Repository: kujaxr/obsidian-vault

File: 材料工程师/427 BNB项目-ADV材料试验大纲- 11697995&11697962&11755302&11755299&11755305等-座椅总成-兰碧.pdf.md (part 1 of 2)
# 427 BNB项目-ADV材料试验大纲- 11697995&11697962&11755302&11755299&11755305等-座椅总成-兰碧.pdf

附件一 总成零件开发验证计划-材料部分模板
零件开发验证计划—材料部分
Component ADV Plan - Material test
    项目号/Project No     B Sportback      零件号/Part No     11697995、11697962、11755302、11755299、11755305等        零件名称/Part Name         左侧座椅总成、右侧座椅总成、 60%左侧后排靠背总成、40%右侧后排靠背总成、后排座垫总成等          供应商/Supplier    延锋国际座椅系统有限公司
序号
零件名称
材料牌号/名称
ADV试验条目
ADV试验子条目
要求/限值
技术要求/协议
编号
技术要求/协议名称
试验规范编号
试验规范名称
分析/试验地点/单位
试验样件数量
分析/认证类
型
试验开始时间
试验结束时间
备注
1
整椅总成
/
/
/
/
/
/
/
/
/
/
/
/
/
/
1.1
整椅总成
/
耐环境存放
气候交变（方法A）
50周期，试验后零件不允许出现相对于供货状态的可见变
化，如出现气泡、变形、扭曲、剥离、开裂、轮廓和弧度
的挠曲，黏合层分离、变色、光泽度改变和装饰条脱落等
现象。
/
座椅总成材料要求
SMTC 5 400 005-2021（V3）
整车及零部件耐气候交变试验
延锋国际座椅系统有限公司
以实验室需求为准
PV
2025/1/13
2025/3/7
前排主副驾一起
后排一辆份一起
浅色高配
1.2
整椅总成
/
耐环境存放
高温存放
100℃热循环空气， 24h存放
试验后零件不允许出现相对于供货状态的可见变化，如出
现气泡、变形、扭曲、剥离、开裂、轮廓和弧度的挠曲，
黏合层分离、变色、光泽度改变和装饰条脱落等现象。
/
座椅总成材料要求
/
/
延锋国际座椅系统有限公司
以实验室需求为准
PV
2025/1/13
2025/3/7
前排主副驾一起
后排一辆份一起
浅色高配
1.3
整椅总成
/
内饰零件及材料挥发性有机物
（VOC）
VOC/μg/m3
TVOC≤  8500
丙酮≤ 350
苯≤  50
苯乙烯≤  150
甲苯≤ 500
乙醛≤  200
乙苯≤  350
二甲苯≤  350
甲醛≤  300
丙烯醛≤  100
/
轿车内饰零件及材料散
发性能技术要求
SMTC 5 400 018-2019（V3）
轿车内饰零件及材料VOC测试方法（袋式法）
延锋国际座椅系统有限公司
以实验室需求为准
PV
2025/1/13
2025/2/20
前排主副驾一起
后排一辆份一起
浅色高配
2
面套总成
/
/
/
/
/
/
/
/
/
/
/
/
/
/
2.1
面套总成
/
汽车内饰材料的燃烧特性
燃烧速度/mm/min
BR＜100mm/min
/
汽车内饰材料的燃烧特
性
GB 8410-2006
汽车内饰材料的燃烧特性
第三方实验室
以实验室需求为准
PV
2024/11/30
2024/2/15
2.2
面套总成
/
气味性能
气味性能
常态≤3.0级
湿态≤3.5级
干态≤3.5级
/
轿车内饰零件及材料散
发性能技术要求
SMTC 5 400 012-2021（V3）
轿车内饰零件及材料气味性试验方法
第三方实验室
以实验室需求为准
PV
2024/11/30
2024/2/15
2.3
面套总成
/
内饰材料及零件雾翳
冷凝物质量（铝箔增重法）
/mg
≤2
/
轿车内饰零件及材料散
发性能技术要求
SMTC 5 400 010-2019（V3）
轿车内饰材料及零件雾翳测定方法
第三方实验室
以实验室需求为准
PV
2024/11/30
2024/2/15
2.4
面套总成
/
内饰材料及零件总碳散发量
总碳散发/ μg C/g
PVC革、PU 革、PU超纤革及仿麂皮等≤20
织物、无纺布、吸音棉、PU发泡、废纺毡等≤20
其它材料≤50
/
轿车内饰零件及材料散
发性能技术要求
SMTC 5 400 009-2017（V2）
轿车内饰零件及材料总碳挥发量测定方法
第三方实验室
以实验室需求为准
PV
2024/11/30
2024/2/15
2.5
面套总成
/
内饰零件及材料挥发性有机物
（VOC）
VOC/μg/m3
TVOC≤  13000
丙酮≤ 200
苯≤  20
苯乙烯≤  80
甲苯≤ 200
乙醛≤  150
乙苯≤  100
二甲苯≤  100
甲醛≤  100
丙烯醛≤  50
/
轿车内饰零件及材料散
发性能技术要求
SMTC 5 400 018-2019（V3）
轿车内饰零件及材料VOC测试方法（袋式法）
第三方实验室
以实验室需求为准
PV
2024/11/30
2024/2/15
3
海绵
/
/
/
/
/
/
/
/
/
/
/
/
/
/
3.1
面套普通复合海绵
/
/
/
/
/
/
/
/
/
/
/
/
/
/
3.1.1
面套普通复合海绵
XS-A4055-HT-MV-LF
海绵密度
密度/kg/m3
40±3
/
火焰复合聚氨酯泡沫材
料技术要求
DIN EN ISO 845
泡沫塑料及橡胶表观密度
第三方实验室
以实验室需求为准
PV
2024/11/30
2024/2/15
3.1.2
面套普通复合海绵
XS-A4055-HT-MV-LF
压缩强度
供货态 / kPa 
3.0-4.0
/
火焰复合聚氨酯泡沫材
料技术要求
ISO 3386-1
Polymeric materials,cellular 
flexible;Determination of stress-strain 
chaaracteristics in compression;Part1:Low-
density materials— Amendment 1
第三方实验室
以实验室需求为准
PV
2024/11/30
2024/2/15
3.1.3
面套普通复合海绵
XS-A4055-HT-MV-LF
湿热老化 /kPa
﹣30% to +10%
/
火焰复合聚氨酯泡沫材
料技术要求
After 200h at 90℃ and 95% 
relative humidity
Polymeric materials,cellular 
flexible;Determination of stress-strain 
chaaracteristics in compression;Part1:Low-
density materials— Amendment 2
第三方实验室
以实验室需求为准
PV
2024/11/30
2024/2/15
3.1.4
面套普通复合海绵
XS-A4055-HT-MV-LF
拉伸强度
供货态/kPa
≥150
/
火焰复合聚氨酯泡沫材
料技术要求
ISO 1798-A
Flexible cellular polymeric 
materials—Determination of tensile and 
elongation at break
第三方实验室
以实验室需求为准
PV
2024/11/30
2024/2/15
3.1.5
面套普通复合海绵
XS-A4055-HT-MV-LF
湿热老化 /kPa
≥150
/
火焰复合聚氨酯泡沫材
料技术要求
After 200h at 90℃ and 95% 
relative humidity
Flexible cellular polymeric 
materials—Determination of tensile and 
elongation at break
第三方实验室
以实验室需求为准
PV
2024/11/30
2024/2/15
3.1.6
面套普通复合海绵
XS-A4055-HT-MV-LF
热老化/kPa
≥110
/
火焰复合聚氨酯泡沫材
料技术要求
22h at 140℃
Flexible cellular polymeric 
materials—Determination of tensile and 
elongation at break
第三方实验室
以实验室需求为准
PV
2024/11/30
2024/2/15
3.1.7
面套普通复合海绵
XS-A4055-HT-MV-LF
断裂延伸
供货态/%
≥70%
/
火焰复合聚氨酯泡沫材
料技术要求
ISO 1798-A
Flexible cellular polymeric 
materials—Determination of tensile and 
elongation at break
第三方实验室
以实验室需求为准
PV
2024/11/30
2024/2/15
3.1.8
面套普通复合海绵
XS-A4055-HT-MV-LF
湿热老化 /%
≥70%
/
火焰复合聚氨酯泡沫材
料技术要求
After 200h at 90℃ and 95% 
relative humidity
Flexible cellular polymeric 
materials—Determination of tensile and 
elongation at break
第三方实验室
以实验室需求为准
PV
2024/11/30
2024/2/15
3.1.9
面套普通复合海绵
XS-A4055-HT-MV-LF
热老化/%
≥70%
/
火焰复合聚氨酯泡沫材
料技术要求
22h at 140℃
Flexible cellular polymeric 
materials—Determination of tensile and 
elongation at break
第三方实验室
以实验室需求为准
PV
2024/11/30
2024/2/15
3.1.10
面套普通复合海绵
XS-A4055-HT-MV-LF
压缩永久变形
压缩永久变形/%
≤10%
/
火焰复合聚氨酯泡沫材
料技术要求
ISO 1856-A
Flexible cellular polymeric materials-
Determination of compression set
第三方实验室
以实验室需求为准
PV
2024/11/30
2024/2/15
3.1.11
面套普通复合海绵
XS-A4055-HT-MV-LF
撕裂强度
撕裂强度/kg/cm
≥0.6
/
火焰复合聚氨酯泡沫材
料技术要求
ASTM D 624-B
撕裂强度测试
第三方实验室
以实验室需求为准
PV
2024/11/30
2024/2/15
3.1.12
面套普通复合海绵
XS-A4055-HT-MV-LF
汽车内饰材料的燃烧特性
燃烧速度/mm/min
BR＜100mm/min
/
汽车内饰材料的燃烧特
性
GB 8410-2006
汽车内饰材料的燃烧特性
第三方实验室
以实验室需求为准
PV
2024/11/30
2024/2/15
3.1.13
面套普通复合海绵
XS-A4055-HT-MV-LF
内饰材料及零件总碳散发量
总碳散发/ μg C/g
≤20μg C/g
/
轿车内饰零件及材料散
发性能技术要求
SMTC 5 400 009-2017（V2）
轿车内饰零件及材料总碳挥发量测定方法
第三方实验室
以实验室需求为准
PV
2024/11/30
2024/2/15
3.1.14
面套普通复合海绵
XS-A4055-HT-MV-LF
内饰材料及零件雾翳
冷凝组份/mg
≤2
/
轿车内饰零件及材料散
发性能技术要求
SMTC 5 400 010-2019（V3）
轿车内饰材料及零件雾翳测定方法
第三方实验室
以实验室需求为准
PV
2024/11/30
2024/2/15
3.1.15
面套普通复合海绵
XS-A4055-HT-MV-LF
气味性能
气味性能/级
常态≤3.0
湿态≤3.5
干态≤3.5
/
轿车内饰零件及

附件一 总成零件开发验证计划-材料部分模板
零件开发验证计划—材料部分
Component ADV Plan - Material test
    项目号/Project No     B Sportback      零件号/Part No     11697995、11697962、11755302、11755299、11755305等        零件名称/Part Name         左侧座椅总成、右侧座椅总成、 60%左侧后排靠背总成、40%右侧后排靠背总成、后排座垫总成等          供应商/Supplier    延锋国际座椅系统有限公司
序号
零件名称
材料牌号/名称
ADV试验条目
ADV试验子条目
要求/限值
技术要求/协议
编号
技术要求/协议名称
试验规范编号
试验规范名称
分析/试验地点/单位
试验样件数量
分析/认证类
型
试验开始时间
试验结束时间
备注
3.1.16
面套普通复合海绵
XS-A4055-HT-MV-LF
内饰零件及材料挥发性有机物
（VOC）
VOC/μg/m3
TVOC≤5000
丙酮≤50
苯≤20
苯乙烯≤20
甲苯≤50
乙醛≤80
乙苯≤50
二甲苯≤50
甲醛≤30
丙烯醛≤20
/
轿车内饰零件及材料散
发性能技术要求
SMTC 5 400 018-2019（V3）
轿车内饰零件及材料VOC测试方法（袋式法）
第三方实验室
以实验室需求为准
PV
2024/11/30
2024/2/15
3.2
面套通风复合海绵
/
/
/
/
/
/
/
/
/
/
/
/
/
/
3.2.1
面套通风复合海绵XS-A4055-HT-MV-LF-
GTQ
内饰材料及零件总碳散发量
总碳散发/ μg C/g
≤20μg C/g
/
轿车内饰零件及材料散
发性能技术要求
SMTC 5 400 009-2017（V2）
轿车内饰零件及材料总碳挥发量测定方法
第三方实验室
以实验室需求为准
PV
2024/11/30
2024/2/15
3.2.2
面套通风复合海绵XS-A4055-HT-MV-LF-
GTQ
内饰材料及零件雾翳
冷凝组份/mg
≤2
/
轿车内饰零件及材料散
发性能技术要求
SMTC 5 400 010-2019（V3）
轿车内饰材料及零件雾翳测定方法
第三方实验室
以实验室需求为准
PV
2024/11/30
2024/2/15
3.2.3
面套通风复合海绵XS-A4055-HT-MV-LF-
GTQ
气味性能
气味性能/级
常态≤3.0
湿态≤3.5
干态≤3.5
/
轿车内饰零件及材料散
发性能技术要求
SMTC 5 400 012-2021（V3）
轿车内饰零件及材料气味性试验方法
第三方实验室
以实验室需求为准
PV
2024/11/30
2024/2/15
3.2.4
面套通风复合海绵XS-A4055-HT-MV-LF-
GTQ
内饰零件及材料挥发性有机物
（VOC）
VOC/μg/m3
TVOC≤5000
丙酮≤50
苯≤20
苯乙烯≤20
甲苯≤50
乙醛≤80
乙苯≤50
二甲苯≤50
甲醛≤30
丙烯醛≤20
/
轿车内饰零件及材料散
发性能技术要求
SMTC 5 400 018-2019（V3）
轿车内饰零件及材料VOC测试方法（袋式法）
第三方实验室
以实验室需求为准
PV
2024/11/30
2024/2/15
3.3
3mm 海绵
/
/
/
/
/
/
/
/
/
/
/
/
/
/
3.3.1
3mm 海绵
FR7-45
海绵密度
密度/kg/m3
40±3
/
火焰复合聚氨酯泡沫材
料技术要求
DIN EN ISO 845
泡沫塑料及橡胶表观密度
第三方实验室
以实验室需求为准
PV
2024/11/30
2024/2/15
3.3.2
3mm 海绵
FR7-45
压缩强度
供货态 / kPa 
3.0-4.0
/
火焰复合聚氨酯泡沫材
料技术要求
ISO 3386-1
Polymeric materials,cellular 
flexible;Determination of stress-strain 
chaaracteristics in compression;Part1:Low-
density materials— Amendment 1
第三方实验室
以实验室需求为准
PV
2024/11/30
2024/2/15
3.3.3
3mm 海绵
FR7-45
湿热老化 /kPa
﹣30% to +10%
/
火焰复合聚氨酯泡沫材
料技术要求
After 200h at 90℃ and 95% 
relative humidity
Polymeric materials,cellular 
flexible;Determination of stress-strain 
chaaracteristics in compression;Part1:Low-
density materials— Amendment 2
第三方实验室
以实验室需求为准
PV
2024/11/30
2024/2/15
3.3.4
3mm 海绵
FR7-45
拉伸强度
供货态/kPa
≥150
/
火焰复合聚氨酯泡沫材
料技术要求
ISO 1798-A
Flexible cellular polymeric 
materials—Determination of tensile and 
elongation at break
第三方实验室
以实验室需求为准
PV
2024/11/30
2024/2/15
3.3.5
3mm 海绵
FR7-45
湿热老化 /kPa
≥150
/
火焰复合聚氨酯泡沫材
料技术要求
After 200h at 90℃ and 95% 
relative humidity
Flexible cellular polymeric 
materials—Determination of tensile and 
elongation at break
第三方实验室
以实验室需求为准
PV
2024/11/30
2024/2/15
3.3.6
3mm 海绵
FR7-45
热老化/kPa
≥110
/
火焰复合聚氨酯泡沫材
料技术要求
22h at 140℃
Flexible cellular polymeric 
materials—Determination of tensile and 
elongation at break
第三方实验室
以实验室需求为准
PV
2024/11/30
2024/2/15
3.3.7
3mm 海绵
FR7-45
断裂延伸
供货态/%
≥70%
/
火焰复合聚氨酯泡沫材
料技术要求
ISO 1798-A
Flexible cellular polymeric 
materials—Determination of tensile and 
elongation at break
第三方实验室
以实验室需求为准
PV
2024/11/30
2024/2/15
3.3.8
3mm 海绵
FR7-45
湿热老化 /%
≥70%
/
火焰复合聚氨酯泡沫材
料技术要求
After 200h at 90℃ and 95% 
relative humidity
Flexible cellular polymeric 
materials—Determination of tensile and 
elongation at break
第三方实验室
以实验室需求为准
PV
2024/11/30
2024/2/15
3.3.9
3mm 海绵
FR7-45
热老化/%
≥70%
/
火焰复合聚氨酯泡沫材
料技术要求
22h at 140℃
Flexible cellular polymeric 
materials—Determination of tensile and 
elongation at break
第三方实验室
以实验室需求为准
PV
2024/11/30
2024/2/15
3.3.10
3mm 海绵
FR7-45
压缩永久变形
压缩永久变形/%
≤10%
/
火焰复合聚氨酯泡沫材
料技术要求
ISO 1856-A
Flexible cellular polymeric materials-
Determination of compression set
第三方实验室
以实验室需求为准
PV
2024/11/30
2024/2/15
3.3.11
3mm 海绵
FR7-45
撕裂强度
撕裂强度/kg/cm
≥0.6
/
火焰复合聚氨酯泡沫材
料技术要求
ASTM D 624-B
撕裂强度测试
第三方实验室
以实验室需求为准
PV
2024/11/30
2024/2/15
3.3.12
3mm 海绵
FR7-45
汽车内饰材料的燃烧特性
燃烧速度/mm/min
BR＜100mm/min
/
汽车内饰材料的燃烧特
性
GB 8410-2006
汽车内饰材料的燃烧特性
第三方实验室
以实验室需求为准
PV
2024/11/30
2024/2/15
3.3.13
3mm 海绵
FR7-45
内饰材料及零件总碳散发量
总碳散发/ μg C/g
≤20μg C/g
/
轿车内饰零件及材料散
发性能技术要求
SMTC 5 400 009-2017（V2）
轿车内饰零件及材料总碳挥发量测定方法
第三方实验室
以实验室需求为准
PV
2024/11/30
2024/2/15
3.3.14
3mm 海绵
FR7-45
内饰材料及零件雾翳
冷凝组份/mg
≤2
/
轿车内饰零件及材料散
发性能技术要求
SMTC 5 400 010-2019（V3）
轿车内饰材料及零件雾翳测定方法
第三方实验室
以实验室需求为准
PV
2024/11/30
2024/2/15
3.3.15
3mm 海绵
FR7-45
气味性能
气味性能/级
常态≤3.0
湿态≤3.5
干态≤3.5
/
轿车内饰零件及材料散
发性能技术要求
SMTC 5 400 012-2021（V3）
轿车内饰零件及材料气味性试验方法
第三方实验室
以实验室需求为准
PV
2024/11/30
2024/2/15
3.3.16
3mm 海绵
FR7-45
内饰零件及材料挥发性有机物
（VOC）
VOC/μg/m3
TVOC≤5000
丙酮≤50
苯≤20
苯乙烯≤20
甲苯≤50
乙醛≤80
乙苯≤50
二甲苯≤50
甲醛≤30
丙烯醛≤20
/
轿车内饰零件及材料散
发性能技术要求
SMTC 5 400 018-2019（V3）
轿车内饰零件及材料VOC测试方法（袋式法）
第三方实验室
以实验室需求为准
PV
2024/11/30
2024/2/15
3.4
15mm舒适性海绵
/
/
/
/
/
/
/
/
/
/
/
/
/
/
3.4.1
15mm舒适性海绵
PUR
836HT
海绵密度
密度/kg/m
3
35±3
/
火焰复合聚氨酯泡沫材
料技术要求
DIN EN ISO 845
泡沫塑料及橡胶表观密度
第三方实验室
以实验室需求为准
PV
2024/11/30
2024/2/15
3.4.2
15mm舒适性海绵
PUR
836HT
压缩强度
供货态 / kPa 
2~4
/
火焰复合聚氨酯泡沫材
料技术要求
ISO 3386-1
Polymeric materials,cellular 
flexible;Determination of stress-strain 
chaaracteristics in compression;Part1:Low-
density materials— Amendment 1
第三方实验室
以实验室需求为准
PV
2024/11/30
2024/2/15
3.4.3
15mm舒适性海绵
PUR
836HT
湿热老化 /kPa
﹣30% to +10%
/
火焰复合聚氨酯泡沫材

附件一 总成零件开发验证计划-材料部分模板
零件开发验证计划—材料部分
Component ADV Plan - Material test
    项目号/Project No     B Sportback      零件号/Part No     11697995、11697962、11755302、11755299、11755305等        零件名称/Part Name         左侧座椅总成、右侧座椅总成、 60%左侧后排靠背总成、40%右侧后排靠背总成、后排座垫总成等          供应商/Supplier    延锋国际座椅系统有限公司
序号
零件名称
材料牌号/名称
ADV试验条目
ADV试验子条目
要求/限值
技术要求/协议
编号
技术要求/协议名称
试验规范编号
试验规范名称
分析/试验地点/单位
试验样件数量
分析/认证类
型
试验开始时间
试验结束时间
备注
3.4.4
15mm舒适性海绵
PUR
836HT
拉伸强度
供货态/kPa
≥82
/
火焰复合聚氨酯泡沫材
料技术要求
ISO 1798-A
Flexible cellular polymeric 
materials—Determination of tensile and 
elongation at break
第三方实验室
以实验室需求为准
PV
2024/11/30
2024/2/15
3.4.5
15mm舒适性海绵
PUR
836HT
湿热老化 /kPa
≥80
/
火焰复合聚氨酯泡沫材
料技术要求
After 200h at 90℃ and 95% 
relative humidity
Flexible cellular polymeric 
materials—Determination of tensile and 
elongation at break
第三方实验室
以实验室需求为准
PV
2024/11/30
2024/2/15
3.4.6
15mm舒适性海绵
PUR
836HT
热老化/kPa
≥61
/
火焰复合聚氨酯泡沫材
料技术要求
22h at 140℃
Flexible cellular polymeric 
materials—Determination of tensile and 
elongation at break
第三方实验室
以实验室需求为准
PV
2024/11/30
2024/2/15
3.4.7
15mm舒适性海绵
PUR
836HT
断裂延伸
供货态/%
≥200
/
火焰复合聚氨酯泡沫材
料技术要求
ISO 1798-A
Flexible cellular polymeric 
materials—Determination of tensile and 
elongation at break
第三方实验室
以实验室需求为准
PV
2024/11/30
2024/2/15
3.4.8
15mm舒适性海绵
PUR
836HT
湿热老化 /%
≥200
/
火焰复合聚氨酯泡沫材
料技术要求
After 200h at 90℃ and 95% 
relative humidity
Flexible cellular polymeric 
materials—Determination of tensile and 
elongation at break
第三方实验室
以实验室需求为准
PV
2024/11/30
2024/2/15
3.4.9
15mm舒适性海绵
PUR
836HT
热老化/%
≥200
/
火焰复合聚氨酯泡沫材
料技术要求
22h at 140℃
Flexible cellular polymeric 
materials—Determination of tensile and 
elongation at break
第三方实验室
以实验室需求为准
PV
2024/11/30
2024/2/15
3.4.10
15mm舒适性海绵
PUR
836HT
压缩永久变形
压缩永久变形/%
≤8% 
/
火焰复合聚氨酯泡沫材
料技术要求
ISO 1856-A
Flexible cellular polymeric materials-
Determination of compression set
第三方实验室
以实验室需求为准
PV
2024/11/30
2024/2/15
3.4.11
15mm舒适性海绵
PUR
836HT
撕裂强度
撕裂强度/kg/cm
≥0.6
/
火焰复合聚氨酯泡沫材
料技术要求
ASTM D 624-B
撕裂强度测试
第三方实验室
以实验室需求为准
PV
2024/11/30
2024/2/15
3.4.12
15mm舒适性海绵
PUR
836HT
汽车内饰材料的燃烧特性
燃烧速度/mm/min
BR＜100mm/min
/
汽车内饰材料的燃烧特
性
GB 8410-2006
汽车内饰材料的燃烧特性
第三方实验室
以实验室需求为准
PV
2024/11/30
2024/2/15
3.4.13
15mm舒适性海绵
PUR
836HT
内饰材料及零件总碳散发量
总碳散发/ μg C/g
≤20μg C/g
/
轿车内饰零件及材料散
发性能技术要求
SMTC 5 400 009-2017（V2）
轿车内饰零件及材料总碳挥发量测定方法
第三方实验室
以实验室需求为准
PV
2024/11/30
2024/2/15
3.4.14
15mm舒适性海绵
PUR
836HT
内饰材料及零件雾翳
冷凝组份/mg
≤2
/
轿车内饰零件及材料散
发性能技术要求
SMTC 5 400 010-2019（V3）
轿车内饰材料及零件雾翳测定方法
第三方实验室
以实验室需求为准
PV
2024/11/30
2024/2/15
3.4.15
15mm舒适性海绵
PUR
836HT
气味性能
气味性能/级
常态≤3.0
湿态≤3.5
干态≤3.5
/
轿车内饰零件及材料散
发性能技术要求
SMTC 5 400 012-2021（V3）
轿车内饰零件及材料气味性试验方法
第三方实验室
以实验室需求为准
PV
2024/11/30
2024/2/15
3.4.16
15mm舒适性海绵
PUR
836HT
内饰零件及材料挥发性有机物
（VOC）
VOC/μg/m3
TVOC≤5000
丙酮≤50
苯≤20
苯乙烯≤20
甲苯≤50
乙醛≤80
乙苯≤50
二甲苯≤50
甲醛≤30
丙烯醛≤20
/
轿车内饰零件及材料散
发性能技术要求
SMTC 5 400 018-2019（V3）
轿车内饰零件及材料VOC测试方法（袋式法）
第三方实验室
以实验室需求为准
PV
2024/11/30
2024/2/15
3.5
1mm海绵
/
/
/
/
/
/
/
/
/
/
/
/
/
/
3.5.1
1mm海绵
ZD415DW
海绵密度
表观密度
40±3 kg/m³
/
火焰复合聚氨酯泡沫材
料技术要求
ISO 845:2006
泡沫塑料及橡胶表观密度
第三方实验室
以实验室需求为准
PV
2024/11/30
2024/2/15
3.5.2
1mm海绵
ZD415DW
压缩强度
供货态 
4~6 kPa
/
火焰复合聚氨酯泡沫材
料技术要求
ISO 3386-1
Polymeric materials,cellular 
flexible;Determination of stress-strain 
chaaracteristics in compression;Part1:Low-
第三方实验室
以实验室需求为准
PV
2024/11/30
2024/2/15
3.5.3
1mm海绵
ZD415DW
压缩强度
湿热老化 
湿热老化后（90℃/95%湿度/200h）变化率：﹣35% to 
+10%
/
火焰复合聚氨酯泡沫材
料技术要求
After 200h at 90℃ and 95% 
relative humidity
Polymeric materials,cellular 
flexible;Determination of stress-strain 
chaaracteristics in compression;Part1:Low-
第三方实验室
以实验室需求为准
PV
2024/11/30
2024/2/15
3.5.4
1mm海绵
ZD415DW
拉伸强度
供货态
≥170 kPa
/
火焰复合聚氨酯泡沫材
料技术要求
ISO 1798-A
Flexible cellular polymeric 
materials—Determination of tensile and 
elongation at break
第三方实验室
以实验室需求为准
PV
2024/11/30
2024/2/15
3.5.5
1mm海绵
ZD415DW
拉伸强度
湿热老化 
湿热老化后（90℃/95%湿度/200h）≥110 kPa
/
火焰复合聚氨酯泡沫材
料技术要求
After 200h at 90℃ and 95% 
relative humidity
Flexible cellular polymeric 
materials—Determination of tensile and 
elongation at break
第三方实验室
以实验室需求为准
PV
2024/11/30
2024/2/15
3.5.6
1mm海绵
ZD415DW
拉伸强度
热老化
热老化后（140℃/22h）≥110 kPa
/
火焰复合聚氨酯泡沫材
料技术要求
22h at 140℃
Flexible cellular polymeric 
materials—Determination of tensile and 
elongation at break
第三方实验室
以实验室需求为准
PV
2024/11/30
2024/2/15
3.5.7
1mm海绵
ZD415DW
断裂延伸
供货态
≥200 %
/
火焰复合聚氨酯泡沫材
料技术要求
ISO 1798-A
Flexible cellular polymeric 
materials—Determination of tensile and 
elongation at break
第三方实验室
以实验室需求为准
PV
2024/11/30
2024/2/15
3.5.8
1mm海绵
ZD415DW
断裂延伸
湿热老化 
湿热老化后（90℃/95%湿度/200h）≥130 %
/
火焰复合聚氨酯泡沫材
料技术要求
After 200h at 90℃ and 95% 
relative humidity
Flexible cellular polymeric 
materials—Determination of tensile and 
elongation at break
第三方实验室
以实验室需求为准
PV
2024/11/30
2024/2/15
3.5.9
1mm海绵
ZD415DW
断裂延伸
热老化
热老化后（140℃/22h）≥130 %
/
火焰复合聚氨酯泡沫材
料技术要求
22h at 140℃
Flexible cellular polymeric 
materials—Determination of tensile and 
l
b
k
第三方实验室
以实验室需求为准
PV
2024/11/30
2024/2/15
3.5.10
1mm海绵
ZD415DW
压缩永久变形
压缩永久变形
≤10%
/
火焰复合聚氨酯泡沫材
料技术要求
ISO 1856-A
Flexible cellular polymeric materials-
Determination of compression set
第三方实验室
以实验室需求为准
PV
2024/11/30
2024/2/15
3

附件一 总成零件开发验证计划-材料部分模板
零件开发验证计划—材料部分
Component ADV Plan - Material test
    项目号/Project No     B Sportback      零件号/Part No     11697995、11697962、11755302、11755299、11755305等        零件名称/Part Name         左侧座椅总成、右侧座椅总成、 60%左侧后排靠背总成、40%右侧后排靠背总成、后排座垫总成等          供应商/Supplier    延锋国际座椅系统有限公司
序号
零件名称
材料牌号/名称
ADV试验条目
ADV试验子条目
要求/限值
技术要求/协议
编号
技术要求/协议名称
试验规范编号
试验规范名称
分析/试验地点/单位
试验样件数量
分析/认证类
型
试验开始时间
试验结束时间
备注
3.5.17
1mm海绵
ZD415DW
内饰零件及材料挥发性有机物
（VOC）
VOC/μg/m3
TVOC≤3000
丙酮≤50
苯≤20
苯乙烯≤20
甲苯≤50
乙醛≤80
乙苯≤50
二甲苯≤50
甲醛≤40
丙烯醛≤20
/
轿车内饰零件及材料散
发性能技术要求
SMTC 5 400 018-2019（V3）
轿车内饰零件及材料VOC测试方法（袋式法）
第三方实验室
以实验室需求为准
PV
2024/11/30
2024/2/15
4
PU
/
/
/
/
/
/
/
/
/
/
/
/
/
/
4.1
PU_KU3
/
/
/
/
/
/
/
/
/
/
/
/
/
/
4.1.1
PU_KU3
20.30.R6314
色差/光泽度测试
零部件色差/光泽度测试
按图纸并符合SMTC 5 400 002-2013（V3）要求
/
聚氨酯（PU）革的技术
要求
SMTC 5 400 002-2013（V3）
汽车内饰零件颜色评定
第三方实验室
以实验室需求为准
PV
2024/11/30
2024/2/15
边部&中部
4.1.2
PU_KU3
20.30.R6314
汽车内饰材料的燃烧特性
燃烧速度/mm/min
BR＜100mm/min
/
汽车内饰材料的燃烧特
性
GB 8410-2006
汽车内饰材料的燃烧特性
第三方实验室
以实验室需求为准
PV
2024/11/30
2024/2/15
边部&中部
4.1.3
PU_KU3
20.30.R6314
内饰材料及零件总碳散发量
总碳散发/ μg C/g
≤20μg C/g
/
轿车内饰零件及材料散
发性能技术要求
SMTC 5 400 009-2017（V2）
轿车内饰零件及材料总碳挥发量测定方法
第三方实验室
以实验室需求为准
PV
2024/11/30
2024/2/15
边部&中部
4.1.4
PU_KU3
20.30.R6314
内饰材料及零件雾翳
冷凝组份/mg
≤2
/
轿车内饰零件及材料散
发性能技术要求
SMTC 5 400 010-2019（V3）
轿车内饰材料及零件雾翳测定方法
第三方实验室
以实验室需求为准
PV
2024/11/30
2024/2/15
边部&中部
4.1.5
PU_KU3
20.30.R6314
气味性能
气味性能
常态≤3.0级
湿态≤3.5级
干态≤3.5级
/
轿车内饰零件及材料散
发性能技术要求
SMTC 5 400 012-2021（V3）
轿车内饰零件及材料气味性试验方法
第三方实验室
以实验室需求为准
PV
2024/11/30
2024/2/15
边部&中部
4.1.6
PU_KU3
20.30.R6314
内饰材料光照测试
耐光色牢度（X周期）
3周期
≥4 acc ，ISO 105-A02
/
聚氨酯（PU）革的技术
要求
SMTC 5 400 003-2019（V4） 
非金属材料用于乘客舱内部零件的光照试验
第三方实验室
以实验室需求为准
PV
2024/11/30
2024/2/15
边部&中部
4.1.7
PU_KU3
20.30.R6314
织物、皮革厚度
致密层厚度/mm
按照图纸定义要求
/
聚氨酯（PU）革的技术
要求
QB/T 2709-2005， 显微镜测试 (× 
50)
皮革、物理和机械试验 厚度的测定
第三方实验室
以实验室需求为准
PV
2024/11/30
2024/2/15
边部&中部
4.1.8
PU_KU3
20.30.R6314
发泡层厚度/mm
按照图纸定义要求
/
聚氨酯（PU）革的技术
要求
QB/T 2709-2005， 显微镜测试 (× 
50)
皮革、物理和机械试验 厚度的测定
第三方实验室
以实验室需求为准
PV
2024/11/30
2024/2/15
边部&中部
4.1.9
PU_KU3
20.30.R6314
整体厚度/mm
按照图纸定义要求
/
聚氨酯（PU）革的技术
要求
SMTC 5 400 076-2011（V1）
皮革装饰材料的厚度
第三方实验室
以实验室需求为准
PV
2024/11/30
2024/2/15
边部&中部
4.1.10
PU_KU3
20.30.R6314
织物、皮革克重
克重/g/m2
根据实测值
/
聚氨酯（PU）革的技术
要求
GB/T 4669-2008
纺织品 机织物 单位长度质量和单位面积质量的
测定
第三方实验室
以实验室需求为准
PV
2024/11/30
2024/2/15
边部&中部
4.1.11
PU_KU3
20.30.R6314
织物、皮革拉伸性能
断裂强度/N/50 mm
L/B：≥200N/50mm
/
聚氨酯（PU）革的技术
要求
SMTC 5 400 078-2011（V1）
纺织材料的拉伸断裂强度和断裂延伸率
第三方实验室
以实验室需求为准
PV
2024/11/30
2024/2/15
边部&中部
4.1.12
PU_KU3
20.30.R6314
静态和残余伸长率
静态延伸率/%
50 N，30 min
14.0%≤ L ≤26.0%
24.0%≤ B ≤44.0%
/
聚氨酯（PU）革的技术
要求
SMTC 5 400 031-2021（V3） 
非金属材料静态伸长率和永久伸长率的测试方法
第三方实验室
以实验室需求为准
PV
2024/11/30
2024/2/15
边部&中部
4.1.13
PU_KU3
20.30.R6314
静态和残余伸长率
永久伸长率/%
L：≤3.0%
B：≤6.0%
/
聚氨酯（PU）革的技术
要求
SMTC 5 400 031-2021（V3） 
非金属材料静态伸长率和永久伸长率的测试方法
第三方实验室
以实验室需求为准
PV
2024/11/30
2024/2/15
边部&中部
4.1.14
PU_KU3
20.30.R6314
织物、皮革撕裂性能
撕裂强度/N
L：≥33
B：≥24
/
聚氨酯（PU）革的技术
要求
ISO 6383-1-2015
耐撕裂性测定，第1部分：分岔裤型撕裂法
第三方实验室
以实验室需求为准
PV
2024/11/30
2024/2/15
边部&中部
4.1.15
PU_KU3
20.30.R6314
剥离力
供货态/N
400mm/min
L/B≥25N/2.5cm
/
聚氨酯（PU）革的技术
要求
GB/T 8949-2008
聚氨酯干法人造革
第三方实验室
以实验室需求为准
PV
2024/11/30
2024/2/15
边部&中部
4.1.16
PU_KU3
20.30.R6314
高温/N
100℃，168h，400mm/min
L/B≥25N/2.5cm
/
聚氨酯（PU）革的技术
要求
GB/T 8949-2008
聚氨酯干法人造革
第三方实验室
以实验室需求为准
PV
2024/11/30
2024/2/15
边部&中部
4.1.17
PU_KU3
20.30.R6314
高湿/N
70℃，95%，168h，400mm/min
L/B≥25N/2.5cm
/
聚氨酯（PU）革的技术
要求
GB/T 8949-2008
聚氨酯干法人造革
第三方实验室
以实验室需求为准
PV
2024/11/30
2024/2/15
边部&中部
4.1.18
PU_KU3
20.30.R6314
抗泰伯磨损-非金属材料
Taber耐磨性
CS10，1000 g，4000r
涂层没有裂纹、不磨穿
/
聚氨酯（PU）革的技术
要求
SMTC 5 400 172-2013（V2）
抗磨损－非金属材料
第三方实验室
以实验室需求为准
PV
2024/11/30
2024/2/15
边部&中部
4.1.19
PU_KU3
20.30.R6314
聚合物材料的低温落球
低温落球
-30℃，24h，230mm
无裂纹
/
聚氨酯（PU）革的技术
要求
SMTC 5 400 030-2019（V3）
聚合物材料低温落球试验方法
第三方实验室
以实验室需求为准
PV
2024/11/30
2024/2/15
边部&中部
4.1.20
PU_KU3
20.30.R6314
聚氨酯PU革材料性能-防霉变
防霉变
14天无霉变
/
聚氨酯（PU）革的技术
要求
/
40℃，高出水面20mm
第三方实验室
以实验室需求为准
PV
2024/11/30
2024/2/15
边部&中部
4.1.21
PU_KU3
20.30.R6314
聚氨酯PU革材料性能-水解老
化
水解老化
表面无发粘、发亮、发脆等降解现象
/
聚氨酯（PU）革的技术
要求
/
70℃，95%，720h
第三方实验室
以实验室需求为准
PV
2024/11/30
2024/2/15
边部&中部
4.1.22
PU_KU3
20.30.R6314
聚氨酯PU革材料性能-高温老
化
高温老化
表面无发粘、发亮、发脆等降解现象，灰度等级≥4级
/
聚氨酯（PU）革的技术
要求
/
100℃，168h
第三方实验室
以实验室需求为准
PV
2024/11/30
2024/2/15
边部&中部
4.1.23
PU_KU3
20.30.R6314
皮革摩擦色牢度实验
摩擦色牢度-干摩擦
2000次，色牢度等级≥4/5级
/
聚氨酯（PU）革的技术
要求
DIN EN ISO 11640-2018
皮革.色牢度试验.抗周期性往复磨擦的色牢度
第三方实验室
以实验室需求为准
PV
2024/11/30
2024/2/15
边部&中部
4.1.24
PU_KU3
20.30.R6314
摩擦色牢度-湿摩擦
500次，色牢度等级≥4/5级
/
聚氨酯（PU）革的技术
要求
DIN EN ISO 11640-2018
皮革.色牢度试验.抗周期性往复磨擦的色牢度
第三方实验室
以实验室需求为准
PV
2024/11/30
2024/2/15
边部&中部
4.1.25
PU_KU3
20.30.R6314
摩擦色牢度-碱性汗液
100次，色牢度等级≥4/5级
/
聚氨酯（PU）革的技术
要求
DIN EN ISO 11640-2018
皮革.色牢度试验.抗周期性往复磨擦的色牢度
第三方实验室
以实验室需求为准
PV
2024/11/30
2024/2/15
边部&中部
4.1.26
PU_KU3
20.30.R6314
摩擦色牢度-中性皂液
100次，色牢度等级≥4/5级
/
聚氨酯（PU）革的技术
要求
DIN EN ISO 11640-2018
皮革.色牢度试验.抗周期性往复磨擦的色牢度
第三方实验室
以实验室需求为准
PV
2024/11/30
2024/2/15
边部&中部
4.1.27
PU_KU3
20.30.R6314
摩擦色牢度-120号汽油
5次，色牢度等级≥4级
/
聚氨酯（PU）革的技术
要求
DIN EN ISO 11640-2018
皮革.色牢度试验.抗周期性往复磨擦的色牢度
第三方实验室
以实验室需求为准
PV
2024/11/30
2024/2/15
边

附件一 总成零件开发验证计划-材料部分模板
零件开发验证计划—材料部分
Component ADV Plan - Material test
    项目号/Project No     B Sportback      零件号/Part No     11697995、11697962、11755302、11755299、11755305等        零件名称/Part Name         左侧座椅总成、右侧座椅总成、 60%左侧后排靠背总成、40%右侧后排靠背总成、后排座垫总成等          供应商/Supplier    延锋国际座椅系统有限公司
序号
零件名称
材料牌号/名称
ADV试验条目
ADV试验子条目
要求/限值
技术要求/协议
编号
技术要求/协议名称
试验规范编号
试验规范名称
分析/试验地点/单位
试验样件数量
分析/认证类
型
试验开始时间
试验结束时间
备注
4.1.36
PU_KU3
20.30.R6314
绕曲开裂—100℃，168h后
10万次
无可见裂纹
/
聚氨酯（PU）革的技术
要求
ISO 5402-2022
皮革-物理与机械测试-用挠曲仪方法测定耐扰性
第三方实验室
以实验室需求为准
PV
2024/11/30
2024/2/15
边部&中部
4.1.37
PU_KU3
20.30.R6314
绕曲开裂—低温
 -10℃ ，3万次
无可见裂纹
/
聚氨酯（PU）革的技术
要求
ISO 5402-2022
皮革-物理与机械测试-用挠曲仪方法测定耐扰性
第三方实验室
以实验室需求为准
PV
2024/11/30
2024/2/15
边部&中部
4.1.38
PU_KU3
20.30.R6314
耐摩擦色牢度试验方法-学振
耐磨
耐摩擦色牢度试验方法-学振
耐磨
15000cycles 无裂纹
/
聚氨酯（PU）革的技术
要求
/
负载1kg，60mm摩擦头
JIS L3102 6#帆布
皮革用双面胶贴合2.5mm海绵，置于磨头上。试
第三方实验室
以实验室需求为准
PV
2024/11/30
2024/2/15
边部&中部
4.1.39
PU_KU3
20.30.R6314
织物接缝疲劳性能和滑移性能织物接缝疲劳性能和滑移性能
≤ 2.2 mm
/
聚氨酯（PU）革的技术
要求
SMTC 5 400 035-2021（V2）
织物接缝疲劳性能和滑移性能
第三方实验室
以实验室需求为准
PV
2024/11/30
2024/2/15
边部&中部
4.1.40
PU_KU3
20.30.R6314
尺寸收缩
尺寸收缩/%
20 cycles
≤ 1.5%
/
聚氨酯（PU）革的技术
要求
SMTC 5 400 005-2021（V3）-A
汽车零件耐气候交变试验
第三方实验室
以实验室需求为准
PV
2024/11/30
2024/2/15
边部&中部
4.1.41
PU_KU3
20.30.R6314
内饰零件及材料挥发性有机物
（VOC）
VOC/μg/m3
TVOC≤  5000
丙酮≤ 150
苯≤  10
苯乙烯≤  20
甲苯≤ 150
乙醛≤  80
乙苯≤  120
二甲苯≤  150
甲醛≤  80
丙烯醛≤  20
/
轿车内饰零件及材料散
发性能技术要求
SMTC 5 400 018-2019（V3）
轿车内饰零件及材料VOC测试方法（袋式法）
第三方实验室
以实验室需求为准
PV
2024/11/30
2024/2/15
边部&中部
4.1.42
PU_KU3
打孔革
织物、皮革拉伸性能
拉伸强度
L/B≥150N
/
/
SMTC 5 400 078-2011(V1)
纺织材料的拉伸断裂强度和断裂延伸率
第三方实验室
以实验室需求为准
PV
2024/11/30
2024/2/15
无此配置
4.1.43
PU_KU3
打孔革
静态和残余伸长率
静态延伸率
100N/5min
按实测值，满足座椅总成包覆要求
/
/
SMTC 5 400 031-2014(V2) 
非金属材料静态伸长率和永久伸长率的测试方法
第三方实验室
以实验室需求为准
PV
2024/11/30
2024/2/15
无此配置
4.1.44
PU_KU3
打孔革
静态和残余伸长率
永久延伸率
长度方向≤3%，宽度方向≤6%
/
/
SMTC 5 400 031-2014(V2) 
非金属材料静态伸长率和永久伸长率的测试方法
第三方实验室
以实验室需求为准
PV
2024/11/30
2024/2/15
无此配置
4.1.45
PU_KU3
打孔革
织物、皮革撕裂性能
撕裂强度
L/B≥15N
/
/
DIN 53356-1982 
人造革和类似的薄片材的检验.裂纹扩展试验
第三方实验室
以实验室需求为准
PV
2024/11/30
2024/2/15
无此配置
4.1.46
PU_KU3
打孔革
织物接缝疲劳性能和滑移性能织物接缝疲劳性能和滑移性能
≤ 2.2 mm
/
/
SMTC 5 400 035-2021（V2）
织物接缝疲劳性能和滑移性能
第三方实验室
以实验室需求为准
PV
2024/11/30
2024/2/15
无此配置
4.1.47
PU_KU3
打孔革
抗泰伯磨损-非金属材料
Taber耐磨实验
座椅：TABER耐磨
CS-10，1000 g，4000r
涂层没有裂纹，不磨穿
/
有支撑PVC革的要求
SMTC 5 400 172-2013(V2)
抗磨损－非金属材料
第三方实验室
以实验室需求为准
PV
2024/11/30
2024/2/15
无此配置
4.2
PU复合革_KU3
/
/
/
/
/
/
/
/
/
/
/
/
/
/
4.2.1
PU复合革_KU3
1mmPU+1mm海绵
汽车内饰材料的燃烧特性
燃烧速度mm/min
BR＜100mm/min
/
汽车内饰材料的燃烧特
性
GB 8410-2006
汽车内饰材料的燃烧特性
第三方实验室
以实验室需求为准
PV
2024/11/30
2024/2/15
边部&中部
4.2.2
PU复合革_KU3
1mmPU+1mm海绵
内饰材料及零件总碳散发量
总碳散发/ μg C/g
≤50μg C/g
/
轿车内饰零件及材料散
发性能技术要求
SMTC 5 400 009-2017（V2）
轿车内饰零件及材料总碳挥发量测定方法
第三方实验室
以实验室需求为准
PV
2024/11/30
2024/2/15
边部&中部
4.2.3
PU复合革_KU3
1mmPU+1mm海绵
内饰材料及零件雾翳
冷凝组份/mg
 Method A   
100℃/21℃×18 h
≤2.0 mg
/
轿车内饰零件及材料散
发性能技术要求
SMTC 5 400 010-2019（V3）
轿车内饰材料及零件雾翳测定方法
第三方实验室
以实验室需求为准
PV
2024/11/30
2024/2/15
边部&中部
4.2.4
PU复合革_KU3
1mmPU+1mm海绵
气味性能
气味性能
常态≤3.0级
湿态≤3.5级
干态≤3.5级
/
轿车内饰零件及材料散
发性能技术要求
SMTC 5 400 012-2021（V3）
轿车内饰零件及材料气味性试验方法
第三方实验室
以实验室需求为准
PV
2024/11/30
2024/2/15
边部&中部
4.2.5
PU复合革_KU3
1mmPU+1mm海绵
耐环境存放
高温存放
100℃×24h  
表面无发粘、发亮、发脆等降解现象，灰度等级≥4级
/
聚氨酯（PU）革的技术
要求
/
/
第三方实验室
以实验室需求为准
PV
2024/11/30
2024/2/15
边部&中部
4.2.6
PU复合革_KU3
1mmPU+1mm海绵
内饰材料光照测试
耐光照性能
（x周期）
3周期
色牢度等级≥4 ,按DIN EN 20105-A02 评价; 不允许有色
调变化。
/
仪表板/副仪表板总成非
金属材料要求
SMTC 5 400 003-2019(V4) 
汽车内部空间部件的辐照试验
第三方实验室
以实验室需求为准
PV
2024/11/30
2024/2/15
边部&中部
4.2.7
PU复合革_KU3
1mmPU+1mm海绵
织物、皮革厚度
厚度/mm
按照图纸定义要求
/
聚氨酯（PU）革的技术
要求
SMTC 5 400 076-2011(V1)
皮革装饰材料的厚度
第三方实验室
以实验室需求为准
PV
2024/11/30
2024/2/15
边部&中部
4.2.8
PU复合革_KU3
1mmPU+1mm海绵
织物、皮革克重
克重/g/m2
根据实测值
/
聚氨酯（PU）革的技术
要求
GB/T 4669-2008
纺织品 机织物 单位长度质量和单位面积质量的
测定
第三方实验室
以实验室需求为准
PV
2024/11/30
2024/2/15
边部&中部
4.2.9
PU复合革_KU3
1mmPU+1mm海绵
静态和残余伸长率
静态延伸率
按照实测值，满足总成包覆为准
/
聚氨酯（PU）革的技术
要求
SMTC 5 400 031-2014(V2) 
非金属材料静态伸长率和永久伸长率的测试方法
第三方实验室
以实验室需求为准
PV
2024/11/30
2024/2/15
边部&中部
4.2.10
PU复合革_KU3
1mmPU+1mm海绵
静态和残余伸长率
永久延伸率
按照实测值
/
聚氨酯（PU）革的技术
要求
SMTC 5 400 031-2014(V2) 
非金属材料静态伸长率和永久伸长率的测试方法
第三方实验室
以实验室需求为准
PV
2024/11/30
2024/2/15
边部&中部
4.2.11
PU复合革_KU3
1mmPU+1mm海绵
剥离力
剥离力
 剥离力：面布与海绵≥6N 
海绵与底布≥4N
/
织物面料技术要求
DIN 53357
塑料布和塑料薄膜的检验层间分离试验　
第三方实验室
以实验室需求为准
PV
2024/11/30
2024/2/15
边部&中部
4.2.12
PU复合革_KU3
1mmPU+1mm海绵
内饰零件及材料挥发性有机物
（VOC）
VOC/μg/m3
TVOC≤  8000
丙酮≤ 200
苯≤  20
苯乙烯≤  50
甲苯≤ 200
乙醛≤  100
乙苯≤  200
二甲苯≤  200
甲醛≤  100
丙烯醛≤  80
/
轿车内饰零件及材料散
发性能技术要求
SMTC 5 400 018-2019（V3）
轿车内饰零件及材料VOC测试方法（袋式法）
第三方实验室
以实验室需求为准
PV
2024/11/30
2024/2/15
边部&中部
4.3
PU_62A
/
/
/
/
/
/
/
/
/
/
/
/
/
/
4.3.1
PU_62A
20.30.R6313
色差/光泽度测试
零部件色差/光泽度测试
按图纸并符合SMTC 5 400 002-2013（V3）要求
/
聚氨酯（PU）革的技术
要求
SMTC 5 400 002-2013（V3）
汽车内饰零件颜色评定
第三方实验室
以实验室需求为准
PV
2024/11/30
2024/2/15
VD更新，取消棕色
4.3.2
PU_62A
20.30.R6313
汽车内饰材料的燃烧特性
燃烧速度/mm/min
BR＜100mm/min
/
汽车内饰材料的燃烧特
性
GB 8410-2006
汽车内饰材料的燃烧特性
第三方实验室
以实验室需求为准
PV
2024/11/30
2024/2/15
VD更新，取消棕色
4.3.3
PU_62A
20.30.R6313
内饰材料及零件总碳散发量
总碳散发/ μg C/g
≤20μg C/g
/
轿车内饰零件及材料散
发性能技术要求
SMTC 5 400 009-2017（V2）
轿车内饰零件及材料总碳挥发量测定方法
第三方实验室
以实验室需求为准
PV
2024/11/30
2024/2/15
VD更新

附件一 总成零件开发验证计划-材料部分模板
零件开发验证计划—材料部分
Component ADV Plan - Material test
    项目号/Project No     B Sportback      零件号/Part No     11697995、11697962、11755302、11755299、11755305等        零件名称/Part Name         左侧座椅总成、右侧座椅总成、 60%左侧后排靠背总成、40%右侧后排靠背总成、后排座垫总成等          供应商/Supplier    延锋国际座椅系统有限公司
序号
零件名称
材料牌号/名称
ADV试验条目
ADV试验子条目
要求/限值
技术要求/协议
编号
技术要求/协议名称
试验规范编号
试验规范名称
分析/试验地点/单位
试验样件数量
分析/认证类
型
试验开始时间
试验结束时间
备注
4.3.8
PU_62A
20.30.R6313
织物、皮革厚度
发泡层厚度/mm
按照图纸定义要求
/
聚氨酯（PU）革的技术
要求
QB/T 2709-2005， 显微镜测试 (× 
50)
皮革、物理和机械试验 厚度的测定
第三方实验室
以实验室需求为准
PV
2024/11/30
2024/2/15
VD更新，取消棕色
4.3.9
PU_62A
20.30.R6313
整体厚度/mm
按照图纸定义要求
/
聚氨酯（PU）革的技术
要求
SMTC 5 400 076-2011（V1）
皮革装饰材料的厚度
第三方实验室
以实验室需求为准
PV
2024/11/30
2024/2/15
VD更新，取消棕色
4.3.10
PU_62A
20.30.R6313
织物、皮革克重
克重/g/m2
根据实测值
/
聚氨酯（PU）革的技术
要求
GB/T 4669-2008
纺织品 机织物 单位长度质量和单位面积质量的
测定
第三方实验室
以实验室需求为准
PV
2024/11/30
2024/2/15
VD更新，取消棕色
4.3.11
PU_62A
20.30.R6313
织物、皮革拉伸性能
断裂强度/N/50 mm
L/B：≥200N/50mm
/
聚氨酯（PU）革的技术
要求
SMTC 5 400 078-2011（V1）
纺织材料的拉伸断裂强度和断裂延伸率
第三方实验室
以实验室需求为准
PV
2024/11/30
2024/2/15
VD更新，取消棕色
4.3.12
PU_62A
20.30.R6313
静态和残余伸长率
静态延伸率/%
50 N，30 min
14.0%≤ L ≤26.0%
24.0%≤ B ≤44.0%
/
聚氨酯（PU）革的技术
要求
SMTC 5 400 031-2021（V3） 
非金属材料静态伸长率和永久伸长率的测试方法
第三方实验室
以实验室需求为准
PV
2024/11/30
2024/2/15
VD更新，取消棕色
4.3.13
PU_62A
20.30.R6313
静态和残余伸长率
永久伸长率/%
L：≤3.0%
B：≤6.0%
/
聚氨酯（PU）革的技术
要求
SMTC 5 400 031-2021（V3） 
非金属材料静态伸长率和永久伸长率的测试方法
第三方实验室
以实验室需求为准
PV
2024/11/30
2024/2/15
VD更新，取消棕色
4.3.14
PU_62A
20.30.R6313
织物、皮革撕裂性能
撕裂强度/N
L：≥33
B：≥24
/
聚氨酯（PU）革的技术
要求
ISO 6383-1-2015
耐撕裂性测定，第1部分：分岔裤型撕裂法
第三方实验室
以实验室需求为准
PV
2024/11/30
2024/2/15
VD更新，取消棕色
4.3.15
PU_62A
20.30.R6313
剥离力
供货态/N
400mm/min
L/B≥25N/2.5cm
/
聚氨酯（PU）革的技术
要求
GB/T 8949-2008
聚氨酯干法人造革
第三方实验室
以实验室需求为准
PV
2024/11/30
2024/2/15
VD更新，取消棕色
4.3.16
PU_62A
20.30.R6313
高温/N
100℃，168h，400mm/min
L/B≥25N/2.5cm
/
聚氨酯（PU）革的技术
要求
GB/T 8949-2008
聚氨酯干法人造革
第三方实验室
以实验室需求为准
PV
2024/11/30
2024/2/15
VD更新，取消棕色
4.3.17
PU_62A
20.30.R6313
高湿/N
70℃，95%，168h，400mm/min
L/B≥25N/2.5cm
/
聚氨酯（PU）革的技术
要求
GB/T 8949-2008
聚氨酯干法人造革
第三方实验室
以实验室需求为准
PV
2024/11/30
2024/2/15
VD更新，取消棕色
4.3.18
PU_62A
20.30.R6313
抗泰伯磨损-非金属材料
Taber耐磨性
CS10，1000 g，4000r
涂层没有裂纹、不磨穿
/
聚氨酯（PU）革的技术
要求
SMTC 5 400 172-2013（V2）
抗磨损－非金属材料
第三方实验室
以实验室需求为准
PV
2024/11/30
2024/2/15
VD更新，取消棕色
4.3.19
PU_62A
20.30.R6313
聚合物材料的低温落球
低温落球
-30℃，24h，230mm
无裂纹
/
聚氨酯（PU）革的技术
要求
SMTC 5 400 030-2019（V3）
聚合物材料低温落球试验方法
第三方实验室
以实验室需求为准
PV
2024/11/30
2024/2/15
VD更新，取消棕色
4.3.20
PU_62A
20.30.R6313
聚氨酯PU革材料性能-防霉变
防霉变
14天无霉变
/
聚氨酯（PU）革的技术
要求
/
40℃，高出水面20mm
第三方实验室
以实验室需求为准
PV
2024/11/30
2024/2/15
VD更新，取消棕色
4.3.21
PU_62A
20.30.R6313
聚氨酯PU革材料性能-水解老
化
水解老化
表面无发粘、发亮、发脆等降解现象
/
聚氨酯（PU）革的技术
要求
/
70℃，95%，720h
第三方实验室
以实验室需求为准
PV
2024/11/30
2024/2/15
VD更新，取消棕色
4.3.22
PU_62A
20.30.R6313
聚氨酯PU革材料性能-高温老
化
高温老化
表面无发粘、发亮、发脆等降解现象，灰度等级≥4级
/
聚氨酯（PU）革的技术
要求
/
100℃，168h
第三方实验室
以实验室需求为准
PV
2024/11/30
2024/2/15
VD更新，取消棕色
4.3.23
PU_62A
20.30.R6313
皮革摩擦色牢度实验
摩擦色牢度-干摩擦
2000次，色牢度等级≥4/5级
/
聚氨酯（PU）革的技术
要求
DIN EN ISO 11640-2018
皮革.色牢度试验.抗周期性往复磨擦的色牢度
第三方实验室
以实验室需求为准
PV
2024/11/30
2024/2/15
VD更新，取消棕色
4.3.24
PU_62A
20.30.R6313
摩擦色牢度-湿摩擦
500次，色牢度等级≥4/5级
/
聚氨酯（PU）革的技术
要求
DIN EN ISO 11640-2018
皮革.色牢度试验.抗周期性往复磨擦的色牢度
第三方实验室
以实验室需求为准
PV
2024/11/30
2024/2/15
VD更新，取消棕色
4.3.25
PU_62A
20.30.R6313
摩擦色牢度-碱性汗液
100次，色牢度等级≥4/5级
/
聚氨酯（PU）革的技术
要求
DIN EN ISO 11640-2018
皮革.色牢度试验.抗周期性往复磨擦的色牢度
第三方实验室
以实验室需求为准
PV
2024/11/30
2024/2/15
VD更新，取消棕色
4.3.26
PU_62A
20.30.R6313
摩擦色牢度-中性皂液
100次，色牢度等级≥4/5级
/
聚氨酯（PU）革的技术
要求
DIN EN ISO 11640-2018
皮革.色牢度试验.抗周期性往复磨擦的色牢度
第三方实验室
以实验室需求为准
PV
2024/11/30
2024/2/15
VD更新，取消棕色
4.3.27
PU_62A
20.30.R6313
摩擦色牢度-120号汽油
5次，色牢度等级≥4级
/
聚氨酯（PU）革的技术
要求
DIN EN ISO 11640-2018
皮革.色牢度试验.抗周期性往复磨擦的色牢度
第三方实验室
以实验室需求为准
PV
2024/11/30
2024/2/15
VD更新，取消棕色
4.3.28
PU_62A
20.30.R6313
摩擦色牢度-99.5%酒精
5次，色牢度等级≥4级
/
聚氨酯（PU）革的技术
要求
DIN EN ISO 11640-2018
皮革.色牢度试验.抗周期性往复磨擦的色牢度
第三方实验室
以实验室需求为准
PV
2024/11/30
2024/2/15
VD更新，取消棕色
4.3.29
PU_62A
20.30.R6313
皮革色牢度试验
防粘贴
色差≥4，涂层无磨穿，无痕迹或起泡
/
聚氨酯（PU）革的技术
要求
ISO 15701-2022
皮革.色牢度试验.移入聚合材料的色牢度
第三方实验室
以实验室需求为准
PV
2024/11/30
2024/2/15
VD更新，取消棕色
4.3.30
PU_62A
20.30.R6313
皮革的硬度
硬度/mm
根据实测值
/
聚氨酯（PU）革的技术
要求
SMTC 5 400 086-2011（V1）
汽车饰件用皮革的硬度
第三方实验室
以实验室需求为准
PV
2024/11/30
2024/2/15
VD更新，取消棕色
4.3.31
PU_62A
20.30.R6313
高温开裂
高温开裂
120℃，168h
无开裂
/
聚氨酯（PU）革的技术
要求
SMTC 5 400 040-2011（V1）
PVC片材的高温开裂试验
第三方实验室
以实验室需求为准
PV
2024/11/30
2024/2/15
VD更新，取消棕色
4.3.32
PU_62A
20.30.R6313
防污性能
抗污性能
≥8
/
聚氨酯（PU）革的技术
要求
SMTC 5 400 241-2022（V2）-A
汽车材料防污和耐清洁剂能力
第三方实验室
以实验室需求为准
PV
2024/11/30
2024/2/15
VD更新，取消棕色
4.3.33
PU_62A
20.30.R6313
皮革耐绕实验
绕曲开裂—常温
10万次
无可见裂纹
/
聚氨酯（PU）革的技术
要求
ISO 5402-2022
皮革-物理与机械测试-用挠曲仪方法测定耐扰性
第三方实验室
以实验室需求为准
PV
2024/11/30
2024/2/15
VD更新，取消棕色
4.3.34
PU_62A
20.30.R6313
绕曲开裂—95%湿度，70℃，
168h后
10万次
无可见裂纹
/
聚氨酯（PU）革的技术
要求
ISO 5402-2022
皮革-物理与机械测试-用挠曲仪方法测定耐扰性
第三方实验室
以实验室需求为准
PV
2024/11/30
2024/2/15
VD更新，取消棕色
4.3.35
PU_62A
20.30.R6313
绕曲开裂—光照1周期后
1万次
目视无可见裂纹
/
聚氨酯（PU）革的技术
要求
ISO 5402-2022
皮革-物理与机械测试-用挠曲仪方法测定耐扰性
第三方实验室
以实验室需求为准
PV
2024/11/30
2024/2/15
VD更新，取消棕色
4.3.36
PU_62A
20.30.R6313
绕曲开裂—100℃，168h后
10万次
无可见裂纹
/
聚氨酯（PU）革的技术
要求
ISO 5402-2022
皮革-物理与机械测试-用挠曲仪方法测定耐扰性
第三方实验室
以实

附件一 总成零件开发验证计划-材料部分模板
零件开发验证计划—材料部分
Component ADV Plan - Material test
    项目号/Project No     B Sportback      零件号/Part No     11697995、11697962、11755302、11755299、11755305等        零件名称/Part Name         左侧座椅总成、右侧座椅总成、 60%左侧后排靠背总成、40%右侧后排靠背总成、后排座垫总成等          供应商/Supplier    延锋国际座椅系统有限公司
序号
零件名称
材料牌号/名称
ADV试验条目
ADV试验子条目
要求/限值
技术要求/协议
编号
技术要求/协议名称
试验规范编号
试验规范名称
分析/试验地点/单位
试验样件数量
分析/认证类
型
试验开始时间
试验结束时间
备注
4.4.2
PU复合革_62A
1mmPU+3mm海绵
内饰材料及零件总碳散发量
总碳散发/ μg C/g
≤50μg C/g
/
轿车内饰零件及材料散
发性能技术要求
SMTC 5 400 009-2017（V2）
轿车内饰零件及材料总碳挥发量测定方法
第三方实验室
以实验室需求为准
PV
2024/11/30
2024/2/15
VD更新，取消棕色
4.4.3
PU复合革_62A
1mmPU+3mm海绵
内饰材料及零件雾翳
冷凝组份/mg
 Method A   
100℃/21℃×18 h
≤2.0 mg
/
轿车内饰零件及材料散
发性能技术要求
SMTC 5 400 010-2019（V3）
轿车内饰材料及零件雾翳测定方法
第三方实验室
以实验室需求为准
PV
2024/11/30
2024/2/15
VD更新，取消棕色
4.4.4
PU复合革_62A
1mmPU+3mm海绵
气味性能
气味性能
常态≤3.0级
湿态≤3.5级
干态≤3.5级
/
轿车内饰零件及材料散
发性能技术要求
SMTC 5 400 012-2021（V3）
轿车内饰零件及材料气味性试验方法
第三方实验室
以实验室需求为准
PV
2024/11/30
2024/2/15
VD更新，取消棕色
4.4.5
PU复合革_62A
1mmPU+3mm海绵
耐环境存放
高温存放
100℃×24h  
表面无发粘、发亮、发脆等降解现象，灰度等级≥4级
/
聚氨酯（PU）革的技术
要求
/
/
第三方实验室
以实验室需求为准
PV
2024/11/30
2024/2/15
VD更新，取消棕色
4.4.6
PU复合革_62A
1mmPU+3mm海绵
内饰材料光照测试
耐光照性能
（x周期）
3周期
色牢度等级≥4 ,按DIN EN 20105-A02 评价; 不允许有色
调变化。
/
仪表板/副仪表板总成非
金属材料要求
SMTC 5 400 003-2019(V4) 
汽车内部空间部件的辐照试验
第三方实验室
以实验室需求为准
PV
2024/11/30
2024/2/15
VD更新，取消棕色
4.4.7
PU复合革_62A
1mmPU+3mm海绵
织物、皮革厚度
厚度/mm
按照图纸定义要求
/
聚氨酯（PU）革的技术
要求
SMTC 5 400 076-2011(V1)
皮革装饰材料的厚度
第三方实验室
以实验室需求为准
PV
2024/11/30
2024/2/15
VD更新，取消棕色
4.4.8
PU复合革_62A
1mmPU+3mm海绵
织物、皮革克重
克重/g/m2
根据实测值
/
聚氨酯（PU）革的技术
要求
GB/T 4669-2008
纺织品 机织物 单位长度质量和单位面积质量的
测定
第三方实验室
以实验室需求为准
PV
2024/11/30
2024/2/15
VD更新，取消棕色
4.4.9
PU复合革_62A
1mmPU+3mm海绵
静态和残余伸长率
静态延伸率
按照实测值，满足总成包覆为准
/
聚氨酯（PU）革的技术
要求
SMTC 5 400 031-2014(V2) 
非金属材料静态伸长率和永久伸长率的测试方法
第三方实验室
以实验室需求为准
PV
2024/11/30
2024/2/15
VD更新，取消棕色
4.4.10
PU复合革_62A
1mmPU+3mm海绵
静态和残余伸长率
永久延伸率
按照实测值
/
聚氨酯（PU）革的技术
要求
SMTC 5 400 031-2014(V2) 
非金属材料静态伸长率和永久伸长率的测试方法
第三方实验室
以实验室需求为准
PV
2024/11/30
2024/2/15
VD更新，取消棕色
4.4.11
PU复合革_62A
1mmPU+3mm海绵
剥离力
剥离力
 剥离力：面布与海绵≥6N 
海绵与底布≥4N
/
织物面料技术要求
DIN 53357
塑料布和塑料薄膜的检验层间分离试验　
第三方实验室
以实验室需求为准
PV
2024/11/30
2024/2/15
VD更新，取消棕色
4.4.12
PU复合革_62A
1mmPU+3mm海绵
内饰零件及材料挥发性有机物
（VOC）
VOC/μg/m3
TVOC≤  8000
丙酮≤ 200
苯≤  20
苯乙烯≤  50
甲苯≤ 200
乙醛≤  100
乙苯≤  200
二甲苯≤  200
甲醛≤  100
丙烯醛≤  80
/
轿车内饰零件及材料散
发性能技术要求
SMTC 5 400 018-2019（V3）
轿车内饰零件及材料VOC测试方法（袋式法）
第三方实验室
以实验室需求为准
PV
2024/11/30
2024/2/15
VD更新，取消棕色
4.5
PU_GX6
/
/
/
/
/
/
/
/
/
/
/
/
/
/
4.5.1
PU_GX6
20.30.R6312
色差/光泽度测试
零部件色差/光泽度测试
按图纸并符合SMTC 5 400 002-2013（V3）要求
/
聚氨酯（PU）革的技术
要求
SMTC 5 400 002-2013（V3）
汽车内饰零件颜色评定
第三方实验室
以实验室需求为准
PV
2024/11/30
2024/2/15
边部&中部
4.5.2
PU_GX6
20.30.R6312
汽车内饰材料的燃烧特性
燃烧速度/mm/min
BR＜100mm/min
/
汽车内饰材料的燃烧特
性
GB 8410-2006
汽车内饰材料的燃烧特性
第三方实验室
以实验室需求为准
PV
2024/11/30
2024/2/15
边部&中部
4.5.3
PU_GX6
20.30.R6312
内饰材料及零件总碳散发量
总碳散发/ μg C/g
≤20μg C/g
/
轿车内饰零件及材料散
发性能技术要求
SMTC 5 400 009-2017（V2）
轿车内饰零件及材料总碳挥发量测定方法
第三方实验室
以实验室需求为准
PV
2024/11/30
2024/2/15
边部&中部
4.5.4
PU_GX6
20.30.R6312
内饰材料及零件雾翳
冷凝组份/mg
≤2
/
轿车内饰零件及材料散
发性能技术要求
SMTC 5 400 010-2019（V3）
轿车内饰材料及零件雾翳测定方法
第三方实验室
以实验室需求为准
PV
2024/11/30
2024/2/15
边部&中部
4.5.5
PU_GX6
20.30.R6312
气味性能
气味性能
常态≤3.0级
湿态≤3.5级
干态≤3.5级
/
轿车内饰零件及材料散
发性能技术要求
SMTC 5 400 012-2021（V3）
轿车内饰零件及材料气味性试验方法
第三方实验室
以实验室需求为准
PV
2024/11/30
2024/2/15
边部&中部
4.5.6
PU_GX6
20.30.R6312
内饰材料光照测试
耐光色牢度（X周期）
3周期
≥4 acc ，ISO 105-A02
/
聚氨酯（PU）革的技术
要求
SMTC 5 400 003-2019（V4） 
非金属材料用于乘客舱内部零件的光照试验
第三方实验室
以实验室需求为准
PV
2024/11/30
2024/2/15
边部&中部
4.5.7
PU_GX6
20.30.R6312
织物、皮革厚度
致密层厚度/mm
按照图纸定义要求
/
聚氨酯（PU）革的技术
要求
QB/T 2709-2005， 显微镜测试 (× 
50)
皮革、物理和机械试验 厚度的测定
第三方实验室
以实验室需求为准
PV
2024/11/30
2024/2/15
边部&中部
4.5.8
PU_GX6
20.30.R6312
发泡层厚度/mm
按照图纸定义要求
/
聚氨酯（PU）革的技术
要求
QB/T 2709-2005， 显微镜测试 (× 
50)
皮革、物理和机械试验 厚度的测定
第三方实验室
以实验室需求为准
PV
2024/11/30
2024/2/15
边部&中部
4.5.9
PU_GX6
20.30.R6312
整体厚度/mm
按照图纸定义要求
/
聚氨酯（PU）革的技术
要求
SMTC 5 400 076-2011（V1）
皮革装饰材料的厚度
第三方实验室
以实验室需求为准
PV
2024/11/30
2024/2/15
边部&中部
4.5.10
PU_GX6
20.30.R6312
织物、皮革克重
克重/g/m2
根据实测值
/
聚氨酯（PU）革的技术
要求
GB/T 4669-2008
纺织品 机织物 单位长度质量和单位面积质量的
测定
第三方实验室
以实验室需求为准
PV
2024/11/30
2024/2/15
边部&中部
4.5.11
PU_GX6
20.30.R6312
织物、皮革拉伸性能
断裂强度/N/50 mm
L/B：≥200N/50mm
/
聚氨酯（PU）革的技术
要求
SMTC 5 400 078-2011（V1）
纺织材料的拉伸断裂强度和断裂延伸率
第三方实验室
以实验室需求为准
PV
2024/11/30
2024/2/15
边部&中部
4.5.12
PU_GX6
20.30.R6312
静态和残余伸长率
静态延伸率/%
50 N，30 min
14.0%≤ L ≤26.0%
24.0%≤ B ≤44.0%
/
聚氨酯（PU）革的技术
要求
SMTC 5 400 031-2021（V3） 
非金属材料静态伸长率和永久伸长率的测试方法
第三方实验室
以实验室需求为准
PV
2024/11/30
2024/2/15
边部&中部
4.5.13
PU_GX6
20.30.R6312
静态和残余伸长率
永久伸长率/%
L：≤3.0%
B：≤6.0%
/
聚氨酯（PU）革的技术
要求
SMTC 5 400 031-2021（V3） 
非金属材料静态伸长率和永久伸长率的测试方法
第三方实验室
以实验室需求为准
PV
2024/11/30
2024/2/15
边部&中部
4.5.14
PU_GX6
20.30.R6312
织物、皮革撕裂性能
撕裂强度/N
L：≥33
B：≥24
/
聚氨酯（PU）革的技术
要求
ISO 6383-1-2015
耐撕裂性测定，第1部分：分岔裤型撕裂法
第三方实验室
以实验室需求为准
PV
2024/11/30
2024/2/15
边部&中部
4.5.15
PU_GX6
20.30.R6312
剥离力
供货态/N
400mm/min
L/B≥25N/2.5cm
/
聚氨酯（PU）革的技术
要求
GB/T 8949-2008
聚氨酯干法人造革
第三方实验室
以实验室需求为准
PV
2024/11/30
2024/2/15
边部&中部
4.5.16
PU_GX6
20.30.R6312
高温/N
100℃，168h，400mm/min
L/B≥25N/2.5cm
/
聚氨酯（PU）革的技术
要求
GB/T 8949-2008
聚氨酯干法人造革
第三方实验室
以实验室需求为准
PV
2024/11/30
2024/2/15
边部&中部
4.5.17
PU_GX

附件一 总成零件开发验证计划-材料部分模板
零件开发验证计划—材料部分
Component ADV Plan - Material test
    项目号/Project No     B Sportback      零件号/Part No     11697995、11697962、11755302、11755299、11755305等        零件名称/Part Name         左侧座椅总成、右侧座椅总成、 60%左侧后排靠背总成、40%右侧后排靠背总成、后排座垫总成等          供应商/Supplier    延锋国际座椅系统有限公司
序号
零件名称
材料牌号/名称
ADV试验条目
ADV试验子条目
要求/限值
技术要求/协议
编号
技术要求/协议名称
试验规范编号
试验规范名称
分析/试验地点/单位
试验样件数量
分析/认证类
型
试验开始时间
试验结束时间
备注
4.5.33
PU_GX6
20.30.R6312
皮革耐绕实验
绕曲开裂—常温
10万次
无可见裂纹
/
聚氨酯（PU）革的技术
要求
ISO 5402-2022
皮革-物理与机械测试-用挠曲仪方法测定耐扰性
第三方实验室
以实验室需求为准
PV
2024/11/30
2024/2/15
边部&中部
4.5.34
PU_GX6
20.30.R6312
绕曲开裂—95%湿度，70℃，
168h后
10万次
无可见裂纹
/
聚氨酯（PU）革的技术
要求
ISO 5402-2022
皮革-物理与机械测试-用挠曲仪方法测定耐扰性
第三方实验室
以实验室需求为准
PV
2024/11/30
2024/2/15
边部&中部
4.5.35
PU_GX6
20.30.R6312
绕曲开裂—光照1周期后
1万次
目视无可见裂纹
/
聚氨酯（PU）革的技术
要求
ISO 5402-2022
皮革-物理与机械测试-用挠曲仪方法测定耐扰性
第三方实验室
以实验室需求为准
PV
2024/11/30
2024/2/15
边部&中部
4.5.36
PU_GX6
20.30.R6312
绕曲开裂—100℃，168h后
10万次
无可见裂纹
/
聚氨酯（PU）革的技术
要求
ISO 5402-2022
皮革-物理与机械测试-用挠曲仪方法测定耐扰性
第三方实验室
以实验室需求为准
PV
2024/11/30
2024/2/15
边部&中部
4.5.37
PU_GX6
20.30.R6312
绕曲开裂—低温
 -10℃ ，3万次
无可见裂纹
/
聚氨酯（PU）革的技术
要求
ISO 5402-2022
皮革-物理与机械测试-用挠曲仪方法测定耐扰性
第三方实验室
以实验室需求为准
PV
2024/11/30
2024/2/15
边部&中部
4.5.38
PU_GX6
20.30.R6312
耐摩擦色牢度试验方法-学振
耐磨
耐摩擦色牢度试验方法-学振
耐磨
15000cycles 无裂纹
/
聚氨酯（PU）革的技术
要求
/
负载1kg，60mm摩擦头
JIS L3102 6#帆布
皮革用双面胶贴合2.5mm海绵，置于磨头上。试
样：宽度10mm ，长度100mm。
JIS L3102 6#帆布在下，宽30mm，长250mm
第三方实验室
以实验室需求为准
PV
2024/11/30
2024/2/15
边部&中部
4.5.39
PU_GX6
20.30.R6312
织物接缝疲劳性能和滑移性能织物接缝疲劳性能和滑移性能
≤ 2.2 mm
/
聚氨酯（PU）革的技术
要求
SMTC 5 400 035-2021（V2）
织物接缝疲劳性能和滑移性能
第三方实验室
以实验室需求为准
PV
2024/11/30
2024/2/15
边部&中部
4.5.40
PU_GX6
20.30.R6312
尺寸收缩
尺寸收缩/%
20 cycles
≤ 1.5%
/
聚氨酯（PU）革的技术
要求
SMTC 5 400 005-2021（V3）-A
汽车零件耐气候交变试验
第三方实验室
以实验室需求为准
PV
2024/11/30
2024/2/15
边部&中部
4.5.41
PU_GX6
20.30.R6312
内饰零件及材料挥发性有机物
（VOC）
VOC/μg/m3
TVOC≤  5000
丙酮≤ 150
苯≤  10
苯乙烯≤  20
甲苯≤ 150
乙醛≤  80
乙苯≤  120
二甲苯≤  150
甲醛≤  80
丙烯醛≤
20
/
轿车内饰零件及材料散
发性能技术要求
SMTC 5 400 018-2019（V3）
轿车内饰零件及材料VOC测试方法（袋式法）
第三方实验室
以实验室需求为准
PV
2024/11/30
2024/2/15
边部&中部
4.5.42
PU_GX6
打孔革
织物、皮革拉伸性能
拉伸强度
L/B≥150N
/
/
SMTC 5 400 078-2011(V1)
纺织材料的拉伸断裂强度和断裂延伸率
第三方实验室
以实验室需求为准
PV
2024/11/30
2024/2/15
边部&中部
4.5.43
PU_GX6
打孔革
静态和残余伸长率
静态延伸率
100N/5min
按实测值，满足座椅总成包覆要求
/
/
SMTC 5 400 031-2014(V2) 
非金属材料静态伸长率和永久伸长率的测试方法
第三方实验室
以实验室需求为准
PV
2024/11/30
2024/2/15
边部&中部
4.5.44
PU_GX6
打孔革
静态和残余伸长率
永久延伸率
长度方向≤3%，宽度方向≤6%
/
/
SMTC 5 400 031-2014(V2) 
非金属材料静态伸长率和永久伸长率的测试方法
第三方实验室
以实验室需求为准
PV
2024/11/30
2024/2/15
边部&中部
4.5.45
PU_GX6
打孔革
织物、皮革撕裂性能
撕裂强度
L/B≥15N
 
/
/
DIN 53356-1982 
人造革和类似的薄片材的检验.裂纹扩展试验
第三方实验室
以实验室需求为准
PV
2024/11/30
2024/2/15
边部&中部
4.5.46
PU_GX6
打孔革
织物接缝疲劳性能和滑移性能织物接缝疲劳性能和滑移性能
≤ 2.2 mm
/
/
SMTC 5 400 035-2021（V2）
织物接缝疲劳性能和滑移性能
第三方实验室
以实验室需求为准
PV
2024/11/30
2024/2/15
边部&中部
4.5.47
PU_GX6
打孔革
抗泰伯磨损-非金属材料
Taber耐磨实验
座椅：TABER耐磨
CS-10，1000 g，4000r
涂层没有裂纹，不磨穿
/
有支撑PVC革的要求
SMTC 5 400 172-2013(V2)
抗磨损－非金属材料
第三方实验室
以实验室需求为准
PV
2024/11/30
2024/2/15
边部&中部
4.6
PU复合革_GX6
/
/
/
/
/
/
/
/
/
/
/
/
/
/
4.6.1
PU复合革_GX6
1mmPU+2mm海绵
汽车内饰材料的燃烧特性
燃烧速度mm/min
BR＜100mm/min
/
汽车内饰材料的燃烧特
性
GB 8410-2006
汽车内饰材料的燃烧特性
第三方实验室
以实验室需求为准
PV
2024/11/30
2024/2/15
边部&中部
4.6.2
PU复合革_GX6
1mmPU+2mm海绵
内饰材料及零件总碳散发量
总碳散发/ μg C/g
≤50μg C/g
/
轿车内饰零件及材料散
发性能技术要求
SMTC 5 400 009-2017（V2）
轿车内饰零件及材料总碳挥发量测定方法
第三方实验室
以实验室需求为准
PV
2024/11/30
2024/2/15
边部&中部
4.6.3
PU复合革_GX6
1mmPU+2mm海绵
内饰材料及零件雾翳
冷凝组份/mg
 Method A   
100℃/21℃×18 h
≤2.0 mg
/
轿车内饰零件及材料散
发性能技术要求
SMTC 5 400 010-2019（V3）
轿车内饰材料及零件雾翳测定方法
第三方实验室
以实验室需求为准
PV
2024/11/30
2024/2/15
边部&中部
4.6.4
PU复合革_GX6
1mmPU+2mm海绵
气味性能
气味性能
常态≤3.0级
湿态≤3.5级
干态≤3.5级
/
轿车内饰零件及材料散
发性能技术要求
SMTC 5 400 012-2021（V3）
轿车内饰零件及材料气味性试验方法
第三方实验室
以实验室需求为准
PV
2024/11/30
2024/2/15
边部&中部
4.6.5
PU复合革_GX6
1mmPU+2mm海绵
耐环境存放
高温存放
100℃×24h  
表面无发粘、发亮、发脆等降解现象，灰度等级≥4级
/
聚氨酯（PU）革的技术
要求
/
/
第三方实验室
以实验室需求为准
PV
2024/11/30
2024/2/15
边部&中部
4.6.6
PU复合革_GX6
1mmPU+2mm海绵
内饰材料光照测试
耐光照性能
（x周期）
3周期
色牢度等级≥4 ,按DIN EN 20105-A02 评价; 不允许有色
调变化。
/
仪表板/副仪表板总成非
金属材料要求
SMTC 5 400 003-2019(V4) 
汽车内部空间部件的辐照试验
第三方实验室
以实验室需求为准
PV
2024/11/30
2024/2/15
边部&中部
4.6.7
PU复合革_GX6
1mmPU+2mm海绵
织物、皮革厚度
厚度/mm
按照图纸定义要求
/
聚氨酯（PU）革的技术
要求
SMTC 5 400 076-2011(V1)
皮革装饰材料的厚度
第三方实验室
以实验室需求为准
PV
2024/11/30
2024/2/15
边部&中部
4.6.8
PU复合革_GX6
1mmPU+2mm海绵
织物、皮革克重
克重/g/m2
根据实测值
/
聚氨酯（PU）革的技术
要求
GB/T 4669-2008
纺织品 机织物 单位长度质量和单位面积质量的
测定
第三方实验室
以实验室需求为准
PV
2024/11/30
2024/2/15
边部&中部
4.6.9
PU复合革_GX6
1mmPU+2mm海绵
静态和残余伸长率
静态延伸率
按照实测值，满足总成包覆为准
/
聚氨酯（PU）革的技术
要求
SMTC 5 400 031-2014(V2) 
非金属材料静态伸长率和永久伸长率的测试方法
第三方实验室
以实验室需求为准
PV
2024/11/30
2024/2/15
边部&中部
4.6.10
PU复合革_GX6
1mmPU+2mm海绵
静态和残余伸长率
永久延伸率
按照实测值
/
聚氨酯（PU）革的技术
要求
SMTC 5 400 031-2014(V2) 
非金属材料静态伸长率和永久伸长率的测试方法
第三方实验室
以实验室需求为准
PV
2024/11/30
2024/2/15
边部&中部
4.6.11
PU复合革_GX6
1mmPU+2mm海绵
剥离力
剥离力
 剥离力：面布与海绵≥6N 
海绵与底布≥4N
/
织物面料技术要求
DIN 53357
塑料布和塑料薄膜的检验层间分离试验　
第三方实验室
以实验室需求为准
PV
2024/11/30
2024/2/15
边部&中部
4.6.12
PU复合革_GX6
1mmPU+2mm海绵
内饰零件及材料挥发性有机物
（VOC）
VOC/μg/m3
TVOC≤  8000
丙酮≤ 200
苯≤  20
苯乙烯≤  50
甲苯≤ 200
乙醛≤  100
乙苯≤  200
二甲苯≤  200
甲醛≤  100
丙烯醛≤  80
/
轿车内饰零件及材料散
发性能技术要求
