Repository: kujaxr/obsidian-vault

File: 材料工程师/427 BNB项目-ADV材料试验大纲-11716640-铝合金车轮-邵百明.pdf.md
# 427 BNB项目-ADV材料试验大纲-11716640-铝合金车轮-邵百明.pdf

序号
零件名称
材料牌号/名称
ADV试验条目
ADV试验子条目
要求/限值
技术要求/协议编号
技术要求/协议名称
试验规范编号
试验规范名称
分析/试验地点/单位
试验样件数量
分析/认证类
型
试验开始时间
试验结束时间
备注
1
铝合金车轮
1.1
铝合金车轮
AlSi7Mg（A356）金属材料及制品（化
学成分）
Si
6.5~7.5
GB/T 7999-2015
铝及铝合金光电直读发射光
谱分析方法
昆山六丰机械工业有限公
司
3
DV
PV
2024/9/30
2025/2/25
1.2
铝合金车轮
AlSi7Mg（A356）金属材料及制品（化
学成分）
Mg
0.20~0.40
GB/T 7999-2015
铝及铝合金光电直读发射光
谱分析方法
昆山六丰机械工业有限公
司
3
DV
PV
2024/9/30
2025/2/25
1.3
铝合金车轮
AlSi7Mg（A356）金属材料及制品（化
学成分）
Ti
≤0.2
GB/T 7999-2015
铝及铝合金光电直读发射光
谱分析方法
昆山六丰机械工业有限公
司
3
DV
PV
2024/9/30
2025/2/25
1.4
铝合金车轮
AlSi7Mg（A356）金属材料及制品（化
学成分）
Fe
≤0.2
GB/T 7999-2015
铝及铝合金光电直读发射光
谱分析方法
昆山六丰机械工业有限公
司
3
DV
PV
2024/9/30
2025/2/25
1.5
铝合金车轮
AlSi7Mg（A356）金属材料及制品（化
学成分）
Cu
≤0.02
GB/T 7999-2015
铝及铝合金光电直读发射光
谱分析方法
昆山六丰机械工业有限公
司
3
DV
PV
2024/9/30
2025/2/25
1.6
铝合金车轮
AlSi7Mg（A356）金属材料及制品（化
学成分）
Zn
≤0.1
GB/T 7999-2015
铝及铝合金光电直读发射光
谱分析方法
昆山六丰机械工业有限公
司
3
DV
PV
2024/9/30
2025/2/25
1.7
铝合金车轮
AlSi7Mg（A356）金属材料及制品（化
学成分）
Mn
≤0.1
GB/T 7999-2015
铝及铝合金光电直读发射光
谱分析方法
昆山六丰机械工业有限公
司
3
DV
PV
2024/9/30
2025/2/25
1.8
铝合金车轮
AlSi7Mg（A356）金属材料及制品（化
学成分）
其他
≤0.05
GB/T 7999-2015
铝及铝合金光电直读发射光
谱分析方法
昆山六丰机械工业有限公
司
3
DV
PV
2024/9/30
2025/2/25
1.9
铝合金车轮
-内轮缘
AlSi7Mg（A356）金属材料及制品（机
械性能）
塑性延伸强度
 ≥200 Mpa
GB/T 228.1
-2021
金属材料 拉伸试验 第1部
分：室温试验方法
昆山六丰机械工业有限公
司
3
DV
PV
2024/9/30
2025/2/25
1.10
铝合金车轮
-内轮缘
AlSi7Mg（A356）金属材料及制品（机
械性能）
延伸率
≥7％
GB/T 228.1
-2021
金属材料 拉伸试验 第1部
分：室温试验方法
昆山六丰机械工业有限公
司
3
DV
PV
2024/9/30
2025/2/25
1.11
铝合金车轮
-外轮缘
AlSi7Mg（A356）金属材料及制品（机
械性能）
塑性延伸强度
≥200 Mpa
GB/T 228.1
-2021
金属材料 拉伸试验 第1部
分：室温试验方法
昆山六丰机械工业有限公
司
3
DV
PV
2024/9/30
2025/2/25
1.12
铝合金车轮
-外轮缘
AlSi7Mg（A356）金属材料及制品（机
械性能）
延伸率
≥7％
GB/T 228.1
-2021
金属材料 拉伸试验 第1部
分：室温试验方法
昆山六丰机械工业有限公
司
3
DV
PV
2024/9/30
2025/2/25
1.13
铝合金车轮
-轮辐
AlSi7Mg（A356）金属材料及制品（机
械性能）
塑性延伸强度
≥185 Mpa
GB/T 228.1
-2021
金属材料 拉伸试验 第1部
分：室温试验方法
昆山六丰机械工业有限公
司
3
DV
PV
2024/9/30
2025/2/25
1.14
铝合金车轮
-轮辐
AlSi7Mg（A356）金属材料及制品（机
械性能）
延伸率
≥3％
GB/T 228.1
-2021
金属材料 拉伸试验 第1部
分：室温试验方法
昆山六丰机械工业有限公
司
3
DV
PV
2024/9/30
2025/2/25
1.15
铝合金车轮
-轮芯
AlSi7Mg（A356）金属材料及制品（机
械性能）
硬度
80～105HB
GB/T 231.1
-2018
金属材料 布氏硬度试验
昆山六丰机械工业有限公
司
3
DV
PV
2024/9/30
2025/2/25
1.16
铝合金车轮
-内轮缘
AlSi7Mg（A356）金属材料及制品（微
观结构）
金相组织
优于D级
SMTC 3 233 007
-2015(V1)
铸造铝合金车轮金相组织测
试方法
昆山六丰机械工业有限公
司
3
DV
PV
2024/9/30
2025/2/25
1.17
铝合金车轮
-外轮缘
AlSi7Mg（A356）金属材料及制品（微
观结构）
金相组织
优于D级
SMTC 3 233 007
-2015(V1)
铸造铝合金车轮金相组织测
试方法
昆山六丰机械工业有限公
司
3
DV
PV
2024/9/30
2025/2/25
1.18
铝合金车轮
-轮芯
AlSi7Mg（A356）金属材料及制品（微
观结构）
金相组织
优于B级
SMTC 3 233 007
-2015(V1)
铸造铝合金车轮金相组织测
试方法
昆山六丰机械工业有限公
司
3
DV
PV
2024/9/30
2025/2/25
1.19
铝合金车轮
-内轮缘
AlSi7Mg（A356）金属材料及制品（微
观结构）
孔隙率
≤ 1.0%
SMTC 5 200 028
-2021(V2)
金属材料孔隙度测定方法
昆山六丰机械工业有限公
司
3
DV
PV
2024/9/30
2025/2/25
1.2
铝合金车轮
-内轮缘
AlSi7Mg（A356）金属材料及制品（微
观结构）
最大单孔直径
≤ 0.5mm
SMTC 5 200 028
-2021(V2)
金属材料孔隙度测定方法
昆山六丰机械工业有限公
司
3
DV
PV
2024/9/30
2025/2/25
1.21
铝合金车轮
-外轮缘
AlSi7Mg（A356）金属材料及制品（微
观结构）
孔隙率
≤ 1.0%
SMTC 5 200 028
-2021(V2)
金属材料孔隙度测定方法
昆山六丰机械工业有限公
司
3
DV
PV
2024/9/30
2025/2/25
1.22
铝合金车轮
-外轮缘
AlSi7Mg（A356）金属材料及制品（微
观结构）
最大单孔直径
≤ 0.5mm
SMTC 5 200 028
-2021(V2)
金属材料孔隙度测定方法
昆山六丰机械工业有限公
司
3
DV
PV
2024/9/30
2025/2/25
1.23
铝合金车轮
-轮辋中间
AlSi7Mg（A356）金属材料及制品（微
观结构）
孔隙率
≤ 1.8%
SMTC 5 200 028
-2021(V2)
金属材料孔隙度测定方法
昆山六丰机械工业有限公
司
3
DV
PV
2024/9/30
2025/2/25
1.24
铝合金车轮
-轮辋中间
AlSi7Mg（A356）金属材料及制品（微
观结构）
最大单孔直径
≤ 0.5mm
SMTC 5 200 028
-2021(V2)
金属材料孔隙度测定方法
昆山六丰机械工业有限公
司
3
DV
PV
2024/9/30
2025/2/25
附件一 总成零件开发验证计划-材料部分模板
    项目号/Project No       427 BNB                         零件号/Part No  11716640 /PP1 601 025 E                    零件名称/Part Name    铝合金车轮AL Alloy wheel   20*8.5J           供应商/Supplier  昆山六丰机械工业有限公司     .
零件开发验证计划—材料部分
Component ADV Plan - Material test
1/3
SMPV-4.3.2-003-QA-F01


序号
零件名称
材料牌号/名称
ADV试验条目
ADV试验子条目
要求/限值
技术要求/协议编号
技术要求/协议名称
试验规范编号
试验规范名称
分析/试验地点/单位
试验样件数量
分析/认证类
型
试验开始时间
试验结束时间
备注
附件一 总成零件开发验证计划-材料部分模板
    项目号/Project No       427 BNB                         零件号/Part No  11716640 /PP1 601 025 E                    零件名称/Part Name    铝合金车轮AL Alloy wheel   20*8.5J           供应商/Supplier  昆山六丰机械工业有限公司     .
零件开发验证计划—材料部分
Component ADV Plan - Material test
1.25
铝合金车轮
-轮辐
AlSi7Mg（A356）金属材料及制品（微
观结构）
孔隙率
≤ 1.0%
SMTC 5 200 028
-2021(V2)
金属材料孔隙度测定方法
昆山六丰机械工业有限公
司
3
DV
PV
2024/9/30
2025/2/25
1.26
铝合金车轮
-轮辐
AlSi7Mg（A356）金属材料及制品（微
观结构）
最大单孔直径
≤ 0.5mm
SMTC 5 200 028
-2021(V2)
金属材料孔隙度测定方法
昆山六丰机械工业有限公
司
3
DV
PV
2024/9/30
2025/2/25
1.27
铝合金车轮
-轮芯
AlSi7Mg（A356）金属材料及制品（微
观结构）
孔隙率
≤ 1.8%
SMTC 5 200 028
-2021(V2)
金属材料孔隙度测定方法
昆山六丰机械工业有限公
司
3
DV
PV
2024/9/30
2025/2/25
1.28
铝合金车轮
-轮芯
AlSi7Mg（A356）金属材料及制品（微
观结构）
最大单孔直径
≤ 1.0mm
SMTC 5 200 028
-2021(V2)
金属材料孔隙度测定方法
昆山六丰机械工业有限公
司
3
DV
PV
2024/9/30
2025/2/25
2
表面涂层
2024/9/30
2025/2/25
2.1
表面涂层
底粉:90-72-9904-
1
色漆：RM21-
A625/0C(FZZ)
透明粉:90-60-
0005-4
外观
外观
满足标准外观判定表
SMTC 5 100 031
-2023(V6)
铝合金轮毂的表面保护要求昆山六丰机械工业有限公
司
3
DV
PV
2024/9/30
2025/2/25
2.2
表面涂层
底粉:90-72-9904-
1
色漆：RM21-
A625/0C(FZZ)
透明粉:90-60-
0005-4
附着力试验
划格试验
Gt0-1
ISO 2409-2020
色漆和清漆的划格试验
昆山六丰机械工业有限公
司
3
DV
PV
2024/9/30
2025/2/25
2.3
表面涂层
底粉:90-72-9904-
1
色漆：RM21-
A625/0C(FZZ)
透明粉:90-60-
0005-4
涂层厚度
膜厚
总膜厚：≥80μm
内侧面和鞍边：≥30μm
底漆≥50μm
精车面≥80μm
DIN EN ISO 2360-
2017
无磁性导电基底材料上的不
导电涂层-涂层厚度测量-波
幅感应涡流法
昆山六丰机械工业有限公
司
3
DV
PV
2024/9/30
2025/2/25
2.4
表面涂层
底粉:90-72-9904-
1
色漆：RM21-
A625/0C(FZZ)
透明粉:90-60-
0005-4
漆膜硬度
漆膜硬度
≥HB
GB/T 6739-2006
漆膜的铅笔硬度
昆山六丰机械工业有限公
司
3
DV
PV
2024/9/30
2025/2/25
2.5
表面涂层
底粉:90-72-9904-
1
色漆：RM21-
A625/0C(FZZ)
透明粉:90-60-
0005-4
碎石冲击
碎石冲击
特征值小于等于2
DIN EN ISO 20567-1-
2017
油漆和清漆 – 涂层的耐碎石
片能力测定 – 第 1 部分：
多冲击测试
昆山六丰机械工业有限公
司
3
DV
PV
2024/9/30
2025/2/25
2.6
表面涂层
底粉:90-72-9904-
1
色漆：RM21-
A625/0C(FZZ)
透明粉:90-60-
0005-4
耐腐蚀性试验
CASS试验
无起泡，无基体腐蚀，单
边扩延最大值：D≤2.5；
试验后附着力：Gt0-1
ISO 9227-2022
人造环境中的腐蚀试验盐雾昆山六丰机械工业有限公
司
3
DV
PV
2024/9/30
2025/2/25
2.7
表面涂层
底粉:90-72-9904-
1
色漆：RM21-
A625/0C(FZZ)
透明粉:90-60-
0005-4
耐腐蚀试验
冷凝水试验+蒸汽喷射
无起泡，无基体腐蚀，
附着力：Gt0-1
蒸汽喷射无漆层剥落
DIN EN ISO 6270-2 -
2018
SMTC 5 200 008-
2013(V2)
油漆和清漆–耐湿度测定–
第 2 部分：试样在冷凝水环
境中的暴露测试操作步骤
 /金属和非金属材料涂漆；
蒸汽喷射测试
昆山六丰机械工业有限公
司
3
DV
PV
2024/9/30
2025/2/25
/
2.8
表面涂层
底粉:90-72-9904-
1
色漆：RM21-
A625/0C(FZZ)
透明粉:90-60-
0005-4
耐腐蚀性试验
丝状腐蚀试验
无起泡、无金属基材腐
蚀，划线处丝状腐蚀长度
Fmax≤4mm
SMTC 3 233 012-2019
（V1）
铝合金车轮丝状腐蚀试验方
法
昆山六丰机械工业有限公
司
3
DV
PV
2024/9/30
2025/2/25
2.9
表面涂层
底粉:90-72-9904-
1
色漆：RM21-
A625/0C(FZZ)
透明粉:90-60-
0005-4
耐化学试剂
耐化学品-柴油
无外观不良
DIN EN ISO 4628-1
涂层损伤的评价
昆山六丰机械工业有限公
司
3
DV
PV
2024/9/30
2025/2/25
2/3
SMPV-4.3.2-003-QA-F01


序号
零件名称
材料牌号/名称
ADV试验条目
ADV试验子条目
要求/限值
技术要求/协议编号
技术要求/协议名称
试验规范编号
试验规范名称
分析/试验地点/单位
试验样件数量
分析/认证类
型
试验开始时间
试验结束时间
备注
附件一 总成零件开发验证计划-材料部分模板
    项目号/Project No       427 BNB                         零件号/Part No  11716640 /PP1 601 025 E                    零件名称/Part Name    铝合金车轮AL Alloy wheel   20*8.5J           供应商/Supplier  昆山六丰机械工业有限公司     .
零件开发验证计划—材料部分
Component ADV Plan - Material test
2.1
表面涂层
底粉:90-72-9904-
1
色漆：RM21-
A625/0C(FZZ)
透明粉:90-60-
0005-4
耐化学试剂
耐化学品-无铅汽油
无外观不良
DIN EN ISO 4628-1
涂层损伤的评价
昆山六丰机械工业有限公
司
3
DV
PV
2024/9/30
2025/2/25
2.11
表面涂层
底粉:90-72-9904-
1
色漆：RM21-
A625/0C(FZZ)
透明粉:90-60-
0005-4
耐化学试剂
耐化学品-沥青、柏油
剥离剂
无外观不良
DIN EN ISO 4628-1
涂层损伤的评价
昆山六丰机械工业有限公
司
3
DV
PV
2024/9/30
2025/2/25
2.12
表面涂层
底粉:90-72-9904-
1
色漆：RM21-
A625/0C(FZZ)
透明粉:90-60-
0005-4
耐化学试剂
耐化学品-密封胶以及
脱胶剂
无外观不良
DIN EN ISO 4628-1
涂层损伤的评价
昆山六丰机械工业有限公
司
3
DV
PV
2024/9/30
2025/2/25
2.13
表面涂层
底粉:90-72-9904-
1
色漆：RM21-
A625/0C(FZZ)
透明粉:90-60-
0005-4
耐光照
干热光照
无外观不良，色牢度大于
4级
SMTC 5 400 006-2023
（V5）
非金属材料；干热气候下的
氙灯加速光照试验
昆山六丰机械工业有限公
司
3
DV
PV
2024/9/30
2025/2/25
2.14
表面涂层
底粉:90-72-9904-
1
色漆：RM21-
A625/0C(FZZ)
透明粉:90-60-
0005-4
耐光照
湿热光照
无外观不良，色牢度大于
4级
SMTC 5 400 007-
2023(V6)
非金属材料；湿热气候下的
氙灯加速光照试验
昆山六丰机械工业有限公
司
3
DV
PV
2024/9/30
2025/2/25
2.15
表面涂层
底粉:90-72-9904-
1
色漆：RM21-
A625/0C(FZZ)
透明粉:90-60-
0005-4
耐光照
UV光照
无外观不良，无裂纹
SMTC 5 400 007-
2023(V6)
氙灯耐候老化标准
昆山六丰机械工业有限公
司
3
DV
PV
2024/9/30
2025/2/25
SCL         材料工程师 MVE ：                                                   日期 Date：                                                              SCL      材料高级经理 Material Senior Manager ：                                                   日期 Date：                                            .
SRIH   设计发布工程师 DRE：                                              日期 Date：                                      .                          SRIH 设计发布高级经理 DRE Senior Manager：                                              日期 Date：                                            .
Supplier  设计或材料工程师   Test engineer：                                             日期 Date：   2024.8.12                            .
3/3
SMPV-4.3.2-003-QA-F01

File: 材料工程师/427 BNB项目-ADV材料试验大纲-11716641-铝合金车轮-邵百明.pdf.md
# 427 BNB项目-ADV材料试验大纲-11716641-铝合金车轮-邵百明.pdf

序号
零件名称
材料牌号/名称
ADV试验条目
ADV试验子条目
要求/限值
技术要求/协议编号
技术要求/协议名称
试验规范编号
试验规范名称
分析/试验地点/单位
试验样件数量
分析/认证类
型
试验开始时间
试验结束时间
备注
1
铝合金车轮
1.1
铝合金车轮
AlSi7Mg（A356）金属材料及制品（化
学成分）
Si
6.5~7.5
GB/T 7999-2015
铝及铝合金光电直读发射光
谱分析方法
昆山六丰机械工业有限公
司
3
DV
PV
2024/9/30
2025/2/25
1.2
铝合金车轮
AlSi7Mg（A356）金属材料及制品（化
学成分）
Mg
0.20~0.40
GB/T 7999-2015
铝及铝合金光电直读发射光
谱分析方法
昆山六丰机械工业有限公
司
3
DV
PV
2024/9/30
2025/2/25
1.3
铝合金车轮
AlSi7Mg（A356）金属材料及制品（化
学成分）
Ti
≤0.2
GB/T 7999-2015
铝及铝合金光电直读发射光
谱分析方法
昆山六丰机械工业有限公
司
3
DV
PV
2024/9/30
2025/2/25
1.4
铝合金车轮
AlSi7Mg（A356）金属材料及制品（化
学成分）
Fe
≤0.2
GB/T 7999-2015
铝及铝合金光电直读发射光
谱分析方法
昆山六丰机械工业有限公
司
3
DV
PV
2024/9/30
2025/2/25
1.5
铝合金车轮
AlSi7Mg（A356）金属材料及制品（化
学成分）
Cu
≤0.02
GB/T 7999-2015
铝及铝合金光电直读发射光
谱分析方法
昆山六丰机械工业有限公
司
3
DV
PV
2024/9/30
2025/2/25
1.6
铝合金车轮
AlSi7Mg（A356）金属材料及制品（化
学成分）
Zn
≤0.1
GB/T 7999-2015
铝及铝合金光电直读发射光
谱分析方法
昆山六丰机械工业有限公
司
3
DV
PV
2024/9/30
2025/2/25
1.7
铝合金车轮
AlSi7Mg（A356）金属材料及制品（化
学成分）
Mn
≤0.1
GB/T 7999-2015
铝及铝合金光电直读发射光
谱分析方法
昆山六丰机械工业有限公
司
3
DV
PV
2024/9/30
2025/2/25
1.8
铝合金车轮
AlSi7Mg（A356）金属材料及制品（化
学成分）
其他
≤0.05
GB/T 7999-2015
铝及铝合金光电直读发射光
谱分析方法
昆山六丰机械工业有限公
司
3
DV
PV
2024/9/30
2025/2/25
1.9
铝合金车轮
-内轮缘
AlSi7Mg（A356）金属材料及制品（机
械性能）
塑性延伸强度
 ≥200 Mpa
GB/T 228.1
-2021
金属材料 拉伸试验 第1部
分：室温试验方法
昆山六丰机械工业有限公
司
3
DV
PV
2024/9/30
2025/2/25
1.10
铝合金车轮
-内轮缘
AlSi7Mg（A356）金属材料及制品（机
械性能）
延伸率
≥7％
GB/T 228.1
-2021
金属材料 拉伸试验 第1部
分：室温试验方法
昆山六丰机械工业有限公
司
3
DV
PV
2024/9/30
2025/2/25
1.11
铝合金车轮
-外轮缘
AlSi7Mg（A356）金属材料及制品（机
械性能）
塑性延伸强度
≥200 Mpa
GB/T 228.1
-2021
金属材料 拉伸试验 第1部
分：室温试验方法
昆山六丰机械工业有限公
司
3
DV
PV
2024/9/30
2025/2/25
1.12
铝合金车轮
-外轮缘
AlSi7Mg（A356）金属材料及制品（机
械性能）
延伸率
≥7％
GB/T 228.1
-2021
金属材料 拉伸试验 第1部
分：室温试验方法
昆山六丰机械工业有限公
司
3
DV
PV
2024/9/30
2025/2/25
1.13
铝合金车轮
-轮辐
AlSi7Mg（A356）金属材料及制品（机
械性能）
塑性延伸强度
≥185 Mpa
GB/T 228.1
-2021
金属材料 拉伸试验 第1部
分：室温试验方法
昆山六丰机械工业有限公
司
3
DV
PV
2024/9/30
2025/2/25
1.14
铝合金车轮
-轮辐
AlSi7Mg（A356）金属材料及制品（机
械性能）
延伸率
≥3％
GB/T 228.1
-2021
金属材料 拉伸试验 第1部
分：室温试验方法
昆山六丰机械工业有限公
司
3
DV
PV
2024/9/30
2025/2/25
1.15
铝合金车轮
-轮芯
AlSi7Mg（A356）金属材料及制品（机
械性能）
硬度
80～105HB
GB/T 231.1
-2018
金属材料 布氏硬度试验
昆山六丰机械工业有限公
司
3
DV
PV
2024/9/30
2025/2/25
1.16
铝合金车轮
-内轮缘
AlSi7Mg（A356）金属材料及制品（微
观结构）
金相组织
优于D级
SMTC 3 233 007
-2015(V1)
铸造铝合金车轮金相组织测
试方法
昆山六丰机械工业有限公
司
3
DV
PV
2024/9/30
2025/2/25
1.17
铝合金车轮
-外轮缘
AlSi7Mg（A356）金属材料及制品（微
观结构）
金相组织
优于D级
SMTC 3 233 007
-2015(V1)
铸造铝合金车轮金相组织测
试方法
昆山六丰机械工业有限公
司
3
DV
PV
2024/9/30
2025/2/25
1.18
铝合金车轮
-轮芯
AlSi7Mg（A356）金属材料及制品（微
观结构）
金相组织
优于B级
SMTC 3 233 007
-2015(V1)
铸造铝合金车轮金相组织测
试方法
昆山六丰机械工业有限公
司
3
DV
PV
2024/9/30
2025/2/25
1.19
铝合金车轮
-内轮缘
AlSi7Mg（A356）金属材料及制品（微
观结构）
孔隙率
≤ 1.0%
SMTC 5 200 028
-2021(V2)
金属材料孔隙度测定方法
昆山六丰机械工业有限公
司
3
DV
PV
2024/9/30
2025/2/25
1.2
铝合金车轮
-内轮缘
AlSi7Mg（A356）金属材料及制品（微
观结构）
最大单孔直径
≤ 0.5mm
SMTC 5 200 028
-2021(V2)
金属材料孔隙度测定方法
昆山六丰机械工业有限公
司
3
DV
PV
2024/9/30
2025/2/25
1.21
铝合金车轮
-外轮缘
AlSi7Mg（A356）金属材料及制品（微
观结构）
孔隙率
≤ 1.0%
SMTC 5 200 028
-2021(V2)
金属材料孔隙度测定方法
昆山六丰机械工业有限公
司
3
DV
PV
2024/9/30
2025/2/25
1.22
铝合金车轮
-外轮缘
AlSi7Mg（A356）金属材料及制品（微
观结构）
最大单孔直径
≤ 0.5mm
SMTC 5 200 028
-2021(V2)
金属材料孔隙度测定方法
昆山六丰机械工业有限公
司
3
DV
PV
2024/9/30
2025/2/25
1.23
铝合金车轮
-轮辋中间
AlSi7Mg（A356）金属材料及制品（微
观结构）
孔隙率
≤ 1.8%
SMTC 5 200 028
-2021(V2)
金属材料孔隙度测定方法
昆山六丰机械工业有限公
司
3
DV
PV
2024/9/30
2025/2/25
1.24
铝合金车轮
-轮辋中间
AlSi7Mg（A356）金属材料及制品（微
观结构）
最大单孔直径
≤ 0.5mm
SMTC 5 200 028
-2021(V2)
金属材料孔隙度测定方法
昆山六丰机械工业有限公
司
3
DV
PV
2024/9/30
2025/2/25
附件一 总成零件开发验证计划-材料部分模板
    项目号/Project No       427 BNB                         零件号/Part No  11716641 /PP1 601 025 A                    零件名称/Part Name    铝合金车轮AL Alloy wheel   20*9.5J           供应商/Supplier  昆山六丰机械工业有限公司     .
零件开发验证计划—材料部分
Component ADV Plan - Material test
1/3
SMPV-4.3.2-003-QA-F01


序号
零件名称
材料牌号/名称
ADV试验条目
ADV试验子条目
要求/限值
技术要求/协议编号
技术要求/协议名称
试验规范编号
试验规范名称
分析/试验地点/单位
试验样件数量
分析/认证类
型
试验开始时间
试验结束时间
备注
附件一 总成零件开发验证计划-材料部分模板
    项目号/Project No       427 BNB                         零件号/Part No  11716641 /PP1 601 025 A                    零件名称/Part Name    铝合金车轮AL Alloy wheel   20*9.5J           供应商/Supplier  昆山六丰机械工业有限公司     .
零件开发验证计划—材料部分
Component ADV Plan - Material test
1.25
铝合金车轮
-轮辐
AlSi7Mg（A356）金属材料及制品（微
观结构）
孔隙率
≤ 1.0%
SMTC 5 200 028
-2021(V2)
金属材料孔隙度测定方法
昆山六丰机械工业有限公
司
3
DV
PV
2024/9/30
2025/2/25
1.26
铝合金车轮
-轮辐
AlSi7Mg（A356）金属材料及制品（微
观结构）
最大单孔直径
≤ 0.5mm
SMTC 5 200 028
-2021(V2)
金属材料孔隙度测定方法
昆山六丰机械工业有限公
司
3
DV
PV
2024/9/30
2025/2/25
1.27
铝合金车轮
-轮芯
AlSi7Mg（A356）金属材料及制品（微
观结构）
孔隙率
≤ 1.8%
SMTC 5 200 028
-2021(V2)
金属材料孔隙度测定方法
昆山六丰机械工业有限公
司
3
DV
PV
2024/9/30
2025/2/25
1.28
铝合金车轮
-轮芯
AlSi7Mg（A356）金属材料及制品（微
观结构）
最大单孔直径
≤ 1.0mm
SMTC 5 200 028
-2021(V2)
金属材料孔隙度测定方法
昆山六丰机械工业有限公
司
3
DV
PV
2024/9/30
2025/2/25
2
表面涂层
2024/9/30
2025/2/25
2.1
表面涂层
底粉:90-72-9904-
1
色漆：RM21-
A625/0C(FZZ)
透明粉:90-60-
0005-4
外观
外观
满足标准外观判定表
SMTC 5 100 031
-2023(V6)
铝合金轮毂的表面保护要求昆山六丰机械工业有限公
司
3
DV
PV
2024/9/30
2025/2/25
2.2
表面涂层
底粉:90-72-9904-
1
色漆：RM21-
A625/0C(FZZ)
透明粉:90-60-
0005-4
附着力试验
划格试验
Gt0-1
ISO 2409-2020
色漆和清漆的划格试验
昆山六丰机械工业有限公
司
3
DV
PV
2024/9/30
2025/2/25
2.3
表面涂层
底粉:90-72-9904-
1
色漆：RM21-
A625/0C(FZZ)
透明粉:90-60-
0005-4
涂层厚度
膜厚
总膜厚：≥80μm
内侧面和鞍边：≥30μm
底漆≥50μm
精车面≥80μm
DIN EN ISO 2360-
2017
无磁性导电基底材料上的不
导电涂层-涂层厚度测量-波
幅感应涡流法
昆山六丰机械工业有限公
司
3
DV
PV
2024/9/30
2025/2/25
2.4
表面涂层
底粉:90-72-9904-
1
色漆：RM21-
A625/0C(FZZ)
透明粉:90-60-
0005-4
漆膜硬度
漆膜硬度
≥HB
GB/T 6739-2006
漆膜的铅笔硬度
昆山六丰机械工业有限公
司
3
DV
PV
2024/9/30
2025/2/25
2.5
表面涂层
底粉:90-72-9904-
1
色漆：RM21-
A625/0C(FZZ)
透明粉:90-60-
0005-4
碎石冲击
碎石冲击
特征值小于等于2
DIN EN ISO 20567-1-
2017
油漆和清漆 – 涂层的耐碎石
片能力测定 – 第 1 部分：
多冲击测试
昆山六丰机械工业有限公
司
3
DV
PV
2024/9/30
2025/2/25
2.6
表面涂层
底粉:90-72-9904-
1
色漆：RM21-
A625/0C(FZZ)
透明粉:90-60-
0005-4
耐腐蚀性试验
CASS试验
无起泡，无基体腐蚀，单
边扩延最大值：D≤2.5；
试验后附着力：Gt0-1
ISO 9227-2022
人造环境中的腐蚀试验盐雾昆山六丰机械工业有限公
司
3
DV
PV
2024/9/30
2025/2/25
2.7
表面涂层
底粉:90-72-9904-
1
色漆：RM21-
A625/0C(FZZ)
透明粉:90-60-
0005-4
耐腐蚀试验
冷凝水试验+蒸汽喷射
无起泡，无基体腐蚀，
附着力：Gt0-1
蒸汽喷射无漆层剥落
DIN EN ISO 6270-2 -
2018
SMTC 5 200 008-
2013(V2)
油漆和清漆–耐湿度测定–
第 2 部分：试样在冷凝水环
境中的暴露测试操作步骤
 /金属和非金属材料涂漆；
蒸汽喷射测试
昆山六丰机械工业有限公
司
3
DV
PV
2024/9/30
2025/2/25
/
2.8
表面涂层
底粉:90-72-9904-
1
色漆：RM21-
A625/0C(FZZ)
透明粉:90-60-
0005-4
耐腐蚀性试验
丝状腐蚀试验
无起泡、无金属基材腐
蚀，划线处丝状腐蚀长度
Fmax≤4mm
SMTC 3 233 012-2019
（V1）
铝合金车轮丝状腐蚀试验方
法
昆山六丰机械工业有限公
司
3
DV
PV
2024/9/30
2025/2/25
2.9
表面涂层
底粉:90-72-9904-
1
色漆：RM21-
A625/0C(FZZ)
透明粉:90-60-
0005-4
耐化学试剂
耐化学品-柴油
无外观不良
DIN EN ISO 4628-1
涂层损伤的评价
昆山六丰机械工业有限公
司
3
DV
PV
2024/9/30
2025/2/25
2/3
SMPV-4.3.2-003-QA-F01


序号
零件名称
材料牌号/名称
ADV试验条目
ADV试验子条目
要求/限值
技术要求/协议编号
技术要求/协议名称
试验规范编号
试验规范名称
分析/试验地点/单位
试验样件数量
分析/认证类
型
试验开始时间
试验结束时间
备注
附件一 总成零件开发验证计划-材料部分模板
    项目号/Project No       427 BNB                         零件号/Part No  11716641 /PP1 601 025 A                    零件名称/Part Name    铝合金车轮AL Alloy wheel   20*9.5J           供应商/Supplier  昆山六丰机械工业有限公司     .
零件开发验证计划—材料部分
Component ADV Plan - Material test
2.1
表面涂层
底粉:90-72-9904-
1
色漆：RM21-
A625/0C(FZZ)
透明粉:90-60-
0005-4
耐化学试剂
耐化学品-无铅汽油
无外观不良
DIN EN ISO 4628-1
涂层损伤的评价
昆山六丰机械工业有限公
司
3
DV
PV
2024/9/30
2025/2/25
2.11
表面涂层
底粉:90-72-9904-
1
色漆：RM21-
A625/0C(FZZ)
透明粉:90-60-
0005-4
耐化学试剂
耐化学品-沥青、柏油
剥离剂
无外观不良
DIN EN ISO 4628-1
涂层损伤的评价
昆山六丰机械工业有限公
司
3
DV
PV
2024/9/30
2025/2/25
2.12
表面涂层
底粉:90-72-9904-
1
色漆：RM21-
A625/0C(FZZ)
透明粉:90-60-
0005-4
耐化学试剂
耐化学品-密封胶以及
脱胶剂
无外观不良
DIN EN ISO 4628-1
涂层损伤的评价
昆山六丰机械工业有限公
司
3
DV
PV
2024/9/30
2025/2/25
2.13
表面涂层
底粉:90-72-9904-
1
色漆：RM21-
A625/0C(FZZ)
透明粉:90-60-
0005-4
耐光照
干热光照
无外观不良，色牢度大于
4级
SMTC 5 400 006-2023
（V5）
非金属材料；干热气候下的
氙灯加速光照试验
昆山六丰机械工业有限公
司
3
DV
PV
2024/9/30
2025/2/25
2.14
表面涂层
底粉:90-72-9904-
1
色漆：RM21-
A625/0C(FZZ)
透明粉:90-60-
0005-4
耐光照
湿热光照
无外观不良，色牢度大于
4级
SMTC 5 400 007-
2023(V6)
非金属材料；湿热气候下的
氙灯加速光照试验
昆山六丰机械工业有限公
司
3
DV
PV
2024/9/30
2025/2/25
2.15
表面涂层
底粉:90-72-9904-
1
色漆：RM21-
A625/0C(FZZ)
透明粉:90-60-
0005-4
耐光照
UV光照
无外观不良，无裂纹
SMTC 5 400 007-
2023(V6)
氙灯耐候老化标准
昆山六丰机械工业有限公
司
3
DV
PV
2024/9/30
2025/2/25
SCL         材料工程师 MVE ：                                                   日期 Date：                                                              SCL      材料高级经理 Material Senior Manager ：                                                   日期 Date：                                            .
SRIH   设计发布工程师 DRE：                                              日期 Date：                                      .                          SRIH 设计发布高级经理 DRE Senior Manager：                                              日期 Date：                                            .
Supplier  设计或材料工程师   Test engineer：                                             日期 Date：   2024.8.12                            .
3/3
SMPV-4.3.2-003-QA-F01

File: 材料工程师/427 BNB项目-ADV材料试验大纲-11720799 11924260 导风罩-20241125.pdf.md
# 427 BNB项目-ADV材料试验大纲-11720799 11924260 导风罩-20241125.pdf

20240906


20240906


上海汽车集团股份有限公司乘用车公司
SAIC MOTOR PASSENGER VEHICLE CO.
零件开发验证计划—材料部分
Component ADV Plan - Material test
项目号/Project No   427 BNB         零件号/Part No   11720799/11924268             零件名称/Part Name  冷却系统导风罩总成    供应商/Supplier  上海海泰汽配有限公司
序号
零件名称
材料牌号/名称
ADV试验条目
ADV试验子条目
要求/限值
技术要求/协议编号
技术要求/协议名称
试验规范编号
试验规范名称
分析/试验地点/单位
试验样件数量
分析/认证类
型
试验开始时间
试验结束时间
备注
1
冷却系统导风罩总成
/
/
/
/
/
/
/
/
/
/
/
/
/
/
1.1
冷却系统导风罩总成
总成
耐候交变性能
耐候交变性能
方法B，30周期后外观及功能无变
化，橡胶唇边无变形脱落，海绵不
脱落，无明显收缩
/
/
SMTC 5 400 005-
2013(V2)
汽车零件耐候交变试验
上汽认可三方实验室
3
PV
2024.11.20 
2025.1.15
总成
1.2
冷却系统导风罩总成
总成
耐高温性能
耐高温性能
110℃×24h 外观及功能无变化，
橡胶唇边无变形脱落，海绵不脱
落，无明显收缩
/
/
GB/T 2423.2-2008
电工电子产品环境试验第2部分：试验
方法 试验B-高温试验方法
上汽认可三方实验室
3
PV
2024.11.20 
2025.1.15
总成
1.3
冷却系统导风罩总成
总成
耐低温性能
耐低温性能
 -40℃×24h外观及功能无变化，
橡胶唇边无变形脱落，海绵不脱
落，无明显收缩
/
/
GB/T 2423.1-2008
电工电子产品环境试验第2部分：试验
方法 试验A-低温试验方法
上汽认可三方实验室
3
PV
2024.11.20 
2025.1.15
总成
1.4
冷却系统导风罩总成
总成
耐热老化性能
耐热老化性能
150℃ 500h，TPV和PP结合处、PP
本体评价，要求无粉化、无脆化；
700h PP本体无粉化 脆化
/
/
SMTC 6 330 021－2010
（V1）
抗热老化测试
上汽认可三方实验室
3
PV
2024.11.20 
2025.1.15
总成
1.5
冷却系统导风罩总成
总成
汽车零部件有害物质
ELV检测
铅Pb≤1000μg/g；
汞Hg≤1000μg/g；
镉Cd≤100μg/g；
六价铬Cr6+≤1000μg/g；
多溴联苯PBB≤1000μg/g；
多溴二苯醚PBDE≤1000μg/g
/
/
SMTC 5 500 001
汽车零件和材料中禁用限用危险物质
上汽认可三方实验室
3
PV
2024.11.20 
2025.1.15
1.6
冷却系统导风罩总成
总成
黏接力测试
/
黏接力≥90N
/
/
/
成品裁取20mm宽度的软胶和硬胶区
域，拉力机两端分别夹住硬胶和软胶
部分，结合处于拉伸中部，测试速度
50mm/min，评估最大力值
上汽认可三方实验室
3
PV
2024.11.20 
2025.1.15
总成
2
导风罩基体部分
PP-TD20
PP-130401
/
/
/
/
/
/
/
/
/
/
/
/
/
2.1
导风罩基体部分
PP-TD20
PP-130401
红外光谱分析
红外光谱分析
PP
/
/
GB/T 6040-2019
红外光谱分析方法通则
材料供应商自测
3
PV
2024.11.20 
2025.1.15
成品
2.2
导风罩基体部分
PP-TD20
PP-130401
塑料-非泡沫塑料的密度
密度/g/cm3
1.05±0.02g/cm3
/
/
ISO 1183-1:2019 (方法
A，浸渍法)
Plastics Methods for determining
the density of non-cellular 
plastics -- Part 1: Immersion 
method, liquid pycnometer method
and titration method
材料供应商自测
3
PV
2024.11.20 
2025.1.15
成品
2.3
导风罩基体部分
PP-TD20
PP-130401
塑料-差示扫描量热分析
熔融温度（熔点）/℃
≥158℃
/
/
GB/T 19466.3-2004
塑料-差示扫描量热法（DSC）-第3部
分：熔融和结晶温度及热焓的测定
材料供应商自测
3
PV
2024.11.20 
2025.1.15
成品
2.4
导风罩基体部分
PP-TD20
PP-130401
塑料-灰分（填料含量）
灰分（填料含量）/%
20±2%
/
/
ISO 1172：1996（方法
A）
Textile-glass-reinforced 
plastics -- Prepregs, moulding 
compounds and laminates -- 
Determination of the textile-
glass and mineral-filler content
-- Calcination methods
材料供应商自测
3
PV
2024.11.20 
2025.1.15
成品
2.5
导风罩基体部分
PP-TD20
PP-130401
塑料-拉伸性能
拉伸屈服强度（拉伸屈服应
力）/Mpa
≥ 28Mpa
/
/
ISO 527-2：2012
Plastics. Determination of 
tensile properties. Part 2:Test 
conditions for moulding and 
extrusion plastics
材料供应商自测
3
PV
2024.11.20 
2025.1.15
试片
2.6
导风罩基体部分
PP-TD20
PP-130401
塑料-简支梁冲击强度
简支梁无缺口冲击强度/KJ/m2
≥ 18kJ/m2
/
/
ISO 179-1-2023
塑料材料 简支梁冲击强度
材料供应商自测
3
PV
2024.11.20 
2025.1.15
试片
2.7
导风罩基体部分
PP-TD20
PP-130401
塑料-简支梁冲击强度
简支梁缺口冲击强度/KJ/m2
≥ 2.5kJ/m2
/
/
ISO 179-1-2023
塑料材料 简支梁冲击强度
材料供应商自测
3
PV
2024.11.20 
2025.1.15
试片
2.8
导风罩基体部分
PP-TD20
PP-130401
塑料-弯曲性能
弯曲强度/Mpa
≥ 38Mpa
/
/
ISO 178：2019
Plastics Determination of 
flexural properties
材料供应商自测
3
PV
2024.11.20 
2025.1.15
试片
2.11
导风罩基体部分
PP-TD20
PP-130401
聚丙烯成品件材料耐老化
特性
耐老化特性
150℃×700h冷却至23℃ 后零件不
允许有开裂、脆化现象
/
/
SMTC 6 330 021－2010
（V1）
抗热老化测试
材料供应商自测
3
PV
2024.11.20 
2025.1.15
试片
3
导风罩唇边部分
TPV SV2270M1BK
/
/
/
/
/
/
/
/
/
/
/
/
/
3.1
导风罩唇边部分
TPV SV2270M1BK
塑料及弹性体的裂解气相
色谱质谱联用技术
裂解色质谱分析
TPV
/
/
SMTC 5 400 023-2013
（V2）
塑料及弹性体的裂解气相色谱质谱联
用技术
上汽认可三方实验室
3
PV
2024.11.20 
2025.1.15
成品
3.2
导风罩唇边部分
TPV SV2270M1BK
硫化橡胶或热塑性橡胶-邵
氏硬度
邵氏硬度A
70±5
/
/
ISO 48-4：2018(Shore 
hardness)
Rubber, vulcanized or 
thermoplastic --Determination of
hardness -- Part 4: Indentation 
hardness by durometer method 
(Shore hardness)
上汽认可三方实验室
3
PV
2024.11.20 
2025.1.15
成品
3.3
导风罩唇边部分
TPV SV2270M1BK
硫化橡胶或热塑性橡胶-拉
伸应力应变性能
拉伸强度/Mpa
≥4MPa
/
/
ISO 37：2017
Rubber,vulcanized or 
thermoplastic-Determination of 
tensile stress-strain properties
上汽认可三方实验室
3
PV
2024.11.20 
2025.1.15
试片
1/3
SMPV-4.3.2-003-QA-F01


3.4
导风罩唇边部分
TPV SV2270M1BK
硫化橡胶或热塑性橡胶-拉
伸应力应变性能
拉断伸长率（断裂伸长率）/%
≥300%
/
/
ISO 37：2017
Rubber,vulcanized or 
thermoplastic-Determination of 
tensile stress-strain properties
上汽认可三方实验室
3
PV
2024.11.20 
2025.1.15
试片
3.5
导风罩唇边部分
TPV SV2270M1BK
硫化橡胶或热塑性橡胶-拉
伸应力应变性能
定伸应力/Mpa
≥1.5MPa
/
/
ISO 37：2017
Rubber,vulcanized or 
thermoplastic-Determination of 
tensile stress-strain properties
上汽认可三方实验室
3
PV
2024.11.20 
2025.1.15
试片
3.6
导风罩唇边部分
TPV SV2270M1BK
硫化橡胶或热塑性橡胶-邵
氏硬度
邵氏硬度A
热空气老化150℃*94h，供货态±5
/
/
ISO 48-4：2018(Shore 
hardness)
Rubber, vulcanized or 
thermoplastic --Determination of
hardness -- Part 4: Indentation 
hardness by durometer method 
(Shore hardness)
上汽认可三方实验室
3
PV
2024.11.20 
2025.1.15
试片
3.7
导风罩唇边部分
TPV SV2270M1BK
硫化橡胶或热塑性橡胶-拉
伸应力应变性能
拉伸强度/Mpa
热空气老化150℃*94h，≥-30%
/
/
ISO 37：2017
Rubber,vulcanized or 
thermoplastic-Determination of 
tensile stress-strain properties
上汽认可三方实验室
3
PV
2024.11.20 
2025.1.15
试片
3.8
导风罩唇边部分
TPV SV2270M1BK
硫化橡胶或热塑性橡胶-拉
伸应力应变性能
拉断伸长率（断裂伸长率）/%
热空气老化150℃*94h，≥-35%
/
/
ISO 37：2017
Rubber,vulcanized or 
thermoplastic-Determination of 
tensile stress-strain properties
上汽认可三方实验室
3
PV
2024.11.20 
2025.1.15
试片
3.9
导风罩唇边部分
TPV SV2270M1BK
硫化橡胶或热塑性橡胶-邵
氏硬度
邵氏硬度A
热空气老化130℃*1008h，供货态
±8
/
/
ISO 48-4：2018(Shore 
hardness)
Rubber, vulcanized or 
thermoplastic --Determination of
hardness -- Part 4: Indentation 
hardness by durometer method 
(Shore hardness)
上汽认可三方实验室
3
PV
2024.11.20 
2025.1.15
试片
3.10
导风罩唇边部分
TPV SV2270M1BK
硫化橡胶或热塑性橡胶-拉
伸应力应变性能
拉伸强度/Mpa
热空气老化130℃*1008h，≥-40%
/
/
ISO 37：2017
Rubber,vulcanized or 
thermoplastic-Determination of 
tensile stress-strain properties
上汽认可三方实验室
3
PV
2024.11.20 
2025.1.15
试片
3.11
导风罩唇边部分
TPV SV2270M1BK
硫化橡胶或热塑性橡胶-拉
伸应力应变性能
拉断伸长率（断裂伸长率）/%
热空气老化130℃*1008h，≥-40%
/
/
ISO 37：2017
Rubber,vulcanized or 
thermoplastic-Determination of 
tensile stress-strain properties
上汽认可三方实验室
3
PV
2024.11.20 
2025.1.15
试片
3.12
导风罩唇边部分
TPV SV2270M1BK
硫化橡胶或热塑性橡胶-撕
裂强度
撕裂强度
直角撕裂，≥8 N/mm
/
/
ISO 34-1：2015
Rubber,vulcanized or 
thermoplastic-Determination of 
tear strength-
Part1:Trouser,angle and crescent
test pieces
上汽认可三方实验室
3
PV
2024.11.20 
2025.1.15
试片
3.13
导风罩唇边部分
TPV SV2270M1BK
硫化橡胶或热塑性橡胶-压
缩永久变形
压缩永久变形/%
70℃*22H*25%，方法B，≤60%
/
/
SMTC 5 400 239 -2018
（V3）
弹性体材料压缩永久变形测试方法
上汽认可三方实验室
3
PV
2024.11.20 
2025.1.15
成品
3.14
导风罩唇边部分
TPV SV2270M1BK
弹性体材料耐臭氧能力
耐臭氧性
200pphm*25℃*46h*15%，空气湿度
60%，无裂纹
/
/
SMTC 3 261 004-
2011(V1)
弹性体材料耐臭氧能力试验
上汽认可三方实验室
3
PV
2024.11.20 
2025.1.15
试片
3.15
导风罩唇边部分
TPV SV2270M1BK
塑料-差示扫描量热分析
熔融温度（熔点）/℃
按试样
/
/
GB/T 19466.3-2004
塑料-差示扫描量热法（DSC）-第3部
分：熔融和结晶温度及热焓的测定
上汽认可三方实验室
3
PV
2024.11.20 
2025.1.15
成品
3.16
导风罩唇边部分
TPV SV2270M1BK
热失重分析
热失重分析
按试样
/
/
ASTM E2402-2011
（Reapproved 2017）
热重分析质量损失和残余物测量确认
的试验方法
上汽认可三方实验室
3
PV
2024.11.20 
2025.1.15
成品
3.17
导风罩唇边部分
TPV SV2270M1BK
塑料-差示扫描量热分析
玻璃化转变温度/℃
≤-40℃
/
/
GB/T 19466.2-2004
塑料-差示扫描量热法(DSC)-第2部
分：玻璃化转变温度的测定
上汽认可三方实验室
3
PV
2024.11.20 
2025.1.15
成品
4
海绵+胶带
闭孔EPDM+背胶
（闭孔EPDM EDB-16
背胶 A-1000）
/
/
/
/
/
/
/
/
/
DV/PV
/
/
/
4.1
泡棉
闭孔EPDM
EDB-16
塑料及弹性体的裂解气相
色谱质谱联用技术
裂解色质谱分析
EPDM
/
/
SMTC 5 400 023-2013
（V2）
塑料及弹性体的裂解气相色谱质谱联
用技术
上汽认可三方实验室
3
PV
2024.11.20 
2025.1.15
成品
4.2
泡棉
闭孔EPDM
EDB-16
泡沫塑料及橡胶表观密度
泡沫塑料及橡胶表观密度
150±20Kg/m³
/
/
ISO 845-2006
Cellular plastics and rubbers-
Determination of apparent 
density
上汽认可三方实验室
3
PV
2024.11.20 
2025.1.15
试片
4.3
泡棉
闭孔EPDM
EDB-16
泡沫塑料-压缩应力应变
压缩应力应变
测试样品规格为50 mm×50 
mm×50mm的正六面体。测试时，采
用100mm/min速度进行试验，三次
预压至75%，第四次压缩至50%时读
数
按试样
/
/
ISO 3386-1：1986 /Amd 
1:2010
Polymeric materials,cellular 
flexible;Determination of 
stress-strain chaaracteristics 
in compression;Part1:Low-density
materials— Amendment 1
上汽认可三方实验室
3
PV
2024.11.20 
2025.1.15
试片
4.4
泡棉
闭孔EPDM
EDB-16
泡沫塑料-压缩应力应变
压缩应力应变
70℃×94h热老化后相比供货态
±20%
/
/
ISO 3386-1：1986 /Amd 
1:2010
Polymeric materials,cellular 
flexible;Determination of 
stress-strain chaaracteristics 
in compression;Part1:Low-density
materials— Amendment 1
上汽认可三方实验室
3
PV
2024.11.20 
2025.1.15
试片
4.5
泡棉
闭孔EPDM
EDB-16
泡沫塑料-压缩永久变形
压缩永久变形
测试样品规格为50 mm×50 
mm×25mm的平行六面体。样品在压
板间压缩至50%高度，放入烘箱老化
22h,取出后卸载,冷却30min后测试
样块高度，计算数值
70℃×22h/50% ≤50%
/
/
ISO 3386-1：1986 /Amd 
1:2010
Polymeric materials,cellular 
flexible;Determination of 
stress-strain chaaracteristics 
in compression;Part1:Low-density
materials— Amendment 1
上汽认可三方实验室
3
PV
2024.11.20 
2025.1.15
试片
4.6
泡棉+胶带
闭孔EPDM+背胶
（闭孔EPDM EDB-16
背胶 A-1000）
柔性粘结到刚性试样组件
的剥离试验
柔性粘结到刚性试样组件的
180度剥离
供货态≥8N/25mm
/
/
ISO 8510-2：2006
柔性与刚性样品间剥离强度的测试-部
分2 ：180°剥离
上汽认可三方实验室
3
PV
2024.11.20 
2025.1.15
试片
4.7
泡棉+胶带
闭孔EPDM+背胶
（闭孔EPDM EDB-16
背胶 A-1000）
柔性粘结到刚性试样组件
的剥离试验
柔性粘结到刚性试样组件的
180度剥离
90度，240h热老化后≥8N/25mm
/
/
ISO 8510-2：2006
柔性与刚性样品间剥离强度的测试-部
分2 ：180°剥离
上汽认可三方实验室
3
PV
2024.11.20 
2025.1.15
试片
4.8
泡棉+胶带
闭孔EPDM+背胶
（闭孔EPDM EDB-16
背胶 A-1000）
柔性粘结到刚性试样组件
的剥离试验
柔性粘结到刚性试样组件的
180度剥离
40度，100RH，240h湿热老化后≥
8N/25mm
/
/
ISO 8510-2：2006
柔性与刚性样品间剥离强度的测试-部
分2 ：180°剥离
上汽认可三方实验室
3
PV
2024.11.20 
2025.1.15
试片
2/3
SMPV-4.3.2-003-QA-F01


4.9
泡棉+胶带
闭孔EPDM+背胶
（闭孔EPDM EDB-16
背胶 A-1000）
电气产品通用环境试验
（汽车零件环境试验-高
温）
高温
高温存放90℃×504h，零件无变形
、裂纹、开裂，海绵无脱落
/
/
GB/T 2423.2-2008
电工电子产品环境试验第2部分：试验
方法 试验B-高温试验方法
上汽认可三方实验室
3
PV
2024.11.20 
2025.1.15
成品
5
金属嵌件
ML08AL
/
/
/
/
/
/
/
/
/
/
/
/
/
5.1
金属嵌件
ML08AL
金属材料化学成分
/
/
/
/
/
/
/
/
/
/
/
/
5.11
金属嵌件
ML08AL
金属材料化学成分
C
0.05%~0.10%
Q/XG114.1-2019
/
GB/T 4336-2016
碳素钢和中低合金钢 多元素含量的测
定 火花放电原子发射光谱法
上汽认可三方实验室
3
PV
2024.11.20 
2025.1.15
5.12
金属嵌件
ML08AL
金属材料化学成分
Si
≦0.1%
Q/XG114.1-2019
/
GB/T 4336-2016
碳素钢和中低合金钢 多元素含量的测
定 火花放电原子发射光谱法
上汽认可三方实验室
3
PV
2024.11.20 
2025.1.15
5.13
金属嵌件
ML08AL
金属材料化学成分
Mn
0.3%~0.6%
Q/XG114.1-2019
/
GB/T 4336-2016
碳素钢和中低合金钢 多元素含量的测
定 火花放电原子发射光谱法
上汽认可三方实验室
3
PV
2024.11.20 
2025.1.15
5.14
金属嵌件
ML08AL
金属材料化学成分
P
≦0.035%
Q/XG114.1-2019
/
GB/T 4336-2016
碳素钢和中低合金钢 多元素含量的测
定 火花放电原子发射光谱法
上汽认可三方实验室
3
PV
2024.11.20 
2025.1.15
5.15
金属嵌件
ML08AL
金属材料化学成分
S
≦0.035%
Q/XG114.1-2019
/
GB/T 4336-2016
碳素钢和中低合金钢 多元素含量的测
定 火花放电原子发射光谱法
上汽认可三方实验室
3
PV
2024.11.20 
2025.1.15
5.16
金属嵌件
ML08AL
金属材料化学成分
Alt
≥0.02%
Q/XG114.1-2019
/
GB/T 4336-2016
碳素钢和中低合金钢 多元素含量的测
定 火花放电原子发射光谱法
上汽认可三方实验室
3
PV
2024.11.20 
2025.1.15
5.17
金属嵌件
ML08AL
金属材料化学成分
硬度
供应商技术规范
/
/
GB/T 230.1-2018
洛氏硬度试验
上汽认可三方实验室
3
PV
2024.11.20 
2025.1.15
5.18
金属嵌件
ML08AL
力学性能
抗拉强度，Mpa
≤470
/
/
GB/T 228.1-2010
金属材料 拉伸试验 第1部分：室温试
验方法
上汽认可三方实验室
3
PV
2024.11.20 
2025.1.15
5.2
金属嵌件
达克罗底涂Bottom 
coating：
Geomet321
表面保护性能
/
/
/
/
/
/
/
/
/
/
/
/
5.21
金属嵌件
达克罗底涂Bottom 
coating：
Geomet321
表面保护性能
镀层厚度/μm
8~18
/
/
ISO 2178
磁性法测涂层厚度
上汽认可三方实验室
3
PV
2024.11.20 
2025.1.15
5.22
金属嵌件
达克罗底涂Bottom 
coating：
Geomet321
表面保护性能
附着力
无大面积脱落，轻微的表层附着于
胶带上是可以接受的
/
/
ISO 2409
色漆—划格试验
上汽认可三方实验室
3
PV
2024.11.20 
2025.1.15
5.23
金属嵌件
达克罗底涂Bottom 
coating：
Geomet321
表面保护性能
冷凝水试验
240小时，无金属基体腐蚀，无起
泡，划线处允许金属基体腐蚀，但
该处腐蚀不允许扩散
/
/
ISO 6270-2
冷凝水气候测试试验方法
上汽认可三方实验室
3
PV
2024.11.20 
2025.1.15
5.24
金属嵌件
达克罗底涂Bottom 
coating：
Geomet321
表面保护性能
供货态中性延盐雾试验
480小时无红锈
/
/
ISO 9227 
人造环境中的腐蚀试验 盐雾试验
上汽认可三方实验室
3
PV
2024.11.20 
2025.1.15
5.25
金属嵌件
达克罗底涂Bottom 
coating：
Geomet321
表面保护性能
耐化学品试验
特征值小于等于1
/
/
VDA621-412
汽车油漆的耐化学腐蚀性
上汽认可三方实验室
3
PV
2024.11.20 
2025.1.15
Supplier  设计或材料工程师   Test engineer：                       日期 Date：              
SMTC  设计发布工程师 DRE：                                              日期 Date：                                      .                          SMTC  设计发布高级经理 DRE Senior Manager：                                              日期 Date：                                            .
SMTC  材料工程师 MVE ：                                                   日期 Date：                                                              SMTC  材料高级经理 Material Senior Manager ：                                                   日期 Date：                                            .
3/3
SMPV-4.3.2-003-QA-F01

File: 材料工程师/427 BNB项目-ADV材料试验大纲-11740452-铝合金车轮-邵百明.pdf.md
# 427 BNB项目-ADV材料试验大纲-11740452-铝合金车轮-邵百明.pdf

附件一 总成零件开发验证计划-材料部分模板
SMPV-4.3.2-003-QA–F01
上海汽车集团股份有限公司乘用车公司
SAIC MOTOR PASSENGER VEHICLE CO.
零件开发验证计划—材料部分
Component ADV Plan - Material test
项目号/Project No        427-BNB                  零件号/Part No            
                零件名称/Part Name      铝合金车轮                供应商/Supplier                                        
序号
零件名称
材料牌号/名称
ADV试验条目
ADV试验子条目
要求/限值
技术要求/协议编号
技术要求/协议名称
试验规范编号
试验规范名称
分析/试验地点/单
位
试验样件
数量
分析/认证
类型
试验开始时间
试验结束时间
备注
1
铝合金车轮
／
／
／
／
／
／
／
／
／
／
／
／
／
／
1.2
铝合金车轮
AlSi7Mg
（A356.2）
金属材料及制品（化
学成分）
Si
6.5~7.5
／
／
GB/T 7999-2015
铝及铝合金光电直读
发射光谱分析方法
中信戴卡股份有限
公司
3
DV
PV
2024.10.27
2024.11.12
1.3
铝合金车轮
AlSi7Mg
（A356.2）
金属材料及制品（化
学成分）
Mg
0.20~0.40
／
／
GB/T 7999-2015
铝及铝合金光电直读
发射光谱分析方法
中信戴卡股份有限
公司
3
DV
PV
2024.10.27
2024.11.12
1.4
铝合金车轮
AlSi7Mg
（A356.2）
金属材料及制品（化
学成分）
Ti
≤0.2
／
／
GB/T 7999-2015
铝及铝合金光电直读
发射光谱分析方法
中信戴卡股份有限
公司
3
DV
PV
2024.10.27
2024.11.12
1.5
铝合金车轮
AlSi7Mg
（A356.2）
金属材料及制品（化
学成分）
Fe
≤0.2
／
／
GB/T 7999-2015
铝及铝合金光电直读
发射光谱分析方法
中信戴卡股份有限
公司
3
DV
PV
2024.10.27
2024.11.12
1.6
铝合金车轮
AlSi7Mg
（A356.2）
金属材料及制品（化
学成分）
Cu
≤0.02
／
／
GB/T 7999-2015
铝及铝合金光电直读
发射光谱分析方法
中信戴卡股份有限
公司
3
DV
PV
2024.10.27
2024.11.12
1.7
铝合金车轮
AlSi7Mg
（A356.2）
金属材料及制品（化
学成分）
Zn
≤0.1
／
／
GB/T 7999-2015
铝及铝合金光电直读
发射光谱分析方法
中信戴卡股份有限
公司
3
DV
PV
2024.10.27
2024.11.12
1.8
铝合金车轮
AlSi7Mg
（A356.2）
金属材料及制品（化
学成分）
Mn
≤0.1
／
／
GB/T 7999-2015
铝及铝合金光电直读
发射光谱分析方法
中信戴卡股份有限
公司
3
DV
PV
2024.10.27
2024.11.12
1.9
铝合金车轮
AlSi7Mg
（A356.2）
金属材料及制品（化
学成分）
其他
≤0.05
／
／
GB/T 7999-2015
铝及铝合金光电直读
发射光谱分析方法
中信戴卡股份有限
公司
3
DV
PV
2024.10.27
2024.11.12
1.10
铝合金车轮
-内轮缘
AlSi7Mg
（A356.2）
金属材料及制品（机
械性能）
塑性延伸强度
 ≥200 Mpa
／
／
GB/T 228.1
-2021
金属材料 拉伸试验 
第1部分：室温试验
方法
中信戴卡股份有限
公司
3
DV
PV
2024.10.27
2024.11.12
1.11
铝合金车轮
-内轮缘
AlSi7Mg
（A356.2）
金属材料及制品（机
械性能）
延伸率
≥7％
／
／
GB/T 228.1
-2021
金属材料 拉伸试验 
第1部分：室温试验
方法
中信戴卡股份有限
公司
3
DV
PV
2024.10.27
2024.11.12
1.12
铝合金车轮
-外轮缘
AlSi7Mg
（A356.2）
金属材料及制品（机
械性能）
塑性延伸强度
≥200 Mpa
／
／
GB/T 228.1
-2021
金属材料 拉伸试验 
第1部分：室温试验
方法
中信戴卡股份有限
公司
3
DV
PV
2024.10.27
2024.11.12
1.13
铝合金车轮
-外轮缘
AlSi7Mg
（A356.2）
金属材料及制品（机
械性能）
延伸率
≥7％
／
／
GB/T 228.1
-2021
金属材料 拉伸试验 
第1部分：室温试验
方法
中信戴卡股份有限
公司
3
DV
PV
2024.10.27
2024.11.12
1.14
铝合金车轮
-轮辐
AlSi7Mg
（A356.2）
金属材料及制品（机
械性能）
塑性延伸强度
≥185 Mpa
／
／
GB/T 228.1
-2021
金属材料 拉伸试验 
第1部分：室温试验
方法
中信戴卡股份有限
公司
3
DV
PV
2024.10.27
2024.11.12
1.15
铝合金车轮
-轮辐
AlSi7Mg
（A356.2）
金属材料及制品（机
械性能）
延伸率
≥3％
／
／
GB/T 228.1
-2021
金属材料 拉伸试验 
第1部分：室温试验
方法
中信戴卡股份有限
公司
3
DV
PV
2024.10.27
2024.11.12
1.16
铝合金车轮
-轮芯
AlSi7Mg
（A356.2）
金属材料及制品（机
械性能）
硬度
80～105HB
／
／
GB/T 231.1
-2018
金属材料 布氏硬度试
验
中信戴卡股份有限
公司
3
DV
PV
2024.10.27
2024.11.12
1.17
铝合金车轮
-内轮缘
AlSi7Mg
（A356.2）
金属材料及制品（微
观结构）
金相组织
优于D级
／
／
SMTC 3 233 007
-2015(V1)
铸造铝合金车轮金相
组织测试方法
中信戴卡股份有限
公司
3
DV
PV
2024.10.27
2024.11.12
1.18
铝合金车轮
-外轮缘
AlSi7Mg
（A356.2）
金属材料及制品（微
观结构）
金相组织
优于D级
／
／
SMTC 3 233 007
-2015(V1)
铸造铝合金车轮金相
组织测试方法
中信戴卡股份有限
公司
3
DV
PV
2024.10.27
2024.11.12
1.19
铝合金车轮
-轮芯
AlSi7Mg
（A356.2）
金属材料及制品（微
观结构）
金相组织
优于B级
／
／
SMTC 3 233 007
-2015(V1)
铸造铝合金车轮金相
组织测试方法
中信戴卡股份有限
公司
3
DV
PV
2024.10.27
2024.11.12
1/4
SMPV-4.3.2-003-QA-F01
11740452


1.20
铝合金车轮
-内轮缘
AlSi7Mg
（A356.2）
金属材料及制品（微
观结构）
孔隙率
≤ 1.0%
／
／
SMTC 5 200 028
-2021(V2)
金属材料孔隙度测定
方法
中信戴卡股份有限
公司
3
DV
PV
2024.10.27
2024.11.12
1.21
铝合金车轮
-内轮缘
AlSi7Mg
（A356.2）
金属材料及制品（微
观结构）
最大单孔直径
≤ 0.5mm
／
／
SMTC 5 200 028
-2021(V2)
金属材料孔隙度测定
方法
中信戴卡股份有限
公司
3
DV
PV
2024.10.27
2024.11.12
1.22
铝合金车轮
-外轮缘
AlSi7Mg
（A356.2）
金属材料及制品（微
观结构）
孔隙率
≤ 1.0%
／
／
SMTC 5 200 028
-2021(V2)
金属材料孔隙度测定
方法
中信戴卡股份有限
公司
3
DV
PV
2024.10.27
2024.11.12
1.23
铝合金车轮
-外轮缘
AlSi7Mg
（A356.2）
金属材料及制品（微
观结构）
最大单孔直径
≤ 0.5mm
／
／
SMTC 5 200 028
-2021(V2)
金属材料孔隙度测定
方法
中信戴卡股份有限
公司
3
DV
PV
2024.10.27
2024.11.12
1.24
铝合金车轮
-轮辋中间
AlSi7Mg
（A356.2）
金属材料及制品（微
观结构）
孔隙率
≤ 1.8%
／
／
SMTC 5 200 028
-2021(V2)
金属材料孔隙度测定
方法
中信戴卡股份有限
公司
3
DV
PV
2024.10.27
2024.11.12
1.25
铝合金车轮
-轮辋中间
AlSi7Mg
（A356.2）
金属材料及制品（微
观结构）
最大单孔直径
≤ 0.5mm
／
／
SMTC 5 200 028
-2021(V2)
金属材料孔隙度测定
方法
中信戴卡股份有限
公司
3
DV
PV
2024.10.27
2024.11.12
1.26
铝合金车轮
-轮辐
AlSi7Mg
（A356.2）
金属材料及制品（微
观结构）
孔隙率
≤ 1.0%
／
／
SMTC 5 200 028
-2021(V2)
金属材料孔隙度测定
方法
中信戴卡股份有限
公司
3
DV
PV
2024.10.27
2024.11.12
1.27
铝合金车轮
-轮辐
AlSi7Mg
（A356.2）
金属材料及制品（微
观结构）
最大单孔直径
≤ 0.5mm
／
／
SMTC 5 200 028
-2021(V2)
金属材料孔隙度测定
方法
中信戴卡股份有限
公司
3
DV
PV
2024.10.27
2024.11.12
1.28
铝合金车轮
-轮芯
AlSi7Mg
（A356.2）
金属材料及制品（微
观结构）
孔隙率
≤ 1.8%
／
／
SMTC 5 200 028
-2021(V2)
金属材料孔隙度测定
方法
中信戴卡股份有限
公司
3
DV
PV
2024.10.27
2024.11.12
1.29
铝合金车轮
-轮芯
AlSi7Mg
（A356.2）
金属材料及制品（微
观结构）
最大单孔直径
≤ 1.0mm
／
／
SMTC 5 200 028
-2021(V2)
金属材料孔隙度测定
方法
中信戴卡股份有限
公司
3
DV
PV
2024.10.27
2024.11.12
2
铝合金车轮表面
涂层
／
／
／
／
／
／
／
／
／
／
／
／
2.1
表面涂层
透明粉：立邦
NPAC-002A；底
粉：阿克苏 90-
72-9904-1；色
漆三河亮克威泽
RM21-A625/0C
外观
外观
满足标准外观判定表
／
／
SMTC 5 100 031
-2023(V6)
铝合金轮毂的表面保
护要求
中信戴卡股份有限
公司
3
DV
PV
2024.10.27
2024.11.12
2.2
表面涂层
透明粉：立邦
NPAC-002A；底
粉：阿克苏 90-
72-9904-1；色
漆三河亮克威泽
RM21-A625/0C
附着力试验
划格试验
Gt0-1
／
／
ISO 2409-2020
色漆和清漆的划格试
验
中信戴卡股份有限
公司
3
DV
PV
2024.10.27
2024.11.12
2.3
表面涂层
透明粉：立邦
NPAC-002A；底
粉：阿克苏 90-
72-9904-1；色
漆三河亮克威泽
RM21-A625/0C
涂层厚度
膜厚
正面：≥80μm且≤350μm；底粉：
≥50μm；内轮辋：≥30μm；内轮
缘：≥30μm
／
／
DIN EN ISO 2360-
2017
无磁性导电基底材料
上的不导电涂层-涂层
厚度测量-波幅感应涡
流法
中信戴卡股份有限
公司
3
DV
PV
2024.10.27
2024.11.12
2.4
表面涂层
透明粉：立邦
NPAC-002A；底
粉：阿克苏 90-
72-9904-1；色
漆三河亮克威泽
RM21-A625/0C
漆膜硬度
漆膜硬度
≥HB
／
／
GB/T 6739-2006
漆膜的铅笔硬度
中信戴卡股份有限
公司
3
DV
PV
2024.10.27
2024.11.12
2/4
SMPV-4.3.2-003-QA-F01


2.5
表面涂层
透明粉：立邦
NPAC-002A；底
粉：阿克苏 90-
72-9904-1；色
漆三河亮克威泽
RM21-A625/0C
碎石冲击
碎石冲击
特征值小于等于2
／
／
DIN EN ISO 20567-
1-2017  
油漆和清漆 – 涂层的
耐碎石片能力测定 – 
第 1 部分：多冲击测
试
中信戴卡股份有限
公司
3
DV
PV
2024.10.27
2024.11.12
2.6
表面涂层
透明粉：立邦
NPAC-002A；底
粉：阿克苏 90-
72-9904-1；色
漆三河亮克威泽
RM21-A625/0C
耐腐蚀性试验
CASS试验
无起泡，无基体腐蚀，单边扩延最大
值：D≤2.5mm；试验后附着力：Gt0-
1
／
／
ISO 9227-2022
人造环境中的腐蚀试
验盐雾
中信戴卡股份有限
公司
3
DV
PV
2024.10.27
2024.11.12
2.7
表面涂层
透明粉：立邦
NPAC-002A；底
粉：阿克苏 90-
72-9904-1；色
漆三河亮克威泽
RM21-A625/0C
耐腐蚀性试验
丝状腐蚀试验
无起泡、无金属基材腐蚀，划线处丝
状腐蚀长度Fmax≤4mm
／
／
SMTC 3 233 012-
2019(V1)
人造环境中的丝状腐
蚀试验
中信戴卡股份有限
公司
3
DV
PV
2024.10.27
2.7
表面涂层
透明粉：立邦
NPAC-002A；底
粉：阿克苏 90-
72-9904-1；色
漆三河亮克威泽
RM21-A625/0C
耐腐蚀试验
冷凝水试验+蒸汽喷
射
无起泡，无基体腐蚀，附着力：Gt0-
1; 蒸汽喷射无涂层剥落
／
／
DIN EN ISO 6270-2 
-2018
SMTC 5 200 008-
2013(V2)
油漆和清漆–耐湿度
测定– 第 2 部分：试
样在冷凝水环境中的
暴露测试操作步骤
 /金属和非金属材料
涂漆；蒸汽喷射测试
中信戴卡股份有限
公司
3
DV
PV
2024.10.27
2024.11.12
2.8
表面涂层
透明粉：立邦
NPAC-002A；底
粉：阿克苏 90-
72-9904-1；色
漆三河亮克威泽
RM21-A625/0C
耐化学试剂
耐化学品-柴油
无外观不良
／
／
ISO 2812-2018
涂料和清漆-耐液体性
的测定
中信戴卡股份有限
公司
3
DV
PV
2024.10.27
2024.11.12
2.9
表面涂层
透明粉：立邦
NPAC-002A；底
粉：阿克苏 90-
72-9904-1；色
漆三河亮克威泽
RM21-A625/0C
耐化学试剂
耐化学品-无铅汽油
无外观不良
／
／
ISO 2812-2018
涂料和清漆-耐液体性
的测定
中信戴卡股份有限
公司
3
DV
PV
2024.10.27
2024.11.12
2.10
表面涂层
透明粉：立邦
NPAC-002A；底
粉：阿克苏 90-
72-9904-1；色
漆三河亮克威泽
RM21-A625/0C
耐化学试剂
耐化学品-沥青、柏
油剥离剂
无外观不良
／
／
ISO 2812-2018
涂料和清漆-耐液体性
的测定
中信戴卡股份有限
公司
3
DV
PV
2024.10.27
2024.11.12
3/4
SMPV-4.3.2-003-QA-F01
2024.11.30


2.11
表面涂层
透明粉：立邦
NPAC-002A；底
粉：阿克苏 90-
72-9904-1；色
漆三河亮克威泽
RM21-A625/0C
耐化学试剂
耐化学品-密封胶以
及脱胶剂
无外观不良
／
／
ISO 2812-2018
涂料和清漆-耐液体性
的测定
中信戴卡股份有限
公司
3
DV
PV
2024.10.27
2024.11.12
2.12
表面涂层
透明粉：立邦
NPAC-002A；底
粉：阿克苏 90-
72-9904-1；色
漆三河亮克威泽
RM21-A625/0C
耐光照
干热光照
无外观不良，色牢度大于4级
／
／
SMTC 5 400 006-
2023（V5）
非金属材料；干热气
候下的氙灯加速光照
试验
中信戴卡股份有限
公司
3
DV
PV
2024.10.27
2024.11.12
沿用大
众成熟
的油漆
体系
2.13
表面涂层
透明粉：立邦
NPAC-002A；底
粉：阿克苏 90-
72-9904-1；色
漆三河亮克威泽
RM21-A625/0C
耐光照
湿热光照
无外观不良，色牢度大于4级
／
／
SMTC 5 400 007-
2023(V6)
非金属材料；湿热气
候下的氙灯加速光照
试验
中信戴卡股份有限
公司
3
DV
PV
2024.10.27
2024.11.12
沿用大
众成熟
的油漆
体系
2.14
表面涂层
透明粉：立邦
NPAC-002A；底
粉：阿克苏 90-
72-9904-1；色
漆三河亮克威泽
RM21-A625/0C
耐光照
UV光照
无外观不良，无裂纹
／
／
SMTC 5 400 007-
2023(V6)
氙灯耐候老化标准
中信戴卡股份有限
公司
3
DV
PV
2024.10.27
2024.11.12
沿用大
众成熟
的油漆
体系
Supplier  设计或材料工程师   Test engineer：                                             日期 Date：                                   .             
SMTC  设计发布工程师 DRE：                                              日期 Date：                                      .                          SMTC  设计发布高级经理 DRE Senior Manager：                                              日期 Date：                                            .
SMTC  材料工程师 MVE ：                                                   日期 Date：                                                              SMTC  材料高级经理 Material Senior Manager ：                                                   日期 Date：                                            .
4/4
SMPV-4.3.2-003-QA-F01
