Repository: kujaxr/obsidian-vault

File: 材料工程师/427 BNB项目-ADV材料试验大纲-11831802&11831803-后排单双锁扣.xlsx.pdf.md
# 427 BNB项目-ADV材料试验大纲-11831802&11831803-后排单双锁扣.xlsx.pdf

序号
零件名称
材料牌号/名称
ADV试验条目
ADV试验子条目
要求/限值
技术要求/协议编号
技术要求/协议名称
试验规范编号
试验规范名称
分析/试验地点/单位
试验样件数量
分析/认证
类型
试验开始时间
试验结束时间
备注
1
前排锁扣
总成
总成
 1.1
前排锁扣
总成
总成
耐环境存放
高温存放
90℃,存放时间:24h,表面无
缺陷材料功能无失效
/
/
/
/
延锋智能
1
PV
2024.12.30
2025.2.28
1.2
前排锁扣
总成
总成
汽车零件耐气候交变试验
气候交变( 方法B )
8周期不允许出现裂纹、
缺损、变形、伤痕、收缩
等缺陷
/
/
/
/
延锋智能
1
PV
2024.12.30
2025.2.28
2
锁头锁壳
PP+25GF
 Softell
TKG 300N
2.1
锁头锁壳
PP+25GF
 Softell
TKG 300N
内饰材料及零件总碳散发量
总碳散发
EG≤50μg/g
/
/
/
/
第三方实验室
1
PV
2024.12.30
2025.2.28
做2个
颜色
2.2
锁头锁壳
PP+25GF
 Softell
TKG 300N
内饰材料及零件雾翳
冷凝组份
冷凝物质量≤2.0mg
/
/
/
/
第三方实验室
1
PV
2024.12.30
2025.2.28
做2个
颜色
2.3
锁头锁壳
PP+25GF
 Softell
TKG 300N
零件气味
零件气味
常态≤3.0, 干态≤4.0
/
/
/
/
第三方实验室
1
PV
2024.12.30
2025.2.28
做2个
颜色
2.4
锁头锁壳
PP+25GF
 Softell
TKG 300N
红外光谱分析
红外光谱分析
PP
/
/
GB/T6040-2019
红外光谱分析方法通则
第三方实验室
1
PV
2024.12.30
2025.2.28
2.5
锁头锁壳
PP+25GF
 Softell
TKG 300N
内饰材料光照测试
耐光色牢度( X周期)
三个光照周期后灰色牢度
等级≥4 acc. toISO 105-A02
/
/
/
/
第三方实验室
1
PV
2024.12.30
2025.2.28
做2个
颜色
2.6
锁头锁壳
PP+25GF
 Softell
TKG 300N
汽车内饰材料的燃烧特性
燃烧特性
燃烧速度≤100mm/ min
/
/
/
/
第三方实验室
1
PV
2024.12.30
2025.2.28
2.7
锁头锁壳
PP+25GF
 Softell
TKG 300N
聚丙烯成品件材料耐老化特性
耐老化特性
成品件在150℃干燥箱中≥
400h,冷却至23℃ 后零件
不允许有脆化现象
/
/
/
/
第三方实验室
1
PV
2024.12.30
2025.2.28
2.8
锁头锁壳
PP+25GF
 Softell
TKG 300N
PP塑料件抗粘性
抗粘性
( X周期 )
外露表面必须不得出现胶
粘性和树脂化或蜡状渗出
/
/
/
/
第三方实验室
1
PV
2024.12.30
2025.2.28
2.9
锁头锁壳
PP+25GF
 Softell
TKG 300N
塑料-非泡沫塑料的密度
密度
/g/cm3
1.09±0.02g/cm3
/
/
ISO 1183-1:2019(方)法A，浸渍
法)
 Plastics Methods for determining
the density of non-cellular plastics
--Part 1: Immersion method, liquid
pycnometer method and titration
method
第三方实验室
1
PV
2024.12.30
2025.2.28
2.10
锁头锁壳
PP+25GF
 Softell
TKG 300N
塑料-拉伸性能
拉伸屈服强度(拉伸屈服
应力 ) / Mpa
≥26MPa
/
/
ISO 527-2 : 2012
 Plastics. Determination of tensile
properties. Part2: Test conditions
for moulding and extrusion
plastics
第三方实验室
1
PV
2024.12.30
2025.2.28
2.11
锁头锁壳
PP+25GF
 Softell
TKG 300N
塑料-简支梁冲击强度
简支梁缺口冲击强度
/KJ/m2
≥23KJ/m2
/
/
ISO 179-1: 2010
 Plastics—Determination of
Charpy impact properties - Part
1:Non-instrumented impact test
第三方实验室
1
PV
2024.12.30
2025.2.28
2.12
锁头锁壳
PP+25GF
 Softell
TKG 300N
汽车内饰塑料件耐刮擦性
耐刮擦性
≤1.5DL
/
/
/
/
第三方实验室
1
PV
2024.12.30
2025.2.28
2.13
锁头锁壳
PP+25GF
 Softell
TKG 300N
融熔温度
融熔温度
≥ 158°C
/
/
ISO 3146 2022
Plastics — Determination of
melting behaviour (melting
temperature or melting range) of
semi-crystalline polymers by
capillary tube and polarizing-
microscope methods
第三方实验室
1
PV
2024.12.30
2025.2.28
2.14
锁头锁壳
PP+25GF
 Softell
TKG 300N
塑料-弯曲性能
弯曲强度/ Mpa
≥36MPa
/
/
ISO178 :2019
 Plastics Determination of flexural
properties
第三方实验室
1
PV
2024.12.30
2025.2.28
3
钢丝绳支
架部分
S550MC
3.1
钢丝绳支
架部分
S550MC
化学成分
C
C:≤0.12%
ISO 6930-2019
冷成形用高屈服强度钢板和
宽扁钢
GB/T4336
碳素钢和中低合金钢多元素含
量的测定火花放电原子发射光
谱法( 常规法
)
第三方实验室
1
PV
2024.12.30
2025.2.28
零件开发验证计划—材料部分
Component ADV Plan - Material test
附件一 总成零件开发验证计划-材料部分模板
    项目号/Project No    427 BNB            零件号/Part No   11831795-2OK&11831795-DS2&11855146-2OK&11855146-DS2         零件名称/Part Name    前排锁扣总成          供应商/Supplier    延锋智能     .
1/5
SMPV-4.3.2-003-QA-F01


序号
零件名称
材料牌号/名称
ADV试验条目
ADV试验子条目
要求/限值
技术要求/协议编号
技术要求/协议名称
试验规范编号
试验规范名称
分析/试验地点/单位
试验样件数量
分析/认证
类型
试验开始时间
试验结束时间
备注
零件开发验证计划—材料部分
Component ADV Plan - Material test
附件一 总成零件开发验证计划-材料部分模板
    项目号/Project No    427 BNB            零件号/Part No   11831795-2OK&11831795-DS2&11855146-2OK&11855146-DS2         零件名称/Part Name    前排锁扣总成          供应商/Supplier    延锋智能     .
3.2
钢丝绳支
架部分
S550MC
化学成分
 Si
 Si:≤0.50%
ISO 6930-2019
冷成形用高屈服强度钢板和
宽扁钢
GB/T4336
碳素钢和中低合金钢多元素含
量的测定火花放电原子发射光
谱法( 常规法)
第三方实验室
1
PV
2024.12.30
2025.2.28
3.3
钢丝绳支
架部分
S550MC
化学成分
 Mn
 Mn:≤1.80%
ISO 6930-2019
冷成形用高屈服强度钢板和
宽扁钢
GB/T4336
碳素钢和中低合金钢多元素含
量的测定火花放电原子发射光
谱法( 常规法
)
第三方实验室
1
PV
2024.12.30
2025.2.28
3.4
钢丝绳支
架部分
S550MC
化学成分
P
P:≤0.025%
ISO 6930-2019
冷成形用高屈服强度钢板和
宽扁钢
GB/T4336
碳素钢和中低合金钢多元素含
量的测塞类花放电原子发射光
谱法( 常规法)
第三方实验室
1
PV
2024.12.30
2025.2.28
3.5
钢丝绳支
架部分
S550MC
化学成分
S
S:≤0.015%
ISO 6930-2019
冷成形用高屈服强度钢板和
宽扁钢
GB/T4336
碳素钢和中低合金钢多元素含
量的测定火垄放电原子发射光
谱法( 常规法)
第三方实验室
1
PV
2024.12.30
2025.2.28
3.6
钢丝绳支
架部分
S550MC
机械性能
屈服强度
≥550Mpa
Q/BQB
311-2018
冷成形用亮屈服强度热连轧
钢板及钢带
GB/T 228.1
金属材料拉伸试验第1部
分：室温试验方法
第三方实验室
1
PV
2024.12.30
2025.2.28
3.7
钢丝绳支
架部分
S550MC
机械性能
抗拉强度
600-760Mpa
Q/BQB
311-2018
冷成形思高屈服强度热连轧
钢板及钢带
GB/T 228.1
金属材料拉伸试验第1部
分：室温试验方法
第三方实验室
1
PV
2024.12.30
2025.2.28
3.8
钢丝绳支
架部分
S550MC
机械性能
断后伸长率/%
≥14%
Q/BQB
311-2018
冷成形思高屈服强度热连轧
钢板及钢带
GB/T 228.1
金属材料拉伸试验第1部
分：室温试验方法
第三方实验室
1
PV
2024.12.30
2025.2.28
3.9
钢丝绳部
分
SWRH72A
化学成分
C
C:0.69%~0.76%
JIS G 3506-2017
高碳钢线材
GB/T 4336
碳素钢和中低合金钢多元素含
量的测定火花放电原子发射光
谱法( 常规法)
第三方实验室
1
PV
2024.12.30
2025.2.28
3.10
钢丝绳部
分
SWRH72A
化学成分
 Si
 Si:0.15%~0.35%
JIS G 3506-2017
高碳钢线材
GB/T 4336
碳素钢和中低合金钢多元素含
量的测定火花放电原子发射光
谱法( 常规法)
第三方实验室
1
PV
2024.12.30
2025.2.28
3.11
钢丝绳部
分
SWRH72A
化学成分
 Mn
 Mn:0.3%~0.6%
JIS G 3506-2017
高碳钢线材
GB/T4336
碳素钢和中低合金钢多元素含
量的测定火花放电原子发射光
谱法( 常规法)
第三方实验室
1
PV
2024.12.30
2025.2.28
3.12
钢丝绳部
分
SWRH72A
化学成分
P
P:≤0.03%
JIS G 3506-2017
高碳钢线材
GB/T4336
碳素钢和中低合金钢多元素含
量的测定火花放电原子发射光
谱法( 常规法)
第三方实验室
1
PV
2024.12.30
2025.2.28
3.13
钢丝绳部
分
SWRH72A
化学成分
S
S:≤0.03%
JIS G 3506-2017
高碳钢线材
GB/T 4336
碳素钢和中低合金钢多元素含
量的测定火花放电原子发射光
谱法( 常规法)
第三方实验室
1
PV
2024.12.30
2025.2.28
3.14
钢丝绳总
成
S550MC&SWRH
72A
机械性能
总成强度
≥22KN
JIS G 3506-2017
/
/
/
第三方实验室
1
PV
2024.12.30
2025.2.28
3.15
钢丝绳总
成
S550MC&SWRH
72A
漆层膜厚
漆层膜厚
≥12μm
/
/
/
/
第三方实验室
1
PV
2024.12.30
2025.2.28
3.16
钢丝绳总
成
S550MC&SWRH
72A
耐腐蚀试验
中性盐雾
96小时基体无腐蚀
/
/
ISO 9227
人造气氛腐蚀实验盐雾实验
第三方实验室
1
PV
2024.12.30
2025.2.28
3.17
钢丝绳总
成
S550MC&SWRH
72A
附着力测试
划格试验( 金属)
特征值为Gt0-1
/
/
ISO 2409
色漆和清漆的划格试验
第三方实验室
1
PV
2024.12.30
2025.2.28
3.18
钢丝绳总
成
S550MC&SWRH
72A
冷凝水气候测试试验方法
冷凝水气候测试试验方法无起泡、无金属基体腐蚀
/
/
ISO 6270-2 -2017
冷凝水气候测试试验方法
第三方实验室
1
PV
2024.12.30
2025.2.28
3.19
钢丝绳总
成
S550MC&SWRH
72A
耐化学试剂
无铅汽油
最大特征值为1
/
/
GB/T 17930-2006
车用汽油
第三方实验室
1
PV
2024.12.30
2025.2.28
3.20
钢丝绳总
成
S550MC&SWRH
72A
耐化学试剂
柴油
最大特征值为1
/
/
GB19147-2016
柴油燃油需求
第三方实验室
1
PV
2024.12.30
2025.2.28
4
护套
TPV 620-87A
4.1
护套
TPV 620-87A
橡胶邵氏硬度
橡胶邵氏硬度
≥85 Shore A
/
/
ASTMD2240-2015
硬度计硬度的标准试验方法
山东道恩
1
PV
2024.12.30
2025.2.28
4.2
护套
TPV 620-87A
橡胶弹性体的拉伸强度
橡胶弹性体的拉伸强度
≥7 MPa
/
/
DIN53504-2017
橡胶试验-在抗拉伸试验中断裂
抗拉强度、屈服拉伸应力断裂
延伸率和应力值的测定
山东道恩
1
PV
2024.12.30
2025.2.28
4.3
护套
TPV 620-87A
氟树脂材料断裂伸长率
氟树脂材料断裂伸长率
300%
/
/
/
/
山东道恩
1
PV
2024.12.30
2025.2.28
4.4
护套
TPV 620-87A
100%定伸强度
100%定伸强度
≥3MPa
/
/
/
/
山东道恩
1
PV
2024.12.30
2025.2.28
4.5
护套
TPV 620-87A
橡胶邵氏硬度
短周期热空气老化后的橡
胶邵氏硬度
±5MPa
/
/
ASTMD2240-2015
硬度计硬度的标准试验方法
山东道恩
1
PV
2024.12.30
2025.2.28
4.6
护套
TPV 620-87A
橡胶弹性体的拉伸强度
短周期热空气老化后的橡
胶弹性体的拉伸强度
≥-30%
/
/
DIN53504-2017
橡胶试验-在抗拉伸试验中断裂
抗拉强度、屈服拉伸应力断裂
延伸率和应力值的测定
山东道恩
1
PV
2024.12.30
2025.2.28
2/5
SMPV-4.3.2-003-QA-F01


序号
零件名称
材料牌号/名称
ADV试验条目
ADV试验子条目
要求/限值
技术要求/协议编号
技术要求/协议名称
试验规范编号
试验规范名称
分析/试验地点/单位
试验样件数量
分析/认证
类型
试验开始时间
试验结束时间
备注
零件开发验证计划—材料部分
Component ADV Plan - Material test
附件一 总成零件开发验证计划-材料部分模板
    项目号/Project No    427 BNB            零件号/Part No   11831795-2OK&11831795-DS2&11855146-2OK&11855146-DS2         零件名称/Part Name    前排锁扣总成          供应商/Supplier    延锋智能     .
4.7
护套
TPV 620-87A
氟树脂材料断裂伸长率
短周期热空气老化后的氟
树脂材料断裂伸长率
≥-35%
/
/
/
/
山东道恩
1
PV
2024.12.30
2025.2.28
4.8
护套
TPV 620-87A
橡胶邵氏硬度
长周期热空气老化后的橡
胶邵氏硬度
±5 Shore A
/
/
ASTMD2240-2015
硬度计硬度的标准试验方法
山东道恩
1
PV
2024.12.30
2025.2.28
4.9
护套
TPV 620-87A
橡胶弹性体的拉伸强度
长周期热空气老化后的橡
胶弹性体的拉伸强度
≥-30%
/
/
DIN53504-2017
橡胶试验-在抗拉伸试验中断裂
抗拉强度、屈服拉伸应力断裂
延伸率和应力值的测定
山东道恩
1
PV
2024.12.30
2025.2.28
4.10
护套
TPV 620-87A
氟树脂材料断裂伸长率
长周期热空气老化后的氟
树脂材料断裂伸长率
≥-35%
/
/
/
/
山东道恩
1
PV
2024.12.30
2025.2.28
4.11
护套
TPV 620-87A
硫化橡胶或热塑性橡胶-撕裂强
度
撕裂强度
≥10N/mm
/
/
ISO 34-1:2015
 Rubber,v ulcanized or
thermoplastic-Determination of
tear strength-Part 1: Tro user,angle
and crescent test pieces
山东道恩
1
PV
2024.12.30
2025.2.28
4.12
护套
TPV 620-87A
硫化橡胶或热塑性橡胶压缩永
久变形的测定(在常温及高温条
件下 )
压缩永久变形
≤70%
/
/
ISO 815-1 : 2019
 Rubber,vulcanized or
thermoplastic --Determination of
compression set--Part 1:
Atambient or elevated
temperatures
山东道恩
1
PV
2024.12.30
2025.2.28
4.13
护套
TPV 620-87A
玻璃化转变温度
Tg
玻璃化转变温度
Tg
report
/
/
GB/T19466
山东道恩
1
PV
2024.12.30
2025.2.28
4.14
护套
TPV 620-87A
低温性能40℃×24h
低温性能40℃×24h
弯折无裂纹
/
/
/
/
第三方实验室
1
PV
2024.12.30
2025.2.28
4.15
护套
TPV 620-87A
密度
密度
report
/
/
ISO 1183-1
山东道恩
1
PV
2024.12.30
2025.2.28
4.16
护套
TPV 620-87A
热失重分析
热失重分析
report
/
/
ASTM E2402
山东道恩
1
PV
2024.12.30
2025.2.28
4.17
护套
TPV 620-87A
热塑性弹性体材料耐臭氧老化
耐臭氧老化
无裂纹
/
/
/
/
山东道恩
1
PV
2024.12.30
2025.2.28
4.18
护套
TPV 620-87A
内饰材料光照测试
耐光色牢度(X周期)
三个光照周期后灰色牢度
等级≥4 acc. toISO 105-A02
/
/
/
/
第三方实验室
1
PV
2024.12.30
2025.2.28
做2个
颜色
4.19
护套
TPV 620-87A
红外光谱分析
红外光谱分析
TPV
/
/
GB/T6040-2019
红外光谱分析方法通则
第三方实验室
1
PV
2024.12.30
2025.2.28
4.20
护套
TPV 620-87A
塑料-差示扫描量热分析
熔融温度
(熔点) /℃
按照试样
/
/
ISO 11357-3: 2018
 Plastics. Differenti alscanning
calorimetry(DSC).Part
3:Determination of temperature
and enthalpy of melting and
crystallization
第三方实验室
1
PV
2024.12.30
2025.2.28
4.21
护套
TPV 620-87A
内饰材料及零件总碳散发量
总碳散发
EG≤50μg/g
/
/
/
/
第三方实验室
1
PV
2024.12.30
2025.2.28
做2个
颜色
4.22
护套
TPV 620-87A
冷凝水气候测试试验方法
冷凝水气候测试试验方法
≤3.0mg
/
/
ISO 6270-2 -2017
冷凝水气候测试试验方法
第三方实验室
1
PV
2024.12.30
2025.2.28
做2个
颜色
4.23
护套
TPV 620-87A
零件气味
零件气味
常态≤3.0, 干态≤4.0
/
/
/
/
第三方实验室
1
PV
2024.12.30
2025.2.28
做2个
颜色
5
线束总成
组件
汽车内饰材料的燃烧特性
燃烧速率
≤100mm/ min
GB 8410-2006
汽车内饰材料的燃烧特性
GB 8410-2006
汽车内饰材料的燃烧特性
第三方实验室
1
PV
2024.12.30
2025.2.28
材料
C/O
6
铆钉
SWRCH35K
C/O
6.1
铆钉
SWRCH35K
化学成分
C
C:0.32%~0.38%
JIS G 3507-1-2005
冷打或冷镦用碳钢线材
GB/T 4336
碳素钢和中低合金钢多元素含
量的测定火花放电原子发射光
谱法( 常规法)
C/O
6.2
铆钉
SWRCH35K
化学成分
 Si
 Si:0.1%~0.35%
JIS G 3507-1-2005
冷打或冷镦用碳钢线材
GB/T 4336
碳素钢和中低合金钢多元素含
量的测定火花放电原子发射光
谱法( 常规法)
C/O
6.3
铆钉
SWRCH35K
化学成分
 Mn
 Mn:0.6%~0.9%
JIS G 3507-1-2005
冷打或冷镦用碳钢线材
GB/T4336
碳素钢和中低合金钢多元素含
量的测定火花放电原子发射光
谱法( 常规法)
C/O
6.4
铆钉
SWRCH35K
化学成分
P
P:≤0.03%
JIS G 3507-1-2005
冷打或冷镦用碳钢线材
GB/T4336
碳素钢和中低合金钢多元素含
量的测定火花放电原子发射光
谱法( 常规法)
C/O
6.5
铆钉
SWRCH35K
化学成分
S
S:≤0.035%
JIS G 3507-1-2005
冷打或冷镦用碳钢线材
GB/T 4336
碳素钢和中低合金钢多元素含
量的测定火花放电原子发射光
谱法( 常规法)
C/O
6.6
铆钉
SWRCH35K
表面保护性能
镀层厚度
8-35µm
/
/
ISO 3497
金属覆盖层-镀层厚度的测
量-X射线光谱法
C/O
3/5
SMPV-4.3.2-003-QA-F01


序号
零件名称
材料牌号/名称
ADV试验条目
ADV试验子条目
要求/限值
技术要求/协议编号
技术要求/协议名称
试验规范编号
试验规范名称
分析/试验地点/单位
试验样件数量
分析/认证
类型
试验开始时间
试验结束时间
备注
零件开发验证计划—材料部分
Component ADV Plan - Material test
附件一 总成零件开发验证计划-材料部分模板
    项目号/Project No    427 BNB            零件号/Part No   11831795-2OK&11831795-DS2&11855146-2OK&11855146-DS2         零件名称/Part Name    前排锁扣总成          供应商/Supplier    延锋智能     .
6.7
铆钉
SWRCH35K
耐腐蚀试验
中性盐雾
72小时试验后，无金属基
体腐蚀
/
/
ISO 9227
人造气氛腐蚀实验盐雾实验
C/O
6.8
铆钉
SWRCH35K
表面保护
镀层附着力
220±10℃下存放30Min,紧
接着浸在室温的水中，无
大面积或气泡状脱落
/
/
/
/
C/O
7
二维码标
签
PP W8/RH0T/91/
HO
C/O
7.1
二维码标
签
PP W8/RH0T/91/
HO
汽车内饰材料的燃烧特性
燃烧速率
≤100mm/ min
GB 8410-2006
汽车内饰材料的燃烧特性
GB 8410-2006
汽车内饰材料的燃烧特性
C/O
7.2
二维码标
签
PP W8/RH0T/91/
HO
红外光谱分析
红外光谱分析
PP
/
/
GB/T6040-2019
红外光谱分析方法通则
C/O
8
止推垫圈
SUS301
C/O
8.1
止推垫圈
SUS301
化学成分
C
C:≤0.15%
GB/T 3280-2015
不锈钢冷轧钢板和钢带
GB/T 4336
碳素钢和中低合金钢多元素含
量的测定火花放电原子发射光
谱法( 常规法)
C/O
8.2
止推垫圈
SUS301
化学成分
 Si
Si≤1.0%
GB/T 3280-2015
不锈钢冷轧钢板和钢带
GB/T 4336
碳素钢和中低合金钢多元素含
量的测定火花放电原子发射光
谱法( 常规法)
C/O
8.3
止推垫圈
SUS301
化学成分
 Mn
Mn≤2.0%
GB/T 3280-2015
不锈钢冷轧钢板和钢带
GB/T 4336
碳素钢和中低合金钢多元素含
量的测定火花放电原子发射光
谱法( 常规法)
C/O
8.4
止推垫圈
SUS301
化学成分
P
P≤0.045%
GB/T 3280-2015
不锈钢冷轧钢板和钢带
GB/T 4336
碳素钢和中低合金钢多元素含
量的测定火花放电原子发射光
谱法( 常规法)
C/O
8.5
止推垫圈
SUS301
化学成分
S
S≤0.03%
GB/T 3280-2015
不锈钢冷轧钢板和钢带
GB/T 4336
碳素钢和中低合金钢多元素含
量的测定火花放电原子发射光
谱法( 常规法)
C/O
8.6
止推垫圈
SUS301
化学成分
Cr
 Cr：16%~18%
GB/T 3280-2015
不锈钢冷轧钢板和钢带
GB/T 4336
碳素钢和中低合金钢多元素含
量的测定火花放电原子发射光
谱法( 常规法)
C/O
8.7
止推垫圈
SUS301
化学成分
Ni
Ni：6%~8%
GB/T 3280-2015
不锈钢冷轧钢板和钢带
GB/T 4336
碳素钢和中低合金钢多元素含
量的测定火花放电原子发射光
谱法( 常规法)
C/O
8.8
止推垫圈
SUS301
机械性能
规定塑性延伸强度
≥205Mpa
GB/T 3280-2015
不锈钢冷轧钢板和钢带
GB/T 228.1
金属材料拉伸试验第1部
分：室温试验方法
C/O
8.9
止推垫圈
SUS301
机械性能
抗拉强度
≥515Mpa
GB/T 3280-2015
不锈钢冷轧钢板和钢带
GB/T 228.1
金属材料拉伸试验第1部
分：室温试验方法
C/O
8.10
止推垫圈
SUS301
机械性能
断后伸长率/%
≥40%
GB/T 3280-2015
不锈钢冷轧钢板和钢带
GB/T 228.1
金属材料拉伸试验第1部
分：室温试验方法
C/O
9
L20 螺栓
8.8级
20MnTiB
C/O
9.1
L20 螺栓
8.8级
20MnTiB
化学成分
C
C:0.17%~0.24%
GB /T 3077-2015
合金结构钢
GB/T4336
碳素钢和中低合金钢多元素含
量的测定火花放电原子发射光
谱法( 常规法)
C/O
9.2
L20 螺栓
8.8级
20MnTiB
化学成分
 Si
 Si:0.17%~0.37%
GB /T 3077-2015
合金结构钢
GB/T4336
碳素钢和中低合金钢多元素含
量的测定火花放电原子发射光
谱法( 常规法)
C/O
9.3
L20 螺栓
8.8级
20MnTiB
化学成分
 Mn
 Mn:1.3%~1.6%
GB /T 3077-2015
合金结构钢
GB/T4336
碳素钢和中低合金钢多元素含
量的测定火花放电原子发射光
谱法( 常规法)
C/O
9.4
L20 螺栓
8.8级
20MnTiB
化学成分
P
P≤0.03%
GB /T 3077-2015
合金结构钢
GB/T4336
碳素钢和中低合金钢多元素含
量的测定火花放电原子发射光
谱法( 常规法)
C/O
9.5
L20 螺栓
8.8级
20MnTiB
化学成分
S
S≤0.035%
GB /T 3077-2015
合金结构钢
GB/T4336
碳素钢和中低合金钢多元素含
量的测定火花放电原子发射光
谱法( 常规法)
C/O
9.6
L20 螺栓
8.8级
20MnTiB
化学成分
Cr
 Cr≤0.035%
GB /T 3077-2015
合金结构钢
GB/T 4336
碳素钢和中低合金钢多元素含
量的测定火花放电原子发射光
谱法( 常规法)
C/O
9.7
L20 螺栓
8.8级
20MnTiB
化学成分
Ni
Ni≤0.3%
GB /T 3077-2015
合金结构钢
GB/T 4336
碳素钢和中低合金钢多元素含
量的测定火花放电原子发射光
谱法( 常规法)
C/O
4/5
SMPV-4.3.2-003-QA-F01


序号
零件名称
材料牌号/名称
ADV试验条目
ADV试验子条目
要求/限值
技术要求/协议编号
技术要求/协议名称
试验规范编号
试验规范名称
分析/试验地点/单位
试验样件数量
分析/认证
类型
试验开始时间
试验结束时间
备注
零件开发验证计划—材料部分
Component ADV Plan - Material test
附件一 总成零件开发验证计划-材料部分模板
    项目号/Project No    427 BNB            零件号/Part No   11831795-2OK&11831795-DS2&11855146-2OK&11855146-DS2         零件名称/Part Name    前排锁扣总成          供应商/Supplier    延锋智能     .
9.8
L20 螺栓
8.8级
20MnTiB
化学成分
Cu
Cu≤0.3%
GB /T 3077-2015
合金结构钢
GB/T 4336
碳素钢和中低合金钢多元素含
量的测定火花放电原子发射光
谱法( 常规法)
C/O
9.9
L20 螺栓
8.8级
20MnTiB
化学成分
Mo
Mo≤0.15%
GB /T 3077-2015
合金结构钢
GB/T 4336
碳素钢和中低合金钢多元素含
量的测定火花放电原子发射光
谱法( 常规法)
C/O
9.10
L20 螺栓
8.8级
20MnTiB
化学成分
Ti
Ti:0.04%~0.1%
GB /T 3077-2015
合金结构钢
GB/T 4336
碳素钢和中低合金钢多元素含
量的测定火花放电原子发射光
谱法( 常规法)
C/O
9.11
L20 螺栓
8.8级
20MnTiB
化学成分
B
B:0.0005%~0.0035%
GB /T 3077-2015
合金结构钢
GB/T 4336
碳素钢和中低合金钢多元素含
量的测定火花放电原子发射光
谱法( 常规法)
C/O
9.12
L20 螺栓
8.8级
20MnTiB
机械性能
洛氏硬度试验
22-32HRC
GB/T 3098.1-2010
紧固件机械性能螺栓、螺
钉和螺柱
GB/T230.1
金属材料洛氏硬度试验第1
部分：试验方法( A、B、C
、D、E、F、G、H、K、N、T
标尺)
C/O
9.13
L20 螺栓
8.8级
20MnTiB
机械性能
表面硬度
表面硬度不应比芯部硬
度高30HV0.3
GB/T 3098.1-2010
紧固件机械性能螺栓、螺
钉和螺柱
GB/T 3098.1-2010
紧固件机械性能一螺栓、螺
钉和螺柱
C/O
9.14
L20 螺栓
8.8级
20MnTiB
机械性能
脱碳试验( 金相法)
G≤0.015E≥1/2H1
GB/T 3098.1-2010
紧固件机械性能螺栓、螺
钉和螺柱
GB/T 3098.1-2010
紧固件机械性能一螺栓、螺
钉和螺柱
C/O
9.15
L20 螺栓
8.8级
20MnTiB
微观结构
螺纹折叠
无折叠
GB/T 3098.1-2010
紧固件机械性能螺栓、螺
钉和螺柱
GB/T13298
金属显微组织检验方法
C/O
9.16
L20 螺栓
8.8级
20MnTiB
微观结构
金相组织评定(调质钢
调质组织 )
回火索氏体
GB/T 3098.1-2010
紧固件机械性能螺栓、螺
钉和螺柱
GB/T 13320
钢质模锻件金相组织评级图
及评定方法
C/O
9.17
L20 螺栓
8.8级
20MnTiB
机械性能
抗拉强度/ Mpa
≥800MPa
GB/T 3098.1-2010
紧固件机械性能螺栓、螺
钉和螺柱
GB/T 3098.1-2010
紧固件机械性能-螺栓、螺
钉和螺柱
C/O
9.18
L20 螺栓
8.8级
20MnTiB
表面保护性能
镀层厚度
8-35µm
/
/
ISO 3497
金属覆盖层-镀层厚度的测
量-X射线光谱法
C/O
9.19
L20 螺栓
8.8级
20MnTiB
耐腐蚀试验
中性盐雾
72小时试验后，无金属基
体腐蚀
/
/
ISO 9227
人造气氛腐蚀实验盐雾实验
C/O
9.20
L20 螺栓
8.8级
20MnTiB
表面保护
镀层附着力
220±10℃下存放
30Min,紧接着浸在室温
的水中，无大面积或气
泡状脱落
/
/
/
/
C/O
10
扎带
PA66 103FHS
C/O
10.1
扎带
PA66 103FHS
汽车内饰材料的燃烧特性
燃烧速率
≤100mm/ min
GB 8410-2006
汽车内饰材料的燃烧特性
GB 8410-2006
汽车内饰材料的燃烧特性
C/O
10.2
扎带
PA66 103FHS
红外光谱分析
红外光谱分析
PA66
/
/
GB/T6040-2019
红外光谱分析方法通则
C/O
11
3M胶带
3M SUPER 33+
汽车内饰材料的燃烧特性
燃烧速率
≤100mm/min
GB 8410-2006
汽车内饰材料的燃烧特性
GB 8410-2006
汽车内饰材料的燃烧特性
C/O
SCL         材料工程师 MVE ：                                                   日期 Date：                                                              SCL      材料高级经理 Material Senior Manager ：                                                   日期 Date：                                            .
Supplier  设计或材料工程师   Test engineer：                                             日期 Date：                               .
SRIH   设计发布工程师 DRE：                                              日期 Date：                                      .                          SRIH 设计发布高级经理 DRE Senior Manager：                                              日期 Date：                                            .
5/5
SMPV-4.3.2-003-QA-F01

File: 材料工程师/427 BNB项目-ADV材料试验大纲-11857527-前围下板-签字版-取样图-吴玉瑞.pdf.md
# 427 BNB项目-ADV材料试验大纲-11857527-前围下板-签字版-取样图-吴玉瑞.pdf

Doc No.
3-EXH-LAB-152
Quality Manual
Forms
Revision
1.0 ,Nov. 30, 2010
Procedure
Exhibit
Approved By
Bryan Xu
Work Instruction
Job Description
Page
1 of 1
Title标题:
Document Information
热成型零件拉伸测试位置示意图
Project: Purple B NBe
PN: PP1803143A
Material:CR1500T-MB-DS-AS60/60
SPEC:SMTC 5 110 010-2021（V5）
Sample size:A50
2. 硬度&镀层&金相试样
1. 拉伸试样
A50
A50-1
A50-2
A50-4
2
3
5
4
1
6
A50-3

File: 材料工程师/427 BNB项目-ADV材料试验大纲-11880927&28-侧气帘总成LH&RH-孙晓晓 -V2-2024-10-31.pdf.md
# 427 BNB项目-ADV材料试验大纲-11880927&28-侧气帘总成LH&RH-孙晓晓 -V2-2024-10-31.pdf

序号
零件名称
材料牌号/名称
ADV试验条目
ADV试验子条目
要求/限值
技术要求/协议编号
技术要求/协议名称
试验规范编号
试验规范名称
分析/试验地点/单位
试验样件数量分析/
认证类
试验开始时
间
试验结束时间
备注
1
11880927/11880928
侧气帘总成LH/侧气帘总成RH
2024/12/20
2025/3/28
1.1
耐环境存放
气候交变
一个方法B循环持续720min(12小时);8个周期/
表面无缺陷,材料功能无失效
/
汽车零件耐候交变试验
/
汽车零件耐气候交变试验
延锋汽车智能安全系统有限责任
公司
3
PV
2024/12/20
2025/3/28
方法B
1.2
耐环境存放
低温存放
90℃X24H/表面无缺陷,材料功能无失效
/
/
/
/
延锋汽车智能安全系统有限责任
公司
3
PV
2024/12/20
2025/3/28
1.3
耐环境存放
高温存放
-40℃*24H/表面无缺陷,材料功能无失效
/
/
/
/
延锋汽车智能安全系统有限责任
公司
3
PV
2024/12/20
2025/3/28
2
Y1115638
发生器支架
HC420LAD+Z t=1.5
2024/12/20
2025/3/28
2.1
化学成分
C
C 0.20%
/
热镀锌/锌铁合金/锌镁合金镀层
钢板及钢带
GB/T 4336
碳素钢和中低合金钢 多元素含量的测
定 火花放电原子发射光谱法（常规
法）
第三方检测机构
3
PV
2024/12/20
2025/3/28
2.2
化学成分
Si
Si 0.50%
/
热镀锌/锌铁合金/锌镁合金镀层
钢板及钢带
GB/T 4336
碳素钢和中低合金钢 多元素含量的测
定 火花放电原子发射光谱法（常规
法）
第三方检测机构
3
PV
2024/12/20
2025/3/28
2.3
化学成分
Mn
Mn 1.60%
/
热镀锌/锌铁合金/锌镁合金镀层
钢板及钢带
GB/T 4336
碳素钢和中低合金钢 多元素含量的测
定 火花放电原子发射光谱法（常规
法）
第三方检测机构
3
PV
2024/12/20
2025/3/28
2.4
化学成分
P
P 0.030%
/
热镀锌/锌铁合金/锌镁合金镀层
钢板及钢带
GB/T 4336
碳素钢和中低合金钢 多元素含量的测
定 火花放电原子发射光谱法（常规
法）
第三方检测机构
3
PV
2024/12/20
2025/3/28
2.5
化学成分
S
S 0.025%
/
热镀锌/锌铁合金/锌镁合金镀层
钢板及钢带
GB/T 4336
碳素钢和中低合金钢 多元素含量的测
定 火花放电原子发射光谱法（常规
法）
第三方检测机构
3
PV
2024/12/20
2025/3/28
2.6
化学成分
Ti
Ti 0.15%
/
热镀锌/锌铁合金/锌镁合金镀层
钢板及钢带
GB/T 4336
碳素钢和中低合金钢 多元素含量的测
定 火花放电原子发射光谱法（常规
法）
第三方检测机构
3
PV
2024/12/20
2025/3/28
2.7
力学性能
力学性能
屈服强度：420~520Mpa
抗拉强度：470~590Mpa
断后伸张率≥17%
/
热镀锌/锌铁合金/锌镁合金镀层
钢板及钢带
/
力学性能测试方法
第三方检测机构
3
PV
2024/12/20
2025/3/28
2.8
耐腐蚀试验
中性盐雾
48小时（除边缘切口外）基材无腐蚀
/
镀锌层表面保护要求
ISO 9227
人造气氛腐蚀实验盐雾实验
第三方检测机构
3
PV
2024/12/20
2025/3/28
3
Y1115641/Y1115642
C柱导流板左侧/右侧
DC51D+Z
90/90 t=1.5
2024/12/20
2025/3/28
3.1
化学成分
C
C 0.18%
/
热镀锌/锌铁合金/锌镁合金镀层
钢板及钢带
GB/T 4336
碳素钢和中低合金钢 多元素含量的测
定 火花放电原子发射光谱法（常规
法）
第三方检测机构
3
PV
2024/12/20
2025/3/28
3.2
化学成分
Si
Si 0.50%
/
热镀锌/锌铁合金/锌镁合金镀层
钢板及钢带
GB/T 4336
碳素钢和中低合金钢 多元素含量的测
定 火花放电原子发射光谱法（常规
法）
第三方检测机构
3
PV
2024/12/20
2025/3/28
3.3
化学成分
Mn
Mn 1.20%
/
热镀锌/锌铁合金/锌镁合金镀层
钢板及钢带
GB/T 4336
碳素钢和中低合金钢 多元素含量的测
定 火花放电原子发射光谱法（常规
法）
第三方检测机构
3
PV
2024/12/20
2025/3/28
3.4
化学成分
P
P 0.12%
/
热镀锌/锌铁合金/锌镁合金镀层
钢板及钢带
GB/T 4336
碳素钢和中低合金钢 多元素含量的测
定 火花放电原子发射光谱法（常规
法）
第三方检测机构
3
PV
2024/12/20
2025/3/28
3.5
化学成分
S
S 0.045%
/
热镀锌/锌铁合金/锌镁合金镀层
钢板及钢带
GB/T 4336
碳素钢和中低合金钢 多元素含量的测
定 火花放电原子发射光谱法（常规
法）
第三方检测机构
3
PV
2024/12/20
2025/3/28
3.6
化学成分
Ti
Ti 0.30%
/
热镀锌/锌铁合金/锌镁合金镀层
钢板及钢带
GB/T 4336
碳素钢和中低合金钢 多元素含量的测
定 火花放电原子发射光谱法（常规
法）
第三方检测机构
3
PV
2024/12/20
2025/3/28
3.7
力学性能
力学性能
屈服强度：140~300Mpa
抗拉强度：270~500Mpa
断后伸张率≥22%
/
热镀锌/锌铁合金/锌镁合金镀层
钢板及钢带
/
力学性能测试方法
第三方检测机构
3
PV
2024/12/20
2025/3/28
3.8
耐腐蚀试验
中性盐雾
48小时（除边缘切口外）基材无腐蚀
/
镀锌层表面保护要求
ISO 9227
人造气氛腐蚀实验盐雾实验
第三方检测机构
3
PV
2024/12/20
2025/3/28
4
Y1115648/Y1115650
模块标签LH/RH
PET（3M7868）
2024/12/20
2025/3/28
4.1
汽车内饰材料的燃烧特
性
燃烧特性/mm/min
<100mm/min
/
汽车内饰材料的燃烧特性
GB 8410-
2006
汽车内饰材料的燃烧特性
第三方检测机构
3
PV
2024/12/20
2025/3/28
4.2
粘力试验
剥离力
剥离力/无脱落；裂纹，颜色以及尺寸变化
/
/
DIN EN ISO
6270-2
/
第三方检测机构
1
PV
2024/12/20
2025/3/28
4.3
红外光谱分析
红外光谱分析
PET
/
/
GB/T 6040-
2019
红外光谱分析方法通则
供应商自检
3
PV
2024/12/20
2025/3/28
5
9999304
拉带卡环
HX380LAD+ZA255
2024/12/20
2025/3/28
5.1
化学成分
C
C 0.11％
EN10346：2015
连续热浸镀钢带产品交货技术条
GB/T 4336
碳素钢和中低合金钢 多元素含量的测
定 火花放电原子发射光谱法（常规
法）
第三方检测机构
3
PV
2024/12/20
2025/3/28
5.2
化学成分
Si
Si 0.50％
EN10346：2015
连续热浸镀钢带产品交货技术条
GB/T 4336
碳素钢和中低合金钢 多元素含量的测
定 火花放电原子发射光谱法（常规
法）
第三方检测机构
3
PV
2024/12/20
2025/3/28
5.3
化学成分
Mn
Mn 1.4％
EN10346：2015
连续热浸镀钢带产品交货技术条
GB/T 4336
碳素钢和中低合金钢 多元素含量的测
定 火花放电原子发射光谱法（常规
法）
第三方检测机构
3
PV
2024/12/20
2025/3/28
5.4
化学成分
P
P 0.03％
EN10346：2015
连续热浸镀钢带产品交货技术条
GB/T 4336
碳素钢和中低合金钢 多元素含量的测
定 火花放电原子发射光谱法（常规
法）
第三方检测机构
3
PV
2024/12/20
2025/3/28
5.5
化学成分
S
S 0.025％
EN10346：2015
连续热浸镀钢带产品交货技术条
GB/T 4336
碳素钢和中低合金钢 多元素含量的测
定 火花放电原子发射光谱法（常规
法）
第三方检测机构
3
PV
2024/12/20
2025/3/28
5.6
化学成分
Ti
Ti 0.15％
EN10346：2015
连续热浸镀钢带产品交货技术条
GB/T 4336
碳素钢和中低合金钢 多元素含量的测
定 火花放电原子发射光谱法（常规
法）
第三方检测机构
3
PV
2024/12/20
2025/3/28
5.7
力学性能
力学性能
屈服强度：380~480Mpa
抗拉强度：440~560Mpa
断后伸张率≥19%
EN10346：2015
连续热浸镀钢带产品交货技术条
/
力学性能测试方法
第三方检测机构
3
PV
2024/12/20
2025/3/28
5.8
耐腐蚀试验
中性盐雾
48小时（除边缘切口外）基材无腐蚀
/
镀锌层表面保护要求
ISO 9227
人造气氛腐蚀实验盐雾实验
第三方检测机构
3
PV
2024/12/20
2025/3/28
6
1016767
锁止垫圈
65Mn
2024/12/20
2025/3/28
6.1
化学成分
化学成分
C=0.62~0.70%，Si=0.17~0.37%， Mn=0.90~1.2%，
Cr≤0.25%，Ni≤0.35%，Cu≤0.25%，P≤0.030%，S≤0.030%
GB/T 699-2015
优质碳素结构钢
GB/35-22
优质碳素结构钢冷轧钢带
第三方检测机构
3
PV
2024/12/20
2025/3/28
6.2
硬度
硬度
按照图纸要求
ASTM E18
金属材料洛氏硬度的标准试验方
法
ASTM E18
金属材料洛氏硬度的标准试验方法
第三方检测机构
3
PV
2024/12/20
2025/3/28
附件一 总成零件开发验证计划-材料部分模板
    项目号/Project No           427 BNB CAB                     零件号/Part No               11880927/11880928                  零件名称/Part Name                 侧气帘总成LH/侧气帘总成RH                           供应商/Supplier                  延锋智能安全系统有限责任公司                   .
零件开发验证计划—材料部分
Component ADV Plan - Material test
1/4
SMPV-4.3.2-003-QA-F01


序号
零件名称
材料牌号/名称
ADV试验条目
ADV试验子条目
要求/限值
技术要求/协议编号
技术要求/协议名称
试验规范编号
试验规范名称
分析/试验地点/单位
试验样件数量分析/
认证类
试验开始时
间
试验结束时间
备注
附件一 总成零件开发验证计划-材料部分模板
    项目号/Project No           427 BNB CAB                     零件号/Part No               11880927/11880928                  零件名称/Part Name                 侧气帘总成LH/侧气帘总成RH                           供应商/Supplier                  延锋智能安全系统有限责任公司                   .
零件开发验证计划—材料部分
Component ADV Plan - Material test
6.3
耐腐蚀试验
中性盐雾
48小时（除边缘切口外）基材无腐蚀
/
镀锌层表面保护要求
ISO 9227
人造气氛腐蚀实验盐雾实验
第三方检测机构
3
PV
2024/12/20
2025/3/28
7
2047010
M6螺栓
15B25M
2024/12/20
2025/3/28
7.1
化学成分
化学成分
螺栓化学成分:   C:0.23-0.28%；Si:≤0.25%； Mn:0.90-1.2%；P:≤0.025%；S:≤0.025%；Cr:≤0.40%；
Ni:≤0.25% Cu:≤0.30%；Mo:0.15-0.30%
螺栓垫片化学成分：C:0.4-0.5%；Si:0.17-0.370% ;Mn:0.50-0.80%；P:≤0.035%；S:≤0.035%
GBT 4336-2016
碳素钢和中低合金钢 多元素含量
的测定 火花放电原子发射光谱法
（常规法）
GB/T14203
火花放电原子发射光谱分析标准
第三方检测机构
3
PV
2024/12/20
2025/3/28
7.2
机械性能
机械性能
抗拉强度≥830Mpa
屈服强度：≥640Mpa
弹垫硬度：42-45HRC
 垫片硬度：200-300HV
破坏扭矩：≥13N.m
GB/T 3098.1
紧固件机械性能-螺栓、螺钉和
螺柱
GB/T 3098.1
紧固件机械性能-螺栓、螺钉和螺柱
第三方检测机构
3
PV
2024/12/20
2025/3/28
7.3
耐腐蚀试验
中性盐雾
48小时（除边缘切口外）基材无腐蚀
/
镀锌层表面保护要求
ISO 9227
人造气氛腐蚀实验盐雾实验
第三方检测机构
3
PV
2024/12/20
2025/3/28
8
6000474
发生器
/
/
/
8.1
/
/
/
/
/
/
/
/
/
/
/
/
9
6001515
防转夹
DC51D+Z t=1
2024/12/20
2025/3/28
9.1
化学成分
C
C 0.18%
Q/BQB 420-2019
热镀锌/锌铁合金/锌镁合金镀层
钢板及钢带
GB/T 4336
碳素钢和中低合金钢 多元素含量的测
定 火花放电原子发射光谱法（常规
法）
第三方检测机构
3
PV
2024/12/20
2025/3/28
9.2
化学成分
Si
Si 0.50%
Q/BQB 420-2019
热镀锌/锌铁合金/锌镁合金镀层
钢板及钢带
GB/T 4336
碳素钢和中低合金钢 多元素含量的测
定 火花放电原子发射光谱法（常规
法）
第三方检测机构
3
PV
2024/12/20
2025/3/28
9.3
化学成分
Mn
Mn 1.20%
Q/BQB 420-2019
热镀锌/锌铁合金/锌镁合金镀层
钢板及钢带
GB/T 4336
碳素钢和中低合金钢 多元素含量的测
定 火花放电原子发射光谱法（常规
法）
第三方检测机构
3
PV
2024/12/20
2025/3/28
9.4
化学成分
P
P 0.12%
Q/BQB 420-2019
热镀锌/锌铁合金/锌镁合金镀层
钢板及钢带
GB/T 4336
碳素钢和中低合金钢 多元素含量的测
定 火花放电原子发射光谱法（常规
法）
第三方检测机构
3
PV
2024/12/20
2025/3/28
9.5
化学成分
S
S 0.045%
Q/BQB 420-2019
热镀锌/锌铁合金/锌镁合金镀层
钢板及钢带
GB/T 4336
碳素钢和中低合金钢 多元素含量的测
定 火花放电原子发射光谱法（常规
法）
第三方检测机构
3
PV
2024/12/20
2025/3/28
9.6
化学成分
Ti
Ti 0.30%
Q/BQB 420-2019
热镀锌/锌铁合金/锌镁合金镀层
钢板及钢带
GB/T 4336
碳素钢和中低合金钢 多元素含量的测
定 火花放电原子发射光谱法（常规
法）
第三方检测机构
3
PV
2024/12/20
2025/3/28
9.7
力学性能
力学性能
屈服强度：140~300Mpa
抗拉强度：270~500Mpa
断后伸张率≥22%
Q/BQB 420-2019
热镀锌/锌铁合金/锌镁合金镀层
钢板及钢带
/
力学性能测试方法
第三方检测机构
3
PV
2024/12/20
2025/3/28
9.8
耐腐蚀试验
中性盐雾
48小时（除边缘切口外）基材无腐蚀
/
镀锌层表面保护要求
ISO 9227-
2017
人造气氛腐蚀实验盐雾实验
第三方检测机构
3
PV
2024/12/20
2025/3/28
10
Y1115611
气袋主片
PET 550 dtex 65g
coated
2024/12/20
2025/3/28
10.1
总重
总重
325±25 g/m²
EASC 99040180
/
EASC
99040180
/
供应商自检
按幅宽
PV
2024/12/20
2025/3/28
10.2
底涂胶重
底涂胶重
＞60 g/m²
EASC 99040180
/
EASC
99040180
/
供应商自检
按幅宽
PV
2024/12/20
2025/3/28
10.3
顶涂克重
顶涂克重
8±3 g/m²
EASC 99040180
/
EASC
99040180
/
供应商自检
按幅宽
PV
2024/12/20
2025/3/28
10.4
经向
220±15  I/dm
EASC 99040180
/
EASC
99040180
/
供应商自检
按幅宽
PV
2024/12/20
2025/3/28
10.5
纬向
185±15 I/dm
EASC 99040180
/
EASC
99040180
/
供应商自检
按幅宽
PV
2024/12/20
2025/3/28
10.6
厚度
厚度
0.36±0.05 mm
EASC 99040180
/
EASC
99040180
/
供应商自检
按幅宽
PV
2024/12/20
2025/3/28
10.7
经向
＞3500 N/50mm 38±10%
EASC 99040180
/
EASC
99040180
/
供应商自检
按幅宽
PV
2024/12/20
2025/3/28
10.8
纬向
＞2800 N/50mm 32±10%
EASC 99040180
/
EASC
99040180
/
供应商自检
按幅宽
PV
2024/12/20
2025/3/28
10.9
经向燃烧性
<100mm/min
EASC 99040180
/
EASC
99040180
/
供应商自检
按幅宽
PV
2024/12/20
2025/3/28
10.1
0
纬向燃烧性
<100mm/min
EASC 99040180
/
EASC
99040180
/
供应商自检
按幅宽
PV
2024/12/20
2025/3/28
10.1
1
经向针抓强度
>350N
EASC 99040180
/
EASC
99040180
/
供应商自检
按幅宽
PV
2024/12/20
2025/3/28
10.1
2
纬向针抓强度
>300N
EASC 99040180
/
EASC
99040180
/
供应商自检
按幅宽
PV
2024/12/20
2025/3/28
10.1
3
经向
＜20N
EASC 99040180
/
EASC
99040180
/
供应商自检
按幅宽
PV
2024/12/20
2025/3/28
10.1
4
纬向
＜20N
EASC 99040180
/
EASC
99040180
/
供应商自检
按幅宽
PV
2024/12/20
2025/3/28
10.1
5
经向
＞200N
EASC 99040180
/
EASC
99040180
/
供应商自检
按幅宽
PV
2024/12/20
2025/3/28
10.1
6
纬向
＞200N
EASC 99040180
/
EASC
99040180
/
供应商自检
按幅宽
PV
2024/12/20
2025/3/28
10.1
7
经向
＜0.5
EASC 99040180
/
EASC
99040180
/
供应商自检
按幅宽
PV
2024/12/20
2025/3/28
10.1
8
纬向
＜0.5
EASC 99040180
/
EASC
99040180
/
供应商自检
按幅宽
PV
2024/12/20
2025/3/28
10.1
9
经向
＞600 Strokes
EASC 99040180
/
EASC
99040180
/
供应商自检
按幅宽
PV
2024/12/20
2025/3/28
10.2
0
纬向
＞600 Strokes
EASC 99040180
/
EASC
99040180
/
供应商自检
按幅宽
PV
2024/12/20
2025/3/28
10.2
1
经向
＜0.4
EASC 99040180
/
EASC
99040180
/
供应商自检
按幅宽
PV
2024/12/20
2025/3/28
10.2
2
纬向
＜0.4
EASC 99040180
/
EASC
99040180
/
供应商自检
按幅宽
PV
2024/12/20
2025/3/28
密度
最大断裂强度及伸长率
燃烧性
针抓强度
硬挺度
撕裂强度
静摩擦系数
弯曲摩擦
动摩擦系数
2/4
SMPV-4.3.2-003-QA-F01


序号
零件名称
材料牌号/名称
ADV试验条目
ADV试验子条目
要求/限值
技术要求/协议编号
技术要求/协议名称
试验规范编号
试验规范名称
分析/试验地点/单位
试验样件数量分析/
认证类
试验开始时
间
试验结束时间
备注
附件一 总成零件开发验证计划-材料部分模板
    项目号/Project No           427 BNB CAB                     零件号/Part No               11880927/11880928                  零件名称/Part Name                 侧气帘总成LH/侧气帘总成RH                           供应商/Supplier                  延锋智能安全系统有限责任公司                   .
零件开发验证计划—材料部分
Component ADV Plan - Material test
10.2
3
汽车内饰材料的燃烧特
性
燃烧特性/mm/min
<100mm/min
/
汽车内饰材料的燃烧特性
GB 8410-
2006
汽车内饰材料的燃烧特性
供应商自检
按幅宽
PV
2024/12/20
2025/3/28
10.2
4
红外光谱分析
红外光谱分析
PET
/
/
GB/T 6040-
2019
红外光谱分析方法通则
供应商自检
按幅宽
PV
2024/12/20
2025/3/28
11
Y1117200
导气袋主片
PA66 700dtex
25g/coated
2024/12/20
2025/3/28
11.1
总重
总重
270±15g/m2
EASC 99040180
/
EASC
99040180
/
供应商自检
按幅宽
PV
2024/12/20
2025/3/28
11.2
涂胶重量
涂胶重量
25±5g/m2
EASC 99040180
/
EASC
99040180
/
供应商自检
按幅宽
PV
2024/12/20
2025/3/28
11.3
经向
160±10 l/dm
EASC 99040180
/
EASC
99040180
/
供应商自检
按幅宽
PV
2024/12/20
2025/3/28
11.4
纬向
160±10 l/dm
EASC 99040180
/
EASC
99040180
/
供应商自检
按幅宽
PV
2024/12/20
2025/3/28
11.5
经向
＞3700 N/50mm
  35±10%
EASC 99040180
/
EASC
99040180
/
供应商自检
按幅宽
PV
2024/12/20
2025/3/28
11.6
纬向
＞3700 N/50mm
  35±10%
EASC 99040180
/
EASC
99040180
/
供应商自检
按幅宽
PV
2024/12/20
2025/3/28
11.7
经向燃烧性
<100mm/min
EASC 99040180
/
EASC
99040180
/
供应商自检
按幅宽
PV
2024/12/20
2025/3/28
11.8
经向燃烧性
<100mm/min
EASC 99040180
/
EASC
99040180
/
供应商自检
按幅宽
PV
2024/12/20
2025/3/28
11.9
经向针抓强度
>300N
EASC 99040180
/
EASC
99040180
/
供应商自检
按幅宽
PV
2024/12/20
2025/3/28
11.1
0
纬向针抓强度
>300N
EASC 99040180
/
EASC
99040180
/
供应商自检
按幅宽
PV
2024/12/20
2025/3/28
11.1
1
经向
<20N
EASC 99040180
/
EASC
99040180
/
供应商自检
按幅宽
PV
2024/12/20
2025/3/28
11.1
2
纬向
<20N
EASC 99040180
/
EASC
99040180
/
供应商自检
按幅宽
PV
2024/12/20
2025/3/28
11.1
3
经向
>300N
EASC 99040180
/
EASC
99040180
/
供应商自检
按幅宽
PV
2024/12/20
2025/3/28
11.1
4
纬向
>300N
EASC 99040180
/
EASC
99040180
/
供应商自检
按幅宽
PV
2024/12/20
2025/3/28
11.1
5
经向
＞600 Strokes
EASC 99040180
/
EASC
99040180
/
供应商自检
按幅宽
PV
2024/12/20
2025/3/28
11.1
6
纬向
＞600 Strokes
EASC 99040180
/
EASC
99040180
/
供应商自检
按幅宽
PV
2024/12/20
2025/3/28
11.1
7
静态透气率
静态透气率
＜1 /dm²/min
EASC 99040180
/
EASC
99040180
/
供应商自检
按幅宽
PV
2024/12/20
2025/3/28
11.1
8
汽车内饰材料的燃烧特
性
燃烧特性/mm/min
<100mm/min
/
汽车内饰材料的燃烧特性
GB 8410-
2006
汽车内饰材料的燃烧特性
第三方检测机构
3
PV
2024/12/20
2025/3/28
11.1
9
红外光谱分析
红外光谱分析
PA66
/
汽车成品件尼龙66材料要求
GB/T 6040-
2019
红外光谱分析方法通则
SGS/上海鼎真
1
PV
2024/12/20
2025/3/28
12
Y1117201
导气袋隔热片
PA66 470 dtex
120g/coated
2024/12/20
2025/3/28
12.1
总重
总重
300±25 g/m2
EASC 99040180
/
EASC
99040180
/
供应商自检
按幅宽
PV
2024/12/20
2025/3/28
12.2
涂胶重量
涂胶重量
120±15 g/m²
EASC 99040180
/
EASC
99040180
/
供应商自检
按幅宽
PV
2024/12/20
2025/3/28
12.3
经向
180±10 I/dm
EASC 99040180
/
EASC
99040180
/
供应商自检
按幅宽
PV
2024/12/20
2025/3/28
12.4
纬向
180±10 I/dm
EASC 99040180
/
EASC
99040180
/
供应商自检
按幅宽
PV
2024/12/20
2025/3/28
12.5
经向
＜100 mm/min
EASC 99040180
/
EASC
99040180
/
供应商自检
按幅宽
PV
2024/12/20
2025/3/28
12.6
纬向
＜100 mm/min
EASC 99040180
/
EASC
99040180
/
供应商自检
按幅宽
PV
2024/12/20
2025/3/28
12.7
经向针抓强度
>300N
EASC 99040180
/
EASC
99040180
/
供应商自检
按幅宽
PV
2024/12/20
2025/3/28
12.8
纬向针抓强度
>300N
EASC 99040180
/
EASC
99040180
/
供应商自检
按幅宽
PV
2024/12/20
2025/3/28
12.9
经向
＜20N
EASC 99040180
/
EASC
99040180
/
供应商自检
按幅宽
PV
2024/12/20
2025/3/28
12.1
0
纬向
＜20N
EASC 99040180
/
EASC
99040180
/
供应商自检
按幅宽
PV
2024/12/20
2025/3/28
12.1
1
经向
>250N
EASC 99040180
/
EASC
99040180
/
供应商自检
按幅宽
PV
2024/12/20
2025/3/28
12.1
2
纬向
>250N
EASC 99040180
/
EASC
99040180
/
供应商自检
按幅宽
PV
2024/12/20
2025/3/28
12.1
3
经向
> 600 Strokes
EASC 99040180
/
EASC
99040180
/
供应商自检
按幅宽
PV
2024/12/20
2025/3/28
12.1
4
纬向
> 600 Strokes
EASC 99040180
/
EASC
99040180
/
供应商自检
按幅宽
PV
2024/12/20
2025/3/28
12.1
5
汽车内饰材料的燃烧特
性
燃烧特性/mm/min
<100mm/min
/
汽车内饰材料的燃烧特性
GB 8410-
2006
汽车内饰材料的燃烧特性
第三方检测机构
3
PV
2024/12/20
2025/3/28
12.1
6
红外光谱分析
红外光谱分析
PA66
/
汽车成品件尼龙66材料要求
GB/T 6040-
2019
红外光谱分析方法通则
SGS/上海鼎真
1
PV
2024/12/20
2025/3/28
13
Y1115614/Y1115615
防尘罩LH/防尘罩RH
 PET Non woven
Fabric 70gsm
2024/12/20
2025/3/28
13.1
汽车内饰材料的燃烧特
性
燃烧特性/mm/min
<100mm/min
/
汽车内饰材料的燃烧特性
GB 8410-
2006
汽车内饰材料的燃烧特性
第三方检测机构
3
PV
2024/12/20
2025/3/28
13.2
红外光谱分析
红外光谱分析
PET
/
/
GB/T 6040-
2019
红外光谱分析方法通则
SGS/上海鼎真
1
PV
2024/12/20
2025/3/28
14
6000929
锚片
DC51D+Z
90/90 t=1.5
2024/12/20
2025/3/28
硬挺度
撕裂强度
弯曲摩擦
撕裂强度
弯曲摩擦
密度
燃烧性
针抓强度
密度
最大断裂强度及伸长率
燃烧性
针抓强度
硬挺度
3/4
SMPV-4.3.2-003-QA-F01


序号
零件名称
材料牌号/名称
ADV试验条目
ADV试验子条目
要求/限值
技术要求/协议编号
技术要求/协议名称
试验规范编号
试验规范名称
分析/试验地点/单位
试验样件数量分析/
认证类
试验开始时
间
试验结束时间
备注
附件一 总成零件开发验证计划-材料部分模板
    项目号/Project No           427 BNB CAB                     零件号/Part No               11880927/11880928                  零件名称/Part Name                 侧气帘总成LH/侧气帘总成RH                           供应商/Supplier                  延锋智能安全系统有限责任公司                   .
零件开发验证计划—材料部分
Component ADV Plan - Material test
14.1
化学成分
C
C 0.18%
Q/BQB 420-2019
热镀锌/锌铁合金/锌镁合金镀层
钢板及钢带
GB/T 4336
碳素钢和中低合金钢 多元素含量的测
定 火花放电原子发射光谱法（常规
法）
第三方检测机构
3
PV
2024/12/20
2025/3/28
14.2
化学成分
Si
Si 0.50%
Q/BQB 420-2019
热镀锌/锌铁合金/锌镁合金镀层
钢板及钢带
GB/T 4336
碳素钢和中低合金钢 多元素含量的测
定 火花放电原子发射光谱法（常规
法）
第三方检测机构
3
PV
2024/12/20
2025/3/28
14.3
化学成分
Mn
Mn 1.20%
Q/BQB 420-2019
热镀锌/锌铁合金/锌镁合金镀层
钢板及钢带
GB/T 4336
碳素钢和中低合金钢 多元素含量的测
定 火花放电原子发射光谱法（常规
法）
第三方检测机构
3
PV
2024/12/20
2025/3/28
14.4
化学成分
P
P 0.12%
Q/BQB 420-2019
热镀锌/锌铁合金/锌镁合金镀层
钢板及钢带
GB/T 4336
碳素钢和中低合金钢 多元素含量的测
定 火花放电原子发射光谱法（常规
法）
第三方检测机构
3
PV
2024/12/20
2025/3/28
14.5
化学成分
S
S 0.045%
Q/BQB 420-2019
热镀锌/锌铁合金/锌镁合金镀层
钢板及钢带
GB/T 4336
碳素钢和中低合金钢 多元素含量的测
定 火花放电原子发射光谱法（常规
法）
第三方检测机构
3
PV
2024/12/20
2025/3/28
14.6
化学成分
Ti
Ti 0.30%
Q/BQB 420-2019
热镀锌/锌铁合金/锌镁合金镀层
钢板及钢带
GB/T 4336
碳素钢和中低合金钢 多元素含量的测
定 火花放电原子发射光谱法（常规
法）
第三方检测机构
3
PV
2024/12/20
2025/3/28
14.7
力学性能
力学性能
屈服强度：140~300Mpa
抗拉强度：270~500Mpa
断后伸张率≥22%
Q/BQB 420-2019
热镀锌/锌铁合金/锌镁合金镀层
钢板及钢带
/
力学性能测试方法
第三方检测机构
3
PV
2024/12/20
2025/3/28
14.8
耐腐蚀试验
中性盐雾
48小时（除边缘切口外）基材无腐蚀
/
镀锌层表面保护要求
ISO 9227
人造气氛腐蚀实验盐雾实验
第三方检测机构
3
PV
2024/12/20
2025/3/28
15
1038526
拉带织带
PET 1100dtex tether
Webbing
2024/12/20
2025/3/28
15.1
宽度
宽度
10.25±0.75mm
/
/
BS EN 1773
/
供应商自检
3
PV
2024/12/20
2025/3/28
15.2
厚度
厚度
1.5±0.25mm
/
/
ISO 5084
/
供应商自检
3
PV
2024/12/20
2025/3/28
15.3
织物、皮革拉伸性能
拉伸强度
径向＞2500N
/
/
/
纺织材料的断裂负荷和断裂伸长率
供应商自检
3
PV
2024/12/20
2025/3/28
15.4
汽车内饰材料的燃烧特
性
燃烧特性/mm/min
<100mm/min
/
汽车内饰材料的燃烧特性
GB 8410-
2006
汽车内饰材料的燃烧特性
供应商自检
3
PV
2024/12/20
2025/3/28
15.5
红外光谱分析
红外光谱分析
PET
/
/
GB/T 6040-
2019
红外光谱分析方法通则
SGS/上海鼎真
1
PV
2024/12/20
2025/3/28
16
9999380
醋酸布胶带
醋酸纤维ACT
2024/12/20
2025/3/28
16.1
汽车内饰材料的燃烧特
性
燃烧特性/mm/min
<100mm/min
/
汽车内饰材料的燃烧特性
GB 8410-
2006
汽车内饰材料的燃烧特性
第三方检测机构
3
PV
2024/12/20
2025/3/28
16.2
红外光谱分析
红外光谱分析
醋酸纤维ACT
/
/
GB/T 6040-
2019
红外光谱分析方法通则
SGS/上海鼎真
1
PV
2024/12/20
2025/3/28
SCL         材料工程师 MVE ：                                                   日期 Date：                                                              SCL      材料高级经理 Material Senior Manager ：                                                   日期 Date：                                            .
SRIH   设计发布工程师 DRE：                                              日期 Date：                                      .                          SRIH 设计发布高级经理 DRE Senior Manager：                                              日期 Date：                                            .
Supplier  设计或材料工程师   Test engineer：                                             日期 Date：                               .
填写说明 / Filling Instruction
1.  “序号”一栏中填写自然数列，按照增序排列。
     “No”: Natural number, in increased order.
2.  “试验项目”一栏中填写需要进行的零件或系统试验名称。
     “Test Item”: Name of component test or system test.
3.  “试验标准/出处”一栏中填写试验所依据的标准编号； 若某些试验没有参考的标准，则填写试验所依据的其它相关资料，例如图纸等技术资料。
     “Test Spec.”: Standard No.. If there is no standards for refering, fill with other related documents, such as drawing, etc.
4.  “试验方法”一栏中概述试验所采用的方法(标准中的某条），如果没有试验标准支持，供应商应针对该试验项目制定一份详细的试验说明书。
     “Test Procedure”: Selected test method ( some paragraph in standards). If there is no standards for refering, supplier should make a detailed test spec. for the test item.
9. “试验结束”一栏中填写完成试验的时间。
5.  “限值”一栏中填写该试验项目规定试验结果的应达到的值，如果标准能够涵盖则不要填写。
     “Limit”: Reasonable value for test result.
6.  “试验单位”一栏中填写负责实际执行该试验项目的单位或者机构，包括第三方委托试验机构等。
     “Test Site”: Test situation or company execute the test.
7  "认证类型“请填写DV(Design Validation),PV(Product Validation),Others.
      “Remark”: Any other issue suppliers need to supplement.
11. 正式的工程开发验证计划，必须得到SMTC 认证工程师和设计发布工程师和高级经理的批准。
      Final ADV Plan must be approved by SMTC MVE , DRE and Senoor Manager.
8.  “试验开始”一栏中填写开始试验的时间。
       “Start Date”: Date start to test.
      “Finish Date”: Date on which the test finished.
10. “备注”一栏填写供应商需要补充说明的问题。
4/4
SMPV-4.3.2-003-QA-F01

File: 材料工程师/427 BNB项目-ADV材料试验大纲-14270079&080-B柱外板-签字版-取样图-吴玉瑞.pdf.md
# 427 BNB项目-ADV材料试验大纲-14270079&080-B柱外板-签字版-取样图-吴玉瑞.pdf

Doc No.
3-EXH-LAB-152
Quality Manual
Forms
Revision
1.0 ,Nov. 30, 2010
Procedure
Exhibit
Approved By
Bryan Xu
Work Instruction
Job Description
Page
1 of 1
Title标题:
Document Information
热成型零件拉伸测试位置示意图
Project: Purple B NBe
PN: PP1809609&610
Material:CR1500T-MB-DS-UC
SPEC:SMTC 5 110 010-2021（V5）
Sample size:A50
2. 硬度&镀层&金相试样
1. 拉伸试样
A50
6
5
A50-1
7
3

File: 材料工程师/427 BNB项目-ADV材料试验大纲-B柱下饰板真木总成- 上海延锋 -20241112.pdf.md
# 427 BNB项目-ADV材料试验大纲-B柱下饰板真木总成- 上海延锋 -20241112.pdf

序号
零件名称
材料牌号/
名称
ADV试验条目
ADV试验子条
目
要求/限值
技术要求/协议编号
技术要求/协议名称
试验规范编号
试验规范名称
分析/试验地点/单位试验样件
数量
分析/
认证类
型
试验开始时
间
试验结束时
间
备注
1
左右B柱下饰
板装饰条
/
/
/
/
/
/
/
/
/
/
/
/
/
燃烧特性
燃烧特性
燃烧速率≤100 mm/min
/
汽车内饰材料的燃烧特性
GB 8410-2006
汽车内饰材料的
燃烧特性
上汽认可第三方实验
室，延锋
/
PV
/
/
分散至散件中进行实验
/
/
/
VOC
VOC（2000L）袋子法：
苯≤20ug/m3
甲苯≤100ug/m3
乙苯≤100ug/m3
二甲苯≤100ug/m3
苯乙烯≤50ug/m3
甲醛 ≤100pg/m3
乙醛s50ug/m3
丙烯醛 ≤50ug/m3
丙酮≤100ug/m3
TVOC≤2500ug/m3
/
轿车内饰零件及材料散发性能技
术要求
SMTC 5 400 018
轿车内零件及材
料V0C测试法(袋
式法)
上汽认可第三方实验
室
1套
PV
2024-12-30
2025-01-20
栗木及橡木各一套
/
/
/
气味
 常态Normal≤3.0
湿态（条件2）Wet(Scheme 2) ≤3.5
干态（条件3）Dry(Scheme 3) ≤4.0
/
轿车内饰零件及材料散发性能技
术要求
SMTC 5 300 004-
2023(V6)
轿车内饰零件及
材料气味性试验
方法
上汽认可第三方实验
室
1套
PV
2024-12-30
2025-01-20
真木气味实验更改为袋子法，
要求≤4.0级（取最大的一根进
行，100L袋子，视实际实验结
果再评估是否调整为2000L袋
子）
/
/
耐候性
气候交变
SMTC 5 400 005-A.20 周期，要求零件无色调光泽变化、无
起泡、开裂、分层、变形及其他明显的缺陷；
/
立柱内饰总成和侧壁内饰材料要
求
SMTC 5 400 005-
A,20 周期
总成验证
立柱内饰总成和
侧壁内饰材料要
求
上汽认可第三方实验
室
1套
PV
2025-01-20
2025-02-10
/
/
/
高温性能
90℃保持24h，要求零件无色调光泽变化、无起泡、开裂、分
层、变形及其他明显的缺陷；
/
立柱内饰总成和侧壁内饰材料要
求
立柱内饰总成和侧
壁内饰材料要求
总成验证
立柱内饰总成和
侧壁内饰材料要
求
上汽认可第三方实验
室
1套
PV
2025-01-20
2025-01-30
2
真木饰条
/
/
/
/
/
/
/
/
/
/
/
/
/
燃烧特性
燃烧速率≤
100 mm/min
SMTC 5 400 008-2019(V4)
/
汽车内饰材料的燃烧特性
GB 8410-2006
汽车内饰材料的
燃烧特性
上汽认可第三方实验
室，延锋
/
PV
2024-12-15
2025-12-30
视同门板
附件一 总成零件开发验证计划-材料部分模板
    项目号/Project No            427 BNB                    零件号/Part No 11755501/11946895/11755502/11946896                           零件名称/Part Name   左右B柱下饰板装饰条  （橡木/栗木）                               供应商/Supplier      上海延锋                               .
零件开发验证计划—材料部分
Component ADV Plan - Material test
1/8
SMPV-4.3.2-003-QA-F01


序号
零件名称
材料牌号/
名称
ADV试验条目
ADV试验子条
目
要求/限值
技术要求/协议编号
技术要求/协议名称
试验规范编号
试验规范名称
分析/试验地点/单位试验样件
数量
分析/
认证类
型
试验开始时
间
试验结束时
间
备注
附件一 总成零件开发验证计划-材料部分模板
    项目号/Project No            427 BNB                    零件号/Part No 11755501/11946895/11755502/11946896                           零件名称/Part Name   左右B柱下饰板装饰条  （橡木/栗木）                               供应商/Supplier      上海延锋                               .
零件开发验证计划—材料部分
Component ADV Plan - Material test
/
/
散发性能
/
/
/
/
/
/
/
/
/
/
/
雾翳试验
 Method A
100℃/21℃×18 h
≤2.0 mg
且铝箔上不能有油状物质。
/
轿车内饰零件及材料散发性能技
术要求
SMTC 5 400 010-
2019(V3)
轿车内饰材料及
零件雾翳测定方
法
上汽认可第三方实验
室，延锋
/
PV
2025-12-30
2025-01-15
视同门板
/
/
/
甲醛散发
其它车内材料及零件≤ 3ug/g
/
轿车内饰零件及材料散发性能技
术要求
SMTC 5 400 011-
2019(V2)
轿车内饰零件及
材料甲醛释放量
测定方法
上汽认可第三方实验
室，延锋
/
PV
2025-12-30
2025-01-15
视同门板
/
/
油漆性能
/
/
/
/
/
/
/
/
/
/
膜厚
提供实测值
/
内饰涂装件的表面保护要求
膜厚-显微镜法/µm
金属和氧化物覆
盖层 覆盖层厚度
的测定 显微镜法
（金相法）
上汽认可第三方实验
室，延锋
/
PV
2025-12-30
2025-01-15
左右共三件(栗木和橡木)
/
/
/
附着力
试验方法：按照ISO 2409 ，用粘贴的胶粘带突然剥离进行试
验。
胶带牌号：德莎4657。
网格切割试验要求：≤1级
如果受到零件表面结构或大小的限制无法进行该试验，可以
用十字切割试验替代，要求无油漆颗粒黏附在胶带上。
 划格时需注意划破油漆层即可，无需划破真木层。
/
内饰涂装件的表面保护要求
 ISO 2409-2013
色漆和清漆划格
试验
上汽认可第三方实验
室，延锋
/
PV
2025-12-30
2025-01-15
左右共三件(栗木和橡木)
/
/
/
耐刮性能
试验方法：用型号318 的Erichsen-硬度试棒，10N负荷，探
针直径为1mm。
要求：无油漆涂层的开裂现象，但是由负荷造成的基材有一
个凹陷口是允许的。
/
内饰涂装件的表面保护要求
/
/
上汽认可第三方实验
室，延锋
/
PV
2025-12-30
2025-01-15
左右共三件(栗木和橡木)
/
/
/
冷凝水试验
试验方法：根据标准ISO 6270-2CH，在冷凝水恒定气候下存
放，试验后常温静置至样品表面干燥。试验时间： 48h 。
要求：无色调光泽变化，无起泡、开裂、分层、变形及其他
明显的缺陷。允许有灰度变化，但需要按DIN EN 20105-A02
灰卡色牢度评级≥4级；并需满足划格试验。
/
内饰涂装件的表面保护要求
/
/
上汽认可第三方实验
室，延锋
/
PV
2025-12-30
2025-01-15
左右共三件(栗木和橡木)
2/8
SMPV-4.3.2-003-QA-F01


序号
零件名称
材料牌号/
名称
ADV试验条目
ADV试验子条
目
要求/限值
技术要求/协议编号
技术要求/协议名称
试验规范编号
试验规范名称
分析/试验地点/单位试验样件
数量
分析/
认证类
型
试验开始时
间
试验结束时
间
备注
附件一 总成零件开发验证计划-材料部分模板
    项目号/Project No            427 BNB                    零件号/Part No 11755501/11946895/11755502/11946896                           零件名称/Part Name   左右B柱下饰板装饰条  （橡木/栗木）                               供应商/Supplier      上海延锋                               .
零件开发验证计划—材料部分
Component ADV Plan - Material test
/
/
/
高温存放
试验方法：
a)  在太阳非直接照射范围内的构件：存放240 h，存放温度
（90±2）℃。
b） 在太阳照射过渡区内的构件，存放时间504 h，存放温度
(95±2)℃。
要求：48h中间检查要求零件外观无明显变化，试验结束后，
要求零件无色调光泽变化、无起泡、开裂、分层、变形及其
他明显的缺陷；允许有灰度变化，按DIN EN 20105-A02灰卡
色牢度评级≥3.5级；并需满足划格试验。
真木零件不建议用在太阳直接照射区域
/
内饰涂装件的表面保护要求
/
/
上汽认可第三方实验
室，延锋
/
PV
2025-12-30
2025-01-20
以B柱饰板总成进行实验（左右
共三件进行实验，栗木和橡木
各一套）
/
/
/
气候交变
试验周期：8个循环（12h*8）
试验方法：
60min，降温至-40℃，≤30%RH
240min，-40℃
120min，升温至80℃，80%RH
240min，80℃，80%RH
60min，降温至23℃，30%RH
要求：试验后，零件无色调光泽变化、无起泡、开裂、分层
、变形及其他明显的缺陷；允许有灰度变化，按DIN EN
20105-A02灰卡色牢度评级≥4级；并需满足划格试验。
/
内饰涂装件的表面保护要求
/
/
上汽认可第三方实验
室，延锋
/
PV
2025-12-30
2025-01-20
以B柱饰板总成进行实验（左右
共三件进行实验，栗木和橡木
各一套）
试验周期：
a)  在太阳非直接照射范围内的构件：3周期。
b） 在太阳直接照射（腰线以上）范围内的构件：5周期。
试验方法：
黑标温度：（100±3）℃；
箱内温度：（65±3）℃；
箱内湿度：（20±5）%RH；
辐射强度：60W/m2 @(300-400)nm；
每周期采用新的蓝色羊毛测试，并在每个光照周期结束后检
查蓝色羊毛的色差值，光照周期结束点的额定值不得超出以
下范围：
3周期：12.9±0.4
5周期： 21.5±0.8
要求：按DIN EN 20105-A02灰卡色牢度评级≥3.5级；要求
试验后，零件无色调光泽变化、无起泡、开裂、分层、变形
及其他明显的缺陷。并需满足划格试验。
/
/
/
CROCKMETER
耐磨试验-干
磨
干磨100次，按照ISO 105 X12进行试验,油漆表面无可见的
改变，如漆层变化或摩擦痕迹。摩擦织物渗色符合DIN EN
20105-A03 灰度色牢度评级≥4。
/
内饰涂装件的表面保护要求
ISO 105 X12-2016
/
上汽认可第三方实验
室，延锋
/
PV
2025-12-30
2025-01-20
视同门板
/
/
/
CROCKMETER
耐磨试验-湿
磨
湿磨100次，按照ISO 105 X12进行试验,油漆表面无可见的
改变，如漆层变化或摩擦痕迹。摩擦织物渗色符合DIN EN
20105-A03 灰度色牢度评级≥4。
/
内饰涂装件的表面保护要求
ISO 105 X12-2016
/
上汽认可第三方实验
室，延锋
/
PV
2025-12-30
2025-01-20
视同门板
/
/
/
耐光色牢度
（3周期）
/
内饰涂装件的表面保护要求
/
/
上汽认可第三方实验
室，延锋
/
PV
2025-12-30
2025-01-20
视同门板
3/8
SMPV-4.3.2-003-QA-F01


序号
零件名称
材料牌号/
名称
ADV试验条目
ADV试验子条
目
要求/限值
技术要求/协议编号
技术要求/协议名称
试验规范编号
试验规范名称
分析/试验地点/单位试验样件
数量
分析/
认证类
型
试验开始时
间
试验结束时
间
备注
附件一 总成零件开发验证计划-材料部分模板
    项目号/Project No            427 BNB                    零件号/Part No 11755501/11946895/11755502/11946896                           零件名称/Part Name   左右B柱下饰板装饰条  （橡木/栗木）                               供应商/Supplier      上海延锋                               .
零件开发验证计划—材料部分
Component ADV Plan - Material test
试验用介质如下：
1）用体积比0.5%的表面活性剂水溶剂，如洗  洁精（推荐介
质：白猫经典配方洗洁精）
2）含氨，酒精的清洁液，如未稀释的“车窗净化剂”（推荐
介质：威猛先生碱性清洁剂）
3）石油醚（沸点范围II 按照DIN 51631, 80/100℃）
4）化学纯乙醇
5）人造汗液：
   a）碱性溶液：配方： 1克 25%的氨溶液用蒸馏水稀释成
690.72克（实际为690克）并添加3.47克氯化钠。
   b) 酸性溶液：配方：7.5毫升100%醋酸加蒸馏水至1升。
试验方法：用含有清洁剂的摩擦织物往复摩擦10 次，摩擦负
载和行程按照ISO 105 X12。
要求：评定油漆表面：无油漆色调，光亮度和油漆结构的改
变。评定摩擦织物：摩擦织物渗色符合DIN EN 20105-A03
灰卡染色牢度评级4。
试验用介质如下：
1）用体积比0.5%的表面活性剂水溶剂，如洗  洁精（推荐介
质：白猫经典配方洗洁精）
2）含氨，酒精的清洁液，如未稀释的“车窗净化剂”（推荐
介质：威猛先生碱性清洁剂）
3）石油醚（沸点范围II 按照DIN 51631, 80/100℃）
4）化学纯乙醇
5）人造汗液：
   a）碱性溶液：配方： 1克 25%的氨溶液用蒸馏水稀释成
690.72克（实际为690克）并添加3.47克氯化钠。
   b) 酸性溶液：配方：7.5毫升100%醋酸加蒸馏水至1升。
试验方法：用移液管在表面滴0.1 mL液滴，并在10min持续
作用后，在60℃ 循环空气中干燥30 min。表面评定应在处理
后24h进行。要求：无油漆色调，光泽度和漆层的改变；试验
后会有一定光亮度改变，只有当湿布不能够抹去表面痕迹时
视为缺陷。
/
/
/
耐手面霜试
验
试验用乳霜：
试验方法：防晒霜（THIERRY PV3964)及护手霜（THIERRY
PV3964）
把纱布带覆盖在样品上，手霜与面霜分别涂覆在不同的样品
上进行试验。将乳霜涂抹在样品表面的纱布上，压紧纱布使
乳霜均匀的充满纱布中间的网格空隙，刮除多余的乳霜。
涂抹完乳霜后，将带有纱布的样品放入80 ±2℃循环空气烘
箱内存放24 h。存放完成后，揭掉纱布并擦去表面乳霜。
要求：在评价之前，样品须在23±5℃进行 4 h 气候适应性
处理。允许增加光泽度，不允许颜色或手感的变化；并需满
足划格试验。
/
内饰涂装件的表面保护要求
SMTC 5 400 019-
2015(V3)
/
上汽认可第三方实验
室，延锋
/
PV
2025-12-30
2025-01-20
视同门板
3
塑料粒子
PC+ABS
GF20
材料性能
/
/
/
/
/
/
/
/
/
/
/
/
灰分
20 ± 2％
/
丙烯腈-丁二烯-苯乙烯和聚碳酸
酯混合物，填充
ISO 3451-1
塑料.灰分的测定上汽认可第三方实验
室
/
PV
2025-12-30
2025-01-20
视同门板
/
/
/
密度
1.26 ± 0.03    g/cm3
/
丙烯腈-丁二烯-苯乙烯和聚碳酸
酯混合物，填充
ISO 1183-1
塑料-非泡沫塑料
的密度测定法
上汽认可第三方实验
室
/
PV
2025-12-30
2025-01-20
视同门板
/
/
/
拉伸断裂强
度
≥60 MPa
/
丙烯腈-丁二烯-苯乙烯和聚碳酸
酯混合物，填充
ISO 527-2-2012
塑料拉伸性能测
试方法
上汽认可第三方实验
室
/
PV
2025-12-30
2025-01-20
视同门板
/
/
/
耐清洁剂和
混合汗液
（耐磨试
验）
/
内饰涂装件的表面保护要求
/
/
上汽认可第三方实验
室，延锋
/
PV
2025-12-30
2025-01-20
视同门板
/
/
/
耐清洁剂和
混合汗液
（点滴试
验）
/
内饰涂装件的表面保护要求
/
/
上汽认可第三方实验
室，延锋
/
PV
2025-12-30
2025-01-20
视同门板
4/8
SMPV-4.3.2-003-QA-F01


序号
零件名称
材料牌号/
名称
ADV试验条目
ADV试验子条
目
要求/限值
技术要求/协议编号
技术要求/协议名称
试验规范编号
试验规范名称
分析/试验地点/单位试验样件
数量
分析/
认证类
型
试验开始时
间
试验结束时
间
备注
附件一 总成零件开发验证计划-材料部分模板
    项目号/Project No            427 BNB                    零件号/Part No 11755501/11946895/11755502/11946896                           零件名称/Part Name   左右B柱下饰板装饰条  （橡木/栗木）                               供应商/Supplier      上海延锋                               .
零件开发验证计划—材料部分
Component ADV Plan - Material test
/
/
/
拉伸模量
≥6000 MPa
/
丙烯腈-丁二烯-苯乙烯和聚碳酸
酯混合物，填充
ISO 527-2-2012
塑料拉伸性能测
试方法
上汽认可第三方实验
室
/
PV
2025-12-30
2025-01-20
视同门板
/
/
/
老化后拉伸
断裂强度
90℃*1000h后，
≥80%的初始值
/
丙烯腈-丁二烯-苯乙烯和聚碳酸
酯混合物，填充
ISO 527-2-2012
塑料拉伸性能测
试方法
上汽认可第三方实验
室
/
PV
2025-12-30
2025-01-20
视同门板
/
/
/
简支梁缺口
冲击强度23
℃
≥7kJ/m2
/
丙烯腈-丁二烯-苯乙烯和聚碳酸
酯混合物，填充
ISO 179-1 /1eA
塑料-简支梁冲击
强度的测定
上汽认可第三方实验
室
/
PV
2025-12-30
2025-01-20
视同门板
/
/
/
简支梁缺口
冲击强度-30
℃
≥6kJ/m2
/
丙烯腈-丁二烯-苯乙烯和聚碳酸
酯混合物，填充
ISO 179-1 /1eA
塑料-简支梁冲击
强度的测定
上汽认可第三方实验
室
/
PV
2025-12-30
2025-01-20
视同门板
/
/
/
热变形温度
≥115 ℃
/
丙烯腈-丁二烯-苯乙烯和聚碳酸
酯混合物，填充
ISO 75-1/2，
1.8MPa
塑料负荷变形温
度的测定
上汽认可第三方实验
室
/
PV
2025-12-30
2025-01-20
视同门板
/
/
/
红外
PC/ABS
/
丙烯腈-丁二烯-苯乙烯和聚碳酸
酯混合物，填充
GB/T6040-2002
红外光谱分析方
法通则
上汽认可第三方实验
室
/
PV
2025-12-30
2025-01-20
/
/
/
熔融温度
符合标准要求
/
丙烯腈-丁二烯-苯乙烯和聚碳酸
酯混合物，填充
GB/T19466.3-2006
塑料差示扫描量
热法(DSC)第3部
分：熔融和结晶
温度及热焙的测
定
上汽认可第三方实验
室
/
PV
2025-12-30
2025-01-20
/
/
内应力测试
/
在室温下，将测试零件在乙酸酯：正丙醇1：3的混合溶液中
浸泡15min后取出，冲洗后静置30min，然后评价。
没有应力开裂
/
丙烯腈-丁二烯-苯乙烯和聚碳酸
酯混合物，填充
/
/
上汽认可第三方实验
室
/
PV
2025-12-30
2025-01-20
视同门板
4
左右B柱下饰
板装饰条-喷
漆件
/
/
/
/
/
/
/
/
/
/
/
/
/
燃烧特性
/
燃烧速率＜100 mm/min
/
汽车内饰材料的燃烧特性
GB 8410-2006
汽车内饰材料的
燃烧特性
上汽认可第三方实验
室，延锋
/
PV
2025-12-30
2025-01-20
只做单边
/
/
 散发性能
/
/
/
轿车内饰零件及材料散发性能技
术要求
/
/
/
/
PV
/
/
/
/
/
雾翳试验
 Method A
100℃/21℃×18 h
≤2.0 mg
且铝箔上不能有油状物质。
/
轿车内饰零件及材料散发性能技
术要求
SMTC 5 400 010-
2019(V3)
轿车内饰材料及
零件雾翳测定方
法
上汽认可第三方实验
室
/
PV
2025-12-30
2025-01-20
只做单边
/
/
/
气味试验
 常态Normal≤3.0
干态（条件3）Dry(Scheme 3) ≤4.0
/
轿车内饰零件及材料散发性能技
术要求
SMTC 5 400 012－
2023(V4)
轿车内饰零件及
材料气味性试验
方法
上汽认可第三方实验
室
/
PV
2025-12-30
2025-01-20
与总成共用报告
/
/
/
总碳试验
表面涂饰材料EG≤80 ug/g
/
a
SMTC 5 400 009-
2017(V2)
轿车内饰零件及
材料总碳挥发量
测定方法
上汽认可实验室
/
PV
2025-12-30
2025-01-20
只做单边
/
/
油漆性能
注塑件喷漆
/
/
/
/
/
/
/
/
/
/
/
/
涂层厚度
满足TDS要求
/
内饰涂装件的表面保护要求
ISO 1463-2003	
金属和氧化物覆
盖层 覆盖层厚度
的测定 显微镜法
（金相法）
上汽认可第三方实验
室
/
PV
2025-12-30
2025-01-15
左右共三件
5/8
SMPV-4.3.2-003-QA-F01


序号
零件名称
材料牌号/
名称
ADV试验条目
ADV试验子条
目
要求/限值
技术要求/协议编号
技术要求/协议名称
试验规范编号
试验规范名称
分析/试验地点/单位试验样件
数量
分析/
认证类
型
试验开始时
间
试验结束时
间
备注
附件一 总成零件开发验证计划-材料部分模板
    项目号/Project No            427 BNB                    零件号/Part No 11755501/11946895/11755502/11946896                           零件名称/Part Name   左右B柱下饰板装饰条  （橡木/栗木）                               供应商/Supplier      上海延锋                               .
零件开发验证计划—材料部分
Component ADV Plan - Material test
/
/
/
附着力
按照ISO 2409 ，用粘贴的胶粘带突然剥离进行试验。胶带牌
号：德莎4657。网格切割试验要求：≤1级
如果受到零件表面结构或大小的限制无法进行该试验，可以
用十字切割试验替代，要求：无油漆颗粒黏附在胶带上。
/
内饰涂装件的表面保护要求
 ISO 2409-2013
色漆和清漆划格
试验
上汽认可第三方实验
室
/
PV
2025-12-30
2025-01-15
左右共三件
/
/
/
耐刮性能
用型号318 的Erichsen-硬度试棒，10N负荷，探针直径为
0.75mm。
涂层无油漆的开裂现象，但是由负荷造成的基材有一个凹陷
口是允许的。
/
内饰涂装件的表面保护要求
/
/
上汽认可第三方实验
室
/
PV
2025-12-30
2025-01-15
左右共三件
/
/
/
耐高温性能
240 h，存放温度（90±2）℃。
与供货状态相比无外观和手感变化。并需满足附着力和耐刮
性能试验。
/
内饰涂装件的表面保护要求
/
/
上汽认可第三方实验
室
/
PV
2025-12-30
2025-01-20
与总成共用报告
/
/
/
环境交变试
验
 SMTC 5 400 005-2024(V4) 方法B，8周期(96h)
与供货状态相比无外观和手感变化。并需满足附着力和耐刮
性能试验。
/
内饰涂装件的表面保护要求
  SMTC 5 400
005-2024(V4)
汽车零部件耐气
候交变试验
上汽认可第三方实验
室
/
PV
2025-12-30
2025-01-20
与总成共用报告
/
/
/
冷凝水试验
ISO 6270-2 CH，在冷凝水恒定气候下存放，随后在室温下
适应至少30min后评价。试验时间：
1） I类零件：240h
无起泡、无外观和手感变化。并需满足附着力和耐刮性能试
验。
/
内饰涂装件的表面保护要求
ISO 6270-2-2017
冷凝水气候测试
试验方法
上汽认可第三方实验
室
/
PV
2025-12-30
2025-01-20
左右共三件
/
/
/
水解试验
（只对I类零
件）
温度(90±2)℃/湿度≥96%RH×72h
无色调和手感变化。并需满足附着力和耐刮性能试验。
/
内饰涂装件的表面保护要求
/
/
上汽认可第三方实验
室
/
PV
2025-12-30
2025-01-20
左右共三件
/
/
/
耐光性
3周期
按DIN EN 20105-A02灰卡色牢度评级≥4级；其他外观可见
的缺陷，例如色调改变或裂纹形成，均是不允许的。并需满
足附着力和耐刮性能试验。
/
内饰涂装件的表面保护要求
SMTC 5 400 003-
2019(V4)
用于乘客舱内部
件非金属材料的
光照试验
上汽认可第三方实验
室
/
PV
2025-12-30
2025-01-20
左右共三件
/
/
/
Crockmeter
对干摩擦织
物往复摩擦
100次
油漆表面无可见的改变，如漆层变化或摩擦痕迹。摩擦织物
渗色符合DIN EN 20105-A03 灰度色牢度评级4。
/
内饰涂装件的表面保护要求
ISO 105 X12-2016
纺织品色牢度试
验X12部分：耐摩
擦色牢度
上汽认可第三方实验
室
/
PV
2025-12-30
2025-01-20
左右共三件
/
/
/
Crockmeter
对湿摩擦织
物往复摩擦
100次（水）
油漆表面无可见的改变，如漆层变化或摩擦痕迹。摩擦织物
渗色符合DIN EN 20105-A03 灰度色牢度评级4。
/
内饰涂装件的表面保护要求
ISO 105 X12-2016
纺织品色牢度试
验X12部分：耐摩
擦色牢度
上汽认可第三方实验
室
/
PV
2025-12-30
2025-01-20
左右共三件
用移液管在样品表面滴0.1ml液滴，并在10min持续作用后，
在60℃循环空气中干燥30min，取出24h后评价。
试验介质：
1）用体积比0.5%的表面活性剂水溶剂，如洗洁精（推荐介
质：白猫经典配方洗洁精）
2）含氨，酒精的清洁液，如未稀释的“车窗净化剂”（推荐
介质：威猛先生碱性清洁剂）
3）石油醚（沸点范围II 按照DIN 51631, 80/100℃）
4）化学纯乙醇
5）人造汗液：
a）碱性溶液：
/
PV
2025-12-30
2025-01-20
左右共三件
/
内饰涂装件的表面保护要求
/
/
上汽认可第三方实验
室
/
/
/
耐清洁剂和
混合汗液-液
滴试验
6/8
SMPV-4.3.2-003-QA-F01


序号
零件名称
材料牌号/
名称
ADV试验条目
ADV试验子条
目
要求/限值
技术要求/协议编号
技术要求/协议名称
试验规范编号
试验规范名称
分析/试验地点/单位试验样件
数量
分析/
认证类
型
试验开始时
间
试验结束时
间
备注
附件一 总成零件开发验证计划-材料部分模板
    项目号/Project No            427 BNB                    零件号/Part No 11755501/11946895/11755502/11946896                           零件名称/Part Name   左右B柱下饰板装饰条  （橡木/栗木）                               供应商/Supplier      上海延锋                               .
零件开发验证计划—材料部分
Component ADV Plan - Material test
配方： 1克 25%的氨溶液用蒸馏水稀释成690.72克（实际为
690克）并添加3.47克氯化钠。
b) 酸性溶液：配方：7.5毫升100%醋酸加蒸馏水至1升
无油漆色调，光泽度和漆层的改变；试验后会有一定光亮度
改变，只有当湿布不能够抹去表面痕迹时视为缺陷。
/
/
/
耐清洁剂和
混合汗液-耐
磨试验
用含有清洁剂的摩擦织物湿摩擦10次
评定油漆表面：无油漆色调，光亮度和油漆结构的改变。评
定摩擦织物：摩擦织物渗色符合DIN EN 20105-A03 灰卡染
色牢度评级4。
/
内饰涂装件的表面保护要求
/
/
上汽认可第三方实验
室
/
PV
2025-12-30
2025-01-20
左右共三件
/
/
/
耐乳霜性能
护手霜（THIERRY PV3964）
防晒霜（THIERRY PV3964)
允许增加光泽度，不允许颜色或手感的变化；并需满足附着
力和耐刮性能试验。
/
内饰涂装件的表面保护要求
SMTC 5 400 019-
2015(V3)
内饰零件耐乳霜
试验
上汽认可第三方实验
室
/
PV
2025-12-30
2025-01-20
左右共三件
5
塑料粒子
PC/ABS -II
尾标
材料性能
/
/
/
/
/
/
/
/
/
视同门板骨架
/
/
/
密度
1.11～1.13g/cm3
/
PC+ABS共混聚合物成品件材料要
求
ISO 1183-1
塑料-非泡沫塑料
的密度测定法
上汽认可第三方实验
室
/
PV
2025-12-30
2025-01-20
浮力法
/
/
/
弯曲强度
≥70Mpa
/
PC+ABS共混聚合物成品件材料要
求
ISO178
塑料-弯曲性能的
测定
上汽认可第三方实验
室
/
PV
2025-12-30
2025-01-20
/
/
/
简支梁缺口
冲击强度
≥ 42kJ/m2
/
PC+ABS共混聚合物成品件材料要
求
ISO 179-1 /1eA
塑料-简支梁冲击
强度的测定
上汽认可第三方实验
室
/
PV
2025-12-30
2025-01-20
/
/
/
简支梁缺口
冲击强度
≥ 21kJ/m2
/
PC+ABS共混聚合物成品件材料要
求
ISO 179-1
塑料-简支梁冲击
强度的测定
上汽认可第三方实验
室
/
PV
2025-12-30
2025-01-20
/
/
/
简支梁冲击
强度
不断裂
/
PC+ABS共混聚合物成品件材料要
求
ISO 179-1 /1eU
塑料-简支梁冲击
强度的测定
上汽认可第三方实验
室
/
PV
2025-12-30
2025-01-20
/
/
/
维卡软化温
度
＞118℃
/
PC+ABS共混聚合物成品件材料要
求
ISO 306 B50
塑料-热塑材料
维卡软化温度的
测定
上汽认可第三方实验
室
/
PV
2025-12-30
2025-01-20
/
/
/
落球
无损坏、无裂纹
/
PC+ABS共混聚合物成品件材料要
求
SMTC 5 400 030-
2019(V3)
2025-12-30
2025-01-20
/
/
/
红外
PC/ABS
/
PC+ABS共混聚合物成品件材料要
求
GB/T6040-2002
红外光谱分析方
法通则
上汽认可第三方实验
室
/
PV
2025-12-30
2025-01-20
/
/
/
熔融温度
符合图纸及标准要求
/
PC+ABS共混聚合物成品件材料要
求
GB/T19466.3-2006
塑料差示扫描量
热法(DSC)第3部
分：熔融和结晶
温度及热焙的测
定
上汽认可第三方实验
室
/
PV
2025-12-30
2025-01-20
7/8
SMPV-4.3.2-003-QA-F01


序号
零件名称
材料牌号/
名称
ADV试验条目
ADV试验子条
目
要求/限值
技术要求/协议编号
技术要求/协议名称
试验规范编号
试验规范名称
分析/试验地点/单位试验样件
数量
分析/
认证类
型
试验开始时
间
试验结束时
间
备注
附件一 总成零件开发验证计划-材料部分模板
    项目号/Project No            427 BNB                    零件号/Part No 11755501/11946895/11755502/11946896                           零件名称/Part Name   左右B柱下饰板装饰条  （橡木/栗木）                               供应商/Supplier      上海延锋                               .
零件开发验证计划—材料部分
Component ADV Plan - Material test
/
/
内应力测试
/
在室温下，将测试零件在乙酸酯：正丙醇1：3的混合溶液中
浸泡15min后取出，冲洗后静置30min，然后评价。
没有应力开裂
/
PC+ABS共混聚合物成品件材料要
求
/
/
上汽认可第三方实验
室
/
PV
2025-12-30
2025-01-20
      “Remark”: Any other issue suppliers need to supplement.
11. 正式的工程开发验证计划，必须得到SMTC 认证工程师和设计发布工程师和高级经理的批准。
      Final ADV Plan must be approved by SMTC MVE , DRE and Senoor Manager.
8.  “试验开始”一栏中填写开始试验的时间。
       “Start Date”: Date start to test.
      “Finish Date”: Date on which the test finished.
10. “备注”一栏填写供应商需要补充说明的问题。
3.  “试验标准/出处”一栏中填写试验所依据的标准编号； 若某些试验没有参考的标准，则填写试验所依据的其它相关资料，例如图纸等技术资料。
     “Test Spec.”: Standard No.. If there is no standards for refering, fill with other related documents, such as drawing, etc.
4.  “试验方法”一栏中概述试验所采用的方法(标准中的某条），如果没有试验标准支持，供应商应针对该试验项目制定一份详细的试验说明书。
     “Test Procedure”: Selected test method ( some paragraph in standards). If there is no standards for refering, supplier should make a detailed test spec. for the test item.
9. “试验结束”一栏中填写完成试验的时间。
5.  “限值”一栏中填写该试验项目规定试验结果的应达到的值，如果标准能够涵盖则不要填写。
     “Limit”: Reasonable value for test result.
6.  “试验单位”一栏中填写负责实际执行该试验项目的单位或者机构，包括第三方委托试验机构等。
     “Test Site”: Test situation or company execute the test.
7  "认证类型“请填写DV(Design Validation),PV(Product Validation),Others.
填写说明 / Filling Instruction
1.  “序号”一栏中填写自然数列，按照增序排列。
     “No”: Natural number, in increased order.
2.  “试验项目”一栏中填写需要进行的零件或系统试验名称。
     “Test Item”: Name of component test or system test.
SRIH   设计发布工程师 DRE：                                              日期 Date：                                      .                          SRIH 设计发布高级经理 DRE Senior Manager：                                              日期 Date：                                            .
Supplier  设计或材料工程师   Test engineer：                                             日期 Date：                               .
SCL         材料工程师 MVE ：                                                   日期 Date：                                                              SCL      材料高级经理 Material Senior Manager ：                                                   日期 Date：                                            .
8/8
SMPV-4.3.2-003-QA-F01
