Repository: kujaxr/obsidian-vault

File: 材料工程师/427 BNB项目-ADV材料试验大纲-主驾驶安全气囊DAB-延锋智能-郑睿娜 - 副本.pdf.md
# 427 BNB项目-ADV材料试验大纲-主驾驶安全气囊DAB-延锋智能-郑睿娜 - 副本.pdf

序号
零件名称
材料牌号/名称
ADV试验条目
ADV试验子条目
要求/限值
技术要求/协议
编号
技术要求/协
议名称
试验规范编号
试验规范名称
分析/试验地点/单位
试验样件数量
分析/认证类
型
试验开始时间
试验结束时间
备注
1
驾驶侧安全气囊总成
1、燃烧特性
≤100 mm/min
/
/
GB8410-2006
汽车内饰材料的燃烧特性
YFSS/上汽认可实验室
按需
PV
2025.01.12
2025.03.28
1.1
2、散发性能
总碳试验
具体参照子零件限值要求
/
/
SMTC 5 400 009-
2017(V2)
轿车内饰零件及材料总碳挥发量测定方法
YFSS/上汽认可实验室
5PCS
PV
2025.01.12
2025.03.28
每种颜色1件
1.2
雾翳试验
具体参照子零件限值要求
/
/
SMTC 5 400 010-
2019(V3)
轿车内饰材料及零件雾翳测定方法
YFSS/上汽认可实验室
5PCS
PV
2025.01.12
2025.03.28
每种颜色1件
1.3
甲醛散发
具体参照子零件限值要求
/
/
SMTC 5 400 011-
2019(V2)
轿车内饰零件及材料甲醛释放量测定方法
YFSS/上汽认可实验室
5PCS
PV
2025.01.12
2025.03.28
每种颜色1件
1.4
气味试验
具体参照子零件限值要求
/
/
SMTC 5 400 012-
2021(V3)
轿车内饰零件及材料气味性试验方法
YFSS/上汽认可实验室
5PCS
PV
2025.01.12
2025.03.28
每种颜色1件
1.5
零件及材料VOC限值
苯 Benzene≤10 μg/m³
甲苯 Toluene≤150 μg/m³
乙苯 Ethylbenzene≤100 μg/m³
二甲苯 Xylenes≤100 μg/m³
苯乙烯 Styrene≤50 μg/m³
甲醛 Formaldehyde≤ 150 μg/m³
乙醛 Acetaldehyde≤50 μg/m³
丙烯醛 Acrolein≤20 μg/m³
丙酮Acetone≤200 μg/m³
TVOC≤5000 μg/m³
/
/
SMTC 5 400 018-
2019(V3)
轿车内零件及材料VOC测试法（袋式法）
YFSS实验室
1PCS
PV
2025.01.12
2025.03.28
SW+DAB
每种配置1件
1.6
3、耐环境性能
热老化
国内车型：100 ℃/240 h老化后，总成整个表面不得展现任何瑕疵
如疏松、气泡、疙瘩、裂纹、焊口、焊道、色斑、起膜、孔痕等
。色牢度号色差按 DIN EN 20105-A02。灰色样卡等级 ≥ 4，dE*
≤1,7，db ≤0,7
/
/
/
/
YFSS实验室
5PCS
PV
2025.01.12
2025.03.28
1.7
低温性能
(-40℃/24h)要求饰件无变色，轮圈、轮辐或轮
毂无降解情况，无裂缝或破裂情况，皮革转向盘，无皮革悬空情
况。
/
/
/
/
YFSS实验室
5PCS
PV
2025.01.12
2025.03.28
1.8
气候交变
SMTC 5 400 005-A气候交变60周期，总成整个表面不得展现任何
瑕疵如疏松、气泡、疙瘩、裂纹、焊口、焊道、色斑、起膜、孔
痕等。色牢度号色差按 DIN EN 20105-A02。灰色样卡等级 ≥ 4，
dE* ≤ 1,7，db ≤ 0,7
/
/
SMTC 5 400 005-
2013(V2)方法A
汽车零件耐气候交变试验
YFSS实验室
5PCS
PV
2025.01.12
2025.03.28
1.9
阳光模拟
240h，要求整个表面不得展现任何瑕疵如疏松、气泡、疙瘩、裂
纹、焊口、焊道、色斑、起膜、孔痕等。色牢度号色差按 DIN EN
20105-A02，灰色卡等级≥4，dE*≤1.7，db≤0.7
/
/
DIN 75220-D-IN1-T
标准汽车构件在阳光模拟装置中的老化
YFSS实验室
5PCS
PV
2025.01.12
2025.03.28
1.10
湿热存放
时间为 168 h 温度为 +50 ℃,湿度95%；零件表面不得出现白色析
出物（用湿布擦拭后可消除的析出物是可以接受的）
/
/
/
/
YFSS实验室
5PCS
PV
2025.01.12
2025.03.28
2
喷漆门盖
TPO TES2403
5个颜色喷漆
1、散发性能
总碳试验
 EG ≤ 80μg/g
/
/
SMTC 5 400 009-
2017(V2)
轿车内饰零件及材料总碳挥发量测定方法
第三方检测机构
5PCS
PV
2025.01.02
2025.02.28
每种颜色3件
2.1
雾翳试验
 Method A
100 ℃/21 ℃×18 h
 ≤2.0mg
/
/
SMTC 5 400 010-
2019(V3)
轿车内饰材料及零件雾翳测定方法
第三方检测机构
5PCS
PV
2025.01.02
2025.02.28
每种颜色3件
2.2
气味试验
总成取样：常温≤3.0；湿态≤3.5；干态≤4.0
/
/
SMTC 5 400 012-
2021(V3)
轿车内饰零件及材料气味性试验方法
第三方检测机构
5PCS
PV
2025.01.02
2025.02.28
每种颜色3件
2.3
2、油漆性能
漆膜厚度
符合TDS要求或者供应商内控要求
/
/
SMTC 5 300 002-
2019(V6)
内饰涂装件的表面保护要求
第三方检测机构
5PCS
PV
2025.01.02
2025.02.28
SNA/L- AZ3/Stahl grey
SSV/L-QU1/Pergament beige
SLB/L-51K/Tranquil blue
SBV/L-ET1/Moon silver
SFB/LI-54I/Forest green
2.4
划格试验
试验方法：按照ISO 2409 ，用粘贴的胶粘带突然剥离进行试验。
胶带牌号：德莎4657。
网格切割试验要求：≤1级
如果受到零件表面结构或大小的限制无法进行该试验，可以用十
字切割试验替代，要求无油漆颗粒黏附在胶带上。
/
/
ISO 2409-2007
色漆和清漆 划格试验
第三方检测机构
5PCS
PV
2025.01.02
2025.02.28
2.5
耐刮性能
试验方法：用型号318 的Erichsen-硬度试棒，10N负荷，探针直径
为1.0mm。
要求：无油漆涂层的开裂现象，但是由负荷造成的基材有一个凹
陷口是允许的。
/
/
SMTC 5 400 014-
2019(V3）
汽车内饰塑料件耐刮擦性测试方法
第三方检测机构
5PCS
PV
2025.01.02
2025.02.28
2.6
耐高温性能
(105±2)℃×500h；无明显的外观变化，划格试验附着力等级：Gt0-
1，耐刮试验涂层未开裂至基材
/
/
SMTC 5 300 002-
2019(V6)
内饰涂装件的表面保护要求
第三方检测机构
5PCS
PV
2025.01.02
2025.02.28
2.7
环境交变试验
SMTC 5 400 005 方法B-8C；无明显的外观变化，划格试验附着力
等级：Gt0-1，耐刮试验涂层未开裂至基材
/
/
SMTC 5 400 005 -2013
（V2）
汽车零件耐候交变试验
第三方检测机构
5PCS
PV
2025.01.02
2025.02.28
2.8
冷凝水试验
240h；划格试验附着力等级：Gt0-1，耐刮试验涂层未开裂至基材
/
/
ISO 6270-2CH
色漆和清漆 耐湿性测定
第三方检测机构
5PCS
PV
2025.01.02
2025.02.28
2.9
水解试验
T=90±2℃，H=96%；72h；无明显的外观变化，划格试验附着力
等级：Gt0-1，耐刮试验涂层未开裂至基材
/
/
SMTC 5 300 002-
2019(V6)
内饰涂装件的表面保护要求
第三方检测机构
5PCS
PV
2025.01.02
2025.02.28
2.10
耐光性
材料表面不得出现不良改变，表面不得出现明显析出物，色调无
明显变化。试验时间6周期。色牢度号按DIN EN 20105-A02。灰色
卡等级≥4
划格试验附着力等级：Gt0-1，耐刮试验涂层未开裂至基材
/
/
SMTC 5 400 003-
2019(V4）
非金属材料 用于乘客舱内部零件的光照试验
第三方检测机构
5PCS
PV
2025.01.02
2025.02.28
2.11
耐手霜、面霜试验
THIERRY PV3964 手霜THIERRY PV3964 防晒霜, 允许增加光泽
度, 不允许颜色或手感的变化，划格试验附着力等级：Gt0-1，耐
刮试验涂层未开裂至基材
/
/
SMTC 5 400 019-2015
（V3）
内饰零件耐乳霜试验
第三方检测机构
5PCS
PV
2025.01.02
2025.02.28
2.12
CROCKMETER耐磨试
验干磨100次
油漆表面无可见变化；摩擦织物沾色等级≥4级
/
/
ISO 105 X12
　CROCKMETER耐磨试验
第三方检测机构
5PCS
PV
2025.01.02
2025.02.28
2.13
CROCKMETER耐磨试
验湿磨100次
油漆表面无可见变化；摩擦织物沾色等级≥4级
/
/
ISO 105 X12
　CROCKMETER耐磨试验
第三方检测机构
5PCS
PV
2025.01.02
2025.02.28
2.15
耐清洁剂和混合汗液
(点滴法)
试剂：1洗洁精；2玻璃清洗剂；3石油醚；4甲基化酒精；5酸性合
成汗液；6碱性合成汗液，无油漆色调，光泽度和漆层的改变；试
验后会有一定光亮度改变，只有当湿布不能够抹去表面痕迹时视
为缺陷。
/
/
SMTC 5 300 002-
2019(V6)
内饰涂装件的表面保护要求
第三方检测机构
5PCS
PV
2025.01.02
2025.02.28
2.16
耐清洁剂和混合汗液
(耐磨法)
试剂：1洗洁精；2玻璃清洗剂；3石油醚；4甲基化酒精；5酸性合
成汗液；6碱性合成汗液
用含有试剂的摩擦织物湿摩擦10次，无油漆色调，光亮度和油漆
结构的改变。评定摩擦织物：摩擦织物渗色符合DIN EN 20105-
A03 灰卡染色牢度评级4
/
/
SMTC 5 300 002-
2019(V6)
内饰涂装件的表面保护要求
第三方检测机构
5PCS
PV
2025.01.02
2025.02.28
附件一 总成零件开发验证计划-材料部分模板
零件开发验证计划—材料部分
Component ADV Plan - Material test
    项目号/Project No          B sportback                     零件号/Part No    11697610-SNA/PP1880201D AZ3  11697610-SSV/PP1880201D QU1 11697610-SLB/PP1880201D LC5 11697610-SBV/PP1880201D ET1 11697610-SFB/PP1880201D 54I                                      零件名称/Part Name           驾驶员侧气囊总成                          供应商/Supplier            延锋智能安全有限公司                         .
1/4
SMPV-4.3.2-003-QA-F01


序号
零件名称
材料牌号/名称
ADV试验条目
ADV试验子条目
要求/限值
技术要求/协议
编号
技术要求/协
议名称
试验规范编号
试验规范名称
分析/试验地点/单位
试验样件数量
分析/认证类
型
试验开始时间
试验结束时间
备注
附件一 总成零件开发验证计划-材料部分模板
零件开发验证计划—材料部分
Component ADV Plan - Material test
    项目号/Project No          B sportback                     零件号/Part No    11697610-SNA/PP1880201D AZ3  11697610-SSV/PP1880201D QU1 11697610-SLB/PP1880201D LC5 11697610-SBV/PP1880201D ET1 11697610-SFB/PP1880201D 54I                                      零件名称/Part Name           驾驶员侧气囊总成                          供应商/Supplier            延锋智能安全有限公司                         .
2.17
3、材料鉴定
红外光谱法
提供测试谱图，符合图纸材料种类定义
/
/
GB/T 6040
红外光谱分析方法通测
第三方检测机构
1PCS
PV
2025.01.02
2025.02.28
2.18
DSC法
提供测试谱图，符合图纸材料种类定义
/
/
ISO 11357-3
塑料-差动扫描热量法
第三方检测机构
1PCS
PV
2025.01.02
2025.02.28
2.19
4、基材性能
密度
0.90 ± 0.02g/cmm³
/
/
ISO 1183 1 2004 方法A
非金属密度测试方法
第三方检测机构
3PCS
PV
2025.01.02
2025.02.28
2.20
肖氏D硬度
92±2
/
/
Shore
A , ISO 7619 1
硫化橡胶或热塑性橡胶 压痕硬度的测定 第 1 部分 硬度计
法 肖氏硬度
第三方检测机构
3PCS
PV
2025.01.02
2025.02.28
2.21
标准条件下的断裂强度
≥8 MPa
/
/
DIN 53504，S3 A
橡胶试验 在抗拉伸试验中断裂抗拉强度、屈服应力值
第三方检测机构
3PCS
PV
2025.01.02
2025.02.28
2.22
氙灯光老化(SMTC 5 400
003,6周期)后的拉伸强
8~13 MPa
/
/
DIN 53504，S3 A
橡胶试验 在抗拉伸试验中断裂抗拉强度、屈服应力值
第三方检测机构
3PCS
PV
2025.01.02
2025.02.28
2.23
热老化（105°，504h）
后的拉伸强度
8~13 MPa
/
/
DIN 53504，S3 A
橡胶试验 在抗拉伸试验中断
裂抗拉强度、屈服应力值
第三方检测机构
3PCS
PV
2025.01.02
2025.02.28
2.24
气候交变(SMTC 5 400
005-A,60周期)后的拉伸
强度
8~13 MPa
/
/
DIN 53504，S3 A
橡胶试验 在抗拉伸试验中断
裂抗拉强度、屈服应力值
第三方检测机构
3PCS
PV
2025.01.02
2025.02.28
2.25
标准条件下的屈服
强度
≥7 MPa
/
/
DIN 53504，S3 A
橡胶试验 在抗拉伸试验中断
裂抗拉强度、屈服应力值
第三方检测机构
3PCS
PV
2025.01.02
2025.02.28
2.26
氙灯光老化(SMTC 5 400
003,6周期)后的屈服强
7~13 MPa
/
/
DIN 53504，S3 A
橡胶试验 在抗拉伸试验中断
裂抗拉强度、屈服应力值
第三方检测机构
3PCS
PV
2025.01.02
2025.02.28
2.27
热老化（105°，504h）
后屈服强度
7~13 MPa
/
/
DIN 53504，S3 A
橡胶试验 在抗拉伸试验中断
裂抗拉强度、屈服应力值
第三方检测机构
3PCS
PV
2025.01.02
2025.02.28
2.28
气候交变(SMTC 5 400
005-A,60周期)后的屈服
强度
7~13 MPa
/
/
DIN 53504，S3 A
橡胶试验 在抗拉伸试验中断
裂抗拉强度、屈服应力值
第三方检测机构
3PCS
PV
2025.01.02
2025.02.28
2.29
标准条件下的断裂延伸
率
≥500%
/
/
DIN 53504，S3 A
橡胶试验 在抗拉伸试验中断
裂抗拉强度、屈服应力值
第三方检测机构
3PCS
PV
2025.01.02
2025.02.28
2.30
氙灯光老化(SMTC 5 400
003,6周期)后的拉伸断
裂延伸率
≥350%
/
/
DIN 53504，S3 A
橡胶试验 在抗拉伸试验中断
裂抗拉强度、屈服应力值
第三方检测机构
3PCS
PV
2025.01.02
2025.02.28
2.31
热老化（105°，504h）
后的断裂延伸率
≥400%
/
/
DIN 53504，S3 A
橡胶试验 在抗拉伸试验中断
裂抗拉强度、屈服应力值
第三方检测机构
3PCS
PV
2025.01.02
2025.02.28
2.32
气候交变(SMTC 5 400
005-A,60周期)后的断裂
延伸率
≥350%
/
/
DIN 53504，S3 A
橡胶试验 在抗拉伸试验中断
裂抗拉强度、屈服应力值
第三方检测机构
3PCS
PV
2025.01.02
2025.02.28
2.33
标准条件下的断裂强力
≥120N
/
/
DIN 13934-1
纺织品 织物拉伸特性第1部分 用条样法测定断裂强力和
断裂伸长率
第三方检测机构
3PCS
PV
2025.01.02
2025.02.28
2.34
氙灯光老化(SMTC 5 400
003,6周期)后的断裂强
力
120~240N
/
/
DIN 13934-1
纺织品 织物拉伸特性第1部分 用条样法测定断裂强力和
断裂伸长率
第三方检测机构
3PCS
PV
2025.01.02
2025.02.28
2.35
热老化（105°，504h）
后的断断裂强力
120~240N
/
/
DIN 13934-1
纺织品 织物拉伸特性第1部分 用条样法测定断裂强力和
断裂伸长率
第三方检测机构
3PCS
PV
2025.01.02
2025.02.28
2.36
气候交变(SMTC 5 400
005-A,60周期)后的断裂
强力
120~240N
/
/
DIN 13934-1
纺织品 织物拉伸特性第1部分 用条样法测定断裂强力和
断裂伸长率
第三方检测机构
3PCS
PV
2025.01.02
2025.02.28
2.37
落球试验
SMTC 5 400 030 -40℃落球高度450± 5 mm无裂缝、无断裂
/
/
SMTC 5 400 030
聚合物材料落球试验
第三方检测机构
3PCS
PV
2025.01.02
2025.02.28
2.38
燃烧特性
燃烧速率≤100mm/min
/
/
GB8410-2006
汽车内饰材料的燃烧特性
第三方检测机构
按需
PV
2025.01.02
2025.02.28
3
喷漆司标
PC+ABS(T85XF)
颜色：LI-69D
1、燃烧特性
燃烧速率≤100mm/min
/
/
GB8410-2006
汽车内饰材料的燃烧特性
第三方检测机构
3PCS
PV
2025.01.02
2025.02.28
制板
3.1
2、散发性能
总碳试验
其他材料≤80 ug/g
/
/
SMTC 5 400 009-
2017(V2)
轿车内饰零件及材料散发性能技术要求
第三方检测机构
3PCS
PV
2025.01.02
2025.02.28
样件
3.2
雾翳试验
 Method A
100℃/21℃×18 h
其他≤2.0 mg
/
/
SMTC 5 400 010-
2019(V3)
轿车内饰零件及材料散发性能技术要求
第三方检测机构
3PCS
PV
2025.01.02
2025.02.28
样件
3.4
气味试验
总成取样：常温≤3.0；湿态≤3.5；干态≤4.0
/
/
SMTC 5 400 012-
2021(V3)
轿车内饰零件及材料散发性能技术要求
第三方检测机构
3PCS
PV
2025.01.02
2025.02.28
样件
3.5
3、油漆性能
漆膜厚度
符合TDS要求或者供应商内控要求
/
/
SMTC 5 300 002-
2019(V6)
内饰涂装件的表面保护要求
第三方检测机构
3PCS
PV
2025.01.02
2025.02.28
样件
3.6
划格试验
试验方法：按照ISO 2409 ，用粘贴的胶粘带突然剥离进行试验。
胶带牌号：德莎4657。
网格切割试验要求：≤1级
如果受到零件表面结构或大小的限制无法进行该试验，可以用十
字切割试验替代，要求无油漆颗粒黏附在胶带上。
/
/
ISO 2409-2007
色漆和清漆 划格试验
第三方检测机构
3PCS
PV
2025.01.02
2025.02.28
样件
3.7
耐刮性能
试验方法：用型号318 的Erichsen-硬度试棒，10N负荷，探针直径
为0.75mm。
要求：无油漆涂层的开裂现象，但是由负荷造成的基材有一个凹
陷口是允许的。
/
/
SMTC 5 400 014-
2019(V3）
汽车内饰塑料件耐刮擦性测试方法
第三方检测机构
3PCS
PV
2025.01.02
2025.02.28
样件
3.8
耐高温性能
(105±2)℃×500h；无明显的外观变化，划格试验附着力等级：Gt0-
1，耐刮试验涂层未开裂至基材
/
/
SMTC 5 300 002-
2019(V6)
内饰涂装件的表面保护要求
第三方检测机构
3PCS
PV
2025.01.02
2025.02.28
样件
3.9
环境交变试验
SMTC 5 400 005 方法B-8C；无明显的外观变化，划格试验附着力
等级：Gt0-1，耐刮试验涂层未开裂至基材
/
/
SMTC 5 400 005 -2013
（V2）
汽车零件耐候交变试验
第三方检测机构
3PCS
PV
2025.01.02
2025.02.28
样件
3.10
冷凝水试验
240h；划格试验附着力等级：Gt0-1，耐刮试验涂层未开裂至基材
/
/
ISO 6270-2CH
色漆和清漆 耐湿性测定
第三方检测机构
3PCS
PV
2025.01.02
2025.02.28
样件
3.11
水解试验
T=90±2℃，H=96%；72h；无明显的外观变化，划格试验附着力
等级：Gt0-1，耐刮试验涂层未开裂至基材
/
/
SMTC 5 300 002-
2019(V6)
内饰涂装件的表面保护要求
第三方检测机构
3PCS
PV
2025.01.02
2025.02.28
样件
3.12
耐光性
材料表面不得出现不良改变，表面不得出现明显析出物，色调无
明显变化。试验时间6周期。色牢度号按DIN EN 20105-A02。灰色
卡等级≥4,划格试验附着力等级：Gt0-1，耐刮试验涂层未开裂至
基材
/
/
SMTC 5 400 003-
2019(V4）
非金属材料 用于乘客舱内部零件的光照试验
第三方检测机构
3PCS
PV
2025.01.02
2025.02.28
样件
2/4
SMPV-4.3.2-003-QA-F01


序号
零件名称
材料牌号/名称
ADV试验条目
ADV试验子条目
要求/限值
技术要求/协议
编号
技术要求/协
议名称
试验规范编号
试验规范名称
分析/试验地点/单位
试验样件数量
分析/认证类
型
试验开始时间
试验结束时间
备注
附件一 总成零件开发验证计划-材料部分模板
零件开发验证计划—材料部分
Component ADV Plan - Material test
    项目号/Project No          B sportback                     零件号/Part No    11697610-SNA/PP1880201D AZ3  11697610-SSV/PP1880201D QU1 11697610-SLB/PP1880201D LC5 11697610-SBV/PP1880201D ET1 11697610-SFB/PP1880201D 54I                                      零件名称/Part Name           驾驶员侧气囊总成                          供应商/Supplier            延锋智能安全有限公司                         .
3.13
耐手霜、面霜试验
THIERRY PV3964 手霜THIERRY PV3964 防晒霜, 允许增加光泽
度, 不允许颜色或手感的变化，划格试验附着力等级：Gt0-1，耐
刮试验涂层未开裂至基材
/
/
SMTC 5 400 019-2015
（V3）
内饰零件耐乳霜试验
第三方检测机构
3PCS
PV
2025.01.02
2025.02.28
制板
3.14
CROCKMETER耐磨试
验干磨100次
油漆表面无可见变化；摩擦织物沾色等级≥4级
/
/
ISO 105 X12
　CROCKMETER耐磨试验
第三方检测机构
3PCS
PV
2025.01.02
2025.02.28
制板
3.15
CROCKMETER耐磨试
验湿磨100次
油漆表面无可见变化；摩擦织物沾色等级≥4级
/
/
ISO 105 X12
　CROCKMETER耐磨试验
第三方检测机构
3PCS
PV
2025.01.02
2025.02.28
制板
3.17
耐清洁剂和混合汗液
(点滴法)
试剂：1洗洁精；2玻璃清洗剂；3石油醚；4甲基化酒精；5酸性合
成汗液；6碱性合成汗液，无油漆色调，光泽度和漆层的改变；试
验后会有一定光亮度改变，只有当湿布不能够抹去表面痕迹时视
为缺陷。
/
/
SMTC 5 300 002-
2019(V6)
内饰涂装件的表面保护要求
第三方检测机构
3PCS
PV
2025.01.02
2025.02.28
制板
3.18
耐清洁剂和混合汗液
(耐磨法)
试剂：1洗洁精；2玻璃清洗剂；3石油醚；4甲基化酒精；5酸性合
成汗液；6碱性合成汗液
用含有试剂的摩擦织物湿摩擦10次，无油漆色调，光亮度和油漆
结构的改变。评定摩擦织物：摩擦织物渗色符合DIN EN 20105-
A03 灰卡染色牢度评级4
/
/
SMTC 5 300 002-
2019(V6)
内饰涂装件的表面保护要求
第三方检测机构
3PCS
PV
2025.01.02
2025.02.28
制板
3.19
4、材料鉴定
红外光谱法
提供测试谱图，符合图纸材料种类定义
/
/
GB/T 6040
红外光谱分析方法通测
第三方检测机构
3PCS
PV
2025.01.02
2025.02.28
样件
3.20
DSC法
提供测试谱图，符合图纸材料种类定义
/
/
ISO 11357-3
塑料-差动扫描热量法
第三方检测机构
3PCS
PV
2025.01.02
2025.02.28
样件
3.21
5、基材性能
密度
1.11-1.13 g/cm3
/
/
ISO 1183-1
塑料.非泡沫塑料的密度测定方法
第三方检测机构
3PCS
PV
2025.01.02
2025.02.28
样件
3.22
弯曲强度
≥70 MPa
/
/
ISO 178
\
第三方检测机构
3PCS
PV
2025.01.02
2025.02.28
制板
3.23
简支梁
缺口冲击强度
≥42 kJ/m2
/
/
ISO 179-1/1eA
塑料 摆锤式冲击特性的测定
第三方检测机构
3PCS
PV
2025.01.02
2025.02.28
制板
3.24
简支梁
缺口冲击强度
≥21 kJ/m2
/
/
ISO 179-1/1eU
塑料 摆锤式冲击特性的测定
第三方检测机构
3PCS
PV
2025.01.02
2025.02.28
制板
3.25
简支梁冲击强度
不断裂
/
/
ISO 179-1/无缺口
塑料 摆锤式冲击特性的测定
第三方检测机构
3PCS
PV
2025.01.02
2025.02.28
制板
3.26
维卡软化温度
＞118℃
/
/
ISO 306 B50
塑料 热塑材料 维卡软化温度的测定
第三方检测机构
3PCS
PV
2025.01.02
2025.02.28
制板
3.27
落球试验
无损坏、无裂纹
/
/
SMTC 5 400 030
聚合物材料落球试验
第三方检测机构
3PCS
PV
2025.01.02
2025.02.28
制板
3.28
内应力测试
在室温下， 将测试零件在乙酸乙酯： 正丙醇为 1:3 的混合溶液中
浸泡 15min 后取出， 冲洗后静置 30min， 然后评价。要求： 没有
应力开裂
/
/
/
/
第三方检测机构
3PCS
PV
2025.01.02
2025.02.28
样件
4
壳体总成
/
/
4.1
壳体
DC51D+Z90/90
1、化学成份
C≤0.18%，Mn≤1.20%，Si≤0.50%，P≤0.12%
S≤0.045%
/
/
Q/BQB420-2014
/
第三方检测机构
1PCS
PV
2025.01.02
2025.02.28
4.1.1
2、力学性能
ReL：140~300Mpa
Rm：270~500Mpa
A80mm≥22%
断后伸张率≥22%
/
/
Q/BQB420-2014
/
第三方检测机构
3PCS
PV
2025.01.02
2025.02.28
4.1.2
3、盐雾试验
48H零件表面无红锈 ，除金属边缘切口外基体不能被腐蚀(无红
锈）
/
/
SMTC 5 100 002-2023
（V4）
/
第三方检测机构
3PCS
PV
2025.01.02
2025.02.28
4.2
销钉
SWRCH35K
1、化学成份
C%：0.32%~0.38%；
Si：0.1%~0.35%；
Mn：0.6%~0.90%；
P≤0.03%；S≤0.035%；
/
/
JIS G3507
/
第三方检测机构
3PCS
PV
2025.01.02
2025.02.28
4.2.1
2、力学性能
抗拉强度 ≤620MPa                                                 断后伸长率≥55%
/
/
JIS G3507
/
第三方检测机构
3PCS
PV
2025.01.02
2025.02.28
4.2.2
3、盐雾试验Sp-CM40
6小时无白锈，96小时后零件表面无红绣
/
/
SMTC 5 100 001-2013
（V2）
/
第三方检测机构
3PCS
PV
2025.01.02
2025.02.28
4.2.3
4、附着力
样件在（220±10）℃下存放30 min，紧接着浸入室温的水中。要
求：镀锌层没有大面积或者气泡状的脱落
/
/
ISO 2819
/
第三方检测机构
3PCS
PV
2025.01.02
2025.02.28
5
保持环总成
表面保护
耐腐蚀性（中性盐雾）
满足48小时（除边缘切口外）基材无腐蚀。
/
/
ISO9227
第三方检测机构
PV
2025.01.02
2025.02.28
5.1
保持环
DC51D+Z  70/70,
t=1.2mm
化学成分
化学成分
C≤0.18%;Si≤0.50%;Mn≤1.20%;P%≤0.12%;S%≤0.045%;Tia%≤0.3%
/
/
Q/BQB 420
第三方检测机构
3PCS
PV
2025.01.02
2025.02.28
5.1.1
机械性能
机械性能
屈服强度：140-300Mpa
抗拉强度：270-500Mpa
伸长率δ%≥22%
/
/
GB/T228.1
/
第三方检测机构
3PCS
PV
2025.01.02
2025.02.28
5.1.2
表面保护
耐腐蚀性（中性盐雾）
满足48小时（除边缘切口外）基材无腐蚀。
/
/
ISO9227
/
第三方检测机构
3PCS
PV
2025.01.02
2025.02.28
5.2
螺柱
10B21
表面保护
耐腐蚀性（中性盐雾）
满足48小时（除边缘切口外）基材无腐蚀。
/
/
ISO9227
/
第三方检测机构
3PCS
PV
2025.01.02
2025.02.28
5.2.1
化学成分
化学成分
0.18%≤C≤0.23%;Si≤0.10%;0.6%≤Mn≤0.9%;P%≤0.03%;S%≤
0.03%;Alt≥0.02%;0.0008%≤B≤0.003%
/
/
GB/T 4336-
2016+AMD.1-2017
/
第三方检测机构
3PCS
PV
2025.01.02
2025.02.28
5.2.2
硬度和金相试验
/
/
/
第三方检测机构
3PCS
PV
2025.01.02
2025.02.28
5.2.3
洛氏硬度
洛氏硬度检测
HRC28-37
/
/
GB/T 230.1-2009
/
第三方检测机构
3PCS
PV
2025.01.02
2025.02.28
5.2.4
维氏硬度
维氏硬度检测
表面硬度不应比芯部硬度高出30HV0.3
/
/
GB/T4340.1-2009
/
第三方检测机构
3PCS
PV
2025.01.02
2025.02.28
5.2.5
金相试验
全脱碳层深度检测及未
脱碳层深度检测
全脱碳层深度:≤0.015mm
未脱碳层深度:≥0.245mm
/
/
GB/T3098.1-2010
/
第三方检测机构
3PCS
PV
2025.01.02
2025.02.28
5.2.6
金相组织
/
/
/
/
/
/
第三方检测机构
3PCS
PV
2025.01.02
2025.02.28
6
气袋总成_前片
470dtex 136f 46*46
PA66 SR20
/
/
6.1
线密度
经向线密度
470dtex
/
/
EASC 99040180
/
华懋（厦门）新材料科
技股份有限公司
按幅宽
PV
2025.01.02
2025.02.28
6.2
纬向线密度
470dtex
/
/
EASC 99040180
/
华懋（厦门）新材料科
技股份有限公司
按幅宽
PV
2025.01.02
2025.02.28
6.3
克重
克重
200±15g/m²
/
/
EASC 99040180
/
华懋（厦门）新材料科
技股份有限公司
按幅宽
PV
2025.01.02
2025.02.28
6.4
涂层克重
克重
20±5g/m²
/
/
EASC 99040180
/
华懋（厦门）新材料科
技股份有限公司
按幅宽
PV
2025.01.02
2025.02.28
6.5
密度
经向
180±10 I/dm
/
/
EASC 99040180
/
华懋（厦门）新材料科
技股份有限公司
按幅宽
PV
2025.01.02
2025.02.28
6.6
纬向
180±10 I/dm
/
/
EASC 99040180
/
华懋（厦门）新材料科
技股份有限公司
按幅宽
PV
2025.01.02
2025.02.28
6.

序号
零件名称
材料牌号/名称
ADV试验条目
ADV试验子条目
要求/限值
技术要求/协议
编号
技术要求/协
议名称
试验规范编号
试验规范名称
分析/试验地点/单位
试验样件数量
分析/认证类
型
试验开始时间
试验结束时间
备注
附件一 总成零件开发验证计划-材料部分模板
零件开发验证计划—材料部分
Component ADV Plan - Material test
    项目号/Project No          B sportback                     零件号/Part No    11697610-SNA/PP1880201D AZ3  11697610-SSV/PP1880201D QU1 11697610-SLB/PP1880201D LC5 11697610-SBV/PP1880201D ET1 11697610-SFB/PP1880201D 54I                                      零件名称/Part Name           驾驶员侧气囊总成                          供应商/Supplier            延锋智能安全有限公司                         .
6.9
燃烧性
经向燃烧性
<100mm/min
/
/
EASC 99040180
/
华懋（厦门）新材料科
技股份有限公司
按幅宽
PV
2025.01.02
2025.02.28
6.10
纬向燃烧性
<100mm/min
/
/
EASC 99040180
/
华懋（厦门）新材料科
技股份有限公司
按幅宽
PV
2025.01.02
2025.02.28
6.11
针抓强度
经向针抓强度
>250N
/
/
EASC 99040180
/
华懋（厦门）新材料科
技股份有限公司
按幅宽
PV
2025.01.02
2025.02.28
6.12
纬向针抓强度
>250N
/
/
EASC 99040180
/
华懋（厦门）新材料科
技股份有限公司
按幅宽
PV
2025.01.02
2025.02.28
6.13
撕裂强度
经向
>250N
/
/
EASC 99040180
/
华懋（厦门）新材料科
技股份有限公司
按幅宽
PV
2025.01.02
2025.02.28
6.14
纬向
>250N
/
/
EASC 99040180
/
华懋（厦门）新材料科
技股份有限公司
按幅宽
PV
2025.01.02
2025.02.28
6.15
弯曲摩擦
经向
>600
/
/
EASC 99040180
/
华懋（厦门）新材料科
技股份有限公司
按幅宽
PV
2025.01.02
2025.02.28
6.16
纬向
>600
/
/
EASC 99040180
/
华懋（厦门）新材料科
技股份有限公司
按幅宽
PV
2025.01.02
2025.02.28
6.17
静态透气度
静态透气度
<1 L/dm2/min
/
/
EASC 99040180
/
华懋（厦门）新材料科
技股份有限公司
按幅宽
PV
2025.01.02
2025.02.28
6.18
红外光谱分析
红外光谱分析：PA66
红外光谱法
/
/
GB/T 6040
红外光谱分析方法通测
华懋（厦门）新材料科
技股份有限公司
按幅宽
PV
2025.01.02
2025.02.28
7
气袋总成_后片
470dtex 140f 48*48
PA66 uncoated
/
/
7.1
线密度
经向线密度
470dtex
/
/
EASC 99040180
/
华懋（厦门）新材料科
技股份有限公司
按幅宽
PV
2025.01.02
2025.02.28
7.2
纬向线密度
470dtex
/
/
EASC 99040180
/
华懋（厦门）新材料科
技股份有限公司
按幅宽
PV
2025.01.02
2025.02.28
7.3
克重
克重
200±15g/m²
/
/
EASC 99040180
/
华懋（厦门）新材料科
技股份有限公司
按幅宽
PV
2025.01.02
2025.02.28
7.4
密度
经向
195±10 I/dm
/
/
EASC 99040180
/
华懋（厦门）新材料科
技股份有限公司
按幅宽
PV
2025.01.02
2025.02.28
7.5
纬向
195±10 I/dm
/
/
EASC 99040180
/
华懋（厦门）新材料科
技股份有限公司
按幅宽
PV
2025.01.02
2025.02.28
7.6
最大断裂强度及伸长率
经向
＞3000N/50mm
  35±10%
/
/
EASC 99040180
/
华懋（厦门）新材料科
技股份有限公司
按幅宽
PV
2025.01.02
2025.02.28
7.7
纬向
＞3000N/50mm
  35±10%
/
/
EASC 99040180
/
华懋（厦门）新材料科
技股份有限公司
按幅宽
PV
2025.01.02
2025.02.28
7.8
燃烧性
经向燃烧性
<100mm/min
/
/
EASC 99040180
/
华懋（厦门）新材料科
技股份有限公司
按幅宽
PV
2025.01.02
2025.02.28
7.9
纬向燃烧性
<100mm/min
/
/
EASC 99040180
/
华懋（厦门）新材料科
技股份有限公司
按幅宽
PV
2025.01.02
2025.02.28
7.10
针抓强度
经向针抓强度
>300N
/
/
EASC 99040180
/
华懋（厦门）新材料科
技股份有限公司
按幅宽
PV
2025.01.02
2025.02.28
7.11
纬向针抓强度
>300N
/
/
EASC 99040180
/
华懋（厦门）新材料科
技股份有限公司
按幅宽
PV
2025.01.02
2025.02.28
7.12
撕裂强度
经向
>120N
/
/
EASC 99040180
/
华懋（厦门）新材料科
技股份有限公司
按幅宽
PV
2025.01.02
2025.02.28
7.13
纬向
>120N
/
/
EASC 99040180
/
华懋（厦门）新材料科
技股份有限公司
按幅宽
PV
2025.01.02
2025.02.28
7.14
静态透气度
静态透气度
<5 L/dm2/min
/
/
EASC 99040180
/
华懋（厦门）新材料科
技股份有限公司
按幅宽
PV
2025.01.02
2025.02.28
7.15
动态透气度
动态透气度
450±150 mm/s,1.2±0.2
/
/
EASC 99040180
/
华懋（厦门）新材料科
技股份有限公司
按幅宽
PV
2025.01.02
2025.02.28
7.16
红外光谱分析
红外光谱分析：PA66
红外光谱法
/
/
GB/T 6040
红外光谱分析方法通测
华懋（厦门）新材料科
技股份有限公司
按幅宽
PV
2025.01.02
2025.02.28
8
气袋总成_拉带
470dtex 144f 55*55
PET uncoated
/
/
8.1
线密度
经向线密度
470dtex
/
/
EASC 99040180
/
华懋（厦门）新材料科
技股份有限公司
按幅宽
PV
2025.01.02
2025.02.28
8.2
纬向线密度
470dtex
/
/
EASC 99040180
/
华懋（厦门）新材料科
技股份有限公司
按幅宽
PV
2025.01.02
2025.02.28
8.3
克重
克重
220±15g/m²
/
/
EASC 99040180
/
华懋（厦门）新材料科
技股份有限公司
按幅宽
PV
2025.01.02
2025.02.28
8.4
密度
经向
215±15 I/dm
/
/
EASC 99040180
/
华懋（厦门）新材料科
技股份有限公司
按幅宽
PV
2025.01.02
2025.02.28
8.5
纬向
215±15 I/dm
/
/
EASC 99040180
/
华懋（厦门）新材料科
技股份有限公司
按幅宽
PV
2025.01.02
2025.02.28
8.6
最大断裂强度及伸长率
经向
＞2900N/50mm
  35±10%
/
/
EASC 99040180
/
华懋（厦门）新材料科
技股份有限公司
按幅宽
PV
2025.01.02
2025.02.28
8.7
纬向
＞2900N/50mm
  35±10%
/
/
EASC 99040180
/
华懋（厦门）新材料科
技股份有限公司
按幅宽
PV
2025.01.02
2025.02.28
8.8
燃烧性
经向燃烧性
<100mm/min
/
/
EASC 99040180
/
华懋（厦门）新材料科
技股份有限公司
按幅宽
PV
2025.01.02
2025.02.28
8.9
纬向燃烧性
<100mm/min
/
/
EASC 99040180
/
华懋（厦门）新材料科
技股份有限公司
按幅宽
PV
2025.01.02
2025.02.28
8.10
针抓强度
经向针抓强度
>300N
/
/
EASC 99040180
/
华懋（厦门）新材料科
技股份有限公司
按幅宽
PV
2025.01.02
2025.02.28
8.11
纬向针抓强度
>300N
/
/
EASC 99040180
/
华懋（厦门）新材料科
技股份有限公司
按幅宽
PV
2025.01.02
2025.02.28
8.12
撕裂强度
经向
>110N
/
/
EASC 99040180
/
华懋（厦门）新材料科
技股份有限公司
按幅宽
PV
2025.01.02
2025.02.28
8.13
纬向
>110N
/
/
EASC 99040180
/
华懋（厦门）新材料科
技股份有限公司
按幅宽
PV
2025.01.02
2025.02.28
4/4
SMPV-4.3.2-003-QA-F01

File: 材料工程师/427 BNB项目-ADV材料试验大纲-行李箱灯20241113-孙晓晓--.pdf.md
# 427 BNB项目-ADV材料试验大纲-行李箱灯20241113-孙晓晓--.pdf

序号
零件名称
材料牌号/名称
ADV试验条目
ADV试验子条目
要求/限值
技术要求/协议编号
技术要求/协议名称
试验规范编号
试验规范名称
分析/试验地点/单位
试验样件数量
分析/认证
类型
试验开始时间
试验结束时间
备注
1.1
总成
/
高温存放
高温存放：100℃*24H
表面无缺陷、功能无损伤
/
总成存放实验
/
/
三方实验室
3件
PV
2024/12/30
2025-02-30
1.2
总成
/
低温存放
低温存放：-40℃*24H
表面无缺陷、功能无损伤
/
总成存放实验
/
/
三方实验室
3件
PV
2024/12/30
2025-02-30
1.3
总成
/
环境交变存放
环境交变：SMTC 5 400
005A法，20C
表面无缺陷，如无裂纹、
变形、合成材料的分离等
且功能无损伤
/
总成存放实验
/
/
三方实验室
3件
PV
2024/12/30
2025-02-30
2
面罩
 PC 2407 550115
/
/
/
/
/
/
/
/
/
PV
2024/12/30
2025-02-30
2.1
光照性能
/
 3周期，灰度牢固等级≥
4，目视外观不得出现缺
陷和颜色等明显变化
/
PC材料要求
ISO 105-A02
用可控辐照度的氙弧装置加速
照射汽车外部材料的性能标准
三方实验室
3件
PV
2024/12/30
2025-02-30
2.2
材质鉴定
红外检测
PC
/
PC材料要求
GB/T 6040
红外光谱分析法
三方实验室
3件
PV
2024/12/30
2025-02-30
2.3
材质鉴定
DSC试验
≥140 ℃
/
PC材料要求
ISO 11357-2023
DSC 法
三方实验室
3件
PV
2024/12/30
2025-02-30
2.4
内应力测试
在室温下，将测试零件
在甲苯：正丙醇为1:3的
混合溶液中浸泡3min后
取出，冲洗后静置30min
无应力开裂
/
PC材料要求
/
/
三方实验室
3件
PV
2024/12/30
2025-02-30
2.5
物理性能
密度g/cm3
1.18-1.22g/cm3
/
PC材料要求
ISO 1183-1浮力法
塑料和弹性体检验，密度测试
三方实验室
3件
PV
2024/12/30
2025-02-30
2.6
物理性能
Vicat软化温度 ℃
≥140 ℃
/
PC材料要求
ISO 306
 塑料-热塑性塑料材料-Vicat
软化温度确定
三方实验室
3件
PV
2024/12/30
2025-02-30
2.7
机械性能
缺口冲击强度J/m2
不断或部分断裂
/
PC材料要求
ISO 179-1 4J
(50±1)mm*(6±0.2)mm
塑料-简支梁冲击强度的测定
三方实验室
3件
PV
2024/12/30
2025-02-30
2.8
机械性能
拉伸强度Mpa
≥56Mpa
/
PC材料要求
ISO 527-1/2
塑料-拉伸性能的测定
三方实验室
3件
PV
2024/12/30
2025-02-30
2.9
机械性能
供货态弯曲模量Mpa
≥2080Mpa
/
PC材料要求
ISO 178
(50±1)mm*(6±0.2)mm
塑料—弯曲性能测定
三方实验室
3件
PV
2024/12/30
2025-02-30
2.10
物理性能
雾翳试验（重量比）
≤30ug/g
/
PC材料要求
SMTC 5 400 010
轿车内饰材料及零件雾翳测定
方法
三方实验室
3件
PV
2024/12/30
2025-02-30
2.11
物理性能
透光率(仅针对本色材
料)%
≥84%
/
PC材料要求
GB/T 2410,B程序
procedure B
透明塑料透光率和雾度的测定
三方实验室
3件
PV
2024/12/30
2025-02-30
2.12
物理性能
雾度%
≤2%
/
PC材料要求
GB/T 2410,A程序
procedure A
透明塑料透光率和雾度的测定
三方实验室
3件
PV
2024/12/30
2025-02-30
2.13
燃烧性能
燃烧速度
 ＜100 mm/min
/
PC材料要求
/
/
三方实验室
3件
PV
2024/12/30
2025-02-30
3
壳体
PA6+GF15 PA6-
B3EG3BK00564
/
/
/
/
/
/
/
/
/
PV
2024/12/30
2025-02-30
3.1
材质鉴定
红外检测
PA6+GF15
/
PA6材料要求
GB/T 6040
红外光谱分析法
三方实验室
3件
PV
2024/12/30
2025-02-30
3.2
材质鉴定
DSC试验
≥215 ℃
/
PA6材料要求
ISO 11357-2023
DSC 法
三方实验室
3件
PV
2024/12/30
2025-02-30
3.3
存放
耐老化特性
成品件在 150℃ 干燥箱
中放置400h冷却至 23℃
后，零件不允许有脆化现
象
/
PA6材料要求
/
/
三方实验室
3件
PV
2024/12/30
2025-02-30
3.4
物理性能
玻纤含量%
15±1%
/
PA6材料要求
ISO 1172
玻璃纤维增强塑料，浸滞，模
塑与复合，玻纤与矿物填料含
量的测定
三方实验室
3件
PV
2024/12/30
2025-02-30
3.5
物理性能
含水量
干态
0.7-2.7%
/
PA6材料要求
/
/
三方实验室
3件
PV
2024/12/30
2025-02-30
附件一 总成零件开发验证计划-材料部分模板
    项目号/Project No  427-BNB                               零件号/Part No  11716690(PP1919390)                               零件名称/Part Name  行李箱灯                                   供应商/Supplier  亿美新马（上海）汽车科技有限公司                                   .
零件开发验证计划—材料部分
Component ADV Plan - Material test
1/2
SMPV-4.3.2-003-QA-F01


序号
零件名称
材料牌号/名称
ADV试验条目
ADV试验子条目
要求/限值
技术要求/协议编号
技术要求/协议名称
试验规范编号
试验规范名称
分析/试验地点/单位
试验样件数量
分析/认证
类型
试验开始时间
试验结束时间
备注
附件一 总成零件开发验证计划-材料部分模板
    项目号/Project No  427-BNB                               零件号/Part No  11716690(PP1919390)                               零件名称/Part Name  行李箱灯                                   供应商/Supplier  亿美新马（上海）汽车科技有限公司                                   .
零件开发验证计划—材料部分
Component ADV Plan - Material test
3.6
物理性能
密度g/cm3
1.23±0.02g/cm3
/
PA6材料要求
ISO 1183-1浮力法
塑料和弹性体检验，密度测试
三方实验室
3件
PV
2024/12/30
2025-02-30
3.7
物理性能
球压硬度N/mm2干态
≥155N/mm2
/
PA6材料要求
ISO 2039-1
塑料，硬度的测定，第1 部
分：球压痕法
三方实验室
3件
PV
2024/12/30
2025-02-30
3.8
物理性能
断裂应力MPa干态
≥110MPa
/
PA6材料要求
ISO 527-1
塑料-拉伸性能的测定，第1 部
分，总则
三方实验室
3件
PV
2024/12/30
2025-02-30
3.9
物理性能
冲击韧性kJ/m2干态
≥32kJ/m2
/
PA6材料要求
ISO 179-1eU，+23°C
塑料-简支梁冲击性能的测定—
第1 部分：非通用仪器的冲击
韧性试验
三方实验室
3件
PV
2024/12/30
2025-02-30
3.10
物理性能
缺口冲击kJ/m2干态
≥4.8kJ/m2
/
PA6材料要求
ISO 179-1eA，+23°C
塑料-简支梁冲击性能的测定—
第1 部分：非通用仪器的冲击
韧性试验
三方实验室
3件
PV
2024/12/30
2025-02-30
3.11
燃烧性能
燃烧速度
 ＜100 mm/min
/
PA6材料要求
/
/
三方实验室
3件
PV
2024/12/30
2025-02-30
SCL         材料工程师 MVE ：                                                   日期 Date：                                                              SCL      材料高级经理 Material Senior Manager ：                                                   日期 Date：                                            .
SRIH   设计发布工程师 DRE：                                              日期 Date：                                      .                          SRIH 设计发布高级经理 DRE Senior Manager：                                              日期 Date：                                            .
Supplier  设计或材料工程师   Test engineer：                                             日期 Date：                             .
2/2
SMPV-4.3.2-003-QA-F01

File: 材料工程师/427 BNB项目-ADV材料试验大纲-转向盘总成-延锋智能-郑睿娜 - 副本.pdf.md
# 427 BNB项目-ADV材料试验大纲-转向盘总成-延锋智能-郑睿娜 - 副本.pdf

序号
零件名称
材料牌号/名称
ADV试验条目
ADV试验子条目
要求/限值
技术要求/协议编号
技术要求/协议名
称
试验规范编号
试验规范名称
分析/试验地点/单位
试验样件数量
分析/认证类
型
试验开始时间
试验结束时间
备注
1
方向盘总成
Y1027078
1.1
方向盘总成
Y1027078
/
燃烧特性
燃烧特性/mm/min/
＜100
/
/
GB8410-2006
汽车内饰材料的燃烧特性
YFSS/第三方实验室
按需
PV
2025/1/12
2025/3/28
分解到所有子零件
1.2
方向盘总成
Y1027078
/
散发性能
总碳试验
具体参照子零件限值要求
/
/
SMTC 5 400 009-2017(V2)
轿车内饰零件及材料总碳挥发
量测定方法
YFSS/第三方实验室
按需
PV
2025/1/12
2025/3/28
分解到所有子零件
1.3
方向盘总成
Y1027078
/
散发性能
雾翳试验
具体参照子零件限值要求
/
/
SMTC 5 400 010-2019(V3)
轿车内饰材料及零件雾翳测定
方法
YFSS/第三方实验室
按需
PV
2025/1/12
2025/3/28
分解到所有子零件
1.4
方向盘总成
Y1027078
/
散发性能
甲醛试验
具体参照子零件限值要求
/
/
SMTC 5 400 011-2019(V2)
轿车内饰零件及材料甲醛释放
量测定方法
YFSS/第三方实验室
按需
PV
2025/1/12
2025/3/28
分解到所有子零件
1.5
方向盘总成
Y1027078
/
散发性能
气味试验
总成取样：常态≤3.0；湿态≤
3.5；干态≤4.0
/
/
SMTC 5 400 012-2021(V3)
轿车内饰零件及材料气味性试
验方法
YFSS/第三方实验室
按需
PV
2025/1/12
2025/3/28
分解到所有子零件
1.6.1
方向盘总成
Y1027078 AJ6
SNA2
散发性能
零件及材料VOC限值
苯 Benzene≤10 μg/m³
甲苯 Toluene≤150 μg/m³
乙苯 Ethylbenzene≤100 μg/m³
二甲苯 Xylenes≤100 μg/m³
苯乙烯 Styrene≤50 μg/m³
甲醛 Formaldehyde≤ 150 μg/m³
乙醛 Acetaldehyde≤50 μg/m³
丙烯醛 Acrolein≤20 μg/m³
丙酮Acetone≤200 μg/m³
TVOC≤5000 μg/m³
/
/
SMTC 5 400 018-2019(V3)
轿车内零件及材料VOC测试法
（袋式法）
YFSS实验室
1PCS
PV
2025/1/12
2025/3/28
1.6.2
方向盘总成
Y1027078 AJ6
SNA2
耐环境性能
热老化
（100℃/240h）老化后要求饰件无
明显变色，轮圈、轮辐或轮毂无降
解情况，无裂缝或破裂，包皮转向
盘无皮革悬空情况。对于PU样件，
要求整个PU标明不得展现任何如疏
松、气泡、疙瘩、裂纹、焊口、旱
道、色斑、起模、孔痕等瑕疵。色
牢度号按DIN EN 20105-A02。灰色
卡等级≥4，dE*≤1.7。db≤0.7
/
/
/
/
YFSS实验室
3PCS
PV
2025/1/12
2025/3/28
1.6.3
方向盘总成
Y1027078 AJ6
SNA2
耐环境性能
气候交变
(A-60周期)后要求饰件无明显变
色，轮圈、轮辐或轮毂无降解情
况，无裂缝或破裂，包皮转向盘无
皮革悬空情况。对于PU样件，要求
整个PU标明不得展现任何如疏松、
气泡、疙瘩、裂纹、焊口、旱道、
色斑、起模、孔痕等瑕疵。色牢度
号按DIN EN 20105-A02。灰色卡等
级≥4，dE*≤1.7。db≤0.7
/
/
SMTC 5 400 005-2021(V3)方法A
汽车零件耐气候交变试验
YFSS实验室
3PCS
PV
2025/1/12
2025/3/28
1.6.4
方向盘总成
Y1027078 AJ6
SNA2
耐环境性能
低温性能
(-40℃/24h)要求饰件无变色，轮圈
、轮辐或轮
毂无降解情况，无裂缝或破裂情
况，皮革转向盘，无皮革悬空情况
。
/
/
/
/
YFSS实验室
3PCS
PV
2025/1/12
2025/3/28
1.6.5
方向盘总成
Y1027078 AJ6
SNA2
耐环境性能
阳光模拟
240h，要求整个表面不得展现任何
瑕疵如疏松、气泡、疙瘩、裂纹、
焊口、焊道、色斑、起膜、孔痕等
。色牢度号色差按 DIN EN 20105-
A02，灰色卡等级≥4，dE*≤1.7，
db≤0.7
/
/
DIN 75220-D-IN1-T
标准汽车构件在阳光模拟装置
中的老化
YFSS实验室
3PCS
PV
2025/1/12
2025/3/28
1.6.6
方向盘总成
Y1027078 AJ6
SNA2
耐环境性能
湿热存放
时间为 168h 温度为 +50 ℃,湿度
95%；零件表面不得出现白色析出
物（用湿布擦拭后可消除的析出物
是可以接受的）
/
/
/
/
YFSS实验室
3PCS
PV
2025/1/12
2025/3/28
1.6.7
方向盘总成
Y1027078 AJ6
SNA2
耐环境性能
湿热循环老化
老化试验根据温湿度循环在试验箱
中进行循环，1个循环：12h,总共10
个循环为120h,试验后，按照3.7.2.2
方法进行测量及计算：
a) 4h:老化温度为120±2℃
b) 2h:冷却至40℃及90%温度
c) 4h:温度40±2℃，温度90±2℃
d) 2h:加热至120℃
限值：皮不出现脱出现象
/
/
/
/
YFSS实验室
3PCS
PV
2025/1/12
2025/3/28
1.7.1
方向盘总成
Y1027078 LC2
SLB4
散发性能
零件及材料VOC限值
苯 Benzene≤10 μg/m³
甲苯 Toluene≤150 μg/m³
乙苯 Ethylbenzene≤100 μg/m³
二甲苯 Xylenes≤100 μg/m³
苯乙烯 Styrene≤50 μg/m³
甲醛 Formaldehyde≤ 150 μg/m³
乙醛 Acetaldehyde≤50 μg/m³
丙烯醛 Acrolein≤20 μg/m³
丙酮Acetone≤200 μg/m³
TVOC≤5000 μg/m³
/
/
SMTC 5 400 018-2019(V3)
轿车内零件及材料VOC测试法
（袋式法）
YFSS实验室
1PCS
PV
2025/1/12
2025/3/28
附件一 总成零件开发验证计划-材料部分模板
SMPV-4.3.2-003-QA–F01
    项目号/Project No     B sportback                           零件号/Part No    SAIC:11969478-SNA2/SLB4/SSV3/SBV5/SFB6  SVW:PP1419089 GX6/51O/IE2/EX9/54I                             零件名称/Part Name   方向盘总成/Steering Wheel Assy                                  供应商/Supplier      延锋汽车智能安全系统有限责任公司/Yanfeng Automotive Safety Systems Co., Ltd.                               .
零件开发验证计划—材料部分
Component ADV Plan - Material test
1/32
SMPV-4.3.2-003-QA-F01


序号
零件名称
材料牌号/名称
ADV试验条目
ADV试验子条目
要求/限值
技术要求/协议编号
技术要求/协议名
称
试验规范编号
试验规范名称
分析/试验地点/单位
试验样件数量
分析/认证类
型
试验开始时间
试验结束时间
备注
附件一 总成零件开发验证计划-材料部分模板
SMPV-4.3.2-003-QA–F01
    项目号/Project No     B sportback                           零件号/Part No    SAIC:11969478-SNA2/SLB4/SSV3/SBV5/SFB6  SVW:PP1419089 GX6/51O/IE2/EX9/54I                             零件名称/Part Name   方向盘总成/Steering Wheel Assy                                  供应商/Supplier      延锋汽车智能安全系统有限责任公司/Yanfeng Automotive Safety Systems Co., Ltd.                               .
零件开发验证计划—材料部分
Component ADV Plan - Material test
1.7.2
方向盘总成
Y1027078 LC2
SLB4
耐环境性能
热老化
（100℃/240h）老化后要求饰件无
明显变色，轮圈、轮辐或轮毂无降
解情况，无裂缝或破裂，包皮转向
盘无皮革悬空情况。对于PU样件，
要求整个PU标明不得展现任何如疏
松、气泡、疙瘩、裂纹、焊口、旱
道、色斑、起模、孔痕等瑕疵。色
牢度号按DIN EN 20105-A02。灰色
卡等级≥4，dE*≤1.7。db≤0.7
/
/
/
/
YFSS实验室
3PCS
PV
2025/1/12
2025/3/28
1.7.3
方向盘总成
Y1027078 LC2
SLB4
耐环境性能
气候交变
(A-60周期)后要求饰件无明显变
色，轮圈、轮辐或轮毂无降解情
况，无裂缝或破裂，包皮转向盘无
皮革悬空情况。对于PU样件，要求
整个PU标明不得展现任何如疏松、
气泡、疙瘩、裂纹、焊口、旱道、
色斑、起模、孔痕等瑕疵。色牢度
号按DIN EN 20105-A02。灰色卡等
级≥4，dE*≤1.7。db≤0.7
/
/
SMTC 5 400 005-2021(V3)方法A
汽车零件耐气候交变试验
YFSS实验室
3PCS
PV
2025/1/12
2025/3/28
1.7.4
方向盘总成
Y1027078 LC2
SLB4
耐环境性能
低温性能
(-40℃/24h)要求饰件无变色，轮圈
、轮辐或轮
毂无降解情况，无裂缝或破裂情
况，皮革转向盘，无皮革悬空情况
。
/
/
/
/
YFSS实验室
3PCS
PV
2025/1/12
2025/3/28
1.7.5
方向盘总成
Y1027078 LC2
SLB4
耐环境性能
阳光模拟
240h，要求整个表面不得展现任何
瑕疵如疏松、气泡、疙瘩、裂纹、
焊口、焊道、色斑、起膜、孔痕等
。色牢度号色差按 DIN EN 20105-
A02，灰色卡等级≥4，dE*≤1.7，
db≤0.7
/
/
DIN 75220-D-IN1-T
标准汽车构件在阳光模拟装置
中的老化
YFSS实验室
3PCS
PV
2025/1/12
2025/3/28
1.7.6
方向盘总成
Y1027078 LC2
SLB4
耐环境性能
湿热存放
时间为 168h 温度为 +50 ℃,湿度
95%；零件表面不得出现白色析出
物（用湿布擦拭后可消除的析出物
是可以接受的）
/
/
/
/
YFSS实验室
3PCS
PV
2025/1/12
2025/3/28
1.7.7
方向盘总成
Y1027078 LC2
SLB4
耐环境性能
湿热循环老化
老化试验根据温湿度循环在试验箱
中进行循环，1个循环：12h,总共10
个循环为120h,试验后，按照3.7.2.2
方法进行测量及计算：
a) 4h:老化温度为120±2℃
b) 2h:冷却至40℃及90%温度
c) 4h:温度40±2℃，温度90±2℃
d) 2h:加热至120℃
限值：皮不出现脱出现象
/
/
/
/
YFSS实验室
3PCS
PV
2025/1/12
2025/3/28
1.8.1
方向盘总成
Y1027078 YF7
SSV3
散发性能
零件及材料VOC限值
苯 Benzene≤10 μg/m³
甲苯 Toluene≤150 μg/m³
乙苯 Ethylbenzene≤100 μg/m³
二甲苯 Xylenes≤100 μg/m³
苯乙烯 Styrene≤50 μg/m³
甲醛 Formaldehyde≤ 150 μg/m³
乙醛 Acetaldehyde≤50 μg/m³
丙烯醛 Acrolein≤20 μg/m³
丙酮Acetone≤200 μg/m³
TVOC≤5000 μg/m³
/
/
SMTC 5 400 018-2019(V3)
轿车内零件及材料VOC测试法
（袋式法）
YFSS实验室
1PCS
PV
2025/1/12
2025/3/28
1.8.2
方向盘总成
Y1027078 YF7
SSV3
耐环境性能
热老化
（100℃/240h）老化后要求饰件无
明显变色，轮圈、轮辐或轮毂无降
解情况，无裂缝或破裂，包皮转向
盘无皮革悬空情况。对于PU样件，
要求整个PU标明不得展现任何如疏
松、气泡、疙瘩、裂纹、焊口、旱
道、色斑、起模、孔痕等瑕疵。色
牢度号按DIN EN 20105-A02。灰色
卡等级≥4，dE*≤1.7。db≤0.7
/
/
/
/
YFSS实验室
3PCS
PV
2025/1/12
2025/3/28
1.8.3
方向盘总成
Y1027078 YF7
SSV3
耐环境性能
气候交变
(A-60周期)后要求饰件无明显变
色，轮圈、轮辐或轮毂无降解情
况，无裂缝或破裂，包皮转向盘无
皮革悬空情况。对于PU样件，要求
整个PU标明不得展现任何如疏松、
气泡、疙瘩、裂纹、焊口、旱道、
色斑、起模、孔痕等瑕疵。色牢度
号按DIN EN 20105-A02。灰色卡等
级≥4，dE*≤1.7。db≤0.7
/
/
SMTC 5 400 005-2021(V3)方法A
汽车零件耐气候交变试验
YFSS实验室
3PCS
PV
2025/1/12
2025/3/28
2/32
SMPV-4.3.2-003-QA-F01


序号
零件名称
材料牌号/名称
ADV试验条目
ADV试验子条目
要求/限值
技术要求/协议编号
技术要求/协议名
称
试验规范编号
试验规范名称
分析/试验地点/单位
试验样件数量
分析/认证类
型
试验开始时间
试验结束时间
备注
附件一 总成零件开发验证计划-材料部分模板
SMPV-4.3.2-003-QA–F01
    项目号/Project No     B sportback                           零件号/Part No    SAIC:11969478-SNA2/SLB4/SSV3/SBV5/SFB6  SVW:PP1419089 GX6/51O/IE2/EX9/54I                             零件名称/Part Name   方向盘总成/Steering Wheel Assy                                  供应商/Supplier      延锋汽车智能安全系统有限责任公司/Yanfeng Automotive Safety Systems Co., Ltd.                               .
零件开发验证计划—材料部分
Component ADV Plan - Material test
1.8.4
方向盘总成
Y1027078 YF7
SSV3
耐环境性能
低温性能
(-40℃/24h)要求饰件无变色，轮圈
、轮辐或轮
毂无降解情况，无裂缝或破裂情
况，皮革转向盘，无皮革悬空情况
。
/
/
/
/
YFSS实验室
3PCS
PV
2025/1/12
2025/3/28
1.8.5
方向盘总成
Y1027078 YF7
SSV3
耐环境性能
阳光模拟
240h，要求整个表面不得展现任何
瑕疵如疏松、气泡、疙瘩、裂纹、
焊口、焊道、色斑、起膜、孔痕等
。色牢度号色差按 DIN EN 20105-
A02，灰色卡等级≥4，dE*≤1.7，
db≤0.7
/
/
DIN 75220-D-IN1-T
标准汽车构件在阳光模拟装置
中的老化
YFSS实验室
3PCS
PV
2025/1/12
2025/3/28
1.8.6
方向盘总成
Y1027078 YF7
SSV3
耐环境性能
湿热存放
时间为 168h 温度为 +50 ℃,湿度
95%；零件表面不得出现白色析出
物（用湿布擦拭后可消除的析出物
是可以接受的）
/
/
/
/
YFSS实验室
3PCS
PV
2025/1/12
2025/3/28
1.8.7
方向盘总成
Y1027078 YF7
SSV3
耐环境性能
湿热循环老化
老化试验根据温湿度循环在试验箱
中进行循环，1个循环：12h,总共10
个循环为120h,试验后，按照3.7.2.2
方法进行测量及计算：
a) 4h:老化温度为120±2℃
b) 2h:冷却至40℃及90%温度
c) 4h:温度40±2℃，温度90±2℃
d) 2h:加热至120℃
限值：皮不出现脱出现象
/
/
/
/
YFSS实验室
3PCS
PV
2025/1/12
2025/3/28
1.9.1
方向盘总成
Y1027078 VE3
SBV5
散发性能
零件及材料VOC限值
苯 Benzene≤10 μg/m³
甲苯 Toluene≤150 μg/m³
乙苯 Ethylbenzene≤100 μg/m³
二甲苯 Xylenes≤100 μg/m³
苯乙烯 Styrene≤50 μg/m³
甲醛 Formaldehyde≤ 150 μg/m³
乙醛 Acetaldehyde≤50 μg/m³
丙烯醛 Acrolein≤20 μg/m³
丙酮Acetone≤200 μg/m³
TVOC≤5000 μg/m³
/
/
SMTC 5 400 018-2019(V3)
轿车内零件及材料VOC测试法
（袋式法）
YFSS实验室
1PCS
PV
2025/1/12
2025/3/28
1.9.2
方向盘总成
Y1027078 VE3
SBV5
耐环境性能
热老化
（100℃/240h）老化后要求饰件无
明显变色，轮圈、轮辐或轮毂无降
解情况，无裂缝或破裂，包皮转向
盘无皮革悬空情况。对于PU样件，
要求整个PU标明不得展现任何如疏
松、气泡、疙瘩、裂纹、焊口、旱
道、色斑、起模、孔痕等瑕疵。色
牢度号按DIN EN 20105-A02。灰色
卡等级≥4，dE*≤1.7。db≤0.7
/
/
/
/
YFSS实验室
3PCS
PV
2025/1/12
2025/3/28
1.9.3
方向盘总成
Y1027078 VE3
SBV5
耐环境性能
气候交变
(A-60周期)后要求饰件无明显变
色，轮圈、轮辐或轮毂无降解情
况，无裂缝或破裂，包皮转向盘无
皮革悬空情况。对于PU样件，要求
整个PU标明不得展现任何如疏松、
气泡、疙瘩、裂纹、焊口、旱道、
色斑、起模、孔痕等瑕疵。色牢度
号按DIN EN 20105-A02。灰色卡等
级≥4，dE*≤1.7。db≤0.7
/
/
SMTC 5 400 005-2021(V3)方法A
汽车零件耐气候交变试验
YFSS实验室
3PCS
PV
2025/1/12
2025/3/28
1.9.4
方向盘总成
Y1027078 VE3
SBV5
耐环境性能
低温性能
(-40℃/24h)要求饰件无变色，轮圈
、轮辐或轮
毂无降解情况，无裂缝或破裂情
况，皮革转向盘，无皮革悬空情况
。
/
/
/
/
YFSS实验室
3PCS
PV
2025/1/12
2025/3/28
1.9.5
方向盘总成
Y1027078 VE3
SBV5
耐环境性能
阳光模拟
240h，要求整个表面不得展现任何
瑕疵如疏松、气泡、疙瘩、裂纹、
焊口、焊道、色斑、起膜、孔痕等
。色牢度号色差按 DIN EN 20105-
A02，灰色卡等级≥4，dE*≤1.7，
db≤0.7
/
/
DIN 75220-D-IN1-T
标准汽车构件在阳光模拟装置
中的老化
YFSS实验室
3PCS
PV
2025/1/12
2025/3/28
1.9.6
方向盘总成
Y1027078 VE3
SBV5
耐环境性能
湿热存放
时间为 168h 温度为 +50 ℃,湿度
95%；零件表面不得出现白色析出
物（用湿布擦拭后可消除的析出物
是可以接受的）
/
/
/
/
YFSS实验室
3PCS
PV
2025/1/12
2025/3/28
3/32
SMPV-4.3.2-003-QA-F01


序号
零件名称
材料牌号/名称
ADV试验条目
ADV试验子条目
要求/限值
技术要求/协议编号
技术要求/协议名
称
试验规范编号
试验规范名称
分析/试验地点/单位
试验样件数量
分析/认证类
型
试验开始时间
试验结束时间
备注
附件一 总成零件开发验证计划-材料部分模板
SMPV-4.3.2-003-QA–F01
    项目号/Project No     B sportback                           零件号/Part No    SAIC:11969478-SNA2/SLB4/SSV3/SBV5/SFB6  SVW:PP1419089 GX6/51O/IE2/EX9/54I                             零件名称/Part Name   方向盘总成/Steering Wheel Assy                                  供应商/Supplier      延锋汽车智能安全系统有限责任公司/Yanfeng Automotive Safety Systems Co., Ltd.                               .
零件开发验证计划—材料部分
Component ADV Plan - Material test
1.9.7
方向盘总成
Y1027078 VE3
SBV5
耐环境性能
湿热循环老化
老化试验根据温湿度循环在试验箱
中进行循环，1个循环：12h,总共10
个循环为120h,试验后，按照3.7.2.2
方法进行测量及计算：
a) 4h:老化温度为120±2℃
b) 2h:冷却至40℃及90%温度
c) 4h:温度40±2℃，温度90±2℃
d) 2h:加热至120℃
限值：皮不出现脱出现象
/
/
/
/
YFSS实验室
3PCS
PV
2025/1/12
2025/3/28
1.10.1
方向盘总成
Y1027078 GB9
SFB6
散发性能
零件及材料VOC限值
苯 Benzene≤10 μg/m³
甲苯 Toluene≤150 μg/m³
乙苯 Ethylbenzene≤100 μg/m³
二甲苯 Xylenes≤100 μg/m³
苯乙烯 Styrene≤50 μg/m³
甲醛 Formaldehyde≤ 150 μg/m³
乙醛 Acetaldehyde≤50 μg/m³
丙烯醛 Acrolein≤20 μg/m³
丙酮Acetone≤200 μg/m³
TVOC≤5000 μg/m³
/
/
SMTC 5 400 018-2019(V3)
轿车内零件及材料VOC测试法
（袋式法）
YFSS实验室
1PCS
PV
2025/1/12
2025/3/28
1.10.2
方向盘总成
Y1027078 GB9
SFB6
耐环境性能
热老化
（100℃/240h）老化后要求饰件无
明显变色，轮圈、轮辐或轮毂无降
解情况，无裂缝或破裂，包皮转向
盘无皮革悬空情况。对于PU样件，
要求整个PU标明不得展现任何如疏
松、气泡、疙瘩、裂纹、焊口、旱
道、色斑、起模、孔痕等瑕疵。色
牢度号按DIN EN 20105-A02。灰色
卡等级≥4，dE*≤1.7。db≤0.7
/
/
/
/
YFSS实验室
3PCS
PV
2025/1/12
2025/3/28
1.10.3
方向盘总成
Y1027078 GB9
SFB6
耐环境性能
气候交变
(A-60周期)后要求饰件无明显变
色，轮圈、轮辐或轮毂无降解情
况，无裂缝或破裂，包皮转向盘无
皮革悬空情况。对于PU样件，要求
整个PU标明不得展现任何如疏松、
气泡、疙瘩、裂纹、焊口、旱道、
色斑、起模、孔痕等瑕疵。色牢度
号按DIN EN 20105-A02。灰色卡等
级≥4，dE*≤1.7。db≤0.7
/
/
SMTC 5 400 005-2021(V3)方法A
汽车零件耐气候交变试验
YFSS实验室
3PCS
PV
2025/1/12
2025/3/28
1.10.4
方向盘总成
Y1027078 GB9
SFB6
耐环境性能
低温性能
(-40℃/24h)要求饰件无变色，轮圈
、轮辐或轮
毂无降解情况，无裂缝或破裂情
况，皮革转向盘，无皮革悬空情况
。
/
/
/
/
YFSS实验室
3PCS
PV
2025/1/12
2025/3/28
1.10.5
方向盘总成
Y1027078 GB9
SFB6
耐环境性能
阳光模拟
240h，要求整个表面不得展现任何
瑕疵如疏松、气泡、疙瘩、裂纹、
焊口、焊道、色斑、起膜、孔痕等
。色牢度号色差按 DIN EN 20105-
A02，灰色卡等级≥4，dE*≤1.7，
db≤0.7
/
/
DIN 75220-D-IN1-T
标准汽车构件在阳光模拟装置
中的老化
YFSS实验室
3PCS
PV
2025/1/12
2025/3/28
1.10.6
方向盘总成
Y1027078 GB9
SFB6
耐环境性能
湿热存放
时间为 168h 温度为 +50 ℃,湿度
95%；零件表面不得出现白色析出
物（用湿布擦拭后可消除的析出物
是可以接受的）
/
/
/
/
YFSS实验室
3PCS
PV
2025/1/12
2025/3/28
1.10.7
方向盘总成
Y1027078 GB9
SFB6
耐环境性能
湿热循环老化
老化试验根据温湿度循环在试验箱
中进行循环，1个循环：12h,总共10
个循环为120h,试验后，按照3.7.2.2
方法进行测量及计算：
a) 4h:老化温度为120±2℃
b) 2h:冷却至40℃及90%温度
c) 4h:温度40±2℃，温度90±2℃
d) 2h:加热至120℃
限值：皮不出现脱出现象
/
/
/
/
YFSS实验室
3PCS
PV
2025/1/12
2025/3/28
2
PU发泡
Y1027093&Y1027231
2.1
PU发泡
Y1027093&Y1027231
PUR
燃烧特性
燃烧特性/mm/min/
＜100
/
/
SMTC 5 400 008-2019(V4)
汽车内饰材料的燃烧特性
YFSS实验室
5PCS
PV
2025/1/2
2025/2/28
制版
2.2
PU发泡
Y1027093&Y1027231
PUR
散发性能
总碳试验/μgC/g
EG ≤ 20
/
/
SMTC 5 400 009-2017(V2)
轿车内饰零件及材料总碳挥发
量测定方法
YFSS实验室
3PCS
PV
2025/1/2
2025/2/28
2.3
PU发泡
Y1027093&Y1027231
PUR
散发性能
雾翳试验/mg
 Method A   100 ℃/21 ℃×18 h
 ≤2.0
/
/
SMTC 5 400 010-2019(V3)
轿车内饰材料及零件雾翳测定
方法
YFSS实验室
3PCS
PV
2025/1/2
2025/2/28
2.4
PU发泡
Y1027093&Y1027231
PUR
散发性能
甲醛试验/mg/kg
≤3
/
/
SMTC 5 400 011-2019(V2)
轿车内饰材料及零件甲醛测定
方法
YFSS实验室
3PCS
PV
2025/1/2
2025/2/28
2.5
PU发泡
Y1027093&Y1027231
PUR
散发性能
气味试验
常态≤3.0；干态≤4.0
/
/
SMTC 5 400 012-2021(V3)
轿车内饰零件及材料气味性试
验方法
YFSS实验室
1PCS
PV
2025/1/2
2025/2/28
2.6
PU发泡
Y1027093&Y1027231
PUR
材料定性
GCMS气相色谱-质谱仪
提供测试谱图，符合图纸材料种类
定义
/
/
SMTC 5 400 023-2013（V2）
塑料及弹性体的裂解气相色谱
质谱联用技术
第三方实验室
1PCS
PV
2025/1/2
2025/2/28
4/32
SMPV-4.3.2-003-QA-F01


序号
零件名称
材料牌号/名称
ADV试验条目
ADV试验子条目
要求/限值
技术要求/协议编号
技术要求/协议名
称
试验规范编号
试验规范名称
分析/试验地点/单位
试验样件数量
分析/认证类
型
试验开始时间
试验结束时间
备注
附件一 总成零件开发验证计划-材料部分模板
SMPV-4.3.2-003-QA–F01
    项目号/Project No     B sportback                           零件号/Part No    SAIC:11969478-SNA2/SLB4/SSV3/SBV5/SFB6  SVW:PP1419089 GX6/51O/IE2/EX9/54I                             零件名称/Part Name   方向盘总成/Steering Wheel Assy                                  供应商/Supplier      延锋汽车智能安全系统有限责任公司/Yanfeng Automotive Safety Systems Co., Ltd.                               .
零件开发验证计划—材料部分
Component ADV Plan - Material test
3
大装饰件
（喷漆LI-69D）
Y1027339
3.1
大装饰件
（喷漆LI-69D）
Y1027339
PC+ABS T65XF
散发性能
总碳试验/μgC/g
 EG ≤ 80
/
/
SMTC 5 400 009-2017(V2)
轿车内饰零件及材料总碳挥发
量测定方法
第三方实验室
3PCS
PV
2025/1/2
2025/2/28
3.2
大装饰件
（喷漆LI-69D）
Y1027339
PC+ABS T65XF
散发性能
雾翳试验/mg
 Method A
100 ℃/21 ℃×18 h
≤2.0
/
/
SMTC 5 400 010-2019(V3)
轿车内饰材料及零件雾翳测定
方法
第三方实验室
3PCS
PV
2025/1/2
2025/2/28
3.3
大装饰件
（喷漆LI-69D）
Y1027339
PC+ABS T65XF
散发性能
气味试验
常态≤3.0干态≤4.0
/
/
SMTC 5 400 012-2021(V3)
轿车内饰零件及材料气味性试
验方法
第三方实验室
1PCS
PV
2025/1/2
2025/2/28
3.4
大装饰件
（喷漆LI-69D）
Y1027339
PC+ABS T65XF
燃烧特性
燃烧特性/mm/min/
＜100
/
/
SMTC 5 400 008-2019(V4)
汽车内饰材料的燃烧特性
第三方实验室
5PCS
PV
2025/1/2
2025/2/28
制版
3.5
大装饰件
（喷漆LI-69D）
Y1027339
PC+ABS T65XF
材料鉴定
红外光谱法
PC+ABS
/
/
GB/T 6040
红外光谱分析方法通测
第三方实验室
1PCS
PV
2025/1/2
2025/2/28
3.6
大装饰件
（喷漆LI-69D）
Y1027339
PC+ABS T65XF
材料鉴定
DSC法
提供测试谱图，符合图纸材料种类
定义
/
/
ISO 11357-3
塑料-差动扫描热量法
第三方实验室
1PCS
PV
2025/1/2
2025/2/28
3.7
大装饰件
（喷漆LI-69D）
Y1027339
PC+ABS T65XF
内应力测试
内应力测试
在室温下，将测试零件在乙酸乙
酯：正丙醇为 1: 3的混合溶液中浸
泡 的混合溶液中浸泡15min，冲洗
后静置 30min,没有应力开裂
/
/
/
/
第三方实验室
3PCS
PV
2025/1/2
2025/2/28
3.8
大装饰件
（喷漆LI-69D）
Y1027339
PC+ABS T65XF
油漆性能
漆膜厚度
依据供应商的TDS要求或供应商内
控要求
/
/
SMTC 5 300 002-2019(V6)
/
第三方实验室
3PCS
PV
2025/1/2
2025/2/28
3.9
大装饰件
（喷漆LI-69D）
Y1027339
PC+ABS T65XF
油漆性能
划格试验
试验方法：按照ISO 2409 ，用粘贴
的胶粘带突然剥离进行试验。
胶带牌号：德莎4657。
网格切割试验要求：≤1级
如果受到零件表面结构或大小的限
制无法进行该试验，可以用十字切
割试验替代，要求无油漆颗粒黏附
在胶带上。
/
/
ISO 2409-2007
色漆和清漆 划格试验
第三方实验室
3PCS
PV
2025/1/2
2025/2/28
3.10
大装饰件
（喷漆LI-69D）
Y1027339
PC+ABS T65XF
油漆性能
耐刮性能
试验方法：用型号318 的Erichsen-
硬度试棒，10N负荷，探针直径为
0.75mm。
要求：无油漆涂层的开裂现象，但
是由负荷造成的基材有一个凹陷口
是允许的。
/
/
/
/
第三方实验室
3PCS
PV
2025/1/2
2025/2/28
3.11
大装饰件
（喷漆LI-69D）
Y1027339
PC+ABS T65XF
油漆性能
耐高温性能
105℃*500h；无明显的外观变化，
划格试验附着力等级：Gt0-1，耐
刮试验涂层未开裂至基材
/
/
SMTC 5 300 002-2019(V6)
/
第三方实验室
3PCS
PV
2025/1/2
2025/2/28
3.12
大装饰件
（喷漆LI-69D）
Y1027339
PC+ABS T65XF
油漆性能
环境交变试验
SMTC 5 400 005 方法B-8C；无明
显的外观变化，划格试验附着力等
级：Gt0-1，耐刮试验涂层未开裂
至基材
/
/
SMTC 5 400 005 -2021（V3）
汽车零件耐候交变试验
第三方实验室
3PCS
PV
2025/1/2
2025/2/28
3.13
大装饰件
（喷漆LI-69D）
Y1027339
PC+ABS T65XF
油漆性能
冷凝水试验
240h；划格试验附着力等级：Gt0-
1，耐刮试验涂层未开裂至基材
/
/
ISO 6270-2CH
色漆和清漆 耐湿性测定
第三方实验室
3PCS
PV
2025/1/2
2025/2/28
3.14
大装饰件
（喷漆LI-69D）
Y1027339
PC+ABS T65XF
油漆性能
水解试验
T=90±2℃，H=96%；72h；无明显
的外观变化，划格试验附着力等
级：Gt0-1，耐刮试验涂层未开裂
至基材
/
/
SMTC 5 300 002-2019(V6)
内饰涂装件的表面保护要求
第三方实验室
3PCS
PV
2025/1/2
2025/2/28
3.15
大装饰件
（喷漆LI-69D）
Y1027339
PC+ABS T65XF
油漆性能
耐光性
6周期，材料表面不得出现不良改
变，表面不得出现明显析出物，色
调无明显变化。色牢度号按DIN EN
20105-A02,灰色卡等级≥4;划格试
验附着力等级：Gt0-1，耐刮试验
涂层未开裂至基材
/
/
SMTC 5 400 003-2019（V4)
非金属材料 用于乘客舱内部零
件的光照试验
第三方实验室
3PCS
PV
2025/1/2
2025/2/28
3.16
大装饰件
（喷漆LI-69D）
Y1027339
PC+ABS T65XF
油漆性能
耐手霜、面霜试验
THIERRY PV3964 手霜THIERRY
PV3964 防晒霜, 允许增加光泽度,
不允许颜色或手感的变化，划格试
验附着力等级：Gt0-1，耐刮试验
涂层未开裂至基材
/
/
SMTC 5 400 019-2015（V3）
内饰零件耐乳霜试验
第三方实验室
3PCS
PV
2025/1/2
2025/2/28
3.17
大装饰件
（喷漆LI-69D）
Y1027339
PC+ABS T65XF
油漆性能
CROCKMETER耐磨试验
干磨100次
油漆表面无可见变化；摩擦织物沾
色等级≥4级
/
/
ISO 105 X12
　CROCKMETER耐磨试验
第三方实验室
3PCS
PV
2025/1/2
2025/2/28
制版
3.18
大装饰件
（喷漆LI-69D）
Y1027339
PC+ABS T65XF
油漆性能
CROCKMETER耐磨试验
湿磨100次
油漆表面无可见变化；摩擦织物沾
色等级≥4级
/
/
ISO 105 X12
　CROCKMETER耐磨试验
第三方实验室
3PCS
PV
2025/1/2
2025/2/28
制版
5/32
SMPV-4.3.2-003-QA-F01


序号
零件名称
材料牌号/名称
ADV试验条目
ADV试验子条目
要求/限值
技术要求/协议编号
技术要求/协议名
称
试验规范编号
试验规范名称
分析/试验地点/单位
试验样件数量
分析/认证类
型
试验开始时间
试验结束时间
备注
附件一 总成零件开发验证计划-材料部分模板
SMPV-4.3.2-003-QA–F01
    项目号/Project No     B sportback                           零件号/Part No    SAIC:11969478-SNA2/SLB4/SSV3/SBV5/SFB6  SVW:PP1419089 GX6/51O/IE2/EX9/54I                             零件名称/Part Name   方向盘总成/Steering Wheel Assy                                  供应商/Supplier      延锋汽车智能安全系统有限责任公司/Yanfeng Automotive Safety Systems Co., Ltd.                               .
零件开发验证计划—材料部分
Component ADV Plan - Material test
3.19
大装饰件
（喷漆LI-69D）
Y1027339
PC+ABS T65XF
油漆性能
耐清洁剂和混合汗液
(点滴法)
试剂：1洗洁精；2玻璃清洗剂；3
石油醚；4甲基化酒精；5酸性合成
汗液；6碱性合成汗液，无油漆色
调，光泽度和漆层的改变；试验后
会有一定光亮度改变，只有当湿布
不能够抹去表面痕迹时视为缺陷。
/
/
SMTC 5 300 002-2019(V6)
内饰涂装件的表面保护要求
第三方实验室
3PCS
PV
2025/1/2
2025/2/28
3.20
大装饰件
（喷漆LI-69D）
Y1027339
PC+ABS T65XF
油漆性能
耐清洁剂和混合汗液
(耐磨法)
试剂：1洗洁精；2玻璃清洗剂；3
石油醚；4甲基化酒精；5酸性合成
汗液；6碱性合成汗液
用含有试剂的摩擦织物湿摩擦10
次，无油漆色调，光亮度和油漆结
构的改变。评定摩擦织物：摩擦织
物渗色符合DIN EN 20105-A03 灰
卡染色牢度评级4
/
/
SMTC 5 300 002-2019(V6)
内饰涂装件的表面保护要求
第三方实验室
3PCS
PV
2025/1/2
2025/2/28
3.21
大装饰件
（喷漆LI-69D）
Y1027339
PC+ABS T65XF
基材性能
密度g/cm3
1.11-1.13
/
/
ISO 1183-1
非泡沫塑料密度的测定方法
第三方实验室
3PCS
PV
2025/1/2
2025/2/28
3.22
大装饰件
（喷漆LI-69D）
Y1027339
PC+ABS T65XF
基材性能
弯曲强度
≥70
/
/
ISO 178
塑料弯曲性能的定义
第三方实验室
3PCS
PV
2025/1/2
2025/2/28
3.23
大装饰件
（喷漆LI-69D）
Y1027339
PC+ABS T65XF
基材性能
简支梁缺口冲击强度
KJ/m2
≥42
/
/
ISO 179-1/1eA
塑料简支梁冲击性能的定义
第三方实验室
3PCS
PV
2025/1/2
2025/2/28
3.24
大装饰件
（喷漆LI-69D）
Y1027339
PC+ABS T65XF
基材性能
简支梁缺口冲击强度
KJ/m2
≥21
/
/
ISO 179-1/1eU
塑料简支梁冲击性能的定义
第三方实验室
3PCS
PV
2025/1/2
2025/2/28
3.25
大装饰件
（喷漆LI-69D）
Y1027339
PC+ABS T65XF
基材性能
简支梁冲击强度
不断裂
/
/
ISO 179-1
塑料简支梁冲击性能的定义
第三方实验室
3PCS
PV
2025/1/2
2025/2/28
3.26
大装饰件
（喷漆LI-69D）
Y1027339
PC+ABS T65XF
基材性能
维卡耐热软化温度℃
>118
/
/
ISO 306 B50
热塑性材料维卡软化温度的测
定
第三方实验室
3PCS
PV
2025/1/2
2025/2/28
3.27
大装饰件
（喷漆LI-69D）
Y1027339
PC+ABS T65XF
基材性能
落球试验
零下30℃，24h，500g，400mm，
无损坏、无裂纹
/
/
SMTC 5 400 030-2023（V4）
聚合物材料的低温落球试验
第三方实验室
3PCS
PV
2025/1/2
2025/2/28
4
左右辐条堵盖
喷漆
Y1027427&Y1027428
2025/1/2
2025/2/28
4.1.1
左右辐条堵盖
喷漆
Y1027427&Y1027428
PC+ABS T65XF
L-AY2
散发性能
总碳试验/μgC/g
 EG ≤ 80
/
/
SMTC 5 400 009-2017(V2)
轿车内饰零件及材料总碳挥发
量测定方法
第三方实验室
3PCS
PV
2025/1/2
2025/2/28
同模对称零件，做单侧，另
一侧同材质证明
4.1.2
左右辐条堵盖
喷漆
Y1027427&Y1027428
PC+ABS T65XF
L-AY2
散发性能
雾翳试验/mg
 Method A
100 ℃/21 ℃×18 h
≤2.0
/
/
SMTC 5 400 010-2019(V3)
轿车内饰材料及零件雾翳测定
方法
第三方实验室
3PCS
PV
2025/1/2
2025/2/28
同模对称零件，做单侧，另
一侧同材质证明
4.1.3
左右辐条堵盖
喷漆
Y1027427&Y1027428
PC+ABS T65XF
L-AY2
散发性能
气味试验
常态≤3.0；干态≤4.0
/
/
SMTC 5 400 012-2021(V3)
轿车内饰零件及材料气味性试
验方法
第三方实验室
2PCS
PV
2025/1/2
2025/2/28
同模对称零件，做单侧，另
一侧同材质证明
4.1.4
左右辐条堵盖
喷漆
Y1027427&Y1027428
PC+ABS T65XF
L-AY2
燃烧特性
燃烧特性/mm/min/
＜100
/
/
SMTC 5 400 008-2019(V4)
汽车内饰材料的燃烧特性
第三方实验室
5PCS
PV
2025/1/2
2025/2/28
制版
4.1.5
左右辐条堵盖
喷漆
Y1027427&Y1027428
PC+ABS T65XF
L-AY2
材料鉴定
红外光谱法
PC+ABS
/
/
GB/T 6040
红外光谱分析方法通测
第三方实验室
1PCS
PV
2025/1/2
2025/2/28
4.1.6
左右辐条堵盖
喷漆
Y1027427&Y1027428
PC+ABS T65XF
L-AY2
材料鉴定
DSC法
提供测试谱图，符合图纸材料种类
定义
/
/
ISO 11357-3
塑料-差动扫描热量法
第三方实验室
1PCS
PV
2025/1/2
2025/2/28
4.1.7
左右辐条堵盖
喷漆
Y1027427&Y1027428
PC+ABS T65XF
L-AY2
内应力测试
内应力测试
在室温下，将测试零件在乙酸乙
酯：正丙醇为 1: 3的混合溶液中浸
泡 的混合溶液中浸泡15min，冲洗
后静置 30min,没有应力开裂
/
/
/
/
第三方实验室
1PCS
PV
2025/1/2
2025/2/28
4.1.8
左右辐条堵盖
喷漆
Y1027427&Y1027428
PC+ABS T65XF
L-AY2
基材性能
密度g/cm3
1.11-1.13
/
/
ISO 1183-1
非泡沫塑料密度的测定方法
第三方实验室
3PCS
PV
2025/1/2
2025/2/28
与Y1027339基材相同，沿用
报告
4.1.9
左右辐条堵盖
喷漆
Y1027427&Y1027428
PC+ABS T65XF
L-AY2
基材性能
弯曲强度
≥70
/
/
ISO 178
塑料弯曲性能的定义
第三方实验室
3PCS
PV
2025/1/2
2025/2/28
制版
与Y1027339基材相同，沿用
报告
4.1.10
左右辐条堵盖
喷漆
Y1027427&Y1027428
PC+ABS T65XF
L-AY2
基材性能
简支梁缺口冲击强度
KJ/m2
≥42
/
/
ISO 179-1/1eA
塑料简支梁冲击性能的定义
第三方实验室
3PCS
PV
2025/1/2
2025/2/28
制版
与Y1027339基材相同，沿用
报告
4.1.11
左右辐条堵盖
喷漆
Y1027427&Y1027428
PC+ABS T65XF
L-AY2
基材性能
简支梁缺口冲击强度
KJ/m2
≥21
/
/
ISO 179-1/1eU
塑料简支梁冲击性能的定义
第三方实验室
3PCS
PV
2025/1/2
2025/2/28
制版
与Y1027339基材相同，沿用
报告
6/32
SMPV-4.3.2-003-QA-F01


序号
零件名称
材料牌号/名称
ADV试验条目
ADV试验子条目
要求/限值
技术要求/协议编号
技术要求/协议名
称
试验规范编号
试验规范名称
分析/试验地点/单位
试验样件数量
分析/认证类
型
试验开始时间
试验结束时间
备注
附件一 总成零件开发验证计划-材料部分模板
SMPV-4.3.2-003-QA–F01
    项目号/Project No     B sportback                           零件号/Part No    SAIC:11969478-SNA2/SLB4/SSV3/SBV5/SFB6  SVW:PP1419089 GX6/51O/IE2/EX9/54I                             零件名称/Part Name   方向盘总成/Steering Wheel Assy                                  供应商/Supplier      延锋汽车智能安全系统有限责任公司/Yanfeng Automotive Safety Systems Co., Ltd.                               .
零件开发验证计划—材料部分
Component ADV Plan - Material test
4.1.12
左右辐条堵盖
喷漆
Y1027427&Y1027428
PC+ABS T65XF
L-AY2
基材性能
简支梁冲击强度
不断裂
/
/
ISO 179-1
塑料简支梁冲击性能的定义
第三方实验室
3PCS
PV
2025/1/2
2025/2/28
制版
与Y1027339基材相同，沿用
报告
4.1.13
左右辐条堵盖
喷漆
Y1027427&Y1027428
PC+ABS T65XF
L-AY2
基材性能
维卡耐热软化温度℃
>118
/
/
ISO 306 B50
热塑性材料维卡软化温度的测
定
第三方实验室
3PCS
PV
2025/1/2
2025/2/28
制版
与Y1027339基材相同，沿用
报告
4.1.14
左右辐条堵盖
喷漆
Y1027427&Y1027428
PC+ABS T65XF
L-AY2
基材性能
落球试验
零下30℃，24h，500g，400mm，
无损坏、无裂纹
/
/
SMTC 5 400 030-2023（V4）
聚合物材料的低温落球试验
第三方实验室
3PCS
PV
2025/1/2
2025/2/28
制版
与Y1027339基材相同，沿用
报告
4.1.15
左右辐条堵盖
喷漆
Y1027427&Y1027428
PC+ABS T65XF
L-AY2
油漆性能
漆膜厚度
依据供应商的TDS要求或供应商内
控要求
/
/
SMTC 5 300 002-2019(V6)
/
第三方实验室
3PCS
PV
2025/1/2
2025/2/28
4.1.16
左右辐条堵盖
喷漆
Y1027427&Y1027428
PC+ABS T65XF
L-AY2
油漆性能
划格试验
试验方法：按照ISO 2409 ，用粘贴
的胶粘带突然剥离进行试验。
胶带牌号：德莎4657。
网格切割试验要求：≤1级
如果受到零件表面结构或大小的限
制无法进行该试验，可以用十字切
割试验替代，要求无油漆颗粒黏附
在胶带上。
/
/
ISO 2409-2007
色漆和清漆 划格试验
第三方实验室
3PCS
PV
2025/1/2
2025/2/28
4.1.17
左右辐条堵盖
喷漆
Y1027427&Y1027428
PC+ABS T65XF
L-AY2
油漆性能
耐刮性能
试验方法：用型号318 的Erichsen-
硬度试棒，10N负荷，探针直径为
0.75mm。
要求：无油漆涂层的开裂现象，但
是由负荷造成的基材有一个凹陷口
是允许的。
/
/
/
/
第三方实验室
3PCS
PV
2025/1/2
2025/2/28
4.1.18
左右辐条堵盖
喷漆
Y1027427&Y1027428
PC+ABS T65XF
L-AY2
油漆性能
耐高温性能
105℃*500h；无明显的外观变化，
划格试验附着力等级：Gt0-1，耐
刮试验涂层未开裂至基材
/
/
SMTC 5 300 002-2019(V6)
/
第三方实验室
3PCS
PV
2025/1/2
2025/2/28
4.1.19
左右辐条堵盖
喷漆
Y1027427&Y1027428
PC+ABS T65XF
L-AY2
油漆性能
环境交变试验
SMTC 5 400 005 方法B-8C；无明
显的外观变化，划格试验附着力等
级：Gt0-1，耐刮试验涂层未开裂
至基材
/
/
SMTC 5 400 005 -2021（V3）
汽车零件耐候交变试验
第三方实验室
3PCS
PV
2025/1/2
2025/2/28
4.1.20
左右辐条堵盖
喷漆
Y1027427&Y1027428
PC+ABS T65XF
L-AY2
油漆性能
冷凝水试验
240h；划格试验附着力等级：Gt0-
1，耐刮试验涂层未开裂至基材
/
/
ISO 6270-2CH
色漆和清漆 耐湿性测定
第三方实验室
3PCS
PV
2025/1/2
2025/2/28
4.1.21
左右辐条堵盖
喷漆
Y1027427&Y1027428
PC+ABS T65XF
L-AY2
油漆性能
水解试验
T=90±2℃，H=96%；72h；无明显
的外观变化，划格试验附着力等
级：Gt0-1，耐刮试验涂层未开裂
至基材
/
/
SMTC 5 300 002-2019(V6)
内饰涂装件的表面保护要求
第三方实验室
3PCS
PV
2025/1/2
2025/2/28
4.1.22
左右辐条堵盖
喷漆
Y1027427&Y1027428
PC+ABS T65XF
L-AY2
油漆性能
耐光性
6周期，材料表面不得出现不良改
变，表面不得出现明显析出物，色
调无明显变化。色牢度号按DIN EN
20105-A02,灰色卡等级≥4;划格试
验附着力等级：Gt0-1，耐刮试验
涂层未开裂至基材
/
/
SMTC 5 400 003-2019（V4)
非金属材料 用于乘客舱内部零
件的光照试验
第三方实验室
3PCS
PV
2025/1/2
2025/2/28
4.1.23
左右辐条堵盖
喷漆
Y1027427&Y1027428
PC+ABS T65XF
L-AY2
油漆性能
耐手霜、面霜试验
THIERRY PV3964 手霜THIERRY
PV3964 防晒霜, 允许增加光泽度,
不允许颜色或手感的变化，划格试
验附着力等级：Gt0-1，耐刮试验
涂层未开裂至基材
/
/
SMTC 5 400 019-2015（V3）
内饰零件耐乳霜试验
第三方实验室
3PCS
PV
2025/1/2
2025/2/28
4.1.24
左右辐条堵盖
喷漆
Y1027427&Y1027428
PC+ABS T65XF
L-AY2
油漆性能
CROCKMETER耐磨试验
干磨100次
油漆表面无可见变化；摩擦织物沾
色等级≥4级
/
/
ISO 105 X12
　CROCKMETER耐磨试验
第三方实验室
3PCS
PV
2025/1/2
2025/2/28
制版
4.1.25
左右辐条堵盖
喷漆
Y1027427&Y1027428
PC+ABS T65XF
L-AY2
油漆性能
CROCKMETER耐磨试验
湿磨100次
油漆表面无可见变化；摩擦织物沾
色等级≥4级
/
/
ISO 105 X12
　CROCKMETER耐磨试验
第三方实验室
3PCS
PV
2025/1/2
2025/2/28
制版
4.1.26
左右辐条堵盖
喷漆
Y1027427&Y1027428
PC+ABS T65XF
L-AY2
油漆性能
耐清洁剂和混合汗液
(点滴法)
试剂：1洗洁精；2玻璃清洗剂；3
石油醚；4甲基化酒精；5酸性合成
汗液；6碱性合成汗液，无油漆色
调，光泽度和漆层的改变；试验后
会有一定光亮度改变，只有当湿布
不能够抹去表面痕迹时视为缺陷。
/
/
SMTC 5 300 002-2019(V6)
内饰涂装件的表面保护要求
第三方实验室
3PCS
PV
2025/1/2
2025/2/28
4.1.27
左右辐条堵盖
喷漆
Y1027427&Y1027428
PC+ABS T65XF
L-AY2
油漆性能
耐清洁剂和混合汗液
(耐磨法)
试剂：1洗洁精；2玻璃清洗剂；3
石油醚；4甲基化酒精；5酸性合成
汗液；6碱性合成汗液
用含有试剂的摩擦织物湿摩擦10
次，无油漆色调，光亮度和油漆结
构的改变。评定摩擦织物：摩擦织
物渗色符合DIN EN 20105-A03 灰
卡染色牢度评级4
/
/
SMTC 5 300 002-2019(V6)
内饰涂装件的表面保护要求
第三方实验室
3PCS
PV
2025/1/2
2025/2/28
7/32
SMPV-4.3.2-003-QA-F01


序号
零件名称
材料牌号/名称
ADV试验条目
ADV试验子条目
要求/限值
技术要求/协议编号
技术要求/协议名
称
试验规范编号
试验规范名称
分析/试验地点/单位
试验样件数量
分析/认证类
型
试验开始时间
试验结束时间
备注
附件一 总成零件开发验证计划-材料部分模板
SMPV-4.3.2-003-QA–F01
    项目号/Project No     B sportback                           零件号/Part No    SAIC:11969478-SNA2/SLB4/SSV3/SBV5/SFB6  SVW:PP1419089 GX6/51O/IE2/EX9/54I                             零件名称/Part Name   方向盘总成/Steering Wheel Assy                                  供应商/Supplier      延锋汽车智能安全系统有限责任公司/Yanfeng Automotive Safety Systems Co., Ltd.                               .
零件开发验证计划—材料部分
Component ADV Plan - Material test
4.2.1
左右辐条堵盖
喷漆
Y1027427&Y1027428
PC+ABS T65XF
 LI-2AS
散发性能
总碳试验/μgC/g
 EG ≤ 80
/
/
SMTC 5 400 009-2017(V2)
轿车内饰零件及材料总碳挥发
量测定方法
第三方实验室
3PCS
PV
2025/1/2
2025/2/28
同模对称零件，做单侧，另
一侧同材质证明
4.2.2
左右辐条堵盖
喷漆
Y1027427&Y1027428
PC+ABS T65XF
 LI-2AS
散发性能
雾翳试验/mg
 Method A
100 ℃/21 ℃×18 h
≤2.0
/
/
SMTC 5 400 010-2019(V3)
轿车内饰材料及零件雾翳测定
方法
第三方实验室
3PCS
PV
2025/1/2
2025/2/28
同模对称零件，做单侧，另
一侧同材质证明
4.2.3
左右辐条堵盖
喷漆
Y1027427&Y1027428
PC+ABS T65XF
 LI-2AS
散发性能
气味试验
常态≤3.0；干态≤4.0
/
/
SMTC 5 400 012-2021(V3)
轿车内饰零件及材料气味性试
验方法
第三方实验室
2PCS
PV
2025/1/2
2025/2/28
同模对称零件，做单侧，另
一侧同材质证明
4.2.4
左右辐条堵盖
喷漆
Y1027427&Y1027428
PC+ABS T65XF
 LI-2AS
燃烧特性
燃烧特性/mm/min/
＜100
/
/
SMTC 5 400 008-2019(V4)
汽车内饰材料的燃烧特性
第三方实验室
5PCS
PV
2025/1/2
2025/2/28
沿用L-AY2颜色
4.2.5
左右辐条堵盖
喷漆
Y1027427&Y1027428
PC+ABS T65XF
 LI-2AS
材料鉴定
红外光谱法
PC+ABS
/
/
GB/T 6040
红外光谱分析方法通测
第三方实验室
1PCS
PV
2025/1/2
2025/2/28
沿用L-AY2颜色
4.2.6
左右辐条堵盖
喷漆
Y1027427&Y1027428
PC+ABS T65XF
 LI-2AS
材料鉴定
DSC法
提供测试谱图，符合图纸材料种类
定义
/
/
ISO 11357-3
塑料-差动扫描热量法
第三方实验室
1PCS
PV
2025/1/2
2025/2/28
沿用L-AY2颜色
4.2.7
左右辐条堵盖
喷漆
Y1027427&Y1027428
PC+ABS T65XF
 LI-2AS
内应力测试
内应力测试
在室温下，将测试零件在乙酸乙
酯：正丙醇为 1: 3的混合溶液中浸
泡 的混合溶液中浸泡15min，冲洗
后静置 30min,没有应力开裂
/
/
/
/
第三方实验室
1PCS
PV
2025/1/2
2025/2/28
沿用L-AY2颜色
4.2.8
左右辐条堵盖
喷漆
Y1027427&Y1027428
PC+ABS T65XF
 LI-2AS
基材性能
密度g/cm3
1.11-1.13
/
/
ISO 1183-1
非泡沫塑料密度的测定方法
第三方实验室
3PCS
PV
2025/1/2
2025/2/28
与Y1027339基材相同，沿用
报告
4.2.9
左右辐条堵盖
喷漆
Y1027427&Y1027428
PC+ABS T65XF
 LI-2AS
基材性能
弯曲强度
≥70
/
/
ISO 178
塑料弯曲性能的定义
第三方实验室
3PCS
PV
2025/1/2
2025/2/28
制版
与Y1027339基材相同，沿用
报告
4.2.10
左右辐条堵盖
喷漆
Y1027427&Y1027428
PC+ABS T65XF
 LI-2AS
基材性能
简支梁缺口冲击强度
KJ/m2
≥42
/
/
ISO 179-1/1eA
塑料简支梁冲击性能的定义
第三方实验室
3PCS
PV
2025/1/2
2025/2/28
制版
与Y1027339基材相同，沿用
报告
4.2.11
左右辐条堵盖
喷漆
Y1027427&Y1027428
PC+ABS T65XF
 LI-2AS
基材性能
简支梁缺口冲击强度
KJ/m2
≥21
/
/
ISO 179-1/1eU
塑料简支梁冲击性能的定义
第三方实验室
3PCS
PV
2025/1/2
2025/2/28
制版
与Y1027339基材相同，沿用
报告
4.2.12
左右辐条堵盖
喷漆
Y1027427&Y1027428
PC+ABS T65XF
 LI-2AS
基材性能
简支梁冲击强度
不断裂
/
/
ISO 179-1
塑料简支梁冲击性能的定义
第三方实验室
3PCS
PV
2025/1/2
2025/2/28
制版
与Y1027339基材相同，沿用
报告
4.2.13
左右辐条堵盖
喷漆
Y1027427&Y1027428
PC+ABS T65XF
 LI-2AS
基材性能
维卡耐热软化温度℃
>118
/
/
ISO 306 B50
热塑性材料维卡软化温度的测
定
第三方实验室
3PCS
PV
2025/1/2
2025/2/28
制版
与Y1027339基材相同，沿用
报告
4.2.14
左右辐条堵盖
喷漆
Y1027427&Y1027428
PC+ABS T65XF
 LI-2AS
基材性能
落球试验
零下30℃，24h，500g，400mm，
无损坏、无裂纹
/
/
SMTC 5 400 030-2023（V4）
聚合物材料的低温落球试验
第三方实验室
3PCS
PV
2025/1/2
2025/2/28
制版
与Y1027339基材相同，沿用
报告
4.2.15
左右辐条堵盖
喷漆
Y1027427&Y1027428
PC+ABS T65XF
 LI-2AS
油漆性能
漆膜厚度
依据供应商的TDS要求或供应商内
控要求
/
/
SMTC 5 300 002-2019(V6)
/
第三方实验室
3PCS
PV
2025/1/2
2025/2/28
4.2.16
左右辐条堵盖
喷漆
Y1027427&Y1027428
PC+ABS T65XF
 LI-2AS
油漆性能
划格试验
试验方法：按照ISO 2409 ，用粘贴
的胶粘带突然剥离进行试验。
胶带牌号：德莎4657。
网格切割试验要求：≤1级
如果受到零件表面结构或大小的限
制无法进行该试验，可以用十字切
割试验替代，要求无油漆颗粒黏附
在胶带上。
/
/
ISO 2409-2007
色漆和清漆 划格试验
第三方实验室
3PCS
PV
2025/1/2
2025/2/28
4.2.17
左右辐条堵盖
喷漆
Y1027427&Y1027428
PC+ABS T65XF
 LI-2AS
油漆性能
耐刮性能
试验方法：用型号318 的Erichsen-
硬度试棒，10N负荷，探针直径为
0.75mm。
要求：无油漆涂层的开裂现象，但
是由负荷造成的基材有一个凹陷口
是允许的。
/
/
/
/
第三方实验室
3PCS
PV
2025/1/2
2025/2/28
4.2.18
左右辐条堵盖
喷漆
Y1027427&Y1027428
PC+ABS T65XF
 LI-2AS
油漆性能
耐高温性能
105℃*500h；无明显的外观变化，
划格试验附着力等级：Gt0-1，耐
刮试验涂层未开裂至基材
/
/
SMTC 5 300 002-2019(V6)
/
第三方实验室
3PCS
PV
2025/1/2
2025/2/28
4.2.19
左右辐条堵盖
喷漆
Y1027427&Y1027428
PC+ABS T65XF
 LI-2AS
油漆性能
环境交变试验
SMTC 5 400 005 方法B-8C；无明
显的外观变化，划格试验附着力等
级：Gt0-1，耐刮试验涂层未开裂
至基材
/
/
SMTC 5 400 005 -2021（V3）
汽车零件耐候交变试验
第三方实验室
3PCS
PV
2025/1/2
2025/2/28
4.2.20
左右辐条堵盖
喷漆
Y1027427&Y1027428
PC+ABS T65XF
 LI-2AS
油漆性能
冷凝水试验
240h；划格试验附着力等级：Gt0-
1，耐刮试验涂层未开裂至基材
/
/
ISO 6270-2CH
色漆和清漆 耐湿性测定
第三方实验室
3PCS
PV
2025/1/2
2025/2/28
8/32
SMPV-4.3.2-003-QA-F01


序号
零件名称
材料牌号/名称
ADV试验条目
ADV试验子条目
要求/限值
技术要求/协议编号
技术要求/协议名
称
试验规范编号
试验规范名称
分析/试验地点/单位
试验样件数量
分析/认证类
型
试验开始时间
试验结束时间
备注
附件一 总成零件开发验证计划-材料部分模板
SMPV-4.3.2-003-QA–F01
    项目号/Project No     B sportback                           零件号/Part No    SAIC:11969478-SNA2/SLB4/SSV3/SBV5/SFB6  SVW:PP1419089 GX6/51O/IE2/EX9/54I                             零件名称/Part Name   方向盘总成/Steering Wheel Assy                                  供应商/Supplier      延锋汽车智能安全系统有限责任公司/Yanfeng Automotive Safety Systems Co., Ltd.                               .
零件开发验证计划—材料部分
Component ADV Plan - Material test
4.2.21
左右辐条堵盖
喷漆
Y1027427&Y1027428
PC+ABS T65XF
 LI-2AS
油漆性能
水解试验
T=90±2℃，H=96%；72h；无明显
的外观变化，划格试验附着力等
级：Gt0-1，耐刮试验涂层未开裂
至基材
/
/
SMTC 5 300 002-2019(V6)
内饰涂装件的表面保护要求
第三方实验室
3PCS
PV
2025/1/2
2025/2/28
4.2.22
左右辐条堵盖
喷漆
Y1027427&Y1027428
PC+ABS T65XF
 LI-2AS
油漆性能
耐光性
6周期，材料表面不得出现不良改
变，表面不得出现明显析出物，色
调无明显变化。色牢度号按DIN EN
20105-A02,灰色卡等级≥4;划格试
验附着力等级：Gt0-1，耐刮试验
涂层未开裂至基材
/
/
SMTC 5 400 003-2019（V4)
非金属材料 用于乘客舱内部零
件的光照试验
第三方实验室
3PCS
PV
2025/1/2
2025/2/28
4.2.23
左右辐条堵盖
喷漆
Y1027427&Y1027428
PC+ABS T65XF
 LI-2AS
油漆性能
耐手霜、面霜试验
THIERRY PV3964 手霜THIERRY
PV3964 防晒霜, 允许增加光泽度,
不允许颜色或手感的变化，划格试
验附着力等级：Gt0-1，耐刮试验
涂层未开裂至基材
/
/
SMTC 5 400 019-2015（V3）
内饰零件耐乳霜试验
第三方实验室
3PCS
PV
2025/1/2
2025/2/28
4.2.24
左右辐条堵盖
喷漆
Y1027427&Y1027428
PC+ABS T65XF
 LI-2AS
油漆性能
CROCKMETER耐磨试验
干磨100次
油漆表面无可见变化；摩擦织物沾
色等级≥4级
/
/
ISO 105 X12
　CROCKMETER耐磨试验
第三方实验室
3PCS
PV
2025/1/2
2025/2/28
制版
4.2.25
左右辐条堵盖
喷漆
Y1027427&Y1027428
PC+ABS T65XF
 LI-2AS
油漆性能
CROCKMETER耐磨试验
湿磨100次
油漆表面无可见变化；摩擦织物沾
色等级≥4级
/
/
ISO 105 X12
　CROCKMETER耐磨试验
第三方实验室
3PCS
PV
2025/1/2
2025/2/28
制版
4.2.26
左右辐条堵盖
喷漆
Y1027427&Y1027428
PC+ABS T65XF
 LI-2AS
油漆性能
耐清洁剂和混合汗液
(点滴法)
试剂：1洗洁精；2玻璃清洗剂；3
石油醚；4甲基化酒精；5酸性合成
汗液；6碱性合成汗液，无油漆色
调，光泽度和漆层的改变；试验后
会有一定光亮度改变，只有当湿布
不能够抹去表面痕迹时视为缺陷。
/
/
SMTC 5 300 002-2019(V6)
内饰涂装件的表面保护要求
第三方实验室
3PCS
PV
2025/1/2
2025/2/28
4.2.27
左右辐条堵盖
喷漆
Y1027427&Y1027428
PC+ABS T65XF
 LI-2AS
油漆性能
耐清洁剂和混合汗液
(耐磨法)
试剂：1洗洁精；2玻璃清洗剂；3
石油醚；4甲基化酒精；5酸性合成
汗液；6碱性合成汗液
用含有试剂的摩擦织物湿摩擦10
次，无油漆色调，光亮度和油漆结
构的改变。评定摩擦织物：摩擦织
物渗色符合DIN EN 20105-A03 灰
卡染色牢度评级4
/
/
SMTC 5 300 002-2019(V6)
内饰涂装件的表面保护要求
第三方实验室
3PCS
PV
2025/1/2
2025/2/28
5
底罩
喷漆
Y1027431
2025/1/2
2025/2/28
5.1
底罩
喷漆
Y1027431
PC+ABS T65XF
L-AY2
散发性能
总碳试验/μgC/g
 EG ≤ 80
/
/
SMTC 5 400 009-2017(V2)
轿车内饰零件及材料总碳挥发
量测定方法
第三方实验室
3PCS
PV
2025/1/2
2025/2/28
5.2
底罩
喷漆
Y1027431
PC+ABS T65XF
L-AY2
散发性能
雾翳试验/mg
 Method A
100 ℃/21 ℃×18 h
≤2.0
/
/
SMTC 5 400 010-2019(V3)
轿车内饰材料及零件雾翳测定
方法
第三方实验室
3PCS
PV
2025/1/2
2025/2/28
5.3
底罩
喷漆
Y1027431
PC+ABS T65XF
L-AY2
散发性能
气味试验
常态≤3.0；干态≤4.0
/
/
SMTC 5 400 012-2021(V3)
轿车内饰零件及材料气味性试
验方法
第三方实验室
1PCS
PV
2025/1/2
2025/2/28
5.4
底罩
喷漆
Y1027431
PC+ABS T65XF
L-AY2
燃烧特性
燃烧特性/mm/min/
＜100
/
/
SMTC 5 400 008-2019(V4)
汽车内饰材料的燃烧特性
第三方实验室
5PCS
PV
2025/1/2
2025/2/28
制版
5.5
底罩
喷漆
Y1027431
PC+ABS T65XF
L-AY2
材料鉴定
红外光谱法
PC+ABS
/
/
GB/T 6040
红外光谱分析方法通测
第三方实验室
1PCS
PV
2025/1/2
2025/2/28
5.6
底罩
喷漆
Y1027431
PC+ABS T65XF
L-AY2
材料鉴定
DSC法
提供测试谱图，符合图纸材料种类
定义
/
/
ISO 11357-3
塑料-差动扫描热量法
第三方实验室
1PCS
PV
2025/1/2
2025/2/28
5.7
底罩
喷漆
Y1027431
PC+ABS T65XF
L-AY2
内应力测试
内应力测试
在室温下，将测试零件在乙酸乙
酯：正丙醇为 1: 3的混合溶液中浸
泡 的混合溶液中浸泡15min，冲洗
后静置 30min,没有应力开裂
/
/
/
/
第三方实验室
1PCS
PV
2025/1/2
2025/2/28
5.8
底罩
喷漆
Y1027431
PC+ABS T65XF
L-AY2
基材性能
密度
1.11-1.13
/
/
ISO 1183-1
非泡沫塑料密度的测定方法
第三方实验室
3PCS
PV
2025/1/2
2025/2/28
与Y1027339基材相同，沿用
报告
5.9
底罩
喷漆
Y1027431
PC+ABS T65XF
L-AY2
基材性能
弯曲强度
≥70
/
/
ISO 178
塑料弯曲性能的定义
第三方实验室
3PCS
PV
2025/1/2
2025/2/28
制版
与Y1027339基材相同，沿用
报告
5.10
底罩
喷漆
Y1027431
PC+ABS T65XF
L-AY2
基材性能
简支梁缺口冲击强度
≥42
/
/
ISO 179-1/1eA
塑料简支梁冲击性能的定义
第三方实验室
3PCS
PV
2025/1/2
2025/2/28
制版
与Y1027339基材相同，沿用
报告
5.11
底罩
喷漆
Y1027431
PC+ABS T65XF
L-AY2
基材性能
简支梁缺口冲击强度
≥21
/
/
ISO 179-1/1eU
塑料简支梁冲击性能的定义
第三方实验室
3PCS
PV
2025/1/2
2025/2/28
制版
与Y1027339基材相同，沿用
报告
9/32
SMPV-4.3.2-003-QA-F01


序号
零件名称
材料牌号/名称
ADV试验条目
ADV试验子条目
要求/限值
技术要求/协议编号
技术要求/协议名
称
试验规范编号
试验规范名称
分析/试验地点/单位
试验样件数量
分析/认证类
型
试验开始时间
试验结束时间
备注
附件一 总成零件开发验证计划-材料部分模板
SMPV-4.3.2-003-QA–F01
    项目号/Project No     B sportback                           零件号/Part No    SAIC:11969478-SNA2/SLB4/SSV3/SBV5/SFB6  SVW:PP1419089 GX6/51O/IE2/EX9/54I                             零件名称/Part Name   方向盘总成/Steering Wheel Assy                                  供应商/Supplier      延锋汽车智能安全系统有限责任公司/Yanfeng Automotive Safety Systems Co., Ltd.                               .
零件开发验证计划—材料部分
Component ADV Plan - Material test
5.12
底罩
喷漆
Y1027431
PC+ABS T65XF
L-AY2
基材性能
简支梁冲击强度
不断裂
/
/
ISO 179-1
塑料简支梁冲击性能的定义
第三方实验室
3PCS
PV
2025/1/2
2025/2/28
制版
与Y1027339基材相同，沿用
报告
5.13
底罩
喷漆
Y1027431
PC+ABS T65XF
L-AY2
基材性能
维卡耐热软化温度
>118
/
/
ISO 306 B50
热塑性材料维卡软化温度的测
定
第三方实验室
3PCS
PV
2025/1/2
2025/2/28
制版
与Y1027339基材相同，沿用
报告
5.14
底罩
喷漆
Y1027431
PC+ABS T65XF
L-AY2
基材性能
落球试验
零下30℃，24h，500g，400mm，
无损坏、无裂纹
/
/
SMTC 5 400 030-2023（V4）
聚合物材料的低温落球试验
第三方实验室
3PCS
PV
2025/1/2
2025/2/28
制版
与Y1027339基材相同，沿用
报告
5.15
底罩
喷漆
Y1027431
PC+ABS T65XF
L-AY2
油漆性能
漆膜厚度
依据供应商的TDS要求或供应商内
控要求
/
/
SMTC 5 300 002-2019(V6)
/
第三方实验室
3PCS
PV
2025/1/2
2025/2/28
5.16
底罩
喷漆
Y1027431
PC+ABS T65XF
L-AY2
油漆性能
划格试验
试验方法：按照ISO 2409 ，用粘贴
的胶粘带突然剥离进行试验。
胶带牌号：德莎4657。
网格切割试验要求：≤1级
如果受到零件表面结构或大小的限
制无法进行该试验，可以用十字切
割试验替代，要求无油漆颗粒黏附
在胶带上。
/
/
ISO 2409-2007
色漆和清漆 划格试验
第三方实验室
3PCS
PV
2025/1/2
2025/2/28
5.17
底罩
喷漆
Y1027431
PC+ABS T65XF
L-AY2
油漆性能
耐刮性能
试验方法：用型号318 的Erichsen-
硬度试棒，10N负荷，探针直径为
0.75mm。
要求：无油漆涂层的开裂现象，但
是由负荷造成的基材有一个凹陷口
是允许的。
/
/
/
/
第三方实验室
3PCS
PV
2025/1/2
2025/2/28
5.18
底罩
喷漆
Y1027431
PC+ABS T65XF
L-AY2
油漆性能
耐高温性能
105℃*500h；无明显的外观变化，
划格试验附着力等级：Gt0-1，耐
刮试验涂层未开裂至基材
/
/
SMTC 5 300 002-2019(V6)
/
第三方实验室
3PCS
PV
2025/1/2
2025/2/28
5.19
底罩
喷漆
Y1027431
PC+ABS T65XF
L-AY2
油漆性能
环境交变试验
SMTC 5 400 005 方法B-8C；无明
显的外观变化，划格试验附着力等
级：Gt0-1，耐刮试验涂层未开裂
至基材
/
/
SMTC 5 400 005 -2021（V3）
汽车零件耐候交变试验
第三方实验室
3PCS
PV
2025/1/2
2025/2/28
5.20
底罩
喷漆
Y1027431
PC+ABS T65XF
L-AY2
油漆性能
冷凝水试验
240h；划格试验附着力等级：Gt0-
1，耐刮试验涂层未开裂至基材
/
/
ISO 6270-2CH
色漆和清漆 耐湿性测定
第三方实验室
3PCS
PV
2025/1/2
2025/2/28
5.21
底罩
喷漆
Y1027431
PC+ABS T65XF
L-AY2
油漆性能
水解试验
T=90±2℃，H=96%；72h；无明显
的外观变化，划格试验附着力等
级：Gt0-1，耐刮试验涂层未开裂
至基材
/
/
SMTC 5 300 002-2019(V6)
内饰涂装件的表面保护要求
第三方实验室
3PCS
PV
2025/1/2
2025/2/28
5.22
底罩
喷漆
Y1027431
PC+ABS T65XF
L-AY2
油漆性能
耐光性
6周期，材料表面不得出现不良改
变，表面不得出现明显析出物，色
调无明显变化。色牢度号按DIN EN
20105-A02,灰色卡等级≥4;划格试
验附着力等级：Gt0-1，耐刮试验
涂层未开裂至基材
/
/
SMTC 5 400 003-2019（V4)
非金属材料 用于乘客舱内部零
件的光照试验
第三方实验室
3PCS
PV
2025/1/2
2025/2/28
5.23
底罩
喷漆
Y1027431
PC+ABS T65XF
L-AY2
油漆性能
耐手霜、面霜试验
THIERRY PV3964 手霜THIERRY
PV3964 防晒霜, 允许增加光泽度,
不允许颜色或手感的变化，划格试
验附着力等级：Gt0-1，耐刮试验
涂层未开裂至基材
/
/
SMTC 5 400 019-2015（V3）
内饰零件耐乳霜试验
第三方实验室
3PCS
PV
2025/1/2
2025/2/28
5.24
底罩
喷漆
Y1027431
PC+ABS T65XF
L-AY2
油漆性能
CROCKMETER耐磨试验
干磨100次
油漆表面无可见变化；摩擦织物沾
色等级≥4级
/
/
ISO 105 X12
　CROCKMETER耐磨试验
第三方实验室
3PCS
PV
2025/1/2
2025/2/28
制版
沿用Y1027427&Y1027428
L-AY2报告
5.25
底罩
喷漆
Y1027431
PC+ABS T65XF
L-AY2
油漆性能
CROCKMETER耐磨试验
湿磨100次
油漆表面无可见变化；摩擦织物沾
色等级≥4级
/
/
ISO 105 X12
　CROCKMETER耐磨试验
第三方实验室
3PCS
PV
2025/1/2
2025/2/28
制版
沿用Y1027427&Y1027428
L-AY2报告
5.26
底罩
喷漆
Y1027431
PC+ABS T65XF
L-AY2
油漆性能
耐清洁剂和混合汗液
(点滴法)
试剂：1洗洁精；2玻璃清洗剂；3
石油醚；4甲基化酒精；5酸性合成
汗液；6碱性合成汗液，无油漆色
调，光泽度和漆层的改变；试验后
会有一定光亮度改变，只有当湿布
不能够抹去表面痕迹时视为缺陷。
/
/
SMTC 5 300 002-2019(V6)
内饰涂装件的表面保护要求
第三方实验室
3PCS
PV
2025/1/2
2025/2/28
5.27
底罩
喷漆
Y1027431
PC+ABS T65XF
L-AY2
油漆性能
耐清洁剂和混合汗液
(耐磨法)
试剂：1洗洁精；2玻璃清洗剂；3
石油醚；4甲基化酒精；5酸性合成
汗液；6碱性合成汗液
用含有试剂的摩擦织物湿摩擦10
次，无油漆色调，光亮度和油漆结
构的改变。评定摩擦织物：摩擦织
物渗色符合DIN EN 20105-A03 灰
卡染色牢度评级4
/
/
SMTC 5 300 002-2019(V6)
内饰涂装件的表面保护要求
第三方实验室
3PCS
PV
2025/1/2
2025/2/28
10/32
SMPV-4.3.2-003-QA-F01
