Repository: kujaxr/obsidian-vault

File: 材料工程师/427 BNB项目-ADV材料试验大纲-门槛踏步饰条-A柱下饰板-新马-孙晓晓-20241031.pdf.md
# 427 BNB项目-ADV材料试验大纲-门槛踏步饰条-A柱下饰板-新马-孙晓晓-20241031.pdf

序号
零件名称
材料牌号/名称
ADV试验条目
ADV试验子条目
要求/限值
技术要求/协议编号
技术要求/协议名称
试验规范编号
试验规范名称
分析/试验地点/
单位
试验样件数
量
分析/认证
类型
试验开始时
间
试验结束时
间
备注
1
前后门槛饰板总成LH/ RH
/
/
/
/
/
/
/
/
/
/
/
1.5
/
/
汽车内饰材料的燃烧
特性
阻燃特性
燃烧速率≤100 mm/min
/
汽车内饰材料的燃烧特性
GB 8410-2006
汽车内饰材料的燃烧特性
第三方实验室
1套
PV
2024/11/4
2025/1/31
分解到各
子件
1.6
/
/
内饰零件及材料挥发
性有机物（VOC）
苯
≤20 μg/m3
SMTC 5 300 004-2023
（V6）
轿车内饰零件及材料散发性
能技术要求
SMTC 5 400 018-
2019（V3）
轿车内饰零件及材料VOC测
试方法（袋式法）
第三方实验室
1套
PV
2024/11/4
2025/1/31
1.7
/
/
内饰零件及材料挥发
性有机物（VOC）
甲苯
≤20 μg/m3
SMTC 5 300 004-2023
（V6）
轿车内饰零件及材料散发性
能技术要求
SMTC 5 400 018-
2019（V3）
轿车内饰零件及材料VOC测
试方法（袋式法）
第三方实验室
1套
PV
2024/11/4
2025/1/31
1.8
/
/
内饰零件及材料挥发
性有机物（VOC）
乙苯
≤50 μg/m3
SMTC 5 300 004-2023
（V6）
轿车内饰零件及材料散发性
能技术要求
SMTC 5 400 018-
2019（V3）
轿车内饰零件及材料VOC测
试方法（袋式法）
第三方实验室
1套
PV
2024/11/4
2025/1/31
1.9
/
/
内饰零件及材料挥发
性有机物（VOC）
二甲苯
≤50 μg/m3
SMTC 5 300 004-2023
（V6）
轿车内饰零件及材料散发性
能技术要求
SMTC 5 400 018-
2019（V3）
轿车内饰零件及材料VOC测
试方法（袋式法）
第三方实验室
1套
PV
2024/11/4
2025/1/31
1.10
/
/
内饰零件及材料挥发
性有机物（VOC）
苯乙烯
≤20 μg/m3
SMTC 5 300 004-2023
（V6）
轿车内饰零件及材料散发性
能技术要求
SMTC 5 400 018-
2019（V3）
轿车内饰零件及材料VOC测
试方法（袋式法）
第三方实验室
1套
PV
2024/11/4
2025/1/31
1.11
/
/
内饰零件及材料挥发
性有机物（VOC）
甲醛
 ≤40 μg/m3
SMTC 5 300 004-2023
（V6）
轿车内饰零件及材料散发性
能技术要求
SMTC 5 400 018-
2019（V3）
轿车内饰零件及材料VOC测
试方法（袋式法）
第三方实验室
1套
PV
2024/11/4
2025/1/31
1.12
/
/
内饰零件及材料挥发
性有机物（VOC）
乙醛
≤50 μg/m3
SMTC 5 300 004-2023
（V6）
轿车内饰零件及材料散发性
能技术要求
SMTC 5 400 018-
2019（V3）
轿车内饰零件及材料VOC测
试方法（袋式法）
第三方实验室
1套
PV
2024/11/4
2025/1/31
1.13
/
/
内饰零件及材料挥发
性有机物（VOC）
丙烯醛
≤20 μg/m3
SMTC 5 300 004-2023
（V6）
轿车内饰零件及材料散发性
能技术要求
SMTC 5 400 018-
2019（V3）
轿车内饰零件及材料VOC测
试方法（袋式法）
第三方实验室
1套
PV
2024/11/4
2025/1/31
1.14
/
/
内饰零件及材料挥发
性有机物（VOC）
丙酮
≤50 μg/m3
SMTC 5 300 004-2023
（V6）
轿车内饰零件及材料散发性
能技术要求
SMTC 5 400 018-
2019（V3）
轿车内饰零件及材料VOC测
试方法（袋式法）
第三方实验室
1套
PV
2024/11/4
2025/1/31
1.15
/
/
内饰零件及材料挥发
性有机物（VOC）
TVOC
≤4000  μg/m3
SMTC 5 300 004-2023
（V6）
轿车内饰零件及材料散发性
能技术要求
SMTC 5 400 018-
2019（V3）
轿车内饰零件及材料总碳挥
发量测定方法
第三方实验室
1套
PV
2024/11/4
2025/1/31
1.16
/
/
汽车零件耐气候交变
试验
气候交变（方法A）Method A 20周期， 不得
有目视可见的缺陷
/
立柱内饰总成和侧壁内饰材
料要求
SMTC 5 400 005-
2021（V3）表1序号
1
汽车零件耐气候交变试验
第三方实验室
1套
PV
2024/11/4
2025/1/31
1.17
/
/
立柱及侧壁内饰总成-
高温性能
高温性能
90℃保持24h 保持24h 不
得有目视可见的缺陷
/
立柱内饰总成和侧壁内饰材
料要求
SMTC 5 310 003－
2015（V4）表1序号
2
立柱及侧壁内饰总成-高温性
能
第三方实验室
1套
PV
2024/11/4
2025/1/31
1.18
/
/
立柱及侧壁内饰总成-
低温性能
低温性能
-40℃保持24h 不得有目视
可见的缺陷
/
立柱内饰总成和侧壁内饰材
料要求
SMTC 5 310 003－
2015（V4）表1序号
3
立柱及侧壁内饰总成-低温性
能
第三方实验室
1套
PV
2024/11/4
2025/1/31
1.19
/
/
聚合物材料的低温落
球
落球冲击
图纸未规定的采用：-40℃
球重500g ,冲击正面. 落球
高度400mm
可视面无开裂和裂纹，回
/
立柱内饰总成和侧壁内饰材
料要求
SMTC 5 400 030-
2023（V4）
聚合物材料的低温落球试验
第三方实验室
1套
PV
2024/11/4
2025/1/31
1.20
/
/
内饰材料光照测试
耐光性能（3P)
3周期后，表面无粉化、开
裂、无析出物，按ISO
105-A02 评价; 色牢度等
级≥4级
/
立柱内饰总成和侧壁内饰材
料要求
SMTC 5 400 003-
2019（V4）
非金属材料-乘客舱内部件的
光照
第三方实验室
1套
PV
2024/11/4
2025/1/31
周期按座
垫区分上
下。国产
车型可降
低周期
1.21
/
/
汽车内饰塑料件耐刮
擦性
耐刮擦性
负载10N ； A级车及以下
dL≤2.0
B级车及以上dL≤1 5
/
立柱内饰总成和侧壁内饰材
料要求
SMTC 5 400 014-
2019（V3）
汽车内饰塑料件耐刮擦性测
试
第三方实验室
1套
PV
2024/11/4
2025/1/31
仅针对外
露PP材质
零件
2
前后门槛饰板本体L/R
门槛软胶支架L/R
材料：
PP+EPDM-T20
/
/
/
/
/
/
/
/
/
/
附件一 总成零件开发验证计划-材料部分模板
SMPV-4.3.2-003-QA–F01
 项目号/Project No  AU413/2_CS_B  ,Purple427+BNBe      零件号/Part No：11716687_2OK, 11716687_DS2 (PP1853371 )   /  11716688_2OK,11716688_DS2 (PP1853372)        零件名称/Part Name：  前后门槛饰板总成LH/ RH         供应商/Supplier   上海新马汽车配件有限公司
零件开发验证计划—材料部分
Component ADV Plan - Material test
1/5
SMPV-4.3.2-003-QA-F01


序号
零件名称
材料牌号/名称
ADV试验条目
ADV试验子条目
要求/限值
技术要求/协议编号
技术要求/协议名称
试验规范编号
试验规范名称
分析/试验地点/
单位
试验样件数
量
分析/认证
类型
试验开始时
间
试验结束时
间
备注
附件一 总成零件开发验证计划-材料部分模板
SMPV-4.3.2-003-QA–F01
 项目号/Project No  AU413/2_CS_B  ,Purple427+BNBe      零件号/Part No：11716687_2OK, 11716687_DS2 (PP1853371 )   /  11716688_2OK,11716688_DS2 (PP1853372)        零件名称/Part Name：  前后门槛饰板总成LH/ RH         供应商/Supplier   上海新马汽车配件有限公司
零件开发验证计划—材料部分
Component ADV Plan - Material test
2.2
汽车内饰材料的燃烧
特性
阻燃特性
燃烧速率≤100 mm/min
/
汽车内饰材料的燃烧特性
GB 8410-2006
汽车内饰材料的燃烧特性
第三方实验室
/
PV
2024/11/4
2025/1/31
2.4
内饰材料及零件总碳
散发量
总碳挥发
≤20 μgC/g
SMTC 5 300 004-2023
（V6）
轿车内饰零件及材料散发性
能技术要求
SMTC 5 400 009-
2017(V2)
轿车内饰零件及材料总碳挥
发量测定方法
第三方实验室
/
PV
2024/11/4
2025/1/31
2.5
内饰材料及零件雾翳
雾翳试验
≤2.0   mg
SMTC 5 300 004-2023
（V6）
轿车内饰零件及材料散发性
能技术要求
SMTC 5 400 010-
2019(V3)
轿车内饰材料及零件雾翳测
定方法
第三方实验室
/
PV
2024/11/4
2025/1/31
2.6
/
气味试验
常态 ≤3.0
干态（条件3） ≤4.0
SMTC 5 300 004-2023
（V6）
轿车内饰零件及材料散发性
能技术要求
SMTC 5 400 012-
2023(V4)
轿车内饰零件及材料气味性
试验方法
第三方实验室
/
PV
2024/11/4
2025/1/31
2.8
/
红外光谱分析
符合图纸及标准要求
/
乘客舱所用聚丙烯材料要求
GB/T 6040或ISO
11357
红外光谱法或 DSC法
第三方实验室
/
PV
2024/11/4
2025/1/31
2.16
/
熔融温度
≥153  ℃
/
乘客舱所用聚丙烯材料要求
ISO 3146
第三方实验室
/
PV
2024/11/4
2025/1/31
2.7
/
光照性能
3周期
色牢度等级≥4 ,按DIN EN
20105-A02 评价; 不允许
有色调变化
/
乘客舱所用聚丙烯材料要求
SMTC 5 400 003-
2019(V4)
非金属材料-乘客舱内部件的
光照
第三方实验室
/
PV
2024/11/4
2025/1/31
2.16
/
耐老化性能
150℃干燥箱中≥400h，
冷却至23℃后零件不允许
有脆化现象
/
乘客舱所用聚丙烯材料要求
SMTC 5 310 019-
2023（V6）
/
第三方实验室
/
PV
2024/11/4
2025/1/31
2.17
/
落球实验
图纸未规定的采用：-40℃
球重500g ,冲击正面. 落球
高度400mm
不断、不裂
/
乘客舱所用聚丙烯材料要求
SMTC 5 400 030-
2019（V3）
聚合物材料的低温落球试验
第三方实验室
PV
2024/11/4
2025/1/31
2.10
/
密度
1.05 ± 0.02 g/cm3
/
乘客舱所用聚丙烯材料要求
ISO 1183-1浮力法
塑料. 非泡沫塑料密度的测定
法，第1部分：浸入法、液体
比重法和滴定法
第三方实验室
/
PV
2024/11/4
2025/1/31
2.11
/
灼烧残余
20± 2 %
/
乘客舱所用聚丙烯材料要求
ISO 1172
纺织玻璃纤维增强塑料、预
浸料、模塑料和层压塑料 纺
织玻璃纤维和矿物质填料含
量的测定 煅烧法
第三方实验室
/
PV
2024/11/4
2025/1/31
2.12
/
屈服应力
≥18 Mpa
/
乘客舱所用聚丙烯材料要求
ISO 527-2
塑料拉伸性能测试方法
5A样条 实验速度50mm/min
第三方实验室
/
PV
2024/11/4
2025/1/31
2.13
/
屈服伸长率
≥3 %
/
乘客舱所用聚丙烯材料要求
ISO 527-2
塑料拉伸性能测试方法
5A样条 实验速度50mm/min
第三方实验室
/
PV
2024/11/4
2025/1/31
2/5
SMPV-4.3.2-003-QA-F01


序号
零件名称
材料牌号/名称
ADV试验条目
ADV试验子条目
要求/限值
技术要求/协议编号
技术要求/协议名称
试验规范编号
试验规范名称
分析/试验地点/
单位
试验样件数
量
分析/认证
类型
试验开始时
间
试验结束时
间
备注
附件一 总成零件开发验证计划-材料部分模板
SMPV-4.3.2-003-QA–F01
 项目号/Project No  AU413/2_CS_B  ,Purple427+BNBe      零件号/Part No：11716687_2OK, 11716687_DS2 (PP1853371 )   /  11716688_2OK,11716688_DS2 (PP1853372)        零件名称/Part Name：  前后门槛饰板总成LH/ RH         供应商/Supplier   上海新马汽车配件有限公司
零件开发验证计划—材料部分
Component ADV Plan - Material test
2.14
/
弯曲弹性模量
≥1450 Mpa
/
乘客舱所用聚丙烯材料要求
ISO 178
塑料-弯曲性能的测定
第三方实验室
/
PV
2024/11/4
2025/1/31
2.15
/
缺口冲击强度
≥13  kJ/m2
/
乘客舱所用聚丙烯材料要求
ISO 179-1
塑料-简支梁冲击强度的测定
第三方实验室
/
PV
2024/11/4
2025/1/31
2.17
/
应力发白
室温×72h，评价非冲击
面：无明显发白
90℃×72h，评价非冲击
面：无明显发白
/
乘客舱所用聚丙烯材料要求
SMTC 5 400 030-
2019（V3）
聚合物材料的低温落球试验
60*60试样，冲击非皮纹面
采用：室温， 落球高度
300mm
第三方实验室
PV
2024/11/4
2025/1/31
2.18
/
耐刮擦性能
（针对皮纹件）
dL≤ 1.5
/
乘客舱所用聚丙烯材料要求
SMTC 5 400 014
塑料内饰件耐刮擦性能
第三方实验室
/
PV
2024/11/4
2025/1/31
3
门槛支架 软胶部分
材料：TPS
/
/
/
/
/
/
/
3.2
/
汽车内饰材料的燃烧
特性
阻燃特性
燃烧速度≤100 mm/min
/
汽车内饰材料的燃烧特性
GB 8410-2006
汽车内饰材料的燃烧特性
第三方实验室
/
PV
2024/11/4
2025/1/31
3.3
/
内饰材料及零件总碳
散发量
总碳散发
总碳挥发≤50  μgC/g
SMTC 5 300 004-2023
（V6）
轿车内饰零件及材料散发性
能技术要求
SMTC 5 400 009-
2017（V2）
轿车内饰零件及材料总碳挥
发量测定方法
第三方实验室
/
PV
2024/11/4
2025/1/31
3.4
/
内饰材料及零件雾翳
冷凝组份 mg
冷凝物质量(铝箔增重法)≤
3
SMTC 5 300 004-2023
（V6）
轿车内饰零件及材料散发性
能技术要求
SMTC 5 400 010-
2019（V3）
轿车内饰材料及零件雾翳测
定方法
第三方实验室
/
PV
2024/11/4
2025/1/31
3.5
/
零件气味
零件气味
常态 ≤3.0
干态（条件3） ≤4.0
SMTC 5 300 004-2023
（V6）
轿车内饰零件及材料散发性
能技术要求
SMTC 5 400 012-
2023(V4)
轿车内饰零件及材料气味性
试验方法
第三方实验室
/
PV
2024/11/4
2025/1/31
3.6
/
红外光谱分析
红外光谱分析
提供测试谱图， 符合图纸
材料种类定义
/
红外光谱分析方法通则
GB/T 6040-2019
红外光谱分析方法通则
第三方实验室
/
PV
2024/11/4
2025/1/31
3.7
/
塑料-非泡沫塑料的密
度
密度
1.05±0.03 g/cm3
/
热塑性弹性体（TPE）材料
要求
ISO 1183-1:2019
(方法A，浸渍法)
Plastics Methods for
determining the density of
non-cellular plastics -- Part
第三方实验室
/
PV
2024/11/4
2025/1/31
3.8
/
硫化橡胶或热塑性橡
胶-耐液体（耐介质）
和耐热空气加速老化
邵氏硬度 A
50~80
/
热塑性弹性体（TPE）材料
要求
ISO 7619-1
硫化橡胶或热塑性橡胶 热空
气加速老化和耐热试验
硫化橡胶或热塑性橡胶耐液
第三方实验室
/
PV
2024/11/4
2025/1/31
3.9
/
硫化橡胶或热塑性橡
胶-拉伸应力应变性能
拉伸强度
≥4  Mpa
/
热塑性弹性体（TPE）材料
要求
ISO 37：2017
Rubber,vulcanized or
thermoplastic-
Determination of tensile
第三方实验室
/
PV
2024/11/4
2025/1/31
3.10
/
硫化橡胶或热塑性橡
胶-拉伸应力应变性能
拉断伸长率（断裂
伸长率）
≥300 %
/
热塑性弹性体（TPE）材料
要求
ISO 37：2017
Rubber,vulcanized or
thermoplastic-
Determination of tensile
第三方实验室
/
PV
2024/11/4
2025/1/31
3.11
/
硫化橡胶或热塑性橡
胶-拉伸应力应变性能
100%定伸强度
≥1.5  Mpa
/
热塑性弹性体（TPE）材料
要求
ISO 37：2017
Rubber,vulcanized or
thermoplastic-
Determination of tensile
第三方实验室
/
PV
2024/11/4
2025/1/31
3.12
/
硫化橡胶或热塑性橡
胶-邵氏硬度
邵氏硬度 A
±5
/
热塑性弹性体（TPE）材料
要求
ISO 7619-1
硫化橡胶或热塑性橡胶 压入
硬度试验方法 第1部分：邵氏
硬度计法（邵尔硬度）
第三方实验室
/
PV
2024/11/4
2025/1/31
供货态
3/5
SMPV-4.3.2-003-QA-F01


序号
零件名称
材料牌号/名称
ADV试验条目
ADV试验子条目
要求/限值
技术要求/协议编号
技术要求/协议名称
试验规范编号
试验规范名称
分析/试验地点/
单位
试验样件数
量
分析/认证
类型
试验开始时
间
试验结束时
间
备注
附件一 总成零件开发验证计划-材料部分模板
SMPV-4.3.2-003-QA–F01
 项目号/Project No  AU413/2_CS_B  ,Purple427+BNBe      零件号/Part No：11716687_2OK, 11716687_DS2 (PP1853371 )   /  11716688_2OK,11716688_DS2 (PP1853372)        零件名称/Part Name：  前后门槛饰板总成LH/ RH         供应商/Supplier   上海新马汽车配件有限公司
零件开发验证计划—材料部分
Component ADV Plan - Material test
3.13
/
硫化橡胶或热塑性橡
胶-拉伸应力应变性能
拉伸强度
≥-30 %
/
热塑性弹性体（TPE）材料
要求
ISO 37：2017
Rubber,vulcanized or
thermoplastic-
Determination of tensile
stress-strain properties
第三方实验室
/
PV
2024/11/4
2025/1/31
3.14
/
硫化橡胶或热塑性橡
胶-拉伸应力应变性能
拉断伸长率（断裂
伸长率）
≥-35 %
/
热塑性弹性体（TPE）材料
要求
ISO 37：2017
Rubber,vulcanized or
thermoplastic-
Determination of tensile
第三方实验室
/
PV
2024/11/4
2025/1/31
3.15
/
硫化橡胶或热塑性橡
胶-邵氏硬度
邵氏硬度 A
±8
/
热塑性弹性体（TPE）材料
要求
ISO 7619-1
硫化橡胶或热塑性橡胶 压入
硬度试验方法 第1部分：邵氏
硬度计法（邵尔硬度）
第三方实验室
/
PV
2024/11/4
2025/1/31
3.16
/
硫化橡胶或热塑性橡
胶-拉伸应力应变性能
拉伸强度
≥-40 %
/
热塑性弹性体（TPE）材料
要求
ISO 37：2017
Rubber,vulcanized or
thermoplastic-
Determination of tensile
第三方实验室
/
PV
2024/11/4
2025/1/31
3.17
/
硫化橡胶或热塑性橡
胶-拉伸应力应变性能
拉断伸长率（断裂
伸长率）
≥-40 %
/
热塑性弹性体（TPE）材料
要求
ISO 37：2017
Rubber,vulcanized or
thermoplastic-
Determination of tensile
stress-strain properties
第三方实验室
/
PV
2024/11/4
2025/1/31
3.18
/
硫化橡胶或热塑性橡
胶-撕裂强度
直角撕裂强度
≥8 N/mm
/
热塑性弹性体（TPE）材料
要求
ISO 34-1 方法B：
2015
Rubber,vulcanized or
thermoplastic-
Determination of tear
strength-
Part1:Trouser,angle and
crescent test pieces
第三方实验室
/
PV
2024/11/4
2025/1/31
3.19
/
塑料-差示扫描量热分
析
玻璃化转变温度
依据图纸设计
/
热塑性弹性体（TPE）材料
要求
GB/T 19466.2-2004
塑料-差示扫描量热法(DSC)-
第2部分：玻璃化转变温度的
测定
第三方实验室
/
PV
2024/11/4
2025/1/31
3.20
/
热失重分析
热失重分析
依据试样
/
热塑性弹性体（TPE）材料
要求
ASTM E2402-2011
（Reapproved
2017）
热重分析质量损失和残余物
测量确认的试验方法
第三方实验室
/
PV
2024/11/4
2025/1/31
3.21
/
弹性体材料耐臭氧能
力
耐臭氧性
无裂纹
/
热塑性弹性体（TPE）材料
要求
SMTC 5 261 004-
2011(V1)
弹性体材料耐臭氧能力试验
第三方实验室
/
PV
2024/11/4
2025/1/31
4
金属卡扣
SAE1070X
材料性能
/
/
/
/
/
/
4.1
/
/
金属材料及制品（化
学成分）
C
0.65~0.72%
/
优质弹簧钢
GB/T 20123-2006
碳素钢和中低合金钢 多元
素含量的测定 火花放电原
子发射光谱法(常规法)
第三方实验室
/
PV
2024/11/4
2025/1/31
4.2
/
/
金属材料及制品（化
学成分）
Si
0.18~0.30%
/
优质弹簧钢
GB/T 20125-2006
碳素钢和中低合金钢 多元
素含量的测定 火花放电原
子发射光谱法(常规法)
第三方实验室
/
PV
2024/11/4
2025/1/31
4.3
/
/
金属材料及制品（化
学成分）
Mn
0.88-1.11%
/
优质弹簧钢
GB/T 20125-2006
碳素钢和中低合金钢 多元
素含量的测定 火花放电原
子发射光谱法(常规法)
第三方实验室
/
PV
2024/11/4
2025/1/31
4.4
/
/
金属材料及制品（化
学成分）
P
小于等于0.20%
/
优质弹簧钢
GB/T 20125-2006
碳素钢和中低合金钢 多元
素含量的测定 火花放电原
子发射光谱法(常规法)
第三方实验室
/
PV
2024/11/4
2025/1/31
4.5
/
/
金属材料及制品（化
学成分）
S
小于等于0.20%
/
优质弹簧钢
GB/T 20123-2006
碳素钢和中低合金钢 多元
素含量的测定 火花放电原
子发射光谱法(常规法)
第三方实验室
/
PV
2024/11/4
2025/1/31
4.6
/
/
金属材料及制品（机
械性能）
硬度
450~520 HV
/
图纸
GB/T 4340.1-
2009
紧固件机械性能 螺母
第三方实验室
/
PV
2024/11/4
2025/1/31
短周期热空气老化
C型材料100℃
*94h
长周期热空气老化
功能件
C型材料：85℃
*1008h
4/5
SMPV-4.3.2-003-QA-F01


序号
零件名称
材料牌号/名称
ADV试验条目
ADV试验子条目
要求/限值
技术要求/协议编号
技术要求/协议名称
试验规范编号
试验规范名称
分析/试验地点/
单位
试验样件数
量
分析/认证
类型
试验开始时
间
试验结束时
间
备注
附件一 总成零件开发验证计划-材料部分模板
SMPV-4.3.2-003-QA–F01
 项目号/Project No  AU413/2_CS_B  ,Purple427+BNBe      零件号/Part No：11716687_2OK, 11716687_DS2 (PP1853371 )   /  11716688_2OK,11716688_DS2 (PP1853372)        零件名称/Part Name：  前后门槛饰板总成LH/ RH         供应商/Supplier   上海新马汽车配件有限公司
零件开发验证计划—材料部分
Component ADV Plan - Material test
4.7
/
/
膜厚
膜厚-磁性法
8-18 µm
/
锌铝薄片涂覆层的表面保
护要求（A）
GB/T 16921 
ASTM B568
金属覆盖层 覆盖层厚度测
量 X射线光谱方法
第三方实验室
/
PV
2024/11/4
2025/1/31
4.9
/
/
耐腐蚀试验
中性盐雾
720h 无红锈
/
金属表面保护要求
ISO 9227
人造气氛腐蚀实验盐雾实
验
第三方实验室
/
PV
2024/11/4
2025/1/31
4.11
/
/
附着力测试
划格试验
无大面积脱落，轻微的表层
附着于胶带上是可以接受的
/
锌铝薄片涂覆层的表面保
护要求（A）
ISO 2409
色漆和清漆的划格试验
第三方实验室
/
PV
2024/11/4
2025/1/31
4.12
/
/
耐环境存放
冷凝水试验
240小时，无金属基体腐
蚀，无气泡，划线处允许金
属基本腐蚀，但该处腐蚀不
允许扩散
/
锌铝薄片涂覆层的表面保
护要求（A）
ISO 6270
冷凝水气候测试试验方法
第三方实验室
/
PV
2024/11/4
2025/1/31
4.13
/
/
耐腐蚀试验
热存放+盐雾
180℃*96h
480h无红锈
/
锌铝薄片涂覆层的表面保
护要求（A）
ISO 9227
人造气氛腐蚀实验盐雾实
验
第三方实验室
/
PV
2024/11/4
2025/1/31
4.14
/
/
耐化学试剂
无铅汽油
特征值小于等于1
/
锌铝薄片涂覆层的表面保
护要求
ISO 2812
涂料和清漆-耐液体性的测
定
第三方实验室
/
PV
2024/11/4
2025/1/31
4.15
/
/
耐化学试剂
柴油
特征值小于等于1
/
锌铝薄片涂覆层的表面保
护要求
ISO 2812
涂料和清漆-耐液体性的测
定
第三方实验室
/
PV
2024/11/4
2025/1/31
Supplier  设计或材料工程师   Test engineer：                                             日期 Date：                               .
SRIH   设计发布工程师 DRE：                                              日期 Date：                                      .                          SRIH 设计发布高级经理 DRE Senior Manager：                                              日期 Date：                                            .
SCL         材料工程师 MVE ：                                                   日期 Date：                                                              SCL      材料高级经理 Material Senior Manager ：                                                   日期 Date：                                            .
5/5
SMPV-4.3.2-003-QA-F01
