Repository: kujaxr/obsidian-vault

File: 材料工程师/427 BNB项目尾门饰板总成试验大纲 -孙晓晓.pdf.md
# 427 BNB项目尾门饰板总成试验大纲 -孙晓晓.pdf

项目号/Project No
purple 427 BNB
（AU413/2_CS_B）
 零件号/Part
No
零件名称/Part Name
序号
零件名称
材料牌号/名称
原材料供应商
ADV试验子条目
ADV试验子条目
要求/限值
技术要求/协议编号
技术要求/协议名称
试验规范编号
试验规范名称
分析/试验地点/
单位
试验样件数
量
分析/认
证类型
试验开始时
间
试验结束时
间
备注
1
尾门上饰板总成/尾门上
中饰板总成（左右）/尾
门下饰板总成
散发性能
总成VOC
采用2000L袋子法。
苯s20μg/m3
甲苯≤20μg/m3
乙苯 ≤50μg/m3
二甲苯≤50μg/m3
苯乙烯≤20μg/m3
甲醛 ≤40μg/m3
乙醛 ≤50μg/m3
丙烯醛 ≤20μg/m3
丙酮≤50μg/m3
TVOC≤4000μg/m3
SMTC 5 300 004-
2019(V4)
轿车内饰零件及材料
散发性能技术要求
/
/
三方实验室
1
PV
2024.12.30
2025.01.30
耐候性能
高温性能
100℃保持24h，
不得有且视可见的缺陷
/
立柱内饰总成和侧壁
内饰材料要求
/
/
HAN
3
PV
2024.12.30
2025.01.30
耐候性能
低温性能
40℃保持24h
不得有且视可见的缺陷
/
立柱内饰总成和侧壁
内饰材料要求
/
/
HAN
3
PV
2024.12.30
2025.01.30
耐候性能
低温落球冲击
﹣40℃保持24h
落球亮度400mm
可视面无开裂和裂纹，回
复到室温无开裂和裂纹
/
立柱内饰总成和侧壁
内饰材料要求
/
/
三方实验室
3
PV
2024.12.30
2025.01.30
耐候性能
气候交变
Method A 20周期，
不得有且视可见的缺陷
/
立柱内饰总成和侧壁
内饰材料要求
/
/
HAN
3
PV
2024.12.30
2025.01.30
2
尾门上饰板
PP+EPDM-T20/
MSPD101
上海敏晟
散发性能
/
/
SMTC 5 300 004
轿车内饰零件及材料
散发性能技术要求
/
/
三方实验室
/
PV
2024.12.30
2025.01.30
总碳实验
≤20 ug/g
SMTC 5 300 004
轿车内饰零件及材料
散发性能技术要求
/
/
三方实验室
/
PV
2024.12.30
2025.01.30
雾翳实验
≤2.0mg
SMTC 5 300 004
轿车内饰零件及材料
散发性能技术要求
100℃/21℃x18h
/
三方实验室
/
PV
2024.12.30
2025.01.30
气味试验
常态≤3.0
干态（条件3)≤4.0
SMTC 5 300 004
轿车内饰零件及材料
散发性能技术要求
/
/
三方实验室
/
PV
2024.12.30
2025.01.30
材料性能
/
/
/
/
/
/
3件
燃烧特性
燃烧速率＜100mm/min
/
汽车内饰材料的燃烧
特性
GB 8410-2006
汽车内饰材料的燃烧特
性
HAN
/
PV
2024.12.30
2025.01.30
耐光照性能
色牢度等级≥4,按DIN
EN 20105-A02 评价：不
允许有色理变化。
/
乘客舱所用聚丙烯材
料要求
/
/
三方实验室
/
PV
2024.12.30
2025.01.30
耐刮擦性能
（针对皮纹件
dL≤2.0
/
乘客舱所用聚丙烯材
料要求
负数10N
/
三方实验室
/
PV
2024.12.30
2025.01.30
材料定性
符合图纸及标准要求
/
/
GB/T 6040
红外光谱法
三方实验室
3
PV
2024.12.30
2025.01.30
熔融温度
≥153℃
/
乘客舱所用聚丙烯材
料要求
ISO 3146
塑料毛细管和偏调
光显微镜法测定半
晶状聚合物的熔化
性能
三方实验室
/
PV
2024.12.30
2025.01.30
密度
1.05±0.02g/cm3
/
乘客舱所用聚丙烯材
料要求
ISO 1183-1
塑料，非泡沫塑料
的密度测定法
HAN
/
PV
2024.12.30
2025.01.30
灼烧残余
20±2%
/
乘客舱所用聚丙烯材
料要求
ISO 1172
纺织玻璃纤维增强
塑料、预浸料、模
塑料和层压塑料 纺
织玻璃纤维和矿物
质填料含量的测定
增备注
HAN
/
PV
2024.12.30
2025.01.30
屈服应力
≥18MPa
/
乘客舱所用聚丙烯材
料要求
ISO 527
塑料拉伸性能测试
方法
三方实验室
/
PV
2024.12.30
2025.01.30
附件一 总成零件开发验证计划-材料部分模板
SMPV-4.3.2-003-QA–F01
上海汽车集团股份有限公司乘用车公司
SAIC MOTOR PASSENGER VEHICLE CO.
11716669-SNA (PP1.867.605 DS2)、11716669-SSV (PP1.867.605
2OK)、1748690-SNA (PP1.867.603 DS2)、11748690-SSV
(PP1.867.603 20K)、
尾门上饰板总成、尾门上中饰板总成（左右）、尾门下饰板总成
供应商/Supplier     上海瀚氏科技集团有限公
司
零件开发验证计划—材料部分
Component ADV Plan - Material test
1/4
SMPV-4.3.2-003-QA-F01


屈服伸长率
≥3%
/
乘客舱所用聚丙烯材
料要求
ISO 527
塑料拉伸性能测试
方法
三方实验室
/
PV
2024.12.30
2025.01.30
弯曲模量
≥1450 MPa
/
乘客舱所用聚丙烯材
料要求
ISO 178
塑料弯曲性能的测定
三方实验室
/
PV
2024.12.30
2025.01.30
缺口冲击强度
≥13kJ/m2
/
乘客舱所用聚丙烯材
料要求
ISO 179-1
塑料简支梁冲击强度的
测定
三方实验室
/
PV
2024.12.30
2025.01.30
耐老化性能
150℃干燥箱中≥400h,冷却至23
℃后零件不允许有脆化现象
/
乘客舱所用聚丙烯材
料要求
/
HAN
/
PV
2024.12.30
2025.01.30
3
尾门上中饰板总（左右）
PP+EPDM-T20/
MSPD101
上海敏晟
散发性能
/
/
SMTC 5 300 004
轿车内饰零件及材料
散发性能技术要求
/
/
三方实验室
/
PV
2024.12.30
2025.01.30
总碳实验
≤20 ug/g
SMTC 5 300 004
轿车内饰零件及材料
散发性能技术要求
/
/
三方实验室
/
PV
2024.12.30
2025.01.30
雾翳实验
≤2.0mg
SMTC 5 300 004
轿车内饰零件及材料
散发性能技术要求
100℃/21℃x18h
/
三方实验室
/
PV
2024.12.30
2025.01.30
气味试验
常态≤3.0
干态（条件3)≤4.0
SMTC 5 300 004
轿车内饰零件及材料
散发性能技术要求
/
/
三方实验室
/
PV
2024.12.30
2025.01.30
材料性能
/
/
/
/
/
/
3件
燃烧特性
燃烧速率＜100mm/min
/
汽车内饰材料的燃烧
特性
GB 8410-2006
汽车内饰材料的燃烧特
性
HAN
/
PV
2024.12.30
2025.01.30
耐光照性能
色牢度等级≥4,按DIN
EN 20105-A02 评价：不
允许有色理变化。
/
乘客舱所用聚丙烯材
料要求
/
/
三方实验室
/
PV
2024.12.30
2025.01.30
耐刮擦性能
（针对皮纹件
dL≤2.0
/
乘客舱所用聚丙烯材
料要求
负数10N
/
三方实验室
/
PV
2024.12.30
2025.01.30
材料定性
符合图纸及标准要求
/
/
GB/T 6040
红外光谱法
三方实验室
3
PV
2024.12.30
2025.01.30
熔融温度
≥153℃
/
乘客舱所用聚丙烯材
料要求
ISO 3146
塑料毛细管和偏调
光显微镜法测定半
晶状聚合物的熔化
性能
三方实验室
/
PV
2024.12.30
2025.01.30
密度
1.05±0.02g/cm3
/
乘客舱所用聚丙烯材
料要求
ISO 1183-1
塑料，非泡沫塑料
的密度测定法
HAN
/
PV
2024.12.30
2025.01.30
灼烧残余
20±2%
/
乘客舱所用聚丙烯材
料要求
ISO 1172
纺织玻璃纤维增强
塑料、预浸料、模
塑料和层压塑料 纺
织玻璃纤维和矿物
质填料含量的测定
增备注
HAN
/
PV
2024.12.30
2025.01.30
屈服应力
≥18MPa
/
乘客舱所用聚丙烯材
料要求
ISO 527
塑料拉伸性能测试
方法
三方实验室
/
PV
2024.12.30
2025.01.30
屈服伸长率
≥3%
/
乘客舱所用聚丙烯材
料要求
ISO 527
塑料拉伸性能测试
方法
三方实验室
/
PV
2024.12.30
2025.01.30
弯曲模量
≥1450 MPa
/
乘客舱所用聚丙烯材
料要求
ISO 178
塑料弯曲性能的测定
三方实验室
/
PV
2024.12.30
2025.01.30
缺口冲击强度
≥13kJ/m2
/
乘客舱所用聚丙烯材
料要求
ISO 179-1
塑料简支梁冲击强度的
测定
三方实验室
/
PV
2024.12.30
2025.01.30
耐老化性能
150℃干燥箱中≥400h,冷却至23
℃后零件不允许有脆化现象
/
乘客舱所用聚丙烯材
料要求
/
HAN
/
PV
2024.12.30
2025.01.30
4
尾门下饰板
PP+EPDM-T20/
MSPD101
上海敏晟
散发性能
/
/
SMTC 5 300 004
轿车内饰零件及材料
散发性能技术要求
/
/
三方实验室
/
PV
2024.12.30
2025.01.30
2/4
SMPV-4.3.2-003-QA-F01


总碳实验
≤20 ug/g
SMTC 5 300 004
轿车内饰零件及材料
散发性能技术要求
/
/
三方实验室
/
PV
2024.12.30
2025.01.30
雾翳实验
≤2.0mg
SMTC 5 300 004
轿车内饰零件及材料
散发性能技术要求
100℃/21℃x18h
/
三方实验室
/
PV
2024.12.30
2025.01.30
气味试验
常态≤3.0
干态（条件3)≤4.0
SMTC 5 300 004
轿车内饰零件及材料
散发性能技术要求
/
/
三方实验室
/
PV
2024.12.30
2025.01.30
材料性能
/
/
/
/
/
/
3件
燃烧特性
燃烧速率＜100mm/min
汽车内饰材料的燃烧
特性
GB 8410-2006
汽车内饰材料的燃烧特
性
HAN
/
PV
2024.12.30
2025.01.30
耐光照性能
色牢度等级≥4,按DIN
EN 20105-A02 评价：不
允许有色理变化。
/
乘客舱所用聚丙烯材
料要求
/
/
三方实验室
/
PV
2024.12.30
2025.01.30
耐刮擦性能
（针对皮纹件
dL≤2.0
/
乘客舱所用聚丙烯材
料要求
负数10N
/
三方实验室
/
PV
2024.12.30
2025.01.30
材料定性
符合图纸及标准要求
/
/
GB/T 6040
红外光谱法
三方实验室
3
PV
2024.12.30
2025.01.30
熔融温度
≥153℃
/
乘客舱所用聚丙烯材
料要求
ISO 3146
塑料毛细管和偏调
光显微镜法测定半
晶状聚合物的熔化
性能
三方实验室
/
PV
2024.12.30
2025.01.30
密度
1.05±0.02g/cm3
/
乘客舱所用聚丙烯材
料要求
ISO 1183-1
塑料，非泡沫塑料
的密度测定法
HAN
/
PV
2024.12.30
2025.01.30
灼烧残余
20±2%
/
乘客舱所用聚丙烯材
料要求
ISO 1172
纺织玻璃纤维增强
塑料、预浸料、模
塑料和层压塑料 纺
织玻璃纤维和矿物
质填料含量的测定
增备注
HAN
/
PV
2024.12.30
2025.01.30
屈服应力
≥18MPa
/
乘客舱所用聚丙烯材
料要求
ISO 527
塑料拉伸性能测试
方法
三方实验室
/
PV
2024.12.30
2025.01.30
屈服伸长率
≥3%
/
乘客舱所用聚丙烯材
料要求
ISO 527
塑料拉伸性能测试
方法
三方实验室
/
PV
2024.12.30
2025.01.30
弯曲模量
≥1450 MPa
/
乘客舱所用聚丙烯材
料要求
ISO 178
塑料弯曲性能的测定
三方实验室
/
PV
2024.12.30
2025.01.30
缺口冲击强度
≥13kJ/m2
/
乘客舱所用聚丙烯材
料要求
ISO 179-1
塑料简支梁冲击强度的
测定
三方实验室
/
PV
2024.12.30
2025.01.30
耐老化性能
150℃干燥箱中≥400h,冷却至23
℃后零件不允许有脆化现象
/
乘客舱所用聚丙烯材
料要求
/
HAN
/
PV
2024.12.30
2025.01.30
5
吸音棉
PP+PET
江苏皓凯
PP：道恩
PET：仪征石化
材料性能
/
/
/
/
/
/
2米
PV
/
红外光谱法
PP+PET
/
涤纶、丙纶双组份吸
音棉材料的技术要求
GB/T 6040
红外光谱法
第三方实验室
/
PV
2024.12.30
2025.01.30
/
燃烧特性
燃烧速率<100 mm/min
/
汽车内饰材料的燃烧
特性
GB 8410-2006
汽车内饰材料的燃烧特
性
HAN
/
PV
2024.12.30
2025.01.30
/
厚度
按照图纸要求
/
涤纶、丙纶双组份吸
音棉材料的技术要求
/
/
第三方实验室
/
PV
2024.12.30
2025.01.30
/
单位面积重量
按照图纸要求
/
涤纶、丙纶双组份吸
音棉材料的技术要求
GB/T 4669
纺织品 机织物 单位长
度质量和单位面积质量
的测定
第三方实验室
/
PV
2024.12.30
2025.01.30
/
压缩强度-供货态
表面印花型：第一次压缩和第四
次压缩≥0.3 kPa
单面无纺布：第一次压缩和第四
次压缩≥0.3 kPa
双面无纺布：第一次压缩和第四
次压缩≥0.1 kPa
/
涤纶、丙纶双组份吸
音棉材料的技术要求
/
/
第三方实验室
/
PV
2024.12.30
2025.01.30
/
压缩强度-55℃,95%
湿度，48h
表面印花型：第一次压缩和第四
次压缩≥0.3 kPa
单面无纺布：第一次压缩和第四
次压缩≥0.3 kPa
双面无纺布：第一次压缩和第四
次压缩≥0.1 kPa
/
涤纶、丙纶双组份吸
音棉材料的技术要求
/
/
第三方实验室
/
PV
2024.12.30
2025.01.30
3/4
SMPV-4.3.2-003-QA-F01


/
压缩强度100℃，
100h
表面印花型：第一次压缩和第四
次压缩≥0.3 kPa
单面无纺布：第一次压缩和第四
次压缩≥0.3 kPa
双面无纺布：第一次压缩和第四
次压缩≥0.1 kPa
/
涤纶、丙纶双组份吸
音棉材料的技术要求
/
/
第三方实验室
/
PV
2024.12.30
2025.01.30
/
厚度降低-供货态
<15%
/
涤纶、丙纶双组份吸
音棉材料的技术要求
/
/
第三方实验室
/
PV
2024.12.30
2025.01.30
/
厚度降低-55℃,95%
湿度，48h
<15%
/
涤纶、丙纶双组份吸
音棉材料的技术要求
/
/
第三方实验室
/
PV
2024.12.30
2025.01.30
/
厚度降低100℃，
100h
<15%
/
涤纶、丙纶双组份吸
音棉材料的技术要求
/
/
第三方实验室
/
PV
2024.12.30
2025.01.30
/
层离力-供货态
>0.8  N
/
涤纶、丙纶双组份吸
音棉材料的技术要求
/
/
第三方实验室
/
PV
2024.12.30
2025.01.30
/
层离力-55℃,95%湿
度，48h
>0.8  N
/
涤纶、丙纶双组份吸
音棉材料的技术要求
/
/
第三方实验室
/
PV
2024.12.30
2025.01.30
/
层离力100℃，100h
>0.8  N
/
涤纶、丙纶双组份吸
音棉材料的技术要求
/
/
第三方实验室
/
PV
2024.12.30
2025.01.30
/
撕裂强度
表面印花型：≥10  N
单面无纺布：≥30  N
双面无纺布：≥30  N
/
涤纶、丙纶双组份吸
音棉材料的技术要求
/
/
第三方实验室
/
PV
2024.12.30
2025.01.30
/
热老化
110℃，400h，纤维无变黄、无粉
化等不良现象
/
涤纶、丙纶双组份吸
音棉材料的技术要求
/
HAN
/
PV
2024.12.30
2025.01.30
/
抗霉菌性
无霉菌生成
/
涤纶、丙纶双组份吸
音棉材料的技术要求
/
/
第三方实验室
/
PV
2024.12.30
2025.01.30
/
耐气候交变
材料无明显分层、变黄等不良现
象
/
涤纶、丙纶双组份吸
音棉材料的技术要求
/
/
HAN
/
PV
2024.12.30
2025.01.30
 散发性能
/
/
SMTC 5 300 004
轿车内饰零件及材料
散发性能技术要求
/
/
/
PV
2024.12.30
2025.01.30
/
总碳试验
其他材料≤20 ug/g
SMTC 5 300 004
轿车内饰零件及材料
散发性能技术要求
/
/
第三方实验室
/
PV
2024.12.30
2025.01.30
/
雾翳试验
其他≤2.0 mg
SMTC 5 300 004
轿车内饰零件及材料
散发性能技术要求
 
100℃/21℃×18 h
/
第三方实验室
/
PV
2024.12.30
2025.01.30
/
甲醛散发
其他≤ 2 ug/g
SMTC 5 300 004
轿车内饰零件及材料
散发性能技术要求
/
/
第三方实验室
/
PV
2024.12.30
2025.01.30
/
气味试验
常态 ≤3.0
干态（条件3） ≤3.5
SMTC 5 300 004
轿车内饰零件及材料
散发性能技术要求
/
/
第三方实验室
/
PV
2024.12.30
2025.01.30
5
金属卡扣
65Mn
江西久隆带钢
化学成分
化学成分
C:0.62-0.70
Mn：0.60-0.90
S：≤0.035
P：≤0.030
/
锌铝薄片涂覆层的表
面保护要求（A）
GB/T1222
弹簧钢性能技术要求
第三方实验室
/
PV
2024.12.30
2025.01.30
机械性能
硬度
435-535HV
/
锌铝薄片涂覆层的表
面保护要求（A）
GB/T1222
弹簧钢性能技术要求
第三方实验室
/
PV
2024.12.30
2025.01.30
涂层厚度
涂层厚度
6~25μm（锌片层至少3μm）
/
金属表面保护要求
ISO 1463
金属和氧化物覆盖层 覆
盖层厚度的测定 显微镜
法
第三方实验室
/
PV
2024.12.30
2025.01.30
附着力强度
附着力强度
附着力强度
/
锌铝薄片涂覆层的表
面保护要求（A）
ISO 2409
色漆和清漆的划格试验
第三方实验室
/
PV
2024.12.30
2025.01.30
盐雾试验
中性盐雾
120小时后，无起泡，无分层，无
灰翳；240小时后，无起泡，无分
层，无金属基体腐蚀
/
锌铝薄片涂覆层的表
面保护要求（A）
ISO 9227
人造气氛腐蚀实验盐雾
实验
第三方实验室
/
PV
2024.12.30
2025.01.30
冷凝水试验
冷凝水试验
240h试验后，无起泡，无基材与
涂覆层分离，无金属基体腐蚀。
并且，在室温下适应30min后，满
足Gt0~1。（采用TESA4657胶带）
/
锌铝薄片涂覆层的表
面保护要求（A）
ISO 6270-2
冷凝水气候测试试验方
法
第三方实验室
/
PV
2024.12.30
2025.01.30
Supplier  设计或材料工程师   Test engineer：                                   日期 Date：
SMTC  设计发布工程师 DRE：                                              日期 Date：                                      .                          SMTC  设计发布高级经理 DRE Senior Manager：                                              日期 Date：                                            .
SMTC  材料工程师 MVE ：                                                   日期 Date：                                                              SMTC  材料高级经理 Material Senior Manager ：                                                   日期 Date：                                            .
4/4
SMPV-4.3.2-003-QA-F01

File: 材料工程师/427 BNB项目衣帽架支撑板总成+行李箱门槛板总成试验大纲-瀚氏-孙晓晓-20241031.pdf.md
# 427 BNB项目衣帽架支撑板总成+行李箱门槛板总成试验大纲-瀚氏-孙晓晓-20241031.pdf

项目号/Project No    purple
427 BNB（AU413/2_CS_B）
 零件号/Part No
零件名称/Part Name
序号
零件名称
材料牌号/名称
原材料供应商
ADV试验条目
ADV试验子条目
要求/限值
技术要求/协议编号
技术要求/协议名称
试验规范编号
试验规范名称
分析/试验
地点/单位
试验样
件数量
分析/认证
类型
试验开始时
间
试验结束时
间
备注
1
行李箱门槛板总成、衣帽架支撑板
总成（左右)
/
/
/
/
/
/
/
/
燃烧特性
燃烧特性
燃烧速率<100 mm/min
/
汽车内饰材料的燃烧特性
GB 8410-2006
汽车内饰材料的燃烧特
性
HAN
1套
PV
2024.12.30 2025.01.30
/
气候交变
Method A 20周期，
不得有目视可见的缺陷
/
立柱内饰总成和侧壁内饰材
料要求
/
/
HAN
1套
/
2024.12.30 2025.01.30
/
高温性能
不得有目视可见的缺陷
/
立柱内饰总成和侧壁内饰材
料要求
90℃保持24h（李箱门槛
板总成）；
100℃保持24h（衣帽架支
撑板总成（左右)）
/
HAN
1套
PV
2024.12.30 2025.01.30
/
低温性能
-40℃保持24h
不得有目视可见的缺陷
/
立柱内饰总成和侧壁内饰材
料要求
-40℃保持24h
/
HAN
1套
PV
2024.12.30 2025.01.30
/
落球冲击
可视面无开裂和裂纹，回
复到室温无开裂和裂纹
/
立柱内饰总成和侧壁内饰材
料要求
/
/
第三方实
验室
1套
PV
2024.12.30 2025.01.30
颜色
颜色
按色板，符合SMTC540002
要求
/
立柱内饰总成和侧壁内饰材
料要求
/
/
第三方实
验室
1套
PV
2024.12.30 2025.01.30
VOC
采用2000L 袋子法
苯≤20μg/m3
甲苯 ≤20μg/m3
  乙苯  ≤50μg/m3
二甲苯 ≤50μg/m3
苯乙烯 ≤20μg/m3
甲醛  ≤40μg/m3
乙醛  ≤50μg/m3
丙烯醛 ≤20μg/m3
丙酮≤50μg/m3
TVOC≤4000μg/m3
SMTC 5 300 004
轿车内饰零件及材料散发性
能技术要求
/
/
第三方实
验室
1套
PV
2024.12.30 2025.01.30
2
衣帽架支撑板(左右)
PP+EPDM-T20
MSPD101
上海敏晟
材料性能
/
/
/
/
/
/
5件
/
上海敏晟
/
燃烧特性
燃烧速率<100 mm/min
/
汽车内饰材料的燃烧特性
GB 8410-2006
汽车内饰材料的燃烧特
性
HAN
/
PV
2024.12.30 2025.01.30
上海敏晟
 散发性能
/
/
SMTC 5310019
乘客舱所用聚丙烯材料要求
SMTC 5 300 004
/
第三方实
验室
/
PV
2024.12.30 2025.01.30
上海敏晟
/
总碳试验
≤20 ug/g
SMTC 5 300 004
轿车内饰零件及材料散发性
能技术要求
/
/
第三方实
验室
/
PV
2024.12.30 2025.01.30
上海敏晟
/
雾翳试验
≤2.0 mg
SMTC 5 300 004
轿车内饰零件及材料散发性
能技术要求
 
100℃/21℃×18 h
/
第三方实
验室
/
PV
2024.12.30 2025.01.30
上海敏晟
/
气味试验
常态 ≤3.0
干态（条件3） ≤4.0
SMTC 5 300 004
轿车内饰零件及材料散发性
能技术要求
/
/
第三方实
验室
/
PV
2024.12.30 2025.01.30
上海敏晟
/
光照性能
5周期，色牢度等级≥4 ,
按DIN EN 20105-A02 评
价; 不允许有色调变化。
/
乘客舱所用聚丙烯材料要求
/
/
第三方实
验室
/
PV
2024.12.30 2025.01.30
上海敏晟
/
耐刮擦性
（针对皮纹件）
dL≤ 2.0
/
乘客舱所用聚丙烯材料要求
 负载10 N
/
第三方实
验室
/
PV
2024.12.30 2025.01.30
上海敏晟
/
红外光谱法
PP+EPDM-T20
/
乘客舱所用聚丙烯材料要求
GB/T 6040
红外光谱法
第三方实
验室
/
PV
2024.12.30 2025.01.30
上海敏晟
/
熔融温度
≥153 ℃
/
乘客舱所用聚丙烯材料要求
ISO 3146
塑料.毛细管和偏振光显
微镜法测定半晶状聚合
物的熔化性能
第三方实
验室
/
PV
2024.12.30 2025.01.30
上海敏晟
/
密度
1.05 ± 0.02 g/cm3
/
乘客舱所用聚丙烯材料要求
ISO 1183-1浮力法
塑料. 非泡沫塑料密度
的测定法，第1部分：浸
入法、液体比重法和滴
定法
HAN
/
PV
2024.12.30 2025.01.30
上海敏晟
/
燃烧残余%
20± 2%
/
乘客舱所用聚丙烯材料要求
 ISO 1172
玻璃纤维增强塑料、浸
渍、模塑与复合，玻纤
与矿物填料含量的测定
HAN
/
PV
2024.12.30 2025.01.30
上海敏晟
/
屈服应力
≥18 MPa
/
乘客舱所用聚丙烯材料要求
ISO 527
塑料拉伸性能测试方法
第三方实
验室
/
PV
2024.12.30 2025.01.30
上海敏晟
/
屈服伸长率
≥3%
/
乘客舱所用聚丙烯材料要求
ISO 527
塑料拉伸性能测试方法
第三方实
验室
/
PV
2024.12.30 2025.01.30
上海敏晟
/
弯曲弹性模量
≥1450 MPa
/
乘客舱所用聚丙烯材料要求
ISO 178
塑料-弯曲性能的测定
第三方实
验室
/
PV
2024.12.30 2025.01.30
上海敏晟
/
缺口冲击强度
≥13 kJ/m2
/
乘客舱所用聚丙烯材料要求
ISO 179-1
塑料-简支梁冲击强度的
测定
第三方实
验室
/
PV
2024.12.30 2025.01.30
上海敏晟
/
耐老化性能
150℃干燥箱中≥400h，冷
却至23℃后零件不允许有
脆化现象
/
乘客舱所用聚丙烯材料要求
/
HAN
/
PV
2024.12.30 2025.01.30
3
行李箱门槛饰板
PP/PE
PP-KF04
上海金发
材料性能
/
/
/
/
/
/
5件
/
附件一 总成零件开发验证计划-材料部分模板
SMPV-4.3.2-003-QA–F01
上海汽车集团股份有限公司乘用车公司
SAIC MOTOR PASSENGER VEHICLE CO.
11716689-SNA(PP1.863.471 DS2)、11716689-SSV(PP1.863.471 2OK)
、11755507-SNA(PP1.867.761 DS2)、11755507-SSV(PP1.867.761
2OK)、11755508-SNA(PP1.867.762 DS2)、11755508-
SSV(PP1.867.762 2OK)
行李箱门槛板总成、衣帽架支撑板总成（左右)
供应商/Supplier     上海瀚氏科技集
团有限公司
零件开发验证计划—材料部分
Component ADV Plan - Material test
1/3
SMPV-4.3.2-003-QA-F01


上海金发
/
燃烧特性
燃烧速率<100 mm/min
/
汽车内饰材料的燃烧特性
GB 8410-2006
汽车内饰材料的燃烧特
性
HAN
/
PV
2024.12.30 2025.01.30
上海金发
/
光照性能
3周期，色牢度等级≥4 ,
按DIN EN 20105-A02 评
价; 不允许有色调变化。
/
汽车侧壁内饰高结晶聚丙烯
材料要求
/
/
第三方实
验室
/
PV
2024.12.30 2025.01.30
上海金发
/
耐刮擦性能
（针对皮纹件）
dL≤2.0
/
汽车侧壁内饰高结晶聚丙烯
材料要求
负载10 N
/
第三方实
验室
/
PV
2024.12.30 2025.01.30
上海金发
/
红外光谱法
PP/PE
/
汽车侧壁内饰高结晶聚丙烯
材料要求
GB/T 6040
红外光谱法
第三方实
验室
/
/
2024.12.30 2025.01.30
上海金发
/
熔融温度
≥153 ℃
/
汽车侧壁内饰高结晶聚丙烯
材料要求
ISO 3146
塑料-利用毛细管和偏振
显微镜方法测定半结晶
聚合物的熔融情况
第三方实
验室
/
PV
2024.12.30 2025.01.30
上海金发
/
密度
0.91 ± 0.02 g/cm3
/
汽车侧壁内饰高结晶聚丙烯
材料要求
ISO 1183-1
塑料. 非泡沫塑料密度
的测定法，第1部分：浸
入法、液体比重法和滴
定法
HAN
/
PV
2024.12.30 2025.01.30
上海金发
/
屈服应力
≥20 MPa
/
汽车侧壁内饰高结晶聚丙烯
材料要求
ISO 527
塑料拉伸性能测试方法
第三方实
验室
/
PV
2024.12.30 2025.01.30
上海金发
/
屈服伸长率
≥3%
/
汽车侧壁内饰高结晶聚丙烯
材料要求
ISO 527
塑料拉伸性能测试方法
第三方实
验室
/
PV
2024.12.30 2025.01.30
上海金发
/
弯曲弹性模量
≥1500 MPa
/
汽车侧壁内饰高结晶聚丙烯
材料要求
ISO 178
塑料-弯曲性能的测定
第三方实
验室
/
PV
2024.12.30 2025.01.30
上海金发
/
缺口冲击强度
≥8 kJ/m2
/
汽车侧壁内饰高结晶聚丙烯
材料要求
ISO 179-1
塑料-简支梁冲击强度的
测定
第三方实
验室
/
PV
2024.12.30 2025.01.30
上海金发
/
耐老化性能
150℃干燥箱中≥400h，冷
却至23℃后零件不允许有
脆化现象
/
汽车侧壁内饰高结晶聚丙烯
材料要求
/
HAN
/
PV
2024.12.30 2025.01.30
上海金发
 散发性能
/
/
SMTC 5 300 004
轿车内饰零件及材料散发性
能技术要求
/
/
/
PV
2024.12.30 2025.01.30
上海金发
/
总碳试验
≤20 ug/g
SMTC 5 300 004
轿车内饰零件及材料散发性
能技术要求
/
/
第三方实
验室
/
PV
2024.12.30 2025.01.30
上海金发
/
雾翳试验
≤2.0 mg
SMTC 5 300 004
轿车内饰零件及材料散发性
能技术要求
 
100℃/21℃×18 h
/
第三方实
验室
/
PV
2024.12.30 2025.01.30
上海金发
/
气味试验
常态 ≤3.0
干态（条件3） ≤4.0
SMTC 5 300 004
轿车内饰零件及材料散发性
能技术要求
/
/
第三方实
验室
/
PV
2024.12.30 2025.01.30
4
吸音棉
PP+PET
江苏皓凯
PP：道恩
PET：仪征石化
材料性能
/
/
/
/
/
/
2米
PV
PP：道恩
PET：仪征石化
/
红外光谱法
PP+PET
/
涤纶、丙纶双组份吸音棉材
料的技术要求
GB/T 6040
红外光谱法
第三方实
验室
/
PV
2024.12.30 2025.01.30
PP：道恩
PET：仪征石化
/
燃烧特性
燃烧速率<100 mm/min
/
汽车内饰材料的燃烧特性
GB 8410-2006
汽车内饰材料的燃烧特
性
HAN
/
PV
2024.12.30 2025.01.30
PP：道恩
PET：仪征石化
/
厚度
按照图纸要求
/
涤纶、丙纶双组份吸音棉材
料的技术要求
/
/
第三方实
验室
/
PV
2024.12.30 2025.01.30
PP：道恩
PET：仪征石化
/
单位面积重量
按照图纸要求
/
涤纶、丙纶双组份吸音棉材
料的技术要求
GB/T 4669
纺织品 机织物 单位长
度质量和单位面积质量
的测定
第三方实
验室
/
PV
2024.12.30 2025.01.30
PP：道恩
PET：仪征石化
/
压缩强度-供货态
表面印花型：第一次压缩
和第四次压缩≥0.3 kPa
单面无纺布：第一次压缩
和第四次压缩≥0.3 kPa
双面无纺布：第一次压缩
和第四次压缩≥0.1 kPa
/
涤纶、丙纶双组份吸音棉材
料的技术要求
/
/
第三方实
验室
/
PV
2024.12.30 2025.01.30
PP：道恩
PET：仪征石化
/
压缩强度-55℃,95%湿
度，48h
表面印花型：第一次压缩
和第四次压缩≥0.3 kPa
单面无纺布：第一次压缩
和第四次压缩≥0.3 kPa
双面无纺布：第一次压缩
和第四次压缩≥0.1 kPa
/
涤纶、丙纶双组份吸音棉材
料的技术要求
/
/
第三方实
验室
/
PV
2024.12.30 2025.01.30
PP：道恩
PET：仪征石化
/
压缩强度100℃，100h
表面印花型：第一次压缩
和第四次压缩≥0.3 kPa
单面无纺布：第一次压缩
和第四次压缩≥0.3 kPa
双面无纺布：第一次压缩
和第四次压缩≥0.1 kPa
/
涤纶、丙纶双组份吸音棉材
料的技术要求
/
/
第三方实
验室
/
PV
2024.12.30 2025.01.30
PP：道恩
PET：仪征石化
/
厚度降低-供货态
<15%
/
涤纶、丙纶双组份吸音棉材
料的技术要求
/
/
第三方实
验室
/
PV
2024.12.30 2025.01.30
PP：道恩
PET：仪征石化
/
厚度降低-55℃,95%湿
度，48h
<15%
/
涤纶、丙纶双组份吸音棉材
料的技术要求
/
/
第三方实
验室
/
PV
2024.12.30 2025.01.30
PP：道恩
PET：仪征石化
/
厚度降低100℃，100h
<15%
/
涤纶、丙纶双组份吸音棉材
料的技术要求
/
/
第三方实
验室
/
PV
2024.12.30 2025.01.30
PP：道恩
PET：仪征石化
/
层离力-供货态
>0.8  N
/
涤纶、丙纶双组份吸音棉材
料的技术要求
/
/
第三方实
验室
/
PV
2024.12.30 2025.01.30
PP：道恩
PET：仪征石化
/
层离力-55℃,95%湿度，
48h
>0.8  N
/
涤纶、丙纶双组份吸音棉材
料的技术要求
/
/
第三方实
验室
/
PV
2024.12.30 2025.01.30
PP：道恩
PET：仪征石化
/
层离力100℃，100h
>0.8  N
/
涤纶、丙纶双组份吸音棉材
料的技术要求
/
/
第三方实
验室
/
PV
2024.12.30 2025.01.30
PP：道恩
PET：仪征石化
/
撕裂强度
表面印花型：≥10  N
单面无纺布：≥30  N
双面无纺布：≥30  N
/
涤纶、丙纶双组份吸音棉材
料的技术要求
/
/
第三方实
验室
/
PV
2024.12.30 2025.01.30
PP：道恩
PET：仪征石化
/
热老化
110℃，400h，纤维无变黄
、无粉化等不良现象
/
涤纶、丙纶双组份吸音棉材
料的技术要求
/
HAN
/
PV
2024.12.30 2025.01.30
PP：道恩
PET：仪征石化
/
抗霉菌性
无霉菌生成
/
涤纶、丙纶双组份吸音棉材
料的技术要求
/
/
第三方实
验室
/
PV
2024.12.30 2025.01.30
PP：道恩
PET：仪征石化
/
耐气候交变
材料无明显分层、变黄等
不良现象
/
涤纶、丙纶双组份吸音棉材
料的技术要求
/
/
HAN
/
PV
2024.12.30 2025.01.30
PP：道恩
PET：仪征石化
 散发性能
/
/
SMTC 5 300 004
轿车内饰零件及材料散发性
能技术要求
/
/
/
PV
2024.12.30 2025.01.30
2/3
SMPV-4.3.2-003-QA-F01


PP：道恩
PET：仪征石化
/
总碳试验
其他材料≤20 ug/g
SMTC 5 300 004
轿车内饰零件及材料散发性
能技术要求
/
/
第三方实
验室
/
PV
2024.12.30 2025.01.30
PP：道恩
PET：仪征石化
/
雾翳试验
其他≤2.0 mg
SMTC 5 300 004
轿车内饰零件及材料散发性
能技术要求
 
100℃/21℃×18 h
/
第三方实
验室
/
PV
2024.12.30 2025.01.30
PP：道恩
PET：仪征石化
/
甲醛散发
其他≤ 2 ug/g
SMTC 5 300 004
轿车内饰零件及材料散发性
能技术要求
/
/
第三方实
验室
/
PV
2024.12.30 2025.01.30
PP：道恩
PET：仪征石化
/
气味试验
常态 ≤3.0
干态（条件3） ≤3.5
SMTC 5 300 004
轿车内饰零件及材料散发性
能技术要求
/
/
第三方实
验室
/
PV
2024.12.30 2025.01.30
5
金属卡扣
65Mn
江西久隆带钢
化学成分
化学成分
C:0.62-0.70
Mn：0.60-0.90
S：≤0.035
P：≤0.030
/
锌铝薄片涂覆层的表面保护
要求（A）
GB/T1222
弹簧钢性能技术要求
第三方实
验室
/
PV
2024.12.30 2025.01.30
江西久隆带钢
机械性能
硬度
435-535HV
/
锌铝薄片涂覆层的表面保护
要求（A）
GB/T1222
弹簧钢性能技术要求
第三方实
验室
/
PV
2024.12.30 2025.01.30
江西久隆带钢
涂层厚度
涂层厚度
6~25μm（锌片层至少3μ
m）
/
锌铝薄片涂覆层的表面保护
要求（A）
ISO 1463
金属和氧化物覆盖层 覆
盖层厚度的测定 显微镜
法
第三方实
验室
/
PV
2024.12.30 2025.01.30
江西久隆带钢
附着力强度
附着力强度
附着力强度
/
锌铝薄片涂覆层的表面保护
要求（A）
ISO 2409
色漆和清漆的划格试验
第三方实
验室
/
PV
2024.12.30 2025.01.30
江西久隆带钢
盐雾试验
中性盐雾
120小时后，无起泡，无分
层，无灰翳；240小时后，
无起泡，无分层，无金属
基体腐蚀
/
锌铝薄片涂覆层的表面保护
要求（A）
ISO 9227
人造气氛腐蚀实验盐雾
实验
第三方实
验室
/
PV
2024.12.30 2025.01.30
江西久隆带钢
冷凝水试验
冷凝水试验
240h试验后，无起泡，无
基材与涂覆层分离，无金
属基体腐蚀。并且，在室
温下适应30min后，满足
Gt0~1。（采用TESA4657胶
带）
/
锌铝薄片涂覆层的表面保护
要求（A）
ISO 6270-2
冷凝水气候测试试验方
法
第三方实
验室
/
PV
2024.12.30 2025.01.30
Supplier  设计或材料工程师   Test engineer：                                   日期 Date：
SMTC  设计发布工程师 DRE：                                              日期 Date：                                      .                          SMTC  设计发布高级经理 DRE Senior Manager：                                              日期 Date：                                            .
SMTC  材料工程师 MVE ：                                                   日期 Date：                                                              SMTC  材料高级经理 Material Senior Manager ：                                                   日期 Date：                                            .
3/3
SMPV-4.3.2-003-QA-F01

File: 材料工程师/427 遮阳板卡扣 程达 PP1 857 561（11768889&11772956）-孙晓晓-20241030.xlsx.pdf.md
# 427 遮阳板卡扣 程达 PP1 857 561（11768889&11772956）-孙晓晓-20241030.xlsx.pdf

序号
零件名称
材料牌号/名称
ADV试验条目
ADV试验子条目
要求/限值
技术要求/协议编
号
技术要求/协议
名称
试验规范编号
试验规范名称
分析/试验地点/
单位
试验样件数量
分析/认证类
型
试验开始时间
试验结束时间
备注
1
总成
1.1
总成
耐环境存放
高温试验要求
高温存储:在100℃的恒温
箱放置24h后取出放在标
准室温，待整体温度恢复
到室温检测,不允许出现
裂纹缺损、变形、伤痕、
收缩等缺陷；表面不应有
明显的颜色改变
/
/
/
/
程达实验室
3
PV
2024.10.15
2024.12.15
2种颜色
都要做
1.2
总成
耐环境存放
低温试验要求
在-40℃恒温箱放置24h后
取出放在标准室温，待整
体温度恢复到室温检测,
不允许出现裂纹缺损、变
形、伤痕、收缩等缺陷；
表面不应有明显的颜色改
变
/
/
/
/
程达实验室
3
PV
2024.10.15
2024.12.15
2种颜色
都要做
1.3
总成
耐环境存放
高低温交变试验要
求
按照SMTC 5 400 005 A法
，设置高低温交变试验箱
的高温、低温、时间及湿
度，放置到交变箱进行20
个循环试验后取出放在标
准室温，待整体温度恢复
到室温检测,不允许出现
裂纹缺损、变形、伤痕、
收缩等缺陷；表面不应有
明显的颜色改变
/
/
/
/
程达实验室
3
PV
2024.10.15
2024.12.15
2种颜色
都要做
2
吊钩本体
POM
牌号：M100-UV
2.1
吊钩本体
POM
牌号：M100-UV
红外光谱分析
红外光谱分析
POM
/
POM聚合物材料
要求
GB/T 6040-2019
红外光谱分析方法通
则
程达实验室
1
PV
2024.10.15
2024.12.15
2种颜色
都要做
2.2
吊钩本体
POM
牌号：M100-UV
塑料-非泡沫塑料的密
度
密度/g/cm3
1.40~1.44 g/cm3
/
POM聚合物材料
要求
ISO 1183-1
Plastics Methods
for determining the
density of non-
cellular plastics -
- Part 1: Immersion
method, liquid
pycnometer method
and titration
method
程达实验室
1
PV
2024.10.15
2024.12.15
2.3
吊钩本体
POM
牌号：M100-UV
塑料-差示扫描量热分
析
熔融温度（熔点）/
℃
162~172℃
/
POM聚合物材料
要求
SO 11357
塑料-差示扫描量热法
（DSC）-第3部分：熔
融和结晶温度及热焓
的测定
程达实验室
>1g
PV
2024.10.15
2024.12.15
2.4
吊钩本体
POM
牌号：M100-UV
屈服强度
屈服强度
≥55MPa
/
POM聚合物材料
要求
ISO 527-2
/
程达实验室
5
PV
2024.10.15
2024.12.15
2.5
吊钩本体
POM
牌号：M100-UV
屈服延伸率
屈服延伸率
≥6%
/
POM聚合物材料
要求
ISO 527-2
/
程达实验室
5
PV
2024.10.15
2024.12.15
附件一 总成零件开发验证计划-材料部分模板
    项目号/Project No     427 BNB             零件号/Part No    11768889-SSV/SNA（PP1857561-2OK/DS2）/11772956-SSV/SNA（PP1857562-2OK/DS2）     零件名称/Part Name      遮阳板挂钩总成              供应商/Supplier     上海程达汽车零部件有限公司      .
零件开发验证计划—材料部分
Component ADV Plan - Material test
1/3
SMPV-4.3.2-003-QA-F01


序号
零件名称
材料牌号/名称
ADV试验条目
ADV试验子条目
要求/限值
技术要求/协议编
号
技术要求/协议
名称
试验规范编号
试验规范名称
分析/试验地点/
单位
试验样件数量
分析/认证类
型
试验开始时间
试验结束时间
备注
附件一 总成零件开发验证计划-材料部分模板
    项目号/Project No     427 BNB             零件号/Part No    11768889-SSV/SNA（PP1857561-2OK/DS2）/11772956-SSV/SNA（PP1857562-2OK/DS2）     零件名称/Part Name      遮阳板挂钩总成              供应商/Supplier     上海程达汽车零部件有限公司      .
零件开发验证计划—材料部分
Component ADV Plan - Material test
2.6
吊钩本体
POM
牌号：M100-UV
冲击强度
冲击强度
≥110KJ/m2
/
POM聚合物材料
要求
ISO 179-1
/
程达实验室
5
PV
2024.10.15
2024.12.15
2.7
吊钩本体
POM
牌号：M100-UV
冲击强度
冲击强度
无断裂
/
POM聚合物材料
要求
ISO 179-1
/
程达实验室
5
PV
2024.10.15
2024.12.15
2.8
吊钩本体
POM
牌号：M100-UV
缺口冲击强度
缺口冲击强度
≥5KJ/m2
/
POM聚合物材料
要求
ISO 179-1/eA
/
程达实验室
5
PV
2024.10.15
2024.12.15
2.9
吊钩本体
POM
牌号：M100-UV
落球实验
落球实验
无断裂
/
POM聚合物材料
要求
/
/
程达实验室
1
PV
2024.10.15
2024.12.15
2.10
吊钩本体
POM
牌号：M100-UV
光照实验
光照实验
4周期，灰度等级大于等
于4
/
POM聚合物材料
要求
/
/
委外
1
PV
2024.10.15
2024.12.15
2种颜色
都要做
2.11
吊钩本体
POM
牌号：M100-UV
汽车内饰材料的燃烧
特性
燃烧特性/mm/min
<100 mm/min
/
汽车内饰材料
的燃烧特性
GB 8410-2006
汽车内饰材料的燃烧
特性
委外
5
PV
2024.10.15
2024.12.15
2种颜色
都要做
2.12
吊钩本体
POM
牌号：M100-UV
甲醛
甲醛
甲醛≤5mg/kg
/
轿车内饰零件
及材料散发性
能技术要求
/
轿车内饰材料及零件
甲醛测定方法
委外
1
PV
2024.10.15
2024.12.15
2种颜色
都要做
2.13
吊钩本体
POM
牌号：M100-UV
雾翳
雾翳
G≤2mg
/
轿车内饰零件
及材料散发性
能技术要求
/
轿车内饰材料及零件
雾翳测定方法
委外
1
PV
2024.10.15
2024.12.15
2种颜色
都要做
2.14
吊钩本体
POM
牌号：M100-UV
总碳
总碳散发
总碳EG≤50ugc/g
/
轿车内饰零件
及材料散发性
能技术要求
/
轿车内饰零件及材料
总碳试验方法
委外
1
PV
2024.10.15
2024.12.15
2种颜色
都要做
3
弹簧
12Cr17Ni7
2024.10.15
2024.12.15
3.1
弹簧
12Cr17Ni7
化学成分
化学成分/%
C≤0.15%
/
不锈钢
GB/T-3280-2007
/
委外
5
PV
2024.10.15
2024.12.15
3.2
弹簧
12Cr17Ni7
化学成分
化学成分/%
Cr:16% ～ 18%
/
不锈钢
GB/T-3280-2007
/
委外
5
PV
2024.10.15
2024.12.15
3.3
弹簧
12Cr17Ni7
化学成分
化学成分/%
 Ni:6% ～ 8%
/
不锈钢
GB/T-3280-2007
/
委外
5
PV
2024.10.15
2024.12.15
3.4
弹簧
12Cr17Ni7
化学成分
化学成分/%
Si≤1%
/
不锈钢
GB/T-3280-2007
/
委外
5
PV
2024.10.15
2024.12.15
3.5
弹簧
12Cr17Ni7
化学成分
化学成分/%
 P≤0.045%
/
不锈钢
GB/T-3280-2007
/
委外
5
PV
2024.10.15
2024.12.15
3.6
弹簧
12Cr17Ni7
化学成分
化学成分/%
 S≤0.03%
/
不锈钢
GB/T-3280-2007
/
委外
5
PV
2024.10.15
2024.12.15
3.7
弹簧
12Cr17Ni7
化学成分
化学成分/%
Mn≤2%
/
不锈钢
GB/T-3280-2007
/
委外
5
PV
2024.10.15
2024.12.15
3.8
弹簧
12Cr17Ni7
屈服强度
屈服强度
≥930Mpa
/
不锈钢
GB/T-3280-2007
/
委外
5
PV
2024.10.15
2024.12.15
3.9
弹簧
12Cr17Ni7
抗拉强度
抗拉强度
≥1205N/mm2
/
不锈钢
GB/T-3280-2007
/
委外
5
PV
2024.10.15
2024.12.15
3.10
弹簧
12Cr17Ni7
断裂伸长率
断裂伸长率
A≥10%
/
不锈钢
GB/T-3280-2007
/
委外
5
PV
2024.10.15
2024.12.15
4
吊钩罩盖
POM
牌号：M100-UV
4.1
吊钩罩盖
POM
牌号：M100-UV
红外光谱分析
红外光谱分析
POM
/
POM聚合物材料
要求
GB/T 6040-2019
红外光谱分析方法通
则
程达实验室
1
PV
2024.10.15
2024.12.15
2种颜色
都要做
2/3
SMPV-4.3.2-003-QA-F01


序号
零件名称
材料牌号/名称
ADV试验条目
ADV试验子条目
要求/限值
技术要求/协议编
号
技术要求/协议
名称
试验规范编号
试验规范名称
分析/试验地点/
单位
试验样件数量
分析/认证类
型
试验开始时间
试验结束时间
备注
附件一 总成零件开发验证计划-材料部分模板
    项目号/Project No     427 BNB             零件号/Part No    11768889-SSV/SNA（PP1857561-2OK/DS2）/11772956-SSV/SNA（PP1857562-2OK/DS2）     零件名称/Part Name      遮阳板挂钩总成              供应商/Supplier     上海程达汽车零部件有限公司      .
零件开发验证计划—材料部分
Component ADV Plan - Material test
4.2
吊钩罩盖
POM
牌号：M100-UV
塑料-非泡沫塑料的密
度
密度/g/cm3
1.40~1.44 g/cm3
/
POM聚合物材料
要求
ISO 1183-1
Plastics Methods
for determining the
density of non-
cellular plastics -
- Part 1: Immersion
method, liquid
pycnometer method
and titration
method
程达实验室
1
PV
2024.10.15
2024.12.15
4.3
吊钩罩盖
POM
牌号：M100-UV
塑料-差示扫描量热分
析
熔融温度（熔点）/
℃
162~172℃
/
POM聚合物材料
要求
SO 11357
塑料-差示扫描量热法
（DSC）-第3部分：熔
融和结晶温度及热焓
的测定
程达实验室
>1g
PV
2024.10.15
2024.12.15
2种颜色
都要做
4.4
吊钩罩盖
POM
牌号：M100-UV
屈服强度
屈服强度
≥55MPa
/
POM聚合物材料
要求
ISO 527-2
/
程达实验室
5
PV
2024.10.15
2024.12.15
4.5
吊钩罩盖
POM
牌号：M100-UV
屈服延伸率
屈服延伸率
≥6%
/
POM聚合物材料
要求
ISO 527-2
/
程达实验室
5
PV
2024.10.15
2024.12.15
4.6
吊钩罩盖
POM
牌号：M100-UV
冲击强度
冲击强度
≥110KJ/m2
/
POM聚合物材料
要求
ISO 179-1
/
程达实验室
5
PV
2024.10.15
2024.12.15
4.7
吊钩罩盖
POM
牌号：M100-UV
冲击强度
冲击强度
无断裂
/
POM聚合物材料
要求
ISO 179-1
/
程达实验室
5
PV
2024.10.15
2024.12.15
4.8
吊钩罩盖
POM
牌号：M100-UV
缺口冲击强度
缺口冲击强度
≥5KJ/m2
/
POM聚合物材料
要求
ISO 179-1/eA
/
程达实验室
5
PV
2024.10.15
2024.12.15
4.9
吊钩罩盖
POM
牌号：M100-UV
落球实验
落球实验
无断裂
/
POM聚合物材料
要求
/
/
程达实验室
1
PV
2024.10.15
2024.12.15
4.10
吊钩罩盖
POM
牌号：M100-UV
光照实验
光照实验
4周期，灰度等级大于等
于4
/
POM聚合物材料
要求
/
/
委外
1
PV
2024.10.15
2024.12.15
2种颜色
都要做
4.11
吊钩罩盖
POM
牌号：M100-UV
汽车内饰材料的燃烧
特性
燃烧特性/mm/min
<100 mm/min
/
汽车内饰材料
的燃烧特性
GB 8410-2006
汽车内饰材料的燃烧
特性
委外
5
PV
2024.10.15
2024.12.15
2种颜色
都要做
4.12
吊钩罩盖
POM
牌号：M100-UV
甲醛
甲醛
甲醛≤5mg/kg
/
轿车内饰零件
及材料散发性
能技术要求
/
轿车内饰材料及零件
甲醛测定方法
委外
1
PV
2024.10.15
2024.12.15
2种颜色
都要做
SCL         材料工程师 MVE ：                                                   日期 Date：                                                              SCL      材料高级经理 Material Senior Manager ：                                                   日期 Date：                                            .
SRIH   设计发布工程师 DRE：                                              日期 Date：                                      .                          SRIH 设计发布高级经理 DRE Senior Manager：                                              日期 Date：                                            .
Supplier  设计或材料工程师   Test engineer：                                             日期 Date：                              .
3/3
SMPV-4.3.2-003-QA-F01
