Repository: kujaxr/obsidian-vault

File: 材料工程师/ABS吹塑工艺流程（BOP）.xlsx.md
# ABS吹塑工艺流程（BOP）.xlsx

| ABS吹塑工艺流程 |  |  |  |  |  |  |
| 吹塑流程 | 参数 | 设备要求 | 质量要求 | 测试方法 |  |  |
| 烘料
 | 回风温度：20-65℃  ；再生温度：180-220℃； 干燥温度：符合不同产品工艺卡要求 | 除湿干燥机 | 烘干后水份含量≤0.05%   （要求是根据不同牌号原料标准进行控制） | 使用水分测量仪进行水分含量检测        |  |  |
|  | 干燥时间：>4h |  |  |  |  |  |
| 吹塑
 | 螺杆温度：第一区~第十二区
（不同零件工艺不同） | 立式吹塑机 | 表面无扦伤、撞划、气痕、亮斑、缩印、针孔、凹槽等后续打磨难以处理或喷涂后无法遮盖的缺陷 | 首末件检查及巡检抽查，对外观、嵌件、扭矩、重量、壁厚、尺寸、追溯信息进行检测 |  |  |
|  | 螺杆转速：40±10(HZ)
（不同零件工艺不同） |  |  |  |  |  |
|  | 模具温度：38±10(℃) 
（不同零件工艺不同） |  |  |  |  |  |
|  | 挤出机加料量：38±5(%)
（不同零件工艺不同） |  |  |  |  |  |

File: 材料工程师/ACEA 2008_Oil_Sequences_Final.pdf.md
# ACEA 2008_Oil_Sequences_Final.pdf

 
 
 
         European 
      Automobile 
Manufacturers 
     Association 
 
 
ACEA EUROPEAN OIL SEQUENCES 
 
 
2008  
 
 
SERVICE FILL OILS FOR  
GASOLINE ENGINES 
LIGHT DUTY DIESEL ENGINES 
ENGINES WITH AFTER TREATMENT DEVICES and  
HEAVY DUTY DIESEL ENGINES 
 
 
 
 
Laboratory tests for gasoline and light duty diesel engine oils, 
Engine tests for gasoline and light duty diesel engine oils, 
Laboratory tests for engine with after treatment devices, 
Engine tests for engine with after treatment devices. 
Laboratory tests for heavy duty diesel engine oils, 
Engine tests for heavy duty diesel engine oils, 
 
 
 
ACEA 
Avenue des Nerviens 85 
B-1040 Bruxelles 
Tel (32) 2 732 55 50 
Fax (32) 2 738 73 10 
       (32) 2 738 73 11 
info@acea.be;  
communications@acea.be 
www.ACEA.be 
TVA BE 444 072 631 
SGB 210-0069404-04


 
 
 ACEA 
ACEA 2008 EUROPEAN OIL SEQUENCES FOR SERVICE-FILL OILS  
 
Dec. 2008 
 
This document details the ACEA 2008 European Oil Sequences for Service-fill Oils for Gasoline engines, for Light Duty 
Diesel engines, for Gasoline & Diesel engines with after treatment devices and for Heavy Duty Diesel engines. These 
sequences define the minimum quality level of a product for presentation to ACEA members. Performance parameters 
other than those covered by the tests shown or more stringent limits may be indicated by individual member companies. 
 
These sequences will replace the ACEA 2007 sequences as a means of defining engine lubricant quality from  
22nd December 2008. 
 
 
CONDITIONS FOR USE OF PERFORMANCE CLAIMS AGAINST THE ACEA OIL SEQUENCES 
 
ACEA requires that any claims for Oil performance to meet these sequences must be based on credible data and 
controlled tests in accredited test laboratories.   
 
ACEA requires that engine performance testing used to support a claim of compliance with these ACEA sequences 
should be generated according to the European Engine Lubricants Quality Management System (EELQMS), but ACEA 
reserves the right to define alternatives in exceptional cases.  
EELQMS which is described in the ATIEL Code of Practice1, addresses product development testing and product 
performance documentation, and involves the registration of all candidate and reference oil testing and defines the 
compliance process. Compliance with the ATIEL Code of Practice is mandatory for any claim to meet the requirements of 
the 2008 issue of the ACEA sequences. Therefore ACEA requires that claims against the ACEA oil sequences can only 
be made by oil companies or oil distributors who have signed the EELQMS oil marketers’ Letter of Conformance (for 
details: www.atiel.org). 
 
The ACEA oil sequences are underlying a constant development. Replacement tests and other changes required by the 
European automobile manufacturers are integrated and new issues are published on a regular basis. As new editions are 
published older editions have to be withdrawn. Validities of new and old editions are overlapping for limited periods of time 
as shown in the following table and graph.  
 
Issue year of full document 
First allowable use 
All new claims by 
withdrawn 
1996 
1st January 1996 
1st March 1997 
1st March 2000 
1998 
1st March 1998 
1st March 1999 
1st March 2002 
1999 
1st September 1999 
1st September 2000 
1st February 2004 
2002 
1st February 2002 
1st February 2003 
1st November 2006 
2004 
1st November 2004 
1st November 2005 
31st December 2009 
2007 
1st February 2007 
1st February 2008 
22nd December 2010 
2008 
22nd December 2008 
22nd December 2009 
 
 
First allowable use means that claims cannot be made against the specification before the date indicated. 
All new claims by means that from this date onward all claims for new oil formulations must be according to the latest 
ACEA release. Until that date new claims can also be made according to the previous ACEA release. (For example until 
1st February 2008, oil marketers can make claims against the ACEA 2004 release even though the 2007 release is active. 
After 1st February 2008, any new oil claims must be according to the ACEA 2007 sequences.) 
 Withdrawn means that no claims can be made against the issue after the date indicated. 
 
 
Issue
01.1996
03.1998
03.1999
09.1999
03.2000
09.2000
02.2002
03.2002
02.2003
02.2004
11.2004
11.2005
11.2006
02.2007
02.2008
12.2008
12.2009
12.2010
1996
1998
1999
2002
2004
2007
2008
…
…
New claims allowed during this period to this issue number; First allowable use indicated by the date
Next issue of the ACEA Oil Sequences in existence, but new claims can still be made according to this issue
No new claims to this issue number, but oil can still be marketed
                                                     
1 The ATIEL Code of Practice is the sole property of ATIEL and is available from ATIEL (Association Technique de 
l’Industrie Européenne des Lubrifiants), Boulevard du Souverain 165, B-1160 Brussels, Belgium. 


 
 
 
 ACEA 
ACEA 2008 EUROPEAN OIL SEQUENCES FOR SERVICE-FILL OILS  
 
Dec. 2008 
 
The marketer of an oil claiming ACEA performance requirements is responsible for all aspects of product liability. 
 
Where limits are shown relative to a reference oil, then these must be compared to the last valid Reference Result on that 
test stand prior to the candidate and using the same hardware. Further details will be in the ATIEL Code of Practice. 
 
Where claims are made that Oil performance meets the requirements of the ACEA sequences (e.g. product literature, 
packaging, labels) they must specify the ACEA Class and Category (see Nomenclature & ACEA Process for definitions). 
 
The categories A2 and B2 are not included in this edition of the ACEA European Oil Sequences because they are 
unsuitable for some of the current engines and will be unsuitable for many future engines. Misuse may cause engine 
damage. However, the use of A2/B2 oils for older engines (where owner's or workshop's literature recommends this use) 
is still appropriate and can be done according to the categories A2-96 Issue 3 and B2-98-Issue 2. 
 
REPLACEMENT of CCMC sequences 
 
The chart below shows the evolution of the engine oil specifications commonly developed by the European Automobile 
manufacturers. CCMC (Comité des Constructeurs du Marché Commun) was the forerunner organisation to ACEA. 
In January 1996 the CCMC European Oil Sequences became obsolete and were replaced by the ACEA European Oil 
Sequences. This is true for light duty engine oils as well as heavy duty engine oils. CCMC European Oil Sequences are 
not supported any more by ACEA. 
With the 2004 release of the ACEA European Oil Sequences the A and B categories have been combined to the 
respective A/B categories. At the same time, a new set of categories has been introduced with the intention to create 
specifications for engine oils being suitable for the latest and future aftertreatment systems for Gasoline and Diesel 
engines. These categories are designated as Cx-categories. 
For Heavy Duty Diesel engines, the CCMC Dx categories were replaced by the ACEA Ex categories as of 1 January 1996. 
The CCMC Dx categories then became obsolete and are no longer supported by ACEA.  
For Gasoline and Light Duty Diesel engines, see below:   
 
 
 
 
 
 
 
 
 
 
 
 
 
 
 
 
 
 
 
 
 
 
 
 
 
 
 
 
X= 1, 2, 3, 4 or 5 depending of categories 
CCMC “Gx“-
Categories
ACEA “Ax“-
Categories
CCMC “PDx“-
Categories
ACEA “Bx“-
Categories
Specification 
Replacement Date
01.1996
for Gasoline Engines:
for Diesel Engines:
obsolete
1996/2004
ACEA “Ax/Bx“
Categories
25.10.2004
for Gasoline  and Diesel 
for Gasoline  and Diesel 
for Gasoline  and Diesel 
for Gasoline  and Diesel 
Engines:
Engines:
Engines:
Engines:
ACEA Cx 
Categories
Catalyst Compatible oils  for 
Catalyst Compatible oils  for 
Catalyst Compatible oils  for 
Catalyst Compatible oils  for 
Gasoline  and Diesel engines 
Gasoline  and Diesel engines 
Gasoline  and Diesel engines 
Gasoline  and Diesel engines 
with aftertreatment devices :
with aftertreatment devices :
with aftertreatment devices :
with aftertreatment devices :
replaced by
replaced by
for Gasoline Engines
for Gasoline Engines
for Gasoline Engines
for Gasoline Engines
for Diesel Engines:
for Diesel Engines:
for Diesel Engines:
for Diesel Engines:


 
 
 
 ACEA 
ACEA 2008 EUROPEAN OIL SEQUENCES FOR SERVICE-FILL OILS  
 
Dec. 2008 
 
 
The ACEA 2008 European Oil Sequences for Service-fill Oils comprise 3 sets (classes) of sequences: one for Gasoline 
and Light Duty Diesel engines; one specifically for Gasoline and Light Duty Diesel engines with after treatment devices 
and one for Heavy Duty Diesel engines. Within each of these sets there are categories which reflect different performance 
requirements - four (A1/B1, A3/B3, A3/B4 & A5/B5) for gasoline and light duty diesel engines; four (C1, C2, C3, C4) 
specifically for engines with after treatment devices, and four (E4, E6, E7, E9) for heavy duty diesel engines. Typical 
applications for each sequence are described below for guidance only. Specific applications of each sequence are the 
responsibility of individual engine manufacturers for their own vehicles / engines.  
 
The sequences define the minimum quality level of a product for self-certification to EELQMS and presentation to ACEA 
members. Performance parameters other than those covered by the tests shown or more stringent limits may be indicated 
by individual ACEA member companies. 
 
 
NOMENCLATURE & ACEA PROCESS: 
Each set of sequences is designated for consumer use by a 2 part code comprising a letter to define the CLASS (e.g. C), 
and a number to define the CATEGORY (e.g. C1).  
In addition, for industry use, each sequence has a two-digit number to identify the YEAR of implementation of that severity 
level (e.g. A1 / B1-04). 
The CLASS indicates oil intended for a general type of engine - currently A / B = gasoline  and  light duty diesel engines; C 
= catalyst compatible oils for gasoline and diesel engines with after treatment devices. Other classes may be added in 
future if, for example, Natural Gas engines prove to require oil characteristics which cannot readily be incorporated into 
existing classes.  
The CATEGORY indicates oils for different purposes or applications within that general class, related to some aspect or 
aspects of the performance level of the oil. Typical applications for each sequence are described below for guidance only. 
Specific applications of each sequence are the responsibility of the individual motor manufacturer for their own vehicles 
and engines. Oils within a category may also meet the requirements of another category, but some engines may only be 
satisfied by oils of one category within a class. 
The YEAR numbers for ACEA Sequence is intended only for industry use and indicates the year of implementation of that 
severity level for the particular category. A new year number will indicate, for example, that a new test, parameter or limit 
has been incorporated in the category to meet new / upgraded performance requirements whilst remaining compatible 
with existing applications. An update must always satisfy the applications of the previous issue. If this is not the case, then 
a new category is required. 
An administrative ISSUE Number is added for industry use where it is necessary to update the technical requirements of a 
sequence without the intention to increase severity (e.g. when a CEC test engine is updated to the latest version whilst 
maintaining equivalent severity; or where a severity shift in the test requires modification of the specified limits.). 
 


 
 
 ACEA 
ACEA 2008 EUROPEAN OIL SEQUENCES FOR SERVICE-FILL OILS  
 
Dec. 2008 
 
Where claims are made that Oil performance meets the requirements of the ACEA sequences (e.g. product literature, 
packaging, labels) they must specify the ACEA Class and Category (see Nomenclature & ACEA Process for definitions). 
 
«Consumer Language»: 
 
A/B : gasoline and diesel engine oils  
 
A1/B1 Stable, stay-in-grade oil intended for use at extended drain intervals in gasoline engines and car & light van diesel 
engines specifically designed to be capable of using low friction low viscosity oils with a high temperature / high shear rate 
viscosity of 2.6 mPa*s for xW/20 and 2.9 to 3.5 mPa.s for all other viscosity grades. These oils are unsuitable for use in 
some engines. Consult owner manual or handbook if in doubt. 
 
A3/B3 Stable, stay-in-grade oil intended for use in high performance gasoline engines and car & light van diesel engines  
and/or for extended drain intervals where specified by the engine manufacturer, and/or for year-round use of low viscosity 
oils, and/or for severe operating conditions as defined by the engine manufacturer. 
 
A3/B4 Stable, stay-in-grade oil intended for use in high performance gasoline and direct injection diesel engines, but also 
suitable for applications described under A3/B3. 
 
A5/B5 Stable, stay-in-grade oil intended for use at extended drain intervals in high performance gasoline engines and car 
& light van diesel engines designed to be capable of using low friction low viscosity oils with a High temperature / High 
shear rate (HTHS) viscosity of 2.9 to 3.5 mPa.s. These oils are unsuitable for use in some engines. Consult owner manual 
or handbook if in doubt. 
 
C : Catalyst compatibility oils 
 
C1      Stable, stay-in-grade oil intended for use as catalyst compatible oil in vehicles with DPF and TWC in high 
performance car and light van diesel and gasoline engines requiring low friction, low viscosity, low SAPS oils with a 
minimum HTHS viscosity of 2.9 mPa.s. These oils will increase the DPF and TWC life and maintain the vehicles fuel 
economy. 
Warning: these oils have the lowest SAPS limits and are unsuitable for use in some engines. Consult owner manual or 
handbook if in doubt. 
C2      Stable, stay-in-grade oil intended for use as catalyst compatible oil in vehicles with DPF and TWC in high 
performance car and light van diesel and gasoline engines designed to be capable of using low friction, low viscosity oils 
with a minimum HTHS viscosity of 2.9mPa.s. These oils will increase the DPF and TWC life and maintain the vehicles fuel 
economy.  
Warning: these oils are unsuitable for use in some engines. Consult owner manual or handbook if in doubt. 
C3      Stable, stay-in-grade oil intended for use as catalyst compatible oil in vehicles with DPF and TWC in high 
performance car and light van diesel and gasoline engines, with a minimum HTHS viscosity of 3.5mPa.s. These oils will 
increase the DPF and TWC life. 
 Warning: these oils are unsuitable for use in some engines. Consult owner manual or handbook if in doubt. 
C4      Stable, stay-in-grade oil intended for use as catalyst compatible oil in vehicles with DPF and TWC in high 
performance car and light van diesel and gasoline engines requiring low SAPS oil with a minimum HTHS viscosity of 
3.5mPa.s. These oils will increase the DPF and TWC life. 
 Warning: these oils are unsuitable for use in some engines. Consult owner manual or handbook if in doubt. 
 
SAPS : Sulphated Ash, Phosphorus, Sulphur  
DPF : Diesel Particulate Filter  
TWC : Three way catalyst  
HTHS : High temperature / High shear rate viscosity  
 
 


 
 
 ACEA 
ACEA 2008 EUROPEAN OIL SEQUENCES FOR SERVICE-FILL OILS  
 
Dec. 2008 
 
 
 
E : Heavy Duty Diesel engine oils  
 
E4 
Stable, stay-in-grade oil providing excellent control of piston cleanliness, wear, soot handling and lubricant stability. 
It is recommended for highly rated diesel engines meeting Euro I, Euro II, Euro III, Euro IV and Euro V emission 
requirements and running under very severe conditions, e.g. significantly extended oil drain intervals according to the 
manufacturer’s recommendations. It is suitable for engines without particulate filters, and for some EGR engines and 
some engines fitted with SCR NOx reduction systems. However, recommendations may differ between engine 
manufacturers so Driver Manuals and/or Dealers shall be consulted if in doubt. 
E6 
Stable, stay-in-grade oil providing excellent control of piston cleanliness, wear, soot handling and lubricant stability. 
It is recommended for highly rated diesel engines meeting Euro I, Euro II, Euro III, Euro IV and Euro V emission 
requirements and running under very severe conditions, e.g. significantly extended oil drain intervals according to the 
manufacturer’s recommendations. It is suitable for EGR engines, with or without particulate filters, and for engines fitted 
with SCR NOx reduction systems. E6 quality is strongly recommended for engines fitted with particulate filters and is 
designed for use in combination with low sulphur diesel fuel. However, recommendations may differ between engine 
manufacturers so Driver Manuals and/or Dealers shall be consulted if in doubt. 
E7 
Stable, stay-in-grade oil providing effective control with respect to piston cleanliness and bore polishing. It further 
provides excellent wear control, soot handling and lubricant stability. It is recommended for highly rated diesel engines 
meeting Euro I, Euro II, Euro III, Euro IV and Euro V emission requirements and running under severe conditions, e.g. 
extended oil drain intervals according to the manufacturer’s recommendations. It is suitable for engines without particulate 
filters, and for most EGR engines and most engines fitted with SCR NOx reduction systems. However, recommendations 
may differ between engine manufacturers so Driver Manuals and/or Dealers shall be consulted if in doubt. 
 
E9 
Stable, stay-in-grade oil providing effective control with respect to piston cleanliness and bore polishing. It further 
provides excellent wear control, soot handling and lubricant stability. It is recommended for highly rated diesel engines 
meeting Euro I, Euro II, Euro III, Euro IV and Euro V emission requirements and running under severe conditions, e.g. 
extended oil drain intervals according to the manufacturer’s recommendations. It is suitable for engines with or without 
particulate filters, and for most EGR engines and for most engines fitted with SCR NOx reduction systems. E9 is strongly 
recommended for engines fitted with particulate filters and is designed for use in combination with low sulphur diesel fuel. 
However, recommendations may differ between engine manufacturers so Drivers Manuals and/or Dealers should be 
consulted if in doubt 


 
 
 ACEA 
ACEA 2008 EUROPEAN OIL SEQUENCE FOR SERVICE-FILL OILS FOR 
GASOLINE and DIESEL ENGINES 
Dec.  2008 
 
This sequence defines the minimum quality level of a product for self-certification to EELQMS and  for presentation to ACEA members. 
Performance parameters other than those covered by the tests shown or more stringent limits may be indicated by individual member companies. 
 
REQUIREMENT 
TEST METHOD 
PROPERTIES 
UNIT 
LIMITS 
 
 
 
 
A1 / 
B1-08 
 
A3 / 
B3-08 
 
A3 / 
       B4-08 
A5 / 
B5-08 
1.   LABORATORY TESTS 
1.1  
Viscosity 
grades 
 
SAE J300 
Latest active issue 
 
No restriction except as defined by shear stability and HT/HS 
requirements. Manufacturers may indicate specific viscosity 
requirements related to ambient temperature. 
1.2  
Shear 
stability 
CEC L -014-93 
or 
ASTM D6278 
100oC Viscosity after 30 cycles 
 
mm2/s 
Xw-20 stay 
in grade 
xW30  ≥  9.3 
xW40 ≥ 12.0 
All grades to 
be stay in 
grade 
All grades to be 
stay in grade 
All grades 
to be stay 
in grade 
1.3     Viscosity  
at high temp. & 
 high shear rate 
CEC L-036-90 
(2nd Edition) 
(Ravenfield) 
Viscosity at 150oC and   
106 s-1 shear rate 
mPa.s 
≥ 2.9  
and ≤ 3.5; 
Xw-20:  
2.6. min 
≥ 3.5 
≥ 3.5 
≥ 2.9  
and 
≤ 3.5 
1.4   
Evaporative 
loss 
CEC L-040-93 
(Noack) 
Max. weight loss  
after 1 h at 250oC 
% 
≤ 15 
≤ 13 
≤ 13 
≤ 13 
1.5 TBN 
ASTM D 2896 
 
mgKOH/g 
≥ 8.0 
≥ 8.0 
≥ 8.0 
≥ 8.0 
1.6 Sulphated 
ash 
ASTM D874 
 
% m/m 
≤ 1.3 (see 
note 2) 
≤ 1.5  (see 
note 2) 
≤ 1.6 (see note 
2) 
≤ 1.6 (see 
note 2) 
 
 
 
 
NOTE: the following sections apply to all sequences 
1.7 Sulphur (see 
note 1) 
ASTM D5185 
 
% m/m 
Report  
1.8 Phosphorus 
(see note 1) 
ASTM D5185 
 
% m/m 
Report 
1.9 Chlorine  
ASTM D6443  
 
ppm m/m 
Report 
1.10 
Oil / elastomer 
compatibility 
CEC L-039-96 
(see note 3) 
Max. variation of characteristics after 
immersion for 7 days in fresh oil 
without pre-ageing 
Hardness DIDC 
Tensile strength 
Elongation at rupture 
Volume variation 
 
 
 
points 
% 
% 
% 
 
RE1 
 
-1/+5 
-40/+10 
-50/+10 
-1/+5 
Elastomer 
RE2-99 
 
-5/+8 
-15/+18 
-35/+10 
-7/+5 
type 
RE3-04 
 
-22/+1   
-30/+10 
-20/+10 
-1/+22 
  
RE4 
 
-5/+5 
-20/+10 
-50/+10 
-5/+5 
 
AEM 
(VAMAC
) 
As per 
Daimler 
1.11  Foaming 
tendency 
ASTM D892  
without option A 
Tendency - stability 
ml 
Sequence I (24oC)   10 - nil 
Sequence II (94oC)  50 - nil 
Sequence III (24oC)  10 - nil 
1.12   High 
temperature 
foaming 
tendency 
ASTM D6082 
High 
temperature 
foam test 
Tendency - stability  
ml 
Sequence IV  (150oC) 100 - nil 


 
 
 ACEA 
ACEA 2008 EUROPEAN OIL SEQUENCE FOR SERVICE-FILL OILS FOR 
GASOLINE and DIESEL ENGINES 
Dec. 2008 
 
This sequence defines the minimum quality level of a product for self-certification to EELQMS and  for presentation to ACEA members. 
Performance parameters other than those covered by the tests shown or more stringent limits may be indicated by individual member companies. 
 
REQUIREMENT 
TEST METHOD 
PROPERTIES 
UNIT 
LIMITS 
 
 
 
 
A1 / 
B1-08 
A3 /  
B3-08 
A3 /    
B4-08 
A5 /  B5-08
2.   ENGINE TESTS 
2.1 
High 
temperature 
deposits 
Ring sticking 
Oil thickening 
CEC L-088-02 
(TU5JP-L4) 
 
72 Hour test 
 
Ring sticking (each part) 
Piston varnish 
 (6 elements, average of 4 pistons) 
Absolute viscosity increase at 40oC 
between min and max values during 
test 
Oil consumption 
Merit 
Merit 
 
mm2/s 
 
 
kg/test 
≥ 9.0 
≥ RL 216 
 
≤ 0.8 x 
RL216 
 
Report 
≥ 9.0 
≥ RL 216 
 
≤ 0.8 x 
RL216 
 
Report 
≥ 9.0 
≥ RL 216 
 
≤ 0.8 x 
RL216 
 
Report 
≥ 9.0 
≥ RL 216 
 
≤ 0.8 x RL216 
 
 
Report 
2.2 
Low 
temperature  
sludge 
ASTM D6593-00 
(Sequence VG) 
Under protocol 
& requirements 
for API  
(See Note 4) 
Average engine sludge 
Rocker cover sludge 
Average Piston skirt varnish 
Average engine varnish 
Comp. ring (hot stuck)  
Oil screen clogging 
merit 
merit 
merit 
merit 
 
% 
≥ 7.8 
≥ 8.0 
≥ 7.5 
≥ 8.9 
none 
≤ 20 
≥ 7.8 
≥ 8.0 
≥ 7.5 
≥ 8.9 
none 
≤ 20 
≥ 7.8 
≥ 8.0 
≥ 7.5 
≥ 8.9 
none 
≤ 20 
≥ 7.8 
≥ 8.0 
≥ 7.5 
≥ 8.9 
none 
≤ 20 
2.3 
Valve train  
scuffing wear 
CEC L-038-94 
(TU3M) 
Cam wear, average 
Cam wear, max. 
Pad merit (Ave. of 8 pads) 
µm 
µm 
merit 
≤ 10 
≤ 15 
≥ 7.5 
≤ 10 
≤ 15 
≥ 7.5 
≤ 10 
≤ 15 
≥ 7.5 
≤ 10 
≤ 15 
≥ 7.5 
2.4 
Black sludge 
CEC L-053-95 
(M111) 
Engine sludge, average 
merit 
≥ RL 140  
≥ RL 140 + 
4σ or ≥ 9.0 
≥ RL 140 + 
4σ or ≥ 9.0 
≥ RL 140 + 4σ 
or ≥ 9.0 
2.5 
Fuel economy 
See Note (5)  
CEC L-054-96 
(M111) 
Fuel economy improvement vs.  
Reference oil RL191 (15W-40) 
% 
≥ 2.5  
-- 
-- 
≥ 2.5  
2.6 
Medium  
temperature 
dispersivity 
CEC L-093-04 
(DV4TD) 
Absolute viscosity increase at  
100oC and 6 % soot  
 
 
 Piston merit  
 
mm2/s 
 
 
merit 
≤ 0.60 x 
RL223 result 
 
≥ (RL223 –
2,5pts ) 
≤ 0.60 x 
RL223 result 
 
≥ (RL223 –
2,5pts ) 
≤ 0.60 x 
RL223 result 
 
≥ (RL223 –
2,5pts ) 
≤ 0.60 x 
RL223 result 
 
≥ (RL223 –
2,5pts ) 
2.7  Wear 
 See notes (6) 
CEC L–099-08 
(OM646LA) 
 
 
Cam wear outlet (avg. max. wear 8 cams) 
Cam wear inlet (avg. max. wear 8 c.); (8) 
Cylinder wear (avg. 4 cyl.); s. note (8) 
Bore polishing (13 mm) - max. value  
of 4 cylinders; s. note (8)            
Tappet wear inlet (avg. max. wear 8 cams) 
Tappet wear outlet (avg. max. wear 8cams)
Piston cleanliness (avg. 4 pistons) 
Engine sludge avg. 
µm 
µm 
µm 
% 
 
µm 
µm 
merits 
merits 
 ≤ 140 
≤ 110 
  ≤ 5.0 
  ≤ 3.5 
 
report 
report 
report 
report 
≤ 140 
≤ 110 
≤ 5.0 
  ≤ 3.5 
 
report 
report 
report 
report 
≤ 120 
≤ 100 
≤ 5.0 
  ≤ 3.0 
 
report 
report 
report 
report 
≤ 120 
≤ 100 
≤ 5.0 
  ≤ 3.0 
 
report 
report 
report 
report 
 


 
 
ACEA 
ACEA 2008 EUROPEAN OIL SEQUENCE FOR SERVICE-FILL OILS FOR 
GASOLINE and DIESEL ENGINES 
Dec. 2008 
 
This sequence defines the minimum quality level of a product for self-certification to EELQMS and  for presentation to ACEA members. 
Performance parameters other than those covered by the tests shown or more stringent limits may be indicated by individual member companies. 
 
REQUIREMENT 
TEST METHOD 
PROPERTIES 
UNIT 
LIMITS 
 
 
 
 
A1 / 
B1-08 
A3 /  
B3-08 
A3 / 
B4-08 
A5 / 
B5-08 
2.   ENGINE TESTS CONTINUED 
2.8 
DI diesel  
Piston 
cleanliness & 
Ring sticking 
See notes (9) 
 
CEC L-078-99 
(VW TDI) 
Piston cleanliness 
 
 
Ring sticking  (Rings 1 & 2) 
Average of all 8 rings 
Max. for any 1st  ring 
Max. for any 2nd ring 
EOT TBN  (ISO 3771); s. note (7 
& 8) 
EOT TAN  (ASTM D 664); s. note 
(7) 
merit 
 
 
 
ASF 
ASF 
ASF 
mgKOH
/g 
mgKOH
/g 
≥ RL206 
minus  
4 points 
 
≤ 1.2 
≤ 2.5 
0.0 
≥ 4.0 
 
Report 
≥ RL206 
minus  
4 points 
 
≤ 1.2 
≤ 2.5 
0.0 
≥ 4.0 
 
Report 
≥ RL206 
 
 
 
≤ 1.0 
≤ 1.0 
0.0 
≥ 4.0 
 
Report 
≥ RL206 
 
 
 
≤ 1.0 
≤ 1.0 
0.0 
≥ 4.0 
 
Report 
 
(1) The internal standard method has to be used. 
(2) Maximum limits, Values take into account method and production’s tolerances  
(3) Use either complete Daimler requirements (VDA 675301, 7 days +/- 2h, 4 materials (NBR: NBR34 DIN 53538 T3 (100 ºC +/- 2°C); FPM: AK6 (150 
ºC +/- 2°C); ACM: E7503 (150 ºC +/- 2°C); AEM: D 8948/200.1 (150 ºC +/- 2°C)) + RE3, or complete requirements according to 1.10 above + 
Daimler requirements for AEM 
(4) The limits shown are based upon those applied in U.S. market requirements. ACEA will continuously review the situation to ensure that these 
limits are appropriate for European vehicles and lubricants. 
(5) ACEA considers the CEC L-54-T-96 test the only valid comparator against which claims of lubricant fuel economy improvement should be made. 
(6) For A1/B1 claims OM 602A passing results obtained before the end of 2008 can be used instead of OM 646LA results. 
(7) Test report has to give measured values before & after the test, all measurements to be taken in the same lab. 
(8) These parameters are not yet official CEC parameters. 
(9) Test results from tests performed before the publishing of the 2008 ACEA oil sequences are allowed to be used without passing the EOT TBN 
criteria and reporting EOT TAN values. 


 
 
 ACEA 
ACEA 2008 EUROPEAN OIL SEQUENCE FOR SERVICE-FILL OILS FOR 
GASOLINE and DIESEL ENGINES WITH AFTER TREATMENT DEVICES 
Dec. 2008 
 
This sequence defines the minimum quality level of a product for self-certification to EELQMS and  for presentation to ACEA members. 
Performance parameters other than those covered by the tests shown or more stringent limits may be indicated by individual member companies. 
 
 
REQUIREMENT 
TEST METHOD 
PROPERTIES 
UNIT 
LIMITS 
 
 
 
 
C1-08 
C2-08 
 
C3-08 
 
C4-08 
 
1. LABORATORY TESTS 
 
 
 
1.1  
Viscosity 
grades 
 
SAE J300 
Latest active issue 
 
No restriction except as defined by shear stability and HT/HS 
requirements. Manufacturers may indicate specific viscosity 
requirements related to ambient temperature. 
1.2  Shear 
stability 
CEC L-014-93 
or 
ASTM D6278 
100oC Viscosity after 30 cycles 
 
mm2/s 
All grades to 
be stay in 
grade 
All grades to 
be stay in 
grade 
All grades to 
be stay in 
grade 
All grades 
to be stay 
in grade 
1.3     Viscosity  
at high temp. & 
 high shear rate 
CEC L-036-90 (2nd 
Edition) 
(Ravenfield) 
Viscosity at 150oC and   
106 s-1 shear rate 
mPa.s 
≥ 2.9 
≥ 2.9 
≥ 3.5 
≥ 3.5 
1.4 Evaporative 
loss 
CEC L-040-93 
(Noack) 
Max. weight loss  
after 1 h at 250oC 
% 
≤ 13 
 ≤ 13 
≤ 13 
≤ 11 
1.5 Sulphur  
ASTM D5185 
(see note 1) 
% m/m 
≤ 0.2 
≤ 0.3 
≤ 0.3 
≤ 0.2 
1.6 Phosphorus 
ASTM D5185 
(see note 1) 
% m/m 
≤ 0.05 (2) 
≥ 0.070 
≤0.090 (2) 
≥ 0.070 
≤0.090 (2) 
≤ 0.090 (2) 
1.7  Sulphated 
ash 
ASTM D874 
 
% m/m 
 
≤ 0.5 
(see note 2) 
≤ 0.8 
(see note 2) 
≤ 0.8  
(see note 2) 
≤ 0.5 (see 
note 2) 
1.8 Chlorine 
ASTM D6443  
 
ppm m/m  
Report 
Report 
Report 
Report 
1.9 TBN 
ASTM D 2896 
 
mg KOH / g 
 
 
≥ 6.0 
≥ 6.0 
 
 
 
 
NOTE: The following sections apply to all sequences 
Elastomer type 
1.10 
Oil / elastomer 
compatibility 
CEC L-039-96 
 
(see note 3) 
Max. variation of characteristics 
after immersion for 7 days in fresh 
oil without pre-ageing 
Hardness DIDC 
Tensile strength 
Elongation at rupture 
Volume variation 
 
 
points 
% 
% 
% 
RE1 
 
-1/+5 
-40/+10 
-50/+10 
-1/+5 
RE2-99 
 
-5/+8 
-15/+18 
-35/+10 
-7/+5 
RE3-04 
 
-22/ +1  
-30/+10 
-20/+10 
-1/+22 
RE4 
 
-5/+5 
-20/+10 
-50/+10 
-5/+5 
AEM 
VAMAC 
As per 
Daimler 
1.11    Foaming 
           tendency 
ASTM D892  
without option A 
Tendency - stability 
ml 
Sequence I (24oC)   10 - nil 
Sequence II (94oC)  50 - nil 
Sequence III (24oC)  10 - nil 
1.12            High 
temperature 
foaming 
tendency 
ASTM D6082 
High temperature 
foam test 
Tendency - stability  
ml 
Sequence IV  (150oC) 100 - nil

File: 材料工程师/ACEA 2008_Oil_Sequences_Final_CN.pdf.md
# ACEA 2008_Oil_Sequences_Final_CN.pdf

 
 
 
欧洲汽车 
制造商协会 
 
 
 
ACEA 欧洲机油系列 
 
 
 
 
2008 
 
 
 
 
 
汽油发动机、 
小功率柴油发动机、 
带后处理装置的发动机和 
大功率柴油发动机维修加注用机油 
 
 
 
 
 
 
汽油发动机及小功率柴油发动机机油实验室试验， 
汽油发动机及小功率柴油发动机机油发动机试验， 
带后处理装置的发动机的实验室试验， 
带后处理装置的发动机的发动机试验  
大功率柴油发动机机油实验室试验， 
大功率柴油发动机机油发动机试验， 
 
 
 
ACEA 
Avenue des Nerviens 85 
B-1040 Bruxelles 
电话：(32) 2 732 55 50 
传真：(32) 2 738 73 10 
(32) 2 738 73 11 
info@acea.be；
communications@acea.be 
www.ACEA.be 
TVA BE 444 072 631 
SGB 210-0069404-04 


 
01.1996 
03.1998 
03.1999 
09.1999 
Issue 
1996 
03.2000 
09.2000 
02.2002
1998 
03.2002
02.2003
1999 
02.2004
11.2004
11.2005
2002 
11.2006
02.2007 
02.2008 
12.2008
2004 
12.2009
2007 
2008 
…
ACEA 
          ACEA 2008 维修加注用机油欧洲机油系列 
2008 年 12 月 
 
 
该文件详细说明了关于汽油发动机、小功率柴油发动机、带后处理装置的汽油/柴油发动机以及大功率柴油发动机维修加注用
机油的 ACEA 2008 欧洲机油系列。这些系列规定了提供给 ACEA 成员的产品的最低质量等级。个别成员公司可要求非上
述试验范围内的性能参数或更严格的限值。 
 
自 2008 年 12 月 22 日起，作为规定发动机润滑油质量的标准，这些系列将替代 ACEA 2007 年系列。 
 
 
作出符合 ACEA 机油系列要求的性能声明的条件 
 
ACEA 要求任何关于满足这些系列要求的机油性能声明都必须建立在可信数据及公认试验实验室的受控试验上。 
 
ACEA 要求，应按照欧洲发动机润滑油质量管理体系 (EELQMS) 生成发动机性能试验，以支持与 ACEA 系列相一致的声
明，但 ACEA 保留在例外事件中规定备选体系的权力。 
ATIEL（欧洲工业润滑油技术协会）实务准则
1对 EELQMS 进行了说明，EELQMS 处理产品开发试验及产品性能文档，涉
及所有待试验机油和参考机油试验登记并规定了遵循程序。对于任何关于满足 ACEA 系列 2008 年期的声明，必须与 ATIEL 
实务准则相一致。因此，ACEA 要求，只有签署了 EELQMS 机油经销商一致性证书的机油公司或机油经销商才能作出符合 
ACEA 机油系列的声明，（关于细节，参见 www.atiel.org）。 
 
ACEA 机油系列经历了一个持续发展的过程。它汇总欧洲汽车制造商要求的替代试验和其他改动，并定期公布新的期号。新
版本发布后，老版本必须收回。新老版本的有效期会在有限时期内重合，如以下图表所示。 
 
完整文件的发行年 
首次声明许可 
所有新声明不迟于 
收回 
1996 
1996 年 1 月 1 日 
1997 年 3 月 1 日 
2000 年 3 月 1 日 
1998 
1998 年 3 月 1 日 
1999 年 3 月 1 日 
2002 年 3 月 1 日 
1999 
1999 年 9 月 1 日 
2000 年 9 月 1 日 
2004 年 2 月 1 日 
2002 
2002 年 2 月 1 日 
2003 年 2 月 1 日 
2006 年 11 月 1 日 
2004 
2004 年 11 月 1 日 
2005 年 11 月 1 日 
2009 年 11 月 31 日 
2007 
2007 年 2 月 1 日 
2008 年 2 月 1 日 
2010 年 11 月 22 日 
2008 
2008 年 11 月 22 日 
2009 年 11 月 22 日 
 
首次声明许可意思是在所示日期之前不可作出符合该规格要求的声明。 
所有新声明不迟于意思是在该日期以后，所有新机油配方的声明必须以最新 ACEA 发布为基础。在此日期之前，新声明也可
以根据前期 ACEA 发布作出。（例如，在 2008 年 2 月 1 日之前，尽管 2007 年发布有效，但机油经销商仍可按照 ACEA 
2004 年发布作出声明。在 2008 年 2 月 1 日以后，任何新的机油声明必须根据 ACEA 2007 年系列作出。 
收回意思是在所示日期之后不可根据该期号作出声明。 
 
 
12.2010 
 
 
 
 
 
… 
 
 
在该时期允许对该期号作出声明；到该日期为止首次允许作出声明 
下一期 ACEA 机油系列已存在，但仍可根据该期号作出声明 
未根据该期号作出新的声明，但仍可营销机油。 
 
 
 
 
 
 
 
 
 
 
 
 
 
 
 
1 ATIEL 实务准则的版权为 ATIEL（欧洲工业润滑油技术协会）专有，可从 ATIEL 获取 ATIEL 实务准则，地址是：
Boulevard du Souverain 165, B-1160 Brussels, Belgium。 


 
ACEA  
ACEA 2008 维修加注用机油欧洲机油系列
2008 年12 月
声称满足 ACEA 性能要求的机油营销商对产品可靠性的所有方面负责。 
 
在显示相对于参考机油的限值的情况下，在试验带试验机油之前，这些限值必须与该试验台架上的最近合法参考结果相比较，
并使用相同的硬件。更多细节，参见 ATIEL 技术协会实务准则。 
 
必须在声明机油性能满足 ACEA 系列要求的地方（例如，产品文献、包装和标签）指明 ACEA 等级和类别（参见命名法和 
ACEA 定义程序）。 
 
 
因为类别 A2 和 B2 不适用于当前的某些发动机，也不适用于许多未来的发动机，所以它们未包含在该版 ACEA 欧洲机油
系列中。误用可能会损害发动机。然而，对老式发动机使用 A2/B2 类机油（在用户或维修厂文献推荐此种做法的情况下）
仍然是合适的，可按照类别 A2 的 96 年期 3 和类别 B2 的 98 年期 2 执行。 
 
 
替代 CCMC 系列 
 
 
 
下文中的图表表示由欧洲汽车制造商共同发起的发动机机油规格的演变。CCMC（欧洲共同市场汽车制造商委员会）是 ACEA 
的前身。 
 
1996 年 1 月，CCMC 欧洲机油系列作废并由 ACEA 欧洲机油系列替代。这也适用于小功率发动机机油及大功率发动机机
油。ACEA 不再对 CCMC 欧洲机油系列提供支持。 
 
随着 ACEA 欧洲机油系列于 2004 年发布，类别 A 和 B 被合并为单独的类别 A/B。同时，为了生成适用于最近及未来汽
油及柴油发动机后处理系统的机油规格，引入了一套新类别。这些类别被命名为类别 Cx。 
 
对于大功率柴油发动机，自 1996 年 1 月 1 日，CCMC 的类别 Dx 被 ACEA 的类别 Ex 类替代。然后，CCMC 的 Dx 
类作废，ACEA 不再对其进行支持。 
对于汽油发动机和小功率柴油发动机，见下文： 
带后处理装置的汽油发动机及柴
油发动机用催化剂兼容性机油： 
 
 
 
 
 
对于汽油发动机： 
 
 
 
CCMC 的 
类别 Gx 
 
 
 
对于柴油发动机： 
 
CCMC 的类
别 PDx 
 
作废 
 
对于汽油发动机 
 
 
ACEA 的 
类别 Ax 
 
 
 
 
对于柴油发动机： 
 
ACEA 的 
类别 Bx 
 
 
 
1996/2004 
ACEA 的  
类别 Cx  
 
 
 
 
 
ACEA 的类别 
Ax/Bx 
 
规格替代日期
1996年 1 月 
 
25.10.2004 
 
 
X= 1、2、3、4 或 5，取决于类别 
对于汽油及柴油 
发动机：


 
 
ACEA  
ACEA 2008 维修加注用机油欧洲机油系列
2008 年12 月
ACEA 2008 年维修加注用欧洲机油系列包括 3 套（等）系列：一套用于汽油发动机和小功率柴油发动机，一套专用于带后
处理装置的汽油发动机和小功率柴油发动机，一套用于大功率柴油发动机。这 3 套系列中的每一套还包含反映不同性能要求
的类别 - 4 个类别（A1/B1、A3/B3、A3/B4 和 A5/B5）用于汽油发动机和小功率柴油发动机，4 个类别（C1、C2、C3 和 
C4）专用于带后处理装置的发动机，4 个类别（E4、E6、E7 和 E9）用于大功率发动机。对每个系列的典型应用说明如下，
仅供指导。发动机制造商负责阐明各系列在他们生产的车辆/发动机上的具体应用。 
 
系列规定了向 EELQMS 进行自我认证的产品和向 ACEA 成员供货的产品的最低质量等级。个别成员公司可要求非上述试
验范围内的性能参数或更严格的限值。 
 
 
命名法和 ACEA 程序： 
 
为消费者使用目的，每套系列用一个由 2 部分组成的代码命名，一部分代码包括一个定义等级的字母（例如 C），一部分代
码包括一个定义类别的数字（例如 C1）。 
 
另外，为工业应用目的，每个系列具有一个两位数的数字，以识别苛刻度的执行年份（例如 A1 / B1-04）。 
 
等级表示机油用于某种通用类型的发动机 - 当前， A / B = 汽油发动机和小功率柴油发动机机油，C = 带后处理装置的汽油
及柴油发动机用催化剂兼容性机油。将来可能会增加其他等级，例如在天然气发动机要求的机油特性被证明不能轻易并入现
存等级的情况下。 
 
类别表示某通用等级中用于不同目的或场合的机油，它与机油性能水平的某一或某些方面有关。对每个系列的典型应用说明
如下，仅供指导。发动机制造商负责阐明各系列在他们生产的车辆/发动机上的具体应用。某种类别内的机油可能也满足另一
类别的要求，但某些发动机可能只能使用某种等级内的某类别机油。 
 
ACEA 系列的年份号仅用于工业目的，它指出特定类别的苛刻度执行年份。新年份号表示，已将某个试验、参数或限值并入
类别中，以满足新/升级的性能要求，同时保留与现存应用的兼容性。升级必须始终满足前一期号的应用。如果不是这种情况，
那么需要引入一个新的类别。 
 
在必须升级某个系列的技术要求，但不打算增加苛刻度的情况下（例如，在保持同等苛刻度的同时将某种 CEC 试验发动机
升级到最新版本；或在试验中的苛刻性变化要求更改特定限值的情况下。），添加一个用于工业应用的管理性期号。 


 
 
ACEA  
  ACEA 2008 维修加注用机油欧洲机油系列
2008 年12 月
 
 
 
 
必须在声明机油性能满足 ACEA 要求的地方（例如，产品文献、包装和标签）指明 ACEA 等级和类别（参见命名法和 ACEA 
定义程序）。 
 
«消费者语言»： 
 
A/B：汽油及柴油发动机机油 
 
A1/B1 稳定且等级恒定的机油，换油间隔延长，用于能使用（xW/20 等级时高温/高剪切率粘度为 2.6 mPa*s 和所有其他等
级时高温/高剪切率粘度为 2.9 到 3.5 mPa.s 的）低摩擦低粘度机油的汽油发动机和轿车及轻型厢式货车柴油发动机。这些
机油不适用于某些发动机。如果有疑问，查看用户手册或指南。 
 
A3/B3 稳定且等级恒定的机油，用于高性能汽油发动机和轿车及轻型厢式货车柴油发动机中，换油间隔延长期由发动机制造
商指定，粘度低，可供一年四季使用，也可用于发动机制造商指定的恶劣工作环境下。 
 
A3/B4 稳定且等级恒定的机油，用于高性能汽油发动机和直接喷射式柴油发动机，也适用于 A3/B3 所描述的场合。 
 
A5/B5 稳定且等级恒定的机油，换油间隔延长，用于能使用高温/高剪切率 (HTHS) 粘度为 2.9 到 3.5 mPa.s 的低摩擦低
粘度机油的高性能汽油发动机和轿车及轻型厢式货车柴油发动机中。这些机油不适用于某些发动机。如果有疑问，查看用户
手册或指南。 
 
C：催化剂兼容性机油 
 
 
C1 
稳定且等级恒定的机油，在带有 DPF（柴油微粒滤清器）和 TWC（三元催化转化器）的高性能轿车和轻型厢式货车的
柴油及汽油发动机中用作催化剂兼容性机油，这些发动机要求使用低摩擦、低粘度、低 SAPS（硫酸灰分、磷和硫磺）、且最小 
HTHS（高温高剪切率）粘度为 2.9 mPa.s 的机油。这些机油将增加 DPF 和 TWC 的寿命并维持车辆的燃油经济性。 
 
警告：这些机油具有最低 SAPS 限值，不适用于某些发动机。如果有疑问，查看用户手册或指南。 
 
C2 
稳定且等级恒定的机油，在带有 DPF 和 TWC 的高性能轿车和轻型厢式货车的柴油及汽油发动机中用作催化剂兼
容性机油，这些发动机被设计为能使用低摩擦、低粘度且最小 HTHS 粘度为 2.9 mPa.s 的机油。这些机油将增加 DPF 和 
TWC 的寿命并维持车辆的燃油经济性。 
 
警告：这些机油不适用于某些发动机。如果有疑问，查看用户手册或指南。 
 
C3 
稳定且等级恒定的机油，在带有 DPF 和 TWC 的高性能轿车和轻型厢式货车的柴油及汽油发动机中用作催化剂兼容
性机油，其最小 HTHS 粘度为 3.5 mPa.s。这些机油将增加 DPF 和 TWC 的寿命。 
 
警告：这些机油不适用于某些发动机。如果有疑问，查看用户手册或指南。 
 
C4 
稳定且等级恒定的机油，在带有 DPF 和 TWC 的高性能轿车和轻型厢式货车的柴油及汽油发动机中用作催化剂兼容
性机油，这些发动机要求使用最小 HTHS 粘度为 3.5 mPa.s 的低 SAPS 机油。这些机油将增加 DPF 和 TWC 的寿命。 
 
警告：这些机油不适用于某些发动机。如果有疑问，查看用户手册或指南。 
 
 
 
SAPS：硫酸灰分、磷和硫磺 
DPF：柴油微粒滤清器 
TWC：三元催化转化器 
HTHS：高温/高剪切率粘度 


 
 
ACEA 
ACEA 2008 维修加注用机油欧洲机油系列 
2008 年 12 月 
 
 
 
 
 
E：大功率柴油发动机机油 
 
 
E4 
稳定且等级恒定的机油，提供优秀的活塞清洁能力、磨损及烟粒处理能力和润滑能力。推荐将其用于满足欧 I、欧 II、
欧 III、欧 IV 和欧 V 排放要求的高级发动机，可在非常恶劣的环境下使用，例如，根据发动机制造商的建议，大大延长换
油间隔。它适用于不带微粒滤清器的发动机、带 EGR（排气再循环）的发动机以及装有 SCR NOx （选择性催化还原氮氧
化合物）还原系统的发动机。然而，发动机制造商的建议可能各不相同，如果有疑问，请查看驾驶员手册和/或咨询经销商。 
 
E6 
稳定且等级恒定的机油，提供优秀的活塞活塞清洁能力，磨损及烟粒处理能力和润滑能力。推荐将其用于满足欧 I、
欧 II、欧 III、欧 IV 和欧 V 排放要求的高级发动机，可在非常恶劣的环境下使用，例如，根据发动机制造商的推荐，大大
延长换油间隔。它适用于 EGR 发动机、带或不带微粒滤清器的发动机、以及装有 SCR NOx 还原系统的发动机。对于装有
微粒滤清器的车辆，我们强烈推荐使用低硫磺柴油，以达到 E6 品质。然而，发动机制造商的建议可能各不相同，如果有疑
问，请查看驾驶员手册和/或咨询经销商。 
 
E7 
稳定且等级恒定的机油，提供有效的活塞清洁及缸孔光亮控制。它还提供优秀的磨损控制能力、烟粒处理能力和润滑
能力。推荐将其用于满足欧 I、欧 II、欧 III、欧 IV 和欧 V 排放要求的高级发动机，可在非常恶劣的环境下使用，例如，
根据发动机制造商的建议，延长换油间隔。它适用于不带微粒滤清器的发动机、大多数带 EGR 的发动机以及大多数装有 
SCR NOx 还原系统的发动机。然而，发动机制造商的建议可能各不相同，如果有疑问，请查看驾驶员手册和/或咨询经销商。 
 
E9 
稳定且等级恒定的机油，提供有效的活塞清洁及缸孔光亮控制。它还提供优秀的磨损控制能力、烟粒处理能力和润滑
能力。推荐将其用于满足 欧 I、欧 II、欧 III、欧 IV 和欧 V 排放要求的高级发动机，可在非常恶劣的环境下使用，例如，
根据发动机制造商的建议，延长换油间隔。它适用于带或不带微粒滤清器的发动机、大多数 EGR 发动机以及装有 SCR NOx 
还原系统的发动机。对于装有微粒滤清器的车辆，我们强烈推荐使用低硫磺柴油，以达到 E9 品质。然而，发动机制造商
的建议可能各不相同，如果有疑问，请查看驾驶员手册和/或咨询经销商。 


 
 
ACEA                  ACEA 2008 汽油发动机和柴油发动机维修加注用机油欧洲机油系列 
2008 年12 月
该系列规定了向 EELQMS 进行自我认证的产品及向 ACEA 成员提供的产品的最低质量等级。 
个别成员公司可要求非上述试验范围内的性能参数或更严格的限值。 
 
 
要求 
试验方法 
特性 
单位 
限值 
 
A1 / 
 
B1-08 
A3 / 
 
B3-08 
A3 / 
 
B4-08 
A5 / 
 
B5-08 
 
1. 实验室试验 
1.1 粘度等级 
 
SAE J300 
 
最近有效发布 
 
 
无限制，但由剪切稳定性和 HT/HS （高温/高剪切率）要求规
定的限值除外。制造商可指出与环境温度相关的特定粘度要求。 
 
 
1.2 
剪切稳定性 
 
CEC L -014-93 
或 
ASTM D6278 
 
30 个循环后的 100oC 粘度 
mm2/s 
Xw-20 保持
在等级内 
xW30 ≥ 9.3 
 
xW40 ≥ 12.0 
 
所有等级 
保持在等级 
之内 
 
所有等级 
保持在等级 
之内 
 
所有等级
保持在等
级之内 
 
1.3 
高温高剪
切率时的粘度 
 
CEC L-036-90
（第 2 版） 
(Ravenfield) 
 
在 150oC 和 
106 s-1 剪切率时的粘度 
 
mPa.s 
 ≥ 2.9 
且 ≤ 3.5； 
Xw-20： 
2.6. 分钟 
 
≥ 3.5 
≥ 3.5 
≥ 2.9 
且 
≤ 3.5 
 
1.4 
蒸发损失 
 
CEC L-040-93 
(Noack) 
 
1 小时后 250oC时的 
最大重量损失 
 
% 
≤ 15 
≤ 13 
≤ 13 
≤ 13 
 
1.5 TBN（总碱值） ASTM D 2896 
mgKOH/g 
≥ 8.0 
≥ 8.0 
≥ 8.0 
≥ 8.0 
1.6 硫酸灰分 
ASTM D874 
% m/m 
≤ 1.3（见 
注释 2） 
≤ 1.5（见 
注释 2） 
≤ 1.6（见 
注释 2） 
≤ 1.6（见
注释 2） 
 
 
1.7 硫磺 
（见注释 1） 
1.8 磷 
（见注释 1） 
 
注释：以下章节适用于所有系列 
 
ASTM D5185 
% m/m 
报告 
 
 
ASTM D5185 
% m/m 
报告 
1.9 氯 
ASTM D6443 
ppm m/m 
报告 
 
1.10 
 
机油/橡胶兼容性 
 
CEC L-039-96
（见注释 3） 
 
在新鲜机油中浸泡 7 天后不发生预
老化的最大特性变异 
硬度 DIDC  
抗张强度 
断裂延伸 
体积变化 
 
 
 
 
点 
% 
% 
% 
 
RE1 
 
 
-1/+5 
-40/+10 
-50/+10 
-1/+5 
橡胶 
RE2-99 
 
 
-5/+8 
-15/+18 
-35/+10 
-7/+5 
类型 
RE3-04 
 
 
-22/+1 
-30/+10 
-20/+10 
-1/+22 
 
RE4 
 
 
-5/+5 
-20/+10 
-50/+10 
-5/+5 
 
AEM 
(VAMAC) 
按照 
Daimler 
 
1.11 起泡倾向 
 
 
 
1.12 高温起泡
倾向 
 
ASTM D892， 
无选项 A 
 
 
ASTM D6082 
高温泡沫试验 
 
倾向 - 稳定性 
ml 
系列 I (24oC) 10 - 0  
系列 II (94oC) 50 - 0  
系列 III (24oC) 10 - 0 
倾向 - 稳定性 
ml 
系列 IV (150oC) 100 - 0 


 
 
该系列规定了向 EELQMS 进行自我认证的产品及向 ACEA 成员提供的产品的最低质量等级。 
个别成员公司可要求非上述试验范围内的性能参数或更严格的限值。 
ACEA                   ACEA 2008 汽油发动机和柴油发动机维修加注用机油欧洲机油系列 
2008 年12 月
 
 
要求 
 
试验方法 
 
特性 
 
单位 
 
限值 
 
 
 
 
A1 / 
B1-08 
A3 / 
B3-08 
 
A3 / 
B4-08 
 
A5 / B5-08
 
2. 发动机试验 
2.1 
 
高温沉淀物 
活塞环粘结 
 
机油稠化 
CEC L-088-02 
(TU5JP-L4) 
 
 
72 小时试验 
活塞环粘结（各部分） 
活塞表面漆状沉积层 
（6 元素, 4 个活塞的平均值） 
在试验过程中，40oC 时在最小值和
最大值之间的粘度增加值。 
机油消耗 
优值 
优值 
 
 
2 
mm /s 
 
 
 
kg/试验 
≥ 9.0 
 
≥ RL 216 
 
 
≤ 0.8 x 
RL216 
 
 
报告 
≥ 9.0 
 
≥ RL 216 
 
 
≤ 0.8 x 
RL216 
 
 
报告 
≥ 9.0 
 
≥ RL 216 
 
 
≤ 0.8 x 
RL216 
 
 
报告 
≥ 9.0 
 
≥ RL 216 
 
 
≤ 0.8 x RL216
 
 
 
报告 
2.2 
 
低温油泥 
ASTM D6593-00 
（系列 VG）草案 
和 API 要求 
（见注释 4） 
平均发动机油泥 
摇杆盖油泥 
平均活塞裙表面漆状沉积层 
平均发动机积炭 
压缩环（热卡） 
机油滤网堵塞 
优值 
优值 
优值 
优值 
 
% 
≥ 7.8 
 
≥ 8.0 
 
≥ 7.5 
 
≥ 8.9 
无 
≤ 20 
≥ 7.8 
 
≥ 8.0 
 
≥ 7.5 
 
≥ 8.9 
无 
≤ 20 
≥ 7.8 
 
≥ 8.0 
 
≥ 7.5 
 
≥ 8.9 
无 
≤ 20 
≥ 7.8 
 
≥ 8.0 
 
≥ 7.5 
 
≥ 8.9 
无 
≤ 20 
2.3 
 
气门系侧面磨损 
CEC L-038-94 
(TU3M) 
凸轮磨损平均值 
凸轮磨损最大值 
衬垫优值（8 个衬垫的平均值） 
µm 
 
µm 
优值 
≤ 10 
 
≤ 15 
 
≥ 7.5 
≤ 10 
 
≤ 15 
 
≥ 7.5 
≤ 10 
 
≤ 15 
 
≥ 7.5 
≤ 10 
 
≤ 15 
 
≥ 7.5 
2.4 
 
黑色油泥 
CEC L-053-95 
(M111) 
发动机油泥平均值 
优值 
≥ RL 140 
≥ RL 140 + 
4σ 或 ≥ 9.0 
≥ RL 140 + 
4σ 或 ≥ 9.0
≥ RL 140 + 4σ
或 ≥ 9.0 
2.5 
 
燃油经济性 
（见注释 5） 
CEC L-054-96 
(M111) 
与参考机油 RL191 (15W-40) 相比 
燃油经济性改善 
% 
≥ 2.5 
-- 
-- 
≥ 2.5 
2.6 
 
中间温度分
散性 
CEC L-093-04 
(DV4TD) 
在 100oC 和 6 % 烟粒时的绝对粘
度增量 
 
 
活塞优值 
mm2/s 
 
 
 
优值 
≤ 0.60 x 
RL223 结果
 
 
≥ (RL223 –
2,5 点) 
≤ 0.60 x 
RL223 结果 
 
 
≥ (RL223 – 
2,5 点) 
≤ 0.60 x 
RL223 结果
 
 
≥ (RL223 –
2,5 点) 
≤ 0.60 x 
RL223 结果 
 
 
≥ (RL223 – 
2,5 点) 
2.7 磨损 
见注释 (6) 
CEC L–099-08 
(OM646LA) 
排气凸轮磨损（8 个凸轮最大磨损的平均值）
进气凸轮磨损（8 个凸轮最大磨损的平均
值）；见注释 (8)  
汽缸磨损（ 4 个汽缸的平均值）；见注释 
(8)  
缸孔光亮 (13 mm) - 4 个汽缸的最大
值；见注释 (8) 
进气挺杆磨损（8 个凸轮最大磨损的平均值）
排气挺杆磨损（8 个凸轮最大磨损的平均值）
活塞清洁度（ 4 个活塞的平均值） 
发动机油泥平均值 
µm 
 
µm 
 
 
 
µm 
 
 
% 
 
 
µm 
 
µm  
优值
优值 
≤ 140 
 
≤ 110 
 
 
 
≤ 5.0 
 
 
 
 
≤ 3.5 
 
 
报告 
报告 
报告 
报告 
≤ 140 
 
≤ 110 
 
 
 
≤ 5.0 
 
 
 
 
≤ 3.5 
 
 
报告 
报告 
报告 
报告 
≤ 120 
 
≤ 100 
 
 
 
≤ 5.0 
 
 
 
 
≤ 3.0 
 
 
报告 
报告 
报告 
报告 
≤ 120 
 
≤ 100 
 
 
 
≤ 5.0 
 
 
 
 
≤ 3.0 
 
 
报告 
报告 
报告 
报告 


 
 
ACEA                    ACEA 2008 汽油发动机和柴油发动机维修加注用机油欧洲机油系列 
2008 年12 月
该系列规定了向 EELQMS 进行自我认证的产品及向 ACEA 成员提供的产品的最低质量等级。 
个别成员公司可要求非上述试验范围内的性能参数或更严格的限值。 
 
 
要求 
 
试验方法 
 
特性 
 
单位 
 
限值 
 
 
 
 
A1 / 
B1-08 
A3 / 
B3-08 
 
A3 / 
B4-08 
A5 / 
B5-08 
 
2. 发动机试验（续） 
2.8 
 
直接喷射柴油
机活塞清洁度
和活塞环粘接
参见注释 (9) 
CEC L-078-99 
(VW TDI)
（大众涡
轮增压直
接燃油喷
射发动机） 
活塞清洁度 
 
 
 
活塞环粘接（活塞环 1 和 2） 
所有 8 个活塞环的平均值。
任一第一活塞环的最大值 
任一第二活塞环的最大值 
EOT TBN (ISO 3771)； 
参见注释 (7& 8) 
EOT TAN (ASTM D 664)； 
参见注释 (7) 
优值 
 
 
 
 
 
ASF 
ASF 
ASF 
mgKOH
/g 
mgKOH
/g 
≥ RL206 
减去 
4 点 
 
 
≤ 1.2 
 
≤ 2.5 
0.0 
 
≥ 4.0 
 
 
报告 
≥ RL206 
减去 
4 点 
 
 
≤ 1.2 
 
≤ 2.5 
0.0 
 
≥ 4.0 
 
 
报告 
≥ RL206 
 
 
 
 
 
≤ 1.0 
 
≤ 1.0 
0.0 
 
≥ 4.0 
 
 
报告 
≥ RL206 
 
 
 
 
 
≤ 1.0 
 
≤ 1.0 
0.0 
 
≥ 4.0 
 
 
报告 
 
(1) 已使用内部标准方法。 
(2) 最大限值和值将试验方法和制造公差考虑在内 
(3) 使用完全 Daimler 要求（VDA 675301，7 天 +/- 2 小时，4 种材料（NBR（腈基丁二烯胶）：NBR34 DIN 53538 T3 (100 ºC +/- 2°C)；FPM（氟橡胶）：
AK6 (150ºC +/- 2°C)；ACM（丙烯酸酯橡胶）：E7503 (150 ºC +/- 2°C)；AEM（乙烯丙烯酸甲酯橡胶）：D 8948/200.1 (150 ºC +/- 2°C)) + RE3，或按照
上文 1.10 加上 AEM（乙烯丙烯酸甲酯橡胶）Daimler 要求的完全要求。 
(4) 显示的限值以应用在美国市场要求中的限值为基础。ACEA 将继续观察形势，以确保这些限值适用于欧洲汽车和润滑油。 
(5) ACEA 认为 CEC L-54-T-96 仅试验有效的比较值，润滑油燃油经济性改善声明根据该值作出。 
(6) 对于 A1/B1 声明，2008 年底之前获得的 OM 602A 合格结果可用来替代 OM 646LA 结果。 
(7) 试验报告必须在试验前或试验后给出测量值，所有测量值必须在同一实验室得出。(8) 这些参数还不是官方 CEC 参数。 
(9) 可不用通过 EOT TBN 标准并报告 EOT TAN 值而使用在发布 2008 ACEA 机油系列之前进行试验而得到的试验结果。 


 
 
ACEA            ACEA 2008 带后处理装置的汽油发动机和柴油发动机维修加注用机油欧洲机油系列 
2008 年12 月
该系列规定了向 EELQMS 进行自我认证的产品及提供给 ACEA 成员的产品的最低质量等级。 
个别成员公司可要求非上述试验范围内的性能参数或更严格的限值。 
 
 
 
要求 
 
试验方法 
 
特性 
 
单位 
 
限值 
 
 
 
 
 
C1-08 
 
C2-08 
 
C3-08 
 
C4-08 
 
1. 实验室试验 
 
 
 
1.1 
粘度等级 
 
SAE J300 
 
最近有效发布 
 
 
无限制，但由剪切能力和 HT/HS 要求规定的除外。制造商可
指出与环境温度相关的特定粘度要求。 
1.2 剪切稳定性 
CEC L-014-93 
或 
ASTM D6278 
30 个循环后的 100oC 粘度 
mm2/s 
所有等级 
保持在等
级之内 
所有等级 
保持在等
级之内 
所有等级 
保持在等
级之内 
所有等级 
保持在等
级之内 
1.3 
高温高剪
切率时的粘度 
CEC L-036-90 
（第 2 版）
(Ravenfield) 
150oC 和 
106 s-1 剪切率时的粘度 
mPa.s 
≥ 2.9 
≥ 2.9 
≥ 3.5 
≥ 3.5 
1.4 蒸发损失 
CEC L-040-93 
(Noack) 
1 小时后 250oC时的 
最大重量损失 
% 
≤ 13 
≤ 13 
≤ 13 
≤ 11 
1.5 硫磺 
ASTM D5185 
（见注释 1） 
% m/m 
≤ 0.2 
≤ 0.3 
≤ 0.3 
≤ 0.2 
1.6 磷 
ASTM D5185 
（见注释 1） 
% m/m 
≤ 0.05 (2) 
≥ 0.070 
 
≤0.090 (2) 
≥ 0.070 
 
≤0.090 (2) 
≤ 0.090 (2)
1.7 硫酸灰分 
ASTM D874 
 
% m/m 
≤ 0.5 
（见注释 2）
≤ 0.8  
（见注释 2） 
≤ 0.8  
（见注释 2）
≤ 0.5  
（见注释 2）
1.8 氯 
ASTM D6443 
 
ppm m/m 
报告 
报告 
报告 
报告 
1.9 TBN 
ASTM D 2896 
 
mg KOH / g  
 
≥ 6.0 
≥ 6.0 
 
 
 
 
注释：以下章节适用于所有系列 
橡胶类型 
1.10 
 
机油/橡胶兼容性 
CEC L-039-96 
 
 
（见注释 3） 
在新鲜机油中浸泡 7 天但不预老化
时的最大特性变异 
 
硬度 DIDC  
抗张强度 
断裂延伸 
体积变化 
 
 
 
点 
% 
% 
% 
RE1 
 
 
-1/+5 
-40/+10
-50/+10
-1/+5 
RE2-99 
 
 
-5/+8 
-15/+18 
-35/+10 
-7/+5 
RE3-04 
 
 
-22/ +1 
-30/+10 
-20/+10 
-1/+22 
RE4 
 
 
-5/+5 
-20/+10
-50/+10
-5/+5 
AEM 
VAMAC，
依据 
Daimler
1.11 起泡倾向 
ASTM D892 
无选项 A 
倾向 - 稳定性 
ml 
系列 I (24oC) 10 - 0 
系列 II (94oC) 50 - 0 
系列 III (24oC) 10 - 0 
1.12 高温起泡 
倾向 
ASTM D6082 
高温泡沫试验 
倾向 - 稳定性 
ml 
系列 IV (150oC) 100 - 0
