Repository: kujaxr/obsidian-vault

File: 材料工程师/AU427高刹灯-11713789- ADV材料试验大纲- 王敏.pdf.md
# AU427高刹灯-11713789- ADV材料试验大纲- 王敏.pdf

序号
零件名称
材料牌号/名称
ADV试验条目
ADV试验子条目
要求/限值
技术要求/协议编号
技术要求/协议名称
试验规范编号
试验规范名称
分析/试验地点/单位试验样件数量分析/认证类型
试验开始时间
试验结束时间
备注
1
总成实验
/
/
/
/
/
/
/
/
上汽认可的第三方实
验室
/
/
/
/
1.1
/
/
存放
高温存放:90℃×24H
试验温度下及恢复常温状态，要求外
观及功能无变化，无永久变形和裂痕
/
/
/
/
上海熹辰
2
DV/PV
1.2
/
/
存放
低温存放:-40℃×24H
试验温度下及恢复常温状态，要求外
观及功能无变化，无永久变形和裂痕
/
/
/
/
上海熹辰
2
DV/PV
1.3
/
/
存放
环境交变试验:SMTC 5 400
005
B法/20周期
试验完成20个周期，试验温度下及恢
复常温状态，要求外观及功能无变
化，无永久变形和裂痕
/
/
/
/
上海熹辰
2
DV/PV
1.4
/
/
内应力测试
/
总成零件，在90%的乙醇容易中浸泡
15min后取出，冲洗后静置30min,无
应力开裂
/
/
SMTC 5 310 022—
2017（V5）
PMMA材料要求
上海熹辰
2
DV/PV
1.5
/
/
高温耐应力测试
1.将灯具按照整车状态安装到
工装支架。然后放置到环境温
度60°的环境中，存储2小时。
2.采用吸水无纺布蘸取50%浓
度酒精，将灯具快速从试验箱
内取出后，均匀擦拭到配光镜
表面与焊接筋区域，确保酒精
在配光镜和焊接筋区域形成完
全覆盖且无滴落的水膜状。
试验后没有出现脆化，形状，颜色或
表面的变化（如发雾或者开裂）。
/
/
/
PMMA材料要求
上海熹辰
2
DV/PV
2
配光镜 8N
（red）
/
/
/
/
/
/
/
/
上汽认可的第三方实
验室
DV/PV
2.1
/
PMMA 8N（red）
材质鉴定
IR材料鉴定
PMMA
/
PMMA材料要求
GB/T 6040
 红外光谱分析方法通则
上汽认可的第三方实
验室
1
DV/PV
2.2
/
PMMA 8N（red）
材质鉴定
玻璃化转变温度/℃
实测值
/
PMMA材料要求
ISO11357
塑料-差动扫描热量法
(DSC)
上汽认可的第三方实
验室
2
DV/PV
2.3
/
PMMA 8N（red）
物理性能
密度/g/cm3
1.16～1.20
/
PMMA材料要求
ISO 1183-1
非泡沫塑料的密度测定方
法
上汽认可的第三方实
验室
3
DV/PV
2.4
/
PMMA 8N（red）
物理性能
维卡软化温度/℃
≥98
/
PMMA材料要求
ISO 306 B50
塑料-热塑塑料-维卡软化
温度的测定
上汽认可的第三方实
验室
3
DV/PV
2.5
/
PMMA 8N（red）
散发特性
雾翳/μg/g
 ≤50
/
轿车内饰零件及材料散发性
能技术要求
SMTC 5 400 010-
2019(V3)
轿车内饰材料及零件雾翳
测定方法
上汽认可的第三方实
验室
3
DV/PV
2.6
/
PMMA 8N（red）
耐候性能
/
灰色牢度等级≥4，按照ISO 105-
A02，目视外观不得出现缺陷和颜色
等明显变化，2500KJ
SAE J2527
用受辐射氙弧装置加速照射
汽车外部材料的性能标准
SAE J2527
用受辐射氙弧装置加速照
射汽车外部材料的性能标
准
上汽认可的第三方实
验室
1
DV/PV
3
灯体
/
/
/
/
/
/
/
/
上汽认可的第三方实
验室
DV/PV
3.1
/
ABS+PC
CA1560(black)
材质鉴定
红外
PC+ABS
/
PC+ABS共混聚合物成品件
材料要求
GB/T 6040
 红外光谱分析方法通则
上汽认可的第三方实
验室
1
DV/PV
3.2
/
ABS+PC
CA1560(black)
材质鉴定
玻璃化转变温度/℃
实测值
/
PC+ABS共混聚合物成品件
材料要求
ISO11357
塑料-差动扫描热量法
(DSC)
上汽认可的第三方实
验室
2
DV/PV
3.3
/
ABS+PC
CA1560(black)
物理性能
密度/g/cm3
1.11-1.13
/
PC+ABS共混聚合物成品件
材料要求
ISO 1183-1
非泡沫塑料的密度测定方
法
上汽认可的第三方实
验室
3
DV/PV
3.4
/
ABS+PC
CA1560(black)
物理性能
维卡软化温度/℃
≥118
/
PC+ABS共混聚合物成品件
材料要求
ISO 306 B50
塑料-热塑塑料-维卡软化
温度的测定
上汽认可的第三方实
验室
3
DV/PV
3.5
/
ABS+PC
CA1560(black)
散发特性
雾翳/μg/g
 ≤50
/
轿车内饰零件及材料散发性
能技术要求
SMTC 5 400 010-
2019(V3)
轿车内饰材料及零件雾翳
测定方法
上汽认可的第三方实
验室
3
DV/PV
3.6
/
ABS+PC
CA1560(black)
机械性能
弯曲强度/Mpa
≥70
/
PC+ABS共混聚合物成品件
材料要求
ISO 178
塑料-弯曲性能的测定
上汽认可的第三方实
验室
3
DV/PV
3.7
/
ABS+PC
CA1560(black)
机械性能
简支梁缺口冲击强度/KJ/m2
50*6mm
≥21
/
PC+ABS共混聚合物成品件
材料要求
ISO 179-1
塑料-简支梁冲击强度的
测定
上汽认可的第三方实
验室
3
DV/PV
3.8
/
ABS+PC
CA1560(black)
机械性能
简支梁冲击强度/KJ/m2
50*6mm
不断裂
/
PC+ABS共混聚合物成品件
材料要求
ISO 179-1/1eU
塑料-简支梁冲击强度的
测定
上汽认可的第三方实
验室
3
DV/PV
4
内配厚壁
/
/
/
/
/
/
/
/
上汽认可的第三方实
验室
DV/PV
4.1
/
PC -LED 2245
（clear）
红外光谱分析
红外光谱分析
PC
/
灯具用PC材料要求
GB/T 6040-2019
红外光谱分析方法通则
1
DV/PV
4.2
/
PC -LED 2245
（clear）
塑料-差示扫描量热
分析
玻璃化转变温度/℃
实测值
/
灯具用PC材料要求
ISO 11357-2-2020
非金属材料及制品差热分
析（玻璃化转变温度）
2
DV/PV
4.3
/
PC -LED 2245
（clear）
塑料-非泡沫塑料的
密度
密度/g/cm3
1.18-1.22
/
灯具用PC材料要求
ISO 1183-1:2019
(方法A，浸渍法)
Plastics Methods for
determining the
3
DV/PV
4.4
/
PC -LED 2245
（clear）
塑料-维卡软化温度
（VST）
维卡软化温度/℃
≥140
/
灯具用PC材料要求
ISO 306：2013
Plastic. Thermoplastic
materials.
3
DV/PV
4.5
/
PC -LED 2245
（clear）
内饰材料及零件雾
翳
冷凝组份（灯具类）
≤30
/
轿车内饰零件及材料散发性
能技术要求
SMTC 5 400 010-
2019（V3）
轿车内饰材料及零件雾翳
测定方法
3
DV/PV
4.6
PC -LED 2245
（clear）
热塑性塑料-融熔指
数
熔体质量流动速率（MFR）
20±5
/
灯具用PC材料要求
ISO 1133-1:2011
Plastics-Determination
of the melt mass-flow
3
DV/PV
4.7
PC -LED 2245
（clear）
塑料-弯曲性能
弯曲强度/Mpa
≥80
/
灯具用PC材料要求
ISO 178：2019
Plastics Determination
of flexural properties
3
DV/PV
上海汽车集团股份有限公司乘用车公司
SAIC MOTOR PASSENGER VEHICLE CO.
零件开发验证计划—材料部分
Component ADV Plan - Material test
项目号/Project No:B Sportback     零件号/Part No:11713789        零件名称/Part Name: 高刹灯                  供应商/Supplier:上海熹辰科技有限公司
1/2
SMPV-4.3.2-003-QA-F01


上海汽车集团股份有限公司乘用车公司
SAIC MOTOR PASSENGER VEHICLE CO.
零件开发验证计划—材料部分
Component ADV Plan - Material test
项目号/Project No:B Sportback     零件号/Part No:11713789        零件名称/Part Name: 高刹灯                  供应商/Supplier:上海熹辰科技有限公司
4.8
PC -LED 2245
（clear）
塑料-弯曲性能
弯曲弹性模量/Mpa
≥2080
/
灯具用PC材料要求
ISO 178：2019
Plastics Determination
of flexural properties
3
DV/PV
PC -LED 2245
（clear）
机械性能
简支梁缺口冲击强度/KJ/m2
≥20
/
PC材料要求
ISO 179-1（4J）
塑料-简支梁冲击强度的
测定
3
DV/PV
4.9
PC -LED 2245
（clear）
塑料-拉伸性能
拉伸强度/Mpa
≥59
/
灯具用PC材料要求
ISO 527-2：2012
Plastics.
Determination of
3
DV/PV
5
支架
/
/
/
/
/
/
/
/
上汽认可的第三方实
验室
DV/PV
5.1
/
PC A1225 (black)
材质鉴定
红外
PC
/
PC材料要求
GB/T 6040
 红外光谱分析方法通则
上汽认可的第三方实
验室
1
DV/PV
5.2
/
PC A1225 (black)
材质鉴定
玻璃化转变温度/℃
实测值
/
PC材料要求
ISO11357
塑料-差动扫描热量法
(DSC)
上汽认可的第三方实
验室
2
DV/PV
5.3
/
PC A1225 (black)
物理性能
密度/g/cm3
1.18-1.22
/
PC材料要求
ISO 1183-1
非泡沫塑料的密度测定方
法
上汽认可的第三方实
验室
3
DV/PV
5.4
/
PC A1225 (black)
物理性能
维卡软化温度/℃
≥140
/
PC材料要求
ISO 306 B50
塑料-热塑塑料-维卡软化
温度的测定
上汽认可的第三方实
验室
3
DV/PV
5.5
/
PC A1225 (black)
散发特性
雾翳/μg/g
 ≤30
/
轿车内饰零件及材料散发性
能技术要求
SMTC 5 400 010-
2019(V3)
轿车内饰材料及零件雾翳
测定方法
上汽认可的第三方实
验室
3
DV/PV
5.6
/
PC A1225 (black)
机械性能
弯曲强度/Mpa
≥80
/
PC材料要求
ISO 178
塑料-弯曲性能的测定
上汽认可的第三方实
验室
3
DV/PV
NA
NA
同材AP31前灯主装饰
框样条
5.7
/
PC A1225 (black)
机械性能
弯曲模量/Mpa
≥2080
/
PC材料要求
ISO 178
塑料-弯曲性能的测定
上汽认可的第三方实
验室
3
DV/PV
NA
NA
同材AP31前灯主装饰
框样条
5.8
/
PC A1225 (black)
机械性能
简支梁缺口冲击强度/KJ/m2
不断或部分断裂
/
PC材料要求
ISO 179-1（4J）
塑料-简支梁冲击强度的
测定
上汽认可的第三方实
验室
3
DV/PV
NA
NA
同材AP31前灯主装饰
框样条
5.9
/
PC A1225 (black)
机械性能
拉伸强度/Mpa
≥59
/
PC材料要求
ISO 527-1/2
塑料-拉伸性能的测定
上汽认可的第三方实
验室
3
DV/PV
NA
NA
同材AP31前灯主装饰
框样条
6
线束总成
/
/
/
/
/
/
/
/
/
DV/PV
6.1
线束总成
/
散发特性
雾翳/μg/g
 ≤50
SMTC 5 300 004-2019(V4) 轿车内饰零件及材料散发性
能技术要求
SMTC 5 400 010-
2019(V3)
轿车内饰材料及零件雾翳
测定方法
上汽认可的第三方实
验室
7
LED线路板&驱动
/
符合总成性能要求
符合总成性能要求
符合总成性能要求
符合总成性能要求
/
/
/
上汽认可的第三方实
验室
DV/PV
8
螺钉3*10
SWRCH18A
/
/
/
/
/
/
上汽认可的第三方实
验室
DV/PV
8.1
/
3*10
化学成分
C
0.15-0.20
JIS G 3507-2-2005
冷墩用碳素钢-第二部分：
钢丝
GB/T 4336-2016
碳素钢和中低合金钢元素
含量的测火花放电原子发
1
DV/PV
NA
NA
同材S12L高刹灯
8.28
/
3*10
化学成分
Si
≤0.10
JIS G 3507-2-2005
冷墩用碳素钢-第二部分：
钢丝
GB/T 4336-2016
碳素钢和中低合金钢元素
含量的测火花放电原子发
1
DV/PV
NA
NA
同材S12L高刹灯
8.3
/
3*10
化学成分
Mn
0.60-0.90
JIS G 3507-2-2005
冷墩用碳素钢-第二部分：
钢丝
GB/T 4336-2016
碳素钢和中低合金钢元素
含量的测火花放电原子发
1
DV/PV
NA
NA
同材S12L高刹灯
8.4
/
3*10
化学成分
P
≤0.030
JIS G 3507-2-2005
冷墩用碳素钢-第二部分：
钢丝
GB/T 4336-2016
碳素钢和中低合金钢元素
含量的测火花放电原子发
1
DV/PV
NA
NA
同材S12L高刹灯
8.5
/
3*10
化学成分
S
≤0.035
JIS G 3507-2-2005
冷墩用碳素钢-第二部分：
钢丝
GB/T 4336-2016
碳素钢和中低合金钢元素
含量的测火花放电原子发
1
DV/PV
NA
NA
同材S12L高刹灯
8.6
/
3*10
机械性能
芯部硬度
320~380HV
GB/T 3098.5-2016
冷墩用碳素钢-第二部分：
钢丝
SMTC 7 100 017
金属材料 维氏硬度试验第
1部分：试验方法
3
DV/PV
NA
NA
同材S12L高刹灯
8.7
/
3*10
机械性能
表面硬度
≥450HV0.3
GB/T 3098.5-2016
冷墩用碳素钢-第二部分：
钢丝
SMTC 7 100 017
金属材料 维氏硬度试验第
1部分：试验方法
3
DV/PV
NA
NA
同材S12L高刹灯
8.8
/
3*10
机械性能
渗碳层深度
0.05-0.18mm
GB/T 3098.5-2016
冷墩用碳素钢-第二部分：
钢丝
SMTC 7 100 017
金属显微组织检验方法
3
DV/PV
NA
NA
同材S12L高刹灯
8.9
/
3*10
紧固件性能
破坏扭矩/Nm
≥1.1Nm
GB/T 3098.7-2016
紧固件机械性能 自挤螺钉
GB/T 13298-1996
紧固件机械性能 自挤螺钉
3
DV/PV
NA
NA
同材S12L高刹灯
9
铝垫片1
1060 Al
9.1
/
/
化学成分
Si+Fe
≤0.60
GB/T 3190-2016
变形铝及铝合金化学成分
GB/T 7999
铝及铝合金光电直读发射
光谱分析方法
第三方实验室
1
DV/PV
2022-07-26
2022-09-20
9.2
/
/
化学成分
Cu
≤0.05
GB/T 3190-2016
变形铝及铝合金化学成分
GB/T 7999
铝及铝合金光电直读发射
光谱分析方法
第三方实验室
1
DV/PV
2022-07-26
2022-09-20
9.3
/
/
化学成分
Mn
≤0.03
GB/T 3190-2016
变形铝及铝合金化学成分
GB/T 7999
铝及铝合金光电直读发射
光谱分析方法
第三方实验室
1
DV/PV
2022-07-26
2022-09-20
9.4
/
/
化学成分
Zn
≤0.05
GB/T 3190-2016
变形铝及铝合金化学成分
GB/T 7999
铝及铝合金光电直读发射
光谱分析方法
第三方实验室
1
DV/PV
2022-07-26
2022-09-20
9.5
/
/
化学成分
AL
≥99.60
GB/T 3190-2016
变形铝及铝合金化学成分
GB/T 7999
铝及铝合金光电直读发射
光谱分析方法
第三方实验室
1
DV/PV
2022-07-26
2022-09-20
SMTC  设计发布工程师 DRE：                                            日期 Date：                                              SMTC  设计发布高级经理 DRE Senior Manager：                                              日期 Date：                                            .
SMTC  材料工程师 MVE ：                                           日期 Date：                                             SMTC  材料高级经理 Material Senior Manager ：                                          日期 Date：                                    .
Supplier  供应商试验工程师   Test engineer：                                             日期 Date：                               .             Supplier   经理   Manager：                                   日期 Date：
2/2
SMPV-4.3.2-003-QA-F01

File: 材料工程师/Auto Presentation.pdf.md
# Auto Presentation.pdf

© KURZ 2015
Welcome to the World of KURZ


© KURZ 2015
Leonhard Kurz
KURZ Group Information
Founded in 1892 as a genuine gold leaf manufacturer
Family owned company
World-leading manufacturer of hot stamping foil
Employees world-wide: 5.000
Leading supplier of OVDs for banknotes
One of the largest polyester consumer world-wide
Approx.  5.000 „live“ products
Certificated DIN EN ISO 9001:2000 and EMAS


© KURZ 2015
KURZ Group Information – Global Factories
KURZ Stamping Technology 
(Hefei) Co., Ltd.
Kurz Transfer Products L.P., 
Charlotte (USA)
Sulzbach-Rosenberg 
(Germany)
Kurz Production SDN. BHD. 
(Malaysia)
OVD Kinegram AG 
(Switzerland)
Kurz Typofol GmbH 
(Germany) 
LEONHARD KURZ,       
Fürth (Germany)
Piedmont Converting, Inc., 
Lexington (USA)


© KURZ 2015
KURZ Group Information – Quality Certificate


© KURZ 2015
Kurz Products


© KURZ 2015
Transfer Foil 


© KURZ 2015
Transfer Foil – Kurz Involvement in Transfer Foil Industries
Graphic Industry
Cosmetic Industry
Telecommunication Industry
Brand Protection
High Security ID Documents
High Security
Household Appliances
Textile Industry
Furniture Industry
Card-/Ticket Industry
Thermotransfer/Coding
Automotive Industry


© KURZ 2015
Transfer Foil – General Transfer Foil Composition
release layer
polyester carrier (peeled off)
top coat
decor layers
adhesive 
Transferred Lacquers on Part


© KURZ 2015
Transfer Foil – Foil Technology
Top Coat (high performance)
Decoration (large variety of designs)
Strong adhesion to substrate


© KURZ 2015
Plastic Décor Field

File: 材料工程师/AutomotiveUpdate4-806CCT[1].pdf.md
# AutomotiveUpdate4-806CCT[1].pdf

 
 
 
 
 
Cyclic Corrosion Testing
 
Neutral Salt Spray Testing 
Neutral salt spray (NSS) testing has been used for over sixty years to evaluate corrosion performance.  The testing was 
originally utilized for testing painted automotive body panels, however over time, its application has expanded to include 
other surface finishes and base materials. The primary criticism of NSS testing is that it is a static test, whereas there is 
the lack of correlation to service conditions, or even vehicle testing.   
 
The Benefits of Cyclic Corrosion Testing 
 
Cyclic corrosion testing simulates actual environmental conditions by alternating exposure to salt spray, humidity, heat, 
and cold.  Studies have been conducted on the correlation of specific laboratory cyclic test schedules to field exposure.  
Even though the accelerated test will never duplicate actual atmospheric conditions, the correlation between cyclic 
corrosion testing and environmental exposure is a significant improvement over NSS testing. 
 
OEM Acceptance of Cyclic Corrosion Testing 
Most OEMs have adopted cyclic corrosion testing in addition to NSS testing.  Additionally, each OEM has developed its 
own version.  Some of the more common cyclic corrosion tests are provided in the chart below.  
 
Laboratory Cyclic Corrosion Test Schedules* 
Ford  
APG   
 
Dust                             Salt Immersion            Drain & Dry                   Humidity 
Koalin; 1x only              23ºC;15 min. 
         23ºC; 3 hrs.                  50ºC, 85% - 90% RH 
                                                                                                             20 hrs., 45 min. 
 
General Motors 
GM9540P 
Salt Mist Application      Humidity                            Dry 
 4x 8 hours 
      50ºC, 95% RH; 8 hours     60ºC, 25% RH; 8 hrs. 
 
Honda 
Humidity                         Salt Spray                        Dry                         Humidity                     
40ºC, 95% RH; 2 hrs.     35ºC; 2 hrs.                      60ºC; 1 hr.              50ºC, 95% RH; 6 hrs. 
 
Dry                                Humidity                            Dry                          Dry 
60ºC; 2 hrs.                   50ºC, 95% RH; 6 hrs.        60ºC; 2 hrs.             20ºC; 3 hrs. 
 
Nissan 
CCT-I 
 
Salt Spraying                 Dry                                    Moistening 
35ºC; 4 hrs. 
      60ºC, <30% RH; 2 hrs.       50ºC, 95% RH; 2 hrs. 
 
Toyota 
 
Salt Spray                     Dry                        Humidity                           Chill                          Dry 
35ºC; 8 hrs.                   70ºC; 2 hrs.          50ºC, 95% RH; 2 hrs.       -20ºC; 2 hrs.              RT; 10 hrs. 
 
SAE J2334 
Humidity                                  Salt Application                           Dry 
50ºC, 100% RH; 6 hrs. 
 25ºC, 15 min. 
                    60ºC, 50% RH; 17 hrs., 45 min. 
 
VDA 
VDA 621-415 
Salt Mist (DIN 50021 SS)         Humidity (DIN 50017 KFW)         Dry, Room Temp. (DIN 50014-23/15-2) 
24 hrs. 
 
 
 4 x 24 hrs. 
 
     2 x 24 hrs. 
 
Volkswagen 
VW PV 1210
 
 
Salt Mist (DIN 50021 SS)        Dry (DIN 50014-23/15-2)             Humidity (DIN 50017 KK) 
4 hours 
 
 
4 hours 
 
                    16 hrs. 
Sequence is repeated 5 times and then: Dry, Room Temp. (DIN 50014-23/15-2) for 48 hrs. 
 
Volvo  
STD 10.27, 1375 
(VICT) 
Scania 
STD 4233 
Salt Application                        Humidity                                     Dry 
1 hr. 
 
                 35ºC, 90% RH; 7 hrs.                 35ºC, 45% RH; 12 hrs. 
 
 
* Refer to each OEM standard for details and other test options. 
 
AMERICAS  Enthone Inc. • 350 Frontage Road, West Haven, CT 06516 USA • Tel: 203-934-8611 • Fax: 203-799-1513 
ASIA  Cookson Electronics Ltd. – Enthone • 1/F, Block A, 21 Tung Yuen Street, Yau Tong Bay, Kowloon, Hong Kong • Tel: 852-2499-7299 • Fax: 852-2415-2225 
EUROPE  Enthone GmbH • Elisabeth-Selbert-Straβe 4, 40764 Langenfeld, Germany • Tel: 49-2173-8490-0 • Fax: 49-2173-8490-200 
 
 
 
EnthoneAutoUp-4 
Issued: 08/06 
Supersedes: New 
2006, Enthone Inc. 
® Registered Trademark of Enthone Inc.

File: 材料工程师/B Sportback -ADV材料试验大纲-  11784758-11784757  -尾灯A低配-王敏.pdf.md
# B Sportback -ADV材料试验大纲-  11784758-11784757  -尾灯A低配-王敏.pdf

序号
零件名称
材料牌号/名称
ADV试验条目
ADV试验子条目
要求/限值
技术要求/协议编号
技术要求/协议名称
试验规范编号
试验规范名称
分析/试验地点/单位
试验样件数量
分析/认证
类型
试验开始时间
试验结束时间
备注
1
总成
/
存放
高温存放：100℃*24h
表面无缺陷、功能
无损伤
/
/
/
/
VTYC
3套
DV
VTYC
2
总成
/
存放
低温存放：-40℃*24h
表面无缺陷、功能
无损伤
/
/
/
/
VTYC
3套
DV
VTYC
3
总成
/
存放
气候交变（方法B）
整灯温度交变测试
30C,电镀件考察
20C,油漆件考察
20C
/
/
SMTC5400005
/
VTYC
3套
DV
VTYC
4
配光镜A
11-8263/64LC
PC(clear)Sabic
LS1-111HX
/
/
/
/
/
/
/
/
/
/
敏实
4.1
/
/
材质鉴定-红外
红外光谱法或DSC法
PC
/
PC材料要求
GB/T6040
红外光谱分析方法通则
Miinth
3
DV
4.2
/
/
材质鉴定-玻璃化转变温
度/℃
参照ISO11357执行
/
/
PC材料要求
ISO11357
塑料-差示扫描热量法(DSC)
Miinth
3
DV
4.3
/
/
物理性能-密度/g/cm3
参照ISO1183执行
1.18-1.22
/
PC材料要求
ISO1183
非泡沫塑料的密度测定方法
Miinth
3
DV
4.4
/
/
机械性能-弯曲强度
/Mpa
参照ISO178执行，
(50±1)mm*(6±0.2)mm
≥80
/
PC材料要求
ISO178
塑料-弯曲性能的测定
Miinth
5
DV
4.5
/
/
机械性能-弯曲模量
/Mpa
参照ISO178执行，
(50±1)mm*(6±0.2)mm
≥2080
/
PC材料要求
ISO178
塑料-弯曲性能的测定
Miinth
5
DV
4.6
/
/
机械性能-简支梁缺口冲
击强度/KJ/m2
参照ISO179-1执行，4J，
(50±1)mm*(6±0.2)mm
不断或部分断裂
/
PC材料要求
ISO179（4J）
塑料-简支梁冲击强度的测定
Miinth
5
DV
样条厚度3mm
4.7
/
/
机械性能-拉伸强度
/Mpa
参照ISO527执行
≥55
/
PC材料要求
ISO527
塑料-拉伸性能的测定
Miinth
5
DV
4.8
/
/
物理性能-维卡软化温度
/℃
参照ISO306B/50执行
≥140
/
PC材料要求
ISO306B/50
塑料-热塑塑料-维卡软化温
度的测定
Miinth
3
DV
4.9
/
/
散发特性-雾翳/μg/g
参照SMTC5400010执行
≤30
/
轿车内饰零件及材料散
发性能技术要求
SMTC5400010
轿车内饰材料及零件雾翳测
定方法
Miinth
3
DV
5
配光镜B
11-8263/64LD
PC+ABS
锦湖
PC+ABS
HAC8260
KM97Z2616
/
/
/
/
/
/
/
/
/
敏实
5.1
/
/
材质鉴定-红外
红外光谱法或DSC法
PC+ABS
/
PC+ABS共混聚合物成品
件材料要求
GB/T6040
红外光谱分析方法通则
Miinth
3
DV
5.2
/
/
材质鉴定-玻璃化转变温
度/℃
参照ISO11357执行
/
/
PC+ABS共混聚合物成品
件材料要求
ISO11357
塑料-差示扫描热量法(DSC)
Miinth
3
DV
5.3
/
/
物理性能-密度/g/cm3
参照ISO1183执行
1.13～1.15
/
PC+ABS共混聚合物成品
件材料要求
ISO1183
非泡沫塑料的密度测定方法
Miinth
3
DV
5.4
/
/
机械性能-弯曲强度
/Mpa
参照ISO178执行，
(50±1)mm*(6±0.2)mm
≥80
/
PC+ABS共混聚合物成品
件材料要求
ISO178
塑料-弯曲性能的测定
Miinth
5
DV
5.5
/
/
机械性能-简支梁缺口冲
击强度/KJ/m2
参照ISO179-1执行，4J，
(50±1)mm*(6±0.2)mm
≥22
/
PC+ABS共混聚合物成品
件材料要求
ISO179
塑料-弯曲性能的测定
Miinth
5
DV
5.6
/
/
机械性能-简支梁冲击强
度/KJ/m2
参照ISO179/1eU执行
不断裂
/
PC+ABS共混聚合物成品
件材料要求
ISO179/1eU
塑料-简支梁冲击强度的测定
Miinth
5
DV
5.7
/
/
物理性能-维卡软化温度
/℃
参照ISO306B/50执行
>123
/
PC+ABS共混聚合物成品
件材料要求
ISO306B/50
塑料-热塑塑料-维卡软化温
度的测定
Miinth
3
DV
5.8
/
/
散发特性-雾翳/μg/g
参照SMTC5400010执行
≤50
/
轿车内饰零件及材料散
发性能技术要求
SMTC5400010
轿车内饰材料及零件雾翳测
定方法
Miinth
3
DV
6
油漆-镭雕面
东来油漆
/
/
/
/
/
/
/
/
/
/
/
敏实
6.1
/
/
漆膜厚度
截面法
底漆：6~20μm 色
漆：10~25μm（白
色20~35μm） 清
漆：25~50μm
/
外饰件涂装要求
ISO2808
涂料和清漆,漆膜厚度的测定
三方
3
DV
6.2
/
/
划格试验
ISO2409
特征值：0~1级
/
外饰件涂装要求
ISO2409
色漆和清漆划格试验
三方
3
DV
零件开发验证计划—材料部分
ComponentADVPlan-Materialtest
附件一总成零件开发验证计划-材料部分模板
项目号/ProjectNo B Sportback       零件号/PartNo 11784758/11784757        零件名称/Part Name 尾灯总成(侧围侧)（低配）            供应商/Supplier 大茂伟瑞柯车灯有限公司
1/10
SMPV-4.3.2-003-QA-F01


序号
零件名称
材料牌号/名称
ADV试验条目
ADV试验子条目
要求/限值
技术要求/协议编号
技术要求/协议名称
试验规范编号
试验规范名称
分析/试验地点/单位
试验样件数量
分析/认证
类型
试验开始时间
试验结束时间
备注
零件开发验证计划—材料部分
ComponentADVPlan-Materialtest
附件一总成零件开发验证计划-材料部分模板
项目号/ProjectNo B Sportback       零件号/PartNo 11784758/11784757        零件名称/Part Name 尾灯总成(侧围侧)（低配）            供应商/Supplier 大茂伟瑞柯车灯有限公司
6.3
/
/
蒸气喷射试验
SMTC5200008
a）划线类型：十字划线（两
划线相互垂直）；
b)冲击部位：划线处；
c)喷射角度（喷出扇面与划线
所在平面所呈角
度）：45°；
d）喷嘴至样件距离：
150mm；
e）水温：70℃（在容器中测
量）
f）压力：9MPa±0.5MPa
（流速10.5L/min）
g）冲击时间：每条划线20s
漆层无脱落
/
外饰件涂装要求
SMTC5200008
油漆涂层的蒸汽喷射试验
三方
3
DV
6.4
/
/
冷凝水试验
240h，按照ISO6270-
2CH，40℃，100%RH
评判前在室温下进
行30分钟气候适应
性处理
要求:
a)30分钟后按
ISO4628-2判断起
泡度,允许等级
2(S2）
b)24h后按
ISO4628-2判断其
起泡度,允许等级
0(S0）
c)附着力必须满足
划格试验和蒸气喷
射试验规定的要求
/
外饰件涂装要求
ISO6270-2CH
冷凝水气候测试试验方法
三方
3
DV
6.5
/
/
环境交变试验
20周期，按照
SMTC5400005方法B
要求:油漆表面无可
视变化
/
外饰件涂装要求
SMTC5400005
汽车零件耐气候交变试验
三方
3
DV
6.6
/
/
高温存放
在循环空气中存放240h,
试验温度(90±2℃),
室温下至少进行30分钟气候
适应性处理
要求:
a)油漆表面无变化
b)附着力的要求必
须满足:
划格试验和蒸气喷
射试验规定的要求
/
外饰件涂装要求
ISO2409
SMTC5200008
色漆和清漆划格试验
油漆涂层的蒸汽喷射试验
三方
3
DV
6.7
/
/
低温存放
热存放后用同一零件进行冷
存放试验;
试验时间:24h
试验温度:－40±3℃
室温下至少进行30分钟气候
适应性处理
要求:
a)油漆表面无变化
b)附着力的要求必
须满足:
划格试验和蒸气喷
射试验规定的要求
/
外饰件涂装要求
ISO2409
SMTC5200008
色漆和清漆划格试验
油漆涂层的蒸汽喷射试验
三方
3
DV
6.8
/
/
低温冲击
(-40±3℃)存放24h之后按照
ISO4532进行冲击试验
要求:
漆层无散落和裂纹
/
外饰件涂装要求
ISO4532
釉瓷器耐冲击性测定.枪击试
验
三方
3
DV
6.9
/
/
石击试验
ISO20567：2017B
压力：200kpa
沙里质量：500g
时间：10s
次数：2
特征值≤2
/
外饰件涂装要求
ISO20567
涂料和清漆.涂料抗石屑性的
测定.第1部分
三方
3
DV
2/10
SMPV-4.3.2-003-QA-F01


序号
零件名称
材料牌号/名称
ADV试验条目
ADV试验子条目
要求/限值
技术要求/协议编号
技术要求/协议名称
试验规范编号
试验规范名称
分析/试验地点/单位
试验样件数量
分析/认证
类型
试验开始时间
试验结束时间
备注
零件开发验证计划—材料部分
ComponentADVPlan-Materialtest
附件一总成零件开发验证计划-材料部分模板
项目号/ProjectNo B Sportback       零件号/PartNo 11784758/11784757        零件名称/Part Name 尾灯总成(侧围侧)（低配）            供应商/Supplier 大茂伟瑞柯车灯有限公司
6.10
/
/
耐化学品试验
SMTC5300001
1)FAM试验燃油:根
据ISO2812-3(利用
吸收介质的方法)室
温下存放10min执
行
2)超级无铅汽
油:GB17930,根据
ISO2812-3(利用吸
收介质的方法)室温
下存放10min执行
3)柴油机燃
料:GB/T19147,根
据ISO2812-3（利
用吸收介质的方法)
室温下存放1h执行
4)发动机
油:ACEAEuropean
OilSequences2008
根据ISO2812-4
（定位法）在室温
下存放16h执行
5)制动
液:SMTC2240001,
根据ISO2812-3
（利用吸收介质的
/
外饰件涂装要求
ISO2812
色漆和清漆耐液体性的测定
第3部分
三方
3
DV
6.11
/
/
油漆试验
耐光性及耐气候性能
SMTC 5 300 001方
法二，干热及湿热
1个周期
要求:
无可见的颜色和光
泽度的变化,根据
DIN EN 20 105-
A02灰色标度等级≥
4级
/
外饰件涂装要求
SMTC 5 400 006
SMTC 5 400 007
非金属材料 氙灯加速干热气
候下的光照试验
非金属材料 湿热气候下的氙
灯加速光照试验
Minth
1
DV
7
油漆-B面PPG匀光漆
/
/
/
/
/
/
/
/
/
/
/
敏实
7.1
/
/
漆膜厚度
截面法
底漆：15~25μm
保护漆：15~25μm
/
外饰件涂装要求
ISO2808
涂料和清漆,漆膜厚度的测定
三方
3
DV
7.2
/
/
划格试验
ISO2409
特征值：0~1级
/
外饰件涂装要求
ISO2409
色漆和清漆划格试验
三方
3
DV
7.3
/
/
冷凝水试验
240h，按照ISO6270-
2CH，40℃，100%RH
评判前在室温下进
行30分钟气候适应
性处理
要求:
a)30分钟后按
ISO4628-2判断起
泡度,允许等级
2(S2）
b)24h后按
ISO4628-2判断其
起泡度,允许等级
0(S0）
c)附着力必须满足
划格试验和蒸气喷
射试验规定的要求
/
外饰件涂装要求
ISO6270-2CH
冷凝水气候测试试验方法
三方
3
DV
不做蒸汽喷射检
查要求
7.4
/
/
环境交变试验
20周期，按照
SMTC5400005方法B
要求:油漆表面无可
视变化
/
外饰件涂装要求
SMTC5400005
汽车零件耐气候交变试验
三方
3
DV
7.5
/
/
高温存放
在循环空气中存放240h,
试验温度(90±2℃),
室温下至少进行30分钟气候
适应性处理
要求:
a)油漆表面无变化
b)附着力的要求必
须满足:
划格试验和蒸气喷
射试验规定的要求
/
外饰件涂装要求
ISO2409
SMTC5200008
色漆和清漆划格试验
油漆涂层的蒸汽喷射试验
三方
3
DV
不做蒸汽喷射检
查要求
3/10
SMPV-4.3.2-003-QA-F01


序号
零件名称
材料牌号/名称
ADV试验条目
ADV试验子条目
要求/限值
技术要求/协议编号
技术要求/协议名称
试验规范编号
试验规范名称
分析/试验地点/单位
试验样件数量
分析/认证
类型
试验开始时间
试验结束时间
备注
零件开发验证计划—材料部分
ComponentADVPlan-Materialtest
附件一总成零件开发验证计划-材料部分模板
项目号/ProjectNo B Sportback       零件号/PartNo 11784758/11784757        零件名称/Part Name 尾灯总成(侧围侧)（低配）            供应商/Supplier 大茂伟瑞柯车灯有限公司
7.6
/
/
低温存放
热存放后用同一零件进行冷
存放试验;
试验时间:24h
试验温度:－40±3℃
室温下至少进行30分钟气候
适应性处理
要求:
a)油漆表面无变化
b)附着力的要求必
须满足:
划格试验和蒸气喷
射试验规定的要求
/
外饰件涂装要求
ISO2409
SMTC5200008
色漆和清漆划格试验
油漆涂层的蒸汽喷射试验
三方
3
DV
不做蒸汽喷射检
查要求
7.7
/
/
油漆试验
耐光性及耐气候性能
SMTC 5 300 001方
法二，干热及湿热
1个周期
要求:
无可见的颜色和光
泽度的变化,根据
DIN EN 20 105-
A02灰色标度等级≥
4级
/
外饰件涂装要求
SMTC 5 400 006
SMTC 5 400 007
非金属材料 氙灯加速干热气
候下的光照试验
非金属材料 湿热气候下的氙
灯加速光照试验
Minth
1
DV
A面照射，B面只
做外观检查
8
反射镜
11-8261/62R1
(局部镀铝，局部
JXJ1003亮皮纹，局部
JXJ1003暗皮纹)
PC
SABIC
121R701
/
/
/
/
/
/
/
8.1
/
/
材质鉴定
红外
PC
/
PC材料要求
GB/T6040
红外光谱分析方法通则
三方
1
DV
同材声明
8.2
/
/
材质鉴定
玻璃化转变温度/℃
/
/
PC材料要求
ISO11357
塑料-差示扫描热量法(DSC)
三方
1
DV
同材声明
8.3
/
/
物理性能
密度/g/cm3
1.18-1.22
/
PC材料要求
ISO1183
非泡沫塑料的密度测定方法
延用报告
3
DV
同材声明
8.4
/
/
机械性能
弯曲强度/Mpa
≥80
/
PC材料要求
ISO178
塑料-弯曲性能的测定
延用报告
5
DV
同材声明
8.5
/
/
机械性能
弯曲模量/Mpa
≥2080
/
PC材料要求
ISO178
塑料-弯曲性能的测定
延用报告
5
DV
同材声明
8.6
/
/
机械性能
简支梁缺口冲击强度/KJ/m2
不断或部分断裂
/
PC材料要求
ISO179（4J）
塑料-简支梁冲击强度的测定
延用报告
5
DV
同材声明
8.7
/
/
机械性能
拉伸强度/Mpa
≥55
/
PC材料要求
ISO527
塑料-拉伸性能的测定
延用报告
5
DV
同材声明
8.8
/
/
物理性能
维卡软化温度/℃
≥140
/
PC材料要求
ISO306B/50
塑料-热塑塑料-维卡软化温
度的测定
VTYC
2
DV
同材声明
8.9
/
/
内饰材料及零件雾翳
雾翳/μg/g
≤30
/
轿车内饰零件及材料散
发性能技术要求
SMTC 5 400 010
轿车内饰材料及零件雾翳测
定方法
三方
3
DV
同材声明
镀铝要求
镀铝性能
/
/
/
/
/
/
8.10
/
/
附着力测试
划格试验
间隔1mm划格，划
入基材，tesa
4657/附着力等级≤
1
/
PC镀铝要求
ISO 2409
密闭车灯反射涂层材料性能
要求
VTYC
3
DV
VTYC
8.11
/
/
耐环境存放
气候交变
SMTC 5 400 005-
B,8循环，外观无变
化
/
PC镀铝要求
SMTC5 400 005方法B 密闭车灯反射涂层材料性能
要求
VTYC
3
DV
VTYC
8.12
/
/
耐环境存放
高温存放
PC：115℃
/240h，外观无明显
变化
/
PC镀铝要求
/
密闭车灯反射涂层材料性能
要求
VTYC
3
DV
VTYC
8.13
/
/
耐环境存放
冷凝水试验
40℃/48h ，100%
湿度，无剥落，起
泡，腐蚀等不良外
观现象
/
PC镀铝要求
ISO 6270
密闭车灯反射涂层材料性能
要求
VTYC
3
DV
VTYC
9
饰圈
11-8263/64RS
PC
SABIC
121R701
/
/
/
/
/
/
/
/
/
/
同高配
9.1
/
/
材质鉴定
红外
PC
/
PC材料要求
GB/T6040
红外光谱分析方法通则
三方
1
DV
同材声明
9.2
/
/
材质鉴定
玻璃化转变温度/℃
/
/
PC材料要求
ISO11357
塑料-差示扫描热量法(DSC)
三方
1
DV
同材声明
4/10
SMPV-4.3.2-003-QA-F01


序号
零件名称
材料牌号/名称
ADV试验条目
ADV试验子条目
要求/限值
技术要求/协议编号
技术要求/协议名称
试验规范编号
试验规范名称
分析/试验地点/单位
试验样件数量
分析/认证
类型
试验开始时间
试验结束时间
备注
零件开发验证计划—材料部分
ComponentADVPlan-Materialtest
附件一总成零件开发验证计划-材料部分模板
项目号/ProjectNo B Sportback       零件号/PartNo 11784758/11784757        零件名称/Part Name 尾灯总成(侧围侧)（低配）            供应商/Supplier 大茂伟瑞柯车灯有限公司
9.3
/
/
物理性能
密度/g/cm3
1.18-1.22
/
PC材料要求
ISO1183
非泡沫塑料的密度测定方法
延用报告
3
DV
同材声明
9.4
/
/
机械性能
弯曲强度/Mpa
≥80
/
PC材料要求
ISO178
塑料-弯曲性能的测定
延用报告
5
DV
同材声明
9.5
/
/
机械性能
弯曲模量/Mpa
≥2080
/
PC材料要求
ISO178
塑料-弯曲性能的测定
延用报告
5
DV
同材声明
9.6
/
/
机械性能
简支梁缺口冲击强度/KJ/m2
不断或部分断裂
/
PC材料要求
ISO179（4J）
塑料-简支梁冲击强度的测定
延用报告
5
DV
同材声明
9.7
/
/
机械性能
拉伸强度/Mpa
≥55
/
PC材料要求
ISO527
塑料-拉伸性能的测定
延用报告
5
DV
同材声明
9.8
/
/
物理性能
维卡软化温度/℃
≥140
/
PC材料要求
ISO306B/50
塑料-热塑塑料-维卡软化温
度的测定
VTYC
2
DV
同材声明
9.9
/
/
内饰材料及零件雾翳
雾翳/μg/g
≤30
/
轿车内饰零件及材料散
发性能技术要求
SMTC 5 400 010
轿车内饰材料及零件雾翳测
定方法
三方
3
DV
同材声明
10
雾灯厚壁
11-8263/64LP3
PC
科思创聚合物（中
国）有限公司
Makrolon2245透
明000000
/
/
/
/
/
/
/
/
/
/
零件同高配共用
10.1
/
/
材质鉴定
红外
PC
/
PC材料要求
GB/T6040
红外光谱分析方法通则
三方
1
DV
同材声明
10.2
/
/
材质鉴定
玻璃化转变温度/℃
/
/
PC材料要求
ISO11357
塑料-差示扫描热量法(DSC)
三方
1
DV
同材声明
10.3
/
/
物理性能
熔融指数MFR260℃/2.16Kg
20±5
/
PC材料要求
ISO1133
熔融指数MFR
三方
3
DV
同材声明
10.4
/
/
物理性能
密度/g/cm3
1.18-1.22
/
PC材料要求
ISO1183
非泡沫塑料的密度测定方法
VTYC
3
DV
同材声明
10.5
/
/
机械性能
弯曲强度/Mpa
≥80
/
PC材料要求
ISO178
塑料-弯曲性能的测定
三方
5
DV
同材声明
10.6
/
/
机械性能
弯曲模量/Mpa
≥2080
/
PC材料要求
ISO178
塑料-弯曲性能的测定
三方
5
DV
同材声明
10.7
/
/
机械性能
简支梁缺口冲击强度/KJ/m2
实测值
不断或部分断裂
/
PC材料要求
ISO179（4J）
塑料-简支梁冲击强度的测定
三方
5
DV
同材声明
10.8
/
/
机械性能
拉伸强度/Mpa
≥55
/
PC材料要求
ISO527
塑料-拉伸性能的测定
三方
5
DV
同材声明
10.9
/
/
物理性能
维卡软化温度/℃
≥140
/
PC材料要求
ISO306B/50
塑料-热塑塑料-维卡软化温
度的测定
VTYC
2
DV
同材声明
10.10
/
/
内饰材料及零件雾翳
雾翳/μg/g
≤30
/
轿车内饰零件及材料散
发性能技术要求
SMTC 5 400 010
轿车内饰材料及零件雾翳测
定方法
三方
3
DV
同材声明
11
干燥剂
DRY-YYSL10
上海仰意电子有限
公司
符合总成要求
/
/
/
/
/
/
/
/
/
沿用AS32/EP35
12
自攻螺丝
ST0308C5-NL
TP3
10B21
镀锌镍
/
/
/
/
/
/
/
/
/
/
与ST0312E5-
NH-01同材
12.1
/
/
金属材料及制品（化学
成分）
C
0.18-0.23
Q/BQB517-2018
冷墩钢盘条
GB/T4336
碳素钢和中低合金钢元素含
量的测火花放电原子发射光
谱法常规法
三方
1
DV
同材声明
12.2
/
/
金属材料及制品（化学
成分）
Si
≤0.10
Q/BQB517-2018
冷墩钢盘条
GB/T4336
碳素钢和中低合金钢元素含
量的测火花放电原子发射光
谱法常规法
三方
1
DV
同材声明
12.3
/
/
金属材料及制品（化学
成分）
Mn
0.70-1.00
Q/BQB517-2018
冷墩钢盘条
GB/T4336
碳素钢和中低合金钢元素含
量的测火花放电原子发射光
谱法常规法
三方
1
DV
同材声明
12.4
/
/
金属材料及制品（化学
成分）
P
≤0.020
Q/BQB517-2018
冷墩钢盘条
GB/T4336
碳素钢和中低合金钢元素含
量的测火花放电原子发射光
谱法常规法
三方
1
DV
同材声明
12.5
/
/
金属材料及制品（化学
成分）
S
≤0.020
Q/BQB517-2018
冷墩钢盘条
GB/T4336
碳素钢和中低合金钢元素含
量的测火花放电原子发射光
谱法常规法
三方
1
DV
同材声明
12.6
/
/
金属材料及制品（化学
成分）
B
≥0.0008
Q/BQB517-2018
冷墩钢盘条
GB/T4336
碳素钢和中低合金钢元素含
量的测火花放电原子发射光
谱法常规法
三方
1
DV
同材声明
5/10
SMPV-4.3.2-003-QA-F01


序号
零件名称
材料牌号/名称
ADV试验条目
ADV试验子条目
要求/限值
技术要求/协议编号
技术要求/协议名称
试验规范编号
试验规范名称
分析/试验地点/单位
试验样件数量
分析/认证
类型
试验开始时间
试验结束时间
备注
零件开发验证计划—材料部分
ComponentADVPlan-Materialtest
附件一总成零件开发验证计划-材料部分模板
项目号/ProjectNo B Sportback       零件号/PartNo 11784758/11784757        零件名称/Part Name 尾灯总成(侧围侧)（低配）            供应商/Supplier 大茂伟瑞柯车灯有限公司
12.7
/
/
金属材料及制品（机械
性能）
芯部硬度/HV
320～380HV5
/
热塑性塑料用自攻螺钉
GB/T4340.1
金属材料维氏硬度试验第1
部分：试验方法
三方
3
DV
同材声明
12.8
/
/
金属材料及制品（机械
性能）
破坏扭矩/Nm
≥1.1N·m
/
热塑性塑料用自攻螺钉
SMTC 7 100 017
热塑性塑料用自攻螺钉
三方
3
DV
同材声明
12.9
/
/
表面保护
中性盐雾
满足总成表面保护
要求
满足总成表面保护要
求
镀锌层表面保护要求
满足总成表面保护要求
人造环境中的腐蚀试验
/
DV
13
球头螺钉
DX4103
10B21
镀锌镍
/
/
/
/
/
/
/
/
/
/
零件同高配共用
13.1
/
/
化学成分
C
0.18-0.23
Q/BQB517
冷镦钢盘条
GB/T 4336
碳素钢和中低合金钢 多元素
含量的测定 火花放电原子发
射光谱法（常规法）
三方
1
DV
13.2
/
/
化学成分
Si
≤0.10
Q/BQB517
冷镦钢盘条
GB/T 4336
碳素钢和中低合金钢 多元素
含量的测定 火花放电原子发
射光谱法（常规法）
三方
1
DV
13.3
/
/
化学成分
Mn
0.70-1.00
Q/BQB517
冷镦钢盘条
GB/T 4336
碳素钢和中低合金钢 多元素
含量的测定 火花放电原子发
射光谱法（常规法）
三方
1
DV
13.4
/
/
化学成分
P
≤0.020
Q/BQB517
冷镦钢盘条
GB/T 4336
碳素钢和中低合金钢 多元素
含量的测定 火花放电原子发
射光谱法（常规法）
三方
1
DV
13.5
/
/
化学成分
S
≤0.020
Q/BQB517
冷镦钢盘条
GB/T 4336
碳素钢和中低合金钢 多元素
含量的测定 火花放电原子发
射光谱法（常规法）
三方
1
DV
13.6
/
/
化学成分
B
≥0.0008
Q/BQB517
冷镦钢盘条
GB/T 4336
碳素钢和中低合金钢 多元素
含量的测定 火花放电原子发
射光谱法（常规法）
三方
1
DV
13.7
/
/
机械性能
维氏硬度试验
（320-380）HV
SMTC 7 100 017
热塑性塑料用自攻螺钉
SMTC 7 100 017
金属材料 维氏硬度试验第1
部分：试验方法
三方
3
DV
13.8
/
/
机械性能
破坏扭矩/Nm
≥7.7Nm
SMTC 7 100 017
热塑性塑料用自攻螺钉
SMTC 7 100 017
热塑性塑料用自攻螺钉
三方
5
DV
13.9
/
/
耐腐蚀试验
中性盐雾
满足总成表面保护
要求
满足总成表面保护要
求
满足总成表面保护要求
ISO 9227
人造气氛腐蚀实验盐雾实验
/
/
DV
14
透气膜
DU0014
/
符合总成要求
/
/
/
/
/
/
/
/
/
15
线束总成
11-8263SYN
/
/
/
/
/
/
/
/
/
/
/
零件同高配共用
15.1
/
/
散发特性
雾翳/μg/g
≤50
/
轿车内饰零件及材料散
发性能技术要求
SMTC5400010
轿车内饰材料及零件雾翳测
定方法
三方
3
DV
16
密封垫
DP4060
EPDM
发泡
/
/
/
/
/
/
/
/
/
/
零件同高配共用
16.1
/
/
物理性能
密度
（kg/m3)
170±25
/
泡棉材料要求
ISO 1183
泡沫塑料及橡胶表观密度的
测定
三方
3
DV
16.2
/
/
物理性能
燃烧残余
/
/
泡棉材料要求
ASTM E2402
泡沫塑料及橡胶表观密度的
测定
三方
3
DV
16.3
/
/
物理性能
抗张强度（供货态）/
（N/mm2×10-1）
≥4
/
泡棉材料要求
DIN 53504
硫化橡胶或热塑性橡胶拉伸
应力-应变特性
三方
5
DV
16.4
/
/
物理性能
抗张强度（+70℃/46h）/
（N/mm2×10-1）
≥4
/
泡棉材料要求
DIN 53504
DIN 53508
硫化橡胶或热塑性橡胶拉伸
应力-应变特性
三方
5
DV
16.5
/
/
物理性能
抗张强度（+90℃/94h）/
（N/mm2×10-1）
≥4
/
泡棉材料要求
DIN 53504
DIN 53508
硫化橡胶或热塑性橡胶拉伸
应力-应变特性
三方
5
DV
16.6
/
/
物理性能
伸长率（供货态）/%
≥150
/
泡棉材料要求
DIN 53504
硫化橡胶或热塑性橡胶拉伸
应力-应变特性
三方
5
DV
16.7
/
/
物理性能
伸长率（+70℃/46h）/%
≥150
/
泡棉材料要求
DIN 53504
DIN 53508
硫化橡胶或热塑性橡胶拉伸
应力-应变特性
三方
5
DV
16.8
/
/
物理性能
伸长率（+90℃/94h）/%
≥100
/
泡棉材料要求
DIN 53504
DIN 53508
硫化橡胶或热塑性橡胶拉伸
应力-应变特性
三方
5
DV
16.9
/
/
物理性能
残余变形/%
(23 ± 2) °C/72h 存放后（卸
载30min读数）
压缩量25%
≤40
/
泡棉材料要求
DIN 53517
硫化橡胶或热塑性橡胶拉伸
应力-应变特性
三方
3
DV
16.10
/
/
物理性能
残余变形/%
（90℃/22h）（卸载30min
读数）
压缩量25%
≤40
/
泡棉材料要求
DIN 53517
硫化橡胶或热塑性橡胶拉伸
应力-应变特性
三方
3
DV
6/10
SMPV-4.3.2-003-QA-F01


序号
零件名称
材料牌号/名称
ADV试验条目
ADV试验子条目
要求/限值
技术要求/协议编号
技术要求/协议名称
试验规范编号
试验规范名称
分析/试验地点/单位
试验样件数量
分析/认证
类型
试验开始时间
试验结束时间
备注
零件开发验证计划—材料部分
ComponentADVPlan-Materialtest
附件一总成零件开发验证计划-材料部分模板
项目号/ProjectNo B Sportback       零件号/PartNo 11784758/11784757        零件名称/Part Name 尾灯总成(侧围侧)（低配）            供应商/Supplier 大茂伟瑞柯车灯有限公司
16.11
/
/
物理性能
抗臭氧性（2ppm)
不龟裂
/
泡棉材料要求
SMTC 5 261 004
/
三方
3
DV
16.12
/
/
物理性能
耐电解铜性（+100℃/24h)
允许铜片表面轻微
变色，不允许出现
腐蚀现象
/
泡棉材料要求
材料要求
与空气接触橡胶通用材料要
求
三方
3
DV
16.13
/
/
物理性能
耐寒性（-35℃/24h)
无开裂
/
泡棉材料要求
/
与空气接触橡胶通用材料要
求
三方
3
DV
16.14
/
/
物理性能
IR
EPDM
/
泡棉材料要求
GB/T6040
红外光谱分析方法通则
三方
3
DV
16.15
/
/
物理性能
GC-MS测试
EPDM
/
泡棉材料要求
SMTC 5 400 023
与空气接触橡胶通用材料要
求
三方
3
DV
16.16
/
/
物理性能
高温后收缩/%
（90℃/24h）
≤5
/
泡棉材料要求
/
/
三方
3
DV
17
自攻螺丝组
DXCP0029-01
自攻螺丝ST0312E5-
NH-01
TP3
10B21镀锌镍
/
/
/
/
/
/
/
/
/
/
17.1
/
/
金属材料及制品（化学
成分）
C
0.18-0.23
Q/BQB517
冷墩钢盘条
GB/T4336
碳素钢和中低合金钢元素含
量的测火花放电原子发射光
谱法常规法
三方
1
DV
延用报告
17.2
/
/
金属材料及制品（化学
成分）
Si
≤0.10
Q/BQB517
冷墩钢盘条
GB/T4336
碳素钢和中低合金钢元素含
量的测火花放电原子发射光
谱法常规法
三方
1
DV
延用报告
17.3
/
/
金属材料及制品（化学
成分）
Mn
0.70-1.00
Q/BQB517
冷墩钢盘条
GB/T4336
碳素钢和中低合金钢元素含
量的测火花放电原子发射光
谱法常规法
三方
1
DV
延用报告
17.4
/
/
金属材料及制品（化学
成分）
P
≤0.020
Q/BQB517
冷墩钢盘条
GB/T4336
碳素钢和中低合金钢元素含
量的测火花放电原子发射光
谱法常规法
三方
1
DV
延用报告
17.5
/
/
金属材料及制品（化学
成分）
S
≤0.020
Q/BQB517
冷墩钢盘条
GB/T4336
碳素钢和中低合金钢元素含
量的测火花放电原子发射光
谱法常规法
三方
1
DV
延用报告
17.6
/
/
金属材料及制品（化学
成分）
B
≥0.0008
Q/BQB517
冷墩钢盘条
GB/T4336
碳素钢和中低合金钢元素含
量的测火花放电原子发射光
谱法常规法
三方
1
DV
延用报告
17.7
/
/
金属材料及制品（机械
性能）
芯部硬度/HV
320～380HV5
/
热塑性塑料用自攻螺钉
GB/T4340.1
金属材料维氏硬度试验第1
部分：试验方法
三方
3
DV
延用报告
17.8
/
/
金属材料及制品（机械
性能）
破坏扭矩/Nm
≥1.1N·m
/
热塑性塑料用自攻螺钉
SMTC 7 100 017
热塑性塑料用自攻螺钉
三方
3
DV
延用报告
17.9
/
/
表面保护
中性盐雾
满足总成表面保护
要求
满足总成表面保护要
求
镀锌层表面保护要求
满足总成表面保护要求
人造环境中的腐蚀试验
/
/
DV
18
自攻螺丝组
DXCP0029-01-迫紧
DP5076
EPDM
/
/
/
/
/
/
/
/
/
/
18.1
/
/
物理性能
邵氏硬度A
/
/
/
/
/
三方
/
DV
沿用IS31
18.2
/
/
物理性能
供货状态，邵氏硬度A
60±5
依据图纸
/
ISO7619
硫化或热塑性橡胶.压痕硬度
的测定
三方
5
DV
沿用IS31
18.3
/
/
物理性能
热老化后（100℃/94h)，邵
氏硬度A
0~+3
/
与空气接触橡胶通用材
料要求
ISO7619
硫化或热塑性橡胶.压痕硬度
的测定
三方
5
DV
沿用IS31
18.4
/
/
机械性能
拉伸强度
（23℃/50%RH,试样类型：
S3A试验速度：
200mm/min)
/
/
/
/
/
三方
/
/
沿用IS31
18.5
/
/
机械性能
拉伸强度：供货状态
≥6
/
与空气接触橡胶通用材
料要求
DIN53504
橡胶弹性体试验
拉伸试验中断裂强度、拉伸
强度断裂伸长率及应力值的
测定
三方
5
DV
沿用IS31
18.6
/
/
机械性能
拉伸强度：热老化后（100℃
/94h)（N/mm2×10-1）
≥6
/
与空气接触橡胶通用材
料要求
DIN53504
橡胶弹性体试验
拉伸试验中断裂强度、拉伸
强度断裂伸长率及应力值的
测定
三方
5
DV
沿用IS31
7/10
SMPV-4.3.2-003-QA-F01


序号
零件名称
材料牌号/名称
ADV试验条目
ADV试验子条目
要求/限值
技术要求/协议编号
技术要求/协议名称
试验规范编号
试验规范名称
分析/试验地点/单位
试验样件数量
分析/认证
类型
试验开始时间
试验结束时间
备注
零件开发验证计划—材料部分
ComponentADVPlan-Materialtest
附件一总成零件开发验证计划-材料部分模板
项目号/ProjectNo B Sportback       零件号/PartNo 11784758/11784757        零件名称/Part Name 尾灯总成(侧围侧)（低配）            供应商/Supplier 大茂伟瑞柯车灯有限公司
18.7
/
/
机械性能
断裂延伸率
（23℃/50%RH,试样类型：
S3A试验速度：
200mm/min)
/
/
/
/
/
三方
5
DV
沿用IS31
18.8
/
/
机械性能
断裂延伸率：供货状态%
250-500%
/
与空气接触橡胶通用材
料要求
DIN53504
橡胶弹性体试验
拉伸试验中断裂强度、拉伸
强度断裂伸长率及应力值的
测定
三方
5
DV
沿用IS31
18.9
/
/
机械性能
断裂延伸率：热高温后（100
℃/94h)%
200-500%
/
与空气接触橡胶通用材
料要求
DIN53504
橡胶弹性体试验
拉伸试验中断裂强度、拉伸
强度断裂伸长率及应力值的
测定
三方
5
DV
沿用IS31
18.10
/
/
物理性能
热失重分析
/
/
与空气接触橡胶通用材
料要求
ASTM E2402
塑料体与弹性体热重分析
三方
1
DV
沿用IS31
18.11
/
/
物理性能
铜腐蚀（100℃/24h)
允许1级和2级变色
/
与空气接触橡胶通用材
料要求
材料要求
与空气接触橡胶通用材料要
求
三方
3
DV
沿用IS31
18.12
/
/
物理性能
耐油漆性（70℃/24h）
允许铜片表面轻微
变色，不允许出现
腐蚀现象
/
与空气接触橡胶通用材
料要求
ASTM D925
Method A
非金属材料-潮湿温暖气候中
的风蚀
三方
3
DV
沿用IS31
18.13
/
/
物理性能
耐寒性（-35℃/24h)
样件弯折无断裂，
无裂纹，仍具有弹
性
/
与空气接触橡胶通用材
料要求
材料要求
与空气接触橡胶通用材料要
求
三方
3
DV
沿用IS31
18.14
/
/
材质鉴定
红外光谱测试
EPDM
定性要求
GB/T6040
红外光谱分析方法通则
三方
1
DV
沿用IS31
19
灯体
11-8261/62B
PC+ABS
鼎和DH9001-B
/
/
/
/
/
/
/
/
/
/
19.1
/
/
材质鉴定
红外
PC+ABS
/
PC+ABS共混聚合物成品
件材料要求
GB/T6040
红外光谱分析方法通则
三方
1
DV
同材声明
19.2
/
/
材质鉴定
玻璃化转变温度/℃
/
/
PC+ABS共混聚合物成品
件材料要求
ISO11357
塑料-差示扫描热量法(DSC)
三方
1
DV
同材声明
19.3
/
/
物理性能
密度/g/cm3
1.13-1.15
/
PC+ABS共混聚合物成品
件材料要求
ISO1183
非泡沫塑料的密度测定方法
VTYC
3
DV
同材声明
19.4
/
/
机械性能
弯曲强度/Mpa
≥80
/
PC+ABS共混聚合物成品
件材料要求
ISO178
塑料-弯曲性能的测定
三方
5
DV
同材声明
19.5
/
/
机械性能
简支梁缺口冲击强度/KJ/m2 
≥22
/
PC+ABS共混聚合物成品
件材料要求
ISO179
塑料-简支梁冲击强度的测定
三方
5
DV
同材声明
19.6
/
/
机械性能
简支梁冲击强度/KJ/m2
不断裂
/
PC+ABS共混聚合物成品
件材料要求
ISO179/1eU
塑料-简支梁冲击强度的测定
三方
5
DV
同材声明
19.7
/
/
物理性能
维卡软化温度/℃
＞123
/
PC+ABS共混聚合物成品
件材料要求
ISO306B/50
塑料-热塑塑料-维卡软化温
度的测定
VTYC
5
DV
同材声明
19.8
/
/
散发特性
雾翳/μg/g
≤50
/
轿车内饰零件及材料散
发性能技术要求
SMTC5400010
轿车内饰材料及零件雾翳测
定方法
三方
2
DV
同材声明
20
定位块
11-8249P2
VMQ
/
/
/
/
/
/
/
/
/
/
零件同高配共用
20.1
/
/
机械性能
供货态硬度（Shore A）
70±5
/
硅橡胶（密封件）材料
标准
ISO 48
/
三方
5
DV
20.2
/
/
机械性能
热空气老化后硬度变化（150
℃/96h）
-5~﹢6
/
硅橡胶（密封件）材料
标准
ISO 48
/
三方
5
DV
20.3
/
/
机械性能
热空气老化后硬度变化（120
℃/504h）
0~﹢8
/
硅橡胶（密封件）材料
标准
ISO 48
/
三方
5
DV
20.4
/
/
机械性能
供货态拉伸强度/Mpa
≥5
/
硅橡胶（密封件）材料
标准
ISO 37
硫化橡胶或热塑性橡胶 拉伸
应力 - 应变特性
三方
5
DV
20.5
/
/
机械性能
热空气老化后拉伸强度变化
（150℃/96h）
≥5
/
硅橡胶（密封件）材料
标准
ISO 37
硫化橡胶或热塑性橡胶 拉伸
应力 - 应变特性
三方
5
DV
20.6
/
/
机械性能
热空气老化后拉伸强度变化
（150℃/504h）
≥5
/
硅橡胶（密封件）材料
标准
ISO 37
硫化橡胶或热塑性橡胶 拉伸
应力 - 应变特性
三方
5
DV
20.7
/
/
机械性能
断裂伸长率/%
≥175
/
硅橡胶（密封件）材料
标准
ISO 37
硫化橡胶或热塑性橡胶 拉伸
应力 - 应变特性
三方
5
DV
20.8
/
/
机械性能
热空气老化后拉伸强度变化
（150℃/96h）
≥175
/
硅橡胶（密封件）材料
标准
ISO 37
硫化橡胶或热塑性橡胶 拉伸
应力 - 应变特性
三方
5
DV
20.9
/
/
机械性能
热空气老化后拉伸强度变化
（150℃/504h）
≥150
/
硅橡胶（密封件）材料
标准
ISO 37
硫化橡胶或热塑性橡胶 拉伸
应力 - 应变特性
三方
5
DV
8/10
SMPV-4.3.2-003-QA-F01


序号
零件名称
材料牌号/名称
ADV试验条目
ADV试验子条目
要求/限值
技术要求/协议编号
技术要求/协议名称
试验规范编号
试验规范名称
分析/试验地点/单位
试验样件数量
分析/认证
类型
试验开始时间
试验结束时间
备注
零件开发验证计划—材料部分
ComponentADVPlan-Materialtest
附件一总成零件开发验证计划-材料部分模板
项目号/ProjectNo B Sportback       零件号/PartNo 11784758/11784757        零件名称/Part Name 尾灯总成(侧围侧)（低配）            供应商/Supplier 大茂伟瑞柯车灯有限公司
20.10
/
/
机械性能
供货态100%定伸强度MPa
≥2.5
/
硅橡胶（密封件）材料
标准
ISO 37
硫化橡胶或热塑性橡胶 拉伸
应力 - 应变特性
三方
5
DV
20.11
/
/
机械性能
裤型撕裂强度M/mm
≥2
/
硅橡胶（密封件）材料
标准
ISO 34 方法A
硫化或热塑性橡胶.撕裂强度
的测定
三方
5
DV
20.12
/
/
压缩回弹性能
压缩永久变形150℃/22h，
压25%：%
≤40
/
硅橡胶（密封件）材料
标准
SMTC 5 400 239方法
A
弹性体零件压缩永久变形测
试方法
三方
5
DV
20.13
/
/
材料鉴定
热失重分析
/
/
硅橡胶（密封件）材料
标准
ASTM E2402
热重分析仪的质量损耗和剩
余量测量验证的标准试验方
法
三方
1
DV
20.14
/
/
物理性能
密度/g/cm3
1.25±0.1
/
硅橡胶（密封件）材料
标准
ISO 1183
泡沫塑料及橡胶 表观密度的
测定
三方
3
DV
20.15
/
/
物理性能
耐低温性-40℃/24h
低温弯折，无裂纹
/
硅橡胶（密封件）材料
标准
/
泡沫塑料及橡胶 耐温测定
三方
3
DV
21
转向厚壁
11-8263/64LP1
PC
科思创聚合物（中
国）有限公司
Makrolon2245透
明000000
/
/
/
/
/
/
/
/
/
/
零件同高配共用
21.1
/
/
材质鉴定
红外
PC
/
PC材料要求
GB/T6040
红外光谱分析方法通则
三方
1
DV
同材声明
21.2
/
/
材质鉴定
玻璃化转变温度/℃
/
/
PC材料要求
ISO11357
塑料-差示扫描热量法(DSC)
三方
1
DV
同材声明
21.3
/
/
物理性能
熔融指数MFR260℃/2.16Kg
20±5
/
PC材料要求
ISO1133
熔融指数MFR
三方
3
DV
同材声明
21.4
/
/
物理性能
密度/g/cm3
1.18-1.22
/
PC材料要求
ISO1183
非泡沫塑料的密度测定方法
VTYC
3
DV
同材声明
21.5
/
/
机械性能
弯曲强度/Mpa
≥80
/
PC材料要求
ISO178
塑料-弯曲性能的测定
三方
5
DV
同材声明
21.6
/
/
机械性能
弯曲模量/Mpa
≥2080
/
PC材料要求
ISO178
塑料-弯曲性能的测定
三方
5
DV
同材声明
21.7
/
/
机械性能
简支梁缺口冲击强度/KJ/m2
实测值
不断或部分断裂
/
PC材料要求
ISO179（4J）
塑料-简支梁冲击强度的测定
三方
5
DV
同材声明
21.8
/
/
机械性能
拉伸强度/Mpa
≥55
/
PC材料要求
ISO 527
塑料-拉伸性能的测定
三方
5
DV
同材声明
21.9
/
/
物理性能
维卡软化温度/℃
≥140
/
PC材料要求
ISO306B/50
塑料-热塑塑料-维卡软化温
度的测定
三方
2
DV
同材声明
21.10
/
/
散发特性
雾翳/μg/g
≤30
/
轿车内饰零件及材料散
发性能技术要求
SMTC5400010
轿车内饰材料及零件雾翳测
定方法
三方
2
DV
同材声明
22
支架1
11-8263/64H1
PC
SABIC
121R 701
/
/
/
/
/
/
/
/
/
/
零件同高配共用
22.1
/
/
材质鉴定
红外
PC
/
PC材料要求
GB/T6040
红外光谱分析方法通则
三方
1
DV
同材声明
22.2
/
/
材质鉴定
玻璃化转变温度/℃
/
/
PC材料要求
ISO11357
塑料-差示扫描热量法(DSC)
三方
1
DV
同材声明
22.3
/
/
物理性能
密度/g/cm3
1.18-1.22
/
PC材料要求
ISO1183
非泡沫塑料的密度测定方法
VTYC
3
DV
同材声明
22.4
/
/
机械性能
弯曲强度/Mpa
≥80
/
PC材料要求
ISO178
塑料-弯曲性能的测定
三方
5
DV
同材声明
22.5
/
/
机械性能
弯曲模量/Mpa
≥2080
/
PC材料要求
ISO178
塑料-弯曲性能的测定
三方
5
DV
同材声明
22.6
/
/
机械性能
简支梁缺口冲击强度/KJ/m2
不断或部分断裂
/
PC材料要求
ISO179（4J）
塑料-简支梁冲击强度的测定
三方
5
DV
同材声明
22.7
/
/
机械性能
拉伸强度/Mpa
≥55
/
PC材料要求
ISO527
塑料-拉伸性能的测定
三方
5
DV
同材声明
22.8
/
/
物理性能
维卡软化温度/℃
≥140
/
PC材料要求
ISO306B/50
塑料-热塑塑料-维卡软化温
度的测定
VTYC
2
DV
同材声明
22.9
/
/
散发特性
雾翳/μg/g
≤30
/
轿车内饰零件及材料散
发性能技术要求
SMTC5400010
轿车内饰材料及零件雾翳测
定方法
三方
2
DV
同材声明
9/10
SMPV-4.3.2-003-QA-F01


序号
零件名称
材料牌号/名称
ADV试验条目
ADV试验子条目
要求/限值
技术要求/协议编号
技术要求/协议名称
试验规范编号
试验规范名称
分析/试验地点/单位
试验样件数量
分析/认证
类型
试验开始时间
试验结束时间
备注
零件开发验证计划—材料部分
ComponentADVPlan-Materialtest
附件一总成零件开发验证计划-材料部分模板
项目号/ProjectNo B Sportback       零件号/PartNo 11784758/11784757        零件名称/Part Name 尾灯总成(侧围侧)（低配）            供应商/Supplier 大茂伟瑞柯车灯有限公司
23
制动厚壁
11-8263/64LP2
PC
科思创聚合物（中
国）有限公司
Makrolon2245透
明000000
/
/
/
/
/
/
/
/
/
/
零件同高配共用
23.1
/
/
材质鉴定
红外
PC
/
PC材料要求
GB/T6040
红外光谱分析方法通则
三方
1
DV
同材声明
23.2
/
/
材质鉴定
玻璃化转变温度/℃
/
/
PC材料要求
ISO11357
塑料-差示扫描热量法(DSC)
三方
1
DV
同材声明
23.3
/
/
物理性能
熔融指数MFR260℃/2.16Kg
20±5
/
PC材料要求
ISO1133
熔融指数MFR
三方
3
DV
同材声明
23.4
/
/
物理性能
密度/g/cm3
1.18-1.22
/
PC材料要求
ISO1183
非泡沫塑料的密度测定方法
VTYC
3
DV
同材声明
23.5
/
/
机械性能
弯曲强度/Mpa
≥80
/
PC材料要求
ISO178
塑料-弯曲性能的测定
三方
5
DV
同材声明
23.6
/
/
机械性能
弯曲模量/Mpa
≥2080
/
PC材料要求
ISO178
塑料-弯曲性能的测定
三方
5
DV
同材声明
23.7
/
/
机械性能
简支梁缺口冲击强度/KJ/m2
实测值
不断或部分断裂
/
PC材料要求
ISO179（4J）
塑料-简支梁冲击强度的测定
三方
5
DV
同材声明
23.8
/
/
机械性能
拉伸强度/Mpa
≥55
/
PC材料要求
ISO527
塑料-拉伸性能的测定
三方
5
DV
同材声明
23.9
/
/
物理性能
维卡软化温度/℃
≥140
/
PC材料要求
ISO306B/50
塑料-热塑塑料-维卡软化温
度的测定
三方
2
DV
同材声明
23.10
/
/
散发特性
雾翳/μg/g
≤30
/
轿车内饰零件及材料散
发性能技术要求
SMTC5400010
轿车内饰材料及零件雾翳测
定方法
三方
2
DV
同材声明
SCL材料工程师MVE：                                                                                                                                     日期Date：                                                                               SCL材料高级经理MaterialSeniorManager：                                                                                                            日期Date：.
Supplier设计或材料工程师Testengineer：                                                                           日期Date：
SRIH设计发布工程师DRE：                                                                                                                        日期Date：                                                                             SRIH设计发布高级经理DRESeniorManager：                                                                                                            日期Date：
10/10
SMPV-4.3.2-003-QA-F01

File: 材料工程师/B Sportback -ADV材料试验大纲-11713774-11713773-尾灯A高配-王敏.pdf.md
# B Sportback -ADV材料试验大纲-11713774-11713773-尾灯A高配-王敏.pdf

序号
零件名称
材料牌号/名称
ADV试验条目
ADV试验子条目
要求/限值
技术要求/协议编号
技术要求/协议名称
试验规范编号
试验规范名称
分析/试验地点/单位
试验样件数量
分析/认证
类型
试验开始时间
试验结束时间
备注
1
总成
/
存放
高温存放：100℃
*24h
表面无缺陷、功能无损
伤
/
/
/
/
VTYC
3套
DV
VTYC
2
总成
/
存放
低温存放：-40℃
*24h
表面无缺陷、功能无损
伤
/
/
/
/
VTYC
3套
DV
VTYC
3
总成
/
存放
气候交变（方法B）
整灯温度交变测试30C,
电镀件考察20C,油漆件
考察20C
/
/
SMTC5400005
/
VTYC
3套
DV
VTYC
4
配光镜A
11-8263/64LC
PC(clear)Sabic
LS1-111HX
/
/
/
/
/
/
/
/
/
/
/
/
敏实
4.1
/
/
材质鉴定-红外
红外光谱法或DSC法
PC
/
PC材料要求
GB/T6040
红外光谱分析方法通则
Miinth
3
DV
4.2
/
/
材质鉴定-玻璃化转变温
度/℃
参照ISO11357执行
/
/
PC材料要求
ISO11357
塑料-差动扫描热量法(DSC)
Miinth
3
DV
4.3
/
/
物理性能-密度/g/cm3
参照ISO1183执行
1.18-1.22
/
PC材料要求
ISO1183
非泡沫塑料的密度测定方法
Miinth
3
DV
4.4
/
/
机械性能-弯曲强度
/Mpa
参照ISO178执行，
(50±1)mm*(6±
0.2)mm
≥80
/
PC材料要求
ISO178
塑料-弯曲性能的测定
Miinth
5
DV
4.5
/
/
机械性能-弯曲模量
/Mpa
参照ISO178执行，
(50±1)mm*(6±
0.2)mm
≥2080
/
PC材料要求
ISO178
塑料-弯曲性能的测定
Miinth
5
DV
4.6
/
/
机械性能-简支梁缺口冲
击强度/KJ/m2
参照ISO179执行，
4J，(50±1)mm*(6±
0.2)mm
不断或部分断裂
/
PC材料要求
ISO179（4J）
塑料-简支梁冲击强度的测定
Miinth
5
DV
样条厚度
3mm
4.7
/
/
机械性能-拉伸强度
/Mpa
参照ISO527执行
≥55
/
PC材料要求
ISO527
塑料-拉伸性能的测定
Miinth
5
DV
4.8
/
/
物理性能-维卡软化温度
/℃
参照ISO306B/50执
行
≥140
/
PC材料要求
ISO306B/50
塑料-热塑塑料-维卡软化温
度的测定
Miinth
3
DV
4.9
/
/
散发特性-雾翳/μg/g
参照SMTC5400010
执行
≤30
/
轿车内饰零件及材料散
发性能技术要求
SMTC5400010
轿车内饰材料及零件雾翳测
定方法
Miinth
3
DV
5
配光镜B
11-8263/64LD
PC+ABS
锦湖
HAC8260
KM97Z2616
/
/
/
/
/
/
/
/
/
/
/
/
敏实
5.1
/
/
材质鉴定-红外
红外光谱法或DSC法
PC+ABS
/
PC+ABS共混聚合物成品
件材料要求
GB/T6040
红外光谱分析方法通则
Miinth
3
DV
5.2
/
/
材质鉴定-玻璃化转变温
度/℃
参照ISO11357执行
/
/
PC+ABS共混聚合物成品
件材料要求
ISO11357
塑料-差动扫描热量法(DSC)
Miinth
3
DV
5.3
/
/
物理性能-密度/g/cm3
参照ISO1183-1执行
1.13～1.15
/
PC+ABS共混聚合物成品
件材料要求
ISO1183
非泡沫塑料的密度测定方法
Miinth
3
DV
5.4
/
/
机械性能-弯曲强度
/Mpa
参照ISO178执行，
(50±1)mm*(6±
0.2)mm
≥80
/
PC+ABS共混聚合物成品
件材料要求
ISO178
塑料-弯曲性能的测定
Miinth
5
DV
5.5
/
/
机械性能-简支梁缺口冲
击强度/KJ/m2
参照ISO179执行，
4J，(50±1)mm*(6±
0.2)mm
≥22
/
PC+ABS共混聚合物成品
件材料要求
ISO179
塑料-弯曲性能的测定
Miinth
5
DV
5.6
/
/
机械性能-简支梁冲击强
度/KJ/m2
参照ISO179/1eU执
行
不断裂
/
PC+ABS共混聚合物成品
件材料要求
ISO179/1eU
塑料-简支梁冲击强度的测定
Miinth
5
DV
5.7
/
/
物理性能-维卡软化温度
/℃
参照ISO306B/50执
行
>123
/
PC+ABS共混聚合物成品
件材料要求
ISO306B/50
塑料-热塑塑料-维卡软化温
度的测定
Miinth
3
DV
5.8
/
/
散发特性-雾翳/μg/g
参照SMTC5400010
执行
≤50
/
轿车内饰零件及材料散
发性能技术要求
SMTC5400010
轿车内饰材料及零件雾翳测
定方法
Miinth
3
DV
6
油漆-镭雕面
东来油漆
/
/
/
/
/
/
/
/
/
/
/
/
/
敏实
6.1
/
/
漆膜厚度
截面法
底漆：6~20μm 色
漆：10~25μm（白色
20~35μm） 清漆：
25~50μm
/
外饰件涂装要求
ISO2808
涂料和清漆,漆膜厚度的测定
三方
3
DV
附件一总成零件开发验证计划-材料部分模板
项目号/ProjectNo     B Sportback           零件号/PartNo11713774/11713773       零件名称/PartName  尾灯总成(侧围侧)（高配）    供应商/Supplier大茂伟瑞柯车灯有限公司
零件开发验证计划—材料部分
ComponentADVPlan-Materialtest
1/11
SMPV-4.3.2-003-QA-F01


序号
零件名称
材料牌号/名称
ADV试验条目
ADV试验子条目
要求/限值
技术要求/协议编号
技术要求/协议名称
试验规范编号
试验规范名称
分析/试验地点/单位
试验样件数量
分析/认证
类型
试验开始时间
试验结束时间
备注
附件一总成零件开发验证计划-材料部分模板
项目号/ProjectNo     B Sportback           零件号/PartNo11713774/11713773       零件名称/PartName  尾灯总成(侧围侧)（高配）    供应商/Supplier大茂伟瑞柯车灯有限公司
零件开发验证计划—材料部分
ComponentADVPlan-Materialtest
6.2
/
/
划格试验
ISO2409
特征值：0~1级
/
外饰件涂装要求
ISO2409
色漆和清漆划格试验
三方
3
DV
6.3
/
/
蒸气喷射试验
SMTC5200008
a）划线类型：十字划
线（两划线相互垂
直）；
b)冲击部位：划线
处；
c)喷射角度（喷出扇
面与划线所在平面所
呈角
度）：45°；
d）喷嘴至样件距
离：150mm；
e）水温：70℃（在
容器中测量）
f）压力：9MPa±
0.5MPa（流速
10.5L/min）
g）冲击时间：每条
漆层无脱落
/
外饰件涂装要求
SMTC5200008
油漆涂层的蒸汽喷射试验
三方
3
DV
6.4
/
/
冷凝水试验
240h，按照
ISO6270-2CH，40
℃，100%RH
评判前在室温下进行30
分钟气候适应性处理
要求:
a)30分钟后按
ISO4628-2判断起泡度,
允许等级2(S2）
b)24h后按ISO4628-2
判断其起泡度,允许等级
0(S0）
c)附着力必须满足划格
试验和蒸气喷射试验规
定的要求
/
外饰件涂装要求
ISO6270-2CH
冷凝水气候测试试验方法
三方
3
DV
6.5
/
/
环境交变试验
20周期，按照
SMTC5400005方法B
要求:油漆表面无可视变
化
/
外饰件涂装要求
SMTC5400005
汽车零件耐气候交变试验
三方
3
DV
6.6
/
/
高温存放
在循环空气中存放
240h,
试验温度(90±2℃),
室温下至少进行30分
钟气候适应性处理
要求:
a)油漆表面无变化
b)附着力的要求必须满
足:
划格试验和蒸气喷射试
验规定的要求
/
外饰件涂装要求
ISO2409
SMTC5200008
色漆和清漆划格试验
油漆涂层的蒸汽喷射试验
三方
3
DV
6.7
/
/
低温存放
热存放后用同一零件
进行冷存放试验;
试验时间:24h
试验温度:－40±3℃
室温下至少进行30分
钟气候适应性处理
要求:
a)油漆表面无变化
b)附着力的要求必须满
足:
划格试验和蒸气喷射试
验规定的要求
/
外饰件涂装要求
ISO2409
SMTC5200008
色漆和清漆划格试验
油漆涂层的蒸汽喷射试验
三方
3
DV
6.8
/
/
低温冲击
(-40±3℃)存放24h之
后按照ISO4532进行
冲击试验
要求:
漆层无散落和裂纹
/
外饰件涂装要求
ISO4532
釉瓷器耐冲击性测定.枪击试
验
三方
3
DV
6.9
/
/
石击试验
ISO20567：2017B
压力：200kpa
沙里质量：500g
时间：10s
次数：2
特征值≤2
/
外饰件涂装要求
ISO20567
涂料和清漆.涂料抗石屑性的
测定.第1部分
三方
3
DV
2/11
SMPV-4.3.2-003-QA-F01


序号
零件名称
材料牌号/名称
ADV试验条目
ADV试验子条目
要求/限值
技术要求/协议编号
技术要求/协议名称
试验规范编号
试验规范名称
分析/试验地点/单位
试验样件数量
分析/认证
类型
试验开始时间
试验结束时间
备注
附件一总成零件开发验证计划-材料部分模板
项目号/ProjectNo     B Sportback           零件号/PartNo11713774/11713773       零件名称/PartName  尾灯总成(侧围侧)（高配）    供应商/Supplier大茂伟瑞柯车灯有限公司
零件开发验证计划—材料部分
ComponentADVPlan-Materialtest
6.10
/
/
耐化学品试验
SMTC5300001
1)FAM试验燃油:根据
ISO2812-3(利用吸收
介质的方法)室温下存
放10min执行
2)超级无铅汽
油:GB17930,根据
ISO2812(利用吸收介
质的方法)室温下存放
10min执行
3)柴油机燃
料:GB/T19147,根据
ISO2812（利用吸收介
质的方法)室温下存放
1h执行
4)发动机
油:ACEAEuropeanOil
Sequences2008根据
ISO2812-4（定位法）
在室温下存放16h执行
5)制动
液:SMTC2240001,根
据ISO2812（利用吸收
介质的方法)室温下存
放1h执行
6)冷却液:SH0521,根据
/
外饰件涂装要求
ISO2812
色漆和清漆 耐液体性的测定
第3部分
三方
3
DV
6.11
/
/
油漆试验
耐光性及耐气候性能
SMTC 5 300 001方法
二，干热及湿热 1个周
期
要求:
无可见的颜色和光泽度
的变化,根据DIN EN 20
105-A02灰色标度等级
≥4级
/
外饰件涂装要求
SMTC 5 400 006
SMTC 5 400 007
非金属材料 氙灯加速干热气
候下的光照试验
非金属材料 湿热气候下的氙
灯加速光照试验
Minth
1
DV
7
油漆-B面PPG匀光漆
/
/
/
/
/
/
/
/
/
/
/
/
/
敏实
7.1
/
/
漆膜厚度
截面法
底漆：15~25μm
保护漆：15~25μm
/
外饰件涂装要求
ISO2808
涂料和清漆,漆膜厚度的测定
三方
3
DV
7.2
/
/
划格试验
ISO2409
特征值：0~1级
/
外饰件涂装要求
ISO2409
色漆和清漆划格试验
三方
3
DV
7.3
/
/
冷凝水试验
240h，按照
ISO6270-2CH，40
℃，100%RH
评判前在室温下进行30
分钟气候适应性处理
要求:
a)30分钟后按ISO4628
判断起泡度,允许等级
2(S2）
b)24h后按ISO4628判
断其起泡度,允许等级
0(S0）
c)附着力必须满足划格
试验和蒸气喷射试验规
定的要求
/
外饰件涂装要求
ISO6270-2CH
冷凝水气候测试试验方法
三方
3
DV
不做蒸汽喷
射检查要求
7.4
/
/
环境交变试验
20周期，按照
SMTC5400005方法B
要求:油漆表面无可视变
化
/
外饰件涂装要求
SMTC5400005
汽车零件耐气候交变试验
三方
3
DV
7.5
/
/
高温存放
在循环空气中存放
240h,
试验温度(90±2℃),
室温下至少进行30分
钟气候适应性处理
要求:
a)油漆表面无变化
b)附着力的要求必须满
足:
划格试验和蒸气喷射试
验规定的要求
/
外饰件涂装要求
ISO2409
SMTC5200008
色漆和清漆划格试验
油漆涂层的蒸汽喷射试验
三方
3
DV
不做蒸汽喷
射检查要求
3/11
SMPV-4.3.2-003-QA-F01


序号
零件名称
材料牌号/名称
ADV试验条目
ADV试验子条目
要求/限值
技术要求/协议编号
技术要求/协议名称
试验规范编号
试验规范名称
分析/试验地点/单位
试验样件数量
分析/认证
类型
试验开始时间
试验结束时间
备注
附件一总成零件开发验证计划-材料部分模板
项目号/ProjectNo     B Sportback           零件号/PartNo11713774/11713773       零件名称/PartName  尾灯总成(侧围侧)（高配）    供应商/Supplier大茂伟瑞柯车灯有限公司
零件开发验证计划—材料部分
ComponentADVPlan-Materialtest
7.6
/
/
低温存放
热存放后用同一零件
进行冷存放试验;
试验时间:24h
试验温度:－40±3℃
室温下至少进行30分
钟气候适应性处理
要求:
a)油漆表面无变化
b)附着力的要求必须满
足:
划格试验和蒸气喷射试
验规定的要求
/
外饰件涂装要求
ISO2409
SMTC5200008
色漆和清漆划格试验
油漆涂层的蒸汽喷射试验
三方
3
DV
不做蒸汽喷
射检查要求
7.7
/
/
油漆试验
耐光性及耐气候性能
SMTC 5 300 001方法
二，干热及湿热 1个周
期
要求:
无可见的颜色和光泽度
的变化,根据DIN EN 20
105-A02灰色标度等级
≥4级
/
外饰件涂装要求
SMTC 5 400 006
SMTC 5 400 007
非金属材料 氙灯加速干热气
候下的光照试验
非金属材料 湿热气候下的氙
灯加速光照试验
Minth
1
DV
A面照射，B
面只做外观
检查
8
反射镜1
11-8263/64R1
(局部镀铝，局部
JXJ1003亮皮纹，局部
JXJ1003暗皮纹)
PC
SABIC
121R 701
/
/
/
/
/
/
/
8.1
/
/
材质鉴定
红外
PC
/
PC材料要求
GB/T6040
红外光谱分析方法通则
三方
1
DV
同材声明
8.2
/
/
材质鉴定
玻璃化转变温度/℃
/
/
PC材料要求
ISO11357
塑料-差动扫描热量法(DSC)
三方
1
DV
同材声明
8.3
/
/
物理性能
密度/g/cm3
1.18-1.22
/
PC材料要求
ISO1183
非泡沫塑料的密度测定方法
VTYC
3
DV
同材声明
8.4
/
/
机械性能
弯曲强度/Mpa
≥80
/
PC材料要求
ISO178
塑料-弯曲性能的测定
三方
5
DV
同材声明
8.5
/
/
机械性能
弯曲模量/Mpa
≥2080
/
PC材料要求
ISO178
塑料-弯曲性能的测定
三方
5
DV
同材声明
8.6
/
/
机械性能
简支梁缺口冲击强度
/KJ/m2
不断或部分断裂
/
PC材料要求
ISO179（4J）
塑料-简支梁冲击强度的测定
三方
5
DV
同材声明
8.7
/
/
机械性能
拉伸强度/Mpa
≥55
/
PC材料要求
ISO527
塑料-拉伸性能的测定
三方
5
DV
同材声明
8.8
/
/
物理性能
维卡软化温度/℃
≥140
/
PC材料要求
ISO306B/50
塑料-热塑塑料-维卡软化温
度的测定
VTYC
2
DV
同材声明
8.9
/
/
内饰材料及零件雾翳
雾翳/μg/g
≤30
/
轿车内饰零件及材料散
发性能技术要求
SMTC 5 400 010
轿车内饰材料及零件雾翳测
定方法
三方
3
DV
同材声明
镀铝要求
镀铝性能
/
/
/
/
/
/
8.10
/
/
附着力测试
划格试验
间隔1mm划格，划入
基材，tesa 4657/附着
力等级≤1
/
PC镀铝要求
ISO2409
密闭车灯反射涂层材料性能
要求
VTYC
3
DV
VTYC
8.11
/
/
耐环境存放
气候交变
SMTC 5 400 005-B,8
循环，外观无变化
/
PC镀铝要求
SMTC5400005方法B 密闭车灯反射涂层材料性能
要求
VTYC
3
DV
VTYC
8.12
/
/
耐环境存放
高温存放
PC：115℃/240h，外
观无明显变化
/
PC镀铝要求
SMTC5100041
密闭车灯反射涂层材料性能
要求
VTYC
3
DV
VTYC
8.13
/
/
耐环境存放
冷凝水试验
40℃/48h ，100%湿
度，无剥落，起泡，腐
蚀等不良外观现象
/
PC镀铝要求
ISO6270
密闭车灯反射涂层材料性能
要求
VTYC
3
DV
VTYC
9
反射镜2
11-8263/64R2
PC
SABIC
141R WH8G792
/
/
/
/
/
/
/
9.1
/
/
材质鉴定
红外
PC
/
PC材料要求
GB/T6040
红外光谱分析方法通则
三方
1
DV
同材声明
9.2
/
/
材质鉴定
玻璃化转变温度/℃
/
/
PC材料要求
ISO11357
塑料-差动扫描热量法(DSC)
三方
1
DV
同材声明
9.3
/
/
物理性能
密度/g/cm3
1.18-1.22
/
PC材料要求
ISO1183
非泡沫塑料的密度测定方法
VTYC
3
DV
同材声明
9.4
/
/
机械性能
弯曲强度/Mpa
≥80
/
PC材料要求
ISO178
塑料-弯曲性能的测定
三方
5
DV
同材声明
9.5
/
/
机械性能
弯曲模量/Mpa
≥2080
/
PC材料要求
ISO178
塑料-弯曲性能的测定
三方
5
DV
同材声明
4/11
SMPV-4.3.2-003-QA-F01


序号
零件名称
材料牌号/名称
ADV试验条目
ADV试验子条目
要求/限值
技术要求/协议编号
技术要求/协议名称
试验规范编号
试验规范名称
分析/试验地点/单位
试验样件数量
分析/认证
类型
试验开始时间
试验结束时间
备注
附件一总成零件开发验证计划-材料部分模板
项目号/ProjectNo     B Sportback           零件号/PartNo11713774/11713773       零件名称/PartName  尾灯总成(侧围侧)（高配）    供应商/Supplier大茂伟瑞柯车灯有限公司
零件开发验证计划—材料部分
ComponentADVPlan-Materialtest
9.6
/
/
机械性能
简支梁缺口冲击强度
/KJ/m2
/
/
PC材料要求
ISO179（4J）
塑料-简支梁冲击强度的测定
三方
5
DV
同材声明
9.7
/
/
机械性能
拉伸强度/Mpa
≥55
/
PC材料要求
ISO527
塑料-拉伸性能的测定
三方
5
DV
同材声明
9.8
/
/
物理性能
维卡软化温度/℃
≥140
/
PC材料要求
ISO306B/50
塑料-热塑塑料-维卡软化温
度的测定
VTYC
2
DV
同材声明
9.9
/
/
内饰材料及零件雾翳
雾翳/μg/g
≤30
/
轿车内饰零件及材料散
发性能技术要求
SMTC 5 400 010
轿车内饰材料及零件雾翳测
定方法
三方
3
DV
同材声明
10
反射镜3
11-8263/64R3
PC
SABIC
141RWH8G792
/
/
/
/
/
/
/
10.1
/
/
材质鉴定
红外
PC
/
PC材料要求
GB/T6040
红外光谱分析方法通则
三方
1
DV
同材声明
10.2
/
/
材质鉴定
玻璃化转变温度/℃
/
/
PC材料要求
ISO11357
塑料-差动扫描热量法(DSC)
三方
1
DV
同材声明
10.3
/
/
物理性能
密度/g/cm3
1.18-1.22
/
PC材料要求
ISO1183
非泡沫塑料的密度测定方法
VTYC
3
DV
同材声明
10.4
/
/
机械性能
弯曲强度/Mpa
≥80
/
PC材料要求
ISO178
塑料-弯曲性能的测定
三方
5
DV
同材声明
10.5
/
/
机械性能
弯曲模量/Mpa
≥2080
/
PC材料要求
ISO178
塑料-弯曲性能的测定
三方
5
DV
同材声明
10.6
/
/
机械性能
简支梁缺口冲击强度
/KJ/m2
/
/
PC材料要求
ISO179（4J）
塑料-简支梁冲击强度的测定
三方
5
DV
同材声明
10.7
/
/
机械性能
拉伸强度/Mpa
≥55
/
PC材料要求
ISO527
塑料-拉伸性能的测定
三方
5
DV
同材声明
10.8
/
/
物理性能
维卡软化温度/℃
≥140
/
PC材料要求
ISO306B/50
塑料-热塑塑料-维卡软化温
度的测定
VTYC
2
DV
同材声明
10.9
/
/
内饰材料及零件雾翳
雾翳/μg/g
≤30
/
轿车内饰零件及材料散
发性能技术要求
SMTC 5 400 010
轿车内饰材料及零件雾翳测
定方法
三方
3
DV
同材声明
11
饰圈
11-8263/64RS
PC
SABIC
121R 701
/
/
/
/
/
/
/
11.1
/
/
材质鉴定
红外
PC
/
PC材料要求
GB/T6040
红外光谱分析方法通则
三方
1
DV
同材声明
11.2
/
/
材质鉴定
玻璃化转变温度/℃
/
/
PC材料要求
ISO11357
塑料-差动扫描热量法(DSC)
三方
1
DV
同材声明
11.3
/
/
物理性能
密度/g/cm3
1.18-1.22
/
PC材料要求
ISO1183
非泡沫塑料的密度测定方法
VTYC
3
DV
同材声明
11.4
/
/
机械性能
弯曲强度/Mpa
≥80
/
PC材料要求
ISO178
塑料-弯曲性能的测定
三方
5
DV
同材声明
11.5
/
/
机械性能
弯曲模量/Mpa
≥2080
/
PC材料要求
ISO178
塑料-弯曲性能的测定
三方
5
DV
同材声明
11.6
/
/
机械性能
简支梁缺口冲击强度
/KJ/m2
不断或部分断裂
/
PC材料要求
ISO179（4J）
塑料-简支梁冲击强度的测定
三方
5
DV
同材声明
11.7
/
/
机械性能
拉伸强度/Mpa
≥55
/
PC材料要求
ISO527
塑料-拉伸性能的测定
三方
5
DV
同材声明
11.8
/
/
物理性能
维卡软化温度/℃
≥140
/
PC材料要求
ISO306B/50
塑料-热塑塑料-维卡软化温
度的测定
VTYC
2
DV
同材声明
11.9
/
/
内饰材料及零件雾翳
雾翳/μg/g
≤30
/
轿车内饰零件及材料散
发性能技术要求
SMTC 5 400 010
轿车内饰材料及零件雾翳测
定方法
三方
3
DV
同材声明
12
雾灯厚壁
11-8263/64LP3
PC
科思创聚合物（中国）
有限公司
Makrolon2245透明
000000
/
/
/
/
/
/
/
/
/
/
12.1
/
/
材质鉴定
红外
PC
/
PC材料要求
GB/T6040
红外光谱分析方法通则
三方
1
DV
同材声明
12.2
/
/
材质鉴定
玻璃化转变温度/℃
/
/
PC材料要求
ISO11357
塑料-差动扫描热量法(DSC)
三方
1
DV
同材声明
12.3
/
/
物理性能
熔融指数MFR260℃
/2.16Kg
20±5
/
PC材料要求
ISO1133
热塑塑料的熔体质量流动速
率(MFR)
三方
3
DV
同材声明
5/11
SMPV-4.3.2-003-QA-F01


序号
零件名称
材料牌号/名称
ADV试验条目
ADV试验子条目
要求/限值
技术要求/协议编号
技术要求/协议名称
试验规范编号
试验规范名称
分析/试验地点/单位
试验样件数量
分析/认证
类型
试验开始时间
试验结束时间
备注
附件一总成零件开发验证计划-材料部分模板
项目号/ProjectNo     B Sportback           零件号/PartNo11713774/11713773       零件名称/PartName  尾灯总成(侧围侧)（高配）    供应商/Supplier大茂伟瑞柯车灯有限公司
零件开发验证计划—材料部分
ComponentADVPlan-Materialtest
12.4
/
/
物理性能
密度/g/cm3
1.18-1.22
/
PC材料要求
ISO1183
非泡沫塑料的密度测定方法
VTYC
3
DV
同材声明
12.5
/
/
机械性能
弯曲强度/Mpa
≥80
/
PC材料要求
ISO178
塑料-弯曲性能的测定
三方
5
DV
同材声明
12.6
/
/
机械性能
弯曲模量/Mpa
≥2080
/
PC材料要求
ISO178
塑料-弯曲性能的测定
三方
5
DV
同材声明
12.7
/
/
机械性能
简支梁缺口冲击强度
/KJ/m2
实测值
不断或部分断裂
/
PC材料要求
ISO179（4J）
塑料-简支梁冲击强度的测定
三方
5
DV
同材声明
12.8
/
/
机械性能
拉伸强度/Mpa
≥55
/
PC材料要求
ISO527
塑料-拉伸性能的测定
三方
5
DV
同材声明
12.9
/
/
物理性能
维卡软化温度/℃
≥140
/
PC材料要求
ISO306B/50
塑料-热塑塑料-维卡软化温
度的测定
VTYC
2
DV
同材声明
12.10
/
/
内饰材料及零件雾翳
雾翳/μg/g
≤30
/
轿车内饰零件及材料散
发性能技术要求
SMTC 5 400 010
轿车内饰材料及零件雾翳测
定方法
三方
3
DV
同材声明
13
干燥剂
DRY-YYSL10
上海仰意电子有限公司
符合总成要求
/
/
/
/
/
/
/
/
/
14
自攻螺丝
ST0308C5-NL
TP3
10B21
镀黑锌镍
/
/
/
/
/
/
/
/
/
/
与
ST0312E5-
NH-01同材
14.1
/
/
金属材料及制品（化学
成分）
C
0.18-0.23
Q/BQB517
冷墩钢盘条
GB/T4336
碳素钢和中低合金钢元素含
量的测火花放电原子发射光
谱法常规法
三方
1
DV
同材声明
14.2
/
/
金属材料及制品（化学
成分）
Si
≤0.10
Q/BQB517
冷墩钢盘条
GB/T4336
碳素钢和中低合金钢元素含
量的测火花放电原子发射光
谱法常规法
三方
1
DV
同材声明
14.3
/
/
金属材料及制品（化学
成分）
Mn
0.70-1.00
Q/BQB517
冷墩钢盘条
GB/T4336
碳素钢和中低合金钢元素含
量的测火花放电原子发射光
谱法常规法
三方
1
DV
同材声明
14.4
/
/
金属材料及制品（化学
成分）
P
≤0.020
Q/BQB517
冷墩钢盘条
GB/T4336
碳素钢和中低合金钢元素含
量的测火花放电原子发射光
谱法常规法
三方
1
DV
同材声明
14.5
/
/
金属材料及制品（化学
成分）
S
≤0.020
Q/BQB517
冷墩钢盘条
GB/T4336
碳素钢和中低合金钢元素含
量的测火花放电原子发射光
谱法常规法
三方
1
DV
同材声明
14.6
/
/
金属材料及制品（化学
成分）
B
≥0.0008
Q/BQB517
冷墩钢盘条
GB/T4336
碳素钢和中低合金钢元素含
量的测火花放电原子发射光
谱法常规法
三方
1
DV
同材声明
14.7
/
/
金属材料及制品（机械
性能）
芯部硬度/HV
320～380HV5
/
热塑性塑料用自攻螺钉
GB/T4340.1
金属材料维氏硬度试验第1
部分：试验方法
三方
3
DV
同材声明
14.8
/
/
金属材料及制品（机械
性能）
破坏扭矩/Nm
≥1.1N·m
/
热塑性塑料用自攻螺钉
SMTC 7 100 017
热塑性塑料用自攻螺钉
三方
3
DV
同材声明
14.9
/
/
表面保护
中性盐雾
满足总成表面保护要求
满足总成表面保护要求
镀锌层表面保护要求
满足总成表面保护要求
人造环境中的腐蚀试验
/
/
DV
15
球头螺钉
DX4103
10B21
镀锌镍
/
/
/
/
/
/
/
/
/
/
15.1
/
/
化学成分
C
0.18-0.23
Q/BQB517
冷镦钢盘条
GB/T 4336
碳素钢和中低合金钢 多元素
含量的测定 火花放电原子发
射光谱法（常规法）
三方
1
DV
15.2
/
/
化学成分
Si
≤0.10
Q/BQB517
冷镦钢盘条
GB/T 4336
碳素钢和中低合金钢 多元素
含量的测定 火花放电原子发
射光谱法（常规法）
三方
1
DV
15.3
/
/
化学成分
Mn
0.70-1.00
Q/BQB517
冷镦钢盘条
GB/T 4336
碳素钢和中低合金钢 多元素
含量的测定 火花放电原子发
射光谱法（常规法）
三方
1
DV
15.4
/
/
化学成分
P
≤0.020
Q/BQB517
冷镦钢盘条
GB/T 4336
碳素钢和中低合金钢 多元素
含量的测定 火花放电原子发
射光谱法（常规法）
三方
1
DV
15.5
/
/
化学成分
S
≤0.020
Q/BQB517
冷镦钢盘条
GB/T 4336
碳素钢和中低合金钢 多元素
含量的测定 火花放电原子发
射光谱法（常规法）
三方
1
DV
15.6
/
/
化学成分
B
≥0.0008
Q/BQB517
冷镦钢盘条
GB/T 4336
碳素钢和中低合金钢 多元素
含量的测定 火花放电原子发
射光谱法（常规法）
三方
1
DV
6/11
SMPV-4.3.2-003-QA-F01


序号
零件名称
材料牌号/名称
ADV试验条目
ADV试验子条目
要求/限值
技术要求/协议编号
技术要求/协议名称
试验规范编号
试验规范名称
分析/试验地点/单位
试验样件数量
分析/认证
类型
试验开始时间
试验结束时间
备注
附件一总成零件开发验证计划-材料部分模板
项目号/ProjectNo     B Sportback           零件号/PartNo11713774/11713773       零件名称/PartName  尾灯总成(侧围侧)（高配）    供应商/Supplier大茂伟瑞柯车灯有限公司
零件开发验证计划—材料部分
ComponentADVPlan-Materialtest
15.7
/
/
机械性能
维氏硬度试验
（320-380）HV
SMTC 7 100 017
热塑性塑料用自攻螺钉
SMTC 7 100 017
金属材料 维氏硬度试验第1
部分：试验方法
三方
3
DV
15.8
/
/
机械性能
破坏扭矩/Nm
≥7.7Nm
SMTC 7 100 017
热塑性塑料用自攻螺钉
SMTC 7 100 017
热塑性塑料用自攻螺钉
三方
5
DV
15.9
/
/
耐腐蚀试验
中性盐雾
满足总成表面保护要求
满足总成表面保护要求
满足总成表面保护要求
ISO 9227
人造气氛腐蚀实验盐雾实验
/
/
DV
16
透气膜
DU0014
/
符合总成要求
/
/
/
/
/
/
/
/
/
17
线束总成
11-8263SYN
/
/
/
/
/
/
/
/
/
/
/
17.1
/
/
散发特性
雾翳/μg/g
≤50
/
轿车内饰零件及材料散
发性能技术要求
SMTC5400010
轿车内饰材料及零件雾翳测
定方法
三方
3
DV
18
密封垫
DP4060
EPDM
发泡
/
/
/
/
/
/
/
/
/
/
18.1
/
/
物理性能
密度
（kg/m3)
170±25
/
泡棉材料要求
ISO 1183
泡沫塑料及橡胶表观密度的
测定
三方
3
DV
三方
18.2
/
/
物理性能
燃烧残余
/
/
泡棉材料要求
ASTM E2402
泡沫塑料及橡胶表观密度的
测定
三方
3
DV
三方
18.3
/
/
物理性能
抗张强度（供货态）/
（N/mm2×10-1）
≥4
/
泡棉材料要求
DIN 53504
硫化橡胶或热塑性橡胶拉伸
应力-应变特性
三方
5
DV
三方
18.4
/
/
物理性能
抗张强度（+70℃
/46h）/（N/mm2×
10-1）
≥4
/
泡棉材料要求
DIN 53504
DIN 53508
硫化橡胶或热塑性橡胶拉伸
应力-应变特性
三方
5
DV
三方
18.5
/
/
物理性能
抗张强度（+90℃
/94h）/（N/mm2×
10 1）
≥4
/
泡棉材料要求
DIN 53504
DIN 53508
硫化橡胶或热塑性橡胶拉伸
应力-应变特性
三方
5
DV
三方
18.6
/
/
物理性能
伸长率（供货态）/%
≥150
/
泡棉材料要求
DIN 53504
硫化橡胶或热塑性橡胶拉伸
应力-应变特性
三方
5
DV
三方
18.7
/
/
物理性能
伸长率（+70℃
/46h）/%
≥150
/
泡棉材料要求
DIN 53504
DIN 53508
硫化橡胶或热塑性橡胶拉伸
应力-应变特性
三方
5
DV
三方
18.8
/
/
物理性能
伸长率（+90℃
/94h）/%
≥100
/
泡棉材料要求
DIN 53504
DIN 53508
硫化橡胶或热塑性橡胶拉伸
应力-应变特性
三方
5
DV
三方
18.9
/
/
物理性能
残余变形/%
(23 ± 2) °C/72h 存
放后（卸载30min读
数）
压缩量25%
≤40
/
泡棉材料要求
DIN 53517
硫化橡胶或热塑性橡胶拉伸
应力-应变特性
三方
3
DV
三方
18.10
/
/
物理性能
残余变形/%
（90℃/22h）（卸载
30min读数）
压缩量25%
≤40
/
泡棉材料要求
DIN 53517
硫化橡胶或热塑性橡胶拉伸
应力-应变特性
三方
3
DV
三方
18.11
/
/
物理性能
抗臭氧性（2ppm)
不龟裂
/
泡棉材料要求
SMTC 5 261 004
/
三方
3
DV
三方
18.12
/
/
物理性能
耐电解铜性（+100℃
/24h)
允许铜片表面轻微变
色，不允许出现腐蚀现
象
/
泡棉材料要求
材料要求
与空气接触橡胶通用材料要
求
三方
3
DV
三方
18.13
/
/
物理性能
耐寒性（-35℃/24h)
无开裂
/
泡棉材料要求
/
与空气接触橡胶通用材料要
求
三方
3
DV
三方
18.14
/
/
物理性能
IR
EPDM
/
泡棉材料要求
GB/T6040
红外光谱分析方法通则
三方
3
DV
三方
18.15
/
/
物理性能
GC-MS测试
EPDM
/
泡棉材料要求
SMTC 5 400 023
与空气接触橡胶通用材料要
求
三方
3
DV
三方
18.16
/
/
物理性能
高温后收缩/%
（90℃/24h）
≤5
/
泡棉材料要求
/
/
三方
3
DV
三方
19
自攻螺丝组
DXCP0029-01
自攻螺丝ST0312E5-
NH-01
TP3
10B21镀锌镍
/
/
/
/
/
/
/
/
/
/
7/11
SMPV-4.3.2-003-QA-F01


序号
零件名称
材料牌号/名称
ADV试验条目
ADV试验子条目
要求/限值
技术要求/协议编号
技术要求/协议名称
试验规范编号
试验规范名称
分析/试验地点/单位
试验样件数量
分析/认证
类型
试验开始时间
试验结束时间
备注
附件一总成零件开发验证计划-材料部分模板
项目号/ProjectNo     B Sportback           零件号/PartNo11713774/11713773       零件名称/PartName  尾灯总成(侧围侧)（高配）    供应商/Supplier大茂伟瑞柯车灯有限公司
零件开发验证计划—材料部分
ComponentADVPlan-Materialtest
19.1
/
/
金属材料及制品（化学
成分）
C
0.18-0.23
Q/BQB517
冷墩钢盘条
GB/T4336
碳素钢和中低合金钢元素含
量的测火花放电原子发射光
谱法常规法
三方
1
DV
延用IS31
19.2
/
/
金属材料及制品（化学
成分）
Si
≤0.10
Q/BQB517
冷墩钢盘条
GB/T4336
碳素钢和中低合金钢元素含
量的测火花放电原子发射光
谱法常规法
三方
1
DV
延用IS31
19.3
/
/
金属材料及制品（化学
成分）
Mn
0.70-1.00
Q/BQB517
冷墩钢盘条
GB/T4336
碳素钢和中低合金钢元素含
量的测火花放电原子发射光
谱法常规法
三方
1
DV
延用IS31
19.4
/
/
金属材料及制品（化学
成分）
P
≤0.020
Q/BQB517
冷墩钢盘条
GB/T4336
碳素钢和中低合金钢元素含
量的测火花放电原子发射光
谱法常规法
三方
1
DV
延用IS31
19.5
/
/
金属材料及制品（化学
成分）
S
≤0.020
Q/BQB517
冷墩钢盘条
GB/T4336
碳素钢和中低合金钢元素含
量的测火花放电原子发射光
谱法常规法
三方
1
DV
延用IS31
19.6
/
/
金属材料及制品（化学
成分）
B
≥0.0008
Q/BQB517
冷墩钢盘条
GB/T4336
碳素钢和中低合金钢元素含
量的测火花放电原子发射光
谱法常规法
三方
1
DV
延用IS31
19.7
/
/
金属材料及制品（机械
性能）
芯部硬度/HV
320～380HV5
/
热塑性塑料用自攻螺钉
GB/T4340.1
金属材料维氏硬度试验第1
部分：试验方法
三方
3
DV
延用IS31
19.8
/
/
金属材料及制品（机械
性能）
破坏扭矩/Nm
≥1.1N·m
/
热塑性塑料用自攻螺钉
SMTC 7 100 017
热塑性塑料用自攻螺钉
三方
3
DV
延用IS31
19.9
/
/
表面保护
中性盐雾
满足总成表面保护要求
满足总成表面保护要求
镀锌层表面保护要求
满足总成表面保护要求
人造环境中的腐蚀试验
/
/
DV
20
自攻螺丝组
DXCP0029-01-迫紧
DP5076
EPDM
/
/
/
/
/
/
/
/
/
/
20.1
/
/
物理性能
邵氏硬度A
/
/
/
/
/
三方
/
DV
沿用IS31
20.2
/
/
物理性能
供货状态，邵氏硬度
A
60±5
依据图纸
/
ISO7619
硫化或热塑性橡胶.压痕硬度
的测定
三方
5
DV
沿用IS31
20.3
/
/
物理性能
热老化后（100℃
/94h)，邵氏硬度A
0~+3
/
与空气接触橡胶通用材
料要求
ISO7619
硫化或热塑性橡胶.压痕硬度
的测定
三方
5
DV
沿用IS31
20.4
/
/
机械性能
拉伸强度
（23℃/50%RH,试样
类型：S3A试验速
度：200mm/min)
/
/
/
/
/
三方
/
DV
沿用IS31
20.5
/
/
机械性能
拉伸强度：供货状态
≥6
/
与空气接触橡胶通用材
料要求
DIN53504
橡胶弹性体试验
拉伸试验中断裂强度、拉伸
强度断裂伸长率及应力值的
测定
三方
5
DV
沿用IS31
20.6
/
/
机械性能
拉伸强度：热老化后
（100℃/94h)
（N/mm2×10-1）
≥6
/
与空气接触橡胶通用材
料要求
DIN53504
橡胶弹性体试验
拉伸试验中断裂强度、拉伸
强度断裂伸长率及应力值的
测定
三方
5
试片
沿用IS31
20.7
/
/
机械性能
断裂延伸率
（23℃/50%RH,试样
类型：S3A试验速
度：200mm/min)
/
/
/
/
/
/
DV
沿用IS31
20.8
/
/
机械性能
断裂延伸率：供货状
态%
250-500%
/
与空气接触橡胶通用材
料要求
DIN53504
橡胶弹性体试验
拉伸试验中断裂强度、拉伸
强度断裂伸长率及应力值的
测定
三方
5
DV
沿用IS31
20.9
/
/
机械性能
断裂延伸率：热高温
后（100℃/94h)%
200-500%
/
与空气接触橡胶通用材
料要求
DIN53504
橡胶弹性体试验
拉伸试验中断裂强度、拉伸
强度断裂伸长率及应力值的
测定
三方
5
DV
沿用IS31
20.10
/
/
物理性能
热失重分析
/
/
与空气接触橡胶通用材
料要求
ASTM E2402
塑料体与弹性体热重分析
三方
1
DV
沿用IS31
20.11
/
/
物理性能
铜腐蚀（100℃/24h)
允许铜片表面轻微变
色，不允许出现腐蚀现
象
/
与空气接触橡胶通用材
料要求
材料要求
与空气接触橡胶通用材料要
求
三方
3
DV
沿用IS31
8/11
SMPV-4.3.2-003-QA-F01


序号
零件名称
材料牌号/名称
ADV试验条目
ADV试验子条目
要求/限值
技术要求/协议编号
技术要求/协议名称
试验规范编号
试验规范名称
分析/试验地点/单位
试验样件数量
分析/认证
类型
试验开始时间
试验结束时间
备注
附件一总成零件开发验证计划-材料部分模板
项目号/ProjectNo     B Sportback           零件号/PartNo11713774/11713773       零件名称/PartName  尾灯总成(侧围侧)（高配）    供应商/Supplier大茂伟瑞柯车灯有限公司
零件开发验证计划—材料部分
ComponentADVPlan-Materialtest
20.12
/
/
物理性能
耐油漆性（70℃
/24h）
无变色
/
与空气接触橡胶通用材
料要求
ASTM D925
Method A
非金属材料-潮湿温暖气候中
的风蚀
三方
3
DV
沿用IS31
20.13
/
/
物理性能
耐寒性（-35℃/24h)
样件弯折无断裂，无裂
纹，仍具有弹性
/
与空气接触橡胶通用材
料要求
材料要求
与空气接触橡胶通用材料要
求
三方
3
DV
沿用IS31
20.14
/
/
材质鉴定
红外光谱测试
EPDM
定性要求
与空气接触橡胶通用材
料要求
GB/T6040
红外光谱分析方法通则
三方
1
DV
沿用IS31
21
灯体
11-8263/64B
PC+ABS
鼎和DH9001-B
/
/
/
/
/
/
/
/
/
/
鼎禾送检
21.1
/
/
材质鉴定
红外
PC+ABS
/
PC+ABS共混聚合物成品
件材料要求
GB/T6040
红外光谱分析方法通则
三方
1
DV
三方
21.2
/
/
材质鉴定
玻璃化转变温度/℃
/
/
PC+ABS共混聚合物成品
件材料要求
ISO11357
塑料-差动扫描热量法(DSC)
三方
1
DV
三方
21.3
/
/
物理性能
密度/g/cm3
1.13-1.15
/
PC+ABS共混聚合物成品
件材料要求
ISO1183
非泡沫塑料的密度测定方法
VTYC
3
DV
VTYC
21.4
/
/
机械性能
弯曲强度/Mpa
≥80
/
PC+ABS共混聚合物成品
件材料要求
ISO178
塑料-弯曲性能的测定
三方
5
DV
三方
21.5
/
/
机械性能
简支梁缺口冲击强度
/KJ/m2
≥22
/
PC+ABS共混聚合物成品
件材料要求
ISO179
塑料-简支梁冲击强度的测定
三方
5
DV
三方
21.6
/
/
机械性能
简支梁冲击强度
/KJ/m2
不断裂
/
PC+ABS共混聚合物成品
件材料要求
ISO179/1eU
塑料-简支梁冲击强度的测定
三方
5
DV
三方
21.7
/
/
物理性能
维卡软化温度/℃
＞123
/
PC+ABS共混聚合物成品
件材料要求
ISO306B/50
塑料-热塑塑料-维卡软化温
度的测定
VTYC
5
DV
VTYC
21.8
/
/
散发特性
雾翳/μg/g
≤50
/
轿车内饰零件及材料散
发性能技术要求
SMTC5400010
轿车内饰材料及零件雾翳测
定方法
三方
2
DV
三方
22
定位块
11-8249P2
VMQ
/
/
/
/
/
/
/
/
/
/
/
/
/
22.1
/
/
机械性能
供货态硬度（Shore
A）
70±5
/
硅橡胶（密封件）材料
标准
ISO 48
三方
5
DV
三方
22.2
/
/
机械性能
热空气老化后硬度变
化（150℃/96h）
-5~﹢6
/
硅橡胶（密封件）材料
标准
ISO 48
三方
5
DV
三方
22.3
/
/
机械性能
热空气老化后硬度变
化（120℃/504h）
0~﹢8
/
硅橡胶（密封件）材料
标准
ISO 48
三方
5
DV
三方
22.4
/
/
机械性能
供货态拉伸强度/Mpa
≥5
/
硅橡胶（密封件）材料
标准
ISO 37
三方
5
DV
三方
22.5
/
/
机械性能
热空气老化后拉伸强
度变化（150℃
/96h）
≥5
/
硅橡胶（密封件）材料
标准
ISO 37
三方
5
DV
三方
22.6
/
/
机械性能
热空气老化后拉伸强
度变化（150℃
/504h）
≥5
/
硅橡胶（密封件）材料
标准
ISO 37
三方
5
DV
三方
22.7
/
/
机械性能
断裂伸长率/%
≥175
/
硅橡胶（密封件）材料
标准
ISO 37
三方
5
DV
三方
22.8
/
/
机械性能
热空气老化后拉伸强
度变化（150℃
/96h）
≥175
/
硅橡胶（密封件）材料
标准
ISO 37
三方
5
DV
三方
22.9
/
/
机械性能
热空气老化后拉伸强
度变化（150℃
/504h）
≥150
/
硅橡胶（密封件）材料
标准
ISO 37
三方
5
DV
三方
22.10
/
/
机械性能
供货态100%定伸强
度MPa
≥2.5
/
硅橡胶（密封件）材料
标准
ISO 37
三方
5
DV
三方
22.11
/
/
机械性能
裤型撕裂强度M/mm
≥2
/
硅橡胶（密封件）材料
标准
ISO 34 方法A
三方
5
DV
三方
22.12
/
/
压缩回弹性能
压缩永久变形150℃
/22h压25%：%
≤40
/
硅橡胶（密封件）材料
标准
SMTC 5 400 239方法
A
三方
5
DV
三方
22.13
/
/
材料鉴定
热失重分析
/
/
硅橡胶（密封件）材料
标准
ASTM E2402
三方
1
DV
三方
9/11
SMPV-4.3.2-003-QA-F01


序号
零件名称
材料牌号/名称
ADV试验条目
ADV试验子条目
要求/限值
技术要求/协议编号
技术要求/协议名称
试验规范编号
试验规范名称
分析/试验地点/单位
试验样件数量
分析/认证
类型
试验开始时间
试验结束时间
备注
附件一总成零件开发验证计划-材料部分模板
项目号/ProjectNo     B Sportback           零件号/PartNo11713774/11713773       零件名称/PartName  尾灯总成(侧围侧)（高配）    供应商/Supplier大茂伟瑞柯车灯有限公司
零件开发验证计划—材料部分
ComponentADVPlan-Materialtest
22.14
/
/
物理性能
密度/g/cm3
1.25±0.1
/
硅橡胶（密封件）材料
标准
ISO 1183
三方
3
DV
三方
22.15
/
/
物理性能
耐低温性-40℃/24h
低温弯折，无裂纹
/
硅橡胶（密封件）材料
标准
三方
3
DV
三方
23
转向厚壁
11-8263/64LP1
PC
科思创聚合物（中国）
有限公司
Makrolon2245透明
000000
/
/
/
/
/
/
/
/
/
/
23.1
/
/
材质鉴定
红外
PC
/
PC材料要求
GB/T6040
红外光谱分析方法通则
三方
1
DV
同材声明
23.2
/
/
材质鉴定
玻璃化转变温度/℃
/
/
PC材料要求
ISO11357
塑料-差动扫描热量法(DSC)
三方
1
DV
同材声明
23.3
/
/
物理性能
熔融指数MFR260℃
/2.16Kg
20±5
/
PC材料要求
ISO1133
热塑塑料的熔体质量流动速
率(MFR)
三方
3
DV
同材声明
23.4
/
/
物理性能
密度/g/cm3
1.18-1.22
/
PC材料要求
ISO1183
非泡沫塑料的密度测定方法
VTYC
3
DV
同材声明
23.5
/
/
机械性能
弯曲强度/Mpa
≥80
/
PC材料要求
ISO178
塑料-弯曲性能的测定
三方
5
DV
同材声明
23.6
/
/
机械性能
弯曲模量/Mpa
≥2080
/
PC材料要求
ISO178
塑料-弯曲性能的测定
三方
5
DV
同材声明
23.7
/
/
机械性能
简支梁缺口冲击强度
/KJ/m2
实测值
不断或部分断裂
/
PC材料要求
ISO179（4J）
塑料-简支梁冲击强度的测定
三方
5
DV
同材声明
23.8
/
/
机械性能
拉伸强度/Mpa
≥55
/
PC材料要求
ISO527
塑料-拉伸性能的测定
三方
5
DV
同材声明
23.9
/
/
物理性能
维卡软化温度/℃
≥140
/
PC材料要求
ISO306B/50
塑料-热塑塑料-维卡软化温
度的测定
三方
2
DV
同材声明
23.10
/
/
内饰材料及零件雾翳
雾翳/μg/g
≤30
/
轿车内饰零件及材料散
发性能技术要求
SMTC 5 400 010
轿车内饰材料及零件雾翳测
定方法
三方
3
DV
同材声明
24
支架1
11-8263/64H1
PC
SABIC
121R 701
/
/
/
/
/
/
/
/
/
/
同材
24.1
/
/
材质鉴定
红外
PC
/
PC材料要求
GB/T6040
红外光谱分析方法通则
三方
1
DV
同材声明
24.2
/
/
材质鉴定
玻璃化转变温度/℃
/
/
PC材料要求
ISO11357
塑料-差动扫描热量法(DSC)
三方
1
DV
同材声明
24.3
/
/
物理性能
密度/g/cm3
1.18-1.22
/
PC材料要求
ISO1183
非泡沫塑料的密度测定方法
VTYC
3
DV
同材声明
24.4
/
/
机械性能
弯曲强度/Mpa
≥80
/
PC材料要求
ISO178
塑料-弯曲性能的测定
三方
5
DV
同材声明
24.5
/
/
机械性能
弯曲模量/Mpa
≥2080
/
PC材料要求
ISO178
塑料-弯曲性能的测定
三方
5
DV
同材声明
24.6
/
/
机械性能
简支梁缺口冲击强度
/KJ/m2
不断或部分断裂
/
PC材料要求
ISO179（4J）
塑料-简支梁冲击强度的测定
三方
5
DV
同材声明
24.7
/
/
机械性能
拉伸强度/Mpa
≥55
/
PC材料要求
ISO527
塑料-拉伸性能的测定
三方
5
DV
同材声明
24.8
/
/
物理性能
维卡软化温度/℃
≥140
/
PC材料要求
ISO306B/50
塑料-热塑塑料-维卡软化温
度的测定
VTYC
2
DV
同材声明
24.9
/
/
内饰材料及零件雾翳
雾翳/μg/g
≤30
/
轿车内饰零件及材料散
发性能技术要求
SMTC 5 400 010
轿车内饰材料及零件雾翳测
定方法
三方
3
DV
同材声明
25
制动厚壁
11-8263/64LP2
PC
科思创聚合物（中国）
有限公司
Makrolon2245透明
000000
/
/
/
/
/
/
/
/
/
/
同材
25.1
/
/
材质鉴定
红外
PC
/
PC材料要求
GB/T6040
红外光谱分析方法通则
三方
1
DV
同材声明
25.2
/
/
材质鉴定
玻璃化转变温度/℃
/
/
PC材料要求
ISO11357
塑料-差动扫描热量法(DSC)
三方
1
DV
同材声明
25.3
/
/
物理性能
熔融指数MFR260℃
/2.16Kg
20±5
/
PC材料要求
ISO1133
热塑塑料的熔体质量流动速
率(MFR)
三方
3
DV
同材声明
10/11
SMPV-4.3.2-003-QA-F01
