Repository: kujaxr/obsidian-vault

File: 材料工程师/B Sportback BNB 项目-前信号灯-低配-11764984-ADV材料试验大纲-王敏 (3).pdf.md
# B Sportback BNB 项目-前信号灯-低配-11764984-ADV材料试验大纲-王敏 (3).pdf

附件一总成零件开发验证计划-材料部分模板
零件开发验证计划—材料部分
Component ADV Plan - Material test
    项目号/Project No     B Sportback                           零件号/Part No        11764984                       零件名称/Part Name           前信号灯总成—低配                        供应商/Supplier        大茂伟瑞柯车灯有限公司                             .
序号
零件名称
材料牌号/名称
ADV试验条目
ADV试验子条目
要求/限值
技术要求/协议编号
技术要求/协议名称
试验规范编号
试验规范名称
分析/试验地点/
单位
试验样件数量
分析/认证
类型
试验开始时间
试验结束时间
备注
1
总成
/
汽车零件耐气候交变试
验
气候交变（方法B）
整灯温度交变测试
30C，油漆表面，摄像
头考察20C,实验条件
下，表面无缺陷、功能
无损伤
/
/
SMTC 5 400 005
汽车零件耐气候交变试验
VTYC实验室1
3只
DV
VTYC实
验室
2
总成
/
耐环境存放
低温存放
-40℃*24h， 表面无缺
陷、功能无损伤
/
/
/
/
VTYC实验室1
3只
DV
VTYC实
验室
3
总成
/
耐环境存放
高温存放
100℃*24h，表面无缺
陷、功能无损伤
/
/
/
/
VTYC实验室1
3只
DV
VTYC实
验室
4
反射镜1 
12-8051R1
PC 121R
701
/
/
/
/
/
/
/
/
/
DV
同材申请
4.1.1
反射镜1 
12-8051R1
/
红外光谱分析
红外光谱分析
PC
/
PC材料要求
GB/T 6040
红外光谱分析方法通则
三方
1
DV
同材申请
4.1.2
/
/
塑料-差示扫描量热分析
玻璃化转变温度/℃
/
/
PC材料要求
ISO 11357
塑料-差示扫描量热分析
三方
1
DV
同材申请
5.1.3
/
/
塑料-非泡沫塑料的密度
密度/g/cm3
1.18-1.22
/
PC材料要求
ISO 1183
泡沫塑料及橡胶 表观密度的
测定
VTYC实验室2
3
DV
同材申请
5.1.4
/
/
塑料-弯曲性能
弯曲强度/Mpa
≥80
/
PC材料要求
ISO 178
塑料-弯曲性能的测定
VTYC实验室2
5
DV
同材申请
5.1.5
/
/
塑料-弯曲性能
弯曲弹性模量/Mpa
≥2080
/
PC材料要求
ISO 178
塑料-弯曲性能的测定
VTYC实验室2
5
DV
同材申请
5.1.6
/
/
塑料-简支梁冲击强度
简支梁缺口冲击强度
/KJ/m2
不断或部分断裂
/
PC材料要求
ISO 179
塑料-冲击属性的测定 
VTYC实验室2
5
DV
同材申请
5.1.7
/
/
塑料-拉伸性能
拉伸强度/Mpa
≥59
/
PC材料要求
ISO 527
塑料-拉伸性能的测定
VTYC实验室2
5
DV
同材申请
5.1.8
/
/
塑料-维卡软化温度
（VST）
维卡软化温度/℃
≥140
/
PC材料要求
ISO 306 B/50
塑料-热塑塑料-维卡软化温
度的测定
VTYC实验室2
2
DV
同材申请
5.1.9
/
/
内饰材料及零件雾翳
冷凝组份（灯具类）
 ≤30
/
轿车内饰零件及材料
散发性能技术要求
SMTC 5 400 010
轿车内饰材料及零件雾翳测
定方法
三方
3
DV
同材申请
5.2
镀铝要求
/
/
/
/
/
/
/
/
/
/
DV
/
5.2.1
/
/
附着力测试
划格试验
间隔1mm划格，划入
基材，tesa 4657/附着
力等级≤1
/
密闭车灯反射涂层材
料性能要求
ISO 2409
附着力要求
VTYC实验室1
3
DV
VTYC实
验室
5.2.2
/
/
耐环境存放
气候交变
SMTC 5 400 005-B,8
循环，外观无变化
/
密闭车灯反射涂层材
料性能要求
SMTC 5 400 005方法
B
密闭车灯反射涂层材料性能
要求
VTYC实验室1
3
DV
VTYC实
验室
5.2.3
/
/
耐环境存放
高温存放
PC：115℃/240h，外
观无明显变化 
/
密闭车灯反射涂层材
料性能要求
/
密闭车灯反射涂层材料性能
要求
VTYC实验室1
3
DV
VTYC实
验室
5.2.4
/
/
耐环境存放
冷凝水试验
40℃/48h ，100%湿
度，无剥落，起泡，腐
蚀等不良外观现象
/
密闭车灯反射涂层材
料性能要求
ISO 6270
冷凝水气候测试试验方法
VTYC实验室1
3
DV
VTYC实
验室
6
反射镜2
12-8051R2
PC 121R
701
/
/
/
/
/
/
/
/
/
DV
/
6.1.1
反射镜2
12-8051R2
反射镜4
12-8051R4
红外光谱分析
红外光谱分析
PC
/
PC材料要求
GB/T 6040
红外光谱分析方法通则
三方
1
DV
同材申请
6.1.2
/
/
塑料-差示扫描量热分析
玻璃化转变温度/℃
/
/
PC材料要求
ISO 11357
塑料-差示扫描量热分析
三方
1
DV
同材申请
6.1.3
/
/
塑料-非泡沫塑料的密度
密度/g/cm3
1.18-1.22
/
PC材料要求
ISO 1183
泡沫塑料及橡胶 表观密度的
测定
VTYC实验室2
3
DV
同材申请
6.1.4
/
/
塑料-弯曲性能
弯曲强度/Mpa
≥80
/
PC材料要求
ISO 178
塑料-弯曲性能的测定
VTYC实验室2
5
DV
同材申请
6.1.5
/
/
塑料-弯曲性能
弯曲弹性模量/Mpa
≥2080
/
PC材料要求
ISO 178
塑料-弯曲性能的测定
VTYC实验室2
5
DV
同材申请
6.1.6
/
/
塑料-简支梁冲击强度
简支梁缺口冲击强度
/KJ/m2
不断或部分断裂
/
PC材料要求
ISO 179
塑料-冲击属性的测定 
VTYC实验室2
5
DV
同材申请
6.1.7
/
/
塑料-拉伸性能
拉伸强度/Mpa
≥59
/
PC材料要求
ISO 527
塑料-拉伸性能的测定
VTYC实验室2
5
DV
同材申请
6.1.8
/
/
塑料-维卡软化温度
（VST）
维卡软化温度/℃
≥140
/
PC材料要求
ISO 306 B/50
塑料-热塑塑料-维卡软化温
度的测定
VTYC实验室2
2
DV
同材申请
6.1.9
/
/
内饰材料及零件雾翳
冷凝组份（灯具类）
 ≤30
/
轿车内饰零件及材料
散发性能技术要求
SMTC 5 400 010
轿车内饰材料及零件雾翳测
定方法
三方
3
DV
同材申请
1/2
SMPV-4.3.2-003-QA-F01

File: 材料工程师/B Sportback BNB 项目-前信号灯-高配-11713281-ADV材料试验大纲-王敏 (4).pdf.md
# B Sportback BNB 项目-前信号灯-高配-11713281-ADV材料试验大纲-王敏 (4).pdf

序号
零件名称
材料牌号/名称
ADV试验条目
ADV试验子条目
要求/限值
技术要求/协议编号
技术要求/协议名
称
试验规范编号
试验规范名称
分析/试验地点/单位
试验样件数量
分析/认证
类型
试验开始时间
试验结束时间
备注
1
总成
/
汽车零件耐气候交变试
验
气候交变（方法B）
整灯温度交变测试
30C，油漆表面，摄像
头考察20C,实验条件
下，表面无缺陷、功能
无损伤
/
/
SMTC 5 400 005
汽车零件耐气候交变试验
VTYC实验室1
2套
DV
VTYC实验室
2
总成
/
耐环境存放
低温存放
-40℃*24h，表面无缺
陷、功能无损伤
/
/
/
/
VTYC实验室1
2套
DV
VTYC实验室
3
总成
/
耐环境存放
高温存放
100℃*24h，表面无缺
陷、功能无损伤
/
/
/
/
VTYC实验室1
2套
DV
VTYC实验室
4
底座
12-8053B
PP-TD40
DH8002-B
/
/
/
/
/
/
/
/
/
DV
同材申请
4.1
/
/
红外光谱分析
红外光谱分析
PP
/
聚丙烯成品件材料
要求
GB/T 6040
 红外光谱分析方法通则
三方
1
DV
同材申请
4.2
/
/
塑料-差示扫描量热分
析
熔融温度（熔点）/℃
≥158
/
聚丙烯成品件材料
要求
ISO 11357
塑料-差示扫描热量法(DSC)
三方
1
DV
同材申请
4.3
/
/
抗热老化测试
抗热老化测试
150℃/700H零件不允
许有脆化现象
/
聚丙烯成品件材料
要求
/
/
VTYC实验室1
3
DV
同材申请
4.4
/
/
塑料-非泡沫塑料的密
度
密度/g/cm3
1.22±0.02
/
聚丙烯成品件材料
要求
ISO 1183
非泡沫塑料的密度测定方法
三方
3
DV
同材申请
4.5
/
/
塑料-灰分（填料含
量）
灰分（填料含量）/%
38±3
/
聚丙烯成品件材料
要求
ISO 1172
玻璃纤维增强塑料，浸渍，
模塑与复合，玻纤与矿物填
料含量的测定
三方
3
DV
同材申请
4.6
/
/
塑料-拉伸性能
拉伸强度/Mpa
≥28
/
聚丙烯成品件材料
要求
ISO 527
塑料-拉伸性能的测定
三方
5
DV
同材申请
4.7
/
/
塑料-简支梁冲击强度
简支梁无缺口冲击强
度/KJ/m2
≥9
/
聚丙烯成品件材料
要求
ISO 179，23℃
塑料-冲击属性的测定
三方
5
DV
同材申请
4.8
/
/
塑料-弯曲性能
弯曲强度/Mpa
≥44
/
聚丙烯成品件材料
要求
ISO 178
塑料-弯曲性能的测定
三方
5
DV
同材申请
4.9
/
/
塑料-简支梁冲击强度
简支梁缺口冲击强度
/KJ/m2
实测值
/
聚丙烯成品件材料
要求
ISO 179，23℃
塑料-冲击属性的测定
三方
5
DV
同材申请
4.10
/
/
内饰材料及零件雾翳
冷凝组份（灯具类）
 ≤50
/
聚丙烯成品件材料
要求
SMTC 5 400 010
/
三方
3
DV
同材申请
5
反射镜1 
12-8053R1
PC Makrolon
2407 010226
/
/
/
/
/
/
/
/
/
DV
/
5.1.1
反射镜1 
12-8053R1
反射镜4
12-8053R4
红外光谱分析
红外光谱分析
PC
/
PC材料要求
GB/T 6040
红外光谱分析方法通则
三方
1
DV
三方
5.1.2
/
/
塑料-差示扫描量热分
析
玻璃化转变温度/℃
/
/
PC材料要求
ISO 11357
塑料-差示扫描热量法(DSC)
三方
1
DV
三方
5.1.3
/
/
塑料-非泡沫塑料的密
度
密度/g/cm3
1.22-1.28
/
PC材料要求
ISO 1183
非泡沫塑料的密度测定方法
VTYC实验室2
3
DV
SABIC提供报
告
5.1.4
/
/
塑料-弯曲性能
弯曲强度/Mpa
≥80
/
PC材料要求
ISO 178
塑料-弯曲性能的测定
SABIC
5
DV
SABIC提供报
告
5.1.5
/
/
塑料-弯曲性能
弯曲弹性模量/Mpa
≥2080
/
PC材料要求
ISO 178
塑料-弯曲性能的测定
SABIC
5
DV
SABIC提供报
告
5.1.6
/
/
塑料-简支梁冲击强度
简支梁缺口冲击强度
/KJ/m2
实测值
/
PC材料要求
ISO 179
塑料-简支梁冲击强度的测
定
SABIC
5
DV
SABIC提供报
告
5.1.7
/
/
塑料-拉伸性能
拉伸强度/Mpa
≥59
/
PC材料要求
ISO 527
塑料-拉伸性能的测定
SABIC
5
DV
SABIC提供报
告
5.1.8
/
/
塑料-维卡软化温度
（VST）
维卡软化温度/℃
≥140
/
PC材料要求
ISO 306 B/50
塑料-热塑塑料-维卡软化温
度的测定
SABIC
2
DV
VTYC实验室
5.1.9
/
/
内饰材料及零件雾翳
冷凝组份（灯具类）
 ≤30
/
PC材料要求
SMTC 5 400 010
轿车内饰材料及零件雾翳测
定方法
三方
3
DV
SABIC提供报
告
6
反射镜2
12-8053R2
反射镜5
12-8053R5
/
DV
/
零件开发验证计划—材料部分
Component ADV Plan - Material test
附件一 总成零件开发验证计划-材料部分模板
    项目号/Project No     B Sportback                           零件号/Part No        11713281                       零件名称/Part Name          前信号灯总成-高配                        供应商/Supplier        大茂伟瑞柯车灯有限公司                             .
1/14
SMPV-4.3.2-003-QA-F01


序号
零件名称
材料牌号/名称
ADV试验条目
ADV试验子条目
要求/限值
技术要求/协议编号
技术要求/协议名
称
试验规范编号
试验规范名称
分析/试验地点/单位
试验样件数量
分析/认证
类型
试验开始时间
试验结束时间
备注
零件开发验证计划—材料部分
Component ADV Plan - Material test
附件一 总成零件开发验证计划-材料部分模板
    项目号/Project No     B Sportback                           零件号/Part No        11713281                       零件名称/Part Name          前信号灯总成-高配                        供应商/Supplier        大茂伟瑞柯车灯有限公司                             .
6.1.1
反射镜2
12-8053R2
PC Makrolon
2407 010226
红外光谱分析
红外光谱分析
PC
/
PC材料要求
GB/T 6040
红外光谱分析方法通则
三方
1
DV
同材申请
6.1.2
/
/
塑料-差示扫描量热分
析
玻璃化转变温度/℃
/
/
PC材料要求
ISO 11357
塑料-差示扫描热量法(DSC)
三方
1
DV
同材申请
6.1.3
/
/
塑料-非泡沫塑料的密
度
密度/g/cm3
1.22-1.28
/
PC材料要求
ISO 1183
非泡沫塑料的密度测定方法
VTYC实验室2
3
DV
同材申请
6.1.4
/
/
塑料-弯曲性能
弯曲强度/Mpa
≥80
/
PC材料要求
ISO 178
塑料-弯曲性能的测定
SABIC
5
DV
同材申请
6.1.5
/
/
塑料-弯曲性能
弯曲弹性模量/Mpa
≥2080
/
PC材料要求
ISO 178
塑料-弯曲性能的测定
SABIC
5
DV
同材申请
6.1.6
/
/
塑料-简支梁冲击强度
简支梁缺口冲击强度
/KJ/m2
实测值
/
PC材料要求
ISO 179
塑料-简支梁冲击强度的测
定
SABIC
5
DV
同材申请
6.1.7
/
/
塑料-拉伸性能
拉伸强度/Mpa
≥59
/
PC材料要求
ISO 527
塑料-拉伸性能的测定
SABIC
5
DV
同材申请
6.1.8
/
/
塑料-维卡软化温度
（VST）
维卡软化温度/℃
≥140
/
PC材料要求
ISO 306 B/50
塑料-热塑塑料-维卡软化温
度的测定
SABIC
2
DV
同材申请
6.1.9
/
/
内饰材料及零件雾翳
冷凝组份（灯具类）
 ≤30
/
PC材料要求
SMTC 5 400 010
轿车内饰材料及零件雾翳测
定方法
三方
3
DV
同材申请
7
反射镜3
12-8053R3
反射镜6
12-8053R6
/
/
/
/
/
/
/
/
/
/
/
/
/
7.1.1
反射镜3
12-8053R3
PC Makrolon
2407 010226
红外光谱分析
红外光谱分析
PC
/
PC材料要求
GB/T 6040
红外光谱分析方法通则
三方
1
DV
同材申请
7.1.2
/
/
塑料-差示扫描量热分
析
玻璃化转变温度/℃
/
/
PC材料要求
ISO 11357
塑料-差示扫描热量法(DSC)
三方
1
DV
同材申请
7.1.3
/
/
塑料-非泡沫塑料的密
度
密度/g/cm3
1.22-1.28
/
PC材料要求
ISO 1183
非泡沫塑料的密度测定方法
VTYC实验室2
3
DV
同材申请
7.1.4
/
/
塑料-弯曲性能
弯曲强度/Mpa
≥80
/
PC材料要求
ISO 178
塑料-弯曲性能的测定
SABIC
5
DV
同材申请
7.1.5
/
/
塑料-弯曲性能
弯曲弹性模量/Mpa
≥2080
/
PC材料要求
ISO 178
塑料-弯曲性能的测定
SABIC
5
DV
同材申请
7.1.6
/
/
塑料-简支梁冲击强度
简支梁缺口冲击强度
/KJ/m2
不断或部分断裂
/
PC材料要求
ISO 179
塑料-简支梁冲击强度的测
定
SABIC
5
DV
同材申请
7.1.7
/
/
塑料-拉伸性能
拉伸强度/Mpa
≥59
/
PC材料要求
ISO 527
塑料-拉伸性能的测定
SABIC
5
DV
同材申请
7.1.8
/
/
塑料-维卡软化温度
（VST）
维卡软化温度/℃
≥140
/
PC材料要求
ISO 306 B/50
塑料-热塑塑料-维卡软化温
度的测定
SABIC
2
DV
同材申请
7.1.9
/
/
内饰材料及零件雾翳
冷凝组份（灯具类）
 ≤30
/
PC材料要求
SMTC 5 400 010
轿车内饰材料及零件雾翳测
定方法
三方
3
DV
同材申请
8
反射镜7
12-8053R7
PC 121R
701
/
/
/
/
/
/
/
/
/
DV
/
/
/
8.1.1
反射镜7
12-8053R7
反射镜9
12-8053R9
红外光谱分析
红外光谱分析
PC
/
PC材料要求
GB/T 6040
红外光谱分析方法通则
三方
1
DV
同材申请
8.1.2
/
/
塑料-差示扫描量热分
析
玻璃化转变温度/℃
/
/
PC材料要求
ISO 11357
塑料-差示扫描热量法(DSC)
三方
1
DV
同材申请
8.1.3
/
/
塑料-非泡沫塑料的密
度
密度/g/cm3
1.18-1.22
/
PC材料要求
ISO 1183
非泡沫塑料的密度测定方法
VTYC实验室2
3
DV
同材申请
8.1.4
/
/
塑料-弯曲性能
弯曲强度/Mpa
≥80
/
PC材料要求
ISO 178
塑料-弯曲性能的测定
VTYC实验室2
5
DV
同材申请
8.1.5
/
/
塑料-弯曲性能
弯曲弹性模量/Mpa
≥2080
/
PC材料要求
ISO 178
塑料-弯曲性能的测定
VTYC实验室2
5
DV
同材申请
8.1.6
/
/
塑料-简支梁冲击强度
简支梁缺口冲击强度
/KJ/m2
不断或部分断裂
/
PC材料要求
ISO 179
塑料-简支梁冲击强度的测
定
VTYC实验室2
5
DV
同材申请
8.1.7
/
/
塑料-拉伸性能
拉伸强度/Mpa
≥59
/
PC材料要求
ISO 527
塑料-拉伸性能的测定
VTYC实验室2
5
DV
同材申请
8.1.8
/
/
塑料-维卡软化温度
（VST）
维卡软化温度/℃
≥140
/
PC材料要求
ISO 306 B/50
塑料-热塑塑料-维卡软化温
度的测定
VTYC实验室2
2
DV
同材申请
8.1.9
/
/
内饰材料及零件雾翳
冷凝组份（灯具类）
 ≤30
/
PC材料要求
SMTC 5 400 010
轿车内饰材料及零件雾翳测
定方法
三方
3
DV
同材申请
8.2
镀铝要求
/
/
/
/
/
/
/
/
/
/
DV
/
8.2.1
/
/
附着力测试
划格试验
间隔1mm划格，划入
基材，tesa 4657/附着
力等级≤1
/
密闭车灯反射涂层
材料性能要求
ISO 2409
附着力要求
VTYC实验室1
3
DV
VTYC实验室
2/14
SMPV-4.3.2-003-QA-F01


序号
零件名称
材料牌号/名称
ADV试验条目
ADV试验子条目
要求/限值
技术要求/协议编号
技术要求/协议名
称
试验规范编号
试验规范名称
分析/试验地点/单位
试验样件数量
分析/认证
类型
试验开始时间
试验结束时间
备注
零件开发验证计划—材料部分
Component ADV Plan - Material test
附件一 总成零件开发验证计划-材料部分模板
    项目号/Project No     B Sportback                           零件号/Part No        11713281                       零件名称/Part Name          前信号灯总成-高配                        供应商/Supplier        大茂伟瑞柯车灯有限公司                             .
8.2.2
/
/
耐环境存放
气候交变
SMTC 5 400 005-B,8
循环，外观无变化
/
密闭车灯反射涂层
材料性能要求
SMTC 5 400 005方法
B
密闭车灯反射涂层材料性能
要求
VTYC实验室1
3
DV
VTYC实验室
8.2.3
/
/
耐环境存放
高温存放
PC：115℃/240h，外
观无明显变化
/
密闭车灯反射涂层
材料性能要求
/
密闭车灯反射涂层材料性能
要求
VTYC实验室1
3
DV
VTYC实验室
8.2.4
/
/
耐环境存放
冷凝水试验
40℃/48h ，100%湿
度，无剥落，起泡，腐
蚀等不良外观现象
/
密闭车灯反射涂层
材料性能要求
ISO 6270
冷凝水气候测试试验方法
VTYC实验室1
3
DV
VTYC实验室
9
反射镜8
12-8053R8
PC 121R
701
/
/
/
/
/
/
/
/
/
DV
/
/
/
9.1.1
反射镜8
12-8053R8
反射镜10
12-8053R10
红外光谱分析
红外光谱分析
PC
/
PC材料要求
GB/T 6040
红外光谱分析方法通则
三方
1
DV
同材申请
9.1.2
/
/
塑料-差示扫描量热分
析
玻璃化转变温度/℃
/
/
PC材料要求
ISO 11357
塑料-差示扫描热量法(DSC)
三方
1
DV
同材申请
9.1.3
/
/
塑料-非泡沫塑料的密
度
密度/g/cm3
1.18-1.22
/
PC材料要求
ISO 1183
非泡沫塑料的密度测定方法
VTYC实验室2
3
DV
同材申请
9.1.4
/
/
塑料-弯曲性能
弯曲强度/Mpa
≥80
/
PC材料要求
ISO 178
塑料-弯曲性能的测定
VTYC实验室2
5
DV
同材申请
9.1.5
/
/
塑料-弯曲性能
弯曲弹性模量/Mpa
≥2080
/
PC材料要求
ISO 178
塑料-弯曲性能的测定
VTYC实验室2
5
DV
同材申请
9.1.6
/
/
塑料-简支梁冲击强度
简支梁缺口冲击强度
/KJ/m2
不断或部分断裂
/
PC材料要求
ISO 179
塑料-简支梁冲击强度的测
定
VTYC实验室2
5
DV
同材申请
9.1.7
/
/
塑料-拉伸性能
拉伸强度/Mpa
≥59
/
PC材料要求
ISO 527
塑料-拉伸性能的测定
VTYC实验室2
5
DV
同材申请
9.1.8
/
/
塑料-维卡软化温度
（VST）
维卡软化温度/℃
≥140
/
PC材料要求
ISO 306 B/50
塑料-热塑塑料-维卡软化温
度的测定
VTYC实验室2
2
DV
同材申请
9.1.9
/
/
内饰材料及零件雾翳
冷凝组份（灯具类）
 ≤30
/
轿车内饰零件及材
料散发性能技术要
求
SMTC 5 400 010
轿车内饰材料及零件雾翳测
定方法
三方
3
DV
同材申请
9.2
镀铝要求
/
/
/
/
/
/
/
/
/
/
DV
/
9.2.1
/
/
附着力测试
划格试验
间隔1mm划格，划入
基材，tesa 4657/附着
力等级≤1
/
密闭车灯反射涂层
材料性能要求
ISO 2409
附着力要求
VTYC实验室1
3
DV
VTYC实验室
9.2.2
/
/
耐环境存放
气候交变
SMTC 5 400 005-B,8
循环，外观无变化
/
密闭车灯反射涂层
材料性能要求
SMTC 5 400 005方法
B
密闭车灯反射涂层材料性能
要求
VTYC实验室1
3
DV
VTYC实验室
9.2.3
/
/
耐环境存放
高温存放
PC：115℃/240h，外
观无明显变化
/
密闭车灯反射涂层
材料性能要求
/
密闭车灯反射涂层材料性能
要求
VTYC实验室1
3
DV
VTYC实验室
9.2.4
/
/
耐环境存放
冷凝水试验
40℃/48h ，100%湿
度，无剥落，起泡，腐
蚀等不良外观现象
/
密闭车灯反射涂层
材料性能要求
ISO 6270
冷凝水气候测试试验方法
VTYC实验室1
3
DV
VTYC实验室
10
自攻螺丝
ST0308E5-
PH
10B21 镀锌镍
/
/
/
/
/
/
/
/
/
DV
同前照灯
10.1
10.9级攻塑料
/
金属材料及制品            
（化学成分）
C
0.18-0.23
Q/BQB517
冷墩钢盘条
GB/T 4336
碳素钢和中低合金钢元素含
量的测火花放电原子发射光
谱法常规法
三方
1
DV
同前照灯
10.2
/
/
金属材料及制品            
（化学成分）
Si
≤0.10
Q/BQB517
冷墩钢盘条
GB/T 4336
碳素钢和中低合金钢元素含
量的测火花放电原子发射光
谱法常规法
三方
1
DV
同前照灯
10.3
/
/
金属材料及制品            
（化学成分）
Mn
0.70-1.00
Q/BQB517
冷墩钢盘条
GB/T 4336
碳素钢和中低合金钢元素含
量的测火花放电原子发射光
谱法常规法
三方
1
DV
同前照灯
10.4
/
/
金属材料及制品            
（化学成分）
P
≤0.020
Q/BQB517
冷墩钢盘条
GB/T 4336
碳素钢和中低合金钢元素含
量的测火花放电原子发射光
谱法常规法
三方
1
DV
同前照灯
10.5
/
/
金属材料及制品            
（化学成分）
S
≤0.020
Q/BQB517
冷墩钢盘条
GB/T 4336
碳素钢和中低合金钢元素含
量的测火花放电原子发射光
谱法常规法
三方
1
DV
同前照灯
3/14
SMPV-4.3.2-003-QA-F01


序号
零件名称
材料牌号/名称
ADV试验条目
ADV试验子条目
要求/限值
技术要求/协议编号
技术要求/协议名
称
试验规范编号
试验规范名称
分析/试验地点/单位
试验样件数量
分析/认证
类型
试验开始时间
试验结束时间
备注
零件开发验证计划—材料部分
Component ADV Plan - Material test
附件一 总成零件开发验证计划-材料部分模板
    项目号/Project No     B Sportback                           零件号/Part No        11713281                       零件名称/Part Name          前信号灯总成-高配                        供应商/Supplier        大茂伟瑞柯车灯有限公司                             .
10.6
/
/
金属材料及制品            
（化学成分）
B
≥0.0008
Q/BQB517
冷墩钢盘条
GB/T 4336
碳素钢和中低合金钢元素含
量的测火花放电原子发射光
谱法常规法
三方
1
DV
同前照灯
10.7
/
/
金属材料及制品            
（机械性能）
芯部硬度/HV
320～380HV5
SMTC7100 017
热塑性塑料用自攻
螺钉
GB/T 4340.1
金属材料 维氏硬度试验第1
部分：试验方法
三方
3
DV
同前照灯
10.8
/
/
金属材料及制品            
（机械性能）
破坏扭矩/Nm
≥1.1N·m
SMTC7100 017
热塑性塑料用自攻
螺钉
SMTC5170017
热塑性塑料用自攻螺钉
三方
3
DV
同前照灯
10.9
/
/
表面保护
中性盐雾
满足总成表面保护要求满足总成表面保护要
求
镀锌层表面保护要
求
满足总成表面保护要求
人造环境中的腐蚀试验
/
/
DV
同前照灯
11
支架1
12-8053H1
PP-TD20
PP6
/
/
/
/
/
/
/
/
/
DV
/
11.1
/
/
红外光谱分析
红外光谱分析
PP
/
聚丙烯成品件材料
要求
GB/T 6040
 红外光谱分析方法通则
三方
1
DV
三方
11.2
/
/
塑料-差示扫描量热分
析
熔融温度（熔点）/℃
≥158
/
聚丙烯成品件材料
要求
ISO 11357
塑料-差示扫描热量法(DSC)
三方
1
DV
三方
11.3
/
/
抗热老化测试
抗热老化测试
150℃/700H零件不允
许有脆化现象
/
聚丙烯成品件材料
要求
/
/
聚威
3
DV
聚威提供报告
11.4
/
/
塑料-非泡沫塑料的密
度
密度/g/cm3
1.05±0.02
/
聚丙烯成品件材料
要求
ISO 1183
非泡沫塑料的密度测定方法
聚威
3
DV
聚威提供报告
11.5
/
/
塑料-灰分（填料含
量）
灰分（填料含量）/%
22±2
/
聚丙烯成品件材料
要求
ISO 1172
玻璃纤维增强塑料，浸渍，
模塑与复合，玻纤与矿物填
料含量的测定
聚威
3
DV
三方
11.6
/
/
塑料-拉伸性能
拉伸强度/Mpa
≥28
/
聚丙烯成品件材料
要求
ISO 527
塑料-拉伸性能的测定
聚威
5
DV
聚威提供报告
11.7
/
/
塑料-简支梁冲击强度
简支梁无缺口冲击强
度/KJ/m2
≥18
/
聚丙烯成品件材料
要求
ISO 179，23℃
塑料-冲击属性的测定
聚威
5
DV
聚威提供报告
11.8
/
/
塑料-弯曲性能
弯曲强度/Mpa
≥38
/
聚丙烯成品件材料
要求
ISO 178
塑料-弯曲性能的测定
聚威
5
DV
聚威提供报告
11.9
/
/
塑料-简支梁冲击强度
简支梁缺口冲击强度
/KJ/m2
≥2.5
/
聚丙烯成品件材料
要求
ISO 179，23℃
塑料-冲击属性的测定
聚威
5
DV
聚威提供报告
11.10
/
/
内饰材料及零件雾翳
冷凝组份（灯具类）
 ≤50
/
轿车内饰零件及材
料散发性能技术要
求
SMTC 5 400 010
/
聚威
3
DV
聚威提供报告
12
支架2
12-8053H2
PP-TD20
PP6
/
/
/
/
/
/
/
/
/
DV
同材申请
12.1
/
/
红外光谱分析
红外光谱分析
PP
/
聚丙烯成品件材料
要求
GB/T 6040
 红外光谱分析方法通则
三方
1
DV
同材申请
12.2
/
/
塑料-差示扫描量热分
析
熔融温度（熔点）/℃
≥158
/
聚丙烯成品件材料
要求
ISO 11357
塑料-差示扫描热量法(DSC)
三方
1
DV
同材申请
12.3
/
/
抗热老化测试
抗热老化测试
150℃/700H零件不允
许有脆化现象
/
聚丙烯成品件材料
要求
/
/
聚威
3
DV
同材申请
12.4
/
/
塑料-非泡沫塑料的密
度
密度/g/cm3
1.05±0.02
/
聚丙烯成品件材料
要求
ISO 1183
非泡沫塑料的密度测定方法
聚威
3
DV
同材申请
12.5
/
/
塑料-灰分（填料含
量）
灰分（填料含量）/%
22±2
/
聚丙烯成品件材料
要求
ISO 1172
玻璃纤维增强塑料，浸渍，
模塑与复合，玻纤与矿物填
料含量的测定
聚威
3
DV
同材申请
12.6
/
/
塑料-拉伸性能
拉伸强度/Mpa
≥28
/
聚丙烯成品件材料
要求
ISO 527
塑料-拉伸性能的测定
聚威
5
DV
同材申请
12.7
/
/
塑料-简支梁冲击强度
简支梁无缺口冲击强
度/KJ/m2
≥18
/
聚丙烯成品件材料
要求
ISO 179，23℃
塑料-冲击属性的测定
聚威
5
DV
同材申请
12.8
/
/
塑料-弯曲性能
弯曲强度/Mpa
≥38
/
聚丙烯成品件材料
要求
ISO 178
塑料-弯曲性能的测定
聚威
5
DV
同材申请
12.9
/
/
塑料-简支梁冲击强度
简支梁缺口冲击强度
/KJ/m2
≥2.5
/
聚丙烯成品件材料
要求
ISO 179，23℃
塑料-冲击属性的测定
聚威
5
DV
同材申请
4/14
SMPV-4.3.2-003-QA-F01


序号
零件名称
材料牌号/名称
ADV试验条目
ADV试验子条目
要求/限值
技术要求/协议编号
技术要求/协议名
称
试验规范编号
试验规范名称
分析/试验地点/单位
试验样件数量
分析/认证
类型
试验开始时间
试验结束时间
备注
零件开发验证计划—材料部分
Component ADV Plan - Material test
附件一 总成零件开发验证计划-材料部分模板
    项目号/Project No     B Sportback                           零件号/Part No        11713281                       零件名称/Part Name          前信号灯总成-高配                        供应商/Supplier        大茂伟瑞柯车灯有限公司                             .
12.10
/
/
内饰材料及零件雾翳
冷凝组份（灯具类）
 ≤50
/
轿车内饰零件及材
料散发性能技术要
求
SMTC 5 400 010
/
聚威
3
DV
同材申请
13
支架3
12-8053H3
PP-TD20
PP6
/
/
/
/
/
/
/
/
/
DV
同材申请
13.1
/
/
红外光谱分析
红外光谱分析
PP
/
聚丙烯成品件材料
要求
GB/T 6040
 红外光谱分析方法通则
三方
1
DV
同材申请
13.2
/
/
塑料-差示扫描量热分
析
熔融温度（熔点）/℃
≥158
/
聚丙烯成品件材料
要求
ISO 11357
塑料-差示扫描热量法(DSC)
三方
1
DV
同材申请
13.3
/
/
抗热老化测试
抗热老化测试
150℃/700H零件不允
许有脆化现象
/
聚丙烯成品件材料
要求
/
/
聚威
3
DV
同材申请
13.4
/
/
塑料-非泡沫塑料的密
度
密度/g/cm3
1.05±0.02
/
聚丙烯成品件材料
要求
ISO 1183
非泡沫塑料的密度测定方法
聚威
3
DV
同材申请
13.5
/
/
塑料-灰分（填料含
量）
灰分（填料含量）/%
22±2
/
聚丙烯成品件材料
要求
ISO 1172
玻璃纤维增强塑料，浸渍，
模塑与复合，玻纤与矿物填
料含量的测定
聚威
3
DV
同材申请
13.6
/
/
塑料-拉伸性能
拉伸强度/Mpa
≥28
/
聚丙烯成品件材料
要求
ISO 527
塑料-拉伸性能的测定
聚威
5
DV
同材申请
13.7
/
/
塑料-简支梁冲击强度
简支梁无缺口冲击强
度/KJ/m2
≥18
/
聚丙烯成品件材料
要求
ISO 179，23℃
塑料-冲击属性的测定
聚威
5
DV
同材申请
13.8
/
/
塑料-弯曲性能
弯曲强度/Mpa
≥38
/
聚丙烯成品件材料
要求
ISO 178
塑料-弯曲性能的测定
聚威
5
DV
同材申请
13.9
/
/
塑料-简支梁冲击强度
简支梁缺口冲击强度
/KJ/m2
≥2.5
/
聚丙烯成品件材料
要求
ISO 179，23℃
塑料-冲击属性的测定
聚威
5
DV
同材申请
13.10
/
/
内饰材料及零件雾翳
冷凝组份（灯具类）
 ≤50
/
轿车内饰零件及材
料散发性能技术要
求
SMTC 5 400 010
/
聚威
3
DV
同材申请
14
支架4
12-8053H4
PP-TD20
PP6
/
/
/
/
/
/
/
/
/
DV
同材申请
14.1
/
/
红外光谱分析
红外光谱分析
PP
/
聚丙烯成品件材料
要求
GB/T 6040
 红外光谱分析方法通则
三方
1
DV
同材申请
14.2
/
/
塑料-差示扫描量热分
析
熔融温度（熔点）/℃
≥158
/
聚丙烯成品件材料
要求
ISO 11357
塑料-差示扫描热量法(DSC)
三方
1
DV
同材申请
14.3
/
/
抗热老化测试
抗热老化测试
150℃/700H零件不允
许有脆化现象
/
聚丙烯成品件材料
要求
/
/
聚威
3
DV
同材申请
14.4
/
/
塑料-非泡沫塑料的密
度
密度/g/cm3
1.05±0.02
/
聚丙烯成品件材料
要求
ISO 1183
非泡沫塑料的密度测定方法
聚威
3
DV
同材申请
14.5
/
/
塑料-灰分（填料含
量）
灰分（填料含量）/%
22±2
/
聚丙烯成品件材料
要求
ISO 1172
玻璃纤维增强塑料，浸渍，
模塑与复合，玻纤与矿物填
料含量的测定
聚威
3
DV
同材申请
14.6
/
/
塑料-拉伸性能
拉伸强度/Mpa
≥28
/
聚丙烯成品件材料
要求
ISO 527
塑料-拉伸性能的测定
聚威
5
DV
同材申请
14.7
/
/
塑料-简支梁冲击强度
简支梁无缺口冲击强
度/KJ/m2
≥18
/
聚丙烯成品件材料
要求
ISO 179，23℃
塑料-冲击属性的测定
聚威
5
DV
同材申请
14.8
/
/
塑料-弯曲性能
弯曲强度/Mpa
≥38
/
聚丙烯成品件材料
要求
ISO 178
塑料-弯曲性能的测定
聚威
5
DV
同材申请
14.9
/
/
塑料-简支梁冲击强度
简支梁缺口冲击强度
/KJ/m2
≥2.5
/
聚丙烯成品件材料
要求
ISO 179，23℃
塑料-冲击属性的测定
聚威
5
DV
同材申请
14.10
/
/
内饰材料及零件雾翳
冷凝组份（灯具类）
 ≤50
/
轿车内饰零件及材
料散发性能技术要
求
SMTC 5 400 010
/
聚威
3
DV
同材申请
15
支架5
12-8053H5
PP-TD20
PP6
/
/
/
/
/
/
/
/
/
DV
同材申请
15.1
/
/
红外光谱分析
红外光谱分析
PP
/
聚丙烯成品件材料
要求
GB/T 6040
 红外光谱分析方法通则
三方
1
DV
同材申请
15.2
/
/
塑料-差示扫描量热分
析
熔融温度（熔点）/℃
≥158
/
聚丙烯成品件材料
要求
ISO 11357
塑料-差示扫描热量法(DSC)
三方
1
DV
同材申请
5/14
SMPV-4.3.2-003-QA-F01


序号
零件名称
材料牌号/名称
ADV试验条目
ADV试验子条目
要求/限值
技术要求/协议编号
技术要求/协议名
称
试验规范编号
试验规范名称
分析/试验地点/单位
试验样件数量
分析/认证
类型
试验开始时间
试验结束时间
备注
零件开发验证计划—材料部分
Component ADV Plan - Material test
附件一 总成零件开发验证计划-材料部分模板
    项目号/Project No     B Sportback                           零件号/Part No        11713281                       零件名称/Part Name          前信号灯总成-高配                        供应商/Supplier        大茂伟瑞柯车灯有限公司                             .
15.3
/
/
抗热老化测试
抗热老化测试
150℃/700H零件不允
许有脆化现象
/
聚丙烯成品件材料
要求
/
/
聚威
3
DV
同材申请
15.4
/
/
塑料-非泡沫塑料的密
度
密度/g/cm3
1.05±0.02
/
聚丙烯成品件材料
要求
ISO 1183
非泡沫塑料的密度测定方法
聚威
3
DV
同材申请
15.5
/
/
塑料-灰分（填料含
量）
灰分（填料含量）/%
22±2
/
聚丙烯成品件材料
要求
ISO 1172
玻璃纤维增强塑料，浸渍，
模塑与复合，玻纤与矿物填
料含量的测定
聚威
3
DV
同材申请
15.6
/
/
塑料-拉伸性能
拉伸强度/Mpa
≥28
/
聚丙烯成品件材料
要求
ISO 527
塑料-拉伸性能的测定
聚威
5
DV
同材申请
15.7
/
/
塑料-简支梁冲击强度
简支梁无缺口冲击强
度/KJ/m2
≥18
/
聚丙烯成品件材料
要求
ISO 179，23℃
塑料-冲击属性的测定
聚威
5
DV
同材申请
15.8
/
/
塑料-弯曲性能
弯曲强度/Mpa
≥38
/
聚丙烯成品件材料
要求
ISO 178
塑料-弯曲性能的测定
聚威
5
DV
同材申请
15.9
/
/
塑料-简支梁冲击强度
简支梁缺口冲击强度
/KJ/m2
≥2.5
/
聚丙烯成品件材料
要求
ISO 179，23℃
塑料-冲击属性的测定
聚威
5
DV
同材申请
15.10
/
/
内饰材料及零件雾翳
冷凝组份（灯具类）
 ≤50
/
轿车内饰零件及材
料散发性能技术要
求
SMTC 5 400 010
/
聚威
3
DV
同材申请
16
3M胶带
GT6008 
0.8mm 厚
3M GT6008 
0.8mm 厚
底涂剂4298UV
/
/
/
/
/
/
/
/
/
DV
3M提供报告
16.1
/
/
剥离强度
/
/
/
/
/
/
/
/
DV
3M提供报告
16.1.1
/
/
剥离强度
供货态
≥14N/cm
/
双面粘贴型泡沫塑
料粘胶带
DIN EN 1464
粘合剂；确定高强度粘合剂
的抗剥离性
3M
DV
3M提供报告
16.1.2
/
/
剥离强度
热老化
≥14N/cm
/
双面粘贴型泡沫塑
料粘胶带
DIN EN 1464
粘合剂；确定高强度粘合剂
的抗剥离性
3M
DV
3M提供报告
16.1.3
/
/
剥离强度
湿热老化
≥12N/cm
/
双面粘贴型泡沫塑
料粘胶带
DIN EN 1464
粘合剂；确定高强度粘合剂
的抗剥离性
3M
DV
3M提供报告
16.1.4
/
/
剥离强度
低温老化
≥12N/cm
/
双面粘贴型泡沫塑
料粘胶带
DIN EN 1464
粘合剂；确定高强度粘合剂
的抗剥离性
3M
DV
3M提供报告
16.2
/
/
剪切强度
/
/
/
/
/
/
3M
DV
3M提供报告
16.2.1
/
/
剪切强度
供货态
≥60N/cm2
/
双面粘贴型泡沫塑
料粘胶带
DIN EN 1465
粘合剂；确定刚性材料粘合
总成的搭接剪切抗拉强度
3M
DV
3M提供报告
16.2.2
/
/
剪切强度
热老化
≥60N/cm2
/
双面粘贴型泡沫塑
料粘胶带
DIN EN 1465
粘合剂；确定刚性材料粘合
总成的搭接剪切抗拉强度
3M
DV
3M提供报告
16.2.3
/
/
剪切强度
湿热老化
≥60N/cm2
/
双面粘贴型泡沫塑
料粘胶带
DIN EN 1465
粘合剂；确定刚性材料粘合
总成的搭接剪切抗拉强度
3M
DV
3M提供报告
16.2.4
/
/
剪切强度
低温老化
≥50N/cm2
/
双面粘贴型泡沫塑
料粘胶带
DIN EN 1465
粘合剂；确定刚性材料粘合
总成的搭接剪切抗拉强度
3M
DV
3M提供报告
16.2.5
/
/
剪切强度
耐玻璃清洗剂
≥50N/cm2
/
双面粘贴型泡沫塑
料粘胶带
DIN EN 1465
粘合剂；确定刚性材料粘合
总成的搭接剪切抗拉强度
3M
DV
3M提供报告
16.2.6
/
/
剪切强度
耐燃油
≥50N/cm2
/
双面粘贴型泡沫塑
料粘胶带
DIN EN 1465
粘合剂；确定刚性材料粘合
总成的搭接剪切抗拉强度
3M
DV
3M提供报告
16.3
/
/
静态剪切强度
/
/
/
/
/
/
3M
DV
3M提供报告
16.3.1
/
/
静态剪切强度
常温
≥6N/cm2，≥30min
/
双面粘贴型泡沫塑
料粘胶带
DIN EN 15336
粘合剂.静负荷下胶粘件断裂
时间的测定
3M
DV
3M提供报告
16.3.2
/
/
静态剪切强度
高温
≥2N/cm2，≥30min
/
双面粘贴型泡沫塑
料粘胶带
DIN EN 15336
粘合剂.静负荷下胶粘件断裂
时间的测定
3M
DV
3M提供报告
16.3.3
/
/
低温冲击
低温冲击
油漆板与附件粘附完
好，无破裂，剥离等现
象
/
双面粘贴型泡沫塑
料粘胶带
SMTC 5 400 030
聚合物材料低温落球试验方
法
3M
DV
3M提供报告
17
弹片螺母
DYT0011 
（11911430
）
65Mn 镀锌镍合
金
S12L
/
/
/
/
/
/
/
/
DV
沿用AS32报
告
6/14
SMPV-4.3.2-003-QA-F01


序号
零件名称
材料牌号/名称
ADV试验条目
ADV试验子条目
要求/限值
技术要求/协议编号
技术要求/协议名
称
试验规范编号
试验规范名称
分析/试验地点/单位
试验样件数量
分析/认证
类型
试验开始时间
试验结束时间
备注
零件开发验证计划—材料部分
Component ADV Plan - Material test
附件一 总成零件开发验证计划-材料部分模板
    项目号/Project No     B Sportback                           零件号/Part No        11713281                       零件名称/Part Name          前信号灯总成-高配                        供应商/Supplier        大茂伟瑞柯车灯有限公司                             .
17.1
/
/
金属材料及制品            
（化学成分）
C
0.62-0.60
GB /T 1222
弹簧钢
GB/T 4336
碳素钢和中低合金钢元素含
量的测火花放电原子发射光
谱法常规法
华测
1
DV
沿用AS32报
告
17.2
/
/
金属材料及制品            
（化学成分）
Si
0.17-0.37
GB /T 1222
弹簧钢
GB/T 4336
碳素钢和中低合金钢元素含
量的测火花放电原子发射光
谱法常规法
华测
1
DV
沿用AS32报
告
17.3
/
/
金属材料及制品            
（化学成分）
Mn
0.90-1.20
GB /T 1222
弹簧钢
GB/T 4336
碳素钢和中低合金钢元素含
量的测火花放电原子发射光
谱法常规法
华测
1
DV
沿用AS32报
告
17.4
/
/
金属材料及制品            
（化学成分）
Cr
≤0.25
GB /T 1222
弹簧钢
GB/T 4336
碳素钢和中低合金钢元素含
量的测火花放电原子发射光
谱法常规法
华测
1
DV
沿用AS32报
告
17.5
/
/
金属材料及制品            
（化学成分）
Ni
≤0.25
GB /T 1222
弹簧钢
GB/T 4336
碳素钢和中低合金钢元素含
量的测火花放电原子发射光
谱法常规法
华测
1
DV
沿用AS32报
告
17.6
/
/
金属材料及制品            
（化学成分）
Cu
≤0.25
GB /T 1222
弹簧钢
GB/T 4336
碳素钢和中低合金钢元素含
量的测火花放电原子发射光
谱法常规法
华测
1
DV
沿用AS32报
告
17.7
/
/
金属材料及制品            
（化学成分）
P
≤0.035
GB /T 1222
弹簧钢
GB/T 4336
碳素钢和中低合金钢元素含
量的测火花放电原子发射光
谱法常规法
华测
1
DV
沿用AS32报
告
17.8
/
/
金属材料及制品            
（化学成分）
S
≤0.035
GB /T 1222
弹簧钢
GB/T 4336
碳素钢和中低合金钢元素含
量的测火花放电原子发射光
谱法常规法
华测
1
DV
沿用AS32报
告
17.9
/
/
金属材料及制品            
（机械性能）
芯部硬度/HV
400-500HV
依据图纸要求
依据图纸要求
GB/T 4340.1
金属材料 维氏硬度试验第1
部分：试验方法
华测
3
DV
沿用AS32报
告
17.10
/
/
金属材料及制品            
（机械性能）
保证载荷/N
17200
GB/T3098.2
紧固件机械性能螺
母
GB/T3098.2
紧固件机械性能螺母
华测
3
DV
沿用AS32报
告
17.11
/
/
金属材料及制品            
（机械性能）
插拔力/N
插入力≤29N，拔出力
≥150N
依据图纸要求
依据图纸要求
/
/
华测
3
DV
沿用AS32报
告
17.12
/
/
金属材料及制品            
（微观结构）
表面缺陷
无表面损伤及缺陷
/
紧固件机表面缺陷
-螺栓、螺钉和螺
柱
SMTC 5 170 001
紧固件机表面缺陷-螺栓、
螺钉和螺柱
华测
3
DV
沿用AS32报
告
17.13
/
/
金属材料及制品            
（微观结构）
显微组织
下贝氏体
依据图纸要求
依据图纸要求
GB/T 13298
金属显微组织检验方法
华测
3
DV
沿用AS32报
告
17.14
/
/
表面保护
中性盐雾
满足总成表面保护要求满足总成表面保护要
求
镀锌层表面保护要
求
满足总成表面保护要求
人造环境中的腐蚀试验
/
DV
沿用AS32报
告
18
LGC-09
631胶
/
/
/
/
/
/
/
/
/
DV
18.1
/
/
短周期剪切强度
拉伸剪切强度(23 ℃)
内聚破坏或基材断裂
GB/T 7124
胶黏剂
GB/T 7124
/
三方
3
DV
硅宝提供报告
18.2
/
/
短周期剪切强度
拉伸剪切强度(85 ℃) ≥400N 。100%内聚破
坏
GB/T 7124
胶黏剂
GB/T 7124
/
三方
3
DV
硅宝提供报告
18.3
/
/
短周期剪切强度
拉伸剪切强度(120 
℃)
反馈实测值
GB/T 7124
胶黏剂
GB/T 7124
/
三方
3
DV
硅宝提供报告
18.4
/
/
短周期剪切强度
拉伸剪切强度(-30 ℃) ≥1000N。100%内聚
破坏
GB/T 7124
胶黏剂
GB/T 7124
/
三方
3
DV
硅宝提供报告
18.5
/
/
耐老化测试
老化后剪切强度（40
℃,100%RH ×14d）
≥1000N。100%内聚
破坏
GB/T 7124
胶黏剂
GB/T 7124
/
三方
3
DV
硅宝提供报告
18.6
/
/
耐老化测试
老化后剪切强度（32
℃水泡14d）
≥900N。100%内聚破
坏
GB/T 7124
胶黏剂
GB/T 7124
/
三方
3
DV
硅宝提供报告
18.7
/
/
耐老化测试
老化后剪切强度
（SMTC 5400005-B
法/30循环）
≥900N。100%内聚破
坏
GB/T 7124
胶黏剂
SMTC 5400005-B法/
循GB/T 7124
/
三方
3
DV
硅宝提供报告
7/14
SMPV-4.3.2-003-QA-F01


序号
零件名称
材料牌号/名称
ADV试验条目
ADV试验子条目
要求/限值
技术要求/协议编号
技术要求/协议名
称
试验规范编号
试验规范名称
分析/试验地点/单位
试验样件数量
分析/认证
类型
试验开始时间
试验结束时间
备注
零件开发验证计划—材料部分
Component ADV Plan - Material test
附件一 总成零件开发验证计划-材料部分模板
    项目号/Project No     B Sportback                           零件号/Part No        11713281                       零件名称/Part Name          前信号灯总成-高配                        供应商/Supplier        大茂伟瑞柯车灯有限公司                             .
18.8
/
/
耐老化测试
老化后剪切强度（90
℃×14d）
≥1000N。100%内聚
破坏
GB/T 7124
胶黏剂
GB/T 7124
/
三方
3
DV
硅宝提供报告
18.9
/
/
耐老化测试
老化后剪切强度（耐
候2500 kJ/m2）
≥1000N。100%内聚
破坏
SAE J2527  / GB/T 
7124
胶黏剂
SAE J2527 / GB/T 
7124
/
三方
3
DV
硅宝提供报告
18.10
/
/
挥发性能
雾度测试
≤50μg/g
/
胶黏剂
SMTC 5 400 010
/
三方
3
DV
硅宝提供报告
18.11
/
/
抗蠕变性
蠕变测试 71℃，24h 
载荷4.5Kg
无位移
ASTM D1780
胶黏剂
ASTM D1780
/
三方
3
DV
硅宝提供报告
19
装车螺母（空
心螺母）
DNT0028
SWRCH-18A-
发黑
6.8级
EP35/S12L
/
/
/
/
/
/
/
/
DV
沿用EP35报
告
19.1
/
/
金属材料及制品            
（化学成分）
C
0.15-0.20
Q/BQB517
冷墩钢盘条
GB/T 4336
碳素钢和中低合金钢元素含
量的测火花放电原子发射光
谱法常规法
三方
1
DV
沿用EP35报
告
19.2
/
/
金属材料及制品            
（化学成分）
Si
≤0.10
Q/BQB517
冷墩钢盘条
GB/T 4336
碳素钢和中低合金钢元素含
量的测火花放电原子发射光
谱法常规法
三方
1
DV
沿用EP35报
告
19.3
/
/
金属材料及制品            
（化学成分）
Mn
0.60-0.90
Q/BQB517
冷墩钢盘条
GB/T 4336
碳素钢和中低合金钢元素含
量的测火花放电原子发射光
谱法常规法
三方
1
DV
沿用EP35报
告
19.4
/
/
金属材料及制品            
（化学成分）
P
≤0.020
Q/BQB517
冷墩钢盘条
GB/T 4336
碳素钢和中低合金钢元素含
量的测火花放电原子发射光
谱法常规法
三方
1
DV
沿用EP35报
告
19.5
/
/
金属材料及制品            
（化学成分）
S
≤0.020
Q/BQB517
冷墩钢盘条
GB/T 4336
碳素钢和中低合金钢元素含
量的测火花放电原子发射光
谱法常规法
三方
1
DV
沿用EP35报
告
19.6
/
/
金属材料及制品            
（化学成分）
AL
≥0.020
Q/BQB517
冷墩钢盘条
GB/T 4336
碳素钢和中低合金钢元素含
量的测火花放电原子发射光
谱法常规法
三方
1
DV
沿用EP35报
告
19.7
/
/
金属材料及制品            
（机械性能）
芯部硬度/HV
190 -250HV
GB/T 3098.1
紧固件机械性能 
螺栓、螺钉和螺柱
GB/T 4340.1
金属材料 维氏硬度试验第1
部分：试验方法
三方
3
DV
沿用EP35报
告
19.8
/
/
表面保护
中性盐雾
满足总成表面保护要求满足总成表面保护要
求
镀锌层表面保护要
求
满足总成表面保护要求
人造环境中的腐蚀试验
/
/
DV
沿用EP35报
告
20
12-
8053SYN1
主线束
/
/
/
/
/
/
/
/
/
DV
/
20.1
/
/
内饰材料及零件雾翳
冷凝组份（灯具类）
 ≤50
/
轿车内饰零件及材
料散发性能技术要
求
SMTC 5 400 010
轿车内饰材料及零件雾翳测
定方法
三方
3
DV
三方
21
限位块
11-8145P2
大众上认可过的
VW310应用
/
/
/
/
/
/
/
/
/
DV
沿用VW310
项目
21.1
/
/
机械性能
供货态硬度（Shore 
A）
70±5
/
硅橡胶（密封件）
材料标准
ISO 7619
鼎真
3
DV
沿用VW310
项目
21.2
/
/
机械性能
热空气老化后硬度变
化（100℃/94h）
0-+3
/
硅橡胶（密封件）
材料标准
ISO 7619
鼎真
3
DV
沿用VW310
项目
21.3
/
/
机械性能
供货态拉伸强度
/Mpa
≥6
/
硅橡胶（密封件）
材料标准
ISO 37
鼎真
5
DV
沿用VW310
项目
21.4
/
/
机械性能
热空气老化后拉伸强
度变化（100℃
/94h）
≥6
/
硅橡胶（密封件）
材料标准
ISO 37
鼎真
5
DV
沿用VW310
项目
21.5
/
/
机械性能
断裂伸长率/%
220-500%
/
硅橡胶（密封件）
材料标准
ISO 37
鼎真
5
DV
沿用VW310
项目
21.6
/
/
机械性能
热空气老化后拉伸强
度变化（100℃
/94h）
220-500%
/
硅橡胶（密封件）
材料标准
ISO 37
鼎真
5
DV
沿用VW310
项目
8/14
SMPV-4.3.2-003-QA-F01


序号
零件名称
材料牌号/名称
ADV试验条目
ADV试验子条目
要求/限值
技术要求/协议编号
技术要求/协议名
称
试验规范编号
试验规范名称
分析/试验地点/单位
试验样件数量
分析/认证
类型
试验开始时间
试验结束时间
备注
零件开发验证计划—材料部分
Component ADV Plan - Material test
附件一 总成零件开发验证计划-材料部分模板
    项目号/Project No     B Sportback                           零件号/Part No        11713281                       零件名称/Part Name          前信号灯总成-高配                        供应商/Supplier        大茂伟瑞柯车灯有限公司                             .
21.7
/
/
物理性能
耐低温性-40℃/24h
无脆化，无形状，颜色
或表现的可见变化，不
影响其他功能
/
硅橡胶（密封件）
材料标准
/
/
鼎真
3
DV
沿用VW310
项目
21.8
/
/
物理性能
高温存放150℃/24h
无脆化，无形状，颜色
或表现的可见变化，不
影响其他功能
/
硅橡胶（密封件）
材料标准
/
/
鼎真
3
DV
沿用VW310
项目
21.9
/
/
压缩回弹性能
压缩永久变形150℃
/40%/22h：%
≤50%
/
硅橡胶（密封件）
材料标准
SMTC 5 400 239方法
A
鼎真
3
DV
沿用VW310
项目
21.10
/
/
材料鉴定
热失重分析
/
/
硅橡胶（密封件）
材料标准
ASTM E2402
鼎真
1
DV
沿用VW310
项目
21.11
/
/
红外光谱分析
红外光谱分析
VMQ
/
硅橡胶（密封件）
材料标准
GB/T 6040
红外光谱分析方法通则
三方
1
DV
沿用VW310
项目
21.12
/
/
油漆惰性
油漆惰性
无光晕生成，水洗无影
响，允许轻微接触变色
/
硅橡胶（密封件）
材料标准
/
/
三方
3
DV
沿用VW310
项目
21.13
/
/
铜腐蚀
铜腐蚀
铜片无发黑，允许轻微
发白变色
/
硅橡胶（密封件）
材料标准
/
/
三方
1
DV
沿用VW310
项目
22
射钉DZ0002
Aisi316
/
/
/
/
/
/
/
/
零件2个
DV
/
22.1
/
/
化学成分
C，%
≤0.08
JIS G4303
不锈钢棒
GB/T 223
钢铁及合金化学分析方法
三方
1
DV
三方
22.2
/
/
化学成分
Si，%
≤1.00
JIS G4303
不锈钢棒
GB/T 223
钢铁及合金化学分析方法
三方
1
DV
三方
22.3
/
/
化学成分
Mn，%
≤2.00
JIS G4303
不锈钢棒
GB/T 223
钢铁及合金化学分析方法
三方
1
DV
三方
22.4
/
/
化学成分
P，%
≤0.045
JIS G4303
不锈钢棒
GB/T 223
钢铁及合金化学分析方法
三方
1
DV
三方
22.5
/
/
化学成分
S，%
≤0.030
JIS G4303
不锈钢棒
GB/T 223
钢铁及合金化学分析方法
三方
1
DV
三方
22.6
/
/
化学成分
Ni，%
10.00~14.00
JIS G4303
不锈钢棒
GB/T 223
钢铁及合金化学分析方法
三方
1
DV
三方
22.7
/
/
化学成分
Cr，%
16.00~18.00
JIS G4303
不锈钢棒
GB/T 223
钢铁及合金化学分析方法
三方
1
DV
三方
22.8
/
/
化学成分
Mo，%
2.00~3.00
JIS G4303
不锈钢棒
GB/T 223
钢铁及合金化学分析方法
三方
1
DV
三方
22.9
/
/
机械性能
维氏硬度，HV1
实测值
JIS G4303
不锈钢棒
GB/T 4340.1
金属材料 维氏硬度试验 第1
部分：试验方法
三方
3
DV
三方
1
前信号灯配光
镜
12-8053LT
/
/
/
/
/
/
/
/
/
/
/
/
/
优先总成取样
1.1
配光镜乳白色
12-8053LM
科思创 PC 2407 
021180
/
/
/
/
/
/
/
/
/
/
/
/
1.1.1
材质鉴定
红外
PC
/
PC材料要求
GB/T 6040
 红外光谱分析方法通则
Minth
3
DV
1.1.2
/
/
材质鉴定
玻璃化转变温度/℃
/
/
PC材料要求
ISO 11357
塑料-差示扫描热量法(DSC)
Minth
3
DV
1.1.3
/
/
机械性能
密度/g/cm3
1.18-1.22
/
PC材料要求
ISO 1183
非泡沫塑料的密度测定方法
Minth
3
DV
1.1.4
/
/
机械性能
弯曲强度/Mpa
≥80
/
PC材料要求
ISO 178
塑料-弯曲性能的测定
Minth
5
DV
1.1.5
/
/
机械性能
弯曲模量/Mpa
≥2080
/
PC材料要求
ISO 178
塑料-弯曲性能的测定
Minth
5
DV
1.1.6
/
/
机械性能
简支梁缺口冲击强度
/KJ/m2
实测值
/
PC材料要求
ISO 179（4J）
塑料-简支梁冲击强度的测
定
Minth
5
DV
1.1.7
/
/
机械性能
拉伸强度/Mpa
≥55
/
PC材料要求
ISO 527
塑料-拉伸性能的测定
Minth
5
DV
1.1.8
/
/
物理性能
维卡软化温度/℃
≥140
/
PC材料要求
ISO 306 B/50
塑料-热塑塑料-维卡软化温
度的测定
Minth
3
DV
1.1.9
/
/
散发特性
雾翳/μg/g
 ≤30
/
轿车内饰零件及材
料散发性能技术要
求
SMTC 5 400 010
轿车内饰材料及零件雾翳测
定方法
上汽乘用车认可实验
室
3
DV
做一个颜色
1.2
配光镜-黑色
12-8053LD
锦湖日丽 
PC+ABS 
HAC8260 
KM97Z2616
/
/
/
/
/
/
/
/
/
/
/
/
优先总成取样
1.2.1
/
/
材质鉴定
红外
PC+ABS
/
PC+ABS共混聚合
物成品件材料要求
GB/T 6040
 红外光谱分析方法通则
Minth
3
DV
1.2.2
/
/
材质鉴定
玻璃化转变温度/℃
/
/
PC+ABS共混聚合
物成品件材料要求
ISO 11357
塑料-差示扫描热量法(DSC)
Minth
3
DV
1.2.3
/
/
机械性能
密度/g/cm3
1.13～1.15
/
PC+ABS共混聚合
物成品件材料要求
ISO 1183
非泡沫塑料的密度测定方法
Minth
3
DV
9/14
SMPV-4.3.2-003-QA-F01


序号
零件名称
材料牌号/名称
ADV试验条目
ADV试验子条目
要求/限值
技术要求/协议编号
技术要求/协议名
称
试验规范编号
试验规范名称
分析/试验地点/单位
试验样件数量
分析/认证
类型
试验开始时间
试验结束时间
备注
零件开发验证计划—材料部分
Component ADV Plan - Material test
附件一 总成零件开发验证计划-材料部分模板
    项目号/Project No     B Sportback                           零件号/Part No        11713281                       零件名称/Part Name          前信号灯总成-高配                        供应商/Supplier        大茂伟瑞柯车灯有限公司                             .
1.2.4
/
/
机械性能
弯曲强度/Mpa
≥80
/
PC+ABS共混聚合
物成品件材料要求
ISO 178
塑料-弯曲性能的测定
Minth
5
DV
1.2.5
/
/
机械性能
简支梁缺口冲击强度
/KJ/m2
≥22
/
PC+ABS共混聚合
物成品件材料要求
ISO 179
塑料-简支梁冲击强度的测
定
Minth
5
DV
1.2.6
/
/
机械性能
简支梁缺口冲击强度
/KJ/m2
不断裂
/
PC+ABS共混聚合
物成品件材料要求
ISO 179
塑料-简支梁冲击强度的测
定
Minth
5
DV
1.2.7
/
/
物理性能
维卡软化温度/℃
>123
/
PC+ABS共混聚合
物成品件材料要求
ISO 306 B/50
塑料-热塑塑料-维卡软化温
度的测定
Minth
3
DV
1.2.8
/
/
散发特性
雾翳/μg/g
 ≤50
/
轿车内饰零件及材
料散发性能技术要
求
SMTC 5 400 010
轿车内饰材料及零件雾翳测
定方法
上汽乘用车认可实验
室
3
DV
1.3
/
A面东来油漆
/
/
/
/
/
/
/
/
/
/
/
/
总成取样：包
含镭雕非镭雕
区域
1.3.1
/
/
油漆试验
漆膜厚度
底漆：6~20μm 色漆：
10~25μm（白色20~35
μm）清漆：25~50μm
/
外饰件涂装要求
ISO 2808
涂料和清漆,漆膜厚度的测定
Minth
3
DV
所有颜色
1.3.2
/
/
油漆试验
划格试验
特征值：0~1级
/
外饰件涂装要求
ISO 2409
色漆和清漆划格试验
Minth
3
DV
所有颜色
1.3.3
/
/
油漆试验
蒸气喷射试验
漆层无脱落
/
外饰件涂装要求
SMTC 5 200 008
油漆涂层的蒸汽喷射试验
Minth
3
DV
所有颜色
1.3.4
/
/
油漆试验
冷凝水试验
评判前在室温下进行30
分钟气候适应性处理
要求:
a)30分钟后按ISO 
4628-2判断起泡度,允
许等级2(S2）
b)24h后按ISO 4628-2
判断其起泡度,允许等级
0(S0）
c)附着力必须满足划格
试验和蒸气喷射试验规
定的要求
/
外饰件涂装要求
ISO 6270
冷凝水气候测试试验方法
Minth
3
DV
所有颜色
1.3.5
/
/
油漆试验
环境交变试验
20周期,要求:油漆表面
无可视变化
/
外饰件涂装要求
SMTC 5 400 005
汽车零件耐气候交变试验
Minth
3
DV
所有颜色
1.3.6
/
/
油漆试验
高温存放
在循环空气中存放
240h,
试验温度(90±2℃), 
室温下至少进行30 分
钟气候适应性处理
要求:
a)油漆表面无变化
b)附着力的要求必须满
足:
  划格试验和蒸气喷射
试验规定的要求
/
外饰件涂装要求
ISO 2409
SMTC 5 200 008
色漆和清漆划格试验
油漆涂层的蒸汽喷射试验
Minth
3
DV
所有颜色
1.3.7
/
/
油漆试验
低温存放
热存放后用同一零件进
行冷存放试验;
试验时间:24h 
试验温度:－40±3℃
室温下至少进行30 分
钟气候适应性处理
要求:
a)油漆表面无变化 
b)附着力的要求必须满
足:
  划格试验和蒸气喷射
试验规定的要求
/
外饰件涂装要求
ISO 2409
色漆和清漆划格试验
Minth
3
DV
所有颜色
10/14
SMPV-4.3.2-003-QA-F01
