Repository: kujaxr/obsidian-vault

File: 材料工程师/B Sportback BNB 项目-前照灯-低配-11727167-68-ADV材料试验大纲-王敏 (1).pdf.md
# B Sportback BNB 项目-前照灯-低配-11727167-68-ADV材料试验大纲-王敏 (1).pdf

附件一总成零件开发验证计划-材料部分模板
零件开发验证计划—材料部分
Component ADV Plan
Material test
    项目号/Project No     B Sportback                零件号/Part No      1727167(L)/11727168(R)        零件名称/Part Name            前照灯总成 (低配）       供应商/Supplier        大茂伟瑞柯车灯有限公司                             .
序号
零件名称
材料牌号/名称
ADV试验条目
ADV试验子
条目
要求/限值
技术要求/协议编
号
技术要求/协议名称
试验规范编号
试验规范名称
分析/试验地
点/单位
试验样件数量
分析/认证
类型
试验开始时间
试验结束时间
备注
1
总成
/
汽车零件耐气候交
变试验
气候交变
（方法B）
整灯温度交变测试30C, 
其中透镜考察8C，防雾
涂层，硬化涂层,电镀件
考察20C,整灯考察
30C，表面无缺陷、功
能无损伤
SMTC5400005-B
/
SMTC 5 400 005
汽车零件耐气候交变试验
VTYC实验室
1
3只
DV 
VTYC实验
室
2
总成
/
耐环境存放
低温存放
-40℃*24h，表面无缺
陷、功能无损伤
/
/
/
/
VTYC实验室
1
3只
DV 
VTYC实验
室
3
总成
/
耐环境存放
高温存放
100℃*24h，表面无缺
陷、功能无损伤
/
/
/
/
VTYC实验室
1
3只
DV 
VTYC实验
室
4
线束(低配）
20-8315SYN1
/
/
/
/
/
/
/
/
/
/
DV 
/
/
4.1
/
/
内饰材料及零件雾
翳
冷凝组份
（灯具类）
 ≤50
SMTC 5 400 010 轿车内饰零件及材料散发
性能技术要求
SMTC 5 400 010
轿车内饰材料及零件雾翳测
定方法
三方
3
DV 
与高配同材
5
LED控制模块-低配
20-8315ECP3
/
/
/
/
/
/
/
/
/
/
DV 
/
/
/
5.1
散热器
20-8315D3
ADC12
/
/
/
/
/
/
/
/
/
DV 
与高配同材
5.1.1
抛丸处理
/
材质分析
Si
（9.6~12.0）%
JIS H5302
铝合金压铸件
GBT 7999
铝及铝合金光电直读发射光
谱分析方法
三方
1
DV 
同材声明
5.1.2
/
/
材质分析
Cu
（1.5~3.5）%
JIS H5302
铝合金压铸件
GBT 7999
铝及铝合金光电直读发射光
谱分析方法
三方
1
DV 
同材声明
5.1.3
/
/
材质分析
Mg
≤0.3%
JIS H5302
铝合金压铸件
GBT 7999
铝及铝合金光电直读发射光
谱分析方法
三方
1
DV 
同材声明
5.1.4
/
/
材质分析
Zn
≤1.0%
JIS H5302
铝合金压铸件
GBT 7999
铝及铝合金光电直读发射光
谱分析方法
三方
1
DV 
同材声明
5.1.5
/
/
材质分析
Fe
≤1.3%
JIS H5302
铝合金压铸件
GBT 7999
铝及铝合金光电直读发射光
谱分析方法
三方
1
DV 
同材声明
5.1.6
/
/
材质分析
Mn
≤0.5%
JIS H5302
铝合金压铸件
GBT 7999
铝及铝合金光电直读发射光
谱分析方法
三方
1
DV 
同材声明
5.1.7
/
/
材质分析
Ni
≤0.5%
JIS H5302
铝合金压铸件
GBT 7999
铝及铝合金光电直读发射光
谱分析方法
三方
1
DV 
同材声明
5.1.8
/
/
材质分析
Sn
≤0.2%
JIS H5302
铝合金压铸件
GBT 7999
铝及铝合金光电直读发射光
谱分析方法
三方
1
DV 
同材声明
5.1.9
/
/
材质分析
Pb
≤0.2%
JIS H5302
铝合金压铸件
GBT 7999
铝及铝合金光电直读发射光
谱分析方法
三方
1
DV 
同材声明
5.1.10
/
/
材质分析
Ti
≤0.3%
JIS H5302
铝合金压铸件
GBT 7999
铝及铝合金光电直读发射光
谱分析方法
三方
1
DV 
同材声明
5.1.11
/
/
力学性能
抗拉强度，
MPa
≥240 Mpa
协商约定
协商约定
ISO6892
金属材料 拉伸试验 第1部
分：室温测试方法
三方
5
DV 
同材声明
5.1.12
力学性能
布氏硬度
/HBW
≥80
JIS H 5302
铝合金压铸件
GB/T 231.1
金属材料 布氏硬度实验第1
部分：试验方法
5.1.13
/
/
基本性能
孔隙率
装配点位D5/1
/
金属铸件孔隙度要求
SMTC 5 200 028
金属材料孔隙度测定方法
三方
3
DV 
三方
5.2
屏蔽罩-低配
20-8315I3
DC01
0.8mm
/
/
/
/
/
/
/
DV 
同材声明
5.2.1
/
/
化学成分
C
≤0.12
/
冷轧钢板及钢带
GB/T 4336
碳素钢和中低合金钢 多元素
含量的测定 火花放电原子发
射光谱法（常规法）
三方
1
DV 
同材声明
5.2.2
/
/
化学成分
Si
≤0.50
/
冷轧钢板及钢带
GB/T 4336
碳素钢和中低合金钢 多元素
含量的测定 火花放电原子发
射光谱法（常规法）
三方
1
DV 
同材声明
5.2.3
/
/
化学成分
Mn
≤0.60
/
冷轧钢板及钢带
GB/T 4336
碳素钢和中低合金钢 多元素
含量的测定 火花放电原子发
射光谱法（常规法）
三方
1
DV 
同材声明
5.2.4
/
/
化学成分
P
≤0.045
/
冷轧钢板及钢带
GB/T 4336
碳素钢和中低合金钢 多元素
含量的测定 火花放电原子发
射光谱法（常规法）
三方
1
DV 
同材声明
5.2.5
/
/
化学成分
S
≤0.045
/
冷轧钢板及钢带
GB/T 4336
碳素钢和中低合金钢 多元素
含量的测定 火花放电原子发
射光谱法（常规法）
三方
1
DV 
同材声明
1/4
SMPV-4.3.2-003-QA-F01


附件一总成零件开发验证计划-材料部分模板
零件开发验证计划—材料部分
Component ADV Plan
Material test
    项目号/Project No     B Sportback                零件号/Part No      1727167(L)/11727168(R)        零件名称/Part Name            前照灯总成 (低配）       供应商/Supplier        大茂伟瑞柯车灯有限公司                             .
序号
零件名称
材料牌号/名称
ADV试验条目
ADV试验子
条目
要求/限值
技术要求/协议编
号
技术要求/协议名称
试验规范编号
试验规范名称
分析/试验地
点/单位
试验样件数量
分析/认证
类型
试验开始时间
试验结束时间
备注
5.2.6
/
/
化学成分
Al
≥0.01
/
冷轧钢板及钢带
GB/T 4336
碳素钢和中低合金钢 多元素
含量的测定 火花放电原子发
射光谱法（常规法）
三方
1
DV 
同材声明
5.2.7
/
/
机械性能
屈服强度
/Mpa
140~280
/
冷轧钢板及钢带
GB/T 228.1
金属材料 拉伸试验 第1部
分：室温试验方法
三方
5
DV 
同材声明
5.2.8
/
/
机械性能
抗拉强度
/Mpa
270~410
/
冷轧钢板及钢带
GB/T 228.1
金属材料 拉伸试验 第1部
分：室温试验方法
三方
5
DV 
同材声明
5.2.9
/
/
机械性能
伸长率/%
≥30
/
冷轧钢板及钢带
GB/T 228.1
金属材料 拉伸试验 第1部
分：室温试验方法
三方
5
DV 
同材声明
5.2.10
/
/
表面保护性能
镀层厚度
8-35μm
/
/
GB/T 6462
金属和氧化物覆盖层厚度测
量显微镜法
三方
3
DV 
同材声明
6
远光投射镜模组（低
配）
LCP901503/04-01
/
汽车零件耐气候交
变试验
/
/
SMTC 5 400 005
汽车零件耐气候交变试验
VTYC实验室
1
2
DV 
同材声明
6.1
透镜
LCP901503/04-LNX
 Makrolon 
LED2245
/
/
/
/
/
/
/
/
/
DV 
同材声明
6.1.1
材质鉴定
红外
PC
/
PC材料要求
GB/T 6040
 红外光谱分析方法通则
三方
1
DV 
同材声明
6.1.2
/
/
材质鉴定
玻璃化转变
温度/℃
/
/
PC材料要求
ISO11357
塑料-差示扫描热量法(DSC)
三方
1
DV 
同材声明
6.1.3
/
/
物理性能
熔融指数
MFR 260℃
/2.16Kg
20±5
/
PC材料要求
ISO 1133
塑料-熔融指数测定方法
三方
3
DV 
同材声明
6.1.4
/
/
物理性能
密度/g/cm3
1.18-1.22
/
PC材料要求
ISO 1183
非泡沫塑料的密度测定方法
三方
3
DV 
同材声明
6.1.5
/
/
机械性能
弯曲强度
/Mpa
≥80
/
PC材料要求
ISO 178
塑料-弯曲性能的测定
三方
5
DV 
同材声明
6.1.6
/
/
机械性能
弯曲模量
/Mpa
≥2080
/
PC材料要求
ISO 178
塑料-弯曲性能的测定
三方
5
DV 
同材声明
6.1.7
/
/
机械性能
简支梁缺口
冲击强度
/KJ/m
2
实测值
不断或部分断裂
/
PC材料要求
ISO 179（4J）
塑料-简支梁冲击强度的测定
三方
5
DV 
同材声明
6.1.8
/
/
机械性能
拉伸强度
/Mpa
≥55
/
PC材料要求
ISO 527
塑料-拉伸性能的测定
三方
5
DV 
同材声明
6.1.9
/
/
物理性能
维卡软化温
度/℃
≥140
/
PC材料要求
ISO 306 B/50
塑料-热塑塑料-维卡软化温
度的测定
三方
2
DV 
同材声明
6.1.10
/
/
散发特性
雾翳/μg/g
 ≤30
SMTC 5400010
轿车内饰零件及材料散发
性能技术要求
SMTC 5 400 010
轿车内饰材料及零件雾翳测
定方法
三方
3
DV 
同材声明
6.2
饰圈
LCP901503/04-RS
PC  121R 701
/
DV 
同材声明
6.2.1
/
/
红外光谱分析
红外光谱分
析
PC
/
PC材料要求
GB/T 6040
红外光谱分析方法通则
三方
1
DV 
同材声明
6.2.2
/
/
塑料-差示扫描量
热分析
玻璃化转变
温度/℃
/
/
PC材料要求
ISO 11357
塑料-差示扫描热量法(DSC)
三方
1
DV 
同材声明
6.2.3
/
/
塑料-维卡软化温
度（VST）
维卡软化温
度/℃
≥140
/
PC材料要求
ISO 306 B/50
塑料-热塑塑料-维卡软化温
度的测定
VTYC实验室
2
1
DV 
同材声明
6.2.4
/
/
塑料-非泡沫塑料
的密度
密度/g/cm3
1.18-1.22
/
PC材料要求
ISO 1183
非泡沫塑料的密度测定方法
三方
3
DV 
同材声明
6.2.5
/
/
塑料-弯曲性能
弯曲强度
/Mpa
≥80
/
PC材料要求
ISO 178
塑料-弯曲性能的测定
三方
5
DV 
同材声明
6.2.6
/
/
塑料-弯曲性能
弯曲弹性模
量/Mpa
≥2080
/
PC材料要求
ISO 178
塑料-弯曲性能的测定
三方
5
DV 
同材声明
2/4
SMPV-4.3.2-003-QA-F01


附件一总成零件开发验证计划-材料部分模板
零件开发验证计划—材料部分
Component ADV Plan
Material test
    项目号/Project No     B Sportback                零件号/Part No      1727167(L)/11727168(R)        零件名称/Part Name            前照灯总成 (低配）       供应商/Supplier        大茂伟瑞柯车灯有限公司                             .
序号
零件名称
材料牌号/名称
ADV试验条目
ADV试验子
条目
要求/限值
技术要求/协议编
号
技术要求/协议名称
试验规范编号
试验规范名称
分析/试验地
点/单位
试验样件数量
分析/认证
类型
试验开始时间
试验结束时间
备注
6.2.7
/
/
塑料-简支梁冲击
强度
简支梁缺口
冲击强度
/KJ/m2
不断或部分断裂
/
PC材料要求
ISO 179
塑料-简支梁冲击强度的测定
三方
5
DV 
同材声明
6.2.8
/
/
塑料-拉伸性能
拉伸强度
/Mpa
≥59
/
PC材料要求
ISO 527
塑料-拉伸性能的测定
三方
5
DV 
同材声明
6.2.9
/
/
内饰材料及零件雾
翳
冷凝组份
（灯具类）
 ≤30
/
轿车内饰零件及材料散发
性能技术要求
SMTC 5 400 010
轿车内饰材料及零件雾翳测
定方法
三方
2
DV 
同材声明
6.3
反射镜
LCP901503/04-R
PC-HT
Apec1795
/
/
/
/
/
/
/
/
/
DV 
/
6.3.1
/
/
材质鉴定
红外
PC
/
PC材料要求
GB/T 6040
 红外光谱分析方法通则
鼎真
1
DV 
与高配同材
6.3.2
/
/
材质鉴定
玻璃化转变
温度/℃
/
/
PC材料要求
ISO11357
塑料-差示扫描热量法(DSC)
鼎真
1
DV 
与高配同材
6.3.3
/
/
物理性能
密度/g/cm3
1.10-1.20
/
PC材料要求
ISO 1183
非泡沫塑料的密度测定方法
VTYC实验室
2
3
DV 
与高配同材
6.3.4
/
/
机械性能
弯曲模量
/Mpa
≥2060
/
PC材料要求
ISO 178
塑料-弯曲性能的测定
VTYC实验室
2
5
DV 
与高配同材
6.3.5
/
/
机械性能
拉伸强度
/Mpa
≥56
/
PC材料要求
ISO 527
塑料-拉伸性能的测定
VTYC实验室
2
5
DV 
与高配同材
6.3.6
/
/
物理性能
维卡软化温
度/℃
≥176
/
PC材料要求
ISO 306 B/50
塑料-热塑塑料-维卡软化温
度的测定
VTYC实验室
2
2
DV 
与高配同材
6.3.7
/
/
散发特性
雾翳/μg/g
 ≤30
/
轿车内饰零件及材料散发
性能技术要求
SMTC 5 400 010
轿车内饰材料及零件雾翳测
定方法
鼎真
3
DV 
与高配同材
镀铝要求
镀铝性能
/
/
/
/
/
/
/
/
DV 
/
6.3.8
/
/
涂层附着力
间隔1mm划格，划入
基材，tesa 4657/附着
力等级≤1
/
PC镀铝要求
ISO 2409
附着力要求
VTYC实验室
2
3
DV 
VTYC实验
室
6.3.9
/
/
耐环境循环
SMTC 5 400 005-B,8
循环，外观无变化
/
PC镀铝要求
SMTC 5 400 005方法
B
密闭车灯反射涂层材料性能
要求
VTYC实验室
2
3
DV 
VTYC实验
室
6.3.10
/
/
耐高温
PC：140℃/240h，外
观无明显变化 
/
PC镀铝要求
/
密闭车灯反射涂层材料性能
要求
VTYC实验室
2
3
DV 
VTYC实验
室
6.3.11
/
/
抗冷凝水
40℃/48h ，100%湿
度，无剥落，起泡，腐
蚀等不良外观现象
/
PC镀铝要求
ISO6270
冷凝水实验要求
VTYC实验室
2
3
DV 
VTYC实验
室
6.4
散热器
LCP901503/04-D
ADC12
/
/
/
/
/
/
/
/
/
DV 
/
6.4.1
本色阳极氧化
/
材质分析
Si
（9.6~12.0）%
JIS H5302
铝合金压铸件
GBT 7999
铝及铝合金光电直读发射光
谱分析方法
三方
1
DV 
同材声明
6.4.2
/
/
材质分析
Cu
（1.5~3.5）%
JIS H5302
铝合金压铸件
GBT 7999
铝及铝合金光电直读发射光
谱分析方法
三方
1
DV 
同材声明
6.4.3
/
/
材质分析
Mg
≤0.3%
JIS H5302
铝合金压铸件
GBT 7999
铝及铝合金光电直读发射光
谱分析方法
三方
1
DV 
同材声明
6.4.4
/
/
材质分析
Zn
≤1.0%
JIS H5302
铝合金压铸件
GBT 7999
铝及铝合金光电直读发射光
谱分析方法
三方
1
DV 
同材声明
6.4.5
/
/
材质分析
Fe
≤1.3%
JIS H5302
铝合金压铸件
GBT 7999
铝及铝合金光电直读发射光
谱分析方法
三方
1
DV 
同材声明
6.4.6
/
/
材质分析
Mn
≤0.5%
JIS H5302
铝合金压铸件
GBT 7999
铝及铝合金光电直读发射光
谱分析方法
三方
1
DV 
同材声明
6.4.7
/
/
材质分析
Ni
≤0.5%
JIS H5302
铝合金压铸件
GBT 7999
铝及铝合金光电直读发射光
谱分析方法
三方
1
DV 
同材声明
6.4.8
/
/
材质分析
Sn
≤0.2%
JIS H5302
铝合金压铸件
GBT 7999
铝及铝合金光电直读发射光
谱分析方法
三方
1
DV 
同材声明
3/4
SMPV-4.3.2-003-QA-F01

File: 材料工程师/B Sportback BNB 项目-前照灯-高配-11713279-80-ADV材料试验大纲-王敏 (2).pdf.md
# B Sportback BNB 项目-前照灯-高配-11713279-80-ADV材料试验大纲-王敏 (2).pdf

附件一总成零件开发验证计划-材料部分模板
零件开发验证计划—材料部分
Component ADV Plan - Material test
    项目号/Project No     B Sportback                           零件号/Part No      11713279(L)/11713280(R)                           零件名称/Part Name            前照灯总成 (高配）                        供应商/Supplier        大茂伟瑞柯车灯有限公司                             .
序号
零件名称
材料牌号/名称
ADV试验条目
ADV试验子条目
要求/限值
技术要求/协议编号
技术要求/协议名称
试验规范编号
试验规范名称
分析/试验地点/单位
试验样件数量
分析/认证
类型
试验开始时间
试验结束时间
备注
1
总成
/
汽车零件耐气候
交变试验
气候交变（方法
B）
整灯温度交变测试30C,    其中
透镜考察8C，防雾涂层，硬化
涂层,电镀件考察20C,整灯考察
30C，表面无缺陷、功能无损
伤
/
/
SMTC 5 400 005
汽车零件耐气候交变试验
VTYC实验室1
左右件共3只
DV 
VTYC实验室
2
总成
/
耐环境存放
低温存放
-40℃*24h，表面无缺陷、功
能无损伤
/
/
/
/
VTYC实验室1
左右件共3只
DV 
VTYC实验室
3
总成
/
耐环境存放
高温存放
100℃*24h，表面无缺陷、功
能无损伤
/
/
/
/
VTYC实验室1
左右件共3只
DV 
VTYC实验室
4.1
透明灯壳
20-8315/16LC
PC  makrolon 
AL2647
/
/
/
/
/
/
/
/
/
DV 
/
/
4.1.1
/
/
红外光谱分析
红外光谱分析
PC
/
PC材料要求
GB/T 6040
红外光谱分析方法通则
三方
1
DV 
三方
4.1.2
/
/
塑料-差示扫描量
热分析
玻璃化转变温度/
℃
/
/
PC材料要求
ISO 11357
塑料-差示扫描热量法(DSC)
三方
1
DV 
三方
4.1.3
/
/
塑料-维卡软化温
度（VST）
维卡软化温度/℃
≥140
/
PC材料要求
ISO 306 B/50
塑料-热塑塑料-维卡软化温
度的测定
VTYC实验室2
1
DV 
VTYC实验室
4.1.4
/
/
塑料-非泡沫塑料
的密度
密度/g/cm3
1.18-1.22
/
PC材料要求
ISO 1183
泡沫塑料及橡胶 表观密度的
测定
VTYC实验室2
3
DV 
沿用AS32/EP35
4.1.5
/
/
塑料-弯曲性能
弯曲强度/Mpa
≥80
/
PC材料要求
ISO 178
塑料-弯曲性能的测定
三方
5
DV 
沿用AS32/EP35
4.1.6
/
/
塑料-弯曲性能
弯曲弹性模量
/Mpa
≥2080
/
PC材料要求
ISO 178
塑料-弯曲性能的测定
三方
5
DV 
沿用AS32/EP35
4.1.7
/
/
塑料-简支梁冲击
强度
简支梁缺口冲击强
度/KJ/m2
不断或部分断裂
/
PC材料要求
ISO 179
塑料-冲击属性的测定 
三方
5
DV 
沿用AS32/EP35
4.1.8
/
/
塑料-拉伸性能
拉伸强度/Mpa
≥59
/
PC材料要求
ISO 527
塑料-拉伸性能的测定
三方
5
DV 
沿用AS32/EP35
4.1.9
/
/
内饰材料及零件
雾翳
冷凝组份（灯具
类）
 ≤30
/
轿车内饰零件及材料散发
性能技术要求
SMTC 5 400 010
轿车内饰材料及零件雾翳测
定方法
三方
2
DV 
沿用AS32/EP35
4.2
黑色灯壳
20-8315/16LD
PC 121R 701
DV 
/
4.2.1
/
/
红外光谱分析
红外光谱分析
PC
/
PC材料要求
GB/T 6040
红外光谱分析方法通则
三方
1
DV 
三方
4.2.2
/
/
塑料-差示扫描量
热分析
玻璃化转变温度/
℃
/
/
PC材料要求
ISO 11357
塑料-差示扫描热量法(DSC)
三方
1
DV 
三方
4.2.3
/
/
塑料-维卡软化温
度（VST）
维卡软化温度/℃
≥140
/
PC材料要求
ISO 306 B/50
塑料-热塑塑料-维卡软化温
度的测定
VTYC实验室2
1
DV 
VTYC实验室
4.2.4
/
/
塑料-非泡沫塑料
的密度
密度/g/cm3
1.18-1.22
/
PC材料要求
ISO 1183
泡沫塑料及橡胶 表观密度的
测定
VTYC实验室2
3
DV 
沿用AS32/EP35
4.2.5
/
/
塑料-弯曲性能
弯曲强度/Mpa
≥80
/
PC材料要求
ISO 178
塑料-弯曲性能的测定
三方
5
DV 
沿用AS32/EP35
4.2.6
/
/
塑料-弯曲性能
弯曲弹性模量
/Mpa
≥2080
/
PC材料要求
ISO 178
塑料-弯曲性能的测定
三方
5
DV 
沿用AS32/EP35
4.2.7
/
/
塑料-简支梁冲击
强度
简支梁缺口冲击强
度/KJ/m2
不断或部分断裂
/
PC材料要求
ISO 179
塑料-冲击属性的测定 
三方
5
DV 
沿用AS32/EP35
4.2.8
/
/
塑料-拉伸性能
拉伸强度/Mpa
≥59
/
PC材料要求
ISO 527
塑料-拉伸性能的测定
三方
5
DV 
沿用AS32/EP35
4.2.9
/
/
内饰材料及零件
雾翳
冷凝组份（灯具
类）
 ≤30
/
轿车内饰零件及材料散发
性能技术要求
SMTC 5 400 010
轿车内饰材料及零件雾翳测
定方法
三方
2
DV 
沿用AS32/EP35
4.3
防雾涂层（H5000-
GS）
日油（H5000-
GS）
/
/
/
/
/
/
/
/
/
DV 
/
4.3.1
/
/
漆层膜厚
漆层膜厚
1-4
/
外饰件涂装要求
ISO 2808
色漆和清漆 漆膜厚度的测定
VTYC实验室1
3
DV 
VTYC实验室
4.3.2
/
/
附着力测试
划格试验
特征值：0~1级
/
外饰件涂装要求
ISO 2409
附着力要求
VTYC实验室1
3
DV 
VTYC实验室
4.3.3
/
/
耐环境存放
冷凝水试验
240h后评判前在室温下进行
30分钟气候适应性处理
要求:
a)30分钟后按ISO 4628-2判断
起泡度,允许等级2(S2）
b)24h后按ISO 4628-2判断其
起泡度,允许等级0(S0）
c)附着力必须满足划格试验
/
外饰件涂装要求
ISO 6270
冷凝水气候测试试验方法
三方
3
DV 
三方
4.3.4
/
/
耐环境存放
气候交变
20周期,要求:油漆表面无可视
变化
/
外饰件涂装要求
SMTC 5 400 005
汽车零件耐气候交变试验
VTYC实验室1
3
DV 
VTYC实验室
1/24
SMPV-4.3.2-003-QA-F01


附件一总成零件开发验证计划-材料部分模板
零件开发验证计划—材料部分
Component ADV Plan - Material test
    项目号/Project No     B Sportback                           零件号/Part No      11713279(L)/11713280(R)                           零件名称/Part Name            前照灯总成 (高配）                        供应商/Supplier        大茂伟瑞柯车灯有限公司                             .
序号
零件名称
材料牌号/名称
ADV试验条目
ADV试验子条目
要求/限值
技术要求/协议编号
技术要求/协议名称
试验规范编号
试验规范名称
分析/试验地点/单位
试验样件数量
分析/认证
类型
试验开始时间
试验结束时间
备注
4.3.5
/
/
耐环境存放
高温存放
在循环空气中存放240h,
试验温度(90±2℃), 
室温下至少进行30 分钟气候适
应性处理
要求:
a)油漆表面无变化
b)附着力的要求必须满足:
  划格试验要求
/
外饰件涂装要求
ISO 2409
SMTC 5 200 008
色漆和清漆划格试验
油漆涂层的蒸汽喷射试验
三方
3
DV 
三方
4.3.6
/
/
耐环境存放
低温存放
热存放后用同一零件进行冷存
放试验;
试验时间:24h 
试验温度:－40±3℃
室温下至少进行30 分钟气候适
应性处理
要求:
a)油漆表面无变化 
b)附着力的要求必须满足:
  划格试验要求
/
外饰件涂装要求
ISO 2409
SMTC 5 200 008
色漆和清漆划格试验
油漆涂层的蒸汽喷射试验
三方
3
DV 
三方
4.3.7
/
/
汽车外饰材料氙
灯老化测试
耐光色牢度（X周
期）
灰色牢度等级≥4，
按照ISO 105-A02，
目视外观不得出现缺陷和颜色
等明显变化，3500KJ
SAE J 2527
氙灯汽车外饰件加速暴露
测试
SAE J2527
氙灯汽车外饰件加速暴露测
试
三方
2
DV 
沿用AS32/EP35
4.4
硬膜涂层
UVHC5000
/
/
/
/
/
/
/
/
/
DV 
/
4.4.1
/
/
漆层膜厚
漆层膜厚
8-16
外饰件涂装要求
ISO 2808
色漆和清漆 漆膜厚度的测定
VTYC实验室1
3
DV 
VTYC实验室
4.4.2
/
/
附着力测试
划格试验
特征值：0~1级
外饰件涂装要求
ISO 2409
附着力要求
VTYC实验室1
3
DV 
VTYC实验室
4.4.3
/
/
附着力测试
蒸汽喷射试验
漆层无脱落
外饰件涂装要求
SMTC 5 200 008
油漆涂层的蒸汽喷射
三方
3
DV 
三方
4.4.4
/
/
耐环境存放
冷凝水试验
评判前在室温下进行30分钟气
候适应性处理
要求:
a)30分钟后按ISO 4628-2判断
起泡度,允许等级2(S2）
b)24h后按ISO 4628-2判断其
起泡度,允许等级0(S0）
c)附着力必须满足划格试验和
蒸气喷射试验规定的要求
外饰件涂装要求
ISO 6270
冷凝水气候测试试验方法
三方
3
DV 
三方
4.4.5
/
/
耐环境存放
气候交变
20周期,要求:油漆表面无可视
变化
外饰件涂装要求
SMTC 5 400 005
汽车零件耐气候交变试验
VTYC实验室1
3
DV 
VTYC实验室
4.4.6
/
/
耐环境存放
高温存放
在循环空气中存放240h,
试验温度(90±2℃), 
室温下至少进行30 分钟气候适
应性处理
要求:
a)油漆表面无变化
b)附着力的要求必须满足:
  划格试验和蒸气喷射试验规
定的要求
外饰件涂装要求
ISO 2409
SMTC 5 200 008
色漆和清漆划格试验
油漆涂层的蒸汽喷射试验
三方
3
DV 
三方
4.4.7
/
/
耐环境存放
低温存放
热存放后用同一零件进行冷存
放试验;
试验时间:24h 
试验温度:－40±3℃
室温下至少进行30 分钟气候适
应性处理
要求:
a)油漆表面无变化 
b)附着力的要求必须满足:
  划格试验和蒸气喷射试验规
定的要求
外饰件涂装要求
ISO 2409
SMTC 5 200 008
色漆和清漆划格试验
油漆涂层的蒸汽喷射试验
三方
3
DV 
三方
4.4.8
/
/
飞石冲击
飞石冲击
特征值≤2
外饰件涂装要求
ISO 20567
涂料和清漆 涂层耐石头碎片
划伤的测定
三方
3
DV 
沿用AS32/EP35
2/24
SMPV-4.3.2-003-QA-F01


附件一总成零件开发验证计划-材料部分模板
零件开发验证计划—材料部分
Component ADV Plan - Material test
    项目号/Project No     B Sportback                           零件号/Part No      11713279(L)/11713280(R)                           零件名称/Part Name            前照灯总成 (高配）                        供应商/Supplier        大茂伟瑞柯车灯有限公司                             .
序号
零件名称
材料牌号/名称
ADV试验条目
ADV试验子条目
要求/限值
技术要求/协议编号
技术要求/协议名称
试验规范编号
试验规范名称
分析/试验地点/单位
试验样件数量
分析/认证
类型
试验开始时间
试验结束时间
备注
4.4.9
/
/
耐化学试剂
发动机油
4)发动机油:ACEA European 
Oil Sequences 2008根据ISO 
2812-4（定位法）在室温下存
放16h执行
要求：发动机油:漆面无变化
ISO 2812
涂料和清漆-耐液体性的测定
三方
DV 
沿用AS32/EP35
4.4.10
/
/
耐化学试剂
冷却液
6)冷却液:SH0521,根据ISO 
2812-3(利用吸收介质的方法)
室温下存放1h执行
要求：冷却液:漆面无变化
ISO 2812
涂料和清漆-耐液体性的测定
三方
DV 
沿用AS32/EP35
4.4.11
/
/
耐化学试剂
柴油
3)柴油机燃料:GB/T19147,根
据ISO 2812-3（利用吸收介质
的方法)室温下存放1h执行
要求：柴油机燃料:漆面无变化
ISO 2812
涂料和清漆-耐液体性的测定
三方
DV 
沿用AS32/EP35
4.4.12
/
/
耐化学试剂
制动液
5)制动液:SMTC 2 240001,根
据ISO 2812-3（利用吸收介质
的方法)室温下存放1h执行
要求：制动液:24h内起泡后消
失可接受、24h后漆面无变化
ISO 2812
涂料和清漆-耐液体性的测定
三方
DV 
沿用AS32/EP35
4.4.13
/
/
耐化学试剂
无铅汽油
超级无铅汽油:GB 17930,根据
ISO 2812-3(利用吸收介质的
方法)室温下存放10min执行
要求：超级无铅汽油:漆面无变
化
ISO 2812
涂料和清漆-耐液体性的测定
三方
DV 
沿用AS32/EP35
4.4.14
/
/
耐化学试剂
燃油
FAM试验燃油:根据ISO 2812-
3(利用吸收介质的方法)室温下
存放10min执行
要求:
1)FAM试验燃油:24h内起泡后
消失可接受、
外饰件涂装要求
ISO 2812
涂料和清漆-耐液体性的测定
三方
3
DV 
沿用AS32/EP35
4.4.15
/
汽车外饰材料氙
灯老化测试
耐光色牢度（X周
期）
按SAE 2527-A,使用扩展UV滤
光片,试验总能量3500 KJ/m
2
要求:
无可见的颜色和光泽度的变化,
根据DIN EN 20 105-A02灰色
标度等级≥4级。
附着力的要求必须满足:
划格试验
外饰件涂装要求
SAE J2527
(R) Performance Based 
Standard for Accelerated 
Exposure of Automotive 
Exterior Materials Using a 
Controlled Irradiance 
Xenon-Arc Apparatus
三方
1
DV 
沿用AS32/EP35
5
支架
（11911427       
/11911428 ）       
20-8315/16H4
PP+GF30 PP10
/
/
/
/
/
/
/
/
/
DV 
/
5.1
/
红外光谱分析
红外光谱分析
PP
/
聚丙烯成品件材料要求
SMTC 5 400 010
轿车内饰材料及零件雾翳测
定方法
三方
1
DV 
三方
5.2
/
/
塑料-差示扫描量
热分析
熔融温度（熔点）
/℃
≥158
/
聚丙烯成品件材料要求
ISO 11357
塑料-差动扫描热量法(DSC)
三方
1
DV 
三方
5.3
/
/
塑料-灰分（填料
含量）
灰分（填料含量）
/%
27-33
/
聚丙烯成品件材料要求
ISO 1172
玻璃纤维增强塑料，浸滞，
模塑与复合，玻纤与矿物填
料含量的测定
三方
3
DV 
三方
5.4
/
/
塑料-简支梁冲击
强度
简支梁无缺口冲击
强度/KJ/m2
≥14
/
聚丙烯成品件材料要求
ISO 179
塑料-冲击属性的测定 
三方
5
DV 
沿用AS32/EP35
5.5
/
/
塑料-非泡沫塑料
的密度
密度/g/cm3
1.15±0.03
/
聚丙烯成品件材料要求
ISO 1183
泡沫塑料及橡胶 表观密度的
测定
三方
3
DV 
沿用AS32/EP35
5.6
/
/
塑料-拉伸性能
拉伸强度/Mpa
≥48
/
聚丙烯成品件材料要求
ISO 527
塑料-拉伸性能的测定
三方
5
DV 
沿用AS32/EP35
5.7
/
/
塑料-弯曲性能
弯曲强度/Mpa
≥68
/
聚丙烯成品件材料要求
ISO 178
塑料-弯曲性能的测定
三方
5
DV 
沿用AS32/EP35
3/24
SMPV-4.3.2-003-QA-F01


附件一总成零件开发验证计划-材料部分模板
零件开发验证计划—材料部分
Component ADV Plan - Material test
    项目号/Project No     B Sportback                           零件号/Part No      11713279(L)/11713280(R)                           零件名称/Part Name            前照灯总成 (高配）                        供应商/Supplier        大茂伟瑞柯车灯有限公司                             .
序号
零件名称
材料牌号/名称
ADV试验条目
ADV试验子条目
要求/限值
技术要求/协议编号
技术要求/协议名称
试验规范编号
试验规范名称
分析/试验地点/单位
试验样件数量
分析/认证
类型
试验开始时间
试验结束时间
备注
5.8
/
/
内饰材料及零件
雾翳
冷凝组份（灯具
类）
 ≤50
/
轿车内饰零件及材料散发
性能技术要求
SMTC 5 400 010
轿车内饰材料及零件雾翳测
定方法
三方
2
DV 
沿用AS32/EP35
5.9
/
/
抗热老化测试
抗热老化测试
 耐老化后，测试后零件不允许
有脆化现象
150℃700H
/
聚丙烯成品件材料要求
SMTC 6 330 021
抗热老化测试
三方
3
DV 
沿用AS32/EP35
6
整灯胶条（3M胶）
20-8315/16P1
/
/
/
/
/
/
/
/
/
/
DV 
/
6.1
胶条
TPV 
Santoprene 
101-73
材质鉴定
IR
TPV
/
 热塑性弹性体（TPE）材
料要求
GB/T 6040
红外光谱分析方法通则
三方
1
DV 
三方
6.2
/
/
物理性能
硬度（供货态）
Shore A
73±5
/
 热塑性弹性体（TPE）材
料要求
ISO 7619
/
三方
3
DV 
三方
6.3
/
/
物理性能
硬度（热空气老化 
130℃×168h）
±5(与供货态比）
/
 热塑性弹性体（TPE）材
料要求
ISO 7619
/
三方
3
DV 
三方
6.4
/
/
硫化橡胶或热塑
性橡胶-密度
密度 方法A
0.97±0.02
/
 热塑性弹性体（TPE）材
料要求
ISO 1183
泡沫塑料及橡胶 表观密度的
测定
原材料厂
3
DV 
供应商提供原材料报
告
6.5
物理性能
硬度（热空气老化 
130℃×1008h）
±8(与供货态比）
/
 热塑性弹性体（TPE）材
料要求
ISO 7619
/
原材料厂
3
DV 
供应商提供原材料报
告
6.6
/
/
物理性能
拉伸强度（供货
态）Mpa
≥4
/
 热塑性弹性体（TPE）材
料要求
ISO 37
硫化橡胶或热塑性橡胶 拉伸
应力 - 应变特性
原材料厂
3
DV 
供应商提供原材料报
告
6.7
/
/
物理性能
拉伸强度（热空气
老化 130℃
×168h）Mpa
≥-30%(与供货态比）
/
 热塑性弹性体（TPE）材
料要求
ISO 37
硫化橡胶或热塑性橡胶 拉伸
应力 - 应变特性
原材料厂
3
DV 
供应商提供原材料报
告
6.8
物理性能
拉伸强度（热空气
老化 130℃
×1008h）Mpa
≥-40%(与供货态比）
/
 热塑性弹性体（TPE）材
料要求
ISO 37
硫化橡胶或热塑性橡胶 拉伸
应力 - 应变特性
原材料厂
3
DV 
供应商提供原材料报
告
6.9
/
/
物理性能
断裂伸长率（供货
态）%
≥300%
/
 热塑性弹性体（TPE）材
料要求
ISO 37
硫化橡胶或热塑性橡胶 拉伸
应力 - 应变特性
原材料厂
3
DV 
供应商提供原材料报
告
6.10
/
/
物理性能
断裂伸长率%
（热空气老化 130
℃×168h）
≥-35%(与供货态比）
/
 热塑性弹性体（TPE）材
料要求
ISO 37
硫化橡胶或热塑性橡胶 拉伸
应力 - 应变特性
原材料厂
3
DV 
供应商提供原材料报
告
6.11
物理性能
断裂伸长率%
（热空气老化 130
℃×1008h）
≥-40%(与供货态比）
/
 热塑性弹性体（TPE）材
料要求
ISO 37
硫化橡胶或热塑性橡胶 拉伸
应力 - 应变特性
原材料厂
3
DV 
供应商提供原材料报
告
6.12
物理性能
100%定伸强度
≥1.5
/
 热塑性弹性体（TPE）材
料要求
ISO 37
硫化橡胶或热塑性橡胶 拉伸
应力 - 应变特性
原材料厂
3
DV 
供应商提供原材料报
告
6.13
/
/
物理性能
撕裂强度
（N/mm)
≥8
/
 热塑性弹性体（TPE）材
料要求
ISO 34
硫化或热塑性橡胶.撕裂强度
的测定
原材料厂
5
DV 
供应商提供原材料报
告
6.14
/
/
物理性能
压缩永久变形70℃
/22h
压缩量为25%
≤60%
/
 热塑性弹性体（TPE）材
料要求
SMTC 5 400 239
弹性体零件压缩永久变形测
试方法
原材料厂
3
DV 
供应商提供原材料报
告
6.15
/
/
物理性能
耐臭氧
（200pphm 23℃
/46h）
无裂纹
/
 热塑性弹性体（TPE）材
料要求
SMTC 5 261 004
/
原材料厂
3
DV 
供应商提供原材料报
告
6.16
/
/
物理性能
热失重分析
/
/
 热塑性弹性体（TPE）材
料要求
ASTM E2402
热重分析仪的质量损耗和剩
余量测量验证的标准试验方
法
原材料厂
1
DV 
供应商提供原材料报
告
6.17
/
/
汽车外饰材料氙
灯老化测试
耐光色牢度（0.5周
期）
试验后，样品表面无明显变
化，灰度等级≥4级
/
 热塑性弹性体（TPE）材
料要求
SMTC 5 400 006
干态光照
三方
DV 
沿用VW316项目
6.18
/
/
汽车外饰材料氙
灯老化测试
耐光色牢度（0.5周
期）
试验后，样品表面无明显变
化，灰度等级≥4级
/
 热塑性弹性体（TPE）材
料要求
SMTC 5 400 007
湿态光照
三方
DV 
沿用VW316项目
7
3M胶带
PX5008
/
/
/
/
/
/
/
/
/
DV 
3M提供报告
7.1
/
/
剥离强度
/
/
/
/
/
/
/
/
DV 
3M提供报告
7.1.1
/
/
剥离强度
供货态
≥14N/cm
/
双面粘贴型泡沫塑料粘胶
带
DIN EN 1464
粘合剂；确定高强度粘合剂
的抗剥离性
3M
DV 
3M提供报告
7.1.2
/
/
剥离强度
热老化
≥14N/cm
/
双面粘贴型泡沫塑料粘胶
带
DIN EN 1464
粘合剂；确定高强度粘合剂
的抗剥离性
3M
DV 
3M提供报告
7.1.3
/
/
剥离强度
湿热老化
≥12N/cm
/
双面粘贴型泡沫塑料粘胶
带
DIN EN 1464
粘合剂；确定高强度粘合剂
的抗剥离性
3M
DV 
3M提供报告
4/24
SMPV-4.3.2-003-QA-F01


附件一总成零件开发验证计划-材料部分模板
零件开发验证计划—材料部分
Component ADV Plan - Material test
    项目号/Project No     B Sportback                           零件号/Part No      11713279(L)/11713280(R)                           零件名称/Part Name            前照灯总成 (高配）                        供应商/Supplier        大茂伟瑞柯车灯有限公司                             .
序号
零件名称
材料牌号/名称
ADV试验条目
ADV试验子条目
要求/限值
技术要求/协议编号
技术要求/协议名称
试验规范编号
试验规范名称
分析/试验地点/单位
试验样件数量
分析/认证
类型
试验开始时间
试验结束时间
备注
7.1.4
/
/
剥离强度
低温老化
≥12N/cm
/
双面粘贴型泡沫塑料粘胶
带
DIN EN 1464
粘合剂；确定高强度粘合剂
的抗剥离性
3M
DV 
3M提供报告
7.2
/
/
剪切强度
/
/
/
/
/
/
3M
DV 
3M提供报告
7.2.1
/
/
剪切强度
供货态
≥60N/cm2
/
双面粘贴型泡沫塑料粘胶
带
DIN EN 1465
粘合剂；确定刚性材料粘合
总成的搭接剪切抗拉强度
3M
DV 
3M提供报告
7.2.2
/
/
剪切强度
热老化
≥60N/cm2
/
双面粘贴型泡沫塑料粘胶
带
DIN EN 1465
粘合剂；确定刚性材料粘合
总成的搭接剪切抗拉强度
3M
DV 
3M提供报告
7.2.3
/
/
剪切强度
湿热老化
≥60N/cm2
/
双面粘贴型泡沫塑料粘胶
带
DIN EN 1465
粘合剂；确定刚性材料粘合
总成的搭接剪切抗拉强度
3M
DV 
3M提供报告
7.2.4
/
/
剪切强度
低温老化
≥50N/cm2
/
双面粘贴型泡沫塑料粘胶
带
DIN EN 1465
粘合剂；确定刚性材料粘合
总成的搭接剪切抗拉强度
3M
DV 
3M提供报告
7.2.5
/
/
剪切强度
耐玻璃清洗剂
≥50N/cm2
/
双面粘贴型泡沫塑料粘胶
带
DIN EN 1465
粘合剂；确定刚性材料粘合
总成的搭接剪切抗拉强度
3M
DV 
3M提供报告
7.2.6
/
/
剪切强度
耐燃油
≥50N/cm2
/
双面粘贴型泡沫塑料粘胶
带
DIN EN 1465
粘合剂；确定刚性材料粘合
总成的搭接剪切抗拉强度
3M
DV 
3M提供报告
7.3
/
/
静态剪切强度
/
/
/
/
/
/
3M
DV 
3M提供报告
7.3.1
/
/
静态剪切强度
常温
≥6N/cm2，≥30min
/
双面粘贴型泡沫塑料粘胶
带
DIN EN 15336
粘合剂.静负荷下胶粘件断裂
时间的测定
3M
DV 
3M提供报告
7.3.2
/
/
静态剪切强度
高温
≥2N/cm2，≥30min
/
双面粘贴型泡沫塑料粘胶
带
DIN EN 15336
粘合剂.静负荷下胶粘件断裂
时间的测定
3M
DV 
3M提供报告
7.4
/
/
低温冲击
低温冲击
油漆板与附件粘附完好，无破
裂，剥离等现象 
/
双面粘贴型泡沫塑料粘胶
带
SMTC 5 400 030
聚合物材料低温落球试验方
法
3M
DV 
3M提供报告
8
底座(壳体）高配
20-8317/18B
PP-TD40 
DH8002-B
/
/
/
/
/
/
/
/
/
DV 
/
/
零件鼎禾委外
8.1
/
/
红外光谱分析
红外光谱分析
PP
/
聚丙烯成品件材料要求
GB/T 6040
 红外光谱分析方法通则
三方
1
DV 
零件鼎禾委外
8.2
/
/
塑料-差示扫描量
热分析
熔融温度（熔点）
/℃
≥158
/
聚丙烯成品件材料要求
ISO11357
塑料-差示扫描热量法(DSC)
三方
1
DV 
零件鼎禾委外
8.3
/
/
抗热老化测试
抗热老化测试
150℃，700H
零件不允许有脆化现象
/
聚丙烯成品件材料要求
/
/
VTYC实验室1
3
DV 
VTYC实验室
8.4
/
/
塑料-非泡沫塑料
的密度
密度/g/cm3
1.22±0.02
/
聚丙烯成品件材料要求
ISO 1183
泡沫塑料及橡胶 表观密度的
测定
三方
3
DV 
零件鼎禾委外
8.5
/
/
塑料-灰分（填料
含量）
灰分（填料含量）
/%
38±3
/
聚丙烯成品件材料要求
ISO 1172
玻璃纤维增强塑料，浸渍，
模塑与复合，玻纤与矿物填
料含量的测定
三方
3
DV 
零件鼎禾委外
8.6
/
/
塑料-拉伸性能
拉伸强度/Mpa
≥28
/
聚丙烯成品件材料要求
ISO 527
塑料-拉伸性能的测定
三方
5
DV 
零件鼎禾委外
8.7
/
/
塑料-简支梁冲击
强度
简支梁无缺口冲击
强度/KJ/m2
≥9
/
聚丙烯成品件材料要求
ISO 179
塑料-冲击属性的测定 
三方
5
DV 
零件鼎禾委外
8.8
/
/
塑料-弯曲性能
弯曲强度/Mpa
≥44
/
聚丙烯成品件材料要求
ISO 178
塑料-弯曲性能的测定
三方
5
DV 
零件鼎禾委外
8.9
/
/
塑料-简支梁冲击
强度
简支梁缺口冲击强
度/KJ/m2
反馈实测值
/
聚丙烯成品件材料要求
ISO 179
塑料-冲击属性的测定 
三方
5
DV 
零件鼎禾委外
8.10
/
/
内饰材料及零件
雾翳
冷凝组份（灯具
类）
 ≤50
/
轿车内饰零件及材料散发
性能技术要求
SMTC 5 400 010
轿车内饰材料及零件雾翳测
定方法
三方
3
DV 
零件鼎禾委外
9
垂直调整组
20-8315/16VCP2
/
/
/
/
/
/
/
/
/
/
DV 
同材质声明
9.1
调整螺丝
DX1025
10B21 镀锌镍
/
/
/
/
/
/
/
/
/
DV 
沿用AS32/EP35
9.1.1
性能等级4.8级M6螺栓
镀锌镍
化学成分
C
0.18-0.23
Q/BQB517
冷镦钢盘条
GB/T 4336
碳素钢和中低合金钢元素含
量的测火花放电原子发射光
谱法常规法
三方
1
DV 
沿用AS32/EP35
9.1.2
/
/
化学成分
Si
≤0.10
Q/BQB517
冷镦钢盘条
GB/T 4336
碳素钢和中低合金钢元素含
量的测火花放电原子发射光
谱法常规法
三方
1
DV 
沿用AS32/EP35
9.1.3
/
/
化学成分
Mn
0.70-1.00
Q/BQB517
冷镦钢盘条
GB/T 4336
碳素钢和中低合金钢元素含
量的测火花放电原子发射光
谱法常规法
三方
1
DV 
沿用AS32/EP35
5/24
SMPV-4.3.2-003-QA-F01


附件一总成零件开发验证计划-材料部分模板
零件开发验证计划—材料部分
Component ADV Plan - Material test
    项目号/Project No     B Sportback                           零件号/Part No      11713279(L)/11713280(R)                           零件名称/Part Name            前照灯总成 (高配）                        供应商/Supplier        大茂伟瑞柯车灯有限公司                             .
序号
零件名称
材料牌号/名称
ADV试验条目
ADV试验子条目
要求/限值
技术要求/协议编号
技术要求/协议名称
试验规范编号
试验规范名称
分析/试验地点/单位
试验样件数量
分析/认证
类型
试验开始时间
试验结束时间
备注
9.1.4
/
/
化学成分
P
≤0.020
Q/BQB517
冷镦钢盘条
GB/T 4336
碳素钢和中低合金钢元素含
量的测火花放电原子发射光
谱法常规法
三方
1
DV 
沿用AS32/EP35
9.1.5
/
/
化学成分
S
≤0.020
Q/BQB517
冷镦钢盘条
GB/T 4336
碳素钢和中低合金钢元素含
量的测火花放电原子发射光
谱法常规法
三方
1
DV 
沿用AS32/EP35
9.1.6
/
/
化学成分
B
≥0.0008
Q/BQB517
冷镦钢盘条
GB/T 4336
碳素钢和中低合金钢元素含
量的测火花放电原子发射光
谱法常规法
三方
1
DV 
沿用AS32/EP35
9.1.7
/
/
机械性能
维氏硬度试验
芯部硬度/HV
≥130
GB/T3098.1
紧固件机械性能 螺栓、
螺钉和螺柱
GB/T 4340.1
金属材料 维氏硬度试验第1
部分：试验方法
三方
3
DV 
沿用AS32/EP35
9.1.9
/
/
膜厚
膜厚-X射线光谱法
/µm
≥5μm
/
锌镍合金镀层表面保护要
求
ISO 3497
金属镀层 镀层厚度测量 X射 
线光谱方法
三方
3
DV 
沿用AS32/EP35
9.1.10
/
/
膜厚
镀层含量/%
电镀镀层镍含量12%-16%
/
锌镍合金镀层表面保护要
求
ISO 3497
金属镀层 镀层厚度测量 X射 
线光谱方法
三方
3
DV 
沿用AS32/EP35
9.1.11
/
/
附着力测试
镀锌镍附着力测试
试件在（300±10）℃下存放
30 分钟，紧接着浸入室温水中
要求：镀锌层没有气泡状或大
面 积的剥落
/
锌镍合金镀层表面保护要
求
SMTC 5 100 003
锌镍合金镀层表面保护要求
三方
3
DV 
沿用AS32/EP35
9.1.12
/
/
耐腐蚀试验
中性盐雾
满足总成表面保护要求
/
满足总成表面保护要求
ISO 9227
人造气氛腐蚀实验盐雾实验
/
/
DV 
沿用AS32/EP35
9.2
电机固定座
DC2017/DC2018
PBT-GF20
B4300G4
/
/
/
/
/
/
/
/
/
DV 
9.2.1
/
内饰材料及零件
雾翳
冷凝组份（灯具
类）
 ≤50
/
轿车内饰零件及材料散发
性能技术要求
SMTC 5 400 010
轿车内饰材料及零件雾翳测
定方法
三方
3
DV 
沿用AS32/EP35
9.2.2
/
/
红外光谱分析
红外光谱分析
PBT+GF20
/
PBT聚合物材料要求
GB/T 6040
红外光谱分析方法通则
三方
1
DV 
沿用AS32/EP35
9.2.3
/
/
塑料-差示扫描量
热分析
熔融温度（熔点）
/℃
≥220
/
PBT聚合物材料要求
ISO 11357
塑料-差示扫描热量法(DSC)
三方
1
DV 
沿用AS32/EP35
9.2.4
/
/
塑料-非泡沫塑料
的密度
密度/g/cm3
1.45±0.02
/
PBT聚合物材料要求
ISO 1183
泡沫塑料及橡胶 表观密度的
测定
原材料厂
3
DV 
供应商提供原材料报
告
9.2.5
/
/
塑料-灰分（填料
含量）
灰分（填料含量）
/%
20±2
/
PBT聚合物材料要求
ISO 1172
玻璃纤维增强塑料，浸滞，
模塑与复合，玻纤与矿物填
料含量的测定
三方
3
DV 
沿用报告
9.2.6
/
/
塑料-拉伸性能
拉伸强度/Mpa
≥80
/
PBT聚合物材料要求
ISO 527
塑料-拉伸性能的测定
原材料厂
5
DV 
供应商提供原材料报
告
9.2.7
/
/
塑料-弯曲性能
弯曲强度/Mpa
≥110
/
PBT聚合物材料要求
ISO 178
塑料-弯曲性能的测定
原材料厂
5
DV 
供应商提供原材料报
告
9.2.8
/
/
塑料-弯曲性能
弯曲弹性模量
/Mpa
≥4400
/
PBT聚合物材料要求
ISO 178
塑料-弯曲性能的测定
原材料厂
5
DV 
供应商提供原材料报
告
9.2.9
/
/
塑料-简支梁冲击
强度
简支梁缺口冲击强
度/KJ/m2
≥6
/
PBT聚合物材料要求
ISO 179
塑料-冲击属性的测定 
原材料厂
5
DV 
供应商提供原材料报
告
10
水平调整组
20-8315/16VCP1
/
/
/
/
/
/
/
/
/
/
DV 
10.1
调整螺丝
DX1025
10B21 镀锌镍
/
/
/
/
/
/
/
/
/
DV 
同材质声明
10.1.1
性能等级4.8级M6螺栓
镀锌镍
化学成分
C
0.18-0.23
Q/BQB517
冷镦钢盘条
GB/T 4336
碳素钢和中低合金钢元素含
量的测火花放电原子发射光
谱法常规法
三方
1
DV 
沿用AS32/EP35
10.1.2
/
化学成分
Si
≤0.10
Q/BQB517
冷镦钢盘条
GB/T 4336
碳素钢和中低合金钢元素含
量的测火花放电原子发射光
谱法常规法
三方
1
DV 
沿用AS32/EP35
10.1.3
/
/
化学成分
Mn
0.70-1.00
Q/BQB517
冷镦钢盘条
GB/T 4336
碳素钢和中低合金钢元素含
量的测火花放电原子发射光
谱法常规法
三方
1
DV 
沿用AS32/EP35
10.1.4
/
/
化学成分
P
≤0.020
Q/BQB517
冷镦钢盘条
GB/T 4336
碳素钢和中低合金钢元素含
量的测火花放电原子发射光
谱法常规法
三方
1
DV 
沿用AS32/EP35
10.1.5
/
/
化学成分
S
≤0.020
Q/BQB517
冷镦钢盘条
GB/T 4336
碳素钢和中低合金钢元素含
量的测火花放电原子发射光
谱法常规法
三方
1
DV 
沿用AS32/EP35
6/24
SMPV-4.3.2-003-QA-F01


附件一总成零件开发验证计划-材料部分模板
零件开发验证计划—材料部分
Component ADV Plan - Material test
    项目号/Project No     B Sportback                           零件号/Part No      11713279(L)/11713280(R)                           零件名称/Part Name            前照灯总成 (高配）                        供应商/Supplier        大茂伟瑞柯车灯有限公司                             .
序号
零件名称
材料牌号/名称
ADV试验条目
ADV试验子条目
要求/限值
技术要求/协议编号
技术要求/协议名称
试验规范编号
试验规范名称
分析/试验地点/单位
试验样件数量
分析/认证
类型
试验开始时间
试验结束时间
备注
10.1.6
/
/
化学成分
B
≥0.0008
Q/BQB517
冷镦钢盘条
GB/T 4336
碳素钢和中低合金钢元素含
量的测火花放电原子发射光
谱法常规法
三方
1
DV 
沿用AS32/EP35
10.1.7
/
/
机械性能
维氏硬度试验
芯部硬度/HV
≥130
GB/T3098.1
紧固件机械性能 螺栓、
螺钉和螺柱
GB/T 4340.1
金属材料 维氏硬度试验第1
部分：试验方法
三方
3
DV 
沿用AS32/EP35
10.1.8
/
/
膜厚
膜厚-X射线光谱法
/µm
≥5μm
/
锌镍合金镀层表面保护要
求
ISO 3497
金属镀层 镀层厚度测量 X射 
线光谱方法
三方
3
DV 
沿用AS32/EP35
10.1.9
/
/
膜厚
镀层含量/%
电镀镀层镍含量12%-16%
/
锌镍合金镀层表面保护要
求
ISO 3497
金属镀层 镀层厚度测量 X射 
线光谱方法
三方
3
DV 
沿用AS32/EP35
10.1.10
/
/
附着力测试
镀锌镍附着力测试
试件在（300±10）℃下存放
30 分钟，紧接着浸入室温水中
要求：镀锌层没有气泡状或大
面 积的剥落
/
锌镍合金镀层表面保护要
求
SMTC 5 100 003
锌镍合金镀层表面保护要求
三方
3
DV 
沿用AS32/EP35
10.1.11
/
/
耐腐蚀试验
中性盐雾
满足总成表面保护要求
满足总成表面保护要求
满足总成表面保护要求
ISO 9227
人造气氛腐蚀实验盐雾实验
/
/
DV 
沿用AS32/EP35
10.2
固定座
DC2020/DC2021
PBT-GF20
B4300G4
/
/
/
/
/
/
/
/
/
/
/
/
同DC2018
10.2.1
/
/
内饰材料及零件
雾翳
冷凝组份（灯具
类）
 ≤50
/
轿车内饰零件及材料散发
性能技术要求
SMTC 5 400 010
轿车内饰材料及零件雾翳测
定方法
三方
3
DV 
同DC2018
10.2.2
/
/
红外光谱分析
红外光谱分析
PBT+GF20
/
PBT聚合物材料要求
GB/T 6040
红外光谱分析方法通则
三方
1
DV 
同DC2018
10.2.3
/
/
塑料-差示扫描量
热分析
熔融温度（熔点）
/℃
≥220
/
PBT聚合物材料要求
ISO 11357
塑料-差示扫描热量法(DSC)
三方
1
DV 
同DC2018
10.2.4
/
/
塑料-非泡沫塑料
的密度
密度/g/cm3
1.45±0.02
/
PBT聚合物材料要求
ISO 1183
泡沫塑料及橡胶 表观密度的
测定
VTYC实验室2
3
DV 
同DC2018
10.2.5
/
/
塑料-灰分（填料
含量）
灰分（填料含量）
/%
20±2
/
PBT聚合物材料要求
ISO 1172
玻璃纤维增强塑料，浸滞，
模塑与复合，玻纤与矿物填
料含量的测定
三方
3
DV 
同DC2018
10.2.6
/
/
塑料-拉伸性能
拉伸强度/Mpa
≥80
/
PBT聚合物材料要求
ISO 527
塑料-拉伸性能的测定
VTYC实验室2
5
DV 
同DC2018
10.2.7
/
/
塑料-弯曲性能
弯曲强度/Mpa
≥110
/
PBT聚合物材料要求
ISO 178
塑料-弯曲性能的测定
VTYC实验室2
5
DV 
同DC2018
10.2.8
/
/
塑料-弯曲性能
弯曲弹性模量
/Mpa
≥4400
/
PBT聚合物材料要求
ISO 178
塑料-弯曲性能的测定
VTYC实验室2
5
DV 
同DC2018
10.2.9
/
/
塑料-简支梁冲击
强度
简支梁缺口冲击强
度/KJ/m2
≥6
/
PBT聚合物材料要求
ISO 179
塑料-冲击属性的测定 
VTYC实验室2
5
DV 
同DC2018
11
齿轮组
DGCP0005
/
/
/
/
/
/
/
/
/
/
DV 
沿用AS32/EP35
11.1
齿轮
DG0012
POM  Delrin 500P
/
/
/
/
/
/
/
/
DV 
沿用AS32/EP35
11.1.1
/
/
红外光谱分析
红外光谱分析
POM
/
POM聚合物材料要求
GB/T 6040
 红外光谱分析方法通则
三方
1
DV 
沿用AS32/EP35
11.1.2
/
/
塑料-非泡沫塑料
的密度
密度/g/cm3
1.40～1.44
/
POM聚合物材料要求
ISO 1183
泡沫塑料及橡胶 表观密度的
测定
VTYC
3
DV 
沿用AS32/EP35
11.1.3
/
/
塑料-差示扫描量
热分析
熔融温度（熔点）
/℃
170～178
/
POM聚合物材料要求
ISO 3146
用毛细管发法和偏光显微镜
法测定部分结晶聚合物熔融
温度
三方
1
DV 
沿用AS32/EP35
11.1.4
/
/
塑料-拉伸性能
屈服强度
MPa
≥58
/
POM聚合物材料要求
ISO 527
塑料-拉伸性能的测定
三方
5
DV 
沿用AS32/EP35
11.1.5
/
/
塑料-弯曲性能
屈服延伸
率 %
≥6.0
/
POM聚合物材料要求
ISO 527
塑料-拉伸性能的测定
三方
5
DV 
沿用AS32/EP35
11.1.6
/
/
塑料-简支梁冲击
强度
简支梁冲击强度
无断裂
/
POM聚合物材料要求
ISO 179
塑料-冲击属性的测定 
三方
5
DV 
沿用AS32/EP35
11.1.7
/
/
塑料-简支梁冲击
强度
简支梁缺口冲击强
度
KJ/m2
≥4.0
/
POM聚合物材料要求
ISO 179
塑料-冲击属性的测定 
三方
5
DV 
沿用AS32/EP35
11.1.8
/
/
落球试验
落球试验-30℃，
500g球，450mm
高度
无损坏、无裂纹
/
POM聚合物材料要求
SMTC 5 400 030
聚合物材料低温落球实验方
法
三方
3
DV 
沿用AS32/EP35
11.1.9
/
/
耐环境存放
耐低温性-40℃
/24h
表面无缺陷，功
能无失效。
/
POM聚合物材料要求
/
VTYC
3
DV 
沿用AS32/EP35
11.2
O型圈
DP5067
EPDM橡胶
/
/
/
/
/
/
/
/
/
DV 
沿用AS32/EP35
11.2.1
/
/
材质鉴定
IR
EPDM
/
与空气接触橡胶通用材料
要求
GB/T 6040
 红外光谱分析方法通则
三方
1
DV 
沿用AS32/EP35
7/24
SMPV-4.3.2-003-QA-F01


附件一总成零件开发验证计划-材料部分模板
零件开发验证计划—材料部分
Component ADV Plan - Material test
    项目号/Project No     B Sportback                           零件号/Part No      11713279(L)/11713280(R)                           零件名称/Part Name            前照灯总成 (高配）                        供应商/Supplier        大茂伟瑞柯车灯有限公司                             .
序号
零件名称
材料牌号/名称
ADV试验条目
ADV试验子条目
要求/限值
技术要求/协议编号
技术要求/协议名称
试验规范编号
试验规范名称
分析/试验地点/单位
试验样件数量
分析/认证
类型
试验开始时间
试验结束时间
备注
11.2.2
/
/
物理性能
硬度（供货态）
Shore A
60±5
/
与空气接触橡胶通用材料
要求
/
/
三方
3
DV 
沿用AS32/EP35
11.2.3
/
/
物理性能
硬度（90℃
*96h）
0~+5(与供货态比）
/
与空气接触橡胶通用材料
要求
/
/
三方
3
DV 
沿用AS32/EP35
11.2.4
/
/
物理性能
低温（-40℃*24h)
弯折无裂纹
/
与空气接触橡胶通用材料
要求
/
/
VTYC
3
DV 
沿用AS32/EP35
11.2.5
/
/
物理性能
拉伸强度（供货
态）Mpa
≥7
/
与空气接触橡胶通用材料
要求
ISO 37
硫化橡胶或热塑性橡胶 拉伸
应力 - 应变特性
三方
5
DV 
沿用AS32/EP35
11.2.6
/
/
物理性能
拉伸强度（90℃
*96h）Mpa
≥7
/
与空气接触橡胶通用材料
要求
ISO 37
硫化橡胶或热塑性橡胶 拉伸
应力 - 应变特性
三方
5
DV 
沿用AS32/EP35
11.2.7
/
/
物理性能
断裂伸长率（供货
态）%
≥250
/
与空气接触橡胶通用材料
要求
ISO 37
硫化橡胶或热塑性橡胶 拉伸
应力 - 应变特性
三方
5
DV 
沿用AS32/EP35
11.2.8
/
/
物理性能
断裂伸长率%
（90℃*96h）
≥200
/
与空气接触橡胶通用材料
要求
ISO 37
硫化橡胶或热塑性橡胶 拉伸
应力 - 应变特性
三方
5
DV 
沿用AS32/EP35
11.2.9
/
/
物理性能
撕裂强度
（N/mm)
＞3.8
/
与空气接触橡胶通用材料
要求
ISO 34
硫化或热塑性橡胶.撕裂强度
的测定
三方
5
DV 
沿用AS32/EP35
11.2.10
/
/
物理性能
密度
（g/cm3)
依据试样
/
与空气接触橡胶通用材料
要求
GB/T 6343
泡沫塑料及橡胶 表观密度的
测定
VTYC
3
DV 
沿用AS32/EP35
11.2.11
/
/
物理性能
压缩永久变形90℃
/24h,压缩量25%
≤40%
/
与空气接触橡胶通用材料
要求
SMTC 5 400 239
弹性体零件压缩永久变形测
试方法
三方
3
DV 
沿用AS32/EP35
11.2.12
/
/
物理性能
耐臭氧，测试条
件：臭氧浓度为
2ppm,测试温度25
℃，相对湿度：
60%，测试时间
46h.
无裂纹
/
与空气接触橡胶通用材料
要求
SMTC 5 261 004
/
三方
3
DV 
沿用AS32/EP35
11.2.13
/
/
物理性能
热失重分析
/
/
与空气接触橡胶通用材料
要求
ASTM E2402
热重分析仪的质量损耗和剩
余量测量验证的标准试验方
法
三方
1
DV 
沿用AS32/EP35
11.2.14
/
/
物理性能
磨损（依据图纸）
≤200
/
与空气接触橡胶通用材料
要求
ISO 4649
硫化橡胶或热塑性橡胶耐磨
性能的测定
三方
3
DV 
沿用AS32/EP35
11.2.15
/
/
物理性能
回弹性能
/
/
与空气接触橡胶通用材料
要求
ISO 4662
硫化橡胶或热塑性橡胶.回弹
的测定
三方
3
DV 
沿用AS32/EP35
11.2.16
/
/
物理性能
铜腐蚀
铜片无发黑，允许轻微发白变
色
/
与空气接触橡胶通用材料
要求
/
与空气接触橡胶通用材料要
求
三方
3
DV 
沿用AS32/EP35
11.2.17
/
/
物理性能
耐油漆板污染（依
据图纸）
无污染，接触点允许有轻微变
色，无外延性变色情况
/
与空气接触橡胶通用材料
要求
ASTM D925
橡胶特性[1].表面着色(接触
、色移和扩散)的试验方法
三方
3
DV 
沿用AS32/EP35
12
齿轮
DG0014-01
旭光
PA66+GF30
A104GH
/
/
/
/
/
/
/
/
/
DV 
/
12.1
/
/
热老化
耐老化：150℃
700h
 耐老化后，测试后零件不允许
有脆化现象
/
汽车成品件尼龙66材料
要求
/
/
VTYC实验室1
3
DV 
VTYC实验室
12.2
/
/
材质鉴定
红外
PA66+GF
/
汽车成品件尼龙66材料
要求
GB/T 6040
 红外光谱分析方法通则
三方
1
DV 
三方
12.3
/
/
熔融温度
熔融温度/℃
/
/
汽车成品件尼龙66材料
要求
ISO11357
塑料-差示扫描热量法(DSC)
三方
1
DV 
三方
12.4
/
/
物理性能
玻纤含量%
30±2
/
汽车成品件尼龙66材料
要求
ISO 1172
玻璃纤维增强塑料，浸滞，
模塑与复合，玻纤与矿物填
料含量的测定
三方
3
DV 
三方
12.5
/
/
物理性能
密度/g/cm3
1.35±0.02
/
汽车成品件尼龙66材料
要求
ISO 1183
泡沫塑料及橡胶 表观密度的
测定
旭光
3
DV 
旭光试验报告可行
12.6
/
/
机械性能
断裂应力（干态）
/Mpa
≥155
/
汽车成品件尼龙66材料
要求
ISO 527
塑料-断裂应力的测定
旭光
5
DV 
旭光试验报告可行
12.7
/
/
机械性能
冲击韧性（干态）
/KJ/m2
≥60
/
汽车成品件尼龙66材料
要求
ISO 179
塑料-冲击属性的测定 
旭光
5
DV 
旭光试验报告可行
12.8
/
/
机械性能
缺口冲击（干态，
23℃）/KJ/m
2
≥8
/
汽车成品件尼龙66材料
要求
ISO 179
塑料-冲击属性的测定 
旭光
5
DV 
旭光试验报告可行
13
球头螺丝
DX2025
SWRCH-8A  环
保达克罗
/
/
/
/
/
/
/
/
/
DV 
沿用AS32/EP35
8/24
SMPV-4.3.2-003-QA-F01


附件一总成零件开发验证计划-材料部分模板
零件开发验证计划—材料部分
Component ADV Plan - Material test
    项目号/Project No     B Sportback                           零件号/Part No      11713279(L)/11713280(R)                           零件名称/Part Name            前照灯总成 (高配）                        供应商/Supplier        大茂伟瑞柯车灯有限公司                             .
序号
零件名称
材料牌号/名称
ADV试验条目
ADV试验子条目
要求/限值
技术要求/协议编号
技术要求/协议名称
试验规范编号
试验规范名称
分析/试验地点/单位
试验样件数量
分析/认证
类型
试验开始时间
试验结束时间
备注
13.1
/
/
金属材料及制品  
（化学成分）
C
≤0.10
Q/BQB517
冷墩钢盘条
GB/T 4336
碳素钢和中低合金钢元素含
量的测火花放电原子发射光
谱法常规法
三方
1
DV 
沿用AS32/EP35
13.2
/
/
金属材料及制品  
（化学成分）
Si
≤0.10
Q/BQB517
冷墩钢盘条
GB/T 4336
碳素钢和中低合金钢元素含
量的测火花放电原子发射光
谱法常规法
三方
1
DV 
沿用AS32/EP35
13.3
/
/
金属材料及制品  
（化学成分）
Mn
≤0.60
Q/BQB517
冷墩钢盘条
GB/T 4336
碳素钢和中低合金钢元素含
量的测火花放电原子发射光
谱法常规法
三方
1
DV 
沿用AS32/EP35
13.4
/
/
金属材料及制品  
（化学成分）
P
≤0.020
Q/BQB517
冷墩钢盘条
GB/T 4336
碳素钢和中低合金钢元素含
量的测火花放电原子发射光
谱法常规法
三方
1
DV 
沿用AS32/EP35
13.5
/
/
金属材料及制品  
（化学成分）
S
≤0.020
Q/BQB517
冷墩钢盘条
GB/T 4336
碳素钢和中低合金钢元素含
量的测火花放电原子发射光
谱法常规法
三方
1
DV 
沿用AS32/EP35
13.6
/
/
金属材料及制品  
（化学成分）
Al
≥0.020
Q/BQB517
冷墩钢盘条
GB/T 4336
碳素钢和中低合金钢元素含
量的测火花放电原子发射光
谱法常规法
三方
1
DV 
沿用AS32/EP35
13.7
/
/
金属材料及制品  
（机械性能）
芯部硬度/HV
HV130~220
GB/T3098.1
紧固件机械性能 螺栓、
螺钉和螺柱
GB/T 4340.1
金属材料 维氏硬度试验第1
部分：试验方法
三方
3
DV 
沿用AS32/EP35
13.8
/
/
金属材料及制品  
（微观结构）
表面缺陷
无表面损伤及缺陷
/
紧固件机表面缺陷-螺栓
、螺钉和螺柱
SMTC 5 170 001
紧固件机表面缺陷-螺栓、螺
钉和螺柱
三方
3
DV 
沿用AS32/EP35
13.9
/
/
表面保护
中性盐雾
满足总成表面保护要求
满足总成表面保护要求
满足总成表面保护要求
/
人造环境中的腐蚀试验
/
DV 
沿用AS32/EP35
14
线束(高配）
20-8317SYN1
/
/
/
/
/
/
/
/
/
DV 
/
/
/
/
内饰材料及零件
雾翳
冷凝组份（灯具
类）
 ≤50
/
轿车内饰零件及材料散发
性能技术要求
SMTC 5 400 010
轿车内饰材料及零件雾翳测
定方法
三方
3
DV 
三方
15
LED控制模块-高配
20-8317ECP4
/
/
/
/
/
/
/
/
/
/
DV 
/
/
/
15.1
散热器
20-8317D4
ADC12
/
/
/
/
/
/
/
/
/
DV 
/
15.1.1
抛丸处理
/
基本性能
孔隙率
装配点位D5/1
/
金属铸件孔隙度要求
SMTC 5 200 028
金属材料孔隙度测定方法
三方
3
DV 
三方
15.1.2
/
/
材质分析
Si
（9.6~12.0）%
JIS H5302
铝合金压铸件
GBT 7999
铝及铝合金光电直读发射光
谱分析方法
三方
1
DV 
同材质声明
15.1.3
/
/
材质分析
Cu
（1.5~3.5）%
JIS H5302
铝合金压铸件
GBT 7999
铝及铝合金光电直读发射光
谱分析方法
三方
1
DV 
同材质声明
15.1.4
/
/
材质分析
Mg
≤0.3%
JIS H5302
铝合金压铸件
GBT 7999
铝及铝合金光电直读发射光
谱分析方法
三方
1
DV 
同材质声明
15.1.5
/
/
材质分析
Zn
≤1.0%
JIS H5302
铝合金压铸件
GBT 7999
铝及铝合金光电直读发射光
谱分析方法
三方
1
DV 
同材质声明
15.1.6
/
/
材质分析
Fe
≤1.3%
JIS H5302
铝合金压铸件
GBT 7999
铝及铝合金光电直读发射光
谱分析方法
三方
1
DV 
同材质声明
15.1.7
/
/
材质分析
Mn
≤0.5%
JIS H5302
铝合金压铸件
GBT 7999
铝及铝合金光电直读发射光
谱分析方法
三方
1
DV 
同材质声明
15.1.8
/
/
材质分析
Ni
≤0.5%
JIS H5302
铝合金压铸件
GBT 7999
铝及铝合金光电直读发射光
谱分析方法
三方
1
DV 
同材质声明
15.1.9
/
/
材质分析
Sn
≤0.2%
JIS H5302
铝合金压铸件
GBT 7999
铝及铝合金光电直读发射光
谱分析方法
三方
1
DV 
同材质声明
15.1.10
/
/
材质分析
Pb
≤0.2%
JIS H5302
铝合金压铸件
GBT 7999
铝及铝合金光电直读发射光
谱分析方法
三方
1
DV 
同材质声明
15.1.11
/
/
材质分析
Ti
≤0.3%
JIS H5302
铝合金压铸件
GBT 7999
铝及铝合金光电直读发射光
谱分析方法
三方
1
DV 
同材质声明
15.1.12
/
/
力学性能
布氏硬度/HBW
≥80
JIS H 5302
铝合金压铸件
GB/T 231.1
金属材料 布氏硬度实验第1
部分：试验方法
15.1.13
/
/
力学性能
抗拉强度，MPa
≥240 Mpa
协商约定
协商约定
ISO6892
金属材料 拉伸试验 第1部
分：室温测试方法
三方
5
DV 
同材质声明
15.2
屏蔽罩-高配
20-8317I4
DC01
0.8mm
/
/
/
/
/
/
/
DV 
同材质声明
15.2.1
/
/
化学成分
C
≤0.12
/
冷轧钢板及钢带
GB/T 4336
碳素钢和中低合金钢元素含
量的测火花放电原子发射光
谱法常规法
三方
1
DV 
同材质声明
9/24
SMPV-4.3.2-003-QA-F01


附件一总成零件开发验证计划-材料部分模板
零件开发验证计划—材料部分
Component ADV Plan - Material test
    项目号/Project No     B Sportback                           零件号/Part No      11713279(L)/11713280(R)                           零件名称/Part Name            前照灯总成 (高配）                        供应商/Supplier        大茂伟瑞柯车灯有限公司                             .
序号
零件名称
材料牌号/名称
ADV试验条目
ADV试验子条目
要求/限值
技术要求/协议编号
技术要求/协议名称
试验规范编号
试验规范名称
分析/试验地点/单位
试验样件数量
分析/认证
类型
试验开始时间
试验结束时间
备注
15.2.2
/
/
化学成分
Si
≤0.50
/
冷轧钢板及钢带
GB/T 4336
碳素钢和中低合金钢元素含
量的测火花放电原子发射光
谱法常规法
三方
1
DV 
同材质声明
15.2.3
/
/
化学成分
Mn
≤0.60
/
冷轧钢板及钢带
GB/T 4336
碳素钢和中低合金钢元素含
量的测火花放电原子发射光
谱法常规法
三方
1
DV 
同材质声明
15.2.4
/
/
化学成分
P
≤0.045
/
冷轧钢板及钢带
GB/T 4336
碳素钢和中低合金钢元素含
量的测火花放电原子发射光
谱法常规法
三方
1
DV 
同材质声明
15.2.5
/
/
化学成分
S
≤0.045
/
冷轧钢板及钢带
GB/T 4336
碳素钢和中低合金钢元素含
量的测火花放电原子发射光
谱法常规法
三方
1
DV 
同材质声明
15.2.6
/
/
化学成分
Al
≥0.01
/
冷轧钢板及钢带
GB/T 4336
碳素钢和中低合金钢元素含
量的测火花放电原子发射光
谱法常规法
三方
1
DV 
同材质声明
15.2.7
/
/
机械性能
屈服强度/Mpa
140~280
/
冷轧钢板及钢带
GB/T 228.1
金属材料 拉伸试验 第1部
分：室温试验方法
三方
5
DV 
同材质声明
15.2.8
/
/
机械性能
抗拉强度/Mpa
270~410
/
冷轧钢板及钢带
GB/T 228.1
金属材料 拉伸试验 第1部
分：室温试验方法
三方
5
DV 
同材质声明
15.2.9
/
/
机械性能
伸长率/%
≥30
/
冷轧钢板及钢带
GB/T 228.1
金属材料 拉伸试验 第1部
分：室温试验方法
三方
5
DV 
同材质声明
15.2.10
/
/
表面保护性能
镀层厚度
8-35μm
/
/
GB/T 6462
金属和氧化物覆盖层厚度测
量显微镜法
三方
3
DV 
同材质声明
15.3
螺丝
ST0310C6-PH
原（ST0309C5-Z)
10B21 镀锌镍
攻铝
/
/
/
/
/
/
/
/
/
DV 
沿用AS32/EP35
15.3.1
10.9级M3
/
金属材料及制品  
（化学成分）
C
0.18-0.23
Q/XG 137
含硼冷镦和冷挤压用精品
盘条
GB/T 4336
碳素钢和中低合金钢元素含
量的测火花放电原子发射光
谱法常规法
三方
1
DV 
沿用AS32/EP35
15.3.2
/
/
金属材料及制品  
（化学成分）
Si
≤0.10
Q/XG 137
含硼冷镦和冷挤压用精品
盘条
GB/T 4336
碳素钢和中低合金钢元素含
量的测火花放电原子发射光
谱法常规法
三方
1
DV 
沿用AS32/EP35
15.3.3
/
/
金属材料及制品  
（化学成分）
Mn
0.60-0.90
Q/XG 137
含硼冷镦和冷挤压用精品
盘条
GB/T 4336
碳素钢和中低合金钢元素含
量的测火花放电原子发射光
谱法常规法
三方
1
DV 
沿用AS32/EP35
15.3.4
/
/
金属材料及制品  
（化学成分）
P
≤0.030
Q/XG 137
含硼冷镦和冷挤压用精品
盘条
GB/T 4336
碳素钢和中低合金钢元素含
量的测火花放电原子发射光
谱法常规法
三方
1
DV 
沿用AS32/EP35
15.3.5
/
/
金属材料及制品  
（化学成分）
S
≤0.030
Q/XG 137
含硼冷镦和冷挤压用精品
盘条
GB/T 4336
碳素钢和中低合金钢元素含
量的测火花放电原子发射光
谱法常规法
三方
1
DV 
沿用AS32/EP35
15.3.6
/
/
金属材料及制品  
（化学成分）
B
0.0008-0.0030
Q/XG 137
含硼冷镦和冷挤压用精品
盘条
GB/T 4336
碳素钢和中低合金钢元素含
量的测火花放电原子发射光
谱法常规法
三方
1
DV 
沿用AS32/EP35
15.3.7
/
/
金属材料及制品  
（机械性能）
芯部硬度/HV
327～382HV
图纸要求
图纸要求
GB/T 4340.1
金属材料 维氏硬度试验第1
部分：试验方法
三方
3
DV 
沿用AS32/EP35
15.3.8
/
/
金属材料及制品  
（机械性能）
表面硬度/HV
≥336 HV0.3
图纸要求
图纸要求
GB/T 4340.1
金属材料 维氏硬度试验第1
部分：试验方法
三方
3
DV 
沿用AS32/EP35
15.3.9
/
/
金属材料及制品
（微观结构）
螺纹未脱碳层高度
E≥2/3H1               
GB/T 3098.1
紧固件机械性能—螺栓
、螺钉和螺柱
GB/T 224
钢的脱碳层深度测定法
三方
3
DV 
沿用AS32/EP35
15.3.10
/
/
金属材料及制品
（微观结构）
螺纹全脱碳层深度
G≤15um   
GB/T 3098.1
紧固件机械性能—螺栓
、螺钉和螺柱
GB/T 224
钢的脱碳层深度测定法
三方
3
DV 
沿用AS32/EP35
15.3.11
/
/
金属材料及制品  
（机械性能）
破坏扭矩/Nm
≥2.2N·m
图纸要求
图纸要求
GB/T 3098.13
紧固件机械性能 螺栓与螺钉
的扭矩试验和破坏扭矩
三方
3
DV 
沿用AS32/EP35
15.3.12
/
/
金属材料及制品  
（微观结构）
显微组织
回火索氏体
GB/T 3098.1
紧固件机械性能—螺栓
、螺钉和螺柱
GB/T 13298
金属显微组织检验方法
三方
1
DV 
沿用AS32/EP35
15.3.13
/
/
表面保护
中性盐雾
满足总成表面保护要求
满足总成表面保护要求
镀锌层表面保护要求
/
人造环境中的腐蚀试验
三方
/
DV 
沿用AS32/EP35
16
近光投射镜模组
LCP901502/01-01
/
DV 
/
16.1
透镜
LCP901502/01-LNX
 Makrolon 
LED2245
DV 
/
16.1.1
材质鉴定
红外
PC
/
PC材料要求
GB/T 6040
 红外光谱分析方法通则
三方
1
DV 
三方
10/24
SMPV-4.3.2-003-QA-F01
