Repository: kujaxr/obsidian-vault

File: 材料工程师/B Sportback BNB项目-ADV材料试验大纲- 11915218-11915219 -尾灯B灯饰板-王敏.pdf.md
# B Sportback BNB项目-ADV材料试验大纲- 11915218-11915219 -尾灯B灯饰板-王敏.pdf

序号
零件名称
材料牌号/名称
ADV试验条目
ADV试验子条目
要求/限值
技术要求/协议编号
技术要求/协议名称
试验规范编号
试验规范名称
分析/试验地点/单位
试验样件数量
分析/认证类
型
试验开始时间
试验结束时间
备注
1
总成
/
存放
高温存放：100℃*24h
表面无缺陷、功能无损伤
/
/
/
/
VTYC
3套
整灯
VTYC
2
总成
/
存放
低温存放：-40℃*24h
表面无缺陷、功能无损伤
/
/
/
/
VTYC
3套
整灯
VTYC
3
总成
/
存放
气候交变（方法B）
整灯温度交变测试30C
/
/
SMTC5400005
/
VTYC
3套
整灯
VTYC
4
硬胶
17-8209DT1I
17-8209DT2I
PP-TD20
PP-KF06 BK351
/
/
/
/
/
/
/
/
/
/
/
/
/
4.1
/
/
材质鉴定
红外
PP
/
聚丙烯成品件材料要求
GB/T 6040
 红外光谱分析方法通则
三方
1
零件
三方
4.2
/
/
材质鉴定
熔融温度/℃
158
/
聚丙烯成品件材料要求
ISO11357
塑料-差动扫描热量法(DSC)
三方
1
零件
三方
4.3
/
/
基本要求
耐老化特性：150℃
*700H
无PP典型降解
/
聚丙烯成品件材料要求
/
/
三方
3
零件
沿用VW310
4.4
/
/
物理性能
密度/g/cm3
1.05±0.02 g/cm3
DIN EN ISO 1183-1
聚丙烯成品件材料要求
DIN EN ISO 1183-1
非微孔塑料的密度测定方法:第
一部分：沉浸法
液体比重瓶法和滴定法
三方
3
零件
沿用VW310
4.5
/
/
物理性能
灼烧灰分/%
22±2
/
聚丙烯成品件材料要求
ISO 1172
玻璃纤维增强塑料，浸渍，模
塑与复合，玻纤与矿物填料含
量的测定
三方
3
零件
三方
4.6
/
/
机械性能
拉伸强度/Mpa
≥30
DIN EN ISO 527-2/5A
聚丙烯成品件材料要求
DIN EN ISO 527-2/5A
塑料-拉伸性能的测定
三方
5
原材料制样
沿用VW310
4.7
/
/
机械性能
无缺口冲击强度（50×6
×4)/kJ/m2
≥20
DIN EN ISO 179-1
聚丙烯成品件材料要求
DIN EN ISO 179-1
塑料-冲击属性的测定
三方
5
零件
沿用VW310
4.8
/
/
机械性能
弯曲强度（50×10×4）
/Mpa
≥40
DIN EN ISO 178-2
聚丙烯成品件材料要求
DIN EN ISO 178-2
塑料-弯曲性能的测定
三方
5
零件
沿用VW310
光老化
暴晒表面与原始状态相比,
不允许变色,无粉化和开
裂.目视也没有其他可见的
外观缺陷.
SMTC5400006
干态光照0.5个周期
耐光性及耐气候性能
/
光照
三方
1
零件
沿用VW310
光老化
暴晒表面与原始状态相比,
不允许变色,无粉化和开
裂.目视也没有其他可见的
外观缺陷.
SMTC5400007
湿态光照 0.5个周期
耐光性及耐气候性能
/
光照
三方
1
零件
沿用VW310
5
软胶
17-8209DT1II
17-8209DT2II
TPV
Santoprene 121-
50M100
/
/
/
/
/
/
/
/
/
/
/
/
/
5.1
/
材质鉴定
红外
TPV
/
弹性体成品件材料要求
GB/T 6040
红外光谱分析方法通则
三方
1
零件
三方
5.2
/
/
物理性能
热失重分析
依据试样
/
弹性体成品件材料要求
ASTM E2402
热重分析仪的质量损耗和剩余
量测量验证的标准试验方法
三方
1
原材料制样
供应商提供原材料报告
5.3
/
/
物理性能
供货态硬度（Shore
A）
50±5
/
弹性体成品件材料要求
ISO 7619
/
三方
3
零件
三方
5.4
/
/
物理性能
130℃/168h热老化后硬
度变化
±5
/
弹性体成品件材料要求
ISO 7619
/
三方
5
原材料制样
三方
5.5
物理性能
硬度（热空气老化 130
℃×1008h）
±8(与供货态比）
/
 热塑性弹性体（TPE）材料
要求
ISO 7619
/
三方
3
原材料制样
供应商提供原材料报告
5.6
/
/
机械性能
供货态拉伸强度/Mpa
≥4
/
弹性体成品件材料要求
ISO 37
硫化橡胶或热塑性橡胶 拉伸应
力 - 应变特性
三方
5
原材料制样
供应商提供原材料报告
5.7
/
/
机械性能
130℃/168h热老化后拉
伸强度变化:%
≥-30%
/
弹性体成品件材料要求
ISO 37
硫化橡胶或热塑性橡胶 拉伸应
力 - 应变特性
三方
5
原材料制样
供应商提供原材料报告
5.8
物理性能
拉伸强度（热空气老化
130℃×1008h）Mpa
≥-40%
/
 热塑性弹性体（TPE）材料
要求
ISO 37
硫化橡胶或热塑性橡胶 拉伸应
力 - 应变特性
三方
3
原材料制样
供应商提供原材料报告
附件一总成零件开发验证计划-材料部分模板
项目号/ProjectNo B Sportback              零件号/PartNo 11915218/11915219               零件名称/PartName  尾灯B饰板              供应商/Supplier 大茂伟瑞柯车灯有限公司
零件开发验证计划—材料部分
ComponentADVPlan-Materialtest
4.9
/
/
耐光性及耐气候性能
1/2
SMPV-4.3.2-003-QA-F01


序号
零件名称
材料牌号/名称
ADV试验条目
ADV试验子条目
要求/限值
技术要求/协议编号
技术要求/协议名称
试验规范编号
试验规范名称
分析/试验地点/单位
试验样件数量
分析/认证类
型
试验开始时间
试验结束时间
备注
附件一总成零件开发验证计划-材料部分模板
项目号/ProjectNo B Sportback              零件号/PartNo 11915218/11915219               零件名称/PartName  尾灯B饰板              供应商/Supplier 大茂伟瑞柯车灯有限公司
零件开发验证计划—材料部分
ComponentADVPlan-Materialtest
5.9
/
/
机械性能
供货态延伸率:%
≥300%
/
弹性体成品件材料要求
ISO 37
硫化橡胶或热塑性橡胶 拉伸应
力 - 应变特性
三方
5
原材料制样
供应商提供原材料报告
5.10
/
/
机械性能
130℃/168h热老化后延
伸率变化:%
≥-35%
/
弹性体成品件材料要求
ISO 37
硫化橡胶或热塑性橡胶 拉伸应
力 - 应变特性
三方
5
原材料制样
供应商提供原材料报告
5.11
物理性能
断裂伸长率%
（热空气老化 130℃×
1008h）
≥-40%
/
 热塑性弹性体（TPE）材料
要求
ISO 37
硫化橡胶或热塑性橡胶 拉伸应
力 - 应变特性
三方
3
原材料制样
供应商提供原材料报告
5.12
/
/
机械性能
100%定伸强度：MPa
≥1.5
/
弹性体成品件材料要求
ISO 37
硫化橡胶或热塑性橡胶 拉伸应
力 - 应变特性
三方
5
原材料制样
供应商提供原材料报告
5.13
/
/
机械性能
直角撕裂N/mm
≥8
/
弹性体成品件材料要求
ISO 34方法B
硫化或热塑性橡胶.撕裂强度的
测定
三方
5
原材料制样
供应商提供原材料报告
5.14
/
/
压缩回弹性能
压缩永久变形（70℃
/22h/25%）：%
≤60
/
弹性体成品件材料要求
SMTC 5 400 23 9
弹性体零件压缩永久变形测试
方法
三方
5
原材料制样
供应商提供原材料报告
5.15
/
/
物理性能
密度/g/cm3
0.91±0.04
/
弹性体成品件材料要求
ISO 1183
泡沫塑料及橡胶 表观密度的测
定
三方
3
原材料制样
供应商提供原材料报告
5.16
/
/
物理性能
耐臭氧 200pphm,23℃
/46h
无裂纹
/
弹性体成品件材料要求
SMTC 5 261 004
/
三方
3
原材料制样
供应商提供原材料报告
光老化
暴晒表面与原始状态相比,
不允许变色,无粉化和开
裂.目视也没有其他可见的
外观缺陷.
SMTC5400006
干态光照0.5个周期
耐光性及耐气候性能
/
光照
三方
1
零件
沿用VW310
光老化
暴晒表面与原始状态相比,
不允许变色,无粉化和开
裂.目视也没有其他可见的
外观缺陷.
SMTC5400007
湿态光照 0.5个周期
耐光性及耐气候性能
/
光照
三方
1
零件
沿用VW310
Supplier设计或材料工程师Testengineer：                                                                                                                      日期Date：2025.1.7
SRIH设计发布工程师DRE：                                                                                                                                          日期Date：                                                                               SRIH设计发布高级经理DRESeniorManager：                                                                              日期Date：
SCL材料工程师MVE：                                                                                                                                                   日期Date：                                                                                SCL材料高级经理MaterialSeniorManager：                                                                                   日期Date：
5.17
/
/
耐光性及耐气候性能
2/2
SMPV-4.3.2-003-QA-F01

File: 材料工程师/B Sportback BNB项目-ADV材料试验大纲-11713773-74-尾灯A高配-材料工程师.pdf.md
# B Sportback BNB项目-ADV材料试验大纲-11713773-74-尾灯A高配-材料工程师.pdf

序号
零件名称
材料牌号/名称
ADV试验条目
ADV试验子条目
要求/限值
技术要求/协议编号
技术要求/协议名称
试验规范编号
试验规范名称
分析/试验地点/单位
试验样件数量
分析/认证
类型
试验开始时间
试验结束时间
备注
1
总成
/
存放
高温存放：100℃
*24h
表面无缺陷、功能无损
伤
/
/
/
/
VTYC
3套
DV
VTYC
2
总成
/
存放
低温存放：-40℃
*24h
表面无缺陷、功能无损
伤
/
/
/
/
VTYC
3套
DV
VTYC
3
总成
/
存放
气候交变（方法B）
整灯温度交变测试30C,
电镀件考察20C,油漆件
考察20C
/
/
SMTC5400005
/
VTYC
3套
DV
VTYC
4
配光镜A
11-8263/64LC
PC(clear)Sabic
LS1-111HX
/
/
/
/
/
/
/
/
/
/
/
/
敏实
4.1
/
/
材质鉴定-红外
红外光谱法或DSC法
PC
/
PC材料要求
GB/T6040
红外光谱分析方法通则
Miinth
3
DV
4.2
/
/
材质鉴定-玻璃化转变温
度/℃
参照ISO11357执行
/
/
PC材料要求
ISO11357
塑料-差动扫描热量法(DSC)
Miinth
3
DV
4.3
/
/
物理性能-密度/g/cm3
参照ISO1183执行
1.18-1.22
/
PC材料要求
ISO1183
非泡沫塑料的密度测定方法
Miinth
3
DV
4.4
/
/
机械性能-弯曲强度
/Mpa
参照ISO178执行，
(50±1)mm*(6±
0.2)mm
≥80
/
PC材料要求
ISO178
塑料-弯曲性能的测定
Miinth
5
DV
4.5
/
/
机械性能-弯曲模量
/Mpa
参照ISO178执行，
(50±1)mm*(6±
0.2)mm
≥2080
/
PC材料要求
ISO178
塑料-弯曲性能的测定
Miinth
5
DV
4.6
/
/
机械性能-简支梁缺口冲
击强度/KJ/m2
参照ISO179执行，
4J，(50±1)mm*(6±
0.2)mm
不断或部分断裂
/
PC材料要求
ISO179（4J）
塑料-简支梁冲击强度的测定
Miinth
5
DV
样条厚度
3mm
4.7
/
/
机械性能-拉伸强度
/Mpa
参照ISO527执行
≥55
/
PC材料要求
ISO527
塑料-拉伸性能的测定
Miinth
5
DV
4.8
/
/
物理性能-维卡软化温度
/℃
参照ISO306B/50执
行
≥140
/
PC材料要求
ISO306B/50
塑料-热塑塑料-维卡软化温
度的测定
Miinth
3
DV
4.9
/
/
散发特性-雾翳/μg/g
参照SMTC5400010
执行
≤30
/
轿车内饰零件及材料散
发性能技术要求
SMTC5400010
轿车内饰材料及零件雾翳测
定方法
Miinth
3
DV
5
配光镜B
11-8263/64LD
PC+ABS
锦湖
HAC8260
KM97Z2616
/
/
/
/
/
/
/
/
/
/
/
/
敏实
5.1
/
/
材质鉴定-红外
红外光谱法或DSC法
PC+ABS
/
PC+ABS共混聚合物成品
件材料要求
GB/T6040
红外光谱分析方法通则
Miinth
3
DV
5.2
/
/
材质鉴定-玻璃化转变温
度/℃
参照ISO11357执行
/
/
PC+ABS共混聚合物成品
件材料要求
ISO11357
塑料-差动扫描热量法(DSC)
Miinth
3
DV
5.3
/
/
物理性能-密度/g/cm3
参照ISO1183-1执行
1.13～1.15
/
PC+ABS共混聚合物成品
件材料要求
ISO1183
非泡沫塑料的密度测定方法
Miinth
3
DV
5.4
/
/
机械性能-弯曲强度
/Mpa
参照ISO178执行，
(50±1)mm*(6±
0.2)mm
≥80
/
PC+ABS共混聚合物成品
件材料要求
ISO178
塑料-弯曲性能的测定
Miinth
5
DV
5.5
/
/
机械性能-简支梁缺口冲
击强度/KJ/m2
参照ISO179执行，
4J，(50±1)mm*(6±
0.2)mm
≥22
/
PC+ABS共混聚合物成品
件材料要求
ISO179
塑料-弯曲性能的测定
Miinth
5
DV
5.6
/
/
机械性能-简支梁冲击强
度/KJ/m2
参照ISO179/1eU执
行
不断裂
/
PC+ABS共混聚合物成品
件材料要求
ISO179/1eU
塑料-简支梁冲击强度的测定
Miinth
5
DV
5.7
/
/
物理性能-维卡软化温度
/℃
参照ISO306B/50执
行
>123
/
PC+ABS共混聚合物成品
件材料要求
ISO306B/50
塑料-热塑塑料-维卡软化温
度的测定
Miinth
3
DV
5.8
/
/
散发特性-雾翳/μg/g
参照SMTC5400010
执行
≤50
/
轿车内饰零件及材料散
发性能技术要求
SMTC5400010
轿车内饰材料及零件雾翳测
定方法
Miinth
3
DV
6
油漆-镭雕面
东来油漆
/
/
/
/
/
/
/
/
/
/
/
/
/
敏实
6.1
/
/
漆膜厚度
截面法
底漆：6~20μm 色
漆：10~25μm（白色
20~35μm） 清漆：
25~50μm
/
外饰件涂装要求
ISO2808
涂料和清漆,漆膜厚度的测定
三方
3
DV
附件一总成零件开发验证计划-材料部分模板
项目号/ProjectNo     B Sportback           零件号/PartNo12191359/PP1945207D  12191361/PP1945208D     零件名称/PartName  尾灯总成(侧围侧)（高配）    供应商/Supplier大茂伟瑞柯车灯有限公司
零件开发验证计划—材料部分
ComponentADVPlan-Materialtest
1/11
SMPV-4.3.2-003-QA-F01


序号
零件名称
材料牌号/名称
ADV试验条目
ADV试验子条目
要求/限值
技术要求/协议编号
技术要求/协议名称
试验规范编号
试验规范名称
分析/试验地点/单位
试验样件数量
分析/认证
类型
试验开始时间
试验结束时间
备注
附件一总成零件开发验证计划-材料部分模板
项目号/ProjectNo     B Sportback           零件号/PartNo12191359/PP1945207D  12191361/PP1945208D     零件名称/PartName  尾灯总成(侧围侧)（高配）    供应商/Supplier大茂伟瑞柯车灯有限公司
零件开发验证计划—材料部分
ComponentADVPlan-Materialtest
6.2
/
/
划格试验
ISO2409
特征值：0~1级
/
外饰件涂装要求
ISO2409
色漆和清漆划格试验
三方
3
DV
6.3
/
/
蒸气喷射试验
SMTC5200008
a）划线类型：十字划
线（两划线相互垂
直）；
b)冲击部位：划线
处；
c)喷射角度（喷出扇
面与划线所在平面所
呈角
度）：45°；
d）喷嘴至样件距
离：150mm；
e）水温：70℃（在
容器中测量）
f）压力：9MPa±
0.5MPa（流速
10.5L/min）
g）冲击时间：每条
划线20s。
漆层无脱落
/
外饰件涂装要求
SMTC5200008
油漆涂层的蒸汽喷射试验
三方
3
DV
6.4
/
/
冷凝水试验
240h，按照
ISO6270-2CH，40
℃，100%RH
评判前在室温下进行30
分钟气候适应性处理
要求:
a)30分钟后按
ISO4628-2判断起泡度,
允许等级2(S2）
b)24h后按ISO4628-2
判断其起泡度,允许等级
0(S0）
c)附着力必须满足划格
试验和蒸气喷射试验规
定的要求
/
外饰件涂装要求
ISO6270-2CH
冷凝水气候测试试验方法
三方
3
DV
6.5
/
/
环境交变试验
20周期，按照
SMTC5400005方法B
要求:油漆表面无可视变
化
/
外饰件涂装要求
SMTC5400005
汽车零件耐气候交变试验
三方
3
DV
6.6
/
/
高温存放
在循环空气中存放
240h,
试验温度(90±2℃),
室温下至少进行30分
钟气候适应性处理
要求:
a)油漆表面无变化
b)附着力的要求必须满
足:
划格试验和蒸气喷射试
验规定的要求
/
外饰件涂装要求
ISO2409
SMTC5200008
色漆和清漆划格试验
油漆涂层的蒸汽喷射试验
三方
3
DV
6.7
/
/
低温存放
热存放后用同一零件
进行冷存放试验;
试验时间:24h
试验温度:－40±3℃
室温下至少进行30分
钟气候适应性处理
要求:
a)油漆表面无变化
b)附着力的要求必须满
足:
划格试验和蒸气喷射试
验规定的要求
/
外饰件涂装要求
ISO2409
SMTC5200008
色漆和清漆划格试验
油漆涂层的蒸汽喷射试验
三方
3
DV
6.8
/
/
低温冲击
(-40±3℃)存放24h之
后按照ISO4532进行
冲击试验
要求:
漆层无散落和裂纹
/
外饰件涂装要求
ISO4532
釉瓷器耐冲击性测定.枪击试
验
三方
3
DV
6.9
/
/
石击试验
ISO20567：2017B
压力：200kpa
沙里质量：500g
时间：10s
次数：2
特征值≤2
/
外饰件涂装要求
ISO20567
涂料和清漆.涂料抗石屑性的
测定.第1部分
三方
3
DV
2/11
SMPV-4.3.2-003-QA-F01


序号
零件名称
材料牌号/名称
ADV试验条目
ADV试验子条目
要求/限值
技术要求/协议编号
技术要求/协议名称
试验规范编号
试验规范名称
分析/试验地点/单位
试验样件数量
分析/认证
类型
试验开始时间
试验结束时间
备注
附件一总成零件开发验证计划-材料部分模板
项目号/ProjectNo     B Sportback           零件号/PartNo12191359/PP1945207D  12191361/PP1945208D     零件名称/PartName  尾灯总成(侧围侧)（高配）    供应商/Supplier大茂伟瑞柯车灯有限公司
零件开发验证计划—材料部分
ComponentADVPlan-Materialtest
6.10
/
/
耐化学品试验
SMTC5300001
1)FAM试验燃油:根据
ISO2812-3(利用吸收
介质的方法)室温下存
放10min执行
2)超级无铅汽
油:GB17930,根据
ISO2812(利用吸收介
质的方法)室温下存放
10min执行
3)柴油机燃
料:GB/T19147,根据
ISO2812（利用吸收介
质的方法)室温下存放
1h执行
4)发动机
油:ACEAEuropeanOil
Sequences2008根据
ISO2812-4（定位法）
在室温下存放16h执行
5)制动
液:SMTC2240001,根
据ISO2812（利用吸收
介质的方法)室温下存
放1h执行
6)冷却液:SH0521,根据
ISO2812(利用吸收介
/
外饰件涂装要求
ISO2812
色漆和清漆 耐液体性的测定
第3部分
三方
3
DV
6.11
/
/
油漆试验
耐光性及耐气候性能
SMTC 5 300 001方法
二，干热及湿热 1个周
期
要求:
无可见的颜色和光泽度
的变化,根据DIN EN 20
105-A02灰色标度等级
≥4级。
/
外饰件涂装要求
SMTC 5 400 006
SMTC 5 400 007
非金属材料 氙灯加速干热气
候下的光照试验
非金属材料 湿热气候下的氙
灯加速光照试验
Minth
1
DV
8
反射镜1
11-8263/64R1
(局部镀铝，局部
JXJ1003亮皮纹，局部
JXJ1003暗皮纹)
PC
SABIC
121R 701
/
/
/
/
/
/
/
8.1
/
/
材质鉴定
红外
PC
/
PC材料要求
GB/T6040
红外光谱分析方法通则
三方
1
DV
同材声明
8.2
/
/
材质鉴定
玻璃化转变温度/℃
/
/
PC材料要求
ISO11357
塑料-差动扫描热量法(DSC)
三方
1
DV
同材声明
8.3
/
/
物理性能
密度/g/cm3
1.18-1.22
/
PC材料要求
ISO1183
非泡沫塑料的密度测定方法
VTYC
3
DV
同材声明
8.4
/
/
机械性能
弯曲强度/Mpa
≥80
/
PC材料要求
ISO178
塑料-弯曲性能的测定
三方
5
DV
同材声明
8.5
/
/
机械性能
弯曲模量/Mpa
≥2080
/
PC材料要求
ISO178
塑料-弯曲性能的测定
三方
5
DV
同材声明
8.6
/
/
机械性能
简支梁缺口冲击强度
/KJ/m2
不断或部分断裂
/
PC材料要求
ISO179（4J）
塑料-简支梁冲击强度的测定
三方
5
DV
同材声明
8.7
/
/
机械性能
拉伸强度/Mpa
≥55
/
PC材料要求
ISO527
塑料-拉伸性能的测定
三方
5
DV
同材声明
8.8
/
/
物理性能
维卡软化温度/℃
≥140
/
PC材料要求
ISO306B/50
塑料-热塑塑料-维卡软化温
度的测定
VTYC
2
DV
同材声明
8.9
/
/
内饰材料及零件雾翳
雾翳/μg/g
≤30
/
轿车内饰零件及材料散
发性能技术要求
SMTC 5 400 010
轿车内饰材料及零件雾翳测
定方法
三方
3
DV
同材声明
镀铝要求
镀铝性能
/
/
/
/
/
/
8.10
/
/
附着力测试
划格试验
间隔1mm划格，划入
基材，tesa 4657/附着
力等级≤1
/
PC镀铝要求
ISO2409
密闭车灯反射涂层材料性能
要求
VTYC
3
DV
VTYC
3/11
SMPV-4.3.2-003-QA-F01


序号
零件名称
材料牌号/名称
ADV试验条目
ADV试验子条目
要求/限值
技术要求/协议编号
技术要求/协议名称
试验规范编号
试验规范名称
分析/试验地点/单位
试验样件数量
分析/认证
类型
试验开始时间
试验结束时间
备注
附件一总成零件开发验证计划-材料部分模板
项目号/ProjectNo     B Sportback           零件号/PartNo12191359/PP1945207D  12191361/PP1945208D     零件名称/PartName  尾灯总成(侧围侧)（高配）    供应商/Supplier大茂伟瑞柯车灯有限公司
零件开发验证计划—材料部分
ComponentADVPlan-Materialtest
8.11
/
/
耐环境存放
气候交变
SMTC 5 400 005-B,8
循环，外观无变化
/
PC镀铝要求
SMTC5400005方法B
密闭车灯反射涂层材料性能
要求
VTYC
3
DV
VTYC
8.12
/
/
耐环境存放
高温存放
PC：115℃/240h，外
观无明显变化
/
PC镀铝要求
SMTC5100041
密闭车灯反射涂层材料性能
要求
VTYC
3
DV
VTYC
8.13
/
/
耐环境存放
冷凝水试验
40℃/48h ，100%湿
度，无剥落，起泡，腐
蚀等不良外观现象
/
PC镀铝要求
ISO6270
密闭车灯反射涂层材料性能
要求
VTYC
3
DV
VTYC
9
反射镜2
11-8263/64R2
PC
SABIC
141R WH8G792
/
/
/
/
/
/
/
9.1
/
/
材质鉴定
红外
PC
/
PC材料要求
GB/T6040
红外光谱分析方法通则
三方
1
DV
同材声明
9.2
/
/
材质鉴定
玻璃化转变温度/℃
/
/
PC材料要求
ISO11357
塑料-差动扫描热量法(DSC)
三方
1
DV
同材声明
9.3
/
/
物理性能
密度/g/cm3
1.18-1.22
/
PC材料要求
ISO1183
非泡沫塑料的密度测定方法
VTYC
3
DV
同材声明
9.4
/
/
机械性能
弯曲强度/Mpa
≥80
/
PC材料要求
ISO178
塑料-弯曲性能的测定
三方
5
DV
同材声明
9.5
/
/
机械性能
弯曲模量/Mpa
≥2080
/
PC材料要求
ISO178
塑料-弯曲性能的测定
三方
5
DV
同材声明
9.6
/
/
机械性能
简支梁缺口冲击强度
/KJ/m2
/
/
PC材料要求
ISO179（4J）
塑料-简支梁冲击强度的测定
三方
5
DV
同材声明
9.7
/
/
机械性能
拉伸强度/Mpa
≥55
/
PC材料要求
ISO527
塑料-拉伸性能的测定
三方
5
DV
同材声明
9.8
/
/
物理性能
维卡软化温度/℃
≥140
/
PC材料要求
ISO306B/50
塑料-热塑塑料-维卡软化温
度的测定
VTYC
2
DV
同材声明
9.9
/
/
内饰材料及零件雾翳
雾翳/μg/g
≤30
/
轿车内饰零件及材料散
发性能技术要求
SMTC 5 400 010
轿车内饰材料及零件雾翳测
定方法
三方
3
DV
同材声明
10
反射镜3
11-8263/64R3
PC
SABIC
141RWH8G792
/
/
/
/
/
/
/
10.1
/
/
材质鉴定
红外
PC
/
PC材料要求
GB/T6040
红外光谱分析方法通则
三方
1
DV
同材声明
10.2
/
/
材质鉴定
玻璃化转变温度/℃
/
/
PC材料要求
ISO11357
塑料-差动扫描热量法(DSC)
三方
1
DV
同材声明
10.3
/
/
物理性能
密度/g/cm3
1.18-1.22
/
PC材料要求
ISO1183
非泡沫塑料的密度测定方法
VTYC
3
DV
同材声明
10.4
/
/
机械性能
弯曲强度/Mpa
≥80
/
PC材料要求
ISO178
塑料-弯曲性能的测定
三方
5
DV
同材声明
10.5
/
/
机械性能
弯曲模量/Mpa
≥2080
/
PC材料要求
ISO178
塑料-弯曲性能的测定
三方
5
DV
同材声明
10.6
/
/
机械性能
简支梁缺口冲击强度
/KJ/m2
/
/
PC材料要求
ISO179（4J）
塑料-简支梁冲击强度的测定
三方
5
DV
同材声明
10.7
/
/
机械性能
拉伸强度/Mpa
≥55
/
PC材料要求
ISO527
塑料-拉伸性能的测定
三方
5
DV
同材声明
10.8
/
/
物理性能
维卡软化温度/℃
≥140
/
PC材料要求
ISO306B/50
塑料-热塑塑料-维卡软化温
度的测定
VTYC
2
DV
同材声明
10.9
/
/
内饰材料及零件雾翳
雾翳/μg/g
≤30
/
轿车内饰零件及材料散
发性能技术要求
SMTC 5 400 010
轿车内饰材料及零件雾翳测
定方法
三方
3
DV
同材声明
11
饰圈
11-8263/64RS
PC
SABIC
121R 701
/
/
/
/
/
/
/
11.1
/
/
材质鉴定
红外
PC
/
PC材料要求
GB/T6040
红外光谱分析方法通则
三方
1
DV
同材声明
11.2
/
/
材质鉴定
玻璃化转变温度/℃
/
/
PC材料要求
ISO11357
塑料-差动扫描热量法(DSC)
三方
1
DV
同材声明
11.3
/
/
物理性能
密度/g/cm3
1.18-1.22
/
PC材料要求
ISO1183
非泡沫塑料的密度测定方法
VTYC
3
DV
同材声明
11.4
/
/
机械性能
弯曲强度/Mpa
≥80
/
PC材料要求
ISO178
塑料-弯曲性能的测定
三方
5
DV
同材声明
4/11
SMPV-4.3.2-003-QA-F01


序号
零件名称
材料牌号/名称
ADV试验条目
ADV试验子条目
要求/限值
技术要求/协议编号
技术要求/协议名称
试验规范编号
试验规范名称
分析/试验地点/单位
试验样件数量
分析/认证
类型
试验开始时间
试验结束时间
备注
附件一总成零件开发验证计划-材料部分模板
项目号/ProjectNo     B Sportback           零件号/PartNo12191359/PP1945207D  12191361/PP1945208D     零件名称/PartName  尾灯总成(侧围侧)（高配）    供应商/Supplier大茂伟瑞柯车灯有限公司
零件开发验证计划—材料部分
ComponentADVPlan-Materialtest
11.5
/
/
机械性能
弯曲模量/Mpa
≥2080
/
PC材料要求
ISO178
塑料-弯曲性能的测定
三方
5
DV
同材声明
11.6
/
/
机械性能
简支梁缺口冲击强度
/KJ/m2
不断或部分断裂
/
PC材料要求
ISO179（4J）
塑料-简支梁冲击强度的测定
三方
5
DV
同材声明
11.7
/
/
机械性能
拉伸强度/Mpa
≥55
/
PC材料要求
ISO527
塑料-拉伸性能的测定
三方
5
DV
同材声明
11.8
/
/
物理性能
维卡软化温度/℃
≥140
/
PC材料要求
ISO306B/50
塑料-热塑塑料-维卡软化温
度的测定
VTYC
2
DV
同材声明
11.9
/
/
内饰材料及零件雾翳
雾翳/μg/g
≤30
/
轿车内饰零件及材料散
发性能技术要求
SMTC 5 400 010
轿车内饰材料及零件雾翳测
定方法
三方
3
DV
同材声明
12
雾灯厚壁
11-8263/64LP3
PC
科思创聚合物（中国）
有限公司
Makrolon2245透明
000000
/
/
/
/
/
/
/
/
/
/
12.1
/
/
材质鉴定
红外
PC
/
PC材料要求
GB/T6040
红外光谱分析方法通则
三方
1
DV
同材声明
12.2
/
/
材质鉴定
玻璃化转变温度/℃
/
/
PC材料要求
ISO11357
塑料-差动扫描热量法(DSC)
三方
1
DV
同材声明
12.3
/
/
物理性能
熔融指数MFR260℃
/2.16Kg
20±5
/
PC材料要求
ISO1133
热塑塑料的熔体质量流动速
率(MFR)
三方
3
DV
同材声明
12.4
/
/
物理性能
密度/g/cm3
1.18-1.22
/
PC材料要求
ISO1183
非泡沫塑料的密度测定方法
VTYC
3
DV
同材声明
12.5
/
/
机械性能
弯曲强度/Mpa
≥80
/
PC材料要求
ISO178
塑料-弯曲性能的测定
三方
5
DV
同材声明
12.6
/
/
机械性能
弯曲模量/Mpa
≥2080
/
PC材料要求
ISO178
塑料-弯曲性能的测定
三方
5
DV
同材声明
12.7
/
/
机械性能
简支梁缺口冲击强度
/KJ/m2
实测值
不断或部分断裂
/
PC材料要求
ISO179（4J）
塑料-简支梁冲击强度的测定
三方
5
DV
同材声明
12.8
/
/
机械性能
拉伸强度/Mpa
≥55
/
PC材料要求
ISO527
塑料-拉伸性能的测定
三方
5
DV
同材声明
12.9
/
/
物理性能
维卡软化温度/℃
≥140
/
PC材料要求
ISO306B/50
塑料-热塑塑料-维卡软化温
度的测定
VTYC
2
DV
同材声明
12.10
/
/
内饰材料及零件雾翳
雾翳/μg/g
≤30
/
轿车内饰零件及材料散
发性能技术要求
SMTC 5 400 010
轿车内饰材料及零件雾翳测
定方法
三方
3
DV
同材声明
13
干燥剂
DRY-YYSL10
上海仰意电子有限公司
符合总成要求
/
/
/
/
/
/
/
/
/
14
自攻螺丝
ST0308C5-NL
TP3
10B21
镀黑锌镍
/
/
/
/
/
/
/
/
/
/
与
ST0312E5-
NH-01同材
14.1
/
/
金属材料及制品（化学
成分）
C
0.18-0.23
Q/BQB517
冷墩钢盘条
GB/T4336
碳素钢和中低合金钢元素含
量的测火花放电原子发射光
谱法常规法
三方
1
DV
同材声明
14.2
/
/
金属材料及制品（化学
成分）
Si
≤0.10
Q/BQB517
冷墩钢盘条
GB/T4336
碳素钢和中低合金钢元素含
量的测火花放电原子发射光
谱法常规法
三方
1
DV
同材声明
14.3
/
/
金属材料及制品（化学
成分）
Mn
0.6-0.9
Q/BQB517
冷墩钢盘条
GB/T4336
碳素钢和中低合金钢元素含
量的测火花放电原子发射光
谱法常规法
三方
1
DV
同材声明
14.4
/
/
金属材料及制品（化学
成分）
P
≤0.030
Q/BQB517
冷墩钢盘条
GB/T4336
碳素钢和中低合金钢元素含
量的测火花放电原子发射光
谱法常规法
三方
1
DV
同材声明
14.5
/
/
金属材料及制品（化学
成分）
S
≤0.030
Q/BQB517
冷墩钢盘条
GB/T4336
碳素钢和中低合金钢元素含
量的测火花放电原子发射光
谱法常规法
三方
1
DV
同材声明
14.6
/
/
金属材料及制品（化学
成分）
B
≥0.0008
Q/BQB517
冷墩钢盘条
GB/T4336
碳素钢和中低合金钢元素含
量的测火花放电原子发射光
谱法常规法
三方
1
DV
同材声明
14.7
/
/
金属材料及制品（机械
性能）
芯部硬度/HV
320～380HV5
/
热塑性塑料用自攻螺钉
GB/T4340.1
金属材料维氏硬度试验第1
部分：试验方法
三方
3
DV
同材声明
5/11
SMPV-4.3.2-003-QA-F01


序号
零件名称
材料牌号/名称
ADV试验条目
ADV试验子条目
要求/限值
技术要求/协议编号
技术要求/协议名称
试验规范编号
试验规范名称
分析/试验地点/单位
试验样件数量
分析/认证
类型
试验开始时间
试验结束时间
备注
附件一总成零件开发验证计划-材料部分模板
项目号/ProjectNo     B Sportback           零件号/PartNo12191359/PP1945207D  12191361/PP1945208D     零件名称/PartName  尾灯总成(侧围侧)（高配）    供应商/Supplier大茂伟瑞柯车灯有限公司
零件开发验证计划—材料部分
ComponentADVPlan-Materialtest
14.8
/
/
金属材料及制品（机械
性能）
破坏扭矩/Nm
≥1.1N·m
/
热塑性塑料用自攻螺钉
SMTC 7 100 017
热塑性塑料用自攻螺钉
三方
3
DV
同材声明
14.9
/
/
表面保护
中性盐雾
满足总成表面保护要求
满足总成表面保护要求
镀锌层表面保护要求
满足总成表面保护要求
人造环境中的腐蚀试验
/
/
DV
15
球头螺钉
DX4103
10B21
镀锌镍
/
/
/
/
/
/
/
/
/
/
15.1
/
/
化学成分
C
0.18-0.23
Q/BQB517
冷镦钢盘条
GB/T 4336
碳素钢和中低合金钢 多元素
含量的测定 火花放电原子发
射光谱法（常规法）
三方
1
DV
15.2
/
/
化学成分
Si
≤0.10
Q/BQB517
冷镦钢盘条
GB/T 4336
碳素钢和中低合金钢 多元素
含量的测定 火花放电原子发
射光谱法（常规法）
三方
1
DV
15.3
/
/
化学成分
Mn
0.70-1.00
Q/BQB517
冷镦钢盘条
GB/T 4336
碳素钢和中低合金钢 多元素
含量的测定 火花放电原子发
射光谱法（常规法）
三方
1
DV
15.4
/
/
化学成分
P
≤0.020
Q/BQB517
冷镦钢盘条
GB/T 4336
碳素钢和中低合金钢 多元素
含量的测定 火花放电原子发
射光谱法（常规法）
三方
1
DV
15.5
/
/
化学成分
S
≤0.020
Q/BQB517
冷镦钢盘条
GB/T 4336
碳素钢和中低合金钢 多元素
含量的测定 火花放电原子发
射光谱法（常规法）
三方
1
DV
15.6
/
/
化学成分
B
≥0.0008
Q/BQB517
冷镦钢盘条
GB/T 4336
碳素钢和中低合金钢 多元素
含量的测定 火花放电原子发
射光谱法（常规法）
三方
1
DV
15.7
/
/
机械性能
维氏硬度试验
（320-380）HV
SMTC 7 100 017
热塑性塑料用自攻螺钉
SMTC 7 100 017
金属材料 维氏硬度试验第1
部分：试验方法
三方
3
DV
15.8
/
/
机械性能
破坏扭矩/Nm
≥7.7Nm
SMTC 7 100 017
热塑性塑料用自攻螺钉
SMTC 7 100 017
热塑性塑料用自攻螺钉
三方
5
DV
15.9
/
/
耐腐蚀试验
中性盐雾
满足总成表面保护要求
满足总成表面保护要求
满足总成表面保护要求
ISO 9227
人造气氛腐蚀实验盐雾实验
/
/
DV
16
透气膜
DU0014
/
符合总成要求
/
/
/
/
/
/
/
/
/
17
线束总成
11-8263SYN
/
/
/
/
/
/
/
/
/
/
/
17.1
/
/
散发特性
雾翳/μg/g
≤50
/
轿车内饰零件及材料散
发性能技术要求
SMTC5400010
轿车内饰材料及零件雾翳测
定方法
三方
3
DV
18
密封垫
DP4060
EPDM
发泡
/
/
/
/
/
/
/
/
/
/
18.1
/
/
物理性能
密度
（kg/m3)
170±25
/
泡棉材料要求
ISO 1183
泡沫塑料及橡胶表观密度的
测定
三方
3
DV
三方
18.2
/
/
物理性能
燃烧残余
/
/
泡棉材料要求
ASTM E2402
泡沫塑料及橡胶表观密度的
测定
三方
3
DV
三方
18.3
/
/
物理性能
抗张强度（供货态）/
（N/mm2×10-1）
≥4
/
泡棉材料要求
DIN 53504
硫化橡胶或热塑性橡胶拉伸
应力-应变特性
三方
5
DV
三方
18.4
/
/
物理性能
抗张强度（+70℃
/46h）/（N/mm2×
10-1）
≥4
/
泡棉材料要求
DIN 53504
DIN 53508
硫化橡胶或热塑性橡胶拉伸
应力-应变特性
三方
5
DV
三方
18.5
/
/
物理性能
抗张强度（+90℃
/94h）/（N/mm2×
10 1）
≥4
/
泡棉材料要求
DIN 53504
DIN 53508
硫化橡胶或热塑性橡胶拉伸
应力-应变特性
三方
5
DV
三方
18.6
/
/
物理性能
伸长率（供货态）/%
≥150
/
泡棉材料要求
DIN 53504
硫化橡胶或热塑性橡胶拉伸
应力-应变特性
三方
5
DV
三方
18.7
/
/
物理性能
伸长率（+70℃
/46h）/%
≥150
/
泡棉材料要求
DIN 53504
DIN 53508
硫化橡胶或热塑性橡胶拉伸
应力-应变特性
三方
5
DV
三方
18.8
/
/
物理性能
伸长率（+90℃
/94h）/%
≥100
/
泡棉材料要求
DIN 53504
DIN 53508
硫化橡胶或热塑性橡胶拉伸
应力-应变特性
三方
5
DV
三方
18.9
/
/
物理性能
残余变形/%
(23 ± 2) °C/72h 存
放后（卸载30min读
数）
压缩量25%
≤40
/
泡棉材料要求
DIN 53517
硫化橡胶或热塑性橡胶拉伸
应力-应变特性
三方
3
DV
三方
6/11
SMPV-4.3.2-003-QA-F01


序号
零件名称
材料牌号/名称
ADV试验条目
ADV试验子条目
要求/限值
技术要求/协议编号
技术要求/协议名称
试验规范编号
试验规范名称
分析/试验地点/单位
试验样件数量
分析/认证
类型
试验开始时间
试验结束时间
备注
附件一总成零件开发验证计划-材料部分模板
项目号/ProjectNo     B Sportback           零件号/PartNo12191359/PP1945207D  12191361/PP1945208D     零件名称/PartName  尾灯总成(侧围侧)（高配）    供应商/Supplier大茂伟瑞柯车灯有限公司
零件开发验证计划—材料部分
ComponentADVPlan-Materialtest
18.10
/
/
物理性能
残余变形/%
（90℃/22h）（卸载
30min读数）
压缩量25%
≤80
/
泡棉材料要求
DIN 53517
硫化橡胶或热塑性橡胶拉伸
应力-应变特性
三方
3
DV
三方
18.11
/
/
物理性能
抗臭氧性（2ppm)
不龟裂
/
泡棉材料要求
SMTC 5 261 004
/
三方
3
DV
三方
18.12
/
/
物理性能
耐电解铜性（+100℃
/24h)
允许铜片表面轻微变
色，不允许出现腐蚀现
象
/
泡棉材料要求
材料要求
与空气接触橡胶通用材料要
求
三方
3
DV
三方
18.13
/
/
物理性能
耐寒性（-35℃/24h)
无开裂
/
泡棉材料要求
/
与空气接触橡胶通用材料要
求
三方
3
DV
三方
18.14
/
/
物理性能
IR
EPDM
/
泡棉材料要求
GB/T6040
红外光谱分析方法通则
三方
3
DV
三方
18.15
/
/
物理性能
GC-MS测试
EPDM
/
泡棉材料要求
SMTC 5 400 023
与空气接触橡胶通用材料要
求
三方
3
DV
三方
18.16
/
/
物理性能
高温后收缩/%
（90℃/24h）
≤5
/
泡棉材料要求
/
/
三方
3
DV
三方
19
自攻螺丝组DXCP0029-
01
自攻螺丝ST0312E5-
NH-01
TP3
10B21镀锌镍
/
/
/
/
/
/
/
/
/
/
19.1
/
/
金属材料及制品（化学
成分）
C
0.18-0.23
Q/BQB517
冷墩钢盘条
GB/T4336
碳素钢和中低合金钢元素含
量的测火花放电原子发射光
谱法常规法
三方
1
DV
延用IS31
19.2
/
/
金属材料及制品（化学
成分）
Si
≤0.10
Q/BQB517
冷墩钢盘条
GB/T4336
碳素钢和中低合金钢元素含
量的测火花放电原子发射光
谱法常规法
三方
1
DV
延用IS31
19.3
/
/
金属材料及制品（化学
成分）
Mn
0.60-0.90
Q/BQB517
冷墩钢盘条
GB/T4336
碳素钢和中低合金钢元素含
量的测火花放电原子发射光
谱法常规法
三方
1
DV
延用IS31
19.4
/
/
金属材料及制品（化学
成分）
P
≤0.030
Q/BQB517
冷墩钢盘条
GB/T4336
碳素钢和中低合金钢元素含
量的测火花放电原子发射光
谱法常规法
三方
1
DV
延用IS31
19.5
/
/
金属材料及制品（化学
成分）
S
≤0.030
Q/BQB517
冷墩钢盘条
GB/T4336
碳素钢和中低合金钢元素含
量的测火花放电原子发射光
谱法常规法
三方
1
DV
延用IS31
19.6
/
/
金属材料及制品（化学
成分）
B
≥0.0008
Q/BQB517
冷墩钢盘条
GB/T4336
碳素钢和中低合金钢元素含
量的测火花放电原子发射光
谱法常规法
三方
1
DV
延用IS31
19.7
/
/
金属材料及制品（机械
性能）
芯部硬度/HV
320～380HV5
/
热塑性塑料用自攻螺钉
GB/T4340.1
金属材料维氏硬度试验第1
部分：试验方法
三方
3
DV
延用IS31
19.8
/
/
金属材料及制品（机械
性能）
破坏扭矩/Nm
≥1.1N·m
/
热塑性塑料用自攻螺钉
SMTC 7 100 017
热塑性塑料用自攻螺钉
三方
3
DV
延用IS31
19.9
/
/
表面保护
中性盐雾
满足总成表面保护要求
满足总成表面保护要求
镀锌层表面保护要求
满足总成表面保护要求
人造环境中的腐蚀试验
/
/
DV
20
自攻螺丝组DXCP0029-
01-迫紧DP5076
EPDM
/
/
/
/
/
/
/
/
/
/
20.1
/
/
物理性能
邵氏硬度A
/
/
/
/
/
三方
/
DV
沿用IS31
20.2
/
/
物理性能
供货状态，邵氏硬度
A
60±5
依据图纸
/
ISO7619
硫化或热塑性橡胶.压痕硬度
的测定
三方
5
DV
沿用IS31
20.3
/
/
物理性能
热老化后（100℃
/94h)，邵氏硬度A
0~+3
/
与空气接触橡胶通用材
料要求
ISO7619
硫化或热塑性橡胶.压痕硬度
的测定
三方
5
DV
沿用IS31
20.4
/
/
机械性能
拉伸强度
（23℃/50%RH,试样
类型：S3A试验速
度：200mm/min)
/
/
/
/
/
三方
/
DV
沿用IS31
7/11
SMPV-4.3.2-003-QA-F01


序号
零件名称
材料牌号/名称
ADV试验条目
ADV试验子条目
要求/限值
技术要求/协议编号
技术要求/协议名称
试验规范编号
试验规范名称
分析/试验地点/单位
试验样件数量
分析/认证
类型
试验开始时间
试验结束时间
备注
附件一总成零件开发验证计划-材料部分模板
项目号/ProjectNo     B Sportback           零件号/PartNo12191359/PP1945207D  12191361/PP1945208D     零件名称/PartName  尾灯总成(侧围侧)（高配）    供应商/Supplier大茂伟瑞柯车灯有限公司
零件开发验证计划—材料部分
ComponentADVPlan-Materialtest
20.5
/
/
机械性能
拉伸强度：供货状态
≥6
/
与空气接触橡胶通用材
料要求
DIN53504
橡胶弹性体试验
拉伸试验中断裂强度、拉伸
强度断裂伸长率及应力值的
测定
三方
5
DV
沿用IS31
20.6
/
/
机械性能
拉伸强度：热老化后
（100℃/94h)
（N/mm2×10-1）
≥6
/
与空气接触橡胶通用材
料要求
DIN53504
橡胶弹性体试验
拉伸试验中断裂强度、拉伸
强度断裂伸长率及应力值的
测定
三方
5
试片
沿用IS31
20.7
/
/
机械性能
断裂延伸率
（23℃/50%RH,试样
类型：S3A试验速
度：200mm/min)
/
/
/
/
/
/
DV
沿用IS31
20.8
/
/
机械性能
断裂延伸率：供货状
态%
250-500%
/
与空气接触橡胶通用材
料要求
DIN53504
橡胶弹性体试验
拉伸试验中断裂强度、拉伸
强度断裂伸长率及应力值的
测定
三方
5
DV
沿用IS31
20.9
/
/
机械性能
断裂延伸率：热高温
后（100℃/94h)%
200-500%
/
与空气接触橡胶通用材
料要求
DIN53504
橡胶弹性体试验
拉伸试验中断裂强度、拉伸
强度断裂伸长率及应力值的
测定
三方
5
DV
沿用IS31
20.10
/
/
物理性能
热失重分析
/
/
与空气接触橡胶通用材
料要求
ASTM E2402
塑料体与弹性体热重分析
三方
1
DV
沿用IS31
20.11
/
/
物理性能
铜腐蚀（100℃/24h)
允许铜片表面轻微变
色，不允许出现腐蚀现
象
/
与空气接触橡胶通用材
料要求
材料要求
与空气接触橡胶通用材料要
求
三方
3
DV
沿用IS31
20.12
/
/
物理性能
耐油漆性（70℃
/24h）
无变色
/
与空气接触橡胶通用材
料要求
ASTM D925
Method A
非金属材料-潮湿温暖气候中
的风蚀
三方
3
DV
沿用IS31
20.13
/
/
物理性能
耐寒性（-35℃/24h)
样件弯折无断裂，无裂
纹，仍具有弹性
/
与空气接触橡胶通用材
料要求
材料要求
与空气接触橡胶通用材料要
求
三方
3
DV
沿用IS31
20.14
/
/
材质鉴定
红外光谱测试
EPDM
定性要求
与空气接触橡胶通用材
料要求
GB/T6040
红外光谱分析方法通则
三方
1
DV
沿用IS31
21
灯体
11-8263/64B
PC+ABS
鼎禾DH9001-B
/
/
/
/
/
/
/
/
/
/
鼎禾送检
21.1
/
/
材质鉴定
红外
PC+ABS
/
PC+ABS共混聚合物成品
件材料要求
GB/T6040
红外光谱分析方法通则
三方
1
DV
三方
21.2
/
/
材质鉴定
玻璃化转变温度/℃
/
/
PC+ABS共混聚合物成品
件材料要求
ISO11357
塑料-差动扫描热量法(DSC)
三方
1
DV
三方
21.3
/
/
物理性能
密度/g/cm3
1.13-1.15
/
PC+ABS共混聚合物成品
件材料要求
ISO1183
非泡沫塑料的密度测定方法
VTYC
3
DV
VTYC
21.4
/
/
机械性能
弯曲强度/Mpa
≥80
/
PC+ABS共混聚合物成品
件材料要求
ISO178
塑料-弯曲性能的测定
三方
5
DV
三方
21.5
/
/
机械性能
简支梁缺口冲击强度
/KJ/m2
≥22
/
PC+ABS共混聚合物成品
件材料要求
ISO179
塑料-简支梁冲击强度的测定
三方
5
DV
三方
21.6
/
/
机械性能
简支梁冲击强度
/KJ/m2
不断裂
/
PC+ABS共混聚合物成品
件材料要求
ISO179/1eU
塑料-简支梁冲击强度的测定
三方
5
DV
三方
21.7
/
/
物理性能
维卡软化温度/℃
＞123
/
PC+ABS共混聚合物成品
件材料要求
ISO306B/50
塑料-热塑塑料-维卡软化温
度的测定
VTYC
5
DV
VTYC
21.8
/
/
散发特性
雾翳/μg/g
≤50
/
轿车内饰零件及材料散
发性能技术要求
SMTC5400010
轿车内饰材料及零件雾翳测
定方法
三方
2
DV
三方
22
定位块
11-8249P2
VMQ
/
/
/
/
/
/
/
/
/
/
/
/
/
22.1
/
/
机械性能
供货态硬度（Shore
A）
70±5
/
硅橡胶（密封件）材料
标准
ISO 48
三方
5
DV
三方
22.2
/
/
机械性能
热空气老化后硬度变
化（150℃/96h）
-5~﹢6
/
硅橡胶（密封件）材料
标准
ISO 48
三方
5
DV
三方
22.3
/
/
机械性能
热空气老化后硬度变
化（120℃/504h）
0~﹢8
/
硅橡胶（密封件）材料
标准
ISO 48
三方
5
DV
三方
8/11
SMPV-4.3.2-003-QA-F01


序号
零件名称
材料牌号/名称
ADV试验条目
ADV试验子条目
要求/限值
技术要求/协议编号
技术要求/协议名称
试验规范编号
试验规范名称
分析/试验地点/单位
试验样件数量
分析/认证
类型
试验开始时间
试验结束时间
备注
附件一总成零件开发验证计划-材料部分模板
项目号/ProjectNo     B Sportback           零件号/PartNo12191359/PP1945207D  12191361/PP1945208D     零件名称/PartName  尾灯总成(侧围侧)（高配）    供应商/Supplier大茂伟瑞柯车灯有限公司
零件开发验证计划—材料部分
ComponentADVPlan-Materialtest
22.4
/
/
机械性能
供货态拉伸强度/Mpa
≥5
/
硅橡胶（密封件）材料
标准
ISO 37
三方
5
DV
三方
22.5
/
/
机械性能
热空气老化后拉伸强
度变化（200℃
/96h）
≥5
/
硅橡胶（密封件）材料
标准
ISO 37
三方
5
DV
三方
22.6
/
/
机械性能
热空气老化后拉伸强
度变化（150℃
/504h）
≥5
/
硅橡胶（密封件）材料
标准
ISO 37
三方
5
DV
三方
22.7
/
/
机械性能
断裂伸长率/%
≥175
/
硅橡胶（密封件）材料
标准
ISO 37
三方
5
DV
三方
22.8
/
/
机械性能
热空气老化后断裂伸
长率变化（200℃
/96h）
≥175
/
硅橡胶（密封件）材料
标准
ISO 37
三方
5
DV
三方
22.9
/
/
机械性能
热空气老化后断裂伸
长率变化（150℃
/504h）
≥150
/
硅橡胶（密封件）材料
标准
ISO 37
三方
5
DV
三方
22.10
/
/
机械性能
供货态100%定伸强
度MPa
≥2.5
/
硅橡胶（密封件）材料
标准
ISO 37
三方
5
DV
三方
22.11
/
/
机械性能
裤型撕裂强度M/mm
≥2
/
硅橡胶（密封件）材料
标准
ISO 34 方法A
三方
5
DV
三方
22.12
/
/
压缩回弹性能
压缩永久变形150℃
/22h：%
≤40
/
硅橡胶（密封件）材料
标准
SMTC 5 400 239方法
A
三方
5
DV
三方
22.13
/
/
材料鉴定
热失重分析
/
/
硅橡胶（密封件）材料
标准
ASTM E2402
三方
1
DV
三方
22.14
/
/
物理性能
密度/g/cm3
1.25±0.1
/
硅橡胶（密封件）材料
标准
ISO 1183
三方
3
DV
三方
22.15
/
/
物理性能
耐低温性-40℃/24h
低温弯折，无裂纹
/
硅橡胶（密封件）材料
标准
三方
3
DV
三方
23
转向厚壁
11-8263/64LP1
PC
科思创聚合物（中国）
有限公司
Makrolon2245透明
000000
/
/
/
/
/
/
/
/
/
/
23.1
/
/
材质鉴定
红外
PC
/
PC材料要求
GB/T6040
红外光谱分析方法通则
三方
1
DV
同材声明
23.2
/
/
材质鉴定
玻璃化转变温度/℃
/
/
PC材料要求
ISO11357
塑料-差动扫描热量法(DSC)
三方
1
DV
同材声明
23.3
/
/
物理性能
熔融指数MFR260℃
/2.16Kg
20±5
/
PC材料要求
ISO1133
热塑塑料的熔体质量流动速
率(MFR)
三方
3
DV
同材声明
23.4
/
/
物理性能
密度/g/cm3
1.18-1.22
/
PC材料要求
ISO1183
非泡沫塑料的密度测定方法
VTYC
3
DV
同材声明
23.5
/
/
机械性能
弯曲强度/Mpa
≥80
/
PC材料要求
ISO178
塑料-弯曲性能的测定
三方
5
DV
同材声明
23.6
/
/
机械性能
弯曲模量/Mpa
≥2080
/
PC材料要求
ISO178
塑料-弯曲性能的测定
三方
5
DV
同材声明
23.7
/
/
机械性能
简支梁缺口冲击强度
/KJ/m2
实测值
不断或部分断裂
/
PC材料要求
ISO179（4J）
塑料-简支梁冲击强度的测定
三方
5
DV
同材声明
23.8
/
/
机械性能
拉伸强度/Mpa
≥55
/
PC材料要求
ISO527
塑料-拉伸性能的测定
三方
5
DV
同材声明
23.9
/
/
物理性能
维卡软化温度/℃
≥140
/
PC材料要求
ISO306B/50
塑料-热塑塑料-维卡软化温
度的测定
三方
2
DV
同材声明
23.10
/
/
内饰材料及零件雾翳
雾翳/μg/g
≤30
/
轿车内饰零件及材料散
发性能技术要求
SMTC 5 400 010
轿车内饰材料及零件雾翳测
定方法
三方
3
DV
同材声明
24
支架1
11-8263/64H1
PC
SABIC
121R 701
/
/
/
/
/
/
/
/
/
/
同材
9/11
SMPV-4.3.2-003-QA-F01


序号
零件名称
材料牌号/名称
ADV试验条目
ADV试验子条目
要求/限值
技术要求/协议编号
技术要求/协议名称
试验规范编号
试验规范名称
分析/试验地点/单位
试验样件数量
分析/认证
类型
试验开始时间
试验结束时间
备注
附件一总成零件开发验证计划-材料部分模板
项目号/ProjectNo     B Sportback           零件号/PartNo12191359/PP1945207D  12191361/PP1945208D     零件名称/PartName  尾灯总成(侧围侧)（高配）    供应商/Supplier大茂伟瑞柯车灯有限公司
零件开发验证计划—材料部分
ComponentADVPlan-Materialtest
24.1
/
/
材质鉴定
红外
PC
/
PC材料要求
GB/T6040
红外光谱分析方法通则
三方
1
DV
同材声明
24.2
/
/
材质鉴定
玻璃化转变温度/℃
/
/
PC材料要求
ISO11357
塑料-差动扫描热量法(DSC)
三方
1
DV
同材声明
24.3
/
/
物理性能
密度/g/cm3
1.18-1.22
/
PC材料要求
ISO1183
非泡沫塑料的密度测定方法
VTYC
3
DV
同材声明
24.4
/
/
机械性能
弯曲强度/Mpa
≥80
/
PC材料要求
ISO178
塑料-弯曲性能的测定
三方
5
DV
同材声明
24.5
/
/
机械性能
弯曲模量/Mpa
≥2080
/
PC材料要求
ISO178
塑料-弯曲性能的测定
三方
5
DV
同材声明
24.6
/
/
机械性能
简支梁缺口冲击强度
/KJ/m2
不断或部分断裂
/
PC材料要求
ISO179（4J）
塑料-简支梁冲击强度的测定
三方
5
DV
同材声明
24.7
/
/
机械性能
拉伸强度/Mpa
≥55
/
PC材料要求
ISO527
塑料-拉伸性能的测定
三方
5
DV
同材声明
24.8
/
/
物理性能
维卡软化温度/℃
≥140
/
PC材料要求
ISO306B/50
塑料-热塑塑料-维卡软化温
度的测定
VTYC
2
DV
同材声明
24.9
/
/
内饰材料及零件雾翳
雾翳/μg/g
≤30
/
轿车内饰零件及材料散
发性能技术要求
SMTC 5 400 010
轿车内饰材料及零件雾翳测
定方法
三方
3
DV
同材声明
25
制动厚壁
11-8263/64LP2
PC
科思创聚合物（中国）
有限公司
Makrolon2245透明
000000
/
/
/
/
/
/
/
/
/
/
同材
25.1
/
/
材质鉴定
红外
PC
/
PC材料要求
GB/T6040
红外光谱分析方法通则
三方
1
DV
同材声明
25.2
/
/
材质鉴定
玻璃化转变温度/℃
/
/
PC材料要求
ISO11357
塑料-差动扫描热量法(DSC)
三方
1
DV
同材声明
25.3
/
/
物理性能
熔融指数MFR260℃
/2.16Kg
20±5
/
PC材料要求
ISO1133
热塑塑料的熔体质量流动速
率(MFR)
三方
3
DV
同材声明
25.4
/
/
物理性能
密度/g/cm3
1.18-1.22
/
PC材料要求
ISO1183
非泡沫塑料的密度测定方法
VTYC
3
DV
同材声明
25.5
/
/
机械性能
弯曲强度/Mpa
≥80
/
PC材料要求
ISO178
塑料-弯曲性能的测定
三方
5
DV
同材声明
25.6
/
/
机械性能
弯曲模量/Mpa
≥2080
/
PC材料要求
ISO178
塑料-弯曲性能的测定
三方
5
DV
同材声明
25.7
/
/
机械性能
简支梁缺口冲击强度
/KJ/m2
实测值
不断或部分断裂
/
PC材料要求
ISO179（4J）
塑料-简支梁冲击强度的测定
三方
5
DV
同材声明
25.8
/
/
机械性能
拉伸强度/Mpa
≥55
/
PC材料要求
ISO527
塑料-拉伸性能的测定
三方
5
DV
同材声明
25.9
/
/
物理性能
维卡软化温度/℃
≥140
/
PC材料要求
ISO306B/50
塑料-热塑塑料-维卡软化温
度的测定
三方
2
DV
同材声明
25.10
/
/
内饰材料及零件雾翳
雾翳/μg/g
≤30
/
轿车内饰零件及材料散
发性能技术要求
SMTC 5 400 010
轿车内饰材料及零件雾翳测
定方法
三方
3
DV
同材声明
26
位置灯2LED模组
屏蔽罩
马口铁
电镀锡钢带
26.1
/
/
金属材料及制品（化学
成分）
C
＜0.15%
Q/BQB 450 MR T-2.5CA
R2
冷墩钢盘条
GB/T4336
碳素钢和中低合金钢元素含
量的测火花放电原子发射光
谱法常规法
三方
1
DV
三方
26.2
/
/
金属材料及制品（化学
成分）
Si
＜0.03%
Q/BQB 450 MR T-2.5CA
R2
冷墩钢盘条
GB/T4336
碳素钢和中低合金钢元素含
量的测火花放电原子发射光
谱法常规法
三方
1
DV
三方
26.3
/
/
金属材料及制品（化学
成分）
Mn
＜1.00%
Q/BQB 450 MR T-2.5CA
R2
冷墩钢盘条
GB/T4336
碳素钢和中低合金钢元素含
量的测火花放电原子发射光
谱法常规法
三方
1
DV
三方
26.4
/
/
金属材料及制品（化学
成分）
P
＜0.02%
Q/BQB 450 MR T-2.5CA
R2
冷墩钢盘条
GB/T4336
碳素钢和中低合金钢元素含
量的测火花放电原子发射光
谱法常规法
三方
1
DV
三方
26.5
/
/
金属材料及制品（化学
成分）
S
＜0.03%
Q/BQB 450 MR T-2.5CA
R2
冷墩钢盘条
GB/T4336
碳素钢和中低合金钢元素含
量的测火花放电原子发射光
谱法常规法
三方
1
DV
三方
26.6
/
/
金属材料及制品（机械
性能）
芯部硬度/HR30T
55±3
Q/BQB 450 MR T-2.5CA
R2
/
GB/T230.1
金属材料洛氏硬度试验第1
部分：试验方法
三方
3
DV
三方
26.7
/
/
表面保护
中性盐雾
满足总成表面保护要求
满足总成表面保护要求
镀锌层表面保护要求
满足总成表面保护要求
人造环境中的腐蚀试验
/
/
DV
三方
10/11
SMPV-4.3.2-003-QA-F01

File: 材料工程师/B Sportback BNB项目-ADV材料试验大纲-11713775 -尾灯B高配-王敏.pdf.md
# B Sportback BNB项目-ADV材料试验大纲-11713775 -尾灯B高配-王敏.pdf

序号
零件名称
材料牌号/名称
ADV试验条目
ADV试验子条目
要求/限值
技术要求/协议编号
技术要求/协议名称
试验规范编号
试验规范名称
分析/试验地点/单位
试验样件数量
分析/认证
类型
试验开始时间
试验结束时间
备注
1
总成
/
存放
高温存放：100℃*24h
表面无缺陷、功能
无损伤
/
/
/
/
VTYC
3套
DV
VTYC
2
总成
/
存放
低温存放：-40℃*24h
表面无缺陷、功能
无损伤
/
/
/
/
VTYC
3套
DV
VTYC
3
总成
/
存放
气候交变（方法B）
整灯温度交变测试
30C,电镀件考察
20C,油漆件考察
20C
/
/
SMTC5400005
/
VTYC
3套
DV
VTYC
4
配光镜A
17-8211LC
PC(clear)Sabic
LS1-111HX
敏实
4.1
/
/
材质鉴定-红外
红外光谱法或DSC法
PC
/
PC材料要求
GB/T6040
红外光谱分析方法通则
Miinth
3
DV
4.2
/
/
材质鉴定-玻璃化转变温
度/℃
参照ISO11357执行
/
/
PC材料要求
ISO11357
塑料-差动扫描热量法(DSC)
Miinth
3
DV
4.3
/
/
物理性能-密度/g/cm3
参照ISO1183执行
1.18-1.22
/
PC材料要求
ISO1183
非泡沫塑料的密度测定方法
Miinth
3
DV
4.4
/
/
机械性能-弯曲强度
/Mpa
参照ISO178执行，
(50±1)mm*(6±0.2)mm
≥80
/
PC材料要求
ISO178
塑料-弯曲性能的测定
Miinth
5
DV
4.5
/
/
机械性能-弯曲模量
/Mpa
参照ISO178执行，
(50±1)mm*(6±0.2)mm
≥2080
/
PC材料要求
ISO178
塑料-弯曲性能的测定
Miinth
5
DV
4.6
/
/
机械性能-简支梁缺口冲
击强度/KJ/m2
参照ISO179执行，4J，(50
±1)mm*(6±0.2)mm
不断或部分断裂
/
PC材料要求
ISO179（4J）
塑料-简支梁冲击强度的测定
Miinth
5
DV
样条厚度3mm
4.7
/
/
机械性能-拉伸强度
/Mpa
参照ISO527执行
≥55
/
PC材料要求
ISO527
塑料-拉伸性能的测定
Miinth
5
DV
4.8
/
/
物理性能-维卡软化温度
/℃
参照ISO306B/50执行
≥140
/
PC材料要求
ISO306B/50
塑料-热塑塑料-维卡软化温
度的测定
Miinth
3
DV
4.9
/
/
散发特性-雾翳/μg/g
参照SMTC5400010
≤30
/
轿车内饰零件及材料散
发性能技术要求
SMTC5400010
轿车内饰材料及零件雾翳测
定方法
Miinth
3
DV
5
配光镜B
17-8211LD
PC+ABS
锦湖
HAC8260
KM97Z2616
/
/
/
/
/
/
/
/
/
/
/
/
敏实
5.1
/
/
材质鉴定-红外
红外光谱法或DSC法
PC+ABS
/
PC+ABS共混聚合物成品
件材料要求
GB/T6040
红外光谱分析方法通则
Miinth
3
DV
5.2
/
/
材质鉴定-玻璃化转变温
度/℃
参照ISO11357执行
/
/
PC+ABS共混聚合物成品
件材料要求
ISO11357
塑料-差动扫描热量法(DSC)
Miinth
3
DV
5.3
/
/
物理性能-密度/g/cm3
参照ISO1183执行
1.13～1.15
/
PC+ABS共混聚合物成品
件材料要求
ISO1183
非泡沫塑料的密度测定方法
Miinth
3
DV
5.4
/
/
机械性能-弯曲强度
/Mpa
参照ISO178执行，
(50±1)mm*(6±0.2)mm
≥80
/
PC+ABS共混聚合物成品
件材料要求
ISO178
塑料-弯曲性能的测定
Miinth
5
DV
5.5
/
/
机械性能-简支梁缺口冲
击强度/KJ/m2
参照ISO179执行，4J，(50
±1)mm*(6±0.2)mm
≥22
/
PC+ABS共混聚合物成品
件材料要求
ISO179
塑料-弯曲性能的测定
Miinth
5
DV
5.6
/
/
机械性能-简支梁冲击强
度/KJ/m2
参照ISO179/1eU执行
不断裂
/
PC+ABS共混聚合物成品
件材料要求
ISO179/1eU
塑料-简支梁冲击强度的测定
Miinth
5
DV
5.7
/
/
物理性能-维卡软化温度
/℃
参照ISO306B/50执行
>123
/
PC+ABS共混聚合物成品
件材料要求
ISO306B/50
塑料-热塑塑料-维卡软化温
度的测定
Miinth
3
DV
5.8
/
/
散发特性-雾翳/μg/g
参照SMTC5400010
≤50
/
轿车内饰零件及材料散
发性能技术要求
SMTC5400010
轿车内饰材料及零件雾翳测
定方法
Miinth
3
DV
零件开发验证计划—材料部分
ComponentADVPlan-Materialtest
附件一总成零件开发验证计划-材料部分模板
项目号/ProjectNo B Sportback              零件号/PartNo 11713775                零件名称/PartName  尾灯总成(行李箱盖侧)（高配）              供应商/Supplier 大茂伟瑞柯车灯有限公司
1/14
SMPV-4.3.2-003-QA-F01


序号
零件名称
材料牌号/名称
ADV试验条目
ADV试验子条目
要求/限值
技术要求/协议编号
技术要求/协议名称
试验规范编号
试验规范名称
分析/试验地点/单位
试验样件数量
分析/认证
类型
试验开始时间
试验结束时间
备注
零件开发验证计划—材料部分
ComponentADVPlan-Materialtest
附件一总成零件开发验证计划-材料部分模板
项目号/ProjectNo B Sportback              零件号/PartNo 11713775                零件名称/PartName  尾灯总成(行李箱盖侧)（高配）              供应商/Supplier 大茂伟瑞柯车灯有限公司
6
油漆-镭雕面
A面东来油漆
/
/
/
/
/
/
/
/
/
/
/
/
/
敏实
6.1
/
/
漆膜厚度
截面法
底漆：6~20μm 色
漆：10~25μm
（白色20~35μ
m） 清漆：25~50
μm
/
外饰件涂装要求
ISO2808
涂料和清漆,漆膜厚度的测定
三方
3
DV
6.2
/
/
划格试验
ISO2409
特征值：0~1级
/
外饰件涂装要求
ISO2409
色漆和清漆划格试验
三方
3
DV
6.3
/
/
蒸气喷射试验
SMTC5200008
a）划线类型：十字划线
（两划线相互垂直）；
b)冲击部位：划线处；
c)喷射角度（喷出扇面与划
线所在平面所呈角
度）：45°；
d）喷嘴至样件距离：
150mm；
e）水温：70℃（在容器中
测量）
f）压力：9MPa±0.5MPa
（流速10.5L/min）
g）冲击时间：每条划线20s
。
漆层无脱落
/
外饰件涂装要求
SMTC5200008
油漆涂层的蒸汽喷射试验
三方
3
DV
6.4
/
/
冷凝水试验
240h，按照ISO6270-
2CH，40℃，100%RH
评判前在室温下进
行30分钟气候适应
性处理
要求:
a)30分钟后按
ISO4628-2判断起
泡度,允许等级
2(S2）
b)24h后按
ISO4628-2判断其
起泡度,允许等级
0(S0）
c)附着力必须满足
划格试验和蒸气喷
射试验规定的要求
/
外饰件涂装要求
ISO6270-2CH
冷凝水气候测试试验方法
三方
3
DV
6.5
/
/
环境交变试验
20周期，按照
SMTC5400005方法B
要求:油漆表面无可
视变化
/
外饰件涂装要求
SMTC5400005
汽车零件耐气候交变试验
三方
3
DV
6.6
/
/
高温存放
在循环空气中存放240h,
试验温度(90±2℃),
室温下至少进行30分钟气候
适应性处理
要求:
a)油漆表面无变化
b)附着力的要求必
须满足:
划格试验和蒸气喷
射试验规定的要求
/
外饰件涂装要求
ISO2409
SMTC5200008
色漆和清漆划格试验
油漆涂层的蒸汽喷射试验
三方
3
DV
6.7
/
/
低温存放
热存放后用同一零件进行冷
存放试验;
试验时间:24h
试验温度:－40±3℃
室温下至少进行30分钟气候
适应性处理
要求:
a)油漆表面无变化
b)附着力的要求必
须满足:
划格试验和蒸气喷
射试验规定的要求
/
外饰件涂装要求
ISO2409
SMTC5200008
色漆和清漆划格试验
油漆涂层的蒸汽喷射试验
三方
3
DV
2/14
SMPV-4.3.2-003-QA-F01


序号
零件名称
材料牌号/名称
ADV试验条目
ADV试验子条目
要求/限值
技术要求/协议编号
技术要求/协议名称
试验规范编号
试验规范名称
分析/试验地点/单位
试验样件数量
分析/认证
类型
试验开始时间
试验结束时间
备注
零件开发验证计划—材料部分
ComponentADVPlan-Materialtest
附件一总成零件开发验证计划-材料部分模板
项目号/ProjectNo B Sportback              零件号/PartNo 11713775                零件名称/PartName  尾灯总成(行李箱盖侧)（高配）              供应商/Supplier 大茂伟瑞柯车灯有限公司
6.8
/
/
低温冲击
(-40±3℃)存放24h之后按照
ISO4532进行冲击试验
要求:
漆层无散落和裂纹
/
外饰件涂装要求
ISO4532
釉瓷器耐冲击性测定.枪击试
验
三方
3
DV
6.9
/
/
石击试验
ISO20567-1：2017B
压力：200kpa
沙里质量：500g
时间：10s
次数：2
特征值≤2
/
外饰件涂装要求
ISO20567
涂料和清漆.涂料抗石屑性的
测定.第1部分
三方
3
DV
6.10
/
/
耐化学品试验
SMTC5300001-2019(V6)
1)FAM试验燃油:根
据ISO2812-3(利用
吸收介质的方法)室
温下存放10min执
行
2)超级无铅汽
油:GB17930,根据
ISO2812-3(利用吸
收介质的方法)室温
下存放10min执行
3)柴油机燃
料:GB/T19147,根
据ISO2812（利用
吸收介质的方法)室
温下存放1h执行
4)发动机
油:ACEAEuropean
OilSequences200
8根据ISO2812-4
（定位法）在室温
下存放16h执行
5)制动
液:SMTC2240001,
根据ISO2812-3
（利用吸收介质的
/
外饰件涂装要求
ISO2812
色漆和清漆 耐液体性的测定
第3部分
三方
3
DV
6.11
/
/
油漆试验
耐光性及耐气候性能
SMTC 5 300 001
方法二，干热及湿
热 1个周期
要求:
无可见的颜色和光
泽度的变化,根据
DIN EN 20 105-
A02灰色标度等级
≥4级
/
外饰件涂装要求
SMTC 5 400 006
SMTC 5 400 007
非金属材料 氙灯加速干热气
候下的光照试验
非金属材料 湿热气候下的氙
灯加速光照试验
Minth
1
DV
7
油漆-B面PPG匀光漆
/
/
/
/
/
/
/
/
/
/
/
/
/
敏实
7.1
/
/
漆膜厚度
截面法
底漆：15~25μm
保护漆：15~25μ
m
/
外饰件涂装要求
ISO2808
涂料和清漆,漆膜厚度的测定
三方
3
DV
7.2
/
/
划格试验
ISO2409
特征值：0~1级
/
外饰件涂装要求
ISO2409
色漆和清漆划格试验
三方
3
DV
3/14
SMPV-4.3.2-003-QA-F01


序号
零件名称
材料牌号/名称
ADV试验条目
ADV试验子条目
要求/限值
技术要求/协议编号
技术要求/协议名称
试验规范编号
试验规范名称
分析/试验地点/单位
试验样件数量
分析/认证
类型
试验开始时间
试验结束时间
备注
零件开发验证计划—材料部分
ComponentADVPlan-Materialtest
附件一总成零件开发验证计划-材料部分模板
项目号/ProjectNo B Sportback              零件号/PartNo 11713775                零件名称/PartName  尾灯总成(行李箱盖侧)（高配）              供应商/Supplier 大茂伟瑞柯车灯有限公司
7.3
/
/
冷凝水试验
240h，按照ISO6270-
2CH，40℃，100%RH
评判前在室温下进
行30分钟气候适应
性处理
要求:
a)30分钟后按
ISO4628-2判断起
泡度,允许等级
2(S2）
b)24h后按
ISO4628-2判断其
起泡度,允许等级
0(S0）
c)附着力必须满足
划格试验和蒸气喷
射试验规定的要求
/
外饰件涂装要求
ISO6270-2CH
冷凝水气候测试试验方法
三方
3
DV
不做蒸汽喷射
检查要求
7.4
/
/
环境交变试验
20周期，按照
SMTC5400005方法B
要求:油漆表面无可
视变化
/
外饰件涂装要求
SMTC5400005
汽车零件耐气候交变试验
三方
3
DV
7.5
/
/
高温存放
在循环空气中存放240h,
试验温度(90±2℃),
室温下至少进行30分钟气候
适应性处理
要求:
a)油漆表面无变化
b)附着力的要求必
须满足:
划格试验和蒸气喷
射试验规定的要求
/
外饰件涂装要求
ISO2409
SMTC5200008
色漆和清漆划格试验
油漆涂层的蒸汽喷射试验
三方
3
DV
不做蒸汽喷射
检查要求
7.6
/
/
低温存放
热存放后用同一零件进行冷
存放试验;
试验时间:24h
试验温度:－40±3℃
室温下至少进行30分钟气候
适应性处理
要求:
a)油漆表面无变化
b)附着力的要求必
须满足:
划格试验和蒸气喷
射试验规定的要求
/
外饰件涂装要求
ISO2409
SMTC5200008
色漆和清漆划格试验
油漆涂层的蒸汽喷射试验
三方
3
DV
不做蒸汽喷射
检查要求
7.7
/
/
油漆试验
耐光性及耐气候性能
SMTC 5 300 001
方法二，干热及湿
热 1个周期
要求:
无可见的颜色和光
泽度的变化,根据
DIN EN 20 105-
A02灰色标度等级
≥4级
/
外饰件涂装要求
SMTC 5 400 006
SMTC 5 400 007
非金属材料 氙灯加速干热气
候下的光照试验
非金属材料 湿热气候下的氙
灯加速光照试验
Minth
1
DV
A面照射，B面
只做外观检查
8
底座
17-8211B
PC+ABS
鼎和DH9001-B
/
/
/
/
/
/
/
/
/
/
8.1
/
/
材质鉴定
红外
PC+ABS
/
PC+ABS共混聚合物成品
件材料要求
GB/T6040
红外光谱分析方法通则
三方
1
DV
同材声明
8.2
/
/
材质鉴定
玻璃化转变温度/℃
/
/
PC+ABS共混聚合物成品
件材料要求
ISO11357
塑料-差动扫描热量法(DSC)
三方
1
DV
同材声明
8.3
/
/
物理性能
密度/g/cm3
1.13-1.15
/
PC+ABS共混聚合物成品
件材料要求
ISO1183
非泡沫塑料的密度测定方法
VTYC
3
DV
同材声明
8.4
/
/
机械性能
弯曲强度/Mpa
≥80
/
PC+ABS共混聚合物成品
件材料要求
ISO178
塑料-弯曲性能的测定
三方
5
DV
同材声明
8.5
/
/
机械性能
简支梁缺口冲击强度/KJ/m2
≥22
/
PC+ABS共混聚合物成品
件材料要求
ISO179
塑料-简支梁冲击强度的测定
三方
/
DV
同材声明
8.6
/
/
机械性能
简支梁冲击强度/KJ/m2
不断裂
/
PC+ABS共混聚合物成品
件材料要求
ISO179/1eU
塑料-简支梁冲击强度的测定
三方
5
DV
同材声明
8.7
/
/
物理性能
维卡软化温度/℃
＞123
/
PC+ABS共混聚合物成品
件材料要求
ISO306B/50
塑料-热塑塑料-维卡软化温
度的测定
VTYC
5
DV
同材声明
8.8
/
/
散发特性
雾翳/μg/g
≤50
/
轿车内饰零件及材料散
发性能技术要求
SMTC5400010
轿车内饰材料及零件雾翳测
定方法
三方
3
DV
同材声明
9
饰圈1/2
17-8211RS1
17-8211RS2
PC
Sabic
121R 701
/
/
/
/
/
/
/
/
/
/
9.1
/
/
材质鉴定
红外
PC
/
PC材料要求
GB/T6040
红外光谱分析方法通则
三方
1
DV
同材声明
4/14
SMPV-4.3.2-003-QA-F01


序号
零件名称
材料牌号/名称
ADV试验条目
ADV试验子条目
要求/限值
技术要求/协议编号
技术要求/协议名称
试验规范编号
试验规范名称
分析/试验地点/单位
试验样件数量
分析/认证
类型
试验开始时间
试验结束时间
备注
零件开发验证计划—材料部分
ComponentADVPlan-Materialtest
附件一总成零件开发验证计划-材料部分模板
项目号/ProjectNo B Sportback              零件号/PartNo 11713775                零件名称/PartName  尾灯总成(行李箱盖侧)（高配）              供应商/Supplier 大茂伟瑞柯车灯有限公司
9.2
/
/
材质鉴定
玻璃化转变温度/℃
/
/
PC材料要求
ISO11357
塑料-差动扫描热量法(DSC)
三方
1
DV
同材声明
9.3
/
/
物理性能
密度/g/cm3
1.18-1.22
/
PC材料要求
ISO1183
非泡沫塑料的密度测定方法
VTYC
3
DV
同材声明
9.4
/
/
机械性能
弯曲强度/Mpa
≥80
/
PC材料要求
ISO178
塑料-弯曲性能的测定
三方
5
DV
同材声明
9.5
/
/
机械性能
弯曲模量/Mpa
≥2080
/
PC材料要求
ISO178
塑料-弯曲性能的测定
三方
5
DV
同材声明
9.6
/
/
机械性能
简支梁缺口冲击强度/KJ/m2
不断或部分断裂
/
PC材料要求
ISO179（4J）
塑料-简支梁冲击强度的测定
三方
5
DV
同材声明
9.7
/
/
机械性能
拉伸强度/Mpa
≥55
/
PC材料要求
ISO527
塑料-拉伸性能的测定
三方
5
DV
同材声明
9.8
/
/
物理性能
维卡软化温度/℃
≥140
/
PC材料要求
ISO306B/50
塑料-热塑塑料-维卡软化温
度的测定
VTYC
2
DV
同材声明
9.9
/
/
散发特性
雾翳/μg/g
≤30
/
轿车内饰零件及材料散
发性能技术要求
SMTC5400010
轿车内饰材料及零件雾翳测
定方法
三方
3
DV
10
导光条1/2
17-8211LP1
17-8211LP2
PC
科思创聚合物（中
国）有限公司
Makrolon2245透
明000000
/
/
/
/
/
/
/
/
/
/
10.1
/
/
材质鉴定
红外
PC
/
PC材料要求
GB/T6040
红外光谱分析方法通则
三方
1
DV
同材声明
10.2
/
/
材质鉴定
玻璃化转变温度/℃
/
/
PC材料要求
ISO11357
塑料-差动扫描热量法(DSC)
三方
1
DV
同材声明
10.3
/
/
物理性能
熔融指数MFR260℃
/2.16Kg
20±5
/
PC材料要求
ISO1133
热塑塑料的熔体质量流动速
率(MFR)
三方
3
DV
同材声明
10.4
/
/
物理性能
密度/g/cm3
1.18-1.22
/
PC材料要求
ISO1183
非泡沫塑料的密度测定方法
VTYC
3
DV
同材声明
10.5
/
/
机械性能
弯曲强度/Mpa
≥80
/
PC材料要求
ISO178
塑料-弯曲性能的测定
三方
5
DV
同材声明
10.6
/
/
机械性能
弯曲模量/Mpa
≥2080
/
PC材料要求
ISO178
塑料-弯曲性能的测定
三方
5
DV
同材声明
10.7
/
/
机械性能
简支梁缺口冲击强度/KJ/m2
实测值
不断或部分断裂
/
PC材料要求
ISO179（4J）
塑料-简支梁冲击强度的测定
三方
5
DV
同材声明
10.8
/
/
机械性能
拉伸强度/Mpa
≥55
/
PC材料要求
ISO527
塑料-拉伸性能的测定
三方
5
DV
同材声明
10.9
/
/
物理性能
维卡软化温度/℃
≥140
/
PC材料要求
ISO306B/50
塑料-热塑塑料-维卡软化温
度的测定
VTYC
2
DV
同材声明
10.10
/
/
散发特性
雾翳/μg/g
≤30
/
轿车内饰零件及材料散
发性能技术要求
SMTC5400010
轿车内饰材料及零件雾翳测
定方法
三方
3
DV
同材声明
11
导光条3/4
17-8211LP3
17-8211LP4
PC
科思创聚合物（中
国）有限公司
Makrolon2245透
明000000
/
/
/
/
/
/
/
/
/
/
11.1
/
/
材质鉴定
红外
PC
/
PC材料要求
GB/T6040
红外光谱分析方法通则
三方
1
DV
同材声明
11.2
/
/
材质鉴定
玻璃化转变温度/℃
/
/
PC材料要求
ISO11357
塑料-差动扫描热量法(DSC)
三方
1
DV
同材声明
11.3
/
/
物理性能
熔融指数MFR260℃
/2.16Kg
20±5
/
PC材料要求
ISO1133
热塑塑料的熔体质量流动速
率(MFR)
三方
3
DV
同材声明
11.4
/
/
物理性能
密度/g/cm3
1.18-1.22
/
PC材料要求
ISO1183
非泡沫塑料的密度测定方法
VTYC
3
DV
同材声明
11.5
/
/
机械性能
弯曲强度/Mpa
≥80
/
PC材料要求
ISO178
塑料-弯曲性能的测定
三方
5
DV
同材声明
11.6
/
/
机械性能
弯曲模量/Mpa
≥2080
/
PC材料要求
ISO178
塑料-弯曲性能的测定
三方
5
DV
同材声明
11.7
/
/
机械性能
简支梁缺口冲击强度/KJ/m2
实测值
不断或部分断裂
/
PC材料要求
ISO179（4J）
塑料-简支梁冲击强度的测定
三方
5
DV
同材声明
11.8
/
/
机械性能
拉伸强度/Mpa
≥55
/
PC材料要求
ISO527
塑料-拉伸性能的测定
三方
5
DV
同材声明
5/14
SMPV-4.3.2-003-QA-F01


序号
零件名称
材料牌号/名称
ADV试验条目
ADV试验子条目
要求/限值
技术要求/协议编号
技术要求/协议名称
试验规范编号
试验规范名称
分析/试验地点/单位
试验样件数量
分析/认证
类型
试验开始时间
试验结束时间
备注
零件开发验证计划—材料部分
ComponentADVPlan-Materialtest
附件一总成零件开发验证计划-材料部分模板
项目号/ProjectNo B Sportback              零件号/PartNo 11713775                零件名称/PartName  尾灯总成(行李箱盖侧)（高配）              供应商/Supplier 大茂伟瑞柯车灯有限公司
11.9
/
/
物理性能
维卡软化温度/℃
≥140
/
PC材料要求
ISO306B/50
塑料-热塑塑料-维卡软化温
度的测定
VTYC
2
DV
同材声明
11.10
/
/
散发特性
雾翳/μg/g
≤30
/
轿车内饰零件及材料散
发性能技术要求
SMTC5400010
轿车内饰材料及零件雾翳测
定方法
三方
3
DV
同材声明
12
支架1/2
17-8211H1
17-8211H2
PC
Sabic
121R 701
/
/
/
/
/
/
/
/
/
/
12.1
/
/
材质鉴定
红外
PC
/
PC材料要求
GB/T6040
红外光谱分析方法通则
三方
1
DV
同材声明
12.2
/
/
材质鉴定
玻璃化转变温度/℃
/
/
PC材料要求
ISO11357
塑料-差动扫描热量法(DSC)
三方
1
DV
同材声明
12.3
/
/
物理性能
密度/g/cm3
1.18-1.22
/
PC材料要求
ISO1183
非泡沫塑料的密度测定方法
VTYC
3
DV
同材声明
12.4
/
/
机械性能
弯曲强度/Mpa
≥80
/
PC材料要求
ISO178
塑料-弯曲性能的测定
三方
5
DV
同材声明
12.5
/
/
机械性能
弯曲模量/Mpa
≥2080
/
PC材料要求
ISO178
塑料-弯曲性能的测定
三方
5
DV
同材声明
12.6
/
/
机械性能
简支梁缺口冲击强度/KJ/m2
不断或部分断裂
/
PC材料要求
ISO179（4J）
塑料-简支梁冲击强度的测定
三方
5
DV
同材声明
12.7
/
/
机械性能
拉伸强度/Mpa
≥55
/
PC材料要求
ISO527
塑料-拉伸性能的测定
三方
5
DV
同材声明
12.8
/
/
物理性能
维卡软化温度/℃
≥140
/
PC材料要求
ISO306B/50
塑料-热塑塑料-维卡软化温
度的测定
VTYC
2
DV
同材声明
12.9
/
/
散发特性
雾翳/μg/g
≤30
/
轿车内饰零件及材料散
发性能技术要求
SMTC5400010
轿车内饰材料及零件雾翳测
定方法
三方
3
DV
同材声明
13
导光条5/6
17-8211LP5
17-8211LP6
PC
科思创聚合物（中
国）有限公司
Makrolon2245透
明000000
/
/
/
/
/
/
/
/
/
/
13.1
/
/
材质鉴定
红外
PC
/
PC材料要求
GB/T6040
红外光谱分析方法通则
三方
1
DV
同材声明
13.2
/
/
材质鉴定
玻璃化转变温度/℃
/
/
PC材料要求
ISO11357
塑料-差动扫描热量法(DSC)
三方
1
DV
同材声明
13.3
/
/
物理性能
熔融指数MFR260℃
/2.16Kg
20±5
/
PC材料要求
ISO1133
热塑塑料的熔体质量流动速
率(MFR)
三方
3
DV
同材声明
13.4
/
/
物理性能
密度/g/cm3
1.18-1.22
/
PC材料要求
ISO1183
非泡沫塑料的密度测定方法
VTYC
3
DV
同材声明
13.5
/
/
机械性能
弯曲强度/Mpa
≥80
/
PC材料要求
ISO178
塑料-弯曲性能的测定
三方
5
DV
同材声明
13.6
/
/
机械性能
弯曲模量/Mpa
≥2080
/
PC材料要求
ISO178
塑料-弯曲性能的测定
三方
5
DV
同材声明
13.7
/
/
机械性能
简支梁缺口冲击强度/KJ/m2
实测值
不断或部分断裂
/
PC材料要求
ISO179（4J）
塑料-简支梁冲击强度的测定
三方
5
DV
同材声明
13.8
/
/
机械性能
拉伸强度/Mpa
≥55
/
PC材料要求
ISO527
塑料-拉伸性能的测定
三方
5
DV
同材声明
13.9
/
/
物理性能
维卡软化温度/℃
≥140
/
PC材料要求
ISO306B/50
塑料-热塑塑料-维卡软化温
度的测定
VTYC
2
DV
同材声明
13.10
/
/
散发特性
雾翳/μg/g
≤30
/
轿车内饰零件及材料散
发性能技术要求
SMTC5400010
轿车内饰材料及零件雾翳测
定方法
三方
3
DV
同材声明
14
反射镜1/2
17-8211R1
17-8211R2
（部分真空电镀+皮纹
JXJ1003）
PC
SABIC
121R701
/
/
/
/
/
/
/
14.1
/
/
材质鉴定
红外
PC
/
PC材料要求
GB/T6040
红外光谱分析方法通则
三方
1
DV
同材声明
14.2
/
/
材质鉴定
玻璃化转变温度/℃
/
/
PC材料要求
ISO11357
塑料-差动扫描热量法(DSC)
三方
1
DV
同材声明
6/14
SMPV-4.3.2-003-QA-F01


序号
零件名称
材料牌号/名称
ADV试验条目
ADV试验子条目
要求/限值
技术要求/协议编号
技术要求/协议名称
试验规范编号
试验规范名称
分析/试验地点/单位
试验样件数量
分析/认证
类型
试验开始时间
试验结束时间
备注
零件开发验证计划—材料部分
ComponentADVPlan-Materialtest
附件一总成零件开发验证计划-材料部分模板
项目号/ProjectNo B Sportback              零件号/PartNo 11713775                零件名称/PartName  尾灯总成(行李箱盖侧)（高配）              供应商/Supplier 大茂伟瑞柯车灯有限公司
14.3
/
/
物理性能
密度/g/cm3
1.18-1.22
/
PC材料要求
ISO1183
非泡沫塑料的密度测定方法
VTYC
3
DV
同材声明
14.4
/
/
机械性能
弯曲强度/Mpa
≥80
/
PC材料要求
ISO178
塑料-弯曲性能的测定
三方
5
DV
同材声明
14.5
/
/
机械性能
弯曲模量/Mpa
≥2080
/
PC材料要求
ISO178
塑料-弯曲性能的测定
三方
5
DV
同材声明
14.6
/
/
机械性能
简支梁缺口冲击强度/KJ/m2
不断或部分断裂
/
PC材料要求
ISO179（4J）
塑料-简支梁冲击强度的测定
三方
5
DV
同材声明
14.7
/
/
机械性能
拉伸强度/Mpa
≥55
/
PC材料要求
ISO527
塑料-拉伸性能的测定
三方
5
DV
同材声明
14.8
/
/
物理性能
维卡软化温度/℃
≥140
/
PC材料要求
ISO306B/50
塑料-热塑塑料-维卡软化温
度的测定
VTYC
2
DV
同材声明
14.9
/
/
散发特性
雾翳/μg/g
≤30
/
轿车内饰零件及材料散
发性能技术要求
SMTC5400010
轿车内饰材料及零件雾翳测
定方法
三方
3
DV
同材声明
镀铝要求
镀铝性能
/
/
/
/
/
/
/
/
/
14.10
/
/
附着力测试
划格试验
间隔1mm划格，划
入基材，tesa
4657/附着力等级≤
1
/
PC镀铝要求
ISO2409
密闭车灯反射涂层材料性能
要求
VTYC
3
DV
VYTC
14.11
/
/
耐环境存放
气候交变
SMTC 5 400 005-
B,8循环，外观无变
化
/
PC镀铝要求
SMTC5400005方法B
密闭车灯反射涂层材料性能
要求
VTYC
3
DV
VYTC
14.12
/
/
耐环境存放
高温存放
PC：115℃
/240h，外观无明
显变化
/
PC镀铝要求
SMTC5100041
密闭车灯反射涂层材料性能
要求
VTYC
3
DV
VYTC
14.13
/
/
耐环境存放
冷凝水试验
40℃/48h ，100%
湿度，无剥落，起
泡，腐蚀等不良外
观现象
/
PC镀铝要求
ISO6270
密闭车灯反射涂层材料性能
要求
VTYC
3
DV
VYTC
15
反射镜3/4
17-8211R3
17-8211R4
PC
SABIC
141RWH8G792
/
/
/
/
/
/
/
/
/
/
15.1
/
/
材质鉴定
红外
PC
/
PC材料要求
GB/T6040
红外光谱分析方法通则
三方
1
DV
同材声明
15.2
/
/
材质鉴定
玻璃化转变温度/℃
/
/
PC材料要求
ISO11357
塑料-差动扫描热量法(DSC)
三方
1
DV
同材声明
15.3
/
/
物理性能
密度/g/cm3
1.18-1.22
/
PC材料要求
ISO1183
非泡沫塑料的密度测定方法
VTYC
3
DV
同材声明
15.4
/
/
机械性能
弯曲强度/Mpa
≥80
/
PC材料要求
ISO178
塑料-弯曲性能的测定
三方
5
DV
同材声明
15.5
/
/
机械性能
弯曲模量/Mpa
≥2080
/
PC材料要求
ISO178
塑料-弯曲性能的测定
三方
5
DV
同材声明
15.6
/
/
机械性能
简支梁缺口冲击强度/KJ/m2
实测值
/
PC材料要求
ISO179（4J）
塑料-简支梁冲击强度的测定
三方
5
DV
同材声明
15.7
/
/
机械性能
拉伸强度/Mpa
≥55
/
PC材料要求
ISO527
塑料-拉伸性能的测定
三方
5
DV
同材声明
15.8
/
/
物理性能
维卡软化温度/℃
≥140
/
PC材料要求
ISO306B/50
塑料-热塑塑料-维卡软化温
度的测定
VTYC
2
DV
同材声明
15.9
/
/
散发特性
雾翳/μg/g
≤30
/
轿车内饰零件及材料散
发性能技术要求
SMTC5400010
轿车内饰材料及零件雾翳测
定方法
三方
3
DV
同材声明
16
反射镜5/6
17-8211R5
17-8211R6
PC
SABIC
141RWH8G792
/
/
/
/
/
/
/
/
/
/
16.1
/
/
材质鉴定
红外
PC
/
PC材料要求
GB/T6040
红外光谱分析方法通则
三方
1
DV
同材声明
16.2
/
/
材质鉴定
玻璃化转变温度/℃
/
/
PC材料要求
ISO11357
塑料-差动扫描热量法(DSC)
三方
1
DV
同材声明
16.3
/
/
物理性能
密度/g/cm3
1.18-1.22
/
PC材料要求
ISO1183
非泡沫塑料的密度测定方法
VTYC
3
DV
同材声明
16.4
/
/
机械性能
弯曲强度/Mpa
≥80
/
PC材料要求
ISO178
塑料-弯曲性能的测定
三方
5
DV
同材声明
7/14
SMPV-4.3.2-003-QA-F01


序号
零件名称
材料牌号/名称
ADV试验条目
ADV试验子条目
要求/限值
技术要求/协议编号
技术要求/协议名称
试验规范编号
试验规范名称
分析/试验地点/单位
试验样件数量
分析/认证
类型
试验开始时间
试验结束时间
备注
零件开发验证计划—材料部分
ComponentADVPlan-Materialtest
附件一总成零件开发验证计划-材料部分模板
项目号/ProjectNo B Sportback              零件号/PartNo 11713775                零件名称/PartName  尾灯总成(行李箱盖侧)（高配）              供应商/Supplier 大茂伟瑞柯车灯有限公司
16.5
/
/
机械性能
弯曲模量/Mpa
≥2080
/
PC材料要求
ISO178
塑料-弯曲性能的测定
三方
5
DV
同材声明
16.6
/
/
机械性能
简支梁缺口冲击强度/KJ/m2
实测值
/
PC材料要求
ISO179（4J）
塑料-简支梁冲击强度的测定
三方
5
DV
同材声明
16.7
/
/
机械性能
拉伸强度/Mpa
≥55
/
PC材料要求
ISO527
塑料-拉伸性能的测定
三方
5
DV
同材声明
16.8
/
/
物理性能
维卡软化温度/℃
≥140
/
PC材料要求
ISO306B/50
塑料-热塑塑料-维卡软化温
度的测定
VTYC
2
DV
同材声明
16.9
/
/
散发特性
雾翳/μg/g
≤30
/
轿车内饰零件及材料散
发性能技术要求
SMTC5400010
轿车内饰材料及零件雾翳测
定方法
三方
3
DV
同材声明
17
反射镜7/8
17-8211R7
17-8211R8
PC
SABIC
141R WH8G792
/
/
/
/
/
/
/
17.1
/
/
材质鉴定
红外
PC
/
PC材料要求
GB/T6040
红外光谱分析方法通则
三方
1
DV
同材声明
17.2
/
/
材质鉴定
玻璃化转变温度/℃
/
/
PC材料要求
ISO11357
塑料-差动扫描热量法(DSC)
三方
1
DV
同材声明
17.3
/
/
物理性能
密度/g/cm3
1.18-1.22
/
PC材料要求
ISO1183
非泡沫塑料的密度测定方法
VTYC
3
DV
同材声明
17.4
/
/
机械性能
弯曲强度/Mpa
≥80
/
PC材料要求
ISO178
塑料-弯曲性能的测定
三方
5
DV
同材声明
17.5
/
/
机械性能
弯曲模量/Mpa
≥2080
/
PC材料要求
ISO178
塑料-弯曲性能的测定
三方
5
DV
同材声明
17.6
/
/
机械性能
简支梁缺口冲击强度/KJ/m2
实测值
/
PC材料要求
ISO179（4J）
塑料-简支梁冲击强度的测定
三方
5
DV
同材声明
17.7
/
/
机械性能
拉伸强度/Mpa
≥55
/
PC材料要求
ISO527
塑料-拉伸性能的测定
三方
5
DV
同材声明
17.8
/
/
物理性能
维卡软化温度/℃
≥140
/
PC材料要求
ISO306B/50
塑料-热塑塑料-维卡软化温
度的测定
VTYC
2
DV
同材声明
17.9
/
/
散发特性
雾翳/μg/g
≤30
/
轿车内饰零件及材料散
发性能技术要求
SMTC5400010
轿车内饰材料及零件雾翳测
定方法
三方
3
DV
同材声明
18
反射镜9/10
17-8211R9
17-8211R10
PC
SABIC
141R WH8G792
/
/
/
/
/
/
/
18.1
/
/
材质鉴定
红外
PC
/
PC材料要求
GB/T6040
红外光谱分析方法通则
三方
1
DV
同材声明
18.2
/
/
材质鉴定
玻璃化转变温度/℃
/
/
PC材料要求
ISO11357
塑料-差动扫描热量法(DSC)
三方
1
DV
同材声明
18.3
/
/
物理性能
密度/g/cm3
1.18-1.22
/
PC材料要求
ISO1183
非泡沫塑料的密度测定方法
VTYC
3
DV
同材声明
18.4
/
/
机械性能
弯曲强度/Mpa
≥80
/
PC材料要求
ISO178
塑料-弯曲性能的测定
三方
5
DV
同材声明
18.5
/
/
机械性能
弯曲模量/Mpa
≥2080
/
PC材料要求
ISO178
塑料-弯曲性能的测定
三方
5
DV
同材声明
18.6
/
/
机械性能
简支梁缺口冲击强度/KJ/m2
实测值
/
PC材料要求
ISO179（4J）
塑料-简支梁冲击强度的测定
三方
5
DV
同材声明
18.7
/
/
机械性能
拉伸强度/Mpa
≥55
/
PC材料要求
ISO527
塑料-拉伸性能的测定
三方
5
DV
同材声明
18.8
/
/
物理性能
维卡软化温度/℃
≥140
/
PC材料要求
ISO306B/50
塑料-热塑塑料-维卡软化温
度的测定
VTYC
2
DV
同材声明
18.9
/
/
散发特性
雾翳/μg/g
≤30
/
轿车内饰零件及材料散
发性能技术要求
SMTC5400010
轿车内饰材料及零件雾翳测
定方法
三方
3
DV
同材声明
19
支架11/12
17-8211H11
17-8211H12
PP-GF30
聚威
PP10 BK210DM
/
/
/
/
/
/
/
/
/
/
/
AS32项目有
用，与大灯同
材
19.1
/
/
红外光谱分析
红外光谱分析
PP
/
聚丙烯成品件材料要求
GB/T6040
红外光谱分析方法通则
三方
1
DV
同材声明
19.2
/
/
塑料-差示扫描量热分析
熔融温度（熔点）/℃
≥158
/
聚丙烯成品件材料要求
ISO 11357
塑料-熔融温度的测定
三方
1
DV
同材声明
19.3
/
/
抗热老化测试
抗热老化测试
耐老化后，测试后
零件不允许有脆化
现象
150℃700H
/
聚丙烯成品件材料要求
SMTC 6 330 021
抗热老化测试
VTYC实验室1
3
DV
同材声明
8/14
SMPV-4.3.2-003-QA-F01


序号
零件名称
材料牌号/名称
ADV试验条目
ADV试验子条目
要求/限值
技术要求/协议编号
技术要求/协议名称
试验规范编号
试验规范名称
分析/试验地点/单位
试验样件数量
分析/认证
类型
试验开始时间
试验结束时间
备注
零件开发验证计划—材料部分
ComponentADVPlan-Materialtest
附件一总成零件开发验证计划-材料部分模板
项目号/ProjectNo B Sportback              零件号/PartNo 11713775                零件名称/PartName  尾灯总成(行李箱盖侧)（高配）              供应商/Supplier 大茂伟瑞柯车灯有限公司
19.4
/
/
塑料-非泡沫塑料的密度
密度/g/cm3
1.15±0.03
/
聚丙烯成品件材料要求
ISO 1183 (方法A，浸
渍法)
非泡沫塑料的密度测定方法
VTYC实验室2
3
DV
同材声明
19.5
/
/
塑料-灰分（填料含量）
灰分（填料含量）/%
27-33
/
聚丙烯成品件材料要求
ISO 1172：1996（方
法A）
塑料-灰分的测定
三方
3
DV
同材声明
19.6
/
/
塑料-拉伸性能
拉伸强度/Mpa
≥48
/
聚丙烯成品件材料要求
ISO 527
塑料-拉伸性能的测定
三方
5
DV
同材声明
19.7
/
/
塑料-简支梁冲击强度
简支梁无缺口冲击强度
/KJ/m2
≥14
/
聚丙烯成品件材料要求
ISO 179
塑料-简支梁冲击强度的测定
三方
5
DV
同材声明
19.8
/
/
塑料-弯曲性能
弯曲强度/Mpa
≥68
/
聚丙烯成品件材料要求
ISO 178
塑料-弯曲性能的测定
三方
5
DV
同材声明
19.9
/
/
散发特性
雾翳/μg/g
≤50
/
轿车内饰零件及材料散
发性能技术要求
SMTC5400010
轿车内饰材料及零件雾翳测
定方法
三方
3
DV
同材声明
20
屏蔽罩
17-8211I
马口铁
/
/
/
/
/
/
/
/
/
/
/
与尾灯屏蔽罩
同材
20.1
/
/
金属材料及制品（化学
成分）
C
＜0.15%
Q/BQB 450 MR T-
2.5CA R2
冷墩钢盘条
GB/T4336
碳素钢和中低合金钢元素含
量的测火花放电原子发射光
谱法常规法
三方
1
DV
同材声明
20.2
/
/
金属材料及制品（化学
成分）
Si
＜0.03%
Q/BQB 450 MR T-
2.5CA R2
冷墩钢盘条
GB/T4336
碳素钢和中低合金钢元素含
量的测火花放电原子发射光
谱法常规法
三方
1
DV
同材声明
20.3
/
/
金属材料及制品（化学
成分）
Mn
＜1.00%
Q/BQB 450 MR T-
2.5CA R2
冷墩钢盘条
GB/T4336
碳素钢和中低合金钢元素含
量的测火花放电原子发射光
谱法常规法
三方
1
DV
同材声明
20.4
/
/
金属材料及制品（化学
成分）
P
＜0.02%
Q/BQB 450 MR T-
2.5CA R2
冷墩钢盘条
GB/T4336
碳素钢和中低合金钢元素含
量的测火花放电原子发射光
谱法常规法
三方
1
DV
同材声明
20.5
/
/
金属材料及制品（化学
成分）
S
＜0.03%
Q/BQB 450 MR T-
2.5CA R2
冷墩钢盘条
GB/T4336
碳素钢和中低合金钢元素含
量的测火花放电原子发射光
谱法常规法
三方
1
DV
同材声明
20.6
/
/
金属材料及制品（机械
性能）
芯部硬度/HR30T
55±3
Q/BQB 450 MR T-
2.5CA R2
/
GB/T230.1
金属材料洛氏硬度试验第1
部分：试验方法
三方
3
DV
同材声明
20.7
/
/
表面保护
中性盐雾
满足总成表面保护
要求
满足总成表面保护要求
镀锌层表面保护要求
满足总成表面保护要求
人造环境中的腐蚀试验
/
/
DV
同材声明
21
线束总成
17-8211SYN1
/
/
/
/
/
/
/
/
/
/
/
21.1
/
/
散发特性
雾翳/μg/g
≤50
SMTC5300004
轿车内饰零件及材料散
发性能技术要求
SMTC5400010
轿车内饰材料及零件雾翳测
定方法
三方
3
DV
22
线束总成
17-8211SYN2
/
/
/
/
/
/
/
/
/
/
/
与17-
8211SYN1同
材
22.1
/
/
散发特性
雾翳/μg/g
≤50
SMTC5300004
轿车内饰零件及材料散
发性能技术要求
SMTC5400010
轿车内饰材料及零件雾翳测
定方法
三方
3
DV
同材声明
23
DX4075
装车螺丝
10B21
环保达克罗
/
/
/
/
/
/
/
/
/
/
与DX1022同
材
23.1
/
/
化学成分
C
0.18-0.23
Q/BQB517
冷镦钢盘条
GB/T 4336
碳素钢和中低合金钢 多元素
含量的测定 火花放电原子发
射光谱法（常规法）
三方
1
DV
同材声明
23.2
/
/
化学成分
Si
≤0.10
Q/BQB517
冷镦钢盘条
GB/T 4336
碳素钢和中低合金钢 多元素
含量的测定 火花放电原子发
射光谱法（常规法）
三方
1
DV
同材声明
23.3
/
/
化学成分
Mn
0.70-1.00
Q/BQB517
冷镦钢盘条
GB/T 4336
碳素钢和中低合金钢 多元素
含量的测定 火花放电原子发
射光谱法（常规法）
三方
1
DV
同材声明
23.4
/
/
化学成分
P
≤0.020
Q/BQB517
冷镦钢盘条
GB/T 4336
碳素钢和中低合金钢 多元素
含量的测定 火花放电原子发
射光谱法（常规法）
三方
1
DV
同材声明
23.5
/
/
化学成分
S
≤0.020
Q/BQB517
冷镦钢盘条
GB/T 4336
碳素钢和中低合金钢 多元素
含量的测定 火花放电原子发
射光谱法（常规法）
三方
1
DV
同材声明
23.6
/
/
化学成分
B
≥0.0008
Q/BQB517
冷镦钢盘条
GB/T 4336
碳素钢和中低合金钢 多元素
含量的测定 火花放电原子发
射光谱法（常规法）
三方
1
DV
同材声明
23.7
/
/
机械性能
维氏硬度试验
芯部硬度/HV
≥130
GB/T3098.1
紧固件机械性能 螺栓、
螺钉和螺柱
GB/T 4340.1
金属材料 维氏硬度试验第1
部分：试验方法
三方
3
DV
同材声明
23.8
/
/
膜厚
膜厚-X射线光谱法/µm
≥5μm
/
锌镍合金镀层表面保护
要求
ISO 3497
金属镀层 镀层厚度测量 X射
线光谱方法
三方
3
DV
同材声明
9/14
SMPV-4.3.2-003-QA-F01


序号
零件名称
材料牌号/名称
ADV试验条目
ADV试验子条目
要求/限值
技术要求/协议编号
技术要求/协议名称
试验规范编号
试验规范名称
分析/试验地点/单位
试验样件数量
分析/认证
类型
试验开始时间
试验结束时间
备注
零件开发验证计划—材料部分
ComponentADVPlan-Materialtest
附件一总成零件开发验证计划-材料部分模板
项目号/ProjectNo B Sportback              零件号/PartNo 11713775                零件名称/PartName  尾灯总成(行李箱盖侧)（高配）              供应商/Supplier 大茂伟瑞柯车灯有限公司
23.9
/
/
膜厚
镀层含量/%
电镀镀层镍含量
12%-16%
/
锌镍合金镀层表面保护
要求
ISO 3497
金属镀层 镀层厚度测量 X射
线光谱方法
三方
3
DV
同材声明
23.10
/
/
附着力测试
镀锌镍附着力测试
试件在（300±
10）℃下存放30
分钟，紧接着浸入
室温水中要求：镀
/
锌镍合金镀层表面保护
要求
SMTC 5 100 003
锌镍合金镀层表面保护要求
三方
3
DV
同材声明
23.11
/
/
耐腐蚀试验
中性盐雾
满足总成表面保护
要求
满足总成表面保护要求
满足总成表面保护要求
ISO 9227
人造气氛腐蚀实验盐雾实验
/
/
DV
同材声明
24
装车螺丝密封垫
DP4061
EDPM
/
/
/
/
/
/
/
/
/
/
与尾灯
DP4060同材
24.1
/
/
物理性能
密度
（kg/m3)
170±25
/
泡棉材料要求
ISO 1183
泡沫塑料及橡胶表观密度的
测定
三方
3
DV
同材声明
24.2
/
/
物理性能
燃烧残余
/
/
泡棉材料要求
ASTM E2402
泡沫塑料及橡胶表观密度的
测定
三方
3
DV
同材声明
24.3
/
/
物理性能
抗张强度（供货态）/
（N/mm2×10-1）
≥4
/
泡棉材料要求
DIN 53504
硫化橡胶或热塑性橡胶拉伸
应力-应变特性
三方
5
DV
同材声明
24.4
/
/
物理性能
抗张强度（+70℃/46h）/
（N/mm2×10-1）
≥4
/
泡棉材料要求
DIN 53504
DIN 53508
硫化橡胶或热塑性橡胶拉伸
应力-应变特性
三方
5
DV
同材声明
24.5
/
/
物理性能
抗张强度（+90℃/94h）/
（N/mm2×10-1）
≥4
/
泡棉材料要求
DIN 53504
DIN 53508
硫化橡胶或热塑性橡胶拉伸
应力-应变特性
三方
5
DV
同材声明
24.6
/
/
物理性能
伸长率（供货态）/%
≥150
/
泡棉材料要求
DIN 53504
硫化橡胶或热塑性橡胶拉伸
应力-应变特性
三方
5
DV
同材声明
24.7
/
/
物理性能
伸长率（+70℃/46h）/%
≥150
/
泡棉材料要求
DIN 53504
DIN 53508
硫化橡胶或热塑性橡胶拉伸
应力-应变特性
三方
5
DV
同材声明
24.8
/
/
物理性能
伸长率（+90℃/94h）/%
≥100
/
泡棉材料要求
DIN 53504
DIN 53508
硫化橡胶或热塑性橡胶拉伸
应力-应变特性
三方
5
DV
同材声明
24.9
/
/
物理性能
残余变形/%
(23 ± 2) °C/72h 存放后
（卸载30min读数）
压缩量25%
≤40
/
泡棉材料要求
DIN 53517
硫化橡胶或热塑性橡胶拉伸
应力-应变特性
三方
3
DV
同材声明
24.10
/
/
物理性能
残余变形/%
（90℃/22h）（卸载30min
读数）
压缩量25%
≤40
/
泡棉材料要求
DIN 53517
硫化橡胶或热塑性橡胶拉伸
应力-应变特性
三方
3
DV
同材声明
24.11
/
/
物理性能
抗臭氧性（2ppm)
不龟裂
/
泡棉材料要求
SMTC 5 261 004
/
三方
3
DV
同材声明
24.12
/
/
物理性能
耐电解铜性（+100℃/24h)
允许铜片表面轻微
变色，不允许出现
腐蚀现象
/
泡棉材料要求
材料要求
与空气接触橡胶通用材料要
求
三方
3
DV
同材声明
24.13
/
/
物理性能
耐寒性（-35℃/24h)
无开裂
/
泡棉材料要求
/
与空气接触橡胶通用材料要
求
三方
3
DV
同材声明
24.14
/
/
物理性能
IR
EPDM
/
泡棉材料要求
GB/T6040
红外光谱分析方法通则
三方
3
DV
同材声明
24.15
/
/
物理性能
GC-MS测试
EPDM
/
泡棉材料要求
SMTC 5 400 023
与空气接触橡胶通用材料要
求
三方
3
DV
同材声明
24.16
/
/
物理性能
高温后收缩/%
（90℃/24h）
≤5
/
泡棉材料要求
/
/
三方
3
DV
同材声明
25
自攻螺丝
ST0308C5-NL
TP3
10B21
镀黑锌镍
/
/
/
/
/
/
/
/
/
/
同尾灯共用
25.1
/
/
金属材料及制品（化学
成分）
C
0.18-0.23
Q/BQB517
冷墩钢盘条
GB/T4336
碳素钢和中低合金钢元素含
量的测火花放电原子发射光
谱法常规法
三方
1
DV
25.2
/
/
金属材料及制品（化学
成分）
Si
≤0.10
Q/BQB517
冷墩钢盘条
GB/T4336
碳素钢和中低合金钢元素含
量的测火花放电原子发射光
谱法常规法
三方
1
DV
25.3
/
/
金属材料及制品（化学
成分）
Mn
0.70-1.00
Q/BQB517
冷墩钢盘条
GB/T4336
碳素钢和中低合金钢元素含
量的测火花放电原子发射光
谱法常规法
三方
1
DV
10/14
SMPV-4.3.2-003-QA-F01
