Repository: kujaxr/obsidian-vault

File: 材料工程师/B Sportback BNB项目-ADV材料试验大纲-11784759 -尾灯B低配-王敏.pdf.md
# B Sportback BNB项目-ADV材料试验大纲-11784759 -尾灯B低配-王敏.pdf

序号
零件名称
材料牌号/名称
ADV试验条目
ADV试验子条目
要求/限值
技术要求/协议编号
技术要求/协议名称
试验规范编号
试验规范名称
分析/试验地点/单位
试验样件数量
分析/认证
类型
试验开始时间
试验结束时间
备注
1
总成
/
存放
高温存放：100℃
*24h
表面无缺陷、功能无损
伤
/
/
/
/
VTYC
3套
DV
VTYC
2
总成
/
存放
低温存放：-40℃
*24h
表面无缺陷、功能无损
伤
/
/
/
/
VTYC
3套
DV
VTYC
3
总成
/
存放
气候交变（方法B）
整灯温度交变测试30C,
电镀件考察20C,油漆件
考察20C
/
/
SMTC5400005
/
VTYC
3套
DV
VTYC
4
配光镜A
17-8211LC
PC(clear)Sabic
LS1-111HX
/
/
/
/
/
/
/
/
/
/
敏实
4.1
/
/
材质鉴定-红外
红外光谱法或DSC法
PC
/
PC材料要求
GB/T6040
红外光谱分析方法通则
Miinth
3
DV
4.2
/
/
材质鉴定-玻璃化转变温
度/℃
参照ISO11357执行
/
/
PC材料要求
ISO11357
塑料-差动扫描热量法(DSC)
Miinth
3
DV
4.3
/
/
物理性能-密度/g/cm3
参照ISO1183-1执行
1.18-1.22
/
PC材料要求
ISO1183
非泡沫塑料的密度测定方法
Miinth
3
DV
4.4
/
/
机械性能-弯曲强度
/Mpa
参照ISO178执行，
(50±1)mm*(6±
0.2)mm
≥80
/
PC材料要求
ISO178
塑料-弯曲性能的测定
Miinth
5
DV
4.5
/
/
机械性能-弯曲模量
/Mpa
参照ISO178执行，
(50±1)mm*(6±
0.2)mm
≥2080
/
PC材料要求
ISO178
塑料-弯曲性能的测定
Miinth
5
DV
4.6
/
/
机械性能-简支梁缺口冲
击强度/KJ/m2
参照ISO179执行，
4J，(50±1)mm*(6±
0.2)mm
不断或部分断裂
/
PC材料要求
ISO179（4J）
塑料-简支梁冲击强度的测定
Miinth
5
DV
样条厚度3mm
4.7
/
/
机械性能-拉伸强度
/Mpa
参照ISO527执行
≥55
/
PC材料要求
ISO527
塑料-拉伸性能的测定
Miinth
5
DV
4.8
/
/
物理性能-维卡软化温度
/℃
参照ISO306B/50执
行
≥140
/
PC材料要求
ISO306B/50
塑料-热塑塑料-维卡软化温
度的测定
Miinth
3
DV
4.9
/
/
散发特性-雾翳/μg/g
参照SMTC5400010
执行
≤30
/
轿车内饰零件及材料散
发性能技术要求
SMTC5400010
轿车内饰材料及零件雾翳测
定方法
Miinth
3
DV
5
配光镜B
17-8211LD
PC+ABS
锦湖
PC+ABS
HAC8260
KM97Z2616
/
/
/
/
/
/
/
/
/
/
敏实
5.1
/
/
材质鉴定-红外
红外光谱法或DSC法
PC+ABS
/
PC+ABS共混聚合物成品
件材料要求
GB/T6040
红外光谱分析方法通则
Miinth
3
DV
5.2
/
/
材质鉴定-玻璃化转变温
度/℃
参照ISO11357执行
/
/
PC+ABS共混聚合物成品
件材料要求
ISO11357
塑料-差动扫描热量法(DSC)
Miinth
3
DV
5.3
/
/
物理性能-密度/g/cm3
参照ISO1183执行
1.13～1.15
/
PC+ABS共混聚合物成品
件材料要求
ISO1183
非泡沫塑料的密度测定方法
Miinth
3
DV
5.4
/
/
机械性能-弯曲强度
/Mpa
参照ISO178执行，
(50±1)mm*(6±
0.2)mm
≥80
/
PC+ABS共混聚合物成品
件材料要求
ISO178
塑料-弯曲性能的测定
Miinth
5
DV
5.5
/
/
机械性能-简支梁缺口冲
击强度/KJ/m2
参照ISO179执行，
4J，(50±1)mm*(6±
0.2)mm
≥22
/
PC+ABS共混聚合物成品
件材料要求
ISO179
塑料-弯曲性能的测定
Miinth
5
DV
5.6
/
/
机械性能-简支梁冲击强
度/KJ/m2
参照ISO1791eU执行
不断裂
/
PC+ABS共混聚合物成品
件材料要求
ISO179/1eU
塑料-简支梁冲击强度的测定
Miinth
5
DV
5.7
/
/
物理性能-维卡软化温度
/℃
参照ISO306B/50执
行
>123
/
PC+ABS共混聚合物成品
件材料要求
ISO306B/50
塑料-热塑塑料-维卡软化温
度的测定
Miinth
3
DV
5.8
/
/
散发特性-雾翳/μg/g
参照SMTC5400010
执行
≤50
/
轿车内饰零件及材料散
发性能技术要求
SMTC5400010
轿车内饰材料及零件雾翳测
定方法
Miinth
3
DV
7
油漆-镭雕面
A面东来油漆
/
/
/
/
/
/
/
/
/
/
/
敏实
7.1
/
/
漆膜厚度
截面法
底漆：6~20μm 色漆：
10~25μm（白色20~35μ
m） 清漆：25~50μm
/
外饰件涂装要求
ISO2808
涂料和清漆,漆膜厚度的测定
三方
3
DV
7.2
/
/
划格试验
ISO2409
特征值：0~1级
/
外饰件涂装要求
ISO2409
色漆和清漆划格试验
三方
3
DV
附件一总成零件开发验证计划-材料部分模板
项目号/ProjectNo B Sportback              零件号/PartNo  11784759                零件名称/PartName  尾灯总成(行李箱盖侧)（低配）              供应商/Supplier 大茂伟瑞柯车灯有限公司
零件开发验证计划—材料部分
ComponentADVPlan-Materialtest
1/12
SMPV-4.3.2-003-QA-F01


序号
零件名称
材料牌号/名称
ADV试验条目
ADV试验子条目
要求/限值
技术要求/协议编号
技术要求/协议名称
试验规范编号
试验规范名称
分析/试验地点/单位
试验样件数量
分析/认证
类型
试验开始时间
试验结束时间
备注
附件一总成零件开发验证计划-材料部分模板
项目号/ProjectNo B Sportback              零件号/PartNo  11784759                零件名称/PartName  尾灯总成(行李箱盖侧)（低配）              供应商/Supplier 大茂伟瑞柯车灯有限公司
零件开发验证计划—材料部分
ComponentADVPlan-Materialtest
7.3
/
/
蒸气喷射试验
SMTC5200008
a）划线类型：十字划
线（两划线相互垂
直）；
b)冲击部位：划线
处；
c)喷射角度（喷出扇
面与划线所在平面所
呈角
度）：45°；
d）喷嘴至样件距
离：150mm；
e）水温：70℃（在
容器中测量）
f）压力：9MPa±
0.5MPa（流速
10.5L/min）
g）冲击时间：每条
漆层无脱落
/
外饰件涂装要求
SMTC5200008
油漆涂层的蒸汽喷射试验
三方
3
DV
7.4
/
/
冷凝水试验
240h，按照
ISO6270-2CH，40
℃，100%RH
评判前在室温下进行30
分钟气候适应性处理
要求:
a)30分钟后按
ISO4628-2判断起泡度,
允许等级2(S2）
b)24h后按ISO4628-2
判断其起泡度,允许等级
0(S0）
c)附着力必须满足划格
试验和蒸气喷射试验规
定的要求
/
外饰件涂装要求
ISO6270-2CH
冷凝水气候测试试验方法
三方
3
DV
7.5
/
/
环境交变试验
20周期，按照
SMTC5400005方法B
要求:油漆表面无可视变
化
/
外饰件涂装要求
SMTC5400005
汽车零件耐气候交变试验
三方
3
DV
7.6
/
/
高温存放
在循环空气中存放
240h,
试验温度(90±2℃),
室温下至少进行30分
钟气候适应性处理
要求:
a)油漆表面无变化
b)附着力的要求必须满
足:
划格试验和蒸气喷射试
验规定的要求
/
外饰件涂装要求
ISO2409
SMTC5200008
色漆和清漆划格试验
油漆涂层的蒸汽喷射试验
三方
3
DV
7.7
/
/
低温存放
热存放后用同一零件
进行冷存放试验;
试验时间:24h
试验温度:－40±3℃
室温下至少进行30分
钟气候适应性处理
要求:
a)油漆表面无变化
b)附着力的要求必须满
足:
划格试验和蒸气喷射试
验规定的要求
/
外饰件涂装要求
ISO2409
SMTC5200008
色漆和清漆划格试验
油漆涂层的蒸汽喷射试验
三方
3
DV
7.8
/
/
低温冲击
(-40±3℃)存放24h之
后按照ISO4532进行
冲击试验
要求:
漆层无散落和裂纹
/
外饰件涂装要求
ISO4532
釉瓷器耐冲击性测定.枪击试
验
三方
3
DV
7.9
/
/
石击试验
ISO20567：2017B
压力：200kpa
沙里质量：500g
时间：10s
次数：2
特征值≤2
/
外饰件涂装要求
ISO20567
涂料和清漆.涂料抗石屑性的
测定.第1部分
三方
3
DV
2/12
SMPV-4.3.2-003-QA-F01


序号
零件名称
材料牌号/名称
ADV试验条目
ADV试验子条目
要求/限值
技术要求/协议编号
技术要求/协议名称
试验规范编号
试验规范名称
分析/试验地点/单位
试验样件数量
分析/认证
类型
试验开始时间
试验结束时间
备注
附件一总成零件开发验证计划-材料部分模板
项目号/ProjectNo B Sportback              零件号/PartNo  11784759                零件名称/PartName  尾灯总成(行李箱盖侧)（低配）              供应商/Supplier 大茂伟瑞柯车灯有限公司
零件开发验证计划—材料部分
ComponentADVPlan-Materialtest
7.10
/
/
耐化学品试验
SMTC5300001
1)FAM试验燃油:根据
ISO2812-3(利用吸收
介质的方法)室温下存
放10min执行
2)超级无铅汽
油:GB17930,根据
ISO2812-3(利用吸收
介质的方法)室温下存
放10min执行
3)柴油机燃
料:GB/T19147,根据
ISO2812-3（利用吸收
介质的方法)室温下存
放1h执行
4)发动机
油:ACEAEuropeanOil
Sequences2008根据
ISO2812-4（定位法）
在室温下存放16h执行
5)制动
液:SMTC2240001,根
据ISO2812-3（利用吸
收介质的方法)室温下
存放1h执行
6)冷却液:SH0521,根据
/
外饰件涂装要求
ISO2812
色漆和清漆 耐液体性的测定
第3部分
三方
3
DV
7.11
/
/
油漆试验
耐光性及耐气候性能
SMTC 5 300 001方法
二，干热及湿热 1个周
期
要求:
无可见的颜色和光泽度
的变化,根据DIN EN 20
105-A02灰色标度等级
≥4级
/
外饰件涂装要求
SMTC 5 400 006
SMTC 5 400 007
非金属材料 氙灯加速干热气
候下的光照试验
非金属材料 湿热气候下的氙
灯加速光照试验
Minth
1
DV
8
油漆-B面PPG匀光漆
/
/
/
/
/
/
/
/
/
/
/
敏实
8.1
/
/
漆膜厚度
截面法
底漆：15~25μm
保护漆：15~25μm
/
外饰件涂装要求
ISO2808
涂料和清漆,漆膜厚度的测定
三方
3
DV
8.2
/
/
划格试验
ISO2409
特征值：0~1级
/
外饰件涂装要求
ISO2409
色漆和清漆划格试验
三方
3
DV
8.3
/
/
冷凝水试验
240h，按照
ISO6270-2CH，40
℃，100%RH
评判前在室温下进行30
分钟气候适应性处理
要求:
a)30分钟后按
ISO4628-2判断起泡度,
允许等级2(S2）
b)24h后按ISO4628-2
判断其起泡度,允许等级
0(S0）
c)附着力必须满足划格
试验和蒸气喷射试验规
定的要求
/
外饰件涂装要求
ISO6270-2CH
冷凝水气候测试试验方法
三方
3
DV
不做蒸汽喷射
检查要求
8.4
/
/
环境交变试验
20周期，按照
SMTC5400005方法B
要求:油漆表面无可视变
化
/
外饰件涂装要求
SMTC5400005
汽车零件耐气候交变试验
三方
3
DV
3/12
SMPV-4.3.2-003-QA-F01


序号
零件名称
材料牌号/名称
ADV试验条目
ADV试验子条目
要求/限值
技术要求/协议编号
技术要求/协议名称
试验规范编号
试验规范名称
分析/试验地点/单位
试验样件数量
分析/认证
类型
试验开始时间
试验结束时间
备注
附件一总成零件开发验证计划-材料部分模板
项目号/ProjectNo B Sportback              零件号/PartNo  11784759                零件名称/PartName  尾灯总成(行李箱盖侧)（低配）              供应商/Supplier 大茂伟瑞柯车灯有限公司
零件开发验证计划—材料部分
ComponentADVPlan-Materialtest
8.5
/
/
高温存放
在循环空气中存放
240h,
试验温度(90±2℃),
室温下至少进行30分
钟气候适应性处理
要求:
a)油漆表面无变化
b)附着力的要求必须满
足:
划格试验和蒸气喷射试
验规定的要求
/
外饰件涂装要求
ISO2409
SMTC5200008
色漆和清漆划格试验
油漆涂层的蒸汽喷射试验
三方
3
DV
不做蒸汽喷射
检查要求
8.6
/
/
低温存放
热存放后用同一零件
进行冷存放试验;
试验时间:24h
试验温度:－40±3℃
室温下至少进行30分
钟气候适应性处理
要求:
a)油漆表面无变化
b)附着力的要求必须满
足:
划格试验和蒸气喷射试
验规定的要求
/
外饰件涂装要求
ISO2409
SMTC5200008
色漆和清漆划格试验
油漆涂层的蒸汽喷射试验
三方
3
DV
不做蒸汽喷射
检查要求
8.7
/
/
油漆试验
耐光性及耐气候性能
SMTC 5 300 001方法
二，干热及湿热 1个周
期
要求:
无可见的颜色和光泽度
的变化,根据DIN EN 20
105-A02灰色标度等级
≥4级
/
外饰件涂装要求
SMTC 5 400 006
SMTC 5 400 007
非金属材料 氙灯加速干热气
候下的光照试验
非金属材料 湿热气候下的氙
灯加速光照试验
Minth
1
DV
A面照射，B面
只做外观检查
9
底座
17-8209B
PC+ABS
鼎和DH9001-B
/
/
/
/
/
/
/
/
/
/
与尾灯底座同
材
9.1
/
/
材质鉴定
红外
PC+ABS
/
PC+ABS共混聚合物成品
件材料要求
GB/T6040
红外光谱分析方法通则
三方
1
DV
同材声明
9.2
/
/
材质鉴定
玻璃化转变温度/℃
/
/
PC+ABS共混聚合物成品
件材料要求
ISO11357
塑料-差动扫描热量法(DSC)
三方
1
DV
同材声明
9.3
/
/
物理性能
密度/g/cm3
1.13-1.15
/
PC+ABS共混聚合物成品
件材料要求
ISO1183
非泡沫塑料的密度测定方法
VTYC
3
DV
同材声明
9.4
/
/
机械性能
弯曲强度/Mpa
≥80
/
PC+ABS共混聚合物成品
件材料要求
ISO178
塑料-弯曲性能的测定
三方
5
DV
同材声明
9.5
/
/
机械性能
简支梁冲击强度
/KJ/m2
≥22
/
PC+ABS共混聚合物成品
件材料要求
ISO179
塑料-简支梁冲击强度的测定
三方
/
DV
同材声明
9.6
/
/
机械性能
简支梁冲击强度
/KJ/m2
不断裂
/
PC+ABS共混聚合物成品
件材料要求
ISO179/1eU
塑料-简支梁冲击强度的测定
三方
5
DV
同材声明
9.7
/
/
物理性能
维卡软化温度/℃
＞123
/
PC+ABS共混聚合物成品
件材料要求
ISO306B/50
塑料-热塑塑料-维卡软化温
度的测定
VTYC
5
DV
同材声明
9.8
/
/
散发特性
雾翳/μg/g
≤50
/
轿车内饰零件及材料散
发性能技术要求
SMTC5400010
轿车内饰材料及零件雾翳测
定方法
三方
2
DV
同材声明
10
饰圈1/2
17-8211RS1
17-8211RS2
PC
Sabic
121R701
/
/
/
/
/
/
/
/
/
/
零件同高配
10.1
/
/
材质鉴定
红外
PC
/
PC材料要求
GB/T6040
红外光谱分析方法通则
三方
1
DV
10.2
/
/
材质鉴定
玻璃化转变温度/℃
/
/
PC材料要求
ISO11357
塑料-差动扫描热量法(DSC)
三方
1
DV
10.3
/
/
物理性能
密度/g/cm3
1.18-1.22
/
PC材料要求
ISO1183
非泡沫塑料的密度测定方法
VTYC
3
DV
10.4
/
/
机械性能
弯曲强度/Mpa
≥80
/
PC材料要求
ISO178
塑料-弯曲性能的测定
三方
5
DV
10.5
/
/
机械性能
弯曲模量/Mpa
≥2080
/
PC材料要求
ISO178
塑料-弯曲性能的测定
三方
5
DV
10.6
/
/
机械性能
简支梁缺口冲击强度
/KJ/m2
不断或部分断裂
/
PC材料要求
ISO179（4J）
塑料-简支梁冲击强度的测定
三方
5
DV
10.7
/
/
机械性能
拉伸强度/Mpa
≥55
/
PC材料要求
ISO527
塑料-拉伸性能的测定
三方
5
DV
10.8
/
/
物理性能
维卡软化温度/℃
≥140
/
PC材料要求
ISO306B/50
塑料-热塑塑料-维卡软化温
度的测定
VTYC
2
DV
10.9
/
/
内饰材料及零件雾翳
雾翳/μg/g
≤30
/
轿车内饰零件及材料散
发性能技术要求
SMTC 5 400 010
轿车内饰材料及零件雾翳测
定方法
三方
3
DV
4/12
SMPV-4.3.2-003-QA-F01


序号
零件名称
材料牌号/名称
ADV试验条目
ADV试验子条目
要求/限值
技术要求/协议编号
技术要求/协议名称
试验规范编号
试验规范名称
分析/试验地点/单位
试验样件数量
分析/认证
类型
试验开始时间
试验结束时间
备注
附件一总成零件开发验证计划-材料部分模板
项目号/ProjectNo B Sportback              零件号/PartNo  11784759                零件名称/PartName  尾灯总成(行李箱盖侧)（低配）              供应商/Supplier 大茂伟瑞柯车灯有限公司
零件开发验证计划—材料部分
ComponentADVPlan-Materialtest
11
导光条1/2
17-8211LP1
17-8211LP2
PC
科思创聚合物（中
国）有限公司
Makrolon2245透
明000000
/
/
/
/
/
/
/
/
/
/
零件同高配
11.1
/
/
材质鉴定
红外
PC
/
PC材料要求
GB/T6040
红外光谱分析方法通则
三方
1
DV
11.2
/
/
材质鉴定
玻璃化转变温度/℃
/
/
PC材料要求
ISO11357-3
塑料-差动扫描热量法(DSC)
三方
1
DV
11.3
/
/
物理性能
熔融指数MFR260℃
/2.16Kg
20±5
/
PC材料要求
ISO1133
热塑塑料的熔体质量流动速
率(MFR)
三方
3
DV
11.4
/
/
物理性能
密度/g/cm3
1.18-1.22
/
PC材料要求
ISO1183
非泡沫塑料的密度测定方法
VTYC
3
DV
11.5
/
/
机械性能
弯曲强度/Mpa
≥80
/
PC材料要求
ISO178
塑料-弯曲性能的测定
三方
5
DV
11.6
/
/
机械性能
弯曲模量/Mpa
≥2080
/
PC材料要求
ISO178
塑料-弯曲性能的测定
三方
5
DV
11.7
/
/
机械性能
简支梁缺口冲击强度
/KJ/m2
实测值
不断或部分断裂
/
PC材料要求
ISO179（4J）
塑料-简支梁冲击强度的测定
三方
5
DV
3mm
11.8
/
/
机械性能
拉伸强度/Mpa
≥55
/
PC材料要求
ISO527
塑料-拉伸性能的测定
三方
5
DV
11.9
/
/
物理性能
维卡软化温度/℃
≥140
/
PC材料要求
ISO306B/50
塑料-热塑塑料-维卡软化温
度的测定
VTYC
2
DV
11.10
/
/
内饰材料及零件雾翳
雾翳/μg/g
≤30
/
轿车内饰零件及材料散
发性能技术要求
SMTC 5 400 010
轿车内饰材料及零件雾翳测
定方法
三方
3
DV
12
导光条3/4
17-8211LP3
17-8211LP4
PC
科思创聚合物（中
国）有限公司
Makrolon2245透
明000000
/
/
/
/
/
/
/
/
/
/
零件同高配
12.1
/
/
材质鉴定
红外
PC
/
PC材料要求
GB/T6040
红外光谱分析方法通则
三方
1
DV
12.2
/
/
材质鉴定
玻璃化转变温度/℃
/
/
PC材料要求
ISO11357
塑料-差动扫描热量法(DSC)
三方
1
DV
12.3
/
/
物理性能
熔融指数MFR260℃
/2.16Kg
20±5
/
PC材料要求
ISO1133
热塑塑料的熔体质量流动速
率(MFR)
三方
3
DV
12.4
/
/
物理性能
密度/g/cm3
1.18-1.22
/
PC材料要求
ISO1183
非泡沫塑料的密度测定方法
VTYC
3
DV
12.5
/
/
机械性能
弯曲强度/Mpa
≥80
/
PC材料要求
ISO178
塑料-弯曲性能的测定
三方
5
DV
12.6
/
/
机械性能
弯曲模量/Mpa
≥2080
/
PC材料要求
ISO178
塑料-弯曲性能的测定
三方
5
DV
12.7
/
/
机械性能
简支梁缺口冲击强度
/KJ/m2
实测值
不断或部分断裂
/
PC材料要求
ISO179（4J）
塑料-简支梁冲击强度的测定
三方
5
DV
3mm
12.8
/
/
机械性能
拉伸强度/Mpa
≥55
/
PC材料要求
ISO527
塑料-拉伸性能的测定
三方
5
DV
12.9
/
/
物理性能
维卡软化温度/℃
≥140
/
PC材料要求
ISO306B/50
塑料-热塑塑料-维卡软化温
度的测定
VTYC
2
DV
12.10
/
/
内饰材料及零件雾翳
雾翳/μg/g
≤30
/
轿车内饰零件及材料散
发性能技术要求
SMTC 5 400 010
轿车内饰材料及零件雾翳测
定方法
三方
3
DV
13
支架1/2
17-8211H1
17-8211H2
PC
Sabic
121R 701
/
/
/
/
/
/
/
/
/
/
零件同高配
13.1
/
/
材质鉴定
红外
PC
/
PC材料要求
GB/T6040
红外光谱分析方法通则
三方
1
DV
13.2
/
/
材质鉴定
玻璃化转变温度/℃
/
/
PC材料要求
ISO11357
塑料-差动扫描热量法(DSC)
三方
1
DV
13.3
/
/
物理性能
密度/g/cm3
1.18-1.22
/
PC材料要求
ISO1183
非泡沫塑料的密度测定方法
VTYC
3
DV
5/12
SMPV-4.3.2-003-QA-F01


序号
零件名称
材料牌号/名称
ADV试验条目
ADV试验子条目
要求/限值
技术要求/协议编号
技术要求/协议名称
试验规范编号
试验规范名称
分析/试验地点/单位
试验样件数量
分析/认证
类型
试验开始时间
试验结束时间
备注
附件一总成零件开发验证计划-材料部分模板
项目号/ProjectNo B Sportback              零件号/PartNo  11784759                零件名称/PartName  尾灯总成(行李箱盖侧)（低配）              供应商/Supplier 大茂伟瑞柯车灯有限公司
零件开发验证计划—材料部分
ComponentADVPlan-Materialtest
13.4
/
/
机械性能
弯曲强度/Mpa
≥80
/
PC材料要求
ISO178
塑料-弯曲性能的测定
三方
5
DV
13.5
/
/
机械性能
弯曲模量/Mpa
≥2080
/
PC材料要求
ISO178
塑料-弯曲性能的测定
三方
5
DV
13.6
/
/
机械性能
简支梁缺口冲击强度
/KJ/m2
不断或部分断裂
/
PC材料要求
ISO179（4J）
塑料-简支梁冲击强度的测定
三方
5
DV
13.7
/
/
机械性能
拉伸强度/Mpa
≥55
/
PC材料要求
ISO527
塑料-拉伸性能的测定
三方
5
DV
13.8
/
/
物理性能
维卡软化温度/℃
≥140
/
PC材料要求
ISO306B/50
塑料-热塑塑料-维卡软化温
度的测定
VTYC
2
DV
13.9
/
/
内饰材料及零件雾翳
雾翳/μg/g
≤30
/
轿车内饰零件及材料散
发性能技术要求
SMTC 5 400 010
轿车内饰材料及零件雾翳测
定方法
三方
3
DV
14
导光条5/6
17-8211LP5
17-8211LP6
PC
科思创聚合物（中
国）有限公司
Makrolon2245透
明000000
/
/
/
/
/
/
/
/
/
/
零件同高配
14.1
/
/
材质鉴定
红外
PC
/
PC材料要求
GB/T6040
红外光谱分析方法通则
三方
1
DV
14.2
/
/
材质鉴定
玻璃化转变温度/℃
/
/
PC材料要求
ISO11357
塑料-差动扫描热量法(DSC)
三方
1
DV
14.3
/
/
物理性能
熔融指数MFR260℃
/2.16Kg
20±5
/
PC材料要求
ISO1133
热塑塑料的熔体质量流动速
率(MFR)
三方
3
DV
14.4
/
/
物理性能
密度/g/cm3
1.18-1.22
/
PC材料要求
ISO1183
非泡沫塑料的密度测定方法
VTYC
3
DV
14.5
/
/
机械性能
弯曲强度/Mpa
≥80
/
PC材料要求
ISO178
塑料-弯曲性能的测定
三方
5
DV
14.6
/
/
机械性能
弯曲模量/Mpa
≥2080
/
PC材料要求
ISO178
塑料-弯曲性能的测定
三方
5
DV
14.7
/
/
机械性能
简支梁缺口冲击强度
/KJ/m2
实测值
不断或部分断裂
/
PC材料要求
ISO179（4J）
塑料-简支梁冲击强度的测定
三方
5
DV
3mm
14.8
/
/
机械性能
拉伸强度/Mpa
≥55
/
PC材料要求
ISO527
塑料-拉伸性能的测定
三方
5
DV
14.9
/
/
物理性能
维卡软化温度/℃
≥140
/
PC材料要求
ISO306B/50
塑料-热塑塑料-维卡软化温
度的测定
VTYC
2
DV
14.10
/
/
内饰材料及零件雾翳
雾翳/μg/g
≤30
/
轿车内饰零件及材料散
发性能技术要求
SMTC 5 400 010
轿车内饰材料及零件雾翳测
定方法
三方
3
DV
15
反射镜1/2
17-8211R1
17-8211R2
（部分真空电镀+皮纹
JXJ1003）
PC
SABIC
121R701
/
/
/
/
/
/
/
/
/
/
零件同高配
15.1
/
/
材质鉴定
红外
PC
/
PC材料要求
GB/T6040
红外光谱分析方法通则
三方
1
DV
15.2
/
/
材质鉴定
玻璃化转变温度/℃
/
/
PC材料要求
ISO11357
塑料-差动扫描热量法(DSC)
三方
1
DV
15.3
/
/
物理性能
密度/g/cm3
1.18-1.22
/
PC材料要求
ISO1183
非泡沫塑料的密度测定方法
VTYC
3
DV
15.4
/
/
机械性能
弯曲强度/Mpa
≥80
/
PC材料要求
ISO178
塑料-弯曲性能的测定
三方
5
DV
15.5
/
/
机械性能
弯曲模量/Mpa
≥2080
/
PC材料要求
ISO178
塑料-弯曲性能的测定
三方
5
DV
15.6
/
/
机械性能
简支梁缺口冲击强度
/KJ/m2
不断或部分断裂
/
PC材料要求
ISO179-1（4J）
塑料-简支梁冲击强度的测定
三方
5
DV
15.7
/
/
机械性能
拉伸强度/Mpa
≥55
/
PC材料要求
ISO527
塑料-拉伸性能的测定
三方
5
DV
15.8
/
/
物理性能
维卡软化温度/℃
≥140
/
PC材料要求
ISO306B/50
塑料-热塑塑料-维卡软化温
度的测定
VTYC
2
DV
15.9
/
/
内饰材料及零件雾翳
雾翳/μg/g
≤30
/
轿车内饰零件及材料散
发性能技术要求
SMTC 5 400 010
轿车内饰材料及零件雾翳测
定方法
三方
3
DV
6/12
SMPV-4.3.2-003-QA-F01


序号
零件名称
材料牌号/名称
ADV试验条目
ADV试验子条目
要求/限值
技术要求/协议编号
技术要求/协议名称
试验规范编号
试验规范名称
分析/试验地点/单位
试验样件数量
分析/认证
类型
试验开始时间
试验结束时间
备注
附件一总成零件开发验证计划-材料部分模板
项目号/ProjectNo B Sportback              零件号/PartNo  11784759                零件名称/PartName  尾灯总成(行李箱盖侧)（低配）              供应商/Supplier 大茂伟瑞柯车灯有限公司
零件开发验证计划—材料部分
ComponentADVPlan-Materialtest
镀铝要求
/
镀铝性能
/
/
/
/
/
/
/
/
/
同高配
15.10
/
/
附着力测试
涂层附着力
间隔1mm划格，划入
基材，tesa4657/附着
力等级≤1
/
PC镀铝要求
ISO2409
密闭车灯反射涂层材料性能
要求
VTYC
3
DV
15.11
/
/
耐环境存放
耐环境循环
8循环，外观无变化
/
PC镀铝要求
SMTC5400005方法B
密闭车灯反射涂层材料性能
要求
VTYC
3
DV
15.12
/
/
耐环境存放
耐高温
PC：115℃/240h，外
观无明显变化
/
PC镀铝要求
SMTC5100041
密闭车灯反射涂层材料性能
要求
VTYC
3
DV
15.13
/
/
耐环境存放
抗冷凝水
40℃/48h，无剥落等
不良外观现象
/
PC镀铝要求
ISO6270
密闭车灯反射涂层材料性能
要求
VTYC
3
DV
16
反射镜1/2(低配）
部分真空电镀
17-8209R1
17-8209R2
PC
SABIC
121R701
/
/
/
/
/
/
/
16.1
/
/
材质鉴定
红外
PC
/
PC材料要求
GB/T6040
红外光谱分析方法通则
三方
1
DV
同材声明
16.2
/
/
材质鉴定
玻璃化转变温度/℃
/
/
PC材料要求
ISO11357
塑料-差动扫描热量法(DSC)
三方
1
DV
同材声明
16.3
/
/
物理性能
密度/g/cm3
1.18-1.22
/
PC材料要求
ISO1183
非泡沫塑料的密度测定方法
VTYC
3
DV
同材声明
16.4
/
/
机械性能
弯曲强度/Mpa
≥80
/
PC材料要求
ISO178
塑料-弯曲性能的测定
三方
5
DV
同材声明
16.5
/
/
机械性能
弯曲模量/Mpa
≥2080
/
PC材料要求
ISO178
塑料-弯曲性能的测定
三方
5
DV
同材声明
16.6
/
/
机械性能
简支梁缺口冲击强度
/KJ/m2
不断或部分断裂
/
PC材料要求
ISO179（4J）
塑料-简支梁冲击强度的测定
三方
5
DV
同材声明
16.7
/
/
机械性能
拉伸强度/Mpa
≥55
/
PC材料要求
ISO527
塑料-拉伸性能的测定
三方
5
DV
同材声明
16.8
/
/
物理性能
维卡软化温度/℃
≥140
/
PC材料要求
ISO306B/50
塑料-热塑塑料-维卡软化温
度的测定
VTYC
2
DV
同材声明
16.9
/
/
内饰材料及零件雾翳
雾翳/μg/g
≤30
/
轿车内饰零件及材料散
发性能技术要求
SMTC 5 400 010
轿车内饰材料及零件雾翳测
定方法
三方
3
DV
镀铝要求
镀铝性能
/
/
/
/
/
/
/
/
/
16.10
/
/
附着力测试
涂层附着力
间隔1mm划格，划入
基材，tesa4657/附着
力等级≤1
/
PC镀铝要求
ISO2409
密闭车灯反射涂层材料性能
要求
VTYC
3
DV
VTYC
16.11
/
/
耐环境存放
耐环境循环
8循环，外观无变化
/
PC镀铝要求
SMTC5400005方法B
密闭车灯反射涂层材料性能
要求
VTYC
3
DV
VTYC
16.12
/
/
耐环境存放
耐高温
PC：115℃/240h，外
观无明显变化
/
PC镀铝要求
SMTC5100041
密闭车灯反射涂层材料性能
要求
VTYC
3
DV
VTYC
16.13
/
/
耐环境存放
抗冷凝水
40℃/48h，无剥落等
不良外观现象
/
PC镀铝要求
ISO6270-2
密闭车灯反射涂层材料性能
要求
VTYC
3
DV
VTYC
17
支架11/12
17-8211H11
17-8211H12
PP-GF30
聚威
PP10 BK210DM
/
/
/
/
/
/
/
/
/
/
零件同高配
17.1
/
/
红外光谱分析
红外光谱分析
PP
/
聚丙烯成品件材料要求
GB/T6040
红外光谱分析方法通则
三方
1
DV
17.2
/
/
塑料-差示扫描量热分析熔融温度（熔点）/℃
≥158
/
聚丙烯成品件材料要求
ISO 11357
塑料-熔融温度的测定
三方
1
DV
17.3
/
/
抗热老化测试
抗热老化测试
耐老化后，测试后零件
不允许有脆化现象
150℃ 700h
/
聚丙烯成品件材料要求
SMTC 6 330 021
抗热老化测试
VTYC实验室1
3
DV
17.4
/
/
塑料-非泡沫塑料的密度
密度/g/cm3
1.15±0.03
/
聚丙烯成品件材料要求
ISO 1183 (方法A，浸
渍法)
非泡沫塑料的密度测定方法
VTYC实验室2
3
DV
17.5
/
/
塑料-灰分（填料含量）灰分（填料含量）/%
27-33
/
聚丙烯成品件材料要求
ISO 1172（方法A）
塑料-灰分的测定
三方
3
DV
17.6
/
/
塑料-拉伸性能
拉伸强度/Mpa
≥48
/
聚丙烯成品件材料要求
ISO 527
塑料-拉伸性能的测定
三方
5
DV
7/12
SMPV-4.3.2-003-QA-F01


序号
零件名称
材料牌号/名称
ADV试验条目
ADV试验子条目
要求/限值
技术要求/协议编号
技术要求/协议名称
试验规范编号
试验规范名称
分析/试验地点/单位
试验样件数量
分析/认证
类型
试验开始时间
试验结束时间
备注
附件一总成零件开发验证计划-材料部分模板
项目号/ProjectNo B Sportback              零件号/PartNo  11784759                零件名称/PartName  尾灯总成(行李箱盖侧)（低配）              供应商/Supplier 大茂伟瑞柯车灯有限公司
零件开发验证计划—材料部分
ComponentADVPlan-Materialtest
17.7
/
/
塑料-简支梁冲击强度
简支梁无缺口冲击强
度/KJ/m2
≥14
/
聚丙烯成品件材料要求
ISO 179
塑料-简支梁冲击强度的测定
三方
5
DV
17.8
/
/
塑料-弯曲性能
弯曲强度/Mpa
≥68
/
聚丙烯成品件材料要求
ISO 178
塑料-弯曲性能的测定
三方
5
DV
17.9
/
/
内饰材料及零件雾翳
雾翳/μg/g
≤50
/
轿车内饰零件及材料散
发性能技术要求
SMTC 5 400 010
轿车内饰材料及零件雾翳测
定方法
三方
3
DV
18
线束总成
17-8211SYN1
/
/
/
/
/
/
/
/
/
/
/
零件同高配
18.1
/
/
散发特性
雾翳/μg/g
≤50
/
轿车内饰零件及材料散
发性能技术要求
SMTC5400010
轿车内饰材料及零件雾翳测
定方法
三方
3
DV
19
线束总成
17-8211SYN2
/
/
/
/
/
/
/
/
/
/
/
与17-
8211SYN1同
材
19.1
/
/
散发特性
雾翳/μg/g
≤50
SMTC5300004
轿车内饰零件及材料散
发性能技术要求
SMTC5400010
轿车内饰材料及零件雾翳测
定方法
三方
3
DV
同材声明
20
DX4075
装车螺丝
10B21
环保达克罗
/
/
/
/
/
/
/
/
/
/
与DX1022同
材
20.1
/
/
化学成分
C
0.18-0.23
Q/BQB517-2018
冷镦钢盘条
GB/T 4336
碳素钢和中低合金钢 多元素
含量的测定 火花放电原子发
射光谱法（常规法）
三方
1
DV
同材声明
20.2
/
/
化学成分
Si
≤0.10
Q/BQB517-2018
冷镦钢盘条
GB/T 4336
碳素钢和中低合金钢 多元素
含量的测定 火花放电原子发
射光谱法（常规法）
三方
1
DV
同材声明
20.3
/
/
化学成分
Mn
0.70-1.00
Q/BQB517-2018
冷镦钢盘条
GB/T 4336
碳素钢和中低合金钢 多元素
含量的测定 火花放电原子发
射光谱法（常规法）
三方
1
DV
同材声明
20.4
/
/
化学成分
P
≤0.020
Q/BQB517-2018
冷镦钢盘条
GB/T 4336
碳素钢和中低合金钢 多元素
含量的测定 火花放电原子发
射光谱法（常规法）
三方
1
DV
同材声明
20.5
/
/
化学成分
S
≤0.020
Q/BQB517-2018
冷镦钢盘条
GB/T 4336
碳素钢和中低合金钢 多元素
含量的测定 火花放电原子发
射光谱法（常规法）
三方
1
DV
同材声明
20.6
/
/
化学成分
B
≥0.0008
Q/BQB517-2018
冷镦钢盘条
GB/T 4336
碳素钢和中低合金钢 多元素
含量的测定 火花放电原子发
射光谱法（常规法）
三方
1
DV
同材声明
20.7
/
/
机械性能
维氏硬度试验
芯部硬度/HV
≥130
GB/T3098.1-2010
紧固件机械性能 螺栓、
螺钉和螺柱
GB/T 4340.1
金属材料 维氏硬度试验第1
部分：试验方法
三方
3
DV
同材声明
20.8
/
/
膜厚
膜厚-X射线光谱法/µ
m
≥5μm
/
锌镍合金镀层表面保护
要求
ISO 3497
金属镀层 镀层厚度测量 X射
线光谱方法
三方
3
DV
同材声明
20.9
/
/
膜厚
镀层含量/%
电镀镀层镍含量12%-
16%
/
锌镍合金镀层表面保护
要求
ISO 3497
金属镀层 镀层厚度测量 X射
线光谱方法
三方
3
DV
同材声明
20.10
/
/
附着力测试
镀锌镍附着力测试
试件在（300±10）℃
下存放30 分钟，紧接
着浸入室温水中要求：
/
锌镍合金镀层表面保护
要求
SMTC 5 100 003
锌镍合金镀层表面保护要求
三方
3
DV
同材声明
20.11
/
/
耐腐蚀试验
中性盐雾
满足总成表面保护要求
满足总成表面保护要求
满足总成表面保护要求
ISO 9227
人造气氛腐蚀实验盐雾实验
/
/
DV
同材声明
21
装车螺丝密封垫
DP4061
EDPM
/
/
/
/
/
/
/
/
/
/
零件同高配
21.1
/
/
物理性能
密度
（g/cm3)
依据试样
/
泡棉材料要求
ISO 1183
泡沫塑料及橡胶表观密度的
测定
三方
3
DV
21.2
/
/
物理性能
燃烧残余
依据试样
/
泡棉材料要求
ASTM E2402
泡沫塑料及橡胶表观密度的
测定
三方
3
DV
21.3
/
/
物理性能
抗张强度（供货态）/
（N/mm2×10-1）
≥4
/
泡棉材料要求
DIN 53504
硫化橡胶或热塑性橡胶拉伸
应力-应变特性
三方
5
DV
21.4
/
/
物理性能
抗张强度（+70℃
/46h）/（N/mm2×
10 1）
≥4
/
泡棉材料要求
DIN 53504
DIN 53508
硫化橡胶或热塑性橡胶拉伸
应力-应变特性
三方
5
DV
21.5
/
/
物理性能
抗张强度（+90℃
/94h）/（N/mm2×
10 1）
≥4
/
泡棉材料要求
DIN 53504
DIN 53508
硫化橡胶或热塑性橡胶拉伸
应力-应变特性
三方
5
DV
21.6
/
/
物理性能
伸长率（供货态）/%
≥150
/
泡棉材料要求
DIN 53504
硫化橡胶或热塑性橡胶拉伸
应力-应变特性
三方
5
DV
21.7
/
/
物理性能
伸长率（+70℃
/46h）/%
≥150
/
泡棉材料要求
DIN 53504
DIN 53508
硫化橡胶或热塑性橡胶拉伸
应力-应变特性
三方
5
DV
21.8
/
/
物理性能
伸长率（+90℃
/94h）/%
≥100
/
泡棉材料要求
DIN 53504
DIN 53508
硫化橡胶或热塑性橡胶拉伸
应力-应变特性
三方
5
DV
8/12
SMPV-4.3.2-003-QA-F01


序号
零件名称
材料牌号/名称
ADV试验条目
ADV试验子条目
要求/限值
技术要求/协议编号
技术要求/协议名称
试验规范编号
试验规范名称
分析/试验地点/单位
试验样件数量
分析/认证
类型
试验开始时间
试验结束时间
备注
附件一总成零件开发验证计划-材料部分模板
项目号/ProjectNo B Sportback              零件号/PartNo  11784759                零件名称/PartName  尾灯总成(行李箱盖侧)（低配）              供应商/Supplier 大茂伟瑞柯车灯有限公司
零件开发验证计划—材料部分
ComponentADVPlan-Materialtest
21.9
/
/
物理性能
残余变形/%
(23 ± 2) °C/72h 存
放后（卸载30min读
数）
压缩量25%
≤40
/
泡棉材料要求
DIN 53517
硫化橡胶或热塑性橡胶拉伸
应力-应变特性
三方
3
DV
21.10
/
/
物理性能
残余变形/%
（90℃/22h）（卸载
30min读数）
压缩量25%
≤40
/
泡棉材料要求
DIN 53517
硫化橡胶或热塑性橡胶拉伸
应力-应变特性
三方
3
DV
21.11
/
/
物理性能
抗臭氧性（2ppm)
不龟裂
/
泡棉材料要求
SMTC 5 261 004
/
三方
3
DV
21.12
/
/
物理性能
耐电解铜性（+100℃
/24h)
允许铜片表面轻微变
色，不允许出现腐蚀现
象
/
泡棉材料要求
材料要求
与空气接触橡胶通用材料要
求
三方
3
DV
21.13
/
/
物理性能
耐寒性（-35℃/24h)
无开裂
/
泡棉材料要求
/
与空气接触橡胶通用材料要
求
三方
3
DV
21.14
/
/
物理性能
IR
EPDM
/
泡棉材料要求
GB/T6040
红外光谱分析方法通则
三方
3
DV
21.15
/
/
物理性能
GC-MS测试
实测
/
泡棉材料要求
SMTC 5 400 023
与空气接触橡胶通用材料要
求
三方
3
DV
21.16
/
/
物理性能
高温后收缩/%
（90℃/24h）
≤5
/
泡棉材料要求
/
/
三方
3
DV
22
自攻螺丝
ST0308C5-NL
TP3
10B21
镀黑锌镍
/
/
/
/
/
/
/
/
/
/
零件同高配
22.1
/
/
金属材料及制品（化学
成分）
C
0.18-0.23
Q/BQB517
冷墩钢盘条
GB/T4336
碳素钢和中低合金钢元素含
量的测火花放电原子发射光
谱法常规法
三方
1
DV
22.2
/
/
金属材料及制品（化学
成分）
Si
≤0.10
Q/BQB517
冷墩钢盘条
GB/T4336
碳素钢和中低合金钢元素含
量的测火花放电原子发射光
谱法常规法
三方
1
DV
22.3
/
/
金属材料及制品（化学
成分）
Mn
0.70-1.00
Q/BQB517
冷墩钢盘条
GB/T4336
碳素钢和中低合金钢元素含
量的测火花放电原子发射光
谱法常规法
三方
1
DV
22.4
/
/
金属材料及制品（化学
成分）
P
≤0.020
Q/BQB517
冷墩钢盘条
GB/T4336
碳素钢和中低合金钢元素含
量的测火花放电原子发射光
谱法常规法
三方
1
DV
22.5
/
/
金属材料及制品（化学
成分）
S
≤0.020
Q/BQB517
冷墩钢盘条
GB/T4336
碳素钢和中低合金钢元素含
量的测火花放电原子发射光
谱法常规法
三方
1
DV
22.6
/
/
金属材料及制品（化学
成分）
B
≥0.0008
Q/BQB517
冷墩钢盘条
GB/T4336
碳素钢和中低合金钢元素含
量的测火花放电原子发射光
谱法常规法
三方
1
DV
22.7
/
/
金属材料及制品（机械
性能）
芯部硬度/HV
320～380HV5
/
热塑性塑料用自攻螺钉
GB/T4340.1
金属材料维氏硬度试验第1
部分：试验方法
三方
3
DV
22.8
/
/
金属材料及制品（机械
性能）
破坏扭矩/Nm
≥1.1N·m
/
热塑性塑料用自攻螺钉
SMTC 7 100 017
热塑性塑料用自攻螺钉
三方
3
DV
22.9
/
/
表面保护
中性盐雾
满足总成表面保护要求
满足总成表面保护要求
镀锌层表面保护要求
满足总成表面保护要求
人造环境中的腐蚀试验
/
DV
23
自攻螺钉
ST0310E5-NH
TP3
10B21
镀锌镍
/
/
/
/
/
/
/
/
/
/
沿用EP35
23.1
/
/
金属材料及制品（化学
成分）
C
0.18-0.23
Q/XG 137
冷墩钢盘条
GB/T4336
碳素钢和中低合金钢元素含
量的测火花放电原子发射光
谱法常规法
三方
1
DV
沿用报告
23.2
/
/
金属材料及制品（化学
成分）
Si
≤0.10
Q/XG 137
冷墩钢盘条
GB/T4336
碳素钢和中低合金钢元素含
量的测火花放电原子发射光
谱法常规法
三方
1
DV
沿用报告
23.3
/
/
金属材料及制品（化学
成分）
Mn
0.60-0.90
Q/XG 137
冷墩钢盘条
GB/T4336
碳素钢和中低合金钢元素含
量的测火花放电原子发射光
谱法常规法
三方
1
DV
沿用报告
9/12
SMPV-4.3.2-003-QA-F01


序号
零件名称
材料牌号/名称
ADV试验条目
ADV试验子条目
要求/限值
技术要求/协议编号
技术要求/协议名称
试验规范编号
试验规范名称
分析/试验地点/单位
试验样件数量
分析/认证
类型
试验开始时间
试验结束时间
备注
附件一总成零件开发验证计划-材料部分模板
项目号/ProjectNo B Sportback              零件号/PartNo  11784759                零件名称/PartName  尾灯总成(行李箱盖侧)（低配）              供应商/Supplier 大茂伟瑞柯车灯有限公司
零件开发验证计划—材料部分
ComponentADVPlan-Materialtest
23.4
/
/
金属材料及制品（化学
成分）
P
≤0.030
Q/XG 137
冷墩钢盘条
GB/T4336
碳素钢和中低合金钢元素含
量的测火花放电原子发射光
谱法常规法
三方
1
DV
沿用报告
23.5
/
/
金属材料及制品（化学
成分）
S
≤0.030
Q/XG 137
冷墩钢盘条
GB/T4336
碳素钢和中低合金钢元素含
量的测火花放电原子发射光
谱法常规法
三方
1
DV
沿用报告
23.6
/
/
金属材料及制品（化学
成分）
B
≥0.0008
Q/XG 137
冷墩钢盘条
GB/T4336
碳素钢和中低合金钢元素含
量的测火花放电原子发射光
谱法常规法
三方
1
DV
沿用报告
23.7
/
/
金属材料及制品（机械
性能）
芯部硬度/HV
320～380HV5
GB/T 3098.1
热塑性塑料用自攻螺钉
GB/T4340.1
金属材料维氏硬度试验第1
部分：试验方法
三方
3
DV
沿用报告
23.8
/
/
金属材料及制品（机械
性能）
破坏扭矩/Nm
≥1.1N·m
/
热塑性塑料用自攻螺钉
SMTC 7 100 017
热塑性塑料用自攻螺钉
三方
3
DV
沿用报告
23.9
/
/
表面保护
中性盐雾
满足总成表面保护要求
满足总成表面保护要求
镀锌层表面保护要求
满足总成表面保护要求
人造环境中的腐蚀试验
/
DV
沿用报告
24
自攻螺丝组
DXCP0029-01
自攻螺丝ST0312E5-
NH-01
TP3
10B21镀锌镍
/
/
/
/
/
/
/
/
/
/
沿用AS32
24.1
/
/
金属材料及制品（化学
成分）
C
0.18-0.23
Q/BQB517
冷墩钢盘条
GB/T4336
碳素钢和中低合金钢元素含
量的测火花放电原子发射光
谱法常规法
三方
1
DV
24.2
/
/
金属材料及制品（化学
成分）
Si
≤0.10
Q/BQB517
冷墩钢盘条
GB/T4336
碳素钢和中低合金钢元素含
量的测火花放电原子发射光
谱法常规法
三方
1
DV
沿用报告
24.3
/
/
金属材料及制品（化学
成分）
Mn
0.70-1.00
Q/BQB517
冷墩钢盘条
GB/T4336
碳素钢和中低合金钢元素含
量的测火花放电原子发射光
谱法常规法
三方
1
DV
沿用报告
24.4
/
/
金属材料及制品（化学
成分）
P
≤0.020
Q/BQB517
冷墩钢盘条
GB/T4336
碳素钢和中低合金钢元素含
量的测火花放电原子发射光
谱法常规法
三方
1
DV
沿用报告
24.5
/
/
金属材料及制品（化学
成分）
S
≤0.020
Q/BQB517
冷墩钢盘条
GB/T4336
碳素钢和中低合金钢元素含
量的测火花放电原子发射光
谱法常规法
三方
1
DV
沿用报告
24.6
/
/
金属材料及制品（化学
成分）
B
≥0.0008
Q/BQB517
冷墩钢盘条
GB/T4336
碳素钢和中低合金钢元素含
量的测火花放电原子发射光
谱法常规法
三方
1
DV
沿用报告
24.7
/
/
金属材料及制品（机械
性能）
芯部硬度/HV
320～380HV5
/
热塑性塑料用自攻螺钉
GB/T4340.1
金属材料维氏硬度试验第1
部分：试验方法
三方
3
DV
沿用报告
24.8
/
/
金属材料及制品（机械
性能）
破坏扭矩/Nm
≥1.1N·m
/
热塑性塑料用自攻螺钉
SMTC 7 100 017
热塑性塑料用自攻螺钉
三方
3
DV
沿用报告
24.9
/
/
表面保护
中性盐雾
满足总成表面保护要求
满足总成表面保护要求
镀锌层表面保护要求
满足总成表面保护要求
人造环境中的腐蚀试验
/
/
DV
25
自攻螺丝组
DXCP0029-01-迫紧
DP5076
EPDM
/
/
/
/
/
/
/
/
/
/
沿用IS31
25.1
/
/
物理性能
邵氏硬度A
/
/
/
/
/
三方
/
DV
沿用报告
25.2
/
/
物理性能
供货状态，邵氏硬度
A
60±5
依据图纸
/
ISO7619
硫化或热塑性橡胶.压痕硬度
的测定
三方
5
DV
沿用报告
25.3
/
/
物理性能
热老化后（100℃
/94h)，邵氏硬度A
0~+3
/
与空气接触橡胶通用材
料要求
ISO7619
硫化或热塑性橡胶.压痕硬度
的测定
三方
5
DV
沿用报告
25.4
/
/
机械性能
拉伸强度
（23℃/50%RH,试样
类型：S3A试验速
度：200mm/min)
/
/
/
/
/
三方
/
DV
沿用报告
10/12
SMPV-4.3.2-003-QA-F01
