Repository: kujaxr/obsidian-vault

File: 材料工程师/B Sportback BNB项目-ADV材料试验大纲-11784759-尾灯B低配-材料工程师.pdf.md
# B Sportback BNB项目-ADV材料试验大纲-11784759-尾灯B低配-材料工程师.pdf

序号
零件名称
材料牌号/名称
ADV试验条目
ADV试验子条目
要求/限值
技术要求/协议编号
技术要求/协议名称
试验规范编号
试验规范名称
分析/试验地点/单位
试验样件数量
分析/认证
类型
试验开始时间
试验结束时间
备注
1
总成
/
存放
高温存放：100℃
*24h
表面无缺陷、功能无损
伤
/
/
/
/
VTYC
3套
DV
VTYC
2
总成
/
存放
低温存放：-40℃
*24h
表面无缺陷、功能无损
伤
/
/
/
/
VTYC
3套
DV
VTYC
3
总成
/
存放
气候交变（方法B）
整灯温度交变测试30C,
电镀件考察20C,油漆件
考察20C
/
/
SMTC5400005
/
VTYC
3套
DV
VTYC
4
配光镜A
17-8211LC
PC(clear)Sabic
LS1-111HX
/
/
/
/
/
/
/
/
/
/
敏实
4.1
/
/
材质鉴定-红外
红外光谱法或DSC法
PC
/
PC材料要求
GB/T6040
红外光谱分析方法通则
Miinth
3
DV
4.2
/
/
材质鉴定-玻璃化转变温
度/℃
参照ISO11357执行
/
/
PC材料要求
ISO11357
塑料-差动扫描热量法(DSC)
Miinth
3
DV
4.3
/
/
物理性能-密度/g/cm3
参照ISO1183-1执行
1.18-1.22
/
PC材料要求
ISO1183
非泡沫塑料的密度测定方法
Miinth
3
DV
4.4
/
/
机械性能-弯曲强度
/Mpa
参照ISO178执行，
(50±1)mm*(6±
0.2)mm
≥80
/
PC材料要求
ISO178
塑料-弯曲性能的测定
Miinth
5
DV
4.5
/
/
机械性能-弯曲模量
/Mpa
参照ISO178执行，
(50±1)mm*(6±
0.2)mm
≥2080
/
PC材料要求
ISO178
塑料-弯曲性能的测定
Miinth
5
DV
4.6
/
/
机械性能-简支梁缺口冲
击强度/KJ/m2
参照ISO179执行，
4J，(50±1)mm*(6±
0.2)mm
不断或部分断裂
/
PC材料要求
ISO179（4J）
塑料-简支梁冲击强度的测定
Miinth
5
DV
样条厚度3mm
4.7
/
/
机械性能-拉伸强度
/Mpa
参照ISO527执行
≥55
/
PC材料要求
ISO527
塑料-拉伸性能的测定
Miinth
5
DV
4.8
/
/
物理性能-维卡软化温度
/℃
参照ISO306B/50执
行
≥140
/
PC材料要求
ISO306B/50
塑料-热塑塑料-维卡软化温
度的测定
Miinth
3
DV
4.9
/
/
散发特性-雾翳/μg/g
参照SMTC5400010
执行
≤30
/
轿车内饰零件及材料散
发性能技术要求
SMTC5400010
轿车内饰材料及零件雾翳测
定方法
Miinth
3
DV
5
配光镜B
17-8211LD
PC+ABS
锦湖
PC+ABS
HAC8260
KM97Z2616
/
/
/
/
/
/
/
/
/
/
敏实
5.1
/
/
材质鉴定-红外
红外光谱法或DSC法
PC+ABS
/
PC+ABS共混聚合物成品
件材料要求
GB/T6040
红外光谱分析方法通则
Miinth
3
DV
5.2
/
/
材质鉴定-玻璃化转变温
度/℃
参照ISO11357执行
/
/
PC+ABS共混聚合物成品
件材料要求
ISO11357
塑料-差动扫描热量法(DSC)
Miinth
3
DV
5.3
/
/
物理性能-密度/g/cm3
参照ISO1183执行
1.13～1.15
/
PC+ABS共混聚合物成品
件材料要求
ISO1183
非泡沫塑料的密度测定方法
Miinth
3
DV
5.4
/
/
机械性能-弯曲强度
/Mpa
参照ISO178执行，
(50±1)mm*(6±
0.2)mm
≥80
/
PC+ABS共混聚合物成品
件材料要求
ISO178
塑料-弯曲性能的测定
Miinth
5
DV
5.5
/
/
机械性能-简支梁缺口冲
击强度/KJ/m2
参照ISO179执行，
4J，(50±1)mm*(6±
0.2)mm
≥22
/
PC+ABS共混聚合物成品
件材料要求
ISO179
塑料-弯曲性能的测定
Miinth
5
DV
5.6
/
/
机械性能-简支梁冲击强
度/KJ/m2
参照ISO1791eU执行
不断裂
/
PC+ABS共混聚合物成品
件材料要求
ISO179/1eU
塑料-简支梁冲击强度的测定
Miinth
5
DV
5.7
/
/
物理性能-维卡软化温度
/℃
参照ISO306B/50执
行
>123
/
PC+ABS共混聚合物成品
件材料要求
ISO306B/50
塑料-热塑塑料-维卡软化温
度的测定
Miinth
3
DV
5.8
/
/
散发特性-雾翳/μg/g
参照SMTC5400010
执行
≤50
/
轿车内饰零件及材料散
发性能技术要求
SMTC5400010
轿车内饰材料及零件雾翳测
定方法
Miinth
3
DV
6
油漆-镭雕面
A面东来油漆
/
/
/
/
/
/
/
/
/
/
/
敏实
6.1
/
/
漆膜厚度
截面法
底漆：6~20μm 色漆：
10~25μm（白色20~35μ
m） 清漆：25~50μm
/
外饰件涂装要求
ISO2808
涂料和清漆,漆膜厚度的测定
三方
3
DV
附件一总成零件开发验证计划-材料部分模板
项目号/ProjectNo B Sportback              零件号/PartNo  12191367/PP1945095E                零件名称/PartName  尾灯总成(行李箱盖侧)（低配）              供应商/Supplier 大茂伟瑞柯车灯有限公司
零件开发验证计划—材料部分
ComponentADVPlan-Materialtest
1/12
SMPV-4.3.2-003-QA-F01


序号
零件名称
材料牌号/名称
ADV试验条目
ADV试验子条目
要求/限值
技术要求/协议编号
技术要求/协议名称
试验规范编号
试验规范名称
分析/试验地点/单位
试验样件数量
分析/认证
类型
试验开始时间
试验结束时间
备注
附件一总成零件开发验证计划-材料部分模板
项目号/ProjectNo B Sportback              零件号/PartNo  12191367/PP1945095E                零件名称/PartName  尾灯总成(行李箱盖侧)（低配）              供应商/Supplier 大茂伟瑞柯车灯有限公司
零件开发验证计划—材料部分
ComponentADVPlan-Materialtest
6.2
/
/
划格试验
ISO2409
特征值：0~1级
/
外饰件涂装要求
ISO2409
色漆和清漆划格试验
三方
3
DV
6.3
/
/
蒸气喷射试验
SMTC5200008
a）划线类型：十字划
线（两划线相互垂
直）；
b)冲击部位：划线
处；
c)喷射角度（喷出扇
面与划线所在平面所
呈角
度）：45°；
d）喷嘴至样件距
离：150mm；
e）水温：70℃（在
容器中测量）
f）压力：9MPa±
0.5MPa（流速
10.5L/min）
g）冲击时间：每条
划线20s。
漆层无脱落
/
外饰件涂装要求
SMTC5200008
油漆涂层的蒸汽喷射试验
三方
3
DV
6.4
/
/
冷凝水试验
240h，按照
ISO6270-2CH，40
℃，100%RH
评判前在室温下进行30
分钟气候适应性处理
要求:
a)30分钟后按
ISO4628-2判断起泡
度,允许等级2(S2）
b)24h后按ISO4628-2
判断其起泡度,允许等级
0(S0）
c)附着力必须满足划格
试验和蒸气喷射试验规
定的要求
/
外饰件涂装要求
ISO6270-2CH
冷凝水气候测试试验方法
三方
3
DV
6.5
/
/
环境交变试验
20周期，按照
SMTC5400005方法B
要求:油漆表面无可视变
化
/
外饰件涂装要求
SMTC5400005
汽车零件耐气候交变试验
三方
3
DV
6.6
/
/
高温存放
在循环空气中存放
240h,
试验温度(90±2℃),
室温下至少进行30分
钟气候适应性处理
要求:
a)油漆表面无变化
b)附着力的要求必须满
足:
划格试验和蒸气喷射试
验规定的要求
/
外饰件涂装要求
ISO2409
SMTC5200008
色漆和清漆划格试验
油漆涂层的蒸汽喷射试验
三方
3
DV
6.7
/
/
低温存放
热存放后用同一零件
进行冷存放试验;
试验时间:24h
试验温度:－40±3℃
室温下至少进行30分
钟气候适应性处理
要求:
a)油漆表面无变化
b)附着力的要求必须满
足:
划格试验和蒸气喷射试
验规定的要求
/
外饰件涂装要求
ISO2409
SMTC5200008
色漆和清漆划格试验
油漆涂层的蒸汽喷射试验
三方
3
DV
6.8
/
/
低温冲击
(-40±3℃)存放24h之
后按照ISO4532进行
冲击试验
要求:
漆层无散落和裂纹
/
外饰件涂装要求
ISO4532
釉瓷器耐冲击性测定.枪击试
验
三方
3
DV
6.9
/
/
石击试验
ISO20567：2017B
压力：200kpa
沙里质量：500g
时间：10s
次数：2
特征值≤2
/
外饰件涂装要求
ISO20567
涂料和清漆.涂料抗石屑性的
测定.第1部分
三方
3
DV
2/12
SMPV-4.3.2-003-QA-F01


序号
零件名称
材料牌号/名称
ADV试验条目
ADV试验子条目
要求/限值
技术要求/协议编号
技术要求/协议名称
试验规范编号
试验规范名称
分析/试验地点/单位
试验样件数量
分析/认证
类型
试验开始时间
试验结束时间
备注
附件一总成零件开发验证计划-材料部分模板
项目号/ProjectNo B Sportback              零件号/PartNo  12191367/PP1945095E                零件名称/PartName  尾灯总成(行李箱盖侧)（低配）              供应商/Supplier 大茂伟瑞柯车灯有限公司
零件开发验证计划—材料部分
ComponentADVPlan-Materialtest
6.10
/
/
耐化学品试验
SMTC5300001
1)FAM试验燃油:根据
ISO2812-3(利用吸收
介质的方法)室温下存
放10min执行
2)超级无铅汽
油:GB17930,根据
ISO2812-3(利用吸收
介质的方法)室温下存
放10min执行
3)柴油机燃
料:GB/T19147,根据
ISO2812-3（利用吸收
介质的方法)室温下存
放1h执行
4)发动机
油:ACEAEuropeanOil
Sequences2008根据
ISO2812-4（定位法）
在室温下存放16h执行
5)制动
液:SMTC2240001,根
据ISO2812-3（利用吸
收介质的方法)室温下
存放1h执行
6)冷却液:SH0521,根据
ISO2812-3(利用吸收
/
外饰件涂装要求
ISO2812
色漆和清漆 耐液体性的测定
第3部分
三方
3
DV
6.11
/
/
油漆试验
耐光性及耐气候性能
SMTC 5 300 001方法
二，干热及湿热 1个周
期
要求:
无可见的颜色和光泽度
的变化,根据DIN EN 20
105-A02灰色标度等级
≥4级。
/
外饰件涂装要求
SMTC 5 400 006
SMTC 5 400 007
非金属材料 氙灯加速干热气
候下的光照试验
非金属材料 湿热气候下的氙
灯加速光照试验
Minth
1
DV
9
底座
17-8209B
PC+ABS
鼎和DH9001-B
/
/
/
/
/
/
/
/
/
/
与尾灯底座同
材
9.1
/
/
材质鉴定
红外
PC+ABS
/
PC+ABS共混聚合物成品
件材料要求
GB/T6040
红外光谱分析方法通则
三方
1
DV
同材声明
9.2
/
/
材质鉴定
玻璃化转变温度/℃
/
/
PC+ABS共混聚合物成品
件材料要求
ISO11357
塑料-差动扫描热量法(DSC)
三方
1
DV
同材声明
9.3
/
/
物理性能
密度/g/cm3
1.13-1.15
/
PC+ABS共混聚合物成品
件材料要求
ISO1183
非泡沫塑料的密度测定方法
VTYC
3
DV
同材声明
9.4
/
/
机械性能
弯曲强度/Mpa
≥80
/
PC+ABS共混聚合物成品
件材料要求
ISO178
塑料-弯曲性能的测定
三方
5
DV
同材声明
9.5
/
/
机械性能
简支梁冲击强度
/KJ/m2
≥22
/
PC+ABS共混聚合物成品
件材料要求
ISO179
塑料-简支梁冲击强度的测定
三方
/
DV
同材声明
9.6
/
/
机械性能
简支梁冲击强度
/KJ/m2
不断裂
/
PC+ABS共混聚合物成品
件材料要求
ISO179/1eU
塑料-简支梁冲击强度的测定
三方
5
DV
同材声明
9.7
/
/
物理性能
维卡软化温度/℃
＞123
/
PC+ABS共混聚合物成品
件材料要求
ISO306B/50
塑料-热塑塑料-维卡软化温
度的测定
VTYC
5
DV
同材声明
9.8
/
/
散发特性
雾翳/μg/g
≤50
/
轿车内饰零件及材料散
发性能技术要求
SMTC5400010
轿车内饰材料及零件雾翳测
定方法
三方
2
DV
同材声明
10
饰圈1/2
17-8211RS1
17-8211RS2
PC
Sabic
121R701
/
/
/
/
/
/
/
/
/
/
零件同高配
10.1
/
/
材质鉴定
红外
PC
/
PC材料要求
GB/T6040
红外光谱分析方法通则
三方
1
DV
10.2
/
/
材质鉴定
玻璃化转变温度/℃
/
/
PC材料要求
ISO11357
塑料-差动扫描热量法(DSC)
三方
1
DV
10.3
/
/
物理性能
密度/g/cm3
1.18-1.22
/
PC材料要求
ISO1183
非泡沫塑料的密度测定方法
VTYC
3
DV
3/12
SMPV-4.3.2-003-QA-F01


序号
零件名称
材料牌号/名称
ADV试验条目
ADV试验子条目
要求/限值
技术要求/协议编号
技术要求/协议名称
试验规范编号
试验规范名称
分析/试验地点/单位
试验样件数量
分析/认证
类型
试验开始时间
试验结束时间
备注
附件一总成零件开发验证计划-材料部分模板
项目号/ProjectNo B Sportback              零件号/PartNo  12191367/PP1945095E                零件名称/PartName  尾灯总成(行李箱盖侧)（低配）              供应商/Supplier 大茂伟瑞柯车灯有限公司
零件开发验证计划—材料部分
ComponentADVPlan-Materialtest
10.4
/
/
机械性能
弯曲强度/Mpa
≥80
/
PC材料要求
ISO178
塑料-弯曲性能的测定
三方
5
DV
10.5
/
/
机械性能
弯曲模量/Mpa
≥2080
/
PC材料要求
ISO178
塑料-弯曲性能的测定
三方
5
DV
10.6
/
/
机械性能
简支梁缺口冲击强度
/KJ/m2
不断或部分断裂
/
PC材料要求
ISO179（4J）
塑料-简支梁冲击强度的测定
三方
5
DV
10.7
/
/
机械性能
拉伸强度/Mpa
≥55
/
PC材料要求
ISO527
塑料-拉伸性能的测定
三方
5
DV
10.8
/
/
物理性能
维卡软化温度/℃
≥140
/
PC材料要求
ISO306B/50
塑料-热塑塑料-维卡软化温
度的测定
VTYC
2
DV
10.9
/
/
内饰材料及零件雾翳
雾翳/μg/g
≤30
/
轿车内饰零件及材料散
发性能技术要求
SMTC 5 400 010
轿车内饰材料及零件雾翳测
定方法
三方
3
DV
11
导光条1/2
17-8211LP1
17-8211LP2
PC
科思创聚合物（中
国）有限公司
Makrolon2245透
明000000
/
/
/
/
/
/
/
/
/
/
零件同高配
11.1
/
/
材质鉴定
红外
PC
/
PC材料要求
GB/T6040
红外光谱分析方法通则
三方
1
DV
11.2
/
/
材质鉴定
玻璃化转变温度/℃
/
/
PC材料要求
ISO11357-3
塑料-差动扫描热量法(DSC)
三方
1
DV
11.3
/
/
物理性能
熔融指数MFR260℃
/2.16Kg
20±5
/
PC材料要求
ISO1133
热塑塑料的熔体质量流动速
率(MFR)
三方
3
DV
11.4
/
/
物理性能
密度/g/cm3
1.18-1.22
/
PC材料要求
ISO1183
非泡沫塑料的密度测定方法
VTYC
3
DV
11.5
/
/
机械性能
弯曲强度/Mpa
≥80
/
PC材料要求
ISO178
塑料-弯曲性能的测定
三方
5
DV
11.6
/
/
机械性能
弯曲模量/Mpa
≥2080
/
PC材料要求
ISO178
塑料-弯曲性能的测定
三方
5
DV
11.7
/
/
机械性能
简支梁缺口冲击强度
/KJ/m2
实测值
不断或部分断裂
/
PC材料要求
ISO179（4J）
塑料-简支梁冲击强度的测定
三方
5
DV
3mm
11.8
/
/
机械性能
拉伸强度/Mpa
≥55
/
PC材料要求
ISO527
塑料-拉伸性能的测定
三方
5
DV
11.9
/
/
物理性能
维卡软化温度/℃
≥140
/
PC材料要求
ISO306B/50
塑料-热塑塑料-维卡软化温
度的测定
VTYC
2
DV
11.10
/
/
内饰材料及零件雾翳
雾翳/μg/g
≤30
/
轿车内饰零件及材料散
发性能技术要求
SMTC 5 400 010
轿车内饰材料及零件雾翳测
定方法
三方
3
DV
12
导光条3/4
17-8211LP3
17-8211LP4
PC
科思创聚合物（中
国）有限公司
Makrolon2245透
明000000
/
/
/
/
/
/
/
/
/
/
零件同高配
12.1
/
/
材质鉴定
红外
PC
/
PC材料要求
GB/T6040
红外光谱分析方法通则
三方
1
DV
12.2
/
/
材质鉴定
玻璃化转变温度/℃
/
/
PC材料要求
ISO11357
塑料-差动扫描热量法(DSC)
三方
1
DV
12.3
/
/
物理性能
熔融指数MFR260℃
/2.16Kg
20±5
/
PC材料要求
ISO1133
热塑塑料的熔体质量流动速
率(MFR)
三方
3
DV
12.4
/
/
物理性能
密度/g/cm3
1.18-1.22
/
PC材料要求
ISO1183
非泡沫塑料的密度测定方法
VTYC
3
DV
12.5
/
/
机械性能
弯曲强度/Mpa
≥80
/
PC材料要求
ISO178
塑料-弯曲性能的测定
三方
5
DV
12.6
/
/
机械性能
弯曲模量/Mpa
≥2080
/
PC材料要求
ISO178
塑料-弯曲性能的测定
三方
5
DV
12.7
/
/
机械性能
简支梁缺口冲击强度
/KJ/m2
实测值
不断或部分断裂
/
PC材料要求
ISO179（4J）
塑料-简支梁冲击强度的测定
三方
5
DV
3mm
4/12
SMPV-4.3.2-003-QA-F01


序号
零件名称
材料牌号/名称
ADV试验条目
ADV试验子条目
要求/限值
技术要求/协议编号
技术要求/协议名称
试验规范编号
试验规范名称
分析/试验地点/单位
试验样件数量
分析/认证
类型
试验开始时间
试验结束时间
备注
附件一总成零件开发验证计划-材料部分模板
项目号/ProjectNo B Sportback              零件号/PartNo  12191367/PP1945095E                零件名称/PartName  尾灯总成(行李箱盖侧)（低配）              供应商/Supplier 大茂伟瑞柯车灯有限公司
零件开发验证计划—材料部分
ComponentADVPlan-Materialtest
12.8
/
/
机械性能
拉伸强度/Mpa
≥55
/
PC材料要求
ISO527
塑料-拉伸性能的测定
三方
5
DV
12.9
/
/
物理性能
维卡软化温度/℃
≥140
/
PC材料要求
ISO306B/50
塑料-热塑塑料-维卡软化温
度的测定
VTYC
2
DV
12.10
/
/
内饰材料及零件雾翳
雾翳/μg/g
≤30
/
轿车内饰零件及材料散
发性能技术要求
SMTC 5 400 010
轿车内饰材料及零件雾翳测
定方法
三方
3
DV
13
支架1/2
17-8211H1
17-8211H2
PC
Sabic
121R 701
/
/
/
/
/
/
/
/
/
/
零件同高配
13.1
/
/
材质鉴定
红外
PC
/
PC材料要求
GB/T6040
红外光谱分析方法通则
三方
1
DV
13.2
/
/
材质鉴定
玻璃化转变温度/℃
/
/
PC材料要求
ISO11357
塑料-差动扫描热量法(DSC)
三方
1
DV
13.3
/
/
物理性能
密度/g/cm3
1.18-1.22
/
PC材料要求
ISO1183
非泡沫塑料的密度测定方法
VTYC
3
DV
13.4
/
/
机械性能
弯曲强度/Mpa
≥80
/
PC材料要求
ISO178
塑料-弯曲性能的测定
三方
5
DV
13.5
/
/
机械性能
弯曲模量/Mpa
≥2080
/
PC材料要求
ISO178
塑料-弯曲性能的测定
三方
5
DV
13.6
/
/
机械性能
简支梁缺口冲击强度
/KJ/m2
不断或部分断裂
/
PC材料要求
ISO179（4J）
塑料-简支梁冲击强度的测定
三方
5
DV
13.7
/
/
机械性能
拉伸强度/Mpa
≥55
/
PC材料要求
ISO527
塑料-拉伸性能的测定
三方
5
DV
13.8
/
/
物理性能
维卡软化温度/℃
≥140
/
PC材料要求
ISO306B/50
塑料-热塑塑料-维卡软化温
度的测定
VTYC
2
DV
13.9
/
/
内饰材料及零件雾翳
雾翳/μg/g
≤30
/
轿车内饰零件及材料散
发性能技术要求
SMTC 5 400 010
轿车内饰材料及零件雾翳测
定方法
三方
3
DV
14
导光条5/6
17-8211LP5
17-8211LP6
PC
科思创聚合物（中
国）有限公司
Makrolon2245透
明000000
/
/
/
/
/
/
/
/
/
/
零件同高配
14.1
/
/
材质鉴定
红外
PC
/
PC材料要求
GB/T6040
红外光谱分析方法通则
三方
1
DV
14.2
/
/
材质鉴定
玻璃化转变温度/℃
/
/
PC材料要求
ISO11357
塑料-差动扫描热量法(DSC)
三方
1
DV
14.3
/
/
物理性能
熔融指数MFR260℃
/2.16Kg
20±5
/
PC材料要求
ISO1133
热塑塑料的熔体质量流动速
率(MFR)
三方
3
DV
14.4
/
/
物理性能
密度/g/cm3
1.18-1.22
/
PC材料要求
ISO1183
非泡沫塑料的密度测定方法
VTYC
3
DV
14.5
/
/
机械性能
弯曲强度/Mpa
≥80
/
PC材料要求
ISO178
塑料-弯曲性能的测定
三方
5
DV
14.6
/
/
机械性能
弯曲模量/Mpa
≥2080
/
PC材料要求
ISO178
塑料-弯曲性能的测定
三方
5
DV
14.7
/
/
机械性能
简支梁缺口冲击强度
/KJ/m2
实测值
不断或部分断裂
/
PC材料要求
ISO179（4J）
塑料-简支梁冲击强度的测定
三方
5
DV
3mm
14.8
/
/
机械性能
拉伸强度/Mpa
≥55
/
PC材料要求
ISO527
塑料-拉伸性能的测定
三方
5
DV
14.9
/
/
物理性能
维卡软化温度/℃
≥140
/
PC材料要求
ISO306B/50
塑料-热塑塑料-维卡软化温
度的测定
VTYC
2
DV
14.10
/
/
内饰材料及零件雾翳
雾翳/μg/g
≤30
/
轿车内饰零件及材料散
发性能技术要求
SMTC 5 400 010
轿车内饰材料及零件雾翳测
定方法
三方
3
DV
15
反射镜1/2
17-8211R1
17-8211R2
（部分真空电镀+皮纹
JXJ1003）
PC
SABIC
121R701
/
/
/
/
/
/
/
/
/
/
零件同高配
5/12
SMPV-4.3.2-003-QA-F01


序号
零件名称
材料牌号/名称
ADV试验条目
ADV试验子条目
要求/限值
技术要求/协议编号
技术要求/协议名称
试验规范编号
试验规范名称
分析/试验地点/单位
试验样件数量
分析/认证
类型
试验开始时间
试验结束时间
备注
附件一总成零件开发验证计划-材料部分模板
项目号/ProjectNo B Sportback              零件号/PartNo  12191367/PP1945095E                零件名称/PartName  尾灯总成(行李箱盖侧)（低配）              供应商/Supplier 大茂伟瑞柯车灯有限公司
零件开发验证计划—材料部分
ComponentADVPlan-Materialtest
15.1
/
/
材质鉴定
红外
PC
/
PC材料要求
GB/T6040
红外光谱分析方法通则
三方
1
DV
15.2
/
/
材质鉴定
玻璃化转变温度/℃
/
/
PC材料要求
ISO11357
塑料-差动扫描热量法(DSC)
三方
1
DV
15.3
/
/
物理性能
密度/g/cm3
1.18-1.22
/
PC材料要求
ISO1183
非泡沫塑料的密度测定方法
VTYC
3
DV
15.4
/
/
机械性能
弯曲强度/Mpa
≥80
/
PC材料要求
ISO178
塑料-弯曲性能的测定
三方
5
DV
15.5
/
/
机械性能
弯曲模量/Mpa
≥2080
/
PC材料要求
ISO178
塑料-弯曲性能的测定
三方
5
DV
15.6
/
/
机械性能
简支梁缺口冲击强度
/KJ/m2
不断或部分断裂
/
PC材料要求
ISO179-1（4J）
塑料-简支梁冲击强度的测定
三方
5
DV
15.7
/
/
机械性能
拉伸强度/Mpa
≥55
/
PC材料要求
ISO527
塑料-拉伸性能的测定
三方
5
DV
15.8
/
/
物理性能
维卡软化温度/℃
≥140
/
PC材料要求
ISO306B/50
塑料-热塑塑料-维卡软化温
度的测定
VTYC
2
DV
15.9
/
/
内饰材料及零件雾翳
雾翳/μg/g
≤30
/
轿车内饰零件及材料散
发性能技术要求
SMTC 5 400 010
轿车内饰材料及零件雾翳测
定方法
三方
3
DV
镀铝要求
/
镀铝性能
/
/
/
/
/
/
/
/
/
同高配
15.10
/
/
附着力测试
涂层附着力
间隔1mm划格，划入
基材，tesa4657/附着
力等级≤1
/
PC镀铝要求
ISO2409
密闭车灯反射涂层材料性能
要求
VTYC
3
DV
15.11
/
/
耐环境存放
耐环境循环
8循环，外观无变化
/
PC镀铝要求
SMTC5400005方法B
密闭车灯反射涂层材料性能
要求
VTYC
3
DV
15.12
/
/
耐环境存放
耐高温
PC：115℃/240h，外
观无明显变化
/
PC镀铝要求
SMTC5100041
密闭车灯反射涂层材料性能
要求
VTYC
3
DV
15.13
/
/
耐环境存放
抗冷凝水
40℃/48h，无剥落等
不良外观现象
/
PC镀铝要求
ISO6270
密闭车灯反射涂层材料性能
要求
VTYC
3
DV
16
反射镜1/2(低配）
部分真空电镀
17-8209R1
17-8209R2
PC
SABIC
121R701
/
/
/
/
/
/
/
16.1
/
/
材质鉴定
红外
PC
/
PC材料要求
GB/T6040
红外光谱分析方法通则
三方
1
DV
同材声明
16.2
/
/
材质鉴定
玻璃化转变温度/℃
/
/
PC材料要求
ISO11357
塑料-差动扫描热量法(DSC)
三方
1
DV
同材声明
16.3
/
/
物理性能
密度/g/cm3
1.18-1.22
/
PC材料要求
ISO1183
非泡沫塑料的密度测定方法
VTYC
3
DV
同材声明
16.4
/
/
机械性能
弯曲强度/Mpa
≥80
/
PC材料要求
ISO178
塑料-弯曲性能的测定
三方
5
DV
同材声明
16.5
/
/
机械性能
弯曲模量/Mpa
≥2080
/
PC材料要求
ISO178
塑料-弯曲性能的测定
三方
5
DV
同材声明
16.6
/
/
机械性能
简支梁缺口冲击强度
/KJ/m2
不断或部分断裂
/
PC材料要求
ISO179（4J）
塑料-简支梁冲击强度的测定
三方
5
DV
同材声明
16.7
/
/
机械性能
拉伸强度/Mpa
≥55
/
PC材料要求
ISO527
塑料-拉伸性能的测定
三方
5
DV
同材声明
16.8
/
/
物理性能
维卡软化温度/℃
≥140
/
PC材料要求
ISO306B/50
塑料-热塑塑料-维卡软化温
度的测定
VTYC
2
DV
同材声明
16.9
/
/
内饰材料及零件雾翳
雾翳/μg/g
≤30
/
轿车内饰零件及材料散
发性能技术要求
SMTC 5 400 010
轿车内饰材料及零件雾翳测
定方法
三方
3
DV
镀铝要求
镀铝性能
/
/
/
/
/
/
/
/
/
16.10
/
/
附着力测试
涂层附着力
间隔1mm划格，划入
基材，tesa4657/附着
力等级≤1
/
PC镀铝要求
ISO2409
密闭车灯反射涂层材料性能
要求
VTYC
3
DV
VTYC
16.11
/
/
耐环境存放
耐环境循环
8循环，外观无变化
/
PC镀铝要求
SMTC5400005方法B
密闭车灯反射涂层材料性能
要求
VTYC
3
DV
VTYC
6/12
SMPV-4.3.2-003-QA-F01


序号
零件名称
材料牌号/名称
ADV试验条目
ADV试验子条目
要求/限值
技术要求/协议编号
技术要求/协议名称
试验规范编号
试验规范名称
分析/试验地点/单位
试验样件数量
分析/认证
类型
试验开始时间
试验结束时间
备注
附件一总成零件开发验证计划-材料部分模板
项目号/ProjectNo B Sportback              零件号/PartNo  12191367/PP1945095E                零件名称/PartName  尾灯总成(行李箱盖侧)（低配）              供应商/Supplier 大茂伟瑞柯车灯有限公司
零件开发验证计划—材料部分
ComponentADVPlan-Materialtest
16.12
/
/
耐环境存放
耐高温
PC：115℃/240h，外
观无明显变化
/
PC镀铝要求
SMTC5100041
密闭车灯反射涂层材料性能
要求
VTYC
3
DV
VTYC
16.13
/
/
耐环境存放
抗冷凝水
40℃/48h，无剥落等
不良外观现象
/
PC镀铝要求
ISO6270-2
密闭车灯反射涂层材料性能
要求
VTYC
3
DV
VTYC
17
支架11/12
17-8211H11
17-8211H12
PP-GF30
聚威
PP10 BK210DM
/
/
/
/
/
/
/
/
/
/
零件同高配
17.1
/
/
红外光谱分析
红外光谱分析
PP
/
聚丙烯成品件材料要求
GB/T6040
红外光谱分析方法通则
三方
1
DV
17.2
/
/
塑料-差示扫描量热分析熔融温度（熔点）/℃
≥158
/
聚丙烯成品件材料要求
ISO 11357
塑料-熔融温度的测定
三方
1
DV
17.3
/
/
抗热老化测试
抗热老化测试
耐老化后，测试后零件
不允许有脆化现象
150℃ 700h
/
聚丙烯成品件材料要求
SMTC 6 330 021
抗热老化测试
VTYC实验室1
3
DV
17.4
/
/
塑料-非泡沫塑料的密度
密度/g/cm3
1.15±0.03
/
聚丙烯成品件材料要求
ISO 1183 (方法A，浸
渍法)
非泡沫塑料的密度测定方法
VTYC实验室2
3
DV
17.5
/
/
塑料-灰分（填料含量）灰分（填料含量）/%
27-33
/
聚丙烯成品件材料要求
ISO 1172（方法A）
塑料-灰分的测定
三方
3
DV
17.6
/
/
塑料-拉伸性能
拉伸强度/Mpa
≥48
/
聚丙烯成品件材料要求
ISO 527
塑料-拉伸性能的测定
三方
5
DV
17.7
/
/
塑料-简支梁冲击强度
简支梁无缺口冲击强
度/KJ/m2
≥14
/
聚丙烯成品件材料要求
ISO 179
塑料-简支梁冲击强度的测定
三方
5
DV
17.8
/
/
塑料-弯曲性能
弯曲强度/Mpa
≥68
/
聚丙烯成品件材料要求
ISO 178
塑料-弯曲性能的测定
三方
5
DV
17.9
/
/
内饰材料及零件雾翳
雾翳/μg/g
≤50
/
轿车内饰零件及材料散
发性能技术要求
SMTC 5 400 010
轿车内饰材料及零件雾翳测
定方法
三方
3
DV
18
线束总成
17-8211SYN1
/
/
/
/
/
/
/
/
/
/
/
零件同高配
18.1
/
/
散发特性
雾翳/μg/g
≤50
/
轿车内饰零件及材料散
发性能技术要求
SMTC5400010
轿车内饰材料及零件雾翳测
定方法
三方
3
DV
19
线束总成
17-8211SYN2
/
/
/
/
/
/
/
/
/
/
/
与17-
8211SYN1同
材
19.1
/
/
散发特性
雾翳/μg/g
≤50
SMTC5300004
轿车内饰零件及材料散
发性能技术要求
SMTC5400010
轿车内饰材料及零件雾翳测
定方法
三方
3
DV
同材声明
20
DX4075
装车螺丝
TP5
10B21
环保达克罗
/
/
/
/
/
/
/
/
/
/
同高配
20.1
/
/
化学成分
C
0.18-0.23
Q/BQB517
冷镦钢盘条
GB/T 4336
碳素钢和中低合金钢 多元素
含量的测定 火花放电原子发
射光谱法（常规法）
三方
1
DV
与DX4103同
材
20.2
/
/
化学成分
Si
≤0.10
Q/BQB517
冷镦钢盘条
GB/T 4336
碳素钢和中低合金钢 多元素
含量的测定 火花放电原子发
射光谱法（常规法）
三方
1
DV
与DX4103同
材
20.3
/
/
化学成分
Mn
0.70-1.00
Q/BQB517
冷镦钢盘条
GB/T 4336
碳素钢和中低合金钢 多元素
含量的测定 火花放电原子发
射光谱法（常规法）
三方
1
DV
与DX4103同
材
20.4
/
/
化学成分
P
≤0.020
Q/BQB517
冷镦钢盘条
GB/T 4336
碳素钢和中低合金钢 多元素
含量的测定 火花放电原子发
射光谱法（常规法）
三方
1
DV
与DX4103同
材
20.5
/
/
化学成分
S
≤0.020
Q/BQB517
冷镦钢盘条
GB/T 4336
碳素钢和中低合金钢 多元素
含量的测定 火花放电原子发
射光谱法（常规法）
三方
1
DV
与DX4103同
材
20.6
/
/
化学成分
B
≥0.0008
Q/BQB517
冷镦钢盘条
GB/T 4336
碳素钢和中低合金钢 多元素
含量的测定 火花放电原子发
射光谱法（常规法）
三方
1
DV
与DX4103同
材
20.7
/
/
机械性能
维氏硬度试验/HV
320-380
GB/T3098.1
紧固件机械性能 螺栓、
螺钉和螺柱
GB/T 4340.1
金属材料 维氏硬度试验第1
部分：试验方法
三方
3
DV
20.8
/
/
机械性能
破坏扭矩/Nm
≥4.7N·m
/
热塑性塑料用自攻螺钉
SMTC 7 100 017
热塑性塑料用自攻螺钉
三方
3
DV
20.9
/
/
耐腐蚀试验
中性盐雾
满足总成表面保护要求
满足总成表面保护要求
满足总成表面保护要求
ISO 9227
人造气氛腐蚀实验盐雾实验
/
/
DV
21
装车螺丝密封垫
DP4061
EDPM
/
/
/
/
/
/
/
/
/
/
零件同高配
7/12
SMPV-4.3.2-003-QA-F01


序号
零件名称
材料牌号/名称
ADV试验条目
ADV试验子条目
要求/限值
技术要求/协议编号
技术要求/协议名称
试验规范编号
试验规范名称
分析/试验地点/单位
试验样件数量
分析/认证
类型
试验开始时间
试验结束时间
备注
附件一总成零件开发验证计划-材料部分模板
项目号/ProjectNo B Sportback              零件号/PartNo  12191367/PP1945095E                零件名称/PartName  尾灯总成(行李箱盖侧)（低配）              供应商/Supplier 大茂伟瑞柯车灯有限公司
零件开发验证计划—材料部分
ComponentADVPlan-Materialtest
21.1
/
/
物理性能
密度
（g/cm3)
依据试样
/
泡棉材料要求
ISO 1183
泡沫塑料及橡胶表观密度的
测定
三方
3
DV
21.2
/
/
物理性能
燃烧残余
依据试样
/
泡棉材料要求
ASTM E2402
泡沫塑料及橡胶表观密度的
测定
三方
3
DV
21.3
/
/
物理性能
抗张强度（供货态）/
（N/mm2×10-1）
≥4
/
泡棉材料要求
DIN 53504
硫化橡胶或热塑性橡胶拉伸
应力-应变特性
三方
5
DV
21.4
/
/
物理性能
抗张强度（+70℃
/46h）/（N/mm2×
10 1）
≥4
/
泡棉材料要求
DIN 53504
DIN 53508
硫化橡胶或热塑性橡胶拉伸
应力-应变特性
三方
5
DV
21.5
/
/
物理性能
抗张强度（+90℃
/94h）/（N/mm2×
10 1）
≥4
/
泡棉材料要求
DIN 53504
DIN 53508
硫化橡胶或热塑性橡胶拉伸
应力-应变特性
三方
5
DV
21.6
/
/
物理性能
伸长率（供货态）/%
≥150
/
泡棉材料要求
DIN 53504
硫化橡胶或热塑性橡胶拉伸
应力-应变特性
三方
5
DV
21.7
/
/
物理性能
伸长率（+70℃
/46h）/%
≥150
/
泡棉材料要求
DIN 53504
DIN 53508
硫化橡胶或热塑性橡胶拉伸
应力-应变特性
三方
5
DV
21.8
/
/
物理性能
伸长率（+90℃
/94h）/%
≥100
/
泡棉材料要求
DIN 53504
DIN 53508
硫化橡胶或热塑性橡胶拉伸
应力-应变特性
三方
5
DV
21.9
/
/
物理性能
残余变形/%
(23 ± 2) °C/72h 存
放后（卸载30min读
数）
压缩量25%
≤40
/
泡棉材料要求
DIN 53517
硫化橡胶或热塑性橡胶拉伸
应力-应变特性
三方
3
DV
21.10
/
/
物理性能
残余变形/%
（90℃/22h）（卸载
30min读数）
压缩量25%
≤80
/
泡棉材料要求
DIN 53517
硫化橡胶或热塑性橡胶拉伸
应力-应变特性
三方
3
DV
21.11
/
/
物理性能
抗臭氧性（2ppm)
不龟裂
/
泡棉材料要求
SMTC 5 261 004
/
三方
3
DV
21.12
/
/
物理性能
耐电解铜性（+100℃
/24h)
允许铜片表面轻微变
色，不允许出现腐蚀现
象
/
泡棉材料要求
材料要求
与空气接触橡胶通用材料要
求
三方
3
DV
21.13
/
/
物理性能
耐寒性（-35℃/24h)
无开裂
/
泡棉材料要求
/
与空气接触橡胶通用材料要
求
三方
3
DV
21.14
/
/
物理性能
IR
EPDM
/
泡棉材料要求
GB/T6040
红外光谱分析方法通则
三方
3
DV
21.15
/
/
物理性能
GC-MS测试
实测
/
泡棉材料要求
SMTC 5 400 023
与空气接触橡胶通用材料要
求
三方
3
DV
21.16
/
/
物理性能
高温后收缩/%
（90℃/24h）
≤5
/
泡棉材料要求
/
/
三方
3
DV
22
自攻螺丝
ST0308E5-PH
10B21 镀锌镍
/
/
/
/
/
/
/
/
/
DV
同高配
22.1
/
/
金属材料及制品
（化学成分）
C
0.18-0.23
Q/BQB517
冷墩钢盘条
GB/T 4336
碳素钢和中低合金钢元素含
量的测火花放电原子发射光
谱法常规法
三方
1
DV
同材申明
22.2
/
/
金属材料及制品
（化学成分）
Si
≤0.10
Q/BQB517
冷墩钢盘条
GB/T 4336
碳素钢和中低合金钢元素含
量的测火花放电原子发射光
谱法常规法
三方
1
DV
同材申明
22.3
/
/
金属材料及制品
（化学成分）
Mn
0.6-0.9
Q/BQB517
冷墩钢盘条
GB/T 4336
碳素钢和中低合金钢元素含
量的测火花放电原子发射光
谱法常规法
三方
1
DV
同材申明
22.4
/
/
金属材料及制品
（化学成分）
P
≤0.030
Q/BQB517
冷墩钢盘条
GB/T 4336
碳素钢和中低合金钢元素含
量的测火花放电原子发射光
谱法常规法
三方
1
DV
同材申明
22.5
/
/
金属材料及制品
（化学成分）
S
≤0.030
Q/BQB517
冷墩钢盘条
GB/T 4336
碳素钢和中低合金钢元素含
量的测火花放电原子发射光
谱法常规法
三方
1
DV
同材申明
8/12
SMPV-4.3.2-003-QA-F01


序号
零件名称
材料牌号/名称
ADV试验条目
ADV试验子条目
要求/限值
技术要求/协议编号
技术要求/协议名称
试验规范编号
试验规范名称
分析/试验地点/单位
试验样件数量
分析/认证
类型
试验开始时间
试验结束时间
备注
附件一总成零件开发验证计划-材料部分模板
项目号/ProjectNo B Sportback              零件号/PartNo  12191367/PP1945095E                零件名称/PartName  尾灯总成(行李箱盖侧)（低配）              供应商/Supplier 大茂伟瑞柯车灯有限公司
零件开发验证计划—材料部分
ComponentADVPlan-Materialtest
22.6
/
/
金属材料及制品
（化学成分）
B
≥0.0008
Q/BQB517
冷墩钢盘条
GB/T 4336
碳素钢和中低合金钢元素含
量的测火花放电原子发射光
谱法常规法
三方
1
DV
同材申明
22.7
/
/
金属材料及制品
（机械性能）
芯部硬度/HV
320～380HV5
SMTC7100 017
热塑性塑料用自攻螺钉
GB/T 4340.1
金属材料 维氏硬度试验第1
部分：试验方法
三方
3
DV
同材申明
22.8
/
/
金属材料及制品
（机械性能）
破坏扭矩/Nm
≥1.1N·m
SMTC7100 017
热塑性塑料用自攻螺钉
SMTC5170017
热塑性塑料用自攻螺钉
三方
3
DV
同材申明
22.9
/
/
表面保护
中性盐雾
满足总成表面保护要求
满足总成表面保护要求
镀锌层表面保护要求
满足总成表面保护要求
人造环境中的腐蚀试验
/
/
DV
同材申明
23
自攻螺钉
ST0310E5-NH
TP3
10B21
镀锌镍
/
/
/
/
/
/
/
/
/
/
同高配
23.1
/
/
金属材料及制品（化学
成分）
C
0.18-0.23
Q/XG 137
冷墩钢盘条
GB/T4336
碳素钢和中低合金钢元素含
量的测火花放电原子发射光
谱法常规法
三方
1
DV
沿用报告
23.2
/
/
金属材料及制品（化学
成分）
Si
≤0.10
Q/XG 137
冷墩钢盘条
GB/T4336
碳素钢和中低合金钢元素含
量的测火花放电原子发射光
谱法常规法
三方
1
DV
沿用报告
23.3
/
/
金属材料及制品（化学
成分）
Mn
0.70-1.00
Q/XG 137
冷墩钢盘条
GB/T4336
碳素钢和中低合金钢元素含
量的测火花放电原子发射光
谱法常规法
三方
1
DV
沿用报告
23.4
/
/
金属材料及制品（化学
成分）
P
≤0.020
Q/XG 137
冷墩钢盘条
GB/T4336
碳素钢和中低合金钢元素含
量的测火花放电原子发射光
谱法常规法
三方
1
DV
沿用报告
23.5
/
/
金属材料及制品（化学
成分）
S
≤0.020
Q/XG 137
冷墩钢盘条
GB/T4336
碳素钢和中低合金钢元素含
量的测火花放电原子发射光
谱法常规法
三方
1
DV
沿用报告
23.6
/
/
金属材料及制品（化学
成分）
B
≥0.0008
Q/XG 137
冷墩钢盘条
GB/T4336
碳素钢和中低合金钢元素含
量的测火花放电原子发射光
谱法常规法
三方
1
DV
沿用报告
23.7
/
/
金属材料及制品（机械
性能）
芯部硬度/HV
320～380HV5
GB/T 3098.1
热塑性塑料用自攻螺钉
GB/T4340.1
金属材料维氏硬度试验第1
部分：试验方法
三方
3
DV
沿用报告
23.8
/
/
金属材料及制品（机械
性能）
破坏扭矩/Nm
≥1.1N·m
/
热塑性塑料用自攻螺钉
SMTC 7 100 017
热塑性塑料用自攻螺钉
三方
3
DV
沿用报告
23.9
/
/
表面保护
中性盐雾
满足总成表面保护要求
满足总成表面保护要求
镀锌层表面保护要求
满足总成表面保护要求
人造环境中的腐蚀试验
/
DV
沿用报告
24
自攻螺丝组
DXCP0029-01
自攻螺丝ST0312E5-
NH-01
TP3
10B21镀锌镍
/
/
/
/
/
/
/
/
/
/
同高配
沿用AS32
24.1
/
/
金属材料及制品（化学
成分）
C
0.18-0.23
Q/BQB517
冷墩钢盘条
GB/T4336
碳素钢和中低合金钢元素含
量的测火花放电原子发射光
谱法常规法
三方
1
DV
24.2
/
/
金属材料及制品（化学
成分）
Si
≤0.10
Q/BQB517
冷墩钢盘条
GB/T4336
碳素钢和中低合金钢元素含
量的测火花放电原子发射光
谱法常规法
三方
1
DV
沿用报告
24.3
/
/
金属材料及制品（化学
成分）
Mn
0.60-0.90
Q/BQB517
冷墩钢盘条
GB/T4336
碳素钢和中低合金钢元素含
量的测火花放电原子发射光
谱法常规法
三方
1
DV
沿用报告
24.4
/
/
金属材料及制品（化学
成分）
P
≤0.030
Q/BQB517
冷墩钢盘条
GB/T4336
碳素钢和中低合金钢元素含
量的测火花放电原子发射光
谱法常规法
三方
1
DV
沿用报告
24.5
/
/
金属材料及制品（化学
成分）
S
≤0.030
Q/BQB517
冷墩钢盘条
GB/T4336
碳素钢和中低合金钢元素含
量的测火花放电原子发射光
谱法常规法
三方
1
DV
沿用报告
24.6
/
/
金属材料及制品（化学
成分）
B
≥0.0008
Q/BQB517
冷墩钢盘条
GB/T4336
碳素钢和中低合金钢元素含
量的测火花放电原子发射光
谱法常规法
三方
1
DV
沿用报告
24.7
/
/
金属材料及制品（机械
性能）
芯部硬度/HV
320～380HV5
/
热塑性塑料用自攻螺钉
GB/T4340.1
金属材料维氏硬度试验第1
部分：试验方法
三方
3
DV
沿用报告
9/12
SMPV-4.3.2-003-QA-F01


序号
零件名称
材料牌号/名称
ADV试验条目
ADV试验子条目
要求/限值
技术要求/协议编号
技术要求/协议名称
试验规范编号
试验规范名称
分析/试验地点/单位
试验样件数量
分析/认证
类型
试验开始时间
试验结束时间
备注
附件一总成零件开发验证计划-材料部分模板
项目号/ProjectNo B Sportback              零件号/PartNo  12191367/PP1945095E                零件名称/PartName  尾灯总成(行李箱盖侧)（低配）              供应商/Supplier 大茂伟瑞柯车灯有限公司
零件开发验证计划—材料部分
ComponentADVPlan-Materialtest
24.8
/
/
金属材料及制品（机械
性能）
破坏扭矩/Nm
≥1.1N·m
/
热塑性塑料用自攻螺钉
SMTC 7 100 017
热塑性塑料用自攻螺钉
三方
3
DV
沿用报告
24.9
/
/
表面保护
中性盐雾
满足总成表面保护要求
满足总成表面保护要求
镀锌层表面保护要求
满足总成表面保护要求
人造环境中的腐蚀试验
/
/
DV
25
自攻螺丝组
DXCP0029-01-迫紧
DP5076
EPDM
/
/
/
/
/
/
/
/
/
/
同高配
沿用IS31
25.1
/
/
物理性能
邵氏硬度A
/
/
/
/
/
三方
/
DV
沿用报告
25.2
/
/
物理性能
供货状态，邵氏硬度
A
60±5
依据图纸
/
ISO7619
硫化或热塑性橡胶.压痕硬度
的测定
三方
5
DV
沿用报告
25.3
/
/
物理性能
热老化后（100℃
/94h)，邵氏硬度A
0~+3
/
与空气接触橡胶通用材
料要求
ISO7619
硫化或热塑性橡胶.压痕硬度
的测定
三方
5
DV
沿用报告
25.4
/
/
机械性能
拉伸强度
（23℃/50%RH,试样
类型：S3A试验速
度：200mm/min)
/
/
/
/
/
三方
/
DV
沿用报告
25.5
/
/
机械性能
拉伸强度：供货状态
≥6
/
与空气接触橡胶通用材
料要求
DIN53504
橡胶弹性体试验
拉伸试验中断裂强度、拉伸
强度断裂伸长率及应力值的
测定
三方
5
DV
沿用报告
25.6
/
/
机械性能
拉伸强度：热老化后
（100℃/94h)
（N/mm2×10-1）
≥6
/
与空气接触橡胶通用材
料要求
DIN53504
橡胶弹性体试验
拉伸试验中断裂强度、拉伸
强度断裂伸长率及应力值的
测定
三方
5
DV
沿用报告
25.7
/
/
机械性能
断裂延伸率
（23℃/50%RH,试样
类型：S3A试验速
度：200mm/min)
/
/
/
/
/
三方
DV
沿用报告
25.8
/
/
机械性能
断裂延伸率：供货状
态%
250-500%
/
与空气接触橡胶通用材
料要求
DIN53504
橡胶弹性体试验
拉伸试验中断裂强度、拉伸
强度断裂伸长率及应力值的
测定
三方
5
DV
沿用报告
25.9
/
/
机械性能
断裂延伸率：热高温
后（100℃/94h)%
200-500%
/
与空气接触橡胶通用材
料要求
DIN53504
橡胶弹性体试验
拉伸试验中断裂强度、拉伸
强度断裂伸长率及应力值的
测定
三方
5
DV
沿用报告
25.10
/
/
物理性能
热失重分析
/
/
与空气接触橡胶通用材
料要求
ASTM E2402
塑料体与弹性体热重分析
三方
1
DV
沿用报告
25.11
/
/
物理性能
铜腐蚀（100℃/24h)
允许铜片表面轻微变
色，不允许出现腐蚀现
象
/
与空气接触橡胶通用材
料要求
材料要求
与空气接触橡胶通用材料要
求
三方
3
DV
沿用报告
25.12
/
/
物理性能
耐油漆性（70℃
/24h）
无变色
/
与空气接触橡胶通用材
料要求
ASTM D925
Method A
非金属材料-潮湿温暖气候中
的风蚀
三方
3
DV
沿用报告
25.13
/
/
物理性能
耐寒性（-35℃/24h)
样件弯折无断裂，无裂
纹，仍具有弹性
/
与空气接触橡胶通用材
料要求
材料要求
与空气接触橡胶通用材料要
求
三方
3
DV
沿用报告
25.14
/
/
材质鉴定
红外光谱测试
EPDM
定性要求
GB/T6040
红外光谱分析方法通则
三方
1
DV
沿用报告
26
透气膜
DU0014
/
符合总成要求
/
/
/
/
/
/
/
/
/
27
干燥剂
DRY-YYSL10
上海仰意电子有限
公司
/
/
/
/
/
/
/
/
/
/
沿用
AS32/EP35
28
密封垫
17-8211P1
EDPM
/
/
/
/
/
/
/
/
/
/
零件同高配
10/12
SMPV-4.3.2-003-QA-F01

File: 材料工程师/B Sportback BNB项目-ADV材料试验大纲-11915217-11915216-尾灯A灯饰板-王敏.pdf.md
# B Sportback BNB项目-ADV材料试验大纲-11915217-11915216-尾灯A灯饰板-王敏.pdf

序号
零件名称
材料牌号/名称
ADV试验条目
ADV试验子条目
要求/限值
技术要求/协议编号
技术要求/协议名称
试验规范编号
试验规范名称
分析/试验地点/单位
试验样件数量
分析/认证类
型
试验开始时间
试验结束时间
备注
1
总成
/
存放
高温存放：100℃*24h
表面无缺陷、功能无损伤
/
/
/
/
VTYC
3套
DV
VTYC
2
总成
/
存放
低温存放：-40℃*24h
表面无缺陷、功能无损伤
/
/
/
/
VTYC
3套
DV
VTYC
3
总成
/
存放
气候交变（方法B）
整灯温度交变测试30C
/
/
SMTC5400005
/
VTYC
3套
DV
VTYC
4
饰板A
11-8261/62D1
PP-TD20
PP-KF06 BK351
/
/
/
/
/
/
/
/
/
/
/
/
/
4.1
/
/
材质鉴定
红外
PP
/
聚丙烯成品件材料要求
GB/T 6040
 红外光谱分析方法通则
三方
1
DV
同材申明
4.2
/
/
材质鉴定
熔融温度/℃
158
/
聚丙烯成品件材料要求
ISO11357
塑料-差示扫描热量法(DSC)
三方
1
DV
同材申明
4.3
/
/
基本要求
耐老化特性：150℃
*700h
无PP典型降解
/
聚丙烯成品件材料要求
/
/
三方
3
DV
同材申明
4.4
/
/
物理性能
密度/g/cm3
1.05±0.02 g/cm3
DIN EN ISO 1183-1
聚丙烯成品件材料要求
DIN EN ISO 1183-1
非微孔塑料的密度测定方法:第
一部分：沉浸法
液体比重瓶法和滴定法
三方
3
DV
同材申明
4.5
/
/
物理性能
灼烧灰分/%
22±2
/
聚丙烯成品件材料要求
ISO 1172
玻璃纤维增强塑料，浸渍，模
塑与复合，玻纤与矿物填料含
量的测定
三方
3
DV
同材申明
4.6
/
/
机械性能
拉伸强度/Mpa
≥30
DIN EN ISO 527-2/5A
聚丙烯成品件材料要求
DIN EN ISO 527-2/5A
塑料-拉伸性能的测定
三方
5
DV
同材申明
4.7
/
/
机械性能
无缺口冲击强度（50×6
×4)/kJ/m2
≥20
DIN EN ISO 179-1
聚丙烯成品件材料要求
DIN EN ISO 179-1
塑料-冲击属性的测定
三方
5
DV
同材申明
4.8
/
/
机械性能
弯曲强度（50×10×4）
/Mpa
≥40
DIN EN ISO 178-2
聚丙烯成品件材料要求
DIN EN ISO 178-2
塑料-弯曲性能的测定
三方
5
DV
同材申明
光老化
暴晒表面与原始状态相比,
不允许变色,无粉化和开
裂.目视也没有其他可见的
外观缺陷.
SMTC5400006
干态光照:  0.5个周期
耐光性及耐气候性能
/
光照
三方
1
DV
同材申明
光老化
暴晒表面与原始状态相比,
不允许变色,无粉化和开
裂.目视也没有其他可见的
外观缺陷.
SMTC5400007
湿态光照:0.5个周期
耐光性及耐气候性能
/
光照
三方
1
DV
同材申明
5
饰板B
11-8261/62D2
TPV
Santoprene 121-
50M100
/
/
/
/
/
/
/
/
/
/
/
/
/
5.1
/
/
材质鉴定
红外
TPV
/
弹性体成品件材料要求
GB/T 6040
红外光谱分析方法通则
三方
1
DV
同材申明
5.2
/
/
物理性能
热失重分析
/
/
弹性体成品件材料要求
ASTM E2402
热重分析仪的质量损耗和剩余
量测量验证的标准试验方法
三方
1
DV
同材申明
5.3
/
/
物理性能
供货态硬度（Shore
A）
50±5
/
弹性体成品件材料要求
ISO 7619
/
三方
3
DV
同材申明
5.4
/
/
物理性能
130℃/168h热老化后硬
度变化
±5
/
弹性体成品件材料要求
ISO 7619
/
三方
5
DV
同材申明
5.5
物理性能
硬度（热空气老化 130
℃×1008h）
±8(与供货态比）
/
热塑性弹性体（TPE）材料
要求
ISO 7619
/
三方
3
DV
同材申明
5.6
/
/
机械性能
供货态拉伸强度/Mpa
≥4
/
弹性体成品件材料要求
ISO 37
硫化橡胶或热塑性橡胶 拉伸应
力 - 应变特性
三方
5
DV
同材申明
5.7
/
/
机械性能
130℃/168h热老化后拉
伸强度变化:%
≥-30%
/
弹性体成品件材料要求
ISO 37
硫化橡胶或热塑性橡胶 拉伸应
力 - 应变特性
三方
5
DV
同材申明
4.11
/
/
耐光性及耐气候性能
附件一总成零件开发验证计划-材料部分模板
项目号/ProjectNo B Sportback              零件号/PartNo 11915217/11915216                零件名称/PartName  尾灯A饰板              供应商/Supplier 大茂伟瑞柯车灯有限公司
零件开发验证计划—材料部分
ComponentADVPlan-Materialtest
1/2
SMPV-4.3.2-003-QA-F01


序号
零件名称
材料牌号/名称
ADV试验条目
ADV试验子条目
要求/限值
技术要求/协议编号
技术要求/协议名称
试验规范编号
试验规范名称
分析/试验地点/单位
试验样件数量
分析/认证类
型
试验开始时间
试验结束时间
备注
附件一总成零件开发验证计划-材料部分模板
项目号/ProjectNo B Sportback              零件号/PartNo 11915217/11915216                零件名称/PartName  尾灯A饰板              供应商/Supplier 大茂伟瑞柯车灯有限公司
零件开发验证计划—材料部分
ComponentADVPlan-Materialtest
5.8
物理性能
拉伸强度（热空气老化
130℃×1008h）Mpa
≥-40%
/
热塑性弹性体（TPE）材料
要求
ISO 37
硫化橡胶或热塑性橡胶 拉伸应
力 - 应变特性
三方
3
DV
同材申明
5.9
/
/
机械性能
供货态延伸率:%
≥300%
/
弹性体成品件材料要求
ISO 37
硫化橡胶或热塑性橡胶 拉伸应
力 - 应变特性
三方
5
DV
同材申明
5.10
/
/
机械性能
130℃/168h热老化后延
伸率变化:%
≥-35%
/
弹性体成品件材料要求
ISO 37
硫化橡胶或热塑性橡胶 拉伸应
力 - 应变特性
三方
5
DV
同材申明
5.11
物理性能
断裂伸长率%
（热空气老化 130℃×
1008h）
≥-40%
/
热塑性弹性体（TPE）材料
要求
ISO 37
硫化橡胶或热塑性橡胶 拉伸应
力 - 应变特性
三方
3
DV
同材申明
5.12
/
/
机械性能
100%定伸强度：MPa
≥1.5
/
弹性体成品件材料要求
ISO 37
硫化橡胶或热塑性橡胶 拉伸应
力 - 应变特性
三方
5
DV
同材申明
5.13
/
/
机械性能
直角撕裂N/mm
≥8
/
弹性体成品件材料要求
ISO 34方法B
硫化或热塑性橡胶.撕裂强度的
测定
三方
5
DV
同材申明
5.14
/
/
压缩回弹性能
压缩永久变形（70℃
/22h/25%）：%
≤60
/
弹性体成品件材料要求
SMTC 5 400 23 9
弹性体零件压缩永久变形测试
方法
三方
5
DV
同材申明
5.15
/
/
物理性能
密度/g/cm3
0.9±0.1
/
弹性体成品件材料要求
ISO 1183
泡沫塑料及橡胶 表观密度的测
定
三方
3
DV
同材申明
5.16
/
/
物理性能
耐臭氧 200PPhm，23
℃/46h
无裂纹
/
弹性体成品件材料要求
SMTC 5 261 004
/
三方
3
DV
同材申明
光老化
暴晒表面与原始状态相比,
不允许变色,无粉化和开
裂.目视也没有其他可见的
外观缺陷.
SMTC5400006
干态光照: 0.5个周期
耐光性及耐气候性能
/
光照
三方
1
DV
同材申明
光老化
暴晒表面与原始状态相比,
不允许变色,无粉化和开
裂.目视也没有其他可见的
外观缺陷.
SMTC5400007
湿态光照： 0.5个周期
耐光性及耐气候性能
/
光照
三方
1
DV
同材申明
5.17
/
/
耐光性及耐气候性能
SCL材料工程师MVE：                                                                                                                                         日期Date：                                                                                                      SCL材料高级经理MaterialSeniorManager：                                                                    日期Date：.
Supplier设计或材料工程师Testengineer：                                                                                                            日期Date：
SRIH设计发布工程师DRE：                                                                                                                                 日期Date：                                                                                            SRIH设计发布高级经理DRESeniorManager：                                                                         日期Date：
2/2
SMPV-4.3.2-003-QA-F01

File: 材料工程师/B Sportback项目-ADV材料试验大纲-零件号-零件名称-材料工程师 20250514-(VD更新灰色底纹、面套复合层硬度及备注蓝色底纹....pdf.md (part 1 of 2)
# B Sportback项目-ADV材料试验大纲-零件号-零件名称-材料工程师 20250514-(VD更新灰色底纹、面套复合层硬度及备注蓝色底纹....pdf

附件一 总成零件开发验证计划-材料部分模板
零件开发验证计划—材料部分
Component ADV Plan - Material test
    项目号/Project No     B Sportback      零件号/Part No     11697995、11697962、11755302、11755299、11755305等        零件名称/Part Name         左侧座椅总成、右侧座椅总成、 60%左侧后排靠背总成、40%右侧后排靠背总成、后排座垫总成等          供应商/Supplier    延锋国际座椅系统有限公司
序号
零件名称
材料牌号/名称
ADV试验条目
ADV试验子条目
要求/限值
技术要求/协议
编号
技术要求/协议名称
试验规范编号
试验规范名称
分析/试验地点/单位
试验样件数量
分析/认证类
型
试验开始时间
试验结束时间
备注
1
整椅总成
/
/
/
/
/
/
/
/
/
/
/
/
/
/
1.1
整椅总成
/
耐环境存放
气候交变（方法A）
50周期，试验后零件不允许出现相对于供货状态的可见变
化，如出现气泡、变形、扭曲、剥离、开裂、轮廓和弧度
的挠曲，黏合层分离、变色、光泽度改变和装饰条脱落等
现象。
/
座椅总成材料要求
SMTC 5 400 005-2021（V3）
整车及零部件耐气候交变试验
延锋国际座椅系统有限公司
以实验室需求为准
PV
2025/1/13
2025/3/7
前排主副驾一起
后排一辆份一起
浅色高配
1.2
整椅总成
/
耐环境存放
高温存放
100℃热循环空气， 24h存放
试验后零件不允许出现相对于供货状态的可见变化，如出
现气泡、变形、扭曲、剥离、开裂、轮廓和弧度的挠曲，
黏合层分离、变色、光泽度改变和装饰条脱落等现象。
/
座椅总成材料要求
/
/
延锋国际座椅系统有限公司
以实验室需求为准
PV
2025/1/13
2025/3/7
前排主副驾一起
后排一辆份一起
浅色高配
1.3
整椅总成
/
内饰零件及材料挥发性有机物
（VOC）
VOC/μg/m3
TVOC≤  8500
丙酮≤ 350
苯≤  50
苯乙烯≤  150
甲苯≤ 500
乙醛≤  200
乙苯≤  350
二甲苯≤  350
甲醛≤  300
丙烯醛≤  100
/
轿车内饰零件及材料散
发性能技术要求
SMTC 5 400 018-2019（V3）
轿车内饰零件及材料VOC测试方法（袋式法）
延锋国际座椅系统有限公司
以实验室需求为准
PV
2025/1/13
2025/2/20
前排主副驾一起
后排一辆份一起
浅色高配
2
面套总成
/
/
/
/
/
/
/
/
/
/
/
/
/
/
2.1
面套总成
/
汽车内饰材料的燃烧特性
燃烧速度/mm/min
BR＜100mm/min
/
汽车内饰材料的燃烧特
性
GB 8410-2006
汽车内饰材料的燃烧特性
第三方实验室
以实验室需求为准
PV
2024/11/30
2024/2/15
2.2
面套总成
/
气味性能
气味性能
常态≤3.0级
湿态≤3.5级
干态≤3.5级
/
轿车内饰零件及材料散
发性能技术要求
SMTC 5 400 012-2021（V3）
轿车内饰零件及材料气味性试验方法
第三方实验室
以实验室需求为准
PV
2024/11/30
2024/2/15
2.3
面套总成
/
内饰材料及零件雾翳
冷凝物质量（铝箔增重法）
/mg
≤2
/
轿车内饰零件及材料散
发性能技术要求
SMTC 5 400 010-2019（V3）
轿车内饰材料及零件雾翳测定方法
第三方实验室
以实验室需求为准
PV
2024/11/30
2024/2/15
2.4
面套总成
/
内饰材料及零件总碳散发量
总碳散发/ μg C/g
PVC革、PU 革、PU超纤革及仿麂皮等≤20
织物、无纺布、吸音棉、PU发泡、废纺毡等≤20
其它材料≤50
/
轿车内饰零件及材料散
发性能技术要求
SMTC 5 400 009-2017（V2）
轿车内饰零件及材料总碳挥发量测定方法
第三方实验室
以实验室需求为准
PV
2024/11/30
2024/2/15
2.5
面套总成
/
内饰零件及材料挥发性有机物
（VOC）
VOC/μg/m3
TVOC≤  13000
丙酮≤ 200
苯≤  20
苯乙烯≤  80
甲苯≤ 200
乙醛≤  150
乙苯≤  100
二甲苯≤  100
甲醛≤  100
丙烯醛≤  50
/
轿车内饰零件及材料散
发性能技术要求
SMTC 5 400 018-2019（V3）
轿车内饰零件及材料VOC测试方法（袋式法）
第三方实验室
以实验室需求为准
PV
2024/11/30
2024/2/15
3
海绵
/
/
/
/
/
/
/
/
/
/
/
/
/
/
3.1
面套普通复合海绵
/
/
/
/
/
/
/
/
/
/
/
/
/
/
3.1.1
面套普通复合海绵
XS-A4055-HT-MV-LF
海绵密度
密度/kg/m3
40±3
/
火焰复合聚氨酯泡沫材
料技术要求
DIN EN ISO 845
泡沫塑料及橡胶表观密度
第三方实验室
以实验室需求为准
PV
2024/11/30
2024/2/15
3.1.2
面套普通复合海绵
XS-A4055-HT-MV-LF
压缩强度
供货态 / kPa 
3.0-4.0
/
火焰复合聚氨酯泡沫材
料技术要求
ISO 3386-1
Polymeric materials,cellular 
flexible;Determination of stress-strain 
chaaracteristics in compression;Part1:Low-
density materials— Amendment 1
第三方实验室
以实验室需求为准
PV
2024/11/30
2024/2/15
3.1.3
面套普通复合海绵
XS-A4055-HT-MV-LF
湿热老化 /kPa
﹣30% to +10%
/
火焰复合聚氨酯泡沫材
料技术要求
After 200h at 90℃ and 95% 
relative humidity
Polymeric materials,cellular 
flexible;Determination of stress-strain 
chaaracteristics in compression;Part1:Low-
density materials— Amendment 2
第三方实验室
以实验室需求为准
PV
2024/11/30
2024/2/15
3.1.4
面套普通复合海绵
XS-A4055-HT-MV-LF
拉伸强度
供货态/kPa
≥150
/
火焰复合聚氨酯泡沫材
料技术要求
ISO 1798-A
Flexible cellular polymeric 
materials—Determination of tensile and 
elongation at break
第三方实验室
以实验室需求为准
PV
2024/11/30
2024/2/15
3.1.5
面套普通复合海绵
XS-A4055-HT-MV-LF
湿热老化 /kPa
≥150
/
火焰复合聚氨酯泡沫材
料技术要求
After 200h at 90℃ and 95% 
relative humidity
Flexible cellular polymeric 
materials—Determination of tensile and 
elongation at break
第三方实验室
以实验室需求为准
PV
2024/11/30
2024/2/15
3.1.6
面套普通复合海绵
XS-A4055-HT-MV-LF
热老化/kPa
≥110
/
火焰复合聚氨酯泡沫材
料技术要求
22h at 140℃
Flexible cellular polymeric 
materials—Determination of tensile and 
elongation at break
第三方实验室
以实验室需求为准
PV
2024/11/30
2024/2/15
3.1.7
面套普通复合海绵
XS-A4055-HT-MV-LF
断裂延伸
供货态/%
≥70%
/
火焰复合聚氨酯泡沫材
料技术要求
ISO 1798-A
Flexible cellular polymeric 
materials—Determination of tensile and 
elongation at break
第三方实验室
以实验室需求为准
PV
2024/11/30
2024/2/15
3.1.8
面套普通复合海绵
XS-A4055-HT-MV-LF
湿热老化 /%
≥70%
/
火焰复合聚氨酯泡沫材
料技术要求
After 200h at 90℃ and 95% 
relative humidity
Flexible cellular polymeric 
materials—Determination of tensile and 
elongation at break
第三方实验室
以实验室需求为准
PV
2024/11/30
2024/2/15
3.1.9
面套普通复合海绵
XS-A4055-HT-MV-LF
热老化/%
≥70%
/
火焰复合聚氨酯泡沫材
料技术要求
22h at 140℃
Flexible cellular polymeric 
materials—Determination of tensile and 
elongation at break
第三方实验室
以实验室需求为准
PV
2024/11/30
2024/2/15
3.1.10
面套普通复合海绵
XS-A4055-HT-MV-LF
压缩永久变形
压缩永久变形/%
≤10%
/
火焰复合聚氨酯泡沫材
料技术要求
ISO 1856-A
Flexible cellular polymeric materials-
Determination of compression set
第三方实验室
以实验室需求为准
PV
2024/11/30
2024/2/15
3.1.11
面套普通复合海绵
XS-A4055-HT-MV-LF
撕裂强度
撕裂强度/kg/cm
≥0.6
/
火焰复合聚氨酯泡沫材
料技术要求
ASTM D 624-B
撕裂强度测试
第三方实验室
以实验室需求为准
PV
2024/11/30
2024/2/15
3.1.12
面套普通复合海绵
XS-A4055-HT-MV-LF
汽车内饰材料的燃烧特性
燃烧速度/mm/min
BR＜100mm/min
/
汽车内饰材料的燃烧特
性
GB 8410-2006
汽车内饰材料的燃烧特性
第三方实验室
以实验室需求为准
PV
2024/11/30
2024/2/15
3.1.13
面套普通复合海绵
XS-A4055-HT-MV-LF
内饰材料及零件总碳散发量
总碳散发/ μg C/g
≤20μg C/g
/
轿车内饰零件及材料散
发性能技术要求
SMTC 5 400 009-2017（V2）
轿车内饰零件及材料总碳挥发量测定方法
第三方实验室
以实验室需求为准
PV
2024/11/30
2024/2/15
3.1.14
面套普通复合海绵
XS-A4055-HT-MV-LF
内饰材料及零件雾翳
冷凝组份/mg
≤2
/
轿车内饰零件及材料散
发性能技术要求
SMTC 5 400 010-2019（V3）
轿车内饰材料及零件雾翳测定方法
第三方实验室
以实验室需求为准
PV
2024/11/30
2024/2/15
3.1.15
面套普通复合海绵
XS-A4055-HT-MV-LF
气味性能
气味性能/级
常态≤3.0
湿态≤3.5
干态≤3.5
/
轿车内饰零件及

附件一 总成零件开发验证计划-材料部分模板
零件开发验证计划—材料部分
Component ADV Plan - Material test
    项目号/Project No     B Sportback      零件号/Part No     11697995、11697962、11755302、11755299、11755305等        零件名称/Part Name         左侧座椅总成、右侧座椅总成、 60%左侧后排靠背总成、40%右侧后排靠背总成、后排座垫总成等          供应商/Supplier    延锋国际座椅系统有限公司
序号
零件名称
材料牌号/名称
ADV试验条目
ADV试验子条目
要求/限值
技术要求/协议
编号
技术要求/协议名称
试验规范编号
试验规范名称
分析/试验地点/单位
试验样件数量
分析/认证类
型
试验开始时间
试验结束时间
备注
3.1.16
面套普通复合海绵
XS-A4055-HT-MV-LF
内饰零件及材料挥发性有机物
（VOC）
VOC/μg/m3
TVOC≤5000
丙酮≤50
苯≤20
苯乙烯≤20
甲苯≤50
乙醛≤80
乙苯≤50
二甲苯≤50
甲醛≤30
丙烯醛≤20
/
轿车内饰零件及材料散
发性能技术要求
SMTC 5 400 018-2019（V3）
轿车内饰零件及材料VOC测试方法（袋式法）
第三方实验室
以实验室需求为准
PV
2024/11/30
2024/2/15
3.2
面套通风复合海绵
/
/
/
/
/
/
/
/
/
/
/
/
/
/
3.2.1
面套通风复合海绵XS-A4055-HT-MV-LF-
GTQ
内饰材料及零件总碳散发量
总碳散发/ μg C/g
≤20μg C/g
/
轿车内饰零件及材料散
发性能技术要求
SMTC 5 400 009-2017（V2）
轿车内饰零件及材料总碳挥发量测定方法
第三方实验室
以实验室需求为准
PV
2024/11/30
2024/2/15
3.2.2
面套通风复合海绵XS-A4055-HT-MV-LF-
GTQ
内饰材料及零件雾翳
冷凝组份/mg
≤2
/
轿车内饰零件及材料散
发性能技术要求
SMTC 5 400 010-2019（V3）
轿车内饰材料及零件雾翳测定方法
第三方实验室
以实验室需求为准
PV
2024/11/30
2024/2/15
3.2.3
面套通风复合海绵XS-A4055-HT-MV-LF-
GTQ
气味性能
气味性能/级
常态≤3.0
湿态≤3.5
干态≤3.5
/
轿车内饰零件及材料散
发性能技术要求
SMTC 5 400 012-2021（V3）
轿车内饰零件及材料气味性试验方法
第三方实验室
以实验室需求为准
PV
2024/11/30
2024/2/15
3.2.4
面套通风复合海绵XS-A4055-HT-MV-LF-
GTQ
内饰零件及材料挥发性有机物
（VOC）
VOC/μg/m3
TVOC≤5000
丙酮≤50
苯≤20
苯乙烯≤20
甲苯≤50
乙醛≤80
乙苯≤50
二甲苯≤50
甲醛≤30
丙烯醛≤20
/
轿车内饰零件及材料散
发性能技术要求
SMTC 5 400 018-2019（V3）
轿车内饰零件及材料VOC测试方法（袋式法）
第三方实验室
以实验室需求为准
PV
2024/11/30
2024/2/15
3.3
3mm 海绵
/
/
/
/
/
/
/
/
/
/
/
/
/
/
3.3.1
3mm 海绵
FR7-45
海绵密度
密度/kg/m3
40±3
/
火焰复合聚氨酯泡沫材
料技术要求
DIN EN ISO 845
泡沫塑料及橡胶表观密度
第三方实验室
以实验室需求为准
PV
2024/11/30
2024/2/15
3.3.2
3mm 海绵
FR7-45
压缩强度
供货态 / kPa 
3.0-4.0
/
火焰复合聚氨酯泡沫材
料技术要求
ISO 3386-1
Polymeric materials,cellular 
flexible;Determination of stress-strain 
chaaracteristics in compression;Part1:Low-
density materials— Amendment 1
第三方实验室
以实验室需求为准
PV
2024/11/30
2024/2/15
3.3.3
3mm 海绵
FR7-45
湿热老化 /kPa
﹣30% to +10%
/
火焰复合聚氨酯泡沫材
料技术要求
After 200h at 90℃ and 95% 
relative humidity
Polymeric materials,cellular 
flexible;Determination of stress-strain 
chaaracteristics in compression;Part1:Low-
density materials— Amendment 2
第三方实验室
以实验室需求为准
PV
2024/11/30
2024/2/15
3.3.4
3mm 海绵
FR7-45
拉伸强度
供货态/kPa
≥150
/
火焰复合聚氨酯泡沫材
料技术要求
ISO 1798-A
Flexible cellular polymeric 
materials—Determination of tensile and 
elongation at break
第三方实验室
以实验室需求为准
PV
2024/11/30
2024/2/15
3.3.5
3mm 海绵
FR7-45
湿热老化 /kPa
≥150
/
火焰复合聚氨酯泡沫材
料技术要求
After 200h at 90℃ and 95% 
relative humidity
Flexible cellular polymeric 
materials—Determination of tensile and 
elongation at break
第三方实验室
以实验室需求为准
PV
2024/11/30
2024/2/15
3.3.6
3mm 海绵
FR7-45
热老化/kPa
≥110
/
火焰复合聚氨酯泡沫材
料技术要求
22h at 140℃
Flexible cellular polymeric 
materials—Determination of tensile and 
elongation at break
第三方实验室
以实验室需求为准
PV
2024/11/30
2024/2/15
3.3.7
3mm 海绵
FR7-45
断裂延伸
供货态/%
≥70%
/
火焰复合聚氨酯泡沫材
料技术要求
ISO 1798-A
Flexible cellular polymeric 
materials—Determination of tensile and 
elongation at break
第三方实验室
以实验室需求为准
PV
2024/11/30
2024/2/15
3.3.8
3mm 海绵
FR7-45
湿热老化 /%
≥70%
/
火焰复合聚氨酯泡沫材
料技术要求
After 200h at 90℃ and 95% 
relative humidity
Flexible cellular polymeric 
materials—Determination of tensile and 
elongation at break
第三方实验室
以实验室需求为准
PV
2024/11/30
2024/2/15
3.3.9
3mm 海绵
FR7-45
热老化/%
≥70%
/
火焰复合聚氨酯泡沫材
料技术要求
22h at 140℃
Flexible cellular polymeric 
materials—Determination of tensile and 
elongation at break
第三方实验室
以实验室需求为准
PV
2024/11/30
2024/2/15
3.3.10
3mm 海绵
FR7-45
压缩永久变形
压缩永久变形/%
≤10%
/
火焰复合聚氨酯泡沫材
料技术要求
ISO 1856-A
Flexible cellular polymeric materials-
Determination of compression set
第三方实验室
以实验室需求为准
PV
2024/11/30
2024/2/15
3.3.11
3mm 海绵
FR7-45
撕裂强度
撕裂强度/kg/cm
≥0.6
/
火焰复合聚氨酯泡沫材
料技术要求
ASTM D 624-B
撕裂强度测试
第三方实验室
以实验室需求为准
PV
2024/11/30
2024/2/15
3.3.12
3mm 海绵
FR7-45
汽车内饰材料的燃烧特性
燃烧速度/mm/min
BR＜100mm/min
/
汽车内饰材料的燃烧特
性
GB 8410-2006
汽车内饰材料的燃烧特性
第三方实验室
以实验室需求为准
PV
2024/11/30
2024/2/15
3.3.13
3mm 海绵
FR7-45
内饰材料及零件总碳散发量
总碳散发/ μg C/g
≤20μg C/g
/
轿车内饰零件及材料散
发性能技术要求
SMTC 5 400 009-2017（V2）
轿车内饰零件及材料总碳挥发量测定方法
第三方实验室
以实验室需求为准
PV
2024/11/30
2024/2/15
3.3.14
3mm 海绵
FR7-45
内饰材料及零件雾翳
冷凝组份/mg
≤2
/
轿车内饰零件及材料散
发性能技术要求
SMTC 5 400 010-2019（V3）
轿车内饰材料及零件雾翳测定方法
第三方实验室
以实验室需求为准
PV
2024/11/30
2024/2/15
3.3.15
3mm 海绵
FR7-45
气味性能
气味性能/级
常态≤3.0
湿态≤3.5
干态≤3.5
/
轿车内饰零件及材料散
发性能技术要求
SMTC 5 400 012-2021（V3）
轿车内饰零件及材料气味性试验方法
第三方实验室
以实验室需求为准
PV
2024/11/30
2024/2/15
3.3.16
3mm 海绵
FR7-45
内饰零件及材料挥发性有机物
（VOC）
VOC/μg/m3
TVOC≤5000
丙酮≤50
苯≤20
苯乙烯≤20
甲苯≤50
乙醛≤80
乙苯≤50
二甲苯≤50
甲醛≤30
丙烯醛≤20
/
轿车内饰零件及材料散
发性能技术要求
SMTC 5 400 018-2019（V3）
轿车内饰零件及材料VOC测试方法（袋式法）
第三方实验室
以实验室需求为准
PV
2024/11/30
2024/2/15
3.4
15mm舒适性海绵
/
/
/
/
/
/
/
/
/
/
/
/
/
/
3.4.1
15mm舒适性海绵
PUR
836HT
海绵密度
密度/kg/m
3
35±3
/
火焰复合聚氨酯泡沫材
料技术要求
DIN EN ISO 845
泡沫塑料及橡胶表观密度
第三方实验室
以实验室需求为准
PV
2024/11/30
2024/2/15
3.4.2
15mm舒适性海绵
PUR
836HT
压缩强度
供货态 / kPa 
2~4
/
火焰复合聚氨酯泡沫材
料技术要求
ISO 3386-1
Polymeric materials,cellular 
flexible;Determination of stress-strain 
chaaracteristics in compression;Part1:Low-
density materials— Amendment 1
第三方实验室
以实验室需求为准
PV
2024/11/30
2024/2/15
3.4.3
15mm舒适性海绵
PUR
836HT
湿热老化 /kPa
﹣30% to +10%
/
火焰复合聚氨酯泡沫材

附件一 总成零件开发验证计划-材料部分模板
零件开发验证计划—材料部分
Component ADV Plan - Material test
    项目号/Project No     B Sportback      零件号/Part No     11697995、11697962、11755302、11755299、11755305等        零件名称/Part Name         左侧座椅总成、右侧座椅总成、 60%左侧后排靠背总成、40%右侧后排靠背总成、后排座垫总成等          供应商/Supplier    延锋国际座椅系统有限公司
序号
零件名称
材料牌号/名称
ADV试验条目
ADV试验子条目
要求/限值
技术要求/协议
编号
技术要求/协议名称
试验规范编号
试验规范名称
分析/试验地点/单位
试验样件数量
分析/认证类
型
试验开始时间
试验结束时间
备注
3.4.4
15mm舒适性海绵
PUR
836HT
拉伸强度
供货态/kPa
≥82
/
火焰复合聚氨酯泡沫材
料技术要求
ISO 1798-A
Flexible cellular polymeric 
materials—Determination of tensile and 
elongation at break
第三方实验室
以实验室需求为准
PV
2024/11/30
2024/2/15
3.4.5
15mm舒适性海绵
PUR
836HT
湿热老化 /kPa
≥80
/
火焰复合聚氨酯泡沫材
料技术要求
After 200h at 90℃ and 95% 
relative humidity
Flexible cellular polymeric 
materials—Determination of tensile and 
elongation at break
第三方实验室
以实验室需求为准
PV
2024/11/30
2024/2/15
3.4.6
15mm舒适性海绵
PUR
836HT
热老化/kPa
≥61
/
火焰复合聚氨酯泡沫材
料技术要求
22h at 140℃
Flexible cellular polymeric 
materials—Determination of tensile and 
elongation at break
第三方实验室
以实验室需求为准
PV
2024/11/30
2024/2/15
3.4.7
15mm舒适性海绵
PUR
836HT
断裂延伸
供货态/%
≥200
/
火焰复合聚氨酯泡沫材
料技术要求
ISO 1798-A
Flexible cellular polymeric 
materials—Determination of tensile and 
elongation at break
第三方实验室
以实验室需求为准
PV
2024/11/30
2024/2/15
3.4.8
15mm舒适性海绵
PUR
836HT
湿热老化 /%
≥200
/
火焰复合聚氨酯泡沫材
料技术要求
After 200h at 90℃ and 95% 
relative humidity
Flexible cellular polymeric 
materials—Determination of tensile and 
elongation at break
第三方实验室
以实验室需求为准
PV
2024/11/30
2024/2/15
3.4.9
15mm舒适性海绵
PUR
836HT
热老化/%
≥200
/
火焰复合聚氨酯泡沫材
料技术要求
22h at 140℃
Flexible cellular polymeric 
materials—Determination of tensile and 
elongation at break
第三方实验室
以实验室需求为准
PV
2024/11/30
2024/2/15
3.4.10
15mm舒适性海绵
PUR
836HT
压缩永久变形
压缩永久变形/%
≤8% 
/
火焰复合聚氨酯泡沫材
料技术要求
ISO 1856-A
Flexible cellular polymeric materials-
Determination of compression set
第三方实验室
以实验室需求为准
PV
2024/11/30
2024/2/15
3.4.11
15mm舒适性海绵
PUR
836HT
撕裂强度
撕裂强度/kg/cm
≥0.6
/
火焰复合聚氨酯泡沫材
料技术要求
ASTM D 624-B
撕裂强度测试
第三方实验室
以实验室需求为准
PV
2024/11/30
2024/2/15
3.4.12
15mm舒适性海绵
PUR
836HT
汽车内饰材料的燃烧特性
燃烧速度/mm/min
BR＜100mm/min
/
汽车内饰材料的燃烧特
性
GB 8410-2006
汽车内饰材料的燃烧特性
第三方实验室
以实验室需求为准
PV
2024/11/30
2024/2/15
3.4.13
15mm舒适性海绵
PUR
836HT
内饰材料及零件总碳散发量
总碳散发/ μg C/g
≤20μg C/g
/
轿车内饰零件及材料散
发性能技术要求
SMTC 5 400 009-2017（V2）
轿车内饰零件及材料总碳挥发量测定方法
第三方实验室
以实验室需求为准
PV
2024/11/30
2024/2/15
3.4.14
15mm舒适性海绵
PUR
836HT
内饰材料及零件雾翳
冷凝组份/mg
≤2
/
轿车内饰零件及材料散
发性能技术要求
SMTC 5 400 010-2019（V3）
轿车内饰材料及零件雾翳测定方法
第三方实验室
以实验室需求为准
PV
2024/11/30
2024/2/15
3.4.15
15mm舒适性海绵
PUR
836HT
气味性能
气味性能/级
常态≤3.0
湿态≤3.5
干态≤3.5
/
轿车内饰零件及材料散
发性能技术要求
SMTC 5 400 012-2021（V3）
轿车内饰零件及材料气味性试验方法
第三方实验室
以实验室需求为准
PV
2024/11/30
2024/2/15
3.4.16
15mm舒适性海绵
PUR
836HT
内饰零件及材料挥发性有机物
（VOC）
VOC/μg/m3
TVOC≤5000
丙酮≤50
苯≤20
苯乙烯≤20
甲苯≤50
乙醛≤80
乙苯≤50
二甲苯≤50
甲醛≤30
丙烯醛≤20
/
轿车内饰零件及材料散
发性能技术要求
SMTC 5 400 018-2019（V3）
轿车内饰零件及材料VOC测试方法（袋式法）
第三方实验室
以实验室需求为准
PV
2024/11/30
2024/2/15
3.5
1mm海绵
/
/
/
/
/
/
/
/
/
/
/
/
/
/
3.5.1
1mm海绵
ZD415DW
海绵密度
表观密度
40±3 kg/m³
/
火焰复合聚氨酯泡沫材
料技术要求
ISO 845:2006
泡沫塑料及橡胶表观密度
第三方实验室
以实验室需求为准
PV
2024/11/30
2024/2/15
3.5.2
1mm海绵
ZD415DW
压缩强度
供货态 
4~6 kPa
/
火焰复合聚氨酯泡沫材
料技术要求
ISO 3386-1
Polymeric materials,cellular 
flexible;Determination of stress-strain 
chaaracteristics in compression;Part1:Low-
第三方实验室
以实验室需求为准
PV
2024/11/30
2024/2/15
3.5.3
1mm海绵
ZD415DW
压缩强度
湿热老化 
湿热老化后（90℃/95%湿度/200h）变化率：﹣35% to 
+10%
/
火焰复合聚氨酯泡沫材
料技术要求
After 200h at 90℃ and 95% 
relative humidity
Polymeric materials,cellular 
flexible;Determination of stress-strain 
chaaracteristics in compression;Part1:Low-
第三方实验室
以实验室需求为准
PV
2024/11/30
2024/2/15
3.5.4
1mm海绵
ZD415DW
拉伸强度
供货态
≥170 kPa
/
火焰复合聚氨酯泡沫材
料技术要求
ISO 1798-A
Flexible cellular polymeric 
materials—Determination of tensile and 
elongation at break
第三方实验室
以实验室需求为准
PV
2024/11/30
2024/2/15
3.5.5
1mm海绵
ZD415DW
拉伸强度
湿热老化 
湿热老化后（90℃/95%湿度/200h）≥110 kPa
/
火焰复合聚氨酯泡沫材
料技术要求
After 200h at 90℃ and 95% 
relative humidity
Flexible cellular polymeric 
materials—Determination of tensile and 
elongation at break
第三方实验室
以实验室需求为准
PV
2024/11/30
2024/2/15
3.5.6
1mm海绵
ZD415DW
拉伸强度
热老化
热老化后（140℃/22h）≥110 kPa
/
火焰复合聚氨酯泡沫材
料技术要求
22h at 140℃
Flexible cellular polymeric 
materials—Determination of tensile and 
elongation at break
第三方实验室
以实验室需求为准
PV
2024/11/30
2024/2/15
3.5.7
1mm海绵
ZD415DW
断裂延伸
供货态
≥200 %
/
火焰复合聚氨酯泡沫材
料技术要求
ISO 1798-A
Flexible cellular polymeric 
materials—Determination of tensile and 
elongation at break
第三方实验室
以实验室需求为准
PV
2024/11/30
2024/2/15
3.5.8
1mm海绵
ZD415DW
断裂延伸
湿热老化 
湿热老化后（90℃/95%湿度/200h）≥130 %
/
火焰复合聚氨酯泡沫材
料技术要求
After 200h at 90℃ and 95% 
relative humidity
Flexible cellular polymeric 
materials—Determination of tensile and 
elongation at break
第三方实验室
以实验室需求为准
PV
2024/11/30
2024/2/15
3.5.9
1mm海绵
ZD415DW
断裂延伸
热老化
热老化后（140℃/22h）≥130 %
/
火焰复合聚氨酯泡沫材
料技术要求
22h at 140℃
Flexible cellular polymeric 
materials—Determination of tensile and 
l
b
k
第三方实验室
以实验室需求为准
PV
2024/11/30
2024/2/15
3.5.10
1mm海绵
ZD415DW
压缩永久变形
压缩永久变形
≤10%
/
火焰复合聚氨酯泡沫材
料技术要求
ISO 1856-A
Flexible cellular polymeric materials-
Determination of compression set
第三方实验室
以实验室需求为准
PV
2024/11/30
2024/2/15
3

附件一 总成零件开发验证计划-材料部分模板
零件开发验证计划—材料部分
Component ADV Plan - Material test
    项目号/Project No     B Sportback      零件号/Part No     11697995、11697962、11755302、11755299、11755305等        零件名称/Part Name         左侧座椅总成、右侧座椅总成、 60%左侧后排靠背总成、40%右侧后排靠背总成、后排座垫总成等          供应商/Supplier    延锋国际座椅系统有限公司
序号
零件名称
材料牌号/名称
ADV试验条目
ADV试验子条目
要求/限值
技术要求/协议
编号
技术要求/协议名称
试验规范编号
试验规范名称
分析/试验地点/单位
试验样件数量
分析/认证类
型
试验开始时间
试验结束时间
备注
3.5.17
1mm海绵
ZD415DW
内饰零件及材料挥发性有机物
（VOC）
VOC/μg/m3
TVOC≤3000
丙酮≤50
苯≤20
苯乙烯≤20
甲苯≤50
乙醛≤80
乙苯≤50
二甲苯≤50
甲醛≤40
丙烯醛≤20
/
轿车内饰零件及材料散
发性能技术要求
SMTC 5 400 018-2019（V3）
轿车内饰零件及材料VOC测试方法（袋式法）
第三方实验室
以实验室需求为准
PV
2024/11/30
2024/2/15
4
PU
/
/
/
/
/
/
/
/
/
/
/
/
/
/
4.1
PU_KU3
/
/
/
/
/
/
/
/
/
/
/
/
/
/
4.1.1
PU_KU3
20.30.R6314
色差/光泽度测试
零部件色差/光泽度测试
按图纸并符合SMTC 5 400 002-2013（V3）要求
/
聚氨酯（PU）革的技术
要求
SMTC 5 400 002-2013（V3）
汽车内饰零件颜色评定
第三方实验室
以实验室需求为准
PV
2024/11/30
2024/2/15
边部&中部
4.1.2
PU_KU3
20.30.R6314
汽车内饰材料的燃烧特性
燃烧速度/mm/min
BR＜100mm/min
/
汽车内饰材料的燃烧特
性
GB 8410-2006
汽车内饰材料的燃烧特性
第三方实验室
以实验室需求为准
PV
2024/11/30
2024/2/15
边部&中部
4.1.3
PU_KU3
20.30.R6314
内饰材料及零件总碳散发量
总碳散发/ μg C/g
≤20μg C/g
/
轿车内饰零件及材料散
发性能技术要求
SMTC 5 400 009-2017（V2）
轿车内饰零件及材料总碳挥发量测定方法
第三方实验室
以实验室需求为准
PV
2024/11/30
2024/2/15
边部&中部
4.1.4
PU_KU3
20.30.R6314
内饰材料及零件雾翳
冷凝组份/mg
≤2
/
轿车内饰零件及材料散
发性能技术要求
SMTC 5 400 010-2019（V3）
轿车内饰材料及零件雾翳测定方法
第三方实验室
以实验室需求为准
PV
2024/11/30
2024/2/15
边部&中部
4.1.5
PU_KU3
20.30.R6314
气味性能
气味性能
常态≤3.0级
湿态≤3.5级
干态≤3.5级
/
轿车内饰零件及材料散
发性能技术要求
SMTC 5 400 012-2021（V3）
轿车内饰零件及材料气味性试验方法
第三方实验室
以实验室需求为准
PV
2024/11/30
2024/2/15
边部&中部
4.1.6
PU_KU3
20.30.R6314
内饰材料光照测试
耐光色牢度（X周期）
3周期
≥4 acc ，ISO 105-A02
/
聚氨酯（PU）革的技术
要求
SMTC 5 400 003-2019（V4） 
非金属材料用于乘客舱内部零件的光照试验
第三方实验室
以实验室需求为准
PV
2024/11/30
2024/2/15
边部&中部
4.1.7
PU_KU3
20.30.R6314
织物、皮革厚度
致密层厚度/mm
按照图纸定义要求
/
聚氨酯（PU）革的技术
要求
QB/T 2709-2005， 显微镜测试 (× 
50)
皮革、物理和机械试验 厚度的测定
第三方实验室
以实验室需求为准
PV
2024/11/30
2024/2/15
边部&中部
4.1.8
PU_KU3
20.30.R6314
发泡层厚度/mm
按照图纸定义要求
/
聚氨酯（PU）革的技术
要求
QB/T 2709-2005， 显微镜测试 (× 
50)
皮革、物理和机械试验 厚度的测定
第三方实验室
以实验室需求为准
PV
2024/11/30
2024/2/15
边部&中部
4.1.9
PU_KU3
20.30.R6314
整体厚度/mm
按照图纸定义要求
/
聚氨酯（PU）革的技术
要求
SMTC 5 400 076-2011（V1）
皮革装饰材料的厚度
第三方实验室
以实验室需求为准
PV
2024/11/30
2024/2/15
边部&中部
4.1.10
PU_KU3
20.30.R6314
织物、皮革克重
克重/g/m2
根据实测值
/
聚氨酯（PU）革的技术
要求
GB/T 4669-2008
纺织品 机织物 单位长度质量和单位面积质量的
测定
第三方实验室
以实验室需求为准
PV
2024/11/30
2024/2/15
边部&中部
4.1.11
PU_KU3
20.30.R6314
织物、皮革拉伸性能
断裂强度/N/50 mm
L/B：≥200N/50mm
/
聚氨酯（PU）革的技术
要求
SMTC 5 400 078-2011（V1）
纺织材料的拉伸断裂强度和断裂延伸率
第三方实验室
以实验室需求为准
PV
2024/11/30
2024/2/15
边部&中部
4.1.12
PU_KU3
20.30.R6314
静态和残余伸长率
静态延伸率/%
50 N，30 min
14.0%≤ L ≤26.0%
24.0%≤ B ≤44.0%
/
聚氨酯（PU）革的技术
要求
SMTC 5 400 031-2021（V3） 
非金属材料静态伸长率和永久伸长率的测试方法
第三方实验室
以实验室需求为准
PV
2024/11/30
2024/2/15
边部&中部
4.1.13
PU_KU3
20.30.R6314
静态和残余伸长率
永久伸长率/%
L：≤3.0%
B：≤6.0%
/
聚氨酯（PU）革的技术
要求
SMTC 5 400 031-2021（V3） 
非金属材料静态伸长率和永久伸长率的测试方法
第三方实验室
以实验室需求为准
PV
2024/11/30
2024/2/15
边部&中部
4.1.14
PU_KU3
20.30.R6314
织物、皮革撕裂性能
撕裂强度/N
L：≥33
B：≥24
/
聚氨酯（PU）革的技术
要求
ISO 6383-1-2015
耐撕裂性测定，第1部分：分岔裤型撕裂法
第三方实验室
以实验室需求为准
PV
2024/11/30
2024/2/15
边部&中部
4.1.15
PU_KU3
20.30.R6314
剥离力
供货态/N
400mm/min
L/B≥25N/2.5cm
/
聚氨酯（PU）革的技术
要求
GB/T 8949-2008
聚氨酯干法人造革
第三方实验室
以实验室需求为准
PV
2024/11/30
2024/2/15
边部&中部
4.1.16
PU_KU3
20.30.R6314
高温/N
100℃，168h，400mm/min
L/B≥25N/2.5cm
/
聚氨酯（PU）革的技术
要求
GB/T 8949-2008
聚氨酯干法人造革
第三方实验室
以实验室需求为准
PV
2024/11/30
2024/2/15
边部&中部
4.1.17
PU_KU3
20.30.R6314
高湿/N
70℃，95%，168h，400mm/min
L/B≥25N/2.5cm
/
聚氨酯（PU）革的技术
要求
GB/T 8949-2008
聚氨酯干法人造革
第三方实验室
以实验室需求为准
PV
2024/11/30
2024/2/15
边部&中部
4.1.18
PU_KU3
20.30.R6314
抗泰伯磨损-非金属材料
Taber耐磨性
CS10，1000 g，4000r
涂层没有裂纹、不磨穿
/
聚氨酯（PU）革的技术
要求
SMTC 5 400 172-2013（V2）
抗磨损－非金属材料
第三方实验室
以实验室需求为准
PV
2024/11/30
2024/2/15
边部&中部
4.1.19
PU_KU3
20.30.R6314
聚合物材料的低温落球
低温落球
-30℃，24h，230mm
无裂纹
/
聚氨酯（PU）革的技术
要求
SMTC 5 400 030-2019（V3）
聚合物材料低温落球试验方法
第三方实验室
以实验室需求为准
PV
2024/11/30
2024/2/15
边部&中部
4.1.20
PU_KU3
20.30.R6314
聚氨酯PU革材料性能-防霉变
防霉变
14天无霉变
/
聚氨酯（PU）革的技术
要求
/
40℃，高出水面20mm
第三方实验室
以实验室需求为准
PV
2024/11/30
2024/2/15
边部&中部
4.1.21
PU_KU3
20.30.R6314
聚氨酯PU革材料性能-水解老
化
水解老化
表面无发粘、发亮、发脆等降解现象
/
聚氨酯（PU）革的技术
要求
/
70℃，95%，720h
第三方实验室
以实验室需求为准
PV
2024/11/30
2024/2/15
边部&中部
4.1.22
PU_KU3
20.30.R6314
聚氨酯PU革材料性能-高温老
化
高温老化
表面无发粘、发亮、发脆等降解现象，灰度等级≥4级
/
聚氨酯（PU）革的技术
要求
/
100℃，168h
第三方实验室
以实验室需求为准
PV
2024/11/30
2024/2/15
边部&中部
4.1.23
PU_KU3
20.30.R6314
皮革摩擦色牢度实验
摩擦色牢度-干摩擦
2000次，色牢度等级≥4/5级
/
聚氨酯（PU）革的技术
要求
DIN EN ISO 11640-2018
皮革.色牢度试验.抗周期性往复磨擦的色牢度
第三方实验室
以实验室需求为准
PV
2024/11/30
2024/2/15
边部&中部
4.1.24
PU_KU3
20.30.R6314
摩擦色牢度-湿摩擦
500次，色牢度等级≥4/5级
/
聚氨酯（PU）革的技术
要求
DIN EN ISO 11640-2018
皮革.色牢度试验.抗周期性往复磨擦的色牢度
第三方实验室
以实验室需求为准
PV
2024/11/30
2024/2/15
边部&中部
4.1.25
PU_KU3
20.30.R6314
摩擦色牢度-碱性汗液
100次，色牢度等级≥4/5级
/
聚氨酯（PU）革的技术
要求
DIN EN ISO 11640-2018
皮革.色牢度试验.抗周期性往复磨擦的色牢度
第三方实验室
以实验室需求为准
PV
2024/11/30
2024/2/15
边部&中部
4.1.26
PU_KU3
20.30.R6314
摩擦色牢度-中性皂液
100次，色牢度等级≥4/5级
/
聚氨酯（PU）革的技术
要求
DIN EN ISO 11640-2018
皮革.色牢度试验.抗周期性往复磨擦的色牢度
第三方实验室
以实验室需求为准
PV
2024/11/30
2024/2/15
边部&中部
4.1.27
PU_KU3
20.30.R6314
摩擦色牢度-120号汽油
5次，色牢度等级≥4级
/
聚氨酯（PU）革的技术
要求
DIN EN ISO 11640-2018
皮革.色牢度试验.抗周期性往复磨擦的色牢度
第三方实验室
以实验室需求为准
PV
2024/11/30
2024/2/15
边

附件一 总成零件开发验证计划-材料部分模板
零件开发验证计划—材料部分
Component ADV Plan - Material test
    项目号/Project No     B Sportback      零件号/Part No     11697995、11697962、11755302、11755299、11755305等        零件名称/Part Name         左侧座椅总成、右侧座椅总成、 60%左侧后排靠背总成、40%右侧后排靠背总成、后排座垫总成等          供应商/Supplier    延锋国际座椅系统有限公司
序号
零件名称
材料牌号/名称
ADV试验条目
ADV试验子条目
要求/限值
技术要求/协议
编号
技术要求/协议名称
试验规范编号
试验规范名称
分析/试验地点/单位
试验样件数量
分析/认证类
型
试验开始时间
试验结束时间
备注
4.1.36
PU_KU3
20.30.R6314
绕曲开裂—100℃，168h后
10万次
无可见裂纹
/
聚氨酯（PU）革的技术
要求
ISO 5402-2022
皮革-物理与机械测试-用挠曲仪方法测定耐扰性
第三方实验室
以实验室需求为准
PV
2024/11/30
2024/2/15
边部&中部
4.1.37
PU_KU3
20.30.R6314
绕曲开裂—低温
 -10℃ ，3万次
无可见裂纹
/
聚氨酯（PU）革的技术
要求
ISO 5402-2022
皮革-物理与机械测试-用挠曲仪方法测定耐扰性
第三方实验室
以实验室需求为准
PV
2024/11/30
2024/2/15
边部&中部
4.1.38
PU_KU3
20.30.R6314
耐摩擦色牢度试验方法-学振
耐磨
耐摩擦色牢度试验方法-学振
耐磨
15000cycles 无裂纹
/
聚氨酯（PU）革的技术
要求
/
负载1kg，60mm摩擦头
JIS L3102 6#帆布
皮革用双面胶贴合2.5mm海绵，置于磨头上。试
第三方实验室
以实验室需求为准
PV
2024/11/30
2024/2/15
边部&中部
4.1.39
PU_KU3
20.30.R6314
织物接缝疲劳性能和滑移性能织物接缝疲劳性能和滑移性能
≤ 2.2 mm
/
聚氨酯（PU）革的技术
要求
SMTC 5 400 035-2021（V2）
织物接缝疲劳性能和滑移性能
第三方实验室
以实验室需求为准
PV
2024/11/30
2024/2/15
边部&中部
4.1.40
PU_KU3
20.30.R6314
尺寸收缩
尺寸收缩/%
20 cycles
≤ 1.5%
/
聚氨酯（PU）革的技术
要求
SMTC 5 400 005-2021（V3）-A
汽车零件耐气候交变试验
第三方实验室
以实验室需求为准
PV
2024/11/30
2024/2/15
边部&中部
4.1.41
PU_KU3
20.30.R6314
内饰零件及材料挥发性有机物
（VOC）
VOC/μg/m3
TVOC≤  5000
丙酮≤ 150
苯≤  10
苯乙烯≤  20
甲苯≤ 150
乙醛≤  80
乙苯≤  120
二甲苯≤  150
甲醛≤  80
丙烯醛≤  20
/
轿车内饰零件及材料散
发性能技术要求
SMTC 5 400 018-2019（V3）
轿车内饰零件及材料VOC测试方法（袋式法）
第三方实验室
以实验室需求为准
PV
2024/11/30
2024/2/15
边部&中部
4.1.42
PU_KU3
打孔革
织物、皮革拉伸性能
拉伸强度
L/B≥150N
/
/
SMTC 5 400 078-2011(V1)
纺织材料的拉伸断裂强度和断裂延伸率
第三方实验室
以实验室需求为准
PV
2024/11/30
2024/2/15
无此配置
4.1.43
PU_KU3
打孔革
静态和残余伸长率
静态延伸率
100N/5min
按实测值，满足座椅总成包覆要求
/
/
SMTC 5 400 031-2014(V2) 
非金属材料静态伸长率和永久伸长率的测试方法
第三方实验室
以实验室需求为准
PV
2024/11/30
2024/2/15
无此配置
4.1.44
PU_KU3
打孔革
静态和残余伸长率
永久延伸率
长度方向≤3%，宽度方向≤6%
/
/
SMTC 5 400 031-2014(V2) 
非金属材料静态伸长率和永久伸长率的测试方法
第三方实验室
以实验室需求为准
PV
2024/11/30
2024/2/15
无此配置
4.1.45
PU_KU3
打孔革
织物、皮革撕裂性能
撕裂强度
L/B≥15N
/
/
DIN 53356-1982 
人造革和类似的薄片材的检验.裂纹扩展试验
第三方实验室
以实验室需求为准
PV
2024/11/30
2024/2/15
无此配置
4.1.46
PU_KU3
打孔革
织物接缝疲劳性能和滑移性能织物接缝疲劳性能和滑移性能
≤ 2.2 mm
/
/
SMTC 5 400 035-2021（V2）
织物接缝疲劳性能和滑移性能
第三方实验室
以实验室需求为准
PV
2024/11/30
2024/2/15
无此配置
4.1.47
PU_KU3
打孔革
抗泰伯磨损-非金属材料
Taber耐磨实验
座椅：TABER耐磨
CS-10，1000 g，4000r
涂层没有裂纹，不磨穿
/
有支撑PVC革的要求
SMTC 5 400 172-2013(V2)
抗磨损－非金属材料
第三方实验室
以实验室需求为准
PV
2024/11/30
2024/2/15
无此配置
4.2
PU复合革_KU3
/
/
/
/
/
/
/
/
/
/
/
/
/
/
4.2.1
PU复合革_KU3
1mmPU+1mm海绵
汽车内饰材料的燃烧特性
燃烧速度mm/min
BR＜100mm/min
/
汽车内饰材料的燃烧特
性
GB 8410-2006
汽车内饰材料的燃烧特性
第三方实验室
以实验室需求为准
PV
2024/11/30
2024/2/15
边部&中部
4.2.2
PU复合革_KU3
1mmPU+1mm海绵
内饰材料及零件总碳散发量
总碳散发/ μg C/g
≤50μg C/g
/
轿车内饰零件及材料散
发性能技术要求
SMTC 5 400 009-2017（V2）
轿车内饰零件及材料总碳挥发量测定方法
第三方实验室
以实验室需求为准
PV
2024/11/30
2024/2/15
边部&中部
4.2.3
PU复合革_KU3
1mmPU+1mm海绵
内饰材料及零件雾翳
冷凝组份/mg
 Method A   
100℃/21℃×18 h
≤2.0 mg
/
轿车内饰零件及材料散
发性能技术要求
SMTC 5 400 010-2019（V3）
轿车内饰材料及零件雾翳测定方法
第三方实验室
以实验室需求为准
PV
2024/11/30
2024/2/15
边部&中部
4.2.4
PU复合革_KU3
1mmPU+1mm海绵
气味性能
气味性能
常态≤3.0级
湿态≤3.5级
干态≤3.5级
/
轿车内饰零件及材料散
发性能技术要求
SMTC 5 400 012-2021（V3）
轿车内饰零件及材料气味性试验方法
第三方实验室
以实验室需求为准
PV
2024/11/30
2024/2/15
边部&中部
4.2.5
PU复合革_KU3
1mmPU+1mm海绵
耐环境存放
高温存放
100℃×24h  
表面无发粘、发亮、发脆等降解现象，灰度等级≥4级
/
聚氨酯（PU）革的技术
要求
/
/
第三方实验室
以实验室需求为准
PV
2024/11/30
2024/2/15
边部&中部
4.2.6
PU复合革_KU3
1mmPU+1mm海绵
内饰材料光照测试
耐光照性能
（x周期）
3周期
色牢度等级≥4 ,按DIN EN 20105-A02 评价; 不允许有色
调变化。
/
仪表板/副仪表板总成非
金属材料要求
SMTC 5 400 003-2019(V4) 
汽车内部空间部件的辐照试验
第三方实验室
以实验室需求为准
PV
2024/11/30
2024/2/15
边部&中部
4.2.7
PU复合革_KU3
1mmPU+1mm海绵
织物、皮革厚度
厚度/mm
按照图纸定义要求
/
聚氨酯（PU）革的技术
要求
SMTC 5 400 076-2011(V1)
皮革装饰材料的厚度
第三方实验室
以实验室需求为准
PV
2024/11/30
2024/2/15
边部&中部
4.2.8
PU复合革_KU3
1mmPU+1mm海绵
织物、皮革克重
克重/g/m2
根据实测值
/
聚氨酯（PU）革的技术
要求
GB/T 4669-2008
纺织品 机织物 单位长度质量和单位面积质量的
测定
第三方实验室
以实验室需求为准
PV
2024/11/30
2024/2/15
边部&中部
4.2.9
PU复合革_KU3
1mmPU+1mm海绵
静态和残余伸长率
静态延伸率
按照实测值，满足总成包覆为准
/
聚氨酯（PU）革的技术
要求
SMTC 5 400 031-2014(V2) 
非金属材料静态伸长率和永久伸长率的测试方法
第三方实验室
以实验室需求为准
PV
2024/11/30
2024/2/15
边部&中部
4.2.10
PU复合革_KU3
1mmPU+1mm海绵
静态和残余伸长率
永久延伸率
按照实测值
/
聚氨酯（PU）革的技术
要求
SMTC 5 400 031-2014(V2) 
非金属材料静态伸长率和永久伸长率的测试方法
第三方实验室
以实验室需求为准
PV
2024/11/30
2024/2/15
边部&中部
4.2.11
PU复合革_KU3
1mmPU+1mm海绵
剥离力
剥离力
 剥离力：面布与海绵≥6N 
海绵与底布≥4N
/
织物面料技术要求
DIN 53357
塑料布和塑料薄膜的检验层间分离试验　
第三方实验室
以实验室需求为准
PV
2024/11/30
2024/2/15
边部&中部
4.2.12
PU复合革_KU3
1mmPU+1mm海绵
内饰零件及材料挥发性有机物
（VOC）
VOC/μg/m3
TVOC≤  8000
丙酮≤ 200
苯≤  20
苯乙烯≤  50
甲苯≤ 200
乙醛≤  100
乙苯≤  200
二甲苯≤  200
甲醛≤  100
丙烯醛≤  80
/
轿车内饰零件及材料散
发性能技术要求
SMTC 5 400 018-2019（V3）
轿车内饰零件及材料VOC测试方法（袋式法）
第三方实验室
以实验室需求为准
PV
2024/11/30
2024/2/15
边部&中部
4.3
PU_62A
/
/
/
/
/
/
/
/
/
/
/
/
/
/
4.3.1
PU_62A
20.30.R6313
色差/光泽度测试
零部件色差/光泽度测试
按图纸并符合SMTC 5 400 002-2013（V3）要求
/
聚氨酯（PU）革的技术
要求
SMTC 5 400 002-2013（V3）
汽车内饰零件颜色评定
第三方实验室
以实验室需求为准
PV
2024/11/30
2024/2/15
VD更新，取消棕色
4.3.2
PU_62A
20.30.R6313
汽车内饰材料的燃烧特性
燃烧速度/mm/min
BR＜100mm/min
/
汽车内饰材料的燃烧特
性
GB 8410-2006
汽车内饰材料的燃烧特性
第三方实验室
以实验室需求为准
PV
2024/11/30
2024/2/15
VD更新，取消棕色
4.3.3
PU_62A
20.30.R6313
内饰材料及零件总碳散发量
总碳散发/ μg C/g
≤20μg C/g
/
轿车内饰零件及材料散
发性能技术要求
SMTC 5 400 009-2017（V2）
轿车内饰零件及材料总碳挥发量测定方法
第三方实验室
以实验室需求为准
PV
2024/11/30
2024/2/15
VD更新

附件一 总成零件开发验证计划-材料部分模板
零件开发验证计划—材料部分
Component ADV Plan - Material test
    项目号/Project No     B Sportback      零件号/Part No     11697995、11697962、11755302、11755299、11755305等        零件名称/Part Name         左侧座椅总成、右侧座椅总成、 60%左侧后排靠背总成、40%右侧后排靠背总成、后排座垫总成等          供应商/Supplier    延锋国际座椅系统有限公司
序号
零件名称
材料牌号/名称
ADV试验条目
ADV试验子条目
要求/限值
技术要求/协议
编号
技术要求/协议名称
试验规范编号
试验规范名称
分析/试验地点/单位
试验样件数量
分析/认证类
型
试验开始时间
试验结束时间
备注
4.3.8
PU_62A
20.30.R6313
织物、皮革厚度
发泡层厚度/mm
按照图纸定义要求
/
聚氨酯（PU）革的技术
要求
QB/T 2709-2005， 显微镜测试 (× 
50)
皮革、物理和机械试验 厚度的测定
第三方实验室
以实验室需求为准
PV
2024/11/30
2024/2/15
VD更新，取消棕色
4.3.9
PU_62A
20.30.R6313
整体厚度/mm
按照图纸定义要求
/
聚氨酯（PU）革的技术
要求
SMTC 5 400 076-2011（V1）
皮革装饰材料的厚度
第三方实验室
以实验室需求为准
PV
2024/11/30
2024/2/15
VD更新，取消棕色
4.3.10
PU_62A
20.30.R6313
织物、皮革克重
克重/g/m2
根据实测值
/
聚氨酯（PU）革的技术
要求
GB/T 4669-2008
纺织品 机织物 单位长度质量和单位面积质量的
测定
第三方实验室
以实验室需求为准
PV
2024/11/30
2024/2/15
VD更新，取消棕色
4.3.11
PU_62A
20.30.R6313
织物、皮革拉伸性能
断裂强度/N/50 mm
L/B：≥200N/50mm
/
聚氨酯（PU）革的技术
要求
SMTC 5 400 078-2011（V1）
纺织材料的拉伸断裂强度和断裂延伸率
第三方实验室
以实验室需求为准
PV
2024/11/30
2024/2/15
VD更新，取消棕色
4.3.12
PU_62A
20.30.R6313
静态和残余伸长率
静态延伸率/%
50 N，30 min
14.0%≤ L ≤26.0%
24.0%≤ B ≤44.0%
/
聚氨酯（PU）革的技术
要求
SMTC 5 400 031-2021（V3） 
非金属材料静态伸长率和永久伸长率的测试方法
第三方实验室
以实验室需求为准
PV
2024/11/30
2024/2/15
VD更新，取消棕色
4.3.13
PU_62A
20.30.R6313
静态和残余伸长率
永久伸长率/%
L：≤3.0%
B：≤6.0%
/
聚氨酯（PU）革的技术
要求
SMTC 5 400 031-2021（V3） 
非金属材料静态伸长率和永久伸长率的测试方法
第三方实验室
以实验室需求为准
PV
2024/11/30
2024/2/15
VD更新，取消棕色
4.3.14
PU_62A
20.30.R6313
织物、皮革撕裂性能
撕裂强度/N
L：≥33
B：≥24
/
聚氨酯（PU）革的技术
要求
ISO 6383-1-2015
耐撕裂性测定，第1部分：分岔裤型撕裂法
第三方实验室
以实验室需求为准
PV
2024/11/30
2024/2/15
VD更新，取消棕色
4.3.15
PU_62A
20.30.R6313
剥离力
供货态/N
400mm/min
L/B≥25N/2.5cm
/
聚氨酯（PU）革的技术
要求
GB/T 8949-2008
聚氨酯干法人造革
第三方实验室
以实验室需求为准
PV
2024/11/30
2024/2/15
VD更新，取消棕色
4.3.16
PU_62A
20.30.R6313
高温/N
100℃，168h，400mm/min
L/B≥25N/2.5cm
/
聚氨酯（PU）革的技术
要求
GB/T 8949-2008
聚氨酯干法人造革
第三方实验室
以实验室需求为准
PV
2024/11/30
2024/2/15
VD更新，取消棕色
4.3.17
PU_62A
20.30.R6313
高湿/N
70℃，95%，168h，400mm/min
L/B≥25N/2.5cm
/
聚氨酯（PU）革的技术
要求
GB/T 8949-2008
聚氨酯干法人造革
第三方实验室
以实验室需求为准
PV
2024/11/30
2024/2/15
VD更新，取消棕色
4.3.18
PU_62A
20.30.R6313
抗泰伯磨损-非金属材料
Taber耐磨性
CS10，1000 g，4000r
涂层没有裂纹、不磨穿
/
聚氨酯（PU）革的技术
要求
SMTC 5 400 172-2013（V2）
抗磨损－非金属材料
第三方实验室
以实验室需求为准
PV
2024/11/30
2024/2/15
VD更新，取消棕色
4.3.19
PU_62A
20.30.R6313
聚合物材料的低温落球
低温落球
-30℃，24h，230mm
无裂纹
/
聚氨酯（PU）革的技术
要求
SMTC 5 400 030-2019（V3）
聚合物材料低温落球试验方法
第三方实验室
以实验室需求为准
PV
2024/11/30
2024/2/15
VD更新，取消棕色
4.3.20
PU_62A
20.30.R6313
聚氨酯PU革材料性能-防霉变
防霉变
14天无霉变
/
聚氨酯（PU）革的技术
要求
/
40℃，高出水面20mm
第三方实验室
以实验室需求为准
PV
2024/11/30
2024/2/15
VD更新，取消棕色
4.3.21
PU_62A
20.30.R6313
聚氨酯PU革材料性能-水解老
化
水解老化
表面无发粘、发亮、发脆等降解现象
/
聚氨酯（PU）革的技术
要求
/
70℃，95%，720h
第三方实验室
以实验室需求为准
PV
2024/11/30
2024/2/15
VD更新，取消棕色
4.3.22
PU_62A
20.30.R6313
聚氨酯PU革材料性能-高温老
化
高温老化
表面无发粘、发亮、发脆等降解现象，灰度等级≥4级
/
聚氨酯（PU）革的技术
要求
/
100℃，168h
第三方实验室
以实验室需求为准
PV
2024/11/30
2024/2/15
VD更新，取消棕色
4.3.23
PU_62A
20.30.R6313
皮革摩擦色牢度实验
摩擦色牢度-干摩擦
2000次，色牢度等级≥4/5级
/
聚氨酯（PU）革的技术
要求
DIN EN ISO 11640-2018
皮革.色牢度试验.抗周期性往复磨擦的色牢度
第三方实验室
以实验室需求为准
PV
2024/11/30
2024/2/15
VD更新，取消棕色
4.3.24
PU_62A
20.30.R6313
摩擦色牢度-湿摩擦
500次，色牢度等级≥4/5级
/
聚氨酯（PU）革的技术
要求
DIN EN ISO 11640-2018
皮革.色牢度试验.抗周期性往复磨擦的色牢度
第三方实验室
以实验室需求为准
PV
2024/11/30
2024/2/15
VD更新，取消棕色
4.3.25
PU_62A
20.30.R6313
摩擦色牢度-碱性汗液
100次，色牢度等级≥4/5级
/
聚氨酯（PU）革的技术
要求
DIN EN ISO 11640-2018
皮革.色牢度试验.抗周期性往复磨擦的色牢度
第三方实验室
以实验室需求为准
PV
2024/11/30
2024/2/15
VD更新，取消棕色
4.3.26
PU_62A
20.30.R6313
摩擦色牢度-中性皂液
100次，色牢度等级≥4/5级
/
聚氨酯（PU）革的技术
要求
DIN EN ISO 11640-2018
皮革.色牢度试验.抗周期性往复磨擦的色牢度
第三方实验室
以实验室需求为准
PV
2024/11/30
2024/2/15
VD更新，取消棕色
4.3.27
PU_62A
20.30.R6313
摩擦色牢度-120号汽油
5次，色牢度等级≥4级
/
聚氨酯（PU）革的技术
要求
DIN EN ISO 11640-2018
皮革.色牢度试验.抗周期性往复磨擦的色牢度
第三方实验室
以实验室需求为准
PV
2024/11/30
2024/2/15
VD更新，取消棕色
4.3.28
PU_62A
20.30.R6313
摩擦色牢度-99.5%酒精
5次，色牢度等级≥4级
/
聚氨酯（PU）革的技术
要求
DIN EN ISO 11640-2018
皮革.色牢度试验.抗周期性往复磨擦的色牢度
第三方实验室
以实验室需求为准
PV
2024/11/30
2024/2/15
VD更新，取消棕色
4.3.29
PU_62A
20.30.R6313
皮革色牢度试验
防粘贴
色差≥4，涂层无磨穿，无痕迹或起泡
/
聚氨酯（PU）革的技术
要求
ISO 15701-2022
皮革.色牢度试验.移入聚合材料的色牢度
第三方实验室
以实验室需求为准
PV
2024/11/30
2024/2/15
VD更新，取消棕色
4.3.30
PU_62A
20.30.R6313
皮革的硬度
硬度/mm
根据实测值
/
聚氨酯（PU）革的技术
要求
SMTC 5 400 086-2011（V1）
汽车饰件用皮革的硬度
第三方实验室
以实验室需求为准
PV
2024/11/30
2024/2/15
VD更新，取消棕色
4.3.31
PU_62A
20.30.R6313
高温开裂
高温开裂
120℃，168h
无开裂
/
聚氨酯（PU）革的技术
要求
SMTC 5 400 040-2011（V1）
PVC片材的高温开裂试验
第三方实验室
以实验室需求为准
PV
2024/11/30
2024/2/15
VD更新，取消棕色
4.3.32
PU_62A
20.30.R6313
防污性能
抗污性能
≥8
/
聚氨酯（PU）革的技术
要求
SMTC 5 400 241-2022（V2）-A
汽车材料防污和耐清洁剂能力
第三方实验室
以实验室需求为准
PV
2024/11/30
2024/2/15
VD更新，取消棕色
4.3.33
PU_62A
20.30.R6313
皮革耐绕实验
绕曲开裂—常温
10万次
无可见裂纹
/
聚氨酯（PU）革的技术
要求
ISO 5402-2022
皮革-物理与机械测试-用挠曲仪方法测定耐扰性
第三方实验室
以实验室需求为准
PV
2024/11/30
2024/2/15
VD更新，取消棕色
4.3.34
PU_62A
20.30.R6313
绕曲开裂—95%湿度，70℃，
168h后
10万次
无可见裂纹
/
聚氨酯（PU）革的技术
要求
ISO 5402-2022
皮革-物理与机械测试-用挠曲仪方法测定耐扰性
第三方实验室
以实验室需求为准
PV
2024/11/30
2024/2/15
VD更新，取消棕色
4.3.35
PU_62A
20.30.R6313
绕曲开裂—光照1周期后
1万次
目视无可见裂纹
/
聚氨酯（PU）革的技术
要求
ISO 5402-2022
皮革-物理与机械测试-用挠曲仪方法测定耐扰性
第三方实验室
以实验室需求为准
PV
2024/11/30
2024/2/15
VD更新，取消棕色
4.3.36
PU_62A
20.30.R6313
绕曲开裂—100℃，168h后
10万次
无可见裂纹
/
聚氨酯（PU）革的技术
要求
ISO 5402-2022
皮革-物理与机械测试-用挠曲仪方法测定耐扰性
第三方实验室
以实

附件一 总成零件开发验证计划-材料部分模板
零件开发验证计划—材料部分
Component ADV Plan - Material test
    项目号/Project No     B Sportback      零件号/Part No     11697995、11697962、11755302、11755299、11755305等        零件名称/Part Name         左侧座椅总成、右侧座椅总成、 60%左侧后排靠背总成、40%右侧后排靠背总成、后排座垫总成等          供应商/Supplier    延锋国际座椅系统有限公司
序号
零件名称
材料牌号/名称
ADV试验条目
ADV试验子条目
要求/限值
技术要求/协议
编号
技术要求/协议名称
试验规范编号
试验规范名称
分析/试验地点/单位
试验样件数量
分析/认证类
型
试验开始时间
试验结束时间
备注
4.4.2
PU复合革_62A
1mmPU+3mm海绵
内饰材料及零件总碳散发量
总碳散发/ μg C/g
≤50μg C/g
/
轿车内饰零件及材料散
发性能技术要求
SMTC 5 400 009-2017（V2）
轿车内饰零件及材料总碳挥发量测定方法
第三方实验室
以实验室需求为准
PV
2024/11/30
2024/2/15
VD更新，取消棕色
4.4.3
PU复合革_62A
1mmPU+3mm海绵
内饰材料及零件雾翳
冷凝组份/mg
 Method A   
100℃/21℃×18 h
≤2.0 mg
/
轿车内饰零件及材料散
发性能技术要求
SMTC 5 400 010-2019（V3）
轿车内饰材料及零件雾翳测定方法
第三方实验室
以实验室需求为准
PV
2024/11/30
2024/2/15
VD更新，取消棕色
4.4.4
PU复合革_62A
1mmPU+3mm海绵
气味性能
气味性能
常态≤3.0级
湿态≤3.5级
干态≤3.5级
/
轿车内饰零件及材料散
发性能技术要求
SMTC 5 400 012-2021（V3）
轿车内饰零件及材料气味性试验方法
第三方实验室
以实验室需求为准
PV
2024/11/30
2024/2/15
VD更新，取消棕色
4.4.5
PU复合革_62A
1mmPU+3mm海绵
耐环境存放
高温存放
100℃×24h  
表面无发粘、发亮、发脆等降解现象，灰度等级≥4级
/
聚氨酯（PU）革的技术
要求
/
/
第三方实验室
以实验室需求为准
PV
2024/11/30
2024/2/15
VD更新，取消棕色
4.4.6
PU复合革_62A
1mmPU+3mm海绵
内饰材料光照测试
耐光照性能
（x周期）
3周期
色牢度等级≥4 ,按DIN EN 20105-A02 评价; 不允许有色
调变化。
/
仪表板/副仪表板总成非
金属材料要求
SMTC 5 400 003-2019(V4) 
汽车内部空间部件的辐照试验
第三方实验室
以实验室需求为准
PV
2024/11/30
2024/2/15
VD更新，取消棕色
4.4.7
PU复合革_62A
1mmPU+3mm海绵
织物、皮革厚度
厚度/mm
按照图纸定义要求
/
聚氨酯（PU）革的技术
要求
SMTC 5 400 076-2011(V1)
皮革装饰材料的厚度
第三方实验室
以实验室需求为准
PV
2024/11/30
2024/2/15
VD更新，取消棕色
4.4.8
PU复合革_62A
1mmPU+3mm海绵
织物、皮革克重
克重/g/m2
根据实测值
/
聚氨酯（PU）革的技术
要求
GB/T 4669-2008
纺织品 机织物 单位长度质量和单位面积质量的
测定
第三方实验室
以实验室需求为准
PV
2024/11/30
2024/2/15
VD更新，取消棕色
4.4.9
PU复合革_62A
1mmPU+3mm海绵
静态和残余伸长率
静态延伸率
按照实测值，满足总成包覆为准
/
聚氨酯（PU）革的技术
要求
SMTC 5 400 031-2014(V2) 
非金属材料静态伸长率和永久伸长率的测试方法
第三方实验室
以实验室需求为准
PV
2024/11/30
2024/2/15
VD更新，取消棕色
4.4.10
PU复合革_62A
1mmPU+3mm海绵
静态和残余伸长率
永久延伸率
按照实测值
/
聚氨酯（PU）革的技术
要求
SMTC 5 400 031-2014(V2) 
非金属材料静态伸长率和永久伸长率的测试方法
第三方实验室
以实验室需求为准
PV
2024/11/30
2024/2/15
VD更新，取消棕色
4.4.11
PU复合革_62A
1mmPU+3mm海绵
剥离力
剥离力
 剥离力：面布与海绵≥6N 
海绵与底布≥4N
/
织物面料技术要求
DIN 53357
塑料布和塑料薄膜的检验层间分离试验　
第三方实验室
以实验室需求为准
PV
2024/11/30
2024/2/15
VD更新，取消棕色
4.4.12
PU复合革_62A
1mmPU+3mm海绵
内饰零件及材料挥发性有机物
（VOC）
VOC/μg/m3
TVOC≤  8000
丙酮≤ 200
苯≤  20
苯乙烯≤  50
甲苯≤ 200
乙醛≤  100
乙苯≤  200
二甲苯≤  200
甲醛≤  100
丙烯醛≤  80
/
轿车内饰零件及材料散
发性能技术要求
SMTC 5 400 018-2019（V3）
轿车内饰零件及材料VOC测试方法（袋式法）
第三方实验室
以实验室需求为准
PV
2024/11/30
2024/2/15
VD更新，取消棕色
4.5
PU_GX6
/
/
/
/
/
/
/
/
/
/
/
/
/
/
4.5.1
PU_GX6
20.30.R6312
色差/光泽度测试
零部件色差/光泽度测试
按图纸并符合SMTC 5 400 002-2013（V3）要求
/
聚氨酯（PU）革的技术
要求
SMTC 5 400 002-2013（V3）
汽车内饰零件颜色评定
第三方实验室
以实验室需求为准
PV
2024/11/30
2024/2/15
边部&中部
4.5.2
PU_GX6
20.30.R6312
汽车内饰材料的燃烧特性
燃烧速度/mm/min
BR＜100mm/min
/
汽车内饰材料的燃烧特
性
GB 8410-2006
汽车内饰材料的燃烧特性
第三方实验室
以实验室需求为准
PV
2024/11/30
2024/2/15
边部&中部
4.5.3
PU_GX6
20.30.R6312
内饰材料及零件总碳散发量
总碳散发/ μg C/g
≤20μg C/g
/
轿车内饰零件及材料散
发性能技术要求
SMTC 5 400 009-2017（V2）
轿车内饰零件及材料总碳挥发量测定方法
第三方实验室
以实验室需求为准
PV
2024/11/30
2024/2/15
边部&中部
4.5.4
PU_GX6
20.30.R6312
内饰材料及零件雾翳
冷凝组份/mg
≤2
/
轿车内饰零件及材料散
发性能技术要求
SMTC 5 400 010-2019（V3）
轿车内饰材料及零件雾翳测定方法
第三方实验室
以实验室需求为准
PV
2024/11/30
2024/2/15
边部&中部
4.5.5
PU_GX6
20.30.R6312
气味性能
气味性能
常态≤3.0级
湿态≤3.5级
干态≤3.5级
/
轿车内饰零件及材料散
发性能技术要求
SMTC 5 400 012-2021（V3）
轿车内饰零件及材料气味性试验方法
第三方实验室
以实验室需求为准
PV
2024/11/30
2024/2/15
边部&中部
4.5.6
PU_GX6
20.30.R6312
内饰材料光照测试
耐光色牢度（X周期）
3周期
≥4 acc ，ISO 105-A02
/
聚氨酯（PU）革的技术
要求
SMTC 5 400 003-2019（V4） 
非金属材料用于乘客舱内部零件的光照试验
第三方实验室
以实验室需求为准
PV
2024/11/30
2024/2/15
边部&中部
4.5.7
PU_GX6
20.30.R6312
织物、皮革厚度
致密层厚度/mm
按照图纸定义要求
/
聚氨酯（PU）革的技术
要求
QB/T 2709-2005， 显微镜测试 (× 
50)
皮革、物理和机械试验 厚度的测定
第三方实验室
以实验室需求为准
PV
2024/11/30
2024/2/15
边部&中部
4.5.8
PU_GX6
20.30.R6312
发泡层厚度/mm
按照图纸定义要求
/
聚氨酯（PU）革的技术
要求
QB/T 2709-2005， 显微镜测试 (× 
50)
皮革、物理和机械试验 厚度的测定
第三方实验室
以实验室需求为准
PV
2024/11/30
2024/2/15
边部&中部
4.5.9
PU_GX6
20.30.R6312
整体厚度/mm
按照图纸定义要求
/
聚氨酯（PU）革的技术
要求
SMTC 5 400 076-2011（V1）
皮革装饰材料的厚度
第三方实验室
以实验室需求为准
PV
2024/11/30
2024/2/15
边部&中部
4.5.10
PU_GX6
20.30.R6312
织物、皮革克重
克重/g/m2
根据实测值
/
聚氨酯（PU）革的技术
要求
GB/T 4669-2008
纺织品 机织物 单位长度质量和单位面积质量的
测定
第三方实验室
以实验室需求为准
PV
2024/11/30
2024/2/15
边部&中部
4.5.11
PU_GX6
20.30.R6312
织物、皮革拉伸性能
断裂强度/N/50 mm
L/B：≥200N/50mm
/
聚氨酯（PU）革的技术
要求
SMTC 5 400 078-2011（V1）
纺织材料的拉伸断裂强度和断裂延伸率
第三方实验室
以实验室需求为准
PV
2024/11/30
2024/2/15
边部&中部
4.5.12
PU_GX6
20.30.R6312
静态和残余伸长率
静态延伸率/%
50 N，30 min
14.0%≤ L ≤26.0%
24.0%≤ B ≤44.0%
/
聚氨酯（PU）革的技术
要求
SMTC 5 400 031-2021（V3） 
非金属材料静态伸长率和永久伸长率的测试方法
第三方实验室
以实验室需求为准
PV
2024/11/30
2024/2/15
边部&中部
4.5.13
PU_GX6
20.30.R6312
静态和残余伸长率
永久伸长率/%
L：≤3.0%
B：≤6.0%
/
聚氨酯（PU）革的技术
要求
SMTC 5 400 031-2021（V3） 
非金属材料静态伸长率和永久伸长率的测试方法
第三方实验室
以实验室需求为准
PV
2024/11/30
2024/2/15
边部&中部
4.5.14
PU_GX6
20.30.R6312
织物、皮革撕裂性能
撕裂强度/N
L：≥33
B：≥24
/
聚氨酯（PU）革的技术
要求
ISO 6383-1-2015
耐撕裂性测定，第1部分：分岔裤型撕裂法
第三方实验室
以实验室需求为准
PV
2024/11/30
2024/2/15
边部&中部
4.5.15
PU_GX6
20.30.R6312
剥离力
供货态/N
400mm/min
L/B≥25N/2.5cm
/
聚氨酯（PU）革的技术
要求
GB/T 8949-2008
聚氨酯干法人造革
第三方实验室
以实验室需求为准
PV
2024/11/30
2024/2/15
边部&中部
4.5.16
PU_GX6
20.30.R6312
高温/N
100℃，168h，400mm/min
L/B≥25N/2.5cm
/
聚氨酯（PU）革的技术
要求
GB/T 8949-2008
聚氨酯干法人造革
第三方实验室
以实验室需求为准
PV
2024/11/30
2024/2/15
边部&中部
4.5.17
PU_GX

附件一 总成零件开发验证计划-材料部分模板
零件开发验证计划—材料部分
Component ADV Plan - Material test
    项目号/Project No     B Sportback      零件号/Part No     11697995、11697962、11755302、11755299、11755305等        零件名称/Part Name         左侧座椅总成、右侧座椅总成、 60%左侧后排靠背总成、40%右侧后排靠背总成、后排座垫总成等          供应商/Supplier    延锋国际座椅系统有限公司
序号
零件名称
材料牌号/名称
ADV试验条目
ADV试验子条目
要求/限值
技术要求/协议
编号
技术要求/协议名称
试验规范编号
试验规范名称
分析/试验地点/单位
试验样件数量
分析/认证类
型
试验开始时间
试验结束时间
备注
4.5.33
PU_GX6
20.30.R6312
皮革耐绕实验
绕曲开裂—常温
10万次
无可见裂纹
/
聚氨酯（PU）革的技术
要求
ISO 5402-2022
皮革-物理与机械测试-用挠曲仪方法测定耐扰性
第三方实验室
以实验室需求为准
PV
2024/11/30
2024/2/15
边部&中部
4.5.34
PU_GX6
20.30.R6312
绕曲开裂—95%湿度，70℃，
168h后
10万次
无可见裂纹
/
聚氨酯（PU）革的技术
要求
ISO 5402-2022
皮革-物理与机械测试-用挠曲仪方法测定耐扰性
第三方实验室
以实验室需求为准
PV
2024/11/30
2024/2/15
边部&中部
4.5.35
PU_GX6
20.30.R6312
绕曲开裂—光照1周期后
1万次
目视无可见裂纹
/
聚氨酯（PU）革的技术
要求
ISO 5402-2022
皮革-物理与机械测试-用挠曲仪方法测定耐扰性
第三方实验室
以实验室需求为准
PV
2024/11/30
2024/2/15
边部&中部
4.5.36
PU_GX6
20.30.R6312
绕曲开裂—100℃，168h后
10万次
无可见裂纹
/
聚氨酯（PU）革的技术
要求
ISO 5402-2022
皮革-物理与机械测试-用挠曲仪方法测定耐扰性
第三方实验室
以实验室需求为准
PV
2024/11/30
2024/2/15
边部&中部
4.5.37
PU_GX6
20.30.R6312
绕曲开裂—低温
 -10℃ ，3万次
无可见裂纹
/
聚氨酯（PU）革的技术
要求
ISO 5402-2022
皮革-物理与机械测试-用挠曲仪方法测定耐扰性
第三方实验室
以实验室需求为准
PV
2024/11/30
2024/2/15
边部&中部
4.5.38
PU_GX6
20.30.R6312
耐摩擦色牢度试验方法-学振
耐磨
耐摩擦色牢度试验方法-学振
耐磨
15000cycles 无裂纹
/
聚氨酯（PU）革的技术
要求
/
负载1kg，60mm摩擦头
JIS L3102 6#帆布
皮革用双面胶贴合2.5mm海绵，置于磨头上。试
样：宽度10mm ，长度100mm。
JIS L3102 6#帆布在下，宽30mm，长250mm
第三方实验室
以实验室需求为准
PV
2024/11/30
2024/2/15
边部&中部
4.5.39
PU_GX6
20.30.R6312
织物接缝疲劳性能和滑移性能织物接缝疲劳性能和滑移性能
≤ 2.2 mm
/
聚氨酯（PU）革的技术
要求
SMTC 5 400 035-2021（V2）
织物接缝疲劳性能和滑移性能
第三方实验室
以实验室需求为准
PV
2024/11/30
2024/2/15
边部&中部
4.5.40
PU_GX6
20.30.R6312
尺寸收缩
尺寸收缩/%
20 cycles
≤ 1.5%
/
聚氨酯（PU）革的技术
要求
SMTC 5 400 005-2021（V3）-A
汽车零件耐气候交变试验
第三方实验室
以实验室需求为准
PV
2024/11/30
2024/2/15
边部&中部
4.5.41
PU_GX6
20.30.R6312
内饰零件及材料挥发性有机物
（VOC）
VOC/μg/m3
TVOC≤  5000
丙酮≤ 150
苯≤  10
苯乙烯≤  20
甲苯≤ 150
乙醛≤  80
乙苯≤  120
二甲苯≤  150
甲醛≤  80
丙烯醛≤
20
/
轿车内饰零件及材料散
发性能技术要求
SMTC 5 400 018-2019（V3）
轿车内饰零件及材料VOC测试方法（袋式法）
第三方实验室
以实验室需求为准
PV
2024/11/30
2024/2/15
边部&中部
4.5.42
PU_GX6
打孔革
织物、皮革拉伸性能
拉伸强度
L/B≥150N
/
/
SMTC 5 400 078-2011(V1)
纺织材料的拉伸断裂强度和断裂延伸率
第三方实验室
以实验室需求为准
PV
2024/11/30
2024/2/15
边部&中部
4.5.43
PU_GX6
打孔革
静态和残余伸长率
静态延伸率
100N/5min
按实测值，满足座椅总成包覆要求
/
/
SMTC 5 400 031-2014(V2) 
非金属材料静态伸长率和永久伸长率的测试方法
第三方实验室
以实验室需求为准
PV
2024/11/30
2024/2/15
边部&中部
4.5.44
PU_GX6
打孔革
静态和残余伸长率
永久延伸率
长度方向≤3%，宽度方向≤6%
/
/
SMTC 5 400 031-2014(V2) 
非金属材料静态伸长率和永久伸长率的测试方法
第三方实验室
以实验室需求为准
PV
2024/11/30
2024/2/15
边部&中部
4.5.45
PU_GX6
打孔革
织物、皮革撕裂性能
撕裂强度
L/B≥15N
 
/
/
DIN 53356-1982 
人造革和类似的薄片材的检验.裂纹扩展试验
第三方实验室
以实验室需求为准
PV
2024/11/30
2024/2/15
边部&中部
4.5.46
PU_GX6
打孔革
织物接缝疲劳性能和滑移性能织物接缝疲劳性能和滑移性能
≤ 2.2 mm
/
/
SMTC 5 400 035-2021（V2）
织物接缝疲劳性能和滑移性能
第三方实验室
以实验室需求为准
PV
2024/11/30
2024/2/15
边部&中部
4.5.47
PU_GX6
打孔革
抗泰伯磨损-非金属材料
Taber耐磨实验
座椅：TABER耐磨
CS-10，1000 g，4000r
涂层没有裂纹，不磨穿
/
有支撑PVC革的要求
SMTC 5 400 172-2013(V2)
抗磨损－非金属材料
第三方实验室
以实验室需求为准
PV
2024/11/30
2024/2/15
边部&中部
4.6
PU复合革_GX6
/
/
/
/
/
/
/
/
/
/
/
/
/
/
4.6.1
PU复合革_GX6
1mmPU+2mm海绵
汽车内饰材料的燃烧特性
燃烧速度mm/min
BR＜100mm/min
/
汽车内饰材料的燃烧特
性
GB 8410-2006
汽车内饰材料的燃烧特性
第三方实验室
以实验室需求为准
PV
2024/11/30
2024/2/15
边部&中部
4.6.2
PU复合革_GX6
1mmPU+2mm海绵
内饰材料及零件总碳散发量
总碳散发/ μg C/g
≤50μg C/g
/
轿车内饰零件及材料散
发性能技术要求
SMTC 5 400 009-2017（V2）
轿车内饰零件及材料总碳挥发量测定方法
第三方实验室
以实验室需求为准
PV
2024/11/30
2024/2/15
边部&中部
4.6.3
PU复合革_GX6
1mmPU+2mm海绵
内饰材料及零件雾翳
冷凝组份/mg
 Method A   
100℃/21℃×18 h
≤2.0 mg
/
轿车内饰零件及材料散
发性能技术要求
SMTC 5 400 010-2019（V3）
轿车内饰材料及零件雾翳测定方法
第三方实验室
以实验室需求为准
PV
2024/11/30
2024/2/15
边部&中部
4.6.4
PU复合革_GX6
1mmPU+2mm海绵
气味性能
气味性能
常态≤3.0级
湿态≤3.5级
干态≤3.5级
/
轿车内饰零件及材料散
发性能技术要求
SMTC 5 400 012-2021（V3）
轿车内饰零件及材料气味性试验方法
第三方实验室
以实验室需求为准
PV
2024/11/30
2024/2/15
边部&中部
4.6.5
PU复合革_GX6
1mmPU+2mm海绵
耐环境存放
高温存放
100℃×24h  
表面无发粘、发亮、发脆等降解现象，灰度等级≥4级
/
聚氨酯（PU）革的技术
要求
/
/
第三方实验室
以实验室需求为准
PV
2024/11/30
2024/2/15
边部&中部
4.6.6
PU复合革_GX6
1mmPU+2mm海绵
内饰材料光照测试
耐光照性能
（x周期）
3周期
色牢度等级≥4 ,按DIN EN 20105-A02 评价; 不允许有色
调变化。
/
仪表板/副仪表板总成非
金属材料要求
SMTC 5 400 003-2019(V4) 
汽车内部空间部件的辐照试验
第三方实验室
以实验室需求为准
PV
2024/11/30
2024/2/15
边部&中部
4.6.7
PU复合革_GX6
1mmPU+2mm海绵
织物、皮革厚度
厚度/mm
按照图纸定义要求
/
聚氨酯（PU）革的技术
要求
SMTC 5 400 076-2011(V1)
皮革装饰材料的厚度
第三方实验室
以实验室需求为准
PV
2024/11/30
2024/2/15
边部&中部
4.6.8
PU复合革_GX6
1mmPU+2mm海绵
织物、皮革克重
克重/g/m2
根据实测值
/
聚氨酯（PU）革的技术
要求
GB/T 4669-2008
纺织品 机织物 单位长度质量和单位面积质量的
测定
第三方实验室
以实验室需求为准
PV
2024/11/30
2024/2/15
边部&中部
4.6.9
PU复合革_GX6
1mmPU+2mm海绵
静态和残余伸长率
静态延伸率
按照实测值，满足总成包覆为准
/
聚氨酯（PU）革的技术
要求
SMTC 5 400 031-2014(V2) 
非金属材料静态伸长率和永久伸长率的测试方法
第三方实验室
以实验室需求为准
PV
2024/11/30
2024/2/15
边部&中部
4.6.10
PU复合革_GX6
1mmPU+2mm海绵
静态和残余伸长率
永久延伸率
按照实测值
/
聚氨酯（PU）革的技术
要求
SMTC 5 400 031-2014(V2) 
非金属材料静态伸长率和永久伸长率的测试方法
第三方实验室
以实验室需求为准
PV
2024/11/30
2024/2/15
边部&中部
4.6.11
PU复合革_GX6
1mmPU+2mm海绵
剥离力
剥离力
 剥离力：面布与海绵≥6N 
海绵与底布≥4N
/
织物面料技术要求
DIN 53357
塑料布和塑料薄膜的检验层间分离试验　
第三方实验室
以实验室需求为准
PV
2024/11/30
2024/2/15
边部&中部
4.6.12
PU复合革_GX6
1mmPU+2mm海绵
内饰零件及材料挥发性有机物
（VOC）
VOC/μg/m3
TVOC≤  8000
丙酮≤ 200
苯≤  20
苯乙烯≤  50
甲苯≤ 200
乙醛≤  100
乙苯≤  200
二甲苯≤  200
甲醛≤  100
丙烯醛≤  80
/
轿车内饰零件及材料散
发性能技术要求
