Repository: kujaxr/obsidian-vault

File: 材料工程师/BNB 遮阳板11716697-11716698-吉祥-材料实验大纲-孙晓晓--.pdf.md
# BNB 遮阳板11716697-11716698-吉祥-材料实验大纲-孙晓晓--.pdf

序号
零件名称
材料牌
号/名
称
ADV试
验条目
ADV试验子条
目
技术要求/协议编号
技术要求/协议名称
要求/限值
试验规范编号
试验规范名称
分析/试
验地点/
单位
试验
样件
数量
分析/
认证
类型
试验开始时
间
试验结束时间
备注
1
遮阳板-SNA灰色
遮阳板-SSV棕色
高温试验要
求
/
遮阳板总成材料要求
高温存储:在100℃的恒温箱放置24h
后取出放在标准室温，待整体温度
恢复到室温检测：
不允许出现裂纹缺损、变形、伤痕
、收缩等缺陷；表面不应有明显的
颜色改变。
/
遮阳板总成材料要求第三方测
试机构
1
PV
2024/12/20
2025/1/24
2
遮阳板-SNA灰色
遮阳板-SSV棕色
低温试验要
求
/
遮阳板总成材料要求
在-40℃恒温箱放置24h后取出放在
标准室温，待整体温度恢复到室温
检测：
不允许出现裂纹缺损、变形、伤痕
、收缩等缺陷；表面不应有明显的
颜色改变。
/
遮阳板总成材料要求第三方测
试机构
1
PV
2024/12/20
2025/1/24
3
遮阳板-SNA灰色
遮阳板-SSV棕色
高低温交变
试验要求
/
遮阳板总成材料要求
设置高低温交变试验箱的高温、低
温、时间及湿度，放置到交变箱进
行30个循环试验后取出放在标准室
温，待整体温度恢复到室温检测：
不允许出现裂纹缺损、变形、伤痕
、收缩等缺陷；表面不应有明显的
颜色改变
/
遮阳板总成材料要求第三方测
试机构
1
PV
2024/12/20
2025/1/24
4
遮阳板-SNA灰色
遮阳板-SSV棕色
耐光性能
/
遮阳板总成材料要求
5周期：表面无粉化、开裂、无析出
物，按ISO 105-A02评价色牢度等级
≥4级。
/
非金属材料用于乘客
舱内部零件的光照试
验
第三方测
试机构
1
PV
2024/12/20
2025/1/24
5
遮阳板-任一颜色
剥离强力
/
织物面料技术要求
样条200mm×50mm，90度剥离，拉力
速度为100mm/min：
面布与背泡≥10N/50mm或背泡撕裂
背泡与骨架≥10N/50mm或背泡撕裂
DIN 53357
塑料薄板材的试验
第三方测
试机构
1
PV
2024/12/20
2025/1/24
6
遮阳板-SNA灰色
遮阳板-SSV棕色
VOC
/
遮阳板总成材料要求
苯≤10ug/m3
甲苯≤100ug/m3
乙苯≤20ug/m3
二甲苯≤20ug/m3
苯乙烯≤20ug/m3
甲醛≤50ug/m3
乙醛≤20ug/m3
丙烯醛≤10ug/m3
丙酮≤50ug/m3
TVOC≤2000ug/m3
SMTC 5 400 018-
2019(V3)
轿车内饰零件及材料
散发性能技术要求
第三方测
试机构
1
PV
2024/12/20
2025/1/24
附件一 总成零件开发验证计划-材料部分模板
项目号/Project No    BNB(AU427)          零件号/Part No    11716697-SNA/11716697-SSV/11716698-SNA/11716698-SSV     零件名称/Part Name     左遮阳板总成/ 右遮阳板总成        供应商/Supplier   上海吉翔汽车车顶饰件有限责任公司  .
一、遮阳板总成材料要求（SNA灰色/SSV棕色）
零件开发验证计划—材料部分
Component ADV Plan - Material test
1/12
SMPV-4.3.2-003-QA-F01


1
织物面料
PET针
织+聚
酯海绵
材料定性
（IR）
GB/T 6040
红外光谱分析方法通则
PET针织+聚酯海绵
GB/T 6040
红外光谱分析方法通
则
第三方测
试机构
1
PV
2024/12/20
2025/1/24
2
织物面料
PET针
织+聚
酯海绵
厚度
/
织物面料技术要求
4.0±0.5mm
ISO5084-1996
纺织品和纺织制品厚
度的测定
第三方测
试机构
1
PV
2024/12/20
2025/1/24
3
织物面料
PET针
织+聚
酯海绵
平方米克重
/
织物面料技术要求
320±20g/m2
GB/T4669-2008
纺织品、机织物：单
位长度质量和单位面
积质量的测定
第三方测
试机构
1
PV
2024/12/20
2025/1/24
4
织物面料
PET针
织+聚
酯海绵
断裂强力
/
织物面料技术要求
L≥150N,B≥250N
/
纺织材料的断裂负荷
和断裂伸长率
第三方测
试机构
1
PV
2024/12/20
2025/1/24
5
织物面料
PET针
织+聚
酯海绵
撕裂强力
/
织物面料技术要求
纵向≥50N；横向≥50N
/
梯形撕裂强度
第三方测
试机构
1
PV
2024/12/20
2025/1/24
6
织物面料-SNA灰色
织物面料-SSV棕色
PET针
织+聚
酯海绵
耐摩擦色牢
度
/
织物面料技术要求
≥4/5级，acc. DIN EN 20105-A03
ISO 105-X12-2016
纺织品.色牢度试验
第三方测
试机构
1
PV
2024/12/20
2025/1/24
7
织物面料-SNA灰色
织物面料-SSV棕色
PET针
织+聚
酯海绵
马丁代尔耐
磨1w次
/
织物面料技术要求
10000次无断纱，色牢度≥3级
ISO 12947-1-2002
纺织物.用马丁代尔
法对织物抗磨损性的
测定
第三方测
试机构
1
PV
2024/12/20
2025/1/24
8
织物面料
PET针
织+聚
酯海绵
静态伸长率
/
织物面料技术要求
经向/纬向，负载50N，30min，以顶
棚为准
/
非金属材料静态伸长
率和永久伸长率的测
试方法
第三方测
试机构
1
PV
2024/12/20
2025/1/24
9
织物面料
PET针
织+聚
酯海绵
尺寸稳定性
/
织物面料技术要求
L≤1.5%，B≤1.5%
/
薄片状塑料材料和纺
织品的尺寸稳定性
第三方测
试机构
1
PV
2024/12/20
2025/1/24
10
织物面料-SNA灰色
织物面料-SSV棕色
PET针
织+聚
酯海绵
耐光色牢度
/
织物面料技术要求
5个周期，灰度等级≥4
/
非金属材料用于乘客
舱内部零件的光照试
验
第三方测
试机构
1
PV
2024/12/20
2025/1/24
11
织物面料-SNA灰色
织物面料-SSV棕色
PET针
织+聚
酯海绵
抗污清洁性
/
织物面料技术要求
清洁：≥4、抗污：≥6
/
汽车材料防污和耐清
洁剂能力
第三方测
试机构
1
PV
2024/12/20
2025/1/24
12
织物面料-SNA灰色
织物面料-SSV棕色
PET针
织+聚
酯海绵
耐汗渍色牢
度
/
织物面料技术要求
≥4级
/
装饰材料的颜色耐汗
液试验
第三方测
试机构
1
PV
2024/12/20
2025/1/24
13
织物面料
PET针
织+聚
酯海绵
抗水渍
/
织物面料技术要求
≥4级
/
装饰材料的颜色耐汗
液试验
第三方测
试机构
1
PV
2024/12/20
2025/1/24
14
织物面料
PET针
织+聚
酯海绵
纬斜
/
织物面料技术要求
/
ASTM 3882
机织物的与针织物的
纬斜和弓斜测试方法
第三方测
试机构
1
PV
2024/12/20
2025/1/24
15
织物面料-SNA灰色
织物面料-SSV棕色
PET针
织+聚
酯海绵
甲醛散发
/
轿车内饰零件及材料散发性
能技术要求
≤3mg/kg
SMTC 5 400 011-
2019(V2)
轿车内饰材料及零件
甲醛测定方法
第三方测
试机构
1
PV
2024/12/20
2025/1/24
16
织物面料-SNA灰色
织物面料-SSV棕色
PET针
织+聚
酯海绵
雾翳试验
/
轿车内饰零件及材料散发性
能技术要求
方法A，≤2.0mg
SMTC 5 400 010-
2019(V3)
轿车内饰材料及零件
雾翳测定方法
第三方测
试机构
1
PV
2024/12/20
2025/1/24
17
织物面料-SNA灰色
织物面料-SSV棕色
PET针
织+聚
酯海绵
总碳挥发
/
轿车内饰零件及材料散发性
能技术要求
Eg≤20μgC/g
SMTC 5 400 009-
2017(V2)
轿车内饰零件及材料
总碳挥发量测定方法
第三方测
试机构
1
PV
2024/12/20
2025/1/24
18
织物面料-SNA灰色
织物面料-SSV棕色
PET针
织+聚
酯海绵
气味测定
/
轿车内饰零件及材料散发性
能技术要求
常态：≤3.0
干态：≤4.0
SMTC 5 400 012-
2021(V3)
轿车内饰零件及材料
气味性试验方法
第三方测
试机构
1
PV
2024/12/20
2025/1/24
二、针织带软泡面料（SNA灰色/SSV棕色）
沿用顶棚
实验结果
散发性
能
供应商自
行管控，
实验报告
不做要求
2/12
SMPV-4.3.2-003-QA-F01


1
镜盖
IR
GB/T 6040
红外光谱分析方法通则
PC+ABS
GB/T 6040
红外光谱分析方法通
则
第三方测
试机构
1
PV
2024/12/20
2025/1/24
2
镜盖
DSC
ISO 11357
塑料差示扫描量热法
熔融温度：以实测值为准
ISO 11357
塑料差示扫描量热法第三方测
试机构
1
PV
2024/12/20
2025/1/24
3
镜盖-SNA灰色
镜盖-SSV棕色
光照性能
/
轿车内饰零件及材料散发性
能技术要求
5周期：Gray scale ≥4
灰度等级≥4
/
非金属材料用于乘客
舱内部件的光照试验
第三方测
试机构
1
PV
2024/12/20
2025/1/24
4
镜盖
密度
/
PC+ABS共混聚合物成品件材
料要求
1.13-1.15g/cm³
ISO1183-1浮力法
PC+ABS共混聚合物成
品件材料要求
第三方测
试机构
1
PV
2024/12/20
2025/1/24
5
镜盖
弯曲强度
/
PC+ABS共混聚合物成品件材
料要求
≥80MPa
ISO 178
PC+ABS共混聚合物成
品件材料要求
第三方测
试机构
1
PV
2024/12/20
2025/1/24
6
镜盖
简支梁缺口
冲击强度
PC+ABS共混聚合物成品件材
料要求
≥11kJ/m 2
ISO 179-1
PC+ABS共混聚合物成
品件材料要求
第三方测
试机构
1
PV
2024/12/20
2025/1/24
7
镜盖
维卡软化温
度
/
PC+ABS共混聚合物成品件材
料要求
＞123℃
ISO 306 B50
PC+ABS共混聚合物成
品件材料要求
第三方测
试机构
1
PV
2024/12/20
2025/1/24
8
镜盖
落球试验
/
PC+ABS共混聚合物成品件材
料要求
无损坏、无裂纹
/
PC+ABS共混聚合物成
品件材料要求
第三方测
试机构
1
PV
2024/12/20
2025/1/24
9
镜盖-SNA灰色
镜盖-SSV棕色
总碳挥发
/
PC+ABS共混聚合物成品件材
料要求
Eg≤50μgC/g
SMTC 5 400 009-
2017(V2)
轿车内饰材料及零件
总碳挥发量测定方法
第三方测
试机构
1
PV
2024/12/20
2025/1/24
10
镜盖-SNA灰色
镜盖-SSV棕色
雾翳试验
/
PC+ABS共混聚合物成品件材
料要求
≤2μg/g
SMTC 5 400 010-
2019(V3)方法A
轿车内饰材料及零件
雾翳测定方法
第三方测
试机构
1
PV
2024/12/20
2025/1/24
11
镜盖-SNA灰色
镜盖-SSV棕色
气味性
/
PC+ABS共混聚合物成品件材
料要求
常态：≤3.0
干态：≤4.0
SMTC 5 400 012-
2023(V4)
轿车内饰零件及材料
气味性试验方法
第三方测
试机构
1
PV
2024/12/20
2025/1/24
散发性
能
三、镜盖（SNA灰色/SSV棕色）—PC+ABS,牌号锦湖日丽 HAC 8260XZ
材料试
验要求
物理性
能材料
要求
3/12
SMPV-4.3.2-003-QA-F01


1
镜框
IR
GB/T 6040
红外光谱分析方法通则
PC+ABS
GB/T 6040
红外光谱分析方法通
则
第三方测
试机构
1
PV
2024/12/20
2025/1/24
2
镜框
DSC
ISO 11357
塑料差示扫描量热法
熔融温度：以实测值为准
ISO 11357
塑料差示扫描量热法第三方测
试机构
1
PV
2024/12/20
2025/1/24
3
镜框-SNA灰色
镜框-SSV棕色
光照性能
/
轿车内饰零件及材料散发性
能技术要求
5周期：Gray scale ≥4
灰度等级≥4
/
非金属材料用于乘客
舱内部件的光照试验
第三方测
试机构
1
PV
2024/12/20
2025/1/24
4
镜框
密度
/
PC+ABS共混聚合物成品件材
料要求
1.13-1.15g/cm³
ISO1183-1浮力法
PC+ABS共混聚合物成
品件材料要求
第三方测
试机构
1
PV
2024/12/20
2025/1/24
5
镜框
弯曲强度
/
PC+ABS共混聚合物成品件材
料要求
≥80MPa
ISO 178
PC+ABS共混聚合物成
品件材料要求
第三方测
试机构
1
PV
2024/12/20
2025/1/24
6
镜框
简支梁缺口
冲击强度
/
PC+ABS共混聚合物成品件材
料要求
≥11kJ/m 2
ISO 179-1
PC+ABS共混聚合物成
品件材料要求
第三方测
试机构
1
PV
2024/12/20
2025/1/24
7
镜框
维卡软化温
度
/
PC+ABS共混聚合物成品件材
料要求
＞123℃
ISO 306 B50
PC+ABS共混聚合物成
品件材料要求
第三方测
试机构
1
PV
2024/12/20
2025/1/24
8
镜框
落球试验
/
PC+ABS共混聚合物成品件材
料要求
无损坏、无裂纹
/
PC+ABS共混聚合物成
品件材料要求
第三方测
试机构
1
PV
2024/12/20
2025/1/24
9
镜框-SNA灰色
镜框-SSV棕色
总碳挥发
/
轿车内饰零件及材料散发性
能技术要求
Eg≤50μgC/g
SMTC 5 400 009-
2017(V2)
轿车内饰材料及零件
总碳挥发量测定方法
第三方测
试机构
1
PV
2024/12/20
2025/1/24
10
镜框-SNA灰色
镜框-SSV棕色
雾翳试验
/
轿车内饰零件及材料散发性
能技术要求
≤2μg/g
SMTC 5 400 010-
2019(V3)方法A
轿车内饰材料及零件
雾翳测定方法
第三方测
试机构
1
PV
2024/12/20
2025/1/24
11
镜框-SNA灰色
镜框-SSV棕色
气味性
/
轿车内饰零件及材料散发性
能技术要求
常态：≤3.0
干态：≤4.0
SMTC 5 400 012-
2023(V4)
轿车内饰零件及材料
气味性试验方法
第三方测
试机构
1
PV
2024/12/20
2025/1/24
四、镜框（SNA灰色/SSV棕色）—PC+ABS,牌号锦湖日丽 HAC 8260XZ
物理性
能材料
要求
散发性
能
与镜盖同
材，借用
镜盖报告
材料试
验要求
4/12
SMPV-4.3.2-003-QA-F01


1
D形环
IR
GB/T 6040
红外光谱分析方法通则
PA6+GF30
GB/T 6040
红外光谱分析方法通
则
第三方测
试机构
1
PV
2024/12/20
2025/1/24
2
D形环
DSC
ISO 11357
塑料差示扫描量热法
熔融温度：以实测值为准
ISO 11357
塑料差示扫描量热法第三方测
试机构
1
PV
2024/12/20
2025/1/24
3
D形环-SNA灰色
D形环-SSV棕色
光照性能
/
轿车内饰零件及材料散发性
能技术要求
5周期：Gray scale ≥4
灰度等级≥4
/
非金属材料用于乘客
舱内部件的光照试验
第三方测
试机构
1
PV
2024/12/20
2025/1/24
4
D形环
耐老化特性
/
汽车成品件尼龙6材料要求
成品件在 150℃干燥箱中 （内外饰
400h），冷却至23℃后零件不允许
有脆化现象。
/
汽车成品件尼龙6材
料要求
第三方测
试机构
1
PV
2024/12/20
2025/1/24
5
D形环
玻纤含量
/
汽车成品件尼龙6材料要求
30±2%
ISO 1172
PA6物理性能材料要
求
第三方测
试机构
1
PV
2024/12/20
2025/1/24
6
D形环
含水量（干
态）
/
汽车成品件尼龙6材料要求
0.7~1.9%
/
PA6物理性能材料要
求
第三方测
试机构
1
PV
2024/12/20
2025/1/24
7
D形环
密度
/
汽车成品件尼龙6材料要求
1.35±0.02g/cm³
ISO1183-1浮力法
PA6物理性能材料要
求
第三方测
试机构
1
PV
2024/12/20
2025/1/24
8
D形环
球压硬度
（干态）
/
汽车成品件尼龙6材料要求
≥195N/mm²
ISO 2039-1
PA6物理性能材料要
求
第三方测
试机构
1
PV
2024/12/20
2025/1/24
9
D形环
断裂应力
（干态）
/
汽车成品件尼龙6材料要求
≥140Mpa
ISO 527-1
PA6物理性能材料要
求
第三方测
试机构
1
PV
2024/12/20
2025/1/24
10
D形环
冲击韧性
（干态）
/
汽车成品件尼龙6材料要求
≥75kJ/m2
ISO 179-1eU，+23℃
PA6物理性能材料要
求
第三方测
试机构
1
PV
2024/12/20
2025/1/24
11
D形环
缺口冲击
（干态）
/
汽车成品件尼龙6材料要求
≥12kJ/m2
ISO 179-1eA，+23℃
PA6物理性能材料要
求
第三方测
试机构
1
PV
2024/12/20
2025/1/24
12
D形环-SNA灰色
D形环-SSV棕色
总碳挥发
/
轿车内饰零件及材料散发性
能技术要求
Eg≤50μgC/g
SMTC 5 400 009-
2017(V2)
轿车内饰材料及零件
总碳挥发量测定方法
第三方测
试机构
1
PV
2024/12/20
2025/1/24
13
D形环-SNA灰色
D形环-SSV棕色
雾翳试验
/
轿车内饰零件及材料散发性
能技术要求
≤2μg/g
SMTC 5 400 010-
2019(V3)方法A
轿车内饰材料及零件
雾翳测定方法
第三方测
试机构
1
PV
2024/12/20
2025/1/24
14
D形环-SNA灰色
D形环-SSV棕色
气味性
/
轿车内饰零件及材料散发性
能技术要求
常态：≤3.0
干态：≤4.0
SMTC 5 400 012-
2023(V4)
轿车内饰零件及材料
气味性试验方法
第三方测
试机构
1
PV
2024/12/20
2025/1/24
物理性
能材料
要求
散发性
能
材料试
验要求
五、D形环（SNA灰色/SSV棕色）—PA6+GF30，牌号华力15G30
5/12
SMPV-4.3.2-003-QA-F01


1
注塑轴
IR
GB/T 6040
红外光谱分析方法通则
PA6+GF30
GB/T 6040
红外光谱分析方法通
则
第三方测
试机构
1
PV
2024/12/20
2025/1/24
2
注塑轴
DSC
ISO 11357
塑料差示扫描量热法
熔融温度：以实测值为准
ISO 11357
塑料差示扫描量热法第三方测
试机构
1
PV
2024/12/20
2025/1/24
3
注塑轴-SNA灰色
注塑轴-SSV棕色
光照性能
/
轿车内饰零件及材料散发性
能技术要求
5周期：Gray scale ≥4
灰度等级≥4
/
非金属材料用于乘客
舱内部件的光照试验
第三方测
试机构
1
PV
2024/12/20
2025/1/24
4
注塑轴
耐老化特性
/
汽车成品件尼龙6材料要求
成品件在 150℃干燥箱中 （内外饰
400h），冷却至23℃后零件不允许
有脆化现象。
/
汽车成品件尼龙6材
料要求
第三方测
试机构
1
PV
2024/12/20
2025/1/24
5
注塑轴
玻纤含量
/
汽车成品件尼龙6材料要求
30±2%
ISO 1172
PA6物理性能材料要
求
第三方测
试机构
1
PV
2024/12/20
2025/1/24
6
注塑轴
含水量（干
态）
/
汽车成品件尼龙6材料要求
0.7~1.9%
/
PA6物理性能材料要
求
第三方测
试机构
1
PV
2024/12/20
2025/1/24
7
注塑轴
密度
/
汽车成品件尼龙6材料要求
1.35±0.02g/cm³
ISO1183-1浮力法
PA6物理性能材料要
求
第三方测
试机构
1
PV
2024/12/20
2025/1/24
8
注塑轴
球压硬度
（干态）
/
汽车成品件尼龙6材料要求
≥195N/mm²
ISO 2039-1
PA6物理性能材料要
求
第三方测
试机构
1
PV
2024/12/20
2025/1/24
9
注塑轴
断裂应力
（干态）
/
汽车成品件尼龙6材料要求
≥140Mpa
ISO 527-1
PA6物理性能材料要
求
第三方测
试机构
1
PV
2024/12/20
2025/1/24
10
注塑轴
冲击韧性
（干态）
/
汽车成品件尼龙6材料要求
≥75kJ/m2
ISO 179-1eU，+23℃
PA6物理性能材料要
求
第三方测
试机构
1
PV
2024/12/20
2025/1/24
11
注塑轴
缺口冲击
（干态）
/
汽车成品件尼龙6材料要求
≥12kJ/m2
ISO 179-1eU，+23℃
PA6物理性能材料要
求
第三方测
试机构
1
PV
2024/12/20
2025/1/24
六、注塑轴（SNA灰色/SSV棕色）—PA6+GF30，牌号华力15G30BK024，单车用量不满10g
材料试
验要求
物理性
能材料
要求
与D型环同
材，沿用D
型环报告
6/12
SMPV-4.3.2-003-QA-F01


1
注塑骨架
IR
GB/T 6040
红外光谱分析方法通则
PP+GF30
GB/T 6040
红外光谱分析方法通
则
第三方测
试机构
1
PV
2024/12/20
2025/1/24
2
注塑骨架
DSC
ISO 11357
塑料差示扫描量热法
熔融温度：150℃-180℃
ISO 11357
塑料差示扫描量热法第三方测
试机构
1
PV
2024/12/20
2025/1/24
3
注塑骨架
耐老化特性
/
聚丙烯成品件材料要求
成品件在 150℃干燥箱中 （内外饰
400h），冷却至23℃后零件不允许
有脆化现象。
/
聚丙烯成品件材料要
求
第三方测
试机构
1
PV
2024/12/20
2025/1/24
4
注塑骨架
密度
/
聚丙烯成品件材料要求
1.15±0.02 g/cm3
ISO 1183-1, 浮力法
各类PP材料物理性能
要求
第三方测
试机构
1
PV
2024/12/20
2025/1/24
5
注塑骨架
熔融温度
/
聚丙烯成品件材料要求
≥158°C
ISO 3146
各类PP材料物理性能
要求
第三方测
试机构
1
PV
2024/12/20
2025/1/24
6
注塑骨架
灼烧灰分
/
聚丙烯成品件材料要求
30± 3%
ISO 1172
各类PP材料物理性能
要求
第三方测
试机构
1
PV
2024/12/20
2025/1/24
7
注塑骨架
拉伸强度
/
聚丙烯成品件材料要求
≥48MPa
ISO 527-2
各类PP材料物理性能
要求
第三方测
试机构
1
PV
2024/12/20
2025/1/24
8
注塑骨架
冲击韧性
/
聚丙烯成品件材料要求
≥14kJ/m2
ISO 179-1
各类PP材料物理性能
要求
第三方测
试机构
1
PV
2024/12/20
2025/1/24
9
注塑骨架
抗弯强度
/
聚丙烯成品件材料要求
≥68MPa
ISO 178
各类PP材料物理性能
要求
第三方测
试机构
1
PV
2024/12/20
2025/1/24
材料试
验要求
物理性
能材料
要求
七、注塑骨架—PP+GF30，牌号HSBK018
7/12
SMPV-4.3.2-003-QA-F01


1
EPP骨架
材料试
验要求
IR
GB/T 6040
红外光谱分析方法通则
EPP
GB/T 6040
红外光谱分析方法通
则
第三方测
试机构
1
PV
2024/12/20
2025/1/24
2
EPP骨架
密度
/
发泡聚丙烯成品件材料要求
零件密度：185±10% kg/m3
ISO 845
EPP材料物理性能要
求
第三方测
试机构
1
PV
2024/12/20
2025/1/24
3
EPP骨架
（样板测试）
抗拉强度
/
发泡聚丙烯成品件材料要求
＞690 kPa
ISO 1926，
500mm/minute
EPP材料物理性能要
求
第三方测
试机构
1
PV
2024/12/20
2025/1/24
4
EPP骨架
（样板测试）
断裂伸长率
/
发泡聚丙烯成品件材料要求
＞9%
ISO 1926，
500mm/minute
EPP材料物理性能要
求
第三方测
试机构
1
PV
2024/12/20
2025/1/24
5
EPP骨架
（样板测试）
抗压强度
/
发泡聚丙烯成品件材料要求
＞640 kPa
ISO 844,
23℃/50%压缩率
EPP材料物理性能要
求
第三方测
试机构
1
PV
2024/12/20
2025/1/24
6
EPP骨架
（样板测试）
压缩永久变
形
/
发泡聚丙烯成品件材料要求
＜48%
ISO 1856
23℃/50%压缩率，
22H，松开后1h测量
EPP材料物理性能要
求
第三方测
试机构
1
PV
2024/12/20
2025/1/24
7
EPP骨架
总碳挥发
/
轿车内饰零件及材料散发性
能技术要求
Eg≤50μgC/g
SMTC 5 400 009-
2017(V2)
轿车内饰材料及零件
总碳挥发量测定方法
第三方测
试机构
1
PV
2024/12/20
2025/1/24
8
EPP骨架
雾翳试验
/
轿车内饰零件及材料散发性
能技术要求
≤2.0mg
SMTC 5 400 010-
2019(V3)方法A
轿车内饰材料及零件
雾翳测定方法
第三方测
试机构
1
PV
2024/12/20
2025/1/24
9
EPP骨架
气味测定
Odor
/
轿车内饰零件及材料散发性
能技术要求
常态：≤3.0
干态：≤3.5
SMTC 5 400 012-
2021(V3)
轿车内饰材料及零件
总碳挥发量测定方法
第三方测
试机构
1
PV
2024/12/20
2025/1/24
八、EPP骨架—EPP，牌号H10P
EPP材料
物理性
能要求
散发性
能
8/12
SMPV-4.3.2-003-QA-F01


1
轴座
IR
GB/T 6040
红外光谱分析方法通则
POM
GB/T 6040
红外光谱分析方法通
则
第三方测
试机构
1
PV
2024/12/20
2025/1/24
2
轴座
DSC
ISO 11357
塑料差示扫描量热法
熔融温度：165℃--180℃
ISO 11357
塑料差示扫描量热法第三方测
试机构
1
PV
2024/12/20
2025/1/24
3
轴座-SNA灰色
轴座-SSV棕色
光照性能
/
POM聚合物材料要求
5周期：Gray scale ≥4
灰度等级≥4
/
非金属材料用于乘客
舱内部件的光照试验
第三方测
试机构
1
PV
2024/12/20
2025/1/24
4
轴座
密度
/
POM聚合物材料要求
1.40~1.44g/cm³
ISO 1183-1
材料物理性能要求
第三方测
试机构
1
PV
2024/12/20
2025/1/24
5
轴座
屈服强度
/
POM聚合物材料要求
≥55 MPa
ISO 527-2
材料物理性能要求
第三方测
试机构
1
PV
2024/12/20
2025/1/24
6
轴座
屈服延伸
率
/
POM聚合物材料要求
≥6.0%
ISO 527-2
5A样条，测试速率
50mm/min, 须进行至
少 5 个试样，样条厚
度按产品厚度
材料物理性能要求
第三方测
试机构
1
PV
2024/12/20
2025/1/24
7
轴座
简支梁冲击
强度
/
POM聚合物材料要求
≥110 KJ/m
不断裂
ISO 179-1，须进行至
少5个试样，样条尺寸
(80*10)mm，样条厚度
按产品厚度，不超过
4mm
材料物理性能要求
第三方测
试机构
1
PV
2024/12/20
2025/1/24
8
轴座
简支梁缺口
冲击强度
/
POM聚合物材料要求
≥4.0 KJ/m
ISO 179-1，须进行至
少5个试样，摆锤能量
4J，跨距40mm，U型
缺口，样条尺寸
(50*6)mm
样条厚度
材料物理性能要求
第三方测
试机构
1
PV
2024/12/20
2025/1/24
9
轴座
落球试验
/
POM聚合物材料要求
无损坏、无裂纹
/
材料物理性能要求
第三方测
试机构
1
PV
2024/12/20
2025/1/24
10
轴座-SNA灰色
轴座-SSV棕色
总碳挥发
/
轿车内饰零件及材料散发性
能技术要求
Eg≤50μgC/g
SMTC 5 400 009-
2017(V2)
轿车内饰材料及零件
总碳挥发量测定方法
第三方测
试机构
1
PV
2024/12/20
2025/1/24
11
轴座-SNA灰色
轴座-SSV棕色
雾翳试验
/
轿车内饰零件及材料散发性
能技术要求
≤2.0mg
SMTC 5 400 010-
2019(V3)方法A
轿车内饰材料及零件
雾翳测定方法
第三方测
试机构
1
PV
2024/12/20
2025/1/24
12
轴座-SNA灰色
轴座-SSV棕色
甲醛测试
/
轿车内饰零件及材料散发性
能技术要求
≤ 5mg/kg
SMTC 5 400 011-
2019(V2)
轿车内饰零件及材料
甲醛释放量测定方法
第三方测
试机构
1
PV
2024/12/20
2025/1/24
材料物
理性能
要求
材料试
验要求
九、轴座（SNA灰色/SSV棕色）-POM，牌号F20-03 LOF
散发性
能
9/12
SMPV-4.3.2-003-QA-F01


1
轴座盖
IR
GB/T 6040
红外光谱分析方法通则
POM
GB/T 6040
红外光谱分析方法通
则
第三方测
试机构
1
PV
2024/12/20
2025/1/24
2
轴座盖
DSC
ISO 11357
塑料差示扫描量热法
熔融温度：165℃--180℃
ISO 11357
塑料差示扫描量热法第三方测
试机构
1
PV
2024/12/20
2025/1/24
3
轴座盖-SNA灰色
轴座盖-SSV棕色
光照性能
/
POM聚合物材料要求
5周期：Gray scale ≥4
灰度等级≥4
/
非金属材料用于乘客
舱内部件的光照试验
第三方测
试机构
1
PV
2024/12/20
2025/1/24
4
轴座盖
密度
/
POM聚合物材料要求
1.40~1.44g/cm³
ISO 1183-1
材料物理性能要求
第三方测
试机构
1
PV
2024/12/20
2025/1/24
5
轴座盖
屈服强度
/
POM聚合物材料要求
≥55 MPa
ISO 527-2
材料物理性能要求
第三方测
试机构
1
PV
2024/12/20
2025/1/24
6
轴座盖
屈服延伸
率
/
POM聚合物材料要求
≥6.0%
ISO 527-2
5A样条，测试速率
50mm/min, 须进行至
少 5 个试样，样条厚
度按产品厚度
材料物理性能要求
第三方测
试机构
1
PV
2024/12/20
2025/1/24
7
轴座盖
简支梁冲击
强度
/
POM聚合物材料要求
≥110 KJ/m
不断裂
ISO 179-1，须进行至
少5个试样，样条尺寸
(80*10)mm，样条厚度
按产品厚度，不超过
4mm
材料物理性能要求
第三方测
试机构
1
PV
2024/12/20
2025/1/24
8
轴座盖
简支梁缺口
冲击强度
/
POM聚合物材料要求
≥4.0 KJ/m
ISO 179-1，须进行至
少5个试样，摆锤能量
4J，跨距40mm，U型
缺口，样条尺寸
(50*6)mm
样条厚度
材料物理性能要求
第三方测
试机构
1
PV
2024/12/20
2025/1/24
9
轴座盖
落球试验
/
POM聚合物材料要求
无损坏、无裂纹
/
材料物理性能要求
第三方测
试机构
1
PV
2024/12/20
2025/1/24
10
轴座盖-SNA灰色
轴座盖-SSV棕色
散发性
能
甲醛测试
/
轿车内饰零件及材料散发性
能技术要求
≤ 5mg/kg
SMTC 5 400 011-
2019(V2)
轿车内饰零件及材料
甲醛释放量测定方法
第三方测
试机构
1
PV
2024/12/20
2025/1/24
十、轴座盖（SNA灰色/SSV棕色）--POM，牌号F20-03 LOF
材料试
验要求
材料物
理性能
要求
报告参考
轴座
10/12
SMPV-4.3.2-003-QA-F01
