Repository: kujaxr/obsidian-vault

File: 材料工程师/BOX-悬架弹簧20180312.pdf.md
# BOX-悬架弹簧20180312.pdf

上海汽车集团股份有限公司乘用车公司 SAIC MOTOR Passenger Vehicle Co. 
 
质量保证部 Quality Assurance Department 
  
 
 
 
 
 
 
 
 
 
 
 
 
 
 
 
General Guidance/Bill of X 
  
(BO-X) Requirements 
 
 
 
Springs 
弹簧 
  
 
 
 
 
 
 
 
 
 
 
 
 
 
 
 
 
 
 
 
 
 
 
 
 
 
 
 
 
 
联系人 
联系人 
联系人 
 
荆晖（供应商管理） 
 
 
Phone:021- 60596392 
 
 
Mail: jinghui@saicmotor.com 
 
编号：SMPV-XX 
版本：1.00 
第 1 页 共 23 页 


上海汽车集团股份有限公司乘用车公司 SAIC MOTOR Passenger Vehicle Co. 
 
质量保证部 Quality Assurance Department 
  
文件版本更新履历 
 
版本 
换版/修订记录 
编制/修订 
审核/批准 
修订日期 
1.0 
首次发布 
 
 
2017/12/15 
 
 
 
 
 
 
 
 
 
 
 
 
 
 
 
 
 
 
 
 
 
 
 
 
 
 
 
 
 
 
 
编号：SMPV-XX 
 
 
 
 
 
 
 
 
 
 
 
 
 
 
 
 
 
 
 
 
 
 
 
 
 
 
 
 
 
 
 
版本：1.00 
 


上海汽车集团股份有限公司乘用车公司 SAIC MOTOR Passenger Vehicle Co. 
 
质量保证部 Quality Assurance Department 
  
Part A /（BOM） 
 
Bill of Material Requirements 
 
1、总要求 
 
1.1如果本需求与具体零件的图纸、规范有冲突时，请与上海汽车悬架弹簧小组联系。 
 
1.2 在满足本需求的所有要求的前提下（包括技术法规与认证要求，产品要求和非一致
性报价等要求），我们鼓励供应商提出可以降本、节时或提高客户价值的建议。这
些建议应在供应商的报价中明确表示。如果上海汽车采纳部分或所有建议，并在所
有受影响的责任方同意后，由供应商和上海汽车工程师共同确认授权。 
 
 
2、悬架弹簧原材料要求 
 
2.1 材料牌号； 
 
 
推荐选用GB/T1222、GB/T 33164.2、GB/T 18983 的材料，常用材料化学成分见
表1 规定，特殊要求由供需双方协商。 
 
表1  
牌号 
化学成分（质量分数）/% 
C 
Si 
Mn 
Cr 
V 
Mo 
Ni 
Cu 
P 
S 
不大于 
55SiCr 
0.51~0.59 
1.20~1.60 
0.50~0.80 
0.50~0.80 
- 
- 
0.25 
0.25 
0.020 
0.015 
55SiCrV 
0.51~0.59 
1.20~1.60 
0.50~0.80 
0.50~0.80 
0.10~0.20 
- 
0.25 
0.25 
0.020 
0.015 
60Si2Cr 
0.56~0.64 
1.40~1.80 
0.40~0.70 
0.70~1.00 
- 
- 
0.35 
0.25 
0.020 
0.015 
60Si2CrV 
0.56~0.64 
1.40~1.80 
0.40~0.70 
0.90~1.20 
0.10~0.20 
- 
0.35 
0.25 
0.020 
0.015 
50CrV 
0.46~0.54 
0.17~0.37 
0.50~0.80 
0.80~1.10 
0.10~0.20 
- 
0.35 
0.25 
0.020 
0.015 
51CrMnV 
0.47~0.55 
0.17~0.37 
0.70~1.10 
0.90~1.20 
0.10~0.25 
- 
0.25 
0.25 
0.020 
0.015 
52CrMnMoV 
0.48~0.56 
0.17~0.37 
0.70~1.10 
0.90~1.20 
0.10~0.20 
0.15~0.30 
0.25 
0.25 
0.020 
0.015 
55CrMn 
0.52~0.59 
0.17~0.37 
0.70~1.00 
0.70~1.00 
- 
- 
0.25 
0.25 
0.020 
0.015 
60CrMn 
0.56~0.64 
0.17~0.37 
0.70~1.00 
0.70~1.00 
- 
- 
0.35 
0.25 
0.020 
0.015 
60Si2Mn 
0.56~0.64 
1.60~2.00 
0.70~1.00 
≤0.35 
- 
- 
0.35 
0.25 
0.020 
0.015 
 
 
2.2 材料机械性能和精度能级。 
 
2.2.1 用于悬架螺旋弹簧的材料交货状态为退火（或正火）态或热处理（感应加热淬火
回火或油淬火回火钢丝）态，分别用于弹簧的热成形和冷成形工艺。 
 
2.2.2 退火态或热处理态弹簧材料的参数应符合表2 规定。 
 
 
 
 
 
 
 
 
 
 
编号：SMPV-XX 
 
 
 
 
 
 
 
 
 
 
 
版本：1.00 
 


上海汽车集团股份有限公司乘用车公司 SAIC MOTOR Passenger Vehicle Co. 
 
质量保证部 Quality Assurance Department 
 
序
号 
材料级别 
退火（或正火）态材料（热卷） 
热处理态材料（冷卷） 
备注 
H1 
H2 
H3 
C1 
C2 
C3 
1 
指定交货状态 
热轧-热
轧去应
力退火 
冷拔 
冷拔磨光
或剥皮 
感应淬火回火或油淬火回火热处理线材 
- 
2 
推荐材料（表1） 
60Si2Mn、50CrV、60CrMn、
B55SiCr、60Si2Cr、55SiCr、
60Si2CrV、B55SiCrV、
XC55SiCr 
GB/T18983 
55SiCr 
60Si2Cr  
B55SiCr    
B55SiCrV    
XC55SiCr   
60CrMn 
B55SiCr 
B55SiCrV 
XC55SiCr  
60Si2Cr    
55SiCr  
60Si2CrV 
注：具体产
品采用的材
料牌号须由
需方与供方
共同确定 
3 
线径公差（GB/T342 
GB/T3207） 
±
0.2mm 
±0.045mm 
±0.035mm 
- 
4 
不圆度（GB/T342 
GB/T3207 
≤0.2mm 
≤
0.045mm 
≤
0.035mm 
≤0.045mm 
≤0.035mm 
- 
5 
金相组织结构 
GB/T13299 
均匀细小索氏体+少量珠光体+少
量铁素体 
回火马氏体（屈氏体） 
- 
6 
表面脱碳GB/T224 
≤100μm 
无表面脱碳 
≤100μm 
≤100μm 
≤50μm 
注：＜
50μm 的表
面脱碳要求
须需方与供
方另签协议 
7 
奥氏体晶粒度 
GB/T6394 
≥5 级 
≥6 级 
≥7 级 
≥5 级 
≥6 级 
≥7 级 
注：860±
10℃加热，
保温1 小时
后，水淬。 
组织晶粒度
GB/T6394 
- 
- 
- 
≥7 级 
≥8 级 
≥10 级 
- 
8 
非金属夹杂物
GB/T10561 
- 
  细系  粗系 
A  2.0   1.0 
B  2.0   1.0 
C  1.5   1.0 
D  1.5   1.0 
DS    2.0 
  细系  粗系 
A  2.0   1.0 
B  1.5   1.0 
C  1.0   1.0 
D  1.0   1.0 
DS    1.5 
- 
细系  粗系 
A  2.0   1.0 
B  2.0   1.0 
C  1.5   1.0 
D  1.5   1.0 
DS    2.0 
  细系  粗系 
A  2.0   1.0 
B  1.5   1.0 
C  1.0   1.0 
D  1.0   1.0 
DS    1.5 
注：未标栏
内容，由可
以需方与供
方商定协议 
9 
抗拉强度Rm 
GB/T228.1 
- 
- 
GB/T18983       
TDCrSi          
d＞9~12mm     
1660~1810MPa     
d＞12~15mm    
1620~1770MPa   
d＞15mm      
1580~1730MPa 
1750~1850 
MPa 
1900~2050 
MPa 
- 
10 
比例或屈服强度 
Rp0.2/Rell 
GB/T228.1 
- 
- 
- 
> 90%Rm 
> 90%Rm 
- 
11 
断面收缩率 Z% 
GB/T228.1 
- 
- 
GB/T18983       
TDCrSi          
d＞9~15mm     
＞30%       
d＞15mm 不考核 
≥35% 
≥35% 
- 
12 
硬度 HRC 
GB/T230.1 
≤280HBW(≤29HRC) 
51~54 
HRC 
(工程参考) 
52~56 
HRC 
(工程参考) 
- 
- 
13 
表面缺陷深度, 如划
伤、裂纹、锈蚀、折
叠、结疤等 
≤
200μm 
≤50μm 
≤30μm 
≤100μm 
≤50μm 
≤30μm 
注：可以采
用酸蚀测
试，或金相
显微测试。 
14 
表面粗糙度Rz 
- 
≤50μm 
≤30μm 
≤100μm 
≤50μm 
≤30μm 
 
 
3、悬架弹簧生产特殊过程 
 
3.1 悬架弹簧生产中主要的特殊过程有：热处理（淬火和回火），表面处理（磷化和
静电喷粉）。 
 
3.2 最大工作剪切应力≥1150MPa 的悬架弹簧，其原材料或弹簧生产工艺过程中
需经过100%的表面缺陷无损探伤。 
3.3 弹簧需要经过强化抛丸工序，抛丸强度阿尔门A 型试片弧高≥0.35mm，覆盖


率≥95%。 
3.4 弹簧表面涂层工艺过程中干燥或固化加热时温度不能超过220℃，以保护弹簧上
的有益残余应力。 
 
 
 
 
 
 
 
 
 
 
 
 
 
 
 
 
 
 
 
 
 
 
 
 
 
 
 
 
 
 
 
 
 
 
 
 
编号：SMPV-XX 
 
 
 
 
 
 
 
 
 
 
 
 
 
 
 
 
 
 
 
 
 
 
 
 
 
 
 
 
 
 
 
 
 
 
版本：1.00 
 


上海汽车集团股份有限公司乘用车公司 SAIC MOTOR Passenger Vehicle Co. 
 
质量保证部 Quality Assurance Department 
  
Part B /（BOP） 
 
Bill of Process Requirements 
 
1、悬架弹簧基本工艺流程 
 
1.1 悬架弹簧基本工艺流程见下表，表 PartB-1 
 
表 PartB-1  悬架弹簧基本工艺流程图 
 
 
 
 
 
 
 
 
 
 
 
 
 
 
 
 
 
 
 
 
 
 
 
 
 
 
 
 
 
 
 
 
 
 
 
 
 
 
 
 
 
 
 
 
 
 
 
 
 
 
 
 
 
 
 
 
 
 
 
 
 
 
 
 
 
 
 
 
 
 
 
 
 
 
 
 
 
 
 
 
 
 
 
 
 
 
 
 
 
 
 
 
 
 
 
 
 
 
 
 
 
 
 
 
 
 
 
 
 
 
 
 
 
 


上海汽车集团股份有限公司乘用车公司 SAIC MOTOR Passenger Vehicle Co. 
 
质量保证部 Quality Assurance Department 
 
 
2、生产过程的主要关注点 
 
2.1 原材料入库： 
 
2.1.1 原材料仓库应有固定的放置区域，并且由待检区、已检区和不合格品处理
区组成；在原材料临时存放、运输或仓储时，应保证原材料必要的存放条
件，防止生锈、磕碰伤（原材料间、材料与搬运/储存器具之间）和腐蚀
(各类化学试剂)等； 
 
2.1.2 原材料入库前每个冶炼炉号需进行进货检验，检验项目至少应包含以下
内容：钢丝直径、化学成份、抗拉强度、断面收缩率、金相试验、表面缺
陷； 
 
 
2.1.3 供方应规范原材料仓库的库位管理，避免混料的发生；保证原材料的先进
先出，最低限度的，供方应能通过库位号、现场看板、库位标识卡等管理
原材料的 FIFO；推荐供方使用 ERP/SAP 系统和条码扫描防错等方式规范
原材料的 FIFO； 
 
2.1.4 最低限度的，供方应能通过生产计划单追溯到生产使用的原材料信息
（如炉批号、卷号、出厂日期、领用记录、检测记录等）；推荐供方使用
电子化追溯系统规范原材料追溯； 
 
 
 
 
 
 
 
 
 
 
 
 
 
 
 
 
 
图 PartB-1 原材料管理示意图 
 
2.2 ：术语、定义及符号 
 
下列术语、定义及符号适用于本文件。见表1。 
 
术  语 
定  义 
符号 
单位 
线径 
wire diameter 
用于卷制弹簧的材料直径 
d 
mm 
弹簧外径 
Outer diameter of coil 
弹簧外圈直径 
D2 
mm 
弹簧内径 
Inside diameter of coil 
弹簧内圈直径 
D1 
mm 
弹簧整体外径 
spring body outer diameter 
弹簧外圈整体外径 
D3 
mm 
自由高度 
Free height(length) 
弹簧无负荷作用时的高度 
H0 
mm 
工作高度 
Working height(length) 
弹簧承受工作负荷作用时的高度 
H1.2.3…… 
mm 
检测高度 
Check height(length) 
弹簧指定的检测高度,一般指空载高度 
Hc 
mm 
总圈数 
沿螺旋线两端间的螺旋圈数 
n1 
圈 


Total number of coils(turns) 
工作负荷 
Specified load 
弹簧工作过程中承受的负荷 
F1.2.3…… 
N 
压并负荷 
Load at solid position 
弹簧压并时的理论负荷 
Fb 
N 
变形量（挠度) 
Deflection 
弹簧沿负荷作用方向产生的相应位移 
f1.2.3…… 
mm 
弹簧刚度 
Spring rate 
弹簧产生单位长度变形所需的负荷 
F' 
N/mm 
端头直线外翘值 
Radius deviation of end wire 
热成形弹簧端圈直线端头与螺旋外径的距离 
Ce 
mm 
车轮轮胎弹跳最高高度 
Jounce height 
车轮轮胎弹跳最高位置高度 
HJ 
mm 
车轮轮胎弹跳最低高度 
Rebound height 
车轮轮胎弹跳最低位置高度 
HR 
mm 
弹簧弹跳最低时最小内半
径 
Minimum internal line radius 
of Spring at rebound height 
弹簧在最大高度时的最小内直径，也是在弹簧整个
行程中的最小内径。 
R1H1 
mm 
弹簧弹跳最高时最大外半
径 
Maximum outline radius of 
Spring at jounce height 
弹簧在最小高度时的最大外直径，也是在弹簧整个
行程中的最大外径。 
R2H2 
mm 
线性弹簧 
Linear characteristic Spring 
负荷与变形呈线性关系 
- 
- 
非线性弹簧 
No-linear 
characteristic 
spring 
负荷与变形呈非线性关系 
- 
- 
 
 
 
2.3 ：弹簧类型 
弹簧分为非偏心力弹簧和偏心力弹簧，典型的结构类型有：非偏心力弹簧包括
两端并紧磨平圆柱螺旋压缩弹簧、两端不磨圆柱螺旋压缩弹簧、两端锥端
不磨柱型弹簧等；偏心力弹簧包括紧凑型中凸（Mini-block）弹簧等 
 
 
2.3.1 非偏心力弹簧 
力的矢量方向在螺旋弹簧的中心轴线上，见图1。 
2.3.2 偏心力弹簧 
力的矢量方向不在螺旋弹簧的中心轴线上，见图2。 
2.3.3 紧凑中凸（Mini-block）弹簧 
通常是变线径、变中径、变刚度、腰鼓形的弹簧，见图3。 
 
图 1  非偏心力弹簧 


 
图 2  偏心力弹簧 
 
 
图 3  紧凑中凸型弹簧 
 
 
 
2.4 ：尺寸极限偏差及形位公差 
2.4.1 总圈数n1 
当弹簧总圈数＞8.5圈时，总圈数极限偏差为±1.2%n1；当弹簧总圈
数≤8.5圈时，总圈数极限偏差为±0.1圈。 
2.4.2 自由高度H0 
自由高度极限偏差一般不考核。如有特殊要求，由供需双方协商。 
2.4.3 旋向 
弹簧的旋向分为左旋和右旋，图样中未注明时为右旋。 
2.4.4 弹簧外径D2 
弹簧外径极限偏差为±1.5mm，如有特殊要求，由供需双方协商。 
2.4.5 弹簧整体外径D3 
弹簧整体外径极限偏差为±1.5mm，如有特殊要求，由供需双方协商。 
2.4.6 弹簧弹跳最低时最小内半径R1H1和弹簧弹跳最高时最大外半径R2H2 
R1H1极限偏差
0
3
mm， R2H2极限偏差
3
0
mm。 
2.4.7 弹簧端头直线长度Le 和端头直线外翘值Ce 
端头直线长度Le和端头直线外翘值Ce，如图 4 所示。一般Le不考核，
由供需双方协商。当弹簧材料直径≤10mm时，Ce极限偏差≤2mm；当弹簧
材料直径＞10mm，Ce极限偏差≤4mm。 
 
 
 
 


 
 
 
 
 
 
 
 
 
 
 
 
 
 
说明： 
Ce——端头直线外翘值； 
Le——端头直线长度。 
图4  弹簧端头直线长度Le 和端头直线外翘值Ce 
2.4.8 端圈磨面 
需磨平端面的弹簧，端头厚度≥0.25d。 
2.4.9 弹簧圈与圈间隙 
弹簧在HR时，弹簧圈与圈的绝对间隙≥1.5mm。 
2.4.10 直线度 
非偏心力弹簧的直线度≤1.5%H0。其它弹簧由供需双方协商。 
2.4.11 垂直度 
非偏心力弹簧的垂直度≤4%H0。其它弹簧由供需双方协商。 
2.4.12 端圈贴合间隙 
端圈贴合间隙测试范围仅限于支承圈与弹簧座的贴合面上。测量范围
0°～180°在HJ、HR位置。 
1）非偏心力弹簧贴合间隙≤0.6mm； 
2）偏心力弹簧贴合间隙≤0.8mm。 
 
 
 
 
 
 
 
2.5 ：弹簧特性 
2.5.1 永久变形 
将弹簧压缩至HJ位置，静载24 小时，在HC 高度上的检测弹簧负荷损失小于或等于
4mm*F’。 
2.5.2 指定高度的负荷 
负荷测试位置应在悬架系统中HJ至HR的范围内，若无用户指定均采用车辆空载高度考
核。 
指定高度的负荷极限偏差±4mm*F´。若负荷分组，分组负荷范围不小于检测负荷的2%，
且不小于60N，相邻组负荷的重叠值不小于10N；二点及二点以上负荷公差由供需双方协商。 
 
2.5.3 刚度F´ 
刚度测试位置须在弹簧 HJ，HR范围内测量：  
a）线性弹簧，测试基准50mm，在指定检测高度±25mm上测量，其刚度极限偏差±4%； 
b）非线性弹簧，测试基准80mm（标准检测高度或需方指定检测高度测力点须在此间
距中，其刚度公差±10%）除供需双方协商，非线性的刚度以第一个检测高度点
30
50

mm上
测量。

File: 材料工程师/BOX-齿轮最终版.pdf.md
# BOX-齿轮最终版.pdf

上海汽车集团股份有限公司乘用车公司  SAIC MOTOR Passenger Vehicle Co. 
质量保证部 Quality Assurance Department 
编号：SMPV-XX 
 
版本：1.00 
第 1 页 共 45 页 
General Guidance/Bill of X 
(BO-X) Requirements 
 
Transmission Gear 
 
变速器传动齿轮  
 
 
 
 
 
 
 
 
 
 
 
 
 
 
 
 
 
 
 
 
 
 
联系人 
樊良伟、张轶凡（中心试验室） 
Phone:021-60595390 
Mail:fanliangwei@saicmotor.com 
    Zhangyifan@saicmotor.com 
联系人 
贾昊（变速箱供应商管理） 
Phone:021-60595117 
Mail:jiahao@saicmotor.com 
联系人 
胡家骅（中心测量室） 
Phone:021-60596327 
Mail:hujiahua@saicmotor.com 


上海汽车集团股份有限公司乘用车公司  SAIC MOTOR Passenger Vehicle Co. 
质量保证部 Quality Assurance Department 
编号：SMPV-XX 
 
版本：1.00 
第 2 页 共 45 页 
文件版本更新履历 
版本 
换版/修订记录 
编制/修订 
审核/批准 
修订日期 
1.0 
首次发布 
 
 
 
 
 
 
 
 
 
 
 
 
 
 
 
 
 
 
 
 
 
 
 
 
 
 
 
 
 
 
 
 
 
 
 
 
 
 
 
 
 
 
 
 
 
 
 
 
 
 
 
 
 
 
 
 
 
 
 
 
 
 
 
 
 
 
 
 
 
 
 
 
 
 
 
 
 
 
 
 
 
 
 
 
 
 
 
 
 
 
 
 
 
 
 
 
 
 
 
 
 
 
 
 


上海汽车集团股份有限公司乘用车公司  SAIC MOTOR Passenger Vehicle Co. 
质量保证部 Quality Assurance Department 
编号：SMPV-XX 
 
版本：1.00 
第 3 页 共 45 页 
目录 
前   言 ..................................................................................................................................... 5 
Part A /（BOM） ...................................................................................................................... 6 
1 总要求 ........................................................................................................................................... 6 
2 变速箱传动齿轮渗碳钢原材料要求 ........................................................................................... 6 
Part B /（BOP） ........................................................................................................................ 7 
1 变速器档位齿轮工艺流程 ........................................................................................................... 7 
1.1 基本工艺流程介绍 ................................................................................................................... 7 
1.2 主要工序介绍及相关关注点 ................................................................................................. 10 
1.2.1 锻坯 ..................................................................................................................................... 11 
1.2.2 滚、插齿 ............................................................................................................................. 12 
1.2.3 剃齿 ..................................................................................................................................... 13 
1.2.4 渗碳淬火+回火热处理 ....................................................................................................... 13 
1.2.4.1 齿轮气体渗碳热处理工艺介绍 .................................................................................... 13 
1.2.4.2 齿轮和齿轮轴渗碳热处理的技术要求和检测 ............................................................. 14 
1.2.4.3 供应商热处理能力审核 ................................................................................................ 17 
1.2.5 激光焊接以及电子束焊接 ................................................................................................. 17 
1.2.5.1  激光焊接以及电子束焊接的工艺流程....................................................................... 17 
1.2.5.2  激光焊接以及电子束焊接的一般技术要求 ............................................................... 17 
1.2.5.3 激光焊接以及电子束焊接的质量检验与控制 ............................................................. 18 
1.2.6 强喷 .................................................................................................................................... 19 
1.2.7 磨齿 ..................................................................................................................................... 21 
1.2.8 强力珩齿 ............................................................................................................................. 23 
1.2.9 啮合检查 ............................................................................................................................. 24 
1.2.10 包装物料转运 ................................................................................................................... 24 
2 项目应用经验 ............................................................................................................................. 25 
3 设备选择 .................................................................................................................................... 25 
4 生产过程关注点 ......................................................................................................................... 25 
4.1 人员 ........................................................................................................................................ 25 
4.2 刀具 ........................................................................................................................................ 25 
4.3 环境 ........................................................................................................................................ 26 
4.4 现场控制关注点 .................................................................................................................... 26 
Part C /（BOQ） ..................................................................................................................... 28 
1 检测、检验设备要求 ................................................................................................................. 28 
2 材料检测要求和设备要求 ......................................................................................................... 28 
2.1 材料光谱仪 ............................................................................................................................. 28 
2.2 拉力机 ..................................................................................................................................... 28 
2.3 维氏硬度机 ............................................................................................................................. 29

上海汽车集团股份有限公司乘用车公司  SAIC MOTOR Passenger Vehicle Co. 
质量保证部 Quality Assurance Department 
编号：SMPV-XX 
 
版本：1.00 
第 4 页 共 45 页 
3.1 检测标准 ................................................................................................................................ 31 
3.2 测量所需设备 ......................................................................................................................... 31 
3.2.1 齿轮测量中心 ..................................................................................................................... 31 
3.2.2 三坐标测量仪 ..................................................................................................................... 31 
3.2.3 圆度仪 ................................................................................................................................. 32 
3.2.4 粗糙度测试仪 ..................................................................................................................... 32 
3.2.5 轮廓仪 ................................................................................................................................. 33 
3.3 设备精度要求 ......................................................................................................................... 33 
3.4 检测环境要求 ......................................................................................................................... 33 
3.5 测量方法 ................................................................................................................................. 34 
3.5.1 齿轮精度参数的检测方法 ................................................................................................. 34 
3.5.1.1 齿形检测 ........................................................................................................................ 34 
3.5.1.2 齿向检测 ........................................................................................................................ 34 
3.5.1.3 齿距偏差、径向偏差、径向跳动 ................................................................................. 34 
3.5.1.4 检测定位方式 ................................................................................................................ 35 
3.5.1.5 检测、评判齿形齿向精度时应注意的几点问题 .......................................................... 35 
3.5.1.6 常用齿轮精度相关参数列表 ......................................................................................... 36 
3.5.1.7 齿轮精度参数检测报告的阅读 ..................................................................................... 36 
3.5.2 表面粗糙度的检测 ............................................................................................................. 37 
3.5.3 形位公差的检测 ................................................................................................................. 39 
附录A 认可的齿轮渗碳钢供应商和材料牌号 .................................................................... 40 
附录B 法规要求及相关标准 ................................................................................................. 41 
附录C 齿轮加工常用设备厂家 ............................................................................................. 43 
附录D 尺寸及材料检测常用设备型号及供应商 ................................................................. 44 
 


上海汽车集团股份有限公司乘用车公司  SAIC MOTOR Passenger Vehicle Co. 
质量保证部 Quality Assurance Department 
编号：SMPV-XX 
 
版本：1.00 
第 5 页 共 45 页 
前   言 
 
 
本BOX 针对变速器传动齿轮的BOM、BOP、BOQ 三部分内容进行了主要介绍，其中BOM
介绍了对原材料要求和钢厂要求，BOP 介绍了齿轮加工过程中的关键工序及生产过程中的关注
点，BOQ 介绍了尺寸及材料的检测设备及检测项目。 
本BOP 可对SDT、新员工起到一定的指导作用，部分内容是需要供应商达到的硬性要求，
部分内容是对供应商的推荐性要求。 
请注意本标准的某些内容可能涉及专利，上汽集团不承担识别这些专利的责任。 
本标准由SAIC 质保部批准。 
 
 


上海汽车集团股份有限公司乘用车公司  SAIC MOTOR Passenger Vehicle Co. 
质量保证部 Quality Assurance Department 
编号：SMPV-XX 
 
版本：1.00 
第 6 页 共 45 页 
Part A /（BOM） 
Bill of Material Requirements 
1 总要求 
1.1  如果本需求与具体零件的图纸、规范有冲突时，请与上海汽车材料工程师
联系。  
1.2  在满足本需求的所有要求的前提下（包括技术法规与认证要求，产品要求
和非一致性报价等要求），我们鼓励供应商提出可以降本、节时或提高客户价值
的建议。这些建议应在供应商的报价中明确表示。如果上海汽车采纳部分或所有
建议，并在所有受影响的责任方同意后，由供应商和上海汽车工程师共同确认授
权。 
2 变速箱传动齿轮渗碳钢原材料要求 
2.1 变速箱传动齿轮渗碳钢原材料供应商须选用上汽乘用车认可的钢厂和材料
牌号；  
2.2 目前变速箱传动齿轮渗碳钢的原材料供应商主要有：宝钢股份特殊钢分公司、
江阴兴澄特种钢铁有限公司以及东北特钢集团抚顺特殊钢股份有限公司，也可选
用质量稳定的国外供应商，如韩国浦项、新日本制铁株式会社、德国撒尔钢铁
（Saartahl），或者美国和欧洲国家进口的钢材。石家庄钢铁有限责任公司的某些
牌号也已经通过上海汽车认可。《认可的齿轮渗碳钢供应商和钢材牌号》见附录
A。针对不在附录A 中的齿轮渗碳钢原材料钢厂，需PDT 小组对钢厂进行能力
评审，评审合格之后才能纳入上汽乘用车齿轮钢原材料供应商目录。 
2.3 针对不在附录A 中的齿轮渗碳钢原材料钢材牌号，需严格依照《材料系统
评价（MSE）》要求对新材料进行认可，通过之后才允许使用。 
2.4 在项目开发前期，针对不同齿轮零件原材料的选择，需根据零件尺寸、受力
状况，与原材料供应商制定齿轮渗碳用钢材料技术协议，要求原材料供应商依照
材料技术协议中要求提供原材料； 
2.5 技术协议中需包含但不局限于以下内容：尺寸、外形、重量及允许偏差、化
学成分、冶炼方式、交货状态与轧制比、低倍组织、末端淬透性、高倍组织（非
金属夹杂、奥氏体晶粒度、金相组织、带状组织、魏氏组织等）、机械性能、顶
锻试验、超声波探伤、表面质量、内部质量以及标记等； 
2.6 变速箱传动齿轮渗碳钢材料选用请参见材料数据库系统 （MDS）。 
 
 


上海汽车集团股份有限公司乘用车公司  SAIC MOTOR Passenger Vehicle Co. 
质量保证部 Quality Assurance Department 
编号：SMPV-XX 
 
版本：1.00 
第 7 页 共 45 页 
Part B /（BOP） 
Bill of Process Requirements 
1 变速器档位齿轮工艺流程  
1.1 基本工艺流程介绍 
 
图 Part B-1 齿轮示意图 
根据齿轮设计精度等级、生产批量和热处理方法等的不同，齿轮的制造大致
可分为滚齿，插齿，剃齿，磨齿，珩齿等工艺，其中滚齿，插齿的精度较低，仅
能达到7 级或7 级以下精度，且只能加工不淬硬的齿轮；剃齿工艺可以达到7
级精度，但也只能加工不淬硬的齿轮，磨齿和珩齿一般为热后精加工，精度可达
6 级甚至更高。目前变速器传动齿轮的设计精度一般为6 级或7 级，其基本工艺
流程见图Part B-2、Part B-3、Part B-4。 
根据结合齿形式以及齿轮大小的不同，结合齿焊接、热处理等工序的前后顺
序可根据需要调整。如图Part B-2、Part B-3、Part B-4 中所示，对于不带锥面的
结合齿，必须与齿轮焊接后一同热处理，以减小结合齿的热处理变形；对于带锥
面的结合齿，通常用于齿轮较小的情况，可在齿轮热处理精加工后再进行焊接，
但同时应注意热后焊接前需将焊接区的渗碳层去除，以防止焊接缺陷。  


上海汽车集团股份有限公司乘用车公司  SAIC MOTOR Passenger Vehicle Co. 
质量保证部 Quality Assurance Department 
编号：SMPV-XX 
 
版本：1.00 
第 8 页 共 45 页 
 
图PartB-2 齿轮基本工艺流程图（剃齿） 
原材料下料（棒料） 
锻造、正火 
粗精车 
滚齿/插齿、倒棱 
剃齿 
清洗、结合齿压装（不带锥
面） 
激光焊接 
清洗、热处理 
清洗、热处理 
清洗、结合齿压装（带锥面） 
喷丸 
硬车端面、硬车/磨锥面、硬
车内孔 
激光焊接 
珩内孔 
清洗、啮合检查 
包装发货 
喷丸 


上海汽车集团股份有限公司乘用车公司  SAIC MOTOR Passenger Vehicle Co. 
质量保证部 Quality Assurance Department 
编号：SMPV-XX 
 
版本：1.00 
第 9 页 共 45 页 
 
图PartB-3 齿轮基本工艺流程图（磨齿） 
包装发货 
磨齿 
清洗、热处理 
激光焊接 
硬车端面、硬车/磨锥面、
硬车内孔 
喷丸 
清洗、啮合检查 
清洗、结合齿压装（带锥
面） 
激光焊接 
原材料下料（棒料） 
锻造、正火 
粗精车 
滚齿/插齿、倒棱 
清洗、结合齿压装（不带
锥面） 
清洗、热处理 
喷丸 
珩内孔 
自由珩（磨齿后可选） 


上海汽车集团股份有限公司乘用车公司  SAIC MOTOR Passenger Vehicle Co. 
质量保证部 Quality Assurance Department 
编号：SMPV-XX 
 
版本：1.00 
第 10 页 共 45 页 
 
图PartB-4 齿轮基本工艺流程图（珩齿） 
1.2 主要工序介绍及相关关注点 
包装发货 
清洗、啮合检查 
珩内孔 
强力珩齿 
原材料下料（棒料） 
锻造、正火 
粗精车 
滚齿/插齿、倒棱 
珩齿前检查 
清洗、热处理 
清洗、结合齿压装（不带
锥面） 
激光焊接 
硬车端面、硬车/磨锥面、
硬车内孔 
清洗、热处理 
清洗、结合齿压装（带锥
面） 
激光焊接 
喷丸 
喷丸

File: 材料工程师/BP34 Peeling issue.pdf.md
# BP34 Peeling issue.pdf

12-24-2015
BP34 Peeling issue
1. Issue
   Some of the parts using DNP EIS BUNAKO GRAIN 9825-2235 shows peeling at the edge after 72h at 90C heat exposure
2. Cause of the issue
   The peeling occurred between our top coat layer and printing layer.
   Also the peeling occurred at the edge of the parts, no peeling has observed on the flat surface.
   Adhesion test by tape peeling shows no issue at the flat surface.
   Having said that, we assume that the peeling was caused by residue strength in the film after vac forming.
   This residue strength was relieved by heat and made the sheet shrink. 
   Since the ABS backing is strongly bound to injected resin, the top coat shrank and peeled from printing layer.
   Please refer to our test result, showing this phenomenon.
3. Countermeasures
   Please use higher vac forming temperature. 
   The recommended sheet temperature is 180C. 
* DNP test result
   Vac forming condition: 160C & 180C
   The film was stretched to 100% and cut to rectangle shape and inserted to the injection tooling.
   Film used: 9825-2235(peeling reported)  & 25-866904 (the newest)
   Injection condition: Resin Sabic XCY/ Resin temp. 265C Injection tooling temp. 60C
Vac forming temp.
160C
C
Peeled
G
Peeled
H
Peeled
180C
A
Good
D
Good
B
Good
E
Good
F
Good
9825-2235
25-866904
A 
B 
E 
C 
D 
G 
F 
H 
D 
C 
Peeling 
H 
Peeling

File: 材料工程师/BQB001-2003冶金焦炭.pdf.md
# BQB001-2003冶金焦炭.pdf

宝山钢铁股份有限公司企业标准 
                                           Q/BQB 001－2003 
                    冶金焦炭              代替Q/BQB 001－1998 
 
 
1  范围 
 
    本标准规定了冶金焦炭的技术要求、试验方法、检验规则、运输和质量证明书。 
    本标准适用于宝山钢铁股份有限公司以烟煤经高温干馏所制得的高炉冶炼用冶金焦炭。 
 
2  规范性引用文件 
 
    下列文件中的条款通过本标准的引用而成为本标准的条款。凡是注日期的引用文件，其随后所
有的修改单（不包括勘误的内容）或修订版均不适用于本标准，然而，鼓励根据本标准达成协议的
各方研究是否可使用这些文件的最新版本。凡是不注日期的引用文件，其最新版本适用于本标准。 
GB/T 2001  焦炭工业分析测定方法 
GB/T 2286  焦炭全硫的测定方法 
ISO 2309－1980  焦炭取样 
JIS K 2151－1993  焦炭的试验方法 
 
3  技术要求 
 
    冶金焦炭的技术要求应符合表1 的规定。 
表1  冶金焦炭技术要求 
指标名称 
指标  (％) 
灰分Ad  
≤12.00 
硫分St,d  
≤0.60 
机械强度DI    
≥85.0 
挥发分Vd  
≤1.3 
水分Mt  
≤5.0 
粒度    
＜25mm  
＞75mm  
 
≤10 
≤12 
 
4  检验与试验 
 
4.1  试样的采取和制备按ISO 2309 进行。 
4.2  灰分的测定按GB/T 2001 进行。 
4.3  硫分的测定按GB/T 2286 进行。 
4.4  机械强度的测定按JIS K 2151 进行。 
4.5  挥发分的测定按GB/T 2001 进行，试验结果按干基挥发分计算。 
 
150 
15 
宝山钢铁股份有限公司2003-06-04 发布                                   2003-12-15 实施 
6―1 


Q/BQB 001-2003 
4.6  水分的测定按GB/T 2001 进行。 
4.7  粒度的测定按JIS K 2151 进行。 
 
5  运输和质量证明书 
 
5.1  产品用汽车、船或其他运输工具装运。 
5.2  每批产品交货时都应附有质量证明书。质量证明书内容包括：产品名称、产品标准编号、商标、
供方名称、地址、用户名称、合同号、净重、发货日期和本标准规定的各项检验结果等。 
 
 
 
附加说明： 
本标准代替Q/BQB 001－1998《冶金焦炭》。 
本标准与Q/BQB 001－1998 相比主要变化为仅作编辑性修改。 
本标准由宝山钢铁股份有限公司制造管理部提出。 
本标准由宝山钢铁股份有限公司制造管理部起草。 
本标准主要起草人：申联平。 
本标准于1985 年首次发布，1994 年第一次修订，1998 年第二次修订。 
 
6―2

File: 材料工程师/BQB101-2003炼钢生铁.pdf.md
# BQB101-2003炼钢生铁.pdf

 
宝山钢铁股份有限公司企业标准 
Q/BQB 101-2003 
炼钢用生铁           代替Q/BQB 101-1999 
 
 
1  范围 
    本标准规定了炼钢用生铁的块度、技术要求、试验方法及运输和质量证明书等。 
    本标准适用于宝山钢铁股份有限公司生产的炼钢用生铁。 
 
2  规范性引用文件 
    下列文件中的条款通过本标准的引用而成为本标准的条款。凡是注日期的引用文件，其随后
所有的修改单（不包括勘误的内容）或修订版均不适用于本标准，然而，鼓励根据本标准达成协
议的各方研究是否可使用这些文件的最新版本。凡是不注日期的引用文件，其最新版本适用于本
标准。 
    GB/T 223  钢铁及合金化学分析方法 
    GB/T 719  生铁化学分析用试样取制方法 
 
3  块度 
    生铁以铁块形态供货，每块重量约45kg，并有两个凹口。 
 
4  技术要求 
4.1  牌号及化学成分 
    生铁的牌号及化学成分应符合表1 的规定。 
表1 
化学成分  ％ 
牌号 
Si 
Mn 
P 
S 
BLGST 
0.25～0.80 
≥0.30 
≤0.14 
≤0.04 
 
4.2  表面 
    生铁应具有洁净的表面，但允许附有石灰和石墨。 
 
5  试验方法 
5.1  生铁化学成分分析的试样取制按GB/T 719 进行。 
5.2  生铁化学成分的分析方法按GB/T 223 进行。 
 
6  运输和质量证明书 
6.1  运输 
6.1.1  每一车厢应装载同一炉次的生铁，但可以同牌号的生铁补足车厢载重量。 
6.1.2  生铁块经水陆联运时，转运港埠应以车为单位进行装卸。 
6.2  质量证明书 
 
宝山钢铁股份有限公司2003-06-04 发布                              2003-12-15 实施 
6―3 


Q/BQB 101-2003 
每批交货生铁应开具证明生铁符合本标准要求及合同规定的质量证明书，质量证明书中应包 
括以下内容： 
        a)供方名称－宝山钢铁股份有限公司； 
        b)需方名称； 
        c)炉次； 
        d)化学成分分析结果； 
        e)质量管理部门负责人签字。 
 
 
 
 
 
附加说明: 
本标准代替Q/BQB 101－1999。 
本标准由宝山钢铁股份有限公司制造管理部提出。 
本标准由宝山钢铁股份有限公司制造管理部起草。 
本标准起草人：杨新亮。 
本标准于1985 年首次发布，1994 年第一次修订，1999 年第二次修订。 
6―4

File: 材料工程师/BQB102-2003铸造生铁.pdf.md
# BQB102-2003铸造生铁.pdf

 
宝山钢铁股份有限公司企业标准 
Q/BQB 102-2003 
铸造用生铁           代替Q/BQB 102-1999 
 
 
1  范围 
    本标准规定了铸造用生铁的块度、技术要求、试验方法及运输和质量证明书等。 
    本标准适用于宝山钢铁股份有限公司生产的铸造用生铁。 
 
2  规范性引用文件 
    下列文件中的条款通过本标准的引用而成为本标准的条款。凡是注日期的引用文件，其随后
所有的修改单（不包括勘误的内容）或修订版均不适用于本标准，然而，鼓励根据本标准达成协
议的各方研究是否可使用这些文件的最新版本。凡是不注日期的引用文件，其最新版本适用于本
标准。 
    GB/T 223    钢铁及合金化学分析方法 
    GB/T 718    铸造用生铁 
    GB/T 719    生铁化学分析用试样取制方法 
 
3  块度 
    生铁以铁块形态供货，每块重量约45kg，并有两个凹口。 
 
4  技术要求 
4.1  牌号及化学成分 
4.1.1  生铁的牌号Z14、Z18、Z22、Z26、Z30 及Z34。 
4.1.2  各牌号的化学成分按GB/T 718 中相应牌号（Z14、Z18、Z22、Z26、Z30、Z34）的规定。 
4.2  表面 
    生铁应具有洁净的表面，但允许附有石灰和石墨。 
 
5  试验方法 
5.1  生铁化学成分分析的试样取制按GB/T 719 进行。 
5.2  生铁化学成分的分析方法按GB/T 223 进行。 
 
6  运输和质量证明书 
6.1  运输 
6.1.1  每一车厢应装载同一炉次的生铁，但可以同牌号的生铁补足车厢载重量。 
6.1.2  生铁块经水陆联运时，转运港埠应以车为单位进行装卸。 
6.2  质量证明书 
每批交货生铁应开具证明生铁符合本标准要求及合同规定的质量证明书，质量证明书中应包
括以下内容： 
        a)供方名称－宝山钢铁股份有限公司； 
        b)需方名称； 
 
宝山钢铁股份有限公司2003-06-04 发布                              2003-12-15 实施 
6―5 


Q/BQB 102-2003 
        c)炉次； 
        d)化学成分分析结果； 
        e)质量管理部门负责人签字。 
 
 
 
 
 
附加说明： 
本标准代替Q/BQB 102－1999。 
本标准由宝山钢铁股份有限公司制造管理部提出。 
本标准由宝山钢铁股份有限公司制造管理部起草。 
本标准起草人：杨新亮。 
本标准于1985 年首次发布，1994 年第一次修订，1999 年第二次修订。 
 
6―6

File: 材料工程师/BQB110-2003轧制方坯.pdf.md
# BQB110-2003轧制方坯.pdf

宝山钢铁股份有限公司企业标准 
                                                                     Q/BQB 110-2003 
                       轧制方坯             代替Q/BQB 110-1999 
 
 
1  范围 
    本标准规定了初轧方坯和热轧方坯的尺寸、外形、重量及允许偏差、技术要求、检验与试验、
包装、标志及质量证明书等。 
    本标准适用于宝山钢铁股份有限公司生产的供再轧或锻造用的初轧方坯和热轧方坯。 
 
2  规范性引用文件 
下列文件中的条款通过本标准的引用而成为本标准的条款。凡是注日期的引用文件，其随后
所有的修改单（不包括勘误的内容）或修订版均不适用于本标准，然而，鼓励根据本标准达成协
议的各方研究是否可使用这些文件的最新版本。凡是不注日期的引用文件，其最新版本适用于本
标准。 
    GB/T 222    钢的化学分析用试样取样法及成品化学成分允许偏差 
    GB/T 223    钢铁及合金化学分析方法 
    GB/T 226    钢的低倍组织及缺陷酸蚀试验法 
    GB/T 1979   结构钢低倍组织缺陷评级图 
 
3  尺寸、外形、重量及允许偏差 
3.1  尺寸及允许偏差 
3.1.1  方坯的截面尺寸及允许偏差应符合表1 的规定。 
                                       表1                             mm 
边长 
90 
100 
120 
130 
134
140
200
210
225
230
250 
260 
280
边长允 
许偏差 
+2.5 
-1.5 
+2.5
-2.0
+3.5 
-2.0 
+4 
-2 
±6 
±7 
±7 
对角线 
长度差 
≤3.0 ≤3.5
≤4.0 
≤4.5 
≤9 
≤10 
≤10 
圆角半径 
12 
15 
18 
20 
30 
35 
40 
 注：圆角半径仅供孔型设计用 
 
3.1.2  方坯的通常长度为2m～19m。方坯也可按定尺和倍尺长度交货，其长度应在通常长度范
围内，其允许偏差为＋70mm。 
3.2  外形 
3.2.1  方坯的每米弯曲度不应超过： 
    方坯边长    ≤140mm⋯⋯⋯⋯⋯⋯⋯⋯15mm 
    方坯边长    ≥200mm⋯⋯⋯⋯⋯⋯⋯⋯20mm 
3.2.2  方坯端部因剪切变形而造成的局部宽展不得大于边长的10％。 
3.2.3  方坯不得有显著的扭转。 
3.2.4  方坯在最大凹入处的宽度不得超过边长的允许偏差。 
 
宝山钢铁股份有限公司2003-06-04 发布                                  2003-12-15 实施 
1－1 


Q/BQB 110-2003 
3.3  重量 
    方坯按实际重量交货。 
 
4  技术要求 
4.1  牌号及化学成分 
4.1.1  钢的牌号及化学成分(除焊条及焊丝用钢为方坯成品成分外，其余均为熔炼成分)应符合
表2 的规定。 
4.1.2  除焊丝用钢方坯外，镇静钢方坯的成品化学成分允许偏差应符合GB/T 222 的规定。 
4.2  冶炼方法 
    钢由氧气转炉冶炼。 
4.3  交货状态 
    方坯以热轧状态交货。 
 
表2 
化学成分  ％ 
分类 
牌号 
脱氧 
方式 
C 
Si 
Mn 
P 
S 
其他 
SWRH32 
G 
0.29～0.36 0.15～0.35
0.30～0.60
≤0.030
≤0.030 
－ 
SWRH42A 
G 
0.39～0.46 0.15～0.35
0.30～0.60
≤0.030
≤0.030 
－ 
SWRH42B 
G 
0.39～0.46 0.15～0.35
0.60～0.90
≤0.030
≤0.030 
－ 
SWRH47A 
G 
0.44～0.51 0.15～0.35
0.30～0.60
≤0.030
≤0.030 
－ 
SWRH47B 
G 
0.44～0.51 0.15～0.35
0.60～0.90
≤0.030
≤0.030 
－ 
SWRH52A 
G 
0.49～0.56 0.15～0.35
0.30～0.60
≤0.030
≤0.030 
－ 
SWRH52B 
G 
0.49～0.56 0.15～0.35
0.60～0.60
≤0.030
≤0.030 
－ 
SWRH57A 
G 
0.54～0.61 0.15～0.35
0.30～0.60
≤0.030
≤0.030 
－ 
SWRH57B 
G 
0.54～0.61 0.15～0.35
0.60～0.90
≤0.030
≤0.030 
－ 
SWRH62A 
G 
0.59～0.66 0.15～0.35
0.30～0.60
≤0.030
≤0.030 
－ 
SWRH62B 
G 
0.59～0.66 0.15～0.35
0.60～0.90
≤0.030
≤0.030 
－ 
SWRH67A 
G 
0.64～0.71 0.15～0.35
0.30～0.60
≤0.030
≤0.030 
－ 
SWRH67B 
G 
0.64～0.71 0.15～0.35
0.60～0.90
≤0.030
≤0.030 
－ 
SWRH72A 
G 
0.69～0.76 0.15～0.35
0.30～0.60
≤0.030
≤0.030 
－ 
SWRH72B 
G 
0.69～0.76 0.15～0.35
0.60～0.90
≤0.030
≤0.030 
－ 
SWRH77A 
G 
0.74～0.81 0.15～0.35
0.30～0.60
≤0.030
≤0.030 
－ 
SWRH77B 
G 
0.74～0.81 0.15～0.35
0.60～0.90
≤0.030
≤0.030 
－ 
SWRH82A 
G 
0.79～0.86 0.15～0.35
0.30～0.60
≤0.030
≤0.030 
－ 
SWRH82B 
G 
0.79～0.86 0.15～0.35
0.60～0.90
≤0.030
≤0.030 
－ 
 
 
 
 
 
 
 
 
高 
碳 
钢 
 
SWRH82B-1 
G 
0.79～0.86 0.15～0.35
0.60～0.90
≤0.025
≤0.025 Cr：0.13～0.22
SWRM6 
C 
≤0.08 
≤0.03 
≤0.60 
≤0.035
≤0.035 
－ 
SWRM8 
C 
≤0.10 
≤0.03 
≤0.60 
≤0.035
≤0.035 
－ 
SWRM10 
C 
0.08～0.13 
≤0.03 
0.30～0.60
≤0.035
≤0.035 
－ 
SWRM12 
C 
0.10～0.15 
≤0.03 
0.30～0.60
≤0.035
≤0.035 
－ 
SWRM15 
C 
0.13～0.18 
≤0.03 
0.30～0.60
≤0.035
≤0.035 
－ 
SWRM17 
C 
0.15～0.20 
≤0.03 
0.30～0.60
≤0.035
≤0.035 
－ 
低 
碳 
钢 
 
SWRM20 
C 
0.18～0.23 
≤0.03 
0.30～0.60
≤0.035
≤0.035 
－ 
 
1－2 


Q/BQB 110-2003 
表2（续） 
化学成分  ％ 
分类 
牌号 
脱氧 
方式 
C 
Si 
Mn 
P 
S 
其他 
SWRCH10K 
G 
0.08～0.13 0.10～0.35
0.30～0.60
≤0.030
≤0.035 
－ 
SWRCH15K 
G 
0.13～0.18 0.10～0.35
0.30～0.60
≤0.030
≤0.035 
－ 
SWRCH20K 
G 
0.18～0.23 0.10～0.35
0.30～0.60
≤0.030
≤0.035 
－ 
SWRCH25K 
G 
0.22～0.28 0.10～0.35
0.30～0.60
≤0.030
≤0.035 
－ 
SWRCH30K 
G 
0.27～0.33 0.10～0.35
0.60～0.90
≤0.030
≤0.035 
－ 
SWRCH35K 
G 
0.32～0.38 0.10～0.35
0.60～0.90
≤0.030
≤0.035 
－ 
SWRCH38K 
G 
0.35～0.41 0.10～0.35
0.60～0.90
≤0.030
≤0.035 
－ 
SWRCH40K 
G 
0.37～0.43 0.10～0.35
0.60～0.90
≤0.030
≤0.035 
－ 
SWRCH45K 
G 
0.42～0.48 0.10～0.35
0.60～0.90
≤0.030
≤0.035 
－ 
SWRCH50K 
G 
0.47～0.53 0.10～0.35
0.60～0.90
≤0.030
≤0.035 
－ 
ML20MnTiB 
G 
0.17～0.24 
≤0.30 
1.30～1.60
≤0.030
≤0.030 Ti:0.04～0.10
B:0.0005～0.0035
SCM435 
G 
0.33～0.38 0.15～0.35
0.60～0.85
≤0.030
≤0.030 Cr:0.90～1.20
Mo:0.15～0.30
ML15Al 
A 
0.12～0.19 
≤0.07 
0.30～0.60
≤0.030
≤0.030 
Alt≥0.02 
ML35 
G 
0.32～0.38 0.05～0.20
0.30～0.60
≤0.030
≤0.030 
－ 
SWRCH6A 
A 
≤0.08 
≤0.10 
≤0.60 
≤0.030
≤0.035 
Alt≥0.02 
SWRCH8A 
A 
≤0.10 
≤0.10 
≤0.60 
≤0.030
≤0.035 
Alt≥0.02 
SWRCH10A 
A 
0.08～0.13 
≤0.10 
0.30～0.60
≤0.030
≤0.035 
Alt≥0.02 
SWRCH12A 
A 
0.10～0.15 
≤0.10 
0.30～0.60
≤0.030
≤0.035 
Alt≥0.02 
SWRCH15A 
A 
0.13～0.18 
≤0.10 
0.30～0.60
≤0.030
≤0.035 
Alt≥0.02 
SWRCH16A 
A 
0.13～0.18 
≤0.10 
0.60～0.90
≤0.030
≤0.035 
Alt≥0.02 
SWRCH18A 
A 
0.15～0.20 
≤0.10 
0.60～0.90
≤0.030
≤0.035 
Alt≥0.02 
SWRCH19A 
A 
0.15～0.20 
≤0.10 
0.70～1.00
≤0.030
≤0.035 
Alt≥0.02 
SWRCH20A 
A 
0.18～0.23 
≤0.10 
0.30～0.60
≤0.030
≤0.035 
Alt≥0.02 
 
 
 
 
 
冷 
镦 
钢 
 
 
 
SWRCH22A 
A 
0.18～0.23 
≤0.10 
0.70～1.00
≤0.030
≤0.035 
Alt≥0.02 
B30MnB 
G 
0.27～0.35 0.20～0.50
0.70～1.00
≤0.030
≤0.030 
Cu≤0.20 
B: 0.001～0.005
B30Si2Mn 
G 
0.27～0.35 1.55～1.85
0.65～0.95
≤0.030
≤0.030 
Cu≤0.20 
PC 
钢 
棒 
用 
B30MnSi 
G 
0.25～0.33 0.60～0.90
0.90～1.30
≤0.030
≤0.030 
Cu≤0.20 
ER70S-6 
G 
0.06～0.15 0.80～1.15
1.40～1.85
≤0.025
≤0.035 
－ 
H10Mn2 
－ 
≤0.12 
≤0.05 
1.50～1.90
≤0.035
≤0.035 
－ 
BH10Mn2G 
－ 
≤0.17 
≤0.05 
1.80～2.20
≤0.030
≤0.030 
Ni≤0.30   
 Cr≤0.20 
H08MnA 
－ 
≤0.10 
≤0.05 
0.80～1.10
≤0.030
≤0.030 
－ 
H08Mn2SiA 
G 
≤0.11 
0.70～0.95
1.80～2.10
≤0.030
≤0.030 
－ 
 
 
焊 
丝 
用 
钢 
BH08MnMoTiB 
G 
≤0.11 
≤0.25 
1.40～1.60
≤0.030
≤0.030 
Mo: 0.30～0.60 
Ti:0.03～0.08
B：0.004～0.008
焊条用钢 
SWRY11 
C 
≤0.09 
≤0.03 
0.35～0.65
≤0.020
≤0.023 
Cu≤0.20 
钢纤维
用 
B04XW 
－ 
≤0.06 
≤0.05 
0.20～0.50
≤0.035
≤0.035 
Cu：≤0.10 
Cr：≤0.10 
Ni：≤0.10 
1－3 


Q/BQB 110-2003 
表2（续） 
化学成分  ％ 
分类 
牌号 
脱氧 
方式 
C 
Si 
Mn 
P 
S 
其他 
B55SiCr 
－ 
0.51～0.59 1.40～1.60
0.60～0.80
≤0.030
≤0.030 
Cr:0.60～0.80
Ni≤0.25 
Cu≤0.25 
60Si2MnA 
－ 
0.56～0.64 1.60～2.00
0.60～0.90
≤0.030
≤0.030 
Cr≤0.35 
Ni≤0.35 
Cu≤0.25 
60Si2CrA 
－ 
0.56～0.64 1.40～1.80
0.40～0.70
≤0.030
≤0.030 
Cr：0.70～1.00
Ni≤0.35 
Cu≤0.25 
弹簧钢 
65Mn 
G 
0.62～0.70 0.17～0.35
0.90～1.20
≤0.030
≤0.030 
－ 
S10C 
G 
0.08～0.13 0.15～0.35
0.30～0.60
≤0.030
≤0.035 
S15C 
G 
0.13～0.18 0.15～0.35
0.30～0.60
≤0.030
≤0.035 
S20C 
G 
0.18～0.23 0.15～0.35
0.30～0.60
≤0.030
≤0.035 
S25C 
G 
0.22～0.28 0.15～0.35
0.30～0.60
≤0.030
≤0.035 
S30C 
G 
0.27～0.33 0.15～0.35
0.60～0.90
≤0.030
≤0.035 
S35C 
G 
0.32～0.38 0.15～0.35
0.60～0.90
≤0.030
≤0.035 
S40C 
G 
0.37～0.43 0.15～0.35
0.60～0.90
≤0.030
≤0.035 
S45C 
G 
0.42～0.48 0.15～0.35
0.60～0.90
≤0.030
≤0.035 
S50C 
G 
0.47～0.53 0.15～0.35
0.60～0.90
≤0.030
≤0.035 
 
 
机 
械 
结 
构 
用 
碳 
素 
钢 
S55C 
G 
0.52～0.58 0.15～0.35
0.60～0.90
≤0.030
≤0.035 
 
 
 
Cu≤0.30 
Cr≤0.20 
Ni+Cr≤0.35 
 注：脱氧方式代号：C－压盖钢 A－铝镇静钢  G－铝硅镇静钢 ，若需方无特别指定，则脱氧方式由供方确定
 
4.4  低倍组织 
    除焊条用钢及低碳钢方坯外，方坯应进行低倍组织检查。在其酸浸低倍试片上不得有肉眼可
见的气泡、白点、裂缝、翻皮、夹杂、残余缩孔。按GB/T 1979 进行评级的合格级别为: 
    一般疏松  ≤3 级；         中心疏松  ≤3 级；            偏析  ≤3 级  
4.5  表面质量 
4.5.1  方坯端面不得有缩孔、气囊、分层和尾孔。 
4.5.2 方坯表面不得有裂缝、结疤、夹杂、折叠、拉裂和耳子。 
4.5.3  方坯表面允许存在划痕、辊痕、凹坑、麻点的最大深度为：边长≤140mm 时2mm；边长≥
200mm 时3mm，方坯表面允许存在发纹的最大深度为：边长≤140mm 时1mm；边长≥200mm 时2mm。 
4.5.4  方坯表面缺陷允许清除。清理处应圆滑无棱角，角部清理后的斜度应在45°以下，清理
深度（在同一截面上）不得大于边长的10％，清理宽度不得小于清理深度的五倍。 
4.6  根据需方要求，经供需双方商定，可补充进行其他检验项目，其技术指标由双方协议规定。 
 
5  检验与试验 
5.1  尺寸和外形检查 
5.1.1  方坯的尺寸和外形应采用合适的量具逐根进行测量。 
5.1.2  边长测量：用测量工具在距方坯端部不小于150mm 处沿方坯长度的垂直方向进行测量，
以其最大尺寸为边长值。 
5.1.3  长度测量：沿方坯侧面中心线测量方坯二端面间的距离为方坯实际长度。 
5.2  方坯的表面质量用肉眼逐根进行检查。 
5.3  每批方坯的检验项目、取样数量、取样方法和试验方法应符合表3 的规定。 
1－4 


Q/BQB 110-2003 
表3   
序号 
检验项目 
取样数量 
取样方法 
试验方法 
1 
化学成分 
1/炉 
GB/T 222 
GB/T 223 
2 
低倍组织 
2 
相当于钢锭头部的不同根坯 
GB/T 226、GB/T 1979
5.4  组批规则 
    方坯应成批检验和验收。压盖钢方坯由同牌号、同截面尺寸的产品组批，镇静钢方坯由同牌
号、同炉号、同截面尺寸的产品组批。 
5.5  复验与判定规则 
    如有某项试验结果不符合标准要求，则可从同批中再取双倍试样进行该不合格项目的复验
(如有白点，不得复验)。复验结果若不合格，则整批不得交货。 
 
6  包装、标志和质量证明书 
6.1  包装 
    边长≤140mm 的方坯用包装钢带捆扎交货，边长≥200mm 的方坯不捆扎，逐根交货。 
6.2  标志 
    边长≤140mm 成捆交货的方坯在每根方坯头标明炉号，并在每捆中二根方坯的尾端标明牌号
和捆号；边长≥200mm 的方坯在每根坯的一端标明牌号，另一端标明炉号和钢坯段号；规定进行
低倍检验的品种在相当钢锭头部的方坯端面标明“T”。 
6.3  质量证明书 
    每批交货方坯必须开具证明该批产品符合标准要求和订货合同的质量证明书，证明书中应注
明下列内容： 
        a)供方名称－宝山钢铁股份有限公司； 
        b)需方名称； 
        c)发货日期； 
        d)合同号； 
        e)牌号； 
        f)标准编号； 
        g)炉号、根数、重量； 
        h)品名、规格； 
        i)本标准规定的各项试验结果； 
        j)质量管理部门负责人签字。 
 
附加说明： 
本标准代替Q/BQB 110－1999。 
本标准与Q/BQB 110－1999 相比主要变化如下： 
――增加边长90mm、250mm、260mm、280mm 的规格； 
――通常长度范围下限修改为2m； 
――增加牌号SWRH82B-1、SWRCH38K、ML15Al、B04XW、B55SiCr、60Si2MnA、60Si2CrA
和取消牌号B70LX。 
本标准由宝山钢铁股份有限公司制造管理部提出。 
本标准由宝山钢铁股份有限公司制造管理部起草。 
本标准起草人：杨新亮。 
本标准于1985 年首次发布，1986 年第一次修订，1994 年第二次修订，1999 年第三次修订。 
1－5

File: 材料工程师/BQB111-2003连铸方坯.pdf.md
# BQB111-2003连铸方坯.pdf

宝山钢铁股份有限公司企业标准 
Q/BQB 111-2003 
                       连铸方坯             代替Q/BQB 111-1999 
 
 
1  范围 
    本标准规定了连铸方坯的尺寸、外形、重量及允许偏差、技术要求、检验与试验、包装、标
志及质量证明书等。 
    本标准适用于宝山钢铁股份有限公司生产的供再轧或锻造用的连铸方坯。 
 
2  规范性引用文件 
    下列文件中的条款通过本标准的引用而成为本标准的条款。凡是注日期的引用文件，其随后
所有的修改单（不包括勘误的内容）或修订版均不适用于本标准，然而，鼓励根据本标准达成协
议的各方研究是否可使用这些文件的最新版本。凡是不注日期的引用文件，其最新版本适用于本
标准。 
    GB/T 222   钢的化学分析用试样取样法及成品化学成份允许偏差 
    GB/T 223   钢铁及合金化学分析方法 
    GB/T 2101  型钢验收、包装、标志及质量证明书的一般规定 
 
3  尺寸、外形、重量及允许偏差 
3.1  尺寸及允许偏差 
3.1.1  方坯的截面尺寸及允许偏差应符合表1 的规定。 
                                       表1                             mm 
边长 
边长允许偏差 
对角线长度差 
160 
＋4 
－2 
≤6.5 
3.1.2  方坯的通常长度为4m～10.8m。方坯也可按定尺和倍尺长度交货，其长度应在通常长度
范围内，允许偏差为＋70mm。 
3.2  外形 
3.2.1  方坯的每米弯曲应不超过10mm。 
3.2.2  方坯端面应与轴线垂直，切斜应不大于6mm。 
3.2.3  方坯不得有明显的扭转。 
3.3  重量 
    方坯按实际重量交货。 
 
4  技术要求 
4.1  牌号及化学成分 
4.1.1  钢的牌号及化学成分(熔炼分析)应符合表2 的规定。 
4.1.2  成品钢坯的化学成分允许偏差按GB/T 222 的规定。 
4.2  冶炼方法 
    钢由电炉冶炼，并根据不同钢种的技术要求采取相应的炉外精炼工艺。 
 
宝山钢铁股份有限公司2003-06-04 发布                                  2003-12-15 实施 
1－6 


Q/BQB 111-2003 
表2 
化学成分  ％ 
分类 
牌号 
C 
Si 
Mn 
P 
S 
其他 
SWRH32 
0.29～0.36 0.15～0.35
0.30～0.60
≤0.030
≤0.030
－ 
SWRH42A 
0.39～0.46 0.15～0.35
0.30～0.60
≤0.030
≤0.030
－ 
SWRH42B 
0.39～0.46 0.15～0.35
0.60～0.90
≤0.030
≤0.030
－ 
SWRH47A 
0.44～0.51 0.15～0.35
0.30～0.60
≤0.030
≤0.030
－ 
SWRH47B 
0.44～0.51 0.15～0.35
0.60～0.90
≤0.030
≤0.030
－ 
SWRH57A 
0.54～0.61 0.15～0.35
0.30～0.60
≤0.030
≤0.030
－ 
SWRH57B 
0.54～0.61 0.15～0.35
0.60～0.90
≤0.030
≤0.030
－ 
SWRH62A 
0.59～0.66 0.15～0.35
0.30～0.60
≤0.030
≤0.030
－ 
SWRH62B 
0.59～0.66 0.15～0.35
0.60～0.90
≤0.030
≤0.030
－ 
SWRH67A 
0.64～0.71 0.15～0.35
0.30～0.60
≤0.030
≤0.030
－ 
SWRH67B 
0.64～0.71 0.15～0.35
0.60～0.90
≤0.030
≤0.030
－ 
SWRH72A 
0.69～0.76 0.15～0.35
0.30～0.60
≤0.030
≤0.030
－ 
SWRH72B 
0.69～0.76 0.15～0.35
0.60～0.90
≤0.030
≤0.030
－ 
SWRH77A 
0.74～0.81 0.15～0.35
0.30～0.60
≤0.030
≤0.030
－ 
SWRH77B 
0.74～0.81 0.15～0.35
0.60～0.90
≤0.030
≤0.030
－ 
SWRH82A 
0.79～0.86 0.15～0.35
0.30～0.60
≤0.030
≤0.030
－ 
 
 
 
 
 
 
 
 
高 
碳 
钢 
SWRH82B 
0.79～0.86 0.15～0.35
0.60～0.90
≤0.030
≤0.030
－ 
SWRCH10K 0.08～0.13 0.10～0.35
0.30～0.60
≤0.030
≤0.035
－ 
SWRCH15K 0.13～0.18 0.10～0.35
0.30～0.60
≤0.030
≤0.035
－ 
SWRCH20K 0.18～0.23 0.10～0.35
0.30～0.60
≤0.030
≤0.035
－ 
SWRCH30K 0.27～0.33 0.10～0.35
0.60～0.90
≤0.030
≤0.035
－ 
SWRCH35K 0.32～0.38 0.10～0.35
0.60～0.90
≤0.030
≤0.035
－ 
SWRCH38K 0.35～0.41 0.10～0.35
0.60～0.90
≤0.030
≤0.035
－ 
SWRCH40K 0.37～0.43 0.10～0.35
0.60～0.90
≤0.030
≤0.035
－ 
SWRCH45K 0.42～0.48 0.10～0.35
0.60～0.90
≤0.030
≤0.035
－ 
ML15MnVB 0.12～0.18 
≤0.30 
1.20～1.60
≤0.025
≤0.025
Cr≤0.20，V:0.07～0.12 
Ni≤0.20，Cu≤0.20
B:0.0005～0.0035 
ML20MnTiB 0.17～0.24 
≤0.30 
1.30～1.60
≤0.030
≤0.030
Ti:0.04～0.10 
B:0.0005～0.0035 
SCM435 
0.33～0.38 0.15～0.35
0.60～0.85
≤0.030
≤0.030
Cr:0.90～1.20 
Mo:0.15～0.30 
ML15Al 
0.12～0.19 
≤0.07 
0.30～0.60
≤0.030
≤0.030
Alt≥0.02 
ML35 
0.32～0.38 0.05～0.20
0.30～0.60
≤0.030
≤0.030
－ 
SWRCH6A 
≤0.08 
≤0.10 
≤0.60 
≤0.030
≤0.035
Alt≥0.02 
SWRCH8A 
≤0.10 
≤0.10 
≤0.60 
≤0.030
≤0.035
Alt≥0.02 
SWRCH10A 0.08～0.13 
≤0.10 
0.30～0.60
≤0.030
≤0.035
Alt≥0.02 
SWRCH15A 0.13～0.18 
≤0.10 
0.30～0.60
≤0.030
≤0.035
Alt≥0.02 
SWRCH18A 0.15～0.20 
≤0.10 
0.60～0.90
≤0.030
≤0.035
Alt≥0.02 
SWRCH20A 0.18～0.23 
≤0.10 
0.30～0.60
≤0.030
≤0.035
Alt≥0.02 
 
 
 
 
 
冷 
镦 
钢 
 
 
 
 
SWRCH22A 0.18～0.23 
≤0.10 
0.70～1.00
≤0.030
≤0.035
Alt≥0.02 
60Si2MnA 0.56～0.64 1.60～2.00
0.60～0.90
≤0.030
≤0.030
Cr≤0.35 Ni≤0.35 
Cu≤0.25 
60Si2CrA 0.56～0.64 1.40～1.80
0.40～0.70
≤0.030
≤0.030
Cr：0.70～1.00 
Ni≤0.35 Cu≤0.25 
弹簧钢 
65Mn 
0.62～0.70 0.17～0.35
0.90～1.20
≤0.030
≤0.030
－ 
焊丝用钢 
ER70S-6 
0.06～0.15 0.80～1.15
1.40～1.85
≤0.025
≤0.035
－ 
B30Si2Mn 0.27～0.35 1.55～1.85
0.65～0.95
≤0.030
≤0.030
Cu≤0.20 
PC 钢棒
用 
B30MnSi 
0.25～0.33 0.60～0.90
0.90～1.30
≤0.030
≤0.030
Cu≤0.20 
 
1－7 


Q/BQB 111-2003 
4.3  交货状态 
    以连续浇铸的方坯交货。 
4.4  表面质量 
4.4.1  方坯端面不得有缩孔、皮下气泡。 
4.4.2  方坯表面不得有肉眼可见的裂纹、结疤、夹杂、折叠和拉裂。但允许存在轻微的机械划
痕、振痕等。 
4.4.3  方坯表面缺陷允许清理。清理处应圆滑无棱角，角部清理后的斜度应在45°以下，清理
深度（在同一截面上）不得大于公称边长的5％，清理宽度不得小于清理深度的八倍。 
 
5  检验和试验 
5.1  每批方坯的检验项目、取样数量、取样方法和试验方法应符合表3 的规定。 
表3   
序号 
检验项目 
取样数量 
取样方法 
试验方法 
1 
化学成分 
1 个/每炉 
GB/T 222 
GB/T 223 
2 
尺    寸 
逐根 
－ 
合格量具 
3 
表    面 
逐根 
－ 
目测 
 
5.2  检验规则 
    连铸方坯应成批检验和验收。每批由同炉号、同截面尺寸的产品组成。碳素钢和低合金钢允
许同牌号组批。 
 
6  包装、标志和质量证明书 
    方坯的包装、标志和质量证明书应符合GB/T 2101 的规定。 
 
 
 
附加说明： 
本标准代替Q/BQB 111－1999。 
本标准与Q/BQB 111－1999 相比主要变化如下： 
――增加牌号SWRH32、SWRH42A~82A、SWRH42B~77B、SWRCH10K~30K、
SWRCH38K~45K、ML15Al、ML35、SWRCH6A~8A、SWRCH15A~22A、60Si2MnA、60Si2CrA、
ER70S-6、B30MnSi 和取消牌号B70LX、YGW12、10、20、SM490A。 
本标准由宝山钢铁股份有限公司制造管理部提出。 
本标准由宝山钢铁股份有限公司制造管理部起草。 
本标准起草人：杨新亮。 
本标准于1996 年首次发布，1999 年第一次修订。 
1－8
