Repository: kujaxr/obsidian-vault

File: 材料工程师/BQB113-2003氧气瓶钢.pdf.md
# BQB113-2003氧气瓶钢.pdf

宝山钢铁股份有限公司企业标准 
                                                                  Q/BQB 113-2003 
                     氧气瓶用钢坯          代替Q/BQB 113-1999 
 
 
1  范围 
    本标准规定了氧气瓶用钢坯的尺寸、外形、重量及允许偏差、技术要求、检验与试验、标志
及质量证明书等。 
    本标准适用于宝山钢铁股份有限公司生产的供制造高压无缝氧气钢瓶用钢坯。 
 
2  规范性引用文件 
    下列文件中的条款通过本标准的引用而成为本标准的条款。凡是注日期的引用文件，其随后
所有的修改单（不包括勘误的内容）或修订版均不适用于本标准，然而，鼓励根据本标准达成协
议的各方研究是否可使用这些文件的最新版本。凡是不注日期的引用文件，其最新版本适用于本
标准。 
    GB/T 222    钢的化学分析用试样取样法及成品化学成份允许偏差 
    GB/T 223    钢铁及合金化学分析方法 
    GB/T 226    钢的低倍组织及缺陷酸蚀试验法 
    GB/T 228    金属材料  室温拉伸试验方法 
    GB/T 229    金属夏比缺口冲击试验方法 
    GB/T 1979   结构钢低倍组织缺陷评级图 
    GB/T 10561  钢中非金属夹杂物显微评定法 
 
3  尺寸、外形、重量及允许偏差 
3.1  尺寸及允许偏差 
3.1.1  钢坯的截面尺寸及允许偏差应符合表1 的规定。 
                  表1                             mm 
边长 
180 
200 
210 
225 
230 
边长允许偏差 
+5.0 
-3.0 
+4.5 
-4.5 
+6.0 
-4.0 
+7.0 
-5.0 
对角线长度差 
≤5.0 
≤6.0 
≤6.5 
≤8.0 
圆角半径 
25 
30 
30 
35 
  注：圆角半径仅供孔型设计用 
 
3.1.2  钢坯的通常长度为2m～10m。钢坯也可按定尺和倍尺长度交货，其长度应在通常长度范
围内，其允许偏差为+50mm。 
3.2  外形 
3.2.1  钢坯的每米弯曲度不得大于15mm,总弯曲不得大于总长度的1.5％。 
3.2.2  钢坯不得有显著的扭转。 
3.2.3  钢坯剪切时的切斜不得超过8mm，宽展不得大于边长的10％。 
 
宝山钢铁股份有限公司2003-06-04 发布                                  2003-12-15 实施 
1－9 


Q/BQB 113-2003 
3.3  重量 
3.3.1  钢坯按实际重量交货。 
3.3.2  经供需双方商定，并在合同中注明，钢坯也可按理论重量交货，钢坯的密度取7.73kg/dm
3。 
 
4  技术要求 
4.1  牌号及化学成分 
4.1.1  钢的牌号及化学成分(熔炼分析)应符合表2 的规定。 
4.1.2  钢中残余元素含量供方如能保证，可不进行这些元素的分析。 
4.1.3  钢坯的成品化学成分的允许偏差应符合GB/T 222 的规定。 
表2 
化学成分  ％ 
牌号 
C 
Si 
Mn 
P 
S 
其他 
残余元素 
34Mn2V 0.30～0.37 0.17～0.37 1.50～1.75 ≤0.030 ≤0.030
V：0.07～0.12
Cr≤0.30、Ni≤0.30
Cu≤0.20 
30CrMo 0.26～0.34 0.17～0.37 0.40～0.70 ≤0.030 ≤0.030
Mo：0.15～0.25 
Cr：0.80～1.10
Ni≤0.30、Cu≤0.20
4.2  冶炼方法 
    钢由氧气转炉冶炼。 
4.3  交货状态 
    钢坯以轧后空冷状态交货。 
4.4  力学性能及工艺性能 
4.4.1  用经热处理的试样毛坯制成的试样所测出的力学及工艺性能应符合表3 的规定。 
表3 
下屈服强度
ReL  MPa 
抗拉强度
Rm MPa 
断后伸长率
A  ％ 
断面收缩率 
Z  ％ 
冲击功 AkU  
J 
牌号 
试样 
状态 
不小于 
34Mn2V 
正火 
510 
745 
16 
45 
55 
30CrMo 
调质 
785 
930 
12 
50 
63 
注：当屈服现象不明显时，以规定非比例延伸强度Rp0.2代替下屈服强度。 
 
4.4.2  表3 所列冲击功值适用于三个试验结果的平均值。允许其中有一个值小于规定值，但不
得小于规定值的70％。 
4.5  低倍组织 
4.5.1  钢坯的横向酸浸低倍试片上不得有肉眼可见的残余缩孔、白点、分层、裂纹、气泡、金
属异物和夹杂。皮下夹杂和皮下气泡的深度不得超过2mm。 
4.5.2  酸浸低倍组织级别应符合下列规定: 
       一般疏松  ≤2 级  ；  中心疏松  ≤1.5 级   ；  偏析  ≤2.5 级 
 
4.6  非金属夹杂物 
非金属夹杂物应按GB/T 10561 中的JK 评级图，使用A 法进行检验，检验结果应符合表4
的规定。 
表4 
A 类 
B 类 
C 类 
A＋B＋C 类 
≤3 级 
≤3 级 
≤3 级 
≤5.5 级 
1－10 


Q/BQB 113-2003 
4.7  表面质量 
4.7.1  钢坯的端面不得有肉眼可见的缩孔、夹杂和分层。 
4.7.2  钢坯表面不得有肉眼可见的结疤、夹杂、折叠、裂纹和耳子。 
4.7.3  钢坯表面允许有深度不大于1mm 的发纹及深度不超过边长允许负偏差的个别划痕、压痕、
凹坑和麻点。 
4.7.4  钢坯表面缺陷应予清除。清理应沿钢坯长度方向进行，清理处要圆滑无棱角，清理宽度
不得小于清理深度的五倍，同一截面上清理深度（从实际尺寸算起）不得超过10mm。 
 
5  检验与试验 
5.1  每批钢坯的检验项目、取样数量、取样方法和试验方法应符合表5 的规定。 
表5  
序号 
检验项目 
取样数量 
取样方法 
试验方法 
1 
化学成份 
1/炉 
GB/T 222 
GB/T 223 
2 
拉伸试验 
1 
GB/T 228 
3 
冲击试验 
3 
GB/T 229 
4 
低倍组织 
1 
GB/T 226、GB/T 1979 
5 
非金属夹杂 
1 
相当于钢锭头部 
钢坯的端头 
GB/T 10561 
6 
尺    寸 
逐  根 
－ 
合适量具 
7 
表    面 
逐  根 
－ 
目测 
 
5.2  拉伸试验和冲击试验用试样毛坯按图1 所示位置从样坯上切取。非金属夹杂物试样在拉伸
试样部位上截取。 
 
图1 
1/4 对角线 
1/4 对角线 
拉伸试样1 个  冲击试样1 个 
冲击试样2 个 
 
 
 
 
 
 
 
 
 
 
 
 
5.3  钢坯应成批检验和验收，每批应由同牌号、同炉号、同截面尺寸的钢坯所组成。 
5.4  复验与判定规则 
5.4.1  如果某批钢坯初验结果（除冲击功外）有一项不符合本标准规定要求时，则应将试验不
合格的钢坯挑出，可从该批任何相当于钢锭头部“10”段钢坯的端头取双倍试样进行该不合格项
的复验。 
5.4.2  当“10”段复验有一个试样不合，则该批全部“10”段钢坯不得验收，此时，可从取初
验样“10”段钢坯的另一端再切取试样进行第3 次试验。如试验结果仍有一项不合格,则该批钢
坯不得验收。 
5.4.3  冲击试验（U 型缺口）的冲击功初验结果不合时，应从同一批钢坯中再取3 个试样复验，
1－11 


Q/BQB 113-2003 
前后6 个试样的算术平均值不得小于规定值。小于规定值的单个试样不得多于2 个，其中小于
70％的试样不得多于1 个。 
5.4.4  钢坯试样如有白点，不得复验，并全炉不合格。 
 
6  标志和质量证明书 
6.1  标志 
6.1.1  在每根钢坯相当于钢锭头部一侧的端面上粘贴不干胶标签，标签上标明炉号、规格、牌 
号、锭坯号和生产班别。炉号以六位数字表示；锭号以二位数表示 (01～28)；坯号以10、20、
30、40、⋯⋯、90 表示，其含义为： 
            10  表示钢锭头部钢坯； 
            20、30、40、⋯⋯  表示钢锭中部钢坯； 
            90  表示钢锭尾部钢坯。 
6.1.2  在钢坯的另一端面标明牌号。 
6.2  质量证明书 
    每批钢坯应附有保证产品符合本标准规定的质量证明书。质量证明书中应包括以下内容： 
        a)供方名称－宝山钢铁股份有限公司； 
        b)需方名称； 
        c)发货日期； 
        d)合同号； 
        e)牌号； 
        f)标准编号； 
        g)炉号、规格、根数、重量； 
        h)本标准规定的各项试验结果； 
        i)质量管理部门负责人签字。 
 
 
 
附加说明： 
本标准代替Q/BQB 113－1999。 
本标准与Q/BQB 113－1999 相比主要变化如下： 
――通常长度范围下限修改为2m； 
――取消牌号40Mn2。 
本标准由宝山钢铁股份有限公司制造管理部提出。 
本标准由宝山钢铁股份有限公司制造管理部起草。 
本标准起草人：杨新亮。 
本标准于1990 年首次发布，1993 年第一次修订，1999 年第二次修订。 
1－12

File: 材料工程师/BQB130-2003初轧板坯.pdf.md
# BQB130-2003初轧板坯.pdf

宝山钢铁股份有限公司企业标准 
Q/BQB 130-2003 
初轧板坯             代替Q/BQB 130-1999 
 
 
1  范围 
    本标准规定了初轧板坯的尺寸、外形、重量及允许偏差、技术要求、检验与试验、标志和质
量证明书等。 
    本标准适用于宝山钢铁股份有限公司生产的供再轧用的初轧板坯。压盖钢板坯不得再行切
割、分块轧制。 
 
2  规范性引用文件 
    下列文件中的条款通过本标准的引用而成为本标准的条款。凡是注日期的引用文件，其随后
所有的修改单（不包括勘误的内容）或修订版均不适用于本标准，然而，鼓励根据本标准达成协
议的各方研究是否可使用这些文件的最新版本。凡是不注日期的引用文件，其最新版本适用于本
标准。 
    GB/T 222    钢的化学分析用试样取样法及成品化学成份允许偏差 
    GB/T 223    钢铁及合金化学分析方法 
 
3  尺寸、外形、重量及允许偏差 
3.1  尺寸 
3.1.1  板坯的公称厚度和公称宽度按表1 的规定。 
                                       表1                             mm 
公称厚度 
公称宽度 
公称厚度 
公称宽度 
120 
650～800 
120 
900～1150 
150～200 
900～1150 
150～210 
900～1150 
240 
1500～1600 
220 
1050，1100，1150 
250 
650 
230 
1350～1600 
250 
700～800 
240 
900～1100 
250 
900～1000 
250 
1350 
 
 
压 
盖 
钢 
板 
坯 
250 
1350～1450 
 
 
镇 
静 
钢 
板 
坯 
 
 
注：经双方协议，可供应表1 规定以外规格的板坯。 
3.1.2  板坯厚度按5mm 进级，宽度按50mm 进级。 
3.1.3  板坯宽度和厚度的允许偏差应符合表2 的规定。 
                          表2                             mm 
项目 
尺寸 
允许偏差 
＜150 
±3 
厚度 
  ≥150 　 
±5 
宽度 
650～1600 
＋15 
－10 
3.1.4  板坯的通常长度为4m～10m。定尺和倍尺长度应在通常长度范围内，其允许偏差为+80mm。 
 
宝山钢铁股份有限公司2003-06-04 发布                                  2003-12-15 实施 
1－13 


Q/BQB 130-2003 
3.2  外形 
3.2.1  板坯的每米弯曲度不得大于20mm，总弯曲不得大于总长度的2.0％。 
3.2.2  板坯的镰刀弯每米不得大于10mm。 
3.2.3  板坯的端部剪切斜度在厚度方向不得大于10mm，在宽度方向不得大于30mm。 
3.2.4  板坯二侧面允许有不大于10mm 的凹入或凸起，但在最大凹入或凸起处的板坯宽度不得超
出允许偏差。 
3.3  重量 
    板坯按实际重量交货。 
 
4. 技术要求 
4.1  牌号及化学成分 
4.1.1 钢的牌号及化学成分(熔炼分析)应符合表3 的规定。 
4.1.2  板坯成品（镇静钢）化学成分允许偏差应符合GB/T 222 的规定。 
4.1.3  经供需双方协议，并在合同中注明，亦可供应其他牌号的板坯。 
表3 
化学成分  ％ 
用 
途 
牌号 
脱氧 
方式 
适用的成品 
板厚mm 
C 
Si 
Mn 
P 
S 
其他 
SS330 
C 
≤6 
0.07～0.16
≤0.05 
0.15～0.55
≤0.035 ≤0.035 
－ 
SS330 
A 
≤6 
0.06～0.15
≤0.05 
0.25～0.65
≤0.035 ≤0.035 Alt≥0.008
SS330 
C 
＞6～12.7 0.11～0.20
≤0.05 
0.30～0.80
≤0.035 ≤0.035 
－ 
SS330 
A 
＞6～12.7 0.06～0.15
≤0.05 
0.45～0.95
≤0.035 ≤0.035 Alt≥0.008
SS400 
C 
≤6 
0.16～0.25
≤0.05 
0.30～0.80
≤0.035 ≤0.035 
－ 
SS400 
G 
≤6 
0.12～0.21
0.04～0.30
0.20～0.70
≤0.035 ≤0.035 
－ 
SS400 
A 
≤6 
0.12～0.21
≤0.05 
0.40～0.90
≤0.035 ≤0.035 
Alt≥0.01
SS400 
G 
＞6～16 
0.12～0.21
0.04～0.30
0.50～1.00
≤0.035 ≤0.035 
－ 
SS400 
A 
＞6～16 
0.08～0.17
≤0.06 
0.70～1.30
≤0.035 ≤0.035 
Alt≥0.01
SS400 
G 
＞16～30 
0.13～0.22
0.10～0.35
0.50～1.00
≤0.035 ≤0.035 
－ 
SS400 
G 
＞30～50 
0.15～0.24
0.10～0.35
0.70～1.20
≤0.035 ≤0.035 
－ 
SS490 
G 
≤6 
0.13～0.22
≤0.25 
0.50～1.00
≤0.035 ≤0.035 
－ 
SS490 
G 
＞6～12.7 0.12～0.21
≤0.25 
0.90～1.40
≤0.035 ≤0.035 
－ 
SS540 
G 
≤6 
0.12～0.21
≤0.25 
0.90～1.40
≤0.035 ≤0.035 
－ 
St33 
A 
≤13 
0.03～0.12
≤0.08 
0.15～0.65
≤0.035 ≤0.035 
Alt≥0.01
St37-2 
A 
4～＜7 
0.04～0.13
≤0.08 
0.35～0.85
≤0.035 ≤0.035 
Alt≥0.01
St37-2 
A 
7～＜13 
0.04～0.13
≤0.12 
0.55～1.05
≤0.035 ≤0.035 
Alt≥0.01
一 
般 
结 
构 
钢 
 
 
 
 
St37-2 
A 
13～＜18 
0.08～0.17
≤0.12 
0.55～1.05
≤0.035 ≤0.035 
Alt≥0.01
St37-2 
A 
18～25.4 
0.08～0.17
≤0.12 
0.75～1.25
≤0.035 ≤0.035 
Alt≥0.01
St37-3 
A 
＜4 
0.04～0.13
≤0.08 
0.20～0.70
≤0.035 ≤0.030 
Alt≥0.01
St37-3 
A 
4～＜7 
0.04～0.13
≤0.08 
0.40～0.90
≤0.035 ≤0.030 
Alt≥0.01
St37-3 
A 
7～＜13 
0.04～0.13
≤0.12 
0.60～1.10
≤0.035 ≤0.030 
Alt≥0.01
St37-3 
A 
13～＜18 
0.08～0.17
≤0.12 
0.60～1.10
≤0.035 ≤0.030 
Alt≥0.01
St37-3 
A 
18～25.4 
0.08～0.17
≤0.12 
0.80～1.30
≤0.035 ≤0.030 
Alt≥0.01
St44-2 
A 
＜5 
0.08～0.17
≤0.12 
0.55～1.05
≤0.035 ≤0.035 
Alt≥0.01
St44-2 
A 
5～＜18 
0.08～0.17
≤0.12 
0.75～1.25
≤0.035 ≤0.035 
Alt≥0.01
St50-2 
K 
＜10 
0.21～0.30
0.12～0.35
0.45～0.95
≤0.035 ≤0.035 
－ 
St52-3 
G 
＜7 
0.13～0.22
0.20～0.55
1.20～1.70
≤0.035 ≤0.035 
Alt≥0.01
St52-3 
G 
7～＜18 
0.13～0.22
0.20～0.55
1.10～1.60
≤0.035 ≤0.035 
Alt≥0.01
Nb≤0.04
一 
般 
结 
构 
钢 
St52-3 
G 
18～25.4 
0.13～0.22
0.20～0.55
1.10～1.60
≤0.030 ≤0.030 
Alt≥0.01
Nb≤0.04
1－14 


Q/BQB 130-2003 
表3（续） 
化学成分  ％ 
用 
途 
牌号 
脱氧 
方式 
适用的成品 
板厚mm 
C 
Si 
Mn 
P 
S 
其他 
SM400A 
G 
≤6 
0.05～0.14
0.10～0.35
0.50～1.00
≤0.035 ≤0.035 
－ 
SM400A 
G 
＞6～16 
0.12～0.21
0.04～0.30
0.45～0.95
≤0.035 ≤0.035 
－ 
SM400A 
A 
＞6～12.7 
0.10～0.19
≤0.06 
0.60～1.10
≤0.035 ≤0.035 
Alt≥0.01
SM400B 
A 
＞6～12 
0.10～0.19
≤0.06 
0.60～1.10
≤0.035 ≤0.035 
Alt≥0.01
SM400B 
G 
≤6 
0.05～0.14
0.10～0.35
0.50～1.00
≤0.035 ≤0.035 
－ 
SM400B 
G 
＞6～12 
0.12～0.21
0.04～0.30
0.45～0.95
≤0.035 ≤0.035 
－ 
SM400C 
G 
≤6 
0.12～0.21
0.04～0.30
0.25～0.75
≤0.035 ≤0.035 
－ 
SM400C 
G 
＞6～12 
0.12～0.21
0.04～0.30
0.45～0.95
≤0.035 ≤0.035 
－ 
SM490A 
G 
≤6 
0.12～0.21
≤0.25 
0.50～1.00
≤0.035 ≤0.035 
Nb≤0.04 
SM490A 
G 
＞6～12.7 
0.12～0.21
≤0.25 
0.90～1.40
≤0.035 ≤0.035 
Nb≤0.04 
SM490A 
G 
15～20 
0.12～0.21
0.20～0.60
1.10～1.60
≤0.035 ≤0.035 
－ 
SM490A 
G 
＞20～50 
0.13～0.22
0.20～0.60
1.10～1.70
≤0.035 ≤0.030 
V≥0.03 
SM490B 
G 
≤6 
0.12～0.21
≤0.25 
0.50～1.00
≤0.035 ≤0.035 
Nb≤0.04 
SM490B 
G 
＞6～12 
0.12～0.21
≤0.25 
0.90～1.40
≤0.035 ≤0.035 
Nb≤0.04 
SM50B-1 
G 
2.5～10 
0.12～0.19
0.20～0.60
1.20～1.60
≤0.035 ≤0.035 
－ 
SM490C 
G 
2～5 
0.12～0.21
≤0.25 
0.50～1.00
≤0.035 ≤0.035 
Nb≤0.04 
SM520B 
G 
1.4～9 
0.12～0.21
≤0.25 
0.90～1.40
≤0.035 ≤0.035 
Nb≤0.04 
SM520B 
G 
＞9～12 
0.06～0.15
0.20～0.60
1.10～1.60
≤0.035 ≤0.035 
Nb≤0.04 
焊 
接 
结 
构 
钢 
 
SM520C 
G 
1.6～6 
0.12～0.21
≤0.25 
0.85～1.35
≤0.035 ≤0.035 
Nb≤0.04 
SPHC
a) 
A 
1.2～12.7 
≤0.13 
≤0.05 
0.15～0.50
≤0.035 ≤0.035 
Alt≥0.01
SPHD
a) 
A 
1.2～12.7 
≤0.10 
≤0.05 
0.15～0.50
≤0.035 ≤0.035 
Alt≥0.01
SPHE 
A 
1.2～6.0 
≤0.08 
≤0.05 
0.15～0.50
≤0.030 ≤0.030 
Alt≥0.01
StW22
a) 
A 
≤7 
≤0.12 
≤0.05 
0.15～0.50
≤0.035 ≤0.035 
Alt≥0.01
StW23 
A 
≤7 
≤0.10 
≤0.07 
0.10～0.45
≤0.035 ≤0.035 
Alt≥0.01
热 
轧 
低 
碳 
板 
用 
钢 
StW24 
A 
≤7 
≤0.08 
≤0.07 
0.10～0.45
≤0.030 ≤0.030 
Alt≥0.02
SPHT1
a) 
A 
1.2～6 
≤0.08 
≤0.05 
0.15～0.60
≤0.035 ≤0.035 
Alt≥0.01
SPHT2
a) 
A 
1.2～6 
≤0.13 
≤0.05 
0.20～0.65
≤0.035 ≤0.035 
Alt≥0.01
焊管
用钢 SPHT3
b) 
G 
1.2～6 
0.13～0.22
≤0.25 
0.45～0.95
≤0.035 ≤0.035 
－ 
S20C 
G 
1.6～6 
0.18～0.23
0.15～0.35
0.30～0.60
≤0.030 ≤0.035 
S35C 
G 
1.6～6 
0.32～0.38
0.15～0.35
0.60～0.90
≤0.030 ≤0.035 
Cu≤0.30 
Cr≤0.20 
Ni+Cr≤0.35
C22 
K 
＜5 
0.17～0.24
0.10～0.40
0.25～0.75
≤0.035 ≤0.035 
－ 
机械
结构
钢 
C35 
K 
＜5 
0.32～0.39
0.10～0.40
0.45～0.95
≤0.035 ≤0.035 
－ 
C10 
K 
＜5 
0.07～0.13
0.10～0.40
0.30～0.60
≤0.035 ≤0.035 
－ 
C15 
K 
＜5 
0.12～0.18
0.10～0.40
0.30～0.60
≤0.035 ≤0.035 
－ 
S09CK 
G 
1.6～6 
0.07～0.12
0.10～0.35
0.30～0.60
≤0.025 ≤0.025 
－ 
表面
硬化
钢 
S15CK 
G 
1.6～6 
0.13～0.18
0.15～0.35
0.30～0.60
≤0.025 ≤0.025 
－ 
SB410 
K 
6～15 
0.10～0.19
0.10～0.35
0.40～0.90
≤0.035 ≤0.030 
－ 
SB410 
K 
＞15～35 
0.15～0.24
0.10～0.35
0.45～0.95
≤0.035 ≤0.030 
－ 
SB410 
K 
＞35～50 
0.16～0.25
0.10～0.35
0.50～1.00
≤0.030 ≤0.030 
－ 
HⅡ 
A 
3～＜5 
0.10～0.19
≤0.12 
0.50～1.00
≤0.035 ≤0.030 
Alt≥0.01
HⅡ 
A 
5～＜13 
0.10～0.19
≤0.12 
0.70～1.20
≤0.035 ≤0.030 
Alt≥0.01
19Mn6 
G 
5～＜7 
0.13～0.22
0.25～0.60
1.10～1.60
≤0.035 ≤0.030 
－ 
锅 
炉 
及 
压 
力 
容 
器 
用 
钢 
19Mn6 
G 
7～＜18 
0.13～0.22
0.25～0.60
1.00～1.50
≤0.035 ≤0.030 
Nb≤0.04 
B440HP 
A 
≤6 
0.13～0.22
≤0.05 
0.60～1.10
≤0.030 ≤0.030 
Alt≥0.01
焊接
气瓶
用钢 B490HP 
A 
≤6 
0.14～0.23
≤0.05 
1.10～1.60
≤0.030 ≤0.030 
Alt≥0.01
SPHT2Z 
A 
2 
≤0.14 
≤0.05 
≤0.50 
≤0.035 ≤0.035 
Alt≥0.01
SPHT3Z 
A 
2 
0.13～0.22
≤0.06 
0.30～0.80
≤0.035 ≤0.035 
Alt≥0.01
SM490BZ 
G 
2 
0.13～0.22
0.10～0.35
0.80～1.30
≤0.035 ≤0.035 
－ 
自行
车用
钢 
SM520BZ 
G 
2～6 
0.13～0.22
≤0.25 
1.00～1.50
≤0.035 ≤0.035 
Nb≤0.04 
1－15 


Q/BQB 130-2003 
表3（续） 
化学成分  ％ 
用 
途 
牌号 
脱氧 
方式 
适用的成
品板厚mm 
C 
Si 
Mn 
P 
S 
其他 
高强度
焊接结
构钢 
B590GJ 
G 
2～16 
≤0.14 
0.20～0.50
1.20～1.70
≤0.030 
≤0.025 
Nb:0.02～0.07
V:0.02～0.07
BB503 
G 
14～40 
0.10～0.19
0.20～0.50
1.10～1.60
≤0.030 
≤0.025 
Nb≤0.04 
高炉炉
壳用钢 
BB503 
G 
＞40～65 0.10～0.19
0.25～0.55
1.15～1.65
≤0.030 
≤0.025 
Nb≤0.04 
直缝焊
套管用
钢 
J55 
G 
6～8 
≤0.12 
0.20～0.50
1.10～1.60
≤0.025 
≤0.020 
－ 
B440QZR 
G 
2.5～6.5 
≤0.12 
0.10～0.40
0.60～1.10
≤0.030 
≤0.025 
Nb≤0.04 
汽车传
动轴用
钢 
B480QZR 
G 
4～8 
≤0.16 
≤0.50 
≤1.50 
≤0.035 
≤0.035 
－ 
B330CL 
G 
≤3 
≤0.10 
0.05～0.35
0.30～0.80
≤0.030 
≤0.025 
－ 
B380CL 
A 
6～10 
≤0.12 
≤0.05 
0.50～1.00
≤0.030 
≤0.025 
Alt≥0.01 
汽车辊
型车轮
用钢 
B380CL 
A 
＞10～16 
≤0.12 
≤0.05 
0.70～1.20
≤0.030 
≤0.025 
Alt≥0.01 
混凝土
搅拌筒
体用钢 
B520JJ 
G 
3～9 
0.13～0.22
≤0.25 
1.00～1.50
≤0.035 
≤0.030 
Nb≤0.04 
Cu≥0.20 
SPCC
a) 
A 
≤4 
≤0.10 
≤0.05 
0.10～0.40
≤0.035 
≤0.035 
Alt≥0.01 
SPCD
a) 
A 
≤4 
≤0.08 
≤0.05 
0.10～0.40
≤0.035 
≤0.035 
Alt≥0.01 
SPCE 
A 
≤4 
≤0.08 
≤0.05 
0.10～0.40
≤0.035 
≤0.030 
Alt≥0.02 
St12
a) 
A 
≤7 
≤0.10 
≤0.05 
0.10～0.40
≤0.035 
≤0.035 
Alt≥0.01 
St13
a) 
A 
≤7 
≤0.08 
≤0.05 
0.10～0.40
≤0.035 
≤0.035 
Alt≥0.01 
冷轧
低碳
钢 
St14 
A 
≤7 
≤0.08 
≤0.05 
0.10～0.40
≤0.035 
≤0.030 
Alt≥0.02 
SAPH310 
A 
2～6 
≤0.08 
≤0.05 
≤0.50 
≤0.035 
≤0.035 
Alt≥0.01 
SAPH310 
C 
≤12.7 
≤0.13 
≤0.05 
0.15～0.65
≤0.035 
≤0.035 
－ 
SAPH370 
C 
≤12.7 
0.12～0.21
≤0.05 
0.30～0.80
≤0.035 
≤0.035 
－ 
SAPH370 
A 
1.6～6 
≤0.12 
≤0.05 
0.25～0.75
≤0.035 
≤0.035 
Alt≥0.01 
SAPH370 
G 
＞6～12.7 0.13～0.21
≤0.25 
0.20～0.70
≤0.035 
≤0.035 
－ 
SAPH400 
G 
1.6～6 
≤0.12 
0.10～0.35
0.60～1.10
≤0.035 
≤0.035 
－ 
SAPH400 
A 
6～12 
0.13～0.21
≤0.06 
0.70～1.20
≤0.035 
≤0.035 
Alt≥0.01 
SAPH440 
A 
1.6～4.5 0.13～0.21
≤0.06 
0.70～1.20
≤0.035 
≤0.035 
Alt≥0.01 
QStE340TM A 
3～＜10 
≤0.10 
≤0.15 
0.40～0.90
≤0.035 
≤0.030 
Alt≥0.01 
Ti≤0.08 
QStE380TM A 
3～＜10 
≤0.10 
≤0.15 
0.60～1.10
≤0.035 
≤0.030 
Alt≥0.01 
Ti≤0.09 
QStE420TM A 
3～＜7 
≤0.10 
≤0.15 
0.70～1.20
≤0.035 
≤0.030 
Alt≥0.01 
Ti≤0.09 
QStE420TM A 
7～＜10 
≤0.10 
≤0.15 
0.70～1.20
≤0.035 
≤0.030 
QStE460TM A 
3～＜10 
≤0.10 
≤0.15 
0.70～1.20
≤0.035 
≤0.030 
QStE500TM A 
3～＜7 
≤0.10 
≤0.15 
0.70～1.20
≤0.035 
≤0.030 
Alt≥0.01 
Nb≤0.04 
Ti≤0.12 
QStE500TM G 
7～＜10 
≤0.10 
0.20～0.60
0.70～1.20
≤0.035 
≤0.030 
Nb≤0.03 
Ti:0.06～0.14
B320L 
G 
2～4 
≤0.10 
≤0.05 
≤0.50 
≤0.030 
≤0.035 
－ 
B420L 
G 
≤6 
≤0.12 
≤0.50 
≤1.20 
≤0.030 
≤0.025 
Nb≤0.04 
B510L 
G 
≤8 
0.08～0.17
0.10～0.35
1.00～1.50
≤0.035 
≤0.030 
Nb≤0.03 
B510DL 
G 
4～7 
≤0.18 
≤0.30 
≤1.60 
≤0.025 
≤0.020 
Alt≥0.01 
汽车
用钢 
 
 
B550L 
G 
4～8 
≤0.16 
≤0.50 
≤1.60 
≤0.030 
≤0.025 
－ 
注： 
1)脱氧方式代号：C－压盖钢    A－铝镇静钢    G－铝硅镇静钢   K－硅镇静钢 
2)a)表示此类牌号也可以压盖钢供货。此时，铝含量不作规定。 
b)也可以压盖钢供货。此时，硅含量应为不大于0.05%。 
3)厚板（厚度≥15mm）用板坯应采用铝硅镇静钢板坯。 
 
1－16 


Q/BQB 130-2003 
4.2  冶炼方法 
    钢由氧气转炉冶炼。 
4.3  交货状态 
    板坯以热轧状态交货。 
4.4  表面质量 
4.4.1  板坯端面不得有缩孔、气囊、分层和尾孔。 
4.4.2  板坯的表面质量及缺陷清理应符合表4 的规定。 
4.5  根据需方要求，经供需双方商定，可进行其他检验项目，其技术指标由供需双方协议规定。 
表4 
厚度 
分类 
＜150mm 
≥150mm 
划痕、压痕、凹坑、麻点
3mm 
4mm 
允许存在 
缺陷最大深度 
发纹 
1mm 
2mm 
表面 
质量 
裂纹、结疤、夹杂、折叠、耳子、拉裂 
不准有 
清理深度（同一截面）    不大于 
宽面：10％公称厚度 ；窄面：20mm 
清理宽度                不小于 
5×清理深度 
表面 
清理 
清理方式 
纵向火焰清理，清理处应圆滑无棱角 
 
5  检验与试验 
5.1  尺寸和外形检查 
5.1.1  板坯的尺寸和外形应采用合适的量具逐块进行测量。 
5.1.2  厚度测量：板坯的厚度应在距侧边及端部100mm～200mm 处进行测量。 
5.1.3  宽度测量：板坯的宽度应在板坯长度方向的中部进行测量。 
5.1.4  长度测量：板坯的长度是除去二端切斜部分的最短距离。 
5.2  板坯的表面质量用肉眼逐块进行检查。 
5.3  化学成分的取样和试验方法分别按GB/T 222 和GB/T 223 的规定执行，每炉取一个试样。 
5.4  板坯应按批检查和验收，每批由同牌号、同炉号和同规格的产品所组成。 
 
6  标志和质量证明书 
6.1  标志 
    每块板坯的端面应标明炉号、牌号、规格和板坯号。 
6.2  质量证明书 
    每批交货板坯必须开具证明该批产品符合标准要求和订货合同的质量证明书，证明书中应注
明下列内容： 
        a)供方名称－宝山钢铁股份有限公司； 
        b)需方名称； 
        c)发货日期； 
        d)合同号； 
        e)牌号； 
        f)标准编号； 
        g)炉号、块数、重量； 
        h)品名、规格； 
        i)本标准规定的各项试验结果； 
        j)质量管理部门负责人签字。 
 
1－17 


Q/BQB 130-2003 
 
 
附加说明： 
本标准代替Q/BQB 130－1999。 
本标准由宝山钢铁股份有限公司制造管理部提出。 
本标准由宝山钢铁股份有限公司制造管理部起草。 
本标准起草人：杨新亮。 
本标准于1985 年首次发布，1986 年第一次修订，1994 年第二次修订，1999 年第三次修订。 
1－18

File: 材料工程师/BQB131-2003连铸板坯.pdf.md
# BQB131-2003连铸板坯.pdf

宝山钢铁股份有限公司企业标准 
                                                                    Q/BQB 131-2003 
连铸板坯             代替Q/BQB 131-1999 
1  范围 
    本标准规定了连铸板坯的尺寸、外形、重量及允许偏差、技术要求、检验与试验、标志及质
量证明书等。 
    本标准适用于宝山钢铁股份有限公司生产的供热轧用的连铸板坯。板坯不得进行纵切。 
 
2  规范性引用文件 
    下列文件中的条款通过本标准的引用而成为本标准的条款。凡是注日期的引用文件，其随后
所有的修改单（不包括勘误的内容）或修订版均不适用于本标准，然而，鼓励根据本标准达成协
议的各方研究是否可使用这些文件的最新版本。凡是不注日期的引用文件，其最新版本适用于本
标准。 
    GB/T 222    钢的化学分析用试样取样法及成品化学成份允许偏差 
    GB/T 223    钢铁及合金化学分析方法 
 
3  尺寸、外形、重量及允许偏差 
3.1  尺寸 
3.1.1  板坯的厚度、宽度及其允许偏差应符合表1 的规定。 
                                       表1                             mm 
厚度 
厚度允许偏差 
宽度 
宽度允许偏差 
长度 
230 
900～1450 
2000～11000 
250 
±6 
900～1930 
±15 
2000～12000 
3.1.2  根据需方要求，经供需双方商定，也可提供其他规格的板坯。 
3.1.3  板坯的通常长度为2m～12m。定尺及范围定尺长度应在8m～12m 范围内，定尺长度允许
偏差为±40mm。 
3.2  外形 
3.2.1  板坯的不平度每米不得大于20mm，总不平度不得大于总长度的1.5％ 
3.2.2  板坯的镰刀弯每米不得大于8mm。 
3.2.3  板坯宽面上的鼓肚总高度不得大于宽面边长的2％。 
3.2.4  板坯端部宽度方向的切斜不得大于30mm，厚度方向的切斜不得大于20mm。 
3.2.5  板坯端部因剪切变形造成的宽展不得大于厚度的10％。 
3.3  重量 
板坯按实际重量交货。 
 
4  技术要求 
4.1  牌号及化学成分 
4.1.1  钢的牌号及化学成分(熔炼分析)应符合表2 的规定。 
4.1.2  板坯成品化学成分允许偏差应符合GB/T 222 的规定。 
4.2  冶炼方法 
    钢由氧气转炉冶炼。 
4.3  交货状态 
    板坯以铸态交货。 
 
宝山钢铁股份有限公司2003-06-04 发布                                  2003-12-15 实施 
1－19 


Q/BQB 131-2003 
表2 
化学成分  ％ 
用 
途 
牌号 
脱氧 
方式 
适用的成品 
板厚mm 
C 
Si 
Mn 
P 
S 
其他 
SS330 
A 
≤6 
0.06～0.15
≤0.05 
0.25～0.65
≤0.035 ≤0.035 Alt≥0.008
SS330 
A 
＞6～12.7 0.06～0.15
≤0.05 
0.45～0.95
≤0.035 ≤0.035 Alt≥0.008
SS400 
G 
≤6 
0.12～0.21
0.04～0.30
0.20～0.70
≤0.035 ≤0.035 
－ 
SS400 
A 
≤6 
0.12～0.21
≤0.05 
0.40～0.90
≤0.035 ≤0.035 
Alt≥0.01
SS400 
G 
＞6～16 
0.12～0.21
0.04～0.30
0.50～1.00
≤0.035 ≤0.035 
－ 
SS400 
A 
＞6～16 
0.08～0.17
≤0.06 
0.70～1.30
≤0.035 ≤0.035 
Alt≥0.01
SS400 
G 
＞16～30 
0.13～0.22
0.10～0.35
0.50～1.00
≤0.035 ≤0.035 
－ 
SS400 
G 
＞30～50 
0.15～0.24
0.10～0.35
0.70～1.20
≤0.035 ≤0.035 
－ 
SS490 
G 
≤6 
0.13～0.22
≤0.25 
0.50～1.00
≤0.035 ≤0.035 
－ 
SS490 
G 
＞6～12.7 0.12～0.21
≤0.25 
0.90～1.40
≤0.035 ≤0.035 
－ 
SS540 
G 
≤6 
0.12～0.21
≤0.25 
0.90～1.40
≤0.035 ≤0.035 
－ 
St33 
A 
≤13 
0.03～0.12
≤0.08 
0.15～0.65
≤0.035 ≤0.035 
Alt≥0.01
St37-2 
A 
4～＜7 
0.04～0.13
≤0.08 
0.35～0.85
≤0.035 ≤0.035 
Alt≥0.01
St37-2 
A 
7～＜13 
0.04～0.13
≤0.12 
0.55～1.05
≤0.035 ≤0.035 
Alt≥0.01
St37-2 
A 
13～＜18 
0.08～0.17
≤0.12 
0.55～1.05
≤0.035 ≤0.035 
Alt≥0.01
St37-2 
A 
18～25.4 
0.08～0.17
≤0.12 
0.75～1.25
≤0.035 ≤0.035 
Alt≥0.01
St37-3 
A 
＜4 
0.04～0.13
≤0.08 
0.20～0.70
≤0.035 ≤0.030 
Alt≥0.01
St37-3 
A 
4～＜7 
0.04～0.13
≤0.08 
0.40～0.90
≤0.035 ≤0.030 
Alt≥0.01
St37-3 
A 
7～＜13 
0.04～0.13
≤0.12 
0.60～1.10
≤0.035 ≤0.030 
Alt≥0.01
St37-3 
A 
13～＜18 
0.08～0.17
≤0.12 
0.60～1.10
≤0.035 ≤0.030 
Alt≥0.01
St37-3 
A 
18～25.4 
0.08～0.17
≤0.12 
0.80～1.30
≤0.035 ≤0.030 
Alt≥0.01
St44-2 
A 
＜5 
0.08～0.17
≤0.12 
0.55～1.05
≤0.035 ≤0.035 
Alt≥0.01
St44-2 
A 
5～＜18 
0.08～0.17
≤0.12 
0.75～1.25
≤0.035 ≤0.035 
Alt≥0.01
St50-2 
K 
＜10 
0.21～0.30
0.12～0.35
0.45～0.95
≤0.035 ≤0.035 
－ 
St52-3 
G 
＜7 
0.13～0.22
0.20～0.55
1.20～1.70
≤0.035 ≤0.035 
Alt≥0.01
St52-3 
G 
7～＜18 
0.13～0.22
0.20～0.55
1.10～1.60
≤0.035 ≤0.035 
一 
般 
结 
构 
钢 
St52-3 
G 
18～25.4 
0.13～0.22
0.20～0.55
1.10～1.60
≤0.030 ≤0.030 
Alt≥0.01
Nb≤0.04
SM400A 
G 
≤6 
0.05～0.14
0.10～0.35
0.50～1.00
≤0.035 ≤0.035 
－ 
SM400A 
G 
＞6～16 
0.12～0.21
0.04～0.30
0.45～0.95
≤0.035 ≤0.035 
－ 
SM400B 
G 
≤6 
0.05～0.14
0.10～0.35
0.50～1.00
≤0.035 ≤0.035 
－ 
SM400B 
G 
＞6～12 
0.12～0.21
0.04～0.30
0.45～0.95
≤0.035 ≤0.035 
－ 
SM400C 
G 
≤6 
0.12～0.21
0.04～0.30
0.25～0.75
≤0.035 ≤0.035 
－ 
SM400C 
G 
＞6～12 
0.12～0.21
0.04～0.30
0.45～0.95
≤0.035 ≤0.035 
－ 
SM490A 
G 
≤6 
0.12～0.21
≤0.25 
0.50～1.00
≤0.035 ≤0.035 
Nb≤0.04
SM490A 
G 
＞6～12.7 0.12～0.21
≤0.25 
0.90～1.40
≤0.035 ≤0.035 
Nb≤0.04
SM490B 
G 
≤6 
0.12～0.21
≤0.25 
0.50～1.00
≤0.035 ≤0.035 
Nb≤0.04
SM490B 
G 
＞6～12 
0.12～0.21
≤0.25 
0.90～1.40
≤0.035 ≤0.035 
Nb≤0.04
SM50B-1 
G 
2.5～10 
0.12～0.19
0.20～0.60
1.20～1.60
≤0.035 ≤0.035 
－ 
SM490C 
G 
2～5 
0.12～0.21
≤0.25 
0.50～1.00
≤0.035 ≤0.035 
Nb≤0.04
SM520B 
G 
1.4～9 
0.12～0.21
≤0.25 
0.90～1.40
≤0.035 ≤0.035 
Nb≤0.04
SM520B 
G 
＞9～12 
0.06～0.15
0.20～0.60
1.10～1.60
≤0.035 ≤0.035 
Nb≤0.04
焊 
接 
结 
构 
钢 
SM520C 
G 
1.6～6 
0.12～0.21
≤0.25 
0.85～1.35
≤0.035 ≤0.035 
Nb≤0.04
SPHC 
A 
1.2～12.7 
≤0.13 
≤0.05 
0.15～0.50
≤0.035 ≤0.035 
Alt≥0.01
SPHD 
A 
1.2～12.7 
≤0.10 
≤0.05 
0.15～0.50
≤0.035 ≤0.035 
Alt≥0.01
SPHE 
A 
1.2～6.0 
≤0.08 
≤0.05 
0.15～0.50
≤0.030 ≤0.030 
Alt≥0.01
StW22 
A 
≤7 
≤0.12 
≤0.05 
0.15～0.50
≤0.035 ≤0.035 
Alt≥0.01
StW23 
A 
≤7 
≤0.10 
≤0.07 
0.10～0.45
≤0.035 ≤0.035 
Alt≥0.01
热 
轧 
低 
碳 
板 
用 
钢 
StW24 
A 
≤7 
≤0.08 
≤0.07 
0.10～0.45
≤0.030 ≤0.030 
Alt≥0.02
SPHT1 
A 
1.2～6 
≤0.08 
≤0.05 
0.15～0.60
≤0.035 ≤0.035 
Alt≥0.01
SPHT2 
A 
1.2～6 
≤0.13 
≤0.05 
0.20～0.65
≤0.035 ≤0.035 
Alt≥0.01
焊
管
用
钢 
SPHT3 
G 
1.2～6 
0.13～0.22
≤0.25 
0.45～0.95
≤0.035 ≤0.035 
－ 
1－20 


Q/BQB 131-2003 
表2（续） 
化学成分  ％ 
用 
途 
牌号 
脱氧 
方式 
适用的成品 
板厚mm 
C 
Si 
Mn 
P 
S 
其他 
S20C 
G 
1.6～6 
0.18～0.23
0.15～0.35
0.30～0.60
≤0.030 ≤0.035 
S35C 
G 
1.6～6 
0.32～0.38
0.15～0.35
0.60～0.90
≤0.030 ≤0.035 
Cu≤0.30
Cr≤0.20
Ni+Cr≤0.35
C22 
K 
＜5 
0.17～0.24
0.10～0.40
0.25～0.75
≤0.035 ≤0.035 
－ 
机
械
结
构
钢 
C35 
K 
＜5 
0.32～0.39
0.10～0.40
0.45～0.95
≤0.035 ≤0.035 
－ 
C10 
K 
＜5 
0.07～0.13
0.10～0.40
0.30～0.60
≤0.035 ≤0.035 
－ 
C15 
K 
＜5 
0.12～0.18
0.10～0.40
0.30～0.60
≤0.035 ≤0.035 
－ 
S09CK 
G 
1.6～6 
0.07～0.12
0.10～0.35
0.30～0.60
≤0.025 ≤0.025 
－ 
表面
硬化
钢 
S15CK 
G 
1.6～6 
0.13～0.18
0.15～0.35
0.30～0.60
≤0.025 ≤0.025 
－ 
SAPH310 
A 
2～6 
≤0.08 
≤0.05 
≤0.50 
≤0.035 ≤0.035 
Alt≥0.01
SAPH370 
A 
1.6～6 
≤0.12 
≤0.05 
0.25～0.75
≤0.035 ≤0.035 
Alt≥0.01
SAPH370 
G 
＞6～12.7 0.13～0.21
≤0.25 
0.20～0.70
≤0.035 ≤0.035 
－ 
SAPH400 
G 
1.6～6 
≤0.12 
0.10～0.35
0.60～1.10
≤0.035 ≤0.035 
－ 
SAPH400 
A 
6～12 
0.13～0.21
≤0.06 
0.70～1.20
≤0.035 ≤0.035 
Alt≥0.01
SAPH440 
A 
1.6～4.5 
0.13～0.21
≤0.06 
0.70～1.20
≤0.035 ≤0.035 
Alt≥0.01
QstE340TM 
A 
3～＜10 
≤0.10 
≤0.15 
0.40～0.90
≤0.035 ≤0.030 
Alt≥0.01
Ti≤0.08
QstE380TM 
A 
3～＜10 
≤0.10 
≤0.15 
0.60～1.10
≤0.035 ≤0.030 
Alt≥0.01
Ti≤0.09
QstE420TM 
A 
3～＜7 
≤0.10 
≤0.15 
0.70～1.20
≤0.035 ≤0.030 
Alt≥0.01
Ti≤0.09
QstE420TM 
A 
7～＜10 
≤0.10 
≤0.15 
0.70～1.20
≤0.035 ≤0.030 
QstE460TM 
A 
3～＜10 
≤0.10 
≤0.15 
0.70～1.20
≤0.035 ≤0.030 
QstE500TM 
A 
3～＜7 
≤0.10 
≤0.15 
0.70～1.20
≤0.035 ≤0.030 
Alt≥0.01 
Nb≤0.04
Ti≤0.12
QstE500TM 
G 
7～＜10 
≤0.10 
0.20～0.60
0.70～1.20
≤0.035 ≤0.030 
Nb≤0.03 
Ti:0.06～0.14
B320L 
G 
2～4 
≤0.10 
≤0.05 
≤0.50 
≤0.030 ≤0.035 
－ 
B420L 
G 
≤6 
≤0.12 
≤0.50 
≤1.20 
≤0.030 ≤0.025 
Nb≤0.04
B510L 
G 
≤8 
0.08～0.17
0.10～0.35
1.00～1.50
≤0.035 ≤0.030 
Nb≤0.03
B510DL 
G 
4～7 
≤0.18 
≤0.30 
≤1.60 
≤0.025 ≤0.020 
Alt≥0.01
B550L 
G 
4～8 
≤0.16 
≤0.50 
≤1.60 
≤0.030 ≤0.025 
－ 
BP340 
A 
0.6～2.5 
≤0.08 
≤0.10 
≤0.80 
≤0.12 
≤0.025 Alt≥0.02
汽
车
用
钢 
BP380 
A 
0.7～2.0 
≤0.10 
≤0.10 
≤1.00 
≤0.12 
≤0.025 Alt≥0.02
SB410 
K 
6～15 
0.10～0.19
0.10～0.35
0.40～0.90
≤0.035 ≤0.030 
－ 
SB410 
K 
＞15～35 
0.15～0.24
0.10～0.35
0.45～0.95
≤0.035 ≤0.030 
－ 
SB410 
K 
＞35～50 
0.16～0.25
0.10～0.35
0.50～1.00
≤0.030 ≤0.030 
－ 
HⅡ 
A 
3～＜5 
0.10～0.19
≤0.12 
0.50～1.00
≤0.035 ≤0.030 
Alt≥0.01
HⅡ 
A 
5～＜13 
0.10～0.19
≤0.12 
0.70～1.20
≤0.035 ≤0.030 
Alt≥0.01
19Mn6 
G 
5～＜7 
0.13～0.22
0.25～0.60
1.10～1.60
≤0.035 ≤0.030 
－ 
锅炉
及压
力容
器用
钢 
19Mn6 
G 
7～＜18 
0.13～0.22
0.25～0.60
1.00～1.50
≤0.035 ≤0.030 
Nb≤0.04
A 
G 
6～10 
0.05～0.14
0.10～0.35
0.50～1.00
≤0.035 ≤0.035 
－ 
A 
G 
＞10～50 
0.13～0.22
0.05～0.30
0.40～0.90
≤0.035 ≤0.035 
－ 
B 
G 
6～10 
0.05～0.14
0.10～0.35
0.50～1.00
≤0.035 ≤0.035 
－ 
B 
G 
＞10～25 
0.13～0.21
0.05～0.30
0.40～0.90
≤0.035 ≤0.035 
－ 
B 
G 
＞25～50 
0.13～0.21
0.10～0.35
0.40～0.90
≤0.035 ≤0.035 
－ 
B 
G 
＞10～20 
0.05～0.14
0.10～0.35
1.00～1.50
≤0.035 ≤0.035 
－ 
D 
G 
＞10～20 
0.05～0.14
0.10～0.35
1.00～1.50
≤0.035 ≤0.030 
－ 
D 
G 
6～15 
0.05～0.14
0.10～0.35
0.60～1.10
≤0.035 ≤0.035 
－ 
船 
体 
用 
钢 
D 
G 
＞15～50 
0.06～0.15
0.10～0.35
0.90～1.40
≤0.035 ≤0.035 
－ 
 
 
1－21 


Q/BQB 131-2003 
表2（续） 
化学成分  ％ 
用 
途 
牌号 
脱氧 
方式 
适用的成品 
板厚mm 
C 
Si 
Mn 
P 
S 
其他 
X42 
G 
6～13 
≤0.12 
0.10～0.35 0.70～1.20 ≤0.035 ≤0.035 
Nb≤0.04 
X46 
G 
6～13 
≤0.12 
0.10～0.35 1.00～1.50 ≤0.035 ≤0.035 
Nb≤0.05 
X52 
G 
6～10 
≤0.12 
0.10～0.35 1.10～1.60 ≤0.035 ≤0.035 
Nb≤0.06 
X52 
G 
＞10～16 
≤0.12 
0.10～0.35 1.10～1.60 ≤0.035 ≤0.035 
X56 
G 
6～10 
≤0.12 
0.10～0.35 1.10～1.60 ≤0.035 ≤0.035 
Nb≤0.06 
V≤0.06 
X56 
G 
＞10～13 
0.05～0.14
0.10～0.35 1.15～1.65 ≤0.035 ≤0.035 
X60 
G 
6～10 
0.05～0.14
0.10～0.35 1.15～1.65 ≤0.035 ≤0.030 
Nb:0.02～0.07
V:0.02～0.07
X60 
G 
＞10～16 
≤0.12 
0.10～0.35 1.15～1.65 ≤0.035 ≤0.030 
X65 
G 
6～13 
≤0.12 
0.10～0.35 1.15～1.65 ≤0.035 ≤0.030 
Nb:0.02～0.07
V:0.04～0.10
X70 
G 
6～13 
≤0.12 
0.15～0.45 1.30～1.80 ≤0.035 ≤0.030 
Nb≤0.06 
X60RL 
G 
6～12 
≤0.12 
0.10～0.35 1.00～1.50 ≤0.030 ≤0.025 
Nb≤0.06 
Ca≥15ppm 
石油天
然气输
送管用
钢 
X70RL 
G 
6～10 
≤0.12 
0.20～0.55 1.20～1.70 ≤0.030 ≤0.025 Nb:0.02～0.07
V:0.02～0.07
Ca≥15ppm 
B440HP 
A 
≤6 
0.13～0.22
≤0.05 
0.60～1.10 ≤0.030 ≤0.030 
Alt≥0.01 
焊接气
瓶用钢 B490HP 
A 
≤6 
0.14～0.23
≤0.05 
1.10～1.60 ≤0.030 ≤0.030 
Alt≥0.01 
SPHT2Z-Z 
A 
2 
≤0.14 
≤0.05 
≤0.50 
≤0.035 ≤0.035 
Alt≥0.01 
SPHT3Z-Z 
A 
2 
0.13～0.22
≤0.06 
0.30～0.80 ≤0.035 ≤0.035 
Alt≥0.01 
SM490BZ 
G 
2 
0.13～0.22
0.10～0.35 0.80～1.30 ≤0.035 ≤0.035 
－ 
自行车
用钢 
SM520BZ 
G 
2～6 
0.13～0.22
≤0.25 
1.00～1.50 ≤0.035 ≤0.035 
Nb≤0.04 
高强度
焊接结
构钢 
B590GJ 
G 
2～16 
≤0.14 
0.20～0.50 1.20～1.70 ≤0.030 ≤0.025 Nb:0.02～0.07
V:0.02～0.07
BB503 
G 
14～40 
0.10～0.19
0.20～0.50 1.10～1.60 ≤0.030 ≤0.025 
Nb≤0.04 
高炉炉
壳用钢 
BB503 
G 
＞40～65 
0.10～0.19
0.25～0.55 1.15～1.65 ≤0.030 ≤0.025 
Nb≤0.04 
直缝焊
套管用
钢 
J55 
G 
6～8 
≤0.12 
0.20～0.50 1.10～1.60 ≤0.025 ≤0.020 
－ 
B440QZR 
G 
2.5～6.5 
≤0.12 
0.10～0.40 0.60～1.10 ≤0.030 ≤0.025 
Nb≤0.04 
汽车传
动轴用
钢 
B480QZR 
G 
4～8 
≤0.16 
≤0.50 
≤1.50 
≤0.035 ≤0.035 
－ 
B330CL 
G 
≤3 
≤0.10 
0.05～0.35 0.30～0.80 ≤0.030 ≤0.025 
－ 
B380CL 
A 
6～10 
≤0.12 
≤0.05 
0.50～1.00 ≤0.030 ≤0.025 
Alt≥0.01 
汽车辊
型车轮
用钢 
B380CL 
A 
＞10～16 
≤0.12 
≤0.05 
0.70～1.20 ≤0.030 ≤0.025 
Alt≥0.01 
混凝土
搅拌筒
体用钢 
B520JJ 
G 
3～9 
0.13～0.22
≤0.25 
1.00～1.50 ≤0.035 ≤0.030 
Nb≤0.04 
Cu≥0.20 
SPCC 
A 
≤4 
≤0.10 
≤0.05 
0.10～0.40 ≤0.035 ≤0.035 
Alt≥0.01 
SPCD 
A 
≤4 
≤0.08 
≤0.05 
0.10～0.40 ≤0.035 ≤0.035 
Alt≥0.01 
SPCE 
A 
≤4 
≤0.08 
≤0.05 
0.10～0.40 ≤0.035 ≤0.030 
Alt≥0.02 
St12 
A 
≤7 
≤0.10 
≤0.05 
0.10～0.40 ≤0.035 ≤0.035 
Alt≥0.01 
St13 
A 
≤7 
≤0.08 
≤0.05 
0.10～0.40 ≤0.035 ≤0.035 
Alt≥0.01 
冷轧低
碳钢 
St14 
A 
≤7 
≤0.08 
≤0.05 
0.10～0.40 ≤0.035 ≤0.030 
Alt≥0.02 
B460NQR 
G 
3.0～6.0 
≤0.10 
0.12～0.35
≤1.00 
0.06～
0.12 
≤0.030 Cu:0.20～0.40 
Ti≤0.10 
B490NQR 
G 
4.5～12.0 
≤0.12 
0.15～0.55
≤1.20 
0.06～
0.12 
0.030 Cu:0.20～0.45 
Ti≤0.10 
耐 
候 
钢 
B480GNQR 
G 
1.6～16.0 
≤0.12 
0.25～0.75 0.20～0.50
0.07～
0.15 
≤0.030 Cu:0.25～0.55
Cr:0.30～1.25
Ni≤0.65 
 注：脱氧方式代号：A－铝镇静钢    G－铝硅镇静钢    K－硅镇静钢 
 
1－22 


Q/BQB 131-2003 
4.4  表面质量 
4.4.1  板坯表面不得有裂纹、接注、渗漏、夹渣以及其他影响轧制质量的缺陷。 
4.4.2  板坯端面不得有缩孔。 
4.4.3  板坯表面如存在上述缺陷，允许清除。清除应沿轧制方向进行，清除处应圆滑无棱角。
单面清理深度应不大于公称厚度的15％，同一截面清理深度不得大于公称厚度的20％。清理宽
度应大于清理深度的六倍，清理长度应大于清理深度的十倍。清理深度自实际尺寸算起。 
4.5  根据需方要求，经供需双方商定，并在合同中注明，可补充进行其他检验项目。 
 
5  检验与试验 
5.1  尺寸和外形检查 
5.1.1  板坯的尺寸和外形应采用合适的量具逐块进行测量。 
5.1.2  厚度测量：板坯厚度应在距端部200mm～300mm、宽度1/2 处进行测量。 
5.1.3  宽度测量：板坯宽度应在距头部端面的200mm 处测量。每一铸批（Cast）的头块坯及最
后一块坯的宽度测量为：距头、尾200mm 处分别测得宽度W1 和W2，则该坯宽度为（W1＋W2）/2。 
5.1.4  长度测量：板坯的长度在板坯宽度1/2 处测量。 
5.2  板坯的表面质量用肉眼逐块进行检查。 
5.3  化学成分的取样和试验方法分别按GB/T 222 和GB/T 223 的规定执行，每炉取一个试样。 
5.4  板坯应成批检验和验收，每批由同牌号、同炉号和同规格的产品所组成。 
 
6  标志和质量证明书 
6.1  标志 
    每块板坯的端面应标明炉号、板坯号和牌号。 
6.2  质量证明书 
每批交货板坯必须开具证明该批产品符合标准要求和订货合同的质量证明书，证明书中应注
明下列内容： 
        a)供方名称－宝山钢铁股份有限公司； 
        b)需方名称； 
        c)发货日期； 
        d)合同号； 
        e)牌号； 
        f)标准编号； 
        g)炉号、块数、重量； 
        h)品名、规格； 
        i)本标准规定的各项试验结果； 
        j)质量管理部门负责人签字。 
 
附加说明： 
本标准代替Q/BQB 131－1999。 
本标准与Q/BQB 131－1999 相比主要变化如下： 
――增加端部宽展要求。 
本标准由宝山钢铁股份有限公司制造管理部提出。 
本标准由宝山钢铁股份有限公司制造管理部起草。 
本标准起草人：杨新亮。 
本标准于1989 年首次发布，1994 年第一次修订，1999 年第二次修订。 
1－23

File: 材料工程师/BQB135-2003塑模用钢.pdf.md
# BQB135-2003塑模用钢.pdf

宝山钢铁股份有限公司企业标准 
Q/BQB 135-2003 
塑模用钢                代替BZJ 135-97 
 
1  范围 
    本标准规定了塑模用钢的尺寸、外形、重量及允许偏差、技术要求、检验与试验、包装、
标志及质量证明书等。 
本标准适用于宝山钢铁股有限公司生产的主要用于制造塑料模具的板坯。 
 
2  规范性引用文件 
    下列文件中的条款通过本标准的引用而成为本标准的条款。凡是注日期的引用文件，其随后
所有的修改单（不包括勘误的内容）或修订版均不适用于本标准，然而，鼓励根据本标准达成协
议的各方研究是否可使用这些文件的最新版本。凡是不注日期的引用文件，其最新版本适用于本
标准。 
    GB/T 222    钢的化学分析用试样取样法及成品化学成分允许偏差 
GB/T 223    钢铁及合金化学分析方法 
GB/T 230    金属洛氏硬度试验方法 
 
3  尺寸、外形、重量及允许偏差 
3.1  尺寸 
3.1.1  板坯厚度为35mm～500mm（按5mm 进级），宽度为750mm～1600mm。根据供需双方
协议，也可供应其他规格的板坯。 
3.1.2  板坯厚度和宽度的允许偏差应符合表1 的规定。 
                         表1                             mm 
项目 
尺寸 
允许偏差 
35～＜50 
±1.5 
50～＜200 
±3 
厚度 
  ≥200 　 
±5 
宽度 
－ 
＋15/－10 
3.1.3 板坯的通常长度为2m～10m。定尺长度应在通常长度范围内，其允许偏差为＋80mm。 
3.2  外形 
    板坯的不平度每米不得大于15mm。 
3.3  重量 
板坯按实际重量交货。 
 
4. 技术要求 
4.1  牌号及化学成分 
4.1.1 钢的牌号及化学成分(熔炼分析)应符合表2 的规定。 
4.1.2  板坯成品化学成分允许偏差应符合GB/T 222 的规定。 
4.1.3  经供需双方协议，并在合同中注明，亦可供应其他牌号的板坯。 
 
宝山钢铁股份有限公司2003-06-04 发布                                  2003-12-15 实施 
1－24 


Q/BQB 135-2003 
4.2  交货状态 
    板坯以热轧状态交货。 
表2 
化学成分  ％ 
牌号 
C 
Si 
Mn 
P 
S 
其他 
BM35C 
0.32～0.38 
0.15～0.35
0.60～0.90
≤0.030
≤0.035 
BM45C 
0.42～0.48 
0.15～0.35
0.60～0.90
≤0.030
≤0.035 
BM48C（B610SM1） 0.41～0.50 
0.15～0.35
0.60～0.90
≤0.030
≤0.035 
BM50C 
0.47～0.53 
0.15～0.35
0.60～0.90
≤0.030
≤0.035 
Cu≤0.30 
Cr≤0.20 
Ni+Cr≤0.35 
B20 
0.29～0.37 
0.15～0.35
1.35～1.55
≤0.030
≤0.020 
Cr：0.30～0.50
V：0.07～0.13 
B30 
0.22～0.30 
0.40～0.60
1.55～1.75
≤0.030
≤0.010 
Cr：0.45～0.65
V：0.07～0.13 
Cu：0.10～0.40
Ni：0.10～0.40
4.3  硬度 
    厚度≤200mm 时，B20 板坯硬度应≥HRC20，B30 板坯硬度为HRC28～HRC33。允许硬度低于规
定值一个单位。硬度为六点测定硬度的平均值。 
4.4  表面质量 
4.4.1  板坯表面不得有深度大于厚度允许负偏差的气孔、裂纹、结疤、夹杂。厚度小于200mm
的板坯端面不得有分层、缩孔。 
4.4.2  表面允许有轻微但不影响使用的缺陷。 
4.4.3  板坯端部应不得存在深度大于50mm 的火焰切割裂纹。 
4.5  根据需方要求，经供需双方商定，可进行其他检验项目，其技术指标由供需双方协议规定。 
 
5. 检验与试验 
5.1  每批板坯的检验项目、取样数量、取样方法和试验方法应符合表3 的规定。 
表3   
序号 
检验项目 
取样数量 
取样方法 
试验方法 
1 
化学成分 
1/炉 
GB/T 222 
GB/T 223 
2 
硬度 
1/炉 
每炉钢板厚≤200mm 中最厚的一块板坯
GB/T 230 
3 
尺    寸 
逐  块 
－ 
合格量具 
4 
表    面 
逐  块 
－ 
目   测 
5.2  硬度测量部位 
在板坯头部的1/4 板宽处取20mm（宽度方向）×1/2 厚度×30mm（长度方向）的试样，对
横截面（20mm×1/2 厚度）用金相砂纸进行研磨。在该磨面离板厚表面4mm 和1/4 板厚处用洛
氏硬度计进行硬度测定，测定点数各为3 个，其位置如图1 所示。 
1/2 板厚 
1/4 板厚 
4mm 
板坯表面 
20mm 
图1  硬度测定位置 
 
1－25 


Q/BQB 135-2003 
5.3  检验规则 
    板坯应按批检查和验收，每批由同牌号、同炉号和同规格的产品所组成。 
 
6  标志和质量证明书 
6.1  标志 
    每块板坯的端面应标明炉号、牌号、规格和板坯号。 
6.2  质量证明书 
    每批交货板坯必须开具证明该批产品符合标准要求和订货合同的质量证明书，证明书中应注
明下列内容： 
        a)供方名称－宝山钢铁股份有限公司； 
        b)需方名称； 
        c)发货日期； 
        d)合同号； 
        e)牌号； 
        f)标准编号； 
        g)炉号、块数、重量； 
        h)品名、规格； 
        i)本标准规定的各项试验结果； 
        j)质量管理部门负责人签字。 
 
 
 
附加说明： 
本标准代替BZJ 135－1997。 
本标准与BZJ 135－1997 相比主要变化如下： 
――可供尺寸范围扩大为厚度35mm～500mm，宽度750mm～1600mm； 
――通常长度范围下限修改为2m； 
――增加牌号BM35C、BM45C、BM50C、B20、B30，并用牌号BM48C 代替B610SM1； 
――增加B20、B30 硬度要求和试验方法； 
――修改表面质量要求。 
本标准由宝山钢铁股份有限公司制造管理部提出。 
本标准由宝山钢铁股份有限公司制造管理部起草。 
本标准起草人：杨新亮。 
本标准于1997 年首次发布。 
1－26

File: 材料工程师/BQB140-2003齿轮用钢.pdf.md
# BQB140-2003齿轮用钢.pdf

  宝山钢铁股份有限公司企业标准 
                                                                    Q/BQB 140-2003 
                     齿轮用圆钢             代替Q/BQB 140-1999 
                                                                                    BZJ 141-2000 
1  范围 
    本标准规定了齿轮用圆钢的尺寸、外形、重量及允许偏差、技术要求、检验与试验、包装、
标志及质量证明书等。 
    本标准适用于宝山钢铁股份有限公司生产的供制造齿轮及其他零件用圆钢。 
 
2  规范性引用文件 
    下列文件中的条款通过本标准的引用而成为本标准的条款。凡是注日期的引用文件，其随后
所有的修改单（不包括勘误的内容）或修订版均不适用于本标准，然而，鼓励根据本标准达成协
议的各方研究是否可使用这些文件的最新版本。凡是不注日期的引用文件，其最新版本适用于本
标准。 
    GB/T 222    钢的化学分析用试样取样法及成品化学成份允许偏差 
    GB/T 223    钢铁及合金化学分析方法 
    GB/T 225    钢的淬透性末端淬火试验方法 
    GB/T 226    钢的低倍组织及缺陷酸蚀试验法 
    GB/T 228    金属材料  室温拉伸试验方法 
    GB/T 229    金属夏比缺口冲击试验方法 
    GB/T 1979   结构钢低倍组织缺陷评级图 
    GB/T 2101   型钢验收、包装、标志及质量证明书的一般规定 
    GB/T 2975   钢材力学及工艺性能试验取样规定 
    GB/T 5216   保证淬透性结构钢技术条件 
    GB/T 10561  钢中非金属夹杂物显微评定法 
    YB/T 5148   金属平均晶粒度测定方法 
 
3  分类 
圆钢按供货方式分为保证力学性能（见5.4）或保证淬透性（见5.5）两类，供用户选择。
保证淬透性的圆钢在其牌号后有代号“H”。 
 
4  尺寸、外形、重量及允许偏差 
4.1  尺寸及允许偏差 
4.1.1 圆钢公称直径及允许偏差应符合表1 的规定。 
4.1.2  圆钢的不圆度应不大于公称直径公差的75％。 
4.1.3  圆钢的通常长度为2m～10m。根据用户要求并在合同中注明，可供应8m～10m 范围内定
尺或倍尺，其允许偏差为+50mm。 
4.2  外形 
4.2.1  圆钢的每米弯曲度应不大于6mm,总弯曲不得大于总长度的0.6％。 
4.2.2  圆钢两端的切斜应不大于圆钢公称直径的30％。 
 
宝山钢铁股份有限公司2003-06-04 发布                                  2003-12-15 实施 
1－27 


Q/BQB 140-2003 
                           表1                        mm 
直径 
允许偏差 
130 
±1.4 
153 
±2.0 
 
4.3  重量 
    圆钢按实际重量交货。 
 
5. 技术要求 
5.1  牌号及化学成分 
5.1.1  钢的牌号及化学成分(熔炼分析)应符合表2 的规定。 
5.1.2 圆钢的成品化学成分与表2 规定值之间的允许偏差按GB/T 222 的规定。 
表2 
化学成分％ 
牌号 
C 
Si 
Mn 
P 
S 
Cr 
Ti 
Mo 
Cu 
Ni 
B20CrMnTi 
B20CrMnTiH 
0.17～
0.23 
0.17～
0.37 
0.80～
1.10 
≤0.035
≤0.035
1.00～
1.30 
0.04～
0.10 
- 
≤0.20 
≤0.30
B20CrMnMoH 0.17～
0.23 
0.17～
0.37 
0.85～
1.20 
≤0.035
≤0.035
1.05～
1.40 
- 
0.20～
0.30 
≤0.20 
≤0.30
 
5.2  冶炼方法 
    钢由氧气转炉冶炼并经RH 真空脱气处理。 
5.3  交货状态 
    圆钢以热轧状态交货。 
5.4  力学性能 
    B20CrMnTi 圆钢以保证力学性能交货。用热处理毛坯制成的试样所测得的纵向力学性能应符
合表3 的规定，毛坯热处理制度按表4 的规定。 
表3 
力学性能 
下屈服强度ReL 
MPa 
抗拉强度Rm 
MPa 
断后伸长率A
％ 
断面收缩率Z 
％ 
冲击功 AkU 
J 
 
公称 
直径 
不小于 
130 
835 
1080 
8 
35 
50 
150 
835 
1080 
7 
30 
47 
 注：当屈服现象不明显时，以规定残余延伸强度Rr0.2代替下屈服强度。 
 
表4 
热处理制度 
淬火 
回火 
温度℃ 
试样毛 
坯尺寸 
mm 
第一次淬火 
第二次淬火 
冷却剂 
温度℃ 
冷却剂 
15 
880 
870 
油 
200 
水 、空气 
注：热处理温度允许调整范围为：淬火温度±15℃，回火温度±30℃ 
 
1－28 


Q/BQB 140-2003 
5.5  末端淬透性 
     B20CrMnTiH、B20CrMnMoH 圆钢按保证淬透性交货。淬透性订货方法按GB/T 5216 中第3.5
条的“B”法订货。用经正火处理的毛坯制成的φ25mm 标准试样进行端淬以测定其淬透性。正火
温度、端淬温度及淬透性要求应符合表5 的规定。 
表5 
牌号 
正火温度 
端淬温度 
淬透性 
B20CrMnTiH 
900～920℃ 
880±5℃ 
 
B20CrMnMoH 
860～880℃ 
860±5℃ 
 
15
22HRC
9
42HRC
~
30
≥
+ J
J
15
31HRC
9
HRC
48
~
37
≥
+ J
J
5.6  低倍组织 
5.6.1  圆钢横向酸浸低倍组织试片上不得有肉眼可见的缩孔、白点、分层、裂纹、气泡、翻皮
和夹杂。 
5.6.2  酸浸低倍组织级别应符合下列规定: 
       一般疏松     ≤2 级 ；  中心疏松   ≤1.5 级   ；   偏析   ≤2.5 级 
5.7  非金属夹杂物 
5.7.1  圆钢应按GB/T 10561 中的JK 评级图，使用A 法检验非金属夹杂物，A 类及B 类夹杂物
级别均应不大于3 级，二类夹杂物级别之和应不大于5.5 级。 
5.7.2  圆钢的奥氏体晶粒度应细于5 级。 
5.8  表面质量 
    圆钢表面不得有肉眼可见的裂纹、结疤、折叠及夹杂，如有上述缺陷必须清除，清除深度从
钢材实际深度算起应符合表6 规定，清理宽度应不小于清理深度的五倍，同一截面达到最大清理
深度者不得多于1 处。允许存在从实际尺寸算起不超过直径公差之半的个别小划痕、压痕、麻点
及深度不超过0.2mm 的小裂纹。局部允许有深度不超过0.4mm 的小裂纹存在。 
表6 
圆钢公称直径      mm 
允许清除深度 
130 
直径公差 
153 
直径的5％ 
 
6  检验与试验 
6.1  每批圆钢的检验项目、取样数量、取样方法和试验方法应符合表7 的规定。 
表7   
序号 
检验项目 
取样数量 
取样方法 
试验方法 
1 
化学成分 
1/炉 
GB/T 222 
GB/T 223 
2 
拉伸试验 
2 
GB/T 2975，不同根圆钢 
GB/T 228 
3 
冲击试验 
2 
不同根圆钢 
GB/T 229 
4 
末端淬透性 
1 
任一圆钢 
GB/T 225、GB/T 5216 
5 
低倍组织 
2 
相当于钢锭头部的不同根圆钢 
GB/T 226、GB/T 1979 
6 
非金属夹杂 
2 
不同根圆钢 
GB/T 10561 
7 
晶粒度 
1 
任 一根圆钢 
YB/T5148 
8 
尺    寸 
逐  根 
－ 
卡  尺 
9 
表    面 
逐  根 
－ 
目  测 
 
1－29 


Q/BQB 140-2003 
6.2  圆钢应成批检验和验收，每批应由同牌号、同炉号、同规格的产品所组成。 
6.3  圆钢复验规则按GB/T 2101。 
 
7  包装、标志和质量证明书 
7.1  包装 
7.1.1  圆钢应成捆交货，每捆重量应不少于5t，长度小于6m 者捆扎道次应不少于2 道；长度
不小于6m 者捆扎道次应不少于3 道。 
7.1.2  原则上同一捆中为同一长度，允许将长度差不大于1m 的不同长度混合捆扎。 
7.2  标志 
7.2.1  在每根圆钢的端面进行粘贴标签标志，标志应字迹清楚、牢固可靠。 
7.2.2  标签上应标明炉号、牌号、公称直径和长度，对于相当于钢锭头部的圆钢应标明头段。 
7.3  质量证明书 
    每批圆钢应开具保证产品符合本标准规定的质量证明书。质量证明书中应包括以下内容： 
        a)供方名称－宝山钢铁股份有限公司； 
        b)需方名称； 
        c)发货日期； 
        d)合同号； 
        e)牌号； 
        f)标准编号； 
        g)炉号、规格、根数、重量； 
        h)本标准规定的各项试验结果； 
        i)质量管理部门负责人签字。 
 
 
 
 
附加说明： 
本标准代替Q/BQB 140－1999 和BZJ 141－2000。 
本标准由宝山钢铁股份有限公司制造管理部提出。 
本标准由宝山钢铁股份有限公司制造管理部起草。 
本标准起草人：杨新亮。 
本标准于1995 年首次发布，1999 年第一次修订。 
1－30

File: 材料工程师/BQB150-2003轧制管坯.pdf.md
# BQB150-2003轧制管坯.pdf

宝山钢铁股份有限公司企业标准 
Q/BQB 150-2003 
                       轧制圆管坯           代替Q/BQB 150-1999 
 
 
1 
范围 
    本标准规定了轧制圆管坯的尺寸、外形、重量及允许偏差、技术要求、检验与试验、包装、
标志及质量证明书等。 
    本标准适用于宝山钢铁股份有限公司生产的供制造结构用无缝钢管、锅炉用无缝钢管和油井
管等的轧制圆管坯。 
 
2  规范性引用文件 
    下列文件中的条款通过本标准的引用而成为本标准的条款。凡是注日期的引用文件，其随后
所有的修改单（不包括勘误的内容）或修订版均不适用于本标准，然而，鼓励根据本标准达成协
议的各方研究是否可使用这些文件的最新版本。凡是不注日期的引用文件，其最新版本适用于本
标准。 
    GB/T 222     钢的化学分析用试样取样法及成品化学成份允许偏差 
    GB/T 223     钢铁及合金化学分析方法 
    GB/T 226     钢的低倍组织及缺陷酸蚀试验法 
    GB/T 1979    结构钢低倍组织缺陷评级图 
    GB/T 10561   钢中非金属夹杂物显微评定法 
GB/T 2101    型钢验收、包装、标志及质量证明书的一般规定 
 
3 尺寸、外形、重量及允许偏差 
3.1  圆管坯的公称直径及允许偏差 
3.1.1  圆管坯的直径及允许偏差应符合表1 的规定。 
                                       表1                             mm 
直径 
直径允许偏差 
90、100、110 
±1.3 
120、130 
±1.6 
153、  160、  175、  181 
±2.0 
3.1.2  圆管坯的不圆度不得大于公称直径公差的75%。 
3.2  长度 
    圆管坯通常长度为2m～10m。圆管坯也可按定尺和倍尺长度供货，其长度应在通常长度范围
内，其允许偏差为＋50mm。 
3.3  外形 
3.3.1  弯曲度 
    圆管坯原则上可以滚动，局部弯曲度≤4mm/m，总弯曲度不得大于总长度的0.4％。 
3.3.2  端部 
    圆管坯端面必须与轴线垂直，切斜不得大于6mm。端面毛刺不得大于6mm。 
 
宝山钢铁股份有限公司2003-06-04 发布                                  2003-12-15 实施 
1－31 


Q/BQB 150-2003 
3.3  重量 
圆管坯按实际重量交货，经供需双方协商并在合同中注明，也可按理论重量交货。 
 
4. 技术要求 
4.1  牌号及化学成分 
4.1.2  钢的牌号及化学成分(熔炼分析)应符合表2 的规定。如供方能保证钢中残余元素符合表
2 的规定，可不进行这些元素的化学分析。 
4.1.3  经供需双方协议，并在合同中注明，亦可供应其他牌号的圆管坯。 
4.2  冶炼方法 
钢由氧气转炉冶炼。高压锅炉管、油井管及钻杆接头用圆管坯的钢应经炉外精炼。 
4.3  交货状态 
    圆管坯以热轧状态交货。 
表2 
化学成分  ％ 
用途 
牌号 
C 
Si 
Mn 
P 
S 
其他 
27MnSi 
0.24～0.32 
1.10～1.40 
1.10～1.40
≤0.030
≤0.030 
- 
SA106-B 
≤0.21 
0.15～0.35 
0.50～0.80
≤0.025
≤0.025 
- 
KSKM8 
≤0.10 
0.15～0.35 
0.30～0.60
≤0.035
≤0.035 
KSKM10 
0.08～0.13 
0.15～0.35 
0.30～0.60
≤0.035
≤0.035 
KSKM15 
0.12～0.18 
0.15～0.35 
0.30～0.60
≤0.035
≤0.035 
KSKM22 
0.18～0.25 
0.15～0.35 
0.30～0.60
≤0.035
≤0.035 
KSKM30 
0.25～0.33 
0.15～0.35 
0.30～0.60
≤0.035
≤0.035 
KSKM42 
0.40～0.45 
0.15～0.35 
0.45～0.75
≤0.035
≤0.035 
KSKM50 
0.48～0.53 
0.15～0.35 
0.60～0.90
≤0.035
≤0.035 
St37.0 
≤0.17 
0.17～0.37 
0.35～0.65
≤0.035
≤0.035 
St44.0 
≤0.21 
0.17～0.37 
0.50～0.80
≤0.035
≤0.035 
St52.0 
≤0.22 
≤0.55 
≤1.60 
≤0.035
≤0.035 
St55 
0.33～0.41 
0.17～0.37 
0.50～0.80
≤0.035
≤0.035 
CK45 
0.42～0.50 
0.17～0.37 
0.50～0.80
≤0.035
≤0.035 
残余元素： 
Cr≤0.25 
Ni≤0.25 
Cu≤0.25 
10 
0.07～0.14 
0.17～0.37 
0.35～0.65
≤0.035
≤0.035 
残余元素： 
Cr≤0.15 
Ni≤0.25 
Cu≤0.25 
结 
构 
管 
用 
20 
0.17～0.24 
0.17～0.37 
0.35～0.65
≤0.035
≤0.035 
St35.8 
≤0.17 
0.10～0.35 
0.40～0.80
≤0.035
≤0.035 
St45.8 
≤0.21 
0.10～0.35 
0.40～1.20
≤0.035
≤0.035 
残余元素： 
Cr≤0.25 
Ni≤0.25 
Cu≤0.25 
12Cr1MoVG 
0.08～0.15 
0.17～0.37 
0.40～0.70
≤0.030
≤0.030 Cr:0.90～1.20
Mo:0.25～0.35
V:0.15～0.30
20G
a 
0.17～0.24 
0.17～0.37 
0.35～0.65
≤0.030
≤0.030 
- 
15CrMoG 
0.12～0.18 
0.17～0.37 
0.40～0.70
≤0.030
≤0.030 Cr:0.80～1.10
Mo:0.40～0.55
SA210-C 
0.20～0.27 
0.10～0.35 
0.55～1.00
≤0.025
≤0.025 
- 
锅炉 
管用 
25MnG 
0.22～0.30 
0.17～0.37 
0.70～1.00
≤0.025
≤0.025 
- 
37Mn5 
0.32～0.42 
0.15～0.35 
1.20～1.60
≤0.035
≤0.035 
- 
42MnMo7 
0.37～0.46 
0.15～0.35 
1.50～1.90
≤0.035
≤0.035 Mo:0.15～0.25
油井 
管用 
36CrNiMo4 
0.35～0.40 
0.20～0.35 
0.55～0.80
≤0.030
≤0.030 
Cr:1.00～1.15
Mo:0.17～0.30
Ni:1.00～1.15
 
钻杆接
头用 
 
37CrMnMo4H1 
 
0.35～0.40 
 
0.15～0.35 
 
0.85～1.00
 
≤0.020
 
≤0.010 
Mo:0.25～0.35
Cr:0.90～1.20
残余元素： 
Ni≤0.25 
Cu≤0.20 
a：残余元素 Cu≤0.20%;Cr≤0.25%;Ni≤0.25%;V≤0.08%;Mo≤0.15% 
1－32 


Q/BQB 150-2003 
4.4  低倍组织 
4.4.1  在圆管坯横截面酸浸试片上检查低倍组织，不得有肉眼可见的残余缩孔、白点、分层、
裂纹、气泡、翻皮和夹杂。 
4.4.2  允许存在的低倍组织缺陷，钻杆接头用圆管坯一般疏松、中心疏松、偏析各不大于1.5
级，其他类管坯各不大于2.5 级。皮下夹杂和皮下气泡的深度不得超过2mm。 
4.5  非金属夹杂物 
高压锅炉管、油井管及钻杆接头用圆管坯应按GB/T 10561 中A 法进行非金属夹杂物评级，
高压锅炉管、油井管用圆管坯的各类夹杂物级应分别不大于JK 系列评级图的2.5 级，钻杆接头
用圆管坯的各类夹杂物级应分别不大于2.0 级。 
4.6  表面质量 
4.6.1  圆管坯表面不得有裂纹、结疤、折叠和夹杂，允许深度不大于直径负偏差的刮伤、凹面、
麻面和深度或高度不大于0.5mm 的发纹和耳子存在。 
4.6.2  圆坯表面缺陷允许清理。清理处应圆滑无棱角。清理宽度不得小于清理深度的6 倍。在
同一截面清理深度不得大于公称直径的4％。 
4.6.3  经供需双方协议，并在合同中注明，结构管和低中压锅炉管圆管坯可以未清理的黑皮管
坯交货，深度不大于公称直径4％的表面缺陷允许存在。 
 
5  检验与试验 
5.1  每批圆管坯的检验项目、取样数量、取样方法和试验方法应符合表3 的规定。 
表3   
序号 
检验项目 
取样数量 
取样方法（部位） 
试验方法 
1 
化学成份 
1 个/每炉 
GB/T 222 
GB/T 223 
2 
低倍组织 
2 支/每炉 
相当于钢锭头部的不同根管坯
GB/T 226、GB/T 1979 
3 
非金属夹杂物 
2 
不同根管坯 
GB/T 10561 
4 
尺    寸 
逐根 
－ 
合格量具 
5 
表    面 
逐根 
－ 
目测 
5.2  圆管坯按炉次号进行检查和验收。 
5.3  圆管坯复验和判定规则应符合GB/T 2101 的规定 
 
6  包装、标志和质量证明书 
圆管坯的包装、标志和质量证明书应符合GB/T 2101 的规定。 
 
附加说明： 
本标准代替Q/BQB 150－1999。 
本标准与Q/BQB 150－1999 相比主要变化如下： 
――增加可供规格直径90mm、100mm； 
――增加牌号27MnSi、SA106-B、SA210-C、25MnG、37CrMnMo4H1； 
――用St37.0、St44.0、St52.0 代替原牌号St35、St45、St52； 
－－增加37CrMnMo4H1 相应低倍组织和非金属夹杂物要求。 
本标准由宝山钢铁股份有限公司制造管理部提出。 
本标准由宝山钢铁股份有限公司制造管理部起草。 
本标准起草人：杨新亮。 
本标准于1985 年首次发布，1994 年第一次修订，1999 年第二次修订。 
1－33
