Repository: kujaxr/obsidian-vault

File: 材料工程师/BQB151-2003连铸圆坯.pdf.md
# BQB151-2003连铸圆坯.pdf

宝山钢铁股份有限公司企业标准 
                                                                    Q/BQB 151-2003 
                         连铸圆坯             代替BZJ 151-96 
1  范围 
    本标准规定了连铸圆坯的尺寸、外形、重量及允许偏差、技术要求、检验与试验、包装、标
志及质量证明书等。 
    本标准适用于宝山钢铁股份有限公司生产的优质碳素结构钢和低合金钢的连铸圆坯。 
 
2  规范性引用文件 
    下列文件中的条款通过本标准的引用而成为本标准的条款。凡是注日期的引用文件，其随后
所有的修改单（不包括勘误的内容）或修订版均不适用于本标准，然而，鼓励根据本标准达成协
议的各方研究是否可使用这些文件的最新版本。凡是不注日期的引用文件，其最新版本适用于本
标准。 
    GB/T 222     钢的化学分析用试样取样法及成品化学成份允许偏差 
    GB/T 223     钢铁及合金化学分析方法 
    GB/T 226     钢的低倍组织及缺陷酸蚀试验法 
    GB/T 2101    型钢验收、包装、标志及质量证明书的一般规定 
 
3  尺寸、外形、重量及允许偏差 
3.1  圆坯的公称直径及允许偏差 
    圆坯的直径及允许偏差应符合表1 的规定。 
                                       表1                             mm 
直径 
允许偏差 
153 
±2.5 
178 
±3.0 
3.2  长度和允许偏差 
    圆坯通常长度为4m～10m。圆坯也可按定尺和倍尺长度交货，其长度应在通常长度范围内，
其允许偏差为＋50mm。 
3.3  外形 
3.3.1  平直度 
    圆坯原则上应是平直的，局部弯曲≤4mm/m，总的弯曲不得大于全长0.4％。 
3.3.2  不圆度 
圆管坯的不圆度不得大于直径公差的85％。 
3.3.3  端面切斜 
圆坯端面应与轴线垂直，切斜不得大于6mm。 
3.4  重量 
圆坯按实际重量交货，经供需双方协商并在合同中注明，也可按理论重量交货。 
 
4  技术要求 
4.1  牌号及化学成分 
    钢的牌号及化学成分(熔炼分析)应符合表2 的规定。 
 
宝山钢铁股份有限公司2003-06-04 发布                                  2003-12-15 实施 
1－34 


Q/BQB 151-2003 
表2 
化学成分  ％ 
牌号 
C 
Si 
Mn 
P 
S 
St37.0 
≤0.17 
0.17～0.37 
0.35～0.65 
≤0.035 
≤0.035 
St44.0 
≤0.21 
0.17～0.37 
0.50～0.80 
≤0.035 
≤0.035 
St52.0 
≤0.22 
≤0.55 
≤1.60 
≤0.035 
≤0.035 
St55 
0.33～0.41 
0.17～0.37 
0.50～0.80 
≤0.035 
≤0.035 
CK45 
0.42～0.50 
0.17～0.37 
0.50～0.80 
≤0.035 
≤0.035 
St35.8 
≤0.17 
0.10～0.35 
0.40～0.80 
≤0.035 
≤0.035 
St45.8 
≤0.21 
0.10～0.35 
0.40～1.20 
≤0.035 
≤0.035 
27MnSi 
0.24～0.32 
1.10～1.40 
1.10～1.40 
≤0.030 
≤0.030 
4.2  冶炼方法 
    钢由电炉冶炼，并根据不同钢种的技术要求采取相应的炉外精炼工艺。 
4.3  交货状态 
    以连续浇铸的圆坯交货。 
4.4  低倍 
    经供需双方协商，并在合同中注明，可进行低倍组织检验，指标由双方协议规定。 
4.5  表面质量 
4.5.1  圆坯表面不得存在肉眼可见的裂纹、结疤、砂眼、气孔、针眼等缺陷，但允许存在深度
小于1.5mm 的机械划痕、印痕等缺陷。 
4.5.2  圆坯表面缺陷允许清理。清理处应圆滑无棱角。清理深度不得超过7mm，其长深比≥8，
宽深比≥6。 
 
5  检验与试验 
5.1  每批圆坯的检验项目、取样数量、取样方法和试验方法应符合表3 的规定。 
表3   
序号 
检验项目 
取样数量 
取样方法（部位） 
试验方法 
1 
化学成份 
1 个/每炉 
GB/T 222 
GB/T 223 
2 
低倍 
2 支/每炉 
浇铸1/2 时任意流 
GB/T 226 
3 
尺    寸 
逐根 
－ 
合格量具 
4 
表    面 
逐根 
－ 
目测 
5.2  圆坯按炉次号（同牌号）进行检查和验收。 
5.3  圆坯复验和判定规则应符合GB/T 2101 的规定。 
 
6  包装、标志和质量证明书 
    圆坯的包装、标志和质量证明书应符合GB/T 2101 的规定。 
 
 
附加说明： 
本标准代替BZJ 151－1996。 
本标准与BZJ 151－1996 相比主要变化如下： 
――修改不圆度规定； 
――增加牌号27MnSi，并用St37.0、St44.0、St52.0 代替原牌号St35、St45、St52。 
本标准由宝山钢铁股份有限公司制造管理部提出。 
本标准由宝山钢铁股份有限公司制造管理部起草。 
本标准起草人：杨新亮。 
本标准于1996 年首次发布。 
1－35

File: 材料工程师/BQB190-2003车轴坯.pdf.md
# BQB190-2003车轴坯.pdf

宝山钢铁股份有限公司企业标准 
                                                                    Q/BQB 190-2003 
                   轨道车辆用车轴坯         代替Q/BQB 190-1998 
 
1  范围 
    本标准规定了轨道车辆用车轴坯的尺寸、外形、重量、技术要求、检验与试验、标志及质量
证明书等。 
    本标准适用于宝山钢铁股份有限公司生产的供制造轨道车辆用车轴的车轴坯。 
 
2  规范性引用文件 
    下列文件中的条款通过本标准的引用而成为本标准的条款。凡是注日期的引用文件，其随后
所有的修改单（不包括勘误的内容）或修订版均不适用于本标准，然而，鼓励根据本标准达成协
议的各方研究是否可使用这些文件的最新版本。凡是不注日期的引用文件，其最新版本适用于本
标准。 
    GB/T 222    钢的化学分析用试样取样法及成品化学成份允许偏差 
    GB/T 223    钢铁及合金化学分析方法 
    GB/T 226    钢的低倍组织及缺陷酸蚀试验法 
    GB/T 228    金属材料  室温拉伸试验方法 
    GB/T 229    金属夏比缺口冲击试验方法 
GB/T 1979   结构钢低倍组织缺陷评级图 
GB/T 5068   铁路机车、车辆用车轴坯 
    GB/T 10561  钢中非金属夹杂物显微评定法 
 
3  尺寸、外形、重量 
3.1  截面尺寸及允许偏差 
    车轴坯截面边长尺寸：230mm×230mm ，250mm×250mm，260mm×260mm 
    边长允许偏差        ±4.0mm 
3.2  长度 
3.2.1  车轴坯的通常长度为2m～10m。 
3.2.2  车轴坯的定尺或倍尺长度应在通常长度范围内。定尺或倍尺长度的允许偏差为+50mm。 
3.3  外形 
3.3.1  车轴坯截面的角部为圆弧形，圆角半径r≈30mm。经供需双方协商，也可供其他圆角半
径的车轴坯 
3.3.2  车轴坯表面的凹度应不大于4mm。 
3.3.3  剪切时，车轴坯端部的压扁值应不大于40mm。 
3.4  重量 
3.4.1  车轴坯按实际重量交货。 
3.4.2  经需方同意，也可按理论重量交货。按理论重量交货时，钢坯重量按GB/T 5068 中的公
式计算。 
 
宝山钢铁股份有限公司2003-06-04 发布                                  2003-12-15 实施 
1－36 


Q/BQB 190-2003 
4  技术要求 
4.1  牌号及化学成分 
4.1.1  车轴坯的牌号及化学成分(熔炼分析)应符合表1 的规定。 
4.1.2  车轴坯的成品化学成分与表1 规定值之间的偏差应不超过表2 的规定。 
4.1.3  供方如能保证Cr、Ni、Cu 的含量不超过规定值，则可不进行这些元素的分析。 
表1 
化学成份  ％ 
牌号 
C 
Si 
Mn 
P 
S 
Cr 
Ni 
Cu 
Ni+ Cu
LZ40（BLZ） 0.37～0.45 0.15～0.35 0.50～0.80 ≤0.030 ≤0.030 ≤0.20
≤0.20 
≤0.20 
≤0.30
LZ50（BLZW） 0.47～0.55 0.15～0.35 0.60～0.90 ≤0.030 ≤0.030 ≤0.30
≤0.30 
≤0.25 
－ 
注：括弧内牌号为原使用牌号，现使用LZ40 和LZ50。 
表2 
元素 
C 
Si 
Mn 
P 
S 
允许偏差％ 
+0.03 
-0.02 
±0.05 
±0.05 
+0.005 
+0.005 
 
4.2  冶炼方法 
钢由氧气转炉冶炼并经炉外精炼。 
4.3  交货状态 
    车轴坯以热轧状态交货。 
4.4  力学性能及工艺性能 
    用经正火处理的试样毛坯制成试样所测出的力学及工艺性能应符合表3 的规定。 
表3 
冲击值 αk ，J/cm
2 
牌号 
抗拉强度 
Rm   ，MPa 
下屈服强度
ReL  ，MPa 
断后伸长率
A ， ％ 
断面收缩率 
Z ，  ％ 
四个试验平均值 
单个试样最小值
 
550～570 
－ 
≥22 
－ 
≥59 
≥39 
LZ40 
＞570～600 
－ 
≥21 
－ 
≥49 
≥34 
 
＞600 
－ 
≥20 
－ 
≥39 
≥29 
LZ50 
≥595 
≥330 
≥19 
≥35 
≥34 
≥29 
注：当屈服现象不明显时，以规定非比例延伸强度Rp0.2代替下屈服强度。 
4.5  低倍组织 
4.5.1  车轴坯的横向酸浸低倍试片不得有肉眼可见的残余缩孔、白点、分层、裂纹、气泡、金
属异物和夹杂，皮下夹杂和皮下气泡的深度不得超过5mm。 
4.5.2  低倍组织评级应不大于下列级别: 
        一般疏松    2.5 级      锭形偏析    2.5 级 
        中心疏松    2.5 级      点状偏析    2.0 级 
4.6  非金属夹杂物 
    非金属夹杂物应按GB/T 10561 的JK 评级图，使用A 法进行检验，其级别应符合表4 的规定。 
表4 
牌号 
A 类 
B 类 
C 类 
D 类 
A＋C 类 
B 类＋（A＋C）类
LZ40 
－ 
≤3 级 
－ 
－ 
≤3 级 
≤5.5 级 
LZ50 
≤2.5 级
≤2.5 级 
≤2.5 级 
≤2.5 级 
－ 
－ 
1－37 


Q/BQB 190-2003 
4.7  表面质量 
4.7.1  车轴坯的端面不得有缩孔、夹杂和分层。 
4.7.2  车轴坯表面不得有结疤、夹杂、折叠、气泡和裂纹，允许存在深度不超过2mm 的压痕、
麻点、划伤等轻微缺陷。如有上述缺陷允许清除，清理时要按车轴坯的长度方向进行，清理处边
缘应圆滑无棱角。清理深度从实际尺寸算起不得大于6mm，清理宽度不得小于清理深度的6 倍。
边长230mm、250mm、260mm 的车轴坯清理后的截面尺寸分别不得小于216mm、236mm、246mm。 
 
5  检验与试验 
5.1  每批车轴坯的检验项目、取样数量、取样方法和试验方法应符合表5 的规定。 
表5   
序号 
检验项目 
取样数量 
取样方法 
试验方法 
1 
化学成分 
1/炉 
GB/T 222 
GB/T 223 
2 
拉伸试验 
1 
GB/T 228 
3 
冲击试验 
4 
GB/T 229 
4 
低倍组织 
1 
GB/T 226、GB/T 1979 
5 
非金属夹杂 
1 
在任一相当于钢锭头部 
的“10”段头部切取长度 
不小于300mm 的样坯。 
GB/T 10561 
6 
尺    寸 
逐  根 
－ 
卡  尺 
7 
表    面 
逐  根 
－ 
肉  眼 
 
5.2  力学和工艺性能检验所用试块从样坯上切取，试块切取部位如图1 所示，非金属夹杂试样
的切取如图2 所示。 
20mm
10mm
140 
140 
40 
60 
拉力试验的试样
四个冲击韧性 
试样中的两个 
自动切割线
60
40
                                        （试样位于钢坯外表面和轴心之间的一半） 
                   图1                                      图2 
 
5.3  车轴坯应成批检验和验收，每批应由同牌号、同炉号、同截面尺寸的车轴坯所组成。 
5.4  复验 
如果试验结果有一项不符合标准要求时，则可从该批另选二根“10”段车轴坯的头部取样进
行该不合格项目的复验(白点除外)，样坯上应打上炉号、锭号和段号。复验结果(包括该项试验
所要求的任一指标)即使有一项指标不合格，则该批所有“10”段车轴坯不得交货，此时，可从
任二根“10”段车轴坯的尾部切取样坯进行试验,若试验结果全部合格,则除“10”段外其他车轴
坯均为合格。如果其中有一个试样不合格或二个试样均不合格时，则该批车轴坯全部不得交货。 
1－38 


Q/BQB 190-2003 
6  标志和质量证明书 
6.1  标志 
6.1.1  在每根车轴坯相当于钢锭头部一侧的端面上粘贴不干胶标签，标签上标明炉号、规格、
牌号、锭坯号和生产班别。炉号以六位数字表示；锭号以二位数表示 (01～28)；坯号以10、20、
30、40、⋯⋯、90 表示，其含义为： 
            10  表示钢锭头部钢坯； 
            20、30、40、⋯⋯  表示钢锭中部钢坯； 
            90  表示钢锭尾部钢坯。 
6.1.2  在每根车轴坯贴标签的同一端面用白漆描上炉号和锭坯号。 
6.1.3  在每根车轴坯的另一端面用白漆描上牌号。 
6.2  质量证明书 
    每批车轴坯应附有保证产品符合本标准规定的质量证明书。质量证明书中应包括以下内容： 
        a)供方名称－宝山钢铁股份有限公司； 
        b)需方名称； 
        c)发货日期； 
        d)合同号； 
        e)牌号； 
        f)标准编号； 
        g)炉号、规格、根数、重量； 
        h)本标准规定的各项试验结果。 
        i)质量管理部门负责人签字。 
 
 
 
附加说明： 
本标准代替Q/BQB 190－1998。 
本标准与Q/BQB 190－1998 相比主要变化如下： 
――增加可供尺寸边长250mm、260mm； 
――通常长度范围下限修改为2m； 
――用牌号LZ40、LZ50 分别代替BLZ 和BLZW。 
本标准由宝山钢铁股份有限公司制造管理部提出。 
本标准由宝山钢铁股份有限公司制造管理部起草。 
本标准起草人：杨新亮。 
本标准于1990 年首次发布，1994 年第一次修订，1998 年第二次修订。 
1－39

File: 材料工程师/BQB201-2003锅炉管.pdf.md
# BQB201-2003锅炉管.pdf

宝山钢铁股份有限公司企业标准 
Q/BQB 201-2003 
锅炉用无缝钢管         代替 Q/BQB 201－1999 
1  范围 
本标准规定了锅炉用无缝钢管的分类、尺寸、外形、重量及允许偏差、技术要求、检验与
试验、包装、标志和质量证明书等。 
本标准适用于宝山钢铁股份有限公司生产的用于制造蒸汽锅炉、管道等的热轧无缝钢管。 
 
2  规范性引用文件 
下列文件中的条款通过本标准的引用而成为本标准的条款。凡是注日期的引用文件，其随后
所有的修改单（不包括勘误的内容）或修订版均不适用于本标准，然而，鼓励根据本标准达成协
议的各方研究是否可使用这些文件的最新版本。凡是不注日期的引用文件，其最新版本适用于本
标准。 
GB/T 222  钢的化学分析用试样取样方法及化学成分允许偏差 
GB/T 226  钢的低倍组织及缺陷酸蚀试验法 
GB/T 228  金属材料  室温拉伸试验方法 
GB/T 229  金属夏比缺口冲击试验方法 
GB/T 1979   结构钢低倍组织缺陷评级图 
GB/T 2102  钢管的验收、包装、标志及质量证明书 
GB/T 4336  碳素钢和中低合金钢火花源原子发射光谱分析方法（常规法） 
GB/T 4338  金属材料  高温拉伸试验 
GB/T 5777  无缝钢管超声波探伤方法 
GB/T 10561  钢中非金属夹杂物显微组织评定方法 
GB/T 13298  金属显微组织检验方法 
YB/T 5148  金属平均晶粒度测定方法 
ASTM A 450－1996  碳钢、铁素体和奥氏体合金钢钢管一般要求 
DIN EN 10236－1994  钢的试验  管子的环状扩口试验   
DIN 50115－1991  金属材料试验  冲击韧性试验 
SEP 1915－1994  耐热钢管纵向缺陷的超声波检验 
SEP 1918－1992  耐热钢管横向缺陷的超声波检验 
SEP 1919－1977  耐热钢管分层缺陷的超声波检验 
SEP 1925－1980  钢管的涡流密实性检验 
 
3  分类 
3.1  钢管按供货质量等级分为Ⅰ、Ⅲ两类，由非合金钢制成的钢管分Ⅰ、Ⅲ两类，由合金钢制
成的钢管只有Ⅲ类。 
3.2  Ⅰ类管用于低中压工业锅炉等设备；Ⅲ类管用于高压及其以上压力的电站锅炉等设备。 
 
4  尺寸、外形、重量 
4.1  外径和壁厚 
4.1.1  Ⅰ类管和Ⅲ类管的规格如表1、表2 和表3、表4 所示。 
 
宝山钢铁股份有限公司2003-06-04 发布                                  2003-12-15 实施 
2－1 


 
表1   Ⅰ 类 锅 炉 管 规 格 表（DIN 系列） 
 
壁         厚     S          mm 
2.0 
 
 
2.3
2.6
2.9
3.2
3.6
4.0
4.5
5.0
5.6
6.3
7.1
8.0 
8.8
10.0
11.0
12.5
14.2
16.0
17.5
20.0
22.2
25.0 
 
外径 
da 
mm 
标准
壁厚
Sn 
mm
钢  管  理  论  重  量     kg/m 
21.3 
 
 
 
 
 
 
 
 
 
 
 
 
 
 
 
 
 
 
 
 
 
2.0
0.952
1.08
1.20
1.32
1.43
1.57
25.0 
 
 
 
 
 
 
 
 
 
 
 
 
 
 
 
 
 
 
2.0
1.13 
1.29
1.44
1.58
1.72
1.90
2.07
2.28
26.9 
 
 
 
 
 
 
 
 
 
 
 
 
 
 
 
 
 
 
2.3
 
1.40
1.56
1.72
1.87
2.07
2.26
2.49
30.0 
 
 
 
 
 
 
 
 
 
 
 
 
 
 
 
2.6
 
1.76
1.94
2.11
2.34
2.56
2.83
3.08
3.37
3.68
31.8 
 
 
 
 
 
 
 
 
 
 
 
 
 
 
 
2.6
1.87
2.07
2.26
2.50
2.74
3.03
3.30
3.62
3.96
4.32 
33.7 
 
 
 
 
 
 
 
 
 
 
 
 
 
 
 
2.6
1.99
2.20
2.41
2.67
2.93
3.24
3.54
3.88
4.26
4.66 
35.0 
 
 
 
 
 
 
 
 
 
 
 
 
 
 
 
2.6
2.08
2.30
2.51
2.79
3.06
3.38
3.70
4.06
4.45
4.88 
38.0 
 
 
 
 
 
 
 
 
 
 
 
 
 
 
 
2.6
2.27
2.51
2.75
3.05
3.35
3.72
4.07
4.47
4.93
5.41 
42.4 
 
 
 
 
 
 
 
 
 
 
 
 
 
 
2.6
2.55
2.82
3.09
3.44
3.79
4.21
4.61
5.08
5.61
6.18 
6.79 
44.5 
 
 
 
 
 
 
 
 
 
 
 
 
 
2.6
2.69
2.98
3.26
3.63
4.00
4.44
4.87
5.37
5.94
6.55
7.20
7.75
8.51
9.09
48.3 
 
 
 
 
 
 
 
 
 
 
 
 
2.6
2.93
3.25
3.56
3.97
4.37
4.86
5.34
5.90
6.53
7.21
7.95 
8.57
9.45
10.1
51.0 
 
 
 
 
 
 
 
 
 
 
 
 
2.6
3.10
3.44
3.77
4.21
4.64
5.16
5.67
6.27
6.94
7.69
8.48
9.16
10.1
10.9
11.9
54.0 
 
 
 
 
 
 
 
 
 
 
 
2.6
3.30
3.65
4.01
4.47
4.93
5.49
6.04
6.68
7.41
8.21
9.08
9.81
10.9
11.7
12.8
13.9
57.0 
 
 
 
 
 
 
 
 
 
 
2.9
 
3.87
4.25
4.74
5.23
5.83
6.41
7.10
7.88
8.74
9.67
10.5
11.6
12.5
13.7
15.0
60.3 
 
 
 
 
 
 
 
 
 
 
 
2.9
4.11
4.51
5.03
5.55
6.19
6.82
7.55
8.39
9.32
10.3
11.2
12.4
13.4
14.7
16.1
63.5 
 
 
 
 
 
 
 
 
 
 
2.9
4.33
4.76
5.32
5.87
6.55
7.21
8.00
8.89
9.88
10.9
11.9
13.2
14.2
15.7
17.3
18.7
68.0 
 
 
 
 
 
 
 
 
 
2.9
4.66
5.11
5.72
6.31
7.05
7.77
8.62
9.59
10.7
11.8
12.8
14.3
15.5
17.1
18.8
20.5
21.8
70.0 
 
 
 
 
 
 
 
 
 
2.9
4.80
5.27
5.90
6.51
7.27
8.01
8.89
9.90
11.0
12.2
13.3
14.8
16.0
17.7
19.5
21.3
22.7
73.0 
 
 
 
 
 
 
 
 
2.9
5.01
5.51
6.16
6.81
7.60
8.38
9.31
10.4
11.5
12.8
13.9
15.5
16.8
18.7
20.6
22.5
24.0
26.1
76.1 
 
 
 
 
 
 
 
 
2.9
5.24
5.75
6.44
7.11
7.95
8.77
9.74
10.8
12.1
13.4
14.6
16.3
17.7
19.6
21.7
23.7
25.3
27.7
82.5 
 
 
 
 
 
 
 
 
3.2
 
6.26
7.00
7.74
8.66
9.56
10.6
11.8
13.2
14.7
16.0
17.9
19.4
21.6
23.9
26.2
28.1
30.8
88.9 
 
 
 
 
 
 
 
3.2
6.76
7.57
8.38
9.37
10.3
11.5
12.8
14.3
16.0
17.4
19.5
21.1
23.6
26.2
28.8
30.8
34.0
36.5
 
Q/BQB 201－2003 
95.0 
 
 
 
 
 
 
 
3.2
 
8.11
8.98
10.0
11.1
12.3
13.9
15.4
17.2
18.7
21.0
22.8
25.4
28.3
31.2
33.4
37.0
39.9
43.2 
101.6 
3.6 
 
 
 
 
 
 
 
8.70
9.63
10.8
11.9
13.3
14.8
16.5
18.5
20.1
22.6
24.6
27.5
30.6
33.8
36.3
40.2
43.5
47.2 
108.0 
3.6 
 
 
 
 
 
 
 
9.27
10.3
11.5
12.7
14.1
15.8
17.7
19.7
21.5
24.2
26.3
29.4
32.8
36.3
39.1
43.4
47.0
51.2 
114.3 
3.6 
 
 
 
 
 
 
 
9.83
10.9
12.2
13.5
15.0
16.8
18.8
21.0
22.9
25.7
28.0
31.4
35.1
38.8
41.8
46.5
50.4
55.1 
121.0 
3.6 
 
 
 
 
 
 
 
11.5
12.9
14.3
15.9
17.8
19.9 
22.3
24.3
27.4
29.8
33.4
37.4
41.4
44.7
49.8
54.1
59.2 
127.0 
4.0 
 
 
 
 
 
 
 
12.1
13.6
15.0
16.8
18.8
21.0 
23.5
25.7
28.9
31.5
35.3
39.5
43.8
47.3
52.8
57.4
62.9 
133.0 
4.0 
 
 
 
 
 
 
 
12.7
14.3
15.8
17.6
19.7
22.0 
24.7
27.0
30.3
33.1
37.1
41.6
46.2
49.8
55.7
60.7
66.6 
139.7 
4.0 
 
 
 
 
 
 
 
13.4
15.0
16.6
18.5
20.7
23.2 
26.0
28.4
32.0
34.9
39.2
43.9
48.8
52.7
59.0
64.3
70.7 
152.4 
4.5 
 
 
 
 
 
 
 
 
16.4
18.2
20.3
22.7
25.4 
28.5
31.2
35.1
38.4
43.1
48.4
53.8
58.2
65.3
71.3
78.6 
159.0 
4.5 
 
 
 
 
 
 
 
 
17.2
19.0
21.2
23.7
26.6 
29.8
32.6
36.8
40.2
45.2
50.7
56.4
61.1
68.6
74.9
82.6 
168.3 
4.5 
 
 
 
 
 
 
 
 
 
 
25.2
28.2 
31.6 
34.6
39.0
42.7
48.0
54.0
60.1
65.1
73.1
80.0
88.3 
2－2 
177.8 
5.0 
 
 
 
 
 
 
 
 
 
 
26.6
29.9 
33.5 
36.7
41.4
45.2
51.0
57.3
63.8
69.2
77.8
85.2
94.2 
 
 
 
 


表2  Ⅰ 类 锅 炉 管 规 格 表（国标系列） 
壁    厚    S     mm 
 
2.8 
 
 
 
 
 
 
 
3.0
4.5
5.0
5.5
6.0
6.5
7.0
7.5
8.0
8.5
9.0 
9.5
10.0
11.0
12.0
13.0
14.0
15.0
16.0
17.0
18.0
19.0
20.0
22.0 24.0
25.0
外径 
da 
mm 
标准 
壁厚 
Sn 
mm 
钢    管    理    论    重    量       kg/m 
22.0 
 
 
 
 
 
 
 
 
2.0
0.986
1.20
1.33
1.41 1.48
1.60
24.0 
 
 
 
 
 
 
 
 
2.0
1.09
1.33
1.46
1.55 1.64
1.77
25.0 
 
 
 
 
 
 
 
 
2.0
1.13
1.39
1.53
1.63 1.72
1.86
2.07
2.28
28.0 
 
 
 
 
 
 
 
 
2.3
1.74
1.85 1.96
2.11
2.37
2.61
29.0 
 
 
 
 
 
 
 
2.6
1.81
1.92 2.04
2.20
2.47
2.72
 
30.0 
 
 
 
 
 
 
 
2.6
1.88
2.00 2.11
2.29
2.56
2.83 3.08
3.32
3.55
 
32.0 
 
 
 
 
 
 
 
2.6
2.02
2.15 2.27
2.46
2.76
3.05 3.33
3.59
3.85
4.09
4.32
 
35.0 
 
 
 
 
 
 
 
2.6
2.22
2.37 2.51
2.72
3.06
3.38 3.70
4.00
4.29
4.57
4.83
38.0 
 
 
 
 
 
 
 
2.6
2.43
2.59 2.75
2.98
3.35
3.72 4.07
4.41
4.74
5.05
5.35
40.0 
 
 
 
 
 
 
 
2.6
2.57
2.74 2.90
3.15
3.55
3.94 4.32
4.68
5.03
5.37
 
42.0 
 
 
 
 
 
 
 
2.6
2.71
2.89 3.06
3.32
3.75
4.16 4.56
4.95
6.71
 
 
45.0 
 
 
 
 
 
 
 
 
2.6
2.91
3.11 3.30
3.58
4.04
4.49
6.56
6.94
7.30
7.65
7.99 8.32
8.63
9.22
48.0 
 
 
 
 
 
 
 
 
2.6
3.12
3.33 3.54
3.84
4.34
5.76
6.21
6.65
7.08
7.49
7.89
8.28
8.66 9.02
9.37
10.0
50.0 
 
 
 
 
 
 
 
 
2.6
3.26
4.54
5.05 5.55
6.04
6.51
6.97
7.42
7.86
8.29
8.70
9.10 9.49
9.86
10.6
11.2
51.0 
 
 
 
 
 
 
 
 
2.6
3.55 3.77
4.10
4.64
5.16 5.67
6.17
6.66
7.13
7.60
8.05
8.48
8.91
9.3
9.7
10.1
10.9
11.5
3.54
3.77 4.01
4.36
4.93
5.49 6.04
6.58
7.10
7.61
8.11
8.60
9.08
9.54
10.0 10.4
10.9
11.7
12.4
13.1
13.8
57.0 
 
 
 
 
 
 
 
 
2.9
4.00 4.25
4.62
5.23
5.83 6.41
6.99
7.55
8.10
8.63
9.16
9.67
10.2
10.7
11.1
11.6
12.5
13.3
14.1
14.8
60.0 
 
 
 
 
 
 
 
 
2.9
4.22 4.48
4.88
5.52
6.16 6.78
7.39
7.99
8.58
9.15
9.71
10.3
10.8
11.3
11.8
12.3
13.3
14.2
15.1
15.9
 
63.5 
 
 
 
 
 
 
 
2.9
4.48 4.76
5.18
5.87
6.55 7.21
7.87
8.51
9.14
9.75
10.4
10.9
11.5
12.1 12.7
13.2
14.2
15.2
16.2
17.1
 
68.0 
 
 
 
 
 
 
 
 
2.9
4.81 5.11
5.57
6.31
7.05 7.77
8.48
9.17
9.86
10.5
11.2
11.8
12.5
13.1 13.7
14.3
15.5
16.6
17.6
18.6
19.6 20.5
21.4
 
           Q/BQB 201-2003 
2－3 
2.0
2.5
3.2
3.5
4.0
 
 
 
5.70
5.33
5.69
6.04
6.38
4.93
5.36
5.77
6.17
4.83 5.30
3.48 3.69
4.01
3.33
54.0 
 
 
 
 
 
 
 
 
2.6
17.9 18.7
70.0
4.96 5.27
 
 
 
 
 
 
 
 
 
2.9
5.74
6.51
7.27 8.01
8.75
9.47
10.2
11.6
12.2
12.9
13.5
16.0
17.2
18.3
21.3
22.2
2.9
10.9
14.2
14.8
19.3
20.3
73.0 
 
 
 
 
 
 
 
 
5.18 5.51
6.00
6.81
7.60 8.38
9.16
9.91
11.4
12.1
12.8
14.2 14.9
15.5
10.7
13.5
16.8
18.1
19.2
20.4
21.5 22.5
23.5 24.4 25.3
26.1
76.0 
 
 
 
 
 
 
 
 
2.9
5.40 5.75
6.26
7.10
9.56
10.4
11.1
11.9
12.7
13.4
14.1
14.9 15.6
16.3
17.6
18.9
25.7
83.0 
 
 
 
 
 
 
 
 
3.2
6.30
6.86
7.79
8.71 9.62
10.5
11.4
12.3
14.0
14.8
15.6
16.4 17.2
18.0
19.5
21.0
22.4
25.2 26.4
27.7 28.9 30.0
31.1
89.0 
 
 
 
 
 
 
 
 
3.2
7.38
8.38
9.38 10.4
11.3
12.3
13.2
14.2
15.1
16.9
17.8 18.6
19.5
21.2
22.8
24.4
25.9
27.4
30.2 31.5 32.8
34.0
36.4
7.93 8.75
20.2
21.4
22.6 23.7
24.7
26.7
27.6
13.1
23.8
6.77
16.0
28.8
95.0 
 
 
 
 
 
 
 
3.2
7.90
8.98 10.0
11.1
12.1
13.2
14.2
15.2
16.2
17.2
18.1
19.1 20.0
21.0
22.8
24.6
26.3
28.0
29.6 31.2
32.7 34.2 35.6
37.0
39.6 42.0
43.2
102.0 
 
 
 
 
 
 
 
 
3.6
8.50
9.67 10.8
12.0
13.1
14.2
15.3
16.4
17.5
18.5
19.6
20.6 21.7
22.7
24.7
26.6
28.5
30.4
32.2 33.9
35.6 37.3 38.9
40.4
43.4 46.2
47.5
108.0 
 
 
 
 
 
 
 
 
3.6
9.02
10.3 11.5
12.7
13.9
15.1
16.3
17.4
18.6
19.7
20.9
22.0 23.1
24.2
26.3
28.4
30.5
32.5
34.4 36.3
38.2 40.0 41.7
43.4
46.7 49.7
51.2
114.0 
 
 
 
 
 
 
 
 
3.6
9.54
10.9 12.2
13.4
14.7
16.0
17.2
18.5
19.7
20.9
22.1
23.3 24.5
25.6
27.9
30.2
32.4
34.5
36.6 38.7
40.7 42.6 44.5
46.4
49.9 53.3
54.9
121.0 
 
 
 
 
 
 
 
 
3.6
11.5 12.9
14.3
15.7
17.0
18.4
19.7
21.0
22.3
23.6
24.9 26.1
27.4
29.8
32.3
34.6
36.9
39.2 41.4
43.6 45.7 47.8
49.8
53.7 57.4
59.2
127.0 
 
 
 
 
 
 
 
 
4.0
12.1 13.6
15.0
16.5
17.9
19.3
20.7
22.1
23.5
24.8
26.2 27.5
28.9
31.5
34.0
36.5
39.0
41.4 43.8
46.1 48.4 50.6
52.8
57.0 61.0
62.9
133.0 
 
 
 
 
 
 
 
 
4.0
12.7 14.3
15.8
17.3
18.8
20.3
21.8
23.2
24.7
26.1
27.5 28.9
30.3
33.1
35.8
38.5
41.1
43.7 46.2
48.6 51.0 53.4
55.7
60.2 64.5
66.6
140.0 
 
 
 
 
 
 
 
 
4.0
13.4 15.0
16.6
18.2
19.8
21.4
23.0
24.5
26.0
27.6
29.1 30.6
32.1
35.0
37.9
40.7
43.5
46.2 48.9
51.6 54.2 56.7
59.2
64.0 68.7
70.9
146.0 
 
 
 
 
 
 
 
 
4.0
14.0 15.7
17.4
19.1
20.7
22.4
24.0
25.6
27.2
28.8
30.4 32.0
33.5
36.6
39.7
42.6
45.6
48.5 51.3
54.1 56.8 59.5
62.2
67.3 72.2
74.6
152.0 
 
 
 
 
 
 
 
 
4.5
14.6 16.4
18.1
19.9
21.6
23.3
25.0
26.7
28.4
30.1
31.7 33.4
35.0
38.3
41.4
44.6
47.7
50.7 53.7
56.6 59.5 62.3
65.1
70.5 75.8
78.3
159.0 
 
 
 
 
 
 
 
 
4.5
15.3 17.2
19.0
20.8
22.6
24.5
26.2
28.0
29.8
31.6
33.3 35.0
36.8
40.2
43.5
46.8
50.1
53.3 56.4
59.5 62.6 65.6
68.6
74.3 79.9
82.6
 
168.0 
 
 
 
 
 
 
 
 
 
4.5
24.0
25.9
27.8
29.7
31.6
33.4
35.3 37.1
39.0
42.6
46.2
49.7
53.2
56.6 60.0
63.3 66.6 69.8
73.0
79.2 85.2
88.2
180.0 
 
 
 
 
 
 
 
 
 
5.0
25.7
27.8
29.9
31.9
33.9
38.0 39.9
41.9
45.8
49.7
53.5
57.3
61.0 64.7
68.3 71.9 75.4
78.9
85.7 92.3
95

 
表3   Ⅲ 类 锅 炉 管 规 格 表（DIN 系列） 
壁    厚       mm 
 
2.0 
 
 
 
 
 
 
 
 
 
 
 
 
 
 
2.3
2.6
2.9
3.2
3.6
4.0
4.5
5.0
5.6
6.3 
7.1
8.0
8.8
10.0
11.0
12.5
14.2
16.0
17.5
20.0
外径 
da 
mm 
标准
壁厚
Sn 
mm 
 
 
钢   管   理   论   重   量    kg/m 
 
21.3 
 
 
 
 
 
 
 
 
 
 
 
 
 
 
 
 
 
 
 
2.0
0.952
1.08 
1.20 
1.32
1.43
25.0 
 
 
 
58
.72
.90
 
 
 
 
 
 
 
 
 
 
 
 
 
 
 
 
2.0
1.13 
1.29
1.44
1.
1
1
26.9 
 
 
 
 
 
 
 
 
 
 
 
 
 
 
 
 
 
2.3
 
1.40 
1.56 
1.72
1.87
2.07
30.0 
 
 
 
83
.08
 
 
 
 
 
 
 
 
 
 
 
 
 
2.6
 
1.76
1.94
2.11
2.34
2.56
2.
3
31.8 
 
 
 
 
03
.30
 
 
 
 
 
 
 
 
 
 
 
 
 
2.6
1.87
2.07
2.26
2.50
2.74
3.
3
33.7 
 
 
 
 
 
 
 
 
 
 
 
 
 
 
 
 
2.6
1.99
2.20
2.41
2.67
2.93
3.24
3.54
3.88
35.0 
 
 
 
 
 
 
 
 
 
 
 
 
 
 
 
 
2.6
2.08
2.30
2.51
2.79
3.06
3.38
3.70
4.06
38.0 
 
 
 
 
 
 
 
 
 
 
 
 
 
 
 
 
2.6
2.27
2.51
2.75
3.05
3.35
3.72
4.07
4.47
42.4 
 
 
 
 
 
 
 
 
 
 
 
 
 
 
 
2.6
2.55
2.82
3.09
3.44
3.79
4.21
4.61
5.08
5.61
44.5 
 
 
 
 
 
 
 
 
 
 
 
 
 
 
2.6
2.69
2.98
3.26
3.63
4.00
4.44
4.87
5.37
5.94
6.55 
48.3 
 
 
 
 
 
 
 
 
 
 
 
 
 
2.6
2.93
3.25
3.56
3.97
4.37
4.86
5.34
5.90
6.53
7.21 
7.95
51.0 
 
 
 
 
 
 
 
 
 
 
 
 
2.6
3.10
3.44
3.77
4.21
4.64
5.16
5.67
6.27
6.94
7.69 
8.48
9.16
54.0 
 
 
 
 
 
 
 
 
 
 
 
 
2.6
3.30
3.65
4.01
4.47
4.93
5.49
6.04
6.68
7.41
8.21 
9.08
9.81
57.0 
 
 
 
 
 
 
 
 
 
 
2.9
 
3.87
4.25
4.74
5.23
5.83
6.41
7.10
7.88
8.74 
9.67
10.5
11.6
60.3 
 
 
 
 
 
 
 
 
 
 
 
2.9
4.11
4.51
5.03
5.55
6.19
6.82
7.55
8.39
9.32 
10.3
11.2
12.4
63.5 
 
 
 
 
 
 
 
 
 
 
 
2.9
4.33
4.76
5.32
5.87
6.55
7.21
8.00
8.89
9.88
10.9
11.9
13.2
14.2
68.0 
 
 
 
 
 
 
 
 
 
 
2.9
4.66
5.11
5.72
6.31
7.05
7.77
8.62
9.59
10.7
11.8
12.8
14.3
15.5
17.1
70.0 
 
 
 
 
 
 
 
 
 
 
2.9
4.80
5.27
5.90
6.51
7.27
8.01
8.89
9.90
11.0
12.2
13.3
14.8
16.0
17.7
73.0 
 
 
 
 
 
 
 
 
 
 
2.9
5.01
5.51
6.16
6.81
7.60
8.38
9.31
10.4
11.5
12.8
13.9
15.5
16.8
18.7
76.1 
 
 
 
 
 
 
 
 
 
 
2.9
5.24
5.75
6.44
7.11
7.95
8.77
9.74
10.8
12.1
13.4
14.6
16.3
17.7
19.6
82.5 
 
 
 
 
 
 
 
 
3.2
 
6.26
7.00
7.74
8.66
9.56
10.6
11.8
13.2 
14.7
16.0
17.9
19.4
21.6
23.9
88.9 
 
 
 
 
 
 
 
 
 
3.2
6.76
7.57
8.38
9.37
10.3
11.5
12.8
14.3 
16.0
17.4
19.5
21.1
23.6
26.2
95.0 
 
 
 
 
 
 
 
 
 
3.2
 
8.11
8.98
10.0
11.1
12.3
13.9
15.4 
17.2
18.7
21.0
22.8
25.4
28.3
101.6 
3.6 
 
 
 
 
 
 
 
 
 
8.70
9.63
10.8
11.9
13.3
14.8
16.5
18.5
20.1
22.6
24.6
27.5
30.6
33.8
108.0 
3.6 
 
 
 
 
 
 
 
 
 
9.27
10.3
11.5
12.7
14.1
15.8
17.7
19.7
21.5
24.2
26.3
29.4
32.8
36.3
114.3 
 
 
 
 
 
 
 
 
 
 
3.6
9.83
10.9
12.2
13.5
15.0
16.8
18.8
21.0
22.9
25.7
28.0
31.4
35.1
38.8
121.0 
3.6 
 
 
 
 
 
 
 
 
 
11.5
12.9
14.3
15.9
17.8
19.9
22.3
24.3
27.4
29.8
33.4
37.4
41.4
44.7
127.0 
4.0 
 
 
 
 
 
 
 
 
 
12.1
13.6
15.0
16.8
18.8
21.0
23.5
25.7
28.9
31.5
35.3
39.5
43.8
47.3
133.0 
4.0 
 
 
 
 
 
 
 
12.7
14.3
15.8
17.6
19.7
22.0
24.7
27.0
30.3
33.1
37.1
41.6
46.2
49.8
55.7
 
139.7 
4.0 
 
 
 
 
 
 
 
13.4
15.0
16.6
18.5
20.7
23.2
26.0
28.4
32.0
34.9
39.2
43.9
48.8
52.7
59.0
 
Q/BQB 201－2003 
152.4 
4.5 
 
 
 
 
 
 
 
 
 
 
16.4
18.2
20.3
22.7
25.4
28.5
31.2
35.1
38.4
43.1
48.4
53.8
58.2
65.3
159.0 
4.5 
 
 
 
 
 
 
 
 
 
 
17.2
19.0
21.2
23.7
26.6
29.8
32.6
36.8
40.2
45.2
50.8
56.4
61.1
68.6
168.3 
4.5 
 
 
 
 
 
 
 
 
 
 
 
 
25.2
28.2 
31.6
34.6
39.0
42.7
48.0
54.0
60.1
65.1
73.1
2－4 
177.8 
5.0 
 
 
 
 
 
 
 
 
 
 
 
 
26.6
29.9 
33.5
36.7
41.4
45.2
51.0
57.3
63.8
69.2
77.8
 
 


 
表4  Ⅲ 类 锅 炉 管 规 格 表（国标系列） 
 
壁      厚    S     mm 
 
2.0
2.5
2.8 
 
 
 
 
 
3.0
3.2
3.5
4.0
4.5
5.0
5.5
6.0
6.5
7.0
7.5 8.0
9.0
10.0 11.0 12.0 13.0 14.0 15.0
16.0
17.0
18.0 19.0 20.0 22.0 24.0 25.0
 
 
外径 
da 
mm 
标准 
壁厚 
Sn 
mm 
钢    管    理     论    重    量      kg/m 
22.0 
 
2.0
0.986 1.20 1.33 1.41 1.48 1.60
 
 
 
 
25.0 
 
 
 
2.0
1.13
1.39 1.53 1.63 1.72 1.86 2.07 2.28
 
 
28.0 
 
 
 
 
2.3
1.74 1.85 1.96 2.11 2.37 2.61
 
32.0 
 
 
 
 
 
2.6
2.02 2.15 2.27 2.46 2.76 3.05 3.33 3.59 3.85 4.09 4.32
38.0 
 
 
 
 
 
2.6
2.43 2.59 2.75 2.98 3.35 3.72 4.07 4.41 4.74 5.05 5.35
42.0 
 
 
 
 
 
2.6
2.71 2.89 3.06 3.32 3.75 4.16 4.56 4.95 5.33 5.69 6.04 6.38 6.71
48.0 
 
 
2.6
3.12 3.33 3.54 3.84 4.34 4.83 5.30 5.76 6.21 6.65 7.08 7.49 7.89 8.66 9.37 10.0
 
 
51.0 
 
 
2.6
3.33 3.55 3.77 4.10 4.64 5.16 5.67 6.17 6.66 7.13 7.60 8.05 8.48
9.3 10.1 10.9 11.5
 
 
57.0 
 
 
 
 
2.9
 4.00 4.25 4.62 5.23 5.83 6.41 6.99 7.55 8.10 8.63 9.16 9.67 10.7 11.6 12.5 13.3 14.1 14.8
60.0 
 
 
2.9
 4.22 4.48 4.88 5.52 6.16 6.78 7.39 7.99 8.58 9.15 9.71 10.3 11.3 12.3 13.3 14.2 15.1 15.9
 
 
76.0 
 
 
 
 
2.9
 5.40 5.75 6.26 7.10 7.93 8.75 9.56 10.4 11.1 11.9 12.7 13.4 14.9 16.3 17.6 18.9 20.2 21.4 22.6
23.7
24.7 25.7 26.7 27.6
83.0 
 
 
 
 
3.2
 
 6.30 6.86 7.79 8.71 9.62 10.5 11.4 12.3 13.1 14.0 14.8 16.4 18.0 19.5 21.0 22.4 23.8 25.2
26.4
27.7 28.9 30.0 31.1
89.0 
 
 
 
 
 
3.2
 6.77 7.38 8.38 9.38 10.4 11.3 12.3 13.2 14.2 15.1 16.0 17.8 19.5 21.2 22.8 24.4 25.9 27.4
28.8
30.2 31.5 32.8 34.0 36.4
 
                           Q/BQB 201－2003
102.0 
 
 
 
 
 
3.6
 
8.50 9.67 10.8 12.0 13.1 14.2 15.3 16.4 17.5 18.5 20.6 22.7 24.7 26.6 28.5 30.4 32.2
33.9
35.6 37.3 38.9 40.4 43.4 46.2 47.5
108.0 
 
 
 
 
 
 
3.6
9.02 10.3 11.5 12.7 13.9 15.1 16.3 17.4 18.6 19.7 22.0 24.2 26.3 28.4 30.5 32.5 34.4
36.3
38.2 40.0 41.7 43.4 46.7 49.7 51.2
114.0 
 
 
 
 
 
 
3.6
9.54 10.9 12.2 13.4 14.7 16.0 17.2 18.5 19.7 20.9 23.3 25.6 27.9 30.2 32.4 34.5 36.6
38.7
40.7 42.6 44.5 46.4 49.9 53.3 54.9
121.0 
 
 
 
 
 
 
3.6
11.5 12.9 14.3 15.7 17.0 18.4 19.7 21.0 22.3 24.9 27.4 29.8 32.3 34.6 36.9 39.2
41.4
43.6 45.7 47.8 49.8 53.7 57.4 59.2
133.0 
 
 
 
 
 
 
4.0
12.7 14.3 15.8 17.3 18.8 20.3 21.8 23.2 24.7 27.5 30.3 33.1 35.8 38.5 41.1 43.7
46.2
48.6 51.0 53.4 55.7 60.2 64.5 66.6
146.0 
 
 
 
 
 
 
4.0
14.0 15.7 17.4 19.1 20.7 22.4 24.0 25.6 27.2 30.4 33.5 36.6 39.7 42.6 45.6 48.5
51.3
54.1 56.8 59.5 62.2 67.3 72.2 74.6
159.0 
 
 
 
 
 
 
4.5
15.3 17.2 19.0 20.8 22.6 24.5 26.2 28.0 29.8 33.3 36.8 40.2 43.5 46.8 50.1 53.3
56.4
59.5 62.6 65.6 68.6 74.3 79.9 82.6
2－5 
 
 
 
 
 
 
 
 
 
 
 
 
 
 
 
 
 
 
 
168.0 
 
 
 
 
 
4.5
24.0 25.9 27.8 29.7 31.6 35.3 39.0 42.6 46.2 49.7 53.2 56.6
60.0
63.3 66.6 69.8 73.0 79.2 85.2 88.2
 
 


Q/BQB 201－2003 
 
4.1.2  外径的允许偏差应符合表5 的规定。 
表5  外径允许偏差 
钢管外径 da 
外径允许偏差 
≤100mm 
±0.75% (最小为±0.5mm) 
＞100mm 
±0.90% 
 
4.1.3  壁厚的允许偏差应符合表6 的规定。 
表6  壁厚允许偏差 
钢管外径da 
壁厚  S 
壁厚允许偏差 
S≤2·Sn 
＋15％ 
－10％ 
2·Sn＜S≤4·Sn 
＋12.5％ 
－10％ 
≤130mm 
S＞4·Sn 
±9% 
S≤0.05da 
＋15％ 
－10％ 
0.05da＜S≤0.11 da 
±12.5％ 
＞130mm 
S＞0.11 da  
±10% 
注：Sn 为标准壁厚（见表1～表4） 
 
4.2  长度 
4.2.1  钢管的通常长度为6m～12m。经供需双方协议，可供应5m～12m 长度范围内的定尺
钢管，其长度允许偏差应符合表7 的规定。 
4.2.2  根据需方要求，经供需双方协议，也可供应其他长度的钢管。 
表7  定尺长度允许偏差 
定尺长度  m 
长度允许偏差  mm 
≤6 
＋10 
  0 
＞6 
＋15 
  0 
 
4.3 
外形 
4.3.1  钢管两端端面应与钢管轴线垂直，管端应无毛刺。 
4.3.2  钢管的弯曲度不得大于如下规定： 
    壁厚≤15mm  1.0mm/m 
    壁厚＞15mm  1.5mm/m 
4.4  重量 
4.4.1  钢管按实际重量交货，也可按理论重量交货。钢管每米理论重量列于表1～表4（钢
的密度按7.85kg/dm3）。 
4.4.2  钢管的实际重量与理论重量的允许偏差： 
对于单根钢管               为＋10％ 
                             －8％ 
对于不少于10 吨的车载量    为±7.5％ 
4.5  标记示例 
用St45.8 钢制造的，外径为60.3mm，壁厚为4.5mm，质量等级为Ⅲ类的钢管标记为： 
钢管St45.8/Ⅲ－60.3×4.5－Q/BQB 201－2003 
 
2－6 


Q/BQB 201－2003 
 
5  技术要求 
5.1  钢的牌号和化学成分 
5.1.1  钢的牌号和化学成分（熔炼分析）应符合表8 的规定。经供需双方协商，也可供应其
他牌号的钢管。 
表8  钢的牌号和化学成分（熔炼分析） 
化学成分      ％ 
P 
S 
牌号 
C 
Si 
Mn 
不大于 
 
Cr 
 
 
Mo 
 
其他 
St35.8 
≤0.17 
0.10～0.35 
0.40～0.80
0.025
0.020
－ 
－ 
－ 
St45.8 
≤0.21 
0.10～0.35 
0.40～1.20
0.025
0.020
－ 
－ 
－ 
15Mo3 
0.12～0.20 
0.10～0.35 
0.40～0.80
0.025
0.020
－ 
0.25～0.35 
－ 
13CrMo44 
0.10～0.18 
0.10～0.35 
0.40～0.70
0.025
0.020
0.70～1.10
0.45～0.65 
－ 
10CrMo910 
0.08～0.15 
≤0.50 
0.40～0.70
0.025
0.020
2.00～2.50
0.90～1.20 
－ 
14MoV63 
0.10～0.18 
0.10～0.35 
0.40～0.70
0.025
0.020
0.30～0.60
0.50～0.70 
V：0.22～0.32
12Cr1MoVG 
0.08～0.15 
0.17～0.37 
0.40～0.70
0.025
0.020
0.90～1.20
0.25～0.35 
V：0.15～0.30
12Cr2MoW
VTiB 
0.08～0.15 
0.45～0.75 
0.45～0.65
0.025
0.020
1.60～2.10
0.50～0.65 
V：0.28～0.42
Ti：0.08～0.18
B：0.002～0.008
W： 0.30～0.55
注： 
1 St35.8、St45.8、15Mo3 的残余元素含量Cu≤0.20%、Cr≤0.25%、Ni≤0.25%，其他牌号Cu≤0.20%、Ni≤0.25%。
2 用氧气转炉冶炼的12Cr1MoVG、12Cr2MoWVTiB 钢中氮含量不大于0.008％。 
5.1.2 钢管的成品化学成分允许偏差按GB/T 222 的有关规定。 
5.2  制造方法 
5.2.1  钢管所用的钢采用氧气转炉或电炉冶炼。用连铸坯制造Ⅰ类管的钢和所有Ⅲ类锅炉管
用钢应采用炉外精炼。 
5.2.2  本标准规定的钢管采用热轧方式生产。 
5.3  交货状态 
5.3.1  钢管应全长进行适当的热处理，钢管的推荐热处理规范列于表9。热处理制度应填写
在质量证明书中。 
5.3.2  对于St35.8 、St45.8、15Mo3 钢，如果经热轧后，确保得到某种良好的相当均匀的组
织状态，则可认为已经满足了适当的热处理要求。在相同前提下，对于13CrMo44、10CrMo910
钢，可以只进行回火处理。当热轧12Cr1MoVG 钢管的终轧温度在规定的正火温度范围内时，
可以不进行正火。对于14MoV63 和12Cr2MoWVTiB 钢，任何情况下，均以正火＋回火状
态交货。 
表9  钢管的推荐热处理规范 
正  火  处  理 
正火＋回火处理 
牌   号 
正火温度℃ 
正火温度℃ 
回火温度℃ 
St35.8 
900～930 
— 
— 
St45.8 
870～900 
— 
— 
15Mo3 
910～940 
— 
— 
13CrMo44 
— 
910～940 
660～730 
10CrMo910 
— 
900～960 
700～750 
14MoV63 
— 
950～980 
690～730 
12Cr1MoVG 
— 
980～1020 
720～760 
12Cr2MoWVTiB 
— 
1000～1035 
760～790 
注：正火加热时，应进行保温，直至钢管的整个横载面达到规定的温度。对于12Cr1MoVG 保温时间按壁
厚1min/mm，但不少于20min；对于12Cr2MoWVTiB 保温时间按壁厚1.5min/mm，但不少于20min。在
回火时，对于13CrMo44 和10CrMo910 在规定温度下至少保温30min；对于14MoV63、12Cr1MoVG 和
12Cr2MoWVTiB 在规定温度下至少保温1h。保温时间从达到规定温度范围下限开始计算。 
2－7 


Q/BQB 201－2003 
 
5.4  力学性能 
5.4.1  在室温下，钢管的纵向力学性能应符合表10 的规定。 
5.4.2  在高温下，钢管的规定非比例延伸强度Rp0.2 的数据列于附录A（资料性附录）中供
参考。 
5.4.3  钢的1％蠕变极限和持久强度极限数据列于附录B（资料性附录）中供参考。 
表10  室温下的纵向力学性能 
冲击功    J 
下屈服强度 
ReL，MPa 
不小于 
AkU 
(DVM-试样)
AkV 
（夏比V 型缺口
试样） 
壁厚  mm 
牌  号 
抗拉强度 
Rm，MPa 
≤16 
＞16 
断后伸长率
A ，％ 
不小于 
 
不小于 
St35.8 
360～480 
235 
225 
25 
— 
— 
St45.8 
410～530 
255 
245 
21 
— 
— 
15Mo3 
450～600 
270 
270 
22 
— 
— 
13CrMo44 
440～590 
290 
290 
22 
— 
— 
10CrMo910 
450～600 
280 
280 
20 
— 
— 
14MoV63 
460～610 
320 
320 
20 
55 
— 
12Cr1MoVG 
470～640 
255 
245 
21 
— 
35 
12Cr2MoWVTiB 
540～735 
345 
335 
18 
— 
35 
注： 
1 当屈服现象不明显时，以规定非比例延伸强度Rp0.2代替下屈服强度。 
2 对于St35.8、St45.8、15Mo3、13CrMo44、10CrMo910 和14MoV63 钢制造的外径不大于30mm，壁厚不
大于3mm 的钢管，其下屈服强度最小值可低10MPa。 
3 对于15Mo3、13CrMo44 钢制造的壁厚不大于10mm 的钢管下屈服强度，最小值要高15MPa。 
5.5  工艺性能 
5.5.1  环状扩口试验时，扩口率参考值见表11。 
表11  环状扩口试验扩口率参考值 
环状扩口试验扩口率    ％ 
内径和外径之比（di/da） 
≥0.9 
0.8～＜0.9
0.7～＜0.8
0.6～＜0.7
0.5～＜0.6 
＜0.5 
牌号 
最小值     
St35.8  St45.8 
8 
10 
12 
20 
25 
30 
注： 
1 这些数值应该理解为初步的，基于一系列试验提出的建议数值，对此尚须积累经验。 
2 此外，还根据断面的外观来评价环状扩口试样的可变形性。 
 
5.5.2 
Ⅲ类管压扁试验分韧性检验和完整性检验两步进行。在韧性检验过程中，两平板间 
距离压至H 时，试样的内外表面不得有裂纹产生。H 值按下列公式计算： 
S/da
C
C)S
(1
H
+
+
=
式中：H－压板之间的距离，mm； 
      S－钢管壁厚，mm； 
          da－钢管外径，mm； 
          C －单位长度变形系数，对于St35.8，C 为0.09 ；对于12Cr1MoVG 、
12Cr2MoWVTiB，C 为0.08；对于St45.8、15Mo3、13CrMo44、10CrMo910，C 为0.07；对
于14MoV63，C 为0.05。 
当S/da 的比值超过0.15 时，系数C 减少0.01。 
完整性检验进行到试样断裂或重合时，试样不得出现明显的分层或不完整。 
Ⅰ类管只进行韧性检验。 
2－8 


Q/BQB 201－2003 
 
5.6  显微组织和实际晶粒度 
成品钢管应有某种良好的相当均匀的组织。对于12Cr1MoVG 钢的成品管，应为铁素体
加珠光体（包括粒状贝氏体），不得存在Ac1～Ac3 之间不完全相变产物（如黄块马氏体等）。
实际晶粒度不应小于4 级，两个试片上最大与最小级别差应不大于3 级。对于
12Cr2MoWVTiB 钢的成品管，应为回火贝氏体，不得存在自由铁素体，实际晶粒度按实际
检验结果交货。 
5.7  低倍组织 
用连铸坯轧制的钢管，若连铸坯未作过低倍检验，应在钢管上进行低倍检验，钢管横截
面酸浸试片上不得有肉眼可见的白点、夹杂、皮下气泡、翻皮和分层。 
5.8  非金属夹杂物 
用连铸坯轧制的钢管，应作非金属夹杂物检验。钢管的非金属夹杂物按GB/T 10561 中
的JK 系列评级图评级，其A、C、B、D 各类夹杂物级别分别不大于2.5 级，按其中最严重
者判定。根据需方要求，供需双方协商，在成品钢管上可作更严级别的检验。 
5.9  无损探伤 
    所有钢管应进行涡流探伤。所有Ⅲ类锅炉管应进行超声波检验。 
5.10  表面质量 
钢管的内外表面不得有裂缝、折叠、轧折、结疤和离层，这些缺陷应完全清除掉，但清
理处的实际壁厚不得小于壁厚所允许的最小值，而且不影响使用。允许存在由于制造方法造
成的轻微凸起和凹陷。钢管内外表面上，直道允许的深度不大于壁厚的5％，最大深度不大
于0.4mm。 
允许采用机械加工方法（例如研磨）来去除深度较浅的表面缺陷，去除缺陷后，钢管壁
厚不应小于允许的最小壁厚。 
当需方要求时，钢管外表面可涂防腐层。 
 
6  检验与试验 
6.1  试验范围 
6.1.1  钢管按批试验、检验和验收。每批钢管应由同一牌号、炉号、质量等级、尺寸规格和
同一热处理制度的钢管组成。每批钢管的数量不大于100 根。 
6.1.2  如果在订货时商定对钢管的成品化学成分进行检验，每一炉号取一个试样。 
6.1.3  Ⅰ类和Ⅲ类钢管需进行力学和工艺试验的尺寸范围见表12。 
表12  Ⅰ类和Ⅲ类管进行力学和工艺试验的尺寸范围 
力学和工艺试验 
钢管外径 
mm 
钢管壁厚 
mm 
Ⅰ类管 
Ⅲ类管 
拉伸试验 
21.3 
2～3.6 
环状扩口试验 
压扁试验 
拉伸试验、冲击试验 
＞21.3～146 
2～25 
环状扩口试验 
压扁试验 
拉伸试验、冲击试验 
＞146 
2～25 
环状拉伸试验 
注：只有采用14MoV63 钢制成的，壁厚大于10mm 和采用12Cr1MoVG、12Cr2MoWVTiB 钢制成的，当外
径≥76mm，且壁厚≥14mm 的钢管才作冲击试验。 
6.1.4  应进行拉伸试验和冲击试验以及Ⅰ类管的工艺试验的钢管，每批各取二根样管。 
6.1.5  根据需方要求，并在合同中注明试验温度，供方可提供钢管高温规定非比例延伸强度
Rp0.2 其数值供参考。 
6.1.6  对于Ⅰ类锅炉管，应在每批中所取的钢管的一端做工艺试验。 
6.1.7  对于Ⅲ类锅炉管，压扁试验的范围按表13 的规定。 
2－9 


Q/BQB 201－2003 
 
6.1.8  所有钢管应进行涡流探伤。所有的Ⅲ类锅炉管都应进行纵向超声波检验，以检查纵向
缺陷。对于外径大于133mm 的钢管，需方要求对横向缺陷进行超声波检查时，可在订货时
商定；对于外径大于133mm、壁厚大于8mm 的钢管，需方要求对分层缺陷进行超声波检验
时，可在订货时商定。 
6.1.9  对每根钢管的内、外表质量都应进行检查。 
6.1.10  对所有的钢管的外径和壁厚都要进行测量。 
6.1.11  对所有合金钢管，应由生产厂进行防止混钢的检验。 
6.2  取样和试验方法 
6.2.1  化学成分分析的取样和分析方法按GB/T 222 和GB/T 4336 的规定进行。 
表13  Ⅲ类管压扁试验范围 
牌  号 
外  径 
试   验  范  围 
≤51mm 
从每批轧制长度的钢管中任取20％的钢管，在其一端进行压扁试验。
不能识别分段管与轧制长度的从属关系时，则对20％的分段管的一端
进行压扁试验。 
St35.8 
St45.8 
15Mo3 
13CrMo44 
10CrMo910 
12Cr1MoVG 
12Cr2MoWVTiB 
＞51mm 
在每根轧制长度的两端进行压扁试验。不能识别分段管与轧制长度的从
属关系时，应在每根分段管的两端进行压扁试验；当已证明取自分段管
一端的压扁试样的试验结果与取自轧制长度两端的压扁试验结果相同
时，压扁试验可只在分段管的一端进行。 
14MoV63 
全部 
对每根轧制长度的两端做压扁试验，在用分段管试验时，亦相同。 
6.2.2  拉伸试验按GB/T 228 的规定进行。每根样管上取一个试样。试样应包括钢管的整个
壁厚并沿纵向截取。试样不得热处理，标距长度内不得进行矫直。允许清除试样上局部不规
则处，但最薄处的轧制表面应尽可能保留。 
直径≤50mm 的钢管也可用整个管段进行试验。 
当钢管供货批量在10 根以下时，每批在一根钢管上取一个试样。 
6.2.3  冲击试验在室温下进行。对于14MoV63 钢管，每根样管上纵向取一组三个DVM 试
样按DIN 50115 规定进行试验。对于12Cr1MoVG、12Cr2MoWVTiB 钢管，每根样管上按
GB/T 229 纵向取一组三个夏比V 型缺口试样按GB/T 229 进行试验。 
6.2.4 
Ⅰ类锅炉管环状扩口试验的取样和试验方法按DIN EN 10236。 
    Ⅲ类锅炉管压扁试验的取样和试验方法按ASTM A 450 的有关规定进行。 
6.2.5  12Cr1MoVG 和12Cr2MoWVTiB 钢管显微组织检验，每批钢管取一个试样，试验方
法按GB/T 13298；实际晶粒度检验，每批在二根钢管上各取一个试样，试验方法按YB/T 
5148；用连铸坯轧制的钢管如需低倍组织检验，每批在二根钢管上各取一个试样，试验方法
按GB/T 226 和GB/T 1979；用连铸坯轧制的钢管非金属夹杂物检验，每批在二根钢管上各
取一个试样，试验方法按GB/T 10561。 
6.2.6  纵向缺陷超声波检验按SEP 1915 的规定进行，对于12Cr2MoWVTiB 钢管，经供需双
方协议，可按GB/T 5777 的规定进行。 
商定的横向缺陷超声波检验按SEP 1918 的规定进行。 
商定的分层缺陷超声波检验按SEP 1919 的规定进行。 
超声波检验应在切取工艺试验试样之前进行。 
6.2.7  钢管的内外表面用肉眼进行如下检查： 
6.2.7.1  在合适的照明下，检查钢管的整个外表面的缺陷。 
6.2.7.2  采用合适的照明装置，从钢管两端检查钢管内表面的缺陷。 
    钢管必须具有适合于识别其主要缺陷的表面状态。 
6.2.8  钢管的尺寸和外形应采用合适的量具进行检测。 
6.2.9  按SEP 1925 的规定进行涡流探伤，检验钢管的密实性。 
2－10

File: 材料工程师/BQB203-2003一般管.pdf.md
# BQB203-2003一般管.pdf

  宝山钢铁股份有限公司企业标准 
                                                                Q/BQB 203-2003 
           管道、容器、设备结构用无缝钢管 代替 Q/BQB 203－1999 
1  范围 
本标准规定了管道、容器、设备结构用无缝钢管的尺寸、外形、重量、技术要求、检
验与试验、包装、标志和质量证明书。 
本标准适用于宝山钢铁股份有限公司生产的用于制造管道、容器、设备及其它结构中
有较高要求的碳素钢及低合金钢热轧无缝钢管。 
 
2  规范性引用文件 
下列文件中的条款通过本标准的引用而成为本标准的条款。凡是注日期的引用文件，其
随后所有的修改单（不包括勘误的内容）或修订版均不适用于本标准，然而，鼓励根据本标
准达成协议的各方研究是否可使用这些文件的最新版本。凡是不注日期的引用文件，其最新
版本适用于本标准。 
GB/T 222  钢的化学分析用试样取样方法及成品化学成分允许偏差 
GB/T 228  金属材料  室温拉伸试验方法 
GB/T 242  金属管扩口试验方法 
GB/T 246  金属管压扁试验方法 
GB/T 4336  碳素钢和中低合金钢火花源原子发射光谱分析方法（常规法） 
GB/T 2102  钢管的验收、包装、标志及质量证明书 
GB/T 7735  钢管涡流探伤检验方法 
GB/T 8163  输送流体用无缝钢管 
 
3  尺寸、外形、重量 
3.1  外径和壁厚 
3.1.1 外径和壁厚如表1、表2 所示。根据需方要求，经供需双方商定，可供应表1、表2
规定以外的钢管。 
3.1.2  外径的允许偏差应符合表3 规定。 
3.1.3 
壁厚的允许偏差应符合表4 规定。 
3.2  长度 
3.2.1  钢管的通常长度为6m～12m。经供需双方协议，可供应5m～12m 长度范围内的定尺
钢管，其长度允许偏差应符合表5 的规定。 
3.2.2  根据需方要求，经供需双方协议，也可供应其他长度的钢管。 
3.3  外形 
3.3.1 
钢管的弯曲度不得大于如下规定： 
    壁厚≤15mm      1.0mm/m 
    壁厚＞15mm      1.5mm/m 
3.3.2  钢管的两端端面应与钢管轴线垂直，切口毛刺应清除。 
3.4  重量 
3.4.1  钢管按实际重量交货，亦可按理论重量交货。钢管每米理论重量列于表1、表2（钢
的密度按7.85kg/dm3）。 
 
宝山钢铁股份有限公司2003-06-04 发布                              2003-12-15 实施 
2－15 


表1   钢 管 规 格 表（DIN 系列） 
壁         厚     S          mm 
2.0 
 
 
 
 
 
 
 
 
2.3
2.6
2.9
3.2
3.6
4.0
4.5
5.0 
 
 
 
 
5.6
6.3
7.1
8.0
8.8
10.0
11.0
12.5
14.2
16.0
17.5
20.0
22.2
25.0 
 
外径 
da 
mm 
标准
壁厚
Sn 
mm 
钢  管  理  论  重  量     kg/m 
21.3 
 
 
 
 
 
 
 
 
 
 
 
 
 
 
 
 
 
 
 
 
2.0 
0.952
1.08
1.20
1.32
1.43
1.57
25.0 
 
 
 
 
 
 
 
 
 
 
 
 
 
 
 
 
 
 
2.0
1.13 
1.29
1.44
1.58
1.72
1.90
2.07
2.28
26.9 
 
 
 
 
 
 
 
 
 
 
 
 
 
 
 
 
 
 
2.3
 
1.40
1.56
1.72
1.87
2.07
2.26
2.49
30.0 
 
 
 
 
 
 
 
 
 
 
 
 
 
 
 
2.6
 
1.76
1.94
2.11
2.34
2.56
2.83
3.08
3.37
3.68
31.8 
 
 
 
 
 
 
 
 
 
 
 
 
 
 
 
2.6
1.87
2.07
2.26
2.50
2.74
3.03
3.30
3.62
3.96
4.32
33.7 
 
 
 
 
 
 
 
 
 
 
 
 
 
 
 
2.6
1.99
2.20
2.41
2.67
2.93
3.24
3.54
3.88
4.26
4.66
35.0 
 
 
 
 
 
 
 
 
 
 
 
 
 
 
 
2.6
2.08
2.30
2.51
2.79
3.06
3.38
3.70
4.06
4.45
4.88
38.0 
 
 
 
 
 
 
 
 
 
 
 
 
 
 
 
2.6
2.27
2.51
2.75
3.05
3.35
3.72
4.07
4.47
4.93
5.41
42.4 
 
 
 
 
 
 
 
 
 
 
 
 
 
 
2.6
2.55
2.82
3.09
3.44
3.79
4.21
4.61
5.08
5.61
6.18
6.79 
44.5 
 
 
 
 
 
 
 
 
 
 
 
2.6
2.69
2.98
3.26
3.63
4.00
4.44
4.87
5.37
5.94
6.55
7.20 
7.75
8.51
9.09
48.3 
 
 
 
 
 
 
 
 
 
 
 
2.6
2.93
3.25
3.56
3.97
4.37
4.86
5.34
5.90
6.53
7.21
7.95 
8.57
9.45
10.1
51.0 
 
 
 
 
 
 
 
 
 
 
2.6
3.10
3.44
3.77
4.21
4.64
5.16
5.67
6.27
6.94
7.69
8.48 
9.16
10.1
10.9
11.9
54.0 
 
 
 
 
 
 
 
 
 
2.6
3.30
3.65
4.01
4.47
4.93
5.49
6.04
6.68
7.41
8.21
9.08 
9.81
10.9
11.7
12.8
13.9
57.0 
 
 
 
 
 
 
 
 
 
2.9
 
3.87
4.25
4.74
5.23
5.83
6.41
7.10
7.88
8.74
9.67
10.5
11.6
12.5
13.7
15.0
60.3 
 
 
 
 
 
 
 
 
 
 
2.9
4.11
4.51
5.03
5.55
6.19
6.82
7.55
8.39
9.32
10.3
11.2
12.4
13.4
14.7
16.1
63.5 
 
 
 
 
 
 
 
 
 
2.9
4.33
4.76
5.32
5.87
6.55
7.21
8.00
8.89
9.88
10.9
11.9
13.2
14.2
15.7
17.3
18.7
68.0 
 
 
 
 
 
 
 
 
2.9
4.66
5.11
5.72
6.31
7.05
7.77
8.62
9.59
10.7
11.8
12.8
14.3
15.5
17.1
18.8
20.5
21.8
70.0 
 
 
 
 
 
 
 
 
2.9
4.80
5.27
5.90
6.51
7.27
8.01
8.89
9.90
11.0
12.2
13.3
14.8
16.0
17.7
19.5
21.3
22.7
73.0 
 
 
 
 
 
 
 
2.9
5.01
5.51
6.16
6.81
7.60
8.38
9.31
10.4
11.5
12.8
13.9
15.5
16.8
18.7
20.6
22.5
24.0
26.1
76.1 
 
 
 
 
 
 
 
2.9
5.24
5.75
6.44
7.11
7.95
8.77
9.74
10.8
12.1
13.4
14.6
16.3
17.7
19.6
21.7
23.7
25.3
27.7
82.5 
 
 
 
 
 
 
 
3.2
 
6.26
7.00
7.74
8.66
9.56
10.6
11.8
13.2
14.7
16.0
17.9
19.4
21.6
23.9
26.2
28.1
30.8
88.9 
 
 
 
 
 
 
3.2
6.76
7.57
8.38
9.37
10.3
11.5
12.8
14.3
16.0
17.4
19.5
21.1
23.6
26.2
28.8
30.8
34.0
36.5
 
             Q/BQB 203－2003 
95.0 
 
 
 
 
 
 
3.2
 
8.11
8.98
10.0
11.1
12.3
13.9
15.4
17.2
18.7
21.0
22.8
25.4
28.3
31.2
33.4
37.0
39.9
43.2 
101.6 
3.6 
 
 
 
 
 
 
8.70
9.63
10.8
11.9
13.3
14.8
16.5
18.5
20.1
22.6
24.6
27.5
30.6
33.8
36.3
40.2
43.5
47.2 
108.0 
3.6 
 
 
 
 
 
 
9.27
10.3
11.5
12.7
14.1
15.8
17.7
19.7
21.5
24.2
26.3
29.4
32.8
36.3
39.1
43.4
47.0
51.2 
114.3 
3.6 
 
 
 
 
 
 
9.83
10.9
12.2
13.5
15.0
16.8
18.8
21.0
22.9
25.7
28.0
31.4
35.1
38.8
41.8
46.5
50.4
55.1 
121.0 
3.6 
 
 
 
 
 
 
 
11.5
12.9
14.3
15.9
17.8
19.9
22.3
24.3
27.4
29.8
33.4
37.4
41.4
44.7
49.8
54.1
59.2 
127.0 
4.0 
 
 
 
 
 
 
 
12.1
13.6
15.0
16.8
18.8
21.0
23.5
25.7
28.9
31.5
35.3
39.5
43.8
47.3
52.8
57.4
62.9 
133.0 
4.0 
 
 
 
 
 
 
 
12.7
14.3
15.8
17.6
19.7
22.0
24.7
27.0
30.3
33.1
37.1
41.6
46.2
49.8
55.7
60.7
66.6 
139.7 
4.0 
 
 
 
 
 
 
 
13.4
15.0
16.6
18.5
20.7
23.2
26.0
28.4
32.0
34.9
39.2
43.9
48.8
52.7
59.0
64.3
70.7 
152.4 
4.5 
 
 
 
 
 
 
 
 
16.4
18.2
20.3
22.7
25.4
28.5
31.2
35.1
38.4
43.1
48.4
53.8
58.2
65.3
71.3
78.6 
159.0 
4.5 
 
 
 
 
 
 
 
 
17.2
19.0
21.2
23.7
26.6
29.8
32.6
36.8
40.2
45.2
50.7
56.4
61.1
68.6
74.9
82.6 
168.3 
4.5 
 
 
 
 
 
 
 
 
 
 
25.2
28.2
31.6 
34.6
39.0
42.7
48.0
54.0
60.1
65.1
73.1
80.0
88.3 
2－16 
177.8 
5.0 
 
 
 
 
 
 
 
 
 
 
26.6
29.9
33.5 
36.7
41.4
45.2
51.0
57.3
63.8
69.2
77.8
85.2
94.2 
 
 
 
 
 
 


表2   钢 管 规 格 表（国标系列） 
壁    厚    S     mm 
 
2.0
2.5
2.8
3.0 
 
 
 
 
 
 
 
3.2
3.5
4.0
4.5
5.0
5.5
6.0
6.5
7.0
7.5
8.0
8.5
9.0
9.5
10.0
11.0
12.0
13.0
14.0
15.0
16.0 17.0
18.0
19.0
20.0
22.0 24.0
25.0
 
外径 
da 
mm 
标准 
壁厚 
Sn 
mm 
钢    管    理    论    重    量       kg/m 
22.0 
 
 
 
 
 
 
 
 
 
2.0
0.986
1.20
1.33 1.41 1.48
1.60
24.0 
 
 
 
 
 
 
 
 
 
 
2.0
1.09
1.33
1.46
1.55 1.64
1.77
25.0 
 
 
 
 
 
 
 
 
 
2.0
1.13
1.39
1.53 1.63 1.72
1.86
2.07
2.28
28.0 
 
 
 
 
 
 
 
 
2.3
1.74 1.85 1.96
2.11
2.37
2.61
 
29.0 
 
 
 
 
 
 
 
2.6
1.81 1.92 2.04 2.20
2.47
2.72
30.0 
 
 
 
 
 
 
 
 
 
 
2.6
1.88
2.00 2.11
2.29
2.56
2.83 3.08
3.32
3.55
32.0 
 
 
 
 
 
 
 
2.6
2.02 2.15 2.27 2.46
2.76
3.05 3.33
3.59
3.85
4.09
4.32
35.0 
 
 
 
 
 
 
 
2.6
2.22 2.37 2.51 2.72
3.06
3.38 3.70
4.00
4.29
4.57
4.83
38.0 
 
 
 
 
 
 
 
2.6
2.43 2.59 2.75 2.98
3.35
3.72 4.07
4.41
4.74
5.05
5.35
40.0 
 
 
 
 
 
 
 
2.6
2.57 2.74 2.90 3.15
3.55
3.94 4.32
4.68
5.03
5.37
5.70
42.0 
 
 
 
 
 
 
2.6
2.71 2.89 3.06 3.32 3.75
4.16 4.56
4.95
5.33
5.69
6.04
6.38
6.71
 
45.0 
 
 
 
 
 
 
 
2.6
2.91 3.11 3.30 3.58
4.04
4.49 4.93
5.36
5.77
6.17
6.56
6.94
7.30
7.65
7.99 8.32
8.63
9.22
48.0 
 
 
 
 
 
 
 
2.6
3.12 3.33 3.54 3.84
4.34
4.83 5.30
5.76
6.21
6.65
7.08
7.49
7.89
8.28
8.66 9.02
9.37
10.0
50.0 
 
 
 
 
 
 
 
2.6
3.26 3.48 3.69 4.01
4.54
5.05 5.55
6.04
6.51
6.97
7.42
7.86
8.29
8.70
9.10 9.49
9.86
10.6
11.2
51.0 
 
 
 
 
 
 
 
2.6
3.33 3.55 3.77 4.10
4.64
5.16 5.67
6.17
6.66
7.13
7.60
8.05
8.48
8.91
9.3
9.7
10.1
10.9
11.5
54.0 
 
 
 
 
 
 
2.6
3.54 3.77 4.01 4.36 4.93
5.49 6.04
6.58
7.10
7.61
8.11
8.60
9.08
9.54
10.0 10.4
10.9
11.7
12.4
13.1
13.8
57.0 
 
 
 
 
 
 
 
 
 
 
2.9
4.00 4.25
4.62
5.23
5.83 6.41
6.99
7.55
8.10
8.63
9.16
9.67
10.2
10.7
11.1
11.6
12.5
13.3
14.1
14.8
60.0 
 
 
 
 
 
 
 
 
 
 
2.9
4.22 4.48
4.88
5.52
6.16 6.78
7.39
7.99
8.58
9.15
9.71
10.3
10.8
11.3
11.8
12.3
13.3
14.2
15.1
15.9
 
63.5 
 
 
 
 
 
 
 
 
 
2.9
4.48 4.76
5.18
5.87
6.55 7.21
7.87
8.51
9.14
9.75
10.4
10.9
11.5
12.1 12.7
13.2
14.2
15.2
16.2
17.1
17.9 18.7
 
68.0 
 
 
 
 
 
 
 
 
 
 
2.9
4.81 5.11
5.57
6.31
7.05 7.77
8.48
9.17
9.86
10.5
11.2
11.8
12.5
13.1 13.7
14.3
15.5
16.6
17.6
18.6
19.6 20.5
21.4
70.0 
 
 
 
 
 
 
 
 
 
 
2.9
4.96 5.27
5.74
6.51
7.27 8.01
8.75
9.47
10.2
10.9
11.6
12.2
12.9
13.5 14.2
14.8
16.0
17.2
18.3
19.3
20.3 21.3
22.2
73.0 
 
 
 
 
 
 
 
 
 
 
2.9
5.18 5.51
6.00
6.81
7.60 8.38
9.16
9.91
10.7
11.4
12.1
12.8
13.5
14.2 14.9
15.5
16.8
18.1
19.2
20.4
21.5 22.5
23.5 24.4 25.3
26.1
76.0 
 
 
 
 
 
 
 
 
 
 
2.9
5.40 5.75
6.26
7.10
7.93 8.75
9.56
10.4
11.1
11.9
12.7
13.4
14.1
14.9 15.6
16.3
17.6
18.9
20.2
21.4
22.6 23.7
24.7 25.7 26.7
27.6
83.0 
 
 
 
 
 
 
 
3.2
 6.30 6.86 7.79
8.71 9.62
10.5
11.4
12.3
13.1
14.0
14.8
15.6
16.4 17.2
18.0
19.5
21.0
22.4
23.8
25.2 26.4
27.7 28.9 30.0
31.1
89.0 
 
 
 
 
 
 
 
3.2
 6.77 7.38 8.38
9.38 10.4
11.3
12.3
13.2
14.2
15.1
16.0
16.9
17.8 18.6
19.5
21.2
22.8
24.4
25.9
27.4 28.8
30.2 31.5 32.8
34.0
36.4
 
                   Q/BQB 203-2003 
95.0 
 
 
 
 
 
 
 
3.2
 7.90 8.98 10.0
11.1
12.1
13.2
14.2
15.2
16.2
17.2
18.1
19.1 20.0
21.0
22.8
24.6
26.3
28.0
29.6 31.2
32.7 34.2 35.6
37.0
39.6 42.0
43.2
102.0 
 
 
 
 
 
 
 
 
3.6
8.50 9.67 10.8
12.0
13.1
14.2
15.3
16.4
17.5
18.5
19.6
20.6 21.7
22.7
24.7
26.6
28.5
30.4
32.2 33.9
35.6 37.3 38.9
40.4
43.4 46.2
47.5
108.0 
 
 
 
 
 
 
 
 
3.6
9.02 10.3 11.5
12.7
13.9
15.1
16.3
17.4
18.6
19.7
20.9
22.0 23.1
24.2
26.3
28.4
30.5
32.5
34.4 36.3
38.2 40.0 41.7
43.4
46.7 49.7
51.2
114.0 
 
 
 
 
 
 
 
 
 
3.6
9.54 10.9 12.2
13.4
14.7
16.0
17.2
18.5
19.7
20.9
22.1
23.3 24.5
25.6
27.9
30.2
32.4
34.5
36.6 38.7
40.7 42.6 44.5
46.4
49.9 53.3
54.9
121.0 
 
 
 
 
 
 
 
 
 
 
3.6
11.5 12.9
14.3
15.7
17.0
18.4
19.7
21.0
22.3
23.6
24.9 26.1
27.4
29.8
32.3
34.6
36.9
39.2 41.4
43.6 45.7 47.8
49.8
53.7 57.4
59.2
127.0 
 
 
 
 
 
 
 
 
4.0
 12.1 13.6
15.0
16.5
17.9
19.3
20.7
22.1
23.5
24.8
26.2 27.5
28.9
31.5
34.0
36.5
39.0
41.4 43.8
46.1 48.4 50.6
52.8
57.0 61.0
62.9
133.0 
 
 
 
 
 
 
 
 
4.0
 12.7 14.3
15.8
17.3
18.8
20.3
21.8
23.2
24.7
26.1
27.5 28.9
30.3
33.1
35.8
38.5
41.1
43.7 46.2
48.6 51.0 53.4
55.7
60.2 64.5
66.6
140.0 
 
 
 
 
 
 
 
 
4.0
 13.4 15.0
16.6
18.2
19.8
21.4
23.0
24.5
26.0
27.6
29.1 30.6
32.1
35.0
37.9
40.7
43.5
46.2 48.9
51.6 54.2 56.7
59.2
64.0 68.7
70.9
146.0 
 
 
 
 
 
 
 
 
4.0
 14.0 15.7
17.4
19.1
20.7
22.4
24.0
25.6
27.2
28.8
30.4 32.0
33.5
36.6
39.7
42.6
45.6
48.5 51.3
54.1 56.8 59.5
62.2
67.3 72.2
74.6
152.0 
 
 
 
 
 
 
 
 
4.5
 14.6 16.4
18.1
19.9
21.6
23.3
25.0
26.7
28.4
30.1
31.7 33.4
35.0
38.3
41.4
44.6
47.7
50.7 53.7
56.6 59.5 62.3
65.1
70.5 75.8
78.3
159.0 
 
 
 
 
 
 
 
 
4.5
 15.3 17.2
19.0
20.8
22.6
24.5
26.2
28.0
29.8
31.6
33.3 35.0
36.8
40.2
43.5
46.8
50.1
53.3 56.4
59.5 62.6 65.6
68.6
74.3 79.9
82.6
 
168.0 
 
 
 
 
 
 
 
 
 
 
4.5
24.0
25.9
27.8
29.7
31.6
33.4
35.3 37.1
39.0
42.6
46.2
49.7
53.2
56.6 60.0
63.3 66.6 69.8
73.0
79.2 85.2
88.2
 
2－17 
180.0 
 
 
 
 
 
 
 
 
 
 
5.0
25.7
27.8
29.9
31.9
33.9
36.0
38.0
41.9
45.8
49.7
53.5
57.3
61.0 64

Q/BQB 203－2003 
 
表3  外径允许偏差 
外径 da    mm 
外径允许偏差 
≤50 
±0.5mm 
＞50 
±1%da 
 
表4  壁厚允许偏差 
壁厚允许偏差 
外径da≤130mm 
外径da＞130mm 
壁厚S 
壁厚S 
S≤2·Sn 
2·Sn＜S≤4·Sn 
S＞4·Sn
S≤0.05da 
0.05da＜S≤0.11 da 
S＞0.11 da  
＋15％ 
－10％ 
＋12.5% 
－10％ 
±9% 
＋15％ 
－10％ 
±12.5% 
±10% 
注：Sn 为标准壁厚（见表1 和表2）   
 
表5  定尺长度的允许偏差 
定尺长度 
长度允许偏差 
≤ 6m 
＋10mm 
0 
＞ 6m 
＋15mm 
0 
3.4.2 
钢管的实际重量与理论重量的偏差不得大于下列规定： 
单根钢管                 ＋10％ 
                         －8％ 
不少于10 吨时的车载量    ＋10％ 
                          －5％ 
3.5  标记示例 
用St44.0 钢制造的外径为76.1mm，壁厚为2.9mm 的钢管其标记为： 
钢管St44.0－76.1×2.9－Q/BQB 203－2003 
 
4  技术要求 
4.1  牌号和化学成分 
4.1.1  钢的牌号和化学成分（熔炼分析）应符合表6 规定。经供需双方协商，可供应其它牌号的钢管。 
表6  钢的牌号和化学成分 
化    学    成    分      ％ 
牌 号 
C 
Si 
Mn 
P 
S 
Cr 
Ni 
Cu 
St37.0 
≤0.17 
0.17～0.37 
0.35～0.65
≤0.025 
≤0.020 
≤0.25 
≤0.25 
≤0.20 
St44.0 
≤0.21 
0.17～0.37 
0.50～0.80
≤0.025 
≤0.020 
≤0.25 
≤0.25 
≤0.20 
St52.0 
≤0.22 
≤0.55 
≤1.60 
≤0.025 
≤0.020 
≤0.25 
≤0.25 
≤0.20 
St55 
0.33～0.41 
0.17～0.37 
0.50～0.80
≤0.025 
≤0.020 
≤0.25 
≤0.25 
≤0.20 
CK45 
0.42～0.50 
0.17～0.37 
0.50～0.80
≤0.025 
≤0.020 
≤0.25 
≤0.25 
≤0.20 
4.1.2  钢管的成品化学成分允许偏差按GB/T 222 的有关规定。 
4.2 
冶炼方法 
钢管所用的钢采用电炉或氧气转炉冶炼。 
4.3  交货状态 
4.3.1  钢管通常以热轧状态交货，用户要求正火处理，需在订货时商定。 
4.3.2  如果钢管终轧温度与正火温度相同，认为满足了正火要求。 
4.3.3  如果要求钢管表面涂防腐涂料，应在订货时商定。 
2－18 


Q/BQB 203－2003 
 
4.4  力学性能 
钢管室温下的纵向力学性能应符合表7 的规定 
表7  力学性能 
下屈服强度ReL， MPa 
壁厚  mm 
牌  号 
抗拉强度 
Rm， MPa  
≤16 
＞16 
断后伸长率 
A， ％ 
St37.0 
350～480 
≥235 
≥225 
≥25 
St44.0 
420～550 
≥275 
≥265 
≥21 
St52.0 
500～650 
≥355 
≥345 
≥21 
St55 
540～645 
≥295 
≥285 
≥17 
CK45 
590～730 
≥335 
≥325 
≥14 
注：当屈服现象不明显时，以规定非比例延伸强度Rp0.2代替下屈服强度。 
4.5  密实性 
    钢管应逐根进行涡流探伤检验，以检验钢管的密实性。需方如对钢管的密实性进行复验时，也可按GB/T 
8163 的规定进行水压试验，但最高试验压力不超过20MPa。 
4.6  工艺试验 
4.6.1  用St37.0、St44.0、St52.0 钢制造的钢管，应进行压扁试验。根据需方要求，供需双方商定并在合同中
注明，用St55 钢制造的钢管也可进行压扁试验。 
压扁试验后，试样上不允许存在裂缝或裂口，钢管压扁后平板间距离按下式计算： 
S/da
)S
(1
H
+
+
= α
α
式中：S－钢管的公称壁厚，mm； 
         da－钢管的公称外径，mm； 
         α－单位长度变形系数，对于St37.0，α=0.09；对于St44.0、St52.0，α=0.07；对于St55 ，α=0.06 
    如果S/da 大于0.15，该牌号钢的α值应减小0.01。 
4.6.2  根据需方要求，并在合同中注明，用St37.0、St44.0、St52.0 钢制造，壁厚不大于8mm 的钢管，可进
行扩口试验。 
扩口试验在冷状态下进行，顶口锥度为30°、45°、60°中的一种，扩口后试样不得出现裂缝或裂口，
扩口试样外径扩口率应符合表8 规定。 
表8  扩口率 
扩口率    % 
内径/外径 
牌号 
≤0.6 
＞0.6～0.8 
＞0.8 
St37.0  
St44.0 
10 
12 
17 
St52.0  
8 
10 
15 
 
4.7  表面质量 
    钢管的内外表面不得有裂缝、折叠、轧折、离层和结疤，这些缺陷应完全清除掉，但清理处的实际壁厚
不得小于壁厚所允许的最小值。 
允许存在由于制造方式所造成的轻微凸起、凹陷或浅的辊痕，但钢管的外径和壁厚必须在允许的尺寸偏
差之内，且不影响钢管的使用性能。 
 
5  检验与试验 
5.1  钢管的尺寸应用合适的量具逐根进行测量。 
5.2  钢管的内、外表面需在照明下用肉眼逐根进行检查。 
2－19 


Q/BQB 203－2003 
 
5.3 
钢管的检验项目、取样数量和试验方法应符合表9 的规定。 
表9  钢管的检验项目、试验方法及取样数量 
序号 
检验项目 
试验方法 
取样数量 
1 
化学成分 
GB/T 222，GB/T 4336 
每炉一个试样 
2 
拉伸试验 
GB/T 228 
每批一个试样 
3 
压扁试验 
GB/T 246 
每批一个试样 
4 
扩口试验 
GB/T 242 
每批一个试样 
5 
涡流探伤 
GB/T 7735 
逐根 
 
5.4  组批规则 
5.4.1  钢管按批进行检验和验收。每批钢管应由同一规格、同一牌号、同一炉号的钢管组成。当需方事先未
提出特殊要求时，碳素钢管可以不同炉号的同一规格、同一牌号的钢管组成一批。 
5.4.2  钢管每批为200 根，剩余钢管的根数不小于100 根时，单独为一批；小于100 根时，应并入相邻的一
批中。 
5.5  复验与判定原则 
    对于拉伸试验、压扁试验及扩口试验，初验如有一项试验结果（包括该项试验所要求的任一指标）不合
格，则应将该根钢管剔除，并从同一批钢管中重新取2 根钢管复验不合格的项目，复验结果即使有一个指标
不合格，则整批钢管不予验收。 
    供方可对复验不合格的钢管进行正火处理，作为新的一批提交验收。 
 
6  包装、标志和质量证明书 
钢管的包装、标志和质量证明书应符合GB/T 2102 的规定。 
 
 
 
 
 
 
 
 
 
 
 
 
 
 
 
 
 
 
 
 
 
 
2－20 


Q/BQB 203－2003 
 
附录A（资料性附录） 
预计温度下的强度特性值 
   
表 A.1  St37.0、St44.0、St52.0 牌号的钢管预计温度下的强度特性值Rp0.2 
预计温度下的强度特性值MPa 
50℃ 
200℃ 
250℃ 
300℃ 
壁厚    mm 
牌 号 
≤16 
＞16～25 
≤16 
＞16～25 
≤16
＞16～25 
≤16
＞16～25 
St37.0 
255 
235 
185 
175 
165 
155 
140 
135 
St44.0 
275 
265 
215 
205 
195 
185 
165 
160 
St52.0 
355 
345 
245 
235 
225 
215 
195 
190 
注： 
1  表列值为规定非比例延伸强度RP0.2 的估计值，未被证实。此值在计算时应考虑代入较高的安全系数（例：
DIN 2413－1972 版中适用范围为20％）。 
2  对于大于50℃至小于200℃中间范围，应在20℃（见表7）和200℃之间线性内插，不随意凑成整数。 
 
表A.2  St55 牌号的钢管预计温度下的强度特性值下屈服强度 
下屈服强度，MPa 
 
牌  号 
20℃ 
St55 
355 
注： 
1  对于按DIN 2413 计算壁厚的钢管，20℃时的强度特性值，可用于120℃以下的温度。 
2  外径≤30mm、壁厚≤3mm 的钢管，允许降低10MPa。 
 
 
 
 
附加说明： 
本标准与DIN1629－1984、DIN2448－1981 的一致性程度为非等效。 
本标准代替Q/BQB 203－1999。 
本标准与Q/BQB 203－1999 相比主要变化如下： 
――外径范围上限扩大到180.0mm； 
――通常长度下限修改6m； 
――加严P、S、Cu 含量的要求； 
――涡流探伤采用国家标准。 
本标准的附录A 为资料性附录。 
本标准由宝山钢铁股份有限公司制造管理部提出。 
本标准由宝山钢铁股份有限公司制造管理部起草。 
本标准起草人：杨新亮。 
本标准于1985 年首次发布，1989 年第一次修订，1994 年第二次修订，1999 年第三次修订。 
2－21
