Repository: kujaxr/obsidian-vault

File: 材料工程师/BQB230-2003钻探管.pdf.md
# BQB230-2003钻探管.pdf

宝山钢铁股份有限公司企业标准 
                                                             Q/BQB 230－2003 
                     钻探用无缝钢管        代替 Q/BQB 230－1999 
 
1  范围 
本标准规定了钻探用无缝钢管的尺寸、外形、技术要求、检验与试验、包装、标志和质量证
明书。 
本标准适用于宝山钢铁股份有限公司生产的钻探用热轧无缝钢管。 
 
2  规范性引用文件 
下列文件中的条款通过本标准的引用而成为本标准的条款。凡是注日期的引用文件，其随后
所有的修改单（不包括勘误的内容）或修订版均不适用于本标准，然而，鼓励根据本标准达成协
议的各方研究是否可使用这些文件的最新版本。凡是不注日期的引用文件，其最新版本适用于本
标准。 
GB/T 222  钢的化学分析用试样取样方法及成品化学成分允许偏差 
GB/T 228  金属材料  室温拉伸试验方法 
GB/T 2102  钢管的验收、包装、标志及质量证明书 
GB/T 4336  碳素钢和中低合金钢火花源原子发射光谱分析方法（常规法） 
GB/T 7735  钢管涡流探伤检验方法 
 
3  尺寸、外形及重量 
3.1  钢管的外径和壁厚符合表1 的规定。根据需方要求，经供需双方商定，可供应表1 以外规
格的钢管。 
               表1                 mm 
外 径    da 
壁 厚    S 
42.0 
5.0、6.0、6.5 
42.4 
5.0  5.6、6.0、6.3、6.8 
50.0 
5.5、5.6  6.5 
54.0 
6.5、7.0 
60.3 
7.1、7.5、8.0 
63.5 
7、7.1 
73.0 
4.5、6.5、8.8、9.0、9.19、10.0 
76.0 
6.0 
88.9 
4.5、5.0、8.8、10.0 
89.0 
4.5、5.0、6.0、9.0、10.0 
108.0 
4.5、7.1 
127.0 
4.5 
3.2  钢管外径和壁厚的允许偏差应符合表2 的规定。 
表2   
外径允许偏差 
壁厚允许偏差 
±1％da 
+12.5%S 
－10%S 
3.3  钢管的通常长度为6m～12m。经供需双方协议，可供应5m～12m 长度范围内的定尺钢管，
其长度允许偏差应符合表3 的规定。 
 
宝山钢铁股份有限公司2003-06-04 发布                                  2003-12-15 实施 
2－22 


Q/BQB 230-2003 
表3 
长度  m 
允许偏差  mm 
≤6 
+10 
0 
＞6 
+15 
0 
注：按定尺长度供货时，可配供不超过总量10％的非定尺管（不小于4.5m）。 
3.4  钢管的弯曲度不得大于1.0mm/m。 
3.5  钢管以实际重量交货。 
 
4  技术要求 
4.1 
钢的牌号及化学成分（熔炼分析）应符合表4 的规定。 
表4 
化 学 成 分     ％ 
P 
S 
Cu 
Cr 
Ni 
 
牌 号 
 
C 
Si 
Mn 
Mo 
不大于 
STM-R780 
0.38～0.45 0.15～0.35 1.55～1.85
0.15 ～0.25
0.025
0.020 0.20 0.30 0.30
4.2  钢管以热轧状态交货。 
4.3  钢管交货状态的纵向力学性能应符合表5 的规定。 
表5 
力 学 性 能 
 
牌 号 
规定总延伸强度 
Rt0.5  ，MPa 
抗拉强度 
Rm  ，MPa 
断后伸长率 
A ， % 
STM-R780 
≥520 
≥780 
≥15 
4.4 钢管应逐根进行涡流探伤以检验钢管的密实性。 
 
5 
检验与试验 
5.1 
钢管的尺寸应用合适的量具逐根进行测量。 
5.2 
钢管的内外表面需在照明下用肉眼逐根进行检查。 
5.3 
钢管的检验项目、取样数量和试验方法应符合表6 的规定。 
表6 
序 号 
检验项目 
试验方法 
取样数量 
1 
化学成分 
GB/T 222，GB/T 4336 
每炉一个试样 
2 
拉伸试验 
GB/T 228 
每批一个试样 
3 
涡流探伤 
GB/T 7735 
逐根 
5.4 钢管按批进行检查、检验和验收。每批钢管应由同一规格、同一牌号、同一炉号的钢管
组成。每批钢管为100 根，剩余钢管的根数不少于50 根时，则单独为一批；少于50 根时，
应并入相邻的一批中。 
5.5 拉伸试验如有一项试验结果不合格，则应将该根钢管剔除，并从同一批钢管中再取2
根钢管复验不合格项目，复验结果即使有一个指标不合格，则整批钢管不予验收。 
 
6 
包装、标志和质量证明书 
每根钢管的一端应涂印红色色环一道，其余要求应符合GB/T 2102 的规定。 
 
 
 
2－23 


Q/BQB 230-2003 
附加说明： 
本标准与JIS G3465－1988 的一致性程度为非等效。 
本标准代替Q/BQB 230－1999。 
本标准与Q/BQB 230－1999 相比主要变化如下： 
――增加供货规格范围； 
――通常长度下限修改为6m； 
――加严P、S、Cu 含量的要求； 
――涡流探伤采用国家标准。 
本标准由宝山钢铁股份有限公司制造管理部提出。 
本标准由宝山钢铁股份有限公司制造管理部起草。 
本标准起草人：杨新亮。 
本标准于1993 年首次发布，1999 年第一次修订。 
 
2－24

File: 材料工程师/BQB231-2003CT1油管.pdf.md
# BQB231-2003CT1油管.pdf

宝山钢铁股份有限公司企业标准 
                                                                     Q/BQB 231-2003 
                CT1 油管管料用无缝钢管     代替 Q/BQB 231－1999 
 
1  范围 
本标准规定了CT1 油管管料用无缝钢管的尺寸、外形、技术要求、检验与试验、包装、标
志和质量证明书。 
本标准适用于宝山钢铁股份有限公司生产的用作油管管料的CT1 无缝钢管。 
 
2  规范性引用文件 
下列文件中的条款通过本标准的引用而成为本标准的条款。凡是注日期的引用文件，其随后
所有的修改单（不包括勘误的内容）或修订版均不适用于本标准，然而，鼓励根据本标准达成协
议的各方研究是否可使用这些文件的最新版本。凡是不注日期的引用文件，其最新版本适用于本
标准。 
GB/T 222  钢的化学分析用试样取样方法及成品化学成分允许偏差 
GB/T 228  金属材料  室温拉伸试验方法 
GB/T 2102  钢管的验收、包装、标志和质量证明书 
GB/T 4336  碳素钢和中低合金钢火花源原子发射光谱分析方法（常规法） 
API SPEC 5CT  套管和油管规范 
SEP 1925－1980  钢管的涡流密实性检验 
 
3 
尺寸、外形及重量 
3.1  外径和壁厚 
3.1.1  钢管公称外径为88.9mm，公称壁厚为6.45mm。 
3.1.2  钢管的外径和壁厚允许偏差应符合表1 的规定。 
表1 
外径允许偏差 
+ 0.50mm 
－0.20mm 
壁厚允许偏差 
+ 0.97mm 
－0.77mm 
 
3.2  钢管的通常长度为9400mm～9750mm。经供需双方协商，并在合同中注明，亦可供应其它
长度的钢管。 
3.3  外形 
3.3.1 
钢管的弯曲度不得大于1.0mm/m。 
3.3.2 
钢管两端端面应与钢管轴线垂直，切口毛刺应予清除。 
3.4  重量 
钢管按实际重量交货，亦可按理论重量交货。钢管每米理论重量为13.115kg/m（钢的密度为
7.85kg/dm3）。 
 
宝山钢铁股份有限公司2003-06-04 发布                                  2003-12-15 实施 
2－25 


Q/BQB 231-2003 
4  技术要求 
4.1 
钢的牌号和化学成分 
4.1.1  钢的牌号和化学成分（熔炼分析）应符合表2 的规定。 
表2 
化    学    成    分      ％ 
P 
S 
Ni 
Sn 
牌号 
C 
Si 
Mn 
Cr 
Al 
不大于 
CT1 
0.17～0.22 
0.15～0.35 
1.15～1.35 
0.40～0.60 
0.01～0.04 
0.030
0.030 
0.25 
0.03 
 
4.1.2  钢管的成品化学成分允许偏差应符合GB/T 222 的有关规定。 
4.2  交货状态 
    钢管以热轧状态交货。 
4.3  力学性能 
    经适当热处理，钢管的力学性能应达到API SPEC 5CT 中N80 钢级的要求。 
4.4  密实性 
    钢管应逐根进行涡流探伤以检验钢管的密实性，涡流探伤对比试样人工缺陷通孔直径为
φ2.2mm±0.01mm。 
4.5  表面质量 
    钢管表面质量按API SPEC 5CT 中N80 油管表面质量要求执行。 
 
5  检验与试验 
    钢管的验收规则按GB/T 2102 的规定。 
    钢管按炉进行检查和验收。 
 
6  包装、标志和质量证明书 
钢管的包装、标志、质量证明书应符合GB/T 2102 的规定。 
每捆钢管重量不超过2 吨，钢管表面应涂防腐油。 
经供需双方协商，并在合同中注明，亦可按协议规定标志。 
 
 
 
 
附加说明： 
本标准代替Q/BQB 231－1999。 
    ――进行编辑性修改。 
本标准由宝山钢铁股份有限公司制造管理部提出。 
本标准由宝山钢铁股份有限公司制造管理部起草。 
本标准起草人：杨新亮。 
本标准于1996 年首次发布，1999 年第一次修订。 
2－26

File: 材料工程师/BQB232-2003射孔枪管.pdf.md
# BQB232-2003射孔枪管.pdf

宝山钢铁股份有限公司企业标准 
                                                                    Q/BQB 232－2003 
                油气井射孔枪用无缝钢管      代替 BZJ 232－1999 
 
1  范围 
本标准规定了油气井射孔枪用的无缝钢管的尺寸、外形、技术要求、检验与试验、包装、
标志和质量证明书。 
本标准适用于宝山钢铁股份有限公司生产的供制造油气井射孔枪枪体用的热轧无缝钢管。 
 
2  规范性引用文件 
下列文件中的条款通过本标准的引用而成为本标准的条款。凡是注日期的引用文件，其随后
所有的修改单（不包括勘误的内容）或修订版均不适用于本标准，然而，鼓励根据本标准达成协
议的各方研究是否可使用这些文件的最新版本。凡是不注日期的引用文件，其最新版本适用于本
标准。 
GB/T 222  钢的化学分析用试样取样方法及成品化学成分允许偏差 
GB/T 228  金属材料  室温拉伸试验方法 
GB/T 229  金属夏比缺口冲击试验方法 
GB/T 4336  碳素钢和中低合金钢火花源原子发射光谱分析方法（常规法） 
GB/T 5777  无缝钢管超声波探伤方法 
GB/T 7735  钢管涡流探伤检验方法 
GB/T 12606  钢管漏磁探伤方法 
Q/BQB 203  管道、容器、设备结构用热轧无缝钢管 
 
3 
尺寸、外形及重量 
3.1  钢管的外径和壁厚应符合表1 的规定。经供需双方协商，亦可供应表1 以外规格的钢管。 
                                       表1            mm 
外径    da 
壁厚    S 
60.3 
5.0 
68.0 
5.5、6.3 
73.0 
5.51、7.82 
83.0 
9.0 
88.9 
6.45、7.1、8.0、8.8、9.19、10.0、12.0 
101.6 
9.0、9.5、10.0、11.0 
114.3 
10.0、12.5、13.0 
127.0 
9.5、11.0 
159.0 
12.0、12.5、13.0 
3.2  钢管外径和壁厚的允许偏差为： 
    外径： ± 1％da   ； 壁厚： ± 12.5%S  
3.3  钢管通常长度为8m～12m。 
3.4 
钢管弯曲度应不大于1.0mm/m。 
3.5 
钢管以实际重量交货。 
 
宝山钢铁股份有限公司2003-06-04 发布                                  2003-12-15 实施 
2－27 


Q/BQB 232-2003 
4  技术要求 
4.1 
钢的牌号及化学成分（熔炼分析）应符合表2 的规定。 
表2 
化    学    成    分      ％ 
牌号 
C 
Si 
Mn 
P 
S 
Cr 
Mo 
32CrMo4 
0.29～0.36 
0.17～0.37 
0.50～0.80 
≤0.025 
≤0.020 
0.90～1.20 
0.20～0.30 
 
4.2  钢管经调质处理后供货，其力学性能应符合表3 的规定。 
4.3  钢管应逐根进行涡流、漏磁探伤（或超声波探伤）和管端磁粉探伤。涡流探伤参考标
样钻孔∅3.2mm，漏磁或超声波探伤参考标样刻槽深度为12.5％S（S 为名义壁厚）。 
4.4  表面质量 
    钢管的内外表面不得有裂缝、折叠、轧折、离层和结疤，这些缺陷应完全清除掉，但清
理处的实际壁厚不得小于壁厚所允许的最小值。 
允许存在由于制造方式所造成的轻微凸起、凹陷或浅的辊痕，但钢管的外径和壁厚必须
在允许的尺寸偏差之内，且不影响钢管的使用性能。 
表3 
冲击功Akv  ，J 
纵向试样尺寸 mm 
横向试样尺寸 mm 
规定总延
伸强度 
Rt0.6  ，MPa 
抗拉 
强度 
Rm ，MPa 
断后 
伸长率 
A，％ 
10×10
10×7.5
10×5 
10×10 
10×7.5 
10×5 
牌  号 
不  小  于 
32CrMo4 
724 
793 
14 
42 
34 
23 
27 
22 
15 
注：当外径<73.03mm 时，不作冲击试验；当73.03≤外径＜101.6mm 时，作纵向冲击试验；当外径≥101.6mm
时，作横向冲击试验。试验温度为0℃。 
 
5  检验与试验 
5.1  钢管的尺寸应用合适的量具逐根进行测量。 
5.2  钢管的内、外表面需在照明下用肉眼逐根进行检查。 
5.3  钢管的检验项目、取样数量及试验方法应符合表4 的规定。 
表4 
序号 
试验项目 
试验方法 
取样数量 
1 
化学成分 
GB/T 222，GB/T 4336 
每炉一个试样 
2 
拉伸试验 
GB/T 228 
每批一个试样 
3 
冲击试验 
GB/T 229 
每批在一根钢管上取一组三个试样
4 
涡流探伤 
GB/T7735 
逐根 
5 
漏磁探伤 
GB/T 12606 
逐根 
6 
超声波探伤 
GB/T5777 
逐根 
7 
管端磁粉探伤 
－ 
逐根（两端） 
 
5.4  组批规则 
5.4.1  钢管按批进行检查、检验和验收。每批钢管应由同一规格、同一牌号、同一炉号的钢
管组成。 
5.4.2  钢管每批为200 根，剩余钢管的根数不小于100 根时，单独为一批；小于100 根时，
应并入相邻的一批中。 
5.5  复验与判定原则 
拉伸和冲击试验如有一项试验结果（包括该项试验所要求的任一指标）不合格，则应
2－28 


Q/BQB 232-2003 
将该根钢管剔除，并从同一批钢管中重新取2 根钢管复验不合格的项目，复验结果即使有一
个指标不合格，则整批钢管不予验收。 
供方可对复验不合格的钢管进行调质处理，作为新的一批提交验收。 
 
6  包装、标志和质量证明书  
    钢管的包装、标志和质量证明书等应符合GB/T 2102 的规定。 
 
 
 
附加说明： 
本标准代替BZJ 232－1999。 
本标准与BZJ 232－1999 相比主要变化如下： 
――增加供货规格范围； 
――通常长度下限修改为8m； 
――加严P、S 含量的要求； 
――修改冲击试验规定。 
本标准由宝山钢铁股份有限公司制造管理部提出。 
本标准由宝山钢铁股份有限公司制造管理部起草。 
本标准起草人：杨新亮。 
本标准于1997 年首次发布，1999 年第一次修订。 
2－29

File: 材料工程师/BQB234-2003隔热油管.pdf.md
# BQB234-2003隔热油管.pdf

宝山钢铁股份有限公司企业标准 
                                                              Q/BQB 234－2003 
         油田用隔热油管管料       代替 BZJ 234－1998 
 
1 范围 
    本标准规定了油田用隔热油管管料的尺寸、外形、重量、技术要求、试验方法、检验规则、
包装、标志和质量证明书。 
本标准适用于宝山钢铁股份有限公司生产的用于油田的稠油热采隔热油管。 
 
2  规范性引用文件 
下列文件中的条款通过本标准的引用而成为本标准的条款。凡是注日期的引用文件，其随
后所有的修改单（不包括勘误的内容）或修订版均不适用于本标准，然而，鼓励根据本标准达
成协议的各方研究是否可使用这些文件的最新版本。凡是不注日期的引用文件，其最新版本适
用于本标准。 
GB/T 222  钢的化学分析用试样取样方法及成品化学成分允许偏差 
GB/T 4336  碳素钢和中低合金钢火花源原子发射光谱分析方法（常规法） 
GB/T 5777  无缝钢管超声波探伤方法 
GB/T 7735  钢管涡流探伤检验方法 
GB/T 12606  钢管漏磁探伤方法 
API SPEC 5CT  套管和油管规范 
 
3 尺寸及钢级 
    隔热油管的内层管和外层管均不车螺纹，不带接箍。内层管管端外加厚，外层管为平端管。
隔热油管的尺寸规格、钢级和管端形式等应符合表1 规定。 
表1 
长度  m 
 
 
外径mm 
 
壁厚mm 
 
钢级 
 
管端形式 
Ⅰ类长度 
Ⅱ类长度 
114.30 
6.35 
N80-Q 
平端 
9.5 
9.1 
外层管 
114.30 
6.88 
N80-Q 
平端 
9.6 
9.2 
73.02 
5.51 
N80-Q 
外加厚 
9.4 
9.0 
内层管 
88.90 
6.45 
N80-Q 
平端 
9.5 
9.1 
 
基于焊接性能等原因，内、外层管体采用同一材质，且碳当量Ceq<0.6，其计算公式为： 
15
5
V
Mo
Cr
6
）
（
）
（
Cu
Ni
Mn
C
Ceq
+
+
+
+
+
+
=
 
 
4 尺寸允许偏差  
4.1 外径、壁厚和长度允许偏差应符合表2 规定。 
4.2 内层管外加厚端尺寸及偏差应符合图1 规定。 
 
宝山钢铁股份有限公司2003-06-04 发布                                 2003-12-15 实施 
2－30 


Q/BQB 234-2003 
表2 
规格  mm 
外径允许偏差 
壁厚允许偏差 
长度允许偏差 
88.9×6.45 
114.3×6.35 
按API SPEC 5CT 
按API SPEC 5CT 
       ＋100mm 
0 
73.02×5.51 
114.3×6.88 
按API SPEC 5CT 
按API SPEC 5CT 
＋50mm 
-50mm 
70～108 
Ф73．02 
～50 
Ф80±1 
图1 
4.3 内层管和外层管供应长度配比应符合表3 规定。 
表3 
规格  mm 
Ⅰ类长度 
Ⅱ类长度 
114.30×6.35 
9.5 m 
9.1 m 
114.30×6.88 
9.6 m 
9.2 m 
73.02×5.51 
9.4 m 
9.0 m 
88.90×6.45 
9.5 m 
9.1 m 
供应配比 
≥90% 
＜10% 
 内、外层管均应按表3 长度分类并按长度分类配套供应，分类包装。 
 
5 交货状态 
    内层管、外层管均应以调质状态交货。 
 
6 密实性检验 
    供方可用涡流探伤或漏磁探伤或超声波探伤等无损探伤方法代替水压试验。无损探伤代替
水压试验时，钢管仍应保证达到水压试验所规定的要求。 
 
7 管体标记 
    钢管喷印标记为：厂标 Q/BQB 234-2003 N80-Q 规格 炉号 
 
8 其它技术条件 
其他技术条件应符合API SPEC 5CT 的有关规定。 
 
附加说明： 
本标准代替BZJ 234－1998。 
本标准与BZJ 234－1998 相比主要变化如下： 
――增加供货规格范围； 
――取消接箍料。 
本标准由宝山钢铁股份有限公司制造管理部提出。 
本标准由宝山钢铁股份有限公司制造管理部起草。 
本标准起草人：杨新亮。 
本标准于1998 年首次发布。 
2－31

File: 材料工程师/BQB250-2003氧气瓶管.pdf.md
# BQB250-2003氧气瓶管.pdf

宝山钢铁股份有限公司企业标准 
                                                                   Q/BQB 250－2003 
                  氧气瓶用无缝钢管          代替BZJ 250－1999 
 
1  范围 
本标准规定了氧气瓶用无缝钢管的尺寸、外形、重量、技术要求、检验与试验、包装、标
志和质量证明书。 
本标准适用于宝山钢铁股份有限公司生产的用于制造氧气瓶的热轧无缝钢管。 
 
2  规范性引用文件 
下列文件中的条款通过本标准的引用而成为本标准的条款。凡是注日期的引用文件，其随后
所有的修改单（不包括勘误的内容）或修订版均不适用于本标准，然而，鼓励根据本标准达成协
议的各方研究是否可使用这些文件的最新版本。凡是不注日期的引用文件，其最新版本适用于本
标准。 
GB/T 222  钢的化学分析用试样取样方法及成品化学成分允许偏差 
GB/T 228  金属材料  室温拉伸试验方法 
GB/T 229  金属夏比缺口冲击试验方法 
GB/T 4336  碳素钢和中低合金钢的光电发射光谱分析方法   
GB/T 5777  无缝钢管超声波探伤检验方法 
GB/T 7735  钢管涡流探伤检验方法 
    Q/BQB 203  管道、容器、设备结构用无缝钢管 
    
3  尺寸、外形和重量 
3.1  钢管的外径和壁厚应符合Q/BQB 203 中表1、表2 的规定，其允许偏差按Q/BQB 203 中表
3、表4 规定执行。 
3.2 
钢管的长度、外形和重量应符合Q/BQB 203 的规定。 
 
4  技术要求  
4.1 牌号和化学成分 
4.1.1  钢的牌号和化学成分（熔炼分析）应符合表1 的规定。 
4.1.2  钢管的成品化学成分允许偏差应符合GB/T 222 的有关规定。 
表1 
化    学    成    分      ％ 
牌 号 
C 
Si 
Mn 
P 
S 
Mo 
Cr 
V 
其他
37Mn 
0.34～0.40 
0.10～0.30 
1.35～1.65
≤0.025
≤0.020
— 
－ 
— 
30CrMo 
0.26～0.34 
0.17～0.37 
0.40～0.70
≤0.025
≤0.020
0.15～0.25
0.80～1.10 
— 
35CrMo 
0.32～0.40 
0.17～0.37 
0.40～0.70
≤0.025
≤0.020
0.15～0.25
0.80～1.10 
— 
34Mn2V 
0.30～0.37 
0.17～0.37 
1.40～1.75
≤0.025
≤0.020
— 
— 
0.07～
0.12 
34CrMo4 
0.30～0.37 
0.15～0.35 
0.50～0.80
≤0.025
≤0.020
0.15～0.25
0.90～1.20 
— 
Ni: 
≤0.30
 
Cu≤
0.20 
 
宝山钢铁股份有限公司2003-06-04 发布                                  2003-12-15 实施 
2－32 


Q/BQB 250-2003 
4.2 
冶炼方法 
钢管所用的钢采用电炉或氧气转炉冶炼。 
4.3  交货状态 
钢管以热轧状态交货。 
4.4 力学性能 
4.4.1  钢管热处理毛坯制成的试样纵向力学性能应符合表2 的规定。 
4.4.2  力学性能试样推荐热处理制度按表3 规定。 
表2 
试样力学性能 
牌  号 
抗拉强度 
Rm ,MPa 
下屈服强度 
ReL ,MPa 
断后伸长率 
A ，％ 
冲击功 
AkU2，J 
37Mn 
≥750 
≥630 
≥16 
≥55 
30CrMo 
≥930 
≥785 
≥12 
≥63 
35CrMo 
≥980 
≥835 
≥12 
≥63 
34Mn2V 
≥745 
≥530 
≥16 
≥55 
34CrMo4 
≥980 
≥835 
≥12 
≥63 
 
表3 
热  处  理  制  度 
牌 号 
种类 
淬火（正火）温度℃ 
冷却方式 
回火温度 ℃ 
冷却方式 
37Mn 
调质 
840±10 
油冷 
600±10 
空冷 
30CrMo 
调质 
880±10 
油冷 
550±10 
油冷 
35CrMo 
调质 
850±10 
油冷 
580±10 
油冷 
34Mn2V 
正火 
870±10 
空冷（风吹）
— 
— 
34CrMo4 
调质 
850±10 
油冷 
580±10 
油冷 
 
4.5 密实性 
钢管应按GB/T 7735 中A 级逐根进行涡流探伤检验，以检验钢管的密实性。 
4.6  无损检验 
    钢管应按GB/T 5777 的规定逐根进行超声波探伤检验，指标由供需双方协商。 
4.7  表面质量 
    钢管的内外表面不得有裂缝、折叠、轧折、离层和结疤，这些缺陷应完全清除掉，但清理处
的实际壁厚不得小于壁厚所允许的最小值。 
允许存在由于制造方式所造成的轻微凸起、凹陷或浅的辊痕，但钢管的外径和壁厚必须在允
许的尺寸偏差之内，且不影响钢管的使用性能。 
 
5  检验与试验 
5.1  钢管的尺寸应用合适的量具逐根进行测量。 
5.2  钢管的内、外表面需在照明下用肉眼逐根进行检查。 
5.3 
钢管的的检验项目、取样数量及试验方法应符合表4 的规定。 
表4  
序号 
检验项目 
试验方法 
取样数量 
1 
化学成分 
GB/T 222，GB/T 4336 
每炉一个试样 
2 
拉伸试验 
GB/T 228 
每批一个试样 
3 
冲击试验 
GB/T 229 
每批在一根钢管上取三个试样 
4 
涡流探伤 
GB/T 7735 
逐根 
5 
超声波探伤 
GB/T 5777 
逐根 
2－33 


Q/BQB 250-2003 
5.4  组批规则 
5.4.1  钢管按批进行检查、检验和验收。每批钢管应由同一规格、同一牌号、同一炉号的钢管组
成。当需方事先未提出特殊要求时，碳素钢管可以不同炉号的同一规格、同一牌号的钢管组成一
批。 
5.4.2  钢管每批为200 根，剩余钢管的根数不小于100 根时，单独为一批；小于100 根时，应并
入相邻的一批中。 
5.5  复验与判定原则 
    对于拉伸和冲击试验如有一项试验结果（包括该项试验所要求的任一指标）不合格，则应将
该根钢管剔除，并从同一批钢管中重新取2 根钢管复验不合格的项目，复验结果即使有一个指标
不合格，则整批钢管不予验收。 
 
6 
包装、标志及质量证明书 
钢管的包装、标志和质量证明书应符合GB/T 2102 规定。 
 
 
 
 
附加说明： 
本标准代替BZJ 250－1999。 
本标准与BZJ 250－1999 相比主要变化如下： 
――增加牌号37Mn、30CrMo； 
――取消35CrMo 硬度要求； 
――增加探伤检验要求。 
本标准由宝山钢铁股份有限公司制造管理部提出。 
本标准由宝山钢铁股份有限公司制造管理部起草。 
本标准起草人：杨新亮。 
本标准于1997 年首次发布，1999 年第一次修订。 
2－34

File: 材料工程师/BQB300-2003包装.pdf.md
# BQB300-2003包装.pdf

宝山钢铁股份有限公司企业标准 
热连轧钢板及钢带的包装、标志     Q/BQB 300－2003 
及质量证明书的一般规定       代替Q/BQB 300－1999 
 
1  范围 
    本标准规定了热连轧钢板及钢带的包装、标志及质量证明书的一般规定。 
    本标准适用于宝山钢铁股份有限公司生产的热连轧钢带以及由钢带横切成的钢板及纵切成的
纵切钢带，以下简称钢板及钢带。 
 
2  包装和标志 
2.1 钢板及钢带应包装整齐，捆扎结实，标志应牢固，字迹应清晰。 
2.2 钢带的包装和标志应符合表1 的规定。 
表1  
包    装 
表面 
处理方式 
适用产品 
包 装 方 式 
图 示 
卷（捆）重 
t 
标  志 
1) 裸露包装 
2) 捆扎道次：至少周3 径1 
3) 捆扎处径向加护角 
图1 
 
3.0～22.0 
国内用经平整分卷
或分卷钢带 
(除管线钢外) 
1) 裸露包装 
2) 捆扎道次：至少周4 
3) 捆扎处径向加护角 
图2 
3.0～22.0 
国内直发卷和 
经平整或重卷钢带 
(除管线钢外) 
1) 裸露包装 
2) 捆扎道次：至少周4 径1 
3) 捆扎处径向加护角 
图3 
≤43.6 
国外用钢带 
(除管线钢外) 
1) 裸露包装 
2) 捆扎道次:至少周4 径2 
3〕 捆扎处径向加护角 
图4 
≤43.6 
国内用管线钢 
钢带 
 
1) 裸露包装 
2) 捆扎道次:至少周4 径2 
3)  捆扎处径向加护角 
图5 
≤43.6 
国外用管线钢 
钢带 
1〕 裸露包装 
2〕 捆扎道次:至少周4 径4 
3〕 捆扎处径向加护角 
图6 
≤43.6 
非酸洗表面
a 
管线钢 
钢带 
（经供需双方协商） 
1) 裸露包装 
2) 捆扎道次:至少周4 径1 
3) 捆扎处径向加护角 
4) 在钢卷尾部安装夹具 
图7 
≤43.6 
成品标签 
不少于2 个 
 
宝山钢铁股份有限公司2003－06－04发布                                 2003－12－15 实施 
3－1 


Q/BQB 300－2003 
表 1(续) 
包    装 
表面 
处理方式 
适用产品 
包 装 方 式 
图 示 
卷（捆）重 
t 
标  志 
纵切成3 卷及3 卷以上钢带
的组合包装： 
1) 每个小卷周向捆扎不小于1
道，径向打捆不小于2 道。 
2) 组合打捆径向不少于3 道并加
护角。 
图9 
非酸洗表面
a 
纵切钢带 
纵切成2 卷钢带： 
每个小卷周向捆扎不小于3 道 
图10 
≤43.6 
成品标签 
不少于2 个 
酸洗表面 
酸洗钢带 
1) 用防锈纸包裹 
2) 内、外圈用钢板封闭包裹 
3) 端部加钢板护盖、内外护角
钢圈 
4) 捆扎道次：周向、径向各不
少于3 道 
图8 
≤15.0 
成品标签 
不少于2 个 
a 为保证包装质量，供方可根据需要增加其它包装材料，例如在周向捆带的锁扣处增加“垫片”，在周向捆带
与径向捆带交界处增加“十字锁扣”等。 
 
2.3 钢板的包装和标志应符合表2 的规定。 
表2   
包    装 
表面 
处理方式 
包装类型 
包 装 方 式 
图 示 
捆 重 
t 
标  志
a 
普通包装
b 
1) 裸露包装 
2) 横向捆扎不少于4 道 
3) 捆扎处加护角  
图11 
≤10.0t 
1) 每捆最上面1 张钢
板上粘贴一个成品标
签。 
2) 每捆钢板的侧面悬
挂一个成品标签。 
3) 每张钢板应滚印或
钢印有牌号、标准号
等标志  
非酸洗表面 
特殊包装 
（盒式包装） 
1) 用防锈纸包裹 
2) 用上盖板和侧护板包裹 
3) 捆扎道次:纵向不小于2 道 
横向不小于3 道 
4) 用钢木托架 
图12 
≤10.0t 
1) 每个捆包上粘贴一
个成品标签。 
2) 每捆钢板的侧面悬
挂一个成品标签。 
3) 每张钢板应滚印
或钢印有牌号、标准
号等标志 
a 如是船板产品,每张船板还必须有供方商标、船级社标志、尺寸、钢卷号等标志。 
b 根据用户要求，经供需双方协商，可进行单张包装，此时横向捆扎1 道以便于悬挂成品标志，捆扎处加护角。 
   
3－2 
 


Q/BQB 300－2003 
表2（续） 
包    装 
表面 
处理方式 
包装类型 
包 装 方 式 
图 示 
卷 重 
t 
标  志 
特殊包装1 
（盒式包装） 
1) 用防锈纸包裹 
2) 用塑料薄膜覆盖 
3) 用上盖板、下盖板和侧护
板包裹 
4) 捆扎道次:纵向不小于3 道
横向不小于3 道
5) 用钢木托架 
图13 
≤10.0t 
成品标签 
不少于2 个 
酸洗表面 
特殊包装2 
（盒式包装） 
1) 用防锈纸包裹 
2) 用塑料薄膜覆盖 
3) 用下盖板、铁盒盖包裹，
或浅盒加侧护板、铁盒盖包裹
4) 捆扎道次:纵向不小于3 道
横向不小于3 道
5) 用钢木托架 
图14 
≤10.0t 
成品标签 
不少于2 个 
 
2.4 如需方未选定包装方式，则由供方确定合适的包装方式。 
2.5 根据需方要求，经供需双方协商同意并在合同中注明，钢板及钢带的包装和标志可采用不同于
表1 和表2 的规定。 
2.6 成品标签内容包括供方名称、供方商标、收货单位、合同号、供货标准号、牌号、尺寸、炉号、
钢卷号、捆包号、重量、数量等。 
 
 
          1－护角  2－锁扣  3－捆带                      1－锁扣    2－捆带 
                   图  1                                         图  2 
 
 
   
3－3 
 


Q/BQB 300－2003 
 
 
          1－护角  2－锁扣  3－捆带                      1－护角  2－捆带  3－锁扣 
                  图  3                                         图  4 
 
  
      1－护角  2－锁扣  3－捆带                        1－护角  2－捆带  3－锁扣 
图  5                                            图  6 
 
 
 
 1－护角  2－锁扣  3－捆带  4－带尾           1－护角    2－锁扣    3－捆带   4－钢带  
 5－夹具                                      5－外周护板   6－内周护板 7－外护角钢圈  
8－内护角钢圈 9－防锈纸 10－端部圆护板 
图  7                                      图  8    
 
 
   
3－4 
 


Q/BQB 300－2003 
 
 
 1－小卷径向捆带 2－组合打捆径向捆带 3－护角       1－小卷    2－捆带    3－锁扣 
 4－锁扣         5－小卷周向捆带     6－小卷                
                 图  9                                        图  10 
 
 
   1－护角  2－锁扣  3－捆带                 1－钢木托架   2－锁扣    3－钢板   
                                             4－捆带       5－上盖板  6－侧护板 
                                             7－防锈纸 
图  11                                           图  12 
    1－钢木托架 2－下盖板     3－钢板          1－钢木托架    2－铁盒盖  
    4－上盖板   5－捆带、锁扣 6－侧护板        3－捆带、锁扣  4－防锈纸、塑料薄膜 
    7－防锈纸、塑料薄膜                        5－下盖板      6－钢板 
图  13                                         图  14 
 
   
3－5 
 


Q/BQB 300－2003 
3  质量证明书 
    每批交货的钢板及钢带必须开具质量证明书，质量证明书中按需要应注明：供方名称及商标、
订货及收货单位、合同号、产品名称、标准号及牌号、尺寸规格、炉号、钢卷号或捆包号、交货重
量、标准中规定的各项试验结果、交货日期、质量管理部门负责人签字等。 
 
 
 
 
 
 
 
 
 
 
 
附加说明： 
本标准代替Q/BQB 300－1999。 
本标准与Q/BQB300－1999 相比主要变化如下： 
—— 将管线钢直发卷包装方式扩大为管线钢钢带的包装方式； 
—— 修改了国外用钢（除管线钢外）、国内用管线钢、国外用管线钢的包装捆扎道次； 
—— 将等分和不等分纵切成3 卷以上钢带的组合包装方式合并为纵切成3 卷及以上钢带的组合包
装方式； 
—— 取消了热轧非酸洗钢板盒式包装中的下盖板、包装铁盒盖，并删除了钢板包装中的C 类包装； 
—— 增加了根据需方要求，经供需双方协商同意的其它包装方式。 
本标准由宝山钢铁股份有限公司制造管理部提出。 
本标准由宝山钢铁股份有限公司制造管理部起草。 
本标准起草人 黄锦花。 
本标准于1989 年首次发布，1994 第一次修订，1999 第二次修订。 
   
3－6

File: 材料工程师/BQB300-2009包装1.pdf.md
# BQB300-2009包装1.pdf

 宝山钢铁股份有限公司企业标准 
  热连轧钢板及钢带的包装、标志    Q/BQB 300－2009 
及检验文件的一般规定       代替Q/BQB 300－2003 
1  范围 
    本标准规定了热连轧钢板及钢带的包装、标志、运输、贮存及检验文件的一般技术要求。 
    本标准适用于宝山钢铁股份有限公司生产的热连轧钢带以及由钢带横切成的钢板及纵切成的纵
切钢带，以下简称钢板及钢带。 
2  规范性引用文件 
    下列文件中的条款通过本标准的引用而成为本标准的条款。凡是注日期的引用文件，其随后所
有的修改单（不包括勘误的内容）或修订版均不适用于本标准，然而，鼓励根据本标准达成协议的
各方研究是否可使用这些文件的最新版本。凡是不注日期的引用文件，其最新版本适用于本标准。 
GB/T 18253-2000    钢及钢产品 检验文件的类型 
GB/T 8170-2008      数值修约规则与极限数值的表示和判定 
3  一般要求 
3.1 钢板及钢带应包装整齐、捆扎结实，标志应粘贴牢固、字迹应清晰。包装应能保证产品在正常
运输和贮存期间不致松散和损坏。 
3.2 包装材料应符合有关法律法规的规定。 
3.3 对于钢带包装，在进行拆除包装物作业时，需方应采取适当的保护措施，避免钢带带头弹出伤
人。 
3.4 相关包装元件的功能描述可参见资料性附录A。在保证包装质量的前提下，供方可选择合适的包
装元件替代本标准规定的包装元件。 
4  包装和标志 
4.1 钢带的包装和标志应符合表1 的规定，钢板的包装和标志应符合表2 的规定。 
4.2 供方也可选择使用免扣打捆方式，此时取消锁扣。 
4.3 如需方未选定包装方式，则由供方确定合适的包装方式。 
4.4 根据需方要求，经供需双方协商同意并在合同中注明，钢板及钢带的包装和标志可采用不同于
表1～表2 的规定。 
4.5 成品标签内容包括供方名称、供方商标、收货单位、合同号、供货标准号、牌号、尺寸、炉号、
钢卷号、捆包号、重量、数量等。 
5  运输和贮存 
5.1 运输过程中钢板及钢带应防水并避免碰撞。 
5.2 钢板及钢带应贮放在干燥、通风的地方。 
5.3 钢板及钢带应避免接触腐蚀性介质。 
6  检验文件 
6.1 每批交货的钢板及钢带必须开具检验文件，检验文件中按需要应注明：供方名称及商标、订货
及收货单位、合同号、产品名称、标准号及牌号、尺寸规格、炉号、钢卷号或捆包号、交货重量、
宝山钢铁股份有限公司2009－05－21 发布                              2009－12－31 前实施 
3－1 


Q/BQB 300－2009 
标准中规定的各项试验结果、日期、质量管理部门负责人签字等。 
6.2 检验文件的类型应符合GB/T 18253 中规定。当未指定时按GB/T 18253 类型5.1B。 
6.3 数值修约按GB/T 8170 的规定。 
 
表1  
包    装
a
表面 
处理方式 
包 装 方 式 
图 示 
卷重 
t 
适用产品 
标 志
1. 裸露包装； 
2. 捆扎方向：至少周向3 道，或至少周
向3 道，径向1 道； 
3. 捆扎处径向加护角。 
图1 
≤43.6
适用于普通包装的热轧
钢带。 
1. 裸露包装； 
2. 捆扎道次:至少周4 径1； 
3. 捆扎处径向加护角； 
4. 在钢卷尾部安装夹具。 
图2 
≤43.6
适用于特殊包装的热轧
钢带，经供需双方协商同
意时采用。 
1. 每个小卷周向捆扎不小于1 道，径向
打捆不小于2 道； 
2. 组合打捆径向不少于3 道并加护角。
图3 
≤43.6
适用于热轧纵切钢带，纵
切成≥3 卷的组合包装。 
轧制表面 
1. 每个小卷周向捆扎不小于3 道； 
2. 每个小卷单独包装。 
图4 
≤43.6
适用于热轧纵切钢带，纵
切成2 卷的单独包装。 
成品
标签
不少
于2 个
酸洗表面 
1. 用防锈纸包裹； 
2. 内、外圈用钢板封闭包裹； 
3. 端部加钢板护盖、内外护角钢圈； 
4. 捆扎道次：周向、径向各不少于3 道；
5. 端部不涂封边油脂。 
图5 
≤15.0
适用于热轧酸洗钢带。 
成品
标签
不少
于2 个
a 为保证包装质量，供方可根据需要增加其它包装材料，例如在周向捆带的锁扣处增加“垫片”，在周向捆带与径
向捆带交界处增加“十字锁扣”等。 
 
表2  
包    装
 
表面 
处理方式 
包 装 方 式 
图 示 
捆重 
t 
适用产品 
标  志 
1. 裸露包装； 
2. 横向捆扎不少于4 道； 
3. 捆扎处加护角。 
图6 
≤10.0 
适用于普通
包装要求的
钢板。
a
轧制表面 
1. 用防锈纸包裹； 
2. 用上盖板和侧护板包裹；
3. 捆扎道次：纵向不小于2
道，横向不小于3 道； 
4. 用垫木或托架。 
图7 
≤10.0 
适用于特殊
包装（盒式包
装）要求的钢
板。 
1. 每捆最上面1 张钢板上
粘贴一个成品标签。 
2. 每捆钢板的侧面悬挂一
个成品标签。 
3. 对于船板产品,每张船板
钢印或油印（对公称厚度
5mm 以上应钢印）有供方
商标、船级社标志、牌号、
标准号、尺寸、炉号、钢
卷号等标志。  
 
 
   
3－2 
 


Q/BQB 300－2009 
表2 （续） 
包    装
 
表面 
处理方式 
包 装 方 式 
图 示 
捆重 
t 
适用产品 
标  志 
1. 用防锈纸包裹； 
2. 用塑料薄膜覆盖； 
3. 用上盖板、下盖板和侧护
板包裹； 
4. 捆扎道次:纵向不小于3
道，横向不小于3 道； 
5. 用垫木或托架。 
图8 
≤10.0 
酸洗表面 
1. 用防锈纸包裹； 
2. 用塑料薄膜覆盖； 
3. 用包装盒帽（下盖板、铁
盒盖包裹，或浅盒加侧护
板包裹）； 
4. 捆扎道次:纵向不小于3
道，横向不小于3 道； 
5. 用垫木或托架。 
图9 
≤10.0 
适用于特殊
包装（盒式包
装）要求的钢
板 
成品标签 
不少于2 个 
a 根据用户要求，经供需双方协商，可进行单张包装，此时横向捆扎1 道以便于悬挂成品标志，捆扎处加护角。 
 
  1－锁扣     2－捆带             1－护角  2－锁扣  3－捆带  4－带尾   5－夹具 
图  1                                        图  2 
               
1－小卷径向捆带 2－组合打捆径向捆带 3－护角         1－小卷    2－捆带    3－锁扣 
4－锁扣         5－小卷周向捆带     6－小卷 
图  3                      图  4   
   
3－3 
 


Q/BQB 300－2009 
 
        
 
 
 
 
                     
 
 
1－护角    2－锁扣    3－捆带    4－钢带  5－外周护板    
6－内周护板 7－外护角钢圈  8－内护角钢圈  9－防锈纸   10－端部圆护板 
图  5 
 
   1－护角  2－锁扣  3－捆带                       1－垫木或托架     2－锁扣      3－钢板    
                                                      4－捆带  5－上盖板  6－侧护板    7－防锈纸 
图  6                                         图  7 
 
 
    1－垫木或托架    2－下盖板       3－钢板              1－垫木或托架       2－盒帽  
    4－上盖板      5－捆带、锁扣  6－侧护板            3－捆带、锁扣     4－防锈纸、塑料薄膜 
    7－防锈纸、塑料薄膜                                 5－钢板 
图  8                                         图  9 
   
3－4 
 


Q/BQB 300－2009 
附 录 A 
(资料性附录) 
 包装元件的功能 
各产品包装所用的包装元件的功能可参考表A.1 的描述。在保证包装质量的前提下，表中所列包
装元件的材料可用其他新型材料替代。 
表A.1 
类别 
包装元件的功能 
1. 捆带：固定钢卷，避免在运输过程中出现松散。  
2. 锁扣：固定捆带。 
3. 护角：避免钢卷边部受外力损伤。 
4. 防锈纸：防止钢卷生锈。 
5. 内周护板：避免钢卷卷芯受外力损伤，防止防锈纸、塑料套、护角受外力破损，减少雨水对钢 
卷的侵袭。  
6. 外周包板：避免钢卷外周受外力损伤，防止防锈纸、塑料套、护角受外力破损，减少雨水对钢卷
的侵袭。 
钢带 
7. 圆护板：避免钢卷端面受外力损伤，防止防锈纸、塑料套、护角受外力破损，减少雨水对钢卷的
侵袭。 
8. 内护角钢圈：避免钢卷内圈边部受外力损伤，固定内周护板和铁圆护板，减少雨水对钢卷的侵袭。 
9. 外护角钢圈：避免钢卷外圈边部受外力损伤，固定外周包板和铁圆护板，减少雨水对钢卷的侵袭。 
10. 锁扣垫片：避免锁扣对钢卷形成损伤。  
11. 十字锁扣：避免两根交叉的捆带发生偏移。 
12. 其他。 
1. 捆带：固定钢板，避免在运输过程中出现松散。 
2. 锁扣：固定捆带。 
3. 托架：便于钢板的叠放和吊运。 
4. 下盖板：增加钢板的受力面积，使钢板受力均匀。 
5. 上盖板：避免钢板顶面受外力损伤，防止防锈纸、塑料薄膜等受外力破损，减少雨水对钢板的侵
袭。 
6. 防锈纸：防止钢板生锈。 
钢板 
7. 胶带：固定防锈纸、塑料薄膜、护角等包装材料。 
8. 塑料薄膜：缓解防锈纸缓蚀剂的挥发速度，减少雨水对钢板顶部的侵袭。 
9. 护角：避免钢板边部受外力损伤。 
10. 侧护板：避免钢板侧面受外力损伤，防止防锈纸、护角受外力破损，减少雨水对钢板的侵袭。 
11. 盒帽：避免钢板侧面和顶面受外力损伤，防止防锈纸、塑料薄膜、护角受外力破损，减少雨水对
钢板的侵袭，提升钢板包装的外观形象。 
12. 其他。 
 
   
3－5 
 


Q/BQB 300－2009 
 
 
 
 
 
附加说明： 
本标准代替Q/BQB 300－2003。 
本标准与Q/BQB300－2003 相比主要变化如下： 
—— 增加了包装的一般要求； 
—— 修改了热轧钢带普通包装的规定； 
—— 取消了非船板钢板的钢印或滚印标志规定； 
—— 增加了钢板和钢带的运输和贮存规定； 
—— 增加了检验文件类型规定； 
—— 增加了资料性附录A 《包装元件的功能》 
本标准的附录为资料性附录。 
本标准由宝山钢铁股份有限公司技术质量部提出。 
本标准由宝山钢铁股份有限公司技术质量部起草。 
本标准起草人 黄锦花。 
本标准于1989 年首次发布，1994 第一次修订，1999 第二次修订，2003 年第三次修订。 
   
3－6

File: 材料工程师/BQB301-2003尺寸.pdf.md
# BQB301-2003尺寸.pdf

宝山钢铁股份有限公司企业标准 
热连轧钢板及钢带的尺寸、      Q/BQB 301－2003 
外形、重量及允许偏差        代替Q/BQB 301－1999 
 
1  范围 
    本标准规定了热连轧钢板及钢带的尺寸、外形、重量及允许偏差。 
本标准适用于宝山钢铁股份公司生产的热连轧钢带以及由钢带横切成的钢板及纵切成的纵切钢
带，以下简称钢板及钢带。 
 
2  规范性引用文件 
    下列文件中的条款通过本标准的引用而成为本标准的条款。凡是注日期的引用文件，其随后所有
的修改单（不包括勘误的内容）或修订版均不适用于本标准，然而，鼓励根据本标准达成协议的各方
研究是否可使用这些文件的最新版本。凡是不注日期的引用文件，其最新版本适用于本标准。 
GB/T 8170－1987    数值修约规则 
 
3  术语和定义 
3.1 酸洗表面 
用盐酸将热轧钢板及钢带上的氧化铁皮清除后得到的表面。 
 
4  分类和代号 
4.1 按边缘状态分为 
切边     EC 
不切边   EM 
4.2 按轧制精度分为  
普通厚度精度    PT.A 
较高厚度精度    PT.B 
4.3 按表面处理方式分为 
酸洗表面 
非酸洗表面 
如未说明表面处理方式时，是指非酸洗表面。 
4.4 按产品类别分为 
热轧钢带(简称:钢带) 
热轧钢板(简称:钢板) 
热轧纵切钢带(简称:纵切钢带) 
 
 
 
宝山钢铁股份有限公司2003－06－04 发布                                  2003－12－15 实施 
3－7 


Q/BQB 301－2003 
5 尺寸 
5.1 钢板及钢带的公称尺寸范围列于表1。 
5.2  钢板及钢带推荐的公称尺寸 
5.2.1  通常情况下，纵切钢带公称宽度为表1 所列范围内按20mm 倍数的任何尺寸。 
5.2.2  通常情况下，钢板和钢带的公称宽度为表1 所列范围内按10mm 倍数的任何尺寸。 
5.2.3  通常情况下，钢板的公称长度为表1 所列范围内按100mm 倍数的任何尺寸。 
5.2.4  通常情况下，钢板及钢带的公称厚度可在表1 所列范围内按0.1mm 倍数的任何尺寸。 
5.2.5  根据需方要求，经供需双方协商，可以供推荐公称尺寸外的其它尺寸的钢板及钢带。 
表1  钢板及钢带的公称尺寸范围                        
表面处理方式 
产品类别 
公称厚度 
mm 
公称宽度 
mm 
公称钢板长度或钢卷内径 
mm 
切边  EC 
650～1850 
钢板 
不切边  EM 
1.2～25.4 
700～1900 
2000～12000（钢板长度）
切边  EC 
1.2～12.7 
650～1850 
钢带 
不切边  EM 
1.2～25.4 
700～1900 
非酸洗表面 
纵切钢带 
1.2～12.7 
120～900 
760（钢卷内径） 
钢板 
1000～6000（钢板长度） 
酸洗表面 
钢带 
1.2～6.0 
800～1850 
760 或610（钢卷内径） 
 
6  尺寸允许偏差 
6.1 对不切头尾钢带，检查尺寸时，两端不考核的总长度 L 的计算公式为: 
L (m)=90/公称厚度(mm) 
但两端最大总长度应不大于20m。 
6.2 钢板及钢带的厚度允许偏差应符合表2 的规定。 
6.3 钢板和钢带的宽度允许偏差应符合表3 的规定，纵切钢带的宽度允许偏差应符合表4 的规定。 
6.4  钢板的长度允许偏差应符合表5 的规定。 
 
7  外形 
7.1 对不切头尾和不切边的钢带，检查镰刀弯时，两端不考核的总长度L 的计算公式为: 
L (m)=90/公称厚度(mm) 
但两端最大总长度应不大于20m。 
7.2 钢板的不平度允许值应符合表6 的规定。 
7.3 钢板及钢带的镰刀弯允许值应符合相应表7 和表8 中的规定。 
7.4 钢板的脱方度u 应不超过钢板实际宽度的1%。 
7.5 钢带和纵切钢带应捆扎牢固，钢卷一侧的塔形允许值应符合表9 的规定。 
7.6 钢卷内径允许偏差应符合表10 的规定。 
 
3－8 


Q/BQB 301－2003 
 
                              表2 钢板及钢带的厚度允许偏差                        mm 
下  列  宽  度  时  的  厚  度  允  许  偏  差 
≤1200 
＞1200～1500 
＞1500～1800 
＞1800 
公称厚度 
普通精度
PT.A 
较高精度 
PT.B 
普通精度
PT.A 
较高精度
PT.B 
普通精度
PT.A 
较高精度 
PT.B 
普通精度 
PT.A 
较高精度
PT.B 
≤1.50 
±0.15 
±0.13 
±0.17 
±0.14 
－ 
－ 
― 
－ 
＞1.50～2.00 
±0.17 
±0.14 
±0.19 
±0.15 
±0.20 
±0.17 
－ 
－ 
＞2.00～2.50 
±0.18 
±0.15 
±0.20 
±0.17 
±0.21 
±0.18 
±0.23 
±0.19 
＞2.50～3.00 
±0.20 
±0.17 
±0.21 
±0.18 
±0.22 
±0.19 
±0.24 
±0.20 
＞3.00～4.00 
±0.22 
±0.19 
±0.24 
±0.20 
±0.26 
±0.21 
±0.28 
±0.22 
＞4.00～5.00 
+0.20 
-0.40 
±0.21 
+0.20 
-0.45 
±0.23 
+0.25 
-0.50 
±0.24 
+0.30 
-0.45 
±0.25 
＞5.00～6.00 
+0.20 
-0.45 
±0.24 
+0.20 
-0.50 
±0.25 
+0.25 
-0.55 
±0.26 
+0.30 
-0.55 
±0.30 
＞6.00～8.00 
+0.20 
-0.50 
±0.28 
+0.20 
-0.55 
±0.30 
+0.25 
-0.60 
±0.31 
+0.30 
-0.60 
±0.35 
＞8.00～10.00 
+0.20 
-0.55 
±0.32 
+0.20 
-0.60 
±0.33 
+0.25 
-0.65 
±0.34 
+0.30 
-0.65 
±0.40 
＞10.00～12.50 
+0.20 
-0.60 
±0.35 
+0.20 
-0.65 
±0.36 
+0.25 
-0.70 
±0.37 
+0.30 
-0.75 
±0.43 
＞12.50～15.00 
+0.20 
-0.65 
±0.37 
+0.20 
-0.70 
±0.38 
+0.30 
-0.75 
±0.40 
+0.35 
-0.75 
±0.46 
＞15.00～25.40 
+0.20 
-0.70 
±0.40 
+0.20 
-0.70 
±0.42 
+0.35 
-0.75 
±0.44 
+0.40 
-0.75 
±0.50 
 
 
    表3  钢板和钢带的宽度允许偏差                       mm 
切边钢板和钢带 
宽度允许偏差 
公称宽度 
不切边钢板和钢带  
宽度允许偏差 
公称厚度＜10.0 
公称厚度≥10.0 
650～1200 
＋20 
0 
＋3 
0 
＋4 
0 
＞1200～1500 
＋20 
0 
＋5 
0 
＋6 
0 
＞1500 
＋20 
0 
＋6 
0 
＋6 
0 
 
 
 
 
3－9 


Q/BQB 301－2003 
 表4  纵切钢带的宽度允许偏差                        mm 
在 下 列 厚 度 时 的 宽 度 允 许 偏 差 
公 称 宽 度 
≤4.0 
＞4.0～8.0 
＞8.0 
120～≤160 
＋1 
0 
＋2 
0 
＋2 
0 
＞160～250 
＋1 
0 
＋2 
0 
＋3 
0 
＞250～600 
＋2 
0 
＋2 
0 
＋3 
0 
＞600～900 
＋2 
0 
＋3 
0 
＋4 
0 
 
表5  钢板的长度允许偏差                             mm 
公称长度 
长度允许偏差 
2000～＜8000 
＋0.005×公称长度 
0 
≥8000 
＋40 
0 
 
表6  钢板的不平度允许值                               mm 
下  列  宽  度  时  的  不  平  度  允  许  值
a,b,c 
公 称 厚 度 
≤1200 
＞1200～1500 
＞1500 
≤2.0 
≤18 
≤20 
≤25 
＞2.0～25.4 
≤15 
≤18 
≤23 
   
a 以上不平度允许值仅适用于钢板,不适用于钢带。 
   
b 如用户对平坦度有加严要求，供需双方需协商并在合同中注明。  
   
c 如用户对钢带有平坦度要求，在用户开卷设备保证质量的前提下，供需双方可以协商并在合同中注明。    
 
表7  钢板的镰刀弯允许值                            mm 
镰 刀 弯 允 许 值 
公 称 长 度 
切 边 
不 切 边 
测 量 长 度 
＜5000 
实际长度 
≥5000 
≤15 
≤20 
5000 
 
表8  钢带和纵切钢带的镰刀弯允许值                        mm 
镰 刀 弯 允 许 值 
公 称 宽 度 
切 边 
不 切 边 
测 量 长 度 
＜600 
≤15 
－ 
≥600 
≤15 
≤20 
5000 
 
 
 
3－10 


Q/BQB 301－2003 
表9      钢卷的塔形允许值                             mm 
塔形允许值 
公 称 宽 度 
切 边 
不 切 边 
≤1000 
≤20 
≤45 
＞1000 
≤30 
≤60 
 
表10     钢卷内径允许偏差                             mm 
公 称 钢 卷 内 径 
允许偏差 
760 
＋20 
－70 
610 
＋20 
－50 
 
8  尺寸及外形测量 
8.1 厚度的测量 
    切边钢板及钢带距侧边不小于25mm 的任意点，不切边钢板及钢带距侧边不小于40mm 的任意点。 
8.2 钢板不平度的测量 
将钢板自由放在平台上，除钢板本身重量外，不施加任何压力，测量钢板下表面与水平面之间的
最大距离，如图1 所示。 
8.3 镰刀弯的测量 
    钢板或钢带侧边与连接测量部分两端点的直线之间的最大距离。它在产品呈凹形的一侧测量，
如图2 所示。对于长度小于5000mm 的钢板，钢板的测量长度为实际长度；对于长度≥5000mm 的钢板，
钢板的测量长度为5000mm。 
8.4 脱方度u 的测量 
    钢板的宽度在轧制方向边部的垂直投影长度（如图3 所示），或者是钢板对角线之差的二分之一。 
 
9  重量 
钢板按理论或实际重量交货，理论重量计算方法见附录A（规范性附录），钢带按实际重量交货。 
 
10  数值修约方法按GB/T 8170 的规定。 
 
 
 
3－11 


Q/BQB 301－2003 
附录A 
（规范性附录） 
理论计重时的重量计算方法 
 
A.1 钢板理论计重时，其尺寸均采用公称尺寸值。 
A.2 钢板理论计重时的重量计算方法按表A.1 的规定。 
 
表 A.1 
计 算 顺 序 
计 算 方 法 
结 果 修 约 
基本重量kg/(mm. m
2) 
7.85（厚度1mm，面积1m
2的重量） 
― 
单位重量kg/ m
2 
基本重量kg/(mm. m
2)×厚度(mm) 
修约至四位有效数字 
钢板面积 m
2 
宽度(m)×长度(m) 
修约至四位有效数字 
1 块板重量 kg 
单位重量(kg/ m
2 )×钢板面积(m
2  ) 
修约至三位有效数字 
1 捆重量 kg 
1 块板重量(kg)×同规格的1 捆钢板块数 
修约至kg 的整数位 
总重量 kg 
各捆重量之和 
― 
 
 
                                                                
 
 
附加说明： 
本标准与DIN EN 10051：1991＋A1：1997 和ISO 10160：2000 的一致性程度为非等效。 
本标准代替Q/BQB 301－1999。 
本标准与Q/BQB301－1999 相比主要变化如下： 
—— 增加了表面处理方式即“酸洗表面”和“非酸洗表面”； 
—— 增加了“酸洗表面”的定义和公称尺寸范围； 
—— 删除了订货所需信息； 
—— 增加了钢卷内径为610mm 的内径允许偏差； 
—— 将公称厚度＜10mm 的切边钢板及钢带的宽度允许偏差按ISO16160 和EN10051 标准修改。 
本标准的附录为规范性附录。 
本标准由宝山钢铁股份有限公司制造管理部提出。 
本标准由宝山钢铁股份有限公司制造管理部起草。 
本标准起草人 黄锦花。  
本标准于1989 年首次发布，1994 第一次修订，1999 第二次修订。 
 
 
3－12

File: 材料工程师/BQB301-2009尺寸.pdf.md
# BQB301-2009尺寸.pdf

宝山钢铁股份有限公司企业标准 
热连轧钢板及钢带的尺寸、      Q/BQB 301－2009 
外形、重量及允许偏差        代替Q/BQB 301－2003 
1  范围 
    本标准规定了热连轧钢板及钢带的尺寸、外形、重量及允许偏差。 
本标准适用于宝山钢铁股份公司生产的热连轧钢带以及由钢带横切成的钢板及纵切成的纵切钢
带，以下简称钢板及钢带。 
2  规范性引用文件 
    下列文件中的条款通过本标准的引用而成为本标准的条款。凡是注日期的引用文件，其随后所
有的修改单（不包括勘误的内容）或修订版均不适用于本标准，然而，鼓励根据本标准达成协议的
各方研究是否可使用这些文件的最新版本。凡是不注日期的引用文件，其最新版本适用于本标准。 
GB/T 8170-2008     数值修约规则与极限数值的表示和判定 
3  分类和代号 
3.1 按边缘状态分为 
切边     EC 
不切边   EM 
3.2 按轧制精度分为  
普通厚度精度    PT.A 
较高厚度精度    PT.B 
3.3 按表面处理方式分为 
酸洗表面 
轧制表面 
3.4 按产品类别分为 
热轧钢带 
热轧钢板 
热轧纵切钢带 
热轧酸洗钢带 
热轧酸洗钢板 
4  尺寸 
4.1 钢板及钢带的公称尺寸范围列于表1。 
4.2  钢板及钢带推荐的公称尺寸 
4.2.1  通常情况下，纵切钢带公称宽度为表1 所列范围内按20mm 倍数的任何尺寸。 
4.2.2  通常情况下，钢板及钢带的公称宽度为表1 所列范围内按10mm 倍数的任何尺寸。 
4.2.3  通常情况下，钢板的公称长度为表1 所列范围内按100mm 倍数的任何尺寸。 
4.2.4  通常情况下，钢板及钢带的公称厚度可在表1 所列范围内按0.1mm 倍数的任何尺寸。 
4.2.5  根据需方要求，经供需双方协商，可以供推荐公称尺寸外的其它尺寸的钢板及钢带。 
 
宝山钢铁股份有限公司2009－05－21 发布                              2009－12－31 前实施 
3－7 


Q/BQB 301－2009 
表1  钢板及钢带的公称尺寸范围                        
表面处理方式 
产品类别 
公称厚度 
mm 
公称宽度 
mm 
公称钢板长度或钢卷内径 
mm 
1.2～＜9.0 
2000～12000（钢板长度）
切边  EC 
9.0～25.4 
650～1850 
2000～16000（钢板长度）
1.2～＜9.0 
2000～12000（钢板长度）
热轧钢板
不切边  EM 
9.0～25.4 
700～1900 
2000～16000（钢板长度）
切边  EC 
1.2～12.7 
650～1850 
热轧钢带
不切边  EM 
1.2～25.4 
700～1900 
轧制表面 
热轧纵切钢带 
1.2～12.7 
120～900 
760（钢卷内径） 
热轧酸洗钢板 
1000～6000（钢板长度） 
酸洗表面 
热轧酸洗钢带 
1.2～6.0 
800～1650 
760 或610（钢卷内径） 
5  尺寸允许偏差 
5.1 对不切头尾钢带，检查尺寸时，两端不考核的总长度 L 的计算公式为: 
L (m)=90/公称厚度(mm) 
但两端最大总长度应不大于20m。 
5.2 规定最小屈服强度＜345MPa 钢板及钢带的厚度允许偏差应符合表2 的规定，规定最小屈服强度
≥345MPa 钢板及钢带的厚度允许偏差应符合表3 的规定。 
            表2 规定最小屈服强度＜345MPa 钢板及钢带的厚度允许偏差               mm 
下列宽度时的厚度允许偏差
 
≤1200 
＞1200～1500 
＞1500～1800 
＞1800 
公称厚度 
普通精度
PT.A 
较高精度 
PT.B 
普通精度
PT.A 
较高精度
PT.B 
普通精度
PT.A 
较高精度 
PT.B 
普通精度 
PT.A 
较高精度
PT.B 
≤1.50 
±0.15 
±0.10 
±0.17 
±0.12 
－ 
－ 
― 
－ 
＞1.50～2.00 
±0.17 
±0.13 
±0.19 
±0.14 
±0.21 
±0.14 
－ 
－ 
＞2.00～2.50 
±0.18 
±0.14 
±0.21 
±0.15 
±0.23 
±0.17 
±0.25 
±0.20 
＞2.50～3.00 
±0.20 
±0.15 
±0.22 
±0.17 
±0.24 
±0.19 
±0.26 
±0.21 
＞3.00～4.00 
±0.22 
±0.17 
±0.24 
±0.18 
±0.26 
±0.21 
±0.27 
±0.22 
＞4.00～5.00 
±0.24 
±0.19 
±0.26 
±0.21 
±0.28 
±0.22 
±0.29 
±0.23 
＞5.00～6.00 
±0.26 
±0.21 
±0.28 
±0.22 
±0.29 
±0.23 
±0.31 
±0.25 
＞6.00～8.00 
±0.29 
±0.23 
±0.30 
±0.24 
±0.31 
±0.25 
±0.35 
±0.28 
＞8.00～10.00 
±0.32 
±0.26 
±0.33 
±0.26 
±0.34 
±0.27 
±0.40 
±0.32 
＞10.00～12.50 
±0.35 
±0.28 
±0.36 
±0.29 
±0.37 
±0.30 
±0.43 
±0.36 
＞12.50～15.00 
±0.37 
±0.30 
±0.38 
±0.31 
±0.40 
±0.33 
±0.46 
±0.39 
＞15.00～25.40 
±0.40 
±0.32 
±0.42 
±0.34 
±0.45 
±0.37 
±0.50 
±0.42 
        
 
3－8 


Q/BQB 301－2009 
 表3 规定最小屈服强度≥345MPa 钢板及钢带的厚度允许偏差            mm 
下列宽度时的厚度允许偏差
 
≤1200 
＞1200～1500 
＞1500～1800 
＞1800 
公称厚度 
普通精度
PT.A 
较高精度 
PT.B 
普通精度
PT.A 
较高精度
PT.B 
普通精度
PT.A 
较高精度 
PT.B 
普通精度 
PT.A 
较高精度
PT.B 
≤1.50 
±0.16 
±0.11 
±0.19 
±0.13 
－ 
－ 
― 
－ 
＞1.50～2.00 
±0.19 
±0.14 
±0.21 
±0.15 
±0.23 
±0.15 
－ 
－ 
＞2.00～2.50 
±0.20 
±0.15 
±0.23 
±0.16 
±0.25 
±0.19 
±0.28 
±0.22 
＞2.50～3.00 
±0.22 
±0.16 
±0.24 
±0.19 
±0.26 
±0.21 
±0.29 
±0.23 
＞3.00～4.00 
±0.24 
±0.19 
±0.26 
±0.20 
±0.29 
±0.23 
±0.30 
±0.24 
＞4.00～5.00 
±0.26 
±0.21 
±0.29 
±0.23 
±0.31 
±0.24 
±0.32 
±0.25 
＞5.00～6.00 
±0.29 
±0.23 
±0.31 
±0.24 
±0.32 
±0.25 
±0.34 
±0.28 
＞6.00～8.00 
±0.32 
±0.25 
±0.33 
±0.26 
±0.34 
±0.28 
±0.38 
±0.31 
＞8.00～10.00 
±0.35 
±0.29 
±0.36 
±0.29 
±0.37 
±0.30 
±0.44 
±0.35 
＞10.00～12.50 
±0.38 
±0.31 
±0.40 
±0.32 
±0.41 
±0.33 
±0.47 
±0.40 
＞12.50～15.00 
±0.41 
±0.33 
±0.42 
±0.34 
±0.44 
±0.36 
±0.51 
±0.43 
＞15.00～25.40 
±0.44 
±0.35 
±0.46 
±0.37 
±0.50 
±0.41 
±0.55 
±0.46 
5.3 钢板和钢带的宽度允许偏差应符合表4 的规定，纵切钢带的宽度允许偏差应符合表5 的规定。 
表4  钢板和钢带的宽度允许偏差                       mm 
钢板和钢带宽度允许偏差 
边缘状态 
公称宽度 
不切边 
切边 
650～1200 
＋20 
0 
＋3 
0 
＞1200～1500 
＋20 
0 
＋5 
0 
＞1500 
＋20 
0 
＋6 
0 
表5  纵切钢带的宽度允许偏差                        mm 
在 下 列 厚 度 时 的 宽 度 允 许 偏 差 
公 称 宽 度 
≤4.0 
＞4.0～8.0 
＞8.0 
120～≤160 
＋1 
0 
＋2 
0 
＋2.5 
0 
＞160～250 
＋1 
0 
＋2 
0 
＋2.5 
0 
＞250～600 
＋2 
0 
＋2.5 
0 
＋3 
0 
＞600～900 
＋2 
0 
＋2.5 
0 
＋3 
0 
 
 
 
3－9 


Q/BQB 301－2009 
5.4  钢板的长度允许偏差应符合表6 的规定。 
表6  钢板的长度允许偏差                             mm 
公称长度 
长度允许偏差 
2000～＜8000 
＋0.005×公称长度 
0 
≥8000 
＋40 
0 
6  外形 
6.1 不平度 
6.1.1 钢板的不平度允许值应符合表7 的规定。 
6.1.2 如用户对钢带的不平度有要求，在用户开卷设备保证质量的前提下，供需双方可以协商规定，
并在合同中注明。 
表7  钢板的不平度允许值                               mm 
不平度允许值
a
规定的最小屈服强度 
公称厚度 
公称宽度 
<220MPa 
220MPa～340 MPa 
>340MPa 
≤1200 
≤18 
≤21 
≤26 
＞1200～1500 
≤20 
≤25 
≤31 
≤2.0 
＞1500 
≤25 
≤30 
≤38 
≤1200 
≤15 
≤18 
≤22 
＞1200～1500 
≤18 
≤23 
≤29 
＞2.0～25.4 
＞1500 
≤23 
≤28 
≤35 
  
a 如用户对不平度有加严要求，供需双方需协商并在合同中注明。 
6.2 镰刀弯及脱方度（切斜） 
6.2.1 对不切头尾和不切边的钢带，检查镰刀弯时，两端不考核的总长度L 的计算公式为: 
L (m)=90/公称厚度(mm) 
但两端最大总长度应不大于20m。 
6.2.2 钢板的镰刀弯和切斜应保证钢板订货尺寸的矩形 
6.2.3 钢板及钢带的镰刀弯允许值应符合相应表8 和表9 中的规定。 
6.2.4 钢板的脱方度（切斜）u 应不超过钢板实际宽度的1%。 
6.3 钢带和纵切钢带应捆扎牢固，钢卷一侧的塔形允许值应符合表10 的规定。 
6.4 钢卷内径允许偏差应符合表11 的规定。 
表8  钢板的镰刀弯允许值                                 mm 
镰 刀 弯 允 许 值 
公 称 长 度 
切 边 
不 切 边 
测 量 长 度 
＜5000 
≤实际长度×0.3％ 
≤实际长度×0.4％ 
实际长度 
≥5000 
≤15 
≤20 
5000 
 
 
3－10 


Q/BQB 301－2009 
表9  钢带和纵切钢带的镰刀弯允许值                        mm 
镰 刀 弯 允 许 值 
公 称 宽 度 
切 边 
不 切 边 
测 量 长 度 
＜600 
≤15 
－ 
≥600 
≤15 
≤20 
5000 
表10  钢卷的塔形允许值                               mm 
塔形允许值 
公 称 宽 度 
切 边 
不 切 边 
≤1000 
≤20 
≤50 
＞1000 
≤30 
≤60 
表11  钢卷内径允许偏差                                mm 
公 称 钢 卷 内 径 
允许偏差 
760 
＋20 
－70 
610 
＋20 
－50 
7  尺寸及外形测量 
7.1 厚度 
    对切边钢板及钢带，厚度应在距纵边不小于25mm 处测量。对不切边钢板及钢带，厚度应在距纵
边不小于40mm 处测量。 
7.2 宽度 
宽度应在垂直于钢板或钢带中心线的方位测量。 
7.3 钢板不平度 
将钢板自由放在平面上，除钢板本身重量外不施加任何压力，测量钢板下表面与平面之间的最
大距离，如图1 所示。 
7.4 镰刀弯 
    钢板或钢带凹形侧边与连接测量部分两端点的直线之间的最大距离，如图2 所示。对于长度小
于5000mm 的钢板，钢板的测量长度为实际长度；对于长度≥5000mm 的钢板，钢板的测量长度为
5000mm。 
7.5 脱方度（切斜）u  
钢板的横边在纵边上的垂直投影（如图3 所示），或者是钢板对角线之差的二分之一。 
8  重量 
8.1 钢板按理论或实际重量交货，钢带按实际重量交货。 
8.2 钢板按理论重量交货时，理论计重所采用的厚度为允许的最大厚度和最小厚度的平均值，宽度
和长度采用公称尺寸值。除非产品标准中另有规定，否则密度采用7.85g/cm
3。理论重量计算方法见
附录A（规范性附录）。 
8.3 不同产品类别的重量应符合表12 的规定。 
 
 
3－11 


Q/BQB 301－2009 
 
表12  重量 
产品类别 
 重量  t 
热轧钢带 
≤43.6 
热轧钢板 
≤10.0 
热轧纵切钢带 
≤43.6 
热轧酸洗钢带 
≤15.0 
热轧酸洗钢板 
≤10.0 
9  数值修约方法按GB/T 8170 的规定。 
 
 
3－12 


Q/BQB 301－2009 
附录A 
（规范性附录） 
理论计重时的重量计算方法 
表 A.1 
计 算 顺 序 
计 算 方 法 
结 果 修 约 
基本重量kg/(mm. m
2) 
7.85（厚度1mm，面积1m
2的重量） 
― 
单位重量kg/ m
2
基本重量kg/(mm. m
2)×厚度(mm) 
修约至四位有效数字 
钢板面积 m
2
宽度(m)×长度(m) 
修约至四位有效数字 
1 块板重量 kg 
单位重量(kg/ m
2 )×钢板面积(m
2  ) 
修约至三位有效数字，当超过
1000kg 时，修约至kg 的整数位。
1 捆重量 kg 
1 块板重量(kg)×同规格的1 捆钢板块数 
修约至kg 的整数位 
总重量 kg 
各捆重量之和 
kg 的整数位 
 
                                                                
 
附加说明： 
本标准与GB/T 709-2006、DIN EN 10051(1991/A1)：1997 和ISO 10160：2005（E）的一致性程度为
非等效。 
本标准代替Q/BQB 301－2003 和BZJ301-2007。 
本标准与Q/BQB301－2003 相比主要变化如下： 
—— 加严了大部分的厚度公差,并增加了按规定屈服强度345MPａ的分档； 
—— 加严了宽度1500mm 及以下的切边钢板及钢带的宽度公差； 
—— 适当调整了纵切钢带的宽度允许偏差； 
—— 增加了按规定最小屈服强度的钢板不平度的分档； 
—— 增加了钢板的镰刀弯和切斜应保证钢板订货尺寸的矩形的规定； 
—— 加严了长度5000mm 以下钢板的镰刀弯规定；  
—— 增加了宽度的测量方法； 
—— 修改了钢板理论计重时的厚度计算； 
—— 增加了不同产品类别的最大重量规定。 
本标准的附录为规范性附录。 
本标准由宝山钢铁股份有限公司技术质量部提出。 
本标准由宝山钢铁股份有限公司技术质量部起草。 
本标准起草人 黄锦花。  
本标准于1989 年首次发布，1994 第一次修订，1999 第二次修订，2003 年第三次修订。 
 
3－13

File: 材料工程师/BQB302-2003冷成型.pdf.md
# BQB302-2003冷成型.pdf

宝山钢铁股份有限公司企业标准 
Q/BQB 302－2003 
冷成型用热连轧钢板及钢带      代替Q/BQB 302－1999 
 
1 范围 
    本标准规定了冷成型用热连轧钢板及钢带的尺寸、外形、技术要求、检验和试验、包装、标志及
质量证明书等。 
本标准适用于宝山钢铁股份有限公司生产的冷成型用热连轧钢带以及由此横切成的钢板及纵切
成的纵切钢带，以下简称钢板及钢带。 
 
2 规范性引用文件 
    下列文件中的条款通过本标准的引用而成为本标准的条款。凡是注日期的引用文件，其随后所有
的修改单（不包括勘误的内容）或修订版均不适用于本标准，然而，鼓励根据本标准达成协议的各方
研究是否可使用这些文件的最新版本。凡是不注日期的引用文件，其最新版本适用于本标准。 
    GB/T 222－1984   钢的化学分析用试样取样法及成品化学成分允许偏差 
    GB/T 223         钢铁及合金化学分析方法 
    GB/T 228－2002   金属材料  室温拉伸试验方法 
    GB/T 232－1999   金属材料  弯曲试验方法 
GB/T 2975－1998  钢及钢产品力学性能试验取样位置及试样制备 
GB/T 8170－1987  数值修约规则 
    Q/BQB 300－2003   热连轧钢板及钢带的包装、标志及质量证明书的一般规定 
    Q/BQB 301－2003   热连轧钢板及钢带的尺寸、外形、重量及允许偏差 
 
3  分类和代号 
3.1 钢板及钢带的牌号、公称厚度、用途如表1 所示。 
表1 
牌  号 
公 称 厚 度
a  mm 
用  途 
SPHC 
≤16.0 
DD11（StW22） 
≤8.0 
一般用 
SPHD 
≤16.0 
DD12（StW23） 
≤8.0 
冲压用 
SPHE 
≤8.0 
DD13（StW24） 
≤8.0 
深冲用 
注：括号内的牌号可使用至2005 年年底。 
a 对于热轧酸洗表面钢板及钢带，公称厚度≤6.0mm。 
 
 
 
宝山钢铁股份有限公司2003－06－04 发布                                2003－12－15 实施 
 
 
3－13 


Q/BQB 302－2003 
3.2 按边缘状态分为： 
    切边    EC 
不切边  EM 
3.3 按表面处理方式分为： 
酸洗表面 
非酸洗表面 
3.4 按表面质量级别分为: 
    普通级表面    FA 
    较高级表面    FB 
3.5 按产品类别分为： 
    热轧钢带     
    热轧钢板 
热轧纵切钢带 
 
4  订货所需信息 
4.1  订货时用户需提供下列信息： 
a) 本企业标准号； 
b) 产品类别； 
c) 牌号、表面处理方式及表面质量级别； 
d) 规格及尺寸（厚度）精度； 
e) 边缘状态。 
如在订货合同中： 
未说明表面处理方式时，以非酸洗表面交货。  
对于热轧非酸洗表面钢板及钢带，未说明尺寸精度时，以普通厚度精度交货；未说明边缘状态时，
钢带以不切边状态交货，钢板以切边状态交货。 
对于热轧酸洗表面钢板及钢带，未说明尺寸精度、边缘状态、表面质量级别和是否涂油时，以较
高厚度精度、切边状态、较高级表面和涂油交货；未说明钢卷内径时，以钢卷内径610mm 交货。 
4.2 标记示例 
按Q/BQB302－2003 交货的热轧非酸洗表面钢板，牌号StW22，厚度3.0mm，PT.A 级精度，宽度
1200mm，切边（EC），长度2500mm，其标记为： 
Q/BQB302－2003, StW22 热轧钢板，3.0×1200（EC）×2500 
按Q/BQB302－2003 交货的热轧酸洗表面、涂油钢带，牌号StW22，表面质量级别FB，厚度3.0mm，
PT.B 级精度，宽度1200mm，切边（EC），钢卷内径610mm，其标记为： 
Q/BQB302－2003, StW22 热轧酸洗钢带，FB，3.0（PT.B）×1200（EC）×C，卷内径610 
 
5  尺寸、外形、重量及允许偏差 
钢板及钢带的厚度允许偏差应符合表2 的规定，其它尺寸、外形、重量及其允许偏差应符合
Q/BQB301 的规定。 
 
 
3－14


Q/BQB 302－2003 
 
表2                                     mm 
下 列 宽 度 时 的 厚 度 允 许 偏 差 
≤1200 
＞1200～1500 
＞1500～1800 
＞1800 
公 称 
厚 度 
普通 
精度 
PT.A 
较高 
精度 
PT.B 
普通 
精度 
PT.A 
较高 
精度 
PT.B 
普通 
精度 
PT.A 
较高 
精度 
PT.B 
普通 
精度 
PT.A 
较高 
精度 
PT.B 
1.2～1.5 
±0.15 
±0.10 
±0.17 
±0.12 
－ 
－ 
－ 
－ 
＞1.5～2.0 
±0.17 
±0.13 
±0.19 
±0.14 
±0.21 
±0.14 
－ 
－ 
＞2.0～2.5 
±0.18 
±0.14 
±0.21 
±0.15 
±0.23 
±0.17 
±0.25 
±0.20 
＞2.5～3.0 
±0.20 
±0.15 
±0.22 
±0.17 
±0.24 
±0.19 
±0.26 
±0.21 
＞3.0～4.0 
±0.22 
±0.17 
±0.24 
±0.18 
±0.26 
±0.21 
±0.27 
±0.22 
＞4.0～5.0 
±0.24 
±0.19 
±0.26 
±0.21 
±0.28 
±0.22 
±0.29 
±0.23 
＞5.0～6.0 
±0.26 
±0.21 
±0.28 
±0.22 
±0.29 
±0.23 
±0.31 
±0.25 
＞6.0～8.0 
±0.29 
±0.23 
±0.30 
±0.24 
±0.31 
±0.25 
±0.35 
±0.28 
＞8.0～10.0 
±0.32 
±0.26 
±0.33 
±0.26 
±0.34 
±0.27 
±0.40 
±0.32 
＞10.0～12.5 
±0.35 
±0.28 
±0.36 
±0.29 
±0.37 
±0.30 
±0.43 
±0.36 
＞12.5～15.0 
±0.37 
－ 
±0.38 
－ 
±0.40 
－ 
±0.46 
－ 
＞15.0～16.0 
±0.40 
－ 
±0.42 
－ 
±0.45 
－ 
±0.50 
－ 
 
6  技术要求 
6.1 牌号及化学成分 
6.1.1 钢的牌号及化学成分（熔炼分析）应符合表3 的规定。 
表3 
化 学 成 分（熔 炼 分 析）    ％ 
牌 号 
C 
Si 
Mn 
P 
S 
Alt 
DD11（StW22） 
DD12（StW23） 
DD13（StW24） 
≤0.10 
≤0.10 
≤0.08 
≤0.05 
≤0.07 
≤0.07 
≤0.60 
≤0.45 
≤0.40 
≤0.035 
≤0.035 
≤0.030 
≤0.035 
≤0.035 
≤0.030 
≥0.010 
≥0.020 
≥0.020 
SPHC
 
SPHD 
SPHE 
≤0.15 
≤0.10 
≤0.10 
≤0.05 
≤0.05 
≤0.05 
≤0.60 
≤0.50 
≤0.50 
≤0.035 
≤0.035 
≤0.030 
≤0.035 
≤0.035 
≤0.035 
≥0.010 
≥0.020 
≥0.020 
 
6.1.2 钢中残余元素含量应符合下列规定： 
    Cu≤0.20%， Cr≤0.15%，Ni≤0.15%。但在供方能保证钢中残余元素Cu、Cr、Ni 的含量符合上
述规定时，可不进行这些元素的化学分析。 
6.1.3 钢板及钢带的成品化学成分允许偏差应符合GB/T 222 的规定。 
6.2 冶炼方法 
    钢板及钢带所用的钢采用氧气转炉冶炼。 
 
3－15


Q/BQB 302－2003 
6.3 交货状态 
   钢板及钢带以热轧状态交货。 
6.4 表面处理方式 
6.4.1 钢板及钢带的表面处理方式可采用非酸洗表面和酸洗表面两种方式。 
6.4.2 酸洗表面的钢板及钢带，可以涂油或不涂油交货。经涂油后的酸洗钢板及钢带，在正常包装、
运输、搬运和贮存条件下，供方保证自准发之日起三个月内不产生锈蚀，所涂油膜应能用碱水溶液消
除掉。如需方要求以不涂油的酸洗钢板及钢带供货，应在合同中注明。不涂油的酸洗钢板及钢带，在
运输和加工过程中易产生锈蚀和擦伤，供方对此不作保证。 
6.5 力学和工艺性能 
6.5.1 钢板及钢带的力学和工艺性能应符合相应表4 和表5 的规定。 
 
表4 
拉  伸  试  验
a 
下列厚度(mm)时的断后伸长率 
％ 
下列厚度(mm)时的 
下屈服强度
c  
 MPa 
L0=80mm 
b=20mm 
L0=5.65
0
S
 
牌号 
＜2.0 
 2.0～8.0 
抗拉 
强度 
MPa 
＜3.0 
3.0～8.0 
180° 
弯曲试验
a,b
弯心直径
 
DD11（StW22） 
170～360 
170～340 
≤440 
≥25 
≥29 
2a 
DD12（StW23） 
170～340 
170～320 
≤420 
≥27 
≥31 
0a 
DD13（StW24） 
170～330 
170～310 
≤400 
≥30 
≥34 
0a 
a 表中所列拉伸试验、弯曲试验规定值适用于横向试样。 
b 弯曲试样宽度应不小于20mm，仲裁试验时为20mm。 
c 屈服现象不明显时，采用Rp0.2。 
                               
表5 
拉  伸  试  验
a,b 
180°弯曲试验
a,c 
下列厚度（mm）时的断后伸长率 ％ 
下列厚度（mm）时 
的弯心直径 
牌 号 
抗拉 
强度 
MPa 
＜1.6 
1.6～
＜2.0
2.0～
＜2.5
2.5～
＜3.2
3.2～
＜4.0
≥4.0
＜3.2 
≥3.2 
SPHC 
≥270 
≥27 
≥29
≥29
≥29
≥31
≥31
1a 
SPHD 
≥270 
≥30 
≥32
≥33
≥35
≥37
≥39
0a 
SPHE 
≥270 
≥31 
≥33
≥35
≥37
≥39
≥41
0a 
0a 
a 表中所列拉伸试验、弯曲试验规定值适用于纵向试样。 
b 拉伸试验采用L0＝50mm，b＝25mm 的试样，即为GB/T 228 中P14 试样。 
c 弯曲试样宽度b 应不小于20mm，仲裁试验时为20mm。 
 
6.5.2 弯曲试验后，试样的外侧面不得有肉眼可见的裂纹。 
6.6  表面质量 
6.6.1 钢板及钢带表面不得有裂纹、结疤、折叠、气泡和夹杂等对使用有害的缺陷，钢板及钢 
带不得有分层。对酸洗表面的钢板及钢带不得有停车斑。 
 
 
3－16


Q/BQB 302－2003 
6.6.2 钢板及钢带按表面质量分为二级，如表6 所示。 
表6 
级别 
适用的表面处理方式 
特征 
普通级表面（FA） 
非酸洗表面 
酸洗表面 
表面允许有深度（或高度）不超过钢板厚度公差之
半的麻点、凹面、划痕等轻微、局部的缺陷，但应保证
钢板及钢带允许的最小厚度。 
较高级表面（FB） 
酸洗表面 
表面允许有不影响成型性的缺陷，如轻微划伤、轻
微压痕、轻微麻点、轻微辊印及色差等 
6.6.3 对于钢带，由于没有机会切除带缺陷部分，所以允许带有若干不正常的部分，但有缺陷的部分
不得超过每卷总长度的6％。 
 
7  检验和试验 
7.1  钢板及钢带的外观用肉眼检查。 
7.2  钢板及钢带的尺寸和外形应用合适的测量工具检查。 
7.3  每批钢板及钢带所需检验项目的试样数量、取样方法、试验方法应符合表7 的规定。 
表7 
序号 
检验项目 
试样数量，个 
取样方法 
试验方法 
1 
化学分析 
1（每炉） 
GB/T 222 
GB/T 223 
2 
拉伸试验 
1 
GB/T 2975 
GB/T 228 
3 
弯曲试验 
1 
GB/T 2975 
GB/T 232 
 
7.4 取样频率 
7.4.1 化学成分分析的取样频率 
    按炉对化学成分进行熔炼分析。 
7.4.2 力学性能和工艺性能的取样频率 
钢板及钢带应按批验收，每批由重量不大于70 吨的同炉号、同牌号、同厚度规格、同产品形态
的钢板或钢带组成。 
注:经供需双方协商,可另外确定检验批重量。 
7.5 力学性能和工艺性能的取样位置 
    试样取自钢板或钢带宽度的1/4 处。 
7.6 复验 
7.6.1 如有某一项试验结果不符合标准要求，则从同一批中再任取双倍数量的试样进行该不合格项目
的复验。 
7.6.2 复验结果（包括该项目试验所要求的所有指标）合格，则整批合格。复验结果（包括该项目试
验所要求的所有指标）即使有一个指标不合格，则复验不合格。 
7.6.3 如复验不合格，则已做试验且试验结果不合的单件不能验收，但该批材料中未做试验的单件可
逐件重新提交试验和验收。 
 
 
3－17


Q/BQB 302－2003 
8  数值修约规则按GB/T 8170 的规定。 
 
9  包装、标志和质量证明书 
9.1 钢板及钢带的包装、标志和质量证明书应符合Q/BQB300 的规定。 
9.2 包装重量应符合表8 的规定。 
表8 
下列表面处理方式时的包装重量           t 
产品类别 
非酸洗表面 
酸洗表面 
热轧钢带 
≤43.6 
≤15.0 
热轧钢板 
≤10.0 
≤10.0 
热轧纵切钢带 
≤43.6 
－ 
 
 
 
 
 
 
 
 
 
 
 
 
 
 
 
 
 
 
 
 
 
 
 
 
 
 
 
 
3－18


Q/BQB 302－2003 
附录A 
(资料性附录) 
本标准与引用标准及国标相近牌号对照表 
表A.1 
Q/BQB 302－2003 
DIN1614－2 
－86 
EN111－77 
EN10111 
－1998 
JIS G 3131 
－1996 
GB 710－91 
/GB 711－88 
DD11（StW22） 
SPHC 
StW22 
FeP11 
DD11 
SPHC 
08 
DD12（StW23） 
SPHD 
RRStW23 
FeP12 
DD12 
SPHD 
08 或08Al 
DD13（StW24） 
SPHE 
StW24 
FeP13 
DD13 
SPHE 
08Al 
 
 
                                                   
 
 
 
附加说明: 
本标准与DIN1614－2:1986、EN10111:1998 和JIS G3131:1996 的一致性程度为非等效。 
本标准代替Q/BQB 302－1999。 
本标准与Q/BQB 302－1999 相比主要变化如下： 
—— 规范性引用文件中引用了Q/BQB300－2003、Q/BQB301－2003、GB/T 8170－1987； 
—— 按EN10111 将牌号修改为DD11、DD12 和DD13，并删除了牌号UStW23； 
—— SPHC、SPHD 的公称厚度扩大为≤16mm，并增加相应的厚度允许偏差； 
—— 增加了表面处理方式和表面质量级别； 
—— 按EN10111 修改了牌号DD 系列的Mn 含量规定，并将屈服强度参考值改为规定值； 
—— 增加了弯曲试验仲裁时的试样宽度； 
—— 对于热轧酸洗表面钢板及钢带，厚度扩大为≤6mm； 
—— 将钢带允许带有的缺陷部分不得超过每卷总长度“8％”修改为“6％”； 
—— 修改了力学性能和工艺性能的组批规定和复验规定。 
本标准的附录为资料性附录。 
本标准由宝山钢铁股份有限公司制造管理部提出。 
本标准由宝山钢铁股份有限公司制造管理部起草。 
本标准起草人 黄锦花。            
本标准于1989 年首次发布，1994 第一次修订，1999 第二次修订。 
 
 
3－19
