Repository: kujaxr/obsidian-vault

File: 材料工程师/BQB302-2009冷成型.pdf.md
# BQB302-2009冷成型.pdf

宝山钢铁股份有限公司2009－05－21 发布                              2009－12－31 前实施 
3－14 
 
宝山钢铁股份有限公司企业标准 
Q/BQB 302－2009 
冷成型用热连轧钢板及钢带      代替Q/BQB 302－2003 
BZJ 305－2006 
1 范围 
    本标准规定了冷成型用热连轧钢板及钢带的尺寸、外形、技术要求、检验和试验、包装、标志
及检验文件等。 
本标准适用于宝山钢铁股份有限公司生产的冷成型用热连轧钢带以及由此横切成的钢板及纵切
成的纵切钢带，以下简称钢板及钢带。 
2 规范性引用文件 
    下列文件中的条款通过本标准的引用而成为本标准的条款。凡是注日期的引用文件，其随后所
有的修改单（不包括勘误的内容）或修订版均不适用于本标准，然而，鼓励根据本标准达成协议的
各方研究是否可使用这些文件的最新版本。凡是不注日期的引用文件，其最新版本适用于本标准。 
GB/T 222－2006 
钢的成品化学成分允许偏差 
GB/T 223 
钢铁及合金化学分析方法 
GB/T 228－2002 
金属材料  室温拉伸试验方法 
GB/T 232－1999 
金属材料  弯曲试验方法 
GB/T 2975－1998 
钢及钢产品力学性能试验取样位置及试样制备 
GB/T 4336－2002 
碳素钢和中低合金钢火花源原子发射光谱分析方法（常规法） 
GB/T 20066－2006 
钢和铁 化学成分测定用试样的取样和制样方法 
GB/T 20123－2006 
钢铁 总碳硫含量的测定 高频感应炉燃烧后红外吸收法(常规方法)
Q/BQB 300 
热连轧钢板及钢带的包装、标志及检验文件的一般规定 
Q/BQB 301 
热连轧钢板及钢带的尺寸、外形、重量及允许偏差 
3  分类和代号 
3.1 钢板及钢带的牌号、公称厚度、用途如表1 所示。 
3.2 按表面处理方式分为： 
酸洗表面 
轧制表面 
3.3 按表面质量级别分为: 
    普通级表面    FA 
    较高级表面    FB 
3.4 按产品类别分为： 
    热轧钢带 
    热轧钢板 
热轧纵切钢带 
热轧酸洗钢带 
热轧酸洗钢板 
 


Q/BQB 302－2009 
表1 
牌  号 
公 称 厚 度  mm 
表面处理方式 
用  途 
≤16.0 
轧制表面 
SPHC 
≤6.0 
酸洗表面 
≤11.0 
轧制表面 
DD11 
≤6.0 
酸洗表面 
一般用 
≤16.0 
轧制表面 
SPHD 
≤6.0 
酸洗表面 
≤11.0 
轧制表面 
DD12 
≤6.0 
酸洗表面 
冲压用 
≤8.0 
轧制表面 
SPHE  
SPHF 
≤6.0 
酸洗表面 
≤11.0 
轧制表面 
DD13 
DD14 
≤6.0 
酸洗表面 
BRC1 
1.5～6.0 
BRC2、BRC3 
1.8～6.0 
酸洗表面 
深冲用 
4  订货所需信息 
4.1  订货时用户需提供下列信息： 
a) 本企业标准号； 
b) 产品类别； 
c) 牌号、表面处理方式及表面质量级别； 
d) 规格及尺寸（厚度）精度； 
e) 边缘状态； 
f）用途； 
g）检验文件类型。 
4.2 在订货合同中的省略事项 
4.2.1 未说明表面处理方式时，以轧制表面交货（除牌号BRC1、BRC2 和BRC3 以酸洗表面交货外）。  
4.2.2 对于热轧钢板及钢带，未说明尺寸精度时，以普通厚度精度交货；未说明边缘状态时，钢带
以不切边状态交货，钢板以切边状态交货。 
4.2.3 对于热轧酸洗钢板及钢带，未说明尺寸精度、边缘状态、表面质量级别和是否涂油时，以较
高厚度精度、切边状态、较高级表面和涂油交货；未说明钢卷内径时，以钢卷内径610mm 交货。 
5  尺寸、外形、重量及允许偏差 
钢板及钢带的尺寸、外形、重量及允许偏差应符合Q/BQB301 的规定，其中厚度允许公差应符合
Q/BQB301 中表2 的规定。 
6  技术要求 
6.1 牌号及化学成分 
6.1.1 钢的牌号及化学成分（熔炼分析）应符合表2 的规定。 
 
3－15


Q/BQB 302－2009 
表2 
化 学 成 分
a（熔 炼 分 析）    ％ 
牌 号 
C 
Si 
Mn 
P 
S 
Alt 
DD11 
≤0.12 
≤0.05 
≤0.60 
≤0.035 
≤0.035 
≥0.010 
DD12 
≤0.10 
≤0.07 
≤0.45 
≤0.035 
≤0.035 
≥0.010 
DD13 
≤0.08 
≤0.07 
≤0.40 
≤0.030 
≤0.030 
≥0.010 
DD14 
≤0.08 
≤0.07 
≤0.35 
≤0.025 
≤0.025 
≥0.010 
SPHC 
≤0.15 
≤0.05 
≤0.60 
≤0.035 
≤0.035 
≥0.010 
SPHD 
≤0.10 
≤0.05 
≤0.50 
≤0.035 
≤0.035 
≥0.010 
SPHE 
≤0.10 
≤0.05 
≤0.50 
≤0.030 
≤0.035 
≥0.010 
SPHF 
≤0.08 
≤0.05 
≤0.50 
≤0.025 
≤0.025 
≥0.010 
BRC1 
≤0.08 
≤0.05 
≤0.40 
≤0.030 
≤0.025 
≥0.010 
BRC2 
≤0.05 
≤0.05 
≤0.40 
≤0.025 
≤0.020 
≥0.010 
BRC3 
≤0.03 
≤0.05 
≤0.30 
≤0.025 
≤0.020 
≥0.010 
a由供方选择，可添加特殊元素。 
6.1.2 钢中残余元素含量应符合下列规定： 
    Cu≤0.20%， Cr≤0.15%，Ni≤0.15%。但在供方能保证钢中残余元素Cu、Cr、Ni 的含量符合上
述规定时，可不进行这些元素的化学分析。 
6.1.3 钢板及钢带的成品化学成分允许偏差应符合GB/T 222 的规定。 
6.2 冶炼方法 
    钢板及钢带所用的钢采用氧气转炉冶炼。 
6.3 交货状态 
   钢板及钢带以热轧状态交货。 
6.4 表面处理方式 
6.4.1 钢板及钢带的表面处理方式可采用轧制表面和酸洗表面两种方式。 
6.4.2 酸洗表面的钢板及钢带，可以涂油或不涂油交货。经涂油后的酸洗钢板及钢带，在正常包装、
运输、搬运和贮存条件下，供方保证自生产完成之日起三个月内不产生锈蚀，所涂油膜应能用碱水
溶液消除掉。如需方要求以不涂油的酸洗钢板及钢带供货，应在合同中注明。不涂油的酸洗钢板及
钢带，在运输和加工过程中易产生锈蚀和擦伤，供方对此不作保证。 
6.5 力学和工艺性能 
6.5.1 钢板及钢带的性能保证期应符合相应表3、表4 和表5 的规定。钢板及钢带的性能保证期从产
品生产完成之日起计算。 
6.5.2 钢板及钢带在性能保证期内的力学和工艺性能应符合相应表3、表4 和表5 的规定。 
6.5.3 弯曲试验后，试样的外侧面不得有肉眼可见的裂纹。供方如能保证弯曲试验合格，可不进行
试验。 
6.6  表面质量 
6.6.1 钢板及钢带表面不得有裂纹、结疤、折叠、气泡和夹杂等对使用有害的缺陷，钢板及钢 
带不得有分层。对酸洗表面的钢板及钢带不得有停车斑。 
6.6.2 钢板及钢带按表面质量分为二级，如表6 所示。 
6.6.3 对于钢带，由于没有机会切除带缺陷部分，所以允许带有若干不正常的部分，但有缺陷的部
分不得超过每卷总长度的6％。 
 
3－16


Q/BQB 302－2009 
表3 
拉  伸  试  验
a
下列厚度(mm)时的断后伸长率％ 
下列厚度(mm)时的 
下屈服强度
b  
 MPa 
L0=80mm，b=20mm 
L0=5.65
0
S  
牌号 
＜2.0 
 2.0～11.0 
抗拉 
强度 
MPa 
＜1.5
1.5～＜2.0
2.0～＜3.0
3.0～11.0 
性能保证期
DD11 
170～360 
170～340 
≤440 
≥22
≥23 
≥24 
≥28 
3 月 
DD12 
170～340 
170～320 
≤420 
≥24
≥25 
≥26 
≥30 
6 月 
DD13 
170～330 
170～310 
≤400 
≥27
≥28 
≥29 
≥33 
6 月 
DD14 
170～310 
170～290 
≤380 
≥30
≥31 
≥32 
≥36 
6 月 
注：由于钢存在时效性，建议用户尽早使用。 
a 表中所列拉伸试验规定值适用于横向试样。 
b 屈服现象不明显时，采用Rp0.2。 
 
表4 
拉  伸  试  验
a,b
180°弯曲试验
a,c
下列厚度（mm）时的断后伸长率 ％ 
下列厚度（mm）时 
的弯心直径 
牌 号 
抗拉 
强度 
MPa 
＜1.6 
1.6～
＜2.0
2.0～
＜2.5
2.5～
＜3.2
3.2～
＜4.0
≥4.0
＜3.2 
≥3.2 
性能保证期
SPHC 
≥270 
≥27 
≥29
≥29
≥29
≥31
≥31
0a 
1a 
3 月 
SPHD 
≥270 
≥30 
≥32
≥33
≥35
≥37
≥39
- 
- 
6 月 
SPHE 
≥270 
≥31 
≥33
≥35
≥37
≥39
≥41
- 
- 
6 月 
SPHF 
≥270 
≥37 
≥38
≥39
≥39
≥40
≥42
- 
- 
6 月 
注：由于钢存在时效性，建议用户尽早使用。 
a 表中所列拉伸试验、弯曲试验规定值适用于纵向试样。 
b 拉伸试验采用L0＝50mm，b＝25mm的试样，即为GB/T 228 中P14 试样。 
c 弯曲试样宽度b应不小于20mm，仲裁试验时为20mm。 
 
表5 
拉  伸  试  验
a,b
下列公称厚度（mm）时的断后伸长率 ％ 
牌 号 
抗拉强度
MPa 
1.5～＜1.6 1.6～＜2.0 2.0～＜2.5 2.5～＜3.2 3.2～＜4.0 4.0～6.0 
性能保证期
BRC1 
≥275 
≥33 
≥35 
≥37 
≥39 
≥41 
≥42 
6 月 
BRC2 
≥255 
- 
≥37 
≥39 
≥41 
≥43 
≥44 
6 月 
BRC3 
≥255 
- 
≥39 
≥41 
≥43 
≥45 
≥46 
6 月 
注：由于钢存在时效性，建议用户尽早使用。 
a 表中所列拉伸试验规定值适用于纵向试样。 
b 拉伸试验采用L0＝50mm，b＝25mm的试样，即为GB/T 228 中P14 试样。 
 
 
3－17


Q/BQB 302－2009 
表6 
级别 
适用的表面处理方式 
特征 
普通级表面（FA） 
轧制表面 
酸洗表面 
表面允许有深度（或高度）不超过钢板厚度公差之半的麻
点、凹面、划痕等轻微、局部的缺欠，但应保证钢板及钢带允
许的最小厚度。 
较高级表面（FB） 
酸洗表面 
表面允许有不影响成型性的局部缺欠，如轻微划伤、轻微
压痕、轻微麻点、轻微辊印及色差等。 
7  检验和试验 
7.1  钢板及钢带的外观用肉眼检查， 
7.2  钢板及钢带的尺寸和外形应用合适的测量工具检查。 
7.3  检验文件类型在选用规定的检验和试验时，应符合7.4～7.6 条款规定。 
7.4 每批钢板及钢带所需检验项目的试样数量、取样方法、试验方法应符合表7 的规定。 
表7 
序号 
检验项目 
试样数量，个 
取样方法 
试验方法 
1 
化学分析
a
1（每炉） 
GB/T 20066 
GB/T 223，GB/T4336,GB/T20123
2 
拉伸试验 
1 
GB/T 2975 
GB/T 228 
3 
弯曲试验 
1 
GB/T 2975 
GB/T 232 
a 对化学成分进行仲裁试验时，按GB/T223. 
7.5 取样频率 
7.5.1 化学成分分析的取样频率 
    按炉对化学成分进行熔炼分析。 
7.5.2 力学性能和工艺性能的取样频率 
钢板及钢带应按批验收，每批由重量不大于70 吨的同炉号、同牌号、同厚度、同交货状态的产
品的钢板或钢带组成。 
注:经供需双方协商,可另外确定检验批重量。 
7.6 复验 
7.6.1 如有某一项试验结果不符合标准要求，则从同一批中再任取双倍数量的试样进行该不合格项
目的复验。 
7.6.2 复验结果（包括该项目试验所要求的所有指标）合格，则整批合格。复验结果（包括该项目
试验所要求的所有指标）即使有一个指标不合格，则复验不合格。 
7.6.3 如复验不合格，则已做试验且试验结果不合的单件不能验收，但该批材料中未做试验的单件
可逐件重新提交试验和验收。 
8  包装、标志和检验文件 
  钢板及钢带的包装、标志和检验文件应符合Q/BQB 300 的规定。 
9 本标准与相关标准相近牌号对照表见资料性附录A。 
 
 
3－18


Q/BQB 302－2009 
附录A 
(资料性附录) 
本标准与相关标准相近牌号对照表 
表A.1 
Q/BQB 302－2009 
DIN1614－2 
－86 
EN111－77 
EN10111 
－2008(E) 
JIS G 3131 
－2005 
GB 710－91 
/GB 711－88 
DD11 
SPHC 
StW22 
FeP11 
DD11 
SPHC 
08 
DD12 
SPHD 
RRStW23 
FeP12 
DD12 
SPHD 
08 或08Al 
DD13 
SPHE 
StW24 
FeP13 
DD13 
SPHE 
08Al 
DD14 
SPHF 
- 
- 
DD14 
SPHF 
- 
BRC1、BRC2, BRC3 
- 
- 
DD14 
SPHF 
- 
 
                                                   
 
 
附加说明: 
本标准与EN10111:2008(E)和JIS G3131:2005 的一致性程度为非等效。 
本标准代替Q/BQB 302－2003。 
本标准与Q/BQB 302－2003 相比主要变化如下： 
—— 规范性引用文件中引用了Q/BQB300、Q/BQB301、GB/T222-2006 和GB/T 20123； 
—— 增加了产品类别，热轧酸洗钢带和钢板； 
—— 将“非酸洗表面”修改为“轧制表面”； 
—— 在订货所需信息中增加了检验文件类型，删除了标记示例； 
—— 厚度允许偏差直接引用Q/BQB301； 
—— 扩大了DD 系列厚度范围，增加了5 个牌号BRC1～BRC3、DD14 和SPHF,以及相应成分、性能规
定； 
—— 增加了性能保证期的规定； 
—— 对于弯曲试验增加了供方如能保证试验合格，可不进行试验的规定； 
—— 按EN10111 和JIS G3131 删除了牌号DD 系列、SPHD 和SPHE 的弯曲试验规定； 
—— 增加了检验文件类型在选用规定的检验和试验时规定。 
本标准的附录为资料性附录。 
本标准由宝山钢铁股份有限公司技术质量部提出。 
本标准由宝山钢铁股份有限公司技术质量部起草。 
本标准起草人 黄锦花。   
本标准于1989 年首次发布，1994 第一次修订，1999 第二次修订，2003 年第三次修订。 
 
3－19

File: 材料工程师/BQB303-2003结构用.pdf.md
# BQB303-2003结构用.pdf

宝山钢铁股份有限公司企业标准 
Q/BQB 303－2003 
结构用热连轧钢板及钢带      代替Q/BQB 303－1999 
 
 
1 
范围 
本标准规定了结构用热连轧钢板及钢带的尺寸、外形、技术要求、试验和检验、包装、标
志及质量证明书等。 
本标准适用于宝山钢铁股份有限公司生产的碳素及低合金结构钢热连轧钢带以及由此横切
成的钢板及纵切成的纵切钢带，以下简称钢板及钢带。产品大部分在交货状态下被使用于建筑、
桥梁、船舶、车辆等结构件，部分在进一步加工、热处理后使用于机械结构。 
 
2  规范性引用文件 
    下列文件中的条款通过本标准的引用而成为本标准的条款。凡是注日期的引用文件，其随
后所有的修改单（不包括勘误的内容）或修订版均不适用于本标准，然而，鼓励根据本标准达
成协议的各方研究是否可使用这些文件的最新版本。凡是不注日期的引用文件，其最新版本适
用于本标准。 
GB/T 222－1984 
钢的化学分析用试样取样法及成品化学成分允许偏差 
GB/T 223 
钢铁及合金化学分析方法 
GB/T 228－2002 
金属材料  室温拉伸试验方法 
GB/T 232－1999 
金属材料  弯曲试验方法 
GB/T 229－1994 
金属夏比冲击试验方法 
GB/T 2975－1998
钢及钢产品力学性能试验取样位置及试样制备 
GB/T 8170－1987
数值修约规则 
Q/BQB 300－2003
热连轧钢板及钢带的包装、标志及质量证明书的一般规定 
Q/BQB 301－2003
热连轧钢板及钢带的尺寸、外形、重量及允许偏差 
 
3 
分类和代号 
3.1 钢板及钢带的牌号、公称厚度及其用途如表1 所示。 
3.2 按边缘状态分为 
切边     EC 
不切边   EM 
3.3 按表面处理方式分为： 
酸洗表面 
非酸洗表面 
3.4 按表面质量级别分为: 
普通级表面    FA 
较高级表面    FB 
 
 
宝山钢铁股份有限公司2003－06－04 发布                            2003－12－15 实施 
 
3－20 


Q/BQB 303－2003 
3.5 按产品类别分为 
热轧钢带 
热轧钢板 
热轧纵切钢带 
表1 
类    别 
牌  号 
公称厚度
a  mm 
用  途 
SS330 
≤12.7 
SS400 
≤22.0 
SS490 
≤16.0 
SS540 
≤6.0 
St33 
≤18.0 
St37－2 
≤25.4 
St37－3 
≤25.4 
St44－2 
＜18.0 
St50－2 
＜10.0 
结构用 
St52－3 
≤25.4 
用于建筑、桥梁、船舶、车辆等
结构件。 
SM400A 
≤16.0 
SM400B 
≤16.0 
SM400C 
≤12.0 
SM490A 
≤16.0 
SM490B 
≤12.0 
SM490C 
≤12.0 
SM490YA 
≤12.7 
SM490YB 
≤12.7 
SM520B 
≤12.0 
SM520C 
≤6.0 
WEL-TEN590RE（Welten590RE）
≤12.0 
B590GJA 
6.0～14.0 
B590GJB 
6.0～14.0 
B520JJ 
≤6.0 
StE255 
＜10.0 
焊接结构用 
StE355 
＜16.0 
用于建筑、桥梁、船舶、车辆、
石油储罐、工程机械、采矿机械
等要求优良的综合力学性能及
焊接性能的结构件。 
C22、 C35 
＜5.0 
机械结构用 
S20C、S35C 
≤8.0 
用于经切削等加工并热处理后
使用的机械结构件 
钢管用 
SPHT1、SPHT2、SPHT3 
≤6.0 
焊接钢管用 
注：括号内的牌号可使用至2005 年年底。 
a 对于热轧酸洗表面钢板及钢带，公称厚度≤6.0mm。 
 
4  订货所需信息 
4.1 订货时用户需提供下列信息: 
a) 本企业标准号； 
b) 产品类别； 
c) 牌号、表面处理方式及表面质量级别； 
 
3－21 


Q/BQB 303－2003 
d) 规格及尺寸(厚度)精度； 
e) 边缘状态。 
如在订货合同中： 
未说明表面处理方式时，以非酸洗表面交货。 
对于热轧非酸洗表面钢板及钢带，未说明尺寸精度时，除本标准特别规定外（即除牌号
SPHT1、SPHT2、SPHT3 外），以Q/BQB301 中普通厚度精度交货；未说明边缘状态时，钢带以不
切边状态交货，钢板以切边状态交货。 
对于热轧酸洗表面钢板及钢带，未说明尺寸精度时，除本标准特别规定外（即除牌号SPHT1、
SPHT2、SPHT3 外），以Q/BQB301 中较高厚度精度交货；未说明边缘状态、表面质量级别和是否
涂油时，以切边状态、较高级表面和涂油交货；未说明钢卷内径时，以钢卷内径610mm 交货。 
4.2 标记示例 
按Q/BQB303－2003 交货的热轧非酸洗表面钢带，牌号SS400，厚度5.0mm，PT.A 级精度，
宽度1600mm，不切边（EM），其标记为： 
Q/BQB 303－2003,SS400 热轧钢带,5.0×1600(EM)×C 
按Q/BQB303－2003 交货的热轧酸洗表面、涂油钢带，牌号SS400，表面质量级别FB，厚度
3.0mm，PT.B 级精度，宽度1500mm，切边（EC），钢卷内径610mm，其标记为： 
Q/BQB303－2003, SS400 热轧酸洗钢带，FB ，3.0（PT.B）×1500（EC）×C，卷内径610mm      
 
5  尺寸、外形、重量及允许偏差 
除牌号SPHT1、SPHT2、SPHT3 的厚度允许偏差应符合表2 的规定外，其它尺寸、外形、重
量及允许偏差应符合Q/BQB301 的规定。 
                           表2                                   mm 
下列宽度时的厚度允许偏差 
公 称 厚 度 
＜1200 
1200～＜1500 
1500～＜1800 
≥1800 
＜1.60 
±0.14 
±0.15 
－ 
－ 
1.60～＜2.00 
±0.16 
±0.17 
±0.18 
－ 
2.00～＜2.50 
±0.17 
±0.19 
±0.21 
±0.25 
2.50～＜3.15 
±0.19 
±0.21 
±0.24 
±0.26 
3.15～＜4.00 
±0.21 
±0.23 
±0.26 
±0.27 
4.00～＜5.00 
±0.24 
±0.26 
±0.28 
±0.29 
5.00～≤6.00 
±0.26 
±0.28 
±0.29 
±0.31 
 
6  技术要求 
6.1 牌号及化学成分 
6.1.1  钢的牌号及化学成分（熔炼分析）应符合表3 的规定。 
6.1.2  钢中残余元素的含量应符合下列规定： 
Cu≤0.20%, Cr≤0.15%, Ni≤0.15%, 但在供方能保证钢中残余元素Cu、Cr、Ni 的含量符
合上述规定时，可不进行这些元素的化学分析。 
6.1.3  钢板及钢带的成品化学成分允许偏差应符合GB/T 222 的规定。 
6.2  冶炼方法 
 钢板及钢带所用的钢采用氧气转炉冶炼。除SS330、SS400 和SPHT1、SPHT2、SPHT3、St33
 
3－22 


Q/BQB 303－2003 
在模铸情况下可为压盖钢外，均为镇静钢。当为压盖钢时，应在质量证明书中注明。 
 
表3                                           
化  学  成  分 （熔 炼 分 析）          % 
牌 号 
公称厚度 
mm 
C 
Si 
Mn 
P 
S 
其   他 
SS330 
≤12.7 
≤0.15 
≤0.30 
≤0.95 
Alt≥0.010 
SS400 
≤22.0 
≤0.21 
≤0.30 
≤1.40 
－ 
SS490 
≤16.0 
≤0.22 
≤0.25 
≤1.40 
－ 
SS540 
≤6.0 
≤0.30 
≤0.25 
≤1.60 
≤0.035
≤0.035 
根据需要可添加
其它合金元素 
St33 
＜18.0 
－ 
－ 
－ 
≤0.040
≤0.040 
― 
≤16 
≤0.17 
St37－2 
＞16.0～25.4 
≤0.20 
≤1.25 
Alt≥0.020 
St37－3 
≤25.4 
≤0.17 
≤1.30 
Alt≥0.020 
St44－2 
＜18.0 
≤0.21 
≤0.12 
≤1.25 
Alt≥0.020 
St50－2 
＜10.0 
≤0.30 
≤0.35 
≤0.95 
― 
St52－3 
≤25.4 
≤0.20 
≤0.55 
≤1.60 
≤0.035
≤0.035 
Alt≥0.020 
SM400A 
≤16.0 
≤0.23 
≥2.5 ×C
SM400B 
≤16.0 
≤0.20 
0.60～1.40
SM400C 
≤12.0 
≤0.18 
≤0.35 
≤1.40 
≤0.035
≤0.035 
SM490A 
≤16.0 
≤0.20 
SM490B 
≤12.0 
SM490C 
≤12.0 
≤0.18 
SM490YA 
≤12.7 
SM490YB 
≤12.7 
≤0.20 
SM520B 
≤12.0 
SM520C 
≤6.0 
≤0.20 
≤0.55 
≤1.60 
≤0.035
≤0.035 
根据需要可添加
其它合金元素 
WEL-TEN590RE 
≤12.0 
≤0.12 
0.15～0.55
≤2.00 
≤0.030
≤0.030 
Ti≤0.15 
B590GJA 
0.90～1.50
Nb+V≤0.15 
B590GJB 
6.0～14.0 
≤0.15 
0.15～0.55
0.90～1.60
≤0.030
≤0.030 
Nb+V≤0.15 
Ni≤0.50 
B520JJ 
≤6.0 
≤0.20 
≤0.55 
≤1.60 
≤0.035
≤0.030 
Cu:0.20～0.45 
StE255a 
≤10.0 
≤0.18 
≤0.40 
0.50～1.30
StE355
a 
＜16.0 
≤0.20 
0.10～0.50
0.90～1.65
≤0.030
≤0.025 
Alt≥0.020 
N≤0.015 
C22 
0.17～0.24
0.30～0.60
C35 
＜5.0 
0.32～0.39
≤0.40 
0.50～0.80
≤0.035
≤0.035 
－ 
S20C 
0.18～0.23
0.30～0.60
S35C 
≤8.0 
0.32～0.38
0.15～0.35
0.60～0.90
≤0.030
≤0.035 
－ 
SPHT1 
≤0.10 
≤0.50 
SPHT2 
≤0.18 
≤0.60 
SPHT3 
≤6.0 
≤0.25 
≤0.35 
0.30～0.90
≤0.035
≤0.035 
－ 
a StE255 和StE355 是特殊镇静钢，规定Alt 含量是为了保证将钢中的氮全部固定，也可用加Nb、V、Ti 代替加
Al 以固定氮，但Nb+V+Ti 含量对StE255 应不大于0.05%，对StE355 应不大于0.12%。。 
 
3－23 


Q/BQB 303－2003 
6.3 交货状态 
钢板及钢带以热轧状态交货。 
6.4 表面处理方式 
6.4.1 钢板及钢带的表面处理方式可采用非酸洗表面和酸洗表面两种方式。 
6.4.2 酸洗表面的钢板及钢带，可以涂油或不涂油交货。经涂油后的酸洗钢板及钢带，在正常
包装、运输、搬运和贮存条件下，供方保证自准发之日起三个月内不产生锈蚀，所涂油膜应能
用碱水溶液消除掉。如需方要求以不涂油的酸洗钢板及钢带供货，应在合同中注明。不涂油的
酸洗钢板及钢带，在运输和加工过程中易产生锈蚀和擦伤，供方对此不作保证。 
6.5  力学和工艺性能 
6.5.1 钢板及钢带的力学和工艺性能应符合相应表4、表5、表6、表7 和表8 的规定。 
6.5.2 S20C 和S35C 推荐的热处理温度及通常的力学性能列于附录A(资料性附录)。 
6.5.3 弯曲试验后，试样的外侧面不得有肉眼可见的裂纹。 
6.5.4 冲击功值为一组三个试样试验结果的平均值，允许其中一个试样的试验结果小于规定值，
但不得小于规定值的70%。 
6.5.5 表4、表5、表7 中规定的冲击试验仅适用于厚度不小于12.0mm 的产品；如用户要求对
厚度小于12.0mm 的产品进行冲击试验，经供需双方协商并在合同中注明，可采用7.5mm×10.0mm
试样或5.0mm×10.0mm 试样，此时规定的最小冲击功分别为表列冲击功的5/6 或2/3。 
6.6 根据需方要求，经供需双方协商并在合同中规定，可补充进行其它检验项目，如成品分析、
硬度、晶粒度、非金属夹杂等。 
6.7  表面质量 
6.7.1 钢板及钢带表面不得有裂纹、结疤、折叠、气泡和夹杂等对使用有害的缺陷，钢板及钢
带不得有分层。对酸洗表面的钢板及钢带不得有停车斑。 
6.7.2 钢板及钢带按表面质量分为二级，如表9 所示。 
6.7.3 对于钢带，由于没有机会切除带缺陷部分，所以允许带有若干不正常的部分，但有缺陷
的部分不得超过每卷总长度的6％。 
 
7  检验和试验 
7.1 钢板及钢带的外观用肉眼检查。 
7.2 钢板及钢带的尺寸和外形应用合适的测量工具检查。 
7.3 每批钢板及钢带所需检验项目的试样数量、取样方法、试验方法应符合表10 的规定。 
7.4 取样频率 
7.4.1 化学成分分析的取样频率 
    按炉对化学成分进行熔炼分析。 
7.4.2 力学性能和工艺性能的取样频率 
钢板及钢带应按批验收，每批应由重量不大于70 吨的同炉号、同牌号、同厚度规格、同产
品形态的钢板或钢带组成。 
    注:经供需双方协商,可另外确定检验批重量。 
7.5 力学性能和工艺性能的取样位置 
试样取自钢板或钢带宽度的1/4 处。 
 
 
 
 
 
3－24 


Q/BQB 303－2003 
表4 
拉  伸  试  验
a 
断后伸长率   % 
V 型冲击试验
c
下屈服强度
 
MPa 
L0＝50mm
b＝25mm
L0＝200mm 
b＝40mm 
公称厚度  mm 
公称厚度  mm 
牌 
 
号 
≤16 
＞16 
抗拉强度
MPa 
≤5 
＞5～16
＞16
180°弯曲
试验
b 
b≥35mm 
弯心直径 
温度 
试验 
℃ 
冲击
功 
J 
SS330 
≥205
≥195 
330～430
≥26 
≥21 
≥26
1a 
SS400 
≥245
≥235 
400～510
≥21 
 ≥17 
≥21
3a 
SS490 
≥285
≥275 
490～610
≥19 
≥15 
≥19
4a 
SS540 
≥400
≥390 
≥540 
≥16 
≥13 
≥17
4a 
－ 
－ 
SM400A 
－ 
－ 
SM400B 
0 
≥27
SM400C 
≥245
≥235 
400～510
≥23 
≥18 
≥22
2a 
0 
≥47
SM490A 
－ 
－ 
SM490B 
0 
≥27
SM490C 
≥325
≥315 
490～610
≥22 
≥17 
≥21
3a 
0 
≥47
SM490YA 
－ 
－ 
SM490YB 
≥365
≥355 
490～610
≥19 
≥15 
≥19
3a 
0 
≥27
SM520B 
0 
≥27
SM520C 
≥365
≥355 
520～640
≥19 
≥15 
≥19
3a 
0 
≥47
WEL-TEN590RE
d 
≥450
－ 
590～710
≥20  
－ 
2a 
－5 
≥47
a 拉伸试验取横向试样；屈服现象不明显时，采用Rp0.2；对拉伸试验取L0＝50mm，b＝25mm 的试样，即为GB/T 228
中P14 试样。 
b 弯曲试验取横向试样，仲裁试验时试样宽度为35mm。  
c 冲击试验取纵向试样，冲击试验仅适用于厚度不小于12.0mm 的产品。 
d WEL-TEN590RE 的拉伸试样取L0=50mm，b=25mm。 
 
 
 
 
 
 
 
 
 
3－25 


Q/BQB 303－2003 
表5 
拉  伸  试  验
a 
断后伸长率     % 
上屈服强度 
MPa 
抗拉强度 
MPa 
L0=80mm，b=20mm 
L0= 
5.65
0
S
180° 
弯曲试验
b 
弯心直径 
V 型冲击 
试验
c 
公称厚度mm 
公称厚度mm 
公称厚度mm 
公称厚度mm 
牌 
号 
≤ 
16.0 
＞ 
16.0
＜ 
3.0 
≥ 
3.0 
＞1.5
～2.0
＞2.0
～2.5
＞2.5
～ 
＜3.0
≥3.0 
＜3.0 
≥3.0 
试验
温度
℃
冲击功
J 
St33 
－ 
≥175
310～
540 
290～
510 
≥10
≥11
≥12
≥16 
3a 
3.5a 
－
－ 
St37－2
d 
1.5a 
2a 
+20
≥27
St37－3 
≥235 
≥225
360～
510 
340～
470 
≥17
≥18
≥19
≥24 
1a 
1.5a 
0 
≥27
St44－2
d 
≥275 
≥265
430～
580 
410～
540 
≥14
≥15
≥16
≥20 
2.5a 
3a 
+20
≥27
St50－2 
≥295 
－ 
490～
660 
470～
610 
≥12
≥13
≥14
≥18 
－ 
－ 
－
－ 
St52－3 
≥355 
≥345
510～
680 
490～
630 
≥14
≥15
≥16
≥20 
2.5a 
3a 
0 
≥27
a 拉伸试验取横向试样，屈服现象不明显时，采用Rp0.2。。 
b 弯曲试验取横向试样，弯曲试验取b≥20mm 的试样，仲裁试验时为20mm。 
c冲击试验取纵向试样，冲击试验仅适用于厚度不小于12.0mm 的产品。 
d对St37―2 和St44－2，仅当需方提出要求并在合同中注明时，才进行冲击试验。 
 
表6 
 拉伸试验
a 
牌   号 
下屈服强度
b  
MPa 
抗拉强度 
MPa 
断后伸长率 
L0=5.65
0
S
 
% 
C22 
≥230 
400～550 
≥25 
C35 
≥300 
480～670 
≥19 
a表中拉伸试验所列规定值适用于正火状态试样,取横向试样。正火温度为：C22 880℃～910℃；C35 860℃～890℃。
b屈服现象不明显时，采用Rp0.2。 
 
 
 
 
 
3－26 


Q/BQB 303－2003 
表7 
拉 伸 试 验
a 
V 型冲击试验
a,d 
 
牌 
号 
屈服强度
c 
MPa 
抗拉 
强度 
MPa 
断后伸长率 
L0=5.65
0
S
% 
180°弯曲
试验
a,b 
弯心直径
试验温度 
℃ 
冲击功 
J 
StE255
e 
≥255 
360～
480 
≥25 
1a 
StE355
e 
≥355 
490～
630 
≥22 
3a 
20 
10 
0 
－10 
－20 
≥31 
≥31 
≥31 
≥24 
≥21 
B520JJ 
≥365 
≥520 
≥20 
2a 
－ 
－ 
B590GJA 
－5 
≥47 
B590GJB 
≥450 
590～
705 
≥20 
2a 
－10 
≥47 
a 表中所列规定值适用于横向试样。  
b 弯曲试验取b≥20mm 试样，仲裁时为20mm。 
c  除牌号StE255、StE355 采用上屈服强度外，均采用下屈服强度。当屈服现象不明显时，采用Rp0.2。 
d 冲击试验仅适用于厚度不小于12.0mm 的产品。 
e 除非另有规定，否则冲击试验应在－20℃进行。 
 
表8 
拉  伸  试  验
a 
断 后 伸 长 率 
% 
180°弯曲试验
b 
弯心直径
 
公称厚度  mm 
公称厚度  mm 
 
牌 
 
号 
抗拉强度 
MPa 
＜ 1.6 
1.6～＜3.0 
3.0～≤6.0 
≤3.0 
＞3.0 
SPHT1 
≥270 
≥30 
≥32 
≥35 
0a 
1a 
SPHT2 
≥340 
≥25 
≥27 
≥30 
2a 
3a 
SPHT3 
≥410 
≥20 
≥22 
≥25 
3a 
4a 
a 拉伸试验取纵向试样,拉伸试验应采用L0=50mm，b=25mm 的试样，即为GB/T 228 中P14 试样。 
b 弯曲试验取纵向试样,弯曲试验采用b≥20mm 的试样，仲裁试验时试样宽度为20mm。。 
 
表9 
级别 
适用的表面处理方式 
特征 
普通级表面（FA） 
非酸洗表面 
酸洗表面 
表面允许有深度（或高度）不超过钢板厚度公差之
半的麻点、凹面、划痕等轻微、局部的缺陷，但应保证
钢板及钢带允许的最小厚度。 
较高级表面（FB） 
酸洗表面 
表面允许有不影响成型性的缺陷，如轻微划伤、轻
微压痕、轻微麻点、轻微辊印及色差等 
 
 
 
3－27 


Q/BQB 303－2003 
表10 
序 号 
检 验 项 目 
试样数量，个 
取 样 方 法 
试 验 方 法 
1 
化学分析 
1（每炉） 
GB/T 222 
GB/T 223 
2 
拉伸试验 
1 
GB/T 2975 
GB/T 228 
3 
弯曲试验 
1 
GB/T 2975 
GB/T 232 
4 
冲击试验 
1 组（3 个） 
GB/T 2975 
GB/T 229 
 
7.6  复验 
7.6.1 如冲击试验结果不符合规定要求,可以在同一取样产品上另取三个试样进行复验,这时,
前后六个试样的试验结果(平均值)应不小于规定值,并且其中低于规定值的试样最多只能有二
个,只允许其中一个值小于规定值的70%。 
7.6.2 如拉伸和弯曲试验结果不符合标准要求时，则从同一批中再任取双倍数量的试样进行该
不合格项目的复验。 
7.6.3 复验结果（包括该项目试验所要求的所有指标）合格，则整批合格。复验结果（包括该
项目试验所要求的所有指标）即使有一个指标不合格，则复验不合格。 
7.6.4 如复验不合格，则已做试验且试验结果不合的单件不能验收，但该批材料中未做试验的
单件可逐件重新提交试验和验收。 
 
8  数值修约规则按GB/T 8170 的规定。 
 
9  包装、标志和质量证明书 
9.1 钢板及钢带的包装、标志和质量证明书应符合Q/BQB300 的规定。 
9.2 包装重量通常应符合表11 的规定。 
表11 
   下列表面处理方式时的包装重量       t 
产 品 类 别 
非酸洗表面 
酸洗表面 
热轧钢带 
≤43.6 
≤15.0 
热轧钢板 
≤10.0 
≤10.0 
热轧纵切钢带 
≤43.6 
－ 
 
 
 
 
 
 
 
 
 
 
 
3－28 


Q/BQB 303－2003 
附录A 
（资料性附录） 
推荐的S20C 和S35C 热处理温度及通常的力学性能 
 
A.1 S20C 和S35C 推荐的热处理温度见表A.1。 
表A.1 
相变温度℃ 
热处理温度℃ 
热处理温度℃ 
淬火 
回火 
牌号 
Ac 
Ar 
正火 
(N) 
退火 
(A) 
（H） 
870～920 
约860 
S20C 
720～845 
815～730 
空  冷 
炉  冷 
－ 
－ 
840～890 
约830 
840～890 
550～650 
S35C 
720～800 
770～710 
空  冷 
炉  冷 
水  冷 
急  冷 
 
A.2 S20C 和S35C 通常的力学性能（热处理状态）见表A.2。 
表A.2 
拉伸试验 
L0=50mm,b=25mm 
牌  号 
热 
处 
理 
屈服强度 
MPa 
≥ 
抗拉强度 
MPa 
≥ 
断后伸长率 
% 
≥ 
硬 度 
HB 
N 
245 
400 
28 
116～174 
S20C 
A 
－ 
－ 
－ 
114～153 
N 
305 
510 
23 
149～207 
A 
－ 
－ 
－ 
126～163 
S35C 
H 
390 
570 
22 
167～235 
 
 
 
 
 
 
 
 
 
 
 
 
 
 
 
 
 
 
3－29

File: 材料工程师/BQB303-2009结构用.pdf.md
# BQB303-2009结构用.pdf

宝山钢铁股份有限公司企业标准 
Q/BQB 303－2009 
结构用热连轧钢板及钢带      代替Q/BQB 303－2003 
BZJ 303－2008 
1 范围 
本标准规定了结构用热连轧钢板及钢带的尺寸、外形、技术要求、试验和检验、包装、标志及
检验文件等。 
本标准适用于宝山钢铁股份有限公司生产的碳素及低合金结构钢热连轧钢带以及由此横切成的
钢板及纵切成的纵切钢带，以下简称钢板及钢带。产品大部分在交货状态下被使用于建筑、桥梁、
船舶、车辆等结构件，部分在进一步加工、热处理后使用于机械结构。 
2 规范性引用文件 
下列文件中的条款通过本标准的引用而成为本标准的条款。凡是注日期的引用文件，其随后所
有的修改单（不包括勘误的内容）或修订版均不适用于本标准，然而，鼓励根据本标准达成协议的
各方研究是否可使用这些文件的最新版本。凡是不注日期的引用文件，其最新版本适用于本标准。 
GB/T 222－2006 
钢的成品化学成分允许偏差 
GB/T 223 
钢铁及合金化学分析方法 
GB/T 228－2002 
金属材料  室温拉伸试验方法 
GB/T 229－1994 
金属夏比冲击试验方法 
GB/T 232－1999 
金属材料  弯曲试验方法 
GB/T 2975－1998 
钢及钢产品力学性能试验取样位置及试样制备 
GB/T 4336－2002 
碳素钢和中低合金钢火花源原子发射光谱分析方法（常规法） 
GB/T 4340.1－1999 
金属维氏硬度试验 第一部分：试验方法 
GB/T 20066－2006 
钢和铁 化学成分测定用试样的取样和制样方法 
GB/T 20123－2006 
钢铁 总碳硫含量的测定 高频感应炉燃烧后红外吸收法(常规方法) 
Q/BQB 300 
热连轧钢板及钢带的包装、标志及检验文件的一般规定 
Q/BQB 301 
热连轧钢板及钢带的尺寸、外形、重量及允许偏差 
3  分类和代号 
3.1 钢板及钢带的牌号、公称厚度及其用途如表1 所示。 
3.2 按表面处理方式分为： 
酸洗表面 
轧制表面  
3.3 按表面质量级别分为: 
普通级表面    FA 
较高级表面    FB 
3.4 按产品类别分为 
热轧钢带 
 
宝山钢铁股份有限公司2009－05－21 发布                              2009－12－31 前实施 
 
3－20 


Q/BQB 303－2009 
热轧钢板 
热轧纵切钢带 
热轧酸洗钢带 
热轧酸洗钢板 
表1 
类    别 
牌  号 
公称厚度
a  mm 
用  途 
SS330 
≤12.7 
SS400 
≤22.0 
SS490 
≤16.0 
SS540 
≤6.0 
S185 (St33) 
≤18.0 
S235JR (St37-2) 
S235J0 (St37-3) 
S235J2 
S275JR (St44-2) 
S275J0、S275J2 、S355JR 
S355J0 (St52-3) 
S355J2、 S355K2 
≤25.4 
结构用 
E295 (St50-2) 
≤10.0 
用于建筑、桥梁、船舶、车辆等
结构件。 
SM400A、SM400B 
SM490A 
SM570 
≤16.0 
SM400C 
SM490B、SM490C 
SM490YA、SM490YB 
SM520B、SM520C 
≤12.7 
BSM590 
≤16.0 
B590GJA、B590GJB 
6.0～14.0 
B520JJ 
≤6.0 
B750GJ
 b
3.0～12.0 
StE255、StE285 
＜10.0 
焊接结构用 
StE355 
＜16.0 
用于建筑、桥梁、船舶、车辆、
石油储罐、工程机械、采矿机械
等要求优良的综合力学性能及焊
接性能的结构件。 
C22、 C35 
＜5.0 
机械结构用 
S20C、S35C、S45C 
≤8.0 
用于经切削等加工并热处理后使
用的机械结构件 
钢管用 
SPHT1、SPHT2、SPHT3、SPHT4 
≤13.0 
焊接钢管用 
注：括号内的牌号可使用至2010 年年底。 
a 对于热轧酸洗表面钢板及钢带，公称厚度≤6.0mm。 
b 边缘状态为不切边。 
4  订货所需信息 
4.1 订货时用户需提供下列信息: 
a) 本企业标准号； 
 
3－21 


Q/BQB 303－2009 
b) 产品类别； 
c) 牌号、表面处理方式及表面质量级别； 
d) 规格及尺寸（厚度）精度； 
e) 边缘状态； 
f）用途； 
g）检验文件类型。 
4.2 在订货合同中的省略事项 
4.2.1 未说明表面处理方式时，以轧制表面交货。  
4.2.2 对于热轧钢板及钢带，未说明尺寸精度时，除本标准特别规定外（即除牌号SPHT1、SPHT2、
SPHT3 和SPHT4 外），以Q/BQB 301 中普通厚度精度交货；未说明边缘状态时，钢带以不切边状态交
货，钢板以切边状态交货（除牌号B750GJ 以不切边状态外）。 
4.2.3 对于热轧酸洗钢板及钢带，除本标准特别规定外（即除牌号SPHT1、SPHT2、SPHT3 和SPHT4
外），以Q/BQB 301 中较高厚度精度交货；未说明边缘状态、表面质量级别和是否涂油时，以切边状
态、较高级表面和涂油交货；未说明钢卷内径时，以钢卷内径610mm 交货。 
5  尺寸、外形、重量及允许偏差 
除牌号SPHT1、SPHT2、SPHT3 和SPHT4 的厚度允许偏差应符合表2 的规定外，其它尺寸、外形、
重量及允许偏差应符合Q/BQB301 的规定，其中C22、C35、S20C、S35C 和S45C 的厚度公差应符合
Q/BQB 301 中表2 的规定。 
                           表2                                   mm 
下列宽度时的厚度允许偏差 
公 称 厚 度 
＜1200 
1200～＜1500 
1500～＜1800 
≥1800 
＜1.60 
±0.14 
±0.15 
±0.16 
－ 
1.60～＜2.00 
±0.16 
±0.17 
±0.18 
±0.21 
2.00～＜2.50 
±0.17 
±0.19 
±0.21 
±0.25 
2.50～＜3.15 
±0.19 
±0.21 
±0.24 
±0.26 
3.15～＜4.00 
±0.21 
±0.23 
±0.26 
±0.27 
4.00～＜5.00 
±0.24 
±0.26 
±0.28 
±0.29 
5.00～＜6.00 
±0.26 
±0.28 
±0.29 
±0.31 
6.00～＜8.00 
±0.29 
±0.30 
±0.31 
±0.35 
8.00～＜10.00 
±0.32 
±0.33 
±0.34 
±0.40 
10.00～＜12.5 
±0.35 
±0.36 
±0.37 
±0.45 
12.50～≤13.00 
±0.38 
±0.39 
±0.40 
±0.50 
6  技术要求 
6.1 牌号及化学成分 
6.1.1  钢的牌号及化学成分（熔炼分析）应符合表3～表5 的规定。 
6.1.2  钢中残余元素的含量应符合下列规定： 
Cu≤0.20%, Cr≤0.15%, Ni≤0.15%, 但在供方能保证钢中残余元素Cu、Cr、Ni 的含量符合上
述规定时，可不进行这些元素的化学分析。 
 
3－22 


Q/BQB 303－2009 
6.1.3 钢板及钢带的成品化学成分允许偏差应符合GB/T 222 的规定。 
6.2  冶炼方法 
 钢板及钢带所用的钢采用氧气转炉冶炼。 
6.3 交货状态 
钢板及钢带以热轧状态或控轧状态交货。 
6.4 表面处理方式 
6.4.1 钢板及钢带的表面处理方式可采用轧制表面和酸洗表面两种方式。 
6.4.2 酸洗表面的钢板及钢带，可以涂油或不涂油交货。经涂油后的酸洗钢板及钢带，在正常包装、
运输、搬运和贮存条件下，供方保证自生产完成之日起三个月内不产生锈蚀，所涂油膜应能用碱水
溶液消除掉。如需方要求以不涂油的酸洗钢板及钢带供货，应在合同中注明。不涂油的酸洗钢板及
钢带，在运输和加工过程中易产生锈蚀和擦伤，供方对此不作保证。 
6.5  力学和工艺性能 
6.5.1 钢板及钢带的力学和工艺性能应符合相应表6～表10 的规定。 
6.5.2 弯曲试验后，试样的外侧面不得有肉眼可见的裂纹。供方如能保证弯曲试验合格，可不进行
试验。 
6.5.3 冲击功值为一组三个试样试验结果的平均值，允许其中一个试样的试验结果小于规定值，但
不得小于规定值的70%。 
表3                                           
化  学  成  分 
a（熔 炼 分 析）          % 
牌 号 
C 
Si 
Mn 
P 
S 
N 
b  
Ceq
 c
SS330 
≤0.15 
≤0.30 
≤0.95 
- 
- 
SS400 
≤0.21 
≤0.30 
≤1.40 
- 
- 
SS490 
≤0.22 
≤0.25 
≤1.40 
- 
- 
SS540 
≤0.30 
≤0.25 
≤1.60 
≤0.035
≤0.035
- 
- 
S185 (St33) 
- 
- 
- 
≤0.040
≤0.040
- 
- 
S235JR (St37-2) 
≤0.035
≤0.035
S235J0 (St37-3) 
≤0.030
≤0.030
≤0.012 
S235J2  
≤0.17 
≤0.35 
≤1.40 
≤0.025
≤0.025
- 
≤0.35 
S275JR (St44-2) 
≤0.21 
≤0.035
≤0.035
S275J0 
≤0.18 
≤0.030
≤0.030
≤0.012 
S275J2 
≤0.18 
≤0.35 
≤1.50 
≤0.025
≤0.025
- 
≤0.40 
E295 (St50-2) 
≤0.30 
≤0.35 
≤1.60 
≤0.035
≤0.035
≤0.012 
- 
S355JR 
≤0.24 
≤0.035
≤0.035
S355J0 (St52-3) 
≤0.20 
≤0.030
≤0.030
≤0.012 
S355J2 
≤0.20 
≤0.025
≤0.025
S355K2 
≤0.20 
≤0.55 
≤1.60 
≤0.025
≤0.025
- 
≤0.45 
a 根据需要可添加其它合金元素。 
b 当Alt≥0.020 或Als≥0.015 或加入其他足够的固氮元素时,N的最大值不适用,检验文件中应提供固氮元素的含量。
c 
15
Cu
Ni
5
V
Mo
Cr
6
Mn
C
eq
+
+
+
+
+
+
=
C
 
 
3－23 


Q/BQB 303－2009 
表4                                           
化  学  成  分 （熔 炼 分 析）          % 
牌 号 
C 
Si 
Mn 
P 
S 
其   他
c
SM400A 
≤0.23 
≥2.5×C 
SM400B 
≤0.20 
0.60～1.40
SM400C 
≤0.18 
≤0.35
≤1.40 
≤0.035 
≤0.035 
SM490A 
≤0.20 
SM490B、SM490C 
≤0.18 
SM490YA 
SM490YB 
≤0.20 
SM520B 
SM520C 
≤0.20 
SM570 
≤0.18 
≤0.55
≤1.60 
≤0.035 
≤0.035 
- 
BSM590 
≤0.16 
≤0.55
≤2.00 
≤0.030 
≤0.025 
Ceq
a ≤0.45 
B590GJA 
B590GJB 
≤0.15 
≤0.55
≤1.60 
≤0.030 
≤0.030 
Nb+V≤0.15 
Ni≤0.50 
B520JJ 
≤0.20 
≤0.55
≤1.60 
≤0.035 
≤0.030 
Cu:0.20～0.45 
B750GJ 
≤0.20 
≤0.55
≤1.80 
≤0.030 
≤0.030 
Cr≤0.50  
Mo≤0.50  
Nb+V+Ti≤0.22 
StE255 
≤0.18 
≤0.40
0.50～1.30
StE285 
≤0.18 
≤0.40
0.50～1.50
StE355
 
≤0.20 
≤0.50
0.90～1.65
≤0.030 
≤0.025 
Alt b ≥0.020 
N≤0.015 
Nb+V+Ti≤0.22 
a
14
V
4
Mo
5
Cr
40
Ni
24
Si
6
Mn
C
eq
+
+
+
+
+
+
=
C
 
b 如有其他足够的固氮元素，Alt最小规定量不适用。 
c  根据需要可添加其他合金元素。 
 
表5                                           
化  学  成  分 （熔 炼 分 析）          % 
牌 号 
C 
Si 
Mn 
P 
S 
其   他 
C22 
0.17～0.24 
0.40～0.70 
C35 
0.32～0.39 
≤0.40 
0.50～0.80 
≤0.035 
≤0.035 
a
S20C 
0.18～0.23 
0.30～0.60 
S35C 
0.32～0.38 
0.60～0.90 
S45C 
0.42～0.48 
0.15～0.35
0.60～0.90 
≤0.030 
≤0.030 
Cr≤0.20 
SPHT1 
≤0.10 
≤0.50 
SPHT2 
≤0.18 
≤0.60 
SPHT3 
≤0.25 
0.30～0.90 
SPHT4 
≤0.30 
≤0.35 
0.30～1.00 
≤0.035 
≤0.035 
b
a Cr≤0.40，Mo≤0.10，Ni≤0.40，Cr+Mo+Ni≤0.63。 
b 根据需要可添加其它合金元素。 
 
 
3－24 


Q/BQB 303－2009 
表6 
拉  伸  试  验
a
断后伸长率  % 
V型冲击试验
c
上屈服强度
 
MPa 
L0＝50mm
b＝25mm
L0＝200mm 
b＝40mm 
公称厚度  mm 
公称厚度  mm 
牌号 
≤16 
＞16 
抗拉强度
MPa 
≤5 
＞5～16
＞16
180°弯曲
试验
b 
b≥35mm 
弯心直径 
温度 
℃ 
冲击功 
J 
SS330 
≥205 
≥195 
330～430
≥26 
≥21 
≥26
1a 
SS400 
≥245 
≥235 
400～510
≥21 
 ≥17 
≥21
3a 
SS490 
≥285 
≥275 
490～610
≥19 
≥15 
≥19
4a 
SS540 
≥400 
≥390 
≥540 
≥16 
≥13 
≥17
4a 
－ 
－ 
SM400A 
－ 
－ 
SM400B 
0 
≥27 
SM400C 
≥245 
≥235 
400～510
≥23 
≥18 
≥22
2a 
0 
≥47 
SM490A 
－ 
－ 
SM490B 
0 
≥27 
SM490C 
≥325 
≥315 
490～610
≥22 
≥17 
≥21
3a 
0 
≥47 
SM490YA 
－ 
－ 
SM490YB 
≥365 
≥355 
490～610
≥19 
≥15 
≥19
3a 
0 
≥27 
SM520B 
0 
≥27 
SM520C 
≥365 
≥355 
520～640
≥19 
≥15 
≥19
3a 
0 
≥47 
SM570
d
≥460 
－ 
570～720
≥19 
－ 
3a 
－5 
≥47 
BSM590
d
≥450 
－ 
590～710
≥20  
－ 
2a 
－5 
≥47 
a 拉伸试验取横向试样；屈服现象不明显时，采用Rp0.2；对拉伸试验取L0＝50mm，b＝25mm的试样，即为GB/T 228 中
P14 试样。 
b 弯曲试验取横向试样，仲裁试验时试样宽度为35mm。  
c 冲击试验取纵向试样，冲击试验仅适用于厚度不小于12.0mm的产品。 
d  拉伸试样取L0=50mm，b=25mm。 
 
3－25 


Q/BQB 303－2009 
表7 
拉  伸  试  验
a
断后伸长率   % 
上屈服强度 
MPa 
抗拉强度 
MPa 
L0=80mm，b=20mm 
L0= 
5.65
0
S
180° 
弯曲试验
b 
弯心直径 
V 型冲击 
试验
c
公称厚度mm 
公称厚度mm 
公称厚度mm 
公称厚度mm 
牌号 
≤ 
16.0 
＞ 
16.0
＜ 
3.0 
≥ 
3.0 
＞1.5
～2.0
＞2.0
～2.5
＞2.5
～ 
＜3.0
≥3.0 
＜3.0 
≥3.0 
试验
温度
℃ 
冲击功
J 
S185 
(St33) 
≥185 
≥175
310～
540 
290～
510 
≥10
≥11
≥12
≥16 
3a 
3.5a 
－ 
－ 
S235JR 
(St37-2)
d
1.5a 
2a 
+20 
S235J0 
(St37-3) 
1.5a 
2a 
0 
S235J2 
≥235 
≥225
360～
510 
360～
510 
≥17
≥18
≥19
≥24 
1a 
1.5a 
-20 
≥27
S275JR 
(St44-2)
d
2.5a 
3a 
+20 
S275J0 
2.5a 
3a 
0 
S275J2 
≥275 
≥265
430～
580 
410～
560 
≥15
≥16
≥17
≥21 
2.5a 
3a 
-20 
≥27
E295 
(St50-2) 
≥295 
≥285
490～
660 
470～
610 
≥12
≥13
≥14
≥18 
－ 
－ 
－ 
－ 
S355JR
 d
2.5a 
3a 
+20 
S355J0 
(St52-3) 
2.5a 
3a 
0 
S355J2 
2.5a 
3a 
-20 
≥27
S355K2 
≥355 
≥345
510～
680 
470～
630 
≥14
≥15
≥16
≥20 
2.5a 
3a 
-20 
≥40
a 拉伸试验取横向试样，屈服现象不明显时，采用Rp0.2。 
b 弯曲试验取横向试样，弯曲试验取b≥20mm的试样，仲裁试验时为20mm。 
c 冲击试验取纵向试样，冲击试验仅适用于厚度不小于12.0mm的产品。 
d 对S235JR、S275JR和S355JR，仅当需方提出要求并在合同中注明时，才进行冲击试验。 
 
 
 
 
 
 
3－26 


Q/BQB 303－2009 
表8 
拉 伸 试 验
a
V型冲击试验
a,d
180°弯曲试验
a,b 
断后伸长率 
抗拉 
牌号 
屈服强度
c 
弯心直径
 
0
S
L
MPa 
强度 
MPa 
0=5.65
试验温度 
冲击功
% 
℃ 
J 
StE255
 e
≥255 
360～480
≥25 
1a 
≥31 
20 
StE285
 e
≥285 
390～510
≥24 
2a 
≥31 
0 
≥24 
－10 
StE355
 e
≥355 
490～630
≥22 
3a 
≥21 
－20 
B520JJ 
≥365 
≥520 
≥20 
2a 
－ 
－ 
B590GJA 
0 
≥47 
≥450 
590～710
≥20 
2a 
B590GJB 
－10 
≥47 
a 表中所列规定值适用于横向试样。  
b 弯曲试验取b≥20mm试样，仲裁时为20mm。 
c  除牌号StE255、StE285 和StE355 采用上屈服强度外，均采用下屈服强度。当屈服现象不明显时，采用Rp0.2。 
d 冲击试验仅适用于厚度不小于12.0mm的产品。 
e 除非另有规定，否则冲击试验应在－20℃进行。 
表9 
拉 伸 试 验
a
断后伸长率 
牌号 
公称厚度mm 
屈服强度
b 
硬度HV10
c
抗拉强度 
0
S
L
MPa 
MPa 
0=5.65
 
% 
3.0～＜6.0 
≥620 
≥750 
≥14 
230～300 
B750GJ 
6.0～12.0 
≥600 
≥725 
≥16 
220～300 
a 表中所列规定值适用于横向试样。  
b  采用下屈服强度，当屈服现象不明显时，采用Rp0.2。 
c  为1 组3 个值的平均值。 
表10 
拉  伸  试  验
a
180°弯曲试验
b 
弯心直径
 
断后伸长率 % 
牌 
公称厚度  mm 
公称厚度  mm 
抗拉强度 
号 
MPa 
＜1.6 
1.6～＜3.0 
3.0～＜6.0
6.0～≤13.0
≤3.0 
＞3.0 
SPHT1 
≥270 
≥30 
≥32 
≥35 
≥37 
0a 
1a 
SPHT2 
≥340 
≥25 
≥27 
≥30 
≥32 
2a 
3a 
SPHT3 
≥410 
≥20 
≥22 
≥25 
≥27 
3a 
4a 
SPHT4 
≥490 
≥15 
≥18 
≥20 
≥22 
3a 
4a 
a 拉伸试验取纵向试样,拉伸试验应采用L0=50mm，b=25mm的试样，即为GB/T 228 中P14 试样。 
b 弯曲试验取纵向试样,弯曲试验采用b≥20mm的试样，仲裁试验时试样宽度为20mm。 
 
3－27 


Q/BQB 303－2009 
6.5.4 表中规定的冲击试验仅适用于厚度不小于12.0mm 的产品；如用户要求对厚度小于12.0mm 的
产品进行冲击试验，经供需双方协商并在合同中注明，可采用7.5mm×10.0mm 试样或5.0mm×10.0mm
试样，此时规定的最小冲击功分别为表列冲击功的5/6 或2/3。 
6.6 根据需方要求，经供需双方协商并在合同中规定，可补充进行其它检验项目，如成品分析、硬
度、晶粒度、非金属夹杂等。 
6.7  表面质量 
6.7.1 钢板及钢带表面不得有裂纹、结疤、折叠、气泡和夹杂等对使用有害的缺陷，钢板及钢带不
得有分层。对酸洗表面的钢板及钢带不得有停车斑。 
6.7.2 钢板及钢带按表面质量分为二级，如表11 所示。 
6.7.3 对于钢带，由于没有机会切除带缺陷部分，所以允许带有若干不正常的部分，但有缺陷的部
分不得超过每卷总长度的6％。 
表11 
级别 
适用的表面处理方式 
特征 
表面允许有深度（或高度）不超过钢板厚度公差之半
的麻点、凹面、划痕等轻微、局部的缺欠，但应保证钢板
及钢带允许的最小厚度。 
轧制表面 
普通级表面（FA） 
酸洗表面 
表面允许有不影响成型性的局部缺欠，如轻微划伤、
轻微压痕、轻微麻点、轻微辊印及色差等。 
较高级表面（FB） 
酸洗表面 
7  检验和试验 
7.1 钢板及钢带的外观用肉眼检查。 
7.2 钢板及钢带的尺寸和外形应用合适的测量工具检查。 
7.3 检验文件类型在选用规定的检验和试验时，应符合7.4～7.6 条款规定。 
7.4 每批钢板及钢带所需检验项目的试样数量、取样方法、试验方法应符合表12 的规定。 
表12 
序 号 
检 验 项 目 
试样数量，个 
取 样 方 法 
试 验 方 法 
1 
化学分析
a
1（每炉） 
GB/T 20066 
GB/T 223，GB/T4336,GB/T20123
2 
拉伸试验 
1 
GB/T 2975 
GB/T 228 
3 
弯曲试验 
1 
GB/T 2975 
GB/T 232 
4 
冲击试验 
1 组（3 个） 
GB/T 2975 
GB/T 229 
5 
硬度试验 
1 
- 
GB/T 4340.1 
a 对化学成分进行仲裁试验时，按GB/T223。 
 
7.5 取样频率 
7.5.1 化学成分分析的取样频率 
    按炉对化学成分进行熔炼分析。 
7.5.2 力学性能和工艺性能的取样频率 
钢板及钢带应按批验收，每批应由重量不大于70 吨的同炉号、同牌号、同厚度规格、同交货状
态的钢板或钢带组成。 
    注:经供需双方协商,可另外确定检验批重量。 
 
3－28 


Q/BQB 303－2009 
7.6  复验 
7.6.1 如冲击试验结果不符合规定要求,可以在同一取样产品上另取三个试样进行复验,这时,前后
六个试样的试验结果(平均值)应不小于规定值,并且其中低于规定值的试样最多只能有二个,只允许
其中一个值小于规定值的70%。 
7.6.2 其它试验结果不符合标准要求时，则从同一批中再任取双倍数量的试样进行该不合格项目的
复验。 
7.6.3 复验结果（包括该项目试验所要求的所有指标）合格，则整批合格。复验结果（包括该项目
试验所要求的所有指标）即使有一个指标不合格，则复验不合格。 
7.6.4 如复验不合格，则已做试验且试验结果不合的单件不能验收，但该批材料中未做试验的单件
可逐件重新提交试验和验收。 
8  包装、标志和检验文件 
 钢板及钢带的包装、标志和检验文件应符合Q/BQB 300 的规定。 
9  附录 
9.1  C22、C35、S20C、S35C 和S45C 推荐的热处理制度及相应的力学性能列于附录A(资料性附录)。 
9.2  本标准与相关标准相近牌号对照表见附录B(资料性附录)。 
 
3－29

File: 材料工程师/BQB310-2003汽车结构用.pdf.md
# BQB310-2003汽车结构用.pdf

宝山钢铁股份有限公司企业标准 
Q/BQB 310－2003 
汽车结构用热连轧钢板及钢带   代替Q/BQB 310－1999 
 BZJ 311－1999  
  
 
1 范围 
本标准规定了汽车结构用热连轧钢板及钢带的尺寸、外形、技术要求、检验和试验、包装、
标志及质量证明书等。 
本标准适用于宝山钢铁股份有限公司生产的、具有良好冷成型性能的碳素及微合金钢热连轧
钢带以及由此横切成的钢板及纵切成的纵切钢带，以下简称钢板及钢带。产品供制造汽车大梁、
横梁、滚型车轮、汽车传动轴管、汽车桥壳等结构用。 
 
2 规范性引用文件 
    下列文件中的条款通过本标准的引用而成为本标准的条款。凡是注日期的引用文件，其随后
所有的修改单（不包括勘误的内容）或修订版均不适用于本标准，然而，鼓励根据本标准达成协
议的各方研究是否可使用这些文件的最新版本。凡是不注日期的引用文件，其最新版本适用于本
标准。 
GB/T 222－1984 
钢的化学分析用试样取样法及成品化学成分允许偏差 
GB/T 223 
钢铁及合金化学分析方法 
GB/T 228－2002 
金属材料  室温拉伸试验方法 
GB/T 232－1999 
金属材料  弯曲试验方法 
GB/T 2975－1998
钢及钢产品力学性能试验取样位置及试样制备 
GB/T 8170－1987
数值修约规则 
Q/BQB 300－2003
热连轧钢板及钢带的包装、标志及质量证明书的一般规定 
Q/BQB 301－2003
热连轧钢板及钢带的尺寸、外形、重量及允许偏差 
 
3  分类及牌号 
3.1 钢板及钢带的牌号、公称厚度、用途及产品类别如表1 所示。 
3.2 按边缘状态分为 
切边     EC 
不切边   EM 
3.3 按表面处理方式分为： 
酸洗表面 
非酸洗表面 
3.4 按表面质量级别分为: 
    普通级表面    FA 
    较高级表面    FB 
     
 
宝山钢铁股份有限公司2003－06－04 发布                            2003－12－15 实施 
3－32 


Q/BQB 310－2003 
表1 
牌号 
公称厚度
a mm 
用 途 
产品类别 
SAPH310 
1.6～16.0 
SAPH370 
1.6～12.5 
SAPH400 
1.6～12.0 
SAPH440 
1.6～4.5 
用于要求成型加工性能的汽车构架、车
轮等汽车结构件 
QStE340TM 
QStE380TM 
QStE420TM 
QStE460TM 
QStE500TM 
3.0～＜10.0 
用于要求良好的冷成型性能并有较高
或高强度要求的汽车大梁等结构件 
B330CL 
2.5～4.0 
B380CL 
2.7～14.0 
B420CL 
3.0～5.0 
具有良好的冷成型性能，用于制造汽车
滚型车轮轮辋及轮辐 
B320L 
2.0～4.0 
B420L 
≤6.0 
B510L 
≤8.0 
B510DL 
4.0～7.0 
B550L 
4.0～8.0 
供制造汽车大梁、横梁用 
B440QZR 
≤8.0 
B480QZR 
4.0～8.0 
供制造汽车传动轴管用 
B440QK 
(BQK440) 
4.0～8.0 
供制造汽车桥壳用 
热轧钢带 
热轧钢板 
热轧纵切钢带 
注：括号内的牌号可使用至2005 年年底。 
a 对于热轧酸洗表面钢板及钢带，公称厚度≤6.0mm。 
 
4 订货所需信息 
4.1 订货时用户须提供下列信息： 
a) 本企业标准号； 
b) 产品类别； 
c) 牌号、表面处理方式及表面质量级别； 
d) 规格及尺寸（厚度）精度级别； 
e) 边缘状态。 
如在订货合同中： 
未说明表面处理方式时，以非酸洗表面交货。 
对于热轧非酸洗表面钢板及钢带，未说明尺寸精度时，除本标准特别规定外，以Q/BQB301
中普通厚度精度交货;未说明边缘状态时，钢带以不切边状态交货，钢板以切边状态交货。 
对于热轧酸洗表面钢板及钢带，未说明尺寸精度时，除本标准特别规定外，以Q/BQB301 中
 
3－33


Q/BQB 310－2003 
较高厚度精度交货；未说明边缘状态、表面质量级别和是否涂油时，以切边状态、较高级表面和
涂油交货；未说明钢卷内径时，以钢卷内径610mm 交货。 
4.2 标记示例 
按Q/BQB310－2003 交货的热轧非酸洗表面钢板，牌号SAPH400，厚度3.0mm，PT.A 级精度，
宽度1500mm，切边（EC），长度5000mm，其标记为： 
Q/BQB310－2003,SAPH400 热轧钢板,3.0（PT.A）×1500(EC)×5000 
按Q/BQB310－2003 交货的热轧酸洗表面、涂油钢带，牌号SAPH400，表面质量级别FB，厚
度3.0mm，PT.B 级精度，宽度1500mm，切边（EC），钢卷内径610mm，其标记为： 
Q/BQB310－2003, SAPH400 热轧酸洗钢带，FB，3.0（PT.B）×1500（EC）×C，卷内径610 
 
5 尺寸、外形、重量及允许偏差 
5.1 B330CL、B380CL、B420CL 的厚度允许偏差应符合Q/BQB301 较高精度(PT.B)规定。 
5.2 B440QZR 、B480QZR 的厚度允许偏差应符合表2 的规定。 
5.3 其它尺寸、外形、重量及其允许偏差按Q/BQB301 的规定。 
表2 
牌   号 
公 称 厚 度mm 
厚 度 允 许 偏 差mm 
＜3.0 
+0.20 
-0.10 
3.0～4.0 
+0.25 
-0.15 
B440QZR 
＞4.0～8.0 
±0.25 
B480QZR 
4.0～8.0 
±0.25 
 
6 
技术要求 
6.1 牌号及化学成分 
6.1.1 钢的牌号及化学成分（熔炼分析）应符合表3 的规定。 
6.1.2 钢中残余铜的含量应不大于0.20%，铬、镍的含量应不大于0.15%，供方可不进行残余元
素分析，但应保证符合上述规定。 
6.1.3 钢板及钢带的成品化学成分允许偏差应符合GB/T 222 的规定。 
6.2 冶炼方法 
钢板及钢带所用的钢为氧气转炉冶炼的镇静钢。 
6.3 交货状态 
钢板及钢带以热轧状态交货。 
6.4 表面处理方式 
6.4.1 钢板及钢带的表面处理方式可采用非酸洗表面和酸洗表面两种方式。 
6.4.2 酸洗表面的钢板及钢带，可以涂油或不涂油交货。经涂油后的酸洗钢板及钢带，在正常包
装、运输、搬运和贮存条件下，供方保证自准发之日起三个月内不产生锈蚀，所涂油膜应能用碱
水溶液消除掉。如需方要求以不涂油的酸洗钢板及钢带供货，应在合同中注明。不涂油的酸洗钢
板及钢带，在运输和加工过程中易产生锈蚀和擦伤，供方对此不作保证。 
6.5 力学和工艺性能 
6.5.1 钢板及钢带的力学和工艺性能应符合相应表4、表5、表6 和表7 的规定。 
 
3－34


Q/BQB 310－2003 
表3 
化    学    成    分    ％ 
牌号 
C 
Si 
Mn 
P 
S 
Ti 
Nb 
Alt 
SAPH310 
≤0.10 
≤0.30 
≤0.50 
SAPH370 
≤0.21 
≤0.30 
≤0.75 
≤0.035
≤0.035
SAPH400 
≤1.20 
SAPH440 
≤0.21 
≤0.30 
≤1.50 
≤0.030
≤0.025
－ 
－ 
≥0.010
B440QK 
(BQK440) 
≤0.21 
≤0.35 
≤1.80 
≤0.030
≤0.025
－ 
－ 
≥0.010
QStE340TM
a 
 
 
≤1.30 
 
 
 
 
 
QStE380TM
a 
 
 
≤1.40 
 
 
 
 
 
QStE420TM
a 
≤0.12 
≤0.50 
≤1.50 
≤0.030
≤0.025
≤0.22 
≤0.09 
≥0.015
QStE460TM
a 
 
 
≤1.60 
 
 
 
 
 
QStE500TM
a 
 
 
≤1.70 
 
 
 
 
 
B330CL 
≤0.10 
≤0.05 
≤0.50 
≤0.030
≤0.025
－ 
－ 
≥0.020
B380CL 
≤0.12 
≤0.05 
0.50～1.20
≤0.030
≤0.025
－ 
－ 
≥0.020
B420CL 
≤0.12 
≤0.30 
0.80～1.20
≤0.030
≤0.025
－ 
－ 
≥0.020
B320L 
≤0.10 
≤0.05 
≤0.50 
≤0.030
≤0.035
－ 
－ 
－ 
B420L 
≤0.12 
≤0.50 
≤1.20 
≤0.030
≤0.025
－ 
≤0.04 
－ 
B510L 
≤0.16 
≤0.50 
≤1.60 
≤0.030
≤0.025
－ 
≤0.06 
－ 
B510DL 
≤0.18 
≤0.30 
≤1.60 
≤0.025
≤0.020
－ 
－ 
≥0.010
B550L 
≤0.16 
≤0.50 
≤1.60 
≤0.030
≤0.025
－ 
－ 
－ 
B440QZR 
≤0.12 
≤0.50 
≤1.30 
≤0.030
≤0.025
－ 
≤0.04 
－ 
B480QZR 
≤0.16 
≤0.50 
≤1.50 
≤0.030
≤0.035
－ 
－ 
 
a由供方选定含Nb 和/或Ti，此外还可以加V，但这三种元素含量之和不得超过0.22%。  
 
表4 
拉  伸  试  验
a 
断后伸长率    ％ 
下屈服强度
c
 
MPa 
L0=50mm 
b=25mm 
L0=200mm 
b=40mm 
180
0弯曲试验
b
弯心直径 
公    称    厚    度    mm 
牌 
 
号 
抗拉 
强度 
MPa 
＜6.0
6.0～ 
＜8.0 
8.0～
＜14.0
1.6～＜
2.0 
2.0～
＜2.5
2.5～
＜3.15
3.15～
＜4.0
4.0～
＜6.3
≥6.3 
＜2.0 
≥2.0
SAPH310
d ≥310 
≥185 
≥175
≥33 
≥34
≥36
≥38
≥40
≥26 
0a 
SAPH370 ≥370 
≥225 
≥215
≥32 
≥33
≥35
≥36
≥37
≥25 
1a 
SAPH400 ≥400 ≥255
≥235 
≥31 
≥32
≥34
≥35
≥36
≥24 
2a 
SAPH440 ≥440 ≥305
≥295 ≥275
≥29 
≥30
≥32
≥33
≥34
≥22 
2a 
3a 
a 拉伸试验规定值适用于纵向试样；对拉伸试验取L0＝50mm，b＝25mm 的试样，即为GB/T 228 中P14 试样。 
b 弯曲试验规定值适用于横向试样，弯曲试样宽度b≥20mm，仲裁试验时试样宽度为20mm。 
C 屈服现象不明显时，采用Rp0.2。 
d 牌号SAPH 310 的下屈服强度为参考值，不作为保证条件。 
 
3－35


Q/BQB 310－2003 
表5 
拉  伸  试  验
a 
断后伸长率    ％ 
L0=80mm,b=20mm
L0=5.65
0
S
 
公称厚度   mm 
牌 
 
号 
上屈服强度
c 
MPa 
抗拉强度 
MPa 
＜3.0 
≥3.0 
180
0弯曲试验
a,b
 
弯心直径 
QStE340TM 
≥340 
420～540 
≥19 
≥25 
QStE380TM 
≥380 
450～590 
≥18 
≥23 
QStE420TM 
≥420 
480～620 
≥16 
≥21 
0.5a 
QStE460TM 
≥460 
520～670 
≥14 
≥19 
QStE500TM
d 
≥500 
550～700 
≥12 
≥17 
1a 
a 表中所列拉伸试验规定值适用于纵向试样，弯曲试验规定值适用于横向试样。 
  
b 弯曲试样宽度b≥20mm,仲裁试验时为20mm。 
  
c 屈服现象不明显时，采用Rp0.2。 
d 牌号QStE500TM 厚度大于8.0mm 的钢板及钢带，其屈服强度下限允许降低20MPa。 
 
表6 
拉  伸  试  验
a 
牌 号 
下屈服强度
c 
MPa 
抗拉强度 
MPa 
屈强比 
断后伸长率 ％ 
L0=5.65
0
S
 
180
0弯曲试验
b
弯心直径 
B330CL 
≥225 
330～430 
－ 
≥33 
0.5a 
 
厚度2.7～5.5 时,≥260 
 
 
≥32 
0.5a 
B380CL
d 
厚度>5.5～10.0 时,≥235 
380～480 
－ 
≥28 
 
厚度>10.0～14.0 时,≥220 
 
 
≥25 
1a 
B420CL 
≥290 
420～520 
－ 
≥28 
0.5a 
B440QZR
 
≥320 
440～570 
－ 
≥15 
B480QZR 
≥355 
480～580 
－ 
≥21 
1a 
B320L 
≥215 
320～420 
－ 
≥27 
0a 
B420L 
≥305 
420～540 
－ 
≥25 
0.5a 
B510L 
≥355 
510～610 
－ 
≥24 
0.5a 
B510DL 
≥355 
510～610 
≤0.80 
≥24 
1a 
B550L 
≥400 
550～650 
－ 
≥23 
1a 
a 拉伸试验规定值适用于横向试样; 
b 弯曲试验规定值适用于横向试样。牌号B440QZR、B480QZR 的弯曲试样宽度b≥20mm，仲裁试验时弯曲试样宽
度为20mm;其它牌号的弯曲试样宽度b≥35mm，仲裁试验时试样宽度为35mm。 
c 屈服现象不明显时，采用Rp0.2。 
d 牌号B380CL，厚度≥10.0mm 的钢板及钢带，其抗拉强度下限允许降低10MPa。 
 
 
3－36


Q/BQB 310－2003 
表7
 
拉  伸  试  验
a 
L0=50mm  b=25mm 
牌 号 
下屈服强度
c 
MPa 
抗拉强度 
MPa 
断后伸长率  
 ％ 
180
0弯曲试验
b 
弯心直径 
B440QK 
(BQK440) 
≥295 
≥440 
≥34 
1a 
a  拉伸试验取纵向试样。 
b 弯曲试验取横向试样，弯曲试样宽度b≥20mm, 仲裁试验时为20mm。 
c 屈服现象不明显时，采用Rp0.2。 
 
6.5.2 弯曲试验后，试样的外侧面不得有肉眼可见的裂纹。 
6.6 表面质量 
6.6.1  钢板及钢带表面不得有裂纹、结疤、折叠、气泡和夹杂等对使用有害的缺陷，钢板及钢
带不得有分层。对酸洗表面的钢板及钢带不得有停车斑。 
6.6.2  钢板及钢带按表面质量分为二级，如表8 所示。 
表8 
级别 
适用的表面处理方式 
特征 
普通级表面（FA） 
非酸洗表面 
酸洗表面 
表面允许有深度（或高度）不超过钢板厚度公
差之半的麻点、凹面、划痕等轻微、局部的缺陷，
但应保证钢板及钢带允许的最小厚度。 
较高级表面（FB） 
酸洗表面 
表面允许有不影响成型性的缺陷，如轻微划伤、
轻微压痕、轻微麻点、轻微辊印及色差等 
 
6.6.3  对于钢带，由于没有机会切除带缺陷部分，所以允许带有若干不正常的部分，但有缺陷
的部分不得超过每卷总长度的6％。 
 
7  检验和试验 
7.1  钢板及钢带的外观用肉眼检查。 
7.2  钢板及钢带的尺寸和外形应用合适的测量工具检查。 
7.3  每批钢板及钢带所需检验项目的试样数量、取样方法、试验方法应符合表9 的规定。 
7.4  取样频率 
7.4.1 化学成分分析的取样频率 
    按炉对化学成分进行熔炼分析。 
7.4.2 力学性能和工艺性能的取样频率 
钢板及钢带应按批验收，每批应由重量不大于70 吨的同炉号、同牌号、同厚度规格、同产
品形态的钢板或钢带组成。 
注：经供需双方协商，可另确定检验批重量。 
7.5 力学性能和工艺性能的取样位置 
    试样取自钢板或钢带宽度的1/4 处。 
 
 
 
3－37


Q/BQB 310－2003 
表9 
序号 
试验项目 
试样数量，个 
取样方法 
试 验 方 法 
1 
化学分析 
1（每炉） 
GB/T 222 
GB/T 223 
2 
拉伸试验 
1 
GB/T 2975 
GB/T 228 
3 
弯曲试验 
1 
GB/T 2975 
GB/T 232 
 
7.6  复验 
7.6.1 如有某一项试验结果不符合标准要求，则从同一批中再任取双倍数量的试样进行该不合格
项目的复验。 
7.6.2 复验结果（包括该项目试验所要求的所有指标）合格，则整批合格。复验结果（包括该项
目试验所要求的所有指标）即使有一个指标不合格，则复验不合格。 
7.6.3 如复验不合格，则已做试验且试验结果不合的单件不能验收，但该批材料中未做试验的单
件可逐件重新提交试验和验收。 
 
8  数值修约规则按GB/T 8170 的规定。 
 
9  包装、标志和质量证明书 
9.1 钢板及钢带的包装、标志和质量证明书应符合Q/BQB300 的规定。 
9.2 包装重量应符合表10 的规定。 
表10 
下列表面处理方式时的包装重量           t 
产品类别 
非酸洗表面 
酸洗表面 
热轧钢带 
≤43.6 
≤15.0 
热轧钢板 
≤10.0 
≤10.0 
热轧纵切钢带 
≤43.6 
－ 
 
 
 
 
 
 
 
 
 
 
 
 
 
 
 
 
3－38


Q/BQB 310－2003 
附录A 
（资料性附录） 
本标准与引用标准及国标相近牌号对照表 
表A.1 
EN149－2－80 
SEW092－82 
Q/BQB310－2003 
EN10149－2：1995
GB3273－89 
 
QStE340TM 
QStE340TM 
－ 
－ 
－ 
QStE380TM 
QStE380TM 
－ 
－ 
FeE420TM 
QStE420TM 
QStE420TM 
S420MC 
－ 
－ 
QStE460TM 
QStE460TM 
S460MC 
－ 
－ 
QStE500TM 
QStE500TM 
S500MC 
－ 
－ 
－ 
B510L 
B510DL 
－ 
09SiVL  
16MnL 16MnREL 
注1：SEW092－82、EN149－2－80 中规定的拉伸试验取横向试样。 
注2：EN10149－2：1995 中规定的拉伸试验取纵向试样。 
表A.2 
Q/BQB310－2003 
JIS G3113－1990 
SAPH 310 
SAPH 310 
SAPH 370 
SAPH 370 
SAPH 400 
SAPH 400 
SAPH 440，B440QK 
SAPH 440 
 
 
 
附加说明： 
本标准与JIS G3113－1990、SEW092－82 和EN10149－2：1995 的一致性程度为非等效。 
本标准代替Q/BQB 310－1999。 
本标准与Q/BQB310－1999 相比主要变化如下： 
—— 规范性引用文件中引用了Q/BQB300－2003、Q/BQB301－2003、GB/T 8170－1987； 
—— 增加了表面处理方式和表面质量级别；  
—— 将BZJ311－1999 并入本标准； 
—— 增加了弯曲试验仲裁时的试样宽度； 
—— 对于热轧酸洗表面钢板及钢带，厚度扩大为≤6mm； 
—— 将钢带允许带有的缺陷部分不得超过每卷总长度“8％”修改为“6％”； 
—— 修改了力学性能和工艺性能的组批规定和复验规定。 
本标准的附录为资料性附录。 
本标准由宝山钢铁股份有限公司制造管理部提出。 
本标准由宝山钢铁股份有限公司制造管理部起草。 
本标准起草人 黄锦花。           
本标准于1989 年首次发布，1994 第一次修订，1999 第二次修订。 
 
3－39
