Repository: kujaxr/obsidian-vault

File: 材料工程师/BQB310-2009汽车结构用QSTE.pdf.md
# BQB310-2009汽车结构用QSTE.pdf

宝山钢铁股份有限公司企业标准 
Q/BQB 310－2009 
汽车结构用热连轧钢板及钢带    代替Q/BQB 310－2003 
1  范围 
本标准规定了汽车结构用热连轧钢板及钢带的尺寸、外形、技术要求、检验和试验、包装、标
志及检验文件等。 
本标准适用于宝山钢铁股份有限公司生产的、具有良好冷成型性能的碳素及微合金钢热连轧钢
带以及由此横切成的钢板及纵切成的纵切钢带，以下简称钢板及钢带。产品供制造汽车大梁、横梁、
滚型车轮、汽车传动轴管、汽车桥壳等结构用。 
2  规范性引用文件 
下列文件中的条款通过本标准的引用而成为本标准的条款。凡是注日期的引用文件，其随后所
有的修改单（不包括勘误的内容）或修订版均不适用于本标准，然而，鼓励根据本标准达成协议的
各方研究是否可使用这些文件的最新版本。凡是不注日期的引用文件，其最新版本适用于本标准。 
GB/T 222－2006 
钢的成品化学成分允许偏差 
GB/T 223 
钢铁及合金化学分析方法 
GB/T 228－2002 
金属材料  室温拉伸试验方法 
GB/T 232－1999 
金属材料  弯曲试验方法 
GB/T 2975－1998 
钢及钢产品力学性能试验取样位置及试样制备 
GB/T 4336－2002 
碳素钢和中低合金钢火花源原子发射光谱分析方法（常规法） 
GB/T 20066－2006 
钢和铁 化学成分测定用试样的取样和制样方法 
GB/T 20123－2006 
钢铁 总碳硫含量的测定 高频感应炉燃烧后红外吸收法(常规方法) 
Q/BQB 300 
热连轧钢板及钢带的包装、标志及检验文件的一般规定 
Q/BQB 301 
热连轧钢板及钢带的尺寸、外形、重量及允许偏差 
3  分类及牌号 
3.1 钢板及钢带的牌号、公称厚度、用途及产品类别如表1 所示。 
3.2 按表面处理方式分为： 
酸洗表面 
轧制表面 
3.3 按表面质量级别分为: 
    普通级表面    FA 
    较高级表面    FB 
4 订货所需信息 
4.1 订货时用户须提供下列信息： 
a) 本企业标准号； 
b) 产品类别； 
c) 牌号、表面处理方式及表面质量级别； 
 
宝山钢铁股份有限公司2009－05－21 发布                              2009－12－31 前实施 
3－35 


Q/BQB 310－2009 
d) 规格及尺寸（厚度）精度级别； 
e) 边缘状态； 
f)  用途； 
g) 检验文件类型。 
表1 
牌号 
公称厚度
a mm 
用 途 
产品类别 
SAPH310 
1.6～16.0 
SAPH370 
1.6～12.5 
SAPH400 
1.6～12.0 
SAPH440 
1.6～8.0 
用于要求成型加工性能的汽车构架、车轮
等汽车结构件 
SPFH540 
SPFH590 
1.8～6.0 
用于要求良好成型加工性能并有高强度
要求的的汽车构架、车轮等汽车结构件 
QStE340TM 
QStE380TM 
QStE420TM 
QStE460TM 
QStE500TM 
2.0～14.0 
用于要求良好的冷成型性能并有较高或
高强度要求的汽车大梁等结构件 
B330CL 
1.5～8.0 
B380CL 
2.0～14.0 
B420CL 
2.0～8.0 
具有良好的冷成型性能，用于制造汽车 
滚型车轮轮辋及轮辐 
B320L 
1.5～8.0 
B420L 
2.0～8.0 
B510L 
2.0～12.0 
B510DL 
4.0～8.0 
B550L 
4.0～8.0 
供制造汽车大梁、横梁用 
B440QZR 
3.0～8.0 
B480QZR 
4.0～8.0 
供制造汽车传动轴管用 
B440QK 
3.0～8.0 
供制造汽车桥壳用 
热轧钢带 
热轧钢板 
热轧纵切钢带 
热轧酸洗钢带 
热轧酸洗钢板 
a 对于热轧酸洗表面钢板及钢带，公称厚度≤6.0mm。 
4.2 在订货合同中的省略事项 
4.2.1 未说明表面处理方式时，以轧制表面交货。 
4.2.2 对于热轧钢板及钢带，未说明尺寸精度时，除本标准特别规定外，以Q/BQB301 中普通厚度精
度交货；未说明边缘状态时，钢带以不切边状态交货，钢板以切边状态交货。 
4.2.3 对于热轧酸洗钢板及钢带，除本标准特别规定外，以Q/BQB301 中较高厚度精度交货；未说明
边缘状态、表面质量级别和是否涂油时，以切边状态、较高级表面和涂油交货；未说明钢卷内径时，
以钢卷内径610mm 交货。 
5 尺寸、外形、重量及允许偏差 
 
3－36


Q/BQB 310－2009 
5.1  B330CL、B380CL、B420CL、B440QZR 、B480QZR 的厚度允许偏差应符合Q/BQB 301 较高精度(PT.B)
规定。 
5.2 其它尺寸、外形、重量及允许偏差按Q/BQB 301 的规定。 
6 技术要求 
6.1 牌号及化学成分 
6.1.1 钢的牌号及化学成分（熔炼分析）应符合表2 和表3 的规定。 
6.1.2 钢中残余铜的含量应不大于0.20%，铬、镍的含量应不大于0.15%，供方可不进行残余元素分
析，但应保证符合上述规定。 
6.1.3 钢板及钢带的成品化学成分允许偏差应符合GB/T 222 的规定。 
表2 
化学成分
a，％ 
牌号 
C 
Si 
Mn 
P 
S 
Alt 
SAPH310 
≤0.10 
≤0.30 
≤0.50 
SAPH370 
≤0.21 
≤0.30 
≤0.75 
≤0.035 
≤0.035 
SAPH400 
≤1.40 
SAPH440 
≤0.21 
≤0.30 
≤1.50 
≤0.030 
≤0.025 
SPFH540 
≤0.15 
≤0.50 
≤1.80 
SPFH590 
≤0.18 
≤0.60 
≤2.00 
≤0.025 
≤0.025 
B440QK 
≤0.21 
≤0.35 
≤1.80 
≤0.030 
≤0.025 
B330CL 
≤0.10 
≤0.30 
≤0.50 
B380CL 
≤0.12 
≤0.30 
≤1.20 
B420CL 
≤0.12 
≤0.30 
≤1.50 
≤0.030 
≤0.025 
B320L 
≤0.10 
≤0.30 
≤0.50 
≤0.035 
B420L 
≤0.12 
≤0.50 
≤1.50 
≤0.025 
B510L 
≤0.16 
≤0.50 
≤1.60 
≤0.030 
≤0.025 
B510DL 
≤0.18 
≤0.30 
≤1.60 
≤0.025 
≤0.020 
B550L 
≤0.16 
≤0.50 
≤1.60 
≤0.030 
≤0.025 
≥0.010 
B440QZR 
≤0.12 
≤0.50 
≤1.30 
≤0.025 
B480QZR 
≤0.16 
≤0.50 
≤1.50 
≤0.030 
≤0.035 
－ 
a为改善钢的性能，根据需要可添加其他合金元素，此时Alt的下限不要求。 
表3 
化学成分
a，％ 
牌号 
C 
Si 
Mn 
P 
S 
Alt 
其它 
QStE340TM
 
≤1.30 
QStE380TM
 
≤1.40 
QStE420TM
 
≤1.50 
QStE460TM
 
≤1.60 
QStE500TM
 
≤0.12
≤0.50 
≤1.70 
≤0.030
≤0.025
≥0.015 
Nb≤0.09 
V≤0.20 
Ti≤0.15 
a为改善钢的性能，根据需要可添加Nb、V、Ti中一种或几种合金元素，但Nb+V+Ti ≤ 0.22 %。 
 
3－37


Q/BQB 310－2009 
6.2 冶炼方法 
钢板及钢带所用的钢为氧气转炉冶炼的镇静钢。 
6.3 交货状态 
钢板及钢带以热轧或控轧状态交货。 
6.4 表面处理方式 
6.4.1 钢板及钢带的表面处理方式可采用轧制表面和酸洗表面两种方式。 
6.4.2 酸洗表面的钢板及钢带，可以涂油或不涂油交货。经涂油后的酸洗钢板及钢带，在正常包装、
运输、搬运和贮存条件下，供方保证自生产完成之日起三个月内不产生锈蚀，所涂油膜应能用碱水
溶液消除掉。如需方要求以不涂油的酸洗钢板及钢带供货，应在合同中注明。不涂油的酸洗钢板及
钢带，在运输和加工过程中易产生锈蚀和擦伤，供方对此不作保证。 
6.5 力学和工艺性能 
6.5.1 钢板及钢带的力学和工艺性能应符合相应表4、表5、表6、表7 和表8 的规定。 
6.5.2 弯曲试验后，试样的外侧面不得有肉眼可见的裂纹。供方如能保证弯曲试验合格，可不进行
试验。 
表4 
拉  伸  试  验
a
上屈服强度
c
MPa 
断后伸长率    ％ 
L0=50mm，b=25mm 
180
0弯曲试验
b
弯心直径 
公    称    厚    度    mm 
牌号 
抗拉 
强度 
MPa 
＜6.0
6.0～ 
＜8.0 
≥8.0 
1.6～
＜2.0
2.0～
＜2.5
2.5～
＜3.15
3.15～
＜4.0
4.0～ 
＜6.3 
≥6.3 ＜2.0 ≥2.0
SAPH310
d
≥310 
≥185 
≥175 
≥33
≥34 
≥36
≥38 
≥40 
≥41 
0a 
SAPH370 
≥370 
≥225 
≥215 
≥32
≥33 
≥35
≥36 
≥37 
≥38 
1a 
SAPH400 
≥400 ≥255
≥235 
≥31
≥32 
≥34
≥35 
≥36 
≥37 
2a 
SAPH440 
≥440 ≥305
≥295 
≥275 
≥29
≥30 
≥32
≥33 
≥34 
≥35 
2a 
3a 
a 拉伸试验规定值适用于纵向试样；拉伸试验取L0＝50mm，b＝25mm的试样，即为GB/T 228 中P14 试样。 
b 弯曲试验规定值适用于横向试样，弯曲试样宽度b≥20mm，仲裁试验时试样宽度为20mm。 
C 屈服现象不明显时，采用Rp0.2。 
d 牌号SAPH310 的上屈服强度为参考值，不作为保证条件。 
表5 
拉  伸  试  验
a
断后伸长率    ％ 
L0=50mm，b=25mm 
180
0弯曲试验
b 
弯心直径 
公称厚度   mm 
公称厚度  mm 
牌号 
上屈服强度
c
MPa 
抗拉强度 
MPa 
1.6～＜2.0
2.0～＜2.5
2.5～＜3.25
3.25～6.0 ＜3.25 ≥3.25
SPFH540
 
≥355 
≥540 
≥21 
≥22 
≥23 
≥24 
2a 
3a 
SPFH590 
≥4200 
≥59 
≥19 
≥20 
≥21 
≥22 
3a 
3a 
a 拉伸试验规定值适用于横向试样；拉伸试验取L0＝50mm，b＝25mm的试样，即为GB/T 228 中P14 试样。 
b 弯曲试验规定值适用于横向试样，弯曲试样宽度b≥20mm，仲裁试验时试样宽度为20mm。 
C 屈服现象不明显时，采用Rp0.2。 
 
3－38


Q/BQB 310－2009 
表6 
拉  伸  试  验
a
断后伸长率    ％ 
L0=80mm,b=20mm
L0=5.65
0
S
 
公称厚度   mm 
牌号 
上屈服强度
c 
MPa 
抗拉强度 
MPa 
＜3.0 
≥3.0 
180
0弯曲试验
a,b 
弯心直径 
QStE340TM 
≥340 
420～540 
≥19 
≥25 
QStE380TM 
≥380 
450～590 
≥18 
≥23 
QStE420TM 
≥420 
480～620 
≥16 
≥21 
0.5a 
QStE460TM 
≥460 
520～670 
≥14 
≥19 
QStE500TM
d
≥500 
550～700 
≥12 
≥17 
1a 
a 表中所列拉伸试验规定值适用于纵向试样，弯曲试验规定值适用于横向试样。 
b 弯曲试样宽度b≥20mm,仲裁试验时为20mm。 
c 屈服现象不明显时，采用Rp0.2。 
d 牌号QStE500TM厚度大于8.0mm的钢板及钢带，其屈服强度下限允许降低20MPa。 
表7 
拉  伸  试  验
a
牌 号 
下屈服强度
c 
MPa 
抗拉强度 
MPa 
屈强比 
断后伸长率 ％ 
L0=5.65
0
S
 
180
0弯曲试验
b 
弯心直径 
B330CL 
≥225 
330～430 
－ 
≥33 
0a 
厚度≤5.5mm,≥260 
≥32 
厚度>5.5～10.0mm,≥235 
≥28 
B380CL
d
厚度>10.0～14.0mm,≥220 
380～480 
－ 
≥25 
0.5a 
B420CL 
≥290 
420～520 
－ 
≥28 
0.5a 
B440QZR
 
≥320 
440～570 
－ 
≥15 
B480QZR 
≥355 
480～580 
－ 
≥21 
1a 
B320L 
≥215 
320～420 
－ 
≥27 
0a 
B420L 
≥305 
420～520 
－ 
≥25 
0.5a 
B510L 
≥355 
510～630 
－ 
≥24 
0.5a 
B510DL 
≥355 
510～630 
≤0.80 
≥24 
1a 
B550L 
≥400 
550～670 
－ 
≥23 
1a 
a 拉伸试验规定值适用于横向试样; 
b 弯曲试验规定值适用于横向试样。牌号B440QZR、B480QZR的弯曲试样宽度b≥20mm，仲裁试验时弯曲试样宽度为
20mm;其它牌号的弯曲试样宽度b≥35mm，仲裁试验时试样宽度为35mm。 
c 屈服现象不明显时，采用Rp0.2。 
d 牌号B380CL，厚度≥10.0mm的钢板及钢带，其抗拉强度下限允许降低10MPa。 
 
 
3－39


Q/BQB 310－2009 
表8
 
拉  伸  试  验
a
L0=50mm  b=25mm 
牌 号 
下屈服强度
c 
MPa 
抗拉强度 
MPa 
断后伸长率  
 ％ 
180
0弯曲试验
b 
弯心直径 
B440QK 
≥295 
≥440 
≥34 
1a 
a  拉伸试验取纵向试样。 
b 弯曲试验取横向试样，弯曲试样宽度b≥20mm, 仲裁试验时为20mm。 
c 屈服现象不明显时，采用Rp0.2。 
6.6 表面质量 
6.6.1  钢板及钢带表面不得有裂纹、结疤、折叠、气泡和夹杂等对使用有害的缺陷，钢板及钢带不
得有分层。对酸洗表面的钢板及钢带不得有停车斑。 
6.6.2  钢板及钢带按表面质量分为二级，如表9 示。 
6.6.3  对于钢带，由于没有机会切除带缺陷部分，所以允许带有若干不正常的部分，但有缺陷的部
分不得超过每卷总长度的6％。 
表9 
级别 
适用的表面处理方式 
特征 
普通级表面（FA） 
轧制表面 
酸洗表面 
表面允许有深度（或高度）不超过钢板厚度公差
之半的麻点、凹面、划痕等轻微、局部的缺欠，但应
保证钢板及钢带允许的最小厚度。 
较高级表面（FB） 
酸洗表面 
表面允许有不影响成型性的局部缺欠，如轻微划
伤、轻微压痕、轻微麻点、轻微辊印及色差等 
7  检验和试验 
7.1  钢板及钢带的外观用肉眼检查。 
7.2  钢板及钢带的尺寸和外形应用合适的测量工具检查。 
7.3  检验文件类型在选用规定的检验和试验时，应符合7.4～7.6 条款规定。 
7.4  每批钢板及钢带所需检验项目的试样数量、取样方法、试验方法应符合表10 规定。 
表10 
序号 
试验项目 
试样数量，个 
取样方法 
试 验 方 法 
1 
化学分析
a
1（每炉） 
GB/T 20066 
GB/T 223，GB/T4336，GB/T 20123
2 
拉伸试验 
1 
GB/T 2975 
GB/T 228 
3 
弯曲试验 
1 
GB/T 2975 
GB/T 232 
a 对化学成分进行仲裁试验时，按GB/T223。 
7.5  取样频率 
7.5.1 化学成分分析的取样频率 
    按炉对化学成分进行熔炼分析。 
7.5.2 力学性能和工艺性能的取样频率 
钢板及钢带应按批验收，每批应由重量不大于70 吨的同炉号、同牌号、同厚度规格、同交货状
 
3－40


Q/BQB 310－2009 
态的钢板或钢带组成。 
注：经供需双方协商，可另确定检验批重量。 
7.6  复验 
7.6.1 如有某一项试验结果不符合标准要求，则从同一批中再任取双倍数量的试样进行该不合格项
目的复验。 
7.6.2 复验结果（包括该项目试验所要求的所有指标）合格，则整批合格。复验结果（包括该项目
试验所要求的所有指标）即使有一个指标不合格，则复验不合格。 
7.6.3 如复验不合格，则已做试验且试验结果不合的单件不能验收，但该批材料中未做试验的单件
可逐件重新提交试验和验收。 
8  包装、标志和检验文件 
钢板及钢带的包装、标志和检验文件应符合Q/BQB 300 的规定。 
9  本标准与相关标准相近牌号对照表见附录A(资料性附录) 
 
3－41


Q/BQB 310－2009 
附录A 
（资料性附录） 
本标准与相关标准相近牌号对照表 
表A.1 
Q/BQB310－2009 
YB/T 4151-2006 
B330CL 
330CL 
B380CL 
380CL 
B420CL 
- 
表A.2 
Q/BQB310－2009 
GB/T 3273-2005 
B320L 
- 
B420L 
420L 
B510L 
510L 
B510DL 
- 
B550L 
550L 
表A.3 
Q/BQB310－2009 
JIS G3113－2006 
SAPH310 
SAPH310 
SAPH370 
SAPH370 
SAPH400 
SAPH400 
SAPH440，B440QK 
SAPH440 
表A.4 
Q/BQB310－2009 
JIS G3134－2006 
SPFH540 
SPFH540 
SPFH590 
SPFH590 
表A.5 
Q/BQB310-2009 
SEW092:95 
EN10149-2:1995
ISO6930-1:2001
SAEJ1392:2001 
GB/T20887.1-2007 
QStE340TM 
QStE360TM 
S355MC 
FeE355 
050XLK 
HR355F 
QStE380TM 
QStE380TM 
- 
- 
- 
HR380F 
QStE420TM 
QStE420TM 
S420MC 
FeE420 
060XLK 
HR420F 
QStE460TM 
QStE460TM 
S460MC 
FeE460 
－ 
HR460F 
QStE500TM 
QStE500TM 
S500MC 
FeE500 
070XLK 
HR500F 
 
 
 
 
 
 
 
 
3－42


Q/BQB 310－2009 
 
 
 
附加说明： 
本标准与JIS G3113－2006、JIS G3134－2006、SEW092:95、YB/T 4151-2006 和GB/T 3273-2005 的
一致性程度为非等效。 
本标准代替Q/BQB 310－2003。 
本标准与Q/BQB310－2003 相比主要变化如下： 
—— 规范性引用文件中引用了Q/BQB300、Q/BQB301、GB/T222-2006 和GB/T 20123； 
—— 增加了产品类别，热轧酸洗钢带和钢板，并将“非酸洗表面”修改为“轧制表面”； 
—— 增加了牌号SPFH540 和SPFH590 以及相应技术要求； 
—— 在订货所需信息中增加了检验文件类型，删除了标记示例； 
—— 扩大了部分牌号的厚度范围，修改了成分规定； 
—— 修改了厚度6.3mm 及以上SAPH 系列的拉伸试样尺寸及延伸率规定； 
—— 加严了B380CL 弯曲性能规定，调整了B420L、B510L 和B550L 的抗拉强度上限； 
—— 对于弯曲试验增加了供方如能保证试验合格，可不进行试验的规定； 
—— 资料性附录中增加了车轮和大梁用钢的牌号对照。 
本标准的附录为资料性附录。 
本标准由宝山钢铁股份有限公司技术质量部提出。 
本标准由宝山钢铁股份有限公司技术质量部起草。 
本标准起草人 黄锦花。           
本标准于1989 年首次发布，1994 年第一次修订，1999 年第二次修订，2003 年第三次修订。 
 
3－43

File: 材料工程师/BQB311-2007冷成形用高屈服强度热连轧钢板及钢带.pdf.md
# BQB311-2007冷成形用高屈服强度热连轧钢板及钢带.pdf

 
宝山钢铁股份有限公司       2007－03－20 发布                   2007－03－31 实施 
 
1  
宝山钢铁股份有限公司企业标准 
Q/BQB311-2007 
冷成形用高屈服强度热连轧钢板及钢带  代替 BZJ310-2005 
1 范围 
本标准规定了冷成形用高屈服强度结构用热连轧钢板及钢带（以下简称钢板及钢带）的
尺寸、外形、技术要求、检验和试验、包装、标志及质量证明书等。 
本标准适用于宝山钢铁股份有限公司生产的厚度为1.6mm～25.4mm 的冷成形用高屈服
强度热连轧钢板及钢带。 
2  规范性引用文件 
下列文件中的条款通过本标准的引用而成为本标准的条款。凡是注日期的引用文件，其
随后所有的修改单（不包括勘误的内容）或修订版均不适用于本标准，然而，鼓励根据本标
准达成协议的各方研究是否可使用这些文件的最新版本。凡是不注日期的引用文件，其最新
版本适用于本标准。 
GB/T 222－2006 
钢的成品化学成分允许偏差 
GB/T 223 
钢铁及合金化学分析方法 
GB/T 228－2002 
金属材料  室温拉伸试验方法 
GB/T 232－1999 
金属材料  弯曲试验方法 
GB/T 2975－1998 
钢及钢产品力学性能试验取样位置及试样制备 
GB/T 4336－2002 
碳素钢和中低合金钢火花源原子发射光谱分析方法（常规法）
GB/T 8170－1987 
数值修约规则 
GB/T 20066－2006 
钢和铁 化学成分测定用试样的取样和制样方法 
Q/BQB300 
热连轧钢板及钢带的包装、标志及质量证明书的一般规定 
Q/BQB301 
热连轧钢板及钢带的尺寸、外形、重量及允许偏差 
3  分类和代号 
 钢板及钢带的牌号、用途应符合如表1 所示。 
表1 
牌号 
用途 
S315MC 
S355MC 
S420MC 
S460MC 
S500MC 
S550MC 
S600MC(BS600MC)a
S650MC 
S700MC(BS700MC)a
冷成形用高强度结构件 
a括号内的牌号可使用到2008 年年底。 
 


Q/BQB311-2007 
4  订货所需信息 
4.1  订货时用户需提供下列信息： 
a) 本标准号； 
b) 产品类别（钢板或钢带）； 
c) 牌号； 
d) 规格及尺寸精度； 
e) 边缘状态 
f) 用途； 
g) 其它。 
4.2 如在订货合同中，未说明尺寸精度，则以普通尺寸精度交货；如未说明边缘状态，则钢
板以切边状态交货、钢带以不切边状态交货。 
5. 尺寸、外形、重量及允许偏差 
钢板及钢带的尺寸、外形、重量及其允许偏差应符合Q/BQB301 的规定。 
6  技术要求 
6.1 牌号及化学成分 
6.1.1 钢的牌号及化学成分（熔炼分析）应符合表2 的规定。 
6.1.2  钢的成品化学成分允许偏差应符合GB/T 222 的规定。 
表2 
化 学 成 分a （熔 炼 分 析）   % 
C 
Mn 
Si 
P 
S 
Al t
Nba
Va
Tia
Mo 
B 
牌 号 
不大于 
不大于 
不大于不大于不大于不小于不大于不大于不大于 不大于 不大于
S315MC 
0.12 
1.30 
0.50 
0.025
0.020
0.015
0.09
0.20
0.15 
- 
- 
S355MC 
0.12 
1.50 
0.50 
0.025
0.020
0.015
0.09
0.20
0.15 
- 
- 
S420MC 
0.12 
1.60 
0.50 
0.025
0.015
0.015
0.09
0.20
0.15 
- 
- 
S460MC 
0.12 
1.60 
0.50 
0.025
0.015
0.015
0.09
0.20
0.15 
- 
- 
S500MC 
0.12 
1.70 
0,50 
0.025
0.015
0.015
0.09
0.20
0.15 
- 
- 
S550MC 
0.12 
1.80 
0.50 
0.025
0.015
0.015
0.09
0.20
0.15 
- 
- 
S600MC 
(BS600MC) 
0.12 
1.90 
0.50 
0.025
0.015
0.015
0.09
0.20
0.22 
0.50 
0.005
S650MC 
0.12 
2.00 
0.60 
0.025
0.015
0.015
0.09
0.20
0.22 
0.50 
0.005
S700MC 
(BS700MC) 
0.12 
2.10 
0.60 
0.025
0.015
0.015
0.09
0.20
0.22 
0.50 
0.005
a允许添加Nb、V、Ti等其它合金元素，但Nb+V+Ti ≤ 0.22 %。 
6.2 冶炼方法 
钢为氧气转炉冶炼的镇静钢。 
6.3 交货状态 
钢板及钢带以热轧状态或控轧状态交货。 
6.4 钢板及钢带的力学性能和工艺性能应符合表3 的规定。对钢板及钢带的其他性能要求，
可在订货时协商，并在合同中注明。 
2 


Q/BQB311-2007 
表3 
拉 伸 试 验a
断后伸长率 % 
不小于 
公称厚度  mm 
＜3 
≥ 3 
牌号 
屈服强度,b
R eH
MPa 
不小于 
抗拉强度 
Rm
MPa 
A80 mm
L0=
0
S
.65
5
1800弯曲试验 
弯心直径c 
不小于 
（d=弯心直径 
a=试样厚度） 
S315MC 
315 
390 – 510 
20 
24 
d=0a 
S355MC 
355 
430 – 550 
19 
23 
d=0.5a 
S420MC 
420 
480 – 620 
16 
19 
d=0.5a 
S460MC 
460 
520 – 670 
14 
17 
d=1a 
S500MC 
500 
550 – 700 
12 
14 
d=1a 
S550MC 
550 
600 – 760 
12 
14 
d=1.5a 
S600MC 
(BS600MC) 
600 
650 – 820 
11 
13 
d=2a 
S650MCd
650 
700 – 880 
10 
12 
d=2a 
S700MCd 
(BS700MC) 
700 
750 – 950 
10 
12 
d=2a 
a拉伸试验取纵向试样。 
b屈服现象不明显时，采用Rp0.2。 
c弯曲试验规定值适用于横向试样，弯曲试样宽度 b ≥ 35mm，仲裁试验时试样宽度为35mm。供方如能保
证，可不进行弯曲试验。 
d 当厚度＞8mm时，规定的最小屈服强度允许下降20MPa。 
6.5 表面质量 
6.5.1 钢板及钢带表面不得有对使用有害的缺陷，钢板及钢带不得有分层。 
6.5.2 钢板及钢带表面允许有深度（或高度）不超过钢板厚度公差之半的麻点、凹面、划痕
等轻微、局部的缺陷，但应保证钢板及钢带允许的最小厚度。 
6.5.3 对于钢带，由于没有机会切除带缺陷部分，所以允许带有若干不正常的部分，但有缺
陷的部分不得超过每卷总长度的6％。 
7  检验和试验 
7.1  钢板及钢带的外观用肉眼检查。 
7.2  钢板及钢带的尺寸和外形应用合适的测量工具检查。 
7.3  钢板及钢带应按批验收，每批应由重量不大于70 吨的同炉号、同牌号、同厚度规格、
同产品形态的钢板或钢带组成。 
7.4 每批钢板及钢带所需检验项目的试样数量、取样方法、试验方法应符合表4 的规定。 
表4 
序号 
试验项目 
试样数量，个 
取样方法 
试 验 方 法 
1 
化学分析 
1(每炉) 
GB/T 20066 
GB/T 223 或GB/T 4336 
2 
拉伸试验 
1 
GB/T 2975 
GB/T 228 
3 
弯曲试验 
1 
GB/T 2975 
GB/T 232 
3 


Q/BQB311-2007 
7.5 对于拉伸试验和弯曲试验，如有某一项试验结果不符合标准要求，则从同一批中再任取
双倍数量的试样进行该不合格项目的复验。复验结果（包括该项目试验所要求的所有指标）
合格，则整批合格。复验结果（包括该项目试验所要求的所有指标）即使有一个指标不合格，
则复验不合格。如复验不合格，则已做试验且试验结果不合的单件不能验收，但该批材料中
未做试验的单件可逐件重新提交试验和验收。 
8  数值修约规则应符合GB/T 8170 的规定。 
9  钢板及钢带包装、标志和质量证明书应符合Q/BQB 300 的规定。 
4 


Q/BQB311-2007 
附录A 
（资料性附录） 
本标准与相关标准相近牌号对照表 
 
表A.1 
Q/BQB 
311－2007 
BZJ  
310-2005 
Q/BQB 
310-2003 
SEW 
092:95 
EN 
10149-2:1995
ISO  
6930-1:2001 
SAE 
J1392:2001 
S315MC 
－ 
－ 
QStE300TM
S315MC 
FeE315 
045XLK 
S355MC 
－ 
QStE340TM
QStE360TM
S355MC 
FeE355 
050XLK 
S420MC 
－ 
QStE420TM
QStE420TM
S420MC 
FeE420 
060XLK 
S460MC 
－ 
QStE460TM
QStE460TM
S460MC 
FeE460 
－ 
S500MC 
－ 
QStE500TM
QStE500TM
S500MC 
FeE500 
070XLK 
S550MC 
－ 
－ 
QStE550TM
S550MC 
FeE550 
080XLK 
S600MC(BS600MC) 
BS600MC 
－ 
QStE600TM
S600MC 
FeE600 
 
S650MC 
－ 
－ 
QStE650TM
S650MC 
FeE650 
－ 
S700MC(BS700MC) 
BS700MC 
－ 
QStE690TM
S700MC 
FeE700 
－ 
 
 
 
 
附加说明： 
本标准与EN 10149-2:1995、SEW092:95、SAE J1392:2001、ISO 6930-1:2001 的一致性程度
为非等效。 
本标准的附录为资料性附录。 
本标准由宝山钢铁股份有限公司宝钢分公司提出。 
本标准由宝山钢铁股份有限公司宝钢分公司起草。 
本标准起草人 孙忠明。 
本标准为首次发布。 
5

File: 材料工程师/BQB311-2009冷成形高屈服.pdf.md
# BQB311-2009冷成形高屈服.pdf

 
宝山钢铁股份有限公司企业标准 
Q/BQB 311－2009 
冷成形用高屈服强度热连轧钢板及钢带 代替 Q/BQB 311－2007 
1 范围 
本标准规定了冷成形用高屈服强度热连轧钢板及钢带的尺寸、外形、技术要求、检验和试验、
包装、标志及检验文件等。 
本标准适用于宝山钢铁股份有限公司生产的冷成形用高屈服强度热连轧钢带以及由此横切成的
钢板及纵切成的纵切钢带，以下简称钢板及钢带。 
2  规范性引用文件 
下列文件中的条款通过本标准的引用而成为本标准的条款。凡是注日期的引用文件，其随后所
有的修改单（不包括勘误的内容）或修订版均不适用于本标准，然而，鼓励根据本标准达成协议的
各方研究是否可使用这些文件的最新版本。凡是不注日期的引用文件，其最新版本适用于本标准。 
GB/T 222－2006 
钢的成品化学成分允许偏差 
GB/T 223 
钢铁及合金化学分析方法 
GB/T 228－2002 
金属材料  室温拉伸试验方法 
GB/T 232－1999 
金属材料  弯曲试验方法 
GB/T 2975－1998 
钢及钢产品力学性能试验取样位置及试样制备 
GB/T 4336－2002 
碳素钢和中低合金钢火花源原子发射光谱分析方法（常规法） 
GB/T 20066－2006 
钢和铁 化学成分测定用试样的取样和制样方法 
GB/T 20123－2006 
钢铁 总碳硫含量的测定 高频感应炉燃烧后红外吸收法(常规方法) 
Q/BQB 300 
热连轧钢板及钢带的包装、标志及检验文件的一般规定 
Q/BQB 301 
热连轧钢板及钢带的尺寸、外形、重量及允许偏差 
3  分类和代号 
3.1 钢板及钢带的牌号、公称厚度、用途及产品类别如表1 所示。 
表1 
牌号 
公称厚度
a  mm 
用途 
产品类别 
S315MC、S355MC 
S420MC、S460MC 
S500MC  
S550MC、S600MC 
≤14 
S650MC、S700MC 
≤6 
冷成形用 
高强度结构件 
热轧钢带 
热轧钢板 
热轧纵切钢带 
热轧酸洗钢带 
热轧酸洗钢板 
a 对于热轧酸洗表面钢板及钢带，公称厚度≤6.0mm。 
3.2 按表面处理方式分为： 
酸洗表面 
轧制表面 
3.3 按表面质量级别分为: 
    普通级表面    FA 
    较高级表面    FB 
宝山钢铁股份有限公司2009－05－21 发布                              2009－12－31 前实施 
 
3－44 


Q/BQB 311－2009 
4  订货所需信息 
4.1 订货时用户须提供下列信息： 
a) 本企业标准号； 
b) 产品类别； 
c) 牌号、表面处理方式及表面质量级别； 
d) 规格及尺寸（厚度）精度级别； 
e) 边缘状态。 
f)  用途； 
g) 检验文件类型。 
4.2 在订货合同中的省略事项 
4.2.1 未说明表面处理方式时，以轧制表面交货。 
4.2.2 对于热轧钢板及钢带，未说明尺寸精度时，以Q/BQB301 中普通厚度精度交货；未说明边缘状
态时，钢带以不切边状态交货，钢板以切边状态交货。 
4.2.3 对于热轧酸洗钢板及钢带，以Q/BQB301 中较高厚度精度交货；未说明边缘状态、表面质量级
别和是否涂油时，以切边状态、较高级表面和涂油交货；未说明钢卷内径时，以钢卷内径610mm 交
货。 
5 尺寸、外形、重量及允许偏差 
钢板及钢带的尺寸、外形、重量及其允许偏差应符合Q/BQB 301 的规定。 
6  技术要求 
6.1 牌号及化学成分 
6.1.1 钢的牌号及化学成分（熔炼分析）应符合表2 的规定。 
6.1.2 钢的成品化学成分允许偏差应符合GB/T 222 的规定。 
表2 
化 学 成 分
a （熔 炼 分 析）   %
 
牌 号 
C 
≤ 
Mn 
≤ 
Si 
≤ 
P 
≤ 
S 
≤ 
Alt 
≥ 
Nb
a 
≤
 
V
a 
≤
 
Ti
a
≤ 
Mo
 
≤
 
B 
≤ 
S315MC 
0.12 
1.30 
0.50 
0.025
0.020
0.015
0.09
0.20
0.15 
- 
- 
S355MC 
0.12 
1.50 
0.50 
0.025
0.020
0.015
0.09
0.20
0.15 
- 
- 
S420MC 
0.12 
1.60 
0.50 
0.025
0.015
0.015
0.09
0.20
0.15 
- 
- 
S460MC 
0.12 
1.60 
0.50 
0.025
0.015
0.015
0.09
0.20
0.15 
- 
- 
S500MC 
0.12 
1.70 
0,50 
0.025
0.015
0.015
0.09
0.20
0.15 
- 
- 
S550MC 
0.12 
1.80 
0.50 
0.025
0.015
0.015
0.09
0.20
0.15 
- 
- 
S600MC 
0.12 
1.90 
0.50 
0.025
0.015
0.015
0.09
0.20
0.22 
0.50 
0.005
S650MC 
0.12 
2.00 
0.60 
0.025
0.015
0.015
0.09
0.20
0.22 
0.50 
0.005
S700MC 
0.12 
2.10 
0.60 
0.025
0.015
0.015
0.09
0.20
0.22 
0.50 
0.005
a钢中可添加Nb、V、Ti中一种或几种合金元素，但Nb+V+Ti≤0.22。 
6.2 冶炼方法 
钢为氧气转炉冶炼的镇静钢。 
3－45 


Q/BQB 311－2009 
6.3 交货状态 
钢板及钢带以热轧状态或控轧状态交货。 
6.4 表面处理方式 
6.4.1 钢板及钢带的表面处理方式可采用轧制表面和酸洗表面两种方式。 
6.4.2 酸洗表面的钢板及钢带，可以涂油或不涂油交货。经涂油后的酸洗钢板及钢带，在正常包装、
运输、搬运和贮存条件下，供方保证自生产完成之日起三个月内不产生锈蚀，所涂油膜应能用碱水
溶液消除掉。如需方要求以不涂油的酸洗钢板及钢带供货，应在合同中注明。不涂油的酸洗钢板及
钢带，在运输和加工过程中易产生锈蚀和擦伤，供方对此不作保证。 
6.5 力学性能和工艺性能 
6.5.1 钢板及钢带的力学性能和工艺性能应符合表3 的规定。对钢板及钢带有其他性能要求时，可
在订货时协商，并在合同中注明。 
6.5.2 弯曲试验后，试样的外侧面不得有肉眼可见的裂纹。供方如能保证弯曲试验合格，可不进行
试验。 
表3 
拉 伸 试 验
a
断后伸长率 % 
≥ 
公称厚度  mm 
＜3 
≥ 3 
牌号 
上屈服强度
 b
MPa 
≥ 
抗拉强度 
MPa 
L0=80mm,b=20mm
L0=
0
S
.65
5
 
180
0弯曲试验 
弯心直径
c 
（d=弯心直径 
    a=试样厚度） 
S315MC 
315 
390～510 
20 
24 
d=0a 
S355MC 
355 
430～550 
19 
23 
d=0.5a 
S420MC 
420 
480～620 
16 
19 
d=0.5a 
S460MC 
460 
520～670 
14 
17 
d=1a 
S500MC 
500 
550～700 
12 
14 
d=1a 
S550MC 
550 
600～760 
12 
14 
d=1.5a 
S600MC 
600 
650～820 
11 
13 
d=2a 
S650MC 
d
650 
700～880 
10 
12 
d=2a 
S700MC 
d
700 
750～950 
10 
12 
d=2a 
a 拉伸试验取纵向试样。 
b  屈服现象不明显时，采用Rp0.2。 
c 弯曲试验规定值适用于横向试样，弯曲试样宽度 b ≥ 35mm，仲裁试验时试样宽度为35mm。 
d  当厚度＞8mm时，规定的最小屈服强度允许下降20MPa。 
6.6 表面质量 
6.6.1 钢板及钢带表面不得有裂纹、结疤、折叠、气泡和夹杂等对使用有害的缺陷，钢板及钢带不
得有分层。对酸洗表面的钢板及钢带不得有停车斑。 
6.6.2 钢板及钢带按表面质量分为二级，如表4 所示。 
6.6.3 对于钢带，由于没有机会切除带缺陷部分，所以允许带有若干不正常的部分，但有缺陷的部
分不得超过每卷总长度的6％。 
3－46 


Q/BQB 311－2009 
表4 
级别 
适用的表面处理方式 
特征 
普通级表面（FA） 
轧制表面 
酸洗表面 
表面允许有深度（或高度）不超过钢板厚度公差
之半的麻点、凹面、划痕等轻微、局部的缺欠，但应
保证钢板及钢带允许的最小厚度。 
较高级表面（FB） 
酸洗表面 
表面允许有不影响成型性的局部缺欠，如轻微划
伤、轻微压痕、轻微麻点、轻微辊印及色差等 
7  检验和试验 
7.1 钢板及钢带的外观用肉眼检查。 
7.2 钢板及钢带的尺寸和外形应用合适的测量工具检查。 
7.3 检验文件类型在选用规定的检验和试验时，应符合7.4～7.6 条款规定。 
7.4 每批钢板及钢带所需检验项目的试样数量、取样方法、试验方法应符合表5 的规定。 
表5 
序号 
试验项目 
试样数量，个 
取样方法 
试 验 方 法 
1 
化学分析
a
1(每炉) 
GB/T 20066 
GB/T 223，GB/T4336，GB/T 20123
2 
拉伸试验 
1 
GB/T 2975 
GB/T 228 
3 
弯曲试验 
1 
GB/T 2975 
GB/T 232 
a 对化学成分进行仲裁试验时，按GB/T223。 
7.5  取样频率 
7.5.1 化学成分分析的取样频率 
    按炉对化学成分进行熔炼分析。 
7.5.2 力学性能和工艺性能的取样频率 
钢板及钢带应按批验收，每批应由重量不大于70 吨的同炉号、同牌号、同厚度规格、同交货状
态的钢板或钢带组成。 
注：经供需双方协商，可另确定检验批重量。 
7.6 复验 
7.6.1 如有某一项试验结果不符合标准要求，则从同一批中再任取双倍数量的试样进行该不合格项
目的复验。 
7.6.2 复验结果（包括该项目试验所要求的所有指标）合格，则整批合格。复验结果（包括该项目
试验所要求的所有指标）即使有一个指标不合格，则复验不合格。 
7.6.3 如复验不合格，则已做试验且试验结果不合的单件不能验收，但该批材料中未做试验的单件
可逐件重新提交试验和验收。 
8  包装、标志和检验文件 
钢板及钢带的包装、标志和检验文件应符合Q/BQB 300 的规定。 
9  本标准与相关标准相近牌号对照表见附录A(资料性附录) 
3－47 


Q/BQB 311－2009 
附录A 
（资料性附录） 
本标准与相关标准相近牌号对照表 
表A.1 
Q/BQB 
311-2009 
BZJ  
310-2005 
Q/BQB 
310-2009 
SEW 
092:95 
EN 
10149-2:1995
ISO  
6930-1:2001
SAE 
J1392:2001 GB/T20887.1-2007
S315MC 
－ 
－ 
QStE300TM
S315MC 
FeE315 
045XLK 
HR315F 
S355MC 
－ 
QStE340TM QStE360TM
S355MC 
FeE355 
050XLK 
HR355F 
- 
- 
QStE380TM QStE380TM
- 
- 
- 
HR380F 
S420MC 
－ 
QStE420TM QStE420TM
S420MC 
FeE420 
060XLK 
HR420F 
S460MC 
－ 
QStE460TM QStE460TM
S460MC 
FeE460 
－ 
HR460F 
S500MC 
－ 
QStE500TM QStE500TM
S500MC 
FeE500 
070XLK 
HR500F 
S550MC 
－ 
－ 
QStE550TM
S550MC 
FeE550 
080XLK 
HR550F 
S600MC 
BS600MC 
－ 
QStE600TM
S600MC 
FeE600 
 
HR600F 
S650MC 
－ 
－ 
QStE650TM
S650MC 
FeE650 
－ 
HR650F 
S700MC 
BS700MC 
－ 
QStE690TM
S700MC 
FeE700 
－ 
HR700F 
 
 
 
 
附加说明： 
本标准与EN 10149-2:1995、SEW092:95、SAE J1392:2001 和ISO 6930-1:2001 的一致性程度为非等
效。 
本标准代替Q/BQB 311－2007。 
本标准与Q/BQB311－2007 相比主要变化如下： 
—— 规范性引用文件中引用了GB/T 20123； 
—— 缩小了各牌号的最大厚度； 
—— 增加了产品类别，热轧酸洗钢带和钢板以及相应规定； 
—— 在订货所需信息中增加了检验文件类型； 
—— 对于弯曲试验增加了供方如能保证试验合格，可不进行试验的规定； 
—— 补充了资料性附录。 
 
本标准的附录为资料性附录。 
本标准由宝山钢铁股份有限公司技术质量部提出。 
本标准由宝山钢铁股份有限公司技术质量部起草。 
本标准起草人 黄锦花。 
本标准于2007 年首次发布。 
3－48

File: 材料工程师/BQB312-2009 冷成形用先进高强度热连轧钢板及.pdf.md
# BQB312-2009 冷成形用先进高强度热连轧钢板及.pdf

 
宝山钢铁股份有限公司企业标准 
Q/BQB 312－2009 
冷成形用先进高强度热连轧钢板及钢带 
代替Q/BQB 312－2007 
1  范围 
本标准规定了冷成形用先进高强度热连轧钢板及钢带的尺寸、外形、技术要求、检验和试验、
包装、标志及检验文件等。 
本标准适用于宝山钢铁股份有限公司生产的冷成形用先进高强度热连轧钢带以及由此横切成的
钢板及纵切成的纵切钢带，以下简称钢板及钢带。。 
注：本标准中涉及的先进高强度钢包括以下钢种类型：双相钢(铁素体+岛状马氏体)(DP)，高扩孔钢(铁素体+贝氏体
或铁素体或贝氏体)( HE，或FB 、SF)，相变诱导塑性钢(铁素体+贝氏体+残余奥氏体)(TRIP，或TR), 复相钢 (铁素
体+马氏体+贝氏体+析出强化) (CP，或MP) 和马氏体钢(马氏体) (MS)。 
2  规范性引用文件 
下列文件中的条款通过本标准的引用而成为本标准的条款。凡是注日期的引用文件，其随后所
有的修改单（不包括勘误的内容）或修订版均不适用于本标准，然而，鼓励根据本标准达成协议的
各方研究是否可使用这些文件的最新版本。凡是不注日期的引用文件，其最新版本适用于本标准。 
GB/T 222－2006 
钢的成品化学成分允许偏差 
GB/T 223 
钢铁及合金化学分析方法 
GB/T 228－2002 
金属材料  室温拉伸试验方法 
GB/T 232－1999 
金属材料  弯曲试验方法 
GB/T 2975－1998 
钢及钢产品力学性能试验取样位置及试样制备 
GB/T 4336－2002 
碳素钢和中低合金钢火花源原子发射光谱分析方法（常规法） 
GB/T 5028－2008 
金属材料 薄板和薄带 拉伸应变硬化指数（n 值）的测定 
GB/T 20066－2006 
钢和铁 化学成分测定用试样的取样和制样方法 
GB/T 20123－2006 
钢铁 总碳硫含量的测定 高频感应炉燃烧后红外吸收法(常规方法) 
Q/BQB 300 
热连轧钢板及钢带的包装、标志及检验文件的一般规定 
Q/BQB 301 
热连轧钢板及钢带的尺寸、外形、重量及允许偏差 
GB/T 15825.4-2008 
金属薄板成形性能与试验方法  第4 部分：扩孔试验 
3 术语和定义 
3.1 双相钢 dual phase steels（DP） 
钢的显微组织主要为铁素体和马氏体，马氏体组织以岛状弥散分布在铁素体基体上。双相钢无
时效，具有低的屈强比和较高的加工硬化指数以及烘烤硬化值，是结构类零件首选材料之一。 
3.2 高扩孔钢 high hole Expansion steels（HE） 
高扩孔钢的显微组织主要为铁素体和贝氏体组织；或主要为强化的铁素体单相组织或贝氏体单
相组织。这种钢具有较高的抗拉强度、较高的成形性能和良好的凸缘翻边成形性能。高扩孔钢有时
也称为铁素体贝氏体钢（FB）或高凸缘翻边高强钢（SF）。 
3.3 相变诱导塑性钢 transformation induced plasticity steels（TR）  
钢的显微组织为铁素体、贝氏体和残余奥氏体，其中，残余奥氏体的含量最少不低于5%。在成
形过程中，残余奥氏体可相变为马氏体组织，具有较高的加工硬化率、均匀伸长率和抗拉强度。与
宝山钢铁股份有限公司2009－05－21 发布                              2009－12－31 前实施 
 
3－49 


Q/BQB 312－2009 
同等抗拉强度的双相钢相比，具有更高的延伸率。 
3.4 复相钢 complex phase steels（CP）  
钢的显微组织主要为以铁素体和（或）贝氏体组织为基体，并且通常分布少量的马氏体、残余
奥氏体和珠光体组织。通过添加微合金元素Ti 或Nb，形成细化晶粒或析出强化的效应。这种钢具
有非常高的抗拉强度。与同等抗拉强度的双相钢相比，其屈服强度明显要高很多。这种钢具有较高
的能量吸收能力和较高的残余应变能力。 
3.5 马氏体钢 martensitic steels (MS)  
钢的显微组织几乎全部为马氏体组织，马氏体钢具有较高的抗拉强度，一般在1000MPa 以上。
马氏体钢通常需进行回火处理以改善其塑性，使其在如此高的强度下，仍具有足够的成形性能。 
4  分类和代号 
4.1 钢板及钢带的牌号、钢种类型、公称厚度、用途及产品类别如表1 所示。 
表1 
牌号 
钢种类型 
公称厚度  mm
用途 
产品类别 
BR330/580DP、BR450/780DP 
双相钢 
BR400/590TR、BR450/780TR 
相变诱导塑性钢 
BR300/450HE、BR440/580HE、
BR600/780HE 
高扩孔率钢 
BR900/1200MS 
马氏体钢 
BR650/780CP、BR720/950CP 
复相钢 
1.5～6.0 
用于制作结
构件、加强
件等 
热轧钢带 
热轧钢板 
热轧纵切钢带 
热轧酸洗钢带 
热轧酸洗钢板 
 
4.2 按表面处理方式分为： 
酸洗表面 
轧制表面 
4.3 按表面质量级别分为: 
    普通级表面    FA 
    较高级表面    FB 
5  订货所需信息 
5.1 订货时用户需提供下列信息： 
a)  本企业标准号； 
b) 产品类别； 
c)  牌号、表面处理方式及表面质量级别； 
d) 规格及尺寸（厚度）精度级别； 
e)  边缘状态。 
f)   用途； 
g)  检验文件类型。 
5.2 在订货合同中的省略事项 
5.2.1 未说明表面处理方式时，以轧制表面交货。 
3－50 


Q/BQB 312－2009 
5.2.2 对于热轧钢板及钢带，未说明尺寸精度时，除本标准特别规定外，以Q/BQB301 中普通厚度精
度交货；未说明边缘状态时，钢带以不切边状态交货，钢板以切边状态交货。 
5.2.3 对于热轧酸洗钢板及钢带，除本标准特别规定外，以Q/BQB301 中较高厚度精度交货；未说明
边缘状态、表面质量级别和是否涂油时，以切边状态、较高级表面和涂油交货；未说明钢卷内径时，
以钢卷内径610mm 交货。 
6. 尺寸、外形、重量及允许偏差 
6.1 如对钢板及钢带的不平度允许偏差有要求，可在订货时协商并在合同中注明。 
6.2 除不平度外，钢板及钢带的其他尺寸、外形、重量及允许偏差应符合Q/BQB301 的规定。 
7  技术要求 
7.1 牌号及化学成分 
钢的牌号及化学成分（熔炼分析）应符合表2 的规定。钢的成品化学成分允许偏差应符合GB/T 222
的规定。 
表2 
化 学 成 分
a （熔 炼 分 析）   %
 
牌 号 
C 
≤ 
Si 
≤ 
Mn 
≤ 
P 
≤ 
S 
≤ 
Als 
≥ 
Cu 
≤ 
B 
≤ 
BR330/580DP 
b
BR450/780DP 
b
0.23 
2.00 
3.30 
0.090 
0.015 
0.010 
0.40
 
0.006 
BR400/590TR 
BR450/780TR 
0.30 
2.20 
2.50 
0.090 
0.015 
0.010 
0.20 
－ 
BR300/450HE 
BR440/580HE 
BR600/780HE 
0.18 
1.20 
2.00 
0.050 
0.010 
0.010 
－ 
－ 
BR900/1200MS 
0.30 
2.20 
3.00 
0.020 
0.025 
0.010 
0.20 
- 
BR650/780CP 
c
BR720/950CP 
c
0.25 
2.00 
2.20 
0.050 
0.015 
0.010 
0.20 
- 
a  允许添加其他合金元素，但Ni+Cr+Mo≤1.5。 
b  对双相钢，当 C＜0.015 时，B≥0.0003 (3 ppm)。 
c  对复相钢，当对点焊性能有要求时，可规定S≤0.010。 
7.2 冶炼方法 
钢为氧气转炉冶炼的镇静钢。 
7.3 交货状态 
钢板及钢带以控轧状态交货。 
7.4 表面处理方式 
7.4.1 钢板及钢带的表面处理方式可采用轧制表面和酸洗表面两种方式。 
7.4.2 酸洗表面的钢板及钢带，可以涂油或不涂油交货。经涂油后的酸洗钢板及钢带，在正常包装、
运输、搬运和贮存条件下，供方保证自生产完成之日起三个月内不产生锈蚀，所涂油膜应能用碱水
溶液消除掉。如需方要求以不涂油的酸洗钢板及钢带供货，应在合同中注明。不涂油的酸洗钢板及
钢带，在运输和加工过程中易产生锈蚀和擦伤，供方对此不作保证。 
3－51 


Q/BQB 312－2009 
7.5 力学性能和工艺性能 
7.5.1 钢板及钢带的力学性能和工艺性能应符合表3、表4、表5、表6 和表7 的规定。对钢板及钢
带有其他性能要求，可在订货时协商，并在合同中注明。 
表3 
拉 伸 试 验
a
牌号 
下屈服强度
d
MPa 
抗拉强度 
MPa 
断后伸长率  %  
（L0=80mm,b=20mm） 
n值
 b
(10%～20%) 
不小于 
n值
c
(4%～6%) 
不小于 
BR330/580DP 
330～470 
≥580 
≥19 
≥0.14 
≥0.18 
BR450/780DP 
450～610 
≥780 
≥14 
≥0.11 
≥0.16 
a  拉伸试验试样为纵向试样。 
b  该
 n值是在10％～20％应变范围内计算得到的。当均匀伸长率小于20％时，其应变范围为10％至均匀伸长结束；
当均匀伸长率小于10％时，其应变范围为5％至均匀伸长结束。 
c  经供需双方协商同意，对该
 n值可不作要求。 
d  屈服现象不明显时，采用Rp0.2。 
表4 
拉 伸 试 验
a
牌号 
下屈服强度
c
MPa 
抗拉强度 
MPa  
断后伸长率  %  
（L0=80mm,b=20mm） 
n值
 b
(10%～20%) 
不小于 
BR400/590TR 
≥400 
≥590 
24 
0.19 
BR450/780TR 
≥450 
≥780 
20 
0.15 
a 拉伸试验试样为纵向试样。 
b   n值是在10％～20％应变范围内计算得到的。当均匀伸长率小于20％时，其应变范围为10％至均匀伸长结束；当
均匀伸长率小于10％时，其应变范围为5％至均匀伸长结束。 
c  屈服现象不明显时，采用Rp0.2。 
表5 
拉 伸 试 验
a
牌号 
下屈服强度
b,c
MPa 
抗拉强度 
MPa  
断后伸长率  %  
（L0=80mm,b=20mm） 
扩孔率 %  
BR300/450HE 
300～380 
≥450 
≥24 
≥80 
BR440/580HE 
440～620 
≥580 
≥14 
≥75 
BR600/780HE 
600～800 
≥780 
≥12 
≥55 
a 拉伸试验试样为纵向试样。 
b  屈服现象不明显时，采用Rp0.2。 
c 经供需双方协商同意，对最小屈服强度值可不作要求。 
表6 
拉 伸 试 验
a
牌号 
下屈服强度
c,d
MPa 
抗拉强度 
MPa  
断后伸长率  %  
（L0=80mm,b=20mm） 
180
0弯曲试验
b
（d-弯心直径 
a-试样厚度） 
BR900/1200MS 
900～1150 
≥1200 
≥5 
d＝8a 
a  拉伸试验试样为纵向试样。 
b 弯曲试验规定值适用于横向试样，弯曲试样宽度b ≥ 35mm，仲裁试验时试样宽度为35mm。 
c  屈服现象不明显时，采用Rp0.2。 
d  经供需双方协商同意，对最小屈服强度可不作要求。 
 
3－52 


Q/BQB 312－2009 
表7 
拉 伸 试 验
a
牌号 
下屈服强度
b,c
MPa 
抗拉强度 
MPa  
断后伸长率  %  
（L0=80mm,b=20mm） 
BR650/780CP 
650～800 
780 
10 
BR720/950CP 
720～920 
950 
9 
a 拉伸试验试样为纵向试样。 
b 屈服现象不明显时，采用Rp0.2。 
c 经供需双方协商同意，对最小屈服强度可不作要求。 
7.5.2 弯曲试验后，试样的外侧面不得有肉眼可见的裂纹。供方如能保证弯曲试验合格，可不进行
试验。 
7.5.3 对于n 值，如供方能保证试验合格，可不进行试验。 
7.6 表面质量 
7.6.1 钢板及钢带表面不得有裂纹、结疤、折叠、气泡和夹杂等对使用有害的缺陷，钢板及钢带不
得有分层。对酸洗表面的钢板及钢带不得有停车斑。 
7.6.2 钢板及钢带按表面质量分为二级，如表8 所示。 
表8 
级别 
适用的表面处理方式 
特征 
普通级表面（FA） 
轧制表面 
酸洗表面 
表面允许有深度（或高度）不超过钢板厚度公差
之半的麻点、凹面、划痕等轻微、局部的缺欠，但应
保证钢板及钢带允许的最小厚度。 
较高级表面（FB） 
酸洗表面 
表面允许有不影响成型性的局部缺欠，如轻微划
伤、轻微压痕、轻微麻点、轻微辊印及色差等 
7.6.3  对于钢带，由于没有机会切除带缺陷部分，所以允许带有若干不正常的部分，但有缺陷的部
分不得超过每卷总长度的6％。 
8  检验和试验 
8.1 钢板及钢带的外观用肉眼检查。 
8.2 钢板及钢带的尺寸和外形应用合适的测量工具检查。 
8.3 检验文件类型在选用规定的检验和试验时，应符合8.4～8.6 条款规定。 
8.4 每批钢板及钢带所需检验项目的试样数量、取样方法、试验方法应符合表9 的规定。 
表9 
序号 
试验项目 
试样数量，个 
取样方法 
试 验 方 法 
1 
化学分析
a
1（每炉） 
GB/T 20066 
GB/T 223，GB/T4336，GB/T 
20123 
2 
拉伸试验 
1 
GB/T 228 
3 
n 值 
（如保证，可不试验） 
1 
GB/T 5028 
4 
弯曲试验 
（如保证，可不试验） 
1 
GB/T 232 
5 
扩孔率试验 
1 
GB/T 2975 
GB/T 15825.4 
a 对化学成分进行仲裁试验时，按GB/T 223。 
3－53 


Q/BQB 312－2009 
8.5  取样频率 
8.5.1 化学成分分析的取样频率 
    按炉对化学成分进行熔炼分析。 
8.5.2 力学性能和工艺性能的取样频率 
钢板及钢带应按批验收，每批应由重量不大于70 吨的同炉号、同牌号、同厚度规格、同交货状
态的钢板或钢带组成。 
注：经供需双方协商，可另确定检验批重量。 
8.6 复验 
8.6.1 如有某一项试验结果不符合标准要求，则从同一批中再任取双倍数量的试样进行该不合格项
目的复验。 
8.6.2 复验结果（包括该项目试验所要求的所有指标）合格，则整批合格。复验结果（包括该项目
试验所要求的所有指标）即使有一个指标不合格，则复验不合格。 
8.6.3 如复验不合格，则已做试验且试验结果不合的单件不能验收，但该批材料中未做试验的单件
可逐件重新提交试验和验收。 
9  包装、标志和检验文件 
钢板及钢带的包装、标志和检验文件应符合Q/BQB 300 的规定。 
10  本标准与相关标准相近牌号对照表见附录A(资料性附录) 
 
 
3－54 


Q/BQB 312－2009 
附录A 
（资料性附录） 
本标准与相关标准相近牌号对照表 
表A.1 
Q/BQB312－2009 
GMW3399-2008 
PrEN 10338:2007(E) 
BR330/580DP 
HR580T/330Y-DP 
HR DP600 
HDT580X 
BR450/780DP 
HR780T/450Y-DP 
HR DP800 
- 
BR400/590TR 
HR590T/400Y-TR 
HR TRIP600
HDT 
BR450/780TR 
HR780T/450Y-TR 
HR TRIP800
- 
BR300/450HE 
HR450T/300Y-FB 
HR FB450 
HDT450F 
BR440/580HE 
HR580T/440Y-FB 
HR FB600 
HDT560F 
BR600/780HE 
HR780T/600Y-FB 
HR FB800 
－ 
BR900/1200MS 
HR1200T/900Y-MS 
HR MS1200 
HDT1200M 
BR650/780CP 
HR780T/650Y-MP 
HR MP800 
HDT780C 
BR720/950CP 
HR950T/720Y-MP 
HR MP1000 
HDT950C 
 
 
 
附加说明： 
本标准与GMW3399:2008 的一致性程度为非等效，并参考prEN10338-2007(E)制定。 
本标准代替Q/BQB 312－2007。 
本标准与Q/BQB312－2007 相比主要变化如下： 
—— 规范性引用文件中引用了GB/T 20123 和GB/T 15825.4； 
—— 增加了术语和定义； 
—— 增加了产品类别热轧酸洗钢带和钢板以及相应规定； 
—— 在订货所需信息中增加了检验文件类型； 
—— 将高扩孔钢牌号后缀由“FB”修改为“HE”； 
—— 将BR1030/1200MS 修改为BR900/1200MS，并修改了屈服强度规定； 
—— 按照GMW3399 增加了屈服强度上限； 
—— 对于弯曲试验和n 值，增加了供方如能保证试验合格，可不进行试验的规定； 
—— 资料性附录中增加了牌号对照。 
 
本标准的附录为资料性附录。 
本标准由宝山钢铁股份有限公司技术质量部提出。 
本标准由宝山钢铁股份有限公司技术质量部起草。 
本标准起草人 黄锦花。 
本标准于2007 年首次发布，2009 年第一次修订。 
3－55

File: 材料工程师/BQB320-2003锅炉及压力容器.pdf.md
# BQB320-2003锅炉及压力容器.pdf

宝山钢铁股份有限公司企业标准 
锅炉及压力容器用          Q/BQB 320－2003 
热连轧钢板及钢带         代替Q/BQB 320－1999 
                                    
 
1 
范围 
 本标准规定了锅炉及压力容器用热连轧钢板及钢带的尺寸、外形、技术要求、检验和试验、
包装、标志及质量证明书等。 
 本标准适用于宝山钢铁股份有限公司生产的碳素及低合金耐热钢热连轧钢带以及由此横切
成的钢板，以下简称钢板及钢带，产品主要用于蒸汽锅炉、较高温度的压力容器等类似设备的结
构部件。 
 
2  规范性引用文件 
下列文件中的条款通过本标准的引用而成为本标准的条款。凡是注日期的引用文件，其随后
所有的修改单（不包括勘误的内容）或修订版均不适用于本标准，然而，鼓励根据本标准达成协
议的各方研究是否可使用这些文件的最新版本。凡是不注日期的引用文件，其最新版本适用于本
标准。 
GB/T 222－1984 
钢的化学分析用试样取样法及成品化学成分允许偏差 
GB/T 223 
钢铁及合金化学分析方法 
GB/T 228－2002 
金属材料  室温拉伸试验方法 
GB/T 232－1999 
金属材料  弯曲试验方法 
GB/T 229－1994 
金属夏比冲击试验方法 
GB/T 2975－1998
钢及钢产品力学性能试验取样位置及试样制备 
GB/T 4338－1995
金属材料高温拉伸试验 
GB/T 8170－1987
数值修约规则 
Q/BQB 300－2003
热连轧钢板及钢带的包装、标志及质量证明书的一般规定 
Q/BQB 301－2003
热连轧钢板及钢带的尺寸、外形、重量及允许偏差 
 
3 
分类和代号 
3.1 钢板及钢带的牌号、公称厚度、用途如表1 所示。 
表1 
牌  号 
公 称 厚 度  mm 
用   途 
HⅡ 
3.0～＜13.0 
19Mn6 
5.0～＜18.0 
SB410 
6.0～25.4 
用于制造锅炉及压力容器 
3.2 按边缘状态分为 
切边       EC 
不切边     EM 
 
宝山钢铁股份有限公司2003－06－04 发布                              2003－12－15 实施 
3－40 


Q/BQB 320－2003 
3.3 按产品类别分为 
热轧钢带 
热轧钢板 
 
4  订货所需信息 
4.1 订货时用户须提供下列信息： 
a) 本企业标准号； 
b) 产品类别； 
c) 牌号； 
d) 规格及尺寸（厚度）精度级别； 
e) 边缘状态。 
如在订货合同中未说明边缘状态和尺寸(厚度)精度，按本标准供货的钢带以普通厚度精度的
不切边状态供货，钢板以普通厚度精度的切边状态供货。 
4.2 标记示例 
按Q/BQB320－2003 交货的热轧钢板，牌号19Mn6，厚度12.0mm，宽度1800mm，长度6000mm，
切边（EC）的钢板，其标记为： 
Q/BQB320－2003,19Mn6 热轧钢板,12.0×1800(EC)×6000 
 
5  尺寸、外形、重量及允许偏差 
5.1 钢板及钢带的厚度允许偏差应符合表2 的要求。 
5.2 钢板按理论重量交货时，用公称厚度加表3 的附加值作为计算重量的厚度。 
5.3 其它尺寸、外形、重量及允许偏差按Q/BQB 301 的规定。 
 
                                    表2                                     mm 
下 列 宽 度 时 的 厚 度 允 许 正 偏 差 
≤1200 
＞1200～1500 
＞1500～1800 
＞1800 
公称厚度 
厚度允许
负偏差 
PT.A 
PT.B 
PT.A 
PT.B 
PT.A 
PT.B 
PT.A 
PT.B 
3.00 
－ 
－ 
－ 
－ 
－ 
－ 
－ 
－ 
＞3.00～4.00 
－ 
－ 
－ 
－ 
+0.27 
－ 
+0.31 
－ 
＞4.00～5.00 
+0.35 
－ 
+0.40 
－ 
+0.50 
－ 
+0.50 
－ 
＞5.00～6.00 
+0.40 
－ 
+0.45 
－ 
+0.55 
+0.27 
+0.60 
+0.35 
＞6.00～8.00 
+0.45 
+0.31 
+0.50 
+0.35 
+0.60 
+0.37 
+0.65 
+0.45 
＞8.00～10.00 
+0.50 
+0.39 
+0.55 
+0.41 
+0.65 
+0.43 
+0.70 
+0.55 
＞10.00～12.50 
+0.55 
+0.45 
+0.60 
+0.47 
+0.70 
+0.49 
+0.80 
+0.61 
＞12.50～15.00 
+0.60 
+0.49 
+0.65 
+0.51 
+0.80 
+0.55 
+0.85 
+0.67 
＞15.00～25.40 
-0.25 
+0.65 
+0.55 
+0.65 
+0.59 
+0.85 
+0.63 
+0.90 
+0.75 
注：本表中的公差带与Q/BQB 301 厚度公差表中的公差带一致。 
 
 
 
 
 
3－41


Q/BQB 320－2003 
                                     表3                                 mm 
下 列 宽 度 时 的 厚 度 附 加 值 
≤1200 
＞1200～1500 
＞1500～1800 
＞1800 
公称厚度 
PT.A 
PT.B 
PT.A 
PT.B 
PT.A 
PT.B 
PT.A 
PT.B 
3.00 
－ 
－ 
－ 
－ 
－ 
－ 
－ 
－ 
＞3.00～4.00 
－ 
－ 
－ 
－ 
+0.01 
－ 
+0.03 
－ 
＞4.00～5.00 
+0.05 
－ 
+0.075 
－ 
+0.125 
－ 
+0.125 
－ 
＞5.00～6.00 
+0.075 
－ 
+0.10 
－ 
+0.15 
+0.01 
+0.175 
+0.05 
＞6.00～8.00 
+0.10 
+0.03 
+0.125 
+0.05 
+0.175 
+0.06 
+0.20 
+0.10 
＞8.00～10.00 
+0.125 
+0.07 
+0.15 
+0.08 
+0.20 
+0.09 
+0.225 
+0.15 
＞10.00～12.50 
+0.15 
+0.10 
+0.175 
+0.11 
+0.225 
+0.12 
+0.275 
+0.18 
＞12.50～15.00 
+0.175 
+0.12 
+0.20 
+0.13 
+0.275 
+0.15 
+0.30 
+0.21 
＞15.00～25.40 
+0.20 
+0.15 
+0.20 
+0.17 
+0.30 
+0.19 
+0.325 
+0.25 
 
6  技术要求 
6.1 牌号及化学成分 
6.1.1 钢的牌号及化学成分（熔炼分析）应符合表4 的规定。 
表4 
 化  学  成  分   ％ 
牌  号 
C 
Si 
Mn 
P 
S 
Alt 
HⅡ 
≤0.20 
≤0.35 
0.50～1.30 
≤0.030 
≤0.025 
≥0.020 
19Mn6 
0.15～0.22 
0.30～0.60 
1.00～1.60 
≤0.030 
≤0.025 
≥0.020 
SB410 
≤0.24 
0.15～0.30 
≤0.90 
≤0.030 
≤0.025 
－ 
6.1.2 除表4 所列成分外，根据供方选择，还可加入其他合金元素。 
6.1.3 钢中残余元素含量应符合下列规定： 
     Cr≤0.30%，Cu≤0.30%，Ni≤0.30%，Mo≤0.08％, Nb≤0.010%，Ti≤0.03％，V≤0.02％，
Cr＋Cu＋Ni＋Mo≤0.70％。但在供方能保证钢中残余元素含量符合上述规定时，可不进行这些元
素的化学分析。 
6.1.4 钢板及钢带的成品化学成分允许偏差应符合GB/T 222 的规定。 
6.2 冶炼方法 
钢板及钢带所用的钢为氧气转炉冶炼的镇静钢。 
6.3 交货状态 
钢板及钢带以热轧或控制轧制状态交货。 
6.4 力学和工艺性能 
6.4.1 钢板及钢带的力学及工艺性能应符合相应表5 和表6 的规定。 
6.4.2 HⅡ和19Mn6 的高温Rp0.2 应符合表7 的规定。 
6.4.3 拉伸试验、冲击试验和弯曲试验均取横向试样。 
6.4.4  表5、表6 中规定的冲击试验仅适用于厚度不小于12.0mm 的产品；如用户要求对厚度小
于12.0mm 的产品进行冲击试验，可采用7.5mm×10.0mm 试样或5.0mm×10.0mm 试样，此时规定
的最小冲击功分别为表列冲击功的5/6 或2/3。 
6.4.5  弯曲试验后，试样外侧应无肉眼可见的裂纹。 
 
3－42


Q/BQB 320－2003 
6.4.6 HⅡ和19Mn6 高温持久性能数据参考值列于附录A（资料性附录）。 
6.5   HⅡ和19Mn6 的热处理温度参考值列于附录B（资料性附录）。 
 
表5  
下列厚度的上屈服强度
a 
牌号 
≤16.0mm 
＞16.0mm 
抗拉强度
MPa 
断后伸长率  ％ 
Lo＝5.65 
0
S
 
0℃时的 
冲击功
b 
J 
180°弯曲试验 
弯心直径 
b≥20mm 
HⅡ 
≥265 
－ 
410～530
≥23 
≥31 
2a 
19Mn6 
≥355 
≥345 
510～650
≥21 
≥31 
厚度≤16mm 时2a
厚度＞16mm 时 3a
a 当屈服现象不明显时，取Rp0.2。 
b 规定冲击功值适用于三个试样结果平均值。允许其中一个试样的试验结果小于规定值，但不得小于规定值的
70％。 
 
表6  
牌号 
下屈服强度
a 
MPa 
抗拉强度 
MPa 
断后伸长率
b 
％ 
Lo＝200mm，b＝40mm 
180°弯曲试验 
弯心直径 
b≥35mm 
V 型常温冲击功 
J 
SB410 
≥225 
410～550 
≥21 
1a 
≥27 
a 当屈服现象不明显时，取Rp0.2。 
b 厚度＜8mm 时，厚度每减小1mm，规定最小断后伸长率下降1％。 
 
表7 
下列温度的Rp0.2 
a   MPa 
牌号 
50℃ 
100℃ 
150℃ 
200℃ 
250℃ 
300℃ 
350℃ 
400℃ 
HⅡ 
≥234 
≥215 
≥205 
≥195 
≥175 
≥155 
≥140 
≥130 
19Mn6 
≥318 
≥290 
≥270 
≥255 
≥235 
≥215 
≥200 
≥180 
a高温力学性能的试验温度应由用户在订货时指定，若用户未指定,则试验温度为300℃。 
 
6.6 表面质量 
6.6.1 钢板及钢带表面不得有裂纹、结疤、折叠、气泡和夹杂等对使用有害的缺陷，钢板及钢带
不得有分层。 
6.6.2  钢板及钢带表面允许有深度（或高度）不超过钢板厚度公差之半的麻点、凹面、划痕等
轻微、局部的缺陷，但应保证钢板及钢带允许的最小厚度。 
6.6.3  对于钢带，由于没有机会切除带缺陷部分，所以允许带有若干不正常的部分，但有缺陷
的部分不得超过每卷总长度的6％。 
 
7  检验和试验 
7.1  钢板及钢带的外观用肉眼检查。 
7.2  钢板及钢带的尺寸和外形应用合适的测量工具检查。 
 
3－43


Q/BQB 320－2003 
7.3  每批钢板及钢带所需检验项目的取样数量、取样方法、试样尺寸、试验方法应符合相应表
8 或表9 的规定。 
7.4  取样频率 
7.4.1 化学成分分析的取样频率 
    按炉对化学成分进行熔炼分析。 
7.4.2 力学性能和工艺性能的取样频率 
钢板及钢带应按批验收，对高温Rp0.2 每批由同炉号的钢板或钢带组成，对其它检验项目每
批应由重量不大于50 吨的同炉号、同牌号、同厚度规格、同产品形态的钢板或钢带组成。 
7.5 力学性能和工艺性能的取样位置 
    拉伸试样取自钢板或钢带宽度的1/4 处，弯曲试样取自宽度的中部，取样位置为钢卷或相当
于钢卷的端部并应距端头有足够距离。 
表8 
牌号 
序号 
检验项目 
取样数量，个
取样方法 
试样尺寸 
试验方法 
1 
化学分析 
1（每炉） 
GB/T 222 
－ 
GB/T 223 
2 
拉伸试验 
1 
GB/T 2975 
Lo=5.65 
0
S
 
GB/T 228 
3 
高温Rp0.2 
1（每炉） 
GB/T 2975 
根据高温拉伸装置采用 
适当的定长标距试样 
GB/T 4338 
4 
冲击试验 
1 组（3 个）
GB/T 2975 
ISO －V 试样 
GB/T 229 
HⅡ 
19Mn6 
5 
弯曲试验 
1 
GB/T 2975 
b≥20mm， 
仲裁试验时按b＝20mm 
GB/T 232 
 
表9 
牌号 
序 号 
检验项目 
取样数量，个
取样方法 
试样尺寸 
试验方法 
1 
化学分析 
1（炉） 
GB/T 222 
－ 
GB/T 223 
2 
力学性能 
1 
GB/T 2975 
Lo＝200mm 
b＝40mm 
GB/T 228 
3 
弯曲试验 
1 
GB/T 2975 
b≥35mm，仲裁试验
时按b＝35mm 
GB/T 232 
SB410 
4 
冲击试验 
1 组（3 个）
GB/T 2975 
ISO －V 试样 
GB/T 229 
 
7.6  复验 
7.6.1 如冲击试验结果不符合规定要求,可以在同一取样产品上另取三个试样进行复验,这时,前
后六个试样的试验结果(平均值)应不小于规定值,并且其中低于规定值的试样最多只能有二个,
只允许其中一个值小于规定值的70%。 
7.6.2 如拉伸和弯曲试验结果不符合标准要求时，则从同一批中再任取双倍数量的试样进行该不
合格项目的复验。 
7.6.3 复验结果（包括该项目试验所要求的所有指标）合格，则整批合格。复验结果（包括该项
目试验所要求的所有指标）即使有一个指标不合格，则复验不合格。 
 
3－44


Q/BQB 320－2003 
7.6.4 如复验不合格，则已做试验且试验结果不合的单件不能验收，但该批材料中未做试验的单
件可逐件重新提交试验和验收。 
 
8 数值修约规则按GB/T 8170 的规定。 
 
9  包装标志和质量证明书 
9.1 钢板及钢带的包装、标志和质量证明书应符合Q/BQB300 的规定。 
9.2 包装重量应符合表10 的规定。 
表10 
产品类别 
 包装重量           t 
热轧钢带 
≤43.6 
热轧钢板 
≤10.0 
 
 
 
 
 
 
 
 
 
 
 
 
 
 
 
 
 
 
 
 
 
 
 
 
 
 
 
 
 
 
 
3－45


Q/BQB 320－2003 
附录A 
（资料性附录） 
A.1  高温持久性能 
     HⅡ和19Mn6 的高温持久性能数据的暂行参考值见表A.1。 
表A.1 
下列时间的1%的蠕变极限
b 
下列时间的持久强度
c 
牌号
a 
温度 
℃ 
10000 小时 
MPa 
100000 小时 
MPa 
10000 小时 
MPa 
100000 小时 
Mpa 
200000 小时 
MPa 
380 
164 
118 
229 
165 
145 
390 
150 
106 
211 
148 
129 
400 
136 
95 
191 
132 
115 
410 
124 
84 
174 
118 
101 
420 
113 
73 
158 
103 
89 
430 
101 
65 
142 
91 
78 
440 
91 
57 
127 
79 
67 
450 
80 
49 
113 
69 
57 
460 
72 
42 
100 
59 
48 
470 
62 
35 
86 
50 
40 
HⅡ 
480 
53 
30 
75 
42 
33 
380 
195 
153 
291 
227 
206 
390 
182 
137 
266 
203 
181 
400 
167 
118 
243 
179 
157 
410 
150 
105 
221 
157 
135 
420 
135 
92 
200 
136 
115 
430 
120 
80 
180 
117 
97 
440 
107 
69 
161 
100 
82 
450 
93 
59 
143 
85 
70 
460 
83 
51 
126 
73 
60 
470 
71 
44 
110 
63 
52 
480 
63 
38 
96 
55 
44 
490 
55 
33 
84 
47 
37 
19Mn6 
500 
49 
29 
74 
41 
30 
a  本表所列的是对HⅡ和19Mn6 的高温持久性能分散范围的平均值，它并不意味着它们能在表列最高温度下
持续运转使用。对高温持久性能影响因素还有服役条件、负荷情况等。 
b 这是指分布在原始横截面上，经过10000 或100000 小时后造成1%永久变形的应力。 
c 这是指分布在原始横截面上，经过10000、100000 和200000 小时后造成断裂的应力。 
 
 
 
 
 
 
 
3－46


Q/BQB 320－2003 
附录B 
(资料性附录) 
HⅡ和19Mn6 的热处理及热加工 
B.1  热处理 
HⅡ和19Mn6 在热处理时所应采用温度见表B.1，在加热时所采用的加热温度应取其温度范
围的上限值。 
表B.1 
牌号 
正火温度   ℃ 
消除应力退火温度  ℃ 
HⅡ 
890～950 
520～580 
19Mn6 
890～950 
520～580 
 
B.2 热加工 
   所谓热加工是指变形时的温度高于消除应力退火的最高允许温度，为进行热加工，钢板应加
热到920～1050℃,除非以后不再使用原来的质量指标，否则热加工后应重新进行热处理。 
 
 
 
 
 
 
 
 
 
 
 
 
 
 
 
 
 
 
 
 
 
 
 
 
 
 
 
 
 
3－47


Q/BQB 320－2003 
附录C 
(资料性附录) 
本标准与引用标准及国家标准相近牌号对照表 
表C.1 
Q/BQB320－2003 
DIN 17155－83 
EN10028－2：1992 
GB713－1997 
GB6654－1996 
HⅡ 
HⅡ 
P265GH 
20g/20R 
19Mn6 
19Mn6 
P355GH 
19Mng/16MnR 
 
表C.2 
Q/BQB320－2003 
JIS G3103－1987 
SB410 
SB410 
 
 
                                                        
 
 
 
 
附加说明: 
本标准与EN10028－2：1992、DIN 17155－83 和JIS G 3103：1987 的一致性程度为非等效。 
本标准代替Q/BQB 320－1999。 
本标准与Q/BQB 320－1999 相比主要变化如下： 
—— 规范性引用文件中引用了Q/BQB300－2003、Q/BQB301－2003、GB/T 8170－1987； 
—— 修改了厚度公差的规定； 
—— 修改了牌号SB410 的Si 含量、抗拉强度的规定； 
—— 按EN10028－2 修改了钢中残余元素含量的规定； 
—— 将钢带允许带有的缺陷部分不得超过每卷总长度“8％”修改为“6％”； 
—— 修改了力学性能和工艺性能的组批规定和复验规定； 
—— 增加了附录C.2，即牌号SB410 牌号的对照表。 
本标准的附录为资料性附录。 
本标准由宝山钢铁股份有限公司制造管理部提出。 
本标准由宝山钢铁股份有限公司制造管理部起草。 
本标准起草人 黄锦花。            
本标准于1989 年首次发布，1994 第一次修订，1999 年第二次修订。 
 
 
3－48

File: 材料工程师/BQB321-2003焊接气瓶.pdf.md
# BQB321-2003焊接气瓶.pdf

宝山钢铁股份有限公司企业标准 
Q/BQB 321－2003 
焊接气瓶用热连轧钢板及钢带      代替Q/BQB 321－94 
                                                                                                     
 
1 
范围 
本标准规定了焊接气瓶用热连轧钢板及钢带的尺寸、外形、技术要求、检验和试验、包装、标志
及质量证明书等。 
本标准适用于宝山钢铁股份有限公司生产的焊接气瓶用热连轧钢带以及由此横切成的钢板及纵
切成的纵切钢带，以下简称钢板及钢带。 
2 规范性引用文件 
下列文件中的条款通过本标准的引用而成为本标准的条款。凡是注日期的引用文件，其随后所
有的修改单（不包括勘误的内容）或修订版均不适用于本标准，然而，鼓励根据本标准达成协议的各
方研究是否可使用这些文件的最新版本。凡是不注日期的引用文件，其最新版本适用于本标准。 
GB/T 222－1984 
钢的化学分析用试样取样法及成品化学成分允许偏差 
GB/T 223 
钢铁及合金化学分析方法 
GB/T 228－2002 
金属材料  室温拉伸试验方法 
GB/T 229－1994 
金属夏比冲击试验方法 
GB/T 232－1999 
金属材料  弯曲试验方法 
GB/T 2975－1998 钢及钢产品力学性能试验取样位置及试样制备 
GB/T 8170－1987 数值修约规则 
YB/T 5148－1993 金属平均晶粒度测定法 
Q/BQB 300－2003 热连轧钢板及钢带的包装、标志及质量证明书的一般规定 
Q/BQB 301－2003 热连轧钢板及钢带的尺寸、外形、重量及允许偏差 
 
3 
分类和代号 
3.1 钢板及钢带的牌号、公称厚度、用途、产品类别如表1 所示。 
表1 
牌 号 
公 称 厚 度  mm
用  途 
产 品 类 别 
B440HP 
B490HP 
≤6.0 
焊接气瓶用 
热轧钢带 
热轧钢板 
热轧纵切钢带 
 
3.2 按边缘状态分为 
切边    EC 
不切边  EM 
 
4 订货所需信息 
4.1 订货时用户需提供下列信息： 
a) 本企业标准号； 
b) 产品类别； 
 
宝山钢铁股份有限公司2003－06－04 发布                                 2003－12－15 实施 
3－49 


Q/BQB 321－2003 
 
c) 牌号； 
d) 规格及尺寸（厚度）精度级别； 
e) 边缘状态。 
如在订货合同中未注明边缘状态，尺寸（厚度）精度，则按本标准供货的钢带以普通厚度精度的
不切边状态交货，按本标准供货的钢板以普通厚度精度的切边状态供货。 
4.2 标记示例 
按Q/BQB321－2003 交货的热轧钢板,牌号B440HP，厚度4.0mm，较高精度PT.B，宽度1500mm，切
边（EC），长度2500mm，其标记为： 
Q/BQB321－2003, B440HP 热轧钢板，4.0（PT.B）×1500（EC）×2500 
 
5 尺寸、外形、重量及允许偏差 
钢板及钢带的尺寸、外形、重量及允许偏差应符合Q/BQB 301 的规定。 
 
6 技术要求 
6.1 牌号及化学成分 
6.1.1 钢的牌号及化学成分（熔炼分析）应符合表2 的规定。 
表2 
化 学 成 分（熔 炼 分 析） % 
牌 号 
C 
Si 
Mn 
P 
S 
Alt 
B440HP 
≤1.00 
B490HP 
≤0.20 
≤0.20 
≤1.50 
≤0.030 
≤0.030 
≥0.010 
 
6.1.2 除表2 所列成分外，根据供方选择还可加入V、Nb、Ti 等微量元素的一种或几种，但应符合以
下规定：V≤0.12%，Nb≤0.060%，Ti≤0.20%。 
6.1.3 钢中残余元素Cr、 Ni 和Mo 含量应各不大于0.30%，Cu 应不大于0.20%，供方如能保证，可
不作分析。 
6.1.4 钢板及钢带的成品化学成分允许偏差应符合GB/T 222 的规定。 
6.2 冶炼方法 
钢板及钢带所用的钢为氧气转炉冶炼的镇静钢。 
6.3 交货状态 
钢板及钢带以热轧状态或控制轧制状态交货。 
6.4 力学和工艺性能 
6.4.1 钢板及钢带的力学及工艺性能应符合表3 的规定。 
6.4.2 弯曲试验后，试样的外侧面应无肉眼可见的裂纹。 
6.4.3 冲击功值为一组三个试样试验结果的平均值，允许其中一个试样的试验结果小于规定值，但不
得小于规定值的70%。 
6.5  钢板及钢带的晶粒度应不小于6 级，晶粒度不均匀性应在三个相邻级别范围内，如供方能保证，
可不作检验。 
6.6 表面质量 
6.6.1 钢板及钢带表面不得有裂纹、结疤、折叠、气泡和夹杂等对使用有害的缺陷，钢板及钢带不得
有分层。 
6.6.2 钢板及钢带表面允许有深度（或高度）不超过钢板厚度公差之半的麻点、凹面、划痕等轻微、
局部的缺陷，并应保证钢板及钢带允许的最小厚度。 
 
3－50


Q/BQB 321－2003 
6.6.3  对于钢带,由于没有机会切除带缺陷部分,所以允许带有若干不正常的部分,但有缺陷的部分不
得超过每卷总长度的6%。 
表3 
拉伸试验 a 
常温 
V 型冲击试验a,c 
牌号 
下屈服强度d 
MPa 
抗拉强度 
MPa 
屈强比 
断后伸长率 
L0=5.65
0
S
% 
180
0弯曲试验
a,b 
弯心直径 
试样尺寸 
mm 
冲击功
J 
B440HP 
≥295 
≥440 
≤0.80 
≥28 
2a 
B490HP 
≥325 
≥490 
≤0.80 
≥22 
2a 
10×5.0 
≥15 
a 拉伸、弯曲、冲击试验均取横向试样。 
b 弯曲试样宽度应不小于20mm，仲裁试验时为20mm。 
c 冲击试验仅适用于厚度不小于6.0mm 的产品。 
d 屈服现象不明显时，采用Rp0.2。 
 
7  检验和试验  
7.1 钢板及钢带的外观用肉眼检验。 
7.2 钢板及钢带的尺寸和外形应用合适的测量工具检查。 
7.3 每批钢板及钢带所需检验项目的试样数量、取样方法、试验方法应符合表4 的规定。 
表4 
序号 
检 验 项 目 
试 样 数 量，个 
取样方法 
试验方法 
1 
化学分析 
1（炉） 
GB/T 222 
GB/T 223 
2 
拉伸试验 
1 
GB/T 2975 
GB/T 228 
3 
弯曲试验 
1 
GB/T 2975 
GB/T 232 
4 
冲击试验 
1 组（3 个） 
GB/T 2975 
GB/T 229 
5 
晶粒度 
2 
－ 
YB/T 5148 
 
7.4 取样频率 
7.4.1 按炉对化学成分进行熔炼分析。 
7.4.2 钢板及钢带应按批验收，每批由重量不大于40 吨的同炉号、同牌号、同厚度规格和同产品形
态的钢板或钢带所组成；或由同一卷钢带组成。 
7.5 力学性能和工艺性能的取样位置 
    试样取自钢板或钢带宽度的1/4 处。 
7.6 复验 
7.6.1 如冲击试验结果不符合规定要求,可以在同一取样产品上另取三个试样进行复验,这时,前后六
个试样的试验结果(平均值)应不小于规定值,并且其中低于规定值的试样最多只能有二个,只允许其
中一个值小于规定值的70%。 
7.6.2 其它试验结果不符合标准要求时，则从同一批中再任取双倍数量的试样进行该不合格项目的复
验。 
7.6.3 复验结果（包括该项目试验所要求的所有指标）合格，则整批合格。复验结果（包括该项目试
验所要求的所有指标）即使有一个指标不合格，则复验不合格。 
 
3－51


Q/BQB 321－2003 
7.6.4 如复验不合格，则已做试验且试验结果不合的单件不能验收，但该批材料中未做试验的单件可
逐件重新提交试验和验收。 
 
8  数值修约规则按GB/T 8170 的规定。 
 
9  包装、标志和质量证明书 
9.1 钢板及钢带的包装、标志和质量证明书应符合Q/BQB300 的规定。 
9.2 包装重量应符合表5 的规定。 
表5 
产品类别 
 包装重量  t 
热轧钢带 
≤43.6 
热轧钢板 
≤10.0 
热轧纵切钢带 
≤43.6 
 
 
 
 
 
 
 
 
 
 
 
 
 
 
 
 
 
 
 
 
 
 
 
 
 
 
 
3－52


Q/BQB 321－2003 
附录A 
(资料性附录) 
本标准与引用标准及国标相近牌号对照表 
表A.1 
Q/BQB 321－2003 
JIS G 3116:1990 
GB 6653－1994 
B440HP 
SG295 
HP295 
B490HP 
SG325 
HP325 
 
 
                                                    
 
 
 
附加说明: 
本标准与JIS G 3116：1990 和GB 6653－1994 的一致性程度为非等效。 
本标准代替Q/BQB 321－94。 
本标准与Q/BQB 321－94 相比主要变化如下： 
—— 规范性引用文件中引用了Q/BQB300－2003、Q/BQB301－2003、 GB/T 8170－1987； 
—— 按GB6653 修改了添加合金元素以及残余元素的规定； 
—— 按GB6653 增加了屈强比、冲击功、晶粒度的规定； 
—— 将钢带允许带有的缺陷部分不得超过每卷总长度“8％”修改为“6％”； 
—— 修改了组批规定和复验规定； 
—— 增加了资料性附录“本标准与引用标准及国标相近牌号对照表”。 
本标准的附录为资料性附录。 
本标准由宝山钢铁股份有限公司制造管理部提出。 
本标准由宝山钢铁股份有限公司制造管理部起草。 
本标准起草人 黄锦花。           
本标准于1991 年首次发布，1994 第一次修订。 
 
 
3－53
