Repository: kujaxr/obsidian-vault

File: 材料工程师/BQB330-2003船体结构.pdf.md
# BQB330-2003船体结构.pdf

宝山钢铁股份有限公司企业标准 
Q/BQB 330－2003 
船体结构用热连轧钢板       代替Q/BQB 330－1999 
 
 
1 
范围 
 本标准规定了船体结构用热连轧钢板的尺寸、外形、技术要求、检验和试验、包装、标志及质
量证明书等。 
 本标准适用于宝山钢铁股份有限公司生产的一般强度和高强度船体结构用热连轧钢板。 
 
2 规范性引用文件 
下列文件中的条款通过本标准的引用而成为本标准的条款。凡是注日期的引用文件，其随后所
有的修改单（不包括勘误的内容）或修订版均不适用于本标准，然而，鼓励根据本标准达成协议的
各方研究是否可使用这些文件的最新版本。凡是不注日期的引用文件，其最新版本适用于本标准。 
GB/T 222－1984 
钢的化学分析用试样取样法及成品化学成分允许偏差 
GB/T 223 
钢铁及合金化学分析方法 
GB/T 228－2002 
金属材料 室温拉伸试验方法 
GB/T 229－1994 
金属夏比冲击试验方法 
GB/T 2975－1998
钢及钢产品力学性能试验取样位置及试样制备 
GB/T 8170－1987
数值修约规则 
Q/BQB 300－2003
热连轧钢板及钢带的包装、标志及质量证明书的一般规定 
Q/BQB 301－2003
热连轧钢板及钢带的尺寸、外形、重量及允许偏差 
 
3 
分类和代号 
3.1 钢板的钢级、公称厚度、用途、产品类别如表1 所示。 
表1 
钢  级 
公称厚度 mm 
用途 
产品类别 
A、B、D、E 
≤22.0 
一般强度船体结构用 
AH32、AH36 
≤16.0 
高强度船体结构用 
热轧钢板 
 
3.2 按边缘状态分为 
切边     EC 
不切边   EM 
 
 
宝山钢铁股份有限公司2003－06－04 发布                                 2003－12－15 实施 
3－54 


Q/BQB 330－2003 
3.3 船级社名称、船级社标志及相应牌号和用途如表2 所示。 
表2 
船级社名称（代号） 
船级社标志 
牌  号 
用  途 
CCS-A、CCS-B、CCS-D、CCS-E 
一般强度船体结构用 
中国船级社(CCS) 
 
CCS-A32、CCS-A36 
高强度船体结构用 
NVA、NVB、NVD、NVE 
一般强度船体结构用 
挪威船级社(DNV) 
 
NV A32、NV A36 
高强度船体结构用 
GL-A、GL-B、GL-D、GL-E 
一般强度船体结构用 
德国劳氏船级社(GL) 
 
GL-A32、 GL-A36 
高强度船体结构用 
AB/A、AB/B、AB/D、AB/E 
一般强度船体结构用 
美国船级社(ABS) 
 
AB/AH32、 AB/AH36 
高强度船体结构用 
A、B、D、E 
一般强度船体结构用 
英国劳氏船级社(LR) 
 
AH32、AH36 
高强度船体结构用 
A、B、D、E 
一般强度船体结构用 
法国船级社(BV) 
 
AH32、AH36 
高强度船体结构用 
A、B、D、E 
一般强度船体结构用 
意大利船级社(RINA) 
 
AH32、AH36 
高强度船体结构用 
 
4  订货所需信息 
4.1 订货时用户需提供下列信息： 
a) 本企业标准号及船级社名称； 
b) 产品类别； 
c) 钢级及尺寸规格； 
d) 边缘状态。 
如在订货合同中未说明边缘状态，按本标准供货的钢板以切边状态交货。 
4.2 标记示例 
    按中国船级社规范供货的热轧钢板，钢级A，厚度16.0mm，宽度1800mm，长度6000mm，其标记
为： 
CCS 规范 CCS-A 热轧钢板,16.0×1800(EC)×6000 
 
5  尺寸、外形、重量及允许偏差 
   钢板的厚度允许偏差应符合表3 的规定，其它尺寸、外形、重量及其允许偏差应符合Q/BQB301
的规定。 
 
6  技术要求 
6.1 钢级和化学成分 
6.1.1 钢的钢级及化学成分（熔炼分析）应符合表4 的规定。  
6.1.2 钢中的残余元素含量应符合下列规定： 
Cu≤0.20%，Cr≤0.15%，Ni≤0.15%，Mo≤0.08%。 
但在供方能保证钢中残余元素符合上述规定时，可不进行这些元素的化学分析。 
6.1.3 钢板的成品化学成分允许偏差应符合GB/T 222 的规定。 
 
 
 
3－55


Q/BQB 330－2003 
                                    表3                                    mm 
下 列 宽 度 时 的 厚 度 允 许 偏 差 
公  称  厚  度   
≤1500 
＞1500 
＞2.50～≤3.0 
＋0.10 
－0.30 
＋0.14 
－0.30 
＞3.0～≤3.5 
＋0.12 
－0.30 
＋0.18 
－0.30 
＞3.5～≤4.0 
＋0.22 
－0.30 
＋0.26 
－0.30 
＞4.0～≤5.5 
＋0.40 
－0.30 
＋0.60 
－0.30 
＞5.5～≤7.50 
＋0.50 
－0.30 
＋0.65 
－0.30 
＞7.50～10.00 
＋0.60 
－0.30 
＋0.75 
－0.30 
＞10.00～13.00 
＋0.65 
－0.30 
＋0.80 
－0.30 
＞13.00～22.00 
＋0.70 
－0.30 
＋0.80 
－0.30 
 
表4 
化  学  成  分  % 
钢级 
C 
Mn 
Si 
P 
S 
Alt 
Nb 
V 
Ti 
Nb+V+Ti
A 
≥2.5×C 
B
a 
≤
0.21 
0.80～1.40 
≤0.35
D 
≤
0.21 
0.60～1.40 
E 
≤
0.18 
≥0.70 
0.10～
0.35 
≤
0.035
≤
0.035
≥
0.020
— 
— 
— 
— 
AH32
b,c 
AH36
b,c 
≤
0.18 
0.90～1.60 
≤0.50
≤
0.035
≤
0.030
≥
0.020
0.02～
0.05 
0.05～
0.10 
≤
0.02
≤0.12
a 当B 级钢作冲击试验时，其最低锰含量可降到0.60%。 
b 厚度不大于12.5mm 的AH32 和AH36 钢板，其含锰量下限为0.70%。 
c 对AH32 和AH36 级，为细化晶粒，钢中应加入铝、铌和钒等其中一种或几种元素。当只采用一种元素时，该细化晶
粒元素的最低含量应符合本表规定；当采用几种元素时，对其中任一元素规定的最小含量就不再适用。 
 
6.1.4 一般强度钢的碳当量（C+1/6Mn）应不大于0.40%。交货状态为温度－形变控制轧制（TM）
时高强度钢的碳当量应符合表5 规定,计算公式如下: 
）
＋
＋
＋
（
15
Cu
Ni
5
V
Mo
Cr
6
Mn
C
碳当量＝
+
+
+
6.2 钢的冶炼方法 
钢板所用的钢为氧气转炉冶炼的镇静钢。 
6.3 交货状态 
钢板的交货状态应符合表6 的规定。 
6.4 力学和工艺性能 
 
3－56


Q/BQB 330－2003 
6.4.1 钢板的力学性能应符合表7 的规定。 
 
表5 
钢 级 
碳当量  Ceq 
AH32 
≤0.36 
AH36 
≤0.38 
 
表6 
钢  级 
厚  度 mm
交货状态 
A、B、D 
所有厚度 
热轧（AR）或正火轧制（NR） 
或温度一形变控制轧制（TM） 
E 
所有厚度 
温度一形变控制轧制（TM） 
≤20 
热轧（AR）或正火轧制（NR） 
或温度一形变控制轧制（TM） 
Al 或Al+Ti 
＞20
 
正火轧制（NR）或温度一形变控制轧制（TM） 
≤12.5 
热轧（AR）或正火轧制（NR） 
或温度一形变控制轧制（TM） 
AH32 
AH36 
晶
粒
细
化
方
法 
Nb 或V 或 
Al+（Nb 或V）
或 
Al+Ti+ 
（Nb 或V） 
＞12.5 
正火轧制（NR）或温度一形变控制轧制（TM） 
 
表7 
拉伸试验
a 
V 型冲击试验
b，c 
平均冲击功J
钢  级 
上屈服强度
d 
MPa，不小于 
抗拉强度 
MPa 
断后伸长率 
L0=5.65
0
S
% 
试验温度 
℃ 
纵向 
横向
A 
— 
— 
— 
B 
0 
≥27 
≥20
D 
-20 
≥27 
≥20
E 
≥235 
400～490 
≥22 
-40 
≥27 
≥20
AH32 
≥315 
440～570 
≥22 
0 
≥31 
≥22
AH36 
≥355 
490～620 
≥21 
0 
≥34 
≥24
a 拉伸试验取横向试样。 
b 冲击试验取纵向试样，横向冲击功值为保证值。 
C 一般情况下，B 级船板可不作冲击试验，但当验船师要求抽样检验时，需按标准进行冲击试验。 
d 当屈服现象不明显时，应测定Rp0.2或Rt0.5。 
 
6.4.2 对厚度小于12.0mm 的钢板，采用小尺寸试样进行冲击试验，平均冲击功应符合表8 的规定。 
6.4.3 冲击功值为一组三个试样试验结果的平均值，允许其中一个试样的试验结果小于规定值，但
不得小于规定值的70%。 
6.5 根据需方要求，经供需双方协商，可补充进行其它检验项目，如成品分析、弯曲试验，此时还
 
3－57


Q/BQB 330－2003 
需商定试样数量、取样方法、试验方法及合格指标。 
6.6  表面质量 
6.6.1 钢板表面不得有裂纹、结疤、折叠、气泡和夹杂等对使用有害的缺陷，钢板不得有分层。 
6.6.2 钢板表面允许有深度（或高度）不超过钢板厚度公差之半的麻点、凹面、划痕等轻微、局部
的缺陷，但应保证钢板允许的最小厚度。 
 
表8 
平均冲击功J 
钢级 
小试样尺寸 
mm 
纵向 
横向a 
10×7.5 
≥23 
≥17 
B、D、E 
10×5.0 
≥18 
≥13 
10×7.5 
≥26 
≥18 
AH32 
10×5.0 
≥21 
≥15 
10×7.5 
≥28 
≥20 
AH36 
10×5.0 
≥23 
≥16 
a 横向冲击功值为保证值。 
 
7  检验和试验 
7.1 钢板的外观用肉眼检查。 
7.2  钢板的尺寸和外形应用合适的测量工具检查，厚度应在距边缘不少于10mm 处测量。 
7.3  每批钢板所需检验项目的试样数量、取样方法、试验方法应符合表9 的规定。 
表9 
序 号 
检 验 项 目 
试样数量，个 
取 样 方 法 
试 验 方 法 
1 
化学分析 
1（每炉） 
GB/T 222 
GB/T 223 
2 
拉伸试验 
1 
GB/T 2975 
GB/T 228 
4 
冲击试验 
1 组（3 个） 
GB/T 2975 
GB/T 229 
 
7.4 取样频率 
7.4.1 化学成分分析的取样频率 
    按炉对化学成分进行熔炼分析。 
7.4.2 力学性能和工艺性能的取样频率 
钢板应按批验收，每批应由重量不大于50 吨的同炉号、同牌号、同厚度规格的钢板组成。对于
AH32 及AH36 钢板，在以热轧或正火轧制状态交货时，除拉伸试验按上述规定外，冲击试验每批应
由重量不大于25 吨的同炉号、同牌号、同厚度规格的钢板组成。 
7.5  力学性能和工艺性能的取样位置 
    试样取自钢板宽度的1/4 处。 
7.6  复验 
7.6.1 如冲击试验结果不符合规定要求,可以在同一取样产品上接近原取样部位处另取三个试样进
行复验,这时，前后六个试样的试验结果(平均值)应不小于规定值,并且其中低于规定值的试样最多
只能有二个,只允许其中一个值小于规定值的70%。 
7.6.2 如拉伸试验结果不符合标准要求时，在同一取样产品上接近原取样部位处再取双倍数量的试
样进行该不合格项目的复验。 
 
3－58


Q/BQB 330－2003 
7.6.3 复验结果（包括该项目试验所要求的所有指标）合格，则整批合格。复验结果（包括该项目
试验所要求的所有指标）即使有一个指标不合格，则复验不合格。 
7.6.4 如复验不合格，则已做试验且试验结果不合的单件不能验收，但该批材料中未做试验的单件
可逐件重新提交试验和验收。 
 
8 数值修约规则按GB/T 8170 的规定。 
 
9 包装、标志和质量证明书 
9.1 在质量证明书中应注明交货状态。钢板的包装、标志和质量证明书应符合Q/BQB 300 的规定。 
9.2 按本标准供货的钢板包装重量通常为≤10.0 吨。 
 
 
                                                        
 
 
 
 
 
附加说明: 
本标准与CCS 船规、LR 船规、ABS 船规、DnV 船规、GL 船规、BV 船规和RINA 船规的一致性
程度为非等效。 
本标准代替Q/BQB 330－1999。 
本标准与Q/BQB 330－1999 相比主要变化如下： 
—— 规范性引用文件中引用了Q/BQB300－2003、Q/BQB301－2003 和GB/T 8170－1987； 
—— 按 GB 712－2000 修改了厚度允许偏差； 
—— 增加了船级社标记； 
—— 除A 级板外增加了横向冲击功作为保证值的要求； 
—— 修改了力学性能和工艺性能的组批规定和复验规定。 
本标准由宝山钢铁股份有限公司制造管理部提出。 
本标准由宝山钢铁股份有限公司制造管理部起草。 
本标准起草人 黄锦花。           
本标准于1989 年首次发布，1994 第一次修订，1999 第二次修订。 
 
 
 
3－59

File: 材料工程师/BQB340-2003耐腐蚀结构用.pdf.md
# BQB340-2003耐腐蚀结构用.pdf

宝山钢铁股份有限公司企业标准 
Q/BQB 340－2003 
耐腐蚀结构用热连轧钢板及钢带  代替Q/BQB 340－1999 
 
 
1 
范围 
本标准规定了耐腐蚀结构用热连轧钢板及钢带的尺寸、外形、技术要求、检验和试验、包
装、标志及质量证明书等。 
本标准适用于宝山钢铁股份有限公司生产的耐大气腐蚀、耐硫酸露点腐蚀及海水腐蚀的热
连轧钢带以及由此横切成的钢板及纵切成的纵切钢带，以下简称钢板及钢带。产品供制造集装箱、
铁道车辆、石油井架、海港建筑、采油平台及化工石油设备中含硫化氢腐蚀介质的容器等结构件。 
 
2  规范性引用文件 
    下列文件中的条款通过本标准的引用而成为本标准的条款。凡是注日期的引用文件，其随后
所有的修改单（不包括勘误的内容）或修订版均不适用于本标准，然而，鼓励根据本标准达成协
议的各方研究是否可使用这些文件的最新版本。凡是不注日期的引用文件，其最新版本适用于本
标准。 
GB/T 222－1984 
钢的化学分析用试样取样法及成品化学成分允许偏差 
GB/T 223 
钢铁及合金化学分析方法 
GB/T 228－2002 
金属材料  室温拉伸试验方法 
GB/T 232－1999 
金属材料  弯曲试验方法 
GB/T 229－1994 
金属夏比冲击试验方法 
GB/T 2975－1998 
钢及钢产品力学性能试验取样位置及试样制备 
GB/T 8170－1987 
数值修约规则 
Q/BQB 300－2003 
热连轧钢板及钢带的包装、标志及质量证明书的一般规定 
Q/BQB 301－2003 
热连轧钢板及钢带的尺寸、外形、重量及允许偏差 
 
3 
术语和定义 
3.1 耐大气腐蚀钢 
耐大气腐蚀钢是在钢中加入一定含量合金元素，如Cu、P、Cr 等促使产品表面形成保护性氧
化物覆盖层而提高钢在大气中使用的耐腐蚀性能。 
3.2 耐硫酸露点腐蚀钢 
耐硫酸露点腐蚀钢是在钢中加入Cu、Cr、Ti 等元素使钢在接触硫气体时（如排放含硫废气
的钢烟囱），增加对露点以下由SO3 和H2O 结合生成的浓硫酸耐腐蚀性能。 
3.3 耐海水腐蚀钢 
耐海水腐蚀钢是把对耐海水腐蚀的有效元素及有害元素加以有效组合以提高钢在海水中使
用及在海水飞溅环境中使用时的耐海水腐蚀性能。 
 
4  分类和代号  
 
宝山钢铁股份有限公司2003－06－04 发布                               2003－12－15 实施 
3－60 


Q/BQB 340－2003 
4.1 钢板及钢带的牌号、公称厚度、用途、产品类别如表1 所示。 
表1 
牌  号
 
公称厚度  mm 
用  途 
产 品 类 别 
B460NQR 
3.0～6.0 
B490NQR 
4.5～12.0 
B480GNQR 
≤16.0 
WTSt37-2、WTSt52-3 
4.0～＜10.0 
NAW 400,NAW490 
1.6～6.0 
耐大气腐蚀结构用
S-TEN2 （S-ten2） 
1.6～6.0 
耐硫酸露点结构用
MARILOY G400A（Mariloy G41A）、
MARILOY S490A（Mariloy S50A） 
6.0～25.4 
耐海水腐蚀结构用
热轧钢带 
热轧钢板 
热轧纵切钢带 
注：括号内的牌号可使用至2005 年年底。 
 
4.2  按边缘状态分为 
切边       EC 
不切边     EM 
 
5  订货所需信息 
5.1 订货时用户须提供下列信息： 
a) 本企业标准号； 
b) 产品类别； 
c) 牌号； 
d) 规格及尺寸（厚度）精度级别； 
e) 边缘状态。 
如在订货合同中未说明边缘状态和尺寸(厚度)精度，按本标准供货的钢带以Q/BQB301 中的
普通厚度精度不切边状态交货，按本标准供货的钢板以Q/BQB301 中的普通厚度精度切边状态交
货。 
5.2  标记示例 
   按Q/BQB340－2003 交货的热轧钢带，牌号B480GNQR，厚度2.0mm，宽度1150mm，不切边（EM），
其标记为： 
Q/BQB340－2003,B480GNQR 热轧钢带,2.0（PT.A）×1150(EM)×C 
 
6  尺寸、外形、重量及允许偏差 
    钢板及钢带的尺寸、外形、重量及其允许偏差按Q/BQB 301 的规定。 
 
7  技术要求 
7.1 牌号及化学成分 
7.1.1 钢的牌号及化学成分（熔炼分析）应符合表2 的规定。 
7.1.2 钢板及钢带的成品化学成分允许偏差应符合GB/T 222 的规定。 
7.2 钢的冶炼方法 
钢板及钢带所用的钢为氧气转炉冶炼的镇静钢。 
 
3－61 


Q/BQB 340－2003 
7.3 交货状态 
钢板及钢带以热轧或控制轧制状态交货。 
表2 
化  学  成  分（熔 炼 分 析） % 
类别 
牌号 
C 
Si 
Mn 
P 
S 
Cr 
Cu 
其它 
B460NQR 
≤0.10 
0.12～
0.35 
≤1.00
0.06～
0.12 
≤0.030
－ 
0.20～
0.40 
Ti≤0.10 
B490NQR 
≤0.12 
0.15～
0.55 
≤1.20
0.06～
0.12 
≤0.030
－ 
0.20～
0.45 
Ti≤0.10 
B480GNQR 
≤0.12 
0.25～
0.75 
0.20～
0.50 
0.07～
0.15 
≤0.030
0.30～
1.25 
0.25～
0.55 
Ni≤0.65 
WTSt37-2
a 
≤0.13 
0.10～
0.40 
0.20～
0.50 
≤0.050
≤0.035
0.50～
0.80 
0.30～
0.50 
N≤0.009 
WTSt52-3
a,b 
≤0.15 
0.10～
0.50 
0.90～
1.30 
≤0.045
≤0.035
0.50～
0.80 
0.30～
0.50 
V：0.02～0.10
N≤0.009 
NAW 400 
－ 
－ 
－ 
≤0.15 
≤0.035
≤0.40 
0.20～
0.40 
－ 
耐 
大 
气 
腐 
蚀 
NAW 490 
≤0.12 
0.15～
0.35 
≤0.90
0.06～
0.12 
≤0.035
－ 
0.25～
0.50 
Ti≤0.15 
耐硫酸 
腐蚀 
S-TEN2 
≤0.14 
0.15～
0.55 
≤0.90
≤0.035
≤0.035
0.50～
1.00 
0.25～
0.50 
Ti≤0.15 
MARILOY G400A 
≤0.14 
≤0.55 
≤1.50
≤0.030
≤0.030
0.80～
1.30 
0.15～
0.40 
Mo≤0.30 
耐海水 
腐蚀 
MARILOY S490A 
≤0.14 
≤0.55 
≤1.50
≤0.030
≤0.030
0.80～
1.30 
－ 
Nb≤0.10 
a WTSt37-2 和WTSt52-3 的含P 量比规定最大值每降低0.005%，含N 量则允许比规定最大值提高0.001%， 
但不得大于0.012%。 
b WTSt52-3 应含有足够的固氮元素，例如含Alt≥0.020%。 
 
7.4 力学和工艺性能 
7.4.1 钢板及钢带的力学和工艺性能应分别符合表3 和表4 的规定。 
7.4.2 供方如能保证钢板及钢带的冲击功符合表4 规定时，可不进行冲击试验。如需方要求并在
合同中注明，则应进行冲击试验并提供检验结果。 
7.4.3 弯曲试验后，试样的外侧面应无肉眼可见的裂纹。 
7.5 钢板及钢带的耐腐蚀性能参考列于附录A（资料性附录）。 
7.6 根据需方要求，经供需双方协商，可增加下列补充条件交货： 
a) 牌号B490NQR、B480GNQR，—20℃或—40℃的冲击功符合下列规定： 
试样尺寸(mm)  10×5.0    10×7.5    10×10 
     冲击功（J）    ≥14       ≥20      ≥27 
b) 对于牌号B480GNQR，如用户要求对厚度小于12.0mm 的产品按表4 规定进行冲击试验，
经供需双方协商并在合同中注明，可采用7.5mm×10.0mm 试样或5.0mm×10.0mm 试样，此时
3－62 


Q/BQB 340－2003 
规定的最小冲击功分别为表4 所列冲击功的5/6 或2/3。 
c) 补充进行其它检验项目，其试验方法和合格指标等由供需双方商定。 
7.7  表面质量 
7.7.1  钢板及钢带表面不得有裂纹、结疤、折叠、气泡和夹杂等对使用有害的缺陷，钢板及钢带
不得有分层。 
7.7.2  钢板及钢带表面允许有深度（或高度）不超过钢板厚度公差之半的麻点、凹面、划痕等轻
微、局部的缺陷，但应保证钢板及钢带允许的最小厚度。 
7.7.3  对于钢带，由于没有机会切除带缺陷部分，所以允许带有若干不正常的部分，但有缺陷的
部分不得超过每卷总长度的6％。 
 
表3 
拉  伸  试  验
a，b 
180°弯 曲 试 验
a，c 
牌  号 
公称厚度 
mm 
下屈服强度
d
MPa 
抗拉强度
MPa 
断后伸长率
% 
试样
弯心直径 
试样 
≤5.0 
≥21 
No.1
2a 
No.3 
NAW400 
＞5.0 
≥245 
400～510
≥17 
No.2
3a 
No.4 
＜6.0 
≥22 
2a 
No.3 
NAW490 
≥6.0 
≥390 
≥490 
≥23 
No.1
3a 
No.4 
S-TEN2 
1.6～6.0 
≥325 
≥440 
≥22 
No.1
3a 
6.0～16.0 
≥245 
≥19 
MARILOY G400A 
＞16.0 
≥235 
≥400 
≥22 
No.2
2a 
6.0～16.0 
≥325 
≥18 
MARILOY S490A 
  ＞16.0 
≥315 
≥490 
≥21 
No.2
3a 
No.4 
a 拉伸试样和弯曲试样均取纵向试样。 
b 拉伸试样尺寸如下: 
   No.1： Lo=50mm, b=25mm。 
   No.2： Lo=200mm, b=40mm。 
c 弯曲试样尺寸如下: 
   No.3： L≥150mm, b≥20mm，仲裁试验时b＝20mm。 
 No.4： L≥250mm, b≥35mm，仲裁试验时b＝35mm。 
d 屈服现象不明显时，采用Rp0.2。 
 
 
 
 
 
 
3－63 


Q/BQB 340－2003 
表4 
拉 伸 试 验 
L0=5.65
0
S
 
V 冲击试验
d，e 
牌 号 
公称 
厚度 
mm 
取
样 
方
向 
屈服 
强度
a，f
MPa 
抗拉
强度
f
MPa 
断后 
伸长率
% 
180° 
弯曲试验
g 
b≥20mm 
弯曲直径 
处理 
状态
b 
试验 
温度 
℃ 
试样 
尺寸 
冲击
功 
J 
10×5.0
≥14
WTSt37-2 
≥235 
340～
470 
≥24 
2a 
U 或N 
+20 
10×7.5
≥20
10×5.0
≥14
U 
0 
10×7.5
≥20
10×5.0
≥14
WTSt52-3
c 
4.0～ 
＜10.0 
横
向 
≥355 
490～
630 
≥20 
3a 
N 
-20 
10×7.5
≥20
B460NQR 
3.0～ 
6.0 
≥340 
≥460
≥23 
a 
— 
— 
— 
— 
4.5～ 
6.0 
a 
— 
— 
— 
— 
10×5.0
≥14
10×7.5
≥20
B490NQR 
＞6.0 
～12.0 
纵
向 
≥390 
≥490
≥23 
1.5a 
— 
-10 
10×10
≥27
≤6.0 
a 
B480GNQR 
＞6.0 
纵
向 
≥350 
≥480
≥22 
2a 
— 
-10 
10×10
≥27
a 对于牌号WTSt37-2 和WTSt52-3，屈服强度规定值为上屈服强度，其余牌号为下屈服强度。当屈服现象不明显时，
采用Rp0.2。 
b U-不处理，N-正火处理。 
c 当WTSt52-3 以热轧状态交货时,表列值适用于经正火处理的试样。 
d 冲击试验仅适用于厚度大于6.0mm 的WTSt37-2、WTSt52-3、B490NQR 和不小于12.0mm 的B480GNQR。 
e 表列冲击功规定值适用于三个试样的平均值，允许其中一个试样的冲击功小于规定值，但不得小于规定值的70%。
f 厚度≥12.0mm 的钢板及钢带，其抗拉强度允许比表列规定值降低20MPa，屈服强度允许比表列规定值降低10 MPa。
g 仲裁试验时b＝20mm。 
 
8  检验和试验 
8.1  钢板及钢带的外观用肉眼检查。 
8.2  钢板及钢带的尺寸和外形应用合适的测量工具检查。 
8.3  每批钢板及钢带所需检验项目的试样数量、取样方法、试验方法应符合表5 的规定。 
表5 
序号 
检 验 项 目 
试样数量，个 
取 样 方 法 
试 验 方 法 
1 
化学分析 
1（每炉） 
GB/T 222 
GB/T 223 
2 
拉伸试验 
1 
GB/T 2975 
GB/T 228 
3 
弯曲试验 
1 
GB/T 2975 
GB/T 232 
4 
冲击试验 
1 组（3 个） 
GB/T 2975 
GB/T 229 
 
 
3－64 


Q/BQB 340－2003 
8.4 取样频率 
8.4.1 化学成分分析的取样频率 
    按炉对化学成分进行熔炼分析。 
8.4.2 力学性能和工艺性能的取样频率 
钢板及钢带应按批验收，每批应由重量不大于70 吨的同炉号、同牌号、同厚度规格、同产品
形态的钢板或钢带组成。 
8.5 力学性能和工艺性能的取样位置 
    试样取自钢板或钢带宽度的1/4 处。 
8.6 复验 
8.6.1 如冲击试验结果不符合规定要求,可以在同一取样产品上另取三个试样进行复验,这时,前
后六个试样的试验结果(平均值)应不小于规定值,并且其中低于规定值的试样最多只能有二个,只
允许其中一个值小于规定值的70%。 
8.6.2 如拉伸和弯曲试验结果不符合标准要求时，则从同一批中再任取双倍数量的试样进行该不
合格项目的复验。 
8.6.3 复验结果（包括该项目试验所要求的所有指标）合格，则整批合格。复验结果（包括该项
目试验所要求的所有指标）即使有一个指标不合格，则复验不合格。 
8.6.4 如复验不合格，则已做试验且试验结果不合的单件不能验收，但该批材料中未做试验的单
件可逐件重新提交试验和验收。 
 
9  数值修约规则按GB/T 8170 的规定。 
 
10  包装、标志和质量证明书 
10.1  钢板及钢带的包装、标志和质量证明书应符合Q/BQB300 的规定。 
10.2  按本标准供货的钢板，包装重量通常为≤10.0 吨；按本标准供货的钢带，包装重量通常为
≤43.6 吨。 
 
 
 
 
 
 
 
 
 
 
 
 
 
 
 
 
 
 
3－65 


Q/BQB 340－2003 
附录A 
(资料性附录) 
耐 腐 蚀 性 能 
 
A.1  B480GNQR的耐腐蚀性能 
    B480GNQR 在连云港、成都、海南岛等典型气候地区进行长期室外挂片试验，目前已完成了1
或2 个周期的测试；同时，还进行了室内加速模拟试验。试验结果列于表A.1，海南试样挂片一
年后的锈层分析结果见表A.2。 
表A.1 
试验方式 
环境特点 
试验周期 
相对于普碳钢的 
耐蚀率   % 
连云港大气挂片 
东部温带海洋性 
665 天 
142 
海南岛大气挂片 
南部热带海洋性 
303 天 
135 
成都大气挂片 
西南温带湿热性 
519 天 
156 
室内湿热箱 
加速模拟湿热大气 
240 小时 
140 
室内盐雾箱 
加速模拟海洋大气 
240 小时 
113 
 
表A.2 
牌 号 
锈层厚度范围 
平均厚度 
形貌特征 
普碳钢 
8.0um～17.0 μm 
12.5 μm 
疏松、易脱落 
B480GNQR 
4.0 um ～8.0 μm 
7.0 μm 
致密、裂纹少、牢固 
 
 
 
 
 
 
 
 
 
 
 
 
 
 
 
 
3－66 


Q/BQB 340－2003 
 
A.2  WTSt37-2和WTSt52-3在钢板试样上进行的腐蚀试验结果列入图A.1中。 
 
 
时间（年） 
 
图A.1  耐候结构钢腐蚀状况 
（天然腐蚀状况的长时间试验） 
 
 
① 南部班德（美国），农村大气，挂片向南倾斜30 度。 
②奥尔帕（德国），农村大气，挂片向南倾斜45 度。 
③喀克斯哈变（易北河处），城市/农村大气，挂片向南倾斜45 度。 
④牟尔海姆/卢尔（德国），工业大气，挂片向南倾斜45 度。 
⑤奥帕豪森（德国），工业大气，挂片向北垂直的。 
⑥奥帕豪森（德国），工业大气，挂片向北垂直的。 
⑦从试验结果中导出的包络曲线。 
⑧奥帕豪森（德国），挂片水平的放在铁路桥下街道之上。 
⑨多尔斯滕（德国），挂片水平的放在街道之下Wester-Datteln 管道之上。 
 
 
3－67 


Q/BQB 340－2003 
A.3  S-TEN2 适用于除硫酸露点腐蚀以外还考虑耐大气腐蚀的场所，并且也适用于需考虑350℃～
500℃温度时保持强度的场所。S-TEN2 钢板试样的试验结果列于图A.2 和图A.3。 
 
 
图A.2 硫酸－水系的气液平衡状态的硫酸浸渍试验结果（6 小时） 
 
 
试验时间（h） 
图A.3  在硫酸中钢的腐蚀量（旋转浸渍试验，试样速度32.8m/分试验条件：温度125℃，浓度＞75%） 
3－68 


Q/BQB 340－2003 
 
A.4 MARILOY G400A（MARILOY G41A）和MARILOY S490A（MARILOY S50A）的耐腐蚀挂片试验结果
列于图A.4和图A.5中。 
 
 
图A.4 广畑地区海水浸渍试验结果            图A.5 广畑地区海水浸渍试验结果 
 
 
 
 
 
 
 
 
 
 
 
 
 
 
3－69

File: 材料工程师/BQB350-2003厚度方向性能.pdf.md
# BQB350-2003厚度方向性能.pdf

宝山钢铁股份有限公司企业标准 
Q/BQB 350－2003 
厚度方向性能热连轧钢板       代替Q/BQB 350－1999 
 
1 
范围 
本标准规定了厚度方向性能热连轧钢板的尺寸、外形、技术要求、检验和试验、包装、标志
及质量证明书等。 
本标准适用于宝山钢铁股份有限公司生产的厚度≥10.0mm 的厚度方向性能热连轧钢板。 
本标准是对Q/BQB 303－2003《结构用热连轧钢板及钢带》中牌号StE255、StE355 及SM490B
钢板要求厚度方向性能时的补充。 
 
2 规范性引用文件 
    下列文件中的条款通过本标准的引用而成为本标准的条款。凡是注日期的引用文件，其随后
所有的修改单（不包括勘误的内容）或修订版均不适用于本标准，然而，鼓励根据本标准达成协
议的各方研究是否可使用这些文件的最新版本。凡是不注日期的引用文件，其最新版本适用于本
标准。 
GB 228－2002 
金属材料  室温拉伸试验方法 
GB/T 5313－1985 
厚度方向性能钢板 
GB/T 8170－1987 
数值修约规则 
Q/BQB 300－2003 
热连轧钢板及钢带的包装、标志及质量证明书的一般规定 
Q/BQB 301－2003 
热连轧钢板及钢带的尺寸、外形、重量及允许偏差 
Q/BQB 303－2003 
结构用热连轧钢板及钢带 
 
 
3 
术语和定义 
3.1 厚度方向性能钢板 
厚度方向性能钢板是指这种钢板不仅要求沿宽度方向和长度方向有一定的力学性能，而且要
求厚度方向有良好的抗层状撕裂的性能。钢板的抗层状撕裂的性能采用厚度方向拉伸试验的断面
收缩率来评定。 
 
4 
分类及代号 
4.1 钢板按厚度方向性能分为Z15、Z25、Z35 三个级别。 
4.2 钢板按边缘状态分为切边(EC)和不切边(EM)。 
 
5 
订货所需信息 
5.1 订货时用户须提供下列信息： 
a) 本企业标准号； 
b)牌号及厚度方向性能级别（例：StE355-Z25）； 
c)规格及尺寸（厚度）精度； 
d)边缘状态。 
 
 
宝山钢铁股份有限公司2003－06－04 发布                              2003－12－15 实施 
3－71 


Q/BQB 350－2003 
如订货中未注明边缘状态，厚度精度，则按本标准供货的产品以Q/BQB301 中普通厚度精度
的切边钢板交货。 
5.2 标记示例 
    按Q/BQB350－2003 交货的热轧钢板，牌号StE355，厚度方向性能级别为Z25，厚度10.0mm，
PT.B 级精度，宽度1700mm，切边（EC），长度6000mm，其标记为： 
Q/BQB350－2003, StE355-Z25 热轧钢板,10.0PT.B×1700(EC)×6000 
 
6 
尺寸、外形、重量及允许偏差 
钢板的尺寸、外形、重量及允许偏差按Q/BQB301 的规定。 
 
7 
技术要求 
7.1 钢的硫含量（熔炼分析）应不大于0.020%。 
7.2 钢板的断面收缩率（%）应符合表1 的规定。 
表1 
厚度方向的断面收缩率（%） 
厚度方向性能级别 
三个试样平均值 
单个试样值 
Z15 
≥15 
≥10 
Z25 
≥25 
≥15 
Z35 
≥35 
≥25 
7.3 钢板的其它技术条件应符合Q/BQB 303 中相应规定。 
 
8 检验和试验 
8.1 厚度方向拉伸性能的检验和试验 
8.1.1 取样频率 
钢板及钢带应按批验收，每个轧制卷为一批。 
8.1.2 取样位置 
    样坯应在产品宽度的中心部位切取，在垂直于产品表面方向取圆形拉伸试样。 
8.1.3 试样制备按GB/T 5313 规定，试验方法按GB/T 228 规定。 
8.1.4 复验 
当三个试样的断面收缩率的平均值或某个单个值小于表1 规定时，则可从同一样坯上另取三
个试样进行复验，但六个试样的平均值和三个复验试样的单个值都必须符合表1 的规定。 
8.2 其它检验和试验应符合Q/BQB303 中相应规定 
 
9  数值修约规则按GB/T 8170 的规定。 
 
10  包装、标志和质量证明书 
10.1  钢板及钢带的包装、标志和质量证明书应符合Q/BQB300 的规定。 
10.2  包装重量通常为≤10.0 吨。 
              
 
 
3－72


Q/BQB 350－2003 
                                           
 
 
 
 
附加说明： 
本标准与JIS G3199、DIN 17102、JIS G 3106、SEL 096 和NSC 企标一致性程度为非等效。 
本标准代替Q/BQB 350－1999。 
本标准与Q/BQB 350－1999 相比主要变化如下： 
—— 规范性引用文件中引用了GB/T 5313－1985、Q/BQB300－2003、Q/BQB301－2003、    
Q/BQB303－2003、GB/T 8170-1987； 
—— 厚度方向性能的试样制备直接引用GB/T 5313 规定； 
—— 修改了复验规定。 
本标准由宝山钢铁股份有限公司制造管理部提出。 
本标准由宝山钢铁股份有限公司制造管理部起草。 
本标准起草人 黄锦花 。           
本标准于1989 年首次发布，1994 第一次修订，1999 年第二次修订。 
 
3－73

File: 材料工程师/BQB360-2003表面硬化钢.pdf.md
# BQB360-2003表面硬化钢.pdf

宝山钢铁股份有限公司企业标准 
Q/BQB 360－2003 
表面硬化钢热连轧钢板及钢带   代替Q/BQB 360－1999 
 
1 
范围 
本标准规定了表面硬化钢热连轧钢板及钢带的尺寸、外形、技术要求、检验和试验、包装、
标志及质量证明书等。 
本标准适用于宝山钢铁股份有限公司生产的碳素表面硬化钢热连轧钢带以及由此横切成的
钢板及纵切成的纵切钢带，以下简称钢板及钢带。产品主要用于经表面渗碳或渗氮后进行淬火硬
化所得的表面耐磨结构件。 
 
2  规范性引用文件 
    下列文件中的条款通过本标准的引用而成为本标准的条款。凡是注日期的引用文件，其随后
所有的修改单（不包括勘误的内容）或修订版均不适用于本标准，然而，鼓励根据本标准达成协
议的各方研究是否可使用这些文件的最新版本。凡是不注日期的引用文件，其最新版本适用于本
标准。 
GB/T 222－1984 
钢的化学分析用试样取样法及成品化学成分允许偏差 
GB/T 223 
钢铁及合金化学分析方法 
GB/T 228－2002 
金属材料  室温拉伸试验方法 
GB/T 232－1999 
金属材料  弯曲试验方法 
GB/T 2975－1998 
钢及钢产品力学性能试验取样位置及试样制备 
GB/T 8170－1987 
数值修约规则 
GB/T 10561 －1989 
钢中非金属夹杂物显微组织评定方法 
YB/T 5148－1993 
金属平均晶粒度测定法 
Q/BQB 300－2003 
热连轧钢板及钢带的包装、标志及质量证明书的一般规定 
Q/BQB 301－2003 
热连轧钢板及钢带的尺寸、外形、重量及允许偏差 
 
3  定义 
表面硬化钢：表面硬化钢是具有相当低含碳量的优质结构钢。对这种钢的表面渗碳或渗氮后
进行淬火硬化，可得到高硬度、耐磨的表面层和高韧性芯部的结构件。 
 
4 分类和代号 
4.1  钢板及钢带的牌号、公称厚度、用途如表1 所示。 
表1 
牌    号 
公 称 厚 度   mm 
用   途 
C10,C15 
＜5.0 
S09CK,S15CK 
1.6～6.0 
经表面渗碳或渗氮后进行淬火硬化所得的
表面耐磨结构件 
4.2  按边缘状态分为 
切边       EC 
不切边     EM 
 
宝山钢铁股份有限公司2003－06－04 发布                              2003－12－15 实施 
3－74 


Q/BQB 360－2003 
4.3　按产品类别分为 
      热轧钢带 
热轧钢板 
热轧纵切钢带 
 
5  订货所需信息 
5.1  订货时用户须提供下列信息： 
a) 本企业标准号； 
b) 产品类别； 
c) 牌号； 
d) 规格及尺寸（厚度）精度； 
e) 边缘状态。 
如在订货合同中未注明边缘状态，尺寸（厚度）精度，则按本标准供货的产品以Q/BQB301
中普通厚度精度的不切边钢带和切边钢板供货。 
5.2 标记示例 
    按Q/BQB360－2003 交货的热轧钢板，牌号C15，厚度3.0mm，PT.A 级精度，宽度1600mm，
切边（EC），长度4000mm，其标记为： 
Q/BQB360－2003, C15 热轧钢板,3.0（PT.A）×1600(EC)×4000 
 
6  尺寸、外形、重量及允许偏差 
钢板及钢带的尺寸、外形、重量及其允许偏差按Q/BQB301 的规定。 
 
7  技术要求 
7.1 牌号及化学成分 
7.1.1 钢的牌号及化学成分（熔炼分析）应符合表2 的要求。 
表2 
化   学   成   分      ％ 
牌 号 
C 
Si 
Mn 
P 
S 
残 余 元 素 
C10 
0.07～0.13 
≤0.40 
0.30～0.60 
≤0.035 
≤0.035 
C15 
0.12～0.18 
≤0.40 
0.30～0.60 
≤0.035 
≤0.035 
S09CK 
0.07～0.12 
0.10～0.35 
0.30～0.60 
≤0.025 
≤0.025 
S15CK 
0.13～0.18 
0.15～0.35 
0.30～0.60 
≤0.025 
≤0.025 
Cu≤0.20 
Ni≤0.15 
Cr≤0.15 
As≤0.05 
Sn≤0.05 
 
7.1.2 在供方能保证钢中残余元素Cu、Ni、Cr、As 和Sn 的含量符合标准规定时，可不进行这些
元素的化学分析。 
7.1.3 钢板及钢带的成品化学成分允许偏差应符合GB/T 222 的规定。 
7.2 冶炼方法 
钢板及钢带所用的钢为氧气转炉冶炼的镇静钢。 
 
3－75


Q/BQB 360－2003 
7.3 交货状态  
钢板及钢带以热轧轧制状态交货。 
7.4 按本标准供货的钢板及钢带使用时通常采用的热处理温度及其相应的力学性能列于附录A
（资料性附录）。 
7.5 根据用户的要求，经供需双方协商并在合同中注明，钢板及钢带可进行成品分析，并可补充
进行力学性能、晶粒度、非金属夹杂等检验。在这种情况下，应同时商定取样方法、取样数量及
合格指标。 
7.6 表面质量 
7.6.1 钢板及钢带表面不得有气泡、裂纹、结疤、拉裂、折叠和夹杂等对使用有害的缺陷，钢板
及钢带不得有分层。 
7.6.2 钢板及钢带表面允许有深度（或高度）不超过钢板厚度公差之半的麻点、凹面、划痕等轻
微局部的缺陷，但应保证钢板及钢带允许的最小厚度。 
7.6.3 对于钢带，由于没有机会切除带缺陷部分，所以允许带有若干不正常的部分，但有缺陷的
部分不得超过每卷总长度的6％。 
 
8  检验和试验 
8.1 钢板及钢带的外观用肉眼检查。 
8.2 钢板及钢带的尺寸和外形应用合适的测量工具检查。 
8.3 钢板及钢带所需检验项目的取样方法、试验方法应符合表3 的规定。 
表3 
序号 
检 验 项 目 
取 样 方 法 
试 验 方 法 
1 
化学分析 
GB/T 222 
GB/T 223 
2 
拉伸试验（协议） 
协议规定 
GB/T 228 
3 
弯曲试验（协议） 
协议规定 
GB/T 232 
4 
非金属夹杂（协议） 
协议规定 
GB/T 10561 
5 
晶粒度（协议） 
协议规定 
YB/T 5148 
 
8.4 取样频率 
8.4.1  化学成分分析的取样频率 
    按炉对化学成分进行熔炼分析。 
8.4.2  力学性能等项目的取样频率 
    当按合同要求进行力学性能、晶粒度、非金属夹杂等项目检验时应按批进行，检验批的组成
应在订货时商定。 
8.5 复验 
8.5.1 如有某一项试验结果不符合标准要求，则从同一批中再任取双倍数量的试样进行该不合格
项目的复验。 
8.5.2 复验结果（包括该项目试验所要求的所有指标）合格，则整批合格。复验结果（包括该项
目试验所要求的所有指标）即使有一个指标不合格，则复验不合格。 
8.5.3 如复验不合格，则已做试验且试验结果不合的单件不能验收，但该批材料中未做试验的单
 
3－76


Q/BQB 360－2003 
件可逐件重新提交试验和验收。 
 
9  数值修约规则按GB/T 8170 的规定。 
 
10  包装、标志和质量证明书 
10.1 钢板及钢带的包装、标志和质量证明书应符合Q/BQB 300 的规定。 
10.2 按本标准供货的钢板包装重量通常为≤10.0 吨。钢卷的的包装重量通常为3.0～43.6 吨。 
 
 
 
 
 
 
 
 
 
 
 
 
 
 
 
 
 
 
 
 
 
 
 
 
 
 
 
 
 
 
 
 
 
 
 
 
 
3－77


Q/BQB 360－2003 
附录A 
(资料性附录) 
通常采用的热处理温度及其相应的力学性能 
A.1  C10 和C15 通常采用的热处理温度及圆试片淬火后力学性能列于表A.1： 
表A.1 
淬    火 
力学性能
b 
牌
号 
圆试片
淬火 
温度℃ 
渗碳 
温度
℃ 
芯部淬
火温度
℃ 
表面淬
火温度
℃ 
冷却 
介质a 
回火 
温度 
℃ 
屈服 
强度
MPa 
抗拉 
强度 
MPa 
断后伸长率 
Lo=5do 
 % 
断面 
收缩率
％ 
C10 
390 
640～
785 
≥13 
≥35 
C15 
900±10 
880～
980 
880～
920 
780～
820 
－ 
150～
200 
440 
735～
880 
≥12 
≥30 
a 冷却介质应在考虑结构件必要性能的基础上，根据使用钢种的淬透性、表面可淬硬性、工件形状和介质的冷却
作用而选定。 
b 数据参考直径为11.0mm 的园试片。 
 
A.2  S09CK 和S15CK 的通常热处理温度及力学性能列于表A.2： 
表A.2 
淬    火 
淬火＋回火的性能 
牌 号 
正火温度
℃ 
退火温度
℃ 
芯部淬火
温度℃ 
表面淬火
温度℃ 
回火
温度 
℃ 
屈服 
强度 
MPa 
抗拉 
强度 
MPa 
断后伸长率 
Lo=50mm 
b=25mm 
% 
硬  度 
HB 
S09CK 
900～950 
气    冷 
约900 
炉  冷 
880～920
油(水)冷
750～800
水   冷 
≥245
≥390 
≥23 
121～179
S15CK 
880～930 
气    冷 
约880 
炉  冷 
870～920
油(水)冷
750～800
水   冷 
150 
～ 
200 
气冷 
≥343
≥490 
≥20 
143～235
                   
                                                       
附加说明： 
本标准与DIN 17210 和JIS G 4051 一致性程度为非等效。 
本标准代替Q/BQB 360－1999。 
本标准与Q/BQB 360－1999 相比主要变化如下： 
—— 规范性引用文件中引用了Q/BQB300－2003、Q/BQB301－2003、GB/T 8170－1987； 
—— 将钢带允许带有的缺陷部分不得超过每卷总长度“8％”修改为“6％”； 
—— 修改了复验规定。  
本标准的附录为资料性附录。 
本标准由宝山钢铁股份有限公司制造管理部提出。 
本标准由宝山钢铁股份有限公司制造管理部起草。 
本标准起草人 黄锦花。            
本标准于1989 年首次发布，1994 第一次修订，1999 年第二次修订。 
 
3－78

File: 材料工程师/BQB370-2003石油天然气输送管.pdf.md
# BQB370-2003石油天然气输送管.pdf

宝山钢铁股份有限公司企业标准 
Q/BQB 370-2003 
石油天然气输送管用热连轧钢带   代替Q/BQB 370-1999 
1 范围 
本标准规定了石油、天然气输送管用热连轧钢带的尺寸、外形、技术要求、检验和试验、包
装及质量证明书等。 
本标准适用于宝山钢铁股份公司生产的石油、天然气输送焊管以及具有类似要求的其它流体
输送焊管用的热连轧钢带。 
 
2 规范性引用文件 
下列文件中的条款通过本标准的引用而成为本标准的条款。凡是注日期的引用文件，其随后
所有的修改单（不包括勘误的内容）或修订版均不适用于本标准，然而，鼓励根据本标准达成协
议的各方研究是否可使用这些文件的最新版本。凡是不注日期的引用文件，其最新版本适用于本
标准。 
GB/T 222－1984 
钢的化学分析用试样取样法及成品化学成分允许偏差 
GB/T 223 
钢铁及合金化学分析方法 
GB/T 228－2002 
金属材料  室温拉伸试验方法 
GB/T 232－1999 
金属材料  弯曲试验方法 
GB/T 229－1994 
金属夏比冲击试验方法 
GB/T 2975－1998 
钢及钢产品力学性能试验取样位置及试样制备 
GB/T 4340.1－1999  
金属维氏硬度试验 第1 部分：试验方法 
GB/T 8170－1987 
数值修约规则 
GB/T 8363－1987 
铁素体钢落锤撕裂试验方法 
GB/T 10561－1989   
钢中非金属夹杂物显微组织评定方法 
GB/T 12778－1991   
金属夏比冲击断口测定方法 
YB/T 5148－1993   
金属平均晶粒度测定法 
Q/BQB 300－2003 
热连轧钢板及钢带的包装、标志及质量证明书的一般规定 
Q/BQB 301－2003 
热连轧钢板及钢带的尺寸、外形、重量及允许偏差 
3 分类和代号 
3.1 本标准按产品规范水平分为两类，主要区别见表1： 
产品规范水平一    PSL1 
产品规范水平二    PSL2 
3.2 牌号表示方法 
钢的牌号由输送管线中“输”的拼音字母首位“S”及规定最小屈服强度的数值组成，对于
规定最小屈服强度为175MPa 钢的牌号的表示中增加了后缀Ⅰ和Ⅱ。 
 
宝山钢铁股份有限公司2003－06－04 发布                             2003－12－15 实施 
3－79 


Q/BQB 370－2003 
 
例如1：S415 
S            输送管线中“输”的拼音字母首位 
415          规定屈服强度的下限值，单位MPa。 
例如2：S175Ⅱ 
S            输送管线中“输”的拼音字母首位 
175         规定屈服强度的下限值，单位MPa。 
Ⅱ           后缀Ⅱ（表示再增磷钢，较后缀Ⅰ具有较好的螺纹加工性能） 
 
表1  PSL1 和PSL2 的主要区别 
产品规范水平 
比较项目 
PSL1 
PSL2 
牌号 
S175Ⅰ、S175Ⅱ、S210、S245、
S290、S320、S360、S390、S415、
S450、S485 
S245、S290、S320、S360、S390、
S415、S450、S485、S555 
除S175 Ⅰ、S175 Ⅱ、
S210以外 
C≤0.24% 
C≤0.20%。 
化学成分 
C、P、S 
除S175Ⅰ、S175Ⅱ以外
P≤0.030%  
S≤0.030% 
P≤0.025% 
S≤0.015% 
碳当量、断裂韧性 
无规定 
每种牌号均有规定 
屈服强度最大值、抗拉强度最大值 
无规定 
每种牌号均有规定 
 
3.3 边缘状态分二种： 
不切边 EM 
切边   EC 
4 订货所需信息 
订货时用户需提供以下信息： 
a) 本标准号； 
b) 产品规范水平； 
c) 牌号； 
d) 规格； 
e) 交货状态； 
f) 边缘状态； 
g) 重量； 
h) 包装方式； 
i) 其它要求。 
当合同中未注明产品规范水平、边缘状态，则按本标准供货的产品按产品规范水平一
PSL1、不切边EM的钢带供货。 
5 尺寸、外形、重量及允许偏差 
钢带的厚度允许偏差应符合表2 的规定，其它尺寸、外形、重量及其允许偏应符合Q/BQB 301
的规定。 
 
3－80


Q/BQB 370－2003 
表2  钢带的厚度允许偏差                            mm 
下列宽度时的厚度允许偏差 
公称厚度 
 ≤1200 
＞1200～1500 
＞1500～1800 
＞1800 
2.20～2.50 
±0.18 
±0.21 
±0.23 
±0.25 
＞2.50～3.00 
±0.20 
±0.22 
±0.24 
±0.26 
＞3.00～4.00 
±0.22 
±0.24 
±0.26 
±0.27 
＞4.00～5.00 
±0.24 
±0.26 
±0.28 
±0.29 
＞5.00～6.00 
±0.26 
±0.28 
±0.29 
±0.31 
＞6.00～8.00 
±0.29 
±0.30 
±0.31 
±0.35 
＞8.00～10.00 
±0.32 
±0.33 
±0.34 
±0.40 
＞10.00～12.50 
±0.35 
±0.36 
±0.37 
±0.43 
＞12.50～15.00 
±0.37 
±0.38 
±0.40 
±0.46 
＞15.00～25.00 
±0.40 
±0.42 
±0.45 
±0.50 
6 技术要求 
6.1 牌号及化学成分 
6.1.1 PSL1 牌号及化学成分（熔炼成分）应符合表3 的规定。 
表3    PSL1 牌号及化学成分（熔炼成分）规定 
化学成分 
％ 
牌号 
C 
≤
a 
Si 
≤ 
Mn 
≤
a 
P 
≤ 
S 
≤ 
其它 
S175Ⅰ 
0.19 
0.35 
0.60 
0.030 
0.030 
－ 
S175Ⅱ 
0.19 
0.35 
0.60 
0.045～0.080
0.030 
－ 
S210 
0.20 
0.35 
0.90 
0.030 
0.030 
－
 
S245 
0.24 
0.35 
1.20 
0.030 
0.030 
b,d 
S290 
0.24 
0.35 
1.30 
0.030 
0.030 
c,d 
S320 
0.24 
0.35 
1.40 
0.030 
0.030 
c,d 
S360 
0.24 
0.35 
1.40 
0.030 
0.030 
c,d 
S390 
0.24 
0.40 
1.40 
0.030 
0.030 
c,d 
S415
e 
0.24 
0.40 
1.40 
0.030 
0.030 
c,d 
S450
e 
0.24 
0.40 
1.45 
0.030 
0.030 
c,d 
S485
e 
0.24 
0.40 
1.65 
0.030 
0.030 
c,d 
注：S175Ⅱ为再增磷钢，较S175Ⅰ具有较好的螺纹加工性能。由于S175Ⅱ比S175Ⅰ磷含量高，弯曲可能稍微困
难些。 
a 碳含量比规定最大碳含量每降低0.01％，锰含量则允许比规定最大锰含量提高0.05％，但对S290～S360，
最高锰含量不允许超过1.50％；对于S390～S450，最高锰含量不允许超过1.65％；对于S485，最高锰含量
不允许超过2.00％。 
b 经供需双方协商，可在铌、钒、钛三种元素中或添加其中一种，或添加它们的任一组合。 
c 由生产厂选定，可在铌、钒、钛三种元素中或添加其中一种，或添加它们的任一组合。 
d 铌、钒、钛含量之和不应超过0.15％ 
e 只要满足脚注d 的要求以及表中对磷和硫含量的要求，经供需双方协商，还可按其它化学成分交货。 
 
 
 
 
 
3－81


Q/BQB 370－2003 
6.1.2 PSL2 牌号及化学成分（熔炼成分）应符合表4 的规定。 
表4  PSL2 牌号及化学成分（熔炼成分）规定 
化学成分 
％ 
牌号 
C 
≤
a 
Si 
≤ 
Mn 
≤
a 
P 
≤ 
S 
≤ 
其它 
S245 
0.20 
0.35 
1.20 
0.025 
0.015 
b,d 
S290 
0.20 
0.35 
1.30 
0.025 
0.015 
c,d 
S320 
0.20 
0.35 
1.40 
0.025 
0.015 
c,d 
S360 
0.20 
0.35 
1.40 
0.025 
0.015 
c,d 
S390 
0.20 
0.40 
1.40 
0.025 
0.015 
c,d 
S415
e 
0.20 
0.40 
1.40 
0.025 
0.015 
c,d 
S450
e 
0.20 
0.40 
1.45 
0.025 
0.015 
c,d 
S485
e 
0.20 
0.40 
1.65 
0.025 
0.015 
c,d 
S555
e 
0.20 
0.40 
1.85 
0.025 
0.015 
c,d 
a 碳含量比规定最大碳含量每降低0.01％，锰含量则允许比规定最大锰含量提高0.05％，但对S290～S360，
最高锰含量不允许超过1.50％；对于S390～S450，最高锰含量不允许超过1.65％；对于S485～S555，最高
锰含量不允许超过2.00％。 
b 经供需双方协商，可在铌、钒、钛三种元素中或添加其中一种，或添加它们的任一组合。 
c 由生产厂选定，可在铌、钒、钛三种元素中或添加其中一种，或添加它们的任一组合。 
d 铌、钒、钛含量之和不应超过0.15％。 
e 只要满足脚注d 的要求以及表中对磷和硫含量的要求，经供需双方协商，还可按其它化学成分交货。 
 
6.1.3 根据需方要求，经供需双方协商并在合同中注明，可供屈服强度高于S290，且介于表3
或表4 中两个连续牌号之间的中间牌号。其化学成分应符合与之相邻的较高屈服强度牌号的化学
成分要求。 
6.1.4 对S290 及更高屈服强度的牌号，经供需双方协商，可以添加表3 和表4 中所列元素（包
括铌、钒、钛）以外的其它元素，但应慎重确定合金元素的添加量，因为添加这些元素可能会影
响钢的可焊性。 
6.1.5 钢带的成品化学成分与表3、表4 规定的熔炼成分允许偏差应符合表5 的规定，供方如能
保证可不进行钢带的成品化学分析。 
表5  成品化学成分允许偏差 
元素 
C 
Si 
Mn 
P 
S 
Nb 
V 
Ti 
允许偏差 ％ 
+0.02 
+0.05 
+0.10 
±0.000
+0.000 
+0.01 
+0.01 
+0.01 
 
6.2 碳当量（仅对PSL2） 
6.2.1 碳当量的计算 
对PSL2钢带，碳当量（CE）应按下列方法计算。 
a) 当C≤0.12％时，碳当量应采用下列CE（Pcm）公式计算： 
B
V
Mo
Cr
Ni
Cu
Mn
Si
C
CE
5
10
15
20
60
20
20
30
Pcm
+
+
+
+
+
+
+
+
=
）
（
 
式中：当B 含量小于0.001%时，在计算CE（Pcm）时可将B 含量视为0。 
注 1：CE（Pcm）即Pcm焊接裂纹敏感系数。适用于低碳钢的CE（Pcm）公式通常称为Ito-Bessyo公式，CE（Pcm）
实际上是整个公式的化学部分。可参阅：Y.Ito&K.Bessyo著“有关热影响区裂纹的高强钢焊接性公式”，
日本焊接学会杂志，1968.37.(9).938。 
 
3－82


Q/BQB 370－2003 
b) 当C＞0.12％时，碳当量按下列CE（IIW）公式计算： 
15
5
V
Mo
Cr
6
IIW
）
（
）
（
）
（
Cu
Ni
Mn
C
CE
+
+
+
+
+
+
=
 
注 2：CE（IIW）即Ceq 碳当量。CE（IIW）公式通常称为IIW（国际焊接学会）公式。可参阅1967年国际焊
接学会技术报告，IX－535－67。 
6.2.2  PSL2 钢带的碳当量应符合表6 的规定。 
6.2.3 对牌号为S555 的碳当量，以及需方对其它牌号的碳当量有特殊要求，由供需双方协商确
定。 
表6  PSL2 钢带的碳当量规定 
碳当量 CE 
％ 
牌号 
当C≤0.12％时， 
CE（Pcm） 
当C＞0.12％时， 
CE（IIW） 
S245、S290、S320、S360、 
S390、S415、S450、S485 
≤0.25 
≤0.43 
 
6.3 冶炼方法 
钢带由氧气转炉或电炉冶炼的镇静钢生产。除非需方有特殊要求，冶炼方法由供方选择。 
6.4 交货状态 
钢带以热轧状态或控轧状态交货。 
6.5 力学性能和工艺性能 
6.5.1 PSL1 钢带的力学性能和工艺性能应符合表7 的规定。 
表7  PSL1 钢带的力学性能和工艺性能规定 
拉伸试验
a 
断后伸长率 
%,≥ 
标距
b 
牌号 
屈服强度 
Rt0.5 
MPa 
≥ 
抗拉强度 
Rm 
MPa 
≥ 
L0=
0
S
.65
5
 
L0=50mm 
180° 
弯曲试验
a 
a－试样厚度 
d－弯心直径 
S175Ⅰ 
175 
315 
27 
S175Ⅱ 
175 
315 
27 
S210 
210 
335 
25 
S245 
245 
415 
21 
S290 
290 
415 
21 
S320 
320 
435 
20 
S360 
360 
460 
19 
S390 
390 
490 
18 
S415 
415 
520 
17 
S450 
450 
535 
17 
S485 
485 
570 
16 
见6.5.4条 
d＝2a 
注：需方在按钢管标准来选用本表牌号时，应充分考虑制管过程中包辛格效应对屈服强度的影响，由供需双方协商
选用合适的钢带牌号，以保证焊管成品性能符合相应标准的要求。 
a 表中所列拉伸和弯曲试验，规定值适用于横向试样。 
b 在供需双方未规定采用何种标距时，由生产方选定。当发生争议时，以标距为50mm、宽度为38mm 的试样进行仲
裁。 
 
3－83


Q/BQB 370－2003 
6.5.2 PSL2 钢带的力学性能和工艺性能应符合表8 的规定。根据需方要求，经供需双方协商并
在合同中注明，可规定钢带的屈强比。 
表8  PSL2 钢带的力学性能和工艺性能规定 
拉伸试验
a 
0°V型 
冲击试验
a 
断后伸长率 
%,≥ 
标距
b 
牌号 
屈服强度
c 
Rt0.5 
MPa 
抗拉强度
 
Rm 
MPa 
L0=
0
S
.65
5
L0=50mm 
冲击功 
J 
纤维断面
率 
％ 
180° 
弯曲试验
a 
a－试样厚度 
d－弯心直径 
S245 
245～445 
415～755 
21 
≥40 
S290 
290～495 
415～755 
21 
S320 
320～525 
435～755 
20 
S360 
360～530 
460～755 
19 
S390 
390～545 
490～755 
18 
S415 
415～565 
520～755 
17 
≥42 
S450 
450～600 
535～755 
17 
≥47 
S485 
485～620 
570～755 
16 
≥63 
－ 
d＝2a 
S555 
555～690 
625～825 
15 
见6.5.4条
≥96
 
≥70
 
d＝2a 
注：需方在按钢管标准来选用本表牌号时，应充分考虑制管过程中包辛格效应对屈服强度的影响，由供需双方协商选
用合适的钢带牌号，以保证焊管成品性能符合相应标准的要求。 
a 表中所列拉伸、冲击和冷弯试验规定值适用于横向试样。 
b 在供需双方未规定采用何种标距时，由生产方选定。当发生争议时，以标距为50mm、宽度为38mm的试样进行仲裁。
c 在考虑包辛格效应时，屈服强度的限制可作相应调整。 
 
6.5.3 对供屈服强度高于S290，且介于两个连续牌号之间的中间牌号，其力学性能和工艺性能
由供需双方协商确定。 
6.5.4 标距为50mm 时断后伸长率最小值按下式计算： 
9.0
0.2
0
50
S
1956
m
mm
R
A
＝
 
式中： 
A50mm － 断后伸长率最小值，％； 
S0 － 拉伸试样原始横截面积，mm
2； 
Rm － 规定的最小抗拉强度,MPa。 
有关不同厚度拉伸试样和不同牌号的断后伸长率最小规定值见附录A（规范性附录）。 
6.5.5 冲击试验适用于厚度不小于6mm 的PSL2 钢带。当采用10mm×10mm×55mm 标准试样作冲击
试验时，其冲击功值和纤维断面率应符合表8 的规定。当受板厚限制而分别采用7.5mm×10mm×
55mm 和5mm×10mm×55mm 小尺寸试样作冲击试验时，冲击功值应分别不小于表8 规定值的75％
和50％，纤维断面率应符合表8 的规定。 
6.5.6 冲击功值和纤维断面率为一组三个试样试验结果的平均值，允许其中一个试样单个值小于
规定值，但不得低于规定值的75％。当未达到规定要求时，应从同一样坯上再取三个试样进行
试验，这时前后两组六个试样的平均值不得小于规定值，允许其中有两个试样的试验值小于规定
值，但其中只允许有一个试样的试验值小于规定值的75％。 
 
3－84


Q/BQB 370－2003 
6.5.7 如需方对V 型冲击试验有特殊要求，试验温度和冲击功规定值可由供需双方协议规定。 
6.6 表面质量 
6.6.1 钢带表面不得有裂纹、结疤、折叠、气泡、夹杂和分层等对使用有害的缺陷，但因钢带没
有机会切除可能带有的若干不正常部分，可由制管厂在使用过程中对缺陷部分予以切除。 
6.6.2 钢带表面允许有深度或高度不超过厚度公差之半的麻点、凹面、划痕及其它局部缺欠，且
应保证钢带允许的最小厚度。 
6.6.3 不切边交货的钢带，其边缘裂口和其它缺欠，在宽度方向的深度不得大于宽度允许偏差的
一半，且应保证钢带的最小宽度。 
7 其它要求 
7.1 根据需方要求，经供需双方协商并在合同中注明，可补充下列试验。 
7.1.1 试样断口形貌的剪切值测定 
对于等级不低于S360 的钢带，在需方指定的温度下进行夏比冲击试验或落锤撕裂试验，测
定试样断口形貌的剪切值（纤维断面率或剪切面积百分率），其试验温度及剪切值规定由供需双
方协议规定。在未规定取样方向时，取样方向为横向。落锤撕裂试验试样应在距边缘为板宽1/4
处切取。 
7.1.2 晶粒度、硬度和非金属夹杂等测定 
晶粒度、硬度值和非金属夹杂等测定，其试样数量、取样方法及其规定值由供需双方协议规
定。 
8 检验和试验 
8.1 钢板及钢带的外观用肉眼检查。 
8.2 钢板及钢带的尺寸和外形应用合适的测量工具检查。 
8.3 每批钢板及钢带所需检验项目的试样数量、取样方法、试验方法应符合表9 的规定。 
表9  钢带的检验项目、试样数量、取样方法和试验方法规定 
序号 
检验项目 
试样数量，个 
取样方法 
试验方法 
1 
化学分析 
1（每炉） 
GB/T 222 
GB/T 223 
2 
拉伸试验 
1 
GB/T 2975 
GB/T 228 
3 
弯曲试验 
1 
GB/T 2975 
GB/T 232 
4 
夏比冲击测冲击功 
1组（3个） 
GB/T 2975 
GB/T 229 
5 
夏比冲击测纤维断面率 
1组（3个） 
GB/T 2975 
GB/T 229， 
GB/T 12778 
6 
落锤撕裂 
协议规定 
GB/T 2975，试样在距边
缘为板宽1/4处切取。 
GB/T 8363 
7 
晶粒度 
协议规定 
协议规定 
YB/T 5148 
8 
维氏硬度 
协议规定 
协议规定 
GB/T 4340.1 
9 
非金属夹杂物 
协议规定 
协议规定 
GB/T 10561 
 
8.4 取样频率 
8.4.1 化学成分分析的取样频率 
    按炉对化学成分进行熔炼分析。 
8.4.2 力学性能和工艺性能的取样频率 
钢带应按批验收，每批应由同牌号、同一熔炼炉号、同一厚度和同一轧制制度的钢带组成。 
    注:经供需双方协商,可另外确定检验批重量。 
 
3－85


Q/BQB 370－2003 
8.5 力学性能和工艺性能的取样位置 
试样应在轧制钢带卷头尾6.0m 以外截取并取自钢带宽度的1/4 处。 
8.6  复验 
8.6.1 除冲击试验外，其它试验结果不符合标准要求时，则从同一批中再任取双倍数量的试样进
行该不合格项目的复验。 
8.6.2 复验结果（包括该项目试验所要求的所有指标）合格，则整批合格。复验结果（包括该项
目试验所要求的所有指标）即使有一个指标不合格，则复验不合格。 
8.6.3 如复验不合格，则已做试验且试验结果不合的单件不能验收，但该批材料中未做试验的单
件可逐件重新提交试验和验收。 
9 数值修约规则按GB/T 8170 的规定。 
10 包装、标志和质量证明书 
10.1  钢带的包装、标志和质量证明书应符合Q/BQB 300 的规定。 
10.2  按本标准供货钢带的包装重量不大于43.6 吨。 
10.3  如用户对包装重量有特殊要求，应经供需双方协商并在合同中注明。 
 
 
 
 
 
 
 
 
 
 
 
 
 
 
 
 
 
 
 
 
 
 
 
 
 
3－86


Q/BQB 370－2003 
附 录 A 
（规范性附录） 
断后伸长率表 
表A.1 断后伸长率表 
试样尺寸 
断后伸长率，％ 
试样宽度，mm 
牌号 
19 
25 
38 
面积 
mm
2 
试样厚度，mm 
S175Ⅰ
S175ⅡS210 S245
S290 S320 S360 S390 S415 S450 S485 S555
46 
2.20～2.59 
 
 
24 
22
19
18
17
16 
15 
15 
14
13
53 
2.60～2.99 
2.20～2.27 
 
24 
23
19
18
17
16 
16 
15 
14
13
61 
3.00～3.39 
2.28～2.57 
 
25 
24
20
19
18
17 
16 
16 
15
14
68 
3.40～3.79 
2.58～2.87 
 
26 
24
20
19
18
17 
16 
16 
15
14
76 
3.80～4.19 
2.88～3.18 
 
26 
25
20
20
19
18 
17 
16 
15
14
84 
4.20～4.59 
3.19～3.49 
2.20～2.29
27 
25
21
20
19
18 
17 
17 
16
14
91 
4.60～4.99 
3.50～3.79 
2.30～2.49
27 
26
21
20
19
18 
17 
17 
16
15
99 
5.00～5.39 
3.80～4.10 
2.50～2.69
28 
26
22
21
20
19 
18 
17 
16
15
106 
5.40～5.79 
4.11～4.40 
2.70～2.89
28 
27
22
21
20
19 
18 
17 
16
15
114 
5.80～6.19 
4.41～4.70 
2.90～3.09
28 
27
22
21
20
19 
18 
18 
17
15
122 
6.20～6.59 
4.71～5.01 
3.10～3.29
29 
27
23
22
21
19 
18 
18 
17
16
129 
6.60～6.99 
5.02～5.31 
3.30～3.49
29 
28
23
22
21
20 
19 
18 
17
16
137 
7.00～7.39 
5.32～5.62 
3.50～3.69
30 
28
23
22
21
20 
19 
18 
17
16
144 
7.40～7.79 
5.63～5.92 
3.70～3.89
30 
28
23
22
21
20 
19 
19 
17
16
152 
7.80～8.19 
5.93～6.22 
3.90～4.09
30 
29
24
23
21
20 
19 
19 
18
16
160 
8.20～8.59 
6.23～6.53 
4.10～4.29
30 
29
24
23
22
20 
19 
19 
18
16
167 
8.60～8.99 
6.54～6.83 
4.30～4.49
31 
29
24
23
22
21 
20 
19 
18
17
175 
9.00～9.39 
6.84～7.14 
4.50～4.69
31 
29
24
23
22
21 
20 
19 
18
17
182 
9.40～9.79 
7.15～7.44 
4.70～4.89
31 
30
24
23
22
21 
20 
19 
18
17
190 
9.80～10.19 
7.45～7.74 
4.90～5.09
32 
30
25
24
22
21 
20 
20 
18
17
198 10.20～10.59 
7.75～8.05 
5.10～5.29
32 
30
25
24
23
21 
20 
20 
19
17
205 10.60～10.99 
8.06～8.35 
5.30～5.49
32 
30
25
24
23
22 
20 
20 
19
17
213 11.00～11.39 
8.36～8.66 
5.50～5.69
32 
31
25
24
23
22 
21 
20 
19
17
220 11.40～11.79 
8.67～8.96 
5.70～5.89
32 
31
25
24
23
22 
21 
20 
19
18
228 11.80～12.19 
8.97～9.26 
5.90～6.09
33 
31
26
24
23
22 
21 
20 
19
18
236 12.20～12.59 
9.27～9.57 
6.10～6.29
33 
31
26
25
23
22 
21 
20 
19
18
243 12.60～12.99 
9.58～9.87 
6.30～6.49
33 
31
26
25
24
22 
21 
21 
19
18
251 13.00～13.39 
9.88～10.18 
6.50～6.69
33 
32
26
25
24
22 
21 
21 
20
18
258 13.40～13.79 10.19～10.48 
6.70～6.89
34 
32
26
25
24
23 
21 
21 
20
18
266 13.80～14.19 10.49～10.78 
6.90～7.09
34 
32
26
25
24
23 
21 
21 
20
18
274 14.20～14.59 10.79～11.09 
7.10～7.29
34 
32
26
25
24
23 
22 
21 
20
18
281 14.60～14.89 11.10～11.39 
7.30～7.49
34 
32
27
25
24
23 
22 
21 
20
18
 
 
 
3－87


Q/BQB 370－2003 
表A.1（续）断后伸长率表 
试样尺寸 
断后伸长率，％ 
试样宽度，mm 
牌号 
19 
25 
38 
面积 
mm
2 
试样厚度，mm 
S175Ⅰ
S175ⅡS210 S245
S290 S320 S360 S390 S415 S450 S485 S555
289 14.90～15.20 11.40～11.70 
7.50～7.69
34 
32
27
26
24
23 
22 
21 
20
19
296 
 
11.71～12.00 
7.70～7.89
34 
33
27
26
24
23 
22 
21 
20
19
304 
 
12.01～12.30 
7.90～8.09
35 
33
27
26
25
23 
22 
21 
20
19
312 
 
12.31～12.61 
8.10～8.29
35 
33
27
26
25
23 
22 
22 
20
19
319 
 
12.62～12.91 
8.30～8.49
35 
33
27
26
25
23 
22 
22 
21
19
327 
 
12.92～13.22 
8.50～8.69
35 
33
27
26
25
24 
22 
22 
21
19
334 
 
13.23～13.52 
8.70～8.89
35 
33
28
26
25
24 
22 
22 
21
19
342 
 
13.53～13.82 
8.90～9.09
35 
34
28
27
25
24 
23 
22 
21
19
350 
 
13.83～14.13 
9.10～9.29
36 
34
28
27
25
24 
23 
22 
21
19
357 
 
14.14～14.42 
9.30～9.49
36 
34
28
27
25
24 
23 
22 
21
19
365 
 
14.43～14.74 
9.50～9.69
36 
34
28
27
26
24 
23 
22 
21
19
372 
 
14.75～15.03 
9.70～9.89
36 
34
28
27
26
24 
23 
22 
21
19
380 
 
15.04～15.35 9.90～10.09
36 
34
28
27
26
24 
23 
22 
21
20
388 
 
15.36～15.65 10.10～10.29
36 
34
28
27
26
24 
23 
23 
21
20
395 
 
15.66～15.95 10.30～10.49
36 
35
28
27
26
25 
23 
23 
21
20
403 
 
15.96～16.25 10.50～10.69
37 
35
29
27
26
25 
23 
23 
21
20
410 
 
16.26～16.55 10.70～10.89
37 
35
29
27
26
25 
23 
23 
22
20
418 
 
16.56～16.87 10.90～11.09
37 
35
29
28
26
25 
24 
23 
22
20
426 
 
16.88～17.17 11.10～11.29
37 
35
29
28
26
25 
24 
23 
22
20
433 
 
17.18～17.47 11.30～11.49
37 
35
29
28
26
25 
24 
23 
22
20
441 
 
17.48～17.77 11.50～11.69
37 
35
29
28
27
25 
24 
23 
22
20
448 
 
17.78～18.07 11.70～11.89
37 
35
29
28
27
25 
24 
23 
22
20
456 
 
18.08～18.39 11.90～12.09
38 
36
29
28
27
25 
24 
23 
22
20
464 
 
18.40～18.69 12.10～12.29
38 
36
29
28
27
25 
24 
23 
22
20
471 
 
18.70～19.00 12.30～12.49
38 
36
29
28
27
25 
24 
23 
22
20
479 
 
19.01～19.10 12.50～12.69
38 
36
30
28
27
25 
24 
24 
22
20
486 
 
 
12.70～12.89
38 
36
30
28
27
26 
24 
24 
22
21
494 
 
 
12.90～13.09
38 
36
30
29
27
26 
24 
24 
22
21
502 
 
 
13.10～13.29
38 
36
30
29
27
26 
24 
24 
22
21
509 
 
 
13.30～13.49
38 
36
30
29
27
26 
24 
24 
23
21
517 
 
 
13.50～13.69
39 
36
30
29
27
26 
25 
24 
23
21
524 
 
 
13.70～13.89
39 
37
30
29
27
26 
25 
24 
23
21
532 
 
 
14.90～14.09
39 
37
30
29
28
26 
25 
24 
23
21
540 
 
 
14.10～14.29
39 
37
30
29
28
26 
25 
24 
23
21
 
 
 
 
 
3－88

File: 材料工程师/BQB372-2003直缝焊套管.pdf.md
# BQB372-2003直缝焊套管.pdf

宝山钢铁股份有限公司企业标准 
Q/BQB 372－2003 
直缝焊套管用热连轧钢带      代替Q/BQB 372－1999 
 
1 
范围 
本标准规定了直缝焊套管用热连轧钢带的尺寸、外形、技术要求、检验和试验、包装、标志
及质量证明书等。 
本标准适用于宝山钢铁股份有限公司生产的供制造直缝焊石油套管用的热连轧钢带。 
 
2 规范性引用文件 
下列文件中的条款通过本标准的引用而成为本标准的条款。凡是注日期的引用文件，其
随后所有的修改单（不包括勘误的内容）或修订版均不适用于本标准，然而，鼓励根据本标
准达成协议的各方研究是否可使用这些文件的最新版本。凡是不注日期的引用文件，其最新
版本适用于本标准。   
GB/T 222－1984 
钢的化学分析用试样取样法及成品化学成分允许偏差 
GB/T 223 
钢铁及合金化学分析方法 
GB/T 228－2002 
金属材料  室温拉伸试验方法 
GB/T 232－1999 
金属材料  弯曲试验方法 
GB/T 229－1994 
金属夏比冲击试验方法 
GB/T 2975－1998
钢及钢产品力学性能试验取样位置及试样制备 
GB/T 8170－1987
数值修约规则 
Q/BQB 300－2003
热连轧钢板及钢带的包装、标志及质量证明书的一般规定 
Q/BQB 301－2003
热连轧钢板及钢带的尺寸、外形、重量及允许偏差 
 
3 
分类和代号 
3.1 钢带的牌号、公称厚度、用途、产品类别如表1 所示。 
表1 
牌  号 
公称厚度 
mm 
用  途 
产 品 类 别 
J55 
    5.0～11.0 
直缝焊套管用 
热轧钢带 
3.2 按边缘状态分为 
切边       EC 
不切边     EM 
 
4 订货所需信息 
4.1 订货时用户须提供下列信息： 
a) 本企业标准号； 
b) 产品类别； 
 
宝山钢铁股份有限公司2003－06－04 发布                            2003－12－15 实施 
3－92 


Q/BQB 372－2003 
c) 牌号； 
d) 规格； 
e) 边缘状态。 
如在订货合同中未说明边缘状态，按本标准供货的钢带以不切边状态供货。 
4.2 标记示例 
   按Q/BQB372－2003 交货的热轧钢带，牌号J55，厚度9.65mm，宽度1800mm，不切边（EM），
其标记为： 
Q/BQB372－2003,J55 热轧钢带,9.65×1800(EM)×C 
 
5 尺寸、外形、重量及允许偏差 
5.1 钢带的厚度允许偏差应符合表2 的规定。 
5.2 其它尺寸、外形、重量及其允许偏差应符合Q/BQB301 的规定。 
表2 
公称 厚 度   
 mm 
厚 度 允 许 偏 差    
mm 
  5.00～6.71 
+0.40/-0.20 
＞6.71～7.72 
+0.45/-0.20 
＞7.72～8.89 
+0.50/-0.20 
＞8.89～9.65 
+0.55/-0.15 
＞9.65～11.00 
+0.65/-0.10 
 
6 技术要求 
6.1 牌号及化学成分 
6.1.1 牌号及化学成分（熔炼分析）应符合表3 的规定。 
表3 
化  学  成  分 
a      % 
牌号 
C 
Si 
Mn 
P 
S 
Nb
b 
V
b 
Ti
b 
J55 
≤0.20 
≤0.45 
≤1.50 
≤0.025
≤0.020 
≥0.005 
≥0.005 
≥0.005 
a 允许加入≤0.30% Cu 和≤0.25% Ni。 
b 由供方选择,在Nb、V、Ti 三种元素中，或添加其中一种或添加它们的任一组合。 
 
6.1.2  钢带的成品化学成分与表3 比较，允许偏差应符合表4 的规定。 
表4 
元素 
C 
Si 
Mn 
P 
S 
Nb 
V 
Ti 
允许偏差% 
+0.04 
+0.10 
+0.10 
+0.01
+0.01 
-0.000 
-0.000 
-0.000 
 
6.2  钢的冶炼方法 
     钢带所采用的钢为氧气转炉冶炼的镇静钢。 
 
 
3－93


Q/BQB 372－2003 
6.3  交货状态 
     钢带以热轧状态交货。 
6.4  力学性能 
6.4.1  钢带的力学性能应符合表5 的规定。 
表5 
拉 伸 试 验a 
V 型冲击试验a,b 
牌号 
屈服强度 
R t  0.5 
MPa 
抗拉强度 
Rm 
MPa 
断后伸长率 
（L0＝50mm，b＝38mm）
% 
试样尺寸 
mm×mm 
－10℃冲击功 
J 
7.5×10.0 
≥42 
J55 
380～550 
≥520 
≥24 
5.0×10.0 
≥28 
a 表中所列拉伸、冲击试验规定值适用于纵向试样。 
b 冲击试验适用于厚度≥6.0mm 的产品。表中规定的冲击功值为一组三个试样试验结果的平均值，允许其中
一个试验值小于规定值，但不得小于规定值的75％。 
 
6.4.2  经供需双方协议，可进行180°弯曲试验，试样宽度b=35mm，弯心直径d=2a。弯曲试验
后，试样外侧面不得有肉眼可见的裂纹。 
6.5  表面质量 
6.5.1  钢带表面不得有裂纹、结疤、折叠、气泡和夹杂等对使用有害的缺陷，钢带不得有分层。 
6.5.2  钢带表面允许有深度（或高度）不超过钢板厚度公差之半的麻点、凹面、划痕等轻微、
局部的缺陷，但应保证钢带允许的最小厚度。 
6.5.3  对于钢带，由于没有机会切除带缺陷部分，所以允许带有若干不正常的部分，但有缺陷
的部分不得超过每卷总长度的6％。 
 
7  检验和试验 
7.1  钢带的外观用肉眼检查。 
7.2  钢带的尺寸和外形应用合适的测量工具检查。 
7.3  每批钢带所需检验项目的试样数量、取样方法、试验方法应符合表6 的规定。 
表6 
序 号 
检 验 项 目 
试样数量，个 
取 样 方 法 
试 验 方 法 
1 
化学分析 
1（每炉） 
GB/T 222 
GB/T 223 
2 
拉伸试验 
1 
GB/T 2975 
GB/T 228 
3 
弯曲试验(协议) 
1 
GB/T 2975 
GB/T 232 
4 
冲击试验 
1 组（3 个） 
GB/T 2975 
GB/T 229 
 
7.4 取样频率 
7.4.1 化学成分分析的取样频率 
    按炉对化学成分进行熔炼分析。 
7.4.2 力学性能和工艺性能的取样频率 
钢带应按批验收，每批应由重量不大于70 吨的同炉号、同牌号、同厚度规格、同产品形态
 
3－94


Q/BQB 372－2003 
的钢带组成。 
注:经双方协商,可另行确定检验批重量。 
7.5 力学性能和工艺性能的取样位置 
    试样在轧制钢带头尾6.0m 以外处截取,并取自钢带宽度的1/4 处。 
7.6  复验 
7.6.1 如冲击试验结果不符合规定要求,可以在同一取样产品上另取三个试样进行复验,这时,前
后六个试样的试验结果(平均值)应不小于规定值,并且其中低于规定值的试样最多只能有二个,
只允许其中一个值小于规定值的70%。 
7.6.2 如拉伸和弯曲试验结果不符合标准要求时，则从同一批中再任取双倍数量的试样进行该不
合格项目的复验。 
7.6.3 复验结果（包括该项目试验所要求的所有指标）合格，则整批合格。复验结果（包括该项
目试验所要求的所有指标）即使有一个指标不合格，则复验不合格。 
7.6.4 如复验不合格，则已做试验且试验结果不合的单件不能验收，但该批材料中未做试验的单
件可逐件重新提交试验和验收。 
 
8  数值修约规则按GB/T 8170 的规定。 
 
9  包装、标志和质量证明书 
9.1  钢带的包装、标志和质量证明书应符合Q/BQB300 的规定。 
9.2  通常情况下,钢带包装重量应≤43.6 吨。 
 
                                                        
 
 
附加说明： 
本标准代替Q/BQB 372－1999。 
本标准与Q/BQB 372－1999 相比主要变化如下： 
—— 规范性引用文件中引用了Q/BQB300－2003、Q/BQB301－2003、GB/T 8170－1987； 
—— 将钢带允许带有的缺陷部分不得超过每卷总长度“8％”修改为“6％”； 
—— 修改了复验规定。 
本标准由宝山钢铁股份有限公司制造管理部提出。 
本标准由宝山钢铁股份有限公司制造管理部起草。 
本标准起草人 黄锦花 。           
本标准于1993 年首次发布，1999 年第一次修订。 
 
3－95
