Repository: kujaxr/obsidian-vault

File: 材料工程师/BQB390-2003花纹钢板.pdf.md
# BQB390-2003花纹钢板.pdf

宝山钢铁股份有限公司企业标准 
Q/BQB 390－2003 
热连轧花纹钢板及钢带       代替Q/BQB 390－1999 
 
1 
范围 
本标准规定了热连轧扁豆形花纹钢板及钢带的尺寸、外形、技术要求、检验和试验、包装、
标志及质量证明书等。 
本标准适用于宝山钢铁股份有限公司生产的扁豆形花纹热连轧钢带以及由此横切成的钢板，
以下简称钢板及钢带。 
 
2 规范性引用文件 
   下列文件中的条款通过本标准的引用而成为本标准的条款。凡是注日期的引用文件，其随后
所有的修改单（不包括勘误的内容）或修订版均不适用于本标准，然而，鼓励根据本标准达成协
议的各方研究是否可使用这些文件的最新版本。凡是不注日期的引用文件，其最新版本适用于本
标准。 
GB/T 222－1984 
钢的化学分析用试样取样法及成品化学成分允许偏差 
GB/T 223 
钢铁及合金化学分析方法 
GB/T 228－2002 
金属材料  室温拉伸试验方法 
GB/T 232－1999 
金属材料  弯曲试验方法 
GB/T 229－1994 
金属夏比冲击试验方法 
GB/T 2975－1998
钢及钢产品力学性能试验取样位置及试样制备 
GB/T 8170－1987
数值修约规则 
Q/BQB 300－2003
热连轧钢板及钢带的包装、标志及质量证明书的一般规定 
Q/BQB 301－2003
热连轧钢板及钢带的尺寸、外形、重量及允许偏差 
 
3 分类和代号 
3.1  钢板及钢带的牌号、公称厚度及用途如表1 所示。 
表1 
牌  号 
公称厚度(基本厚度) 
mm 
用  途 
BCP 270 
3.0～10.0 
BCP 340 
5.0～10.0 
BCP 400 
5.0～10.0 
建筑、船体结构用面板 
3.2 按边缘状态分为 
切边      EC 
不切边    EM 
 
 
宝山钢铁股份有限公司2003－06－04 发布                              2003－12－15 实施 
3－96 


Q/BQB 390－2003 
3.3 按产品类别分为 
热轧钢带 
热轧钢板 
 
4 
订货所需信息 
4.1 订货时用户须提供下列信息： 
a) 本企业标准号； 
b) 产品类别； 
c) 牌号； 
d) 尺寸规格； 
e) 边缘状态。 
如在订货合同中未说明边缘状态，按本标准供货的产品以不切边状态供货。 
4.2 标记示例 
    按Q/BQB390－2003 交货的热轧钢板，牌号BCP400，厚度6.0mm，宽度1400mm，长度3000mm，
其标记为： 
Q/BQB390－2003，BCP400 热轧钢板，6.0×1400(EM)×3000 
 
5  尺寸、外形、重量及允许偏差 
5.1  扁豆形花纹钢板及钢带的公称尺寸按表2 规定。 
                                     表2  
产品类别 
公称厚度（基本厚度）
mm 
公称宽度 
mm 
公称长度 
mm 
热轧钢带 
- 
热轧钢板 
3.0～10.0 
1200～1400 
4000～8000 
 
5.2 经供需双方协议可供应表2 以外尺寸的扁豆形花纹钢板及钢带。 
5.3 扁豆形花纹钢板及钢带的花纹尺寸、外形和花纹布置如图1 所示。 
 
 
 
 
 
3－97 


Q/BQB 390－2003 
5.4  花纹钢板及钢带的公称厚度（基本厚度）、厚度允许偏差和纹高允许范围应符合表3 规定。 
                                    表3                                 mm 
公称厚度 
（基本厚度） 
厚度允许偏差 
纹高允许范围 
3.0 
3.5 
±0.30 
0.6～1.5 
4.0 
4.5 
±0.40 
0.8～1.7 
5.0 
6.0 
＋0.40 
－0.50 
8.0 
10.0 
＋0.50 
－0.70 
1.2～2.0 
 
5.5 花纹钢板及钢带的宽度、钢板长度允许偏差应分别符合表4 和表5 规定。 
                                      表4                                   mm  
边缘状态 
宽 度 允 许 偏 差 
不切边 
＋20 
0 
切边 
＋8 
0 
                                       
                                      表5                                   mm 
公 称 长 度 
长 度 允 许 偏 差 
≤6000 
＋25 
0 
＞6000 
＋40 
0 
 
5.6 花纹钢板的不平度应符合表6 规定。 
                                       表6                                  mm  
公称厚度 
（基本厚度） 
不平度 
测量长度 
3.0～4.0 
≤10 
＞4.0～6.0 
≤9 
＞6.0～10.0 
≤8 
1000 
 
5.7  其它尺寸、外形及允许偏差按Q/BQB 301 规定。 
5.8  花纹钢板及钢带按实际重量交货。 
 
6  技术要求 
6.1 牌号及化学成分 
6.1.1  钢的牌号及化学成分（熔炼分析）应符合表7 的规定。 
6.1.2  钢板及钢带的成品化学成分允许偏差应符合GB/T 222 的规定。 
 
 
3－98 


Q/BQB 390－2003 
表7 
化  学  成  分      % 
牌 号 
C 
Mn 
P 
S 
BCP 270 
≤0.15 
≤0.60 
≤0.040 
≤0.040 
BCP 340 
≤0.17 
≤1.20 
≤0.040 
≤0.040 
BCP 400 
≤0.20 
≤1.20 
≤0.040 
≤0.040 
 
6.2 钢的冶炼方式 
钢板及钢带所用的钢为氧气转炉冶炼的镇静钢。 
6.3 力学性能 
力学性能不作保证。如需方有要求并在合同中注明，可进行拉伸、弯曲试验，其性能指标按
表8 规定。 
表8 
拉 伸 试 验a，b 
牌 号 
下屈服强度d 
MPa 
抗拉强度 
MPa 
断后伸长率 
 L0=5.65
0
S
 
% 
90°弯曲试验a，c 
弯心直径 
BCP 270 
— 
≥270 
≥33 
1a 
BCP 340 
≥225 
≥340 
≥26 
1.5a 
BCP 400 
≥245 
≥400 
≥24 
3a 
a 拉伸和弯曲试样取纵向试样。 
b 拉伸试样上应保持原有花纹板面，强度计算按基本厚度。 
c 弯曲试验时，钢板的花纹面应置于内侧面，试样厚度为基本厚度。试样宽度b≥20mm，仲裁试验时b＝20mm。
d屈服现象不明显时，采用Rp0.2。 
 
6.4 交货状态 
    花纹钢板及钢带以热轧状态交货。 
6.5 表面质量 
6.5.1 花纹钢板及钢带表面不得有气泡、结疤、拉裂、折叠和夹杂，钢板及钢带不得有分层。 
6.5.2 钢板及钢带表面允许有薄层氧化铁皮、铁锈、由于氧化铁皮脱落所形成的不显著的表面粗
糙和高度不超过厚度公差之半的其它局部缺陷。花纹应完整无损。花纹上允许有高度不超过厚度
公差之半的局部、轻微的毛刺。 
 
7 检验和试验 
7.1 钢板及钢带的外观用肉眼检查。 
7.2 钢板及钢带的尺寸和外形应用合适的测量工具检查。 
7.3 钢板及钢带的基本厚度和纹高，在宽度方向距边部不小于40mm 处测量。成卷供货时，两端
不考核外观、尺寸的总长度为： 
90 
基本厚度（mm） 
（m）或20m，取其中较小者。 
7.4 每批钢板及钢带所需检验项目的试样数量、取样方法、试验方法应符合表9 的规定。 
 
 
3－99 


Q/BQB 390－2003 
表9 
序 号 
检 验 项 目 
试样数量，个 
取 样 方 法 
试 验 方 法 
1 
化学分析 
1（每炉） 
GB/T 222 
GB/T 223 
2 
拉伸试验(协议) 
1 
GB/T 2975 
GB/T 228 
3 
弯曲试验(协议) 
1 
GB/T 2975 
GB/T 232 
 
7.5  取样频率 
7.5.1 化学成分分析的取样频率 
    按炉对化学成分进行熔炼分析。 
7.5.2  力学性能和工艺性能的取样频率 
如需方要求保证钢板力学性能和工艺性能,则钢板应按批验收，每批应由不大于70 吨同炉
号、同牌号、同厚度规格、同产品形态的钢板或钢带组成。 
7.6 力学和工艺性能试样的取样位置 
    试样取自钢板宽度的1/4 处。 
7.7 复验 
7.7.1 如有某一项试验结果不符合标准要求，则从同一批中再任取双倍数量的试样进行该不合格
项目的复验。 
7.7.2 复验结果（包括该项目试验所要求的所有指标）合格，则整批合格。复验结果（包括该项
目试验所要求的所有指标）即使有一个指标不合格，则复验不合格。 
7.7.3 如复验不合格，则已做试验且试验结果不合的单件不能验收，但该批材料中未做试验的单
件可逐件重新提交试验和验收。 
 
8  数值修约规则按GB/T 8170 的规定。 
 
9  包装、标志及质量证明书 
9.1 钢板及钢带的包装、标志和质量证明书应符合Q/BQB300 的规定。 
9.2 按本标准供货的钢板包装重量通常为≤10.0 吨，钢带包装重量通常为≤43.6 吨。 
 
                                                      
 
附加说明： 
本标准代替Q/BQB 390－1999。 
本标准与Q/BQB 390－1999 相比主要变化如下： 
—— 规范性引用文件中引用了Q/BQB300－2003、Q/BQB301－2003、GB/T 8170－1987； 
—— 根据用户使用和实际生产情况，适当调整了纹高； 
—— 修改了力学性能和工艺性能的组批规定和复验规定。 
本标准由宝山钢铁股份有限公司制造管理部提出。 
本标准由宝山钢铁股份有限公司制造管理部起草。 
本标准起草人 黄锦花 。           
本标准于1994 年首次发布，1999 第一次修订。 
 
3－100

File: 材料工程师/BQB391-2008企标格式发布.pdf.md
# BQB391-2008企标格式发布.pdf

宝山钢铁股份有限公司企业标准 
Q/BQB 391－2008 
高强度结构用热连轧钢板及钢带 
1  范围 
本标准规定了高强度结构用热连轧钢板及钢带的尺寸、外形、技术要求、试验和检验、包装、
标志及质量证明书等。 
本标准适用于宝山钢铁股份有限公司梅钢生产的高强度结构用热连轧钢带以及由此横切成的钢
板，以下简称钢板及钢带。产品适用于建筑、工程机械、桥梁、船舶、车辆等焊接结构件。 
2  规范性引用文件 
下列文件中的条款通过本标准的引用而成为本标准的条款。凡是注日期的引用文件，其随后所
有的修改单（不包括勘误的内容）或修订版均不适用于本标准，然而，鼓励根据本标准达成协议的
各方研究是否可使用这些文件的最新版本。凡是不注日期的引用文件，其最新版本适用于本标准。 
GB/T 222－2006 
钢的成品化学成分允许偏差 
GB/T 223 
钢铁及合金化学分析方法 
GB/T 228－2002 
金属材料  室温拉伸试验方法 
GB/T 229－1994 
金属夏比冲击试验方法 
GB/T 232－1999 
金属材料  弯曲试验方法 
GB/T 2975－1998 
钢及钢产品力学性能试验取样位置及试样制备 
GB/T 4336－2002 
碳素钢和中低合金钢火花源原子发射光谱分析方法（常规法） 
GB/T 17505－1998 
钢及钢产品交货一般技术要求 
GB/T 20066－2006 
钢和铁 化学成分测定用试样的取样和制样方法 
Q/BQB 300 
热连轧钢板及钢带的包装、标志及质量证明书的一般规定 
Q/BQB 301 
热连轧钢板及钢带的尺寸、外形、重量及允许偏差 
3  一般技术要求 
除非本标准另有规定，否则按本标准供货的钢板及钢带应符合GB/T 17505 的相应要求。 
4  分类和代号 
4.1 钢板及钢带的牌号、公称厚度及用途如表1 所示。 
表1 
牌号 
公称厚度，mm 
用途 
Q350D  （MDB350） 
2.0～12.7 
Q400D  （MDB400） 
2.5～12.7 
Q450D  （MDB450） 
3.0～12.7 
焊接结构用 
注：括号内的牌号可使用至2008 年年底。 
4.2 按边缘状态分为 
切边     EC 
不切边   EM 
宝山钢铁股份有限公司   2008－3－10 发布                            2008－3－15 实施 
3－110 


Q/BQB 391－2008 
5  订货所需信息 
5.1 订货时用户需提供下列信息: 
a) 本企业标准号； 
b) 产品类别； 
c) 牌号； 
d) 规格及尺寸（厚度）精度； 
e) 边缘状态； 
f）用途； 
g）检验文件类型。 
5.2 在订货合同中的省略事项 
    订货时，未说明尺寸精度时，以Q/BQB301 中普通厚度精度交货；未说明边缘状态时，钢带以
不切边状态交货，钢板以切边状态交货；未说明检验文件类型时，由供方选择。 
6   尺寸、外形、重量及允许偏差 
尺寸、外形、重量及允许偏差应符合Q/BQB 301 的规定。 
7  技术要求 
7.1 牌号及化学成分 
7.1.1 钢的牌号及化学成分（熔炼分析）应符合表2 的规定。 
表2 
化  学  成  分 （熔 炼 分 析）
a
牌号 
C 
Si 
Mn 
P 
S 
Q350D（MDB350） 
≤0.18 
≤0.50 
≤1.50 
≤0.025 
≤0.020 
Q400D（MDB400） 
≤0.18 
≤0.50 
≤1.60 
≤0.025 
≤0.020 
Q450D（MDB450） 
≤0.18 
≤0.50 
≤1.70 
≤0.025 
≤0.020 
a 为改善钢的性能，可添加其它合金元素。 
7.1.2 钢中残余元素的含量应符合下列规定： 
Cu≤0.20%, Cr≤0.15%, Ni≤0.15%, 但在供方能保证钢中残余元素Cu、Cr、Ni 的含量符合上
述规定时，可不进行这些元素的化学分析。 
7.1.3 钢板及钢带的成品化学成分允许偏差应符合GB/T 222 的规定。 
7.2 冶炼方法 
 钢板及钢带所用的钢采用氧气转炉冶炼。 
7.3 交货状态 
钢板及钢带以热轧或控轧状态交货。 
7.4 力学和工艺性能 
7.4.1 钢板及钢带的力学和工艺性能应符合表3 的规定。 
7.4.2 弯曲试验后，试样的外侧面不得有肉眼可见的裂纹。供方如能保证弯曲试验合格，可不进行
试验。 
7.4.3 冲击功值为一组三个试样试验结果的平均值，允许其中一个试样的试验结果小于规定值，但
 
3－111


Q/BQB 391－2008 
不得小于规定值的70%。 
7.4.4 冲击试验适用于厚度不小于6mm 的产品。厚度≥12mm 的产品采用10mm×10mm×55mm 标准试
样，冲击试验值应符合表3 的规定；厚度>8mm～11mm 的产品采用7.5mm×10mm×55mm 小尺寸试样，
冲击试验值不小于表3 规定值的75%；厚度≥6～8mm 的产品采用5mm×10mm×55mm 小尺寸试样，冲
击试验值不小于表3 规定值的50%。 
7.5 根据需方要求，经供需双方协商并在合同中规定，可补充进行其它检验项目，如成品分析、晶
粒度、非金属夹杂等。 
表3 
拉伸试验
a
夏比V 型 
冲击试验
b  
180° 
弯曲试验
c
牌号 
下屈服强度
ReL(MPa) 
抗拉强度 
Rm(MPa) 
断后伸长率 
A % 
-20℃冲击功 
（J） 
b≥35mm 
d-弯心直径 
a-试样厚度 
Q350D（MDB350） 
≥350 
≥470 
≥23 
≥40 
d=2a 
Q400D（MDB400） 
≥400 
≥510 
≥22 
≥40 
d=2a 
Q450D（MDB450） 
≥450 
≥550 
≥20 
≥40 
d=2a 
a 拉伸试验取横向试样，屈服现象不明显时，采用Rp0.2；  
b  冲击试验取纵向试样； 
c弯曲试验取横向试样，仲裁试验时试样宽度为35mm。 
7.6 表面质量 
7.6.1 钢板及钢带表面不得有裂纹、结疤、折叠、气泡和夹杂等对使用有害的缺陷，钢板及钢带不
得有分层。 
7.6.2 钢板及钢带表面允许有深度（或高度）不超过钢板厚度公差之半的麻点、凹面、划痕等轻微、
局部的缺陷，但应保证钢板及钢带允许的最小厚度。 
7.6.3 对于钢带，由于没有机会切除带缺陷部分，所以允许带有若干不正常的部分，但有缺陷的部
分不得超过每卷总长度的6％。 
8  检验和试验 
8.1 钢板及钢带的外观用肉眼检查。 
8.2 钢板及钢带的尺寸和外形应用合适的测量工具检查。 
8.3 质量证明书的检验文件类型在选用规定的检验和试验时，应符合8.4～8.6 条款规定。 
8.4 每批钢板及钢带所需检验项目的试样数量、取样方法、试验方法应符合表4 的规定。 
表4 
序 号 
检 验 项 目 
试样数量，个 
取 样 方 法 
试 验 方 法 
1 
化学分析
a
1（每炉） 
GB/T 20066 
GB/T 223，GB/T4336 
2 
拉伸试验 
1 
GB/T 2975 
GB/T 228 
3 
弯曲试验 
1 
GB/T 2975 
GB/T 232 
4 
冲击试验 
1 组（3 个） 
GB/T 2975 
GB/T 229 
a 对化学成分进行仲裁试验时，按GB/T223。 
8.5 取样频率 
 
3－112


Q/BQB 391－2008 
8.5.1 化学成分分析的取样频率 
    按炉对化学成分进行熔炼分析。 
8.5.2 力学性能和工艺性能的取样频率 
钢板及钢带应按批验收，每批应由重量不大于80 吨的同炉号、同牌号、同厚度规格、同交货状
态的钢板或钢带组成。经供需双方协商,可另外确定检验批重量。 
8.6 复验 
8.6.1 如冲击试验结果不符合规定要求,可以在同一取样产品上另取三个试样进行复验,此时,前后
六个试样的试验结果(平均值)应不小于规定值,并且其中低于规定值的试样最多只能有二个,只允许
其中一个值小于规定值的70%。 
8.6.2 如拉伸和弯曲试验结果不符合标准要求时，则从同一批中再任取双倍数量的试样进行该不合
格项目的复验。 
8.6.3 复验结果（包括该项目试验所要求的所有指标）合格，则整批合格。复验结果（包括该项目
试验所要求的所有指标）即使有一个指标不合格，则复验不合格。 
8.6.4 如复验不合格，则已做试验且试验结果不合的单件不能验收，但该批材料中未做试验的单件
可逐件重新提交试验和验收。 
9  包装、标志和质量证明书 
9.1 钢板及钢带的包装、标志和质量证明书应符合Q/BQB300 的规定。 
9.2 包装重量通常应符合表5 的规定。 
表5 
产品类别 
包装重量  t 
热轧钢带 
≤43.6 
热轧钢板 
≤10.0 
 
 
 
 
 
附加说明： 
本标准由宝山钢铁股份有限公司梅钢公司提出。 
本标准由宝山钢铁股份有限公司梅钢公司起草。 
本标准起草人：胡恒法、裴新华、穆海玲。 
本标准于2008 年首次发布。 
 
3－113

File: 材料工程师/BQB400-2003包装.pdf.md
# BQB400-2003包装.pdf

宝山钢铁股份有限公司企业标准 
冷轧产品的包装、标志及质量证明书   Q/BQB 400-2003 
代替Q/BQB 400-2002 
1  范围 
本标准规定了宝山钢铁股份有限公司生产的冷连轧钢板及钢带、涂镀钢板及钢带、冷轧无取向电
工钢带(卷)的包装、标志及质量证明书的要求。钢带亦称为钢卷。 
 
2  钢板及钢卷应包装整齐、捆扎结实，标志应粘贴牢固、字迹应清晰。 
 
3  钢板的包装 
3.1 
钢板的包装类型及方式示于表1 和图1～图7。 
表 1 
类型及适
用产品 
包 装 方 式 
适用范围 
标 志 
捆(包)重量
（吨） 
 
1   
(图1) 
1.裸露包装； 
2.用上、下盖板包裹； 
3.角部捆扎处衬护角； 
4.捆扎道次：纵横各不少于3 道； 
5.用垫木或钢木托架。 
 
附近地区的直接
用户 
 
2 
(图2)  
1.用专用防锈纸或中性纸包裹； 
2.用塑料薄膜覆盖； 
3.用上、下盖板和侧护板包裹； 
4.捆扎道次：纵横各不少于3 道； 
5.用垫木或钢木托架。 
 
市内及江浙一带
用户 
 
3 
(图3) 
 
 
 
冷
轧
、
镀
锌
及
彩
涂 
钢
板 
1.用专用防锈纸或中性纸包裹； 
2.用塑料薄膜覆盖； 
3.用包装铁盒罩盖包装（含浅盒加侧护板包装
和全盒式包装）； 
4.捆扎道次：纵横各不少于3 道； 
5.用垫木或钢木托架。 
 
需远途运输、出口
的产品 
标签不少
于二个 
3.0～5.0 
内 包 装 
外 包 装 
 
 
 
4 
(图4) 
 
 
电 
镀 
锡 
钢
板 
1.上面和侧面用防锈包装纸
进行全封闭包装; 
2.防锈纸接缝用胶带纸搭接; 
3.上下各用一张保护板保护; 
4.上下各放一张瓦楞纸; 
5.用木台。 
1.板包各边部
使用护角； 
2.纵、横各不少
于1 根捆带，
周向不少于1
根捆带，免扣
打捆； 
 
适用于本市及附
近地区的直接用
户。 
标签不少
于二个，粘
贴怕湿、向
上和小心
轻放标志。 
0.5～2.3 
宝山钢铁股份有限公司    2003－06－04 发布                           2003－12－15 实施
4―1 


Q/BQB 400－2003 
表 1 (续) 
包 装 方 式 
类型及适
用产品 
内 包 装 
外 包 装 
适用范围
标 志 
捆(包)重量
（吨） 
5 
(图5) 
1.上面和侧面用防锈包装纸进行
全封闭包装; 
2.防锈纸接缝用胶带纸搭接; 
3.上下各用一张保护板保护; 
4.上下各放一张瓦楞纸; 
5.板包竖边部使用边部护角; 
6.周向捆带不少于1 根,免扣打
捆; 
7.用木台。 
1.用侧护板和
铁盒； 
2.纵、横各不
少于2 根捆
带，周向不
少于1 根捆
带，免扣打
捆。 
 
 
适用于周
转少、气候
条件好的
环境。 
6 
(图6) 
1.上面和侧面用防锈包装纸进行
全封闭包装; 
2.防锈纸接缝用胶带纸搭接; 
3.上下各用一张保护板保护; 
4.上下各放一张瓦楞纸; 
5.板包各边部使用护角; 
6.纵、横、周向捆带各不少于1
根,免扣打捆; 
7.用木台。 
1.用侧护板和
铁盒； 
2.纵、横各不
少于2 根捆
带，周向不
少于1 根捆
带，免扣打
捆。 
 
 
适用于远
距离运输
7 
(图7) 
电 
 
 
镀 
 
 
锡 
 
 
钢 
 
 
板 1.上面和侧面用防锈包装纸进行
全封闭包装; 
2.防锈纸接缝用胶带纸搭接; 
3.上下各用一张保护板保护; 
4.上下各放一张瓦楞纸; 
5.板包各边部使用护角; 
6.纵、横、周向捆带各不少于1
根,免扣打捆; 
7.用木台。 
1. 用侧护板
和铁盒； 
2. 纵、横各不
少于2 根
捆带，周向
不少于1
根捆带，免
扣打捆。 
 
适用于镀
锡花边板
 
标签不少于二
个，并粘贴怕
湿、向上和小心
轻放标志。 
0.5～2.3 
 
3.2 钢板的包装类型(方式)由需方选择。如需方未选定包装类型(方式)，则由供方确定合适的包装类型
(方式)；如需方对捆（包）重量有特殊要求，可经供需双方协商确定并在合同中注明。 
 
4 钢卷的包装 
4.1 钢卷的卧式包装类型及方式示于表2 和图8～图10。 
4.2 钢卷的立式包装类型及方式示于表3 和图11～图13。 
4.3 钢卷包装类型(方式)中，如果是由纵切钢带合并成一包，捆（包）重量指该包所有纵切钢带的重
量之和。 
4.4 钢卷的包装类型（方式）由需方选择。如需方未选定包装类型，则由供方确定合适的包装类型(方
式)；如需方对捆（包）重量有特殊要求，可经供需双方协商确定并在合同中注明。
4―2 


Q/BQB 400－2003 
表  2 
类型及适用
产品 
包 装 方 式 
适用范围
标 志 
捆(包)重量
（吨） 
 
8 
(图8) 
1. 内、外圈用专用防锈纸或中性纸包裹； 
2. 外周加外周包板； 
3. 捆扎处加纸外护角； 
4. 端部加铁内护角； 
5. 捆扎道次：径向、圆周各不少于3 道。 
适用于本
市及附近
直接用户
 
9 
(图9)  
1. 内、外圈用专用防锈纸或中性纸包裹； 
2. 端部加纸内、外护角； 
3. 内、外圈分别用外周包板和内周护板封闭包装； 
4. 端部加铁圆护板，铁内、外护角； 
5. 捆扎道次：径向、圆周不少于3 道； 
国内北方
市场 
 
10 
(图10) 
所
有
产
品 
1.内、外圈用专用防锈纸或中性纸包裹； 
2.加塑料套； 
3.端部加纸内、外护角，圆护瓦楞纸； 
4.用外周瓦楞纸； 
5.内、外用外周包板和内周护板封闭包装； 
6.端部加铁圆护板，铁内、外护角； 
7.捆扎道次：径向、圆周不少于3 道。 
国内南方
市场 
标签不少
于二个，并
粘贴怕湿、
小心轻放、
向上或开
卷方向标
志。 
3.0～15.0
 
表  3 
类型及适用产品 
包 装 方 式 
适用范围
标 志 
捆(包)重量
（吨） 
11 
(图11) 
电工钢 
1.分条钢卷之间加缓冲材料； 
2.用电工钢专用防锈纸进行全封闭包装； 
3.用塑料套全封闭包装； 
4.外周加外周包板； 
5.顶部加纸外护角圆盒盖； 
6.底部加圆形瓦楞纸； 
7.捆扎道次：周向不少于3 道，十字2 道； 
8.立式木托架。 
适用于本
市及附近
直接用户 
12 
(图12) 
非电工钢 
1.用专用防锈纸或中性纸全封闭包装； 
2.用塑料套全封闭包装； 
3.端部加纸内、外护角； 
4.底部使用铁外护角和圆护铁板； 
5.外周加外周包板； 
6.顶部使用圆盒盖和铁外护角； 
7.捆扎道次：周向不少于3 道，十字2 道； 
8.立式木托架。 
适用于远
距离运输 
13 
(图13) 
电工钢 
1. 用电工钢专用防锈纸全封闭包装; 
2. 用塑料套全封闭包装; 
3. 外周加外周包板; 
4. 顶部加纸外护角、圆盒盖和铁外护角； 
5. 底部加圆形瓦楞纸； 
6. 捆扎道次：周向不少于3 道，十字2 道； 
7. 立式木托架。 
可用于远
距离运输 
1. 标签不
少于二
个； 
2. 粘贴怕
湿、小心
轻放和
开卷方
向标志。 
3.0～15.0
4―3 


Q/BQB 400－2003 
1－托架；2－下盖板；3－钢板；4－上盖板；        1－托架；2－下盖板；3－钢板；4－防锈纸；5－塑料薄膜； 
5－横向捆带；6－纵向捆带；7－护角；8－锁扣      6－侧护板；7－上盖板；8－横向捆带；9－纵向捆带；10－锁扣 
图1  钢板包装                                          图2  钢板包装 
1－托架；2－下盖板；3－钢板；4－防锈纸；5－塑料薄膜； 
6－铁盒盖；7－横向捆带；8－纵向捆带；9－锁扣         
图3  钢板包装 
                   （内包装）                                          （外包装） 
1－木台；2－下盖板；3－钢板；4－上盖板；5－底部瓦楞纸；6－防锈纸；7－上部瓦楞纸；8－边部护角； 
9－上部护角；10－下部护角；11－周向捆带；12－横向捆带；13－纵向捆带 
图 4  钢板包装 
4―4 


Q/BQB 400－2003 
 
 
                       （内包装）                                       （外包装） 
1－木台；2－下盖板；3－钢板；4－上盖板；5－底部瓦楞纸；6－防锈纸；7－上部瓦楞纸；8－边部护角； 
9－周向捆带（内）；10－围板；11－铁盒；12－周向捆带（外）；13－横向捆带（外）；14－纵向捆带（外） 
图 5  钢板包装 
                       
              （内包装）                                      （外包装） 
1－木台；2－底板；3－钢板；4－盖板；5－底部瓦楞纸；6－防锈纸；7－上部瓦楞纸；8－边部护角； 
9－上部护角；10－下部护角；11－周向捆带（内）；12－横向捆带（内）；13－纵向捆带（内）14－围板； 
15－铁盒；16－周向捆带（外）；17－横向捆带（外）；18－纵向捆带（外） 
图6  钢板包装 
                      (内包装)                                      (外包装) 
1－木台；2－底板；3－钢板；4－盖板；5－底部瓦楞纸； 6－防锈纸；7－上部瓦楞纸； 
8－端面瓦楞纸；9－边部护角；10－上部护角；11－下部护角；12－周向捆带（内）；13－横向捆带（内）； 
14－纵向捆带（内）；15－围板；16－铁盒；17－周向捆带（外）；18－横向捆带（外）；19－纵向捆带（外） 
图 7  钢板包装
4―5 


Q/BQB 400－2003 
 
1－钢卷；2－外周防锈纸；3－内芯防锈纸；4－铁内护角；5－外周包板；6－纸外护角；7－周向捆带； 
8－径向捆带；9－锁扣垫片；10－锁扣 
图8  钢卷包装 
 
1－钢卷；2－外周防锈纸；3－内芯防锈纸；4－纸内护角；5－纸外护角；6－铁圆护板；7－铁内护角； 
8－铁外护角；9－外周包板；10－内周护板；11－周向捆带；12－径向捆带；13－锁扣垫片；14－锁扣 
图9  钢卷包装 
1－钢卷；2－外周防锈纸；3－内芯防锈纸；4－纸内护角；5－纸外护角；6－塑料套；7－外周瓦楞纸； 
8－圆护瓦楞纸；9－外周包板；10－内周护板；11－铁圆护板；12－铁外护角；13－铁内护角；14－周向捆带；
15－径向捆带；16－锁扣垫片；17－锁扣 
图10  钢卷包装
4―6 


Q/BQB 400－2003 
 
1－分条钢卷；2－缓冲材料；3－外周防锈纸；4－塑料套；5－纸外护角；6－圆形瓦楞纸；7－外周包板； 
8－圆盒盖；9－铁外护角；10－周向捆带；11－十字捆带；12－十字锁扣；13－锁扣垫片；14－托架； 
15－锁扣 
图11  钢卷立式包装 
 
 
1－钢卷；2－外周防锈纸；3－内芯防锈纸；4－塑料套；5－纸外护角；6－纸内护角；7－外周包板； 
8－铁外护角； 9－圆护铁板；10－圆盒盖；11－十字锁扣；12－周向捆带；13－十字捆带； 
14－锁扣垫片；15－托架；16－锁扣 
                                                   图12  钢卷立式包装 
4―7 


Q/BQB 400－2003 
  
 
 
1－钢卷；2－外周防锈纸；3－塑料套；4－纸外护角；5－圆形瓦楞纸；6－外周包板；7－铁外护角； 
8－圆盒盖；9－十字锁扣；10－周向捆带；11－十字捆带；12－锁扣垫片；13－托架；14－锁扣 
图13  钢卷立式包装 
5  标志 
标志按需要应包括：商标、供方名称、品名、标准、规格、捆包号、用户合同号、炉号、镀层重量、
颜色、生产日期、计重方式、净重、毛重、收货单位、防护标志等。 
 
6 质量证明书 
每批交货的钢板及钢带（钢卷）必须开具质量证明书。质量证明书上按需要应注明：商标、供方名
称、品名、标准、产品规格、钢卷号或捆包号、用户合同号、炉号、颜色、重量、订货单位、件数、标
准中规定的各项试验的结果、交货日期、质量证明书签发日期、质量管理部门负责人的签字等。 
4―8 


Q/BQB 400－2003 
附录A  
（资料性附录） 
包装材料的规定 
A.1 捆包所用的包装材料可参考表A.1 所示。 
表A.1 
品   种 
包装材料的规定 
 
冷
轧
、
涂
镀
及
彩
涂 
产
品 
 
1. 外圈采用产品专用防锈纸，内芯采用中性纸； 
2. 护角：3～5mm 纸护角； 
3. 垫木：横木（80×80mm），纵木（80×120mm）或梯型管（70＋80）×70mm，壁厚2.5mm； 
4. 上下盖板：上盖板厚度为≥0.8mm、下盖板厚度为0.6～1.7mm 的冷轧板或涂镀板； 
5. 侧护板：厚度为0.6～1.0mm 的冷轧板（表面喷漆），镀锌板，彩涂板； 
6. 包装铁盒：厚度0.6～0.8mm 的冷轧板（表面喷漆）或涂镀板； 
7. 捆带：规格0.8×32mm 发兰冷轧钢带 
8. 锁扣：0.9×32×57mm； 
9. 塑料薄膜：厚度0.1mm； 
10.胶带纸：宽度60mm； 
11.瓦楞纸板：3 或5 层，宽度、长度不大于钢板的宽度和长度。 
 
 
 
 
 
 
 
 
 
钢  
 
 
 
 
 
板 
 
 
电 
镀 
锡 
产
品 
 
1.垫木: 不少于2 根,规格为(80×60mm)或 (70×50mm)； 
2.托板: 为机制板或夹层板，厚度20±2mm，宽度、长度与镀锡板尺寸相同(允许偏差：-2mm)； 
3.瓦楞纸板:3 或5 层,宽度、长度不大于钢板的宽度和长度； 
4.保护板：与钢板尺寸一致； 
5.防锈包装纸：镀锡板专用； 
6.胶带纸：宽度60mm； 
7.护角: 钢制(1.8～3.0)×40×40mm,或纸护角(5～10)×40×40mm； 
8.捆带: 规格0.6×19mm 发蓝冷轧钢带，或PET 塑料捆带； 
9.侧护板：厚度0.8～1.0mm 的涂镀板或冷轧板（表面喷漆）； 
10.包装铁盒：厚度0.8～1.0mm 的涂镀板或冷轧板（表面喷漆）。 
 
钢 
 
 
卷 
冷
轧
、
涂
镀
及
彩
涂 
产
品 
 
1.捆带：0.8×32mm 发蓝冷轧钢带； 
2.防锈纸：复合防锈纸（冷轧产品用），金属防锈纸、中性纸（涂、镀产品用）； 
3. 纸护角：纸外护角厚度为3～5mm，纸内护角厚度为2～4mm，宽度为50＋100mm； 
4. 瓦楞纸：3 或5 层； 
5. 塑料套：厚度为0.1mm； 
6. 内外护板：铁内衬板厚度为0.4～0.8mm、外周包板厚度为0.6～1.0mm 的冷轧板或涂镀板； 
7. 圆护铁板：厚度为0.5～1.0mm 的冷轧板，表面喷漆； 
8. 铁内护角：厚度为1.8～2.0mm 的冷轧板，表面喷漆； 
9.铁外护角：厚度为1.4～1.5mm 的冷轧板，表面喷漆，有漏水孔； 
10.锁扣：0.9×32×57mm； 
11.锁扣垫片：塑料制造； 
12.胶带纸：宽度为60、80、100mm； 
13.井字架：纵2 根，80×120×(宽度+10mm)，横不少于2 根,80×120×(实测值)mm； 
14.圆盒盖：厚度为0.6～1.0mm 的涂镀板或冷轧板（表面喷漆）； 
15.十字锁扣：35×150＋35×150； 
16.立式木托架：按卷径成系列（大于卷径）。 
 
 
 
4―9 


Q/BQB 400－2003 
表A.1（续） 
品   种 
包   装   材   料  的  规  定 
钢 
 
 
卷 
电
工 
钢 
产
品 
 
1.捆带：0.8×32mm 发蓝冷轧钢带； 
2.防锈纸：硅钢专用防锈纸； 
3.塑料套：厚度0.1mm； 
4.纸护角：纸外护角厚度为3～5mm，纸内护角厚度为2～4mm，宽度为50＋100mm； 
5.瓦楞纸：3 或5 层； 
6.园护铁板：厚度为0.7～1.0 mm 的涂镀板或冷轧板（表面喷漆）； 
7.铁外护角：厚度为1.4～1.5 mm 的涂镀板或冷轧板（表面喷漆），有漏水孔； 
8.铁内护角：厚度为1.8～2.0 mm 的涂镀板或冷轧板（表面喷漆）； 
9.内外护板：铁内衬板厚度为0.6～0.8mm、外周包板厚度为0.8～1.2mm 的冷轧板或涂镀板； 
10.锁扣：32×57 mm； 
11.锁扣垫片：塑料或硬纸制造； 
12.胶带纸：宽度为60、80、100mm； 
13.井字架：纵2 根,80×120×(宽度+10mm); 横不少于2 根,80×120×(实测值)mm； 
14.圆盒盖：厚度为0.6～1.0mm 的涂镀板或冷轧板（表面喷漆）； 
15.十字锁扣：35×150＋35×150； 
16.立式木托架：按卷径成系列（大于卷径）。 
 
 
 
 
 
 
附加说明： 
本标准替代Q/BQB400-2002； 
本标准对Q/BQB400-2002 进行了技术性修改,主要修改内容为: 
—— 图7（取消填充材料）； 
—— 图8（角部护角修改为纸外护角）； 
—— 包装材料的规格的扩充(附录A)。 
本标准的附录A 为资料性附录； 
本标准由宝山钢铁股份有限公司制造管理部提出。 
本标准由宝山钢铁股份有限公司制造管理部起草。 
本标准起草人  孙忠明。 
本标准于1990 年首次发布，1994 第一次修订，1999 第二次修订；2002 年第三次修订。 
 
4―10

File: 材料工程师/BQB400-2009包装（发布稿）.pdf.md
# BQB400-2009包装（发布稿）.pdf

宝山钢铁股份有限公司企业标准 
冷轧产品的包装、标志及检验文件 
Q/BQB 400-2009 
代替Q/BQB 400-2005 
1  范围 
本标准规定了冷连轧钢板及钢带、涂镀钢板及钢带、冷轧电工钢带(卷)的包装、标志及检验
文件的要求。考虑到制造厂和冷轧产品用户的使用习惯，钢带以下称为钢卷。 
2 规范性引用文件 
下列文件中的条款通过本标准的引用而成为本标准的条款。凡是注日期的引用文件，其随后
所有的修改单（不包括勘误的内容）或修订版均不适用于本标准，然而，鼓励根据本标准达
成协议的各方研究是否可使用这些文件的最新版本。凡是不注日期的引用文件，其最新版本
适用于本标准。 
GB/T18253-2000 
钢及钢产品 检验文件的类型 
3 一般要求 
3.1 钢板及钢卷应包装整齐、捆扎结实。标志字迹应清晰，并应粘贴牢固。包装应能保证产
品在正常运输和贮存期间不松散、受潮、变形和损坏。 
3.2 包装材料应符合有关法律法规的规定。 
3.3 对于钢带包装，在进行拆除包装物作业时，需方应采取适当的保护措施，避免钢带带头
弹出伤人。 
3.4 相关包装元件的功能描述可参见资料性附录A。在保证包装质量的前提下，供方可选择
合适的包装元件替代本标准规定的包装元件。 
4 钢板的包装 
4.1 钢板的包装类型及方式示于表1 和图1～图7。 
4.2 钢板的包装类型（方式）由需方选择。如需方未选定包装类型（方式），则由供方确定
合适的包装类型（方式）；如需方对捆（包）重量等有特殊要求，可经供需双方协商确定，
并应在合同中注明。 
4.3 对包装类型（方式）1～3，供方也可选择使用免扣打捆方式，此时取消锁扣。 
5 钢卷的包装 
5.1 钢卷的卧式包装类型（方式）示于表2 和图8～图10。 
5.2 钢卷的立式包装类型（方式）示于表3 和图11～图13。 
5.3 钢卷包装类型（方式）中，如果是由纵切钢卷合并成一包，捆（包）重量指该捆（包）
所有纵切钢卷的重量之和。 
5.4 钢卷的包装类型（方式）由需方选择。如需方未选定包装类型，则由供方确定合适的包
装类型(方式)；如需方对捆（包）重量等有特殊要求，可经供需双方协商确定，并在合同中
注明。 
6 标志 
标志内容按需要可包括：商标、供方名称、品名、标准、规格、捆包号、用户合同号、炉号、
镀层重量、颜色、制造日期、计重方式、净重、毛重、收货单位、防护标志，堆垛标志、认
证标志等。 
7 检验文件 
7.1 通常情况下，检验文件的类型应符合GB/T18253 中检验文件类型“5.1 B”的规定。即
由制造厂授权的、独立于生产部门的检验代表，根据规定的检验和试验要求进行检验和试验，
并出具检验文件。经供需双方协商，并在合同中注明，也可提供其他类型的检验文件。 
7.2 检验文件的内容，可按需要注明：商标、供方名称、产品名称、产品订货标准、产品规
格、钢卷号或捆包号、用户合同号、炉号、涂料种类、涂层结构、颜色、重量、订货单位、
件数、标准中规定的各项试验的结果、交货日期、检验文件签发日期、质量管理部门负责人
的签字等。
宝山钢铁股份有限公司            2009－01－08 发布            2009－06－30 前实施 
1 


Q/BQB 400－2009 
表 1 
类型及适用
产品 
包装元件组合 
适用范围 
标 志 
捆(包)
重量
(吨) 
1 
(图1) 
1. 用上、下盖板包裹；角部捆扎处衬护角； 
2. 捆扎道次：纵、横各不少于3 道； 
3. 托架。 
制造厂附近地区
的直接用户 
2 
(图2) 
1. 用专用防锈纸包裹；塑料薄膜覆盖； 
2. 上、下盖板和侧护板包裹； 
3. 捆扎道次：纵横各不少于3 道； 
4. 托架。 
制造厂周边省市
3 
(图3) 
冷
轧
、
镀
锌
及
彩
涂
钢
板
 
1. 专用防锈纸包裹；塑料薄膜覆盖； 
2. 包装盒帽 (当钢板堆垛高度小于100mm 时，包
装盒帽不适用，可用侧护板代替) 
3. 捆扎道次：纵横各不少于3 道； 
4. 托架。 
远距离运输、出
口 
标签不少
于2 个。 
3.0～
5.0 
内 包 装 
外 包 装 
4 
(图4) 
1.上面和侧面用防锈包装纸
进行全封闭包装; 
2.防锈纸接缝用胶带纸搭接;
3.上下各用一张盖板保护; 
4.上下各放一张瓦楞纸; 
5.木台。 
1. 板包各边部用
护角 
2. 纵、横各不少于
1 根捆带，周向不
少于1 根捆带 
3. 免扣打捆 
制造厂附近地区
的直接用户。 
5 
(图5) 
1. 上面、侧面用防锈包装纸
进行全封闭包装; 
2. 防锈纸接缝用胶带纸搭
接; 
3. 上下各用一张盖板保护; 
4. 上下各放一张瓦楞纸; 
5. 板包竖边部用边部护角; 
6. 周向捆带不少于1 根,免
扣打捆; 
7.木台。 
运输周转少、气
候条件好 
6 
(图6) 
1.上面和侧面用防锈包装纸
进行全封闭包装; 
2.防锈纸接缝用胶带纸搭接;
3.上下各用一张盖板保护; 
4.上下各放一张瓦楞纸; 
5.板包各边部用护角; 
6.纵、横、周向捆带各不少于
1 根,免扣打捆; 
7.木台。 
远距离运输、出
口 
7 
(图7) 
电
镀
锡
、
电
镀
铬
钢
板
 
1. 上面和侧面用防锈包装纸
进行全封闭包装; 
2. 防锈纸接缝用胶带纸搭
接; 
3. 上下各用一张盖板保护; 
4. 上下各放一张瓦楞纸; 
5. 板包各边部用护角或加厚 
加宽护角，或在花边处使
用填充物; 
6. 纵、横、周向捆带各不少
于1 根,免扣打捆; 
7. 木台。 
1.围板和盒盖 
2.纵、横各不少于2
根捆带，周向不
少于1 根捆带 
3.免扣打捆 
远距离运输、出
口（仅适用镀锡
花边板） 
标签不少
于2 个。 
0.5～
2.3 
 
2 


Q/BQB 400－2009 
表2 
类型及适用
产品 
包装元件组合 
适用范围
标 志 
捆(包)重量
(吨) 
8 
(图8) 
1. 内、外圈用专用防锈纸； 
2. 捆扎处加纸外护角； 
3. 端部加铁内护角； 
4. 捆扎道次：径向、圆周各不少于3 道。 
制造厂附
近直接用
户 
9 
(图9) 
1. 内、外圈用专用防锈纸包裹； 
2. 端部加纸内、外护角； 
3. 内、外圈分别用外周包板和内周护板封闭包装；
4. 端部加铁圆护板，铁内、外护角； 
5. 捆扎道次：径向、圆周不少于3 道； 
国内北方
用户 
10 
(图10)
所
 
有
 
产
 
品
 
1. 内、外圈用专用防锈纸包裹； 
2. 加塑料套； 
3. 端部加纸内、外护角，圆护瓦楞纸； 
4. 外周瓦楞纸（或纤维板）； 
5. 内、外用外周包板和内周护板封闭包装； 
6. 端部加铁圆护板，铁内、外护角； 
7. 捆扎道次：径向、周向不少于3 道。 
国内南方
用户、出口
标签不少
于2 个，粘
贴怕湿、小
心轻放、向
上或开卷
方向标志。 
3.0～
15.0 
表3 
类型及适用
产品 
包装元件组合 
适用范围
标 志 
捆(包)重量
(吨) 
11 
(图11) 
1. 纵切钢卷(分条卷)之间加缓冲材料； 
2. 专用防锈纸全封闭包装； 
3. 塑料套全封闭包装； 
4. 外周加外周包板； 
5. 顶部加纸外护角和圆盒盖； 
6. 底部加圆形瓦楞纸； 
7. 捆扎道次：周向不少于3 道，十字2 道； 
8. 立式木托架。 
制造厂附
近直接用
户 
12 
(图12) 
1. 专用防锈纸全封闭包装； 
2. 塑料套全封闭包装； 
3. 外周加外周包板； 
4. 顶部加纸内护角、纸外护角、圆盒盖和铁外护角；
5. 底部加铁外护角和铁圆护板； 
6. 捆扎道次：周向不少于3 道，十字2 道； 
7. 立式木托架。 
远距离运
输、出口 
13 
(图13) 
所
有
产
品
 
1. 专用防锈纸全封闭包装; 
2. 塑料套全封闭包装; 
3. 外周加外周包板; 
4. 顶部加纸外护角、圆盒盖和铁外护角； 
5. 底部加圆形瓦楞纸； 
6. 捆扎道次：周向不少于3 道，十字2 道； 
7. 立式木托架。 
远距离运
输、出口 
标签不少
于2 个；粘
贴怕湿、小
心轻放和
开卷方向
标志。 
3.0～
15.0 
 
3 


Q/BQB 400－2009 
 
 
        
1－托架；2－下盖板；3－钢板；4－上盖板；       1－托架；2－下盖板；3－钢板；4－防锈纸；5－塑料薄膜； 
5－横向捆带；6－纵向捆带；7－护角；8－锁扣     6－侧护板；7－上盖板；8－横向捆带；9－纵向捆带；10－锁扣
图1  钢板包装                                          图2  钢板包装 
 
 
 
 
1－托架；2－下盖板；3－钢板； 4－防锈纸；5－塑料薄膜；6－盒帽；7－横向捆带； 
8－纵向捆带；9－锁扣 
图3  钢板包装 
 
 
 
 
 
 
        
（内包装）                                          （外包装） 
1－木台；2－下盖板；3－钢板；4－上盖板；5－底部瓦楞纸；6－防锈纸；7－上部瓦楞纸；8－边部护角；9－上
部护角；10－下部护角；11－周向捆带；12－横向捆带；13－纵向捆带 
图 4  钢板包装 
 
 
 
 
 
4 


Q/BQB 400－2009 
    
 
（内包装）                                       （外包装） 
1－木台；2－下盖板；3－钢板；4－上盖板；5－底部瓦楞纸；6－防锈纸；7－上部瓦楞纸；8－边部护角； 
9－周向捆带（内）；10－围板；11－盒盖；12－周向捆带（外）；13－横向捆带（外）；14－纵向捆带（外） 
图 5  钢板包装 
 
 
 
  
      
 
（内包装）                                       （外包装） 
1－木台；2－下盖板；3－钢板；4－上盖板；5－底部瓦楞纸；6－防锈纸；7－上部瓦楞纸；8－边部护角； 
9－上部护角；10－下部护角；11－周向捆带（内）；12－横向捆带（内）；13－纵向捆带（内）14－围板； 
15－盒盖；16－周向捆带（外）；17－横向捆带（外）；18－纵向捆带（外） 
图 6  钢板包装 
 
 
 
  
 
（内包装）                                       （外包装） 
1－木台；2－下盖板；3－钢板；4－上盖板；5－底部瓦楞纸； 6－防锈纸；7－上部瓦楞纸；8－端面瓦楞纸； 
9－边部加厚加宽护角；10－上部加厚加宽护角；11－下部护角；12－周向捆带（内）；13－横向捆带（内）；14－纵
向捆带（内）；15－围板；16－盒盖；17－周向捆带（外）；18－横向捆带（外）；19－纵向捆带（外） 
图 7  钢板包装
 
 
 
 
5 


Q/BQB 400－2009 
   
 
1－钢卷；2－外周防锈纸；3－铁内护角；4－纸外护角；5－周向捆带；6－径向捆带；7－锁扣垫片；8－锁扣 
9-内芯防锈纸 
图 8  钢卷包装 
 
 
 
   
 
1－钢卷；2－外周防锈纸；3－内芯防锈纸；4－纸内护角；5－纸外护角；6－铁圆护板；7－铁内护角；8－铁外
护角；9－外周包板；10－内周护板；11－周向捆带；12－径向捆带；13－锁扣垫片；14－锁扣 
图9 钢卷包装 
 
   
 
1－钢卷；2－外周防锈纸；3－内芯防锈纸；4－纸内护角；5－纸外护角；6－塑料套；7－外周瓦楞纸或纤维板； 
8－圆护瓦楞纸；9－外周包板；10－内周护板；11－铁圆护板；12－铁外护角；13－铁内护角；14－周向捆带； 
15－径向捆带；16－锁扣垫片；17－锁扣 
图10 钢卷包装 
 
6 


Q/BQB 400－2009 
       
          
 
  
1－纵切钢卷（分条卷）；2－缓冲材料；3－外周防锈纸；4－塑料套；5－纸外护角；6－圆形瓦楞纸；7－外周包板；
8－圆盒盖；9－铁外护角；10－周向捆带；11－十字捆带；12－十字锁扣；13－锁扣垫片；14－立式木托架；15－
锁扣 
图11  纵切钢卷（分条卷）立式包装 
       
                 
 
 
1－钢卷；2－外周防锈纸；3－内芯防锈纸；4－塑料套；5－纸外护角；6－纸内护角；7－外周包板；8－铁外护
角；9－铁圆护板；10－圆盒盖；11－十字锁扣；12－周向捆带；13－十字捆带；14－锁扣垫片；15－立式木托架；
16－锁扣 
图12  钢卷立式包装 
 
         
                 
 
 
1－钢卷；2－外周防锈纸；3－塑料套；4－纸外护角；5－圆形瓦楞纸；6－外周包板；7－铁外护角；8－圆盒盖；
9－十字锁扣；10－周向捆带；11－十字捆带；12－锁扣垫片；13－立式木托架；14－锁扣 
图13  钢卷立式包装 
 
7 


Q/BQB 400－2009 
附录A 
 
（资料性附录） 
 
包装元件的功能 
A.1 各产品包装所用的包装元件的功能可参考表A.1 的描述。在保证包装质量的前提下，表
中所列包装元件的材料可用其他新型材料替代。 
表A.1 
品  种 
包装元件的功能
冷
轧
、
涂
镀
及
彩
涂 
产
品 
1. 托架：便于钢板的叠放和吊运。 
2. 下盖板：增加钢板的受力面积，使钢板受力均匀。 
3. 瓦楞纸（或平板纸、纤维板）：具有缓冲作用，避免叠包堆放对钢板造成损伤。 
4. 防锈纸：防止钢板生锈。 
5. 胶带：固定防锈纸、塑料薄膜、护角等包装材料。 
6. 塑料薄膜：缓解防锈纸缓蚀剂的挥发速度，减少雨水对钢板顶部的侵袭。 
7. 护角：避免钢板边部受外力损伤。 
8. 侧护板：避免钢板侧面受外力损伤，防止防锈纸、护角受外力破损，减少雨水对钢板的侵袭。 
9. 上盖板：避免钢板顶面受外力损伤，防止防锈纸、塑料薄膜、瓦楞纸等受外力破损，减少雨水对
钢板的侵袭。 
10. 盒帽：避免钢板侧面和顶面受外力损伤，防止防锈纸、塑料薄膜、瓦楞纸、护角受外力破损，减
少雨水对钢板的侵袭，提升钢板包装的外观形象。 
11. 捆带：固定钢板，避免在运输过程中出现松散。 
12. 锁扣：固定捆带。 
钢 
 
 
板 
电 
镀 
锡 
产
品 
1. 木台：便于钢板的叠放和吊运。 
2. 瓦楞纸（或平板纸、纤维板等）：具有缓冲作用，避免叠包堆放对钢板造成损伤。  
3. 上下盖板：保持钢板清洁。 
4. 防锈纸：防止钢板生锈。  
5. 胶带：固定防锈纸、护角等包装材料。  
6. 护角：避免钢板边部受外力损伤。  
7. 围板：避免钢板侧面受外力损伤，防止防锈纸、护角受外力破损，减少雨水对钢板的侵袭。  
8. 盒盖：避免钢板顶面受外力损伤，防止防锈纸、瓦楞纸受外力破损，减少雨水对钢板的侵袭。 
9. 捆带：固定钢板，避免在运输过程中出现松散。 
钢 
 
 
卷 
冷
轧
、
涂
镀
、
彩
涂
及
电
工
钢
产
品 
1. 捆带：固定钢卷，避免在运输过程中出现松散。  
2. 铁包角：固定内捆带，保护钢卷边部，避免内捆带对钢卷边部造成损伤。 
3. 防锈纸：防止钢卷生锈。 
4. 胶带：对防锈纸、塑料套进行密封，对瓦楞纸、纸护角进行固定。  
5. 塑料套：缓解防锈纸缓蚀剂的挥发速度，减少雨水对钢卷的侵袭。  
6. 瓦楞纸（或平板纸、纤维板等）：具有缓冲作用，避免钢卷在运输、堆放中受外力损伤。  
7. 纸护角：避免钢卷边部受外力损伤。 
8. 内周护板：避免钢卷卷芯受外力损伤，防止防锈纸、塑料套、纸护角受外力破损，减少雨水对钢
卷的侵袭。  
9. 外周包板：避免钢卷外周受外力损伤，防止防锈纸、塑料套、瓦楞纸、纸护角受外力破损，减少
雨水对钢卷的侵袭。 
10. 铁圆护板：避免钢卷端面受外力损伤，防止防锈纸、塑料套、瓦楞纸、纸护角受外力破损，减少
雨水对钢卷的侵袭。 
11. 铁内护角：避免钢卷内圈边部受外力损伤，固定内周护板和铁圆护板，减少雨水对钢卷的侵袭。 
12. 铁外护角：避免钢卷外圈边部受外力损伤，固定外周包板和铁圆护板，减少雨水对钢卷的侵袭。 
13. 锁扣：固定捆带。  
14. 锁扣垫片：避免锁扣对钢卷形成损伤。  
15. 井字架：固定钢卷，使钢卷在运输过程中保持稳定。  
16. 缓冲材料：具有缓冲作用，避免分条钢卷相互冲击发生损坏。 
17. 圆盒盖：避免立式卷顶部受外力损伤，防止防锈纸、塑料套、纸护角受外力破损，减少雨水对钢
18. 卷的侵袭。 
19. 十字锁扣：避免立式卷两根交叉的捆带发生偏移。 
20. 立式木托架：固定钢卷，使立式钢卷在运输过程中保持稳定、便于吊运。 
21. 其他。 
 
 
8 


Q/BQB 400－2009 
 
附加说明： 
本标准代替Q/BQB400-2005。 
本标准与Q/BQB400-2005 相比，主要变化如下： 
⎯ 修改标准名称； 
⎯ 增加对包装一般要求的描述； 
⎯ 修改各种包装类型的适用范围描述； 
⎯ 修改图8 的规定； 
⎯ 质量证明书修改为检验文件类型，并增加相应的描述； 
⎯ 修改包装元件的功能性描述。 
 
本标准的附录A 为资料性附录。 
本标准由宝山钢铁股份有限公司技术质量部提出。 
本标准由宝山钢铁股份有限公司技术质量部起草。 
本标准起草人 孙忠明 
本标准于1990 年首次发布，1994 第一次修订，1999 第二次修订；2002 年第三次修订；
2003 年第四次修订，2005 年第五次修订，本次为第六次修订。 
9

File: 材料工程师/BQB401-2003尺寸.pdf.md
# BQB401-2003尺寸.pdf

宝山钢铁股份有限公司企业标准 
冷连轧钢板及钢带的尺寸、外形、重量及允许偏差 Q/BQB 401－2003 
代替 Q/BQB 401-1999 
1 
范围 
本标准规定了冷连轧钢板及钢带的定义、分类和代号、尺寸、外形、重量及其允许偏差。 
本标准适用于宝山钢铁股份有限公司生产的厚度为0.30mm～3.50mm、宽度为700mm～1850mm 的冷
连轧钢带以及由它切成的钢板及纵切钢带，以下简称钢板及钢带。 
 
2 
规范性引用文件 
    下列文件中的条款通过本标准的引用而成为本标准的条款。凡是注日期的引用文件，其随后所有的
修改单（不包括勘误的内容）或修订版均不适用于本标准，然而，鼓励根据本标准达成协议的各方研究
是否可使用这些文件的最新版本。凡是不注日期的引用文件，其最新版本适用于本标准。 
   GB/T 8170-1987  数值修约规则 
 
3 定义 
3.1 纵切钢带 
由钢带经纵切而成的窄钢带。 
 
4 分类和代号 
4.1 
按边缘状态分为 
  切边              EC 
  不切边            EM 
4.2 
按尺寸精度分为 
  普通厚度精度      PT.A 
  高级厚度精度      PT.B 
  普通宽度精度      PW.A 
  高级宽度精度      PW.B 
  普通长度精度      PL.A 
       高级长度精度      PL.B 
4.3 
按不平度精度分为 
  普通不平度精度    PF.A 
  高级不平度精度    PF.B 
4.4 钢板及钢带按产品形态、边缘状态所对应的尺寸精度的分类按表1 的规定。 
表 1 
分  类  及  代   号 
厚度精度 
宽度精度 
长度精度 
不平度精度 
产 品 
形 态 
边缘状态 
普通 
高级
普通 
高级 
普通
高级 
普通 
高级 
不切边 EM 
PT.A 
PT.B
PW.A
－ 
－ 
－ 
－ 
－ 
钢 带 
切边 EC 
PT.A 
PT.B
PW.A
PW.B 
－ 
－ 
－ 
－ 
不切边 EM 
PT.A 
PT.B
PW.A
－ 
PL.A
PL.B 
PF.A 
PF.B 
钢 板 
切边 EC 
PT.A 
PT.B
PW.A
PW.B 
PL.A
PL.B 
PF.A 
PF.B 
纵切钢带 
切边 EC 
PT.A 
PT.B
PW.A
－ 
－ 
－ 
－ 
－ 
 
宝山钢铁股份有限公司 2003－06－04 发布                                  2003－12－15 实施 
4-11 


Q/BQB401-2003 
5 尺寸 
5.1 钢板及钢带的可供尺寸范围按表2 的规定。 
                                         表 2                            mm 
产品
形态 
边缘状态 
公称厚度 
公称宽度 
公称长度（或内径） 
切边 
700～1830 
钢 
板 
不切边 
0.30～3.50 
730～1850 
1000～6000 
切边 
700～1830 
钢 
带 
不切边 
0.30～3.50 
730～1850 
纵切钢带 
0.30～3.50 
120～＜900 
610/508 
 
5.2 钢板及钢带的推荐公称尺寸 
5.2.1 钢板及钢带的推荐公称厚度列于表3。 
                                        表 3                             mm 
推    荐    公    称    厚    度 
    0.30  0.35  0.40  0.45  0.50  0.60  0.70  0.75  0.80  0.90  1.00  1.10 
    1.20  1.50  1.75  2.00  2.50  3.00  3.20  3.50 
5.2.2  钢板及钢带的推荐公称宽度为表2 所列范围内按10mm 进级的任何尺寸。 
5.2.3  钢板的推荐公称长度为表2 所列范围内按50mm 进级的任何尺寸。 
 
6  尺寸允许偏差 
6.1 
厚度允许偏差 
6.1.1 钢板及钢带的厚度允许偏差应符合表4 的规定。对纵切钢带，其厚度允许偏差应符合未纵切前钢带
的相关规定。 
6.1.2 当钢带厚度小于1.50mm 时，两端总长度30m 内的厚度允许偏差允许比规定值超出50％；当钢带厚
度不小于1.50mm 时,两端总长度30m 内的厚度允许偏差允许比规定值超出30％。 
表4 
厚  度  允  许  偏  差  mm 
普通精度  PT.A 
高级精度  PT.B 
公  称  宽  度
a  mm 
公  称  宽  度
a  mm 
规定的最小屈服
强度 
MPa 
公  称 
厚  度 
mm 
＜1200 
1200～＜
1500 
≥1500 
＜1200 
1200～＜
1500 
≥1500
0.30～0.40 
±0.04 
±0.05 
－ 
±0.025 
±0.035 
- 
＞0.40～0.60 
±0.05 
±0.06 
±0.07 
±0.035 
±0.045 
±0.05
＞0.60～0.80 
±0.06 
±0.07 
±0.08 
±0.045 
±0.05 
±0.05
＞0.80～1.00 
±0.07 
±0.08 
±0.09 
±0.05 
±0.06 
±0.06
＞1.00～1.20 
±0.08 
±0.09 
±0.10 
±0.06 
±0.07 
±0.07
＞1.20～1.60 
±0.10 
±0.11 
±0.11 
±0.07 
±0.08 
±0.08
＞1.60～2.00 
±0.12 
±0.13 
±0.13 
±0.08 
±0.09 
±0.09
＞2.00～2.50 
±0.14 
±0.15 
±0.15 
±0.10 
±0.11 
±0.11
＞2.50～3.00 
±0.16 
±0.17 
±0.17 
±0.11 
±0.12 
±0.12
<280 
＞3.00～3.50 
±0.17 
±0.19 
±0.19 
±0.14 
±0.15 
±0.15
4-12 


Q/BQB401-2003 
 
表4（续） 
厚  度  允  许  偏  差  mm 
普通精度  PT.A 
高级精度  PT.B 
公  称  宽  度
a  mm 
公  称  宽  度
a  mm 
规定的最小屈服
强度 
MPa 
公  称 
厚  度 
mm 
＜1200 
1200～＜
1500 
≥1500 
＜1200 
1200～＜
1500 
≥1500
0.30～0.40 
±0.05 
±0.06 
－ 
±0.03 
±0.04 
- 
＞0.40～0.60 
±0.06 
±0.07 
±0.08 
±0.04 
±0.05 
±0.06
＞0.60～0.80 
±0.07 
±0.08 
±0.10 
±0.05 
±0.06 
±0.06
＞0.80～1.00 
±0.08 
±0.10 
±0.11 
±0.06 
±0.07 
±0.07
＞1.00～1.20 
±0.10 
±0.11 
±0.12 
±0.07 
±0.08 
±0.08
＞1.20～1.60 
±0.12 
±0.13 
±0.13 
±0.08 
±0.10 
±0.10
＞1.60～2.00 
±0.14 
±0.16 
±0.16 
±0.10 
±0.11 
±0.11
＞2.00～2.50 
±0.17 
±0.18 
±0.18 
±0.12 
±0.13 
±0.13
＞2.50～3.00 
±0.19 
±0.20 
±0.20 
±0.13 
±0.14 
±0.14
280～<360 
＞3.00～3.50 
±0.20 
±0.23 
±0.23 
±0.17 
±0.18 
±0.18
0.30～0.40 
±0.06 
±0.07 
－ 
±0.04 
±0.05 
- 
＞0.40～0.60 
±0.07 
±0.08 
±0.10 
±0.05 
±0.06 
±0.07
＞0.60～0.80 
±0.08 
±0.10 
±0.11 
±0.06 
±0.07 
±0.07
＞0.80～1.00 
±0.10 
±0.11 
±0.13 
±0.07 
±0.08 
±0.08
＞1.00～1.20 
±0.11 
±0.13 
±0.14 
±0.08 
±0.10 
±0.10
＞1.20～1.60 
±0.14 
±0.15 
±0.15 
±0.10 
±0.11 
±0.11
＞1.60～2.00 
±0.17 
±0.18 
±0.18 
±0.11 
±0.13 
±0.13
＞2.00～2.50 
±0.20 
±0.21 
±0.21 
±0.14 
±0.15 
±0.15
＞2.50～3.00 
±0.23 
±0.24 
±0.24 
±0.15 
±0.17 
±0.17
≥360 
＞3.00～3.50 
±0.24 
±0.27 
±0.27 
±0.20 
±0.21 
±0.21
 
6.2 宽度允许偏差 
6.2.1 钢板、钢带的宽度允许偏差应符合表5 的规定。 
表5                                      mm 
宽度允许偏差 
边缘状态 
公称宽度 
普通精度  PW.A 
高级精度  PW.B 
不切边  EM 
730～1850 
+8 
0 
－ 
700～＜1200 
+4 
0 
+2 
0 
切边   EC 
1200～1830 
+5 
0 
+3 
0 
 
 
4-13 


Q/BQB401-2003 
6.2.2 纵切钢带的宽度允许偏差应符合表6 的规定。 
表6                                  mm 
宽  度  允  许  偏  差 
公   称   宽   度 
公称厚度 
＜125 
125～＜250 
250～＜400 
400～＜600 
600～＜900 
0.30～＜0.40 
+0.3 
0 
+0.6 
0 
+1.0 
0 
+1.5 
0 
+2.0 
0 
0.40～＜1.00 
+0.5 
0 
+0.8 
0 
+1.2 
0 
+1.5 
0 
+2.0 
0 
1.00～＜1.75 
+0.7 
0 
+1.0 
0 
+1.5 
0 
+2.0 
0 
+2.5 
0 
1.75～3.50 
+1.0 
0 
+1.3 
0 
+1.7 
0 
+2.0 
0 
+2.5 
0 
 
6.3 长度允许偏差 
钢板的长度允许偏差应符合表7 的规定。 
表7                                  mm 
长  度  允  许  偏  差 
公  称  长  度 
 普 通 精 度   PL.A 
高 级 精 度   PL.B 
≤2000 
+6 
0 
+3 
0 
＞2000 
+0.003×公称长度 
0 
+0.0015×公称长度 
0 
 
7   外形 
7.1 
钢板应切成直角，脱方度应不大于钢板宽度的1％。 
7.2 
切边钢板、钢带的镰刀弯在任意2000mm 长度上应不大于6mm；钢板的长度不大于2000mm 时，其
镰刀弯应不大于钢板实际长度的0.3%。纵切钢带的镰刀弯在任意2000mm 长度上应不大于2mm。 
7.3  不平度 
7.3.1 钢板的不平度应符合表8 的规定值。 
7.3.2 对规定最小屈服强度小于280MPa 的钢板及钢带，按高级不平度供货时，仲裁情况下另需检验波浪
度，波浪应符合以下规定： 
—— 当波浪长度不小于200mm 时，波浪高度小于波浪长度的1％（适用于公称宽度小
于1500mm 的钢板），或波浪长度的1.5％（适用于公称宽度不小于1500mm 的钢板）。 
—— 当波浪长度小于200mm，波浪高度应不大于2mm。 
7.3.3 当用户对钢带进行了充分的平整矫直后，表8 规定值也适用于由用户从钢带切成的钢板。 
 
 
 
 
 
 
 
4-14 


Q/BQB401-2003 
 
                                               表  8                                mm  
不      平      度     不大于 
高  级  精  度    PF.B 
 普  通  精  度    PF.A 
公     称     厚     度     mm 
规定的最小屈服
强度 
MPa 
公 称 宽 度 
mm 
＜0.70
0.70～＜
1.20 
≥1.20
＜0.70
0.70～＜
1.20 
≥1.20
≤1200 
5 
4 
3 
12 
10 
8 
>1200～1500 
6 
5 
4 
15 
12 
10 
<280 
>1500 
8 
7 
6 
19 
17 
15 
≤1200 
8 
6 
5 
15 
13 
10 
1200～1500 
9 
8 
6 
18 
15 
13 
280～<360 
>1500 
12 
10 
9 
22 
20 
19 
≥360 
- 
- 
- 
- 
- 
- 
- 
 
8 
尺寸及外形的测量 
8.1 厚度的测量点分别为距边部不小于25mm(切边)或40mm(不切边)的任意点。 
8.2 脱方度为钢板的宽边向轧制方向边部的垂直投影长度，或者为钢板对角线之差的一半。如图1 所示。 
8.3 镰刀弯 
8.3.1 钢板及钢带的镰刀弯，是指侧边与连接测量部分两端点的直线之间的最大距离。它在产品呈凹形的
一侧测量，如图1 所示。 
8.3.2 钢带镰刀弯的测量部位是在距钢带头部或尾部不小于5000mm 处。 
8.3.3 长度不大于2000mm 的钢板，钢板的长度即镰刀弯的测量长度；长度大于2000mm 的钢板，可任取
2000mm 长度进行镰刀弯的测量。 
8.4 不平度 
8.4.1 钢板的不平度是指将钢板自由地放在平台上测得的钢板下表面和平台间的最大距离。 
8.4.2 长度不大于2000mm 的钢板，钢板的长度即不平度的测量长度；长度大于2000mm 的钢板，可任意
截取2000mm 长度进行不平度的测量。 
 
 
 
 
 
 
 
 
图1 
轧制方向
镰刀弯
脱方度 
 
9  重量 
钢板通常按理论重量交货，也可按实际重量交货，理论重量计算方法按附录A 的规定。钢带通常按
实际重量交货。 
10 如用户对尺寸、外形、重量及允许偏差有其他特殊要求，可在订货时协商，并在合同中注明。 
11 数值修约方法按GB/T 8170 的规定。 
4-15 


Q/BQB401-2003 
附录A  
（规范性附录） 
理论计重时的重量计算方法 
 
A.1  钢板理论计重时，其尺寸均采用公称尺寸值。 
A.2  钢板理论计重时的重量计算方法按表A.1 的规定。 
表 A.1 
计算顺序 
计算方法 
结果的位数 
基本重量kg/mm·m2 
7.85（厚度1mm，面积1m2 的重量） 
 
单位重量 kg/m2 
基本重量(kg/mm·m2)×厚度（mm） 
修约到有效数字4 位 
钢板的面积m2 
宽度（m）×长度（m） 
修约到有效数字4 位 
1 块的重量  kg 
单位重量(kg/m2)×面积(m2) 
修约到有效数字3 位 
1 捆的重量  kg 
1 块的重量(kg)×同一尺寸1 捆中块数 
修约到kg 的整数值 
总重量    kg 
各捆重量相加 
kg 的整数值 
注：总重量也可以1 块的重量(kg)×总块数来求得。 
 
 
 
 
 
 
附加说明： 
本标准与EN10131-1991 和JIS G3141-1996 标准的一致性程度为非等效； 
本标准替代Q/BQB 401-1999； 
本标准对Q/BQB401-1999 进行了技术性修改, 主要修改内容为： 
——取消焊缝前后厚度允许偏差的规定； 
——取消钢卷塔形高度的规定； 
——厚度允许偏差和不平度按规定最小屈服强度分类； 
——增加测量钢板对角线之差的一半作为脱方度评定依据； 
——增加数值修约的规定； 
本标准的附录A 为规范性附录； 
本标准由宝山钢铁股份有限公司制造管理部提出。 
本标准由宝山钢铁股份有限公司制造管理部起草。 
本标准起草人  孙忠明。 
本标准于1988 年首次发布，1994 第一次修订，1999 第二次修订。 
4-16

File: 材料工程师/BQB401-2009尺寸（发布稿）.pdf.md
# BQB401-2009尺寸（发布稿）.pdf

宝山钢铁股份有限公司企业标准 
冷连轧钢板及钢带的尺寸、外形、重量及允许偏差 
Q/BQB401-2009 
代替Q/BQB401-2003 
1 
范围 
本标准规定了冷连轧钢板及钢带的定义、分类和代号、尺寸、外形、重量及其允许偏差。 
本标准适用于宝山钢铁股份有限公司生产的厚度为0.17mm～3.50mm、宽度为
700mm～1850mm 的冷连轧钢带以及由它切成的钢板及纵切钢带，以下简称钢板及钢带。 
2 
规范性引用文件 
下列文件中的条款通过本标准的引用而成为本标准的条款。凡是注日期的引用文件，其随后
所有的修改单（不包括勘误的内容）或修订版均不适用于本标准，然而，鼓励根据本标准达
成协议的各方研究是否可使用这些文件的最新版本。凡是不注日期的引用文件，其最新版本
适用于本标准。 
GB/T8170-2008 
数值修约规则与极限数值的表示和判定 
3 定义 
3.1 纵切钢带 
由钢带经纵切而成的窄钢带。 
4 分类和代号 
按不同的产品形态，钢板及钢带的边缘状态和尺寸精度的分类和代号应符合表1 的规定。 
表1 
分类及代号 
厚度精度 
宽度精度 
长度精度 
不平度精度 
产品 
形态 
边缘状态 
普通 
高级 
普通 
高级 
普通
高级 
普通 
高级 
不切边 
EM 
－ 
－ 
－ 
－ 
－ 
钢带 
切边 
EC 
PW.B
－ 
－ 
－ 
－ 
不切边 
EM 
－ 
钢板 
切边 
EC 
PW.B
PL.A
PL.B 
PF.A 
PF.B
纵切钢带 
切边 
EC 
PT.A 
PT.B
PW.A
－ 
－ 
－ 
－ 
－ 
5 尺寸 
5.1 钢板及钢带的可供尺寸范围应符合表2 的规定。 
表2                           单位：mm 
产品形态 
边缘状态 
公称厚度 
公称宽度 
公称长度（或内径） 
EC 
700～1830 
钢板 
EM 
0.30～3.50 
730～1850 
1000～6000 
EC 
700～1830 
钢带 
 EM 
0.17～3.50 
730～1850 
纵切钢带 
0.30～3.50 
120～＜900 
610/508 
5.2 推荐的公称尺寸 
5.2.1 钢板及钢带的推荐公称厚度应符合表3 的规定。 
表 3                           单位：mm 
推    荐    公    称    厚    度 
0.20  0.25  0.30  0.35  0.40  0.45  0.50  0.60 
0.70  0.75  0.80  0.90  1.00  1.10  
1.20  1.50  1.75  2.00  2.50  3.00  3.20  3.50 
5.2.2 钢板及钢带的推荐公称宽度，可按表2 所列宽度，在可供宽度范围内，按10mm 进
级。 
5.2.3 钢板的推荐公称长度，可按表2 所列长度，在可供长度范围内，按50mm 进级。 
6 尺寸允许偏差 
6.1 厚度允许偏差 
6.1.1 当钢板及钢带公称厚度小于0.30mm 时，厚度允许偏差为公称厚度的±10%，钢板及
宝山钢铁股份有限公司            2009－01－08 发布             2009－06－30 实施 
1 


Q/BQB401-2009 
钢带的其他厚度允许偏差应符合表4 的规定。对纵切钢带，其厚度允许偏差应符合未纵切
前钢带的相关规定。 
6.1.2 当钢带厚度小于1.50mm 时，钢带两端总长度30m 内的厚度允许偏差允许比规定值
超出50％；当钢带厚度不小于1.50mm 时,两端总长度30m 内的厚度允许偏差允许比规定
值超出30％。 
表4                           单位：mm 
厚度允许偏差 
普通精度(PT.A) 
高级精度(PT.B) 
公称宽度 
公称宽度 
规定的 
最小屈服强度 
MPa 
公称厚度 
≤1200
＞1200～
1500 
＞
1500
≤1200
＞
1200～
1500 
＞
1500 
0.30～0.40 
±0.03
±0.04 
±0.05
±0.020
±0.025 
±0.030
＞0.40～0.60 
±0.03
±0.04 
±0.05
±0.025
±0.030 
±0.035
＞0.60～0.80 
±0.04
±0.05 
±0.06
±0.030
±0.035 
±0.040
＞0.80～1.00 
±0.05
±0.06 
±0.07
±0.035
±0.040 
±0.050
＞1.00～1.20 
±0.06
±0.07 
±0.08
±0.040
±0.050 
±0.060
＞1.20～1.60 
±0.08
±0.09 
±0.10
±0.050
±0.060 
±0.070
＞1.60～2.00 
±0.10
±0.11 
±0.12
±0.060
±0.070 
±0.080
＞2.00～2.50 
±0.12
±0.13 
±0.14
±0.080
±0.090 
±0.100
＞2.50～3.00 
±0.15
±0.15 
±0.16
±0.100
±0.110 
±0.120
＜260 
＞3.00～3.50 
±0.17
±0.19 
±0.19
±0.140
±0.150 
±0.150
0.30～0.40 
±0.04
±0.05 
±0.06
±0.025
±0.030 
±0.035
＞0.40～0.60 
±0.04
±0.05 
±0.06
±0.030
±0.035 
±0.040
＞0.60～0.80 
±0.05
±0.06 
±0.07
±0.035
±0.040 
±0.050
＞0.80～1.00 
±0.06
±0.07 
±0.08
±0.040
±0.050 
±0.060
＞1.00～1.20 
±0.07
±0.08 
±0.10
±0.050
±0.060 
±0.070
＞1.20～1.60 
±0.09
±0.11 
±0.12
±0.060
±0.070 
±0.080
＞1.60～2.00 
±0.12
±0.13 
±0.14
±0.070
±0.080 
±0.100
＞2.00～2.50 
±0.14
±0.15 
±0.16
±0.100
±0.110 
±0.120
＞2.50～3.00 
±0.17
±0.18 
±0.18
±0.120
±0.130 
±0.140
260～＜340 
＞3.00～3.50 
±0.20
±0.23 
±0.23
±0.170
±0.180 
±0.180
0.30～0.40 
±0.04
±0.05 
±0.06
±0.030
±0.035 
±0.040
＞0.40～0.60 
±0.05
±0.06 
±0.07
±0.035
±0.040 
±0.050
＞0.60～0.80 
±0.06
±0.07 
±0.08
±0.040
±0.050 
±0.060
＞0.80～1.00 
±0.07
±0.08 
±0.10
±0.050
±0.060 
±0.070
＞1.00～1.20 
±0.09
±0.10 
±0.11
±0.060
±0.070 
±0.080
＞1.20～1.60 
±0.11
±0.12 
±0.14
±0.070
±0.080 
±0.100
＞1.60～2.00 
±0.14
±0.15 
±0.17
±0.080
±0.100 
±0.110
＞2.00～2.50 
±0.16
±0.18 
±0.19
±0.110
±0.120 
±0.130
＞2.50～3.00 
±0.20
±0.20 
±0.21
±0.130
±0.140 
±0.150
340～420 
＞3.00～3.50 
±0.24
±0.27 
±0.27
±0.200
±0.210 
±0.210
0.30～0.40 
±0.05
±0.06 
±0.07
±0.035
±0.040 
±0.050
＞0.40～0.60 
±0.05
±0.07 
±0.08
±0.040
±0.050 
±0.060
＞0.60～0.80 
±0.06
±0.08 
±0.10
±0.050
±0.060 
±0.070
＞0.80～1.00 
±0.08
±0.10 
±0.11
±0.060
±0.070 
±0.080
＞1.00～1.20 
±0.10
±0.11 
±0.13
±0.070
±0.080 
±0.100
＞1.20～1.60 
±0.13
±0.14 
±0.16
±0.080
±0.100 
±0.110
＞1.60～2.00 
±0.16
±0.17 
±0.19
±0.100
±0.110 
±0.130
＞2.00～2.50 
±0.19
±0.20 
±0.22
±0.130
±0.140 
±0.160
＞2.50～3.00 
±0.22
±0.23 
±0.24
±0.160
±0.170 
±0.180
＞420 
＞3.00～3.50 
±0.24
±0.27 
±0.27
±0.200
±0.210 
±0.210
 
2 


Q/BQB401-2009 
6.2 宽度允许偏差 
6.2.1 钢板及钢带的宽度允许偏差应符合表5 的规定。 
表5                           单位：mm 
宽度允许偏差 
边缘状态 
公称宽度 
普通精度(PW.A) 
高级精度(PW.B) 
不切边(EM) 
730～1850 
+8 
0 
－ 
700～1200 
+4 
0 
+2 
0 
＞1200～1500 
+5 
0 
+2 
0 
切边(EC) 
＞1500～1850 
+6 
0 
+3 
0 
6.2.2 纵切钢带的宽度允许偏差应符合表6 的规定。 
表6                          单位：mm 
宽度允许偏差 
公称宽度 
公称厚度 
＜125 
125～＜250 
250～＜400 
400～＜600 
600～＜900 
0.30～＜0.40 
+0.3 
0 
+0.6 
0 
+1.0 
0 
+1.5 
0 
+2.0 
0 
0.40～＜1.00 
+0.5 
0 
+0.8 
0 
+1.2 
0 
+1.5 
0 
+2.0 
0 
1.00～＜1.75 
+0.7 
0 
+1.0 
0 
+1.5 
0 
+2.0 
0 
+2.5 
0 
1.75～3.50 
+1.0 
0 
+1.3 
0 
+1.7 
0 
+2.0 
0 
+2.5 
0 
6.3 钢板的长度允许偏差应符合表7 的规定。 
表7                         单位：mm 
长度允许偏差 
公称长度 
普通精度(PL.A) 
高级精度(PL.B) 
≤2000 
+6 
0 
+3 
0 
＞2000 
+0.003×公称长度 
0 
+0.0015×公称长度 
0 
7 外形 
7.1 钢板应切成直角，脱方度应不大于钢板宽度的1％。 
7.2 切边钢板、钢带的镰刀弯在任意2000mm 长度上应不大于6mm；钢板的长度不大于
2000mm 时，其镰刀弯应不大于钢板实际测量长度的0.3%。对于纵切钢带，其镰刀弯在
任意2000mm 测量长度上应不大于2mm。 
7.3 不平度 
7.3.1 不平度的规定仅适用于钢板。 
7.3.2 钢板的不平度应符合表8 的规定值。 
7.3.3 对规定最小屈服强度小于260MPa 的钢板，当按高级不平度供货时，仲裁情况下另
需检验波浪度，波浪度应符合以下规定： 
⎯ 当波浪长度不小于200mm 时，对于公称宽度小于1500mm 的钢板，波浪高度应
小于波浪长度的1％； 
⎯ 当波浪长度不小于200mm 时，对于公称宽度不小于1500mm 的钢板，波浪高度
应小于波浪长度的1.5％。 
⎯ 当波浪长度小于200mm 时，波浪高度应不大于2mm。 
7.3.4 对规定最小屈服强度不小于340MPa 的钢板，不平度应由供需双方协商，并在合同
中注明。如需方未规定钢板的不平度，供方应最大限度满足产品的最终使用要求。 
7.3.5 当用户对钢带进行了充分的平整矫直后，表8 规定值也适用于用户由钢带切成的钢板。 
3 


Q/BQB401-2009 
表8                        单位：mm 
不平度      不大于 
普通精度(PF.A) 
高级精度(PF.B) 
公称厚度 
规定的最小屈服强
度 
MPa 
公称宽度 
<0.70
0.70～
<1.20 
≥1.20
<0.70
0.70～
<1.20 
≥1.20
≤1200 
10 
8 
7 
5 
4 
3 
>1200～
1500 
12 
10 
8 
6 
5 
4 
<260 
>1500 
17 
15 
13 
8 
7 
6 
≤1200 
13 
10 
8 
8 
6 
5 
1200～1500 
15 
13 
11 
9 
8 
6 
260～<340 
>1500 
20 
19 
17 
12 
10 
9 
8 尺寸及外形的测量 
8.1 厚度的测量点分别为距边部不小于25mm(切边)或40mm(不切边)的任意点。 
8.2 脱方度为钢板的宽边向轧制方向边部的垂直投影长度，或者为钢板对角线之差的一半。
如图1 所示。 
8.3 镰刀弯 
8.3.1 钢板及钢带的镰刀弯，是指侧边与连接测量部分两端点的直线之间的最大距离。它在
产品呈凹形的一侧测量，如图1 所示。 
8.3.2 钢带镰刀弯的测量部位是在距钢带头部或尾部不小于5000mm 处。 
8.3.3 长度不大于2000mm 的钢板，钢板的长度等于镰刀弯的测量长度；长度大于
2000mm 的钢板，可任取2000mm 长度进行镰刀弯的测量。 
8.4 不平度 
8.4.1 钢板的不平度是指将钢板自由地放在平台上测得的钢板下表面和平台间的最大距离。 
8.4.2 长度不大于2000mm 的钢板，钢板的长度即不平度的测量长度；长度大于2000mm
的钢板，可任意截取2000mm 长度进行不平度的测量。 
9 重量 
钢板通常按理论重量交货，也可按实际重量交货，理论重量计算方法按附录A 的规定。钢
带通常按实际重量交货。 
10 如用户对尺寸、外形、重量及允许偏差有其他特殊要求，可在订货时协商，并在合同中
注明。 
11 数值修约规则 
数值修约规则应符合GB/T 8170 的规定。 
 
脱方度 
镰刀弯
轧制方向 
 
 
 
 
 
 
 
 
 
 
图1 
4 


Q/BQB401-2009 
 
附录A 
 
（规范性附录） 
 
理论计重时的重量计算方法 
 
A.1 理论重量计算时，通常采用钢板的公称尺寸。 
A.2 当钢板的厚度允许偏差为对称公差时，理论重量计算时所采用的厚度为公称厚度；当钢
板的厚度允许偏差为限定负偏差或限定正偏差时，理论重量计算所采用的厚度为允许的最大
厚度和允许的最小厚度的平均值。 
A.3 钢板理论重量计算方法应符合表A.1 的规定。 
表A.1 
计算顺序 
计算方法 
结果的位数 
基本重量 (kg/mm·m2) 
7.85 (厚度1mm，面积1m2的重量) 
- 
单位重量 (kg/m2) 
基本重量(kg/mm·m2)×厚度(mm) 
修约到有效数字4 位 
钢板的面积 (m2) 
宽度(m)×长度(m) 
修约到有效数字4 位 
1 块钢板的重量 (kg) 
单位重量(kg/m2)×钢板面积(m2) 
修约到有效数字3 位 
1 捆的重量 (kg) 
1 块钢板的重量(kg)×1 捆中同规格钢板的块数 
修约到kg 的整数值 
总重量 (kg) 
各捆重量相加 
kg 的整数值 
注：总重量也可以用1 块的重量(kg)×总块数来求得。 
 
 
 
 
附加说明： 
本标准参考EN10131:2006 和JISG3141:2005 编制； 
 
本标准代替Q/BQB401-2003。 
本标准对Q/BQB401-2003 进行了技术性修改，主要修改内容为： 
⎯ 调整厚度允许偏差的分档规则，即规定最小屈服强度的边界条件，从原来的
“<280MPa、280MPa～360MPa 和>360MPa”，调整为“<260MPA；260MPa～
<340MPa、340MPa～420MPa、>420MPa”； 
⎯ 调整了厚度允许偏差的规定； 
⎯ 调整了宽度允许偏差的规定； 
⎯ 调整了不平度的分档规则，即规定最小屈服强度的边界条件，从原来的“<280MPa、
280MPa～360MPa 和>360MPa”，调整为“<260MPa、260MPa～<340MPa 和
340MPa 以上”； 
⎯ 调整了不平度的规定； 
⎯ 增加了厚度采用不对称公差时，理论计重计算时所采用厚度的规定。 
 
本标准的附录A 为规范性附录。 
本标准由宝山钢铁股份有限公司技术质量部提出。 
本标准由宝山钢铁股份有限公司技术质量部起草。 
本标准起草人  孙忠明。 
本标准1988 年首次发布，1994 第一次修订，1999 第二次修订，2003 年第三次修订。
本次为第四次修订。 
5

File: 材料工程师/BQB402-2003碳素钢.pdf.md
# BQB402-2003碳素钢.pdf

宝山钢铁股份有限公司企业标准 
                                                            Q/BQB 402－2003 
           冷连轧碳素钢板及钢带      代替Q/BQB 402-1999 
 
1 
范围 
 本标准规定了冷连轧碳素钢板及钢带的分类和代号、尺寸、外形、重量、技术要求、
检验和试验、包装、标志及质量证明书等。 
    本标准适用于宝山钢铁股份有限公司生产的厚度为0.30mm～3.5mm 的冷连轧碳素钢板
及钢带（以下简称钢板及钢带）。 
 
2 规范性引用文件 
下列文件中的条款通过本标准的引用而成为本标准的条款。凡是注日期的引用文件，其
随后所有的修改单（不包括勘误的内容）或修订版均不适用于本标准，然而，鼓励根据本标
准达成协议的各方研究是否可使用这些文件的最新版本。凡是不注日期的引用文件，其最新
版本适用于本标准。 
GB/T 222－1984   钢的化学分析用试样取样法及成品化学成分允许偏差 
GB/T 223   钢铁及合金化学分析方法 
GB/T 228－2002    金属材料  室温拉伸试验方法 
GB/T 230－1991    金属洛氏硬度试验方法 
GB/T 232－1999    金属材料  弯曲试验方法 
GB/T 2975－1998    钢及钢产品力学性能试验取样位置及试样制备 
GB/T 4340.1－1999    金属维氏硬度试验 第1 部分：试验方法 
GB/T 8170－1987   数值修约规则 
Q/BQB 400－2003   冷轧产品的包装、标志及质量证明书  
Q/BQB 401－2003   冷连轧钢板及钢带的尺寸、外形、重量及允许偏差 
SAE J911－1998   冷轧钢板表面粗糙度和峰值数测量方法 
 
3 分类和代号 
3.1 钢板及钢带按用途区分如表1 的规定。 
表  1 
牌  号 
用  途 
SPCC 
一般用 
SPCD 
冲压用 
SPCE、SPCEN 
深冲用 
 
3.2 钢板及钢带按表面质量区分如表2 的规定。 
表2 
级  别 
代  号 
较高级的精整表面 
FB（O3） 
高级的精整表面 
FC（O4） 
超高级的精整表面 
FD（O5） 
 
宝山钢铁股份有限公司2003－06－04 发布                   2003－12－15 实施 
4―17 


Q/BQB 402－2003 
3.3 钢板及钢带按表面结构区分如表3 的规定。 
表  3 
表面结构 
代  号 
麻面 
D 
光亮表面 
B 
3.4 钢板及钢带按热处理种类区分如表4 的规定。 
表  4 
热处理种类 
代   号 
退火及平整 
S 
1/8 硬质 
8 
1/4 硬质 
4 
硬质 
1 
 
4   订货所需信息 
4.1 订货时用户应提供如下信息： 
a) 产品名称（钢板或钢带） 
b) 本产品标准号 
c) 牌号 
d) 产品规格及尺寸、不平度精度 
e) 边缘状态 
f) 热处理种类 
g) 表面结构 
h) 表面质量级别 
i) 
包装方式 
j) 
用途 
4.2 如订货合同中未注明尺寸及不平度精度、热处理种类、表面结构、表面质量级别、边缘
状态及包装方式，则本标准产品按普通的尺寸及不平度精度、热处理种类为退火及平整、表
面结构为麻面、FB 级表面质量的切边钢带及切边钢板供货，并按供方提供的包装方式包装。 
 
5 尺寸、外形、重量及允许偏差 
钢板及钢带的尺寸、外形、重量及允许偏差按Q/BQB 401 的规定，其中SPCC、SPCD
的厚度、不平度允许偏差应符合Q/BQB 401 中规定的最小屈服强度<280MPa 时的相应规定。 
 
6 技术要求 
6.1 化学成分 
6.1.1 钢的化学成分（熔炼分析）应符合表5 的规定。 
表 5 
化   学   成   分   ％ 
牌 号 
C 
Mn 
P 
S 
Alta 
SPCC 
≤0.12 
≤0.50 
≤0.035 
≤0.025 
≥0.020 
SPCD 
≤0.10 
≤0.45 
≤0.030 
≤0.025 
≥0.020 
SPCE、SPCEN 
≤0.08 
≤0.40 
≤0.025 
≤0.020 
≥0.020 
a 对于所有牌号当C≤0.01 时Alt≥0.015。 
4―18 


Q/BQB 402－2003 
6.1.2 钢板及钢带的成品化学成分允许偏差应符合GB/T 222 的规定。 
6.1.3 当生产1/8 硬质、1/4 硬质及硬质的钢板及钢带时，可超出表5 所示的化学成分。 
6.2 冶炼方法 
钢板及钢带所用的钢采用氧气转炉冶炼。 
6.3 交货状态 
6.3.1 钢板及钢带冷连轧后经热处理供货，热处理种类如表4 所示。 
6.3.2 钢板及钢带通常涂油供货，所涂油膜应能用碱水溶液除掉，供方保证自制造之日起在
通常的非裸包包装、运输、装卸及贮存条件下六个月不生锈。根据需方要求，经供需双方协
议并在合同中注明，亦可以不涂油供货。 
6.4 力学性能 
6.4.1 退火及平整的钢板及钢带的力学性能应符合表6 的规定。 
表  6 
断后伸长率b（L0=50mm， b=25mm）  ％   不小于
公称厚度 mm 
牌 号 
屈服强度a 
MPa 
不大于 
抗拉强度 
MPa 
不小于 
<0.60 
0.60～<1.0
1.0～<1.6 
≥1.6 
SPCC 
－ 
270 
34 
36 
37 
38 
SPCD 
－ 
270 
36 
38 
39 
40 
SPCE、
SPCEN 
210 
270 
38 
40 
41 
42 
a 当屈服现象不明显时采用RP0.2，否则采用ReL。 
b 试样为GB/T 228 中的P14 试样。 
 
6.4.2 硬度 
1/8 硬质、1/4 硬质及硬质的钢板及钢带，其硬度（HRB 或HV）应符合表7 的规定。 
表  7 
硬   度 
热处理种类 
代  号 
HRB 
HV 
1/8 硬质 
8 
50～71 
95～130 
1/4 硬质 
4 
65～80 
115～150 
硬质 
1 
≥85 
≥170 
 
6.5 工艺性能 
6.5.1 钢板及钢带应按表8 的规定进行弯曲试验。 
表  8 
180°弯曲试验（b≥20mm） 
热处理种类 
代  号 
弯心直径 
退火及平整 
S 
0a 
1/8 硬质 
8 
0a 
1/4 硬质 
4 
1a 
硬质 
1 
－ 
 
6.5.2 对于退火及平整的钢板及钢带，如供方能保证其弯曲性能，可不进行该试验。 
6.5.3 按表中规定的弯心直径弯曲180°后试样外表面不得出现肉眼可见裂纹，仲裁时弯曲
4―19 


Q/BQB 402－2003 
试样宽度b=20mm。 
6.6 拉伸应变痕 
    退火及平整的钢板及钢带拉伸应变痕的规定如表9 所示。 
表  9 
牌  号 
拉伸应变痕 
SPCC 
无保证期 
SPCD 
钢板及钢带在室温条件下储存，在制造后3 个月内，保证使用时不出现拉伸应变痕 
SPCE 
钢板及钢带在室温条件下储存，在制造后6 个月内，保证使用时不出现拉伸应变痕 
SPCEN 
钢板及钢带在室温条件下储存，保证使用时不出现拉伸应变痕 
 
6.7 表面质量 
6.7.1 钢板及钢带表面不得有结疤、裂纹、夹杂等对使用有害的缺陷，钢板及钢带不得有分
层。 
6.7.2 钢板及钢带各表面质量级别的特征如表10 所述。 
表  10 
级 别 
代  号 
特      征 
较高级的精整表面 
FB 
（O3） 
表面允许有少量不影响成型性及涂、镀附着力的缺陷，如轻微的
划伤、压痕、麻点、辊印及氧化色等。 
高级的精整表面 
FC 
（O4） 
产品二面中较好的一面无肉眼可见的明显缺欠，另一面必须至少
达到FB 的要求。 
超高级的精整表面 
FD 
（O5） 
产品二面中较好的一面不得有任何缺欠，即不能影响涂漆后的外
观质量或电镀后的外观质量，另一面必须至少达到FB 的要求。
 
6.7.3 对于钢带，由于没有机会切除带缺陷部分，因此钢带允许带缺陷交货，但有缺陷的部
分不得超过每卷总长度的6％。 
6.8 表面结构 
表面结构为麻面（D）时平均粗糙度Ra 按0.6μm＜Ra≤1.9μm 控制，表面结构为光亮
表面（B）时平均粗糙度Ra 按Ra≤0.9μm 控制。 
 
7 检验和试验 
7.1 钢板及钢带的外观用肉眼检查。 
7.2 钢板及钢带的尺寸、外形应用合适的测量工具测量。 
7.3 每批钢板及钢带的检验项目、试样数量、取样方法、试验方法及取样方向应符合表11
的规定。 
表  11 
序号 
检验项目 
试样数量（个）
取样方法 
试验方法 
取样方向 
1 
化学分析 
1/炉 
GB/T 222 
GB/T 223 
－ 
2 
拉伸试验 
1 
GB/T 228 
横向试样 
3 
硬度 
1 
GB/T 230 
GB/T 4340.1 
－ 
4 
弯曲试验 
1 
GB/T 232 
－ 
5 
表面粗糙度 
－ 
GB/T 2975 
 
SAE J911 
－ 
7.4 钢板及钢带应按批验收，每个检验批应由不大于30 吨的同牌号、同规格、同加工状态、 
4―20 


Q/BQB 402－2003 
同热处理制度的钢板及钢带组成。 
7.5 对于拉伸、硬度和弯曲试验，如有某一项试验结果不符合标准要求，则从同一批中再任
取双倍数量的试样进行该不合格项目的复验。复验结果（包括该项目试验所要求的所有指标）
合格，则整批合格。复验结果（包括该项目试验所要求的所有指标）即使有一个指标不合格，
则复验不合格。如复验不合格，则已做试验且试验结果不合的单件不能验收，但该批材料中
未做试验的单件可逐件重新提交试验和验收。 
 
8  包装、标志及质量证明书 
钢板及钢带的包装、标志及质量证明书应符合Q/BQB 400 的规定。如需方对包装重量
有特殊要求，应在合同中注明。 
 
9  数值修约规则 
    数值修约规则应符合GB/T 8170 的规定。
4―21 


Q/BQB 402－2003 
 
附录A 
（资料性附录） 
本标准与采用标准及有关标准相近牌号对照表 
 
表 A.1 
标准号 
Q/BQB 402-2003 
JIS G 3141-1996 
GB/T 5213-2001 
Q/BQB 402-1999 
SPCC 
SPCC 
－ 
SPCC 
SPCD 
SPCD 
－ 
SPCD 
SPCE 
SPCE 
SC1 
SPCE、 SPCEF、
SPCEHF、 SPCEZF 
牌 
 
号 
SPCEN 
SPCEN 
SC2 
SPCEN 
 
 
 
 
 
 
 
附加说明： 
本标准与JIS G 3141-1996 的一致性程度为非等效。 
本标准代替Q/BQB 402-1999。 
本标准与Q/BQB 402-1999 相比主要变化如下： 
—— 表面质量级别由两种修改为三种； 
—— 取消热处理种类中的退火； 
—— 取消SPCE 按拉延级别分为F、HF 和ZF 三个级别的规定； 
—— 取消标记示例； 
—— 取消化学成分中Si 和残余元素的规定，对S 和Alt 的含量进行了修改； 
—— 修改断后伸长率，取消杯突值的规定，增加仲裁时弯曲试样宽度的规定； 
—— 增加拉伸应变痕的规定； 
—— 钢带允许带缺陷部分从8％修改为6％； 
—— 增加麻面和光亮表面粗糙度的控制值； 
—— 修改复验的规定； 
—— 增加数值修约规则的规定。 
本标准的附录A 为资料性附录。 
本标准由宝山钢铁股份有限公司制造管理部提出。 
本标准由宝山钢铁股份有限公司制造管理部起草。 
本标准起草人    徐宏伟。 
本标准于1988 年首次发布，1994 第一次修订，1997 第二次修订，1999 第三次修订。 
4―22
