Repository: kujaxr/obsidian-vault

File: 材料工程师/BQB402-2009碳素钢（发布稿）.pdf.md
# BQB402-2009碳素钢（发布稿）.pdf

宝山钢铁股份有限公司企业标准 
冷连轧碳素钢板及钢带 
Q/BQB 402-2009 
代替Q/BQB 402-2003、BZJ 491-2004 
1 范围 
本标准规定了冷连轧碳素钢板及钢带的分类和代号、尺寸、外形、重量、技术要求、检验和
试验、包装、标志及检验文件等。 
本标准适用于宝山钢铁股份有限公司生产的厚度为0.17mm～3.5mm 的冷连轧碳素钢板
及钢带（以下简称钢板及钢带）。 
2 规范性引用文件 
下列文件中的条款通过本标准的引用而成为本标准的条款。凡是注日期的引用文件，其随后
所有的修改单（不包括勘误的内容）或修订版均不适用于本标准，然而，鼓励根据本标准达
成协议的各方研究是否可使用这些文件的最新版本。凡是不注日期的引用文件，其最新版本
适用于本标准。 
GB/T 222-2006 
钢的成品化学成分允许偏差 
GB/T 223 
钢铁及合金化学分析方法 
GB/T 228-2002 
金属材料  室温拉伸试验方法 
GB/T 230.1-2004 
金属洛氏硬度试验方法  第1 部分：试验方法（A、B、C、D、
E、F、G、H、K、N、T 标尺） 
GB/T 232-1999 
金属材料  弯曲试验方法 
GB/T 2523-2008 
冷轧金属薄板（带）表面粗糙度和峰值数的测量方法 
GB/T 2975-1998 
钢及钢产品  力学性能试验取样位置及试样制备 
GB/T 4336-2002 
碳素钢和中低合金钢 火花源原子发射光谱分析方法（常规法）
GB/T 4340.1-1999 
金属维氏硬度试验 第1 部分：试验方法 
GB/T 5027-2007 
金属材料  薄板和薄带  塑性应变比（r 值）的测定 
GB/T 8170-2008 
数值修约规则与极限数值的表示和判定 
GB/T 20066-2006 
钢和铁  化学成分测定用试样的取样和制样方法 
GB/T 20123-2006 
钢铁  总碳硫含量的测定  高频感应炉燃烧后红外吸收法（常
规方法） 
GB/T 20125-2006 
低合金钢  多元素含量的测定  电感耦合等离子体原子发射
光谱法 
GB/T 20126-2006 
非合金钢  低碳含量的测定  第2 部分：感应炉（经预加热）
内燃烧后红外吸收法 
Q/BQB 400 
冷轧产品的包装、标志及检验文件 
Q/BQB 401 
冷连轧钢板及钢带的尺寸、外形、重量及允许偏差 
3 分类和代号 
3.1 钢板及钢带按用途区分应符合表1 的规定。 
表  1 
牌  号 
用  途 
SPCC 
一般用 
SPCD 
冲压用 
SPCE 
深冲用 
SPCF(SPCEN) 
特深冲用 
SPCG 
超深冲用 
注：括号内牌号可使用至2012 年底。 
3.2 钢板及钢带按表面质量区分应符合表2 的规定。 
宝山钢铁股份有限公司     2009－01－08 发布                   2009－06－30 前实施 
1 


Q/BQB 402－2009 
表  2 
级  别 
代  号 
较高级的精整表面 
FB 
高级的精整表面 
FC 
超高级的精整表面 
FD 
3.3 钢板及钢带按表面结构区分应符合表3 的规定。 
表  3 
表面结构 
代  号 
麻面 
D 
光亮表面 
B 
3.4 钢板及钢带按热处理种类区分应符合表4 的规定。 
表  4 
热处理种类 
代   号 
退火及平整 
S 
1/8 硬质 
8 
1/4 硬质 
4 
硬质 
1 
4  订货所需信息 
4.1 订货时用户应提供如下信息： 
a) 产品名称（钢板或钢带） 
b) 本产品标准号 
c) 牌号 
d) 产品规格及尺寸、不平度精度 
e) 边缘状态 
f) 
热处理种类 
g) 表面结构 
h) 表面质量级别 
i) 
包装方式 
j) 
用途 
k) 其他 
4.2 如订货合同中未注明尺寸及不平度精度、热处理种类、表面结构、表面质量级别、边缘
状态及包装方式，则本标准产品按普通的尺寸及不平度精度、热处理种类为退火及平整、表
面结构为麻面、FB 级表面质量的切边钢带或切边钢板供货，并按供方提供的包装方式包装。 
5 
尺寸、外形、重量及允许偏差 
钢板及钢带的尺寸、外形、重量及允许偏差应符合Q/BQB 401 的规定，其中SPCC 的厚
度、不平度允许偏差应符合Q/BQB 401 中规定的最小屈服强度<260MPa 时的相应规定。 
6 
技术要求 
6.1 化学成分 
6.1.1 钢的化学成分（熔炼分析）应符合表5 的规定。 
表  5 
化学成分a（熔炼分析）   % （质量分数） 
牌 号 
C 
Mn 
P 
S 
Alt 
SPCC 
≤0.15 
≤0.60 
≤0.10 
≤0.025 
- 
SPCD 
≤0.10 
≤0.45 
≤0.030 
≤0.025 
≥0.015 
SPCE 
≤0.08 
≤0.40 
≤0.025 
≤0.020 
≥0.015 
SPCF(SPCEN) 
≤0.008 
≤0.30 
≤0.020 
≤0.020 
≥0.015 
SPCG 
≤0.006 
≤0.25 
≤0.020 
≤0.020 
≥0.015 
a  允许添加其它合金元素。 
6.1.2 钢板及钢带的成品化学成分允许偏差应符合GB/T 222 的规定。 
6.1.3 当生产1/8 硬质、1/4 硬质及硬质的钢板及钢带时，表5 中规定的化学成分不适用。 
6.2 冶炼方法 
钢板及钢带所用的钢采用氧气转炉冶炼。 
2 


Q/BQB 402－2009 
6.3 交货状态 
6.3.1 钢板及钢带冷连轧后经热处理供货，热处理种类应符合表4 的规定。 
6.3.2 钢板及钢带通常涂油供货，所涂油膜应能用碱水溶液去除。在通常的包装、运输、装
卸和储存条件下，供方应保证自制造完成之日起6 个月内，钢板及钢带表面不生锈。根据
需方要求，经供需双方协议并在合同中注明，亦可以不涂油供货。 
6.4 力学性能 
6.4.1 退火及平整的钢板及钢带的力学性能应符合表6 的规定。 
6.4.2 由于时效的影响，钢板及钢带的力学性能会随着储存时间的延长而变差，如屈服强度
和抗拉强度的上升，断后伸长率的下降，成形性能变差、出现拉伸应变痕等，建议用户尽早
使用 
表  6 
拉伸试验a, b, c
断后伸长率 
（L0=50mm,b=25mm） 
% 
不小于 
rm d, e
不小于 
公称厚度 
mm 
公称厚度 
mm 
牌 号 
屈服 
强度 
MPa 
不大于 
抗拉 
强度 
MPa 
不小于 
<0.25 0.25～
<0.30
0.30～
<0.40
0.40～
<0.60
0.60.～
<1.0 
1.0.～
<1.6
≥ 
1.6 
0.5～
<1.0 
1.0～
1.6
SPCC 
－ 
270 
25 
28 
31 
34 
36 
37 
38 
- 
- 
SPCD 
240 
270 
27 
30 
33 
36 
38 
39 
40 
- 
- 
SPCE 
220 
270 
29 
32 
35 
38 
40 
41 
42 
- 
- 
SPCF 
(SPCEN) 
210 
270 
- 
- 
37 
40 
42 
43 
44 
- 
- 
SPCG 
190 
270 
- 
- 
- 
42 
44 
45 
46 
1.4 
1.3
a 当屈服现象不明显时采用RP0.2，否则采用ReL。 
b 当厚度大于0.40mm且不大于0.60mm时，屈服强度的规定值允许增加20MPa；当厚度不大于0.40mm
时，屈服强度的规定值允许增加40MPa。 
c 试样为GB/T 228 中的P14 试样，试样方向为纵向。 
d 当厚度＜0.50mm和厚度＞1.6 mm时，对r值不要求。 
e rm＝(r90+2r45+r0)⁄4。 
6.4.3 硬度 
对于1/8 硬质、1/4 硬质及硬质的钢板及钢带，其硬度（HRB 或HV）应符合表7 的规定。 
表  7 
硬   度 
热处理种类 
代  号 
HRB 
HV 
1/8 硬质 
8 
50～71 
95～130 
1/4 硬质 
4 
65～80 
115～150 
硬质 
1 
≥85 
≥170 
6.5 弯曲试验 
6.5.1 钢板及钢带应按表8 的规定的弯心直径进行弯曲试验。弯曲试验后，试样外表面不
得出现肉眼可见裂纹。 
6.5.2 弯曲试验规定值适用于纵向试样，弯曲试样宽度b≥20mm。仲裁试验时试样宽度为
20mm。 
6.5.3 对于退火及平整的钢板及钢带，如供方能保证其弯曲性能，可不进行该试验。 
表  8 
热处理种类 
代  号 
180°弯曲试验 
弯心直径 
不小于 
（a=试样厚度） 
退火及平整 
S 
0a 
1/8 硬质 
8 
0a 
1/4 硬质 
4 
1a 
硬质 
1 
－ 
 
3 


Q/BQB 402－2009 
6.6 拉伸应变痕 
室温储存条件下，对于表面质量级别为FC 和FD，并以退火及平整状态交货的钢板及钢带，
拉伸应变痕应符合表9 的规定。 
表  9 
牌  号 
拉伸应变痕 
SPCC 
不保证。 
SPCD 
自制造完成之日起3 个月内使用时不应出现拉伸应变痕。 
SPCE 
自制造完成之日起6 个月内使用时不应出现拉伸应变痕。 
SPCF(SPCEN)、SPCG 
使用时不出现拉伸应变痕。 
6.7 表面质量 
6.7.1 钢板及钢带表面不得有结疤、裂纹、夹杂等对使用有害的缺陷，钢板及钢带不得有分
层。 
6.7.2 钢板及钢带各表面质量级别的特征应符合表10 的规定。 
表  10 
级 别 
代  号 
特      征 
较高级的精整表面 
FB 
表面允许有少量不影响成形性及涂、镀附着力的缺陷，如轻微的
划伤、压痕、麻点、辊印及氧化色等。 
高级的精整表面 
FC 
产品二面中较好的一面无肉眼可见的明显缺陷，另一面至少应达
到FB 的要求。 
超高级的精整表面 
FD 
产品二面中较好的一面不应有影响涂漆后的外观质量或电镀后
的外观质量的缺陷，另一面至少应达到FB 的要求。 
6.7.3 对于钢带，由于没有机会切除带缺陷部分，因此钢带允许带缺陷交货，但有缺陷的部
分不得超过每卷总长度的6％。 
6.8 表面结构 
表面结构为麻面（D）时，平均粗糙度Ra 按0.6μm＜Ra≤1.9μm 控制，表面结构为光亮
表面（B）时，平均粗糙度Ra 按Ra≤0.9μm 控制。 
7 
检验和试验 
7.1 钢板及钢带的外观用肉眼检查。 
7.2 钢板及钢带的尺寸、外形应用合适的测量工具测量。 
7.3 r 值是在15％应变时计算得到的，当均匀延伸小于15％时，按均匀延伸结束时的应变
值进行计算。 
7.4 钢板及钢带应按批验收，每个检验批应由不大于30 吨的同牌号、同规格、同加工状态、
同热处理制度的钢板及钢带组成。 
7.5 每批钢板及钢带的检验项目、试样数量、取样方法、试验方法和取样方向应符合表11
的规定。 
表  11 
检验项目 
试样数量(个) 
取样方法 
试验方法 
化学分析 
1/炉 
GB/T 222 
GB/T 223、GB/T 4336、GB/T 20123、 
GB/T 20125、GB/T 20126 
拉伸试验 
1/批 
GB/T 228 
塑性应变比 (r 值) 
3/批 
GB/T 5027 
硬度 
1/批 
GB/T 230.1、GB/T 4340.1 
弯曲试验 
1/批 
GB/T 232 
表面粗糙度 
－ 
GB/T 2975
GB/T 2523 
7.6 对于拉伸、塑性应变比（r 值）、硬度和弯曲试验，如有某一项试验结果不符合标准要
求，则从同一批中再任取双倍数量的试样进行该不合格项目的复验。复验结果（包括该项目
试验所要求的所有指标）合格，则整批合格。复验结果（包括该项目试验所要求的所有指标）
即使有一个指标不合格，则复验不合格。如复验不合格，则已做试验且试验结果不合的单件
不能验收，但该批材料中未做试验的单件可逐件重新提交试验和验收。 
8  包装、标志及检验文件 
钢板及钢带的包装、标志及检验文件应符合Q/BQB 400 的规定。如需方对包装重量有特
殊要求，应在合同中注明。 
 
4 


Q/BQB 402－2009 
9  数值修约规则 
数值修约规则应符合GB/T 8170 的规定。 
10  牌号近似对照 
本标准牌号与国内外标准牌号的近似对照见附录A。 
5 


Q/BQB 402－2009 
附录A 
 
（资料性附录） 
 
本标准牌号与国内外标准牌号的近似对照表 
 
表A.1 
标准号 
Q/BQB 
402-2009 
JIS G 
3141：2005 
EN 
10327：2004 
Q/BQB402-2003 
BZJ 491-2004 
SPCC 
SPCCT 
DC01 
SPCC 
SPCD 
SPCD 
DC03 
SPCD 
SPCE 
SPCE 
DC04 
SPCE 
SPCF 
SPCF 
DC05 
SPCEN 
牌号 
SPCG 
SPCG 
DC06 
- 
 
 
 
 
附加说明： 
本标准参考JIS G 3141：2005 编制。 
 
本标准代替Q/BQB 402-2003，BZJ491-2004。 
本标准与Q/BQB 402-2003 和BZJ491-2004 相比，主要变化如下： 
⎯ 修改产品的厚度范围； 
⎯ 将SPCEN 修改为SPCF，新增SPCG 牌号，并补充了相应的技术要求； 
⎯ 增加了SPCD 的屈服强度要求，并修改其它牌号的屈服强度的要求； 
⎯ 调整化学成分范围； 
⎯ 修改断后伸长率的厚度划分及规定值。 
 
本标准的附录A 为资料性附录。 
本标准由宝山钢铁股份有限公司技术质量管理部提出。 
本标准由宝山钢铁股份有限公司技术质量管理部起草。 
本标准起草人     涂树林。 
本标准于1988 年首次发布，1994 年第一次修订，1999 年第二次修订，2003 年第三次
修订，本次为第四次修订。 
6

File: 材料工程师/BQB403-2003低碳钢.pdf.md
# BQB403-2003低碳钢.pdf

宝山钢铁股份有限公司企业标准 
Q/BQB 403－2003 
冷连轧低碳钢板及钢带        代替Q/BQB 403-1999 
BZJ 407-1999 
 
1  范围 
本标准规定了冷连轧低碳钢板及钢带的分类和代号、尺寸、外形、重量、技术要求、检
验和试验、包装、标志及质量证明书等。 
本标准适用于宝山钢铁股份有限公司生产的厚度为0.30mm～3.5mm 的冷连轧低碳钢板
及钢带（以下简称钢板及钢带）。 
 
2 规范性引用文件 
下列文件中的条款通过本标准的引用而成为本标准的条款。凡是注日期的引用文件，其
随后所有的修改单（不包括勘误的内容）或修订版均不适用于本标准，然而，鼓励根据本标
准达成协议的各方研究是否可使用这些文件的最新版本。凡是不注日期的引用文件，其最新
版本适用于本标准。 
GB/T 222－1984   钢的化学分析用试样取样法及成品化学成分允许偏差 
GB/T 223     钢铁及合金化学分析方法 
GB/T 228－2002     金属材料  室温拉伸试验方法 
GB/T 2975－1998    钢及钢产品力学性能试验取样位置及试样制备 
GB/T 5027－1999    金属薄板和薄带塑性应变比（r 值）试验方法 
GB/T 5028－1999    金属薄板和薄带拉伸应变硬化指数（
值）试验方法 
n
GB/T 8170－1987   数值修约规则 
Q/BQB 400－2003   冷轧产品的包装、标志及质量证明书  
Q/BQB 401－2003   冷连轧钢板及钢带的尺寸、外形、重量及允许偏差 
SAE J911－1998   冷轧钢板表面粗糙度和峰值数测量方法 
 
3 分类和代号 
3.1 钢板及钢带按用途区分如表1 的规定。 
表  1 
牌  号 
用  途 
DC01（St12） 
一般用 
DC03（St13） 
冲压用 
DC04（St14，St15） 
深冲用 
DC05（BSC2） 
特深冲用 
DC06（St16，St14 –T，BSC 3） 
超深冲用 
注：括号内的牌号可以使用至2005 年年底。 
 
3.2 钢板及钢带按表面质量区分如表2 的规定。 
3.3 钢板及钢带按表面结构区分如表3 的规定。 
 
 
宝山钢铁股份有限公司2003－06－04 发布                      2003－12－15 实施 
4―23 


Q/BQB 403－2003 
表2 
级  别 
代  号 
较高级的精整表面 
FB（O3） 
高级的精整表面 
FC（O4） 
超高级的精整表面 
FD（O5） 
 
表3 
表 面 结 构 
代    号 
麻  面 
D 
光亮表面 
B 
 
4  订货所需信息 
4.1 订货时用户应提供如下信息： 
a) 产品名称 
b) 本产品标准号 
c) 牌号 
d) 产品规格及尺寸、不平度精度 
e) 边缘状态 
f) 表面结构 
g) 表面质量级别 
h) 包装方式 
i) 
用途 
4.2 如订货合同中未注明尺寸及不平度精度、表面结构、表面质量级别、边缘状态及包装方
式，则本标准产品按普通的尺寸及不平度精度、表面结构为麻面、FB 级表面质量的切边钢
带及切边钢板供货，并按供方提供的包装方式包装。 
 
5  尺寸、外形、重量及允许偏差 
钢板及钢带的尺寸、外形、重量及允许偏差按Q/BQB 401 的规定。 
 
6 技术要求 
6.1 化学成分 
6.1.1 钢的化学成分（熔炼分析）应符合表4 的规定。 
表  4 
化   学   成   分   ％ 
牌 号 
C 
Mn 
P 
S 
Alt a 
Ti b 
DC01（St12） 
≤0.10 
≤0.50 
≤0.035 
≤0.025 
≥0.020 
－ 
DC03（St13） 
≤0.08 
≤0.45 
≤0.030 
≤0.025 
≥0.020 
－ 
DC04（St14，St15） 
≤0.08 
≤0.40 
≤0.025 
≤0.020 
≥0.020 
－ 
DC05（BSC2） 
≤0.008 
≤0.30 
≤0.020 
≤0.020 
≥0.015 
≤0.20 
DC06（St16， 
St14 –T，BSC 3） 
≤0.006 
≤0.30 
≤0.020 
≤0.020 
≥0.015 
≤0.20 
a 对于牌号DC01、 DC03 和 DC04，当C≤0.01 时Alt≥0.015。 
b 可以用Nb 代替部分Ti，此时Nb 和Ti 的总含量≤0.20。 
4―24 


Q/BQB 403－2003 
6.1.2 钢板及钢带的成品化学成分允许偏差应符合GB/T 222 的规定。 
6.2 冶炼方法 
钢板及钢带所用的钢采用氧气转炉冶炼。 
6.3 交货状态 
6.3.1 钢板及钢带冷连轧后经退火及平整后交货。 
6.3.2 钢板及钢带通常涂油供货，所涂油膜应能用碱水溶液除掉，供方保证自制造之日起在
通常的非裸包包装、运输、装卸及贮存条件下六个月不生锈。根据需方要求，经供需双方协
议并在合同中注明，亦可以不涂油供货。 
6.4 力学性能 
钢板及钢带的力学性能应符合表5 的规定。 
表  5 
断后伸长率 （L0=80mm，b=20mm） ％ 不小于 
公称厚度  mm 
牌  号 
屈服强度a 
MPa   
抗拉强度 
MPa 
不小于 
<0.70 
0.70～<1.0
1.0～<1.6
≥1.6 
r 值b, c 
不小于 
n 值b, c
不小于
DC01（St12） 
130～260 
270 
28 
30 
32 
34 
－ 
－ 
DC03（St13） 
120～240 
270 
32 
34 
35 
36 
－ 
－ 
DC04（St14，St15） 
120～210 
270 
36 
38 
39 
40 
1.5 
0.18 
DC05（BSC2） 
110～190 
260 
38 
39 
40 
41 
1.8 
0.20 
DC06（St16， 
St14 –T，BSC 3） 
100～180 
250 
39 
40 
41 
42 
2.0 
0.22 
a 当屈服现象不明显时采用RP0.2，否则采用ReL。 
b 对于牌号DC04 其r 值、
值为
和
；对于牌号DC05、DC06 其
n
90
r
90
n
r 值、
值为
n
−
r 和
。当厚度≥1.6mm 时，
−
n
r
值允许降低0.2；当厚度≥2.0mm 时，r 值和
值不作保证。 
n
c 
−
r ＝(
+2
+
)∕4；
＝(
+2
+
)∕4。 
90
r
45
r
0r
−
n
90
n
45
n
0
n
 
6.5 拉伸应变痕 
    钢板及钢带拉伸应变痕的规定如表6 所示。 
表6 
牌  号 
拉伸应变痕 
DC01（St12） 
钢板及钢带在室温条件下储存，在制造后3 个月内，保证使用时不出现拉伸应变痕 
DC03（St13） 
钢板及钢带在室温条件下储存，在制造后6 个月内，保证使用时不出现拉伸应变痕 
DC04（St14，St15） 
钢板及钢带在室温条件下储存，在制造后6 个月内，保证使用时不出现拉伸应变痕 
DC05（BSC2） 
钢板及钢带在室温条件下储存，保证使用时不出现拉伸应变痕 
DC06（St16， 
St14 –T，BSC 3） 
钢板及钢带在室温条件下储存，保证使用时不出现拉伸应变痕 
 
6.6 
表面质量 
6.6.1 钢板及钢带表面不得有结疤、裂纹、夹杂等对使用有害的缺陷，钢板及钢带不得有分
层。 
6.6.2 钢板及钢带各表面质量级别的特征如表7 所述。 
6.6.3 对于钢带，由于没有机会切除带缺陷部分，因此钢带允许带缺陷交货，但有缺陷的部
分不得超过每卷总长度的6％。 
 
4―25 


Q/BQB 403－2003 
表  7 
级 别 
代  号 
特      征 
较高级的精整表面 
FB 
（O3） 
表面允许有少量不影响成型性及涂、镀附着力的缺陷，如轻微的
划伤、压痕、麻点、辊印及氧化色等。 
高级的精整表面 
FC 
（O4） 
产品二面中较好的一面无肉眼可见的明显缺欠，另一面必须至少
达到FB 的要求。 
超高级的精整表面 
FD 
（O5） 
产品二面中较好的一面不得有任何缺欠，即不能影响涂漆后的外
观质量或电镀后的外观质量，另一面必须至少达到FB 的要求。
6.7 表面结构 
表面结构为麻面（D）时平均粗糙度Ra 按0.6μm＜Ra≤1.9μm 控制，表面结构为光亮
表面（B）时平均粗糙度Ra 按Ra≤0.9μm 控制。 
7 检验和试验 
7.1 钢板及钢带的外观用肉眼检查。 
7.2 钢板及钢带的尺寸、外形应用合适的测量工具测量。 
7.3 r 值是在16％应变时计算得到的；n 值是在10％～20％应变范围内计算得到的，当均匀
伸长率小于20％时，应变范围为10％至均匀伸长结束。 
7.4 每批钢板及钢带的检验项目、试样数量、取样方法、试验方法及取样方向应符合表8 的
规定。 
表  8 
序号 
检验项目 
试样数量（个）
取样方法 
试验方法 
取样方向 
1 
化学分析 
1/炉 
GB/T 222 
GB/T 223 
－ 
2 
拉伸试验 
1 
GB/T 228 
横向试样 
3 
塑性应变比 
（r 值） 
1 或3 
GB/T 5027 
－ 
4 
应变硬化指数
（
值） 
n
1 或3 
GB/T 5028 
－ 
5 
表面粗糙度 
－ 
GB/T 2975 
SAE J911 
－ 
注：
、
为一个试样；
90
r
90
n
−
r 、
为三个试样。 
−
n
7.5 钢板及钢带应按批验收，每个检验批应由不大于30 吨的同牌号、同规格、同加工状态
的钢板及钢带组成。 
7.6 对于拉伸、塑性应变比（r 值）和应变硬化指数（
值）试验，如有某一项试验结果不
符合标准要求，则从同一批中再任取双倍数量的试样进行该不合格项目的复验。复验结果（包
括该项目试验所要求的所有指标）合格，则整批合格。复验结果（包括该项目试验所要求的
所有指标）即使有一个指标不合格，则复验不合格。如复验不合格，则已做试验且试验结果
不合的单件不能验收，但该批材料中未做试验的单件可逐件重新提交试验和验收。 
n
 
8  包装、标志及质量证明书 
钢板及钢带的包装、标志及质量证明书应符合Q/BQB 400 的规定。如需方对包装重量
有特殊要求，应在合同中注明。 
 
9  数值修约规则 
数值修约规则应符合GB/T 8170 的规定。
4―26 


Q/BQB 403－2003 
 
附录A 
（资料性附录） 
本标准与采用标准及有关标准相近牌号对照表 
 
表 A.1 
标准号 
Q/BQB 403-2003 
EN 10130-1999 
EN 10130-1991
DIN 
1623-(1)-1983
GB/T5213-2001 
Q/BQB 403-1999 
BZJ 407-1999 
DC01（St12） 
DC01 
FeP01 
St12 
－ 
St12 
DC03（St13） 
DC03 
FeP03 
RRSt13 
－ 
St13 
DC04（St14，St15）
DC04 
FeP04 
St14 
SC1 
St14，St14F，St14HF，
St14ZF， St15 
DC05（BSC2） 
DC05 
FeP05 
－ 
SC2 
BSC2 
牌 
 
号 
DC06（St16， 
St14 –T，BSC 3） 
DC06 
FeP06 
－ 
SC3 
St16，St14 –T，BSC 3
 
 
 
 
 
附加说明： 
本标准与EN 10130-1999 的一致性程度为非等效。 
本标准代替Q/BQB 403-1999 和BZJ 407-1999。 
本标准与Q/BQB 403-1999 相比主要变化如下： 
—— 对牌号进行了修改和整合； 
—— 表面质量级别由两种修改为三种； 
—— 表面结构由四种修改为两种，并增加了表面粗糙度的控制值； 
—— 取消St14 按拉延级别分为F、HF 和ZF 三个级别的规定； 
—— 取消标记示例； 
—— 取消化学成分中Si 和残余元素的规定，对C、S、Alt 等元素的含量进行了修改； 
—— 对屈服强度、抗拉强度和断后伸长率进行了修改，取消硬度和杯突值的规定，DC04、
DC05 和DC06 增加r 值、
值的规定； 
n
—— 增加拉伸应变痕的规定； 
—— 钢带允许带缺陷部分从8％修改为6％； 
—— 修改复验的规定； 
—— 增加数值修约规则的规定。 
本标准的附录A 为资料性附录。 
本标准由宝山钢铁股份有限公司制造管理部提出。 
本标准由宝山钢铁股份有限公司制造管理部起草。 
本标准起草人    徐宏伟。 
本标准于1988 年首次发布，1994 第一次修订，1997 第二次修订，1999 第三次修订。 
4―27

File: 材料工程师/BQB403-2009低碳钢（发布稿）.pdf.md
# BQB403-2009低碳钢（发布稿）.pdf

宝山钢铁股份有限公司企业标准 
冷连轧低碳钢板及钢带 
Q/BQB 403-2009 
代替Q/BQB 403-2003、BZJ492-2004 
1  范围 
本标准规定了冷连轧低碳钢板及钢带的分类和代号、尺寸、外形、重量、技术要求、检验和
试验、包装、标志及检验文件等。 
本标准适用于宝山钢铁股份有限公司生产的厚度为0.17mm～3.5mm 的冷连轧低碳钢板
及钢带（以下简称钢板及钢带）。 
2 
规范性引用文件 
下列文件中的条款通过本标准的引用而成为本标准的条款。凡是注日期的引用文件，其随后
所有的修改单（不包括勘误的内容）或修订版均不适用于本标准，然而，鼓励根据本标准达
成协议的各方研究是否可使用这些文件的最新版本。凡是不注日期的引用文件，其最新版本
适用于本标准。 
GB/T 222-2006 
钢的成品化学成分允许偏差 
GB/T 223 
钢铁及合金化学分析方法 
GB/T 228-2002 
金属材料  室温拉伸试验方法 
GB/T 2523-2008 
冷轧金属薄板（带）表面粗糙度和峰值数的测量方法 
GB/T 2975-1998 
钢及钢产品  力学性能试验取样位置及试样制备 
GB/T 4336-2002 
碳素钢和中低合金钢  火花源原子发射光谱分析方法（常规
法） 
GB/T 5027-2007 
金属材料  薄板和薄带  塑性应变比（r 值）的测定 
GB/T 5028-2008 
金属材料  薄板和薄带  拉伸应变硬化指数（n 值）的测定 
GB/T 8170-2008 
数值修约规则与极限数值的表示和判定 
GB/T 20066-2006 
钢和铁  化学成分测定用试样的取样和制样方法 
GB/T 20123-2006 
钢铁  总碳硫含量的测定  高频感应炉燃烧后红外吸收法（常
规方法） 
GB/T 20125-2006 
低合金钢  多元素含量的测定  电感耦合等离子体原子发射
光谱法 
GB/T 20126-2006 
非合金钢  低碳含量的测定  第2 部分:感应炉（经预加热）
内燃烧后红外吸收法 
Q/BQB 400 
冷轧产品的包装、标志及检验文件 
Q/BQB 401 
冷连轧钢板及钢带的尺寸、外形、重量及允许偏差 
3 
分类和代号 
3.1 钢板及钢带按用途区分应符合表1 的规定。 
表  1 
牌  号 
用  途 
DC01 
一般用 
DC03 
冲压用 
DC04 
深冲用 
DC05 
特深冲用 
DC06 
超深冲用 
DC07 
特超深冲用 
3.2 钢板及钢带按表面质量区分应符合表2 的规定。 
表  2 
级  别 
代  号 
较高级的精整表面 
FB 
高级的精整表面 
FC 
超高级的精整表面 
FD 
3.3 钢板及钢带按表面结构区分如表3 的规定。 
宝山钢铁股份有限公司    2009－01－08 发布                   2009－06－30 前实施 
1 


Q/BQB 403－2009 
表  3 
表面结构 
代  号 
麻面 
D 
光亮表面 
B 
4  订货所需信息 
4.1 订货时用户应提供如下信息： 
a) 产品名称 
b) 本产品标准号 
c) 牌号 
d) 产品规格及尺寸、不平度精度 
e) 边缘状态 
f) 
表面结构 
g) 表面质量级别 
h) 包装方式 
i) 
用途 
j) 
其他 
4.2 如订货合同中未注明尺寸及不平度精度、表面结构、表面质量级别、边缘状态及包装方
式，则本标准产品按普通的尺寸及不平度精度、表面结构为麻面、FB 级表面质量的切边钢
带或切边钢板供货，并按供方提供的包装方式包装。 
5  尺寸、外形、重量及允许偏差 
钢板及钢带的尺寸、外形、重量及允许偏差应符合Q/BQB 401 的规定。 
6 
技术要求 
6.1 化学成分 
6.1.1 
钢的化学成分（熔炼分析）应符合表4 的规定。 
表  4 
化学成分（熔炼分析）   % （质量分数） 
牌 号 
C 
Mn 
P 
S 
Alt 
Ti 
DC01 a
≤0.10 
≤0.50 
≤0.035 
≤0.025 
≥0.015 
－ 
DC03 a
≤0.08 
≤0.45 
≤0.030 
≤0.025 
≥0.015 
－ 
DC04 a
≤0.08 
≤0.40 
≤0.025 
≤0.020 
≥0.015 
－ 
DC05 
≤0.008 
≤0.30 
≤0.020 
≤0.020 
≥0.015 
≤0.20 b
DC06 
≤0.006 
≤0.30 
≤0.020 
≤0.020 
≥0.015 
≤0.20 b
DC07 
≤0.006 
≤0.25 
≤0.020 
≤0.020 
≥0.015 
≤0.20 b
a 允许添加Nb和/或Ti。 
b 允许用Nb代替部分Ti，此时Nb和Ti的总含量应不大于0.20%。 
6.1.2 钢板及钢带的成品化学成分允许偏差应符合GB/T 222 的规定。 
6.2 冶炼方法 
钢板及钢带所用的钢采用氧气转炉冶炼。 
6.3 交货状态 
6.3.1 钢板及钢带冷连轧后经退火及平整后交货。 
6.3.2 钢板及钢带通常涂油供货，所涂油膜应能用碱水溶液去除。在通常的包装、运输、装
卸和储存条件下，供方应保证自制造完成之日起6 个月内，钢板及钢带表面不生锈。根据
需方要求，经供需双方协议并在合同中注明，亦可以不涂油供货。 
6.4 力学性能 
6.4.1 对于牌号为DC01 的钢板及钢带，其力学性能的有效期不作保证；对于牌号为DC03、
DC04、DC05、DC06 和DC07 的钢板及钢带，应保证在制造完成之日起6 个月内，钢板
及钢带的力学性能符合表5 的规定。 
6.4.2 由于时效的影响，钢板及钢带的力学性能会随着储存时间的延长而变差，如屈服强度
和抗拉强度的上升，断后伸长率的下降，成形性能变差、出现拉伸应变痕等，建议用户尽早
使用。 
 
 
2 


Q/BQB 403－2009 
表  5 
拉伸试验a, b
断后伸长率 
 A80mm  
% 
不小于 
r90c
n90c
公称厚度 mm 
牌 号 
屈服强度
MPa 
抗拉强度 
MPa 
不小于 
<0.30
0.30～
＜0.50
0.50～
＜0.70
0.70～
＜1.0
1.0～
＜1.6
≥1.6 
不小于 
DC01d
140～280
270 
24 
26 
28 
30 
32 
34 
- 
- 
DC03 
140～240
270 
- 
30 
32 
34 
35 
36 
1.3 
- 
DC04 
130～210
270 
- 
34 
36 
38 
39 
40 
1.6 
0.18
DC05 
120～180
270 
- 
35 
38 
40 
40 
41 
1.9 
0.20
DC06 
110～170
260 
- 
37 
39 
41 
42 
43 
2.1 
0.22
DC07 
100～150
250 
- 
40 
42 
44 
2.5 
0.23
a 无明显屈服时采用RP0.2，否则采用ReL。当厚度大于0.50mm且不大于0.70mm时，屈服强度规定值允
许增加20MPa；当厚度不大于0.50mm时，屈服强度规定值允许增加40MPa。 
b  试样为GB/T 228 中的P6 试样，试样方向为横向。 
c r90值和n90值的要求仅适用于厚度不小于0.50mm的产品。当厚度大于2.0mm时，r90值允许降低0.2。
d DC01 的屈服强度上限值仅适用于产品制造完成之日起的8 天内。 
6.5 拉伸应变痕 
室温储存条件下，对于表面质量要求为FC 和FD 的钢板及钢带，拉伸应变痕应符合表6 的
规定。 
表  6 
牌  号 
拉伸应变痕 
DC01 
自制造完成之日起3 个月内使用时不应出现拉伸应变痕 
DC03、DC04 
自制造完成之日起6 个月内使用时不应出现拉伸应变痕 
DC05、DC06、DC07 
使用时不出现拉伸应变痕 
6.6 表面质量 
6.6.1 钢板及钢带表面不得有结疤、裂纹、夹杂等对使用有害的缺陷，钢板及钢带不得有分
层。 
6.6.2 钢板及钢带各表面质量级别的特征应符合表7 的规定。 
表  7 
级 别 
代  号 
特      征 
较高级的精整表面 
FB 
表面允许有少量不影响成形性及涂、镀附着力的缺陷，如轻微的划
伤、压痕、麻点、辊印及氧化色等。 
高级的精整表面 
FC 
产品二面中较好的一面无肉眼可见的明显缺陷，另一面至少应达到
FB 的要求。 
超高级的精整表面 
FD 
产品二面中较好的一面不应有影响涂漆后的外观质量或电镀后的
外观质量的缺陷，另一面至少应达到FB 的要求。 
6.6.3 对于钢带，由于没有机会切除带缺陷部分，因此钢带允许带缺陷交货，但有缺陷的部
分不得超过每卷总长度的6％。 
6.7 表面结构 
表面结构为麻面（D）时平均粗糙度Ra 按0.6μm＜Ra≤1.9μm 控制，表面结构为光亮表
面（B）时平均粗糙度Ra 按Ra≤0.9μm 控制。 
7  检验和试验 
7.1 钢板及钢带的外观用肉眼检查。 
7.2 钢板及钢带的尺寸、外形应用合适的测量工具测量。 
7.3 r 值是在15％应变时计算得到的，均匀延伸小于15％时，按均匀延伸结束时的应变值
进行计算。n 值是在10％～20％应变范围内计算得到的，均匀延伸小于20％时，计算的
应变范围为10％至均匀延伸结束。 
7.4 钢板及钢带应按批验收，每个检验批应由同牌号、同规格、同加工状态的钢板或钢带组
成。每批的重量应不大于30 吨，对于卷重大于30 吨的钢带，每卷作为一个检验批。 
7.5 钢板及钢带的检验项目、试样数量、取样方法和试验方法应符合表8 的规定。 
 
3 


Q/BQB 403－2009 
表  8 
检验项目 
试样数量(个) 
取样方法 
试验方法 
化学分析 
1/炉 
GB/T 20066
GB/T 223、GB/T 4336、GB/T 20123、
GB/T 20125、GB/T 20126 
拉伸试验 
1/批 
GB/T 228 
塑性应变比(r 值) 
1/批 
GB/T 5027 
应变硬化指数(n 值) 
1/批 
GB/T 5028 
表面粗糙度 
－ 
GB/T 2975
GB/T 2523 
7.6 对于拉伸试验、塑性应变比（r 值）和应变硬化指数（n 值）试验，如有某一项试验结
果不符合标准要求，则从同一批中再任取双倍数量的试样进行该不合格项目的复验。复验结
果（包括该项目试验所要求的所有指标）合格，则整批合格。复验结果（包括该项目试验所
要求的所有指标）即使有一个指标不合格，则复验不合格。如复验不合格，则已做试验且试
验结果不合的单件不能验收，但该批材料中未做试验的单件可逐件重新提交试验和验收。 
8  包装、标志及检验文件 
钢板及钢带的包装、标志及检验文件应符合Q/BQB 400 的规定。如需方对包装重量有特
殊要求，应在合同中注明。 
9  数值修约规则 
数值修约规则应符合GB/T 8170 的规定。 
10  牌号近似对照 
本标准牌号与国内外标准牌号的近似对照见附录A。 
4 


Q/BQB 403－2009 
 
附录A 
 
（资料性附录） 
 
本标准牌号与国内外标准牌号的近似对照表 
 
表 A.1 
Q/BQB  
403-2009 
ISO  
3754：1999 
EN  
10130：2006 
GB/T 
5213-2008 
Q/BQB403-2003
BZJ 492-2004 
DC01 
CR1 
DC01 
DC01 
DC01 
DC03 
CR2 
DC03 
DC03 
DC03 
DC04 
CR3 
DC04 
DC04 
DC04 
DC05 
CR4 
DC05 
DC05 
DC05 
DC06 
CR5 
DC06 
DC06 
DC06 
DC07 
- 
DC07 
DC07 
- 
 
 
 
 
 
附加说明： 
本标准参考EN 10130-2006 编制。 
 
本标准代替Q/BQB 403-2003，BZJ492-2004。 
本标准与Q/BQB 403-2003，BZJ492-2004 相比主要变化如下： 
⎯ 
新增牌号DC07； 
⎯ 
相关牌号的屈服强度、抗拉强度，断后伸长率，r 值、n 值进行了修改。 
 
本标准的附录A 为资料性附录。 
本标准由宝山钢铁股份有限公司技术质量管理部提出。 
本标准由宝山钢铁股份有限公司技术质量管理部起草。 
本标准起草人    涂树林。 
本标准于1988 年首次发布，1994 第一次修订，1999 第二次修订，2003 年第三次修订，
本次为第四次修订。 
5

File: 材料工程师/BQB408-2003冲压用钢.pdf.md
# BQB408-2003冲压用钢.pdf

宝山钢铁股份有限公司企业标准 
Q/BQB 408－2003 
冲压用冷连轧钢板及钢带     代替Q/BQB 408-1999 
 
1 
范围 
本标准规定了冲压用冷连轧钢板及钢带的分类和代号、尺寸、外形、重量、技术要求、
检验和试验、包装、标志及质量证明书等。 
本标准适用于宝山钢铁股份有限公司生产的厚度为0.30mm～3.5mm 的冲压用冷连轧
钢板及钢带（以下简称钢板及钢带）。 
 
2 规范性引用文件 
下列文件中的条款通过本标准的引用而成为本标准的条款。凡是注日期的引用文件，
其随后所有的修改单（不包括勘误的内容）或修订版均不适用于本标准，然而，鼓励根据
本标准达成协议的各方研究是否可使用这些文件的最新版本。凡是不注日期的引用文件，
其最新版本适用于本标准。 
GB/T 222－1984   钢的化学分析用试样取样法及成品化学成分允许偏差 
GB/T 223    钢铁及合金化学分析方法 
 
GB/T 228－2002   金属材料  室温拉伸试验方法 
GB/T 2975－1998  钢及钢产品力学性能试验取样位置及试样制备 
GB/T 5027－1999  金属薄板和薄带塑性应变比（r 值）试验方法 
GB/T 5028－1999  金属薄板和薄带拉伸应变硬化指数（
值）试验方法 
n
GB/T 8170－1987   数值修约规则 
Q/BQB 400－2003  冷轧产品的包装、标志及质量证明书  
Q/BQB 401－2003  冷连轧钢板及钢带的尺寸、外形、重量及允许偏差 
SAE J911－1998   冷轧钢板表面粗糙度和峰值数测量方法 
 
3 分类和代号 
3.1 钢板及钢带按用途区分如表1 所示。 
表 1 
牌  号 
用  途 
BLC 
一般用 
BLD 
冲压用 
BUSD 
深冲用 
BUFD 
特深冲用 
BSUFD 
超深冲用 
 
3.2 钢板及钢带按表面质量区分如表2 的规定。 
表2 
级  别 
代  号 
较高级的精整表面 
FB（O3） 
高级的精整表面 
FC（O4） 
超高级的精整表面 
FD（O5） 
 
3.3 钢板及钢带按表面结构区分如表3 的规定。 
 
宝山钢铁股份有限公司2003－06－04 发布                   2003－12－15 实施 
4―28 


Q/BQB 408－2003 
表3 
表 面 结 构 
代    号 
麻  面 
D 
光亮表面 
B 
 
4  订货所需信息 
4.1 订货时用户应提供如下信息： 
a) 
产品名称（钢板或钢带） 
b) 
本产品标准号 
c) 
牌号 
d) 
产品规格及尺寸、不平度精度 
e) 
边缘状态 
f) 
表面结构 
g) 
表面质量级别 
h) 
包装方式 
i) 
用途 
4.2  如订货合同中未注明尺寸及不平度精度、表面结构、表面质量级别、边缘状态及包装
方式，则本标准产品按普通的尺寸及不平度精度、表面结构为麻面、FB 级表面质量的切边
钢带及切边钢板供货，并按供方提供的包装方式包装。 
 
5 尺寸、外形、重量及允许偏差 
钢板及钢带的尺寸、外形、重量及允许偏差按Q/BQB 401 的规定。 
 
6 技术要求 
6.1 化学成分 
6.1.1 钢的化学成分（熔炼分析）应符合表4 的规定。 
表  4 
化  学   成   分   ％ 
牌 号 
C 
Mn 
P 
S 
Alt a 
Ti b 
BLC 
≤0.10 
≤0.50 
≤0.035 
≤0.025 
≥0.020 
－ 
BLD 
≤0.08 
≤0.45 
≤0.030 
≤0.025 
≥0.020 
－ 
BUSD 
≤0.010 
≤0.40 
≤0.025 
≤0.020 
≥0.015 
≤0.20 
BUFD 
≤0.008 
≤0.30 
≤0.020 
≤0.020 
≥0.015 
≤0.20 
BSUFD 
≤0.006 
≤0.30 
≤0.020 
≤0.020 
≥0.015 
≤0.20 
a 对于牌号BLC 和 BLD，当C≤0.01 时Alt≥0.015。 
b 可以用Nb 代替部分Ti，此时Nb 和Ti 的总含量≤0.20。 
 
6.1.2 钢板及钢带的成品化学成分允许偏差应符合GB/T 222 的规定。 
6.2 冶炼方法 
钢板及钢带所用的钢采用氧气转炉冶炼。 
6.3 交货状态 
6.3.1 钢板及钢带冷连轧后经退火及平整后交货。 
6.3.2 钢板及钢带通常涂油供货，所涂油膜应能用碱水溶液除掉，供方保证自制造之日起在
通常的非裸包包装、运输、装卸及贮存条件下六个月不生锈。根据需方要求，经供需双方
协议并在合同中注明，亦可以不涂油供货。 
6.4 力学性能 
钢板及钢带的力学性能应符合表5 的规定。 
 
 
4―29 


Q/BQB 408－2003 
表  5 
断后伸长率b（Lo＝50mm，b=25mm）％  不小于 
公称厚度 mm 
牌号 
屈服强度a
MPa 
抗拉强度 
MPa 
不小于 
<0.60 
0.60～<1.0
1.0～<1.6
≥1.6 
r 值c, d 
不小于 
n 值c, d
不小于 
BLC 
140～270
270 
36 
38 
40 
42 
－ 
－ 
BLD 
120～240
270 
38 
40 
42 
44 
1.4 
0.18 
BUSD 
120～210
260 
40 
42 
44 
46 
1.6 
0.20 
BUFD 
120～190
250 
42 
44 
46 
48 
1.8 
0.21 
BSUFD 
110～180
250 
44 
46 
48 
50 
2.0 
0.22 
a 当屈服现象不明显时采用RP0.2，否则采用ReL。 
b 试样为GB/T 228 中的P14 试样。 
c 对于牌号BLD 其r 值、n 值为
和
；对于牌号BUSD、BUFD、BSUFD 其
90
r
90
n
r 值、n 值为
−
r 和
。当厚度≥
1.6mm 时，
−
n
r 值允许降低0.2；当厚度≥2.0mm 时，r 值和
值不作保证。 
−
n
d r ＝(
+2 r
+
)∕4；
＝(
+2
+
)∕4。 
90
r
45
0r
−
n
90
n
45
n
0
n
 
6.5 拉伸应变痕 
    钢板及钢带拉伸应变痕的规定如表6 所示。 
表6 
牌  号 
拉伸应变痕 
BLC 
无保证期 
BLD 
钢板及钢带在室温条件下储存，在制造后6 个月内，保证使用时不出现拉伸应变痕
BUSD 
钢板及钢带在室温条件下储存，保证使用时不出现拉伸应变痕 
BUFD 
钢板及钢带在室温条件下储存，保证使用时不出现拉伸应变痕 
BSUFD 
钢板及钢带在室温条件下储存，保证使用时不出现拉伸应变痕 
 
6.6 表面质量 
6.6.1 钢板及钢带表面不得有结疤、裂纹、夹杂等对使用有害的缺陷，钢板及钢带不得有分
层。 
6.6.2 钢板及钢带各表面质量级别的特征如表7 所述。 
表  7 
级 别 
代  号 
特      征 
较高级的精整表面 
FB 
（O3） 
表面允许有少量不影响成型性及涂、镀附着力的缺陷，如轻微的
划伤、压痕、麻点、辊印及氧化色等。 
高级的精整表面 
FC 
（O4） 
产品二面中较好的一面无肉眼可见的明显缺欠，另一面必须至少
达到FB 的要求。 
超高级的精整表面 
FD 
（O5） 
产品二面中较好的一面不得有任何缺欠，即不能影响涂漆后的外
观质量或电镀后的外观质量，另一面必须至少达到FB 的要求。
 
6.6.3 对于钢带，由于没有机会切除带缺陷部分，因此钢带允许带缺陷交货，但有缺陷的部
分不得超过每卷总长度的6％ 
6.7 表面结构 
表面结构为麻面（D）时平均粗糙度Ra 按0.6μm＜Ra≤1.9μm 控制，表面结构为光亮
表面（B）时平均粗糙度Ra 按Ra≤0.9μm 控制。 
 
 
4―30 


Q/BQB 408－2003 
7 检验和试验 
7.1 钢板及钢带的外观用肉眼检查。 
7.2 钢板及钢带的尺寸、外形应用合适的测量工具测量。 
7.3 r 值是在16％应变时计算得到的；
值是在10％～20％应变范围内计算得到的，当均
匀伸长率小于20％时，应变范围为10％至均匀伸长结束。 
n
7.4 每批钢板及钢带的检验项目、试样数量、取样方法、试验方法及取样方向应符合表8
的规定。 
表  8 
序号 
检验项目 
试样数量（个）
取样方法 
试验方法 
取样方向 
1 
化学分析 
1/炉 
GB/T 222 
GB/T 223 
－ 
2 
拉伸试验 
1 
GB/T 228 
横向试样 
3 
塑性应变比 
（r 值） 
1 或3 
GB/T 5027 
－ 
4 
应变硬化指数 
（
值） 
n
1 或3 
GB/T 5028 
－ 
5 
表面粗糙度 
－ 
GB/T 2975 
SAE J911 
－ 
注：
、
为一个试样；
90
r
90
n
−
r 、
为三个试样。 
−
n
 
7.5 钢板及钢带应按批验收，每个检验批应由不大于30 吨的同牌号、同规格、同加工状态
的钢板及钢带组成。 
7.6 对于拉伸、塑性应变比（r 值）、应变硬化指数（n 值）试验，如有某一项试验结果不
符合标准要求，则从同一批中再任取双倍数量的试样进行该不合格项目的复验。复验结果
（包括该项目试验所要求的所有指标）合格，则整批合格。复验结果（包括该项目试验所
要求的所有指标）即使有一个指标不合格，则复验不合格。如复验不合格，则已做试验且
试验结果不合的单件不能验收，但该批材料中未做试验的单件可逐件重新提交试验和验收。 
 
8  包装、标志及质量证明书 
钢板及钢带的包装、标志及质量证明书应符合Q/BQB 400 的规定。如需方对包装重量
有特殊要求，应在合同中注明。 
 
9  数值修约规则 
数值修约规则应符合GB/T 8170 的规定。 
 
 
 
 
 
 
 
 
 
 
 
 
 
 
 
4―31 


Q/BQB 408－2003 
 
 
附录A 
 （资料性附录） 
本标准与采用标准及有关标准相近牌号对照表 
 
 
表 A.1 
标准号 
Q/BQB 408-2003 
JFS A 2001-1998 
GB5213-2001 
BLC 
JSC270C 
－ 
BLD 
JSC270D 
－ 
BUSD 
JSC270E 
SC1 
BUFD 
JSC270F 
SC2 
牌 
 
号 
BSUFD 
JSC260G 
SC3 
 
 
 
 
 
 
 
附加说明： 
本标准与JFS A 2001-1998 的一致性程度为非等效。 
本标准代替Q/BQB 408-1999。 
本标准与Q/BQB 408-1999 相比主要变化如下： 
—— 表面质量级别由两种修改为三种； 
—— 尺寸、外形、重量及允许偏差直接引用Q/BQB 401； 
—— 取消标记示例； 
—— 增加化学成分的规定； 
—— 对屈服强度、断后伸长率、r 值和
值进行了修改，拉伸试样方向改为横向； 
n
—— 增加拉伸应变痕的规定； 
—— 钢带允许带缺陷部分从8％修改为6％； 
—— 增加麻面和光亮表面粗糙度的控制值； 
—— 修改复验的规定； 
—— 增加数值修约规则的规定。 
本标准的附录A 为资料性附录。 
本标准由宝山钢铁股份有限公司制造管理部提出。 
本标准由宝山钢铁股份有限公司制造管理部起草。 
本标准起草人    徐宏伟。 
本标准于1999 年首次发布。 
4―32

File: 材料工程师/BQB408-2009冲压用钢（发布稿）.pdf.md
# BQB408-2009冲压用钢（发布稿）.pdf

宝山钢铁股份有限公司企业标准 
冲压用冷连轧钢板及钢带 
Q/BQB 408-2009 
代替Q/BQB 408-2003 
1 范围 
本标准规定了冲压用冷连轧钢板及钢带的分类和代号、尺寸、外形、重量、技术要求、检验
和试验、包装、标志及检验文件等。 
本标准适用于宝山钢铁股份有限公司生产的厚度为0.30mm～3.5mm 的冲压用冷连轧钢
板及钢带（以下简称钢板及钢带）。 
2 规范性引用文件 
下列文件中的条款通过本标准的引用而成为本标准的条款。凡是注日期的引用文件，其随后
所有的修改单（不包括勘误的内容）或修订版均不适用于本标准，然而，鼓励根据本标准达
成协议的各方研究是否可使用这些文件的最新版本。凡是不注日期的引用文件，其最新版本
适用于本标准。 
GB/T 222-2006 
钢的成品化学成分允许偏差比 
GB/T 223 
钢铁及合金化学分析方法 
GB/T 228-2002 
金属材料  室温拉伸试验方法 
GB/T 2523-2008 
冷轧金属薄板（带）表面粗糙度和峰值数的测量方法 
GB/T 2975-1998 
钢及钢产品  力学性能试验取样位置及试样制备 
GB/T 4336-2002 
碳素钢和中低合金钢  火花源原子发射光谱分析方法（常规法）
GB/T 5027-2007 
金属材料  薄板和薄带  塑性应变比（r 值）的测定 
GB/T 5028-2008 
金属材料  薄板和薄带  拉伸应变硬化指数（n 值）的测定 
GB/T 8170-2008 
数值修约规则与极限数值的表示和判定 
GB/T 20066-2006 
钢和铁  化学成分测定用试样的取样和制样方法 
GB/T 20123-2006 
钢铁  总碳硫含量的测定  高频感应炉燃烧后红外吸收法（常
规方法） 
GB/T 20125-2006 
低合金钢  多元素含量的测定  电感耦合等离子体原子发射光
谱法 
GB/T 20126-2006 
非合金钢  低碳含量的测定  第2 部分：感应炉（经预加热）
内燃烧后红外吸收法 
Q/BQB 400 
冷轧产品的包装、标志及检验文件 
Q/BQB 401 
冷连轧钢板及钢带的尺寸、外形、重量及允许偏差 
3 分类和代号 
3.1 钢板及钢带按用途区分应符合表1 的规定。 
表  1 
牌  号 
用  途 
BLC 
一般用 
BLD 
冲压用 
BUSD 
深冲用 
BUFD 
特深冲用 
BSUFD 
超深冲用 
3.2 钢板及钢带按表面质量区分应符合表2 的规定。 
表  2 
级  别 
代  号 
较高级的精整表面 
FB 
高级的精整表面 
FC 
超高级的精整表面 
FD 
3.3 钢板及钢带按表面结构区分应符合表3 的规定。 
宝山钢铁股份有限公司             2009－01－08 发布           2009－06－30 前实施 
1 


Q/BQB 408－2009 
表  3 
表 面 结 构 
代    号 
麻  面 
D 
光亮表面 
B 
4  订货所需信息 
4.1 订货时用户应提供如下信息： 
a) 
产品名称（钢板或钢带） 
b) 
本产品标准号 
c) 
牌号 
d) 
产品规格及尺寸、不平度精度 
e) 
边缘状态 
f) 
表面结构 
g) 
表面质量级别 
h) 
包装方式 
i) 
用途 
4.2  如订货合同中未注明尺寸及不平度精度、表面结构、表面质量级别、边缘状态及包装
方式，则本标准产品按普通的尺寸及不平度精度、表面结构为麻面、FB 级表面质量的切边
钢带或切边钢板供货，并按供方提供的包装方式包装。 
5 
尺寸、外形、重量及允许偏差 
钢板及钢带的尺寸、外形、重量及允许偏差应符合Q/BQB 401 的规定。 
6 
技术要求 
6.1 化学成分 
6.1.1 钢的化学成分（熔炼分析）应符合表4 的规定。 
表  4 
化学成分（熔炼分析）   % （质量分数） 
牌 号 
C 
Mn 
P 
S 
Alt 
Ti 
BLC a
≤0.10 
≤0.50 
≤0.035 
≤0.025 
≥0.015 
－ 
BLD a
≤0.08 
≤0.45 
≤0.030 
≤0.025 
≥0.015 
－ 
BUSD 
≤0.010 
≤0.40 
≤0.025 
≤0.020 
≥0.015 
≤0.20 b
BUFD 
≤0.008 
≤0.30 
≤0.020 
≤0.020 
≥0.015 
≤0.20 b
BSUFD 
≤0.006 
≤0.30 
≤0.020 
≤0.020 
≥0.015 
≤0.20 b
a 允许添加Nb和/或Ti。 
b 允许用Nb代替部分Ti，此时Nb和Ti的总含量不大于0.20%。 
6.1.2 钢板及钢带的成品化学成分允许偏差应符合GB/T 222 的规定。 
6.2 冶炼方法 
钢板及钢带所用的钢采用氧气转炉冶炼。 
6.3 交货状态 
6.3.1 
钢板及钢带冷连轧后经退火及平整后交货。 
6.3.2 钢板及钢带通常涂油供货，所涂油膜应能用碱水溶液去除。在通常的包装、运输、装
卸和储存条件下，供方应保证自制造完成之日起6 个月内，钢板及钢带表面不生锈。根据需
方要求，经供需双方协议并在合同中注明，亦可以不涂油供货。 
6.4 力学性能 
6.4.1 钢板及钢带的力学性能应符合表5 的规定。 
6.4.2 由于时效的影响，钢板及钢带的力学性能会随着储存时间的延长而变差，如屈服强度
和抗拉强度的上升，断后伸长率的下降，成形性能变差、出现拉伸应变痕等，建议用户尽早
使用。 
2 


Q/BQB 408－2009 
表  5 
拉伸试验a, b
断后伸长率 
（Lo＝50mm，b=25mm） 
% 
不小于 
公称厚度 mm 
牌号 
屈服强度
MPa 
抗拉强度 
MPa 
不小于 
<0.60 
0.60～
<1.0 
1.0～<1.6
≥1.6
r90c 
不小于 
n90c 
不小于
BLC 
140～270 
270 
36 
38 
40 
42 
－ 
－ 
BLD 
120～240 
270 
38 
40 
42 
44 
1.5 
0.18 
BUSD 
120～210 
260 
40 
42 
44 
46 
1.7 
0.20 
BUFD 
120～190 
250 
42 
44 
46 
48 
2.0 
0.21 
BSUFD 
110～180 
250 
44 
46 
48 
50 
2.2 
0.22 
a 当屈服现象不明显时采用RP0.2，否则采用ReL。 
b 试样为GB/T 228 中的P14 试样，试样方向为横向。 
c r90和n90仅适用于厚度不小于0.50mm的产品。当厚度大于2.0mm时，r90值允许降低0.2。 
6.5 拉伸应变痕 
室温储存条件下，对于表面质量要求为FC 和FD 的钢板及钢带，拉伸应变痕应符合表6 的
规定。 
表6 
牌  号 
拉伸应变痕 
BLC 
不保证。 
BLD 
自制造完成之日起6 个月内使用时不应出现拉伸应变痕 
BUSD、BUFD、BSUFD 
使用时不出现拉伸应变痕 
6.6 表面质量 
6.6.1 钢板及钢带表面不得有结疤、裂纹、夹杂等对使用有害的缺陷，钢板及钢带不得有分
层。 
6.6.2 钢板及钢带各表面质量级别的特征如表7 所述。 
表  7 
级 别 
代  号 
特      征 
较高级的精整表面 
FB 
表面允许有少量不影响成型性及涂、镀附着力的缺陷，如轻微的划
伤、压痕、麻点、辊印及氧化色等。 
高级的精整表面 
FC 
产品二面中较好的一面无肉眼可见的明显缺欠，另一面必须至少达
到FB 的要求。 
超高级的精整表面 
FD 
产品二面中较好的一面不得有任何缺欠，即不能影响涂漆后的外观
质量或电镀后的外观质量，另一面必须至少达到FB 的要求。 
6.6.3 对于钢带，由于没有机会切除带缺陷部分，因此钢带允许带缺陷交货，但有缺陷的部
分不得超过每卷总长度的6％ 
6.7 表面结构 
表面结构为麻面（D）时平均粗糙度Ra 按0.6μm＜Ra≤1.9μm 控制，表面结构为光亮表
面（B）时平均粗糙度Ra 按Ra≤0.9μm 控制。 
7 
检验和试验 
7.1 钢板及钢带的外观用肉眼检查。 
7.2 钢板及钢带的尺寸、外形应用合适的测量工具测量。 
7.3 r 值是在15％应变时计算得到的，均匀延伸小于15％时，按均匀延伸结束时的应变值
进行计算。n 值是在10％～20％应变范围内计算得到的，均匀延伸小于20％时，计算的
应变范围为10％至均匀延伸结束。 
7.4 钢板及钢带应按批验收，每个检验批应由不大于30 吨的同牌号、同规格、同加工状态
的钢板及钢带组成。 
7.5 每批钢板及钢带的检验项目、试样数量、取样方法、试验方法及取样方向应符合表8
的规定。 
7.6 对于拉伸、塑性应变比（r 值）、应变硬化指数（n 值）试验，如有某一项试验结果不
符合标准要求，则从同一批中再任取双倍数量的试样进行该不合格项目的复验。复验结果（包
3 


Q/BQB 408－2009 
括该项目试验所要求的所有指标）合格，则整批合格。复验结果（包括该项目试验所要求的
所有指标）即使有一个指标不合格，则复验不合格。如复验不合格，则已做试验且试验结果
不合的单件不能验收，但该批材料中未做试验的单件可逐件重新提交试验和验收。 
表  8 
检验项目 
试样数量（个）
取样方法 
试验方法 
化学分析 
1/炉 
GB/T 222 
GB/T 223、GB/T 4336、GB/T 20123 
GB/T 20125、GB/T 20126 
拉伸试验 
1/批 
GB/T 228 
塑性应变比（r 值） 
1/批 
GB/T 5027 
应变硬化指数（n 值）
1/批 
GB/T 5028 
表面粗糙度 
－ 
GB/T 2975
GB/T 2523 
8  包装、标志及检验文件 
钢板及钢带的包装、标志及检验文件应符合Q/BQB 400 的规定。如需方对包装重量有特
殊要求，应在合同中注明。 
9  数值修约规则 
数值修约规则应符合GB/T 8170 的规定。 
10  牌号近似对照 
本标准牌号与国内外标准牌号的近似对照见附录A。 
 
4 


Q/BQB 408－2009 
 
附录A 
 
（资料性附录） 
 
本标准牌号与国内外标准牌号的近似对照表 
 
表 A.1 
Q/BQB 
 408-2009 
JFS A 
 2001:1998 
EN 
10130:2006 
GB 
5213-2008 
BLC 
JSC270C 
DC01 
DC01 
BLD 
JSC270D 
DC03 
DC03 
BUSD 
JSC270E 
DC04 
DC04 
BUFD 
JSC270F 
DC05 
DC05 
BSUFD 
JSC260G 
DC06 
DC06 
 
 
 
 
 
 
 
附加说明： 
本标准参考JFS A 2001:1998 编制。 
 
本标准代替Q/BQB 408-2003。 
本标准与Q/BQB 408-2003 相比，主要变化如下： 
⎯ 
rm，nm 修改为r90,n90 
 
本标准的附录A 为资料性附录。 
本标准由宝山钢铁股份有限公司技术质量管理部提出。 
本标准由宝山钢铁股份有限公司技术质量管理部起草。 
本标准起草人  涂树林。 
本标准于1999 年首次发布，2003 年第一次修订，本次为第二次修订。 
5

File: 材料工程师/BQB410-2003结构钢.pdf.md
# BQB410-2003结构钢.pdf

宝山钢铁股份有限公司企业标准 
Q/BQB 410-2003 
冷连轧碳素结构钢板及钢带     代替Q/BQB 410-1999 
 
1  范围 
    本标准规定了冷连轧碳素结构钢板及钢带的分类和代号、尺寸、外形、技术要求、检验
和试验、包装、标志和质量证明书等。 
本标准适用宝山钢铁股份有限公司生产的厚度为0.56mm～3.00mm 的冷连轧碳素结构
钢板及钢带（以下简称钢板及钢带）。 
 
2 规范性引用文件 
下列文件中的条款通过本标准的引用而成为本标准的条款。凡是注日期的引用文件，其
随后所有的修改单（不包括勘误的内容）或修订版均不适用于本标准，然而，鼓励根据本标
准达成协议的各方研究是否可使用这些文件的最新版本。凡是不注日期的引用文件，其最新
版本适用于本标准。 
GB/T 222－1984   钢的化学分析用试样取样法及成品化学成分允许偏差 
GB/T 223     钢铁及合金化学分析方法 
GB/T 228－2002     金属材料  室温拉伸试验方法 
GB/T 232－1999     金属材料  弯曲试验方法 
GB/T 2975－1998    钢及钢产品力学性能试验取样位置及试样制备 
GB/T 8170－1987   数值修约规则 
Q/BQB 400－2003  冷轧产品的包装、标志及质量证明书  
Q/BQB 401－2003  冷连轧钢板及钢带的尺寸、外形、重量及允许偏差 
SAE J911－1998   冷轧钢板表面粗糙度和峰值数测量方法 
 
3  分类和代号 
3.1 钢板及钢带按用途区分如表1 的规定。 
表  1 
牌  号 
用  途 
St37－2G 
结构件 
St44－3G 
结构件 
St52－3G 
结构件、加强件 
 
3.2 钢板及钢带按表面质量区分如表2 的规定。 
表2 
级  别 
代  号 
较高级的精整表面 
FB（O3） 
高级的精整表面 
FC（O4） 
 
4   订货所需信息 
4.1 订货时用户应提供如下信息： 
 
宝山钢铁股份有限公司2003－06－04 发布                   2003－12－15 实施 
4―33 


Q/BQB410-2003 
 
a) 产品名称（钢板或钢带） 
b) 本产品标准号 
c) 牌号 
d) 产品规格及尺寸、不平度精度 
e) 边缘状态 
f) 表面质量级别 
g) 包装方式 
h) 用途 
4.2  如订货合同中未注明尺寸及不平度精度、表面质量级别、边缘状态及包装方式，则本
标准产品按普通的尺寸及不平度精度、FB 级表面质量的切边钢带及切边钢板供货，并按供
方提供的包装方式包装。 
 
5   尺寸、外形、重量及允许偏差 
5.1 钢板及钢带可供公称尺寸范围如表3 所示。  
                             表  3                           mm 
牌  号 
公称厚度 
公称宽度 
St37－2G 
0.56～3.0 
700～1600 
St44－3G 
1.2～2.0 
700～1250 
St52－3G 
1.2～2.0 
700～1250 
 
5.2 钢板及钢带的尺寸、外形、重量及允许偏差按Q/BQB 401 的规定。 
 
6 技术要求 
6.1 化学成分 
6.1.1 钢的化学成分（熔炼分析）应符合表4 的规定。 
表  4 
化  学  成  分    ％ 
牌    号 
C 
Mn 
P 
S 
Alt 
St37-2G 
≤0.17 
≤1.00 
≤0.035 
≤0.030 
≥0.020 
St44-3G 
≤0.20 
≤1.30 
≤0.035 
≤0.030 
≥0.020 
St52-3G 
≤0.20 
≤1.60 
≤0.035 
≤0.030 
≥0.020 
 
6.1.2 钢板及钢带的成品化学成分允许偏差应符合GB/T 222 的规定。 
6.2 冶炼方法 
钢板及钢带所用的钢采用氧气转炉冶炼。 
6.3 交货状态 
6.3.1 钢板及钢带冷连轧后经退火及平整后交货。 
6.3.2 钢板及钢带通常涂油供货，所涂油膜应能用碱水溶液除掉，供方保证自制造之日起在
通常的非裸包包装、运输、装卸及贮存条件下六个月不生锈。根据需方要求，经供需双方协
议并在合同中注明，亦可以不涂油供货。 
6.4 力学及工艺性能 
6.4.1 钢板及钢带的力学及工艺性能应符合表5 的规定。 
 
 
4―34 


Q/BQB410-2003 
 
表  5 
180°弯曲试验 
（b≥20mm） 
牌  号 
屈服强度a 
MPa   
不小于  
抗拉强度 
MPa 
断后伸长率   
（Lo=80mm， 
b=20mm） ％ 不小于
弯心直径 
St37－2G 
215 
360～510 
20 
0.5a 
St44－3G 
245 
430～580 
18 
1a 
St52－3G 
325 
510～680 
16 
1a 
a 当屈服现象不明显时采用RP0.2，否则采用ReH。 
 
6.4.2 如供方能保证其弯曲性能，可不进行该试验。 
6.4.3 按表中规定的弯心直径弯曲180°后试样外表面不得出现肉眼可见裂纹，仲裁时弯曲
试样宽度b=20mm。 
6.5 表面质量 
6.5.1 钢板及钢带表面不得有结疤、裂纹、夹杂等对使用有害的缺陷，钢板及钢带不得有分
层。 
6.5.2 钢板及钢带各表面质量级别的特征如表6 所述。 
表  6 
级 别 
代  号 
特      征 
较高级的精整表面 
FB 
（O3） 
表面允许有少量不影响成型性及涂、镀附着力的缺陷，如轻微的
划伤、压痕、麻点、辊印及氧化色等。 
高级的精整表面 
FC 
（O4） 
产品二面中较好的一面无肉眼可见的明显缺欠，另一面必须至少
达到FB 的要求。 
 
6.5.3 对于钢带，由于没有机会切除带缺陷部分，因此钢带允许带缺陷交货，但有缺陷的部
分不得超过每卷总长度的6％。 
6.6 表面结构 
钢板及钢带的表面结构为麻面（D），其平均粗糙度Ra 按0.6μm＜Ra≤1.9μm 控制。 
 
7 检验和试验 
7.1 钢板及钢带的外观用肉眼检查。 
7.2 钢板及钢带的尺寸、外形应用合适的测量工具测量。 
7.3 每批钢板及钢带的检验项目、试验数量、取样方法、试验方法及取样方向应符合表7 的
规定。 
表  7 
序号 
检验项目 
试验数量 
取样方法 
试验方法 
取样方向 
1 
化学分析 
1/炉 
GB/T 222 
GB/T 223 
－ 
2 
拉伸试验 
1 
GB/T 228 
横向试样 
3 
弯曲试验 
1 
GB/T 232 
横向试样 
4 
表面粗糙度 
－ 
GB/T 2975 
SAE J911 
－ 
 
7.4 钢板及钢带应按批验收，每个检验批应由不大于30 吨的同牌号、同规格、同加工状态
的钢板及钢带组成，对于卷重大于30 吨的钢带，可以每卷作为一个检验批。 
7.5 对于拉伸和弯曲试验，如有某一项试验结果不符合标准要求，则从同一批中再任取双倍
4―35 


Q/BQB410-2003 
 
数量的试样进行该不合格项目的复验。复验结果（包括该项目试验所要求的所有指标）合格，
则整批合格。复验结果（包括该项目试验所要求的所有指标）即使有一个指标不合格，则复
验不合格。如复验不合格，则已做试验且试验结果不合的单件不能验收，但该批材料中未做
试验的单件可逐件重新提交试验和验收。 
 
8  包装、标志及质量证明书 
钢板及钢带的包装、标志及质量证明书应符合Q/BQB 400 的规定。如需方对包装重量
有特殊要求，应在合同中注明。 
 
9  数值修约规则 
数值修约规则应符合GB/T 8170 的规定。 
 
 
 
 
 
 
 
 
 
 
 
 
 
 
 
 
 
 
 
 
 
 
 
 
 
 
 
 
 
 
 
 
 
4―36 


Q/BQB410-2003 
 
 
 
附录A 
（资料性附录） 
本标准与采用标准相近牌号对照表 
 
表  A.1 
标准号 
Q/BQB 410-2003 
DIN 1623-(2)-1986 
St37-2G 
St37-2G 
St44-3G 
St44-3G 
 
牌 
号 
St52-3G 
St52-3G 
 
 
 
 
 
 
附加说明： 
本标准与DIN 1623-(2)-1986 的一致性程度为非等效。 
本标准代替Q/BQB 410-1999。 
本标准与Q/BQB 410-1999 相比主要变化如下： 
—— 表面质量级别中取消O5，增加O4； 
—— 表面结构由四种修改为一种即麻面，并增加了表面粗糙度的控制值； 
—— 取消标记示例； 
—— 化学成分中增加Mn 的规定，取消残余元素的规定，对S 和Alt 的含量进行了修改； 
—— 增加仲裁时弯曲试样宽度的规定； 
—— 钢带允许带缺陷部分从8％修改为6％； 
—— 修改复验的规定； 
—— 增加数值修约规则的规定。 
本标准的附录A 为资料性附录。 
本标准由宝山钢铁股份有限公司制造管理部提出。 
本标准由宝山钢铁股份有限公司制造管理部起草。 
本标准起草人    徐宏伟。 
本标准于1988 年首次发布，1994 第一次修订，1999 第二次修订。 
 
   
 
4―37

File: 材料工程师/BQB410-2009结构钢（发布稿）.pdf.md
# BQB410-2009结构钢（发布稿）.pdf

宝山钢铁股份有限公司企业标准 
冷连轧碳素结构钢板及钢带 
Q/BQB 410-2009 
代替Q/BQB 410-2003 
1  范围 
本标准规定了冷连轧碳素结构钢板及钢带的分类和代号、尺寸、外形、技术要求、检验和试
验、包装、标志和检验文件等。 
本标准适用宝山钢铁股份有限公司生产的厚度为0.50mm～3.5mm 的冷连轧碳素结构钢
板及钢带（以下简称钢板及钢带）。 
2 规范性引用文件 
下列文件中的条款通过本标准的引用而成为本标准的条款。凡是注日期的引用文件，其随后
所有的修改单（不包括勘误的内容）或修订版均不适用于本标准，然而，鼓励根据本标准达
成协议的各方研究是否可使用这些文件的最新版本。凡是不注日期的引用文件，其最新版本
适用于本标准。 
GB/T 222-2006 
钢的成品化学成分允许偏差 
GB/T 223 
钢铁及合金化学分析方法 
GB/T 228-2002 
金属材料  室温拉伸试验方法 
GB/T 2523-2008 
冷轧金属薄板（带）表面粗糙度和峰值数的测量方法 
GB/T 2975-1998 
钢及钢产品  力学性能试验取样位置及试样制备 
GB/T 4336-2002 
碳素钢和中低合金钢  火花源原子发射光谱分析方法（常规法）
GB/T 8170-2008 
数值修约规则与极限数值的表示和判定 
GB/T 20066-2006 
钢和铁  化学成分测定用试样的取样和制样方法 
GB/T 20123-2006 
钢铁  总碳硫含量的测定  高频感应炉燃烧后红外吸收法(常规
方法) 
GB/T 20125-2006 
低合金钢  多元素含量的测定  电感耦合等离子体原子发射光谱
法 
GB/T 20126-2006 
非合金钢  低碳含量的测定  第2 部分：感应炉（经预加热）内
燃烧后红外吸收法 
Q/BQB 400 
冷轧产品的包装、标志及检验文件 
Q/BQB 401 
冷连轧钢板及钢带的尺寸、外形、重量及允许偏差 
3  分类和代号 
3.1 钢板及钢带按用途区分应符合表1 的规定。 
表  1 
牌  号 
用  途 
B240ZK 
结构件 
B280VK 
结构件 
St37－2G 
结构件 
St44－3G 
结构件 
St52－3G 
结构件、加强件 
3.2 钢板及钢带按表面质量区分应符合表2 的规定。 
表  2 
级  别 
代  号 
较高级的精整表面 
FB 
高级的精整表面 
FC 
4   订货所需信息 
4.1 订货时用户应提供如下信息： 
a) 产品名称（钢板或钢带） 
b) 本产品标准号 
c) 牌号 
宝山钢铁股份有限公司     2009－01－08 发布                   2009－06－30 前实施 
1 


Q/BQB410-2009 
d) 产品规格及尺寸、不平度精度 
e) 边缘状态 
f) 
表面质量级别 
g) 包装方式 
h) 用途 
i) 
其他 
4.2  如订货合同中未注明尺寸及不平度精度、表面质量级别、边缘状态及包装方式，则本
标准产品按普通的尺寸及不平度精度、FB 级表面质量的切边钢带或切边钢板供货，并按供
方提供的包装方式包装。 
5 尺寸、外形、重量及允许偏差 
钢板及钢带的尺寸、外形、重量及允许偏差应符合Q/BQB 401 的规定。 
6 技术要求 
6.1 钢的化学成分（熔炼分析）应符合表3 的规定。钢板及钢带的成品化学成分允许偏差
应符合GB/T 222 的规定。 
表  3 
化学成分（熔炼分析）   % （质量分数） 
牌    号 
C 
Mn 
P 
S 
Alt 
B240ZK 
≤0.15 
≤1.50 
≤0.035 
≤0.035 
≥0.015 
B280VK 
≤0.15 
≤2.00 
≤0.035 
≤0.035 
≥0.015 
St37-2G 
≤0.17 
≤1.00 
≤0.035 
≤0.030 
≥0.015 
St44-3G 
≤0.20 
≤1.30 
≤0.035 
≤0.030 
≥0.015 
St52-3G 
≤0.20 
≤1.60 
≤0.035 
≤0.030 
≥0.015 
6.2 冶炼方法 
钢板及钢带所用的钢采用氧气转炉冶炼。 
6.3 交货状态 
6.3.1 钢板及钢带冷连轧后经退火及平整后交货。 
6.3.2 钢板及钢带通常涂油供货，所涂油膜应能用碱水溶液去除。在通常的包装、运输、装
卸和储存条件下，供方应保证自制造完成之日起6 个月内，钢板及钢带表面不生锈。根据需
方要求，经供需双方协议并在合同中注明，亦可以不涂油供货。 
6.4 力学性能 
6.4.1 钢板及钢带的力学性能应符合表4 和表5 的规定。 
6.4.2 由于时效的影响，钢板及钢带的力学性能会随着储存时间的延长而变差，如屈服强度
和抗拉强度的上升，断后伸长率的下降，成形性能变差、出现拉伸应变痕等，建议用户尽早
使用。 
表  4 
拉伸试验a, b
断后伸长率 
（L0＝50mm，b=25mm） 
% 
不小于 
公称厚度mm 
牌号 
屈服强度 
MPa 
抗拉强度 
MPa 
不小于 
0.6～<0.8
0.8～<1.0
1.0～<1.2
1.2～<1.6 
≥1.6 
B240ZK
240～380
390 
≥29 
≥30 
≥31 
≥32 
≥33 
B280VK
280～420
440 
≥26 
≥27 
≥28 
≥29 
≥30 
a 当屈服现象不明显时采用RP0.2，否则采用ReL。 
b 试样为GB/T 228 中的P14 试样，试样方向为横向。 
 
2 


Q/BQB410-2009 
表  5 
拉伸试验a, b
牌  号 
屈服强度 
MPa 
不小于 
抗拉强度 
MPa 
断后伸长率 
A80mm
% 
不小于 
St37－2G 
215 
360～510 
20 
St44－3G 
245 
430～580 
18 
St52－3G 
325 
510～680 
16 
a 当屈服现象不明显时采用RP0.2，否则采用ReH。 
b 试样为GB/T 228 中的P6 试样，试样方向为横向。 
6.5 表面质量 
6.5.1 钢板及钢带表面不得有结疤、裂纹、夹杂等对使用有害的缺陷。钢板及钢带不得有分
层。 
6.5.2 钢板及钢带各表面质量级别的特征应符合表6 的规定。 
表  6 
级 别 
代  号 
特      征 
较高级的精整表面 
FB 
表面允许有少量不影响成型性及涂、镀附着力的缺陷，如轻微的划
伤、压痕、麻点、辊印及氧化色等。 
高级的精整表面 
FC 
产品二面中较好的一面无肉眼可见的明显缺欠，另一面必须至少达
到FB 的要求。 
6.5.3 对于钢带，由于没有机会切除带缺陷部分，因此钢带允许带缺陷交货，但有缺陷的部
分不得超过每卷总长度的6％。 
6.6 表面结构 
钢板及钢带的表面结构为麻面（D），其平均粗糙度Ra 按0.6μm＜Ra≤1.9μm 控制。 
7 检验和试验 
7.1 钢板及钢带的外观用肉眼检查。 
7.2 钢板及钢带的尺寸、外形应用合适的测量工具测量。 
7.3 钢板及钢带应按批验收，每个检验批应由不大于30 吨的同牌号、同规格、同加工状态
的钢板及钢带组成，对于卷重大于30 吨的钢带，可以每卷作为一个检验批。 
7.4 每批钢板及钢带的检验项目、试验数量、取样方法、试验方法及取样方向应符合表7
的规定。 
表  7 
检验项目 
试验数量 
取样方法 
试验方法 
化学分析 
1/炉 
GB/T 20066 
GB/T 223、GB/T 4336、GB/T 20123、 
GB/T 20125、GB/T 20126 
拉伸试验 
1/批 
GB/T 228 
表面粗糙度 
－ 
GB/T 2975 
GB/T 2523 
7.5 对于拉伸和弯曲试验，如有某一项试验结果不符合标准要求，则从同一批中再任取双倍
数量的试样进行该不合格项目的复验。复验结果（包括该项目试验所要求的所有指标）合格，
则整批合格。复验结果（包括该项目试验所要求的所有指标）即使有一个指标不合格，则复
验不合格。如复验不合格，则已做试验且试验结果不合的单件不能验收，但该批材料中未做
试验的单件可逐件重新提交试验和验收。 
8 包装、标志及检验文件 
钢板及钢带的包装、标志及检验文件应符合Q/BQB 400 的规定。如需方对包装重量有特
殊要求，应在合同中注明。 
9  数值修约规则 
数值修约规则应符合GB/T 8170 的规定。 
10  牌号近似对照 
本标准牌号与国内外标准牌号的近似对照见附录A。 
 
 
3 


Q/BQB410-2009 
 
附录A 
 
（资料性附录） 
 
本标准牌号与国内外标准牌号的近似对照表 
 
表  A.1 
Q/BQB 
410-2009 
JIS 
G3135:2006 
JFS 
A2001:1998 
DIN 
1623-(2)-1986 
B240ZK 
SPFC 390 
JSC390W 
- 
B280VK 
SPFC 440 
JSC440W 
- 
St37-2G 
- 
- 
St37-2G 
St44-3G 
- 
- 
St44-3G 
St52-3G 
- 
- 
St52-3G 
 
 
 
 
 
 
 
附加说明： 
本标准参考DIN 1623-(2)-1986，JIS G3135: 2006，JFSA2001:1998 编制。 
 
本标准代替Q/BQB 410-2003。 
本标准与Q/BQB 410-2003 相比，主要变化如下： 
⎯ 新增B240ZK，B280VK； 
⎯ 取消弯曲试验要求。 
 
本标准的附录A 为资料性附录。 
本标准由宝山钢铁股份有限公司技术质量管理部提出。 
本标准由宝山钢铁股份有限公司技术质量管理部起草。 
本标准起草人    涂树林 。 
本标准于1988 年首次发布，1994 年第一次修订，1999 年第二次修订，2003 年第三次
修订，本次为第四次修订。 
4

File: 材料工程师/BQB411-2003加磷钢.pdf.md
# BQB411-2003加磷钢.pdf

宝山钢铁股份有限公司企业标准 
Q/BQB 411－2003 
加磷高强度冷连轧钢板及钢带     代替Q/BQB 409-1999 
BZJ 411-1999 
 
1 
范围 
 本标准规定了加磷高强度冷连轧钢板及钢带的术语和定义、分类和代号、尺寸、外形、
重量、技术要求、检验和试验、包装、标志及质量证明书等。 
本标准适用于宝山钢铁股份有限公司生产的厚度为0.60mm～2.5mm 的加磷高强度冷
连轧钢板及钢带（以下简称钢板及钢带）。 
 
2 规范性引用文件 
下列文件中的条款通过本标准的引用而成为本标准的条款。凡是注日期的引用文件，
其随后所有的修改单（不包括勘误的内容）或修订版均不适用于本标准，然而，鼓励根据
本标准达成协议的各方研究是否可使用这些文件的最新版本。凡是不注日期的引用文件，
其最新版本适用于本标准。 
GB/T 222－1984   钢的化学分析用试样取样法及成品化学成分允许偏差 
GB/T 223     钢铁及合金化学分析方法 
GB/T 228－2002     金属材料  室温拉伸试验方法 
GB/T 2975－1998    钢及钢产品力学性能试验取样位置及试样制备 
GB/T 5027－1999    金属薄板和薄带塑性应变比（r 值）试验方法 
GB/T 5028－1999    金属薄板和薄带拉伸应变硬化指数（
值）试验方法 
n
GB/T 8170－1987   数值修约规则 
Q/BQB 400－2003   冷轧产品的包装、标志及质量证明书  
Q/BQB 401－2003   冷连轧钢板及钢带的尺寸、外形、重量及允许偏差 
SAE J911－1998   冷轧钢板表面粗糙度和峰值数测量方法 
 
3  术语和定义 
3.1 加磷高强度钢 
在低碳钢或超低碳钢中通过添加一定量的磷、锰等固溶强化元素来提高强度，同时这
种钢又具有较好的成形性能。 
 
4  分类和代号 
4.1 钢板及钢带按用途区分如表1 所示。 
表 1 
牌  号 
用  途 
B170P1 
冲压用 
B210P1 
一般用 
B250P1 
结构用 
B180P2（BP340） 
一般用 
B220P2（BP380） 
结构用 
注1：B170P1、B210P1 和B250P1 为超低碳钢，B180P2 和B220P2 为低碳钢。 
注2：括号内的牌号可以使用至2005 年年底。 
 
4.2 钢板及钢带按表面质量区分如表2 的规定。 
4.3 钢板及钢带按表面结构区分如表3 的规定。 
 
 
宝山钢铁股份有限公司2003－06－04 发布                   2003－12－15 实施 
4―38 


Q/BQB 411－2003 
 
表2 
级  别 
代  号 
较高级的精整表面 
FB（O3） 
高级的精整表面 
FC（O4） 
超高级的精整表面 
FD（O5） 
 
表3 
表 面 结 构 
代    号 
麻  面 
D 
光亮表面 
B 
 
5  订货所需信息 
5.1 订货时用户应提供如下信息： 
a) 
产品名称（钢板或钢带） 
b) 
本产品标准号 
c) 
牌号 
d) 
产品规格及尺寸、不平度精度 
e) 
边缘状态 
f) 
表面结构 
g) 
表面质量级别 
h) 
包装方式 
i) 
重量 
j) 
用途 
5.2  如订货合同中未注明尺寸及不平度精度、表面结构、表面质量级别、边缘状态及包装
方式，则本标准产品按普通的尺寸及不平度精度、表面结构为麻面、FB 级表面质量的切边
钢带及切边钢板供货，并按供方提供的包装方式包装。 
 
6  尺寸、外形、重量及允许偏差 
钢板及钢带的尺寸、外形、重量及允许偏差按Q/BQB 401 的规定。 
 
7 技术要求 
7.1 
化学成分 
7.1.1  钢的化学成分（熔炼分析）应符合表4 的规定。 
表  4 
化学成分 （熔炼分析）   ％ 
牌号 
C 
Mn 
P 
S 
Alt 
Ti a 
B170P1 
≤0.006 
≤1.00 
≤0.08 
≤0.025 
≥0.015 
≤0.20 
B210P1 
≤0.008 
≤1.20 
≤0.10 
≤0.025 
≥0.015 
≤0.20 
B250P1 
≤0.008 
≤1.20 
≤0.12 
≤0.025 
≥0.015 
≤0.20 
B180P2（BP340） 
≤0.08 
≤0.80    
≤0.12 
≤0.025 
≥0.020 
－ 
B220P2（BP380） 
≤0.10 
≤1.00 
≤0.12 
≤0.025 
≥0.020 
－ 
a 可以用Nb 部分或全部代替Ti，此时Nb 和/或Ti 的总含量≤0.20。 
 
7.1.2 钢板及钢带的成品化学成分允许偏差应符合GB/T 222 的规定。 
7.2 冶炼方法 
钢板及钢带所用的钢采用氧气转炉冶炼。 
7.3 交货状态 
7.3.1 钢板及钢带冷连轧后经退火及平整后交货。 
4―39 


Q/BQB 411－2003 
 
7.3.2 钢板及钢带通常涂油供货，所涂油膜应能用碱水溶液除掉，供方保证自制造之日起在
通常的非裸包包装、运输、装卸及贮存条件下六个月不生锈。根据需方要求，经供需双方
协议并在合同中注明，亦可以不涂油供货。 
7.4 力学性能 
钢板及钢带的力学性能应符合表5 和表6 的规定。 
表  5 
断后伸长率b（Lo＝50mm，b=25mm）％  不小于 
公称厚度  mm 
牌号 
屈服强度a 
MPa 
抗拉强度 
MPa 
不小于 
0.60～<1.0 
1.0～<1.6 
≥1.6 
r 值c, d 
不小于 
n 值c, d 
不小于 
B170P1 
170～260 
340 
36 
38 
40 
1.5 
0.18 
B210P1 
210～310 
390 
32 
34 
36 
1.5 
0.18 
B250P1 
250～360 
440 
30 
32 
34 
－ 
－ 
a 当屈服现象不明显时采用RP0.2，否则采用ReL。 
b 试样为GB/T 228 中的P14 试样。 
c 对于牌号B170P1 其r 值、
值为
n
−
r 和
；对于牌号B210P1 其
−
n
r 值、
值为
和
。当厚度≥1.6mm 时，
n
90
r
90
n
r 值允
许降低0.2；当厚度≥2.0mm 时，r 值、
值不作保证。 
n
d 
−
r ＝(
+2 r
+
)∕4；
＝(
+2
+
)∕4。。 
90
r
45
0r
−
n
90
n
45
n
0
n
 
表  6 
牌 号 
屈服强度  MPa 
抗拉强度  MPa 
不小于 
断后伸长率 
（Lo＝80mm，b=20mm）
％   不小于 
B180P2（BP340） 
180～280 
340 
30 
B220P2（BP380） 
220～320 
380 
28 
a 当屈服现象不明显时采用RP0.2，否则采用ReL。 
 
7.5 拉伸应变痕 
    钢板及钢带拉伸应变痕的规定如表7 所示。 
表7 
牌  号 
拉伸应变痕 
B170P1，B210P1，
B250P1 
钢板及钢带在室温条件下储存，保证使用时不出现拉伸应变痕 
B180P2（BP340），
B220P2（BP380） 
钢板及钢带在室温条件下储存，在制造后6 个月内，保证使用时不出现拉伸
应变痕 
 
7.6 
表面质量 
7.6.1 钢板及钢带表面不得有结疤、裂纹、夹杂等对使用有害的缺陷，钢板及钢带不得有分
层。 
7.6.2 钢板及钢带各表面质量级别的特征如表8 所述。 
7.6.3 对于钢带，由于没有机会切除带缺陷部分，因此钢带允许带缺陷交货，但有缺陷的部
分不得超过每卷总长度的6％。 
7.7 表面结构 
表面结构为麻面（D）时平均粗糙度Ra 按0.6μm＜Ra≤1.9μm 控制，表面结构为光亮
表面（B）时平均粗糙度Ra 按Ra≤0.9μm 控制。 
 
 
 
4―40 


Q/BQB 411－2003 
 
表  8 
级 别 
代  号 
特      征 
较高级的精整表面 
FB 
（O3） 
表面允许有少量不影响成型性及涂、镀附着力的缺陷，如轻微的
划伤、压痕、麻点、辊印及氧化色等。 
高级的精整表面 
FC 
（O4） 
产品二面中较好的一面无肉眼可见的明显缺欠，另一面必须至少
达到FB 的要求。 
超高级的精整表面 
FD 
（O5） 
产品二面中较好的一面不得有任何缺欠，即不能影响涂漆后的外
观质量或电镀后的外观质量，另一面必须至少达到FB 的要求。
 
8 检验和试验 
8.1 钢板及钢带的外观用肉眼检查。 
8.2 钢板及钢带的尺寸、外形用合适的测量工具测量。 
8.3 r 值是在16％应变时计算得到的；
值是在10％～20％应变范围内计算得到的，当均
匀伸长率小于20％时，应变范围为10％至均匀伸长结束。 
n
8.4 每批钢板及钢带的检验项目、试样数量、取样方法、试验方法及取样方向应符合表9
的规定。 
表  9 
序号 
检验项目 
试样数量（个）
取样方法 
试验方法 
取样方向 
1 
化学分析 
1/炉 
GB/T 222 
GB/T 223 
－ 
2 
拉伸试验 
1 
GB/T 228 
横向试样 
3 
塑性应变比 
（r 值） 
1 或3 
GB/T 5027 
－ 
4 
应变硬化指数 
（
值） 
n
1 或3 
GB/T 5028 
－ 
5 
表面粗糙度 
－ 
GB/T 2975 
SAE J911 
－ 
注：
、
为一个试样；
90
r
90
n
−
r 、
为三个试样。 
−
n
 
8.5 钢板及钢带应按批验收，每个检验批应由不大于30 吨的同牌号、同规格、同加工状态
的钢板及钢带组成，对于卷重大于30 吨的钢带，可以每卷作为一个检验批。 
8.6 对于拉伸、塑性应变比（r 值）和应变硬化指数（
值）试验，如有某一项试验结果不
符合标准要求，则从同一批中再任取双倍数量的试样进行该不合格项目的复验。复验结果
（包括该项目试验所要求的所有指标）合格，则整批合格。复验结果（包括该项目试验所
要求的所有指标）即使有一个指标不合格，则复验不合格。如复验不合格，则已做试验且
试验结果不合的单件不能验收，但该批材料中未做试验的单件可逐件重新提交试验和验收。 
n
 
9  包装、标志及质量证明书 
钢板及钢带的包装、标志及质量证明书应符合Q/BQB 400 的规定。如需方对包装重量
有特殊要求，应在合同中注明。 
 
10  数值修约规则 
数值修约规则应符合GB/T 8170 的规定。 
4―41 


Q/BQB 411－2003 
 
附录A 
(资料性附录) 
本标准与采用标准及有关标准相近牌号对照表 
 
表  A.1 
标准号 
Q/BQB 411-2003 
JFS A 2001-1998 
JIS G 3135-1986 
Q/BQB 409-1999 
BZJ 411-1999 
B170P1 
JSC340P 
SPFC 340 
B170P1 
B210P1 
JSC390P 
SPFC 390 
B210P1 
B250P1 
JSC440P 
SPFC 440 
B250P1 
－ 
－ 
－ 
B210P2 
－ 
－ 
－ 
B250P2 
－ 
－ 
－ 
B280P2 
B180P2（BP340） 
JSC340W 
－ 
BP340 
牌 
 
 
 
号 
B220P2（BP380） 
JSC390W 
－ 
BP380 
 
 
 
 
  
                     
附加说明： 
本标准与JFS A 2001-1998 的一致性程度为非等效。 
本标准代替Q/BQB 409-1999 和BZJ 411-1999。 
本标准整合了Q/BQB 409-1999 中牌号为B170P1、B210P1 和B250P1 以及BZJ 411-1999 中
BP340、BP380 的内容，并对部分技术要求进行了修改；删除了Q/BQB 409-1999 中牌号为
B210P2、B250P2 和B280P2 的有关内容。 
本标准的附录A 为资料性附录。 
本标准由宝山钢铁股份有限公司制造管理部提出。 
本标准由宝山钢铁股份有限公司制造管理部起草。 
本标准起草人    徐宏伟。 
本标准于2003 年首次发布。 
4―42
