Repository: kujaxr/obsidian-vault

File: 材料工程师/BQB411-2009加磷钢（发布稿）.pdf.md
# BQB411-2009加磷钢（发布稿）.pdf

宝山钢铁股份有限公司企业标准 
加磷高强度冷连轧钢板及钢带 
Q/BQB 411-2009 
部分代替Q/BQB 411-2003 
1 
范围 
本标准规定了加磷高强度冷连轧钢板及钢带的术语和定义、分类和代号、尺寸、外形、重量、
技术要求、检验和试验、包装、标志及检验文件等。 
本标准适用于宝山钢铁股份有限公司生产的厚度为0.50mm～2.5mm 的加磷高强度冷连
轧钢板及钢带（以下简称钢板及钢带）。 
2 
规范性引用文件 
下列文件中的条款通过本标准的引用而成为本标准的条款。凡是注日期的引用文件，其随后
所有的修改单（不包括勘误的内容）或修订版均不适用于本标准，然而，鼓励根据本标准达
成协议的各方研究是否可使用这些文件的最新版本。凡是不注日期的引用文件，其最新版本
适用于本标准。 
GB/T 222-2006 
钢的成品化学成分允许偏差 
GB/T 223 
钢铁及合金化学分析方法 
GB/T 228-2002 
金属材料  室温拉伸试验方法 
GB/T 2523-2008 
冷轧金属薄板（带）表面粗糙度和峰值数的测量方法 
GB/T 2975-1998 
钢及钢产品  力学性能试验取样位置及试样制备 
GB/T 4336-2002 
碳素钢和中低合金钢  火花源原子发射光谱分析方法（常规
法） 
GB/T 5027-2007 
金属材料  薄板和薄带  塑性应变比（r 值）的测定 
GB/T 5028-2008 
金属材料  薄板和薄带  拉伸应变硬化指数（n 值）的测定 
GB/T 8170-2008 
数值修约规则与极限数值的表示和判定 
GB/T 20066-2006 
钢和铁  化学成分测定用试样的取样和制样方法 
GB/T 20123-2006 
钢铁  总碳硫含量的测定  高频感应炉燃烧后红外吸收法（常
规方法） 
GB/T 20125-2006 
低合金钢  多元素含量的测定  电感耦合等离子体原子发射
光谱法 
GB/T 20126-2006 
非合金钢  低碳含量的测定  第2 部分：感应炉（经预加热）
内燃烧后红外吸收法 
Q/BQB 400 
冷轧产品的包装、标志及检验文件 
Q/BQB 401 
冷连轧钢板及钢带的尺寸、外形、重量及允许偏差 
3  术语和定义 
3.1 加磷高强度钢 rephosphorized steels（P） 
在低碳钢或超低碳钢中，主要通过添加最大不超过0.12%的磷等固溶强化元素来提高钢强
度。这种钢具有高强度和良好的冷成形性能，且具备良好的耐冲击和抗疲劳性能，通常用于
汽车覆盖件和结构件制作。 
4  分类和代号 
4.1 钢板及钢带按用途区分应符合表1 的规定。 
表  1 
牌  号 
用  途 
HC180P 
B180P2 
一般用 
HC220P 
B220P2 
HC260P  
HC300P 
结构用 
4.2 钢板及钢带按表面质量区分应符合表2 的规定。 
宝山钢铁股份有限公司      2009－01－08 发布                 2009－06－30 前实施 
1 


Q/BQB 411－2009 
表  2 
级  别 
代  号 
较高级的表面 
FB 
高级的表面 
FC 
超高级的表面 
FD 
4.3 钢板及钢带按表面结构区分应符合表3 的规定。 
表  3 
表 面 结 构 
代    号 
麻  面 
D 
光亮表面 
B 
5  订货所需信息 
5.1 订货时用户应提供如下信息： 
a) 
产品名称（钢板或钢带） 
b) 
本产品标准号 
c) 
牌号 
d) 
产品规格及尺寸、不平度精度 
e) 
边缘状态 
f) 
表面结构 
g) 
表面质量级别 
h) 
包装方式 
i) 
重量 
j) 
用途 
5.2  如订货合同中未注明尺寸及不平度精度、表面结构、表面质量级别、边缘状态及包装
方式，则本标准产品按普通的尺寸及不平度精度、表面结构为麻面、FB 级表面质量的切边
钢带或切边钢板供货，并按供方提供的包装方式包装。 
6  尺寸、外形、重量及允许偏差 
钢板及钢带的尺寸、外形、重量及允许偏差应符合Q/BQB 401 的规定。 
7 
技术要求 
7.1 化学成分 
7.1.1 
 钢的化学成分（熔炼分析）应符合表4 的规定。 
表  4 
化学成分（熔炼分析）   % （质量分数） 
牌号 
C 
Mn 
P 
S 
Alt 
B180P2 
≤0.08 
≤0.80    
≤0.12 
≤0.025 
≥0.015 
B220P2 
≤0.10 
≤1.00 
≤0.12 
≤0.025 
≥0.015 
HC180P 
≤0.05 
≤0.60    
≤0.08 
≤0.025 
≥0.015 
HC220P  
≤0.07 
≤0.70 
≤0.08 
≤0.025 
≥0.015 
HC260P 
≤0.08 
≤0.70    
≤0.10 
≤0.025 
≥0.015 
HC300P 
≤0.10 
≤0.70    
≤0.12 
≤0.025 
≥0.015 
7.1.2 钢板及钢带的成品化学成分允许偏差应符合GB/T 222 的规定。 
7.2 冶炼方法 
钢板及钢带所用的钢采用氧气转炉冶炼。 
7.3 交货状态 
7.3.1 钢板及钢带冷连轧后经退火及平整后交货。 
7.3.2 钢板及钢带通常涂油供货，所涂油膜应能用碱水溶液去除。在通常的包装、运输、装
卸和储存条件下，供方应保证自制造完成之日起6 个月内，钢板及钢带表面不生锈。根据需
方要求，经供需双方协议并在合同中注明，亦可以不涂油供货。 
7.4 力学性能 
7.4.1 供方保证在制造完成之日起6 个月内，钢板及钢带的力学性能应符合表5 的规定。 
7.4.2 由于时效的影响，钢板及钢带的力学性能会随着储存时间的延长而变差，如屈服强度
和抗拉强度的上升，断后伸长率的下降，成形性能变差、出现拉伸应变痕等，建议用户尽早
使用。 
2 


Q/BQB 411－2009 
表  5 
拉伸试验a, b, c
牌号 
屈服强度 
MPa 
抗拉强度 
MPa   
断后伸长率 
A80mm
 %  不小于 
r90
 d
不小于 
n90
不小于
B180P2 
180～280 
340 
30 
- 
- 
B220P2 
220～320 
380 
28 
- 
- 
HC180P 
180～230 
280～360 
34 
1.6 
0.17 
HC220P  
220～270 
320～400 
32 
1.3 
0.16 
HC260P 
260～320 
360～440 
29 
- 
- 
HC300P 
300～360 
400～480 
26 
－ 
－ 
a  无明显屈服时采用RP0.2，否则采用ReL。 
b  试样为GB/T 228 中的P6 试样，试样方向为横向。 
c  厚度不大于0.70mm时，断后伸长率允许降低2%。 
d  厚度大于2.0 mm时，r90允许降低0.2。 
7.5 拉伸应变痕 
室温储存条件下，对于表面质量要求为FC 和FD 的钢板及钢带，应保证在制造完成之日起
的6 个月内使用时不出现拉伸应变痕。 
7.6 表面质量 
7.6.1 钢板及钢带表面不得有结疤、裂纹、夹杂等对使用有害的缺陷，钢板及钢带不得有分
层。 
7.6.2 钢板及钢带各表面质量级别的特征应符合表6 的规定。 
7.6.3 对于钢带，由于没有机会切除带缺陷部分，因此钢带允许带缺陷交货，但有缺陷的部
分不得超过每卷总长度的6％。 
表  6 
级 别 
代  号 
特      征 
较高级的精整表面 
FB 
表面允许有少量不影响成型性及涂、镀附着力的缺陷，如轻微的
划伤、压痕、麻点、辊印及氧化色等。 
高级的精整表面 
FC 
产品二面中较好的一面无肉眼可见的明显缺欠，另一面必须至少
达到FB 的要求。 
超高级的精整表面 
FD 
产品二面中较好的一面不得有任何缺欠，即不能影响涂漆后的外
观质量或电镀后的外观质量，另一面必须至少达到FB 的要求。
7.7 表面结构 
表面结构为麻面（D）时平均粗糙度Ra 按0.6μm＜Ra≤1.9μm 控制，表面结构为光亮表
面（B）时平均粗糙度Ra 按Ra≤0.9μm 控制。 
8 
检验和试验 
8.1 钢板及钢带的外观用肉眼检查。 
8.2 钢板及钢带的尺寸、外形用合适的测量工具测量。 
8.3 r 值是在15％应变时计算得到的，均匀延伸小于15％时，按均匀延伸结束时的应变值
进行计算。n 值是在10％～20％应变范围内计算得到的，均匀延伸小于20％时，计算的
应变范围为10％至均匀延伸结束。 
8.4 钢板及钢带应按批验收，每个检验批应由不大于30 吨的同牌号、同规格、同加工状态
的钢板及钢带组成，对于卷重大于30 吨的钢带，可以每卷作为一个检验批。 
8.5 每批钢板及钢带的检验项目、试样数量、取样方法、试验方法及取样方向应符合表7
的规定。 
表  7 
检验项目 
试样数量(个)
取样方法 
试验方法 
化学分析 
1/炉 
GB/T 20066
GB/T 223、GB/T 4336、GB/T 20123、
GB/T 20125、GB/T 20126 
拉伸试验 
1/批 
GB/T 228 
塑性应变比(n 值) 
1/批 
GB/T 5027 
应变硬化指数(n 值) 
1/批 
GB/T 5028 
表面粗糙度 
－ 
GB/T 2975 
GB/T 2523 
8.6 对于拉伸、塑性应变比（r 值）和应变硬化指数（n 值）试验，如有某一项试验结果不
3 


Q/BQB 411－2009 
符合标准要求，则从同一批中再任取双倍数量的试样进行该不合格项目的复验。复验结果（包
括该项目试验所要求的所有指标）合格，则整批合格。复验结果（包括该项目试验所要求的
所有指标）即使有一个指标不合格，则复验不合格。如复验不合格，则已做试验且试验结果
不合的单件不能验收，但该批材料中未做试验的单件可逐件重新提交试验和验收。 
9  包装、标志及检验文件 
钢板及钢带的包装、标志及检验文件应符合Q/BQB 400 的规定。如需方对包装重量有特
殊要求，应在合同中注明。 
10  数值修约规则 
数值修约规则应符合GB/T 8170 的规定。 
11 国内外牌号近似对照 
本标准牌号与国内外标准牌号的近似对照见附录A。 
 
4 


Q/BQB 411－2009 
 
附录A 
 
(资料性附录) 
 
本标准牌号与国内外标准牌号的近似对照表 
 
表A.1 
Q/BQB 411-2009 
EN 10268:2006 
JFS A 2001:1998 
Q/BQB411-2003 
B180P2 
- 
JSC340W 
B180P2 
B220P2 
- 
JSC390W 
B220P2 
HC180P 
HC180P 
- 
- 
HC220P 
HC220P 
- 
- 
HC260P 
HC260P 
- 
- 
HC300P 
HC300P 
- 
－ 
 
 
 
 
 
附加说明： 
本标准参考EN 10268:2006，JFS A 2001:1998 编制。 
 
本标准代替Q/BQB 411-2003。 
本标准与Q/BQB411-2003 相比，主要变化如下： 
⎯ 新增牌号HC180P、HC220P、HC260P、HC300P，并增加相应的技术内容； 
 
本标准的附录A 为资料性附录。 
本标准由宝山钢铁股份有限公司技术质量管理部提出。 
本标准由宝山钢铁股份有限公司技术质量管理部起草。 
本标准起草人 涂树林。 
本标准于2003 年首次发布，本次为第一次修订。 
 
5

File: 材料工程师/BQB412-2009各向同性钢（发布稿）.pdf.md
# BQB412-2009各向同性钢（发布稿）.pdf

宝山钢铁股份有限公司企业标准 
各向同性高强度冷连轧钢板及钢带 
Q/BQB 412-2009 
代替BZJ 412-2007 
1  范围 
本标准规定了各向同性高强度冷连轧钢板及钢带的分类和代号、尺寸、外形、重量、技术要
求、检验和试验、包装、标志和检验文件等。 
本标准适用于宝山钢铁股份有限公司生产的厚度为0.50mm～2.5mm 的各向同性高强度
冷连轧钢板及钢带（以下简称钢板及钢带）。 
2 
规范性引用文件 
下列文件中的条款通过本标准的引用而成为本标准的条款。凡是注日期的引用文件，其随后
所有的修改单（不包括勘误的内容）或修订版均不适用于本标准，然而，鼓励根据本标准达
成协议的各方研究是否可使用这些文件的最新版本。凡是不注日期的引用文件，其最新版本
适用于本标准。 
GB/T 222-2006 
钢的成品化学成分允许偏差 
GB/T 223 
钢铁及合金化学分析方法 
GB/T 228-2002 
金属材料  室温拉伸试验方法 
GB/T 2523-2008 
冷轧金属薄板（带）表面粗糙度和峰值数的测量方法 
GB/T 2975-1998 
钢及钢产品  力学性能试验取样位置及试样制备 
GB/T 4336-2002 
碳素钢和中低合金钢  火花源原子发射光谱分析方法（常规
法） 
GB/T 5027-2007 
金属材料  薄板和薄带  塑性应变比（r 值）的测定 
GB/T 5028-2008 
金属材料  薄板和薄带  拉伸应变硬化指数（n 值）的测定 
GB/T 8170-2008 
数值修约规则与极限数值的表示和判定 
GB/T 20066-2006 
钢和铁  化学成分测定用试样的取样和制样方法 
GB/T 20123-2006 
钢铁  总碳硫含量的测定  高频感应炉燃烧后红外吸收法
（常规方法） 
GB/T 20125-2006 
低合金钢  多元素含量的测定  电感耦合等离子体原子发射
光谱法 
GB/T 20126-2006 
非合金钢  低碳含量的测定  第2 部分：感应炉（经预加热）
内燃烧后红外吸收法 
Q/BQB 400 
冷轧产品的包装、标志及检验文件 
Q/BQB 401 
冷连轧钢板及钢带的尺寸、外形、重量及允许偏差 
SAE J911-1998 
冷轧钢板表面粗糙度和峰值数测量方法 
3  术语和定义 
3.1 各向同性高强度钢 isotropic steels （I） 
各向同性高强钢是对塑性应变比（r值）进行限定的钢。由于这种钢的各向同性性能，因此
具有良好的拉伸成形性能，适合于汽车外覆盖件的制作。 
4  分类和代号 
4.1 钢板及钢带的用途和代号应符合表1 的规定。 
表  1 
牌  号 
用  途 
HC220I 
(B220IS) 
HC260I 
(B260IS) 
冷成形用 
注：括号中的牌号可使用至2012 年底 
4.2 钢板及钢带按表面质量区分应符合表2 的规定。 
宝山钢铁股份有限公司     2009－01－08 发布                   2009－00－00 前实施 
1 


Q/BQB 412－2009 
表  2 
级  别 
代  号 
较高级的表面 
FB 
高级的表面 
FC 
超高级的表面 
FD 
4.3 钢板及钢带按表面结构区分应符合表3 的规定。 
表  3 
表 面 结 构 
代    号 
麻  面 
D 
光亮表面 
B 
5  订货所需信息 
5.1 订货时用户应提供如下信息： 
a) 
产品名称（钢板或钢带） 
b) 
本产品标准号 
c) 
牌号 
d) 
产品规格及尺寸、不平度精度 
e) 
边缘状态 
f) 
表面结构 
g) 
表面质量级别 
h) 
包装方式 
i) 
重量 
j) 
用途 
5.2  如订货合同中未注明尺寸及不平度精度、表面结构、表面质量级别、边缘状态及包装
方式，则本标准产品按普通的尺寸及不平度精度、表面结构为麻面、FB 级表面质量的切边
钢带或切边钢板供货，并按供方提供的包装方式包装。 
6  尺寸、外形、重量及允许偏差 
尺寸、外形、重量及允许偏差应符合Q/BQB401 的规定。 
7  技术要求 
7.1 化学成分 
7.1.1 钢的化学成分（熔炼分析）应符合表4 的规定。 
表  4 
化学成分（熔炼分析）   % （质量分数） 
牌号 
C 
Mn 
P 
S 
Alt 
HC220I 
(B220IS) 
≤0.06 
≤0.80 
≤0.040 
≤0.020 
≥0.015 
HC260I 
(B260IS) 
≤0.08 
≤1.00 
≤0.10 
≤0.020 
≥0.015 
7.1.2 钢板及钢带的成品化学成分允许偏差应符合GB/T 222 的规定。 
7.2 冶炼方法 
钢板及钢带所用的钢采用氧气转炉冶炼。 
7.3 交货状态 
7.3.1 钢板及钢带冷连轧后经退火及平整后交货。 
7.3.2 钢板及钢带通常涂油供货，所涂油膜应能用碱水溶液去除。在通常的包装、运输、装
卸和储存条件下，供方应保证自制造完成之日起6 个月内，钢板及钢带表面不生锈。根据需
方要求，经供需双方协议并在合同中注明，亦可以不涂油供货。 
7.4 力学性能 
7.4.1 供方保证在制造完成之日起6 个月内，钢板及钢带的力学性能应符合表5 的规定。 
7.4.2 由于时效的影响，钢板及钢带的力学性能会随着储存时间的延长而变差，如屈服强度
和抗拉强度的上升，断后伸长率的下降，成形性能变差、出现拉伸应变痕等，建议用户尽早
使用。 
2 


Q/BQB 412－2009 
表  5 
拉伸试验a, b, c
牌 号 
屈服强度 
MPa 
抗拉强度 
MPa 
断后伸长率 
A80mm
% 
不小于 
r90
不大于 
n90
不小于 
HC220I 
(B220IS) 
210～260 
300～400 
34 
1.4 
0.18 
HC260I 
(B260IS) 
250～300 
320～420 
32 
1.4 
0.17 
a  无明显屈服时采用RP0.2，否则采用ReL。 
b  试样为GB/T 228 中的P6 试样，试样方向为横向。 
c  厚度不大于0.70mm时，断后伸长率允许降低2%。 
7.5 拉伸应变痕 
室温储存条件下，对于表面质量要求为FC 和FD 的钢板及钢带，应保证在制造完成之日起
的6 个月内使用时不出现拉伸应变痕。 
7.6 表面质量 
7.6.1 钢板及钢带表面不得有结疤、裂纹、夹杂等对使用有害的缺陷，钢板及钢带不得有分
层。 
7.6.2 钢板及钢带各表面质量级别的特征应符合表6 的规定。 
7.6.3 对于钢带，由于没有机会切除带缺陷部分，因此钢带允许带缺陷交货，但有缺陷的部
分不得超过每卷总长度的6％。 
表  6 
级 别 
代  号 
特      征 
较高级的表面 
FB 
表面允许有少量不影响成形性及涂、镀附着力的缺陷，如轻微的划伤、压痕、
麻点、辊印及氧化色等。 
高级的表面 
FC 
产品二面中较好的一面无肉眼可见的明显缺陷，另一面至少应达到FB 的要求。
超高级的表面 
FD 
产品二面中较好的一面不应有影响涂漆后的外观质量或电镀后的外观质量的
缺陷，另一面至少应达到FB 的要求。 
7.7 表面结构 
表面结构为麻面（D）时平均粗糙度Ra 按0.6μm＜Ra≤1.9μm 控制，表面结构为光亮表
面（B）时平均粗糙度Ra 按Ra≤0.9μm 控制。 
8 
检验和试验 
8.1 钢板及钢带的外观用肉眼检查。 
8.2 钢板及钢带的尺寸、外形用合适的测量工具测量。 
8.3 r 值是在15％应变时计算得到的，均匀延伸小于15％时，按均匀延伸结束时的应变值
进行计算。n 值是在10％～20％应变范围内计算得到的，均匀延伸小于20％时，计算的
应变范围为10％至均匀延伸结束。 
8.4 钢板及钢带应按批验收，每个检验批应由不大于30 吨的同牌号、同规格、同加工状态
的钢板及钢带组成，对于卷重大于30 吨的钢带，可以每卷作为一个检验批。 
8.5 每批钢板及钢带的检验项目、试样数量、取样方法、试验方法及取样方向应符合表7
的规定。 
表  7 
检验项目 
试样数量（个） 
取样方法 
试验方法 
化学分析 
1/炉 
GB/T 
20066 
GB/T 223、GB/T 4336、GB/T 20123 
GB/T 20125、GB/T 20126 
拉伸试验 
1/批 
GB/T 228 
塑性应变比（r 值） 
1/批 
GB/T 5027 
应变硬化指数（n 值） 
1/批 
GB/T 5028 
表面粗糙度 
－ 
GB/T 2975
GB/T 2523 
8.6 对于拉伸、塑性应变比（r 值）和应变硬化指数（n 值）试验，如有某一项试验结果不
符合标准要求，则从同一批中再任取双倍数量的试样进行该不合格项目的复验。复验结果（包
括该项目试验所要求的所有指标）合格，则整批合格。复验结果（包括该项目试验所要求的
所有指标）即使有一个指标不合格，则复验不合格。如复验不合格，则已做试验且试验结果
不合的单件不能验收，但该批材料中未做试验的单件可逐件重新提交试验和验收。 
3 


Q/BQB 412－2009 
9  包装、标志及检验文件 
钢板及钢带的包装、标志及检验文件应符合Q/BQB 400 的规定。如需方对包装重量有特
殊要求，应在合同中注明。 
10  数值修约规则 
数值修约规则应符合GB/T 8170 的规定。 
11 国内外牌号近似对照 
本标准牌号与国内外标准牌号的近似对照见附录A。 
 
4 


Q/BQB 412－2009 
 
附 录 A 
 
（资料性附录） 
 
国内外牌号近似对照 
 
表 A.1 本标准牌号与国内外标准牌号的近似对照表 
 
Q/BQB412-2009 
BZJ412-2007 
EN 10268：2006 
HC220I 
(B220IS) 
B220IS 
HC220I 
HC260I 
(B260IS) 
B260IS 
HC260I 
 
 
 
 
 
附加说明： 
本标准参考EN 10268：2006 编制。 
 
本标准代替BZJ412-2007。 
本标准与BZJ412-2007 相比主要变化如下： 
⎯ 新增牌号HC220I 和HC260I，并规定相应的化学成分和力学性能； 
⎯ r 值的测定由16％应变改为15%应变； 
⎯ 增加了附录A。 
 
本标准的附录A 为资料性附录。 
本标准由宝山钢铁股份有限公司技术质量管理部提出。 
本标准由宝山钢铁股份有限公司技术质量管理部起草。 
本标准起草人 涂树林 。 
本标准为首次发布。 
5

File: 材料工程师/BQB413-2009高强度IF钢（发布稿）.pdf.md
# BQB413-2009高强度IF钢（发布稿）.pdf

宝山钢铁股份有限公司企业标准 
无间隙原子高强度冷连轧钢板及钢带 
Q/BQB 413-2009 
部分代替Q/BQB 411-2003 
1 范围 
本标准规定了无间隙原子高强度冷连轧钢板及钢带的术语和定义、分类和代号、尺寸、外形、
重量、技术要求、检验和试验、包装、标志及质量证明书等。 
本标准适用于宝山钢铁股份有限公司生产的厚度为0.50mm～2.5mm 的无间隙原子高强
度冷连轧钢板及钢带（以下简称钢板及钢带）。 
2 规范性引用文件 
下列文件中的条款通过本标准的引用而成为本标准的条款。凡是注日期的引用文件，其随后
所有的修改单（不包括勘误的内容）或修订版均不适用于本标准，然而，鼓励根据本标准达
成协议的各方研究是否可使用这些文件的最新版本。凡是不注日期的引用文件，其最新版本
适用于本标准。 
GB/T 222-2006 
钢的成品化学成分允许偏差 
GB/T 223 
钢铁及合金化学分析方法 
GB/T 228-2002 
金属材料  室温拉伸试验方法 
GB/T 2975-1998 
钢及钢产品  力学性能试验取样位置及试样制备 
GB/T 2523-2008 
冷轧金属薄板（带）表面粗糙度和峰值数的测量方法 
GB/T 4336-2002 
碳素钢和中低合金钢  火花源原子发射光谱分析方法（常规
法） 
GB/T 5027-2007 
金属材料  薄板和薄带  塑性应变比（r 值）的测定 
GB/T 5028-2008 
金属材料  薄板和薄带  拉伸应变硬化指数（n 值）的测定 
GB/T 8170-2008 
数值修约规则与极限数值的表示和判定 
GB/T 20066-2006 
钢和铁  化学成分测定用试样的取样和制样方法 
GB/T 20123-2006 
钢铁  总碳硫含量的测定  高频感应炉燃烧后红外吸收法（常
规方法） 
GB/T 20125-2006 
低合金钢  多元素含量的测定  电感耦合等离子体原子发射
光谱法 
GB/T 20126-2006 
非合金钢  低碳含量的测定  第2 部分：感应炉（经预加热）
内燃烧后红外吸收法 
Q/BQB 400 
冷轧产品的包装、标志及检验文件 
Q/BQB 401 
冷连轧钢板及钢带的尺寸、外形、重量及允许偏差 
3  术语和定义 
3.1 无间隙原子高强度钢 high strength interstitial free steels （Y） 
通过控制钢中的化学成分来改善钢的塑性应变比（r 值）和应变硬化指数（n 值）。由于钢中
元素的固溶强化和无间隙原子的微观结构，这种钢既具有高强度，又具有非常好的冷成型性
能，通常用来制作需要深冲压的复杂部件。 
4  分类和代号 
4.1 钢板及钢带按用途区分应符合表1 的规定。 
表  1 
牌号 
推荐用途 
HC180Y 
B170P1 
冲压用或深冲压用 
HC220Y 
B210P1 
一般用或冲压用 
HC260Y 
B250P1 
结构用或一般用 
4.2 钢板及钢带按表面质量区分应符合表2 的规定。 
宝山钢铁股份有限公司        2009－01－08 发布                2009－06－30 前实施 
1 


Q/BQB 413－2009 
表  2 
级  别 
代  号 
较高级的精整表面 
FB 
高级的精整表面 
FC 
超高级的精整表面 
FD 
4.3 钢板及钢带按表面结构区分应符合表3 的规定。 
表  3 
表面结构 
代  号 
麻面 
D 
光亮表面 
B 
5 订货所需信息 
5.1 订货时用户应提供如下信息： 
a) 
产品名称（钢板或钢带） 
b) 
本产品标准号 
c) 
牌号 
d) 
产品规格及尺寸、不平度精度 
e) 
边缘状态 
f) 
表面结构 
g) 
表面质量级别 
h) 
包装方式 
i) 
用途 
5.2 如订货合同中未注明尺寸及不平度精度、表面结构、表面质量级别、边缘状态及包装方
式，则本标准产品按普通的尺寸及不平度精度、表面结构为麻面、FB 级表面质量的切边钢
带及切边钢板供货，并按供方提供的包装方式包装。 
6 尺寸、外形、重量及允许偏差 
钢板及钢带的尺寸、外形、重量及允许偏差应符合Q/BQB 401 的规定。 
7 技术要求 
7.1 化学成分 
7.1.1 钢的化学成分（熔炼分析）应符合表4 的规定。 
表  4 
化学成分（熔炼分析）   % （质量分数） 
牌号 
C 
Mn 
P 
S 
Alt 
Ti 
B170P1 
≤0.006 
≤1.00 
≤0.08 
≤0.025 
≥0.015 
≤0.20 a
B210P1 
≤0.008 
≤1.20 
≤0.10 
≤0.025 
≥0.015 
≤0.20 a
B250P1 
≤0.008 
≤1.20 
≤0.12 
≤0.025 
≥0.015 
≤0.20 a
HC180Y 
≤0.01 
≤0.80 
≤0.08 
≤0.025 
≥0.010 
≤0.12 b
HC220Y 
≤0.01 
≤1.40 
≤0.10 
≤0.025 
≥0.010 
≤0.12 b
HC260Y 
≤0.01 
≤2.00 
≤0.12 
≤0.025 
≥0.010 
≤0.12 b
a 允许用Nb部分或全部代替Ti，此时Nb和/或Ti的总含量应不大于0.20%。 
b 允许用Nb部分或全部代替Ti，此时Nb和/或Ti的总含量应不大于0.12%。 
7.1.2 钢板及钢带的成品化学成分允许偏差应符合GB/T 222 的规定。 
7.2 冶炼方法 
钢板及钢带所用的钢采用氧气转炉冶炼。 
7.3 交货状态 
7.3.1 钢板及钢带冷连轧后经退火及平整后交货。 
7.3.2 钢板及钢带通常涂油供货，所涂油膜应能用碱水溶液去除。在通常的包装、运输、装
卸和储存条件下，供方应保证自制造完成之日起6 个月内，钢板及钢带表面不生锈。根据需
方要求，经供需双方协议并在合同中注明，亦可以不涂油供货。 
7.4 力学性能 
7.4.1 供方保证在制造完成之日起6 个月内，钢板及钢带的力学性能应符合表5 和表6 的
规定。 
7.4.2 由于时效的影响，钢板及钢带的力学性能会随着储存时间的延长而变差，如屈服强度
和抗拉强度的上升，断后伸长率的下降，成形性能变差、出现拉伸应变痕等，建议用户尽早
2 


Q/BQB 413－2009 
使用。 
表  5 
拉伸试验a, b
断后伸长率 
（Lo＝50mm，b=25mm） 
% 
不小于 
公称厚度  mm 
牌号 
屈服强度 
MPa 
抗拉强度
MPa 
不小于
<1.0 
1.0～<1.6
≥1.6 
r90c
不小于 
n90 
不小于
B170P1 
170～260 
340 
36 
38 
40 
1.7 
0.19
B210P1 
210～310 
390 
32 
34 
36 
1.6 
0.18
B250P1 
250～360 
440 
30 
32 
34 
－ 
－ 
a 当屈服现象不明显时采用RP0.2，否则采用ReL。 
b 试样为GB/T 228 中的P14 试样，试样方向为横向。 
c 厚度大于2.0 mm时，r90值允许降低0.2。 
表  6 
拉伸试验a, b, c
牌号 
屈服强度 
 MPa 
抗拉强度 
MPa    
不小于 
断后伸长率  
A80mm
% 
不小于 
r90d
不小于 
n90
不小于
HC180Y 
180～240 
340 
34 
1.7 
0.19 
HC220Y 
220～280 
360 
32 
1.5 
0.17 
HC260Y 
260～320 
380 
28 
－ 
－ 
a  无明显屈服时采用RP0.2，否则采用ReL。 
b  试样为GB/T 228 中的P6 试样，试样方向为横向。 
c  厚度不大于0.70mm时，断后伸长率允许降低2%。 
d  厚度大于2.0mm时，r90值允许降低0.2。 
7.5 拉伸应变痕 
室温储存条件下，对于表面质量要求为FC 和FD 的钢板及钢带，应保证在制造完成之日起
的6 个月内使用时不出现拉伸应变痕。 
7.6 表面质量 
7.6.1 钢板及钢带表面不得有结疤、裂纹、夹杂等对使用有害的缺陷，钢板及钢带不得有分
层。 
7.6.2 钢板及钢带各表面质量级别的特征应符合表7 的规定。 
7.6.3 对于钢带，由于没有机会切除带缺陷部分，因此钢带允许带缺陷交货，但有缺陷的部
分不得超过每卷总长度的6％。 
表  7 
级 别 
代  号 
特      征 
较高级的精整表面 
FB 
表面允许有少量不影响成型性及涂、镀附着力的缺陷，如轻微的划
伤、压痕、麻点、辊印及氧化色等。 
高级的精整表面 
FC 
产品二面中较好的一面无肉眼可见的明显缺欠，另一面必须至少达
到FB 的要求。 
超高级的精整表面 
FD 
产品二面中较好的一面不得有任何缺欠，即不能影响涂漆后的外观
质量或电镀后的外观质量，另一面必须至少达到FB 的要求。 
7.7 表面结构 
表面结构为麻面（D）时平均粗糙度Ra 按0.6μm＜Ra≤1.9μm 控制，表面结构为光亮表
面（B）时平均粗糙度Ra 按Ra≤0.9μm 控制。 
8 检验和试验 
8.1 钢板及钢带的外观用肉眼检查。 
8.2 钢板及钢带的尺寸、外形应用合适的测量工具测量。 
8.3 r 值是在15％应变时计算得到的，均匀延伸小于15％时，按均匀延伸结束时的应变值
进行计算。n 值是在10％～20％应变范围内计算得到的，均匀延伸小于20％时，计算的应
变范围为10％至均匀延伸结束。 
3 


Q/BQB 413－2009 
8.4 钢板及钢带应按批验收，每个检验批应由不大于30 吨的同牌号、同规格、同加工状态
的钢板及钢带组成，对于卷重大于30 吨的钢带，可以每卷作为一个检验批。 
8.5 每批钢板及钢带的检验项目、试样数量、取样方法、试验方法应符合表8 的规定。 
表  8 
检验项目 
试样数量(个) 
取样方法 
试验方法 
化学分析 
1/炉 
GB/T 20066 
GB/T 223、GB/T 4336、GB/T 20123
GB/T 20125、GB/T 20126 
拉伸试验 
1/批 
GB/T 228 
塑性应变比(r 值) 
1/批 
GB/T 5027 
应变硬化指数(n 值) 
1/批 
GB/T 5028 
表面粗糙度 
－ 
GB/T 2975 
GB/T 2523 
8.6 对于拉伸、塑性应变比（r 值）、应变硬化指数（n 值），某一项试验结果不符合标准要
求，则从同一批中再任取双倍数量的试样进行该不合格项目的复验。复验结果（包括该项目
试验所要求的所有指标）合格，则整批合格。复验结果（包括该项目试验所要求的所有指标）
即使有一个指标不合格，则复验不合格。如复验不合格，则已做试验且试验结果不合的单件
不能验收，但该批材料中未做试验的单件可逐件重新提交试验和验收。 
9  包装、标志及质量证明书 
钢板及钢带的包装、标志及质量证明书应符合Q/BQB 400 的规定。如需方对包装重量有
特殊要求，应在合同中注明。 
10  数值修约规则 
数值修约规则应符合GB/T 8170 的规定。 
11 国内外牌号近似对照 
本标准牌号与国内外标准牌号的近似对照见附录A。 
4 


Q/BQB 413－2009 
 
 
附录A 
 
(资料性附录) 
 
本标准牌号与国内外标准牌号的近似对照表 
 
表A.1 
Q/BQB 
413-2009 
GB/T 
20564.3-2007 
EN 
10268:2006
SAE 
J2340-1999
JFS A 
2001:1998 
Q/BQB 
411-2003 
B170P1 
- 
- 
- 
JSC340P 
B170P1 
B210P1 
- 
- 
- 
JSC390P 
B210P1 
B250P1 
- 
- 
- 
JSC440P 
B250P1 
HC180Y 
CR180IF 
HC180Y 
180AT 
- 
- 
HC220Y 
CR220IF 
HC220Y 
210AT 
- 
- 
HC260Y 
CR260IF 
HC260Y 
250AT 
- 
- 
 
 
 
附加说明： 
本标准参考EN10268：2006，JFS A 2001:1998 编制。 
 
本标准代替Q/BQB 411-2003。 
本标准与Q/BQB411-2003 相比，主要变化如下： 
⎯ 新增了HC180Y、HC220Y、HC260Y 牌号及其相应的技术内容； 
 
 
本标准由宝山钢铁股份有限公司技术质量管理部提出。 
本标准由宝山钢铁股份有限公司技术质量管理部起草。 
本标准起草人 涂树林。 
本标准为首次发布。 
5

File: 材料工程师/BQB415-2009马氏体钢（发布稿）.pdf.md
# BQB415-2009马氏体钢（发布稿）.pdf

宝山钢铁股份有限公司企业标准 
马氏体高强度冷连轧钢板及钢带 
Q/BQB 415-2009 
1  范围 
本标准规定了马氏体高强度冷连轧钢板及钢带的术语和定义、分类和代号、尺寸、外形、重
量、技术要求、检验和试验、包装、标志及检验文件等。 
本标准适用宝山钢铁股份有限公司生产的厚度为0.50mm～2.1mm 的马氏体高强度冷连
轧钢板及钢带(以下简称钢板及钢带)。 
2 
规范性引用文件 
下列文件中的条款通过本标准的引用而成为本标准的条款。凡是注日期的引用文件，其随后
所有的修改单（不包括勘误的内容）或修订版均不适用于本标准，然而，鼓励根据本标准达
成协议的各方研究是否可使用这些文件的最新版本。凡是不注日期的引用文件，其最新版本
适用于本标准。 
GB/T 222-2006 
钢的成品化学成分允许偏差 
GB/T 223 
钢铁及合金化学分析方法 
GB/T 228-2002 
金属材料  室温拉伸试验方法 
GB/T 2975-1998 
钢及钢产品  力学性能试验取样位置及试样制备 
GB/T 4336-2002 
碳素钢和中低合金钢  火花源原子发射光谱分析方法（常规
法） 
GB/T 8170-2008 
数值修约规则与极限数值的表示和判定 
GB/T 20066-2006 
钢和铁  化学成分测定用试样的取样和制样方法 
GB/T 20123-2006 
钢铁  总碳硫含量的测定  高频感应炉燃烧后红外吸收法（常
规方法） 
GB/T 20125-2006 
低合金钢  多元素含量的测定  电感耦合等离子体原子发射
光谱法 
GB/T 20126-2006 
非合金钢  低碳含量的测定  第2 部分：感应炉（经预加热）
内燃烧后红外吸收法 
Q/BQB400 
冷轧产品的包装、标志及检验文件 
Q/BQB401 
冷连轧钢板及钢带的尺寸、外形、重量及允许偏差 
3  术语和定义 
3.1 马氏体钢 martensitic steels (MS) 
钢的显微组织几乎全部为马氏体组织，马氏体钢具有较高的抗拉强度，一般在1000MPa
以上。马氏体钢通常需进行回火处理以改善其塑性，使其在如此高的强度下，仍具有足够的
成形性能。 
4  分类和代号 
4.1 钢板及钢带按用途区分应符合表1 的规定。 
表  1 
牌  号 
用  途 
HC500/780MS 
HC700/900MS 
HC700/980MS 
HC860/1100MS 
HC950/1180MS 
HC1030/1300MS 
HC1150/1400MS 
HC1200/1500MS 
加强件、防撞件 
4.2 钢板及钢带按表面质量区分应符合表2 的规定。 
宝山钢铁股份有限公司       2009－01－08 发布                 2009－06－30 前实施 
1 


Q/BQB 415－2009 
表  2 
级  别 
代  号 
较高级的精整表面 
FB 
高级的精整表面 
FC 
5 订货所需信息 
5.1 订货时用户应提供如下信息： 
a) 
产品名称（钢板或钢带）； 
b) 
本产品标准号； 
c) 
牌号； 
d) 
产品规格及尺寸、不平度精度； 
e) 
边缘状态； 
f) 
表面质量级别； 
g) 
包装方式； 
h) 用途； 
i) 
其他。 
5.2  如订货合同中未注明尺寸及不平度精度、表面质量级别、边缘状态及包装方式，则本
标准产品按普通的尺寸及不平度精度、FB 级表面质量的切边钢带或切边钢板供货，并按供
方提供的包装方式包装。 
6 
尺寸、外形、重量及允许偏差 
钢板及钢带的尺寸、外形、重量及允许偏差应符合Q/BQB 401 的规定。 
7 
技术要求 
7.1 化学成分 
7.1.1 钢的化学成分（熔炼分析）应符合表3 的规定。 
表  3 
化 学 成 分a  （熔 炼 分 析）   %  （质量分数） 
牌 号 
C 
不大于 
Si 
不大于 
Mn 
不大于 
P 
不大于 
S 
不大于 
Alt 
不小于
HC500/780MS 
HC700/900MS 
HC700/980MS 
HC860/1100MS 
HC950/1180MS 
HC1030/1300MS 
HC1150/1400MS 
HC1200/1500MS 
0.30 
2.2 
3.0 
0.020 
0.025 
0.010
a  允许添加其他合金元素，但Ni+Cr+Mo≤1.5%，Cu < 0.20%。 
7.1.2 钢板及钢带的成品化学成分允许偏差应符合GB/T 222 的规定。 
7.2 冶炼方法 
钢板及钢带所用的钢采用氧气转炉冶炼。 
7.3 交货状态 
7.3.1 钢板及钢带冷轧后经淬火、回火及平整后交货。 
7.3.2 钢板及钢带通常涂油供货，所涂油膜应能用碱水溶液去除。在通常的包装、运输、装
卸和储存条件下，供方应保证自生产制造完成之日起6 个月内，钢板及钢带表面不生锈。
根据需方要求，经供需双方协议并在合同中注明，亦可以不涂油供货。 
7.4 力学性能 
钢板及钢带的力学性能应符合表4 的规定。 
2 


Q/BQB 415－2009 
表  4 
拉伸试验a, b
牌号 
屈服强度  
RP0.2
MPa 
抗拉强度 
Rm
MPa 
不小于 
断后伸长率 
A80mm
%  
不小于 
HC500/780MS 
500~700 
780 
3 
HC700/900MS 
700~1000 
900 
2 
HC700/980MS 
700~960 
980 
2 
HC860/1100MS 
860~1100 
1100 
2 
HC950/1180MS 
950~1200 
1180 
2 
HC1030/1300MS 
1030~1300 
1300 
2 
HC1150/1400MS 
1150~1400 
1400 
2 
HC1200/1500MS 
1200~1500 
1500 
2 
a  无明显屈服时采用RP0.2，否则采用ReL。 
b  试样为GB/T 228 中的P6 试样，试样方向为横向。 
7.5 表面质量 
7.5.1 钢板及钢带表面不得有结疤、裂纹、夹杂等对使用有害的缺陷，钢板及钢带不得有分
层。 
7.5.2 钢板及钢带各表面质量级别的特征应符合表5 的规定。 
表  5 
级 别 
代  号 
特      征 
较高级的精整表面 
FB 
表面允许有少量不影响成型性及涂、镀附着力的缺陷，如轻微的
划伤、压痕、麻点、辊印及氧化色斑等。 
高级的精整表面 
FC 
产品二面中较好的一面无肉眼可见的明显缺欠，另一面必须至少
达到FB 的要求。 
7.5.3 对于钢带，由于没有机会切除带缺陷部分，因此钢带允许带缺陷交货，但有缺陷的部
分不得超过每卷总长度的6％。 
8 
检验和试验 
8.1 钢板及钢带的外观用肉眼检查。 
8.2 钢板及钢带的尺寸、外形应用合适的测量工具测量。 
8.3 钢板及钢带应按批验收，每个检验批应由不大于30 吨的同牌号、同规格、同热处理制
度的钢板及钢带组成，对于卷重大于30 吨的钢带，可以每卷作为一个检验批。 
8.4 每批钢板及钢带的检验项目、试样数量、取样方法、试验方法及取样方向应符合表6
的规定。 
8.5 对于拉伸试验，如有某一项试验结果不符合标准要求，则从同一批中再任取双倍数量的
试样进行该不合格项目的复验。复验结果（包括该项目试验所要求的所有指标）合格，则整
批合格。复验结果（包括该项目试验所要求的所有指标）即使有一个指标不合格，则复验不
合格。如复验不合格，则已做试验且试验结果不合的单件不能验收，但该批材料中未做试验
的单件可逐件重新提交试验和验收。 
表  6 
检验项目 
试样数量（个） 
取样方法 
试验方法 
化学分析 
1/炉 
GB/T 20066 
GB/T 223、GB/T 4336、GB/T 20123、 
GB/T 20125、GB/T 20126 
拉伸试验 
1/批 
GB/T 2975 
GB/T 228 
9  包装、标志及检验文件 
钢板及钢带的包装、标志及检验文件应符合Q/BQB 400 的规定。如需方对包装有特殊要
求，应在合同中注明。 
10  数值修约规则 
数值修约规则应符合GB/T 8170 的规定。 
11  牌号近似对照 
本标准牌号与国内外标准牌号的近似对照见附录A。 
3 


Q/BQB 415－2009 
 
附录A 
 
（资料性附录） 
 
本标准牌号与国内外标准牌号的近似对照表 
 
表  A.1 
Q/BQB 
415-2009 
SAE 
J2340-1999 
SAE 
J2745-2007 
GMW 
3399-2008 
HC500/780MS 
800 M 
- 
CR 780T/500Y-MS 
HC700/900MS 
900 M  
MS 900T/700Y 
CR 900T/700Y-MS 
HC700/980MS 
1000 M 
- 
CR 980T/700Y-MS 
HC860/1100MS 
1100 M 
MS 1100T/860Y 
CR 1100T/860Y-MS 
HC950/1180MS 
1200 M 
- 
- 
HC1030/1300MS 
1300 M  
MS 1300T/1030Y 
CR 1300T/1030Y-MS 
HC1150/1400MS 
1400 M 
- 
- 
HC1200/1500MS 
1500 M 
MS 1500T/1200Y 
CR 1500T/1200Y-MS 
 
 
 
 
 
附加说明： 
本标准参考SAE J2745-2007，SAE J2340-1999，GMW3399-2008 编制。 
 
本标准的附录A 为资料性附录。 
 
本标准由宝山钢铁股份有限公司技术质量部提出。 
本标准由宝山钢铁股份有限公司技术质量部起草。 
本标准起草人   孙忠明。 
本标准为首次发布。 
4

File: 材料工程师/BQB416-2003烘烤硬化钢.pdf.md
# BQB416-2003烘烤硬化钢.pdf

宝山钢铁股份有限公司企业标准 
Q/BQB 416－2003 
烘烤硬化高强度冷连轧钢板及钢带  代替Q/BQB 409-1999 
BZJ 416-1999 
 
1 
范围 
 本标准规定了的术语和定义、分类和代号、尺寸、外形、重量、技术要求、检验和试
验、包装、标志及质量证明书等。 
本标准适用于宝山钢铁股份有限公司生产的厚度为0.60mm～1.6mm 的烘烤硬化高强
度冷连轧钢板及钢带（以下简称钢板及钢带）。 
 
2 规范性引用文件 
下列文件中的条款通过本标准的引用而成为本标准的条款。凡是注日期的引用文件，其
随后所有的修改单（不包括勘误的内容）或修订版均不适用于本标准，然而，鼓励根据本标
准达成协议的各方研究是否可使用这些文件的最新版本。凡是不注日期的引用文件，其最新
版本适用于本标准。 
GB/T 222－1984   钢的化学分析用试样取样法及成品化学成分允许偏差 
GB/T 223     钢铁及合金化学分析方法 
GB/T 228－2002    金属材料  室温拉伸试验方法 
GB/T 2975－1998    钢及钢产品力学性能试验取样位置及试样制备 
GB/T 5027－1999    金属薄板和薄带塑性应变比（r 值）试验方法 
GB/T 5028－1999    金属薄板和薄带拉伸应变硬化指数（n 值）试验方法 
GB/T 8170－1987   数值修约规则 
Q/BQB 400－2003   冷轧产品的包装、标志及质量证明书  
Q/BQB 401－2003   冷连轧钢板及钢带的尺寸、外形、重量及允许偏差 
SAE J911－1998   冷轧钢板表面粗糙度和峰值数测量方法 
 
3  术语和定义 
3.1 烘烤硬化高强度钢 
在低碳钢或超低碳钢中保留一定量的固溶碳原子，必要时可通过添加磷等固溶强化元素
来提高强度，钢板成形后经涂漆烘烤处理其强度会进一步提高，同时这种钢板还具有较好的
成形性能。 
 
4  分类和代号 
4.1 钢板及钢带按用途区分如表1 所示。 
表 1 
牌  号 
用  途 
B140H1 
深冲压用 
B180H1 
冲压用 
B180H2（BH340） 
冲压用 
注1：B140H1 和B180H1 为超低碳钢，B180H2 为低碳钢。 
注2：括号内的牌号可以使用至2005 年年底。 
 
4.2 钢板及钢带按表面质量区分如表2 的规定。 
4.3 钢板及钢带按表面结构区分如表3 的规定。 
 
 
 
宝山钢铁股份有限公司2003－06－04 发布                     2003－12－15 实施 
4―43 


Q/BQB 416－2003 
表2 
级  别 
代  号 
较高级的精整表面 
FB（O3） 
高级的精整表面 
FC（O4） 
超高级的精整表面 
FD（O5） 
 
表3 
表 面 结 构 
代  号 
麻  面 
D 
光亮表面 
B 
 
5 订货所需信息 
5.1 订货时用户应提供如下信息： 
a) 
产品名称（钢板或钢带） 
b) 
本产品标准号 
c) 
牌号 
d) 
产品规格及尺寸、不平度精度 
e) 
边缘状态 
f) 
表面结构 
g) 
表面质量级别 
h) 
包装方式 
i) 
用途 
5.2 如订货合同中未注明尺寸及不平度精度、表面结构、表面质量级别、边缘状态及包装方
式，则本标准产品按普通的尺寸及不平度精度、表面结构为麻面、FB 级表面质量的切边钢
带及切边钢板供货，并按供方提供的包装方式包装。 
 
6 尺寸、外形、重量及允许偏差 
钢板及钢带的尺寸、外形、重量及允许偏差按Q/BQB 401 的规定。 
 
7 技术要求 
7.1 
化学成分 
7.1.1 钢的化学成分（熔炼分析）应符合表4 的规定。 
表  4 
化学成分 （熔炼分析）   ％ 
牌号 
C 
Mn 
P 
S 
Alt 
Nb a 
B140H1 
≤0.006 
≤0.40 
≤0.04 
≤0.020 
≥0.015 
≤0.10 
B180H1 
≤0.008 
≤1.00 
≤0.08 
≤0.020 
≥0.015 
≤0.10 
B180H2（BH340） 
≤0.020 
≤0.40 
≤0.12 
≤0.025 
≥0.020 
－ 
a 可以用Ti 代替Nb。 
 
7.1.2 钢板及钢带的成品化学成分允许偏差应符合GB/T 222 的规定。 
7.2 
冶炼方法 
钢板及钢带所用的钢采用氧气转炉冶炼。 
7.3 
交货状态 
7.3.1 钢板及钢带冷连轧后经退火及平整后交货。 
7.3.2 钢板及钢带通常涂油供货，所涂油膜应能用碱水溶液除掉，供方保证自制造之日起在
通常的非裸包包装、运输、装卸及贮存条件下六个月不生锈。根据需方要求，经供需双方协
议并在合同中注明，亦可以不涂油供货。 
 
4―44 


Q/BQB 416－2003 
 
7.4  力学性能 
钢板及钢带的力学性能应符合表5 的规定。 
表 5 
牌号 
屈服强度a
MPa 
抗拉强度 
MPa 
不小于 
断后伸长率b
（L0＝50mm，
b=25mm） 
％  不小于 
断后伸长率 
（L0＝80mm，
b=20mm） 
％  不小于 
−
r 值c 
不小于
−
n 值c 
不小于 
烘烤硬化值 
d
(BH 值) 
MPa   
不小于 
B140H1 
140～230  
270 
41 
－ 
1.6 
0.20 
30 
B180H1 
180～280  
340 
35 
－ 
1.4 
0.18 
30 
B180H2 
（BH340） 
180～280
340 
－ 
32 
1.4 
0.18 
30 
a 当屈服现象不明显时采用RP0.2，否则采用ReL。 
b 试样为GB/T 228 中的P14 试样。 
c 
−
r ＝(
+2
+
)∕4；
＝(
+2 n
+
)∕4。 
90
r
45
r
0r
−
n
90
n
45
0
n
d BH 值会随储存时间的延长以及温度的升高而降低，因此建议用户尽快使用。 
 
7.5 拉伸应变痕 
钢板及钢带在室温条件下储存，在制造后3 个月内，保证使用时不出现拉伸应变痕。由
于烘烤硬化钢比较容易产生拉伸应变痕，因此建议用户尽快使用。 
7.6 
表面质量 
7.6.1 钢板及钢带表面不得有结疤、裂纹、夹杂等对使用有害的缺陷，钢板及钢带不得有分
层。 
7.6.2 钢板及钢带各表面质量级别的特征如表6 所述。 
7.6.3  对于钢带，由于没有机会切除带缺陷部分，因此钢带允许带缺陷交货，但有缺陷的部
分不得超过每卷总长度的6％。 
7.7 表面结构 
表面结构为麻面（D）时平均粗糙度Ra 按0.6μm＜Ra≤1.9μm 控制，表面结构为光亮
表面（B）时平均粗糙度Ra 按Ra≤0.9μm 控制。 
表  6 
级 别 
代  号 
特      征 
较高级的精整表面 
FB 
（O3） 
表面允许有少量不影响成型性及涂、镀附着力的缺陷，如轻微的划
伤、压痕、麻点、辊印及氧化色等。 
高级的精整表面 
FC 
（O4） 
产品二面中较好的一面无肉眼可见的明显缺欠，另一面必须至少达
到FB 的要求。 
超高级的精整表面 
FD 
（O5） 
产品二面中较好的一面不得有任何缺欠，即不能影响涂漆后的外观
质量或电镀后的外观质量，另一面必须至少达到FB 的要求。 
 
8 检验和试验 
8.1 钢板及钢带的外观用肉眼检查。 
8.2 钢板及钢带的尺寸、外形应用合适的测量工具测量。 
8.3 r 值是在16％应变时计算得到的；n 值是在10％～20％应变范围内计算得到的，当均匀
伸长率小于20％时，应变范围为10％至均匀伸长结束。 
8.4  BH 值指经2％预应变的试样放置在170℃±5℃温度下保持20 分钟，然后在室温下进
行拉伸试验，测得的屈服强度对该试样2％预应变时应力的增加值。 
8.5 每批钢板及钢带的检验项目、试样数量、取样方法、试验方法及取样方向应符合表7 的
规定。 
4―45 


Q/BQB 416－2003 
 
表 7 
序号 
检验项目 
试样数量（个）
取样方法 
试验方法 
取样方向 
1 
化学分析 
1/炉 
GB/T 222 
GB/T 223 
－ 
2 
拉伸试验 
1 
GB/T 228 
横向试样 
3 
塑性应变比 
（r 值） 
3 
GB/T 5027 
－ 
4 
应变硬化指数 
（
值） 
n
3 
GB/T 5028 
－ 
5 
BH 值 
1 
见8.4 
横向试样 
6 
表面粗糙度 
－ 
GB/T 2975 
SAE J911 
－ 
 
8.6 钢板及钢带应按批验收，每个检验批应由不大于30 吨的同牌号、同规格、同加工状态
的钢板及钢带组成，对于卷重大于30 吨的钢带，可以每卷作为一个检验批。 
8.7 对于拉伸、塑性应变比（r 值）、应变硬化指数（
值）和烘烤硬化试验，某一项试验
结果不符合标准要求，则从同一批中再任取双倍数量的试样进行该不合格项目的复验。复验
结果（包括该项目试验所要求的所有指标）合格，则整批合格。复验结果（包括该项目试验
所要求的所有指标）即使有一个指标不合格，则复验不合格。如复验不合格，则已做试验且
试验结果不合的单件不能验收，但该批材料中未做试验的单件可逐件重新提交试验和验收。 
n
 
9  包装、标志及质量证明书 
钢板及钢带的包装、标志及质量证明书应符合Q/BQB 400 的规定。如需方对包装重量
有特殊要求，应在合同中注明。 
 
10  数值修约规则 
数值修约规则应符合GB/T 8170 的规定。
4―46 


Q/BQB 416－2003 
 
 
附录A 
(资料性附录) 
本标准与采用标准及有关标准相近牌号对照表 
 
 
表  A.1 
标准号 
Q/BQB 416-2003 
JFS A 2001-1998 
JIS G 3135-1986
Q/BQB 409-1999 
BZJ 416-1999 
B140H1 
JSC270H 
－ 
B140H1 
B180H1 
JSC340H 
－ 
B180H1 
－ 
－ 
－ 
B180H2 
－ 
－ 
－ 
B210H2 
－ 
－ 
－ 
B250H2 
B180H2（BH340）
－ 
SPFC 340 H 
BH340 
牌 
 
 
 
号 
－ 
－ 
－ 
BH340A 
 
 
 
 
 
 
            
     
 
 
附加说明： 
本标准与JFS A 2001-1998 的一致性程度为非等效。 
本标准代替Q/BQB 409-1999 和BZJ 416-1999。 
本标准整合了Q/BQB 409-1999 中牌号为B140H1 和B180H1 以及BZJ 416-1999 中BH340
的内容，并对部分技术要求进行了修改；删除了Q/BQB 409-1999 中牌号为B180H2、B210H2
和B250H2 以及BZJ 416-1999 中BH340A 的有关内容。 
本标准的附录A 为资料性附录。 
本标准由宝山钢铁股份有限公司制造管理部提出。 
本标准由宝山钢铁股份有限公司制造管理部起草。 
本标准起草人    徐宏伟。 
本标准于2003 年首次发布。 
4―47

File: 材料工程师/BQB416-2009烘烤硬化钢（发布稿）.pdf.md
# BQB416-2009烘烤硬化钢（发布稿）.pdf

宝山钢铁股份有限公司企业标准 
烘烤硬化高强度冷连轧钢板及钢带 
Q/BQB 416-2009 
代替Q/BQB 416-2003 
1 范围 
本标准规定了烘烤硬化高强度冷连轧钢板及钢带的术语和定义、分类和代号、尺寸、外形、
重量、技术要求、检验和试验、包装、标志及检验文件等。 
本标准适用于宝山钢铁股份有限公司生产的厚度为0.50mm～2.5mm 的烘烤硬化高强度
冷连轧钢板及钢带（以下简称钢板及钢带）。 
2 规范性引用文件 
下列文件中的条款通过本标准的引用而成为本标准的条款。凡是注日期的引用文件，其随后
所有的修改单（不包括勘误的内容）或修订版均不适用于本标准，然而，鼓励根据本标准达
成协议的各方研究是否可使用这些文件的最新版本。凡是不注日期的引用文件，其最新版本
适用于本标准。 
GB/T 222-2006 
钢的成品化学成分允许偏差 
GB/T 223 
钢铁及合金化学分析方法 
GB/T 228-2002 
金属材料  室温拉伸试验方法 
GB/T 2523-2008 
冷轧金属薄板（带）表面粗糙度和峰值数的测量方法 
GB/T 2975-1998 
钢及钢产品  力学性能试验取样位置及试样制备 
GB/T 4336-2002 
碳素钢和中低合金钢  火花源原子发射光谱分析方法（常规
法） 
GB/T 5027-2007 
金属材料  薄板和薄带  塑性应变比（r 值）的测定 
GB/T 5028-2008 
金属材料  薄板和薄带  拉伸应变硬化指数（n 值）的测定 
GB/T 8170-2008 
数值修约规则与极限数值的表示和判定 
GB/T 20066-2006 
钢和铁  化学成分测定用试样的取样和制样方法 
GB/T 20123-2006 
钢铁  总碳硫含量的测定  高频感应炉燃烧后红外吸收法（常
规方法） 
GB/T 20125-2006 
低合金钢  多元素含量的测定  电感耦合等离子体原子发射
光谱法 
GB/T 20126-2006 
非合金钢  低碳含量的测定  第2 部分：感应炉（经预加热）
内燃烧后红外吸收法 
Q/BQB 400 
冷轧产品的包装、标志及检验文件 
Q/BQB 401 
冷连轧钢板及钢带的尺寸、外形、重量及允许偏差 
3  术语和定义 
3.1 烘烤硬化高强度钢 bake hardening steels（B） 
在钢中保留一定量的固溶碳、氮原子，同时可通过添加磷、锰等强化元素来提高强度。加工
成形后，在一定温度下烘烤后，由于时效硬化使钢的屈服强度进一步升高。通常应用于汽车
外覆盖件。 
4  分类和代号 
4.1 钢板及钢带按用途区分应符合表1 的规定。 
4.2 钢板及钢带按表面质量区分应符合表2 的规定。 
4.3 钢板及钢带按表面结构区分应符合表3 的规定。 
表  1 
牌  号 
用  途 
B140H1 
深冲压用 
B180H1、B180H2、HC180B 
冲压用 
HC220B 
一般用或冲压用 
HC260B 
结构用或一般用 
HC300B 
结构用 
宝山钢铁股份有限公司   2009－01－08 发布                    2008－06－30 前实施 
1 


Q/BQB 416－2009 
表  2 
级  别 
代  号 
较高级的精整表面 
FB 
高级的精整表面 
FC 
超高级的精整表面 
FD 
表  3 
表 面 结 构 
代  号 
麻  面 
D 
光亮表面 
B 
5 订货所需信息 
5.1 订货时用户应提供如下信息： 
a) 
产品名称（钢板或钢带） 
b) 
本产品标准号 
c) 
牌号 
d) 
产品规格及尺寸、不平度精度 
e) 
边缘状态 
f) 
表面结构 
g) 
表面质量级别 
h) 
包装方式 
i) 
用途 
5.2 如订货合同中未注明尺寸及不平度精度、表面结构、表面质量级别、边缘状态及包装方
式，则本标准产品按普通的尺寸及不平度精度、表面结构为麻面、FB 级表面质量的切边钢
带及切边钢板供货，并按供方提供的包装方式包装。 
6 
尺寸、外形、重量及允许偏差 
钢板及钢带的尺寸、外形、重量及允许偏差应符合Q/BQB 401 的规定。 
7 技术要求 
7.1 化学成分 
7.1.1 钢的化学成分（熔炼分析）应符合表4 的规定。 
表  4 
化学成分（熔炼分析）   % （质量分数） 
牌号 
C 
Mn 
P 
S 
Alt 
Nba
B140H1 
≤0.006
≤0.40
≤0.04
≤0.020
≥0.015 
≤0.10
B180H1 
≤0.008
≤1.00
≤0.08
≤0.020
≥0.015 
≤0.10
B180H2 
≤0.020
≤0.40
≤0.12
≤0.025
≥0.015 
- 
HC180B 
≤0.05
≤0.70
≤0.06
≤0.025
≥0.015 
- 
HC220B 
≤0.06
≤0.70
≤0.08
≤0.025
≥0.015 
- 
HC260B 
≤0.08
≤0.70
≤0.10
≤0.025
≥0.015 
- 
HC300B 
≤0.10
≤0.70
≤0.12
≤0.025
≥0.015 
- 
a 可用Ti部分或全部代替Nb，此时Ti和/或Nb的总含量≤0.10%。 
7.1.2 钢板及钢带的成品化学成分允许偏差应符合GB/T 222 的规定。 
7.2 冶炼方法 
钢板及钢带所用的钢采用氧气转炉冶炼。 
7.3 交货状态 
7.3.1 钢板及钢带冷连轧后经退火及平整后交货。 
7.3.2 钢板及钢带通常涂油供货，所涂油膜应能用碱水溶液去除。在通常的包装、运输、装
卸和储存条件下，供方应保证自制造完成之日起6 个月内，钢板及钢带表面不生锈。根据
需方要求，经供需双方协议并在合同中注明，亦可以不涂油供货。 
7.4 力学性能 
7.4.1 供方保证在制造完成之日起3 个月内，钢板及钢带的力学性能应符合表5 和表6 的
规定。 
7.4.2 由于时效的影响，钢板及钢带的力学性能会随着储存时间的延长而变差，如屈服强度
和抗拉强度的上升，断后伸长率的下降，成形性能变差、出现拉伸应变痕等，建议用户尽早
2 


Q/BQB 416－2009 
使用。 
表  5 
拉伸试验a
牌号 
屈服强度
MPa 
抗拉强度 
MPa 
不小于 
断后伸长率 
（L0＝50mm，
b=25mm） 
% 
不小于 
断后伸长率
A80mm
% 
不小于 
r90值d
不小于
n90值 
不小于 
烘烤硬化值
(BH2) 
MPa 
不小于 
B140H1 b 140～230
270 
41 
－ 
1.8 
0.20 
30 
B180H1 b 180～280
340 
35 
－ 
1.6 
0.18 
30 
B180H2 c
180～280
340 
－ 
32 
1.6 
0.18 
30 
a 当屈服现象不明显时采用RP0.2，否则采用ReL。 
b 试样为GB/T 228 中的P14 试样，试样方向为横向。 
c 试样为GB/T 228 中的P6 试样，试样方向为横向。 
d 厚度大于2.0mm时，r90值允许降低0.2。 
表  6 
拉伸试验a, b, c
牌号 
屈服强度 
MPa 
抗拉强度 
MPa 
不小于 
断后伸长率 
A80mm
% 
不小于 
r90值d
不小于
n90值 
不小于 
烘烤硬化值
(BH2) 
MPa 
不小于 
HC180B 
180～230 
300-360 
34 
1.6 
0.17 
30 
HC220B 
220～270 
320-400 
32 
1.5 
0.16 
30 
HC260B 
260～320 
360-440 
29 
－ 
－ 
30 
HC300B 
300～360 
400-480 
26 
－ 
－ 
30 
a 当屈服现象不明显时采用RP0.2，否则采用ReL。 
b 试样为GB/T 228 中的P6 试样。 
c 厚度不大于0.7mm时，断后伸长率允许降低2%。 
d 厚度大于2.0mm时，r90值允许降低0.2。 
7.5 拉伸应变痕 
室温储存条件下，对于表面质量要求为FC 和FD 的钢板及钢带，应保证在制造完成之日起
的3 个月内使用时不出现拉伸应变痕。 
7.6 表面质量 
7.6.1 钢板及钢带表面不得有结疤、裂纹、夹杂等对使用有害的缺陷，钢板及钢带不得有分
层。 
7.6.2 钢板及钢带各表面质量级别的特征应符合表7 的规定。 
表  7 
级 别 
代  号 
特      征 
较高级的精整表面 
FB 
表面允许有少量不影响成型性及涂、镀附着力的缺陷，如轻微的
划伤、压痕、麻点、辊印及氧化色等。 
高级的精整表面 
FC 
产品二面中较好的一面无肉眼可见的明显缺欠，另一面必须至少
达到FB 的要求。 
超高级的精整表面 
FD 
产品二面中较好的一面不得有任何缺欠，即不能影响涂漆后的外
观质量或电镀后的外观质量，另一面必须至少达到FB 的要求。
7.6.3 对于钢带，由于没有机会切除带缺陷部分，因此钢带允许带缺陷交货，但有缺陷的部
分不得超过每卷总长度的6％。 
7.7 表面结构 
表面结构为麻面（D）时平均粗糙度Ra 按0.6μm＜Ra≤1.9μm 控制，表面结构为光亮表
面（B）时平均粗糙度Ra 按Ra≤0.9μm 控制。 
8 
检验和试验 
8.1 钢板及钢带的外观用肉眼检查。 
8.2 钢板及钢带的尺寸、外形应用合适的测量工具测量。 
8.3 r 值是在15％应变时计算得到的，均匀延伸小于15％时，按均匀延伸结束时的应变值
进行计算。n 值是在10％～20％应变范围内计算得到的，均匀延伸小于20％时，计算的应
变范围为10％至均匀延伸结束。 
3 


Q/BQB 416－2009 
8.4 钢板及钢带应按批验收，每个检验批应由不大于30 吨的同牌号、同规格、同加工状态
的钢板及钢带组成，对于卷重大于30 吨的钢带，可以每卷作为一个检验批。 
8.5 每批钢板及钢带的检验项目、试样数量、取样方法、试验方法及取样方向应符合表8
的规定。 
表  8 
检验项目 
试样数量(个) 
取样方法 
试验方法 
化学分析 
1/炉 
GB/T 20066
GB/T 223、GB/T 4336、GB/T 20123、
GB/T 20125、GB/T 20126 
拉伸试验 
1/批 
GB/T 228 
塑性应变比(r 值) 
1/批 
GB/T 5027 
应变硬化指数(n 值) 
1/批 
GB/T 5028 
BH2值 
1/批 
附录A 
表面粗糙度 
－ 
GB/T 2975 
GB/T 2523 
8.6 对于拉伸、塑性应变比（r值）、应变硬化指数（n值）和BH2值试验，某一项试验结果
不符合标准要求，则从同一批中再任取双倍数量的试样进行该不合格项目的复验。复验结果
（包括该项目试验所要求的所有指标）合格，则整批合格。复验结果（包括该项目试验所要
求的所有指标）即使有一个指标不合格，则复验不合格。如复验不合格，则已做试验且试验
结果不合的单件不能验收，但该批材料中未做试验的单件可逐件重新提交试验和验收。 
9  包装、标志及检验文件 
钢板及钢带的包装、标志及检验文件应符合Q/BQB 400 的规定。如需方对包装重量有特
殊要求，应在合同中注明。 
10  数值修约规则 
数值修约规则应符合GB/T 8170 的规定。 
11 国内外牌号近似对照 
本标准牌号与国内外标准牌号的近似对照见附录B。 
4 


Q/BQB 416－2009 
 
附 录 A 
 
（规范性附录） 
 
烘烤硬化值（BH2）的测量方法 
A.1 试样 
试样的尺寸、取样方向按力学性能试样的规定。 
A.2 试验条件 
测量烘烤硬化值时，按照GB/T228的规定，首先对试样进行总延伸为2％的预拉伸，
同时测得Rt2.0。当预拉伸2％的试样完成规定的热处理后，再次对试样进行拉伸试验，测得
ReL或Rp0.2。 
为了更好地保持试验结果的一致性，宜采用位移或应变的方式控制拉伸速度，并推荐
按照试样平行长度的5%/min的速率设定拉伸速度，从开始拉伸直到测出上述指标过程中，
不要进行速度切换。 
Rt2＝Ft2.0/A0 
Rp0.2＝Fp0.2/A1 
ReL＝FeL/A1 
其中： 
Ft2.0 － 试样拉伸变形至总延伸为2％时的拉伸力 (N)； 
Fp0.2 － 热处理后的试样非比例延伸为0.2％时的拉伸力（无明显屈服时）(N)； 
FeL － 热处理后的试样出现下屈服时的拉伸力 (N)； 
A0 － 为试样原始截面积 (mm2)； 
A1 － 为2%预应变后的试样截面积 (mm2)。 
A.3 热处理条件 
加热装置温度达到170℃后放入已经过2％预应变的试样，待加热装置重新达到170℃
后，保温（20±0.5）分钟。温度控制精度保持±2℃，温度测量装置的分辨率最大不超过1℃。
加热后试样在空气中冷却到室温。 
A.4 烘烤硬化值（BH2）的计算 
烘烤硬化值（BH2）为试样烘烤后的下屈服强度或非比例延伸0.2%（无明显屈服时）
对应的屈服强度与烘烤前同一个试样总延伸2%对应的屈服强度的差值。BH2 的计算示意图
如图A.1 所示，计算公式如下： 
BH2＝ ReL(或 Rp0.2)（烘烤后）－ Rt2.0（烘烤前）  
 
1. 2%预应变的应力-应变曲线；2.同一试样烘烤后的应力-应变曲线 
图A.1—BH2 计算示意图 
5 


Q/BQB 416－2009 
 
附录B 
 
(资料性附录) 
 
本标准牌号与国内外标准牌号的近似对照表 
 
表B.1 
Q/BQB 
416-2009 
GB/T 
20564.1-2007 
EN 
10268:2006
JIS G 
3135:2005
ASTM 
A1008M-07b 
JFS A 
2001:1998 
Q/BQB 
416-2003
B140H1 
CR140BH 
－ 
－ 
－ 
JSC270H 
B140H1 
B180H1 
－ 
－ 
SPFC340H
－ 
JSC340H 
B180H1 
B180H2 
HC180B 
CR180BH 
HC180B 
－ 
BHS Grade180
－ 
B180H2 
HC220B 
CR220BH 
HC220B 
－ 
BHS Grade210
－ 
－ 
HC260B 
CR260BH 
HC260B 
－ 
BHS Grade240
BHS Grade280
－ 
－ 
HC300B 
CR300BH 
HC300B 
－ 
BHS Grade300
－ 
－ 
 
 
  
 
 
 
            
     
 
 
附加说明： 
本标准参考JFS A 2001:1998，EN10268:2006 编制。 
 
本标准代替Q/BQB 416-2003。 
本标准与Q/BQB416-2003 相比，主要变化如下： 
⎯ 修改了烘烤硬化钢的定义； 
⎯ 新增牌号HC180B、HC220B、HC260B、HC300B，并规定其化学成分和力学性能； 
⎯ 修改B140H1、B180H1、B180H2 等3 个牌号的r 值和n 值要求； 
 
本标准的附录A 为规范性附录，附录B 为资料性附录。 
本标准由宝山钢铁股份有限公司技术质量管理部提出。 
本标准由宝山钢铁股份有限公司技术质量管理部起草。 
本标准起草人     涂树林。 
本标准于2003 年首次发布，本次为第一次修订。 
6

File: 材料工程师/BQB417-2009相变诱导塑性钢（发布稿）.pdf.md
# BQB417-2009相变诱导塑性钢（发布稿）.pdf

宝山钢铁股份有限公司企业标准 
相变诱导塑性高强度冷连轧钢板及钢带 
Q/BQB417-2009 
1 范围 
本标准规定了冷成形用相变诱导塑性冷连轧钢板及钢带（以下简称钢板及钢带）的尺寸、外
形、技术要求、检验和试验、包装、标志及检验文件等。 
本标准适用于宝山钢铁股份有限公司生产的厚度为0.50mm～2.3mm 的冷成形用相变诱
导塑性冷连轧钢板及钢带。 
2 规范性引用文件 
下列文件中的条款通过本标准的引用而成为本标准的条款。凡是注日期的引用文件，其随后
所有的修改单（不包括勘误的内容）或修订版均不适用于本标准，然而，鼓励根据本标准达
成协议的各方研究是否可使用这些文件的最新版本。凡是不注日期的引用文件，其最新版本
适用于本标准。 
GB/T 222-2006 
钢的成品化学成分允许偏差 
GB/T 223 
钢铁及合金化学分析方法 
GB/T 228-2002 
金属材料  室温拉伸试验方法 
GB/T 2975-1998 
钢及钢产品  力学性能试验取样位置及试样制备 
GB/T 4336-2002 
碳素钢和中低合金钢  火花源原子发射光谱分析方法（常规法）
GB/T 5028-2008 
金属材料  薄板和薄带  拉伸应变硬化指数（n 值）的测定 
GB/T 8170-2008 
数值修约规则与极限数值的表示和判定 
GB/T 20066-2006 
钢和铁  化学成分测定用试样的取样和制样方法 
GB/T 20123-2006 
钢铁  总碳硫含量的测定  高频感应炉燃烧后红外吸收法（常
规方法） 
GB/T 20125-2006 
低合金钢  多元素含量的测定  电感耦合等离子体原子发射光
谱法 
GB/T 20126-2006 
非合金钢  低碳含量的测定  第2 部分：感应炉（经预加热）
内燃烧后红外吸收法 
Q/BQB400 
冷轧产品的包装、标志及检验文件 
Q/BQB401 
冷连轧钢板及钢带的尺寸、外形、重量及允许偏差 
3  术语和定义 
3.1 相变诱导塑性钢 transformation induced plasticity steels（TR） 
钢的显微组织为铁素体、贝氏体和残余奥氏体，其中，残余奥氏体的含量不少于5％。在成
形过程中，残余奥氏体可相变为马氏体组织，由于其较高的加工硬化率，这种钢具有较高的
均匀伸长率和较高的抗拉强度，在同等抗拉强度水平下较双相钢具有更高的延伸率。 
4  分类和代号 
4.1 钢的牌号和用途应符合表1 的规定。 
表  1 
牌号 
用途 
HC380/590TR 
HC400/690TR 
HC420/780TR 
HC450/980TR 
结构件、加强件等 
4.2 钢板及钢带按表面质量区分应符合表2 的规定。 
表  2 
级  别 
代  号 
较高级的精整表面 
FB 
高级的精整表面 
FC 
5  订货所需信息 
5.1  订货时用户需提供下列信息： 
a) 
产品名称（钢板或钢带）； 
宝山钢铁股份有限公司       2009－01－08 发布                 2009－06－30 前实施 
1 


Q/BQB417-2009 
b) 
本产品标准号； 
c) 
牌号； 
d) 
产品规格及尺寸、不平度精度； 
e) 
边缘状态； 
f) 
表面质量级别； 
g) 
包装方式； 
h) 用途； 
i) 
其它。 
5.2 如订货合同中未注明尺寸精度、表面质量级别、边缘状态及包装方式，则本标准产品按
普通的尺寸精度、FB 级表面质量的切边钢带及切边钢板供货，并按供方提供的包装方式包
装。 
6. 尺寸、外形、重量及允许偏差 
钢板及钢带的尺寸、外形、重量及其允许偏差应符合Q/BQB401 的规定。 
7  技术要求 
7.1 牌号及化学成分 
钢的牌号及化学成分（熔炼分析）应符合表3 的规定。钢的成品化学成分允许偏差应符合
GB/T 222 的规定。 
表  3 
化学成分a（熔炼分析）   % （质量分数） 
牌 号 
C 
不大于 
Si 
不大于 
Mn 
不大于 
P 
不大于 
S 
不大于 
Alt 
HC380/590TR 
0.30 
2.2 
2.5 
HC400/690TR 
0.28 
2.0 
2.0 
HC420/780TR 
HC450/980TR 
0.30 
2.2 
2.5 
0.090 
0.015 0.015～2.00
a  允许添加其他合金元素，但Ni+Cr+Mo < 1.5%，Cu < 0.20%。 
7.2 冶炼方法 
钢为氧气转炉冶炼的镇静钢。 
7.3 交货状态 
7.3.1 钢板及钢带冷连轧后经退火及平整后交货。 
7.3.2 钢板及钢带通常涂油供货，所涂油膜应能用碱水溶液去除。在通常的包装、运输、装
卸和储存条件下，供方应保证自制造完成之日起6 个月内，钢板及钢带表面不生锈。根据
需方要求，经供需双方协议并在合同中注明，亦可以不涂油供货。 
7.4 力学性能 
钢板及钢带的力学性能应符合表4 的规定。 
表  4 
拉伸试验a, b, c
牌号 
屈服强度 
RP0.2
MPa 
抗拉强度 
R m 
MPa 
不小于 
断后伸长率  
A80mm
% 
不小于 
n90
不小于 
HC380/590TR 
380~480 
590 
26 
0.20 
HC400/690TR 
400~520 
690 
24 
0.19 
HC420/780TR 
420~580 
780 
20 
0.15 
HC450/980TR 
450~700 
980 
14 
0.14 
a  无明显屈服时采用RP0.2，否则采用ReL。 
b  试样为GB/T 228 中的P6 试样，试样方向为横向。 
c  当产品公称厚度大于0.50mm，但小于等于0.70mm时，断后伸长率允许下降2%；当产品公称厚度不
大于0.50mm时，断后伸长率允许下降4%。 
7.5 表面质量 
7.5.1 钢板及钢带表面不得有结疤、裂纹、夹杂等对使用有害的缺陷，钢板及钢带不得有分
层。 
7.5.2 钢板及钢带各表面质量级别的特征应符合表5 的规定。 
 
2 


Q/BQB417-2009 
表  5 
级 别 
代  号 
特      征 
较高级的精整表面 
FB 
表面允许有少量不影响成型性及涂、镀附着力的缺陷，如轻微的
划伤、压痕、麻点、辊印及氧化色斑等。 
高级的精整表面 
FC 
产品二面中较好的一面无肉眼可见的明显缺欠，另一面必须至少
达到FB 的要求。 
7.5.3 对于钢带，由于没有机会切除带缺陷部分，所以允许带有若干不正常的部分，但有缺
陷的部分不得超过每卷总长度的6％。 
8  检验和试验 
8.1 钢板及钢带的外观用肉眼检查。 
8.2 钢板及钢带的尺寸和外形应用合适的测量工具检查。 
8.3  n 值是在10％～20％应变范围内计算得到的，均匀延伸小于20％时，计算的应变范
围为10％至均匀延伸结束。 
8.4 钢板及钢带应按批验收，每批应由重量不大于30 吨的同炉号、同牌号、同厚度规格、
同热处理制度的钢板及钢带组成。 
8.5 每批钢板及钢带所需检验项目的试样数量、取样方法、试验方法应符合表6 的规定。 
8.6 对于拉伸试验和应变硬化指数（n 值）试验，如有某一项试验结果不符合标准要求，则
从同一批中再任取双倍数量的试样进行该不合格项目的复验。复验结果（包括该项目试验所
要求的所有指标）合格，则整批合格。复验结果（包括该项目试验所要求的所有指标）即使
有一个指标不合格，则复验不合格。如复验不合格，则已做试验且试验结果不合的单件不能
验收，但该批材料中未做试验的单件可逐件重新提交试验和验收。 
表  6 
试验项目 
试样数量(个) 
取样方法 
试 验 方 法 
化学分析 
1/每炉 
GB/T 20066
GB/T 223、GB/T 4336、GB/T 20123、
GB/T 20125、GB/T 20126 
拉伸试验 
1/批 
GB/T 228 
应变硬化指数(n 值) 
1/批 
GB/T 2975 
GB/T 5028 
9  包装、标志及检验文件 
钢板及钢带的包装、标志和检验文件应符合Q/BQB 400 的规定。如需方对包装有特殊要
求，应在合同中注明。 
10 数值修约规则 
数值修约规则应符合GB/T 8170 的规定。 
11  牌号近似对照 
本标准牌号与国内外标准牌号的近似对照见附录A。 
3 


Q/BQB417-2009 
 
附录A 
 
（资料性附录） 
 
本标准牌号与国内外标准牌号的近似对照表 
 
表A.1 
标准号 
Q/BQB 
417-2009 
prEN 
10338:2007 
GMW 
3399-2008 
SAE 
J2745-2007 
HC380/590TR 
- 
CR 590T/380Y-TR 
TRIP 590T/380Y 
HC400/690TR 
HCT690T 
CR 690T/410Y-TR 
TRIP 690T/400Y 
HC420/780TR 
HCT780T 
CR 780T/440Y-TR 
TRIP 780T/420Y 
牌 
 
号 
HC450/980TR 
- 
- 
- 
 
 
 
 
 
 
 
 
附加说明： 
本标准参考SAE J2745-2007，GMW3399-2008，prEN10338:2007 编制。 
 
本标准的附录A 为资料性附录。 
本标准由宝山钢铁股份有限公司技术质量部提出。 
本标准由宝山钢铁股份有限公司技术质量部起草。 
本标准起草人   孙忠明。 
本标准为首次发布。 
4

File: 材料工程师/BQB418-2003双相钢.pdf.md
# BQB418-2003双相钢.pdf

宝山钢铁股份有限公司企业标准 
Q/BQB 418-2003 
双相高强度冷连轧钢板及钢带    代替Q/BQB 418-1999 
 
1  范围 
    本标准规定了双相高强度冷连轧钢板及钢带的术语和定义、分类和代号、尺寸、外形、
重量、技术要求、检验和试验、包装、标志及质量证明书等。 
本标准适用宝山钢铁股份有限公司生产的厚度为0.60mm～2.0mm 的双相高强度冷连轧
钢板及钢带(以下简称钢板及钢带)。 
 
2 规范性引用文件 
下列文件中的条款通过本标准的引用而成为本标准的条款。凡是注日期的引用文件，
其随后所有的修改单（不包括勘误的内容）或修订版均不适用于本标准，然而，鼓励根据
本标准达成协议的各方研究是否可使用这些文件的最新版本。凡是不注日期的引用文件，
其最新版本适用于本标准。 
GB/T 222－1984   钢的化学分析用试样取样法及成品化学成分允许偏差 
GB/T 223   钢铁及合金化学分析方法 
GB /T 228－2002   金属材料  室温拉伸试验方法 
GB/T 232－1999    金属材料  弯曲试验方法 
GB/T 2975－1998    钢及钢产品力学性能试验取样位置及试样制备 
GB/T 8170－1987   数值修约规则 
Q/BQB 400－2003  冷轧产品的包装、标志及质量证明书  
Q/BQB 401－2003  冷连轧钢板及钢带的尺寸、外形、重量及允许偏差 
SAE J911－1998   冷轧钢板表面粗糙度和峰值数测量方法 
 
3  术语和定义 
3.1 双相高强度钢 
在钢的铁素体基体上弥散分布一定量的马氏体，形成以铁素体加马氏体为主的组织，
在提高强度的同时改善钢的成形性能。 
 
4  分类和代号 
4.1 钢板及钢带按用途区分如表1 的规定。 
表 1 
牌  号 
用  途 
B240 /390DP 
结构件 
B280/440 DP 
结构件、加强件 
B340/590 DP 
结构件、加强件 
B400/780DP 
加强件、防撞件 
 
4.2 钢板及钢带按表面质量区分如表2 的规定。 
表 2 
级  别 
代  号 
较高级的精整表面 
FB（O3） 
高级的精整表面 
FC（O4） 
 
 
宝山钢铁股份有限公司2003－06－04 发布                     2003－12－15 实施 
4―48 


Q/BQB 418－2003 
5   订货所需信息 
5.1 订货时用户应提供如下信息： 
a) 
产品名称（钢板或钢带） 
b) 
本产品标准号 
c) 
牌号 
d) 
产品规格及尺寸、不平度精度 
e) 
边缘状态 
f) 
表面质量级别 
g) 
包装方式 
h) 用途 
5.2  如订货合同中未注明尺寸及不平度精度、表面质量级别、边缘状态及包装方式，则本
标准产品按普通的尺寸及不平度精度、FB 级表面质量的切边钢带及切边钢板供货，并按供
方提供的包装方式包装。 
6 尺寸、外形、重量及允许偏差 
钢板及钢带的尺寸、外形、重量及允许偏差按Q/BQB 401 的规定。 
 
7 技术要求 
7.1 化学成分 
7.1.1 钢的化学成分（熔炼分析）应符合表3 的规定。 
表  3 
化   学   成   分   ％ 
牌 号 
C 
Si 
Mn 
P 
S 
Alt 
B240 /390DP 
≤0.15 
≤0.40 
≤1.50 
≤0.035 
≤0.030 
≥0.020 
B280/440 DP 
≤0.15 
≤0.50 
≤1.80 
≤0.035 
≤0.030 
≥0.020 
B340/590 DP 
≤0.18 
≤0.80 
≤2.20 
≤0.035 
≤0.030 
≥0.020 
B400/780DP 
≤0.20 
≤0.80 
≤2.50 
≤0.035 
≤0.030 
≥0.020 
7.1.2 钢板及钢带的成品化学成分允许偏差应符合GB/T 222 的规定。 
7.2 冶炼方法 
钢板及钢带所用的钢采用氧气转炉冶炼。 
7.3 交货状态 
7.3.1 钢板及钢带冷连轧后经退火及平整后交货。 
7.3.2 钢板及钢带通常涂油供货，所涂油膜应能用碱水溶液除掉，供方保证自制造之日起在
通常的非裸包包装、运输、装卸及贮存条件下六个月不生锈。根据需方要求，经供需双方
协议并在合同中注明，亦可以不涂油供货。 
7.4 力学性能及工艺性能 
7.4.1 钢板及钢带的力学及工艺性能应符合表4 的规定。 
表  4 
断后伸长率b（L0=50mm，b=25mm）％ 不小于 
公称厚度  mm 
180°弯曲试验
（b≥20mm）
牌  号 
屈服强度a 
MPa   
抗拉强度 
MPa 
不小于 
0.60～<1.0 
1.0～<1.6 
1.6 
弯心直径 
B240 /390DP 
240～380 
390 
29 
31 
33 
0a 
B280/440 DP 
280～420 
440 
26 
28 
30 
0a 
B340/590 DP 
340～500 
590 
16 
18 
20 
0.5a 
B400/780DP 
400～590 
780 
－ 
14 
16 
1.0a 
a 当屈服现象不明显时采用RP0.2，否则采用ReL。 
b 试样为GB/T 228 中的P14 试样。 
4―49 


Q/BQB 418－2003 
7.4.2 如供方能保证其弯曲性能，可不进行该试验。 
7.4.3 按表中规定的弯心直径弯曲180°后试样外表面不得出现肉眼可见裂纹，仲裁时弯曲
试样宽度b=20mm。 
7.5 表面质量 
7.5.1 钢板及钢带表面不得有结疤、裂纹、夹杂等对使用有害的缺陷，钢板及钢带不得有分
层。 
7.5.2 钢板及钢带各表面质量级别的特征如表5 所述。 
表  5 
级 别 
代  号 
特      征 
较高级的精整表面 
FB 
（O3） 
表面允许有少量不影响成型性及涂、镀附着力的缺陷，如轻微的
划伤、压痕、麻点、辊印及氧化色等。 
高级的精整表面 
FC 
（O4） 
产品二面中较好的一面无肉眼可见的明显缺欠，另一面必须至少
达到FB 的要求。 
 
7.5.3 对于钢带，由于没有机会切除带缺陷部分，因此钢带允许带缺陷交货，但有缺陷的部
分不得超过每卷总长度的6％。 
7.6 表面结构 
钢板及钢带的表面结构为麻面（D），其平均粗糙度Ra 按0.6μm＜Ra≤1.9μm 控制。 
 
8 检验和试验 
8.1 钢板及钢带的外观用肉眼检查。 
8.2 钢板及钢带的尺寸、外形应用合适的测量工具测量。 
8.3 每批钢板及钢带的检验项目、试样数量、取样方法、试验方法及取样方向应符合表6
的规定。 
表  6 
序号 
检验项目 
试样数量（个）
取样方法 
试验方法 
取样方向 
1 
化学分析 
1/炉 
GB/T 222 
GB/T 223 
－ 
2 
拉伸试验 
1 
GB/T 228 
横向试样 
3 
弯曲试验 
1 
GB/T 232 
横向试样 
4 
表面粗糙度 
－ 
GB/T 2975 
SAE J911 
－ 
 
8.4 钢板及钢带应按批验收，每个检验批应由不大于30 吨的同牌号、同规格、同加工状态
的钢板及钢带组成，对于卷重大于30 吨的钢带，可以每卷作为一个检验批。 
8.5 对于拉伸试验和弯曲试验，如有某一项试验结果不符合标准要求，则从同一批中再任取
双倍数量的试样进行该不合格项目的复验。复验结果（包括该项目试验所要求的所有指标）
合格，则整批合格。复验结果（包括该项目试验所要求的所有指标）即使有一个指标不合
格，则复验不合格。如复验不合格，则已做试验且试验结果不合的单件不能验收，但该批
材料中未做试验的单件可逐件重新提交试验和验收。 
 
9  包装、标志及质量证明书 
钢板及钢带的包装、标志及质量证明书应符合Q/BQB 400 的规定。如需方对包装重量
有特殊要求，应在合同中注明。 
 
10  数值修约规则 
数值修约规则应符合GB/T 8170 的规定。 
4―50 


Q/BQB 418－2003 
 
 
附录A 
（资料性附录） 
本标准与采用标准及国内外标准相近牌号对照表 
 
表  A.1 
标准号 
Q/BQB 418-2003 
JFS A2001-1998 
Q/BQB 418-1999 
B240 /390DP 
－ 
B240ZK 
B280/440 DP 
－ 
B280VK 
B340/590 DP 
JSC590Y 
B340VK 
牌 
 
号 
B400/780DP 
JSC780Y 
B400VK 
 
 
 
 
 
 
附加说明： 
本标准与JFS A2001-1998 的一致性程度为非等效。 
本标准代替Q/BQB 418-1999。 
本标准与Q/BQB 418-1999 相比主要变化如下： 
—— 对原牌号重新进行了命名； 
—— 表面质量级别中取消O5，增加O4； 
—— 表面结构中取消光亮表面，并增加麻面粗糙度的控制值； 
—— 尺寸、外形、重量及允许偏差直接引用Q/BQB 401； 
—— 取消标记示例； 
—— 增加化学成分的规定； 
—— 修改断后伸长率，增加仲裁时弯曲试样宽度的规定； 
—— 钢带允许带缺陷部分从8％修改为6％； 
—— 修改复验的规定； 
—— 增加数值修约规则的规定。 
本标准的附录A 为资料性附录。 
本标准由宝山钢铁股份有限公司制造管理部提出。 
本标准由宝山钢铁股份有限公司制造管理部起草。 
本标准起草人    徐宏伟。 
本标准于1999 年首次发布。 
4―51
