Repository: kujaxr/obsidian-vault

File: 材料工程师/BQB418-2009双相钢（发布稿）.pdf.md
# BQB418-2009双相钢（发布稿）.pdf

宝山钢铁股份有限公司企业标准 
双相高强度冷连轧钢板及钢带 
Q/BQB 418-2009 
代替Q/BQB 418-2003 
1  范围 
本标准规定了双相高强度冷连轧钢板及钢带的术语和定义、分类和代号、尺寸、外形、重量、
技术要求、检验和试验、包装、标志及检验文件等。 
本标准适用宝山钢铁股份有限公司生产的厚度为0.50mm～2.3mm 的双相高强度冷连轧
钢板及钢带(以下简称钢板及钢带)。 
2 
规范性引用文件 
下列文件中的条款通过本标准的引用而成为本标准的条款。凡是注日期的引用文件，其随后
所有的修改单（不包括勘误的内容）或修订版均不适用于本标准，然而，鼓励根据本标准达
成协议的各方研究是否可使用这些文件的最新版本。凡是不注日期的引用文件，其最新版本
适用于本标准。 
GB/T 222-2006 
钢的成品化学成分允许偏差 
GB/T 223 
钢铁及合金化学分析方法 
GB/T 228-2002 
金属材料  室温拉伸试验方法 
GB/T 232-1999 
金属材料  弯曲试验方法 
GB/T 2975-1998 
钢及钢产品  力学性能试验取样位置及试样制备 
GB/T 4336-2002 
碳素钢和中低合金钢  火花源原子发射光谱分析方法（常规
法） 
GB/T 5028-2008 
金属材料  薄板和薄带  拉伸应变硬化指数（n 值）的测定 
GB/T 8170-2008 
数值修约规则与极限数值的表示和判定 
GB/T 20066-2006 
钢和铁  化学成分测定用试样的取样和制样方法 
GB/T 20123-2006 
钢铁  总碳硫含量的测定  高频感应炉燃烧后红外吸收法
（常规方法） 
GB/T 20125-2006 
低合金钢  多元素含量的测定  电感耦合等离子体原子发射
光谱法 
GB/T 20126-2006 
非合金钢  低碳含量的测定  第2 部分：感应炉（经预加热）
内燃烧后红外吸收法 
Q/BQB400 
冷轧产品的包装、标志及检验文件 
Q/BQB401 
冷连轧钢板及钢带的尺寸、外形、重量及允许偏差 
3  术语和定义 
3.1 双相钢 dual phase steels（DP） 
钢的显微组织为铁素体和马氏体，马氏体组织以岛状弥散分布在铁素体基体上。双相钢无时
效，具有低的屈强比和较高的加工硬化性能，在同等屈服强度水平下，较高强度低合金具有
更高的强度，是结构类零件首选材料之一。 
4  分类和代号 
4.1 钢板及钢带按用途区分应符合表1 的规定。 
4.2 钢板及钢带按表面质量区分应符合表2 的规定。 
宝山钢铁股份有限公司       2009－01－08 发布                 2009－06－30 前实施 
1 


Q/BQB 418－2009 
表  1 
牌  号 
用  途 
HC250/450DP 
结构件 
HC300/500DP 
HC280/590DP 
HC340/590DP 
B340/590DP 
结构件、加强件 
HC550/690DP 
HC420/780DP 
HC500/780DP 
B400/780DP 
HC550/980DP 
HC820/1180DP 
加强件、防撞件 
表  2 
级  别 
代  号 
较高级的精整表面 
FB 
高级的精整表面 
FC 
超高级的精整表面 
FD 
5   订货所需信息 
5.1 订货时用户应提供如下信息： 
a) 
产品名称（钢板或钢带）； 
b) 
本产品标准号； 
c) 
牌号； 
d) 
产品规格及尺寸、不平度精度； 
e) 
边缘状态； 
f) 
表面质量级别； 
g) 
包装方式； 
h) 用途； 
i) 
其他。 
5.2  如订货合同中未注明尺寸及不平度精度、表面质量级别、边缘状态及包装方式，则本
标准产品按普通的尺寸及不平度精度、FB 级表面质量的切边钢带及切边钢板供货，并按供
方提供的包装方式包装。 
6 
尺寸、外形、重量及允许偏差 
钢板及钢带的尺寸、外形、重量及允许偏差应符合Q/BQB 401 的规定。 
7 
技术要求 
7.1 化学成分 
7.1.1 
钢的化学成分（熔炼分析）应符合表3 的规定。 
7.1.2 钢板及钢带的成品化学成分允许偏差应符合GB/T 222 的规定。 
表  3 
化 学 成 分a （熔 炼 分 析）   % 
牌 号 
C 
不大于 
Si 
不大于 
Mn 
不大于 
P 
不大于 
S 
不大于 
Alt 
不小于 
HC250/450DP 
HC300/500DP 
HC280/590DP 
HC340/590DP  
0.15 
0.6 
2.5 
0.040 
0.015 
0.010 
B340/590DP  
0.18 
0.8 
2.2 
0.035 
0.030 
0.020 
HC550/690DP 
HC420/780DP 
HC500/780DP 
0.18 
0.6 
2.5 
0.040 
0.015 
0.010 
B400/780DP 
0.20 
0.8 
2.5 
0.035 
0.030 
0.020 
HC550/980DP 
0.23 
0.6 
3.0 
0.040 
0.015 
0.010 
HC820/1180DP 
0.23 
0.6 
3.0 
0.040 
0.015 
0.010 
2 


Q/BQB 418－2009 
a  允许添加其他合金元素，但Ni+Cr+Mo < 1.5%，Cu < 0.20%。 
7.2 钢板及钢带所用的钢采用氧气转炉冶炼。 
7.3 交货状态 
7.3.1 钢板及钢带冷连轧后经退火及平整后交货。 
7.3.2 钢板及钢带通常涂油供货，所涂油膜应能用碱水溶液去除。在通常的包装、运输、装
卸和储存条件下，供方应保证自制造完成之日起6 个月内，钢板及钢带表面不生锈。根据
需方要求，经供需双方协议并在合同中注明，亦可以不涂油供货。 
7.4 力学性能 
钢板及钢带的力学性能应分别符合表4 和表5 的规定。 
表  4 
拉伸试验a, b, c
牌号 
屈服强度 
RP0.2
MPa 
抗拉强度 
Rm
Mpa 
不小于 
断后伸长率 
A80mm
 %  
不小于 
n90
不小于 
HC250/450DP 
250～320 
450 
27 
0.16 
HC300/500DP 
300～390 
500 
23 
0.15 
HC280/590DP 
280～380 
590 
22 
0.14 
HC340/590DP 
340～440 
590 
20 
0.14 
HC550/690DP 
550～660 
690 
12 
－ 
HC420/780DP 
420～550 
780 
14 
－ 
HC500/780DP 
500～650 
780 
10 
－ 
HC550/980DP 
550～730 
980 
7 
－ 
HC820/1180DP 
820～1130 
1180 
3 
－ 
a  无明显屈服时采用RP0.2，否则采用ReL。 
b  试样为GB/T 228 中的P6 试样，试样方向为横向。 
c  当产品公称厚度大于0.50mm，但小于等于0.70mm时，断后伸长率允许下降2%；当产品公称厚度不
大于0.50mm时，断后伸长率允许下降4%。 
 
表  5 
拉伸试验 
断后伸长率b  
(L0=50mm，b=25mm) 
%  不小于 
公称厚度  mm 
牌  号 
屈服强度a，b
MPa 
抗拉强度
MPa 
不小于 
<1.0 
1.0～<1.6
≥1.6 
180°弯曲试验c
弯心直径 
不小于 
（a=试样厚度）
B340/590DP 
340～500 
590 
16 
18 
20 
0.5a 
B400/780DP 
400～590 
780 
－ 
14 
16 
1.0a 
a 当屈服现象不明显时采用RP0.2，否则采用ReL。 
b试样为GB/T 228 中的P14 试样。试样方向为横向。 
c 弯曲试验规定值适用于横向试样，弯曲试样宽度b≥35mm。仲裁试验时试样宽度为35mm。供方如能保
证，可不进行弯曲试验。 
7.5 表面质量 
7.5.1 钢板及钢带表面不得有结疤、裂纹、夹杂等对使用有害的缺陷，钢板及钢带不得有分
层。 
7.5.2 钢板及钢带各表面质量级别的特征应符合表6 的规定。 
表  6 
级 别 
代  号 
特      征 
较高级的精整表面 
FB 
表面允许有少量不影响成型性及涂、镀附着力的缺陷，如轻微的划
伤、压痕、麻点、辊印及氧化色斑等。 
高级的精整表面 
FC 
产品二面中较好的一面无肉眼可见的明显缺欠，另一面必须至少达
到FB 的要求。 
超高级的精整表面 
FD 
产品二面中较好的一面不应有影响涂漆后的外观质量或电镀后的
外观质量的缺陷，另一面至少应达到FB 的要求。 
7.5.3 对于钢带，由于没有机会切除带缺陷部分，因此钢带允许带缺陷交货，但有缺陷的部
3 


Q/BQB 418－2009 
分不得超过每卷总长度的6％。 
8 
检验和试验 
8.1 钢板及钢带的外观用肉眼检查。 
8.2 钢板及钢带的尺寸、外形应用合适的测量工具测量。 
8.3 n 值是在10％～20％应变范围内计算得到的，均匀延伸小于20％时，计算的应变范围
为10％至均匀延伸结束；当均匀延伸小于10%时，计算的应变范围为5%至均匀延伸结束。 
8.4 钢板及钢带应按批验收，每个检验批应由不大于30 吨的同牌号、同规格、同加工状态
的钢板及钢带组成，对于卷重大于30 吨的钢带，可以每卷作为一个检验批。 
8.5 每批钢板及钢带的检验项目、试样数量、取样方法、试验方法应符合表7 的规定。 
表  7 
检验项目 
试样数量（个） 
取样方法 
试验方法 
化学分析 
1/炉 
GB/T  20066
GB/T 223、GB/T 4336、GB/T 20123、
GB/T 20125、GB/T 20126 
拉伸试验 
1/批 
GB/T 228 
应变硬化指数(n 值) 
1/批 
GB/T 5028 
弯曲试验 
1/批 
GB/T 2975 
GB/T 232 
8.6 对于拉伸试验、弯曲试验和n 值试验，如有某一项试验结果不符合标准要求，则从同一
批中再任取双倍数量的试样进行该不合格项目的复验。复验结果（包括该项目试验所要求的
所有指标）合格，则整批合格。复验结果（包括该项目试验所要求的所有指标）即使有一个
指标不合格，则复验不合格。如复验不合格，则已做试验且试验结果不合的单件不能验收，
但该批材料中未做试验的单件可逐件重新提交试验和验收。 
9  包装、标志及检验文件 
钢板及钢带的包装、标志及检验文件应符合Q/BQB 400 的规定。如需方对包装有特殊要
求，应在合同中注明。 
10  数值修约规则 
数值修约规则应符合GB/T 8170 的规定。 
11  牌号近似对照 
本标准牌号与国内外标准牌号的近似对照见附录A。 
4 


Q/BQB 418－2009 
 
附录A 
 
（资料性附录） 
 
本标准牌号与国内外标准牌号的近似对照表 
 
表  A.1 
Q/BQB 
418-2009 
Q/BQB 
418-2003 
prEN 
10338:2007
SAE 
J2340-1999
GMW 
3399-2008 
SAE 
J2745-2007
HC250/450DP 
- 
HCT450X 
- 
CR450T/250Y-DP DP 440T/250Y
HC300/500DP 
- 
HCT500X 
500 DL 
CR490T/290Y-DP DP 490T/290Y
HC280/590DP 
- 
- 
600 DL1 
CR590T/280Y-DP 
- 
HC340/590DP 
B340/590DP 
B340/590DP 
HCT600X 
600 DL2 
CR590T/340Y-DP DP 590T/340Y
HC550/690DP 
- 
- 
600 DH 
CR690T/550Y-DP DP 690T/550Y
HC420/780DP 
B400/780DP 
B400/780DP 
HCT780X 
- 
CR780T/420Y-DP DP 780T/420Y
HC500/780DP 
- 
- 
800 DL 
CR780T/500Y-DP 
- 
HC550/980DP 
- 
HCT980X 
- 
CR980T/550Y-DP DP 980T/550Y
HC820/1180DP
- 
- 
1000 DL 
- 
- 
 
 
 
 
附加说明： 
本标准参考prEN10338:2007，SAE J2340-1999，SAE J2745-2007 和
GMW3399-2008 编制。 
 
本标准代替Q/BQB 418-2003。 
本标准对Q/BQB 418-2003 进行了技术性修改，主要修改内容为： 
⎯ 修改原双相钢的定义； 
⎯ 取消原牌号B240/390DP、B280/440DP； 
⎯ 新增牌号HC250/450DP、HC 300/500DP、HC280/590DP、HC340/590DP、
HC550/690DP、HC420/780DP、HC500/780DP、HC550/980DP、
HC820/1180DP，并规定了相应的技术要求； 
 
本标准的附录A 为资料性附录。 
本标准由宝山钢铁股份有限公司技术质量部提出。 
本标准由宝山钢铁股份有限公司技术质量部起草。 
本标准起草人   孙忠明。 
本标准于1999 年首次发布，2003 年第一次修订，本次为第二次修订。 
5

File: 材料工程师/BQB419-2003低合金高强度.pdf.md
# BQB419-2003低合金高强度.pdf

宝山钢铁股份有限公司企业标准 
Q/BQB 419-2003 
低合金高强度冷连轧钢板及钢带 
 
1  范围 
    本标准规定了低合金高强度冷连轧钢板及钢带的术语和定义、分类和代号、尺寸、外
形、重量、技术要求、检验和试验、包装、标志及质量证明书等。 
本标准适用宝山钢铁股份有限公司生产的厚度为0.60mm～2.0mm 的低合金高强度冷连
轧钢板及钢带(以下简称钢板及钢带)。 
 
2 规范性引用文件 
下列文件中的条款通过本标准的引用而成为本标准的条款。凡是注日期的引用文件，
其随后所有的修改单（不包括勘误的内容）或修订版均不适用于本标准，然而，鼓励根据
本标准达成协议的各方研究是否可使用这些文件的最新版本。凡是不注日期的引用文件，
其最新版本适用于本标准。 
GB/T 222－1984   钢的化学分析用试样取样法及成品化学成分允许偏差 
GB/T 223    钢铁及合金化学分析方法 
GB/T 228－2002    金属材料  室温拉伸试验方法 
GB/T 232－1999    金属材料  弯曲试验方法 
GB/T 2975－1998    钢及钢产品力学性能试验取样位置及试样制备 
GB/T 8170－1987   数值修约规则 
Q/BQB 400－2003   冷轧产品的包装、标志及质量证明书  
Q/BQB 401－2003   冷连轧钢板及钢带的尺寸、外形、重量及允许偏差 
SAE J911－1998   冷轧钢板表面粗糙度和峰值数测量方法 
 
3 术语和定义 
3.1 低合金高强度钢 
在低碳钢中添加少量的铌和/或钛等合金元素，使其与碳、氮等元素形成碳化物、氮化
物并在铁素体基体上析出从而提高钢的强度。 
 
4 分类和代号 
4.1 钢板及钢带按用途区分如表1 所示。 
表 1 
牌  号 
用  途 
B340LA 
结构件 
B410 LA 
结构件、加强件 
 
4.2 钢板及钢带按表面质量区分如表2 的规定。 
表2 
级  别 
代  号 
较高级的精整表面 
FB（O3） 
高级的精整表面 
FC（O4） 
 
 
 
宝山钢铁股份有限公司2003－06－04 发布                       2003－12－15 实施 
4―52 


Q/BQB 419－2003 
5   订货所需信息 
5.1 订货时用户应提供如下信息： 
a) 产品名称（钢板或钢带） 
b) 本产品标准号 
c) 牌号 
d) 产品规格及尺寸、不平度精度 
e) 边缘状态 
f) 
表面质量级别 
g) 包装方式 
h) 用途 
5.2  如订货合同中未注明尺寸及不平度精度、表面质量级别、边缘状态及包装方式，则本
标准产品按普通的尺寸及不平度精度、FB 级表面质量的切边钢带及切边钢板供货，并按供
方提供的包装方式包装。 
 
6 尺寸、外形、重量及允许偏差 
钢板及钢带的尺寸、外形、重量及允许偏差按Q/BQB 401 的规定。 
 
7 技术要求 
7.1 
化学成分 
7.1.1  钢的化学成分（熔炼分析）应符合表3 的规定。 
表  3 
化   学   成   分   ％ 
牌 号 
C 
Mn 
P 
S 
Alt 
Nb a 
B340 LA 
≤0.12 
≤1.00 
≤0.030 
≤0.030 
≥0.020 
≤0.09 
B410 LA 
≤0.20 
≤2.00 
≤0.030 
≤0.030 
≥0.020 
≤0.09 
a 钢中也可添加Ti 等合金元素，但是这些合金元素的总含量≤0.22%。 
 
7.1.2 钢板及钢带的成品化学成分允许偏差应符合GB/T 222 的规定。 
7.2 
冶炼方法 
钢板及钢带所用的钢采用氧气转炉冶炼。 
7.3 
交货状态 
7.3.1  钢板及钢带冷连轧后经退火及平整后交货。 
7.3.2  钢板及钢带通常涂油供货，所涂油膜应能用碱水溶液除掉，供方保证自准发之日起
在通常的非裸包包装、运输、装卸及贮存条件下六个月不生锈。根据需方要求，经供需双
方协议并在合同中注明，亦可以不涂油供货。 
7.4 
力学及工艺性能 
7.4.1 钢板及钢带的力学及工艺性能应符合表4 的规定。 
表  4 
断后伸长率b（Lo=50mm，b=25mm） ％ 不小于 
公称厚度  mm 
180°弯曲试验
（b≥20mm）
牌 号 
屈服强度a 
MPa   
抗拉强度 
MPa 
不小于 
0.60～<1.0 
1.0～<1.6 
1.6 
弯心直径
B340 LA 
340～460
440 
22 
24 
26 
0.5a 
B410 LA 
410～560
590 
16 
17 
18 
a 
a 当屈服现象不明显时采用RP0.2，否则采用ReL。 
b试样为GB/T 228 中的P14 试样。 
 
7.4.2 如供方能保证其弯曲性能，可不进行该试验。 
4―53 


Q/BQB 419－2003 
7.4.3 按表中规定的弯心直径弯曲180°后试样外表面不得出现肉眼可见裂纹，仲裁时弯曲
试样宽度b=20mm。 
7.5 表面质量 
7.5.1 钢板及钢带表面不得有结疤、裂纹、夹杂等对使用有害的缺陷，钢板及钢带不得有分
层。 
7.5.2 钢板及钢带各表面质量级别的特征如表5 所述。 
表  5 
级 别 
代  号 
特      征 
较高级的精整表面 
FB 
（O3） 
表面允许有少量不影响成型性及涂、镀附着力的缺陷，如轻微的
划伤、压痕、麻点、辊印及氧化色等。 
高级的精整表面 
FC 
（O4） 
产品二面中较好的一面无肉眼可见的明显缺欠，另一面必须至少
达到FB 的要求。 
 
7.5.3 对于钢带，由于没有机会切除带缺陷部分，因此钢带允许带缺陷交货，但有缺陷的部
分不得超过每卷总长度的6％。 
7.6 表面结构 
钢板及钢带的表面结构为麻面（D），其平均粗糙度Ra 按0.6μm＜Ra≤1.9μm 控制。 
 
8 检验和试验 
8.1 钢板及钢带的外观用肉眼检查。 
8.2 钢板及钢带的尺寸、外形应用合适的测量工具测量。 
8.3 每批钢板及钢带的检验项目、试样数量、取样方法、试验方法及取样方向应符合表6
的规定。 
表  6 
序号 
检验项目 
试样数量（个）
取样方法 
试验方法 
取样方向 
1 
化学分析 
1/炉 
GB/T 222 
GB/T 223 
－ 
2 
拉伸试验 
1 
GB/T 228 
横向试样 
3 
弯曲试验 
1 
GB/T 232 
横向试样 
4 
表面粗糙度 
－ 
GB/T 2975 
SAE J911 
－ 
 
8.4 钢板及钢带应按批验收，每个检验批应由不大于30 吨的同牌号、同规格、同加工状态
的钢板及钢带组成，对于卷重大于30 吨的钢带，可以每卷作为一个检验批。 
8.5 对于拉伸试验，如有某一项试验结果不符合标准要求，则从同一批中再任取双倍数量的
试样进行该不合格项目的复验。复验结果（包括该项目试验所要求的所有指标）合格，则
整批合格。复验结果（包括该项目试验所要求的所有指标）即使有一个指标不合格，则复
验不合格。如复验不合格，则已做试验且试验结果不合的单件不能验收，但该批材料中未
做试验的单件可逐件重新提交试验和验收。 
 
9  包装、标志及质量证明书 
钢板及钢带的包装、标志及质量证明书应符合Q/BQB 400 的规定。如需方对包装重量
有特殊要求，应在合同中注明。 
 
10  数值修约规则 
数值修约规则应符合GB/T 8170 的规定。 
 
 
4―54 


Q/BQB 419－2003 
附录A 
（资料性附录） 
本标准与采用标准及有关标准相近牌号对照表 
 
表  A.1 
标准号 
Q/BQB 419-2003 
JFS A 2001-1998 
B340 LA 
JSC440R 
牌 
号 
B410 LA 
JSC590R 
 
 
 
 
 
 
附加说明： 
本标准与JFS A 2001-1998 的一致性程度为非等效。 
本标准的附录A 为资料性附录。 
本标准由宝山钢铁股份有限公司制造管理部提出。 
本标准由宝山钢铁股份有限公司制造管理部起草。 
本标准起草人    徐宏伟。 
本标准于2003 年首次发布。 
4―55

File: 材料工程师/BQB419-2009HSLA（发布稿）.pdf.md
# BQB419-2009HSLA（发布稿）.pdf

宝山钢铁股份有限公司企业标准 
低合金高强度冷连轧钢板及钢带 
Q/BQB 419-2009 
代替Q/BQB 419-2003 
1  范围 
本标准规定了低合金高强度冷连轧钢板及钢带的术语和定义、分类和代号、尺寸、外形、重
量、技术要求、检验和试验、包装、标志及检验文件等。 
本标准适用宝山钢铁股份有限公司生产的厚度为0.50mm～2.3mm 的低合金高强度冷连
轧钢板及钢带(以下简称钢板及钢带)。 
2 
规范性引用文件 
下列文件中的条款通过本标准的引用而成为本标准的条款。凡是注日期的引用文件，其随后
所有的修改单（不包括勘误的内容）或修订版均不适用于本标准，然而，鼓励根据本标准达
成协议的各方研究是否可使用这些文件的最新版本。凡是不注日期的引用文件，其最新版本
适用于本标准。 
GB/T 222-2006 
钢的成品化学成分允许偏差 
GB/T 223 
钢铁及合金化学分析方法 
GB/T 228-2002 
金属材料  室温拉伸试验方法 
GB/T 2523-2008 
冷轧金属薄板（带）表面粗糙度和峰值数的测量方法 
GB/T 2975-1998 
钢及钢产品  力学性能试验取样位置及试样制备 
GB/T 4336-2002 
碳素钢和中低合金钢  火花源原子发射光谱分析方法（常规
法） 
GB/T 8170-2008 
数值修约规则与极限数值的表示和判定 
GB/T 20066-2006 
钢和铁  化学成分测定用试样的取样和制样方法 
GB/T 20123-2006 
钢铁  总碳硫含量的测定  高频感应炉燃烧后红外吸收法
（常规方法） 
GB/T 20125-2006 
低合金钢  多元素含量的测定  电感耦合等离子体原子发射
光谱法 
GB/T 20126-2006 
非合金钢  低碳含量的测定  第2 部分：感应炉（经预加热）
内燃烧后红外吸收法 
Q/BQB400 
冷轧产品的包装、标志及检验文件 
Q/BQB401 
冷连轧钢板及钢带的尺寸、外形、重量及允许偏差 
3  术语和定义 
3.1 高强度低合金钢 high strength low alloy steels（LA） 
在低碳钢中，通过单一或复合添加铌，钛，钒等微合金元素，形成碳氮化合物粒子析出进行
强化，同时通过微合金元素的细化晶粒作用，以获得较高的强度。 
4  分类和代号 
4.1 钢板及钢带按用途区分应符合表1 的规定。 
表  1 
牌  号 
用  途 
HC260LA 
HC300LA 
HC340LA 
B340LA 
结构件 
HC380LA 
HC420LA 
B410LA 
HC460LA 
HC500LA 
结构件、加强件 
宝山钢铁股份有限公司       2009－01－08 发布                 2009－06－30 前实施 
1 


Q/BQB 419－2009 
4.2 钢板及钢带按表面质量区分应符合表2 的规定。 
表  2 
级  别 
代  号 
较高级的精整表面 
FB 
高级的精整表面 
FC 
5   订货所需信息 
5.1 订货时用户应提供如下信息： 
a) 
产品名称（钢板或钢带） 
b) 
本产品标准号 
c) 
牌号 
d) 
产品规格及尺寸、不平度精度 
e) 
边缘状态 
f) 
表面质量级别 
g) 
包装方式 
h) 用途 
i) 
其他 
5.2  如订货合同中未注明尺寸及不平度精度、表面质量级别、边缘状态及包装方式，则本
标准产品按普通的尺寸及不平度精度、FB 级表面质量的切边钢带及切边钢板供货，并按供
方提供的包装方式包装。 
6 
尺寸、外形、重量及允许偏差 
钢板及钢带的尺寸、外形、重量及允许偏差应符合Q/BQB 401 的规定。 
7 
技术要求 
7.1 化学成分 
7.1.1 
钢的化学成分（熔炼分析）应符合表3 的规定。 
表  3 
化学成分（熔炼分析）   % （质量分数） 
牌号 
C 
不大于 
Si 
不大于 
Mn 
不大于
P 
不大于
S 
不大于
Alt 
不小于
Ti a
不大于 
Nb a
不大于
HC260LA 
0.10 
0.5 
0.6 
0.025 
0.025 
0.015 
0.15 
－ 
HC300LA 
0.10 
0.5 
1.0 
0.025 
0.025 
0.015 
0.15 
0.09 
HC340LA 
0.10 
0.5 
1.1 
0.025 
0.025 
0.015 
0.15 
0.09 
B340LA 
0.12 
- 
1.0 
0.030 
0.030 
0.020 
- 
0.09 
HC380LA 
0.10 
0.5 
1.6 
0.025 
0.025 
0.015 
0.15 
0.09 
HC420LA 
0.10 
0.5 
1.6 
0.025 
0.025 
0.015 
0.15 
0.09 
B410LA 
0.20 
- 
2.0 
0.030 
0.030 
0.020 
- 
0.09 
HC460LA 
0.10 
0.5 
1.8 
0.025 
0.025 
0.015 
0.15 
0.09 
HC500LA 
0.12 
0.6 
1.7 
0.025 
0.025 
0.015 
0.15 
0.09 
a 可以单独或复合添加Ti和Nb。也可添加V和B，但是这些合金元素的总含量≤0.22%。 
7.1.2 钢板及钢带的成品化学成分允许偏差应符合GB/T 222 的规定。 
7.2 钢板及钢带所用的钢采用氧气转炉冶炼。 
7.3 交货状态 
7.3.1 钢板及钢带冷连轧后经退火及平整后交货。 
7.3.2 钢板及钢带通常涂油供货，所涂油膜应能用碱水溶液去除。在通常的包装、运输、装
卸和储存条件下，供方应保证自制造完成之日起6 个月内，钢板及钢带表面不生锈。根据
需方要求，经供需双方协议并在合同中注明，亦可以不涂油供货。 
7.4 力学性能 
7.4.1 钢板及钢带的力学性能应分别符合表4 的规定。 
7.4.2 由于时效的影响，钢板及钢带的力学性能会随着储存时间的延长而变差，如屈服强度
和抗拉强度的上升，断后伸长率的下降，成形性能变差等，建议用户尽早使用。 
7.4.3 对于表4 中牌号的钢板及钢带，应保证在产品制造完成后6 个月内，钢板及钢带的力
学性能应符合表4 的规定。 
2 


Q/BQB 419－2009 
表  4 
拉伸试验a, b
断后伸长率 
% 
不小于 
牌号 
屈服强度 
MPa 
抗拉强度 
MPa 
A80mm
(Lo＝50mm,b＝25mm)
HC260LA c
260～330 
350～430 
26 
- 
HC300LA c
300～380 
380～480 
23 
- 
HC340LA c
340～420 
410～510 
21 
- 
B340LA d
340～460 
≥440 
- 
22 
HC380LA c
380～480 
440～560 
19 
- 
HC420LA c
420～520 
470～590 
17 
- 
B410LA d
410～560 
≥590 
- 
16 
HC460LA c
460～560 
560～680 
15 
- 
HC500LA c
500～600 
560 
14 
- 
a  无明显屈服时采用RP0.2，否则采用ReL。 
b  当产品公称厚度大于0.50mm，但小于等于0.70mm时，断后伸长率允许下降2%；当产品公称厚度不
大于0.50mm时，断后伸长率允许下降4%。 
c  试样为GB/T 228 中的P6 试样，试样方向为横向。 
d  试样为GB/T 228 中的P14 试样，试样方向为横向。 
7.5 表面质量 
7.5.1 钢板及钢带表面不得有结疤、裂纹、夹杂等对使用有害的缺陷，钢板及钢带不得有分
层。 
7.5.2 钢板及钢带各表面质量级别的特征应符合表5 的规定。 
表  5 
级 别 
代  号 
特      征 
较高级的精整表面 
FB 
表面允许有少量不影响成型性及涂、镀附着力的缺陷，如轻微的
划伤、压痕、麻点、辊印及氧化色斑等。 
高级的精整表面 
FC 
产品二面中较好的一面无肉眼可见的明显缺欠，另一面必须至少
达到FB 的要求。 
7.5.3 对于钢带，由于没有机会切除带缺陷部分，因此钢带允许带缺陷交货，但有缺陷的部
分不得超过每卷总长度的6％。 
7.6 表面结构 
钢板及钢带的表面平均粗糙度（Ra）按0.6μm＜Ra≤1.9μm 控制。 
8 
检验和试验 
8.1 钢板及钢带的外观用肉眼检查。 
8.2 钢板及钢带的尺寸、外形应用合适的测量工具测量。 
8.3 钢板及钢带应按批验收，每个检验批应由不大于30 吨的同牌号、同规格、同加工状态
的钢板及钢带组成，对于卷重大于30 吨的钢带，可以每卷作为一个检验批。 
8.4 每批钢板及钢带的检验项目、试样数量、取样方法、试验方法应符合表6 的规定。 
表  6 
检验项目 
试样数量（个） 
取样方法 
试验方法 
化学分析 
1/炉 
GB/T  20066
GB/T 223、GB/T 4336、GB/T 20123、
GB/T 20125、GB/T 20126 
拉伸试验 
1/批 
GB/T 228 
表面平均粗糙度 
－ 
GB/T 2975 
GB/T 2523 
8.5 对于拉伸试验和弯曲试验，如有某一项试验结果不符合标准要求，则从同一批中再任取
双倍数量的试样进行该不合格项目的复验。复验结果（包括该项目试验所要求的所有指标）
合格，则整批合格。复验结果（包括该项目试验所要求的所有指标）即使有一个指标不合格，
则复验不合格。如复验不合格，则已做试验且试验结果不合的单件不能验收，但该批材料中
未做试验的单件可逐件重新提交试验和验收。 
9  包装、标志及检验文件 
钢板及钢带的包装、标志及检验文件应符合Q/BQB 400 的规定。如需方对包装有特殊要
求，应在合同中注明。 
 
3 


Q/BQB 419－2009 
10  数值修约规则 
数值修约规则应符合GB/T 8170 的规定。 
11  牌号近似对照 
本标准牌号与国内外标准牌号的近似对照见附录A。 
 
4 


Q/BQB 419－2009 
 
附录A 
 
（资料性附录） 
 
本标准牌号与国内外标准牌号的近似对照表 
 
表  A.1 
Q/BQB 
419-2009 
Q/BQB 
419-2003 
EN 
10268:2006 
ASTM 
A1008M-07a 
HC260LA 
- 
HC260LA 
- 
HC300LA 
- 
HC300LA 
HSLAS grade 310 class 2 
HC340LA 
- 
HC340LA 
HSLAS grade 340 class 2 
B340LA 
B340LA 
- 
HSLAS grade 340 class 1 
HC380LA 
- 
HC380LA 
HSLAS grade 380 class 2 
HC420LA 
- 
HC420LA 
HSLAS grade 410 class 2 
B410LA 
B410LA 
- 
- 
HC460LA 
- 
- 
HSLAS grade 450 class 1 
HC500LA 
- 
- 
HSLAS grade 480 class 2 
 
 
 
附加说明： 
本标准参考EN10268-2006，ASTM A1008M-07a 编制。 
 
本标准代替Q/BQB 419-2003。 
本标准与Q/BQB 418-2003 相比，主要变化如下： 
⎯ 增加牌号HC260LA、HC300LA、HC340LA、HC380LA、HC420LA、HC460LA、
HC500LA； 
⎯ 修改相关牌号化学成分的规定； 
⎯ 修改相关牌号力学性能的规定。 
 
本标准的附录A 为资料性附录。 
本标准由宝山钢铁股份有限公司技术质量部提出。 
本标准由宝山钢铁股份有限公司技术质量部起草。 
本标准起草人    孙忠明。 
本标准于1999 年首次发布，2003 年第一次修订，本次为第二次修订。 
5

File: 材料工程师/BQB420-2003热镀锌.pdf.md
# BQB420-2003热镀锌.pdf

宝山钢铁股份有限公司企业标准 
Q/BQB 420－2003 
连续热镀锌/锌铁合金钢板及钢带    代替Q/BQB 420－2001  
Q/BQB 422－2000 
BZJ 421－1999 
1 范围 
     本标准规定了连续热镀锌/锌铁合金钢板及钢带的分类和代号、尺寸、外形、重量、技术要
求、检验和试验、包装、标志及质量证明书等。 
    本标准适用于宝山钢铁股份有限公司以冷连轧或热连轧钢带为基板，通过连续热镀工艺生
产的热镀锌/锌铁合金钢板及钢带，以下简称钢板及钢带。 
 
2  规范性引用文件 
下列文件中的条款通过本标准的引用而成为本标准的条款。凡是注日期的引用文件，其随
后所有的修改单（不包括勘误的内容）或修订版均不适用于本标准，然而，鼓励根据本标准达
成协议的各方研究是否可使用这些文件的最新版本。凡是不注日期的引用文件，其最新版本适
用于本标准。 
GB/T 222－1984     钢的化学分析用试样取样法及成品化学成分允许偏差 
GB/T 223           钢铁及合金化学分析方法 
GB/T 228－2002     金属材料 室温拉伸试验方法 
GB/T 232－1999     金属材料  弯曲试验方法 
GB/T 1839－1993    钢铁产品镀锌层质量试验方法 
GB/T 2975－1998    钢及钢产品力学性能试验取样位置及试样制备 
GB/T 5027－1999    金属薄板和薄带塑性应变比（r 值）试验方法 
GB/T 5028－1999    金属薄板和薄带拉伸应变硬化指数（n 值）试验方法 
 
GB/T 8170－1987    数值修约规则 
Q/BQB 301－2003    热连轧钢板及钢带的尺寸、外形、重量及其允许偏差 
Q/BQB 400－2003    冷轧产品的包装、标志及质量证明书 
Q/BQB 401－2003    冷连轧钢板及钢带的尺寸、外形、重量及其允许偏差 
 
3 术语和定义 
3.1 纯锌镀层 
热镀锌生产线上生产的由纯锌组成的镀层（锌液槽中的锌含量不小于97%）。 
3.2 锌铁合金镀层 
热镀锌生产线上生产的通过合金化处理在整个镀层上所形成的锌铁合金层，镀层中铁含量
为7～15％。 
3.3 加磷高强度钢 
在低碳钢或超低碳钢中通过添加一定量的磷、锰等固溶强化元素来提高强度，同时这种钢
又具有较好的成形性能。 
3.4 烘烤硬化高强度钢 
在低碳钢或超低碳钢中保留一定量的固溶碳原子，必要时可通过添加磷等固溶强化元素来
提高强度，钢板成形后经涂漆烘烤处理其强度会进一步提高，同时这种钢板还具有较好的成形
性能。 
4 分类和代号 
4.1   钢板及钢带按用途区分如表1 所示。 
 
宝山钢铁股份有限公司 2003－06－04 发布                            2003－12－15 实施 
4―56 


Q/BQB420-2003 
                                        表1 
牌    号 
主 要 用 途 
特    点 
DC51D+Z(St01Z,St02Z,St03Z)  
DC51D+ZF 
DD51D+Z(St01ZR,St02ZR) 
一般用 
DC52D+Z(St04Z),DC52D+ZF 
冲压用 
低碳钢和/或超低碳钢 
DC53D+Z(St05Z) 
DC53D+ZF 
深冲用 
DC54D+Z(St06Z) 
 DC54D+ZF 
DD54D+Z(St06ZR) 
特深冲用 
DC56D+Z(St07Z) 
DC56D+ZF 
超深冲用 
超低碳钢 
S220GD+Z,S220GD+ZF 
S250GD+Z,S250GD+ZF 
S280GD+Z(StE280-2Z) 
S280GD+ZF 
S320GD+Z,S320GD+ZF 
S350GD+Z(StE345-2Z) 
S350GD+ZF 
S550GD+Z,S550GD+ZF 
结构用 
碳素钢或低合金钢 
H220PD+Z,H220PD+ZF 
H260PD+Z,H260PD+ZF 
加磷高强度钢 
H300LAD+Z,H300LAD+ZF 
H340LAD+Z(HSA340Z),H340LAD+ZF 
H380LAD+Z, 
H420LAD+Z(HSA410Z) 
HR340LAD+Z(HSA340ZR) 
HR420LAD+Z(HSA410ZR) 
低合金高强度钢 
H180YD+Z,H180YD+ZF 
H220YD+Z,H220YD+ZF 
H260YD+Z,H260YD+ZF 
超低碳高强度钢 
H180BD+Z,H180BD+ZF 
H220BD+Z,H220BD+ZF 
H260BD+Z,H260BD+ZF 
冷成形用 
烘烤硬化高强度钢 
注：括号中的牌号可以使用至2005 年年底。 
 
4.2  钢板及钢带按表面质量区分如表2 的规定。 
表2 
级  别 
代  号 
较高级的精整表面 
FB（O3） 
高级的精整表面 
FC（O4） 
超高级的精整表面 
FD（O5） 
 
4.3  钢板及钢带按镀层种类、镀层形式、表面结构、表面处理区分如表3 规定。 
4.4  其它的尺寸、外形精度分类按Q/BQB401 的规定。 
 
4―57 


Q/BQB420-2003 
表3 
分类项目 
类别 
代号 
纯锌镀层 
Z 
镀层种类 
锌铁合金镀层 
ZF 
等厚镀层 
A （g/m
2）/B （g/m
2 ） （A=B） 
镀层形式
a，b 
差厚镀层 
A （g/m
2）/B （g/m
2） （A≠B） 
A/B 
正常锌花 
Z 
光整锌花 
G 
小锌花 
X 
光整小锌花 
GX 
零锌花 
N 
表面结构 
锌铁合金 
R 
铬酸钝化 
L 
涂   油 
Y 
表面处理 
铬酸钝化＋涂油 
LY 
a  A 为钢带的外表面镀层重量或钢板的上表面镀层重量（g/m
2）；B 为钢带的内表面镀层重量或钢板的下
表面镀层重量（g/m
2）。
  
b 经供需双方协商,等厚镀层代号可以双面重量之和表示。 
 
5 订货所需信息 
5.1 订货时用户需提供下列信息： 
a)本企业标准号 
b)牌号 
c)镀层种类及镀层重量 
d)尺寸及其精度(包括厚度、宽度、长度) 
e)表面结构 
f)表面处理 
g)表面质量 
h)不平度精度 
i)重量 
j)包装方式 
 
5.2  如订货合同中未注明尺寸及不平度精度、表面处理种类、表面结构、表面质量及包装方式
的具体要求，则以尺寸及不平度A 级精度、表面处理LY、表面质量FB 及供方指定的表面结构、
包装方式供货。 
 
6  尺寸、外形、重量及允许偏差 
6.1 尺寸 
6.1.1 钢板及钢带的公称尺寸范围按表4 规定。 
4―58 


Q/BQB420-2003 
                                    表 4                                      mm 
基板种类 
   项      目 
公  称  尺  寸 
厚      度 
0.30～3.00 
钢    带 
800～1830 
宽      度 
纵切钢带 
450～900 
钢       板 
1000～6000 
 
冷轧基板 
长      度 
钢       带 
卷内径610/508 
厚      度 
＞1.80～2.80 
钢     带 
900～1500 
宽      度 
纵切钢带 
450～900 
钢       板 
1000～6000 
 
热轧基板 
长      度 
钢       带 
卷内径610 
 
6.1.2 钢板及钢带的公称厚度指基板厚度和镀层厚度之和。 
6.1.3 对于冷轧基板，如用户对钢卷内径未作要求，供方以610mm 卷径供货。 
 
6.2 厚度允许偏差 
6.2.1 热轧基板热镀锌钢板及钢带的厚度允许偏差按Q/BQB301 的规定。 
6.2.2  对于规定的最小屈服强度小于280MPa 的冷轧基板热镀锌钢板及钢带，其厚度允许偏差
应符合表5 的规定。 
                                        表5                                   mm 
下列宽度时的厚度允许偏差 
普通精度  PT.A 
高级精度  PT.B 
公称厚度 
≤1200 
＞1200～1500
＞1500 
≤1200 
＞1200～1500 
＞1500 
0.30～0.40 
±0.05 
±0.06 
－ 
±0.03 
±0.04 
－ 
>0.40～0.60 
±0.06 
±0.07 
±0.08 
±0.04 
±0.05 
±0.06 
>0.60～0.80 
±0.07 
±0.08 
±0.09 
±0.05 
±0.06 
±0.06 
>0.80～1.00 
±0.08 
±0.09 
±0.10 
±0.06 
±0.07 
±0.07 
>1.00～1.20 
±0.09 
±0.10 
±0.11 
±0.07 
±0.08 
±0.08 
>1.20～1.60 
±0.11 
±0.12 
±0.12 
±0.08 
±0.09 
±0.09 
>1.60～2.00 
±0.13 
±0.14 
±0.14 
±0.09 
±0.10 
±0.10 
>2.00～2.50 
±0.15 
±0.16 
±0.16 
±0.11 
±0.12 
±0.12 
>2.50～3.00 
±0.17 
±0.18 
±0.18 
±0.12 
±0.13 
±0.13 
 
6.2.3  对于规定的最小屈服强度不小于280MPa 的冷轧基板热镀锌钢板及钢带，其厚度允许偏
差应符合表6 的规定。 
6.3 宽度允许偏差 
  钢板及钢带的宽度允许偏差按表7 的规定。 
6.4 其它的尺寸、外形及其允许偏差按Q/BQB401 的规定。 
 
4―59 


Q/BQB420-2003 
表6                                  mm 
下列宽度时的厚度允许偏差 
普通精度  PT.A 
高级精度  PT.B 
公称厚度 
≤1200 
＞1200～1500
＞1500 
≤1200 
＞1200～1500 
＞1500 
0.30～0.40 
±0.06 
±0.07 
－ 
±0.04 
±0.05 
－ 
>0.40～0.60 
±0.07 
±0.08 
±0.09 
±0.05 
±0.06 
±0.07 
>0.60～0.80 
±0.08 
±0.09 
±0.11 
±0.06 
±0.07 
±0.07 
>0.80～1.00 
±0.09 
±0.11 
±0.12 
±0.07 
±0.08 
±0.08 
>1.00～1.20 
±0.11 
±0.12 
±0.13 
±0.08 
±0.09 
±0.09 
>1.20～1.60 
±0.13 
±0.14 
±0.14 
±0.09 
±0.11 
±0.11 
>1.60～2.00 
±0.15 
±0.17 
±0.17 
±0.11 
±0.12 
±0.12 
>2.00～2.50 
±0.18 
±0.19 
±0.19 
±0.13 
±0.14 
±0.14 
>2.50～3.00 
±0.20 
±0.21 
±0.21 
±0.14 
±0.15 
±0.15 
 
                                   表7                                 mm 
宽度允许偏差 
公称宽度 
普通精度  PW.A 
高级精度  PW.B 
≤1200 
+5 
0 
+2 
0 
＞1200～1500 
+6 
0 
+2 
0 
＞1500 
+7 
0 
+3 
0 
注：高级精度仅适用于以切边状态交货的产品。 
 
6.5 重量及其允许偏差 
6.5.1  钢板的重量按理论重量或实际重量交货。 
6.5.2  钢带的重量按实际重量交货。 
6.5.3  钢板按理论重量交货时，其重量计算方法按附录A（规范性附录）的规定。 
 
7 技术要求 
7.1  化学成分 
7.1.1 各牌号化学成分按表8 的规定。 
7.1.2 钢板及钢带的成品化学成分允许偏差应符合GB/T 222 的规定。 
7.2 冶炼方法 
钢板及钢带所用的钢采用氧气转炉冶炼。 
7.3 交货状态 
  通常情况下，钢板及钢带经热镀(退火)或热镀(退火)加平整后交货。 
7.4 力学性能 
7.4.1 钢板及钢带的力学性能符合相应的表9、表10、表11、表12 中的规定，拉伸试样为横
向试样。 
7.4.2  当屈服现象不明显时，屈服强度为Rp0.2；当屈服现象明显时,冲压用钢和冷成型用钢的
屈服强度采用 ReL，结构钢的屈服强度采用ReH。 
7.5  镀层附着性试验 
4―60 


Q/BQB420-2003 
7.5.1 钢板及钢带进行镀层弯曲试验，弯心直径符合相应的表9、表10、表11、表12 中的规定，
弯曲180°后，试样外表面不得出现镀层脱落，距试样边部5mm 内允许有镀层脱落；对于锌铁
合金产品，弯曲180°后，试样外表面允许出现细纹开裂或表面变糙。 
7.5.2 镀层弯曲试验试样为纵向试样或横向试样。 
 
表8 
化学成分（熔炼分析）   % 
基
板 
种
类 
牌  号 
C 
不大于
Si 
不大于
Mn 
不大于 
P 
不大于 
S 
不大于
Alt 
不小于 
Ti
 b 
不大于
Nb 
不大于 
DC51D+Z,DC51D+ZF 
(St01Z、St02Z、St03Z) 
0.10
－ 
0.50 
0.035 
0.035
— 
— 
— 
DC52D+Z(St04Z),DC52D+ZF 
0.08
－ 
0.45 
0.030 
0.030
— 
— 
— 
DC53D+Z(St05Z),DC53D+ZF 
0.01
－ 
0.40 
0.030 
0.030
— 
— 
— 
DC54D+Z(St06Z)
a,DC54D+ZF
a 
0.01
0.10
0.30 
0.025 
0.020
0.015 
0.10
— 
DC56D+Z(St07Z),DC56D+ZF 
0.01
0.10
0.30 
0.025 
0.020
0.015 
0.10
0.10 
S220GD+Z,S220GD+ZF 
0.13
— 
0.50 
0.035 
0.035
0.015 
— 
— 
S250GD+Z,S250GD+ZF 
0.16
— 
0.60 
0.035 
0.035
0.015 
— 
— 
S280GD+Z(StE280-2Z), 
S280GD+ZF 
0.20
— 
0.80 
0.035 
0.035
0.015 
— 
— 
S320GD+Z,S320GD+ZF 
0.23
— 
1.00 
0.035 
0.035
0.015 
— 
— 
S350GD+Z(StE345-2Z), 
S350GD+ZF 
0.25
— 
1.50 
0.035 
0.035
0.015 
— 
— 
S550GD+Z,S550GD+ZF 
0.25
— 
1.50 
0.035 
0.035
0.015 
— 
— 
H220PD+Z,H220PD+ZF 
0.08
0.50
0.70 
0.080 
0.025
0.015 
— 
— 
H260PD+Z,H260PD+ZF 
0.15
0.50
0.70 
0.100 
0.025
0.010 
— 
— 
H300LAD+Z,H300LAD+ZF 
0.10
0.50
1.00 
0.030 
0.025
0.015 
0.15
0.09 
H340LAD+Z(HSA340Z), 
H340LAD+ZF 
0.10
0.50
1.00 
0.030 
0.025
0.015 
0.15
0.09 
H380LAD+Z 
0.16
0.50
1.50 
0.030 
0.025
0.015 
0.15
0.09 
H420LAD+Z(HSA410Z) 
0.16
0.50
1.50 
0.030 
0.025
0.015 
0.15
0.09 
H180BD+Z,H180BD+ZF 
0.04
0.50
0.70 
0.060 
0.025
0.020 
— 
— 
H220BD+Z,H220BD+ZF 
0.06
0.50
0.70 
0.080 
0.025
0.020 
— 
— 
H260BD+Z,H260BD+ZF 
0.08
0.50
0.70 
0.100 
0.025
0.020 
— 
— 
H180YD+Z,H180YD+ZF 
0.01
0.10
0.70 
0.060 
0.025
0.020 
0.12
— 
H220YD+Z,H220YD+ZF 
0.01
0.10
0.90 
0.080 
0.025
0.020 
0.12
— 
冷
轧
基
板 
H260YD+Z,H260YD+ZF 
0.01
0.10
1.60 
0.100 
0.025
0.020 
0.12
— 
DD51D+Z(St01ZR,St02ZR) 
0.10
— 
0.50 
0.035 
0.035
— 
— 
— 
DD54D+Z(St06ZR) 
0.01
0.10
0.30 
0.025 
0.020
0.015 
0.10
— 
HR340LAD+Z(HSA340ZR) 
0.10
0.20
1.00 
0.030 
0.025
— 
— 
0.09 
热
轧
基
板 
HR420LAD+Z(HSA410ZR) 
0.12
0.20
1.00 
0.030 
0.025
— 
— 
0.09 
a 可以添加Nb，此时Nb 和Ti 的总含量≤0.20%。 
b  对于低合金高强度钢，钢中也可添加Ti 等合金元素，但是这些合金元素的总含量≤0.22%。 
 
4―61 


Q/BQB420-2003 
表9 
力  学  性  能 
镀层附着性 
断后伸长率  
 % 
不小于 
L0＝80mm   b=20mm 
下列公称厚度时  mm
下列镀层重量（g/m
2）时 
的弯心直径
c 
(a=板厚) 
牌  号 
屈服 
强度 
   MPa 
抗拉 
强度 
MPa 
n90 
 
不小于
r90 
 
不小于
≤0.7 
﹥0.7 
≤ 
140/140 
＞140/140
～ 
175/175 
＞ 
175/175
DC51D+Z(St01Z, 
St02Z,St03Z) 
DC51D+ZF 
— 
270～
500 
— 
— 
20 
22 
DC52D+Z(St04Z) 
DC52D+ZF 
140～
300 
270～
420 
— 
— 
24 
26 
DC53D+Z(St05Z) 
DC53D+ZF 
140～
260 
270～
380 
— 
— 
28 
30 
DC54D+Z(St06Z) 
1.6 
34 
36 
DC54D+ZF 
140～
220 
270～
350 
0.18 
1.4 
32 
34 
DC56D+Z(St07Z)
 a 
0.21 
1.9
  
38 
40 
DC56D+ZF
 a，b 
120～
180 
270～
350 
0.20 
1.7
  
36 
38 
0a 
1a 
2a 
a   当产品厚度大于1.5mm 时,r90最小规定值可降低0.2。 
b 当产品厚度不大于0.7mm 时,r90最小规定值可降低0.2，n90最小规定值可降低0.01。 
c   对于差厚镀层产品，厚镀层面作为弯曲试验的外表面。 
 
 
表10 
力学性能 
镀层附着性 
断后伸长率  % 
不小于 
L0＝80mm   b=20mm 
公称厚度  mm 
牌  号 
 
屈服强度 
MPa 
 
不小于 
 
抗拉强度 
MPa 
 
不小于 
≤0.7 
﹥0.7 
弯心直径 
(a=板厚) 
S220GD+Z,S220GD+ZF 
220 
300 
18 
20 
1a 
S250GD+Z,S250GD+ZF 
250 
330 
17 
19 
1a 
S280GD+Z(StE280-2Z) 
S280GD+ZF 
280 
360 
16 
18 
2a 
S320GD+Z,S320GD+ZF 
320 
390 
15 
17 
3a 
S350GD+Z(StE345-2Z) 
a 
S350GD+ZF  
a 
350 
420 
14 
16 
3a 
S550GD+Z,S550GD+ZF 
550 
560 
— 
3 
— 
a  公称厚度＞1.5mm 时，弯心直径为4a。 
 
 
 
4―62 


Q/BQB420-2003 
表11 
力  学  性  能 
镀层附着性 
断后伸长率
a  
 % 
不小于 
下列公称厚度（mm）时
的弯心直径
c 
(a=板厚) 
牌  号 
屈服强度 
MPa 
抗拉强度
MPa 
n90 
 
不小于
r90
a 
 
不小于
BH
b 
MPa
L0＝80mm   
b=20mm 
＜1.5 
1.5～3.0 
H220PD+Z 
H220PD+ZF 
220～320 
340～420
0.15 
1.3 
— 
32 
1a 
1a 
H260PD+Z 
H260PD+ZF 
260～340 
380～440
— 
— 
— 
28 
2a 
2a 
H300LAD+Z 
H300LAD+ZF 
300～380 
380～480
— 
— 
— 
23 
2a 
3a 
H340LAD+Z(HSA340Z) 
H340LAD+ZF 
340～420 
410～510
— 
— 
— 
21 
3a 
4a 
H380LAD+Z 
380～480 
440～560
— 
— 
— 
19 
3a 
4a 
H420LAD+Z(HSA410Z) 420～520 
470～590
— 
— 
— 
17 
3a 
4a 
H180YD+Z,H180YD+ZF 180～240 
340～400
0.18 
1.7 
— 
34 
0a 
0a 
H220YD+Z,H220YD+ZF 220～280 
340～410
0.17 
1.5 
— 
32 
1a 
1a 
H260YD+Z,H260YD+ZF 260～320 
380～440
0.16 
1.4 
— 
30 
2a 
2a 
H180BD+Z,H180BD+ZF 180～240 
300～360
0.16 
1.5 
30 
34 
0a 
0a 
H220BD+Z,H220BD+ZF 220～280 
340～400
0.15 
1.2 
30 
32 
1a 
1a 
H260BD+Z,H260BD+ZF 260～320 
360～440
— 
— 
30 
28 
2a 
2a 
a 对于合金化热镀锌产品，伸长率最小规定值可降低2%，r90可降低0.2。 
b BH 值指经2％预应变的试样放置在170℃±5℃温度下保持20 分钟，然后在室温下进行拉伸试验，测得的屈服强度对
该试样2％预应变时应力的增加值。BH 值会随储存时间的延长以及温度的升高而降低，因此建议用户尽快使用。 
c 当两面镀层重量之和大于180g/m
2时，弯心直径增加1a；对于差厚镀层产品，厚镀层面作为弯曲试验的外表面。 
 
表 12 
力  学  性  能 
镀层附着性 
牌号 
屈服强度 
MPa 
抗拉强度 
MPa 
断后伸长率  ％ 
(L0＝80mm   b=20mm) 
不小于 
弯心直径 
(a=板厚)  
DD51D+Z 
(St01ZR、St02ZR) 
－ 
270～500 
－ 
0a 
DD54D+Z (St06ZR) 
≤260 
≤360 
36 
0a 
HR340LAD+Z (HSA340ZR) 
≥340 
≥410 
18 
1a 
HR410LAD+Z (HSA410ZR) 
≥410 
≥480 
15 
1a 
 
4―63 


Q/BQB420-2003 
7.6 锌及锌铁合金镀层重量 
7.6.1 锌及锌铁合金镀层重量的可供范围如表13 的规定。 
7.6.2  钢板及钢带推荐的镀层重量及相应的镀层代号见表14 的规定。 
7.6.3  钢板及钢带的镀层重量应符合表15 的规定。 
   表 13                                     
下列镀层种类的镀层重量范围 
a    g/m
2 
（A/B） 
基板种类 
镀层形式 
适用的 
表面结构 
纯锌镀层 
锌铁合金镀层 
等厚 
Z、X、G、GX、N、R
40/40～225/225 
30/30～90/90 
冷轧基板 
差厚 
b 
N、R 
30～150(每面) 
－ 
热轧基板 
等厚 
Z、X、G、GX 
50/50～140/140   
－ 
a 50 g/m
2镀层重量约等于7.1μm。 
b  对于差厚镀层差厚比最大1：3。   
 
表14 
镀层形式 
镀层种类 
推荐的镀层重量   
g/m
2 
镀层代号 
ZF 
30/30 
30/30 
Z、ZF 
40/40 
50/50 
60/60 
70/70 
80/80 
90/90 
40/40 
50/50 
60/60 
70/70 
80/80 
90/90 
等厚
a 
Z 
100/100 
125/125 
140/140 
175/175 
225/225 
100/100 
125/125 
140/140 
175/175 
225/225 
差厚 
Z 
30/40 
40/60 
 40/100 
30/40 
40/60 
 40/100 
 
                                        表15 
镀层重量  g/m
2 
不小于 
镀层形式 
镀层种类 
镀层代号 
单面三点平均值 
单面单点值 
等厚镀层 
Z、ZF 
差厚镀层 
Z 
A/B
a 
A/B 
a 
(0.85×A)/(0.85×B) 
a  A、B 为钢板及钢带的公称镀层重量（g/m
2）。 
 
7.7 表面结构 
   钢板及钢带的表面结构按表16 的规定。 
4―64 


Q/BQB420-2003 
表16 
表面结构 
代号 
特      征 
用     途 
正常锌花   
Z 
镀锌后在通常条件下锌层冷凝而得的锌花。 
一般用途 
小锌花   
X 
通过对锌层的控制冷凝而形成的表面，呈现比正常
锌花小的细小锌花。 
用于正常锌花不能满足表面外观
要求的用途。 
光整锌花   
G 
光整小锌花 
GX 
经专门光整处理得到的表面结构。 
用于高表面质量要求的用途，如：
用作彩涂基板。 
零锌花   
N 
采用特定生产工艺使镀层表面无肉眼可见的锌花。
－ 
锌铁合金  
R 
无锌花，灰色，一般无光泽。 
适用于进一步涂漆。 
 
7.8  表面处理 
    钢板及钢带通常进行以下表面处理。 
7.8.1 铬酸钝化处理（L） 
铬酸钝化处理是为了防止产品在运输和贮存期间产生白锈而进行的化学处理。 
7.8.2 涂油处理（Y） 
涂油处理是为了防止产品在运输和贮存期间产生白锈。 
7.8.3 铬酸钝化加涂油处理（LY） 
铬酸钝化加涂油处理是为了进一步避免产生白锈在产品表面进行铬酸钝化后进一步进行
涂油处理。 
7.9  表面质量 
7.9.1 钢带按表面质量分为三级，如表17 所示。 
表 17 
级  别 
特              征 
FB（O3） 
允许有小腐蚀点、暗点、带痕、小的铬酸钝化处理缺陷及小锌粒。 
FC（O4） 
不得有腐蚀点，但在小范围内允许存在轻微压痕、划伤、锌流波痕、轻微的铬
酸钝化缺陷，另一面应至少保持FB 表面。 
FD（O5） 
较好的一面必须对缺欠进一步限制，即不能影响涂漆后的外观质量，并应有均
匀良好的镀层，另一面应至少保持FB 表面。 
 
7.9.2  不切边钢带边部允许存在微小锌层裂纹和白边。 
7.9.3  在连续生产过程中，钢带表面的局部缺陷不易发现和去除，因此，钢带允许带缺陷交货，
但有缺陷的部分不得超过每卷总长度的6％。 
 
7.10  拉伸应变痕 
对于牌号DC53D+Z、DC53D+ZF、DC54D+Z、DC54D+ZF、DC56D+Z、DC56D+ZF，保证在制造后6
个月内使用时不出现拉伸应变痕；对于牌号DC51D+Z、DC51D+ZF、DC52D+Z、DC52D+ZF、 H180BD+Z、
H180BD+ZF、H220BD+Z、H220BD+ZF、H260BD+Z、H260BD+ZF、H220PD+Z、H220PD+ZF、H260PD+Z、
H260PD+ZF，由于这些牌号的钢容易产生拉伸应变痕，建议用户尽快使用，如对拉伸应变痕有特
殊要求，应在订货时协商并在合同中注明。 
 
8 检验和试验 
8.1 钢板及钢带的外观用肉眼检查。 
8.2 钢板及钢带的尺寸、外形应用合适的测量工具测量。 
8.3 厚度测量部位为距边部不小于20mm 的任意点。 
4―65

File: 材料工程师/BQB420-2009热镀锌（发布稿）.pdf.md
# BQB420-2009热镀锌（发布稿）.pdf

宝山钢铁股份有限公司企业标准 
连续热镀锌/锌铁合金镀层钢板及钢带 
Q/BQB 420-2009 
代替Q/BQB 420-2003、BZJ 421-2005、BZJ 422-2007 
1  范围 
本标准规定了连续热镀锌/锌铁合金镀层钢板及钢带（以下简称钢板及钢带）的术语和定
义、分类和代号、尺寸、外形、重量、技术要求、检验和试验、包装、标志及检验文件等。 
本标准适用宝山钢铁股份有限公司生产的厚度为0.30mm～3.0mm的钢板及钢带，主要用
于制作汽车、建筑、家电等行业的内外覆盖件和结构件。 
2  规范性引用文件 
下列文件中的条款通过本标准的引用而成为本标准的条款。凡是注日期的引用文件，其随
后所有的修改单（不包括勘误的内容）或修订版均不适用于本标准，然而，鼓励根据本标
准达成协议的各方研究是否可使用这些文件的最新版本。凡是不注日期的引用文件，其最
新版本适用于本标准。 
GB/T 222-2006 
钢的成品化学成分允许偏差 
GB/T 228-2002 
金属材料  室温拉伸试验方法 
GB/T 1839-2008 
钢产品镀锌层质量试验方法 
GB/T 2975-1998 
钢及钢产品  力学性能试验取样位置及试样制备 
GB/T 4336-2002 
碳素钢和中低合金钢火花源原子发射光谱分析方法（常规法）
GB/T 5027-2007 
金属材料  薄板和薄带  塑性应变比（r 值）的测定 
GB/T 5028-2008 
金属材料  薄板和薄带  拉伸应变硬化指数（n 值）的测定 
GB/T 8170-2008 
数值修约规则与极限数值的表示和判定 
GB/T 20066-2006 
钢和铁  化学成分测定用试样的取样和制样方法 
GB/T 20123-2006 
钢铁  总碳硫含量的测定  高频感应炉燃烧后红外吸收法
(常规方法) 
GB/T 20125-2006 
低合金钢  多元素含量的测定  电感耦合等离子体原子发射
光谱法 
GB/T 20126-2006 
非合金钢  低碳含量的测定  第2 部分：感应炉(经预加热)
内燃烧后红外吸收法 
Q/BQB 400 
冷轧产品的包装、标志及检验文件 
3 术语和定义 
下列术语和定义适用于本标准。 
3.1 热镀纯锌镀层 hot-dip zinc coating（Z） 
热镀锌生产线上，将经过预处理的钢带浸入熔融锌液中所得到的镀层。熔融锌液中锌含量
应不小于99%。 
3.2 热镀锌铁合金镀层 hot-dip zinc-iron alloy coating（ZF） 
热镀锌生产线上，将经过预处理的钢带浸入熔融锌液中所得到的镀层。熔融锌液中锌含量
应不小于99%。随后，通过合金化处理工艺在整个镀层上形成锌铁合金层，合金镀层中铁
含量通常为7～15%。 
3.3 无间隙原子钢 interstitial free steels 
无间隙原子钢是在超低碳钢中加入适量的钛或铌，使钢中的碳、氮间隙原子完全被固定成
碳、氮化物，钢中没有间隙原子存在的一类钢。 
3.4 无间隙原子高强度钢 high strength interstitial free steels （Y） 
通过控制钢中的化学成分来改善钢的塑性应变比（r 值）和应变硬化指数（n 值）。由于钢
中元素的固溶强化和无间隙原子的微观结构，这种钢既具有高强度，又具有非常好的冷成
型性能，通常用来制作需要深冲压的复杂部件。 
3.5 烘烤硬化钢  bake hardening steels（B） 
在低碳钢或超低碳钢中保留一定量的固溶碳、氮原子，同时可通过添加磷、锰等固溶强化
元素来提高强度。加工成形后，在一定温度下烘烤后，由于时效硬化使钢的屈服强度进一
宝山钢铁股份有限公司         2009－01－08 发布               2009－06－30 前实施 
1 


Q/BQB 420-2009 
步升高。 
3.6 高强度低合金钢 high strength low alloy steels（LA） 
在低碳钢或超低碳钢中，通过单一或复合添加铌，钛，钒等微合金元素，形成碳氮化合物
粒子析出进行强化，同时，通过微合金元素的细化晶粒作用，以获得较高的强度。 
3.7 双相钢 dual phase steels（DP） 
钢的显微组织主要为铁素体和马氏体，马氏体组织以岛状弥散分布在铁素体基体上。双相
钢无时效，具有低的屈强比和较高的加工硬化指数以及烘烤硬化值，是结构类零件首选材
料之一。 
3.8 相变诱导塑性钢 transformation induced plasticity steels（TR） 
钢的显微组织为铁素体、贝氏体和残余奥氏体，其中，残余奥氏体的含量最少不低于5%。
在成形过程中，残余奥氏体可相变为马氏体组织，具有较高的加工硬化率、均匀伸长率和
抗拉强度。与同等抗拉强度的双相钢相比，具有更高的延伸率。 
3.9 复相钢 complex phase steels（CP） 
钢的显微组织主要为铁素体和（或）贝氏体组织。在铁素体和（或）贝氏体基体上，通常
分布少量的马氏体、残余奥氏体和珠光体组织。通过添加微合金元素Ti 或Nb，形成细化
晶粒或析出强化的效应。这种钢具有非常高的抗拉强度。与同等抗拉强度的双相钢相比，
其屈服强度明显要高很多。这种钢具有较高的能量吸收能力和较高的残余应变能力。 
3.10 拉伸应变痕 stretcher strain marks 
冷加工成形过程中，由于时效的原因，钢板或钢带出现不均匀变形，导致钢板或钢带发生
局部塑性变形，最终会在钢板或钢带表面呈现与拉伸方向成一定角度的一系列平行线状
的褶皱或不规则折线、不规则表面扭曲等有损表面外观质量的缺陷。 
3.11 镀层重量 coating mass 
即双面镀层重量之和，以每面镀层重量的形式分别表示，单位为克/平方米（g/m2）。 
4 分类和代号 
4.1 钢板及钢带按用途区分应符合表1 的规定。 
4.2  钢板及钢带按表面质量区分应符合表2 的规定。 
表  1 
牌  号 
特  点 
DC51D+Z, DC51D+ZF, DD51D+Z 
低碳钢 
DC52D+Z, DC52D+ZF 
DC53D+Z, DC53D+ZF 
低碳钢或无间隙原子钢 
DC54D+Z, DC54D+ZF, DD54D+Z 
DC56D+Z, DC56D+ZF 
DC57D+Z, DC57D+ZF 
无间隙原子钢 
S220GD+Z, S220GD+ZF 
S250GD+Z, S250GD+ZF 
S280GD+Z, S280GD+ZF 
S320GD+Z, S320GD+ZF 
S350GD+Z, S350GD+ZF 
S550GD+Z 
碳素结构钢或低合金钢 
HC180YD+Z, HC180YD+ZF 
(H180YD+Z, H180YD+ZF) 
HC220YD+Z, HC220YD+ZF 
(H220YD+Z, H220YD+ZF) 
B240P1D+ZF 
B260LYD+ZF 
HC260YD+Z, HC260YD+ZF 
(H260YD+Z, H260YD+ZF) 
无间隙原子高强度钢 
HC180BD+Z, HC180BD+ZF 
(H180BD+Z, H180BD+ZF) 
HC220BD+Z, HC220BD+ZF 
(H220BD+Z, H220BD+ZF) 
HC260BD+Z, HC260BD+ZF 
(H260BD+Z, H260BD+ZF) 
HC300BD+Z,HC300BD+ZF 
烘烤硬化钢 
2 


Q/BQB 420-2009 
表  1（续） 
牌  号 
特  点 
HC260LAD+Z, HC260LAD+ZF 
(H260LAD+Z, H260LAD+ZF) 
HC300LAD+Z, HC300LAD+ZF 
(H300LAD+Z, H300LAD+ZF) 
HC340LAD+Z(H340LAD+Z) 
HC340LAD+ZF(H340LAD+ZF) 
HD340LAD+Z(HR340LAD+Z) 
HC380LAD+Z(H380LAD+Z), HC380LAD+ZF 
HC420LAD+Z(H420LAD+Z), HC420LAD+ZF 
HD410LAD+Z(HR410LAD+Z) 
低合金高强度钢 
HC250/450DPD+Z,HC250/450DPD+ZF 
HC300/500DPD+Z,HC300/500DPD+ZF 
HC280/590DPD+Z, HC280/590DPD+ZF 
HC340/590DPD+Z, HC340/590DPD+ZF 
B340/590DPD+Z, B340/590DPD+ZF 
HC420/780DPD+Z, HC420/780DPD+ZF 
HC550/980DPD+Z 
双相钢 
HC380/590TRD+Z, HC380/590TRD+ZF 
HC400/690TRD+Z, HC400/690TRD+ZF 
HC420/780TRD+Z, HC420/780TRD+ZF 
相变诱导塑性钢 
HC350/600CPD+Z, HC350/600CPD+ZF  
HC500/780CPD+Z, HC500/780CPD+ZF 
HC700/980CPD+Z, HC700/980CPD+ZF  
HD620/750CPD+Z, HD620/750CPD+ZF 
HD680/780CPD+Z, HD680/780CPD+ZF 
HD720/950CPD+Z, HD720/950CPD+ZF 
复相钢 
注：新版标准中原H 系列牌号整体调整为HC 系列牌号和HD 系列牌号，其中，C 代表冷轧基板，D 代表
热轧基板；括号中的牌号可使用到2012 年年底。 
表  2 
级  别 
代  号 
较高级的精整表面 
FB 
高级的精整表面 
FC 
超高级的精整表面 
FD 
4.3  钢板及钢带按镀层种类、镀层重量表示方法、表面结构、表面处理区分应符合表3
规定。 
表  3 
分类项目 
类别 
代号
纯锌镀层 
Z 
镀层种类 
锌铁合金镀层 
ZF 
等厚镀层  A (g/m2)/B (g/m2 )  (A=B) 
镀层重量表
示方法a, b
差厚镀层  A (g/m2)/B (g/m2)   (A≠B) 
A/B
小锌花 
X 
纯锌镀层(Z) 
零锌花 
M 
表面结构 
锌铁合金镀层(ZF) 
锌铁合金 
R 
铬酸钝化 
C 
铬酸钝化+涂油 
CO
无铬钝化 
C5 
无铬钝化+涂油 
CO5
无铬耐指纹 
N5 
自润滑 
SL 
涂油 
O 
表面处理 
不处理 
U 
a  A为钢带的外表面镀层重量或钢板的上表面镀层重量，单位为g/m2；B为钢带的内表面镀层重量或钢板
的下表面镀层重量，单位为g/m2。 
b 经供需双方协商，等厚镀层代号可以双面重量之和表示。例如Z250，ZF90 等。 
3 


Q/BQB 420-2009 
5 订货所需信息 
5.1 订货时用户需提供下列信息： 
a) 
产品名称（钢板或钢带）； 
b) 
本产品标准号； 
c) 
牌号； 
d) 
镀层种类及镀层重量； 
e) 
尺寸及其精度（包括厚度、宽度、长度、钢带内径等）； 
f) 
不平度精度； 
g) 
表面结构； 
h) 表面处理； 
i) 
表面质量； 
j) 
重量； 
k) 
包装方式； 
l) 
其他。 
5.2 如订货合同中未注明尺寸及不平度精度、表面处理种类、表面结构、表面质量及包装
方式的具体要求，则以尺寸普通精度及不平度普通精度、表面处理O、表面质量FB 及供
方指定的表面结构、包装方式供货。 
6 尺寸、外形、重量及允许偏差 
6.1 尺寸 
6.1.1 钢板及钢带的公称尺寸范围应符合表4 规定。 
表  4                        单位：mm 
项目 
公称尺寸 
厚度 
0.30～3.0 
钢带 
700～1830 
宽度 
纵切钢带 
450～900 
长度 
钢板 
1000～6000 
钢带（卷）内径 
610/508 
6.1.2 钢板及钢带的公称厚度指基板厚度和镀层厚度之和。 
6.2 钢板及钢带的尺寸和外形允许偏差应符合附录A（规范性附录）的规定。 
6.3 钢板通常按理论重量交货，也可按实际重量交货。钢板理论重量的计算方法应符合附
录B（规范性附录）的规定。钢带通常按实际重量交货。 
7 技术要求 
7.1  化学成分 
钢的化学成分（熔炼分析）规定值应符合附录C（规范性附录）的规定。钢板及钢带的成
品化学成分允许偏差应符合GB/T222 的规定。如需方对化学成分有特殊要求，应在订货
时协商。 
7.2 冶炼方法 
钢板及钢带所用的钢采用氧气转炉冶炼。 
7.3 交货状态 
通常情况下，钢板及钢带经热镀加拉矫，或热镀加平整（或光整）后交货。 
7.4 力学性能 
7.4.1 钢板及钢带的力学性能应分别符合表5～表13 的规定。拉伸试样为带镀层的试样。 
7.4.2 由于时效的影响，钢板及钢带的力学性能会随着储存时间的延长而变差，如屈服强
度和抗拉强度的上升，断后伸长率的下降，成形性能变差、出现拉伸应变痕等，建议用户
尽早使用。 
7.4.3 对于表5 中牌号为DC51D+Z、DC51D+ZF、DD51D+Z、DC52D+ZF 的钢板及
钢带，应保证在制造后1 个月内，钢板及钢带的力学性能符合表5 的规定；对于表5 中其
他牌号的钢板及钢带，应保证在制造后6 个月内，钢板及钢带的力学性能符合表5 的规定。 
7.4.4 对于表9 中的烘烤硬化钢钢板及钢带，应保证在产品制造后3 个月内，钢板及钢带
的力学性能符合表9 的规定。 
7.4.5 对于表7、表8 和表10 中相应牌号的钢板及钢带，应保证在制造后6 个月内，钢
板及钢带的力学性能符合相应表中的规定。 
4 


Q/BQB 420-2009 
7.4.6 力学性能的时效要求不适用于表6、表11、表12 和表13 中规定牌号的钢板及钢
带。 
7.5 拉伸应变痕 
7.5.1 拉伸应变痕的要求仅适用于表面质量级别为FC 和FD 的钢板及钢带。 
7.5.2 拉伸应变痕的要求不适用于表5 中牌号为DC51D+Z、DC51D+ZF、DD51D+Z
和DC52D+Z、DC52D+ZF 的钢板及钢带。对于表5 中其他牌号的钢板及钢带，应保证
在制造后6 个月内使用时不出现拉伸应变痕。 
7.5.3 对于表9 中的烘烤硬化钢钢板及钢带，应保证在制造后3 个月内使用时不出现拉伸
应变痕； 
7.5.4 对于表7、表8 和表10 中规定牌号的钢板及钢带，应保证在制造后6 个月内使用
时不出现拉伸应变痕。 
7.5.5 拉伸应变痕的要求不适用于表6、表11、表12 和表13 中规定牌号的钢板及钢带。 
7.5.6 如对拉伸应变痕有其他特殊要求，应在订货时协商并在合同中注明。 
7.6  镀层粘附性 
镀层粘附性应采用适当的试验方法进行试验，除非另行规定，试验方法由供方选择。 
表  5 
拉伸试验a, b, c 
牌号 
屈服强度 
MPa 
抗拉强度 
MPa 
断后伸长率 
A80mm 
% 
不小于 
r90
不小于 
n90
不小于
DC51D+Z，DC51D+ZF 
- 
270～500
22 
- 
- 
DD51D+Z 
- 
270～500
- 
- 
- 
DC52D+Z，DC52D+ZF 
140～300 
270～420
26 
- 
- 
DC53D+Z，DC53D+ZF 
140～260 
270～380
30 
- 
- 
DC54D+Z 
36 
1.6 
0.18 
DC54D+ZF 
120～220 
260～350
34 
1.4 
0.18 
DD54D+Z 
≤260 
≤360 
36 
- 
- 
DC56D+Z 
39 
1.9d 
0.21 
DC56D+ZF 
120～180 
260～350
37 
1.7 d, e 
0.20 e
DC57D+Z 
41 
2.1 d 
0.22 
DC57D+ZF 
120～170 
260～350
39 
1.9 d, e 
0.21 e
a  无明显屈服时采用RP0.2，否则采用ReL。 
b  试样为GB/T 228 中的P6 试样，试样方向为横向。 
c  当产品公称厚度大于0.50mm，但小于等于0.70mm 时，断后伸长率允许下降2%；当产品公称厚度不
大于0.50mm 时，断后伸长率允许下降4%。 
d 当产品公称厚度大于1.5mm，r90允许下降0.2。 
e  当产品公称厚度小于等于0.70mm时，r90允许下降0.2；n90允许下降0.01。 
表  6 
拉伸试验a, b, c ,d 
牌号 
屈服强度 
MPa 
不小于 
抗拉强度 
MPa 
不小于 
断后伸长率 
A80mm
% 
不小于 
S220GD+Z, S220GD+ZF 
220 
300 
20 
S250GD+Z, S250GD+ZF 
250 
330 
19 
S280GD+Z, S280GD+ZF 
280 
360 
18 
S320GD+Z, S320GD+ZF 
320 
390 
17 
S350GD+Z, S350GD+ZF 
350 
420 
16 
S550GD+Z e 
550 
550 
- 
a  无明显屈服时采用RP0.2，否则采用ReH。 
b  除S550GD+Z 外，其他牌号的抗拉强度可要求140MPa 的范围值。 
c  试样为GB/T 228 中的P6 试样，试样方向为纵向。 
d  当产品公称厚度大于0.50mm，但不大于0.70mm 时，断后伸长率允许下降2%；当产品公称厚度不
大于0.50mm 时，断后伸长率允许下降4%。 
e 对于牌号为S550GD+Z 的产品，当产品的厚度不大于0.70mm 时，由于厚度减薄效应，导致伸长率过
低，无法测得到屈服强度。此时，屈服强度用抗拉强度代替。 
5 


Q/BQB 420-2009 
表  7 
拉伸试验a, b, c 
牌号 
屈服强度 
MPa 
抗拉强度 
MPa 
断后伸长率 
A80mm 
% 
不小于 
r90d 
不小于 
n90
不小于
HC180YD+Z(H180YD+Z) 
34 
1.7 
0.18 
HC180YD+ZF(H180YD+ZF)
180～240 
340～400 
32 
1.5 
0.18 
HC220YD+Z(H220YD+Z) 
32 
1.5 
0.17 
HC220YD+ZF(H220YD+ZF)
220～280 
340～410 
30 
1.3 
0.17 
HC260YD+Z(H260YD+Z) 
30 
1.4 
0.16 
HC260YD+ZF(H260YD+ZF)
260～320 
380～440 
28 
1.2 
0.16 
a  无明显屈服时采用RP0.2，否则采用ReL。 
b  试样为GB/T 228 中的P6 试样，试样方向为横向。 
c  当产品公称厚度大于0.50mm，但小于等于0.70mm 时，断后伸长率允许下降2%；当产品公称厚度不
大于0.50mm 时，断后伸长率允许下降4%。 
d 当产品公称厚度大于1.5mm，r90允许下降0.2。 
表  8 
拉伸试验a, b 
牌号 
屈服强度 
MPa 
抗拉强度 
MPa 
不小于 
断后伸长率 
 (Lo＝50mm , b=25mm)  
% 
不小于 
rm c, d 
不小于 
B260LYD+ZF 
260~390 
440 
27 
- 
B240P1D+ZF 
240~360 
440 
28 
1.1 
a  无明显屈服时采用RP0.2，否则采用ReL。 
b  试样为GB/T 228 中的P14 试样，试样方向为横向。 
c   rm＝(r90+2r45+r0)⁄4。 
d 当产品公称厚度大于1.5mm，rm允许下降0.2。 
表  9 
拉伸试验a, b, c 
牌号 
屈服强度 
MPa 
抗拉强度
MPa 
断后伸长率 
A80mm
% 
不小于 
r90
不小于
n90
不小于
烘烤硬化值 
（BH2） 
MPa 
不小于 
HC180BD+Z 
(H180BD+Z) 
34 
1.5 
0.16
30 
HC180BD+ZF 
(H180BD+ZF) 
180～240 
300～360
32 
1.3 
0.16
30 
HC220BD+Z 
(H220BD+Z) 
32 
1.2 
0.15
30 
HC220BD+ZF 
(H220BD+ZF) 
220～280 
340～400
30 
1.0 
0.15
30 
HC260BD+Z 
(H260BD+Z) 
28 
- 
- 
30 
HC260BD+ZF 
(H260BD+ZF) 
260～320 
360～440
26 
- 
- 
30 
HC300BD+Z 
26 
- 
- 
30 
HC300BD+ZF 
300～360 
400～480
24 
- 
- 
30 
a  无明显屈服时采用RP0.2，否则采用ReL。 
b  试样为GB/T 228 中的P6 试样，试样方向为横向。 
c  当产品公称厚度大于0.50mm，但小于等于0.70mm 时，断后伸长率允许下降2%；当产品公称厚度不
大于0.50mm 时，断后伸长率允许下降4%。 
6 


Q/BQB 420-2009 
表  10 
拉伸试验a, b, c 
牌号 
屈服强度 
MPa 
抗拉强度 
MPa 
断后伸长率 
A80mm 
% 
不小于 
HC260LAD+Z(H260LAD+Z) 
26 
HC260LAD+ZF(H260LAD+ZF) 
260～330 
350～430 
24 
HC300LAD+Z(H300LAD+Z) 
23 
HC300LAD+ZF(H300LAD+ZF) 
300～380 
380～480 
21 
HC340LAD+Z(H340LAD+Z) 
21 
HC340LAD+ZF(H340LAD+ZF) 
340～420 
410～510 
19 
HD340LAD+Z(HR340LAD+Z) 
≥340 
≥410 
18 
HC380LAD+Z(H380LAD+Z) 
19 
HC380LAD+ZF 
380～480 
440～560 
17 
HC420LAD+Z(H420LAD+Z) 
17 
HC420LAD+ZF 
420～520 
470～590 
15 
HD410LAD+Z(HR410LAD+Z) 
≥410 
≥480 
15 
a  无明显屈服时采用RP0.2，否则采用ReL。 
b  试样为GB/T 228 中的P6 试样，试样方向为横向。 
c  当产品公称厚度大于0.50mm，但小于等于0.70mm 时，断后伸长率允许下降2%；当产品公称厚度不
大于0.50mm 时，断后伸长率允许下降4%。 
表  11 
拉伸试验a, b, c 
断后伸长率 
% 
不小于 
牌号 
屈服强度 
MPa 
抗拉强度 
MPa 
不小于 
A80mm
(Lo＝50mm , b=25mm) 
n90 
不小于
HC250/450DPD+Z c 
27 
- 
0.16 
HC250/450DPD+ZF c 
250～340
450 
25 
- 
0.16 
HC300/500DPD+Z c 
24 
- 
0.15 
HC300/500DPD+ZF c 
290～370
500 
22 
- 
0.15 
HC280/590DPD+Z c 
19 
- 
HC280/590DPD+ZF c 
280～450
590 
17 
- 
0．14
HC340/590DPD+Z c 
- 
B340/590DPD+Z d 
17 
18 
0.14 
HC340/590DPD+ZF c 
- 
B340/590DPD+ZF d 
340～500
590 
15 
16 
0.14 
HC420/780DPD+Z c 
14 
- 
- 
HC420/780DPD+ZF c 
420～550
780 
12 
- 
- 
HC500/780DPD+Z c 
10 
- 
- 
HC500/780DPD+ZF c 
500～650
780 
8 
- 
- 
HC550/980DPD+Z c 
550～730
980 
7 
- 
- 
a 无明显屈服时采用RP0.2，否则采用ReL。 
b 当产品公称厚度大于0.50mm，但小于等于0.70mm 时，断后伸长率允许下降2%；当产品公称厚度不
大于0.50mm 时，断后伸长率允许下降4%。 
c 试样为GB/T 228 中的P6 试样，试样方向为横向。如用户要求采用GB/T228 中的P14 试样，断后伸
长率的规定值应不小于表列相应规定值的110%。 
d 试样为GB/T 228 中的P6 试样或P14 试样，试样方向为横向。通常情况下只提供其中1 个试样的拉伸
性能。 
 
7 


Q/BQB 420-2009 
表  12 
拉伸试验a, b, c 
牌号 
屈服强度 
MPa 
抗拉强度 
MPa 
不小于 
断后伸长率 
A80mm
% 
不小于 
n90 
不小于 
HC380/590TRD+Z 
26 
HC380/590TRD+ZF 
380～480 
590 
24 
0.20 
HC400/690TRD+Z 
24 
HC400/690TRD+ZF 
400～510 
690 
22 
0.19 
HC420/780TRD+Z 
22 
HC420/780TRD+ZF 
420～560 
780 
20 
0.18 
a：无明显屈服时采用RP0.2，否则采用ReL。 
b：试样为GB/T 228 中的P6 试样，试样方向为横向。如用户要求采用GB/T228 中的P14 试样，断后
伸长率的规定值应不小于表列相应规定值的110%。 
c 当产品公称厚度大于0.50mm，但小于等于0.70mm 时，断后伸长率允许下降2%；当产品公称厚度不
大于0.50mm 时，断后伸长率允许下降4%。 
表  13 
拉伸试验a, b, c 
牌号 
屈服强度 
MPa 
抗拉强度 
MPa 
不小于 
断后伸长率 
A80mm % 
不小于 
HC350/600CPD+Z 
16 
HC350/600CPD+ZF 
350～500 
600 
14 
HC500/780CPD+Z 
10 
HC500/780CPD+ZF 
500～700 
780 
8 
HC700/980CPD+Z 
7 
HC700/980CPD+ZF 
700～900 
980 
5 
HD620/750CPD+Z 
10 
HD620/750CPD+ZF 
620～750 
750 
8 
HD680/780CPD+Z 
10 
HD680/780CPD+ZF 
680～830 
780 
8 
HD720/950CPD+Z 
9 
HD720/950CPD+ZF 
720～920 
950 
7 
a：无明显屈服时采用RP0.2，否则采用ReL。 
b：试样为GB/T 228 中的P6 试样，试样方向为横向。如用户要求采用GB/T228 中的P14 试样，断后
伸长率的规定值应不小于表列相应规定值的110%。 
c 当产品公称厚度大于0.50mm，但小于等于0.70mm 时，断后伸长率允许下降2%；当产品公称厚度不
大于0.50mm 时，断后伸长率允许下降4%。 
7.7 镀层重量 
7.7.1 可供的镀层重量的可供范围应符合表14 的规定。 
7.7.2  推荐的镀层重量及相应的镀层代号应符合表15 的规定。 
7.7.3  钢板及钢带的镀层重量应符合表16 的规定。 
表  14 
下列镀层种类的镀层重量范围 a    g/m2 
（A/B） 
镀层形式 
适用的 
表面结构 
纯锌镀层(Z) 
锌铁合金镀层(ZF) 
等厚 
X、M、R 
30/30～225/225 
30/30～90/90 
差厚 b 
X、M 
30～150(每面) 
－ 
a 50 g/m2 镀层（纯锌和锌铁合金）重量约等于7.1μm。 
b  对于差厚镀层，差厚比最大1：3。   
 
 
 
 
 
8 


Q/BQB 420-2009 
表  15 
镀层种类 
镀层形式 
推荐的镀层重量  g/m2 
镀层代号 
Z 
等厚 
40/40 
50/50 
70/70 
100/100 
125/125 
140/140 
175/175 
225/225 
40/40 
50/50 
70/70 
100/100 
125/125 
140/140 
175/175 
225/225 
ZF 
等厚 
30/30 
45/45 
50/50 
60/60 
30/30 
45/45 
50/50 
60/60 
Z 
差厚 
50/100 
70/140 
50/100 
70/140 
表  16 
镀层重量  g/m2 
不小于 
镀层种类 
镀层形式 
镀层代号 
单面三点平均值 
单面单点值 
Z、ZF 
等厚镀层 
Z 
差厚镀层 
A/B a 
A/B a 
(0.85×A)/(0.85×B) 
a  A、B 为钢板及钢带的公称镀层重量(g/m2)。 
7.8 表面结构 
钢板及钢带的镀层表面结构应符合表17 的规定。 
 
表  17 
镀层种
类 
表面结构
代
号 
特      征 
小锌花 
X 
锌层在自然条件下凝固，并通过适当控制得到的肉眼可见的细小锌花结
构。该表面结构一般进行光整处理。 
Z 
零锌花 
M 
锌层在自然条件下凝固，通过特殊控制得到的肉眼不可见的细小锌花结
构。该表面结构一般经过平整处理。 
ZF 
锌铁合金
R 
通过对纯锌镀层的热处理后获得的镀层表面结构，该表面结构通常灰色
无光。 
7.9  表面处理 
钢板及钢带通常进行以下表面处理。 
7.9.1 铬酸钝化（C）和无铬钝化（C5） 
该表面处理可减少产品在运输和储存期间表面产生白锈。无铬钝化处理时，对钝化膜中有
害人体健康的六价铬物质进行限制。 
7.9.2 铬酸钝化＋涂油（CO）和无铬钝化＋涂油（CO5） 
该表面处理可进一步减少产品在运输和储存期间表面产生白锈。无铬钝化处理时，对钝化
膜中有害人体健康的六价铬物质进行限制。 
7.9.3 无铬耐指纹（N5） 
该表面处理可减少产品在运输和储存期间表面产生白锈，同时耐指纹膜可以提高电子或电
气产品表面的耐汗渍玷污性。无铬耐指纹膜对有害人体健康的六价铬物质进行限制。 
7.9.4 自润滑（SL） 
该表面处理可减少产品在运输和储存期间表面产生白锈，同时自润滑膜可较好改善钢板的
成型性能。 
7.9.5  涂油（O） 
该表面处理可减少产品在运输和储存期间表面产生白锈，所涂的防锈油一般不作为后续加
工用的轧制油和冲压润滑油。 
7.9.6 不处理（U） 
该表面处理仅适用于需方在订货期间明确提出不进行表面处理的情况，并需在合同中注明。
这种情况下，钢板及钢带在运输和储存期间表面较易产生白锈，用户在选用时应慎重考虑。 
 
9 


Q/BQB 420-2009 
7.10  表面质量 
7.10.1 钢板及钢带按表面质量区分应符合表18 的规定。 
表  18 
级  别 
特  征 
FB 
允许有小腐蚀点、暗点、带痕、小的化学钝化处理缺陷及小锌粒。 
FC 
不得有腐蚀点，但在小范围内允许存在轻微压痕、划伤、锌流波痕、轻微的表面钝
化缺陷，另一面应至少保持FB 表面。 
FD 
较好的一面必须对缺欠进一步限制，即不能影响涂漆后的外观质量，并应有均匀良
好的镀层，另一面应至少保持FB 表面。 
7.10.2  不切边钢带边部允许存在微小锌层裂纹和白边。 
7.10.3  在连续生产过程中，钢带表面的局部缺陷不易发现和去除，因此，钢带允许带缺
陷交货，但有缺陷的部分不得超过每卷总长度的6％。 
8 检验和试验 
8.1 钢板及钢带的外观用肉眼检查。 
8.2 钢板及钢带的尺寸、外形应用合适的测量工具测量。厚度测量部位为距边部不小于
20mm 的任意点。 
8.3 r 值是在15％应变时计算得到的，均匀延伸小于15％时，按均匀延伸结束时的应变
值进行计算。n 值是在10％～20％应变范围内计算得到的，均匀延伸小于20％时，计算
的应变范围为10％至均匀延伸结束。 
8.4 钢板及钢带应按批检验，每个检验批由不大于30 吨的同牌号、同一锌层重量、同规
格、同表面结构和表面处理的钢材组成。 
8.5 每批钢板及钢带的检验项目、试样数量、取样方法和试验方法应符合表19 的规定。 
表  19 
检验项目 
试样数量
（个） 
取样方法 
试验方法 
取样位置 
化学分析 
1/炉 
GB/T 
20066 
GB/T 223、GB/T 4336、
GB/T20123、GB/T20125、
GB/T20126 
- 
拉伸试验 
1/批 
GB/T 228 
试样位置距边部应
不小于50mm 
塑性应变比(r 值) 
1 或3/批 
GB/T 5027 
- 
应变硬化指数(n 值) 
1/批 
GB/T 5028 
- 
BH2值 
1/批 
附录D 
- 
GB/T 2975
按图1,单个试样的
面积不小于
5000mm2 
镀层重量 
1 组3 个/批 
GB/T 1839 
轧
制
方
向
 
图1 镀层重量试样的取样位置，b 为钢板或钢带的宽度，单位为mm。 
 
8.6 如有某一项试验结果不符合标准要求，则从同一批中再任取双倍数量的试样进行该不
合格项目的复验。复验结果（包括该项目试验所要求的所有指标）合格，则整批合格。复
验结果（包括该项目试验所要求的所有指标）即使有一个指标不合格，则复验不合格。如
50 
50 
50 
50
50
b/2
b
10
