Repository: kujaxr/obsidian-vault

File: 材料工程师/BQB425-2009热镀铝锌（发布稿）.pdf.md
# BQB425-2009热镀铝锌（发布稿）.pdf

宝山钢铁股份有限公司企业标准 
连续热镀铝锌合金镀层钢板及钢带 
Q/BQB 425-2009 
代替Q/BQB425-2005 
1 范围 
本标准规定了连续热浸镀铝锌合金钢板及钢带的术语和定义、分类和代号、尺寸、外形、技
术要求、检验和试验、包装、标志及检验文件等。 
本标准适用于宝山钢铁股份有限公司生产的厚度为0.22mm～2.0mm 的连续热镀铝锌合
金镀层钢板及钢带，以下简称钢板及钢带。 
2 规范性引用文件 
下列文件中的条款通过本标准的引用而成为本标准的条款。凡是注日期的引用文件，其随后
所有的修改单（不包括勘误的内容）或修订版均不适用于本标准，然而，鼓励根据本标准达
成协议的各方研究是否可使用这些文件的最新版本。凡是不注日期的引用文件，其最新版本
适用于本标准。 
GB/T 222-2006 
钢的成品化学成分允许偏差 
GB/T 223 
钢铁及合金化学分析方法  
GB/T 228-2002 
金属材料  室温拉伸试验 
GB/T 232-1999 
金属材料  弯曲试验方法 
GB/T 1839-2008 
钢产品镀锌层质量试验方法 
GB/T 2975-1998 
钢及钢产品  力学性能试验取样位置及试样制备 
GB/T 4336-2002 
碳素钢和中低合金钢  火花源原子发射光谱分析方法（常规法）
GB/T 8170-2008 
数值修约规则与极限数值的表示和判定 
GB/T 20066-2006 
钢和铁  化学成分测定用试样的取样和制样方法 
GB/T 20123-2006 
钢铁  总碳硫含量的测定  高频感应炉燃烧后红外吸收法（常
规方法） 
GB/T 20125-2006 
低合金钢  多元素含量的测定  电感耦合等离子体原子发射光
谱法 
GB/T 20126-2006 
非合金钢  低碳含量的测定  第2 部分：感应炉（经预加热）
内燃烧后红外吸收法 
Q/BQB 400 
冷轧产品的包装、标志及检验文件 
Q/BQB 401 
冷连轧钢板及钢带的尺寸、外形、重量及允许偏差 
3 术语和定义 
3.1 热镀铝锌合金镀层 hot-dip aluminum-zinc alloy coating 
连续热镀铝锌生产线生产的、由铝锌合金组成的镀层，镀层中铝的质量百分数约为55％，
硅的质量百分数约为1.6％，其余成分为锌。 
3.2 拉伸应变痕 stretcher strain marks 
冷加工成形过程中，由于时效的原因，钢板或钢带出现不均匀变形，导致钢板或钢带发生局
部塑性变形，最终会在钢板或钢带表面呈现与拉伸方向成一定角度的一系列平行线状的
褶皱或不规则折线、不规则表面扭曲等有损表面外观质量的缺陷。 
4 分类和代号 
4.1 钢板及钢带按用途分类应符合表1 的规定。 
宝山钢铁股份有限公司          2009－01－08 发布              2009－06－30 前实施 
1 


Q/BQB 425-2009 
表  1 
牌号 
用途 
DC51D+AZ 
DC52D+AZ 
DC53D+AZ 
DC54D+AZ 
冷成形用 
S250GD+AZ 
S300GD+AZ 
S350GD+AZ 
S550GD+AZ 
结构用 
4.2 钢板及钢带按表面质量区分应符合表2 的规定。 
表  2 
表面质量级别 
代号 
较高级的精整表面 
FB 
高级的精整表面 
FC 
4.3 镀层重量的表示方法示例如下： 
钢板：上表面镀层重量/下表面镀层重量，例如：50/50，单位为g/m2。 
钢带：外表面镀层重量/内表面镀层重量，例如：60/60，单位为g/m2。 
4.4 镀层种类、表面结构、表面处理的分类和代号应符合表3 的规定。 
表  3 
项目 
分类 
代号 
镀层种类 
铝锌合金镀层 
AZ 
镀层表面结构 
正常锌花 
- 
铬酸钝化 
C 
无铬钝化 
C5 
铬酸钝化+涂油 
CO 
无铬钝化+涂油 
CO5 
普通耐指纹 
N 
无铬耐指纹 
N5 
涂油 
O 
表面处理 
不处理 
U 
5  订货所需信息 
5.1 订货时用户需提供下列信息： 
a) 
产品名称（钢板或钢带） 
b) 
本产品标准号 
c) 
牌号 
d) 
尺寸及其精度(包括厚度、宽度、长度、钢带内径等)  
e) 
不平度精度 
f) 
镀层重量 
g) 
表面处理 
h) 表面质量 
i) 
重量 
j) 
包装方式 
k) 
其他 
5.2 如订货合同中未注明尺寸及不平度精度、表面质量级别、表面结构、表面处理及包装方
式，则以尺寸为普通精度、不平度为普通精度、表面质量级别为FB、表面处理为耐指纹，
并按供方提供的包装方式供货。 
6 尺寸、外形、重量及允许偏差 
6.1 钢板及钢带的公称尺寸应符合表4 的规定。 
2 


Q/BQB 425-2009 
表  4                         单位：mm 
公称厚度 
宽度 
钢板长度 
钢带内径 
0.22～2.0 
700～1300 
1000～6000 
508 
6.2 钢板及钢带的公称厚度指基板厚度和镀层厚度之和。 
6.3 钢板及钢带的尺寸允许偏差应符合附录A（规范性附录）的规定。 
6.4 钢板通常按理论重量交货，也可按实际重量交货；理论重量计算方法应符合附录B（规
范性附录）的规定。钢带通常按实际重量交货。 
7 技术要求 
7.1 化学成分 
7.1.1 钢的化学成分应符合表5 的规定。 
7.1.2 钢板及钢带的成品化学成分允许偏差应符合GB/T 222 的规定。 
表  5 
化学成分（熔炼分析）   %  （质量分数）  不大于 
牌  号 
C 
Si 
Mn 
P 
S 
Ti 
DC51D+AZ 
DC52D+AZ 
DC53D+AZ 
DC54D+AZ 
0.12 
0.50 
0.60 
0.10 
0.045 
0.30 
S250GD+AZ 
S300GD+AZ 
S350GD+AZ 
S550GD+AZ 
0.20 
0.60 
1.70 
0.10 
0.045 
- 
7.2 冶炼方法 
钢板及钢带所用的钢采用氧气转炉冶炼。 
7.3 交货状态 
通常情况下，钢板及钢带经热镀(退火)或热镀(退火)加平整后交货。 
7.4 力学性能 
7.4.1 钢板及钢带的力学性能应符合表6 和表7 的规定。除非另行规定，拉伸试样为带镀
层试样。 
7.4.2 由于时效的影响，钢板及钢带的力学性能会随着储存时间的延长而变差，如屈服强度
和抗拉强度的上升，断后伸长率的下降，成形性能变差等，建议用户尽早使用。 
7.4.3 对于表6 中牌号为DC51D+AZ 和DC52D+AZ 的钢板及钢带，应保证在制造后1
个月内，其力学性能符合表6 的规定。对于表6 中其他牌号的钢板及钢带，应保证在制造
后6 个月内，其力学性能符合表6 的规定。 
7.4.4 对表7 中规定牌号的钢板及钢带，其力学性能的时效不作规定。 
7.5 拉伸应变痕 
7.5.1 拉伸应变痕的要求仅适用于表面质量级别为FC 的钢板及钢带。 
7.5.2 拉伸应变痕的要求不适用于表6 中牌号为DC51D+AZ 和DC52D+AZ 的钢板及钢
带；对于表6 中其他牌号的钢板及钢带，应保证其在制造后6 个月内使用时不出现拉伸应
变痕。 
7.5.3 拉伸应变痕的要求不适用于表7 中规定牌号的钢板及钢带。 
7.6  镀层粘附性 
镀层粘附性应采用适当的试验方法进行试验，除非另行规定，试验方法由供方选择。 
 
3 


Q/BQB 425-2009 
表  6 
拉伸试验a, b, c
牌号 
屈服强度 
MPa  
抗拉强度 
MPa 
断后伸长率 
% 
A80mm
不小于 
DC51D+AZ 
- 
270～500 
22 
DC52D+AZ 
140～300 
270～420 
26 
DC53D+AZ 
140～260 
270～380 
30 
DC54D+AZ 
120～220 
260～350 
36 
a当屈服现象不明显时采用RP0.2，否则采用ReL。 
b拉伸试验试样为GB/T 228 中的P6 试样，试样方向为横向样。 
C当产品公称厚度大于0.50mm，但小于等于0.70mm时，断后伸长率允许下降2 个单位；当产品公称厚
度不大于0.50mm时，断后伸长率允许下降4 个单位。 
表  7 
拉伸试验a, b, c
断后伸长率 
% 
不小于 
牌号 
屈服强度 
MPa 
不小于 
抗拉强度 
MPa 
不小于 
A80mm
(L0＝50mm,b＝25mm) 
S250GD+AZ d
250 
330 
19 
- 
S300GD+AZ d
300 
380 
18 
- 
S350GD+AZ d
350 
420 
16 
- 
S550GD+AZ e, f
550 
550 
- 
2 
a  拉伸试验试样为纵向样。 
b  当屈服现象不明显时采用RP0.2，否则采用ReH。 
C  当产品公称厚度不大于0.70mm时，断后伸长率允许下降2 个单位。 
d   试样为GB/T 228 中的P6 试样。 
e  试样为GB/T 228 中的P14 试样。 
f  对于牌号为S550GD+AZ 的产品，当产品的厚度不大于0.7mm 时，由于厚度减薄效应，导致伸长率过
低，以致无法测得到屈服强度。此时，屈服强度用抗拉强度代替。 
7.7  镀层重量 
7.7.1 可供的公称镀层重量范围为30/30 g/m2～90/90 g/m2。 
7.7.2 推荐的公称镀层重量列于表8 中，如需方有特殊要求，经供需双方协议，亦可提供其
它镀层重量。 
7.7.3 镀层重量每面三点试验平均值应不小于相应面公称镀层重量，单点试验值应不小于相
应面公称镀层重量的85％。 
表  8 
镀层种类 
推荐的公称镀层重量a       g/m2 
铝锌合金镀层 
30/30，40/40，50/50，60/60，75/75，90/90 
a  50 g/m2 热镀铝锌合金镀层的厚度约为13.3μm。 
7.8 表面质量 
7.8.1 钢板及钢带表面不应有漏镀、镀层脱落、裂纹等影响用户使用的缺陷。 
7.8.2 钢板及钢带按表面质量区分应符合表9 的规定。 
表  9 
表面质量级别 
代号 
特征 
较高级的精整表面 
FB 
表面允许有缺欠，例如小锌粒、压印、划伤、凹坑、色泽不均、黑点、
条纹、轻微钝化斑、锌起伏等。 
高级的精整表面 
FC 
较好的一面允许有小缺欠，例如光整压印、轻微划伤、细小锌花、锌
起伏和轻微钝化斑。另一面至少为表面质量FB。 
7.8.3 对于钢带，由于没有机会切除带缺陷部分，所以允许带缺陷交货，但有缺陷的部分不
得超过每卷总长度的6％。 
7.9 表面结构 
钢板及钢带的表面结构应符合表10 的规定 
 
4 


Q/BQB 425-2009 
表  10 
表面结构 
特征 
正常锌花 
镀层经正常冷凝而得到的铝锌结晶组织。该镀层表面结构通常具有金属光泽。 
7.10 表面处理 
7.10.1 铬酸钝化（C）和无铬钝化（C5） 
该表面处理可减少产品在运输和储存期间表面产生黑锈。采用铬酸钝化处理方式，存在表面
产生摩擦黑点的风险。无铬钝化处理时，对钝化膜中有害人体健康的六价铬物质进行限制。 
7.10.2 铬酸钝化＋涂油（CO）和无铬钝化＋涂油（CO5） 
该表面处理可进一步减少产品在运输和储存期间表面产生黑锈。无铬钝化处理时，对钝化膜
中有害人体健康的六价铬物质进行限制。 
7.10.3 普通耐指纹（N）和无铬耐指纹（N5） 
该表面处理可减少产品在运输和储存期间表面产生黑锈，同时耐指纹膜可以提高电子或电气
产品表面的耐汗渍玷污性。无铬耐指纹膜对有害人体健康的六价铬物质进行限制。 
7.10.4 涂油（O） 
该表面处理可减少产品在运输和储存期间表面产生黑锈，所涂的防锈油一般不作为后续加工
用的轧制油和冲压润滑油。 
7.10.5 不处理（U） 
该表面处理仅适用于需方在订货期间明确提出不进行表面处理的情况，并需在合同中注明。
这种情况下，钢板及钢带在运输和储存期间，其表面较易产生黑锈和黑点，用户在选用该处
理方式时应慎重。 
8 检验和试验 
8.1 钢板及钢带的表面质量用肉眼检查。 
8.2 钢板及钢带的尺寸、外形应采用合适的量具进行测量。厚度测量部位为距边部不小于
20mm 的任意点。 
8.3 钢板及钢带应按批检验，每个检验批由不大于30 吨的同牌号、同规格、同一镀层重量、
同表面处理的钢材组成。对于单个卷重大于30 吨的钢带，每卷作为一个检验批。 
8.4 每批钢板及钢带的检验项目、试样数量、取样方法、取样位置及试验方法应符合表11
的规定。 
表  11 
检验项目 
试样数量 
取样方法 
试验方法 
取样位置 
化学分析 
1 个/炉 
GB/T 20066 
GB/T 223、GB/T 4336、
GB/T20123、GB/T20125、
GB/T20126 
- 
拉伸试验 
1/批 
GB/T 228 
试样位置距边部
不小于50mm 
镀层重量 
1 组（3 个）/批 
GB/T 2975 
GB/T 1839 
按图1 所示,单个
试样的面积不小
于5000mm2 
8.5 如有某一项试验结果不符合标准要求，则从同一批中再任取双倍数量的试样进行该不合
格项目的复验。复验结果（包括该项目试验所要求的所有指标）合格，则整批合格。复验结
果（包括该项目试验所要求的所有指标）即使有一个指标不合格，则复验不合格。如复验不
合格，则已做试验且试验结果不合的单件不能验收，但该批材料中未做试验的单件可逐件重
新提交试验和验收。 
5 


Q/BQB 425-2009 
轧
制
方
向
 
50 
50 
50 
 
图1 试样的取样位置，b 为钢板或钢带的宽度，单位为mm。 
50
50
b/2
b
9 包装、标志和检验文件 
钢板及钢带的包装、标志及检验文件应符合Q/BQB400 的规定。如需方对包装有特殊要求，
可在订货时协商。 
10 数值修约规则 
数值修约规则应符合GB/T 8170 的规定。 
11  牌号近似对照 
本标准牌号与国内外标准牌号的近似对照见附录C。 
 
6 


Q/BQB 425-2009 
 
附录A 
（规范性附录） 
钢板及钢带的尺寸、外形允许偏差 
A.1 厚度允许偏差 
A.1.1 对于规定的最小屈服强度小于260MPa 的钢板及钢带，其厚度允许偏差应符合表A.1
的规定。 
表  A.1                      单位： mm 
下列公称宽度时的厚度允许偏差a 
普通精度  PT.A 
高级精度  PT.B 
公称厚度 
≤1200 
>1200～
1500 
>1500 
≤1200 
>1200～
1500 
>1500 
0.22～0.40 
±0.04 
±0.05 
±0.06 
±0.030 
±0.035 
±0.040 
>0.40～0.60 
±0.04 
±0.05 
±0.06 
±0.035 
±0.040 
±0.045 
>0.60～0.80 
±0.05 
±0.06 
±0.07 
±0.040 
±0.045 
±0.050 
>0.80～1.00 
±0.06 
±0.07 
±0.08 
±0.045 
±0.050 
±0.060 
>1.00～1.20 
±0.07 
±0.08 
±0.09 
±0.050 
±0.060 
±0.070 
>1.20～1.60 
±0.10 
±0.11 
±0.12 
±0.060 
±0.070 
±0.080 
>1.60～2.00 
±0.12 
±0.13 
±0.14 
±0.070 
±0.080 
±0.090 
a 钢带焊缝附近10m 范围的厚度允许偏差可超过规定值的50%。 
A.1.2 对于规定的最小屈服强度不小于260MPa，但小于360MPa 的钢板及钢带，以及牌
号为DX51D+AZ 和S550GD+AZ 的钢板及钢带，其厚度允许偏差应符合表A.2 的规定。 
表  A.2                   单位：  mm 
下列公称宽度时的厚度允许偏差a 
普通精度  PT.A 
高级精度  PT.B 
公称厚度 
≤1200 
>1200～
1500 
>1500 
≤1200 
>1200～
1500 
>1500 
0.22～0.40 
±0.05 
±0.06 
±0.07 
±0.035 
±0.040 
±0.045 
>0.40～0.60 
±0.05 
±0.06 
±0.07 
±0.040 
±0.045 
±0.050 
>0.60～0.80 
±0.06 
±0.07 
±0.08 
±0.045 
±0.050 
±0.060 
>0.80～1.00 
±0.07 
±0.08 
±0.09 
±0.050 
±0.060 
±0.070 
>1.00～1.20 
±0.08 
±0.09 
±0.11 
±0.060 
±0.070 
±0.080 
>1.20～1.60 
±0.11 
±0.13 
±0.14 
±0.070 
±0.080 
±0.090 
>1.60～2.00 
±0.14 
±0.15 
±0.16 
±0.080 
±0.090 
±0.110 
a 钢带焊缝附近10m 范围的厚度允许偏差可超过规定值的50%。 
 
A.2 钢板及钢带的宽度允许偏差应符合表A.3 的规定。 
表  A.3                      单位：mm 
宽度允许偏差 
公称宽度 
普通精度  PW.A 
高级精度  PW.B 
600～1200 
+5 
0 
+2 
0 
>1200～1500 
+6 
0 
+2 
0 
A3 长度允许偏差 
钢板的长度允许偏差应符合表A.4 的规定。 
7 


Q/BQB 425-2009 
表  A.4                         单位：mm 
长度允许偏差 
公称长度 
 普通精度   PL.A 
高级精度   PL.B 
<2000 
+6 
0 
+3 
0 
≥2000 
+0.3%×L 
0 
+0.15%×L 
0 
注：L 为钢板的长度 
A.4  不平度 
A.4.1 不平度允许偏差要求仅适用于钢板。钢板的不平度是将钢板自由放置在测量平台上，
测得的钢板下表面和测量平台之间的最大距离。 
A.4.2 对规定最小屈服强度小于260MPa 的钢板，不平度最大允许偏差应符合表A.5 的规
定。 
表  A.5                         单位：mm 
下列公称厚度时的不平度   mm 
普通精度    PF.A 
高级精度    PF.B 
规定的最小屈服
强度 
MPa 
公称 
宽度 
mm 
<0.70
0.70～
<1.60 
1.6～
2.0 
<0.70
0.70～
<1.60 
1.6～
2.0 
<1200 
10 
8 
8 
5 
4 
3 
<260 
1200～
<1500 
12 
10 
10 
6 
5 
4 
A.4.3 对规定最小屈服强度不小于260MPa，但小于360MPa 的钢板，以及牌号为
DX51D+AZ.和S550GD+AZ 的钢板，其不平度最大允许偏差应符合表A.6 的规定。 
表  A.6                          单位：mm 
下列公称厚度时的不平度   mm 
普通精度    PF.A 
高级精度    PF.B 
规定的最小屈服
强度 
MPa 
公称 
宽度 
mm 
<0.70
0.70～
<1.60 
1.6～
2.0 
<0.70
0.70～
<1.60 
1.6～
2.0 
<1200 
13 
10 
10 
8 
6 
5 
260～<360 
1200～
<1500 
15 
13 
13 
9 
8 
6 
A.5 脱方度 
脱方度为钢板的宽边向轧制方向边部的垂直投影长度，如图A.1 所示。脱方度应不大于钢
板实际宽度的1%。 
A.6 镰刀弯 
A.6.1 镰刀弯是指钢板及钢带的侧边与连接测量部分两端点的直线之间的最大距离。它在产
品呈凹形的一侧测量，如图A.1 所示。 
A.6.2 切边钢板及钢带的镰刀弯，在任意2000mm 长度上应不大于5mm；当钢板的长度
小于2000mm 时，其镰刀弯应不大于钢板实际长度的0.25%。 
 
图A.1 脱方度和镰刀弯 
脱方度
镰刀弯
轧制方向 
8 


Q/BQB 425-2009 
 
附录B 
 
（规范性附录） 
 
理论计重时的重量计算方法 
 
B.1  镀层厚度的计算方法 
镀层厚度＝〔镀层公称重量（g/m2）/ 50（g/m2）〕×13.3×10-3（mm） 
B.2 理论重量计算时，通常采用基板的公称尺寸。 
B.3 当基板的厚度允许偏差为对称公差时，理论重量计算时所采用的厚度为公称厚度；当基
板的厚度允许偏差为限定负偏差或限定正偏差时，理论重量计算所采用的厚度为允许的最大
厚度和允许的最小厚度的平均值。 
B.4 钢板理论重量计算方法应符合表B.1 的规定。 
表  B.1 
计 算 顺 序 
计 算 方 法 
结果修约 
基板的基本重量(kg/mm .m2) 
7.85(厚度1mm .面积1m2 的重量) 
－ 
基板的单位重量(kg/m2) 
基板基本重量(kg/mm .m2)×(厚度-公称镀层
厚度a) (mm) 
修约到有效数字4 位 
钢板的单位重量 (kg/m2) 
基板单位重量(kg/m2) + 公称镀层重量
(kg/m2) 
修约到有效数字4 位 
钢板的面积  (m2) 
宽度(mm)×长度(mm)×10-6 
修约到有效数字4 位 
1 块钢板重量  (kg) 
钢板的单位重量(kg/m2)×面积(m2) 
修约到有效数字3 位 
单捆重量     (kg) 
1 块钢板重量(kg)×1 捆中同规格钢板块数 
修约到kg 的整数值 
钢 
板 
总重量     (kg) 
各捆重量(kg)相加 
kg 的整数值 
9 


Q/BQB 425-2009 
 
附录C 
 
（资料性附录） 
 
本标准牌号与国内外标准牌号的近似对照表 
 
表  C.1  
Q/BQB 
425-2009 
GB/T 
14978-2008 
AS 
1397-2001
EN10326:2004
EN10327:2004
ASTM  
A792M-08
JIS G 
3321:2007 
ISO 
9364-2001
DC51D+AZ 
DX51D+AZ 
G2+AZ 
DX51D+AZ 
CS type B
CS type C
SGLCC 
01 
DC52D+AZ 
DX52D+AZ 
G3+AZ 
DX52D+AZ 
DS 
SGLCD 
02 
DC53D+AZ 
DX53D+AZ 
DX53D+AZ 
SGLCDD 
－ 
DC54D+AZ 
DX54D+AZ 
－ 
DX54D+AZ 
－ 
 
－ 
S250GD+AZ 
S250GD+AZ 
G250+AZ
S250GD+AZ 
SS 255 
－ 
250 
S300GD+AZ 
S300GD+AZ 
G300+AZ
－ 
－ 
SGLC400 
－ 
S350GD+AZ 
S350GD+AZ 
G350+AZ
S350GD+AZ 
SS 345 
Class1 
SGLC440 
350 
S550GD+AZ 
S550GD+AZ 
G550+AZ
S550GD+AZ 
SS 550 
Class1 
SGLC570 
550 
 
 
 
 
附加说明： 
本标准参考EN10143:2006，GB/T 14978-2008，EN 10326:2004，EN10327:2004， 
AS1397-2001，ASTM A792M-08，JIS G 3321:2007，ISO 9364-2001 编制。 
 
本标准代替Q/BQB425-2005。 
本标准与Q/BQB425-2005 相比，主要变化如下： 
⎯ 新增牌号DC53D+AZ、DC54D+AZ； 
⎯ 修改表面后处理方式及相应代号； 
⎯ 对尺寸、外形及其允许偏差部分重新进行了规定。 
 
本标准的附录A 和附录B 是规范性附录；附录C 是资料性附录。 
本标准由宝山钢铁股份有限公司技术质量部提出。 
本标准由宝山钢铁股份有限公司技术质量部起草。 
本标准起草人  孙忠明。 
本标准于2004 年首次发布，2005 年第一次修订，本次为第二次修订。 
10

File: 材料工程师/BQB430-2003电镀锌.pdf.md
# BQB430-2003电镀锌.pdf

宝山钢铁股份有限公司企业标准  
连续电镀锌/锌镍合金钢板及钢带    Q/BQB 430-2003 
代替Q/BQB 430-1999  Q/BQB 431-2000 
BZJ 434-1999  BZJ 435－1999 
1  范围 
本标准规定了连续电镀锌/锌镍合金钢板及钢带的定义、分类和代号、尺寸、外形、技
术要求、检验和试验、包装、标志及质量证明书等。 
本标准适用于宝山钢铁股份有限公司生产的厚度为0.30mm～2.0mm 的连续电镀锌/锌镍
合金钢板及钢带，以下简称钢板及钢带。 
 
2  规范性引用文件 
    下列文件中的条款通过本标准的引用而成为本标准的条款。凡是注日期的引用文件，其
随后所有的修改单（不包括勘误的内容）或修订版均不适用于本标准，然而，鼓励根据本标
准达成协议的各方研究是否可使用这些文件的最新版本。凡是不注日期的引用文件，其最新
版本适用于本标准。 
GB/T 232-1999     金属材料 弯曲试验方法 
GB/T 1839-1993    钢铁产品镀锌层质量试验方法 
GB/T 8170-1987    数值修约规则 
GB/T 13448-1992   彩色涂层钢板及钢带试验方法 
Q/BQB 400-2003    冷轧产品的包装、标志及质量证明书 
Q/BQB 401-2003    冷连轧钢板及钢带的尺寸、外形、重量及允许偏差 
Q/BQB 402-2003    冷连轧碳素钢板及钢带 
Q/BQB 403-2003    冷连轧低碳钢板及钢带 
Q/BQB 408-2003    冲压用冷连轧钢板及钢带 
Q/BQB 411-2003    加磷高强度冷连轧钢板及钢带 
Q/BQB 416-2003    烘烤硬化高强度冷连轧钢板及钢带 
Q/BQB 418-2003    低合金高强度冷连轧钢板及钢带 
Q/BQB 419-2003    双相高强度冷连轧钢板及钢带 
ASTM B568-1998    用X 射线荧光法测量涂层厚度的试验方法 
 
3.术语和定义 
3.1 纯锌镀层 
连续电镀锌生产线通过电镀法生产的由纯锌组成的镀层，镀层不含任何对粘结剂结合力
或涂漆性能有害的微量元素。 
3.2 锌镍合金镀层 
连续电镀锌生产线通过电镀法生产的由锌镍合金组成的镀层，镀层中镍的重量百分比范
围约为8～15％，其余成分为锌。 
3.3 耐指纹处理 
对钢板及钢带表面进行电解钝化处理并涂耐指纹膜，以提高电子或电气产品的耐玷污
性。 
 
4 分类和代号 
4.1 钢板及钢带按用途分类如表1 的规定。 
 
 
宝山钢铁股份有限公司 2003－06－04 发布                         2003－12－15 实施 
4―71 


Q/BQB 430-2003 
 
表1 
牌号 
主要用途 
基板牌号 
对应基板标准 
SECC、SECD、SECE 
 
SPCC、SPCD、SPCE 
Q/BQB 402-2003
SECIF 
 
DC05（BSC2） 
Q/BQB 403-2003
BLCE+Z, BLCE+ZN 
 
BLC 
 
BLDE+Z, BLDE+ZN 
冲压用 
BLD 
 
BUSDE+Z, BUSDE+ZN 
 
BUSD 
Q/BQB 408-2003
BUFDE+Z, BUFDE+ZN 
 
BUFD 
 
BSUFDE+Z, BSUFDE+ZN 
 
BSUFD 
 
B170P1E+Z, B170P1E+ZN 
 
B170P1 
 
B210P1E+Z, B210P1E+ZN 
 
B210P1 
 
B250P1E+Z, B250P1E+ZN 
 
B250P1 
Q/BQB 411-2003
B180P2E+Z, B180P2E+ZN 
 
B180P2 
（BP340） 
 
B220P2E+Z, B220P2E+ZN 
 
B220P2 
（BP380） 
 
B140H1E+Z, B140H1E+ZN 
 
B140H1 
 
B180H1E+Z, B180H1E+ZN 
冷成形用 
B180H1 
Q/BQB 416-2003
B180H2E＋Z，B180H2E＋ZN 
 
B180H2 
（BH340） 
 
B240/390DPE＋Z，B240/390DPE＋ZN 
 
B240/390DP 
 
B280/440DPE＋Z，B280/440DPE＋ZN 
 
B280/440DP 
Q/BQB 418－2003
B340/590DPE＋Z，B340/590DPE＋ZN 
 
B340/590DP 
 
B400/780DPE＋Z，B400/780DPE＋ZN 
 
B400/780DP 
 
B340LAE＋Z，B340LAE＋ZN 
 
B340LA 
Q/BQB 419-2003
B410LAE＋Z，B410LAE＋ZN 
 
B410LA 
 
 
4.2 钢板及钢带按表面质量区分按表2 的规定。 
表2 
级别 
代号 
较高级的精整表面 
FB（O3） 
高级的精整表面 
FC（O4） 
超高级的精整表面 
FD（O5） 
 
4.3 钢板及钢带按镀层种类分为二种：纯锌镀层（Z）和锌镍合金镀层（ZN） 
4.4 钢板及钢带按镀层形式区分三种：等厚镀层、差厚镀层及单面镀层。 
4.5 镀层重量的表示方法示例如下： 
钢板：上表面镀层重量/下表面镀层重量，例如： 40/40、10/20、0/30。 
钢带：外表面镀层重量/内表面镀层重量，例如： 50/50、30/40、0/40。 
4.6 表面处理的种类和代号按表3 的规定。 
 
4―72 


Q/BQB 430-2003 
表3 
类别 
表面处理种类 
代     号 
铬酸钝化处理 
C 
铬酸钝化处理+涂油 
S 
磷化处理(含封闭处理) 
P 
磷化处理(含封闭处理)+涂油 
Q 
磷化处理（不含封闭处理） 
T 
磷化处理（不含封闭处理）+涂油 
V 
涂油 
O 
一般表面处理 
不处理 
M 
特殊表面处理 
耐指纹处理 
N2、N4 
 
5 订货所需信息 
5.1 订货时用户需提供下列信息： 
a) 本产品标准号 
b) 产品名称 
c) 牌号 
d) 镀层种类及镀层重量 
e) 表面质量级别 
f) 表面处理种类 
g) 规格及尺寸精度 
h) 不平度精度 
i) 重量 
j) 包装方式 
k) 其他特殊要求 
 
5.2  如订货合同中未注明尺寸及不平度精度、表面质量级别、表面处理种类及包装方式，
则以尺寸普通精度、不平度普通精度、表面质量级别为FB、表面处理为铬酸钝化处理，并
按供方指定的包装方式供货。 
 
6 尺寸、外形、重量及允许偏差 
6.1 钢板及钢带的公称尺寸如表4 的规定。 
表4                                   mm 
公称厚度 
公称宽度 
钢板公称长度 
0.30～2.0 
800～1830 
1000－6000 
 
6.2 钢板及钢带的公称厚度为基板厚度和镀层厚度之和。 
6.3 钢板及钢带的尺寸、外形及其允许偏差按Q/BQB401 的规定。 
6.4 钢带内径通常为610mm,如用户有特殊要求，也可按内径508mm 供货。 
6.4 钢板通常按理论重量交货，也可按实际重量交货，理论重量计算方法见附录A。钢带通
常按实际重量交货。 
 
7 技术要求 
7.1 化学成分 
钢板及钢带的化学成分应符合对应基板的规定。 
4―73 


Q/BQB 430-2003 
7.2 力学和工艺性能 
7.2.1 纯锌镀层钢板及钢带的力学性能及工艺性能应符合相应基板的规定。 
7.2.2 锌镍合金镀层钢板及钢带力学性能中的断后伸长率，允许比相应基板的规定值下降2
个单位，r 值允许比相应基板的规定值下降0.2；其他力学性能及工艺性能应符合相应基板
的规定。 
7.3  镀层重量 
7.3.1 纯锌镀层及锌镍合金镀层的可供重量范围如表5 的规定。 
表5                               g/m
2 
镀 层 种 类 
镀层形式 
纯锌镀层（单面） 
锌镍合金镀层（单面） 
等 厚 
3～90 
10～40 
差 厚 
3～90，两面差值最大值为40 
10～40，两面差值最大值为20 
单 面 
10～110 
10～40 
注：50g/m2 纯锌镀层重量约等于7.1μm，50g/m2 锌镍合金镀层重量约等于6.8μm。 
 
7.3.2 推荐的公称镀层重量列于表6 中，如需方有特殊要求，经供需双方协议，亦可提供其
它镀层重量。 
表6                                 g/m
2 
镀层种类 
镀层形式 
纯锌镀层 
锌镍合金镀层 
等  厚 
3/3，10/10，15/15，20/20，30/30，40/40，50/50，
60/60，70/70，80/80，90/90 
10/10，15/15，20/20，25/25，30/30，
35/35，40/40 
差  厚 
3，10，15，20，30，40，50，60，70，80，90 
10，15，20，25，30，35，40 
单  面 
10，20，30，40，50，60，70，80，90，100，110 
10，15，20，25，30，35，40 
 
7.3.3 对等厚镀层，镀层重量每面三点试验平均值应不小于相应面公称镀层重量，单点试验
值不小于相应面公称镀层重量的85％；对差厚及单面镀层，镀层重量每面三点试验平均值
应不小于相应面公称镀层重量，单点试验值不小于相应面公称镀层重量的80％。 
7.4 镀层弯曲试验 
7.4.1 对冲压用钢板及钢带，应对镀层进行弯曲试验，在任何方向上，弯心直径为0a，弯
曲角度180°，当试验进行至二面贴合时，试样外侧表面（距试样二侧边部各大于7mm 的部
分）不得发生镀层脱落。 
7.4.2 对冷成形用钢板及钢带，应对镀层进行弯曲试验，在任何方向上，弯曲角度180°，
试样外侧表面（距试样二侧边部各大于7mm 的部分）不得发生镀层脱落。弯心直径见对应基
板中的规定；如基板对弯心直径没有要求，弯心直径按0a 执行。 
7.5 表面质量 
7.5.1 各表面质量级别的特征如表7 的规定。 
表 7 
代 号 
级 别 
特 征 
FB（O3） 
较高级的精整表面 
不得有漏镀、镀层脱落、裂纹等缺陷，但不影响成型性及涂漆附着力的轻
微缺陷，如小划痕、小辊印、轻微的刮伤及轻微氧化色等缺陷则允许存在。
FC（O4） 
高级的精整表面 
产品二面中较好的一面必须对轻微划痕、辊印等缺陷进一步限制，另一面
必须至少达到FB 的要求。 
FD（O5） 
超高级的精整表面 
产品二面中较好的一面必须对缺陷进一步限制，即不能影响涂漆后的外观
质量，另一面必须至少达到FB 的要求。 
4―74 


Q/BQB 430-2003 
7.5.2 对于钢带，由于没有机会切除带缺陷部分，所以允许带有若干不正常的部分，但有缺
陷的部分不得超过每卷总长度的6％。 
7.6 一般表面处理 
使用本产品时，用户应根据其加工工艺、涂漆方法、涂漆设备等情况选择合适的表面处
理方式，并尽量缩短本产品的储存时间。选择合适的表面处理可减轻运输和储存过程中产生
白锈的倾向，同时能够改善涂漆层的粘附性，对镀层起保护作用。对后道加工工序需磷化和
喷漆的，不推荐选择铬酸钝化处理方式。 
7.6.1 铬酸钝化处理（C） 
该表面处理可减少产品表面在运输和储存期间产生白锈。 
7.6.2 铬酸钝化处理＋涂油（S） 
该表面处理可进一步减少产品表面产生白锈。 
7.6.3 磷化处理(含封闭处理)（P） 
该表面处理为钢板进一步涂漆作表面准备，起一定的润滑作用，同时可减少产品表面产
生白锈。 
7.6.4 磷化处理(含封闭处理)＋涂油（Q） 
该表面处理可减少产品表面产生白锈，并可改善钢板的成型性能。 
7.6.5 磷化处理(不含封闭处理)（T） 
该表面处理可减少产品表面产生白锈。 
7.6.6 磷化处理(不含封闭处理)+涂油（V） 
该表面处理可减少产品表面产生白锈，并改善钢板的成型性能。 
7.6.7 涂油（O） 
该表面处理可减少产品表面产生白锈。一般不作为后加工用轧制油和冲压润滑油。 
7.6.8 不处理（M） 
不处理方式极易使钢板及钢带表面产生白锈。如需方指定采用该方式，应在合同中注明。 
7.7 特殊表面处理：耐指纹处理（N2、N4） 
本处理方式适用于生产电气、电子器件，电脑机箱、机芯等零件用途的电镀锌产品。耐
指纹膜性能应符合以下规定： 
7.7.1 耐指纹膜厚应符合表8 的规定。供方如能保证，可不提供耐指纹膜厚的有关数据。 
表8 
耐指纹膜代号 
耐指纹膜膜厚（μm） 
N2 
1.0 ± 0.5 
N4 
3.0 ± 1.0 
 
7.7.2 耐指纹性 
用干净的手指，触摸带钢表面后，应不留下指纹痕迹。 
7.7.3 耐腐蚀性 
96 小时盐雾试验后，产品表面腐蚀严重程度应不小于7 级，腐蚀严重程度的评定方法按
附录B（规范性附录）的规定。供方如能保证，可不作盐雾试验性能的检验。 
7.8 其他技术要求 
拉伸应变痕、烘烤硬化值等其他技术要求应符合相应基板的规定。 
 
8 检验和试验 
8.1 钢板及钢带的外观用肉眼检查。 
8.2 钢板及钢带的尺寸、外形应采用合适的测量工具测量。 
8.3 每批钢板及钢带的检验项目、试样数量、试样尺寸、试验方法及试样位置应符合表9
的规定。 
 
4―75 


Q/BQB 430-2003 
表9 
序号 
检验项目 
试样数量
试样尺寸 
试验方法 
试样位置
1 
镀层重量 
1 组3 个 
直径为44mm～65mm 的圆形 
或边长45mm～60mm 的正方形
GB/T 1839 
2 
镀层弯曲 
1 个 
试样宽度75mm～125mm 
GB/T 232 
3 
耐指纹膜膜厚 
1 个 
- 
ASTM B568 
4 
耐指纹膜耐腐蚀性 
1 个 
75mm×150mm 
GB/T 13448 
距钢板边
部≥50mm
 
8.4 钢板及钢带应按批检验，每批由不大于30 吨的同牌号、同尺寸规格、同镀层重量和同
表面处理的钢材组成。 
8.5 如有某一项试验结果不符合标准要求，则从同一批中再任取双倍数量的试样进行该不合
格项目的复验。复验结果（包括该项目试验所要求的所有指标）合格，则整批合格。复验结
果（包括该项目试验所要求的所有指标）即使有一个指标不合格，则复验不合格。如复验不
合格，则已做试验且试验结果不合的单件不能验收，但该批材料中未做试验的单件可逐件重
新提交试验和验收。 
 
9  包装、标志及质量证明书应符合Q/BQB 400 的规定。 
 
10  数值修约方法按GB/T 8170《数值修约规则》的规定。 
4―76 


Q/BQB 430-2003 
附录A 
（规范性附录） 
 
 
理论计重时的重量计算方法 
 
A.1  镀层厚度的计算方法 
A.1.1 纯锌镀层厚度计算方法如下： 
镀层厚度＝〔镀层上下表面公称重量（g/m
2）/ 50（g/m
2）〕×7.1（mm×10
-3） 
A.1.2 锌镍合金镀层厚度计算方法如下： 
镀层厚度＝〔镀层上下表面公称重量（g/m
2）/ 50（g/m
2）〕×6.8（mm×10
-3） 
A.2  钢板理论计重时的重量计算方法按表A.1 的规定。 
表A.1 
计算顺序 
计算方法 
结果的位数 
基本重量kg/mm m
2 
7.85（厚度1mm，面积1m
2的重量） 
— 
基板的单位重量 kg/m
2 
基本重量(kg/mm m
2)×（公称厚度－镀层厚度）
（mm） 
修约到有效数字4 位 
镀层后的单位重量 kg/m
2 
基板的单位重量(kg/m
2)+镀层上下表面公称重
量(kg/m
2) 
修约到有效数字4 位 
钢板面积 m
2 
宽度（m）×长度（m） 
修约到有效数字4 位 
1 块的重量  kg 
镀层后的单位重量(kg/m
2)×面积(m
2) 
修约到有效数字3 位 
1 捆的重量  kg 
1 块的重量(kg)×同一尺寸1 捆中块数 
修约到kg 的整数值 
钢板 
总重量    kg 
各捆重量相加 
kg 的整数值 
注：钢板的总重量也可以1 块的重量(kg)×总块数来求得。 
4―77 


Q/BQB 430-2003 
附录B 
（规范性附录） 
 
 
耐指纹膜表面腐蚀严重程度的评定方法 
 
B.1 耐指纹膜表面腐蚀严重程度的评定方法见表B.1 的规定。 
 
表B.1 
评定等级 
表面锈蚀情况说明 
10 
试样表面无变化 
9 
试样表面有非常微弱的灰色霉斑 
8 
试样表面有微弱的白锈点，生成白锈<3% 
7 
试样表面有少量的白锈点，生成白锈3～10% 
6 
试样表面有较多的白锈斑，生成白锈11～30% 
5 
试样表面有较大的白锈斑，生成白锈31～100% 
4 
试样表面有较大的白锈斑，开始有红锈，生成红锈<3% 
3 
试样表面有较大的白锈斑，有少量红锈点，生成红锈3～10% 
2 
试样表面有完整白锈，有较多红锈点，生成红锈11～30% 
1 
试样表面有完整白锈，较大红锈斑，生成红锈31～100% 
4―78 


Q/BQB 430-2003 
附录C 
（资料性附录） 
 
本标准与引用标准及其他标准相近牌号对照表 
 
表C.1  
Q/BQB 430-2003 
JIS G3313-1998 
GB/T17675-1995
ASTM A591-98（基板） 
SECC 
SECC 
DX1 
CS 
SECD 
SECD 
DX2 
DS 
SECE 
SECE 
DX3 
DDS 
SECIF 
- 
- 
EDDS 
 
 
表C.2 
Q/BQB 430-2003 
EN 10152-1993 
BLCE+Z 
DC01+ZE 
BLDE+Z 
DC03+ZE 
BUSDE+Z 
DC04+ZE 
BUFDE+Z 
DC05+ZE 
BSUFDE+Z 
DC06+ZE 
 
 
表C.3 
Q/BQB 430-2003 
EN 10271-1998 
BLCE+ZN 
DC01+ZN 
BLDE+ZN 
DC03+ZN 
BUSDE+ZN 
DC04+ZN 
BUFDE+ZN 
DC05+ZN 
BSUFDE+ZN 
DC06+ZN 
 
4―79 


Q/BQB 430-2003 
表C.4 
Q/BQB 430-2003 
JFS A3021-1998 
B170P1E+Z 
JEC370P 
B210P1E+Z 
JEC390P 
B250P1E+Z 
JEC440P 
B180P2E+Z 
- 
B220P2E+Z 
- 
B140H1E+Z 
- 
B180H1E+Z 
- 
B180H2E+Z 
- 
B240/390DPE+Z 
- 
B280/440DPE+Z 
- 
B340/590DPE+Z 
- 
B400/780DPE+Z 
- 
B340LAE+Z 
- 
B410LAE+Z 
JEC590R 
 
 
表C.5 
Q/BQB 430-2003 
JFS A3041-1998 
B170P1E+ZN 
JNC370P 
B210P1E+ZN 
JNC390P 
B250P1E+ZN 
JNC440P 
B180P2E+ZN 
- 
B220P2E+ZN 
- 
B140H1E+ZN 
JNC270H 
B180H1E+ZN 
JNC340H 
B180H2E+ZN 
- 
B240/390DPE+ZN 
- 
B280/440DPE+ZN 
- 
B340/590DPE+ZN 
- 
B400/780DPE+ZN 
- 
B340LAE+ZN 
- 
B410LAE+ZN 
JNC590R 
 
 
 
 
 
 
 
 
 
 
 
4―80

File: 材料工程师/BQB430-2009电镀锌（发布稿）.pdf.md
# BQB430-2009电镀锌（发布稿）.pdf

宝山钢铁股份有限公司企业标准 
连续电镀锌/锌镍合金钢板及钢带 
Q/BQB 430-2009 
代替Q/BQB 430-2003、BZJ 431-2007 
1 范围 
本标准规定了连续电镀锌/锌镍合金钢板及钢带的定义、分类和代号、尺寸、外形、技术要
求、检验和试验、包装、标志及检验文件等。 
本标准适用于宝山钢铁股份有限公司生产的连续电镀锌/锌镍合金钢板及钢带，以下简称钢
板及钢带。 
2 规范性引用文件 
下列文件中的条款通过本标准的引用而成为本标准的条款。凡是注日期的引用文件，其随后
所有的修改单（不包括勘误的内容）或修订版均不适用于本标准，然而，鼓励根据本标准达
成协议的各方研究是否可使用这些文件的最新版本。凡是不注日期的引用文件，其最新版本
适用于本标准。 
GB/T 1839-2008 
钢产品镀锌层质量试验方法 
GB/T 8170-2008 
数值修约规则与极限数值的表示和判定 
Q/BQB 400 
冷轧产品的包装、标志及检验文件 
Q/BQB 401 
冷连轧钢板及钢带的尺寸、外形、重量及允许偏差 
Q/BQB 402 
冷连轧碳素钢板及钢带 
Q/BQB 403 
冷连轧低碳钢板及钢带 
Q/BQB 408 
冲压用冷连轧钢板及钢带 
Q/BQB 411 
加磷高强度冷连轧钢板及钢带 
Q/BQB 412 
各向同性高强度冷连轧钢板及钢带 
Q/BQB 413 
无间隙原子高强度冷连轧钢板及钢带 
Q/BQB 415 
马氏体高强度冷连轧钢板及钢带 
Q/BQB 416 
烘烤硬化高强度冷连轧钢板及钢带 
Q/BQB 417 
相变诱导塑性高强度冷连轧钢板及钢带 
Q/BQB 418 
双相高强度冷连轧钢板及钢带 
Q/BQB 419 
低合金高强度冷连轧钢板及钢带 
3 术语和定义 
3.1 纯锌镀层 （Z） 
连续电镀锌生产线通过电镀法生产的由纯锌组成的镀层，镀层不含任何对粘结剂结合力或涂
漆性能有害的微量元素。 
3.2 锌镍合金镀层（ZN） 
连续电镀锌生产线通过电镀法生产的由锌镍合金组成的镀层，镀层中镍的重量百分比范围约
为8～15％，其余成分为锌。 
3.3 无铬耐指纹  anti-finger chrome free（N5） 
对钢板及钢带表面进行无铬钝化处理并涂敷耐指纹膜，以提高电子或电气产品表面的耐汗渍
玷污性。 
3.4 自润滑 self-lubricant（SL） 
对钢板及钢带表面涂敷自润滑膜，以提高钢板及钢带的润滑性能。 
4 分类和代号 
4.1 牌号命名方法 
钢板及钢带的牌号由基板、电镀代号（E）和镀层种类代号（Z 或ZN）三部分构成，其中
电镀代号（E）和镀层种类代号之间用加号“＋”连接。 
4.2 牌号命名示例 
a) DC05E+Z 
表示为基板牌号为DC05，纯锌镀层电镀产品 
b) B180H1E+ZN 
表示基板牌号为B180H1，锌镍合金镀层电镀产品。 
宝山钢铁股份有限公司      2009－01－08 发布                  2009－06－30 前实施 
1 


Q/BQB 430-2009 
c) SECC、SECD、SECE、SECF、SECG  
以Q/BQB402 中规定的牌号SPCC、SPCD 和SPCE、SPCF、SPCG 为基板的纯锌镀层
的电镀产品，分别命名为SECC、SECD、SECE、SECF、SECG。 
4.3 钢板及钢带按表面质量区分应符合表1 的规定。 
表  1 
级别 
代号 
较高级的精整表面 
FB 
高级的精整表面 
FC 
超高级的精整表面 
FD 
4.4 钢板及钢带按镀层种类、镀层重量表示方法及镀层表面处理的区分应符合表2 规定。 
表  2 
分类项目 
类别 
代     号 
纯锌镀层 
Z 
镀层种类 
锌镍合金镀层 
ZN 
等厚镀层A (g/m2)/B (g/m2 )  (A=B) 
差厚镀层A (g/m2)/B (g/m2)   (A≠B) 
镀层重量表示方法a
单面镀层A (g/m2)/B (g/m2)   (A=0 或B=0) 
A/B 
无铬钝化 
C5 
无铬钝化+涂油 
CO5 
磷化 
P 
磷化+涂油 
PO 
磷化(含无铬封闭) 
PC5 
磷化(含无铬封闭)+涂油 
PCO5 
涂油 
O 
不处理 
U 
无铬耐指纹 
N5 
镀层表面处理 
自润滑 
SL 
a  A为钢带的外表面镀层重量或钢板的上表面镀层重量，单位为g/m2；B为钢带的内表面镀层重量或钢板
的下表面镀层重量，单位为g/m2。 
5 订货所需信息 
5.1 订货时用户需提供下列信息： 
a) 
产品名称（钢板或钢带） 
b) 
本产品标准号 
c) 
牌号和基板标准号 
d) 
尺寸及其精度(包括厚度、宽度、长度、钢带内径等)  
e) 
不平度精度 
f) 
镀层重量 
g) 
表面处理 
h) 表面质量 
i) 
重量 
j) 
包装方式 
k) 
其他 
5.2  如订货合同中未注明尺寸及不平度精度、表面质量级别、表面处理种类及包装方式，
则以尺寸普通精度、不平度普通精度、表面质量级别为FB、表面处理为无铬钝化处理，并
按供方指定的包装方式供货。 
6 尺寸、外形、重量及允许偏差 
6.1 钢板及钢带的公称厚度为基板厚度和镀层厚度之和。 
6.2 钢板及钢带的尺寸、外形及其允许偏差应符合Q/BQB401 的规定。 
6.3 钢板通常按理论重量交货，也可按实际重量交货，理论重量计算方法见附录A。钢带通
常按实际重量交货。 
7 技术要求 
7.1 化学成分 
钢板及钢带的化学成分应符合本标准所列基板标准的规定。 
2 


Q/BQB 430-2009 
7.2 力学和工艺性能 
7.2.1 纯锌镀层钢板及钢带的力学性能及工艺性能应符合相应基板标准Q/BQB 402、
Q/BQB 403、Q/BQB 408、Q/BQB 411、Q/BQB 412、Q/BQB 413、Q/BQB 415、
Q/BQB 416、Q/BQB 417、Q/BQB 418、Q/BQB 419 的规定。 
7.2.2 锌镍合金镀层钢板及钢带力学性能中的断后伸长率，允许比相应基板标准的规定值下
降2 个单位，r 值允许比相应基板标准的规定值下降0.2；其他力学性能及工艺性能应符合
相应基板标准的规定。 
7.3  镀层重量 
7.3.1 纯锌镀层及锌镍合金镀层的可供重量范围应符合表3 的规定。 
表  3 
镀层种类 
镀层形式 
纯锌镀层（单面）  g/m2
锌镍合金镀层（单面）  g/m2
等 厚 
3～90 
10～40 
差 厚 
3～90，两面差值最大值为40 
10～40，两面差值最大值为20 
单 面 
10～110 
10～40 
注：50g/m2纯锌镀层重量约等于7.1μm，50g/m2锌镍合金镀层重量约等于6.8μm。 
7.3.2 推荐的公称镀层重量列于表4 中，如需方有特殊要求，经供需双方协议，亦可提供
其它镀层重量。 
表  4 
镀层种类 
镀层形式 
纯锌镀层    g/m2
锌镍合金镀层   g/m2
等  厚 
10/10， 20/20，30/30，40/40，50/50， 
70/70， 90/90 
10/10， 20/20，30/30，40/40 
差  厚 
10/30， 20/40，30/50，40/60，50/70，
60/90 
10/20，15/25，25/30，30/40 
单  面 
10/0，20/0，30/0，40/0，50/0，60/0，
70/0，80/0，90/0，100/0，110/0 
10，15，20，25，30，40 
7.3.3 对等厚镀层，镀层重量每面三点试验平均值应不小于相应面公称镀层重量，单点试验
值不小于相应面公称镀层重量的85％；对差厚及单面镀层，镀层重量每面三点试验平均值
应不小于相应面公称镀层重量，单点试验值不小于相应面公称镀层重量的80％。 
7.4 镀层粘附性 
镀层粘附性应采用适当的试验方法进行试验，除非另行规定，试验方法由供方选择。 
7.5 表面质量 
7.5.1 各表面质量级别的特征应符合表5 的规定。 
表  5 
代 号 
特 征 
FB 
不得有漏镀、镀层脱落、裂纹等缺陷，但不影响成型性及涂漆附着力的轻微缺陷，如小划
痕、小辊印、轻微的刮伤及轻微氧化色等缺陷则允许存在。 
FC 
产品二面中较好的一面必须对轻微划痕、辊印等缺陷进一步限制，另一面必须至少达到FB
的要求。 
FD 
产品二面中较好的一面必须对缺陷进一步限制，即不能影响涂漆后的外观质量，另一面必
须至少达到FB 的要求。 
7.5.2 对于钢带，由于没有机会切除带缺陷部分，所以允许带有若干不正常的部分，但有缺
陷的部分不得超过每卷总长度的6％。 
7.6 表面处理 
使用本产品时，用户应根据其加工工艺、涂漆方法、涂漆设备等情况选择合适的表面处理方
式，并尽量缩短本产品的储存时间。选择合适的表面处理可减轻运输和储存过程中产生白锈
的倾向，同时能够改善涂漆层的粘附性，对镀层起保护作用。对后道加工需进行磷化和喷漆
的，不推荐采用无铬钝化处理方式。 
7.6.1 无铬钝化（C5） 
该表面处理可减少产品在运输和储存期间表面产生白锈。无铬钝化膜对有害人体健康的六价
铬物质进行限制。 
7.6.2 无铬钝化+涂油（CO5） 
该表面处理可进一步减少产品表面产生白锈。无铬钝化膜对有害人体健康的六价铬物质进行
限制。 
3 


Q/BQB 430-2009 
7.6.3 磷化（P） 
该表面处理可减少产品表面产生白锈。 
7.6.4 磷化+涂油（PO） 
该表面处理可减少产品表面产生白锈，并改善钢板的成型性能。 
7.6.5 磷化(含无铬封闭)（PC5） 
该表面处理为进一步涂漆作表面准备，起一定的润滑作用，同时可减少产品表面产生白锈。 
7.6.6 磷化(含无铬封闭)＋涂油（PCO5） 
该表面处理可减少产品表面产生白锈，并可改善钢板的成型性能。 
7.6.7 无铬耐指纹（N5） 
无铬耐指纹膜适用于生产电气、电子器件、机箱、机芯等零件用途的电镀锌产品。耐指纹膜
处理是对产品表面的特殊处理，防止在触摸产品时留下指纹及其它痕迹。无铬耐指纹膜对有
害人体健康的六价铬物质进行限制。 
7.6.8 自润滑（SL） 
该表面处理可提高钢板及钢带的表面润滑性能。 
7.6.9 涂油（O） 
该表面处理可减少产品表面产生白锈。一般不作为后加工用轧制油和冲压润滑油。 
7.6.10 不处理（U） 
不处理方式仅适用于需方在订货时明确提出不进行表面处理的情况，并需在合同中注明。在
这种情况下，钢板及钢带在运输和储存期间表面较易产生白锈和黑点，用户在选用该处理方
式时应慎重。 
7.7 其他技术要求 
拉伸应变痕、烘烤硬化值等其他技术要求应符合相应基板标准的规定。 
8 检验和试验 
8.1 钢板及钢带的外观用肉眼检查。 
8.2 钢板及钢带的尺寸、外形应采用合适的测量工具测量。 
8.3 钢板及钢带应按批检验，每批由不大于30 吨的同牌号、同尺寸规格、同镀层重量和同
表面处理的钢材组成。 
8.4 每批钢板及钢带镀层重量的检验项目、试样数量、试样尺寸、试验方法及取样位置应符
合表6 的规定。 
表  6 
检验项目 
试样数量 
取样方法和取样位置 
试验方法 
镀层重量 
1 组（3 个）/批 
GB/T 2975 ，单个试样的面积不小于
5000mm2，取样位置按图1 所示。 
GB/T 1839 
 
轧
制
方
向
 
图1 镀层重量试样的取样位置，b 为钢板或钢带的宽度，单位为mm。 
 
8.5 每批钢板及钢带的化学成分、力学性能及其它工艺性能的检验应符合相应基板的规定。 
8.6 如试验结果不符合标准要求，则从同一批中再任取双倍数量的试样进行该不合格项目的
复验。复验结果（包括该项目试验所要求的所有指标）合格，则整批合格。复验结果（包括
该项目试验所要求的所有指标）即使有一个指标不合格，则复验不合格。如复验不合格，则
已做试验且试验结果不合的单件不能验收，但该批材料中未做试验的单件可逐件重新提交试
50 
50 
50 
5
5
b/2
b
4 


Q/BQB 430-2009 
验和验收。 
9 包装、标志和检验文件 
钢板及钢带的包装、标志及检验文件应符合Q/BQB400 的规定。如需方对包装有特殊要求，
可在订货时协商。 
10 数值修约规则 
数值修约规则应符合GB/T 8170 的规定。 
5 


Q/BQB 430-2009 
 
附录A 
 
（规范性附录） 
 
理论计重时的重量计算方法 
 
A.1 镀层公称厚度的计算方法： 
A.11 纯锌镀层厚度计算方法如下： 
公称镀层厚度＝〔两面镀层公称重量之和（g/m2）/ 50（g/m2）〕×7.1×10-3（mm） 
A.1.2 锌镍合金镀层厚度计算方法如下： 
公称镀层厚度＝〔两面镀层公称重量之和（g/m2）/ 50（g/m2）〕×6.8×10-3（mm） 
A.2 理论重量计算时，通常采用基板的公称尺寸。 
A.3 当基板的厚度允许偏差为对称公差时，理论重量计算时所采用的厚度为公称厚度；当基
板的厚度允许偏差为限定负偏差或限定正偏差时，理论重量计算所采用的厚度为允许的最大
厚度和允许的最小厚度的平均值。 
A.4 钢板理论重量计算方法应符合表A.1 的规定。 
表  A.1 
计 算 顺 序 
计 算 方 法 
结果修约 
基板的基本重量(kg/mm .m2) 
7.85(厚度1mm,面积1m2的重量) 
－ 
基板的单位重量(kg/m2) 
基板基本重量(kg/mm .m2)×(厚度-公称镀层
厚度a) (mm) 
修约到有效数字4 位 
钢板的单位重量 (kg/m2) 
基板单位重量(kg/m2) + 公称镀层重量
(kg/m2) 
修约到有效数字4 位 
钢板的面积  (m2) 
宽度(mm)×长度(mm)×10-6
修约到有效数字4 位 
1 块钢板重量  (kg) 
钢板的单位重量(kg/m2)×面积(m2) 
修约到有效数字3 位 
单捆重量     (kg) 
1 块钢板重量(kg)×1 捆中同规格钢板的块数 
修约到kg 的整数值 
钢 
板 
总重量     (kg) 
各捆重量(kg)相加 
kg 的整数值 
 
 
 
 
 
 
附加说明： 
本标准参考ASTM A591-98，GB/T 15675-2008 编制。 
 
本标准代替Q/BQB 430-2003，BZJ 431-2007。 
本标准对Q/BQB 430-2003 进行了技术性修改，主要修改内容为： 
⎯ 对牌号命名方法重新进行了规定； 
⎯ 取消原牌号SECIF，订货时推荐使用牌号DC05E+Z； 
⎯ 增加对各向同性钢标准的引用； 
⎯ 取消原标准的牌号清单和牌号对照； 
⎯ 增加后处理种类，并修改相应的代码； 
⎯ 取消耐指纹膜的厚度、耐腐蚀性等性能规定； 
⎯ 修改理论计重的规定。 
 
本标准的附录A 为规范性附录。 
本标准的由宝山钢铁股份有限公司技术质量部提出。 
本标准由宝山钢铁股份有限公司制技术质量部起草。 
本标准起草人   孙忠明。 
本标准于1988 首次发布,1994 年第一次修订，1999 年第三次修订，2003 年第四次修订，
本次为第五次修订。 
6

File: 材料工程师/BQB440-2003彩涂.pdf.md
# BQB440-2003彩涂.pdf

宝山钢铁股份有限公司企业标准 
Q/BQB 440－2003 
彩色涂层钢板及钢带       代替 Q/BQB 440-2002 
                                                                         
1  范围 
本标准规定了彩色涂层钢板及钢带的术语和定义、分类和代号、尺寸、外形、重量、技
术要求、检验和试验、包装、标志和质量证明书等。 
本标准适用于宝山钢铁股份有限公司生产的厚度为0.30mm～2.0mm 供建筑、家电、家
具、钢窗等行业使用的彩色涂层钢板及钢带（以下简称钢板及钢带）。 
 
2  规范性引用文件 
下列文件中的条款通过本标准的引用而成为本标准的条款。凡是注日期的引用文件，其
随后所有的修改单（不包括勘误的内容）或修订版均不适用于本标准，然而，鼓励根据本标
准达成协议的各方研究是否可使用这些文件的最新版本。凡是不注日期的引用文件，其最新
版本适用于本标准。 
GB/T 1766－1995   色漆和清漆  涂层老化的评级方法 
GB/T 8170－1987   数值修约规则 
GB/T 13448－1992   彩色涂层钢板及钢带试验方法 
Q/BQB 400－2003   冷轧产品的包装、标志及质量证明书 
Q/BQB 420－2003   连续热镀锌/锌铁合金钢板及钢带 
Q/BQB 430－2003   连续电镀锌/锌镍合金钢板及钢带 
 
3  术语和定义 
3.1 彩色涂层钢板 
是指彩涂基板经过表面预处理后，以连续辊涂的方式在钢板表面涂敷一层或二层有机涂
料，然后进行烘烤固化而成的产品。 
 
4  分类和代号 
4.1 钢板及钢带的牌号及用途按表1 的规定。 
4.2 钢板及钢带的分类及代号按表2 的规定。 
4.3 如需表2 规定的基板、涂料种类和涂层结构以外的钢板及钢带，可在订货时协商。 
 
5  订货所需信息 
5.1 订货时用户应提供如下信息： 
a) 
产品名称（钢板或钢带） 
b) 
本产品标准号 
c) 
牌号 
d) 
产品规格及尺寸、不平度精度 
e) 
涂层表面状态 
f) 
涂层结构 
g) 
涂料种类和颜色 
 
宝山钢铁股份有限公司2003－06－04 发布                      2003－12－15 实施 
4―82 


Q/BQB 440－2003 
h) 
基板类型和镀层重量 
i) 
T 弯级别 
j) 重量 
k) 
用途 
l) 
包装方式 
5.2 如订货合同中未注明尺寸及不平度精度、T 弯级别及包装方式，则供方按普通的尺寸和
不平度精度、A 级T 弯（钢窗料按B 级T 弯）和供方指定的包装方式包装供货。 
表  1 
彩涂板的牌号及用途 
基板的牌号、标准及类型 
牌  号 
用  途 
牌  号 
标  准 
类  型 
TDC51D 
(TSt01，TSt02，TSt03)
一般用 
DC51D＋Z 
（St01Z，St02Z，St03Z）
TDC52D 
冲压用 
DC52D＋Z 
TDC53D 
深冲压用 
DC53D＋Z 
TS280GD 
（TStE28） 
结构用 
S280GD＋Z 
（StE280－2Z） 
TS350GD（TStE34）
结构用 
S350GD＋Z 
（StE345－2Z） 
TS550GD 
结构用 
S550GD＋Z 
Q/BQB 420 
热镀锌板 
TSECC 
一般用 
SECC 
TSECD 
冲压用 
SECD 
TSECE 
深冲压用 
SECE 
TBLCE 
一般用 
BLCE+Z 
TBLDE 
冲压用 
BLDE+Z 
TBUSDE 
深冲压用 
BUSDE+Z 
Q/BQB 430 
电镀锌板 
注：括号内的牌号可以使用至2005 年年底。 
表 2 
分  类 
项  目 
代  号 
建筑外用 
JW 
建筑内用 
JN 
钢窗 
GC 
家电 
JD 
家具 
JJ 
用  途 
其它 
QT 
涂层板 
TC 
压花板 
YA 
涂层表面状态 
印花板 
YI 
聚酯 
PE 
硅改性聚酯 
SMP 
涂料种类 
聚偏氟乙烯 
PVDF 
电镀锌板 
DX 
光整锌花 
RG 
基板类型 
热镀锌板 
无锌花 
RW 
上表面 
下表面 
－ 
二次涂层 
一次涂层 
2/1 
涂层结构 
二次涂层 
二次涂层 
2/2 
注：上表面指钢板的正面或钢卷的外表面。 
4―83 


Q/BQB 440－2003 
 
6  尺寸、外形、重量及允许偏差 
6.1 尺寸 
6.1.1 钢板及钢带的尺寸范围如表3 所示。 
                           表 3                         mm 
项  目 
公 称 尺 寸 
公称厚度 
0.30～2.0 
公称宽度 
700～1550 
钢板的公称长度 
1000～4000 
 
6.1.2 钢卷内径通常为610 mm，如要求钢卷内径为508mm，需在订货时协商。 
6.1.3 钢板及钢带的厚度为彩涂前基板的厚度。 
6.1.4 钢板及钢带的宽度、长度及其基板厚度的允许偏差按相应基板产品标准的规定。 
6.2 外形 
6.2.1 钢板及钢带的镰刀弯和脱方度按相应基板产品标准的规定。 
6.2.2 钢板的不平度应不大于表4 的规定。 
                                 表  4                              mm 
普通精度 PF.A 
高级精度 PF.B 
公 称 厚 度 
公 称 厚 度  
规定的最小
屈服强度 
MPa 
公称宽度 
＜0.70 
0.70～＜1.2
≥1.2～2.0
＜0.70 
0.70～＜1.2 
≥1.2～2.0
700～1200 
10 
8 
6 
5 
4 
3 
>1200～1500 
13 
10 
8 
6 
5 
4 
＜280 
>1500～1550 
18 
15 
13 
8 
7 
6 
700～1200 
13 
11 
8 
8 
6 
5 
>1200～1500 
16 
13 
11 
9 
8 
6 
280～＜360 
>1500～1550 
21 
18 
17 
12 
10 
9 
≥360 
－ 
－ 
－ 
－ 
－ 
－ 
－ 
 
6.3 重量 
钢板及钢带按实际重量交货。 
 
7  技术要求 
7.1  基板 
7.1.1 基板的力学和镀层性能应符合相应牌号的产品标准的规定。 
7.1.2 按不同用途推荐采用的基板及基板通常采用的镀层重量如表5 所示。用户如有特殊要
求，可在订货时协商。 
表  5 
序号 
用途 
基板 
镀层重量 (g/m2) 
1 
建筑外用 
热镀锌板 
90/90 
热镀锌板 
90/90 
2 
建筑内用、钢窗 
电镀锌板 
60/60 
3 
家电、家具 
电镀锌板 
20/20 
 
4―84 


Q/BQB 440－2003 
7.2 上表面涂层性能 
7.2.1 钢板及钢带（对于压花板指压花前）上表面的涂层性能应符合表6 的规定。 
表  6 
60°涂层镜面光泽 
180°弯曲a 
厚度≤0.75mm 
(钢窗料厚度≤
0.80mm) 
涂料 
种类 
涂层 
厚度 
(μm) 
铅笔 
硬度 
低 
中 
高 
A 级 
B 级 
反向 
冲击 
(J) 
耐盐 
雾(h) 
聚酯 
≥20 
≥F 
<40 
40～70
＞70 
≤5T 
≤3T
≥9 
硅改性聚酯 
≥20 
≥F 
<40 
40～70
＞70 
≤5T 
≤3T
≥9 
≥500 
聚偏氟乙烯 
≥20 
≥HB 
<40 
40～70
－ 
≤5T 
≤2T
≥9 
≥1000
a 厚度＞0.75mm（钢窗料厚度＞0.80mm）的钢板及钢带做90°弯曲。 
 
7.2.2 涂层厚度三点试验平均值应符合表6 的规定，单点试验值应不小于最小规定值的90％，
测量点为距边部不小于50mm 的任意点。 
7.2.3 铅笔硬度三点试验最低值应符合表6 的规定。 
7.2.4 光泽度三点试验值均应符合表6 的规定。若需方订货时未指明光泽度等级，家电和钢
窗用钢板及钢带按高光泽供货，其余的按低或中光泽供货。每批产品光泽度差应不大于10
个光泽单位。 
7.2.5 弯曲试验三个试样的最大值应符合表6 的规定。弯曲试验时弯曲处不应有涂层脱落，
距试样边部10mm 以内的涂层脱落不计。如要求弯曲处无肉眼可见的裂纹，需在订货时协商。
钢板及钢带通常按A 级T 弯供货，若需B 级T 弯性能，应在订货时指定。钢窗用钢板及钢
带按B 级T 弯供货。TS550GD 的T 弯不作要求。 
7.2.6 反向冲击试验三个试样的最小值应符合表6 的规定。TS550GD 的反向冲击不作要求。 
7.2.7 在盐雾性能规定的时间内，未划线试样的气泡密度等级和气泡大小等级应不大于
GB/T1766 中表21 所规定的3 级，但不允许气泡密度等级和气泡大小等级同时为3 级。供方
如能保证，可不作耐盐雾性能的检验。 
7.3 下表面涂层性能 
    如需方要求钢板及钢带下表面的涂层性能，需在订货时协商。 
7.4 表面质量 
7.4.1 钢板及钢带表面不得有气泡、裂纹、漏涂等有害于使用的缺陷。 
7.4.2 对于钢带，由于没有机会切除带缺陷部分，因此钢带允许带缺陷交货，但有缺陷的部
分不得超过每卷总长度的5％。 
7.5 如要求钢板及钢带无滑移线、无折痕，需在订货时协商。 
 
8  检验和试验 
8.1 钢板及钢带的外观用肉眼检查。 
8.2 钢板及钢带的尺寸、外形应用合适的测量工具测量。 
8.3 取样时，钢板在每批中任取一张，钢卷在头部或尾部切取一张。 
8.4 每批钢板及钢带涂层性能的检验项目、试样数量和试验方法应符合表7 的规定。 
8.5 钢板及钢带应按批检验，每批应由不大于25 吨的同牌号、同规格、同基板（包括基板
类型和镀层重量）、以及涂层厚度、涂层结构、涂料种类和涂料颜色相同的钢板及钢带组成。 
8.6 对于表6 规定的涂层性能，如有某一项试验结果不符合标准要求，则从同一批中再任取
双倍数量的试样进行该不合格项目的复验。复验结果（包括该项目试验所要求的所有指标）
合格，则整批合格。复验结果（包括该项目试验所要求的所有指标）即使有一个指标不合格，
4―85 


Q/BQB 440－2003 
则复验不合格。如复验不合格，则已做试验且试验结果不合的单件不能验收，但该批材料中
未做试验的单件可逐件重新提交试验和验收。 
表 7 
序号 
检验项目 
试样数量（个） 
试验方法 
1 
涂层厚度 
2 
铅笔硬度 
3 
60°涂层镜面光泽 
4 
弯曲 
5 
反向冲击 
6 
耐盐雾 
3/批 
GB/T 13448 
注：耐盐雾试验为抽检。 
 
9 包装、标志及质量证明书 
9.1 钢板及钢带的包装、标志及质量证明书按Q/BQB 400 的规定。 
9.2 钢板及钢带的质量证明书和标签应注明涂料种类和颜色。 
 
10 运输、贮存、加工 
钢板及钢带在运输、装卸、贮存、加工中应注意涂层表面不被损伤，应避免受潮，应贮
存在室内仓库。为避免涂层在低温加工时性能降低，钢板及钢带成型加工应在常温下进行。 
 
11  数值修约规则 
数值修约规则应符合GB/T 8170 的规定。 
 
 
 
 
 
 
 
 
 
 
 
 
 
 
 
 
 
 
 
 
 
 
4―86 


Q/BQB 440－2003 
 
附录A 
（资料性附录） 
本标与采用标准及有关标准相近牌号对照表 
 
  表A.1 
标准号 
Q/BQB 440-2003 
JISG 3312-1994 
TDC51D（TSt01，TSt02，TSt03） 
CGCC 
TDC52D 
CGCD1 
TDC53D 
－ 
TS280GD（TStE28） 
CGC400 
TS350GD（TStE34） 
CGC440 
TS550GD 
CGC570 
TSECC ，TBLCE   
－ 
TSECD ，TBLDE 
－ 
牌 
 
号 
TSECE ，TBUSDE 
－ 
 
 
 
 
附加说明： 
本标准与GB/T12754-1991 和JIS G 3312-1994 的一致性程度为非等效。 
本标准代替Q/BQB 440-2002。 
本标准与Q/BQB 440-2002 相比主要变化如下： 
—— 取消冷轧基板的彩涂板及其牌号； 
—— 取消牌号TSECCB 和钢窗用彩涂板牌号，增加牌号TDC53D、TSECE 和TBUSDE； 
—— 取消1/1 涂层结构和聚氯乙烯-塑料溶胶涂料； 
—— 修改钢板的不平度； 
—— 取消塔形的规定； 
—— 取消建筑内、外用彩涂板反向冲击值允许降低3J 的规定； 
—— 增加TS550GD 反向冲击和T 弯的规定； 
—— 修改复验的规定； 
—— 增加数值修约规则的规定。 
本标准的附录A 为资料性附录。 
本标准由宝钢股份公司制造管理部提出。 
本标准由宝钢股份公司制造管理部起草。 
本标准起草人  徐宏伟。 
本标准于1988 年首次发布，1992 年第一次修订，1994 年第二次修订，1999 年第三次修订，
2002 年第四次修订。 
4―87

File: 材料工程师/BQB450-2003镀锡板.pdf.md
# BQB450-2003镀锡板.pdf

宝山钢铁股份有限公司企业标准 
Q/BQB 450－2003 
电镀锡钢板及钢带        代替 Q/BQB 450-2001 
1  范围 
    本标准规定了一次冷轧电镀锡钢板及钢带的分类和代号、尺寸、外形、重量、技术要求、
检验和试验、包装、标志和质量证明书等。 
    本标准适用于宝山钢铁股份有限公司生产的厚度为0.18mm～0.55mm 的一次冷轧电镀
锡钢板及钢带（以下简称钢板及钢带）。 
2 规范性引用文件 
下列文件中的条款通过本标准的引用而成为本标准的条款。凡是注日期的引用文件，其
随后所有的修改单（不包括勘误的内容）或修订版均不适用于本标准，然而，鼓励根据本标
准达成协议的各方研究是否可使用这些文件的最新版本。凡是不注日期的引用文件，其最新
版本适用于本标准。 
GB/T 728－1998    锡锭 
GB/T 1838－1995    镀锡钢板（带）镀锡量试验方法 
     GB/T 8170－1987    数值修约规则 
Q/BQB 400－2003  冷轧产品的包装、标志及质量证明书 
Q/BQB 401－2003  冷连轧钢板及钢带的尺寸、外形、重量及允许偏差 
ASTM A 623M－2002    镀锡产品一般要求 
ISO 6508-1－1999    金属洛氏硬度试验  第1 部分：试验方法 
3  分类和代号 
 3.1 钢板及钢带的分类及代号如表1 的规定。 
                                      表 1 
分类方式 
类  别 
代  号 
原板钢类型 
－ 
MR，L，D 
调质度 
－ 
T-2.5，T-3，T-3.5，T-4，T-5 
退火方式 
连续退火 
CA 
厚镀锡面整体标识 
A 
薄镀锡面整体标识 
D 
厚镀锡面边部标识 
F 
差厚镀锡标识方法 
薄镀锡面边部标识 
G 
光亮表面 
B 
粗糙表面 
R 
银色表面 
S 
表面状态 
无光表面 
M 
Ⅰ级 
Ⅰ 
表面质量 
Ⅱ级 
Ⅱ 
化学钝化 
CP 
电化学钝化 
CE 
表面处理方式 
低铬钝化 
LCr 
直边 
SL 
边部形状 
花边 
WL 
 
宝山钢铁股份有限公司2003－06－04 发布                      2003－12－15 实施 
4―88 


Q/BQB 450－2003 
3.2 牌号   
3.2.1 钢板及钢带的牌号通常由原板钢类型、调质度代号和退火方式构成。 
例如：MR T-2.5CA，L T-3CA 
3.2.2 用于制作二片拉拔罐（DI）的电镀锡板只适用于钢类型D，其牌号由原板钢类型D、
调质度代号、退火方式和代号DI 构成。 
例如：D T-2.5CA DI，D T-3CA DI 
3.2.3 用于制作盛装酸性内容物的素面（镀锡量8.4 g/m2 以上）食品罐的电镀锡板即K 板只
适用于钢类型L，其牌号由原板钢类型L、调质度代号、退火方式和代号K 构成。 
例如：L T-2.5CA K，L T-3CA K 
3.2.4 用于制作盛装蘑菇等要求低铬钝化处理的食品罐的电镀锡板适用于钢类型MR 和L，
其牌号由原板钢类型MR 或L、调质度代号、退火方式和代号LCr 构成。 
例如：MR T-2.5CA LCr，L T-3CA LCr 
 
4 订货所需信息 
4.1 订货时用户应提供如下信息： 
a) 产品名称（钢板或钢带） 
b) 本产品标准号 
c) 牌号 
d) 规格 
e) 镀锡量代号 
f) 表面状态 
g) 表面质量级别 
h) 表面处理方式 
i) 
差厚镀锡钢板及钢带标识方法 
j) 
边部形状 
k) 包装方式 
l) 
用途 
m) 张数或重量 
4.2 如订货合同中未注明表面状态、表面质量、表面处理方式、差厚镀锡钢板及钢带的标识
方式、边部形状和包装方式，则供方按光亮表面B、表面质量Ⅰ级、电化学钝化、差厚镀锡
钢板及钢带的表面不做标识、边部形状为直边并以供方提供的包装方式供货。 
 
5  尺寸、外形、重量及允许偏差 
5.1 尺寸 
5.1.1 钢板及钢带的公称厚度范围为0.18mm～0.55 mm，公称宽度范围为700mm～1200mm。 
5.1.2 厚度小于0.50 mm 时，公称厚度按0.01 mm 进级；厚度不小于0.50mm 时，公称厚度
按0.05 mm 进级。 
5.1.3 不同调质度代号对应的可供公称尺寸范围按表2 的规定。 
5.1.4 如需方要求标记轧制宽度方向，可在表示轧制宽度方向的数字后面加上字母W。 
例如: 0.26×832W×760 
5.1.5 钢带（卷）内径为420mm(含内芯套筒) 
5.2 尺寸允许偏差 
5.2.1 钢板及钢带的厚度允许偏差应不超出公称厚度的±5.0%，测量点为距边部不小于10 
mm 的任意点。 
4―89 


Q/BQB 450－2003 
5.2.2 薄边  薄边是钢板及钢带沿宽度方向上厚度的变化，其特征是在靠近钢板及钢带的边
缘发生厚度减薄。其允许偏差应不大于中间实际厚度的8.0％，测量点为距边部6mm 处。 
5.2.3 钢板及钢带的宽度允许偏差为 0mm ~ + 3mm。 
5.2.4 钢板的长度允许偏差为0mm ~ + 3 mm。                                  
                                表 2                             mm 
调质度代号 
公称厚度 
公称宽度 
公称长度 (钢板) 
> 0.22 ～0.26 
700 ～1050 
> 0.26 ～ 0.35 
700 ～1200 
> 0.35 ～ 0.45 
700 ～1200 
T-2.5 
> 0.45 ～0.55 
> 900 ～1200 
0.18 ～ 0.22 
700 ～840 
> 0.22 ～ 0.26 
700 ～1050 
> 0.26 ～ 0.35 
700 ～1200 
> 0.35 ～ 0.45 
800 ～1200 
T-3 
> 0.45 ～ 0.55 
> 900 ～1200 
0.20 ～ 0.22 
700 ～900 
T-3.5 
> 0.22 ～ 0.26 
700 ～1050 
0.18 ～ 0.22 
700 ～1050 
> 0.22 ～ 0.26 
700 ～1200 
> 0.26 ～ 0.30 
700 ～1080 
T-4 
> 0.30 ～ 0.35 
800 ～1080 
0.18 ～ 0.22 
700 ～1050 
T-5 
> 0.22 ～ 0.26 
700 ～1200 
500～1168 
 
5.3 外形   
5.3.1 脱方度应不大钢板宽度的0.15%。 
5.3.2 每任意1000mm 长度上镰刀弯应不大于1 mm。 
5.3.3 不平度应不大于3mm。 
5.4 花边板的边部形状及尺寸、外形允许偏差在订货时由供需双方协商。 
5.5 其它尺寸、外形、重量及允许偏差按Q/BQB401 的规定。 
                           
6  技术要求 
6.1 硬度 
6.1.1 钢板及钢带的硬度（HR30Tm）应符合表3 的规定。 
表 3 
硬   度（HR30Tm） 
调质度代号 
目 标 
允许范围 
T-2.5 
55 
55±3 
T-3 
57 
57±3 
T-3.5 
59 
59±3 
T-4 
61 
61±3 
T-5 
65 
65±3 
 
4―90 


Q/BQB 450－2003 
6.1.2 硬度二点试验平均值应符合表3 的规定，允许其中一个试验值超出规定允许范围1 个
单位。 
6.1.3 由于不进行锡层软熔处理（无光表面）的钢板及钢带比较容易时效，因此供需双方应
在订货时对硬度值进行协商。 
6.2 冶炼方法 
钢板及钢带所用的钢采用氧气转炉冶炼。 
6.3 镀锡量 
6.3.1 钢板及钢带的镀锡量代号、公称镀锡量及最小平均镀锡量按表4 的规定，如需表4 以
外的镀锡量可在订货时协商。 
表 4 
区  分 
镀锡量代号 
公称镀锡量g/m2 
最小平均镀锡量 g/m2 
1.1/1.1 
1.1/1.1 
0.9/0.9 
2.2/2.2 
2.2/2.2 
1.8/1.8 
2.8/2.8 
2.8/2.8 
2.5/2.5 
5.6/5.6 
5.6/5.6 
5.2/5.2 
8.4/8.4 
8.4/8.4 
7.8/7.8 
 
等厚镀锡 
(E) 
11.2/11.2 
11.2/11.2 
10.1/10.1 
2.8/1.1 
2.8/1.1 
2.5/0.9 
1.1/2.8 
1.1/2.8 
0.9/2.5 
5.6/1.1 
5.6/1.1 
5.2/0.9 
1.1/5.6 
1.1/5.6 
0.9/5.2 
5.6/2.8 
5.6/2.8 
5.2/2.5 
2.8/5.6 
2.8/5.6 
2.5/5.2 
8.4/2.8 
8.4/2.8 
7.8/2.5 
2.8/8.4 
2.8/8.4 
2.5/7.8 
8.4/5.6 
8.4/5.6 
7.8/5.2 
5.6/8.4 
5.6/8.4 
5.2/7.8 
11.2/2.8 
11.2/2.8 
10.1/2.5 
2.8/11.2 
2.8/11.2 
2.5/10.1 
11.2/5.6 
11.2/5.6 
10.1/5.2 
5.6/11.2 
5.6/11.2 
5.2/10.1 
11.2/8.4 
11.2/8.4 
10.1/7.8 
8.4/11.2 
8.4/11.2 
7.8/10.1 
15.1/5.6 
15.1/5.6 
13.9/5.2 
差厚镀锡 
(D 或A) 
5.6/15.1 
5.6/15.1 
5.2/13.9 
 
6.3.2 镀锡量每面三点试验平均值应不小于相应面的最小平均镀锡量，每面单点试验值应不
小于相应面的最小平均镀锡量的80%。 
6.3.3 表4 所示的镀锡量，斜线上面表示钢板上表面或钢带外表面的镀锡量，斜线下面表示
钢板下表面或钢带内表面的镀锡量。 
6.3.4 差厚镀锡钢板及钢带镀锡量的标识方法见附录A（规范性附录）。 
6.4 表面状态 
钢板及钢带的表面状态按原板的表面特征以及电镀锡后是否进行锡层软熔处理来分类，
各表面状态的特征如表5 所述。  
4―91 


Q/BQB 450－2003 
表 5 
代  号 
类  别 
特      征 
B 
光亮表面 
在具有磨石花纹的光滑表面的原板上镀锡，然后进行锡层软熔处理得到
的有光表面。 
R 
石纹表面 
在具有一定方向的磨石花纹表面的原板上镀锡，然后进行锡层软熔处理
得到的有光表面。 
S 
银色表面 
在粗糙无光表面的原板上镀锡，然后进行锡层软熔处理得到的有光表面。
M 
无光表面 
在无光表面的原板上镀锡，但不进行锡层软熔处理得到的无光表面。 
 
6.5 表面质量  
6.5.1 钢板及钢带各表面质量级别的特征如表6 所述。 
表 6 
级 别 
特   征 
Ⅰ级 
表面不允许有针孔及对按预定用途使用有影响的缺陷，在正常贮存条件下，保证
整个表面都能进行常规的涂漆和印刷。 
Ⅱ级 
表面允许有轻微的划伤、压痕、辊印、油斑等缺陷，不保证整个表面都能进行常
规的涂漆和印刷。 
 
6.5.2 对于钢带，由于没有机会切除带缺陷部分，因此钢带允许带缺陷交货，但有缺陷的部
分不得超过每卷总长度的8％。 
6.6 表面处理方式 
钢板及钢带表面处理方式分为化学钝化、电化学钝化和低铬钝化。如订货时未注明表面
处理方式则采用电化学钝化处理。低铬钝化处理时表面钝化膜中的铬含量通常按不大于
1.5mg/m2 控制。 
6.7  K 板的酸浸时滞（PL）、锡晶粒度（TCS）、铁溶解值（ISV）和合金-锡电偶（ATC）通
常按下述要求控制：PL≤10s；TCS≤9 级；ISV≤20μg；ATC≤0.12μA/cm2。 
6.8 钢板及钢带表面通常涂DOS 油。 
6.9 原板钢类型如表7 所示。根据需方要求，经供需双方协商也可使用其它钢类型。 
表  7 
原板钢类型 
特   性 
MR 
非金属夹杂物含量与L 类钢相近，残余元素含量的限制没有L 类钢严格，具有良好的
耐蚀性，适用于大多数用途。 
L 
非金属夹杂物以及Cu、Ni、Cr、Mo 等残余元素含量低，用于对耐蚀性有较高要求的
用途。 
D 
用于深冲压或限制滑移线产生的用途。 
      
6.10 锡层所用锡锭的质量应符合GB/T 728 中Sn99.90 的规定，但铅含量应不大于0.03%。 
 
7  检验和试验 
7.1 钢板及钢带的外观用肉眼检测。 
7.2 钢板及钢带的尺寸、外形应用合适的测量工具测量。 
7.3 每批钢板及钢带的检验项目、试样数量、取样方法和试验方法应符合表8 的规定。 
7.4 公称厚度不大于0.21mm 时，硬度测定HR15T，然后按附录B（规范性附录）换算为
HR30Tm。 
7.5 钢板及钢带应按批检验，每批应由不大于30 吨的同牌号、同规格、同镀锡量及同表面
状态的钢板或钢带组成。 
4―92 


Q/BQB 450－2003 
7.6 对于硬度、镀锡量试验，如有某一项试验结果不符合标准要求，则从同一批中再任取双
倍数量的试样进行该不合格项目的复验。复验结果（包括该项目试验所要求的所有指标）合
格，则整批合格。复验结果（包括该项目试验所要求的所有指标）即使有一个指标不合格，
则复验不合格。如复验不合格，则已做试验且试验结果不合的单件不能验收，但该批材料中
未做试验的单件可逐件重新提交试验和验收。 
表  8 
序号 
检验项目 
试样数量（个）
取样方法  
试验方法 
1 
硬度 
2 
ISO 6508-1 
2 
镀锡量 
3 
在垂直于轧制方向截
取，取样位置见图1 
GB/T 1838 
3 
铬含量 
ASTM A 623M 附录A7 
4 
PL 
ASTM A 623M 附录A2 
5 
TCS 
ASTM A 623M 附录A3 
6 
ISV 
ASTM A 623M 附录A4 
7 
ATC 
－ 
－ 
ASTM A 623M 附录A5 
 
图 1  试样的取样位置 
 
8  包装、标志及质量证明书 
    钢板及钢带的包装、标志及质量证明书应符合Q/BQB 400 的规定。每包钢板的重量通
常为0.5～2.0 吨，每个交货批允许有少量尾包。钢带(卷)的重量通常为3～15 吨。 
 
9  数值修约规则 
    数值修约规则应符合GB/T 8170 的规定。 
 
 
 
 
 
4―93 


Q/BQB 450－2003 
 
附录A 
（规范性附录） 
差厚镀锡钢板及钢带镀锡量的标识方法 
 
A.1 差厚镀锡钢板及钢带的镀锡量通常用宽度约1mm、间距不大于75mm 的连续平行线在
钢板及钢带的一面进行标识。A 表示标识在厚镀锡面，D 表示标识在薄镀锡面。差厚镀锡板
标识用的连续平行线的间距按表A.1 和图A.1 的规定。 
表 A.1 
镀锡量代号 
线 条 间 距 
5.6/2.8  2.8/5.6 
12.5mm 
8.4/2.8  2.8/8.4 
25mm  
8.4/5.6  5.6/8.4 
25mm 与12.5mm 交替 
11.2/2.8  2.8/11.2 
37.5mm 
11.2/5.6  5.6/11.2 
37.5 mm 与12.5 mm 交替 
11.2/8.4  8.4/11.2 
37.5 mm 与25 mm 交替 
15.1/5.6  5.6/15.1 
50 mm 与12.5 mm 交替 
 注：镀锡量代号为2.8/1.1、1.1/2.8、5.6/1.1 和1.1/5.6 的标识方法由供需双方协商。 
 
 
 
 
 
 
 
 
 
 
 
 
镀锡量代号 
线条间距  mm 
 
 
 
 
 
 
 
 5.6/2.8   2.8/5.6 
12.5 
12.5 
12.5 
12.5 
12.5 
12.5 
 
 8.4/2.8   2.8/8.4 
25 
25 
25 
 
 8.4/5.6   5.6/8.4 
25 
12.5 
25 
12.5  
 
 11.2/2.8   2.8/11.2 
37.5 
37.5 
 
 11.2/5.6   5.6/11.2 
37.5 
12.5 
 
 
  11.2/8.4   8.4/11.2 
37.5 
25 
 
 
 
 
 
  15.1/5.6   5.6/15.1 
50 
12 5 
.
 
 
 
 
 
图  A.1 差厚镀锡标识线条间距 
 
A.2 标识示例 
D2.8/5.6：标识在锡层为2.8 g/m2 的一面(薄面)，即在钢板的上表面或钢卷的外表面进行标识。 
A5.6/2.8：标识在锡层为5.6 g/m2 的一面(厚面)，即在钢板的上表面或钢卷的外表面进行标识。 
2.8/5.6A：标识在锡层为5.6 g/m2 的一面(厚面)，即在钢板的下表面或钢卷的内表面进行标识。 
5.6/2.8D：标识在锡层为2.8 g/m2 的一面(薄面)，即在钢板的下表面或钢卷的内表面进行标识。 
 
A.3 如仅需对差厚镀锡钢板及钢带的两个面加以区别，可用宽度约1mm 的连续直线在距边
部3mm 以内的一面进行标识。F 表示标识在厚镀锡面，G 表示标识在薄镀锡面。 
 
 
 
4―94 


Q/BQB 450－2003 
附录B 
（规范性附录） 
HR15T 和HR30Tm 换算表 
 
表  B.1    
HR15T 
换算HR30Tm 
HR15T 
换算HR30Tm 
93.0 
82.0 
83.0 
62.5 
92.5 
81.5 
82.5 
61.5 
92.0 
80.5 
82.0 
60.5 
91.5 
79.0 
81.5 
59.5 
91.0 
78.0 
81.0 
58.5 
90.5 
77.5 
80.5 
57.0 
90.0 
76.0 
80.0 
56.0 
89.5 
75.5 
79.5 
55.0 
89.0 
74.5 
79.0 
54.0 
88.5 
74.0 
78.5 
53.0 
88.0 
73.0 
78.0 
51.5 
87.5 
72.0 
77.5 
51.0 
87.0 
71.0 
77.0 
49.5 
86.5 
70.0 
76.5 
49.0 
86.0 
69.0 
76.0 
47.5 
85.5 
68.0 
75.5 
47.0 
85.0 
67.0 
75.0 
45.5 
84.5 
66.0 
74.5 
44.5 
84.0 
65.0 
74.0 
43.5 
83.5 
63.5 
73.5 
42.5 
 
 
 
 
 
 
 
 
 
 
 
 
 
 
 
4―95 


Q/BQB 450－2003 
附录C 
（资料性附录） 
本标准与采用标准及有关标准调质度代号对照表 
 
 
表 C.1 
标准号 
Q/BQB 
450-2003 
JIS 
G3303-2002
ASTM  
A623M-2002
DIN EN 
10203-1991
ISO 
11949-1995 
GB/T 
2520-2000 
－ 
T-1 
T-1 (T49) 
T50 
TH50＋SE 
TH50＋SE 
－ 
T-2 
T-2 (T53) 
T52 
TH52＋SE 
TH52＋SE 
T-2.5 
T-2.5 
－ 
－ 
TH55＋SE 
TH55＋SE 
T-3 
T-3 
T-3 (T57) 
T57 
TH57＋SE 
TH57＋SE 
T-3.5 
－ 
－ 
－ 
－ 
－ 
T-4 
T-4 
T-4 (T61) 
T61 
TH61＋SE 
TH61＋SE 
调 
质 
度 
代 
号 
T-5 
T-5 
T-5 (T65) 
T65 
TH65＋SE 
TH65＋SE 
 
 
 
 
 
 
 
 
附加说明： 
本标准与JIS G3303-2002、DIN EN10203-1991 和ASTM A 623M-2002 的一致性程度为非等
效。 
本标准代替Q/BQB 450-2001。 
本标准与Q/BQB 450-2001 相比主要变化如下： 
—— 增加差厚镀锡板边部标识方式； 
—— 修改化学钝化和电化学钝化代号，增加低铬钝化方式及代号； 
—— 增加边部形状分类及代号； 
—— 牌号表示方法从技术要求中移到分类与代号中，增加低铬钝化镀锡板的牌号； 
—— T-4 公称厚度> 0.30mm ～ 0.35mm 时的公称宽度调整为800 ～1080； 
—— 厚度允许偏差从不超出公称厚度的±8.5%修改为±5.0％； 
—— 增加薄边的规定； 
—— 镰刀弯从不大于1.5 mm 修改为1.0mm。 
—— 硬度由HR30T 该为HR30Tm，修改硬度值表示方法并增加硬度值的说明； 
—— 增加不进行锡层软熔处理钢板及钢带硬度值的说明； 
—— 增加镀锡量代号2.2/2.2，修改最小平均镀锡量值及等厚镀锡时最小平均镀锡量表示方
法，增加最小平均镀锡量的说明，增加镀锡量每面单点试验值的规定； 
—— 差厚镀锡钢板及钢带镀锡量的标识方法移到附录A 中； 
—— 修改表面质量级别代号及特征描述； 
4―96 


Q/BQB 450－2003 
—— 修改钢带允许缺陷比例； 
—— 增加低铬钝化镀锡板的技术指标及试验要求； 
—— 增加K 板的技术指标及试验要求； 
—— 修改原板钢类型特征描述； 
—— 取消钢卷内焊缝数量的规定； 
—— HR15T 和HR30Tm 换算表移到附录B 中； 
—— 取消对硬度试验结果产生疑问时除掉锡层进行复验的以及无光表面硬度试验前用砂皮
将表面磨光的规定。 
—— 每批重量由不大于15 吨修改为30 吨。 
—— 修改复验规定。 
—— 取消每包钢板的张数为100 张的整数倍的规定。 
—— 增加数值修约规则的规定。 
本标准的附录A 和附录B 为规范性附录，附录C 为资料性附录。 
本标准由宝山钢铁股份有限公司制造管理部提出。 
本标准由宝山钢铁股份有限公司制造管理部起草。 
本标准起草人  徐宏伟。 
本标准于1997 年首次发布，1999 第一次修订，2001 第二次修订。 
4―97
