Repository: kujaxr/obsidian-vault

File: 材料工程师/BQB460-2003捆带.pdf.md
# BQB460-2003捆带.pdf

宝山钢铁股份有限公司企业标准 
包装用钢带          Q/BQB 460-2003 
代替Q/BQB 460-1999 
1  范围 
本标准规定了包装用钢带的分类和代号、尺寸、外形、技术要求、检验和试验、包装、
标志和质量证明书等。 
本标准适用于上海宝钢集团公司生产的包装用钢带,以下简称捆带。 
 
2 引用标准 
下列文件中的条款通过本标准的引用而成为本标准的条款。凡是注日期的引用文件，
其随后所有的修改单（不包括勘误的内容）或修订版均不适用于本标准，然而，鼓励根据本
标准达成协议的各方研究是否可使用这些文件的最新版本。凡是不注日期的引用文件，其最
新版本适用于本标准。 
GB/T 228-2002   金属材料 室温拉伸试验方法 
GB/T 235-1999   金属材料 厚度等于或小于3mm 薄板和薄带 反复弯曲试验方法  
GB/T 8170-1987 数值修约规则 
Q/BQB 400-2003 冷轧产品的包装、标志及质量证明书 
 
3 分类和代号 
3.1 捆带的牌号按性能分类如表1 的规定。 
表1 
牌 号 
基板参考牌号 
用 途 
REG700 
Q235 
普通捆带 
EXT800 
St37-2 
EXT900 
St44 
高强度捆带 
ULT1000 
St50/C45 
ULT1250 
St50 
超高强度捆带 
 
3.2 捆带的表面状态及代号按表2 的规定。 
表2 
表面状态 
代号 
发蓝+涂蜡 
无标记 
发蓝+涂漆+涂蜡 
L 
发蓝+涂锌+涂蜡 
Z 
 
4 订货所需信息 
订货时用户需提供下列信息： 
a) 产品名称 
b) 本产品标准号 
c) 牌号 
 
宝山钢铁股份有限公司 2003－06－04 发布                         2003－12－15 实施 
4―98 


Q/BQB460-2003 
d) 表面处理状态 
e) 规格 
f) 重量 
g) 卷取方式 
h) 包装方式 
 
5  尺寸、外形及其允许偏差 
5.1 捆带可供规格尺寸按表3 的规定。 
表3                           mm 
公称厚度 
公称宽度 
0.50、0.60、0.70、0.80、0.90、1.0 
9.5、12.7、16.0、19.0、25.4、31.75 
 
5.2 尺寸允许偏差 
5.2.1 捆带的厚度允许偏差按表4 的规定。 
                     表4                      mm 
公称厚度 
厚度允许偏差 
≤0.60 
±0.05 
>0.60 
±0.04 
 
5.2.2 捆带的宽度允许偏差：±0.13mm。 
5.3 捆带外形应符合以下规定： 
弯曲度：≤25.4mm/2.4m 测量长度 
镰刀弯：≤12.4mm/2.4m 测量长度 
扭曲度：≤20o/2.4m 测量长度 
5.4 经双方协议，也可提供其他尺寸的捆带，其尺寸偏差由双方协议。 
 
6 技术要求 
6.1 捆带的力学性能应符合表5 的规定。 
表5 
牌号 
抗拉强度 
MPa 
不小于 
断后伸长率   
A % 
(L0＝5.65
0
S
) 
不小于 
REG700 
700 
3 
EXT800 
800 
6 
EXT900 
900 
6 
ULT1000 
1000 
12 
ULT1250 
1250 
6 
 
 
 
 
4―99 


Q/BQB460-2003 
6.2 捆带的最小拉断力应符合表6 的规定。 
表6 
捆带尺寸 
最小拉断力(N) 
宽度(mm) 
厚度(mm) 
REG700 
EXT800 
EXT900 
ULT1000 
ULT1250 
0.50 
3325 
3800 
4275 
― 
― 
9.5 
0.60 
3990 
4560 
5130 
― 
― 
0.50 
4445 
5080 
5715 
― 
― 
12.7 
0.60 
5334 
6096 
6858 
― 
― 
0.50 
5600 
6400 
7200 
― 
― 
0.57 
6384 
7296 
8208 
― 
― 
0.60 
6720 
7680 
8640 
9600 
― 
16 
0.70 
7840 
8960 
10080 
11200 
― 
0.50 
6650 
7600 
8550 
9500 
― 
0.60 
7980 
9120 
10260 
11400 
― 
0.70 
9310 
10640 
11970 
13300 
16625 
0.80 
10640 
12160 
13680 
15200 
19000 
0.90 
11970 
13680 
15390 
17100 
21375 
19 
0.97 
― 
― 
― 
18430 
23037 
0.80 
14224 
16256 
18288 
20320 
25400 
25.4 
0.90 
16002 
18288 
20574 
22860 
28575 
0.80 
17780 
20320 
22860 
25400 
31750 
0.90 
20002 
22860 
25717 
28575 
35718 
31.75 
1.0 
22225 
25400 
28575 
31750 
39687 
 
6.3 表面质量 
6.3.1 捆带应有光滑的表面，除允许有深度不超过钢带厚度公差之半的轻微个别凹陷、凸起、
纵向刮伤和划痕外，不应有其他缺陷。 
6.3.2 捆带边缘不应有边裂和毛刺。 
6.3.3 由于连续生产过程中捆带表面的局部缺陷不易发现和去除，捆带允许带缺陷交货，有
缺陷部分不得超过一盘总长度的6%。 
6.4 捆带反复弯曲试验的最少次数应符合表7 的规定。捆带按照表中规定进行反复弯曲试验
后，弯曲处不得有肉眼可见的裂纹出现。 
表7 
厚      度(mm) 
反复弯曲次数 
＜0.80 
4 
0.80～ 
3 
 
7 检验和试验 
7.1 表面质量用肉眼进行检验。 
7.2 尺寸精度用合适的量具进行测量。 
7.3 测量镰刀弯时，将捆带受检部分侧靠在平台上，测量捆带侧边与平台之间的最大距离。 
7.4 测量弯曲度时，将捆带受检部分平放在平台上，测量捆带头与平台的最大距离。 
7.5 测量扭曲度时，将捆带受检部分平放在平台上，测量捆带与平台的倾角。 
4―100 


Q/BQB460-2003 
7.6 每批捆带的检验项目、试验数量、取样方法和试验方法应符合表8 的规定。 
表8 
序号 
试验项目 
试样数量
取样方法 
试验方法
备注 
1 
拉伸试验 
1 个 
GB/T 228
2 
反复弯曲试验 
1 个 
同一钢卷号的成品卷
上任意位置取样 
GB/T 235
试样可以不经机械加工
 
7.7 捆带应按批检验，每批应由同牌号、同规格、同热处理制度、同表面状态的捆带组成。 
7.8 捆带的试验结果不符合规定要求时，可从同一批中取双倍试样重新进行该不合格项目的
试验。如任一复验结果不合要求，则此批为不合格。 
 
8 包装、标志和质量证明书 
8.1 捆带的外径、内径、卷宽、卷重和每包堆垛数量按照表9 的规定。 
表9 
卷取规格 
卷取方式 
卷取宽度 
mm 
最大外径 
mm 
最大卷重
kg 
内
径 
mm 
单包最大堆垛数量（个）
往复卷取 
63.5 
590 
50 
12 
普通卷 
带式卷取 
与捆带同宽
700 
60 
28 
往复卷取 
114 
700 
150 
5 
大  卷 
往复卷取 
190 
700 
250 
3 
特大卷 
往复卷取 
190 
1000 
500 
406
3 
 
8.2 捆带的包装按照表10 的规定。 
表10 
包装类别 
包装方式 
简易包装 
普通包装 
精包装 
单卷捆扎 
用捆带捆扎3 道
用捆带捆扎3 道 
用捆带捆扎3 道 
成品垛捆扎 
底部有垫木架 
底部有垫木架，外套包装物 
底部有垫木架，钢卷缠防潮
纸，外套包装物 
连垫木架包装 
经钢卷内径用
捆带捆扎4 道 
经钢卷内径用捆带捆扎4 道 
经钢卷内径用捆带捆扎4道
 
8.3 每卷捆带内侧贴一个标签，每垛成品包装外贴两个标签。 
8.4 标志和质量证明书按Q/BQB 400 的规定。 
 
9 数值修约方法按GB/T 8170 的规定。 
4―101 


Q/BQB460-2003 
附录A 
（资料性附录） 
包装用锁扣 
A.1  范围 
本资料适用于上海宝钢国际贸易有限公司包装材料分公司生产的锁扣。 
A.2  产品表面状态和代号 
产品表面状态和代号如表A.1 的规定。 
表A.1 
表面状态 
代号 
无涂层 
不作标记 
镀锌 
Z 
有机涂层 
L 
 
A.3  外形分类和代号 
A.3.1 闭式锁扣 
A.3.1.1 产品规格和代号按表A.2 的规定。 
表A.2                        
规格尺寸 mm 
代号 
0.90×32×57 
S10 
0.90×32×45 
S20 
0.90×19×45 
S30 
0.60×19×40 
S40 
0.60×19×22 
S50 
0.60×19×19 
S60 
0.60×16×22 
S70 
0.60×16×19 
S80 
A.3.1.2 尺寸和外形应符合表A.3 的规定,图A.1 为示意图。 
表A.3                            mm 
规格尺寸 
产品参数 
16×19 
16×22 
19×19
19×22
19×40
19×45
32×45 
32×57
最大高度（L） 
6.5 
6.5 
7.5 
7.5 
8 
8.5 
10.0 
10.0 
最大宽度（A） 
19.0 
19.0 
22.1 
22.1 
22.1 
22.1 
35.9 
35.9 
两头最大搭接（U） 
3 
3 
3 
3 
3 
3 
5 
5 
带钢厚度（S） 
0.60 
0.60 
0.60 
0.60 
0.60 
0.90 
0.90 
0.90 
最大长度（B） 
19.13 
22.13 
19.13 
22.13 
40.13 
45.13 
45.13 
57.13 
 
 
 
 
 
 
 
 
B
A
U
S 
A
L
图A.１ 
4―102 


Q/BQB460-2003 
A.3.2 开式锁扣 
A.3.2.1 产品规格和代号如表A.4 和图A.2 所示。 
表A.4 
规格尺寸 
代号 
0.90×35×50.8 
K10 
0.90×35×50.0 
K20 
 
 
 
 
 
 
 
 
 
 
0.3~0.4mm
0.3~0.4mm
0.90±0.07mm 
R3 
Φ1mm 
3mm 
50.8±0.2mm 
(50.0±0.2mm) 
1
1
3mm 
3mm
36.7±0.2mm 
46.3+0.2
-0.4mm 
13.1±0.2mm 
图A.2 
A.4 表面质量 
锁扣表面不得有锈斑，允许有深度不超过原料厚度公差之半的个别轻微凹陷、凸起，纵
向刮伤和划痕，但允许带有生产时冲压的痕迹。 
 
A.5  检验和试验方法 
A.5.1 表面质量用肉眼进行检验。 
A.5.2 尺寸精度用合适的量具进行测量。 
 
A.6 锁扣按照实际重量交货。 
 
A.7 锁扣装箱重量按表A.5 的规定 
表A.5 
代号  
规格尺寸 mm 
重量  kg 
S10 
0.90×32×57 
31 
S20 
0.90×32×45 
40 
S30 
0.90×19×45 
63 
S40 
0.60×19×40 
104 
S50 
0.60×19×22 
180 
S60 
0.60×19×19 
223 
S70 
0.60×16×22 
223 
S80 
0.60×16×19 
260 
K10 
0.90×35×50.8 
40 
K20 
0.90×35×50 
42 
 
A.8 对锁扣原料的要求 
原料的技术条件应满足以下要求：抗拉强度≥700MPa，断裂伸长率≥3%，宽度允许偏
差：±0.13mm。厚度的允许偏差如表A.6 的规定。 
4―103 


Q/BQB460-2003 
表A.6                        mm 
公称厚度 
允许偏差 
≤0.60 
±0.05 
>0.60 
±0.04 
 
 
 
 
附加说明： 
本标准替代Q/BQB 460-1999 
本标准对Q/BQB460-1999 进行了部分技术性修改，并增加锁扣的资料性附录的内容。 
本标准由上海宝钢集团公司国际贸易有限公司提出。 
本标准由宝山钢铁股份有限公司制造管理部起草。 
本标准起草人  孙忠明、王国杰。 
本标准于1988 年首次发布，1994 第一次修订，1999 第二次修订。 
 
4―104

File: 材料工程师/BQB461-2003搪瓷.pdf.md
# BQB461-2003搪瓷.pdf

宝山钢铁股份有限公司企业标准    
Q/BQB 461－2003 
搪瓷用冷连轧钢板及钢带       代替BZJ 404－2001 
 
1 
范围 
  本标准规定了搪瓷用冷连轧钢板及钢带的分类和代号、尺寸、外形、技术要求、检验和
试验、包装、标志及质量证明书等。 
  本标准适用于宝山钢铁股份有限公司生产的供制造搪瓷制品用的冷连轧钢板及钢带（以
下简称钢板及钢带）。 
 
2  规范性引用文件 
下列文件中的条款通过本标准的引用而成为本标准的条款。凡是注日期的引用文件，其
随后所有的修改单（不包括勘误的内容）或修订版均不适用于本标准，然而，鼓励根据本标
准达成协议的各方研究是否可使用这些文件的最新版本。凡是不注日期的引用文件，其最新
版本适用于本标准。 
GB/T 222－1984   钢的化学分析用试验取样法及成品化学成分允许偏差 
GB/T 223         钢铁及合金化学分析方法 
GB/T 228－2002   金属材料 室温拉伸试验方法 
GB/T 2975－1998  钢及钢产品力学性能试验取样位置及试样制备 
GB/T 5027－1999  金属薄板和薄带塑性应变比（r 值）试验方法 
GB/T 5028－1999  金属薄板和薄带拉伸应变硬化指数（n 值）试验方法 
GB/T 8170-1987  数值修约规则 
Q/BQB 400－2003  冷轧产品的包装、标志及质量证明书 
Q/BQB 401－2003  冷连轧钢板及钢带的尺寸、外形、重量及允许偏差 
SAE J911－1998   冷轧钢板表面粗糙度和峰值数测量方法 
 
3 分类和代号 
钢板及钢带的分类和代号按表1 的规定。 
表  1 
分类项目 
类  别 
代  号 
深冲用 
BTC1 
 
按用途 
一般用 
BTC3 
较高级的精整表面 
FB（O3） 
高级的精整表面 
FC（O4） 
 
按表面质量 
超高级的精整表面 
FD（O5） 
麻    面 
D 
 
按表面结构 
粗    糙          
R 
 
4 订货所需信息 
4.1 订货时用户需提供下列信息： 
a)本企业标准号 
b)牌号 
 
宝山钢铁股份有限公司2003－06－04 发布                        2003－12－15 实施 
4―105 


Q/BQB461-2003 
c)表面质量级别 
d)规格及尺寸、外形精度(包括厚度、宽度) 
e)表面结构 
f)边缘状态(切边EC，不切边EM) 
g)重量 
h)包装方式 
4.2  如订货合同中未注明尺寸及外形精度、表面结构种类、表面质量级别、边缘状态，则
本标准产品按普通的尺寸和不平度精度、FB 级表面质量、麻面的切边钢带和切边钢板供货。 
 
5 
尺寸、外形、重量及允许偏差 
5.1 钢板及钢带的可供厚度和宽度按表2 的规定。 
表  2 
牌 号 
可供规格范围   mm 
BTC1 
公称厚度：0.70～2.5 
公称宽度：900～1700 
BTC3 
公称厚度：0.35～2.0 
公称宽度：1000～1500 
5.2  其它尺寸、外形、重量及允许偏差按Q/BQB 401 的规定。 
 
6 技术要求 
6.1  钢的化学成分（熔炼成分）应符合表3 的规定。 
表  3 
化 学 成 分  ％ 
牌 号 
C 
Si 
Mn 
P 
S 
Alt 
Ti 
BTC1 
≤0.008 
≤0.05 
0.10～
0.30   ≤0.020
≤0.050
≤0.07 
≤0.20 
BTC3 
≤0.06 
≤0.03 
≤0.40
≤0.025
≤0.025
－ 
－ 
 
6.2  钢板及钢带的成品化学成分允许偏差应符合GB/T 222 的规定。 
6.3  交货状态 
钢板及钢带经热处理、平整和涂油后交货。 
6.4  力学性能 
钢板及钢带的力学性能应符合表4 的规定。     
表  4 
断后伸长率 
% 
不小于 
牌  号 
公称厚度
mm 
屈服强度 
MPa 
不大于 
抗拉强度
MPa 
L0=50mm
b=25mm 
L0=80mm
b=20mm 
−
n 值 
−
r 值 
BTC1
a,b 
全部 
190 
270～320
43 
40 
≥0.19 
≥1.6 
<0.5 
240 
275～350
36 
- 
－ 
－ 
0.5～1.0
230 
275～350
38 
- 
－ 
－ 
BTC3 
≥1.0 
220 
275～350
40 
- 
－ 
－ 
a  通常情况下，采用L0=80mm，b=20mm。 
b  厚度小于1.0mm 时断后伸长率规定值允许降低1%。 
 
4―106 


Q/BQB461-2003 
6.5  表面质量 
6.5.1 钢板及钢带各表面质量级别的特征如表5 所述。 
表  5 
级 别 
代  号 
特      征 
较高级的精整表面 
FB 
（O3） 
表面允许有少量不影响成型性及涂、镀附着力的缺陷，如轻微的
划伤、压痕、麻点、辊印及氧化色等。 
高级的精整表面 
FC 
（O4） 
产品二面中较好的一面无肉眼可见的明显缺欠，另一面必须至少
达到FB 的要求。 
超高级的精整表面 
FD 
（O5） 
产品二面中较好的一面不得有任何缺欠，即不能影响涂漆后的外
观质量或电镀后的外观质量，另一面必须至少达到FB 的要求。
 
6.5.2 通常情况下，钢板及钢带按FB（O3）交货。 
6.6  表面结构 
6.6.1 表面结构为麻面（D）时平均粗糙度Ra 按0.6μm＜Ra≤1.9μm 控制，表面结构为粗
糙表面（R）时平均粗糙度Ra 按Ra＞1.6μm 控制。 
6.6.2 平均粗糙度Ra 为保证值，供方如能保证可不进行检验。 
 
7  检验和试验 
7.1 钢板及钢带的外观用肉眼检查。  
7.2 钢板及钢带的尺寸、外形应用合适的测量工具测量。 
7.3 每批钢板及钢带的检验项目、试验数量、取样方法和试验方法应符合表6 规定。 
表  6 
序号 
检验项目 
试验数量（个）
取样方法 
试验方法 
取样方向 
1 
化学分析 
1/炉 
GB/T 222 
GB/T 223 
－ 
2 
拉伸试验 
1 
GB/T 228 
3 
塑性应变比 
(
−
r 值) 
3 
GB/T 5027 
4 
应变硬化指数 
(
值) 
−
n
3 
GB/T 5028 
横向试样 
5 
表面粗糙度 
－ 
GB/T 2975 
SAE J911 
－ 
 
7.4 钢板及钢带应按批验收，每个检验批应由不大于30 吨的同牌号、同规格、同加工状态
的钢板及钢带组成。 
7.5  对于拉伸、塑性应变比（r 值）、应变硬化指数（n 值）试验，如有某一项试验结果不
符合标准要求，则从同一批中再任取双倍数量的试样进行该不合格项目的复验。 
7.6  复验结果（包括该项目试验所要求的所有指标）合格，则整批合格。复验结果（包括
该项目试验所要求的所有指标）即使有一个指标不合格，则复验不合格。 
7.7 如复验不合格，则已做试验且试验结果不合的单件不能验收，但该批材料中未做试验的
单件可逐件重新提交试验和验收。 
 
8 包装、标志及质量证明书 
钢板及钢带的包装、标志及质量证明书应符合Q/BQB 400 的规定。如需方对包装重量
有特殊要求，应在合同中注明。 
 
9 数值修约规则应符合GB/T 8170 的规定。 
4―107 


Q/BQB461-2003 
附录A 
（资料性附录） 
本标准与引用标准及其他标准相近牌号对照表 
 
表A.1 
Q/BQB461-2003 
EN 10209：1996 
JIS G 3133：1999 
ISO 5001 
BTC1 
DC06EK 
SPP 
VE05 
BTC3 
DC04EK 
— 
VE05 
 
 
                                                         
 
 
附加说明： 
本标准与DIN EN 10209:1996 的一致性程度为非等效.   
本标准代替BZJ404-2001。 
本标准与BZJ404-2001 相比主要变化如下： 
——原暂行技术条件上升为企业标准； 
——BTC1、BTC3 按用途区分深冲用、一般用； 
——增加表面质量级别及其描述； 
——钢带允许带缺陷部分从8％修改为6％； 
——修改表面结构名称及种类； 
——修改复验的规定； 
——增加数值修约规则的规定。 
本标准的附录A 为资料性附录。 
本标准由宝山钢铁股份有限公司制造管理部提出。 
本标准由宝山钢铁股份有限公司制造管理部起草。 
本标准起草人  施鸿雁。   
本标准于2003 年首次发布。 
 
 
4―108

File: 材料工程师/BQB462-2003造币.pdf.md
# BQB462-2003造币.pdf

宝山钢铁股份有限公司企业标准 
Q/BQB 462－2003 
造币用冷连轧钢带         代替BZJ 406－1999 
1 范围 
 本标准规定了制造镀镍硬币钢芯的冷连轧钢带的尺寸、外形、重量、技术要求、检验和
试验、包装、标志及质量证明书等。 
 本标准适用于宝山钢铁股份有限公司生产的，供制造镀镍硬币钢芯的冷连轧钢带（以下
简称钢带）。 
 
2  规范性引用文件 
下列文件中的条款通过本标准的引用而成为本标准的条款。凡是注日期的引用文件，其
随后所有的修改单（不包括勘误的内容）或修订版均不适用于本标准，然而，鼓励根据本标
准达成协议的各方研究是否可使用这些文件的最新版本。凡是不注日期的引用文件，其最新
版本适用于本标准。 
GB/T 222－1984     钢的化学分析用试样取样法及成品化学成分允许偏差 
GB/T 223     钢铁及合金化学分析方法 
GB/T 228－2002    金属材料 室温拉伸试验方法 
GB/T 230－1991    金属洛氏硬度试验方法 
GB/T 2975－1998   钢及钢产品力学性能试验取样位置及试样制备 
GB/T 8170－1987   数值修约规则 
Q/BQB 400-2003  冷轧产品的包装、标志及质量证明书 
Q/BQB 401-2003  冷连轧钢板及钢带的尺寸、外形、重量及允许偏差 
SAE J911－1998  冷轧钢板表面粗糙度和峰值数测量方法 
 
 
3 订货所需信息 
3.1 订货时用户需提供下列信息： 
   a)本企业标准号 
   b)牌号 
   c)边缘状态(切边EC，不切边EM) 
   d)重量 
e)包装方式 
3.2  如订货合同中未注明尺寸及不平度精度、边缘状态，则本标准产品除产品厚度外，按
普通的尺寸和不平度精度、FB 级表面质量的切边钢带供货。 
4 尺寸、外形、重量及允许偏差 
4.1 钢带的可供厚度和宽度按表1 的规定。 
表1 
牌 号 
可供规格 
mm 
用途 
BZB 
厚度：0.8～1.50 
宽度：900～1300 
制造镀镍硬币钢芯 
 
宝山钢铁股份有限公司2003－06－04 发布                         2003－12－15 实施 
4―109 


Q/BQB 462-2003 
4.2  公称厚度允许偏差 
钢带的厚度允许偏差为±0.020mm。 
4.3 钢带卷重应为6.0～12.0 吨。 
4.4  其它尺寸、外形、重量及允许偏差按Q/BQB 401 的规定。 
 
5 
技术要求 
5.1 化学成分 
5.1.1 
钢的化学成分(熔炼分析)应符合表2 的规定。 
表  2 
化  学  成  分 （熔 炼 分 析）  ％ 
牌  号 
C 
Si 
Mn 
P 
S 
Alt 
BZB 
0.004～0.012 
≤0.03 
≤0.20 
≤0.030 
≤0.030 
≤0.050 
 
5.1.2 钢带的成品化学成分允许偏差应符合GB/T 222 的规定。 
5.2 交货状态 
钢带以冷连轧不退火状态交货。 
5.3 钢带在交货状态下的硬度应为HRB90～HRB99，硬度值为三次试验的平均值。如供方能
保证，可不进行硬度试验。 
5.4 表面结构 
钢带表面外观必须均匀光滑，其表面粗糙度Ra≤0.7μm。 
5.5 表面质量 
5.5.1 钢带表面不得有气泡、结疤、裂纹、夹杂等对使用有害的缺陷，钢带不得有分层。 
5.5.2 钢带的表面质量级别为较高级的精整表面FB（O3），表面允许有少量不影响成型性及
涂、镀附着力的缺陷，如轻微的划伤、压痕、麻点、辊印及氧化色等。 
5.5.3 由于钢带没有机会切除带缺陷部分，因此钢带允许带缺陷交货，但有缺陷的部分不得
超过每卷总长度的6％。 
 
6 检验和试验 
6.1  钢带的外观用肉眼检查。  
6.2  钢带的尺寸、外形应用合适的测量工具测量。 
6.2.1 对于切边钢带，厚度测量点距边部不小于5mm 的任意点；对于不切边钢带，厚度测
量点距边部不小于25mm 的任意点。 
6.2.2 其它尺寸、外形的测量方法按Q/BQB401 的规定。 
6.3 每批钢带的检验项目、试验数量、取样方法和试验方法应符合表3 的规定。 
表  3 
序号 
检验项目 
试验数量（个）
取样方法 
试验方法 
1 
化学分析 
1/炉 
GB/T 222 
GB/T 223 
2 
硬度 
1 
GB/T 230 
4 
表面粗糙度 
－ 
GB/T 2975 
SAE J911 
6.4 钢带按批检验，每批由不大于30 吨的同牌号钢带所组成。 
6.5  复验 
6.5.1 如有某一项试验结果不符合标准要求，则从同一批中再任取双倍数量的试样进行该不
合格项目的复验。 
6.5.2 复验结果（包括该项目试验所要求的所有指标）合格，则整批合格。复验结果（包括
4―110 


Q/BQB 462-2003 
该项目试验所要求的所有指标）即使有一个指标不合格，则复验不合格。 
6.5.3 如复验不合格，则已做试验且试验结果不合的单件不能验收，但该批材料中未做试验
的单件可逐件重新提交试验和验收。 
 
7  包装、标志及质量证明书 
    钢带包装、标志及质量证明书按Q/BQB 400 的规定。如需方对包装重量有特殊要求，
应在合同中注明。 
 
8 数值修约规则 
    数值修约规则应符合GB/T 8170 的规定。 
 
 
 
 
 
 
附加说明： 
本标准代替BZJ406-1999。 
本标准与BZJ406-1999 相比主要变化如下： 
——原暂行技术条件上升为企业标准； 
——扩大可供规格范围； 
——增加对以不切边状态交货产品的描述； 
——修改厚度允许偏差； 
——钢带允许带缺陷部分从8％修改为6％； 
——修改复验的规定； 
——增加数值修约规则的规定。 
本标准由宝山钢铁股份有限公司制造管理部提出。 
本标准由宝山钢铁股份有限公司制造管理部起草。 
本标准起草人  施鸿雁。  
本标准于1992 年首次发布，1999 第一次修订。 
 
4―111

File: 材料工程师/BQB470-2003彩电.pdf.md
# BQB470-2003彩电.pdf

宝山钢铁股份有限公司企业标准 
彩色显像管用钢带        Q/BQB 470－2003 
代替Q/BQB 470-1999 
BZJ 472－2001 
1 范围 
 本标准规定了彩色显像管荫罩框架用钢带的分类、代号、尺寸、技术要求、检验和试
验、包装、标志及质量证明书等。 
本标准适用于宝山钢铁股份有限公司生产的彩色显像管荫罩框架用钢带(以下简称钢
带)。 
 
2 规范性引用文件 
下列文件中的条款通过本标准的引用而成为本标准的条款。凡是注日期的引用文件，其
随后所有的修改单（不包括勘误的内容）或修订版均不适用于本标准，然而，鼓励根据本标
准达成协议的各方研究是否可使用这些文件的最新版本。凡是不注日期的引用文件，其最新
版本适用于本标准。 
GB/T 222-1984       钢的化学分析用试样取样法及成品化学成分允许偏差 
GB/T 223            钢铁及合金化学分析方法 
GB/T 228-2002       金属材料 室温拉伸试验方法 
GB/T 230-1991       金属洛氏硬度试验方法 
GB/T 2975-1998      钢及钢产品力学性能试验取样位置及试样制备  
GB/T 8170-1987      数值修约规则 
Q/BQB 400-2003      冷轧产品的包装、标志及质量证明书 
Q/BQB 401-2003      冷连轧钢板及钢带的尺寸、外形、重量及允许偏差 
Q/BQB 402-2003      冷连轧碳素钢板及钢带 
3 分类及代号 
钢带的分类及用途按表1 的规定。 
表 1 
牌    号 
用    途 
SPCCCK、BCK-1、BCK-2 
用于荫罩框架 
4 订货所需信息（需方说明） 
订货时用户需提供下列信息： 
a) 产品名称 
b) 本产品标准号 
c) 牌号 
d) 规格及尺寸精度 
e) 不平度精度 
f) 重量 
g) 包装方式 
宝山钢铁股份有限公司2003－06－04 发布                      2003－12－15 实施 
4―112 


Q/BQB 470-2003 
5 尺寸、外形、重量及允许偏差 
5.1 钢带的尺寸、重量按表2 的规定。 
5.2 钢带的厚度允许偏差、宽度允许偏差按Q/BQB401 中高级精度的规定。其他要求按
Q/BQB401 的规定。 
表 2 
牌  号 
公称厚度 
mm 
公称宽度 
mm 
重量 
t 
SPCCCK 
0.80～2.0 
900～1400 
3～10 
BCK-1 
0.50～1.6 
900～1200 
≤10 
BCK-2 
0.80～1.6 
900～1290 
≤10 
 
5.3 钢带按纵切钢带交货时，宽度允许偏差为0～+1.5mm，交货重量不大于1.7 吨。 
 
6 技术要求 
6.1 钢带的化学成分(熔炼分析)按表3 的规定。钢带成品的化学成分的允许偏差应符合 
GB/T 222 的规定。 
表3 
化 学 成 分  ％ 
牌 号 
C 
Si 
Mn 
P 
S 
Alt  
SPCCCK 
≤0.12 
≤0.05 
≤0.50 
≤0.035 
≤0.035 
－ 
BCK-1 
≤0.03 
≤0.03 
≤0.50 
≤0.035 
≤0.035 
≤0.03 
BCK-2 
≤0.005 
≤0.03 
≤0.50 
≤0.030 
≤0.020 
 
 
6.2 钢带的力学性能和工艺性能按表4 的规定。 
表4  
断后伸长率  % 
L0＝50mm,b=25mm 
公称厚度  mm 
牌  号 
抗拉强度 
MPa 
0.80～<1.0 
1.0～<1.6 
1.6～2.0 
硬度
a 
HRB 
SPCCCK 
≥275 
≥37  
≥38 
≥39 
≤60 
BCK-1 
≥250 
≥37 
≤55 
BCK-2 
≥250 
≥35 
≤45 
a：对于厚度不大于1.1mm 的产品，硬度值测HRF，再按附录A 将硬度HRF 转换为硬度HRB。 
 
6.3 钢带经退火、平整、涂油后交货。 
6.4 钢带表面不得有结疤、裂纹、夹杂等对使用有害的缺陷，钢板及钢带不得有分层。 
 
7 
检验和试验 
7.1 钢带的表面质量用肉眼观察。 
7.2 钢带的尺寸和外形用合适测量工具测量。 
7.3 每批钢带的检验项目、试验数量、取样方法和试验方法应符合表5 的规定。 
表 5 
序号 
检验项目 
试验数量 
取样方法 
试验方法 
1 
化学成分分析 
1/炉 
GB/T 222 
GB/T 223 
2 
力学性能 
1 个 
GB/T 2975 
GB/T 228 
3 
硬度 
1 个 
GB/T 2975 
GB/T 230 
 
4―113 


Q/BQB 470-2003 
7.4 钢板及钢带应按批验收，每个检验批应由不大于30 吨的同牌号、同规格、同加工状态、 
同热处理制度的钢板及钢带组成，对于卷重大于30 吨的钢带，以每卷作为一个检验批。 
7.5 如有某一项试验结果不符合标准要求，则从同一批中再任取双倍数量的试样进行该不合
格项目的复验。复验结果（包括该项目试验所要求的所有指标）合格，则整批合格。复验结
果（包括该项目试验所要求的所有指标）即使有一个指标不合格，则复验不合格。如复验不
合格，则已做试验且试验结果不合的单件不能验收，但该批材料中未做试验的单件可逐件重
新提交试验和验收。 
 
8 
包装、标志及质量证明书按Q/BQB 400 的规定。 
 
9 数值修约方法按GB/T 8170《数值修约规则》的规定。 
  
4―114 


Q/BQB 470-2003 
附录A 
（规范性附录） 
洛氏硬度转换表 
A.1 洛氏硬度转换如表A.1 的规定。 
表A.1 
HRB(100kgf) 
HRF(60kgf) 
HRB(100kgf) 
HRF(60kgf) 
100 
- 
65 
93.9 
99 
- 
64 
93.4 
98 
- 
63 
92.8 
97 
- 
62 
92.2 
96 
- 
61 
91.7 
95 
- 
60 
91.1 
94 
- 
59 
90.5 
93 
- 
58 
90.0 
92 
- 
57 
89.4 
91 
- 
56 
88.8 
90 
- 
55 
88.2 
89 
- 
54 
87.7 
88 
- 
53 
87.1 
87 
- 
52 
86.5 
86 
- 
51 
86.0 
85 
- 
50 
85.4 
84 
- 
49 
84.8 
83 
- 
48 
84.3 
82 
- 
47 
83.7 
81 
- 
46 
83.1 
80 
- 
45 
82.6 
79 
- 
44 
82.0 
78 
- 
43 
81.4 
77 
- 
42 
80.8 
76 
- 
41 
80.3 
75 
99.6 
40 
79.7 
74 
99.1 
39 
79.1 
73 
98.5 
38 
78.6 
72 
98.0 
37 
78.0 
71 
97.4 
36 
77.4 
70 
96.8 
35 
76.9 
69 
96.2 
34 
76.3 
68 
95.6 
33 
75.7 
67 
95.1 
32 
75.2 
66 
94.5 
31 
74.6 
 
 
30 
74.0 
 
 
4―115 


Q/BQB 470-2003 
 
附加说明： 
本标准代替Q/BQB470-1999 和BZJ472-2001。 
本标准对Q/BQB470-1999 进行了技术性修改,主要修改内容为： 
——取消牌号St12CK、SPCCCE、SECCCD、St50CB； 
——修改复验的规定； 
——增加硬度值转换表。 
本标准由宝山钢铁股份有限公司制造管理部提出。 
本标准由宝山钢铁股份有限公司制造管理部起草。 
本标准起草人   孙忠明。 
本标准于1988 年首次发布，1994 第一次修订，1999 第二次修订。 
4―116

File: 材料工程师/BQB480-2003电工钢.pdf.md
# BQB480-2003电工钢.pdf

宝山钢铁股份有限公司企业标准 
Q/BQB 480—2003 
冷轧无取向电工钢带        代替Q/BQB480—1999 
 
1  范围 
    本标准规定了冷轧无取向电工钢带的定义、分类和代号、尺寸、外形、重量、磁特性等技
术要求、检验和试验、包装、标志及质量证明书等。 
本标准适用于宝山钢铁股份公司生产的在磁性结构中使用的、以最终退火状态交货的冷轧
无取向电工钢带（以下简称钢带）。 
 
2  规范性引用文件 
下列文件中的条款通过本标准的引用而成为本标准的条款。凡是注日期的引用文件，其随
后所有的修改单（不包括勘误的内容）或修订版均不适用于本标准，然而，鼓励根据本标准达
成协议的各方研究是否可使用这些文件的最新版本。凡是不注日期的引用文件，其最新版本适
用于本标准。 
    GB/T 2522－1988 电工钢片（带）层间电阻、涂层附着性 、叠装系数测试方法 
    GB/T 3655－2000 电工钢片（带）磁、电和物理性能测量方法 
    GB/T 13789－1992 单片电工钢片（带）磁性能测量方法 
GB/T 8170－1987   数值修约规则 
    Q/BQB 400－2003 冷轧产品的包装、标志及质量证明书 
    JIS C 2550－2000 电工钢板试验方法 
 
3  术语和定义 
3.1 比总损耗（简称铁损） 
在给定频率f（Hz）、给定磁感应强度峰值Bm（T）下，单位质量铁芯试样中消耗的功率，
单位为W/kg。在给定频率、给定磁感应强度峰值磁化情况下的铁损用符号P(10Bm/f)表示。 
3.2 磁感应强度峰值 
铁芯试样以退磁状态，在标定频率下，当交流磁场的峰值达到某一标定值时，铁芯试样磁
感的峰值为磁感应强度峰值，单位为T（特斯拉），表示为B(0.01H)。 
 
4 分类和代号 
钢带的分类和代号按表1 的规定。 
表1 
分类项目 
类 别 
代 号 
按边缘状态 
不切边 
切边 
EM 
EC 
 
按绝缘涂层种类 
无机涂层  
半有机薄涂层   
半有机厚涂层  
D 
A  
H 
 
5  订货所需信息 
5.1  订货时用户需提供以下信息： 
a) 牌号 
b) 规格 
 
宝山钢铁股份有限公司2003－06－04 发布                            2003－12－15 实施 
4―117 


Q/BQB480-2003 
     c) 涂层种类 
     d) 边缘状态（EC、EM） 
     e) 重量 
     f) 包装方式（立式或卧式） 
g) 用途 
5.2  如订货合同中未注明边缘状态，则产品按切边状态供货。 
 
6 尺寸、外形、重量及允许偏差 
6.1 
尺寸允许偏差 
钢带的厚度允许偏差、宽度方向上的横向厚度差及钢带的宽度允许偏差应符合表2 的规定。 
                                  表2                                     mm 
公称宽度 
公称厚度 
厚度允许偏差 
横向厚度差 
宽度允许偏差
a
0.35 
±0.03 
≤0.02 
0.50 
±0.03 
≤0.03 
≤150 
0.65 
±0.04 
≤0.03 
+0.3 
0 
0.35 
±0.03 
≤0.02 
0.50 
±0.03 
≤0.02 
＞150～500 
0.65 
±0.04 
≤0.03 
+0.5 
0 
0.35 
±0.03 
≤0.02 
0.50 
±0.03 
≤0.03 
＞500～1000 
0.65 
±0.04 
≤0.03 
+1.5 
0 
0.35 
±0.03 
≤0.03 
0.50 
±0.03 
≤0.03 
＞1000 
0.65 
±0.04 
≤0.04 
+1.5 
0 
a 适用于切边钢带，对于宽度≥830mm 的不切边钢带，其宽度允许偏差范围为0～5mm。 
 
6.2 
检查尺寸应在距钢带头尾两端大于3m 处进行。 
6.3  不平度 
     钢带的不平度h/L 不大于2.0%。 
6.4  镰刀弯 
     钢带的镰刀弯允许值不大于1.0mm，测量长度为2000mm。 
6.5  切边钢带的剪切毛刺不大于0.05mm。 
                                 +12mm 
6.6  钢卷内径为508mm，允许偏差为      。 
                                 -8mm 
6.7  钢带按实际重量交货，卷重通常为2.0～10.0t。 
 
7  技术要求 
7.1  磁特性 
钢带的磁感应强度峰值B50、铁损P15/50 以及叠装系数应符合表3 的规定。 
7.2  经供需双方协商,可提供力学性能及工艺性能。 
7.3  绝缘涂层 
4―118 


Q/BQB480-2003 
     钢带应涂敷绝缘涂层。绝缘涂层应能抵抗绝缘漆、变压器油、机械油等介质的侵蚀，附着
性良好。钢带绝缘涂层的种类及特征如表4 规定。 
表3 
牌号 
公称厚度 
mm 
理论密度 
kg/dm
3 
铁损P15/50
W/kg 
不大于 
磁感应强度峰值B50
T 
不小于 
叠装系数 
% 
不小于 
B35A440 
7.70 
4.40 
1.64 
B35A550 
0.35 
7.75 
5.50 
1.66 
95.0 
B50A470 
7.70 
4.70 
1.62 
B50A540 
7.70 
5.40 
1.65 
B50A600 
7.75 
6.00 
1.65 
B50A700 
7.80 
7.00 
1.68 
B50A800 
7.80 
8.00 
1.68 
B50A1000 
7.85 
10.00 
1.69 
B50A1300 
0.50 
7.85 
13.00 
1.69 
97.0 
B65A600 
7.75 
6.00 
1.64 
B65A700 
7.75 
7.00 
1.65 
B65A800 
7.80 
8.00 
1.66 
B65A1000 
7.80 
10.00 
1.68 
B65A1300 
7.85 
13.00 
1.69 
B65A1600 
0.65 
7.85 
16.00 
1.69 
97.0 
 
                                         表4 
涂层种类 
特    征 
无机涂层       D 
有良好的耐热性和焊接性 
半有机薄涂层   A 
改善冲片性，并有良好的焊接性 
半有机厚涂层   H 
冲片性好，层间电阻高 
 
7.4 表面质量 
7.4.1  钢带表面应光滑和清洁，不得有妨碍使用的锈蚀、孔洞、重皮、折印、气泡、分层等缺
陷。 
7.4.2  钢带表面允许有不影响使用的缺欠，如涂层条斑、擦痕，以及在厚度允许偏差范围内的
少量结疤、麻点、凹坑、凸起和划痕等。 
7.5  绝缘涂层应有良好的附着性，在剪切和卷带时不应有明显脱落。 
 
8  检验和试验 
8.1  尺寸及外形测量方法 
8.1.1  厚度的测量部位 
    钢带的厚度在距边部不小于15mm 的任意点测量，带宽方向的横向厚度差为带宽方向测得的
厚度最大值与最小值之差。 
8.1.2  钢带不平度的测量方法 
测量最大波的高度h 和波长L，不平度等于（h/L）×100％，如图1 所示。 
8.1.3  镰刀弯的测量 
4―119 


Q/BQB480-2003 
用直尺紧靠钢带的凹侧边，测量直尺凹侧边的最大距离。如图2 所示。 
8.1.4  毛刺高度的测量 
测量钢带剪切处和钢带内侧处的厚度，以两者厚度差（t＝t1－t2）计算毛刺，如图3 所示。 
 
   
 
  图1 不平度的测量 
 
 
                                  图2 镰刀弯的测量 
 
                                   图3 毛刺的测量 
8.2  钢带的表面质量用肉眼检查。 
8.3  每批钢带检验项目的取样及试验方法、试样尺寸应符合表5 的规定。 
                                    表5 
序号 
检验项目 
取样数量
（组批）
取样方向 
试样尺寸 
取样及试验方法 
横向、纵向各一块
600mm×600mm 
GB/T 13789 
1 
铁损 
磁感应强度峰值 
横向、纵向各一半
280～320mm×30mm 
JIS C 2550 或
GB/T3655 
b 
2 
叠装系数
a 
横向、纵向各一半
320mm×30mm 
JIS C 2550 
3 
涂层附着性
a 
1 组/生产
卷 
纵向 
320mm×30mm 
附录A 
a 经供需双方协商，可另外确立检验批重量。 
b 仲栽情况下采用GB/T3655。 
 
8.4  取样位置 
试样应在钢带头尾不小于3m 处截取。 
8.5  复验 
8.5.1 如有某一项试验结果不符合标准要求，则从同一批中再任取双倍数量的试样进行该不合
格项目的复验。 
4―120 


Q/BQB480-2003 
8.5.2  复验结果（包括该项目试验所要求的所有指标）合格，则整批合格。复验结果（包括该
项目试验所要求的所有指标）即使有一个指标不合格，则复验不合格。 
8.5.3  如复验不合格，则已做试验且试验结果不合的单件不能验收，但该批材料中未做试验的
单件可逐件重新提交试验和验收。 
 
9  包装、标志和质量证明书 
9.1  钢带的包装、标志及质量证明书应符合Q/BQB400 规定。 
9.2  如需方对包装有特殊要求，应经供需双方协商，并在合同中注明。 
 
10 数值修约规则 
    数值修约规则应符合GB/T 8170 的规定。 
4―121 


Q/BQB480-2003 
附录A 
（规范性附录） 
涂层附着性试验方法 
A.1 适用范围 
本方法适用于冷轧无取向电工钢带成品涂层附着性的检验评定。 
 
A.2 方法提要 
使试样片在规定的试验器具上弯曲180
o后，目测涂层的剥落情况，对涂层附着性做出评价。 
 
A.3 试验装置和用具 
A.3.1 试验装置：涂层附着性试验用黄铜棒(Φ10mm 和Φ20mm) 
A.3.2 试验用具：透明胶带（型号：3M 600） 
 
A.4 操作步骤 
A.4.1 试样制备 
A.4.1.1 取样方向、取样位置、数量及试样尺寸 
   涂层附着性试验采用纵向试样，取自沿宽度方向1/4 处，每批取一个试样；采用Epstein 试
验片，试样长320mm±0.5mm，试样宽30mm 
+0.2mm
0mm
  。 
A.4.1.2  试样表面要求 
   试样平直，表面清洁，无影响性能试验的缺陷。 
A.4.2  试验及判定方法 
A.4.2.1  把贴有透明胶带的纵向试验片，紧贴在Φ10mm 的黄铜棒上（贴透明胶带的一侧作为内
侧），做180
0弯曲后，恢复原状，然后与试验片平面呈90
0角迅速剥下透明胶带，粘贴在试验
记录单(要求质地为白色)上，目视涂层脱落情况，按表A.1 要求对附着性作出适当评价。 
A.4.2.2  对于公称厚度为0.65mm 的试样，当使用Φ10mm 黄铜棒进行试验出现较难评定或被判
为7 级的情况，再使用Φ20mm 黄铜棒进行试验(试验方法同上)，目视涂层脱落情况，按表A.2
要求对附着性作出适当评价。 
表A.1  涂层附着性评定标准(Φ10mm) 
级别 
涂层剥离面积率(%) 
1 
0 
3 
0～30 
5 
＞30～70 
7 
＞70 
 
 
表A.2  涂层附着性评定标准(Φ20mm) 
级别 
涂层剥离面积率(%) 
6
★ 
≤30 
7 
 >30 
 
 
 
 
 
4―122 


Q/BQB480-2003 
剥离部分面积 
剥离面积率(%)= ----------------- ×100 
          内侧弯曲部分面积 
                    注：内侧弯曲部分面积＝试验片宽度×试验器具的1/2 周长 
 
 
A.5  注意事项 
A.5.1  必须在试样弯曲以前，将透明胶带粘贴在试样的弯曲部分。并且胶带与试样表面粘贴紧
密，没有任何气泡。 
A.5.2  在弯曲时，将粘贴有胶带的一侧作为内侧。 
A.5.3  在弯曲时，一定要弯至180
0，并且试样要紧贴在Φ10mm 或Φ20mm 的黄铜棒上。 
A.5.4  对于需进一步按A.4.2.2 要求进行试验的试样,需保留两次试验结果（即剥下的透明胶
带），将其平行粘贴在记录本并按同一试样标识，最终的评级结果按A.4.2.2 试验结果报出。 
4―123 


Q/BQB480-2003 
附录B 
（资料性附录） 
 
本标准与引用标准及其他标准相近牌号对照表 
 
表B.1 
Q/BQB480-2003 
GB/T 2521-1996 
IEC 
60404-8-4-98 
JIS C 
2552-2000 
ASTM A677M-99 
EN 10106-1996
B35A440 
35W440 
－ 
35A440 
－ 
－ 
B35A550 
－ 
－ 
－ 
－ 
－ 
B50A470 
50W470 
M470-50A5 
50A470 
47F280 
M470-50A 
B50A540 
50W540 
M530-50A5 
－ 
－ 
M530-50A 
B50A600 
50W600 
M600-50A5 
50A600 
－ 
M600-50A 
B50A700 
50W700 
M700-50A5 
50A700 
47F400 
M700-50A 
B50A800 
50W800 
M800-50A5 
50A800 
47F450 
M800-50A 
B50A1000 
50W1000 
M1000-50A5 
50A1000 
－ 
－ 
B50A1300 
50W1300 
－ 
50A1300 
－ 
－ 
B65A600 
65W600 
M600-65A5 
－ 
64F320 
M600-65A 
B65A700 
65W700 
M700-65A5 
－ 
－ 
M700-65A 
B65A800 
65W800 
M800-65A5 
65A800 
－ 
M800-65A 
B65A1000 
65W1000 
M1000-65A5 
65A1000 
64F550 
－ 
B65A1300 
65W1300 
－ 
65A1300 
－ 
－ 
B65A1600 
65W1600 
－ 
65A1600 
－ 
－ 
 
 
                                              
 
附加说明： 
本标准与IEC 60404-8-4:1998 和JIS C2552:2000 的一致性程度为非等效。 
本标准代替Q/BQB 480-1999。 
本标准与Q/BQB 480-1999 相比主要变化如下： 
——取消牌号表示方法； 
——修改厚度允许偏差及横向厚度差；  
——修改复验规定； 
——增加涂层种类特征描述； 
——取消允许带缺陷交货； 
——修改包装重量； 
——增加数值修约规则的规定； 
——增加涂层附着性试验方法作为规范性附录； 
——增加与其他标准中牌号对照作为资料性附录。 
附录A 为规范性附录，附录B 为资料性附录 
本标准由宝山钢铁股份有限公司制造管理部提出。 
本标准由宝山钢铁股份有限公司制造管理部起草。 
本标准起草人  施鸿雁。 
本标准于1999 年首次发布。 
4―124

File: 材料工程师/BQB500-2003包装.pdf.md
# BQB500-2003包装.pdf

宝山钢铁股份有限公司企业标准 
Q/BQB 500-2003 
盘条包装、标志及质量证明书的一般规定  代替 BZJ 500-2001 
 
 
1  范围 
   本标准规定了盘条的包装、标志及质量证明书的一般规定。 
   本标准适用于宝山钢铁股份有限公司生产的盘条包装、标志及质量证明书。 
 
2  包装 
2.1 
包装方式 
2.1.1  盘条应成盘交货。盘条捆扎应结实，包装应整齐。 
2.1.2  盘条包装方式应符合表1 的规定。包装方式应在合同中注明。合同中未注明的按普通包装基
准方式（即A0）进行包装。经供需双方协商，并在合同中注明，也可采用其他方法进行包装。 
表1  
包装方式基准 
包装材料追加组合 
包装
类型 
0 
1 
2 
3 
4 
5 
6 
7 
8 
9 
盘条＋径向捆
带（4 道） 
A 
普通
包装 推荐范围：短
途、中途及一般
用途产品 
+纸护
角 
+纸护角 
+防锈纸 
+复膜
编织带 
+防锈纸 
+复膜编
织带 
+纸护角 
+复膜编
织带 
+纸护角 
+防锈纸 
+薄膜 
 
 
新试
盘条＋径向捆
带（4 处8 道） 
B 
加强
包装 推荐范围：出
口、中途、远途
及高附加值产
品 
+纸护
角 
+纸护角 
+防锈纸 
+复膜
编织带 
+防锈纸 
+复膜编
织带 
+纸护角 
+复膜编
织带 
+纸护角 
+防锈纸 
+薄膜 
 
 
新试
2.2 
包装示意图 
包装示意图见图1。 
 
3 
标志 
每盘盘条应附有至少两个标签，标签上应有供方名称、牌号、炉号、轧制批号、盘号、规格、
重量、技术标准等印记。标志应牢固，字迹清晰。 
 
宝山钢铁股份有限公司2003-06-04 发布                                     2003-12-15 实施 
5－1 


Q/BQB 500-2003 
 
7 
4 
1 
4 
3
2
5
6
图1 
       1－纸护角                    2－纸护角               3－捆带             4－防锈纸 
       5－复膜编织带或薄膜          6－纸胶带               7－纸胶带 
            
4 
质量证明书 
    每批交货盘条必须开具证明该批产品符合标准要求和订货合同的质量证明书，证明书中应注明
下列内容： 
    a)供方名称－宝山钢铁股份有限公司； 
    b）订货单位名称； 
    c）发货日期； 
    d）合同号； 
    e）标准编号； 
    f）牌号； 
    g）炉号、重量； 
    h）品名、规格； 
    i）标准中所规定的各项试验结果； 
    j）质量管理部门负责人签字。 
 
 
附加说明: 
本标准代替BZJ 500－2001。 
本标准与BZJ 500－2001相比主要变化如下： 
――取消原内纸护角包装方式； 
――增加薄膜包装材料。 
本标准由宝山钢铁股份有限公司制造管理部提出。 
本标准由宝山钢铁股份有限公司制造管理部起草。 
本标准起草人：杨新亮。 
本标准于2001 年首次发布。 
5－2

File: 材料工程师/BQB501-2003尺寸.pdf.md
# BQB501-2003尺寸.pdf

宝山钢铁股份有限公司企业标准 
                                                 Q/BQB 501-2003 
            盘条尺寸、外形、重量及允许偏差   代替 Q/BQB 501-1998 
 
1  范围 
    本标准规定了盘条尺寸、外形、重量及允许偏差。 
本标准适用于宝山钢铁股份有限公司生产的直径为5mm～26mm 各类钢的盘条。 
 
2  规范性引用文件 
    下列文件中的条款通过本标准的引用而成为本标准的条款。凡是注日期的引用文件，其随
后所有的修改单（不包括勘误的内容）或修订版均不适用于本标准，然而，鼓励根据本标准达
成协议的各方研究是否可使用这些文件的最新版本。凡是不注日期的引用文件，其最新版本适
用于本标准。 
    GB/T 8170  数值修约规则 
 
3  分类与代号 
    普通精度      A 级 
    较高精度      B 级 
    高级精度      C 级 
 
4  尺寸、外形及允许偏差 
4.1  盘条的公称直径和横截面积应符合表1 的规定。 
4.2  盘条直径允许偏差和不圆度应符合表1 相应精度的规定。不圆度是指盘条同一截面上的最
大直径与最小直径之差。 
4.3  精度级别应在合同中注明。未注明者，按A 级精度执行。 
4.4  根据需方要求，经供需双方协议，可供应表1 规定以外其他尺寸的盘条。  
 
5  重量 
5.1  盘条以实际重量交货。盘条的理论重量参考表1 的规定。 
5.2  每盘由一整根盘条组成。盘重一般应为1900kg～2400kg。允许每交货批有10％的盘数（不
足两盘的允许有两盘）的盘重小于1900kg，但不小于1000kg。 
5.3  根据需方要求，经供需双方协议，亦可供应其他盘重的盘条。 
 
6  盘卷尺寸 
盘卷外形的参考尺寸见表2。 
 
宝山钢铁股份有限公司2003-06-04 发布                                 2003-12-15 实施 
5－3 


Q/BQB 501-2003 
表1  
公称直径 
直径允许偏差  mm 
不圆度  mm 
横截面积 
理论重量
mm 
A 级精度 
B 级精度 
C 级精度
A 级精度
B 级精度 
C 级精度
mm
2 
kg/m 
5.0 
 
 
 
 
 
 
19.6 
0.154 
5.5 
 
 
 
 
 
 
23.8 
0.187 
6.0 
 
 
 
 
 
 
28.3 
0.222 
6.5 
 
 
 
 
 
 
33.2 
0.260 
7.0 
 
 
 
 
 
 
38.5 
0.302 
7.5 
±0.30 
±0.20 
±0.15 
≤0.36 
≤0.24 
≤0.18 
44.2 
0.347 
8.0 
 
 
 
 
 
 
50.3 
0.395 
8.5 
 
 
 
 
 
 
56.7 
0.445 
9.0 
 
 
 
 
 
 
63.6 
0.499 
9.5 
 
 
 
 
 
 
70.9 
0.556 
10.0 
 
 
 
 
 
 
78.5 
0.617 
10.5 
 
 
 
 
 
 
86.6 
0.680 
11.0 
 
 
 
 
 
 
95.0 
0.746 
11.5 
 
 
 
 
 
 
104 
0.815 
12.0 
 
 
 
 
 
 
113 
0.888 
12.5 
±0.40 
±0.25 
±0.20 
≤0.48 
≤0.30 
≤0.24 
123 
0.963 
13.0 
 
 
 
 
 
 
133 
1.04 
13.5 
 
 
 
 
 
 
143 
1.12 
14.0 
 
 
 
 
 
 
154 
1.21 
14.5 
 
 
 
 
 
 
165 
1.30 
15.0 
 
 
 
 
 
 
177 
1.39 
15.5 
 
 
 
 
 
 
189 
1.48 
16.0 
 
 
 
 
 
 
201 
1.58 
17.0 
 
 
 
 
 
 
227 
1.78 
18.0 
 
 
 
 
 
 
254 
2.00 
19.0 
 
 
 
 
 
 
284 
2.23 
20.0 
±0.50 
±0.30 
±0.25 
≤0.60 
≤0.36 
≤0.30 
314 
2.47 
21.0 
 
 
 
 
 
 
346 
2.72 
22.0 
 
 
 
 
 
 
380 
2.98 
23.0 
 
 
 
 
 
 
415 
3.26 
24.0 
 
 
 
 
 
 
452 
3.55 
25.0 
 
 
 
 
 
 
491 
3.85 
26.0 
 
 
 
 
 
 
531 
4.17 
    注： 
    1  截面面积为       ≈0.785d
2。 
    2  表中的理论重量是按密度为7.85g/cm
3计算的。     
 πd
2 
   4 
 
5－4 


Q/BQB 501-2003 
表2 
内径 
外径 
高度 
卷取方向 
850mm 
1250mm 
2400mm（最大） 
逆时针方向 
 
7  标记示例 
    按Q/BQB 512 供货，用SWRH82B 轧成的直径为12.5mm，B 级精度的盘条，其标记为： 
            盘条    SWRH82B－12.5－B－Q/BQB 512 
 
8  检验部位 
检验取样部位距盘卷端部最小距离应符合表3 的规定。 
                                         表3                           mm 
直  径 
距盘卷端部最小距离 
5.0～6.5 
5000 
＞6.5～12.5 
4000 
＞12.5～18.0 
3000 
＞18.0～22.0 
2000 
＞22.0～26.0 
1500 
 
9  数值修约 
数值修约方法应符合GB/T 8170 的规定。 
 
 
 
 
附加说明: 
本标准代替Q/BQB 501－1998。 
本标准与Q/BQB 501－1998 相比主要变化如下： 
――增加26mm 直径及相应精度要求； 
――直径15mm～26mm 的B 级精度不圆度改为≤0.36； 
――盘重上限扩大到2400kg； 
――增加盘卷外形参考尺寸； 
――增加数值修约方法规定。 
本标准由宝山钢铁股份有限公司制造管理部提出。 
本标准由宝山钢铁股份有限公司制造管理部起草。 
本标准起草人：杨新亮。 
本标准于1998 年首次发布。 
5－5

File: 材料工程师/BQB511-2003焊接用钢.pdf.md
# BQB511-2003焊接用钢.pdf

 
宝山钢铁股份有限公司企业标准 
Q/BQB 511-2003 
                             焊接用钢盘条          代替 Q/BQB 511-1998 
 
1  范围 
    本标准规定了焊接用钢盘条的尺寸、外形、重量及允许偏差、技术要求、检验与试验、包
装、标志和质量证明书等。 
    本标准适用于宝山钢铁股份有限公司生产的用于制造手工电弧焊焊条芯和气体熔焊、埋弧
自动焊、电渣焊和气体保护焊焊丝的焊接用钢无扭控冷热轧盘条。 
 
2  规范性引用文件 
    下列文件中的条款通过本标准的引用而成为本标准的条款。凡是注日期的引用文件，其随
后所有的修改单（不包括勘误的内容）或修订版均不适用于本标准，然而，鼓励根据本标准达
成协议的各方研究是否可使用这些文件的最新版本。凡是不注日期的引用文件，其最新版本适
用于本标准。 
   GB/T 222   钢的化学分析用试样取样法及成品化学成分允许偏差 
   GB/T 223   钢铁及合金化学分析方法 
   GB/T 228  金属材料  室温拉伸试验方法 
   GB/T 2975  钢材力学及工艺性能试验取样规定 
   GB/T 3429  焊接用钢盘条 
   GB/T 10561  钢中非金属夹杂物显微评定法 
   Q/BQB 500  盘条包装、标志及质量证明书的一般规定 
   Q/BQB 501  盘条尺寸、外形、重量及允许偏差 
   AWS A5.18：1993  碳素钢电焊条和气体保护电弧焊焊线规范 
   JIS G3503：1980  涂药电焊条芯用盘条 
 
3  尺寸、外形、重量及允许偏差 
    尺寸、外形、重量及允许偏差应符合Q/BQB 501 的规定。 
 
4  技术要求 
4.1  牌号及化学成分 
4.1.1  钢的牌号及化学成分（成品成分）应符合表1 的规定。 
4.1.2  根据需方要求，经供需双方协议，亦可供应其他牌号或化学成分的盘条。 
4.2  冶炼方法 
    钢由氧气转炉或电炉冶炼，若需方无特别指定，则冶炼方法由供方确定。 
 
宝山钢铁股份有限公司2003-06-04 发布                                 2003-12-15 实施 
5－6 


Q/BQB 511-2003 
表1  
脱氧 
化学成分    ％ 
牌号 
方式 
C 
Si 
Mn 
P 
S 
其他 
SWRY11 
C 
≤0.09 
≤0.03 
0.35～0.65
≤0.020
≤0.023
Cu ≤0.20 
ER70S-6 
G 
0.06～0.15 0.80～1.15
1.40～1.85
≤0.025
≤0.035
- 
H10Mn2 
- 
≤0.12 
≤0.05 
1.50～1.90
≤0.035
≤0.035
- 
BH10Mn2G 
- 
≤0.17 
≤0.05 
1.80～2.20
≤0.030
≤0.030
Ni≤0.30 Cr≤0.20 
H08MnA 
- 
≤0.10 
≤0.05 
0.80～1.10
≤0.030
≤0.030
- 
H08Mn2SiA 
G 
≤0.11 
0.70～0.95
1.80～2.10
≤0.030
≤0.030
- 
BH08MnMoTiB 
G 
≤0.11 
≤0.25 
1.40～1.60
≤0.030
≤0.030
Mo: 0.30～0.60  
Ti:0.03～0.08 
B：0.004～0.008 
  注： 
    1  SWRY11 为JIS G3503 中的牌号；ER70S-6 为AWS A5.18 中的牌号；H10Mn2、H08MnA、H08Mn2SiA 为GB/T 
3429 中的牌号；BH08MnMoTiB、BH10Mn2G 为宝钢研制牌号。 
    2  SWRY11 为焊条用钢，其他为焊丝用钢。 
3 
脱氧方式代号：C－压盖钢  G－铝硅镇静钢 ， 若需方无特别指定，则脱氧方式由供方确定。 
4.3  交货状态 
盘条以热轧状态交货。 
4.4  表面质量 
4.4.1  盘条表面应光滑，不得有裂纹、折叠、结疤、耳子等对使用有害的缺陷。允许有压痕及
局部的凸块、凹坑、划痕、麻面，但其深度或高度（从实际尺寸算起）：A 级精度不得大于0.15mm；
B、C 级精度不得大于0.10mm。 
4.4.2  盘条应将头尾有害缺陷部分切除，其截面不得有缩孔、分层及夹杂。 
4.4.3  氧化铁皮 
盘条表面氧化铁皮重量不得大于10kg/t，若供方在工艺上有保证，可不作检验。 
4.5  特殊要求 
    根据需方要求，经供需双方协议，可进行力学性能、非金属夹杂或其他项目的检验，指标
由双方协议规定。 
 
5  检验与试验 
5.1  每批盘条的检验项目、试样数量、取样部位、试验方法应按表2 的规定执行。 
表2 
序号 
检验项目 
试样数量 
取样方法及部位 
试验方法 
1 
化学成分（成品成分） 
每批盘条盘数的3％， 
不少于2 盘 
GB/T 222、不同根盘条 
GB/T 223 
2 
拉伸试验 
2 
GB/T 2975 
GB/T 228 
3 
非金属夹杂 
2 
不同根盘条 
GB 10561 
4 
尺寸 
逐盘 
Q/BQB 501 
千分尺、游标卡尺
5 
表面 
逐盘 
— 
目测 
5－7 


Q/BQB 511-2003 
5.2  氧化铁皮检验方法 
取一盘至数盘盘条试样称其重量，去除表面氧化铁皮再称其重量，前后重量差为试样的氧
化铁皮重量。每吨盘条的氧化铁皮重量的计算公式为： 
）
（
试样重量
试样的氧化铁皮重量
t
kg
kg
/
kg
1000
)
(
)
(
×
5.3  组批规则 
    盘条应成批检验，每批由同一牌号、同一炉号、同一尺寸的盘条组成。 
5.4  复验与判定规则 
    任何检验如有一项试验结果不符合标准要求，除将该不合格盘条剔除外，并从同一批中再
任取双倍数量的试样进行该不合格项目的复验。复验结果（包括该项试验所要求的任一指标）
即使有一个指标不合格，则整批不得交货。但供方可对该批中未检验的盘条逐盘进行分析，合
格者亦可交货。 
 
6  包装、标志及质量证明书 
盘条的包装、标志及质量证明书应符合Q/BQB 500 的规定。 
 
 
 
附加说明: 
本标准代替Q/BQB 511－1998。 
本标准与Q/BQB 511－1998 相比主要变化如下： 
――ER70S－6 化学成分C 含量下限改为0.06％； 
――包装、标志及质量证明书符合Q/BQB 500 的规定。 
本标准由宝山钢铁股份有限公司制造管理部提出。 
本标准由宝山钢铁股份有限公司制造管理部起草。 
本标准起草人：杨新亮。 
本标准于1998 年首次发布。 
5－8

File: 材料工程师/BQB512-2003高碳钢.pdf.md
# BQB512-2003高碳钢.pdf

宝山钢铁股份有限公司企业标准 
 Q/BQB 512-2003 
                       高碳钢盘条           代替 Q/BQB 512-1998 
 
 
1  范围 
    本标准规定了高碳钢盘条的尺寸、外形、重量及允许偏差、技术要求、检验与试验、包装、
标志和质量证明书等。 
    本标准适用于宝山钢铁股份有限公司生产的供制造高碳钢丝、油回火钢丝、预应力高碳钢丝、
镀锌钢绞线、钢丝绳等用的高碳钢无扭控冷热轧盘条。 
 
2 规范性引用文件 
    下列文件中的条款通过本标准的引用而成为本标准的条款。凡是注日期的引用文件，其随后
所有的修改单（不包括勘误的内容）或修订版均不适用于本标准，然而，鼓励根据本标准达成协
议的各方研究是否可使用这些文件的最新版本。凡是不注日期的引用文件，其最新版本适用于本
标准。 
   GB/T 222  钢的化学分析用试样取样法及成品化学成分允许偏差 
   GB/T 223  钢铁及合金化学分析方法 
   GB/T 224  钢的脱碳层深度测定方法 
   GB/T 228  金属材料  室温拉伸试验方法 
   GB/T 232  金属材料  弯曲试验方法 
   GB/T 233  金属材料  顶锻试验方法 
   GB/T 2975  钢材力学及工艺性能试验取样规定 
   GB/T 10561  钢中非金属夹杂物显微评定法 
   GB/T 13298  金属显微组织检验方法 
   YB/T 169  高碳钢盘条索氏体含量金相检测方法 
YB/T 5148  金属平均晶粒度测定方法 
   Q/BQB 500  盘条包装、标志及质量证明书的一般规定 
Q/BQB 501  盘条尺寸、外形、重量及允许偏差 
   JIS G3506:1996  高碳钢盘条 
 
3  尺寸、外形、重量及允许偏差 
    尺寸、外形、重量及允许偏差应符合Q/BQB 501 的规定。 
 
4  技术要求 
 
宝山钢铁股份有限公司2003-06-04 发布                                  2003-12-15 实施 
5－9 


Q/BQB 512-2003 
4.1  牌号及化学成分 
4.1.1  钢的牌号及化学成分（熔炼成分）应符合表1 的规定。 
4.1.2  盘条的成品化学成分允许偏差应符合GB/T 222 的规定。 
4.1.3  根据需方要求，经供需双方协议，亦可供应其他牌号或化学成分的盘条。 
表1 
化学成分    ％ 
牌号 
C 
Si 
Mn 
P 
S 
SWRH32 
0.29～0.36 
0.15～0.35 
0.30～0.60 
≤0.030 
≤0.030 
SWRH42A 
0.39～0.46 
0.15～0.35 
0.30～0.60 
≤0.030 
≤0.030 
SWRH42B 
0.39～0.46 
0.15～0.35 
0.60～0.90 
≤0.030 
≤0.030 
SWRH47A 
0.44～0.51 
0.15～0.35 
0.30～0.60 
≤0.030 
≤0.030 
SWRH47B 
0.44～0.51 
0.15～0.35 
0.60～0.90 
≤0.030 
≤0.030 
SWRH52A 
0.49～0.56 
0.15～0.35 
0.30～0.60 
≤0.030 
≤0.030 
SWRH52B 
0.49～0.56 
0.15～0.35 
0.60～0.90 
≤0.030 
≤0.030 
SWRH57A 
0.54～0.61 
0.15～0.35 
0.30～0.60 
≤0.030 
≤0.030 
SWRH57B 
0.54～0.61 
0.15～0.35 
0.60～0.90 
≤0.030 
≤0.030 
SWRH62A 
0.59～0.66 
0.15～0.35 
0.30～0.60 
≤0.030 
≤0.030 
SWRH62B 
0.59～0.66 
0.15～0.35 
0.60～0.90 
≤0.030 
≤0.030 
SWRH67A 
0.64～0.71 
0.15～0.35 
0.30～0.60 
≤0.030 
≤0.030 
SWRH67B 
0.64～0.71 
0.15～0.35 
0.60～0.90 
≤0.030 
≤0.030 
SWRH72A 
0.69～0.76 
0.15～0.35 
0.30～0.60 
≤0.030 
≤0.030 
SWRH72B 
0.69～0.76 
0.15～0.35 
0.60～0.90 
≤0.030 
≤0.030 
SWRH77A 
0.74～0.81 
0.15～0.35 
0.30～0.60 
≤0.030 
≤0.030 
SWRH77B 
0.74～0.81 
0.15～0.35 
0.60～0.90 
≤0.030 
≤0.030 
SWRH82A 
0.79～0.86 
0.15～0.35 
0.30～0.60 
≤0.030 
≤0.030 
SWRH82B 
0.79～0.86 
0.15～0.35 
0.60～0.90 
≤0.030 
≤0.030 
注：SWRH32～SWRH82B 为JIS G3506 中的牌号。钢采用铝硅镇静方式脱氧。 
 
4.2  冶炼方法 
    钢由氧气转炉或电炉冶炼，若需方无特别指定，则冶炼方法由供方确定。 
4.3  交货状态 
    盘条以热轧状态交货。 
4.4  脱碳层 
    SWRH62A～SWRH82A 和SWRH62B～SWRH82B 钢的盘条应进行脱碳层深度检验，盘条一边总脱碳
层（铁素体＋过渡层）的深度不得大于盘条公称直径的1.5％。 
    根据需方要求，其他钢的盘条亦可进行脱碳层深度检验，指标由供需双方协议规定。 
5－10 


Q/BQB 512-2003 
4.5  显微组织 
    盘条不应有网状渗碳体和淬火组织（马氏体和屈氏体区域），若供方在工艺上有保证，可不
作检验。 
4.6  表面质量 
4.6.1  盘条表面应光滑，不得有裂纹、折叠、结疤、耳子等对使用有害的缺陷。允许有压痕及
局部的凸块、凹坑、划痕、麻面，但其深度或高度（从实际尺寸算起）：A 级精度不得大于0.15mm；
B、C 级精度不得大于0.10mm。 
4.6.2  盘条应将头尾有害缺陷部分切除，其截面不得有缩孔、分层及夹杂。 
4.6.3  氧化铁皮 
    盘条表面氧化铁皮重量不得大于7kg/t，若供方在工艺上有保证，可不作检验。 
4.7  特殊要求 
    根据需方要求，经供需双方协议，可进行力学性能、晶粒度、索氏体含量、弯曲试验、冷顶
锻试验、非金属夹杂或其他项目的检验，指标由双方协议规定。 
 
5  检验与试验 
5.1  每批盘条的检验项目、试样数量、取样部位、试验方法应按表2 的规定执行。 
表2 
序号 
检验项目 
试样数量 
取样方法及部位 
试验方法 
1 
化学成份（熔炼成份） 
每炉1 个 
GB/T 222 
GB/T 223 
2 
拉伸试验 
2 
GB/T 2975 
GB/T 228 
3 
脱碳层 
2 
不同根盘条 
GB/T 224 
4 
晶粒度 
2 
不同根盘条 
YB/T 5148 
5 
弯曲试验 
1 
GB/T 2975 
GB/T 232 
6 
冷顶锻试验 
4 
不同根盘条、两端 
GB/T 233 
7 
索氏体含量 
2 
不同根盘条 
YB/T 169 
8 
显微组织 
2 
不同根盘条 
GB/T 13298 
9 
非金属夹杂 
2 
不同根盘条 
GB 10561 
10 
尺寸 
逐盘 
Q/BQB 501 
千分尺、游标卡尺 
11 
表面 
逐盘 
— 
目测 
 
5.2  氧化铁皮检验方法 
    取一盘至数盘盘条试样称其重量，去除表面氧化铁皮再称其重量，前后重量差为试样的氧化
铁皮重量。每吨盘条的氧化铁皮重量的计算公式为： 
）
（
试样重量
试样的氧化铁皮重量
t
kg
kg
/
kg
1000
)
(
)
(
×
5.3  组批规则 
    盘条应成批检验，每批由同一牌号、同一炉号、同一尺寸的盘条组成。 
5－11 


Q/BQB 512-2003 
5.4  复验与判定规则 
    任何检验如有一项试验结果不符合标准要求，除将该不合格盘条剔除外，并从同一批中再任
取双倍数量的试样进行该不合格项目的复验。复验结果（包括该项试验所要求的任一指标）即使
有一个指标不合格，则整批不得交货。但供方可对该批中未检验的盘条逐盘进行分析，合格者亦
可交货。 
 
6  包装、标志及质量证明书 
盘条的包装、标志及质量证明书应符合Q/BQB 500 的规定。 
 
 
 
 
附加说明: 
本标准代替Q/BQB 512－1998。 
本标准与Q/BQB 512－1998 相比主要变化如下： 
――修改了标准的适用范围； 
――取消牌号65Mn； 
――取消晶粒度要求； 
――增加显微组织不应有网状渗碳体的规定； 
――氧化铁皮重量修改为7kg/t； 
――包装、标志及质量证明书符合Q/BQB 500 的规定。 
本标准由宝山钢铁股份有限公司制造管理部提出。 
本标准由宝山钢铁股份有限公司制造管理部起草。 
本标准起草人：杨新亮。 
本标准于1998 年首次发布。 
5－12

File: 材料工程师/BQB513-2003低碳钢.pdf.md
# BQB513-2003低碳钢.pdf

宝山钢铁股份有限公司企业标准 
Q/BQB 513-2003 
                      低碳钢盘条                 代替 Q/BQB 513－1998 
 
1  范围 
    本标准规定了低碳钢盘条的分类及代号、尺寸、外形、重量及允许偏差、技术要求、检验
与试验、包装、标志和质量证明书等。 
    本标准适用于宝山钢铁股份有限公司生产的用于供拉丝、建筑和其他一般用途的低碳钢无
扭控冷热轧盘条。 
 
2  规范性引用文件 
    下列文件中的条款通过本标准的引用而成为本标准的条款。凡是注日期的引用文件，其随
后所有的修改单（不包括勘误的内容）或修订版均不适用于本标准，然而，鼓励根据本标准达
成协议的各方研究是否可使用这些文件的最新版本。凡是不注日期的引用文件，其最新版本适
用于本标准。 
   GB/T 222  钢的化学分析用试样取样法及成品化学成分允许偏差 
   GB/T 223  钢铁及合金化学分析方法 
   GB/T 228  金属材料  室温拉伸试验方法 
   GB/T 232  金属材料  弯曲试验方法 
   GB/T 2975  钢材力学及工艺性能试验取样规定 
   Q/BQB 500  盘条包装、标志及质量证明书的一般规定 
   Q/BQB 501  盘条尺寸、外形、重量及允许偏差 
   JIS G3505:1996  低碳钢盘条 
 
3  分类及代号 
    盘条按用途分类，其代号如下。盘条用途应在订货合同中注明，未注明者按L 用途供货。 
    L－供拉丝用盘条 
    J－供建筑和其他一般用途用盘条 
 
4  尺寸、外形、重量及允许偏差 
    可供盘条直径范围为：5.0mm～13.0mm。尺寸、外形、重量及允许偏差应符合Q/BQB 501 的
规定。 
 
5  技术要求 
5.1  牌号及化学成分 
 
宝山钢铁股份有限公司2003-06-04 发布                                 2003-12-15 实施 
5－13 


Q/BQB 513-2003 
5.1.1  钢的牌号及化学成分（熔炼成分）应符合表1 的规定。 
5.1.2  根据需方要求，经供需双方协议，并在合同中注明，可供应其他牌号或化学成分的盘条。 
表1 
化学成分    ％ 
牌号 
C 
Si 
Mn 
P 
S 
SWRM6 
≤0.08 
≤0.03 
≤0.60 
≤0.035 
≤0.035 
SWRM8 
≤0.10 
≤0.03 
≤0.60 
≤0.035 
≤0.035 
SWRM10 
0.08～0.13 
≤0.03 
0.30～0.60 
≤0.035 
≤0.035 
SWRM12 
0.10～0.15 
≤0.03 
0.30～0.60 
≤0.035 
≤0.035 
SWRM15 
0.13～0.18 
≤0.03 
0.30～0.60 
≤0.035 
≤0.035 
SWRM17 
0.15～0.20 
≤0.03 
0.30～0.60 
≤0.035 
≤0.035 
SWRM20 
0.18～0.23 
≤0.03 
0.30～0.60 
≤0.035 
≤0.035 
    注：SWRM6～SWRM20 为JIS G3505 中的牌号。脱氧方式为压盖钢。 
5.2  冶炼方法 
    钢由氧气转炉冶炼。 
5.3  交货状态 
    盘条以热轧状态交货。 
5.4  力学性能和工艺性能 
5.4.1  供建筑用盘条的力学性能和工艺性能应符合表2 规定。 
表2 
力学性能 
牌号 
下屈服强度ReL,MPa
不小于 
抗拉强度Rm,MPa 
不小于 
断后伸长率A11.3，％ 
不小于 
弯曲试验180
0
弯心直径 
SWRM12 
215 
375 
27 
0 
SWRM15  SWRM17 SWRM20
235 
410 
23 
0.5a 
  注：当屈服现象不明显时，以规定非比例延伸强度Rp0.2代替下屈服强度。 
5.4.2  经供需双方协议，供拉丝用盘条的拉伸性能和工艺性能应符合表3 规定。 
表3 
力学性能 
牌号 
抗拉强度Rm,MPa 
不大于 
断后伸长率A11.3，％ 
不小于 
弯曲试验180
0 
弯心直径 
SWRM6、SWRM8  SWRM10 
390 
30 
0 
SWRM12 
420 
28 
0 
SWRM15  SWRM17 SWRM20 
490 
23 
0.5a 
5.4.3  弯曲试验后，试样的外侧面不得有肉眼可见的裂纹或裂缝、裂断。 
5.5  表面质量 
5.5.1  盘条表面应光滑，不得有裂纹、折叠、结疤、耳子等对使用有害的缺陷。允许有压痕及
局部的凸块、凹坑、划痕、麻面，但其深度或高度（从实际尺寸算起）：A 级精度不得大于0.15mm； 
B、C 级精度不得大于0.10mm。 
5.5.2  盘条应将头尾有害缺陷部分切除，其截面不得有分层及夹杂。 
5－14 


Q/BQB 513-2003 
5.5.3  氧化铁皮 
    盘条表面氧化铁皮重量不得大于10kg/t，若供方在工艺上有保证，可不作检验。 
 
6  检验与试验 
6.1  每批盘条的检验项目、试样数量、取样部位、试验方法应按表4 的规定执行。 
表4 
序号 
检验项目 
试样数量 
取样方法及部位 
试验方法 
1 
化学成分（熔炼成分） 
每炉1 个 
GB/T 222 
GB/T 223 
2 
拉伸试验 
2 
GB/T 2975 
GB/T 228 
3 
弯曲试验 
2 
不同根盘条 
GB/T 232 
4 
尺寸 
逐盘 
Q/BQB 501 
千分尺、游标卡尺 
5 
表面 
逐盘 
— 
目测 
6.2  氧化铁皮检验方法 
    取一盘至数盘盘条试样称其重量，去除表面氧化铁皮再称其重量，前后重量差为试样的氧
化铁皮重量。每吨盘条的氧化铁皮重量的计算公式为： 
）
（
试样重量
试样的氧化铁皮重量
t
kg
kg
/
kg
1000
)
(
)
(
×
6.3  组批规则 
    盘条应成批检验，每批由同一牌号、同一炉号、同一尺寸的盘条组成。 
6.4  复验与判定规则 
任何检验如有一项试验结果不符合标准要求，除将该不合格盘条剔除外，并从同一批中再
任取双倍数量的试样进行该不合格项目的复验。复验结果（包括该项试验所要求的任一指标）
即使有一个指标不合格，则整批不得交货。但供方可对该批中未检验的盘条逐盘进行分析，合
格者亦可交货。 
 
7  包装、标志及质量证明书 
盘条的包装、标志及质量证明书应符合Q/BQB 500 的规定。 
 
 
附加说明: 
本标准代替Q/BQB 513－1998。 
本标准与Q/BQB 513－1998 相比主要变化如下： 
――增加牌号SWRM6 的化学成分及相应力学、工艺性能要求； 
――包装、标志及质量证明书符合Q/BQB 500 的规定。 
本标准由宝山钢铁股份有限公司制造管理部提出。 
本标准由宝山钢铁股份有限公司制造管理部起草。 
本标准起草人：杨新亮。 
本标准于1998 年首次发布。 
5－15
