Repository: kujaxr/obsidian-vault

File: 材料工程师/BQB514-2003钢绞线.pdf.md
# BQB514-2003钢绞线.pdf

宝山钢铁股份有限公司企业标准 
预应力钢丝及钢绞线用盘条      Q/BQB 514-2003 
 
1  范围 
    本标准规定了预应力钢丝及钢绞线用盘条的尺寸、外形、重量及允许偏差、技术要求、检验
与试验、包装、标志和质量证明书等。 
    本标准适用于宝山钢铁股份有限公司生产的供制造预应力钢丝、钢绞线等用的无扭控冷热轧
盘条。 
 
2 规范性引用文件 
    下列文件中的条款通过本标准的引用而成为本标准的条款。凡是注日期的引用文件，其随后
所有的修改单（不包括勘误的内容）或修订版均不适用于本标准，然而，鼓励根据本标准达成协
议的各方研究是否可使用这些文件的最新版本。凡是不注日期的引用文件，其最新版本适用于本
标准。 
   GB/T 222  钢的化学分析用试样取样法及成品化学成分允许偏差 
   GB/T 223  钢铁及合金化学分析方法 
   GB/T 224  钢的脱碳层深度测定方法 
   GB/T 228  金属材料  室温拉伸试验方法 
   GB/T 232  金属材料  弯曲试验方法 
   GB/T 233  金属材料  顶锻试验方法 
   GB/T 2975  钢材力学及工艺性能试验取样规定 
   GB/T 10561  钢中非金属夹杂物显微评定法 
   GB/T 13298  金属显微组织检验方法 
   YB/T 169  高碳钢盘条索氏体含量金相检测方法 
   YB/T 5148  金属平均晶粒度测定方法 
   Q/BQB 500  盘条包装、标志及质量证明书的一般规定 
   Q/BQB 501  盘条尺寸、外形、重量及允许偏差 
 
3  尺寸、外形、重量及允许偏差 
    尺寸、外形、重量及允许偏差应符合Q/BQB 501 的规定。 
 
4  技术要求 
4.1  牌号及化学成分 
4.1.1  钢的牌号及化学成分（熔炼成分）应符合表1 的规定。 
4.1.2  盘条的成品化学成分允许偏差应符合GB/T 222 的规定。 
 
宝山钢铁股份有限公司2003-06-04 发布                                  2003-12-15 实施 
5－16 


Q/BQB514-2003 
4.1.3  根据需方要求，经供需双方协议，亦可供应其他牌号或化学成分的盘条。 
表1 
化学成分    ％ 
牌号 
C 
Si 
Mn 
P 
S 
Cr 
SWRH82B-1 
0.79～0.86 
0.15～0.35 
0.60～0.90 
≤0.025
≤0.025 
0.13～0.22 
 注：钢采用铝硅镇静方式脱氧。 
4.2  冶炼方法 
    钢由氧气转炉或电炉冶炼，若需方无特别指定，则冶炼方法由供方确定。 
4.3  交货状态 
    盘条以热轧状态交货。 
4.4  力学性能 
直径为11.0mm、12.5mm 和13.0mm 的盘条的力学性能应符合表2 的规定。 
表2 
直径  mm 
抗拉强度Rm,  MPa 
断后伸长率A ， ％
断面收缩率Z，％ 
11.0 
1150～1250 
≥8 
≥30 
12.5 
1140～1240 
≥8 
≥30 
13.0 
1120～1220 
≥8 
≥30 
4.5  脱碳层 
    盘条应进行脱碳层深度检验，盘条一边总脱碳层（铁素体＋过渡层）的深度不得大于盘条公
称直径的1.5％。 
4.6  非金属夹杂物 
    盘条应进行非金属夹杂物检验，夹杂物的级别A、B、C、D 类分别≤2.5 级。 
4.7  显微组织 
    盘条应进行索氏体含量检验，索氏体含量应≥85%。盘条不应有网状渗碳体和淬火组织（马
氏体和屈氏体区域），若供方在工艺上有保证，可不作检验。 
4.8  表面质量 
4.8.1  盘条表面应光滑，不得有裂纹、折叠、结疤、耳子等对使用有害的缺陷。允许有压痕及
局部的凸块、凹坑、划痕、麻面，但其深度或高度（从实际尺寸算起）：A 级精度不得大于0.15mm；
B、C 级精度不得大于0.10mm。 
4.8.2  盘条应将头尾有害缺陷部分切除，其截面不得有缩孔、分层及夹杂。 
4.8.3  氧化铁皮 
    盘条表面氧化铁皮重量不得大于7kg/t，若供方在工艺上有保证，可不作检验。 
4.9  特殊要求 
根据需方要求，经供需双方协议，可进行晶粒度、弯曲试验、冷顶锻试验或其他项目的检验，
指标由双方协议规定。 
 
5  检验与试验 
5.1  每批盘条的检验项目、试样数量、取样部位、试验方法应按表3 的规定执行。 
5－17 


Q/BQB514-2003 
表3 
序号 
检验项目 
试样数量 
取样方法及部位 
试验方法 
1 
化学成份（熔炼成份） 
每炉1 个 
GB/T 222 
GB/T 223 
2 
拉伸试验 
2 
GB/T 2975 
GB/T 228 
3 
脱碳层 
2 
不同根盘条 
GB/T 224 
4 
晶粒度 
2 
不同根盘条 
YB/T 5148 
5 
冷弯试验 
1 
GB/T 2975 
GB/T 232 
6 
冷顶锻试验 
4 
不同根盘条、两端 
GB/T 233 
7 
索氏体含量 
2 
不同根盘条 
YB/T 169 
8 
显微组织 
2 
不同根盘条 
GB/T 13298 
9 
非金属夹杂 
2 
不同根盘条 
GB/T 10561 
10 
尺寸 
逐盘 
Q/BQB 501 
千分尺、游标卡尺 
11 
表面 
逐盘 
— 
目测 
5.2  氧化铁皮检验方法 
    取一盘至数盘盘条试样称其重量，去除表面氧化铁皮再称其重量，前后重量差为试样的氧化
铁皮重量。每吨盘条的氧化铁皮重量的计算公式为： 
）
（
试样重量
试样的氧化铁皮重量
t
kg
kg
/
kg
1000
)
(
)
(
×
5.3  组批规则 
    盘条应成批检验，每批由同一牌号、同一炉号、同一尺寸的盘条组成。 
5.4  复验与判定规则 
    任何检验如有一项试验结果不符合标准要求，除将该不合格盘条剔除外，并从同一批中再任
取双倍数量的试样进行该不合格项目的复验。复验结果（包括该项试验所要求的任一指标）即使
有一个指标不合格，则整批不得交货。但供方可对该批中未检验的盘条逐盘进行分析，合格者亦
可交货。 
 
6  包装、标志及质量证明书 
盘条的包装、标志及质量证明书应符合Q/BQB 500 的规定。 
 
 
附加说明: 
本标准由宝山钢铁股份有限公司制造管理部提出。 
本标准由宝山钢铁股份有限公司制造管理部起草。 
本标准起草人：杨新亮。 
本标准于2003 年首次发布。 
5－18

File: 材料工程师/BQB515-2003预应力钢棒.pdf.md
# BQB515-2003预应力钢棒.pdf

宝山钢铁股份有限公司企业标准 
                                     Q/BQB 515-2003 
                    预应力钢棒用盘条        代替 Q/BQB 515-1998 
 
1  范围 
    本标准规定了预应力钢棒用盘条的尺寸、外形、重量及允许偏差、技术要求、检验与试验、
包装、标志和质量证明书等。 
    本标准适用于宝山钢铁股份有限公司生产的用于制造预应力混凝土管桩、铁路轨枕等预应
力混凝土构件用钢棒的无扭控冷热轧盘条。 
 
2 规范性引用文件 
    下列文件中的条款通过本标准的引用而成为本标准的条款。凡是注日期的引用文件，其随
后所有的修改单（不包括勘误的内容）或修订版均不适用于本标准，然而，鼓励根据本标准达
成协议的各方研究是否可使用这些文件的最新版本。凡是不注日期的引用文件，其最新版本适
用于本标准。 
   GB/T 222  钢的化学分析用试样取样法及成品化学成分允许偏差 
   GB/T 223  钢铁及合金化学分析方法 
   GB/T 224  钢的脱碳层深度测定方法 
   GB/T 228  金属材料  室温拉伸试验方法 
   GB/T 232  金属材料  弯曲试验方法 
   GB/T 2975  钢材力学及工艺性能试验取样规定 
   GB/T 10561  钢中非金属夹杂物显微评定法 
   GB/T 13298  金属显微组织检验方法 
   YB/T 5148  金属平均晶粒度测定方法 
   Q/BQB 500  盘条包装、标志及质量证明书的一般规定 
   Q/BQB 501  盘条尺寸、外形、重量及允许偏差 
 
3  尺寸、外形、重量及允许偏差 
    尺寸、外形、重量及允许偏差应符合Q/BQB 501 的规定。 
 
4  技术要求 
4.1  牌号及化学成分 
4.1.1  钢的牌号及化学成分（熔炼成分）应符合表1 的规定。 
4.1.2  盘条的成品化学成分允许偏差应符合GB/T 222 的规定。 
4.1.3  根据需方要求，经供需双方协议，亦可供应其他牌号或化学成分的盘条。 
 
宝山钢铁股份有限公司2003-06-04 发布                                 2003-12-15 实施 
5－19 


Q/BQB 515-2003 
4.2  冶炼方法 
    钢由氧气转炉或电炉冶炼，若需方无特别指定，则冶炼方法由供方确定。 
表1 
化学成分    ％ 
牌号 
C 
Si 
Mn 
P 
S 
Cu 
B 
B30MnB 
0.27～0.35 
0.20～0.50 
0.70～1.00
≤0.030
≤0.030
≤0.20 
0.0010～0.0050 
B30Si2Mn 0.27～0.35 
1.55～1.85 
0.65～0.95
≤0.030
≤0.030
≤0.20 
－ 
B30MnSi 
0.25～0.33 
0.60～0.90 
0.90～1.30
≤0.030
≤0.030
≤0.20 
－ 
    注：所有牌号都为宝钢研制牌号。钢采用铝硅镇静方式脱氧。 
 
4.3  交货状态 
    盘条以热轧状态交货。 
4.4  显微组织 
    盘条不得有淬火组织（马氏体和屈氏体区域），若供方在工艺上有保证，可不作检验。 
4.5  表面质量 
4.5.1  盘条表面应光滑，不得有裂纹、折叠、结疤、耳子等对使用有害的缺陷。允许有压痕及
局部的凸块、凹坑、划痕、麻面，但其深度或高度（从实际尺寸算起）：A 级精度不得大于0.15mm；
B、C 级精度不得大于0.10mm。 
4.5.2  盘条应将头尾有害缺陷部分切除，其截面不得有缩孔、分层及夹杂。 
4.5.3  氧化铁皮 
    盘条表面氧化铁皮重量不得大于10kg/t，若供方在工艺上有保证，可不作检验。 
4.6  特殊要求 
    根据需方要求，经供需双方协议，可进行力学性能、晶粒度、脱碳层、非金属夹杂或其他
项目的检验，指标由双方协议规定。 
 
5  检验与试验 
5.1  每批盘条的检验项目、试样数量、取样部位、试验方法应按表2 的规定执行。 
表2 
序号 
检验项目 
试样数量 
取样方法及部位 
试验方法 
1 
化学成分（熔炼成分） 
每炉1 个 
GB/T 222 
GB/T 223 
2 
拉伸试验 
2 
GB/T 2975 
GB/T 228 
3 
脱碳层 
2 
不同根盘条 
GB/T 224 
4 
晶粒度 
2 
不同根盘条 
YB/T 5148 
5 
弯曲试验 
1 
GB/T 2975 
GB/T 232 
6 
显微组织 
2 
不同根盘条 
GB/T 13298 
7 
非金属夹杂 
2 
不同根盘条 
GB/T 10561 
8 
尺寸 
逐盘 
Q/BQB 501 
千分尺、游标卡尺 
9 
表面 
逐盘 
— 
目测 
 
5－20 


Q/BQB 515-2003 
5.2  氧化铁皮检验方法 
    取一盘至数盘盘条试样称其重量，去除表面氧化铁皮再称其重量，前后重量差为试样的氧
化铁皮重量。每吨盘条的氧化铁皮重量的计算公式为： 
）
（
试样重量
试样的氧化铁皮重量
t
kg
kg
/
kg
1000
)
(
)
(
×
5.3  组批规则 
    盘条应成批检验，每批由同一牌号、同一炉号、同一尺寸的盘条组成。 
5.4  复验与判定规则 
    任何检验如有一项试验结果不符合标准要求，除将该不合格盘条剔除外，并从同一批中再
任取双倍数量的试样进行该不合格项目的复验。复验结果（包括该项试验所要求的任一指标）
即使有一个指标不合格，则整批不得交货。但供方可对该批中未检验的盘条逐盘进行分析，合
格者亦可交货。 
 
6  包装、标志及质量证明书 
盘条的包装、标志及质量证明书应符合Q/BQB 500 的规定。 
 
 
 
附加说明: 
本标准代替Q/BQB 515－1998。 
本标准与Q/BQB 515－1998 相比主要变化如下： 
――包装、标志及质量证明书符合Q/BQB 500 的规定。 
本标准由宝山钢铁股份有限公司制造管理部提出。 
本标准由宝山钢铁股份有限公司制造管理部起草。 
本标准起草人：杨新亮。 
本标准于1998 年首次发布。 
5－21

File: 材料工程师/BQB516-2003弹簧钢.pdf.md
# BQB516-2003弹簧钢.pdf

宝山钢铁股份有限公司企业标准 
弹簧钢盘条            Q/BQB 516-2003 
 
1  范围 
    本标准规定了弹簧钢盘条的尺寸、外形、重量及允许偏差、技术要求、检验与试验、包装、
标志和质量证明书等。 
    本标准适用于宝山钢铁股份有限公司生产的供制造弹簧钢丝等用的无扭控冷热轧盘条。 
 
2 规范性引用文件 
    下列文件中的条款通过本标准的引用而成为本标准的条款。凡是注日期的引用文件，其随后
所有的修改单（不包括勘误的内容）或修订版均不适用于本标准，然而，鼓励根据本标准达成协
议的各方研究是否可使用这些文件的最新版本。凡是不注日期的引用文件，其最新版本适用于本
标准。 
   GB/T 222  钢的化学分析用试样取样法及成品化学成分允许偏差 
   GB/T 223  钢铁及合金化学分析方法 
   GB/T 224  钢的脱碳层深度测定方法 
   GB/T 228  金属材料  室温拉伸试验方法 
   GB/T 232  金属材料  弯曲试验方法 
   GB/T 233  金属材料  顶锻试验方法 
   GB/T 1222  弹簧钢 
   GB/T 2975  钢材力学及工艺性能试验取样规定 
   GB/T 10561  钢中非金属夹杂物显微评定法 
   GB/T 13298  金属显微组织检验方法 
   Q/BQB 500  盘条包装、标志及质量证明书的一般规定 
Q/BQB 501  盘条尺寸、外形、重量及允许偏差 
   YB/T 5148  金属平均晶粒度测定方法 
 
3  尺寸、外形、重量及允许偏差 
    尺寸、外形、重量及允许偏差应符合Q/BQB 501 的规定。 
 
4  技术要求 
4.1  牌号及化学成分 
4.1.1  钢的牌号及化学成分（熔炼成分）应符合表1 的规定。 
4.1.2  盘条的成品化学成分允许偏差应符合GB/T 222 的规定。 
4.1.3  根据需方要求，经供需双方协议，亦可供应其他牌号或化学成分的盘条。 
 
宝山钢铁股份有限公司2003-06-04 发布                                  2003-12-15 实施 
5－22 


Q/BQB516-2003 
表1 
脱氧 
化学成分    ％ 
牌号 
方式 
C 
Si 
Mn 
Cr 
P 
S 
其他 
60Si2MnA 
* 
0.56～0.64 1.60～2.00
0.60～0.90
≤0.35 
≤0.030
≤0.030 
60Si2CrA 
* 
0.56～0.64 1.40～1.80
0.40～0.70
0.70～1.00
≤0.030
≤0.030 
Ni≤0.35 
Cu≤0.25 
B55SiCr 
* 
0.51～0.59 1.40～1.60
0.60～0.80
0.60～0.80
≤0.030
≤0.030 
65Mn 
G 
0.62～0.70 0.17～0.37
0.90～1.20
≤0.25 
≤0.030
≤0.030 
Ni≤0.25 
Cu≤0.25 
    注： 
    1  B55SiCr 为宝钢研制牌号；60Si2MnA、60Si2CrA 、65Mn 为GB/T 1222 中的牌号。 
    2  脱氧方式代号：G－铝硅镇静钢  *表示若需方无特别指定，则脱氧方式由供方确定。 
4.2  冶炼方法 
    钢由氧气转炉或电炉冶炼，若需方无特别指定，则冶炼方法由供方确定。 
4.3  交货状态 
盘条以热轧状态交货。 
4.4  力学性能 
B55SiCr 盘条的力学性能应符合表2 的规定。 
表2 
牌号 
抗拉强度Rm ，MPa 
断后伸长率A11.3 ，% 
断面收缩率 Z，％ 
B55SiCr 
950～1200 
≥10 
≥30 
4.5  脱碳层 
   盘条应进行脱碳层深度检验，盘条一边总脱碳层（铁素体＋过渡层）的深度不得大于盘条公
称直径的1.5％。 
4.6  非金属夹杂物 
B55SiCr、60Si2MnA、60Si2CrA 盘条应进行非金属夹杂物检验，其级别应符合表3 规定。 
表3 
牌号 
A 类 
B 类 
C 类 
D 类 
B55SiCr 
≤2.0 
≤1.5 
≤1.5 
≤1.0 
60Si2MnA 
≤2.5 
≤2.0 
≤2.0 
≤2.0 
60Si2CrA 
≤2.5 
≤2.0 
≤2.0 
≤2.0 
4.7  显微组织 
    盘条不应有淬火组织（马氏体和屈氏体区域），若供方在工艺上有保证，可不作检验。 
4.8  表面质量 
4.8.1  盘条表面应光滑，不得有裂纹、折叠、结疤、耳子等对使用有害的缺陷。允许有压痕及
局部的凸块、凹坑、划痕、麻面，但其深度或高度（从实际尺寸算起）不得大于0.10mm。 
4.8.2  盘条应将头尾有害缺陷部分切除，其截面不得有缩孔、分层及夹杂。 
4.8.3  氧化铁皮 
    盘条表面氧化铁皮重量不得大于10kg/t，若供方在工艺上有保证，可不作检验。 
4.9  特殊要求 
    根据需方要求，经供需双方协议，可进行力学性能、晶粒度、弯曲试验、冷顶锻试验或其他
项目的检验，指标由双方协议规定。 
5－23 


Q/BQB516-2003 
5  检验与试验 
5.1  每批盘条的检验项目、试样数量、取样部位、试验方法应按表4 的规定执行。 
表4 
序号 
检验项目 
试样数量 
取样方法及部位 
试验方法 
1 
化学成分（熔炼成分） 
每炉1 个 
GB/T 222 
GB/T 223 
2 
拉伸试验 
2 
GB/T 2975 
GB/T 228 
3 
脱碳层 
2 
不同根盘条 
GB/T 224 
4 
晶粒度 
2 
不同根盘条 
YB/T 5148 
5 
弯曲试验 
1 
GB/T 2975 
GB/T 232 
6 
冷顶锻试验 
4 
不同根盘条、两端 
GB/T 233 
7 
显微组织 
2 
不同根盘条 
GB/T 13298 
8 
非金属夹杂 
2 
不同根盘条 
GB/T 10561 
9 
尺寸 
逐盘 
Q/BQB 501 
千分尺、游标卡尺 
10 
表面 
逐盘 
— 
目测 
5.2  氧化铁皮检验方法 
    取一盘至数盘盘条试样称其重量，去除表面氧化铁皮再称其重量，前后重量差为试样的氧化
铁皮重量。每吨盘条的氧化铁皮重量的计算公式为： 
）
（
试样重量
试样的氧化铁皮重量
t
kg
kg
/
kg
1000
)
(
)
(
×
5.3  组批规则 
    盘条应成批检验，每批由同一牌号、同一炉号、同一尺寸的盘条组成。 
5.4  复验与判定规则 
任何检验如有一项试验结果不符合标准要求，除将该不合格盘条剔除外，并从同一批中再任
取双倍数量的试样进行该不合格项目的复验。复验结果（包括该项试验所要求的任一指标）即使
有一个指标不合格，则整批不得交货。但供方可对该批中未检验的盘条逐盘进行分析，合格者亦
可交货。 
 
6  包装、标志及质量证明书 
盘条的包装、标志及质量证明书应符合Q/BQB 500 的规定。 
 
 
 
附加说明: 
本标准由宝山钢铁股份有限公司制造管理部提出。 
本标准由宝山钢铁股份有限公司制造管理部起草。 
本标准起草人：杨新亮。 
本标准于2003 年首次发布。 
5－24

File: 材料工程师/BQB517-2003冷镦钢.pdf.md
# BQB517-2003冷镦钢.pdf

宝山钢铁股份有限公司企业标准 
Q/BQB 517-2003 
冷镦钢盘条            代替 Q/BQB 517-1998 
 
 
1  范围 
    本标准规定了冷镦钢盘条的尺寸、外形、重量及允许偏差、技术要求、检验与试验、包装、
标志和质量证明书等。 
    本标准适用于宝山钢铁股份有限公司生产的供制造螺栓、螺母、螺钉等紧固件及汽车、电
气机械零件用的冷镦钢无扭控冷热轧盘条。 
 
2  规范性引用文件 
    下列文件中的条款通过本标准的引用而成为本标准的条款。凡是注日期的引用文件，其随
后所有的修改单（不包括勘误的内容）或修订版均不适用于本标准，然而，鼓励根据本标准达
成协议的各方研究是否可使用这些文件的最新版本。凡是不注日期的引用文件，其最新版本适
用于本标准。 
   GB/T 222  钢的化学分析用试样取样法及成品化学成分允许偏差 
   GB/T 223  钢铁及合金化学分析方法 
   GB/T 224  钢的脱碳层深度测定方法 
   GB/T 228  金属材料  室温拉伸试验方法 
   GB/T 233  金属顶锻试验方法 
   GB/T 2975  钢材力学及工艺性能试验取样规定 
   GB/T 6478  冷镦和冷挤压用钢 
   GB/T 10561  钢中非金属夹杂物显微评定法 
   GB/T 13298  金属显微组织检验方法 
   YB/T 5148  金属平均晶粒度测定方法 
   Q/BQB 500  盘条包装、标志及质量证明书的一般规定 
   Q/BQB 501  盘条尺寸、外形、重量及允许偏差 
   JIS G3507:1991  冷顶锻用碳素钢盘条 
   JIS G4105:1979  铬钼合金钢钢材 
 
3  尺寸、外形、重量及允许偏差 
    盘条尺寸、外形、重量及允许偏差应符合Q/BQB 501 的规定。 
 
4  技术要求 
4.1  牌号及化学成分 
 
宝山钢铁股份有限公司2003-06-04 发布                                 2003-12-15 实施 
5－25 


Q/BQB 517－2003 
4.1.1  钢的牌号及化学成分（熔炼成分）应符合表1 的规定。 
4.1.2  盘条的成品化学成分允许偏差应符合GB/T 222 的规定。 
4.1.3  根据需方要求，经供需双方协议，亦可供应其他牌号或化学成分的盘条。 
表1 
脱氧 
化学成分    ％ 
牌号 
方式 
C 
Si 
Mn 
P 
S 
其他 
SWRCH6A 
A 
≤0.08 
≤0.10 
≤0.60 
≤0.030 
≤0.035 
Alt≥0.02 
SWRCH8A 
A 
≤0.10 
≤0.10 
≤0.60 
≤0.030 
≤0.035 
Alt≥0.02 
SWRCH10A 
A 
0.08～0.13 
≤0.10 
0.30～0.60
≤0.030 
≤0.035 
Alt≥0.02 
SWRCH12A 
A 
0.10～0.15 
≤0.10 
0.30～0.60
≤0.030 
≤0.035 
Alt≥0.02 
SWRCH15A 
A 
0.13～0.18 
≤0.10 
0.30～0.60
≤0.030 
≤0.035 
Alt≥0.02 
SWRCH16A 
A 
0.13～0.18 
≤0.10 
0.60～0.90
≤0.030 
≤0.035 
Alt≥0.02 
SWRCH18A 
A 
0.15～0.20 
≤0.10 
0.60～0.90
≤0.030 
≤0.035 
Alt≥0.02 
SWRCH19A 
A 
0.15～0.20 
≤0.10 
0.70～1.00
≤0.030 
≤0.035 
Alt≥0.02 
SWRCH20A 
A 
0.18～0.23 
≤0.10 
0.30～0.60
≤0.030 
≤0.035 
Alt≥0.02 
SWRCH22A 
A 
0.18～0.23 
≤0.10 
0.70～1.00
≤0.030 
≤0.035 
Alt≥0.02 
SWRCH10K 
G 
0.08～0.13 0.10～0.35
0.30～0.60
≤0.030 
≤0.035 
－ 
SWRCH15K 
G 
0.13～0.18 0.10～0.35
0.30～0.60
≤0.030 
≤0.035 
－ 
SWRCH20K 
G 
0.18～0.23 0.10～0.35
0.30～0.60
≤0.030 
≤0.035 
－ 
SWRCH25K 
G 
0.22～0.28 0.10～0.35
0.30～0.60
≤0.030 
≤0.035 
－ 
SWRCH30K 
G 
0.27～0.33 0.10～0.35
0.60～0.90
≤0.030 
≤0.035 
－ 
SWRCH35K 
G 
0.32～0.38 0.10～0.35
0.60～0.90
≤0.030 
≤0.035 
－ 
SWRCH38K 
G 
0.35～0.41 0.10～0.35
0.60～0.90
≤0.030 
≤0.035 
－ 
SWRCH40K 
G 
0.37～0.43 0.10～0.35
0.60～0.90
≤0.030 
≤0.035 
－ 
SWRCH45K 
G 
0.42～0.48 0.10～0.35
0.60～0.90
≤0.030 
≤0.035 
－ 
SWRCH50K 
G 
0.47～0.53 0.10～0.35
0.60～0.90
≤0.030 
≤0.035 
－ 
ML20MnTiB 
G 
0.17～0.24 
≤0.30 
1.30～1.60
≤0.030 
≤0.030 
Ti:0.04～0.10 
B:0.0005～0.0035
SCM435 
G 
0.33～0.38 0.15～0.35
0.60～0.85
≤0.030 
≤0.030 
Cr:0.90～1.20 
Mo:0.15～0.30 
ML15Al 
A 
0.12～0.19 
≤0.07 
0.30～0.60
≤0.030 
≤0.030 
Alt≥0.02 
ML35 
G 
0.32～0.38 0.05～0.20
0.30～0.60
≤0.030 
≤0.030 
－ 
    注： 
    1  ML20MnTiB、ML15Al、ML35 为GB/T 6478 中的牌号；SCM435 为JIS G4105 中的牌号；SWRCH6A～SWRCH22A、
SWRCH10K～SWRCH50K 为JIS G3507 中的牌号。 
    2  脱氧方式代号：A－铝镇静钢；G－铝硅镇静钢 
4.2  冶炼方法 
    钢由氧气转炉或电炉冶炼，若需方无特别指定，则冶炼方法由供方确定。 
4.3  交货状态 
    盘条以热轧状态交货。 
5－26 


Q/BQB 517－2003 
4.4  冷顶锻 
    盘条应做冷顶锻试验，试验后试样侧面上不得有裂口、裂纹和裂缝。试样冷顶锻后与冷顶
锻前高度之比为： 
高  级⋯⋯1/4 
较高级⋯⋯1/3 
普通级⋯⋯1/2 
    高级、较高级冷顶锻级别应在合同中注明。含碳量大于0.30％的牌号，当要求高级、较高
级冷顶锻时，试样需先经退火。 
4.5  脱碳层 
    含碳量大于0.30％的钢及ML20MnTiB 的盘条应进行脱碳层检验，盘条一边总脱碳层（铁素
体＋过渡层）深度不得大于盘条公称直径的1.0%。 
4.6  表面质量 
4.6.1  盘条表面应光滑，不得有裂纹、折叠、结疤、耳子等对使用有害的缺陷。允许有压痕及
局部的凸块、凹坑、划痕、麻面、发纹，但其深度或高度（从实际尺寸算起）不得大于0.10mm。 
4.6.2  盘条应将头尾有害缺陷部分切除，其截面不得有缩孔、分层及夹杂。 
4.6.3  氧化铁皮 
    盘条表面氧化铁皮重量不得大于10kg/t，若供方在工艺上有保证，可不作检验。 
4.7  特殊要求 
    根据需方要求，经供需双方协议，可进行力学性能、非金属夹杂、晶粒度、显微组织或其
他项目的检验，指标由双方协议规定。 
 
5  检验与试验 
5.1  每批盘条的检验项目、试样数量、取样部位、试验方法应按表2 的规定执行。 
表2 
序号 
检验项目 
试样数量 
取样方法及部位 
试验方法 
1 
化学成分（熔炼成分） 
每炉1 个 
GB/T 222 
GB/T 223 
2 
拉伸试验 
2 
GB/T 2975 
GB/T 228 
3 
冷顶锻 
4 
不同根盘条、两端 
GB/T 233 
4 
脱碳层 
2 
不同根盘条 
GB/T 224 
5 
晶粒度 
2 
不同根盘条 
YB/T 5148 
6 
显微组织 
2 
不同根盘条 
GB/T 13298 
7 
非金属夹杂 
2 
不同根盘条 
GB/T 10561 
8 
尺寸 
逐盘 
Q/BQB 501 
千分尺、游标卡尺 
9 
表面 
逐盘 
— 
目测 
 
5.2  氧化铁皮检验方法 
    取一盘至数盘盘条试样称其重量，去除表面氧化铁皮再称其重量，前后重量差为试样的氧
5－27 


Q/BQB 517－2003 
化铁皮重量。每吨盘条的氧化铁皮重量的计算公式为： 
）
（
试样重量
试样的氧化铁皮重量
t
kg
kg
/
kg
1000
)
(
)
(
×
                          
5.3  组批规则 
    盘条应成批检验，每批由同一牌号、同一炉号、同一尺寸的盘条组成。 
5.4  复验与判定规则 
    任何检验如有一项试验结果不符合标准要求，除将该不合格盘条剔除外，并从同一批中再
任取双倍数量的试样进行该不合格项目的复验。复验结果（包括该项试验所要求的任一指标）
即使有一个指标不合格，则整批不得交货。但供方可对该批中未检验的盘条逐盘进行分析，合
格者亦可交货。 
   
6  包装、标志及质量证明书 
盘条的包装、标志及质量证明书应符合Q/BQB 500 的规定。 
 
 
 
 
附加说明: 
本标准代替Q/BQB 517－1998。 
本标准与Q/BQB 517－1998 相比主要变化如下： 
――取消合同未注明精度时按B 级精度执行的规定 
――增加牌号SWRCH38K 和ML15Al； 
――包装、标志及质量证明书符合Q/BQB 500 的规定。 
本标准由宝山钢铁股份有限公司制造管理部提出。 
本标准由宝山钢铁股份有限公司制造管理部起草。 
本标准起草人：杨新亮。 
本标准于1998 年首次发布。 
5－28

File: 材料工程师/BQB518-2003钢纤维.pdf.md
# BQB518-2003钢纤维.pdf

宝山钢铁股份有限公司企业标准 
                    钢纤维用盘条             Q/BQB 518-2003 
 
                     
1  范围 
    本标准规定了钢纤维用盘条的尺寸、外形、重量及允许偏差、技术要求、检验与试验、包装、
标志和质量证明书等。 
    本标准适用于宝山钢铁股份有限公司生产的供制造混凝土增强骨架钢纤维钢丝用的无扭控
冷热轧盘条。 
 
2 规范性引用文件 
    下列文件中的条款通过本标准的引用而成为本标准的条款。凡是注日期的引用文件，其随后
所有的修改单（不包括勘误的内容）或修订版均不适用于本标准，然而，鼓励根据本标准达成协
议的各方研究是否可使用这些文件的最新版本。凡是不注日期的引用文件，其最新版本适用于本
标准。 
   GB/T 222  钢的化学分析用试样取样法及成品化学成分允许偏差 
   GB/T 223  钢铁及合金化学分析方法 
   GB/T 228  金属材料  室温拉伸试验方法 
   GB/T 232  金属材料  弯曲试验方法 
   GB/T 2975  钢材力学及工艺性能试验取样规定 
   GB/T 10561  钢中非金属夹杂物显微评定法 
   GB/T 13298  金属显微组织检验方法 
   Q/BQB 500  盘条包装、标志及质量证明书的一般规定 
   Q/BQB 501  盘条尺寸、外形、重量及允许偏差 
 
3  尺寸、外形、重量及允许偏差 
    尺寸、外形、重量及允许偏差应符合Q/BQB 501 的规定。 
 
4  技术要求 
4.1  牌号及化学成分 
4.1.1  钢的牌号及化学成分（熔炼成分）应符合表1 的规定。 
4.1.2  盘条的成品化学成分允许偏差应符合GB/T 222 的规定。 
4.1.3  根据需方要求，经供需双方协议，亦可供应其他牌号或化学成分的盘条。 
4.2  冶炼方法 
    钢由氧气转炉或电炉冶炼，若需方无特别指定，则冶炼方法由供方确定。 
 
宝山钢铁股份有限公司2003-06-04 发布                                  2003-12-15 实施 
5－29 


Q/BQB518-2003 
表1 
化学成分    ％ 
牌号 
C 
Si 
Mn 
P 
S 
Cu 
Cr 
Ni 
Al 
N 
B04XW 
≤0.06 
≤0.05 0.20～0.50
≤0.035
≤0.035
≤0.10
≤0.10
≤0.10 ≤0.04 ≤80ppm
注：B04XW 为宝钢研制牌号。 
4.3  交货状态 
    盘条以热轧状态交货。 
4.4  力学性能 
直径为5.5mm～6.5mm 的B04XW 盘条的力学性能应符合表2 的规定。 
表2 
抗拉强度Rm,MPa 
断后伸长率A  ％ 
断面收缩率Z，％ 
330～380 
≥22 
≥75 
4.5  表面质量 
4.5.1  盘条表面应光滑，不得有裂纹、折叠、结疤、耳子等对使用有害的缺陷。允许有压痕及
局部的凸块、凹坑、划痕、麻面，但其深度或高度（从实际尺寸算起）不得大于0.10mm。 
4.5.2  盘条应将头尾有害缺陷部分切除，其截面不得有缩孔、分层及夹杂。 
4.5.3  氧化铁皮 
    盘条表面氧化铁皮重量不得大于10kg/t，若供方在工艺上有保证，可不作检验。 
4.6  特殊要求 
根据需方要求，经供需双方协议，可进行非金属夹杂、显微组织、弯曲试验或其他项目的检
验，指标由双方协议规定。 
 
5  检验与试验 
5.1  每批盘条的检验项目、试样数量、取样部位、试验方法应按表3 的规定执行。 
表3 
序号 
检验项目 
试样数量 
取样方法及部位 
试验方法 
1 
化学成份（熔炼成份） 
每炉1 个 
GB/T 222 
GB/T 223 
2 
拉伸试验 
2 
GB/T 2975 
GB/T 228 
5 
弯曲试验 
1 
GB/T 2975 
GB/T 232 
6 
显微组织 
2 
不同根盘条 
GB/T 13298 
7 
非金属夹杂 
2 
不同根盘条 
GB/T 10561 
8 
尺寸 
逐盘 
Q/BQB 501 
千分尺、游标卡尺 
9 
表面 
逐盘 
— 
目测 
5.2  氧化铁皮检验方法 
    取一盘至数盘盘条试样称其重量，去除表面氧化铁皮再称其重量，前后重量差为试样的氧化
铁皮重量。每吨盘条的氧化铁皮重量的计算公式为： 
）
（
试样重量
试样的氧化铁皮重量
t
kg
kg
/
kg
1000
)
(
)
(
×
 
5－30 


Q/BQB518-2003 
5.3  组批规则 
    盘条应成批检验，每批由同一牌号、同一炉号、同一尺寸的盘条组成。 
5.4  复验与判定规则 
    任何检验如有一项试验结果不符合标准要求，除将该不合格盘条剔除外，并从同一批中再任
取双倍数量的试样进行该不合格项目的复验。复验结果（包括该项试验所要求的任一指标）即使
有一个指标不合格，则整批不得交货。但供方可对该批中未检验的盘条逐盘进行分析，合格者亦
可交货。 
 
6  包装、标志及质量证明书 
盘条的包装、标志及质量证明书应符合Q/BQB 500 的规定。 
 
 
 
附加说明: 
本标准由宝山钢铁股份有限公司制造管理部提出。 
本标准由宝山钢铁股份有限公司制造管理部起草。 
本标准起草人：杨新亮。 
本标准于2003 年首次发布。 
5－31

File: 材料工程师/BXYZ2008-018-001.pdf.md
# BXYZ2008-018-001.pdf

## 文件信息
- 扩展名: .pdf
- 大小: 134979 bytes
- 路径: D:\上汽资料\标准\标准积累\钢板\宝钢\2009年宝钢新版标准\热轧产品标准\BXYZ2008-018-001.pdf

## 内容预览
%PDF-1.4
%
6 0 obj
<</Metadata 16 0 R/Pages 1 0 R/Type/Catalog>>
endobj
16 0 obj
<</Subtype/XML/Length 3369/Type/Metadata>>stream
<?xpacket begin="﻿" id="W5M0MpCehiHzreSzNTczkc9d"?>
<x:xmpmeta xmlns:x="adobe:ns:meta/" x:xmptk="Adobe XMP Core 4.0-c316 44.253921, Sun Oct 01 2006 17:14:39">
   <rdf:RDF xmlns:rdf="http://www.w3.org/1999/02/22-rdf-syntax-ns#">
      <rdf:Description rdf:about=""
            xmlns:xap="http://ns.adobe.com/xap/1.0/">
         <xap:CreateDate>2008-01-18T14:53:57+08:00</xap:CreateDate>
         <xap:CreatorTool>HP Scanjet 3500c Series</xap:CreatorTool>
         <xap:ModifyDate>2008-01-18T14:56:03+08:00</xap:ModifyDate>
         <xap:MetadataDate>2008-01-18T14:56:03+08:00</xap:MetadataDate>
      </rdf:Description>
      <rdf:Description rdf:about=""
            xmlns:pdf="http://ns.adobe.com/pdf/1.3/">
         <pdf:Producer>PDFScanLib v1.2.2 in Adobe Acrobat 8.0</pdf:Producer>
      </rdf:Description>
      <rdf:Description rdf:about=""
            xmlns:dc="http://purl.org/dc/elements/1.1/">
         <dc:format>application/pdf</dc:format>
      </rdf:Description>
      <rdf:Description rdf:about=""
            xmlns:xapMM="http://ns.adobe.com/xap/1.0/mm/">
         <xapMM:DocumentID>uuid:7d726294-d144-4573-8e5e-885135d4e753</xapMM:DocumentID>
         <xapMM:InstanceID>uuid:562de00d-aadd-4c9f-8b88-fd1743d2b511</xapMM:InstanceID>
      </rdf:Description>
   </rdf:RDF>
</x:xmpmeta>

File: 材料工程师/BZJ240-2003销套管.pdf.md
# BZJ240-2003销套管.pdf

宝山钢铁股份有限公司暂行供货技术条件 
                                                                    BZJ 240－2003 
40CrB 结构用无缝钢管 
 
1 适用范围 
本暂行供货技术条件规定了40CrB 结构用热轧无缝钢管的尺寸、外形、重量、技术要求、
检验与试验、包装、标志和质量证明书。 
本暂行供货技术条件适用于宝山钢铁股份有限公司生产的用于制造履带销套用或其他结构
用的40CrB 热轧无缝钢管。 
 
2  规范性引用文件 
下列文件中的条款通过本标准的引用而成为本标准的条款。凡是注日期的引用文件，其随后
所有的修改单（不包括勘误的内容）或修订版均不适用于本标准，然而，鼓励根据本标准达成协
议的各方研究是否可使用这些文件的最新版本。凡是不注日期的引用文件，其最新版本适用于本
标准。 
GB/T 222  钢的化学分析用试样取样方法及成品化学成分允许偏差 
GB/T 224  钢的脱碳层深度测定方法 
GB/T 225  钢的淬透性末端淬火试验方法 
GB/T 5777  无缝钢管超声波探伤方法 
GB/T 7735  钢管涡流探伤检验方法 
Q/BQB 203   管道、容器、设备结构用无缝钢管 
ASTM E45  测定钢中夹杂物试验方法 
ASTM E112  平均晶粒度的测定方法 
 
3  尺寸、外形和重量 
3.1  钢管的外径和壁厚应符合Q/BQB 203 中表1、表2 的规定，其允许偏差按Q/BQB 203 中表
3、表4 的规定执行。 
3.2 
钢管的长度、外形和重量应符合Q/BQB 203 的规定。 
 
4  技术要求  
4.1 牌号和化学成分 
4.1.1  钢的牌号和化学成分（熔炼分析）应符合表1 的规定。 
4.1.2  钢管的成品化学成分允许偏差应符合GB/T 222 的有关规定。 
表1 
化    学    成    分      ％ 
牌 号 
C 
Si 
Mn 
P 
S 
Cr 
B  
40CrB 
0.38～0.43 
0.15～0.35 0.60～0.85
≤0.025 
0.010～0.030
0.90～1.20 0.0005～0.003
 
宝山钢铁股份有限公司2003-06-04 发布                                  2003-12-15 实施 
2－35 


BZJ 240－2003 
4.2 冶炼方法 
钢管所用的钢采用电炉冶炼，并经炉外精炼。 
4.3  交货状态 
成品钢管以热轧状态交货。 
4.4 淬透性 
圆坯锻造后经870℃～880℃正火处理，按GB/T 225 的要求加工成标准试样，采用845±5℃进行
顶端淬火，其淬透性能应满足： 
19
45HRC
≥
J
特殊要求可经供需双方协商。 
4.5 脱碳层 
每批在二根钢管上各取一个试样，按GB/T 224 进行内外表面脱碳层检验。内、外表面总脱碳层
深度分别不大于0.5mm 和1.2mm。 
4.6 奥氏体晶粒度 
供方应根据ASTM E112 采用930℃保温3 小时淬火法检查奥氏体晶粒度，并保证奥氏体晶粒度
应细于5 级。 
4.7 非金属夹杂 
钢的非金属夹杂物应根据ASTM E45 中A 法检验。非金属夹杂物级别A 类≤3.0，B 类≤2.5，C
类≤2.0，D 类≤2.0。特殊要求可经供需双方协商。 
4.8 密实性 
钢管应按GB/T 7735 中B 级逐根进行涡流探伤检验，以检验钢管的密实性。 
4.9 无损探伤 
   钢管应按GB/T 5777 中C8 级逐根进行超声波探伤检验。 
4.10 表面质量 
钢管的内外表面不得有裂缝、折叠、轧折、离层和结疤，这些缺陷应完全清除，但清理处的实
际壁厚不得小于壁厚所允许的最小量。特殊要求可与用户协商。 
允许存在由于制造方式所造成的轻微凸起、凹陷或浅的辊痕，但钢管的外径和壁厚必须在允许
的尺寸偏差之内，且不影响钢管的使用性能。 
 
5 检验与试验、包装、标志和质量证明书 
钢管的检验与试验、包装、标志和质量证明书应符合Q/BQB 203 规定。 
 
2－36

File: 材料工程师/BZJ304-2003自行车用.pdf.md
# BZJ304-2003自行车用.pdf

宝山钢铁股份有限公司暂行供货技术条件 
BZJ 304－2003 
自行车用热连轧钢带       代替BZJ 304－1999 
 
 
1 
范围 
本暂行供货技术条件规定了自行车用热连轧钢带的尺寸、外形、技术要求、检验和试验、
包装、标志及质量证明书等。 
本暂行供货技术条件适用于宝山钢铁股份有限公司生产的自行车用热连轧钢带，产品经
再加工后分别被使用于自行车的上、下、后接头、前叉肩、前花盘、链条滚、车把横管、链
轮、中轴瓦等零件。 
 
2 规范性引用文件 
下列文件中的条款通过本标准的引用而成为本标准的条款。凡是注日期的引用文
件，其随后所有的修改单（不包括勘误的内容）或修订版均不适用于本标准，然而，鼓
励根据本标准达成协议的各方研究是否可使用这些文件的最新版本。凡是不注日期的引
用文件，其最新版本适用于本标准。 
GB/T 222－1984 
钢的化学分析用试样取样法及成品化学成分允许偏差 
Q/BQB 301－2003 热连轧钢板及钢带的尺寸、外形、重量及允许偏差 
Q/BQB 302－2003 冷成型用热连轧钢板及钢带 
Q/BQB 303－2003 结构用热连轧钢板及钢带 
 
3 
分类及代号 
3.1 钢带的牌号、公称厚度、用途、产品类别如表1 所示。 
表1 
牌 号 
公称厚度 
mm 
用  途 
产 品 
类 别 
SPHT1Z 
3.0，4.0 
接头、前叉肩、前花盘 
SPHT2Z 
3.0 
SPHT3Z 
3.0，4.0 
接头、车把横管、 
链条滚、中轴瓦 
SPHDZ 
2.0，2.5 
抱闸盘 
SM490BZ 
2.5，2.75 
车架管 
SM520BZ 
3.0 
链条片 
热轧钢带 
 
3.2 按边缘状态分为 
     切边       EC   
     不切边     EM 
 
宝山钢铁股份有限公司2003－06－04 发布                          2003－12－15 实施 
3－101 


BZJ 304－2003 
4 
订货所需信息 
4.1 订货时用户须提供下列信息： 
a) 本暂行供货技术条件号； 
b) 产品类别； 
c) 牌号； 
d) 规格及尺寸（厚度）精度级别； 
e) 边缘状态。 
如在订货合同中未说明边缘状态和尺寸（厚度）精度，按本暂行供货技术条件供货的钢
带以Q/BQB301 中普通厚度精度的不切边状态供货。 
4.2 标记示例 
    按BZJ304－2003 交货的热轧钢带，牌号SM520BZ，厚度3.0mm，PT.B 级精度，宽度1500mm，
不切边（EM），其标记为： 
          BZJ304－2003，SM520BZ 热轧钢带，3.0PT.B×1500（EM）×C 
 
5 
尺寸、外形、重量及允许偏差 
    钢带的尺寸、外形、重量及允许偏差按Q/BQB301 的规定。 
 
6  技术要求 
6.1 钢的牌号和化学成分（熔炼分析）应符合表2 的规定。 
6.2 钢带的成品化学成分允许偏差应符合GB/T 222 的规定。 
6.3 钢带的力学性能应分别符合表3、表4 和表5 的规定。 
表2 
化   学   成   分
a      % 
牌 号 
脱氧方式 
C 
Si 
Mn 
P 
S 
Alt 
SPHT1Z 
≤0.08 
≤0.05 
≤0.50 
≤0.035 
≤0.035 
≥0.020 
SPHT2Z 
0.08～0.14
≤0.05 
0.25～0.50
≤0.035 
≤0.035 
0.020～0.070 
SPHT3Z 
0.14～0.19
≤0.05 
0.40～0.65
≤0.035 
≤0.035 
0.020～0.070 
SPHDZ 
铝镇静 
≤0.09 
≤0.05 
≤0.50 
≤0.035 
≤0.035 
- 
SM490BZ 
0.14～0.18
0.15～0.30
0.80～1.30
≤0.035 
≤0.035 
0.020～0.070 
SM520BZ 
铝硅镇静 
≤0.20 
≤0.55 
≤1.50 
≤0.035 
≤0.035 
- 
a 根据供方选择，还可加入其它微量合金元素。 
表3 
拉 伸 试 验
a 
牌  号 
抗拉强度 
MPa 
断后伸长率 
% 
180°弯 曲 试 验
b 
弯 心 直 径
 
SPHT1Z 
≥270 
≥35 
0a 
SPHT2Z 
≥340 
≥30 
2a 
SPHT3Z 
≥410 
≥25 
3a 
a 拉伸试验取纵向试样，拉伸试样L0=50mm, b=25mm 
b 弯曲试验取纵向试样，弯曲试样宽度≥20mm，仲裁试验时试样宽度为20mm。 
3－102 


BZJ 304－2003 
表4 
拉 伸 试 验
a 
断后伸长率   ％ 
板厚  mm 
牌  号 
抗拉强度 
MPa 
2.0 
2.5 
180°弯曲试验
b 
弯心直径 
SPHDZ 
≥270 
≥33 
≥35 
0a 
a 拉伸试验取纵向试样，拉伸试样取L0=50mm,b=25mm 的试样，即为GB/T 228 中P14 试样。 
b 冷弯试验取纵向试样，弯曲试样宽度≥20mm，仲裁试验时试样宽度为20mm。 
 
表5 
拉 伸 试 验
a 
牌  号 
下屈服强度
c 
MPa 
抗拉强度 
MPa 
断后伸长率 
% 
180°弯曲试验
b 
弯心直径
 
SM490BZ 
≥325 
490～610 
≥22 
3a 
SM520BZ 
≥365 
540～635 
≥19 
3a 
a 拉伸试验取纵向试样，拉伸试样取L0=50mm,b=25mm 的试样，即为GB/T 228 中P14 试样。 
b 冷弯试验取纵向试样，弯曲试样宽度≥20mm，仲裁试验时试样宽度为20mm。 
c 屈服现象不明显时，采用Rp0.2。 
 
7 
其它 
7.1 其它技术要求、检验和试验、包装、标志和质量证明书等，对牌号SPHDZ 按Q/BQB 302
中SPHD 的规定；对牌号SPHT1Z、SPHT2Z、SPHT3Z、SM490BZ 及SM520BZ 应分别
按Q/BQB 303 中的SPHT1、SPHT2、SPHT3、SM490B 及SM520B 的规定。 
7.2 钢带包装重量通常为8.0～22.0 吨。 
 
 
                                                          
3－103

File: 材料工程师/BZJ305-2003深冲用.pdf.md
# BZJ305-2003深冲用.pdf

宝山钢铁股份有限公司暂行供货技术条件 
BZJ 305-2003 
深冲用热连轧钢带 
 
1 范围 
本暂行供货技术条件规定了深冲用热连轧钢带的尺寸、外形、技术要求、检验和试验、包装、标
志及质量证明书等。 
本暂行供货技术条件适用于宝山钢铁股份有限公司生产的具有良好深冲性能的热连轧钢带。 
 
2  规范性引用文件 
    下列文件中的条款通过本标准的引用而成为本标准的条款。凡是注日期的引用文件，其随后所有
的修改单（不包括勘误的内容）或修订版均不适用于本标准，然而，鼓励根据本标准达成协议的各方
研究是否可使用这些文件的最新版本。凡是不注日期的引用文件，其最新版本适用于本标准。 
    GB/T 222－1984   钢的化学分析用试样取样法及成品化学成分允许偏差 
    GB/T 223         钢铁及合金化学分析方法 
    GB/T 228－2002   金属材料  室温拉伸试验方法 
GB/T 2975－1998  钢及钢产品力学性能试验取样位置及试样制备 
GB/T 8170－1987  数值修约规则 
    Q/BQB300－2003   热连轧钢板及钢带的包装、标志及质量证明书的一般规定 
    Q/BQB301－2003   热连轧钢板及钢带的尺寸、外形、重量及允许偏差 
 
3  分类和代号 
3.1 钢带的牌号、公称厚度、表面处理方式、用途、产品类别如表1 所示。 
表1 
牌  号 
公 称 厚 度  mm 
表面处理方式 
用  途 
产品类别 
BRC3 
2.5～6.0 
酸洗表面 
深冲用 
热轧钢带 
 
3.2 按边缘状态分为 
    切边    EC 
不切边  EM 
3.3 按表面质量级别分为: 
    普通级表面    FA 
    较高级表面    FB 
 
 
 
 
 
宝山钢铁股份有限公司2003－06－04 发布                                2003－12－15 实施 
 
3－104 


BZJ 305-2003 
4  订货所需信息 
4.1  订货时用户需提供下列信息： 
a) 本暂行供货技术条件号； 
b) 产品类别； 
c) 牌号、表面处理方式及表面质量级别； 
d) 规格及尺寸（厚度）精度； 
e) 边缘状态。 
如在订货合同中，未说明边缘状态、尺寸精度、表面质量级别和是否涂油，则以切边状态、较高
厚度精度、较高级表面和涂油交货，未说明钢卷内径时，以钢卷内径610mm 交货。 
4.2 标记示例 
按BZJ305-2003 交货的热轧酸洗表面、涂油钢带，牌号BRC3，表面质量级别FA，厚度3.0mm，
PT.B 级精度，宽度1200mm，切边（EC），钢卷内径610mm，其标记为： 
BZJ305-2003, BRC3 热轧酸洗涂油钢带，表面质量级别FA，3.0（PT.B）×1200（EC）×C，
卷内径610 
 
5. 尺寸、外形、重量及允许偏差 
钢带的尺寸、外形、重量及其允许偏差应符合Q/BQB301 的规定。 
 
6  技术要求 
6.1 牌号及化学成分 
6.1.1 钢的牌号及化学成分（熔炼分析）应符合表2 的规定。 
表2 
化 学 成 分（熔 炼 分 析）    ％ 
牌 号 
C 
Si 
Mn 
P 
S 
Alt 
其它 
BRC3 
≤0.02 
≤0.05 
≤0.30 
≤0.025 
≤0.020 
≥0.010 
a 
a 由供方选择，可添加特殊元素。 
 
6.1.2  钢中残余元素含量应符合下列规定： 
    Cu≤0.20%， Cr≤0.15%，Ni≤0.15%。但在供方能保证钢中残余元素Cu、Cr、Ni 的含量符合上
述规定时，可不进行这些元素的化学分析。 
6.1.3  钢带的成品化学成分允许偏差应符合GB/T 222 的规定。 
6.2 钢的冶炼方法 
    采用氧气转炉冶炼。 
6.3 交货状态 
   钢带以热轧状态交货。 
6.4 表面处理方式 
钢带的表面处理方式为酸洗表面。酸洗表面的钢带，可以涂油或不涂油交货。经涂油后的酸洗钢
带，在正常包装、运输、搬运和贮存条件下，供方保证自准发之日起三个月内不产生锈蚀，所涂油膜
 
3－105


BZJ 305-2003 
应能用碱水溶液消除掉。如需方要求以不涂油的酸洗钢带供货，应在合同中注明。不涂油的酸洗钢带，
在运输和加工过程中易产生锈蚀和擦伤，供方对此不作保证。 
6.5 力学性能 
钢带的力学性能应符合表3 的规定。 
表3 
拉  伸  试  验
a,b 
下列公称厚度（mm）时的断后伸长率 ％ 
牌 号 
抗拉 
强度 
MPa 
2.5～＜3.2 
3.2～＜4.0 
4.0～6.0 
BRC3 
≥255 
≥43 
≥45 
≥46 
a 表中所列拉伸试验规定值适用于纵向试样。 
b 拉伸试验采用L0＝50mm，b＝25mm 的试样，即为GB/T 228 中P14 试样。 
 
6.6  表面质量 
6.6.1 钢带表面不得有裂纹、结疤、折叠、气泡和夹杂等对使用有害的缺陷，钢带不得有分层、停车
斑。 
6.6.2 钢带按表面质量分为二级，如表4 所示。 
表4 
级别 
特征 
普通级表面（FA） 
表面允许有深度（或高度）不超过钢板厚度公差之半的麻点、凹面、划痕等
轻微、局部的缺陷，但应保证钢带允许的最小厚度。 
较高级表面（FB） 
表面允许有不影响成型性的缺陷，如轻微划伤、轻微压痕、轻微麻点、轻微
辊印及色差等 
6.6.3 对于钢带，由于没有机会切除带缺陷部分，所以允许带有若干不正常的部分，但有缺陷的部分
不得超过每卷总长度的6％。 
 
7  检验和试验 
7.1  钢带的外观用肉眼检查。 
7.2  钢带的尺寸和外形应用合适的测量工具检查。 
7.3  每批钢带所需检验项目的试样数量、取样方法、试验方法应符合表5 的规定。 
表5 
序号 
检验项目 
试样数量，个 
取样方法 
试验方法 
1 
化学分析 
1（每炉） 
GB/T 222 
GB/T 223 
2 
拉伸试验 
1 
GB/T 2975 
GB/T 228 
 
7.4 取样频率 
7.4.1 化学成分分析的取样频率 
    按炉对化学成分进行熔炼分析。 
7.4.2 力学性能和工艺性能的取样频率 
 
3－106


BZJ 305-2003 
钢带应按批验收，每批由重量不大于50 吨的同炉号、同牌号、同厚度规格、同产品形态的钢带
组成。 
注:经供需双方协商,可另外确定检验批重量。 
7.5 力学性能和工艺性能的取样位置 
    试样取自钢带宽度的1/4 处。 
7.6 复验 
7.6.1 如有某一项试验结果不符合标准要求，则从同一批中再任取双倍数量的试样进行该不合格项目
的复验。 
7.6.2 复验结果（包括该项目试验所要求的所有指标）合格，则整批合格。复验结果（包括该项目试
验所要求的所有指标）即使有一个指标不合格，则复验不合格。 
7.6.3 如复验不合格，则已做试验且试验结果不合的单件不能验收，但该批材料中未做试验的单件可
逐件重新提交试验和验收。 
 
8  数值修约规则按GB/T 8170 的规定。 
 
9  包装、标志和质量证明书 
9.1 钢带的包装、标志和质量证明书应符合Q/BQB300 的规定。 
9.2 包装重量应符合表6 的规定。 
表6 
产品类别 
表面处理方式 
包装重量           t 
热轧钢带 
酸洗表面 
≤15.0 
 
 
 
 
 
                                                               
 
3－107

File: 材料工程师/BZJ307-2009汽车结构用TL1406等（公司）.pdf.md
# BZJ307-2009汽车结构用TL1406等（公司）.pdf

 
宝山钢铁股份有限公司暂行供货技术条件 
BZJ 307－2009 
TL1406 系列汽车结构用热连轧钢板及钢带 
代替BZJ 307－2006 
1 范围 
本暂行供货技术条件规定了汽车结构用热连轧钢板及钢带的尺寸、外形、技术要求、检验和试
验、包装、标志及检验文件等。 
本暂行供货技术条件适用于宝山钢铁股份有限公司生产的具有良好冷成型性能的低碳及微合金
热连轧钢带以及由此横切成的钢板及纵切成的纵切钢带，以下简称钢板及钢带。 
 
2  规范性引用文件 
    下列文件中的条款通过本暂行供货技术条件的引用而成为本暂行供货技术条件的条款。凡是注
日期的引用文件，其随后所有的修改单（不包括勘误的内容）或修订版均不适用于本暂行供货技术
条件，然而，鼓励根据本暂行供货技术条件达成协议的各方研究是否可使用这些文件的最新版本。
凡是不注日期的引用文件，其最新版本适用于本暂行供货技术条件。 
Q/BQB 301 
热连轧钢板及钢带的尺寸、外形、重量及允许偏差 
Q/BQB 310 
汽车结构用热连轧钢板及钢带 
3  分类和代号 
3.1 钢板及钢带的牌号、公称厚度、表面处理方式、用途、产品类别如表1 所示。 
表1 
牌号 
公称厚度  mm 
表面处理方式 
用途 
产品类别 
TL1106 
1.5～4.0 
TL1110 
2.0～4.0 
TL1111 
1.5～4.0 
可用于良好成形性能的汽车
结构件，如副车架等 
TL1402 
2.5～4.0 
TL1406 
2.5～5.0 
酸洗表面 
热轧酸洗钢带 
酸洗表面 
热轧酸洗钢带 
410XLF 
2.0～5.0 
轧制表面 
可用于良好成形性能的汽车
结构件，如车轮、大梁横梁等 
热轧钢带 
热轧钢板 
热轧纵切钢带 
3.2 按表面质量级别分为: 
    普通级表面    FA 
较高级表面    FB 
4  订货所需信息 
4.1  订货时用户需提供下列信息： 
a) 本暂行供货技术条件号； 
b) 产品类别； 
c) 牌号、表面处理方式及表面质量级别； 
宝山钢铁股份有限公司2009－05－21 发布                              2009－12－31 前实施 
3－114 


BZJ 307-2009 
d) 规格及尺寸（厚度）精度； 
e) 边缘状态。 
f) 用途； 
g) 检验文件类型。 
4.2 在订货合同中的省略事项 
4.2.1 对牌号410XLF，未说明表面处理方式时，以轧制表面交货。  
4.2.2 对于热轧钢板及钢带，未说明尺寸精度时，以Q/BQB 301 中普通厚度精度交货；未说明边缘
状态时，钢带以不切边状态交货，钢板以切边状态交货。 
4.2.3 对于热轧酸洗钢板及钢带，以Q/BQB 301 中较高厚度精度交货；未说明边缘状态、表面质量
级别和是否涂油时，以切边状态、较高级表面和涂油交货；未说明钢卷内径时，以钢卷内径610mm
交货。 
5  尺寸、外形、重量及允许偏差 
钢板及钢带的尺寸、外形、重量及允许偏差应符合Q/BQB 301 的规定。 
6  技术要求 
6.1 牌号及化学成分 
6.1.1 钢的牌号及化学成分（熔炼分析）应符合表2 的规定。 
6.1.2 钢中残余元素含量应符合下列规定： 
    Cu≤0.20%， Cr≤0.15%，Ni≤0.15%。但在供方能保证钢中残余元素Cu、Cr、Ni 的含量符合上
述规定时，可不进行这些元素的化学分析。 
6.1.3 钢板及钢带的成品化学成分允许偏差应符合GB/T 222 的规定。 
表2 
化 学 成 分（熔 炼 分 析）    ％ 
牌 号 
C 
Si 
Mn 
P 
S 
Alt 
其它
a
TL1106 
≤0.10 
≤0.10 
0.20～0.45
≤0.030 
≤0.030 
0.020～0.070 
- 
TL1110 
≤0.10 
≤0.10 
≤0.35 
≤0.030 
≤0.030 
≥0.020 
- 
TL1111 
≤0.12 
≤0.10 
0.20～0.45
≤0.030 
≤0.030 
≥0.020 
- 
TL1402 
≤0.10 
≤0.50 
≤1.20 
≤0.030 
≤0.030 
0.020～0.060 
Nb≤0.09
TL1406 
≤0.12 
≤0.50 
≤0.90 
≤0.030 
≤0.030 
0.020～0.070 
Nb≤0.09
410XLF 
≤0.12 
≤0.50 
≤1.00 
≤0.025 
≤0.025 
≥0.020 
Nb≤0.08
a 由供方选择，可添加特殊元素。 
6.2 冶炼方法 
    钢板及钢带所用的钢为采用氧气转炉冶炼的镇静钢。 
6.3 交货状态 
钢板及钢带以热轧状态交货。 
6.4 表面处理方式 
6.4.1 对于牌号410XLF,表面处理方式可采用轧制表面和酸洗表面两种方式。 
6.4.2 酸洗表面的钢带，可以涂油或不涂油交货。经涂油后的酸洗钢带，在正常包装、运输、搬运
3－115 


BZJ 307-2009 
和贮存条件下，供方保证自生产完成之日起三个月内不产生锈蚀，所涂油膜应能用碱水溶液消除掉。
如需方要求以不涂油的酸洗钢带供货，应在合同中注明。不涂油的酸洗钢带，在运输和加工过程中
易产生锈蚀和擦伤，供方对此不作保证。 
6.5 力学性能 
6.5.1 钢板及钢带的力学性能应符合表3 的规定。 
表3 
拉 伸 试 验
a
（L0＝80mm，b＝20mm） 
牌号 
下屈服强度
b
MPa 
抗拉强度 
MPa 
断后伸长率 
％ 
180
0弯曲试验
c
弯心直径 
TL1106 
215～285 
320～390 
≥32 
- 
TL1110 
245～300 
370～430 
≥28 
1a 
TL1111 
215～305 
320～410 
≥25 
- 
TL1402 
390～490 
≥450 
≥18 
0.5a 
TL1406 
350～450 
≥420 
≥24 
0a 
410XLF 
≥410 
≥480 
≥18 
0.5a 
a 拉伸试验规定值适用于横向试样。 
b 屈服现象不明显时屈服强度用Rp0.2。 
c 弯曲试验规定值适用于横向试样，弯曲试样宽度b≥20mm，仲裁试验时试样宽度为20mm 
6.5.2 弯曲试验后，试样的外侧面不得有肉眼可见的裂纹。供方如能保证弯曲试验合格，可不进行
试验。 
6.6 表面质量 
6.6.1 钢板及钢带表面不得有裂纹、结疤、折叠、气泡和夹杂等对使用有害的缺陷，钢板及钢带不
得有分层。对酸洗表面的钢带不得有停车斑。 
6.6.2 钢板及钢带按表面质量分为二级，如表4 所示。 
表4 
级别 
适用的表面处理方式 
特征 
普通级表面（FA） 
轧制表面 
酸洗表面 
表面允许有深度（或高度）不超过钢板厚度公差之半的
麻点、凹面、划痕等轻微、局部的缺欠，但应保证钢板及钢
带允许的最小厚度。 
较高级表面（FB） 
酸洗表面 
表面允许有不影响成型性的局部缺欠，如轻微划伤、轻
微压痕、轻微麻点、轻微辊印及色差等。 
6.6.3 对于钢带，由于没有机会切除带缺陷部分，所以允许带有若干不正常的部分，但有缺陷的部
分不得超过每卷总长度的6％。 
7  其它 
7.1 力学性能和工艺性能的取样频率  
钢板及钢带应按批验收，每批由重量不大于70 吨的同炉号、同牌号、同厚度规格、同产品形态
的钢带组成。  
7.2 其它检验和试验、数值修约规则、包装、标志和检验文件的规定按Q/BQB 310 中相应的规定。 
                                                               
3－116

File: 材料工程师/BZJ371-2003高韧性管线.pdf.md
# BZJ371-2003高韧性管线.pdf

宝山钢铁股份有限公司暂行供货技术条件 
BZJ 371－2003  
高韧性管线用热连轧钢带       代替BZJ 371－1999 
 
1 
范围 
本暂行供货技术条件规定了高韧性管线用热连轧钢带的尺寸、外形、技术要求、试验和检验、
包装及质量证明书等。 
本暂行供货技术条件适用于宝山钢铁股份有限公司生产的，供螺旋焊生产石油输送管用高韧
性管线用热连轧钢带。 
 
2 规范性引用文件 
下列文件中的条款通过本标准的引用而成为本标准的条款。凡是注日期的引用文件，其随后
所有的修改单（不包括勘误的内容）或修订版均不适用于本标准，然而，鼓励根据本标准达成协
议的各方研究是否可使用这些文件的最新版本。凡是不注日期的引用文件，其最新版本适用于本
标准。 
GB/T 222－1984 
钢的化学分析用试样取样法及成品化学成分允许偏差 
GB/T 223 
钢铁及合金化学分析方法 
GB/T 228－2002 
金属材料  室温拉伸试验方法 
GB/T 232－1999 
金属材料  弯曲试验方法 
GB/T 229－1994 
金属夏比冲击试验方法 
GB/T 2975－1998
钢及钢产品力学性能试验取样位置及试样制备 
GB/T 8170－1987
数值修约规则 
GB/T 8363－1987
铁素体钢落锤撕裂试验方法 
Q/BQB 300－2003
热连轧钢板及钢带的包装、标志及质量证明书的一般规定 
Q/BQB 301－2003
热连轧钢板及钢带的尺寸、外形、重量及允许偏差 
 
3 分类和代号 
3.1  钢带的公称厚度、用途、产品类别如表1 所示。 
表1 
牌  号 
公 称 厚 度 
mm 
用 途 
产 品 类 别 
X60RL 
X70RL 
6.0～10.0 
供螺旋焊生产 
石油输送管用 
热轧钢带 
 
3.2 按边缘状态分为 
切边      EC 
不切边    EM 
 
宝山钢铁股份有限公司2003－06－04                                 2003－12－15 实施 
3－108 


BZJ 371－2003 
4 
订货所需信息 
4.1 订货时用户须提供下列信息： 
a) 本暂行供货技术条件号； 
b) 产品类别； 
c) 牌号； 
d) 尺寸规格； 
e) 边缘状态。 
如在订货合同中未说明边缘状态，则按本标准供货的产品以不切边钢带交货。  
4.2 标记示例 
按BZJ371－2003 交货的热轧钢带，牌号X60RL，厚度10.0mm，宽度1150mm，其标记为： 
BZJ371－2003,X60RL 热轧钢带,10.0×1150(EM)×C 
 
5 尺寸、外形、重量及允许偏差 
钢带的厚度及允许偏差应符合表2 规定，其它尺寸、外形、重量及其允许偏应符合Q/BQB 301
的规定。 
                               表2                               mm 
公称厚度 
厚度允许偏差 
6.0～7.0 
+0.40 
-0.30 
＞7.0～10.0 
+0.45 
-0.35 
 
6  技术要求 
6.1 牌号及化学成分 
6.1.1 牌号及化学成分（熔炼分析）应符合表3 的规定。 
6.1.2 钢带的成品化学成分允许偏差应符合表4 的规定。 
表3 
化  学  成  分      % 
牌 号 
C 
Si 
Mn 
P 
S 
Nb
a 
V
a 
Ti
a 
X60RL 
≤1.60 
X70RL 
≤0.16 
≤0.45 
≤1.70 
≤0.025 
≤0.020 
≥0.005 
≥0.005 
≥0.005 
a 由供方选定，可在Nb、V、Ti 三种元素中或添加其中一种，或添加它们的任一组合。 
 
表4 
元素 
C 
Si 
Mn 
P 
S 
Nb 
V 
Ti 
允许偏差% 
+0.04 
+0.03 
+0.10 
+0.010
+0.010
-0.000 
-0.000 
-0.000 
6.2 力学性能 
6.2.1 钢带的力学性能应符合表5 的规定。 
 
 
 
3－109


BZJ 371－2003 
表5 
拉 伸 试 验
a 
V 型 冲 击 试 验
a 
牌 号 
屈服强度 
Rt 0.5 
MPa 
抗拉强度 
Rm 
MPa 
断后伸长率 
L0=50mm 
b=38mm 
% 
试样尺寸 
mm×mm 
-10℃冲击功 
J 
7.5×10 
≥45 
X60RL 
≥415 
≥515 
5×10 
≥30 
7.5×10 
≥52 
X70RL 
≥480 
≥565 
见第6.2.2 条 
5×10 
≥35 
a 表中所列拉伸、冲击试验规定值适用于横向试样。 
6.2.2 标距长度为50mm 时断后伸长率最小值按下式计算： 
S0 0.2 
 
A50mm ＝ 1956 
Rm 0.9 
 
式中：A50mm  - 断后伸长率最小值，% 
      S0  - 拉伸试样原始横截面积，mm
2 
          Rm  - 规定的最小抗拉强度，MPa 
有关不同厚度不同牌号的断后伸长率最小值列于表6。 
6.2.3 冲击试验时，根据厚度可采用7.5×10.0mm 和5.0×10.0 mm 中尽可能大的尺寸的试样。
冲击功值为一组三个试样结果的平均值，允许其中一个试验值小于规定值，但不得小于规定值的
75%。 
6.3  经供需双方协议，可补充保证下列条件的一项或数项。 
6.3.1 进行落锤撕裂试验（DWTT），在-20℃时的剪切面积应不小于85%。 
6.3.2 进行180°弯曲试验，试验宽度b=35mm，弯心直径d=2a。弯曲试验后，试样外侧不得有
肉眼可见的裂纹。 
6.4  表面质量 
6.4.1  钢带表面不得有裂纹、结疤、折叠、气泡和夹杂等对使用有害的缺陷，钢带不得有分层。 
6.4.2  钢带表面允许有深度（或高度）不超过钢板厚度公差之半的麻点、凹面、划痕等轻微、
局部的缺陷，但应保证钢带允许的最小厚度。 
6.4.3  对于钢带，由于没有机会切除带缺陷部分，所以允许带有若干不正常的部分，但有缺陷
的部分不得超过每卷总长度的6％。 
 
7  检验和试验 
7.1  钢带的外观用肉眼检查。 
7.2  钢带的尺寸和外形应用合适的测量工具测量。 
7.3  每批钢带所需检验项目的试样数量、取样方法、试验方法应符合表7 规定。 
7.4 取样频率 
7.4.1 化学成分分析的取样频率 
按炉对化学成分进行熔炼分析。 
7.4.2 力学性能和工艺性能的取样频率 
钢带应按批验收，每批应由不大于70 吨的同炉号、同牌号、同一厚度规格和同一产品形态
的钢带组成。 
 
 
3－110


BZJ 371－2003 
7.5  力学性能和工艺性能的取样位置 
试样应在轧制钢带卷头尾6m 以外截取并取自钢带宽度的1/4 处。 
7.6  复验 
7.6.1 如冲击试验结果不符合规定要求,可以在同一取样产品上另取三个试样进行复验,这时,前
后六个试样的试验结果(平均值)应不小于规定值,并且其中低于规定值的试样最多只能有二个,
只允许其中一个值小于规定值的75%。 
7.6.2 如拉伸、弯曲试验结果不符合标准要求时，则从同一批中再任取双倍数量的试样进行该不
合格项目的复验。 
7.6.3 复验结果（包括该项目试验所要求的所有指标）合格，则整批合格。复验结果（包括该项
目试验所要求的所有指标）即使有一个指标不合格，则复验不合格。 
7.6.4 如复验不合格，则已做试验且试验结果不合的单件不能验收，但该批材料中未做试验的单
件可逐件重新提交试验和验收。 
 
表6 
试 样 尺 寸 
试样宽度38mm 
A50mm  % 
（L0=50mm） 
面积 
mm
2 
试样厚度mm 
X60RL 
X70RL 
228 
5.90～6.09 
236 
6.10～6.29 
19 
243 
6.30～6.49 
251 
6.50～6.69 
21 
258 
6.70～6.89 
266 
6.90～7.09 
274 
7.10～7.29 
281 
7.30～7.49 
289 
7.50～7.69 
296 
7.70～7.89 
304 
7.90～8.09 
20 
312 
8.10～8.29 
319 
8.30～8.49 
22 
327 
8.50～8.69 
334 
8.70～8.89 
342 
8.90～9.09 
350 
9.10～9.29 
357 
9.30～9.49 
365 
9.50～9.69 
372 
9.70～9.89 
380 
9.90～10.00 
23 
21 
 
3－111


BZJ 371－2003 
 
表7 
序号 
检验项目 
试样数量，个 
取样方法 
试验方法 
1 
化学分析 
1（每炉） 
GB/T 222 
GB/T 223 
2 
拉伸试验 
1 
GB/T 2975 
GB/T 228 
3 
冲击试验 
1 组（3 个） 
GB/T 2975 
GB/T 229 
4 
弯曲试验（协议） 
1 
GB/T 2975 
GB/T 232 
5 
落锤撕裂（协议） 
协议规定 
GB/T 2975，试样在
距边缘为钢带宽
1/4 处切取。 
GB/T 8363 
 
8  数值修约规则按GB/T 8170 的规定。 
 
9  包装、标志和质量证明书 
9.1  钢带的包装、标志和质量证明书应符合Q/BQB 300 的规定。 
9.2  按本标准供货钢带的包装重量为不大于43.6 吨。 
 
 
 
 
 
 
 
                                                           
 
3－112

File: 材料工程师/BZJ373-2003抗氢诱裂纹.pdf.md
# BZJ373-2003抗氢诱裂纹.pdf

宝山钢铁股份有限公司暂行供货技术条件 
BZJ 373-2003  
抗氢诱裂纹（HIC）管线用热连轧钢带 
1 
范围 
本暂行供货技术条件规定了抗氢诱裂纹（“Hydrogen Induced Cracking”的英文缩写为HIC）
性能管线用热连轧钢带的尺寸、外形、技术要求、试验和检验、包装及质量证明书等。 
本暂行供货技术条件适用于宝山钢铁股份有限公司生产的，供生产具有抗HIC 性能要求的石
油天然气输送管用热连轧钢带。 
 
2 规范性引用文件 
下列文件中的条款通过本标准的引用而成为本标准的条款。凡是注日期的引用文件，其随后
所有的修改单（不包括勘误的内容）或修订版均不适用于本标准，然而，鼓励根据本标准达成协
议的各方研究是否可使用这些文件的最新版本。凡是不注日期的引用文件，其最新版本适用于本
标准。 
GB/T 222－1984 
钢的化学分析用试样取样法及成品化学成分允许偏差 
GB/T 223 
钢铁及合金化学分析方法 
GB/T 228－2002 
金属材料  室温拉伸试验方法 
GB/T 232－1999 
金属材料  弯曲试验方法 
GB/T 229－1994 
金属夏比冲击试验方法 
GB/T 2975－1998 
钢及钢产品力学性能试验取样位置及试样制备 
GB/T 4340.1－1999 
金属维氏硬度试验 第1 部分：试验方法 
GB/T 8170－1987 
数值修约规则 
GB/T 8363－1987 
铁素体钢落锤撕裂试验方法 
Q/BQB 300－2003 
热连轧钢板及钢带的包装、标志及质量证明书的一般规定 
Q/BQB 301－2003 
热连轧钢板及钢带的尺寸、外形、重量及允许偏差 
NACE TM 0284－96 
管线和压力容器钢抗氢诱裂纹性能评价 
 
3 分类和代号 
3.1 钢带的牌号、公称厚度、用途、产品类别如表1 所示。 
表1 
牌  号 
公称 厚 度 
mm 
用 途 
产 品 类 别 
BX52H 
BX60H 
BX65H 
6.0～13.0 
供螺旋埋弧焊或直缝电阻焊生
产具有抗HIC 性能的石油天然
气输送焊管用 
热轧钢带 
3.2 按边缘状态分为 
切边      EC 
不切边    EM 
 
宝山钢铁股份有限公司2003－06－04                                  2003－12－15 实施 
3－113 


BZJ 373－2003 
4 
订货所需信息 
4.1 订货时用户须提供下列信息： 
a) 本暂行供货技术条件号； 
b) 产品类别； 
c) 牌号； 
d) 尺寸规格； 
e) 边缘状态。 
如在订货合同中未说明边缘状态，则按本标准供货的产品以不切边钢带交货。  
4.2 标记示例 
按BZJ373－2003 交货的热轧钢带，牌号BX60H，厚度8.0mm，宽度1150mm，其标记为： 
BZJ373-2003,BX60H 热轧钢带,8.0×1150(EM)×C 
 
5 尺寸、外形、重量及允许偏差 
钢带的厚度及允许偏差应符合表2 规定，其它尺寸、外形、重量及其允许偏应符合Q/BQB 301
的规定。 
表2                                   mm 
公称厚度 
厚度允许偏差 
6.0～8.0 
+0.40 
-0.30 
＞8.0～13.0 
+0.45 
-0.35 
 
6 技术要求 
6.1 牌号及化学成分 
6.1.1 钢的牌号、化学成分（熔炼分析）、碳当量、冷裂纹指数应符合表3 的规定。 
6.1.2 钢带的成品化学成分与表3 比较，允许偏差应符合表4 的规定。 
表3 
化学成分    ％ 
≤ 
碳当
量 
冷裂纹
指数 
牌号 
C
a 
Si 
Mn
a 
P 
S 
Nb 
V 
Ti 
其他
b、c 
Ceq
d 
Pcm
e 
BX52H 
0.10 
0.35
1.45 
0.020 
0.002
0.05
0.05 
0.04
－ 
0.37 
0.20 
BX60H
h 
0.10 
0.35
1.45 
0.020 
0.002
0.06
0.08 
0.04
f 
0.38 
0.21 
BX65H
h 
0.10 
0.35
1.55 
0.020 
0.002
0.06
0.10 
0.04
f、g 
0.39 
0.22 
a 碳含量比规定最大碳含量每降低0.01%，锰含量则允许比规定最大锰含量提高0.05％，但对BX52H 和BX60H
钢级最高锰含量不超过1.65%，对BX65H 钢级的最高锰含量不超过1.75%。 
b Alt≤0.060%；N≤0.010%；Cu≤0.35%；Ni≤0.30%；Cr≤0.30%；Mo≤0.10%；不有意加入B 元素和稀土元素。
C 当S＞0.0015%时，Ca/S≥1.5；总的Ca 含量不超过0.006%。 
d 碳当量Ceq＝C+Mn/6+(Cr+Mo+V)/5+(Cu+Ni)/15。 
e 冷裂纹指数 Pcm＝C+V/10+Mo/15+(Cr+Mn+Cu)/20+Si/30+Ni/60+5B （B＜0.001%时，计算Pcm 时可将B 视为0）。
f 由供方选择添加Nb、V、Ti 或其组合，但Nb+V+Ti≤0.15%。 
g 对BX65H 钢级，Mo≤0.35%。 
h 在满足脚注f 的要求及表中对P、S 含量的要求条件下，经供需双方协商，还可按其它化学成分交货。 
 
3－114


BZJ 373－2003 
表4 
元素 
C 
Si 
Mn 
P 
S 
Nb 
V 
Ti 
允许偏差% 
+0.00 
+0.05 
+0.00 
+0.000
+0.000
+0.00 
+0.00 
+0.00 
6.2 力学性能及工艺性能 
6.2.1 钢带的力学性能及工艺性能应符合表5 的规定。 
表5 
拉伸试验
a 
牌号 
屈服强度
b 
Rt0.5 
MPa 
抗拉强度 
Rm 
MPa 
断后伸长率%
L0＝50mm 
b=38mm 
V 型冲击试验
c
-20°C 冲击功
J 
180°弯曲试验
c 
弯心直径 
b=35mm 
硬度
 
HV10 
（每组）
BX52H 
≥360 
≥460 
≥70 
BX60H 
≥415 
≥520 
≥70 
BX65H 
≥450 
≥535 
见第6.2.2 条
≥70 
2a 
≤240 
a 表中所列拉伸试验规定值对螺旋焊管用时采用45°方向试样；对直缝焊管用时采用横向试样。 
b 表中所列的屈服强度值为制成焊管后，相应的管线管要求的最小屈服强度值，考虑制管和试验过程的包辛格效
应，供需双方共同对此效应进行确定，在协商一致的原则下确定钢带屈服强度的下限值。 
c 弯曲试验和冲击试验规定值适用于横向试样。弯曲试验后，试样外侧面不得有肉眼可见的裂纹。 
 
6.2.2 标距长度为50mm 时断后伸长率最小值按下式计算： 
S0 0.2 
 
A50mm ＝ 1956 
Rm 
0.9 
 
式中：A50mm  - 断后伸长率最小值，% 
      S0  - 拉伸试样原始横截面积，mm
2 
          Rm  - 规定的最小抗拉强度，MPa 
有关不同厚度拉伸试样和不同牌号的断后伸长率最小规定值见表6。 
6.2.3 冲击试验适用于厚度不小于6.0mm 的钢带。通常应采用10.0mm×10.0mm 的标准试样，如
受板厚限制，可采用7.5mm×10.0mm 和5.0mm×10.0 mm 中尽可能大的尺寸的试样。冲击功值为
一组三个试样结果的平均值，允许其中一个试验值小于规定值，但不得小于规定值的75%。对小
尺寸试样，冲击功规定值随截面积成正比例递减。 
6.3 根据需方要求，经供需双方协商并在合同中注明，可补充下列试验： 
6.3.1 落锤撕裂试验（DWTT），取横向试样，在－0°C 时的剪切面积应不小于85％。 
6.3.2 氢诱裂纹（HIC）性能 
采用NACE TM0284－96 标准进行HIC 性能评价，试验溶液由供需双方协商确定，其HIC 试
验的平均值满足： 
    裂纹敏感率（CSR）≤2％ 
    裂纹长度率（CLR）≤15％ 
    裂纹厚度率（CTR）≤5％ 
6.4  表面质量 
6.4.1  钢带表面不得有裂纹、结疤、折叠、气泡和夹杂等对使用有害的缺陷，钢带不得有分层。 
6.4.2  钢带表面允许有深度（或高度）不超过钢板厚度公差之半的麻点、凹面、划痕等轻微、
局部的缺陷，但应保证钢带允许的最小厚度。 
6.4.3  对于钢带，由于没有机会切除带缺陷部分，所以允许带有若干不正常的部分，但有缺陷
的部分不得超过每卷总长度的6％。 
 
 
3－115


BZJ 373－2003 
表6 
试样尺寸 
A50mm   % 
（L0=50mm） 
试样宽度38mm 
面积 
mm
2 
试样厚度mm 
BX52H 
BX60H 
BX65H 
228 
5.90～6.09 
23 
20 
236 
6.10～6.29 
243 
6.30～6.49 
251 
6.50～6.69 
21 
258 
6.70～6.89 
266 
6.90～7.09 
274 
7.10～7.29 
281 
7.30～7.49 
24 
289 
7.50～7.69 
21 
296 
7.70～7.89 
304 
7.90～8.09 
312 
8.10～8.29 
319 
8.30～8.49 
22 
327 
8.50～8.69 
334 
8.70～8.89 
342 
8.90～9.09 
25 
350 
9.10～9.29 
357 
9.30～9.49 
365 
9.50～9.69 
22 
372 
9.70～9.89 
380 
9.90～10.09 
388 
10.10～10.29 
395 
10.30～10.49 
23 
403 
10.50～10.69 
410 
10.70～10.89 
26 
418 
10.90～11.09 
426 
11.10～11.29 
433 
11.30～11.49 
441 
11.50～11.69 
448 
11.70～11.89 
23 
456 
11.90～12.09 
464 
12.10～12.29 
471 
12.30～12.49 
479 
12.50～12.69 
486 
12.70～12.89 
24 
494 
12.90～13.00 
27 
25 
24 
 
7  检验和试验 
7.1  钢带的外观用肉眼检查。 
7.2  钢带的尺寸和外形应用合适的测量工具测量。 
7.3  每批钢带所需检验项目的试样数量、取样方法、试验方法应符合表7 规定。 
7.4  取样频率 
7.4.1 化学成分分析的取样频率 
按炉对化学成分进行熔炼分析。 
7.4.2 落锤撕裂试验（DWTT）、氢诱裂纹（HIC）性能的取样频率由供需双方协商确定。 
7.4.3 其它力学性能和工艺性能的取样频率 
 
3－116


BZJ 373－2003 
钢带应按批验收，每批应由同炉号、同牌号、同一厚度规格和同一产品形态的钢带组成。 
7.5  取样位置 
试样应在轧制钢带卷头尾6m 以外截取。 
7.6  复验 
7.6.1 如冲击试验结果不符合规定要求,可以在同一取样产品上另取一组冲击试样进行复验。这
时,前后六个试样的试验结果(平均值)应不小于规定值,并且其中低于规定值的试样最多只能有
二个,只允许其中一个值小于规定值的75%。 
7.6.2 如硬度试验结果不符合规定要求,可以在同一取样产品上另取一个硬度试样进行复验。 
7.6.3 除冲击试验、硬度试验外，如试验结果不符合标准要求时，则从同一批中再任取双倍数量
的试样进行该不合格项目的复验。 
7.6.4 复验结果（包括该项目试验所要求的所有指标）合格，则整批合格。复验结果（包括该项
目试验所要求的所有指标）即使有一个指标不合格，则复验不合格。 
7.6.5 如复验不合格，则已做试验且试验结果不合的单件不能验收，但该批材料中未做试验的单
件可逐件重新提交试验和验收。 
 
表7 
序号 
检验项目 
试样数量，个 
取样方法 
试验方法 
备注 
1 
化学分析 
1（每炉） 
GB/T 222 
GB/T 223 
－ 
2 
拉伸试验 
1 
GB/T 2975 
GB/T 228 
－ 
3 
冲击试验 
1 组（3 个） 
GB/T 2975 
GB/T 229 
－ 
4 
弯曲试验 
1 
GB/T 2975 
GB/T 232 
－ 
5 
维氏硬度 
1 
（3 组硬度值） 
GB/T 2975  
GB/T 4340.1 
在钢板横截面上
取样并抛光，在离
上下表面各1.5mm
和板厚1/2 处测量
3 组硬度值，每组
硬度值为3 点硬度
的平均值。 
6 
HIC 试验 
（协议） 
协议规定 
NACE TM0284-96，
试样在钢带宽
1/2 处切取。 
NACE TM0284-96
－ 
7 
落锤撕裂 
（协议） 
协议规定 
GB/T 2975，试样
在钢带宽1/4 处
切取。 
GB/T 8363 
－ 
 
8  数值修约规则按GB/T 8170 的规定。 
 
9  包装、标志和质量证明书 
9.1  钢带的包装、标志和质量证明书应符合Q/BQB 300 的规定。 
9.2  按本标准供货钢带的包装重量为不大于43.6 吨。 
 
                                                          
 
3－117
