Repository: kujaxr/obsidian-vault

File: 材料工程师/BZJ463-2003汽车用钢.pdf.md
# BZJ463-2003汽车用钢.pdf

宝山钢铁股份有限公司暂行供货技术条件 
汽车零配件用冷连轧钢板及钢带       BZJ 463－2003 
代替BZJ 412－1999  BZJ 413－1999 
BZJ 414－1999 BZJ 415－1999  BZJ 417－2001 
1 范围 
本暂行供货技术条件适用于宝山钢铁股份有限公司生产的汽车零件用冷连轧钢板及钢
带。以下简称钢板及钢带。 
 
2 规范性引用文件 
下列文件中的条款通过本标准的引用而成为本标准的条款。凡是注日期的引用文件，
其随后所有的修改单（不包括勘误的内容）或修订版均不适用于本标准，然而，鼓励根据
本标准达成协议的各方研究是否可使用这些文件的最新版本。凡是不注日期的引用文件，
其最新版本适用于本标准。 
Q/BQB 401－2003      冷连轧钢板及钢带的尺寸、外形、重量及允许偏差 
Q/BQB 403－2003      冷连轧低碳钢板及钢带 
Q/BQB 410－2003      冷连轧碳素结构钢板及钢带 
 
3 分类和代号 
钢板和钢带的可供规格和用途按表1 的规定。 
表1 
可供规格范围（mm） 
牌号 
厚度 
宽度 
用途 
B320LW 
2.0～3.0 
≤1250 
B360LW 
2.0～3.0 
≤1200 
汽车车轮用钢 
B440QZ 
1.5～2.5 
900～1400 
汽车传动轴用钢 
B350JL 
0.80～2.0 
900～1300 
轿车离合器 
St12G 
2.0 
≤1250 
轿车支架 
St14J 
1.75 
≤900 
轿车付支架 
BMCP84 
1.5～2.5 
900～1350 
汽车离合器摩擦片用钢 
Stl2Q 
2.0～3.5 
Stl2Q1 
2.0～3.0 
900～1300 
汽车底盘用钢 
 
4. 尺寸、外形、重量及允许偏差 
4.1 B360LW 的厚度允许偏差应符合Q/BQB 401 中高级精度的规定。 
4.2 BMCP84 的厚度允许偏差为±0.09mm。 
4.3 B440QZ、BMCP84 通以卷状交货，B440QZ 卷重一般不大于15 吨。BMCP84 的钢带重量小
于8 吨。 
4.4 其他钢板及钢带的尺寸、外形、重量及允许偏差按Q/BQB401 的规定。 
 
宝山钢铁股份有限公司 2003－06－04 发布                     2003－12－15 实施 
4―125 


Q/BQB463-2003 
5 技术要求 
5.1 钢的化学成分（熔炼分析）应符合表2 的规定。 
表 2 
化  学  成  分    % 
牌   号 
C 
Si 
Mn 
P 
S 
Alt 
B320LW 
≤0.12 
≤0.05 
0.6～1.0 
≤0.030 
≤0.025 
≥0.020 
B360LW 
≤0.12 
≤0.30 
0.8～1.20 
≤0.030 
≤0.025 
≥0.020 
B440QZ 
0.17～0.27 
0.15～0.37 
0.4～0.7 
≤0.035 
≤0.035 
－ 
BMCP84 
0.14～0.25 
－ 
－ 
≤0.04 
≤0.05 
－ 
B350JL 
0.07～0.13 
≤0.12 
0.30～0.60 
≤0.035 
≤0.035 
－ 
St12G 
0.07～0.14 
－ 
0.35～0.65 
≤0.035 
≤0.035 
－ 
St14J 
≤0.08 
－ 
≤0.40 
≤0.02 
≤0.03 
≥0.025 
Stl2Q 
≤0.10 
≤0.05 
0.40～1.00 
≤0.030 
≤0.025 
≥0.020 
Stl2Q1 
≤0.12 
≤0.30 
0.60～1.20 
≤0.030 
≤0.025 
≥0.020 
 
5.2 力学性能 
钢板及钢带的力学性能按表3 的规定。 
表 3 
牌  号 
屈服强度 
MPa 
抗拉强度 
MPa 
伸长率％ 
L0＝80mm 
b=20mm 
180°弯曲试验 
弯心直径 
硬度值 
HRB 
B320LW 
≥210 
320～410 
≥28 
0a 
－ 
B360LW 
≥215 
360～450 
≥26 
0a 
－ 
B440QZ 
≥280 
440～540 
≥15 
1a 
－ 
BMCP84 
－ 
－ 
－ 
－ 
≥84 
B350JL 
250～350 
350～500 
≥20 
1a 
－ 
St12G 
≤280 
295～430 
≥28 
－ 
－ 
St14J 
180～220 
280～370 
≥39 
－ 
－ 
Stl2Q 
215～285 
320～390 
≥32 
－ 
－ 
Stl2Q1 
245～300 
370～430 
≥28 
0.5a 
－ 
 
5.3 对BMCP84 钢带，通常在冷硬状态并涂油后交货，钢带表面应光滑，表面粗糙度Ra≤
O.70μm，如供方能保证，可不进行表面粗糙度的检验。 
5.4 对于钢带，由于没有机会切除带缺陷部分，所以允许带有若干不正常的部分，但有缺
陷的部分不得超过每卷总长度的6％。 
 
6  其他 
钢板及钢带的其他要求(包括表面质量、检验和试验、包装、标志和质量证明书等)
应符合相应的Q/BQB 403 和Q/BQB 410 的有关规定。 
 
4―126

File: 材料工程师/BZJ464-2003耐候钢.pdf.md
# BZJ464-2003耐候钢.pdf

宝山钢铁股份有限公司暂行供货技术条件 
高耐候性冷连轧钢板及钢带       BZJ 464－2003 
代替BZJ 441－1999 
1 
范围 
本暂行供货技术条件适用于宝山钢铁股份有限公司生产的厚度不大于2.5mm 的高耐候性
冷连轧钢板及钢带（以下简称钢板及钢带）；产品用于制造车辆、集装箱、门窗、冷弯型钢及其
他构件。 
 
2 规范性引用文件 
    下列文件中的条款通过本标准的引用而成为本标准的条款。凡是注日期的引用文件，其随
后所有的修改单（不包括勘误的内容）或修订版均不适用于本标准，然而，鼓励根据本标准达
成协议的各方研究是否可使用这些文件的最新版本。凡是不注日期的引用文件，其最新版本适
用于本标准。 
Q/BQB 410-2003  冷连轧碳素结构钢板及钢带 
 
3 钢板及钢带的牌号、可供规格按表1 的规定。 
表1                               mm 
宽  度 
厚 度 
B400NQ 
B450NQ 
B500NQ、B460NQ 
0.8～0.99 
900～1300 
－ 
－ 
1.00～1.19 
900～1400 
900～1300 
－ 
1.20～1.99 
900～1500 
900～1400 
900～1300 
2.00～2.50 
900～1600 
900～1500 
900～1400 
 
4 
技术要求 
4.1 钢板及钢带的牌号和化学成分（熔炼分析）应符合表2 的规定。 
4.2 钢板及钢带经热处理（退火）和平整后供货。 
表 2 
化   学   成   分   % 
牌  号 
C 
Si 
Mn 
P 
S 
Cu 
Cr 
Ni 
Ti 
B400NQ ≤0.12 
0.10～
0.40 
0.20～
0.50 
≤0.12
≤0.030
0.25～
0.45 
0.30～
0.65 
≤0.50 
－ 
B450NQ ≤0.12 
0.25～
0.75 
0.20～
0.50 
0.07～
0.15 
≤0.030
0.25～
0.55 
0.30～
1.25 
≤0.65 
－ 
B460NQ ≤0.10 
0.12～
0.35 
≤1.00 
0.06～
0.12 
≤0.030
0.20～
0.40 
－ 
－ 
≤0.10
B500NQ ≤0.12 
0.25～
0.75 
0.30～
0.70 
≤0.12
≤0.030
0.25～
0.55 
0.30～
1.25 
≤0.65 
－ 
 
4.3  钢板及钢带的力学性能应符合表3 的规定。 
 
 
宝山钢铁股份有限公司 2003－06－04 发布                      2002－12－15 实施 
4―127 


BZJ464－2003 
表 3 
牌   号 
屈服强度 
MPa 
不小于 
抗拉强度 
MPa 
不小于 
伸长率  ％ 
(L0=50mm 
b=25mm) 
不小于 
180°弯曲试验 
弯心直径 
B400NQ 
260 
400 
27 
1a 
B450NQ 
310 
450 
26 
1a 
B460NQ 
340 
460 
23 
1a 
B500NQ 
320 
500 
22 
1a 
 
5  其他 
钢板及钢带的其他要求(包括尺寸、外形、重量及允许偏差、表面质量、检验和试验、包
装、标志和质量证明书等)按Q/BQB 410 的有关规定。 
 
 
 
 
 
 
 
 
 
4―128

File: 材料工程师/BZJ465-2003焊丝钢.pdf.md
# BZJ465-2003焊丝钢.pdf

宝山钢铁股份有限公司暂行供货技术条件 
药芯焊丝用冷连轧钢带           BZJ 465－2003 
1 
范围 
本暂行供货技术条件适用于宝山钢铁股份有限公司生产的药芯焊丝用冷连轧钢板及钢
带，以下简称钢带。 
2 规范性引用文件 
    下列文件中的条款通过本标准的引用而成为本标准的条款。凡是注日期的引用文件，其
随后所有的修改单（不包括勘误的内容）或修订版均不适用于本标准，然而，鼓励根据本标
准达成协议的各方研究是否可使用这些文件的最新版本。凡是不注日期的引用文件，其最新
版本适用于本标准。 
Q/BQB 401-2003    冷连轧钢板及钢带的尺寸、外形、重量及允许偏差 
Q/BQB 402-2003    冷连轧碳素钢板及钢带 
3  尺寸、外形、重量及允许偏差 
3.1 宽度允许偏差为0～＋2mm。 
3.2 在任意1000mm 长度上的镰刀弯应不大于1mm。 
3.3 成品厚度为0.8～1.2 mm，厚度允许偏差为±0.04mm。 
3.4 外形、重量及允许偏差的其他要求按Q/BQB 401 的规定。 
4 
技术要求 
4.1 钢带的牌号、化学成分（熔炼成分）、成品成分允许偏差应分别符合表1、表2 的规定。 
表  1 
化  学  成  分   ％ 
牌号 
C 
Si 
Mn 
P 
S 
N 
Al 
St15-T 
0.012～0.030 
≤0.028 
0.18～0.32
≤0.012 
≤0.008
≤0.005 
≤0.05
表  2 
成 品 化 学 成 分 允 许 偏 差   ％ 
牌号 
C 
Si 
Mn 
P 
S 
N 
Al 
St15-T 
±0.004 
+0.005 
±0.03 
+0.003
+0.005
+0.001 
+0.01 
 
4.2 钢带的力学性能和工艺性能应符合表3 的规定。 
表  3 
牌号 
屈服强度 
MPa 
不大于 
抗拉强度 
MPa 
断后伸长率 ％
（L0=80mm，b=20mm）
不小于 
表面粗糙度 
μm 
硬  度 
HRB 
St15-T 
210 
250～350 
38 
1.0～2.0 
30～60 
 
5  钢带的其他技术要求及验收规则、试验方法、包装、标志和质量证明书等应符合Q/BQB402
的规定。 
 
 
 
宝山钢铁股份有限公司2003－06－04 发布                       2002－12－15 实施 
4―129

File: 材料工程师/BZJ471-2003家电钢.pdf.md
# BZJ471-2003家电钢.pdf

宝山钢铁股份有限公司暂行供货技术条件 
家电面板用冷连轧钢板及钢带  BZJ 471－2003 
代替BZJ 471－2001 
1 范围 
本暂行供货技术条件适用于宝山钢铁股份有限公司生产的家电面板用钢板及钢带（以
下简称钢板及钢带）。 
 
2 规范性引用文件 
    下列文件中的条款通过本标准的引用而成为本标准的条款。凡是注日期的引用文件，其
随后所有的修改单（不包括勘误的内容）或修订版均不适用于本标准，然而，鼓励根据本标
准达成协议的各方研究是否可使用这些文件的最新版本。凡是不注日期的引用文件，其最新
版本适用于本标准。 
Q/BQB 401-2003    冷连轧钢板及钢带的尺寸、外形、重量及允许偏差 
Q/BQB 408－2003   冲压用冷连轧钢带 
 
3  分类及代号     
钢板及钢带的牌号及用途按表1 规定。 
表 1 
牌   号 
用   途 
BLC－JD1 
洗衣机外板 
BLC－JD2 
冰柜外板 
BLC－JD3 
 
喷涂用 
冰箱侧板 
BLD－JD1 
BLD－JD2 
A 类冰箱面板 
BLD－JD3 
 
覆膜用 
B 类冰箱面板 
 
4  尺寸、外形、重量、表面质量及允许偏差 
4.1  各牌号的可供规格按表2 的规定。 
4.2   钢带卷径 
钢带的内径有420mm、508mm、610mm 三种。通常情况下，冰箱面板用的钢带内径为508mm
和420mm。订货时，供需双方应按用途协商确定适用的钢带内径。 
4.3  不平度  
4.3.1 钢板不平度按表3 的规定。 
4.3.2 其他尺寸、外形、重量及允许偏差按Q/BQB401 的规定。 
 
 
宝山钢铁股份有限公司  2002－06－04 发布                    2003－12－15 实施 
4―130 


BZJ 471－2003 
表 2                               mm 
牌    号 
厚    度 
宽    度 
0.50～0.60 
700～1280 
BLC-JD1 
＞0.60～1.30 
800～1350 
0.50～0.60 
700～1250 
BLC-JD2 
＞0.60～1.30 
800～1350 
0.50～0.60 
700～1280 
BLC-JD3 
＞0.60～1.30 
800～1400 
0.50～0.60 
700～1280 
BLD-JD1 
＞0.60～1.30 
800～1350 
0.50～0.60 
700～1250 
BLD-JD2 
＞0.60～1.30 
800～1350 
0.50～0.60 
700～1280 
BLD-JD3 
＞0.60～1.30 
800～1400 
 
表 3 
牌 号 
不平度(mm) 
BLC-JD1 
≤3.0 
BLC-JD2 
≤3.0 
BLC-JD3 
≤2.5 
BLD-JD1、BLD-JD2、BLD-JD3 
≤2.0 
 
 
5 技术要求  
5.1  化学成分 
牌号BLC－JD1、BLC－JD2、BLC－JD3 的化学成分应符合Q/BQB408 中BLC 的规定，牌号 
BLD－JD1、BLD－JD2、BLD－JD3 的化学成分应符合Q/BQB408 中BLD 的规定。 
5.2 力学性能 
钢板及钢带的力学性能应符合表4 的规定。 
表 4 
牌 号 
屈服强度 
MPa 
BLC-JD1 
－ 
BLC-JD2 
－ 
BLC-JD3 
－ 
BLD-JD1 
170～220 
BLD-JD2 
195～245 
BLD-JD3 
200～260 
 
5.3  表面质量 
5.3.1  对牌号为BLC－JD1、BLC－JD2、BLC－JD3 的产品，允许存在少量轻微无手感的表面
缺陷；对牌号为BLD－JD1、BLD－JD2、BLD－JD3 的产品不允许存在影响涂漆后的外观质量
的缺陷。 
4―131 


BZJ 471－2003 
5.3.2  钢板及钢带的平均粗糙度及平均峰值密度按表5 规定。供方如能保证，可不提供平
均粗糙度和平均峰值密度的数据。 
表5 
牌 号 
平均粗糙度Ra 
(μm) 
平均峰值密度PC 
BLC-JD1 
≥0.8 
－ 
BLC-JD2 
≥0.8 
－ 
BLC-JD3 
≥0.8 
－ 
BLD-JD1 
≥1.1 
≥80 
BLD-JD2 
≥1.1 
≥80 
BLD-JD3 
≥1.0 
≥80 
 
5.4  涂油方式 
涂油方式有轻涂油和不涂油二种，订货时经供需双方协商确定涂油方式。 
 
6 其他 
按本暂行供货技术条件供货的冷连轧钢板及钢带的其他要求(包括检验和试验、包装、
标志及质量证明书等)按Q/BQB408 的规定。 
 
 
 
 
 
 
 
4―132

File: 材料工程师/BZJ905-2000氧化铁.pdf.md
# BZJ905-2000氧化铁.pdf

宝山钢铁股份有限公司暂行供货技术条件 
                                            BZJ 905－2000      
                       氧  化  铁           代替BZJ 905－94 
1  范围 
    本暂行供货技术条件规定了氧化铁的技术要求、试验方法、检验规则、标志、包装、运输、
贮存和质量证明书。 
本暂行供货技术条件适用于钢铁厂冷轧酸洗工艺的废酸液中氯化亚铁盐经喷雾焙烧制得的氧
化铁（Fe2O3）。 
 
2  引用标准 
    下列标准所包含的条文，通过在本暂行供货技术条件中引用而构成为本暂行供货技术条件的
条文。本暂行供货技术条件发布时，所示版本均为有效。所有标准都会被修订，使用本暂行供货
技术条件的各方应探讨使用下列标准最新版本的可能性。 
    HG/T 2574－94  工业氧化铁 
 
3  技术要求 
3.1  外观：褐红色粉状。 
3.2  粒度：按实际粒度交货。 
3.3  化学成分应符合表1 的规定： 
表1 
指           标 
指标名称 
一   级 
二   级 
三   级 
氧化铁（Fe2O3），％            不小于 
99.3 
98.6 
98.0 
二氧化硅（SiO2），％          不大于 
0.012 
0.022 
0.04 
三氧化二铝（Al2O3），％        不大于 
0.01 
0.05 
0.08 
氧化锰（MnO），％             不大于 
0.26 
0.28 
0.28 
氧化钙（CaO），％             不大于 
0.02 
0.04 
0.06 
硫酸盐（以SO4
2－计），％       不大于 
0.10 
0.10 
0.15 
氯化物（Cl
－），％             不大于 
0.15 
0.20 
0.20 
水分，％                     不大于 
0.5 
0.5 
1.0 
氧化亚铁（FeO），％           不大于 
0.4 
0.4 
0.4 
 
4  试验方法 
4.1  外观，目测。 
4.2  粒度的测定按HG/T 2574 进行。 
4.3  氧化铁的测定按HG/T 2574 进行。 
4.4  二氧化硅的测定按HG/T 2574 或附录 A（标准的附录）《氧化铁中Si 、Ca 、Al 、Mn 、SO4
2
－的测定》进行。 
4.5  三氧化二铝的测定按HG/T 2574 或附录A（标准的附录）《氧化铁中Si 、Ca 、Al 、Mn 、
SO4
2－的测定》进行，HG/T 2574 为仲裁方法。 
4.6  氧化锰的测定按HG/T 2574 或附录A（标准的附录）《氧化铁中Si、Ca、Al、Mn、SO4
2－的测
定》进行，HG/T 2574 为仲裁方法。 
4.8  硫酸盐的测定按HG/T 2574 或附录A（标准的附录）《氧化铁中Si、Ca、Al、Mn、SO4
2－的测
定》进行，HG/T 2574 为仲裁方法。 
4.9  氯化物的测定按HG/T 2574 或附录B（标准的附录）《氧化铁中氯离子的测定》进行，HG/T 2574
为仲裁方法。 
4.7  氧化钙的测定按HG/T 2574 或附录A（标准的附录）《氧化铁中Si、Ca、Al、Mn、SO4
2－的测 
 
宝山钢铁股份有限公司2000-04-03 发布                                2000-05-01 实施 
6―7 


BZJ 905-2000 
定》进行，HG/T 2574 为仲裁方法。 
4.10  水分的测定按HG/T 2574 进行。 
4.11  氧化亚铁的测定按HG/T 2574 进行。 
 
5  检验规则 
5.1  氧化铁的检验由供方技术监督部门进行。 
5.2  以连续生产的产品每日包装的量为一批。 
5.3  取样方法 
5.3.1  袋中取样法 
5.3.1.1  以每袋净重20 公斤包装的氧化铁，按表2 选择取样袋数。 
当总的包装袋数大于500 袋时，则以500 袋为一个取样单元，按表2 选择取样袋数，以此累
加取样袋数即为批量的取样袋数。 
表2 
总的包装袋数 
取样袋数 
总的包装袋数 
取样袋数 
1～10 
11～49 
50～64 
65～81 
82～101 
102～125 
126～151 
152～181 
全部袋数 
11 
12 
13 
14 
15 
16 
17 
182～216 
217～254 
255～296 
297～343 
344～394 
395～450 
451～512 
18 
19 
20 
21 
22 
23 
24 
5.3.1.2  以每袋净重1 吨包装的氧化铁，每袋均应取样。 
5.3.1.3  袋中取样可采用取样勺或探针等取样工具。确定取样袋数后均衡取样，每袋取相等数量
的试样，总量不得少于2 公斤。 
5.3.2  连续取样法 
    按一定的时间间隔或等袋数间隔在料仓漏嘴口采取截面样品，每次取相等数量的试样，总量
不得少于2 公斤。 
5.4   试样制备 
5.4.1  将所取得的样品混合均匀后，可用缩分器或四分法等方法缩分至约500 克，并分装于两个
清洁干燥的塑料袋中，封口。一袋作检验用，另一袋作为保留样。 
5.4.2  每一个样品袋上应贴有标签，并注明：产品名称、批号、产品重量、取样日期、取样人姓
名等。 
5.4.3  保留样保存期至少30 天。 
5.5  复验与判定 
5.5.1  若按“袋中取样法”取样时，如果检验结果有指标不符合本暂行供货技术条件技术要求，
须按原取样袋数的两倍数量重新取样复验。复验时，应按本暂行供货技术条件技术要求规定的全
部项目进行复验。复验结果即使只有一项指标不符合本暂行供货技术条件技术要求，则 
整批氧化铁为不合格品，复验只进行一次。 
    若按“连续取样法”取样时，检验结果即使只有一项指标不符合本暂行供货技术条件技术要
求，则整批氧化铁为不合格品。 
5.5.2  FeO 及粒度不作判定依据，仅供客户参考。 
6  标志、包装、运输、贮存和质量证明书 
6.1  本产品用外袋为塑料编织袋内衬塑料薄膜的两层袋包装，或用复合袋包装，每袋净重20 公
斤或1 吨。  
6.2  包装袋上应标明：产品名称、产品暂行供货技术条件编号、商标、生产方名称、地址、净重、
等级、批号，及“小心轻放”、“注意防潮”等。 
6.3  每批产品交货时都应附有质量证明书。证明书内容包括：产品名称、产品暂行供货技术条件
编号、厂标、生产方名称、地址、用户名称、合同号、净重、等级、批号、发货日期和本暂行供
货技术条件规定的各项检验结果等。 
6―8 


BZJ 905-2000 
6.4  氧化铁产品应贮存在阴凉、通风、干燥的库房内，不宜露天存放。严禁与酸、碱物接触。在
运输过程中应有遮盖物，防止雨淋和受潮。 
 
6―9 


BZJ 905-2000 
附录A 
（规范性附录） 
氧化铁中Si、Ca、 Al、Mn、 SO4
2-的测定 
    
A1  原理    
    将试样用HCl溶解，定容于100ml容量瓶中，在预先作好工作曲线的等离子光谱仪器上测定各
自的强度，根据其强度，分别计算出Si、Ca、Al、Mn、SO4
2－ 的含量。    
 
A2  试验仪器和设备 
    电感耦合等离子光谱仪。       
 
A3  试剂和材料 
A3.1  浓盐酸：优级纯或分析纯。    
A3.2  高纯氧化铁：≥99.99%    
A3.3  标准溶液的贮备液配制。    
A3.3.1  1mg Si/ml贮备液配制：精确称取基准试剂SiO2(纯度99.9%以上)2.1394克放入铂坩埚中，
加4克Na2CO3，在1300℃温度下熔融。冷却后放入四氟乙烯烧杯中，用2％ NaOH浸出，转移到1000ml
塑料容量瓶内，用2％  NaOH稀释到刻度。    
A3.3.2  1mg CaO/ml贮备液配制：精确称取105-110℃干燥1-2小时至恒量的基准试剂CaCO3(纯度
99.9%以上)1.7848克放入四氟乙烯烧杯中，用(1+1)HCl 20ml溶解后转移到1000ml塑料容量瓶中，
用蒸馏水稀释至刻度。    
A3.3.3  1mg Al/ml贮备液配制：精确称取基准试剂铝粉(纯度99.9%以上)1.0000克放入100ml烧杯
中，用(1+1)HNO3 20ml溶解后转移到1000ml塑料容量瓶中，用蒸馏水稀释至刻度。    
A3.3.4  1mg Mn/ml贮备液配制：精确称取基准试剂金属锰(纯度99.9%以上，预先用稀硫酸洗涤除
去表面氧化物，再用水洗涤除酸，烘干冷却后使用)1.0000克放入100ml烧杯中，用(1+1)HNO3 20ml
溶解后转移到1000ml塑料容量瓶中，用蒸馏水稀释至刻度。    
A3.3.5  1mg SO4
2－/ml贮备液配制：精确称取105-110℃干燥1-2小时至恒量的无水Na2SO4 1.4792
克放入100ml烧杯中，用水溶解后转移到1000ml塑料容量瓶中，用蒸馏水稀释至刻度。    
A3.4  混合标准溶液    
    分别取上述Si贮备液2ml；CaO贮备液5ml；Al贮备液4ml；Mn贮备液25ml；SO4
2－贮备液20ml于
一个100ml容量瓶中，加入10mlHCl，并用蒸馏水稀释至刻度。该溶液为20μg Si/ml；50μg CaO/ml；
40μg Al/ml；250μg Mn/ml；200μg SO4
2－/ml。    
  
A4  试验条件和步骤    
A4.1 试验条件： 
根据试验仪器的技术状况，选择适当的工作条件。以下例举的工作条件，其仪器型号为：ICPS
－1000Ⅳ型。 
A4.1.1  等离子体条件：    
    功率(POWER)：1.2kw    
    冷却气(COOLANT)：14L/Min    
    等离子气(PLASMA)：1.2L/Min    
    载气(CARRIER)：1.0L/Min    
    清洗气(PURGE)：3.5L/Min    
炬管高(HEIGHT)：15mm    
A4.1.2  积分时间：5.0秒。 
A4.1.3  测定元素谱线： 
 
 
 
6―10 


BZJ 905-2000 
元    素 
谱线（nm） 
Al 
396.135 
Si 
212.415 
S 
180.731 
Ca 
422.673 
Mn 
257.610 
 
A4.2  工作曲线绘制    
   精确称取5份高纯氧化铁，每份1.0000克，分别移入5个100ml烧杯中，均加入10ml浓HCl，
盖上表面皿，低温加热使其溶解(或在微波溶样器中溶解)。待试样完全溶解后，再分别移入5个
100ml容量瓶中，在其中4个容量瓶中分别加入混合标准溶液1ml、3ml、6ml、10ml，用蒸馏水将5
个容量瓶稀释至刻度，摇匀，然后在等离子光谱仪上进行各元素的强度测定。分别以各 
元素的浓度 Si 0.002～0.020%，CaO 0.005～0.050%，Al 0.004～0.040%，Mn 0.025～0.25%，
SO4
2-0.02～0.20%和所对应的强度绘制工作曲线。    
A4.3  试验步骤    
    (原则上)精确称取1.0000克试样，移入100ml烧杯中，加入10ml浓HCl，盖上表面皿，低温加
热使其溶解（或在微波溶样器中溶解）。待试样完全溶解后移入100ml容量瓶中，用蒸馏水稀释至
刻度，摇匀。按上述试验条件进行各元素的强度测定，在工作曲线上查出各元素的含量。    
A4.4  注意事项    
    溶解1.0000克试样时，加入10ml浓HCl，溶解试样后稀释到100ml时，其盐酸的酸度相当于
1mol/l。但要防止酸的大量蒸发，故一定要在低温下溶样。并且尽可能使各个试样的加热条件一
致，以保持酸度一致。  
A5  允许差 
二次平行分析结果的绝对差值应不大于下表所列允许差： 
元    素 
允许差(%) 
二氧化硅（SiO2） 
0.003 
铝（Al ） 
0.002 
锰（Mn ） 
0.02 
钙（Ca） 
0.005 
硫酸盐（以SO4
2-计） 
0.02 
6―11 


BZJ 905-2000 
附录B 
（规范性附录） 
氧化铁中氯离子的测定  
B1  原理   
    试样中氯化物用硝酸浸出，过滤不溶残渣，取滤液，用氢氧化钠和硝酸调节PH，用硝酸银标
准溶液滴定。溶液中氯离子能与银离子生成溶解度很小的白色沉淀，过剩的银离子与指示剂铬酸
钾生成棕红色的铬酸银沉淀。   
B2  试剂 
    试剂为分析纯或基准试剂。 
B2.1  硝酸溶液：(1+1)。 
B2.2  氢氧化钠溶液：20%。   
B2.3  硝酸溶液：2%。 
B2.4  酚酞溶液：1%。   
B2.5  铬酸钾：5%。   
B2.6  氯离子标准溶液（1ml＝1mgCl）：称取1.6487克于500～600℃灼烧2小时至恒重的氯化钠基
准试剂（纯度99.9%以上）溶解于水中，移入1000ml容量瓶中，稀释至刻度。   
B2.7  0.1M硝酸银标准溶液：称取16.98%克硝酸银，溶解于1000ml蒸馏水中，摇匀。溶液保存于
棕色容量瓶中。每周标定一次。 
    标定：吸取氯离子标准溶液25ml(1ml＝1mgCl)于150ml烧杯中，加水50ml，加酚酞1滴，用氢
氧化钠和硝酸调节至红色刚消失。加铬酸钾指示剂10滴，用0.1M硝酸银标准溶液滴定至砖红色的
铬酸银沉淀出现为终点。空白值同步操作。   
    硝酸银摩尔浓度：M＝0.7052÷( VAgNO3－VAgNO3(BK))   
B3  试验条件和步骤   
B3.1  试样的分解：（原则上）称取试样0.5000g置于150ml烧杯中，加硝酸(1+1)20ml。在室温下
经常摇动放置30分钟，用2张快速滤纸过滤不溶解残渣，用蒸馏水洗涤烧杯和沉淀数次，滤液和洗
液收集于150ml烧杯中，作为主液保留。 
B3.2  氢氧化物分离：在以上主液中加酚酞1滴，用氢氧化钠调节至溶液出现红色，用快速滤纸过
滤，用蒸馏水洗涤烧杯和沉淀数次，滤液和洗液收集于150ml烧杯中，弃去沉淀。   
B3.3  滴定：用氢氧化钠和硝酸调节至溶液红色刚消失，加铬酸钾指示剂10滴，以0.1M硝酸银标
准溶液滴定至溶液出现红色为终点。   
B3.4  空白值同步操作。 
B3.5  注意事项  
B3.5.1  指示剂的用量是本方法的关键之一。   
    若K2CrO4的浓度太高，会防碍Ag2CrO4沉淀颜色的观察，影响终点的判断。K2CrO4 沉淀析出也需
多加AgNO3，滴定剂就过量，同样终点判断也较差。   
    由于终点误差的存在，为提高分析精度，通常需要校正指示剂的空白值。   
B3.5.2  溶液的酸度是本方法的关键之二。   
    酸度较低 Ag2CrO4 + H
+＝2Ag
+ +HCrO4
- ,所以不能在酸性溶液中进行. 
    碱性太强 2Ag
+ +2OH
-＝2AgOH→Ag2O↓＋H2O 
    通常，本方法要求溶液的酸度范围为PH＝6.5～10.5   
B4  试验结果的计算：   
按(1)式计算氯离子含量。   
               Cl
－％＝(V-VBK)×M×35.45÷（W×1000）×100     ⋯⋯⋯⋯⋯⋯⋯⋯⋯(1)   
式中：V  —  试样消耗0.1M硝酸银标准溶液的体积，ml；   
      VBK —  空白消耗0.1M硝酸银标准溶液的体积，ml； 
      M  —  硝酸银标准溶液的摩尔浓度；   
      W  —  称取试样量，g。   
 
                                
6―12 


BZJ 905-2000 
附加说明： 
本标准由宝山钢铁股份有限公司制造部提出并归口 
本标准由宝山钢铁股份有限公司制造部起草 
本标准起草人：申联平、钱敏 
6―13

File: 材料工程师/Chery test standard - Interior Paint Finish.pdf.md
# Chery test standard - Interior Paint Finish.pdf

   
 
内饰件油漆涂层 
（试行
试行
试行
试行） 
Interior Paint Finish
Interior Paint Finish
Interior Paint Finish
Interior Paint Finish 
(Trial)
(Trial)
(Trial)
(Trial) 
 
 
2006-9-10 发布(publish) 
2006-9-20 实施(execution)
Note: The Chinese language shall take the precedence in the event of conflict between Chinese and English 
language 


Q/SQR.04.086—2006 
I 
前    言 foreword 
本标准以产品标准为前提，符合国家标准、行业标准,在满足市场需求和产品性能的实际情况下制
定的。本标准适用于所有奇瑞车内饰件喷漆的技术要求。用于内饰件的喷漆，例如：门护板，杂物箱，
仪表板，头枕，扶手等装饰和防护目的，包括热塑性塑料喷漆，锯木屑填充的热塑性塑料，木质纤维板
和纤维型材的喷漆。 
This standard is created based on product standard, national standard, industry standard, 
market requirement and product performance. This standard covers technical requirement of 
paint finish of all Chery interior parts. It applies for interior painted parts, e.g. Door 
Shield, Storage Box, Instrument Panel, Head Rest and Arm Rest. The substrate of these parts 
includes thermoplastic, thermoplastic filled with wood sawdust, wood fibre board and fiber 
section material. 
本企业标准由范围、引用标准、技术要求、试验方法、产品出厂验收等部分组成。 
This standard is devided into Scope, References, Requirements, Test Method, Inspection 
and etc. 
 
本标准由奇瑞汽车有限公司乘用车工程研究院提出。 
本标准由奇瑞汽车有限公司乘用车工程研究院归口。 
本标准起草单位：奇瑞汽车有限公司乘用车工程研究院。 
本标准是对Q/SQR.04.086-2004的第一次修订 
本标准主要起草人： 宁小岳 
本标准首次发布日期是2004年08月15日。本次修改是对Q/SQR.04.086-2004的首次修订。 
 
This standard originated by Chery Automobile Engineering Academe. 
This standard belong to Chery Automobile Engineering Academe. 
This standard was drafted by Chery Automobile Engineering Academe. 
This standard is the first revision of Q/SQR.04.086-2004. 
Main author: Ning Xiaoyue 
Standard Q/SQR.04.086-2004 was first published on August 15
th, 2004.  


Q/SQR.04.086—2006 
1 
内饰件油漆涂层Interior Paint Finish 
1 范围 Scope 
本标准适用于所有奇瑞车型内饰件喷漆的技术要求。用于内饰件的喷漆，例如：仪表板、门护板，
杂物，头枕，扶手等装饰和防护目的。 
This standard covers technical requirement of paint finish of all Chery interior parts. 
It applies for interior painted parts, e.g. Door Shield, Storage Box, Instrument Panel, Head 
Rest and Arm Rest which were painted to achieve decoration and protection purpose. 
本企业标准由范围、引用标准、技术要求、试验方法、产品出厂验收等部分组成。 
This standard is devided into Scope, References, Requirements, Test Method, Inspection 
and etc. 
 
2 规范性引用文件References 
下列文件中的条款通过本标准的引用而成为本标准的条款。凡是注日期的引用文件，其随后所有的
修改单（不包括勘误的内容）或修订版均不适用于本标准，然而，鼓励根据本标准达成协议的各方研究
是否可使用这些文件的最新版本。凡是不注日期的引用文件，其最新版本适用于本标准。 
References below are part of this standard. Later vertions of all those references 
specified with dates don’t apply to this standard. But it’s encouraged to review the latest 
vertion and decide whether it’s applicable by Chery and Contractor. Later vertions of all 
those reference without dates apply to this standard. 
GB 250              评定变色用灰色样卡 Gray scale for assessing change in color 
GB 251              评定沾色用灰色样卡 Gray scale for assessing staining 
GB 2828-2003        组批检查计数抽样程序及抽样表 sub-group sampling procedure and form 
GB 2829-2002        周期检查计数抽样程序及抽样表 periods sampling procedure and form 
GB/T 3920-97        纺织品色牢度试验（耐摩擦色牢度） 
Textiles--Tests for color fastness--Color fastness to rubbing 
GB 6739-1996        漆膜硬度铅笔测定法 Pencil Scratch Hardness Test 
Q/SQR.04.025-2004   涂层附着力试验方法-划格法 Film Adhesion Test – Cross Hatch Method 
Q/SQR.04.057-2003   CAC-商标标记 CAC- Brand Label 
Q/SQR.04.058-2004   汽车零部件标记要求 Automotive parts labelling requirement 
Q/SQR.04.065-2005   漆膜耐水试验方法 Film Water-resistance Test Method 
Q/SQR.04.095-2004   塑料、织物氙弧灯连续照射试验  
Plastics,textiles – Xenon Light Exposure Test 
Q/SQR.04.112-2003   产品包装标志要求 Labelling requirement on package 
Q/SQR.04.400-2005   涂层耐冲击试验方法 Film Impact Test Method 
DIN 50014           气候及技术引用标准气候 
Climates and their technical application; standard atmospheres 
 
3 术语glossary 


Q/SQR.04.086—2006 
 
内饰喷漆件：车身内部起装饰和防护作用的油漆件。 
Interior Painted Parts: Parts inside automobiles that painted as decoration and protection  
4 材料 Material 
4.1 材料和组成 material and construction 
4.1.1 喷漆体  按图纸或说明，或按照相应零部件标准要求；substrate – follow drawing or 
specification, or follow standardized requirement of certain parts. 
4.1.2 涂层体系  漆基按图纸或说明；film system – follow drawing or specification. 
5 技术要求 technical requirement 
5.1 预处理 pre-treatment 
在试验前，要放在正常气候条件下（空气温度为23℃，允许偏差在±1，空气湿度为50％和允许偏
差在±3）24小时，做预处理。 
Before the test, keep samples in room temperature (Temperature 23±1℃, Humidity 50+/-3% ) 
for 24 hours. 
5.2 外观 Appearance 
喷漆件表面均匀，不允许有针孔、裂纹、流挂、条纹、叠层等缺陷。 
The painted surface shall present an uniform appearance. The defects like pin hole, 
crack,sagging,striping,?? and etc are not allowed. 
喷漆表面的颜色和光泽必须与样品或色板一致。色调和光泽按规定应符合由奇瑞公司设计部门发放
的色标或经相关部门同意的标准样品。 
The color and gloss of the painted surface must match to the standard. Color and gloss 
should comply to the color standard released by Chery or standard sample approved by Chery. 
产品在存放之后，不允许颜色改变，不能出现斑点。 
After storage, no color change or speckle should happen on paint surface. 
5.3 气味 odor 
喷漆件不允许分泌出有毒的化合物，也不允许有异味。  
The painted parts should not have hazadous out-gasing or peculiar smell. 
5.4 漆膜性能，漆膜应满足表1要求。  
Paint film performance – paint film should meet requirement in Table 1. 
表1 漆膜性能要求 
序号 
item
# 
测试项目 test items 
性能要求 performance requirement 
单位
unite 试验方法  
test method 
1 
附着力 adhestion 
GT0B 至GT1B, GT0B to GT1B 
级
level 
6.1 
级别level 
H  
级
level 
2 
硬
度
hardness 
要
求
requirement 
铅笔不能切入漆膜、不能擦伤漆膜  the 
pencil should not cut into or scratch the film   
－ 
6.2 
时间 duration 
3 天 3days 
3 
耐水性 
Water 
resistan
外观appearance 无起泡、变色等外观变化 no appearance 
change like blistering, color change and etc. 
－ 
级
level 
6.3 


Q/SQR.04.086—2006 
3 
ce 
附
着
力
adhestion 
GT0B 至GT1B 
GT0B to GT1B 
4 
耐冲击性  
Impact Resistance 
涂膜表面允许有轻微撞痕，但不应有破裂、
剥离等现象 It’s allowed to have minor 
impact mark but not chipping or flaking.
－ 
6.4 
5 
耐摩色牢度 Color 
Fastness to Rubbing 
沾色≥4，褪色≥4 
Staining≥4, Fading≥4 
级 
level 
6.5 
点滴试验 Drop 
Test 
喷漆表面无变化 Painted surface has no 
change. 
－ 
6 
耐清洁剂
Detergen
t 
Resistan
ce 
耐摩色牢度 
Color fastness 
灰度值≥4 
Gray scale value?? ≥4 
级 
level 
6.6 
外
观 
Appearance 
喷漆表面无变化 Painted surface has no 
change. 
－ 
耐摩色牢度 
color fastness 
灰度值≥4 
Gray scale value ≥4 
 
7 
耐合成汗
液 
perspira
tion 
Resistan
ce 
附
着
力 
adhesion 
0/1 
级 
level 
6.7 
外
观 
Appearance 
喷漆表面无变化 Painted surface has no 
change. 
8 
耐热性 
Heat 
Resistan
ce 
附
着
力 
adhesion 
0/1级 level 0/1 
- 
6.8 
 
时间 Duration 
24h 
外
观 
Appearance 
喷漆表面无变化 Painted surface has no 
change. 
9 
耐寒性
（-40
0）
Cold 
Resistan
ce（-40
0） 
附
着
力 
adhesion 
0/1级 level 0/1 
- 
6.9 
外
观 
Appearance 
喷漆表面无变化 Painted surface has no 
change. 
－ 
10 
耐气候交
变
性 
Climate 
Cycle 
附
着
力 
adhesion 
GT0B至GT1B  GT0B to GT1B 
级 
level 
6.10 
时间 Duration 
250* 
h 
外
观 
Appearance 
无失光、变色、粉化、开裂。No loose of gloss, 
color change, powdering, or chipping. 
－ 
11 
耐老化性
能 Aging 
resistan
ce 
光照色牢度 
Color Fastness 
to 
light 
exposure 
灰度值≥4 
Gray scale value ≥4 
级 
Level 
6.11 
12 
阻燃性 Flammability 
试样80％不燃烧，20％燃烧后60s 内自动
熄灭 80% of Specimen should not be burned. 
Flaming on the 20% of specimen stops 
automatically within 60s. 
- 
6.12 
 备注： * 可参照其零部件具体要求； 


Q/SQR.04.086—2006 
 
 Note:  * The specific requirement of parts can be as reference. 
6  试验方法 Test Method 
6.1 附着力 Adhesion 
实验方法参照Q/SQR.04.025；Refer to Q/SQR.04.025 for test method. 
6.2 硬度 Hardness 
实验方法参照GB 6739; Refer to GB 6739 for test method. 
6.3 耐水性 Water resistance 
实验方法参照Q/SQR.04.065; Refer to Q/SQR.04.065 for test method. 
6.4 耐冲击性 Impact Resistance 
试验方法参照零部件自身要求；高度和强度参照各零部件要求； 
Refer to Part Requirement for test method; Refer to Part Requirement for height and strength 
requirement. 
6.5 耐摩色牢度 Color Fastness to Rubbing 
参照GB/T 3920-97 对干燥摩擦物进行100 次厘米行程试验，并按GB250 和GB251 进行评级。 
Refer to GB/T 3920-97 to do dry rubbing for 100 cycles with 1mm distance. Evaluate the test result per 
GB250 and GB251. 
6.6 耐清洁剂 Detergent Resistance 
6.6.1 点滴试验 Drop Test 
使用下列清洁剂进行试验 use detergent listed below to do the test： 
洗洁精；abluent 
氨性-乙醇清洗液，不稀释；Ammoniac-alcoholic detergent without dilution 
清洗汽油；Gasoline for cleaning 
1.1.1 三氯乙烷洗涤剂；Trichloride-ethane detergent 
乙烷合成洗涤剂。Ethane compound detergent 
使用滴定管0.1ml 滴在油漆表面上，作用延续10 分钟，然后在60℃的热循环空气中干燥30 分钟。
表面评定工作必须在滴定后24 小时进行。 
Use buret to drop 0.1ml detergent on the film surface. Keep it for 10 minutes then try 
it for 30 minutes in the 60℃ cycling air. The surface evaluation need to be done after 24 
hours. 
6.6.2 摩擦色牢度 Color Fastness to Scratch 
把摩擦物放在清洁剂介质中浸泡至少一分钟然后放在滤纸上吸水，用浸湿了清洁剂的摩擦物，按照
GB/T 3920 进行10 次厘米行程试验。当潮湿擦布不拿掉时，油漆表面和组织结构没有改变，光泽度允
许有微小的变化，摩擦织物上颜色按GB250 和GB251 进行评级。  
Keep the rubbing tool (cloth) in the detergent for at least 1 minute and then absorb liquid 
on the rubbing tool with filter paper. Make 10 cycles of 1mm rubbing per GB/T 3920. Take away 
the cloth and the film surface configuration should not change. Slight gloss level change is 
allowable. Evaluate the level of color on the cloth per GB250 and GB251. 
6.7 耐合成汗液 perspiration Resistance 
试样放在溶液A 中浸泡30 分钟，接着在放在溶液B 中浸泡30 分钟，两种溶液的温度均为35℃； 
Keep specimen in Solution A for 30 minutes then Solution B for 30 minutes. Temperature 
for both solutions should be 35℃. 
A：醋酸溶液含量为0.75%， A: 0.75% acetic acid solution 
B：氨水溶液含0.036%重量，另外加0.5%重量的氯化钠；B: Solution with 0.036% (by weight) 


Q/SQR.04.086—2006 
5 
ammonia and 0.5% (by weight) sodium chloride. 
6.7.1 耐摩色牢度 Color Fastness to Rubbing 
把摩擦物放在合成汗液中浸泡至少一分钟然后放在滤纸上吸水，用浸湿了合成汗液的摩擦物，按照
GB/T 3920 进行10 次厘米行程试验。当潮湿擦布不拿掉时，油漆表面和组织结构没有改变，光泽度允
许有微小的变化，摩擦织物上颜色按GB250 和GB251 进行评级。  
Keep the rubbing tool (cloth) in the detergent for at least 1 minute and then absorb liquid 
on the rubbing tool with filter paper. Make 10 cycles of 1mm rubbing per GB/T 3920. Take away 
the cloth and the film surface configuration should not change. Slight gloss level change is 
allowable. Evaluate the level of color on the cloth per GB250 and GB251. 
6.7.2  附着力 Adhesion 
参照Q/SQR.04.025 方法进行；Refer to Q/SQR.04.025 for test method. 
 
6.8 耐热性 Heat Resistance 
将试片置于规定的温度下，放置规定的时间（温度和时间参照零部件自身要求）后检查试片表面，
涂膜应没有剥离、破裂、起泡。 
Keep the specimen under required temperature for required time (temperature and time 
requirement refer to Part Requirement). Evaluate the surface of specimen. The film should have 
no flaking or chipping or blistering.  
6.8.1 摩擦色牢度 Color Fastness to Rubbing 
进行10 次行程摩擦后评价，GB250 和GB251 评定试样等级。 
Evaluate after 10 cycles and evaluate the level per GB250 and GB251. 
6.8.2 附着力 Adhesion 
参照Q/SQR.04.025 方法进行；Refer to Q/SQR.04.025 for test method. 
 
6.9 耐寒性Cold Resistance 
将试片置于-40℃恒温中，24 小时后检查试片表面涂膜应没有剥离、破裂、起泡。 
Keep specimen in environment with -40℃ constant temperature. After 24 hours, the film 
should have no flaking or chipping or blistering. 
6.9.1 附着力 Adhesion 
参照Q/SQR.04.025 方法进行；Refer to Q/SQR.04.025 for test method. 
 
6.10 耐气候交变性 Climate Cycle 
先将试样放置在-40℃的温度下，放置24 小时，后将试样放置在室温下，静置30 分钟，接着放在
90℃热循环空气中，放置120 小时；  
Keep specimen under -40℃ for 24 hours, then move to room temperature for 30 minutes, then 
keep in cycling air with 90℃ for 120 hours. 
6.10.1 附着力 Adhesion 
实验方法参照Q/SQR.04.025；Refer to Q/SQR.04.025 for test method. 
 
6.11 耐老化试验 Aging resistance 
实验方法和要求Q/SQR.04.095；Refer to Q/SQR.04.095 for test method and requirement. 
 
6.12 阻燃性 Flammability 
实验方法参照GB 8410；Refer to GB 8410 for test method. 


Q/SQR.04.086—2006 
 
 
6.13 试验报告应包括以下内容 The test report need to include below items：                           
a）使用的工具 tools used 
b）试验的条件、日期及人员 test conditions, date and operator 
c）各涂层油漆原材料名称、牌号、批次及厂商 material name, code, batch no. and manufacturer 
of each layer of paint. 
d）施工工艺 process to make the film 
e)各涂层厚度 thickness of each layer of film 
f)基材性质及前处理 substrate characteristics and pre-treatment 
g)可能对试验结论产生影响的偶然因素 accidental factors that may impact the test 
conclusion. 
7 产品出厂验收 Product inspection 
7.1  试样的检验分为供方的出厂检验、定期检验、型式检验和本公司的进货检验。Product inspection 
includes Exfactory Inspection by supplier, Periodic Inspection, Type Inspection and Chery 
Acceptance Inspection. 
7.2  出厂检验 Exfactory Inspection 
试样应按批次由供方质量检验部门按本标准的规定出厂检验项目进行检验，全部合格，并出具合格
证后，方可出厂。 
Product from each batch need to be inspected by quality department of supplier basing on 
required items by this standard. The product can be shipped out of manufacturer only if it 
passes all inspection items and have passing certification been presented. 
7.3 定期检验 Periodic Inspection 
7.3.1 供方质检部门每6 个月应进行一次定期检验，并应提供相应的定期检验报告。 
      Quality department from supplier needs to have one inspection every 6 months and provide 
inspection report. 
7.3.2  定期检验项目：外观、附着力、硬度、耐水、耐摩色牢度、耐清洁剂等。 
      Periodic Inspection items: Appearance, Adhesion, Hardness, Water Resistance, Color 
Fastness for Rubbing, Detergent Resistance and etc. 
7.3.3  定期检验应从出厂检验合格的产品中以5 批次为取样基数，随时从2 批次的产品中取样。 
      Periodic Inspection should be taken on samples from 2 batches among 5 batches of products 
that passed Exfactory Inspection. 
7.3.4  定期检验若有一项不合格，则可判定该定期检验不合格。 
The Periodic Inspection can be determined to be fail if one item of Periodic Inspection 
fails. 
7.3.5  定期检验不合格应停止供货、停产整顿，直至检验合格后方可恢复生产和供货。 
      If the Periodic Inspection fails, the delivery and production need to be stopped till 
products can pass the inspection.  


Q/SQR.04.086—2006 
7 
7.4  型式检验 Type Inspection 
7.4.1  型式检验每两年进行一次。Type Inspection takes place every two years. 
7.4.2  型式检验时应从本评定同期内生产的并经质检验部门检验合格的产品中取样，随机在3 批次的
产品中取样，取样基数不少于取样数的3 倍。 
      For Type Inspection, sample should be taken from products produced in this period of 
time and have passed Inspection from quality department. Sample should be randomly selected 
from 3 batches. The sample base number should not be less than 3 times of sample number. 
7.4.3  型式检验中，若样品中有一项不合格，则判定型式检验不合格。 
      If one item fails in the Type Inspection, the Type Inspection will be determined as fail. 
7.4.4  型式检验不合格，应停产整顿并停止供货，待检验合格后方可恢复生产和供货。 
      If the Type Inspection fails, the delivery and production need to be stopped till products 
can pass the inspection.  
7.4.5  型式检验应在公认的第三方国家级质量检验机构进行，或在本公司认可的具有检验能力和手段
的检验机构进行（此时应有本公司人员参加监督）。 
      Type Inspection should be held by the certificated national level third-party test 
institutions or those capable test institutions approved by Chery (In this case, people from 
Chery need to be involved for supervisal). 
7.4.6  出现下列情况之一时，必须进行型式检验 Type Inspection need to be held when one of below 
things happens： 
a）停产一年以上恢复生产或转厂生产时；Reproduction after more than one-year without volume 
out-put or change of manufacturing site.  
b）正式生产后，如原料、材料、工艺等有较大改变，可能影响产品性能时；During production, if 
raw material, material or process has big changes which may impact product performance. 
c）出厂检验与定期检验结果有较大差异时；When there’s big difference between result of 
Exfactory Inspection and Periodic Inspection. 
d）出现重大质量问题改进后或本公司提出要求时；Improved after big quality problem happened 
or when Chery require the inspection. 
e）国家质量监督机构提出进行型式检验要求时。When the national quality institution require 
the inspection.  
7.5 进货检验 Acceptance Inspection 
7.5.1 每批样件进货检验项目 Acceptance Inspection Items for each batch： 
a）第8 章规定的包装、标志要求 requirement of package and logo defined in Chapter 8； 
b）7.2 规定的出厂检验报告和7.3 规定的最近一次的定期检验报告Exfactory Inspection report 


Q/SQR.04.086—2006 
 
as defined in Chapter 7.2 and the latest Periodic Inspection report as defined in Chapter 
7.3。 
7.5.2 进货检验若有一项不合格，则该批不合格。If one item of Acceptance Inspection fails, the 
whole batch fails.  
7.5.3 进货检验不合格的样件，应严禁入库、使用。Product fails the Acceptance Inspection is 
forbidden to be in the storage or use. 
8 标志、包装、运输及贮存 Logo, package, shipment and storage. 
8.1  产品包装应符合Q/SQR.04.112-2003 的规定和包装协议上要求。Package should comply with 
requirement in Q/SQR.04.112-2003 and contract about package. 
8.2  产品运输和贮存应符合GB 6757-86 的规定。Shipment and Storage should comply with 
requirement in GB 6757-86 
9 产品变更 Product Change 
 满足本标准的产品若发生性能、配方的改变，供方须提前书面向本公司提出申请，经批准后方可
实施。Performance or formulation change of products that passed this standard should be approved 
by Chery after submitting written requisition.

File: 材料工程师/Compare between DTDS and Magni.pdf.md
# Compare between DTDS and Magni.pdf

Compare between DT/DS coating system
&
Magni coating system
DT/DS涂层系统和Magni涂层系统对比
Taicang/太仓, 22/03/2010


Property of Mubea - Copyright ©
2
Characteristic compare/特性对比
100%
100%
Price/价格
Light gray/浅灰
Dark gray/深灰
Black/黑色
Light gray/浅灰
Dark gray/深灰
Black/黑色
Color/颜色
250
< 130 
(>130 reduction of corrosion 
protection/大于130抗蚀性降低)
Heat resistance/抗热性
(°C)
+
-
Bleach test/漂白试验
(no crack/无断裂)
335
150
Pulling off force/拔脱力
(glued clamp from the tube/从粘接
的胶管上, N/牛)
>720
720
Corrosion protection/防腐蚀保护
(no red rust/无红锈,  hrs/小时)
Magni 
(Cr+6 free, will start from Oct. 2010)
(不含六价铬元素，从2010年10月开始)
DT/DS 
(Cr+6 free, from 2005 till now)
(不含六价铬元素，从2005年至今)
Item项目


Property of Mubea - Copyright ©
3
Test of Magni/试验
Neutral salt spray/中性盐雾试验, stressed salt spray/应力盐雾试验, 
Stressed Humidity salt dip/应力湿度浸盐试验
In 168 hrs/168小时
Neutral salt spray/中性盐雾试验: no rust/无锈蚀产生
Stressed salt spray/应力盐雾试验: no broken clamp/
无断裂
Stressed humidity salt dip/应力湿度浸盐试验: no 
broken clamp/无断裂


Property of Mubea - Copyright ©
4
Test of Magni/试验
Neutral salt spray/中性盐雾试验, stressed salt spray/应力盐雾试验, 
Stressed Humidity salt dip/应力湿度浸盐试验
In 336 hrs/336小时
Neutral salt spray/中性盐雾试验: no rust/无锈蚀产生
Stressed salt spray/应力盐雾试验: no broken clamp/
无断裂
Stressed humidity salt dip/应力湿度浸盐试验: no 
broken clamp/无断裂


Property of Mubea - Copyright ©
5
In 504 hrs/504小时
Neutral salt spray/中性盐雾试验: no rust/无锈蚀产生
(Satisfied/满足: GM7111M, GMW14083, SAE/USCar-1, 
WSS-M21P45-A1/A2, WX100, PS7626)
Stressed salt spray/应力盐雾试验: no broken clamp/无断裂
(Satisfied/满足: GM6298m, GM4298P) 
Stressed humidity salt dip/应力湿度浸盐试验: no broken 
clamp/无断裂
Test of Magni/试验
Neutral salt spray/中性盐雾试验, stressed salt spray/应力盐雾试验, 
Stressed Humidity salt dip/应力湿度浸盐试验


Property of Mubea - Copyright ©
6
Test of Magni/试验
Neutral salt spray/中性盐雾试验, stressed salt spray/应力盐雾试验, 
Stressed Humidity salt dip/应力湿度浸盐试验
In 672 hrs/672小时
Neutral salt spray/中性盐雾试验: no rust/无锈蚀产生
(Satisfied/满足: GM7111M, GMW14083, SAE/USCar-1, 
WSS-M21P45-A1/A2, WX100, PS7626)
Stressed salt spray/应力盐雾试验: no broken clamp/无断裂
(Satisfied/满足: GM6298m, GM4298P) 
Stressed humidity salt dip/应力湿度浸盐试验: no broken 
clamp/无断裂


Property of Mubea - Copyright ©
7
Test of Magni/试验
Neutral salt spray/中性盐雾试验, stressed salt spray/应力盐雾试验, 
Stressed Humidity salt dip/应力湿度浸盐试验
In 840 hrs/840小时
Neutral salt spray/中性盐雾试验: no rust/无锈蚀产生
(Satisfied/满足: GM7111M, GMW14083, SAE/USCar-1, 
WSS-M21P45-A1/A2, WX100, PS7626)
Stressed salt spray/应力盐雾试验: no broken clamp/无断裂
(Satisfied/满足: GM6298m, GM4298P) 
Stressed humidity salt dip/应力湿度浸盐试验: no broken 
clamp/无断裂


Property of Mubea - Copyright ©
8
Test of Magni/试验
Neutral salt spray/中性盐雾试验, stressed salt spray/应力盐雾试验, 
Stressed Humidity salt dip/应力湿度浸盐试验
In 1008 hrs/1008小时
Neutral salt spray/中性盐雾试验: no rust/无锈蚀产生
(Satisfied/满足: GM7111M, GMW14083, SAE/USCar-1, 
WSS-M21P45-A1/A2, WX100, PS7626)
Stressed salt spray/应力盐雾试验: no broken clamp/无断裂
(Satisfied/满足: GM6298m, GM4298P) 
Stressed humidity salt dip/应力湿度浸盐试验: no broken 
clamp/无断裂
(Satisfied/满足: MU HC 88, VW Norm)


Property of Mubea - Copyright ©
9
Test of Magni/试验
Introduction of  resistance to stress corrosion cracking (bleach) test/
抗应力腐蚀断裂(漂白)试验介绍
Norm/标准: GMW14083
Test/试验: Resistance to stress corrosion cracking in 5.0% sodium hypochlorite (Bleach)/在
5%的次氯酸钠(漂白剂)中浸泡抵抗应力腐蚀断裂的能力
Result/效果: There shall be no evidence of cracks or fracturing of clamps after 28 hrs 
immersion in 5.0% sodium hypochlorite solution/浸泡28小时不产生断裂
Parameter/参数: 
• 4.9-5.1% sodium hypochlorite solution/次氯酸钠溶液浓度4.9-5.1%
• 20-26°C in a vented plastic container/20-26°C的塑料容器中
• 1950-2050ml solution/溶液量
• Clamp should be assembled on the mandrel, the diameter of the mandrel should be 0.3mm 
smaller than the full opened diameter of the clamp/卡箍装配在塑料纤维圆棒上，圆棒的直径
比卡箍最大张开直径小0.3mm


Property of Mubea - Copyright ©
10
Test of Magni/试验
5.0% bleach stress corrosion cracking after drop-test of clamps/
漂白试验的卡箍
No fracture after 72 hrs exposed to bleach/72小时
后无断裂
(Satisfied/满足: GMW14083, WSS-M21P45-A1/A2, 
WX100, PS7626)

File: 材料工程师/DBL 7384 engl.pdf.md
# DBL 7384 engl.pdf

 
 
June 2004
Mercedes-Benz 
Supply Specification 
Coating of plastics parts in vehicle interiors  
DBL 7384 
BQF available  
Additional DaimlerChrysler Standards required: 
See Section 15 
Supersedes 
edition: - 
Refer to Section 
Changes 
 
 
 
Fortsetzung Seite 2 bis 33
Issued by: 
DaimlerChrysler AG 
 
70546 Stuttgart 
 
Standards (EP/QIN) 
Technical responsibility (name): Schatton/Faas 
Department: PWT/VBT 
Plant: 050 
Telephone:  +49(0)7031 90-5950 
HPC: F107
Technical coordination by PWT 
Plant 50, Department PWT/VBT 
Name: Mr. Kraus 
Phone +49(0)7031 90 5326 
Confidential! All rights reserved. Distribution or duplication in part or in whole without prior written approval of DaimlerChrysler AG is not permitted. 
 In case of doubt, the German language original should be consulted as the authoritative text. 
This specification supersedes DBL 7392.20, 7392.30 
 
1 
APPLICATIONS 
 
This DBL specifies the requirements for the coating quality of coated plastic parts which are used in vehicle 
interiors, and describes the testing methods. 
The requirements of this DBL are applicable to water-borne and solvent-based coatings. 
 
2 
PRODUCT VERSIONS AND EXAMPLES 
 
Table 1 
DBL product 
versions 
Paint structure 
Material 
Application examples 
7384.00 
single-layer,  
only coloured soft-effect 
coat or clear coat 
PC/ABS 
preferred 
e.g. trim, airbag caps 
7384.01 
two-layer, 
primer and soft-effect top 
coat 
PC/ABS 
preferred, 
possibly other 
plastics, e.g. PA6 
GF, ABS 
e.g. fan outlets 
A primer may be necessary in case of 
inhomogeneous surfaces (e.g. in case of 
striation etc.) and also for adhesion in case of 
critical substrates 
7384.02 
two-layer, dyed base coat 
and soft-effect clear coat 
as PV .01 
e.g. trim subject to higher 
mechanical stress 
7384.03 
laser paints 
one to four layers, possibly 
metallic, possibly with soft-
effect clear coat 
PC, ABS, PA, 
PC/ABS 
e.g. controls, with or without soft 
touch and feel, depending on 
version 
7384.04 
lattice coat, single-layer 
as PV .01 
e.g. fan outlets 
7384.05 
decorative paintwork 
one or two layers 
as PV .01 
e.g. trim, without soft touch or feel 
7384.06 
lustreless matt paintwork 
(anti-reflection coating) 
as PV.00 
e.g. instrument housing and  
frame 
7384.07 
high-gloss coats, matt coats 
one to three layers, 
possibly laser capability 
PC, PC/ABS, 
ABS 
e.g. controls, trim 
7384.08 
laser paint with white base 
coat 
silicone 
only for mulitifunctional keys 
7384.09 
pad printing paint 
on coatings 
see PV.00 to 
PV.30 and on 
unpainted 
substrates 
e.g. fan outlets, controls 
7384.20 
cubic print coatings with 
clear coat 
a) matt to high gloss 
b) soft clear coat 
as PV.00 
ornamental fittings and trim 
 
 
      
7384.30 
carrier film coated with paint, 
see Section 3.6.2 
as PV.00 
ornamental fittings and trim 
7384.40 
coated film with printing on 
reverse, back-injected, see 
Section 3.6.2 
e.g. PC 
e.g. controls 


Page 2 
DBL 7384  :  June 2004 
 
 
Designation example for drawings: 
 
- in the block for material 
: 
e.g. PC/ABS, Bayblend T85, black, DBL 5404.00 
 
- in the block for finish and delivery 
: 
e.g. DBL 7384.00 
 
- in the block for surface protection 
: 
e.g. coated in accordance with DBL 7384.00, colour  
 
 
 
 
according to trim list 
 
 
 
 
 
 
The grain is defined through the design specification; direct enquiries to Deptm. DE/PKQ. 
 
 
Note: 
 
The selection of the product version (PV) depends on the type of coating, the substrate, the quality of the 
injection-moulded surface and the application. 
Dept. PWT/VBT Sindelfingen determines the PV in coordination with the EP/DE area and is entitled to initiate a 
PV change even during the current series production. 
Coated reference panels are available for evaluating colour and gloss. These panels shall be requested from 
Deptm. DE/PKQ (Design) Sindelfingen. The reference panels shall be stored in darkness and at room 
temperature. Any contamination and damage shall be prevented. The colour samples can be matched/checked 
in Deptm. DE/PKQ and replaced, if required. 
 
 
 
 
3  
General requirements 
 
3.1 
Blanks 
 
The blanks shall be free of manufacturing defects of any type which have a more than an insignificant 
impact on appearance and serviceability characteristics. The layout of the blanks, including the gating 
area, shall be designed so that no cracking or embrittlement of the component will subsequently occur as 
a result of the following coating process. No blisters, dimples, dust and dirt inclusions, silking, sinkages, 
roughness and/or grain fluctuations, or other surface defects visible after coating are acceptable. 
No substances impairing the adhesion of the coat may be present on the blank surface or exuded from it. 
No release agents, preservation or cleaning agents shall be used which might cause paint defects after 
transfer to surfaces to be coated. 
Exudations from the substrate after the application of the coat which would impair adhesion or result in 
surface changes are, for example, unacceptable.  
The manufacturing process shall be selected so that no delamination can occur. 
In the design of the components, care shall be taken to ensure that they are not capable of holding water, 
as the parts must be subjected to an aqueous cleaning process before painting. They shall be designed 
so that the parts can be retained in paint racks. Radii shall be designed so that adequate coating is 
possible. In the case of components with critical fit dimensions, the paint layer thickness shall be taken 
into account in the design of the component. 
The blanks to be painted shall be delivered to the paintshop in a condition ready for painting and not 
requiring any rework. 
 
 
 


Page 3 
DBL 7384  :  June 2004 
 
 
3.2     Materials 
 
Preference shall be given to materials PC/ABS, e.g. Bayblend T 85 (Bayer) or Pulse A35-110 (DOW) or 
KU1/1446 (Bayer) or comparable materials.  
A dyed-through substrate shall be used for door closing handles. This substrate shall always be coated 
using a paint / paint structure of the same colour.  
The batches used, e.g. colour batches, shall not result in any impairment to adhesion or other defects and 
shall be indicated on the annexed sheet "Information concerning the coating of submitted samples". 
The processing conditions, e.g. injection moulding conditions, shall be selected so that they do not result 
in any adhesion, assembly or functional impairments across the complete component. In addition, no 
stress impairing the coating shall be present in the component. 
 
In order to achieve a good touch and feel, a grain with a leather-type structure which is as flat as possible 
is required. The grain for the relevant components shall be defined in agreement between DE/PKQ and 
PWT/VBT plastic coating, Sindelfingen. 
 
The number of different substrates and grains shall be kept to a minimum, as the grain, in particular, 
strongly influences the gloss and the touch and feel. 
The material shall not have a tendency towards delamination and exudation even under the higher 
temperatures occurring in the vehicle. 
The application of silicone as a material for parts to be coated, see PV.08, shall be restricted to 
multifunctional keys, as a very intricate process sequence is required. 
 
 
 
3.3     Paint / Paint manufacturers 
 
In principle, water-borne paints shall be used for new developments. 
Should the use of water-borne paints not be possible in a new development, paint systems (base paint, 
hardeners and thinners) with a danger class of at least A2 shall be used, and a justification shall be 
submitted to PWT/VBT.  
The paint materials shall be developed and used according to the state of the art and the statutory 
regulations taking into account DBL 8585, Negative substance list. 
The supplier's paint and process materials shall comply with all statutory regulations and decrees 
applicable to the relevant location until the discontinuation of the production component. 
In case of paint system for which new samples must be supplied, care shall be taken to ensure that all raw 
materials used can be procured and used unchanged ≥  5 years.  
For enquiries about the paint components / paint structure, please apply to Deptm. PWT/VBT 
Sindelfingen. In spraying consistency, the water-borne primers and paints should have a content of 
organic solvents of ≤  20 % with reference to 100% solids.  
The storage stability of paint components should be no less than six months. 
The coating shall be executed as one, two, three or four-layer paint structure in accordance with the 
product version or as defined by Deptm. PWT/VBT Sindelfingen.  
The flexibility of the paint layer / structure shall be equal to or larger than the flexibility of the plastic 
substrate, and it shall be coordinated to the relevant component stress. 
The paint material or process shall not cause any embrittlement of the parts endangering the passengers. 
 
With regard to the paint composition, DBL 7399 Section 1.2 shall apply. For requirements regarding the 
coating, refer to Section 4 of this DBL. 
If no evidence of the weathering behaviour (see Section 4.18) can be provided at the time of sampling, the 
supplier shall submit the test results and test specimens to Deptm. PWT/VBT as soon as possible and 
without further request.  
 
The paint manufacturer shall provide the paint shop with the processing guidelines for the relevant paint 
system. 
 
 
 
 


Page 4 
DBL 7384  :  June 2004 
 
 
3.4     Coated surface 
 
The surface shall demonstrate a uniform appearance free of irregularities. The blanks shall be free of 
manufacturing defects of any type which have a more than an insignificant impact on appearance and 
serviceability characteristics. No blisters, dimples, dust and dirt inclusions, silking, runs, sinkages, 
roughness, drying and/or grain fluctuations, or other visible or tangible surface defects are acceptable. 
The products used during production shall comply with DBL8585. The finished products shall cause no 
damage to health. 
 
Soft-effect coats shall possess a good, soft touch and feel in line with the sample part approved by DC. In 
order to achieve this touch and feel with the paint systems used at present, the layer thicknesses in 
accordance with Section 4.3 shall be maintained. The layer thickness of the paint structure shall be within 
the tolerance agreed in the visible and touchable range of the parts. The touch and feel shall be identical 
in all accessible places. 
No negative influence on the areas relevant to the customer shall be caused by the non-visible and non-
touchable areas. For the layer thicknesses of non-defined product versions, please consult PWT/VBT 
Sindelfingen. 
The depth of the grain after coating shall create a uniform sensual impression at all visible locations. 
 
The coated surface shall be resistant to MB cleaning and care products for vehicle interiors and against 
hand sweat in its as-supplied condition. 
Repair paintwork is not acceptable with reference to a uniform grain appearance. 
 
 
 
3.5 
Paint shops / Paint process 
 
 
The cleaning, pre-treatment and coating methods shall be selected so that the requirements of this DBL 
are fulfilled. An automated, reproducible cleaning of the components is mandatory. For the cleaning 
process, a multi-zone power wash plant or a chamber washer with several rinsing cycles is preferred. If a 
different automated cleaning process is used such as CO2 cleaning, its effectiveness shall be 
demonstrated in good time. The chemicals used shall be selected taking into account the choice of 
substrate, embrittlement, type of contamination, environmental compatibility and paint adhesion. To 
ensure process reliability, manual cleaning processes are not acceptable. Automated blow-cleaning using 
ionized air alone is not sufficient for cleaning.  
For production parts, status 12/2003, a period of grace is granted for the introduction of the above 
cleaning methods until the end of 2005, provided that no paint adhesion failures occur. For new start-ups 
from July 2004, one of the above cleaning concepts shall be implemented. 
For production parts which are presently not covered by one of the above cleaning processes and which 
are affected by paint adhesion problems, immediate action shall be taken to comply with the requirements 
of this DBL (e.g. implementation of a suitable cleaning process, relocation of painting etc.). 
 
For paint supply, two-component mixing systems shall be used. 
The coating process shall be automated - either using robots or automated paint sprayers forming part of 
appropriate systems. 
 
The paints shall be dried in continuous ovens. The drying temperature and time indicated by the paint 
supplier shall be maintained. The drying temperature indicated by the paint manufacturer is deemed to be 
the object temperature. This temperature shall be determined, checked regularly and documented. The 
results shall be submitted to DC on request.  
 
Only the products recommended by the paint manufacturer shall be used as hardeners, thinners and 
rinsing liquid.  
 
The paint shop shall confirm to DC that the painting process corresponds to the processing guidelines for 
the paint system. 
 
For a list of potential paint shops, apply to Deptm. PWT/VBT Sindelfingen. 
 
 
 
 
 
 


Page 5 
DBL 7384  :  June 2004 
 
 
3.6    Alternative coating methods 
 
3.6.1 Cubic print method (PV.20) 
 
A carrier film coated with paint is immersed in a water bath. The carrier film then separates in the water. 
The parts to be coated are placed in the water bath. The paint film then coats the part when it is removed 
from the water bath. The remaining paint is separated mechanically. The parts are dried and provided with 
a clear coat. 
To improve adhesion, a bonding agent or activator is often applied before the immersion process. 
 
3.6.2 In-Mould Decoration (IMD) (PV.30) 
 
Example 1 
Plastic is injected behind a temperature-resistant film placed in the mould with one or several coatings of 
paint. The coated side of the film must face the substrate. At the temperatures required for the injection 
process, the paint separates from the film. After a short cooling phase of the plastic and paint, the carrier 
film is pulled out of  the mould, and the coated part is removed.  
 
 
Example 2 
Plastic is injected behind a coated or uncoated film which may be preformed. The film may be printed on 
both sides. 
 
 
 
 
4 
TECHNICAL DATA 
 
Refer to Table from page 18 
These characteristic values and requirements are deemed to be limit values and minimum requirements 
for the coatings. 
DaimlerChrysler AG will check the information and assumes a reliable and verifiable capability of the part 
manufacturer or those responsible for the part to perform this task. This includes, for example, that all 
indications are determined from painted parts manufactured under reproducible conditions. 
Additional or deviating requirements going beyond the requirements indicated may be specified if 
requested or required by PWT/VBT Sindelfingen or the Materials Testing/Paintwork Testing departments 
of the relevant receiving plant. 
 
The target values for product versions 20, 30 and 40 will be specified at a later date. 
 
 
 
 
 


Page 6 
DBL 7384  :  June 2004 
 
 
5 
TEST METHODS 
 
5.1 
Preparation of specimens 
 
 
The tests shall be performed in a condition where the paint is completely dried.   
Before tests 4.1 – 4.7, 4.9 - 4.13 and 4.17 – 4.20, the test specimens shall be stored in 60 °C recirculating 
air for 48 h and then cooled down to room temperature.  
This heat storage shall not be performed before tests 4.8, 4.14, 4.15 and 4.16. The tests shall be 
performed in the as-supplied condition. The time of sampling for tests 4.8, 4.14 and 4.15 shall be selected 
so that the age of the test specimen corresponds to the shortest possible supply condition of the installed 
part in the DC final assembly plant. For preparation of the specimens for test 4.16, refer to VDA 
Recommendation 278; see Section 5.12. 
The tests shall be performed on the components. If a component is not suitable for performing all tests 
due to its dimensions, these tests may be performed on flat test panels, preferably sized DIN A 5. The 
test panels shall be manufactured from the same plastic materials as the production parts and coated 
under production conditions in the production plants. If possible, they should have the same grain as the 
series production parts. 
 
Test sample preparation for product version 09: The pad printing paint shall be printed onto the 
production paint/the unpainted plastic under production conditions. Tests 4.3, 4.8 and 4.12 shall be 
performed on the original print. For the other tests, the print shall be executed over the complete surface. 
Minimum size of the area printed: 6 cm by 3 cm. This shall be produced several times according to the 
number of tests. 
 
 
5.2 
Colour evaluation under natural daylight 
 
 
The visual colour comparison shall be performed from two evaluation angles under diffused light from 
northern direction: 
 
-Vertical top view with the test panel placed horizontally, angle 90°, 
 Light incidence from the front  
 
-Tilted towards the front, angle 70° from the horizontal, 
 Light incidence from the front 
 
 
Evaluation stand 
 
front 
(window) 
back 
 
 
 
Distance of the stand from the window: 1,50 m 
Position of the observer: lateral, right or left 
Distance of the object from the eye: approx. 0,60 m 


Page 7 
DBL 7384  :  June 2004 
 
 
Evaluation criteria in accordance with DIN EN ISO 4628-1, Characteristic values for the evaluation of the 
intensity of changes of appearance. 
 
The colour shall always be indicated as follows: e.g. 2-3 he (lighter), bl (more blue). 
 
No metamerism shall occur on the parts. 
 
For visual colour evaluation, a light booth simulating daylight is also acceptable. The evaluation angles 
shall be selected as described above. 
 
 
5.3 
Gloss assessment 
 
Assessment using measuring technology: 
Reflectometer measurement, measuring geometry 60° for matt coatings, 20° for high-gloss coatings. 
 
Visual assessment 
For evaluation angle, refer to Section 5.2 of this DBL, plus in vertical position at eye level, light incidence 
from behind. 
Evaluation in accordance with DIN EN ISO 4628-1, Characteristic values for the evaluation of the intensity 
of changes of appearance. 
Grained surfaces shall always be assessed visually. 
 
In case of metrological deviations from the target value and visual agreement, the visual assessment shall 
be authoritative. 
 
 
5.4 
Layer thickness 
 
In the case of grained surfaces, the layer thicknesses required are the layer thicknesses on the "grain 
peaks", as these are decisive for the touch and feel.  
If the layer thickness is determined on a small metal plate for production monitoring purposes, a 
correlation to the "peak layer thickness" must be established, and DC shall be provided with the relevant 
evidence. 
 
The following applies to transparent bonding agents: If the required layer thickness is not reached but ok 
results are achieved in accordance with the complete DBL, such layer thickness will be accepted. 
However, evidence shall be provided to show that no disadvantages occurred during the 
weathering/ageing tests. In the case of dyed bonding agents and primers, the required layer thickness 
shall be maintained. 
 
For the production of a transverse section, an epoxy or acrylic based synthetic resin shall be used to 
determine the layer thickness. The paint shall not be attacked by the embedding material. 
 
As an alternative to the transverse section, microtome sections may also be performed, whereby the layer 
thickness is measured directly at the sections. 
 
In case of colours with poor coverage properties, deviations from the layer thickness may be required 
following consultation with Deptm. PWT/VBT Sindelfingen. 
In order to ensure a reliable function of air bag caps, deviations from the layer thickness may become 
necessary; any such deviations shall be agreed with the person responsible at EP and PWT/VBT.  
 


Page 8 
DBL 7384  :  June 2004 
 
 
5.5 
Adhesion test with adhesive tape pull-off 
 
 
Adhesive tape: Type 4651, 19 mm wide (red fabric tape) 
 
                         company Tesa, Hamburg 
 
                         storage time at room temperature max. 2 years in the dark. 
 
This adhesive tape shall be used for the cross cut and St Andrews cross tests. 
 
 
 
 5.5.1 Cross cut test 
 
Cross cutting instrument: multiple-blade cutter with 11 blades 
                                         blade distance 1,5 mm 
                                         manufacturer, e.g. BYK Gardner, D-82534 Geretsried 
 
The surface to be tested shall be free of grease. It must be cleaned with an isopropanol/water mixture 
(50:50). The scratch traces applied at right angles shall reach into the substrate. Before the Tesa tape is 
applied, the scratch traces shall be worked with a brush or a suitable object so that no plastic or paint 
chips remain on the surfaces. Do not touch the test surface of the adhesive tape. 
Press the Tesa tape (length approx. 10 cm) with its complete surface on the coating, and press firmly into 
the scratch traces with your fingernail or an object suited to the scratch traces. Make sure that the Tesa 
tape is not damaged in the process. Pull off in a sudden movement at high speed and at an angle of 90°. 
Apply and pull off the Tesa tape in accordance with the scratch traces in lengthwise and crosswise 
direction.  
Apply the scratch traces immediately before the adhesion tests. 
The blade shall be replaced after a maximum of 800 cuts. If plastics containing fibreglass are cut, the 
blade must be replaced earlier. 
In the case of silicone (multifunctional keys), individual cuts with the scalpel are acceptable. In this case, 
the blade distance shall also be 1,5 mm. The use of a distance ruler is required. 
 
 
5.5.2 St Andrews cross 
 
The surface to be tested shall be free of grease. The scratch traces shall reach into the substrate. The St 
Andrews cross shall be applied using a scratching needle (Erichsen, type 463, blade 1 mm), cutting angle 
approx. 30°, length ≥  50 mm. The scratch traces shall be free of plastic/paint chips. Do not touch the test 
surface of the adhesive tape. Care shall be taken to ensure that the complete Tesa adhesive tape surface 
is pressed on firmly by hand, and is pressed into the scratch traces with the fingernail or an object suited 
to the scratch traces, and is then abruptly pulled off at high speed at an angle of 90°. The adhesive tape 
pull-off must be repeated for each scratch trace. 
Apply the scratch traces immediately before the adhesion tests. 
 
 
5.5.3 Scratch test with knife 
 
DBL 7399, Part 2, Section 5.1, knife: e.g. Zweygart, D-71139 Ehningen, cable stripper, jack-knife, cat. no. 
15918. 
 
 
 
5. 6    Constant condensed water climate 
 
Assessment after 1 h and after 24 h following removal from the test chamber. 
If the test specifications are fulfilled after a regeneration period of 1 h, the test does not need to be 
repeated after 24 h. If the test specifications are not fulfilled after a regeneration period of 1 h, the test 
must be repeated after 24 h. If the requirements are then fulfilled, the test is then considered passed. 
 


Page 9 
DBL 7384  :  June 2004 
 
5.7 
Hot water test 
  
Store the complete sample in 70 ± 3 °C hot deionized water for 2 h. Assessment 1 h and 24 h after 
removal from water. 
For evaluation, refer to Section 5.6 
 
 
 
5.8 
Care resistance test 
 
 
Test apparatus 
 
- Crockmeter (e.g.: Heal 255A, Halifax, England) 
 
- Loading weight: 9 N 
 
- Stroke length: 50 mm 
 
- Number of strokes: 30 double strokes 
 
- The finger holding the felts shall be drilled through axially, diameter 6-9 mm. 
 
 
Test media: 
 
 
- Felts: 
 
 
EMPA, cat. no. 701 (Empa Testmaterialien, Mövenstr. 12, CH- 9015 St. Gallen) 
 
- Paper tissues:   
folding towels, single-ply, SCA Hygiene Paper No. 8.01.03 
 
- Kleenex: 
 
KIMWIPES Lite 200, Kimberly-Clark, Code 7101 
 
 
Test method: 
 
 
- The test shall be performed at room temperature (23 ± 2 °C, 55 ± 10 % r.h.) 
 
- Insert dry felt in finger 
 
- Impregnate felt by placing felt with finger into test liquid for 1 minute (load with  
 
  crockmeter arm)  
 
- Briefly place on folding towel (approx. 1 sec) and lift off again immediately 
 
- Perform care test (flat samples or sample sections) 
 
- After exposure, rinse tested surface with deionized water and dot dry with Kleenex 
 
- Dry felts and assess discoloration of the dry felts and the change of the coating using a limit sample  
            series (see below) 
 
 
Test liquids: 
 
- Glass cleaner with anti-mist effect 
(MB-No. A 001 986 3871) 
- Cockpit care product   
 
(MB-No. A 000 986 4774) 
- Stain remover  
 
 
(MB-No. A 001 986 2871) 
- Plastic cleaner 
 
 
(MB-No. A 000 986 5171)  
- Water / washing-up liquid, 1 % washing-up liquid solution 
- Hand sweat solution with the following constituents 
     Sodium chloride, 
 
for analysis 4,5 g 
     Potassium chloride,  
for analysis 0,3 g 
     Sodium sulphate, 
 
for analysis 0,3 g 
     Ammonium chloride,  
for analysis 0,4 g 
     Lactic acid,               
90% ultrapure 3,0 g 
     Urea, 
 
 
for analysis 0,2 g 
     Deionized water, 
 
1000 ml 
 
The care products indicated with a MB number are available from Mercedes-Benz authorized 
workshops. 
 
Open containers shall be replaced no later than after one year. Hand sweat shall be replaced every six 
months and stored in a brown bottle. 
 


Page 10 
DBL 7384  :  June 2004 
 
 
In order to prevent errors of evaluation due to discoloration of the felts caused by the care products, a 
comparison with a blank test is required. The blank tests shall be produced as described above with the 
care products on a clean glass plate.  
 
If the care resistance tests must be performed in the context of system sampling 1 (see page 14) on 
sample panels (preferably DC colour sample plates), the tests shall be executed on the ungrained surface 
and on the grains Dek 0000.33 and Dek 0000.35. The requirements shall be fulfilled on all surfaces. 
If the care resistance test is performed in the context of initial sampling or production monitoring on a 
sample panel due to its geometry, a grain closely approximating the production part shall be chosen. 
 
The felts and the abrasion on the tested surface shall be assessed after a regeneration period of 24 h in 
analogy with DIN EN ISO 4628-1 according to the following scale: 
 
Characteristic 
value 
Intensity of change 
0 
no change, i.e. no perceivable change 
1 
very small, i.e. just perceivable change 
2 
small, i.e. clearly perceivable change  
3 
medium, i.e. very clearly perceivable change 
4 
strong, i.e. pronounced change 
5 
very strong change 
 
The conditions described in Sections 5.2 and 5.3 shall be chosen for the assessment of the abrasion on 
the tested surface. 
 
The felts shall be assessed using a limit sample series. This series shall be produced by each supplier 
and compared with the limit sample series available at the Deptm. PWT/VBT Sindelfingen. 
 
 
 
5.9    Resistance under the influence of temperature 
 
 
 
Test substances: 
 
 
- Coca-Cola (red label) 
- Orange juice (100 % fruit juice) 
- Tirolean nut oil (Tiroler Nussöl, D/82065 Baierbrunn, cat. no.:17) 
- Nivea Sun, sun lotion, sunscreen factor 8 (Beiersdorf AG, Hamburg) 
- Nivea Cream (Beiersdorf AG, Hamburg, hand cream) 
- Sun lotion test mixture, consisting of ethyl hexyl methoxy cinnamate, octocrylene and butylen glycol 
  dicaprylate/dicaprate, mixed at equal amounts. 
 
Open Coca-Cola and orange juice containers shall be replaced after one week, open sun protection agent 
and hand cream containers shall be replaced after one year, and the sun lotion test mixture after 3 years. 
 
Procurement sources for the individual substances of the sun lotion test mixture: 
Ethyl hexyl-methoxy cinnamate: e.g. Cosnaderm Chemische Rohstoffe GmbH, D-68520 Ladenburg, trade 
name: Neo Heliopan, Type AV  
Octocrylene: e.g. Cosnaderm Chemische Rohstoffe GmbH, D-68520 Ladenburg, trade name: Neo 
Heliopan, Type 303 
Butylen glycol dicaprylate/dicaprate: e.g. Dr. Straetmans, Hamburg, trade name: Dermofeel BGC
