Repository: kujaxr/obsidian-vault

File: 材料工程师/EN ISO 2409 cross cut test-paints and varnishes.pdf.md
# EN ISO 2409 cross cut test-paints and varnishes.pdf

 
 
 
 
 
Reference number
ISO 2409:2007(E)
© ISO 2007
 
 
 
 
INTERNATIONAL 
STANDARD 
ISO
2409
Third edition
2007-05-15
Paints and varnishes — Cross-cut test 
Peintures et vernis — Essai de quadrillage 
 


ISO 2409:2007(E) 
PDF disclaimer 
This PDF file may contain embedded typefaces. In accordance with Adobe's licensing policy, this file may be printed or viewed but 
shall not be edited unless the typefaces which are embedded are licensed to and installed on the computer performing the editing. In 
downloading this file, parties accept therein the responsibility of not infringing Adobe's licensing policy. The ISO Central Secretariat 
accepts no liability in this area. 
Adobe is a trademark of Adobe Systems Incorporated. 
Details of the software products used to create this PDF file can be found in the General Info relative to the file; the PDF-creation 
parameters were optimized for printing. Every care has been taken to ensure that the file is suitable for use by ISO member bodies. In 
the unlikely event that a problem relating to it is found, please inform the Central Secretariat at the address given below. 
 
 
COPYRIGHT PROTECTED DOCUMENT 
 
©   ISO 2007 
All rights reserved. Unless otherwise specified, no part of this publication may be reproduced or utilized in any form or by any means, 
electronic or mechanical, including photocopying and microfilm, without permission in writing from either ISO at the address below or 
ISO's member body in the country of the requester. 
ISO copyright office 
Case postale 56 • CH-1211 Geneva 20 
Tel.  + 41 22 749 01 11 
Fax  + 41 22 749 09 47 
E-mail  copyright@iso.org 
Web  www.iso.org 
Published in Switzerland 
 
ii 
© ISO 2007 – All rights reserved
 
 


ISO 2409:2007(E) 
© ISO 2007 – All rights reserved 
iii
Contents 
Page 
Foreword............................................................................................................................................................ iv 
1 
Scope ..................................................................................................................................................... 1 
2 
Normative references ........................................................................................................................... 1 
3 
Apparatus .............................................................................................................................................. 2 
4 
Sampling................................................................................................................................................ 5 
5 
Test panels ............................................................................................................................................ 5 
6 
Procedure .............................................................................................................................................. 5 
7 
Supplementary test conditions ........................................................................................................... 8 
8 
Evaluation and expression of results................................................................................................. 8 
9 
Precision................................................................................................................................................ 9 
10 
Test report ........................................................................................................................................... 10 
Bibliography ..................................................................................................................................................... 11 
 


ISO 2409:2007(E) 
iv 
© ISO 2007 – All rights reserved
 
Foreword 
ISO (the International Organization for Standardization) is a worldwide federation of national standards bodies 
(ISO member bodies). The work of preparing International Standards is normally carried out through ISO 
technical committees. Each member body interested in a subject for which a technical committee has been 
established has the right to be represented on that committee. International organizations, governmental and 
non-governmental, in liaison with ISO, also take part in the work. ISO collaborates closely with the 
International Electrotechnical Commission (IEC) on all matters of electrotechnical standardization. 
International Standards are drafted in accordance with the rules given in the ISO/IEC Directives, Part 2. 
The main task of technical committees is to prepare International Standards. Draft International Standards 
adopted by the technical committees are circulated to the member bodies for voting. Publication as an 
International Standard requires approval by at least 75 % of the member bodies casting a vote. 
Attention is drawn to the possibility that some of the elements of this document may be the subject of patent 
rights. ISO shall not be held responsible for identifying any or all such patent rights. 
ISO 2409 was prepared by Technical Committee ISO/TC 35, Paints and varnishes, Subcommittee SC 9, 
General test methods for paints and varnishes. 
This third edition cancels and replaces the second edition (ISO 2409:1992), which has been technically 
revised. The main changes are: 
⎯ the requirements for the adhesive tape have been changed; 
⎯ precision data have been added. 
 


INTERNATIONAL STANDARD 
ISO 2409:2007(E)
 
© ISO 2007 – All rights reserved 
1
Paints and varnishes — Cross-cut test 
1 
Scope 
This International Standard describes a test method for assessing the resistance of paint coatings to 
separation from substrates when a right-angle lattice pattern is cut into the coating, penetrating through to the 
substrate. The property measured by this empirical test procedure depends, among other factors, on the 
adhesion of the coating to either the preceding coat or the substrate. This procedure is not to be regarded, 
however, as a means of measuring adhesion. 
Where a measurement of adhesion is required, attention is drawn to the method described in ISO 4624. 
NOTE 1 
Although the test is primarily intended for use in the laboratory, the test is also suitable for field testing. 
The method described may be used either as a pass/fail test or, where circumstances are appropriate, as a 
six-step classification test. When applied to a multi-coat system, assessment of the resistance to separation of 
individual layers of the coating from each other may be made. 
The test can be carried out on finished objects and/or on specially prepared test specimens. 
Although the method is applicable to paint on hard (e.g. metal) and soft (e.g. wood and plaster) substrates, 
these different substrates need a different test procedure (see Clause 6). 
The method is not suitable for coatings of total thickness greater than 250 µm or for textured coatings. 
NOTE 2 
The method, when applied to coatings designed to give a rough patterned surface, will give results which will 
show too much variation (see also ISO 16276-2). 
2 
Normative references 
The following referenced documents are indispensable for the application of this document. For dated 
references, only the edition cited applies. For undated references, the latest edition of the referenced 
document (including any amendments) applies. 
ISO 1513, Paints and varnishes — Examination and preparation of samples for testing 
ISO 1514, Paints and varnishes — Standard panels for testing 
ISO 2808, Paints and varnishes — Determination of film thickness 
ISO 3270, Paints and varnishes and their raw materials — Temperatures and humidities for conditioning and 
testing 
ISO 15528, Paints, varnishes and raw materials for paints and varnishes — Sampling 
IEC 60454-2, Specification for pressure-sensitive adhesive tapes for electrical purposes — Part 2: Methods of 
test 


ISO 2409:2007(E) 
2 
© ISO 2007 – All rights reserved
 
3 
Apparatus 
3.1 General 
Use ordinary laboratory apparatus, together with the apparatus specified in 3.2 to 3.6. 
3.2 Cutting tool 
3.2.1 
General requirements 
It is particularly important to ensure that the cutting tool has a defined shape and that the cutting edges are in 
good condition. Suitable tools are described in 3.2.2 and 3.2.3 and shown in Figures 1a) and 1b). 
A single-blade cutting tool (3.2.2) is the preferred tool in all cases, i.e. with all kinds of coating on both hard 
and soft substrates. The multi-blade cutting tool (3.2.3) is not suitable for thick (> 120 µm) or hard coatings or 
where the coating is applied over soft substrates. 
The tools described in 3.2.2 and 3.2.3 are suitable for manual use and, although this is the more usual method 
of use, the tool may be mounted on a motor-driven apparatus which gives more uniform cutting. The 
application of the latter procedure shall be subject to agreement between the interested parties. 
3.2.2 
Single-blade cutting tool 
A single-blade cutting tool shall have a 20° to 30° edge and a blade thickness of (
)
0,03
0,03
0,43+
−
mm as shown in 
Figure 1a). 
When the cutting edge has worn to 0,1 mm it shall be reground. 
3.2.3 
Multi-blade cutting tool 
A multi-blade cutting tool shall have six cutting edges spaced 1 mm, 2 mm or 3 mm apart [see Figure 1b)].  
The width across the six cutting edges, a, shall be 5 mm for a tool which has a cutting-edge spacing of 1 mm, 
and 10 mm for a tool which has a cutting-edge spacing of 2 mm. 
When the cutting edge has worn to 0,1 mm it shall be reground. 
The guide edges and the cutting edges shall lie on the same diameter. 
3.3 Guiding and spacing edges 
In order to space the cuts correctly, a series of guiding and spacing edges is necessary when using a single-
blade cutting tool. A suitable apparatus is shown in Figure 2. 


ISO 2409:2007(E) 
© ISO 2007 – All rights reserved 
3
Dimensions in millimetres, 
except where indicated otherwise 
 
a)   Single-blade cutting tool 
 
 
b)   Multi-blade cutting tool 
Key 
1 
cutting edges 
a 
width across all six cutting edges 
a 
Regrind when cutting edge has worn to 0,1 mm. 
b 
Guide edges and cutting edges lie on same diameter. 
c 
Direction of cut. 
Figure 1 — Cutting tools 
 


ISO 2409:2007(E) 
4 
© ISO 2007 – All rights reserved
 
 
Key 
1 
ten spacing edges 1 mm thick 
2 
laminated moulding plastic or steel 
3 
rubber 
Figure 2 — Series of spacing edges 
3.4 Soft brush 
3.5 Pressure-sensitive adhesive tape 
Unless otherwise agreed, adhesive tape with an adhesive strength between 6 N per 25 mm width and 10 N 
per 25 mm width (determined in accordance with IEC 60454-2) shall be used. The tape shall be at least 
50 mm wide. 
NOTE 
Transparent tape is recommended. 
3.6 Viewing lens 
Use a hand-held lens with a magnification of ×2 or ×3. 


ISO 2409:2007(E) 
© ISO 2007 – All rights reserved 
5
4 
Sampling 
Take a representative sample of the product to be tested, as described in ISO 15528. 
Examine and prepare each sample for testing, as described in ISO 1513. 
5 
Test panels 
5.1 Substrate 
Unless otherwise agreed, select the substrate from one of those described in ISO 1514. 
The panels shall be plane and free from distortion. The dimensions shall be such as to allow the test to be 
carried out at three different positions not less than 5 mm from each other or from an edge of the panel. 
Where panels consist of a relatively soft material such as wood, the minimum thickness shall be 10 mm. 
Where panels consist of a hard material, the minimum thickness shall be 0,25 mm. 
NOTE 1 
Rectangular panels, measuring approximately 150 mm × 100 mm, have been found to be convenient. 
NOTE 2 
In cases where the panel is made of wood, the direction and the structure of the grain can influence the test, 
and a pronounced grain will render the evaluation impossible. 
5.2 Preparation and coating 
Unless otherwise agreed, prepare each test panel in accordance with ISO 1514 and then coat it by the 
specified method with the product or system under test. 
5.3 Drying 
Dry (or stove) and age (if applicable) each coated test panel for the specified time and under the specified 
conditions. 
5.4 Thickness of coating 
Determine the thickness, in micrometres, of the dried coating by one of the procedures specified in ISO 2808. 
Make the measurement at, or as near as possible to, the positions at which the cross-cut is to be made. The 
number of thickness determinations is dependent on the method used. 
6 
Procedure 
6.1 General 
6.1.1 
Test conditions and number of tests 
Carry out the test at a temperature of (23 ± 2) °C and a relative humidity of (50 ± 5) %, unless otherwise 
agreed (see ISO 3270). 
In field tests, the ambient conditions will have to be accepted. 
6.1.2 
Conditioning of the test panels 
Unless otherwise specified, condition the test panels immediately prior to the test at a temperature of 
(23 ± 2) °C and a relative humidity of (50 ± 5) % for a minimum of 16 h. 


ISO 2409:2007(E) 
6 
© ISO 2007 – All rights reserved
 
6.1.3 
Number of cuts 
The number of cuts in each direction of the lattice pattern shall be six. 
6.1.4 
Spacing of cuts 
The spacing of the cuts in each direction shall be equal and shall depend on the thickness of the coating and 
on the type of substrate as follows: 
up to 60 µm: 
1 mm spacing, for hard (e.g. metal) substrates; 
up to 60 µm: 
2 mm spacing, for soft (e.g. wood and plaster) substrates; 
61 µm to 120 µm: 
2 mm spacing, for both hard and soft substrates; 
121 µm to 250 µm: 
3 mm spacing, for both hard and soft substrates. 
The spacing of the cuts shall conform to the hardness of the substrate and the coating. 
6.1.5 
Number of determinations 
Carry out the test in at least three different places (see 5.1) on the panel (see also Clause 8). If the results do 
not match, the differences being more than one classification unit, repeat the test at three other places, if 
necessary using different panels, and record all the results. 
6.2 Cutting and removing the coating using the manual procedure 
6.2.1 
Place the test panel on a rigid, flat surface to prevent any deformation of the panel during the test. 
6.2.2 
Before the test, inspect the cutting edge of the blade and maintain its condition by sharpening or 
replacement. 
Perform the cutting manually, following the specified procedure. 
If the panel is of wood or similar material, make the cuts at approximately 45° to the direction of the grain. 
6.2.3 
Hold the cutting tool (3.2) with the blade normal to the test panel surface. With uniform pressure on 
the cutting tool and using the appropriate spacing guide (3.3), make the agreed number of cuts in the coating 
at a uniform cutting rate. All the cuts shall penetrate to the substrate surface. 
If, because of the hardness of the coating, it is not possible to penetrate to the substrate, the test shall be 
declared invalid and so reported. 
6.2.4 
Repeat this operation, making further parallel cuts of equal number, crossing the original cuts at 90° to 
them so that a lattice pattern is formed. 
6.2.5 
Brush the panel lightly with the soft brush (3.4) several times backwards and several times forwards 
along each of the diagonals of the lattice pattern. 
6.2.6 
For hard substrates and for wood, apply additionally adhesive tape (3.5). If beginning a new series of 
tests, remove two complete laps from a reel of the adhesive tape and discard. Remove an additional length at 
a steady rate and cut a piece approximately 75 mm long. 
Place the centre of the tape over the lattice in a direction parallel to one set of cuts as shown in Figure 3 and 
smooth the tape into place over the area of the lattice and for a distance of at least 20 mm beyond with a 
finger.

File: 材料工程师/GB 19292-4.pdf.md
# GB 19292-4.pdf

GB/T 
19292.4- 2003/LSO 
9226:1992
前
言
    
本部分等同采用国际标准ISO 
9226:1992《金属和合金的腐蚀大气腐蚀性
用于评估腐蚀性的
标准试样的腐蚀速率的测定}
)
(英文版)。
    
本标准还作了下列编辑性修改:
    
a) 删除国际标准的前言。
    
本标准的附录A是资料性附录。
    
本标准由中国钢铁工业协会提出。
    
本标准由冶金工业信息标准研究院归口。
    
本标准起草单位:钢铁研究总院、青岛海洋腐蚀研究所、冶金工业信息标准研究院。
    
本标准起草人:王
玮、柳泽燕、朱相荣、胡小萍。


GB/T 
19292.4- 2003/ISO 9226:1992
引
言
    
大气腐蚀试验场所或使用地点的腐蚀性能的表征可以通过确定在该位置暴晒一年后标准试样的腐
蚀速率来完成(直接腐蚀性评估)。标准试样是四种标准结构材料:铝、铜、钢和锌制成的平板状或敞口
螺旋状的试样。这些方法代表着评估腐蚀性的一种很经济的方法，而且考虑到所有局部环境的影响因
素。毕黔告:在本标准中包括的一些步骤中涉及到一些危险性的化学品，因此强调采取必要的安全保护
措施。


GB/T 
19292.4-2003/ISO 
9226:1992
      
金属和合金的腐蚀
大气腐蚀性
用于评估腐蚀性的标准试样的腐蚀速率的测定
范围
本部分规定了用于确定标准试样腐蚀速率的方法。
这些测量值(暴晒第一年的腐蚀速率)将作为GB/T 
19292.1评估大气腐蚀性的分类依据。
2 规范性引用文件
    
下列文件中的条款通过本部分的引用而成为本部分的条款。凡是注日期的引用文件，其随后所有
的修改单(不包括勘误的内容)或修订版均不适用于本部分，然而，鼓励根据本部分达成协议的各方研究
是否可使用这些文件的最新版本。凡是不注日期的引用文件，其最新版本适用于本部分。
    
GB/T 
14165 黑色金属室外大气暴露试验方法(GB/T 
14165-1993,ISO 
8565:1992,NEQ)
    
GB/T 
16545 金属和合金的腐蚀
腐蚀试样上腐蚀产物的清除(GB/T 
16545-1996,ISO8407:
1991,IDT)
    
GB/T 
19292. 
1 金属和合金的腐蚀
大气的腐蚀性
分类(GB/T 
19292. 
1-2003,ISO 
9223:
1992,IDT)
原理
    
暴晒点或工业设备场所的腐蚀性可以通过腐蚀速率来推断，并通过暴晒1年后的标准试样除去腐
蚀产物后单位面积的失重计算得到。
    
对铁、锌和铜的合金而言，失重是腐蚀破坏的一种可靠的测量方法。对铝合金而言，失重是腐蚀的
一种有效测量方法。这也是本部分的目的，但不能测量点蚀。
4
标准试样
    
使用两种标准试样:平板试样和开放型螺旋试样。
    
螺旋状试样得到的结果明显不同于平板试样得到的结果。因此，结果的对比应基于同类型的试样。
    
用于准备标准试样的材料是近期制造的，即
    
钢:碳素结构钢(Ca 
0.03%-v0. 
10%,PG0.07%)
    
锌:>98.500
    
铜:>99.500
    
铝:>99. 
5
    
在暴晒前，所有试样应用溶剂除油。表面有可见锈斑或腐蚀产物的钢试样应用12。号砂纸打磨，除
去这些腐蚀产物后，再除油。铜、锌和铝试样如果在暴晒前其表面有可见的腐蚀产物，这些试样将不予
采用。
4. 
1 平板试样
    
试样是四边形板状，尺寸最好是100 
mmX 
150 
mm，不小于50 
mmx 
100 
mm，并且厚度大约1 
mm,
4.2 开放型螺旋试样
    
用于制备标准试样的材料是易于成型的线材。
    
直径d为2 
mm-3 
mm的线材被截成长度大约1 
000 
mm。然后将其用直径为24 
mm的棒绕成螺
       
1


GB/T 
19292.4- 2003/ISO 
9226:1992
旋状。
5 标准试样的异晒
    
经称重和标记的标准试样的制备和暴晒按照GB/T 
14165中规定执行。
    
每种金属的3个试样应暴晒1年，从1年中最严重的腐蚀时期开始。螺旋状试样必须处在垂直位
置暴晒(见图1),暴晒后，按GB/T 
16545规定将试样上的腐蚀产物除去。并且重新称重，精确到
。.1 
mg 可采用的化学清洗方法列于附录A，清洗应在同一过程中重复几次。
单位为毫米
金月支架
圈1 开放型娜旋试样安装


GB/T 
19292.4- 2003/LSO 
9226:1992
6 易晒结果
每种金属的腐蚀速率，按式(1)计算:
                                   
△沉
                         
、=A"t
式中:
r--
腐蚀速率，单位为克每平方米年〔创(M.·a)];
△二
失重，单位为克(9);
  
A—
表面面积，单位为平方米(m');
  
￡—
暴晒时间，单位为年(a).
腐蚀速率rt
e.也可以用微米每年((
tm/a)来表达，按式(幻计算:
                                   
△杭
( 1 )
                       
r 
t
r.一A"p二
式中:
p
密度，单位为克每立方厘米(g/cm').
N,二7.86 
g/cm',p,=7.14 
g/cm',p}=8.96 
g/cm',p,=2.70 
g/cm'.
Am,A和t的意义与公式(1)中的相同。
对开放型螺旋状试样的腐蚀速率，可以用徽米每年(pm/a)来表达，按式(3)计算:
( 2 )
        
0.25X Am ·d
r~ =一一m 
" 
t一一
( 3 )
式中:
△仍—
失重，单位为毫克(mg) 
;
  
d
线材直径，单位为毫米(mm) 
;
  
，—
初始质量，单位为克(9)，
  
t 
-
暴晒时间，单位为年(a).
所有的单一值和平均值都应在检侧报告中列出。


闪
0
6
一
“
9
刊
闪
6
0
巴
\
门
0
0
闪
!
嘴
.
闪
6
闪
6
1
奥
目
0
GB/T 19292.4- 2003/ISO 9226:1992
          
附
录
A
        
(资料性附录)
去除腐蚀产物的化学清洗方法
材料
化学试剂
时间/min
温度/℃
备
注
钢
500 
mL 
HCI(p=1. 
19 
g/.L)
3.5 
g六次甲基四胺加燕馏水至1 
000 
mL
10
20
25
锌
200 
g 
Cr03
加蒸馏水至1 
000 
mL
1
80
对于在盐雾环境中形成的腐蚀产
物，铬酸中的抓化物应避免，以保
护锌基体金属不受腐蚀。
铜
54 
mL 
H,SO,(p=1.84 
g/mL)
加蒸馏水至1 
000 
mL
30--60
40- 50
用氮进行溶液脱氧
建议用刷子
刷去被检测试样浸入溶液3 
s^ 
4 
s
后形成的腐蚀产物。
铝
50 
mL 
H3 
PO, 
(p=1.69 
g/mL)
20 
g 
CrO3
加蒸馏水至1 
000 
mL
5--10
90- 95
若存在腐蚀产物膜，则继续用下面
的硝酸清洗程序。
HNO3 
(p=1. 
42 
g/.L)
1--5
20
25
去掉多余的沉积物和松散的腐蚀
产物以避免发生反应，导致基体金
属过腐蚀。

File: 材料工程师/GBT 10125-1997.pdf.md
# GBT 10125-1997.pdf

GB/T 10125一1997
前
言
    
本标准等效采用ISO 
922711990《人造气氛腐蚀试验—
盐雾试验》。
    
本标准考虑到试验初期试样的变化较大，并为满足国内各类产品的需要，将推荐的试验周期定为
2 
1
,,4 
h,6 
h,8 
h,24 
h,48 
h,96 
h,168 
h,240 
h,480 
h,720 
h,l 
000 
h;与ISO 
9227:1990比较，增加了4h
和8 
h,
    
本标准自发布实施日起代替:
        
GB 
6458-86 金属覆盖层
中性盐雾试验(NSS试验)，
        
GB 
6459-86 金属覆盖层
醋酸盐雾试验(ASS试验)，
        
GB 
6460-86 金属覆盖层铜加速醋酸盐雾试验(CASS试验)，
        
GB 
10125-88 人造气氛中的腐蚀试验盐雾试验(SS试验)。
    
本标准的附录A和附录B都是提示的附录。
    
本标准由中华人民共和国机械工业部提出
    
本标准由全国金属与非金属覆盖层标准化技术委员会归口。
    
本标准负责起草单位:机械工业部武汉材料保护研究所。
    
本标准主要起草人:张艳、张三平、萧以德。


GB/T 10125一1997
工SO 前言
    
ISO(国际标准化组织)是各国家标准团体(ISO成员团体)的全世界联合。制订国际知准的川乍.
般通过ISO各技术委员会进行。各成员团体如对某一技术委员会确定的主题感兴趣，有权向该委员会
陈述
与ISO有联系的政府和非政府的国际组织，也可以参加工作。在电工标准化的各方面. 
I 
SO ，。国
际电工委员会(IEC)密切合作
    
技术委员会制订的国际标准草案先送各成员团休投票，按照ISO程序，参与投票的成员团体至少
要有75%认可，才可出版为L际标准
    
国际标准ISO 
9227由ISO/TC 
156金属与合金的腐蚀技术委员会制订
它注销并取代国际标准:
    
ISO 
3768-1976 金属覆盖层—
中性盐雾试验(NSS试验).
    
ISO 
3769-1976 金属覆盖层—
醋酸盐雾试验(ASS试验)，
    
ISO 
3770-1976 金属覆盖层— 铜加速醋酸盐雾试验(CASS试验)
    
本国际标准的附录A和附录B均是提示的附录


中华人民共和国国家标准
人造气氛腐蚀试验
盐雾试验
    
GB/T 
 10125 一1997
eyv 
ISO 
9227:1990
代替GB 
6458 -6460-86
      
GB 10125- 88
Corrosion 
tests 
in 
artificial 
atmospheres-Salt 
spray 
tests
0 引言
    
由于影响金属腐蚀的因素很多，单一的抗盐雾性能不能代替抗其他介质的性能，所以本标准获得的
试验结果不能作为被试材料在所有使用环境中抗腐蚀性能的直接指南同时，各种材料在试验中的性能
也不能作为这些材料在使用中的耐蚀性的直接指南。
尽管如此，本标准规定的方法仍可作为检验被试材料有或无防蚀性能的一种方法
1 范围
    
本标准规定了中性盐雾(NSS)，乙酸盐雾(AASS)和铜加速乙酸欲雾(CASS)试验使用的设备，试
剂和方法
    
本标准也规定了评估试验箱环境腐蚀性的方法
    
本标准未规定试样尺寸，特殊产品的试验周期和结果解释，这些内容参见相应的产品规范
    
本标准适用于评价金属材料及覆盖层的耐蚀性，被测试对象可以是具有永久性或暂时性防蚀性能
的，也可以是不具有水久性或暂时性防蚀性能的
    
本标准的中性盐雾试验适用于金属及其合金、金属覆盖层、有机覆盖层、阳极氧化膜和转化膜’ 乙
酸盐雾试验和铜加速乙酸盐雾试验适用于铜+镍一铬或镍十铬装饰性镀层，也适用于铝的阳极氧化
膜11
2 引用标准
    
下列标准所包含的条文，通过在本标准中引用而构成为本标准的条文
本标准出版时.所示版本均
为有效。所有标准都会被修订，使用本标准的各方应探讨使用下列标准最新版本的可能性。
    
GB 
5213 
-85 深冲压用冷轧薄钢板和钢带
    
GB 
6461-86 金属覆盖层
对底材为阴极的覆盖层腐蚀试验后的电镀试样的评级(eyv
                      
ISO 4540;1980)
    
GB 
12335 
 9。金属覆盖层
对底材呈阳极性的覆盖层腐蚀试验后的试样的评级(eqv 
ISO 
8403;
                          
1991)
    
GB/T 
9798一1997 金属覆盖层镍电沉积层(eqv 
ISO 
1458:1988)
    
ISO 
6372-1:1989 镍和镍合金— 名词术语和定义— 第部分:材料
1)见附录B(提不的附录)。
2)注意这样的事实:由于所用的试剂含有促进Ni的腐蚀而不影恫Cu的铜离r，以致此试验不是满意地比较\1-
  
C:镀层和Cu+N-Cr镀层相应质量的适当依据「
国家技术监督局1997一06-27批准
1998-01 01实施


cs/r 10125一1997
3 试验溶液
3.1 氮化钠溶液配制
    
本试验所用试剂采用化学纯或化学纯以上的试剂’〕将氯化钠溶于电导率不超过zo 
r5一f川刊旅诊
水或去离子水中，其浓度为50 
g/L士5 
g/Le在25 
C时，配制的溶液密度在1. 
025，一1
叮匡闹内
3. 
2 调整pH
    
根据收集的喷雾溶液的pH值调整盐溶液到规定的pH值。
3.2.1 中性盐雾试验〔NSS试验)
    
调整按3. 
1配制的盐溶液的pH值，使其在6.5-7.2之问
叮1值的测量可使用酸度计，作为I
i'
a:
检测也可用测量精度为。3的精密pH试纸
溶液的pH值可用软酸或氢氧化钠调整。
    
喷雾时溶液中二氧化碳损失可能导致PH值变化应采取相应措施，例如，将溶液加热到超过肠〔
才送人仪器或由新的沸腾水配制溶液，以降低溶液中的二氧化碳含量，可避免pH值的变化。
3.2.2 乙酸盐雾试验(AASS试验)
    
在按3. 
1制备的盐溶液中加入适量的冰乙酸，以保证盐雾箱(见4. 
2 
)内收集液的UH 
(i
%为
3. 
1 3. 
3如初配制的溶液pH值为3. 
0-3.1，则收集液的pH值一般在3. 
1-3. 
3范围内。H值的测
定用酸度计，作为日常检测也可用测量精度为0.1的精密pH试纸
溶液的pH值可用冰乙酸或氢氧化
钠调整。
3.2.3 铜加速乙酸盐雾试验(CASS试验)
    
在按3. 
2制备的盐溶液中，加入氯化铜(CuCh 
" 
2
H
,
0
)
，其浓度为。. 
26盯L}0.02 
g%L(R
0. 
205 
g/L土。. 
015 
g/L无水氯化铜)。溶液的pH值调整方法与3. 
2. 
2相同
3. 
3 过滤
    
为避免堵塞喷嘴，溶液在使用之前必须过滤
4 试验设备
4. 
1 用于制作试验设备的材料必须抗盐雾腐蚀和不影响试验结果
4. 
2 盐雾箱的容积不小干。. 
2.',最好不小于。. 
4 
m'.箱顶部要避免试验时聚积的溶液滴落到试样L
箱子的形状和尺寸应能使箱内溶液的收集速度符合8.3规定。
    
注1:盐雾箱的设计简图见附录A(提示的附录)。
4. 
3 加热系统应保持箱内温度达到8.1规定m度测量区距箱内壁不小j- 
100 
mm，并能从箱外读数〔
4.4 喷雾装置包括下列部分;
    
。)喷雾气源:压缩空气应通过过滤器，以除油净化;然后进入装有蒸馏水的饱和塔湿化，其温度应
高于盐雾箱内试验温度。最后通过调压阀进入喷雾器，压力应控制在70 
kPa-170 
kPa范围内
    
h)喷雾系统:由喷雾器、盐水槽和挡板组成。喷雾器可用一个或多个可调式挡板能防比盐雾[.接
喷射到试样匕。喷雾器和挡板放置的位置对盐雾均匀分布有影响。
    
。)盐水槽:为保证均匀喷雾，应有维持一定液位的装置。调节喷雾压力、饱和塔水的温疫和挡板位
置使箱内盐雾沉降量和收集速度符合8. 
3规定
4.5 盐雾收集器:箱内至少放二个收集器一个靠近喷嘴，一个远离喷嘴。收集器用玻璃等隋性材料制
成漏斗形状，直径为10 
cm，收集面积约80 
cm'.漏斗管插入带有刻度的容错中，要求收集的是钦雾，而
不是从试样或其他部位滴下的液体
4. 
6 使用不同溶液做试验之前，必须彻底清洗盐雾箱在放入试样之前，设备至少应空运行24 
1
6.必须
采用说明
日考虑到我国现行化学纯试剂就能满足ISO 
9227中的要求.因此本标准规定所用试剂可以来用化学夕


GB/T 10125- 
1997
测址收集液的pH值，以保证整个喷雾期的pH值在规定范围内
5 评价盐雾箱腐蚀性能的方法
    
为f检验试验设备或不同实验室里同类设备试验结果的重现性，应对设备按5.1一5.3规定验证
5.1 中性盐雾试验(NSS试验)
5.1.1 参f匕试样
    
参比试样采用四块冷轧碳钢板，其表面质量应符合G13 
5213中A级精度的I组的要求板厚lmm
土。.2min.试样尺寸为50 
mm 
X叨:工im。试样表面粗糙度R.=1. 
3了im士。.理I
'm。从冷轧钢板或带h截
取试样〕
    
参比试样经小心清洗后立即投入试验。除按6.2和6.3规定之外，还应清除一切尘埃、油或影响试
验结果的其他外来物质
    
选用以下一种清洗方法:
    
a)用氯化碳氢化合物蒸汽脱脂清洗试样，采用3次1 
min的连续处理，每一连续处理时间至少问
隔1 
min
    
b)采用清洁的软刷或超声清洗装置，用适当有机溶剂(沸点在60-120C之间的碳氢化合物)彻底
清洗试样。清洗后，用新溶剂漂洗试样，然后十燥
    
c)经有关各方面协商，可采用其他清洗方法
    
清洗后的试样吹十称重，精确到士1 
mg，然后用可剥性翅料膜保护试样背面。
5.1.2 参比试样的放置
    
试样放耸在箱内四角，未保护一面朝上并与垂直方向成2。。士5的角度。试样上边缘与盐雾收集器
顶端处于同一水平
      
注2:可以建议采用其他规范范围的角度(例如3。“士5)。
    
用隋性材料(例如塑料)制成或涂覆参比试祥架。参比试样的上边应与盐雾收集器的卜部处于同-
水平
5.1.3 测定质量损失
    
试验96 
h后，除掉试样背面的保护膜，用1:1(体积比)的盐酸溶液(P,- 
1. 
18 
g/mL)，其中加入
3.5g/1的六次甲基四胺缓蚀剂·浸泡试样除去腐蚀产物，然后在室温中用水清洗试样，再用丙酮清洗.
  
千燥后称重
    
试样称重精确到1 
mg，计算质量损失(g.
/,,)
  
5门.4 中性盐雾装置的运行检验
      
每块参比试样的质量损失在140 
g/m`士40 
g/m'范围内说明设备运行正常
  
5.2 乙酸盐雾试验(AASS试验)
      
本标准没有测量乙酸盐雾试验箱腐蚀性的实验规程。
  
5. 
3 铜加速乙酸盐雾试验(CASS试验)
  
5，3.1 参比试样
      
使用四块镍板作参比试样。试祥符合ISO 
6372-1:1989的3. 
1要求(镍和钻总量不小于”.。%，其
  
中钻不大于1.5%,铁不大于。.5叼.氧不大f0.4%,其他不大于0.3%),其尺寸为100 
mm 
X75 
mm,
  
厚1工nm士。.2 
--，从板材匕裁取试样
      
试样先按6. 
2规定清洗干净，然后在21一24 
C的1:4(体积比)盐酸溶液中浸泡2 
min,再用侃热流
  
动水漂洗在温度为105 
C的烘箱内干燥，冷却至室温称重在试验中，镍板经匕述方法处理后可反复使
  
用
      
试样称重精确到1 
mg试样背面用可剥塑料膜保护
  
5.3.2 冬比试样放i
i


GB/T 10125--1997
参比试样放置与5.1.2相同。
5.3. 
3 测定质量损失(单位面积的质晕)
试验24 
h后，用冷水冲洗镍板表面沉积盐，然后在25(士2 
(的1:4(体积比)盐酸溶液中浸池
以除去腐蚀产物。再放入温度为40 
C土5 
0
C·的流动水中漂洗，在温度为105 
(的烘箱中卜躁.然
2
t
l
i
T
l
，
后，冷却至室温称重。称重精确到1 
-go
5.3
注3:试样夹具应采用镍或蒙乃尔合金或其他惰陡材料制造
4 铜加速乙酸盐雾装置的运行检验
每块参比试样质量损失在7. 
5 
g/mv士2. 
5 
g/m'范围内说明试验设备运行正流
6 试样
6. 
1 试样的类型、数星、形状和尺寸，根据被试材料或产品有关标准选择，若无标准.有关各方}}
l 
Cd协商
决定。
6.2 试验前试样必须清洗干净(见5. 
1. 
1).清洗方法取决于试样材料性质，试样表面及其污物清洗不
应采用可能浸蚀试祥表面的磨料或溶剂。试验前不应洗去试样上有意涂覆的保护性有机膜
6.3 如果试样是从工件上切割下来的，不能损坏切割区附近的覆盖层除另有规定外.必须用适当的粗
盖层如油漆、石蜡或胶带等对切割区进行保护
7 试样放置
了.1 试样放在盐雾箱内且被试面朝上，让盐雾自由沉降在被试表面上，被试表面不能受到盐雾的直接
喷射
7.2 试样原则卜应放平
在盐雾箱中被试表面与垂直方向成土5'1
-30‘并尽可能成20 对于不规则的
试样(如整个仁件)也应尽可能接近上述规定。
7.3 试样可以放置在箱内不同水平面上，但不得接触箱体，也不能相互接触。试样之间的距离应不影响
盐雾自由降落在被试表面上，试样上的液滴不得落在其他试样上。对总的试验周期超过% h的新检验
或试验.可允许试样移位‘，
7.4 试样支架用玻璃、塑料等才料制造，悬挂试样的材料不能用金属，而应用人造纤维，棉纤维或If:他
绝缘材料。
8 试验条件
8门
中性盐雾试验和乙酸盐雾试验的盐雾箱内温度为35 
'
C上2C。铜加速乙酸盆雾试验的盐雾箱内温
度为50C士2C 在试验过程中，整个盐雾箱内的温度波动应尽可能小。
8.2 在盐雾箱内已按计划放置好试样.并确认盐雾收集速度和条件在规定范围内后，才开始进行试验
8. 
3 盐雾沉降的速度，经24 
h喷雾后.每80 
cm`面积上为1一2 
ml,/h;氯化钠浓度为50 
g%工士5 
gi1:
pH值的范围是:中性盐雾试验为6. 
5-7. 
2，乙酸盐雾试验为3. 
1-3. 
3.铜加速乙酸盐雾试验为3. 
1一
3，3
8.4 用过的喷雾溶液不得再用
8.5 试验期间的温度和压力应稳定在规定范围内
” 在此情况下移位的次数和颇率山操作者确定，而且要在试验报告中说明。


cB/r 10125一1997
9 试验周期
9门
试验周期应根据被试材料或产品的有关标准选择。若无标准，可经有关方面协商决定
    
推荐的试验周期为2 
h,4 
h,6 
h,8 
h,24 
h,48 
h,72 
h,96 
h,144 
h,168 
h,240 
h,480 
h, 
7'
-
,(1;、
1州川h'
9.2 在规定的试验周期内喷雾不得中断.只有当需要短衙观察试样时才能打开盐雾箱〕
9.3 如果试验终点取决于开始出现腐蚀的时间‘应经常检查试样，因此.这1EL试样小能同要求预定试验
周期的试样一起试验
9.4 口}定期目视检查预定试验周期的试样咬见9. 
1).但是在检查过程中.不能破坏被试表面.开箱检查
的时间与次数应尽可能少
10 试验后试样的处理
    
试验结束后取出试样为减少腐蚀产物的脱落.试样在清洗前放在室内自然f燥0.5^ 
1 
h.然后用
温度不高厂40C的清洁流功水轻轻清洗以除去试样表面残留的盐雾溶液，再立即用吹风机吹干
11 试验结果的评价
    
试验结果的评价标准，通常应由被试材料或产品标准提出
一般试验仅需考虑以「几方而:
    
a)试验后的外观:
    
1)除去表而腐蚀产物后外观;
    
。)腐蚀缺陷如点蚀、裂纹、气泡等的分布和数量，可按照GB 
646土、GB 
12335,GB/C 
9798-1997的
附录C(egv 
ISO 
1462:1973)所规定的方法进行评定;
    
d、开始出现腐蚀的时问;
    
。)报量变化;
    
f)显微镜观察;
    
曰力学性能变化。
12 试验报告
12.1 试验报告必须写明采用的评价标准和得到的试验结果。如有必要，应有每个试样的试验结果，Rx
组相同试样的平均试验结果或试样的照片
12- 
2 根据试验日的及要求，试验报告应包括如下内容:
    
。)本标准号和所参照的有关标准:
    
b)试验使用的盐和水的类型;
    
。)被试材料或产品的说明;
    
d)试样的尺寸、形状、试样面积和表面状态;
    
e)试样的制备，包括试验前的清洗和对试祥边缘或其他特殊区1
h
1的保护措施;
      
f) 盖层的已知特征及表面处理的说明;
    
9、试样数量;
      
1)试蛤后试样的活洗方法，如有必要.应说明由清洗引起的失讯;
采用说明
t 考虑到试验初期试徉的变化较大和为满足国内各类产品的需要，'; 
15ti 
92=7比较.增力{


GB/T 10125一1997
:)试样放置角度;
i)试样位移的频率和次数;
k)试验周期以及中间检查结果;
1)试验溶液和pH值;
m)为了检查试验条件的准确性，特地放在盐雾箱内的参比试样的性能;
n)试验温度;
o)收集液的密度;
P)影响试验结果的意外情况;
q)检查的时间间隔。


Gs/T 10125一1997
  
附
录
A
  
(提示的附录)
盐雾箱设计简图
10阳)
水封槽
神I温
/
1口门
一喷嘴
隔热套
一比缩褚产
    
、份~~
可调相对p,雾8$位羚
与角隆的科板
收集器的水
平面Bonn
空气出口
YI人盐F3液
R自0
7(
10
50U
测温孔
25V
压缩卞气
腕
孵
7I


GB/T 10125一1997
  
附
录
B
  
(提示的附录)
参
考
文
献
(1) 
G13 
1771-91 色漆和清漆耐中性盐雾的测定(eqv 
ISO 
7253:1984)
(2) 
GB 
8013-87 铝及铝合金阳极氧化
阳极氧化膜的总规范(neq 
ISO 
7599:1983)
(3) 
GB 
9791-88 锌和镐上铬酸盐转化膜试验方法(neq 
ISO 
3613:1980)
(4) 
GB/T 
9797-1997 金属覆盖层
镍+铬和铜+镍+铬电沉积层(eqv 
ISO 
1456:1988)
(5) 
GB/T 
9798-1997 金属覆盖层
镍电沉积层(eqv 
ISO 
1458:1988)
(6) 
GB 
9800-88 电镀锌和电镀福层的铬酸盐转化膜(eqv 
ISO 
4520:1981)
(7) 
GB/T 
13913--92 自催化镍一磷镀层规范和试验方法(eqv 
ISO 
4527:1987)
(8) 
ISO 
8993:1989 阳极氧化的铝及铝合金—
评价点蚀的评级系统-一图表法
(9) 
ISO 
8994:1989 阳极氧化的铝及铝合金一评价点蚀的评级系统-一栅格法

File: 材料工程师/GBT 1172-1999; 黑色金属硬度及强度换算值; SBTS; 1999-10-1.pdf.md
# GBT 1172-1999; 黑色金属硬度及强度换算值; SBTS; 1999-10-1.pdf

GB/1' 
1172- 1999
前
言
    
1 本标准所列换算值(见表1、表2)是对包括碳钢、铬钢、铬钒钢、铬镍钢、铬钥钢、铬镍钥钢、铬锰
硅钢、超高强度钢、不锈钢等钢系中主要钢种进行实验的基础上制定的。
    
2 表1所列各钢系的换算值，适用于含碳量由低到高的钢种;表2主要适用于低碳钢。
    
3 本标准所列换算值只有当试件组织均匀一致时，才能得到较精确的结果，因此应尽量避免各种
换算。
    
本标准自生效之日起，同时代替GB/T 
1172-1974,
    
本标准由中国计量科学研究院提出并归口。
    
本标准起草单位:中国计量科学研究院;中国航空工业总公司第三O四研究所;中国航空工业总公
司第六二一研究所;山东莱州试验机总厂。
    
本标准主要起草人:李玉书、李芷娟、张宏运、唐荣森、孙浩君。
    
本标准1975年3月1日首次发布，1999年3月23日修订。
    
本标准由中国计量科学研究院负责解释。


中华人民共和国国家标准
GB/T 1172-1999
黑色金属硬度及强度换算值
代替GB/T 
1172-1974
Conversion 
of 
hardness 
and 
strength
            
for 
ferrous 
metal
1 范围
本标准适用于碳钢、合金钢等钢种的硬度与强度的换算。
2 换算值表
表1为碳钢及合金钢硬度与强度换算值。
表2为碳钢硬度与强度换算值。
国家质A技术监督局1999一03一23批准
1999一10一01实施


GB/'
e 
1172-1999
表
硬
度
洛
氏
表
面
洛
氏
维
氏
布氏(F/D'=3o)
HRC
HRA
HR15N
HR30N
HR45N
RV
HBS
HBW
  
20.0
  
20.5
  
21.0
  
21.5
  
22. 
0
  
22.5
  
23.0
  
23.5
24.0
  
24.5
25.0
25. 
5
26. 
0
26.5
27. 
0
27.5
28.0
28.5
29.0
29.5
30. 
0
30.5
31.0
31. 
5
32. 
0
32.5
33.0
33. 
5
34.0
34. 
5
35.0
35. 
5
36. 
0
36.5
37.0
  
60.2
  
60.4
  
60. 
7
  
61.0
  
61. 
2
  
61. 
5
  
61. 
7
  
62.0
  
62.2
62.5
62. 
8
63. 
0
63. 
3
63. 
5
63.8
64.0
64. 
3
64. 
6
64.8
65. 
1
65.3
65. 
6
65. 
8
66. 
1
66.4
66. 
6
66. 
9
67. 
1
67. 
4
67. 
7
67.9
68. 
2
68. 
4
68. 
7
69.0
  
68.8
  
69.0
  
69. 
3
  
69.5
  
69.8
  
70. 
0
  
70.3
70. 
6
70.8
71. 
1
71.4
71.6
71.9
72.2
72.4
72.7
73.0
73. 
3
73. 
5
73.8
74. 
1
74.4
74. 
7
74. 
9
75. 
2
75. 
5
75.8
76.1
76. 
4
76. 
7
77. 
0
77.2
77.5
77. 
8
78.1
  
40,7
  
41. 
2
  
41. 
7
  
42. 
2
  
42. 
6
43.1
43. 
6
44.0
  
44. 
5
45.0
45.5
45.9
46. 
4
46. 
9
47.3
47.8
48.3
48.7
49. 
2
49. 
7
50. 
2
50. 
6
51.1
5116
52. 
0
52. 
5
53.0
53.4
53.9
54.4
54. 
8
55. 
3
55.8
56.2
56.7
  
19.2
  
19. 
8
  
20.4
  
21.0
  
21. 
5
  
22.1
  
22.7
  
23. 
3
  
23. 
9
  
24. 
5
25. 
1
25.7
26. 
3
26. 
9
27.5
28. 
1
28. 
7
29.3
29.9
30.5
31. 
1
31. 
7
32.3
32. 
9
33. 
5
34. 
1
34. 
7
35. 
3
35.9
36. 
5
37.0
37. 
6
38. 
2
38.8
39.4
        
226
        
228
        
230
        
233
        
235
        
238
        
241
        
244
        
247
      
250
        
253
      
256
        
259
      
262
      
266
      
269
      
273
      
276
        
280
      
284
      
288
      
292
      
296
      
300
        
304
      
308
      
313
      
317
      
321
      
326
      
331
      
335
      
340
      
345
      
350
  
225
  
227
  
229
  
232
  
234
  
237
  
240
242
  
245
  
248
251
254
257
260
263
266
269
273
276
280
283
287
291
294
298
302
306
310
314
318
323
327
332
336
341
372


GB/T 1172-1999
抗
拉
强
度ns,N/mm'
碳
钢
铬
钢
铬钒钢
铬镍钥
铬铝翎
格
银
钥
钢
铭
锰
硅
钢
超
高
一强度钢
不锈钢
  
774
  
784
  
793
  
803
  
813
  
823
  
833
  
843
  
854
  
864
  
875
  
886
  
897
  
908
  
919
  
930
  
942
  
954
  
965
  
977
  
989
1 
002
1 
014
1 
027
1 
039
1 
052
1 
065
1 
078
1 
092
1 
105
1 119
1 
133
1 
147
1 
162
1 
177
  
742
  
751
  
760
  
769
  
779
  
788
  
798
  
808
  
818
  
828
  
838
  
848
  
859
  
870
  
880
  
891
  
902
  
914
  
925
  
937
  
948
  
960
  
972
  
984
  
996
1 
009
1 022
1 
034
1 
048
1 
061
1 074
1 
088
1 
102
1 116
1 131
  
736
  
744
  
753
  
761
  
770
  
779
  
788
  
797
  
807
  
816
  
826
  
837
  
847
  
858
  
869
  
880
  
892
  
903
  
915
  
928
  
940
  
953
  
966
  
980
  
993
1 
007
1 
022
1 
036
1 
051
1 
067
1 
082
1 
098
1 
114
1 131
1 
148
  
782
  
787
  
792
  
797
  
803
  
809
  
815
  
822
  
829
  
836
  
843
  
85i
  
859
  
867
  
876
  
885
  
894
  
904
  
914
  
924
  
935
  
946
  
957
  
969
  
981
  
994
1 007
1 020
1 
034
1 
048
1 063
1 
078
1 093
1 109
1 
125
  
747
  
753
  
760
  
767
  
774
  
781
  
789
  
797
  
805
  
813
  
822
  
831
  
840
  
850
  
860
  
870
  
880
  
891
  
902
  
913
  
924
  
936
  
948
  
961
  
974
  
987
1 001
1 
015
1 
029
1 
043
1 
058
1 
074
1 090
1 106
1 122
  
850
  
859
  
869
  
879
  
890
  
901
  
912
  
923
  
935
  
947
  
959
  
972
  
985
  
999
1 
012
1 
027
1 
041
1 
056
1 
071
1 
087
1 
103
1 
119
1 
136
1 
153
  
781
  
788
  
794
  
801
  
809
  
816
  
824
  
832
  
840
  
848
  
856
  
865
  
874
  
883
  
893
  
902
  
912
  
922
  
933
  
943
  
954
  
965
  
977
  
989
1 
001
1 
013
1 
026
] 039
1 
052
1 
066
1 
079
1 
094
1 
108
1 
123
1 
139
  
740
  
749
  
758
  
767
  
777
  
786
  
796
  
806
  
816
  
826
  
837
  
847
  
858
  
868
  
879
  
890
  
901
  
913
  
924
  
936
  
947
  
959
  
971
  
983
  
996
1 
008
1 
021
1 
034
1 
047
1 
060
1 
074
1 
087
1 
101
1 
116
1 
130


GB/'
r 
1172--1999
表工
硬
度
洛
氏
表
面
洛
氏
维
氏
布氏(F/D“二30)
HRC
HRA
HR15N
HR30N
HR45N
HV
HBS
HBW
  
37.5
38.0
38.5
39.0
39. 
5
40.0
40.5
41.0
41.5
42. 
0
42.5
43.0
43.5
44.0
44.5
45.0
45.5
46.0
46.5
47.0
47.5
48.0
48.5
49.0
49.5
50.0
50.5
51.0
51. 
5
52.0
52.5
53.0
53.5
54.0
54.5
  
69.2
  
69. 
5
69.7
  
70.0
70. 
3
70.5
70.8
71. 
1
71. 
3
71. 
6
71. 
8
72. 
1
72.4
72. 
6
72. 
9
73.2
73.4
73. 
7
73. 
9
74. 
2
74. 
5
74. 
7
75.0
75.3
75. 
5
75.8
76. 
1
76.3
76. 
6
76. 
9
77.1
77.4
77.7
77.9
78.2
  
78.4
  
78. 
7
  
79. 
0
  
79.3
79.6
  
79. 
9
80. 
2
80. 
5
80.8
81. 
1
81.4
81.7
82.0
82. 
3
82. 
6
92.9
93.2
83.5
83. 
7
84.0
84. 
3
84.6
84. 
9
85.2
85.5
85. 
7
86. 
0
86. 
3
86. 
6
86.8
87.1
87.4
87.6
87.9
88.1
  
57.2
57. 
6
58. 
1
58. 
6
  
59. 
0
59.5
60. 
0
60. 
4
60.9
61.3
61. 
8
62.3
62.7
63. 
2
63. 
6
64.1
64. 
6
65.0
65.5
65. 
9
66. 
4
66.8
67. 
3
67. 
7
68.2
68. 
6
69. 
1
69. 
5
70. 
0
70.4
70. 
9
71. 
3
71.8
72.2
72.6
  
40.0
40.6
41. 
2
41. 
8
42. 
4
43.0
43. 
6
44.2
44. 
8
45. 
4
45.9
46. 
5
47.1
47.7
48. 
3
48. 
9
49. 
5
50. 
1
50.7
51.2
51. 
8
52. 
4
53. 
0
53. 
6
54. 
2
54. 
7
55. 
3
55. 
9
56. 
5
57. 
1
57. 
6
58. 
2
58.8
59.4
59.9
  
355
  
360
  
365
  
371
  
376
381
387
393
398
404
410
416
422
428
435
441
448
454
461
468
475
482
489
497
504
512
520
527
535
544
552
561
569
578
587
345
350
355
360
365
370
375
380
385
391
396
401
407
413
418
424
430
436
442
449
  
370
  
375
  
381
  
386
392
397
  
403
  
409
415
422
428
435
441
448
455
463
470
478
486
494
502
Slo
518
527
535
544
552
561
569
577
374


cs/T 1172-1999
(续)
抗
拉
强
度“，N
/
-
超
高
强度钢
不锈钢
锰
钢
铬
硅
锦
钢
铬
相
楼
钢
铬钒钢
铬镍钢
铬铝钢
1 
192
1 
207
1 
222
1 
238
1 254
1 
176
1 
192
1 208
1 
165
1 
183
1 
201
1 
219
1 
238
1 
142
1 
159
1 
177
1 
195
1 214
1 139
1 
157
1 
174
1 
192
1 
211
1 
171
1 
189
1 
207
1 
226
1 
245
1 
155
1 
171
1 
187
] 170
:::: :;
:
;
1 
145
1 
161
1 
176
1 
193
1 
209
1 
271
1 
288
1 
305
1 
322
1 
340
1 
225
1 
242
1 
260
1 
278
1 296
1 
257
1 
276
1 
296
1 
317
1 
337
1 
233
1 
252
」273
1 
293
1 
314
1 
230
1 
249
1 
269
1 
289
1 
310
1 
265
]285
1 
306
1 
327
1 
348
1 
240
1 
258
1 
277
1 
296
1 
316
1 
243
1 
267
1 
290
1 
313
1 
336
226
244
262
280
299
1 
359
1 
378
1 
397
1 
417
1 
438
1 
315
1 
335
1 355
1 
376
1 399
358
380
401
424
446
1 
336
1 
358
1 
380
上404
1 
427
1 
33l
1 
353
1 
375
1 
397
1 
420
1 
370
1 
392
1 
415
1 
439
1 
462
1 
336
1 
357
1 378
1 400
1 
422
1 
359
1 
381
1 
404
1 
427
1450
1 
319
1 
339
1 
361
1 
383
1 
405
1 
459
1 
481
1 
503
1 
526
1 
550
1 420
1 
444
1 
469
1 
493
1 
519
1 
469
1 493
1 517
1 541
1 566
1 
451
1 
476
1 
502
1 
527
1 
554
1 444
1 468
1 492
1 
517
1 
542
1 
487
1 
512
1 
537
1 
563
1 
589
1 445
1 469
1 493
1 517
1 
543
1 
473
1 
496
1 
520
1 
544
1 569
1 
429
1 
453
1 
479
1 
505
1 
533
1 
575
1 
600
1 
626
1 
6.
53
1 
691
1 
546
1 
574
1 
603
1 
633
1 
665
1 
591
1 
617
1 
643
1 670
1 697
1 
581
1 
608
1 
636
1 
665
1 
695
1 
568
1 
595
1 
622
1 649
】677
1 
616
1 
643
1 
671
1 
699
1 
728
1 
569
[595
1 
623
1 651
1 679
1 
594
1 
620
1 646
1 
674
1 702
1 
562
1 
592
1 
623
1 
655
1 
689
710
1 
698
1 
732
1 
768
1 
806
1 
845
1 
724
1 
752
1 
780
1 
809
1 R39
1 
724
1 
755
1 
786
]818
1 
850
1 
706
1 
735
1 
764
1 
794
1 
825
758
788
819
850
881
1 
725
709
739
770
801
834
1 
731
1 761
1 792
1 
824
1 857
1 
869
1 
899
1 
930
1 961
1 993
1 
883
1 
917
1 
951
1 
986
2 022
::::
:
::
1 
867
1 901
1 
936
1 971
2 
008
1 892
1 929
1 966
2 006
2 
047


cB/T 
1172-1999
表1
硬
度
洛
氏
表
面
洛
氏
维
氏
布氏(F/D'=30)
HRC
HRA
HR15N
HR30N
HR45N
HV
HBS
HBW
55. 
0
55.5
56. 
0
,
S6.5
57.0
57. 
5
58.0
58.5
59.0
59. 
5
60.0
60.5
61. 
0
61. 
5
6210
62.5
63.0
63.5
64.0
64.5
65.0
65.5
66. 
0
66.5
67.0
67. 
5
68.0
78. 
5
78. 
7
79.0
79.3
79. 
5
79. 
8
80.1
80.3
80. 
6
80.9
81.2
81. 
4
81. 
7
82. 
0
82.2
82. 
5
82. 
8
83. 
1
83. 
3
83. 
6
83. 
9
84. 
1
84.4
84. 
7
85. 
0
85. 
2
85. 
5
88.4
89.6
89.9
89. 
1
89.4
89. 
6
89. 
8
90,0
90. 
2
90.4
90. 
6
90. 
8
91.0
91. 
2
91. 
4
91. 
5
91. 
7
91.8
91. 
9
92. 
1
92. 
2
73. 
1
73. 
5
73. 
9
74. 
4
74.8
75.2
75.6
76.1
76.5
76. 
9
77.3
77. 
7
78. 
1
78. 
6
79. 
0
79.4
79.8
80.2
80.6
81.0
81. 
3
60.5
61.1
61. 
7
62.2
62.8
63.4
63.9
64.5
65. 
1
6516
66. 
2
66. 
8
67. 
3
67. 
9
68. 
4
69.0
69. 
5
70. 
1
70.6
71. 
2
71. 
7
596
606
615
625
635
645
655
666
676
687
698
710
721
733
745
757
770
782
795
809
822
836
950
865
879
894
909
585
593
601
608
616
622
628
634
639
643
647
650
376


cs/T 1172- 1999
(完)
抗
拉
强
度a-N/..'
碳
钢
铬
钢
铬钒钢
铭镍钢
铬钥钢
铬
镇
铝
钢
铭
锰
硅
钢
超高
强度钥
不锈钢
2 
026
2 058
2 
045
2 
090
2 135
2 181
2 
230
2 
281
2 
334
2 
390
2 
448
2 
509
2 
572
2 
639
377


c8/'
r 
1172-1999
表2
硬
度
抗拉强度an
  
N/.-I
洛
氏
表
面
洛
氏
维
氏
布
氏
HRB
HR15T
HR30T
HR45T
HV
HBS
F/D'=10
F/D'=30
60.0
60.5
61.0
6115
62.0
62.5
63.0
63.5
64.0
64.5
6510
65.5
66.0
66.5
67.0
67,5
68.0
68.5
69.0
69.5
70.0
70.5
71. 
0
71.5
72.0
72.5
73. 
0
73. 
5
74.0
74.5
75. 
0
75. 
5
76.0
76.5
77. 
0
77.5
78.0
78. 
5
79.0
79. 
5
80.4
80. 
5
90.7
80.8
80.9
81. 
1
81. 
2
81.4
81. 
5
81. 
6
8118
81.9
82. 
1
82.2
82.3
82.5
82.6
82. 
7
82. 
9
83.0
83. 
2
83. 
3
83.4
83.6
83.7
83.9
84.0
84. 
1
84. 
3
84. 
4
84.5
84. 
7
84.8
85.0
85. 
1
85.2
85. 
4
85. 
5
85.7
85.8
56. 
1
56. 
4
56.7
57. 
1
57. 
4
57. 
7
58. 
0
59.3
58.7
59. 
0
59. 
3
59. 
6
59. 
9
60. 
3
60. 
6
60. 
9
61.2
61.5
61. 
9
62.2
62. 
5
62,8
63. 
1
63. 
5
63.8
64. 
1
64.4
64. 
7
65. 
1
65. 
4
65. 
7
66. 
0
66. 
3
66. 
6
67. 
0
67. 
3
67.6
67. 
9
68. 
2
68.6
30. 
4
30.9
31. 
4
31. 
9
32. 
4
32. 
9
33. 
5
34. 
0
34. 
5
35.0
35.5
36.1
36. 
6
37. 
1
37. 
6
38.1
38. 
6
39. 
2
39.7
40.2
40 7
41. 
2
41. 
7
42. 
3
42. 
8
43. 
3
43. 
8
44.3
44.8
45.4
45. 
9
46. 
4
46. 
9
47.4
47. 
9
48. 
5
49.0
49.5
50.0
50.5
105
105
106
107
108
108
109
110
110
111
112
113
114
115
115
116
117
118
119
120
121
122
123
124
125
126
128
129
130
131
132
134
135
136
138
139
140
142
143
145
102
102
103
103
104
104
105
105
106
106
107
107
108
108
109
110
11o
111
112
112
113
114
115
115
116
117
118
119
120
121
122
123
124
125
126
127
128
129
130
132
375
377
379
381
382
384
386
388
390
393
395
397
399
402
404
407
409
412
415
418
421
424
427
430
433
437
440
444
447
451
455
459
463
467
471
475
480
484
489
493
378


GB/T 1172-1999
表2(完)
硬
度
抗拉强度on
  
N/mm'
洛
氏
表
面
洛
氏
维
氏
布
氏
HRB
HR15T
HR30T
HR45T
HV
HBS
F/D'=10
F/D'=30
80.0
80.5
81.0
81.5
82.0
82 5
83.0
83.5
84.0
84.5
85.0
85.5
86.0
8615
87.0
87.5
88.0
88.5
89.0
89.5
90.0
90.5
91.0
91.5
92.0
92.5
93. 
0
93.5
94.0
94.5
95.0
95.5
96.0
96.5
97. 
0
97. 
5
98.0
98.5
99. 
0
99. 
5
100.0
85. 
9
86. 
1
86.2
96.3
86. 
5
86. 
6
86.8
86.9
87.0
87.2
87.3
87. 
5
87. 
6
87. 
7
87. 
9
88.0
88.1
88.3
88. 
4
88. 
6
88. 
7
88. 
8
89. 
0
89.l
89. 
3
89. 
4
89. 
5
89. 
7
89. 
8
89. 
9
90. 
1
90.2
90.4
90. 
5
90.6
90. 
8
90.9
91. 
1
91. 
2
91. 
3
915
68. 
9
69. 
2
69. 
5
69.9
70. 
2
70.5
70.8
71. 
1
71.4
71. 
8
72. 
1
72.4
72. 
7
73. 
0
73.4
73.7
74. 
0
74. 
3
74.6
75. 
0
75. 
3
75.6
75.9
76.2
76. 
6
76.9
77. 
2
77.5
77. 
8
78. 
2
78. 
5
78.8
79. 
1
79. 
4
79. 
8
80.1
80. 
4
80. 
7
81.0
SL 4
81.7
51.0
51.6
52. 
1
52.6
53. 
1
53. 
6
54. 
1
54. 
7
55. 
2
55.7
56. 
2
56. 
7
57. 
2
57. 
8
58.3
58. 
8
59. 
3
59.8
60. 
3
60. 
9
61.4
61. 
9
62.4
62. 
9
63.4
64. 
0
64.5
65.0
65. 
5
66. 
0
66.5
67. 
1
67.6
68. 
1
68.6
69. 
1
69. 
6
70. 
2
70. 
7
71. 
2
71.7
146
148
149
151
152
154
156
157
159
161
163
165
166
168
170
172
174
176
178
180
183
185
187
189
191
194
196
199
201
203
206
208
211
214
216
219
222
225
227
230
233
133
134
136
137
138
140
152
154
155
156
158
159
161
163
164
166
168
170
172
174
176
178
180
182
184
187
189
192
195
197
200
203
206
209
212
215
218
222
226
229
232
498
503
508
513
518
523
529
534
540
546
551
557
563
570
576
582
589
596
603
609
617
624
631
639
646
654
662
670
678
686
695
703
712
721
730
739
749
758
768
778
788
379
