Repository: kujaxr/obsidian-vault

File: 材料工程师/GBT 1733-1993 漆膜耐水性测定法.pdf.md
# GBT 1733-1993 漆膜耐水性测定法.pdf

中华人民共和国国家标准
漆膜耐水性测定法
Determination 
of 
resistance 
to
        
water 
of 
films
GB/1，
 1733- 93
国家技术监督局批准并发布
1993-
03-20批准
1993-12-
01实施


1 主题内容与适用范围
    
本标准规定了漆膜的耐水性能的测定方法，包括浸水试验法和浸沸水试验法两种方法。
在达到规定的试验时间后，以漆膜表面变化现象表示其耐水性能。
2 引用标准
GB 
1727 漆膜一般制备法
GB 
1764 漆膜厚度测定法
GB 
3186 涂料产品的取样
GB 
6682 实验室用水规格
3 材料和设备
3.1 底板:底板应是平整、无扭曲，板面应无任何可见裂纹和皱纹。除另有规定外，底板应
是1
2
0
. x 
25mm 
x 
0. 
2--0. 
3mm马口铁板。
3.2 燕馏水或去离子水，符合GB 
6682中三级水规定的要求。
3.3
4 取
玻璃水槽。
    
样
    
除另有规定外，按GB 
3186规定进行。
5 底板的处理和涂装
    
除另有规定外，按GB 
1727的规定在三块马口铁板(3.1)上制备漆膜。
6 试板的干燥
    
除另有规定外，样板应按产品标准规定的干燥条件和时间干燥，然后按GB 
1727规定
的恒温恒湿度条件和时间进行状态调节。
7 漆膜厚度的测定
    
除另有规定外，干漆膜厚度按GB 
1764规定的方法进行。
8 试板边缘的涂装
    
除另有规定外，试板投试前应用1:1的石蜡和松香混合物封边，封边宽度2-3mmo
9.1
试验步骤
  
甲法:浸水试验法
9.1.1 试板的浸泡
    
在玻璃水槽(3.3)中加人蒸馏水或去离子水(3.2)。除另有规定外，调节水温为23 
1 
2r-
并在整个试验过程中保持该温度。
  
将三块试板放人其中，并使每块试板长度的2/3浸泡于水中。
422


9.1.2 试板的检查
    
在产品标准规定的浸泡时间结束时，将试板从槽中取出，用滤纸吸干，立即或按产品标
准规定的时间状态调节后以目视检查试板，并记录是否有失光、变色、起泡、起皱、脱落、生锈
等现象和恢复时间。
    
三块试板中至少应有两块试板符合产品标准规定则为合格。
9.2 乙法:浸沸水试验法
9.2.1 试板的浸泡
    
在玻璃水槽(3.3)中加人蒸馏水或无离子水(3.2).
,除另有规定外，保持水(3.2)处于沸
腾状态，直到试验结束
    
将三块试板放人其中，并使每块试板长度的2/3浸泡于水中。
，.2.2 试板的检查
    
按甲法中9.1.2的规定检查和评定试板。
10 试验报告
    
试验报告应包括下列内容:
    
a，受试产品的型号及名称;
    
b.说明采用本国家标准(GB/T 
1733)及何种方法(甲法或乙法);
    
c.与本国家标准所规定内容的任何不同之处;
    
d.试验结果(漆膜破坏的详细记录及评定结果);
    
e·试验日期。
附加说明:
    
本标准由中华人民共和国化学工业部提出。
    
本标准由全国涂料和颜料标准化技术委员会归口。
    
本标准由西北油漆厂负责起草。
    
本标准主要起草人李建威。
423

File: 材料工程师/GB_13237-91_优质碳素结构钢冷轧薄钢板和钢带.pdf.md
# GB_13237-91_优质碳素结构钢冷轧薄钢板和钢带.pdf

UDC
H 46
669.14. 
018. 
29-41
中华人民共和国国家标准
  
Gs 710一91
Gs 13237一91
优质碳素结构钢热轧薄钢板和钢带
优质碳素结构钢冷轧薄钢板和钢带
Hot-rolled 
quality 
carbon 
structural 
steel 
sheets 
and 
strips
Cold-rolled 
quality 
carbon 
structural 
steel 
sheets 
and 
strips
1991一11一06发布
1992一07一01实施
国
家
技
术
监
督
局
发布


中华人民共和国国家标准
GB 13237一91
优质碳素结构钢冷轧薄钢板和钢带
代替GB 710一88
Cold-rolled 
quality 
carbon 
structural 
steel 
sheets 
and 
strips
主肠内容与适用范围
    
本标准规定了优质碳素结构钢冷轧薄钢板和钢带的分类尺寸、外形、技术要求、试验方法、检验规
则、包装、标志和质量证明书。
    
本标准适用于汽车、航空工业以及其他部门使用的厚度不大于4 
mm的冷轧优质碳素结构钢薄钢
板和钢带。
2
引用标准
GB 
222 钢的化学分析用试样取样法及成品化学成分允许偏差
GB 
223 钢铁及合金化学分析方法
GB 
224 钢的脱碳层深度测定法
GB 
228 金属拉力试验法
GB 
232 金属弯曲试验方法
GB 
247 钢板和钢带验收、包装、标志及质量证明书的一般规定
GB 
699 优质碳素结构钢技术条件
GB 
708 冷轧钢板和钢带的尺寸、外形、重量及允许偏差
GB 
2975 钢材力学及工艺性能试验取样规定
GB 
4156声属杯突试验方法(厚度0.2^-2 
mm)
GB 
6394 金属平均晶粒度测定方法
GB 
6397 金属拉伸试验试样
GB/T 13299 钢的显微组织评定方法
分类、代号
3.1 钢板和钢带按表面质量分三组:
    
高级的精整表面
1
    
较高级的精整表面
1
    
普通的精整表面
，
3.2 钢板和钥带按拉延级别分为三级:
    
最深拉延级
Z
    
深拉延级
S
    
普通拉延级
P
4
尺寸、外形及允许偏差
钢板和钢带的尺寸、外形及允许偏差应符合GB 
708的规定。
国家技术监，局1991一11一06批准
1992一07一01实施
         
7


GB 13237一91
技术要求
5.1 钢的牌号和化学成分
5.1.，钢的牌号
    
沸腾钢:08F,1OF,15F,
    
镇静钢:08,08A1,10,15,20,25,30,35,40,45,50,
    
根据双方协议，可提供其他牌号。
5.1.2 钢的化学成分(熔炼分析)应符合GB 
699的规定.08A1的化学成分应符合08钢的要求，含酸溶
铝量为0.015% 0.065%0碳、锰含量下限不限，含硅量不大于0.03纬。钢板和钢带化学成分的允许偏
差应符合GB 
222的规定。
5.2 交货状态
5.2.1 钢板和钢带应在热处理(退火、正火、正火后回火)状态下供应，如有特殊要求，经供需双方协议，
钢板和钢带的热处理方法可在合同中注明。
5.2.2 钢板和钢带应经平整交货。
5.3 力学性能
5.3.1 钢板和钢带交货的力学性能应符合表1的规定.
                                  
表1
牌
号
拉
延
级
别
z
s和P
z
S
P
抗拉强度，M
P
.
伸长率8,o.
  
不小于
08F
275- 365
275^ 380
34
32
30
08,08AI,IOF
275--390
275--410
32
30
28
10
295. 410
295- 430
30
29
28
15F
315^ 430
315. 450
29
28
27
15
335--450
335^ 470
27
26
25
20
355^-490
355- 500
26
25
24
25
390. 540
24
23
30
440- 590
22
21
35
490--635
20
19
40
510^-650
18
45
530^-685
16
50
540^ 715
14
    
厚度小于2 
mm的钢板和钢带，伸长率允许比表1的规定降低1%(绝对值)。
    
正火状态下供应的钢板和钢带，其他要求符合本标准规定时，抗拉强度允许比表1上限的规定提高
50 
MPa.


GB 13237一91
5.3.2 对25,30,35,40,45,5。号钢的钢板和钢带，退火呈球状珠光体时，抗拉强度应按表2的规定交
货，但伸长率应符合表1的规定。
    
在需方同意的情况下，抗拉强度允许比表2上限的规定提高50 
MPa,
                                
表2
牌
号
抗拉强度，MPa
25
375
490
30
390
510
35
410
530
40
430
550
45
450
570
50
470
590
5.4 工艺性能
5. 
4.1 冷弯试验
    
最深拉延级全部钢号及深拉延级的15F,15,20,25号钢的钢板和钢带，应在冷状态下做1800弯曲
试验;厚度不大于2 
mm的弯至两面接触，大于2 
mm的垫上厚度相同的垫板。弯曲处不得有裂纹、裂口
和分层。
5.4.2 杯突试验
    
交货状态的钢板和钢带进行杯突试验时，每个测量点的杯突值应符合表3的规定。
    
中间厚度的钢板和钢带，其杯突试验值按表3接近的小尺寸厚度钢板和钢带的冲压深度数值规定。
                                
表3
厚
度
      
n ，幻1
.
牌号和拉延级别
Z
S
F
Z
S
08F,08,
08AI,IOF
O8F,08,
08AI,IOF
08F,08,
08AI,IOF
10,15F,
  
15,20
10,15F,
  
15,20
冲压深度，mm
    
不小于
0.5
9.0
8.4
8.0
8.0
7.6
0. 
6
9.4
8.9
8.5
8.4
7.8
0.7
9.7
9.2
8 9
8.6
8.0
0.8
10.0
9.5
9.3
8.8
8.2
0.9
10.3
9 g
9.6
9.0
8.4
1.0
10. 
5
10.1
9.9
9.2
启.6


GB 13237一91
续表3
厚
度
    
nl n l
牌号和拉延级别
Z
S
F
Z
5
08F,08,
08Al,1OF
08F,08,
08AI,IOF
08F,08,
08AI,1OF
10,15F,
  
15,20
10,15F,
  
15,20
冲压深度.mm
    
不小于
1.1
10.8
10.4
10.2
          
以下均不做试验
1.2
11.0
10.6
10. 
4
1.3
11.2
10.8
10.6
1.4
11.3
11.0
10.8
1.5
11.5
11.2
11.0
1.6
11.6
          
11. 
4
l
11.2
1.7
11.8
11.6
11.4
1.8
11.9
11.1
11. 
5
1.9
12.0
11.8
11.1
2.0
12.1
11. 
9
11.8
5.5 金相组织
5.5.1 晶粒度
    
厚度大于。. 
5 
mm,最深拉延级和深拉延级钢板和钢带的晶粒度应符合表4的规定。并允许以薄饼
形晶粒交货。
                                 
表4
拉延级别
Z
S
牌
号
08F,1OF
08,08AI,10,
  
15F,15,20
08F,08,08AI,IOF,
  
10,15F,15,20
晶粒级别
6^-8
6- 9
5^-9
5.5.2 游离渗碳体
    
08F,08,08AI,IOF和10号钢的钢板和钢带允许有游离渗碳体组织存在。按GB/T 
13299第一评级
图评级，乙级的级别范围为。,1,2,3级.
5.5.3 带状组织
    
钥板和钢带的带状组织按GB/T 
13299第二评级图评级，15F,15,20牌号的Z级带状组织级别范
围为1,2,3级。
55.4 脱碳层
    
根据需方要求，35,40,45和50号钢板和钢带应检查表面脱碳层、全脱碳层(铁素体)深度(从实际
尺寸算起)，一面不得大于钢板和钢带实际厚度的2.5%，两面不得大于4%.
    
10


‘“ 13237一91
5.6 表面质量
5.6.1 钢板和钢带表面不得有气泡、裂纹、结疤、拉裂和夹杂，钢板和钢带不得有分层.
5.6.2 钢板表面上的局部缺陷应用修磨方法清除，但不得使钢板厚度小于最小允许厚度。
5.6.3 钢板和钢带的表面质量应符合表s的规定。但表面允许有的缺陷深度，不应使钢板和钢带小于
最小厚度.
    
第t组钢板和钢带表面分为无光泽的和有光泽的两种.根据需方要求可以供应有光泽的。
    
第，、，组钢板和钢带表面的靖色和经酸洗后出现的轻微黄色薄膜不作为报废的依据。
                                
表s
组别
表
面
质
量
正面(质量较好的一面)不得有表面缺陷.
反面允许有在厚度公差四分之一范围内的下列缺陷:
轻微麻点和轻微划痕
高
级
的
精
整
表
面
两面允许有在厚度公差一半范围内的下列缺陷:
轻微麻点、轻微划痕。允许有局部的蓝色氧化色和经酸洗后(厚度2 
mm以上者)有浅黄色薄膜.
  
反面还允许有厚度公养一半范围内的下列缺陷:小气泡、小拉裂及轧辊压痕
较
高
级
的
精
整
表
面
  
正面允许有在厚度公差一半范围内的下列缺陷:轻微麻点及局部的深麻点、小气泡、小拉裂、划伤、轻徽划
痕及轧辊压痕。
  
反面允许有在厚度公差范围内的下列缺陷:轻微麻点及局部的深麻点、小气泡、小拉裂、划伤、轻徽划痕和
轧辊压痕.
  
两面允许有局部的蓝色氧化色和经酸洗后的浅黄色薄膜
普
通
的
精
整
表
面
6 试验方法
6.1 钢板和钢带的表面质量用肉眼检查。
6.2 每批钢板和钢带的试验项目、取样数量、取样方法应符合表6的规定.表6序号2^-8试验项目的
取样数量是一张(卷)试验用钢板(卷)的取样数量。
                                
表6
序
号
试验项目
取样个数
取样方法
试验方法
1
化学分析
1(每护雌号)
GB 
222
GB 223
2‘
拉伸
2
  
GB 
2975
取横向试样
GB 
228
GB 6397
试样P 
04


GB 13237一91
续表6
序
号
试验项目
取样个数
取样方法
试验方法
3
冷弯
2
GB 
2975
G B 232
4
杯突
1
试样长度同板宽度，试验在板宽度
中心与边缘三点进行
GB 
4156
5
晶粒度
1
GB 
6394
6
游离渗碳体
1
GB/T 13299
7
带状组织
1
GB/T 13299
8
脱碳
1
G B 224
6.3 检验用试样应距钢板边缘不小于40 
mm,
7 检验规则
7.1 钢板和钢带应按批验收，每批应由同一炉罐号、同一厚度、同一拉延级别、同一表面组别、同一炉次
或在连续式炉中为同一热处理制度的钢板和钢带组成。
7. 
2 成垛退火的钢板由一垛的上下部位各取一张;成卷退火的钢带，由退火炉中上层的卷和下层的卷
的头部或尾部切取试样。
7.3 试验结果不符合本标准要求时，允许按GB 
247进行复验。
8 包装、标志及质1证明书
    
钢板和钢带的包装、标志及质量证明书应符合GB 
247的规定。标志和证明书还应注明表面组别、
拉延级别。
附加说明:
本标准由中华人民共和国冶金工业部提出。
本标准由冶金工业部情报标准研究总所归口。
本标准由鞍山钢铁公司、冶金工业部情报标准研究总所负责起草。
本标准主要起草人王惠范、黄东.
本标准水平等级标记
GB 
13237-91 
1

File: 材料工程师/GB_T 230.1-2009 金属材料  洛氏硬度试验  第1部分：试验方法.pdf.md
# GB_T 230.1-2009 金属材料  洛氏硬度试验  第1部分：试验方法.pdf

标准分享网 www.bzfxw.com 免费下载


标准分享网 www.bzfxw.com 免费下载


标准分享网 www.bzfxw.com 免费下载


标准分享网 www.bzfxw.com 免费下载


标准分享网 www.bzfxw.com 免费下载


标准分享网 www.bzfxw.com 免费下载


标准分享网 www.bzfxw.com 免费下载


标准分享网 www.bzfxw.com 免费下载


标准分享网 www.bzfxw.com 免费下载


标准分享网 www.bzfxw.com 免费下载

File: 材料工程师/GB_T 231.1-2009 金属材料  布氏硬度试验  第1部分：试验方法.pdf.md
# GB_T 231.1-2009 金属材料  布氏硬度试验  第1部分：试验方法.pdf

标准分享网 www.bzfxw.com 免费下载


标准分享网 www.bzfxw.com 免费下载


标准分享网 www.bzfxw.com 免费下载


标准分享网 www.bzfxw.com 免费下载


标准分享网 www.bzfxw.com 免费下载


标准分享网 www.bzfxw.com 免费下载


标准分享网 www.bzfxw.com 免费下载


标准分享网 www.bzfxw.com 免费下载

File: 材料工程师/GB_T 4340.1-2009 金属材料  维氏硬度试验  第1部分：试验方法.pdf.md
# GB_T 4340.1-2009 金属材料  维氏硬度试验  第1部分：试验方法.pdf

标准分享网 www.bzfxw.com 免费下载


标准分享网 www.bzfxw.com 免费下载


标准分享网 www.bzfxw.com 免费下载


标准分享网 www.bzfxw.com 免费下载


标准分享网 www.bzfxw.com 免费下载


标准分享网 www.bzfxw.com 免费下载


标准分享网 www.bzfxw.com 免费下载


标准分享网 www.bzfxw.com 免费下载


标准分享网 www.bzfxw.com 免费下载

File: 材料工程师/GM 7469M_1992.pdf.md
# GM 7469M_1992.pdf

I 
GENERAL MOTORS ENGINEERIN 
Materials 
and Processes 
- Plastics 
APPLIED GRAPHICS ON PLASTIC PARTS 
GM7469M 
1 SCOPE. This 
procedure covers the 
durability 
requirements for applied graphics on plastic or painted plastic 
parts. For Qpes I, II, and III, pad printing is the typical process 
used to apply graphics, epoxy ink is the typical material used. 
For Type IV, pad printing or silk screening is the typical process 
used. Some examples of parts which should be covered by this 
specification are first or second surface interior trim and 
underhood components 
with graphics. 
1.1 The graphic shall be designated according to the area of 
application on the vehicle. 
Type I. Covers graphics on the fast surface of interior trim 
parts that are exposed to W light. 
Type II. Covers graphics on underhood parts (fmt surface). 
Type III. Covers graphics on the first surface of parts not ex- 
posed to W light (e.g. interior, trunk). 
Type IV. Covers graphics on the second surface of interior 
trim parts that are exposed to W light. 
The type designation shall be specified on the GM engineering 
drawing immediately following the specification callout. An ex- 
ample is shown below: 
Graphics per GM7469lU. Type I 
This callout requires the graphics to meet the requirements 
for 
Type I graphics as outlined in section 4. 
2 REFERENCE STANDARDS. 
GM4465P 
GM9033P 
GM9059P 
GM907lP 
GM9515P 
GM99OOP 
9985010 
9985013 
9985286 
9985504 
9985670 
9985687 
9985820 
&WCC Evaluation Procedute 2 
AA’I’CC Test Method 8 
IS0 105-A02 
SAE J1885 
3 REQUIREMENTS. Unless otherwise specified, aB 
materials shaIl be tested at standard conditions. 22 l 2’C and 
5Of596RH. 
3.1 Test samples sbalI be subjected to the tests outlind in sec- 
tion 4.5.6, and 7 according to the ‘Qpe designation. The tests 
shall be conducted after a minimum aging period of 72 h at 
room temperature 
following the pad printing process. 
3.2 TEST SAMPLES. Parts, portions of parts, or test speci- 
mens representative 
of the material and process used in pmduc- 
tion shall be used for all testing unless otherwise specified. 
4 TYPE I REQUIREMENTS. 
4.1 COLORFASTNESS. 
Samples shall be exposed to 601.6 
kJ/m2 per SAE 11885. Samples shall show no objectionable 
gloss level or color change, chalking, or other visible surface 
deterioration after exposure. 
4.2 EFFECT OF CLEANERS. Parts in the as-received condi- 
tion shall show satisfactory results when tested for cleaning/sol- 
vent resistance per GM99OOP. 
4.2.1 There shall be no discoloration of the surface or transfer 
of color to the cloth. AATCC Test Method 8 shall be used to 
judge color transfer. The white cheesecloth shall have an 
AATCC rating better than class 4 on the chromatic transfer scale 
(see AATCC Evaluation Procedure 2 or IS0 105-A02; also, see 
9.4 in AATCC Test Method 8 for further information). 
4.3 COLOR CROCK. Parts or portions of patts shall not show 
more than slight cracking following 10 strokes on the standard 
Crock Test Machine per GM9033P and rated per AATCC Test 
Method 8. 
4.4 AGING. There must be no objectionable shrinkage, distor- 
tion, tackiness, gloss, color change or other degradation after 
168 h at 95 f 2°C in an air-circulating oven. See GM9059P for 
the test apparatus 
and procedure. 
4.5 WEAR RESISTANCE. The surface of the tested part shall 
show no wear through or other adverse effects after 100 cycles 
when tested with the Taber abraser wear tester per GM9515P, 
CS 10 wheel, 1000 g weight. 
4.5.1 The testing of samples must be performed on smooth flat 
plastic panels representative 
of production materials and pro- 
cesses. 
4.6 ADHESION. The test sample shall withstand the tape ad- 
hesion test per GM9071P with a minimum of 99% of the ink 
remaininginasmndardtapetestama. 
4.6.1 Brittleness of the ink, as evidenced by chipping or flak- 
ing while scribing the test limes, shall be cause for rejection. 
4.7 HUMIDITY TEST. Samples shaB withstand a 24 h humid- 
ity exposure at 100% condensing RH and 38’C per GM4465P 
and meet the following requirements: 
4.7.1 ‘There shall be no evidence of blistering, water sporting, 
or gloss change when examined one minute after remqval from 
the teat cabinet. 
4.7.2 Samples shall withstand the adhesion test (GM9071P) 
per Section 4.6. 
5 TYPE II REQUIREMENTS. 
5.1 EFFECT OF FLUIDS. Parts in the as-received condition 
shall withstand 10 double rubs using a white cheesecloth 
satu- 
rated with the following fluids (followed by GM specitication 
number ): 
(1) Engine Gil 
9985687 
(2) Brake Fluid 
9985013 
(3) Power Steering Fluid 
9985010 
(4) Engine Coolant 
9985504 
AUGUST 1992 
PAGE 1 
7469M 
Copyright General Motors North America 
Provided by IHS under license with GM
Not for Resale
No reproduction or networking permitted without license from IHS
--`,,`-`-`,,`,,`,`,,`---


m 
9006377 
0000200 
852 
I GENERAL MOTORS ENGINEERING STANDARDS 
Materials 
and Processes 
- Plastics 
APPLIED GRAPHICS ON PLASTIC PARTS 
GM7469M 
(5) Gasoline 
9985820 
(6) Transmission Fluid 
9985670 
(7) Windshield Washer Solvent 
9985286 
5.1.1 The length of a single rub shall be at least 50 mm. The 
force on the cloth normal to the surface shall be approximately 
5 N. 
AATCC rating better than class 4 on the chromatic transfer scale 
(see AATCC Evaluation Procedure 
2 or IS0 105-A02. also, see 
9.4 in AATCC Test Method 8 for further information). 
6.2 COLOR CROCK. Parts or portions of parts shall not show 
more than slight cracking following 10 strokes on the standard 
Crock Test Machine per GM9033P and rated per AATCC Test 
Method 8. 
5.1.2 There shall be no discoloration of the surface or transfer 
of color to the cloth. AATCC Test Method 8 shall be used to 
judge color transfer. The white cheesecloth shall have an 
AATCC rating better than class 4 on the chromatic transfer scale 
(see AATCC Evaluation Procedure 
2 or IS0 105-A02. also, see 
9.4 in AATCC Test Method 8 for further information). 
6.3 AGING. There must be no objectionable shrinkage, crack- 
ing, distortion, tackiness, gloss, color change or other degrada- 
tion after 168 h at 85 f 2°C in an air-circulating oven. See 
GM9059P for the test apparatus 
and procedure. 
5.2 COLOR CROCK. Parts or portions of parts shall not show 
more than slight cracking following 10 strokes on the standard 
Crock Test Machine per GM9033P and rated per AATCC Test 
Method 8. 
6.4 WEAR RESISTANCE. The surface of the tested part shall 
show no wear through or other adverse effects after 100 cycles 
when tested with the Taber abraser wear tester per GM9515P, 
CS 10 wheel, 1000 g weight. 
5.3 AGING. There must be no objectionable shrinkage, crack- 
ing, distortion, tackiness, gloss, color change or other degrada- 
tion after 336 h at 150 f 2OC in an air-circulating oven. See 
GM9059P for the test apparatus 
and procedure. 
6.4.1 The testing of samples must be performed on smooth flat 
plastic panels representative 
of production materials and pro- 
cesses. 
5.4 WEAR RESISTANCE. The surface of the tested part shall 
show no wear through or other adverse effects a&r 100 cycles 
when tested with the Taber abraser wear tester per GM9515P. 
CS 10 wheel, 1000 g weight, 
6.5 ADHESION. The test sample shall withstand the tape ad- 
hesion test per GM9071P with a minimum of 99% of the ink 
remaining in a standard tape test area. 
6.51 Brittleness of the ink, as evidenced by chipping or flak- 
ing while scribing the test lines, shall be cause for rejection. 
5.4.1 The testing of samples must be performed on smooth flat 
plastic panels representative 
of production materials and pro- 
cesses. 
6.6 HUMIDITY TEST. Samples shall withstand a 24 h humid- 
ity exposure at 100% condensing RI-I and 38’C per GM4465P 
and meet the following requirements: 
5.5 ADHESION. The test sample shall withstand the tape ad- 
hesion test per GM9071P with a minimum of 99% of the ink 
remaining in a standard tape test area. 
6.6.1 There shall be no evidence of blistering, water spotting, 
or gloss change when examined one minute after removal from 
the test cabinet. 
5.5.1 Brittleness of the ink, as evidenced by chipping or flak- 
ing while scribing the test lines, shall be cause for rejection. 
6.6.2 Samples shall withstand the adhesion test (GM9071P) 
per Section 6.5. 
5.6 HUMIDITY TEST. Samples shall withstand a 24 h humid- 
ity exposure at 100% condensing RH and 38°C per GM4465P 
and meet the following requirements: 
7 TYPE IV REQUIREMENTS. 
5.6.1 There shall be no evidence of blistering, water spotting, 
or gloss change when examined one minute after removal from 
the test cabinet. 
7.1 COLORFASTNESS. 
Parts, portions of parts, or test speci- 
mens representative 
of the material and process shall be ex- 
posed to 601.6 kJ/m2 per SAE J1885. Samples shall show no 
objectionable gloss level or color change, chalking, or other vis- 
ible surface deterioration after exposure. 
5.6.2 Samples shall withstand the adhesion test (GM9071P) 
per section 5.5. 
6 TYPE Ill REQUIREMENTS. 
7.2 AGING. There must be no objectionable shrinkage, crack- 
ing, distortion, tackiness, gloss, color change or other degrada- 
tion after 168 h at 85 f 2’C in an air-circulating oven. See 
GM9059P for the test apparatus 
and procedure. 
6.1 EFFECT OF CLEANERS. Parts in the as-received condi- 
7.3 HUMIDITY TEST. Samples shall withstand a 24 h humid- 
tion shall show satisfactory results when tested for cleaning/sol- ity exposure at 108% condensing RH and 38’C per GM4465P 
vent resistance per GM99OOP 
and meet the following requirement: 
6.1.1 There shall be no discoloration of the surface or transfer 
of color to the cloth. AATCC Test Method 8 shall be used to 
judge color transfer. The white cheesecloth shall have an 
7.3.1 There shall be no evidence of blistering, water spotting, 
or gloss change when examined one minute 

m 
9006379 
00002oL 
799 m 
I GENERAL MOTORS ENGINEERING STANDARDS 
Materials 
and Processes 
- Plastics 
APPLIED GRAPHICS ON PLASTIC PARTS 
GM7469M 
8 INITIAL SOURCE APPROVAL. No shipment shall be 
made by any supplier until representative initial production 
permitted without prior notification and approval by 
samples have been approved by engineering as meeting the 
engineering. Lack of notification by the supplier constitutes 
requirements 
of this specification. 
grounds for rejection of any shipment. While samples may be 
taken from incoming shipments and checked for conformance 
to 
9 INSPECTION 
AND REJECTION. 
All shipments of 
this specification. the supplier shall accept the responsibility for 
material or parts under contract or purchase order manufactured incoming shipments meeting this specification without 
to this specification shall be equivalent in every respect to the 
dependence 
upon purchaser’s inspection. 
initial samples approved by engineering. There shall be no 
changes in either formulation or manufacturing processes 
10 GENERAL INFORMATION. This standard was originated 
by the Plastics Committee in June 1991. 
AUGUST 1992 
PAGE 3 
7469M 
Copyright General Motors North America 
Provided by IHS under license with GM
Not for Resale
No reproduction or networking permitted without license from IHS
--`,,`-`-`,,`,,`,`,,`---

File: 材料工程师/GMP.PC.009.pdf.md
# GMP.PC.009.pdf

Copyright SEPTEMBER 1998 General Motors Corporation All Rights Reserved
SEPTEMBER 1998
PC.009
GENERAL MOTORS ENGINEERING STANDARDS
Materials and Processes – Plastics
PAGE 1
POLYCARBONATE — EXTERIOR LENS
GMP.PC.009
1
SCOPE.
This specification covers the properties of an
ultraviolet stabilized, transparent, injection molding grade pel-
let form, polycarbonate.
1.1 PAINTABILITY.
Approved paint systems that can be
used on this material are listed in the GM Approved Paint On
Plastic Systems (APOPS) database.
1.2 APPLICATIONS.
Typical applications include the fol-
lowing: lenses for automotive lighting equipment.
1.3 RESTRICTED AND REPORTABLE CHEMICALS
(GM1000M).
All materials supplied to this specification must
comply with the requirements listed in GM1000M, Restricted
and Reportable Chemicals.
2
REFERENCED STANDARDS.
GM1000M
ASTM D790
ASTM D1897
ASTM D256
ASTM D792
CMVSS 108
ASTM D638
ASTM D1003
FMVSS 108
ASTM D648
ASTM D1238
3
TEST PROCEDURES.
Tests shall be conducted
using the latest issue of the test methods indicated. Suitable
precautions should be taken to ensure that applicable safe limits
are not exceeded when conducting test procedures, processes,
and/or handling the materials required by this specification.
3.1
Test specimens shall be injection molded according to
ASTM D1897. Test specimens shall be 3.2 ± 0.2 mm thick
unless otherwise specified, in this GMP specification. Izod
specimens shall be cut from the centers of the 127 x 12.7 x 3.2
mm bars.
3.2
Tests shall be conducted 40 h min after molding and
immediately following a conditioning period of 24 h min @ 22
± 3˚C and 50 ± 5% RH, unless otherwise specified. All testing
shall be done on unannealed samples.
4
COMPOUND PROPERTIES.
4.1 COMPOUND PROPERTIES (TRANSPARENT OR
CLEAR).
See Table 1.
5
SUGGESTED COMPOUND VERIFICATION.
Inherent compound properties and test procedures that may be
used to identify this material are listed below. The test value
and test procedure requirements are identical to those listed in
Section 4, Compound Properties.
Infrared Characterization Scan
Melt Flow Rate
Specific Gravity
Heat Deflection Temperature
6
SAFETY.
This method may involve hazardous materi-
als, operations, and equipment. This method does not propose
to address all the safety problems associated with its use. It is
the responsibility of the user of this method to establish appro-
priate safety and health practices and determine the
applicability of regulatory limitations prior to use.
7
GENERAL INFORMATION.
This standard was origi-
nated by the Plastics Committee in May 1990. The latest
revisions include:
Rev
Date
Description
A
9/98
Revised Weathering Requirement
TABLE 1 - COMPOUND PROPERTIES (TRANSPARENT OR CLEAR)
Properties
Test Values
Test Methods
Specific Gravity
1.18 - 1.22
ASTM D792
Melt Flow Rate
9.0 - 14.0 g/10 minutes
ASTM D1238, 300˚C, 1200 g load
Flexural Modulus
2060 MPa min
ASTM D790, Method I, 1.3 mm/minute,
50 mm span, tangent calculation
Tensile Stress at Yield
58.0 MPa min
ASTM D638, Type I bar, 50 mm/minute
Deflection Temperature Under Load
120˚C min
ASTM D648, 1.82 MPa
Luminous Transmittance
84% min
ASTM D1003, Procedure B
Haze
2% max
ASTM D1003, Procedure B
Weather Resistance
Must comply
FMVSS 108 and CMVSS 108
Notched Izod Impact
640 J/m min
ASTM D256
Copyright General Motors Company 
Provided by IHS under license with General Motors Company
Licensee=Reliable Analysis Inc/5955323001 
Not for Resale, 12/13/2010 17:13:18 MST
No reproduction or networking permitted without license from IHS
--``,`,,`,`,,`,```,```,,,``,``,,-`-`,,`,,`,`,,`---

File: 材料工程师/GMW14688-2007.pdf.md
# GMW14688-2007.pdf

 
 
 
 
 
 
 
 
 
 
WORLDWIDE 
ENGINEERING 
STANDARDS 
Test Method 
Materials 
GMW14688 
 
 
 
 
 
 
 
 
 
Scratch and Mar Resistance 
 
 
© Copyright 2007 General Motors Corporation All Rights Reserved 
April 2007 
Originating Department: GME Specification Center 
Page 1 of 3
1 Scope 
Note: 
Nothing 
in 
the 
standard 
supersedes 
applicable laws and regulations. 
Note: In the event of conflict between the English 
and domestic language, the English language shall 
take precedence. 
1.1 The object of this test method is the 
determination of the scratch resistance of plastics 
(Method A) and the determination of the mar 
resistance on plastics (Method B). For this purpose 
the surface is scratched. 
Note: Method A is the standard method. Method A 
may be used for molded parts and for sample 
plates. Method B is a development method. 
Method B may only be used for sample plates with 
correct color and grain. 
Method A is based on ISO 7724. 
Method B is based on ISO 2813. 
2 References 
Note: Only the latest approved standards are 
applicable unless otherwise specified. 
2.1 External Standards/Specifications. 
ISO 2813 
ISO 7724 
2.2 GM Standards/Specifications. 
None 
 
3 Test Equipment 
3.1 Method A. 
3.1.1 Tool. Cylindrical hard metal pen with ball-
shaped end (radius (0.5 ± 0.01) mm, polished) 
according to Figure 1. 
3.1.2 Measuring Equipment. Spectrophotometer 
that fulfills the requirements to ISO 7724. 
For determination of the scratch resistance shall be 
used the principle of spectro-photometrically 
measuring of the luminance L* with help of the 
“Ulbrichtsche Kugel” (see Figure 2). 
 
 
Figure 1: Cylindrical Hard Metal Pen 
 
 
1 
Brilliancy opening 
2 
Brilliancy of a perfect mirror 
3 
Observation opening 
4 
Source of light 
5 
Measurement with gloss excluded 
6 
Test piece (medium brilliancy) 
Figure 2: “Ulbrichtsche Kugel” 
• 
Type of light: 
 
 
D 65 diffused 
• 
Measurement geometry: 
d/8° 
• 
Restrictor:  
 
27 mm diameter 
• 
Gloss trap: yes (SEX = Specular EXcluded) 
 
Copyright GM Worldwide 
Provided by IHS under license with GMW 
Licensee=Reliable Analysis Inc/5955323001 
Not for Resale, 06/26/2007 19:13:43 MDT
No reproduction or networking permitted without license from IHS
--``,``,,,,`,,,,`,,`````,,```,``-`-`,,`,,`,`,,`---


GMW14688 
GM WORLDWIDE ENGINEERING STANDARDS
 
© Copyright 2007 General Motors Corporation All Rights Reserved 
Page 2 of 3 
April 2007
3.2 Method B. 
3.2.1 
Tool. 
Stainless 
steel 
disc 
(diameter 
16 ± 0.3 mm, 1 ± 0.02 mm thick) with rounded and 
polished border (radius 0.5 ± 0.01 mm) according 
to Figure 3. 
 
A 
Scratch direction 
Figure 3: Disc 
3.2.2 Measuring Equipment. Gloss measuring 
apparatus with 60° measurement geometry to 
ISO 2813, elliptic measurement area according to 
apparatus supplier information. 
3.3 Scratching Device. Motor driven cross cutting 
tool, e.g., Erichson Model 430, with the ability to 
scratch the specified grid pattern at specified test 
speed and possibility to place the specified loads 
on the scratching tool. 
4 Test Material 
Test pieces shall be obtained from finished parts. 
Shape and size shall be such that an even contact 
between the test piece, its support and the 
measurement equipment is obtained, and a stroke 
on the test piece surface of ≥ 40 mm is available. 
For 
initial 
sample 
approval 
and 
arbitration 
purposes, at least three test pieces shall be 
examined; for routine quality control purposes, at 
least 1 test piece shall be examined. 
5 Test Method 
Deviations from the requirements of this test 
method (e.g., number of test pieces, testing time, 
etc.) shall have been agreed upon. These 
requirements shall be specified on component 
drawings, 
and 
shall 
be 
indicated 
on 
test 
certificates, test reports etc. 
5.1 Summary of Test Method. The plastic surface 
is exposed to mechanical load, e.g., scratching. 
 
5.2 Test Sample Preparation. For initial sample 
approval and arbitration purposes, the minimum 
period between manufacturing of the component 
and testing shall be seven days. For routine quality 
control tests, 72 h will be sufficient. 
Note: The tested surface shall not be touched and 
shall be free of any contamination. 
5.3 Test Procedure. 
5.3.1 The test shall be performed at a temperature 
of +23 ± 5°C. 
5.3.2 Method A. For the test the tool is clamped in 
a suitable apparatus with lever arm. Subsequent 
the lever arm is balanced out. The tool is loaded 
with the first required load (coding per Table 1) and 
is pulled over the test piece surface ≥ 40 mm with 
a speed of 1000 ± 50 mm/minute. Minimum 20 
scratches parallel to each other are brought up 
with a distance of 2 mm. The application of the 
scratches is repeated perpendicular to each other, 
so that the result is a scratching screen (see 
Figure 4). The scratching direction shall be 
unidirectional. The test is repeated for each 
additional required load, until for each load a 
separate scratching screen (see Figure 4) has 
been scratched. Each scratching screen shall be 
marked by the related code of the load per Table 1. 
Note: If no definition is given in the material 
specification or on the engineering drawing, all 
codes (1 to 3) shall be executed. 
 
Figure 4: Scratching Screen (Method A) 
 
Table 1: Defined Loads for Scratch Test 
Code 
Load in [N] 
1 
5 ± 0.05 
2 
10 ± 0.1 
3 
15 ± 0.15 
4 
As specified 
5.3.3 Method B. For the test the tool is clamped in 
a suitable apparatus with lever arm. Subsequent 
the lever arm is balanced out. The tool is loaded 
with 7 ± 0.07 N and is pulled over the test piece 
surface 
≥ 40 mm 
with 
a 
speed 
of 
1000 ± 50 mm/minute. The alignment of the tool 
shall be transversal (see Figure 3) to the travel 
Copyright GM Worldwide 
Provided by IHS under license with GMW 
Licensee=Reliable Analysis Inc/5955323001 
Not for Resale, 06/26/2007 19:13:43 MDT
No reproduction or networking permitted without license from IHS
--``,``,,,,`,,,,`,,`````,,```,``-`-`,,`,,`,`,,`---


GM WORLDWIDE ENGINEERING STANDARDS 
GMW14688
 
© Copyright 2007 General Motors Corporation All Rights Reserved 
April 2007 
Page 3 of 3
direction. Minimum 80 mar lines parallel to each 
other are brought up with a distance of 0.5 mm. 
The application of the mar lines is repeated 
perpendicular to each other, so that the result is a 
mar screen (see Figure 5). The mar direction shall 
be unidirectional. 
 
Figure 5: Mar Screen (Method B) 
6 Evaluation and Rating 
6.1 Method A. To ISO 7724. 
6.2 Method B. To ISO 2813. 
7 Report 
7.1 Method A. The scratch resistance of plastics is 
reported with reference to this test method as the 
difference of the luminance ΔL* of the unscratched 
from the scratched areas. 
7.2 Method B. The mar resistance is reported with 
reference to this test method as the difference of 
the brilliance grade of the polished from the 
unpolished areas. 
8 Safety 
This method may involve hazardous materials, 
operations, and equipment. This method does not 
propose to address all the safety problems 
associated with its use. It is the responsibility of the 
user of the method to establish appropriate safety 
and 
health 
practices 
and 
determine 
the 
applicability of regulatory limitations prior to use. 
9 Notes 
9.1 Glossary. 
Mar: Change of gloss grade caused by plane 
flattening of the surface structure. 
Scratch: Change of luminance caused by linear 
damage of the surface structure. 
9.2 Acronyms, Abbreviations, and Symbols. 
SEX 
 
Specular EXcluded 
10 Coding System 
This standard shall be referenced in other 
documents, drawings, etc., as follows: 
Example for Method A: 
“Scratch Resistance to GMW14688 – Code 2 - 1.0 
max” 
Scratch Resistance = Designation 
GMW14688 = Test Method 
Code 2 – Code per Table 1 (= 10 ± 0.1 N load) 
1.0 max = Requirement 
Example for Method B: 
“Mar Resistance to GMW14688 - B - 1.0 max” 
Mar Resistance= Designation 
GMW14688 = Test Method 
B = Method B 
1.0 max = Requirement 
11 Release and Revisions 
11.1 Release. This test method originated in 
October 
2005, 
replacing 
GME60280 
and 
GMN3943. It was first approved by the Global 
Material Engineering Plastics Team in April 2007. It 
was first published in April 2007. 
 
 
 
Copyright GM Worldwide 
Provided by IHS under license with GMW 
Licensee=Reliable Analysis Inc/5955323001 
Not for Resale, 06/26/2007 19:13:43 MDT
No reproduction or networking permitted without license from IHS
--``,``,,,,`,,,,`,,`````,,```,``-`-`,,`,,`,`,,`---

File: 材料工程师/GMW14700.pdf.md
# GMW14700.pdf

 
 
 
 
 
 
 
 
WORLDWIDE 
ENGINEERING 
STANDARDS 
Test Procedure 
Materials 
GMW14700 
 
 
 
 
 
 
 
 
Stone Impact Resistance of Coatings 
 
 
© Copyright 2009 General Motors Corporation All Rights Reserved 
December 2009 
Originating Department: North American Engineering Standards 
Page 1 of 4  
 
1 Scope 
Note: 
Nothing in this standard supersedes 
applicable laws and regulations. 
Note: In the event of conflict between the English 
and domestic language, the English language shall 
take precedence. 
1.1 Purpose. This standard describes the test 
procedures to evaluate the stone impact resistance 
of coatings. It is applicable to both coated metallic 
and coated composite panels. Method A is a 
contained method where the gravelometer is 
contained in a constant temperature freezer and 
Method B is the transfer method where test panels 
are transferred from a freezer to the gravelometer 
at room temperature. Method C is a contained 
method where the gravelometer is contained in a 
constant temperature room. If this standard is used 
on uncoated panels (e.g., molded-in-color (MIC) 
plastic), alternate evaluation and rating procedures 
will be required. 
Method A: A cold room or freezer of sufficient size 
in which the gravelometer and the test samples 
can be maintained at -18 ± 2°C. 
Method B: A freezer in which the test samples can 
be cooled to the test temperature of -18 ± 2°C. 
Preconditioning that causes frost on the surface of 
the test specimens must be avoided. 
Method C: A room in which the gravelometer and 
the test samples can be maintained at 22 ± 5°C. 
1.2 Foreword. Not applicable. 
1.3 Applicability. Not applicable. 
2 References 
Note: Only the latest approved standards are 
applicable unless otherwise specified. 
2.1 External Standards/Specifications. 
SAE J400 
 
2.2 GM Standards/Specifications. 
None 
 
3 Resources 
3.1 Facilities. 
3.2 Equipment. 
3.2.1 Gravelometer. A gravel projecting machine 
constructed according to design specification 
shown in SAE J400. (Similar type of commercial 
apparatus meeting these specifications can be 
obtained from T. J. Bell, 1340 E. Home Avenue, 
Akron, OH 44310. (T.J. Bell is the North American 
distributor for Erichsen Test Equipment.) In 
Europe: ERICHSEN GmbH & Co. KGAm Iserbach 
14 D- 58675 Hemer Germany or Q-Panel Col. 800 
Canterbury Rd., Cleveland, OH 44145; Q-Lab 
Deutschland 
GmbH, 
Werftstr. 
47, 
D-40549, 
Düsseldorf; Q-Panel Europe, Express Trading 
Estate, Farnsworth, Bolton, BL49TP England; 
Q-Panel China, RM1809/1810, Liangyou Building, 
618 Shabgcheng Road, Pudong District, Shanghai, 
200120 China. 
3.2.2 Gravel-water-eroded alluvial road gravel 8 to 
16 mm in size. 
It is important to remove the small pieces before 
reusing 
the 
gravel. 
(Gravel 
meeting 
these 
specifications can be obtained from Q-Panel Col. 
800 Canterbury Rd., Cleveland, OH 44145.); 
German 
representation: 
Q-Lab 
Deutschland 
GmbH, Werftstr. 47, D-40549, Düsseldorf. 
3.2.3 Tape: The use of a filament strapping tape 
such as 3M 898 or 3M 8981 is recommended. 
Other tapes can be used as agreed upon by both 
the lab and the test requestor. 
3.3 Test Vehicle/Test Piece. 
3.4 Test Time. Not applicable. 
3.5 Test Required Information. Not applicable. 
3.6 Personnel/Skills. Not applicable. 
4 Procedure 
4.1 Preparation. 
4.1.1 Test samples shall be cut from parts that are 
being evaluated when size and geometry of the 
part permit. When this is not possible, special test 
plaques (test panels of 100 × 300 mm are most 
suitable) shall be prepared using the same 
substrate material, substrate thickness, surface 
preparation (such as phosphatizing or anodizing), 
coating material processing that duplicates that 
used on the part. 
Copyright General Motors Company 
Provided by IHS under license with General Motors Company
Licensee=Faurecia Emissions Control Technologies/5969359001, User=Prevost Franco
Not for Resale, 12/08/2011 02:05:19 MST
No reproduction or networking permitted without license from IHS
--``,``,,`````,`,``,``,``,,,`-`-`,,`,,`,`,,`---


GM WORLDWIDE ENGINEERING STANDARDS 
GMW14700 
 
© Copyright 2009 General Motors Corporation All Rights Reserved 
December 2009 
Page 2 of 4 
 
For initial sample approval and in arbitration 
purposes at least three test pieces shall be tested 
for each test temperature. 
Note: Test samples that are small (not meeting 
size requirements) or have a complex geometry 
must have performance requirements defined on 
the engineering drawing. 
4.1.2 When test panels are used to evaluate a new 
substrate material or coating system, the panel 
preparation shall be defined by the engineer 
requesting the evaluation. 
4.2 Conditions. 
4.2.1 Environmental Conditions. 
4.2.2 Test Conditions. Deviations from the 
requirements of this standard shall have been 
agreed upon. Such requirements shall be specified 
on component drawings, test certificates, reports, 
etc. 
4.3 Instructions. 
4.3.1 Test Procedure. All test specimens must be 
positioned at 90 degrees to the trajectory of the 
stones 
unless 
otherwise 
specified 
by 
the 
responsible engineer. 
 Method A: Condition at -18 ± 2°C 
 Method B: Condition such that the samples are 
tested at -18 ± 2°C 
 Method C: Condition at +22 ± 5°C 
Note: Actual sample temperature will increase 
during test because of warm air flow. Maximum 
sample temperature is -18 ± 2°C for Method A and 
Method B, and 22 ± 5°C for Method C, unless 
otherwise specified in the material specification. 
4.3.2 Adjust the air pressure on the gravel 
apparatus to 480 ± 20 kPa (70 psi) with the air 
valve open. Keep the lid to the gravel chamber on 
the apparatus closed during this operation as a 
safety precaution. 
4.3.3 After adjusting the air pressure, shut off the 
air valve, open the lid to the gravel chamber, and 
collect 473 ± 10 mL of graded gravel in suitable 
container, unless otherwise specified by the 
responsible engineer. 
4.3.4 Place one test sample at the desired test 
temperature in the panel holder with the coated 
side facing the front of the apparatus and close the 
lid to the gravel chamber. 
4.3.5 Gravel Feed. Feed gravel manually or 
automatically to the air stream within an 8 ± 2 s 
interval. Do not turn on fan prior to gravel feed. 
4.3.6 Shut off the air valve, open the lid to the 
gravel chamber and remove the tested panel. 
Allow the panel to return to room temperature and 
remove any condensed moisture, dust and other 
contaminants by wiping dry with a cloth. 
4.3.7 Cover the test panel with a 100 mm strip of 
masking tape. Press the tape down firmly by 
rubbing, and then pull off to remove any loose 
chips or paints. 
4.3.8 Highlight chips to substrate on metallic test 
panels using a Copper Sulfate solution. Use a 20% 
weight/volume solution of CuSO4 in water. Wet the 
surface of the test panel with the solution. The 
surface will rapidly turn orange-brown if there is no 
paint film. If there is paint film, there will be no 
change in color. 
5 Data 
5.1 Calculations. 
5.1.1 Evaluation and Rating. 
5.1.1.1 
Unrepresentative 
Chips. 
Unrepresentative chip(s) can be eliminated from 
the 
evaluation 
according 
to 
the 
following 
guidelines. In making this determination, all like 
test samples (minimum three (3) per test condition 
per 4.1.1) shall be taken into account. 
 No more than one chip per panel can be 
eliminated from the evaluation. 
 No more than two chips per three panel set can 
be eliminated from the evaluation. 
Unrepresentative chips are defined as chips which 
are different than those typically found on the 
panels in the panel set, for example, double hits. 
5.1.1.2 Test Sample Rating. Each test panel is to 
be rated according to the following procedure. Note 
that this process does not apply to uncoated 
panels (e.g., MIC plastic). 
5.1.1.2.1 For each layer in the coating system, 
starting with chips to substrate, record point of 
failure, maximum chip diameter, chip frequency, 
and rating (based on Table 2). Suggest using a 
data sheet similar to that shown in Table 1. 
 
Copyright General Motors Company 
Provided by IHS under license with General Motors Company
Licensee=Faurecia Emissions Control Technologies/5969359001, User=Prevost Franco
Not for Resale, 12/08/2011 02:05:19 MST
No reproduction or networking permitted without license from IHS
--``,``,,`````,`,``,``,``,,,`-`-`,,`,,`,`,,`---


GM WORLDWIDE ENGINEERING STANDARDS 
GMW14700 
 
© Copyright 2009 General Motors Corporation All Rights Reserved 
December 2009 
Page 3 of 4 
 
Table 1: Data Collection Form 
Panel ID 
 
 
 
 
 
 
Point of 
Failure 
Max Chip 
Diameter 
Chip 
Frequency 
Rating 
Substrate 
 
 
 
ELPO 
 
 
 
Primer 
 
 
 
Basecoat 
 
 
 
Clearcoat 
 
 
 
Monocoat 
 
 
 
 
 
 
 
 
Overall 
Panel 
Rating 
 
 
 
Overall 
Panel 
Chip 
Frequency 
 
 
 
5.1.1.2.2 The Overall Panel Rating is the lowest 
rating associated with any individual layer. 
5.1.1.2.3 Calculation of the Stone Impact 
Diameter. The stone impact diameter of any 
particular chip refers to the average stone impact 
diameter of that chip which shall be calculated as 
shown in Figure 1. 
 
D2
D1
 
Figure 1: Stone Impact Diameter 
 
Where: 
Average Diameter = D
D
1
2
2

 
 
Table 2: Panel Rating based on Maximum 
Stone Impact Diameter (mm) 
Failure 
Mode 
10 
9+ 
9 
8 
7 
6 
Poor 
To 
Substrate 
No Chips and No Surface Marks 
No Chips: Surface Marks Only within 
top coating layer 
1.0 
 
1.5 2.0 
>2.0 
To ELPO 
1.0 1.5 2.0 
 
>2.0 
To Primer 
1.0 1.5 2.0 
 
>2.0 
To 
Basecoat 
2.0 
 
 
 
>2.0 
To 
Clearcoat 
2.0 
 
 
 
>2.0 
Within 
Monocoat 
2.0 
 
 
 
>2.0 
 
5.1.1.2.4 Single chips can sometimes have 
multiple points of failure, as shown in Figure 2, 
where a larger chip to the electro-deposition primer 
(ELPO) layer has within it a smaller area of 
exposed substrate. When rating this chip per 
5.1.1.2.1, each point of failure is counted 
individually. However, it is considered a single chip 
when determining overall panel chip frequency. 
 
Substrate
ELPO
 
Figure 2: Single Chip with Multiple Points of 
Failure 
 
 
 
Copyright General Motors Company 
Provided by IHS under license with General Motors Company
Licensee=Faurecia Emissions Control Technologies/5969359001, User=Prevost Franco
Not for Resale, 12/08/2011 02:05:19 MST
No reproduction or networking permitted without license from IHS
--``,``,,`````,`,``,``,``,,,`-`-`,,`,,`,`,,`---


GM WORLDWIDE ENGINEERING STANDARDS 
GMW14700 
 
© Copyright 2009 General Motors Corporation All Rights Reserved 
December 2009 
Page 4 of 4 
 
5.1.1.3 Chip Frequency. For each panel, record 
chip frequency per Table 3. 
 
Table 3: Chip Frequency 
Number of Chips 
Chip Frequency 
0 
0 
1 
1 
2 
2 
3 
3 
4 
4 
5 
5 
6 to 10 
Low 
11 to 25 
Moderate 
> 25 
High 
 
5.2 Interpretation of Results. Not applicable. 
5.3 Test Documentation. 
5.3.1 Report. Report the test temperature, stone 
impact resistance rating, point of failure notation 
(Table 4), Chip Frequency Estimate and test 
method used (Method A, B, or C). Return the 
tested panels to the test requestor. If requested, 
photograph all panels (clearly marked sets are 
acceptable) and return to requestor. 
 
Table 4: Point of Failure Notation 
Notation 
Layer 
S 
Substrate 
E 
ELPO 
P/S 
Primer Surfacer 
B 
Basecoat 
C 
Clearcoat 
M 
Monocoat 
6 Safety 
This standard may involve hazardous materials, 
operations, and equipment. This standard does not 
propose to address all the safety problems 
associated with its use. It is the responsibility of the 
user of this standard to establish appropriate safety 
and 
health 
practices 
and 
determine 
the 
applicability of regulatory limitations prior to use. 
7 Notes 
7.1 Glossary. Not applicable. 
7.2 Acronyms, Abbreviations, and Symbols. 
ELPO 
Electro-deposition Primer 
MIC 
Molded-in-color 
8 Coding System 
This standard shall be referenced in other 
documents, drawings, etc., as follows: 
Test to GMW14700 
9 Release and Revisions 
9.1 Release. This standard originated in December 
2006, replacing GM9508P and GME60268. It was 
first approved by the Global Paint Committee in 
January 2007. It was first published in February 
2007. 
9.2 Revisions. 
Rev 
Approval 
Date 
Description (Organization) 
A 
SEP 2009 
Clarification to rating and test 
methods (Global Paint and 
Polymers Center). 
1 Scope added applicable to 
both 
coated 
metallic 
and 
coated composite panels and 
uncoated panel information. 
3.1 
added 
Gravelometer 
Q-Lab Deutschland source 
information. 
3.2 
Added 
German representation. 
4.3.3 
473 ± 10 mL 
info 
updated. 
4.3.5 
Gravity 
Feed 
Time 
updated to 2 s. 
4.3.8, 
and 
5.1.1.1 
thru 
5.1.1.2.1 added 
5.1.1.2.4 revised text. 
Document placed in Test 
Template 
replacing 
Test 
Method 
template. 
(Global 
Paint Committee) 
 
Copyright General Motors Company 
Provided by IHS under license with General Motors Company
Licensee=Faurecia Emissions Control Technologies/5969359001, User=Prevost Franco
Not for Resale, 12/08/2011 02:05:19 MST
No reproduction or networking permitted without license from IHS
--``,``,,`````,`,``,``,``,,,`-`-`,,`,,`,`,,`---
