Repository: kujaxr/obsidian-vault

File: 材料工程师/INS-IMD-IML.pdf.md
# INS-IMD-IML.pdf

水转印薄膜： 
  
薄膜结构： 
油墨（花纹）：采用凹板印刷  
载体：水溶性PVA薄膜  
 
 
 
薄膜供应商主要为CUBIC（TAICA）
与DIC（日本油墨化学公司） 
  水转印-薄膜材料 
水转印-薄膜材料 


喷面漆  
 
喷上一层透明
漆以保护塑料
基料 
转印  
 
 
将膜片活化后 
油墨转印在塑料
基材上 
薄膜清除
（水洗）  
 
将薄膜去除，用
水洗去多余油墨 
烘干 
  
 
把塑料基料烘干 水转印-工艺 
水转印-工艺 
水转印工艺：将已成型的塑料基材压印浮在水面上的水溶性薄膜，转印薄膜上
的花纹，再以透明面漆保护其花纹及对表面做光泽调节 
 


水转印-脱膜 
水转印-脱膜 
脱膜机理：  
• 脱膜的目的是将转印后附在工件表面的残留薄膜和油墨冲洗干净。 
 
•如残留薄膜和油墨未冲洗干净，则会影响后道面漆附着力性能。 
  
• 由于冲洗对水质的要求较高，故需要上述特殊处理的水进行冲洗。  
关键控制点：  
1）水温的要求(35度）  
2）喷头压力的要求（3.5KG/CM)  
3）纯水的水质要求(小于3.0us)  


成型(贴合)时的 
粘结力平衡图 模内装
模内装饰  INS工艺-膜片材料 
透明层（PC、PET、
PMMA或COATING） 
基材（ABS或PC/ABS） 
载体层薄膜 
剥离 
着色(装饰)层 
粘结层 
典型INS膜片材料的结构组成 
INS膜片材料供应商： 
KURZ库尔兹 
DNP迪文普 
NISSHA日写 
 
优势： 
环保 
实现更多花纹（触感） 
更耐磨、耐化学腐蚀性更佳 
 
 
500 
um 
左右 
 


薄膜加热  
高压空气成
型(或者吸塑
成型).  
刀模裁切  
已成型薄膜
壳片放入模
腔  
合模，注塑
成型  
开模,完成总
成件 模内
模内装饰  INS工艺-工艺流程 
将带有外观效果的INS薄膜预先吸塑/高压成型,把多余的膜边冲切,再把冲切好的
薄膜壳片放置在注塑模具内进行注塑 
需三副模具：吸塑成型模、冲切模、INS注塑模 
 


翻边(H)极限约40mm,但同时R角(R)必须设计在
1.0mm以上;而如果R角（R)在1.0mm以下,其翻边
(H)只可以在5mm以下(而且要取决如零件的整体
三维形状)。 
 
三维形状变化大的零件,加工难度高,可能出现薄膜
包覆不完整 
 
对大型零件包覆难度较高 
 
薄膜的真空成型模具、刀切模具及注塑模具的尺寸
匹配(如薄膜与塑料收缩考虑),需要结合模具设计技
术、INS工艺技术及薄膜性能多方面考虑才可制造
出合格产品。 模内装饰  INS工艺-结构设计 
模内装饰  INS工艺-结构设计 


模内装饰  INS工艺-零件成本 
模内装饰  INS工艺-零件成本 
设备投入相对较低,但部分零件造型INS设计特
殊或尺寸较大,可能导致设备需增加投入(例如
激光裁切机) 
 
成品制造必须要有薄膜真空成型模具、裁切
模具及匹配的注塑模具;由于设计及制造都比
较复杂,模具保养要求较高,所以模具总体成本
也较高(一般是喷漆模具的四至六倍) 
 
适合批量大的产品 
 
原材料成本相对较高 
 
不可返工修补,不良品只可报废,生产失败成本
极高 


剥离层 
PET基础层 
剥离 
图案层 
粘结层 
典型IMD膜片材料的结构组成 模内装饰  IMD工艺-
模内装饰  IMD工艺-膜片材料 
IMD膜片材料供应商： 
KURZ库尔兹 
NISSHA日写 
 
优势： 
环保 
实现花纹 
工序简化（相对INS） 
可喷UV漆实现高耐磨 
25 
um 
左右 
 


薄膜输送
进模腔内 
1.薄膜定位在
模腔上 
2.定位/裁切装
置启动 
3.机械手进入 
注塑 成型 
后处理清
理飞边  
1.机械手退出
模腔 
2.模具合拢/
锁模 
1.顶出，机械
手抓取上一节
拍完成的工件 
2.薄膜加热 
3.抽真空 
带有外观效果的IMD薄膜(圈材)被安装在输膜机上，而输膜机则固定在注塑机上，
在注塑开模时让薄膜输进模具中间,合模后让胶料注射,让薄膜贴覆在模具上同时与
胶料成型 
需一副模具：IMD注塑模 
 模内装饰  IMD工艺-工艺流程 
模内装饰  IMD工艺-工艺流程 


模内装饰  IMD工艺-结构设计 
模内装饰  IMD工艺-结构设计 
翻边(H)极限为5mm左右,同时其R角(R)也不
能少于10mm 
 
由于IMD薄膜比INS薄膜更薄，翻边与R角
的考虑与妥协要求更高 
 
一般只考虑对平面产品、翻边不大于1mm
产品上用这工艺 
 
不建议零件上留下开口部分(如开关板) 
 
对大型零件包覆难度较高或质量难以控制

File: 材料工程师/INS外观评价标准.pdf.md
# INS外观评价标准.pdf

Imperfection
瑕疵
Definition                                                                                                                                定义
Specification of Imperfection
瑕疵规格说明
Pits (and dot like
effects)
凹点
• A disruption of the applique surface caused by contamination within the injection mold,
thermoforming mold or decorated film. 由于注塑模具，吸塑模具或者装饰薄膜污染造成的零件表面的
缺陷；                                                                                                         • Pits have a circular or
oval shape. 圆形或椭圆形的凹点；
• Pits larger than 0.6mm (0.3mm2) are not allowed. 凹点直径大于0.6mm(0.3mm2) 是不允许的；
• Pits larger than 0.3mm (0.07mm2) up to 0.6mm (0.3mm2) are acceptable. 大于0.3mm
(0.07mm2) 小于等于0.6mm (0.3mm2)的凹点是可以接受的；
• Pits 0.3mm (0.07mm2) in diameter and smaller are allowed and not to be considered. 直径小于
等于0.3mm的凹点不视为缺陷；
Cluster
凹点群
• A grouping of two or more pits within 50 mm of each other. 2个或2个以上凹点且每两个凹点之间的
距离在50mm之内；
• The diameter of any pit in a cluster must be 0.30mm (0.07mm2) or greater. 在凹点群中的凹点直
径必须大于等于0.30mm
• Two clusters are allowed per part. 每个零件允许有两个凹点群；
Dimples
球面凹痕
• A type of soft top coat depression. These blemishes have been proven to mold out. 这是一种由于
保护层较软下陷形成的，这些表面缺陷是被证明可以在注塑以后消失的；
• Dimples up to 2.5mm diameter are acceptable. 直径在小于等于2.5mm的球面凹痕是可以接受
的；
Film Scratch
薄膜刮擦
• A disruption of the applique clear coat caused by abrasion on the surface. 一种由于表面磨损导致
的零件透明保护层的破坏；
• The scratch cannot disrupt the color of the film (No color content). 这种刮擦不能破坏薄膜的颜色
（无颜色变化）；
• One scratch is allowed given its length is less than 5mm. 允许有一条长度小于5mm的擦痕；
Fiber / Hair
纤维 / 头发
• A disruption of the applique surface casued by contamination within the injection mold,
thermoforming mold or decorated film. 从注塑模具，吸塑模具或者装饰薄膜的污染而导致的注塑零件
表面的破坏；                                                                                                 • Fibers have a long
and narrow shape; 长而窄形状的纤维；
• Fibres / Hairs of max. 1.5mm are acceptable pending they are greater than 200mm apart from
each other; 距离200mm以上且最大1.5mm长度的纤维/头发是被接受的；
Scuff
磨损
• Small grouping of scratches usually due to drag in the injection mold, small draft angles on the
part or mishandling of the product.  这是零件在脱模时由于脱模角太小或者由于误操作而引起的刮擦
• Not allowed. 不允许；
Irregular color
spots
不规则色斑
• A disruption of the applique surface caused by printing defects, pin hole effects, unevenness of
carrier film surface. 由于印刷缺陷，针眼效果，载体薄膜的不平整而引起的零件表面的破坏；
• Color spots have a circular or oval shape. 色斑为圆形或者椭圆形的形状；
• Color spots larger than 0.6mm (0.3mm2) are not allowed. 直径大于0.6mm的色斑是不允许的；
• Color spots larger than 0.3mm (0.07mm2) up to 0.6mm (0.3mm2) are acceptable. 色斑直径大于
0.3mm小于等于0.6mm是可接受的；
• Color spots 0.3mm (0.07mm2) in diameter and smaller are allowed and not bo be considered.
直径小于等于0.3mm的色斑不视为缺陷；
• In case of high-contrast color spots boundary samples to be eslablished even if spot sizes
comply with a.m. specification.  如果色斑为高对比度的，需要建立边界样品作为参考，无论这些
色斑是否符合以上的界定；
• For color spots of lower contrast (e.g. matt dots, white spots) which are not following effect
sizes, boundary samples to be established. 对于色斑为低对比度的 （如哑光点，白点），不能遵
照以上界定，需要建立边界样品作为参考。
Color / Pattern
• Color and pattern must match signed master swatch. 颜色及图案必须符合签字的标准样板；
• Woodgrains: Δ E = Boundary samples to be established;  木纹：Δ E＝所建边界样品；
• Metalized patterns: Δ E = up to 2.8; 真金属薄膜：Δ E＝最大为2.8；
• Metallics and Unicolor: Δ E=up to 1.7; 金属油墨或者单色薄膜： Δ E ＝ 最大为1.7；
• Must match within tolerances; 必须在公差范围之内；
• In case of non compliance of boundary samples presented by Kurz with the OEM requirements
the customer need to establish part assenbly out of same foil batch respectively foil batches with
colour harmony. 若无OEM认可的边界样板的情况下，客户需要根据不同的薄膜的批号进行零件的
组装以使颜色匹配；
View Distance:
检查距离
View Time:
检查时间
View Light:
检查灯光
Kurz - Surface Quality Standards for Appliques (Inserts)
Inspection Technique  检查技术
Parts are to be inspected at arms length (50cm to 70cm) in car position. Slight rotation is acceptable, but no "gun sighting".  零件须放置于类似车中位置，大约一臂远距离 （50cm~70cm) 进行检查；
轻微的转动是可以接受的，但不允许瞄准式检查；
3 to 6 senconds maximum.  3至最多6秒钟；
Lighting should be: Light source D65, illumination of 1000 Lux ± 200 Lux. 灯光应该为： D65, 光照强度为1000 Lux ± 200 Lux.


• Kurz推荐针对吸塑工艺客户须使用有以下功能的先进的吸塑设备：
a) 可以对整个加热表面进行均匀加热以防止局部区域过冷或者过热；                                                                                                                              b)
需要有真空和正压（最高6bar)进行成型,特别是针对于真金属的薄膜；                                                                                                                             •
吸塑设备基本配置：压力箱；独立控制的真空和正压供给装置；可分别独立设置的陶瓷加热装置；上加热和下加热可以独立控制；有温度控制功能的吸塑模具；
• Kurz推荐在吸塑工艺中薄膜装载处和吸塑设备的顶部使用片流箱（10000无尘室级别），并在INS薄膜输送至吸塑设备的加热通道时有清洁装置；
• Kurz推荐处理薄膜和零件，例如刮擦拉丝和高光设计，因为比较容易刮擦，需要在整个生产过程中给予特别关注；对于零件转运托盘的运用，操作人员和检查人员手套的应用，特别批准的保护薄膜的应用，堆栈设备
的应用必须避免零件A面之间的碰触；
• 为了避免薄膜极度变薄（以及图案扭曲），吸塑模具型腔的R角最小为0.5mm；
• 为了避免薄膜破裂，例如冷拉伸，注塑模具型腔最小R角为1.0mm；嵌片的几何形状必须和注塑型腔尽量完美匹配；
• 吸塑模具不同型腔之间需要有足够的距离以防止薄膜和装饰层过度拉伸以及薄膜和装饰层破裂；
• 由于不均匀的加热装置的设置，缺少辅助正压或者由于模具设计/型腔几何形状而引起的过度拉伸，会造成真金属薄膜嵌件表面发白现象；
• 基材中的凝胶点是由于材料的特性或者材料供应商生产工艺过程中产生的，是不可避免的。由于凝胶点而产生的最高2％的ABS基材废品率和最高20％的TPO基材废品率是须被接受，投诉无法成立；
备注：
• 此版本将替代以前任何版本的“Kurz Surface Quality Standard for Appliques (Inserts)".
• 在此提供的任何信息是基于此文件创建之日前我司的专业知识和实践经验，但不能代表/保证/陈述/暗示相关信息的精确性，稳定性和完整性以及关于任何特殊应用的特殊质量或者适用性。本信息不适用于豁免客户需
要在特殊应用的产品所须承担的仔细检查的责任。尤其针对薄膜的应用有后续生产的步骤，且可能影响到薄膜应用结果的，不在Kurz的控制范围之内。
Applique (Insert) Production Aspects
INS 产品外观
• Kurz recommend for thermoforming process to use a modern thermoforming machine which should allow the following main conditions:
a) homogenous distribution of temperature over full heating surface to avoid cold and/or hot spots.
b) Forming should be performed by vacuum and pressure support (up to 6 bar respectively 87 psi) especially for metalized films.
• Minum configuration of thermoforming machine: pressure box; independent control of vacuum and pressure supply; ceramic heaters with single settings; independent control of top heater and bottom heater;
temperature control for thermoforming tool;
•Kurz recommends for thermoforming process to use a laminar flow box (10000 clean room class) at the film load station and on top of the thermoforming machine and a cleaning device for the insert foil running into
the heating channel of thermoforming machine.
• Kurz recommends to handle films and appliques, e.g. with mechanical brushed and glossy designs, with special care during all production steps due to higher disposition of scratches. The use of transit trays for
appliques, gloves for the operators and inspection personnel, specially approved protective tape, stacking lifters to avoid touch on A-surface between appliques have been proven for part production.
• To avoid extreme film thinning (and pattern distortion) minimum radii of the forming cavity of min R0.5mm should be adopted.
• To avoid cracking effects, e.g. cold stretch, in the applique along the radii of the part minimum radii of the injection mold cavity of min R1.0mm (A-surface radii) should be adopted. Perfect fit of applique geometry
into injection mold cavity is strongly required.
• Sufficient distance between cavities of the thermoforming tool to be considered to avoid film or decor overstretch and film or decor cracking.
• Whitening effects by using chrome-foils can occur on the applique surface caused by unbalanced heater setting, forming without pressure support and/or by high stretch conditions of mold design and/or cavity
geometry.                                                                                                                                                                                                                                                                                                                •
Substrate gels in the matrix of the backing foil are the result of the material characteristics and/or production process at the Extrusion manufacturer and can not be avoided. A scrap rate of up to 2% for ABS backing
films and up to 20% for TPO backing films due to substrate gels must be considered by the applique manufacturer and is not subject to claim.
Remark:
• This edition supersedes all previous editions of "Kurz Surface Quality Standard for Appliques (Insert)".
• The information provided herein is given according to our best knowledge and experience as of the date of the document, but no representation, guarantee or warranty, express or implied is made as to accuracy,
reliability or completeness of the information or to any special quality or fitness of products for a special application. This information does not release our customer from his own liability for care examination of any
fitness of the products for his special appliaction. This especially applies to any further production steps following subsequently to the foil application, which may have considerable influence on the result of the foil
application, but which is completely out of the control of Kurz.

File: 材料工程师/INS膜片外饰试验大纲.xlsx.md
# INS膜片外饰试验大纲.xlsx

|  |  |  |  |  |  |  |  |  |  |  | 上海汽车集团股份有限公司乘用车公司
SAIC MOTOR PASSENGER VEHICLE CO. |  |  |  |  |  |  |  |  |
| 零件开发验证计划—材料部分
Component ADV Plan - Material test |  |  |  |  |  |  |  |  |  |  |  |  |  |  |  |  |  |  |  |
| 项目号/Project No                           零件号/Part No                                           零件名称/Part Name                                   供应商/Supplier                                      .  |  |  |  |  |  |  |  |  |  |  |  |  |  |  |  |  |  |  |  |
| 序号NO | 设计分析项目
Design Analysis Item | 设计分析标准
Design Analysis Spec. | 设计分析方法
Design Analysis Procedure | 要求或限值
Requirements or Limits | 设计分析部门Design Analysis Site | 设计分析工具或设备Design Analysis Tool or Equipment | 设计分析顺序
Design Analysis Sequence |  |  |  | 设计分析类型
Design Analysis Type | 设计分析开始
Start Date | 设计分析结束Finish Date | 备注
Remark |  |  |  |  |  |
|  |  |  |  |  |  |  | 样件1
Sample 1 | 样件2
Sample 2 | 样件4
Sample 4 |  |  |  |  |  |  |  |  |  |  |
| 序号NO | 试验项目
Test Item | 试验标准/出处
Test Spec. | 试验方法
Test Procedure | 限值
Limit | 试验单位Test Site | 试验设备
Test Equipment | 试验顺序
Test Sequence |  |  |  | 认证类型Validation Type | 试验开始Start Date | 试验结束Finish Date | 备注
Remark |  |  |  |  |  |
|  |  |  |  |  |  |  | 样件1-4
Sample 1 | 样件5-8
Sample 2 | 样件9-12
Sample 4 | 样件13-16
Sample … |  |  |  |  |  |  |  |  |  |
| 1. | 外观
Appearance | SMTC5 300 001 | 光泽度按照ISO 2813
颜色按照SMTC 5 400 013
Gloss acc. to ISO 2813
Color acc. To SMTC 5 400 013  | 按照图纸和设计规范
Acc.to drawing or surface performance specifications |  | 色差仪
光泽度仪 |  |  |  |  |  |  |  |  |  |  |  |  |  |
| 2. | 漆膜厚度
Film thickness  | SMTC 5 300 001 | ISO 2808 | 按照油漆供应商TDS或喷涂供应商现场控制计划
Acc.to TDS of paint manufacturer or control plan of paint workshop   |  | 膜厚仪 |  |  |  |  |  |  |  |  |  |  |  |  |  |
| 3. | 划格试验
Cross-cut test  | SMTC 5 300 001 | ISO 2409
在进行涂层切割时，使切口划入基体，但不要太深。胶带在样件表面需保持牢固5分钟，然后快速撕掉Make sure that the cuts do enter the substrate, but not go too deep. Press the tape firmly onto the surface, within 5 min of applying, remove the tape by grasping the free end and pulling it off steadily in 0,5 s to 1,0 s at an angle which is as close as possible to 60° | 特征值：0~1级
Characteristic value: ≤ 1 |  | 划格刀 |  |  |  |  |  |  |  |  |  |  |  |  |  |
| 4. | 蒸气喷射试验
Steam jet test | SMTC 5 300 001 | SMTC 5 200 008 | 漆层无脱落
No delamination of paint coat |  | 高压水清洗机 |  |  |  |  |  |  |  |  |  |  |  |  |  |
| 5. | 冷凝水试验
Water condensd test | SMTC 5 300 001 | 按照ISO 6270-2CH
试验时间240h
评判前在室温下进行30 分钟气候适应性处理
240h based on ISO 6270-2CH,followed by at least 30 min of acclimatization at 23 ± 5°C
 | a)30分钟后按ISO 4628-2判断起泡度，允许等级2（S2）
b) 24h 后按ISO 4628-2判断其起泡度，允许等级0（S0）
c)必须符合划格试验和蒸气喷射试验规定的要求
a) Evaluation after 30 min based on ISO 4628-2, degree of blistering 2 (S2) is allowed.
b) Evaluation after 24 h, blister grade based on ISO 4628-2, 0(S0) is permissible.
c) Requirements of adhesion in item 3 and 4 must be fulfilled. in case of prior blistering, testing of paint adhesion shall be performed in that same area. |  | 冷凝水试验箱 |  |  |  |  |  |  |  |  |  |  |  |  |  |
| 6. | 环境交变试验
Environmental cycle resistance | SMTC 5 300 001 | 20周期，按照SMTC 5 400 005 方法B，
室温下至少进行30分钟气候适应性处理。
20 cycles based on SMTC 5 400 005 Method B, 
followed by at least 30 min of acclimatization at 23 ± 5°C

 | 油漆表面无可视变化
No visible change to the paint surface is allowed |  | 环境试验箱 |  |  |  |  |  |  |  |  |  |  |  |  |  |
| 7. | 高温存放
Oven aging | SMTC 5 300 001 | 在循环空气中存放240h 试验温度(90±2°C) 
室温下至少进行30 分钟气候适应性处理
240h  (90 ± 2) °C 
Followed by at least 30 min of acclimatization at 23 ± 5°C
 | a) 油漆表面无变化
No visible change to the paint surface is allowed 
b) 表格中3与4关于附着力的要求必须满足
Requirements of adhesion in  item 3 and 4  must be fulfilled.
 |  | 烘箱 |  |  |  |  |  |  |  |  |  |  |  |  |  |
| 8. | 低温存放
Low-temperature aging  | SMTC 5 300 001 | 热存放后用同一零件进行冷存放试验。
试验时间 24h 
试验温度(－40±3°C) 
室温下至少进行30 分钟气候适应性处理
After oven aging, the same specimen shall be subjected to low-temperature aging. 
Followed by at least 30 min of acclimatization at 23 ± 5°C
 | a) 油漆表面无变化
No visible change to the paint surface is allowed 
b) 表格中3与4关于附着力的要求必须满足
Requirements of adhesion in  item 3 and 4  must be fulfilled. |  | 烘箱
低温箱 |  |  |  |  |  |  |  |  |  |  |  |  |  |
| 9. | 低温冲击
Low-temperature impact | SMTC 5 300 001 |  (－40±3°C) 存放 24h
之后按照ISO 4532进行冲击试验
Aging temperature (-40 ± 3) °C; duration 24h
Impact test based on ISO 4532 | 漆层无散落和裂纹
Chipping and cracks in the paint coat are not allowed. |  | 低温箱
瓦格纳冲击仪 |  |  |  |  |  |  |  |  |  |  |  |  |  |
| 10. | 石击试验
Chip resistance | SMTC 5 300 001 | 按照ISO20567-1方法B 进行试验并视觉检查
Acc.to ISO 20567-1 Method B  | 特征值≤2
Characteristic value ≤2.0 |  | 石击试验机 |  |  |  |  |  |  |  |  |  |  |  |  |  |
| 11. | 耐化学品试验 | SMTC 5 300 001 | ISO 2812 |  |  |  |  |  |  |  |  |  |  |  |  |  |  |  |  |
| 11.1 | 超级无铅汽油
Super unleaded gasoline | GB 17930 | 根据ISO 2812-3（利用吸收介质的方法）执行
Acc.to ISO 2812-3 (procedure with absorbent material)  | 漆面无变化
No visible change to the paint surface is allowed |  |  |  |  |  |  |  |  |  |  |  |  |  |  |  |
| 11.2 | 柴油机燃料
Diesel fuel  | GB/T 19147 | 根据ISO 2812-3（利用吸收介质的方法）执行
Acc.to ISO 2812-3 (procedure with absorbent material)  | 漆面无变化
No visible change to the paint surface is allowed |  |  |  |  |  |  |  |  |  |  |  |  |  |  |  |
| 11.3 | 发动机油
Engine oil  | ACEA European Oil Sequences 2008 | 根据ISO 2812-4（定位法）在室温下存放16h执行
Acc.to ISO 2812-4 (spotting method), 16h at room temperature | 漆面无变化
No visible change to the paint surface is allowed |  |  |  |  |  |  |  |  |  |  |  |  |  |  |  |
| 11.4 | 制动液
 Brake fluid | SMTC 2 240 001 | 根据ISO 2812-3（利用吸收介质的方法）执行
Acc.to ISO 2812-3 (procedure with absorbent material)  | 24h内起泡后消失可接受、24h后漆面无变化
Reversible swellings is permissible, No visible change to the paint surface is allowed after 24 h. |  |  |  |  |  |  |  |  |  |  |  |  |  |  |  |
| 11.5 | 冷却液
Coolant  | SH0521 | 根据ISO 2812-3（利用吸收介质的方法）执行
Acc.to ISO 2812-3 (procedure with absorbent material)  | 漆面无变化
No visible change to the paint surface is allowed |  |  |  |  |  |  |  |  |  |  |  |  |  |  |  |
| 12. | 耐光性及耐气候性能
 Light and weathering resistance | SMTC 5 300 001 | SAE J 2527 2500kJ | 无可见的颜色和光泽度的变化，根据DIN EN 20 105-A02灰色标度等级≥4级。
c)必须符合划格试验和蒸气喷射试验规定的要求
No visible change in gloss and color allowed. 
Gray-scale level no less than 4 based on DIN EN 20 105-A02. 
Requirements of adhesion in item 3 and 4 must be fulfilled. |  | 光照试验箱 |  |  |  |  |  |  |  |  |  |  |  |  |  |
| 13 | 中性盐雾试验 | ISO9227NSS | 240h | 无明显腐蚀等外观变化 |  |  |  |  |  |  |  |  |  |  |  |  |  |  |  |
| 14 | CASS试验 | ISO9227CASS | 48h | 无明显腐蚀等外观变化 |  |  |  |  |  |  |  |  |  |  |  |  |  |  |  |
| Supplier   试验工程师     Test engineer：                                      日期 Date：                               .            SMTC  设计发布工程师 DRE：                                           日期 Date：                                .                               |  |  |  |  |  |  |  |  |  |  |  |  |  |  |  |  |  |  |  |
| SMTC  材料工程师 MVE ：                                      日期 Date：                       SMTC  高级经理 Senior Manager ：                                           日期 Date：                                . |  |  |  |  |  |  |  |  |  |  |  |  |  |  |  |  |  |  |  |
| 填写说明 / Filling Instruction |  |  |  |  |  |  |  |  |  |  |  |  |  |  |  |  |  |  |  |
| 1.  “序号”一栏中填写自然数列，按照增序排列。 |  |  |  |  |  |  |  |  |  |  |  |  |  |  |  |  |  |  |  |
|      “No”: Natural number, in increased order. |  |  |  |  |  |  |  |  |  |  |  |  |  |  |  |  |  |  |  |
| 2.  “设计分析项目”一栏中填写需要进行的零件或系统设计分析名称。 |  |  |  |  |  |  |  |  |  |  |  |  |  |  |  |  |  |  |  |
|      “Design Analysis Item”: Name of design analysis of component or system |  |  |  |  |  |  |  |  |  |  |  |  |  |  |  |  |  |  |  |
| 3.  “设计分析标准”一栏中填写设计分析所依据的标准编号； 若某些设计分析没有参考的标准，则填写设计分析所依据的其它相关资料，例如VTS/SSTS/CTS等技术资料。 |  |  |  |  |  |  |  |  |  |  |  |  |  |  |  |  |  |  |  |
|      “Design Analysis Spec.”: Standard No.. If there is no standards for refering, fill with other related documents, such as VTS/SSTS/CTS, etc. |  |  |  |  |  |  |  |  |  |  |  |  |  |  |  |  |  |  |  |
| 4.  “设计分析方法”一栏中概述设计分析所采用的方法 |  |  |  |  |  |  |  |  |  |  |  |  |  |  |  |  |  |  |  |
|      “Design Analysis Procedure”: Brief description of design analysis method  |  |  |  |  |  |  |  |  |  |  |  |  |  |  |  |  |  |  |  |
| 5.  “要求或限值”一栏中填写该设计分析项目规定设计分析结果的应达到的值。 |  |  |  |  |  |  |  |  |  |  |  |  |  |  |  |  |  |  |  |
|      “Requirements or Limits”: Intended requirements or values for design analysis result. |  |  |  |  |  |  |  |  |  |  |  |  |  |  |  |  |  |  |  |
| 6.  “设计分析部门”一栏中填写负责实际执行该设计分析项目的部门或者机构 |  |  |  |  |  |  |  |  |  |  |  |  |  |  |  |  |  |  |  |
|      “Design Analysis Site”: Department or organization responsible for execute the design analysis |  |  |  |  |  |  |  |  |  |  |  |  |  |  |  |  |  |  |  |
| 7.  “设计分析工具或设备”一栏中填写设计分析中采用的分析工具名称或设备型号以及性能指标等。 |  |  |  |  |  |  |  |  |  |  |  |  |  |  |  |  |  |  |  |
|      “Design Analysis Tool or Equipment”: Fill with analysis tool name or equipment name/type/parameter to be used in design analysis |  |  |  |  |  |  |  |  |  |  |  |  |  |  |  |  |  |  |  |
| 8.   “设计分析顺序”一栏适用于实物展示中诸如实物试验等设计分析方法。以试验为例，首先对样件进行编号，在各编号的样件纵列中，依据该样件完成不同试验项目的先后顺序，进行自然数的增序排列。   例如：1、2、 3号样件先后进行了试验项目中的第2、5、7和10项试验，那么在1、2、3号样件的纵列中，对应试验项目2、5、7和10的空格中填写1、2、3和4。 |  |  |  |  |  |  |  |  |  |  |  |  |  |  |  |  |  |  |  |
|      "Design Analysis Sequence": Applicable for the type of physical test in hardware demenstration of design analysis. Taking test as an example, number samples. In each line, fill with natural number according to the order to be tested. For example, Sample 1~3 finished test items 2, 5, 7 and 10 successively, in the line of Sample 1~3, write 1, 2, 3 and 4 at corresponding unit. |  |  |  |  |  |  |  |  |  |  |  |  |  |  |  |  |  |  |  |
| 9  "设计分析类型“请填写SIM(Simulation)或HD (Hardware Demonstration) | “认证类型”请填写 |  |  |  |  |  |  |  |  |  |  |  |  |  |  |  |  |  |  |
|      "Design Analysis Type": fill with SIM(Simulation) or HD (Hardware Demonstration) |  |  |  |  |  |  |  |  |  |  |  |  |  |  |  |  |  |  |  |
| 10.  “设计分析开始”一栏中填写开始设计分析的时间。 |  |  |  |  |  |  |  |  |  |  |  |  |  |  |  |  |  |  |  |
|        “Start Date”: Date on which the design analysis plan to start |  |  |  |  |  |  |  |  |  |  |  |  |  |  |  |  |  |  |  |
| 11. “设计分析结束”一栏中填写完成设计分析的时间。 |  |  |  |  |  |  |  |  |  |  |  |  |  |  |  |  |  |  |  |
|       “Finish Date”: Date on which the design analysis plan to finish |  |  |  |  |  |  |  |  |  |  |  |  |  |  |  |  |  |  |  |
| 12.  “试验项目”一栏中填写需要进行的零件或系统试验名称。 |  |  |  |  |  |  |  |  |  |  |  |  |  |  |  |  |  |  |  |
|      “Test Item”: Name of component test or system test. |  |  |  |  |  |  |  |  |  |  |  |  |  |  |  |  |  |  |  |
| 13.  “试验标准/出处”一栏中填写试验所依据的标准编号； 若某些试验没有参考的标准，则填写试验所依据的其它相关资料，例如图纸等技术资料。 |  |  |  |  |  |  |  |  |  |  |  |  |  |  |  |  |  |  |  |
|      “Test Spec.”: Standard No.. If there is no standards for refering, fill with other related documents, such as drawing, etc. |  |  |  |  |  |  |  |  |  |  |  |  |  |  |  |  |  |  |  |
| 14.  “试验方法”一栏中概述试验所采用的方法(标准中的某条），如果没有试验标准支持，供应商应针对该试验项目制定一份详细的试验说明书。 |  |  |  |  |  |  |  |  |  |  |  |  |  |  |  |  |  |  |  |
|      “Test Procedure”: Selected test method ( some paragraph in standards). If there is no standards for refering, supplier should make a detailed test spec. for the test item. |  |  |  |  |  |  |  |  |  |  |  |  |  |  |  |  |  |  |  |
| 15.  “限值”一栏中填写该试验项目规定试验结果的应达到的值。 |  |  |  |  |  |  |  |  |  |  |  |  |  |  |  |  |  |  |  |
|      “Limit”: Reasonable value for test result. |  |  |  |  |  |  |  |  |  |  |  |  |  |  |  |  |  |  |  |
| 16.  “试验单位”一栏中填写负责实际执行该试验项目的单位或者机构，包括第三方委托试验机构等。 |  |  |  |  |  |  |  |  |  |  |  |  |  |  |  |  |  |  |  |
|      “Test Site”: Test situation or company execute the test. |  |  |  |  |  |  |  |  |  |  |  |  |  |  |  |  |  |  |  |
| 17.  “试验设备”一栏中填写试验中采用的试验设备型号以及性能指标等。 |  |  |  |  |  |  |  |  |  |  |  |  |  |  |  |  |  |  |  |
|      “Test Equipment”: Name of test equipment and its performance parameter, etc. |  |  |  |  |  |  |  |  |  |  |  |  |  |  |  |  |  |  |  |
| 18.   填写“试验顺序”一栏时，首先对样件进行编号，在各编号的样件纵列中，依据该样件完成不同试验项目的先后顺序，进行自然数的增序排列。   例如：1、2、 3号样件先后进行了试验项目中的第2、5、7和10项试验，那么在1、2、3号样件的纵列中，对应试验项目2、5、7和10的空格中填写1、2、3和4。 |  |  |  |  |  |  |  |  |  |  |  |  |  |  |  |  |  |  |  |
|      "Sample Test Sequence": Number samples. In each line, fill with natural number according to the order to be tested. For example, Sample 1~3 finished test items 2, 5, 7 and 10 successively, in the line of Sample 1~3, write 1, 2, 3 and 4 at corresponding unit. |  |  |  |  |  |  |  |  |  |  |  |  |  |  |  |  |  |  |  |
| 19.   每组试验项目至少由三个相同状态的样件完成；试验开始前后都必须进行样件的功能性测试，以判定样件的状态（破坏性试验除外）；最终试验顺序由SMTC认证工程师和供应商共同制定。 |  |  |  |  |  |  |  |  |  |  |  |  |  |  |  |  |  |  |  |
|       Each test item should be done with at least 3 samples in same type; Functional inspection pre-test and post-test are needed, to determine the status of components (except destroy test); Test sequence should be determined by SMTC's SVE and suppliers. |  |  |  |  |  |  |  |  |  |  |  |  |  |  |  |  |  |  |  |
| 20  "认证类型“请填写DV(Design Validation),PV(Product Validation),Others. | “认证类型”请填写 |  |  |  |  |  |  |  |  |  |  |  |  |  |  |  |  |  |  |
| 21.  “试验开始”一栏中填写开始试验的时间。 |  |  |  |  |  |  |  |  |  |  |  |  |  |  |  |  |  |  |  |
|        “Start Date”: Date start to test. |  |  |  |  |  |  |  |  |  |  |  |  |  |  |  |  |  |  |  |
| 22. “试验结束”一栏中填写完成试验的时间。 |  |  |  |  |  |  |  |  |  |  |  |  |  |  |  |  |  |  |  |
|       “Finish Date”: Date on which the test finished. |  |  |  |  |  |  |  |  |  |  |  |  |  |  |  |  |  |  |  |
| 23. “备注”一栏填写供应商需要补充说明的问题。 |  |  |  |  |  |  |  |  |  |  |  |  |  |  |  |  |  |  |  |
|       “Remark”: Any other issue suppliers need to supplement. |  |  |  |  |  |  |  |  |  |  |  |  |  |  |  |  |  |  |  |
| 24. 正式的工程分析开发验证计划，必须得到SMTC 认证工程师和设计发布工程师的批准。 |  |  |  |  |  |  |  |  |  |  |  |  |  |  |  |  |  |  |  |
|       Final ADV Plan must be approved by SMTC SVE and DRE. |  |  |  |  |  |  |  |  |  |  |  |  |  |  |  |  |  |  |  |

File: 材料工程师/IS31P  前减震器.pdf.md
# IS31P  前减震器.pdf

 
上海汽车中心实验室 
报告编号 Report number 
委托者:  CH   高涵 
Request person, dept： 
委托编号:   
Request number:  
送样日期:  2025.5.19 
Request date:  
报告日期:  2025.6.10 
Report date: 
第1页,共6页 
 
 
 
上海·嘉定区安研路201 号 邮编. 201804 
No. 201 Anyan Road, Jiading District, Shanghai. Post code :201804 
 
SMPV-0.2.3-002-QA -F01 
零件号Part number 
11035973-031（交样件号） 
12045312（图纸件号） 
 零件名称 
Part name 
减震器 
Shock absorber 
图纸日期Drawing date 
2024/12/20 
零件生产日期Part production date 
2024/11/30 
 供货商 
Supplier 
上海淅减 
车型/项目Car type/project 
IS31P-X1 
阶段性报告 Interim report                结论性报告 Conclusion report          
 
Ⅰ.任务描述 Task description 
实验室受委托对IS31P 的减震器泄露进行原因分析，失效零件具体信息如下： 
As requested, SCL has analyzed the leakage of IS31P shock absorber. The information of the failed part is as 
following： 
零件信息：Part information 
失效来源 
Failure source 
工程开发 
失效数量 
Failure Number 
1 
散件供应商 
Component supplier 
/ 
生产基地 
Production base 
/ 
VIN 码 
VIN 
/ 
车辆里程数 
Car mileage 
20333km 
车制造日期 
Vehicle production date 
/ 
销售日期 
Sale date 
/ 
维修站名称 
Sale agent 
/ 
SQE/DRE 
/ 
失效背景 
Failure background 
IS31P 减震器在GD 试验过程中发现渗油，车辆失效里程20333km 
The IS31P shock absorber was found leakage during GD test, and the mileages is 20333km. 
原材料信息：Raw material information 
原材料及牌号 
Raw material specification 
ST37-2 
原材料厂商 
Raw material producer 
/ 
金属热处理状态 
Metal heat treatment state 
/ 
 
 
失效零件见图1：The failed part is shown in figure 1.  
Ⅱ. 结论与建议 Conclusions and Suggestions 
结论Conclusions：  
（1） 减震筒在焊趾位置发生多源疲劳开裂失效，主要与失效位置应力较大有关； 
（2） 减震筒材料成分和硬度符合要求。 
建议Suggestions：  
（1） 校核失效区域应力； 
（2） 另外两个车辆GD 试验完成后，对失效位置进行对比检测来进一步排查失效原因。 
分发:Distribution 
QA  ：  梁敏莉   ；  CH  ： 高涵 
检验者Author 
 
审核Auditor 
 
批准Approver 
 
日期Date 
 
日期Date 
 
日期Date 
 


 
上海汽车中心实验室 
报告编号 Report number 
委托者:  CH   高涵 
Request person, dept： 
委托编号:   
Request number:  
送样日期:  2025.5.19 
Request date:  
报告日期:  2025.6.10 
Report date: 
第2页,共6页 
 
 
 
上海·嘉定区安研路201 号 邮编. 201804 
No. 201 Anyan Road, Jiading District, Shanghai. Post code :201804 
 
SMPV-0.2.3-002-QA -F01 
III. 调查结果 Investigation Results 
IS31P 进行GD 耐久试验，共3 台车，其中1 台车在试验过程中发现右前减震器（供应商：上海淅减，
车辆里程20333km）上稳定杆球销支架位置有油液渗出，渗漏等级7，左前减震器未发现泄露，另外两辆
GD 试验车（减震器供应商：万都）未发现泄露。送检失效减震器到实验室进行泄漏原因分析。 
图1 为送检的本次失效件，可以知道： 
 
减震器泄漏位置如图1a，整个减震器宏观未见明显异常； 
 
泄漏位置外侧放大形貌如图1b，在焊缝的补焊点焊趾位置有一条极小的延伸裂纹（图1b 红色箭头）； 
 
泄漏位置内侧形貌如图1c，放大后在泄漏区域找到对应的微小裂纹（图1c 红色箭头）； 
 
裂纹打开形貌如图1d，断口宏观呈现多源疲劳失效形式，疲劳海滩纹明显可见。 
 
据工程反馈，此前在不同车型项目中，从未出现过类似失效。 
 
a  送检失效件 
 
 
b  减震筒泄漏处外侧形貌 
 
泄漏位置 


 
上海汽车中心实验室 
报告编号 Report number 
委托者:  CH   高涵 
Request person, dept： 
委托编号:   
Request number:  
送样日期:  2025.5.19 
Request date:  
报告日期:  2025.6.10 
Report date: 
第3页,共6页 
 
 
 
上海·嘉定区安研路201 号 邮编. 201804 
No. 201 Anyan Road, Jiading District, Shanghai. Post code :201804 
 
SMPV-0.2.3-002-QA -F01 
 
 
c  减震筒泄漏处内侧形貌 
 
 
 
d  裂纹打开后形貌 
图1  送检失效件形貌 
 
断口分析  Fracture Analysis 
对图1d 的断口进行SEM 分析，结果见图2，对失效区域进行金相剖切，结果见图3，可知： 
 
泄漏位置为多源疲劳开裂（图2a），疲劳源未见明显缺陷（图2b）； 
 
金相（图3）显示，疲劳起源区域存在厚度约0.064mm 的脱碳层，脱碳层的存在会对减震筒的疲劳性能
不利； 
 
虽然补焊和脱碳都有可能进一步弱化失效位置，但此前项目和供应商排查中发现，补焊和脱碳现象相对
常见，因此这两个因素有促进疲劳开裂发生的可能性，但应该不是主要原因； 
 
综合宏观分析结果，认为减震筒在焊趾位置疲劳开裂，主要与该位置实际应力较大有关。 
 


 
上海汽车中心实验室 
报告编号 Report number 
委托者:  CH   高涵 
Request person, dept： 
委托编号:   
Request number:  
送样日期:  2025.5.19 
Request date:  
报告日期:  2025.6.10 
Report date: 
第4页,共6页 
 
 
 
上海·嘉定区安研路201 号 邮编. 201804 
No. 201 Anyan Road, Jiading District, Shanghai. Post code :201804 
 
SMPV-0.2.3-002-QA -F01 
 
 
a  断口低倍形貌                             b  疲劳源形貌 
 
 
c  位置1 形貌-疲劳                          d  位置2 形貌-疲劳 
图2   螺钉断口形貌 
1 
2 
疲劳源 


 
上海汽车中心实验室 
报告编号 Report number 
委托者:  CH   高涵 
Request person, dept： 
委托编号:   
Request number:  
送样日期:  2025.5.19 
Request date:  
报告日期:  2025.6.10 
Report date: 
第5页,共6页 
 
 
 
上海·嘉定区安研路201 号 邮编. 201804 
No. 201 Anyan Road, Jiading District, Shanghai. Post code :201804 
 
SMPV-0.2.3-002-QA -F01 
 
 
图3  断口金相 
 
材料测试  Material Test Results 
对失效减震筒进行材料检测，结果见表1，可知： 
 
减震筒材料成分符合要求，硬度正常； 
 
减震筒外表面脱碳层深度：0.064mm，脱碳是减震筒原材料或制管过程中热处理带来的。 
 
表1  材料检测结果 
序号 
No. 
测试项目 
Test item 
额定值 
Requirement 
试验结果 
Test result 
评价 Evaluation 
合格 
OK 
不合格 
Not OK 
1 
成分 
ST37-2 
 
 
 
C 
≤0.17 
0.17 
× 
 
Si 
≤0.35 
0.085 
× 
 
Mn 
≤1.4 
0.187 
× 
 
P 
≤0.025 
0.015 
× 
 
S 
≤0.020 
0.0066 
× 
 
2 
芯部硬度 
/ 
187、190 
/ 
 
3 
脱碳 
/ 
脱碳：0.064mm（图3） 
/ 
 
4 
金相组织 
/ 
芯部组织：铁素体+少量珠光体 
/ 
 
 
 


 
上海汽车中心实验室 
报告编号 Report number 
委托者:  CH   高涵 
Request person, dept： 
委托编号:   
Request number:  
送样日期:  2025.5.19 
Request date:  
报告日期:  2025.6.10 
Report date: 
第6页,共6页 
 
 
 
上海·嘉定区安研路201 号 邮编. 201804 
No. 201 Anyan Road, Jiading District, Shanghai. Post code :201804 
 
SMPV-0.2.3-002-QA -F01 
 
a  壁厚 
 
 
               b  芯部组织                                        c  表面组织 
图4  失效件金相
