Repository: kujaxr/obsidian-vault

File: 材料工程师/ISO 2808：2007 Paints and varnishes — Determination of film thickness涂料和清漆.漆膜厚度的测定.pdf.md
# ISO 2808：2007 Paints and varnishes — Determination of film thickness涂料和清漆.漆膜厚度的测定.pdf

 
 
 
 
 
Reference number
ISO 2808:2007(E)
© ISO 2007
 
 
 
INTERNATIONAL 
STANDARD 
ISO
2808
Fourth edition
2007-02-01
Paints and varnishes — Determination of 
film thickness 
Peintures et vernis — Détermination de l'épaisseur du feuil 
 


ISO 2808:2007(E) 
PDF disclaimer 
This PDF file may contain embedded typefaces. In accordance with Adobe's licensing policy, this file may be printed or viewed but 
shall not be edited unless the typefaces which are embedded are licensed to and installed on the computer performing the editing. In 
downloading this file, parties accept therein the responsibility of not infringing Adobe's licensing policy. The ISO Central Secretariat 
accepts no liability in this area. 
Adobe is a trademark of Adobe Systems Incorporated. 
Details of the software products used to create this PDF file can be found in the General Info relative to the file; the PDF-creation 
parameters were optimized for printing. Every care has been taken to ensure that the file is suitable for use by ISO member bodies. In 
the unlikely event that a problem relating to it is found, please inform the Central Secretariat at the address given below. 
 
©   ISO 2007 
All rights reserved. Unless otherwise specified, no part of this publication may be reproduced or utilized in any form or by any means, 
electronic or mechanical, including photocopying and microfilm, without permission in writing from either ISO at the address below or 
ISO's member body in the country of the requester. 
ISO copyright office 
Case postale 56 • CH-1211 Geneva 20 
Tel.  + 41 22 749 01 11 
Fax  + 41 22 749 09 47 
E-mail  copyright@iso.org 
Web  www.iso.org 
Published in Switzerland 
 
ii 
© ISO 2007 – All rights reserved
 
 


ISO 2808:2007(E) 
© ISO 2007 – All rights reserved 
iii
Contents 
Page 
Foreword............................................................................................................................................................. v 
Introduction ....................................................................................................................................................... vi 
1 
Scope ..................................................................................................................................................... 1 
2 
Normative references ........................................................................................................................... 1 
3 
Terms and definitions........................................................................................................................... 1 
4 
Determination of wet-film thickness................................................................................................... 3 
4.1 
General................................................................................................................................................... 3 
4.2 
Mechanical methods............................................................................................................................. 3 
4.2.1 
Principle................................................................................................................................................. 3 
4.2.2 
Field of application ............................................................................................................................... 3 
4.2.3 
General................................................................................................................................................... 3 
4.2.4 
Method 1A — Comb gauge .................................................................................................................. 4 
4.2.5 
Method 1B — Wheel gauge.................................................................................................................. 5 
4.2.6 
Method 1C — Dial gauge...................................................................................................................... 6 
4.3 
Gravimetric method.............................................................................................................................. 7 
4.3.1 
Principle................................................................................................................................................. 7 
4.3.2 
Field of application ............................................................................................................................... 7 
4.3.3 
General................................................................................................................................................... 7 
4.3.4 
Method 2 — By difference in mass ..................................................................................................... 7 
4.4 
Photothermal method........................................................................................................................... 8 
4.4.1 
Principle................................................................................................................................................. 8 
4.4.2 
Field of application ............................................................................................................................... 8 
4.4.3 
General................................................................................................................................................... 9 
4.4.4 
Method 3 — Determination using thermal properties....................................................................... 9 
5 
Determination of dry-film thickness ................................................................................................... 9 
5.1 
General................................................................................................................................................... 9 
5.2 
Mechanical methods............................................................................................................................. 9 
5.2.1 
Principle................................................................................................................................................. 9 
5.2.2 
Field of application ............................................................................................................................. 10 
5.2.3 
General................................................................................................................................................. 10 
5.2.4 
Method 4A — By difference in thickness ......................................................................................... 11 
5.2.5 
Method 4B — Depth gauging............................................................

ISO 2808:2007(E) 
iv 
© ISO 2007 – All rights reserved
 
5.5.5 
Method 7A — Magnetic pull-off gauge.............................................................................................. 21 
5.5.6 
Method 7B — Magnetic-flux gauge ................................................................................................... 22 
5.5.7 
Method 7C — Magnetic-induction gauge ......................................................................................... 22 
5.5.8 
Method 7D — Eddy-current gauge .................................................................................................... 23 
5.6 
Radiological method........................................................................................................................... 24 
5.6.1 
Principle ............................................................................................................................................... 24 
5.6.2 
Field of application ............................................................................................................................. 24 
5.6.3 
General................................................................................................................................................. 24 
5.6.4 
Method 8 — Beta backscatter method.............................................................................................. 25 
5.7 
Photothermal method......................................................................................................................... 25 
5.7.1 
Principle ............................................................................................................................................... 25 
5.7.2 
Field of application ............................................................................................................................. 26 
5.7.3 
General................................................................................................................................................. 26 
5.7.4 
Method 9 — Determination using thermal properties ..................................................................... 27 
5.8 
Acoustic method ................................................................................................................................. 27 
5.8.1 
Principle ............................................................................................................................................... 27 
5.8.2 
Field of application ............................................................................................................................. 27 
5.8.3 
General................................................................................................................................................. 27 
5.8.4 
Method 10 — Ultrasonic thickness gauge........................................................................................ 28 
6 
Determination of thickness of uncured powder layers................................................................... 28 
6.1 
General................................................................................................................................................. 28 
6.2 
Gravimetric method ............................................................................................................................ 29 
6.2.1 
Principle ............................................................................................................................................... 29 
6.2.2 
Field of application ............................................................................................................................. 29 
6.2.3 
General................................................................................................................................................. 29 
6.2.4 
Method 11 — By difference in mass ................................................................................................. 29 
6.3 
Magnetic methods............................................................................................................................... 29 
6.3.1 
Principle ............................................................................................................................................... 29 
6.3.2 
Field of application ............................................................................................................................. 29 
6.3.3 
General................................................................................................................................................. 30 
6.3.4 
Method 12A — Magnetic-induction gauge ....................................................................................... 30 
6.3.5 
Method 12B — Eddy-current gauge .................................................................................................. 31 
6.4 
Photothermal method.....................................

ISO 2808:2007(E) 
© ISO 2007 – All rights reserved 
v
Foreword 
ISO (the International Organization for Standardization) is a worldwide federation of national standards bodies 
(ISO member bodies). The work of preparing International Standards is normally carried out through ISO 
technical committees. Each member body interested in a subject for which a technical committee has been 
established has the right to be represented on that committee. International organizations, governmental and 
non-governmental, in liaison with ISO, also take part in the work. ISO collaborates closely with the 
International Electrotechnical Commission (IEC) on all matters of electrotechnical standardization. 
International Standards are drafted in accordance with the rules given in the ISO/IEC Directives, Part 2. 
The main task of technical committees is to prepare International Standards. Draft International Standards 
adopted by the technical committees are circulated to the member bodies for voting. Publication as an 
International Standard requires approval by at least 75 % of the member bodies casting a vote. 
Attention is drawn to the possibility that some of the elements of this document may be the subject of patent 
rights. ISO shall not be held responsible for identifying any or all such patent rights. 
ISO 2808 was prepared by Technical Committee ISO/TC 35, Paints and varnishes, Subcommittee SC 9, 
General test methods for paints and varnishes. 
This fourth edition cancels and replaces the third edition (ISO 2808:1997), which has been technically revised. 
The main changes are as follows: 
a) 
The structure of the standard has been changed into four main clauses: 
1) 
determination of wet-film thickness; 
2) 
determination of dry-film thickness; 
3) 
determination of the thickness of uncured powder layers; and 
4) 
measurement of film thickness on rough surfaces. 
b) 
Methods using photothermal, radiological and acoustic techniques have been added. 
c) 
The split-beam method has been deleted as such instruments are no longer manufactured. 
 


ISO 2808:2007(E) 
vi 
© ISO 2007 – All rights reserved
 
Introduction 
Measurement of film thickness depends on the following steps: 
a) 
calibration of the measurement instrument, typically performed by the manufacturer or by any qualified 
laboratory; 
b) 
verification of the instrument (an accuracy check performed by the user at regular intervals, typically 
before each series of measurements); 
c) 
subsequent adjustment, if necessary, of the instrument so that the thickness readings it gives match 
those of a specimen of known thickness. For a dry-film thickness gauge this would mean zeroing it on the 
uncoated surface, using devices of known thickness such as shims, or using a coated specimen of known 
film thickness; 
d) 
measurement. 
 


INTERNATIONAL STANDARD 
ISO 2808:2007(E)
 
© ISO 2007 – All rights reserved 
1
Paints and varnishes — Determination of film thickness 
1 
Scope 
This International Standard describes a number of methods that are applicable to the measurement of the 
thickness of coatings applied to a substrate. Methods for determining wet-film thickness, dry-film thickness 
and the film thickness of uncured powder layers are described. Reference is made to individual standards 
where these exist. Otherwise the method is described in detail. 
An overview on the methods is given in Annex A, in which the field of application, existing standards and the 
precision are specified for the individual methods. 
This International Standard also defines terms concerning the determination of film thickness. 
2 
Normative references 
The following referenced documents are indispensable for the application of this document. For dated 
references, only the edition cited applies. For undated references, the latest edition of the referenced 
document (including any amendments) applies. 
ISO 463, Geometrical Product Specifications (GPS) — Dimensional measuring equipment — Design and 
metrological characteristics of mechanical dial gauges 
ISO 3611, Micrometer callipers for external measurement 
ISO 4618:2006, Paints and varnishes — Terms and definitions 
ISO 8503-1, Preparation of steel substrates before application of paints and related products — Surface 
roughness characteristics of blast-cleaned steel substrates — Part 1: Specifications and definitions for ISO 
surface profile comparators for the assessment of abrasive blast-cleaned surfaces 
3 
Terms and definitions 
For the purposes of this document, the terms and definitions given in ISO 4618 and the following apply. 
3.1 
substrate 
surface to which a coating material is applied or is to be applied 
[ISO 4618:2006] 
3.2 
coating 
continuous layer formed from a single or multiple application of a coating material to a substrate 
[ISO 4618:2006] 


ISO 2808:2007(E) 
2 
© ISO 2007 – All rights reserved
 
3.3 
film thickness 
distance between the surface of the film and the surface of the substrate 
3.4 
wet-film thickness 
thickness of a freshly applied wet coating material, measured immediately after application 
3.5 
dry-film thickness 
thickness of a coating remaining on the surface when the coating has hardened 
3.6 
thickness of uncured powder layer 
thickness of a freshly applied coating material in powder form, measured immediately after application and 
before stoving 
3.7 
relevant surface area1) 
part of an article covered or to be covered by the coating and for which the coating is essential for 
serviceability and/or appearance 
3.8 
test area1) 
representative part of the relevant surface area within which an agreed number of single measurements is 
made as a spot-check 
3.9 
measurement area1) 
area over which a single measurement is made 
3.10 
minimum local film thickness1) 
lowest value of the local film thickness found on the relevant surface area of a particular test specimen 
3.11 
maximum local film thickness1) 
highest value of the local film thickness found on the relevant surface area of a particular test specimen 
3.12 
mean film thickness1) 
arithmetic mean of all the individual dry-film thicknesses in the test area or the result of a gravimetric 
determination of the thickness 
3.13 
calibration 
controlled and documented process of measuring traceable calibration standards and verifying that the results 
are within the stated accuracy of the measurement instrument 
NOTE 
Initial calibration is typically performed by the instrument manufacturer or by a qualified laboratory in a 
controlled environment using a documented process. This initial calibration will normally be verified by the user at regular 
intervals. The standards used in the calibration are such that the combined uncertainties of the resultant measurement are 
less than the stated accuracy of the instrument. 
                                                     
1) Measurement of this property is only required for the extended evaluation of film thickness measurements; see 
Clause 8 (test report), items k) and l). 


ISO 2808:2007(E) 
© ISO 2007 – All rights reserved 
3
3.14 
verification 
accuracy check performed by the user using reference standards 
3.15 
reference standard 
specimen of known thickness against which a user can verify the accuracy of the measurement instrument 
NOTE 
Reference standards may be coated thickness standards, or shims. If agreed to by the contracting parties, a 
part of the test specimen may be used as a thickness standard for a particular job. 
3.16 
adjustment 
act of aligning the measurement instrument's thickness readings to match those of a reference standard 
NOTE 
Most electronic measurement instruments can be adjusted on a thickness standard or on a shim, where the 
thickness of the coating or of the shim is known. 
3.17 
accuracy 
consistency between a measured value and the true value of the thickness standard 
4 
Determination of wet-film thickness 
4.1 General 
Annex A gives an overview of the methods used for the determination of wet-film thickness. 
4.2 Mechanical methods 
4.2.1 
Principle 
In all mechanical methods the substrate surface is contacted by part of the measurement instrument through 
the coating, and the surface of the coating is contacted simultaneously (see Figure 1) or subsequently (see 
Figures 2 and 3) by another part of the instrument. The wet-film thickness is the height difference between 
these two points of contact, which can be read directly. 
4.2.2 
Field of application 
The mechanical principle is suitable for all film-substrate combinations. The substrate has to be flat in at least 
one direction in the area where the measurement is conducted. Curvature of the surface in a single plane is 
permissible (e.g. internal or external surface of pipes). 
4.2.3 
General 
Classification as a destructive or non-destructive method depends on: 
a) 
the rheological properties of the coating material; 
b) 
the nature of the wetting contact between the contact surfaces of the measurement instrument and the 
coating material; 
c) 
whether the thickness measurements will make the coating unsuitable for the purpose for which it is 
intended. 
Since the possibility of pigment particles remaining between the gauge and the substrate cannot be excluded, 
all mechanical methods contain a systematic error: the film thickness displayed is smaller than the actual wet-
film thickness by at least the mean diameter of the pigment particles. 


ISO 2808:2007(E) 
4 
© ISO 2007 – All rights reserved
 
In the case of a wheel gauge (method 1B, see 4.2.5), the wheel has to be wetted by the coating material. If 
not, this represents a further source of systematic error which can result in exaggerated readings and is a 
function of: 
⎯ the surface tension and the rheological properties of the coating material; 
⎯ the material of the wheel gauge; 
⎯ the speed at which the wheel is turned. 
4.2.4 
Method 1A — Comb gauge 
4.2.4.1 
Description of instrument 
A comb gauge is a flat plate made of a corrosion-resistant material with teeth along its edges (see Figure 1). 
The reference teeth at the corners of the plate define a baseline along which the inner teeth are arranged to 
give a graduated series of gaps. Each tooth is labelled with the assigned gap value. 
With commercially available comb gauges the maximum thickness which can be measured is typically 
2 000 µm and the smallest increment is typically 5 µm. 
 
Key 
1 
substrate 
2 
coating 
3 
point of wetting contact 
4 
comb gauge 
Figure 1 — Example of a comb gauge 
4.2.4.2 
Procedure 
Ensure that the teeth are clean and not worn or damaged. Place the comb gauge onto the flat specimen 
surface such that the teeth are normal to the plane of the surface. Allow sufficient time for the coating to wet 
the teeth prior to removing the gauge. 
In the case of specimens curved in a single plane, the comb gauge shall be placed in position parallel to the 
axis of curvature. 
The result of the thickness measurement depends on the time of measurement. The thickness should 
therefore be measured as soon as possible after application. 
Note the greatest gap reading of the tooth wetted by the coating material as the wet-film thickness.

File: 材料工程师/ISO 4628-2-2003 色漆和清漆.漆膜降解的评定.缺陷量值、大小和外观均匀改变程度的规定.第2部分起泡等级的评定.pdf.md
# ISO 4628-2-2003 色漆和清漆.漆膜降解的评定.缺陷量值、大小和外观均匀改变程度的规定.第2部分起泡等级的评定.pdf

 
 
 
 
 
Reference number
ISO 4628-2:2003(E)
© ISO 2003
 
 
 
INTERNATIONAL 
STANDARD 
ISO
4628-2
Second edition
2003-09-01
Paints and varnishes — Evaluation of 
degradation of coatings — Designation of 
quantity and size of defects, and of 
intensity of uniform changes in 
appearance — 
Part 2: 
Assessment of degree of blistering 
Peintures et vernis — Évaluation de la dégradation des revêtements — 
Désignation de la quantité et de la dimension des défauts, et de 
l'intensité des changements uniformes d'aspect — 
Partie 2: Évaluation du degré de cloquage 
 
Copyright International Organization for Standardization 
Provided by IHS under license with ISO
Not for Resale
No reproduction or networking permitted without license from IHS
--`,,,`-`-`,,`,,`,`,,`---


ISO 4628-2:2003(E) 
PDF disclaimer 
This PDF file may contain embedded typefaces. In accordance with Adobe's licensing policy, this file may be printed or viewed but 
shall not be edited unless the typefaces which are embedded are licensed to and installed on the computer performing the editing. In 
downloading this file, parties accept therein the responsibility of not infringing Adobe's licensing policy. The ISO Central Secretariat 
accepts no liability in this area. 
Adobe is a trademark of Adobe Systems Incorporated. 
Details of the software products used to create this PDF file can be found in the General Info relative to the file; the PDF-creation 
parameters were optimized for printing. Every care has been taken to ensure that the file is suitable for use by ISO member bodies. In 
the unlikely event that a problem relating to it is found, please inform the Central Secretariat at the address given below. 
 
©   ISO 2003 
All rights reserved. Unless otherwise specified, no part of this publication may be reproduced or utilized in any form or by any means, 
electronic or mechanical, including photocopying and microfilm, without permission in writing from either ISO at the address below or 
ISO's member body in the country of the requester. 
ISO copyright office 
Case postale 56 • CH-1211 Geneva 20 
Tel.  + 41 22 749 01 11 
Fax  + 41 22 749 09 47 
E-mail  copyright@iso.org 
Web  www.iso.org 
Published in Switzerland 
 
ii 
© ISO 2003 — All rights reserved
 
 
Copyright International Organization for Standardization 
Provided by IHS under license with ISO
Not for Resale
No reproduction or networking permitted without license from IHS
--`,,,`-`-`,,`,,`,`,,`---


ISO 4628-2:2003(E) 
© ISO 2003 — All rights reserved 
iii
 
Contents 
Page 
Foreword............................................................................................................................................................ iv 
1 
Scope...................................................................................................................................................... 1 
2 
Normative references ........................................................................................................................... 1 
3 
Terms and definitions........................................................................................................................... 1 
4 
Assessment ........................................................................................................................................... 1 
5 
Expression of results............................................................................................................................ 2 
6 
Test report.............................................................................................................................................. 2 
Annex A (normative)  Calibration images......................................................................................................... 7 
Annex B (informative)  Correlation between ISO 4628-2 and ASTM D 714 rating systems ....................... 12 
 
Copyright International Organization for Standardization 
Provided by IHS under license with ISO
Not for Resale
No reproduction or networking permitted without license from IHS
--`,,,`-`-`,,`,,`,`,,`---


ISO 4628-2:2003(E) 
iv 
© ISO 2003 — All rights reserved
 
Foreword 
ISO (the International Organization for Standardization) is a worldwide federation of national standards bodies 
(ISO member bodies). The work of preparing International Standards is normally carried out through ISO 
technical committees. Each member body interested in a subject for which a technical committee has been 
established has the right to be represented on that committee. International organizations, governmental and 
non-governmental, in liaison with ISO, also take part in the work. ISO collaborates closely with the 
International Electrotechnical Commission (IEC) on all matters of electrotechnical standardization. 
International Standards are drafted in accordance with the rules given in the ISO/IEC Directives, Part 2. 
The main task of technical committees is to prepare International Standards. Draft International Standards 
adopted by the technical committees are circulated to the member bodies for voting. Publication as an 
International Standard requires approval by at least 75 % of the member bodies casting a vote. 
Attention is drawn to the possibility that some of the elements of this document may be the subject of patent 
rights. ISO shall not be held responsible for identifying any or all such patent rights. 
ISO 4628-2 was prepared by Technical Committee ISO/TC 35, Paints and varnishes, Subcommittee SC 9, 
General test methods for paints and varnishes. 
This second edition cancels and replaces the first edition (ISO 4628-2:1982), of which it constitutes a mainly 
editorial revision. The pictorial standards have been replaced by computer-generated pictures and binary 
images have been added for the calibration of optical imaging systems. 
ISO 4628 consists of the following parts, under the general title Paints and varnishes — Evaluation of 
degradation of coatings — Designation of quantity and size of defects, and of intensity of uniform changes in 
appearance: 
 Part 1: General introduction and designation system 
 Part 2: Assessment of degree of blistering 
 Part 3: Assessment of degree of rusting 
 Part 4: Assessment of degree of cracking 
 Part 5: Assessment of degree of flaking 
 Part 6: Assessment of degree of chalking by tape method 
 Part 7: Assessment of degree of chalking by velvet method 
 Part 8: Assessment of degree of delamination and corrosion around a scribe 
 Part 10: Assessment of degree of filiform corrosion 
 
Copyright International Organization for Standardization 
Provided by IHS under license with ISO
Not for Resale
No reproduction or networking permitted without license from IHS
--`,,,`-`-`,,`,,`,`,,`---


INTERNATIONAL STANDARD 
ISO 4628-2:2003(E)
 
© ISO 2003 — All rights reserved 
1
 
Paints and varnishes — Evaluation of degradation of 
coatings — Designation of quantity and size of defects, and of 
intensity of uniform changes in appearance — 
Part 2: 
Assessment of degree of blistering 
1 
Scope 
This part of ISO 4628 describes a method for assessing the degree of blistering of coatings by comparison 
with pictorial standards. 
The pictorial standards provided in this part of ISO 4628 illustrate blisters in the sizes 2, 3, 4 and 5, and each 
size in the quantities (densities) 2, 3, 4 and 5. 
ISO 4628-1 defines the system used for designating the quantity and size of defects and the intensity of 
changes in appearance of coatings and outlines the general principles of the system. This system is intended 
to be used, in particular, for defects caused by ageing and weathering, and for uniform changes such as 
colour changes, for example yellowing. 
2 
Normative references 
The following referenced documents are indispensable for the application of this document. For dated 
references, only the edition cited applies. For undated references, the latest edition of the referenced 
document (including any amendments) applies. 
ISO 4628-1, Paints and varnishes — Evaluation of degradation of coatings — Designation of quantity and size 
of defects, and of intensity of uniform changes in appearance — Part 1: General introduction and designation 
system 
3 
Terms and definitions 
For the purposes of this document, the following terms and definitions apply. 
3.1 
degree of blistering 
rating characterizing blisters in a coating in terms of quantity (density) and size 
4 
Assessment 
Assess the quantity and size of the blisters in a coating using the pictures given in Figures 1 to 4. 
Where the area to be examined exhibits blisters of varying size, quote as the size rating that of the blisters 
which are typical of the test area. 
Copyright International Organization for Standardization 
Provided by IHS under license with ISO
Not for Resale
No reproduction or networking permitted without license from IHS
--`,,,`-`-`,,`,,`,`,,`---


ISO 4628-2:2003(E) 
2 
© ISO 2003 — All rights reserved
 
Carry out the assessment under good illumination. 
If the assessment is to be done using an optical imaging system, calibrate the system using the images given 
in Annex A. 
5 
Expression of results 
Express the ratings for the quantity (density) and size of the blisters as given in Figures 1 to 4, together with 
the approximate dimensions of the area concerned, or its proportion of the total area, expressed as a 
percentage. 
For example, if the coating is assessed as having blisters of quantity 2, size 2, i.e. matching Figure 2 a), it 
shall be reported as: 
blistering; degree of blistering 2(S2). 
6 
Test report 
The test report shall contain at least the following information: 
a) 
all details necessary to identify the coating examined; 
b) 
a reference to this part of ISO 4628 (ISO 4628-2:2003); 
c) 
the type of surface examined, its size and, if appropriate, its location; 
d) 
the result of the assessment in accordance with Clause 5; 
e) 
an indication of the illumination under which the assessment was carried out; 
f) 
any unusual features (anomalies) noted during the assessment; 
g) 
the date of the examination. 
Copyright International Organization for Standardization 
Provided by IHS under license with ISO
Not for Resale
No reproduction or networking permitted without license from IHS
--`,,,`-`-`,,`,,`,`,,`---


ISO 4628-2:2003(E) 
© ISO 2003 — All rights reserved 
3
 
 
 
a)   Quantity (density) 2 — 2(S2) 
b)   Quantity (density) 3 — 3(S2) 
 
 
c)   Quantity (density) 4 — 4(S2) 
d)   Quantity (density) 5 — 5(S2) 
Figure 1 — Blisters of size 2 
Copyright International Organization for Standardization 
Provided by IHS under license with ISO
Not for Resale
No reproduction or networking permitted without license from IHS
--`,,,`-`-`,,`,,`,`,,`---


ISO 4628-2:2003(E) 
4 
© ISO 2003 — All rights reserved
 
 
 
a)   Quantity (density) 2 — 2(S3) 
b)   Quantity (density) 3 — 3(S3) 
 
 
c)   Quantity (density) 4 — 4(S3) 
d)   Quantity (density) 5 — 5(S3) 
Figure 2 — Blisters of size 3 
Copyright International Organization for Standardization 
Provided by IHS under license with ISO
Not for Resale
No reproduction or networking permitted without license from IHS
--`,,,`-`-`,,`,,`,`,,`---


ISO 4628-2:2003(E) 
© ISO 2003 — All rights reserved 
5
 
 
 
a)   Quantity (density) 2 — 2(S4) 
b)   Quantity (density) 3 — 3(S4) 
 
 
c)   Quantity (density) 4 — 4(S4) 
d)   Quantity (density) 5 — 5(S4) 
Figure 3 — Blisters of size 4 
Copyright International Organization for Standardization 
Provided by IHS under license with ISO
Not for Resale
No reproduction or networking permitted without license from IHS
--`,,,`-`-`,,`,,`,`,,`---


ISO 4628-2:2003(E) 
6 
© ISO 2003 — All rights reserved
 
 
 
a)   Quantity (density) 2 — 2(S5) 
b)   Quantity (density) 3 — 3(S5) 
 
 
c)   Quantity (density) 4 — 4(S5) 
d)   Quantity (density) 5 — 5(S5) 
Figure 4 — Blisters of size 5 
Copyright International Organization for Standardization 
Provided by IHS under license with ISO
Not for Resale
No reproduction or networking permitted without license from IHS
--`,,,`-`-`,,`,,`,`,,`---

File: 材料工程师/ISO 4892-3-2006塑料 实验室光源曝晒方法 第3部分 荧光紫外灯.pdf.md
# ISO 4892-3-2006塑料 实验室光源曝晒方法 第3部分 荧光紫外灯.pdf

PDF created with pdfFactory trial version www.pdffactory.com
PDF created with pdfFactory trial version www.pdffactory.com
www.bzfxw.co


PDF created with pdfFactory trial version www.pdffactory.com
PDF created with pdfFactory trial version www.pdffactory.com
www.bzfxw.co


PDF created with pdfFactory trial version www.pdffactory.com
PDF created with pdfFactory trial version www.pdffactory.com
www.bzfxw.co


PDF created with pdfFactory trial version www.pdffactory.com
PDF created with pdfFactory trial version www.pdffactory.com
www.bzfxw.co


PDF created with pdfFactory trial version www.pdffactory.com
PDF created with pdfFactory trial version www.pdffactory.com
www.bzfxw.co


PDF created with pdfFactory trial version www.pdffactory.com
PDF created with pdfFactory trial version www.pdffactory.com
www.bzfxw.co


PDF created with pdfFactory trial version www.pdffactory.com
PDF created with pdfFactory trial version www.pdffactory.com
www.bzfxw.co


PDF created with pdfFactory trial version www.pdffactory.com
PDF created with pdfFactory trial version www.pdffactory.com
www.bzfxw.co


PDF created with pdfFactory trial version www.pdffactory.com
PDF created with pdfFactory trial version www.pdffactory.com
www.bzfxw.co


PDF created with pdfFactory trial version www.pdffactory.com
PDF created with pdfFactory trial version www.pdffactory.com
www.bzfxw.co

File: 材料工程师/ISO 9223-1992  Corrosion of metals and alloys; corrosivity of atmospheres; classification.pdf.md
# ISO 9223-1992  Corrosion of metals and alloys; corrosivity of atmospheres; classification.pdf

www.babake.net


www.babake.net


www.babake.net


www.babake.net


www.babake.net


www.babake.net


www.babake.net


www.babake.net


www.babake.net


www.babake.net

File: 材料工程师/ISO2819_金属基体上的金属覆盖层 电沉积和化学沉积.pdf.md
# ISO2819_金属基体上的金属覆盖层 电沉积和化学沉积.pdf

 
 
 
`
ICS  25.220.20 
CCS  A 29 
中华人民共和国国家标准 
GB/T 5270—XXXX/ISO 2819:2017 
代替 GB/T 5270-2005 
 
金属基体上的金属覆盖层   
电沉积和化学沉积层  附着强度试验方法
评述 
Metallic coatings on metallic substrates — Electrodeposited and chemically 
deposited coatings — Review of methods available for testing adhesion 
(ISO 2819:2017, IDT) 
（征求意见稿） 
      
  
202X - XX - XX 发布 
202X - XX - XX 实施 


GB/T 5270—XXXX/ISO 2819:2017 
I 
目
次 
前言 ................................................................................. II 
1  范围 ............................................................................... 1 
2  规范性引用文件 ..................................................................... 1 
3  术语和定义 ......................................................................... 1 
4  试验方法 ........................................................................... 1 
 摩擦抛光实验 ................................................................... 1 
4.1 
 钢球摩擦抛光试验 ............................................................... 1 
4.2 
 喷丸试验 ....................................................................... 1 
4.3 
 剥离试验 ....................................................................... 2 
4.4 
 锉刀实验 ....................................................................... 2 
4.5 
 磨、锯试验 ..................................................................... 2 
4.6 
 凿子试验 ....................................................................... 2 
4.7 
 划线和划格试验 ................................................................. 3 
4.8 
 弯曲试验 ....................................................................... 3 
4.9 
 缠绕试验 ...................................................................... 3 
4.10 
 拉力试验 ...................................................................... 3 
4.11 
 热震试验 ...................................................................... 4 
4.12 
 深引试验 ...................................................................... 4 
4.13 
 阴极试验 ...................................................................... 4 
4.14 
 洛氏试验 ...................................................................... 5 
4.15 
 划痕试验 ...................................................................... 5 
4.16 
 空蚀试验 ...................................................................... 5 
4.17 
5  概述 ............................................................................... 5 
附录A（资料性）  喷丸法测定银沉积层（100μm～600μm）附着强度 ........................... 7 
A.1  范围 ........................................................................... 7 
A.2  试验设备 ....................................................................... 7 
A.3  程序 ........................................................................... 7 
A.4  评定 ........................................................................... 7 
A.5  喷丸强度的调节 ................................................................. 7 
参考文献 .............................................................................. 9 


GB/T 5270—XXXX/ISO 2819:2017 
II 
 
前
言 
本文件按照GB/T 1.1—2020《标准化工作导则  第1部分：标准化文件的结构和起草规则》的规定
起草。 
本文件是对GB/T 5270-2005的修订。本文件与GB/T 5270-2005相比，主要技术变化如下： 
—— 拉力试验中增加了定量测量方法（见4.11.2）； 
—— 增加了洛氏试验（见4.15）； 
—— 增加了划痕试验（见4.16）； 
—— 增加了空蚀试验（见4.17）。 
本文件等同采用ISO 2819：2017《金属基体上的金属覆盖层 电沉积和化学沉积层 附着强度试验方
法评述》。 
本文件由中国机械工业联合会提出。 
本文件由全国金属与非金属覆盖层标准化技术委员会（SAC/TC57）归口。 
本文件起草单位：中国机械总院集团武汉材料保护研究所有限公司 
本文件主要起草人：  
本文件代替标准的历次版本发布情况为： 
—— GB/T 5270—1985 
—— GB/T 5270—2005 
 


GB/T 5270—XXXX/ISO 2819:2017 
1 
 
金属基体上的金属覆盖层   
电沉积和化学沉积层  附着强度试验方法评述 
警 告——把附着强度试验的特殊方法规定于具体覆盖层的国家标准中时，应优先采用本文件所述
及的方法，并应征得供需双方的事先同意。 
1 范围 
本文件评述了检查电沉积和化学沉积覆盖层附着强度的几种试验方法。本文所述附着强度试验方法
仅限于定性试验。 
本文件未述及各时期制订的金属覆盖层与基体金属附着强度的一些定量试验方法。因为，这样的试
验在实践中需要特殊的仪器和相当熟练的技术，这使之不适用于作产品零件的质量控制试验。然而，某
些定量试验方法对研究开发工作可能有用。 
2 规范性引用文件 
本文件没有规范性引用文件。 
3 术语和定义 
本文件没有需要界定的术语和定义。 
4 试验方法 
摩擦抛光实验 
4.1 
如果镀件局部进行擦光，则其沉积层倾向于加工硬化并吸收摩擦热。如果覆盖层较薄，则在这些试
验条件下，其附着强度差的区域的覆盖层与基体金属间将呈起皮分离。 
在镀件的形状和尺寸许可时，可利用光滑的工具在已镀覆的面积不大于6 cm
2的表面上摩擦大约15 s。
直径为6 mm、末端为光滑半球形的钢棒是一种适宜的摩擦工具。 
摩擦时用的压力应足以使得在每次行程中能擦去覆盖层，而又要不能大到削割覆盖层，随着摩擦的
继续，鼓泡不断增大，便说明该覆盖层的附着强度较差。 
如果覆盖层的机械性能较差，则鼓泡可能破裂，且从基体上剥离。此试验应限于较薄的沉积层。 
钢球摩擦抛光试验 
4.2 
钢球磨光往往用于抛光。但是也可以用于测试附着强度。采用直径约为3 mm 的钢球、用皂液作润
滑剂在滚筒或振动磨光器中进行。当覆盖层的附着强度很差时，可能产生鼓泡。此方法适用于较薄的沉
积层。 
喷丸试验 
4.3 


GB/T 5270—XXXX/ISO 2819:2017 
2 
利用重力或压缩空气，把铁球或钢球喷于受试验的表面上，钢球的撞击导致沉积层发生变形。 
如果覆盖层的附着强度差，则会发生鼓泡。一般来讲，引起非附着覆盖层起皮的喷丸强度随着覆盖
层的厚度变化而改变，薄覆盖层比厚覆盖层需要的喷丸强度小。 
用长度150 mm，内径为19 mm 的管子将喷嘴与发射铁或钢丸（直径约0.75 mm）的容器相连进行此
试验，把压力为0.07 MPa～0.21 MPa
1)的压缩空气送入上述装置中，喷嘴和试样之间的距离为3 mm～12 mm。 
另一种方法最适用于检查电镀生产中厚度为100 μm～600 μm 的电镀层的附着强度（见附录A）。
它采用一种标准气动箱来喷钢丸。 
如果银镀层的附着强度差，则会延展或滑动而鼓泡。 
剥离试验 
4.4 
剥离试验适用于基本平整、表面厚度小于125 μm 的覆盖层。将一种大约75 mm×10 mm×0.5 mm的
镀锡中碳钢带或镀锡黄铜带，在距一端10 mm 处弯成直角，将较短的一边平焊于覆盖层表面上。将一载
荷施加于未焊接的一边，并垂直于焊接点的表面，如果覆盖层的附着强度比焊接点弱，则覆盖层将从基
体上剥落。如果覆盖层的附着强度比焊接点大，则将在焊接点或覆盖层内发生断裂。 
本方法未被广泛应用。因为在焊接操作过程中所到达的温度可能改变附着强度。另外，可利用一种
具有适当抗拉强度的硬化合成树脂粘合剂代替钎焊完成这种试验。 
另一种试验（胶带试验）是利用一种纤维粘胶带，其每25 mm宽度的附着力值约为8 N。利用一个固
定重量的辊子把胶带的粘附面贴于要试验的覆盖层，并要仔细地排除掉所有的空气泡。间隔10 s 以后，
在带上施加一个垂直于覆盖层表面的稳定拉力，以把胶带拉去。若覆盖层的附着强度高则不会分离覆盖
层。此试验特别用于印刷线路的导线和触点上覆盖层的附着力试验，镀覆的导线试验面积应大于30 mm
2。 
锉刀试验 
4.5 
锯下一块有覆盖层的工件，夹在台钳上，用一种粗的研磨锉（只有一排锯齿）进行锉削﹐以期锉起
覆盖层。沿从基体金属到覆盖层的方向，与镀覆表面约呈45°的夹角进行锉削，覆盖层应不出现分离。
本试验不适用于很薄的覆盖层，以及像锌或镉之类的软镀层。 
注： 另见ASTM B571 
磨、锯试验 
4.6 
沿基体金属到沉积层的切割方向，利用砂轮磨削已镀覆的试样边缘。如果覆盖层的附着强度差﹐则
沉积层将从基体金属上裂开。可利用一种钢锯来代替砂轮机。重要的是锯子锯动的方向，使施加的力倾
向于使覆盖层从基体金属上分离。磨、锯试验对镍和铬之类的较硬镀层特别有效。 
凿子试验 
4.7 
通常情况下，可把凿子试验应用于较厚（大于125 μm）的覆盖层。 
一种试验方法是把一种锐利的凿子放在覆盖层伸出部分的背面，给以猛烈的锤击。如果覆盖层的附
着强度高，则覆盖层会裂开或被切断而不影响基体金属和覆盖层之间的结合。 
另-种“凿子试验”是与“钢锯试验”结合进行。此试验是垂直于覆盖层锯试样。如果覆盖层的附
着强度不很好，则会明显断裂。在断口处未发现分离的情况下，则用一锐利的凿子尽力凿起边缘的覆盖
层，如果覆盖层能以相当大的距离从边缘剥离，便说明其附着强度较差或较弱，在每次试验之前，凿子
的锋刃应当磨得锐利。 
 
                                                             
1) 1MPa = 1MN/m² 


GB/T 5270—XXXX/ISO 2819:2017 
3 
以刀代替凿子可以用于较薄覆盖层的试验，可用或者不用锤子轻轻敲打试样。凿子试验不适用锌或
镉之类的软镀层。 
划线和划格试验 
4.8 
采用磨为30°锐刃的硬质钢划刀，相距约2 mm划两根平行线。在划两根平行线时，应当以足够的压
力一次刻线即穿过覆盖层切割到基体金属。如果在各线之间的任一部分的覆盖层从基体金属上剥落，则
认为覆盖层未通过此试验。 
另一种试验是划边长为1 mm的方格，同时，观察在此区域内的覆盖层是否从基体金属上剥落。 
注： 请参考GB/T 26332.4-2015和GB/T 9286-1998。 
弯曲试验 
4.9 
弯曲试验就是弯曲挠折具有覆盖层的产品。其变形的程度和特性随基体金属﹑形状和覆盖层的特性
及两层的相对厚度而改变。 
试验一般是用手或夹钳把试样尽可能快地弯曲，先向一边弯曲，然后，再向另一边弯曲，直到把试
样弯断为止。弯曲的速度和半径可以利用适当的机器进行控制。此试验在基体金属和沉积层间产生了明
显的剪切应力，如果沉积层是延展性的，则剪切应力大大降低，由于覆盖层的塑性流动，甚至当基体金
属已经断裂时，覆盖层仍未破坏。 
脆性的沉积层会发生裂纹，但是，即使是如此，此试验也能获得关于附着强度的一些数据。必须检
查断口，以确定沉积层是否剥离或者沉积层能否用刀或凿子除去。 
剥离、碎屑剥离或片状剥离的任何迹象都可作为其附着强度差的象征。 
具有内覆盖层或外覆盖层的试样都可能发生破坏。虽然，在某些情况下，检查弯曲的内边可能得到
更多的数据，但是，一般都是在试样的外边观察覆盖层的性能。 
缠绕试验 
4.10 
在此试验中，把试样（一般是带或线）绕一心轴进行缠绕，此试验的每一部分都能标准化，即：带
的长度和宽度﹑缠绕速度﹑缠绕动作的均勾性和试样所缠绕的棒（心轴）的直径。 
剥离、碎屑剥离和片状剥离的任何迹象都可作为附着强度差的象征。 
具有内覆盖层或外覆盖层的试样都可能发生变化。虽然，在某些情况下，检查弯曲的内边可能得到
更多的数据，但是，一般都是在试样的外边观察覆盖层的性能。 
拉力试验 
4.11 
4.11.1 拉力试验定性测量附着强度等级 
这只适用于某些类型的镀覆零件。对零件施加拉伸应力直至断裂。断口附近的覆盖层一般都会显现
出一些开裂。不应有覆盖层从基体金属上明显脱落的现象。此试验是通过拉伸试验机进行的，并且需要
对试样的两端进行适当夹持。 
4.11.2 拉力试验定量测量粘合附着强度（单位为N/mm
2） 
这只适用于表面平整的镀覆零件，参比件或标准件。在拉伸力条件下，除非直接测试特殊粘合剂与
镀层的粘结强度，否则应将粘在镀覆零件，参比件或标准件上的粘合层从基材上直接剥离下来。若断层
发生在镀层/基材界面，则拉伸条件下的附着强度为N/mm
2。否则，粘合强度大于附着强度，单位为N/mm
2。
建议对断层失效形式层进行宏观和/或微观检查。该测试可通过拉伸试验机进行单个样品测试，也可以
通过离心试验机进行多个样品测试。 


GB/T 5270—XXXX/ISO 2819:2017 
4 
注： 拉伸试验装置见EN 13144，GB/T 5210-1985，EN 15870，失效形式见ISO 10365。 
热震试验 
4.12 
把具有覆盖层的试样加热，而后骤然冷却，便可以测定许多沉积层的附着强度。此试验原理是覆盖
层和基体金属之间的热膨胀系数不同所致。 
因此，该试验适用于覆盖层与基体金属之间的膨胀系数明显不同的情况。试验是在炉中把试样加热
足够的时间，使之达到表1所列的适当温度。此温度应保持在±10℃ 的公差范围内。对易氧化的金属应
当在惰性气氛、还原性气氛中或在适当的液体中加热。 
然后，把试样放入水或室温中骤冷。覆盖层应没有发生从基体金属上分离的现象，例如，鼓泡、片
状剥离或分层剥离。 
应当注意﹐加热一般都会提高电沉积层的附着强度。所以，需要把试样加热的任何试验方法都不能
正确地指示电镀状态的附着强度。 
表1 热震试验温度 
基体金属 
镀层金属 
铬，镍，镍+铬，铜和锡-镍 
锡 
钢 
300℃ 
150℃ 
锌合金 
150℃ 
150℃ 
铜和铜合金 
250℃ 
150℃ 
铝和铝合金 
220℃ 
150℃ 
注： 在其他情况下，镀层同基体的扩散可能产生脆性层。因此引起剥离的是断裂，而不是无附着性。 
注： 其他镀层金属的热震试验温度见ASTM B571。 
深引试验 
4.13 
最常用于镀覆金属薄板的深引实验是埃里克森杯凸试验和罗曼诺夫凸缘帽试验。 
注： 埃里克森杯凸试验参见GB/T 9753。 
它们是借助于几种柱塞使沉积层和基体金属发生杯状或凸缘帽状的变形。 
在埃里克森试验中，采用适当的液压装置把一个直径为20 mm的球形柱塞以0.2 mm/s～6 mm/s的速
度推进试样中，一直推到所需要的深度为止。 
附着强度差的沉积层经几毫米的变形，便从基体金属上呈片状剥离。然而，由于冲头的穿透作用，
即使基体金属已发生开裂，附着良好的沉积层仍不会出现剥离。 
罗曼诺夫试验仪器是由一般冲床和附有一套与凸缘帽配合使用的可调模具所组成。其凸缘直径为
63.5 mm，帽的直径为38 mm，帽的深度从0 mm～12.7 mm，可以调节。一般把试样测试到使帽发生断裂
的程度为止。深引件的未损伤部分说明深引效应影响沉积层的结构。这些方法特别适用于较硬金属的沉
积层，例如，镍或铬。 
在所有的情况下，必须仔细地分析所得到的结果。因为它包括了沉积层和基体金属的延展性。 
阴极试验 
4.14 
将镀覆的试件在溶液中作为阴极，在阴极上仅有氢析出。由于氢气通过一定覆盖层进行扩散时在覆
盖层与基体金属之间的任何不连续处积累产生压力，致使覆盖层发生鼓泡。 
在5% 的氢氧化钠（密度1.054 g/mL）溶液中，以10 A/dm
2电流密度、9O℃处理试样2 min。在覆盖
层中附着强度差的点便形成小的鼓泡。如果在经过15 min之后，镀层仍无鼓泡发生，则可以认为，覆盖


GB/T 5270—XXXX/ISO 2819:2017 
5 
层的附着强度良好。另外，可以采用硫酸（5%重量比）溶液，在60℃、电流密度为10 A/dm
2，经5 min～
15 min后，附着强度差的覆盖层会发生鼓泡。 
电解试验只限于可透过阴极释放氢的镀层。镍或镍-铬镀层的附着强度差时，用此试验比较适宜。
像铅﹑锡、锌﹑铜或镉之类金属镀层，则不适用于这种试验方法。 
洛氏试验 
4.15 
如ISO 26443所述，使用洛氏压头在试样表面压痕。卸载压力后，根据压痕处镀层剥离状态，确定
HF1到HF4的四个附着强度等级。 
划痕试验 
4.16 
如EN 1071（所有部分）所述，使用划痕仪以金刚石压头在镀层上连续地划动，划动过程中施加在
压头上的压力逐渐增大，直至镀层与基体开始分离。以镀层与基体开始分离时的临界压力Lc2作为附着
强度的测量值。 
空蚀试验 
4.17 
如ASTM G32所述，空蚀试验可能与附着力测量有关，可通过测量空蚀后镀层的覆盖率进行。 
5 概述 
表2归纳了本文件中列出的所有试验方法。 
表2给出了常见金属镀层所适用的试验方法。本文件中的大多数试验都能破坏镀层和试样，但也有
些试验仅破坏镀层。即使在试验中未损坏的物品上发现镀层的附着强度符合要求，也不应认为样品未损
坏。例如，摩擦抛光试验（见4.1）可能会导致样品不合格，而热震试验（见4.12）可能使试样的金相
组成发生变化。 
表2 适用于各种金属镀层的附着强度试验 
附着强度试验 
覆盖层金属 
镉 
铬 
铜 
镍 
镍+铬 
银 
锡 
锡-镍合
金 
锌 
金 
摩擦抛光 
* 
 
* 
* 
* 
* 
* 
* 
* 
* 
钢球摩光 
* 
* 
* 
* 
* 
* 
* 
* 
* 
* 
剥离（钎焊法） 
 
 
* 
* 
 
* 
 
* 
 
 
剥离（粘结法） 
* 
 
* 
* 
 
* 
* 
* 
* 
* 
锉刀 
 
 
 
* 
* 
 
 
* 
 
 
凿子 
 
 
 
* 
* 
* 
 
* 
 
 
划痕 
* 
 
* 
* 
* 
* 
* 
 
* 
* 
弯曲和缠绕 
 
 
* 
* 
* 
 
 
* 
 
 
磨与锯 
 
 
 
* 
* 
 
 
* 
 
 
拉力 
* 
 
* 
* 
* 
* 
 
* 
* 
 
热震 
 
* 
* 
* 
* 
* 
* 
* 
 
 
深引（埃里克森） 
 
* 
* 
* 
* 
 
 
* 
 
深引（凸缘帽） 
 
* 
* 
* 
* 
* 
 
* 
 
 


GB/T 5270—XXXX/ISO 2819:2017 
6 
附着强度试验 
覆盖层金属 
镉 
铬 
铜 
镍 
镍+铬 
银 
锡 
锡-镍合
金 
锌 
金 
喷丸 
 
 
 
* 
 
* 
 
 
 
 
阴极处理 
 
* 
 
* 
* 
 
 
 
 
 
 


GB/T 5270—XXXX/ISO 2819:2017 
7 
A 
 
A  
附
录
A  
（资料性） 
喷丸法测定银沉积层（100μm～600μm）附着强度 
A.1 范围 
此试验方法适用于评价钢上的厚度为100μm～600μm之间的银沉积层的附着强度。其试验结果只是
定性的。此方法不破坏零件。由此方法所得覆盖层的附着强度是满意的。 
A.2 试验设备 
A.2.1 喷丸设备 
一般的压缩空气或离心式喷丸设备。 
A.2.2 喷丸 
平均直径为 0.4 mm、硬度不小于 350HV30 的钢球。用筛网法测量其尺寸。并且，必须具备相当于
表 A.1所列的尺寸。 
必须至少每周从喷嘴中取出100 g 钢丸试样来筛选一次,以检查丸的尺寸。 
表A.1 筛网尺寸 
筛孔/mm 
喷丸的控制率/% 
0.707 
≤10 
0.420 
≥85 
0.354 
≥0.97 
A.3 程序 
在进行喷丸之前，所有的零件先在190℃±10℃加热2 h，以消除应力。 
遮掩不需喷丸的所有表面。 
采用非破坏性方法（例如，按GB/T 4956）测定银镀层的厚度。弃掉银镀层厚度小于0.10 mm或大于
0.60 mm的及最大和最小厚度之间的差大于0.125 mm的零件，对所有的合格件都标上最大厚度的记号，
并把试样按批分组，其中合格产品的厚度差应不大于0.125 mm。 
以图A.1中所表示的相对于最厚的测量厚度的最低喷丸强度，向银镀层表面喷丸。在每批处理开始
之前，必须根据亚尔门A试样试验来调节喷丸强度（见A.5）。 
至少每小时做一次亚尔门试样测定，以控制喷丸强度。 
从已经喷丸的零件上除去表面遮掩物。 
目察喷过丸的表面，它应当受到全部喷射，若有漏喷的区域，则必须重喷。 
检查镀层中有没有夹嵌钢丸的部位。用空气吹去任何残存的丸。 
A.4 评定 
用肉眼仔细检查镀银层的表面。在试验过程中，附着强度差的银沉积层上会形成泡或起皮﹐或者
镀层本身脱落。 
A.5 喷丸强度的调节
