Repository: kujaxr/obsidian-vault

File: 材料工程师/ISO_2812-3-2007_色漆和清漆_耐液体介质的测定_第3部分_利用某种吸收介质的方法.pdf.md
# ISO_2812-3-2007_色漆和清漆_耐液体介质的测定_第3部分_利用某种吸收介质的方法.pdf

 
 
 
 
 
 
Reference number
ISO 2812-3:2007(E)
© ISO 2007
 
 
 
INTERNATIONAL 
STANDARD 
ISO
2812-3
First edition
2007-01-15
Paints and varnishes — Determination of 
resistance to liquids — 
Part 3: 
Method using an absorbent medium 
Peintures et vernis — Détermination de la résistance aux liquides — 
Partie 3: Méthode utilisant un milieu absorbant 
 
Copyright International Organization for Standardization 
Provided by IHS under license with ISO 
Licensee=Universita Bologna/5935522001 
Not for Resale, 04/22/2007 07:00:07 MDT
No reproduction or networking permitted without license from IHS
--````,`,`````,,`,```````,,,```-`-`,,`,,`,`,,`---
www.babake.net 巴巴客免费下载标准


ISO 2812-3:2007(E) 
PDF disclaimer 
This PDF file may contain embedded typefaces. In accordance with Adobe's licensing policy, this file may be printed or viewed but 
shall not be edited unless the typefaces which are embedded are licensed to and installed on the computer performing the editing. In 
downloading this file, parties accept therein the responsibility of not infringing Adobe's licensing policy. The ISO Central Secretariat 
accepts no liability in this area. 
Adobe is a trademark of Adobe Systems Incorporated. 
Details of the software products used to create this PDF file can be found in the General Info relative to the file; the PDF-creation 
parameters were optimized for printing. Every care has been taken to ensure that the file is suitable for use by ISO member bodies. In 
the unlikely event that a problem relating to it is found, please inform the Central Secretariat at the address given below. 
 
©   ISO 2007 
All rights reserved. Unless otherwise specified, no part of this publication may be reproduced or utilized in any form or by any means, 
electronic or mechanical, including photocopying and microfilm, without permission in writing from either ISO at the address below or 
ISO's member body in the country of the requester. 
ISO copyright office 
Case postale 56 • CH-1211 Geneva 20 
Tel.  + 41 22 749 01 11 
Fax  + 41 22 749 09 47 
E-mail  copyright@iso.org 
Web  www.iso.org 
Published in Switzerland 
 
ii 
© ISO 2007 – All rights reserved
 
 
Copyright International Organization for Standardization 
Provided by IHS under license with ISO 
Licensee=Universita Bologna/5935522001 
Not for Resale, 04/22/2007 07:00:07 MDT
No reproduction or networking permitted without license from IHS
--````,`,`````,,`,```````,,,```-`-`,,`,,`,`,,`---
www.babake.net 巴巴客免费下载标准


ISO 2812-3:2007(E) 
© ISO 2007 – All rights reserved 
iii
Contents 
Page 
Foreword............................................................................................................................................................ iv 
1 
Scope ..................................................................................................................................................... 1 
2 
Normative references ........................................................................................................................... 1 
3 
Principle................................................................................................................................................. 1 
4 
Apparatus .............................................................................................................................................. 1 
5 
Test substances.................................................................................................................................... 2 
6 
Sampling................................................................................................................................................ 2 
7 
Test panels ............................................................................................................................................ 2 
8 
Procedure .............................................................................................................................................. 2 
9 
Evaluation.............................................................................................................................................. 3 
10 
Precision................................................................................................................................................ 3 
11 
Test report ............................................................................................................................................. 4 
Annex A (informative)  Examples of test substances...................................................................................... 5 
Bibliography ....................................................................................................................................................... 7 
 
Copyright International Organization for Standardization 
Provided by IHS under license with ISO 
Licensee=Universita Bologna/5935522001 
Not for Resale, 04/22/2007 07:00:07 MDT
No reproduction or networking permitted without license from IHS
--````,`,`````,,`,```````,,,```-`-`,,`,,`,`,,`---
www.babake.net 巴巴客免费下载标准


ISO 2812-3:2007(E) 
iv 
© ISO 2007 – All rights reserved
 
Foreword 
ISO (the International Organization for Standardization) is a worldwide federation of national standards bodies 
(ISO member bodies). The work of preparing International Standards is normally carried out through ISO 
technical committees. Each member body interested in a subject for which a technical committee has been 
established has the right to be represented on that committee. International organizations, governmental and 
non-governmental, in liaison with ISO, also take part in the work. ISO collaborates closely with the 
International Electrotechnical Commission (IEC) on all matters of electrotechnical standardization. 
International Standards are drafted in accordance with the rules given in the ISO/IEC Directives, Part 2. 
The main task of technical committees is to prepare International Standards. Draft International Standards 
adopted by the technical committees are circulated to the member bodies for voting. Publication as an 
International Standard requires approval by at least 75 % of the member bodies casting a vote. 
Attention is drawn to the possibility that some of the elements of this document may be the subject of patent 
rights. ISO shall not be held responsible for identifying any or all such patent rights. 
ISO 2812-3 was prepared by Technical Committee ISO/TC 35, Paints and varnishes, Subcommittee SC 9, 
General test methods for paints and varnishes. 
ISO 2812 consists of the following parts, under the general title Paints and varnishes — Determination of 
resistance to liquids: 
⎯ Part 1: Immersion in liquids other than water 
⎯ Part 2: Water immersion method 
⎯ Part 3: Method using an absorbent medium 
⎯ Part 4: Spotting methods 
⎯ Part 5: Temperature-gradient oven method 
 
Copyright International Organization for Standardization 
Provided by IHS under license with ISO 
Licensee=Universita Bologna/5935522001 
Not for Resale, 04/22/2007 07:00:07 MDT
No reproduction or networking permitted without license from IHS
--````,`,`````,,`,```````,,,```-`-`,,`,,`,`,,`---
www.babake.net 巴巴客免费下载标准


INTERNATIONAL STANDARD 
ISO 2812-3:2007(E)
 
© ISO 2007 – All rights reserved 
1
Paints and varnishes — Determination of resistance to 
liquids — 
Part 3: 
Method using an absorbent medium 
1 
Scope 
This part of ISO 2812 specifies a method, using an absorbent medium, for determining the resistance of an 
individual-layer or multi-layer system of coating materials to the effects of liquids or paste-like products. 
This method enables the testers to determine the effects of the test substance on the coating and, if 
necessary, to assess the damage to the substrate. 
2 
Normative references 
The following referenced documents are indispensable for the application of this document. For dated 
references, only the edition cited applies. For undated references, the latest edition of the referenced 
document (including any amendments) applies. 
ISO 1513, Paints and varnishes — Examination and preparation of samples for testing 
ISO 1514, Paints and varnishes — Standard panels for testing 
ISO 2808, Paints and varnishes — Determination of film thickness 
ISO 3270, Paints and varnishes and their raw materials — Temperatures and humidities for conditioning and 
testing 
ISO 4628-1, Paints and varnishes — Evaluation of degradation of coatings — Designation of quantity and size 
of defects, and of intensity of uniform changes in appearance — Part 1: General introduction and designation 
system 
ISO 4628-2, Paints and varnishes — Evaluation of degradation of coatings — Designation of quantity and size 
of defects, and of intensity of uniform changes in appearance — Part 2: Assessment of degree of blistering 
ISO 15528, Paints, varnishes and raw materials for paints and varnishes — Sampling 
3 
Principle 
A coated test panel is exposed to a test substance by using an absorbent medium. The effects of the 
exposures are assessed in accordance with agreed criteria. 
4 
Apparatus 
Ordinary laboratory equipment and the following apparatus. 
Copyright International Organization for Standardization 
Provided by IHS under license with ISO 
Licensee=Universita Bologna/5935522001 
Not for Resale, 04/22/2007 07:00:07 MDT
No reproduction or networking permitted without license from IHS
--````,`,`````,,`,```````,,,```-`-`,,`,,`,`,,`---
www.babake.net 巴巴客免费下载标准


ISO 2812-3:2007(E) 
2 
© ISO 2007 – All rights reserved
 
4.1 
Heating cabinet, with artificial ventilation, for carrying out the test at higher temperatures up to 40 °C 
and capable of maintaining the temperature to within ± 3 °C. 
WARNING — To protect against explosion or fire, products containing volatile flammable substances 
should be handled with care. National regulations should be followed. 
4.2 
Watch glasses, with a diameter of approximately 40 mm, curved in such a way that the filter layers will 
not be touched. 
4.3 
Petri dishes, with 60 mm diameter and 20 mm rim. 
4.4 
Filter paper, of a type that will not be affected by the test substance used; with a diameter of 
approximately 25 mm. 
4.5 
Cotton wool, lint-free and of a type that will not be affected by the test substance used. Cotton wool 
may be used instead of filter paper and for cleaning the test panel later. 
5 
Test substances 
One or more test substances, as agreed between interested parties, shall be used. Examples of test 
substances are given in Annex A. 
6 
Sampling 
Take a representative sample of the coating material to be tested, in accordance with ISO 15528. 
Pretest each sample in accordance with ISO 1513 and prepare it for further testing. 
7 
Test panels 
7.1 Substrate 
Unless otherwise agreed, use test panels conforming to the requirements of ISO 1514, with dimensions of 
approximately 150 mm × 100 mm and a thickness of 0,7 mm to 1,0 mm. 
7.2 Preparation and coating 
Prepare each test panel as described in ISO 1514 and then coat it by the agreed application method with the 
product or system under test. Dry (or stove) and age (if applicable) each coated test panel for the specified 
time under specified conditions. 
7.3 Coating thickness 
Determine the dry film thickness of the coating, in micrometres, using one of the non-destructive methods 
specified in ISO 2808. 
8 
Procedure 
8.1 Conditioning of the test panels 
Immediately before testing, condition the test panels for at least 16 h under standard conditions as specified in 
ISO 3270, i.e. (23 ± 2) °C and (50 ± 5) % relative humidity. 
Copyright International Organization for Standardization 
Provided by IHS under license with ISO 
Licensee=Universita Bologna/5935522001 
Not for Resale, 04/22/2007 07:00:07 MDT
No reproduction or networking permitted without license from IHS
--````,`,`````,,`,```````,,,```-`-`,,`,,`,`,,`---
www.babake.net 巴巴客免费下载标准


ISO 2812-3:2007(E) 
© ISO 2007 – All rights reserved 
3
8.2 Test conditions 
Carry out the test at the standard temperature specified in ISO 3270, i.e. (23 ± 2) °C. 
8.3 Determination 
Perform the test in duplicate. 
Place the test panel horizontally. When using liquid test substances, dip the filter papers and/or cotton wool in 
the test liquid and wait until the medium is thoroughly impregnated with the substance. Take the medium out 
of the substance and let excess liquid run off. Place the filter papers and/or cotton wool swabs on the test 
panel, making sure that they do not touch one another and that the distance between soaked filter papers 
and/or cotton wool swabs and the edges of the panel is at least 10 mm. Then immediately cover the test areas 
with the watch glasses or Petri dishes. 
When using highly viscous or paste-like test substances, apply about 0,5 cm3 of each substance to the test 
panel, place absorbent medium over the substance and cover the areas with Petri dishes. 
The test duration shall be agreed between the interested parties and should reflect the end use of the coating. 
When the test has to be performed at elevated temperatures, apply the agreed test substances and place the 
test panel in a heating cabinet for the agreed test period. 
9 
Evaluation 
After the test period has expired, remove the filter papers and/or cotton wool swabs and wipe the test panel 
with dry cotton wool. Clean off any dried residue of aqueous test substances under running water, and clean 
off the dried residue of any other test substances with a solvent that does not attack the coating. 
Evaluate only the area which has been in direct contact with the test substance. 
Immediately assess the test panel for blistering as specified in ISO 4628-2, and in comparison with the 
non-exposed areas of the panel. Rate any visible alterations as specified in ISO 4628-1. 
Unless otherwise agreed, reassess the exposed areas after 24 h. 
Further tests on the exposed and non-exposed areas of the test panel may be performed (e.g., cross-cut test, 
hardness test, etc.) to determine the changes resulting from the effects of the test substances. 
If the substrate of the test panel is to be examined for visible alterations, remove the coating in conformity with 
the specified procedure. 
If the results of the evaluation of the duplicate determinations differ significantly, repeat the determination, 
again in duplicate. 
Report the results of all determinations, including any repeat determinations. 
10 Precision 
No details are currently available for the repeatability limit (r) and reproducibility limit (R). 
Copyright International Organization for Standardization 
Provided by IHS under license with ISO 
Licensee=Universita Bologna/5935522001 
Not for Resale, 04/22/2007 07:00:07 MDT
No reproduction or networking permitted without license from IHS
--````,`,`````,,`,```````,,,```-`-`,,`,,`,`,,`---
www.babake.net 巴巴客免费下载标准


ISO 2812-3:2007(E) 
4 
© ISO 2007 – All rights reserved
 
11 Test report 
The test report shall contain at least the following information: 
a) 
all information necessary for identification of the sample tested, including the manufacturer, trade name, 
batch number, etc.; 
b) 
a reference to this International Standard (ISO 2812-3:2006); 
c) 
details of the test panels, including: 
1) 
the material (including thickness) and surface pretreatment of the substrate; 
2) 
the application method for applying the sample coating to the substrate, including the drying time and 
drying conditions for all layers; where applicable, ageing conditions before the test; 
3) 
the dry film thickness of the coating, in micrometres, including the measuring method chosen in 
ISO 2808; 
d) 
details of the method used, including: 
1) 
the specification of the test substances; 
2) 
the duration of the test; 
3) 
the temperature; 
e) 
the result(s) of the test as specified in Clause 9; 
f) 
the name of the person who conducted the test. 
g) 
any deviations from the procedure specified; 
h) 
any unusual features (anomalies) observed during the test; 
i) 
the date of the test. 
 
Copyright International Organization for Standardization 
Provided by IHS under license with ISO 
Licensee=Universita Bologna/5935522001 
Not for Resale, 04/22/2007 07:00:07 MDT
No reproduction or networking permitted without license from IHS
--````,`,`````,,`,```````,,,```-`-`,,`,,`,`,,`---
www.babake.net 巴巴客免费下载标准


ISO 2812-3:2007(E) 
© ISO 2007 – All rights reserved 
5
Annex A 
(informative) 
 
Examples of test substances 
A.1 General 
A range of fuels and chemicals that are typically used as test substances for automotive coatings is given in 
A.2, A.3 and A.4. Other test liquids may be used for testing both automotive and other coatings. 
Use only analytical-grade chemicals. 
A.2 Fuels and operating fluids for the automotive industry 
A.2.1 
FAM test substance, conforming to the requirements of DIN 51604-1, DIN 51604-2 or DIN 51604-3. 
A.2.2 
Diesel fuel, conforming to the requirements of EN 590. 
A.2.3 
Premium gasoline, conforming to the requirements of EN 228. 
A.2.4 
Bio-diesel, conforming to the requirements of EN 14214. 
A.2.5 
Engine oil. 
A.2.6 
Hypoid gearbox oil. 
A.2.7 
Hydraulic oil. 
A.2.8 
Automatic transmission oil. 
A.2.9 
Brake fluid. 
A.2.10 Radiator anti-freeze. 
A.2.11 Body sealing compound. 
A.2.12 Cavity sealing compound. 
A.2.13 Windscreen-washer fluid. 
A.2.14 Cold cleaner. 
A.3 Laboratory chemicals 
A.3.1 
Ethanol. 
A.3.2 
Isopropanol. 
A.3.3 
Sodium hydroxide solution, with a mass fraction of 5 % sodium hydroxide. 
A.3.4 
Hydrochloric acid solution, with a mass fraction of 10 % hydrochloric acid. 
Copyright International Organization for Standardization 
Provided by IHS under license with ISO 
Licensee=Universita Bologna/5935522001 
Not for Resale, 04/22/2007 07:00:07 MDT
No reproduction or networking permitted without license from IHS
--````,`,`````,,`,```````,,,```-`-`,,`,,`,`,,`---
www.babake.net 巴巴客免费下载标准


ISO 2812-3:2007(E) 
6 
© ISO 2007 – All rights reserved
 
A.3.5 
Sulfurous acid solution, with a mass fraction of 6 % sulfurous acid. 
A.3.6 
Sulfuric acid solution, with a mass fraction of 10 % sulfuric acid. 
A.3.7 
Sulfuric acid solution, with a mass fraction of 36 % sulfuric acid. 
A.3.8 
Water, conforming to the requirements of Grade 3 of ISO 3696. 
A.4 Biological substances 
A.4.1 
Resin, consisting of. 
⎯ rosin 
50 % (mass fraction) 
⎯ pine oil 
50 % (mass fraction) 
A.4.2 
Fall-out test substance, consisting of: 
⎯ e.g. formic acid 
47 % (mass fraction) 
⎯ tannic acid 
24 % (mass fraction) 
⎯ albumin 
5 % (mass fraction) 
⎯ honey 
24 % (mass fraction). 
A.4.3 
Gum arabic, e.g. acacia gum. 
A.4.4 
Rosin. 
A.4.5 
Simulated bird droppings: Pancreatin, 1:1 diluted with water of grade 3 in accordance with 
ISO 3696. 
Pancreatin may be ground in a mortar, if agreed between the interested parties. If the pancreatin is ground, 
this shall be stated in the test report. 
 
Copyright International Organization for Standardization 
Provided by IHS under license with ISO 
Licensee=Universita Bologna/5935522001 
Not for Resale, 04/22/2007 07:00:07 MDT
No reproduction or networking permitted without license from IHS
--````,`,`````,,`,```````,,,```-`-`,,`,,`,`,,`---
www.babake.net 巴巴客免费下载标准

File: 材料工程师/ISO_6270-2-2005_EN.pdf.md
# ISO_6270-2-2005_EN.pdf

 
 
 
 
 
 
Reference number
ISO 6270-2:2005(E)
© ISO 2005
 
 
 
 
INTERNATIONAL 
STANDARD 
ISO
6270-2
First edition
2005-07-01
Paints and varnishes — Determination of 
resistance to humidity — 
Part 2: 
Procedure for exposing test specimens in 
condensation-water atmospheres 
Peinture et vernis — Détermination de la résistance à l'humidité — 
Partie 2: Méthode d'exposition d'éprouvettes à des atmosphères d'eau 
de condensation 
 
Copyright International Organization for Standardization 
Reproduced by IHS under license with ISO 
Not for Resale
No reproduction or networking permitted without license from IHS
--`,,`,``-`-`,,`,,`,`,,`---


ISO 6270-2:2005(E) 
PDF disclaimer 
This PDF file may contain embedded typefaces. In accordance with Adobe's licensing policy, this file may be printed or viewed but 
shall not be edited unless the typefaces which are embedded are licensed to and installed on the computer performing the editing. In 
downloading this file, parties accept therein the responsibility of not infringing Adobe's licensing policy. The ISO Central Secretariat 
accepts no liability in this area. 
Adobe is a trademark of Adobe Systems Incorporated. 
Details of the software products used to create this PDF file can be found in the General Info relative to the file; the PDF-creation 
parameters were optimized for printing. Every care has been taken to ensure that the file is suitable for use by ISO member bodies. In 
the unlikely event that a problem relating to it is found, please inform the Central Secretariat at the address given below. 
 
©   ISO 2005 
All rights reserved. Unless otherwise specified, no part of this publication may be reproduced or utilized in any form or by any means, 
electronic or mechanical, including photocopying and microfilm, without permission in writing from either ISO at the address below or 
ISO's member body in the country of the requester. 
ISO copyright office 
Case postale 56 • CH-1211 Geneva 20 
Tel.  + 41 22 749 01 11 
Fax  + 41 22 749 09 47 
E-mail  copyright@iso.org 
Web  www.iso.org 
Published in Switzerland 
 
ii 
© ISO 2005 – All rights reserved
 
 
Copyright International Organization for Standardization 
Reproduced by IHS under license with ISO 
Not for Resale
No reproduction or networking permitted without license from IHS
--`,,`,``-`-`,,`,,`,`,,`---


ISO 6270-2:2005(E) 
© ISO 2005 – All rights reserved 
iii
Contents 
Page 
Foreword............................................................................................................................................................ iv 
Introduction ........................................................................................................................................................ v 
1 
Scope ..................................................................................................................................................... 1 
2 
Normative references ........................................................................................................................... 1 
3 
Designation ........................................................................................................................................... 1 
4 
General................................................................................................................................................... 1 
5 
Apparatus .............................................................................................................................................. 2 
6 
Procedure .............................................................................................................................................. 4 
7 
Evaluation.............................................................................................................................................. 5 
8 
Test report ............................................................................................................................................. 6 
 
Copyright International Organization for Standardization 
Reproduced by IHS under license with ISO 
Not for Resale
No reproduction or networking permitted without license from IHS
--`,,`,``-`-`,,`,,`,`,,`---


ISO 6270-2:2005(E) 
iv 
© ISO 2005 – All rights reserved
 
Foreword 
ISO (the International Organization for Standardization) is a worldwide federation of national standards bodies 
(ISO member bodies). The work of preparing International Standards is normally carried out through ISO 
technical committees. Each member body interested in a subject for which a technical committee has been 
established has the right to be represented on that committee. International organizations, governmental and 
non-governmental, in liaison with ISO, also take part in the work. ISO collaborates closely with the 
International Electrotechnical Commission (IEC) on all matters of electrotechnical standardization. 
International Standards are drafted in accordance with the rules given in the ISO/IEC Directives, Part 2. 
The main task of technical committees is to prepare International Standards. Draft International Standards 
adopted by the technical committees are circulated to the member bodies for voting. Publication as an 
International Standard requires approval by at least 75 % of the member bodies casting a vote. 
Attention is drawn to the possibility that some of the elements of this document may be the subject of patent 
rights. ISO shall not be held responsible for identifying any or all such patent rights. 
ISO 6270-2 was prepared by Technical Committee ISO/TC 35, Paints and varnishes, Subcommittee SC 9, 
General test methods for paints and varnishes. 
ISO 6270 consists of the following parts, under the general title Paints and varnishes — Determination of 
resistance to humidity: 
 Part 1: Continuous condensation 
 Part 2: Procedure for exposing test specimens in condensation-water atmospheres 
Copyright International Organization for Standardization 
Reproduced by IHS under license with ISO 
Not for Resale
No reproduction or networking permitted without license from IHS
--`,,`,``-`-`,,`,,`,`,,`---


ISO 6270-2:2005(E) 
© ISO 2005 – All rights reserved 
v
Introduction 
ISO 6270 is intended to give consistent conditions and procedures for the conditioning of pre-prepared test 
specimens which are to be evaluated for defects which may develop when they are subjected to humid 
ambient atmospheres such as constant condensation-water atmospheres or alternating condensation-water 
atmospheres. 
The tests are designed to clarify the behaviour of the test specimens in humid ambient atmospheres, and to 
pinpoint any defects in the protection of the test specimens against corrosion. The testing of coatings in these 
atmospheres does not necessarily give lifetime prediction data. 
After conditioning, the test specimens are evaluated either in accordance with agreed International Standards, 
such as the appropriate part(s) of ISO 4628, Paints and varnishes — Evaluation of degradation of coatings — 
Designation of quantity and size of defects, and of intensity of uniform changes in appearance, or by 
procedures agreed between the interested parties. 
Copyright International Organization for Standardization 
Reproduced by IHS under license with ISO 
Not for Resale
No reproduction or networking permitted without license from IHS
--`,,`,``-`-`,,`,,`,`,,`---


Copyright International Organization for Standardization 
Reproduced by IHS under license with ISO 
Not for Resale
No reproduction or networking permitted without license from IHS
--`,,`,``-`-`,,`,,`,`,,`---


INTERNATIONAL STANDARD 
ISO 6270-2:2005(E)
 
© ISO 2005 – All rights reserved 
1
Paints and varnishes — Determination of resistance to humidity — 
Part 2: 
Procedure for exposing test specimens in condensation-water 
atmospheres 
1 
Scope 
This part of ISO 6270 describes the general conditions and procedures which need to be observed when 
testing coated test specimens in constant condensation-water atmospheres or in alternating condensation-
water atmospheres, in order to ensure that the results of tests carried out in different laboratories are 
reproducible. 
NOTE 
The shape and preparation of the test specimens, the duration of the test and the assessment of the test 
results are not covered in this part of ISO 6270. 
2 
Normative references 
The following referenced documents are indispensable for the application of this document. For dated 
references, only the edition cited applies. For undated references, the latest edition of the referenced 
document (including any amendments) applies. 
ISO 3270, Paints and varnishes and their raw materials — Temperatures and humidities for conditioning and 
testing 
3 
Designation 
The condensation-water test atmospheres are designated as follows: 
Test atmosphere 
CH 
Condensation atmosphere with constant humidity 
 
AHT 
Condensation atmosphere with alternating humidity and air temperature 
 
AT 
Condensation atmosphere with alternating air temperature 
4 
General 
Condensation-water test atmospheres promote the condensation of atmospheric humidity on the surfaces of 
test specimens, the temperatures of which are lower than the temperature of the saturated air in the climatic 
chamber, due to radiation onto the chamber walls or to the cooling of the test specimen. 
The atmospheric temperature in the climatic chamber during the condensation process described in this part 
of ISO 6270 is 40 °C. 
Copyright International Organization for Standardization 
Reproduced by IHS under license with ISO 
Not for Resale
No reproduction or networking permitted without license from IHS
--`,,`,``-`-`,,`,,`,`,,`---


ISO 6270-2:2005(E) 
2 
© ISO 2005 – All rights reserved
 
The condensation-water test atmosphere may be either a constant-humidity (CH) or an alternating (AHT, AT) 
atmosphere. If, in addition to the action of the condensation water, the change in atmospheric temperature 
and the change in atmospheric humidity have an important effect on the test specimens, an alternating 
atmosphere should be chosen. 
The quantity of condensation water formed on the surface of the coating may also exercise an important 
influence on the action of the water; this quantity will be affected by the ambient temperature in the installation 
room or by the cooling of the test specimen. 
The condensate which drips off the test specimens consists of condensation water and also in some instances 
of solid and liquid constituents of the coating dissolved in the condensation water or mixed with it. 
Reproducible results can only be expected if the test procedure and test conditions remain constant for a 
series of tests. 
In the case of alternating atmospheres, a cycle time of 24 h shall be used as a general rule. A shorter cycle 
time (12 h or 16 h) and a correspondingly shortened time for the two test periods may be used for the AT test 
atmosphere. 
A summary of test atmospheres, cycle durations and conditions is given in Table 1. Other cycles may be used 
by agreement between the interested parties. 
Table 1 — Condensation test atmospheres 
Test atmosphere 
Cycle duration 
Conditions in working chamber after reaching 
equilibrium 
Type 
Code 
Test period(s) 
Total
Air 
temperature 
Relative humidity 
Constant-humidity 
condensation 
atmosphere 
CH 
From warm-up to end of 
exposure 
 
(40 ± 3) °C 
Approx. 100 % with 
condensation on test specimens
8 h including warm-up  
(40 ± 3) °C 
Approx. 100 % with 
condensation on test specimens
With alternation 
of humidity and 
air temperature 
AHT 
16 h including cooling 
down (climatic chamber 
open or ventilated) 
24 h 
18 °C to 28 °C 
Approaching ambient 
8 h including warm-up 
(40 ± 3) °C 
Approx. 100 % with 
condensation on test specimens
Alternating condensation 
atmosphere 
With alternation 
of air 
temperature 
AT 
16 h including cooling 
down (climatic chamber 
closed) 
24 h 
18 °C to 28 °C 
Approx. 100 % (≈ saturated) 
NOTE 
Set points and operational fluctuations can either be listed independently of each other, or they can be listed in the format 
“set point ± operational fluctuations”. The set point is the target condition for the sensor used at the operational control point as 
programmed by the user. Operational fluctuations are deviations from the set point at the control point as indicated by the readout of the 
calibrated control sensor during equilibrium operation and do not include measurement uncertainty. At the operational control point, the 
operational fluctuation may not exceed the listed value at equilibrium. When a standard calls for a particular set point, the user 
programmes that exact number. The operational fluctuations specified for the set point do not imply that the user is allowed to 
programme a set point higher or lower than the exact set point specified. 
 
5 
Apparatus 
5.1 Climatic chamber 
A vapour-tight climatic chamber is essential for testing in a warm and humid atmosphere. The material of the 
inner walls shall be corrosion-resistant and shall not affect the test specimens. The climatic chamber is usually 
Copyright International Organization for Standardization 
Reproduced by IHS under license with ISO 
Not for Resale
No reproduction or networking permitted without license from IHS
--`,,`,``-`-`,,`,,`,`,,`---


ISO 6270-2:2005(E) 
© ISO 2005 – All rights reserved 
3
equipped with a floor trough which acts as the receptacle for the quantity of water prescribed in Subclause 6.1. 
The climatic chamber shall be controlled by heating the water in the floor trough. 
If the quantity of heat introduced via the water is insufficient to raise the air temperature in the climatic 
chamber to the required level, then additional heating can be employed. 
NOTE 
The heating-up time will depend on the nature and quantity of the test specimens, and also on the ratio of the 
surface of the water in the floor trough to the surface of the walls of the climatic chamber, and on the water temperature. 
The water temperature should preferably not exceed 60 °C in order to prevent excessive vapour formation. 
The dimensions of the climatic chamber and the arrangement of its temperature-measuring and control 
equipment are optional, provided that the test conditions in accordance with Clause 4 and Subclause 6.3 are 
observed and that the temperature is measured. 
The climatic chamber shall be provided with a suitable door or other aperture capable of being closed, which 
allows the climatic chamber to be charged with test specimens and to be ventilated. 
An example of a climatic chamber is shown in Figure 1. 
Climatic chambers not equipped with water-filled floor troughs shall be fitted out in such a way that adequate 
formation of condensation water on the test specimens is achieved. 
 
Key 
1 
pressure-relief valve 
2 
temperature-measuring device 
3 
floor trough filled with water 
Figure 1 — Example of a climatic chamber 
Copyright International Organization for Standardization 
Reproduced by IHS under license with ISO 
Not for Resale
No reproduction or networking permitted without license from IHS
--`,,`,``-`-`,,`,,`,`,,`---


ISO 6270-2:2005(E) 
4 
© ISO 2005 – All rights reserved
 
5.2 Installation of the climatic chamber 
The climatic chamber shall be installed in a room with an ambient atmosphere containing no corrosive 
constituents (e.g. it shall not be installed in a chemical laboratory), at a room temperature of (23 ± 5) °C and at 
a relative atmospheric humidity of 75 % max., in such a way that it is protected against draughts and solar 
radiation. In the case of comparison tests, the ambient temperature in the installation room shall be the 
standard temperature of (23 ± 2) °C in accordance with ISO 3270. 
NOTE 
A decrease in the ambient temperature will result in an increase in the quantity of condensation water. 
5.3 Device for accommodating the test specimens 
The device for accommodating the test specimens shall consist of a corrosion-resistant material and shall not 
promote the corrosion of the test specimens. It shall allow the test specimens to be arranged in accordance 
with the requirements of Subclause 6.3. 
6 
Procedure 
6.1 Filling the floor trough 
The floor trough shall be filled with water in such a way that a depth of water of at least 10 mm is present at all 
times during operation. 
NOTE 
It is recommended that distilled or de-ionized water be used to avoid calcification of the apparatus. 
6.2 Test specimens 
Only coatings which do not mutually influence one another shall be exposed together at any one time. 
6.3 Arrangement of the test specimens 
The test specimens shall be arranged in the chamber at any angle greater than or equal to 60° to the 
horizontal in such a way that they are not in close contact with each other and that they are able adequately to 
radiate heat. 
The following minimum spacing shall be observed: 
Distance from the walls 
not less than 100 mm 
Distance of the bottom edge of the test specimen 
from the surface of the water 
not less than 200 mm 
Spacing between adjoining test specimens 
not less than 20 mm 
Precautions shall be taken to ensure that no condensation water is allowed to drip onto the test specimens 
from the walls or ceiling of the climatic chamber, nor from other test specimens. 
6.4 Test sequence 
6.4.1 
Start-up 
Place the test specimens in position, close the climatic chamber and switch on the heating for the floor trough 
water or for the climatic chamber. Heat the chamber to the air temperature required for the first test period; 
this temperature shall be attained within 1,5 h. Condensation water shall be formed on the test specimens. 
Copyright International Organization for Standardization 
Reproduced by IHS under license with ISO 
Not for Resale
No reproduction or networking permitted without license from IHS
--`,,`,``-`-`,,`,,`,`,,`---
