Repository: kujaxr/obsidian-vault

File: 材料工程师/JIS G4305-2005（中文）冷轧不锈钢板及钢带.pdf.md
# JIS G4305-2005（中文）冷轧不锈钢板及钢带.pdf

日本工业规格 
JIS 
冷轧不锈钢钢板和钢带 
G  4305 : 2005
 
引言   此日本工业标准对冷轧不锈钢板和薄板，以及冷轧不锈钢带作了具体说明。本标准关
于尺寸公差的部分是以2002 年发布的第二版ISO 9445 连续冷轧不锈钢窄钢带、宽钢带、钢
板/薄板和定尺剪切的尺寸和形状为基础，并对厚度和宽度公差的条款作了一些修改。 
有边线或点状下划线的部分是原国际标准已作了修改的内容。修改一览表以及说明见附
件2（资料提供）。 
1  范围   本标准对冷轧不锈钢板和薄板（以下称钢板）及冷轧不锈钢带（以下称钢带）作了
具体说明。 
备注：以下是与本标准对应的国际标准。 
此外，按照ISO/IEC 指导原则21，表示有关的国际标准和JIS 之间内容对应程度
的代号为IDI（完全相同的），MOD（修改）和NEQ（不相同）。 
ISO9445：2002 版连续冷轧不锈钢窄带、宽带、板/薄板和定尺剪切的尺寸和形
状公差（MOD） 
2  引用标准   附表1 所列标准包含的条款，经本标准直接引用，成为本标准制定的条款。应
该使用所列标准的最新版本（包括修改）。 
3   钢种及牌号   钢板和钢带将分成61 个品种，其牌号及分类如表1 所示。 
4   化学成分 
4.1   熔炼分析值   钢板及钢带按11.1 条进行试验，其熔炼分析值应按表2~6。 
4.2   产品分析值   如订购者要求钢板和钢带的产品分析值，应按11.1 条进行产品分析试验，
其数值允许变动的范围，应按JIS G0321 中表5 的规定。然而，表中未曾规定的元素值，应
由供需双方协定。 
5  机械性能   钢板及钢带应按11.2 条进行试验，其机械性能应符合如下所列。但厚度小于
0.30 mm 的钢板及钢带，可省略拉力试验。 
5.1   奥氏体钢的机械性能 
a） 奥氏体钢的机械性能应按表7。这样的话，试样应相当于JIS G0404 的A 级。屈服


- G4305 - 
- 2 - 
 
强度仅在订购者特别指定时适用。  
b） 为使之硬化而进行调质轧制的SUS301 和SUS301L 钢板及钢带的屈服强度、抗拉
强度及延伸率按表8。假如这样，试样应相当于JIS G0404 的A 级。屈服强度仅在订购者特
别指定时适用。 
5.2  奥氏体-铁素体钢的机械性能   奥氏体-铁素体钢的机械性能应按表9。假如这样，试样应
相当于JIS G 0404 的A 级。屈服强度仅在订购者特别指定时适用。 
5.3  铁素体钢的机械性能   铁素体钢的机械性能应按表10。假如这样，试样应相当于JIS 
G0404 的A 级。屈服强度仅在订购者特别指定时适用。至于弯曲性方面，弯曲部分的外侧不
应产生裂纹。 
5.4   马氏体钢的机械性能   马氏体钢的机械性能应符合如下所列： 
a） 经退火处理钢板及钢带的机械性能应按表11。至于弯曲性方面，弯曲部分的外侧不
应产生裂纹。 
b） 经淬火、回火处理的钢板及钢带，其硬度应按表12。 
5.5   沉淀硬化系列的机械性能   沉淀硬化系列的机械性能按表13。假如这样，试样应相当于
JIS G0404 的A 级。屈服强度仅在订购者特别指定时适用。 
6  耐腐蚀性   如订购者特别指定由晶间腐蚀试验表明耐腐蚀性，应由供需双方协定，从
11.3.3 的试验方法中选定一种。在进行试验时，耐蚀性应依照供需双方之间的协定。 
7   表面加工   钢板及钢带的表面加工，应按表14。 
8   形状、尺寸、质量和公差 
8.1   标准尺寸 
8.1.1   钢板的标准尺寸   钢板的标准尺寸应按表15。 
8.1.2   钢带的标准厚度   钢带的标准厚度应按表16。 
8.2  钢板的质量的计算   如订购者要求计算钢板的质量，应根据指定的尺寸，并依照表17 计
算钢板的质量。 
8.3   厚度公差 
8.3.1  钢板和钢带的厚度公差   钢板的厚度公差应按表18，而钢带的厚度公差应按表19。订
购者可指定表20（代号ET）或表21（代号ST）的厚度公差。 
钢板厚度的测量点应在钢板内侧距边缘15mm 或以上的任意点。 


- G4305 - 
- 3 - 
 
宽度为50 mm 或以上的轧制边钢带厚度的测量点应在钢板内侧距边缘25mm 或以上的
任意点；而宽度不到50 mm 的，则在中心部分的任意点。宽度为30 mm 或以上的切边带钢
厚度的测量点应在钢板内侧距边缘15mm 或以上的任意点，而宽度不到30 mm 的，则在中
心部分的任意点。 
本条款不适用于钢带头尾不规则的部分。 
8.4  宽度公差   钢板的宽度公差应按表22，而钢带的宽度公差应按表23。订购者可指定表
24（代号EW）中的宽度公差。 
8.5   钢板的长度公差   钢板的长度公差应按表25。 
8.6   钢板的平直度   钢板的平直度应按表26。 
订购者可以指定平直度（代号EF）。硬度代号为1/4H 或1/2H 的平直度最大值应按表
27 的规定，而硬度代号为3/4H 及H 的平直度最大值应由供需双方协定。 
测量钢板的平直度时，将长度超过3500 mm 的产品靠其自身的质量置于一平面上，测
量产品表面较低部分和水平平直面之间的最大距离。 
8.7  钢带的镰刀弯   钢带镰刀弯的最大值应按表28，但不适用于钢带头尾不规则的部分。对
于硬化代号为1/4H、1/2H、3/4H 及H 的SUS301 及SUS301L 钢带，应由供需双方协定。 
9   外观   外观规定如下： 
a） 钢板及钢带不应存在对使用有害的缺陷。但钢带通常没有消除缺陷的机会，因此可
以包含若干不正常的部分。 
b） 在卷取钢带时，应将其卷紧，外观应尽可能圆。 
c） 轧制边和宽度为35 mm 的切边钢带在卷取时，其向一边逐渐移动不应超过70 
mm，但不适用于钢带头尾不规则的部分。 
10  生产工艺   钢板及钢带经冷轧后，并另外经过酸洗或等效处理的工序后，进行热处理，必
要的话，可进行适当的矫直、研磨或平整。 
进行过光亮热处理的，可省略酸洗或类似处理。关于沉淀硬化系列的热处理，订购者可
指定热处理的程度和是否对产品本身或试样进行热处理以检查材料的质量。沉淀硬化系列热
处理的程度应按附表2。 
11   试验 
11.1   分析试验 


- G4305 - 
- 4 - 
 
11.1.1  分析试验的一般事项和取样方法   应按JIS G0404 的第8 条。如果订购者对产品分析
的采取方法有要求，应依照JIS G0321 的第4 条。 
11.1.2   分析方法   熔炼分析应依照JIS G0320。产品分析应依照JIS G0321。 
11.2   机械性能 
11.2.1   常规   机械性能的一般事项应依照JIS G0404。 
11.2.2   试验取样   应从相同炉次和相同热处理的每一批中取一次试样。 
11.2.3   试件数量   应从每次取样中取出一片。 
11.2.4   试件 拉伸、硬度和弯曲试样应按下列规定： 
a） JIS Z2201 规定，应从4、10 和13B 号试样中间选拉伸试样，也可用14A 和14B 或
5 号试样。 
b） 硬度试验可用部分拉伸或弯曲试验的试样。 
c） JIS Z 2204 规定，应用3 或5 号试样作为弯曲试样。 
11.2.5   试验方法   拉伸、硬度和弯曲试验的方法应按下列规定： 
a） 拉伸试验的方法应依照JIS Z2241。除了马氏体钢，抗拉强度标准的试验温度应为
23℃±5℃。应控制拉伸速度，使试样应变平行部分的增加率保持在每秒40%～80 % 。 
b） 硬度试验的方法按下列任一标准的规定。试验温度应以23℃±5℃为标准。 
1） JIS Z2243 
2） JIS Z2244 
3） JIS Z2245 
c） 弯曲试验的方法应依照JIS Z2248。试验温度应以23℃±5℃为标准。 
11.3   腐蚀试验   腐蚀试验应按下列规定： 
11.3.1   试验取样   应从相同炉次和相同热处理的每一批钢板或钢带中取一次试样。 
11.3.2   试件数量   应从每次取样中取出一片。 
11.3.3   试验方法   腐蚀试验的方法应按下列任一标准的规定。 
a） JIS G0571 
b） JIS G0572 
c） JIS G0573 
d） JIS G0575 


- G4305 - 
- 5 - 
 
12   检验   钢板和钢带的检验应按下列规定： 
a） 检验的一般事项应依照JIS G0404。 
b） 化学成分应符合第4 条规定的要求。 
c） 机械性能应符合第5 条规定的要求。如供需双方同意，可省略部分或全部拉伸试
验、硬度试验和弯曲试验。 
d） 耐蚀性应符合第6 条规定的要求。 
e） 表面加工应符合第7 条规定的要求。 
f） 形状及尺寸应符合第8 条规定的要求。 
g） 外观应符合第9 条规定的要求。 
13  标记   经检验合格的钢板和钢带，应在每块或每捆钢板和每个钢带的包装上标明下列项
目。如供需双方同意，其中的一部分可以省略。 
a） 牌号 
b） 尺寸 
c） 公差代号（采用公差代号为ET、ST、EW 及EF 的钢板和钢带，要标明其这些代
号） 
d） 表面加工代号 
e） 热处理代号（在沉淀硬化钢及马氏体钢中，只限于订货者特别指定的SUS402J2 及
SUS440 A 进行淬火回火时。） 
f） 硬度代号（对SUS301 及SUS301L） 
g） 制造厂名或其缩写 
h） 炉号和检验号 
14  报告   制造厂应向订货者提交说明规定或指定的试验结果的报告书。在订购者需要时，按
规定说明尺寸、数量及交货状态等。也可以接受电传或其他电媒介传送的报告。检验文件的
种类，应为JIS G0415 表1 的2.3 或3.1.B。 
此外，按表2～5 的备注添加合金元素时，所添元素的含量应附于试验结果的表中。 
 
 
 


- G4305 - 
- 6 - 
 
表1   牌号及分类 
牌   号 
分   类 
牌   号 
分   类 
牌   号 
分   类 
SUS301 
奥氏体钢 
SUS316LN 
奥氏体钢 
SUS405 
铁素体钢 
SUS301L 
 
SUS316Ti 
 
SUS410L 
 
SUS301JI 
 
SUS316J1 
 
SUS429 
 
SUS302B 
 
SUS316J1L 
 
SUS430 
 
SUS304 
 
SUS317 
 
SUS430LX 
 
SUS304Cu 
 
SUS317L 
 
SUS430J1L 
 
SUS304L 
 
SUS317LN 
 
SUS434 
 
SUS304N1 
 
SUS317J1 
 
SUS436L 
 
SUS304N2 
 
SUS317J2 
 
SUS436J1L 
 
SUS304LN 
 
SUS836L 
 
SUS444 
 
SUS304JI 
 
SUS890L 
 
SUS445J1 
 
SUS304J2 
 
SUS321 
 
SUS445J2 
 
SUS305 
 
SUS347 
 
SUS447J1 
 
SUS309S 
 
SUSXM7 
 
SUSXM27 
 
SUS310S 
 
SUSXM15J1
 
SUS403 
马氏体钢 
SUS312L 
 
SUS329J1 
奥氏体-铁素体钢
SUS410 
 
SUS315JI 
 
SUS329J3L 
 
SUS410S 
 
SUS315J2 
 
SUS329J4L 
 
SUS420J1 
 
SUS316 
 
 
 
SUS420J2 
 
SUS316L 
 
 
 
SUS440A 
 
SUS316N 
 
 
 
SUS630 
沉淀硬化钢 
 
 
 
 
SUS631 
 
备注1：需要用代号表示的产品是钢板时，应加后缀“-CP”。 
例：SUS 304-CP 
2：需要用代号表示的产品是钢带时，应加后缀“-CS”。 
例：SUS 430-CS 
 


- G4305 - 
- 7 - 
 
表2    奥氏体系列的化学成分 
单位：% 
牌    号 
C 
Si 
Mn 
P 
S 
Ni 
Cr 
Mo 
Cu 
N 
其    他 
SUS301 
0.15 以下
1.00 以下 
2.00 以下 
0.045 以下
0.030 以下
6.00～8.00 
16.00～18.00
----- 
---- 
---- 
---- 
SUS301L 
0.030 以下
1.00 以下 
2.00 以下 
0.045 以下
0.030 以下
6.00～8.00 
16.00～18.00
---- 
---- 
0.20 以下 
---- 
SUS301JI 
0.08～0.12
1.00 以下 
2.00 以下 
0.045 以下
0.030 以下
7.00～9.00 
16.00～18.00
---- 
---- 
---- 
---- 
SUS302B 
0.15 以下
2.00～3.00 
2.00 以下 
0.045 以下
0.030 以下
8.00～10.00 
17.00～19.00
---- 
---- 
---- 
---- 
SUS304 
0.08 以下
1.00 以下 
2.00 以下 
0.045 以下
0.030 以下
8.00～10.50 
18.00～20.00
---- 
---- 
---- 
---- 
SUS304Cu 
0.08 以下
1.00 以下 
2.00 以下 
0.045 以下
0.030 以下
8.00～10.50 
18.00～20.00
---- 
0.70～1.30
---- 
---- 
SUS304L 
0.030 以下
1.00 以下 
2.00 以下 
0.045 以下
0.030 以下
9.00～13.00 
18.00～20.00
---- 
---- 
---- 
---- 
SUS304N1 
0.08 以下
1.00 以下 
2.50 以下 
0.045 以下
0.030 以下
7.00～10.50 
18.00～20.00
---- 
---- 
0.10～0.25
---- 
SUS304N2 
0.08 以下
1.00 以下 
2.50 以下 
0.045 以下
0.030 以下
7.50～10.50 
18.00～20.00
---- 
---- 
0.15～0.30 
Nb 0.15 以下 
SUS304LN 
0.030 以下
1.00 以下 
2.00 以下 
0.045 以下
0.030 以下
8.50～11.50 
17.00～19.00
---- 
---- 
0.12～0.22
---- 
SUS304JI 
0.08 以下
1.70 以下 
3.00 以下 
0.045 以下
0.030 以下
6.00～ 9.00 
15.00～18.00
---- 
1.00～3.00
---- 
---- 
SUS304J2 
0.08 以下
1.70 以下 
3.00～5.00
0.045 以下
0.030 以下
6.00～ 9.00 
15.00～18.00
---- 
1.00～3.00
---- 
---- 
SUS305 
0.12 以下
1.00 以下 
2.00 以下 
0.045 以下
0.030 以下
10.50～13..00 
17.00～19.00
---- 
---- 
---- 
---- 
SUS309S 
0.08 以下
1.00 以下 
2.00 以下 
0.045 以下
0.030 以下
12.00～15.00
22.00～24.00
---- 
---- 
---- 
---- 
SUS310S 
0.08 以下
1.50 以下 
2.00 以下 
0.045 以下
0.030 以下
19.00～22.00
24.00～26.00
---- 
---- 
---- 
---- 
SUS312L 
0.020 以下
0.80 以下 
1.00 以下 
0.030 以下
0.015 以下
17.50～19.50
19.00～21.00
6.00～7.00
0.50～1.00
0.16～0.25
---- 
SUS315JI 
0.08 以下
0.50～2.50 
2.00 以下 
0.045 以下
0.030 以下
8.50～11.50 
17.00～20.50
0.50～1.50
0.50～3.50
---- 
---- 
SUS315J2 
0.08 以下
2.50～4.00 
2.00 以下 
0.045 以下
0.030 以下
11.00～14.00
17.00～20.50
0.50～1.50
0.50～3.50
---- 
---- 
SUS316 
0.08 以下
1.00 以下 
2.00 以下 
0.045 以下
0.030 以下
10.00～14.00
16.00～18.00
2.00～3.00
---- 
---- 
---- 


- G4305 - 
- 8 - 
 
续表2    奥氏体钢的化学成分 
单位：% 
牌    号 
C 
Si 
Mn 
P 
S 
Ni 
Cr 
Mo 
Cu 
N 
其    他 
SUS316L 
0.030 以下
1.00 以下 
2.00 以下 
0.045 以下
0.030 以下
12.00～15.00 
16.00～18.00
2.00～3.00
---- 
---- 
---- 
SUS316N 
0.08 以下 
1.00 以下 
2.00 以下 
0.045 以下
0.030 以下
10.00～14.00 
16.00～18.00
2.00～3.00
---- 
0.10～0.22
---- 
SUS316LN 
0.030 以下
1.00 以下 
2.00 以下 
0.045 以下
0.030 以下
10.50～14.50 
16.50～18.50
2.00～3.00
---- 
0.12～0.22
---- 
SUS316Ti 
0.08 以下 
1.00 以下 
2.00 以下 
0.045 以下
0.030 以下
10.00～14.00 
16.00～18.00
2.00～3.00
---- 
---- 
Ti 5×C%以上 
SUS316J1 
0.08 以下 
1.00 以下 
2.00 以下 
0.045 以下
0.030 以下
10.00～14.00 
17.00～19.00
1.20～2.75
1.00～2.50
---- 
---- 
SUS316J1L 
0.030 以下
1.00 以下 
2.00 以下 
0.045 以下
0.030 以下
12.00～16.00 
17.00～19.00
1.20～2.75
1.00～2.50
---- 
---- 
SUS317 
0.08 以下 
1.00 以下 
2.00 以下 
0.045 以下
0.030 以下
11.00～15.00 
18.00～20.00
3.00～4.00
---- 
---- 
---- 
SUS317L 
0.030 以下
1.00 以下 
2.00 以下 
0.045 以下
0.030 以下
11.00～15.00 
18.00～20.00
3.00～4.00
---- 
---- 
---- 
SUS317LN 
0.030 以下
1.00 以下 
2.00 以下 
0.045 以下
0.030 以下
11.00～15.00 
18.00～20.00
3.00～4.00
---- 
0.10～0.22
---- 
SUS317J1 
0.040 以下
1.00 以下 
2.00 以下 
0.045 以下
0.030 以下
15.00～17.00 
16.00～19.00
4.00～6.00
---- 
---- 
---- 
SUS317J2 
0.06 以下 
1.00 以下 
2.00 以下 
0.045 以下
0.030 以下
12.00～16.00 
23.00～26.00
0.50～1.20
---- 
0.25～0.40
---- 
SUS836L 
0.030 以下
1.00 以下 
2.00 以下 
0.045 以下
0.030 以下
24.00～26.00 
19.00～24.00
5.00～7.00
---- 
0.25 以下 
---- 
SUS890L 
0.020 以下
1.00 以下 
2.00 以下 
0.045 以下
0.030 以下
23.00～28.00 
19.00～23.00
4.00～5.00
1.00～2.00
---- 
---- 
SUS321 
0.08 以下 
1.00 以下 
2.00 以下 
0.045 以下
0.030 以下
9.00～13.00 
17.00～19.00
---- 
---- 
---- 
Ti 5×C%以上 
SUS347 
0.08 以下 
1.00 以下 
2.00 以下 
0.045 以下
0.030 以下
  9.00～13.00 
17.00～19.00
---- 
---- 
---- 
Nb 10×C%以上 
SUSXM7 
0.08 以下 
1.00 以下 
2.00 以下 
0.045 以下
0.030 以下
8.50～10.50 
17.00～19.00
---- 
3.00～4.00
---- 
---- 
SUSXM15J1 
0.08 以下 
3.00～5.00 
2.00 以下 
0.045 以下
0.030 以下
11.50～15.00 
15.00～20.00
---- 
---- 
---- 
---- 
备注：必要时可对SUS M15J1 添加表2 以外的Cu、Mo、Nb、Ti 或N 等一种或多种合金元素。 
 


- G4305 - 
- 9 - 
 
 
表3    奥氏体-铁素体钢的化学成分 
单位：% 
牌    号 
C 
Si 
Mn 
P 
S 
Ni 
Cr 
Mo 
N 
SUS329J1 
0.08  以下 
1.00 以下 
1.50 以下 
0.040 以下 
0.030 以下 
3.00～6.00 
23.00～28.00 
1.00～3.00 
---- 
SUS329J3L 
0.030 以下 
1.00 以下 
2.00 以下 
0.040 以下 
0.030 以下 
4.50～6.50 
21.00～24.00 
2.50～3.50 
0.08～0.20 
SUS329J4L 
0.030 以下 
1.00 以下 
1.50 以下 
0.040 以下 
0.030 以下 
5.50～7.50 
24.00～26.00 
2.50～3.50 
0.08～0.30 
备注：必要时，可添加表3 以外的Cu、W 或N 等一种或多种合金元素。 
 
 
 
 
 
 
 
 
 
 
 
 
 
 


- G4305 - 
- 10 - 
 
表4    铁素体钢的化学成分 
单位：% 
牌    号 
C 
Si 
Mn 
P 
S 
Cr 
Mo 
N 
其    他 
SUS405 
0.08   以下 
1.00 以下 
1.00 以下 
0.040 以下 
0.030 以下 
11.50～14.50 
---- 
---- 
Al 0.10～0.30 
SUS410L 
0.030 以下 
1.00 以下 
1.00 以下 
0.040 以下 
0.030 以下 
11.00～13.50 
---- 
---- 
---- 
SUS429 
0.12   以下 
1.00 以下 
1.00 以下 
0.040 以下 
0.030 以下 
14.00～16.00 
---- 
---- 
---- 
SUS430 
0.12   以下 
0.75 以下 
1.00 以下 
0.040 以下 
0.030 以下 
16.00～18.00 
---- 
---- 
---- 
SUS430LX 
0.030 以下 
0.75 以下 
1.00 以下 
0.040 以下 
0.030 以下 
16.00～19.00 
---- 
---- 
Ti 或 Nb  0.00～1.00 
SUS430J1L 
0.025 以下 
1.00 以下 
1.00 以下 
0.040 以下 
0.030 以下 
16.00～20.00 
---- 
0.025 以下 
Ti，Nb，Zr 或他们的组合 
8×(C%+N%)～0.80 
Cu  0.30～0.80 
SUS434 
0.12  以下 
1.00 以下 
1.00 以下 
0.040 以下 
0.030 以下 
16.00～18.00 
0.75～1.25 
---- 
---- 
SUS436L 
0.025 以下 
1.00 以下 
1.00 以下 
0.040 以下 
0.030 以下 
16.00～19.00 
0.75～1.50 
0.025 以下 
Ti，Nb，Zr 或他们的组合 
8×(C%+N%)～0.80 
SUS436J1L 
0.025 以下 
1.00 以下 
1.00 以下 
0.040 以下 
0.030 以下 
17.00～20.00 
0.40～0.80 
0.025 以下 
Ti，Nb，Zr 或他们的组合 
8×(C%+N%)～0.80 
SUS444 
0.025 以下 
1.00 以下 
1.00 以下 
0.040 以下 
0.030 以下 
17.00～20.00 
1.75～2.50 
0.025 以下 
Ti，Nb，Zr 或他们的组合 
8×(C%+N%)～0.80 
SUS445J1 
0.025 以下 
1.00 以下 
1.00 以下 
0.040 以下 
0.030 以下 
21.00～24.00 
0.70～1.50 
0.025 以下 
---- 
SUS445J2 
0.025 以下 
1.00 以下 
1.00 以下 
0.040 以下 
0.030 以下 
21.00～24.00 
1.50～2.50 
0.025 以下 
---- 
SUS447J1 
0.010 以下 
0.40 以下 
0.40 以下 
0.030 以下 
0.020 以下 
28.50～32.00 
1.50～2.50 
0.015 以下 
---- 
SUSXM27 
0.010 以下 
0.40 以下 
0.40 以下 
0.030 以下 
0.020 以下 
25.00～27.50 
0.75～1.50 
0.015 以下 
---- 
备注1：除SUS 447J1 及SUS XM27 外，均可含Ni 0.60 % 以下。 
        2：SUS 447J1 及SUS XM27 均可含Ni 0.5 % 以下，含Cu 0.20 % 以下，含Ni+Cu 0.50 % 以下。此外，必要时可添加表4 以外的Cu、V、Ti 或Nb 等一种或多种合金元素。 
        3：必要时可对SUS445J1 和SUS445J2 添加表4 以外的Cu、V、Ti 或Nb 等一种或多种合金元素。 
        4：必要时SUS430J1L 可含表4 以外的V。

File: 材料工程师/LFT-D模压工艺流程（BOP）.xlsx.md
# LFT-D模压工艺流程（BOP）.xlsx

| LFT-D模压成型工艺流程（BOP） |  |  |  |  |  |  |
| 模压流程 | 参数 | 设备要求 | 质量要求 | 测试方法 |  |  |
| 挤料
 | 挤出机温度230-240℃ | 挤出机自动控制温度、玻纤进入的量、材料进入的量等              | 挤出机挤出来的材料玻纤含量、重量等符合要求
 | 玻纤含量测试：ISO1172
材料重量检测：电子秤                  |  |  |
|  | 玻纤含量：30±2% |  |  |  |  |  |
|  | 材料重量：0.58±2%Kg |  |  |  |  |  |
| 模压
 | 模具温度：40-60℃ | 液压机



≥500T压机 | 零件无缺料、起泡等缺陷 | 首末件检查及抽查 |  |  |
|  | 压力：500T |  |  |  |  |  |
|  | 保压时间：45s |  |  |  |  |  |
| 后处理（冲孔等） | 冲孔 | 冲孔模具 | 孔位置及大小符合图纸要求 | 检具、卡尺、三坐标 |  |  |

File: 材料工程师/MPP4100DGTJ.pdf.md
# MPP4100DGTJ.pdf

Technical Data Sheet 
ѻકᡔᴃ᭄᥂㸼
ѻકᡔᴃ᭄᥂㸼
ѻકᡔᴃ᭄᥂㸼
ѻકᡔᴃ᭄᥂㸼 
Version 1.0 
The technical data presented in this bulletin is based upon information believed by PPG to be currently accurate. However, no guarantees 
of accuracy, comprehensiveness, or performance are given or implied. Continuous improvements in coatings technology may cause future 
technical data to vary from what is in this bulletin. Contact your PPG representative for the most up-to-date information. 
 
  
MPP4100DGTJ 
ѻક
ѻક
ѻક
ѻક㓪ো
㓪ো
㓪ো
㓪ো 
Product Code: 
MPP4100DGTJ 
ѻકৡ⿄
ѻકৡ⿄
ѻકৡ⿄
ѻકৡ⿄ 
PRODUCT NAME:
1K PRIMER 
᮹ᳳ
᮹ᳳ
᮹ᳳ
᮹ᳳ 
DATE:
2007-7-1 
⫳ѻഄ⚍
⫳ѻഄ⚍
⫳ѻഄ⚍
⫳ѻഄ⚍ 
MFG LOCATION:
PPG Tianjin 
 
PHYSICAL PROPERTIES 
买㡆
买㡆
买㡆
买㡆 
Color: 
⏅♄ 
ܝ⋑
ܝ⋑
ܝ⋑
ܝ⋑ @ 20° 
GLOSS@20°  :
-- 
䞡䞣
䞡䞣
䞡䞣
䞡䞣೎ԧӑ
೎ԧӑ
೎ԧӑ
೎ԧӑ 
SOLID % WT.:
16~22 % 
ࣙ㺙㉬ᑺ
ࣙ㺙㉬ᑺ
ࣙ㺙㉬ᑺ
ࣙ㺙㉬ᑺ 
PACKAGE VISCOSITY:
12~15 seconds /FORD 4#Cup@25ºC 
⬉ᇐ⥛
⬉ᇐ⥛
⬉ᇐ⥛
⬉ᇐ⥛                              RESISTIVITY: 
15~100 
ᆚᑺ
ᆚᑺ
ᆚᑺ
ᆚᑺ 
W.P.L.: 
0.93~0.96 KG/L 
ֱ䋼ᳳ
ֱ䋼ᳳ
ֱ䋼ᳳ
ֱ䋼ᳳ 
SHELFLIFE:
6 months at 25ºC 
䮾⚍
䮾⚍
䮾⚍
䮾⚍ 
FLASH POINT:
27ºC 
 
SUBSTRATE AND PRIMER 
ᑩᴤ
ᑩᴤ
ᑩᴤ
ᑩᴤ 
SUBSTRATE: 
PP with PPGLOGO(⡍⅞㋴ᴤ䳔䗕㟇䆩偠ᅸ䖯㸠䆩偠⹂䅸
⡍⅞㋴ᴤ䳔䗕㟇䆩偠ᅸ䖯㸠䆩偠⹂䅸
⡍⅞㋴ᴤ䳔䗕㟇䆩偠ᅸ䖯㸠䆩偠⹂䅸
⡍⅞㋴ᴤ䳔䗕㟇䆩偠ᅸ䖯㸠䆩偠⹂䅸) 
ᑩᴤࠡ໘⧚
ᑩᴤࠡ໘⧚
ᑩᴤࠡ໘⧚
ᑩᴤࠡ໘⧚ SUBSTRATE TREATMENT:
Degrease or Dedust 
 
APPLICATION 
⍖㺙ᮍ⊩
⍖㺙ᮍ⊩
⍖㺙ᮍ⊩
⍖㺙ᮍ⊩ 
APPLICATION METHOD:
Pneumatic spray, Atomizing Pressure:2~4kg/cm2,  Gun nozzle:ø0.8~1.3mm
᧙ᢠ㽕∖
᧙ᢠ㽕∖
᧙ᢠ㽕∖
᧙ᢠ㽕∖ 
STIRING:
Must mix well(at least10min) before use ⊍ⓚՓ⫼ࠡˈܜ⫼᧙ᢠ᥶㟇Ṋᑩˈ
⊍ⓚՓ⫼ࠡˈܜ⫼᧙ᢠ᥶㟇Ṋᑩˈ
⊍ⓚՓ⫼ࠡˈܜ⫼᧙ᢠ᥶㟇Ṋᑩˈ
⊍ⓚՓ⫼ࠡˈܜ⫼᧙ᢠ᥶㟇Ṋᑩˈ Փ
݊᮴≝⎔ˈᑊ
݊᮴≝⎔ˈᑊ
݊᮴≝⎔ˈᑊ
݊᮴≝⎔ˈᑊ᧙ᢠ
᧙ᢠ
᧙ᢠ
᧙ᢠ10~20 ߚ䩳
ߚ䩳
ߚ䩳
ߚ䩳,⹂ֱ⊍ⓚ⏋ড়ഛࣔ
⹂ֱ⊍ⓚ⏋ড়ഛࣔ
⹂ֱ⊍ⓚ⏋ড়ഛࣔ
⹂ֱ⊍ⓚ⏋ড়ഛࣔ 
ᮑᎹ㽕∖
ᮑᎹ㽕∖
ᮑᎹ㽕∖
ᮑᎹ㽕∖                       APPLICATION˖
Apply 2 coats of basecoat to 8~15 micron at 50/50 split , flash 90 seconds 
between 1st  and 2nd coat,flash 10 minutes before of clearcoat. 
䗮䖛ϸ⃵஋⍖䖒ࠄ
䗮䖛ϸ⃵஋⍖䖒ࠄ
䗮䖛ϸ⃵஋⍖䖒ࠄ
䗮䖛ϸ⃵஋⍖䖒ࠄ8~15 ᖂ㉇८ⱘᑩ㡆ⓚˈϸ⃵஋⍖ߚ߿Ўᘏ㝰८ⱘ
ᖂ㉇८ⱘᑩ㡆ⓚˈϸ⃵஋⍖ߚ߿Ўᘏ㝰८ⱘ
ᖂ㉇८ⱘᑩ㡆ⓚˈϸ⃵஋⍖ߚ߿Ўᘏ㝰८ⱘ
ᖂ㉇८ⱘᑩ㡆ⓚˈϸ⃵஋⍖ߚ߿Ўᘏ㝰८ⱘ50%/50%ˈ
೼ϸ⃵஋⍖П
೼ϸ⃵஋⍖П
೼ϸ⃵஋⍖П
೼ϸ⃵஋⍖П䯈䮾ᑆ
䯈䮾ᑆ
䯈䮾ᑆ
䯈䮾ᑆ90 ⾦䩳ˈ೼஋⏙ⓚࠡ䮾
⾦䩳ˈ೼஋⏙ⓚࠡ䮾
⾦䩳ˈ೼஋⏙ⓚࠡ䮾
⾦䩳ˈ೼஋⏙ⓚࠡ䮾10 ߚ䩳Ǆ
ߚ䩳Ǆ
ߚ䩳Ǆ
ߚ䩳Ǆ 
䖛Ⓒ㽕∖
䖛Ⓒ㽕∖
䖛Ⓒ㽕∖
䖛Ⓒ㽕∖ 
FILTER:
100 micron screen 
⍖㺙
⍖㺙
⍖㺙
⍖㺙㉬ᑺ
㉬ᑺ
㉬ᑺ
㉬ᑺ 
VISCOSITY:
12.5~13.5 seconds/ FORD#4 Cup@25ºC 
⏋ড়↨՟
⏋ড়↨՟
⏋ড়↨՟
⏋ড়↨՟ 
MIXING RATIO:
MPP4100DGTJ:PPGSOLVENT-16=100:(0~10)  (by weight) 
⿔䞞ࠖ
⿔䞞ࠖ
⿔䞞ࠖ
⿔䞞ࠖ 
REDUCER:
PPGSOLVENT-16 
݊ᅗ⿔䞞ࠖ
݊ᅗ⿔䞞ࠖ
݊ᅗ⿔䞞ࠖ
݊ᅗ⿔䞞ࠖ 
OTHER REDUCERS:
݇Ѣ݊Ҫ
݇Ѣ݊Ҫ
݇Ѣ݊Ҫ
݇Ѣ݊Ҫ ⿔䞞ࠖˈ៪੼䆶ᴀ݀ৌᡔᴃ᳡ࡵҎਬ
⿔䞞ࠖˈ៪੼䆶ᴀ݀ৌᡔᴃ᳡ࡵҎਬ
⿔䞞ࠖˈ៪੼䆶ᴀ݀ৌᡔᴃ᳡ࡵҎਬ
⿔䞞ࠖˈ៪੼䆶ᴀ݀ৌᡔᴃ᳡ࡵҎਬ 
ৃՓ⫼ᯊ䯈
ৃՓ⫼ᯊ䯈
ৃՓ⫼ᯊ䯈
ৃՓ⫼ᯊ䯈 
POTLIFE:
NA 
ᑆ㝰८ᑺ
ᑆ㝰८ᑺ
ᑆ㝰८ᑺ
ᑆ㝰८ᑺ 
DRY FILM THICKNESS:
Basecoat: 8~15 microns 
⚬⚸ᴵӊ
⚬⚸ᴵӊ
⚬⚸ᴵӊ
⚬⚸ᴵӊ 
CURE SCHEDULES
 
Flash 䮾ᑆ
䮾ᑆ
䮾ᑆ
䮾ᑆᴵӊ˖
ᴵӊ˖
ᴵӊ˖
ᴵӊ˖ 
25ºC 
Flash Time 䮾ᑆᯊ䯈˖
䮾ᑆᯊ䯈˖
䮾ᑆᯊ䯈˖
䮾ᑆᯊ䯈˖ 
10 min 
Bake Temperature ⚬⚸⏽ᑺ
⚬⚸⏽ᑺ
⚬⚸⏽ᑺ
⚬⚸⏽ᑺ˖ 
80ºC 
Bake Time ⚬⚸ᯊ䯈
⚬⚸ᯊ䯈
⚬⚸ᯊ䯈
⚬⚸ᯊ䯈: 
30 min 
 
 
PERFORMANCE:    according to customer requirement ձᅶ
ձᅶ
ձᅶ
ձᅶ᠋㽕∖
᠋㽕∖
᠋㽕∖
᠋㽕∖ 
 
ADDITIONAL INFORMATION:    
• 
Use with appropriate protective equipment Փ⫼䖛⿟Ё䇋Խ᠈䰆ᡸ⫼ક 
• 
Do not apply when air temperature is lower than 10ºC  䇋֎ڇԢѢ 10ºC ⱘ⦃๗ϟ஋⍖   


Technical Data Sheet 
ѻકᡔᴃ᭄᥂㸼
ѻકᡔᴃ᭄᥂㸼
ѻકᡔᴃ᭄᥂㸼
ѻકᡔᴃ᭄᥂㸼 
Version 1.0 
The technical data presented in this bulletin is based upon information believed by PPG to be currently accurate. However, no guarantees 
of accuracy, comprehensiveness, or performance are given or implied. Continuous improvements in coatings technology may cause future 
technical data to vary from what is in this bulletin. Contact your PPG representative for the most up-to-date information. 
 
• 
Refer to individual MSDS for each component for specific safety information 䇋খ㗗⠽䋼ᅝܼ䌘᭭।խޢ
ԫګ։հڜ٤㾘㣗䌘᭭ 
• 
Paint Mixing Environment (䇗ⓚ⦃๗㽕∖)˖15-30ºC, R.H <65% 
• 
Paint Supply Environment (կⓚ⦃๗㽕∖)˖15-30ºC, R.H <65% 
• 
Spray Booth Envoronment (஋ⓚᅸ⦃๗㽕∖)˖15-30ºC, R.H <65% 
 
Product Code: MPP4100DGTJ 
 
Revision #
Date of Revision 
Reason for Revision 
1 
 
 
2 
 
 
3 
 
 
4 
 
 
5 
 
 
6 
 
 
7 
 
 
8 
 
 
9 
 
 
10 
 
 
 
 
ࠊ䅶 
໡Ḍ 
ᡍޚ 
Darcy Zhou 
George He 
Lucy Hou

File: 材料工程师/MS652-14 ver.2013.pdf.md
# MS652-14 ver.2013.pdf

 
적용차종 
 
기술
기술
기술
기술 표준
표준
표준
표준 
ENGINEERING 
ENGINEERING 
ENGINEERING 
ENGINEERING STANDARD
STANDARD
STANDARD
STANDARD 
페이지 
전차종 
1/15 
작성처 
재 료        규 격 
규격번호 
고분자재료연구팀 
MS 652- 14 
제목: 
도장
도장
도장
도장 –  경질
경질
경질
경질 열가소성
열가소성
열가소성
열가소성 플라스틱
플라스틱
플라스틱
플라스틱 부품용
부품용
부품용
부품용 
 
 
                                      목  차 
 
1. 적 용 범 위 
                                     2. 종류 및 표시 
                                     3. 용 어 정 의 
                                     4. 요 구 사 항 
                                     5. 시 험 방 법 
                                     6. 관 련 규 격 
                                   
 
 
 
 
 
 
EMSV0005 
내용 일부 변경 
1,4,5,7,10/10
1997- 02- 05
김 임 석
EMSS0185 
내용 일부 변경 및 추가 
1,5,10/10 
1995- 11- 14
김 진 수
ESL- 075 
시험조건 변경 및 일부 내용 정정 
1,4,7,8,9,10/10
1990- 03- 27
최 진 명
ESG- 0 
SPEC 명칭 변경 
1/10 
1986- 03- 13
김 명 환
부호 
EO 번호 
변  경  내  역 
관련 PAGE 
개정일자
작 성 자
 제정일자 
1983- 03- 13 
 참고자료 
  
  
구분
작 성 
검 토 
승 인 
직책
팀원 
파트장 
팀장 
원본 보관처 
IPIS
IPIS
IPIS
IPIS 
(ES/MS 관리시스템)
결
 
재
연구원 
정우철 
 
2012- 12- 31
책임연구원
정기연 
 
2012- 12- 31
책임연구원
임창국 
 
2012- 12- 31
1F- SG- 00002                                                                현대ㆍ기아 자동차
 한일이화(주)(아산공장) / 이경수 / 2013- 02- 26  16:59/ 본 문서는 현대기아자동차의 정보자산이므로 무단으로 전재 및 복제할 수 없으며, 이를 위반할 시에는 당사 사규 및 관련 법규에 의해 제재를 받을 수 있습니다. 


 
기 술 표 준 
ENGINEERING 
ENGINEERING 
ENGINEERING 
ENGINEERING STANDARD
STANDARD
STANDARD
STANDARD 
 
 
규격번호 
(SPEC NO)  MS 652-14 
페이지 
(SHT/SHTS) 2/15 
 
 1F-SG-00002                                                                 현대ㆍ기아 자동차 
                                                                            HYUNDAI ㆍKIA MOTOR 
부호 
EO 번호 
변 경 내 역 
관련 PAGE 
개정일자 
작 성 자
SYM 
EO NO 
DESCRIPTION OF CHANGE 
REV. PAGE 
REV. DATE
REV. BY
EMSV0163
내용일부 변경 
1,4/10 
1997- 11- 21 
김 성 수
EMS30368
내용일부 변경, 시험항목추가 
5,12- 21/21 
2003- 11- 26 
류 문 영
 
EMS40279
전 면 개 정 
ALL 
2004- 06- 22 
이 춘 수
 
EMS60215
전 면 개 정 
ALL 
2006- 11- 06 
김 종 현
 
EMSA0071
내용일부 변경, 시험항목추가 
ALL 
2010- 03- 08 
정 우 철
 
EMSA0205
타입 추가 
2/14 
2010- 07- 30 
노 원 종
 
 
내용일부 변경 
2/14 
2012- 06- 15 
장 선 호
 
 
타입 추가, 시험항목 추가 
3,5,6,10,14 
2012- 12- 29 
정 우 철
 
 
 
 
 
 
 
 
 
 
 
 
 
 
 
 
 
 
 
 
 
 
 
 
 
 
 
 
 
 
 
 
 
 
 
 
 
 
 
 
 
 
 
 
 
 
 
 
 
 
 
 
 
 
 
 
 
 
 
 
 
 
 
 
 
 
 
 
 
 
 
 
 
 
 
 
 
 
 
 
 
 
 
 
 
 
 
 
 
 
 
 
 
 
 
 
 
 
 
 
 
 
 
 
 
 
 
 
 
 
 
 
 
 
 
 
 
 
 
 
 
 
 
 
 
 
 
 
 
 
 
 
 
 
 
 
 
 
 
 
 
 
 
 
 
 
 
 
 
 
 
 
 
 
 
 
 
 
 
 
 
 
 
 
 
 
 
 
 
 
 
 
 
 
 
 
 
 
 
 
 
 
 
 
 
 
 
 
 
 
 
 
 
 
 
 
 
 
 
 
 
 
 
 
 한일이화(주)(아산공장) / 이경수 / 2013- 02- 26  17:00/ 본 문서는 현대기아자동차의 정보자산이므로 무단으로 전재 및 복제할 수 없으며, 이를 위반할 시에는 당사 사규 및 관련 법규에 의해 제재를 받을 수 있습니다. 


 
기 술 표 준 
ENGINEERING 
ENGINEERING 
ENGINEERING 
ENGINEERING STANDARD
STANDARD
STANDARD
STANDARD 
 
 
규격번호 
(SPEC NO)  MS 652-14 
페이지 
(SHT/SHTS) 3/15 
 
 1F-SG-00002                                                                 현대ㆍ기아 자동차 
                                                                            HYUNDAI ㆍKIA MOTOR 
1. 
1. 
1. 
1. 적용
적용
적용
적용 범위
범위
범위
범위 
이 규격은 경질열가소성 플라스틱 부품의 도막 품질에 대하여 규정한다. 
단, 다음의 도료가 적용되는 내장 플라스틱 부품의 도막 품질은 해당 규격을 따른다. 
-  하이그로시 도장 : MS 652- 28 
-  고휘도 메탈릭 도장 : MS 652- 11 
-  스크래치 자가복원 도장 : MS 652- 20 
 
2. 
2. 
2. 
2. 종류
종류
종류
종류 및 표시
표시
표시
표시 
2.1 
2.1 
2.1 
2.1 종 류 
종류는 8 종으로 하며, 구분 및 재질표기 방법은 표1 과 같다.  
표 1 
종 류 
구 분 
재질표기방법 
비고(내열성) 
TYPE A- 1
내장용
고온부품 
유성 
PAINT- 014 TYPE A- 1
MS210- 05- X,A 
TYPE A- 2
수성 
PAINT- 014 TYPE A- 2
TYPE A- 3
BTX- Free PAINT- 014 TYPE A- 3
TYPE B- 1
일반부품 
유성 
PAINT- 014 TYPE B- 1
MS210- 05- B,C,D
TYPE B- 2
수성 
PAINT- 014 TYPE B- 2
TYPE B- 3
BTX- Free PAINT- 014 TYPE B- 3
TYPE C
외장용
비(非)바디칼라 부품 
PAINT- 014 TYPE C 
-  
TYPE D
바디칼라 부품 
PAINT- 014 TYPE D 
-  
※ TYPE 표기 방법 변경: PD- 0,1,2,3 → TYPE A,B,C,D 
※ BTX- FREE: BTX (Benzene, Toluene, Xylene)의 유기화합물을 포함하지 않는 도료로,  
오디오/공조 판넬, 파워윈도우 스위치 베젤 등 소물 부품에 한하여 적용한다. 
(비고1) 내마모성이 요구되는 부품에 있어서는 기호에 M 을 추가한다. 
예) GEAR SHIFT KNOB CAP, WHEEL CAP 등 
(비고2) 항균성이 요구되는 부품에 있어서는 기호에 Antibacterial 를 추가한다.  
 
 2.2 
2.2 
2.2 
2.2 표 시 
본 규격의 도면 표시는 다음과 같이 한다.  
 
3. 
3. 
3. 
3. 용어
용어
용어
용어 정의
정의
정의
정의 
3.1 
3.1 
3.1 
3.1 차내부품도막
차내부품도막
차내부품도막
차내부품도막 
완성차의 상태에서 자동차의 차내에 있어서, 직접 육안으로 보이는 부품의 도막을 말한다. 
-  고온부품도막 : 글라스를 통하여 직사일광에 노출되어 고온으로 되는 부품의 도막 
-  일반부품도막 : 그 이외 부품의 도막 
예1) PAINT- 014 TYPE A- 1 (MS652- 14) 
…… 일반 부품 
예2) PAINT- 014 TYPE A- 1 M (MS652- 14) 
…… 내마모성이 요구되는 부품 
예3) PAINT- 014 TYPE A- 1 Antibacterial (MS652- 14)
…… 항균성능이 요구되는 부품 
 한일이화(주)(아산공장) / 이경수 / 2013- 02- 26  17:00/ 본 문서는 현대기아자동차의 정보자산이므로 무단으로 전재 및 복제할 수 없으며, 이를 위반할 시에는 당사 사규 및 관련 법규에 의해 제재를 받을 수 있습니다. 


 
기 술 표 준 
ENGINEERING 
ENGINEERING 
ENGINEERING 
ENGINEERING STANDARD
STANDARD
STANDARD
STANDARD 
 
 
규격번호 
(SPEC NO)  MS 652-14 
페이지 
(SHT/SHTS) 4/15 
 
 1F-SG-00002                                                                 현대ㆍ기아 자동차 
                                                                            HYUNDAI ㆍKIA MOTOR 
3.2 
3.2 
3.2 
3.2 차외부품도막
차외부품도막
차외부품도막
차외부품도막 
DOOR 를 닫은 상태에서 직접 비, 바람에 노출되는 차외부품의 도막을 말한다. 
-  비(非)바디칼라 : BODY 색과 달리 무채색 또는 무광택 도료에 의해 도장한 부품의 도막 
-  바디칼라 : 바디칼라 및 유사공법(BASE COAT+유광/반광COAT)으로 도장한 부품의 도막 
             ※ 유사공법 : WHEEL COVER, 범퍼투톤칼라 
 
4. 
4. 
4. 
4. 요구
요구
요구
요구 사항
사항
사항
사항 
4.1 
4.1 
4.1 
4.1 일반
일반
일반
일반 요구
요구
요구
요구 사항
사항
사항
사항 
4.1.1 색조는 디자인 부문에서 발행된 CCC(Color Combination Chart) 또는 당사자간에 합의하여 
정해진 한도견본 이내일 것. 
4.1.2 플라스틱 부품의 재료 SPEC MS 210- 05, MS 210- 06 또는 도면에 지시된 진동시험에 의
해 도막 갈라짐, 박리, 변색 등 이상이 없어야 한다. 단, 도면에 규정하는 경우 시험 실시함. 
4.1.3 도막 두께는 특별히 지정하지 않는 한 표2 의 두께 구성이 되어야 한다. 
표2 
도막 구성 주1)
기  호 
PRIMER 주2) 
BASE COAT 
CLEAR COAT
TYPE A 
TYPE B 
SOLID 색 
10 ±  2 ㎛ 
20 ±  3 ㎛ 
-  
METALLIC 색 
12 ±  2 ㎛ 
20 ±  3 ㎛ 
-  
TYPE C 
SOLID 색 
12 ±  2 ㎛ 
30 ±  5 ㎛ 
-  
METALLIC 색 
12 ±  2 ㎛ 
25 ±  5 ㎛  
-  
TYPE D 
SOLID 색 
12 ±  2 ㎛ 
30 ±  5 ㎛ 
33 ±  5 ㎛ 
METALLIC 색 
12 ±  2 ㎛ 
25 ±  5 ㎛  
33 ±  5 ㎛  
주1) ① 형상 제약, 은폐, LEVEL 등의 이유로 도막두께의 조정이 필요할 경우 반드시 관련
부문(재료/디자인/설계/개발/품질부문) 협의 후 정한다. 
② 도막구성이 상이한 사양(스위치버튼(백라이트 사양) 포함)의 경우, 도막두께는 별
도 협의한다. 
주2) ① 재료의 특성 및 여타 표면처리방법을 고려하여 PRIMER 를 도포하는 경우에만 상
기 PRIMER 도막두께 규정을 따른다. 
② 통전 등의 목적으로 정전 PRIMER 를 실시하는 경우, 도막두께는 별도 협의한다. 
③ PRIMER 를 칼라 BASE 로 적용하는 경우(펄 사양 포함), 도막두께는 별도 협의 
한다. 
 
4.1.4 시험은 전 항목을 동시에 실시하되, 단계별로 규격을 만족하지 않으면 즉시 불합격 처리 
후 개선평가를 실시한다. 
 
 
 
 
 한일이화(주)(아산공장) / 이경수 / 2013- 02- 26  17:00/ 본 문서는 현대기아자동차의 정보자산이므로 무단으로 전재 및 복제할 수 없으며, 이를 위반할 시에는 당사 사규 및 관련 법규에 의해 제재를 받을 수 있습니다. 


 
기 술 표 준 
ENGINEERING 
ENGINEERING 
ENGINEERING 
ENGINEERING STANDARD
STANDARD
STANDARD
STANDARD 
 
 
규격번호 
(SPEC NO)  MS 652-14 
페이지 
(SHT/SHTS) 5/15 
 
 1F-SG-00002                                                                 현대ㆍ기아 자동차 
                                                                            HYUNDAI ㆍKIA MOTOR 
표 3 
단 계 
시험 항목 
1 단계 
외관, 광택, 연필경도, 내스크래치성, 부착성, 내충격성, 인쇄성  
2 단계 
내산성, 내알칼리성, 내약품성, 내썬크림성, 내PVC 가소제성, 
내열CYCLE 성, 내CHIPPING 성 
3 단계 
내습성, 내수성, 내염수분무성, 내열성, 내마모성 
4 단계 
내광성, 내후성, 항균성 
 
4.2 
4.2 
4.2 
4.2 상세
상세
상세
상세 요구
요구
요구
요구 사항
사항
사항
사항 
제 5 항에 규정된 시험방법에 따라 시험을 실시하며, 표 4 의 요구사항을 만족해야 한다. 
표 4 
항목 
요구사항 
시험방법
TYPE A 
TYPE B 
TYPE C 
TYPE D 
외관 
부풀음, 박리, 갈라짐, PINHOLE, 기포, 이물, 흠(SCRATCH), 
도장얼룩, ORANGE PEEL 등 용이하게 식별가능한 결함이 없어야 
한다. 또한 한도견본이 있는 것은 이것과 동등이상의 품질일 것. 
5.3 항 
광택 솔리드색
한도견본에 따르며, 광택도를 명기할 것 
88 이상 
5.4 항 
메탈릭색
90 이상 
연필경도 
-  
HB 이상주3) 
5.5 항 
내스크래치성
3.5 급 이상 
-  
5.6 항 
부착성 
M- 2.5 이상일 것 
5.7 항 
내충격성 
도막에 미세한 갈라짐은 있으나 박리는 생기지 않을 것 
5.8 항 
 내습성 
도막에 현저한 변색, 퇴색, 팽윤, 갈라짐, 광택저하 등이 없고 
부착성이 M- 2.5 이상일 것 
(1) 색차 (Δ E*): 2.0 이하 
(2) GRAY SCALE: 3 급 이상 
5.9 항 
내수성 
-  
도막에 현저한 변색,퇴색,팽윤, 
갈라짐,광택저하 등이 없고 
부착성이 M- 2.5 이상일 것 
(1) 색차 (Δ E*): 2.0 이하 
(2) GRAY SCALE: 3 급 이상 
5.10 항 
내염수분무성
-  
5.11 항
내산성 
-  
도막에 현저한 변색,퇴색,팽윤, 
갈라짐,피착재 노출 등이 없을 것
(1) GRAY SCALE: 3 급 이상 
5.12 항 
내알칼리성 
-  
5.13 항 
내약품성 
도막에 현저한 변색, 퇴색, 팽윤, 이행, 갈라짐, 피착재 노출 등이 없을 
것 
(1) GRAY SCALE: 3 급 이상 
5.14 항
 
 
 한일이화(주)(아산공장) / 이경수 / 2013- 02- 26  17:01/ 본 문서는 현대기아자동차의 정보자산이므로 무단으로 전재 및 복제할 수 없으며, 이를 위반할 시에는 당사 사규 및 관련 법규에 의해 제재를 받을 수 있습니다. 


 
기 술 표 준 
ENGINEERING 
ENGINEERING 
ENGINEERING 
ENGINEERING STANDARD
STANDARD
STANDARD
STANDARD 
 
 
규격번호 
(SPEC NO)  MS 652-14 
페이지 
(SHT/SHTS) 6/15 
 
 1F-SG-00002                                                                 현대ㆍ기아 자동차 
                                                                            HYUNDAI ㆍKIA MOTOR 
 
항목 
요구사항 
시험방법
TYPE A 
TYPE B 
TYPE C 
TYPE D 
내썬크림성 
도막에 현저한 변색,퇴색,팽윤, 
갈라짐,피착재 노출 등이 없고, 
부착성이 M- 2.5 이상이며,  
스크래치로 인한 박리가 
발생하지 않을 것 
-  
5.15 항
내PVC 
가소제성 
도막에 현저한 변색,퇴색,팽윤 
갈라짐, 피착재 노출 등이 없고, 
부착성이 M- 2.5 이상 일 것 
-  
5.16 항 
내열성 
도막에 현저한 변색, 퇴색, 팽윤, 갈라짐, 광택저하 등이 없고 
부착성이 M- 2.5 이상일 것 
(1) 색차 (Δ E*): 2.0 이하 
(2) GRAY SCALE: 3 급 이상 
5.17 항
내열 CYCLE 성
5.18 항
내광성 
도막에 
현저한 
변색, 
퇴색, 
팽윤, 갈라짐, 광택저하 등이
없고 부착성이 M- 2.5 이상일 것
(1) 색차 (Δ E*): 2.0 이하 
(2) GRAY SCALE: 3 급 이상 
-  
5.19 항
내 
후 
성 
옥외 
내후성
-  
12 개월 
24 개월 
5.20 항
도막에 
현저한 
변색, 
퇴색, 
팽윤, 
갈라짐, 광택저하 등이
없고 부착성이 M- 2.5 이상일 것
(1) 색차 (Δ E*): 3.0 이하주4) 
(2) GRAY SCALE: 3 급 이상 
촉진 
내후성
-  
도막에 
현저한 
변색, 
퇴색, 
팽윤, 
갈라짐, 광택저하 등이
없고 부착성이 M- 2.5 이상일 것
(1) 색차 (Δ E*): 3.0 이하 
(2) GRAY SCALE: 3 급 이상 
내 
마모성 
평면마모표19 및 표20 의 조건에서 피착재 노출이 없을 것 
5.21 항
곡면마모표21 및 표22 의 조건에서 피착재 노출이 없을 것 
내CHIPPING 성
주5) 
-  
3 회의 평가 실시 후, 2 개의
이상의 시편이 아래의 조건을
만족할 것 
(1) 크기: 1mm 이하 
(2) 치핑 자국: 3 개 이하 
5.22 항
항균성주6) 
균감소율 : 99% 이상  
-  
5.23 항
인쇄성 
부착성이 M- 2.5 보다 좋을 것 
-  
5.24 항
환경유해물질
MS 201- 02 의 요구사항을 만족할 것 
MS 201-
02 
주 3) 외장용 연질재료(TPO 등) 도장부품의 경우는 평가에서 제외한다 
주4) 색차 (Δ E*) 3.0 을 초과하나 색차 값이 5.0 이하의 범위에 있다면 BLANK 판과 비교하
 한일이화(주)(아산공장) / 이경수 / 2013- 02- 26  17:01/ 본 문서는 현대기아자동차의 정보자산이므로 무단으로 전재 및 복제할 수 없으며, 이를 위반할 시에는 당사 사규 및 관련 법규에 의해 제재를 받을 수 있습니다. 


 
기 술 표 준 
ENGINEERING 
ENGINEERING 
ENGINEERING 
ENGINEERING STANDARD
STANDARD
STANDARD
STANDARD 
 
 
규격번호 
(SPEC NO)  MS 652-14 
페이지 
(SHT/SHTS) 7/15 
 
 1F-SG-00002                                                                 현대ㆍ기아 자동차 
                                                                            HYUNDAI ㆍKIA MOTOR 
여 위화감이 없을 경우 합격으로 한다. 
주5) 라디에이터 그릴 부품에 도장된 도막에 한하며, 도면에 특별히 지정하지 않은 부품의 
경우는 평가에서 제외한다. 
주 6) 도면에 항균성능에 대한 명기가 있는 도막에 한하여 항균성 평가를 실시한다. 
 
5. 
5. 
5. 
5. 시험
시험
시험
시험 방법
방법
방법
방법 
5.1 
5.1 
5.1 
5.1 시험환경
시험환경
시험환경
시험환경 
시험을 행하는 장소는 온도 23 ±  2℃, 습도 50 ±  5 %RH (이하 실온이라 한다)에서 일광의 
직사가 없고 가스, 증기, 먼지 및 통풍이 매우 적은 장소로 한다. 
 
5.2 
5.2 
5.2 
5.2 공시
공시
공시
공시품의
품의
품의
품의 종류와
종류와
종류와
종류와 수량
수량
수량
수량 
5.2.1 시험편은 가급적 완성부품에서 절취하는 것을 원칙으로 한다. 
그것이 가능하지 않는 경우, 완성품과 동일한 재료, 동등한 공정으로 제작한 Sheet 재로부
터 절취하여도 좋다. 
5.2.2 수량은 원칙적으로 각 시험항목마다 3 개씩 사용하고, DATA 는 그 평균을 사용하며, 부품
의 경우에는 시험편의 절취부위를 보고한다. 
5.2.3 시험편은 원칙적으로 도장 후 72 시간 이상 방치된 것을 시험에 사용한다 
 
5.3 
5.3 
5.3 
5.3 외관
외관
외관
외관 
MS600- 35 (도료 도막의 시험방법)의 6.1 항에 따른다. 
 
5.
5.
5.
5.4 광택
광택
광택
광택 
ISO 2813 및 JIS K 5600- 4- 7 에 따르며, 측정은 60°로 한다. 
단, 부품 표면에 엠보(EMBO)가 있는 경우에는 엠보면의 도막광택과 엠보 없는 시험편의 도
막광택을 각각 측정하여 기록할 것. 
 
5.
5.
5.
5.5 연필경도
연필경도
연필경도
연필경도 
ISO 15184 및 JIS K 5600- 5- 4 에 따른다. 
 
5.
5.
5.
5.6 내스크래
내스크래
내스크래
내스크래치성
치성
치성
치성 
JIS K 6718 에 따라 공시품 또는 이것과 동등한 조건으로 제조된 시험편의 표면을 표5 의 조
건으로 긁은 후 표면 상태를 표6 에 의해 평가한다. 
표 5 
항 목 
조 건 
하중 (N { kgf} ) 
4.9 { 0.5}  
STROKE (㎜) 
100 ±  5 
마찰 속도 (mm/sec) 
100 
 한일이화(주)(아산공장) / 이경수 / 2013- 02- 26  17:01/ 본 문서는 현대기아자동차의 정보자산이므로 무단으로 전재 및 복제할 수 없으며, 이를 위반할 시에는 당사 사규 및 관련 법규에 의해 제재를 받을 수 있습니다. 


 
기 술 표 준 
ENGINEERING 
ENGINEERING 
ENGINEERING 
ENGINEERING STANDARD
STANDARD
STANDARD
STANDARD 
 
 
규격번호 
(SPEC NO)  MS 652-14 
페이지 
(SHT/SHTS) 8/15 
 
 1F-SG-00002                                                                 현대ㆍ기아 자동차 
                                                                            HYUNDAI ㆍKIA MOTOR 
긁힘자 
 
긁힘 횟수 
1 회 
 
표 6 
등 급
외 관 
5 
표면의 손상이 인지되지 않는다 
4 
표면의 손상이 약간 인지된다 
3 
표면의 손상이 약간 인지되나 심한 정도는 아니다
2 
표면의 손상이 인지된다 
1 
표면의 손상이 현저히 눈에 띈다 
 
5.
5.
5.
5.7 부착성
부착성
부착성
부착성 
ISO 2409 또는 JIS K 5600- 5- 6 에 따라 테이프 박리시험을 행한다. 표면을 부드러운 솔로 깨
끗이 하고, 그림 1 과 같이 규정의 테이프 (JIS Z 1522)를 단단히 부착시킨 후 테이프를 한 쪽 
90˚ 각도로 강하게 당겨 떼어낸다. 판정은 표 7 에 따른다. 
 
그림 1 
표 7 
분류 
외 관 
표면상태(例) 
M- 1.0 
(1) Cutting 의 교차점에 도막의 박리가 없을 것. 
(2) 직선에 따른 벗겨짐이 있어서는 안 된다. 
-  
M- 2.0 
(1) Cutting 의 교차점에 도막의 박리가 약간 보임 
(2) 직선에 따른 벗겨짐이 있어서는 안 된다. 
M- 3.0 
(1) Cutting 의 교차점에 박리가 5~ 15% 수준  
(2) 직선에 따라 벗겨짐이 인지된다. 
(3) 바둑눈 1 면의 도막이 50%이상 박리 없을 것 
M- 4.0 
(1) 직선에 따라 벗겨짐이 상당히 인지된다. 
(2) 박리된 바둑판눈이 약 5 개정도 
0.5R, 선단재질: 
 한일이화(주)(아산공장) / 이경수 / 2013- 02- 26  17:01/ 본 문서는 현대기아자동차의 정보자산이므로 무단으로 전재 및 복제할 수 없으며, 이를 위반할 시에는 당사 사규 및 관련 법규에 의해 제재를 받을 수 있습니다. 


 
기 술 표 준 
ENGINEERING 
ENGINEERING 
ENGINEERING 
ENGINEERING STANDARD
STANDARD
STANDARD
STANDARD 
 
 
규격번호 
(SPEC NO)  MS 652-14 
페이지 
(SHT/SHTS) 9/15 
 
 1F-SG-00002                                                                 현대ㆍ기아 자동차 
                                                                            HYUNDAI ㆍKIA MOTOR 
M- 5.0 
(1) 직선에 따라 벗겨짐이 많음 
(2) 박리된 바둑판눈이 약 20 개 정도 
M- 6.0 
(1) 바둑눈이 전부 벗겨짐 
-  
※ 비고 : 예를 들면 M- 1.0 과 M- 2.0 의 중간은 M- 1.5 로 한다. 
 
5.
5.
5.
5.8 내충격성
내충격성
내충격성
내충격성 
시험편의 도막면을 위로 하여 ISO 6272 또는 JIS K 5600- 5- 3 의 추낙하시험기를 이용하여, 
표8 에 표시된 조건으로 도막면에 충격을 가하고 도막의 상태를 조사한다. 또한, 시험편의 두
께는 3.0 ±  0.2 mm 로 한다. 부품에서 절취한 시험편이 규정 두께 보다 두꺼울 경우 사포 등
으로 갈아서 규정두께로 한다. 
표 8 
온 도 
추 무게 (N { kgf} )
낙추높이 (cm)
격심 직경 (mm) 
실온 
4.9 { 0.5}   
20 
12.7 (1/2 inch) 
단, Type D 의 범퍼 및 사이드실 몰딩 부품의 경우, 실온 내충격성 시험과 저온 내충격성 시
험을 모두 실시하며, 9.8 N (1 kgf) 의 추를 50 cm 높이에서 떨어뜨려 도막면에 충격을 가한다. 
평가는 도막면에 미세한 갈라짐은 있으나 박리가 생기지 않으면 합격처리 한다. 저온 내충격
성 시험의 경우, - 30 ℃ 에서 3 시간 유지 후 평가를 실시한다.  
 
5.9
5.9
5.9
5.9 내습성
내습성
내습성
내습성 
표 9 에 표시한 조건 하에 공시품을 방치한 후 꺼내어 AIR BLOW 에 의해 표면의 수분을 제거
한 후, 실온에 1 시간 방치하여 도막의 표면상태를 조사하며, 즉시 부착성 시험을 5.7 항에 따
라서 실시한다. 
표 9 
구 분 
시험온도 (℃) 
상대습도 (%RH)
시험시간 (h) 
TYPE A, B 
50 ±  2  
95 ±  2 
168 
TYPE C, D 
240 
 
5.
5.
5.
5.10
10
10
10 내수성
내수성
내수성
내수성 
표 10 에 표시된 조건으로 공시품을 수돗물(TAP WATER) 중에 침적시킨 후 꺼내어 AIR 
BLOW 에 의해 표면의 수분을 제거한 후, 실온에서 1 시간 방치 후 도막의 표면상태를 조사하
고, 즉시 부착성 시험을 5.7 항에 따라 실시한다. 
표 10 
구 분 
시험온도 (℃) 
시험시간 (h) 
TYPE C, D 
40 ±  2  
240 
 
 
 
 한일이화(주)(아산공장) / 이경수 / 2013- 02- 26  17:01/ 본 문서는 현대기아자동차의 정보자산이므로 무단으로 전재 및 복제할 수 없으며, 이를 위반할 시에는 당사 사규 및 관련 법규에 의해 제재를 받을 수 있습니다. 


 
기 술 표 준 
ENGINEERING 
ENGINEERING 
ENGINEERING 
ENGINEERING STANDARD
STANDARD
STANDARD
STANDARD 
 
 
규격번호 
(SPEC NO)  MS 652-14 
페이지 
(SHT/SHTS) 10/15 
 
 1F-SG-00002                                                                 현대ㆍ기아 자동차 
                                                                            HYUNDAI ㆍKIA MOTOR 
5.1
5.1
5.1
5.11 내염수분무성
내염수분무성
내염수분무성
내염수분무성 
ISO 7253 또는 JIS K 5600- 7- 1 에 따라 표11 의 조건으로 240 시간 분무 후 꺼내어 물로 씻
고 AIR BLOW 에 의해 표면의 수분을 제거 후, 실온에서 1 시간 방치하여 도막의 표면상태를 
조사하고, 즉시 부착성 시험을 5.7 항에 따라 실시한다.  
표11 
분무실내 온도(℃)
분무실내 
습도(%RH) 
분무량(㎖/Hr)염수액 농도(w/v%) 염수액 산성도(pH)
35± 2  
95  
0.5 ~  3  
5± 1 
6.5 ~  7.2 
 
5.1
5.1
5.1
5.12 내산성
내산성
내산성
내산성 
0.1 N 황산 또는 0.1 N 염산을 표면에 0.2 ㎖ 떨어뜨린 후 실온에서 24 시간 방치 후 물로 씻
고 AIR BLOW 에 의해 표면의 수분을 제거한 후, 실온에서 1 시간 방치 후 시험편의 표면 상
태를 조사한다. 
 
5.
5.
5.
5.13 내알칼리성
내알칼리성
내알칼리성
내알칼리성 
0.1 N 규정의 수산화나트륨을 0.2 ㎖ 떨어뜨린 후 실온에서 24 시간 방치 후 물로 씻어내고 
AIR BLOW 에 의해 표면에 수분을 제거한 후, 실온에서 1 시간 방치한 후 시험편의 표면 상
태를 조사한다. 
 
5.
5.
5.
5.14 내약품
약품
약품
약품성 
4.9N 하중의 추(직경 4cm)를 거즈로 감싸고, 표12 에 규정하는 약품을 충분히 적신 후, 도막 
표면을 10 회 왕복으로 문질러 외관을 육안으로 조사한다.  
이 후 실온에서 1 시간 방치 후, 80 ±  2 ℃ 조건의 항온 챔버 내에 3 시간 방치 후 꺼내어 도
막의 표면상태를 조사한다. 
표12 
약품명 
규정 
가솔린 
무연가솔린 
광택왁스 
HMC/KMC 정품 또는 상당품 
유리세정제 
약알칼리성 GLASS CLEANER 
에틸알코올 
공업용 에틸알코올 
아세톤 
공업용 아세톤 
 
5.1
5.1
5.1
5.15 내썬크림성
내썬크림성
내썬크림성
내썬크림성 
아크릴판(50 mm X 50 mm)에 같은 크기의 백면포 2 장을 겹쳐 올린 후 표 13 에 규정하는 썬
크림 0.25 g 을 전면(全面)에 도포한다. 썬크림 도포부위를 공시품 위에 올리고 아크릴판을 눌
러 밀착시킨다. 80 ±  2 ℃의 항온조 내에 1 시간 방치한 후 꺼내어, 백면포와 아크릴판을 제
거한다. 10 ~  15 분 정도 실온에 방치한 후 중성세제로 씻어내고 건조한다. 도막의 표면상태
 한일이화(주)(아산공장) / 이경수 / 2013- 02- 26  17:01/ 본 문서는 현대기아자동차의 정보자산이므로 무단으로 전재 및 복제할 수 없으며, 이를 위반할 시에는 당사 사규 및 관련 법규에 의해 제재를 받을 수 있습니다.

File: 材料工程师/MTS-F03-03-002-B3-2019《外饰塑料件涂装要求规范》.pdf.md
# MTS-F03-03-002-B3-2019《外饰塑料件涂装要求规范》.pdf

模板编号:CP-0198-V3                                                                               
                           长安汽车工程技术规范文件 
                                Engineering Technical Specification of Changan Automobile Co. Ltd 
本文件内容属于长安公司核心商密，无长安公司正式书面授权，任何单位或个人不得扩散或泄露。 
 
 
 
 
编号Code 
MTS-F03-03-002-B3-2019 
代替Instead 
MTS-F03-03-002-B2-2016 
发布日期Release date 
2019-09-25 
 
外饰塑料件涂装要求规范 
Paint Performance, Plastic Substrates, Exterior 
 
 
 
 
 
 
 
 
 
 
 
 
 
 
 
 


模板编号:CP-0198-V3                                                                               
                           长安汽车工程技术规范文件 
                                Engineering Technical Specification of Changan Automobile Co. Ltd 
本文件内容属于长安公司核心商密，无长安公司正式书面授权，任何单位或个人不得扩散或泄露。 
 
前    言 
 
本规范由重庆长安汽车工程研究总院内外饰开发中心非金属产品性能开发所编制。 
本规范主要起草人：周忠保、毛虎、赖礼汇、彭小娟、王志白。 
 
本规范与上一版本相比，主要技术变化如下： 
—— 更新部分引用试验规范引用； 
—— 修订部分试验名称与试验规范统一； 
—— 修订禁限用物质采用最新标准； 
    —— 修订试验项明细； 
 
本规范历次发布情况：  
—— MTS-F03-03-002-B1-2015 于2015 年8 月31 日首次发布； 
—— MTS-F03-03-002-B2-2016 于2016 年11 月20 日第二次发布； 
—— MTS-F03-03-002-B3-2019 于2019 年9 月25 日第三次发布； 


模板编号:CP-0198-V3                                                                               
                           长安汽车工程技术规范文件 
                                Engineering Technical Specification of Changan Automobile Co. Ltd 
本文件内容属于长安公司核心商密，无长安公司正式书面授权，任何单位或个人不得扩散或泄露。 
 
目    录 
1.范围 ........................................................................................................................................................ 1 
2.规范性引用文件 .................................................................................................................................... 1 
3.技术要求 ................................................................................................................................................ 2 
4.试验方法 ................................................................................................................................................ 6 
5.试样制作条件（无法实现零部件产品上裁取试验板时使用） ...................................................... 11 
6.技术规范的变更 .................................................................................................................................. 12 
7.技术规范附图中的表示方法 .............................................................................................................. 12 
附录一.耐五指刮擦试验要求 ................................................................................................................ 13 
附录二.喷钢砂试验方法和要求 ........................................................................................................ 16 
附录三.样品观察角度示意图 ............................................................................................................. 18 
附录四.CF 值检测要求 ......................................................................................................................... 19 
附录五.试验项目 .................................................................................................................................. 20 
 
 
 
 
 


模板编号:CP-0198-V3                                                                               
                           长安汽车工程技术规范文件 
                                Engineering Technical Specification of Changan Automobile Co. Ltd 
本文件内容属于长安公司核心商密，无长安公司正式书面授权，任何单位或个人不得扩散或泄露。 
 
外饰塑料件涂装要求规范 
1.范围 
本标准规定了外饰塑料件进行表面涂装时的漆膜（以下称漆膜）的品质。 
本规范适用于重庆长安汽车股份有限公司开发的所有乘用车的喷涂外饰塑料零件，欧尚汽
车、新能源汽车可参考执行。 
2.规范性引用文件 
下列文件中的条款通过本规范的引用而成为本规范的条款。凡是注日期的引用文件，
其随后所有的修改单（不包括勘误的内容）或修订版均不适用于本规范，然而，鼓励根据
本规范达成协议的各方研究是否可使用这些文件的最新版本。凡是不注日期的引用文件，
其最新版本适用于本规范。 
GB/T 9278      涂料试样的状态调节和试验的温湿度 
GB/T 9754      色漆和清漆 不含金属颜料的色漆 漆膜之20°、60°和85°镜面光泽的
测定 
GB/T 250       纺织品 色牢度试验 评定变色用灰色样卡 
GB/T 20624.2   色漆和清漆 快速变形（耐冲击性）试验 第2部分:落锤试验（小面积冲
头） 
GB/T 30512     汽车禁用物质要求 
GB/T 6739      涂膜硬度铅笔测定法 
QC/T  941      汽车材料中汞的检测方法 
QC/T  942      汽车材料中六价铬的检测方法 
QC/T  943      汽车材料中铅、镉的检测方法 
QC/T  944      汽车材料中多溴联苯（PBBs）和多溴二苯醚（PBDEs）的检测方法 
SAE J1545      汽车外表面喷漆、所用织物及彩色内饰物色差的测量 
IEC 62321      电子电气产品-测定六种限制物质（铅，汞，镉，六价铬，多溴联苯，多
溴联苯醚）的浓度 


模板编号:CP-0198-V3                                                                               
                           长安汽车工程技术规范文件 
                                Engineering Technical Specification of Changan Automobile Co. Ltd 
本文件内容属于长安公司核心商密，无长安公司正式书面授权，任何单位或个人不得扩散或泄露。 
 
VS-99.01-L-99008    涂层厚度测试方法-显微镜法 
VS-99.01-L-08012    漆膜附着力试验规范 
VS-99.01-L-08021    油漆温水试验规范 
VS-99.01-L-08003    汽车非金属零部件潮湿试验规范 
VS-99.01-L-99001    汽车非金属零部件耐化学介质腐蚀试验规范 
VS-99.01-L-08019    漆膜耐碎石冲击试验规范 
VS-00 24-L-08012    汽车非金属零部件耐高低温交变试验规范 
VS-00 24-L-08010    汽车非金属零部件耐高温试验规范 
VS-99.01-L-08004    氙弧灯加速暴露试验规范 
VS-00 24-L-08011    汽车非金属零部件耐低温试验规范 
3.技术要求 
3.1  系统组成 
3.1.1 喷涂基材 
塑料件基材，如改性PP 材料（PP+EPDM+TD15）、ABS 等。 
3.1.2 喷涂基材状态 
要喷涂的表面必须经过自动化清理以确认表面没有油、酸碱残留、指纹、腐蚀、脱
模剂、污垢、水分和其他外来材料的污染。 
为满足本技术条件要求，需要进行表面处理以提高表面能和表面活性，例如火焰或等
离子体处理，以改变表面张力、表面电阻系数或化学反应（改变表面化学能），这些应该
在工程文件中说明。 
3.1.3 喷涂件组成要求 
表1 喷涂件组成结构要求 
喷涂基材 
前处理 
底漆
（1） 
表面涂层
（1） 
塑料件基材，如改性
PP、ABS 等 
满足加工和
性能要求 
满足加工和性能应用
要求的底漆或表面处
理（底漆或表面处理
6-16µm） 
单涂：30-45µm 
二层（如色漆/清漆）：15-30µm/30-45µm 
三涂（如色漆/珠光粉/清漆）：25-35µm/ 
5-15µm/30-45µm 
注1：除非由长安认可（签订商谈纪要），其他需满足以上范围标准；当测试结果均无法


模板编号:CP-0198-V3                                                                               
                           长安汽车工程技术规范文件 
                                Engineering Technical Specification of Changan Automobile Co. Ltd 
本文件内容属于长安公司核心商密，无长安公司正式书面授权，任何单位或个人不得扩散或泄露。 
 
满足以上条件，判定为不合格，膜厚不合格其余试验全部重新制样重新做。针对一些基材
需额外喷漆或其他等表面处理，造成漆膜无法辨识（底漆无法分辨），可以将相对应的基
材板附在产品上用相同的工艺进行喷涂后测试膜厚，有些特殊颜色无法区分涂层，可用上
诉方法分别喷单层测量。 
3.1.4 返修件要求 
    喷涂件返修重新喷涂区域必须满足规范要求，且所有的返工件的颜色需和原零部件颜
色一致，没有色差，只允许一次返喷,不允许点补。 
定义：二次返工 = 第一次下线零部件 + 一次在线返工 
3.1.5 喷涂完成的零部件 
    测试试样必须是产品零部件，当产品零部件的尺寸不适合制样和测试时，可以从产品
零部件上裁取合适的样品或者用实验室打样板喷好油漆来测试。不允许添加回料，但吹塑
级ABS 如添加有回料，回料须控制在一定范围内以满足材料的力学性能。 
这些测试板处理工艺必须等同零部件处理，且必须与零部件对应的基材、底涂膜厚、
打磨、油漆膜厚等一致。 
当以样板作为基材时，必须在PSW 或实验室报告中明确记录。 
3.1.6 实验前处理 
    在标准测试环境下（温度23±2℃，相对湿度50±5%）熟化7天或在60℃下放置48h。 
3.1.7 固化曲线 
    烘烤工艺的温度-时间固化曲线必须包含在PPAP里面。 
3.2 漆膜的品质要求 
漆膜的品质基准按表2。 
表 2 漆膜的品质标准 
序号 
试验项目 
性能标准 
试验方法 
3.2.1 
漆膜的外观及颜
色 
漆膜的外观应无因涂料、溶剂等造成的漆膜缺陷，颜色、
光泽应均匀。 
颜色满足发放的标准色板。 
4.1 
3.2.2 
镜面光泽度 
光泽度≥90 GU，单块样品上所有测试点均满足要求。 
4.2 
3.2.3 
漆膜厚度 
最小值应满足3.1.3 表1 喷涂件组成结构中漆膜厚度定义； 
返修件最大值不超过230μ m，且不超过3.1.4 中规定的二
4.3 


模板编号:CP-0198-V3                                                                               
                           长安汽车工程技术规范文件 
                                Engineering Technical Specification of Changan Automobile Co. Ltd 
本文件内容属于长安公司核心商密，无长安公司正式书面授权，任何单位或个人不得扩散或泄露。 
 
次返修。 
3.2.4 
附着力 
0 级 
4.4 
3.2.5 
耐温水性 
漆膜表面无起泡、发浑、软化
(3)及其他漆膜缺陷，色差（Δ
E*）≤1.0，二次附着力
(2)0 级。 
4.5 
3.2.6 
耐潮湿性 
4.6 
3.2.7 
耐化学液体 
耐92#汽油：颜色等级≥4-5，色差（Δ E*）除白色色系≤
3.0，其余颜色≤1.5  
4.7 
耐清洗液：颜色等级≥4-5，色差（Δ E*）≤1.5  
耐蓄电池电解液：颜色等级≥4-5，色差（Δ E*）≤1.5  
3.2.8 
耐酸性 
颜色等级≥4-5，色差（Δ E*）≤1.5  
4.8 
3.2.9 
耐擦伤性 
光泽度残存率
（1）：≥75% 
擦痕等级≤2 级 
4.9 
3.2.10 
耐五指刮擦性 
2N 载荷要求： 
划痕：耐划痕等级≤2，在任何角度无发白/颜色变化； 
擦痕：耐擦痕等级≤2。 
7N 载荷要求： 
变白/颜色变化≤1 级 
4.10 
3.2.11 
耐碎石冲击 
首件，冲击1.4L 石子，冲击后满足等级5B 或97%的涂层保
留，漆膜破损点直径＜3mm； 
首件，冲击2Kg 钢砂，冲击后满足≥4 级（破坏面积小于
28.39%）； 
首件+在线返工，冲击1.4L 石子，冲击后满足等级3B 或93%
的涂层保留，漆膜破损点直径＜3mm。 
4.11 
3.2.12 
耐高低温交变 
颜色等级≥4-5，光泽度残存率
（1）≥75%； 
漆膜表面没有明显的裂纹、起泡和色差变化，环境循环后
进行二次附着力测试，二次附着力
(2)0 级。 
4.12 
3.2.13 
耐高压水冲击 
脱落面积≤2mm
2 
4.13 
3.2.14 
耐高温性 
颜色等级≥4-5，光泽度残存率
（1）≥75%； 
热老化后进行二次附着力测试，二次附着力
(2) 0 级。 
4.14 
3.2.15 
柔韧性 
漆膜弯折处未出现裂纹(ABS 基材喷样板做试验) 
4.15 


模板编号:CP-0198-V3                                                                               
                           长安汽车工程技术规范文件 
                                Engineering Technical Specification of Changan Automobile Co. Ltd 
本文件内容属于长安公司核心商密，无长安公司正式书面授权，任何单位或个人不得扩散或泄露。 
 
3.2.16 
耐冲击性 
落下距离为200 mm,不可发生裂痕、剥落等缺陷。 
4.16 
3.2.17 
氙弧灯加速暴露
试验 
颜色等级≥4 级； 
光泽度残存率
（1）≥75%； 
二次附着力
(2) 0 级，无剥落、分层、起泡、破裂或裂纹； 
水浸(40℃)24h 后二次附着力
(2) 0 级，无剥落、分层、起泡、
破裂或裂纹。 
4.17 
3.2.18 
CF 值
（4） 
满足表3 中各颜色CF 值要求 
4.18 
3.2.19 
硬度 
见报告（满足施工工艺要求）。推荐值：PP 类基材≥3B；ABS
类基材≥HB 
4.19 
3.2.20 
禁限用物质 
国内销售车型，零部件所用材料必须满足GB/T 30512《汽
车禁用物质要求》的规定。 
出口欧盟车型，零部件所用材料必须满足2000/53/EC（《关
于报废车辆指令》，简称ELV 指令）及2017/2096/EU（ELV
指令附录Ⅱ的修订单）的规定。 
4.20 
3.2.21 
红外光谱 
见报告（图谱作为报告存档），作为产品一致性溯源依据。 
4.21 
注：（1）光泽度残存率：以试验后的镜面光泽度除以试验前的镜面光泽度所得值的百分率来表示。 
（2）二次附着力：指长期耐久性试验之后所进行的附着力试验。试验的切痕间隔为2mm 的5×5
盘格。 
（3）关于发浑、软化定义，其中发浑定义参照ISO 4628 一系列标准；软化，漆膜经液体浸泡后，
由于溶胀而硬度明显变低的现象。 
（4）各颜色CF 值要求见表3，不同类基材外饰件需做试验项说明见表4。 
表3 各颜色CF 值标准要求 
颜色分类（15°L 值） 
CF 值最小值要求 
平面 
立面 
浅色金属漆：L＞90 
52 
42 
过渡金属漆：L=50～89 
55 
45 
深色金属漆：L＜50 
57 
47 
浅色实色漆：L＞75 
57 
47 
过渡实色漆：L=30～75 
60 
50 
深色实色漆：L＜30 
62 
52 


模板编号:CP-0198-V3                                                                               
                           长安汽车工程技术规范文件 
                                Engineering Technical Specification of Changan Automobile Co. Ltd 
本文件内容属于长安公司核心商密，无长安公司正式书面授权，任何单位或个人不得扩散或泄露。 
 
表4 不同颜色类型试验项要求 
颜色类型 
需做试验项 
与车身同色 
所有试验项 
与车身不同色（哑光类） 
除光泽度、CF 值不做外所有试验项 
与车身不同色（高光类） 
所有试验项 
其他未规定颜色类型以签订商谈纪要为准，另外针对特殊颜色光泽度指标需由长安确认。 
4.试验方法 
试验前应将所有的试样在GB/T 9278 所规定的标准环境中放置24 小时以上，并在该
环境下进行测试。 
4.1 漆膜的外观及颜色 
在漫射自然光下以肉眼进行判断。色差测量按照SAE J1545 规定的测试方法进行，色
差（15°、45°、110°）只测量数据但不评判。 
4.2 镜面光泽度 
按 GB/T 9754 进行测试。反射计以60°几何条件测试，若为特殊涂料由长安与供应
商双方另行决定。 
4.3 漆膜厚度 
按照VS-99.01-L-99008《涂层厚度测试方法-显微镜法》规定的方法进行测试。 
4.4 附着力 
按照VS-99.01-L-08012《漆膜附着力试验规范》规定的方法进行，胶带采用3M 610。 
4.5 耐温水性 
按照VS-99.01-L-08021《油漆温水试验规范》规定的方法进行，测试后进行水洗，
放置2 小时后检查涂膜状态及二次附着性，并用单角度积分球色差仪进行定量测试。 
4.6 耐潮湿性 
按照VS-99.01-L-08003《汽车非金属零部件潮湿试验规范》规定进行试验，在温度
（50±1）℃、相对湿度95%Rh 以上的环境下240 小时，水洗后经2 小时后检查涂膜状态
及二次附着性，并用单角度积分球色差仪进行定量测试。 


模板编号:CP-0198-V3                                                                               
                           长安汽车工程技术规范文件 
                                Engineering Technical Specification of Changan Automobile Co. Ltd 
本文件内容属于长安公司核心商密，无长安公司正式书面授权，任何单位或个人不得扩散或泄露。 
 
4.7 耐化学介质腐蚀性 
按照VS-99.01-L-99001《汽车非金属零部件耐化学介质腐蚀试验规范》规定进行试
验。其中，蓄电池电解液型号为1.28g/cm
3，按照GB/T 250 规定方法评价颜色变化，并用
单角度积分球色差仪进行定量测试。 
4.8 耐酸性 
将直径约25mm 的聚乙烯圈放置在漆板两端，并分别将2ml 0.5mol/L 的HCL 滴入聚乙
烯圈内，在聚乙烯圈上盖上玻璃并在23±2℃条件下放置4h（不能暴露在阳光直射条件
下），用自来水冲洗并用纸巾擦干。按照GB/T 250 规定方法，在D65 光源下评价试验和未
试验区域的颜色变化，并用单角度积分球色差仪进行定量测试。 
4.9 耐擦伤性 
将50mm×50mm 的3M 抛光纸（型号：281Q）背面贴附一个相似大小的毡布，然后固定
到擦伤设备（擦头直径16mm，加载9N 的力，可完成100mm 的直线行程，）的刮擦头上，
抛光纸有磨料的一面朝外。然后开启设备进行10 次擦伤测试（来回算一次），采用20°
角度的光泽度计测试试验前后的光泽度变化，光泽度残存率采用百分比表示。擦痕分级见
表5，观察角度见附录2。 
表5 耐擦伤性擦痕分级 
等级 
目视标准 
图示 
1 级 
任何角度无可见擦痕 
2 级 
轻微擦痕
