Repository: kujaxr/obsidian-vault

File: 材料工程师/Natural Wx of UVHC5000 and UVHC3000.pdf.md
# Natural Wx of UVHC5000 and UVHC3000.pdf

Natural Weathering (FL/AZ)
1 Copyright © 2022 Momentive Performance Materials Inc. All rights reserved. CONFIDENTIAL


UVHC5000 Family - Xenon Performance on Black PC
1 Copyright © 2022 Momentive Performance Materials Inc. All rights reserved. CONFIDENTIAL
Natural Weathering Performance Fl/Az
Test Location 
& PC
Wx in Months:
0
12
18
24
30
36
FL 45°
Lexan 143R 
+ Mak2605
UVHC5000
UVHC3000*
AZ 45°
Lexan 143R 
+ Mak2605
UVHC5000 
UVHC3000*
UVHC5000 FL/AZ Wx Acceptable at 3 yrs Exposure
*UVHC3000 only on Lexan
UVHC5000 after 3 yrs Fl Exposure
30
40
50
60
70
80
90
100
0
12
18
24
30
36
60°Gloss 
SAEJ576 Exposure in Months
UVHC5000 on 143R
UVHC3000 on 143R
UVHC5000 on Mak2605
•
UVHC5000 surface stable out to 36 mo on black PC
•
Adhesion in scribe is 100% retention
•
Data shown on Lexan 143R…Makrolon tested w/similar results
Gloss (60°)


UVHC5000 Family - Xenon Performance on Black PC
1 Copyright © 2022 Momentive Performance Materials Inc. All rights reserved. CONFIDENTIAL
Natural Weathering Performance Fl/Az
20x
20x
20x
20x
UVHC3000 – Florida 
UVHC5000 
Shows no µ-cracking or
surface degradation after 
outdoor 3 yrs exposure in Az/Fl
on black PC. 
It passes cross-hatch adhesion
after 3 yrs exposure in Az/Fl.
UVHC3000 
Shows strong µ-cracking
after 3 yrs exposure in Fl and 
start of µ-cracking in Az. 
Loss of adhesion in cross-
hatch tests after Fl exposure.
UVHC5000 – Arizona 
UVHC5000 – Florida 
UVHC3000 – Arizona 


DISCLAIMER: THIS PRESENTATION, INCLUDING ANY SUPPORTING MATERIALS AND RELATED DISCUSSIONS, IS OWNED BY MOMENTIVE PERFORMANCE MATERIALS INC. AND/OR ITS AFFILIATES AND IS FOR THE SOLE USE OF THE 
INTENDED AUDIENCE OR OTHER INTENDED RECIPIENTS. THIS PRESENTATION MAY CONTAIN INFORMATION THAT IS PROPRIETARY OR OTHERWISE LEGALLY PROTECTED, AND IT MAY NOT BE FURTHER COPIED, DISTRIBUTED OR 
PUBLICLY DISPLAYED WITHOUT THE EXPRESS WRITTEN PERMISSION OF MOMENTIVE PERFORMANCE MATERIALS INC. OR ITS AFFILIATES.
© 2021 Momentive Performance Materials Inc. and/or its affiliates. All rights reserved. CONFIDENTIAL
Momentive and the Momentive logo are registered trademarks of Momentive Performance Materials Inc.
The use of the TM symbol designates registered or unregistered trademarks of Momentive Performance Materials Inc. or its affiliated companies.

File: 材料工程师/Nissha IMD.pdf.md
# Nissha IMD.pdf

JAPAN
■Nissha Printing Co., Ltd.
 Headquarters and Main factory
 (for International Inquiries)
 3 Mibu Hanai-cho, Nakagyo-ku, Kyoto 604-8551, Japan
 Automotive Business Division
 T  +81  75  823  5206    F  +81  75  823  5323
 Tokyo Oﬃce
 (for Domestic Inquiries)
 Tokuei Building, 5-33-7 shiba, 
 Minato-ku, Tokyo 108-0014, Japan
 T  +81  3  6414  7320    F  +81  3  6414  7325
 Nagoya Oﬃce
 (for Domestic Inquiries)
 Chikusa AM Building, 3-29-10 Uchiyama,
 Chikusa-ku, Nagoya 464-0075, Japan
 T  +81  52  741  5861    F  +81  52  741  5860
 Contact
 contact-auto@nissha.co.jp
CHINA
■日写(深圳)商贸有限公司
   深圳市南山区商业文化中心海德三道海岸大厦东座1701
   T +86 755 2167 4451
■日写(深圳)商贸有限公司上海分公司
  上海市田林路487号宝石大楼20号楼1101室
    T +86 21 3461 7652    F +86 21 3461 4266
LOCAL CONTACTS
■Nissha USA, Inc.
 Chicago Head Oﬃce
 T  +1  847  413  2665    F  +1  847  413  4085
 Detroit Oﬃce
 T  +1  248  347  2076     F  +1  248  347  2005
 -IMD molding factory-
 Eimo Technologies, Inc.
 T  +1  269  649  5000     F  +1  269  649  3427
　
■Nissha Europe GmbH
 Düsseldorf Head Oﬃce
 T  +49   211  300  457  0    F  +49  211  300  457  29    
 seiji.nakashima@euro-nissha.com 
 London Oﬃce
 T  +44  1753  622  132    F  +44  1753  622  132
 martin.forder@euro-nissha.com 
　
■Nissha Korea Inc.
 Seoul Head Oﬃce
 T  +82  2  858  7470    F  +82  2  858  7472
　
■Nissha Industrial and Electronics Trading (Shanghai) Co., Ltd.
 Shanghai Head Oﬃce
 T  +86  21  6255  7755    F  +86  21  6255  7790
汽车内饰
为汽车塑料部件提供高品位的印刷装饰技术
Automotive Solutions
World leaders in the supply of high quality printed 
decoration systems for molded plastic components
所谓“Turn Key System”, 就像插入钥匙就可使用那样，是一套便捷而
出色的系统。从产品的设计到批量生产日写提供整套服务，为客户选
择最适合的工艺并为实现这些工艺而提供系统方案。日写不仅供应
IMD 膜片、模具和送膜装置，作为注塑厂家我们也供应产品。我们可
以为客户的生产提供最有价值的产品。
Nissha is a supplier of advanced turn-key decorative systems.  
Nissha is involved in all aspects of the system-build ensuring an 
excellent process.  Nissha oﬀers a range of decorative technolo-
gies which puts us in a unique position to advise our customers 
on what technology would best suit their needs and provide the 
greatest value for their applications.
2012 11
工艺流程  Molding Process
工艺流程  Molding Process
工艺流程  Molding Process
①夹板打开
    Film advances via the use of 
    foil-feeding system.
②送膜机将膜片传送下来，通过传感器定位
    Film image is registered precisely by  
    photo eye sensors before  clamping 
    system closes.
③膜片被夹紧
    Suction of ﬁlm starts.
④膜片被吸附
    Vacuum of ﬁlm into the cavity.
⑤合模，注塑成形。
     Mold closes and molten resin is injected.
⑥机械手进入
     Robot enters.
⑦顶针将注塑件从模具顶出
     Ejector pins eject part from mold.
①送膜机将膜片传送下来，
   Film is vertically fed.
②膜片被夹紧后加热，切断
    Clamping and heat cutting
     takes place.
③机械手进入
    Robot enters.
④机械手一侧的加热板对膜片
加热
     Robot removes molde
     part from core before
     heating ﬁlm on cavity.
⑤膜片吸附、定型
    Vacuum of ﬁlm into
    the cavity.
⑥机械手取出产品
    Robot exits.
⑦开始合模
    Mold begins to close.
⑧合模结束，注塑成形
    After mold is closed,
    molten resin is injected
    into the mold.
对注塑成形后的产品外边缘
加工处理
Trimming occurs after the 
part is removed from the 
mold.
加热使膜片变软
Heater softens ﬁlm.
通过真空成形或高压成形，将
膜片加工成产品
Ultra compressed air mold-
ing (or vacuum molding).
对不需要的部分进行加工处理
( 第一阶段的粗加工和第二阶
段的精加工)
Unneccesary portions of the 
ﬁlm are trimmed (rough cut 
as the ﬁrst stage and piercing 
as the second stage)
冲形加工后的膜片被置入模具
Applique is inserted into the 
mold.
合模，注塑成形
Mold closes. Molten resin is 
injected into the mold.
机械手下来，取出注塑件
Robot enters to remove 
molded part.


 PET基础层   Carrier ﬁlm : PET 38~50µ
拨离层  Release layer
图案层  Pattern layer
粘接层  Adhesive layer
基础膜  Thermoforming ﬁlm : PMMA ~125µ
基础膜  Thermoforming ﬁlm : PMMA
  图案层  Pattern layer
 粘接层  Adhesive layer
底层  Backing sheet : ABS or PP
 常规厚度  Typical Overall thickness = 500µ
  图案层  Pattern layer
粘接层  Adhesive layer
主要特色  Key Features
主要特色  Key Features
主要特色  Key Features
TYPE-
TR
TYPE-
S
TYPE-
P
· 高精度的定位( 可以进行多彩多样的装饰)
· 注塑前后不需要对膜片空余部分进行加工，并且可以在同一平面上实现木纹、   
    金属、几何图形、文字等多种综合装饰效果。
· 能够将所有装饰过程统一到单一工序中，实现自动化和提高效率。
High-level of accuracy, if registration available
(allowing for many design variations)
·Trimming process is unnecessary after molding 
·Combined appearance available
    (wood / metal / technical pattern / logo)
·Molding and decoration completed in one process (Automation available)
· 可以把无需图案定位的膜片贴附到结构复杂且深度拉伸的部件上。
· 表层使用聚丙烯，具有更丰富的表现力和很强的耐久性能。
· 在同一工艺流程中完成装饰成形。( 全自动)
·Decorated ﬁlm can be applied to the shape
    with low pattern distortion and  deeper draw
·Rich appearance and high durability because of acrylic top layer
    (Matte and gloss eﬀects available)
·Molding and decoration completed in one process
    (Automation available) 
· 可以把无需图案定位的薄膜装饰到结构复杂且深度拉伸的部件上。
· 表层使用聚丙烯，具有更丰富的表现力和很强的耐久性能。
·Decorated ﬁlm can be applied to the shape with little pattern distortion and   
    highest depth of draw because of convex forming and thicker ﬁlm
·Rich appearance and high durability because of acrylic top layer 
    (Matte and gloss eﬀects available)
Nissha 供给
· 膜片· 送膜机· 注塑模具
Nissha provides a turn-key system including:
·Foil  ·Foil feeder  ·Injection mold
膜片构成
Film 
composition
Nissha 供给
· 膜片· 送膜机· 注塑模具
Nissha provides a turn-key system including:
·Foil  ·Foil feeder  ·Injection mold
膜片构成
Film 
composition
Nissha 供给
· 复合膜
Nissha provides a turn-key system including:
·Laminated ﬁlm
膜片构成
Film 
composition
轮轴盖
wheel cap
车门防擦板
scuﬀ plate
车门内饰板
door trim
车门内饰板
door trim
中央控制面板
center panel
音响盖板
audio lid panel
变速档位上盖
gearshift housing upper
杯托
cup holder
TYPE-TR 工艺是我们公司自主研发的在
注塑同时进行转印的一项技术。这项技
术也应用在汽车装饰领域，可以提高设
计性能并降低成本。
Our unique technology of ink trans-
fer with registration system com-
bines precision in the application of 
design (due to registration of the 
ﬁlm) and the ability to apply various 
graphics, patterns and appearances 
silmutaneously.
TYPE-TR TRansfer
Precise Design Positioning 
                            at low manufacturing cost
卓越的高级感、可预见未来的先进性能、令人兴奋的运动性能、以及和日常生活融为一体的亲和力⋯⋯
在全球汽车用途多样化持续发展的今天，同样，为适应不同的需求，产品性能也在不断的细化。汽车内外饰的装饰部
件已成为汽车整车设计中举足轻重的构成要素，应汽车本身多样化的需求，表面装饰也被赋予了形形色色的任务。
日本写真印刷株式会社运用多年培育而成的以印刷为基础的特有技术，细致入微的提供满足市场需求的汽车装饰部件
和材料。
The role of decorative trim is growing in importance for vehicle design and diﬀerentiation. 
In order for decorative trim to be used eﬀectively to deﬁne models as luxury or sport, the technology must have 
enough ﬂexibility to meet a myriad of design trends now and into the future.   
Nissha has a history of innovation using our core competency: Printing Technologies.  
We continue to push the evolution of printing to meet today's design trends and to drive our technologies to 
meet the needs and trends of tomorrow.  
Nissha: Where Trend Meets Technology.
日本写真株式会社把独有的高精密印刷技术应用到3种Nissha IMD工艺(注塑的同时对膜片进行装饰的工艺)中，并根据
每种工艺的特征，以及相应产品的部位和特性加以区分灵活运用，除了丰富的表面装饰我们还尽可能地使其具备功能性
和合理地操作性能。
·通过实现高精度的对位装饰功能来提高外观设计
·通过选择及组合最佳工艺提高部件结构设计的自由度
·高水平的表面物性表现性能简化了后段工序
·自动化的工艺流程省力又省空间
Nissha uses our precision-printing capabilities as the core for our IMD technologies which are considered “state-
of-the-art” for -
1. Registration of printed image on the cavity / part
2. Combination of high-quality printing & very durable top-coating technology 
3. Simpliﬁed / Streamlined manufacturing processes 
Nissha IMD
变速杆饰件
gearshift knob ornament
车门内饰板
door trim
中央控制面板
center panel
中央控制面板
center panel
IP 面板
IP panel
中央控制面板
center panel
变速档位上盖
gearshift
housing upper
TYPE-S Simulforming
TYPE-P Pre-forming
Clean parting lines, 
high quality surface and simpliﬁed manufacturing
Best suited for decoration of the most complex shapes
We have developed a laminated 
ﬁlm that not only is available in 
various appearances such as 
metallic, wood grain and geomet-
ric patterns but it also allows for a 
high depth of draw and is molded 
to a part in an injection mold.
TYPE-P工艺是将预先装饰、加工、冲形
完毕的膜片置入模具进行注塑成形，
是适合复杂结构的装饰工艺。
In our “Simulforming” process, IMD 
decoration is achieved through 
simultaneous automated overlay of 
decorative ﬁlm.  This technology 
maintains a high depth of draw and 
high quality and range of appear-
ances.
TYPE-S 是在注塑过程中将已经装饰的膜
片贴附在产品表面的一种工艺。这项工
艺技术含量高，可深度拉伸，具有高品
质和丰富的外观表现功能。
出风口饰件
outlet trim

File: 材料工程师/PA6注塑工艺流程（BOP）.xlsx.md
# PA6注塑工艺流程（BOP）.xlsx

| PA6注塑工艺流程（BOP） |  |  |  |  |  |  |  |
| 注塑流程 | 参数 |  | 设备要求 | 质量要求 | 测试方法 |  |  |
| 烘料
 | 干燥温度：80-100℃ |  | 推荐：除湿干燥机（真空）
不推荐：热风循环干燥机
保存在防潮容器内和封闭的料斗内                | 干燥后原料含水率：＜0.1% 
备注：干燥后的原料不可以接触空气
 | 含水率测试：                   直接干燥法（含水率大于0.1%）；                 卡尔费休法（含水率大于0.001%）                     |  |  |
|  | 干燥时间：8~12h |  |  |  |  |  |  |
|  | 料斗保温：80-100℃ |  |  |  |  |  |  |
| 注塑
 | 温度 | 料筒温度：220～280℃ | 卧式注塑机






材料在料筒内的停留时间不应超过20min。 | 1、在加强筋、增强区域和管接头处不允许存在凹痕，填充玻纤的材料，其表面在触觉或视觉上都不应出现瑕疵。
2、零件表面与内部不允许存在加工缺陷，如熔接痕（外观件）、缩孔、裂纹及类似缺陷 | 首末件检查及抽查 |  |  |
|  |  | 模具温度：50~80℃（视制品厚度） |  |  |  |  |  |
|  | 压力 | 注射压力：100MPa左右 |  |  |  |  |  |
|  |  | 塑化压力：12MPa左右 |  |  |  |  |  |
|  |  | 背压：2～8MPa（保证质量前提下越低越好） |  |  |  |  |  |
|  | 时间 | 冷却时间：10～30S（视具体制品） |  |  |  |  |  |
|  |  | 保压时间：5S左右（视具体制品） |  |  |  |  |  |
|  |  | 注射时间：4～20S（视具体制品） |  |  |  |  |  |
|  | 回料比例 | 禁止使用回料 |  |  |  |  |  |
| 后处理
 | 调湿增韧 | 壁厚(≤1mm):  90℃，1h
壁厚（1~2mm）:  90℃，2h
壁厚（2~4mm）:90℃，4h | 恒温水槽 | 调湿水煮后零件不允许变形 | 含水率测试： 
零件含水率＞10%                          |  |  |

File: 材料工程师/PBT注塑工艺流程（BOP）.xlsx.md
# PBT注塑工艺流程（BOP）.xlsx

| PBT注塑工艺流程（BOP） |  |  |  |  |  |  |
| 注塑流程 | 参数 | 设备要求 | 质量要求 | 测试方法 |  |  |
| 烘料
 | 干燥温度：100-140℃ | 除湿干燥机（真空）
热循环风干燥机                | 干燥后原料含水率：＜0.1% 备注：干燥后的原料不可以接触空气
 | 含水率测试：                           直接干燥法（含水率大于0.1%）；                             卡尔费休法（含水率大于0.001%）                     |  |  |
|  | 干燥时间：>3h |  |  |  |  |  |
| 注塑
 | 喷嘴温度：230-250℃ | 卧式注塑机



注塑机料筒容量应与零件质量相匹配，材料在料筒内的停留时间不应超过10min。 | 零件表面无银纹、气泡、毛刺等注塑缺陷 | 首末件检查及抽查 |  |  |
|  | 料筒温度：240-280℃                                 230-260℃（GF增强PBT） |  |  |  |  |  |
|  | 模具温度：40-60℃                                           60-80℃ （GF增强PBT）  
（视零件复杂程度） |  |  |  |  |  |
|  | 注塑压力：60-90Mpa                                     80-100Mpa（GF增强PBT） |  |  |  |  |  |
|  | 注塑速度：根据流动前沿速度稳定原则设置多级注塑速度。 |  |  |  |  |  |
|  | 背压：一般为注塑压力的10-15%； |  |  |  |  |  |
|  | 多腔模具平衡性:＞90% |  |  |  |  |  |

File: 材料工程师/PC-HT注塑工艺流程（BOP）.xlsx.md
# PC-HT注塑工艺流程（BOP）.xlsx

| PC注塑工艺流程（BOP） |  |  |  |  |  |  |
| 注塑流程 | 参数 | 设备要求 | 质量要求 | 测试方法 |  |  |
| 烘料
 | 干燥温度：110-130℃ | 除湿干燥机（真空）
热循环风干燥机                | 干燥后原料含水率：＜0.02% 备注：干燥后的原料不可以接触空气
 | 含水率测试：                           直接干燥法（含水率大于0.1%）；                             卡尔费休法（含水率大于0.001%）                     |  |  |
|  | 干燥时间：>4h |  |  |  |  |  |
|  | 料斗保温：90-110℃ |  |  |  |  |  |
| 注塑
 | 喷嘴温度：250-290℃ | 卧式注塑机



注塑机料筒容量应与零件质量相匹配，材料在料筒内的停留时间不应超过10min。 | 零件表面无银纹、气泡、毛刺等注塑缺陷 | 首末件检查及抽查 |  |  |
|  | 料筒温度：260-310℃ |  |  |  |  |  |
|  | 模具温度：70-120℃   
（视零件复杂程度） |  |  |  |  |  |
|  | 注塑压力：80-120Mpa |  |  |  |  |  |
|  | 注塑速度：根据流动前沿速度稳定原则设置多级注塑速度。 |  |  |  |  |  |
|  | 背压：表压 5-15bar； |  |  |  |  |  |
|  | 多腔模具平衡性:＞90% |  |  |  |  |  |
| 退火
 | 退火温度：90-120℃ | 烘箱、烘房、烘道 | 内应力良好：内应力测试后表面无裂纹 | PC内应力测试：试剂甲苯：正丙醇=1:3，浸泡零件3min后冲洗干净，若零件表面无裂纹则证明零件内应力状态良好 |  |  |
|  | 退火时间：1-2h |  |  |  |  |  |
|  | 降温方式：随炉冷却 |  |  |  |  |  |
| PC-HT注塑工艺流程（BOP） |  |  |  |  |  |  |
| 注塑流程 | 参数 | 设备要求 | 质量要求 | 测试方法 |  |  |
| 烘料
 | 干燥温度：120-140℃ | 除湿干燥机（真空）
热循环风干燥机                | 干燥后原料含水率：＜0.02% 备注：干燥后的原料不可以接触空气
 | 含水率测试：                           直接干燥法（含水率大于0.1%）；                             卡尔费休法（含水率大于0.001%）                     |  |  |
|  | 干燥时间：>4h |  |  |  |  |  |
|  | 料斗保温：90-110℃ |  |  |  |  |  |
| 注塑
 | 喷嘴温度：290-320℃ | 卧式注塑机



注塑机料筒容量应与零件质量相匹配，材料在料筒内的停留时间不应超过10min。 | 零件表面无银纹、气泡、毛刺等注塑缺陷 | 首末件检查及抽查 |  |  |
|  | 料筒温度：280-340℃ |  |  |  |  |  |
|  | 模具温度：110-150℃   
（视零件复杂程度及材料耐热等级） |  |  |  |  |  |
|  | 注塑压力：80-120Mpa |  |  |  |  |  |
|  | 注塑速度：根据流动前沿速度稳定原则设置多级注塑速度。 |  |  |  |  |  |
|  | 背压：表压 5-15bar； |  |  |  |  |  |
|  | 多腔模具平衡性:＞90% |  |  |  |  |  |
| 退火
 | 退火温度：130-150℃ | 烘箱、烘房、烘道 | 内应力良好， |  |  |  |
|  | 退火时间：1-2h |  |  |  |  |  |
|  | 降温方式：随炉冷却 |  |  |  |  |  |

File: 材料工程师/PC注塑工艺流程（BOP）.xlsx.md
# PC注塑工艺流程（BOP）.xlsx

| PC注塑工艺流程（BOP） |  |  |  |  |  |  |
| 注塑流程 | 参数 | 设备要求 | 质量要求 | 测试方法 |  |  |
| 烘料
 | 干燥温度：100-130℃ | 除湿干燥机（真空）
热循环风干燥机                | 干燥后原料含水率：＜0.02% 备注：干燥后的原料不可以接触空气
 | 含水率测试：                           直接干燥法（含水率大于0.1%）；                             卡尔费休法（含水率大于0.001%）                     |  |  |
|  | 干燥时间：>4h |  |  |  |  |  |
|  | 料斗保温：90-110℃ |  |  |  |  |  |
| 注塑
 | 喷嘴温度：230-250℃ | 卧式注塑机



注塑机料筒容量应与零件质量相匹配，材料在料筒内的停留时间不应超过10min。 | 零件表面无银纹、气泡、毛刺等注塑缺陷 | 首末件检查及抽查 |  |  |
|  | 料筒温度：260-290℃ |  |  |  |  |  |
|  | 模具温度：60-120℃   
（视零件复杂程度） |  |  |  |  |  |
|  | 注塑压力：80-120Mpa |  |  |  |  |  |
|  | 注塑速度：根据流动前沿速度稳定原则设置多级注塑速度。 |  |  |  |  |  |
|  | 背压：一般为注塑压力的10-15%； |  |  |  |  |  |
|  | 多腔模具平衡性:＞90% |  |  |  |  |  |
| 退火
 | 退火温度：90-120℃ | 烘箱、烘房、烘道 | 内应力良好：内应力测试后表面无裂纹 | PC内应力测试：试剂甲苯：正丙醇=1:3，浸泡零件3min后冲洗干净，若零件表面无裂纹则证明零件内应力状态良好 |  |  |
|  | 退火时间：1-2h |  |  |  |  |  |
|  | 降温方式：随炉冷却 |  |  |  |  |  |

File: 材料工程师/PMMA 注塑工艺流程（BOP）.xlsx.md
# PMMA 注塑工艺流程（BOP）.xlsx

| PMMA注塑工艺流程（BOP） |  |  |  |  |  |  |
| 注塑流程 | 参数 | 设备要求 | 质量要求 | 测试方法 |  |  |
| 烘料
 | 干燥温度：90-100℃ | 除湿干燥机（真空）
热循环风干燥机                | 干燥后原料含水率：＜0.2% 备注：干燥后的原料不可以接触空气
 | 含水率测试：                           用水分检测仪器检测材料含水率                 |  |  |
|  | 干燥时间：6-10h |  |  |  |  |  |
|  | 料斗保温：60-70℃ |  |  |  |  |  |
| 注塑
 | 喷嘴温度：230-270℃ | ENGEL注塑机


注塑机料筒容量应与零件质量相匹配，材料在料筒内的停留时间不应超过3min。 | 零件表面无银纹、气泡、毛刺、缩印等注塑缺陷 | 质检员：首末检+巡检（AUDIT灯光下）                 操作工：全检 |  |  |
|  | 热流道温度：230-280℃ |  |  |  |  |  |
|  | 料筒温度：225-285℃ |  |  |  |  |  |
|  | 模具温度：65-90℃                             |  |  |  |  |  |
|  | 注塑压力：70-180bar |  |  |  |  |  |
|  | 注塑速度：根据流动前沿速度稳定原则设置多段注塑速度。 |  |  |  |  |  |
|  | 保压：根据外观无缩印原则设置多段保压 |  |  |  |  |  |
|  | 多腔模具平衡性:＞95% |  |  |  |  |  |

File: 材料工程师/POM注塑工艺流程 (2002004).xlsx.md
# POM注塑工艺流程 (2002004).xlsx

| POM注塑工艺流程（BOP） |  |  |  |  |
| 注塑流程 | 参数 | 设备要求 | 质量要求 | 测试方法 |
| 烘料
 | 干燥温度：75-85℃ | 注塑料斗干燥机 |  |  |
|  | 干燥时间：   ≥3h |  |  |  |
| 注塑
 | 喷嘴温度：185-195℃ | 卧式注塑机



注塑机料筒容量应与零件质量相匹配，材料在料筒内的停留时间不应超过10min。 | 零件表面无银纹、气泡、毛刺等注塑缺陷 | 首末件检查及抽查 |
|  | 料筒温度：170-195℃ |  |  |  |
|  | 模具温度：110-120℃   
 |  |  |  |
|  | 注塑压力：125-145Mpa |  |  |  |
|  | 注塑速度：根据流动前沿速度稳定原则设置多级注塑速度。 |  |  |  |
|  | 背压：10-20Mpa； |  |  |  |

File: 材料工程师/PP-LGF30注塑工艺流程（BOP）.xlsx.md
# PP-LGF30注塑工艺流程（BOP）.xlsx

| PP-LGF30注塑工艺流程（BOP） |  |  |  |  |  |  |
| 注塑流程 | 参数 | 设备要求 | 质量要求 | 测试方法 |  |  |
| 烘料
 | 干燥温度：80-90℃ | 除湿干燥机（真空）
热循环风干燥机                | 干燥后原料含水率：＜0.02%  | 含水率测试：                           直接干燥法（含水率大于0.1%时）；                             卡尔费休法（含水率大于0.001%时）                     |  |  |
|  | 干燥时间：2h |  |  |  |  |  |
|  | 料斗保温：70-80℃ |  |  |  |  |  |
| 注塑
 | 喷嘴温度：240-260℃ | 

卧式注塑机

①优选直径较大的螺杆，螺杆直径不小于40mm
②推荐使用三段式螺杆：深螺槽喂料段、低压缩比、三片式止逆环保证平稳流动防止玻纤损伤 
③射嘴：选用开放式有加热套的喷嘴，尺寸不小于φ6mm
④机筒、螺杆: 双合金

 | 零件表面无玻纤束、气泡、毛刺等注塑缺陷 | 首末件检查及抽查 |  |  |
|  | 料筒温度：220-250℃ |  |  |  |  |  |
|  | 模具温度：30-70℃ 
（视零件复杂程度） |  |  |  |  |  |
|  | 注塑压力：50-80Mpa中高压 |  |  |  |  |  |
|  | 注塑速度：中速到低速 |  |  |  |  |  |
|  | 背压：零背压 or 低背压 |  |  |  |  |  |
|  | 多腔模具平衡性:＞90% |  |  |  |  |  |

File: 材料工程师/PP注塑工艺流程 (1021969).xlsx.md
# PP注塑工艺流程 (1021969).xlsx

| PP注塑工艺流程（BOP） |  |  |  |  |
| 注塑流程 | 参数 | 设备要求 | 质量要求 | 测试方法 |
| 烘料
 | 干燥温度：80-90℃ |                | 
 |  |
|  | 干燥时间：   2~4h |  |  |  |
|  | 料斗保温：  -----  |  |  |  |
| 注塑
 | 喷嘴温度：185-195℃ | 卧式注塑机



注塑机料筒容量应与零件质量相匹配，材料在料筒内的停留时间不应超过10min。 | 零件表面无银纹、气泡、毛刺等注塑缺陷 | 首末件检查及抽查 |
|  | 料筒温度：180-190℃ |  |  |  |
|  | 模具温度：冷却水  
（视零件复杂程度） |  |  |  |
|  | 注塑压力：30-50Mpa |  |  |  |
|  | 注塑速度：根据流动前沿速度稳定原则设置多级注塑速度。 |  |  |  |

File: 材料工程师/PP注塑工艺流程（BOP）.xlsx.md
# PP注塑工艺流程（BOP）.xlsx

| PP注塑工艺流程（BOP） |  |  |  |  |
| 注塑流程 | 参数 | 设备要求 | 质量要求 | 测试方法 |
| 融料 |   料筒温度：
第一段210℃  第二段230℃  第三段225℃
第四段220℃  第五段200℃   第六段190℃   第七段180℃  | 注塑机吨位：2700T | 整体无残缺、无变形，表面无明显缩瘪、无顶伤、无油污，周边无毛刺、无飞边，浇口修剪平整 |  |
| 注塑过程 | 模具温度：30℃ |  |  |  |
|  | 注塑
压力:110MPa 速度:20% 位置:244mm
压力:110MPa 速度:25% 位置:225mm
压力:110MPa 速度:25% 位置:45mm
压力:110MPa 速度:30% 位置:30mm
压力:110MPa 速度:20% 位置:0mm
注塑时间：9S |  |  |  |
| 保压 | 保压
压力：40Mpa    时间：8S |  |  |  |
| 储料 | 储料
背压：20Mpa   储料速度75% 时间：30S |  |  |  |
| 冷却时间 | 冷却时间：30S |  |  |  |

File: 材料工程师/PP注塑工艺流程（BOP，门板）.xlsx.md
# PP注塑工艺流程（BOP，门板）.xlsx

| PP注塑工艺流程（BOP） |  |  |  |  |
| 注塑流程 | 参数 | 设备要求 | 质量要求 | 测试方法 |
| 烘料
 | 干燥温度：80-90℃ | 鼓风干燥机                | 干燥后原料含水率：＜0.2% 
 | 含水率测试：                           直接干燥法（含水率大于0.1%）；                             卡尔费休法（含水率大于0.001%）                     |
|  | 干燥时间：   2~4h |  |  |  |
|  | 料斗保温：  -----  |  |  |  |
| 注塑
 | 喷嘴温度：200-210℃ | 卧式注塑机



注塑机料筒容量应与零件质量相匹配，材料在料筒内的停留时间不应超过10min。 | 零件表面无银纹、气泡、毛刺等注塑缺陷 | 首末件检查及抽查 |
|  | 料筒温度：210-220℃ |  |  |  |
|  | 模具温度：30-50℃   
（视零件复杂程度） |  |  |  |
|  | 注塑压力：60-90Mpa |  |  |  |
|  | 注塑速度：根据流动前沿速度稳定原则设置多级注塑速度。 |  |  |  |
|  | 背压：一般为注塑压力的10-15%； |  |  |  |
|  | 多腔模具平衡性:＞95% |  |  |  |

File: 材料工程师/PV 1303-2001_CN.pdf.md
# PV 1303-2001_CN.pdf

 
 
 
 
 
 
 
 
 
 
 
 
 
 
 
 
 
 
 
 
 
 
 
 
 
 
 
 
 
上汽集团股份有限公司技术中心企业标准 
Enterprise  Standard  of   SAIC  Motor  Technical  Center 
SMTC
SMTC
          
 
非金属材料 
车厢零部件曝光实验 
Non-Metallic Materials 
Exposure Test of Passenger Compartment Components 
 发布/Issued on                            实施/Implemented since            
上汽股份技术中心技术标准化委员会 发布 
Issued by Technical Standardization Committee of  SAIC Motor Technical Center
样式定义: 目录 1: 字体:
(默认) 黑体, (中文) 黑体,
加粗, (国际) 宋体, 不检查
拼写或语法, 制表位: 
45.85 字符, 右对齐,前导
符: …
带格式的: 字体: (默认)
黑体, (中文) 黑体
带格式的: 字体: (默认)
黑体, (中文) 黑体, 一号
带格式的: 段落间距段前: 0
磅
带格式的: 字体: (默认)
Times New Roman, (中文)
黑体, 小二, 加粗
带格式的: 字体: (默认)
Times New Roman, (中文)
黑体, 小二, 加粗
带格式的: 字体: Times
New Roman, 小二, 加粗
带格式的: 封面一致性程度
标识
带格式的: 字体: Times
New Roman, 小二, 加粗
带格式的: 字体: (默认)
Times New Roman, (中文)
黑体, 小二
带格式的: 居中
删除的内容: 锌粉着色涂层
表面保护要求
删除的内容: 
删除的内容: 


1 
带格式的: 右
Klass.-Nr. 55031                                                                   2001 年3 月 
大众汽车集团 
非金属材料 
车厢零部件曝光实验 
PV 1303 
Konzernnorm  
 
 
描述项：高温曝光、色牢度、耐光度 
                  目  录
                              
1. 范围........................................................................... 1 
２.定义........................................................................... 2 
2.1 
非转动模型................................................................ 2 
2.2 
干燥曝光................................................................. 2 
３.命名........................................................................... 2 
４.要求........................................................................... 2 
５.实验........................................................................... 2 
5.1 
原理..................................................................... 2 
5.2 
实验设备................................................................. 2 
5.3 
曝光条件................................................................. 3 
5.4 
试样制备................................................................. 4 
5.5 
进行曝光实验.............................................................. 6 
6. 评估........................................................................... 7 
6.1 评估原则................................................................... 7 
6.2 视觉评估................................................................... 7 
6.3 比色评估................................................................... 7 
7  实验报告........................................................................ 7 
8  参考标准........................................................................ 8 
A.1 对技术供应规范与工艺图中规定要求的指导........................................... 9 
 
变更： 
相比于PV 1303：1993-12，本文件己做以下变更： 
－ 设备选择升级 
－ 重建标准 
－ 增加进入技术供应规范与工艺图的注意事项 
 
先前报告： 
1987-05；1989-11；1993-12 
 
1. 
范围 
本标准描述了汽车内饰中平面纤维、塑料部件、橡胶部件、油漆、皮革、装饰木制部件、织物和薄膜复合
部件的色牢度和耐光热实验，并对曝光后的部件评估及标准化生产的监测。 
曝光专指样品/试样曝光于经滤光的氙弧灯（实验装置中）下。 
经曝光的试样能够进一步用于测定剩余磨损强度、剩余撕裂延伸率、剩余耐磨损性。 
 
                                   见续页2，共10 页 
技术责任 
K-GQ-31  Porzelt    电话：-7 50 66     Schwarzer 博士 
标准 （EZTN，1733） 
电话：+49-5361-9-29064  Sobanski 
机密文件，版权所有。未经大众汽车集团标准部门事先允许，禁止对本文件的任何部分进行传播或翻印。 
合作伙伴应仅通过B2B 供应平台获取该标准：www.vwgroupsupply.com 
©VOLKSWAGEN AG  
 
 
 
 
 
 
 
 
 
 
 
 
 
 
带格式的: 首页不同
带格式的
带格式的: 字体: (默认)
黑体, (中文) 黑体
带格式的
带格式的
带格式的
带格式的: 字体: 黑体
带格式的: 字体: 非加粗
带格式的: 字体: 非加粗
带格式的: 字体: 非加粗
带格式的
带格式的
带格式的
删除的内容: 1. 范围1
２.定义2
2.1 非转动模型2
2.2 干燥曝光2
３.命名2
删除的内容: 1
删除的内容: 2
删除的内容: 2
删除的内容: 2
删除的内容: 2
删除的内容: 2
删除的内容: 2
删除的内容: 2
删除的内容: 2
删除的内容: 3
删除的内容: 4
删除的内容: 6
删除的内容: 7
删除的内容: 7
删除的内容: 7
删除的内容: 7
删除的内容: 7
删除的内容: 8
删除的内容: 9
删除的内容: . 
... [5]
... [2]
... [7]
... [8]
... [6]
... [3]
... [9]
... [4]


2 
带格式的: 右
2. 
定义 
2.1 
非转动模型 
在“非转动模型”中，试样与耐光度标尺在实验过程中应一直面对光源。即：在该实验中无光照——黑暗循
环发生（转动模型）。 
2.2 
干燥曝光 
在本实验中，不应将水喷洒在试样上。 
 
3. 
命名 
根据PV 1303 标准进行高温曝光实验。 
 
4. 
要求 
根据零部件的位置（见附录A.1），在技术供应规范中规定了所需曝光周期数。 
实验方法的要求和偏差根据VW、TL 以及/或工艺图或已发布的内部标准的规定执行。 
为了评估该材料的耐光性，在中间过程以及曝光完成后，需要进行更多的实验（刷涂实验、摩擦掉色实验、
马丁代尔磨损实验）。 
 
5. 
实验 
5.1 原理 
在“非转动”和“干燥曝光”设备条件下照射该试样。 
应同时考虑汽车内部设备材料上的高热应力（高温曝光）。 
每一具体实验条件规定了一个曝光周期（根据DIN75202，规范1991）。 
5.2 实验设备 
应使用符合标准DIN 75202 的曝光实验设备（例如：采用Heaeus 品牌的Xenotest 1200、1200 CPS、Xenotest 
Alpha、Alpha HE 和Xenotest Beta 或者Atlas 品牌的Weather-Ometer CI 35A、Fade-Ometer CI3000、4000
和5000。） 
为确保来自供应商和客户的实验结果具有可比性，用于特殊情况下的设备类型应与大众集团负责实验的实
验室协调一致进行选择。 
建议将实验设备安装在温控室内，否则需要连接一台冷却装置。 
带格式的: 字体: 非加粗
带格式的: 字体: 非加粗,
(国际) Times New Roman
带格式的: 制表位:  2.57
字符, 列表制表位 + 不在 
1.86 字符
带格式的: 字体: 非加粗
带格式的: 制表位:  2.57
字符, 列表制表位 + 不在 
1.86 字符
带格式的: 字体: 非加粗,
(国际) Times New Roman
带格式的: 行距: 固定值
14 磅,  无项目符号或编号,
制表位:  2.6 字符, 左对齐
带格式的: 字体: 非加粗,
(国际) Times New Roman
带格式的: 行距: 固定值
14 磅,  无项目符号或编号,
制表位:  2.6 字符, 左对齐
带格式的: 字体: 非加粗
带格式的: 行距: 固定值
14 磅,  无项目符号或编号,
制表位:  2.6 字符, 左对齐
带格式的: 字体: 非加粗
带格式的: 制表位:  2.57
字符, 左对齐
带格式的: 项目符号和编号
带格式的: 字体: 非加粗
带格式的:  无项目符号或编
号, 制表位:  2.57 字符,
左对齐
带格式的: 行距: 1.5 倍
行距,  无项目符号或编号,
制表位:  2.57 字符, 左
对齐
带格式的: 字体: 非加粗,
(国际) Times New Roman


3 
带格式的: 右
5.3 曝光条件 
以下描述的滤镜系统是以其滤镜在紫外可见区域截止320 nm 波长光为特点的。 
5.3.1 Xenotest 1200 在非转动模型中进行曝光实验 
黑标温度           (100 ± 3）℃ 
试样室温度         （65 ± 3）℃ 
相对湿度          （20 ± 10）% 
滤镜系统：装有红外反射层的内部滤镜（石英玻璃筒）、由三层玻璃组成的附加滤镜。 
氙辐射器的最长工作时间为1500 小时，例如：一旦三个辐照器中使用最久的辐射器被更换，另两个的工
作时间将分别是500 小时和1000 小时。  
更多的细节见标准DIN 75202 的附录Ｂ。 
5.3.2 用Xenotest 1200 CPS 在非转动模型中进行曝光实验（辐射强度可调） 
黑标温度           (100 ± 3）℃ 
试样室温度          （65 ± 3）℃ 
相对湿度          （20 ± 10）% 
辐照度（在300～400 nm 波长下进行测定） 60W/m2 
关于Xenotest 1200 的过滤及程序（见5.3.1 节） 
当辐射器不再可调时（在工作大约1500 小时后），应当予以更换。 
5.3.3 用Xenotest Alpha 和Alpha HE 在非转动模型中进行曝光实验（辐射强度可控） 
黑标温度            (100 ± 3）℃ 
试样室温度         （65 ± 3）℃ 
相对湿度          （20 ± 10）% 
辐照度（在300～400 nm 波长下进行测定） 60W/m2 
Alpha 滤镜系统        Xenochrom320 
Alpha HE 滤镜系统       10 层玻璃 
关于Xenotest 1200 的程序（见5.3.1 节） 
当辐射器不再可调时（在工作大约1500 小时后），应当予以更换。 
5.3.4 用Xenotest Beta 在非转动模型中进行曝光实验（辐射强度可调） 
黑标温度           (100 ± 3）℃ 
试样室温度         （65 ± 3）℃ 
相对湿度          （20 ± 10）% 
辐照度（在300～400 nm 波长下进行测定） 60W/m2 
滤镜系统           Xenochrom 320 
关于Xenotest 1200 的程序（见5.3.1 节） 
当辐射器不再可调时（在工作大约1500 小时后），应当予以更换。 
带格式的: 字体: (默认)
黑体, (中文) 黑体
带格式的: 字体: 非加粗,
(国际) 宋体
带格式的: 字体: 非加粗
带格式的: 字体: 非加粗
带格式的: 字体: 非加粗,
(国际) 宋体
带格式的: 字体: 非加粗
带格式的: 字体: 非加粗
带格式的: 字体: 非加粗
带格式的: 字体: 非加粗,
(国际) 宋体
带格式的: 字体: 非加粗
带格式的: 字体: 非加粗,
(国际) 宋体
带格式的: 字体: 非加粗
带格式的: 行距: 固定值
19 磅, 多级符号 + 级别: 3
+ 编号样式: 1, 2, 3, … +
起始编号: 4 + 对齐方式:
左侧 + 对齐位置:  0 厘米
+ 制表符后于:  1.27 厘米
+ 缩进位置:  1.27 厘米
带格式的: 字体: 非加粗,
(国际) 宋体
删除的内容: 5.3.3 


4 
带格式的: 右
5.3.5 用Weather-Ometer（全天候老化实验仪）CI 35A 在非转动模型中进行曝光实验（辐射强度可调） 
黑标温度            (100 ± 3）℃ 
试样室温度         （65 ± 3）℃ 
相对湿度          （20 ± 10）% 
辐照度(在420nm 波长下进行测定)  1.2W/m2 
滤镜系统         Borosilicate/Soda lime  
当辐射器不再可调时（大约在2000～4000 小时后），应当予以更换。 
更换滤镜：外部滤镜2000 小时后；内部滤镜400 小时后。 
更多的细节见DIN75202 附录Ａ。 
5.3.6 用Fade-Ometer（褪色实验仪）CI3000，CI4000 和CI5000 在非转动模型中进行曝光实验（对辐射
强度进行调控） 
黑标温度            (100 ± 3）℃ 
试样室温度         （65 ± 3）℃ 
相对湿度          （20 ± 10）% 
辐照度(在420 nm 波长下进行测定)  1.2W/ m2 
滤镜系统         Borosilicate / Soda lime  
当辐射器不再可调时（大约在2000～4000 小时后），应当予以更换。 
更换滤镜：外部滤镜2000 小时后；内部滤镜400 小时后。 
更多的细节见DIN75202 附录Ａ。 
5.4 试样制备 
5.4.1 实验片尺寸 
实验片尺寸应与原试样载体夹持性实验的最大表面积一致。 
－ Xenotest 1200 和1200 CPS          
170×60 mm  
－  Xenotest Alpha 和Alpha HE      
130×40 mm 
－  Xenotest Beta        
 
 
300× 80 mm 
－  Weather-Ometer CI 35A        
130×40 mm 
－  Fade-Ometer CI 3000                
145×45 mm 
－  Fade-Ometer CI 4000                  140×70 mm 
－  Fade-Ometer CI 5000                
140×70 mm 
对于色牢度实验，最小试样尺寸取决于评估程序。 
小于相关试样载体的试样应粘附于白纸板上。 
对于纱线测试，连续螺纹线沿着白纸板的长度方向紧密地缠绕（最小5 cm 宽度）并固定在背面或者非曝
光区域。 
5.4.2 试样厚度 
曝光试样在其拟合条件下应与成品部件厚度一样；在可能的地方，层压板应在复合材料的原有厚度下进行
曝光。 
所有设备类型的最大厚度设置为15 mm，接近试样载体的设计。 
带格式的: 字体: 非加粗
带格式的: 字体: 非加粗
带格式的: 行距: 1.5 倍
行距,  无项目符号或编号,
制表位:  2.57 字符, 左
对齐
带格式的: 字体: 非加粗
带格式的: 字体: 非加粗
带格式的:  无项目符号或编
号, 制表位:  3.43 字符,
左对齐
带格式的: 行距: 固定值
18 磅,  无项目符号或编号,
制表位:  3.43 字符, 左
对齐
带格式的: 制表位:  3.43
字符, 左对齐
删除的内容: 5.3.5 
删除的内容: 1 


5 
带格式的: 右
5.4.3 试样衬垫 
如果织物试样为非层压式的，应采用一块白色、非纺绦纶（PET）（总密度为60kg/m3）衬垫。 
5.4.4 试样载体 
所有的试样载体安装了全表面防锈载体板(0.7～0.1)mm。 
在Xenotest 1200、Xenotest Alpha/Alpha HE 以及Weather-Ometer 上，标准试样载体和特殊试样载体都用于
隐蔽试样的安装。 
特殊试样载体： 
－  Xenotest Alpha/Alpha HE       
订单号：56077987 
－  Weather-Ometer CI35A         
订单号：19-1640-00 
在Xenotest 1200/1200 CPS 以及Xenotest Beta 上，标准试样载体的设计允许其适用于任何试样。 
5.4.2.1 标准试样载体的使用 
这些试样载体用于测试非层压织物、薄膜以及非结合性毛毡材料。 
因为缺少内在稳定性，根据5.4.1 规定，不同尺寸的试样分别将其窄面无应力地固定于白纸板上。其衬垫，
根据5.4.3 节需要，安装在试样载体上。 
5.4.2.2 特殊试样载体的使用 
这样试样载体用于测试其厚度超过5 mm 或者因其设计不能安装在标准试样载体上的所有材料。 
如果试样太小或者内在稳定性不够，应将其粘附在一块白纸板上。（对于太小的织物样品，根据5.4.3 节进
行）。 
5.4.5 织物曝光后的条带拉伸实验 
试样应切成相应尺寸以进行条带拉伸实验；针织物应切成平衡于横列线圈；而机织物应切成平衡于织线。 
曝光后，在进行拉伸实验前去除任何因试样载体覆盖而未曝光的区域。 
根据标准EN 29073-3 进行条带拉伸实验。它是在根据DIN50014-23/50-2 中规定的标准气候条件，事先至
少老化24 小时，长度为100 mm（标准长度）、通过速度为100 mm/min 的试样上进行的。 
测定的撕破强度转换成宽度为50 mm 的试样。 
5.4.6 塑料膜（例如装饰膜）曝光后的拉伸实验 
对于此项测试，双向材料方向的试样都需进行曝光。 
根据相关材料或零部件规范，试样从曝光的膜表面剥离为标准试样。提供5 个规定长度的试样以及5 个规
定宽度的试样，以供曝光试验。 
拉伸实验在试样通过速率为100 mm/min 下进行的。 
带格式的: 字体: (默认)
黑体, (中文) 黑体
带格式的: 字体: 非加粗
带格式的: 行距: 固定值
18 磅,  无项目符号或编号,
制表位:  3.43 字符, 左
对齐
带格式的: 字体: (默认)
黑体, (中文) 黑体, 非加粗
带格式的: 制表位:  4.29
字符, 列表制表位 + 不在 
3.43 字符
带格式的: 项目符号和编号
带格式的: 字体: (默认)
黑体, (中文) 黑体, 非加粗
带格式的: 字体: 非加粗
带格式的: 项目符号和编号
带格式的: 字体: 非加粗
带格式的: 行距: 固定值
18 磅,  无项目符号或编号,
制表位:  3.43 字符, 左
对齐
带格式的: 字体: 非加粗
带格式的: 行距: 固定值
18 磅,  无项目符号或编号,
制表位:  3.43 字符, 左
对齐
带格式的:  无项目符号或编
号, 制表位:  2.57 字符,
左对齐
带格式的: 制表位:  4.29
字符, 列表制表位 + 不在 
3.43 字符


6 
带格式的: 右
5.5 进行曝光实验 
5.5.1 基本步骤 
为保持正确的设备状态，如果非调控设备的辐射强度降低超过15%，需对滤镜系统进行定期的视觉观察与
清洗。在5.3 节提及的所有设备的滤镜系统应每周至少清洗一次。所有设备的辐射强度也同样每周一次至
少测量30 分钟。例如，使用Atlas 公司的UV 测定仪、Radiolux 和Xenocal。 
5.5.2 曝光周期 
曝光周期的终点应根据规范DIN 75202 确定。为确定该终点，应同时依照染色标准深度6 对耐光度（蓝色
标度等级）进行曝光实验，如同全体试样一样，在蓝色标度等级旁，覆盖薄片掩模。当染色标准深度6 在
曝光与非曝光表面形成的反差与总变色dE4.3 相等时，即为达到终点。应精确制定曝光周期的终点，并严
格遵照执行。 
如6.3 节所述总变色更容易用比色分析法，通过分光光度计测定。只要测得CIELAB 值为4.3 ± 0.3（在
D65/10℃下的dE*值），即达到曝光周期的终点。 
在如下所述的设备条件下，可调控光照仪器在辐射以下剂量后，即可正常地达到曝光终点（蓝色标度等级
6：dE*4.3 ± 0.3）（见表一）： 
表一 
仪器 
辐射剂量 
滤镜系统 
Xenotest 1200 
10MJ/m2 
3 层玻璃 
Xenotest Alpha 
10MJ/m2 
Xenochrom 320 
Xenotest Alpha HE 
10MJ/m2 
10 层玻璃 
Xenotest Beta 
10MJ/m2 
Xenochrom 320 
Weather-Ometer 
280kJ/m2 
Borosilicate/Soda lime 
Fade-Ometer CI 3000 
280kJ/m2 
Borosilicate/Soda lime 
Fade-Ometer CI 4000 
280kJ/m2 
Borosilicate/Soda lime 
Fade-Ometer CI 5000 
280kJ/m2 
Borosilicate/Soda lime 
这些规格仅仅是指导数值，对于个例必须进行单独检测。 
带格式的: 字体: 非加粗,
(国际) 宋体
带格式的: 字体: (默认)
黑体, (中文) 黑体
带格式的: 字体: 非加粗
带格式的: 字体: 非加粗
带格式的: 字体: (默认)
黑体, (中文) 黑体, 小五,
非加粗
带格式的: 字体: 小五
带格式的: 字体: 小五
带格式的: 字体: 非加粗
带格式的: 字体: 小五
带格式的: 字体: 小五
带格式的: 字体: 小五
带格式的: 字体: 小五
带格式的: 字体: 小五
带格式的: 字体: 小五


7 
带格式的: 右
5.5.3 重复曝光 
对于重复曝光，需保证在重复曝光后的终点公称值应不超过以下数值，例如： 
3 周期曝光  12.9 ± 0.4 
5 周期曝光    21.5 ± 0.8 
10 周期曝光  43.0 ± 0.8 
这表示对于重复曝光，在整个曝光周期中，可能不会充分使用单一曝光周期的上下限。 
例如： 
第一周期 dE=4.0 
第二周期 dE=4.0 
第三周期 dE 必须＞4.3 
5.5.4 蓝色标度等级供应源 
Beuth Verlag GmbH 
Berggrafenstraβe6  
10787 柏林 
电话：030/2601-2260 
传真：030/2601-1260 
 
6. 
评估 
6.1 评估原则 
关于曝光试样的变色(如褪色)，应以未曝光的试样为参考，用视觉观察法或比色法进行评估。其要求见相
应的技术供应规范或图纸或刊物。 
6.2 视觉评估 
每一曝光的试样至少评估两次，在灰度标等级的协助下，由经过培训，视力正常的的专业人员在标准
DIN5033-3 所述的合适光源下评估色变（EN20105-A02）。曝光结果根据EN20105-A02，通常标识为灰度标
等级“GM”。 
6.3 比色评估 
为了避免单个部件与重复评估之间存在相对较大的偏差，根据规定VW 501 90（汽车内饰零部件；比色评
估），除了视觉评估外，应在可能的地方进行比色评估。 
 
7. 
实验报告  
关于这项实验规范，如果相应的技术供应规范有要求，在实验报告中应明确规定以下信息内容： 
a) 实验装置 
b) 曝光周期的次数 
c) 辐射剂量 
d) 灰度标等级/GM 
e) 变色/dE* 
f) 在单一曝光周期中蓝标等级的变色 
 
 
带格式的: 字体: 非加粗
带格式的: 字体: 非加粗
带格式的: 行距: 固定值
14 磅, 制表位:  2.6 字符,
左对齐
带格式的: 制表位:  2.57
字符, 左对齐
带格式的: 字体: 非加粗
带格式的: 制表位:  2.57
字符, 左对齐
带格式的: 字体: 非加粗
带格式的: 字体: 非加粗
带格式的: 制表位:  2.57
字符, 左对齐
带格式的: 字体: 非加粗
带格式的: 行距: 固定值
14 磅, 制表位:  2.6 字符,
左对齐
删除的内容: . 
删除的内容: 1 
删除的内容: 2 
删除的内容: 3 
删除的内容: 7   


8 
带格式的: 右
对于色彩偏移的试样仅指示偏移方向。 
将蓝色标度等级染色标准深度6 与试样一起曝光，其褪色过程应指示如下：蓝色标度等级染色标准深度/
曝光周期数/曝光周期/根据灰度标等级GM 的变色(变色评定灰度等级), 根据CIELABΔΕ﹡/的变色。 
例如： 
a) Xenotest 1200 CPS 
b) 4 周期 
c) 辐射剂量=10 MJ 
d) GM=4 
e) dE﹡=1.8 
 
8. 
参考标准 
VW 501 90  汽车内饰零部件；比色评估 
DIN 5033-3  比色法；比色测定 
DIN 50 014  气候及其技术应用；标准气候 
DIN 75 202  汽车内部材料色牢度的测定；氙弧灯实验 
DIN EN 20105-A02  
织物 - 色牢度测试 - A02 部分：变色评估灰度标 
DIN EN 29073-3  织物 - 非纺织物测试方法 - 第3 部分：最大拉伸强度与最大拉伸强度延伸率的测定 
带格式的: 字体: 非加粗
带格式的: 行距: 固定值
14 磅, 制表位:  2.6 字符,
左对齐
删除的内容:  


9 
带格式的: 右
附录A （资料性） 
A.1 对技术供应规范与工艺图中规定要求的指导 
关于涉及的材料/零部件，该附录并未更换任何技术供应规范、工艺图或者刊物。当要求在技术供应规范中
明确地提出时，其仅用作为资料性指南。 
A.1.1 车厢零部件的基本质量标准 
在干热条件下，对一辆无色釉彩的汽车进行户外风化一年（Arizona 或Kalahari）。 根据灰度标等级标准
EN 20105-A02 中GM ≥ 4.0，所有零部件可以允许其发生变色（通常为褪色），但不允许其发生色偏移。附
加要求：在干热条件下，户外风化两年不应出现裂纹或微孔。 
 
根据PV 1303（高温曝光），在实验室内通过曝光实验模仿车厢零部件的户外风化实验。根据这种实验方法，
以曝光周期的形式（大约曝光周期为45 小时以及每周期10MJ）施加风化应力。通过曝光周期数，在汽车
上按位置安装的零部件也应进行考虑。 
 
A.1.2 根据PV 1303 对无色釉彩汽车所需的（最低）曝光周期数 
表 A 1 
零部件 
曝光周期数 
行李架（倾斜后窗、三厢轿车） 
10  
安装车厢盖Combi / Avant 变体车型 
8 
行李箱装饰 
Combi / Avant 变体车型 （开启的） 
短车尾 (活动行李架，例如：Golf) 
 
8 
2 
行李箱、外部附加件 
短车尾 
变体车型 
 
8 
5 
仪表盘（组件和薄膜） 
5 
10﹡) 
驾驶杆、开关和装饰 
5 
方向盘 
5 
车内后视镜 
5 
上部门饰条 
直接辐射、织物与薄膜 
间接辐射、织物与薄膜 
5 
3 
柱衬里 
直接辐射 
间接辐射 
 
5 
3 
 
带格式的: 字体: 非加粗
带格式的: 制表位:  2.57
字符, 左对齐
带格式的: 制表位:  3.43
字符, 左对齐
带格式的: 字体: 非加粗
带格式的: 制表位:  3.43
字符, 左对齐
带格式的: 字体: (默认)
黑体, (中文) 黑体, 非加粗
带格式的: 字体: (默认)
黑体, (中文) 黑体, 小五,
非加粗
带格式的: 字体: 小五
带格式的: 字体: 非加粗
带格式的: 字体: 小五
带格式的: 字体: 小五
带格式的: 字体: 小五
带格式的: 字体: 小五
带格式的: 字体: 小五
带格式的: 字体: 小五
带格式的: 字体: 小五
带格式的: 字体: 小五
带格式的: 字体: 小五
删除的内容: 1 
删除的内容: 1 
删除的内容: 2
