Repository: kujaxr/obsidian-vault

File: 材料工程师/PV 1306-2008_CN.pdf.md
# PV 1306-2008_CN.pdf

上汽集团股份有限公司技术中心企业标准 
Enterprise  Standard  of   SAIC  Motor  Technical  Center 
SMTC
SMTC
         
 
 
 
 
非金属材料 
 
测定PP-塑料粘结性的暴露测试 
  
 发布/Issued on                            实施/Implemented since   
上汽股份技术中心技术标准化委员会 发布 
Issued by Technical Standardization Committee of  SAIC Motor Technical Center


 
- 1 - 
 
大众汽车集团 
集团标准 
 
 
 
PV 1306 
 2008-02 
 
分类号：  55031 
关键词：  非金属材料，暴露测试，粘结性，聚丙烯(PP)，塑料 
 
非金属材料 
测定PP-塑料粘结性的暴露测试 
 
1 
应用范围 
本测试标准介绍了测定PP-塑料粘结性的测试和评估。 
无一例外，均涉及到测试设备中试样暴露在滤光的氙弧灯下的问题。 
 
2   标记 
粘结性要符合PV 1306 要求。 
 
3   测试 
为了测定试样(PP-塑料)的粘结性，要执行5 个暴露循环测试。此种暴露具有14 MJ 的负载剂
量，并且，要持续进行96 小时。 
要在“同步”和“干式暴露”的设备条件下，照射试样。 
在“同步”测试情况下，在全部测试时间内，都要把光源转向试样。 
在“干式暴露”测试情况下，不会向试样喷洒水。空气湿度很小。 
 
3.1 测试设备 
应用下列暴露设备：Xenotest Beta/LM，Suntest XXL(Atlas 厂) ，Q-Sun XE-3-H(Q-Lab 厂)
和Cl 4000。 
为了保证获得可比较的测试结果，在特殊情形中，要与大众汽车集团主管实验室约定选择所
利用的设备型号。 
 
 
在实际应用之前，要检查本标准是否有效。 
电子版标准可信、有效，不带签名。 
页码1/4
专业负责 
GQL-LP/3  Lutz Porzelt 
GQL-LP   Roger Hillert 博士   
电话: +49-5361-9-75066
 
标准化 
EKTC/ 4 Ute Hager-Suß 电话: +49-5361-9-49035 
EKTC   Manfred Terlinden 
保密性。保留所有权利。未经大众汽车集团标准部门事先书面许可，禁止对本文件的任何部分进行传阅或翻
印。 
合同方仅能通过B2B 供货平台www..vwgroupsupply.com 获得本标准。 
©VOLKSWAGEN AG 
 
大众汽车公司标准2007-07
 
 


 
- 2 - 
第2 页 
PV 1306:2008-02   
 
 
 
3.1.1 氙气测试设备Beta/LM 的参数和测试条件 
参见表1。 
表1 
黑色标准温度 
(80±5)℃ 
试样空间温度 
(45±2)℃ 
相对空气湿度 
(20±10)℃ 
照射强度 
(在300 到400nm 时测得) 
40W/m
2 
滤光系统 
Xenochrom 320 
若不再是可调节的，则更换照射器 
在约1500 小时之后 
 
3.1.2  氙气测试设备Suntest XXL 的参数和测试条件 
参见表2。 
表2 
黑色标准温度 
(80±5)℃ 
试样空间温度 
(45±2)℃ 
相对空气湿度 
(20±10)℃ 
照射强度 
(在300 到400nm 时测得) 
40W/m
2 
滤光系统 
涂层的石英滤光器和320-nm-窗玻璃 
若不再是可调节的，则更换照射器 
在约1500 小时之后 
 
3.1.3  氙气测试设备Q-Sun XE-3-H 的参数和测试条件 
参见表3。 
表3 
黑色标准温度 
(80±5)℃ 
试样空间温度 
(45±2)℃ 
相对空气湿度 
(20±10)℃ 
照射强度 
(在300 到400nm 时测得) 
40W/m2 
滤光系统 
涂层的石英滤光器和320-nm-窗玻璃 
若不再是可调节的，则更换照射器 
在约1500 小时之后 
 
 
 
 
 


 
- 3 - 
 
 
第3 页
PV 1306:2008-02 
 
 
3.1.4  Weatherometer CI 4000 耐候试验仪参数和测试条件 
参见表格4。 
表格4 
黑色标准温度 
(80±5)℃ 
试样空间温度 
(45±2)℃ 
相对空气湿度 
(20±10)℃ 
照射强度 
(在300 到400nm 时测得) 
40W/m
2 
滤光系统 
硼硅/碱石灰 
若不再是可调节的，则更换照射器 
在约1500 小时之后 
 
3.2 试样准备 
 
3.2.1 粘结性测定  
在无伤疤的表面上进行粘结性测定。在有伤疤的试样情况下，对试样背面进行暴露。 
把未达到最大试样尺寸的试样，紧固在白色纸板上。 
 
3.2.2  试样尺寸 
要在原始试样支架中，按照可夹紧的最大测试平面，首先对试样尺寸进行校准。 
参见表5。 
表5 
Xenotest Beta/LM 
(300*80)mm 
Xenotest Suntest XXL 
(135*45)mm 
Xenotest Q-Sun XE-3-H 
(135*45)mm 
Weatherometer CI 4000 
(140*70)mm 
 
3.2.3 试样厚度  
按照安装状态暴露试样制品厚度，最好暴露合成物的原始厚度。 
由于试样支架的设计参数有限，因此对于所有设备型号来说，最大厚度都规定为15mm。 
 
3.2.3  试样支架  
所有试样支架都装备有厚度规格为0.7mm 到1mm 的全尺寸、不生锈的支承板。未占用的试样
支架都配备有一块白色纸板。 
 
 
 
 
 
 


 
- 4 - 
 
第4 页 
PV 1306:2008-02   
 
 
3.3  评估 
 
3.3.1 测定粘结性的基本原理 
对于从测试设备中取出、仍处于热状态中的试样可立即进行评估。 
为了评估试样，评估人员的手必须清洁和干燥。为了客观地进行评估，若接触过粘结试样，
则此手必须重新洗涤和干燥。 
必须识别出已固化的试样，即从一个到另一个暴露循环中不再粘结的试样。在这种情形中，
要用识别标志H(已固化的)标记出这种试样。 
 
3.3.2  标记和状态  
参见表6。 
按照以下注释/识别标志和概念评估试样： 
表6 
1 
正常 
S 
对接(渗出，但未粘结) 
2 
轻度粘结 
3 
粘结 
4 
强烈粘结 
H 
已固化 
W 
蜡状的 
 
X 
中断测试，试样有裂纹 
 
3.4   测试报告 
把结果列入表中，并且按3.3.2 条所述进行评估。 
另外，还要做下列说明： 
a) 
b) 
c) 
测试设备 
暴露循环次数 
照射剂量

File: 材料工程师/PV 1503-2003_CN.pdf.md
# PV 1503-2003_CN.pdf

分类编号：50 241  
 
 
 
 
 
 
 
 
 
 
 
 
 
 
 
 
  2003 年3 月 
大众汽车股份公司 
金属和非金属材料的油漆涂装 
蒸汽喷射试验 
PV  
1503 
集团标准 
 
 
关键词：颜料、油漆、油漆涂装、油漆粘附性、蒸汽喷射试验 
 
 
更改 
相对于 PV 1503: 1998-02 版作了以下更改： 
－   标准作了完全修订 
－   接受了PV 1504 的内容 
 
以前的版本 
PV 1503: 1987-10; 1996-12; 1998-02; PV 1504: 1990-10 
 
1 
应用范围 
本标准描述了测定金属和非金属材料油漆粘附性的方法。 同时在使用蒸汽喷射器进行表面清洗时模拟了两种不
同的试验要求： 
试验 A：在圣安德鲁X 十字的两条划痕腰线上的平直喷射角（见图1）， 
试验 B：在圣安德鲁X 十字中央的倾斜喷射角。 
应当使用哪个试验，必须与各自负责的专业部门商定。 
 
2 
标志 
蒸汽喷射试验按照PV 1503A 或者 
蒸汽喷射试验按照PV 1503B 
 
3 
试验方法 
 
3.1 试验仪和辅助器具 
- 
蒸汽喷射器（例如：Kärcher 公司或者NIFAB 公司） 
- 
油漆的非金属零件（例如：保险杠和车外后视镜壳体） 
- 
外部范围的油漆的金属零件和底盘零件 
- 
按照DIN EN ISO 7253 符合van Laar 和Clemen 的划痕刀 
- 
刀具（例如：Edding 公司, cutter ML 18） 
 
 
 
 
 
后续第 2 页至第 4 页
专业负责/Responsibility 
K-QS-31, 克尔女士  Tel: -28507 
l/PG-61, 克勒尔女士, 电话l:-90808  沃尔 
标准化/Standards (EZTD, 1733) 
维斯纳 电话l: +49-5361-9-29064 索班斯
基 
 
机密。保持所有权利。若没有大众集团标准部门事先书面同意不得传递和复制。只有通过主管的采购部 
门合同伙伴才能获得本标准。 
 
 
© 大众汽车股份公司 


第 2 页 
PV（试验规范） 1503: 2003-03 版 
 
3.2  
试样准备 
 
3.2.1 
未加载的蒸汽喷射试验（供货状态） 
 
- 
油漆的塑料零件在50 °C 下进行气候适应性预处理48 小时或者在 60 °C 下进行气候适应性预处理24 小
时，接着在DIN 50 014 - 23/50-2 规定的标准气候中存放。 
- 
外部范围油漆的金属零件和底盘零件在DIN 50 014 - 23/50-2 规定的标准气候中进行气候适应性预处理24 小
时。 
 
3.2.2 
加载之后的蒸汽喷射试验（例如按照DIN 50 017 KK， 240 小时） 
 
加载之后在蒸汽喷射试验前试样进行气候适应性预处理（例如 240 小时 按照DIN 50 017KK）。 
 
塑料零件在DIN 50 014 - 23/50-2 规定的标准气候中进行气候适应性处理24 小时。 
 
3.3 
试验条件和调整参数 
 
见表 1. 
 
表 1 
编号
参数 
PV 1503A 
PV 1503B 
1 
预调整的工作压力 
(按照各自的试验仪型号和软管长度) 
(90 ± 5) 巴 
2 
在喷嘴之前10 cm 测得出口温度 
(60 至 70) °C 
3 
在喷嘴之前15 cm 的90°角中测得的冲击压力 
(19 ± 2) N 
4 
喷嘴类型按照试验仪制造商 
Spraying公司的 Systems TP2505 EG 型和
NIFAB公司的 2506型 
5 
喷嘴距离试验件 = 15 cm 
在车辆外部的塑料和金属上各自类型的喷漆时使用（要求
按照供货技术条件）  
6 
喷嘴距离试验件= 5 cm 
- 
在所有底材上低温喷漆时使
用（例如90 °C），控制界限
见编号12， 
在圣安德鲁X十字的交叉点
上或者在圣安德鲁X十字的
划痕腰线上仍然允许油漆剥
落 < 3 mm2 。 
 


编号
参数 
PV 1503A 
PV 1503B 
7 
喷嘴距离试验件= 2 cm 
 
在高温喷漆时使用(140 °C)，
控制界限和要求同编号6。
8 
喷射角 
45° 
90° 
9 
喷射时间 
喷射按照图1 
1 x 20 秒，轻轻地摆动，在
圣安德鲁X十字的交叉点上
均匀地喷射 
10 
喷嘴的定位 
在圣安德鲁X十字的划痕腰
线上 
在试验件上的圣安德鲁X
十字的交叉点 
11 
喷射图（检查调节参数） 
使用的材料Styroform RTM（“舒泰龙”挤塑聚苯乙烯泡沫
塑料） 由Stadur-Süd 股份有限公司提供， 按照第 3.4.1
节实施。 
12 
控制界限 
当油漆开裂 > 3 mm2 和15 cm（喷嘴距离试验件）喷射距
离试验合格时，试验结果总体仍然合格。但是样品的油漆
粘附性必须优化，样品必须重新进行介绍。  
 
 
 
 
 
 
 
 
 
 
 
 
 
 
 
 
 
图 1 - PV1503A 试验的喷射时间 
 
当 45° 角时，1 x 20 秒 
当 45" 角时，1 x 20 秒
和 


第 4 页 
PV（试验规范） 1503: 2003-03 版 
 
3.4   
实施 
 
3.4.1 
喷射图的检验 
 
使用具有紧密编织的网状组织和阻燃剂的热挤压成型的聚苯乙烯硬质泡沫来检验喷射图（见第3.3 节、表1、编
号11）。此外夹紧Styroform（“舒泰龙”挤塑聚苯乙烯泡沫塑料）底座，喷嘴距离Styroform 底座12cm 进行试验。 
 
喷射的射入深度不得超出5 mm，喷射图长度不得超出10 cm。 
 
3.4.2 
用试样进行试验 
 
按照DIN EN ISO 7253 试样上划有十字划痕（圣安德鲁X 十字），同时必须将油漆层刻划至底材（损坏）。  
然后按照第3.3 节表格中的条件用蒸汽处理试样。 
 
3.5 
评定 
 
在蒸汽喷射加载试验之后肉眼检查试样，寻找可能存在的油漆表面的剥落。 
 
评定损坏的程度（在圣安德鲁X 十字上的剥落长度以mm 计）。在十字划痕上由于损伤性刻划产生的小于1 mm 的
微小开裂在评定时可以忽略。 
 
4 
同时适用的文件资料 
 
DIN 50 014 
 
 
空调及其技术运用；标准气候 
DIN 50 017 
 
 
空调及其技术；运用；冷凝水－试验气候 
DIN EN ISO 7253     涂层材料；耐中性喷射盐雾的规定

File: 材料工程师/PV 2034-2004_CN.pdf.md
# PV 2034-2004_CN.pdf

 
 
 
 
 
 
 
 
 
 
 
    2004 年04 月 
 
非金属表面形成物
非金属表面形成物
非金属表面形成物
非金属表面形成物 
滚剥试验
滚剥试验
滚剥试验
滚剥试验 
PV 
2034 
标准中心 
 
55 03 1
55 03 1
55 03 1
55 03 1 
 
共   4  页    第    1   页 
 
首次采用 
日期 
专业负责 
批准 
更改负责 
采用 
翻译 
曹哲 
日期 
2004.09.01 
译校 
日期 
技校 
日期 
抄写 
萧明 
日期 
2004.11.11 
 
 
主题词：滚剥试验,成形顶盖,立柱护面,座垫材料,绒头织物,薄膜,毛毯,泡沫塑料座垫 
 
 
修订 
 
同  PV2034:1998-10 比较,作了如下修改: 
 
— 从编辑角度对标准进行了修改 
 
 
以前版本 
 
1977-11,1985-05,1996-12,1998-10 
 
1 
适用范围 
 
该试验标准适用于附着力(扒脱力)的检测,其中包括: 
—  粘贴上的或从背面喷涂上的表面成形物,例如覆盖在成型部件载体材料上的薄膜, 
      泡沫塑料膜,绒头织物,毛毯,泡沫式人造革,座垫材料和其他针织物件(例如顶盖上 
      和立柱上的护面)等的附着力. 
— 带ET (输出三极管)的基底试验板上自粘贴减震膜附着力. 
— 带ET 的基底试验板上自粘贴无纺布附着力. 
— 背面起泡PUR(聚氨酯)构成物,例如塑料薄膜,烧结硬性层,喷啉膜层等对载体材料 
的附着力. 
 
该PV 标准也适用于验收监控试验和批量生产监控试验. 
 
2 
标记法 
 
滚剥试验按PV 2034 标准标记. 
 
 
3 
技术要求 
 
 
 
 
 
 
 
 
测试方法上的技术要求和偏差问题按TL 标准或验收规定处理. 
 
 
4 
试验方法 
 
 
4.1 
试验工具 
 
— 辊式支座按图1 
— 万能试验机,例如茨维克公司生产的Z010 型试验机 
— 试验板由EN 10130 标准的Fe P04 号薄钢板制成,壁厚2 mm,按工艺过程的规定 
用带输出三极管的钢板做基底,基底板要满足工艺部门ALE 072 007 标准材料试 
验条件的要求:尺寸 (170 ×55) mm. 
— 压辊总重量500 g,相应的宽度为50 mm. 
 
 


 
非金属表面形成物
非金属表面形成物
非金属表面形成物
非金属表面形成物 
滚剥试验
滚剥试验
滚剥试验
滚剥试验 
PV 
2034 
 
共  4  页    第   2   页 
 
 
4.2 
试样准备 
 
 
4.2.1 成品件 
 
 
由成品件做成的试样,长 (170×50) mm,要尽可能在平整的区段上取样,随后用手工 
 
拉拔粘合材料,使它距离支座的长度约50 mm(充作夹持长度). 
 
 
 
 
 
 
 
 
图 1.辊式支座 
 


 
非金属表面形成物
非金属表面形成物
非金属表面形成物
非金属表面形成物 
滚剥试验
滚剥试验
滚剥试验
滚剥试验 
PV 
2034 
 
共  4  页    第   3   页 
 
 
 
4.2.2 自粘贴减震薄膜 
 
 
由自粘贴材料做成的试样,尺寸为 (170×50) mm,然后把其长度120 mm 的保护纸 
 
清除掉. 
 
如果没有提出别的要求,该试样在粘贴之前应在+30℃循环空气中预热30 min. 
 
 
试样可以粘合的一面放置得与试验板的一端平齐,如果没有别的要求,用压辊以大约 
 
2 cm/s 的速度施加压力. 
 
 
4.2.3 试样数量 
 
 
如果没有别的要求,每次试验至少应有5 个试样. 
 
试验工作按时效情况在当时试验条件下取样之后30 min 进行. 
 
 
4.3 
预处理 
 
 
试样应在试验之前在DIN 50014 – 23/50-2 标准规定的标准气候中预处理24 h. 
 
 
4.4 
试验实施 
 
 
准备好的试样被固定在辊式支座上,试样的另一端则固定在拉力试验机的夹头上. 
 
被粘贴的材料以50 mm/min 的试验速度,取90°的角度从载体材料扒下直至100 mm 
 
的长度为止. 
 
在试验过程中,借助自动记录仪,把试验全过程以力 – 信息通路曲线图记录下来. 
 
 
4.5 
求值 
 
 
为了测定装潢粘贴程度,亦即扒脱力(见图2)前(30%)和后(10%)两段曲线(距离A),可以 
忽略不计. 
 
 
求出测量线段的值(距离B),借助6 道光栅曲线划分为5 个相等的部分. 
 
 
带有标志的曲线形成6 个交叉点(P)是用于求值的. 
 
 
如果没有别的要求,对于每一个单个试样来说,所给出的扒脱力,可视为6 个单值的平均 
值x (以“试样宽度的N/5 cm”表示).  
 
 
求值也可以利用其他途径,例如可以通过带有相应参数组的电气辅助工具来进行. 
 
 
除粘接缝之外的,由金属脱落和剥离而形成的提前断裂也应扔掉. 
 
 
 
 
 
 
 
 


 
非金属表面形成物
非金属表面形成物
非金属表面形成物
非金属表面形成物 
滚剥试验
滚剥试验
滚剥试验
滚剥试验 
PV 
2034 
 
共  4  页    第   4   页 
 
 
 
 
 
 
 
 
 
 
图 2.求值的图解表示法 
 
 
5 
相关参考文献 
 
 
DIN 50014 
 
气候及其在工业上的应用,标准气候 
 
DIN EN 10130 
冷成型用的,由软化钢冷轧的扁钢产品;供货技术条件

File: 材料工程师/PV 3.14.4-2003_CN.pdf.md
# PV 3.14.4-2003_CN.pdf

 
分类编号：57 650  
 
 
 
 
 
 
 
 
 
 
 
 
 
 
 
 
  2003 年5 月 
大众汽车股份公司 
颜料和油漆 
车身面漆耐碎石冲击的移动试验 
PV 
3.14.4 
集团标准 
 
 
关键词：颜料、油漆、碎石冲击、油漆粘附性、多种冲击方法、车身、移动 
 
前言 
车身油漆耐碎石冲击是重要的质量标志。该领域试验的标准方法是按照PV 3.14.7 和DIN 55 996-1 的方法， 这
种方法是采用静止的试验仪进行破坏性的试验。 
 
这里描述的方法是大众公司独立开发的，提供可以与标准方法相比较的结果，可以移动使用并且在合格的零件上
允许得到有价值的试验（质保无损伤检验）。 
 
更改 
相对于 PV 3.14.4: 1986-03 版作了以下更改： 
-  对标准在编辑上和内容上进行了修订。 
 
以前的版本 
1986-03 
 
1 
使用范围 
 
本标准规定了用于评定采用冷硬铸铁粒料冲击（作为模拟碎石冲击效果）对车身油漆耐抗性的移动方法。  
该方法可以在奥迪特检验、实验室、生产监控以及市场调研中使用。  
 
如果该方法在使用中产生难以确定的或者有争议的情况，则可以采用按照PV 3.14.7 的方法进行仲裁研究。 
 
2 
标记 
 
耐碎石冲击按照 PV 3.14.4 
 
3  试验 
 
3.1 原理 
采用许多小的锐棱的冲击颗粒来检验涂层耐碎石冲击，这些颗粒是分批地和尽可能彼此独立地出现。所定义的冷
硬铸铁粒料作为冲击材料，采用压缩空气在低于90° 的角射向涂层。损伤的面积取决于工作压力、冲击材料的
质量、冲击时间和试验仪的结构。松散附着的涂层材料用胶带去除。损伤的程度通过图片的比较进行评定。 
 
后续第 2 页至第 9 页
专业负责/Responsibility 
试验项目经理 克里斯藤  电话: -73399  里希特  I/PG-61  沃尔 
标准化/Standards (EZTD, 1733) 
维斯纳   Tel: +49-5361-9-29064    索班斯基 
 
机密。保持所有权利。若没有大众集团标准部门事先书面同意不得传递和复制。只有通过主管的采购部门 
合同伙伴才能获得本标准。 
 
 
 
© 大众汽车股份公司 


 
第 2 页 
PV（试验规范） 3.14.3: 2003-05 版 
 
3.2 
试验仪和辅助器具 
 
见图 A.2 至 A.7. 
 
- 
耐碎石冲击试验仪 VAS 5102A 由以下部分组成 
 
1. 
整套试验仪包括压力调节器、软管、接头和接头适配器， 
2. 
整套试验仪的校准台，  
3. 
上皿式试验天平 Scaltec 公司， 型号 72, 
4. 
试验重量 50 g ± 0,01 g, 
5. 
10 倍照明放大镜，带分度， 
6. 
粒料充填槽， 
7. 
胶带使用的刮铲， 
8. 
剪刀， 
9. 
试验仪和配件的工具箱， 
10. 喷枪， 
11. 配料容器的装载器， 
12. 评定尺度， 
13. 校准图和检验证书。 
- 
消耗的材料 
1. 
胶带卷Tesa 4657, 宽25 mm， Tesa 股份公司, 材料编号： AKL 437 025, 
2. 
废钢粒料“金刚石”", 有棱的 2,4-3,15 mm, Würth-股份有限公司， 
3. 
VW/ Audi 检验封作为运输中永久的标签，  
4. 
天平和照明放大镜的电池。 
- 
辅助器具 
压缩空气接头 > 4 巴/至少 3/8 英寸,  
油漆层厚测量仪：通用的实验室仪器。  
3.3  
取样 
如果没有其他约定的话， 受检的涂层材料的代表试样如在DIN EN ISO 15 528 中描述的一样提取。每个试样按
照DIN EN ISO 1513 预检并为进一步的检验准备。 
3.4  
试样平板 
使用钢制试样平板，尺寸约 200 mm x 100 mm，厚 0,7 mm 至1,0 mm 。每块试样平板按照DIN EN ISO 1514 准
备，接着按照规定的使用方法进行涂层、干燥、硬化或者烘烤。然后涂层的干燥层厚按照DIN EN ISO 2808 规定
的方法以|jm 来确定。 
可以有其他的约定，但必须进行文件记录。 
 
3.5  
气候适应性预处理 
如果没有其他约定的话，试样在试验前直接置于按照DIN EN 23 270 的标准条件下[(23 ± 2) °C 和(50 ± 5)%
相对空气湿度]至少进行16 小时的气候适应性预处理。 
 
3.6     试验温度 
试验应当优先在按照DIN EN 23 270 的标准条件下[(23 ± 2) °C 和(50 ± 5)%相对空气湿度]进行。其他的试
验条件可以约定并进行文件记录。 


 
第 3 页 
PV（试验规范） 3.14.3: 2003-05 版 
 
3.7 
功能控制 
 
在记录新的测量顺序之前，当环境影响变化或者试验仪安装改变，则必须检验试验仪的功能。 
 
1.  校准台放置在平整、水平的平面上，天平放在底板上。天平用校准砝码来控制。 
天平的标称指针: (50 ± 1) g。 
当出现较大的偏差时，天平不可使用，必须维修。  
2. 
碎石冲击试验仪完全垂直固定在校准台中（手柄向前）并连接到输出功率> 4 巴、管子横截面至少为3/8 英
寸的压缩空气管系统或者压缩机。同时1 米长的软管与压缩空气接头连接，7 米长的与碎石冲击试验仪连接
(见图A.8）。 
必须注意，压缩空气是不含油和冷凝水（必要时必须安装油和冷凝水分离器）。 
3. 
在操作试验仪的压缩空气释放机构时应当在未加载的天平上调整数值为(75 ± 2) g 作为压力等值的重力
(气压计压力指针： 约3,5 巴）。 
偏差可以在压力调节器上校准。 
如果指示值剧烈晃动（晃动平均值> ± 5 g），可以不使用压缩空气供应。 
 
在试验和调整实施之后试验仪可以使用。 
接着控制废钢数量的重量m。理论上：m = (100 + 5) g。必要时必须修改数量。 
必要时对配料容器的蓄电池进行充电。 
 
3.8  
实施 
1. 
试样垂直固定。允许垂直偏差约 ± 45° 。 
2. 
称重的粒料填入配料容器中并在盒中通过轻轻的振动使其均匀分布。在此不得在粒料上施加压力，否则可能
有堵塞的危险。 
3. 
打开配料容器，接着试验仪用喷口压紧到试样上，激活压缩空气，配料容器通过约2 秒长的压力释放到按键
上。 
配料容器就这样将粒料输送到气流中，通过它抛掷到试样上。粒料集中在可以取出的试验仪的底部。 
4. 
重复加载（步骤2 和3）。 
5. 
在损伤的区域将约10 cm 长的一段胶带粘贴到加载的平面上并紧紧刮平。 
未粘接的胶带的尾端向上（朝试样面约90°）折断，松脱粘附的涂层材料通过猛烈的撕拉去除。 
 
粒料必须在100 次使用之后更换。试验的次数通过碎石冲击试验仪上的计数器记录。每次更换粒料时必须用吹气
枪彻底吹干净配料容器。  
 
3.8 
评定 
 
如果随便哪一层的涂层脱落和开裂，那么就存在应当归入分析评定的损伤。在塑料底材上出现了与位于下层暴露
面相连接的最上层的偏移，通常用来替代开裂。这也被看作是损伤并进入评定。 
 
 


 
第 4 页 
PV（试验规范） 3.14.3: 2003-05 版 
 
由于冲击材料压入所形成的划痕或者标记不作为损伤的面。这也适用于顶尖击穿至底材。 
 
采用评定表（见图A.8）通过比较进行目视评定。检查的结果是明显损伤的1 和4 之间的特性值、有关突出损伤
的类型说明以及底材开裂的特性值。 
 
采用图片进行目视比较时，以下准则适用： 
- 
特性值1：无可见的开裂。 
- 
特性值2：可观察到的损伤同图2。 
- 
特性值3：可观察到的损伤同图3。 
- 
特性值4：损伤大于特性值3。 
 
在分析时应当优先遵守以下顺序： 
1. 
评定底材开裂，只要有的话（不评定顶尖击穿至底材）。 
2. 
根据质量测定突出的损伤类型。不考虑清漆损伤。 
3. 
根据突出的损伤类型进行其余损伤的分类和评定。 
(如果底漆和 KTL 电泳浸漆损伤外观明显的话，则单层表面部分进行直观的累积并作为单层进行重新分类）  
 
特殊情况： 
如果底漆和KTL 电泳浸漆没有其他可见的明显之处的话（按照特性值3），该损伤根据质量特性值2 来评定。 
 
3.9 
试验报告 
 
试验报告应当优先包括以下规定内容： 
1. 
对本标准的说明； 
2. 
识别检验涂层所有需要的说明（例如制造商、商品名称、批次编号）； 
3. 
底材材料（包括厚度）及其表面准备； 
4. 
试样涂层在底材上的涂装方法，包括所有涂层的烘干/硬化条件；必要时在试验前的时效处理条件； 
5. 
在碎石冲击试验前的检验试样的气候适应性处理条件；必要时说明之前在相同试样平板上进行的试验； 
6. 
涂层的干燥层厚， 以微米(|m)计，包括按照DIN EN ISO 2808 的测量方法和规定，是否涉及单层或者多层
系统； 
7. 
试验期间的温度和空气湿度； 
8. 
使用的试验方法以及加载类型的说明（哪里是正确的）； 
9. 
使用的胶带和粘贴力，每25 mm 宽度以牛顿计 （如果与标准不同的话）； 
10. 试验的结果，如在第3.9 节中规定的； 
11. 规定试验方法的每个偏差； 
12. 试验日期； 
13. 编制。 
 


 
第 5 页 
PV（试验规范） 3.14.3: 2003-05 版 
 
4        同时适用的文件资料 
 
PV 3.14.7 
 
 
 
颜料和油漆；碎石冲击耐抗性试验按照 DIN 55 996-1 
 
DIN 55 996-1  
 
 
涂层材料；涂层耐碎石冲击试验；第1 部分，多种冲击试验 
 
DIN EN 23 270 
 
 
油漆、涂装材料及其原材料；气候适应性预处理和试验的温度和空气湿度 
 
DIN EN ISO 1513  
 
油漆、涂装材料及其原材料；其他试验试样的预试验和准备 
 
DIN EN ISO 1514  
 
油漆、涂装材料及其原材料；标准试样平板 
 
DIN EN ISO 2808  
 
涂层材料；层厚测定 
 
DIN EN ISO 15 528 
 
涂层材料和涂层材料的原材料；取样 
 


 
第 6 页 
PV（试验规范） 3.14.3: 2003-05 版 
 
附录A (供参考) 
 
A.1 系统零部件 
 
 
图 A.1 – 整套试验仪 图   
 
 
 
 
 
 
A.2 – 校准台 
 
图 A.3 – 备件 


 
第 7 页 
PV（试验规范） 3.14.3: 2003-05 版 
 
 
图A.4 消耗的材料 
 
 
 
 
 
图A.5 校准台上的试验仪 
 
图A.6 – 试样 VAS 5102A 


 
第 8 页 
PV（试验规范） 3.14.3: 2003-05 版 
 
A.2      使用位置中的试验仪 
 
见图 A.7. 
 
图示说明 
1 
配料容器的释放机构 
2 
压缩空气的释放机构 
3 
配料容器的开关 
4 
取出粒料的闸板 
5 
零位调整器 
6 
计数器 
7 
配料容器 
图 A.7 
 
后接第9 页： 
 
图A.8 – 评定表 
 


 
 
第 9 页 
PV（试验规范） 3.14.3: 2003-05 版

File: 材料工程师/PV 3929 2008_CN.pdf.md
# PV 3929 2008_CN.pdf

 
1
 
上汽集团股份有限公司技术中心企业标准 
Enterprise  Standard  of   SAIC  Motor  Technical  Center 
SMTC
SMTC
          
 
 
非金属材料 
在干、热气候下风化 
Non-Metallic Materials 
Weathering in Dry, Hot Climate 
 
 
 发布/Issued on                            实施/Implemented since            
上汽股份技术中心技术标准化委员会 发布 
Issued by Technical Standardization Committee of  SAIC Motor Technical Center


 
1
大众汽车集团                                    PV 3929 
集团标准                                       2008-03 
                                                                                         
分类号：55126 
描述项：喀拉哈里沙漠、喀拉哈里实验、风化、耐候性、天气 
 
 
非金属材料 
在干、热气候下风化 
 
先前报告： 
PV 3929: 1993-06, 2004-03  
 
变更： 
相比于技术规范 PV 3929：2004-03，本文件己做以下变更： 
－ 去掉两台实验设备，并增加三台 
 
1 
范围 
该标准描述了经历风化、日晒的塑料制品、合成橡胶制品以及可折叠车顶布料老化实验（例如色变和光泽
度）的过程。实验是在人工干热气候的风化条件（例如：卡拉哈里沙漠、南非和亚利桑那州）下进行的。  
该实验用于样品以及标准化生产的监测。 
注：对于某些具体应用，老化标准可能包括机械性能或裂纹的变化。为此，在视觉评估和颜色、光泽度测量的同时需进行附
加的实验。这些实验可能包括：拉伸实验、抗冲击力测定、硬度实验以及显微检测等。 
 
2 
描述 
根据PV 3929 进行耐候性实验。 
 
 
 
 
 
 
使用前请检查报告是否为最新版本 
可相信英语译文是准确的，万一存在差异，应以德语版本为准。 
数字的表示方法应符合ISO 的规定。 
本无签名的、电子生成的标准，真实有效。 
技术责任 
GQL-LP/3  Sabine Kamieth-Müller  电话：+49-5361-9-30173 
GQL-LP/3  Lutz Porzelt           电话：+49-5361-9-75066 
GQL-LP    Roger Hillert 博士      
标准 
 
EKTC/4  Ute Hager-Süß   电话：+49-5361-9-49035
ETKC Manfred Terlinden 
机密文件，版权所有。未经大众汽车集团标准部门事先允许，禁止对本文件的任何部分进行传播或翻印。 
合作伙伴应仅通过B2B 供应平台获取该标准：www.vwgroupsupply.com 
©VOLKSWAGEN AG  
 
 
 
 
 
 
 
 
 
 
 
 
 
vwnorm-2007-07 


- 2 - 


- 3 - 
3 
要求 
该标准中所需年周期数、偏差根据零部件的位置与材料在技术供应规范、大众汽车标准以及工艺图中都一
一列出。 
 
4 
实验方法 
 
4.1 原理 
使用氙弧灯对试样进行辐射。滤镜可以使氙弧灯的总辐射以紫外与可见光光谱分布进行辐射。 
根据DIN EN ISO 4892-2 和DIN EN ISO 11341 在设备上进行实验。 
参考在干热气候地区的紫外辐射平均剂量(300～385) nm，如喀拉哈里沙漠、南非、亚利桑那州，每一实验
条件以一年为周期。 
 
4.2 实验设备 
应使用可实现增加和控制辐射强度的风化设备。为保证供应商和采购商的实验结果具有可比性，用于实验
的实验设备必须经大众集团负责实验部门的同意。 
 
4.3 风化条件 
见表1。为了符合实验温度，建议安装实验设备在一间保持恒温的实验室。 
表１ 
实验设备 
Weather-O-meterCi 
3000 
Xenotest 
1200 CPS 
Xenotest 
alpha 
Beta 
LM 
Ci 4000 
曝光测试器 
XXL+ 
Q-PANEL
滤镜 
Pyrex S/Pyrex S 
根据生产商的规格
进行更换 
3-UV Spezial 
Surprax 
根据生产商
规格进行更
换  
Xenochrom 300 
根据生产商规格
进行更换 
Pyrex S/Pyrex 
S 
根据生产商的
规格进行更换
涂布的石英滤
镜和300 nm 日
光滤镜 
日光滤
镜 
试样转动 
仅可能为非转动模
型 
非转动模型 
非转动模型 
平板式设备 
平板式
设备 
黑标温度(℃) 
90 ± 2 
在干相中试样的
室内温度(℃) 
50 ± 2 
相对湿度（%） 
20 ± 10 
辐射强度 
（W/nm）(nm) 
0.6 
340 
75 
300～400 
实验持续时间（大
约值）（小时） 
1500 
大约1500 
辐射剂量（１年周
期 
）（MJ/m2） 
3.2 
400 


- 4 - 
4.4 试样 
 
4.4.1 试样制备 
试样应从具有代表性的一部分成品部件或在标准化生产条件下制造的薄片试件中进行选择。它们应尽可能
平。只要未超过仪器相关的试件载体尺寸，需对完整零部件进行实验。然而，确保待检平面向辐射源方向
凸出试样载体平面不超过10 mm (如果是Xenotest Alpha，应不超出5 mm)，这一点非常重要。试样应固定
于试样载体。一半的试样表面应覆盖金属掩膜片。 
为了实验机械性能的变化，例如：通过拉力测试和抗冲击力测定，所有试样需做成各自实验步骤所要求的
尺寸或标准中所述的尺寸。 
 
4.4.2 试样尺寸 
试样尺寸应与原来试样载体的最大夹持实验表面积一致。因此，应采用以下尺寸： 
－ Xenotest1200 CPS                        (175×60) mm 
－  Xenotestalpha                       
 
(140×40) mm  
－  Weather-O-meter Ci3000, Ci4000      
(145×45) mm 
－  Beta LM                              
(350×80) mm 
－ Suntest XXL+                                    
(135×45) mm 
－  Q-PANEL             
   （135×45）mm 
选择的试样尺寸应足够大以确保对指定步骤可以进行恰当地评估。 
 
4.4.3 试样载体 
仅对于Xenotest1200 CPS：通过三块试样载体面板，用弯曲的非转动载体实现均匀的辐射强度。  
对于SuntestXXL+ 和Q-PANEL Xenotest 等设备类型，为实现试样的均匀风化，应确保试样架每200 小时
顺时针旋转一次。 
 
4.5 风化实验 
 
4.5.1 清洗滤镜 
应定期地检查和清洗滤镜系统。 
 
4.5.2 替代辐射器 
对于非可调设备类型而言，辐射器的最长工作时间为1500 小时，然而，可调设备类型的工作时间可延长
至控制极限。 


- 5 - 
4.5.3 风化旋回 
如表１中所规定，在一定的实验时间/辐射剂量后，即达到风化旋回的终点。为确保均匀的辐射强度，应采
用Atlas 制备的Xenocal 进行每周检测。对于Q-PANEL 设备，应采用合适的感应器进行检测。 
 
4.6 评估试样 
 
4.6.1 视觉评估 
颜色以及光泽度的变化应采用灰度标与先前覆盖的表面或未曝光的标准样品进行比较，并在标准DIN EN 
ISO 105-A01 规定或间接日光的照射下，由数个专业的视力正常的人根据标准DIN EN 20105-A02 进行评估
（至少２人）。 
无需通过测量来评估的变化应根据标准DIN EN ISO 4628-1 进行描述。 
 
4.6.2 比色评估 
除了视觉评估外，根据标准DIN 53236 规定的步骤，可用一个分光光度计按照根据CIELAB (DIN 6174)
进行比色评估，不包括光泽度。 
如果需要，结果可以根据标准DIN EN 20105-A02 转化成灰度标等级，以及根据标准DIN 6167 规定的黄变
指数发生黄变。 
对于单色同质的表面，至少平均三次测量值。对于多色的、结构化的或非均质地分散试样，应增加需平均
的测量值次数。 
 
4.6.3 光泽度评估 
根据标准DIN 67530 测量的色泽度应以反光值来表示，风化后的变化应以%表示。 
 
4.7 实验报告 
如果在相关的技术供应规范、大众汽车标准、工艺图中要求有实验报告，参考本实验标准，在实验报告中
应规定以下信息： 
a) 实验设备 
b) 总实验时间 
c) 色变：灰度标等级/dE/dL/da/db 
d) 任何色移 
e) 黄变指数 
f) 色泽度变化 
g) 额外的观察现象及变化如裂纹、斑点、渗出物、粉化等。 
h) 任何偏离实验规范、协商一致的条件。 


- 6 - 
5 
参考文件 
在本标准中引用的以下参考文件是应用中所必需的。 
在本部分，因为原有名称的使用，可能会出现专业名称的不一致。 
DIN 6167    
 
近白色或无色材料变黄程度的描述 
DIN 6174    
 
按CIELAB 公式的表面颜色差别的色度学测定 
DIN 53236   
 
着色剂的检验——用于测定涂层、类似涂覆层和塑料颜色差异的测量与评定条件 
DIN 67530   
 
平面涂料覆层及塑料表面光泽鉴定用反射计 
DIN EN 20105-A02   纺织品－－色牢度实验－－A02 部分：变色评估灰度标 
DIN EN ISO 105-A01  纺织品－－色牢度实验－－A01 部分：实验一般原理 
DIN EN ISO 4628-1   色漆和清漆－－漆膜降解的评定－－缺陷量值、大小以及外观均匀改变程度的规定
 －－第一部分：一般说明名称与符号系统 
DIN EN ISO 4892-2   塑料－－暴露于实验室光源的方法－－第2 部分：氙弧灯光源 
DIN EN ISO 11341   色漆和清漆－－人工风化及人工辐射－－滤过的氙弧辐射

File: 材料工程师/PV 3930-2008_CN.pdf.md
# PV 3930-2008_CN.pdf

- 1 - 
 
 
上汽集团股份有限公司技术中心企业标准 
Enterprise  Standard  of   SAIC  Motor  Technical  Center 
SMTC
SMTC
          
 
 
非金属材料 
在湿热气候下风化 
Non-Metallic Materials 
Weathering in Moist, Hot Climate 
 
 
 发布/Issued on                            实施/Implemented since            
上汽股份技术中心技术标准化委员会 发布 
Issued by Technical Standardization Committee of  SAIC Motor Technical Center


- 1 - 
大众汽车集团                                    PV 3929 
集团标准                                       2008-03 
                                                                                        
分类号：55126 
描述项：佛罗里达州、佛罗里达州实验、风化、耐候性、气候 
 
 
 
 
非金属材料 
在湿热气候下风化 
 
 
先前报告： 
PV3930：1993-11、1994-08、2003-11 
 
变更： 
相比于技术规范 PV 3929：2003-11，本文件己做以下变更： 
－－去掉两台实验设备，并增加两台 
 
1 
范围 
该标准描述了经历风化、日晒的塑料制品、合成橡胶制品以及可折叠车顶布料老化实验（例如色变和光泽
度）的过程。实验是在人工干热气候的风化条件（例如：佛罗里达州）下进行的。 
该实验用于样品以及标准化生产的监测。 
注意：对于某些具体应用，老化标准可能包括机械性能或裂纹的变化。为此，在视觉评估和颜色、光泽度测量的同时需进行
附加的实验。这些实验可能包括：拉伸实验、抗冲击力测定、硬度实验以及显微检测等。 
 
2 
描述 
根据PV 3930 进行耐候性实验 
 
 
 
使用前请检查报告是否为最新版本 
可相信英语译文是准确的，万一存在差异，应以德语版本为准。 
数字的表示方法应符合ISO 的规定。 
本无签名的、电子生成的标准，真实有效。 
技术责任 
GQL-LP/3  Sabine Kamieth-Müller  电话：+49-5361-9-30173 
GQL-LP    Roger Hillert 博士      
标准 
 
EKTC/4  Ute Hager-Süss   电话：+49-5361-9-49035
ETKC Manfred Terlinden 
机密文件，版权所有。未经大众汽车集团标准部门事先允许，禁止对本文件的任何部分进行传播或翻印。 
合作伙伴应仅通过B2B 供应平台获取该标准：www.vwgroupsupply.com 
©VOLKSWAGEN AG  
 
 
 
 
 
 
 
 
 
 
 
 
 
vwnorm-2007-07 


- 2 - 


- 3 - 
3 
要求 
该标准中所需年周期数、偏差根据零部件的位置与材料在技术供应规范、大众汽车标准以及工艺图中都一
一列出。 
 
4 
实验方法 
4.1 原理 
使用氙弧灯对试样进行辐射并周期性地润湿。滤镜可以使氙弧灯的总辐射以紫外与可见光光谱分布进行辐
射。 
根据DIN EN ISO 4892-2 和DIN EN ISO 11341 在实验设备上进行。 
参考在湿热气候地区紫外辐射平均剂量为(300～385) nm，如佛罗里达州，每一实验条件为一年周期。 
 
4.2 实验设备 
根据DIN EN ISO 4892-2 和DIN EN ISO 11341 使用相应的实验设备。为保证供应商和采购商的实验结果
具有可比性，用于实验的实验设备需经大众集团负责实验部门的同意。 
 
4.3 风化条件 
见表１。为符合实验温度特别是黑标温度，可能需要保持实验室空间恒温或连接一个冷却设备到实验设备
上。 
表１ 
实验设备 
Xenotest 1200 
CPS 
Xenotest alpha 
Xenotest beta LM
Weather-O-meterCi 
3000 
Ci 4000 
Ci 5000 
曝光测试器 XXL+
Q-PANEL 
滤镜  
3-UV 
Spezial 
Surprax 
根据生产商规
格进行更换 
Xenochrom 300 
根据生产商规格
进行更换 
Pyrex S/Pyrex S 
根据生产商的规格
进行更换 
涂布的石英滤镜
和300 nm 日光滤
镜 
涂布的石英滤镜
和300 nm 日光
滤镜 
雨循环 
102: 18 
试样转动 
非转动模型 
平板式设备 
黑标温度 (℃) 
65±2 
在干相中试样的室内
温度 (℃) 
35～45 
在干相中的相对湿度
（%） 
60～80 
辐射强度 
（W/nm）(nm) 
(可控) 
60 
300～400 
(可控) 
0.5 
340 
 
300～400 
实验持续时间（大约
值）（小时） 
大约1600 小时 
辐射剂量（1 年周期）
（MJ/m2） 
350 
2.9 
350 


- 4 - 
4.4 试样 
 
4.4.1 试样制备 
试样应从具有代表性一部分成品部件或在标准化生产条件下制造的样图中进行选择。它们应尽可能平。只
要未超过设备相关的试样载体尺寸，需对完整零部件进行实验。然而，需确保待检平面向辐射源方向凸出
试样载体平面不超过10 mm (如果是Xenotest Alpha，应不超出5 mm)。试样应固定于试样载体。一半的试
样表面应覆盖金属掩膜片。 
为了实验机械性能的变化，例如：通过拉力测试和抗冲击力测定，所有试样需做成各自实验步骤所要求的
尺寸或标准中所述的尺寸。 
在即用的基质上应对油漆和类似涂覆层进行实验。 
对于颜料的实验，样品涂层应在标准生产条件下进行生产（应用方法、干燥方法以及涂层厚度）。 
 
4.4.2 试样尺寸 
试样尺寸应与原来试样载体的最大夹持实验表面积一致。因此，应采用以下尺寸： 
－ Xenotest1200 CPS                           
(175×60) mm 
－  Xenotest Alpha                         
 
(130×40) mm  
－  Weather-O-meter Ci3000            
(130×45) mm 
－  Weather-O-meter Ci4000 和Ci5000            
(350×80) mm 
－ Suntest XXL+                                          
(135×45) mm 
－  Q-PANEL                  （135×45）mm 
选择的试样尺寸应足够大以确保对指定步骤可以进行恰当地评估。 
 
4.4.3 试样载体 
仅于Xenotest1200 CPS 而言，通过三块试样载体面板，用弯曲的非转动载体实现均匀的辐射强度。 
仅对于Xenotest1200 CPS：通过三块试样载体面板，用弯曲的非转动载体实现均匀的辐射强度。  
对于SuntestXXL+ 和Q-PANEL 的Xenotest 设备类型，为实现试样的均匀风化，应确保试样架每200 小时
顺时针旋转一次。 
 
4.5 风化实验 
 
4.5.1 清洗滤镜 
应定期地检查和清洗滤镜系统。 


- 5 - 
4.5.2 替代辐射器 
对于非可调设备类型而言，辐射器的最长工作时间为1500 小时，然而，可调设备类型的工作时间可延长
至控制极限。 
 
4.5.3 泼水  
为避免试样上的堆积物使评估变得复杂，应使用蒸馏的或去离子的无硅酸盐水，并且其电导率应≤0.2µS、
蒸发残留＜1ppm。  
 
4.5.4 风化旋回 
在规定的紫外辐射和辐射剂量下，持续特定的实验时间后（大约值：见表１），即达到风化旋回的终点。
为确保均匀的辐射强度，应采用Atlas 制造的Xenocal 进行每周检测。对于Q-PANEL 仪器，应采用合适的
感应器进行检测。 
 
4.6 评估试样 
 
4.6.1 视觉评估 
颜色以及光泽度的变化应采用灰度标与先前覆盖的表面或未曝光的标准样品进行比较，并在标准DIN EN 
ISO 105-A01 的规定或间接日光的照射下，由数个专业的视力正常的人根据标准DIN EN 20105-A02 进行评
估（至少２个）。 
无需通过测量来评估的变化应根据标准DIN EN ISO 4628-1 进行描述。 
 
4.6.2 比色评估 
除了视觉评估外，根据标准DIN 53236 规定的步骤，可用一个分光光度计按照根据CIELAB(DIN 6174)进
行比色评估，不包括光泽度。 
如果需要，结果可转化为根据标准DIN EN 20105-A02 的灰度标等级，或者根据标准DIN 6167 规定的黄化
指数发生黄变。 
对于上漆的试样，更适宜比色评估。 
对于单色同质的表面，至少平均三次测量值。对于多色的、结构化的或非均质地分散试样，应增加需平均
的测量值次数。 
 
4.6.3 光泽度评估 
根据标准DIN 67530 测量色泽度并以反光值来表示，风化后的变化应以%表示。 


- 6 - 
4.7 实验报告 
如果在相关的技术供应规范、大众汽车标准、工艺图中要求有实验报告，参考本实验标准，在实验报告中
应规定以下信息： 
a) 实验设备 
b) 总实验时间 
c) 色变：灰度标等级/dE/dL/da/db 
d) 任何色移 
e) 根据标准DIN 6167 的黄变指数 
f) 色泽度变化 
g) 适宜的实验标准的更多实验特征和实验方法 
h) 额外的观察现象及变化如裂纹、斑点、渗出物、粉化等。 
i) 任何偏离实验规范、协商一致的条件。 
 
5 
参考文件 
在本标准中引用的以下参考文件是应用中所必需的。 
在本部分，因为原有名称的使用，可能会出现专业名称的不一致。 
VW 50195  
 
 
汽车涂漆的比色评估 
DIN 6167    
 
近白色或无色材料变黄程度的描述 
DIN 6174    
 
按CIELAB 公式的表面颜色差别的色度学测定 
DIN 53230    
 
涂料和类似的涂覆材料的检验、检验的分析结果鉴定系统 
DIN 67530    
 
平面涂料覆层及塑料表面光泽鉴定用反射计 
DIN EN 20105-A02   纺织品－－色牢度实验－－A02 部分：变色评估灰度标 
DIN EN ISO 105-A01 纺织品－－色牢度实验－－A01 部分：实验一般原理 
DIN EN ISO 4892-2   塑料－－暴露于实验室光源的方法－－第2 部分：氙弧灯光源 
DIN EN ISO 11341   色漆和清漆－－人工风化及人工辐射－－滤过的氙弧辐射

File: 材料工程师/PV 3946-2001_CN.pdf.md
# PV 3946-2001_CN.pdf

英译本据信较准确。如有差异则以德文版为准。 
Form FE 41 - 01.03 
Klass.-Nr. 55 5 36 
2001 年 2 月 
 
 
 
 
 
 
Konzernnorm 
 
 
 
Uphdlsterylmaterial 
接缝强度及抗撕裂和滑移性能的测定 
 
PV 
3946 
 
 
叙词：接缝强度、接缝抗撕裂性能、接缝抗滑移性能、接缝 
前言 
本试验规范用于试样和标准试验 
1 
范围 
内饰材料接缝强度及抗撕裂和滑移性能的测定。 
2 
所用设备和辅助设备 
按 DIN EN ISO 13934-1 执行 
3 
试样制备 
试样尺寸为 200 mm x 50 mm；沿缝线将其成两部分，每个部分的尺寸为 100 mm x 50 mm，将这些部件缝在一起，
缝时采用涤纶线 Nm 40/2（可选 Nm 30/3 或 Nm 20/3。但应在试验报告中注明）、针 Nm 140 系统 134-35，线迹长
度 (4 ± 0.5) mm，留线突和线节至少 5 x，缝条 (8 ± 1) mm，必要时减小或调到生产条件下限，例如生产接缝，用于
盖  (8 ± 2) mm，6 mm 试样缝条。 
4 
试验 
按 DIN EN ISO 13934-1 执行。 
力临界阈值 50% 
5 
评定 
最大抗拉强度须详举，同时指明： 
-  豁开缝线 
-  豁开内饰材料 
-  接缝位移（纬/经纱脱出经/纬纱） 
6 
引用标准 
DIN EN ISO 13934-1 
织物.织物抗拉伸特性.第1部分:用织物条样试验法测定最大拉伸力和最大延伸性 
 
 
 
 
 
 
 
Fachverantwortung/负责人 
Normung/标准 (EZTD, 1733) 
I/GQ-32 HR. Frank 
 
 
I/ET-3 
电话：+49-841-89-33904 
Gradi 
机密。版权所有。本文件的任何部分如事先未经 Volkswagen Group（大众集团）标准部书面许可均不得进行传送或复制。 
签约方只能从负责采购的部门获得本标准。 
VOLKSWAGEN AG

File: 材料工程师/PV 3952-2002_CN.pdf.md
# PV 3952-2002_CN.pdf

 
上汽集团股份有限公司技术中心企业标准 
Enterprise  Standard  of   SAIC  Motor  Technical  Center 
SMTC
SMTC            
 
汽车内部塑料构件 
耐刮伤性测试 
 
 
 
 
 发布/Issued on                              实施/Implemented since   
上汽股份技术中心技术标准化委员会 发布 
Issued by Technical Standardization Committee of  SAIC Motor Technical Center


 
- 1 - 
 
分类号：55 10 4 
 
2002.08 
 
大众汽车集团 
集团标准 
 
汽车内部塑料构件耐刮伤性测试 
 
 
PV 
3952 
 
关键词：塑料，汽车内部，构件，耐刮伤性，刮伤强度， 
涂层网格切割测试，测试 
 
1   应用范围 
本测试标准适用于汽车内部涂漆及非涂漆塑料构件的刮伤强度测定。鉴于此，要在构件表面施加
刮伤负载(涂层网格切割)。 
 
2   标记 
按照PV 3952，标记耐刮伤性。 
 
3   定义 
把材料抵制机械作用(例如，锐利边缘或倒棱物件的刮伤运动)的阻力标记为塑料构件耐刮伤性。
 
4   要求 
测试方法要求与误差，按照TL 和/或认可的要求。 
 
 
5   测试 
 
5.1 原理 
机动导引的刮伤铲刀会在涂漆/非涂漆塑料构件表面中刮出线距约2 mm 的交叉刮痕。此时，每把
刮刀只在某个方向中刮伤一次。接着，比照未刮伤的表面，用一只比色计检测色差。 
 
5.2 测试设备和辅助方法 
- 
- 
 
- 
- 
 
 
- 
- 
刮伤仪(例如，电动涂层网格切割仪，Erichsen 厂，型号430；参见图1 和2) 
刮伤铲刀(例如，直径Ø =1mm 的硬质合金顶尖，Erichsen 厂，型号318 硬度测试棒的雕刻顶
尖适用) 
符合DIN 5033-4 要求的比色计 
符合DIN 5033-7 3.2.1 条 – 45° /0°或3.2.2 条 –0° /45° 要求的几何图形测量仪(典
型的45°圆形) 
按照实验室的要求，也允许使用另一种几何图形测量仪。 
按照DIN 6173 第1 部分和第2 部分，在标准光下进行目测评估 
标准光D65(最低要求的质量等级2) 
接续第2 页到第4 页
专业负责 
K-QS-31         Frau Radon      电话: -31886 
标准化（EZTN，1733） 
Frau Hager-SuB 电话: +49-5361-9-49035 Sobanski 
保密性。保留所有权利。未经大众汽车集团标准部事先书面许可，禁止对本文件的任何部分进行传阅翻或翻印。
合同方仅能通过责任采购部获得本标准” 
©VOLKSWAGEN AG 
 
 


 
- 2 - 
 
第2 页 
PV 3952:2002-08   
 
 
 
5.3 测试样品 
测试样品必须从被测试的构件中加工获取，并且，其形状大小要确保某个平面支承面放置在
测试样品支架上和特定分光光度计的支承台上。其测试表面必须平行于平面支承面。 
 
5.4 试样准备 
试样表面必须均质，并且，不允许有受污染痕迹。只允许用清洁、无油脂的手进行搬运。 
 
5.5  预处理 
试样要在符合DIN 50 014-23/50-2 要求的标准气候中储藏至少48 小时。 
 
5.6  执行 
在(23±5)℃情况下进行测试。 
要用刮伤仪制作至少(40 x 40)mm 的交叉刮痕(涂层网格切割)。 
参见图3。 
测试参数： 
- 
 
 
- 
- 
- 
支承力 
 
 
刮伤速度 
网格间距 
刮伤铲刀 
F=5N 和10 N(用于非涂漆构件，F 取决于汽车中的位置和构件
要求) 
F=10 N(用于涂漆构件) 
v=1000 mm/min 
2mm 
Ø 1mm (例如，Erichsen 厂，型号318 硬度测试棒的雕刻顶尖)
 
 
 
 
 
 
 
 
 
 
 
 
 
 
 
 
 
 
 


 
- 3 - 
 
 
第3 页
PV 3952:2002-08
 
 
 
 
 
 
 
 
 
 
 
 
 
 
 
 
 
 
 
 
 
 
 
 
图1 
 
 
 
 
 
 
 
 
 
 
 
 
 
 
 
 
 
 
 
 
 
 
 
 
 
图2 
 
 
 
 
 
 
 


 
- 4 - 
 
第4 页 
PV 3952:2002-08   
 
 
 
 
 
 
 
 
 
 
 
 
 
 
 
 
 
 
 
 
 
 
 
 
 
 
图3 
 
5.7 评估 
为了评估，要说明刮伤区段为未刮伤所用色度测量检测到的测量值dL
*；da
*；db
*；dE
* (测量
值=至少5 个单独测量值的平均值)。 
测量方法按照DIN 5033-4 
色差按照DIN 6174 
光种类：D65 / 10° 
测量区域直径：≧7 mm 
另外，要对光学压痕测量值的可信度进行测试(也要评估测量技术正常与否)。 
 
6   同等有效的资料 
DIN 50014 
DIN 5033-4 
DIN 5033-7 
DIN 6173-1 
DIN 6173-2 
DIN 6174 
气候及其技术应用；标准气候 
色度测量；光谱法 
色度测量；关于物件颜色的测量条件 
颜色取样；一般颜色取样条件 
颜色取样；人造中度日光的照明条件 
按CIELAB 公式进行表面色差的比色评估

File: 材料工程师/PV 3955-2003_CN.pdf.md
# PV 3955-2003_CN.pdf

英译本据信较准确。 
如有差异则以德文版为准。 
Form FE 41 - 01.03 
使用标准前查看其是否为当前发布标准。 
QUELLE: NOLIS 
Klass.-Nr./ 分类号 55 53 6 
2003年6月 
 
 
 
 
 
 
Konzernnorm 
 
内饰材料 
 
内饰材料接缝抗滑移性的测定：编织物 
 
PV 
3955 
 
叙词：内饰材料、编织物、接缝滑移行为、接缝滑移、缝线滑移、纱线滑移、接缝抗滑移
性 
更改 
比照试验规范 PV 3955, 2003-02 做出了以下更改： 
－ 表 1 中对线迹长度和缝头的要求有改动 
－ 表 2 中涉及试验参数的要求有改动 
－ 去掉了 5.4.1 节中关于夹套破裂的附注 
过期发布号 
2003-02 
1 
范围 
本标准用于测定编织型内饰材料中缝线结构的抗滑移性，所指部位为接缝部位，滑移系由缝线所致。
本试验规范不适用于弹性编织物（用高弹缝线编织的织物）、非编织物和涂层织物平面材料。 
本试验规范依据 DIN 53 868 和 DIN EN ISO 13 936-2，适用于试样试验和标准生产监控试验。 
2 
描述 
按 PV 3955 所述的接缝抗滑移性。 
3 
定义 
3.1 
接缝滑移行为 
接缝部位在与接缝交叉的方向承受拉力时，织物的经纱和纬纱彼此之间相对滑移的倾向。不同于接
缝强度，缝线滑移行为属于织物性能。 
3.2 
经纱滑移 
接缝沿纬纱的滑移，其起因于经纱的滑移（接缝沿经向，拉伸载荷沿纬向）。 
3.3 
纬纱滑移 
接缝沿经纱的滑移，归因于纬纱的滑移（接缝沿纬向，拉伸载荷沿经向）。 
 
 
 
 
 
 
 
 
 
Fachverantwortung/负责人 
Normung/标准 (EZTD, 1733） 
共 5 页，第 1 页 
K-QS-31 
Silveira 
电话：-42113 
Frau Dr. Daniel 
Wiesner 
电话：+49-5361-9-29064 
Sobanski 
 
机密。版权所有。本文件的任何部分如事先未经Volkswagen Group（大众集团）标准部门书面许可均不得进行传送或复制。 
签约方只能从负责采购的部门获得本标准。 
© VOLKSWAGEN AG 


第 2 页 
PV 3955: 2003-06 
 
3.4 
开缝（缝隙宽度） 
在接缝的一侧或两侧平行于接缝的缝线的滑移。 
3.5 
缝头 
缝线与相邻料边的距离 
4 
要求 
要求应取自相应标准和/或图纸或由工程部门提出。 
5 
试验 
5.1 
试验设备 
－ 
拉伸试验机和卡紧装置按 DIN EN ISO 13 934-1执行，试验速率不变。 
－ 
切磨测量试样的装置（如剪刀和光镊）。 
－ 
适合于 5.2.3. 节列举情况的市售家用或工业用缝纫机。 
－ 
具有 0.5 毫米分度的校准量尺。 
5.2 
测量试样的取样和试样制备 
5.2.1 
试样数量 
应从织物的每个编织部位沿经向以及沿纬向至少取 3 件试样。 
5.2.2 
取样 
取样应在整个织物表面上随机地进行。取样时试样距织物边缘的距离至少应为 100 mm。不得采
用具有皱褶的织物部位。 
 
试样应为矩形，长度至少为 220 mm，宽度至少为 60 mm。为了测定经纱的滑移，试样应如此切
出：它们的长边沿织物的纬向（图 1）。 
 
为了测定纬纱的滑移，试样应如此切出：它们的长边沿织物的经向（图 2）。 
 
测量试样宽度须为 50 mm，使试样能沿两个长边磨去 5 mm。 


第 3 页
PV 3955: 2003-06
 
 
 
图 1. 进行取样以便测定接缝滑移行为 － 经纱滑移 
 
Warp经向，fabric laboratory specimen织物实验室试样，measurement specimen测量试样 
 
 
 
 
图 2. 进行取样以便测定接缝滑移行为 － 纬纱滑移 


第 4 页 
PV 3955: 2003-06 
 
5.2.3 
试样制备 
将试样对折成两半，织物正面朝内，以使有两个试样侧面落在彼此的上面，边缘为平行的边缘。 
制成一个 5 cm 接缝，办法是径直沿着缝线且平行于折叠边缘，距折线的距离相当于缝头（表 1）。
缝纫条件见表 1。接缝缝线的终端应小心打结，不得拉动接缝。 
缝头生成的管状部分沿折边切开。 
接缝要求见表 1 
表 1. 接缝要求和缝纫条件 
 
接缝性质 
要求 1） 
针步类型 
双线连锁缝纫，针步类型 301 
线迹长度 
(4.0 ± 0.5) mm 
缝线 
Polyester threads Nm 30/3, white涤纶线 Nm 30/3，白色 
Needle针 
Nm 100，标准针头 
缝头 
(8.0 ± 0.5) mm 
缝线张力 
上下缝线张力均衡以使勾线集中于待缝料之上 
回针 
线端打结(5 x) 不得拉动接缝缝线 
1）这些要求可能适用于标准生产条件。改变接缝性质或缝纫条件须与工程部门商定并在试验报告上标明。 
5.3 
试验方法 
5.3.1 
适应标准气候 
试验前至少 24 小时内该测量试样以及标准介质均须适应标准气候，按 DIN EN 20 139 执行。 
5.3.2 
拉伸试验 
拉伸试验按 DIN EN ISO 13 934-1 进行。试验条件见表 2。 
表 2. 拉伸试验的试验条件 
 
试验参数 
要求 
自由夹紧长度 
100 mm 
预紧力 
3 N 
达到预紧力前的速度 
5 mm/min 
试验速率 
10 mm/min 
拉伸载荷 
用卡子套罩： 
350 N/50 mm 
用自紧条带套罩： 
400 N/50 mm 
负荷保持时间 
1 min 
试样应予以夹紧，使接缝处于夹紧长度的中心并平行于两个夹套的边缘。 


第 5 页
PV 3955: 2003-06
 
5.4 
评定 
5.4.1 
受载开缝 
在规定拉伸负载之下一分钟后出现的开缝（缝宽）须立即用校准量尺从试样上读取（图 3）。沿经纬
向受载缝宽的平均值应以 0.5 mm 的精度来表述。如果破坏原因是断线或接缝部位之外内饰材料的撕
裂，则应在试验报告中注明。 
 
 
图 3. 受拉伸负载缝宽的测定 
 
测量后测量试样须立即以 100 mm/min 的速度完全卸载。 
5.4.2 卸载后的开缝（永久开缝） 
卸载及随后实现 10 N 拉伸载荷后，必须确定的是开缝是否可见。如果接缝撕开，则必须在试验报告
中标明撕裂接缝。 
6 
试验报告 
试验报告中应详述以下内容： 
a） 所测试样数据 
b） 试样制备 
c） 接缝参数 
d） 试验条件 
e） 沿经纬向进行的单项试验次数 
f） 沿经纬向受载缝宽的平均值 
g） 加载后开缝（永久开缝）的评定： 
可见、不可见或撕裂接缝 
h） 偏离此试样的离差 
7 
引用标准*） 
 
DIN 53 868 
纺织品检验.织物接缝滑移阻力的测定 
 
DIN EN 20 139 
纺织品调湿和试验用标准大气 
 
DIN EN ISO 13 934-1 
纺织品织物拉伸特性第1部分：用条样法测定断裂强力和断裂伸长率 
 
DIN EN ISO 13 936-2 
纺织品 机织物接缝处纱线抗滑移的测定 第2部分：定负荷法 
 
 
 
 
 
 
 
*） 本节中，可能因采用原标题而存在术语不一致的情况。

File: 材料工程师/PV 3964-2008_CN.pdf.md
# PV 3964-2008_CN.pdf

上汽集团股份有限公司技术中心企业标准 
Enterprise  Standard  of   SAIC  Motor  Technical  Center 
SMTC
SMTC            
 
车内表面 
耐乳脂性测试 
 
 
 
 
 
 发布/Issued on                               实施/Implemented since   
上汽股份技术中心技术标准化委员会 发布 
Issued by Technical Standardization Committee of  SAIC Motor Technical Center


 
- 1 - 
 
 
大众汽车集团 
集团标准 
 
 
 
PV 3964 
版本2008-02 
 
分类号：  55104 
关键词：  耐乳脂性，乳脂，表面，汽车内部空间 
 
车内表面耐乳脂性测试 
先前的版本 
PV 3964:2006-01 
 
更改 
相对于PV 3964:2006-01，作了以下更改： 
- 
- 
扩展了测试设备的说明 
收录了插图 
 
1 
应用范围 
本测试标准介绍了汽车内涂层表面耐油脂性的测试方法。 
测试并清晰表述乳脂影响下涂层的特性(例如，视觉、颜色、粘附性等的变化)。 
 
2  标记 
按照PV 3964 标记耐乳脂性。 
 
 
 
 
 
 
 
 
 
 
在实际应用之前，要检查本标准是否有效。 
电子版标准可信、有效，不带签名。 
专业负责 
GQL-LP  Roger Hillert 博士 
GQL-LP/2  Annett Schramm 博士
GQL-LP/2  Matthias Kassner       
 
电话: +49-5361-9-89448
电话: +49-5361-9-76941
标准化 
 
 
 
EKTC/4 Jurgen Wiesner    EKTC 
电话: +49-5361-9-29064    Manfred Terlinden 
保密性。保留全部权利。未经大众汽车集团标准部事先书面许可，禁止对本文件的任何部分进行传阅或翻印。合
同方仅能通过B2B 供货平台www..vwgroupsupply.com 获得本标准。 
©VOLKSWAGEN AG 


 
- 2 - 
 
PV 3964: 2008-02 
 
 
 
3 
测试 
 
3.1  测试设备 
- 
- 
- 
- 
- 
 
- 
- 
 
测试乳脂，按照PV 3964，采用A 类遮光剂 
测试乳脂，按照PV 3964，采用B 类护手霜 
按照DIN 61631，采用20 线纱布带 
粘结带，采用Tesa 厂4657 型(或者同等的工厂产品) 
涂层网格切割仪符合DIN EN ISO 2409 要求，属于切割间距为1mm 的多刀切割仪(不允许使
用单刀切割仪) 
切割刀片(如果出于几何图形原因，在构件上不能进行网格切割时) 
刮伤棒，例如，型号318 的艾氏-硬度测试棒, 0.75mm-测试顶尖(按照博世值要求)，符合
PV 3952 要求的划痕硬度测试棒(或者同等的工厂产品) 
测试乳脂、纱布带和粘结带采购地址 
Thierry GmbH 
Motorstrasse 30 
电话/传真：+49-711-8399740 / -83997480 
Email: master.samples@thierry-gmbh.de 
工厂: www.thierry-gmbh.de 
如果未提出另外要求，那么，打包发送(A 类和B 类测试乳脂；纱布带按照DIN 要求)。测试媒质
的零售/费用/付款方式，要与Thierry 有限公司工厂协商。 
 
3.2 试样准备 
在测试开始7 天之前，要在室温+18℃到+28℃时，对测试涂层进行预处理，或者在+60℃循环空气
加热箱内，对测试涂层进行48 小时预处理。 
 
3.3 进行测试 
把纱布带放置在测试构件上。在纱布带上涂覆测试媒质，挤压构件表面上的纱布带，把测试媒质
涂抹均匀，使纱布带中间网格空隙充满测试媒质 (参见图1 和2)。划去过剩的乳脂。 
 
 
 
 
 
 
 
 
 
 
 
图1 
 
 
 
 
 
 
 
 
 
 
 
图2 
 
 
 
 


 
- 3 - 
 
 
 
纱布带的大小和测试媒质数量与构件大小有关。 
将附有纱布带的构件存放到+80℃循环空气加热箱内达24 小时。接着，去掉纱布带并用一块布擦
去多余的乳脂。 
 
3.4 表面测试和评估 
在测试和评估表面之前，要在室温+18℃到+28℃时，对构件进行4 小时预处理。 
如果未提出另外要求： 
- 
 
- 
 
 
 
- 
立即去除粘结带后，按照DIN EN ISO 2409 进行网格切割测试；要求：网格切割特性值≤1。
 
去除粘结带后，进行交叉切割。 
对于交叉切割而言，要使用带有锋利、薄型刀刃的刀片，例如，带有梯形手柄的切割刀片(切
割刀片)。 
要求：去除粘结带后，粘结带上不可粘附有油漆颗粒。 
耐刮伤性： 
   -  对于带有复杂几何形状的构件和总成-构件而言： 
用艾氏-硬度测试棒，加载10 N 进行测试，测试针按照博世要求 （0.75mm 顶尖） 
要求：不允许涂漆层撕裂到基体材料，允许加载在衬底层中产生压痕。关于非正常的测试
结果示例，参见图3 到4。 
 
 
 
 
 
 
 
 
 
 
 
 
 
 
 
 
 
 
 
图3 - 漆膜撕裂到衬底层(由于油漆泡软) 
 
图4 - 涂漆层的撕裂贯穿刮伤 
 
 
- 
 
对于平整段和测试板而言： 
按照PV 3952 进行测试：网格测试d = 1 mm，刮痕间距2mm ，与前述加载力不同，本测
试中要加载20 N。 
- 
 
 
依据颜色等进行目测评估： 
外观(膨胀，杂乱的痕迹)和触觉(软化，粘结性)相对于交货状态没有变化。允许增加光泽。
关于非正常的测试结果示例，参见图5 到6。 
 
 
 
 
 
 


 
- 4 - 
 
PV 3964: 2008-02 
 
 
 
 
 
 
 
 
 
 
 
 
 
 
 
 
 
 
 
 
图5 – 杂乱的痕迹 
图6 – 油漆膨胀 
 
4   同等有效的资料 
本标准中引用的以下文件是本标准的必要补充内容。 
PV 3952  
DIN 61631 
DINEN ISO 2409 
汽车内部塑料构件；耐刮伤性测试 
敷料；纱布带 
油漆和涂料；网格切割测试

File: 材料工程师/PV1021.pdf.md
# PV1021.pdf

QUELLE: NOLIS (Norm vor Anwendung auf Aktualität prüfen!/Check standard for current issue prior to usage)

File: 材料工程师/PV1200.pdf.md
# PV1200.pdf

QUELLE: NOLIS


Seite 2 
PV 1200: 2004-10 
 
Ein Zyklus (siehe Bild 1) dauert 720 min (12 h) und besteht aus folgenden Temperatur- und Luft-
feuchtigkeits-Verläufen: 
─ 60 min 
Aufheizphase, 
auf +80 °C und 80 % rel. Feuchte, 
─ 240 min 
Haltezeit, 
bei +80 °C und 80 % rel. Feuchte, 
─ 120 min 
Abkühlphase, 
auf -40 °C, bei Erreichen des Gefrierpunktes: ca. 30 % rel. Feuch-
 
 
te, ab T < 0 °C bleibt die Luftfeuchtigkeit ungeregelt (anlagenbe-
 
 
dingt ist auch ein Aussetzen der Feuchte-Regelung ab T < 10 °C 
 
 
zulässig), 
─ 240 min 
Haltezeit, 
bei -40 °C, Luftfeuchtigkeit bleibt ungeregelt, 
─ 60 min 
Aufheizphase, 
auf +23 °C, ab T = 0 °C wird die rel. Feuchte auf 30 % geregelt. 
-40
-20
0
20
40
60
80
100
0
60
120
180
240
300
360
420
480
540
600
660
720
Zeit [min]
Temperatur [°C] / rel. Feuchte [%]
Temperatur
rel. Feuchte
rel. Feuchte ungeregelt
 
Bild 1 – Prüfzyklus PV 1200

File: 材料工程师/PV1214.pdf.md
# PV1214.pdf

QUELLE: NOLIS (Norm vor Anwendung auf Aktualität prüfen!/Check standard for current issue prior to usage)

File: 材料工程师/PV1216.pdf.md
# PV1216.pdf

QUELLE: NOLIS (Norm vor Anwendung auf Aktualität prüfen!/Check standard for current issue prior to usage)

File: 材料工程师/PV1426de.pdf.md
# PV1426de.pdf

QUELLE: NOLIS


Seite 2 
PV 1426: 2002-11 
 
4.3 
Prüfung der Kühlmittelzusätze nach TL 774 und 521 76 
Je 100 ml Kühlmittelzusatz und synthetisch hartes Wasser nach Abschnitt 4.2 werden in einem 
verschlossenen Glasgefäß wie folgt gelagert: 
 
10 Tage bei +90 °C 
Nach Ablauf der Prüfzeit wird geprüft, ob Ausflockungen aufgetreten sind. 
4.4 
Prüfung des Scheibenreinigers nach TL 521 64 und 521 84 
4.4.1 
Scheibenreiniger nach TL 521 64 
30 ml des Scheibenreinigers werden mit 100 ml synthetischem harten Wasser nach  
Abschnitt 4.2 in einem verschlossenen Glasgefäß wie folgt gelagert: 
 
14 Tage bei +60 °C 
Nach Ablauf der Prüfzeit wird geprüft, ob Ausflockungen aufgetreten sind. 
4.4.2 
Scheibenreiniger nach TL 521 84 
Prüfungsdurchführung gemäß Abschnitt 4.4.1. 
Volumen des Scheibenreinigers beträgt jedoch nur 3 ml. 
5 
Mitgeltende Unterlagen 
TL 774 
Kühlmittelzusatz auf Ethylenglykolbasis; Werkstoffanforderungen 
TL 521 64 
Scheibenreinigungsflüssigkeit; Werkstoffanforderungen 
TL 521 76 
Kühlmittelzusatz auf Monopropylenglykolbasis; Werkstoffanforderungen 
TL 521 84 
Scheibenreinigungszusatz; Anforderungen, Sommerzusätze

File: 材料工程师/PV1455.pdf.md
# PV1455.pdf

May 2009
Changes: The following changes have been made as
compared to PV 1455: 1998-02:
Note for restricted usage added.
Use for new designs and drawing
modifications is no longer permitted!
Normung/Standards (EKTC, 1733)
Ute Hager-Süß
Tel: +49-5361-9-49035
Terlinden
QUELLE: NOLIS

File: 材料工程师/PV1456.pdf.md
# PV1456.pdf

QUELLE: NOLIS (Norm vor Anwendung auf Aktualität prüfen!/Check standard for current issue prior to usage)

File: 材料工程师/PV1503_EN_2008-05-01.pdf.md
# PV1503_EN_2008-05-01.pdf

Paint Coating of Metallic and Non-Metallic Materials
Pressure Washer Test
Previous issues
PV 1503: 1987-10, 1996-12, 1998-02, 2003-03; PV 1504: 1990-10
Changes
The following changes have been made as compared to PV 1504: 1990-10:
–
Adaptation to DIN 55662
–
Incorporation of Test Method A of DIN 55662 as Test B
–
Incorporation of Test Method C of DIN 55662 as Test C
–
Update of referenced documents
Scope
This standard describes a procedure to determine paint adhesion on metallic and non-metallic ma‐
terials. The procedure uses three tests to simulate the stresses produced when surfaces are cleaned
with a pressure washer:
Test A: Flat angle of jet at the two intersecting legs of the St. Andrew's cross, for locations and
suppliers that do not have automated test equipment, e.g., made by Walter, and for components
whose shapes cannot be tested in the equipment
Test B: Steep angle of jet in the center of the St. Andrew's cross, Test Method A of DIN 55662 "Paints
and Varnishes – Coatings for Plastic Mounting Parts for Automotive Industry – Testing of Resistance
to Water-Vapour Jetting".
Test C: Same as Test B, but with a longer test duration and a greater distance between the nozzle
and the specimen.
The test to be used must be agreed with the responsible engineering department.
1  
Group Standard
PV 1503
Issue 2008-05
Class. No.:
50241
Descriptors:
color, paint, paint coating, paint adhesion, pressure washer test
Check standard for current issue prior to usage.
This electronically generated standard is authentic and valid without signature.
The English translation is believed to be accurate. In case of discrepancies the German version shall govern.
Numerical notation acc. to ISO practice.
Page 1 of 4
Technical responsibility
Standards department
GQL-LP/2
Angela Kern
Tel.: +49-5361-9-28507
GQL-LP/2
Dr. Annett Schramm
GQL-LP
Dr. Roger Hillert
EKTC/4 Jürgen Wiesner
EKTC
Tel.: +49-5361-9-29064
Manfred Terlinden
Confidential. All rights reserved. No part of this document may be transmitted or reproduced without prior permission of a Standards Department of the Volkswagen Group.
Parties to a contract can only obtain this standard via the B2B supplier platform "www.vwgroupsupply.com".
© VOLKSWAGEN AG
VWNORM-2007-10e


Description
Pressure washer test according to PV 1503A
Pressure washer test according to PV 1503B
Pressure washer test according to PV 1503C
Test Method
Devices and auxiliary equipment
–
Pressure washer (e.g., products made by Kärcher or Walter)
–
Painted non-metallic substrates (e.g., bumper and mirror housing) and/or painted metallic parts
on the exterior and chassis parts
–
Cutter knife
–
Polystyrene rigid foam
Conditioning of specimens
Prior to unloaded pressure washer test (as-received condition)
–
Painted plastic parts: 7 days at room temperature or 48 h at + 60 °C (test is performed after
cooling down the specimens at room temperature for approximately 2 h)
–
Painted metallic parts on the exterior and the chassis: 24 h in the DIN 50014–23/50-2 standard
climate.
Prior to pressure washer test after loading
(loading, e.g., aging in CH test atmosphere according to DIN EN ISO 6270-2 for 240 h)
–
Painted plastic parts: 24 h in the DIN 50014–23/50-2 standard climate.
–
Painted metallic parts on the exterior and the chassis: Approximately 2 h in the DIN 50014–
23/50-2 standard climate
Test parameters
See Table 1.
2  
3  
3.1  
3.2  
3.2.1  
3.2.2  
3.3  
Page 2
PV 1503: 2008-05


Table 1
Test parameter
PV 1503A
PV 1503B
Test Method A
of DIN 55662
PV 1503C
Test Method C
of DIN 55662
Angle of impact/angle of jet
45°, see Figure 1
90°
90°
Section
Cutter
Type of cut
St. Andrew's cross
Distance to specimen
15 cm
10 cm
13 cm
Temperature
70 °C after discharge from
nozzle, measured in bucket
(according to DIN 55662, Ap‐
pendix A.2.1)
60 °C ± 2 °C after discharge
from nozzle, measured in
bucket
60 °C ± 2 °C after discharge
from nozzle, measured in
bucket
Test duration
20 s per cut
30 s
60 s
Flow rate
10,5 l/min, volumetric meter‐
ing by means of weight at
working pressure of 9 MPa ±
0,5 MPa, impact pressure of
19 N ± 2 N
11,3 l/min ± 0,1 l/min, volu‐
metric metering by means of
weight at test temperature
11,3 l/min ± 0,1 l/min, volu‐
metric metering by means of
weight at test temperature
Nozzle
EG 2505
1/4 PMEG - 2506
1/4 PMEG - 2506
Figure 1 – Spraying for 20 s each at a 45° angle on both legs of the St. Andrew's cross
Checking the jet pattern
An extruded polystyrene rigid foam with sealed cell structure and flame-retardant additive is used to
check the jet pattern. The polystyrene block is clamped and the test is performed. In this process, the
distance from the nozzle to the polystyrene block is 12 cm for Test A and 10 cm for Test B/C.
The width of the spray jet is 8 mm ± 1 mm. The length of the spray jet must not exceed 100 mm for
Test A and is 70 mm ± 5 mm for Test B/C (corresponds to Figure A1 in Appendix A of DIN 55662).
3.4  
Page 3
PV 1503: 2008-05


Procedure
A crosscut (St. Andrew's cross) is made in the specimen, in which the paint structure is scratched or
damaged down to the substrate (corresponding to Figure 2, Section 8.1 of DIN 55662).
The specimen is exposed to the conditions of the pressure washer load indicated in Section 3.3.
Evaluation
After the pressure washer loading, the specimen is visually examined for separation of the paint
surface and at the St. Andrew's cross.
The degree of damage is evaluated according to the representations in Figure 4, Section 9.2 of
DIN 55662. Minor flakes up to 1 mm caused by unfavorable cutting at the crosscut will not be included
in the evaluation.
Referenced documents
The following documents cited in this standard are necessary for application.
In this Section terminological inconsistencies may occur as the original titles are used.
DIN 50014
Climates and their technical application; standard atmospheres
DIN 55662
Paints and Varnishes – Coatings for Plastic Mounting Parts for Automotive
Industry – Testing of Resistance to Water-Vapour Jetting
DIN EN ISO 6270-2
Paints and varnishes - Determination of resistance to humidity - Part 2:
Procedure for exposing test specimens in condensation-water atmo‐
spheres
3.5  
3.6  
4  
Page 4
PV 1503: 2008-05
