Repository: kujaxr/obsidian-vault

File: 材料工程师/PV2005.pdf.md
# PV2005.pdf

Klass.-Nr. 50 32 1
September 2000
Vehicle Parts
Testing of Resistance to Environmental Cycle Test
PV
2005
Konzernnorm
Descriptors:  environmental cycle test, IR radiator, climatic chamber
Continued on pages 2 to 3
Fachverantwortung/Responsibility
Normung/Standards (EZTN, 1733)
K-GQ-31 Slawik
Tel:-3 41 97
Dr. Schwarzer
Wiesner
Tel: +49-5361-929064
Sobanski
Vertraulich. Alle Rechte vorbehalten. Weitergabe oder Vervielfältigung ohne vorherige schriftl. Zustimmung der Volkswagen AG, EZTN, nicht gestattet.
Vertragspartner erhalten die Norm nur über die zuständige Beschaffungsabteilung.
Confidential. All rights reserved. No part of this document may be transmitted or reproduced without the prior written permission of the Volkswagen Group, EZTN, Standard Department.
Parties to a contract can only obtain this standard via the responsible procurement department.
VOLKSWAGEN AG
Form FE 41 - 10.99
Changes
The following changes have been made as compared to the June 1983 issue:
-  Division of the test into two variants, A and B
Previous Issues
First issue: 1983-06
1 
Scope
This test specification is used in sample and series monitoring tests for quality testing of vehicle
parts, in particular Group parts, in the environmental cycle test both in unused condition as well as
after component-specific pre-aging.
The behavior of the parts during environmental cycle stressing shall be assessed here (e.g. sus-
ceptibility to cracks, deformation, separation of the composite material, etc.).
PV 2005, Variant A
single parts
PV 2005, Variant B
complete vehicle, with IR radiator support
2 
Requirements
For additional requirements see the TL and/or drawing.
3 
Designation
Examples:
-  
Free of cracks after 100 cycles of climatic aging in an environmental cycle test acc. to PV
2005-A without pre-aging
-  
No deformation after 50 cycles of climatic aging in an environmental cycle test acc. to PV 2005-
B with pre-aging.
4 
Test Procedure
4.1 
Testing
The parts to be tested (as a single part or an ASSY) or the vehicle are placed in the prepared cli-
matic chamber and assessed after the required number of cycles.
4.1.1 
Aging
According to technical supply specification or drawing (drawing entries take precedence).
The English translation is believed to be accurate. In case
of discrepancies the German version shall govern.
QUELLE: NOLIS (Norm vor Anwendung auf Aktualität prüfen!/Check standard for current issue prior to usage)


Page 2
PV 2005: 2000-09
4.1.2 
Climatic Aging
Number of cycles according to technical supply specification or drawing (drawing entries take
precedence).
The holding times must always be maintained. The cooling-off and heating-up phases can be var-
ied according to the performance capability of the climatic chambers used, even if this extends the
cycle duration specified for both variants by max. 1/3. Deviations shall be specified in the test re-
port. The humidity must not be controlled in the cold phases (temperature < 0° C), however it
should not exceed 30 % rel. humidity.
The chambers are loaded in the holding phase at +23° C and 30 % rel. humidity.
4.1.2.1 Variant A (Single Parts)
1 cycle (see also Diagram 1) takes 12 hours and includes the following temperature and climatic
conditions:
-  40 minutes
Holding time
at +23° C and 30 % rel. humidity
-  90 minutes
Cooling-off phase
from +23 to -35° C at 30 % rel. humidity
-  60 minutes
Holding time
at -35° C and max. 30 % rel. humidity
-  80 minutes
Heating-up phase
to +50° C and 80 % rel. humidity
-  120 minutes
Holding time
at +50° C and 80 % rel. humidity
-  30 minutes
Heating-up phase
to +80° C and 30 % rel. humidity
-  240 minutes
Holding time
at +80° C and 30 % rel. humidity
-  60 minutes
Cooling-off phase
to +23° C and 30 % rel. humidity
The actual water content of the air must not exceed 95 g/m³ during the phase of heating up to
+80° C, 30 % rel. humidity. At no time during testing of parts from the vehicle interior may the
specimen parts exhibit signs of condensation.
PV 2005 Single parts
Temperature [° C] / rel. humidity [%]
Time [min]
A Temperature
S Rel. humidity
D Rel. humidity, uncontrolled
Figure 1: Diagram 1


Page 3
PV 2005: 2000-09
4.1.2.2 Variant B (Complete Vehicle, with IR Radiator Support)
1 cycle (see also Diagram 2) takes 24 hours and includes the following temperature and climatic
conditions:
-  60 minutes
Holding time
at +23° C and 30 % rel. humidity
-  150 minutes
Cooling-off phase
from +23 to -35° C at 30 % rel. humidity
-  120 minutes
Holding time
at -35° C and max. 30 % rel. humidity
-  150 minutes
Heating-up phase
to +45° C and 30 % rel. humidity
-  180 minutes
Moistening phase
to +45° C and 95 % rel. humidity
-  240 minutes
Holding time
at +45° C and 95 % rel. humidity
-  30 minutes
Drying phase
to +42° C and 30 % rel. humidity
-  450 minutes
Holding time
at +42° C and 30 % rel. humidity
-  60 minutes
Cooling-off phase
to +23° C and 30 % rel. humidity
PV 2005 Complete vehicle
Temperature [° C] / rel. humidity [%]
Time [min]
A Temperature
S Rel. humidity
D Rel. humidity, uncontrolled
Figure 2: Diagram 2
The holding phase at +23° C and 30 % rel. humidity can be used for loading the chambers or car-
rying out servicing work.
The vehicle shall be irradiated with medium-wave infrared radiators (without radiation in the UV
range ≤ 400 nm) during the heat phase (+42° C, 30 % rel. humidity) such that an outside tem-
perature of +90° C is generated on the roof and in the vicinity of the door upper trims. The maxi-
mum temperatures established for the relevant vehicle type during open air weathering must be set
for the following components / areas in the passenger compartment:
-  Dashboard, center top scoop
-  Door upper trims
-  Rear shelf / load compartment cover
-  Headroom
The radiators can be used at a lower power setting during the heating-up phase and the moisten-
ing phase (-35 to +45° C; 30 to 95 % rel. humidity) to evenly heat the vehicle and the chambers.

File: 材料工程师/PV3323.pdf.md
# PV3323.pdf

Klass.-Nr. 55 03 1 
March 2005 
Test Vessels and Specimen Holders 
For Aging Standard Specimens 
PV 
3323 
Konzernnorm 
 
 
Descriptors: 
test vessel, specimen holder, bath ratio 
 
Page 2 of 4 
Fachverantwortung/Responsibility 
Normung/Standards (EZTD, 1733) 
 
K-QS-31/1 Frau Behte 
Tel.: 78324 
Lüttig 
Dr. Schilling 
Frau Krenz Tel.: +49-5361-9-48869 
Sobanski 
 
 
Confidential. All rights reserved. No part of this document may be transmitted or reproduced without the prior permission of a Standards Department of the Volkswagen Group. 
Parties to a contract can only obtain this standard via the B2B supplier platform “www.vwgroupsupply.com”. 
 VOLKSWAGEN AG 
Norm vor Anwendung auf Aktualität prüfen / Check standard for current issue prior to usage. 
Form FE 41 - 01.05 
Changes 
The following changes have been made as compared to Test Specification PV 3323, 2000-07: 
 
Referenced standards updated 
 
Standard restructured 
Previous issues 
1980-08; 2000-07 
1 
Scope 
This test specification defines the test vessels and test racks to be used to age standard 
specimens according to DIN 53504 in liquid media, and the ratios by volume of the specimen to the 
test fluid to be maintained. 
2 
Description 
Specimen holder according to PV 3323 
Test vessel according to PV 3323 
3 
Specifications 
The total volume of the standard specimens aged in a vessel to the volume of the test fluid shall be 
in the ratio 1 : (80 ± 5). 
The standard specimens suspended from the specimen holder must be surrounded by the test fluid 
such that there is at least 10 mm between the standard specimen and the bottom of the test vessel 
or the surface of the test liquid. The test fluid must surround each standard specimen to a lateral 
depth of at least 5 mm. 
It must be possible to cover the test vessel against external air such that no major changes in 
pressure occur in the vessel when the specimens are heated up and cooled off and that the air in 
the test vessel is not exchanged during aging at constant temperature. 
4 
Test equipment 
4.1 
Vessels 
Tall glass beakers according to DIN 12331, nominal contents 100, 150, 250, 400, 600 and 
1,000 ml, deviating from this standard, however, with no spout and with flat ground edges. 
Beakers whose nominal contents deviate from DIN 12331 are also used. 
The beakers are covered with glass plates. 
The beakers to be used are specified in Table 1. 
The English translation is believed to be accurate. 
In case of discrepancies the German version shall govern. 
QUELLE: NOLIS


Page 2 
PV 3323: 2005-03 
 
4.2 
Racks 
Fixtures with a circular base and a bar made from rustproof metal (see material specifications 
Figure 1) shall be used. Pointed bars for holding the specimens are attached radially to the bar at 
three levels (Figure 1). The bottom level of the specimen holder is intended for S3 standard 
specimens, the middle level is intended for S3a standard specimens and the top level is intended 
for S2 standard specimens. As well as this “combination” rack design, racks with only one 
specimen holder level can also be used. 
 
Figure 1 – Specimen holder 
Part No. 
Description 
Material 
Unworked 
dimension 
1 
1 
Base 
X6CrNiTi 18-10
Ø 40x3 
2 
1 
Bar 
X5CrNi 18-10 
Ø 6x100 
3 
9 
Pointed bar 
X5CrNi 18-10 
Ø 1x35 
Section C-C 
Section B-B 
Section A-A 
Beaker edge,  
flat ground 
Test fluid  
surface 


Page 3 
PV 3323: 2005-03 
 
4.3 
Test fluids 
The quantity of test fluid to be added when aging standard specimens as a function of the standard 
specimen type, number and thickness is listed in Table 1. 
Table 1 
Standard 
specimen 
Number 
Thickness 
in mm 
Standard specimen 
volume in ml 
Fill quantity 
in ml 
Nominal beaker 
contents 
3 
1 
2 
3 
1.92 
3.84 
5.76 
154 ± 9 
305 ± 16 
460 ± 30 
– 
1) 
400 
600 
4 
1 
2 
3 
2.56 
5.12 
7.68 
204 ± 12 
410 ± 26 
615 ± 39 
– 
2) 
400 
1000 
5 
1 
2 
3 
3.20 
6.40 
9.60 
255 ± 15 
510 ± 34 
770 ± 48 
250 
600 
1000 
S2 
6 
1 
2 
3 
3.84 
7.68 
11.52 
305 ± 16 
614 ± 39 
920 ± 60 
400 
1000 
1000 
3 
1 
2 
3 
0.99 
1.95 
2.94 
79 ± 5 
156 ± 10 
236 ± 14 
100 
5) 
– 
1) 
250 
4 
1 
2 
3 
1.32 
2.60 
3.92 
106 ± 6 
208 ± 13 
315 ± 19 
– 
3) 
250 
400 
5 
1 
2 
3 
1.65 
3.25 
4.90 
132 ± 8 
260 ± 16 
390 ± 25 
150 
5) 
400 
600 
S3A 
 
1 
2 
3 
1.98 
3.90 
5.88 
158 ± 10 
310 ± 17 
470 ± 30 
– 
2) 
400 
600 
3 
2 
3 
0.78 
1.17 
62 ± 3 
94 ± 5 
– 
4) 
100 
4 
2 
3 
1.04 
1.56 
83 ± 5 
126 ± 7 
100 
5) 
150 
5 
1 
2 
3 
0.65 
1.30 
1.95 
52 ± 2 
104 ± 6 
156 ± 10 
– 
4) 
150 
250 
S3 
6 
1 
2 
3 
0.78 
1.56 
2.34 
62 ± 3 
126 ± 7 
188 ± 11 
– 
4) 
150 
250 
1) 
Beaker outer diameter 47 mm, height 140 mm, for specimen holder base, see Figure 1. 
2) 
Beaker outer diameter 53 mm, height 135 mm, for specimen holder base, see Figure 1. 
3) 
Beaker outer diameter 47 mm, height 100 mm, for specimen holder base, see Figure 1. 
4) 
Beaker outer diameter 38 mm, height 90 mm, diameter of the specimen holder base reduced to 32 mm. 
5) 
Can be used if the fixture height is reduced accordingly. 


Page 4 
PV 3323: 2005-03 
 
5 
Referenced standards*) 
DIN 12331 
Laboratory Glassware, Beakers 
DIN 53504 
Testing of Rubber; Determination of Tensile Strength at Break, Tensile Stress at 
Yield, Elongation at Break and Stress Values in a Tensile Test 
                                                
*) 
In this section, terminological inconsistencies may occur as the original titles are used.

File: 材料工程师/PV3929.pdf.md
# PV3929.pdf

 
Group Standard 
PV 3929
2008-03
Class. No.: 
55126 
Descriptors:  
Kalahari, Kalahari test, weathering, weather resistance, climate 
 
Check standard for current issue prior to usage.  
Page 1 of 5 
The English translation is believed to be accurate. In case of discrepancies the German version shall govern. 
Numerical notation acc. to ISO practice. 
This electronically generated standard is authentic and valid without signature. 
Technical Responsibility 
Standards 
GQL-LP/3 
Sabine Kamieth-Müller 
Tel.: +49-5361-9-30173
GQL-LP/3 
Lutz Porzelt 
Tel.: +49-5361-9-75066
GQL-LP 
Dr. Roger Hillert 
EKTC/4 Ute Hager-Süß 
Tel.: +49-5361-9-49035 
EKTC 
Manfred Terlinden 
Confidential. All rights reserved. No part of this document may be transmitted or reproduced without the prior permission of a Standards department within the Volkswagen 
Group. 
Contract partners shall obtain the standard only through the B2B supplier platform www.vwgroupsupply.com. 
 VOLKSWAGEN AG 
 
vwnorm-2007-07 
 
 
 
Non-Metallic Materials 
Weathering in Dry, Hot Climate 
 
Previous issues 
PV 3929: 1993-06, 2004-03 
Changes 
The following changes have been made as compared to Test Specification PV 3929: 2004-03: 
─ 
Two test devices removed, three added 
1 
Scope 
This standard describes the procedure for testing the aging behavior (e.g., change in color and 
gloss) of plastics, elastomers and folding-top cloths that are subjected to weather and daylight. 
Testing is carried out by means of artificial weathering in a dry, hot climate (e.g., Kalahari, South 
Africa and Arizona). 
The test is used for sample and standard production monitoring. 
NOTE: For certain applications, the aging criteria may consist of changes in the mechanical proper-
ties or cracking. For this reason, additional tests may be required along with the visual evaluation 
and color and glossiness measurements. These tests may include tensile tests, determination of 
impact resistance, determination of hardness and microscopic examinations, for example. 
2 
Description 
Weather resistance according to PV 3929 


Page 2 
PV 3929: 2008-03 
 
3 
Requirements 
The number of required year cycles, as well as deviations from this test standard, are set out in the 
Technical Supply Specifications, Volkswagen standards and drawings depending on the compo-
nent position or material. 
4 
Test method 
4.1 
Principle 
Specimens are irradiated using Xenon arc light. Filters shall be used to adapt the Xenon arc light to 
the global irradiation with its spectral distribution of ultraviolet and visible radiation. 
Testing is performed in equipment according to DIN EN ISO 4892-2 and DIN EN ISO 11341. 
The test conditions each describe a year cycle, referred to the average dose of UV radiation of 
(300 to 385) nm in dry heat climate zones, e.g., Kalahari, South Africa and Arizona. 
4.2 
Test equipment 
Weathering equipment with which the increased intensity of irradiation can be achieved and con-
trolled shall be used. To ensure that the test results of the suppliers and purchaser are comparable, 
the make to be used for the test must be agreed with the responsible laboratory of the Volkswagen 
Group. 
4.3 
Weathering conditions 
See Table 1. In order to comply with the test temperatures, it is recommended to set up the test 
equipment in a test room that is kept at a constant temperature. 
Table 1 
Make 
Weather 
O-meter 
Ci 3000 
Xenotest  
1200 CPS 
Xenotest
alpha 
Beta LM 
Ci 4000 
Suntest 
XXL+ 
Q-Panel 
Filter 
Pyrex S /Pyrex 
S 
Replace ac-
cording to 
manufacturer's 
specifications 
3 UV-Spezial 
Suprax 
Replace  
according to 
manufacturer's 
specifications 
Xenochrom 300 
Replace according to 
manufacturer's speci-
fications 
Pyrex S 
/PyrexS 
Replace  
according to 
manufacturer's 
specifications 
Coated 
quartz 
filter 
and 300 nm 
daylight filter 
Daylight filter 
Specimen rotation 
Only 
non-
turning 
mode 
is possible 
Non-turning mode 
Non-turning 
mode 
Flatbed 
equipment 
Flatbed 
equipment 
Black standard temperature 
(°C) 
90 ± 2 
Specimen chamber tem-
perature in the dry phase 
(°C) 
50 ± 2 
Relative humidity (%) 
20 ± 10 
Intensity of irradiation 
(W/m²) 
(nm) 
0,6 
340 
75 
300 to 400 
Test duration  
(approximate value) (h) 
1 500 
Approx. 1 500 
Irradiation dose 
(1 year cycle) (MJ/m²) 
3,2 
400 


Page 3 
PV 3929: 2008-03 
 
4.4 
Specimen 
4.4.1 
Specimen preparation 
The specimens shall be taken from a representative portion of the finished part to be tested or of 
specimen sheets manufactured under standard production conditions. They shall be as flat as pos-
sible. As long as the apparatus-dependent specimen carrier size is not exceeded, complete com-
ponents may be tested. However, it is important to ensure that the surface to be tested does not 
project more than 10 mm (or 5 mm in the case of the Xenotest alpha) over the specimen carrier 
plane toward the source of the irradiation. The specimen shall be secured on the specimen carrier. 
One half of the specimen's surface shall be covered with a sheet metal mask. 
In order to test the change in mechanical properties, e.g., by means of tensile tests and determina-
tion of the impact resistance, the specimens shall be made in a size that is required for the respec-
tive test procedure or that is prescribed in standards. 
4.4.2 
Specimen size 
The specimen size is in accordance with the maximum clampable test surfaces in the original 
specimen carriers. Thus, the following would apply: 
─ 
Xenotest 1200 CPS 
(175 x 60) mm 
─ 
Xenotest alpha 
(140 x 40) mm 
─ 
Weather-O-meter Ci 3000, Ci4000 
(145 x 45) mm 
─ 
Beta LM 
(350 x 80) mm 
─ 
Suntest XXL+ 
(135 x 45) mm 
─ 
Q-Panel 
(135 x 45) mm 
The selected specimen size shall be sufficiently large to ensure that proper evaluation can be per-
formed with the designated procedures. 
4.4.3 
Specimen carriers 
Only for Xenotest 1200 CPS: Bent non-turning carriers shall be used in order to achieve an even 
intensity of irradiation over all three specimen carrier planes. 
For the Suntest XXL+ and Q-Panel Xenotest equipment types, it shall be ensured that the speci-
men frames are rotated clockwise every 200 h in order to achieve uniform weathering of the 
specimens. 
4.5 
Weathering test 
4.5.1 
Cleaning the filters 
The filter systems shall be checked and cleaned at regular intervals. 
4.5.2 
Replacing the irradiator 
The maximum operating time of the irradiator for non-adjustable equipment types is 1 500 h. How-
ever, the operating time for adjustable equipment types may be extended up to the control limit. 


Page 4 
PV 3929: 2008-03 
 
4.5.3 
Weathering cycle 
The end point of a weathering cycle is achieved after a certain test duration (time)/irradiation dose, 
as specified in Table 1. To ensure even intensity of irradiation, this shall be checked weekly with 
the Xenocal made by Atlas. In the Q-Panel equipment, this is checked with appropriate sensors. 
4.6 
Evaluating the specimens 
4.6.1 
Visual evaluation 
Changes in color and gloss shall be compared against the previously covered surface or an unex-
posed reference specimen with the gray scale to evaluate the “change in color” according to 
DIN EN 20105-A02 under lighting according to DIN EN ISO 105-A01 or indirect daylight by several 
proficient normal-sighted people (at least two). 
Changes that need not be evaluated by means of measurements are described according to 
DIN EN ISO 4628-1. 
4.6.2 
Colorimetric evaluation 
In addition to the visual evaluation, a colorimetric evaluation using a spectrophotometer according 
to CIELAB (DIN 6174), excluding the gloss value, shall be conducted according to a procedure 
specified in DIN 53236. 
If required, the result shall be converted to gray-scale levels according to DIN EN 20105-A02, and 
for yellowing to yellow values according to DIN 6167. 
For single-color and homogenous surfaces, at least three measurements shall be averaged. For 
multicolored, structured or anisotropically scattering specimens, the number of measurements to 
be averaged shall be increased. 
4.6.3 
Evaluation of gloss 
Gloss shall be measured as a reflectometer value according to DIN 67530, and the change after 
weathering shall be expressed in %. 
4.7 
Test report 
If required in the corresponding Technical Supply Specification/Volkswagen standard/drawing, the 
following information shall be specified in the test report with reference to this test standard: 
a) Test equipment 
b) Total test duration 
c) 
Color change: gray-scale level/dE/dL/da/db 
d) Any color shift 
e) Yellow value according to DIN 6167 
f) 
Change in gloss 
g) Additional observations and changes such as cracks, spotting, exudations, chalking, etc. 
h) Any agreed upon conditions that deviate from this Test Specification. 


Page 5 
PV 3929: 2008-03 
 
5 
Referenced documents 
The following documents cited in this standard are necessary for application. 
In this Section, terminological inconsistencies may occur as the original titles are used. 
DIN 6167 
Description of Yellowness of Near-White or Near-Colourless Materials 
DIN 6174 
Colorimetric Evaluation of Colour Coordinates and Colour Differences ac-
cording to the Approximately Uniform CIELAB Colour Space 
DIN 53236 
Testing of Colouring Materials; Conditions of Measurement and Evaluation 
for the Determination of Colour Differences for Paint Coatings, Similar Coat-
ings and Plastics 
DIN 67530 
Reflectometer as a Means for Gloss Assessment of Plane Surfaces of Paint 
Coatings and Plastics 
DIN EN 20105-A02 
Textiles – Tests for Colour Fastness – Part A02: Grey Scale for Assessing 
Change in Colour 
DIN EN ISO 105-A01 Textiles – Tests for Colour Fastness – Part A01: General Principles of Test-
ing 
DIN EN ISO 4628-1 
Paints and Varnishes – Evaluation of Degradation of Coatings – Designa-
tion of Quantity and Size of Defects, and of Intensity of Uniform Changes in 
Appearance – Part 1: General Introduction and Designation System 
DIN EN ISO 4892-2 
Plastics – Methods of Exposure to Laboratory Light Sources – Part 2: Xe-
non-Arc Lamps 
DIN EN ISO 11341 
Paints and Varnishes – Artificial Weathering and Exposure to Artificial Ra-
diation – Exposure to Filtered Xenon-Arc Radiation

File: 材料工程师/PVC挤出工艺流程（BOP）.xlsx.md
# PVC挤出工艺流程（BOP）.xlsx

| PVC挤出工艺流程 |  |  |  |  |  |  |
| 挤出流程 | 参数 | 设备要求 | 质量要求 | 测试方法 |  |  |
| 烘料准备
 | 干燥温度：70℃ | 
热循环风干燥机                | 干燥后原料含水率：＜0.02% 备注：干燥后的原料不可以接触空气
 | 含水率测试：                           直接干燥法（含水率大于0.1%）；                                                  |  |  |
|  | 干燥时间：2小时 |  |  |  |  |  |
|  | 钢带：SUS 430 | 上料架 | 正常配合钢带运转 | / |  |  |
|  | 胶水：815A:815B | 上胶盒 | 上胶均匀 | / |  |  |
| 挤出
 | 料筒温度一区：130℃±5 | 挤出机
 | 零件表面无划伤、气泡、毛刺等挤出缺陷 | 首末件检查及抽查 |  |  |
|  | 料筒温度二区：140℃±5 |  |  |  |  |  |
|  | 料筒温度三区：135℃±5 |  |  |  |  |  |
|  | 模具温度：130℃ |  |  |  |  |  |
|  | 挤出机转速：20±1RPM |  |  |  |  |  |
|  | 引取机速度：3.3±0.1m/min | 引取机 |  |  |  |  |
| 切断
 | 前门长度：1700mm±10 | 切断机 | / | 首末件检查及抽查 |  |  |
|  | 后门长度：2100mm±10 |  |  |  |  |  |
| 喷码
 | 依据零件号要求喷码 | 喷码机 | 字体黄色，字高≥3mm，喷码标识清楚。
例：左前：SAIC MOTOR 10187441 L CHN SSH 年/月/日 时/分/秒 ﹥STEEL+PVC﹤ | 首末件检查及抽查 |  |  |

File: 材料工程师/PVC搪塑工艺流程（BOP）.xlsx.md
# PVC搪塑工艺流程（BOP）.xlsx

| 搪塑工艺流程（BOP） |  |  |  |  |  |  |
| 注塑流程 | 参数 | 设备要求 | 质量要求 | 测试方法 |  |  |
| 模具预热 | 模具预热温度：330±30℃ | 搪塑线-加热炉           |  |  |  |  |
|  | 模具预热：260±20秒 |  |  |  |  |  |
| 上粉 | 旋转角度：750°  -780° 60° | 搪塑线-上粉工位
粉箱、适配器      |  |  |  |  |
|  | 旋转速度：10±3（转/分钟） |  |  |  |  |  |
|  | 粉末敲击（次）：2±1次 |  |  |  |  |  |
| 凝胶
 | 凝胶温度：330±30℃ | 搪塑线--凝胶工位 | 1、表皮背面凝胶光滑，无明显颗粒状凸起和流挂现象，没有垃圾及穿孔
2、表皮表面颜色光泽均匀无明显差异，纹理清晰无损伤，没有气孔及焦料 | 紫外光源下判断是否有发黄的现象。 |  |  |
|  | 旋转角度：720° |  |  |  |  |  |
|  | 旋转速度：5±2转/分钟 |  |  |  |  |  |
| 冷却
 | 冷却温度：40±20℃ | 搪塑线--冷却工位 |  | / |  |  |
|  | 冷却时间：280±20秒 |  |  |  |  |  |
| 取皮 | 温度：55±10℃ | 搪塑线--取皮工位 | 1、表皮整体无拉伸变形的情况。
2、取皮时要一撕到底，防止表皮因中途停顿产生拉痕。 | / |  |  |
|  | 旋转角度：300° |  |  |  |  |  |

File: 材料工程师/PVC注塑工艺流程（BOP）.xlsx.md
# PVC注塑工艺流程（BOP）.xlsx

| PVC注塑工艺流程（BOP） |  |  |  |  |  |  |
| 注塑流程 | 参数 | 设备要求 | 质量要求 | 测试方法 |  |  |
| 烘料
 | 干燥温度：70~80℃ | 
热循环风干燥机                | 干燥后原料含水率：＜0.1% 
 | 含水率测试：                           直接干燥法                                                  |  |  |
|  | 干燥时间：40min以上 |  |  |  |  |  |
|  | 料斗保温：40~60℃ |  |  |  |  |  |
| 注塑
 | 喷嘴温度：170~175℃ | 角式注塑机


 | 零件表面无花纹、气泡、毛刺、缺料等注塑缺陷 | 首末件检查及抽查 |  |  |
|  | 料筒温度：135~180℃ |  |  |  |  |  |
|  | 模具温度：20~55℃
（视零件复杂程度） |  |  |  |  |  |
|  | 注塑压力：根据产品实际状态设置多级注塑压力。 |  |  |  |  |  |
|  | 注塑速度：根据流动前沿速度稳定原则设置多级注塑速度。 |  |  |  |  |  |
|  | 背压：0~5%； |  |  |  |  |  |
|  | 多腔模具平衡性:原则上绝对平衡 |  |  |  |  |  |

File: 材料工程师/Presentation - Automotive 2015 .pdf.md
# Presentation - Automotive 2015 .pdf

© KURZ 2015 
Welcome to the World of KURZ 


© KURZ 2015 
Leonhard Kurz 
KURZ Group Information 
Founded in 1892 as a genuine gold leaf manufacturer 
Family owned company 
World-leading manufacturer of hot stamping foil 
Employees world-wide: 4.200 
Leading supplier of OVDs for banknotes 
One of the largest polyester consumer world-wide 
Approx.  5.000 „live“ products 
Certificated DIN EN ISO 9001:2000 and EMAS 


© KURZ 2015 
KURZ Group Information – Global Factories 
KURZ Stamping Technology 
(Hefei) Co., Ltd. 
Kurz Transfer Products L.P., 
Charlotte (USA) 
Sulzbach-Rosenberg 
(Germany) 
 
Kurz Production SDN. BHD. 
(Malaysia) 
OVD Kinegram AG  
(Switzerland) 
Kurz Typofol GmbH 
(Germany)  
LEONHARD KURZ,       
Fürth (Germany) 
Piedmont Converting, Inc., 
Lexington (USA) 


© KURZ 2015 
KURZ Group Information – Quality Certificate 


© KURZ 2015 
 Kurz Products 


© KURZ 2015 
Transfer Foil  
 


© KURZ 2015 
Transfer Foil – Kurz Involvement in Transfer Foil Industries  
 
Graphic Industry 
Cosmetic Industry 
Telecommunication Industry 
Brand Protection 
High Security ID Documents 
High Security 
Household Appliances 
Textile Industry 
Furniture Industry 
Card-/Ticket Industry 
Thermotransfer/Coding 
Automotive Industry 


© KURZ 2015 
Transfer Foil – General Transfer Foil Composition  
 
release layer 
polyester carrier (peeled off) 
top coat 
decor layers 
adhesive  
Transferred Lacquers on Part 


© KURZ 2015 
Transfer Foil – Foil Technology  
 
Top Coat (high performance) 
 
Decoration (large variety of designs) 
 
Strong adhesion to substrate 


© KURZ 2015 
 Plastic Décor Field

File: 材料工程师/Q BYDQ-J01.023-2005.pdf.md
# Q BYDQ-J01.023-2005.pdf

Q/BYDQ－J01.023－2005 
 
目  次 
 
前言⋯⋯⋯⋯⋯⋯⋯⋯⋯⋯⋯⋯⋯⋯⋯⋯⋯⋯⋯⋯⋯⋯⋯⋯⋯⋯⋯⋯⋯⋯⋯⋯⋯⋯⋯⋯⋯⋯⋯⋯⋯Ⅱ 
1 
范围⋯⋯⋯⋯⋯⋯⋯⋯⋯⋯⋯⋯⋯⋯⋯⋯⋯⋯⋯⋯⋯⋯⋯⋯⋯⋯⋯⋯⋯⋯⋯⋯⋯⋯⋯⋯⋯⋯⋯⋯1 
2 
规范性引用文件⋯⋯⋯⋯⋯⋯⋯⋯⋯⋯⋯⋯⋯⋯⋯⋯⋯⋯⋯⋯⋯⋯⋯⋯⋯⋯⋯⋯⋯⋯⋯⋯⋯⋯⋯1 
3 
术语⋯⋯⋯⋯⋯⋯⋯⋯⋯⋯⋯⋯⋯⋯⋯⋯⋯⋯⋯⋯⋯⋯⋯⋯⋯⋯⋯⋯⋯⋯⋯⋯⋯⋯⋯⋯⋯⋯⋯⋯1 
4 
初始化检验⋯⋯⋯⋯⋯⋯⋯⋯⋯⋯⋯⋯⋯⋯⋯⋯⋯⋯⋯⋯⋯⋯⋯⋯⋯⋯⋯⋯⋯⋯⋯⋯⋯⋯⋯⋯⋯1 
5 
外观检查⋯⋯⋯⋯⋯⋯⋯⋯⋯⋯⋯⋯⋯⋯⋯⋯⋯⋯⋯⋯⋯⋯⋯⋯⋯⋯⋯⋯⋯⋯⋯⋯⋯⋯⋯⋯⋯⋯1 
6 
色差试验⋯⋯⋯⋯⋯⋯⋯⋯⋯⋯⋯⋯⋯⋯⋯⋯⋯⋯⋯⋯⋯⋯⋯⋯⋯⋯⋯⋯⋯⋯⋯⋯⋯⋯⋯⋯⋯⋯1 
7 
桔皮试验⋯⋯⋯⋯⋯⋯⋯⋯⋯⋯⋯⋯⋯⋯⋯⋯⋯⋯⋯⋯⋯⋯⋯⋯⋯⋯⋯⋯⋯⋯⋯⋯⋯⋯⋯⋯⋯⋯2 
8 
光泽试验⋯⋯⋯⋯⋯⋯⋯⋯⋯⋯⋯⋯⋯⋯⋯⋯⋯⋯⋯⋯⋯⋯⋯⋯⋯⋯⋯⋯⋯⋯⋯⋯⋯⋯⋯⋯⋯⋯2 
9 
膜厚试验⋯⋯⋯⋯⋯⋯⋯⋯⋯⋯⋯⋯⋯⋯⋯⋯⋯⋯⋯⋯⋯⋯⋯⋯⋯⋯⋯⋯⋯⋯⋯⋯⋯⋯⋯⋯⋯⋯2 
10 硬度试验⋯⋯⋯⋯⋯⋯⋯⋯⋯⋯⋯⋯⋯⋯⋯⋯⋯⋯⋯⋯⋯⋯⋯⋯⋯⋯⋯⋯⋯⋯⋯⋯⋯⋯⋯⋯⋯⋯2 
11 胶带粘附试验⋯⋯⋯⋯⋯⋯⋯⋯⋯⋯⋯⋯⋯⋯⋯⋯⋯⋯⋯⋯⋯⋯⋯⋯⋯⋯⋯⋯⋯⋯⋯⋯⋯⋯⋯⋯2 
12 耐水性试验⋯⋯⋯⋯⋯⋯⋯⋯⋯⋯⋯⋯⋯⋯⋯⋯⋯⋯⋯⋯⋯⋯⋯⋯⋯⋯⋯⋯⋯⋯⋯⋯⋯⋯⋯⋯⋯3 
13 水雾试验⋯⋯⋯⋯⋯⋯⋯⋯⋯⋯⋯⋯⋯⋯⋯⋯⋯⋯⋯⋯⋯⋯⋯⋯⋯⋯⋯⋯⋯⋯⋯⋯⋯⋯⋯⋯⋯⋯4 
14 飞石冲击试验⋯⋯⋯⋯⋯⋯⋯⋯⋯⋯⋯⋯⋯⋯⋯⋯⋯⋯⋯⋯⋯⋯⋯⋯⋯⋯⋯⋯⋯⋯⋯⋯⋯⋯⋯⋯4 
15 热冲击试验⋯⋯⋯⋯⋯⋯⋯⋯⋯⋯⋯⋯⋯⋯⋯⋯⋯⋯⋯⋯⋯⋯⋯⋯⋯⋯⋯⋯⋯⋯⋯⋯⋯⋯⋯⋯⋯6 
16 中性盐雾循环试验⋯⋯⋯⋯⋯⋯⋯⋯⋯⋯⋯⋯⋯⋯⋯⋯⋯⋯⋯⋯⋯⋯⋯⋯⋯⋯⋯⋯⋯⋯⋯⋯⋯⋯7 
17 汽油浸渍试验⋯⋯⋯⋯⋯⋯⋯⋯⋯⋯⋯⋯⋯⋯⋯⋯⋯⋯⋯⋯⋯⋯⋯⋯⋯⋯⋯⋯⋯⋯⋯⋯⋯⋯⋯⋯8 
18 溶剂摩擦试验⋯⋯⋯⋯⋯⋯⋯⋯⋯⋯⋯⋯⋯⋯⋯⋯⋯⋯⋯⋯⋯⋯⋯⋯⋯⋯⋯⋯⋯⋯⋯⋯⋯⋯⋯⋯8 
19 耐酸性试验⋯⋯⋯⋯⋯⋯⋯⋯⋯⋯⋯⋯⋯⋯⋯⋯⋯⋯⋯⋯⋯⋯⋯⋯⋯⋯⋯⋯⋯⋯⋯⋯⋯⋯⋯⋯⋯9 
20 耐碱性试验⋯⋯⋯⋯⋯⋯⋯⋯⋯⋯⋯⋯⋯⋯⋯⋯⋯⋯⋯⋯⋯⋯⋯⋯⋯⋯⋯⋯⋯⋯⋯⋯⋯⋯⋯⋯⋯9 
21 耐候性试验⋯⋯⋯⋯⋯⋯⋯⋯⋯⋯⋯⋯⋯⋯⋯⋯⋯⋯⋯⋯⋯⋯⋯⋯⋯⋯⋯⋯⋯⋯⋯⋯⋯⋯⋯⋯⋯9 
22 高温存储试验⋯⋯⋯⋯⋯⋯⋯⋯⋯⋯⋯⋯⋯⋯⋯⋯⋯⋯⋯⋯⋯⋯⋯⋯⋯⋯⋯⋯⋯⋯⋯⋯⋯⋯⋯⋯10 
23 低温存储试验⋯⋯⋯⋯⋯⋯⋯⋯⋯⋯⋯⋯⋯⋯⋯⋯⋯⋯⋯⋯⋯⋯⋯⋯⋯⋯⋯⋯⋯⋯⋯⋯⋯⋯⋯⋯10 
24 耐温度性试验⋯⋯⋯⋯⋯⋯⋯⋯⋯⋯⋯⋯⋯⋯⋯⋯⋯⋯⋯⋯⋯⋯⋯⋯⋯⋯⋯⋯⋯⋯⋯⋯⋯⋯⋯⋯10 
 
 
 
 
 
 
 
 
 
 
 
 
 
   
Ⅰ 


Q/BYDQ－J01.023－2005 
 
前  言 
 
本规范的编制按照GB/T 1.1-2000 和GB/T 1.2-2002 的要求进行。 
本规范由比亚迪汽车及零部件检测中心提出。 
本规范由比亚迪汽车及零部件检测中心经理批准。 
本规范由比亚迪股份有限公司汽车标准化办公室归口。 
本规范起草单位：比亚迪股份有限公司汽车及零部件检测中心。 
本规范主要起草人：陈梅、李圣英、陆圣青、朱随有等 
本规范于2005 年2 月10 日首次发布。 
 
 
 
 
 
 
 
 
 
 
 
 
 
 
 
 
 
 
 
 
 
 
 
 
 
 
 
 
 
 
                   
 
Ⅱ 


 
              Q/BYDQ－J01.023－2005 
汽车油漆检测规范 
 
1  范围 
 
本规范规定了汽车油漆的试验方法、判定标准。 
本规范适用于汽车及零部件检测中心汽车油漆的检测。 
 
2  规范性引用文件 
 
GB/T 1771   色漆和清漆――耐中性盐雾性能的测定 
GB 2918     塑料试样状态调节和试验的标准环境 
ISO 2808    涂漆和清漆——测定膜厚 
ISO 2409    色漆和清漆――漆膜的划格试验 
 
3  术语 
 
3.1  膜厚 
基层上的涂层的厚度是膜表面与基层表面之间的距离。 
3.2  耐候性 
试样在日光、雨雪、湿度、温度等自然气候条件瞎抵抗老化的能力。 
3.3  桔皮 
当光线聚焦在高光泽漆膜表面时，可以看到光亮区和非光亮区的反差。当出现0.1－10mm 大小的波
纹结构，就会出现亮/暗的波纹，这种类似桔子表面的波纹俗称油漆桔皮。 
3.4  光泽 
    漆膜的光泽就是漆膜表面将照射在其上的光线向一定方向反射出去的能力，也称镜面光泽度。 
3.5  鲜映性 
    鲜映性是指涂膜表面反映影像（或投影）的清晰程度，以DOI 值表示。 
 
4  初始化检验 
 
在每项测试前都首先要进行初始化检验，以保证试样没有存在外观上不良。在试验后也要进行初始化
检验，检验经过试验是否造成不良。 
        
5 
外观检查 
 
车身表面油漆涂层应无以下缺陷：缺漆（露底）、起泡、裂纹、脱落、锈痕、麻点、流痕、起皱、桔
皮、针孔、杂漆、颗粒、脏污、划伤、砂纸纹、遮盖不良、涂层光滑平整度（凹凸不平）、装饰线条（棱
线）不直度等缺陷。 
涂层表面应无明显桔皮现象，漆膜光泽度高，车身与零部件无明显色差。 
 
6  色差试验 
                                                                                                    1  


 
              Q/BYDQ－J01.023－2005 
 
6.1  试验方法 
将色差仪用白板、黑板校准后，测试油漆表面三色数据。 
6.2  判定标准 
   油漆供应商在产品数据表或油漆材料规范上所规定的数据，与标准板颜色相接近，若无具体说明，推
荐测试的数据（△L*、△a*、△b*、△E*）在±1.5 范围之内。 
 
7  桔皮试验 
 
7.1  试验方法 
按照桔皮仪的产品说明书进行操作。每个部位测量三点，取中值。 
7.2  判定标准 
记录桔皮级数以及DOI（鲜映性值），若无特殊说明，推荐桔皮等级大于等于6 级为合格。 
 
8  光泽试验 
 
8.1  试验方法 
    按照光泽仪（20
0）的产品说明书进行操作。用光泽仪分别在不同的位置上测量五点以上，取算术平
均值。 
8.2  判定标准 
记录光泽度值，若无特殊说明，推荐光泽值大于等于90 为合格。 
 
9  膜厚试验 
 
9.1  试验方法 
用漆膜厚度测定仪分别在不同的位置测量五点以上，取算术平均值。 
9.2  判定标准 
油漆供应商在产品数据表或油漆材料规范上所规定的数据。 
 
10  硬度试验 
 
10.1  试验方法 
用涂膜硬度计进行测量，每个部位测量五点以上，取算术平均值。 
10.2  判定标准 
油漆供应商在产品数据表或油漆材料规范上所规定的数据。 
 
11  胶带粘附试验 
 
11.1  使用设备 
11.1.1  划格刀（划格刀标准见表1） 
11.1.2  3M 胶带 
11.1.3  软刷 
11.2  试验方法 
                                                                                                    2 
  


 
              Q/BYDQ－J01.023－2005 
11.2.1  交叉网格胶带试验应在正常生产的产品中抽样，在生产72h 老化后进行，目测试样（150 ㎜×150
㎜），记录表面缺陷，然后除净油漆表面的油、蜡以及其他残留物，选择代表性区域或油漆表面上有较差
漆膜附着力的区域，不要选择流挂、溶剂气泡或其他明显的缺陷区域。 
11.2.2  用划格刀割出交叉网格割痕，然后用软刷轻刷除去粘附在表面的碎屑，用胶带覆盖划格表面，
用橡皮擦适度摩擦，除去胶带与油漆表面间的气泡，使得两者良好接触。大约5～10 秒后，用拇指和食
指抓住胶带末端并以垂直于油漆表面方向的力向上猛拉胶带。 
11.3  判定标准 
记录胶带附着力等级，报告还应说明脱落的部位（是涂层之间还是涂层与基材之间）。若无特殊说明，
推荐油漆保留面积大于等于85％为合格。 
表1 
干膜厚度 
μm 
划格刀格距 
㎜ 
每个方向的割痕数 
≤50 
1 
11 
50-125 
2 
6 
≥125 
3 
- 
表2 
级别 
油漆脱落面积 
发生剥落的交叉网格区或表面 
（对6 条平行割痕举例） 
0 
0% 
无 
1 
＜5% 
 
2 
5%-15% 
 
3 
15%-35% 
 
4 
35%-65% 
 
5 
＞65％ 
大于65％ 
 
12  水浸渍试验 
                                                                                                    3  


 
              Q/BYDQ－J01.023－2005 
 
12.1  试验设备 
12.1.1  湿气箱 
12.1.2  划格刀 
12.1.3  3M 胶带 
12.1.4  软刷 
12.2  试验方法 
在正常生产的产品中抽样，在生产72h 老化后进行，将试板（150 ㎜×150 ㎜）浸在（38±2）℃的
恒温水浴中2h，取出试板观察并记录情况，然后进行胶带粘附试验。 
12.3  判定标准 
样板应颜色变化，无气泡产生，观察胶带粘附试验油漆保留面积大于等于85％为合格。 
 
13  水雾试验 
 
13.1  使用设备 
13.1.1  湿气箱 
13.1.2  划格刀 
13.1.3  3M 胶带 
13.1.4  软刷 
13.1.5  样板支架，不导电材料制成，夹住试板的距离为30 ㎜，若无特殊说明，推荐使用木架。 
13.2  试验方法 
    在正常生产的产品中抽样，在生产72h 老化后进行，将试板（150 ㎜×150 ㎜）搁置于（38±2）℃，
相对湿度95％以上的湿气箱试板支架上（试板支架必须不接触水面），96h 后取出试板观察并记录情况，
然后进行胶带粘附试验。 
13.3  判定标准 
试板应颜色变化，无气泡产生，观察胶带粘附试验油漆保留面积大于等于85％为合格。 
 
14  飞石冲击试验 
 
14.1  适用范围 
    方法A 是一种包容方法，即将砂石磨损试验仪放入一恒温的冷冻箱内，用来评价施加于A、B、C 区
的外车身涂层（A-极高可见度区域、B-高可见度区域、C-一般可见度区域）。而方法B 是一种移入方法，
即将试验板从冷冻箱移入室温下的砂石磨损试验仪，用来评价和认可其他涂层和油漆件。 
14.2  使用设备 
14.2.1  砂石磨损试验仪 
14.2.2  水蚀砂石类冲击路基石是能通过16 ㎜的立体筛但保留在9.5 ㎜的立体筛的石块。 
14.2.3  遮蔽胶带，100 ㎜宽 
14.2.4  温度调整设备 
14.2.4.1  方法A：需要足够大的冷冻间或冷冻箱，以便砂石喷射机和试验样品可以在其中保持试验规定
的温度。 
14.2.4.2  方法B：需要一冷冻箱或冷却器，以便试样能在其中冷却至规定温度。冷冻箱应安装在砂石磨
损试验仪邻近以便使试样从冷冻箱移入砂石磨损试验仪中的过程中温度增加减至最小。 
14.3  试验方法 
                                                                                                    4 
  


 
              Q/BYDQ－J01.023－2005 
14.3.1  试板尺寸（300×100）㎜最合适。除非另行规定，试板（方法A）必须在-25℃的温度下放置至
少4h，试板（方法B）在-30℃的温度下放置至少4h。 
14.3.2  打开气阀将砂石设备的空气压力调节至（480±20）kPa（70psi），关闭气阀，打开砂石室的顶
盖并将550ml 不同等级的砂石收集到适当的容器中，横向铲刮网格来收集砂石以便细小颗粒通过。将一
试样置于理想试验温度下的试板夹内，试样上有涂层的一边对着设备的前部并盖上砂石室的顶盖。 
14.3.3  砂石喂入：在10s 的时间间隔内手动或自动的将砂石喂入至气流中，在砂石喂入前不要打开风
扇。对于方法B，砂石必须在从冷冻箱取出的10s 内开始喂入。若试验板的上下两端都要测试，喂入第一
批砂石后，试板必须重新调整到-30℃。 
14.3.4  关闭气阀，打开砂石室顶盖并取出试板，允许试板恢复到室温并用布擦干冷凝汽，擦掉灰尘和
其他杂质。用100 ㎜宽的遮蔽胶带遮盖试板，通过摩擦压下胶带，然后拉起胶带以移走疏松的碎片和漆
层。 
表3 缺陷点标记 
标记 
缺陷位置 
缺陷类型 
S/P 
基底至底涂层 
粘结破坏 
S/T 
基底至面涂层 
粘结破坏 
P 
底涂层 
内聚破坏 
P/T 
底涂层至面涂层 
粘结破坏 
T 
面涂层 
内聚破坏 
P/P 
底涂层至底涂层 
粘结破坏 
S 
基底 
内聚破坏 
表4 飞石冲击等级表 
等级 
照片 
等级
照片 
等级
照片 
3 
 
6 
 
9 
 
4 
 
7 
 
 
 
5 
 
8 
 
 
 
14.4  判定标准 
    和标准照片目测比较确定飞石冲击等级，比等级3 严重的为小于3 级，飞石冲击性为10 级即为涂层
                                                                                                    5  


 
              Q/BYDQ－J01.023－2005 
无碎屑。记录抗飞石冲击等级，缺陷点标记。若无其他规定，推荐飞石冲击等级大于等于8 级为合格。 
 
15  热冲击试验 
 
15.1  使用设备 
15.1.1  膜厚测量仪 
15.1.2  硬质合金头划线器：GTC # CM88 或同等设备 
15.1.3  薄片刮刀 
15.1.4  水浴：（38±2）℃温度的水浴，最多溶解5ppm 的固体物质 
15.1.5  溶解固体仪：Myron L Meter 或同等设备 
15.1.6  冷冻箱：能维持（-29±3）℃温度 
15.1.7  蒸汽发生器：型号100（和早期型号60）的蒸汽发生器 
15.1.7.1  水的输入流量：2.7L/min，偏差小于5％ 
15.1.7.2  喷管直径：12.5mm 内径，偏差在2％内且长度不少于100mm。 
15.1.7.3  排气冲击压力：在离喷管口25mm 处用4.7mm 内径馆子测得为（37.9±1.895）kPa，（如图1）。 
15.1.7.4  全面部安全防护罩和长防护手套 
15.2  试验方法 
15.2.1  校准蒸汽发生器 
测量并保持注入流速为2.7L/min：在盘管焊接组件与软管螺纹接头5/32”间的蒸汽管内安装1/2”
的球阀；熄灭燃烧器，连接泵并调整球阀至获得2.7L/min 的流速；记录2.7L/min 流速时获得的罐压。 
测定并维持平均冲击压力在37.9kPa：打开球阀和燃烧器；在罐压稳定后取平均冲击压力的数值；通
过改变燃烧器传入水中的总加热量调整冲击压力。 
15.2.2  在预定的测试点测量膜厚并记录。 
15.2.3  将试板（150 ㎜×150 ㎜）浸入（38±2）℃水浴罐内3h，通过将6.5mm 内径的塑料管放在罐子
底部且以最少每秒一个气泡的速率产生汽水，在水中维持最大5ppm 的固体溶解物（如NaCl），用溶解固
体仪检验并记录NaCl 的含量。 
15.2.4  在3h 后移出样品并立即放入（-29±3）℃的冷冻箱，准备合适的支持架放置试板，最少3h 的
冷冻循环后，移出样品，立即在试板涂层上划上深至基材的“X”，在弹性基材上用刮刀划线，如图2。 
15.2.5  在从冷冻箱移出60s后，以50mm-75mm的距离、角度为45
0（如图3）将蒸汽直接喷射在划线处
30s。 
15.3  判定标准 
移出试板，检查并记录油漆附着力的损伤和任何涂层的泛白、光泽褪色等，以及油漆附着力离开划
线的平均距离。 
                                                                                                    6 
  


 
              Q/BYDQ－J01.023－2005 
 
图1 
              
 
图2                                             图3 
 
16  中性盐雾循环试验 
 
16.1  试验方法 
16.1.1  试板尺寸为（150×100）mm。用漆膜划痕仪在试板上划叉，划线穿透涂层留下无刺的均匀线。
将试板在盐雾箱中放置4h 后，不冲洗、干燥立即放入温度37.8℃，相对湿度100％的湿热试验箱中18h，
然后不干燥直接放入温度为（-23.3±2）℃的冷冻箱中2h，此为一个循环，重复此循环至少30 次。 
16.2  判定标准 
划线单侧腐蚀不大于2mm。 
                                                                                                    7  


 
              Q/BYDQ－J01.023－2005 
17  汽油浸渍试验 
 
17.1  使用设备 
17.1.1  秒表 
17.1.2  大于25 ㎜深度的烧杯 
17.1.3  无铅汽油，＃1 柴油，或者45％甲苯（9981729）和5％VM 和P 矿物油的合成汽油（9981062）。 
17.2  试验方法 
17.2.1  除非另行规定，试验应在生产72h 老化后进行，目测样品，无严重缺陷。在此试验过程中，试
板的适当尺寸为（150×25）㎜，此试验最小要求尺寸为25 ㎜。将参考燃料倒入一个干净烧杯，最小深
度为25 ㎜。 
17.2.2  将样品浸入参考燃料10s，在两次进入之间保持20s 的干燥过程，在5 次浸泡后应立即检查油漆
表面指甲硬度，指甲硬度试验每次应在不同的部位进行。 
17.3  判定标准 
如果材料规范没有明确的可接受标准，那么推荐使用下列判定标准： 
合格：无颜色变化并无漆膜移动 
不合格：颜色变化，漆膜移动及任何漆层的翘起或剥落 
 
18  溶剂摩擦试验 
 
18.1  使用设备 
18.1.1  大量软布 
18.1.2  如油漆供应商在产品数据表或油漆材料规范上所规定的相应溶剂（若均没有特殊说明，推荐使
用二甲苯）。 
18.2  试验方法 
    除非另行规定，试验应在生产72h 老化后进行，使一小块布浸透相应的溶剂，挤去过量的溶剂，用
食指以25 ㎜～50 ㎜的向前和向后的动作对试样（150 ㎜×150 ㎜）来回摩擦（一次向前和向后的动作组
成一次来回摩擦）10 次，在摩擦期间应施加恒定的压力。 
18.3  判定标准 
应通过检查油漆表面和摩擦布上的残余油漆来评估试样，按等级标准对试样评定等级。如材料规范
未指明合格标准，显示“0”或“1”等级的试样应为合格。 
表5 油漆等级标准 
等级 
油漆表面 
布上的残余油漆 
0 
无变化 
无 
1 
轻微-几乎不可见 
微量 
3 
中等-较明显 
较明显 
5 
严重-极明显 
浸透颜色 
表6 清漆层等级标准 
等级 
清漆层表面 
0 
无变化 
1 
轻微-几乎不可见薄雾 
3 
中等-可见薄雾，粘性 
5 
严重-极明显、结雾、粘性 
 
                                                                                                    8

File: 材料工程师/Q-JLY J7111122C-2020-汽车外饰涂层技术要求.pdf.md
# Q-JLY J7111122C-2020-汽车外饰涂层技术要求.pdf

 
 
 
Q/JLY 
浙江吉利汽车研究院有限公司企业标准 
Enterprise Standard of Zhejiang Geely Automobile Research Institute Co., Ltd. 
Q/JLY J7111122C-2020 
代替/ Replace  Q/JLY J7111122B-2019 
汽车外饰涂层技术要求 
Specifications for Coatings of Automobile Exterior Trim 
<秘密级> 
<Confidential> 
 
 
2020-09-30 发布 
Issue date: 30/09/2020 
2020-10-30 实施 
Implementation date：30/10/2020 
浙江吉利汽车研究院有限公司  发布 
Issued by Zhejiang Geely Automobile Research Institute Co., Ltd. 
TO:fangxuming@nbxinpin.com
OF:宁波鑫品汽车零部件有限公司
BY:吉利smart JV
AT:2020/10/28
TO:fangxuming@nbx
OF:宁波鑫品汽车零
BY:吉利smart JV
AT:2020/10/28
TO:fangxuming@nbxinpin.com
OF:宁波鑫品汽车零部件有限公司
BY:吉利smart JV
AT:2020/10/28
TO:fangxuming@nbx
OF:宁波鑫品汽车零
BY:吉利smart JV
AT:2020/10/28


Q/JLY J7111122C-2020 
I 
目    次 
Contents 
前言  Foreword ................................................................................................................................................ II 
1  范围  Scope ................................................................................................................................................ 1 
2  规范性引用文件  Normative references.................................................................................................... 1 
3  试验仪器设备  Test equipment ................................................................................................................. 2 
4  技术要求  Technical requirements ............................................................................................................. 4 
5  试验方法  Test methods ............................................................................................................................. 8 
 
 
TO:fangxuming@nbxinpin.com
OF:宁波鑫品汽车零部件有限公司
BY:吉利smart JV
AT:2020/10/28
TO:fangxuming@nbx
OF:宁波鑫品汽车零
BY:吉利smart JV
AT:2020/10/28
TO:fangxuming@nbxinpin.com
OF:宁波鑫品汽车零部件有限公司
BY:吉利smart JV
AT:2020/10/28
TO:fangxuming@nbx
OF:宁波鑫品汽车零
BY:吉利smart JV
AT:2020/10/28


Q/JLY J7111122C-2020 
II 
前  言 
Foreword 
吉利负责此标准英文版本的控制。若有争议，以中文版本为准。 
Geely is in charge of this English translation. In case of any doubt about the contents of English translation, 
the Chinese original shall be considered authoritative. 
 
本标准代替Q/JLY J7111122B-2019《汽车外饰油漆件技术要求》和Q/JLY J7111122A-2018《汽车
外饰油漆件技术要求》，与Q/JLY J7111122B-2019 相比，除编辑性修改外，主要技术变化如下： 
This Standard substitutes Q/JLY J7111122B-2019 “Technical Requirements for Automotive Exterior 
Coatings” and Q/JLY J7111122A-2018 "Technical Requirements for Automotive Exterior Paint Parts". 
Compared with Q/JLY J7111122B-2019, except for editorial changes, the main technical changes are as follows: 
——修改了颜色技术要求（见4.1 一般要求4.1.1） 
Technical requirement for color is modified (see 4.1 general requirements 4.1.)  
——修改了光泽技术要求（见4.1 一般要求4.1.2） 
Technical requirement for gloss is modified (see 4.1 general requirements 4.1.2) 
——修改了膜厚技术要求（见4.1 一般要求4.1.3） 
Technical requirement for film thickness is modified (see 4.1 general requirements 4.1.3) 
——增加了附着力测试方法-安德烈切痕法和等级要求（见5.5 和4.2 表2 序号5 项） 
Increases the adhesion test methods - Andre cut marks and Level requirements (see 5.5 and table 4.2 
2 item 5) 
——增加了原标准中的规范性引用文件，增加了“ISO 6270-2 色漆和清漆 耐湿性的测定 试样置
于冷凝水环境中的试验方法” 
Increase the normative reference documents in the original standard, “Paints and varnishes - 
Determination of resistance to humidity - Procedure for exposing test specimens in condensation-water 
atmospheres” 
——修改了耐水性、耐热老化、高低温环境循环、耐湿热性和冷凝水技术要求的描述（见4.1 表1
第6-10 项） 
Changes the water resistance, heat-resistant ageing damp and hot resistance, high low temperature 
cycle, and the description of the condensed water technical requirements (see table 4.1 1 6-10) 
——删除了耐刮伤性技术要求和试验方法 
The scratch resistance technical requirements and test methods 
——修改了耐腐蚀技术要求（见4.1 表1 第15 项） 
Changes the corrosion technology requirements (see table 4.1 1 item 15) 
——删除了耐燃油试验项目中“柴油（0#）”试验试剂（见5.20） 
Deleted the fuel oil resistant test project "diesel (0 #)" test reagent (see 5.20) 
本标准由研究总院标准化技术委员会提出。 
This standard was proposed by Technical Committee for Standardization of GRI. 
本标准由集团技术管理中心归口管理。 
This standard was centralized managed by Group Technology Management Center. 
本标准由浙江吉利汽车研究院（宁波）有限公司整车工程中心材料技术开发部负责起草。 
This standard is drafted by the Materials Technology Development Department of the Vehicle Engineering 
Center of Zhejiang Geely Automobile Research Institute Co., Ltd. 
TO:fangxuming@nbxinpin.com
OF:宁波鑫品汽车零部件有限公司
BY:吉利smart JV
AT:2020/10/28
TO:fangxuming@nbx
OF:宁波鑫品汽车零
BY:吉利smart JV
AT:2020/10/28
TO:fangxuming@nbxinpin.com
OF:宁波鑫品汽车零部件有限公司
BY:吉利smart JV
AT:2020/10/28
TO:fangxuming@nbx
OF:宁波鑫品汽车零
BY:吉利smart JV
AT:2020/10/28


Q/JLY J7111122C-2020 
III 
本标准主要起草人：李帮鹏、张琛欣、孙震、马秋。 
Main draftsman of this standard: li bangpeng、zhang chenxin、sun zhen、ma qiu. 
本标准的历次版本发布情况为： 
All the previous versions are:  
——Q/JLY J7111122B-2019（2019 年5 月30 日发布, 2019 年6 月30 日实施。） 
The first revision was issued on May 30th, 2019 and implemented from June 30th, 2019 as Q/JLY 
J7111122B-2019. 
——Q/JLY J7111122A-2018(2018 年 1 月30 日首次发布） 
The first edition was issued on January 30, 2018 as Q/JLY J7111122A-2018. 
TO:fangxuming@nbxinpin.com
OF:宁波鑫品汽车零部件有限公司
BY:吉利smart JV
AT:2020/10/28
TO:fangxuming@nbx
OF:宁波鑫品汽车零
BY:吉利smart JV
AT:2020/10/28
TO:fangxuming@nbxinpin.com
OF:宁波鑫品汽车零部件有限公司
BY:吉利smart JV
AT:2020/10/28
TO:fangxuming@nbx
OF:宁波鑫品汽车零
BY:吉利smart JV
AT:2020/10/28


Q/JLY J7111122C-2020 
1 
汽车外饰涂层技术要求 
Technical Requirements for Automotive Exterior Coatings 
1  范围  Scope 
本标准规定了汽车外饰油漆涂料类涂层的技术要求及试验方法。 
This Standard specifies the technical requirement and test method for automotive exterior paint coatings. 
本标准适用于汽车外饰油漆涂料类涂层（基地自制件除外）。 
This Standard applies to automotive exterior paint coatings (except for base self-made parts). 
2  规范性引用文件  Normative references 
下列文件对于本文件的应用是必不可少的。凡是注日期的引用文件，仅注日期的版本适用于本文件
凡是不注日期的引用文件，其最新版本（包括所有的修改单）适用于本文件。 
The following documents are essential for the application of the standard. For dated references, only the 
edition cited applies; for undated references, the latest edition of the referenced document (including any 
amendments) applies. 
GB/T 250  纺织品 色牢度试验 评定变色用灰色样卡(Textiles - Tests for color fastness - Grey scale 
for assessing change in color) 
GB/T 1731  漆膜柔韧性测定法(Determination of flexibility of films) 
GB/T 6739  漆膜铅笔硬度试验方法( Test method for film hardness by pencil test) 
GB/T 9278  涂料试样状态调节和试验的温湿度(Temperatures and humidities for conditioning and 
testing of paint specimens) 
GB/T 13452.2  色漆和清漆漆膜厚度的测定(Paints and varnishes - Determination of film thickness) 
ISO 2409  涂料和清漆•划格试验( Paints and Varnishes - Cross-cut Test) 
ISO 2812-1-2017  色漆和清漆耐液体介质的测定第1 部分:在除水以外的液体的浸泡法(Paints and 
varnishes - Determination of resistance to liquids - Part 1: Immersion in liquids other than water) 
ISO 2812-4-2017  色漆和清漆耐液体介质的测定第4 部分：点滴法(Paints and varnishes - 
Determination of resistance to liquids - Part 4: Spotting methods) 
ISO 2813  色漆和清漆不含金属颜料的色漆漆膜的20°、60°和85°镜面光泽的测定(Paints and 
varnishes—Determination of gloss value at 20 degrees, 60 degrees and 85 degrees) 
ISO 3696  分析实验室用水规格和试验方法(Water for Analytical Laboratory Use - Specification and 
Test Methods) 
ISO 6270-2   色漆和清漆 耐湿性的测定 试样置于冷凝水环境中的试验方法（Paints and varnishes 
- Determination of resistance to humidity - Procedure for exposing test specimens in condensation-water 
atmospheres） 
ASTM D870  水浸没试验测试涂层耐水性(Standard Practice for Testing Water Resistance of Coatings 
Using Water Immersion) 
SAE J1545  外饰部件涂层、织物和着色装饰件的色差测量(Instrumental Color Difference 
Measurement for Exterior Finishes, Textiles and Colored Trim) 
Q/JL J130006 加速模拟大气腐蚀试验方法（Test Method on Accelerated Simulation of Atmospheric 
Corrosion） 
Q/JL J160001  汽车零部件和材料禁用、限用物质要求(Requirements for Prohibited/Restricted 
Substances of Automobile Parts and Materials) 
TO:fangxuming@nbxinpin.com
OF:宁波鑫品汽车零部件有限公司
BY:吉利smart JV
AT:2020/10/28
TO:fangxuming@nbx
OF:宁波鑫品汽车零
BY:吉利smart JV
AT:2020/10/28
TO:fangxuming@nbxinpin.com
OF:宁波鑫品汽车零部件有限公司
BY:吉利smart JV
AT:2020/10/28
TO:fangxuming@nbx
OF:宁波鑫品汽车零
BY:吉利smart JV
AT:2020/10/28


Q/JLY J7111122C-2020 
2 
SAE J400  涂层石击试验方法(Test for Chip Resistance of Surface Coatings)  
Q/JL J174007  有机涂层高压水冲击试验方法(Test Methods for High-pressure Water Impact Resistance 
of Organic Coatings) 
Q/JLY J7110279  汽车内外饰非金属件耐光老化试验规范(Specifications for Light Aging Test of 
Automotive Interior/Exterior Non-metal Parts ) 
Q/JLY J7110606  汽车零部件覆盖层盐雾试验规范(Specifications for Salt Spray Test of Automotive 
Parts Coatings) 
Q/JLY J7110845  汽车材料中铅、镉、汞、六价铬、多溴联苯、多溴二苯醚检测方法(Detection Method 
for Lead, Cadmium, Mercury, Hexavalent Chromium, PBBs and PBDE in Automobile Materials) 
Q/JLY J7111088  乘用车零部件防腐技术要求(Level 2)（vehicle parts anti-corrosion technical 
requirements (Level 2)） 
Q/JLY J7111351  乘用车零部件防腐技术要求(Level 1)（vehicle parts anti-corrosion technical 
requirements (Level 1)） 
3  试验仪器设备 Test equipment 
3.1  环境箱  Environmental chamber 
3.2  比色灯箱：D65 光源。 
Colorimetric light box: D65 light source. 
3.3  多角度色差仪  Multi-angle colorimeter  
D65 光源，测量角度含15°，25°，45°，75°，110° 
D65 light source, with the measuring angle including 15°, 25°, 45°, 75° and 110° 
3.4  桔皮仪  Wave scan-dual 
品牌BYK，测量系统：波形扫描。 
Brand BYK, measuring system: Waveform scanning. 
3.5  金相显微镜  Metallographic microscope 
测量精度至少为1μm。 
Measurement accuracy is at least 1μm. 
3.6  铅笔硬度计  Pencil hardness tester 
倾斜角45°，载荷（750±10) g，三菱铅笔9B～9H 一套。 
45° inclination, load (750 ± 10) g, a set of Mitsubishi pencil 9B~9H. 
3.7  鼓风干燥箱  Blast drying oven 
各个部位应能达到并维持与所规定的等级相一致的温度，误差范围在±2℃以内。最高使用温度不
低于150℃。 
Each part shall be able to reach and maintain the temperature consistent with the specified grade, with the 
error range within ±2°C. The maximum service temperature shall not be less than 150°C。 
3.8  高低温试验箱  High-low temperature test chamber 
各个部位应能达到并维持与所规定的等级相一致的温度，误差范围在±2℃以内。 
Each part shall be able to reach and maintain the temperature consistent with the specified grade, with the 
TO:fangxuming@nbxinpin.com
OF:宁波鑫品汽车零部件有限公司
BY:吉利smart JV
AT:2020/10/28
TO:fangxuming@nbx
OF:宁波鑫品汽车零
BY:吉利smart JV
AT:2020/10/28
TO:fangxuming@nbxinpin.com
OF:宁波鑫品汽车零部件有限公司
BY:吉利smart JV
AT:2020/10/28
TO:fangxuming@nbx
OF:宁波鑫品汽车零
BY:吉利smart JV
AT:2020/10/28


Q/JLY J7111122C-2020 
3 
error range within ±2°C. 
3.9  冷凝水试验箱  Condensate test chamber 
采用密闭不透气的冷凝水试验箱。内壁材料应能耐受腐蚀且不影响试样。试验箱底部水槽以容纳
ISO 3696 中规定的三级水。试验箱内的温度通过对水槽内存水加热来调节。温度均匀度在±3℃以内。 
A closed and airtight condensate test chamber shall be used. The inner wall shall be made of corrosion-
resistant materials without exerting no impact on the sample. The sink at the test box bottom is to hold the level-
3 water as provided in ISO 3696.The internal temperature shall be adjusted through heating of water in the tank, 
the temperature uniformity shall be within ±3°C. 
3.10  湿热试验箱  Damp-heat test chamber 
应能够达到温度(-40～120) ℃所有温度点，相对湿度（10～98)%范围内的所有湿度点。湿热箱装置
应有低速空气循环，而且在结构上能使样品不会直接接触水蒸汽和冷凝水。 
It shall be able to reach the temperature of (-40～120)°C and the relative humidity of (10～98)%. with a 
capability of low-speed air circulation and a structure that ensures no direct contact of the sample with water 
vapor and condensate water. 
3.11  恒温水浴锅  Constant temperature water bath pot 
温度范围（室温+10℃～100℃)，温度均匀度士1℃以内。 
Temperature range of (room temperature +10°C~100°C); temperature uniformity within ±1°C. 
3.12  碎石冲击仪  Stone chip resistance gravelometer 
满足SAE J400-2012 中条款4.1 的规定。 
It shall meet the requirements of 4.1 in SAE J400. 
3.13  高压清洗设备  High-pressure cleaning equipment 
品牌：NIFAB，型号：HTT-1 型高压试验设备，或同等设备。设备需满足：水压至少达到150kpa，
喷射距离：（0～150)mm，水温：（50±5) ℃，喷嘴：No 2506(25°扁平射流），喷管长度：（300±50)mm。 
Brand: NIFAB, model: HTT-1 high-pressure test equipment or equivalent equipment, requirements for the 
equipment: water pressure at least 150 kpa, injection distance: (0~150) mm, water sweeping frequency: 1 
time/second, water temperature: (50±5) °C, nozzle: No 2506 (25° flat jet), nozzle length: (300±50) mm. 
3.14  漆膜柔韧性测定仪  Paint film flexibility tester 
满足GB/T 1731 标准要求。 
Meeting the requirements of GB/T 1731 Standard. 
3.15  低温冰箱  Low temperature refrigerator 
应能够达到温度(0℃～-40℃)。 
It shall be able to reach the temperature of (0°C ~ -40°C). 
3.16  盐雾试验箱  Salt spray test chamber 
符合Q/JLY J7110606 中的要求。 
It shall meet the requirements of Q/JLY J7110606. 
3.17  氙灯曝晒试验箱  Xenon lamp exposure test chamber 
TO:fangxuming@nbxinpin.com
OF:宁波鑫品汽车零部件有限公司
BY:吉利smart JV
AT:2020/10/28
TO:fangxuming@nbx
OF:宁波鑫品汽车零
BY:吉利smart JV
AT:2020/10/28
TO:fangxuming@nbxinpin.com
OF:宁波鑫品汽车零部件有限公司
BY:吉利smart JV
AT:2020/10/28
TO:fangxuming@nbx
OF:宁波鑫品汽车零
BY:吉利smart JV
AT:2020/10/28


Q/JLY J7111122C-2020 
4 
应符合Q/JLY J7110279 中的要求。 
It shall comply with the provisions of Q/JLY J7110279. 
3.18  其它试验设备仪器  Other test equipment and instruments 
只要特性、精度和重复性等同或更高，就可以替代上述试验设备仪器。 
Other test equipment and instruments can replace the above test equipment and instruments as long as their 
characteristics, accuracy and repeatability are equal or higher. 
4  技术要求  Technical requirements 
4.1  一般要求  General requirements 
4.1.1  外观  Appearance 
平整、光滑等（详见油漆件外观要求）; △E≤1.5(25°,45°,75°金属或珠光漆）; △E≤0.8(45°
本色/素色漆）; 水平面LW≤8, SW≤25, R≥7; 垂直面LW≤15, SW≤30, R≥5. 具体的外观要求可以造
型实际定义为准。试验方法按照5.2 执行。 
Flat, smooth, etc. (see the paint appearance requirements for details). △E≤1.5 (25°, 45°, 75° metallic 
or pearlescent paint). △E≤0.8 (45°natural color/ solid color).Level surface LW≤8, SW≤25, R≥7.Vertical 
plane LW≤15, SW≤30, R≥5；The appearance of the specific requirements can model the actual definition 
shall prevail. Test methods in accordance with 5.2. 
4.1.2  光泽  Gloss 
≥90(高光钢琴漆）; ≥85(有光泽的单色漆、珠光漆和金属漆）; 根据标准色板±10%(其它漆，如
哑光漆）; 具体的光泽要求可以造型实际定义为准。试验方法按照5.3 执行。 
≥90 (high gloss piano paint).≥85 (glossy monochrome paint, pearl paint and metallic paint).+10% (other 
paints, such as matte paint) according to standard color plate. The gloss of the specific requirements can model 
the actual definition shall prevail. Test methods in accordance with 5.3. 
4.1.3  膜厚  Film thickness 
膜厚要求可参考表1 执行；其他特殊情况，参照油漆供应商的TDS，以满足性能要求为准。试验方
法按照5.4 执行。 
Film thickness requirements may refer to table 1. Other special circumstances, with reference to the paint 
suppliers TDS ，in order to meet the performance requirements shall prevail. Test methods in accordance with 
5.4. 
TO:fangxuming@nbxinpin.com
OF:宁波鑫品汽车零部件有限公司
BY:吉利smart JV
AT:2020/10/28
TO:fangxuming@nbx
OF:宁波鑫品汽车零
BY:吉利smart JV
AT:2020/10/28
TO:fangxuming@nbxinpin.com
OF:宁波鑫品汽车零部件有限公司
BY:吉利smart JV
AT:2020/10/28
TO:fangxuming@nbx
OF:宁波鑫品汽车零
BY:吉利smart JV
AT:2020/10/28


Q/JLY J7111122C-2020 
5 
表 1 膜厚要求 
Table 1  Requirements for Film Thickness 
单位/unit：μm 
序号 
/No. 
系列 
Series 
底漆1 
Primer 
单层漆 
Single-layer 
paint 
双层漆 
Double-layer 
paint 
多层漆 
Multi-layer 
paint 
单层 
Single-layer 
钢琴漆 
piano lacquer 
双层 
Double-layer 
钢琴漆 
piano lacquer 
1 
漆层总厚度 
Total thickness of 
paint 
5～50 
20～40 
25～90 
40～125 
55～130 
75～165 
2 
附着性底漆/底漆/中
涂 
Adhesive 
primer/primer/primer  
5～50 
— 
5～50 
5～50 
5～50 
5～50 
3 
面漆 
Finish 
— 
20～40 
20～40 
— 
— 
— 
4 
中间涂层 
Primer surfacer 
单色漆2 
Unicolor paint 
— 
— 
— 
15～35 
15～35 
15～35 
金属漆/珠光漆2 
Metallic/pearlescent 
paint 
— 
— 
— 
10～35 
10～35 
10～35 
5 
清漆 
Varnish 
— 
— 
20～40 
20～40 
35～45 
55～80 
注/ note： 
1  PP 塑料基材的底漆层PP 水厚度定义为3〜5μm 
The thickness of PP water in the primer layer of PP plastic substrates is defined as 3 ~ 5 μm. 
2  单色漆不计算金属漆/珠光漆的膜厚，金属漆/珠光漆的膜厚根据颜色定义进行添加。 
Unicolor paint don't calculate the metallic paint/pearlescent paint film thickness, metallic paint/pearlescent paint film thickness 
according to the definition of color. 
4.2  汽车外饰件涂层性能要求  Requirements for automotive exterior parts coating 
performance 
TO:fangxuming@nbxinpin.com
OF:宁波鑫品汽车零部件有限公司
BY:吉利smart JV
AT:2020/10/28
TO:fangxuming@nbx
OF:宁波鑫品汽车零
BY:吉利smart JV
AT:2020/10/28
TO:fangxuming@nbxinpin.com
OF:宁波鑫品汽车零部件有限公司
BY:吉利smart JV
AT:2020/10/28
TO:fangxuming@nbx
OF:宁波鑫品汽车零
BY:吉利smart JV
AT:2020/10/28


Q/JLY J7111122C-2020 
6 
表2  汽车外饰涂层技术要求 
Table 2 Technical Requirements for Automotive Exterior Coatings 
序号 
S/N 
测试项目 
Test item 
技术要求 
Technical requirement 
试验方法 
Test method 
金属基材 
Metal base substrate 
非金属基材 
Non-metallic substrate 
1 
铅笔硬度 
Pencil hardness 
≥HB;(软质基材如PP≥2B) 
≥HB; (Soft substrate, such as PP≥2B) 
5.5 
2 
附着力
（1） 
Adhesion
（1） 
划格法 
Cross cut test 
附着力0-1 级 
Level 0-1 adhesion 
5.6.1 
安德烈切痕法 
X-cut test 
等级 1 
Level 1 
5.6.2 
3 
耐水性 
Water resistance 
试验后产品无起泡，无失光失泽，软化等异常，试验后满足条目2
附着力要求 
No abnormalities such as blistering, gloss loss, softening and meet the 
requirements of item 2 after test. 
5.7 
4 
耐热老化 
Heat aging resistance 
外观无明显变化，按GB/T 250
灰度等级≥4 级，光泽损失
<15%,附着力不弱于1 级（老化
温度90℃） 
No obvious change in appearance, 
according to GB/T 250 gray level 
(≥ 4), gloss loss < 15%, adhesion 
level ≥ 1 (aging temperature 
90 °C) 
外观无明显变化，按GB/T 250
灰度等级≥4 级，光泽损失
<15%,附着力不弱于1 级（老化
温度80℃） 
No obvious change in appearance, 
according to GB/T 250 gray level 
(≥ 4), gloss loss < 15%, adhesion 
level ≥ 1 (aging temperature 
80 °C) 
5.8 
5 
高低温环境循环 
High and low temperature 
environment cycle 
无起泡、变色等外观缺陷，按GB/T 250 灰度等级≥4 级，试验后满
足条目2 附着力要求 
No blistering, discoloration and other appearance defects, according to 
GB/T 250 gray level (> 4), meet the requirements of item 2 after test. 
5.9 
6 
耐湿热性 
Damp Heat Resistance 
无起泡、变色等外观缺陷，按GB/T 250 灰度等级≥4 级，试验后满
足条目2 附着力要求 
No blistering, discoloration and other appearance defects, according to 
GB/T 250 gray level (> 4), meet the requirements of item 2 after test. 
5.10 
7 
冷凝水 
Condensate water 
无起泡、变色等外观缺陷，按GB/T 250 灰度等级≥4 级，试验后满
足条目2 附着力要求 
No blistering, discoloration and other appearance defects, according to 
GB/T 250 gray level (> 4),  meet the requirements of item 2 after test. 
5.11 
8 
碎石冲击 
Chip resistance 
等级5B 或97%的涂层保持率，无大于3mm 的冲击点。(腰线及腰
线以下零部件) 
Grade 5B or 97% coating retention, and no impact point greater than 
3mm. (waist line and waist line the following parts) 
5.12 
TO:fangxuming@nbxinpin.com
OF:宁波鑫品汽车零部件有限公司
BY:吉利smart JV
AT:2020/10/28
TO:fangxuming@nbx
OF:宁波鑫品汽车零
BY:吉利smart JV
AT:2020/10/28
TO:fangxuming@nbxinpin.com
OF:宁波鑫品汽车零部件有限公司
BY:吉利smart JV
AT:2020/10/28
TO:fangxuming@nbx
OF:宁波鑫品汽车零
BY:吉利smart JV
AT:2020/10/28
