Repository: kujaxr/obsidian-vault

File: 材料工程师/QPA001.pdf.md
# QPA001.pdf

Prelube, Hot Melt, Blank Washing Oil, Drawing Compound, Slushing Oil
(General)
Quality Requirements
Previous issues
QP O001: 1981-10; QP A001: 1986-08, 1991-11, 1998-12, 2002-08, 2005-04, 2006-06
Changes
The following changes have been made as compared to QP A001: 2006-06:
–
Expansion of scope to include product class "Prelube 2"
–
Referenced documents updated
–
Appendix A added
Scope
This standard specifies the quality requirements for the final coatings used on uncoated and coated
steel and aluminum materials for body construction. Specifically, these are the so-called prelubes,
prelubes 2, and hot melts as defined in VDA 230-213 "Prüfverfahren für die Produktklassen Prelube,
Prelube 2, Hotmelt, Spot lubricant" (Test Method for the Prelube, Prelube 2, Hot Melt, Spot Lubricant
Product Classes – only available in German).
With restrictions or extensions with respect to material or usage, this standard is also valid for sheet
metal blank washing oils, drawing compounds, and general-type slushing oils.
NOTE 1 The agents mentioned above are used as temporary corrosion protection and for tribological
support during the forming process of coated and uncoated sheets, assembled sheet metal blanks
made of steel or aluminum, and other semi-finished products; they also find application as temporary
corrosion protection for individual parts and assemblies.
Description
Forming lubricant according to QP A001
1  
2  
Group Standard
QP A001
Issue 2009-01
Class. No.:
57732
Descriptors:
prelube, hot melt, slushing oil, blank washing oil, drawing compound, corrosion, surface protection, steel,
aluminum
Check standard for current issue prior to usage.
This electronically generated standard is authentic and valid without signature.
The English translation is believed to be accurate. In case of discrepancies the German version shall govern.
Numerical notation acc. to ISO practice.
Page 1 of 10
Technical responsibility
Standards department
PKP-L/A
Peter Thomalla
Tel.: +49 5361 9 23167
PKP-L
Reinhard Alberts
EKTC/4 Jürgen Wiesner
EKTC
Tel.: +49 5361 9 29064
Manfred Terlinden
Confidential. All rights reserved. No part of this document may be transmitted or reproduced without prior permission of a Standards Department of the Volkswagen Group.
Parties to a contract can only obtain this standard via the B2B supplier platform "www.vwgroupsupply.com".
© VOLKSWAGEN AG
VWNORM-2007-10f
QUELLE: NOLIS


Requirements
General requirements
Coated and uncoated sheets made of steel or aluminum, assembled sheet metal blanks, and semi-
finished products that are delivered to the Group must be provided with corrosion protection.
The final coating must not disturb the processes when applying it, e.g., in the steel mill, or in the
downstream production stages during the manufacture of vehicles and vehicle parts.
The composition must meet the requirements of Volkswagen standard VW 91100.
The steel suppliers must use only prelubes and hot melts that have achieved status 4 (recommended
for introduction into standard production by the Press Shop Forum and VDA "Forming Lubricants"
Team (Presswerksforum und VDA-Arbeitskreis "Umformschmierstoffe")
Sequence (for prelubes and hot melts only)
Status 1
Verification of fulfillment of the requirements listed below, tested by the lubricant supplier according
to VDA 230-213. See Appendix A.
Status 2
Recommendation for experimental use by the Press Shop Forum and VDA Team "Forming lubri‐
cants" (Presswerksforum und VDA-AK "Umformschmierstoffe").
Status 3
Testing under operating conditions including compatibility with locally specific adhesives and mate‐
rials for cathodic electrocoating by automobile manufacturers.
Status 4
Recommended for introduction into standard production by the Presswerksforum und VDA-AK "Um‐
formschmierstoffe" (Press Shop Forum and VDA Forming Lubricants Team).
Until further notice, the following products can be used as standard oils: "Anticorit PL 3802-39
S"made by Fuchs Europe Schmierstoffe GmbH, Mannheim, and "Multidraw PL 61" made by Zeller
+Gmelin, Eislingen.
For auxiliary drawing agents that are used in the press shop for forming purposes, the sequence
applies analogously. Status 1 must be fulfilled by the supplier before further compatibility examina‐
tions are carried out with locally specific adhesives, cathodic electrocoating materials, or cleaning
agents. Further application-related tests must be carried out if required.
Physico-chemical properties
The physico-chemical data, such as density, viscosity, melting range (for hot melts only), flash point,
degree of purity, and water and aromatics content, must be specified by the supplier of the lubricant.
3  
3.1  
3.1.1  
3.1.1.1  
3.1.1.2  
3.1.1.3  
3.1.1.4  
3.2  
Page 2
QP A001: 2009-01


Anti-corrosion properties
For trouble-free processing in the downstream process sequence, it is essential to maintain a corro‐
sion-free surface over the entire process ranging from production to transport and storage, both during
and after the forming process, up to complete removal during pretreatment.
In the sheet-stack
Testing according to VDA 230-213: 2008-11, Section 5.4.7
Test duration: 90 test cycles.
Requirements:
–
Surfaces free of discoloration and corrosion.
–
Characteristic values better than or, at a minimum, equal to standard slushing oil.
In the condensed water test climate
Testing according to VDA 230-213: 2008-11, Section 5.4.8
Test duration: 4 test cycles (based on DIN EN ISO 6270-2).
Requirements according to Section 3.3.1.
During indoor weathering with average load
Testing according to VDA 230-213: 2008-11, Section 5.4.9
In Central European temperate climate without sea vicinity according to VDA 230-213: 2008-11,
Section 5.4.9.3.1
Test duration: 12 weeks.
Requirements according to Section 3.3.1.
During indoor weathering with increased load
Testing according to VDA 230-213: 2008-11, Section 5.4.9
e.g., in a Mediterranean area in the South of Europe with a warm sea climate according to
VDA 230-213: 2008-11, Section 5.4.9.3.2
Test duration: 9 days.
Requirements according to Section 3.3.1.
During so-called open-air weathering (as an alternative to Section 3.3.3)
Testing according to VDA 230-213: 2008-11, Section 5.4.10
Test duration: 12 weeks.
Requirements according to Section 3.3.1.
Miscibility
Prelubes are tested according to VDA 230-213: 2008-11, Section 5.5.
3.3  
3.3.1  
3.3.2  
3.3.3  
3.3.4  
3.3.5  
3.4  
Page 3
QP A001: 2009-01


If the prelube or hot melt is mixed with products of the same type and/or with sheet metal blank
washing oils and drawing compounds, no irreversible sedimentation, turbidity, gelatinous deposits,
solidification, etc. must occur. Changes of viscosity are only permitted to occur within the scope of
mixed viscosity resulting from differing viscosities of individual components (determination by a mix‐
ture table in the viscosity/temperature diagram, for example). Further viscosity changes must be
indicated.
Friction properties
Testing according to VDA 230-213: 2008-11, Section 5.6.
Coefficients of friction of the prelubes, hot melts, and auxiliary drawing agents must be better than
or, at a minimum, equal to those of the standard oil.
For the Prelube 2 product class, VDA 230-213: 2008-11, Section 5.6.4 applies.
Inhibition of running (not for hot melts)
Inhibition of running must be proven by means of suitable test methods (e.g., VDA 230-213: 2008-11,
Section 5.7).
In practice, oil running when stored in the coil or in the sheet stack (especially in summer) must be
minimized by inhibition of running.
The accumulation of oil on the lower edge of stored pressed parts must not exceed 3,0 g/m2, as this
might disturb bonding (assembly) or the painting process by oil running from folds, laps, or beads.
Compatibility with adhesive
Preliminary testing
Preliminary testing according to VDA 230-213: 2008-11, Section 5.8, and according to Test Specifi‐
cation PV 12.30 must be performed by the oil supplier and documented as "passed".
Specific testing
Because of the multitude of bonding materials used, specific compatibility with locally used adhesives
must be verified, possibly with special test methods, in cooperation among the oil supplier, adhesive
supplier, and adhesive processor (see also Section 3.1.1.3, status 3).
Compatibility with cathodic electrocoat
Preliminary testing
Residues of forming lubricants, e.g., in cavities or flanges, that were not removed during the pre‐
treatment must not impair the downstream painting process.
Testing is performed according to VDA 230-213: 2008-11, Section 5.9.
The number of spreading defects per dm² (blisters and pinpricks are considered equivalent to craters)
must be less than or, at most, equal to that for the standard prelube.
3.5  
3.6  
3.7  
3.7.1  
3.7.2  
3.8  
3.8.1  
Page 4
QP A001: 2009-01


Specific testing
Because of the multitude of cathodic electrocoating materials used, specific compatibility with locally
used cathodic electrocoating materials must be verified, possibly with special test methods, in coop‐
eration among the oil supplier, cathodic electrocoating material supplier, and the party responsible
for cathodic electrocoating (see Section 3.1.1.3, status 3).
Ban on substances that impair the paint wetting ability
The products concerned here (general-type slushing oils) must be free of substances (e.g., silicone,
polytetrafluoroethylene) that lead to disturbances, e.g., in the form of craters, during paint wetting or
spreading.
Testing is performed according to PV 3.10.7.
Removability
All auxiliary process materials used must be removed from the surface to the extent possible in order
to avoid disturbances in the downstream process steps, e.g., during phosphating.
Testing is performed according to VDA 230-213: 2008-11, Section 5.10.
After the following three load types, the evaluation must not reveal any negative results:
–
After new oiling
–
After completion of the corrosion-protection tests (12 weeks of open-air weathering)
–
After 13 min at (165 ± 2) °C object temperature.
Suitability for application
When the hot melt is introduced into standard production, the hot melt supplier must verify trouble-
free water treatment using ultrafiltration (UF).
It must be verified that the oils in question are applicable under real-world conditions with electrostatic
application methods. The locally used oiling systems in each case must be taken into consideration.
Degree of oiling
The degree of oiling is indicated on the sheet labels and/or order notes and/or drawings. The maxi‐
mum specified oiling application must not be exceeded. On principle, the total quantity of all oiling
operations must not exceed 3 g/m2; in exceptional cases 4 g/m2 are permissible after consultation.
Method of application and film weight or degree of oiling of the products must be chosen so that on
the one hand a uniformly closed application on the surface of the parts to be protected is ensured,
and on the other hand processing is not impaired by excessive film thickness (e.g., adhesion, oil vapor
during welding, etc.).
Always observe and evaluate all effects relating to the resulting properties (e.g., a low film weight can
impair corrosion protection and friction behavior, and a high film weight can lead to undesired oil
running from the stored coils as well as impairment of compatibility with adhesives and removability).
Trouble-free water treatment
When the hot melt is introduced into standard production, the hot melt supplier must prove trouble-
free water treatment using ultrafiltration (UF), VDA 230-213: 2008-11, Section 5.11.
3.8.2  
3.9  
3.10  
3.11  
3.12  
3.13  
Page 5
QP A001: 2009-01


Verification can take place at the supplier of the UF membrane, the supplier of the cleaner chemicals,
or in a suitable separate test facility. The test conditions must be agreed upon with the corresponding
using plants.
Product lists of released materials
Appendix B contains the product lists of released materials for the Audi, Skoda, and Volkswagen
brands.
Referenced documents
The following documents cited in this standard are necessary for application.
In this Section terminological inconsistencies may occur as the original titles are used.
PV 12.30
Adhesives; Compatibility with Oils and Dry-Film Lubricants (Hot Melt)
PV 3.10.7
Paints and Varnishes; Testing for Substances that Impair Paint Wetting
Ability
VW 91100
Environmental Standard for Vehicles; Vehicle Parts, Materials, Operating
Fluids; Policy, Specifications
DIN EN ISO 6270-2
Paints and varnishes - Determination of resistance to humidity - Part 2:
Procedure for exposing test specimens in condensation-water atmo‐
spheres
VDA 230-213
Test procedures for the product classes Prelube, Prelube 2, Hotmelt, Spot
lubricant
3.14  
4  
Page 6
QP A001: 2009-01


Documentation
For form, see Figure A.1.
Figure A.1
Appendix A (informative)  
Page 7
QP A001: 2009-01


Product lists
Table B.1 – Product list of forming aids released for plants of Audi AG, Version: 2008-02
No.
Product class
Description
Manufactured by
1
Lubricants for sheet steels, hot-dip galvanized and electrolytically galvanized sheets
1.1
Slushing oil
Anticorit RP 4107 S
Fuchs, Mannheim, Germany
Rustilo S 40
Castrol, Mönchengladbach, Germany
1.2
Prelube
Multidraw PL 61
Zeller+Gmelin, Eislingen, Germany
Anticorit PL 3802-39 S
Fuchs, Mannheim, Germany
N22/3 (only after consultation)
Wilhelm Dietz, Düsseldorf, Germany
AP 170 (only after consultation)
Pfinder, Böblingen, Germany
1.3
Hot melt
Hot melt E1
Zeller+Gmelin, Eislingen, Germany
Anticorit PL 39 SX
Fuchs, Mannheim, Germany
1.4
Drawing agent (spot lubricants,
for partial reapplication of grease)
AP 168/14
Pfinder, Böblingen, Germany
AP 167/22
Pfinder, Böblingen, Germany
KTL N16
Zeller+Gmelin, Eislingen, Germany
Renoform MCO 3802 SN
Fuchs, Mannheim, Germany
Renoform MCO 3028
(only after consultation)
Fuchs, Mannheim, Germany
1.5
Washing oil
AP 221
Pfinder, Böblingen, Germany
Anticorit PL 39 LV 8
Fuchs, Mannheim, Germany
2
Lubricants for aluminum sheets
2.1
Aqueous dry-film lubricant, for A2 and
A8 models only (prerequisite: part
washing process before joining pro‐
cess)
ALUB ZX
Alcan, Sierre, Switzerland
Houghton DF 25 B
Houghton, Raunheim
2.2
Dry-film lubricant acc. to
optimized process sequence
Houghton DF 521 AWF
(for A6 model only)
Houghton, Raunheim
Hot melt E1
Zeller+Gmelin, Eislingen, Germany
Anticorit PL 39 SX
Fuchs, Mannheim, Germany
2.3
Slushing oils
with deep-drawing properties
Stuart Drawsol 522 E
D. A. Stuart, Wuppertal, Germany
2.4
Drawing agent
Identical with Table B.1, no. 1.4
3
Lubricants for stainless steel sheet metal
3.1
Hot melt
Hot melt E1
Zeller+Gmelin, Eislingen, Germany
3.2
Drawing agent
Identical with Table B.1, no. 1.4
In case of questions regarding this list or the current released products for Audi AG, contact
Mr. Martin Michallek (martin.michallek@audi.de), Tel: +49 841 89 90889, Dept. I/PG-921.
Appendix B (informative)  
Page 8
QP A001: 2009-01


Table B.2 – Product list of forming aids and sealants released for the Skoda Auto brand
that pass through the painting process, Version: 2008-02
No.
Product class
Description
Manufactured by
1
Lubricants for sheet steels, hot-dip galvanized and electrolytically galvanized sheets
1.1
Slushing oil
Anticorit RP 4107 S
Fuchs, Mannheim, Germany
1.2
Prelube
Multidraw PL 61
Zeller+Gmelin, Eislingen, Germany
Anticorit PL 3802-39 S
Fuchs, Mannheim, Germany
AP 170 (only after consultation)
Pfinder, Böblingen, Germany
Wedolit N22/3 (only after consulta‐
tion)
Wilhelm Dietz, Düsseldorf, Germany
1.3
Drawing agent (spot lubricants,
for partial reapplication of grease)
AP 167/22
Pfinder, Böblingen, Germany
AP 170
Pfinder, Böblingen, Germany
KTL N16
Zeller+Gmelin, Eislingen, Germany
Renoform MCO 3028
Fuchs, Mannheim, Germany
Renoform MCO 3802 SN
Fuchs, Mannheim, Germany
Platinol B 804 3 COW
Oest, Freudenstadt, Germany
Wedolit N22-3
Wilhelm Dietz, Düsseldorf, Germany
1.4
Washing oil
Anticorit PL 3802-39 LV
Fuchs, Mannheim, Germany
2
Sealant
Anticorit PL 3802-39 LV
Fuchs, Mannheim, Germany
In case of questions regarding this list or the current released products for Skoda Auto a.s., contact Mr. Pavel Voborník
(pavel.vobornik@skoda-auto.cz), Tel: +420 326 821 091, Press Shop Standard Production Planning Department and Mr.
Lubomír Roleček (lubomir.rolecek@skoda-auto.cz), Tel: +420 326 822 108, Technical Service, Press Shop and Body Con‐
struction.
Page 9
QP A001: 2009-01


Table B.3 – Product list of forming aids and sealants released for the Volkswagen brand
that pass through the painting process, Version: 2008-02
No.
Product class
Description
Manufactured by
1
Lubricants for sheet steels, hot-dip galvanized and electrolytically galvanized sheets
1.1
Slushing oil
Anticorit RP 4107 S
Fuchs, Mannheim, Germany
Rustilo S 40
Castrol, Mönchengladbach, Germany
1.2
Prelube
Multidraw PL 61
Zeller+Gmelin, Eislingen, Germany
Anticorit PL 3802-39 S
Fuchs, Mannheim, Germany
N22/3
Wilhelm Dietz, Düsseldorf, Germany
AP 170
Pfinder, Böblingen, Germany
1.3
Hot melt
Drylube E1
Zeller+Gmelin, Eislingen, Germany
Anticorit PL 39 SX
Fuchs, Mannheim, Germany
1.4
Drawing agent (spot lubricants,
for partial reapplication of grease)
AP 168/14
Pfinder, Böblingen, Germany
AP 167/22
Pfinder, Böblingen, Germany
KTL N16
Zeller+Gmelin, Eislingen, Germany
Renoform MCO 3802 SN
Fuchs, Mannheim, Germany
Renoform MBO 2277 VW
Fuchs, Mannheim, Germany
Renoform MCO 3028
Fuchs, Mannheim, Germany
Renoform MZA 08 T
Fuchs, Mannheim, Germany
1.5
Washing oil
AP 221
Pfinder, Böblingen, Germany
Wedolit N 22 NV
Wilhelm Dietz, Düsseldorf, Germany
Anticorit PL 39 LV 8 / 15
Fuchs, Mannheim, Germany
Anticorit PL 3802-39 LV
Fuchs, Mannheim, Germany
2
Sealant
Anticorit RP 4107 LV (W)
Fuchs, Mannheim, Germany
AP 227
Pfinder, Böblingen, Germany
AP 228/2
Pfinder, Böblingen, Germany
Slushing oils indicated in Table B.3, no. 1.1
In case of questions regarding this list or the current released products for the Volkswagen brand, contact Mr. Peter Thomalla
(peter.thomalla@volkswagen.de), Tel: +49 5361 9 23167, Dept. P1O/A.
Page 10
QP A001: 2009-01

File: 材料工程师/Q／BYDQ-A1906.4119—2017《电器件漆膜技术条件》.pdf.md
# Q／BYDQ-A1906.4119—2017《电器件漆膜技术条件》.pdf

Q/BYDQ-A1906.4119—2017 
I 
目  次 
前言……………………………………………………………………………………………………………Ⅱ
Ⅱ  
1  范围 ………………………………………………………………………………………………………1 
2  规范性引用文件 …………………………………………………………………………………………1 
3  术语和定义 ………………………………………………………………………………………………1 
4  技术要求 …………………………………………………………………………………………………2 
5  试验方法  ……………………………………………………………………………………………… 2 
6  检验规则  ……………………………………………………………………………………………… 11 
7  标志、包装、运输、贮存    ………………………………………………………………………… 12 
8  过渡期要求……………………………………………………………………………………………… 13 
附录A（规范性附录）试样起泡等级参考图片……………………………………………………………
14 
附录B（规范性附录）耐化妆品测试温度控制及试剂添加时间点 ………………………………………18 
 
 
 
 
 
 
 
 
 
 
 
 
 
 
 
 
 
 
 
 
 
 
 
 
 
 


Q/BYDQ-A1906.4119—2017 
 
II 
 
前    言 
本标准的编制按照GB/T 1.1—2009 的要求进行。 
本标准代替了Q/BYDQ-A1906.4119—2015《电器件漆膜技术条件》，本标准与Q/BYDQ-A1906.4119
—2015 相比，主要变化如下： 
——更新4.2 技术要求； 
——色差中，增加ΔL
*,Δa
*,Δb
*要求；观察距离增加小于50cm 要求； 
——优化温度变化试验方法，新增冷热冲击； 
——更新耐湿热性测试方法； 
——更新附着力测试，新增十字划痕法； 
——更新水煮试验的测试要求； 
——“耐化妆品测试”命名改为“耐化学测试” 
——考虑到试剂危害性，取消抗MEK(丁酮)； 
——提高高温贮存试验温度； 
——增加“表5 耐化学推荐表”； 
——更新6.2 及“表6”内容。 
本标准附录A、附录B 是规范性附录。 
本标准由汽车工程研究院提出。 
本标准由汽车工程研究院标准法规部归口。 
本标准起草部门：汽车工程研究院车用电器部、检测中心、第十五事业部电器厂、第八事业部。 
本标准主要起草人：梁宏锦、刘杰、姚自华、刘光挺、舒雷、刘朝斌、黄恩荣。 
本标准所代替标准的历次版本发布情况为： 
——Q/BYDQ-AF06.4119—2012； 
——Q/BYDQ-A1906.4119—2013； 
——Q/BYDQ-A1906.4119—2014； 
——Q/BYDQ-A1906.4119—2015。 
 
 
 
 
 
 
 
 
 


Q/BYDQ-A1906.4119—2017 
1 
电器件漆膜技术条件  
1  范围 
本标准规定了比亚迪所有系列车用电器件，以塑料、金属件为基材的涂装件、移印件、丝印件、电
镀件以及水转印/INS/IMD 产品漆膜和涂层的技术要求、试验方法、检验规则、标志、包装、运输、贮
存，作为产品进厂检验依据或产品质量内控依据。 
本标准适用于比亚迪所有系列车用电器件，以塑料、金属件为基材的涂装件、移印件、丝印件、电
镀件以及水转印产品漆膜和涂层。 
2  规范性引用文件 
下列文件对于本文件的应用是必不可少的。凡是注日期的引用文件，仅注日期的版本适用于本文件。
凡是不注日期的引用文件，其最新版本（包括所有的修改单）适用于本文件。 
GB/T 191  包装储运图示标志 
GB/T 1740—2007  漆膜耐湿热测定法 
GB/T 1768—2006  色漆和清漆 耐磨性测定 旋转橡胶砂轮法 
GB/T 1771—2007  色漆和清漆 耐中性盐雾性能的测定 
GB/T 6461—2002  金属基体上金属和其他无机覆盖层经腐蚀试验后的试样和试件的评级 
GB/T  6739—2006  色漆和清漆 铅笔法测定漆膜硬度 
GB/T  9286—1998  色漆和清漆漆膜的划格试验 
GB/T 9761—2008  色漆和清漆 色漆的目视比色 
GB/T 13452.2—2008 色漆和清漆 漆膜厚度测定法  
GB/T 9279—2007 色漆和清漆 划痕试验 
GB/T250—2008 纺织品色牢度试验 评定变色用灰色样卡 
QC/T 238—2009  汽车零部件的储存和保管 
Q/BYDQ-A1901.406—2010  汽车内外饰件外观要求 
Q/BYDQ-A1901.424—2011  汽车内外饰产品颜色要求 
Q/BYDQ-A1906.4109—2013 汽车内外饰产品表面处理要求 
Q/BYDQ-A1901.760—2012  漆膜耐水试验方法及要求 
Q/BYDQ-A1901.707.1—2015  汽车电气、电子组件系统可靠性试验方法及要求 第1 部分 总体要求 
Q/BYDQ-A1901.707.4—2015  汽车电气、电子组件系统可靠性试验方法及要求 第4 部分 气候负荷 
Q/BYDQ-A1901.707.5—2015  汽车电气、电子组件系统可靠性试验方法及要求 第5 部分 化学暴露 
3  术语和定义 
下列术语和定义适用于本标准。 
3.1 
    漆膜层 
以塑料、金属件为基材的涂装件、移印件、丝印件、电镀件以及水转印产品漆膜和涂层  
漆膜指产品涂装的漆层，包括底漆层和面漆层、UV 漆、油墨。 


Q/BYDQ-A1906.4119—2017 
 
2
3.2 
    电镀层 
以塑料、金属件为基材的电镀件涂层指电镀层。 
4  技术要求 
4.1  以塑料、金属件为基材的涂装件、移印件、丝印件、电镀件以及水转印产品/INS/IMD 产品漆膜和
涂层指产品涂装的漆层应按经规定程序批准的图样及技术文件制造，符合本标准要求，是经制造厂质量
检验部门检验合格的产品，并应附有产品质量合格证。 
4.2  
a) 涂装件漆膜(主要针对复合层漆膜、单层漆膜)的主要质量指标按表1 的规定。如无明确规定，
样品可从产品上取样或单独制取。 
b) 移印件、丝印件漆膜（主要针对复合层漆膜、单层漆膜、油墨)的主要质量指标按表1 的规定。 
如无明确规定，样品可从产品上取样或单独制取。  
c) 镭雕件漆膜的主要质量指标按表1 的规定。如无明确规定，样品可从产品上取样或单独制取。 
d) 水转印/INS/IMD 产品漆膜的主要质量指标按表1 的规定，样品可从产品上取样或单独制取。 
e) 电镀件涂层的主要质量指标按表1 的规定，样品可从产品上取样或单独制取。 
f）“不见底漆/底材”特别说明：单层漆无露底材，多层漆不露底漆。 
g）样板制备：1.塑料、金属基材的样板按和产品一样的喷涂工艺制取，材料和产品一致；2.样板 
的材料及喷涂工艺需经产品供应商和原材料供应商双方认可，并经工程院批准；3.样板制备后，在干燥
通风、室温(23±2)℃条件下放置7 天，方可用于试验。 
5  试验方法  
表1 试验方法 
序号 
测定项目 
标准 
试验条件及测试方法 
单位 
性能要求 
1 
色差 
GB/T 
9761—
2008  
 
GB/T250 
 
Q/BYDQ-
A1901.4
06—
2010 
做样板测试，样板尽可能平整，样板
尺寸应大于120mm×50mm,观察者着装为
中性色，观察距离大于30cm，小于50cm，
观察时试板的表面与视线的夹角约为
10°，除试板外，视场中不应有其他彩色
物体存在，在光照均匀，照度不小于
2000lx 的光照条件下，与标准色板目视比
色在有争议的情况下，可用色差仪来进行
检测 （非外观件可不做） 
- 
1）先主观评价，参考GB/T250
评定变色用灰色样卡，使用标准灰
色样卡和试样原件对比进行评级； 
要求为4-5级； 
2)目视结果存在争议时，以色
差仪检测结果为准：深色产品色差
△E≤1.0，浅色产品色△E≤0.8，
对于ΔL
*,Δa
*,Δb
*允许误差值，符
合Q/BYDQ-A1901.424的要求； 
产品颜色依设计提供或封存
的颜色色板为准。 
对于不能利用色差仪测试的
产品，目测不可有色差。 
色差跟产品表面反射率有关，
反射越多、吸收越少，越亮；反之
越暗。黑色、红色、咖啡色、深绿、
深蓝、紫色为深色；灰、橙为中色；
白、浅绿、浅粉、米色、浅蓝、黄
为浅色。 


Q/BYDQ-A1906.4119—2017 
3 
表1（续） 试验方法 
序号 
测定项目 
标准 
试验条件及测试方法 
单
位 
性能要求 
2 
氙灯老化试
验 
QBYD/Q-A
1901.707
.4—2015 
车内电器件 
a) 滤光器：窗玻璃过滤片； 
b) 监控点：420nm； 
c) 辐照度：（1.20±0.02）W/m²； 
d) 试验步骤1:光照阶段89℃±3℃的黑板温
度，62℃±2℃的箱体空气温度，50%±5%的相对
湿度，运行时间228 分钟； 
e) 试验步骤2：黑暗阶段38℃±3℃的黑板
温度，38℃±3℃的箱体空气温度，95%±5%的相
对湿度，运行时间60 分钟； 
f) 试验时间：要求满足等级2，试验等级见
附表3。 
 
车外电器件： 
a) 滤光器：日光过滤片； 
b) 监控点：340nm； 
c) 辐照度：（0.55±0.02）W/m²； 
d) 试验步骤1:黑暗阶段℃38±3℃的黑板温
度，38℃±3℃的箱体空气温度，95%±5%的相对
湿度，同时正面+背面水喷淋，运行时间60 分钟； 
e) 试验步骤2：光照阶段70℃±3℃的黑板
温度，47℃±3℃的箱体空气温度，50%±5%的相
对湿度，运行时间40 分钟； 
f) 试验步骤3:光照阶段70℃±3℃的黑板温
度，47℃±3℃的箱体空气温度，50%±5%的相对
湿度，同时正面喷淋，运行时间20 分钟； 
g) 试验步骤4：光照阶段70℃±3℃的黑板
温度，47℃±3℃的箱体空气温度，50%±5%的相
对湿度，运行时间60 分钟； 
h） 试验时间：要求满足等级2，试验等级见
表4。 
注：电镀件不做氙灯老化试验，但真空镀须做。 
级 
试验后，不能有渗析物
析出（发粘）、起皱、翘曲变
形、开关档位卡滞、卡死等
现象，要求性能达到等级2，
具体评价标准见表2。 
 
试验结束后，对有电器
功能的试样功能应满足功能
状态D 的要求（试样在试验
过程中及试验结束后有一项
或多项功能（含全部功能）
不符合设计要求且试验结束
后不能自动恢复到规定运
行，需要对试样进行简单操
作或使用复位动作（例如换
掉有故障的熔断器保险丝），
才能自动恢复到正常运行且
功能符合设计的要求。） 
 
 
 
 
 
 
 
 


Q/BYDQ-A1906.4119—2017 
 
4
表1（续） 试验方法 
序号 
测定项目 
标准 
试验条件及测试方法 
单位 
性能要求 
3 
硬度 
GB/T 6739
—2006 
a）试验设备：日本三菱试验专用铅笔； 
b）使用削笔刀削去铅笔（铅笔硬度以具体
试验样件表面处理工艺来选型）的木杆部分，
小心削铅笔不能破坏铅芯并使铅芯呈光滑圆柱
状露出大约3mm，然后在坚硬的平面上放置砂
纸，将铅笔芯垂直靠在砂纸上慢慢研磨，直至
铅笔尖端磨成平面，边缘锐利为止。 
c）将样品的涂膜面朝上水平放置在试验台
上且固定，将试验铅笔固定在铅笔夹具上使涂
膜面接触到铅笔的尖端且往上顶起一点，使笔
尖与漆面成45 度，注意防止产生铅笔屑或烤漆
层刮伤。在夹具上方加上750g 的砝码，砝码的
荷重加到尖端上，然后启动试验机进行试验，
负载会向前下方产生一个均衡的压力去切割或
刮划烤漆膜。 
铅芯边缘压碎，划痕长度建议为5mm 左右，
在待测样品表面找一个原点，以此为中心的5
个不同放射状位置各划一次，用橡皮擦拭后
50cm 目视检查外观不得出现刮痕及划破表面
层烤漆膜达到底层或下层烤漆膜现象。铅笔的
尖端每次刮划一次后要变更位置。 
备注：1、委托实验方需要提供面积大于
10cm*10cm 的试板3 块（和按键素材及喷涂工
艺相同）以供实验。 
- 
外观无塑性变形（漆膜
表面永久的压痕，但无内聚
破坏）和内聚破坏（漆膜表
面存在可见的擦伤或刮
破）； 
橡胶漆可以划破油漆，
但不可出现油漆成片被卷
起的情况。 
表面工艺 
铅笔硬度 
PU 光亮漆 
HB 
UV 漆、金属
烤漆、不导
电真空镀膜
壳体 
电子钥
匙：2H 
 其他产
品：1H； 
橡胶漆 
2H 
水镀 
1H 
金属部分 
5H 
IMD/IMF 壳
体/IML 镜片 
750g，2H 
IML 壳体 
1H 
普通玻璃 
7H 
2.5D 玻璃 
9H 
 
4 
耐湿热性 
GB/T 1740
—2007 
将试板置于温度为（47±1）℃、相对湿度为 （96
±2）%的调温调湿试验箱中，连续试验48h 检
查一次，两次检查后，每隔72 小时检查一次，
试验时间为168h。 
结果以3 块试板内级别一致的两块为准。 
级 
≤2（允许轻微裂纹，气泡，
起皱，脱落现象）； 
用实验前样件对比，变色等
级≥3.5 级。 
5 
耐水性 
Q/BYDQ-A
1901.760
—2012 
a）试验前，实验员严格按照实验室外观检
查要求观察试样，详细记录试验前试样表面缺
陷（必要时拍照）； 
b）打开箱盖，往水槽里面注入适量的去离
子水，水温温度设置为40℃，，并在整个试验过
程中保持该温度，水温稳定后，实验员戴手套
把试样垂直没入水中，最后关闭箱盖，试样放
置过程中，确保试样与试样之间至少30mm,试验
与槽底、槽壁以及加热装置之间至少间隔50mm,
试验时间为16h； 
试验后要求在23℃±2℃的温度和50%±5%的 
相对湿度下放置1 小时候检查试样。 
- 
试验后要求试样表面无起
皱、溶胀、生锈等现象，起
泡等级≥8F.试样参考图片
如附录A。 
 
 


Q/BYDQ-A1906.4119—2017 
5 
表1（续） 试验方法 
序号 
测定项目 
标准 
试验条件及测试方法 
单位 
性能要求 
6 
耐醇性 
 
用纯棉布（专用）蘸满无水酒精（浓度
≥99.5％；a）包在专用的测试头上（包上棉
布后测试头的面积约为1cm；b）施加200g
的载荷，用专用仪器或手工以40 次/分钟～
60 次/分钟的速度，在样本表面来回擦拭一定
循环。 
注：非外观件可不做； 
 
试验完成后以油漆涂层表面无退
色、透底（露出底材）时为合格； 
用实验前样件对比，变色等级≥
3.5 级。 
表面工艺 
循环数 
UV 漆、不导电真
空镀、金属烤漆 
300 循环 
PU 漆 
100 循环 
橡胶漆 
50 循环 
7 
温度变化 
 
发动机舱： 
高温（125±2）℃保持8h，室温下冷却
0.5h，低温（-40±2）℃保持8h，室温下冷
却0.5h，为一个循环。连续测试6 个循环。 
车外： 
高温（90±2）℃保持8h，室温下冷却
0.5h，低温（-40±2）℃保持8h，室温下冷
却0.5h，为一个循环。连续测试6 个循环。 
车内阳光直射区域： 
高温（105±2）℃保持8h，室温下冷却
0.5h，低温（-40±2）℃保持8h，室温下冷
却0.5h，为一个循环。连续测试6 个循环。 
车内非阳光直射区域： 
高温（85±2）℃保持8h，室温下冷却
0.5h，低温（-40±2）℃保持8h，室温下冷
却0.5h，为一个循环。连续测试6 个循环。 
级 
试验后样品在常温下恢复2 小时
后进行外观检验，无裂纹、起泡、
起皱、脱落等不良现象； 
用实验前样件对比，变色等级≥
3.5 级。 
百格附着力试验达4B 要求，或十
字划痕附着力达5B 要求。 
8 
冷热冲击 
 
发动机舱： 
高温（125±2）℃保持1h，取出后30s
内，放到低温（-40±2）℃保持1h，为一个
循环。连续测试6 个循环。 
车外： 
高温（90±2）℃保持1h，取出后30s
内，放到低温（-40±2）℃保持1h，为一个
循环。连续测试6 个循环。 
车内阳光直射区域： 
高温（105±2）℃保持1h，取出后30s
内，放到低温（-40±2）℃保持1h，为一个
循环。连续测试6 个循环。 
车内非阳光直射区域： 
高温（85±2）℃保持1h，取出后30s
内，放到低温（-40±2）℃保持1h，为一个
循环。连续测试6 个循环。 
级 
试验后样品在常温下恢复2 小时
后进行外观检验，无裂纹、起泡、
起皱、脱落等不良现象； 
用实验前样件对比，变色等级≥
3.5 级。 
百格附着力试验达4B 要求，或十
字划痕附着力达5B 要求。 
 


Q/BYDQ-A1906.4119—2017 
 
6
表1（续） 试验方法 
序号 
测定项目 
标准 
试验条件及测试方法 
单
位 
性能要求 
9 
RCA 纸带耐
磨 
 
用专用的NORMAN RCA 耐磨测试仪（型
号：7－IBB－647）或RCA7-1BB 型号、专
用的纸带（11/16 inch wide ×6 或 8 
inch diameter ），施加175g 的载荷，带
动纸带在样本的表面磨擦。 
注：非外观件可不做。 
- 
电子钥匙/PAD（试验后不露
底漆或底材为合格）： 
≥800 圈(UV 面漆；P+R 按键)； 
≥300 圈(PU 面漆；硅胶按键) 
注：针对电子钥匙，如所用材料/
工艺在本技术条件中未体现，要
求按照≥800 圈执行。 
    其他产品： 
表面工艺 
测试条件 
UV 漆喷涂、 
水镀、 
普通喷涂 
85 次无明
显拉痕，300
次不见底漆
/底材 
PU 漆喷涂、 
金属烤漆、 
不导电真空镀 
150 次不见
底漆/底材 
橡胶漆  
50 次不见
底漆/底材 
移印/丝印 
30 次无磨
掉 
蚀纹+UV 
200 次不见
底漆/底材 
10 
CASS 盐雾
试验（电镀
件） 
GB/T 10125
—2012 
a、24H 适用于汽车内饰件，如空调音响
旋钮等。（适用于以塑料为基材的电镀件） 
级 
外观达到9 级 
b、48H 适用于汽车外饰件，如前摄像头
壳体等。（适用于以塑料为基材的电镀件） 
外观达到9 级 
11 
NSS 中性盐
雾（电镀件） 
GB/T 10125
—2012 
48H  仅适用于以金属及其合金为基材的
镀层、涂层及转化膜。 
级 
外观达到9 级 
12 
振动耐磨 
/ 
（1）测试前，往试验槽里加入1L 清水且
开动仪器震动0.5h 以使介质润湿回潮； 
（2）介质回潮半小时后往试验槽中加入
200 毫升稀释的清洁剂，且放入待测样品
开始试验，试验过程中每个半小时加入
0.5L 的清水； 
（3）试验过程中每0.5h 检查一次样品外
观，记录样机外表磨损状况且拍照记录磨
损点，试验持续2h；试验后应符合要求。 
注：1、此试验针对可随身携带产品； 
2、试验过程必须用产品。 
 
Rosler 震动耐磨仪，测试时
间：2h。 
电子钥匙/车载PAD（漆膜区域）：
试验后磨损面积应≤1mm*1mm（即
磨破区域的长向直径应≤1mm，宽
向直径应≤1mm）； 
其他产品：试验后磨损面积应
≤1mm*2mm（即磨破区域的长向直
径应≤2mm，宽向直径应≤1mm），
且同一可视区域内磨损点面积
1*1mm 以内的点不得超过4 个； 
 


Q/BYDQ-A1906.4119—2017 
7 
表1（续） 试验方法 
序号 
测定项目 
标准 
试验条件及测试方法 
单
位 
性能要求 
13 
翻滚试验 
/ 
直径1m 的方柱形翻滚，300 次；从第150 次开始
看，间距为50 次观察一次。 
注：1、此试验针对可随身携带产品； 
电子钥匙/PAD：必做此试验； 
其他产品视使用情况而定。 
2、试验过程必须用产品。 
 
1、在着地点处的塑料件完好
或变形的情况下油漆出现成
片崩落现象均是不允许的。 
2、着地点处的油漆出现裂纹
及轻微磨损是允许的。 
14 
附着力试
验 
/ 
百格法： 
（1）试验设备要求： 
切割工具---锋利剃刀、手术刀片、百格刀或其
他切削刃的角度在15-30 间的单刃或多刃刀，切削
刃要求切削的线条宽度≤0.2mm； 
切削引导工具---手工划格，应使用硬质直尺或
切线模板,以确保划线笔直；    
3M600 胶粘带，储存期半年以内； 
99%的工业酒精； 
显微镜或放大镜。 
（2）样品测试区域：试样面积尽量为大于
150mm*100mm 的测试区域（尽可能找面积足够大的
区域进行测试）。 
（3）测试步骤： 
A) 选择一无瑕疵、不反光的地方，在带光照的放
大镜下，按下述方法切割平行线； 
B) 切削刀在引导工具横向引导下，且钢尺应在横
向未切割区域，均匀划11 条线，线长15mm, 面
积不足则划至最大范围。线条间的距离为
1±0.3mm。深度为划破底漆触到塑料材质。 
C) 用毛刷或棉纱轻刷表面，以刷去烤漆层剥落碎
片或带状漆膜。在切完之后，用白布蘸少许
99%的工业酒精，同一方向擦拭油漆表面2 次
待干，以去掉脱落的粉末、筋条、油脂。 
D) 通过基体的反光检查切口，如有切割线未深达
基体，则另选部位按上述步骤重新切割网格。 
E) 准备试验用的胶带，把胶带粘在网格上并完全
覆盖，用铅笔橡皮头按压胶带至平，确保胶带
与烤漆层粘合良好，观察胶带是否粘合良好。 
F) 在胶带贴30S-90S 后，用手拿住胶带未粘的一
端，以60-90 度角方向上1s 内快速扯下胶带。 
G) 检查网格区域网格自底层脱落的程度或使用
带光照的放大镜检查，推荐使用显微镜检查。 
H) 附着力等级判断，附着力等级如右表格。 
 
在样品平整表面划100 个
1mm×1mm（电镀件采用
2mm*2mm）规格小网格。  
电子钥匙： 5B 等级； 
其他产品： 4B 等级 
等级 
标准 
5B 
切线边缘完全光滑
整齐，划格区域无
脱落。 
4B 
在切线交叉区域有
轻微脱落，脱落面
稍小于划格区域的
5%。 
3B 
沿切线边缘和在切
线交叉区域有少量
脱落，受影响面积
为划格区域的
5%-15% 
2B 
沿切线边缘和在部
件方格面上烤漆层
均有脱落，受影响
面积为划格区域的
15%-35% 
1B 
沿切线边缘有较大
的带状烤漆层脱
落，及整个方格表
面有剥离。受影响
面积为划格区域的
35%-65%。 
0B 
烤漆层脱落和剥离
严重度超过1B 等
级 
 


Q/BYDQ-A1906.4119—2017 
 
8
表1（续） 试验方法 
序号 
测定项目 
标
准 
试验条件及测试方法 
单
位 
性能要求 
14 
附着力试
验 
 
对于表面有印刷文字或图案（丝印，移印，模
印）的产品或者特殊形状的产品，需要用实物测试
附着力时，可采用十字划痕法测试。 
十字划痕法： 
单刃刀具手工交叉划格，夹角约60°，划痕需
切透至样品底材，尺寸为10mm*10mm，确保3M600
胶粘带与涂层接触良好，在胶带贴30S-90S后，用
手握胶带未粘的一端，以60-90度方向上1s内快速
扯下胶带。 
 
通过“5B”等级的要求 
15 
水煮试验 
 
电子钥匙： 
（1） 样品放入70℃的热水中煮60 分钟（测试
仪器：恒温水槽）； 
（2）样品放入70℃的水蒸气中蒸60 分钟； 
（3） 试样不能接触热水溶器壁； 
（4）用无尘布擦干后常温恢复≥1h，检查外观。 
车内产品：  
（1）样品放入80℃的热水中煮10 分钟； 
（2）用护具确保试样不接触热水溶器壁； 
（3）用无尘布擦干后常温恢复至少1h，检查外观。 
 
1）表面涂层不变色、脱落、漆
裂、起泡等现象，起泡等级≥8F。
试验参考图片如附录A。 
2）试验后样品在常温下恢复2
小时后进行外观检验，百格附着
力试验达4B 要求，或十字划痕
附着力达5B 要求。 
16 
耐化学测
试 
/ 
试剂及方法见本标准的表5。 
试验步骤： 
（1）将样品放置在40℃的恒温箱1H。 
（2）取出样件，通过表5的形式将污染剂覆盖在
样品表面上（如零部件可见暴露面积大于400cm
2，
则测试面积取400cm
2），然后在室温下放置1H。 
（3）重新将样件放置在40℃的恒温箱1H，30min
内升温至70℃，保持此温度放置4H，30min内将温
度降至40℃。 
（4）用同一种试剂重复（2）和（3）步骤，但
是将其中的4H改成12H，即在70℃下保持12H。 
（5）换另一种试剂重复进行（1）、（2）、（3）
步骤，直至完成上述要求的试剂，要求每个部件最
多进行3种试剂试验。 
（6）用清洗剂对污染区域进行清洗，首先用家
用洗洁精，若清洗不掉，则改用多功能泡沫清洁剂
清洗。 
（7）清洗后用滤纸吸干样件表面残留的清洁剂
污渍，接着进行目测检查，评判变色等级。 
 
 
1、用在车内的高光漆（水转印、
钢琴黑、银色漆等）产品， 
试验后样品在常温恢复2h 后检
验外观检验（参照Q/BYDQ 
-A1901.406，允许印痕现象，外
观等级至少满足3 级，不允许脱
落、漆裂现象，百格附着力达
3B 要求，或十字划痕附着力达
4B 要求。 
外观判断等级表： 
等级 
标准 
1 
无印痕 
2 
不明显的变色、鼓泡
（在0.5m 处目视没
察觉、没发现） 
3 
轻微的变色、鼓泡（在
1m 处目视没察觉、没
发现） 
4 
明显的变色、鼓泡、
皱纹
