Repository: kujaxr/obsidian-vault

File: 材料工程师/S07Mn冷轧双相钢的成形性与适用性.PDF.md
# S07Mn冷轧双相钢的成形性与适用性.PDF

· 材 
料· 
S 0 7M n冷轧双相钢的成形性与适用性 
第二汽车制造厂 冷启明 
摘 
要 
S 07 M n 冷轧薄钢板，经两相区加热和气冷处理，可得到铁素件+马氏体小岛的双相或复相 
组织，强度可达 6 ≥4g0 MPa。性能和成形试验表明，试验钢具有良好的强塑性配台，有利于 
冷冲压成形，可用于冲制车身结构件，并存在适度减薄的潜力。 
主题词：双相钢～～性能试验 
根据汽车减重和安全的需要，汽车结 
掏用钢板日益向高强度和薄规格方向发展。 
然而，随着强度的提高，势必带来塑性的降 
低和成形的困难。近年来，国内外竞相研制 
的高成形性双相钢，兼有强度和塑性的良好 
配台，作为新型的冷冲压用高强度钢而引人 
注目。 
双相钢有热轧和冷轧之分，可采用不同 
的工艺路线和方法进行生产。目前国外生产 
的冷轧双相钢，是以0．05 ～0．15％C 和 
D．80 ～2．OO M n 作为基本合金元素，其 
抗拉强度可达390 ～98 0M Pa。在国内， 
武钢首先研制出C — M n 系冷轧双相钢S07 
M n，并进行了工业试制，其强度
口b≥490 
MPa：本文总结了S 07M n冷轧双相钢的组织 
性能与成形性的试验情况，并对其作为汽车 
车身结构件的适用性进行了初步探讨。 
一
、
试验用钢 
1．工艺条件 
试验钢由5O吨吹氧转炉冶炼，用铝最终 
脱氧镇静，经模铸、初轧和热连轧，2．5m m 
厚的板坯冷轧成所需厚度的卷材，以20m ／ 
I
TII 1
71的速度通过连续退火炉，在 fl～A c3 
两相区温度范围内退火。加热段温度梯度为 
950 ～980 ℃；保温段温度控制为76 0～73 0 
℃。板钢在炉内运行速度相当于炉内保温12 
I
TIin，出炉吹氩冷却后卷取。 
试验采用0．6～1．0 m m 等5种厚度规格 
的成品板钢。 
2．化学成分 
5批成品试验钢的化学成分见表l 除 
碳含量超过上限外，其它均在设定范围内。 
表1 试验钢的化学成分
( ) 
设
计 
实 
际 
C 
0．05～0．09 
0．06g～
0．1 20 
Si
 
0．30～0．50 
0．28～0．46 
M I1 
L．25～1．50 
1．29～1．47 
P 
< 0．03 
0．010～0．025 
S 
< O．03 
D．O04～0．0l 7 
C u 
0．031～0
．07 L 
A 【s 
< 0．01 
二、试验结果 
1．显徽组织 
均为铁素体+岛状组织。一般为等轴晶 
粒，有部分饼形晶粒。晶粒较细，心部8～ 
9级，边部7～8级。小岛组织多沿铁素体 
晶界呈无规则分布，少数小岛在铁素体内， 
维普资讯 http://www.cqvip.com 


有个别小岛包围铣素体。铁素体和小岛内均 
有碳化物析出(图l、圈2) 。小岛组织含 
× 400 
圉l
试验钢光镜图象 
2．机械性能 
试验钢的机槭性能指标见表2。 
表2 试验钢原始状态的机械性能 
目
标 
实 
倒 
取 
向 
L 
C 
口 (M Pa) 
< 340 
255～333 
2 65～
32( 
0 (M Pa) 
> 490 
500～613 
510～6l2 
('≤) 
> 28 
33．6～35．5 31．0～36．0 
( ) 
46．0～65．3 46．8～61．2 
H R B 
69．0～83．0 
S．成形性能 
试验钢的r、 、IE值和冷弯性能测试结 
果见表3、表4。 
矗8 试验钢的
r值和
n值 
r 
值 
， 
0．87l 
1．o7l 
0．853 
0．9l2 
0．n 9 
量约8 
～15％，不同批号的小岛组织含量 
不同，且厚度较薄的含量高于较厚的钢板。 
囤2
试验钢电镜图象 
续表3 
值 
表4 试验钢的IE皿和砖弯性能 
厚度
(m m) 
IE值
(mm ) 
冷 弯 
0．60 
g．60～9．70 
O．80 
g．75～10．20 
^ = 20m m 
180 
0．90 
9．90～l0．25 
：0 
O．95 
l0．40～l0．52 
垒部台格 
1．00 
1 0．40～l0．75 
4．冲压试验 
在现生产的正常条件下对不同厚度的试 
验钢板进行了冲压试验。共有8种车身和车 
箱结构件，统计结果见表5。 
表5 试验钢板试冲零件情况 
合格品 
废次品 
霉
件
名
称 
原定材料规格 
试材厚度(r
am) 试冲件教 
件
敷 
％ 
件
教 
后围内板 
0．9m m Ⅱ= 
0．8 
25 
23 
92 
2 
8 
『
 
司机座垫底板 
1．0mm Ⅲ8 
1．0 
80 
80 
l00 
0 
0 
21—— 
维普资讯 http://www.cqvip.com 


续表5 
台格品 
废次品 
零
件
名 称 
原定材料规格 
试材厚度(mm) 
试冲件数 
件
数 
％ 
件
敷 
0 
仪
表
板 
1．0 
n1m Ⅱ 
1．0 
1 22 
l 9 
97．5 
3 
2．5 
前围左右支柱 
1．2I
llm Ⅲ 
1．0 
1 40 
1 20 
85．7 
20 
l4．3 
哇垫框架 
1．2 
n1m Ⅲs 
1．0 
75 
73 
97．3 
2 
2．7 
乘客座垫嚆板 
】．2m m Ⅲs 
1．0 
1 50 
l50 
1 00 
0 
车箱边板 
1．2m m 
1．0 
4聃 
439 
1 00 
O 
(1
 
0．8 
ll 65 
儿65 
00 
0 
1)
 
l
 
坭
板 
1
．2m m 
0．95 
908 
gO8 
1 00 
0 
0 
】．0 
4 70 
470 
l
 0 
0 
8种零件现生产用钢，陈挡泥板和车箱 
边板为A Y 2外，其它为08Ai冷轧薄板。零 
件减薄0．L～0．4mm ，自重可减轻J0 ～2u 。
 
在冲压试验过程中，出现少量废品和故 
漳。如仪表板在翻边切口和冲制前围左右支 
柱时，均出现撕裂现象。冲制座垫框架和后 
内板时有拉裂现象，冲制座垫底板时有毛刺 
明显增多现象等。由于s 07M n 的强度高，冲 
压时材料的贴模性较羞，模具磨损较快。零 
件回弹不大，但平面翘曲比较明湿。 
三、讨论 
1．组织形态 
试验钢得到的跟相组织中，铁索体多呈 
等轴多边形，晶粒较细；马氏体呈岛状，多 
沿铁素体晶界呈弥散的无规则分布(图2)， 
其体积组份约占l0 。0．6 ri]m 和0．8ITlI
Tl试 
样的小岛组织约为L5 ，显示了随板材厚度 
减薄而马氏体量增加的趋势。马氏体的体积 
率是由成分、连续退火的温度与时间以及冷 
速进行控制。对于同一成分的钢，在A r!～ 
A C3两相区加热，欲从已生成的奥氏体转变 
成马氏体，冷却速度即成决定性的因素，冷 
速愈大，得到的马氏体量愈多。 
试验钢的精细结掏比较复杂。热处理时 
22 
如加热温度过高，钢已完全奥氏体化，随后 
在两相区保温和冷却过程中，涂铁素体和马 
氏体外，有部分珠光体或贝氏体导前于马氏 
体在高、中温区形成
(图3) ： 
另外，锰、硅台金元素的加入和加热温 
度的提高，会因铁素体的生成而增加了富碳 
奥氏体的稳定性，导致钢在向马氏体转变时 
保留了 部分残余奥氏体。再划．在空冷条 
件下，各个富碳奥氏体小岛的M 点因其碳 
含量的不同而吾异；这样，在发生上述相变 
的同时，伴随有一系列的二次相变，包括马 
氏体的自回火和残余奥氏体的分解：其结果．
 
碳化物住铁素体和小岛组织中广泛而弥散析 
出
(图4) 。 
28tHJl】
 
圈3
小岛中的复相组织 
由于透射电镜显示双相钢在马氏庠小岛 
维普资讯 http://www.cqvip.com 


周围存在位错和弯曲消兜轮廓．据认为是嗅 
氏体向马氏体转变时的体积膨胀．使铁素体 
生弹性或塑性应变，两相界面位错密度的 
转移，导致马氏体削弱而产生“软化效应”； 
铁素体增强而产生“硬化效应” 。不过这种 
位错梯度所产生的“软化” 和“硬化”效应， 
仅限于相界附近区域，而起决定作用的，是 
上述一系列二次相变引起的碳的脱溶及碳比 
物的析出。 
× 370O0 
图4 碳化物在铁素体和小岛内弥散析出 
2．力学性能 
从表2、表4可以看出，SO7M n 冷轧 
薄板的性能，基本上达到了日本相应强度级 
别双相钢的实物水平。试验钢有较高的抗拉 
强度、较低的屈服比值、面内导向性小、形 
变硬化率高等双相钢所具备的一般特点，使 
钢具有较妇的强、塑性配合，有利于冷冲压 
成形．
 
SO7M n 钢在进行工艺试验时，1．I】mm 
厚的钢板，在760℃保温，须在1 m l
 n以t ．
 
然后空冷．才能完成马氏体的全部转变，以 
消除拉伸应力一应变曲线上的屈服点延伸。 
本试验钢在进行工业试制时，已完全奥氏 
化的钢板，在炉内的运行速度只相当f蹀温约 
t2m -n．出炉后的{II板在空冷和卷取过程中． 
各个部位的冷却速度各异．且受到生产现场 
气温波动的直接影响，这些都在不同程度}一 
干扰和破坏铁素体的导先析出和马氏体的齐 
分转变。结果，在成品试验钢板各号样的拉 
伸曲线上，大多出现了屈眼平台．
 
’ 3 ．成形性能 
由基础试验可知 虽然试验钢的抗拉强 
度比低碳铝镇静钢08AI高出2 
3．但其屈 
服比低和硬化指数高引人注目 比较或形设 
限曲线F L D
(图5) 的分布．在平面应变 
至拉延 域，S 07M n 的成形性低于O8A1． 
而拉胀区域两者相差不大。模拟成形性能试 
验亦证实．S 07M n 双相钢的拉胀成形性较 
好．而拉延、扩孔和翻边性能较差 这是同 
等强度级别的其它高强宣低合金钢所难以达 
到的：低的导向性和屈服比值，高的延伸率 
和硬化指数．保证了浅冲压件的玲弯和拉延 
成形，开口零件的弹性同复较小．形状稳定 
性较好 
6O 
50 
柚 
3o 
2O 
＼ ∞^l
 
．
 
s 07№
＼
 
3o
一20
一ln 
n 
+ l0
+ 20
+30
+4O
· 50#：
( 
冈 
S 07Mn 试验铜的成形饭限圈 
但同时反映出试验钢零件贴陵性较萎和 
平面翘曲。这是因为．用薄的S 07M 1
3钢取 
代08AI钢，材科强度大幅度提高．模其间隙 
较大；再则，软硬兼备的双相组织和性能之 
间的相互制约，展后体现为在冲制零件各邪 
位弹性应力和塑性应变的非均态分布。 
基于抗拉强嚏高和塑性应变比骶
(试验 
钢r 
1)，同时注意到F L D 构 的分廿 ．
 
表明双向钢用来制作深冲零件是困准的 板 
材在拉伸或冲压过程中，由于硬质相的存在 
且沿铁索体基体晶界分布．金属塑性流动受 
到的阻抑随应变的增大而增加 冲fI_零件的 
拉应力部位．显徵组织在形变中的损伤累 
容易引起硬质相的破碎．最后导致宏观断裂； 
压应力部位．则因应变的不均匀塞积容易形 
维普资讯 http://www.cqvip.com 


湿
型
砂
系
统 
长春汽车材料研究所
杨军生 
摘 
要 
埕型铸造是汽车铸件最主要的生产方式，本文结合国内外湿型铸造的实际状况，从匣材抖，循 
环砂结构及成分的变化、型砂质量保证体系等方面，对湿型砂系统进行了概述。 
主题词：湿型铸造一型砂 
一
、
前言 
汽车的大部分铸件由砂型铸造获得。在 
砂型铸造中，湿型占有主导地位，在机械化 
流水生产的铸造厂尤为重要。湿型砂的性能 
对铸件质量、废品率有明显的影响。据统计． 
铸造废品中有45 ～55 可归于型砂成分和 
质量的波动。在造成型砂成分波动的原因中，
 
4 ～l1
 是因附加物定量不准造成{ 12 ～ 
30Yg是因旧砂定量 隹造成’60 ～80 是由于 
型砂受热引起成分发生变化所致。因此，严 
格控制型砂性能并保持稳定，不仅对防止诸 
如气孔、夹砂、粘砂等一些常见的铸造缺陷 
极为重要，而且对稳定铸件尺寸，改善铸件 
表面粗糙度也至关重要。而要提高、保持 
型砂质量和性能，就必须从整个型砂系统着 
成鼓包和起皱缺陷。 
从已试冲零件的聩陷和冲裂形式中可知 
试验钢的抗拉强度和硬化能力较高。板材冲 
压时对落料、修边和冲孔的模县刃口的间隙 
要求特别严格，模具损耗较快。而双相钢的 
缺口敏感性，则表现为落料或修边如有毛刺 
拉伸变形的边缘部位容易开裂。 
4．应用前景 
国外的载货车和轿车车身结构件已使用 
双相钢。可以肯定，s 07M n 属于硅一锰系 
玲轧双相钢，含有硅、锰普通元素，避免了 
铬、钼昂贵元素的加入，易为汽车行业应用一 
与同等碳含量的低碳钢相比，s 07Mn 冷轧 
双相钢的抗拉强度提高了20O M Pa
，成形试 
验和装车试用已经证观．用于车身部分结构 
件是可行的。 
四、结论 
l—S 07M n 冷轧薄钢板，经两相区加 
一
24一 
热和气冷处理，可得到铁素体+马氏体小岛 
的双相组织；因本试验钢中马氏体未能充分 
转变，形成复相组织，出现屈服点延伸。 
2．试验钢具有较高的抗拉强度、较低 
的屈服比值、面内异向性小、形变硬化率高 
等双相钢的基本特点，良好的强塑性配合有 
利于冷冲压成形。 
3．基于抗拉强度高和塑性应变比低，
 
表明双相钢适用于浅冲压件的冷弯和拉胀成 
形，用来制作深冲零件是困难的。 
4．双相钢即使是制造浅冲压件，也存 
在着冲压设备、模具、工艺和零件的调整及 
适应过程。 
5．s 07M n 冷轧双相钢可用于冲制车 
身部分结构件．并有适度减薄的潜力。 
(责任编辑
林
莽 
维普资讯 http://www.cqvip.com

File: 材料工程师/S32L后天窗总成材料试验大纲-20250910.xlsx.md (part 1 of 2)
# S32L后天窗总成材料试验大纲-20250910.xlsx

| 附件一 总成零件开发验证计划-材料部分模板
SMPV-4.3.2-003-QA–F01 |  |  |  |  |  |  |  |  |  |  |  |  |  |  |  |
|  |  |  |  |  |  |  |  |  |  |  | 上海汽车集团股份有限公司乘用车公司
SAIC MOTOR PASSENGER VEHICLE CO. |  |  |  |  |
| 零件开发验证计划—材料部分
Component ADV Plan - Material test |  |  |  |  |  |  |  |  |  |  |  |  |  |  |  |
| 项目号/Project No    S32L                        零件号/Part No      40011427                                  零件名称/Part Name     后天窗总成                                供应商/Supplier      江苏铁锚科技股份有限公司              |  |  |  |  |  |  |  |  |  |  |  |  |  |  |  |
| 序号 | 零件名称 | 材料牌号/名称 | ADV试验条目 | ADV试验子条目 | 要求/限值 | 技术要求/协议编号 | 技术要求/协议名称 | 试验规范编号 | 试验规范名称 | 分析/试验地点/单位 | 试验样件数量 | 分析/认证类型 | 试验开始时间 | 试验结束时间 | 备注 |
| 0 | 总成 | / | 电气产品通用环境试验（汽车零件环境试验-低温） | 低温（-40℃*24H） | （-40℃*24H），表面无变形、老化、开裂现象 | SMTC 5 310 074 | 外饰塑料件要求 | GB/T 2423.1-2008 | 电工电子产品环境试验第2部分：试验方法 试验A-低温试验方法 | 交盾 | 3 | PV |  |  |  |
|  |  |  | 电气产品通用环境试验（汽车零件环境试验-高温） | 高温（90℃×240H） | （90℃×240H），表面无变形、老化、开裂现象 | SMTC 5 310 074 | 外饰塑料件要求 | GB/T 2423.2-2008 | 电工电子产品环境试验第2部分：试验方法 试验B-高温试验方法 | 交盾 | 3 | PV |  |  |  |
|  |  |  | 汽车零件耐气候交变试验 | 气候交变（方法A），50循环 | 50循环，无明显裂纹,变形等现象。 | SMTC 5 310 074 | 外饰塑料件要求 | SMTC 5 400 005-2021（V3） | 汽车零件耐气候交变试验 | 交盾 | 3 | PV |  |  |  |
|  |  |  | 禁用物质 | ELV | 依据标准 | SMTC 5 500 001－2019（V5） | 汽车零件和材料中禁用限用危险物质 | SMTC 5 500 001－2019（V5） | 汽车零件和材料中禁用限用危险物质 | 第三方 | 1 | PV |  |  |  |
|  |  |  | 耐候性能 | 耐光照实验 | 色牢度≥4级，无明显的颜色、光泽变化、粉化、裂纹等现象。 | SMTC 5 310 074 | 外饰塑料件要求 | SMTC 5 400 006
SMTC 5 400 007
SMTC 5 400 003 | 非金属材料 干热气候下的氙灯加速光照试验
非金属材料 湿热气候下的氙灯加速光照试验
使用可控辐照度氙弧仪的汽车外部材料加速曝晒的性能标准 | 第三方 | 1 | PV |  |  |  |
| 1 | 固定玻璃原片 | GLASS（2.1灰+
0.76白膜+
2.1灰） | 总成厚度             | / | 4.96±0.4mm | GB9656 | 汽车安全玻璃 | GB9656-2003
5.1 | 汽车安全玻璃 | 交盾 | 3 | PV |  |  |  |
|  |  |  | 光学性能 | 透光率 | TL≤18% | GB9656 | 汽车安全玻璃 | GB/T 5137.2 | 汽车安全玻璃试验方法：第2部分，光学性能实验 | 交盾 | 3 | PV |  |  |  |
|  |  |  | 力学性能 | 抗磨性 | 雾度≤2% | GB9656 | 汽车安全玻璃 | GB/T 5137.1-2020 | 汽车安全玻璃试验方法:第1部分，力学性能实验 | 交盾 | 3 | PV |  |  |  |
|  |  |  | 力学性能 | 耐热性 | 耐热性：试验后距切割边25mm，非切割边15mm或距离试验期间可能发生的任何裂缝10mm的范围以外没有气泡或其它缺陷产生 | GB9656 | 汽车安全玻璃 | GB/T 5137.3-2020 | 汽车安全玻璃试验方法: 第3部分: 耐辐照、高温、潮湿、燃烧和耐模拟气候试验 | 交盾 | 3 | PV |  |  |  |
|  |  |  | 力学性能 | 耐辐照 | 耐辐照性：辐照前后的透射率之比≥95%，且辐照后透光率≥70%,且以白色背景检验时无明显的污点，起泡，变暗等变化 | GB9656 | 汽车安全玻璃 | GB/T 5137.3-2020 | 汽车安全玻璃试验方法: 第3部分:耐辐照、高温、潮湿、燃烧和耐模拟气候试验 | 交盾 | 3 | PV |  |  |  |
|  |  |  | 力学性能 | 耐湿 | 耐湿性：试验后距非切割边10mm以外或距切割边15mm以外不允许有显著的变化 | GB9656 | 汽车安全玻璃 | GB/T 5137.3-2020 | 汽车安全玻璃试验方法: 第3部分: 耐辐照、高温、潮湿、燃烧和耐模拟气候试验 | 交盾 | 3 | PV |  |  |  |
|  |  |  | 力学性能 | 人头模型冲击 | 6块试样全部符合规定为合格，4块或 4块 以下符合时为不合格。当5块试样符合时，再追加 6块新试样 ，如果 6块全部符合规定则为合格。1.试样必须破坏，并以冲击点为中心产生许多圆形裂纹；2.允许中间层破裂，但人头模型不得穿透试样；3.无大碎片剥离 | GB9656 | 汽车安全玻璃 | GB/T 5137.1-2020 | 汽车安全玻璃试验方法: 第1部分，力学性能实验 | 交盾 | 3 | PV |  |  |  |
|  |  |  | 力学性能 | 抗穿透 | 冲击后5S内钢球不可穿透试样 | GB9656 | 汽车安全玻璃 | GB/T 5137.1-2020 | 汽车安全玻璃试验方法: 第1部分，力学性能实验 | 交盾 | 3 | PV |  |  |  |
|  |  |  | 力学性能 | 抗冲击 | 要求：1、钢球不可穿透试样；2、试样不允许断裂成几块；3、如果胶片无裂口，从冲击面反侧剥落的碎片质量不可超过15g。 4、每组8块或8块以上合格时为合格，7块或7块以下符合时，重新追加一组，10块全部合格为合格。 | GB9656 | 汽车安全玻璃 | GB/T 5137.1-2020 | 汽车安全玻璃试验方法: 第1部分，力学性能实验 | 交盾 | 3 | PV |  |  |  |
|  |  |  | 力学性能 | 边缘应力 | 边缘张应力≤13Mpa
边缘压应力≥4Mpa | GB9656 | 汽车安全玻璃 | GBT 18144-2008 | 实验玻璃应力测试方法 | 交盾 | 3 | PV |  |  |  |
| 2 | 釉墨 | TDF 9324 | 力学性能 | 耐冲击: 霰弹袋冲击试验 | 根据ANSI Z26.1,将5 kg的霰弹袋从2.5 m的高度上落下，要求无涂层脱落。 | SMTC 9 610 001
5.4 | 风窗玻璃上的陶瓷涂层性能要求 | SMTC 9 610 001
5.4 | 风窗玻璃上的陶瓷涂层性能要求 | 交盾 | 3 | PV |  |  | 沿用ES37/S12L |
|  |  |  | 力学性能 | 耐磨损试验 | 按ANSI Z26.1进行Taber磨损试验,测量透光率的变化（500 g 砝码×1,000 转，ES10磨轮）。透光率变化小于2% | SMTC 9 610 001 | 风窗玻璃上的陶瓷涂层性能要求 | SMTC 9 610 001
5.2 | 风窗玻璃上的陶瓷涂层性能要求 | 交盾 | 3 | PV |  |  |  |
|  |  |  | 成品性能 | 黑边透光率 | 用分光光谱传输分析仪测量透光率。要求在200 nm~2,000 nm波长范围内，透光率小于 0.1 %。 | SMTC 9 610 001 | 风窗玻璃上的陶瓷涂层性能要求 | SMTC 9 610 001
5.3 | 风窗玻璃上的陶瓷涂层性能要求 | 交盾 | 3 | PV |  |  |  |
|  |  |  | 成品性能 | 黑边附着力试验 | 用划线刀在试验区域间隔1毫米划最少11条平行直线,而后再划另一组直角平行直线,成交叉方格形。用胶粘带完整地粘贴在方格形区域中,保持一分钟后撕去。黑胶不得分离 | SMTC 9 610 001 | 风窗玻璃上的陶瓷涂层性能要求 | SMTC 6 330 009-2012
 | 风窗玻璃上的陶瓷涂层性能要求 | 交盾 | 3 | PV |  |  |  |
|  |  |  | 成品性能 | 环境试验 | — 保持阶段, 温度为＋23℃,相对湿度为30%.40 min,
—降温阶段，相对湿度为30%下由＋23℃降温到-35℃，90 min,
— 保持阶段，保持-35℃，最高相对湿度30%，60 min
—升温阶段，升温到50℃，相对湿度80%,80 min
— 保持阶段，50℃，相对湿度80%，120min
—升温阶段，升温到80℃，相对湿度30%,30min
— 保持阶段，80℃，相对湿度30%，240min
—降温阶段，降温到+23℃，湿度30%，60 min,
循环试验20周期后，
1、3块试验玻璃要求没有裂纹，变形，合成材料的分离；
2、另外按照SMTC 6 330 009要求进行划格实验涂层不能脱落；
3、从距离样件300 mm的位置观察，涂层不能有可见的缺陷。 | SMTC 9 610 001 | 汽车零件耐候交变试验 | SMTC 5 400 005-2013（V2）方法A | 汽车零件耐候交变实验-方法A | 交盾 | 3 | PV |  |  |  |
|  |  |  | 成品性能 | 耐化学性试验 | 根据SMTC 5 400 175进行耐化学性试验，化学试剂包含酸性汗液、碱性汗液、咖啡、可乐、橙汁、番茄酱、刷涂液、松香水、防晒霜、护手霜、液体空气清凉剂。耐化学试验后，进行SMTC 6 330 009规定的划格试验，层不能脱落。 | SMTC 9 610 001 | 风窗玻璃上的陶瓷涂层性能要求 | SMTC 9 610 001
5.6 | 风窗玻璃上的陶瓷涂层性能要求 | 交盾 | 3 | PV |  |  |  |
|  |  |  | 成品性能 | 耐潮湿试验 | 循环温度应该从42℃到48℃并且在60±5分钟内回到42℃；相对湿度95%到100%，加热以及冷却的时间应该大体上一致,再进行黑边划格试验。要求无涂层脱落，从距离样件300 mm的位置观察，涂层不能有可见的缺陷 | SMTC 9 610 001 | 风窗玻璃上的陶瓷涂层性能要求 | SMTC 9 610 001
5.7 | 风窗玻璃上的陶瓷涂层性能要求 | 交盾 | 3 | PV |  |  |  |
| 3 | 固定天幕PU包边  | PU-CSR-2590(I)/CSR-2590L-P | 材质鉴定 | 红外定性 | PU | GB/T 6040 | 红外光谱分析方法通则 | GB/T 6040 | 红外光谱分析方法通则 | 第三方 | 1 | PV |  |  | 材料沿用IP31E |
|  |  |  | 材质鉴定 | DSC | / | GB/T 19466.3 | 塑料 差示扫描量热法(DSC)第3部分) | GB/T 19466.3 | 塑料 差示扫描量热法(DSC)第3部分) | 第三方 | 3 | PV |  |  |  |
|  |  |  | 材料性能 | 邵氏硬度 A | 90±4 | SMTC 5 310 084-2021（1） | 实心PU材料要求 | ISO 48 | / | 第三方 | 3件 | PV |  |  |  |
|  |  |  | 材料性能 | 密度 g/cm3 | (1.05~1.15) g/cm | SMTC 5 310 084-2021（1） | 实心PU材料要求 | ISO 1183-1 | / | 第三方 | 3件 | PV |  |  |  |
|  |  |  | 材料性能 | 拉伸强度供货状态 | ≥12 MPa | SMTC 5 310 084-2021（1） | 实心PU材料要求 | ISO 37 | / | 第三方 | 3件 | PV |  |  |  |
|  |  |  | 材料性能 | 拉伸强度热老化后100℃*200h后 | ≥12 MPa | SMTC 5 310 084-2021（1） | 实心PU材料要求 | ISO 37 | / | 第三方 | 3件 | PV |  |  |  |
|  |  |  | 材料性能 | 拉伸强度高温潮湿老化后 | ≥12 MPa | SMTC 5 310 084-2021（1） | 实心PU材料要求 | ISO 37，高温高湿存放参照
SMTC 5 310 084，3.5.2 | / | 第三方 | 3件 | PV |  |  |  |
|  |  |  | 材料性能 | 断裂伸长率供货状态 | ≥200% | SMTC 5 310 084-2021（1） | 实心PU材料要求 | ISO 37 | / | 第三方 | 3件 | PV |  |  |  |
|  |  |  | 材料性能 | 断裂伸长率热老化后100℃*200h后 | ≥200% | SMTC 5 310 084-2021（1） | 实心PU材料要求 | ISO 37 | / | 第三方 | 3件 | PV |  |  |  |
|  |  |  | 材料性能 | 断裂伸长率高温潮湿老化后 | ≥200% | SMTC 5 310 084-2021（1） | 实心PU材料要求 | ISO 37，高温高湿存放参照SMTC 5 310 
084，3.5.2 | / | 第三方 | 3件 | PV |  |  |  |
|  |  |  | 成品性能 | 雾化性能 | ≤3.0mg | SMTC 5 300 004 | 轿车内饰零件及材料散发性能技术要求 | SMTC 5 400 010 | 轿车内饰材料及零件雾翳测定方法 | 第三方 | 1 | PV |  |  |  |
|  |  |  | 成品性能 | 总碳含量 | ≤50ug c/g | SMTC 5 300 004 | 轿车内饰零件及材料散发性能技术要求 | SMTC 5 400 009 | 轿车内饰零件及材料总碳挥发量测定方法 | 第三方 | 1 | PV |  |  |  |
|  |  |  | 成品性能 | 气味性能 | note 3.5 | SMTC 5 300 004 | 轿车内饰零件及材料散发性能技术要求 | SMTC 5 400 012 | 轿车内饰零件及材料气味性试验方法 | 第三方 | 1 | PV |  |  |  |
|  |  |  | 成品性能 | 甲醛 | ≤10μg/g | SMTC 5 300 004 | 轿车内饰零件及材料散发性能技术要求 | SMTC 5 400 011 | 轿车内饰零件及材料甲醛释放量测定方法 | 第三方 | 1 | PV |  |  |  |
|  |  |  | 成品性能 | 阻燃 | ≤100mm/min | SMTC 5 400 008－2019 | 汽车内饰材料的燃烧特性 | GB 8410 | 汽车内饰材料的燃烧特性 | 第三方 | 5件 | PV |  |  |  |
| 4 | M6内嵌螺母
8.8级，镀锌镍 | C45 | 材料性能 | 化学成分 | C：0.42-0.50，Si：0.17-0.37，Mn：0.50-0.80，P：≤0.035%，S：≤0.035%，Cr：≤0.40%，Ni：≤0.40% | GB/T 699-2015 | / | / | / | 第三方 | 1 | PV |  |  |  |
|  |  |  |  | 保证载荷 | 在30400N的应力下保持15S，螺母无断裂或脱扣；能用手将螺母旋出，或借助扳手松开螺母但不得超过半扣 | GB/T 3098.10-1993 | 紧固件机械性能 有色金属制造螺栓、螺钉和螺柱、螺母 | GB/T 3098.2 | 紧固件机械性能-螺母 | 第三方 | 3 | PV |  |  |  |
|  |  |  |  | 硬度 | 150HV-302HV | GB/T 3098.2-2015 | 紧固件机械性能螺母 | GB/T 3098.2 | 紧固件机械性能-螺母 | 第三方 | 3 | PV |  |  |  |
|  |  |  | 表面处理 | 涂层厚度 | 8um-25um | SMTC 5 100 003 | 锌镍合金镀层表面保护要求 | GB/T 16921 | 金属覆盖层覆盖层厚度测量X射线光谱方法 | 第三方 | 3 | PV |  |  |  |
|  |  |  | 表面处理 | 镍含量 | 8-15% | SMTC 5 100 003 | 锌镍合金镀层表面保护要求 | GB/T 16921 | 金属覆盖层覆盖层厚度测量X射线光谱方法 | 第三方 | 3 | PV |  |  |  |
|  |  |  | 表面处理 | 盐雾 | 中性盐雾144h无白锈，720h无红锈； | SMTC 5 100 003 | 锌镍合金镀层表面保护要求 | ISO 9227-2017 | 人造气氛腐蚀试验盐 雾试验 | 第三方 | 3 | PV |  |  |  |
|  |  |  | 表面处理 | 附着力 | 试 件 在
（300±10）℃下存放30 分钟，紧接着浸入室温
水中。要求：镀层没有气泡状或大面积的剥落 | SMTC 5 100 003 | 锌镍合金镀层表面保护要求 | ISO 2819 | 附着力的标准 | 第三方 | 3 | PV |  |  |  |
| 5 | M6内嵌螺母包塑 | PA66+GF30 | 材料性能 | 红外定性 | PA66+GF30 | SMTC 5 310 015—2017(V5) | 汽车成品件尼龙66材料要求 | GB/T 6040-2019 | 红外光谱分析方法通则 | 第三方 | 1 | PV |  |  | 材料沿用ES37/S12L |
|  |  |  | 材料性能 | DSC | / | SMTC 5 310 015—2017(V5) | 汽车成品件尼龙66材料要求 | ISO 11357-3：2018 | Plastics. Differential scanning calorimetry (DSC). Part 3: Determination of temperature and enthalpy of melting and crystallization | 第三方 | 1 | PV |  |  |  |
|  |  |  | 材料性能 | 玻纤含量% | 30±2 | SMTC 5 310 015—2017(V5) | 汽车成品件尼龙66材料要求 | ISO 1172 | 汽车成品件尼龙66材料要求 | 第三方 | 3 | PV |  |  |  |
|  |  |  | 材料性能 | 含水量，干态 | 0.7-1.9 | SMTC 5 310 015—2017(V5) | 汽车成品件尼龙66材料要求 | SMTC 5 310 015—2017(V5) | 汽车成品件尼龙66材料要求 | 第三方 | 3 | PV |  |  |  |
|  |  |  | 材料性能 | 密度g/cm³ | 1.35±0.02 | SMTC 5 310 015—2017(V5) | 汽车成品件尼龙66材料要求 | ISO 1183-1，浮力法 | 非泡沫塑料密度的测定 | 第三方 | 3 | PV |  |  |  |
|  |  |  | 材料性能 | 球压硬度 N/mm2 | ≥195 | SMTC 5 310 015—2017(V5) | 汽车成品件尼龙66材料要求 | 干态 dry
（ISO 2039-1） | 汽车成品件尼龙66材料要求 | 第三方 | 3 | PV |  |  |  |
|  |  |  | 材料性能 | 冲击韧性 kJ/m2 | ≥60 | SMTC 5 310 015—2017(V5) | 汽车成品件尼龙66材料要求 | 干态 dry
（ISO 179-1eU，
+23°C） | 汽车成品件尼龙66材料要求 | 第三方 | 3 | PV |  |  |  |
|  |  |  | 材料性能 | 缺口冲击 kJ/m2 | ≥8.0 | SMTC 5 310 015—2017(V5) | 汽车成品件尼龙66材料要求 | 干态 dry （ISO
179-1eA， +23°C） | 汽车成品件尼龙66材料要求 | 第三方 | 3 | PV |  |  |  |
|  |  |  | 成品性能 | 耐老化特性 
Aging resistance | 150℃，400h，冷却至23℃后零件不允许有脆化现象 | SMTC 5 310 015—2017(V5) | 汽车成品件尼龙66材料要求 | SMTC 5 310 015—2017(V5) | 汽车成品件尼龙66材料要求 | 第三方 | 3 | PV |  |  |  |
|  |  |  | 成品性能 | 阻燃性能 Flammability resistance | 燃烧速度
＜100mm/min | SMTC 5 320 040 | 与空气接触橡胶通用材料要求 | SMTC 5 400 008 | 汽车内饰材料的燃烧特性 | 第三方 | 5 | PV |  |  |  |
|  |  |  | 成品性能 | 气味性(级)
smell | 湿态/23℃/24h
≤3级
湿态/40℃/24h
≤3级
干态/80℃/2h
≤3.5级 | SMTC 5 320 040 | 与空气接触橡胶通用材料要求 | SMTC 5 400 012 | 轿车内饰零件及材料气味性试验方法 | 第三方 | 1 | PV |  |  |  |
|  |  |  | 成品性能 | 总碳挥发量(μgC/g)TVOC | ≤50 | SMTC 5 320 040 | 与空气接触橡胶通用材料要求 | SMTC 5 400 009 | 轿车内饰零件及材料总碳挥发量测定方法 | 第三方 | 1 | PV |  |  |  |
|  |  |  | 成品性能 | 冷凝组分(mg)
Fogging Characteristics | ≤3 | SMTC 5 320 040 | 与空气接触橡胶通用材料要求 | SMTC 5 400 010 | 轿车内饰材料及零件雾翳测定方法 | 第三方 | 1 | PV |  |  |  |
| 6 | 左、右定位销 | PA66+GF30 | 材料性能 | 红外定性 | PA66+GF30 | SMTC 5 310 015—2017(V5) | 汽车成品件尼龙66材料要求 | GB/T 6040-2019 | 红外光谱分析方法通则 | 第三方 | 1 | PV |  |  | 材料沿用ES37/S12L |
|  |  |  | 材料性能 | DSC | / | SMTC 5 310 015—2017(V5) | 汽车成品件尼龙66材料要求 | ISO 11357-3：2018 | Plastics. Differential scanning calorimetry (DSC). Part 3: Determination of temperature and enthalpy of melting and crystallization | 第三方 | 1 | PV |  |  |  |
|  |  |  | 材料性能 | 玻纤含量% | 30±2 | SMTC 5 310 015—2017(V5) | 汽车成品件尼龙66材料要求 | ISO 1172 | 汽车成品件尼龙66材料要求 | 第三方 | 3 | PV |  |  |  |
|  |  |  | 材料性能 | 含水量，干态 | 0.7-1.9 | SMTC 5 310 015—2017(V5) | 汽车成品件尼龙66材料要求 | SMTC 5 310 015—2017(V5) | 汽车成品件尼龙66材料要求 | 第三方 | 3 | PV |  |  |  |
|  |  |  | 材料性能 | 密度g/cm³ | 1.35±0.02 | SMTC 5 310 015—2017(V5) | 汽车成品件尼龙66材料要求 | ISO 1183-1，浮力法 | 非泡沫塑料密度的测定 | 第三方 | 3 | PV |  |  |  |
|  |  |  | 材料性能 | 球压硬度 N/mm2 | ≥195 | SMTC 5 310 015—2017(V5) | 汽车成品件尼龙66材料要求 | 干态 dry
（ISO 2039-1） | 汽车成品件尼龙66材料要求 | 第三方 | 3 | PV |  |  |  |
|  |  |  | 材料性能 | 冲击韧性 kJ/m2 | ≥60 | SMTC 5 310 015—2017(V5) | 汽车成品件尼龙66材料要求 | 干态 dry
（ISO 179-1eU，
+23°C） | 汽车成品件尼龙66材料要求 | 第三方 | 3 | PV |  |  |  |
|  |  |  | 材料性能 | 缺口冲击 kJ/m2 | ≥8.0 | SMTC 5 310 015—2017(V5) | 汽车成品件尼龙66材料要求 | 干态 dry （ISO
179-1eA， +23°C） | 汽车成品件尼龙66材料要求 | 第三方 | 3 | PV |  |  |  |
|  |  |  | 成品性能 | 耐老化特性 
Aging resistance | 150℃，400h，冷却至23℃后零件不允许有脆化现象 | SMTC 5 310 015—2017(V5) | 汽车成品件尼龙66材料要求 | SMTC 5 310 015—2017(V5) | 汽车成品件尼龙66材料要求 | 第三方 | 3 | PV |  |  |  |
|  |  |  | 成品性能 | 阻燃性能 Flammability resistance | 燃烧速度
＜100mm/min | SMTC 5 320 040 | 与空气接触橡胶通用材料要求 | SMTC 5 400 008 | 汽车内饰材料的燃烧特性 | 第三方 | 5 | PV |  |  |  |
|  |  |  | 成品性能 | 气味性(级)
smell | 湿态/23℃/24h
≤3级
湿态/40℃/24h
≤3级
干态/80℃/2h
≤3.5级 | SMTC 5 320 040 | 与空气接触橡胶通用材料要求 | SMTC 5 400 012 | 轿车内饰零件及材料气味性试验方法 | 第三方 | 1 | PV |  |  |  |
|  |  |  | 成品性能 | 总碳挥发量(μgC/g)TVOC | ≤50 | SMTC 5 320 040 | 与空气接触橡胶通用材料要求 | SMTC 5 400 009 | 轿车内饰零件及材料总碳挥发量测定方法 | 第三方 | 1 | PV |  |  | 材料沿用ES37/S12L |
|  |  |  | 成品性能 | 冷凝组分(mg)
Fogging Characteristics | ≤3 | SMTC 5 320 040 | 与空气接触橡胶通用材料要求 | SMTC 5 400 010 | 轿车内饰材料及零件雾翳测定方法 | 第三方 | 1 | PV |  |  |  |
| 7 | 定位销胶带 | 3M_GT7108 | 剥离强度 | 供货态 | SMTC 5 310 026-2017（V4) Type III | 双面粘贴型泡沫塑料粘胶带 | ≥14N/cm | DIN EN 1464 | 粘合剂；确定高强度粘合剂的抗剥离性 | 第三方 | 3 | PV |  |  |  |
|  |  |  | 剥离强度 | 热老化 | SMTC 5 310 026-2017（V4) Type III | 双面粘贴型泡沫塑料粘胶带 | ≥14N/cm | DIN EN 1464 | 粘合剂；确定高强度粘合剂的抗剥离性 | 第三方 | 3 | PV |  |  |  |
|  |  |  | 剥离强度 | 湿热老化 | SMTC 5 310 026-2017（V4) Type III | 双面粘贴型泡沫塑料粘胶带 | ≥12N/cm | DIN EN 1464 | 粘合剂；确定高强度粘合剂的抗剥离性 | 第三方 | 3 | PV |  |  |  |
|  |  |  | 剥离强度 | 低温老化 | SMTC 5 310 026-2017（V4) Type III | 双面粘贴型泡沫塑料粘胶带 | ≥12N/cm | DIN EN 1464 | 粘合剂；确定高强度粘合剂的抗剥离性 | 第三方 | 3 | PV |  |  |  |
|  |  |  | 剪切强度 | 供货态 | SMTC 5 310 026-2017（V4) Type III | 双面粘贴型泡沫塑料粘胶带 | ≥65N/cm2 | DIN EN 1465 | 粘合剂；确定刚性材料粘合总成的搭接剪切抗拉强度 | 第三方 | 3 | PV |  |  |  |
|  |  |  | 剪切强度 | 热老化 | SMTC 5 310 026-2017（V4) Type III | 双面粘贴型泡沫塑料粘胶带 | ≥65N/cm2 | DIN EN 1465 | 粘合剂；确定刚性材料粘合总成的搭接剪切抗拉强度 | 第三方 | 3 | PV |  |  |  |
|  |  |  | 剪切强度 | 湿热老化 | SMTC 5 310 026-2017（V4) Type III | 双面粘贴型泡沫塑料粘胶带 | ≥65N/cm2 | DIN EN 1465 | 粘合剂；确定刚性材料粘合总成的搭接剪切抗拉强度 | 第三方 | 3 | PV |  |  |  |
|  |  |  | 剪切强度 | 低温老化 | SMTC 5 310 026-2017（V4) Type III | 双面粘贴型泡沫塑料粘胶带 | ≥55N/cm2 | DIN EN 1465 | 粘合剂；确定刚性材料粘合总成的搭接剪切抗拉强度 | 第三方 | 3 | PV |  |  |  |
|  |  |  | 剪切强度 | 耐玻璃清洗剂 | SMTC 5 310 026-2017（V4) Type III | 双面粘贴型泡沫塑料粘胶带 | ≥55N/cm2 | DIN EN 1465 | 粘合剂；确定刚性材料粘合总成的搭接剪切抗拉强度 | 第三方 | 3 | PV |  |  |  |
|  |  |  | 剪切强度 | 耐燃油 | SMTC 5 310 026-2017（V4) Type III | 双面粘贴型泡沫塑料粘胶带 | ≥55N/cm2 | DIN EN 1465 | 粘合剂；确定刚性材料粘合总成的搭接剪切抗拉强度 | 第三方 | 3 | PV |  |  |  |
|  |  |  | 静态剪切强度 | 常温 | SMTC 5 310 026-2017（V4) Type III | 双面粘贴型泡沫塑料粘胶带 | ≥6.5N/cm2，≥30min | DIN EN 15336 | 粘合剂.静负荷下胶粘件断裂时间的测定 | 第三方 | 3 | PV |  |  |  |
|  |  |  | 静态剪切强度 | 高温 | SMTC 5 310 026-2017（V4) Type III | 双面粘贴型泡沫塑料粘胶带 | ≥2N/cm2，≥30min | DIN EN 15336 | 粘合剂.静负荷下胶粘件断裂时间的测定 | 第三方 | 3 | PV |  |  |  |
|  |  |  | 低温冲击 | 低温冲击 | SMTC 5 310 026-2017（V4) Type III | 双面粘贴型泡沫塑料粘胶带 | 油漆板与附件粘附完好，无破裂，剥离等现象  | SMTC 5 400 030-2013（V2） | 聚合物材料低温落球试验方法 | 第三方 | 3 | PV |  |  |  |
|  |  |  | 材质鉴定 | 红外 | 符合 | / | / | GB/T 6040 |  红外光谱分析方法通则 | 第三方 | 1 | PV |  |  |  |
|  |  |  | 阻燃性能 | 燃烧特性 | 燃烧速率≤100mm/min | 图纸 | / | SMTC 5 400 008 | 汽车内饰材料的燃烧特性 | 第三方 | 5 | PV |  |  |  |
| 8 | 车身垫块 | EPDM/ET8001 | 材料性能 | GC-MS | EPDM | SMTC 5 320 040 | 与空气接触橡胶材料要求 | SMTC 5 400 023 | 塑料及弹性体的气相色谱和质谱联用技术 | 第三方 | 1 | PV |  |  | 沿用ES37/S12L |
|  |  |  | 材料性能 | 硬度
（密实胶） | Shore A 70±5
热空气老化后（90℃，96h），硬度变化0~+5 | SMTC 5 320 040 | 与空气接触橡胶通用材料要求 | ISO 868,3s | 硬度测试 | 第三方 | 3 | PV |  |  |  |
|  |  |  | 材料性能 | 拉伸强度
（密实胶） | ≥7MPa
热空气老化后（90℃，96h）≥7MPa | SMTC 5 320 040 | 与空气接触橡胶通用材料要求 | ISO37  1型500mm/min | 拉伸强度 | 第三方 | 3 | PV |  |  |  |
|  |  |  | 材料性能 | 扯断伸长率
（密实胶） | ≥150%
热空气老化后（90℃，96h）≥100% | SMTC 5 320 040 | 与空气接触橡胶通用材料要求 | ISO37  1型500mm/min | 扯断伸长率 | 第三方 | 3 | PV |  |  |  |
|  |  |  | 材料性能 | 压缩永久变形
（密实胶） | 90℃×24h/40%，SMTC 5 300 239方法C≤60% | SMTC 5 320 040 | 与空气接触橡胶通用材料要求 | SMTC 5 400 239 | 弹性体零件压缩永久变形测试方法 | 第三方 | 3 | PV |  |  |  |
|  |  |  | 材料性能 | 低温性能
（密实胶） |  无裂纹 | SMTC 5 320 040 | 与空气接触橡胶通用材料要求 | SMTC 5 320 040 | 低温性能 | 第三方 | 3 | PV |  |  |  |
|  |  |  | 材料性能 | 耐臭氧特性
（密实胶） |  臭氧浓度2ppm，测试温度：25℃，相对空气湿度：60%，测试时间为46h，拉伸15%,无裂纹 | SMTC 5 320 040 | 与空气接触橡胶通用材料要求 | GB/T 7762-2003 | 硫化橡胶或热塑性橡胶耐臭氧龟裂静态拉伸试验 | 第三方 | 3 | PV |  |  |  |
|  |  |  | 材料性能 | 燃烧特性 | ≤100mm/min | SMTC 5 400 008 | 汽车内饰材料的燃烧特性 | SMTC 5 400 008 | 汽车内饰材料的燃烧特性 | 第三方 | 5 | PV |  |  |  |
| 9 | 车身垫块3M胶 | 3M_GT7104 | 剥离强度 | 供货态 | SMTC 5 310 026-2017（V4) Type III | 双面粘贴型泡沫塑料粘胶带 | ≥14N/cm | DIN EN 1464 | 粘合剂；确定高强度粘合剂的抗剥离性 | 第三方 | 3 | PV |  |  |  |
|  |  |  | 剥离强度 | 热老化 | SMTC 5 310 026-2017（V4) Type III | 双面粘贴型泡沫塑料粘胶带 | ≥14N/cm | DIN EN 1464 | 粘合剂；确定高强度粘合剂的抗剥离性 | 第三方 | 3 | PV |  |  |  |
|  |  |  | 剥离强度 | 湿热老化 | SMTC 5 310 026-2017（V4) Type III | 双面粘贴型泡沫塑料粘胶带 | ≥12N/cm | DIN EN 1464 | 粘合剂；确定高强度粘合剂的抗剥离性 | 第三方 | 3 | PV |  |  |  |
|  |  |  | 剥离强度 | 低温老化 | SMTC 5 310 026-2017（V4) Type III | 双面粘贴型泡沫塑料粘胶带 | ≥12N/cm | DIN EN 1464 | 粘合剂；确定高强度粘合剂的抗剥离性 | 第三方 | 3 | PV |  |  |  |
|  |  |  | 剪切强度 | 供货态 | SMTC 5 310 026-2017（V4) Type III | 双面粘贴型泡沫塑料粘胶带 | ≥65N/cm2 | DIN EN 1465 | 粘合剂；确定刚性材料粘合总成的搭接剪切抗拉强度 | 第三方 | 3 | PV |  |  |  |
|  |  |  | 剪切强度 | 热老化 | SMTC 5 310 026-2017（V4) Type III | 双面粘贴型泡沫塑料粘胶带 | ≥65N/cm2 | DIN EN 1465 | 粘合剂；确定刚性材料粘合总成的搭接剪切抗拉强度 | 第三方 | 3 | PV |  |  |  |
|  |  |  | 剪切强度 | 湿热老化 | SMTC 5 310 026-2017（V4) Type III | 双面粘贴型泡沫塑料粘胶带 | ≥65N/cm2 | DIN EN 1465 | 粘合剂；确定刚性材料粘合总成的搭接剪切抗拉强度 | 第三方 | 3 | PV |  |  |  |
|  |  |  | 剪切强度 | 低温老化 | SMTC 5 310 026-2017（V4) Type III | 双面粘贴型泡沫塑料粘胶带 | ≥55N/cm2 | DIN EN 1465 | 粘合剂；确定刚性材料粘合总成的搭接剪切抗拉强度 | 第三方 | 3 | PV |  |  |  |
|  |  |  | 剪切强度 | 耐玻璃清洗剂 | SMTC 5 310 026-2017（V4) Type III | 双面粘贴型泡沫塑料粘胶带 | ≥55N/cm2 | DIN EN 1465 | 粘合剂；确定刚性材料粘合总成的搭接剪切抗拉强度 | 第三方 | 3 | PV |  |  |  |
|  |  |  | 剪切强度 | 耐燃油 | SMTC 5 310 026-2017（V4) Type III | 双面粘贴型泡沫塑料粘胶带 | ≥55N/cm2 | DIN EN 1465 | 粘合剂；确定刚性材料粘合总成的搭接剪切抗拉强度 | 第三方 | 3 | PV |  |  |  |
|  |  |  | 静态剪切强度 | 常温 | SMTC 5 310 026-2017（V4) Type III | 双面粘贴型泡沫塑料粘胶带 | ≥6.5N/cm2，≥30min | DIN EN 15336 | 粘合剂.静负荷下胶粘件断裂时间的测定 | 第三方 | 3 | PV |  |  |  |
|  |  |  | 静态剪切强度 | 高温 | SMTC 5 310 026-2017（V4) Type III | 双面粘贴型泡沫塑料粘胶带 | ≥2N/cm2，≥30min | DIN EN 15336 | 粘合剂.静负荷下胶粘件断裂时间的测定 | 第三方 | 3 | PV |  |  |  |
|  |  |  | 低温冲击 | 低温冲击 | SMTC 5 310 026-2017（V4) Type III | 双面粘贴型泡沫塑料粘胶带 | 油漆板与附件粘附完好，无破裂，剥离等现象  | SMTC 5 400 030-2013（V2） | 聚合物材料低温落球试验方法 | 第三方 | 3 | PV |  |  |  |
|  |  |  | 材质鉴定 | 红外 | 符合 | / | / | GB/T 6040 |  红外光谱分析方法通则 | 第三方 | 1 | PV |  |  |  |
|  |  |  | 阻燃性能 | 燃烧特性 | 燃烧速率≤100mm/min | 图纸 | / | SMTC 5 400 008 | 汽车内饰材料的燃烧特性 | 第三方 | 5 | PV |  |  |  |
| 10 | 前、后胶条 | EPDM/ET8001 | 密实胶性能 | GC-MS | EPDM | SMTC 5 320 040 | 与空气接触橡胶材料要求 | SMTC 5 400 023 | 塑料及弹性体的气相色谱和质谱联用技术 | 第三方 | 1 | PV |  |  |  |
|  |  |  |  | 供货态

 | 密度: 依据试样
硬度:依据试样或图纸; 
拉伸强度: ≥7Mpa ;
断裂延伸率:≥ 250%
 | SMTC 5 320 040 | 与空气接触橡胶材料要求 | ISO 37 2017 | 与空气接触橡胶材料要求 | 第三方 | 3 | PV |  |  |  |
|  |  |  |  | 热空气老化90℃×96h

 | 硬度变化: ±5 shore A; 
拉伸强度: ≥7MPa ;
断裂延伸率:≥ 200% | SMTC 5 320 040 | 与空气接触橡胶材料要求 | ISO 37 2017 | 与空气接触橡胶材料要求 | 第三方 | 3 | PV |  |  |  |
|  |  |  |  | 压缩永久变形90℃×24h/40% | ≤ 55 % | SMTC 5 320 040 | 与空气接触橡胶材料要求 | SMTC 5 400 239方法C | 与空气接触橡胶材料要求 | 第三方 | 3 | PV |  |  |  |
|  |  |  |  | 低温-40℃×24 h | 对折无裂纹 | SMTC 5 320 040 | 与空气接触橡胶材料要求 | SMTC 5 320 040 | 与空气接触橡胶材料要求 | 第三方 | 3 | PV |  |  |  |
|  |  |  |  | 阻燃性能 Flammability resistance | 燃烧速度
＜100mm/min | SMTC 5 320 040 | 与空气接触橡胶通用材料要求 | SMTC 5 400 008 | 汽车内饰材料的燃烧特性 | 第三方 | 5 | PV |  |  |  |
|  |  |  |  | 耐臭氧老化，臭氧浓度2ppm，测试温度：25℃，相对空气湿度：60%，测试时间为46h，拉伸15% | 无裂纹 | SMTC 5 320 040 | 与空气接触橡胶材料要求 | SMTC 5 320 040 | 与空气接触橡胶材料要求 | 第三方 | 3 | PV |  |  |  |
| 11 | 侧胶条 | EPDM
（密实胶8550C，发泡胶9550C） | 密实胶性能 | GC-MS | EPDM | SMTC 5 320 040 | 与空气接触橡胶材料要求 | SMTC 5 400 023 | 塑料及弹性体的气相色谱和质谱联用技术 | 第三方 | 1 | PV |  |  |  |
|  |  |  |  | 供货态

 | 密度: 依据试样
硬度:依据试样或图纸; 
拉伸强度: ≥7Mpa ;
断裂延伸率:≥ 250%
 | SMTC 5 320 040 | 与空气接触橡胶材料要求 | ISO 37 2017 | 与空气接触橡胶材料要求 | 第三方 | 3 | PV |  |  |  |
|  |  |  |  | 热空气老化90℃×96h

 | 硬度变化: ±5 shore A; 
拉伸强度: ≥7MPa ;
断裂延伸率:≥ 200% | SMTC 5 320 040 | 与空气接触橡胶材料要求 | ISO 37 2017 | 与空气接触橡胶材料要求 | 第三方 | 3 | PV |  |  |  |
|  |  |  |  | 压缩永久变形90℃×24h/40% | ≤ 55 % | SMTC 5 320 040 | 与空气接触橡胶材料要求 | SMTC 5 400 239方法C | 与空气接触橡胶材料要求 | 第三方 | 3 | PV |  |  |  |
|  |  |  |  | 低温-40℃×24 h | 对折无裂纹 | SMTC 5 320 040 | 与空气接触橡胶材料要求 | SMTC 5 320 040 | 与空气接触橡胶材料要求 | 第三方 | 3 | PV |  |  |  |
|  |  |  |  | 阻燃性能 Flammability resistance | 燃烧速度
＜100mm/min | SMTC 5 320 040 | 与空气接触橡胶通用材料要求 | SMTC 5 400 008 | 汽车内饰材料的燃烧特性 | 第三方 | 5 | PV |  |  |  |
|  |  |  |  | 耐臭氧老化，臭氧浓度2ppm，测试温度：25℃，相对空气湿度：60%，测试时间为46h，拉伸15% | 无裂纹 | SMTC 5 320 040 | 与空气接触橡胶材料要求 | SMTC 5 320 040 | 与空气接触橡胶材料要求 | 第三方 | 3 | PV |  |  |  |
|  |  |  | 海绵胶性能 | 密度(g/cm3)
Density | 0.65±0.15g/cm3  | SMTC 9 631 004—2016（V1） | 与空气接触橡胶通用材料要求 | ISO1183-1
优先成品取样 | 非泡沫塑料密度的测定 | 第三方 | 3 | PV |  |  |  |
|  |  |  |  | 拉伸强度(Mpa)
Tensile Strength | 供货状态≥2.5MPa | SMTC 9 631 004—2016（V1） | 天窗玻璃密封条技术规范 | GB/T 528 | 硫化橡胶或热塑性橡胶拉伸应
力应变性能的测定 | 第三方 | 3 | PV |  |  |  |
|  |  |  |  |  | 80℃水中存放120h，≥2.5MPa | SMTC 9 631 004—2016（V1） | 天窗玻璃密封条技术规范 |  | 硫化橡胶或热塑性橡胶拉伸应
力应变性能的测定 | 第三方 | 3 | PV |  |  |  |
|  |  |  |  | 拉伸强度变化率（热老化）/ % | 90℃×94h, -15%~15% | SMTC 9 631 004—2016（V1） | 天窗玻璃密封条技术规范 |  | 硫化橡胶或热塑性橡胶拉伸应
力应变性能的测定 | 第三方 | 3 | PV |  |  |  |
|  |  |  |  | 扯断伸长率(%)
Elongation at break  | 供货状态150-500% | SMTC 9 631 004—2016（V1） | 天窗玻璃密封条技术规范 | GB/T 528 | 硫化橡胶或热塑性橡胶拉伸应
力应变性能的测定 | 第三方 | 3 | PV |  |  |  |
|  |  |  |  |  | 80℃水中存放120h.100-400% | SMTC 9 631 004—2016（V1） | 天窗玻璃密封条技术规范 |  | 硫化橡胶或热塑性橡胶拉伸应
力应变性能的测定 | 第三方 | 3 | PV |  |  |  |
|  |  |  |  | 扯断伸长率变化率（热老化）/ % | 90℃×94h,≤35 | SMTC 9 631 004—2016（V1） | 天窗玻璃密封条技术规范 |  | 硫化橡胶或热塑性橡胶拉伸应
力应变性能的测定 | 第三方 | 3 | PV |  |  |  |
|  |  |  |  | 脆性温度 | ≤-40 | SMTC 9 631 004—2016（V1） | 天窗玻璃密封条技术规范 | GB/T 1682 | 硫化橡胶低温脆性的测定单试样法 | 第三方 | 3 | PV |  |  |  |
|  |  |  | 涂层性能 | 供货状态
At deliverty | 无气泡、褶皱、划痕、颜色不均等缺陷。弯曲时
无断裂、剥落、分离等缺陷。 | SMTC 9 631 004—2016（V1） | 天窗玻璃密封条技术规范 | SMTC 9 631 004—2016（V1） | 天窗玻璃密封条技术规范 | 第三方 | 3 | PV |  |  |  |
|  |  |  |  | 热老化
After heat aging | 无气泡、褶皱、划痕、颜色不均等缺陷。弯曲时
无断裂、剥落、分离等缺陷。 | SMTC 9 631 004—2016（V1） | 天窗玻璃密封条技术规范 | SMTC 9 631 004—2016（V1） | 天窗玻璃密封条技术规范 | 第三方 | 3 | PV |  |  |  |
|  |  |  |  | 水存放
After water storage | 短时间内允许出现气泡，在（ 23± 2） ℃空气中放
置 2 h 后可复原，并且弯曲时无损坏。 | SMTC 9 631 004—2016（V1） | 天窗玻璃密封条技术规范 | SMTC 9 631 004—2016（V1） | 天窗玻璃密封条技术规范 | 第三方 | 3 | PV |  |  |  |
|  |  |  |  | 耐寒性
Cold resistance          | 涂层表面无裂纹，与基材不分离。 | SMTC 9 631 004—2016（V1） | 天窗玻璃密封条技术规范 | SMTC 9 631 004—2016（V1） | 天窗玻璃密封条技术规范 | 第三方 | 3 | PV |  |  |  |
|  |  |  |  | 附着性
Adhesion | 试样表面许允有轻微擦痕，擦头端部允许有微量
试样材料残留。 | SMTC 9 631 004—2016（V1） | 天窗玻璃密封条技术规范 | SMTC 9 631 004—2016（V1） | 天窗玻璃密封条技术规范 | 第三方 | 3 | PV |  |  |  |
|  |  |  |  | 可清洗性
Cleanability | 试样表面无污染、变色或涂层软化现象。 | SMTC 9 631 004—2016（V1） | 天窗玻璃密封条技术规范 | SMTC 9 631 004—2016（V1） | 天窗玻璃密封条技术规范 | 第三方 | 3 | PV |  |  |  |
|  |  |  |  | 涂层厚度
Coating | 有机硅涂层/Silicon coating≥3μm
其他涂层/Other coating≥9μm | SMTC 9 631 004—2016（V1） | 天窗玻璃密封条技术规范 | SMTC 9 631 004—2016（V1） | 天窗玻璃密封条技术规范 | 第三方 | 3 | PV |  |  |  |
|  |  |  |  | 涂层耐磨性
Coating abrasion resistance | 无基材曝露，试验后剩余涂层厚度至少1μm。 | SMTC 9 631 004—2016（V1） | 天窗玻璃密封条技术规范 | SMTC 9 631 004—2016（V1） | 天窗玻璃密封条技术规范 | 第三方 | 3 | PV |  |  |  |
|  |  |  |  | 涂层划格
Coating cross pitch | 无涂层脱落 | SMTC 9 631 004—2016（V1） | 天窗玻璃密封条技术规范 | SMTC 9 631 004—2016（V1） | 天窗玻璃密封条技术规范 | 第三方 | 3 | PV |  |  |  |
| 12 | 遮阳帘钢丝绳总成 | SUS316（原材料直径0.45mm ） | 材料性能 | 化学成分 | C：＜0.08%，Si：＜1%，Mn：＜2%，P：＜0.045%，S：＜0.03%，Ni：8%~10.5%，Cr：18%~20% | JIS G4314-2013 | 弹簧用不锈钢丝 | GB/T 11170 | 不锈钢多元素含量的测定火花放电原子发射光谱法（常规法） 标准 | 第三方 | 1 | PV |  |  |  |
|  |  |  |  | 抗拉强度
MPa | 1550-1800MPa | JIS G4314-2013 | 弹簧用不锈钢丝 | GB/T 228.1 | 金属材料拉伸试验第1部分：室温试验方法 | 第三方 | 3 | PV |  |  |  |
| 13 | 面料 | PES/PET | 材料性能 | 色差/外观 | ΔE:±-0.8 ΔL:±0.7  Δa:±0.3    
 Δb:±-0.3 | SMTC 5 330 001-2021 | 织物面料技术要求 | SMTC 5 400 002 | 汽车内饰零件颜色评定 | 晟合 | 3 | PV |  |  | 材料沿用ES37/S12L |
|  |  |  | 材料性能 | 厚度 | 0.5±0.1mm | SMTC 5 330 001-2021 | 织物面料技术要求 | ISO 5084 | / | 晟合 | 3 | PV |  |  |  |
|  |  |  | 材料性能 | 克重 | 145±10g/m2 | SMTC 5 330 001-2021 | 织物面料技术要求 | GB/T 4669 | 纺织品机织物单位长度质量和单位面积质量 | 晟合 | 3 | PV |  |  |  |
|  |  |  | 材料性能 | 断裂强度 | 顶饰 Headliner 纵向 L≥150N 横向 B≥
250N | SMTC 5 330 001-2021 | 织物面料技术要求 | SMTC 5 400 078 | 纺织材料的断裂负荷和断裂伸长率 | 晟合 | 3 | PV |  |  |  |
|  |  |  | 材料性能 | 撕裂强度 | 经 向/Warp  ≥50N 
纬 向/Weft  ≥50N | SMTC 5 330 001-2021 | 织物面料技术要求 | EASC 99040180-2009 | / | 晟合 | 3 | PV |  |  |  |
|  |  |  | 材料性能 | 干磨耐摩擦色牢度 | 干磨≥4/5 acc. DIN EN 20105-A03 | SMTC 5 330 001-2021 | 织物面料技术要求 | ISO 105-X12 | 纺织品色牢度试验部分 | 晟合 | 3 | PV |  |  |  |
|  |  |  | 材料性能 | 湿磨耐摩擦色牢度 | 湿磨≥4/5 acc. DIN EN 20105-A03 | SMTC 5 330 001-2021 | 织物面料技术要求 | ISO 105-X12 | 纺织品色牢度试验部分 | 晟合 | 3 | PV |  |  |  |
|  |  |  | 材料性能 | 马丁代尔耐
磨性 | 磨损面顶饰：10000 次，无断纱/10000 cycles，No break for yarn | SMTC 5 330 001-2021 | 织物面料技术要求 | ISO 12947-1 | / | 晟合 | 3 | PV |  |  |  |
|  |  |  | 材料性能 | 马丁代尔耐
磨性 | 色牢度顶饰/headliner：10000 次，≥3 | SMTC 5 330 001-2021 | 织物面料技术要求 | ISO 12947-1 | / | 晟合 | 3 | PV |  |  |  |
|  |  |  | 材料性能 | 静态伸长率 | 经 向/Warp负载 50N，30min
纬 向/Weft负载 50N，30min | SMTC 5 330 001-2021 | 织物面料技术要求 | SMTC 5 400 031 | 非金属扁平制品静态伸长和残余伸长的测定 | 晟合 | 3 | PV |  |  |  |
|  |  |  | 材料性能 | 干态尺寸稳定性 | 干态/Dry168hrs 70℃±2℃，≤1.5% | SMTC 5 330 001-2021 | 织物面料技术要求 | SMTC 5 400 055 | 薄片状塑料材料和纺织品的尺寸稳定性 | 晟合 | 3 | PV |  |  |  |
|  |  |  | 材料性能 | 湿态尺寸稳定性 | 湿态/Wet≤1.5% | SMTC 5 330 001-2021 | 织物面料技术要求 | SMTC 5 400 057 | 纺织物的湿收缩 | 晟合 | 3 | PV |  |  |  |
|  |  |  | 材料性能 | 抗污清洁能力 | ISO 105-A03 灰度等级≥4/5级，主观评估≥6级 | SMTC 5 330 001-2021 | 织物面料技术要求 | SMTC 5 400 241 | 汽车材料防污和耐清洁剂能力 | 第三方 | 3 | PV |  |  |  |
|  |  |  | 材料性能 | 耐汗渍色牢度 | ≥4 | SMTC 5 330 001-2021 | 织物面料技术要求 | SMTC 5 400 052 | 装饰材料的颜色耐汗液试验 | 第三方 | 3 | PV |  |  |  |
|  |  |  | 材料性能 | 抗水渍 | ≥4 acc. to ISO105-A02 | SMTC 5 330 001-2021 | 织物面料技术要求 | SMTC 5 400 054 | 装饰织物的水渍评估 | 晟合 | 3 | PV |  |  |  |
|  |  |  | 材料性能 | 纬 斜 | 没有花型的面料，最大允许5.0% | SMTC 5 400 003 | SMTC 5 400 003 | ASTM D3882-2008（2016e1) | 机织物/针织物的纬斜测定方法 | 第三方 | 3 | PV |  |  |  |
|  |  |  | 材料性能 | 阻燃性 | ≤100mm/min | SMTC 5 400 008 | 汽车内饰材料的燃烧特性 | SMTC 5 400 008 | 汽车内饰材料的燃烧特性 | 交盾 | 5 | PV |  |  |  |
|  |  |  | 成品性能 | 散发性能（老四项） | 雾翳：冷凝物质≤2.0mg
总碳：EG ≤ 50μg/g
甲醛：≤5mg/kg
气味：常态、湿态≤3.0级，干态≤3.5级   | SMTC 5 300 004 | 轿车内饰零件及材料散发性能技术要求 | SMTC 5 400 010
SMTC 5 400 009
SMTC 5 400 011
SMTC 5 400 012 | 轿车内饰材料及零件雾翳测定方法
轿车内饰零件及材料总碳挥发量测定方法
轿车内饰零件及材料甲醛释放量的测定方法
轿车内饰零件及材料气味性试验方法 | 第三方 | 1 | PV |  |  |  |
|  |  |  | 成品性能 | VOC | 苯≤10μg/m³
甲苯≤150μg/m³
乙苯≤120μg/m³
二甲苯≤150μg/m³
苯乙烯≤20μg/m³
甲醛≤80μg/m³
乙醛≤80μg/m³
丙烯醛≤20μg/m³
丙酮≤150μg/m³
TVOC≤5000μg/m³ | SMTC 5 400 018 | 轿车内零件VOC测试法 | SMTC 5 400 018 | 轿车内零件VOC测试法 | 第三方 | 1 | PV |  |  |  |
| 14 | 边条  | TPV G4502BS | 材料性能 | 撕裂强度
Tear propagation strength | ≥ 40 N/mm | SMTC 5 320 024—2017（V5） | 热塑性弹性体（TPE）材料要求 | ISO 34-1
方法 A/method A | 硫化橡胶或热塑橡胶撕裂强度的测定 | 第三方 | 3 | PV |  |  |  |
|  |  |  |  | 红外定性 | TPV | SMTC 5 320 024—2017（V5） | 热塑性弹性体（TPE）材料要求 | GB/T 6040 | 红外光谱分析方法通则 | 第三方 | 1 | PV |  |  |  |
|  |  |  |  | DSC | / | SMTC 5 320 024—2017（V5） | 热塑性弹性体（TPE）材料要求 | GB/T 19466 | 差示扫描量热法(DSC) | 第三方 | 1 | PV |  |  |  |
|  |  |  | 供货态
As-received
condition | Shore D 硬度
Shore D Shore D | 依据试样±5
Acc. Sample | SMTC 5 320 024—2017（V5） | 热塑性弹性体（TPE）材料要求 | ISO 7619-1 | 硫化或热塑性橡胶.压痕硬度的测定.第1部分:硬度计法(肖氏硬度) | 第三方 | 3 | PV |  |  |  |
|  |  |  |  | 拉伸强度
Tensile Strength | ≥ 30 Mpa | SMTC 5 320 024—2017（V5） | 热塑性弹性体（TPE）材料要求 | ISO 37 | 定伸抗拉强度测试 | 第三方 | 3 | PV |  |  |  |
|  |  |  |  | 断裂伸长率
Elongation at tear | ≥ 450 % | SMTC 5 320 024—2017（V5） | 热塑性弹性体（TPE）材料要求 | ISO 37 | 定伸抗拉强度测试 | 第三方 | 3 | PV |  |  |  |
|  |  |  | 热空气老化
After aging
in hot air
 100℃× 94h | Shore D 硬度
Shore D hardness | 0～+3 与供货态相比
as compared to as-received condition | SMTC 5 320 024—2017（V5） | 热塑性弹性体（TPE）材料要求 | ISO 7619-1 | 硫化或热塑性橡胶.压痕硬度的测定.第1部分:硬度计法(肖氏硬度) | 第三方 | 3 | PV |  |  |  |
|  |  |  |  | 拉伸强度
Tensile Strength | ≥ 30 Mpa | SMTC 5 320 024—2017（V5） | 热塑性弹性体（TPE）材料要求 | ISO 37 | 定伸抗拉强度测试 | 第三方 | 3 | PV |  |  |  |
|  |  |  |  | 断裂伸长率
Elongation at tear | ≥ 450 % | SMTC 5 320 024—2017（V5） | 热塑性弹性体（TPE）材料要求 | ISO 37 | 定伸抗拉强度测试 | 第三方 | 3 | PV |  |  |  |
|  |  |  | 耐油脂老化
(如有要求)
After aging
in grease (if
required) | Shore D 硬度
Shore D hardness | 5～+5 与供货态相比
as compared to as-received | SMTC 5 320 024—2017（V5） | 热塑性弹性体（TPE）材料要求 | ISO 7619-1 | 硫化或热塑性橡胶.压痕硬度的测定.第1部分:硬度计法(肖氏硬度) | 第三方 | 3 | PV |  |  |  |
|  |  |  |  | 拉伸强度
Tensile Strength | ≥ 25 Mpa | SMTC 5 320 024—2017（V5） | 热塑性弹性体（TPE）材料要求 | ISO 37 | 定伸抗拉强度测试 | 第三方 | 3 | PV |  |  |  |
|  |  |  |  | 断裂伸长率
Elongation at tear | ≥ 450 % | SMTC 5 320 024—2017（V5） | 热塑性弹性体（TPE）材料要求 | ISO 37 | 定伸抗拉强度测试 | 第三方 | 3 | PV |  |  |  |
|  |  |  |  | 重量变化
Weight Change |  -5 ~+5 % | SMTC 5 320 024—2017（V5） | 热塑性弹性体（TPE）材料要求 | 称重 | 称重 | 第三方 | 3 | PV |  |  |  |
|  |  |  | 成品性能 | 阻燃性能 Flammability resistance | 燃烧速度
＜100mm/min | SMTC 5 400 008 | 汽车内饰材料的燃烧特性 | SMTC 5 400 008 | 汽车内饰材料的燃烧特性 | 第三方 | 5 | PV |  |  |  |
| 15 | 遮阳帘外管 | AL6063-T6 | 化学成分 | 化学成分 | Si：0.20-0.60%，
Fe：≤0.35%，
Cu：≤0.10%，
Mn:≤0.10%，
Mg：0.45-0.90%，
Cr：≤0.10%
Zn：≤0.10%，
Ti：≤0.10%，
Alt：余量 | SMTC 5 140 012 | 一般工业用铝及铝合金挤压型材 | GB/T 7999 | 变形铝及铝合金化学成分 | 第三方 | 1 | PV |  |  | 材料沿用ES37/S12L |
|  |  |  | 力学性能 | 抗拉强度
MPa | ≥215 | SMTC 5 140 012 | 一般工业用铝及铝合金挤压型材 | GB/T 16865 | 变形铝、镁及其合金加工制品
拉伸试验用试样及方法 | 第三方 | 3 | PV |  |  |  |
|  |  |  | 力学性能 | 屈服强度
Mpa | ≥170 | SMTC 5 140 012 | 一般工业用铝及铝合金挤压型材 | GB/T 16865 | 变形铝、镁及其合金加工制品
拉伸试验用试样及方法 | 第三方 | 3 | PV |  |  |  |
|  |  |  | 力学性能 | 断后伸长率 | ≥6 | SMTC 5 140 012 | 一般工业用铝及铝合金挤压型材 | GB/T 16865 | 变形铝、镁及其合金加工制品
拉伸试验用试样及方法 | 第三方 | 3 | PV |  |  |  |
|  |  |  | 力学性能 | 硬度 | ≥75 | SMTC 5 140 012 | 一般工业用铝及铝合金挤压型材 | GB/T 231.1 | 变形铝、镁及其合金加工制品
拉伸试验用试样及方法 | 第三方 | 3 | PV |  |  |  |
|  |  |  | 材料性能 | 粗晶环 | 粗晶环不允许 | GB/T6892-2006 | 一般工业用铝及铝合金挤压型材 | GB/T3246.2 | 一般工业用铝及铝合金挤压型材 | 第三方 | 3 | PV |  |  |  |
|  |  |  | 材料性能 | 夹杂物 | 低倍组织：无夹杂物
显微组织：夹杂物尺寸＜30um，15-30um的夹杂物不多于3个/cm2 | GB/T6892-2006 | 一般工业用铝及铝合金挤压型材 | GB/T3246.2 | 一般工业用铝及铝合金挤压型材 | 第三方 | 3 | PV |  |  |  |
|  |  |  | 材料性能 | 晶粒度 | 晶粒度≥7级 | GB/T6892-2006 | 一般工业用铝及铝合金挤压型材 | GB/T3246.2 | 一般工业用铝及铝合金挤压型材 | 第三方 | 3 | PV |  |  |  |
|  |  |  | 材料性能 | 焊合线 | 一条线，熔合线结合良好。或者熔合线以接合 | GB/T6892-2006 | 一般工业用铝及铝合金挤压型材 | GB/T3246.2 | 一般工业用铝及铝合金挤压型材 | 第三方 | 3 | PV |  |  |  |
| 16 | 遮阳帘双面胶 | 3M468 | 剥离试验  N/cm | 交货状态
As-received condition | Ps≧ 14 | SMTC 5 310 026－ 2017（ V4） | 双面粘贴型泡沫塑料粘胶带 | SMTC 5 310 026－ 2017（ V4） | 双面粘贴型泡沫塑料粘胶带 | 第三方 | 3 | PV |  |  | 材料沿用ES37/S12L |
|  |  |  |  | 热老化（ 90°C/240h）
After heat aging( 90°C/240h) | Ps≧ 14 | SMTC 5 310 026－ 2017（ V4） | 双面粘贴型泡沫塑料粘胶带 | SMTC 5 310 026－ 2017（ V4） | 双面粘贴型泡沫塑料粘胶带 | 第三方 | 3 | PV |  |  |  |
|  |  |  |  | 湿热老化（ 70°C/240h）
After moist heat aging（70°C/240h） | Ps≧ 12 | SMTC 5 310 026－ 2017（ V4） | 双面粘贴型泡沫塑料粘胶带 | SMTC 5 310 026－ 2017（ V4） | 双面粘贴型泡沫塑料粘胶带 | 第三方 | 3 | PV |  |  |  |
|  |  |  |  | 低温老化（ -40°C/48h）
After low-temperature aging（-40°C/48h） | Ps≧ 12 | SMTC 5 310 026－ 2017（ V4） | 双面粘贴型泡沫塑料粘胶带 | SMTC 5 310 026－ 2017（ V4） | 双面粘贴型泡沫塑料粘胶带 | 第三方 | 3 | PV |  |  |  |
| 17 | 遮阳帘横梁 | AL 6063-T6 | 化学成分 | 化学成分 | Si：0.20-0.60%，
Fe：≤0.35%，
Cu：≤0.10%，
Mn:≤0.10%，
Mg：0.45-0.90%，
Cr：≤0.10%
Zn：≤0.10%，
Ti：≤0.10%，
Alt：余量 | SMTC 5 140 012 | 一般工业用铝及铝合金挤压型材 | GB/T 7999 | 变形铝及铝合金化学成分 | 第三方 | 1 | PV |  |  | 材料沿用ES37/S12L |
|  |  |  | 力学性能 | 抗拉强度
MPa | ≥215 | SMTC 5 140 012 | 一般工业用铝及铝合金挤压型材 | GB/T 16865 | 变形铝、镁及其合金加工制品
拉伸试验用试样及方法 | 第三方 | 3 | PV |  |  |  |
|  |  |  | 力学性能 | 屈服强度
Mpa | ≥170 | SMTC 5 140 012 | 一般工业用铝及铝合金挤压型材 | GB/T 16865 | 变形铝、镁及其合金加工制品
拉伸试验用试样及方法 | 第三方 | 3 | PV |  |  |  |
|  |  |  | 力学性能 | 断后伸长率 | ≥6 | SMTC 5 140 012 | 一般工业用铝及铝合金挤压型材 | GB/T 16865 | 变形铝、镁及其合金加工制品
拉伸试验用试样及方法 | 第三方 | 3 | PV |  |  |  |
|  |  |  | 力学性能 | 硬度 | ≥75 | SMTC 5 140 012 | 一般工业用铝及铝合金挤压型材 | GB/T 16865 | 变形铝、镁及其合金加工制品
拉伸试验用试样及方法 | 第三方 | 3 | PV |  |  |  |
|  |  |  | 材料性能 | 粗晶环 | 粗晶环不允许 | GB/T6892-2006 | 一般工业用铝及铝合金挤压型材 | GB/T3246.2 | 一般工业用铝及铝合金挤压型材 | 第三方 | 3 | PV |  |  |  |
|  |  |  | 材料性能 | 夹杂物 | 低倍组织：无夹杂物
显微组织：夹杂物尺寸＜30um，15-30um的夹杂物不多于3个/cm2 | GB/T6892-2006 | 一般工业用铝及铝合金挤压型材 | GB/T3246.2 | 一般工业用铝及铝合金挤压型材 | 第三方 | 3 | PV |  |  |  |
|  |  |  | 材料性能 | 晶粒度 | 晶粒度≥7级 | GB/T6892-2006 | 一般工业用铝及铝合金挤压型材 | GB/T3246.2 | 一般工业用铝及铝合金挤压型材 | 第三方 | 3 | PV |  |  |  |
|  |  |  | 材料性能 | 焊合线 | 一条线，熔合线结合良好。或者熔合线以接合 | GB/T6892-2006 | 一般工业用铝及铝合金挤压型材 | GB/T3246.2 | 一般工业用铝及铝合金挤压型材 | 第三方 | 3 | PV |  |  |  |
|  |  |  | 表面处理 |  镀层厚度 | 8-15µm | SMTC 5 100 009—2017（V5） | 铝制件阳极氧化的表面保护要求 | GB/T 6462 | 铝制件阳极氧化的表面保护要求 | 第三方 | 3 | PV |  |  |  |
|  |  |  | 表面处理 | 盐雾试验 | 盐雾试验 480h无表面可见腐蚀现象 | SMTC 5 100 009—2017（V5） | 铝制件阳极氧化的表面保护要求 | ISO 9227-SS | 铝制件阳极氧化的表面保护要求 | 第三方 | 3 | PV |  |  |  |
|  |  |  | 表面处理 | 冷凝水试验 | DIN 50 018-KFW2.0 S 进行
5 个周期的试验无表面可见腐蚀；如果装饰性零件出现轻微斑点和或者模糊不清，如果
可用抛光剂清除则可接受。 | SMTC 5 100 009—2017（V5） | 铝制件阳极氧化的表面保护要求 |  DIN 50 018-KFW2.0 S | 铝制件阳极氧化的表面保护要求 | 第三方 | 3 | PV |  |  |  |
|  |  |  | 表面处理 | 耐碱性 | 用抛光剂，或蘸有氧化镁溶液的抛光棉进
行处理后，表面无变化。无明显浸入的边界痕迹 | SMTC 5 100 009—2017（V5） | 铝制件阳极氧化的表面保护要求 | SMTC 5 100 009—2017（V5） | 铝制件阳极氧化的表面保护要求 | 第三方 | 3 | PV |  |  |  |
|  |  |  | 表面处理 | 耐热性 | 在100℃进行 1 h 试验，氧化层没有肉眼可见的裂纹 | SMTC 5 100 009—2017（V5） | 铝制件阳极氧化的表面保护要求 | SMTC 5 100 009—2017（V5） | 铝制件阳极氧化的表面保护要求 | 第三方 | 3 | PV |  |  |  |
| 18 | 遮阳帘钢丝杆 | SUS304（原材料直径1.9mm ） | 材料性能 | 化学成分 | C：＜0.08%，Si：＜1%，Mn：＜2%，P：＜0.045%，S：＜0.03%，Ni：8%~10.5%，Cr：18%~20% | JIS G4314-2013 | 弹簧用不锈钢丝 | JIS G4314-2013 | 弹簧用不锈钢丝 | 第三方 | 1 | PV |  |  |  |
|  |  |  |  | 抗拉强度
MPa | 1550-1800MPa | JIS G4314-2013 | 弹簧用不锈钢丝 | JIS G4314-2013 | 弹簧用不锈钢丝 | 第三方 | 3 | PV |  |  |  |
| 20 | 遮阳帘收线盘RH/LH | POM_本色_ULTRON-C500 NC001 | 材料性能 | 红外定性 | POM | SMTC 5 310 020－2021（ V6）
 | POM聚合物材料要求 | GB/T 6040-2019 | 红外光谱分析方法通则 | 第三方 | 3 | PV |  |  | 材料沿用ES37/S12L |
|  |  |  | 材料性能 | DSC | 162～172 | SMTC 5 310 020－2021（ V6）
 | POM聚合物材料要求 | ISO 11357-3：2018 | Plastics. Differential scanning calorimetry (DSC). Part 3: Determination of temperature and enthalpy of melting and crystallization | 第三方 | 3 | PV |  |  |  |
|  |  |  | 材料性能 | 密度 g/cm3
Density | 1.40～1.44 | SMTC 5 310 020－2021（ V6）
 | POM聚合物材料要求 | ISO 1183-1 | 非泡沫塑料密度的测定 | 第三方 | 3 | PV |  |  |  |
|  |  |  | 材料性能 | 屈服强度
Mpa | ≥55 | SMTC 5 310 020－2021（ V6）
 | POM聚合物材料要求 | ISO 527-2 | 塑料拉伸性能测试方法 | 第三方 | 3 | PV |  |  |  |
|  |  |  | 材料性能 | 屈服延伸
率 % | ≥6.0 | SMTC 5 310 020－2021（ V6）
 | POM聚合物材料要求 | ISO 527-2 | 塑料拉伸性能测试方法 | 第三方 | 5 | PV |  |  |  |
|  |  |  | 材料性能 | 简支梁冲击强度 | ≥110 | SMTC 5 310 020－2021（ V6）
 | POM聚合物材料要求 | ISO 179-1 | 塑料 简支梁冲击试验方法 第1部分 | 第三方 | 5 | PV |  |  |  |
|  |  |  | 材料性能 | 简支梁缺口冲击强度
KJ/m2 | ≥5.0 | SMTC 5 310 020－2021（ V6）
 | POM聚合物材料要求 | ISO 179-1 | 塑料 简支梁冲击试验方法 第1部分 | 第三方 | 5 | PV |  |  |  |
| 21 | 遮阳帘滑块RH/LH | PA66+GF30_D222-SG30 B12378L | 材料性能 | 红外定性 | PA66+GF30 | SMTC 5 310 015—2017(V5) | 汽车成品件尼龙66材料要求 | GB/T 6040-2019 | 红外光谱分析方法通则 | 上海普利特 | 1 | PV |  |  | 材料沿用ES37/S12L |
|  |  |  | 材料性能 | DSC | / | SMTC 5 310 015—2017(V5) | 汽车成品件尼龙66材料要求 | ISO 11357-3：2018 | Plastics. Differential scanning calorimetry (DSC). Part 3: Determination of temperature and enthalpy of melting and crystallization | 上海普利特 | 1 | PV |  |  |  |
|  |  |  | 材料性能 | 玻纤含量% | 30±2 | SMTC 5 310 015—2017(V5) | 汽车成品件尼龙66材料要求 | ISO 1172 | 汽车成品件尼龙66材料要求 | 上海普利特 | 3 | PV |  |  |  |
|  |  |  | 材料性能 | 含水量，干态 | 0.7-1.9 | SMTC 5 310 015—2017(V5) | 汽车成品件尼龙66材料要求 | SMTC 5 310 015—2017(V5) | 汽车成品件尼龙66材料要求 | 上海普利特 | 3 | PV |  |  |  |
|  |  |  | 材料性能 | 密度g/cm³ | 1.35±0.02 | SMTC 5 310 015—2017(V5) | 汽车成品件尼龙66材料要求 | ISO 1183-1，浮力法 | 非泡沫塑料密度的测定 | 上海普利特 | 3 | PV |  |  |  |
|  |  |  | 材料性能 | 断裂应力 Mpa | ≥155 | SMTC 5 310 015—2017(V5) | 汽车成品件尼龙66材料要求 | 干态 dry
（ISO 527-1 ） | 汽车成品件尼龙66材料要求 | 上海普利特 | 3 | PV |  |  |  |
|  |  |  | 材料性能 | 冲击韧性 kJ/m2 | ≥60 | SMTC 5 310 015—2017(V5) | 汽车成品件尼龙66材料要求 | 干态 dry
（ISO 179-1eU，
+23°C） | 汽车成品件尼龙66材料要求 | 上海普利特 | 3 | PV |  |  |  |
|  |  |  | 材料性能 | 缺口冲击 kJ/m2 | ≥8.0 | SMTC 5 310 015—2017(V5) | 汽车成品件尼龙66材料要求 | 干态 dry （ISO
179-1eA， +23°C） | 汽车成品件尼龙66材料要求 | 上海普利特 | 3 | PV |  |  |  |
|  |  |  | 成品性能 | 耐老化特性 
Aging resistance | 150℃，400h，冷却至23℃后零件不允许有脆化现象 | SMTC 5 310 015—2017(V5) | 汽车成品件尼龙66材料要求 | SMTC 5 310 015—2017(V5) | 汽车成品件尼龙66材料要求 | 上海普利特 | 3 | PV |  |  |  |
|  |  |  | 成品性能 | 阻燃性能 Flammability resistance | 燃烧速度
＜100mm/min | SMTC 5 400 008 | 汽车内饰材料的燃烧特性 | SMTC 5 400 008 | 汽车内饰材料的燃烧特性 | 上海普利特 | 5 | PV |  |  |  |
|  |  |  | 成品性能 | 气味性(级)
smell | 湿态/23℃/24h
≤3级
湿态/40℃/24h
≤3级
干态/80℃/2h
≤3.5级 | SMTC 5 400 012 | 轿车内饰零件及材料气味性试验方法 | SMTC 5 400 012 | 轿车内饰零件及材料气味性试验方法 | 第三方 | 1 | PV |  |  |  |
|  |  |  | 成品性能 | 总碳挥发量(μgC/g)TVOC | ≤50 | SMTC 5 400 009 | 轿车内饰零件及材料总碳挥发量测定方法 | SMTC 5 400 009 | 轿车内饰零件及材料总碳挥发量测定方法 | 第三方 | 1 | PV |  |  |  |
|  |  |  | 成品性能 | 冷凝组分(mg)
Fogging Characteristics | ≤3 | SMTC 5 400 010 | 轿车内饰材料及零件雾翳测定方法 | SMTC 5 400 010 | 轿车内饰材料及零件雾翳测定方法 | 第三方 | 1 | PV |  |  |  |
| 22 | 遮阳帘横梁双面胶 | 3M 9448A  | 剥离试验  N/cm | 交货状态
As-received condition | Ps≧ 14 | SMTC 5 310 026－ 2017（ V4） | 双面粘贴型泡沫塑料粘胶带 | SMTC 5 310 026－ 2017（ V4） | 双面粘贴型泡沫塑料粘胶带 | 第三方 | 3 | PV |  |  | 材料沿用ES37/S12L |
|  |  |  |  | 热老化（ 90°C/240h）
After heat aging( 90°C/240h) | Ps≧ 14 | SMTC 5 310 026－ 2017（ V4） | 双面粘贴型泡沫塑料粘胶带 | SMTC 5 310 026－ 2017（ V4） | 双面粘贴型泡沫塑料粘胶带 | 第三方 | 3 | PV |  |  |  |
|  |  |  |  | 湿热老化（ 70°C/240h）
After moist heat aging（70°C/240h） | Ps≧ 12 | SMTC 5 310 026－ 2017（ V4） | 双面粘贴型泡沫塑料粘胶带 | SMTC 5 310 026－ 2017（ V4） | 双面粘贴型泡沫塑料粘胶带 | 第三方 | 3 | PV |  |  |  |
|  |  |  |  | 低温老化（ -40°C/48h）
After low-temperature aging（-40°C/48h） | Ps≧ 12 | SMTC 5 310 026－ 2017（ V4） | 双面粘贴型泡沫塑料粘胶带 | SMTC 5 310 026－ 2017（ V4） | 双面粘贴型泡沫塑料粘胶带 | 第三方 | 3 | PV |  |  |  |
| 23 | 前梁 | PP-LGF40（HSBK001(TM)) | 材料性能 | 红外定性 | PP-LGF40 | SMTC 5 310 041—2019（V4） | 长玻璃纤维增强聚丙烯材料要求 | GB/T 6040-2019 | 红外光谱分析方法通则 | 金发 | 1 | PV |  |  | 材料沿用ES37/S12L |
|  |  |  | 材料性能 | DSC | ≥156 | SMTC 5 310 041—2019（V4） | 长玻璃纤维增强聚丙烯材料要求 | ISO 11357-3：2018 | Plastics. Differential scanning calorimetry (DSC). Part 3: Determination of temperature and enthalpy of melting and crystallization | 金发 | 1 | PV |  |  |  |
|  |  |  | 材料性能 | 密度
Density | 1.22±0.03g/m3 | SMTC 5 310 041—2019（V4） | 长玻璃纤维增强聚丙烯材料要求 | ISO1183-1，浮力法 | 长玻璃纤维增强聚丙烯材料要求 | 金发 | 3 | PV |  |  |  |
|  |  |  | 材料性能 | 灼烧灰分%
Ignition residue | 40±3% | SMTC 5 310 041—2019（V4） | 长玻璃纤维增强聚丙烯材料要求 | ISO 1172 | 长玻璃纤维增强聚丙烯材料要求 | 金发 | 3 | PV |  |  |  |
|  |  |  | 材料性能 | 弯曲强度
Flexural strength | 均值≥120MPa
最小值≥85MPa | SMTC 5 310 041—2019（V4） | 长玻璃纤维增强聚丙烯材料要求 | ISO 178， 23℃, 样条尺寸
80mm*30mm， 样条厚度按
产品厚度，跨距 60mm | 长玻璃纤维增强聚丙烯材料要求 | 金发 | 3 | PV |  |  |  |
|  |  |  | 材料性能 | 弯曲模量
Flexural modulus | 均值≥4500MPa
最小值≥3500MPa | SMTC 5 310 041—2019（V4） | 长玻璃纤维增强聚丙烯材料要求 | ISO 178， 23℃, 样条尺寸
80mm*30mm， 样条厚度按
产品厚度，跨距 60mm | 长玻璃纤维增强聚丙烯材料要求 | 金发 | 3 | PV |  |  |  |
|  |  |  | 材料性能 | 缺口冲击强度
Notched impact strength | 均值≥15kJ/m2
最小值≥12kJ/m2 | SMTC 5 310 041—2019（V4） | 长玻璃纤维增强聚丙烯材料要求 | ISO 179-1eA， 23℃，样条
厚度按产品厚度 | 长玻璃纤维增强聚丙烯材料要求 | 金发 | 3 | PV |  |  |  |
|  |  |  | 材料性能 | 冲击强度
Impact strength | 均值≥35kJ/m2
最小值≥30kJ/m2 | SMTC 5 310 041—2019（V4） | 长玻璃纤维增强聚丙烯材料要求 | ISO 179-1， 23℃， 样条尺
寸 120mm*15mm，样条厚度按产品厚度， 跨距 70mm | 长玻璃纤维增强聚丙烯材料要求 | 金发 | 3 | PV |  |  |  |
|  |  |  | 成品性能 | 耐老化特性 
Aging resistance | 150℃，400h，冷却至23℃后零件不允许有脆化现象 | SMTC 5 310 041—2019（V4） | 长玻璃纤维增强聚丙烯材料要求 | SMTC 5 310 041—2019（V4） | 长玻璃纤维增强聚丙烯材料要求 | 金发 | 3 | PV |  |  |  |
|  |  |  | 成品性能 | 阻燃性能 Flammability resistance | 燃烧速度
＜100mm/min | SMTC 5 320 040 | 与空气接触橡胶通用材料要求 | SMTC 5 400 008 | 汽车内饰材料的燃烧特性 | 金发 | 5 | PV |  |  |  |
|  |  |  | 成品性能 | 气味性(级)
smell | 湿态/23℃/24h
≤3级
湿态/40℃/24h
≤3级
干态/80℃/2h
≤3.5级 | SMTC 5 320 040 | 与空气接触橡胶通用材料要求 | SMTC 5 400 012 | 轿车内饰零件及材料气味性试验方法 | 第三方 | 1 | PV |  |  |  |
|  |  |  | 成品性能 | 总碳挥发量(μgC/g)TVOC | ≤50 | SMTC 5 320 040 | 与空气接触橡胶通用材料要求 | SMTC 5 400 009 | 轿车内饰零件及材料总碳挥发量测定方法 | 第三方 | 1 | PV |  |  |  |
|  |  |  | 成品性能 | 冷凝组分(mg)
Fogging Characteristics | ≤3 | SMTC 5 320 040 | 与空气接触橡胶通用材料要求 | SMTC 5 400 010 | 轿车内饰材料及零件雾翳测定方法 | 第三方 | 1 | PV |  |  |  |
| 24 | M5内嵌螺母
性能等级04
（表面镀锌镍合金） | 1215 | 材料性能 | 化学成分 | C:≤0.09，Si：≤0.07，Mn：1.0-1.5，P：0.04-0.09，S：0.32-0.48 | GB/T 8731-2008 | 易切削结构钢 | GB/T 4336-2016 | 碳素钢和中低合金钢多元素含量的测定
火花放电原子发射光谱法（常规法） | 第三方 | 1 | PV |  |  | 沿用ZS32 |
|  |  |  |  | 保证载荷 | 在5400N的应力下保持15S，螺母无断裂或脱扣；能用手将螺母旋出，或借助扳手松开螺母但不得超过半扣 | GB/T 3098.2-2015 | 紧固件机械性能螺母 | GB/T 3098.2 | 紧固件机械性能-螺母 | 第三方 | 1 | PV |  |  |  |
|  |  |  |  | 硬度 | 188HV-302HV | GB/T 3098.2-2015 | 紧固件机械性能螺母 | GB/T 3098.2 | 紧固件机械性能-螺母 | 第三方 | 3 | PV |  |  |  |
|  |  |  | 表面处理 | 涂层厚度 | 8um-15um | SMTC 5 100 003 | 锌镍合金镀层表面保护要求 | GB/T 16921 | 金属覆盖层覆盖层厚度测量X射线光谱方法 | 第三方 | 3 | PV |  |  |  |
|  |  |  | 表面处理 | 镍含量 | 12-16% | SMTC 5 100 003 | 锌镍合金镀层表面保护要求 | GB/T 16921 | 金属覆盖层覆盖层厚度测量X射线光谱方法 | 第三方 | 3 | PV |  |  |  |
|  |  |  | 表面处理 | 盐雾 | 中性盐雾144h无白锈，720h无红锈； | SMTC 5 100 003 | 锌镍合金镀层表面保护要求 | ISO 9227-2017 | 人造气氛腐蚀试验盐 雾试验 | 第三方 | 3 | PV |  |  |  |
|  |  |  | 表面处理 | 附着力 | 试 件 在
（300±10）℃下存放30 分钟，紧接着浸入室温
水中。要求：镀层没有气泡状或大面积的剥落 | SMTC 5 100 003 | 锌镍合金镀层表面保护要求 | ISO 2819 | 附着力的标准 | 第三方 | 3 | PV |  |  |  |
| 25 | 内嵌垫圈 | 1215 | 材料性能 | 化学成分 | C:≤0.09，Si：≤0.07，Mn：1.0-1.5，P：0.04-0.09，S：0.32-0.48 | GB/T 8731-2008 | 易切削结构钢 | GB/T 4336-2016 | 碳素钢和中低合金钢多元素含量的测定
火花放电原子发射光谱法（常规法） | 第三方 | 1 | PV |  |  | 沿用ZS32 |
|  |  |  |  | 保证载荷 | 在5400N的应力下保持15S，螺母无断裂或脱扣；能用手将螺母旋出，或借助扳手松开螺母但不得超过半扣 | GB/T 3098.2-2015 | 紧固件机械性能螺母 | GB/T 3098.2 | 紧固件机械性能-螺母 | 第三方 | 1 | PV |  |  |  |
|  |  |  |  | 硬度 | 188HV-302HV | GB/T 3098.2-2015 | 紧固件机械性能螺母 | GB/T 3098.2 | 紧固件机械性能-螺母 | 第三方 | 3 | PV |  |  |  |
