Repository: kujaxr/obsidian-vault

File: 材料工程师/SAE J 2527 Performance Based Standard for Accelerated Exposure of Automotive.pdf.md
# SAE J 2527 Performance Based Standard for Accelerated Exposure of Automotive.pdf

 SURFACE 
 
VEHICLE 
 
STANDARD 
 
 
 
 
 
 
 
Performance Based Standard for Accelerated Exposure of Automotive  
Exterior Materials Using A Controlled Irradiance Xenon-Arc Apparatus 
 
 
 
SAE Technical Standards Board Rules provide that: ‘‘This report is published by SAE to advance the state of technical and engineering sciences.  The use of this report is 
entirely voluntary, and its applicability and suitability for any particular use, including any patent infringement arising therefrom, is the sole responsibility of the user.’’ 
SAE reviews each technical report at least every five years at which time it may be reaffirmed, revised, or cancelled.  SAE invites your written comments and suggestions. 
Copyright © 2004 SAE International 
All rights reserved. No part of this publication may be reproduced, stored in a retrieval system or transmitted, in any form or by any means, electronic, mechanical, photocopying, 
recording, or otherwise, without the prior written permission of SAE. 
TO PLACE A DOCUMENT ORDER: 
Tel:       877-606-7323 (inside USA and Canada) 
 
 
Tel:      724-776-4970 (outside USA) 
 
 
Fax:     724-776-0790 
 
 
Email:   custsvc@sae.org 
SAE WEB ADDRESS: 
 
http://www.sae.org 
 Issued 
2004-02  
  
 
   
 
  
 
  
 
 
®   J2527 
 
 
 ISSUED 
 FEB2004 
1. 
Scope 
1.1 
This SAE Standard specifies the operating procedures for a controlled irradiance, xenon-arc 
apparatus used for the accelerated exposure of various exterior automotive materials. 
1.2 
This is a performance standard based on the test parameters of SAE J1960. 
1.3 
The sample preparation, test durations, and performance evaluation procedures are covered in 
material specifications of the different automotive manufacturers. 
1.4 
Equipment qualified to perform this test is determined by material test comparison between 
instruments approved for SAE J1960 and those intending to perform SAE J2527.  A specific test 
protocol to compare new test equipment to those previously approved must be done by material 
test comparison by the contractual parties.  The interested contractual companies shall identify 
details of the test protocol and the materials to be tested.  At the time of publication of this test 
method, this committee is developing a ‘Protocol To Verify New Test Apparatus’ identified as SAE 
J2413. 
2. 
References 
2.1 
Applicable Publications 
The following publication form a part of this specification to the extent specified herein.  The latest issue 
of SAE publications shall apply. 
2.1.1 
SAE PUBLICATIONS 
Available from SAE, 400 Commonwealth Drive, Warrendale, PA 15096-0001. www.sae.org 
 
SAE J1545 – Instrumental Color Difference Measurement for Exterior Finishes, Textiles and Colored 
Trim, Recommended Practice  
SAE J1960 - Accelerated Exposure of Automotive Exterior Materials Using a Controlled Irradiance Water 
Cooled Xenon Arc Apparatus 


 
SAE J2527 Issued FEB2004 
 
 
 
- 2 - 
2.1.2 
ASTM PUBLICATIONS 
Available from ASTM, 100 Barr Harbor Drive, West Conshohocken, PA 19428-2959.  www.astm.org  
 
ASTM G 113 Standard Terminology Relating to Natural and Artificial for Non-Metallic Materials 
ASTM G 130 Standard Method for Calibration of Narrow and Broad-Band Ultraviolet Radiometers Using 
a Spectroradiometer 
ASTM G 147 Standard Practice for conditioning and Handling of Nonmetallic Materials for Natural and 
Artificial Weathering Tests. 
ASTM G 155 Standard Practice for Operating Xenon Arc Light Apparatus for Exposure of Non-Metallic 
Materials 
ASTM G 151 Standard Practice for Exposing Nonmetallic Materials in Accelerated Test Devices that Use 
laboratory Light Sources. 
ASTM G 156 Standard Practice for Selecting and Characterizing Reference Materials Used to Monitor 
Consistency of Operating Conditions in an Exposure Test. 
ASTM D 859, Standard Test Method for Silica in Water 
ASTM D 4517, Standard Test Method for Low-Level Total Silica in High-Purity Water by Flameless 
Atomic Absorption Spectroscopy 
ASTM D 523, Standard Test Method for Specular Gloss 
ASTM D 660, Standard Test Method for Evaluating Degree of Checking of Exterior Paints 
ASTM D 714 Standard Test Method for Evaluating Degree of Blistering of Paints 
ASTM D 2244, Standard Test Method for Calculation of Color Differences from Instrumentally Measured 
Color Coordinates 
2.2 
Related Publications 
The following publications are for information purposes only and are not a required part of this document. 
2.2.1 
ISO PUBLICATIONS 
Available from ANSI, 25 West 43
rd Street, New York, NY 10036 
 
ISO 4892-1, Plastics - methods of exposure to laboratory light sources, Part 1, General guidelines 
ISO 4892-2, Plastics - Methods of Exposure to laboratory light sources, Part 2 Xenon arc sources 
3. 
Definitions 
3.1 
Black Panel Thermometer, n 
3.1.1 
A temperature-measuring device, the sensing unit of which is coated with black enamel designed 
to absorb most of the radiant energy encountered in fade/weathering testing.  This is referred to 
as an un-insulated Black Panel 
NOTE—These devices provide an estimation of the maximum temperature a specimen might attain 
during exposure to natural or artificial light. 


 
SAE J2527 Issued FEB2004 
 
 
 
- 3 - 
3.2 
BST–Black Standard Thermometer- Insulated Black Panel Thermometer  - Refer to ASTM G 151 
Annex 2 for definition. 
3.3 
Other Definitions 
Definitions applicable to this standard can be found in ASTM G 113. 
4. 
Significance and Use 
4.1 
This test method is designed to simulate extreme environmental conditions encountered outside a 
vehicle such as sunlight, heat, and moisture (in the form of humidity, condensation, or rain) for the 
purpose of predicting the weathering performance of automotive materials. 
5. 
Apparatus 
5.1 
The equipment manufacturer is responsible for the approval of the equipment and for providing the 
proof of compliance of the critical test parameters, including the different spectral power 
distributions (SPDs) that are required by contractual parties.  Materials used for the compliance 
testing should include the approved lots of standard reference materials, such as the Testfabrics 
polystyrene and/or the AATCC L4 & L2 Blue Wools as appropriate.  It is the responsibility of the 
instrument manufacturer to provide all necessary data to demonstrate compliance of each model 
type with this specification.  At the minimum, the data should include (1) all the pertinent spectral 
power distribution (SPD) data for 250-800 nm, (2) repeatability and reproducibility data for the 
current approved lots of standard reference materials.  Contractual parties should agree upon the 
instrument model prior to testing. 
NOTE—In normal practice, different instruments may give different results. The result depends on 
sample characteristics and instrument design.  Refer to ASTM G 155 4.3 and 4.4 for more 
information. 
5.2 
The apparatus employed utilizes a xenon-arc lamp(s) as the source of radiation.  The samples 
shall be mounted in a manner to expose the samples to the uniform conditions of the test chamber. 
 The instrument must have the means to simultaneously and automatically control irradiance, black 
panel temperature, relative humidity and chamber temperature.  Customer and supplier should 
agree upon the manufacturer and model of the cabinet before testing begins. 
5.2.1 
A more detailed description of the apparatus can be found in ASTM G 151 and ASTM G 155 
5.3 
The apparatus must have an un-insulated black panel thermometer as described in ASTM G 151 
unless otherwise agreed upon by contractual parties. 
NOTE—(For Information only): A Black Standard Thermometer – BST- is specified in some standards –  
A Definition can be found in ASTM G 151 Annex two for a BST.  The temperature is to be agreed 
upon by contractual parties.  The BST is typically 5C° higher than the un-insulated black panel.   
5.4 
Manufacturers of exposure devices shall assure that the irradiance at any location in the area used 
for specimen exposures is at least 70% of the maximum irradiance measured in this area. 


 
SAE J2527 Issued FEB2004 
 
 
 
- 4 - 
5.4.1 
Place specimens only in the exposure area where irradiance is at least 90% of the maximum 
irradiance level. 
NOTE—The manufacturer of the equipment supplies verification of the irradiance level. 
6. 
Apparatus Setup 
6.1 
To minimize variability, maintain and calibrate the apparatus to manufacturer's specifications.  
Appendix B describes the use of a reference material to help determine if the xenon-arc apparatus 
is operating properly. 
6.2 
The water for spray and humidification or other purposes shall leave no objectionable deposits or 
stains on the exposed specimens. The water cannot have more than 1-ppm solids and it must have 
less than 0.2 ppm silica. Silica levels should be determined using ASTM procedures D 859 or D 
4517. A combination of deionization and reverse osmosis treatment can effectively produce water 
with the desired purity. In certain cases some samples could exude materials into the chamber that 
can promote deleterious effects on other samples. 
6.3 
Fit the xenon-arc burner with the appropriate optical filters to meet the intended spectral power 
distribution (SPD).  The filters should provide an SPD that falls within the respective ranges shown. 
 Refer to Figure C1 or C2 and/or Table C1 or C2 in Appendix C for typical spectral power 
distribution ranges. 
NOTE—Examples of the SPD of different filter and power intensity combinations are listed in Appendix C. 
 CIE 85 in Figure C 1 and Figure C2 is the reference for Daylight.  The values listed in tables C1 
and C2 are an average of many readings from different pieces of equipment.  One reading from 
one piece of equipment may not exactly match the values that are listed in the tables. 
6.4 
Choose the program cycle which provides 120 minutes of light and 60 min of dark in the following 
cycle: 60 min of dark with both back and front spray, 40 min of light followed by 20 min of light and 
front specimen spray, followed by 60 min of light, and repeating.  The test sequence should follow 
the condition set up in Table 2. 
TABLE 2—TEST SEGMENTS 
Segment 
Light 
Dark 
Spray 
1 
None. 
60 min. 
Front and back 
2 
40 min/ 1.32 kJ•m
-2•nm
-1 
Not 
applicable 
None 
3 
20 min/ 0.66 kJ•m
-2•nm
-1 
Not 
applicable 
Front 
4 
60 min./1.98 kJ•m
-2•nm
-1 
Not 
applicable 
None 
* The radiant dosages (kJ•m
-2•nm
-1 ) listed are based on the J1960 method, which has an irradiance 
specification of 0.55 Wm
-2 nm
-1 at 340 nm.  Equipment monitoring a broad band rather than a narrow band 
or operated at higher irradiance levels will have a different radiant dosages for the time intervals shown.  


 
SAE J2527 Issued FEB2004 
 
 
 
- 5 - 
6.5 
Operate the apparatus to maintain the indicated range at the control panel as in Table 3.  If the 
actual operating conditions at the control panel do not agree with the machine settings after the 
equipment has stabilized, discontinue the test and correct the cause of the disagreement before 
resuming the test. 
TABLE 3—TARGET VALUES AT CONTROL PANEL SENSOR 
Controls 
Dark 
Segment 1 
Light 
Segment 2,3,4 
 
target, 
tolerance 
target 
tolerance 
Automatic irradiance 
None 
 
0.55 Wm
-2 * 
 
 
 
 
 
 
Black panel temp. 
38 
±3 °C 
70 
± 3 °C 
Chamber air temp. (Dry bulb) 
38 
± 3 °C 
47 
± 3 °C 
Relative humidity 
95 
± 5% 
50 
± 5% 
Radiant exposure 
See applicable specification 
 
See applicable specification 
 
NOTE—The tolerances do not apply during the spray portion of the segments. 
*  0.55 Wm
-2 nm
-1 at 340 nm is the default irradiance for the equipment listed in J1960.  Equipment monitoring a broad band rather than 
the narrow band will have different values.  Other values, higher or lower, agreed upon by contractual parties can be used but they 
invalidate the values listed for the polystyrene reference material shown in Appendix B, as well as the radiant dosages listed in Table 2. 
7. 
Test Procedure 
7.1 
Prepare a specimen to be exposed to fit the specimen holder being used. Refer to ASTM G 147 for 
conditioning and handling of panels. 
7.2 
Specimen sizes must conform to the size of the approved specimen holder.  Specimens that 
exceed these sizes may not give proper exposure results.  The correct means of mounting odd 
sized specimens can be obtained from the contractual parties for which the material is being tested. 
 Distance from the light source is a major factor on the amount of irradiance received and the 
surface temperature of the sample and hence the exposure results obtained from the test.  It is 
important to follow the manufacturer’s guidelines to obtain uniform light exposure on the 
specimens. 
NOTE—It is recommended to seal any cut edges on the test specimens.  The corrosion by products from 
steel panels may stain the test specimens.  Seal cut plastic specimen edges to avoid any by-
products from the substrate. An air-dry primer has been found suitable for this work. Refer to 
ASTM G 147 for specimen preparation and handling. 
7.3 
Fill all unused slots with an inert non-reflective material to maintain desired airflow.  Anodized 
aluminum panels are an example. 
NOTE—High reflectance material may effect the operation of the equipment.  Refer to the manufacturer’s 
instructions for proper operation of the equipment. 
7.4 
After setting up the instrument to run for the required radiant exposure ((kJ•m
-2•nm
-1). Start the test 
at the beginning of a dark cycle. See the applicable material specification. 
NOTE—Once exposure has been initiated, equipment operation should not be interrupted more than once 
daily.  Additional interruptions, e.g. opening the chamber door during the course of daily 
operation may cause variation in test results. 


 
SAE J2527 Issued FEB2004 
 
 
 
- 6 - 
7.5 
For some instruments and/or materials, Periodic repositioning of specimens during the exposure 
period may be needed to ensure that each receives an equal amount of radiant exposure.  
Reposition specimens as agreed upon by contractual parties if no data is available for that material.  
7.6 
Report the change in property as agreed upon by contractual parties  
8. 
Evaluation Report 
8.1 
Measure and record the property change of tested specimens at designated intervals as agreed 
upon by contractual parties.  One or more of the following methods may be used; 
Instrumental Measurements 
SAE J1545 Instrumental Color Difference Measurement for Exterior Finishes, Textiles and Colored Trim, 
Recommended Practice 
 
ASTM D523 Test method for Specular Gloss 
ASTM D660 Test Method for Evaluating Degree of Checking of Exterior Paints 
ASTM D714 Test Method for Evaluating Degree of Blistering of Exterior Paint 
ASTM D2244, Standard Test Method for Calculation of Color Differences from Instrumentally Measured 
Color Coordinates 
9. 
Exposure Report 
9.1 
The exposure report is as agreed upon by contractual parties. 
9.2 
The following are examples of information that may be contained in the report. 
9.2.1 
A copy of the exposure report (Figure 1)
  indicating the color change of the exposed reference 
material in CIELAB color difference units must accompany each exposed specimen being 
submitted for approval.  If any one of the color difference data points is outside the specified 
tolerance (control limits), the cause and corrective action must be indicated in the space 
provided. 
9.2.2 
The Exposure Control/Report form shall include the following additional information: 
9.2.3 
Laboratory Name 
9.2.4 
Type and serial number of exposure equipment 
9.2.5 
Month and Year of equipment operation represented by the control chart. 
9.2.6 
Test method 


 
SAE J2527 Issued FEB2004 
 
 
 
- 7 - 
9.2.7 
Reference material (s) used.  Include lot number. 
9.2.8 
Frequency of operation verification, e.g. daily, three or seven day intervals. 
9.2.9 
Color change, target value, and tolerance in CIELAB color difference units for the reference 
material(s) used. 
9.2.10 The monthly average color difference for the reference material(s). 
9.2.11 Daily record of black panel temperature (BPT)   
9.2.12 Daily record of dry bulb temperature or chamber temperature. 
9.2.13 Daily record of Irradiance. 
PREPARED BY THE SAE TEXTILES AND FLEXIBLE PLASTICS COMMITTEE 
 
 
 
FIGURE 1 


 
SAE J2527 Issued FEB2004 
 
 
 
- 8 - 
APPENDIX A85 
 
CABINET MAINTENANCE AND CALIBRATION 
A.1 
Maintenance 
A.1.1 
For best test results a weathering device must be cleaned regularly.  In general, the frequency of 
cleaning necessary will depend on the quality of water used in the device as well as the quality of 
air used in the device and is present in the laboratory. As mentioned in 6.2, in some cases 
samples could exude materials into the chamber that can promote deleterious effects on other 
samples. This decomposition of test samples may require more frequent cleaning of the test 
chamber. 
A.1.2 
For recommended cleaning practice, please consult the appropriate instruction manual.  Special 
attention must be given to the care of the following: 
Test Chamber 
Conditioning Chamber (If applicable) 
Xenon Filters  
Optical Components 
Black Sensor (BPT or BST) 
Xenon Lamp(s) 
A.1.3 
Check Spray Nozzles daily for signs of clogging.  If continual clogging occurs, additional filters 
may be necessary in the water lines supplying the instrument.  Replace the nozzles following the 
manufacturer’s recommendation. 


 
SAE J2527 Issued FEB2004 
 
 
 
- 9 - 
A.2 
Replacement Schedule 
A.2.1.1 
LAMP ASSEMBLY AND RELATED PARTS 
In general, the xenon lamp and/or its filters should be replaced when the specified irradiance can no 
longer be achieved or when there is visual evidence of deterioration.  Otherwise, adhere strictly to the 
manufacturer’s recommendations for the replacement of all consumable items, especially the following: 
 Xenon lamp(s) 
 Xenon lamp filters 
 Optical components 
A.2.2 
Replace the black panel sensor when surface luster can no longer be maintained, or when any 
bare metal can be seen. 
A.2.3 
Where applicable, inspect wet bulb wick weekly and replace when discoloration or mineral 
deposits are observed.  In all cases, observe manufacturer’s instructions for the maintenance and 
proper operation of the devices humidification system. 
A.3 
Calibration Checks 
A.3.1 
Check controls or program daily (except weekends and holidays) to insure compliance to 
required test parameters.   
A.3.2 
Calibrate the apparatus every two weeks following the procedures detailed in the operating 
manual provided by the manufacturer. It is suggested that the calibration be performed on the 
same day of the week. 


 
SAE J2527 Issued FEB2004 
 
 
 
- 10 - 
APPENDIX B 
PROCEDURE FOR DETERMINING COLORFASTNESS TO LIGHT 
B.1 
Scope 
B.1.1 
Appendix B describes the procedure for using a polystyrene lightfastness standard as a 
reference plastic to assist in determining whether the xenon-arc apparatus is operating properly. 
B.1.2 
Run the polystyrene standard after every calibration (every two weeks) for the specified amount 
of kilojoules per hours. 
B.1.3 
The color difference values in CIELAB units are obtained by instrumentally measuring the 
reference plastic before and after a specified amount of radiant exposure. 
B.1.4 
The polystyrene lightfastness standard may be exposed to a radiant dosage  
(kJ m
-2  nm
-1 @ 340 nm for example), which is equivalent to a period ranging from  
two to seven days. 
NOTE—The Delta b values provided with the standard are based on the J1960 test method.  They do not 
apply to tests that use higher or lower irradiance levels or that use different filter combinations 
other than the enhanced UV filters.  Weathering instruments that monitor UV on a broadband 
rather than a narrowband should apply the equivalent broadband radiant dosages in order to use 
the target values supplied. Note that the broadband  (300 to 400 nm) equivalent of 
0.55 Wm
-2 nm
-1 at 340 nm is approximately 60 Wm 
-2 ). 
B.2 
Procedure 
B.2.1 
Instruments used to determine color difference for this procedure require a capability for 
operation, which includes the specular component and providing CIELAB color values using 
illuminant D-65, 10 degrees observer data.  No substitutions are permitted.  Measurements in 
either a transmittance or a reflectance mode may be used. Only use apertures of 20 mm or 
greater. 
B.2.2 
Calibrate the instrument to be used for the color measurements to the manufacturer's 
instructions. 
B.2.3 
 Reference Material Measurement 
B.2.3.1 
REFLECTANCE MODE 
B.2.3.1.1 
Place a piece of unexposed reference plastic backed with the white tile used for calibration 
against the sample port of the instrument. 
NOTE—Take precautions to avoid any interference from ambient light. 
NOTE—In order to preserve the surface of the White Calibration Tile, It is recommended that a second 
calibration tile be purchased for these measurements.

File: 材料工程师/SAE J2527-2004-E-外饰件.pdf.md
# SAE J2527-2004-E-外饰件.pdf

 ÍËÎÚßÝÛ 
 
ÊÛØ×ÝÔÛ 
 
ÍÌßÒÜßÎÜ 
Ð»®º±®³¿²½» Þ¿-»¼ Í¬¿²¼¿®¼ º±® ß½½»´»®¿¬»¼ Û¨°±-«®» ±º ß«¬±³±¬·ª»
Û¨¬»®·±® Ó¿¬»®·¿´- Ë-·²¹ ß Ý±²¬®±´´»¼ ×®®¿¼·¿²½» È»²±²óß®½ ß°°¿®¿¬«- 
ÍßÛ Ì»½¸²·½¿´ Í¬¿²¼¿®¼- Þ±¿®¼ Î«´»- °®±ª·¼» ¬¸¿¬æ ••Ì¸·- ®»°±®¬ ·- °«¾´·-¸»¼ ¾§ ÍßÛ ¬± ¿¼ª¿²½» ¬¸» -¬¿¬» ±º ¬»½¸²·½¿´ ¿²¼ »²¹·²»»®·²¹ -½·»²½»-ò  Ì¸» «-» ±º ¬¸·- ®»°±®¬ ·- 
»²¬·®»´§ ª±´«²¬¿®§ô ¿²¼ ·¬- ¿°°´·½¿¾·´·¬§ ¿²¼ -«·¬¿¾·´·¬§ º±® ¿²§ °¿®¬·½«´¿® «-»ô ·²½´«¼·²¹ ¿²§ °¿¬»²¬ ·²º®·²¹»³»²¬ ¿®·-·²¹ ¬¸»®»º®±³ô ·- ¬¸» -±´» ®»-°±²-·¾·´·¬§ ±º ¬¸» «-»®òŽŽ 
ÍßÛ ®»ª·»©- »¿½¸ ¬»½¸²·½¿´ ®»°±®¬ ¿¬ ´»¿-¬ »ª»®§ º·ª» §»¿®- ¿¬ ©¸·½¸ ¬·³» ·¬ ³¿§ ¾» ®»¿ºº·®³»¼ô ®»ª·-»¼ô ±® ½¿²½»´´»¼ò  ÍßÛ ·²ª·¬»- §±«® ©®·¬¬»² ½±³³»²¬- ¿²¼ -«¹¹»-¬·±²-ò 
Ý±°§®·¹¸¬ w îððì ÍßÛ ×²¬»®²¿¬·±²¿´ 
ß´´ ®·¹¸¬- ®»-»®ª»¼ò Ò± °¿®¬ ±º ¬¸·- °«¾´·½¿¬·±² ³¿§ ¾» ®»°®±¼«½»¼ô -¬±®»¼ ·² ¿ ®»¬®·»ª¿´ -§-¬»³ ±® ¬®¿²-³·¬¬»¼ô ·² ¿²§ º±®³ ±® ¾§ ¿²§ ³»¿²-ô »´»½¬®±²·½ô ³»½¸¿²·½¿´ô °¸±¬±½±°§·²¹ô 
®»½±®¼·²¹ô ±® ±¬¸»®©·-»ô ©·¬¸±«¬ ¬¸» °®·±® ©®·¬¬»² °»®³·--·±² ±º ÍßÛò 
ÌÑ ÐÔßÝÛ ß ÜÑÝËÓÛÒÌ ÑÎÜÛÎæ 
Ì»´æ       èééóêðêóéíîí ø·²-·¼» ËÍß ¿²¼ Ý¿²¿¼¿÷ 
 
 
Ì»´æ      éîìóééêóìçéð ø±«¬-·¼» ËÍß÷ 
 
 
Ú¿¨æ     éîìóééêóðéçð 
 
 
Û³¿·´æ   ½«-¬-ª½à-¿»ò±®¹ 
ÍßÛ ÉÛÞ ßÜÜÎÛÍÍæ 
 
¸¬¬°æññ©©©ò-¿»ò±®¹ 
 ×--«»¼ 
îððìóðî  
   
 
  
 
  
 
x
Öîëîé
 ×ÍÍËÛÜ 
 ÚÛÞîððì 
ïò 
Í½±°» 
ïòï
Ì¸·- ÍßÛ Í¬¿²¼¿®¼ -°»½·º·»- ¬¸» ±°»®¿¬·²¹ °®±½»¼«®»- º±® ¿ ½±²¬®±´´»¼ ·®®¿¼·¿²½»ô ¨»²±²ó¿®½ 
¿°°¿®¿¬«- «-»¼ º±® ¬¸» ¿½½»´»®¿¬»¼ »¨°±-«®» ±º ª¿®·±«- »¨¬»®·±® ¿«¬±³±¬·ª» ³¿¬»®·¿´-ò
ïòî
Ì¸·- ·- ¿ °»®º±®³¿²½» -¬¿²¼¿®¼ ¾¿-»¼ ±² ¬¸» ¬»-¬ °¿®¿³»¬»®- ±º ÍßÛ Öïçêðò
ïòí
Ì¸» -¿³°´» °®»°¿®¿¬·±²ô ¬»-¬ ¼«®¿¬·±²-ô ¿²¼ °»®º±®³¿²½» »ª¿´«¿¬·±² °®±½»¼«®»- ¿®» ½±ª»®»¼ ·² 
³¿¬»®·¿´ -°»½·º·½¿¬·±²- ±º ¬¸» ¼·ºº»®»²¬ ¿«¬±³±¬·ª» ³¿²«º¿½¬«®»®-ò
ïòì
Û¯«·°³»²¬ ¯«¿´·º·»¼ ¬± °»®º±®³ ¬¸·- ¬»-¬ ·- ¼»¬»®³·²»¼ ¾§ ³¿¬»®·¿´ ¬»-¬ ½±³°¿®·-±² ¾»¬©»»² 
·²-¬®«³»²¬- ¿°°®±ª»¼ º±® ÍßÛ Öïçêð ¿²¼ ¬¸±-» ·²¬»²¼·²¹ ¬± °»®º±®³ ÍßÛ Öîëîéò  ß -°»½·º·½ ¬»-¬ 
°®±¬±½±´ ¬± ½±³°¿®» ²»© ¬»-¬ »¯«·°³»²¬ ¬± ¬¸±-» °®»ª·±«-´§ ¿°°®±ª»¼ ³«-¬ ¾» ¼±²» ¾§ ³¿¬»®·¿´ 
¬»-¬ ½±³°¿®·-±² ¾§ ¬¸» ½±²¬®¿½¬«¿´ °¿®¬·»-ò  Ì¸» ·²¬»®»-¬»¼ ½±²¬®¿½¬«¿´ ½±³°¿²·»- -¸¿´´ ·¼»²¬·º§ 
¼»¬¿·´- ±º ¬¸» ¬»-¬ °®±¬±½±´ ¿²¼ ¬¸» ³¿¬»®·¿´- ¬± ¾» ¬»-¬»¼ò  ß¬ ¬¸» ¬·³» ±º °«¾´·½¿¬·±² ±º ¬¸·- ¬»-¬ 
³»¬¸±¼ô ¬¸·- ½±³³·¬¬»» ·- ¼»ª»´±°·²¹ ¿ •Ð®±¬±½±´ Ì± Ê»®·º§ Ò»© Ì»-¬ ß°°¿®¿¬«-Ž ·¼»²¬·º·»¼ ¿- ÍßÛ 
Öîìïíò
îò 
Î»º»®»²½»- 
îòï 
ß°°´·½¿¾´» Ð«¾´·½¿¬·±²- 
Ì¸» º±´´±©·²¹ °«¾´·½¿¬·±² º±®³ ¿ °¿®¬ ±º ¬¸·- -°»½·º·½¿¬·±² ¬± ¬¸» »¨¬»²¬ -°»½·º·»¼ ¸»®»·²ò  Ì¸» ´¿¬»-¬ ·--«» 
±º ÍßÛ °«¾´·½¿¬·±²- -¸¿´´ ¿°°´§ò 
îòïòï 
ÍßÛ ÐËÞÔ×ÝßÌ×ÑÒÍ
ßª¿·´¿¾´» º®±³ ÍßÛô ìðð Ý±³³±²©»¿´¬¸ Ü®·ª»ô É¿®®»²¼¿´»ô Ðß ïëðçêóðððïò ©©©ò-¿»ò±®¹ 
ÍßÛ Öïëìë Š ×²-¬®«³»²¬¿´ Ý±´±® Ü·ºº»®»²½» Ó»¿-«®»³»²¬ º±® Û¨¬»®·±® Ú·²·-¸»-ô Ì»¨¬·´»- ¿²¼ Ý±´±®»¼ 
Ì®·³ô Î»½±³³»²¼»¼ Ð®¿½¬·½»
ÍßÛ Öïçêð ó ß½½»´»®¿¬»¼ Û¨°±-«®» ±º ß«¬±³±¬·ª» Û¨¬»®·±® Ó¿¬»®·¿´- Ë-·²¹ ¿ Ý±²¬®±´´»¼ ×®®¿¼·¿²½» É¿¬»® 
Ý±±´»¼ È»²±² ß®½ ß°°¿®¿¬«- 
Ý±°§®·¹¸¬ ÍßÛ ×²¬»®²¿¬·±²¿´ 
Ð®±ª·¼»¼ ¾§ ×ØÍ «²¼»® ´·½»²-» ©·¬¸ ÍßÛ
Ò±¬ º±® Î»-¿´»
Ò± ®»°®±¼«½¬·±² ±® ²»¬©±®µ·²¹ °»®³·¬¬»¼ ©·¬¸±«¬ ´·½»²-» º®±³ ×ØÍ
óóÀÀÀôôôóÀóÀôôÀôôÀôÀôôÀóóó


ÍßÛ Öîëîé ×--«»¼ ÚÛÞîððì 
ó î ó 
îòïòî 
ßÍÌÓ ÐËÞÔ×ÝßÌ×ÑÒÍ
ßª¿·´¿¾´» º®±³ ßÍÌÓô ïðð Þ¿®® Ø¿®¾±® Ü®·ª»ô É»-¬ Ý±²-¸±¸±½µ»²ô Ðß ïçìîèóîçëçò  ©©©ò¿-¬³ò±®¹
ßÍÌÓ Ù ïïí Í¬¿²¼¿®¼ Ì»®³·²±´±¹§ Î»´¿¬·²¹ ¬± Ò¿¬«®¿´ ¿²¼ ß®¬·º·½·¿´ º±® Ò±²óÓ»¬¿´´·½ Ó¿¬»®·¿´- 
ßÍÌÓ Ù ïíð Í¬¿²¼¿®¼ Ó»¬¸±¼ º±® Ý¿´·¾®¿¬·±² ±º Ò¿®®±© ¿²¼ Þ®±¿¼óÞ¿²¼ Ë´¬®¿ª·±´»¬ Î¿¼·±³»¬»®- Ë-·²¹ 
¿ Í°»½¬®±®¿¼·±³»¬»® 
ßÍÌÓ Ù ïìé Í¬¿²¼¿®¼ Ð®¿½¬·½» º±® ½±²¼·¬·±²·²¹ ¿²¼ Ø¿²¼´·²¹ ±º Ò±²³»¬¿´´·½ Ó¿¬»®·¿´- º±® Ò¿¬«®¿´ ¿²¼ 
ß®¬·º·½·¿´ É»¿¬¸»®·²¹ Ì»-¬-ò 
ßÍÌÓ Ù ïëë Í¬¿²¼¿®¼ Ð®¿½¬·½» º±® Ñ°»®¿¬·²¹ È»²±² ß®½ Ô·¹¸¬ ß°°¿®¿¬«- º±® Û¨°±-«®» ±º Ò±²óÓ»¬¿´´·½ 
Ó¿¬»®·¿´-
ßÍÌÓ Ù ïëï Í¬¿²¼¿®¼ Ð®¿½¬·½» º±® Û¨°±-·²¹ Ò±²³»¬¿´´·½ Ó¿¬»®·¿´- ·² ß½½»´»®¿¬»¼ Ì»-¬ Ü»ª·½»- ¬¸¿¬ Ë-» 
´¿¾±®¿¬±®§ Ô·¹¸¬ Í±«®½»-ò 
ßÍÌÓ Ù ïëê Í¬¿²¼¿®¼ Ð®¿½¬·½» º±® Í»´»½¬·²¹ ¿²¼ Ý¸¿®¿½¬»®·¦·²¹ Î»º»®»²½» Ó¿¬»®·¿´- Ë-»¼ ¬± Ó±²·¬±® 
Ý±²-·-¬»²½§ ±º Ñ°»®¿¬·²¹ Ý±²¼·¬·±²- ·² ¿² Û¨°±-«®» Ì»-¬ò 
ßÍÌÓ Ü èëçô Í¬¿²¼¿®¼ Ì»-¬ Ó»¬¸±¼ º±® Í·´·½¿ ·² É¿¬»® 
ßÍÌÓ Ü ìëïéô Í¬¿²¼¿®¼ Ì»-¬ Ó»¬¸±¼ º±® Ô±©óÔ»ª»´ Ì±¬¿´ Í·´·½¿ ·² Ø·¹¸óÐ«®·¬§ É¿¬»® ¾§ Ú´¿³»´»-- 
ß¬±³·½ ß¾-±®°¬·±² Í°»½¬®±-½±°§ 
ßÍÌÓ Ü ëîíô Í¬¿²¼¿®¼ Ì»-¬ Ó»¬¸±¼ º±® Í°»½«´¿® Ù´±-- 
ßÍÌÓ Ü êêðô Í¬¿²¼¿®¼ Ì»-¬ Ó»¬¸±¼ º±® Ûª¿´«¿¬·²¹ Ü»¹®»» ±º Ý¸»½µ·²¹ ±º Û¨¬»®·±® Ð¿·²¬- 
ßÍÌÓ Ü éïì Í¬¿²¼¿®¼ Ì»-¬ Ó»¬¸±¼ º±® Ûª¿´«¿¬·²¹ Ü»¹®»» ±º Þ´·-¬»®·²¹ ±º Ð¿·²¬- 
ßÍÌÓ Ü îîììô Í¬¿²¼¿®¼ Ì»-¬ Ó»¬¸±¼ º±® Ý¿´½«´¿¬·±² ±º Ý±´±® Ü·ºº»®»²½»- º®±³ ×²-¬®«³»²¬¿´´§ Ó»¿-«®»¼ 
Ý±´±® Ý±±®¼·²¿¬»- 
îòî 
Î»´¿¬»¼ Ð«¾´·½¿¬·±²- 
Ì¸» º±´´±©·²¹ °«¾´·½¿¬·±²- ¿®» º±® ·²º±®³¿¬·±² °«®°±-»- ±²´§ ¿²¼ ¿®» ²±¬ ¿ ®»¯«·®»¼ °¿®¬ ±º ¬¸·- ¼±½«³»²¬ò 
îòîòï 
×ÍÑ ÐËÞÔ×ÝßÌ×ÑÒÍ
ßª¿·´¿¾´» º®±³ ßÒÍ×ô îë É»-¬ ìí
®¼ Í¬®»»¬ô Ò»© Ç±®µô ÒÇ ïððíê 
×ÍÑ ìèçîóïô Ð´¿-¬·½- ó ³»¬¸±¼- ±º »¨°±-«®» ¬± ´¿¾±®¿¬±®§ ´·¹¸¬ -±«®½»-ô Ð¿®¬ ïô Ù»²»®¿´ ¹«·¼»´·²»- 
×ÍÑ ìèçîóîô Ð´¿-¬·½- ó Ó»¬¸±¼- ±º Û¨°±-«®» ¬± ´¿¾±®¿¬±®§ ´·¹¸¬ -±«®½»-ô Ð¿®¬ î È»²±² ¿®½ -±«®½»- 
íò 
Ü»º·²·¬·±²- 
íòï 
Þ´¿½µ Ð¿²»´ Ì¸»®³±³»¬»®ô ² 
íòïòï 
ß ¬»³°»®¿¬«®»ó³»¿-«®·²¹ ¼»ª·½»ô ¬¸» -»²-·²¹ «²·¬ ±º ©¸·½¸ ·- ½±¿¬»¼ ©·¬¸ ¾´¿½µ »²¿³»´ ¼»-·¹²»¼ 
¬± ¿¾-±®¾ ³±-¬ ±º ¬¸» ®¿¼·¿²¬ »²»®¹§ »²½±«²¬»®»¼ ·² º¿¼»ñ©»¿¬¸»®·²¹ ¬»-¬·²¹ò  Ì¸·- ·- ®»º»®®»¼ ¬± 
¿- ¿² «²ó·²-«´¿¬»¼ Þ´¿½µ Ð¿²»´ 
ÒÑÌÛ‰Ì¸»-» ¼»ª·½»- °®±ª·¼» ¿² »-¬·³¿¬·±² ±º ¬¸» ³¿¨·³«³ ¬»³°»®¿¬«®» ¿ -°»½·³»² ³·¹¸¬ ¿¬¬¿·² 
¼«®·²¹ »¨°±-«®» ¬± ²¿¬«®¿´ ±® ¿®¬·º·½·¿´ ´·¹¸¬ò 
Ý±°§®·¹¸¬ ÍßÛ ×²¬»®²¿¬·±²¿´ 
Ð®±ª·¼»¼ ¾§ ×ØÍ «²¼»® ´·½»²-» ©·¬¸ ÍßÛ
Ò±¬ º±® Î»-¿´»
Ò± ®»°®±¼«½¬·±² ±® ²»¬©±®µ·²¹ °»®³·¬¬»¼ ©·¬¸±«¬ ´·½»²-» º®±³ ×ØÍ
óóÀÀÀôôôóÀóÀôôÀôôÀôÀôôÀóóó


ÍßÛ Öîëîé ×--«»¼ ÚÛÞîððì 
ó í ó 
íòî
ÞÍÌŠÞ´¿½µ Í¬¿²¼¿®¼ Ì¸»®³±³»¬»®ó ×²-«´¿¬»¼ Þ´¿½µ Ð¿²»´ Ì¸»®³±³»¬»®  ó Î»º»® ¬± ßÍÌÓ Ù ïëï 
ß²²»¨ î º±® ¼»º·²·¬·±²ò
íòí 
Ñ¬¸»® Ü»º·²·¬·±²- 
Ü»º·²·¬·±²- ¿°°´·½¿¾´» ¬± ¬¸·- -¬¿²¼¿®¼ ½¿² ¾» º±«²¼ ·² ßÍÌÓ Ù ïïíò 
ìò 
Í·¹²·º·½¿²½» ¿²¼ Ë-» 
ìòï
Ì¸·- ¬»-¬ ³»¬¸±¼ ·- ¼»-·¹²»¼ ¬± -·³«´¿¬» »¨¬®»³» »²ª·®±²³»²¬¿´ ½±²¼·¬·±²- »²½±«²¬»®»¼ ±«¬-·¼» ¿ 
ª»¸·½´» -«½¸ ¿- -«²´·¹¸¬ô ¸»¿¬ô ¿²¼ ³±·-¬«®» ø·² ¬¸» º±®³ ±º ¸«³·¼·¬§ô ½±²¼»²-¿¬·±²ô ±® ®¿·²÷ º±® ¬¸» 
°«®°±-» ±º °®»¼·½¬·²¹ ¬¸» ©»¿¬¸»®·²¹ °»®º±®³¿²½» ±º ¿«¬±³±¬·ª» ³¿¬»®·¿´-ò
ëò 
ß°°¿®¿¬«- 
ëòï
Ì¸» »¯«·°³»²¬ ³¿²«º¿½¬«®»® ·- ®»-°±²-·¾´» º±® ¬¸» ¿°°®±ª¿´ ±º ¬¸» »¯«·°³»²¬ ¿²¼ º±® °®±ª·¼·²¹ ¬¸» 
°®±±º ±º ½±³°´·¿²½» ±º ¬¸» ½®·¬·½¿´ ¬»-¬ °¿®¿³»¬»®-ô ·²½´«¼·²¹ ¬¸» ¼·ºº»®»²¬ -°»½¬®¿´ °±©»® 
¼·-¬®·¾«¬·±²- øÍÐÜ-÷ ¬¸¿¬ ¿®» ®»¯«·®»¼ ¾§ ½±²¬®¿½¬«¿´ °¿®¬·»-ò  Ó¿¬»®·¿´- «-»¼ º±® ¬¸» ½±³°´·¿²½» 
¬»-¬·²¹ -¸±«´¼ ·²½´«¼» ¬¸» ¿°°®±ª»¼ ´±¬- ±º -¬¿²¼¿®¼ ®»º»®»²½» ³¿¬»®·¿´-ô -«½¸ ¿- ¬¸» Ì»-¬º¿¾®·½- 
°±´§-¬§®»²» ¿²¼ñ±® ¬¸» ßßÌÝÝ Ôì ú Ôî Þ´«» É±±´- ¿- ¿°°®±°®·¿¬»ò  ×¬ ·- ¬¸» ®»-°±²-·¾·´·¬§ ±º ¬¸» 
·²-¬®«³»²¬ ³¿²«º¿½¬«®»® ¬± °®±ª·¼» ¿´´ ²»½»--¿®§ ¼¿¬¿ ¬± ¼»³±²-¬®¿¬» ½±³°´·¿²½» ±º »¿½¸ ³±¼»´ 
¬§°» ©·¬¸ ¬¸·- -°»½·º·½¿¬·±²ò ß¬ ¬¸» ³·²·³«³ô ¬¸» ¼¿¬¿ -¸±«´¼ ·²½´«¼» øï÷ ¿´´ ¬¸» °»®¬·²»²¬ -°»½¬®¿´ 
°±©»® ¼·-¬®·¾«¬·±² øÍÐÜ÷ ¼¿¬¿ º±® îëðóèðð ²³ô øî÷ ®»°»¿¬¿¾·´·¬§ ¿²¼ ®»°®±¼«½·¾·´·¬§ ¼¿¬¿ º±® ¬¸» 
½«®®»²¬ ¿°°®±ª»¼ ´±¬- ±º -¬¿²¼¿®¼ ®»º»®»²½» ³¿¬»®·¿´-ò  Ý±²¬®¿½¬«¿´ °¿®¬·»- -¸±«´¼ ¿¹®»» «°±² ¬¸» 
·²-¬®«³»²¬ ³±¼»´ °®·±® ¬± ¬»-¬·²¹ò
ÒÑÌÛ‰×² ²±®³¿´ °®¿½¬·½»ô ¼·ºº»®»²¬ ·²-¬®«³»²¬- ³¿§ ¹·ª» ¼·ºº»®»²¬ ®»-«´¬-ò Ì¸» ®»-«´¬ ¼»°»²¼- ±² 
-¿³°´» ½¸¿®¿½¬»®·-¬·½- ¿²¼ ·²-¬®«³»²¬ ¼»-·¹²ò  Î»º»® ¬± ßÍÌÓ Ù ïëë ìòí ¿²¼ ìòì º±® ³±®» 
·²º±®³¿¬·±²ò
ëòî
Ì¸» ¿°°¿®¿¬«- »³°´±§»¼ «¬·´·¦»- ¿ ¨»²±²ó¿®½ ´¿³°ø-÷ ¿- ¬¸» -±«®½» ±º ®¿¼·¿¬·±²ò  Ì¸» -¿³°´»- 
-¸¿´´ ¾» ³±«²¬»¼ ·² ¿ ³¿²²»® ¬± »¨°±-» ¬¸» -¿³°´»- ¬± ¬¸» «²·º±®³ ½±²¼·¬·±²- ±º ¬¸» ¬»-¬ ½¸¿³¾»®ò 
 Ì¸» ·²-¬®«³»²¬ ³«-¬ ¸¿ª» ¬¸» ³»¿²- ¬± -·³«´¬¿²»±«-´§ ¿²¼ ¿«¬±³¿¬·½¿´´§ ½±²¬®±´ ·®®¿¼·¿²½»ô ¾´¿½µ 
°¿²»´ ¬»³°»®¿¬«®»ô ®»´¿¬·ª» ¸«³·¼·¬§ ¿²¼ ½¸¿³¾»® ¬»³°»®¿¬«®»ò  Ý«-¬±³»® ¿²¼ -«°°´·»® -¸±«´¼ 
¿¹®»» «°±² ¬¸» ³¿²«º¿½¬«®»® ¿²¼ ³±¼»´ ±º ¬¸» ½¿¾·²»¬ ¾»º±®» ¬»-¬·²¹ ¾»¹·²-ò
ëòîòï 
ß ³±®» ¼»¬¿·´»¼ ¼»-½®·°¬·±² ±º ¬¸» ¿°°¿®¿¬«- ½¿² ¾» º±«²¼ ·² ßÍÌÓ Ù ïëï ¿²¼ ßÍÌÓ Ù ïëë 
ëòí
Ì¸» ¿°°¿®¿¬«- ³«-¬ ¸¿ª» ¿² «²ó·²-«´¿¬»¼ ¾´¿½µ °¿²»´ ¬¸»®³±³»¬»® ¿- ¼»-½®·¾»¼ ·² ßÍÌÓ Ù ïëï 
«²´»-- ±¬¸»®©·-» ¿¹®»»¼ «°±² ¾§ ½±²¬®¿½¬«¿´ °¿®¬·»-ò
ÒÑÌÛ‰øÚ±® ×²º±®³¿¬·±² ±²´§÷æ ß Þ´¿½µ Í¬¿²¼¿®¼ Ì¸»®³±³»¬»® Š ÞÍÌó ·- -°»½·º·»¼ ·² -±³» -¬¿²¼¿®¼- Š
ß Ü»º·²·¬·±² ½¿² ¾» º±«²¼ ·² ßÍÌÓ Ù ïëï ß²²»¨ ¬©± º±® ¿ ÞÍÌò  Ì¸» ¬»³°»®¿¬«®» ·- ¬± ¾» ¿¹®»»¼ 
«°±² ¾§ ½±²¬®¿½¬«¿´ °¿®¬·»-ò  Ì¸» ÞÍÌ ·- ¬§°·½¿´´§ ëÝp ¸·¹¸»® ¬¸¿² ¬¸» «²ó·²-«´¿¬»¼ ¾´¿½µ °¿²»´ò
ëòì
Ó¿²«º¿½¬«®»®- ±º »¨°±-«®» ¼»ª·½»- -¸¿´´ ¿--«®» ¬¸¿¬ ¬¸» ·®®¿¼·¿²½» ¿¬ ¿²§ ´±½¿¬·±² ·² ¬¸» ¿®»¿ «-»¼ 
º±® -°»½·³»² »¨°±-«®»- ·- ¿¬ ´»¿-¬ éðû ±º ¬¸» ³¿¨·³«³ ·®®¿¼·¿²½» ³»¿-«®»¼ ·² ¬¸·- ¿®»¿ò
Ý±°§®·¹¸¬ ÍßÛ ×²¬»®²¿¬·±²¿´ 
Ð®±ª·¼»¼ ¾§ ×ØÍ «²¼»® ´·½»²-» ©·¬¸ ÍßÛ
Ò±¬ º±® Î»-¿´»
Ò± ®»°®±¼«½¬·±² ±® ²»¬©±®µ·²¹ °»®³·¬¬»¼ ©·¬¸±«¬ ´·½»²-» º®±³ ×ØÍ
óóÀÀÀôôôóÀóÀôôÀôôÀôÀôôÀóóó


ÍßÛ Öîëîé ×--«»¼ ÚÛÞîððì 
ó ì ó 
ëòìòï 
Ð´¿½» -°»½·³»²- ±²´§ ·² ¬¸» »¨°±-«®» ¿®»¿ ©¸»®» ·®®¿¼·¿²½» ·- ¿¬ ´»¿-¬ çðû ±º ¬¸» ³¿¨·³«³ 
·®®¿¼·¿²½» ´»ª»´ò 
ÒÑÌÛ‰Ì¸» ³¿²«º¿½¬«®»® ±º ¬¸» »¯«·°³»²¬ -«°°´·»- ª»®·º·½¿¬·±² ±º ¬¸» ·®®¿¼·¿²½» ´»ª»´ò 
êò 
ß°°¿®¿¬«- Í»¬«° 
êòï
Ì± ³·²·³·¦» ª¿®·¿¾·´·¬§ô ³¿·²¬¿·² ¿²¼ ½¿´·¾®¿¬» ¬¸» ¿°°¿®¿¬«- ¬± ³¿²«º¿½¬«®»®ù- -°»½·º·½¿¬·±²-ò
ß°°»²¼·¨ Þ ¼»-½®·¾»- ¬¸» «-» ±º ¿ ®»º»®»²½» ³¿¬»®·¿´ ¬± ¸»´° ¼»¬»®³·²» ·º ¬¸» ¨»²±²ó¿®½ ¿°°¿®¿¬«- 
·- ±°»®¿¬·²¹ °®±°»®´§ò
êòî
Ì¸» ©¿¬»® º±® -°®¿§ ¿²¼ ¸«³·¼·º·½¿¬·±² ±® ±¬¸»® °«®°±-»- -¸¿´´ ´»¿ª» ²± ±¾¶»½¬·±²¿¾´» ¼»°±-·¬- ±® 
-¬¿·²- ±² ¬¸» »¨°±-»¼ -°»½·³»²-ò Ì¸» ©¿¬»® ½¿²²±¬ ¸¿ª» ³±®» ¬¸¿² ïó°°³ -±´·¼- ¿²¼ ·¬ ³«-¬ ¸¿ª» 
´»-- ¬¸¿² ðòî °°³ -·´·½¿ò Í·´·½¿ ´»ª»´- -¸±«´¼ ¾» ¼»¬»®³·²»¼ «-·²¹ ßÍÌÓ °®±½»¼«®»- Ü èëç ±® Ü 
ìëïéò ß ½±³¾·²¿¬·±² ±º ¼»·±²·¦¿¬·±² ¿²¼ ®»ª»®-» ±-³±-·- ¬®»¿¬³»²¬ ½¿² »ºº»½¬·ª»´§ °®±¼«½» ©¿¬»® 
©·¬¸ ¬¸» ¼»-·®»¼ °«®·¬§ò ×² ½»®¬¿·² ½¿-»- -±³» -¿³°´»- ½±«´¼ »¨«¼» ³¿¬»®·¿´- ·²¬± ¬¸» ½¸¿³¾»® ¬¸¿¬ 
½¿² °®±³±¬» ¼»´»¬»®·±«- »ºº»½¬- ±² ±¬¸»® -¿³°´»-ò
êòí
Ú·¬ ¬¸» ¨»²±²ó¿®½ ¾«®²»® ©·¬¸ ¬¸» ¿°°®±°®·¿¬» ±°¬·½¿´ º·´¬»®- ¬± ³»»¬ ¬¸» ·²¬»²¼»¼ -°»½¬®¿´ °±©»® 
¼·-¬®·¾«¬·±² øÍÐÜ÷ò  Ì¸» º·´¬»®- -¸±«´¼ °®±ª·¼» ¿² ÍÐÜ ¬¸¿¬ º¿´´- ©·¬¸·² ¬¸» ®»-°»½¬·ª» ®¿²¹»- -¸±©²ò 
 Î»º»® ¬± Ú·¹«®» Ýï ±® Ýî ¿²¼ñ±® Ì¿¾´» Ýï ±® Ýî ·² ß°°»²¼·¨ Ý º±® ¬§°·½¿´ -°»½¬®¿´ °±©»® 
¼·-¬®·¾«¬·±² ®¿²¹»-ò
ÒÑÌÛ‰Û¨¿³°´»- ±º ¬¸» ÍÐÜ ±º ¼·ºº»®»²¬ º·´¬»® ¿²¼ °±©»® ·²¬»²-·¬§ ½±³¾·²¿¬·±²- ¿®» ´·-¬»¼ ·² ß°°»²¼·¨ Ýò 
 Ý×Û èë ·² Ú·¹«®» Ý ï ¿²¼ Ú·¹«®» Ýî ·- ¬¸» ®»º»®»²½» º±® Ü¿§´·¹¸¬ò  Ì¸» ª¿´«»- ´·-¬»¼ ·² ¬¿¾´»- Ýï 
¿²¼ Ýî ¿®» ¿² ¿ª»®¿¹» ±º ³¿²§ ®»¿¼·²¹- º®±³ ¼·ºº»®»²¬ °·»½»- ±º »¯«·°³»²¬ò  Ñ²» ®»¿¼·²¹ º®±³ 
±²» °·»½» ±º »¯«·°³»²¬ ³¿§ ²±¬ »¨¿½¬´§ ³¿¬½¸ ¬¸» ª¿´«»- ¬¸¿¬ ¿®» ´·-¬»¼ ·² ¬¸» ¬¿¾´»-ò 
êòì
Ý¸±±-» ¬¸» °®±¹®¿³ ½§½´» ©¸·½¸ °®±ª·¼»- ïîð ³·²«¬»- ±º ´·¹¸¬ ¿²¼ êð ³·² ±º ¼¿®µ ·² ¬¸» º±´´±©·²¹ 
½§½´»æ êð ³·² ±º ¼¿®µ ©·¬¸ ¾±¬¸ ¾¿½µ ¿²¼ º®±²¬ -°®¿§ô ìð ³·² ±º ´·¹¸¬ º±´´±©»¼ ¾§ îð ³·² ±º ´·¹¸¬ ¿²¼ 
º®±²¬ -°»½·³»² -°®¿§ô º±´´±©»¼ ¾§ êð ³·² ±º ´·¹¸¬ô ¿²¼ ®»°»¿¬·²¹ò  Ì¸» ¬»-¬ -»¯«»²½» -¸±«´¼ º±´´±© 
¬¸» ½±²¼·¬·±² -»¬ «° ·² Ì¿¾´» îò
ÌßÞÔÛ î‰ÌÛÍÌ ÍÛÙÓÛÒÌÍ 
Í»¹³»²¬ 
Ô·¹¸¬ 
Ü¿®µ 
Í°®¿§ 
ï 
Ò±²»ò 
êð ³·²ò 
Ú®±²¬ ¿²¼ ¾¿½µ 
î
ìð ³·²ñ ïòíî µÖ ³
óî ²³
óï
Ò±¬
¿°°´·½¿¾´» 
Ò±²» 
í
îð ³·²ñ ðòêê µÖ ³
óî ²³
óï
Ò±¬
¿°°´·½¿¾´» 
Ú®±²¬ 
ì
êð ³·²òñïòçè µÖ ³
óî ²³
óï
Ò±¬
¿°°´·½¿¾´» 
Ò±²» 
ö Ì¸» ®¿¼·¿²¬ ¼±-¿¹»- øµÖ ³
óî ²³
óï ÷ ´·-¬»¼ ¿®» ¾¿-»¼ ±² ¬¸» Öïçêð ³»¬¸±¼ô ©¸·½¸ ¸¿- ¿² ·®®¿¼·¿²½» 
-°»½·º·½¿¬·±² ±º ðòëë É³
óî ²³
óï ¿¬ íìð ²³ò  Û¯«·°³»²¬ ³±²·¬±®·²¹ ¿ ¾®±¿¼ ¾¿²¼ ®¿¬¸»® ¬¸¿² ¿ ²¿®®±© ¾¿²¼ 
±® ±°»®¿¬»¼ ¿¬ ¸·¹¸»® ·®®¿¼·¿²½» ´»ª»´- ©·´´ ¸¿ª» ¿ ¼·ºº»®»²¬ ®¿¼·¿²¬ ¼±-¿¹»- º±® ¬¸» ¬·³» ·²¬»®ª¿´- -¸±©²ò
Ý±°§®·¹¸¬ ÍßÛ ×²¬»®²¿¬·±²¿´ 
Ð®±ª·¼»¼ ¾§ ×ØÍ «²¼»® ´·½»²-» ©·¬¸ ÍßÛ
Ò±¬ º±® Î»-¿´»
Ò± ®»°®±¼«½¬·±² ±® ²»¬©±®µ·²¹ °»®³·¬¬»¼ ©·¬¸±«¬ ´·½»²-» º®±³ ×ØÍ
óóÀÀÀôôôóÀóÀôôÀôôÀôÀôôÀóóó


ÍßÛ Öîëîé ×--«»¼ ÚÛÞîððì 
ó ë ó 
êòë
Ñ°»®¿¬» ¬¸» ¿°°¿®¿¬«- ¬± ³¿·²¬¿·² ¬¸» ·²¼·½¿¬»¼ ®¿²¹» ¿¬ ¬¸» ½±²¬®±´ °¿²»´ ¿- ·² Ì¿¾´» íò  ×º ¬¸» 
¿½¬«¿´ ±°»®¿¬·²¹ ½±²¼·¬·±²- ¿¬ ¬¸» ½±²¬®±´ °¿²»´ ¼± ²±¬ ¿¹®»» ©·¬¸ ¬¸» ³¿½¸·²» -»¬¬·²¹- ¿º¬»® ¬¸» 
»¯«·°³»²¬ ¸¿- -¬¿¾·´·¦»¼ô ¼·-½±²¬·²«» ¬¸» ¬»-¬ ¿²¼ ½±®®»½¬ ¬¸» ½¿«-» ±º ¬¸» ¼·-¿¹®»»³»²¬ ¾»º±®» 
®»-«³·²¹ ¬¸» ¬»-¬ò
ÌßÞÔÛ í‰ÌßÎÙÛÌ ÊßÔËÛÍ ßÌ ÝÑÒÌÎÑÔ ÐßÒÛÔ ÍÛÒÍÑÎ 
Ý±²¬®±´-
Ü¿®µ
Í»¹³»²¬ ï 
Ô·¹¸¬
Í»¹³»²¬ îôíôì 
 
¬¿®¹»¬ô 
¬±´»®¿²½» 
¬¿®¹»¬ 
¬±´»®¿²½» 
ß«¬±³¿¬·½ ·®®¿¼·¿²½» 
Ò±²» 
 
ðòëë É³
óî ö 
 
 
 
 
 
 
Þ´¿½µ °¿²»´ ¬»³°ò 
íè 
oí pÝ 
éð 
o í pÝ 
Ý¸¿³¾»® ¿·® ¬»³°ò øÜ®§ ¾«´¾÷ 
íè 
o í pÝ 
ìé 
o í pÝ 
Î»´¿¬·ª» ¸«³·¼·¬§ 
çë 
o ëû 
ëð 
o ëû 
Î¿¼·¿²¬ »¨°±-«®» 
Í»» ¿°°´·½¿¾´» -°»½·º·½¿¬·±² 
 
Í»» ¿°°´·½¿¾´» -°»½·º·½¿¬·±² 
 
ÒÑÌÛ‰Ì¸» ¬±´»®¿²½»- ¼± ²±¬ ¿°°´§ ¼«®·²¹ ¬¸» -°®¿§ °±®¬·±² ±º ¬¸» -»¹³»²¬-ò 
ö  ðòëë É³
óî ²³
óï ¿¬ íìð ²³ ·- ¬¸» ¼»º¿«´¬ ·®®¿¼·¿²½» º±® ¬¸» »¯«·°³»²¬ ´·-¬»¼ ·² Öïçêðò  Û¯«·°³»²¬ ³±²·¬±®·²¹ ¿ ¾®±¿¼ ¾¿²¼ ®¿¬¸»® ¬¸¿² 
¬¸» ²¿®®±© ¾¿²¼ ©·´´ ¸¿ª» ¼·ºº»®»²¬ ª¿´«»-ò  Ñ¬¸»® ª¿´«»-ô ¸·¹¸»® ±® ´±©»®ô ¿¹®»»¼ «°±² ¾§ ½±²¬®¿½¬«¿´ °¿®¬·»- ½¿² ¾» «-»¼ ¾«¬ ¬¸»§
·²ª¿´·¼¿¬» ¬¸» ª¿´«»- ´·-¬»¼ º±® ¬¸» °±´§-¬§®»²» ®»º»®»²½» ³¿¬»®·¿´ -¸±©² ·² ß°°»²¼·¨ Þô ¿- ©»´´ ¿- ¬¸» ®¿¼·¿²¬ ¼±-¿¹»- ´·-¬»¼ ·² Ì¿¾´» îò 
éò 
Ì»-¬ Ð®±½»¼«®» 
éòï
Ð®»°¿®» ¿ -°»½·³»² ¬± ¾» »¨°±-»¼ ¬± º·¬ ¬¸» -°»½·³»² ¸±´¼»® ¾»·²¹ «-»¼ò Î»º»® ¬± ßÍÌÓ Ù ïìé º±® 
½±²¼·¬·±²·²¹ ¿²¼ ¸¿²¼´·²¹ ±º °¿²»´-ò
éòî
Í°»½·³»² -·¦»- ³«-¬ ½±²º±®³ ¬± ¬¸» -·¦» ±º ¬¸» ¿°°®±ª»¼ -°»½·³»² ¸±´¼»®ò  Í°»½·³»²- ¬¸¿¬ 
»¨½»»¼ ¬¸»-» -·¦»- ³¿§ ²±¬ ¹·ª» °®±°»® »¨°±-«®» ®»-«´¬-ò  Ì¸» ½±®®»½¬ ³»¿²- ±º ³±«²¬·²¹ ±¼¼ 
-·¦»¼ -°»½·³»²- ½¿² ¾» ±¾¬¿·²»¼ º®±³ ¬¸» ½±²¬®¿½¬«¿´ °¿®¬·»- º±® ©¸·½¸ ¬¸» ³¿¬»®·¿´ ·- ¾»·²¹ ¬»-¬»¼ò 
 Ü·-¬¿²½» º®±³ ¬¸» ´·¹¸¬ -±«®½» ·- ¿ ³¿¶±® º¿½¬±® ±² ¬¸» ¿³±«²¬ ±º ·®®¿¼·¿²½» ®»½»·ª»¼ ¿²¼ ¬¸» 
-«®º¿½» ¬»³°»®¿¬«®» ±º ¬¸» -¿³°´» ¿²¼ ¸»²½» ¬¸» »¨°±-«®» ®»-«´¬- ±¾¬¿·²»¼ º®±³ ¬¸» ¬»-¬ò  ×¬ ·- 
·³°±®¬¿²¬ ¬± º±´´±© ¬¸» ³¿²«º¿½¬«®»®Ž- ¹«·¼»´·²»- ¬± ±¾¬¿·² «²·º±®³ ´·¹¸¬ »¨°±-«®» ±² ¬¸» 
-°»½·³»²-ò
ÒÑÌÛ‰×¬ ·- ®»½±³³»²¼»¼ ¬± -»¿´ ¿²§ ½«¬ »¼¹»- ±² ¬¸» ¬»-¬ -°»½·³»²-ò  Ì¸» ½±®®±-·±² ¾§ °®±¼«½¬- º®±³ 
-¬»»´ °¿²»´- ³¿§ -¬¿·² ¬¸» ¬»-¬ -°»½·³»²-ò  Í»¿´ ½«¬ °´¿-¬·½ -°»½·³»² »¼¹»- ¬± ¿ª±·¼ ¿²§ ¾§ó
°®±¼«½¬- º®±³ ¬¸» -«¾-¬®¿¬»ò ß² ¿·®ó¼®§ °®·³»® ¸¿- ¾»»² º±«²¼ -«·¬¿¾´» º±® ¬¸·- ©±®µò Î»º»® ¬± 
ßÍÌÓ Ù ïìé º±® -°»½·³»² °®»°¿®¿¬·±² ¿²¼ ¸¿²¼´·²¹ò 
éòí
Ú·´´ ¿´´ «²«-»¼ -´±¬- ©·¬¸ ¿² ·²»®¬ ²±²ó®»º´»½¬·ª» ³¿¬»®·¿´ ¬± ³¿·²¬¿·² ¼»-·®»¼ ¿·®º´±©ò  ß²±¼·¦»¼ 
¿´«³·²«³ °¿²»´- ¿®» ¿² »¨¿³°´»ò
ÒÑÌÛ‰Ø·¹¸ ®»º´»½¬¿²½» ³¿¬»®·¿´ ³¿§ »ºº»½¬ ¬¸» ±°»®¿¬·±² ±º ¬¸» »¯«·°³»²¬ò  Î»º»® ¬± ¬¸» ³¿²«º¿½¬«®»®Ž- 
·²-¬®«½¬·±²- º±® °®±°»® ±°»®¿¬·±² ±º ¬¸» »¯«·°³»²¬ò 
éòì
ßº¬»® -»¬¬·²¹ «° ¬¸» ·²-¬®«³»²¬ ¬± ®«² º±® ¬¸» ®»¯«·®»¼ ®¿¼·¿²¬ »¨°±-«®» øøµÖ ³
óî ²³
óï÷ò Í¬¿®¬ ¬¸» ¬»-¬ 
¿¬ ¬¸» ¾»¹·²²·²¹ ±º ¿ ¼¿®µ ½§½´»ò Í»» ¬¸» ¿°°´·½¿¾´» ³¿¬»®·¿´ -°»½·º·½¿¬·±²ò
ÒÑÌÛ‰Ñ²½» »¨°±-«®» ¸¿- ¾»»² ·²·¬·¿¬»¼ô »¯«·°³»²¬ ±°»®¿¬·±² -¸±«´¼ ²±¬ ¾» ·²¬»®®«°¬»¼ ³±®» ¬¸¿² ±²½» 
¼¿·´§ò  ß¼¼·¬·±²¿´ ·²¬»®®«°¬·±²-ô »ò¹ò ±°»²·²¹ ¬¸» ½¸¿³¾»® ¼±±® ¼«®·²¹ ¬¸» ½±«®-» ±º ¼¿·´§ 
±°»®¿¬·±² ³¿§ ½¿«-» ª¿®·¿¬·±² ·² ¬»-¬ ®»-«´¬-ò 
Ý±°§®·¹¸¬ ÍßÛ ×²¬»®²¿¬·±²¿´ 
Ð®±ª·¼»¼ ¾§ ×ØÍ «²¼»® ´·½»²-» ©·¬¸ ÍßÛ
Ò±¬ º±® Î»-¿´»
Ò± ®»°®±¼«½¬·±² ±® ²»¬©±®µ·²¹ °»®³·¬¬»¼ ©·¬¸±«¬ ´·½»²-» º®±³ ×ØÍ
óóÀÀÀôôôóÀóÀôôÀôôÀôÀôôÀóóó


ÍßÛ Öîëîé ×--«»¼ ÚÛÞîððì 
ó ê ó 
éòë
Ú±® -±³» ·²-¬®«³»²¬- ¿²¼ñ±® ³¿¬»®·¿´-ô Ð»®·±¼·½ ®»°±-·¬·±²·²¹ ±º -°»½·³»²- ¼«®·²¹ ¬¸» »¨°±-«®» 
°»®·±¼ ³¿§ ¾» ²»»¼»¼ ¬± »²-«®» ¬¸¿¬ »¿½¸ ®»½»·ª»- ¿² »¯«¿´ ¿³±«²¬ ±º ®¿¼·¿²¬ »¨°±-«®»ò
Î»°±-·¬·±² -°»½·³»²- ¿- ¿¹®»»¼ «°±² ¾§ ½±²¬®¿½¬«¿´ °¿®¬·»- ·º ²± ¼¿¬¿ ·- ¿ª¿·´¿¾´» º±® ¬¸¿¬ ³¿¬»®·¿´ò
éòê 
Î»°±®¬ ¬¸» ½¸¿²¹» ·² °®±°»®¬§ ¿- ¿¹®»»¼ «°±² ¾§ ½±²¬®¿½¬«¿´ °¿®¬·»-
èò 
Ûª¿´«¿¬·±² Î»°±®¬ 
èòï
Ó»¿-«®» ¿²¼ ®»½±®¼ ¬¸» °®±°»®¬§ ½¸¿²¹» ±º ¬»-¬»¼ -°»½·³»²- ¿¬ ¼»-·¹²¿¬»¼ ·²¬»®ª¿´- ¿- ¿¹®»»¼ 
«°±² ¾§ ½±²¬®¿½¬«¿´ °¿®¬·»-ò  Ñ²» ±® ³±®» ±º ¬¸» º±´´±©·²¹ ³»¬¸±¼- ³¿§ ¾» «-»¼å
×²-¬®«³»²¬¿´ Ó»¿-«®»³»²¬- 
ÍßÛ Öïëìë ×²-¬®«³»²¬¿´ Ý±´±® Ü·ºº»®»²½» Ó»¿-«®»³»²¬ º±® Û¨¬»®·±® Ú·²·-¸»-ô Ì»¨¬·´»- ¿²¼ Ý±´±®»¼ Ì®·³ô 
Î»½±³³»²¼»¼ Ð®¿½¬·½» 
ßÍÌÓ Üëîí Ì»-¬ ³»¬¸±¼ º±® Í°»½«´¿® Ù´±-- 
ßÍÌÓ Üêêð Ì»-¬ Ó»¬¸±¼ º±® Ûª¿´«¿¬·²¹ Ü»¹®»» ±º Ý¸»½µ·²¹ ±º Û¨¬»®·±® Ð¿·²¬- 
ßÍÌÓ Üéïì Ì»-¬ Ó»¬¸±¼ º±® Ûª¿´«¿¬·²¹ Ü»¹®»» ±º Þ´·-¬»®·²¹ ±º Û¨¬»®·±® Ð¿·²¬ 
ßÍÌÓ Üîîììô Í¬¿²¼¿®¼ Ì»-¬ Ó»¬¸±¼ º±® Ý¿´½«´¿¬·±² ±º Ý±´±® Ü·ºº»®»²½»- º®±³ ×²-¬®«³»²¬¿´´§ Ó»¿-«®»¼ 
Ý±´±® Ý±±®¼·²¿¬»- 
çò 
Û¨°±-«®» Î»°±®¬ 
çòï
Ì¸» »¨°±-«®» ®»°±®¬ ·- ¿- ¿¹®»»¼ «°±² ¾§ ½±²¬®¿½¬«¿´ °¿®¬·»-ò
çòî
Ì¸» º±´´±©·²¹ ¿®» »¨¿³°´»- ±º ·²º±®³¿¬·±² ¬¸¿¬ ³¿§ ¾» ½±²¬¿·²»¼ ·² ¬¸» ®»°±®¬ò
çòîòï 
ß ½±°§ ±º ¬¸» »¨°±-«®» ®»°±®¬ øÚ·¹«®» ï÷  ·²¼·½¿¬·²¹ ¬¸» ½±´±® ½¸¿²¹» ±º ¬¸» »¨°±-»¼ ®»º»®»²½» 
³¿¬»®·¿´ ·² Ý×ÛÔßÞ ½±´±® ¼·ºº»®»²½» «²·¬- ³«-¬ ¿½½±³°¿²§ »¿½¸ »¨°±-»¼ -°»½·³»² ¾»·²¹ 
-«¾³·¬¬»¼ º±® ¿°°®±ª¿´ò  ×º ¿²§ ±²» ±º ¬¸» ½±´±® ¼·ºº»®»²½» ¼¿¬¿ °±·²¬- ·- ±«¬-·¼» ¬¸» -°»½·º·»¼ 
¬±´»®¿²½» ø½±²¬®±´ ´·³·¬-÷ô ¬¸» ½¿«-» ¿²¼ ½±®®»½¬·ª» ¿½¬·±² ³«-¬ ¾» ·²¼·½¿¬»¼ ·² ¬¸» -°¿½» 
°®±ª·¼»¼ò
çòîòî 
Ì¸» Û¨°±-«®» Ý±²¬®±´ñÎ»°±®¬ º±®³ -¸¿´´ ·²½´«¼» ¬¸» º±´´±©·²¹ ¿¼¼·¬·±²¿´ ·²º±®³¿¬·±²æ 
çòîòí 
Ô¿¾±®¿¬±®§ Ò¿³» 
çòîòì 
Ì§°» ¿²¼ -»®·¿´ ²«³¾»® ±º »¨°±-«®» »¯«·°³»²¬ 
çòîòë 
Ó±²¬¸ ¿²¼ Ç»¿® ±º »¯«·°³»²¬ ±°»®¿¬·±² ®»°®»-»²¬»¼ ¾§ ¬¸» ½±²¬®±´ ½¸¿®¬ò 
çòîòê 
Ì»-¬ ³»¬¸±¼ 
Ý±°§®·¹¸¬ ÍßÛ ×²¬»®²¿¬·±²¿´ 
Ð®±ª·¼»¼ ¾§ ×ØÍ «²¼»® ´·½»²-» ©·¬¸ ÍßÛ
Ò±¬ º±® Î»-¿´»
Ò± ®»°®±¼«½¬·±² ±® ²»¬©±®µ·²¹ °»®³·¬¬»¼ ©·¬¸±«¬ ´·½»²-» º®±³ ×ØÍ
óóÀÀÀôôôóÀóÀôôÀôôÀôÀôôÀóóó


ÍßÛ Öîëîé ×--«»¼ ÚÛÞîððì 
ó é ó 
çòîòé 
Î»º»®»²½» ³¿¬»®·¿´ ø-÷ «-»¼ò  ×²½´«¼» ´±¬ ²«³¾»®ò 
çòîòè 
Ú®»¯«»²½§ ±º ±°»®¿¬·±² ª»®·º·½¿¬·±²ô »ò¹ò ¼¿·´§ô ¬¸®»» ±® -»ª»² ¼¿§ ·²¬»®ª¿´-ò 
çòîòç 
Ý±´±® ½¸¿²¹»ô ¬¿®¹»¬ ª¿´«»ô ¿²¼ ¬±´»®¿²½» ·² Ý×ÛÔßÞ ½±´±® ¼·ºº»®»²½» «²·¬- º±® ¬¸» ®»º»®»²½» 
³¿¬»®·¿´ø-÷ «-»¼ò 
çòîòïð Ì¸» ³±²¬¸´§ ¿ª»®¿¹» ½±´±® ¼·ºº»®»²½» º±® ¬¸» ®»º»®»²½» ³¿¬»®·¿´ø-÷ò 
çòîòïï Ü¿·´§ ®»½±®¼ ±º ¾´¿½µ °¿²»´ ¬»³°»®¿¬«®» øÞÐÌ÷   
çòîòïî Ü¿·´§ ®»½±®¼ ±º ¼®§ ¾«´¾ ¬»³°»®¿¬«®» ±® ½¸¿³¾»® ¬»³°»®¿¬«®»ò 
çòîòïí Ü¿·´§ ®»½±®¼ ±º ×®®¿¼·¿²½»ò 
ÐÎÛÐßÎÛÜ ÞÇ ÌØÛ ÍßÛ ÌÛÈÌ×ÔÛÍ ßÒÜ ÚÔÛÈ×ÞÔÛ ÐÔßÍÌ×ÝÍ ÝÑÓÓ×ÌÌÛÛ 
Ú×ÙËÎÛ ï 
Ý±°§®·¹¸¬ ÍßÛ ×²¬»®²¿¬·±²¿´ 
Ð®±ª·¼»¼ ¾§ ×ØÍ «²¼»® ´·½»²-» ©·¬¸ ÍßÛ
Ò±¬ º±® Î»-¿´»
Ò± ®»°®±¼«½¬·±² ±® ²»¬©±®µ·²¹ °»®³·¬¬»¼ ©·¬¸±«¬ ´·½»²-» º®±³ ×ØÍ
óóÀÀÀôôôóÀóÀôôÀôôÀôÀôôÀóóó


ÍßÛ Öîëîé ×--«»¼ ÚÛÞîððì 
ó è ó 
ßÐÐÛÒÜ×È ßèë 
ÝßÞ×ÒÛÌ Óß×ÒÌÛÒßÒÝÛ ßÒÜ ÝßÔ×ÞÎßÌ×ÑÒ 
ßòï 
Ó¿·²¬»²¿²½» 
ßòïòï
Ú±® ¾»-¬ ¬»-¬ ®»-«´¬- ¿ ©»¿¬¸»®·²¹ ¼»ª·½» ³«-¬ ¾» ½´»¿²»¼ ®»¹«´¿®´§ò  ×² ¹»²»®¿´ô ¬¸» º®»¯«»²½§ ±º 
½´»¿²·²¹ ²»½»--¿®§ ©·´´ ¼»°»²¼ ±² ¬¸» ¯«¿´·¬§ ±º ©¿¬»® «-»¼ ·² ¬¸» ¼»ª·½» ¿- ©»´´ ¿- ¬¸» ¯«¿´·¬§ ±º 
¿·® «-»¼ ·² ¬¸» ¼»ª·½» ¿²¼ ·- °®»-»²¬ ·² ¬¸» ´¿¾±®¿¬±®§ò ß- ³»²¬·±²»¼ ·² êòîô ·² -±³» ½¿-»- 
-¿³°´»- ½±«´¼ »¨«¼» ³¿¬»®·¿´- ·²¬± ¬¸» ½¸¿³¾»® ¬¸¿¬ ½¿² °®±³±¬» ¼»´»¬»®·±«- »ºº»½¬- ±² ±¬¸»® 
-¿³°´»-ò Ì¸·- ¼»½±³°±-·¬·±² ±º ¬»-¬ -¿³°´»- ³¿§ ®»¯«·®» ³±®» º®»¯«»²¬ ½´»¿²·²¹ ±º ¬¸» ¬»-¬ 
½¸¿³¾»®ò
ßòïòî
Ú±® ®»½±³³»²¼»¼ ½´»¿²·²¹ °®¿½¬·½»ô °´»¿-» ½±²-«´¬ ¬¸» ¿°°®±°®·¿¬» ·²-¬®«½¬·±² ³¿²«¿´ò  Í°»½·¿´ 
¿¬¬»²¬·±² ³«-¬ ¾» ¹·ª»² ¬± ¬¸» ½¿®» ±º ¬¸» º±´´±©·²¹æ
Ì»-¬ Ý¸¿³¾»® 
Ý±²¼·¬·±²·²¹ Ý¸¿³¾»® ø×º ¿°°´·½¿¾´»÷ 
È»²±² Ú·´¬»®-
Ñ°¬·½¿´ Ý±³°±²»²¬- 
Þ´¿½µ Í»²-±® øÞÐÌ ±® ÞÍÌ÷ 
È»²±² Ô¿³°ø-÷ 
ßòïòí
Ý¸»½µ Í°®¿§ Ò±¦¦´»- ¼¿·´§ º±® -·¹²- ±º ½´±¹¹·²¹ò  ×º ½±²¬·²«¿´ ½´±¹¹·²¹ ±½½«®-ô ¿¼¼·¬·±²¿´ º·´¬»®- 
³¿§ ¾» ²»½»--¿®§ ·² ¬¸» ©¿¬»® ´·²»- -«°°´§·²¹ ¬¸» ·²-¬®«³»²¬ò  Î»°´¿½» ¬¸» ²±¦¦´»- º±´´±©·²¹ ¬¸» 
³¿²«º¿½¬«®»®Ž- ®»½±³³»²¼¿¬·±²ò
Ý±°§®·¹¸¬ ÍßÛ ×²¬»®²¿¬·±²¿´ 
Ð®±ª·¼»¼ ¾§ ×ØÍ «²¼»® ´·½»²-» ©·¬¸ ÍßÛ
Ò±¬ º±® Î»-¿´»
Ò± ®»°®±¼«½¬·±² ±® ²»¬©±®µ·²¹ °»®³·¬¬»¼ ©·¬¸±«¬ ´·½»²-» º®±³ ×ØÍ
óóÀÀÀôôôóÀóÀôôÀôôÀôÀôôÀóóó


ÍßÛ Öîëîé ×--«»¼ ÚÛÞîððì 
ó ç ó 
ßòî 
Î»°´¿½»³»²¬ Í½¸»¼«´» 
ßòîòïòï 
ÔßÓÐ ßÍÍÛÓÞÔÇ ßÒÜ ÎÛÔßÌÛÜ ÐßÎÌÍ
×² ¹»²»®¿´ô ¬¸» ¨»²±² ´¿³° ¿²¼ñ±® ·¬- º·´¬»®- -¸±«´¼ ¾» ®»°´¿½»¼ ©¸»² ¬¸» -°»½·º·»¼ ·®®¿¼·¿²½» ½¿² ²± 
´±²¹»® ¾» ¿½¸·»ª»¼ ±® ©¸»² ¬¸»®» ·- ª·-«¿´ »ª·¼»²½» ±º ¼»¬»®·±®¿¬·±²ò  Ñ¬¸»®©·-»ô ¿¼¸»®» -¬®·½¬´§ ¬± ¬¸» 
³¿²«º¿½¬«®»®Ž- ®»½±³³»²¼¿¬·±²- º±® ¬¸» ®»°´¿½»³»²¬ ±º ¿´´ ½±²-«³¿¾´» ·¬»³-ô »-°»½·¿´´§ ¬¸» º±´´±©·²¹æ 
È»²±² ´¿³°ø-÷ 
È»²±² ´¿³° º·´¬»®- 
Ñ°¬·½¿´ ½±³°±²»²¬- 
ßòîòî
Î»°´¿½» ¬¸» ¾´¿½µ °¿²»´ -»²-±® ©¸»² -«®º¿½» ´«-¬»® ½¿² ²± ´±²¹»® ¾» ³¿·²¬¿·²»¼ô ±® ©¸»² ¿²§ 
¾¿®» ³»¬¿´ ½¿² ¾» -»»²ò
ßòîòí
É¸»®» ¿°°´·½¿¾´»ô ·²-°»½¬ ©»¬ ¾«´¾ ©·½µ ©»»µ´§ ¿²¼ ®»°´¿½» ©¸»² ¼·-½±´±®¿¬·±² ±® ³·²»®¿´ 
¼»°±-·¬- ¿®» ±¾-»®ª»¼ò  ×² ¿´´ ½¿-»-ô ±¾-»®ª» ³¿²«º¿½¬«®»®Ž- ·²-¬®«½¬·±²- º±® ¬¸» ³¿·²¬»²¿²½» ¿²¼ 
°®±°»® ±°»®¿¬·±² ±º ¬¸» ¼»ª·½»- ¸«³·¼·º·½¿¬·±² -§-¬»³ò
ßòí 
Ý¿´·¾®¿¬·±² Ý¸»½µ- 
ßòíòï
Ý¸»½µ ½±²¬®±´- ±® °®±¹®¿³ ¼¿·´§ ø»¨½»°¬ ©»»µ»²¼- ¿²¼ ¸±´·¼¿§-÷ ¬± ·²-«®» ½±³°´·¿²½» ¬± 
®»¯«·®»¼ ¬»-¬ °¿®¿³»¬»®-ò
ßòíòî
Ý¿´·¾®¿¬» ¬¸» ¿°°¿®¿¬«- »ª»®§ ¬©± ©»»µ- º±´´±©·²¹ ¬¸» °®±½»¼«®»- ¼»¬¿·´»¼ ·² ¬¸» ±°»®¿¬·²¹ 
³¿²«¿´ °®±ª·¼»¼ ¾§ ¬¸» ³¿²«º¿½¬«®»®ò ×¬ ·- -«¹¹»-¬»¼ ¬¸¿¬ ¬¸» ½¿´·¾®¿¬·±² ¾» °»®º±®³»¼ ±² ¬¸» 
-¿³» ¼¿§ ±º ¬¸» ©»»µò
Ý±°§®·¹¸¬ ÍßÛ ×²¬»®²¿¬·±²¿´ 
Ð®±ª·¼»¼ ¾§ ×ØÍ «²¼»® ´·½»²-» ©·¬¸ ÍßÛ
Ò±¬ º±® Î»-¿´»
Ò± ®»°®±¼«½¬·±² ±® ²»¬©±®µ·²¹ °»®³·¬¬»¼ ©·¬¸±«¬ ´·½»²-» º®±³ ×ØÍ
óóÀÀÀôôôóÀóÀôôÀôôÀôÀôôÀóóó


ÍßÛ Öîëîé ×--«»¼ ÚÛÞîððì 
ó ïð ó 
ßÐÐÛÒÜ×È Þ 
ÐÎÑÝÛÜËÎÛ ÚÑÎ ÜÛÌÛÎÓ×Ò×ÒÙ ÝÑÔÑÎÚßÍÌÒÛÍÍ ÌÑ Ô×ÙØÌ 
Þòï 
Í½±°» 
Þòïòï
ß°°»²¼·¨ Þ ¼»-½®·¾»- ¬¸» °®±½»¼«®» º±® «-·²¹ ¿ °±´§-¬§®»²» ´·¹¸¬º¿-¬²»-- -¬¿²¼¿®¼ ¿- ¿ 
®»º»®»²½» °´¿-¬·½ ¬± ¿--·-¬ ·² ¼»¬»®³·²·²¹ ©¸»¬¸»® ¬¸» ¨»²±²ó¿®½ ¿°°¿®¿¬«- ·- ±°»®¿¬·²¹ °®±°»®´§ò
Þòïòî
Î«² ¬¸» °±´§-¬§®»²» -¬¿²¼¿®¼ ¿º¬»® »ª»®§ ½¿´·¾®¿¬·±² ø»ª»®§ ¬©± ©»»µ-÷ º±® ¬¸» -°»½·º·»¼ ¿³±«²¬ 
±º µ·´±¶±«´»- °»® ¸±«®-ò
Þòïòí
Ì¸» ½±´±® ¼·ºº»®»²½» ª¿´«»- ·² Ý×ÛÔßÞ «²·¬- ¿®» ±¾¬¿·²»¼ ¾§ ·²-¬®«³»²¬¿´´§ ³»¿-«®·²¹ ¬¸» 
®»º»®»²½» °´¿-¬·½ ¾»º±®» ¿²¼ ¿º¬»® ¿ -°»½·º·»¼ ¿³±«²¬ ±º ®¿¼·¿²¬ »¨°±-«®»ò
Þòïòì
Ì¸» °±´§-¬§®»²» ´·¹¸¬º¿-¬²»-- -¬¿²¼¿®¼ ³¿§ ¾» »¨°±-»¼ ¬± ¿ ®¿¼·¿²¬ ¼±-¿¹»
øµÖ ³
óî  ²³
óï à íìð ²³ º±® »¨¿³°´»÷ô ©¸·½¸ ·- »¯«·ª¿´»²¬ ¬± ¿ °»®·±¼ ®¿²¹·²¹ º®±³
¬©± ¬± -»ª»² ¼¿§-ò
ÒÑÌÛ‰Ì¸» Ü»´¬¿ ¾ ª¿´«»- °®±ª·¼»¼ ©·¬¸ ¬¸» -¬¿²¼¿®¼ ¿®» ¾¿-»¼ ±² ¬¸» Öïçêð ¬»-¬ ³»¬¸±¼ò  Ì¸»§ ¼± ²±¬ 
¿°°´§ ¬± ¬»-¬- ¬¸¿¬ «-» ¸·¹¸»® ±® ´±©»® ·®®¿¼·¿²½» ´»ª»´- ±® ¬¸¿¬ «-» ¼·ºº»®»²¬ º·´¬»® ½±³¾·²¿¬·±²- 
±¬¸»® ¬¸¿² ¬¸» »²¸¿²½»¼ ËÊ º·´¬»®-ò  É»¿¬¸»®·²¹ ·²-¬®«³»²¬- ¬¸¿¬ ³±²·¬±® ËÊ ±² ¿ ¾®±¿¼¾¿²¼ 
®¿¬¸»® ¬¸¿² ¿ ²¿®®±©¾¿²¼ -¸±«´¼ ¿°°´§ ¬¸» »¯«·ª¿´»²¬ ¾®±¿¼¾¿²¼ ®¿¼·¿²¬ ¼±-¿¹»- ·² ±®¼»® ¬± «-» 
¬¸» ¬¿®¹»¬ ª¿´«»- -«°°´·»¼ò Ò±¬» ¬¸¿¬ ¬¸» ¾®±¿¼¾¿²¼  øíðð ¬± ìðð ²³÷ »¯«·ª¿´»²¬ ±º 
ðòëë É³
óî ²³
óï ¿¬ íìð ²³ ·- ¿°°®±¨·³¿¬»´§ êð É³ 
óî ÷ò 
Þòî 
Ð®±½»¼«®» 
Þòîòï
×²-¬®«³»²¬- «-»¼ ¬± ¼»¬»®³·²» ½±´±® ¼·ºº»®»²½» º±® ¬¸·- °®±½»¼«®» ®»¯«·®» ¿ ½¿°¿¾·´·¬§ º±® 
±°»®¿¬·±²ô ©¸·½¸ ·²½´«¼»- ¬¸» -°»½«´¿® ½±³°±²»²¬ ¿²¼ °®±ª·¼·²¹ Ý×ÛÔßÞ ½±´±® ª¿´«»- «-·²¹ 
·´´«³·²¿²¬ Üóêëô ïð ¼»¹®»»- ±¾-»®ª»® ¼¿¬¿ò  Ò± -«¾-¬·¬«¬·±²- ¿®» °»®³·¬¬»¼ò  Ó»¿-«®»³»²¬- ·² 
»·¬¸»® ¿ ¬®¿²-³·¬¬¿²½» ±® ¿ ®»º´»½¬¿²½» ³±¼» ³¿§ ¾» «-»¼ò Ñ²´§ «-» ¿°»®¬«®»- ±º îð ³³ ±® 
¹®»¿¬»®ò
Þòîòî
Ý¿´·¾®¿¬» ¬¸» ·²-¬®«³»²¬ ¬± ¾» «-»¼ º±® ¬¸» ½±´±® ³»¿-«®»³»²¬- ¬± ¬¸» ³¿²«º¿½¬«®»®ù- 
·²-¬®«½¬·±²-ò
Þòîòí 
 Î»º»®»²½» Ó¿¬»®·¿´ Ó»¿-«®»³»²¬ 
Þòîòíòï 
ÎÛÚÔÛÝÌßÒÝÛ ÓÑÜÛ
Þòîòíòïòï 
Ð´¿½» ¿ °·»½» ±º «²»¨°±-»¼ ®»º»®»²½» °´¿-¬·½ ¾¿½µ»¼ ©·¬¸ ¬¸» ©¸·¬» ¬·´» «-»¼ º±® ½¿´·¾®¿¬·±² 
¿¹¿·²-¬ ¬¸» -¿³°´» °±®¬ ±º ¬¸» ·²-¬®«³»²¬ò 
ÒÑÌÛ‰Ì¿µ» °®»½¿«¬·±²- ¬± ¿ª±·¼ ¿²§ ·²¬»®º»®»²½» º®±³ ¿³¾·»²¬ ´·¹¸¬ò 
ÒÑÌÛ‰×² ±®¼»® ¬± °®»-»®ª» ¬¸» -«®º¿½» ±º ¬¸» É¸·¬» Ý¿´·¾®¿¬·±² Ì·´»ô ×¬ ·- ®»½±³³»²¼»¼ ¬¸¿¬ ¿ -»½±²¼ 
½¿´·¾®¿¬·±² ¬·´» ¾» °«®½¸¿-»¼ º±® ¬¸»-» ³»¿-«®»³»²¬-ò 
Ý±°§®·¹¸¬ ÍßÛ ×²¬»®²¿¬·±²¿´ 
Ð®±ª·¼»¼ ¾§ ×ØÍ «²¼»® ´·½»²-» ©·¬¸ ÍßÛ
Ò±¬ º±® Î»-¿´»
Ò± ®»°®±¼«½¬·±² ±® ²»¬©±®µ·²¹ °»®³·¬¬»¼ ©·¬¸±«¬ ´·½»²-» º®±³ ×ØÍ
óóÀÀÀôôôóÀóÀôôÀôôÀôÀôôÀóóó
