Repository: kujaxr/obsidian-vault

File: 材料工程师/SAIC-Motor失效分析零件信息表.docx.md
# SAIC-Motor失效分析零件信息表.docx

|  | 上海汽车中心实验室
中国·上海·嘉定区安研路201号
邮编. 201804

SAIC QA Laboratory
201 Anhong rd, Anting, Shanghai | 失效分析零件信息表
Failure analysis request form | 失效分析零件信息表
Failure analysis request form | 失效分析零件信息表
Failure analysis request form | 内部埴写
请表收到日期:      
Request receipt date
零件收到日期:       
Parts receipt date
报告号码:       
Report no:
实验室负责      
Responsible: |

| 在断裂的情况下,切勿将断裂面放在一起。这样会严重损坏重要特征，妨碍全面的分析。请单独包装，以保护断口。
In the case of fractures DO NOT PUT FRACTURE SURFACES TOGETHER.  This can severely damage critical features, preventing full analysis.  Please wrap separately to protect the fracture.
在有腐蚀或异常物质（碎片，液体等）的情况下，请将样品放在一个干净的塑料瓶/袋里后提供. 
In the case of corrosion or unusual substances (debris, fluids etc) please provide sample in a clean plastic bottle/bag. 
请填写尽可能多的细节。Please fill out as much detail as possible.

酌情打勾Tick as appropriate:
 客户失效情况Customer failure
 重要的安全件（失效可能会导致车辆发生碰撞和/或乘客受伤）Safety Critical Part (failure could result in vehicle crash and/or injury to passenger)
 重复发生失效（3.09给细节）Repeat failure (give details at 3.09)
 生产线风险（故障可能导致停线）Risk to production line (failure could result in line-stop)
 车辆故障Vehicle breakdown
 其它紧急情况Other urgent circumstance

备注：红色附表中内容必须填写，没有的可以填  /  ，失效件的分析工作会在信息完整后开展。

下表中有额外补充内容选填 | 在断裂的情况下,切勿将断裂面放在一起。这样会严重损坏重要特征，妨碍全面的分析。请单独包装，以保护断口。
In the case of fractures DO NOT PUT FRACTURE SURFACES TOGETHER.  This can severely damage critical features, preventing full analysis.  Please wrap separately to protect the fracture.
在有腐蚀或异常物质（碎片，液体等）的情况下，请将样品放在一个干净的塑料瓶/袋里后提供. 
In the case of corrosion or unusual substances (debris, fluids etc) please provide sample in a clean plastic bottle/bag. 
请填写尽可能多的细节。Please fill out as much detail as possible.

酌情打勾Tick as appropriate:
 客户失效情况Customer failure
 重要的安全件（失效可能会导致车辆发生碰撞和/或乘客受伤）Safety Critical Part (failure could result in vehicle crash and/or injury to passenger)
 重复发生失效（3.09给细节）Repeat failure (give details at 3.09)
 生产线风险（故障可能导致停线）Risk to production line (failure could result in line-stop)
 车辆故障Vehicle breakdown
 其它紧急情况Other urgent circumstance

备注：红色附表中内容必须填写，没有的可以填  /  ，失效件的分析工作会在信息完整后开展。

下表中有额外补充内容选填 | 在断裂的情况下,切勿将断裂面放在一起。这样会严重损坏重要特征，妨碍全面的分析。请单独包装，以保护断口。
In the case of fractures DO NOT PUT FRACTURE SURFACES TOGETHER.  This can severely damage critical features, preventing full analysis.  Please wrap separately to protect the fracture.
在有腐蚀或异常物质（碎片，液体等）的情况下，请将样品放在一个干净的塑料瓶/袋里后提供. 
In the case of corrosion or unusual substances (debris, fluids etc) please provide sample in a clean plastic bottle/bag. 
请填写尽可能多的细节。Please fill out as much detail as possible.

酌情打勾Tick as appropriate:
 客户失效情况Customer failure
 重要的安全件（失效可能会导致车辆发生碰撞和/或乘客受伤）Safety Critical Part (failure could result in vehicle crash and/or injury to passenger)
 重复发生失效（3.09给细节）Repeat failure (give details at 3.09)
 生产线风险（故障可能导致停线）Risk to production line (failure could result in line-stop)
 车辆故障Vehicle breakdown
 其它紧急情况Other urgent circumstance

备注：红色附表中内容必须填写，没有的可以填  /  ，失效件的分析工作会在信息完整后开展。

下表中有额外补充内容选填 | 在断裂的情况下,切勿将断裂面放在一起。这样会严重损坏重要特征，妨碍全面的分析。请单独包装，以保护断口。
In the case of fractures DO NOT PUT FRACTURE SURFACES TOGETHER.  This can severely damage critical features, preventing full analysis.  Please wrap separately to protect the fracture.
在有腐蚀或异常物质（碎片，液体等）的情况下，请将样品放在一个干净的塑料瓶/袋里后提供. 
In the case of corrosion or unusual substances (debris, fluids etc) please provide sample in a clean plastic bottle/bag. 
请填写尽可能多的细节。Please fill out as much detail as possible.

酌情打勾Tick as appropriate:
 客户失效情况Customer failure
 重要的安全件（失效可能会导致车辆发生碰撞和/或乘客受伤）Safety Critical Part (failure could result in vehicle crash and/or injury to passenger)
 重复发生失效（3.09给细节）Repeat failure (give details at 3.09)
 生产线风险（故障可能导致停线）Risk to production line (failure could result in line-stop)
 车辆故障Vehicle breakdown
 其它紧急情况Other urgent circumstance

备注：红色附表中内容必须填写，没有的可以填  /  ，失效件的分析工作会在信息完整后开展。

下表中有额外补充内容选填 | 在断裂的情况下,切勿将断裂面放在一起。这样会严重损坏重要特征，妨碍全面的分析。请单独包装，以保护断口。
In the case of fractures DO NOT PUT FRACTURE SURFACES TOGETHER.  This can severely damage critical features, preventing full analysis.  Please wrap separately to protect the fracture.
在有腐蚀或异常物质（碎片，液体等）的情况下，请将样品放在一个干净的塑料瓶/袋里后提供. 
In the case of corrosion or unusual substances (debris, fluids etc) please provide sample in a clean plastic bottle/bag. 
请填写尽可能多的细节。Please fill out as much detail as possible.

酌情打勾Tick as appropriate:
 客户失效情况Customer failure
 重要的安全件（失效可能会导致车辆发生碰撞和/或乘客受伤）Safety Critical Part (failure could result in vehicle crash and/or injury to passenger)
 重复发生失效（3.09给细节）Repeat failure (give details at 3.09)
 生产线风险（故障可能导致停线）Risk to production line (failure could result in line-stop)
 车辆故障Vehicle breakdown
 其它紧急情况Other urgent circumstance

备注：红色附表中内容必须填写，没有的可以填  /  ，失效件的分析工作会在信息完整后开展。

下表中有额外补充内容选填 | 在断裂的情况下,切勿将断裂面放在一起。这样会严重损坏重要特征，妨碍全面的分析。请单独包装，以保护断口。
In the case of fractures DO NOT PUT FRACTURE SURFACES TOGETHER.  This can severely damage critical features, preventing full analysis.  Please wrap separately to protect the fracture.
在有腐蚀或异常物质（碎片，液体等）的情况下，请将样品放在一个干净的塑料瓶/袋里后提供. 
In the case of corrosion or unusual substances (debris, fluids etc) please provide sample in a clean plastic bottle/bag. 
请填写尽可能多的细节。Please fill out as much detail as possible.

酌情打勾Tick as appropriate:
 客户失效情况Customer failure
 重要的安全件（失效可能会导致车辆发生碰撞和/或乘客受伤）Safety Critical Part (failure could result in vehicle crash and/or injury to passenger)
 重复发生失效（3.09给细节）Repeat failure (give details at 3.09)
 生产线风险（故障可能导致停线）Risk to production line (failure could result in line-stop)
 车辆故障Vehicle breakdown
 其它紧急情况Other urgent circumstance

备注：红色附表中内容必须填写，没有的可以填  /  ，失效件的分析工作会在信息完整后开展。

下表中有额外补充内容选填 |

| 申请信息Request information | 申请信息Request information | 申请信息Request information | 申请信息Request information | 申请信息Request information | 申请信息Request information |

| 1.01 委托者姓名Applicant name: 高涵 | 1.01 委托者姓名Applicant name: 高涵 | 1.01 委托者姓名Applicant name: 高涵 | 1.02 委托者部门Department: 运动系统部-悬架科 | 1.02 委托者部门Department: 运动系统部-悬架科 | 1.02 委托者部门Department: 运动系统部-悬架科 |

| 1.03 电话Phone number:15159318293 | 1.03 电话Phone number:15159318293 | 1.03 电话Phone number:15159318293 | 1.04 委托日期Date of request (yyyy/m/d): 2025.05.19 | 1.04 委托日期Date of request (yyyy/m/d): 2025.05.19 | 1.04 委托日期Date of request (yyyy/m/d): 2025.05.19 |

| 1.05 SQE工程师:司趁威 | 1.05 SQE工程师:司趁威 | 1.05 SQE工程师:司趁威 | 1.06 DRE工程师:高涵 | 1.06 DRE工程师:高涵 | 1.06 DRE工程师:高涵 |

| 1.07车型/项目vehicle project:IS31P-X1 | 1.07车型/项目vehicle project:IS31P-X1 | 1.07车型/项目vehicle project:IS31P-X1 | 1.08车辆生产日期Production date: | 1.08车辆生产日期Production date: | 1.08车辆生产日期Production date: |

| 1.09发动机Engine type: | 1.09发动机Engine type: | 1.09发动机Engine type: | 1.10 VIN/车/发动机号码car/engine no: | 1.10 VIN/车/发动机号码car/engine no: | 1.10 VIN/车/发动机号码car/engine no: |

| 1.11销售日期Sale date: | 1.11销售日期Sale date: | 1.11销售日期Sale date: | 1.12维修站名称Sale agent: | 1.12维修站名称Sale agent: | 1.12维修站名称Sale agent: |

|  |  |  |  |  |  |

| 零部件信息Part information | 零部件信息Part information | 零部件信息Part information | 零部件信息Part information | 零部件信息Part information | 零部件信息Part information |

| 2.01 零件名称Part name:前电控减振器总成 | 2.01 零件名称Part name:前电控减振器总成 | 2.01 零件名称Part name:前电控减振器总成 | 2.01 零件名称Part name:前电控减振器总成 | 2.02零件号Part number: 12045312（11035973-031） | 2.02零件号Part number: 12045312（11035973-031） |

| 2.03生产厂商Supplier:上海淅减 | 2.03生产厂商Supplier:上海淅减 | 2.03生产厂商Supplier:上海淅减 | 2.03生产厂商Supplier:上海淅减 | 2.04零件生产日期Production date: 2024/11/30 | 2.04零件生产日期Production date: 2024/11/30 |

| 2.05散件名称 Component name: | 2.05散件名称 Component name: | 2.05散件名称 Component name: | 2.05散件名称 Component name: | 2.06散件供应商Component supplier: | 2.06散件供应商Component supplier: |

| 2.07原材料及牌号 Raw Material spec: ST37-2 | 2.07原材料及牌号 Raw Material spec: ST37-2 | 2.07原材料及牌号 Raw Material spec: ST37-2 | 2.07原材料及牌号 Raw Material spec: ST37-2 | 2.08原材料厂商Raw material producer : | 2.08原材料厂商Raw material producer : |

| 2.09请附上图纸（材料代用信息或认可报告）.Drawing (material substitution information, report).  Please attach. | 2.09请附上图纸（材料代用信息或认可报告）.Drawing (material substitution information, report).  Please attach. | 2.09请附上图纸（材料代用信息或认可报告）.Drawing (material substitution information, report).  Please attach. | 2.09请附上图纸（材料代用信息或认可报告）.Drawing (material substitution information, report).  Please attach. | 2.09请附上图纸（材料代用信息或认可报告）.Drawing (material substitution information, report).  Please attach. | 2.09请附上图纸（材料代用信息或认可报告）.Drawing (material substitution information, report).  Please attach. |

|  |  |  |  |  |  |

| 2.10必要的其他工艺要求（如扭矩、热处理工艺等）Describe other technical requirements (such as torque, heat treatment, etc.) | 2.10必要的其他工艺要求（如扭矩、热处理工艺等）Describe other technical requirements (such as torque, heat treatment, etc.) | 2.10必要的其他工艺要求（如扭矩、热处理工艺等）Describe other technical requirements (such as torque, heat treatment, etc.) | 2.10必要的其他工艺要求（如扭矩、热处理工艺等）Describe other technical requirements (such as torque, heat treatment, etc.) | 2.10必要的其他工艺要求（如扭矩、热处理工艺等）Describe other technical requirements (such as torque, heat treatment, etc.) | 2.10必要的其他工艺要求（如扭矩、热处理工艺等）Describe other technical requirements (such as torque, heat treatment, etc.) |

|  |  |  |  |  |  |

|  |  |  |  |  |  |

| 失效信息 Failure information | 失效信息 Failure information | 失效信息 Failure information | 失效信息 Failure information | 失效信息 Failure information | 失效信息 Failure information |

| 3.01 IR号码: | 3.01 IR号码: | 3.01 IR号码: | 3.02 失效日期Incident date: 2025/05/08 | 3.02 失效日期Incident date: 2025/05/08 | 3.02 失效日期Incident date: 2025/05/08 |

| 3.03行驶里程Mileage:        20333公里km | 3.03行驶里程Mileage:        20333公里km | 3.03行驶里程Mileage:        20333公里km | 3.04 失效地点Location: 广德 | 3.04 失效地点Location: 广德 | 3.04 失效地点Location: 广德 |

| 3.05工作状态：（实验条件、工作区域和气候、路面状态、有无高温或腐蚀影响等）Operating status: (Experimental conditions, work area and climate, road condition, with or without heat or corrosion effects, etc.) | 3.05工作状态：（实验条件、工作区域和气候、路面状态、有无高温或腐蚀影响等）Operating status: (Experimental conditions, work area and climate, road condition, with or without heat or corrosion effects, etc.) | 3.05工作状态：（实验条件、工作区域和气候、路面状态、有无高温或腐蚀影响等）Operating status: (Experimental conditions, work area and climate, road condition, with or without heat or corrosion effects, etc.) | 3.05工作状态：（实验条件、工作区域和气候、路面状态、有无高温或腐蚀影响等）Operating status: (Experimental conditions, work area and climate, road condition, with or without heat or corrosion effects, etc.) | 3.05工作状态：（实验条件、工作区域和气候、路面状态、有无高温或腐蚀影响等）Operating status: (Experimental conditions, work area and climate, road condition, with or without heat or corrosion effects, etc.) | 3.05工作状态：（实验条件、工作区域和气候、路面状态、有无高温或腐蚀影响等）Operating status: (Experimental conditions, work area and climate, road condition, with or without heat or corrosion effects, etc.) |

| GD路试 | GD路试 | GD路试 | GD路试 | GD路试 | GD路试 |

| 3.06驾驶状况信息（驾驶者或特殊情况）Driving status information (drivers or special circumstances) | 3.06驾驶状况信息（驾驶者或特殊情况）Driving status information (drivers or special circumstances) | 3.06驾驶状况信息（驾驶者或特殊情况）Driving status information (drivers or special circumstances) | 3.06驾驶状况信息（驾驶者或特殊情况）Driving status information (drivers or special circumstances) | 3.06驾驶状况信息（驾驶者或特殊情况）Driving status information (drivers or special circumstances) | 3.06驾驶状况信息（驾驶者或特殊情况）Driving status information (drivers or special circumstances) |

|  |  |  |  |  |  |

| 3.07拆解过程中发现的相关信息（有无人为损伤、伪劣配件、相邻或相关零件状态如何）Relevant information found during dismantling (eg man-made damage, counterfeit parts, the state of adjacent or related parts). | 3.07拆解过程中发现的相关信息（有无人为损伤、伪劣配件、相邻或相关零件状态如何）Relevant information found during dismantling (eg man-made damage, counterfeit parts, the state of adjacent or related parts). | 3.07拆解过程中发现的相关信息（有无人为损伤、伪劣配件、相邻或相关零件状态如何）Relevant information found during dismantling (eg man-made damage, counterfeit parts, the state of adjacent or related parts). | 3.07拆解过程中发现的相关信息（有无人为损伤、伪劣配件、相邻或相关零件状态如何）Relevant information found during dismantling (eg man-made damage, counterfeit parts, the state of adjacent or related parts). | 3.07拆解过程中发现的相关信息（有无人为损伤、伪劣配件、相邻或相关零件状态如何）Relevant information found during dismantling (eg man-made damage, counterfeit parts, the state of adjacent or related parts). | 3.07拆解过程中发现的相关信息（有无人为损伤、伪劣配件、相邻或相关零件状态如何）Relevant information found during dismantling (eg man-made damage, counterfeit parts, the state of adjacent or related parts). |

|  |  |  |  |  |  |

| 3.08维修历史（与失效零件相关的信息）Maintenance history (information related to failure of parts) | 3.08维修历史（与失效零件相关的信息）Maintenance history (information related to failure of parts) | 3.08维修历史（与失效零件相关的信息）Maintenance history (information related to failure of parts) | 3.08维修历史（与失效零件相关的信息）Maintenance history (information related to failure of parts) | 3.08维修历史（与失效零件相关的信息）Maintenance history (information related to failure of parts) | 3.08维修历史（与失效零件相关的信息）Maintenance history (information related to failure of parts) |

|  |  |  |  |  |  |

| 3.09其它信息（如以往有无相似的失效现象，分析结果如何等） Other information (such as whether a similar failure of the phenomenon of the past, analysis results, etc.).  Please attach files. | 3.09其它信息（如以往有无相似的失效现象，分析结果如何等） Other information (such as whether a similar failure of the phenomenon of the past, analysis results, etc.).  Please attach files. | 3.09其它信息（如以往有无相似的失效现象，分析结果如何等） Other information (such as whether a similar failure of the phenomenon of the past, analysis results, etc.).  Please attach files. | 3.09其它信息（如以往有无相似的失效现象，分析结果如何等） Other information (such as whether a similar failure of the phenomenon of the past, analysis results, etc.).  Please attach files. | 3.09其它信息（如以往有无相似的失效现象，分析结果如何等） Other information (such as whether a similar failure of the phenomenon of the past, analysis results, etc.).  Please attach files. | 3.09其它信息（如以往有无相似的失效现象，分析结果如何等） Other information (such as whether a similar failure of the phenomenon of the past, analysis results, etc.).  Please attach files. |

|  |  |  |  |  |  |

| 4 报告分发Report distribution: | 4 报告分发Report distribution: | 4 报告分发Report distribution: | 4 报告分发Report distribution: | 4 报告分发Report distribution: | 4 报告分发Report distribution: |

|  |  |  |  |  |  |

| 5 其它备注Other Comments: | 5 其它备注Other Comments: | 5 其它备注Other Comments: | 5 其它备注Other Comments: | 5 其它备注Other Comments: | 5 其它备注Other Comments: |

|  |  |  |  |  |  |

File: 材料工程师/SCL-L-23-0273M-遥控钥匙-徐睿.docx.md
# SCL-L-23-0273M-遥控钥匙-徐睿.docx

   测试报告  Test report           

Ⅰ.任务描述 Task description

实验室受委托对显亮（昆山）汽车配件有限公司提供的贴膜（遥控钥匙）进行测试。该钥匙LOGO装饰片（PMMA）在总装现场被抱怨频繁划伤，故显亮申请表面贴保护膜，SQE委托实验室对贴膜后对表面影响进行摸底测试。贴膜种类与牌号未提供。

Ⅱ. 结论与建议 Conclusions and suggestions

1，对贴膜后的钥匙按照SMTC 5 400 005B进行8cyc/96h环境交变试验，期间48h表面无变化，96h试验完成后揭开贴膜表面出现气泡状残胶，用湿布无法完全擦除；

2，对贴膜后的钥匙进行80℃@240h高温存放，试验后表面无明显变化。

综合以上结果，钥匙上贴膜保留时间不建议超过6个月。

Ⅲ. 测试结果 Test Results 

Ⅴ. 附件 Appendices

图1 样件图片

| 零件号
Part number | / | 零件名称
Part name | 贴膜（遥控钥匙） |

| 图纸日期
Drawing date | / | 零件名称
Part name | 贴膜（遥控钥匙） |

| 零件生产日期
Production date | 2023.05 | 供货商
Supplier | 显亮（昆山）汽车配件有限公司 |

| 车型/项目
Car type/project | AS22/ZS12 | 供货商
Supplier | 显亮（昆山）汽车配件有限公司 |

| DVP材料大纲签署日期
DVP material test plan date | DVP材料大纲签署日期
DVP material test plan date | / | / |



| 分发 Distribution | SQE：温华 | SQE：温华 | SQE：温华 | SQE：温华 | SQE：温华 |

| 检验者Author | 徐睿 | 审核Auditor |  | 批准Approver |  |

| 日期Date | 2023.06.26 | 日期Date |  | 日期Date |  |



| 序号
No. | 试验项目
Test item | 额定值
Requirement | 试验结果
Test result | 评价Evaluation | 评价Evaluation |

| 序号
No. | 试验项目
Test item | 额定值
Requirement | 试验结果
Test result | 合格
Qualified | 不合格
Unqualified |

| 一、 | 贴膜（遥控钥匙） | 贴膜（遥控钥匙） | 贴膜（遥控钥匙） | 贴膜（遥控钥匙） | 贴膜（遥控钥匙） |

| 1. | 气候交变试验/ 96h
SMTC 5 400 005B | 相对于供货状态无外观和手感变化 | 48h表面无变化，96h试验完成后表面出现气泡状残胶，用湿布无法完全擦除 | / | / |

| 2. | 高温存放
80℃/240h | 相对于供货状态无外观和手感变化 | 相对于供货状态无外观和手感变化 | × |  |

File: 材料工程师/SCL-S-10-0001M-ZP11右前门锁体卡板扭簧-李吉鹏1.pdf.md
# SCL-S-10-0001M-ZP11右前门锁体卡板扭簧-李吉鹏1.pdf

 
上海汽车中心实验室 
中国·上海·嘉定区安研路201 号 
邮编. 201804 
报告编号： 
 
SCL-S-11-0001M  
 
委托者：   SQE 
委托编号：/ 
送样日期:   2010-12-28 
报告日期:   2011-01-07 
第 1 页 共 6 页 
 
上海汽车
零件号 
30004536 
（总成） 
图纸日期 
/ 
零件名称 
右前门锁体卡板扭簧 
零件生产日期 
/ 
OTS 状态 
/ 
车型/项目 
ZP11 
供货商 
河南开开特星光锁系统有限公
司 
首批状态 
/ 
 
          阶段性报告              结论性报告               认可报告                其他 
Ⅰ.任务描述 
实验室接受SQE委托，对提供的断裂失效件：右前门锁体卡板扭簧（以下简称为扭簧），进行失效分析。 
 
1、失效零件的原材料信息 
序
号
零件名称 
零件号 
原材料及牌号 
原材料厂商 
散件供应商 
1 
扭簧 
4602707201 
1Cr18Ni9-B 
丹阳银河镍铬化工
有限公司 
星光制造 
 
2、零件的失效状况描述： 
结构试验室SALM试验，在门锁体10万次耐久高低温交变试验进行到8万5千次时卡板扭簧发生了断裂。失效日
期：2010.12.22。 
 
 
 
 
 
 
 
Ⅱ. 结论与建议 
结论：  
扭簧属疲劳断裂，裂源部位的结疤、折叠缺陷导致其应力集中。 
        
建议：1）、去除原材料表面缺陷。 
      2）、改善弹簧钢丝拉拔的模具、工艺。 
       
        
 
 
 
分发： 
SQE： 温华 
检验者： 
李吉鹏 
审核： 
 
批准： 
 
日期： 
2011-01-07 
日期： 
 
日期： 
 
失效零件宏
观观察 
断口分析
金相分析
抗拉强度（硬
度换算）测定
3、实验流程如下：
结论 
 


 
上海汽车中心实验室 
中国·上海·嘉定区安研路201 号 
邮编. 201804 
报告编号： 
 
SCL-S-11-0001M  
 
委托者：   SQE 
委托编号：/ 
送样日期:   2010-12-28 
报告日期:   2011-01-07 
第 2 页 共 6 页 
 
上海汽车
III. 个别结果与分析 
1、失效零件宏观观察 
1）、扭簧发生的断裂位置如图1-1，1-2 所示。 
2）、扭簧外观未见外力撞击作用痕迹。 
3）、断口表面平坦且有金属光泽，裂源位置处有锈蚀现象。 
 
宏观观察结论： 
1)、扭簧非外力撞击断裂。 
2）、属疲劳断裂。 
 
2、断口分析 
1）、用扫描电镜观察断口： 
裂纹源位置如图2-1 箭头所示，放大后，裂源部位有折叠缺陷，见图2-2。裂纹扩展区微观形貌为疲劳辉纹，
见图2-3。撕裂区的微观形貌为韧窝断裂，见图2-4。 
 
 
断口分析结论： 
1）、失效属疲劳断裂。 
2）、裂源部位有折叠缺陷。 
 
3、金相分析 
   金相组织为呈拉伸变形的奥氏体组织，见图3-1。 
   
   金相分析结论：未见异常。 
 
4、抗拉强度（硬度换算）测定 
通过硬度检测，并换算成抗拉强度符合要求。见表4-1 
 
抗拉强度结论：合格。 
 
 
 
5、结论：  
     
扭簧属疲劳断裂，裂源部位的结疤、折叠缺陷导致其应力集中。 
  
 
 
 
 
 
 
 
 
 
 
 
 
 
 
 
 


 
上海汽车中心实验室 
中国·上海·嘉定区安研路201 号 
邮编. 201804 
报告编号： 
 
SCL-S-11-0001M  
 
委托者：   SQE 
委托编号：/ 
送样日期:   2010-12-28 
报告日期:   2011-01-07 
第 3 页 共 6 页 
 
上海汽车
失效零件的宏观照片： 
 
 
 
 
 
 
 
 
 
 
 
 
 
 
 
 
 
 
 
                
 
 
 
 
 
 
 
 
 
 
 
 
 
 
 
 
 
 
 
 
 
 
 
图1-1  断裂发生的位置照片 
断口 
图1-2  断裂发生的位置照片（K 向） 
表面摩擦痕迹 
2# 断口 
K 向 
断口（K 向） 


 
上海汽车中心实验室 
中国·上海·嘉定区安研路201 号 
邮编. 201804 
报告编号： 
 
SCL-S-11-0001M  
 
委托者：   SQE 
委托编号：/ 
送样日期:   2010-12-28 
报告日期:   2011-01-07 
第 4 页 共 6 页 
 
上海汽车
零件断口分析 
 
 
 
 
 
 
 
 
 
 
 
 
 
 
 
 
 
 
 
 
 
 
 
 
 
 
 
 
 
 
 
 
 
 
 
 
 
 
 
 
 
 
 
裂纹源
横剖面线 
图2-2  断口扫描电镜照片（裂源放大） 500× 
图2-1  断口扫描电镜照片（裂纹源）  70×
结疤、折叠缺
陷


 
上海汽车中心实验室 
中国·上海·嘉定区安研路201 号 
邮编. 201804 
报告编号： 
 
SCL-S-11-0001M  
 
委托者：   SQE 
委托编号：/ 
送样日期:   2010-12-28 
报告日期:   2011-01-07 
第 5 页 共 6 页 
 
上海汽车
 
 
 
 
 
 
 
 
 
 
 
 
 
 
 
 
 
 
 
 
 
 
 
 
 
 
 
 
 
 
 
 
 
 
 
 
 
 
 
 
 
 
 
 
 图2-3   断口裂纹扩展区扫描电镜照片  2000×  
 图2-4   断口撕裂区扫描电镜照片  1000×  


 
上海汽车中心实验室 
中国·上海·嘉定区安研路201 号 
邮编. 201804 
报告编号： 
 
SCL-S-11-0001M  
 
委托者：   SQE 
委托编号：/ 
送样日期:   2010-12-28 
报告日期:   2011-01-07 
第 6 页 共 6 页 
 
上海汽车
金相分析 
 
 
 
 
 
 
 
 
 
 
 
 
 
 
 
 
 
 
 
 
 
 
 
 
 
 
硬度测定 
 
表 4-1  
评价 
序号
零件名称 
额定值 
试验结果 
合格 
不合
格 
1 
扭簧 
 
 
 
 
 
硬度(HV5) 
/ 
555，546，545 
/ 
 
 
抗拉强度（MPa）
1863～2108 
（标准 YB（T）11-1983）
1866 
(硬度换算) 
× 
 
 
 
横剖面线
横剖面线
线 
 图3-1  金相组织照片  200×

File: 材料工程师/SCL-S-10-0007M-K41.8T轴瓦-倪雷.pdf.md
# SCL-S-10-0007M-K41.8T轴瓦-倪雷.pdf

  
上海汽车中心实验室 
中国·上海·嘉定区安研路201 号 
邮编. 201804 
报告编号： 
 
SCL-S-11-0007M  
委 托 者:   SQE 
委托编号:     / 
送样日期: 2011.01.27 
报告日期: 2011.03.01 
第 1 页 共 8 页 
 
上海汽车
零 件 号 
LFB000150 
零件名称 
连杆上下轴瓦 
图纸日期 
/ 
零件生产日期 
/ 
供货商 
上海菲特尔莫古轴瓦有限公司 
OTS 状态
 
车型/项目 
K4 1.8T 
首批状态 
 
 
          阶段性报告                      结论性报告                          认可报告   
Ⅰ.任务描述 
实验室受SQE 委托，对上海菲特尔莫古轴瓦有限公司生产的K4 1.8T 零件号为LFB000150 失效连杆
上、下轴瓦进行材料分析，失效零件具体信息如下： 
 
零件信息： 
零件名称 
连杆上、下轴瓦 
制造日期 
/ 
VIN 码 
/ 
销售日期 
/ 
台架试验 
/ 
销售商 
/ 
失效模式描述 
公里数：K4 1.8T 发动机车辆行驶1475 公里。 
故障症状：客户抱怨异响更换发动机。拆解发现4#缸连杆轴瓦上片有合金层剥落、连杆
轴瓦下片合金层有磨损现象。检查连杆螺栓扭矩合格。 
原材料信息： 
原材料及牌号 
连杆上、下轴瓦 
原材料厂商 
上海菲特尔莫古轴瓦有限公司 
散件供应商 
/ 
金属热处理状态
/ 
 
送作分析的失效连杆上、下轴瓦形貌分别如图1、11 所示。 
实验流程如下： 
 
 
 
Ⅱ. 结论与建议 
结论：K41.8T 连杆轴瓦失效源于连杆与连杆轴瓦间润滑发生异常，剧烈干摩擦后发生烧瓦，轴瓦温度过
热后合金层中的锡发生熔融和再析出凝固现象（岛链状锡相（铝锡共晶体）：主要集中在合金层裂
纹区，且周围铝锡共晶体组织明显减少，见图19、20）；由于合金层中局部析出较多较大的孤岛
状铝锡共晶体（严重的呈条带状平行于钢背），这影响合金层与纯铝层间的结合强度，导致工作中
合金层发生剥落，然后在整个轴瓦沿轴旋转方向产生严重的划痕。 
建议：检查连杆与轴瓦间的装配尺寸及润滑情况。 
 
 
分发： 
SQE：陈  诚 
检验者：
 
审核： 
 
批准： 
 
日期： 
 
日期： 
 
日期： 
 
失效零件 
宏观分析 
理化试验 
分    析 
扫描电镜 
分    析 


  
上海汽车中心实验室 
中国·上海·嘉定区安研路201 号 
邮编. 201804 
报告编号： 
 
SCL-S-11-0007M  
委 托 者:   SQE 
委托编号:     / 
送样日期: 2011.01.27 
报告日期: 2011.03.01 
第 2 页 共 8 页 
 
上海汽车
Ⅲ. 个别结果 
连杆上轴瓦 
1、失效零件宏观观察 
1）送作分析连杆上轴瓦表面左侧，有界限分明的大范围合金层剥离现象，露出钢层表面，见图1； 
2）送作分析连杆上轴瓦表面右侧，沿轴旋转方向有严重的划痕，使划槽两边出现高反射线，见图1； 
3）厚度检测：钢背层厚度合格，见表1； 
              
 
结论：失效连杆上轴瓦合金层有界限分明的大范围合金层剥离及深划痕现象。 
 
2、失效零件微观观察 
1）送作分析连杆上轴瓦上下两侧边缘合金层材料沿与纯铝层间的结合部位发生迁移，见图3、4； 
2）送作分析连杆上轴瓦裂纹沿纯铝层和合金层的结合部位产生并扩展，见图6； 
3）送作分析连杆上轴瓦断口表面已磨平，见图9、10。 
 
结论：失效连杆上轴瓦合金层与起粘结作用的纯铝层间出现明显裂纹，同时上下两侧边缘合金层有明
显挤压现象。 
 
3 理化试验 
1）钢背硬度：合格见表1； 
2）金相组织情况：不合格。送作分析连杆上轴瓦在纯铝层和合金层间存在较大孤岛状Sn+Al 共晶体，
并连接呈条带状平行于钢背，见图8。 
 
    结论：金相组织不合格。 
 
连杆下轴瓦 
1、失效零件宏观观察 
1）送作分析连杆下轴瓦左侧合金层表面，有小范围规则的合金层脱落形貌，见图11； 
2）送作分析连杆下轴瓦表面，在沿轴旋转方向有严重的划痕，使划槽两边出现高反射线，见图11； 
3）厚度检测：钢背层厚度均合格，见表1； 
           
结论：失效连杆下轴瓦合金层左侧有界限分明的小范围合金层剥离及严重划痕现象。 
 
2、失效零件微观观察 
1）送作分析连杆下轴瓦下侧边缘合金层材料沿与纯铝层均发生迁移，见图18； 
2）送作分析连杆下轴瓦裂纹沿纯铝层和合金层的结合部位产生并扩展，见图14； 
 
结论：失效连杆下轴瓦合金层与起粘结作用的纯铝层间出现明显裂纹，同时上下两侧边缘合金层均有
明显挤压变形现象。 
 
3 理化试验 
1）钢背硬度：合格见表1； 
2）金相组织情况：不合格。送作分析连杆下轴瓦在纯铝层和合金层间存在较大孤岛状Sn+Al 共晶体，
见图18。 
 
结论：金相组织不合格。 
 


  
上海汽车中心实验室 
中国·上海·嘉定区安研路201 号 
邮编. 201804 
报告编号： 
 
SCL-S-11-0007M  
委 托 者:   SQE 
委托编号:     / 
送样日期: 2011.01.27 
报告日期: 2011.03.01 
第 3 页 共 8 页 
 
上海汽车
表1  理化试验结果汇总表 
序号
试验项目 
额定值 
试验结果 
评价 
合格
不合
格 
1 
连杆上轴瓦LFB000150 
 
 
 
 
1.1 
厚度 
 
 
 
 
轴瓦总厚度（蓝色） 
1.818~1.825mm
1.69mm（失效磨损） 
 
 
 
钢层厚度 
1.6  0/-0.3 mm 
1.55mm
X 
 
 
纯铝层厚度 
25~75μm 
56.5/72.3um 
X 
 
1.2 
硬度 
 
 
 
 
 
钢背硬度/HB 
>150HB 
228/232/219
（HBW2.5/187.5） 
X 
 
 
合金层硬度/HB 
>40HB 
约为40.2/40.0/41HB 
（42.2/42.0/43.1HV0.05） 
X 
 
 
 
 
 
 
 
1.3 
金相组织 
（QC/T516-1999） 
散布相呈松散或稍
粗的条状分布（若针
状不大于0.16mm）
存在较粗大的孤岛状锡相
（铝锡共晶体），并连接呈
条带状平行于钢背，见图8
 
 
 
 
 
 
 
 
2 
连杆下轴瓦LFB000150 
 
 
 
 
2.1 
厚度 
 
 
 
 
 
轴瓦总厚度（蓝色） 
1.818~1.825mm 
1.77mm（失效磨损） 
 
 
 
钢层厚度 
1.6  0/-0.3 mm 
1.46mm 
X 
 
 
纯铝层厚度 
25~75μm 
56.0/53.8/61.5um 
X 
 
2.2 
硬度 
 
 
 
 
 
钢背硬度/HB 
>150HB 
231/224/237
（HBW2.5/187.5） 
X 
 
 
合金层硬度/HB 
>40HB 
约为40.9/41.5/40.0HB 
（42.9/43.4/42.1HV0.05） 
X 
 
 
 
 
 
 
 
2.3 
金相组织 
（QC/T516-1999） 
散布相呈松散或稍
粗的条状分布（若针
状不大于0.16mm）
存在较粗大的孤岛状锡相
（铝锡共晶体），见图18 
 
 
 
 
 
 
 
 
3 
同台发动机 
未失效蓝色连杆轴瓦 
 
 
 
 
 
金相组织 
（QC/T516-1999） 
散布相呈针状（不大
于0.16mm）、松散或
稍粗的条状分布 
散布相（铝锡共晶体）呈细
针状（针长：1 缸69.6um，
2 缸81.4um，3 缸67.7um）
均匀分布，见图21、22、
23 
 
 
 
 


  
上海汽车中心实验室 
中国·上海·嘉定区安研路201 号 
邮编. 201804 
报告编号： 
 
SCL-S-11-0007M  
委 托 者:   SQE 
委托编号:     / 
送样日期: 2011.01.27 
报告日期: 2011.03.01 
第 4 页 共 8 页 
 
上海汽车
 
 
 
 
 
 
 
 
 
 
 
 
 
 
 
 
 
 
图1 失效上连杆轴瓦示意图 
 
 
 
 
 
 
 
 
 
图2 失效上连杆轴瓦横切面金相形貌（10X） 
 
 
 
 
 
 
 
 
 
 
 
 
 
 
图3 失效下连杆轴瓦上侧金相形貌（100X）            图4 失效下连杆轴瓦下侧金相形貌（50X） 
下侧 
中间 
上侧 
1.69mm 
轴瓦边缘合金层受挤压后，有合金
材料沿与纯铝层间的结合部位发
生迁移 
上侧
中间
下侧
左侧 
右侧 
1.55mm


  
上海汽车中心实验室 
中国·上海·嘉定区安研路201 号 
邮编. 201804 
报告编号： 
 
SCL-S-11-0007M  
委 托 者:   SQE 
委托编号:     / 
送样日期: 2011.01.27 
报告日期: 2011.03.01 
第 5 页 共 8 页 
 
上海汽车
 
 
 
 
 
 
 
 
 
 
 
 
 
图5 失效下连杆轴瓦下侧金相形貌（50X）            图6 失效下连杆轴瓦下侧金相形貌（100X） 
 
 
 
 
 
 
 
 
 
 
 
 
 
图7 失效下连杆轴瓦中间金相形貌（100X）            图8 失效下连杆轴瓦中间金相形貌（200X） 
 
 
 
 
 
 
 
 
 
 
 
 
 
 
图9 失效上连杆轴瓦断口形貌（20X）                图10 失效上连杆轴瓦断口形貌（300X） 
钢背层
纯铝层
合金层
在纯铝层和合金层间存在较大Sn+Al
共晶体，呈条带状平行于钢背，   总
长为83.8um 
裂纹沿纯铝层和合金层的
结合部位产生并扩展 


  
上海汽车中心实验室 
中国·上海·嘉定区安研路201 号 
邮编. 201804 
报告编号： 
 
SCL-S-11-0007M  
委 托 者:   SQE 
委托编号:     / 
送样日期: 2011.01.27 
报告日期: 2011.03.01 
第 6 页 共 8 页 
 
上海汽车
 
 
 
 
 
 
 
 
 
 
 
 
 
 
 
 
 
 
 
图11  失效下连杆轴瓦合金层表面形貌 
 
 
 
 
 
 
 
 
图12 失效下连杆轴瓦横切面金相形貌（10X） 
 
 
 
 
 
 
 
 
 
 
 
 
 
 
图13 失效下连杆轴瓦上侧金相形貌（50X）            图14 失效下连杆轴瓦上侧金相形貌（200X） 
下侧 
中间 
上侧 
 
 
上侧 
中间 
下侧 
左侧 
右侧 
纯铝层
合金层
钢背层
裂纹沿纯铝层和合金层的
结合部位产生并扩展 


  
上海汽车中心实验室 
中国·上海·嘉定区安研路201 号 
邮编. 201804 
报告编号： 
 
SCL-S-11-0007M  
委 托 者:   SQE 
委托编号:     / 
送样日期: 2011.01.27 
报告日期: 2011.03.01 
第 7 页 共 8 页 
 
上海汽车
 
 
 
 
 
 
 
 
 
 
 
 
 
 
图15  失效下连杆轴瓦中间金相形貌（50X）          图16  失效下连杆轴瓦中间纯铝层厚度（50X） 
 
 
 
 
 
 
 
 
 
 
 
 
 
 
图17 失效下连杆轴瓦下侧金相形貌（15X）            图18 失效下连杆轴瓦下侧金相形貌（100X） 
 
 
 
 
 
 
 
 
 
 
 
 
 
图19 失效下连杆轴瓦下侧金相形貌（200X）          图20 失效下连杆轴瓦上侧金相形貌（200X） 
在纯铝层和合金层间存在较粗大
Sn+Al 共晶体呈链条状，长183.9um


  
上海汽车中心实验室 
中国·上海·嘉定区安研路201 号 
邮编. 201804 
报告编号： 
 
SCL-S-11-0007M  
委 托 者:   SQE 
委托编号:     / 
送样日期: 2011.01.27 
报告日期: 2011.03.01 
第 8 页 共 8 页 
 
上海汽车
 
 
 
 
 
 
 
 
 
 
 
 
 
图21  同发动机1 缸蓝色连杆轴瓦金相形貌（200X） 
 
 
 
 
 
 
 
 
 
 
 
 
 
图22  同发动机2 缸蓝色连杆轴瓦金相形貌（200X） 
 
 
 
 
 
 
 
 
 
 
 
 
 
图23  同发动机3 缸蓝色连杆轴瓦金相形貌（200X） 
疲劳辉纹

File: 材料工程师/SCL-S-10-0014_0060M—飞轮开裂-白云岭 刁法玺.pdf.md
# SCL-S-10-0014_0060M—飞轮开裂-白云岭 刁法玺.pdf

 
报告编号： 
委托者：   SQE 
上海汽车中心实验室 
中国·上海·嘉定区安研路201 号 
邮编. 201804 
 
SCL-S-10-0014M 
SCL-S-10-0060M 
 
委托编号：/ 
送样日期:  2010.4.30 
报告日期:  2010.9.19 
第 1 页 共 5 页 
 
上海汽车 
零件号 
TPB90023C 
图纸日期 
/ 
零件名称 
飞轮 
零件生产日期 
/ 
OTS 状态 
 
车型/项目 
K4  1.8T 
供货商 
汽齿三厂 
首批状态 
 
 
          阶段性报告              结论性报告               测试报告 
Ⅰ.任务描述 
实验室受SQE 委托对汽齿三厂的飞轮（失效件3 件）进行失效原因分析，失效零件具体信息如下： 
零件信息： 
零件名称 
飞轮 
制造日期 
/ 
VIN 码 
/LSJW16G358J030108/ 
LSJW16G6x8J033628 
销售日期 
/ 
车辆里程数 
50125/59006/37152 公里 
销售商 
/重庆捷丰/新疆骏豪 
失效模式描述 
车辆行驶时发动机有异响（哒哒响），检查飞轮发现飞轮有开裂 
原材料信息： 
原材料及牌号 
060X 
原材料厂商 
/ 
散件供应商 
/ 
金属热处理状态 
/ 
失效零件见图1： 
 
 
 
 
 
 
 
 
 
 
 
图1  失效件实物形貌 
Ⅱ. 结论与建议 
结论： 
1、飞轮开裂属疲劳开裂。 
2、主要受力零件辐板偏薄，导致飞轮开裂。 
建议： 
对飞轮结构进行优化设计，重点是增加辐板料厚，提高其结构刚度和强度。 
 
分发： 
SQE：谢超 
检验者： 
白云岭 刁法玺 
审核： 
 
批准： 
 
日期： 
2010-09-21 
日期： 
 
日期： 
 
新疆骏豪 
重庆捷丰


 
报告编号： 
委托者：   SQE 
上海汽车中心实验室 
中国·上海·嘉定区安研路201 号 
邮编. 201804 
 
SCL-S-10-0014M 
SCL-S-10-0060M 
 
委托编号：/ 
送样日期:  2010.4.30 
报告日期:  2010.9.19 
第 2 页 共 5 页 
 
上海汽车 
别结
材料分析： 
一、断口分析： 
1、宏观观察 
送作分析的飞轮失效件（共3 件）均有次生裂纹，其形貌一致，见图1 所示，取其中一件进行分析，
飞轮表面共有5 处次生裂纹，将裂纹区局部放大，见图2 所示，次生裂纹分布不均匀，呈辐射状向外扩
展。将辐板两侧的加强板（曲轴侧和变速箱侧）去除后，可以看到在螺栓孔外侧约4mm 处沿环向有一
条破碎性主裂纹（图2 中红色圆圈标记处）。 
2、扫描电镜分析： 
针对主裂纹取其中一部分（见图3）作扫描电镜分析，裂纹低倍形貌两裂纹源均具有多源及多条台阶
条纹，见图4。断口裂纹扩展区均为疲劳辉纹，见图5、图6。 
分析结论： 
飞轮属疲劳开裂。 
二、金相组织： 
合格 
 
详见附表1 
三、维氏硬度： 
合格 
 
详见附表1 
四、化学成分： 
合格 
 
详见附表1 
五、分析结论： 
1、飞轮开裂属疲劳开裂。 
2、主要受力零件辐板偏薄，导致飞轮开裂。 
 
附表 1 
评价 
Ⅲ. 个
果 
序号 
试验项目 
额定值 
试验结果 
合格 
不合格
1 
化学成分/060X 
SAE J1392-84 
 
 
 
 
C 
≤0.13 
0.06 1 
× 
 
 
Si 
≤0.5 
0.001 1 
× 
 
 
Mn 
≤0.9 
0.77 1 
× 
 
 
P 
≤0.025 
0.010 1 
× 
 
 
S 
≤0.020 
0.006 1 
× 
 
2 
硬度 
/ 
169HV、181HV、 
188HV 1 
 
 
 
抗拉强度 
≥480MPa 
592、611、635 
（硬度转化） 
× 
 
3 
金相组织 
/ 
基体为铁素体组织，并
有均匀分布三次渗碳体
颗粒（见图7） 1 
× 
 
备注： 
1） 该数据来源于上海机动车检测中心，报告号CW1030063H000 
 


 
上海汽车中心实验室 
中国·上海·嘉定区安研路201 号 
邮编. 201804 
报告编号： 
 
SCL-S-10-0014M 
SCL-S-10-0060M 
 
委托者：   SQE 
委托编号：/ 
送样日期:  2010.4.30 
报告日期:  2010.9.19 
第 3 页 共 5 页 
 
上海汽车 
 
 
 
图3 失效件
 
 
 
 
 
 
 
 
 
 
 
 
 
 
 
 
 
 
 
 
 
 
 
图2   失效件实物裂纹形貌放大图
主裂纹 
次生裂纹
 
 
 
 
 
 
 
 
 
 
 
 
 
 
 
 
失效分析取样示意图 
 


 
上海汽车中心实验室 
中国·上海·嘉定区安研路201 号 
邮编. 201804 
报告编号： 
 
SCL-S-10-0014M 
SCL-S-10-0060M 
 
委托者：   SQE 
委托编号：/ 
送样日期:  2010.4.30 
报告日期:  2010.9.19 
第 4 页 共 5 页 
 
上海汽车 
 
图4  裂纹低倍形貌：两裂纹源均具有多源及多条台阶条纹  22X  SEI 
 
 
 
 
 
 
 
 
 
 
 
 
 
 
 
 
 
 
 
 
 
 
 
 
 
 
 
 
 
 
 
 
 
 
图5 断口裂纹扩展区：疲劳辉纹  500X  SEI 
 
 
 
 
 
 


 
上海汽车中心实验室 
中国·上海·嘉定区安研路201 号 
邮编. 201804 
报告编号： 
 
SCL-S-10-0014M 
SCL-S-10-0060M 
 
委托者：   SQE 
委托编号：/ 
送样日期:  2010.4.30 
报告日期:  2010.9.19 
第 5 页 共 5 页 
 
上海汽车 
0X 
 
 
 
 
 
 
 
 
 
 
 
 
 
 
 
 
 
图6  断口裂纹扩展区：疲劳辉纹  1000X  SEI 
 
 
 
 
 
 
 
 
 
 
 
 
 
 
 
 
 
 
图7 裂纹附近的金相组织：铁素体均匀分布三次渗碳体颗粒  50
+
