Repository: kujaxr/obsidian-vault

File: 材料工程师/SCL-S-10-0018M—750 发动机飞轮开裂-刁法玺.pdf.md
# SCL-S-10-0018M—750 发动机飞轮开裂-刁法玺.pdf

 
报告编号： 
委托者：  SQE 
上海汽车中心实验室 
中国·上海·嘉定区安研路201 号 
邮编. 201804 
 
SCL-S-10-0018M 
 
委托编号：/ 
送样日期:  2010.10.14
报告日期:  2010.11.22
第 1 页 共 3 页 
 
上海汽车 
零件号 
TPB90023C 
图纸日期 
/ 
零件名称 
750 发动机飞轮 
零件生产日期 
/ 
OTS 状态 
 
车型/项目 
BP11 
供货商 
汽齿三厂 
首批状态 
 
 
          阶段性报告              结论性报告               测试报告 
Ⅰ.任务描述 
实验室受SQE 委托对汽齿三厂的飞轮（失效件1 件）进行失效原因分析，失效零件具体信息如下： 
零件信息： 
零件名称 
发动机飞轮 
制造日期 
/ 
VIN 码 
LSJW16G348J050804 
销售日期 
/ 
车辆里程数 
31768Km 
销售商 
青岛盛腾 
失效模式描述 
飞轮开裂，导致发动机噪音大。 
原材料信息： 
原材料及牌号 
060X T=2 
原材料厂商 
/ 
散件供应商 
/ 
金属热处理状态 
/ 
失效零件见图1： 
 
 
 
 
 
 
 
 
 
 
 
 
Ⅱ. 结论与建议 
结论： 
主要受力零件辐板偏薄，强度不足，导致飞轮开裂。 
建议： 
对飞轮结构进行优化设计，提高其结构刚度和强度。 
 
分发： 
SQE：陈煜 
检验者： 
刁法玺 
审核： 
 
批准： 
 
日期： 
 
日期： 
 
日期： 
 
图1  失效件实物形貌 
(a) 青岛盛腾 
(b) 重庆捷丰（见SCL-S-10-0060M）


 
报告编号： 
委托者：  SQE 
上海汽车中心实验室 
中国·上海·嘉定区安研路201 号 
邮编. 201804 
 
SCL-S-10-0018M 
 
委托编号：/ 
送样日期:  2010.10.14
报告日期:  2010.11.22
第 2 页 共 3 页 
 
上海汽车 
Ⅲ. 个别结果与分析 
1、宏观观察 
1.1 送作分析的青岛盛腾飞轮失效件将辐板两侧的加强板（曲轴侧和变速箱侧）去除后，与SCL-S-10-0060M中
重庆捷丰飞轮失效件进行比较，可以看到在螺栓孔外侧约4mm处沿环向均有一条破碎性主裂纹（图2中红色
圆圈标记处）； 
1.2 飞轮表面均有3～5处次生裂纹，其形貌一致，次生裂纹分布在四周，呈辐射状向外扩展，见图2所示； 
1.3 焊点处均无裂纹； 
1.4 经检测，失效件厚度均在060X T=2的公差范围内，见表1。 
 
结论：参见《SCL-S-10-0060M》失效分析报告，本次送检零件的失效模式与SCL-S-10-0060M报告中所述失效模式
相似。 
 
2、理化测试 
2.1 硬度测试 
硬度检测结果，见表2。 
 
结论：参见《SCL-S-10-0060M》失效分析报告，本次送检零件所用材料的强度与SCL-S-10-0060M报告中送检零件
的材料强度相近，满足图纸规定的材料的强度要求。 
 
3、结论： 
主要受力零件辐板偏薄，强度不足，导致飞轮开裂。 
 
 
 
表1 厚度测量                                                                单位：mm 
测试试样  
1  
2  
3  
规格 
失效件 
2.10 
2.15 
2.10 
2±0.19 
 
表2 硬度检测结果 
评价 
序号 
试验项目 
额定值 
试验结果 
合格 
不合格
1 
硬度HRB 
/ 
均值83.9 (83.7, 84.1, 
83.9 1)) 
 
 
 
硬度HV5 
/ 
均值157.7 (157, 158, 
158 1)) 
 
 
2 
抗拉强度（Mpa） 
≥480 
539 (83.9HRB) 
536 (157.7HV5) 
（参照GB/T1172-1999
进行硬度与强度换算） 
× 
 
备注： 
1) 该数据来源于上海华测先越检测机构(CTI)，报告号MLSH10111794134001C 
 


 
上海汽车中心实验室 
中国·上海·嘉定区安研路201 号 
邮编. 201804 
报告编号： 
 
SCL-S-10-0018M 
 
委托者：  SQE 
委托编号：/ 
送样日期:  2010.10.14
报告日期:  2010.11.22
第 3 页 共 3 页 
 
上海汽车 
 
(a) 青岛盛腾 
 
(b) 重庆捷丰（见SCL-S-10-0060M） 
 
图2  失效件实物裂纹形貌放大图 
 
 
 
 
 
 
 
 
 
 
 
 
 
 
 
 
 
 
 
主裂纹 
次生裂纹 
 
 
 
 
 
 
 
 
 
 
 
 
 
 
 
 
 
 
主裂纹 
次生裂纹

File: 材料工程师/SCL-S-10-0021M-K41.8T转向泵张紧器-倪雷.pdf.md
# SCL-S-10-0021M-K41.8T转向泵张紧器-倪雷.pdf

  
上海汽车中心实验室 
中国·上海·嘉定区安研路201 号 
邮编. 201804 
报告编号： 
 
SCL-S-11-0021M  
委 托 者:   SQE 
委托编号:     / 
送样日期: 2011.02.28 
报告日期: 2011.03.15 
第 1 页 共 5 页 
 
上海汽车
零 件 号 
PQG100180 
零件名称 
转向泵皮带张紧轮-壳体 
图纸日期 
/ 
零件生产日期 
/ 
供货商 
 
OTS 状态
 
车型/项目 
IP21 
首批状态 
 
 
          阶段性报告                      结论性报告                          认可报告   
Ⅰ.任务描述 
实验室受SQE 委托，对IP21/K4 1.8T 零件号为PQG100180 的失效转向泵皮带张紧轮-壳体进行失
效分析，失效零件具体信息如下： 
零件信息： 
零件名称 
转向泵皮带张紧轮-壳体 
制造日期 
2009 
VIN 码 
LSJW26H3X9S081854 
销售日期 
/ 
台架试验 
/ 
销售商 
淮安宏宇润达 
失效模式描述 
公里数：车辆行驶21863 公里。 
故障症状：2011 年1 月21 日客户投诉发动机运转有异响。检查确认声音由辅助皮带传
出，拆除辅助皮带检查时发现张紧轮没有太大的张力，拆除张紧轮检查发现张紧轮后部开裂。
原材料信息： 
原材料及牌号 
AlSi9Cu3 
原材料厂商 
/ 
散件供应商 
/ 
金属热处理状态
/ 
 
送作分析的失效转向泵皮带张紧轮-壳体形貌分别如图3、4 所示。 
实验流程如下： 
 
 
 
Ⅱ. 结论与建议 
结论：转向泵张紧轮-壳体属疲劳断裂，裂源（始断区）部位为应力集中的弹簧卡槽近根部。 
转向泵皮带张紧轮在实际工况下，当带轮受较大顺时针方向运转力时（见图2），张紧臂也同
时向顺时针方向旋转并张紧，此时弹簧受扭力压缩（见图3），弹簧头部对张紧轮壳体卡槽底部附
近产生一较大剪切力F1（见图1），同时因弹簧压缩而对壳体底部产生一向外压力F2（见图1），
当壳体底部（内圈与壳底过渡区）受F1+F2 合力失稳后产生裂纹，并沿壳底与壳壁结合部位逐步
扩展至最终完全断裂失效。 
建议：1）检查弹簧的压缩量、线径等相关参数是否符合图纸要求； 
       2）建议工程对该转向泵张紧轮-壳体进行应力“贴片”试验，对弹簧卡槽及壳体底部实际受力情
况进行校核。 
分发： 
SQE：许建华 
检验者：
 
审核： 
 
批准： 
 
日期： 
 
日期： 
 
日期： 
 
失效零件 
宏观分析 
理化试验 
分    析 
扫描电镜 
分    析 


  
上海汽车中心实验室 
中国·上海·嘉定区安研路201 号 
邮编. 201804 
报告编号： 
 
SCL-S-11-0021M  
委 托 者:   SQE 
委托编号:     / 
送样日期: 2011.02.28 
报告日期: 2011.03.15 
第 2 页 共 5 页 
 
上海汽车
Ⅲ. 个别结果 
连杆上轴瓦 
1、失效零件宏观观察 
1）送作分析转向泵张紧轮失效件，见图5； 
2）送作分析的转向泵张紧轮-壳体底部已完全脱落，见图6； 
3）送作分析的转向泵张紧轮-壳体裂源（始断区）部位，见图7； 
 
结论：1）转向泵张紧轮-壳体失效的断裂方向如图4 所示； 
2）始断区样品低倍形貌具有多源特征，见图7。 
 
2、失效零件微观观察 
1）送作分析的转向泵张紧轮-壳体始断区部位擦伤较严重（断后擦伤），见图8； 
2）送作分析的转向泵张紧轮-壳体始断区近断面扩展区处，可观察到脆性疲劳条带，见图9、图10。 
 
结论：转向泵张紧轮-壳体在始断区（弹簧卡槽近壳底与壳壁根部）处发生开裂后，沿运转方向受力
而逐步开裂，最终在终断区处发生脆性断裂致使完全失效，见图示4。 
 
3 理化试验 
1）失效转向泵张紧轮—壳体化学成分：合格，见表1； 
2）失效转向泵张紧轮—壳体硬度：合格，见表1； 
3）金相组织情况：合格，见图11、12。 
 
    结论：失效转向泵张紧轮—壳体化学成分、硬度、金相均符合材料要求。 
 
 
 
 
 
 
 
 
 
 
 
 
 
 
 
 
 
 
 
 
 
图1 壳体底部受力情况图 
弹簧对该壳体发生水平方向
的剪切力F1和向上的压力F2
F2 
F1 
裂源 


  
上海汽车中心实验室 
中国·上海·嘉定区安研路201 号 
邮编. 201804 
报告编号： 
 
SCL-S-11-0021M  
委 托 者:   SQE 
委托编号:     / 
送样日期: 2011.02.28 
报告日期: 2011.03.15 
第 3 页 共 5 页 
 
上海汽车
表1  理化试验结果汇总表 
序号
试验项目 
额定值 
试验结果 
评价 
合格
不合
格 
1 
转向泵皮带张紧轮-壳体
PQG100180 
 
 
 
 
1.1 
化学成分/AlSi9Cu3 
（DIN EN 1706-2010） 
 
 
 
 
Si 
8.0~11.0
9.33
X 
 
 
Fe 
≤1.3 
1.12 
X 
 
 
Cu 
2.0~4.0 
2.80 
X 
 
 
Mn 
≤0.55 
0.28 
X 
 
 
Mg 
0.05~0.55 
0.18 
X 
 
 
Cr 
≤0.15 
- 
X 
 
Ni 
≤0.55 
0.06 
X 
 
 
Zn 
≤1.2 
1.12 
X 
 
 
Pb 
≤0.35 
0.086 
X 
 
Sn 
≤0.15 
0.05 
X 
 
 
Ti 
≤0.25 
0.030 
X 
 
 
 
 
 
 
 
1.2 
机械性能/ AlSi9Cu3 
（DIN EN1706-2010） 
 
 
 
 
 
硬度/HBW 
≥80 
88.7/86.8/88.2HBW2.5/62.5
X 
 
 
 
 
 
 
 
1.3 
金相分析/ AlSi9Cu3 
（JB/T7946.1-1999） 
变质正常 
含1~4 级针状和鱼骨
状铁相夹杂物 
变质良好（见图11） 
含2 级针状和1 级鱼骨状
铁相夹杂物（见图12） 
X 
 
 
 
 
 
 
 
1.4 
孔隙率/% 
（SMTC21551） 
≤5% 
3.8%（见图13） 
X 
 
 
最大孔隙大小/mm 
<1mm 
0.25mm（见图13） 
X 
 
 
 
 
 
 
 
 
 
 
 
 
 
 
 
 
 
 
 
 
 
 
 
 
 
 
 
 
 
 
 
 
 
 
 
备注：1）关于孔隙率、孔隙大小按标准SMTC21551（草案）。 


  
上海汽车中心实验室 
中国·上海·嘉定区安研路201 号 
邮编. 201804 
报告编号： 
 
SCL-S-11-0021M  
委 托 者:   SQE 
委托编号:     / 
送样日期: 2011.02.28 
报告日期: 2011.03.15 
第 4 页 共 5 页 
 
上海汽车
、 
 
 
 
 
 
 
 
 
 
 
 
 
图2 转向泵皮带张紧轮形貌                      图3  转向泵皮带张紧轮-壳体弹簧受力情况 
 
 
 
 
 
 
 
 
 
 
 
 
 
 
图4  转向泵皮带张紧轮-壳体断裂扩展方向                  图5 失效故障件及索赔标签信息 
 
 
 
 
 
 
 
 
 
 
 
 
 
  图6  失效壳体断口形貌                             图7  断口低倍形貌（20X） 
工作模式：转向泵皮带
张紧轮受逆时针或顺时针方
向。 
当转向泵皮带张紧轮往
受较大顺时针方向运转力
时，弹簧压缩后对张紧轮壳
体有一较大压力。 
起始断裂部位 
取样做电镜 
带轮
张紧臂 
壳体
扩展区 
终断区 
应力集中区
始断区
裂纹扩展
方向 


  
上海汽车中心实验室 
中国·上海·嘉定区安研路201 号 
邮编. 201804 
报告编号： 
 
SCL-S-11-0021M  
委 托 者:   SQE 
委托编号:     / 
送样日期: 2011.02.28 
报告日期: 2011.03.15 
第 5 页 共 5 页 
 
上海汽车
 
 
 
 
 
 
 
 
 
 
 
 
 
  图8  断口形貌（100X）                       图9 始断区断面（裂纹）扩展区（500X） 
 
 
 
 
 
 
 
 
 
 
 
 
 
 
图10  始断区断面（裂纹）扩展区（1000X）               图11 变质良好（共晶硅呈点状100X） 
 
 
 
 
 
 
 
 
 
 
 
 
 
 图12 变质良好（500X）                        图13 张紧轮-壳体孔隙率3.8% 
       含2 级针状和1 级鱼骨状铁相                       （测试面积为2.5×2.5mm2）

File: 材料工程师/SCL-S-10-0051M—BP13前副车架10008129上的左侧底部导流板支架断裂-刁法玺.pdf.md
# SCL-S-10-0051M—BP13前副车架10008129上的左侧底部导流板支架断裂-刁法玺.pdf

 
委托者：  SQE 
上海汽车中心实验室 
中国·上海·嘉定区安研路201 号 
邮编. 201804 
报告编号： 
 
SCL-S-10-0051M 
委托编号：SCL-S-10-0051M 
送样日期:  2010-08-19 
报告日期:  2010-09-20 
第 1 页 共 7 页 
 
上海汽车 
零件号 
10008129 
图纸日期 
2009.11.25 
零件名称 
前副车架导流板支架 
零件生产日期 
/ 
OTS 状态 
 
车型/项目 
BP13 
供货商 
上海汇众汽车制造有限公司 
首批状态 
 
 
          阶段性报告              结论性报告               测试报告 
Ⅰ. 任务描述 
实验室接受SQE委托，对提供的失效件前副车架导流板支架进行失效分析。 
1、失效零件的二次分供方清单 
序
号 
零件名称 
零件号 
原材料及牌号 
原材料厂商 
散件供应商 
1 
前副车架导
流板支架 
RDF-A20 
DD11 T=2.0 
宝钢 
上海金众汽车配件有限公司
 
2、零件的失效状况描述： 
2010年6月22日，襄樊BP13车型G5+试验车H10S0V07在检查中发现，前副车架上左侧的底部导流板支架断裂。检
查其它BP13试验车，没有该问题。 
失效时，车辆已经行驶的里程数：34703公里。 
 
3、实验流程如下： 
 
断口分析 
硬度测试
化学成份分析
结论 
失效零件 
宏观观察 
 
 
 
Ⅱ. 结论与建议 
结论：  
前副车架导流板支架断裂属于弯曲疲劳断裂，裂源位于两表面，并向断面中部扩展，断裂原因是左前部缺失
固定螺栓，导致该支架处应力增加，振幅加大，并致疲劳断裂。 
 
 
分发： 
SQE  童俊 
检验者： 
刁法玺 
审核： 
 
批准： 
 
日期： 
2010-09-21 
日期： 
 
日期： 
 


 
委托者：  SQE 
上海汽车中心实验室 
中国·上海·嘉定区安研路201 号 
邮编. 201804 
报告编号： 
 
SCL-S-10-0051M 
委托编号：SCL-S-10-0051M 
送样日期:  2010-08-19 
报告日期:  2010-09-20 
第 2 页 共 7 页 
 
上海汽车 
III. 个别结果与分析 
1、宏观观察 
1.1  前副车架导流板支架断裂发生在该支架上面直壁部位左右两条焊缝的下方，如图1-1所示。 
1.2  前底部导流板总成上左前部缺少2个螺母夹，如图1-2所示。 
1.3  前副车架导流板支架断裂后剩余部分及副车架被撞痕迹如图1-3所示。 
1.4  前副车架导流板上的断裂支架边角有一倾斜的撞击平台，如图1-4、图1-5所示。 
 
结论： 
1） 前底部导流板总成上左前部缺少2个螺母夹。 
2）前副车架导流板上的断裂支架边角有一倾斜的撞击平台。 
 
2、电镜分析 
2.1  对导流板支架断面（如图2-1）作扫描电镜分析，断面低倍形貌如图2-2，可见断面较为平整。 
2.2  E区（交界处）形貌如图2-3，为近C面断面与近D面断面汇合处，近C处断面主要为准解理及韧窝形貌、近D
处断面则呈准解理状。 
 
断口分析结论： 
1) 此断裂属于弯曲疲劳断裂。 
2) 断裂源于两表面（C表面应属先开始的地方），并向断面中部扩展最终导致断裂。 
 
3、硬度测定 
通过硬度检测，并换算成抗拉强度，符合要求。见表3-1 
 
硬度结论：合格。 
 
4、化学成份分析 
经过化学成份分析，各元素含量符合要求。见表4-1 
 
化学成份结论：合格。 
 
5、结论：  
1） 前副车架导流板支架断裂属于弯曲疲劳断裂。 
2） 断裂源于两表面，并向断面中部扩展最终导致断裂。 
3） 断裂原因是前副车架导流板左前部缺失螺栓，导致该支架应力增加，振幅加大，并致疲劳断裂。 
 


 
委托者：  SQE 
上海汽车中心实验室 
中国·上海·嘉定区安研路201 号 
邮编. 201804 
报告编号： 
 
SCL-S-10-0051M 
委托编号：SCL-S-10-0051M 
送样日期:  2010-08-19 
报告日期:  2010-09-20 
第 3 页 共 7 页 
 
上海汽车 
失效零件的宏观照片： 
 
 
图1-1  断裂发生的位置照片 
 
 
 
 
 
 
 
 
 
 
 
 
 
 
 
 
 
 
 
 
 
缺少2个螺母夹
断裂的导流板支架安装位置 
图1-2  前底部导流板总成上缺少2 个螺母夹 
 
 
 


 
委托者：  SQE 
上海汽车中心实验室 
中国·上海·嘉定区安研路201 号 
邮编. 201804 
报告编号： 
 
SCL-S-10-0051M 
委托编号：SCL-S-10-0051M 
送样日期:  2010-08-19 
报告日期:  2010-09-20 
第 4 页 共 7 页 
 
上海汽车 
 
 
图1-3  前副车架导流板支架断裂后剩余部分及副车架被撞痕迹 
图1-4  前副车架导流板上的断裂支架边角有一倾斜的撞击平台 
 
前副车架导流板支
架断裂后剩余部分 
副车架被撞痕迹
 
 
 
 
 
 
 
 
 
 
 
 
 
 
 
 
 
 
断裂支架边
角有一倾斜
的撞击平台 
 
 


 
委托者：  SQE 
上海汽车中心实验室 
中国·上海·嘉定区安研路201 号 
邮编. 201804 
报告编号： 
 
SCL-S-10-0051M 
委托编号：SCL-S-10-0051M 
送样日期:  2010-08-19 
报告日期:  2010-09-20 
第 5 页 共 7 页 
 
上海汽车 
图1-5 前副车架导流板上的断裂支架边角倾斜的撞击平台放大图 
零件断口分析 
 
 
 
 
 
 
 
 
 
 
 
 
 
 
 
 
 
断裂支架边
角有一倾斜
的撞击平台 
 
 
 
 
 
 
 
 
 
 
 
 
A 面 
C 面
D 面
E 区
 
B 面
 
 
 
 
 
图2-1 断面宏观形貌 
 
 
 
 
 
 


 
委托者：  SQE 
上海汽车中心实验室 
中国·上海·嘉定区安研路201 号 
邮编. 201804 
报告编号： 
 
SCL-S-10-0051M 
委托编号：SCL-S-10-0051M 
送样日期:  2010-08-19 
报告日期:  2010-09-20 
第 6 页 共 7 页 
 
上海汽车 
 
 
 
图2-2 断面低倍形貌 
 
 
 
 
 
 
图2-3 E 区断面形貌，两断面分界明显，近C 处断面主要 
为准解理及韧窝形貌、近D 处断面则呈准解理状 
 
 
C 面 
D 面 
D 面
E 区
 
 
 


 
上海汽车中心实验室 
中国·上海·嘉定区安研路201 号 
邮编. 201804 
报告编号： 
 
SCL-S-10-0051M 
委托者：  SQE 
委托编号：SCL-S-10-0051M 
送样日期:  2010-08-19 
报告日期:  2010-09-20 
第 7 页 共 7 页 
 
上海汽车 
硬度测定 
 
表 3-1  
评价 
 
序号 
零件名称 
额定值 
试验结果 
合格 
不合
格 
1 
前副车架导流板支架 
DD11 T=2.0 
 
 
 
1.1 
力学性能 
要求：
QB 
302-2009 
 
符合Q/B
 
 
 
硬度HRB 
/ 
均值67.7(68.2, 67.9, 68.1, 
.2, 67.0) 
67
 
 
 
抗拉强
403 
（由硬度换算） 
× 
度MPa 
≤440 
 
 
 
 
 化学成份 
表 4-1 
评价 
 
序号 
试验项目 
额定值 
试验结果 
合格
不合
格 
1 
前副车架导流板支架 
DD11 T=2.0 
 
 
 
1.1 
化学成份% 
要求：符合Q/BQB 302-2009 
 
 
 
 
C 
≤0.12 
0.055 
× 
 
 
Si 
≤0.05 
0.011 
× 
 
 
Mn 
≤0.60 
0.31 
× 
 
 
P 
≤0.035 
0.015 
× 
 
 
S 
≤0.035 
0.008 
× 
 
 
Alt 
≥0.010 
0.04 
×

File: 材料工程师/SCL-S-10-0063M-张紧器油污-吴海霞.pdf.md
# SCL-S-10-0063M-张紧器油污-吴海霞.pdf

 
上海汽车中心实验室 
中国·上海·嘉定区安研路201 号 
邮编. 201804 
报告编号： 
 
SCL-S-10-0063M 
 
委托者：   SQE 
委托编号：/ 
送样日期:  2010.09.16
报告日期:  2010.10.14
第 1 页 共 3 页 
 
上海汽车
零件号 
/ 
图纸日期 
/ 
零件名称 
张紧器油污 
零件生产日期 
/ 
OTS 状态 
 
车型/项目 
AP11 
供货商 
舍弗勒贸易（上海）有限公司 
首批状态 
 
 
          阶段性报告              结论性报告               测试报告                 
Ⅰ.任务描述 
实验室受SQE委托对售后市场提供的张紧器进行失效原因分析，失效零件具体信息如下：  
零件信息： 
零件名称 
张紧器 
制造日期 
2010-06-23 
VIN 码 
/ 
销售日期 
/ 
车辆里程数 
/ 
销售商 
/ 
失效模式描述 
张紧器异响，拆解后发现内部有油污 
原材料信息： 
原材料及牌号 
/ 
原材料厂商 
/ 
散件供应商 
/ 
金属热处理状态 
/ 
 
 
Ⅱ. 结论与建议 
 
结论： 本次试验对SQE 委托的售后市场发生异响张紧器的内部油污进行化学分析。 
1） 断点前8 个张紧器内部的油污量很少，试验结果其主要成份为尼龙。 
2） 断点后2 个张紧器内部的油污量较大，试验结果其主要成份为发动机油。 
 建议查找张紧器内部出现油污的可能原因，并加以解决。 
 
 
 
 
 
 
 
 
 
 
分发： 
SQE：郑亚军  徐键   陈煜 
检验者： 
 
审核： 
 
批准： 
 
日期： 
 
日期： 
 
日期： 
 


 
上海汽车中心实验室 
中国·上海·嘉定区安研路201 号 
邮编. 201804 
报告编号： 
 
SCL-S-10-0063M 
 
委托者：   SQE 
委托编号：/ 
送样日期:  2010.09.16
报告日期:  2010.10.14
第 2 页 共 3 页 
 
上海汽车
Ⅲ. 个别结果 
失效零件见图： 
 
 表1   断点前零件红外光谱图结果 
序号 
基体名称 
基团特征类型 
1 
张紧器内套油污 
尼龙 
2 
张紧器内套油污 
尼龙 
3 
张紧器内套油污 
尼龙 
4 
张紧器内套油污 
尼龙 
5 
张紧器内套油污 
尼龙 
6 
张紧器内套油污 
尼龙 
7 
张紧器内套油污 
尼龙 
8 
张紧器内套油污 
尼龙 
 结论：断点前8 个张紧器内的油污量很少，试验分析其主要成分为尼龙。  
 
 表2  断点后零件红外光谱图结果 
序号 
基体名称 
基团特征类型（特征峰值） 
1  首次委托失效件，生产日期：2010.06.23 
1.1 
张紧器内套油污 
发动机油（2950.81；2920.48；2851.56；1456.21；1376.41） 
2  第二次委托失效件，生产日期：2010.08.02 
2.1 
张紧器内套油污 
PA6+发动机油（3948.44；3302.88；2925.64；2856.07；1638.09；
1541.50；1459.81 1）） 
2.2 
张紧器本体油污 
发动机油（2954.21；2923.61；2853.56；1456.82；1376.70  2））
2.3 
尼龙圈表层油污 
发动机油（2955.39；2923.64；2853.44；1456.83；1376.70  3））
 结论： 断点后2 个张紧器内的油污量较大，试验分析其油污主要成分为发动机油。 


 
上海汽车中心实验室 
中国·上海·嘉定区安研路201 号 
邮编. 201804 
报告编号： 
 
SCL-S-10-0063M 
 
委托者：   SQE 
委托编号：/ 
送样日期:  2010.09.16
报告日期:  2010.10.14
第 3 页 共 3 页 
 
上海汽车
 
备注： 1） 该数据来源于上海璀盛检测技术有限公司，报告号2010-10-018 
       2） 该数据来源于上海璀盛检测技术有限公司，报告号2010-10-019 
       3） 该数据来源于上海璀盛检测技术有限公司，报告号2010-10-020

File: 材料工程师/SCL-S-10-0086M-制动系统涨大密封圈-吴海霞.pdf.md
# SCL-S-10-0086M-制动系统涨大密封圈-吴海霞.pdf

 
上海汽车中心实验室 
中国·上海·嘉定区安研路201 号 
邮编. 201804 
报告编号： 
 
SCL-S-10-0086M 
 
委托者：   SQE 
委托编号：/ 
送样日期:  2010.10.15
报告日期:  2010.11.05
第 1 页 共 5 页 
 
上海汽车
零件号 
/ 
图纸日期 
/ 
零件名称 
制动系统涨大密封圈 
零件生产日期 
/ 
OTS 状态 
 
车型/项目 
IP21 
供货商 
苏州博世 
首批状态 
 
 
          阶段性报告              结论性报告               测试报告                 
Ⅰ.任务描述 
实验室受SQE委托对售后市场提供的制动系统涨大密封圈进行失效原因分析，失效零件具体信息如下：  
零件信息： 
零件名称 
涨大密封圈 
制造日期 
2009-07-23 
VIN 码 
LSJW26G359S046091 
销售日期 
/ 
车辆里程数 
25213 
销售商 
河南锦程 
失效模式描述 
制动软，制动失效 
原材料信息： 
原材料及牌号 
/ 
原材料厂商 
/ 
散件供应商 
/ 
金属热处理状态 
/ 
 
Ⅱ. 结论与建议 
 
本次试验对售后市场提供的制动系统涨大密封圈进行失效原因分析，试验如下： 
1） 
本次试验进行了密封圈耐各类油液的浸泡试验，结果得出在120℃，48h 条件下，密封圈生产过程
中涉及到的4 种油液（防锈油、软化液、MR20、MR25）对浸泡试验前后密封圈的重量及硬度无明
显影响，而机油、转向液类矿物油及其与制动液的混合液在浸泡试验后对密封圈的重量影响大，
密封圈涨大明显。 
2） 
受委托的2 个失效件密封圈相对于新件密封圈的硬度降低值明显。 
3） 
失效件密封圈的萃取物为无色液体，判断其为润滑油。 
4） 
供应商处同时进行了密封圈浸泡胀大试验，在125℃，144h 条件下，DOT4+MR20+MR25+Engine 
Mineral Oil（发动机油）和DOT4+MR20+MR25+DOT3+Engine Mineral Oil（发动机油）混合溶液
中，发动机油含量越高，试验时间越长，密封圈胀大越大。在125℃，72h 条件下，当混合溶液机
油含量为4ml 和6ml 时，密封圈胀大值都大于1.5mm，超出Bosch 对密封圈的标准要求。 
5） 
供应商检查了Bosch 制动总泵TMC8 生产线，未查出发动机油类矿物油。 
       
    结论：由于售后共有四辆车发生制动系统密封圈涨大问题，这四辆车的共同特点是均更换过制动液，因此
判定制动液在更换过程中被润滑油污染是导致密封圈涨大的原因。 
分发： 
SQE：周晨铭、徐键  
检验者： 
 
审核： 
 
批准： 
 
日期： 
 
日期： 
 
日期： 
 


 
上海汽车中心实验室 
中国·上海·嘉定区安研路201 号 
邮编. 201804 
报告编号： 
 
SCL-S-10-0086M 
 
委托者：   SQE 
委托编号：/ 
送样日期:  2010.10.15
报告日期:  2010.11.05
第 2 页 共 5 页 
 
上海汽车
Ⅲ. 个别结果 
上汽实验室完成实验： 
1．新密封圈浸泡试验前后重量变化表 
序号 
浸泡介质 
试验条件 
浸泡前重量（g）
浸泡后重量（g）
重量变化率（％） 
1 
机油 
120℃，24h 
0.9044 
1.4193 
56.93  
2 
转向液 
120℃，24h 
0.9020 
1.4504 
60.80  
3 
制动液+机油 
120℃，24h 
0.8993 
1.0403 
15.68  
4 
制动液+ 转向液 
120℃，24h 
0.8989 
0.9512 
5.82  
5 
机油+转向液 
120℃，24h 
0.9072 
1.4670 
61.71  
0.9101 
0.9235 
1.47 
0.8974 
0.9151 
1.97 
6 
防锈油 
120℃，48h 
0.4123 
0.4174 
1.24 
0.9032 
0.9112 
0.88 
0.9012 
0.9083 
0.79 
7 
软化液 
120℃，48h 
0.2480 
0.2504 
0.97 
0.9033 
0.9176 
1.58 
0.9021 
0.9167 
1.62 
8 
MR20 
120℃，48h 
0.4197 
0.4248 
1.21 
0.9006 
0.9132 
1.40 
0.9020 
0.9113 
1.03 
9 
MR25 
120℃，48h 
0.2315 
0.2329 
0.60 
结论：120℃，24h 条件下，机油、转向液类矿物油及其与制动液的混合液在浸泡试验后对密封圈的重量影响
大，密封圈涨大明显。而在120℃，48h 条件下，密封圈生产过程中涉及到的4 种油液（防锈油、软化液、MR20、
MR25）对浸泡试验前后密封圈的重量无明显影响。 
 
2．新密封圈浸泡试验前后硬度变化表 
序号 
浸泡介质 
试验条件 
浸泡前硬度（Ｉ
ＲＨＤ） 
浸泡后硬度（ＩＲ
ＨＤ） 
硬度变化率（%） 
１ 
防锈油 
120℃，48h 
82.2 
80.7 
1.82 
２ 
软化液 
120℃，48h 
82.9 
78.7 
5.06 
３ 
MR20 
120℃，48h 
84.1 
79.4 
5.58 


 
上海汽车中心实验室 
中国·上海·嘉定区安研路201 号 
邮编. 201804 
报告编号： 
 
SCL-S-10-0086M 
 
委托者：   SQE 
委托编号：/ 
送样日期:  2010.10.15
报告日期:  2010.11.05
第 3 页 共 5 页 
 
上海汽车
４ 
MR25 
120℃，48h 
83.0 
79.5 
4.22 
结论：120℃，48h 条件下，密封圈生产过程中涉及到的4 种油液（防锈油、软化液、MR20、MR25）对浸泡试
验前后密封圈的硬度无明显影响。 
 
3．失效件的硬度 
序号 
名称 
试验条件 
浸泡前硬度（Ｉ
ＲＨＤ） 
浸泡后硬度（ＩＲ
ＨＤ） 
硬度变化率（％） 
1 
第三隔离密
封圈 
河南锦程 
25213km 
／ 
61.7 
/ 
1 
第四压力密
封圈 
河南锦程 
25213km 
／ 
62.2 
/ 
结论：失效件密封圈的硬度相对于新件密封圈的硬度降低值明显。 
 
4．失效件的萃取物分析 
4.1 萃取物为无色液体 
4.2 萃取物经红外分析为矿物油 
4.3 车用液体中润滑油、转向油为矿物油，但转向油为红色液体，故判断该萃取物为润滑油。 
 
供应商Bosch 处完成实验： 
1． 试验前后内外圈直径值（mm）  
试验条件：（125℃，144h） 
 
试验液体 
1 
2 
3 
4 
5 
6 
7 
8 
9 
10 
内圈（前）24.951
24.928
24.962
24.956
24.912 
24.959 
24.892
24.97 
24.906
24.921
内圈（后）25.182
25.165
25.433
25.807
25.042 
25.073 
25.077
25.288
25.394
25.795
隔离
圈 
变化值 
0.231 
0.237 
0.471 
0.851 
0.13 
0.114 
0.185 
0.316 
0.443 
0.874 
内圈（前）24.413
24.44 
24.399
24.346
24.411 
24.407 
24.45 
24.448
24.394
24.454
内圈（后）24.569
24.705
24.843
25.108
24.658 
24.527 
24.554
24.764
24.99 
25.175
压力
圈 
变化值 
0.156 
0.265 
0.444 
0.762 
0.247 
0.12 
0.104 
0.316 
0.595 
0.721 
外圈（前）32.428
32.425
32.437
32.465
32.395 
32.473 
32.367
32.455
32.402
32.322
外圈（后）32.726
32.878
33.036
33.68 
32.719 
32.837 
32.638
32.975
33.122
33.635
隔离
圈 
变化值 
0.208 
0.453 
0.599 
1.215 
0.324 
0.364 
0.271 
0.52 
0.72 
1.313 
外圈（前）32.418
32.511
32.438
32.449
32.308 
32.456 
32.493
32.492
32.453
32.458
外圈（后）32.613
32.87 
33.022
33.376
32.503 
32.733 
32.771
32.968
33.194
33.442
压力
圈 
变化值 
0.105 
0.359 
0.581 
0.927 
0.195 
0.277 
0.278 
0.476 
0.741 
0.984 
 


 
上海汽车中心实验室 
中国·上海·嘉定区安研路201 号 
邮编. 201804 
报告编号： 
 
SCL-S-10-0086M 
 
委托者：   SQE 
委托编号：/ 
送样日期:  2010.10.15
报告日期:  2010.11.05
第 4 页 共 5 页 
 
上海汽车
2．各种液体浸泡试验前后内外径变化值（125℃，144h）(mm) 
基液 
试验液体 
尺寸 
绝缘密封圈（膨胀值） 
压力密封圈（膨胀值） 
内径 
0.231 
0.156 
 
1  
 
 
DOT4+MR20+MR25 
 
外径 
0.208 
0.105 
加入的发动机油含量（膨胀值） 
0.4ML 
0.8ML 
1.6ML 
 
 
项目 
 
 
试验液体 
 
 
尺寸 
绝缘圈 
压力圈 
绝缘圈 
压力圈 
绝缘圈 
压力圈 
内径 
0.237 
0.265 
0.471 
0.444 
0.851 
0.762 
2 
DOT4+MR20+MR25 
+Engine Mineral Oil 
外径 
0.453 
0.359 
0.599 
0.581 
1.215 
0.927 
内径  
0.13 
0.247 
0.114 
0.12 
0.185 
0.104 
3 
DOT4+MR20+MR25 
+DOT3 
外径 
0.324 
0.195 
0.364 
0.277 
0.271 
0.278 
内径  
0.316 
0.316 
0.443 
0.595 
0.874 
0.721 
4 
DOT4+MR20+MR25 
+DOT3+Engine 
Mineral Oil 
外径 
0.52 
0.476 
0.72 
0.741 
1.313 
0.984 
 
3．增加机油含量浸泡试验前后内外径变化值（125℃，72h）(mm) 
DOT4+MR20+MR25
+Engine Mineral Oil 
4ml 
6ml 
内圈（前）24.954 
 
24.964 
内圈（后）26.701 
26.786 
隔离圈
变化值 
1.747 
1.822 
内圈（前）24.428 
24.366 
内圈（后）26.231 
26.075 
压力圈
变化值 
1.803 
1.709 
外圈（前）32.439 
32.479 
外圈（后）34.888 
34.932 
隔离圈
变化值 
2.449 
2.453 
外圈（前）32.486 
32.45 
外圈（后）34.811 
34.808 
压力圈
变化值 
2.325 
2.358 
 
 
 


 
上海汽车中心实验室 
中国·上海·嘉定区安研路201 号 
邮编. 201804 
报告编号： 
 
SCL-S-10-0086M 
 
委托者：   SQE 
委托编号：/ 
送样日期:  2010.10.15
报告日期:  2010.11.05
第 5 页 共 5 页 
 
上海汽车
 
 
结论： 
     在125℃，144h 条件下，DOT4+MR20+MR25+Engine Mineral Oil（发动机油）和
DOT4+MR20+MR25+DOT3+Engine Mineral Oil（发动机油）混合溶液中，发动机油含量越高，试验时间越长，
密封圈胀大越大。在125℃，72h 条件下，当混合溶液机油含量为4ml 和6ml 时，密封圈胀大值都大于1.5mm，
超出Bosch 对密封圈的标准要求。（密封圈胀大Bosch 标准：隔离圈内圈：0.99-1.046mm，隔离圈外圈：
1.29-1.3mm，压力圈内圈：0.954-0.98mm，压力圈外圈：1.29-1.306mm）。

File: 材料工程师/SCL-S-10-0094M—IS12 G32D发动机左右悬置下底板（CKD）开裂-刁法玺.pdf.md
# SCL-S-10-0094M—IS12 G32D发动机左右悬置下底板（CKD）开裂-刁法玺.pdf

 
委托者：  工程 
上海汽车中心实验室 
中国·上海·嘉定区安研路201 号 
邮编. 201804 
报告编号： 
 
SCL-S-10-0094M 
委托编号：SCL-S-10-0094M 
送样日期:  2010-10-28 
报告日期:  2010-11-04 
第 1 页 共 3 页 
 
上海汽车 
零件号 
K 20760 CD000/ 
K 20765 CD000 
图纸日期 
2007.02.14 
零件名称 
发动机左右悬置下底板（CKD 件） 
零件生产日期 
/ 
OTS 状态 
 
车型/项目 
IS12 G32D 
供货商 
/ 
首批状态 
 
 
          阶段性报告              结论性报告               测试报告 
Ⅰ. 任务描述 
实验室接受工程委托，对提供的发动机左、右悬置下底板（CKD）失效件进行失效分析。 
1、失效零件的二次分供方清单 
序
号 
零件名称 
零件号 
原材料及牌号 
原材料厂商 
散件供应商 
1 
发动机左右悬置
下底板（CKD） 
K 20763 
CD000 
SAPH440 T=3.2 
/ 
/ 
2、零件的失效状况描述： 
IS12 G32D PP阶段试验车在襄樊G11试验中发现发动机左、右悬置下底板均开裂。T09UNV03在车间例行检查时
借助内窥镜发现发动机右悬置的下底板开裂，最长的裂纹长度约为25mm，发动机左悬置的下底板的螺栓孔周围开
裂；T09UNV08在执行标准坡规范时，车间检查发动机左、右悬置的下底板均断裂。 
具体里程数如下： 
车辆编号  
里程表读数  
试验里程数  
故障发生百分比 
T09UNV03  
11238Km  
 
7566Km  
 
57.35% 
T09UNV08  
10024Km  
 
6790Km  
 
51.47% 
失效零件见下图： 
 
 
 
 
 
 
Ⅱ. 结论与建议 
结论： 
发动机左、右悬置下底板（CKD）失效断裂源于强度不足，所用材料为低碳软钢（推测牌号为SPHC t3.2），
非图纸规定的高强钢SAPH440。 
建议：1）更换、封存该批零件，同时抽查其它批次。2）加强零件装车前的材料确认工作（如质保书、检验报告）。 
分发： 
CH  杜小锦 
检验者： 
刁法玺 
审核： 
 
批准： 
 
日期： 
 
日期： 
 
日期： 
 


 
委托者：  工程 
上海汽车中心实验室 
中国·上海·嘉定区安研路201 号 
邮编. 201804 
报告编号： 
 
SCL-S-10-0094M 
委托编号：SCL-S-10-0094M 
送样日期:  2010-10-28 
报告日期:  2010-11-04 
第 2 页 共 3 页 
 
上海汽车 
III. 个别结果与分析 
1、宏观观察 
1.1  在左、右失效件螺栓孔周围（螺母法兰边缘）沿环向有3～4条主裂纹，次生裂纹呈辐射状向外扩展，方向
基本相同。见图1-1所示。 
1.2  经检测，失效件及新件厚度均在原材料SAPH440 t3.2的公差范围内。 
 
结论：发动机左、右悬置下底板（CKD）失效件断裂模式相同。 
 
2、理化测试 
2.1 硬度测试 
硬度检测结果，见表2-1。 
 
结论：发动机左、右悬置下底板（CKD）新件与失效件硬度相当。 
 
2.2 化学成份分析 
经过化学成份分析，发动机右悬置下底板（CKD）新件与失效件各元素含量基本一致，见表2-2。 
 
结论：发动机右悬置下底板（CKD）新件与失效件化学成份基本一致。 
 
2.3 力学性能分析 
由于失效件无法取样，在发动机左、右悬置下底板（CKD）新件上平缓、变形较小部位取样，进行力学性能测
试，结果见表2-3。 
 
结论：发动机左、右悬置下底板（CKD）新件的抗拉强度远低于图纸规定的高强钢SAPH440的强度等级。  
 
理化综合结论：发动机左、右悬置下底板（CKD）失效件及新件的材料均为低碳软钢，非高强钢SAPH440，推测牌
号为SPHC t3.2。 
 
3、结论：  
    发动机左、右悬置下底板（CKD）失效断裂源于强度不足，所用材料为低碳软钢（推测牌号为SPHC t3.2），
非图纸规定的高强钢SAPH440。 


 
上海汽车中心实验室 
中国·上海·嘉定区安研路201 号 
邮编. 201804 
报告编号： 
 
SCL-S-10-0094M 
委托者：  工程 
委托编号：SCL-S-10-0094M 
送样日期:  2010-10-28 
报告日期:  2010-11-04 
第 3 页 共 3 页 
 
上海汽车 
 
 
 
 
 
 
 
 
 
 
 
 
 
图1-1   失效件实物裂纹形貌 
 
 
表2-1 硬度检测结果（HRB） 
测试试样  
1  
2  
3  
均值 
右(新件) 
63.5 
62.8 
63.3 
63.2 
右(失效件) 
63.0 
62.9 
63.1 
63.0 
左(新件) 
59.9 
59.5 
59.8 
59.7 
左(失效件) 
63.4 
64.0 
63.6 
63.3 
 
 
表2-2 化学成分检测结果（%） 
元素  
C  
Si  
Mn  
P  
S  
Al  
右(新件 )  
0.036  
0.010  
0.23  
0.012  
0.007  
0.042  
右(失效件 )  
0.036  
0.007  
0.24  
0.011  
0.008  
0.042  
 
 
表 2-3 力学性能测试结果 
测试件 
抗拉强度 Rm (MPa) 
规格(MPa) 
右(新件 )  
355  
≥440 
左(新件 )  
355  
≥440

File: 材料工程师/SCL-S-10-0102M—IS12 G32D发动机左右悬置下底板（CKD）开裂-刁法玺.pdf.md
# SCL-S-10-0102M—IS12 G32D发动机左右悬置下底板（CKD）开裂-刁法玺.pdf

 
委托者：  SQE 
上海汽车中心实验室 
中国·上海·嘉定区安研路201 号 
邮编. 201804 
报告编号： 
 
SCL-S-10-0102M 
委托编号：SCL-S-10-0102M 
送样日期:  2010-11-08 
报告日期:  2010-11-08 
第 1 页 共 2 页 
 
上海汽车 
零件号 
K 20760 CD000/ 
K 20765 CD000 
图纸日期 
2007.02.14 
零件名称 
发动机左、右悬置下底板（CKD） 
零件生产日期 
/ 
OTS 状态 
 
车型/项目 
IS12 G32D 
供货商 
/ 
首批状态 
 
 
          阶段性报告              结论性报告               测试报告 
Ⅰ. 任务描述 
实验室接受SQE委托，对提供的发动机左、右悬置下底板（CKD）失效件进行失效分析。 
1、失效零件的二次分供方清单 
序
号 
零件名称 
零件号 
原材料及牌号 
原材料厂商 
散件供应商 
1 
发动机左、右悬
置下底板（CKD） 
K 20763 
CD000 
SAPH440 T=3.2 
/ 
/ 
2、零件的失效状况描述： 
IS12 G32D PP阶段试验车在襄樊G11工程路试中发现发动机左、右悬置下底板均开裂。T09UNV03在车间例行检
查时借助内窥镜发现发动机右悬置的下底板开裂，最长的裂纹长度约为25mm，发动机左悬置的下底板的螺栓孔周
围开裂。具体里程数如下： 
车辆编号  
里程表读数  
试验里程数  
故障发生百分比 
T09UNV03  
11238Km  
 
7566Km  
 
57.35% 
用新的CKD件替换T09UNV03的失效件，在后续试验中继续对CKD件进行验证，发动机左、右悬置下底板（CKD）
又发生开裂，此时T09UNV03里程表读数19100Km，试验里程约5000Km。 
失效零件见下图： 
 
 
 
 
 
 
 
Ⅱ. 结论与建议 
结论： 
发动机左、右悬置下底板（CKD）失效断裂源于强度不足，所用材料为低碳软钢，非图纸规定的高强钢SAPH440。 
 
建议：1）更换、封存该批零件，同时抽查其它批次。2）加强零件装车前的材料确认工作（如质保书、检验报告）。 
分发： 
SQE  孙克泉 
检验者： 
刁法玺 
审核： 
 
批准： 
 
日期： 
 
日期： 
 
日期： 
 


 
上海汽车中心实验室 
中国·上海·嘉定区安研路201 号 
邮编. 201804 
报告编号： 
 
SCL-S-10-0102M 
委托者：  SQE 
委托编号：SCL-S-10-0102M 
送样日期:  2010-11-08 
报告日期:  2010-11-08 
第 2 页 共 2 页 
 
上海汽车 
III. 个别结果与分析 
1、宏观观察 
1.1  左、右失效件裂纹形貌见图1-1所示。 
1.2  经检测，失效件厚度均在SAPH440 t3.2的公差范围内，见表1-1。 
结论：参见《SCL-S-10-0094M》失效分析报告，本次送检零件的失效模式与SCL-S-10-0094M报告中所述失效模式
相似。 
 
2、理化测试 
2.1 硬度测试 
硬度检测结果，见表2-1。 
结论：参见《SCL-S-10-0094M》失效分析报告，本次送检零件所用材料的强度与SCL-S-10-0094M报告中送检零件
的材料强度相当。 
 
3、结论：  
发动机左、右悬置下底板（CKD）失效断裂源于强度不足，所用材料为低碳软钢，非图纸规定的高强钢SAPH440。 
 
 
 
 
 
 
 
 
 
 
 
 
图1-1   失效件实物裂纹形貌 
表1-1 厚度测量                                                                单位：mm 
测试试样  
1  
2  
3  
规格 
右(失效件) 
3.20 
3.15 
3.20 
3.2±0.20 
左(失效件) 
3.15 
3.10 
3.15 
3.2±0.20 
 
表2-1 硬度检测结果（HRB） 
测试试样  
1  
2  
3  
均值 
右(失效件) 
63.0 
62.5 
62.5 
62.7 
左(失效件) 
63.5 
63.0 
64.0 
63.5

File: 材料工程师/SCL-S-10-0103M—BP11 K4 1.8T飞轮开裂-刁法玺.pdf.md
# SCL-S-10-0103M—BP11 K4 1.8T飞轮开裂-刁法玺.pdf

 
报告编号： 
委托者：   SQE 
上海汽车中心实验室 
中国·上海·嘉定区安研路201 号 
邮编. 201804 
 
SCL-S-10-0103M 
 
委托编号：/ 
送样日期:  2010.10.14
报告日期:  2010.11.17
第 1 页 共 3 页 
 
上海汽车 
零件号 
TPB90023C 
图纸日期 
/ 
零件名称 
飞轮 
零件生产日期 
/ 
OTS 状态 
 
车型/项目 
K4  1.8T 
供货商 
汽齿三厂 
首批状态 
 
 
          阶段性报告              结论性报告               测试报告 
Ⅰ.任务描述 
实验室受SQE 委托对汽齿三厂的飞轮（失效件1 件）进行失效原因分析，失效零件具体信息如下： 
零件信息： 
零件名称 
飞轮 
制造日期 
/ 
VIN 码 
LSJW16G6X8J033628 
销售日期 
/ 
车辆里程数 
39270 公里 
销售商 
新疆骏豪 
失效模式描述 
车辆发动机工作时异响，车辆发动机飞轮故障出现裂纹 
原材料信息： 
原材料及牌号 
060X T=2 
原材料厂商 
/ 
散件供应商 
/ 
金属热处理状态 
/ 
失效零件见图1： 
 
 
 
 
 
 
 
 
 
 
 
 
Ⅱ. 结论与建议 
结论： 
主要受力零件辐板偏薄，强度不足，导致飞轮开裂。 
建议： 
对飞轮结构进行优化设计，提高其结构刚度和强度。 
 
分发： 
SQE：陈煜 
检验者： 
刁法玺 
审核： 
 
批准： 
 
日期： 
 
日期： 
 
日期： 
 
图1  失效件实物形貌 
(a) 新疆骏豪 
(b) 重庆捷丰（见SCL-S-10-0060M）


 
报告编号： 
委托者：   SQE 
上海汽车中心实验室 
中国·上海·嘉定区安研路201 号 
邮编. 201804 
 
SCL-S-10-0103M 
 
委托编号：/ 
送样日期:  2010.10.14
报告日期:  2010.11.17
第 2 页 共 3 页 
 
上海汽车 
Ⅲ. 个别结果与分析 
1、宏观观察 
1.1 送作分析的新疆骏豪飞轮失效件将辐板两侧的加强板（曲轴侧和变速箱侧）去除后，与SCL-S-10-0060M中
重庆捷丰飞轮失效件进行比较，可以看到在螺栓孔外侧约4mm处沿环向均有一条破碎性主裂纹（图2中红色
圆圈标记处）； 
1.2 飞轮表面均有4-5处次生裂纹，其形貌一致，次生裂纹分布在四周，呈辐射状向外扩展，见图2所示； 
1.3 焊点处均无裂纹； 
1.3  经检测，失效件厚度均在060X T=2的公差范围内，见表1。 
 
结论：参见《SCL-S-10-0060M》失效分析报告，本次送检零件的失效模式与SCL-S-10-0060M报告中所述失效模式
相似。 
 
2、理化测试 
2.1 硬度测试 
硬度检测结果，见表2。 
 
结论：参见《SCL-S-10-0060M》失效分析报告，本次送检零件所用材料的强度与SCL-S-10-0060M报告中送检零件
的材料强度相近，满足图纸规定的材料的强度要求。 
 
3、结论： 
主要受力零件辐板偏薄，强度不足，导致飞轮开裂。 
 
 
 
表1 厚度测量                                                                单位：mm 
测试试样  
1  
2  
3  
规格 
失效件 
2.10 
2.15 
2.15 
2±0.19 
 
表2 硬度检测结果 
评价 
序号 
试验项目 
额定值 
试验结果 
合格 
不合格
1 
硬度HV5 
/ 
均值161.3 (163, 160, 
161) 
 
 
 
硬度HRB 
/ 
均值83.7 (82.5, 84.5, 
84.0) 
 
 
2 
抗拉强度（Mpa） 
≥480 
536 (83.7HRB) 
547 (161.3HV5) 
（参照GB/T1172-1999
进行硬度与强度换算） 
× 
 
 


 
上海汽车中心实验室 
中国·上海·嘉定区安研路201 号 
邮编. 201804 
报告编号： 
 
SCL-S-10-0103M 
 
委托者：   SQE 
委托编号：/ 
送样日期:  2010.10.14
报告日期:  2010.11.17
第 3 页 共 3 页 
 
上海汽车 
 
 
 
 
 
 
 
 
 
 
 
 
 
 
 
 
 
 
 
 
 
主裂纹 
次生裂纹 
(a) 新疆骏豪 
 
 
 
 
 
 
 
 
 
 
 
 
 
 
 
 
 
 
 
次生裂纹
主裂纹 
(b) 重庆捷丰（见SCL-S-10-0060M） 
 
图2  失效件实物裂纹形貌放大图

File: 材料工程师/SCL-S-11- 制动软管开裂.pdf.md
# SCL-S-11- 制动软管开裂.pdf

 
上海汽车中心实验室 
SAIC Center Lab 
中国·上海·嘉定区安研路201 号 
邮编. 201804 
No 201 Anyan road, Jiading, Shanghai China 
Post code 201804 
报告编号 
Report number 
 
SCL-S-11-0196 
委托者: SQE: 董超 
Request person, dept：Dong Chao 
送样日期:  2011.10.26 
Request date:  
报告日期:  2011.11.07 
Report date：  
第1页共5页 
 
 
上海汽车 
SAIC Motor 
零件号Part number 
30000089 
 零件名称 
Part name 
前制动软管 
图纸日期Drawing date 
/ 
零件生产日期Part production date 
/ 
 供货商 
Supplier 
SABC 
车型/项目Car type/project 
550 
 
   阶段性报告 Interim report        结论性报告 Conclusion report           测试报告 Test report 
Ⅰ.任务描述 Task description 
实验室受委托对前制动软管进行失效原因分析，失效零件具体信息如下： 
As requested, QA lab has analyzed the failure of XXXX. The background information of the failed part is as following： 
零件信息：Part information 
零件名称 
Part name 
前制动软管 
制造日期 
Production date 
/ 
VIN 码 
VIN 
LSJW26G3295025022 
LSJW26G988S002735 
销售日期 
Sale date 
/ 
车辆里程数 
Car mileage 
65915 公里 (km) 
53971 公里 (km) 
维修站名称 
Sale agent 
/ 
失效模式描述 
Failure circumstance 
description 
制动软管漏油 
原材料信息：Raw material information 
原材料及牌号 
Raw material specification 
EPDM 
原材料厂商 
Raw material producer 
/ 
散件供应商 
Component supplier 
青岛固恩治 
金属热处理状态 
Metal heat treatment state 
/ 
失效零件见图：The failed part is shown in figure 1.  
 
Ⅱ. 结论与建议 Conclusions and suggestions 
结论：LSJW26G988S002735 的零件：胶管由于爆裂导致漏油。 
Conclusions：Part of LSJW26G988S002735: the hose burst which leads to the leak of the brake oil. 
     LSJW26G3295025022 的零件：接头处裂纹导致制动液渗入编织层，使编织层同外层胶脱离，最终导
致外层开裂漏油。 
       Part of LSJW26G3295025022: the crack near the connector leads the brake oil penetrated in the reinforcement layer, 
which make the cover separated from the woven layer. And the cover braked at last. 
建议：胶管供应商提高胶管耐疲劳性能。 
Suggestions：the hose supplier should improver the fatique properties. 
由于胶管走向苛刻，避免使用中在转向下高压制动的频次。 
As the hose is arranged too harsh, avoid using the high pressure brake in the steering in high 
frequency. 
 
 
 
 
分发: 
Distribution 
SQE: 董超 
检验者Author 
 
审核Auditor 
 
批准Approver 
 
日期Date 
 
日期Date 
 
日期Date 
 


 
上海汽车中心实验室 
SAIC Center Lab 
中国·上海·嘉定区安研路201 号 
邮编. 201804 
No 201 Anyan road, Jiading, Shanghai China 
Post code 201804 
报告编号 
Report number 
 
SCL-S-11-0196 
委托者: SQE: 董超 
Request person, dept：Dong Chao 
送样日期:  2011.10.26 
Request date:  
报告日期:  2011.11.07 
Report date：  
第2页共5页 
 
 
上海汽车 
SAIC Motor 
 
图1 失效照片 
 
III. 测试结果 Test Results  
1 材料性能测试（Material Test）： 
序号 
No. 
试验项目 
Test item 
额定值 
Requirement 
试验结果 
Test result 
评价 Evaluation 
合格 
qualified 
不合格 
unqualified 
失效件（Failure Part） 
LSJW26G988S002735 
内层 inner side 
1 
Shore A 硬度 
Shore A Hardness 
VDA 675 102 
75～85 
62 
 
× 
2 
拉伸强度 
Tensile Strength 
VDA 675 205 
≥7.5MPa 
10.9 
× 
 
3 
断裂伸长率 
Elongation at tear 
VDA 675 205 
≥175% 
444 
× 
 
外层 cover 
1 
Shore A 硬度 
Shore A Hardness 
VDA 675 102 
75～85 
64 
 
× 
2 
拉伸强度 
Tensile Strength 
VDA 675 205 
≥10MPa 
13.8 
× 
 
3 
断裂伸长率 
Elongation at tear 
VDA 675 205 
≥200% 
686 
× 
 
LSJW26G3295025022 
内层 inner side 
1 
Shore A 硬度 
Shore A Hardness 
VDA 675 102 
75～85 
62 
 
× 
2 
拉伸强度 
Tensile Strength 
VDA 675 205 
≥7.5MPa 
10.9 
× 
 
外层胶管破裂，导致胶管漏油 


 
上海汽车中心实验室 
SAIC Center Lab 
中国·上海·嘉定区安研路201 号 
邮编. 201804 
No 201 Anyan road, Jiading, Shanghai China 
Post code 201804 
报告编号 
Report number 
 
SCL-S-11-0196 
委托者: SQE: 董超 
Request person, dept：Dong Chao 
送样日期:  2011.10.26 
Request date:  
报告日期:  2011.11.07 
Report date：  
第3页共5页 
 
 
上海汽车 
SAIC Motor 
序号 
No. 
试验项目 
Test item 
额定值 
Requirement 
试验结果 
Test result 
评价 Evaluation 
合格 
qualified 
不合格 
unqualified 
3 
断裂伸长率 
Elongation at tear 
VDA 675 205 
≥175% 
423 
× 
 
外层 cover 
1 
Shore A 硬度 
Shore A Hardness 
VDA 675 102 
75～85 
65 
 
× 
2 
拉伸强度 
Tensile Strength 
VDA 675 205 
≥10MPa 
13.5 
× 
 
3 
断裂伸长率 
Elongation at tear 
VDA 675 205 
≥200% 
562 
× 
 
      考虑到胶管已使用6w 公里左右，故内外层硬度会有偏差，从测试值来看，是在可接受范围，故材料满足要求。 
      Because the hose has been used for about 6wkm, the hardness will change accordingly. Based on the test result, the 
value is acceptable, so the material conforms to the requirement. 
 
2 断口分析（Analyze）： 
LSJW26G988S002735 的零件 
 
胶管编织层已经爆裂，说明胶管爆裂。 
The reinforcement layer has broken, which means the pipe burst suddenly. 
 
胶管外层发现严重磨损迹象。 
We found the severe abrasion on the cover of the hose. 
 
 
 
编织层破裂 


 
上海汽车中心实验室 
SAIC Center Lab 
中国·上海·嘉定区安研路201 号 
邮编. 201804 
No 201 Anyan road, Jiading, Shanghai China 
Post code 201804 
报告编号 
Report number 
 
SCL-S-11-0196 
委托者: SQE: 董超 
Request person, dept：Dong Chao 
送样日期:  2011.10.26 
Request date:  
报告日期:  2011.11.07 
Report date：  
第4页共5页 
 
 
上海汽车 
SAIC Motor 
 
在爆裂处的内层出现裂纹。 
We found cracks on the inner tube just beneath the burst point. 
 
对胶管裂纹进行分析 
 
从断口裂纹分析，胶管内层发生疲劳性破裂。 
From the analyze, the inner tube has broken from inner tube. 
 
LSJW26G3295025022 的零件 
对胶管进行解剖 
 
断裂起始点 
裂纹扩展方向 
裂纹扩展方向 
裂纹扩展方向 
接触制动液侧 
接触编织层侧 
内侧裂纹 


 
上海汽车中心实验室 
SAIC Center Lab 
中国·上海·嘉定区安研路201 号 
邮编. 201804 
No 201 Anyan road, Jiading, Shanghai China 
Post code 201804 
报告编号 
Report number 
 
SCL-S-11-0196 
委托者: SQE: 董超 
Request person, dept：Dong Chao 
送样日期:  2011.10.26 
Request date:  
报告日期:  2011.11.07 
Report date：  
第5页共5页 
 
 
上海汽车 
SAIC Motor 
编织层发黑，说明已被制动液浸渍。编程层没有发现裂纹，表明胶管不是瞬间爆裂的。 
The reinforcement layer turned to black, which means the layer soaks the brake fluid. We found no crack on the 
reinforcement layer, which means the hose did not burst suddenly. 
 
我们在内层发现裂纹，位置在接头处。 
We discovered the crack in the inner side, which is located near the connector. 
对内层断口进行分析 
Analyze of the failure point of inner tube 
 
如图所示，有明显的制动液冲刷内层胶料的纹路，表明内层的破裂是由此产生的。 
According to the fig，there is obvious sign on the inner tube which is washed by the brake fluid. The crack of the inner tube is 
from this point.  
小结：LSJW26G988S002735 的零件：胶管由于爆裂导致漏油。 
     Part of LSJW26G988S002735: the hose burst which leads to the leak of the brake oil. 
     LSJW26G3295025022 的零件：接头处裂纹导致制动液渗入编织层，使编织层同外层胶脱离，最终导
致外层开裂漏油。 
       Part of LSJW26G3295025022: the crack near the connector leads the brake oil penetrated in the reinforcement layer, 
which make the cover separated from the woven layer. And the cover braked at last.  
接头处内层发现的裂纹。 
The crack located near the connector. 
接触制动液侧 
接触编制层侧 
油路冲刷纹路及方向 
油路冲刷纹路及方向 
异常突起

File: 材料工程师/SCL-S-11-0005M 进气凸轮轴调相器密封盖-张勇.pdf.md
# SCL-S-11-0005M 进气凸轮轴调相器密封盖-张勇.pdf

 
上海汽车中心实验室 
中国·上海·嘉定区安研路201 号 
邮编. 201804 
报告编号： 
 
SCL-S-11-0005M
 
委托者：   SQE 
委托编号： SCL-S-11-0005 
送样日期:   2011.1.10 
报告日期:   2011.1.13 
第 1 页 共 6 页 
 
上海汽车
零件号 
PUL200001AA 
图纸日期 
2010.12.10 
零件名称 
进气凸轮轴调相器 
零件生产日期 
 
OTS 状态 
 
车型/项目 
IP21 
供货商 
舍弗勒贸易（上海）有限公司
首批状态 
 
 
          阶段性报告              结论性报告               认可报告                其他 
Ⅰ.任务描述 
实验室受委托对IP21 进气凸轮轴调相器漏油件进行失效分析，失效零件信息如下： 
零件信息： 
零件名称 
进气凸轮轴调相器 
制造日期 
2008.11.17 
VIN 码 
LSJW26H329S014519 
销售日期 
 
车辆里程数 
36452KM 
销售商 
上海瑞孚 
失效模式描述 
进气凸轮轴调相器漏油，经拆解检查调相器密封盖油封装配处有磨损，导致漏油。 
原材料信息： 
原材料及牌号 
16MCr5 
原材料厂商 
 
散件供应商 
 
金属热处理状态 
 
失效照片： 
  
     
 
 
Ⅱ. 结论与建议 
结论：1．进气凸轮轴密封盖凸轮轴套外径尺寸超差，并且油封骨架横边尺寸较大，长期的旋转工况下产生磨
损凹槽，造成调相器漏油； 
建议：1．供应商应监控密封盖凸轮轴套外径尺寸； 
      2．调查油封骨架尺寸，并要求供应商应对油封骨架尺寸进行100%检查； 
 
分发： 
SQE 许建华 
检验者：
张勇 
审核： 
 
批准： 
 
日期： 
 
日期： 
 
日期： 
 


 
上海汽车中心实验室 
中国·上海·嘉定区安研路201 号 
邮编. 201804 
报告编号： 
 
SCL-S-11-0005M
 
委托者：   SQE 
委托编号： SCL-S-11-0005 
送样日期:   2011.1.10 
报告日期:   2011.1.13 
第 2 页 共 6 页 
 
上海汽车
Ⅲ. 个别结果 
一、失效件分析： 
1、宏观观察： 
送作分析的失效件，其实物形貌见图1 所示。 
1.1  观察在密封盖凸轮轴套处有一圈圆周向凹槽，凹槽光亮，如图1 中箭头所指处； 
1.2  检查该凹槽位置与尺寸，凹槽所处位置正是油封在密封盖轴套上的安装位置，凹槽深度约0.24mm，
顶端宽约0.80mm（见图2），宽度与油封骨架材料厚度相同； 
1.3  检查密封盖轴套外径尺寸，测量值为40.1mm（见图3-1），图纸要求为40-0.036 mm（见图3-2）； 
1.4  检查油封骨架断面尺寸（见图4-1），对比油封图纸（见图4-2），骨架竖边横边比有明显不符； 
2、取样检测： 
2.1  如图5-1 箭头所指，取密封盖一部，测量凹槽产生处断面的材料硬度； 
2.2  如图5-2 箭头所指，另取油封骨架与密封盖凸轮轴套装配处，测量硬度； 
二、材料分析： 
1、密封盖化学成份： 
合格（结果见附表1） 
2、密封盖硬度及油封骨架测试： 
结果见附表1 
三、分析结果： 
1、油封骨架硬度低于密封盖； 
2、实验室认为，由于油封骨架横边尺寸较大，导致与调相器密封盖凸轮轴套装配过紧，长期的旋转工 
况产生磨损凹槽； 
3、密封盖轴套外径尺寸超差；； 
 
附表1 
评价 
序号
试验项目 
额定值 
试验结果 
合格 
不合格
1 
密封盖化学成分 
16MnCr5 
符合EN 10084-1998 
 
 
 
 
C 
0.14-0.19 
0.171 
× 
 
 
Si 
≤ 0.40 
0.211 
× 
 
 
Mn 
1.00-1.30 
1.181 
× 
 
 
S 
≤ 0.035 
0.0031 
× 
 
 
P 
≤ 0.035 
0.0121 
× 
 
 
Cr 
0.80-1.10 
1.041 
× 
 
2 
密封盖 硬度HV5 
 
216 214  2141 
213  215  2201 
 
 
3 
油封骨架 硬度HV5 
 
131  144  1321 
 
 
备注： 


 
上海汽车中心实验室 
中国·上海·嘉定区安研路201 号 
邮编. 201804 
报告编号： 
 
SCL-S-11-0005M
 
委托者：   SQE 
委托编号： SCL-S-11-0005 
送样日期:   2011.1.10 
报告日期:   2011.1.13 
第 3 页 共 6 页 
 
上海汽车
1） 该数据来源于机动车检测中心，报告号CW110007H000 
 
 
图1  进气凸轮轴调相器密封盖失效件 
 
 
图2  进气凸轮轴调相器密封盖凹槽位置及尺寸 
 


 
上海汽车中心实验室 
中国·上海·嘉定区安研路201 号 
邮编. 201804 
报告编号： 
 
SCL-S-11-0005M
 
委托者：   SQE 
委托编号： SCL-S-11-0005 
送样日期:   2011.1.10 
报告日期:   2011.1.13 
第 4 页 共 6 页 
 
上海汽车
 
 
 
 
 
 
 
 
 
 
 
 
 
 
 
 
 
 
 
 
 
 
图3-1  密封盖轴套外径 
 
 
图3-2  密封盖尺寸图纸截图 


 
上海汽车中心实验室 
中国·上海·嘉定区安研路201 号 
邮编. 201804 
报告编号： 
 
SCL-S-11-0005M
 
委托者：   SQE 
委托编号： SCL-S-11-0005 
送样日期:   2011.1.10 
报告日期:   2011.1.13 
第 5 页 共 6 页 
 
上海汽车
 
图4-1  油封骨架尺寸 
 
 
图4-2  油封尺寸示意图 
 
竖边：
5.1mm 
横边：3.65mm
油封骨架 


 
上海汽车中心实验室 
中国·上海·嘉定区安研路201 号 
邮编. 201804 
报告编号： 
 
SCL-S-11-0005M
 
委托者：   SQE 
委托编号： SCL-S-11-0005 
送样日期:   2011.1.10 
报告日期:   2011.1.13 
第 6 页 共 6 页 
 
上海汽车
 
图5-1  密封盖凹槽断面硬度测量 
 
 
图5-2  油封骨架硬度测量

File: 材料工程师/SCL-S-11-0006M 1.8AT飞轮齿圈-张勇.pdf.md
# SCL-S-11-0006M 1.8AT飞轮齿圈-张勇.pdf

 
上海汽车中心实验室 
中国·上海·嘉定区安研路201 号 
邮编. 201804 
报告编号： 
 
SCL-S-11-0006M
 
委托者：    
委托编号： SCL-S-11-0006 
送样日期:   2011.1.20 
报告日期:   2011.1.30 
第 1 页 共 6 页 
 
上海汽车
零件号 
TPC90002C 
图纸日期 
 
零件名称 
飞轮齿圈 
零件生产日期 
2009.6.23 
OTS 状态 
 
车型/项目 
550 
供货商 
汽齿三厂 
首批状态 
 
 
          阶段性报告              结论性报告               认可报告                其他 
Ⅰ.任务描述 
实验室受委托对汽齿三厂提供的550 1.8AT 发动机飞轮齿圈进行失效分析，失效零件信息如下： 
零件信息： 
零件名称 
飞轮齿圈 
制造日期 
2008-8-26 
VIN 码 
LSJW26G358S001019 
销售日期 
/ 
车辆里程数 
54535KM 
销售商 
重庆百年 
失效模式描述 
客户反应启动发动机时听到发动机前部处发出很大的一声异响，然后下来检查，发现底盘漏
油。客户不敢再启动车辆，电话向4S 店求助。将该车拖车回站后，检查该车底盘漏的是波
箱油，继续拆检发现是由于飞轮齿被打断，引起波箱前端内壁被打破引起的漏油。检查该车
无任何受过外力的情况，检查该自动变速箱也无任何拆卸过的痕迹。 
原材料信息： 
原材料及牌号 
45# 
原材料厂商 
/ 
散件供应商 
汽齿三厂 
金属热处理状态 
齿表淬火 
失效照片： 
  
 
Ⅱ. 结论与建议 
结论：1．齿根硬化层深度不合格； 
2．飞轮齿圈在工作中受到异常外力，齿圈受冲击后产生过载断裂。 
建议：供应商加强其淬火工艺的检查。 
 
分发： 
临港发动机厂SQE 宋良 
检验者：
张勇 
审核： 
 
批准： 
 
日期： 
 
日期： 
 
日期： 
 


 
上海汽车中心实验室 
中国·上海·嘉定区安研路201 号 
邮编. 201804 
报告编号： 
 
SCL-S-11-0006M
 
委托者：    
委托编号： SCL-S-11-0006 
送样日期:   2011.1.20 
报告日期:   2011.1.30 
第 2 页 共 6 页 
 
上海汽车
Ⅲ. 个别结果 
一、断口分析： 
1、宏观观察： 
送作分析的飞轮齿圈断齿失效件，其实物形貌见图1 所示。 
1.1  观察在断齿周围多处齿条端面和齿顶存在明显的外力碰撞、挤压痕迹，如图1 中的箭头所指位置； 
2、用扫描电镜观察齿根断口，见图2、图3，齿根裂纹未发现疲劳裂纹及扩散特征，呈明显的脆性断裂。 
3、分析结论：在工作过程中飞轮齿圈受到外力冲击，在齿根处产生过载断裂。 
二、材料分析： 
1、化学成份： 
合格（结果见附表1） 
2、齿表硬度测试： 
合格（结果见附表1） 
3、齿圈硬度测试： 
合格（结果见附表1） 
 4、齿根硬化层深度 
不合格（结果见附表1） 
材料分析结果：齿圈材料合格，但齿根硬化层深度不符合图纸要求； 
三、分析结果： 
1、齿圈断齿属于受外力导致的过载脆性断裂； 
2、经检测失效件的化学成份符合技术要求，齿根硬化层深度不合格； 
附表1 
评价 
序号
试验项目 
额定值 
试验结果 
合格 
不合格
1 
化学成分 / 45#钢 
GB/T699-1999 
 
 
 
 
C 
0.42-0.50 
0.501 
× 
 
 
Si 
0.17-0.37 
0.221 
× 
 
 
Mn 
0.50-0.80 
0.711 
× 
 
 
S 
≤ 0.035 
0.0041 
× 
 
 
P 
≤ 0.035 
0.0181 
× 
 
2 
机械性能 
符合图纸要求 
 
 
 
 
齿表硬度 
HRC47-53 
50.5  50.5  50.01 
× 
 
 
齿圈硬度HB 
≤ 217 
169  166  1691 
× 
 
 
部位1
齿根硬化层深度
HV1380 ≥ 0.5mm 
0.441 （见图4） 
 
× 
 
部位2
齿根硬化层深度
HV1380 ≥ 0.5mm 
0.441 （见图5） 
 
× 
 


 
上海汽车中心实验室 
中国·上海·嘉定区安研路201 号 
邮编. 201804 
报告编号： 
 
SCL-S-11-0006M
 
委托者：    
委托编号： SCL-S-11-0006 
送样日期:   2011.1.20 
报告日期:   2011.1.30 
第 3 页 共 6 页 
 
上海汽车
备注： 
1）该数据来源于机动车检测中心，报告号CW110050H000 
 
图1  断齿失效件 
 
 
图2  断口宏观图  12X  SEI 
 


 
上海汽车中心实验室 
中国·上海·嘉定区安研路201 号 
邮编. 201804 
报告编号： 
 
SCL-S-11-0006M
 
委托者：    
委托编号： SCL-S-11-0006 
送样日期:   2011.1.20 
报告日期:   2011.1.30 
第 4 页 共 6 页 
 
上海汽车
 
 
 
图3  断口微观形貌  1600X  SEI 
 
 
 
 
 


 
上海汽车中心实验室 
中国·上海·嘉定区安研路201 号 
邮编. 201804 
报告编号： 
 
SCL-S-11-0006M
 
委托者：    
委托编号： SCL-S-11-0006 
送样日期:   2011.1.20 
报告日期:   2011.1.30 
第 5 页 共 6 页 
 
上海汽车
 
图4  部位1 齿根硬化层深度 
 
 
 


 
上海汽车中心实验室 
中国·上海·嘉定区安研路201 号 
邮编. 201804 
报告编号： 
 
SCL-S-11-0006M
 
委托者：    
委托编号： SCL-S-11-0006 
送样日期:   2011.1.20 
报告日期:   2011.1.30 
第 6 页 共 6 页 
 
上海汽车
 
图5  部位2 齿根硬化层深度

File: 材料工程师/SCL-S-11-0018M—750—冷却水泵叶轮-刁法玺.pdf.md
# SCL-S-11-0018M—750—冷却水泵叶轮-刁法玺.pdf

 
上海汽车中心实验室
(QA Lab) 
中国·上海·嘉定区安研路201 号 
邮编：201804 
No. 201 Anyan Road, Jiading District, 
Shanghai, China 
Post code: 200433 
报告编号Report number： 
 
SCL-S-11-0018M 
 
委托者Requestor：SQE 
委托编号Request number：/ 
送样日期Deliver date：2011-02-24 
报告日期Report date：2011-04-07 
第 1 页 共 15 页 
Page 1 of 15 
 
上海汽车 
SAIC Motor 
零件号 
Part number 
WAM4218 
零件名称 
Part name 
冷却水泵叶轮Coolant pump impeller 
图纸日期 
Drawing date  
2009.8.4 
零件生产日期 
Production date 
/ 
供货商 
Supplier 
无锡增润汽车附件有限公司 
Wuxi Zengrun Automobile Appendix Co., LTD 
车型/项目 
Car type/project 
750 
 
   阶段性报告 Stage report          结论性报告 Conclusion report           测试报告 Test report 
Ⅰ.任务描述Task description 
实验室受委托对冷却水泵叶轮进行失效原因分析，失效零件具体信息如下： 
As requested, QA lab has analyzed the failure cause of coolant pump impeller, and the information of failure parts is 
shown as following： 
零件信息Part information： 
零件名称 
Part name 
冷却水泵叶轮Coolant pump impeller 
制造日期 
Production date 
/ 
VIN 码 
VIN number 
L3TW16G628J049824 
销售日期 
Sale date 
/ 
车辆里程数 
Car mileage 
47797 
销售商 
Sale agent 
上海永达Shanghai Yongda 
失效模式描述 
Failure modes 
description 
售后返回水泵，叶轮损坏严重。检查水温高，怠速时发现膨胀水壶不回水，加油门时回水量异常。拆检水泵，
发现水泵损坏。Coolant pump assy is returned back after selling. The impeller is damaged badly. The  water 
temperature is high. At idling condition, no backwater is in expansion canteen. While accelerating, backwater quantity 
is exceptional. The conlant pump is found bad after it is dismantled. 
原材料信息：Raw material information 
原材料及牌号 
Raw material and 
grade 
St12 (DC01) T=2 (Q/BQB 403-2003) 
原材料厂商 
Raw material producer 宝钢Bao steel 
散件供应商 
Part suplier 
无锡增润汽车附件有限公司Wuxi Zengrun 
Automobile Appendix Co., LTD 
金属热处理状态 
Metal heat treatment state / 
失效零件见图1-1：The failure parts is shown in the figure 1-1.  
Ⅱ. 结论与建议Conclusions and suggestions 
结论Conclusions：冷却水泵叶轮断裂主要是由于介质中有腐蚀物及硬度高物质，从而导致在较高温度下叶轮
出现冲蚀疲劳断裂。Because there are corrosive and high hardness substance in the medium, pump impeller appears 
erosion fatigue fracture under high temperature. 
建议Suggestions：控制冷却液中的腐蚀物及高硬度物质。To control the quantity of corrosive and high hardness 
substance in the coolant. 
1） 换装冷却液时严格按照要求来做。According to the requirement while replacing the coolant. 
2） 禁止几种冷却液混加，严禁加入未经处理的自来水。Adding mixed coolant is forbidden. Adding untreated tap 
water is forbidden. 
3） 到荣威4S店或正规维修站加注正宗的冷却液。It is suggested to add authentic coolant in 4S Roewe store or 
regular maintain station. 
 
分发： 
Dispenser 
SQE：许建华 
检验者： 
Identifier 
刁法玺 
审核： 
Auditor 
 
批准： 
Approver 
 
日期： 
Date 
 
日期： 
Date 
 
日期： 
Date 
 


 
上海汽车中心实验室
(QA Lab) 
中国·上海·嘉定区安研路201 号 
邮编：201804 
No. 201 Anyan Road, Jiading District, 
Shanghai, China 
Post code: 200433 
报告编号Report number： 
 
SCL-S-11-0018M 
 
委托者Requestor：SQE 
委托编号Request number：/ 
送样日期Deliver date：2011-02-24 
报告日期Report date：2011-04-07 
第 2 页 共 15 页 
Page 2 of 15 
 
上海汽车 
SAIC Motor 
III. 个别结果与分析Results and analysis 
1、宏观观察Macroscopic observation 
1.1  此断裂失效冷却水泵叶轮形貌如图1-1和1-2，随处可见较厚（厚者约1.5mm）的黄色腐蚀垢物，叶轮片已
全部断裂。 
1.2  断面厚度最大仅为1mm左右，远小于图纸厚度要求2mm，见表1-1。 
 
结论： 
1） 由于断面已严重损坏，无从辨认所谓断裂源。 
2） 断面厚度尺寸已远小于原材料厚度。 
 
2、金相分析Metallographic analysis 
2.1  非金属夹杂物：A类1.0级；B类0.5级；C类0.5级；D类0.5级如图2-1，属正常。 
2.2  晶粒度：7级如图2-2，属正常。 
2.3  基体组织：主要为铁素体及球点状珠光体如图2-3，属正常。 
2.4  缺陷处组织：断口处组织如图2-4、图2-5主要为铁素体及为球点状珠光体，断面处厚度明显小于原厚度；
图2-6及图2-7为腐蚀垢物及其相连金属组织形貌。 
 
结论： 
1） 断口处组织与基体并无特别之处，为铁素体及为球点状珠光体，断面处厚度明显小于原厚度；可见冲蚀凹
坑类形貌。 
2） 材料非金属夹杂物、晶粒度及显微组织均未见异常。 
 
3、电镜分析SEM (Scanning Electron Microscope) analysis 
3.1  断面低倍形貌如图3-1、图3-2，断面厚度已不一致，主要是由于冲蚀引起，断面可见较多的腐蚀垢物；断
面放大后形貌如图3-3、图3-4主要为沿晶及少量韧窝；图3-5为呈龟裂状的腐蚀垢形貌； 
3.2  图3-6为厚度已变小的叶轮前端断面低倍形貌；图3-7为图3-6的断面放大形貌，亦呈沿晶及少量韧窝特征，
图3-8为冲蚀后的工件表面形貌；图3-9为另一断面形貌有沿条状分布的点状碳化物形态。 
 
断口分析结论： 
此断面实为较高温度下形成的冲蚀疲劳，断裂源已无法辨认。 
 
4、能谱测试Spectrum analysis 
对腐蚀垢物进行能谱测试，测试结果如表4-1及图4-1所示。腐蚀垢物中含表4-1中的元素，证明腐蚀垢物有硬度
高物质如Ca、Mg等，有易腐蚀物质如Cl、S、Na、Al等。 
 
能谱测试结论：能谱分析腐蚀垢物，有硬度高物质如Ca、Mg等，有易腐蚀物质如Cl、S、Na、Al等。 
 
5、硬度测定Hardness testing 
通过硬度检测，并换算成抗拉强度，符合要求，见表5-1。 
 
硬度结论：合格。 
 
6、化学成分分析Chemical composition analysis 
经过化学成分分析，各元素含量符合要求，见表6-1。 


 
上海汽车中心实验室
(QA Lab) 
中国·上海·嘉定区安研路201 号 
邮编：201804 
No. 201 Anyan Road, Jiading District, 
Shanghai, China 
Post code: 200433 
报告编号Report number： 
 
SCL-S-11-0018M 
 
委托者Requestor：SQE 
委托编号Request number：/ 
送样日期Deliver date：2011-02-24 
报告日期Report date：2011-04-07 
第 3 页 共 15 页 
Page 3 of 15 
 
上海汽车 
SAIC Motor 
 
化学成分结论：合格。 
 
7、结论Conclusions： 
冷却水泵叶轮断裂主要是由于介质中有腐蚀物及硬度高物质，从而导致在较高温度下叶轮出现冲蚀疲劳
断裂。 
 
 
 


 
上海汽车中心实验室
(QA Lab) 
中国·上海·嘉定区安研路201 号 
邮编：201804 
No. 201 Anyan Road, Jiading District, 
Shanghai, China 
Post code: 200433 
报告编号Report number： 
 
SCL-S-11-0018M 
 
委托者Requestor：SQE 
委托编号Request number：/ 
送样日期Deliver date：2011-02-24 
报告日期Report date：2011-04-07 
第 4 页 共 15 页 
Page 4 of 15 
 
上海汽车 
SAIC Motor 
失效零件的宏观照片Macrophotograph of failure parts： 
 
 
 
 
 
 
 
 
 
 
 
 
 
 
 
 
 
 
 
图1-1 断裂失效试样形貌(箭头指向断裂部位) 
 
 
 
 
 
 
 
 
 
 
 
 
 
 
 
                    a)                                               b) 
 
 
 
 
 
 


 
上海汽车中心实验室
(QA Lab) 
中国·上海·嘉定区安研路201 号 
邮编：201804 
No. 201 Anyan Road, Jiading District, 
Shanghai, China 
Post code: 200433 
报告编号Report number： 
 
SCL-S-11-0018M 
 
委托者Requestor：SQE 
委托编号Request number：/ 
送样日期Deliver date：2011-02-24 
报告日期Report date：2011-04-07 
第 5 页 共 15 页 
Page 5 of 15 
 
上海汽车 
SAIC Motor 
 
 
 
 
 
 
 
 
 
 
 
 
 
 
                                               c) 
 
图1-2 断面宏观形貌 
（a）图与b)图互为正反面，c)图为侧面图，黄色部分为腐蚀垢物，箭头指向断面） 
 
 
表1-1 料厚测量                                                                单位：mm 
序号 
试验项目 
额定值 
试验结果 
评价 
合格 
不合格 
1 
冷却水泵叶轮 
St12（DC01） T=2 
(Q/BQB 403-2003) 
 
 
 
1.1 
料厚（mm） 
2±0.12 
1.00, 1.04, 1.02 
 
× 
 
 
 
 
 
 
 
 
 
 
 
 
 
 
 


 
上海汽车中心实验室
(QA Lab) 
中国·上海·嘉定区安研路201 号 
邮编：201804 
No. 201 Anyan Road, Jiading District, 
Shanghai, China 
Post code: 200433 
报告编号Report number： 
 
SCL-S-11-0018M 
 
委托者Requestor：SQE 
委托编号Request number：/ 
送样日期Deliver date：2011-02-24 
报告日期Report date：2011-04-07 
第 6 页 共 15 页 
Page 6 of 15 
 
上海汽车 
SAIC Motor 
 
金相分析Metallographic analysis 
 
 
 
 
 
 
 
 
 
 
 
 
 
 
 
 
 
 
 
 
图2-1  非金属夹杂物 
 
 
 
 
 
 
 
 
 
 
 
 
 
 
 
 
 
 
 
 
 
图2-2  晶粒度形貌 
 
 
 


 
上海汽车中心实验室
(QA Lab) 
中国·上海·嘉定区安研路201 号 
邮编：201804 
No. 201 Anyan Road, Jiading District, 
Shanghai, China 
Post code: 200433 
报告编号Report number： 
 
SCL-S-11-0018M 
 
委托者Requestor：SQE 
委托编号Request number：/ 
送样日期Deliver date：2011-02-24 
报告日期Report date：2011-04-07 
第 7 页 共 15 页 
Page 7 of 15 
 
上海汽车 
SAIC Motor 
 
 
 
 
 
 
 
 
 
 
 
 
 
 
 
 
 
 
 
 
图2-3  基体组织及边缘形貌 
 
 
 
 
 
 
 
 
 
 
 
 
 
 
 
 
 
 
 
 
 
 
 
图2-4 断口处组织形貌（箭头指向断面） 
 
 
 


 
上海汽车中心实验室
(QA Lab) 
中国·上海·嘉定区安研路201 号 
邮编：201804 
No. 201 Anyan Road, Jiading District, 
Shanghai, China 
Post code: 200433 
报告编号Report number： 
 
SCL-S-11-0018M 
 
委托者Requestor：SQE 
委托编号Request number：/ 
送样日期Deliver date：2011-02-24 
报告日期Report date：2011-04-07 
第 8 页 共 15 页 
Page 8 of 15 
 
上海汽车 
SAIC Motor 
 
 
 
 
 
 
 
 
 
 
 
 
 
 
 
 
 
 
 
 
图2-5  断口处组织放大形貌（箭头指向断面） 
 
 
 
 
 
 
 
 
 
 
 
 
 
 
 
 
 
 
 
 
 
图2-6  腐蚀物及周围组织形貌 
 
 
 
 
 
腐蚀垢物 


 
上海汽车中心实验室
(QA Lab) 
中国·上海·嘉定区安研路201 号 
邮编：201804 
No. 201 Anyan Road, Jiading District, 
Shanghai, China 
Post code: 200433 
报告编号Report number： 
 
SCL-S-11-0018M 
 
委托者Requestor：SQE 
委托编号Request number：/ 
送样日期Deliver date：2011-02-24 
报告日期Report date：2011-04-07 
第 9 页 共 15 页 
Page 9 of 15 
 
上海汽车 
SAIC Motor 
 
 
 
 
 
 
 
 
 
 
 
 
 
 
 
 
 
 
 
 
 
图2-7  腐蚀物及周围组织形貌 
 
 
零件断口分析Parts fracture analysis 
 
 
 
 
 
 
 
 
 
 
 
 
 
 
 
 
 
 
图3-1 断面低倍形貌 
 
腐蚀垢物 


 
上海汽车中心实验室
(QA Lab) 
中国·上海·嘉定区安研路201 号 
邮编：201804 
No. 201 Anyan Road, Jiading District, 
Shanghai, China 
Post code: 200433 
报告编号Report number： 
 
SCL-S-11-0018M 
 
委托者Requestor：SQE 
委托编号Request number：/ 
送样日期Deliver date：2011-02-24 
报告日期Report date：2011-04-07 
第 10 页 共 15 页 
Page 10 of 15 
 
上海汽车 
SAIC Motor 
 
 
 
 
 
 
 
 
 
 
 
 
 
 
 
 
 
 
 
图3-2  断面低倍形貌，可见腐蚀垢物 
 
 
 
 
 
 
 
 
 
 
 
 
 
 
 
 
 
 
图3-3  断面形貌，有沿晶特征
