Repository: kujaxr/obsidian-vault

File: 材料工程师/SCL-S-11-0020M 1.8AT飞轮幅板-张勇.pdf.md
# SCL-S-11-0020M 1.8AT飞轮幅板-张勇.pdf

 
上海汽车中心实验室 
中国·上海·嘉定区安研路201 号 
邮编. 201804 
报告编号： 
 
SCL-S-11-0020M 
 
委托者：   SQE 
委托编号：/ 
送样日期:  2011.2.24 
报告日期:  2011.3.4 
第 1 页 共 7 页 
 
上海汽车
零件号 
TPB90023C 
图纸日期 
/ 
零件名称 
飞轮 
零件生产日期 
/ 
OTS 状态 
 
车型/项目 
550  1.8AT 
供货商 
汽齿三厂 
首批状态 
 
 
          阶段性报告              结论性报告               测试报告 
Ⅰ.任务描述 
实验室受SQE 委托对汽齿三厂的飞轮进行失效原因分析，失效零件具体信息如下： 
零件信息： 
零件名称 
飞轮 
制造日期 
2010.11.19 
VIN 码 
LSJW26H34AS095497 
销售日期 
/ 
车辆里程数 
3000 公里 
销售商 
上海安吉 
失效模式描述 
车辆行驶时发动机有异响（哒哒响），检查飞轮发现飞轮有开裂 
原材料信息： 
原材料及牌号 
060X 
原材料厂商 
/ 
散件供应商 
/ 
金属热处理状态 
/ 
失效零件见图： 
 
Ⅱ. 结论与建议 
结论： 
1、飞轮开裂属疲劳开裂。 
2、幅板与变速箱连接螺栓孔变形，幅板面平行度超差。 
建议： 
1、校核飞轮幅板结构强度安全系数； 
2、检查飞轮幅板平行度尺寸超差原因。 
 
分发： 
SQE  陈煜 
检验者：
张勇 
审核： 
 
批准： 
 
日期： 
 
日期： 
 
日期： 
 


 
上海汽车中心实验室 
中国·上海·嘉定区安研路201 号 
邮编. 201804 
报告编号： 
 
SCL-S-11-0020M 
 
委托者：   SQE 
委托编号：/ 
送样日期:  2011.2.24 
报告日期:  2011.3.4 
第 2 页 共 7 页 
 
上海汽车
Ⅲ. 个别结果 
材料分析： 
一、断口分析： 
1、宏观观察 
1.1  送作分析的飞轮失效件飞轮幅板表面共有3 处次生裂纹，将裂纹区局部放大，见图1 所示，次
生裂纹分布不均匀，呈辐射状向外扩展。剖去幅板与两侧加强板（曲轴侧和变速箱侧）的三个焊点之后，
将幅板两侧的加强板去除，可以看到在螺栓孔外侧约4mm 处沿环向有一条破碎性主裂纹（图1 中白色
圆圈标记处）。 
1.2  送作分析的飞轮幅板失效件与变速箱侧连接的3 号与6 号连接螺栓孔边缘有挤压痕迹，且螺栓
锁紧印迹明显偏移，6 号孔周围产生明显弯曲变形，见图2。尺寸测量结果反映飞轮幅板面平行度超差
（尺寸测量结果见附件1） 
2、扫描电镜分析： 
针对主裂纹取其中一部分作扫描电镜分析，裂纹低倍形貌两裂纹源均具有多源及多条台阶条纹，见
图3。断口裂纹扩展区均为疲劳辉纹，见图4、图5。 
分析结论： 
飞轮幅板裂纹属疲劳开裂，幅板与变速箱连接螺栓孔变形。 
二、材料分析： 
1. 化学成份 
合格 
 
详见附表1 
2. 机械性能 
合格 
 
详见附表1 
3. 金相组织 
未见异常  
详见附表1 
分析结论：飞轮幅板材料符合图纸技术要求 
三、分析结论： 
1、飞轮开裂属疲劳开裂； 
2、幅板与变速箱连接螺栓孔变形，幅板面平行度超差； 
3、幅板材料符合图纸技术要求； 
附表 1 
评价 
序号
试验项目 
额定值 
试验结果 
合格 
不合格
1 
化学成分/060X 
SAE J1392-84 
 
 
 
 
C 
≤ 0.13 
0.076 1 
× 
 
 
Si 
≤ 0.5 
0.006 1 
× 
 
 
Mn 
≤ 0.9 
0.784 1 
× 
 
 
P 
≤ 0.025 
0.008 1 
× 
 
 
S 
≤ 0.020 
0.003 1 
× 
 
2 
抗拉强度 / MPa 
≥ 480 
501、518、5182 
（157  162  162）HV51 
× 
 
3 
金相组织 
/ 
铁素体+少量珠光体+碳化
物1（见图6） 
× 
 
备注： 
1） 该数据来源于上海机动车检测中心； 
2） 该数据依据DIN EN ISO 18265-2003 标准转换； 


 
上海汽车中心实验室 
中国·上海·嘉定区安研路201 号 
邮编. 201804 
报告编号： 
 
SCL-S-11-0020M 
 
委托者：   SQE 
委托编号：/ 
送样日期:  2011.2.24 
报告日期:  2011.3.4 
第 3 页 共 7 页 
 
上海汽车
 
 
 
 
 
 
 
 
 
 
 
 
 
 
 
 
 
 
 
 
图2   失效件实物裂纹形貌放大图 
 
 
 
 
 
图1  飞轮幅板裂纹 
 
 
 
 
 
 
 
 
 
 
 
 
 
 
 
 
 
主裂纹
次生裂纹
螺栓孔（共6 个）


 
上海汽车中心实验室 
中国·上海·嘉定区安研路201 号 
邮编. 201804 
报告编号： 
 
SCL-S-11-0020M 
 
委托者：   SQE 
委托编号：/ 
送样日期:  2011.2.24 
报告日期:  2011.3.4 
第 4 页 共 7 页 
 
上海汽车
 
 
 
 
 
 
 
 
 
  
 
 
 
 
 
 
 
 
 
 
 
 
 
 
图2  飞轮幅板与变速箱连接螺栓孔1-6 
 
该孔边缘发生变形，有
挤压痕迹 
该孔螺栓锁紧印迹明显偏移
该孔边缘有挤压痕迹，螺栓锁
紧印迹偏移 


 
上海汽车中心实验室 
中国·上海·嘉定区安研路201 号 
邮编. 201804 
报告编号： 
 
SCL-S-11-0020M 
 
委托者：   SQE 
委托编号：/ 
送样日期:  2011.2.24 
报告日期:  2011.3.4 
第 5 页 共 7 页 
 
上海汽车
 
图3  裂纹低倍形貌：两裂纹源均具有多源及多条台阶条纹  22X  SEI 
 
 
图4 断口裂纹扩展区：疲劳辉纹  500X  SEI 
 
 
 
 
 
 
 
 


 
上海汽车中心实验室 
中国·上海·嘉定区安研路201 号 
邮编. 201804 
报告编号： 
 
SCL-S-11-0020M 
 
委托者：   SQE 
委托编号：/ 
送样日期:  2011.2.24 
报告日期:  2011.3.4 
第 6 页 共 7 页 
 
上海汽车
 
图5  断口裂纹扩展区：疲劳辉纹  1000X  SEI 
 
 
 
 
图6 裂纹附近的金相组织：铁素体+少量珠光体和碳化物  500X 
 
 
 
 
 


 
上海汽车中心实验室 
中国·上海·嘉定区安研路201 号 
邮编. 201804 
报告编号： 
 
SCL-S-11-0020M 
 
委托者：   SQE 
委托编号：/ 
送样日期:  2011.2.24 
报告日期:  2011.3.4 
第 7 页 共 7 页 
 
上海汽车
附件1：

File: 材料工程师/SCL-S-11-0024M 前悬架下摆臂-张勇.pdf.md
# SCL-S-11-0024M 前悬架下摆臂-张勇.pdf

 
上海汽车中心实验室 
中国·上海·嘉定区安研路201 号 
邮编. 201804 
报告编号： 
 
SCL-S-11-0024M 
 
委托者：   SQE 
委托编号：/ 
送样日期:  2011.3.4 
报告日期:  2011.3.15 
第 1 页 共 6 页 
 
上海汽车
零件号 
30000149 
零件名称 
前悬架下摆臂 
图纸日期 
/ 
零件生产日期 
/ 
供货商 
采埃孚伦福德 
OTS 状态 
 
车型/项目 
550 
首批状态 
 
 
          阶段性报告              结论性报告               测试报告 
Ⅰ.任务描述 
实验室受SQE 委托对采埃孚伦福德的550 前悬架下摆臂断裂件进行失效分析，失效零件具体信息如下： 
零件信息： 
零件名称 
前悬架下摆臂 
制造日期 
/ 
VIN 码 
LSJW26G399S086741 
销售日期 
/ 
车辆里程数 
11900 公里 
销售商 
成都吉翔 
失效模式描述 
车辆行驶时有异响，检查发现左前悬架下摆臂断裂，客户反映最近行驶路况较差 
原材料信息： 
原材料及牌号 
38MnVS 
原材料厂商 
/ 
散件供应商 
/ 
金属热处理状态 
/ 
失效零件见图： 
 
 
 
Ⅱ. 结论与建议 
结论： 
1、前悬架下摆臂裂纹属外力作用引起的过载断裂，裂源部位有撞击痕迹。 
2、前悬架下摆臂材料符合图纸技术要求。 
 
 
 
分发： 
SQE  冯超 
检验者：
张勇 
审核： 
 
批准： 
 
日期： 
 
日期： 
 
日期： 
 


 
上海汽车中心实验室 
中国·上海·嘉定区安研路201 号 
邮编. 201804 
报告编号： 
 
SCL-S-11-0024M 
 
委托者：   SQE 
委托编号：/ 
送样日期:  2011.3.4 
报告日期:  2011.3.15 
第 2 页 共 6 页 
 
上海汽车
Ⅲ. 个别结果 
材料分析： 
一、断口分析： 
1、宏观观察 
1.1  送作分析的前悬架下摆臂已经发生弯曲变形，见图1 所示。 
1.2  下摆臂在靠近转向节连接球销部位有挤压磨损痕迹，同时转向节连接球销根部磨损、橡胶防尘
罩有破裂，见图2 所示。 
1.3  下摆臂断裂位置裂纹宏观观察断面粗糙，放射状条纹清晰，且断裂面已经锈蚀。在裂纹源处有
一凹坑（宽约为6.0mm，深约为1.0mm），且有擦伤痕迹，为撞击坑，见图3 所示。 
2、扫描电镜分析： 
针对主裂纹取其中一部分作扫描电镜分析，裂纹低倍形貌见图4、图5，断口微观形貌为解理和少量
韧窝，见图6。 
分析结论： 
前悬架下摆臂裂纹属外力作用引起的过载断裂，裂源部位有撞击痕迹。在裂纹扩展期间及断裂后，
下摆臂受力异常，发生变形，在下摆臂靠近转向节连接球销部位与转向节发生碰撞挤压，导致图2 所示
的金属磨损及防尘罩破裂。 
二、材料分析： 
1. 化学成份 
合格 
 
详见附表1 
2. 机械性能 
合格 
 
详见附表1 
3. 金相组织 
未见异常  
详见附表1 
4. 非金属夹杂物 
未见异常  
详见附表1 
5. 脱碳层深度 
未见异常  
详见附表1 
分析结论：前悬架下摆臂材料符合图纸技术要求 
三、分析结论： 
1、前悬架下摆臂裂纹属外力作用引起的过载断裂，裂源部位有撞击痕迹； 
2、前悬架下摆臂材料符合图纸技术要求； 
附表 1 
序号
试验项目 
额定值 
试验结果 
评价 
合格 
不合格
1 
化学成分/38MnVS 
GB/T 15712-2008 
 
 
 
 
C 
0.34-0.41 
0.42 1 
× 
 
 
Si 
≤ 0.80 
0.61 1 
× 
 
 
Mn 
1.20-1.60 
1.44 1 
× 
 
 
P 
≤ 0.025 
0.010 1 
× 
 
 
S 
0.035-0.075 
0.049 1 
× 
 
 
V 
0.08-0.15 
0.11 1 
× 
 
2 
抗拉强度 / MPa 
850-970 
892  915  9062
根据硬度值转换 
× 
 


 
上海汽车中心实验室 
中国·上海·嘉定区安研路201 号 
邮编. 201804 
报告编号： 
 
SCL-S-11-0024M 
 
委托者：   SQE 
委托编号：/ 
送样日期:  2011.3.4 
报告日期:  2011.3.15 
第 3 页 共 6 页 
 
上海汽车
序号
试验项目 
额定值 
试验结果 
评价 
合格 
不合格
3 
硬度 / HBW 
270 
278  285  2821 
× 
 
4 
金相组织 
/ 
珠光体+铁素体1 
× 
 
5 
非金属夹杂物级别 
/ 
D 1.51 
× 
 
6 
表面脱碳层深度 / mm 
/ 
0.081 
× 
 
备注： 
1） 该数据来源于上海机动车检测中心，报告号CW1130015H000； 
2） 该数据依据DIN EN ISO 18265-2003 标准转换； 
 
 
 
图1   前悬架下摆臂发生弯曲变形 


 
上海汽车中心实验室 
中国·上海·嘉定区安研路201 号 
邮编. 201804 
报告编号： 
 
SCL-S-11-0024M 
 
委托者：   SQE 
委托编号：/ 
送样日期:  2011.3.4 
报告日期:  2011.3.15 
第 4 页 共 6 页 
 
上海汽车
 
图2   转向节连接球销部位的磨损 
 
 
 
图3  下摆臂裂纹 
 
球销根部磨损
防尘罩破损
下摆臂挤压痕迹
裂纹源
6mm
1mm


 
上海汽车中心实验室 
中国·上海·嘉定区安研路201 号 
邮编. 201804 
报告编号： 
 
SCL-S-11-0024M 
 
委托者：   SQE 
委托编号：/ 
送样日期:  2011.3.4 
报告日期:  2011.3.15 
第 5 页 共 6 页 
 
上海汽车
 
 
图4  裂源低倍形貌 20X 
 
 
图5  裂源低倍形貌 100X 
 
 
 
 
 
 
 
 


 
上海汽车中心实验室 
中国·上海·嘉定区安研路201 号 
邮编. 201804 
报告编号： 
 
SCL-S-11-0024M 
 
委托者：   SQE 
委托编号：/ 
送样日期:  2011.3.4 
报告日期:  2011.3.15 
第 6 页 共 6 页 
 
上海汽车
 
 
图5  断口微观形貌：解理+少量韧窝  500X

File: 材料工程师/SCL-S-11-0026M—AP11 NSE 1.5—挡油板-刁法玺.pdf.md
# SCL-S-11-0026M—AP11 NSE 1.5—挡油板-刁法玺.pdf

 
上海汽车中心实验室
(QA Lab) 
中国·上海·嘉定区安研路201 号 
邮编：201804 
No. 201 Anyan Road, Jiading District, 
Shanghai, China 
Post code: 200433 
报告编号Report number： 
 
SCL-S-11-0026M 
 
委托者Requestor：SQE 
委托编号Request number：/ 
送样日期Deliver date：2011-03-07 
报告日期Report date：2011-04-08 
第 1 页 共 16 页 
Page 1 of 16 
 
上海汽车 
SAIC Motor 
SAIC Motor 
零件号 
Part number 
TRY200014 
零件名称 
Part name 
挡油板Windage tray 
图纸日期 
Drawing date  
2010.10.18 
零件生产日期 
Production date 
/ 
供货商 
Supplier 
上海鹏帆五金制品有限公司 
Shanghai Pengfan hardware product co., limited 
车型/项目 
Car type/project 
AP11 
 
   阶段性报告 Stage report          结论性报告 Conclusion report           测试报告 Test report 
Ⅰ.任务描述Task description 
实验室受委托对挡油板进行失效原因分析，失效零件具体信息如下： 
As requested, QA lab has analyzed the failure cause of windage tray, and the information of failure parts is shown as following： 
零件信息Part information： 
零件名称 
Part name 
挡油板Windage tray 
制造日期 
Production date 
/ 
VIN 码 
VIN number 
/ 
销售日期 
Sale date 
/ 
台架试验时间 
Bench test duration 
约180-200 小时 
About 180-200 hours 
销售商 
Sale agent 
/ 
失效模式描述 
Failure modes 
description 
失效零件是在台架试验后拆机时发现的，在试验进行中没有被发现。拆机后发现活塞冷却喷嘴掉落，挡油板
撕裂，油杯变形脱落，焊点完好。Failure parts is found while dismantling machine after bench test and is not found 
in the process of bench test. It is found after dismantling machine that the cooling nozzle of piston falls off, the 
windage tray is teared, the oil cup deforms and falls off and welding spots are in good condition. 
原材料信息：Raw material information 
原材料及牌号 
Raw material and 
grade 
DC04 (挡油板料厚Windage tray thickness 
1.5mm ，油杯料厚
Oil cup thickness 
1.0mm)(Q/BQB 403 -2003） 
原材料厂商 
Raw material producer 宝钢Bao steel 
散件供应商 
Part suplier 
上海鹏帆五金制品有限公司Shanghai 
Pengfan hardware product co., limited 
金属热处理状态 
Metal heat treatment state / 
失效零件见图1-1：The failure parts is shown in the figure 1-1.  
Ⅱ. 结论与建议Conclusions and suggestions 
结论Conclusions： 
1） AP11 NSE 1.5挡油板出现断裂主要是由于在外力的作用下，油杯从根部最薄弱处（拐角处有加工痕迹）开始断裂的，
并扩展到本体材料，属疲劳断裂。Because of the action of external force, the oil cup begins to rupture from the root of it, the 
thinnest part(There are processing marks in the corner) and expand to the windage tray material. It belongs tofatigue fracture. 
2） 失效的挡油板和老状态挡油板位置尺寸有部分尺寸超差。Size over-tolerance of some position dimension of failure and old 
windage tray appears. 
建议Suggestions： 
1） 对供应商进行整改，提高零件冲压质量、焊接夹具定位精度和尺寸控制精度。The SQE should require the supplier to 
rectify and improve so as to improve parts punching quality, orientation precision of welding fixture and size control accuracy. 
2） 对挡油板总成结构进行优化设计，提高其结构刚度和强度。The DRE can carry on optimization design of the windage tray 
assy so as to increase its structure stiffness and strength. 
3） 增加油杯相对挡油板的垂直度公差，并进行模态分析。Add squareness tolerance of the oil cup vs the windage tray and carry 
on modal analysis. 
4） 产品工程师检查是否可以减轻振动。Designer should check if vibration can be reduced. 
分发： 
Dispenser 
SQE：沈佳磊 
检验者： 
Identifier 
刁法玺 
审核： 
Auditor 
 
批准： 
Approver 
 
日期： 
Date 
 
日期： 
Date 
 
日期： 
Date 
 


 
上海汽车中心实验室
(QA Lab) 
中国·上海·嘉定区安研路201 号 
邮编：201804 
No. 201 Anyan Road, Jiading District, 
Shanghai, China 
Post code: 200433 
报告编号Report number： 
 
SCL-S-11-0026M 
 
委托者Requestor：SQE 
委托编号Request number：/ 
送样日期Deliver date：2011-03-07 
报告日期Report date：2011-04-08 
第 2 页 共 16 页 
Page 2 of 16 
 
上海汽车 
SAIC Motor 
SAIC Motor 
III. 个别结果与分析Results and analysis 
1、宏观观察Macroscopic observation 
1.1  此断裂失效AP11 NSE 1.5挡油板（见图1-1）是从油杯根部开始断裂的，可分为三个部分A、B、C（见图1-2），
本体断裂均属后续撕裂；断裂始处形貌如图1-2，断面大多已磨平，因而未见断裂源处。 
1.2  本体及油杯断面厚度符合图纸要求，见表1-1。 
1.3  失效的挡油板和老状态挡油板位置尺寸有部分尺寸超差，见表1-2。 
 
结论： 
1） 此断裂失效AP11 NSE 1.5挡油板断裂出现在本体及油杯，油杯部分为先断裂部分，断裂始处见图8,但断裂
源未找到。 
2） 本体及油杯断面厚度符合图纸要求。 
3） 失效的挡油板和老状态挡油板位置尺寸有部分尺寸超差。 
 
2、金相分析Metallographic analysis 
2.1  非金属夹杂物：本体及油杯试样非金属夹杂物类同,均为：A类0.5级；B类0.5级；C类0.5级；D类0.5级,如图
2-1，属正常。 
2.2  晶粒度：本体及油杯试样晶粒度类同，7.5级,如图2-2，属正常。 
2.3  基体组织：本体及油杯试样基体组织主要为铁素体，分别如图2-3、图2-4，属正常。 
2.4  缺陷处组织：本体试样断口处组织如图2-5,未见有何异常之处；油杯断裂处组织如图2-6,断口处金属有因金
属挤压而产生的变形现象。 
 
结论： 
1） 材料非金属夹杂物、晶粒度及显微组织均未见异常。 
2） 断口处组织与基体并无特别之处,为铁素体及少量渗碳体，断裂始处有一定的金属变形特征。 
 
3、电镜分析SEM (Scanning Electron Microscope) analysis 
3.1  A与B断面低倍形貌如图3-1，A断面低倍形貌如图3-2、图3-3、图3-4，A断面最薄处减薄率15%，不太严重，
在可以接受的范围内。局部放大形貌如图3-5、图3-6，可见断面大多已磨平但尚可发现部分断面有纹路及拐角
处有加工痕迹。 
3.2  B断面低倍形貌如图3-7、图3-8及图3-9，断面基本已磨平；C断面形貌同。 
3.3  终断区低倍形貌如图3-10，放大形貌如图3-11、3-12,可见浅韧窝及撕裂岭。 
 
断口分析结论： 
1） 油杯断面A与B断面基本已磨平，断面可见条纹，断面与金属表面交界处有明显加工纹路，加工表面亦可
见纹路。 
2） 终断区发生在本体，呈撕裂状特征。 
 
4、硬度测定Hardness testing 
通过硬度检测，并换算成抗拉强度，符合要求，见表4-1。 
 
硬度结论：合格。 
 
5、化学成分分析Chemical composition analysis 
经过化学成分分析，各元素含量符合要求，见表5-1。 


 
上海汽车中心实验室
(QA Lab) 
中国·上海·嘉定区安研路201 号 
邮编：201804 
No. 201 Anyan Road, Jiading District, 
Shanghai, China 
Post code: 200433 
报告编号Report number： 
 
SCL-S-11-0026M 
 
委托者Requestor：SQE 
委托编号Request number：/ 
送样日期Deliver date：2011-03-07 
报告日期Report date：2011-04-08 
第 3 页 共 16 页 
Page 3 of 16 
 
上海汽车 
SAIC Motor 
SAIC Motor 
 
化学成分结论：合格。 
 
6、结论Conclusions： 
1） AP11 NSE 1.5挡油板出现断裂主要是由于在外力的作用下，油杯从根部最薄弱处（拐角处有加工痕迹）开
始断裂的，并扩展到本体材料，属疲劳断裂。 
2） 失效的挡油板和老状态挡油板位置尺寸有部分尺寸超差。 
 
 
 


 
上海汽车中心实验室
(QA Lab) 
中国·上海·嘉定区安研路201 号 
邮编：201804 
No. 201 Anyan Road, Jiading District, 
Shanghai, China 
Post code: 200433 
报告编号Report number： 
 
SCL-S-11-0026M 
 
委托者Requestor：SQE 
委托编号Request number：/ 
送样日期Deliver date：2011-03-07 
报告日期Report date：2011-04-08 
第 4 页 共 16 页 
Page 4 of 16 
 
上海汽车 
SAIC Motor 
SAIC Motor 
失效零件的宏观照片Macrophotograph of failure parts 
 
 
 
 
 
 
 
 
 
 
 
 
 
 
 
 
 
 
 
图1-1 断裂失效试样形貌(箭头指向断裂部位) 
 
 
 
 
 
 
 
 
 
 
 
 
 
 
 
 
 
 
 
图1-2  断面宏观形貌 
 
 
A 
B 
C 


 
上海汽车中心实验室
(QA Lab) 
中国·上海·嘉定区安研路201 号 
邮编：201804 
No. 201 Anyan Road, Jiading District, 
Shanghai, China 
Post code: 200433 
报告编号Report number： 
 
SCL-S-11-0026M 
 
委托者Requestor：SQE 
委托编号Request number：/ 
送样日期Deliver date：2011-03-07 
报告日期Report date：2011-04-08 
第 5 页 共 16 页 
Page 5 of 16 
 
上海汽车 
SAIC Motor 
SAIC Motor 
 
表1-1 料厚测量                                                                单位：mm 
序号 
试验项目 
额定值 
试验结果 
评价 
合格 
不合格 
1 
本体 
DC04 T=1.5 (Q/BQB 403 
-2003） 
 
 
 
1.1 
料厚（mm） 
1.5±0.10 
1.49, 1.51, 1.49 
× 
 
2 
油杯 
DC04 T=1.0 (Q/BQB 403 
-2003） 
 
 
 
1.1 
料厚（mm） 
1.0±0.07 
0.98, 0.98, 0.98 
× 
 
 
表1-2 尺寸测量                                                                单位：mm 
序号 
试验项目 
额定值 
试验结果 
评价 
合格 
不合格 
1 
失效的挡油板尺寸检验 
 
 
 
 
1.1 
67.5 
67.5±0.5 
68.3380/67.2018 
× 
 
1.2 
152.5 
152.5±0.5 
153.9978/152.3549 
 
× 
1.3 
237.5 
237.5±0.5 
（油杯变形脱落，无法测量） 
 
 
1.4 
98 
98±0.8 
98.3918/98.0138 
× 
 
1.5 
68.2 
68.2±0.5 
67.74 
× 
 
2 
老状态挡油板尺寸检验 
 
 
 
 
2.1 
67.5 
67.5±0.5 
68.2276/68.3756 
 
× 
2.2 
152.5 
152.5±0.5 
153.3552/153.4042 
 
× 
2.3 
237.5 
237.5±0.5 
238.3210 
 
× 
2.4 
98 
98±0.8 
98.8147/98.4768/99.0372 
× 
 
2.5 
68.2 
68.2±0.5 
67.9437 
× 
 
 
 


 
上海汽车中心实验室
(QA Lab) 
中国·上海·嘉定区安研路201 号 
邮编：201804 
No. 201 Anyan Road, Jiading District, 
Shanghai, China 
Post code: 200433 
报告编号Report number： 
 
SCL-S-11-0026M 
 
委托者Requestor：SQE 
委托编号Request number：/ 
送样日期Deliver date：2011-03-07 
报告日期Report date：2011-04-08 
第 6 页 共 16 页 
Page 6 of 16 
 
上海汽车 
SAIC Motor 
SAIC Motor 
 
金相分析Metallographic analysis 
 
 
 
 
 
 
 
 
 
 
 
 
 
 
 
 
 
 
 
 
图2-1  非金属夹杂物 
 
 
 
 
 
 
 
 
 
 
 
 
 
 
 
 
 
 
 
 
 
 
图2-2  晶粒度形貌 
 
 


 
上海汽车中心实验室
(QA Lab) 
中国·上海·嘉定区安研路201 号 
邮编：201804 
No. 201 Anyan Road, Jiading District, 
Shanghai, China 
Post code: 200433 
报告编号Report number： 
 
SCL-S-11-0026M 
 
委托者Requestor：SQE 
委托编号Request number：/ 
送样日期Deliver date：2011-03-07 
报告日期Report date：2011-04-08 
第 7 页 共 16 页 
Page 7 of 16 
 
上海汽车 
SAIC Motor 
SAIC Motor 
 
 
 
 
 
 
 
 
 
 
 
 
 
 
 
 
 
 
 
 
 
图2-3  本体试样基体组织 
 
 
 
 
 
 
 
 
 
 
 
 
 
 
 
 
 
 
 
 
 
 
图2-4 油杯金属基体组织 
 
 
 


 
上海汽车中心实验室
(QA Lab) 
中国·上海·嘉定区安研路201 号 
邮编：201804 
No. 201 Anyan Road, Jiading District, 
Shanghai, China 
Post code: 200433 
报告编号Report number： 
 
SCL-S-11-0026M 
 
委托者Requestor：SQE 
委托编号Request number：/ 
送样日期Deliver date：2011-03-07 
报告日期Report date：2011-04-08 
第 8 页 共 16 页 
Page 8 of 16 
 
上海汽车 
SAIC Motor 
SAIC Motor 
 
 
 
 
 
 
 
 
 
 
 
 
 
 
 
 
 
 
 
 
 
图2-5  本体金属断口处组织形貌（箭头指向断面） 
 
 
 
 
 
 
 
 
 
 
 
 
 
 
 
 
 
 
 
 
 
图2-6  油杯断口组织形貌形貌（箭头指向断面） 
 
 
 


 
上海汽车中心实验室
(QA Lab) 
中国·上海·嘉定区安研路201 号 
邮编：201804 
No. 201 Anyan Road, Jiading District, 
Shanghai, China 
Post code: 200433 
报告编号Report number： 
 
SCL-S-11-0026M 
 
委托者Requestor：SQE 
委托编号Request number：/ 
送样日期Deliver date：2011-03-07 
报告日期Report date：2011-04-08 
第 9 页 共 16 页 
Page 9 of 16 
 
上海汽车 
SAIC Motor 
SAIC Motor 
 
零件断口分析Parts fracture analysis 
 
 
 
 
 
 
 
 
 
 
 
 
 
 
 
 
 
 
图3-1  A 与B 断面低倍形貌 
 
 
 
 
 
 
 
 
 
 
 
 
 
 
 
 
 
 
 
图3-2  A 断面低倍形貌（A 断面最薄处减薄率：15%） 
 
 
A 
B 
0.85mm 


 
上海汽车中心实验室
(QA Lab) 
中国·上海·嘉定区安研路201 号 
邮编：201804 
No. 201 Anyan Road, Jiading District, 
Shanghai, China 
Post code: 200433 
报告编号Report number： 
 
SCL-S-11-0026M 
 
委托者Requestor：SQE 
委托编号Request number：/ 
送样日期Deliver date：2011-03-07 
报告日期Report date：2011-04-08 
第 10 页 共 16 页 
Page 10 of 16 
 
上海汽车 
SAIC Motor 
SAIC Motor 
 
 
 
 
 
 
 
 
 
 
 
 
 
 
 
 
 
 
图3-3  A 断面低倍形貌 
 
 
 
 
 
 
 
 
 
 
 
 
 
 
 
 
 
 
 
图3-4  A 断面低倍形貌

File: 材料工程师/SCL-S-11-0029M-AP11行李箱盖扭杆弹簧（更新2011.4.28）-李吉鹏.pdf.md
# SCL-S-11-0029M-AP11行李箱盖扭杆弹簧（更新2011.4.28）-李吉鹏.pdf

 
上海汽车中心实验室
(QA Lab) 
中国·上海·嘉定区安研路201 号 
邮编. 201804 
No. 201 Anyan Road, Jiading District,  
Shanghai, China. 
Post code :200433 
报告编号：Report number
SCL-S-11-0029M 
 
委托者Requestor： SQE 
委托编号Request number：/
送样日期
Deliver date:
2011-03-03 
报告日期
Report date ：
2011-04-28  
第 1 页 共 11 页 
Page 2of 2 
 
上海汽车
SAIC Motor
零件号 
Part number 
50012123 
 零件名称 
Part name 
行李箱盖扭杆弹簧 
Torsion BAR-TRKLD 
图纸日期 
Drawing date  
2009-11-09 
零件生产日期 
Production date 
/ 
 供货商 
Supplier 
上海中顺弹性件有限公司 
Shanghai ZhongShun Elasticity Component Co., Ltd 
车型/项目 
Car type/project 
AP11 
 
   阶段性报告  Stage report        结论性报告 Conclusion report           测试报告 Test report 
Ⅰ.任务描述 Task description 
实验室受委托对提供的断裂失效件：行李箱盖扭杆弹簧（以下简称为扭杆弹簧），进行失效分析，失效零件具
体信息如下：As requested, QA lab has analyzed the failure cause of Torsion BAR-TRKLD, and the information of failure part is shown as following： 
1、 失效零件信息：Failure part information 
件号
No.
零件名称 
Part name
发生地 
Location
车辆信息 
Vehicle information
抱怨日期 
Complain date
公里数 
Car mileage
失效模式描述 
failure situation description 
1# 
行李箱盖扭杆弹
簧 
Torsion BAR-TRKLD 
湖北 
Hubei 
LSJA16E39A
G062043 
2011-01-25
2189 
后行李箱盖开启后，无法支撑，检
查发现扭杆弹簧断裂。 
When boot trunk cover opened, which cover 
cannot be supported. After check, it is found 
that Torsion BAR-TRKLD has been broken.   
2# 
行李箱盖扭杆弹
簧 
Torsion BAR-TRKLD 
无锡 
Wuxi 
LSJA16E34A
G043951 
2011-02-17
8520 
后行李箱盖失去支撑，检查发现扭
杆弹簧断裂。 
The boot trunk cover cannot be supported. 
After check, it is found that Torsion 
BAR-TRKLD has been broken.
2、原材料信息：Raw material information 
Ⅱ. 结论与建议 Conclusions and suggestions 
结论Conclusions： 
扭杆弹簧属单向扭转疲劳断裂，断裂原因：1)、零件弯曲成形后在弯角处内侧斜上方表面产生高的拉应力。
2)、零件弯角处裂纹源部位有凹坑缺陷导致该部位应力集中。The Torsion BAR-TRKLD belongs to one-way torsion fatigue fracture. The 
cause is that: 1). High tension stress is generated on inner Radius oblique and up surface, after part formed .2). The part inner radius surface located in crack origin has pit 
defect, which cause the stress focus. 
建议Suggestions： 
1）、改善弯曲成形工艺， 避免零件表面产生有害的缺陷（裂纹，凹坑，伤痕等）。Improve forming process to avoid part surface 
harmful defect occurring such as crack, pit and scar etc.   
2）、改善弯曲成形工艺及回火工艺，减小弯角处内侧斜上方表面的拉应力。Improve forming and tempering process to reduce 
high tension stress on inner Radius oblique and up surface. 
分发： 
Dispenser 
SQE：王涛 
Wang tao 
检验者： 
Identifier 
李吉鹏 
Li jipeng 
审核： 
Auditor 
 
批准： 
Approver 
 
日期： 
Date 
2011-04-28 
日期： 
Date 
 
日期： 
Date 
 
原材料及牌号 
Raw material and trademark
FD CrSi
(55CrSi) 
原材料厂商 
Raw material producer
郑州金属制品研究院有限公司 
Zhengzhou Metal Products Academe Co., Ltd. 
散件供应商 
Part supplier 
上海中顺弹性件有限公司 
Shanghai ZhongShun Elasticity Component 
Co., Ltd
金属热处理状态 
Metal heat treatment 
state
经过回火 
After tempering  


 
上海汽车中心实验室
(QA Lab) 
中国·上海·嘉定区安研路201 号 
邮编. 201804 
No. 201 Anyan Road, Jiading District,  
Shanghai, China. 
Post code :200433 
报告编号：Report number
SCL-S-11-0029M 
 
委托者Requestor： SQE 
委托编号Request number：/
送样日期
Deliver date:
2011-03-03 
报告日期
Report date ：
2011-04-28  
第 2 页 共 11 页 
Page 2of 2 
 
上海汽车
SAIC Motor
III. 测试结果 Test Results  
1、失效零件宏观观察 
1）、1#，2#件扭杆弹簧发生的断裂位置均在靠近直杆的弯角处。1#件见图1-1，1-2，1-3 所示。2#件见图1-4，
1-5，1-6 所示。 
2）、扭杆弹簧外观未见外力撞击作用痕迹，断口位置油漆基本完好，1#件见图1-1，1-2，1-3 所示。2#件见图
1-4，1-5，1-6 所示。 
3）、断口表面可见呈放射状条纹，裂纹源位置如图1-3，1-6 箭头所示。断口具有单向扭转断裂特征。 
 
宏观观察结论： 
1)、断裂位置均在靠近直杆的弯角处。 
2）、扭杆弹簧非外力撞击断裂。 
2）、断口具有单向扭转断裂特征。 
（说明：因为1#，2#件宏观断口特征相似，故以下只取其中2#件做分析） 
2、断口分析 
用扫描电镜观察断口 
断口的低倍形貌如图2-1 所示，裂纹源位于零件弯角内侧斜上方表面，位置如图2-1 箭头所示。裂源部位放大
后，锈蚀较严重，该部位有凹坑缺陷（深度约50~150µm），见图2-2。断口扩展区微观形貌为疲劳辉纹，见图2-3。 
 
 
断口分析结论： 
1）、失效属单向扭转疲劳断裂。 
2）、裂源部位有较严重锈蚀，有凹坑缺陷。 
 
3、金相分析 
   1、金相组织为回火屈氏体+极少量铁素体，见图3-1，无异常。 
   2、夹杂物级别：D1.0，见图3-2，无异常。 
   3、表面脱碳：7.8µm，见图3-1，无异常。 
 
   金相分析结论：未见异常。 
 
4、抗拉强度（硬度换算）测定 
通过硬度检测，并换算成抗拉强度符合要求，见表4-1。 
 
抗拉强度结论：合格。 
 
5、表面应力测试 
   对供应商现场零件未回火和回火件各抽取5 件进行表面应力对比测试，应力测试部位见图5-1，图5-2。 
   应力测试的结果，见表5-1，表5-2。 
 
   应力测试结论：弯角处失效位置的应力是很高的拉应力，而直杆处则是压应力。回火后，弯角处失效位置处表
面仍然有很高的拉应力。 
 
6、结论：  
     
扭杆弹簧属单向扭转疲劳断裂。断裂原因：1、零件弯曲成形后在弯角处内侧斜上方表面产生高的拉应力。2、
零件弯角处裂纹源部位有凹坑缺陷导致该部位应力集中。   
  
 
 


 
上海汽车中心实验室
(QA Lab) 
中国·上海·嘉定区安研路201 号 
邮编. 201804 
No. 201 Anyan Road, Jiading District,  
Shanghai, China. 
Post code :200433 
报告编号：Report number
SCL-S-11-0029M 
 
委托者Requestor： SQE 
委托编号Request number：/
送样日期
Deliver date:
2011-03-03 
报告日期
Report date ：
2011-04-28  
第 3 页 共 11 页 
Page 2of 2 
 
上海汽车
SAIC Motor
失效零件的宏观照片： 
 
 
 
 
 
 
 
 
 
 
 
 
 
 
 
 
 
 
 
 
                
 
 
 
 
 
 
 
 
 
 
 
 
 
 
 
 
 
 
 
 
图1-1  1#件 外观形貌照片 
裂纹源 
图1-2  1#件 断裂发生的位置照片（放大图）
裂纹位置 


 
上海汽车中心实验室
(QA Lab) 
中国·上海·嘉定区安研路201 号 
邮编. 201804 
No. 201 Anyan Road, Jiading District,  
Shanghai, China. 
Post code :200433 
报告编号：Report number
SCL-S-11-0029M 
 
委托者Requestor： SQE 
委托编号Request number：/
送样日期
Deliver date:
2011-03-03 
报告日期
Report date ：
2011-04-28  
第 4 页 共 11 页 
Page 2of 2 
 
上海汽车
SAIC Motor
 
 
 
 
 
 
 
 
 
 
 
 
 
 
 
 
 
 
 
 
 
 
 
 
 
 
 
 
 
 
 
 
 
 
 
 
 
 
 
 
 
 
图1-3  1#件 裂纹源的位置照片（断口） 
裂纹源 
裂纹源 
图1-4  2#件 外观形貌照片 


 
上海汽车中心实验室
(QA Lab) 
中国·上海·嘉定区安研路201 号 
邮编. 201804 
No. 201 Anyan Road, Jiading District,  
Shanghai, China. 
Post code :200433 
报告编号：Report number
SCL-S-11-0029M 
 
委托者Requestor： SQE 
委托编号Request number：/
送样日期
Deliver date:
2011-03-03 
报告日期
Report date ：
2011-04-28  
第 5 页 共 11 页 
Page 2of 2 
 
上海汽车
SAIC Motor
 
 
 
 
 
 
 
 
 
 
 
 
 
 
 
 
 
 
 
 
 
 
 
 
 
 
 
 
 
 
 
 
 
 
 
 
 
 
 
 
 
 
裂纹源 
裂纹源 
图1-5  2#件 断裂发生的位置照片（放大图）
图1-6  2#件 裂纹源的位置照片（断口） 


 
上海汽车中心实验室
(QA Lab) 
中国·上海·嘉定区安研路201 号 
邮编. 201804 
No. 201 Anyan Road, Jiading District,  
Shanghai, China. 
Post code :200433 
报告编号：Report number
SCL-S-11-0029M 
 
委托者Requestor： SQE 
委托编号Request number：/
送样日期
Deliver date:
2011-03-03 
报告日期
Report date ：
2011-04-28  
第 6 页 共 11 页 
Page 2of 2 
 
上海汽车
SAIC Motor
零件断口分析 
 
 
 
 
 
 
 
 
 
 
 
 
 
 
 
 
 
 
 
 
 
 
 
 
 
 
 
 
 
 
 
 
 
 
 
 
 
 
 
 
 
横剖面线
图2-2  断口扫描电镜照片（裂源放大） 100× 
图2-1  断口扫描电镜照片（裂纹源）  16×


 
上海汽车中心实验室
(QA Lab) 
中国·上海·嘉定区安研路201 号 
邮编. 201804 
No. 201 Anyan Road, Jiading District,  
Shanghai, China. 
Post code :200433 
报告编号：Report number
SCL-S-11-0029M 
 
委托者Requestor： SQE 
委托编号Request number：/
送样日期
Deliver date:
2011-03-03 
报告日期
Report date ：
2011-04-28  
第 7 页 共 11 页 
Page 2of 2 
 
上海汽车
SAIC Motor
 
 
 
 
 
 
 
 
 
 
 
 
 
 
 
 
 
 
 
 
 
 
 
 
 
 
 
 
 
 
 
 
 
 
 
 
 
 
 
 
 
 
 图2-3   断口裂纹扩展区扫描电镜照片  1000×  


 
上海汽车中心实验室
(QA Lab) 
中国·上海·嘉定区安研路201 号 
邮编. 201804 
No. 201 Anyan Road, Jiading District,  
Shanghai, China. 
Post code :200433 
报告编号：Report number
SCL-S-11-0029M 
 
委托者Requestor： SQE 
委托编号Request number：/
送样日期
Deliver date:
2011-03-03 
报告日期
Report date ：
2011-04-28  
第 8 页 共 11 页 
Page 2of 2 
 
上海汽车
SAIC Motor
金相分析 
 
 
 
 
 
 
 
 
 
 
 
 
 
 
 
 
 
 
 
 
 
 
 
 
 
 
 
 
 
 
 
 
 
 
 
 
 
 
 
 
 
横剖面线
横剖面线
线 
 图3-1  金相组织照片  500× 
 图3-2  夹杂物金相组织照片  100× 


 
上海汽车中心实验室
(QA Lab) 
中国·上海·嘉定区安研路201 号 
邮编. 201804 
No. 201 Anyan Road, Jiading District,  
Shanghai, China. 
Post code :200433 
报告编号：Report number
SCL-S-11-0029M 
 
委托者Requestor： SQE 
委托编号Request number：/
送样日期
Deliver date:
2011-03-03 
报告日期
Report date ：
2011-04-28  
第 9 页 共 11 页 
Page 2of 2 
 
上海汽车
SAIC Motor
硬度测定 
 
表 4-1  
序号
零件名称 
额定值 
试验结果 
评价 
合格 
不合
格 
1 
扭杆弹簧 
 
 
 
 
 
硬度(HV10) 
/ 
549，549，559 
/ 
 
 
抗拉强度（MPa）
1780～1930 
（标准GB/T 18983-2003）
1867 
(硬度换算) 
× 
 
 
 
 
 
 
 
 
 
 
 
 
 
 
 
 
 
 
 
 
 
 
 
 
 
 
 
 
 
 


 
上海汽车中心实验室
(QA Lab) 
中国·上海·嘉定区安研路201 号 
邮编. 201804 
No. 201 Anyan Road, Jiading District,  
Shanghai, China. 
Post code :200433 
报告编号：Report number
SCL-S-11-0029M 
 
委托者Requestor： SQE 
委托编号Request number：/
送样日期
Deliver date:
2011-03-03 
报告日期
Report date ：
2011-04-28  
第 10 页 共 11 页 
Page 2of 2 
 
上海汽车
SAIC Motor
表面应力测试 
   测试说明： 
   对供应商现场零件未回火和回火件各抽取5 件进行表面应力对比测试。 
   应力测试部位选取了直杆处，以及失效分析时裂纹源位置。 
   具体测试部位：1、直杆处，见图5-1 直杆的红点处。 
                 2、弯角失效位置1，见图5-1 弯角部位的红点处（弯角处斜上方，而非最内侧）。 
                 3、弯角失效位置2，见图5-2 弯角部位的红点处（弯角处斜上方，而非最内侧）。 
 
   
 
 
 
  
 
 
 
 
 
 
 
                       图5-1  表面应力的测试部位 
 
 
 
 
 
 
 
 
 
 
 
 
 
 
 
 
 
 
              图5-2  表面应力的测试部位 
直杆处 
弯角失效
位置1 
弯角失效
位置2

File: 材料工程师/SCL-S-11-0030M ZP11 Cross前副车架-张勇.pdf.md
# SCL-S-11-0030M ZP11 Cross前副车架-张勇.pdf

 
上海汽车中心实验室 
中国·上海·嘉定区安研路201 号 
邮编. 201804 
报告编号： 
 
SCL-S-11-0030M 
 
委托者：   SQE 
委托编号：/ 
送样日期:  2011.3.14 
报告日期:  2011.3.23 
第 1 页 共 6 页 
 
上海汽车
零件号 
30003623 
零件名称 
前副车架 
图纸日期 
/ 
零件生产日期 
/ 
供货商 
上海汇众 
OTS 状态 
 
车型/项目 
ZP11 Cross 
首批状态 
 
 
          阶段性报告              结论性报告               测试报告 
Ⅰ.任务描述 
实验室受SQE 委托对上海汇众的ZP11 Cross 路试车前副车架开裂件进行失效分析，失效零件具体信息如下： 
零件信息： 
零件名称 
前副车架 
制造日期 
/ 
VIN 码 
LSJZ14EA6AS990217 
销售日期 
/ 
车辆里程数 
14446KM 
销售商 
/ 
失效模式描述 
在G11 加速（强化）底盘耐久性试验中发生副车架上下片裂纹，试验进度81.99%，试验
里程10427KM 
原材料信息： 
原材料及牌号 
SAPH440  t=2.0mm 
原材料厂商 
宝钢 
散件供应商 
上海汇众 
金属热处理状态 
/ 
失效零件见图： 
  
 
Ⅱ. 结论与建议 
结论： 
1、前副车架裂纹属疲劳开裂，裂源位于焊缝边缘材料凹陷处，裂源部位有应力集中。 
2、裂纹源附近区域材料厚度异常减薄。 
3、前副车架材料符合图纸技术要求。 
建议： 
1、调查并分析板材厚度异常减薄原因； 
2、规范并监控不合格品返工处理流程。 
分发： 
SQE  童俊 
检验者：
张勇 
审核： 
 
批准： 
 
日期： 
 
日期： 
 
日期： 
 


 
上海汽车中心实验室 
中国·上海·嘉定区安研路201 号 
邮编. 201804 
报告编号： 
 
SCL-S-11-0030M 
 
委托者：   SQE 
委托编号：/ 
送样日期:  2011.3.14 
报告日期:  2011.3.23 
第 2 页 共 6 页 
 
上海汽车
Ⅲ. 个别结果 
材料分析： 
一、断口分析： 
1、宏观观察 
1.1  送作分析的前副车架裂纹从边缘扩展至上下片，上下片裂纹均超过50mm，见图1 所示。 
1.2  裂纹贯穿上下片连接焊缝，该处焊缝成段补焊，见图1 所示。 
1.3  副车架开裂位置焊缝边缘热影响区母材有凹陷，上片厚度明显减薄，见图2 所示。 
1.4  取图1 中所示近开裂位置截面，观察焊接截面熔深、间隙（图3），下片100%厚度熔深、上片熔深
0.85mm、焊高3.0mm、焊接间隙2.3mm（熔深要求为≥ 0.2mm，焊高要求≥ 1.4mm），取样位置测得上片板厚
约1.486mm（图4）。 
2、扫描电镜分析： 
针对裂纹取其中一部分作扫描电镜分析，裂纹源位于焊缝的边缘处，该部位低倍形貌见图5，低倍形貌显
示裂纹源具有多源及多条台阶条纹，放大后，表面未见气孔、裂纹及疏松等缺陷，见图6，其裂纹扩展区微
观形貌为疲劳辉纹，见图7。 
分析结论： 
前副车架裂纹属疲劳开裂，裂源位于焊缝边缘材料凹陷处，裂源部位有应力集中。 
二、材料分析： 
1. 化学成份 
合格 
 
详见附表1 
2. 机械性能 
合格 
 
详见附表1 
3. 金相组织 
未见异常  
详见附表1 
4. 焊缝金相 
熔深、焊高合格，焊接间隙略大  
 
详见附表1 
分析结论：前副车架材料符合图纸技术要求 
三、分析结论： 
1、前副车架裂纹属疲劳开裂，裂源位于焊缝边缘材料凹陷处，裂源部位有应力集中； 
2、前副车架材料符合图纸技术要求； 
附表 1 
序号
试验项目 
额定值 
试验结果 
评价 
合格 
不合格
1 
化学成分/SAPH440 
Q/BQB 310-2009 
 
 
 
 
C 
≤ 0.21 
0.04 1 
× 
 
 
Si 
≤ 0.30 
0.14 1 
× 
 
 
Mn 
≤ 1.50 
1.10 1 
× 
 
 
P 
≤ 0.030 
0.004 1 
× 
 
 
S 
≤ 0.025 
0.003 1 
× 
 
2 
抗拉强度 / MPa 
≥ 440 
453  446  4502
（134  132  133）HB1 
× 
 
3 
材料金相组织 
/ 
珠光体+铁素体1 
× 
 
4 
焊缝金相 
熔深≥ 0.2mm 
焊高≥ 1.4mm 
上片熔深0.85mm 
下片100%厚度熔深 
焊高3.0mm 
× 
 


 
上海汽车中心实验室 
中国·上海·嘉定区安研路201 号 
邮编. 201804 
报告编号： 
 
SCL-S-11-0030M 
 
委托者：   SQE 
委托编号：/ 
送样日期:  2011.3.14 
报告日期:  2011.3.23 
第 3 页 共 6 页 
 
上海汽车
备注： 
1） 该数据来源于上海汇众材料实验室； 
2） 该数据依据DIN EN ISO 18265-2003 标准转换； 
 
 
 
图1  前副车架裂纹（上下片） 
 
 
该段焊缝均为补焊
下片裂纹长约50mm
取该截面检查焊缝熔深情况
材料凹陷


 
上海汽车中心实验室 
中国·上海·嘉定区安研路201 号 
邮编. 201804 
报告编号： 
 
SCL-S-11-0030M 
 
委托者：   SQE 
委托编号：/ 
送样日期:  2011.3.14 
报告日期:  2011.3.23 
第 4 页 共 6 页 
 
上海汽车
 
 
图2  上下片开裂处断面形貌 
 
 
 
图3  取样焊缝截面 
下片100%厚度熔深、上片熔深0.85mm、焊高3.0mm、焊接间隙2.3mm，上片厚度测量取样位置见图4。 
 
 
熔深 0.85mm 
焊高 3.0mm 
间隙 2.3mm 
上片厚度测量取样位置 
下片
上片
焊缝
焊缝边缘热影响区母材凹陷
上片板厚明显减薄


 
上海汽车中心实验室 
中国·上海·嘉定区安研路201 号 
邮编. 201804 
报告编号： 
 
SCL-S-11-0030M 
 
委托者：   SQE 
委托编号：/ 
送样日期:  2011.3.14 
报告日期:  2011.3.23 
第 5 页 共 6 页 
 
上海汽车
 
 
 
图4  取样焊缝位置上片厚度（1.486mm） 
 
 
图5  裂源低倍形貌 20X 
 
 
 
裂纹源


 
上海汽车中心实验室 
中国·上海·嘉定区安研路201 号 
邮编. 201804 
报告编号： 
 
SCL-S-11-0030M 
 
委托者：   SQE 
委托编号：/ 
送样日期:  2011.3.14 
报告日期:  2011.3.23 
第 6 页 共 6 页 
 
上海汽车
 
 
图6  裂源低倍形貌  100X 
 
 
图7  裂源扩展区疲劳辉纹  2000X

File: 材料工程师/SCL-S-11-0031M-BP12后轮毂轴承-李吉鹏.pdf.md
# SCL-S-11-0031M-BP12后轮毂轴承-李吉鹏.pdf

 
上海汽车中心实验室 
中国·上海·嘉定区安研路201 号 
邮编. 201804 
报告编号： 
 
SCL-S-11-0031M  
 
委托者：   SQE 
委托编号：/ 
送样日期:   2011-01-21 
报告日期:   2011-03-14 
第 1 页 共 13 页 
 
上海汽车
零件号 
RLB100302 
零件名称 
后轮毂轴承 
图纸日期 
/ 
零件生产日期 
/ 
供货商 
FAG 
OTS 状态 
车型/项目 
BP12 
首批状态 
 
 
          阶段性报告              结论性报告               认可报告                其他 
Ⅰ.任务描述 
实验室接受SQE委托，对提供的后轮毂轴承1#和2#，进行失效分析。 
 
1、零件的材料信息 
序
号
零件名称 
零件号 
原材料及牌号 
原材料厂商 
散件供应商 
1 
外轮 
/ 
C56E2 
/ 
/ 
2 
内轮 
/ 
100Cr6 
/ 
/ 
3 
钢球 
/ 
100Cr6 
/ 
/ 
 
2、失效状况描述： 
   2010年9月27日，质保路试车辆1#，2#在行车检查中发现：在70～80公里/小时行驶时，后悬发出“嘟嘟”
声，在减速情况下此现象也出现。1#车辆行驶里程数：8746公里，2#车辆行驶里程数：7951公里。拆下轴承进
行分析。 
 
 
 
 
 
 
Ⅱ. 结论与建议 
结论：  
轮毂轴承失效特征为振蚀（又称“假性布氏压痕”），失效原因是油脂中进入了水分，使轴承的钢球与内、外
轮滚道间润滑油膜破坏，导致轴承在振动状态下产生振蚀。 
        
建议：对油脂中可能进入水分的原因做进一步分析。 
       
 
分发： 
SQE：孙克泉   
检验者： 
李吉鹏 
审核： 
 
批准： 
 
日期： 
2011-03-14 
日期： 
 
日期： 
 
零件宏观观
察（拆卸前）
音响检查
宏观观察
（拆卸后）
硬度测试 
 
3、实验流程如下：
结论与建
议 
油脂分析 
 


 
上海汽车中心实验室 
中国·上海·嘉定区安研路201 号 
邮编. 201804 
报告编号： 
 
SCL-S-11-0031M  
 
委托者：   SQE 
委托编号：/ 
送样日期:   2011-01-21 
报告日期:   2011-03-14 
第 2 页 共 13 页 
 
上海汽车
III. 个别结果与分析 
1、零件宏观观察（拆卸前） 
1）、1# 件的装配件外观未见异常损坏，局部表面有锈蚀，未见油脂泄漏，见图1-1～1-4。 
2）、2# 件的装配件外观未见异常损坏，局部表面有锈蚀，未见油脂泄漏，见图1-5～1-8。 
 
宏观观察结论：除生锈外，轴承外观基本完好。 
 
2、音响检查 
  音响检查未见异常。见图2-1 
 
  音响检查结论：未见异常。 
   
3、零件宏观观察（拆卸后） 
1#件拆卸后： 
   1）钢球及保持架表面油脂基本均匀分布，见图3-1，3-2。轮边侧油脂颜色变为桔黄色，见图3-2。 
   2）内轮表面均发生了振蚀（假性布氏压痕，呈棕褐色），但没有剥落，见图3-3～3-6。 
   3）外轮表面均发生了振蚀（假性布氏压痕，呈棕褐色），但没有剥落，见图3-7～3-8。 
   4）钢球表面有腐蚀痕迹，没有剥落，见图3-9～3-10。 
2#件拆卸后： 
1）钢球及保持架表面油脂基本均匀分布，见图3-11，3-12。轮边侧油脂颜色变为桔黄色，见图3-12。 
  2）内轮表面均发生了振蚀（假性布氏压痕，呈棕褐色），但没有剥落，见图3-13～3-16。 
  3）外轮表面均发生了振蚀（假性布氏压痕，呈棕褐色），但没有剥落，见图3-17～3-18。 
4）钢球表面有腐蚀痕迹，没有剥落，见图3-19～3-20。 
4、硬度测定 
经过硬度检测，符合要求。见表4-1 
 
硬度结论：合格。 
 
5、油脂分析 
   经过油脂分析，新油脂各项目基本正常，而使用过的油脂水分含量高。见表5-1 
 
   油脂分析结论：使用过的油脂水分含量高。 
 
6、结论：  
     
轮毂轴承失效特征为振蚀（又称“假性布氏压痕”），失效原因是油脂中进入了水分，使轴承的钢球与内、外轮
滚道间润滑油膜破坏，导致轴承在振动状态下产生振蚀。 
  
7、建议： 
  对油脂中进入水分的原因做进一步分析。 
    
备注：（1）“轮边侧”指轮毂轴承靠车轮一侧。 
      （2）“驱动侧”指轮毂轴承靠驱动半轴总成一侧。 
 
 
 
 
 
 


 
上海汽车中心实验室 
中国·上海·嘉定区安研路201 号 
邮编. 201804 
报告编号： 
 
SCL-S-11-0031M  
 
委托者：   SQE 
委托编号：/ 
送样日期:   2011-01-21 
报告日期:   2011-03-14 
第 3 页 共 13 页 
 
上海汽车
零件的宏观照片（拆卸前）： 
 
 
 
 
 
 
 
 
 
 
 
 
 
 
 
 
 
 
 
 
 
 
 
 
 
 
 
 
 
 
 
 
 
 
 
 
 
                
 
 
 
 
 
图1-1  1# 件宏观照片（驱动侧） 
图1-2  1# 件宏观照片（驱动侧） 


 
上海汽车中心实验室 
中国·上海·嘉定区安研路201 号 
邮编. 201804 
报告编号： 
 
SCL-S-11-0031M  
 
委托者：   SQE 
委托编号：/ 
送样日期:   2011-01-21 
报告日期:   2011-03-14 
第 4 页 共 13 页 
 
上海汽车
 
 
 
 
 
 
 
 
 
 
 
 
 
 
 
 
 
 
 
 
 
 
 
 
 
 
 
 
 
 
 
 
 
 
 
 
 
 
 
 
 
 
 
 
图1-4  1# 件宏观照片（轮边侧） 
图1-3  1# 件宏观照片（外侧面） 


 
上海汽车中心实验室 
中国·上海·嘉定区安研路201 号 
邮编. 201804 
报告编号： 
 
SCL-S-11-0031M  
 
委托者：   SQE 
委托编号：/ 
送样日期:   2011-01-21 
报告日期:   2011-03-14 
第 5 页 共 13 页 
 
上海汽车
 
 
 
 
 
 
 
 
 
 
 
 
 
 
 
 
 
 
 
 
 
 
 
 
 
 
 
 
 
 
 
 
 
 
 
 
 
 
 
                
 
 
 
 
图1-5  2# 件宏观照片（驱动侧） 
图1-6  2# 件宏观照片（驱动侧） 


 
上海汽车中心实验室 
中国·上海·嘉定区安研路201 号 
邮编. 201804 
报告编号： 
 
SCL-S-11-0031M  
 
委托者：   SQE 
委托编号：/ 
送样日期:   2011-01-21 
报告日期:   2011-03-14 
第 6 页 共 13 页 
 
上海汽车
 
 
 
 
 
 
 
 
 
 
 
 
 
 
 
 
 
 
 
 
 
 
 
 
 
 
 
 
 
 
 
 
 
 
 
 
 
 
 
 
 
 
 
 
图1-8  2# 件宏观照片（轮边侧断面） 
图1-7  2# 件宏观照片（外侧面） 


 
上海汽车中心实验室 
中国·上海·嘉定区安研路201 号 
邮编. 201804 
报告编号： 
 
SCL-S-11-0031M  
 
委托者：   SQE 
委托编号：/ 
送样日期:   2011-01-21 
报告日期:   2011-03-14 
第 7 页 共 13 页 
 
上海汽车
音响检查： 
 
 
 
 
 
 
 
 
 
 
 
 
 
 
 
 
 
 
 
 
 
 
 
 
 
 
                        图2-1  轴承音响检查 （1#和2#） 
 
 
 
 
 
 
 
 
 
 
 
 
 
 
 
 


 
上海汽车中心实验室 
中国·上海·嘉定区安研路201 号 
邮编. 201804 
报告编号： 
 
SCL-S-11-0031M  
 
委托者：   SQE 
委托编号：/ 
送样日期:   2011-01-21 
报告日期:   2011-03-14 
第 8 页 共 13 页 
 
上海汽车
零件宏观观察（拆卸后） 
 
 
 
 
 
 
 
 
 
 
 
 
 
       图3-1  1#件驱动侧保持架                             图3-2  1#件轮边侧保持架 
 
 
 
 
 
 
 
 
 
 
 
 
 
图3-3  1#件驱动侧内轮                                图3-4  1#件轮边侧内轮 
 
 
 
 
 
 
 
 
 
 
 
 
 
 
图3-5  1#件驱动侧内轮（放大）                      图3-6  1#件轮边侧内轮（放大） 


 
上海汽车中心实验室 
中国·上海·嘉定区安研路201 号 
邮编. 201804 
报告编号： 
 
SCL-S-11-0031M  
 
委托者：   SQE 
委托编号：/ 
送样日期:   2011-01-21 
报告日期:   2011-03-14 
第 9 页 共 13 页 
 
上海汽车
 
 
 
 
 
 
 
 
 
 
 
 
 
 
 
图3-7  1#件驱动侧外轮（放大）                       图3-8  1#件轮边侧外轮（放大） 
 
 
 
 
 
 
 
 
 
 
 
 
 
 
 
图3-9   1#件驱动侧钢球（放大）                       图3-10  1#件轮边侧钢球（放大） 
 
 
 
 
 
 
 
 
 
 
 
 


 
上海汽车中心实验室 
中国·上海·嘉定区安研路201 号 
邮编. 201804 
报告编号： 
 
SCL-S-11-0031M  
 
委托者：   SQE 
委托编号：/ 
送样日期:   2011-01-21 
报告日期:   2011-03-14 
第 10 页 共 13 页 
 
上海汽车
 
 
 
 
 
 
 
 
 
 
 
 
 
       图3-11  2#件驱动侧保持架                             图3-12  2#件轮边侧保持架 
 
 
 
 
 
 
 
 
 
 
 
 
 
图3-13  2#件驱动侧内轮                                图3-14  2#件轮边侧内轮 
 
 
 
 
 
 
 
 
 
 
 
 
 
 
图3-15  2#件驱动侧内轮（放大）                    图3-16  2#件轮边侧内轮（放大）

File: 材料工程师/SCL-S-11-0036M-离合器C1模片弹簧-李吉鹏.pdf.md
# SCL-S-11-0036M-离合器C1模片弹簧-李吉鹏.pdf

 
上海汽车中心实验室 
中国·上海·嘉定区安研路201 号 
邮编. 201804 
报告编号： 
 
SCL-S-11-0036M  
 
委托者：捷能公司 
委托编号：/ 
送样日期:   2011-03-17 
报告日期:   2011-03-28 
第 1 页 共 14 页 
 
上海汽车
零件号 
/ 
零件名称 
离合器C1 膜片弹簧 
图纸日期 
/ 
零件生产日期 
/ 
供货商 
上海萨克斯动力总成部件系统
有限公司 
OTS 状态 
/ 
车型/项目 
/ 
首批状态 
/ 
 
          阶段性报告              结论性报告               认可报告                其他 
Ⅰ.任务描述 
实验室接受捷能公司的委托，对提供的断裂失效件：离合器C1膜片弹簧（以下简称为膜片弹簧），进行失效分析。 
1、失效零件的原材料信息 
序
号
零件名称 
零件号 
原材料及牌号 
原材料厂商 
散件供应商 
1 
膜片弹簧 
/ 
51CrV4 
/ 
/ 
 
2、零件的失效状况描述： 
编号
车型 
失效状况描述 
标准疲劳试验次数
实际疲劳试验次数 
失效情况 
12#
EDU C1 
100 万次 
24 万次 
膜片弹簧断裂 
23#
EDU C1 
100 万次 
11 万次 
膜片弹簧断裂 
24#
EDU C1 
100 万次 
16 万次 
膜片弹簧断裂 
 
 
 
 
 
 
 
Ⅱ. 结论与建议 
结论：  
离合器膜片弹簧属疲劳断裂，为裂源部位有应力集中现象导致。 
        
 
      
分发： 
捷能公司：姜德艳 
检验者： 
李吉鹏 
审核： 
 
批准： 
 
日期： 
2011-03-28 
日期： 
 
日期： 
 
失效零件宏
观观察 
断口分析
金相分析
硬度测定 
3、实验流程如下：
结论与
建议 
化学成分 


 
上海汽车中心实验室 
中国·上海·嘉定区安研路201 号 
邮编. 201804 
报告编号： 
 
SCL-S-11-0036M  
 
委托者：捷能公司 
委托编号：/ 
送样日期:   2011-03-17 
报告日期:   2011-03-28 
第 2 页 共 14 页 
 
上海汽车
III. 个别结果与分析 
1、失效零件宏观观察 
膜片弹簧12#，23#件，24#件发生的断裂位置均在膜片弹簧外周小半圆的底部到内孔处，零件的表面除了与
之配合的零件挤压和磨损的痕迹外，未见其它外力撞击痕迹，12#件见图1-1，1-2，1-3，1-4 所示。23#件见图
1-6，1-7，1-8，1-9 所示。24#件见图1-11，1-12，1-13，1-14 所示。 
 
宏观观察结论： 
1)、断裂均发生在膜片弹簧外周小半圆的底部到内孔处。 
2）、膜片弹簧未见其它外力撞击痕迹。 
（说明：因为12#，23#件，24#件的宏观断裂特征相似，故以下只取其中23#件做具体分析） 
 
2、断口分析 
用扫描电镜观察断口 
断口的低倍形貌如图2-1 所示，裂纹源位于膜片弹簧外周小半圆的倒角处，如图2-1 箭头所示，具有多源特征，
裂源部位未见明显缺陷。断口扩展区微观形貌为疲劳辉纹，见图2-2。 
 裂纹源的具体位置见图1-10 所示。 
 
断口分析结论： 
1）、失效属疲劳断裂。 
2）、裂源部位未见明显缺陷。 
 
3、金相分析 
   1、表面脱碳：无明显脱碳，见图3-1。 
   2、夹杂物级别：B0.5，D1.0，见图3-2，无异常。 
   3、金相组织为回火屈氏体，见图3-3，无异常。 
 
   金相分析结论：未见异常。 
 
4、硬度测定 
 
经检测，硬度符合要求，见表4-1。 
 
硬度结论：合格。 
 
 
 
5、化学成分 
 
经检测，各元素含量均符合要求，见表5-1。 
 
化学成分结论：合格。 
 
6、结论：  
     
离合器膜片弹簧属疲劳断裂，为裂源部位有应力集中现象导致。 
  
 
 
 
 


 
上海汽车中心实验室 
中国·上海·嘉定区安研路201 号 
邮编. 201804 
报告编号： 
 
SCL-S-11-0036M  
 
委托者：捷能公司 
委托编号：/ 
送样日期:   2011-03-17 
报告日期:   2011-03-28 
第 3 页 共 14 页 
 
上海汽车
失效零件的宏观照片： 
 
 
 
 
 
 
 
 
 
 
 
 
 
 
 
 
 
 
 
 
                
 
 
 
 
 
 
 
 
 
 
 
 
 
 
 
 
 
 
 
 
 
 
图1-1  12#件 外观形貌照片 
图1-2  12#件 断裂发生的位置照片（放大图）
裂纹位置 
放大图见图1-2 


 
上海汽车中心实验室 
中国·上海·嘉定区安研路201 号 
邮编. 201804 
报告编号： 
 
SCL-S-11-0036M  
 
委托者：捷能公司 
委托编号：/ 
送样日期:   2011-03-17 
报告日期:   2011-03-28 
第 4 页 共 14 页 
 
上海汽车
 
 
 
 
 
 
 
 
 
 
 
 
 
 
 
 
 
 
 
 
 
 
 
 
 
 
 
 
 
 
 
 
 
 
 
 
 
 
 
 
 
 
 
 
图1-3  12#件 外观形貌照片（反面） 
裂纹源 
图1-4  12#件 断裂发生的位置照片（反面放大图） 
裂纹位置（反面） 
放大图见图1-4 


 
上海汽车中心实验室 
中国·上海·嘉定区安研路201 号 
邮编. 201804 
报告编号： 
 
SCL-S-11-0036M  
 
委托者：捷能公司 
委托编号：/ 
送样日期:   2011-03-17 
报告日期:   2011-03-28 
第 5 页 共 14 页 
 
上海汽车
 
 
 
 
 
 
 
 
 
 
 
 
 
 
 
 
 
 
 
 
 
 
 
 
 
 
 
 
 
 
 
 
 
 
 
 
 
 
 
 
 
 
                
 
裂纹源 
图1-5  12#件 裂纹源的位置照片 
图1-6  23#件 外观形貌照片 
裂纹位置 
放大图见图1-7 


 
上海汽车中心实验室 
中国·上海·嘉定区安研路201 号 
邮编. 201804 
报告编号： 
 
SCL-S-11-0036M  
 
委托者：捷能公司 
委托编号：/ 
送样日期:   2011-03-17 
报告日期:   2011-03-28 
第 6 页 共 14 页 
 
上海汽车
 
 
 
 
 
 
 
 
 
 
 
 
 
 
 
 
 
 
 
 
 
 
 
 
 
 
 
 
 
 
 
 
 
 
 
 
 
 
 
 
 
 
 
 
图1-8  12#件 外观形貌照片（反面） 
图1-7  23#件 断裂发生的位置照片（放大图）
裂纹位置（反面） 
放大图见图1-9 


 
上海汽车中心实验室 
中国·上海·嘉定区安研路201 号 
邮编. 201804 
报告编号： 
 
SCL-S-11-0036M  
 
委托者：捷能公司 
委托编号：/ 
送样日期:   2011-03-17 
报告日期:   2011-03-28 
第 7 页 共 14 页 
 
上海汽车
 
 
 
 
 
 
 
 
 
 
 
 
 
 
 
 
 
 
 
 
 
 
 
 
 
 
 
 
 
 
 
 
 
 
 
 
 
 
 
 
 
 
 
 
裂纹源 
图1-9  23#件 断裂发生的位置照片（反面放大图） 
裂纹源 
图1-10  23#件 裂纹源的位置照片 


 
上海汽车中心实验室 
中国·上海·嘉定区安研路201 号 
邮编. 201804 
报告编号： 
 
SCL-S-11-0036M  
 
委托者：捷能公司 
委托编号：/ 
送样日期:   2011-03-17 
报告日期:   2011-03-28 
第 8 页 共 14 页 
 
上海汽车
 
 
 
 
 
 
 
 
 
 
 
 
 
 
 
 
 
 
 
 
 
                
 
 
 
 
 
 
 
 
 
 
 
 
 
 
 
 
 
 
 
 
 
 
图1-11  24#件 外观形貌照片 
图1-12  24#件 断裂发生的位置照片（放大图）
裂纹位置 
放大图见图1-12 


 
上海汽车中心实验室 
中国·上海·嘉定区安研路201 号 
邮编. 201804 
报告编号： 
 
SCL-S-11-0036M  
 
委托者：捷能公司 
委托编号：/ 
送样日期:   2011-03-17 
报告日期:   2011-03-28 
第 9 页 共 14 页 
 
上海汽车
 
 
 
 
 
 
 
 
 
 
 
 
 
 
 
 
 
 
 
 
 
 
 
 
 
 
 
 
 
 
 
 
 
 
 
 
 
 
 
 
 
 
 
 
图1-13  24#件 外观形貌照片（反面） 
图1-14  24#件 断裂发生的位置照片（反面放大图） 
裂纹位置（反面） 
放大图见图1-14 


 
上海汽车中心实验室 
中国·上海·嘉定区安研路201 号 
邮编. 201804 
报告编号： 
 
SCL-S-11-0036M  
 
委托者：捷能公司 
委托编号：/ 
送样日期:   2011-03-17 
报告日期:   2011-03-28 
第 10 页 共 14 页 
 
上海汽车
 
 
 
 
 
 
 
 
 
 
 
 
 
 
 
 
 
 
 
 
 
 
 
 
 
 
 
 
 
 
 
 
 
 
 
 
 
 
 
 
 
 
 
 
裂纹源 
图1-15  24#件 裂纹源的位置照片

File: 材料工程师/SCL-S-11-0037M NLE排气凸轮轴-张勇.pdf.md
# SCL-S-11-0037M NLE排气凸轮轴-张勇.pdf

 
上海汽车中心实验室 
中国·上海·嘉定区安研路201 号 
邮编. 201804 
报告编号： 
 
SCL-S-11-0037M
 
委托者：   工程 发动机部 
委托编号： / 
送样日期:   2011.3.18 
报告日期:   2011.3.24 
第 1 页 共 8 页 
 
上海汽车
零件号 
RA10080019DAA
30029635 
零件名称 
排气凸轮轴 
图纸日期 
 
零件生产日期 
2010.9 
供货商 
华晨瑞安汽车配件有限公司 
OTS 状态 
 
车型/项目 
NLE（BP32） 
首批状态 
 
 
          阶段性报告              结论性报告               认可报告                其他 
Ⅰ.任务描述 
实验室受工程发动机部委托对NLE 排气凸轮轴断裂件进行失效分析，失效零件信息如下： 
零件信息： 
零件名称 
排气凸轮轴 
制造日期 
2010.9 
VIN 码 
/ 
销售日期 
/ 
车辆里程数 
/ 
失效日期 
2011.3.4 
失效模式描述 
发动机配气结构台架试验约20 小时时，排气凸轮轴发生断裂，断裂时凸轮轴转速2900rpm 
原材料信息： 
原材料及牌号 
45# 
原材料厂商 
 
散件供应商 
华晨瑞安汽车配件有限公司 
金属热处理状态 
 
失效照片： 
  
  
 
Ⅱ. 结论与建议 
结论： 
1、排气凸轮轴属疲劳断裂，裂源部位有应力集中现象，试验使用的中央螺栓偏短； 
2、排气凸轮轴材料符合技术要求； 
建议： 
1、分析结构强度安全系数，并定义驱动链轮安装轴压入部分过渡台阶圆角尺寸要求； 
2、规范试验方法及试验使用中央螺栓； 
分发： 
发动机部 李伟军 
检验者：
张勇 
审核： 
 
批准： 
 
日期： 
 
日期： 
 
日期： 
 


 
上海汽车中心实验室 
中国·上海·嘉定区安研路201 号 
邮编. 201804 
报告编号： 
 
SCL-S-11-0037M
 
委托者：   工程 发动机部 
委托编号： / 
送样日期:   2011.3.18 
报告日期:   2011.3.24 
第 2 页 共 8 页 
 
上海汽车
Ⅲ. 个别结果 
一、失效件分析： 
1、宏观观察：送作分析的失效件，其实物形貌见图1 所示。 
1.1  断裂发生在驱动链轮安装轴压入排气凸轮轴内孔台阶处，见图1（排气凸轮轴图纸见图2）； 
1.2  断裂面粗糙，呈多源特征； 
1.3  缸盖台架试验在意大利都灵Eaton 公司进行，试验时Eaton 公司使用了他们公司的中央螺栓，该螺栓
安装后端面刚好处于断裂面（见图3），试验用中央螺栓比实际发动机的中央螺栓要短5-6mm，实际发动机
的中央螺栓安装位置要进入压入部分（中央螺栓用于固定凸轮轴驱动链轮，示意图见图4）； 
1.4  驱动链轮安装轴外圆有明显的旋转摩擦痕迹，见图5； 
2、扫描电镜分析：裂源低倍形貌见图6，具有多源及多条台阶条纹，裂源部位未见气孔、裂纹及疏松等缺陷，
裂纹扩展区微观形貌为疲劳辉纹，见图7，在裂源相对一侧为撕裂区，其微观形貌为韧窝断裂，见图8； 
分析结论：排气凸轮轴属疲劳断裂，裂源部位有应力集中现象。 
二、材料分析： 
1、排气凸轮轴化学成份： 
合格（结果见附表1） 
2、排气凸轮轴机械性能： 
合格（结果见附表1） 
3、金相组织、非金属夹杂物级别及脱碳层深度： 
合格（结果见附表1） 
分析结论：排气凸轮轴材料符合技术要求。 
三、分析结果： 
1、排气凸轮轴属疲劳断裂，裂源部位有应力集中现象，试验使用的中央螺栓偏短； 
2、排气凸轮轴材料符合技术要求； 
 
附表1 
序号
试验项目 
额定值 
试验结果 
评价 
合格 
不合格
1 
化学成份 
排气凸轮轴 45# 
符合GB/T699-1999 
 
 
 
 
C 
0.42-0.50 
0.48 1 
× 
 
 
Si 
0.17-0.37 
0.25 1 
× 
 
 
Mn 
0.50-0.80 
0.67 1 
× 
 
 
S 
≤ 0.035 
0.0021 
× 
 
 
P 
≤ 0.035 
0.018 1 
× 
 
2 
机械性能 / MPa 
≥ 600 
607  652  625 2 
（180  193  185）HV51 
× 
 
3 
金相组织 
/ 
珠光体+铁素体 1（图9） 
× 
 
4 
非金属夹杂物级别 
/ 
D 1.5 1 （图10） 
× 
 
5 
脱碳层深度 
≤ 1.5%D 
未见脱碳层 1 （图9） 
× 
 


 
上海汽车中心实验室 
中国·上海·嘉定区安研路201 号 
邮编. 201804 
报告编号： 
 
SCL-S-11-0037M
 
委托者：   工程 发动机部 
委托编号： / 
送样日期:   2011.3.18 
报告日期:   2011.3.24 
第 3 页 共 8 页 
 
上海汽车
备注： 
1） 该数据来源于机动车检测中心，报告号CW1130022H000 
2）该数据依据DIN EN ISO 18265-2003 标准转换 
 
 
图1  排气凸轮轴失效件 
 
驱动链轮安装轴 
排气凸轮轴本体 
该部分压入凸轮轴内孔 
裂纹源 


 
上海汽车中心实验室 
中国·上海·嘉定区安研路201 号 
邮编. 201804 
报告编号： 
 
SCL-S-11-0037M
 
委托者：   工程 发动机部 
委托编号： / 
送样日期:   2011.3.18 
报告日期:   2011.3.24 
第 4 页 共 8 页 
 
上海汽车
 
图2  排气凸轮轴断裂位置图纸截图 
 
图3  台架试验中央螺栓安装示意图 
 
断裂发生处 
断裂面 
高速旋转时，螺纹根
部内部应力升高 
高速旋转时，过渡台
阶处外部应力升高


 
上海汽车中心实验室 
中国·上海·嘉定区安研路201 号 
邮编. 201804 
报告编号： 
 
SCL-S-11-0037M
 
委托者：   工程 发动机部 
委托编号： / 
送样日期:   2011.3.18 
报告日期:   2011.3.24 
第 5 页 共 8 页 
 
上海汽车
 
 
图4  中央螺栓固定凸轮轴驱动链轮示意图（实际发动机安装状态） 
 
 
图5  驱动链轮安装轴外圆摩擦痕迹 
 
 
 
 
 
 


 
上海汽车中心实验室 
中国·上海·嘉定区安研路201 号 
邮编. 201804 
报告编号： 
 
SCL-S-11-0037M
 
委托者：   工程 发动机部 
委托编号： / 
送样日期:   2011.3.18 
报告日期:   2011.3.24 
第 6 页 共 8 页 
 
上海汽车
 
 
图6  裂源低倍形貌  22X 
 
 
 
 
图7  裂纹扩展区微观形貌：疲劳辉纹  2000X  SEI 
 
 
 
 
 
 


 
上海汽车中心实验室 
中国·上海·嘉定区安研路201 号 
邮编. 201804 
报告编号： 
 
SCL-S-11-0037M
 
委托者：   工程 发动机部 
委托编号： / 
送样日期:   2011.3.18 
报告日期:   2011.3.24 
第 7 页 共 8 页 
 
上海汽车
 
 
图8  撕裂区微观形貌：韧窝  2000X  SEI 
 
 
图9  金相组织：铁素体+珠光体 
 
 
 
 
 
 
 
 


 
上海汽车中心实验室 
中国·上海·嘉定区安研路201 号 
邮编. 201804 
报告编号： 
 
SCL-S-11-0037M
 
委托者：   工程 发动机部 
委托编号： / 
送样日期:   2011.3.18 
报告日期:   2011.3.24 
第 8 页 共 8 页 
 
上海汽车
 
 
图10  非金属夹杂物
