Repository: kujaxr/obsidian-vault

File: 材料工程师/SCL-S-11-0039M-K4 1.8连杆轴瓦-倪雷.pdf.md
# SCL-S-11-0039M-K4 1.8连杆轴瓦-倪雷.pdf

 
上海汽车中心实验室 
中国·上海·嘉定区安研路201 号 
邮编. 201804 
报告编号： 
 
SCL-S-11-0039M 
 
委 托 者:    SQE 
委托编号:      / 
送样日期: 2011.03.15 
报告日期: 2011.03.22 
第 1 页 共 11 页
 
上海汽车
零件号 
LFB000150 
零件名称 
连杆轴瓦 
图纸日期 
/ 
零件生产日期 
/ 
供货商 
上海菲特尔莫古轴瓦有限公司 
OTS 状态 
 
车型/项目 
NSE1.5 
首批状态 
 
 
          阶段性报告                           结论性报告                        测试报告 
Ⅰ.任务描述 
实验室受委托，对导致K4 1.8T 售后连杆轴瓦表面划伤、磨损等现象进行失效分析，委托信息如下：委托人：
魏浩波，LFB000150 连杆轴瓦由上海菲特尔莫古轴瓦有限公司生产。 
原材料信息如下： 
序号
零件名称 
原材料及牌号
原材料厂商 
散件供应商 
材料标准/委
托项目 
1 
连杆轴瓦（1 缸）
A370 
- 
上海菲特尔莫古轴瓦有
限公司 
- 
1 
连杆轴瓦（2 缸）
A370 
- 
上海菲特尔莫古轴瓦有
限公司 
- 
 
送作分析的失效连杆轴瓦形貌分别如图1、2 所示。 
 
 
 
 
 
Ⅱ. 结论与建议 
结论：1）1 缸连杆轴瓦是因外来小硬颗粒进入轴瓦和轴承之间，硬颗粒在轴瓦表面产生金属丝毛（划痕，见图1）
并在往复运动中金属丝毛再次嵌入轴瓦表面，如此往复致使轴瓦最终失效； 
2）2 缸连杆轴瓦是因外来硬颗粒进入轴瓦和轴承之间，在轴瓦表面沿轴旋转方向产生严重的划痕，同时部
分嵌入轴瓦表面后，在轴瓦表面形成凹坑，该凹坑被嵌入的硬颗粒挤高的轴瓦合金层金属环绕，挤出的金
属受轴颈摩擦后在嵌入的硬颗粒周围形成高反射光晕（见图2）。 
 
建议：检查制造、装配、润滑系统等以排查异物颗粒的来源。 
 
 
 
 
分发： 
SQE： 魏浩波 
检验者： 
 
审核： 
 
批准： 
 
日期： 
 
日期： 
 
日期： 
 


 
上海汽车中心实验室 
中国·上海·嘉定区安研路201 号 
邮编. 201804 
报告编号： 
 
SCL-S-11-0039M 
 
委 托 者:    SQE 
委托编号:      / 
送样日期: 2011.03.15 
报告日期: 2011.03.22 
第 2 页 共 11 页
 
上海汽车
Ⅲ. 个别结果 
1 缸连杆轴瓦 
1、失效零件宏观观察 
1）送作分析1缸连杆轴瓦，沿轴旋转方向有严重的划痕，使划槽两边出现稍高反射线，见图1；； 
2）配对上下轴瓦表面粗糙，有明显的金属丝毛 
 
结论：该失效连杆轴瓦磨损是由润滑油路中的异物颗粒造成的。 
 
 
 
 
 
 
2 缸连杆轴瓦 
1、失效零件宏观观察 
1）送作分析的2缸连杆轴瓦表面，在沿轴旋转方向有严重的划痕，在划槽两边出现高反射线，见图2； 
2）在轴瓦表面有凹坑，在凹坑周围有高反射光晕，在其附近有因嵌入颗粒导致表面形成的金属丝毛形貌，详
见图2 所示； 
 
结论：该失效连杆表面因有异物颗粒嵌入表面后形成凹坑，并使表面产生划伤等现象。 
 
2、失效零件微观观察 
1）送作分析的2 缸连杆轴瓦凹坑采用扫描电镜观察，同时对失效轴瓦凹坑（图4~8）及轴瓦合金层（图3）
进行能谱分析，其成分基本符合轴瓦合金层化学成分，详见图4~8； 
 
结论：失效2 缸连杆轴瓦表面凹坑处异物已脱落，无相关异物残留。 
 
 
 
 
 
 
 
 
 
 
 
 
 
 
 
 
 
 


 
上海汽车中心实验室 
中国·上海·嘉定区安研路201 号 
邮编. 201804 
报告编号： 
 
SCL-S-11-0039M 
 
委 托 者:    SQE 
委托编号:      / 
送样日期: 2011.03.15 
报告日期: 2011.03.22 
第 3 页 共 11 页
 
上海汽车
表1  理化试验结果汇总表 
序号
试验项目 
额定值 
试验结果 
评价 
合格 
不合格
 
连杆轴瓦/A370 
合金层化学成分要求 
采用标准：F-A370 
 
 
 
 
Cu 
0.7~1.30 
 
 
 
Sn
17~22
 
 
 
 
Mn 
0.2~0.7 
 
 
 
 
Al 
余量 
 
 
 
 
 
 
 
 
 
1 
2 缸连杆上轴瓦1 号 
异物凹坑能谱分析 
测得成分 
成分百分比含量及结论 
 
 
 
 
Al 
80.18 
能谱分析 
该凹坑与A370
合金层成分基
本一致 
 
 
 
 
C 
6.91 
 
 
 
 
O 
5.09 
 
 
 
 
Sn 
4.02 
 
 
Mg
1.10
 
 
 
 
Cu 
0.90 
 
 
 
 
Mn 
0.29 
 
 
Si
0.33
 
 
 
 
Fe 
0.19 
 
 
 
 
 
 
 
 
2 
2 缸连杆上轴瓦2 号 
异物凹坑能谱分析 
测得成分 
成分百分比含量及结论 
 
 
 
 
Al
70.79
能谱分析 
该凹坑与A370
合金层成分基
本一致 
 
 
 
 
C 
16.31 
 
 
 
O
5.74
 
 
 
 
Sn 
4.26 
 
 
 
 
Cu 
1.21 
 
 
Si
1.17
 
 
 
 
Mn 
0.26 
 
 
 
 
Fe 
0.25 
 
 
 
 
 
 
 
 
 
 
 
 
 
 
 
 
 
 
 
 
 
 
 
 


 
上海汽车中心实验室 
中国·上海·嘉定区安研路201 号 
邮编. 201804 
报告编号： 
 
SCL-S-11-0039M 
 
委 托 者:    SQE 
委托编号:      / 
送样日期: 2011.03.15 
报告日期: 2011.03.22 
第 4 页 共 11 页
 
上海汽车
序号
试验项目 
额定值 
试验结果 
评价 
合格 
不合格
3 
2 缸连杆上轴瓦3 号 
异物凹坑能谱分析 
测得成分 
成分百分比含量及结论 
 
 
Al
77.23
能谱分析 
该凹坑与A370
合金层成分基
本一致 
 
 
 
 
Sn 
12.28 
 
 
 
 
O 
4.91 
 
 
C
3.37
 
 
 
 
Si 
0.88 
 
 
 
 
Cu 
0.75 
 
 
Fe
0.29
 
 
 
 
Mn 
0.27 
 
 
 
 
P 
0.01 
 
 
 
 
4 
2 缸连杆下轴瓦4 号 
异物凹坑能谱分析 
测得成分 
成分百分比含量及结论 
 
 
 
 
Al 
75.68 
能谱分析 
该凹坑与A370
合金层成分基
本一致 
 
 
C
16.92
 
 
 
 
O 
3.90 
 
 
 
 
Sn 
1.86 
 
 
Cu
1.03
 
 
 
 
Mn 
0.40 
 
 
 
 
Si 
0.21 
 
 
 
 
5 
2 缸连杆下轴瓦5 号 
异物凹坑能谱分析 
测得成分 
成分百分比含量及结论 
 
 
 
 
Al 
73.16 
能谱分析 
该凹坑与A370
合金层成分基
本一致 
 
 
 
 
C 
17.98 
 
 
O
4.10
 
 
 
 
Sn 
2.48 
 
 
 
 
Cu 
0.97 
 
 
Mg
0.92
 
 
 
 
Mn 
0.33 
 
 
Si
0.06
 
 
 
 
 
 
 
 
 
 
 
 
备注：  


 
上海汽车中心实验室 
中国·上海·嘉定区安研路201 号 
邮编. 201804 
报告编号： 
 
SCL-S-11-0039M 
 
委 托 者:    SQE 
委托编号:      / 
送样日期: 2011.03.15 
报告日期: 2011.03.22 
第 5 页 共 11 页
 
上海汽车
 
 
 
 
 
 
 
 
                                                     连杆上轴瓦合金层形貌 
 
 
 
 
 
 
图1  1 缸连杆轴瓦合金层形貌 
连杆下轴瓦合金层形貌 
 
 
 
 
 
 
 
 
 
 
 
 
 
 
 
 
图2  2 缸连杆（上、下）轴瓦合金层形貌 
上轴瓦 
下轴瓦 
1 
2 
3 
4 
5 
异物凹坑 
凹坑周围的 
高反射光晕 
因嵌入颗粒导致表面
形成的金属丝毛现象


 
上海汽车中心实验室 
中国·上海·嘉定区安研路201 号 
邮编. 201804 
报告编号： 
 
SCL-S-11-0039M 
 
委 托 者:    SQE 
委托编号:      / 
送样日期: 2011.03.15 
报告日期: 2011.03.22 
第 6 页 共 11 页
 
上海汽车
 
 
 
 
 
 
 
 
 
 
 
 
 
 
连杆轴瓦样品图                              连杆轴瓦合金层能谱测试部位图 
 
序号 
化学成分 
norm. C 
[wt.%] 
1 
Al 
73.75 
2 
C 
16.70 
3
O
4.09
4
Sn
3.98
5 
Cu 
0.76 
6 
Mn 
0.31 
7 
Zn 
0.27 
8 
Fe 
0.15 
 
图3  连杆轴瓦合金层能谱分析数据图 
0.5
1.0
1.5
2.0
2.5
3.0
3.5
4.0
4.5
keV
0
20
40
60
80
100
120
140
160
180
200
220
240
 cps/eV
 Al 
 C 
 Sn 
 Sn 
 Cu 
 Mn 
 Zn 
 O 
 Fe 


 
上海汽车中心实验室 
中国·上海·嘉定区安研路201 号 
邮编. 201804 
报告编号： 
 
SCL-S-11-0039M 
 
委 托 者:    SQE 
委托编号:      / 
送样日期: 2011.03.15 
报告日期: 2011.03.22 
第 7 页 共 11 页
 
上海汽车
0.0
0.5
1.0
1.5
2.0
2.5
3.0
3.5
4.0
4.5
keV
0
20
40
60
80
100
120
140
 cps/eV
 Al 
 C 
 O 
 Sn 
 Sn 
 Mg 
 Mn 
 Ag 
 Ag 
 Cu 
 Si 
 N 
 Fe 
 
 
 
 
 
 
 
 
 
 
 
 
 
 
2 缸连杆上轴瓦1 号样品图                      2 缸连杆上轴瓦1 号能谱测试部位图 
 
 
 
 
 
 
 
 
 
 
 
 
 
 
 
 
 
序号 
化学成分 
norm. C 
[wt.%] 
1 
Al 
80.18 
2 
C 
6.91 
3 
O 
5.09 
4
Sn
4.02
5
Mg
1.10
6 
Cu 
0.90 
7 
Mn 
0.29 
8 
Si 
0.33 
9 
Fe 
0.19 
 
图4  2 缸连杆上轴瓦1 号能谱分析数据图 
 


 
上海汽车中心实验室 
中国·上海·嘉定区安研路201 号 
邮编. 201804 
报告编号： 
 
SCL-S-11-0039M 
 
委 托 者:    SQE 
委托编号:      / 
送样日期: 2011.03.15 
报告日期: 2011.03.22 
第 8 页 共 11 页
 
上海汽车
0.0
0.5
1.0
1.5
2.0
2.5
3.0
3.5
4.0
4.5
keV
0
20
40
60
80
100
120
140
160
180
 cps/eV
 Al 
 O 
 Sn 
 Sn 
 Cu 
 Si 
 Mn 
 Fe 
 C 
 
 
 
 
 
 
 
 
 
 
 
 
 
 
2 缸连杆上轴瓦2 号样品图                      2 缸连杆上轴瓦2 号能谱测试部位图 
 
 
 
 
 
 
 
 
 
 
 
 
 
 
 
 
 
 
 
序号 
化学成分 
norm. C 
[wt.%] 
1 
Al 
70.79 
2 
C 
16.31 
3 
O 
5.74 
4
Sn
4.26
5
Cu
1.21
6
Si
1.17
7 
Mn 
0.26 
8 
Fe 
0.25 
 
图5  2 缸连杆上轴瓦2 号能谱分析数据图 


 
上海汽车中心实验室 
中国·上海·嘉定区安研路201 号 
邮编. 201804 
报告编号： 
 
SCL-S-11-0039M 
 
委 托 者:    SQE 
委托编号:      / 
送样日期: 2011.03.15 
报告日期: 2011.03.22 
第 9 页 共 11 页
 
上海汽车
0.5
1.0
1.5
2.0
2.5
3.0
3.5
4.0
4.5
keV
0
20
40
60
80
100
120
 cps/eV
 Al 
 Sn 
 Sn  O 
 Cu 
 Mn 
 Si 
 Fe 
 C 
 P 
 
 
 
 
 
 
 
 
 
 
 
 
 
 
2 缸连杆上轴瓦3 号样品图                      2 缸连杆上轴瓦3 号能谱测试部位图 
 
 
 
 
 
 
 
 
 
 
 
 
 
 
 
 
 
序号 
化学成分 
norm. C 
[wt.%] 
1 
Al 
77.23 
2 
Sn 
12.28 
3 
O 
4.91 
4
C
3.37
5
Si
0.88
6 
Cu 
0.75 
7 
Fe 
0.29 
8 
Mn 
0.27 
9 
P 
0.01 
 
图6  2 缸连杆上轴瓦3 号能谱分析数据图 
 


 
上海汽车中心实验室 
中国·上海·嘉定区安研路201 号 
邮编. 201804 
报告编号： 
 
SCL-S-11-0039M 
 
委 托 者:    SQE 
委托编号:      / 
送样日期: 2011.03.15 
报告日期: 2011.03.22 
第 10 页 共 11
页 
 
上海汽车
0.5
1.0
1.5
2.0
2.5
3.0
3.5
4.0
4.5
keV
0
20
40
60
80
100
120
140
160
180
200
220
240
 cps/eV
 Al 
 Sn 
 Sn 
 Cu 
 Mn 
 Si 
 C 
 O 
 
 
 
 
 
 
 
 
 
 
 
 
 
 
2 缸连杆下轴瓦4 号样品图                      2 缸连杆下轴瓦4 号能谱测试部位图 
 
 
 
 
 
 
 
 
 
 
 
 
 
 
 
 
 
 
 
序号 
化学成分 
norm. C 
[wt.%] 
1 
Al 
75.68 
2 
C 
16.92 
3
O
3.90
4
Sn
1.86
5 
Cu 
1.03 
6 
Mn 
0.40 
7 
Si 
0.21 
图7  2 缸连杆下轴瓦4 号能谱分析数据图

File: 材料工程师/SCL-S-11-0040M-离合器C2模片弹簧-李吉鹏.pdf.md
# SCL-S-11-0040M-离合器C2模片弹簧-李吉鹏.pdf

 
上海汽车中心实验室 
中国·上海·嘉定区安研路201 号 
邮编. 201804 
报告编号： 
 
SCL-S-11-0040M  
 
委托者：捷能公司 
委托编号：/ 
送样日期:   2011-03-17 
报告日期:   2011-03-28 
第 1 页 共 11 页 
 
上海汽车
零件号 
/ 
零件名称 
离合器C2 膜片弹簧 
图纸日期 
/ 
零件生产日期 
/ 
供货商 
上海萨克斯动力总成部件系统
有限公司 
OTS 状态 
/ 
车型/项目 
/ 
首批状态 
/ 
 
          阶段性报告              结论性报告               认可报告                其他 
Ⅰ.任务描述 
实验室接受捷能公司的委托，对提供的断裂失效件：离合器C2膜片弹簧（以下简称为膜片弹簧），进行失效分析。 
1、失效零件的原材料信息 
序
号
零件名称 
零件号 
原材料及牌号 
原材料厂商 
散件供应商 
1 
膜片弹簧 
/ 
51CrV4 
/ 
/ 
 
2、零件的失效状况描述： 
编号
车型 
失效状况描述 
标准疲劳试验次数
实际疲劳试验次数 
失效情况 
39#
EDU C2 
100 万次 
19 万次 
膜片弹簧断裂 
 
 
 
 
 
 
 
 
Ⅱ. 结论与建议 
结论：  
离合器膜片弹簧属疲劳断裂，在裂源部位有锈蚀现象及反面受到挤压力的作用导致其应力集中。 
        
 
      
分发： 
捷能公司：姜德艳 
检验者： 
李吉鹏 
审核： 
 
批准： 
 
日期： 
2011-03-28 
日期： 
 
日期： 
 
失效零件宏
观观察 
断口分析
金相分析
硬度测定 
3、实验流程如下：
结论与
建议 
化学成分 


 
上海汽车中心实验室 
中国·上海·嘉定区安研路201 号 
邮编. 201804 
报告编号： 
 
SCL-S-11-0040M  
 
委托者：捷能公司 
委托编号：/ 
送样日期:   2011-03-17 
报告日期:   2011-03-28 
第 2 页 共 11 页 
 
上海汽车
III. 个别结果与分析 
1、失效零件宏观观察 
膜片弹簧断裂为两片d1 和e1，断裂发生的位置在片的根部，如图1-2，1-3 所示。零件的表面有锈蚀痕迹，反
面局部有压痕，未见外力撞击的痕迹，见图1-1，1-2，1-3，1-4，1-5 所示。 
两个断片均有两处裂纹源，裂纹源处严重锈蚀，如图1-2，1-6，1-7 所示。 
 
宏观观察结论： 
1)、断裂均发生在膜片弹簧片的根部。 
2）、零件的表面有锈蚀痕迹，反面局部有压痕。 
3）、两个断片均有两处裂纹源，裂纹源处严重锈蚀。 
（说明：因为两片d1 和e1 的宏观断裂特征相似，故以下只取其中e1 件做具体分析） 
 
2、断口分析 
用扫描电镜观察断口 
断口的低倍形貌如图2-1 所示，裂纹源低倍形貌具有多源特征，该部位外表面有锈蚀痕迹，裂源部位有腐蚀坑
及腐蚀产物，见图2-2。裂纹扩展区微观形貌为疲劳辉纹，见图2-3。 
  
断口分析结论： 
1）、失效属疲劳断裂。 
2）、在裂源部位表面有锈蚀现象。 
 
3、金相分析 
   1、表面脱碳：无明显脱碳，见图3-1。 
   2、夹杂物级别： D1.5，见图3-2，无异常。 
   3、金相组织为回火屈氏体，见图3-3，无异常。 
 
   金相分析结论：未见异常。 
 
4、硬度测定 
 
经检测，硬度符合要求，见表4-1。 
 
硬度结论：合格。 
 
 
 
5、化学成分 
 
经检测，各元素含量均符合要求，见表5-1。 
 
化学成分结论：合格。 
 
6、结论：  
     
离合器膜片弹簧属疲劳断裂，在裂源部位有锈蚀现象及反面受到挤压力的作用导致其应力集中。 
  
 
 
 
 


 
上海汽车中心实验室 
中国·上海·嘉定区安研路201 号 
邮编. 201804 
报告编号： 
 
SCL-S-11-0040M  
 
委托者：捷能公司 
委托编号：/ 
送样日期:   2011-03-17 
报告日期:   2011-03-28 
第 3 页 共 11 页 
 
上海汽车
失效零件的宏观照片： 
 
 
 
 
 
 
 
 
 
 
 
 
 
 
 
 
 
 
 
 
                
 
 
 
 
 
 
 
 
 
 
 
 
 
 
 
 
 
 
 
 
 
 
图1-1  零件的外观形貌照片 
图1-2  断裂发生的位置照片（放大图） 
断片：d1
断片：e1
裂纹源 
裂纹源 


 
上海汽车中心实验室 
中国·上海·嘉定区安研路201 号 
邮编. 201804 
报告编号： 
 
SCL-S-11-0040M  
 
委托者：捷能公司 
委托编号：/ 
送样日期:   2011-03-17 
报告日期:   2011-03-28 
第 4 页 共 11 页 
 
上海汽车
 
 
 
 
 
 
 
 
 
 
 
 
 
 
 
 
 
 
 
 
 
 
 
 
 
 
 
 
 
 
 
 
 
 
 
 
 
 
 
 
 
 
 
 
图1-3 零件的外观形貌照片（反面） 
裂纹源 
图1-4  断裂发生的位置照片（反面放大图） 


 
上海汽车中心实验室 
中国·上海·嘉定区安研路201 号 
邮编. 201804 
报告编号： 
 
SCL-S-11-0040M  
 
委托者：捷能公司 
委托编号：/ 
送样日期:   2011-03-17 
报告日期:   2011-03-28 
第 5 页 共 11 页 
 
上海汽车
 
 
 
 
 
 
 
 
 
 
 
 
 
 
 
 
 
 
 
 
 
 
 
 
 
 
 
 
 
 
 
 
 
 
 
 
 
 
 
 
 
 
 
 
裂纹源 
图1-6  断片d1 裂纹源的位置照片 
裂纹源 
图1-5  压痕照片（反面） 


 
上海汽车中心实验室 
中国·上海·嘉定区安研路201 号 
邮编. 201804 
报告编号： 
 
SCL-S-11-0040M  
 
委托者：捷能公司 
委托编号：/ 
送样日期:   2011-03-17 
报告日期:   2011-03-28 
第 6 页 共 11 页 
 
上海汽车
 
 
 
 
 
 
 
 
 
 
 
 
 
 
 
 
 
 
 
 
 
 
                
 
 
 
 
 
 
 
 
 
 
 
 
 
 
 
 
 
 
 
 
 
图1-7  断片e1 裂纹源的位置照片 
裂纹源 
裂纹源 


 
上海汽车中心实验室 
中国·上海·嘉定区安研路201 号 
邮编. 201804 
报告编号： 
 
SCL-S-11-0040M  
 
委托者：捷能公司 
委托编号：/ 
送样日期:   2011-03-17 
报告日期:   2011-03-28 
第 7 页 共 11 页 
 
上海汽车
零件断口分析 
 
 
 
 
 
 
 
 
 
 
 
 
 
 
 
 
 
 
 
 
 
 
 
 
 
 
 
 
 
 
 
 
 
 
 
 
 
 
 
 
 
 
 
图2-2 断口裂纹源放大扫描电镜照片100× 
图2-1  断口裂纹源扫描电镜照片  25× 
b 区 
裂纹源 


 
上海汽车中心实验室 
中国·上海·嘉定区安研路201 号 
邮编. 201804 
报告编号： 
 
SCL-S-11-0040M  
 
委托者：捷能公司 
委托编号：/ 
送样日期:   2011-03-17 
报告日期:   2011-03-28 
第 8 页 共 11 页 
 
上海汽车
 
 
 
 
 
 
 
 
 
 
 
 
 
 
 
 
 
 
 
 
 
 
 
 
 
 
 
 
 
 
 
 
 
 
 
 
 
 
 
 
 
 
 
 
图2-3  断口裂纹扩展区扫描电镜照片（b 区） 2000× 


 
上海汽车中心实验室 
中国·上海·嘉定区安研路201 号 
邮编. 201804 
报告编号： 
 
SCL-S-11-0040M  
 
委托者：捷能公司 
委托编号：/ 
送样日期:   2011-03-17 
报告日期:   2011-03-28 
第 9 页 共 11 页 
 
上海汽车
金相分析 
 
 
 
 
 
 
 
 
 
 
 
 
 
 
 
 
 
 
 
 
 
 
 
 
 
 
 
 
 
 
 
 
 
 
 
 
 
 
 
 
 
 
 
 图3-1  低倍脱碳观察金相照片  100× 
 图3-2  夹杂物金相照片  100× 


 
上海汽车中心实验室 
中国·上海·嘉定区安研路201 号 
邮编. 201804 
报告编号： 
 
SCL-S-11-0040M  
 
委托者：捷能公司 
委托编号：/ 
送样日期:   2011-03-17 
报告日期:   2011-03-28 
第 10 页 共 11 页 
 
上海汽车
 
 
 
 
 
 
 
 
 
 
 
 
 
 
 
 
 
 
 
 
 
 
 
 
 
 
 
 
 
 
 
 
 
 
 
 
 
 
 
 
 
 
 
 
横剖面线
横剖面线
线 
 图3-3  金相组织照片  500×

File: 材料工程师/SCL-S-11-0041M-IP22变速箱支架-倪雷.pdf.md
# SCL-S-11-0041M-IP22变速箱支架-倪雷.pdf

 
上海汽车中心实验室 
中国·上海·嘉定区安研路201 号 
邮编. 201804 
报告编号： 
 
SCL-S-11-0041M  
委托者:   SQE 
委托编号:   / 
送样日期:  2011.3.21 
报告日期:  2011.3.31 
第 1 页 共 8 页 
 
上海汽车
零件号 
10033934 
零件名称 
左侧变速箱支架 
图纸日期 
2009-9-3 
零件生产日期 
/ 
供货商 
宁波拓普汽车部件有限公司 
OTS 状态
 
车型/项目 
IP22（MG6） 
首批状态 
 
 
          阶段性报告                           结论性报告                        认可报告  
Ⅰ.任务描述 
实验室受SQE 委托，对宁波拓普汽车部件有限公司生产的K4 1.8T 零件号为30000253 失效变速箱
支架进行材料分析，失效零件具体信息如下： 
零件信息： 
零件名称 
左侧变速箱支架 
制造日期 
2010 
VIN 码 
LSJW24G31AS063057 
销售日期 
/ 
台架试验 
/ 
销售商 
上海申晟 
失效模式描述 
故障车事故描述：2011 年3 月9 日在上海，车辆在正常行驶中左侧变速箱支架断裂导致
变速器掉落，牵引进站检查，底部没有发现撞击痕迹，变速器和发动机支架也未拆动过。 
故障车的行驶里程为5732 公里。 
原材料信息： 
原材料及牌号 
A380 
原材料厂商 
宁波拓普汽车部件有限公司 
散件供应商 
/ 
金属热处理状态
/ 
送作分析的变速箱支架实物形貌见图1 所示。 
 
结论：因固定变速箱支架的顶部螺栓与紧固螺母紧固侧有约4~5 牙没有旋进，使变速箱安装支架松脱，
然后支臂3 处的螺栓因受过大负荷首先发生疲劳断裂，致使支臂1、2 过载后发生脆断，导致变速
器掉落。 
 
建议：校核该螺栓装配扭矩及螺栓、螺母的配合尺寸。 
 
 
 
 
 
 
 
 
 
 
 
 
 
分发： 
SQE：李  棠/罗增峰 
检验者：
 
审核： 
 
批准： 
 
日期： 
 
日期： 
 
日期： 
 


 
上海汽车中心实验室 
中国·上海·嘉定区安研路201 号 
邮编. 201804 
报告编号： 
 
SCL-S-11-0041M  
委托者:   SQE 
委托编号:   / 
送样日期:  2011.3.21 
报告日期:  2011.3.31 
第 2 页 共 8 页 
 
上海汽车
Ⅲ. 个别结果 
1、失效零件宏观观察 
1）该失效左侧变速箱支架共有3 个断口，其中两个为铸铝断口，另一为10.9 级螺栓断口，见图2； 
2）该失效左侧变速箱支架支臂1、2 断面为典型的脆性断裂断口，见图2； 
3）该失效左侧变速箱支架臂3 固定螺栓断口，裂源位于齿根部位，断面有贝纹线特征，见图2 和6； 
4）该失效左侧变速箱支架在与悬置嵌件连接的定位处有严重的磨损，详见图3、4； 
5）失效变速箱支架顶部螺栓与紧固螺母紧固侧有约4~5 牙没有旋进的痕迹，见图5 
6）失效变速箱支架顶部螺栓紧固螺母有与支架悬置嵌件间的相互滑移和撞击痕迹，见图5。 
 
结论：1）因左侧变速箱支架顶部螺栓上螺母差4~5 牙未旋到位，而导致最终零件发生失效； 
      2）左侧变速箱支架臂3 固定螺栓为有疲劳断裂特征。 
 
 
2、断口微观分析 
1）送作分析的支架臂3 固定螺栓断口裂源处，具有多源及多条台阶条纹，该部位未见气孔、裂纹等
缺陷，见图7。 
2）送作分析的支架臂3 固定螺栓，其裂纹扩展区微观形貌为疲劳辉纹+二次裂纹，见图8； 
3）用扫描电镜观察C 断口，C 断口表面较平坦并具有较多的疲劳台阶，另外裂源区表面有较明显的
氧化物见图13 
 
结论：失效支臂螺栓属疲劳断裂。 
 
 
3、理化试验 
变速箱支架 
1）经过化学成份分析：合格； 
2）经过硬度检测：硬度合格（见表1）； 
3）孔隙率：合格（见图16）； 
4）金相显微组织变质情况：变质正常（见图14）； 
含有1 级鱼骨状铁相和3 级针状铁相夹杂物（见图15）。 
    10.9 级螺栓（支臂3 处） 
    1）经过硬度检测：硬度（表面、芯部）合格（见表1）； 
    2）金相显微组织：回火索氏体（见图10）； 
3）螺牙脱碳深度及螺牙未脱碳高度：均符合材料相关性能要求（见图9）。 
 
结论：变速箱支架及支臂螺栓（3 处）各性能均符合相关材料要求。 
 
 
 
 
 
 
 
 
 
 


 
上海汽车中心实验室 
中国·上海·嘉定区安研路201 号 
邮编. 201804 
报告编号： 
 
SCL-S-11-0041M  
委托者:   SQE 
委托编号:   / 
送样日期:  2011.3.21 
报告日期:  2011.3.31 
第 3 页 共 8 页 
 
上海汽车
表1  理化试验结果汇总表 
序号
试验项目 
额定值 
试验结果 
评价 
合格 
不合格
1 
变速箱支架30000253 
 
 
 
 
1.1 
化学成分/A380 
（B85-03） 
 
 
 
 
 
Fe 
≤1.30 
0.89 
X 
 
 
Si
7.50~9.50
9.01 
X 
 
 
Cu 
3.00~4.00 
3.52 
X 
 
 
Mg 
≤0.10 
0.03 
X 
 
 
Zn 
≤3.00 
2.25 
X 
 
 
Mn 
≤0.50 
0.17 
X 
 
 
Ni 
≤0.50 
0.08 
X 
 
 
Sn 
≤0.35 
0.06 
X 
 
 
Ti 
- 
0.043 
X 
 
 
 
 
 
 
 
1.2 
机械性能/ A380 
（B85-03）  
 
 
 
 
 
布氏硬度/HBW 
≥70 
86.8/85.3/86.3HBW2.5/62.5
X 
 
 
 
 
 
 
1.3 
金相组织 
（JB/T7946.1-1999） 
变质正常 
铁相夹杂物 
（1~4 级） 
变质良好 1（见图11） 
1 级鱼骨状铁相 
1 级针状铁相 1（见图12） 
X 
 
 
 
 
 
 
 
1.4 
孔隙率% 
（SMTC21551） 
≤5% 
0.6 1（见图13） 
X 
 
 
孔隙大小（mm） 
≤1mm 
0.3 1（见图13） 
X 
 
 
 
 
 
2 
10.9 级螺栓 
 
 
 
 
2.1 
机械性能 
 
 
 
 
 
硬度 
表面硬度 
（不低于芯部30HV）
348/355/353HV1 1 
X 
 
芯部硬度320~380HV
349/346/346HV1 1 
X 
 
2.2 
显微组织 
回火索氏体 
回火索氏体 1（见图10） 
X 
 
2.3 
螺牙全脱碳深度 
≤0.015mm 
0.01  1（见图9） 
X 
 
 
螺牙未脱碳高度 
≥1/2 H 
1.051mm  1（见图9） 
X 
 
备注：1）该数据来源于上海机动车检测中心，报告号CW1130028H000； 
2）关于孔隙率、孔隙大小按标准SMTC21551（草案）。 


 
上海汽车中心实验室 
中国·上海·嘉定区安研路201 号 
邮编. 201804 
报告编号： 
 
SCL-S-11-0041M  
委托者:   SQE 
委托编号:   / 
送样日期:  2011.3.21 
报告日期:  2011.3.31 
第 4 页 共 8 页 
 
上海汽车
 
 
 
 
 
 
 
 
 
 
 
 
 
 
 
图1  失效左侧变速箱支架图 
 
 
 
 
 
 
 
 
 
 
 
 
 
 
 
 
 
 
 
 
 
 
 
 
 
 
 
图2  失效左侧变速箱支架分解示意图 
F3 
裂源 
F2 
失效螺栓在变
速箱支架上的
装配方向 
F1 
支臂1
支臂2
支臂3
支臂1
支臂2
支臂3
螺栓 
疲劳纹


 
上海汽车中心实验室 
中国·上海·嘉定区安研路201 号 
邮编. 201804 
报告编号： 
 
SCL-S-11-0041M  
委托者:   SQE 
委托编号:   / 
送样日期:  2011.3.21 
报告日期:  2011.3.31 
第 5 页 共 8 页 
 
上海汽车
 
 
 
 
 
 
 
 
 
 
 
 
 
 
 
 
 
 
 
 
 
图3 失效左侧变速箱支架悬置示意图 
 
 
 
 
 
 
 
 
 
 
 
 
 
 
 
 
 
 
 
 
 
图4  失效左侧变速箱支架 
1）在变速箱支架与悬置
定位处可见清晰的摩擦
痕迹，并且在摩擦处有
从残留橡胶物； 
2）在悬置铝嵌件两侧的
橡胶部位，有明显的与
支架定位支点摩擦痕迹 


 
上海汽车中心实验室 
中国·上海·嘉定区安研路201 号 
邮编. 201804 
报告编号： 
 
SCL-S-11-0041M  
委托者:   SQE 
委托编号:   / 
送样日期:  2011.3.21 
报告日期:  2011.3.31 
第 6 页 共 8 页 
 
上海汽车
 
 
 
 
 
 
 
 
 
 
 
 
 
 
 
 
 
 
 
 
 
图5  失效左侧变速箱支架悬置 
 
 
 
 
 
 
 
 
 
 
 
 
 
 
 
图6 螺栓断面低倍形貌（20X）                      图7 螺栓断面裂源处形貌（100X） 
 
 
 
 
 
 
Ф15 
Ф18 
支架顶部螺栓紧固螺母
与支架悬置之间有明显
的串动滑移和撞击痕迹
1、支架顶部螺栓紧固螺
母在旋入6 牙后即无法再
旋入； 
2、顶部螺栓最上5 牙螺
牙有紧固后的达克罗磨
损现象。
压紧螺母未旋进
痕迹约4~5 牙。


 
上海汽车中心实验室 
中国·上海·嘉定区安研路201 号 
邮编. 201804 
报告编号： 
 
SCL-S-11-0041M  
委托者:   SQE 
委托编号:   / 
送样日期:  2011.3.21 
报告日期:  2011.3.31 
第 7 页 共 8 页 
 
上海汽车
 
 
 
 
 
 
 
 
 
 
 
 
 
图8 螺栓断面扩展区微观形貌（2000X） 
 
 
 
 
 
 
 
 
 
 
 
 
 
图9  失效螺栓螺牙脱碳层形貌（100X） 
 
 
 
 
 
 
 
 
 
 
 
 
 
图10  失效螺栓显微组织（回火索氏体500X） 


 
上海汽车中心实验室 
中国·上海·嘉定区安研路201 号 
邮编. 201804 
报告编号： 
 
SCL-S-11-0041M  
委托者:   SQE 
委托编号:   / 
送样日期:  2011.3.21 
报告日期:  2011.3.31 
第 8 页 共 8 页 
 
上海汽车
 
 
 
 
 
 
 
 
 
 
 
 
 
图11 变速箱支架变质良好（100X） 
 
 
 
 
 
 
 
 
 
 
 
 
 
图12 变速箱支架（500X） 
含1 级鱼骨状和1 级针状铁相夹杂物 
 
 
 
 
 
 
 
 
 
 
 
 
 
 
图13  变速箱支架孔隙率：0.6％（测试面积：12×12mm2）

File: 材料工程师/SCL-S-11-0042M-K41.8T凸轮轴支架泄露-倪雷.pdf.md
# SCL-S-11-0042M-K41.8T凸轮轴支架泄露-倪雷.pdf

 
上海汽车中心实验室
(QA Lab) 
中国·上海·嘉定区安研路201 号
邮编. 201804 
No. 
201 
Anyan 
Road, 
Jiading 
District,  Shanghai, China. 
Post code :201804
报告编号：Report number
 
SCL-S-11-0042M 
委 托 者Requestor：SQE 许建华
委托编号Request number： 
送样日期Deliver date：20110329
报告日期Report date：20110531
第 1 页 共 3 页 
Page 2of 2 
 
上海汽车
SAIC Motor 
零件号 
Part number 
CAR200001 
 零件名称 
Part name 
凸轮轴支架（VCT） 
VCT CAM Carrier 
图纸日期 
Drawing date  
2009-04-02 
零件生产日期 
Production date 
2010-02-21 
 供货商 
Supplier 
上海幸福摩托有限公司 
Shanghai XingFu Motor CO., LTC 
车型/项目 
Car type/project 
K4 1.8VCT 
 
   阶段性报告  Stage report        结论性报告 Conclusion report           测试报告 Test report 
Ⅰ.任务描述 Task description 
实验室受委托对凸轮轴支架进行失效原因分析，失效零件具体信息如下： 
As requested, QA lab has analyzed the invalid cause of VCT CAM Carrier, and the information of invalid part is 
shown as following： 
零件信息：Part information 
零件名称 
Part name 
凸轮轴支架（VCT） 
VCT CAM Carrier
制造日期 
Production date 
2010 
VIN 码 
VIN number 
LSJW26H33AS029342 
销售日期 
Sale date 
/ 
车辆里程数 
Car mileage 
3896 公里 
3896Km 
销售商 
Sale agent 
江苏隆安 
Jiangsu LongAn 
失效模式描述 
Invalid situation 
description 
该车之前已进站两次，对螺丝已处理过两次，第三次进站，仍发现漏油现象。经过检查
后发现凸轮轴支架漏油。经测量内腔泄漏量：8.1ml/min(标准≤6ml/min)。 
原材料信息：Raw material information 
原材料及牌号 
Raw material 
and trademark 
EN AC 46000（AlSi9Cu3） 
原材料厂商 
Raw material 
producer 
/ 
散件供应商 
Part suplier 
上海幸福摩托车有限公司 
Shanghai XingFu Motor CO., LTC
金属热处理状态 
Metal heat treatment 
state 
/ 
 
失效零件见图1：The failed part is shown in the figure1.  
 
Ⅱ. 结论与建议 Conclusions and suggestions 
结论Conclusions：经X 射线成像可见在失效零件的泄露部位存在铸造缺陷（缩松3.82mm）。By X-ray 
Imaging, we found the failed parts have casting defect（shrinkage porosity 
3.82mm）in the leakage space. 
建议Suggestions：供应商应加强铸造工艺质量控制。The supplier shall strengthen the casting technology’s 
quality control. 
 
 
分发： 
Dispenser 
SQE：许建华 
SQE：JianHua Xu 
检验者： 
Identifier 
 
审核： 
Auditor 
 
批准： 
Approver 
 
日期： 
Date 
 
日期： 
Date 
 
日期： 
Date 
 


 
上海汽车中心实验室
(QA Lab) 
中国·上海·嘉定区安研路201 号
邮编. 201804 
No. 
201 
Anyan 
Road, 
Jiading 
District,  Shanghai, China. 
Post code :201804
报告编号：Report number
 
SCL-S-11-0042M 
委 托 者Requestor：SQE 许建华
委托编号Request number： 
送样日期Deliver date：20110329
报告日期Report date：20110531
第 2 页 共 3 页 
Page 2of 2 
 
上海汽车
SAIC Motor 
IⅤ. 附件 Accessories 
 
 
 
 
 
 
 
 
 
 
 
 
 
 
 
 
 
 
 
图1  失效VCT 凸轮轴支架形貌 
Fig.1 Appearance of failure the VCT CAM Carrier 
 
 
 
 
 
 
 
 
 
 
 
 
 
 
 
 
 
 
图2  失效VCT 凸轮轴支架宏观形貌（箭头指向泄露区域） 
Fig.2 Macrographic image of the VCT CAM Carrier（Arrow show the leaks area） 
 
该处为泄露区域 
That place is the 
leak area. 


 
上海汽车中心实验室
(QA Lab) 
中国·上海·嘉定区安研路201 号
邮编. 201804 
No. 
201 
Anyan 
Road, 
Jiading 
District,  Shanghai, China. 
Post code :201804
报告编号：Report number
 
SCL-S-11-0042M 
委 托 者Requestor：SQE 许建华
委托编号Request number： 
送样日期Deliver date：20110329
报告日期Report date：20110531
第 3 页 共 3 页 
Page 2of 2 
 
上海汽车
SAIC Motor 
 
 
 
 
 
 
 
 
 
 
 
 
 
 
 
 
 
 
 
 
 
 
 
 
图3 X 射线成像 
Fig.3 The X-ray Imaging 
 
 
 
 
 
 
 
 
 
 
 
 
 
         图4 零件缺陷部位切面图                          图5 铸造缺陷尺寸示意图（25X） 
 
铸造缺陷 
The Casting Defect 
剖开零件铸造缺陷部
位，可见明显的缩松。
After cut the casting 
defect part, can see 
the shrinkage porosity.
3.82mm

File: 材料工程师/SCL-S-11-0043M H扭转梁开裂-张勇.pdf.md
# SCL-S-11-0043M H扭转梁开裂-张勇.pdf

 
上海汽车中心实验室 
中国·上海·嘉定区安研路201 号 
邮编. 201804 
报告编号： 
 
SCL-S-11-0043M 
 
委托者：   SQE 
委托编号：/ 
送样日期：2011.3.21 
报告日期：2011.3.30 
第 1 页 共 6 页 
 
上海汽车
零件号 
50016230 
零件名称 
H 扭转梁总成 
图纸日期 
/ 
零件生产日期
/ 
供货商 
上海汇众汽车制造有限公司 
OTS 状态 
 
车型/项目 
AP11 VCT 
首批状态 
 
 
          阶段性报告              结论性报告               认可报告                其他 
Ⅰ.任务描述 
实验室受SQE 委托对AP11 VCT 路试车H 扭转梁总成失效件进行失效原因分析，失效零件具体信息如下： 
零件信息： 
零件名称 
H 扭转梁总成 
制造日期 
 
VIN 码 
LSJA16U67AG990025 
销售日期 
 
车辆里程数 
15977KM 
失效日期 
2011.3.9 
失效模式描述 
襄樊G11 加速（强化）底盘耐久性试验进行到93.38%（试验里程12319KM），进行检查时，
H 扭转梁横梁发现裂纹 
原材料信息： 
原材料及牌号 
SAPH440  T=6.0 
原材料厂商 
宝钢 
散件供应商 
上海汇众汽车制造有限公司 
热处理 
/ 
失效零件见图： 
 
 
 
Ⅱ. 结论与建议 
    结论： 
1. 扭转横梁裂纹属疲劳裂纹，裂纹源于扭转横梁内侧近棱角处； 
2．扭转梁横梁材料符合技术要求； 
    建议： 
1．分析扭转横梁载荷设计强度安全系数。 
 
 
分发： 
SQE 童俊 
检验者：
张勇 
审核： 
 
批准： 
 
日期： 
 
日期： 
 
日期： 
 


 
上海汽车中心实验室 
中国·上海·嘉定区安研路201 号 
邮编. 201804 
报告编号： 
 
SCL-S-11-0043M 
 
委托者：   SQE 
委托编号：/ 
送样日期：2011.3.21 
报告日期：2011.3.30 
第 2 页 共 6 页 
 
上海汽车
Ⅲ. 个别结果 
一、断口分析： 
1、宏观观察：送作分析的扭转横梁裂纹件，其实物形貌见图1 所示。 
1.1  观察有两处裂纹：一处裂纹在扭转横梁本体上，见图2，裂纹长约60mm，断口有明显的贝壳状扩散
纹，表现出疲劳断裂特征，裂纹源位于扭转横梁内侧近棱角处，裂纹沿垂直于截面方向扩展。 
1.2  另一处为弹簧盘加强板与扭转横梁焊缝收弧处，裂纹长约10mm 见图2，裂纹沿焊缝方向扩展。 
1.3  扭转横梁纵剪切面未见明显外观缺陷，见图3。 
1.4  在图1 所示焊缝取样截面位置，观察焊缝熔深及焊高，见图4。横梁本体熔深1.56mm、弹簧盘加强
板熔深1.78mm、焊高3.17mm。 
2、用扫描电镜观察扭转横梁断口，裂源低倍形貌见图5，裂纹扩展区微观形貌为疲劳辉纹+解理断裂，见图
6，扭转横梁本体裂纹呈现明显的疲劳裂纹及扩散特征。 
3、分析结论：扭转横梁本体裂纹属疲劳裂纹，裂纹源位于扭转横梁内侧近棱角处。 
二、材料分析： 
1、化学成份： 
合格（结果见附表1） 
2、机械性能： 
合格（结果见附表1） 
3、焊缝金相 
横梁本体熔深1.56mm、弹簧盘加强板熔深1.78mm、焊高3.17mm，结果合格。 
（该焊缝所连接的最薄板为弹簧盘加强板，板厚t 为3.2mm，要求熔深≥ 0.12×tmin=0.384mm， 
焊高≥ 0.7×tmin=2.24mm） 
分析结论：扭转横梁本体材料符合技术要求，与弹簧盘加强板焊接性能合格。 
三、分析结果： 
1、扭转横梁裂纹属于疲劳裂纹，裂纹源位于扭转横梁内侧近棱角处； 
2、扭转梁横梁材料符合技术要求； 
附表1 
序号
试验项目 
额定值 
试验结果 
评价 
合格 
不合格
1 
化学成分/SAPH440 T=6.0
Q/BQB310-2009 
 
 
 
 
C 
≤ 0.21 
0.03 1 
× 
 
 
Si 
≤ 0.30 
0.011 1 
× 
 
 
Mn 
≤ 1.50 
1.16 1 
× 
 
 
S 
≤ 0.025 
0.003 1 
× 
 
 
P 
≤ 0.030 
0.004 1 
× 
 
2 
抗拉强度/MPa 
≥ 440 
5012  5072  5012
（149  151  149）HB 1 
× 
 
3 
金相组织 
/ 
铁素体+珠光体 1（见图7）
× 
 
4 
焊缝金相 
熔深≥ 0.384mm 
焊高≥ 2.24mm 
横梁本体熔深1.56mm 
弹簧盘加强板熔深1.78mm
焊高3.17mm 1 
× 
 
备注： 


 
上海汽车中心实验室 
中国·上海·嘉定区安研路201 号 
邮编. 201804 
报告编号： 
 
SCL-S-11-0043M 
 
委托者：   SQE 
委托编号：/ 
送样日期：2011.3.21 
报告日期：2011.3.30 
第 3 页 共 6 页 
 
上海汽车
1）该数据来源于上海汇众材料实验室 
2）该数据依据DIN EN ISO 18265-2003 标准转换 
 
图1   失效件实物形貌（局部取样） 
 
 
 
图2   扭转横梁本体裂纹（取样部分） 
 
扭转横梁本体 
弹簧盘加强板 
焊缝取样截面 
扭转横梁本体开裂
扭转横梁与弹簧盘加强板
焊缝裂纹


 
上海汽车中心实验室 
中国·上海·嘉定区安研路201 号 
邮编. 201804 
报告编号： 
 
SCL-S-11-0043M 
 
委托者：   SQE 
委托编号：/ 
送样日期：2011.3.21 
报告日期：2011.3.30 
第 4 页 共 6 页 
 
上海汽车
 
 
图3   横梁断口区域纵剪切面状态 
 
 
图4   取样位置焊缝金相 
焊缝切片取样位置如上图所示，横梁本体熔深1.56mm、弹簧盘加强板熔深1.78mm、焊高3.17mm。 
 
 
 


 
上海汽车中心实验室 
中国·上海·嘉定区安研路201 号 
邮编. 201804 
报告编号： 
 
SCL-S-11-0043M 
 
委托者：   SQE 
委托编号：/ 
送样日期：2011.3.21 
报告日期：2011.3.30 
第 5 页 共 6 页 
 
上海汽车
 
 
图5  断口裂纹源  20X  SEI 
 
 
图6  裂纹扩展区微观形貌：疲劳辉纹+解理  2000X  SEI 
 
 
 
 
 
 
 
 


 
上海汽车中心实验室 
中国·上海·嘉定区安研路201 号 
邮编. 201804 
报告编号： 
 
SCL-S-11-0043M 
 
委托者：   SQE 
委托编号：/ 
送样日期：2011.3.21 
报告日期：2011.3.30 
第 6 页 共 6 页 
 
上海汽车
 
图7  扭转横梁金相组织：铁素体+珠光体

File: 材料工程师/SCL-S-11-0047M-进气门-李吉鹏.pdf.md
# SCL-S-11-0047M-进气门-李吉鹏.pdf

 
上海汽车中心实验室 
中国·上海·嘉定区安研路201 号 
邮编. 201804 
报告编号： 
 
SCL-S-11-0047M  
 
委托者：发动机设计科 
委托编号：/ 
送样日期:   2011-03-21 
报告日期:   2011-04-06 
第 1 页 共 10 页 
 
上海汽车
零件号 
30026350 
零件名称 
进气门 
图纸日期 
/ 
零件生产日期 
/ 
供货商 
上海伊顿发动机零部件有限公
司 
OTS 状态 
/ 
车型/项目 
NLE2.0NA（BP32） 
首批状态 
/ 
 
          阶段性报告              结论性报告               认可报告                其他 
Ⅰ.任务描述 
实验室接受发动机设计科的委托，对提供的断裂失效件：进气门，进行失效分析。 
1、失效零件的原材料信息 
序
号
零件名称 
零件号 
原材料及牌号 
原材料厂商 
散件供应商 
1 
进气门 
30026350 
X45CrSi93 
/ 
/ 
 
2、零件的失效状况描述： 
编号
车型 
失效状况描述 
标准耐久试验时间
失效时的时间 
失效情况 
I5 
BP32 
200 小时 
78.5 小时 
发动机台架200 小时高速耐久试验，凸轮轴转
速3000rpm，运行至78.5 小时时，进气门5#，
6#头部断裂，6#气门杆部弯曲。同缸排气门5#，
6#头部打坏。同缸活塞损坏，同缸体击穿。同
缸排气6#液压挺杆断裂。 
 
 
 
 
 
 
 
Ⅱ. 结论与建议 
结论：  
进气门属疲劳断裂，是由于受力不均导致裂源处应力集中所致。 
        
 
分发： 
发动机设计科：李伟军 
检验者： 
李吉鹏 
审核： 
 
批准： 
 
日期： 
2011-04-06 
日期： 
 
日期： 
 
失效零件宏
观观察 
断口分析
金相分析
硬度测定 
3、实验流程如下：
结论与
建议 
渗氮层深
度测定 


 
上海汽车中心实验室 
中国·上海·嘉定区安研路201 号 
邮编. 201804 
报告编号： 
 
SCL-S-11-0047M  
 
委托者：发动机设计科 
委托编号：/ 
送样日期:   2011-03-21 
报告日期:   2011-04-06 
第 2 页 共 10 页 
 
上海汽车
III. 个别结果与分析 
1、失效零件宏观观察 
发生断裂的进气门宏观形貌见图1-1 所示。杆部中间位置颜色较浅，两端颜色较深，杆部未见明显弯曲，表面
未见外力撞击痕迹，见图1-2。断裂发生位置在锥体侧靠近积碳槽处，放大照片见图1-3，裂纹源位置如图1-3
箭头所示。杆部断口表面局部有明显的外力撞击痕迹，见图1-4，裂纹源位置如图1-4 箭头所示。锥体外观有严
重撞击的痕迹，见图1-5。 
 
宏观观察结论： 
1)、杆部的外观基本完好。 
2）、杆部断口表面局部有明显的外力撞击痕迹。 
3）、锥体外观有严重撞击的痕迹。 
 
2、断口分析 
用扫描电镜观察断口 
断口的低倍形貌如图2-1 所示，裂纹源如图2-1 箭头所示。裂纹源放大后可见多源及多台阶条纹，裂纹源处未
见明显缺陷，见图2-2。裂纹扩展区在近裂纹源处可见疲劳辉纹和二次裂纹，见图2-3。在远离裂纹源区，断口表
面有氧化物附着，也可见疲劳辉纹，见图2-4。 
  
断口分析结论： 
1）、失效属疲劳断裂，疲劳区域占断口的绝大部分区域。 
2）、在裂源部位有应力集中现象。 
 
3、金相分析 
   1、a2 处金相组织为回火屈氏体，见图3-1。 
   2、a3 处金相组织为回火索氏体，见图3-2。 
    
   金相分析结论：未见异常。 
 
4、硬度测定 
 
经检测，硬度符合要求，见表4-1。 
 
硬度结论：合格。 
 
 
 
5、渗氮层深度测定 
 
经检测，渗氮层深度符合要求，见表5-1。 
 
渗氮层深度结论：合格。 
 
6、结论：  
     
进气门属疲劳断裂，是由于受力不均导致裂源处应力集中所致。 
  
 
 
 
 


 
上海汽车中心实验室 
中国·上海·嘉定区安研路201 号 
邮编. 201804 
报告编号： 
 
SCL-S-11-0047M  
 
委托者：发动机设计科 
委托编号：/ 
送样日期:   2011-03-21 
报告日期:   2011-04-06 
第 3 页 共 10 页 
 
上海汽车
失效零件的宏观照片： 
 
 
 
 
 
 
 
 
 
 
 
 
 
 
 
 
 
 
 
 
               
 
 
 
 
 
 
 
 
 
 
图1-2   断裂件杆部外观照片 
图1-1  断裂件外观照片 
放大图见图1-3 
裂纹源


 
上海汽车中心实验室 
中国·上海·嘉定区安研路201 号 
邮编. 201804 
报告编号： 
 
SCL-S-11-0047M  
 
委托者：发动机设计科 
委托编号：/ 
送样日期:   2011-03-21 
报告日期:   2011-04-06 
第 4 页 共 10 页 
 
上海汽车
 
 
 
 
 
 
 
 
 
 
图1-3   杆部断裂处局部放大图 
 
 
 
 
 
 
 
 
 
 
图1-4  杆部断口宏观照片 
 
裂纹源 
裂纹源


 
上海汽车中心实验室 
中国·上海·嘉定区安研路201 号 
邮编. 201804 
报告编号： 
 
SCL-S-11-0047M  
 
委托者：发动机设计科 
委托编号：/ 
送样日期:   2011-03-21 
报告日期:   2011-04-06 
第 5 页 共 10 页 
 
上海汽车
 
 
 
 
 
 
                                    
 
 
                                       
 
 
 
 
 
 
 
 
 
 
    
 
 
 
 
 
 
 
 
 
 
 
 
 
 
 
 
 
 
 
 
 
 
 
图1-5  锥体断裂发生的位置照片 


 
上海汽车中心实验室 
中国·上海·嘉定区安研路201 号 
邮编. 201804 
报告编号： 
 
SCL-S-11-0047M  
 
委托者：发动机设计科 
委托编号：/ 
送样日期:   2011-03-21 
报告日期:   2011-04-06 
第 6 页 共 10 页 
 
上海汽车
进气门的检测位置示意图 
 
 
 
 
 
 
 
 
 
 
 
 
 
 
 
 
 
 
 
 
 
 
 
 
 
 
 
 
 
 
 
 
 
 
 
 
 
 
 
 
 
 
 
切片4#：
断口分析
a1 处硬度:要求≥
HRC50.0（端面）
a2 处硬度:要求≥HRC45.0
（在切面上测）。 
a2 处金相组织。 
切片1#：硬度，
金相 
切片2#：化学
成分 
切片3#：硬
度，金相 
a3 处硬度:要求HRC30～40（在切面
上测）。 
a3 处金相组织。 
a4 处硬度:：要求≥HV600（在切面
上边缘测）。 
a4 处渗氮层深度:：≥0.03mm（金相
法）。


 
上海汽车中心实验室 
中国·上海·嘉定区安研路201 号 
邮编. 201804 
报告编号： 
 
SCL-S-11-0047M  
 
委托者：发动机设计科 
委托编号：/ 
送样日期:   2011-03-21 
报告日期:   2011-04-06 
第 7 页 共 10 页 
 
上海汽车
零件断口分析 
 
 
 
 
 
 
 
 
 
 
 
 
 
 
 
 
 
 
 
 
 
 
 
 
 
 
 
 
 
 
 
 
 
 
 
 
 
 
 
 
 
 
 
图2-2
a 区裂纹源放大电镜扫描照片  100×
图2-1  断口的低倍形貌 电镜扫描照片 
 17× 
b 区 
裂纹源 
a 区
c 区


 
上海汽车中心实验室 
中国·上海·嘉定区安研路201 号 
邮编. 201804 
报告编号： 
 
SCL-S-11-0047M  
 
委托者：发动机设计科 
委托编号：/ 
送样日期:   2011-03-21 
报告日期:   2011-04-06 
第 8 页 共 10 页 
 
上海汽车
 
 
 
 
 
 
 
 
 
 
 
 
 
 
 
 
 
 
 
 
 
 
 
 
 
 
 
 
 
 
 
 
 
 
 
 
 
 
 
 
 
 
 
 
图2-3  b 区 疲劳区 电镜扫描照片   1000× 
图2-4  c 区疲劳区 电镜扫描照片   2000× 


 
上海汽车中心实验室 
中国·上海·嘉定区安研路201 号 
邮编. 201804 
报告编号： 
 
SCL-S-11-0047M  
 
委托者：发动机设计科 
委托编号：/ 
送样日期:   2011-03-21 
报告日期:   2011-04-06 
第 9 页 共 10 页 
 
上海汽车
金相分析 
 
 
 
 
 
 
 
 
 
 
 
 
 
 
 
 
 
 
 
 
 
 
 
 
 
 
 
 
 
 
 
 
 
 
 
 
 
 
 
 
 
 
 
 图3-1  a2 处金相组织照片  500× 
 图3-2  a3 处的金相组织照片  500× 


 
上海汽车中心实验室 
中国·上海·嘉定区安研路201 号 
邮编. 201804 
报告编号： 
 
SCL-S-11-0047M  
 
委托者：发动机设计科 
委托编号：/ 
送样日期:   2011-03-21 
报告日期:   2011-04-06 
第 10 页 共 10 页 
 
上海汽车
硬度测定 
表 4-1  
序号
零件名称/测试
项目 
额定值 
试验结果 
评价 
合格 
不合
格 
1 
进气门 
 
 
 
 
 
a1 处硬度(HRC) 
≥50.0 
67.0，66.5，66.0 
× 
 
 
a2 处硬度(HRC) 
≥45.0 
50.0，49.5，50.0 
× 
 
 
a3 处硬度(HRC) 
30～40 
34.5，34.5，34.5 
× 
 
 
a4 处硬度(HV) 
≥600 
1027，965，985 
× 
 
 
渗氮层深度测定 
表 5-1 
序号
零件名称/测试
项目 
额定值 
试验结果 
评价 
合格 
不合
格 
1 
进气门 
 
 
 
 
 
a4 处渗氮层深度
(mm) 
≥0.030 
0.034 
（见图5-1） 
× 
 
 
 
 
 
 
 
 
 
 
 
 
 
 
 
 
 
 
 
横剖面线
横剖面线
线 
 图5-1  渗氮层深度金相照片  500×

File: 材料工程师/SCL-S-11-0048M ZP11发动机罩盖锁扣-张勇.pdf.md
# SCL-S-11-0048M ZP11发动机罩盖锁扣-张勇.pdf

 
上海汽车中心实验室 
中国·上海·嘉定区安研路201 号 
邮编. 201804 
报告编号： 
 
SCL-S-11-0048M
 
委托者：   SQE 
委托编号： / 
送样日期:   2011.3.29 
报告日期:   2011.3.30 
第 1 页 共 4 页 
 
上海汽车
零件号 
30004128 
零件名称 
发动机罩盖锁扣加强板总成 
图纸日期 
2009.11.11 
零件生产日期 
/ 
供货商 
上海飞众 
OTS 状态 
 
车型/项目 
ZP11 
首批状态 
 
 
          阶段性报告              结论性报告               认可报告                其他 
Ⅰ.任务描述 
实验室受工程发动机部委托对ZP11 发动机罩盖锁扣加强板总成断裂件进行失效分析，失效零件信息如下： 
零件信息： 
零件名称 
发动机罩盖锁扣 
制造日期 
/ 
VIN 码 
/ 
销售日期 
/ 
车辆里程数 
/ 
失效日期 
2011.3.29 
失效模式描述 
发动机罩盖锁扣断裂 
原材料信息： 
原材料及牌号 
45# 
原材料厂商 
 
散件供应商 
 
金属热处理状态 
调质 
失效照片： 
   
 
Ⅱ. 结论与建议 
结论： 
1、热处理工艺问题导致材料硬度过高，锁扣受外力脆断，断裂发生在电泳之前； 
2、发动机罩盖锁扣材料化学成份符合技术要求； 
建议： 
1、调整并监控热处理规范； 
2、供应商须加强对外购零件的质量检测； 
分发： 
赵志远 
检验者：
张勇 
审核： 
 
批准： 
 
日期： 
 
日期： 
 
日期： 
 


 
上海汽车中心实验室 
中国·上海·嘉定区安研路201 号 
邮编. 201804 
报告编号： 
 
SCL-S-11-0048M
 
委托者：   SQE 
委托编号： / 
送样日期:   2011.3.29 
报告日期:   2011.3.30 
第 2 页 共 4 页 
 
上海汽车
Ⅲ. 个别结果 
一、失效件分析： 
1、宏观观察：送作分析的失效件，断裂发生在锁扣折弯处，断面上已经覆盖油漆，说明零件在电泳之前已经
断裂，见图1； 
 
二、材料分析： 
1、发动机罩盖锁扣化学成份： 
合格（结果见附表1） 
2、表面硬度： 
表面硬度过高，不合格（结果见附表1） 
3、芯部硬度： 
结果见附表1 
4、金相组织： 
结果见附表1 
分析结论：发动机罩盖锁扣材料化学成份符合技术要求，表面硬度过高。 
三、分析结果： 
1、热处理工艺问题导致材料硬度过高，锁扣受外力脆断，断裂发生在电泳之前； 
2、发动机罩盖锁扣材料化学成份符合技术要求； 
 
附表1 
序号
试验项目 
额定值 
试验结果 
评价 
合格 
不合格
1 
化学成份 
发动机罩盖锁扣 45# 
符合GB/T699-1999 
 
 
 
 
C 
0.42-0.50 
0.492 1 
× 
 
 
Si 
0.17-0.37 
0.239 1 
× 
 
 
Mn 
0.50-0.80 
0.611 1 
× 
 
 
S 
≤ 0.035 
0.035 1 
× 
 
 
P 
≤ 0.035 
0.021 1 
× 
 
 
Cr 
≤ 0.25 
0.0199 1 
× 
 
 
Ni 
≤ 0.30 
0.0138 1 
× 
 
 
Cu 
≤ 0.25 
0.0620 1 
× 
 
2 
表面硬度HRC 
29-38 
57.3  57.6 2 
（640  646）HV0.3 1 
 
× 
3 
表面金相组织 
/ 
针状马氏体 1（图2） 
 
 
4 
芯部硬度 
/ 
（576  584  583）HV10 1 
 
 
5 
芯部金相组织 
/ 
回火屈氏体+回火马氏体1 
（图3） 
 
 


 
上海汽车中心实验室 
中国·上海·嘉定区安研路201 号 
邮编. 201804 
报告编号： 
 
SCL-S-11-0048M
 
委托者：   SQE 
委托编号： / 
送样日期:   2011.3.29 
报告日期:   2011.3.30 
第 3 页 共 4 页 
 
上海汽车
备注： 
1） 该数据来源于上海大众实验室 
2）该数据依据ASTM E140-2005 标准转换 
 
 
 
  
 
图1  发动机罩盖锁扣失效件 
 
 
 
 
 
 
发动机罩盖锁扣 
发动机罩盖锁扣加强板 
锁扣断面覆盖油漆 


 
上海汽车中心实验室 
中国·上海·嘉定区安研路201 号 
邮编. 201804 
报告编号： 
 
SCL-S-11-0048M
 
委托者：   SQE 
委托编号： / 
送样日期:   2011.3.29 
报告日期:   2011.3.30 
第 4 页 共 4 页 
 
上海汽车
 
 
图2  锁扣表面金相组织 
 
 
图3  锁扣芯部金相组织

File: 材料工程师/SCL-S-11-0049M AP11 小弹簧-白云岭.pdf.md
# SCL-S-11-0049M AP11 小弹簧-白云岭.pdf

 
上海汽车中心实验室 
中国·上海·嘉定区安研路201 号 
邮编. 201804 
报告编号： 
 
SCL-S-11-0049M 
委托者：  SQE 
委托编号：/ 
送样日期:  2011.3.29 
报告日期:  2011.3.30 
第 1 页 共 7 页 
 
上海汽车
零件号 
001825001290 
零件名称 
小弹簧 
spring 
图纸日期 
/ 
零件生产日期 
/ 
供货商 
上海萨克斯 
SACHS 
OTS 状态 
 
车型/项目 
AP11 
首批状态 
 
 
          阶段性报告              结论性报告               认可报告                其他 
Ⅰ.任务描述 
实验室受SQE 委托对小弹簧进行失效分析，失效零件具体信息如下： 
As requested, QA lab has analyzed the invalid cause of the spring, and the information of invalid part is shown as following: 
零件信息： 
Part information 
零件名称 
小弹簧  spring 
制造日期 
/ 
VIN 码 
/ 
销售日期 
/ 
车辆里程数 
15000-20000 km 
销售商 
/ 
失效模式描述 
大众试车场路试，离合器失效（小弹簧断裂）。 
原材料信息： 
原材料及牌号 
70SC 
原材料厂商 
/ 
散件供应商 
/ 
金属热处理状态 
/ 
     
 
Ⅱ. 结论与建议 
结论： 
1、 失效件断口为疲劳断裂。 
The part belongs to fatigue fracture. 
2、 表面半脱碳、表面全脱碳、金相组织符合技术要求。 
The decarbonization and microstructure accord with the requirements. 
3、 硬度、非金属夹杂物无技术要求，仅供参考。 
There isn’t the requirements for the hardness and non-metallic inclusions in the drawing, for reference only. 
 
 
 
 
 
 
  
分发： 
SQE：张斯琦 
检验者：
白云岭 
审核： 
 
批准： 
 
日期： 
201.3.30 
日期： 
 
日期： 
 


 
上海汽车中心实验室 
中国·上海·嘉定区安研路201 号 
邮编. 201804 
报告编号： 
 
SCL-S-11-0049M 
委托者：  SQE 
委托编号：/ 
送样日期:  2011.3.29 
报告日期:  2011.3.30 
第 2 页 共 7 页 
 
上海汽车
Ⅲ. 个别结果 
一、宏观观察： 
1、弹簧端部有明显的敲击痕迹，见图1；弹簧外圈无明显檫伤痕迹，见图2. 
2、断口四周已破坏严重，无法发现裂纹源。 
断口分析：用扫描电镜观察、分析： 
1、 断裂初始区，见图3。 
2、 断裂初始区微观形貌：准解理，见图4 
4、 断口扩展区微观形貌：准解理，见图5 
5、 断口终断区微观形貌：韧窝，  见图6 
分析结论： 
失效件断口为疲劳断裂。 
二、 
材料分析： 
1、  硬度：   
结论：合格。     详见附表1 
2、 表面半脱碳：   
结论：合格        详见附表1 
3、 表面全脱碳：   
结论：/。     详见附表1 
4、非金属夹杂物 
结论：/          详见附表1 
5、金相组织：回火索氏体   
 结论： 合格      详见附表1 
结论： 
1、 失效件断口为疲劳断裂。 
2、 表面半脱碳、表面全脱碳、金相组织符合技术要求。 
3、 硬度、非金属夹杂物无技术要求，但符合常规的弹簧材料的技术要求，仅供参考。 
 
附表1 
 序
号 
试验项目 
额定值 
试验结果 
评价 
合格 
不合
格 
1 
硬度 
/ 
54.0HRC、53.5 HRC、
53.5 HRC 
/ 
 
3 
表面半脱碳 
≤0.009mm 
0 mm 
（图7） 
X 
 
4 
表面全脱碳 
0 
0 
（图7） 
/ 
 
5 
非金属夹杂物 
/ 
D0.5 
（图8） 
/ 
 
6 
金相组织 
回火屈氏体 
回火屈氏体 
（图9） 
X 
 
  
 


 
上海汽车中心实验室 
中国·上海·嘉定区安研路201 号 
邮编. 201804 
报告编号： 
 
SCL-S-11-0049M 
委托者：  SQE 
委托编号：/ 
送样日期:  2011.3.29 
报告日期:  2011.3.30 
第 3 页 共 7 页 
 
上海汽车
 
 
 
 
图1   弹簧端部有明显的敲击痕迹 
 
 
 
图2 弹簧外圈无明显檫伤痕迹 
 
 
 
 
 
 
 


 
上海汽车中心实验室 
中国·上海·嘉定区安研路201 号 
邮编. 201804 
报告编号： 
 
SCL-S-11-0049M 
委托者：  SQE 
委托编号：/ 
送样日期:  2011.3.29 
报告日期:  2011.3.30 
第 4 页 共 7 页 
 
上海汽车
 
 
 
图3  断裂初始区：箭头所示   100X   SEI 
 
 
 
图4  断裂初始区微观形貌：准解理  1000X  SEI 


 
上海汽车中心实验室 
中国·上海·嘉定区安研路201 号 
邮编. 201804 
报告编号： 
 
SCL-S-11-0049M 
委托者：  SQE 
委托编号：/ 
送样日期:  2011.3.29 
报告日期:  2011.3.30 
第 5 页 共 7 页 
 
上海汽车
 
 
 
图5  断口扩展区微观形貌：准解理   1200X  SEI 
 
 
图6  断口终断区微观形貌：韧窝  1000X  SEI 
 


 
上海汽车中心实验室 
中国·上海·嘉定区安研路201 号 
邮编. 201804 
报告编号： 
 
SCL-S-11-0049M 
委托者：  SQE 
委托编号：/ 
送样日期:  2011.3.29 
报告日期:  2011.3.30 
第 6 页 共 7 页 
 
上海汽车
 
 
 
 
 
图7   表面脱碳层深度：  0mm   100X 
 
 
 
 
图8   非金属夹杂物：D0.5   100X 
  
 
 
 
 


 
上海汽车中心实验室 
中国·上海·嘉定区安研路201 号 
邮编. 201804 
报告编号： 
 
SCL-S-11-0049M 
委托者：  SQE 
委托编号：/ 
送样日期:  2011.3.29 
报告日期:  2011.3.30 
第 7 页 共 7 页 
 
上海汽车
 
 
 
 
图9   金相组织：回火屈氏体   500X

File: 材料工程师/SCL-S-11-0051M SCM250 三四档拨叉-白云岭.pdf.md
# SCL-S-11-0051M SCM250 三四档拨叉-白云岭.pdf

上海汽车中心实验室 
中国·上海·嘉定区安研路201 号 
邮编. 201804 
 
SAIC QA Laboratory 
201 Anhong rd, Anting, Shanghai 
报告编号 
Report number 
 
SCL-S-11-0051M 
委托者：TC
Request person, dept 
送样日期: 2011.04.18  
Request date 
报告日期: 2011.05.26 
Report date 
第1页共4页 
 
分发: 
Distribution 
工程：张焕起 
检验者：
Identifier 
白云岭 
Bai yunling 
审核： 
Author 
Liz Greasley 
批准： 
Approver 
 
日期： 
Date 
 
日期： 
Date 
 
日期： 
Date 
 
上海汽车
SAIC Motor
零件号 
Part number 
10021551 
零件名称 
Part name 
三、四档拨叉 
Forked plectrum (gears 3, 4) 
图纸日期 
Drawing date  
/ 
零件生产日期 
Production date 
/ 
 供货商 
Supplier 
上海变速器有限公司 
SAGW 
车型/项目 
Car type/project 
SCM250 
 
   阶段性报告  Stage report        结论性报告 Conclusion report           测试报告 Test report 
Ⅰ.任务描述 Task description 
实验室受委托对三、四档拨叉进行失效原因分析，失效零件具体信息如下： 
As requested, QA lab has analyzed the cause of the Forked plectrum failure. The information of failed part is shown as following： 
零件名称 
Part name 
三、四档拨叉 
Forked  plectrum 
制造日期 
Production date 
/ 
VIN 码 
VIN 
/ 
销售日期 
Sale date 
/ 
车辆里程数 
Car mileage 
/ 
维修站名称 
Sale agent 
/ 
失效模式描述 
Failure circumstances 
description 
手工样件，襄樊路试车百公里加速性能测试，三、四档拨叉断裂。 
The prototype part failed after testing in 0-100 km/h acceleration-test. 
原材料信息：Raw material information 
原材料及牌号 
Raw material 
specification 
QT500 GB /T 1348 
原材料厂商 
Raw material producer 
/ 
散件供应商 
Component supplier 
/ 
金属热处理状态 
Metal heat treatment state 
 
Ⅱ. 结论与建议 Conclusions and suggestions 
结论Conclusions： 
1,由于收到异常载荷导致了失效件过载断裂。The failure has occurred through overload, due to abnormal force during operation.  
2,端口附近有打磨痕迹，致使该部位应力集中。A notch was ground during manufacture, which is not according to drawing.  This 
has caused a stress concentration point and weakened the part. 
3,化学成分、球化率、基体组织符合技术要求。The chemical composition, graphite nodularity and microstructure meet the 
requirements. 
4,芯部硬度和珠光体含量不符合技术要求，但实测的结果不会影响零件的失效，请重新考虑芯部硬度和珠光体含量的技术要求。The 
core hardness & pearlite content do not meet the requirement. However, this has not affected the failure.  These limits are 
considered relatively low considering the application.  
建议Suggestions： 
1、 请进一步校核使用工况的受力情况。Check the forces applied during running. 
2、 优化设计。Improve machining of the failured part (remove notch). 
3、 试验优化后 请在图纸中明确金相组织和硬度的技术要求。It is recommended that the requirements for microstructure 
and hardness are changed on the drawing, after successful testing has been carried out. 


上海汽车中心实验室 
中国·上海·嘉定区安研路201 号 
邮编. 201804 
 
SAIC QA Laboratory 
201 Anhong rd, Anting, Shanghai 
报告编号 
Report number 
 
SCL-S-11-0051M 
委托者：SQE
Request person, dept 
送样日期: 2011.04.18  
Request date 
报告日期: 2011.05.26 
Report date 
第2页共4页 
 
上海汽车
SAIC Motor
III. 测试结果 Test Results  
一、宏观观察： 
1、 断口表面粗糙呈灰黑色，见图3。  
2、 断口附近区域有打磨痕迹，见图3。 
3、 拨叉脚部的塑料套受到异常磨损，见图4。 
二、断口分析： 
用扫描电镜观察断口： 
1、 裂源低倍形貌具有多源特征，见图5，该部位未见气孔、疏松等缺陷。 
2、 放大后，其微观形貌为解理断口，无疲劳特征，见图6. 
 结论：三/四档拨叉属过载断裂。 
三、 材料分析： 
1、 化学成分 
结论：合格。       详见附表1 
2、 芯部硬度：   
结论：不合格。     详见附表1 
3、 石墨形态及大小：   
结论：/            详见附表1 
4、 珠光体含量：   
结论：不合格。     详见附表1 
5、 球化率： 
6、 结论：合格。       详见附表1 
7、 基体组织：珠光体+铁素体   
 结论： 合格        详见附表1 
结论： 
1、 三/四档拨叉属过载断裂。 
2、 化学成分、球化率、基体组织符合技术要求。 
3、 芯部硬度、珠光体含量超出技术要求，但对该失效件的断裂无大的影响。 
附表1 
 序
号 
试验项目 
额定值 
试验结果 
评价 
合格 
不合
格 
1 
化学成分/QT500 
GB/T1348 
 
 
 
 
C 
3.0-3.9 
3.7 
X 
 
 
Si 
2.3-3.2 
3.01 
X 
 
 
Mn 
≤0.40 
0.37 
X 
 
 
P 
≤0.08 
0.057 
X 
 
 
S 
≤0.03 
0.018 
X 
 
2 
芯部硬度 
170-230HB 
244 、246 、 246 
 
X 
3 
石墨形态及大小 
/ 
Ⅵ7-8（图7） 
/ 
 
4 
珠光体 
20%-50% 
65%（图8） 
 
X 
5 
球化率(%) 
≥70% 
95%  （图7） 
X 
 
6 
基体组织 
珠光体+铁素体 
珠光体+铁素体（图8） 
X 
 


上海汽车中心实验室 
中国·上海·嘉定区安研路201 号 
邮编. 201804 
 
SAIC QA Laboratory 
201 Anhong rd, Anting, Shanghai 
报告编号 
Report number 
 
SCL-S-11-0051M 
委托者：SQE
Request person, dept 
送样日期: 2011.04.18  
Request date 
报告日期: 2011.05.26 
Report date 
第3页共4页 
 
上海汽车
SAIC Motor
    
 
     图1 失效件的装配位置情况                         图2  失效件三维示意图             . 
  
   
 
图3  失效件实物照片                                  图4 失效件实物照片   
  
 
图5  断口低倍形貌：表面粗糙，典型的过载断口                      图6  断口形貌：解理断口，无疲劳特征， 
（箭头指示的是裂纹扩展方向）   30X    SEM                             断口上可观察到球状石墨   SEM 
 
断裂位置 
(见图3)
有打磨
痕迹
Damage (见图4) 
受到过异常
磨损


上海汽车中心实验室 
中国·上海·嘉定区安研路201 号 
邮编. 201804 
 
SAIC QA Laboratory 
201 Anhong rd, Anting, Shanghai 
报告编号 
Report number 
 
SCL-S-11-0051M 
委托者：SQE
Request person, dept 
送样日期: 2011.04.18  
Request date 
报告日期: 2011.05.26 
Report date 
第4页共4页 
 
上海汽车
SAIC Motor
 
 
 
 
 
 
 
 
 
 
 
 
 
 
 
 
图7   断口附近的基体的石墨形态及大小 ：Ⅵ7-8    100X 
球化率(%)：95% 
 
 
                                                                          
 
 
                
 
 
 
 
 
 
 
 
 
 
 
 
图7   断口附近的基体组织：珠光体+铁素体  100X

File: 材料工程师/SCL-S-11-0053M-K41.8VCT主轴瓦上片-倪雷.pdf.md
# SCL-S-11-0053M-K41.8VCT主轴瓦上片-倪雷.pdf

 
上海汽车中心实验室
(QA Lab) 
中国·上海·嘉定区安研路201 号
邮编. 201804 
No. 
201 
Anyan 
Road, 
Jiading 
District,  Shanghai, China. 
Post code :201804
报告编号：Report number
 
SCL-S-11-0053M 
委 托 者Requestor：TC 
委托编号Request number： 
送样日期Deliver date：20110331
报告日期Report date：20110425
第 1 页 共 7 页 
Page 2of 2 
 
上海汽车
SAIC Motor 
零件号 
Part number 
WAM4026 
 零件名称 
Part name 
主轴瓦上片（无油槽） 
Main Bearing Shell-Plain 
图纸日期 
Drawing date  
/ 
零件生产日期 
Production date 
/ 
 供货商 
Supplier 
上海菲特尔莫古轴瓦有限公司 
Federal Mogul Shang hai Bearing, LTD 
车型/项目 
Car type/project 
K4 1.8VCT 
 
   阶段性报告  Stage report        结论性报告 Conclusion report           测试报告 Test report 
 
.
Ⅰ任务描述 Task description 
实验室受委托对主轴瓦上片（无油槽）进行失效原因分析，失效零件具体信息如下： 
As requested, QA lab has analyzed the failure cause of the submitted Main Bearing Shell  The information of the failed part is 
shown as following： 
 
零件信息：Part information 
零件名称 
Part name
主轴瓦上片（无油槽） 
Main Bearing Shell-Plain
制造日期 
Production date
2010-09 
VIN 码 
VIN number 
/ 
销售日期 
Sale date 
/ 
车辆里程数 
Car mileage 
400 小时台架试验 
400h Bench Test 
销售商 
Sale agent 
/ 
失效模式描述 
Failure situation 
description 
常温下进行400 小时耐久试验，拆机检查时发现主轴瓦合金层有剥落。（发动机无异常现象）
After 400 hours durability test under normal temperature, the Main Bearing Shell alloy coating was found 
to be spalling off. （Engine test showed no other anomaly ） 
原材料信息：Raw material information 
原材料及牌号 
Raw material and 
trademark
A370（国产） 
A370（Made In China） 
原材料厂商 
Raw material producer 
Wiesbaden GmbH & Co.KG 
散件供应商 
Part supplier
/ 
金属热处理状态 
Metal heat treatment state
/ 
失效零件见图1、2：The failed part is shown in figures 1 & 2.  
 
. 
Ⅱ
结论与建议 Conclusions and suggestions 
 
结论Conclusions：失效部位有轻微磕碰伤，使该处有应力集中。整个试验过程中正常的压力波动和
应力的叠加超过其疲劳极限而发生疲劳开裂。原材料和结合层没有问题。The failure parts have a slight 
damage, make this side had a stress concentration. During the test the stress fluctuations from normal engine running 
together with the stress concentration exceeded the fatigue limit so the part fractured through fatigue. There was no 
problem with the material or layer adhesion. 
 
建议Suggestions：排查主轴瓦侧面磕碰伤的来源。Investigate how the bearing shell could become damaged 
 
分发： 
Dispenser
工程：汪国年 
TC： Guonian Wang 
检验者： 
Identifier 
Lei Ni 
审核： 
Auditor 
 
批准： 
Approver 
 
日期
日期
日期


 
上海汽车中心实验室
(QA Lab) 
中国·上海·嘉定区安研路201 号
邮编. 201804 
No. 
201 
Anyan 
Road, 
Jiading 
District,  Shanghai, China. 
Post code :201804
报告编号：Report number
 
SCL-S-11-0053M 
委 托 者Requestor：TC 
委托编号Request number： 
送样日期Deliver date：20110331
报告日期Report date：20110425
第 2 页 共 7 页 
Page 2of 2 
 
上海汽车
SAIC Motor 
III. 测试结果 Test Results  
失效主轴瓦上片（无油槽）The failure Main Bearing Shell-Plain 
1、失效零件宏观观察Macroscopic Observation of the Failure Parts 
1）送作分析的主轴瓦失效件边缘有剥落坑（大约4.0×1.5mm），断面不平坦，见图2； 
2）在失效主轴瓦断口边缘钢背处有轻微磕碰伤痕迹，见图2； 
3）断口低倍形貌见图3，具有多源特征，整个断面擦伤较严重，裂源位于图2中箭头所示处。 
 
结论：1）主轴瓦失效裂源处即是零件侧面近钢背处，有轻微磕碰痕迹； 
      2）合金层或合金层和纯铝层剥落，留下与基体（钢背）相连的薄而不规则的部分。 
 
2、失效零件微观观察Microscopic Observation of the Failure Parts 
1）送作分析的连杆主轴瓦失效件断面局部区域可观察到疲劳辉纹特征，见图4、图5； 
 
结论：该主轴瓦最终是因疲劳而导致剥落。 
 
3、理化试验Physical and Chemical Testing 
1）轴瓦厚度：合格，见表1、图7； 
2）钢背硬度：合格，见表1； 
3）金相组织情况：合格，见图8，9； 
4）能谱分析：经能谱仪分析其断面处的成份，检测到Al、Fe 等元素（见图13）。 
 
    结论：1）主轴瓦厚度、硬度、金相等均符合材料要求； 
          2）根据能谱分析可以确定，裂纹主要是沿纯铝层及钢背相结合部位进行扩展。 
 
 
 
未失效主轴瓦上片（无油槽）The not failure Main Bearing Shell-Plain 
1、理化试验Physical and Chemical Testing 
1）轴瓦厚度：合格，见表1、图10； 
2）钢背硬度：合格，见表1； 
3）金相组织情况：合格，见图11、12； 
 
    结论：未失效主轴瓦（上片）各项均符合材料标准要求。 
 
 
 
 
 
 
 
 
 
 
 


 
上海汽车中心实验室
(QA Lab) 
中国·上海·嘉定区安研路201 号
邮编. 201804 
No. 
201 
Anyan 
Road, 
Jiading 
District,  Shanghai, China. 
Post code :201804
报告编号：Report number
 
SCL-S-11-0053M 
委 托 者Requestor：TC 
委托编号Request number： 
送样日期Deliver date：20110331
报告日期Report date：20110425
第 3 页 共 7 页 
Page 2of 2 
 
上海汽车
SAIC Motor 
表1  理化试验结果汇总表 
Table1  Physical and chemical test results summary form  
序号
No.
试验项目 
Test item 
额定值 
Requirement 
试验结果 
Test result 
评价 Evaluation 
合格 
qualified
不合格 
unqualified
1 
失效主轴瓦上片（红）
WAM4026  
 
 
 
 
1.1 
厚度/Thickness 
 
 
 
 
轴瓦总厚度（红色） 
1.796~1.803mm
1.80mm 1（见图7） 
X 
 
 
钢层厚度 
1.35~1.65mm 
1.36mm 1（见图7） 
X 
 
 
纯铝层厚度 
25~75μm 
50μm 1（见图7） 
X 
 
 
 
1.2 
硬度/Hardness 
 
 
 
 
 
钢背硬度/HB 
>150HB（160HV）
217/196/200HV1 1 
X 
 
 
合金层硬度/HB 
>40HB（40HV） 
51/52/52HV0.3 1 
X 
 
 
 
 
1.3 
金相组织
/Metallographic  
（QC/T516-1999） 
1~5 级 
散布相锡铝共晶体均
匀分布在α 固溶体上
2 级 
α 固溶体+锡铝共晶体
+杂质相1（见图8、9）
X 
 
 
 
 
2 
未失效主轴瓦上片（红）
WAM4026  
 
 
 
 
2.1 
厚度 
 
 
 
 
轴瓦总厚度（红色） 
1.796~1.803mm
1.798mm 1（见图10）
X 
 
 
钢层厚度 
1.35~1.65mm 
1.408mm 1（见图10）
X 
 
 
纯铝层厚度 
25~75μm 
50μm 1（见图10） 
X 
 
 
 
2.2 
硬度 
 
 
 
 
 
钢背硬度/HB 
>150HB（160HV）
209/205/200HV1 1 
X 
 
 
合金层硬度/HB 
>40HB（40HV） 
50/50/52HV0.3 1 
X 
 
 
 
 
2.3 
金相组织 
（QC/T516-1999） 
1~5 级 
散布相锡铝共晶体均
匀分布在α 固溶体上
3 级 
α 固溶体+锡铝共晶体
+杂质相1（见图11、
12） 
X 
 
 
 
 
 
 
 
 
 
 
 
 
 
备注
1）脚注1 系委外（上海机动车检测中心）测试
委外报告编号
CW1120113H000


 
上海汽车中心实验室
(QA Lab) 
中国·上海·嘉定区安研路201 号
邮编. 201804 
No. 
201 
Anyan 
Road, 
Jiading 
District,  Shanghai, China. 
Post code :201804
报告编号：Report number
 
SCL-S-11-0053M 
委 托 者Requestor：TC 
委托编号Request number： 
送样日期Deliver date：20110331
报告日期Report date：20110425
第 4 页 共 7 页 
Page 2of 2 
 
上海汽车
SAIC Motor 
IⅤ. 附件 Accessories 
 
 
 
 
 
 
 
 
 
 
 
         图1  失效主轴瓦形貌                                  图2  断面宏观形貌 
Fig.1 Appearance of failure the Bearing Shell              Fig.2 Macrographic image of the Fracture 
 
 
 
 
 
 
 
 
 
 
 
 
图3 断面低倍形貌（20X） 
Fig.3 Low-magnification Morphology of the Fracture（20X） 
 
 
 
 
 
 
 
 
 
 
 
 
裂源、有磕碰痕迹


 
上海汽车中心实验室
(QA Lab) 
中国·上海·嘉定区安研路201 号
邮编. 201804 
No. 
201 
Anyan 
Road, 
Jiading 
District,  Shanghai, China. 
Post code :201804
报告编号：Report number
 
SCL-S-11-0053M 
委 托 者Requestor：TC 
委托编号Request number： 
送样日期Deliver date：20110331
报告日期Report date：20110425
第 5 页 共 7 页 
Page 2of 2 
 
上海汽车
SAIC Motor 
 
 
 
 
 
 
 
 
 
 
 
 
图6  剥落层断面剖面图（50X）                       图7 近失效位置剖面图（20X） 
Fig.6 Section of the Spalling layer fracture（50X）      Fig.7 Section near to the failure position（20X） 
 
 
 
 
 
 
 
 
 
 
 
 
图8  精磨（精抛）后（200X） 
Fig.8 After fine grinding（final-polishing）（200X） 
 
 
 
 
 
 
 
 
 
 
 
 
图9
失效主轴瓦合金层金相图（500X）
裂纹沿残留的结合面（纯铝层）
向内部延伸。The crack along 
residual joint surface（Pure 
aluminum layer）to the internal 
extend.


 
上海汽车中心实验室
(QA Lab) 
中国·上海·嘉定区安研路201 号
邮编. 201804 
No. 
201 
Anyan 
Road, 
Jiading 
District,  Shanghai, China. 
Post code :201804
报告编号：Report number
 
SCL-S-11-0053M 
委 托 者Requestor：TC 
委托编号Request number： 
送样日期Deliver date：20110331
报告日期Report date：20110425
第 6 页 共 7 页 
Page 2of 2 
 
上海汽车
SAIC Motor 
 
 
 
 
 
 
 
 
 
 
 
 
图10 未失效主轴瓦剖面图（20X） 
Fig.10 Section of the Not failure Main Bearing（20X） 
 
 
 
 
 
 
 
 
 
 
 
 
图11  精磨（精抛）后（200X） 
Fig.8 After fine grinding（final-polishing）（200X） 
 
 
 
 
 
 
 
 
 
 
 
 
图12
未失效主轴瓦合金层金相图（500X）
1.798mm


 
上海汽车中心实验室
(QA Lab) 
中国·上海·嘉定区安研路201 号
邮编. 201804 
No. 
201 
Anyan 
Road, 
Jiading 
District,  Shanghai, China. 
Post code :201804
报告编号：Report number
 
SCL-S-11-0053M 
委 托 者Requestor：TC 
委托编号Request number： 
送样日期Deliver date：20110331
报告日期Report date：20110425
第 7 页 共 7 页 
Page 2of 2 
 
上海汽车
SAIC Motor 
 
 
 
 
 
 
 
 
 
 
 
 
 
 
 
 
 
 
 
 
 
 
 
 
 
 
 
 
 
 
 
 
 
 
 
 
 
 
图13 断面区域能谱 
Fig.13 The EDS of fracture area
