Repository: kujaxr/obsidian-vault

File: 材料工程师/SCL-S-11-0054M 增压器双头螺栓失效分析报告.pdf.md
# SCL-S-11-0054M 增压器双头螺栓失效分析报告.pdf

 
上海汽车中心实验室 
中国·上海·嘉定区安研路201 号 
邮编. 201804 
 
SAIC QA Laboratory 
201 Anhong rd, Anting, Shanghai 
报告编号 
Report number 
 
SCL-S-11-0054M 
委托者：TC，邹捷 
Request person, dept 
送样日期: 2011.04.18  
Request date 
报告日期: 2011. 05.25 
Report date 
第1页共4页 
 
分发: 
Distribution 
SQE：邹捷 
检验者： 
Author 
Liz Greasley 
审核： 
Auditor 
/ 
批准： 
Approver 
胡仁其 
日期： 
Date 
2011.06.03 
日期： 
Date 
 
日期： 
Date 
2010.06.07 
 
上海汽车 
SAIC Motor 
零件号 
Part number 
10048191 
零件名称 
Part name 
增压器双头螺栓 
Turbocharger mounting Bolt 
图纸日期 
Drawing date  
/ 
零件生产日期 
Production date 
/ 
供货商 
Supplier 
PEM(China) Co., Ltd (Kunshan) 
车型/项目 
Car type/project 
/ 
 
   阶段性报告  Stage report        结论性报告 Conclusion report           测试报告 Test report 
Ⅰ.任务描述 Task description 
实验室受委托对增压器双头螺栓进行失效原因分析，失效零件具体信息如下： 
As requested, QA lab has analyzed the failure cause of the bolt, the background information of this part is shown as following： 
零件信息：Part information 
零件名称 
Part name 
增压器双头螺栓 
Bolt 
制造日期 
Production date 
/ 
失效模式描述 
Failure situation description 
失效时该发动机正在进行台架模拟整车DS44 试验，搭载变速箱，试验进行至40%时螺柱断裂。 
原材料信息：Raw material information 
原材料及牌号 
Raw material and 
trademark 
4Cr10Si2Mo 
原材料厂商 
Raw material producer 
/ 
散件供应商 
Part supplier 
/ 
金属热处理状态 
Metal heat treatment state 
/ 
 
Ⅱ. 结论与建议 Conclusions and suggestions 
结论Conclusions： 
1、 
失效件是由夹紧力降低引起的弯曲疲劳断裂。这种情况是由于螺栓紧固顺序不合理引起的，在紧固其他螺栓
的螺母时，第一个紧固的螺栓夹紧力降低了，使不同螺栓之间的夹紧力不一致。 The part has failed through bending fatigue due 
to loss of clamping load. Such case can arise from not following a correct tightening sequence, so that the part is not aligned during tightening. Tightening of the 
other nuts then realigns the joint and the clamping load in the first bolt is lost. 
2、 
硬度、基体组织符合技术要求。化学成分不合格（Mo 低于技术要求），对失效无影响,。但是供应商明知道材
料不合格，还是使用了。 The hardness and microstructure conform to the requirements. The chemical composition (Mo) does not meet the 
requirement.  Although this did not affect the failure, the supplier knew about the result and did not reject the material. 
 
建议Suggestions： 
1、 螺母安装顺序必须遵守。 先把三螺母本身夹紧, 再到扭转要求(62±3),才能保证紧密的连接。 装配时候，应该确
认零部件不受热。  Assembly tightening sequence must be followed.  Snug tightening followed by torque tightening to 62±3 is recommended to 
ensure tight joint.  Engineering dept must confirm that the components are cold when assembled.  
2、 请检查垫片材料情况。 Material and condition of the gasket should also be checked 
 


 
上海汽车中心实验室 
中国·上海·嘉定区安研路201 号 
邮编. 201804 
 
SAIC QA Laboratory 
201 Anhong rd, Anting, Shanghai 
报告编号 
Report number 
 
SCL-S-11-0054M 
委托者：TC, SQE 
Request person, dept 
送样日期: 20  
Request date 
报告日期: 2011.05.25  
Report date 
第2页共4页 
 
 
上海汽车 
SAIC Motor 
III. 测试结果 Test Results  
 
 
图1 一览安装表示失效螺栓 
 
一、宏观观察： 
1、来样为双头螺栓断裂件，裂纹源已磨损，断口宏观观察具有贝纹线特征，见图2。疲劳断口占据95%的螺栓截
面.  螺母是Spiralock™防松螺母. 螺母法兰面有轻微的擦痕(见图2)说明螺母之前拧紧好了, 但不能说明是初次安
装是否正确。  The nut is Spiralock™ non-loosening nut.  The flange shows slight polishing wear marks (see figure 2), suggesting that it was 
tightened correctly at some point, although it cannot be said whether this was from a previous installation. 
 
  
 
图2  失效件实物照片 (红色箭头原位置) 
二、断口分析 Fracture analysis： 
用扫描电镜观察断口： 
1、 其低倍形貌具有疲劳特征，裂纹源处没原始缺陷(见图3). 放大后其微观形貌为疲劳辉纹，见图4.  
The fracture surface shows typical fatigue beach-mark characteristics (see images 3 & 4).  No defect was discovered at the origin. 
 
 结论：双头螺栓属疲劳断裂。 
 The bolt has fractured through fatigue 
螺栓
断裂
面 
螺母 
疲劳区 (95%截面) 
后断区 
(5%截面) 
轻痕迹 


 
上海汽车中心实验室 
中国·上海·嘉定区安研路201 号 
邮编. 201804 
 
SAIC QA Laboratory 
201 Anhong rd, Anting, Shanghai 
报告编号 
Report number 
 
SCL-S-11-0054M 
委托者：TC, SQE 
Request person, dept 
送样日期: 20  
Request date 
报告日期: 2011.05.25  
Report date 
第3页共4页 
 
 
上海汽车 
SAIC Motor 
 
    
 
图3  裂纹源低倍照片：具有疲劳特征 20X  SEM         图4  裂纹高倍照片：疲劳辉纹 2000X  SEM 
 
 
三  安装分析(紧固扭矩)  Assembly consideration 
1. PAM 安装扭矩是62±3Nm, 摩擦系数是0.12-0.18. 经计算的夹紧力是15-40kN.  
The specified assembly torque is 62±3Nm, Coefficient of friction µ=0.12-0.18. From calculation, the achieved clamping load is 15-40kN. 
2. 螺栓是M10，10.9 级。失效件的硬度是38HRC，经换算可得其抗拉强度为1195MPa。 经计算可得螺栓的破坏载
荷是69kN。 
The bolt is M10 grade 10.9.  Hardness was measured at = 38HRC = 1195MPa. From calculation, the force required to break the bolt = 69kN. 
3. 即使摩擦系数=0.18, 夹紧力最低(15kN), 需要最少20%螺栓截面支承所的夹紧力，但是疲劳裂纹占据95%的螺栓
截面. Even if µ= 0.18 and clamping load is at lowest value (15kN), then at least 20% of the bolt is required to support the clamping load.  But the fatigue 
crack has taken 95% of the bolt area.   
 
结论：夹紧力降低引起的疲劳断裂。 
Therefore, there was no clamping load remaining in the joint during the fatigue failure.  
 
 
四  材料分析 Material analysis： 
1、 化学成分 
结论：不合格。       详见附表1 
Chemical composition: Not OK  see table 1 
2、 芯部硬度：   
结论：合格。         详见附表1   
Core Hardness:  
OK 
 
see table 1 
3、 全脱碳层深度：   
结论：合格           详见附表1 
Decarburisation : 
OK 
 
see table 1 
4、基体组织：回火索氏体   
 结论： 合格        见图5 
Microstructure: Tempered martensite:  OK see figure 5 
结论： 
1、 化学成分不合格（Mo 低于技术要求），供应商自检检测报告即不合格, SQE 应跟踪调查此事。 
Chemical composition does not meet the requirements (Mo content too low). From the suppliers testing report, it can be seen that they already knew this.  
SQE must follow up this issue. 


 
上海汽车中心实验室 
中国·上海·嘉定区安研路201 号 
邮编. 201804 
 
SAIC QA Laboratory 
201 Anhong rd, Anting, Shanghai 
报告编号 
Report number 
 
SCL-S-11-0054M 
委托者：TC, SQE 
Request person, dept 
送样日期: 20  
Request date 
报告日期: 2011.05.25  
Report date 
第4页共4页 
 
 
上海汽车 
SAIC Motor 
 
 
附表1 
 序号 
试验项目 
额定值 
试验结果 
评价 
合格 
不合格 
1 
化学成分/4Cr10Si12Mo 
 
 
 
 
 
C 
0.35-0.45 
0.385 
X 
 
 
Si 
1.90-2.60 
1.99 
X 
 
 
Mn 
≤ 0.70 
0.37 
X 
 
 
P 
≤ 0.035 
0.001 
X 
 
 
S 
≤ 0.030 
0.001 
X 
 
 
Cr 
9.0-10.5 
9.45 
X 
 
 
Ni 
≤ 0.60 
0.15 
X 
 
 
Mo 
0.70 - 0.90 
0.65 
 
X 
2 
芯部硬度 
32 - 39HRC 
38.0、38.5、38.0 
X 
 
3 
全脱碳层深度 
≤ 0.015 
0  （图4） 
X 
 
4 
基体组织 
/ 
回火索氏体（图5） 
/ 
 
 
        
 
          图4  全脱碳层深度： 0   100X               图5  基体组织：回火屈氏体   500X

File: 材料工程师/SCL-S-11-0055M 小柴曲轴-张勇.pdf.md
# SCL-S-11-0055M 小柴曲轴-张勇.pdf

 
上海汽车中心实验室
(QA Lab) 
中国·上海·嘉定区安研路201 号 
邮编. 201804 
No. 201 Anyan Road, Jiading District,  
Shanghai, China. 
Post code :201804
报告编号：Report number
SCL-S-11-0055M
 
委托者Requestor：TC 
委托编号Request number：/ 
送样日期Deliver date: 2011.4.7 
报告日期Report date：2011.4.19
第 1 页 共 8 页 
Page 1of 8 
 
上海汽车
SAIC Motor
零件号 
Part number 
10047536 
 零件名称 
Part name 
D09 DL2B 曲轴 
D09 DL2B crankshaft 
图纸日期 
Drawing date  
/ 
零件生产日期 
Production date 
/ 
 供货商 
Supplier 
浙江太阳 
Sun Zhejiang 
车型/项目 
Car type/project 
小型柴油机项目
Small diesel engine 
 
   阶段性报告  Stage report        结论性报告 Conclusion report           测试报告 Test report 
Ⅰ.任务描述 Task description 
实验室受委托对曲轴进行失效原因分析，失效零件具体信息如下： 
As requested, QA lab has analyzed the failure cause of crankshaft, and the information of failure part is shown as following： 
零件信息：Part information 
零件名称 
Part name 
D09 DL2B 曲轴 
D09 DL2B crankshaft 
制造日期 
Production date 
/ 
VIN 码 
VIN number 
/ 
销售日期 
Sale date 
/ 
车辆里程数 
Car mileage 
/ 
销售商 
Sale agent 
/ 
失效模式描述 
Invalid situation 
description 
台架试验14 小时曲轴发生断裂 
Crankshaft broken at bench test 14h 
原材料信息：Raw material information 
原材料及牌号 
Raw material and 
trademark 
42CrMo 
原材料厂商 
Raw material producer
/ 
散件供应商 
Part suplier 
/ 
金属热处理状态 
Metal heat treatment state
轴颈中频淬火+圆角滚压 
journal induction quench and fillet 
radius rolling 
失效零件见附图 The failure part is shown in the accessory figure.  
Ⅱ. 结论与建议 Conclusions and suggestions 
结论Conclusions：曲轴断口属于多源疲劳断裂，裂源位于轴颈位置过渡圆角处；轴颈过渡圆角有凹槽；曲
轴材料符合技术要求。Crankshaft fracture belongs to multi-origin fatigue failure, crack initiated at the fillet radius area. 
Groove found in the fillet radius area, crankshaft material conformed to drawing technical requirement. 
建议Suggestions：调查轴颈过渡圆角凹槽产生原因，并检查在正常零件上是否存在此凹槽，台架试验前需
确认曲轴中心线与轴颈中心线平行；检查供应商对于过渡圆角区域的滚压强化工艺和检测结果。Investigate the 
reason of groove in the fillet radius area, and confirm whether this groove is present on new crankshafts. Check 
dimensions and balance of crankshaft before testing. Check supplier testing process and results regarding to the fillet 
rolling strengthen area, for example residual stress analysis. 
 
 
分发： 
Dispenser 
小柴项目组：聂淑一 
Small diesel engine project team: Nie Shu yi 
检验者： 
Identifier 
张勇 
Zhang Yong 
审核： 
Auditor 
 
批准： 
Approver 
 
日期： 
Date 
 
日期： 
Date 
 
日期： 
Date 
 


 
上海汽车中心实验室
(QA Lab) 
中国·上海·嘉定区安研路201 号 
邮编. 201804 
No. 201 Anyan Road, Jiading District,  
Shanghai, China. 
Post code :201804
报告编号：Report number
SCL-S-11-0055M
 
委托者Requestor：TC 
委托编号Request number：/ 
送样日期Deliver date: 2011.4.7 
报告日期Report date：2011.4.19
第 2 页 共 8 页 
Page 2of 8 
 
上海汽车
SAIC Motor
III. 测试结果 Test Results  
一、失效件分析： 
1、宏观观察：送作分析的失效件，其实物形貌见图1 所示。 
1.1  断裂发生在靠近曲轴皮带轮安装轴位置的连杆轴颈过渡圆角处，见图1（曲轴图纸示意见图2）； 
1.2  大部分断裂面较平滑，接近终断区较粗糙，裂源位于轴颈位置过渡圆角处，裂源部位有多处台阶，呈
多源疲劳特征（见图3）； 
1.3  在如图4 所示取样位置，发现轴颈过渡圆角中心有一圈凹槽（深度约0.1mm、宽度约0.39mm）见图5； 
1.4  在取样件不同位置测试其硬度分布（垂直于表面方向，以0.05mm 为步距，测至0.8mm 深度处），如
图6，结果见表1，可以看出轴颈过渡圆角滚压强化区域的硬度与基材区域基本一致。 
2、扫描电镜分析：裂源区域低倍形貌见图7，图8 和图9 所示为两处裂源位置的微观形貌，断面基本被磨平，
裂纹扩展区微观形貌为准解理特征（见图10），终断区，其微观形貌有准解理和较多的二次裂纹（见图11）； 
分析结论： 曲轴断口属于多源疲劳断裂，裂源位于轴颈位置过渡圆角处。 
二、材料分析： 
1、曲轴化学成份： 
合格（结果见附表1） 
2、曲轴机械性能： 
合格（结果见附表1） 
3、表面/芯部硬度、淬硬层深度及金相组织： 
合格（结果见附表1） 
分析结论：曲轴材料符合技术要求。 
三、分析结果： 
1、曲轴断口属于多源疲劳断裂，裂源位于轴颈位置过渡圆角处； 
2、轴颈过渡圆角有凹槽； 
3、曲轴材料符合技术要求； 
 
序号
No. 
试验项目 
Test item 
额定值 
Requirement 
试验结果 
Test result 
评价 Evaluation 
合格 
qualified
不合格 
unqualified
1 
曲轴化学成份 
材料：42CrMo 
图纸要求 
 
 
 
 
C 
0.38-0.45 
0.381 1 
× 
 
 
Si 
0.17-0.37 
0.251 1 
× 
 
 
Mn 
0.50-0.80 
0.620 1 
× 
 
 
P 
≤ 0.035 
0.016 1 
× 
 
 
S 
≤ 0.035 
0.006 1 
× 
 
 
Cr 
0．90-1.20 
1.09 1 
× 
 
 
Mo 
0.15-0.25 
0.152 1 
× 
 
2 
表面硬度 HRC 
≥ 53 
56.5  56.5  56.5 2 
× 
 
 
淬硬层深度 DS mm 
2.0-4.5 
（按GB/T 5617-2005）
4.2 2 
× 
 
 
芯部硬度 HB 
270-302 
285  280  278 3
（300  296  292）HV1 2
× 
 
 
芯部组织 
回火索氏体 1-4 级 
回火索氏体 2 级 2（图12）
× 
 
备注：1） 角注1 系委外（CTI）测试，委外报告编号：MLSH11040794139001C； 


 
上海汽车中心实验室
(QA Lab) 
中国·上海·嘉定区安研路201 号 
邮编. 201804 
No. 201 Anyan Road, Jiading District,  
Shanghai, China. 
Post code :201804
报告编号：Report number
SCL-S-11-0055M
 
委托者Requestor：TC 
委托编号Request number：/ 
送样日期Deliver date: 2011.4.7 
报告日期Report date：2011.4.19
第 3 页 共 8 页 
Page 3of 8 
 
上海汽车
SAIC Motor
      2） 角注2 系委外（机动车检测中心）测试； 
      3） 角注3 系按照按照DIN EN18265-2003 转换； 
Remark： 1) Footnote 1 is outsourcing test result (CTI), and the number of outsourcing report is MLSH11040794139001C 
          2) Footnote 2 is outsourcing test result (SMVIC) 
          3) Footnote 3 s transferred according to DIN EN 18265-2003 
 
IⅤ. 附件 Accessories 
  
 
图1  失效曲轴 
 
 
图2  曲轴图纸示意图 
 
断裂发生位置


 
上海汽车中心实验室
(QA Lab) 
中国·上海·嘉定区安研路201 号 
邮编. 201804 
No. 201 Anyan Road, Jiading District,  
Shanghai, China. 
Post code :201804
报告编号：Report number
SCL-S-11-0055M
 
委托者Requestor：TC 
委托编号Request number：/ 
送样日期Deliver date: 2011.4.7 
报告日期Report date：2011.4.19
第 4 页 共 8 页 
Page 4of 8 
 
上海汽车
SAIC Motor
 
图3  断口宏观 
 
 
 
         图4  取样位置示意图                           图5  过渡圆角凹槽 
 
 
 
 
 
裂源区 
裂纹扩展区
终断区 
取样试块 
宽0.39mm
深0.1mm


 
上海汽车中心实验室
(QA Lab) 
中国·上海·嘉定区安研路201 号 
邮编. 201804 
No. 201 Anyan Road, Jiading District,  
Shanghai, China. 
Post code :201804
报告编号：Report number
SCL-S-11-0055M
 
委托者Requestor：TC 
委托编号Request number：/ 
送样日期Deliver date: 2011.4.7 
报告日期Report date：2011.4.19
第 5 页 共 8 页 
Page 5of 8 
 
上海汽车
SAIC Motor
 
图6  硬度分布取样位置示意图 
 
序
号
距表面深度
mm 
A 位置硬度
HV0.1 
B 位置硬度
HV0.1 
硬度分布图 
1 
0.05 
281 
291 
 
2 
0.10 
292 
270 
3 
0.15 
297 
286 
4 
0.20 
315 
309 
5 
0.25 
297 
297 
6 
0.30 
286 
265 
7 
0.35 
309 
286 
8 
0.40 
281 
292 
9 
0.45 
271 
275 
10
0.50 
303 
286 
11
0.55 
303 
291 
12
0.60 
286 
281 
13
0.65 
292 
243 
14
0.70 
292 
291 
15
0.75 
291 
287 
16
0.80 
286 
230 
表1  取样位置硬度分布 
A 位置
B 位置


 
上海汽车中心实验室
(QA Lab) 
中国·上海·嘉定区安研路201 号 
邮编. 201804 
No. 201 Anyan Road, Jiading District,  
Shanghai, China. 
Post code :201804
报告编号：Report number
SCL-S-11-0055M
 
委托者Requestor：TC 
委托编号Request number：/ 
送样日期Deliver date: 2011.4.7 
报告日期Report date：2011.4.19
第 6 页 共 8 页 
Page 6of 8 
 
上海汽车
SAIC Motor
 
图7  裂源区域低倍形貌  26X SEI 
 
图8  裂源位置1 微观形貌  800X SEI 
裂源位置2
裂纹扩展区
终断区 
裂源位置1


 
上海汽车中心实验室
(QA Lab) 
中国·上海·嘉定区安研路201 号 
邮编. 201804 
No. 201 Anyan Road, Jiading District,  
Shanghai, China. 
Post code :201804
报告编号：Report number
SCL-S-11-0055M
 
委托者Requestor：TC 
委托编号Request number：/ 
送样日期Deliver date: 2011.4.7 
报告日期Report date：2011.4.19
第 7 页 共 8 页 
Page 7of 8 
 
上海汽车
SAIC Motor
 
图9  裂源位置2 微观形貌  800X SEI 
 
图10  扩展区微观形貌  3000X SEI 


 
上海汽车中心实验室
(QA Lab) 
中国·上海·嘉定区安研路201 号 
邮编. 201804 
No. 201 Anyan Road, Jiading District,  
Shanghai, China. 
Post code :201804
报告编号：Report number
SCL-S-11-0055M
 
委托者Requestor：TC 
委托编号Request number：/ 
送样日期Deliver date: 2011.4.7 
报告日期Report date：2011.4.19
第 8 页 共 8 页 
Page 8of 8 
 
上海汽车
SAIC Motor
 
图11  终断区微观形貌  1600X SEI 
（注：照片中的球状物为线切割时溅上） 
 
 
图12  芯部金相组织

File: 材料工程师/SCL-S-11-0057M D19 曲轴-白云岭.pdf.md
# SCL-S-11-0057M D19 曲轴-白云岭.pdf

 
上海汽车中心实验室 
中国·上海·嘉定区安研路201 号 
邮编. 201804 
 
SAIC QA Laboratory 
201 Anhong rd, Anting, Shanghai 
报告编号 
Report number 
 
SCL-S-11-0057M 
委托者: 小柴项目组：邹捷 
Request person, dept： 
送样日期:  2011.4.27 
Request date:  
报告日期: 2.11.6.1 
Report date：  
第1页共4页 
 
分发: 
Distribution 
小柴项目组：邹捷 
检验者Author 
白云岭 
审核Auditor 
 
批准Approver 
 
日期Date 
2011.6.1 
日期Date 
 
日期Date 
 
 
上海汽车
SAIC Motor
零件号Part number 
10048024 
 零件名称 
Part name 
曲轴 Crankshaft 
图纸日期Drawing date 
2010.06.10 
零件生产日期Part production date 
/ 
 供货商 
Supplier 
Feuer Powertrain (Germany) 
车型/项目Car type/project 
D19 
 
   阶段性报告  Stage report        结论性报告 Conclusion report           测试报告 Test report 
Ⅰ.任务描述 Task description 
实验室受委托对曲轴进行失效原因分析(断口分析、金相组织)，失效零件具体信息如下： 
As requested, QA lab has analyzed the failure cause of the Crankshaft, the information of the failed part is shown as following： 
零件信息：Part information: 
零件名称 
Part name 
曲轴 Crankshaft 
制造日期 
Production date 
/ 
VIN 码 
VIN 
/ 
销售日期 
Sale date 
/ 
车辆里程数 
Car mileage 
公里 (km) 
维修站名称 
Sale agent 
/ 
失效模式描述 
Failure circumstance 
description 
500h 耐久性试验运行至56 小时，曲轴断裂。 
The Crankshaft  fractured after only 56h durability test (planned duration 500h). 
原材料信息：Raw material information 
原材料及牌号 
Raw material specification 
42CrMo (GB/T3077) 
原材料厂商 
Raw material producer 
/ 
散件供应商 
Component supplier 
/ 
金属热处理状态 
Metal heat treatment state 
调质  
Quenching and tempering 
 
Ⅱ. 结论与建议 Conclusions and suggestions 
 
结论Conclusions： 
 
1、 曲轴是由于外力过载引起的高应力低周期疲劳断裂，裂纹区域未发现原始材料缺陷。由曲轴运行时间很
短，说明曲轴受到了异常载荷，这些异常载荷可能来自于曲轴空间的不合理，相关零部件或其他引起过载的
情况。 
The Crankshaft has failed through high stress, low cycle fatigue. The fracture was initiated at several origins and no material defects 
were found.   
Since the part failed after such a short running time, this points to an abnormal loading condition which can arise from dimensional 
errors in the crankshaft, adjoining components or other overload situation. 
2、 曲轴的金相组织不合格，但不是引起断裂失效的根本原因。 
The microstructure does not meet the requirements and must be improved, however this has not caused the failure in this case. 
 
建议Suggestion: 
请检查发动机实验时的安装和载荷情况。 
Check the installation and loading conditions of engine test. 


 
上海汽车中心实验室 
中国·上海·嘉定区安研路201 号 
邮编. 201804 
 
SAIC QA Laboratory 
201 Anhong rd, Anting, Shanghai 
报告编号 
Report number 
 
SCL-S-11-0057M 
委托者: 小柴项目组：邹捷 
Request person, dept： 
送样日期:  2011.4.27 
Request date:  
报告日期: 2.11.6.1 
Report date：  
第2页共4页 
 
上海汽车
SAIC Motor
 
III. 测试结果 Test Results  
一、宏观观察： 
1、 
断口可见有疲劳贝纹，疲劳源位于轴颈R 角处，图3、图4 中箭头所示处。 
2、 
疲劳源磨损严重，无法观察裂纹源的微观形貌，见图4. 
结论：曲轴断裂属高应力低周疲劳断裂。 
 
 
图1  失效件实物照片 
 
   
 
图2 失效件局部宏观照片                        图3 断口宏观照片 
 
 
     
             
图4 断口宏观照片：裂纹多源磨损严重，断口有疲劳贝纹            图5  金相取样位置 
 
 
 
 
化学
成分、
金相
组织
取样
位置


 
上海汽车中心实验室 
中国·上海·嘉定区安研路201 号 
邮编. 201804 
 
SAIC QA Laboratory 
201 Anhong rd, Anting, Shanghai 
报告编号 
Report number 
 
SCL-S-11-0057M 
委托者: 小柴项目组：邹捷 
Request person, dept： 
送样日期:  2011.4.27 
Request date:  
报告日期: 2.11.6.1 
Report date：  
第3页共4页 
 
上海汽车
SAIC Motor
 
二、材料分析： 
1、 化学成分 
结论： 合格。       详见附表1 
2、 芯部硬度：   
结论： 合格。       详见附表1 
3、 金相组织分析： 
（1） 芯部组织： 回火索氏体＋条块状铁素体， 回火索氏体4-6 级，  见图6。 
（2） 断口附近金相组织：回火索氏体＋条块状铁素体，  见图7。 
结论： 
1、 曲轴断裂是由于外力过载引起的高应力低周疲劳断裂。 
2、 曲轴的金相组织不合格。 
  
附表1 
 序
号 
试验项目 
额定值 
试验结果 
评价 
合格 
不合
格 
1 
化学成分/42CrMo 
GB/T3077 
 
 
 
 
C 
0.38-0.45 
0.38 
X 
 
 
Si 
0.17-0.37 
0.26 
X 
 
 
Mn 
0.50-0.80 
0.68 
X 
 
 
P 
≤0.025 
0.008 
X 
 
 
S 
≤0.025 
0.002 
X 
 
 
Cr 
0.90-1.20 
0.96 
X 
 
 
Mo 
0.15-0.25 
0.16 
X 
 
2 
芯部硬度 
270-302HB 
283、272、269 
X 
 
3 
基体组织 
回火索氏体（1-4 级） 
5-6 级（见图6） 
 
X 
 


 
上海汽车中心实验室 
中国·上海·嘉定区安研路201 号 
邮编. 201804 
 
SAIC QA Laboratory 
201 Anhong rd, Anting, Shanghai 
报告编号 
Report number 
 
SCL-S-11-0057M 
委托者: 小柴项目组：邹捷 
Request person, dept： 
送样日期:  2011.4.27 
Request date:  
报告日期: 2.11.6.1 
Report date：  
第4页共4页 
 
上海汽车
SAIC Motor
 
 
图6 芯部组织金相组织：回火索氏体4-6 级   500X    
 
 
 
 
 
 
主轴颈表面 
断裂表面 
图7a)  失效区域金相全貌  25x   
b) 断口区域金相组织：不合格 (检测位置
见 7a)  500X   
 
500X 
a 
b

File: 材料工程师/SCL-S-11-0058M -传动轴失效分析报告.pdf.md
# SCL-S-11-0058M -传动轴失效分析报告.pdf

 
上海汽车中心实验室 
中国·上海·嘉定区安研路201 号 
邮编. 201804 
 
SAIC QA Laboratory 
201 Anhong rd, Anting, Shanghai 
报告编号 
Report number 
 
SCL-S-11-0058M 
委托者Request person, dept：SQE 
委托编号Request number：2100191 
送样日期 Request date:  2011.05.05 
报告日期Report date： 2011.06.14 
第1页共5页 
 
分发: 
Distribution 
Liu, zhiyuan (SQE), Qi, Xiaoxu (DRE) 
检验者： 
Author 
Liz Greasley 
审核： 
Auditor 
Liz Greasley 
批准： 
Approver 
胡仁其Hu Renqi 
日期： 
Date 
2011.06.14 
日期： 
Date 
 
日期： 
Date 
2011.06.15 
 
上海汽车 
SAIC Motor 
零件号Part number 
50015636 
 零件名称 
Part name 
驱动轴,前右 
Driveshaft, right front 
图纸日期Drawing date 
2009.06.29 
零件生产日期Part production date 
/ 
 供货商 
Supplier 
上海纳铁福传动轴有限公司 
SDS (Shanghai GKN) Co Ltd 
车型/项目Car type/project 
AP11 (荣威350) 
 
   阶段性报告 Interim report        结论性报告 Conclusion report           测试报告 Test report 
 
任务描述 Task description 
实验室受委托对驱动轴,前右进行失效原因分析，失效零件具体信息如下： 
As requested, QA lab has analyzed the failure of right front driveshaft. The background information of the failed part is as following： 
零件信息：Part information 
零件名称 
Part name 
驱动轴,前右 
Driveshaft, right front 
制造日期 
Production date 
2010 年 24 周 
VIN 码 
VIN 
LSJA16E39AG030290 
销售日期 
Sale date 
/ 
车辆里程数 
Car mileage 
2327 公里 (km) 
维修站名称 
Sale agent 
/ 
失效模式描述 
Failure circumstances 
description 
车辆行驶中发现ABS 灯亮，后维修站检查发现右轴断裂 
During driving, the customer noticed that the ABS lamp was on.  Subsequent inspection at maintenance station discovered the 
right-hand front driveshaft was broken. 
原材料信息：Raw material information 
原材料及牌号 
Raw material specification 
#55 
原材料厂商 
Raw material producer 
/ 
散件供应商 
Component supplier 
上海纳铁福传动轴有限公司 
SDS 
金属热处理状态 
Metal heat treatment state 
感应淬火 
Induction hardened  
失效零件见图1：The failed part is shown in figure 1.  
 
 
结论与建议 Conclusions  
 
 传动轴是经由脆性超载断裂. 没有疲劳迹象, 破坏或缺陷. 材料属性符合要求. The driveshaft has failed through 
brittle overload.  There were no signs of fatigue, damage or material defects.  The material properties met the requirements. 
 
 断口原因相一致跟冲击从缚牢螺母过程. 所以任为传动轴被扭紧高度紧张了, 再说额外过度紧张从冲击导致失
效. The Fracture origin coincides with the impact made to fix the driveshaft nut.  It is therefore believed that the over-stressing of the shaft during 
torque tightening, and additional stressing due to the impact is the cause of the failure. 
 
建议Recommendations 
负责 
时间 
执行扭紧实验反迭失效情况. 以后建议改进螺母装配过程工作. 
Carry out torque testing to replicate failure situation.  Subsequently suggest improvement for 
driveshaft nut assembly process. 
QAL 
(Greasley) 
2011.06.30 
 


 
上海汽车中心实验室 
中国·上海·嘉定区安研路201 号 
邮编. 201804 
 
SAIC QA Laboratory 
201 Anhong rd, Anting, Shanghai 
报告编号 
Report number 
 
SCL-S-11-0058M 
委托者Request person, dept：SQE 
委托编号Request number：2100191 
送样日期 Request date:  2011.05.05 
报告日期Report date： 2011.06.14 
第2页共5页 
 
 
上海汽车 
SAIC Motor 
 
宏观观察 
传动轴是在车轮尽头花键的位置中断裂 (见图1). 断口源位置是被人字形花纹在断面上和缺乏变形找到了(见图
2) . 这是对脆性很特征. 也有人注意到，断裂的起源与所取得的影响恰逢(争取到轴螺母). 
 
The driveshaft had fractured through the splined area of the hub end (figure 1).  The fracture origin was located through observing chevron marks on the 
fracture surface, and lack of deformation at the fracture origin (figure 2).  These are both very typical signs of brittle overload fracture. 
It was also noticed that the fracture origin coincided with the impact made during vehicle assembly, to secure the nut to the shaft. 
 
图1 完整传动轴在收到时 
 
 
   
图2  a) 断口表面 b) 源位置x 和断裂方向 
 
 
图3  箭头A 指凹部(装配螺母). 箭头B 指断口源位置. 
变速箱尽头 
车轮尽头 
-断裂 
人字形花纹 
X 
A 
B 


 
上海汽车中心实验室 
中国·上海·嘉定区安研路201 号 
邮编. 201804 
 
SAIC QA Laboratory 
201 Anhong rd, Anting, Shanghai 
报告编号 
Report number 
 
SCL-S-11-0058M 
委托者Request person, dept：SQE 
委托编号Request number：2100191 
送样日期 Request date:  2011.05.05 
报告日期Report date： 2011.06.14 
第3页共5页 
 
 
上海汽车 
SAIC Motor 
 
断口分析 
 
当电镜看断口表外区是晶脆性断裂和解理断裂 (见图4).  横截面表没有损坏，缺陷或其他不寻常的特征接近裂纹
起源(见不得图5).  Fracture analysis with SEM showed an intergranular fracture near to the origin, with some areas of cleavage fracture (figure 4).  
A cross section showed no damage, defects or other unusual feature near to the crack origin (figure 5). 
  
   
图4 断裂位置在感应淬火过渡区. 断口外区是晶脆性断裂和解理断裂 (正常) 
 
 
  
 
图5 断口起源没有疲劳迹象, 破坏或缺陷 
 


 
上海汽车中心实验室 
中国·上海·嘉定区安研路201 号 
邮编. 201804 
 
SAIC QA Laboratory 
201 Anhong rd, Anting, Shanghai 
报告编号 
Report number 
 
SCL-S-11-0058M 
委托者Request person, dept：SQE 
委托编号Request number：2100191 
送样日期 Request date:  2011.05.05 
报告日期Report date： 2011.06.14 
第4页共5页 
 
 
上海汽车 
SAIC Motor 
 
III. 测试结果 Test Results  
 
Table 1  测试结果 
序号 
No. 
试验项目 
Test item 
额定值 
Requirement 
试验结果 
Test result 
评价 Evaluation 
合格 
OK 
不合格 
Not OK 
1 
化学成分 / 55#  
GB/T 599-1999 
 
 
 
 
 
C 
0.52 – 0.60 
0.56 
X 
 
 
Si 
0.17 – 0.37 
0.24 
X 
 
 
Mn 
0.50 – 0.80 
0.71 
X 
 
 
P 
≤ 0.025 
0.006 
X 
 
 
S 
≤ 0.020 
0.004 
X 
 
2 
表面硬度 
58-64HRC 
59, 59, 58.5 
X 
 
3 
芯部硬度 
HV10 
217, 232, 226 
/ 
/ 
4 
有效硬化层深度 
(表面测量至HV550 外) 
>2.5mm 
3.92mm (见图6) 
X 
 
5 
感应淬火区金相组织 
回火马氏体: 3-7 级 
回火马氏体: 4 级(见图7) 
X 
 
6 
芯部金相组织 
珠光体+铁素体 
珠光体+铁素体 (见图8) 
X 
 
 
备注：所有系委外测试，委外报告编号：J2011060198 
Remark:  All items from outsourcing test, and the number of outsourcing report is J2011060198 
 
 
 
图6 硬度结果 


 
上海汽车中心实验室 
中国·上海·嘉定区安研路201 号 
邮编. 201804 
 
SAIC QA Laboratory 
201 Anhong rd, Anting, Shanghai 
报告编号 
Report number 
 
SCL-S-11-0058M 
委托者Request person, dept：SQE 
委托编号Request number：2100191 
送样日期 Request date:  2011.05.05 
报告日期Report date： 2011.06.14 
第5页共5页 
 
 
上海汽车 
SAIC Motor 
 
图7 感应淬火区金相组织: 回火马氏体 
 
 
图8 芯部金相组织:珠光体+铁素体 (正常)

File: 材料工程师/SCL-S-11-0059M-350离合器支撑环-李吉鹏.pdf.md
# SCL-S-11-0059M-350离合器支撑环-李吉鹏.pdf

 
上海汽车中心实验室
(QA Lab) 
中国·上海·嘉定区安研路201 号 
邮编. 201804 
No. 201 Anyan Road, Jiading District,  
Shanghai, China. 
Post code :200433 
报告编号：Report number
SCL-S-11-0059M 
 
委托者Requestor：TC，SQE
委托编号Request number：/
送样日期
Deliver date:
2011-04-01 
报告日期
Report date ：
2011-04-11  
第 1 页 共 8 页 
Page 2of 2 
 
上海汽车
SAIC Motor
零件号 
Part number 
/ 
 零件名称 
Part name 
离合器压盘支撑环 
Clutch platen support ring 
图纸日期 
Drawing date  
/ 
零件生产日期 
Production date 
/ 
 供货商 
Supplier 
上海萨克斯动力总成部件系统有限公司 
Shanghai SACHS co., ltd 
车型/项目 
Car type/project 
AP11 
 
   阶段性报告  Stage report        结论性报告 Conclusion report           测试报告 Test report 
Ⅰ.任务描述 Task description 
实验室受委托对离合器压盘支撑环进行失效原因分析，失效零件具体信息如下： 
As requested, QA lab has analyzed the invalid cause of Clutch platen support ring, and the information of invalid part 
is shown as following： 
1、失效零件信息：Failure part information 
零件名称 
Part name 
离合器压盘支撑环 
Clutch platen support ring 
制造日期 
Production date 
/ 
VIN 码 
VIN number 
LSJA16E39BG016424 
销售日期 
Sale date 
/ 
车辆里程数 
Car mileage 
879 公里  kilometer 
销售商 
Sale agent 
/ 
失效模式描述 
Invalid situation 
description 
车辆无法挂档，拆检离合器发现离合器支撑环断裂脱出。 
Vehicle cannot be in-gear, after clutch was dismantled, it can be seen that Clutch platen support 
ring has been broken. 
2、原材料信息：Raw material information 
原材料及牌号 
Raw material 
and trademark 
SPRING STEEL WIRE  
SACHS 1.9.405.86 
原材料厂商 
Raw material 
producer 
/ 
散件供应商 
Part suplier 
宝马弹簧（上海）有限公司 
Baoma spring(shanghai) co., ltd 
金属热处理状态 
Metal heat treatment 
state 
/ 
 
 
 
 
Ⅱ. 结论与建议 Conclusions and suggestions 
结论Conclusions：离合器支撑环断口具有石状断口（过热断口）特征，属脆性断裂。原因：零件焊接区域
温度过高而产生过热。The fracture of Clutch platen support ring has overheating character, which belong to brittleness 
fracture. The cause is that welded area temperature of part is too high. 
建议Suggestions：改善焊接工艺。Improve the weld process. 
 
分发： 
Dispenser 
SQE：刘志远 
liuzhiyuan 
检验者： 
Identifier 
李吉鹏 
lijipeng 
审核： 
Auditor 
 
批准： 
Approver 
 
日期： 
Date 
2011-04-11 
日期： 
Date 
 
日期： 
Date 
 


 
上海汽车中心实验室
(QA Lab) 
中国·上海·嘉定区安研路201 号 
邮编. 201804 
No. 201 Anyan Road, Jiading District,  
Shanghai, China. 
Post code :200433 
报告编号：Report number
SCL-S-11-0059M 
 
委托者Requestor：TC，SQE
委托编号Request number：/
送样日期
Deliver date:
2011-04-01 
报告日期
Report date ：
2011-04-11  
第 2 页 共 8 页 
Page 2of 2 
 
上海汽车
SAIC Motor
III. 测试结果 Test Results  
1、失效零件宏观观察 
支撑环断裂发生在距离焊缝中心约4.0mm 处，位于焊接的热影响区，零件表面未见明显的外力撞击伤痕，见
图1-1，1-2。 
 
 
宏观观察结论： 
1)、零件非外力撞击损坏。 
 
2、断口分析 
1）、断口宏观观察：断口平坦、粗糙，具有金属光泽，如图2-1 所示。 
2）、用扫描电镜观察断口： 
断口低倍形貌无疲劳特征，整个断面呈沿晶断裂特征，如图2-2 所示。放大后，大部分晶面光滑平坦，见图
2-3。局部区域有晶界分离现象，在晶面上有较浅韧窝形貌，具有典型石状断口形貌，见图2-4。 
 
断口分析结论： 
1）、断口为石状断口（属过热断口）。 
2）、失效方式属脆性断裂。 
 
3、金相分析 
   1）、基体组织：回火屈氏体，平均晶粒度8.5 级，见图3-2。 
2）、焊缝处组织：珠光体+少量沿晶界分布半网状铁素体，组织粗大（平均晶粒度2.0 级），见图3-3。 
3）、过度区组织：珠光体+少量沿晶界分布半网状铁素体，组织粗大（平均晶粒度4.0 级），见图3-4。 
  
   金相分析结论： 
1）、断口处组织粗大。 
2）、焊缝处组织粗大。 
 
4、硬度测定 
1）、焊缝处的硬度符合要求，见表4-1。 
   2）、抗拉强度（硬度换算）符合要求，见表4-1。 
 
硬度，抗拉强度结论：合格。 
 
 
5、结论：  
 
离合器支撑环断口具有石状断口（过热断口）特征，属脆性断裂。原因：零件焊接区域温度过高而产生过热。 
 
  
 
 
 
 
 
 
 
 
 
 


 
上海汽车中心实验室
(QA Lab) 
中国·上海·嘉定区安研路201 号 
邮编. 201804 
No. 201 Anyan Road, Jiading District,  
Shanghai, China. 
Post code :200433 
报告编号：Report number
SCL-S-11-0059M 
 
委托者Requestor：TC，SQE
委托编号Request number：/
送样日期
Deliver date:
2011-04-01 
报告日期
Report date ：
2011-04-11  
第 3 页 共 8 页 
Page 2of 2 
 
上海汽车
SAIC Motor
失效零件的宏观观察： 
 
 
 
 
 
 
 
 
 
 
 
 
 
 
 
 
 
 
 
                      
 
 
 
 
 
 
 
 
 
 
 
 
 
 
 
 
 
 
 
 
 
图1-1  断裂位置照片（从总成拆卸后） 
断裂处距离焊缝中
心约4.0mm
图1-2  断裂位置照片（放大图） 


 
上海汽车中心实验室
(QA Lab) 
中国·上海·嘉定区安研路201 号 
邮编. 201804 
No. 201 Anyan Road, Jiading District,  
Shanghai, China. 
Post code :200433 
报告编号：Report number
SCL-S-11-0059M 
 
委托者Requestor：TC，SQE
委托编号Request number：/
送样日期
Deliver date:
2011-04-01 
报告日期
Report date ：
2011-04-11  
第 4 页 共 8 页 
Page 2of 2 
 
上海汽车
SAIC Motor
零件断口分析 
 
 
 
 
 
 
 
 
 
 
 
 
 
 
 
 
 
 
 
 
 
 
 
 
 
 
 
 
 
 
 
 
 
 
 
 
 
 
 
 
 
图2-1 宏观断口照片 
图2-2   断口电镜扫描照片  30×  


 
上海汽车中心实验室
(QA Lab) 
中国·上海·嘉定区安研路201 号 
邮编. 201804 
No. 201 Anyan Road, Jiading District,  
Shanghai, China. 
Post code :200433 
报告编号：Report number
SCL-S-11-0059M 
 
委托者Requestor：TC，SQE
委托编号Request number：/
送样日期
Deliver date:
2011-04-01 
报告日期
Report date ：
2011-04-11  
第 5 页 共 8 页 
Page 2of 2 
 
上海汽车
SAIC Motor
 
 
 
 
 
 
 
 
 
 
 
 
 
 
 
 
 
 
 
                            
                           图2-3  断口电镜扫描照片  300× 
 
 
 
 
 
 
 
 
 
 
 
 
 
 
 
 
 
 
 
图2-4  断口电镜扫描照片  800× 
 


 
上海汽车中心实验室
(QA Lab) 
中国·上海·嘉定区安研路201 号 
邮编. 201804 
No. 201 Anyan Road, Jiading District,  
Shanghai, China. 
Post code :200433 
报告编号：Report number
SCL-S-11-0059M 
 
委托者Requestor：TC，SQE
委托编号Request number：/
送样日期
Deliver date:
2011-04-01 
报告日期
Report date ：
2011-04-11  
第 6 页 共 8 页 
Page 2of 2 
 
上海汽车
SAIC Motor
金相分析 
 
 
 
 
 
 
 
 
 
 
 
 
 
 
 
 
 
 
 
 
 
 
 
 
 
 
 
 
 
 
 
 
 
 
 
 
 
 
                   
 
 
线 
 图3-2   基体金相组织照片（500×） 
 图3-1   检测位置示意图 
过度区（断口）
焊缝
基体


 
上海汽车中心实验室
(QA Lab) 
中国·上海·嘉定区安研路201 号 
邮编. 201804 
No. 201 Anyan Road, Jiading District,  
Shanghai, China. 
Post code :200433 
报告编号：Report number
SCL-S-11-0059M 
 
委托者Requestor：TC，SQE
委托编号Request number：/
送样日期
Deliver date:
2011-04-01 
报告日期
Report date ：
2011-04-11  
第 7 页 共 8 页 
Page 2of 2 
 
上海汽车
SAIC Motor
 
 
 
 
 
 
 
 
 
 
 
 
 
 
 
 
 
 
 
 
 
 
 
 
 
 
 
 
 
 
 
 
 
 
 
 
 
 
 
 
 
 
 图3-3   焊缝处金相照片（纵剖） 500× 
 图3-4  过度区金相照片（纵剖） 500× 


 
上海汽车中心实验室
(QA Lab) 
中国·上海·嘉定区安研路201 号 
邮编. 201804 
No. 201 Anyan Road, Jiading District,  
Shanghai, China. 
Post code :200433 
报告编号：Report number
SCL-S-11-0059M 
 
委托者Requestor：TC，SQE
委托编号Request number：/
送样日期
Deliver date:
2011-04-01 
报告日期
Report date ：
2011-04-11  
第 8 页 共 8 页 
Page 2of 2 
 
上海汽车
SAIC Motor
硬度测定 
表 4-1  
序号
试验项目 
额定值 
试验结果 
评价 
合格 
不合
格 
1 
离合器压盘支撑环 
 
 
 
 
1.1 
硬度（HV10） 
焊缝处：300～400
332，346，328 
× 
 
基体：/ 
465，484，459 
/ 
 
1.2 
焊接处抗拉强度
(MPa) 
900～1200 
（图纸要求） 
  1132 
(HV10:335 换算) 
×

File: 材料工程师/SCL-S-11-0060M-AP11离合器压盘-李吉鹏.pdf.md
# SCL-S-11-0060M-AP11离合器压盘-李吉鹏.pdf

 
上海汽车中心实验室
(QA Lab) 
中国·上海·嘉定区安研路201 号 
邮编. 201804 
No. 201 Anyan Road, Jiading District,  
Shanghai, China. 
Post code :200433 
报告编号：Report number
SCL-S-11-0060M 
 
委托者Requestor： SQE 
委托编号Request number：/
送样日期
Deliver date:
2011-04-12 
报告日期
Report date ：
2011-04-27  
第 1 页 共 9 页 
Page 2of 2 
 
上海汽车
SAIC Motor
零件号 
Part number 
10013277 （总
成） 
 零件名称 
Part name 
离合器压盘 
Clutch platen 
图纸日期 
Drawing date  
/ 
零件生产日期 
Production date 
/ 
 供货商 
Supplier 
上海萨克斯动力总成部件系统有限公司 
Shanghai SACHS co., ltd 
车型/项目 
Car type/project 
AP11 
 
   阶段性报告  Stage report        结论性报告 Conclusion report           测试报告 Test report 
Ⅰ.任务描述 Task description 
实验室受委托对离合器压盘进行失效原因分析，失效零件具体信息如下： 
As requested, QA lab has analyzed the invalid cause of Clutch platen, and the information of invalid part is shown as following： 
1、失效零件信息：Failure part information 
零件名称 
Part name 
离合器压盘 
Clutch platen  
制造日期 
Production date 
2011.2.25 N 
车辆里程数 
Car mileage 
3 公里  kilometer 
销售商 
Sale agent 
/ 
失效模式描述 
Invalid situation 
description 
售前，车辆上运输板车斜坡的过程中，车厢内充满焦糊味，且不能挂档，拆解后发现离合器
压盘断裂。 
Before sale, when vehicle is driven to the carrier vehicle along the slope, it is found that something burning can be smelled in vehicle, and 
the vehicle cannot be in-gear. After clutch platen dismantled, it is found that Clutch platen has been broken.
2、原材料信息：Raw material information 
原材料及牌号 
Raw material 
and trademark 
HT300 
原材料厂商 
Raw material 
producer 
/ 
散件供应商 
Part suplier 
上海圣德曼铸造有限公司 
Shanghai Shengdeman Casting Co., Ltd 
金属热处理状态 
Metal heat treatment 
state 
/ 
Ⅱ. 结论与建议 Conclusions and suggestions 
结论Conclusions： 
1）、离合器压盘属于热疲劳断裂，是经受了异常高温而导致。The clutch platen belongs to thermal fatigue fracture. The cause is that 
clutch platen has suffered abnormal high temperature. 
2）、压盘的工作表面铸造金相组织石墨形态不合格。The graphite type of casting microstructure in working surface of clutch platen is not 
qualified. 
 
建议Suggestions： 
1）、采用正确的驾驶方法或车辆上面采取合适的防止措施，避免压盘工作表面产生异常高温。Using right driving way 
or proper prevention measures can be used in vehicle, which to avoid high temperature occurring in clutch platen working surface. 
2）、改善铸造组织。Improve casting microstructure. 
  
分发： 
Dispenser 
SQE：乔建伟 
Qiao jianwei 
检验者： 
Identifier 
李吉鹏 
Li jipeng 
审核： 
Auditor 
 
批准： 
Approver 
 
日期： 
Date 
2011-04-27 
日期： 
Date 
 
日期： 
Date 
 


 
上海汽车中心实验室
(QA Lab) 
中国·上海·嘉定区安研路201 号 
邮编. 201804 
No. 201 Anyan Road, Jiading District,  
Shanghai, China. 
Post code :200433 
报告编号：Report number
SCL-S-11-0060M 
 
委托者Requestor： SQE 
委托编号Request number：/
送样日期
Deliver date:
2011-04-12 
报告日期
Report date ：
2011-04-27  
第 2 页 共 9 页 
Page 2of 2 
 
上海汽车
SAIC Motor
III. 测试结果 Test Results  
1、失效零件宏观观察 
1）、压盘断裂为2 块，其工作表面有明显烧伤痕迹，如图1-1 所示。 
2）、与压盘相连接的零件未发生损坏，表面未见有外力撞击作用痕迹，见图1-1，1-2。 
3）、从动盘磨擦片表面有高温烧焦的痕迹，见图1-3，并散发出刺鼻的烧焦气味。 
4）、压盘的背面可见明显的高温氧化色，见图1-4。 
 
宏观观察结论： 
1)、压盘在工作时经受过高温。 
2）、压盘未受到外力撞击作用。 
 
2、断口分析 
    因压盘断裂的2 块，各断口状态基本相似，故取其中一块作断口分析（4# 断口）。 
1）、断口宏观形貌 
断口宏观形貌见图2-1 所示，断面粗糙，颜色较暗，裂纹源位于图2-1 中箭头所示处。 
 
2）、用扫描电镜观察断口： 
裂源部位低倍形貌具有多源特征，裂源部位未见气孔、疏松等缺陷，见图2-2。裂源放大后，可见有疲劳辉
纹特征，见图2-3。 
 
断口分析结论： 
1）、该断口属热疲劳断裂。 
 
3、金相分析 
   1）、压盘的工作表面产生了严重烧伤形成的淬火层，见表3-1，图3-1，3-2。 
   1）、压盘的工作表面（烧伤位置）为D、E 型石墨，见表3-1，图3-3。 
2）、压盘的工作表面（近裂源位置）为D、E 型石墨，见表3-1，图3-4。 
    
   金相分析结论： 
   1）、压盘的铸造金相组织石墨形态不合格。 
2）、压盘的工作表面产生了严重烧伤。 
 
4、硬度测定 
1）、压盘的基体硬度合格，见表4-1。 
   2）、压盘的工作表面烧伤处硬度很高，见表4-1。 
 
硬度结论： 
1）、压盘工作表面严重烧伤形成淬火层导致硬度升高。 
 
 
5、结论：  
1）、离合器压盘经受了异常高温而导致热疲劳断裂。 
2）、压盘的工作表面铸造金相组织石墨形态不合格。 
     
 
 
 
 


 
上海汽车中心实验室
(QA Lab) 
中国·上海·嘉定区安研路201 号 
邮编. 201804 
No. 201 Anyan Road, Jiading District,  
Shanghai, China. 
Post code :200433 
报告编号：Report number
SCL-S-11-0060M 
 
委托者Requestor： SQE 
委托编号Request number：/
送样日期
Deliver date:
2011-04-12 
报告日期
Report date ：
2011-04-27  
第 3 页 共 9 页 
Page 2of 2 
 
上海汽车
SAIC Motor
失效零件的宏观观察： 
 
 
 
 
 
 
 
 
 
 
 
 
 
 
 
 
 
 
 
 
 
 
 
 
 
 
 
 
 
 
 
 
 
 
 
 
 
 
 
 
 
图1-1   离合器压盘总成照片（正面） 
图1-2  离合器压盘总成照片（反面） 
1# 
2# 
3# 
4# 
烧伤部位：
内侧区域 


 
上海汽车中心实验室
(QA Lab) 
中国·上海·嘉定区安研路201 号 
邮编. 201804 
No. 201 Anyan Road, Jiading District,  
Shanghai, China. 
Post code :200433 
报告编号：Report number
SCL-S-11-0060M 
 
委托者Requestor： SQE 
委托编号Request number：/
送样日期
Deliver date:
2011-04-12 
报告日期
Report date ：
2011-04-27  
第 4 页 共 9 页 
Page 2of 2 
 
上海汽车
SAIC Motor
 
 
 
 
 
 
 
 
 
 
 
 
 
 
 
 
 
 
 
 
 
 
 
 
 
 
 
 
 
 
 
 
 
 
 
 
 
 
 
 
 
 
图1-3  从动盘的照片 
图1-4  离合器压盘反面照片（拆卸后） 
1# 
4# 


 
上海汽车中心实验室
(QA Lab) 
中国·上海·嘉定区安研路201 号 
邮编. 201804 
No. 201 Anyan Road, Jiading District,  
Shanghai, China. 
Post code :200433 
报告编号：Report number
SCL-S-11-0060M 
 
委托者Requestor： SQE 
委托编号Request number：/
送样日期
Deliver date:
2011-04-12 
报告日期
Report date ：
2011-04-27  
第 5 页 共 9 页 
Page 2of 2 
 
上海汽车
SAIC Motor
零件断口分析 
 
 
 
 
 
 
 
 
 
 
 
 
 
 
 
 
 
 
 
 
 
 
 
 
 
 
 
 
 
 
 
 
 
 
 
 
 
 
 
 
 
图2-1   断口宏观照片 
图2-2  断口裂源区扫描电镜照片（低倍） 18× 
裂纹源 
放大图见图2-2
a 处 
烧伤位置 


 
上海汽车中心实验室
(QA Lab) 
中国·上海·嘉定区安研路201 号 
邮编. 201804 
No. 201 Anyan Road, Jiading District,  
Shanghai, China. 
Post code :200433 
报告编号：Report number
SCL-S-11-0060M 
 
委托者Requestor： SQE 
委托编号Request number：/
送样日期
Deliver date:
2011-04-12 
报告日期
Report date ：
2011-04-27  
第 6 页 共 9 页 
Page 2of 2 
 
上海汽车
SAIC Motor
 
 
 
 
 
 
 
 
 
 
 
 
 
 
 
 
 
 
 
 
 
 
 
 
 
 
 
 
 
 
 
 
 
 
 
 
 
 
 
 
 
 
图2-3  断口裂纹源扫描电镜照片(a 处)  1000× 


 
上海汽车中心实验室
(QA Lab) 
中国·上海·嘉定区安研路201 号 
邮编. 201804 
No. 201 Anyan Road, Jiading District,  
Shanghai, China. 
Post code :200433 
报告编号：Report number
SCL-S-11-0060M 
 
委托者Requestor： SQE 
委托编号Request number：/
送样日期
Deliver date:
2011-04-12 
报告日期
Report date ：
2011-04-27  
第 7 页 共 9 页 
Page 2of 2 
 
上海汽车
SAIC Motor
金相分析 
 
表3-1 
序号 
试验项目 
额定值 
试验结果 
评价 
合格 
不合
格 
1、 
压盘 
材料:HT300  
 
 
 
 
1.1 
烧伤工作面（被淬火） 
 
 
 
 
 
淬火深度 
/ 
0.68mm 
（见图3-1） 
/ 
 
 
金相组织 
/ 
淬火马氏体+残余奥氏体+少
量细片状珠光体+石墨 
（见图3-2） 
/ 
 
 
石墨形态 
A 型为主 
D+ E 
（见图3-3） 
 
× 
 
石墨级别 
3～5 级 
8 级 
（见图3-3） 
 
× 
1.2 
工作面（近裂源位置） 
 
 
 
 
 
石墨形态 
A 型为主 
D+ E 
（见图3-4） 
 
× 
 
石墨级别 
3～5 级 
8 级 
（见图3-4） 
 
× 
 
 
 
 
 
 
 
 
 
 
 
 
 
 
 
 
 
 
 
 
 图3-1   工作表面被烧伤后淬火层深度金相照片（25×）
A 处 
B 处 


 
上海汽车中心实验室
(QA Lab) 
中国·上海·嘉定区安研路201 号 
邮编. 201804 
No. 201 Anyan Road, Jiading District,  
Shanghai, China. 
Post code :200433 
报告编号：Report number
SCL-S-11-0060M 
 
委托者Requestor： SQE 
委托编号Request number：/
送样日期
Deliver date:
2011-04-12 
报告日期
Report date ：
2011-04-27  
第 8 页 共 9 页 
Page 2of 2 
 
上海汽车
SAIC Motor
 
 
 
 
 
 
 
 
 
 
 
 
 
 
 
 
 
 
 
 
 
 
 
 
 
 
 
 
 
 
 
 
 
 
 
 
 
 
 
 
 
 
横剖面线
横剖面线
线 
 图3-3   石墨形态，级别金相照片（B 处） （100×） 
 图3-2   工作表面被烧伤后的金相照片（A 处）  （100×） 


 
上海汽车中心实验室
(QA Lab) 
中国·上海·嘉定区安研路201 号 
邮编. 201804 
No. 201 Anyan Road, Jiading District,  
Shanghai, China. 
Post code :200433 
报告编号：Report number
SCL-S-11-0060M 
 
委托者Requestor： SQE 
委托编号Request number：/
送样日期
Deliver date:
2011-04-12 
报告日期
Report date ：
2011-04-27  
第 9 页 共 9 页 
Page 2of 2 
 
上海汽车
SAIC Motor
 
 
 
 
 
 
 
 
 
 
 
 
 
 
 
 
 
 
 
 
 
 
 
 
 
 
硬度测定 
 
表 4-1  
序号
零件名称 
额定值 
试验结果 
评价 
合格 
不合
格 
1 
压盘 
材料:HT300 
HB220～260 
基体：HB239，226，234 
换算成HV10：238—251 
× 
 
 
 
/ 
被烧伤的工作表面HV1：604，
610 
/ 
 
 
 
 
 
 图3-4   石墨形态，级别金相照片（工作面裂源处） （100×）
