Repository: kujaxr/obsidian-vault

File: 材料工程师/SCL-S-11-0061M-NSE1.5VCT动力转向泵（PAS泵）支架-倪雷.pdf.md
# SCL-S-11-0061M-NSE1.5VCT动力转向泵（PAS泵）支架-倪雷.pdf

 
上海汽车中心实验室
(QA Lab) 
中国·上海·嘉定区安研路201 号
邮编. 201804 
No. 
201 
Anyan 
Road, 
Jiading 
District,  Shanghai, China. 
Post code :201804
报告编号：Report number
 
SCL-S-11-0061M 
委 托 者Requestor：TC 
委托编号Request number： 
送样日期Deliver date：20110414
报告日期Report date：20110425
第 1 页 共 8 页 
Page 2of 2 
 
上海汽车
SAIC Motor 
零件号 
Part number 
BKT200140 
 零件名称 
Part name 
PAS 泵支架 
PAS Bracket 
图纸日期 
Drawing date  
2009-9-29 
零件生产日期 
Production date 
/ 
 供货商 
Supplier 
上海万泰汽车零部件有限公司 
Shanghai WanTai Auto Parts CO., LTC 
车型/项目 
Car type/project 
AP11/NSE1.5VC
T 
 
   阶段性报告  Stage report        结论性报告 Conclusion report           测试报告 Test report 
.
Ⅰ任务描述 Task description 
实验室受委托对PAS 泵支架进行失效原因分析，失效零件具体信息如下： 
As requested, QA lab has analyzed the failure cause of the PAS Bracket, the background information of this part is shown as 
following： 
零件信息：Part information 
零件名称 
Part name 
PAS 泵支架 
PAS Bracket 
制造日期 
Production date 
2009 
VIN 码 
VIN
LSJW26G389S012999 
销售日期 
Sale date
/ 
车辆里程数 
Car mileage 
47438 公里 
47438Km
销售商 
Sale agent 
/ 
失效模式描述 
Failure situation 
description 
车速10km/h，在执行城市工况倒库试验中听到“咔嚓”声响，同时发现充电故障灯亮以及转
向无助力。停车检查发现PAS 泵支架断裂，导致皮带脱落。 
Speed 10km/h, while reversing in city conditions test, a "clunk” sound was heard.  Also the charging fault indicator light 
was seen and steering was without power.  On checking, the PAS Bracket was found fractured, and the belt had fallen 
off. 
原材料信息：Raw material information 
原材料及牌号 
Raw material and trademark 
319-2（Al-Si-Cu）重力铸造 
319-2（Al-Si-Cu）Gravity Casting
原材料厂商 
Raw material producer 
/ 
散件供应商 
Part supplier 
上海万泰汽车零部件有限公司
Shanghai WanTai Auto Parts CO., LTC
金属热处理状态 
Metal heat treatment state
T6（人工时效） 
T6（artificial aging） 
失效零件见图1：The failed part is shown in figure1.  
 
. 
Ⅱ结论与建议 Conclusions and suggestions 
结论Conclusions：1）因该支架受到的力超过了其疲劳极限，致使在支架处发生疲劳断裂。没有发现
零件的缺陷和材料的质量问题； 
The applied stress is higher than the fatigue limit of the bracket, causing fatigue fracture. No 
defects or material quality problems were found; 
2）因售后反映单阻尼惰轮运转时有异响，为消除此异响，试验中在23000km 后将
惰轮由单阻尼换为双阻尼，这致使最大力从2600N 增加到3000N。 Because 
after-sales believe that the Single Damping produces a poor sound, after 23000Km they change 
the Single Damping to Double Damping.  This causes the maximum load to increase from 
2600N to 3000N. 
建议Suggestions：通过CAE 分析校核支架的受力情况，包括双阻尼惰轮。Engineering should check the 
loading situation of the Bracket through CAE analysis, to include the Double Damping. 
分发： 
Dispenser
SQE：姚雁平 
SQE：YanPing Yao 
检验者： 
Identifier 
Lei Ni 
审核： 
Auditor 
 
批准： 
Approver 
 
日期： 
Date 
 
日期： 
Date 
 
日期： 
Date 
 


 
上海汽车中心实验室
(QA Lab) 
中国·上海·嘉定区安研路201 号
邮编. 201804 
No. 
201 
Anyan 
Road, 
Jiading 
District,  Shanghai, China. 
Post code :201804
报告编号：Report number
 
SCL-S-11-0061M 
委 托 者Requestor：TC 
委托编号Request number： 
送样日期Deliver date：20110414
报告日期Report date：20110425
第 2 页 共 8 页 
Page 2of 2 
 
上海汽车
SAIC Motor 
III. 测试结果 Test Results  
失效PAS 泵支架Failure PAS Bracket 
1、 失效零件宏观观察Macroscopic Observation of the Failure Parts  
1）失效PAS泵支架断口形貌如图2； 
2）PAS泵支架断面分为两部分，有两个断裂源如图2箭头所示，且1#裂源处可见明显的贝纹状特征； 
3）PAS泵支架断裂起始部位结构较平颜色较白，终断区结构粗糙颜色呈灰色。 
4）1#、2#裂源处断面低倍形貌（30X）均可见放射状条纹，如图3、6。 
 
结论：失效样品始断区低倍形貌具有两源特征。 
 
2、失效零件微观观察Microscopic Observation of the Failure Parts 
1）1#裂源处放大后形貌呈擦伤及解理特征，如图4； 
2）1#裂源扩展区形貌有解理及疲劳辉纹形貌，如图5； 
3）2#裂源处放大后形貌亦呈擦伤及解理特征，如图7； 
4）失效PAS 泵支架终断区形貌呈准解理形貌，如图8。 
 
结论：PAS 泵支架在1#、2#位置（见图2）发生疲劳开裂，在交变受力情况下逐步扩展，最终在终断区处发
生脆性断裂，导致皮带脱落。 
 
3、理化试验Physical and Chemical Testing  
1）成分/Composition：合格，见表1；Ok, see Table 1 
2）硬度/Hardness：合格，见表1；Ok, see Table 1 
3）金相组织/ Metallographic Structure：合格，见图9、10；Ok, see Fig.9 and Fig.10 
4）孔隙率/ Porosity：合格，见图11。Ok, see Fig.11 
 
    结论：PAS 泵支架成分、硬度、金相、孔隙率等均符合材料要求。 
 
 
 
 
 
 
 
 
 
 
 
 
 
 
 
 
 
 
 


 
上海汽车中心实验室
(QA Lab) 
中国·上海·嘉定区安研路201 号
邮编. 201804 
No. 
201 
Anyan 
Road, 
Jiading 
District,  Shanghai, China. 
Post code :201804
报告编号：Report number
 
SCL-S-11-0061M 
委 托 者Requestor：TC 
委托编号Request number： 
送样日期Deliver date：20110414
报告日期Report date：20110425
第 3 页 共 8 页 
Page 2of 2 
 
上海汽车
SAIC Motor 
表1  理化试验结果汇总表 
Table1 Physical and chemical test results summary  
序
号 
No.
试验项目 
Test item 
额定值 
Requirement 
试验结果 
Test result 
评价 Evaluation 
合格 
OK 
不合格 
Not OK 
1 
动力转向泵支架
BKT200140 
 
 
 
 
1.1 
化学成分/319-2（T6）
（WT-QD（J）09-2006）
 
 
 
 
 
Fe 
≤1.0 
0.57 1 
X 
 
 
Si 
5.5~6.5 
6.15 1 
X 
 
 
Cu
3.0~4.0
3.80 1 
X 
 
 
Mg 
≤0.10 
0.05 1 
X 
 
 
Zn 
≤1.0 
0.86 1 
X 
 
 
Mn
≤0.50
0.31 1 
X 
 
 
Ni 
≤0.35 
0.15 1 
X 
 
 
Ti 
≤0.25 
0.13 1 
X 
 
 
Sn
0.02 1 
 
 
 
Pb 
 
0.025 1
 
 
 
Al 
余量 
余量 
X 
 
 
 
 
 
 
 
1.2 
机械性能/319-2（T6）
（WT-QD（J）09-2006）
 
 
 
 
 
布氏硬度/HBS 
90~110 
102/98.9/101HBW2.5/62.5 
1 
X 
 
1.3 
金相组织 
（JB/T7946.1-1999） 
变质正常 
铁相夹杂物 
（1~4 级） 
变质正常 1（见图9） 
3 级鱼骨状铁相 
1 级针状铁相1（见图10）
X 
 
1.4 
孔隙率% 
（SMTC21551） 
≤5% 
<0.1% 1（见图11） 
X 
 
 
孔隙大小（mm） 
≤1mm 
<0.1mm 1（见图11） 
X 
 
 
 
 
 
 
 
 
 
 
 
 
 
 
 
 
 
 
 
 
 
 
 
备注：1）脚注1 系委外（上海机动车检测中心）测试，委外报告编号：CW1120143H000； 
      2）关于孔隙率、孔隙大小按标准SMTC21551（草案）。 
Remark：1）Footnote one is outsourcing test result (SMVIC), and the number of outsourcing report is CW1120143H000; 
         2）About the standards of porosity、pore size according to SMTC21551（Draft）. 


 
上海汽车中心实验室
(QA Lab) 
中国·上海·嘉定区安研路201 号
邮编. 201804 
No. 
201 
Anyan 
Road, 
Jiading 
District,  Shanghai, China. 
Post code :201804
报告编号：Report number
 
SCL-S-11-0061M 
委 托 者Requestor：TC 
委托编号Request number： 
送样日期Deliver date：20110414
报告日期Report date：20110425
第 4 页 共 8 页 
Page 2of 2 
 
上海汽车
SAIC Motor 
IⅤ. 附件 Appendices 
 
 
 
 
 
 
 
 
 
 
 
 
 
 
 
 
 
 
 
图1  失效PAS 泵支架形貌（箭头指向断裂位置） 
Fig.1  Appearance of failure the PAS Bracket（Arrow shows fracture） 
 
 
 
 
 
 
 
 
 
 
 
 
 
 
 
 
 
 
图2  失效PAS 泵支架断面宏观形貌（箭头指向裂源处） 
Fig.2 Macrographic image of the Fracture (Arrow show the fracture source) 
 
1#裂源 
Fracture source 1
2#裂源 
Fracture source 2
此断口形貌如图
2, 断面分为两
部分有两个断裂
源如图2 箭头所
示，断裂起始部
位结构较平颜色
较白，且1#裂源
处可见明显的贝
纹状特征。终断
区结构粗糙颜色
呈灰色。 
Macrographic image 
of the fracture is 
shown in Fig.2, with 
two fracture sources 
as Arrow 1 & 2 point 
in the figure. The 
surface of fracture 
origin area is flat and 
looks white, obvious 
shell-stripe feature 
is observed at Arrow 
1 area. The fracture 
ending area is with 
rough structure and 
looks gray. 


 
上海汽车中心实验室
(QA Lab) 
中国·上海·嘉定区安研路201 号
邮编. 201804 
No. 
201 
Anyan 
Road, 
Jiading 
District,  Shanghai, China. 
Post code :201804
报告编号：Report number
 
SCL-S-11-0061M 
委 托 者Requestor：TC 
委托编号Request number： 
送样日期Deliver date：20110414
报告日期Report date：20110425
第 5 页 共 8 页 
Page 2of 2 
 
上海汽车
SAIC Motor 
 
 
 
 
 
 
 
 
 
 
 
 
 
 
 
 
 
 
 
图3  1#裂源处断面低倍形貌（30X） 
Fig.3  Low-magnification Morphology of the Fracture as Crack source 1（30X） 
 
 
 
 
 
 
 
 
 
 
 
 
 
 
 
 
 
 
 
图4  1#裂源处断面高倍形貌（600X） 
Fig.4  High-magnification Morphology of the Fracture as Crack source 1（600X） 
1#裂源处断面
低倍形貌如图
3，放射状条纹
明显。 
The fracture source 1 
at low magnification 
is shown as Fig.3, 
showing 
obvious 
radial stripes. 
1#裂源处放大
后形貌如图4，
呈擦伤及解理
特征。 
High 
magnification 
image of the fracture 
source 1 is shown in 
Fig.4, 
showing 
abrasion and cleavage 
characteristics, 


 
上海汽车中心实验室
(QA Lab) 
中国·上海·嘉定区安研路201 号
邮编. 201804 
No. 
201 
Anyan 
Road, 
Jiading 
District,  Shanghai, China. 
Post code :201804
报告编号：Report number
 
SCL-S-11-0061M 
委 托 者Requestor：TC 
委托编号Request number： 
送样日期Deliver date：20110414
报告日期Report date：20110425
第 6 页 共 8 页 
Page 2of 2 
 
上海汽车
SAIC Motor 
 
 
 
 
 
 
 
 
 
 
 
 
 
 
 
 
 
 
 
图5  1#裂源扩展区高倍形貌（1200X） 
Fig.5  High-magnification Morphology of the Fracture Expanding Area as Crack source 1（1200X） 
 
 
 
 
 
 
 
 
 
 
 
 
 
 
 
 
 
 
 
图6  2#裂源处断面低倍形貌（29X） 
Fig.6  Low-magnification Morphology of the Fracture as Crack source 2（29X） 
1#裂源扩展区
形貌如图5，有
解理及疲劳辉
纹形貌。 
Fracture expanding 
area of source 1 is 
shown 
in 
Fig.5, 
showing 
fatigue 
striations. 
2#裂源处断面低
倍形貌如图6，
亦可见放射状条
纹。 
The fracture source 2 
at low magnification 
is shown as Fig.6, 
also showing radial 
stripes. 


 
上海汽车中心实验室
(QA Lab) 
中国·上海·嘉定区安研路201 号
邮编. 201804 
No. 
201 
Anyan 
Road, 
Jiading 
District,  Shanghai, China. 
Post code :201804
报告编号：Report number
 
SCL-S-11-0061M 
委 托 者Requestor：TC 
委托编号Request number： 
送样日期Deliver date：20110414
报告日期Report date：20110425
第 7 页 共 8 页 
Page 2of 2 
 
上海汽车
SAIC Motor 
 
 
 
 
 
 
 
 
 
 
 
 
 
 
 
 
 
 
 
图7  2#裂源处断面高倍形貌（500X） 
Fig.7  High-magnification Morphology of the Fracture as Crack source 2（500X） 
 
 
 
 
 
 
 
 
 
 
 
 
 
 
 
 
 
 
 
图8  零件终断区形貌（1200X） 
Fig.8  Morphology of Final Fracture Area（1200X） 
2#裂源处放大
后形貌如图7，
呈擦伤及解理
特征。 
High 
magnification 
image of the fracture 
source 2 is shown in 
Fig.7, 
showing 
abrasion and cleavage 
characteristics, 
终断区形貌如
图8 呈准解理
形貌。 
The final fracture area 
is shown in Fig.8 with 
quasi-cleavage 
appearance. 
污染物 
contamination 


 
上海汽车中心实验室
(QA Lab) 
中国·上海·嘉定区安研路201 号
邮编. 201804 
No. 
201 
Anyan 
Road, 
Jiading 
District,  Shanghai, China. 
Post code :201804
报告编号：Report number
 
SCL-S-11-0061M 
委 托 者Requestor：TC 
委托编号Request number： 
送样日期Deliver date：20110414
报告日期Report date：20110425
第 8 页 共 8 页 
Page 2of 2 
 
上海汽车
SAIC Motor 
 
 
 
 
 
 
 
 
 
 
 
 
图9  变质正常（100X） 
Fig.9 Microstructure normal（100X） 
 
 
 
 
 
 
 
 
 
 
 
 
图10  3 级鱼骨状铁相和1 级针状铁相（500X） 
Fig.10 Herringbone shape（Level 3）and needle（Level 1）iron phase（500X） 
 
 
 
 
 
 
 
 
 
 
 
 
图11  孔隙率<0.1％（7.5mmX7.5mm） 
Fig.11 Porosity<0.1%（7.5mmX7.5mm）

File: 材料工程师/SCL-S-11-0062M-K41 8T出水弯管-倪雷.pdf.md
# SCL-S-11-0062M-K41 8T出水弯管-倪雷.pdf

 
上海汽车中心实验室
(QA Lab) 
中国·上海·嘉定区安研路201 号
邮编. 201804 
No. 201 Anyan Road, Jiading District,  
Shanghai, China. 201804 
报告编号：Report number
 
SCL-S-11-0062M
委 托 者Requestor：SQE 许建华 
委托编号Request number： 
送样日期Deliver date：2011.04.15
报告日期Report date：2011.06.03
第 1 页 共 4 页 
 
上海汽车
SAIC Motor 
零件号 
Part number 
PEQ000050 
 零件名称 
Part name 
出水弯管 
Coolant Outlet 
图纸日期 
Drawing date  
/ 
零件生产日期 
Production date 
/ 
 供货商 
Supplier 
 
车型/项目 
Car type/project 
K4 1.8T 
 
   阶段性报告  Interim report        结论性报告 Conclusion report           测试报告 Test report 
.
Ⅰ任务描述 Task description 
实验室受委托对出水弯管进行失效原因分析，失效零件具体信息如下： 
As requested, QA lab has analyzed the failure cause of Coolant Outlet, and the information of failed part is shown as following： 
零件信息：Part information 
零件名称 
Part name 
出水弯管 
Coolant Outlet 
制造日期 
Production date 
2009-2-3 
VIN 码 
VIN number 
LSJW26G389S012999 
销售日期 
Sale date 
/ 
车辆里程数 
Car mileage 
32591 公里 (km) 
销售商 
Sale agent 
上海申晟 
Shanghai Shensheng 
失效模式描述 
Failure circumstances 
发动机缺水，检查发现发动机冷却水出口弯管（大循环出水管口）腐蚀。 
 
原材料信息：Raw material information 
原材料及牌号 
Raw material and trademark 
ZL108（Al-Si-Cu-Mg）砂型铸造
Sand Casting 
原材料厂商 
Raw material producer 
/ 
散件供应商 
Part supplier 
/ 
金属热处理状态 
Metal heat treatment state 
铸态 
F 
失效零件见图1、2：The failed part is shown in the figures 1 & 2.  
 
. 
Ⅱ
结论与建议 Conclusions and suggestions 
结论Conclusions： 
1) 
腐蚀仅发生在发动机中的最后一个导电点的位置，可能表明杂散电流腐蚀来自于发动机内冷却系
统的电源。The location of the corrosion only at the last conductive point in the engine, could 
indicate stray current corrosion from an electrical source within the engine coolant system.  
2) 
没有电偶腐蚀的迹象或冷却液中的腐蚀性物质。There was no indication for galvanic corrosion, or 
aggressive substances in the coolant. 
3) 
材料的成分和硬度符合要求。The material composition and hardness meet the requirements.  
建议Suggestions： 
1) 
检查车辆问题，确认在冷却管道内是否有电势存在。Examine the problem vehicle, confirm if any 
electrical potential at this coolant pipe. 
2) 
做一个试验以复原失效机理。Make a test to replicate the failure mechanism. 
 
分发： 
Distribution 
工程：许建华 
TC： JianHua Xu 
检验者： 
Author 
Lei Ni 
审核： 
Auditor 
 
批准： 
Approver 
 
日期： 
Date
日期： 
Date
日期： 
Date


 
上海汽车中心实验室
(QA Lab) 
中国·上海·嘉定区安研路201 号
邮编. 201804 
No. 201 Anyan Road, Jiading District,  
Shanghai, China. 201804 
报告编号：Report number
 
SCL-S-11-0062M
委 托 者Requestor：SQE 许建华 
委托编号Request number： 
送样日期Deliver date：2011.04.15
报告日期Report date：2011.06.03
第 2 页 共 4 页 
 
上海汽车
SAIC Motor 
III. 测试结果 Test Results  
失效出水弯管Failure Coolant Outlet 
1、失效零件宏观观察Macroscopic Observation of the Failure Parts 
1）送作分析的失效出水弯管与橡胶管连接的出水端部位有严重腐蚀，见图2； 
2）该腐蚀形貌呈片状剥落，见图2。 
 
结论：该铝管的腐蚀只在一端，腐蚀发生在管末端的内外侧。The corrosion of the aluminium pipe was only 
at one end.  Corrosion occurred both inside, and at the end of the pipe. 
 
  
  
 
图1  失效出水弯管示意图                        图2  失效出水弯管断面宏观形貌 
Fig.1 Overview of failed Coolant Outlet          Fig.2 Macro graphic image of the corrosion 
(Showing approximate extent of corrosion)      (Showing approximate location of EDX analysis) 
 
2、失效零件微观观察Microscopic Observation of the Failure Parts 
对失效出水弯管腐蚀部位的腐蚀物在扫描电镜下进行EDX 测试，见图3。 
 
结论：1）氧、铝、硅和铜的相对值如预期。高量的碳可能是从乙二醇中吸收到多孔氧化物中。The relative 
amounts of Oxygen, Aluminum, Silicon and Copper are as expected.  The high amount of Carbon is 
probably from absorption of the Ethylene Glycol into the porous oxide. 
2）高含量的钾、硫和钙不容易得到，但是污染最有可能是来自于指纹。High levels of Potassium, 
Sulfur and Calcium cannot be easily accounted for, although contamination from fingerprints is most likely. 
 
  
  
 
图3
腐蚀物能谱图表


 
上海汽车中心实验室
(QA Lab) 
中国·上海·嘉定区安研路201 号
邮编. 201804 
No. 201 Anyan Road, Jiading District,  
Shanghai, China. 201804 
报告编号：Report number
 
SCL-S-11-0062M
委 托 者Requestor：SQE 许建华 
委托编号Request number： 
送样日期Deliver date：2011.04.15
报告日期Report date：2011.06.03
第 3 页 共 4 页 
 
上海汽车
SAIC Motor 
3、理化试验Physical and Chemical Testing 
1）成分/Composition：合格，见表1；Ok, see Table 1 
2）硬度/Hardness： 合格，见表1；Ok, see Table 1 
3）金相组织/ Microstructure： 
A、失效件腐蚀部位：变质衰退不合格，见图4  
The failed part corrosion location: Eutectic modifications not Ok, see Fig.4. 
B、失效件未腐蚀部位：变质衰退不合格，见图5 
The failed part un-corroded location: Eutectic modifications not Ok, see, Fig.5. 
 
    结论：经检测出水弯管的金相组织不符合材料要求。 
 
表1  理化试验结果汇总表 
Table1  Physical and chemical test results 
序号
No.
试验项目 
Test item 
额定值 
Requirement 
试验结果 
Test result 
评价 Evaluation 
合格 
OK 
不合格 
Not OK 
1 
出水弯管PEQ000050
 
 
 
 
1.1 
化学成分/ZL108 
（GB/T1173-1995） 
 
 
 
 
 
Fe 
≤ 0.7 
0.57 1
X 
 
 
Si 
11.0 ~ 13.0 
11.95 1
X 
 
 
Cu 
1.0 ~ 2.0 
1.53 1
X
 
 
Mn 
0.3 ~ 0.9 
0.35 1
X 
 
 
Mg 
0.4 ~ 1.0 
0.72 1
X
 
 
Ni 
≤ 0.3 
0.05 1
X 
 
 
Zn 
≤ 0.2 
0.12 1
X
 
 
Ti 
≤ 0.20 
0.015 1
X 
 
 
Sn 
≤ 0.01 
0.005 1
X 
 
 
Pb 
≤ 0.05 
0.010 1
X
 
 
杂质 
≤ 1.20 
Cr 0.05 1
X 
 
1.2 
机械性能/ZL108 
（GB/T1173-1995） 
 
 
 
 
 
硬度/HBW 
≥85 
97.2 / 93.9/ 95.0  
HBW2.5/62.51 
X 
 
1.3 
金相分析 
（JB/T7946.1-1999）
变质正常 
失效件腐
蚀 
部位 
变质衰退 1（见图4）
α 枝晶与共晶硅分布
不均匀，α 枝晶过大 
 
X 
 
 
变质正常 
失效件未
腐蚀部位
变质衰退1（见图5）
α 枝晶与共晶硅分布
不均匀，α 枝晶过大 
 
X 
 
 
 
 
 
 
 
 
 
 
 
 
 
 
 
 
 
 
 


 
上海汽车中心实验室
(QA Lab) 
中国·上海·嘉定区安研路201 号
邮编. 201804 
No. 201 Anyan Road, Jiading District,  
Shanghai, China. 201804 
报告编号：Report number
 
SCL-S-11-0062M
委 托 者Requestor：SQE 许建华 
委托编号Request number： 
送样日期Deliver date：2011.04.15
报告日期Report date：2011.06.03
第 4 页 共 4 页 
 
上海汽车
SAIC Motor 
 
 
 
图4  失效件腐蚀部位金相示意图（变质衰退）a) 100x  b) 500x 
Fig.4  Failure part corrosion location（Eutectic modification not ok） 
 
  
 
图5 失效件未腐蚀部位金相示意图（变质衰退）a) 100x  b) 500x 
Fig.5 Failure part un-corroded location（Eutectic modification not ok） 
a
a
b
b

File: 材料工程师/SCL-S-11-0063MZP11开关.pdf.md
# SCL-S-11-0063MZP11开关.pdf

 
上海汽车中心实验室
(QA Lab) 
中国·上海·嘉定区安研路201 号 
邮编. 201804 
No. 201 Anyan Road, Jiading District,  
Shanghai, China. 
Post code :200433
报告编号：Report number
SCL-S-11-0063M
 
委托者Requestor：TC，SQE 
委托编号Request number： 
送样日期Deliver date：2011.4.19 
报告日期Report date：2011.04.28 
第 1 页 共 3 页 
Page 1 of 3  
 
上海汽车
SAIC Motor 
零件号 
Part number 
30004537 
 零件名称 
Part name 
开关控制杆 
Switch lever 
图纸日期 
Drawing date  
2010.2.16 
零件生产日期 
Production date 
/ 
 供货商 
Supplier 
河南开开特星光锁系统有限公司 
He Nan Kiekert Xing Guang Co., Ltd. 
车型/项目 
Car type/project 
ZP11 
 
   阶段性报告  Stage report        结论性报告 Conclusion report           测试报告 Test report 
Ⅰ.任务描述 Task description 
实验室受委托对开关控制杆进行失效原因分析，失效零件具体信息如下： 
As requested, QA lab has analyzed the invalid cause of switch lever, and the information of invalid part is shown as 
following： 
零件信息：Part information 
零件名称 
Part name 
开关控制杆 
Switch lever 
制造日期 
Production date 
/ 
VIN 码 
VIN number 
/ 
销售日期 
Sale date 
/ 
车辆里程数 
Car mileage 
0 km 
销售商 
Sale agent 
/ 
失效模式描述 
Invalid situation 
description 
开关控制杆开裂 
Switch lever was broken 
原材料信息：Raw material information 
原材料及牌号 
Raw material 
and trademark 
/ 
原材料厂商 
Raw material 
producer 
/ 
散件供应商 
Part suplier 
河南开开特星光锁系统有限公司 
Kiekert Xing Guang Co., Ltd. 
金属热处理状态 
Metal heat treatment 
state 
/ 
失效零件见图1：The invalid part is shown in the figure1.  
Ⅱ. 结论与建议 Conclusions and suggestions 
结论：失效件的材料为PA66，材料的注塑工艺较好。通过控制杆的工作状态和断口分析可以判定，控制杆的
断裂模式是，在控制杆行程端点，控制杆上端受过大外力，导致控制杆在横截面最小处发生断裂。 
Conclusions: The material of failure part is PA66 and the injection process of the part is good. According to the 
macroscopic observation and the switch structure, it can be seen that the switch lever is broken at the minimum 
cross section by the excessive force while the switch lever movement is limited. 
建议：避免用力扳动开关控制杆；增加开关控制杆的保护措施。 
Suggestions：The excessive force on the switch lever should be forbidden. The protective measures for the switch 
lever should be improved.   
分发： 
Dispenser 
温华 
Wen Hua 
检验者： 
Identifier 
马秋 
Ma Qiu 
审核： 
Auditor 
 
批准： 
Approver 
 
日期： 
Date 
2011.4.28 
日期： 
Date 
 
日期： 
Date 
 


 
上海汽车中心实验室
(QA Lab) 
中国·上海·嘉定区安研路201 号 
邮编. 201804 
No. 201 Anyan Road, Jiading District,  
Shanghai, China. 
Post code :200433
报告编号：Report number
SCL-S-11-0063M
 
委托者Requestor：TC，SQE 
委托编号Request number： 
送样日期Deliver date：2011.4.19 
报告日期Report date：2011.04.28 
第 2 页 共 3 页 
Page 2 of 3  
 
上海汽车
SAIC Motor 
   
 
图1 失效件 
Fig.1 Failure part 
III. 测试结果 Test Results  
序号
No. 
试验项目 
Test item 
第一次 
First time 
第二次 
Second time 
Ⅰ 
失效件 
Failure part 
1 
红外（GB/T6040-2002） 
Infrared Spectroscopy 
PA66 
2 
熔点（GB/T19466.3-2006）
Melting point 
262 oC 
 261oC 
3 
焓值（GB/T19466.3-2006）
Enthalpy 
46.96 J/g 
50.91 J/g 
小结：经测试，失效件的材料为PA66。失效件断裂处的第一次熔融过程和第二次熔融过程中的熔融焓变化很
小，说明失效件断裂处的注塑工艺参数较好. 
Conclusion: After the tests, we can see that the material of failure part is PA66. The change of ΔH of the failure part 
between the first circle and the second circle is little, so the injection process of the part is good. 
Ⅳ. 宏观分析 Macroscopic observation 
通过图2 的开关构造可以看出，工作时，控制杆沿着旋转轴左右转动，从而触发两侧电源，控制杆行程会被
左右两侧电源开关限制。通过图3 的裂纹倾角可以看出，裂纹面在侧向方向存在近30 度的倾角，根据控制杆的
工作状态，可以判定控制杆断裂方向如图中箭头所示；同时可以看出，断裂发生在控制杆横截面最小处。 
From the switch structure of Fig 2, it can be seen that the left and right power can be turned on according to the left 
and right movement of the switch lever. And the movement range of the switch lever can be limited by the left and right 
power. In Fig 3, an about 30 degree angle of the crack surface is appeared. According to the switch structure and 
movement, it can be seen that the macro-fracture direction is shown by the arrow in Fig 3. At the same time, the crack 
occurs at the minimum cross section of the switch lever.  


 
上海汽车中心实验室
(QA Lab) 
中国·上海·嘉定区安研路201 号 
邮编. 201804 
No. 201 Anyan Road, Jiading District,  
Shanghai, China. 
Post code :200433
报告编号：Report number
SCL-S-11-0063M
 
委托者Requestor：TC，SQE 
委托编号Request number： 
送样日期Deliver date：2011.4.19 
报告日期Report date：2011.04.28 
第 3 页 共 3 页 
Page 3 of 3  
 
上海汽车
SAIC Motor 
 
 
图2 开关构造                     图3 裂纹倾角 
Fig.2 Structure of the switch              Fig.3 Angle of the crack 
图4 的断口形貌比较粗糙，符合PA66 材料断裂形貌特点，在断面上未发现空洞等缺陷。 
The crack surface in Fig 4 is coarse which is the same as the crack character of PA material. There is no void in the 
crack area.  
 
图4 断口形貌 
Fig.4 Surface of the crack 
 
小结：通过控制杆的工作状态和断口分析可以判定，控制杆的断裂模式是，在控制杆行程端点，控制杆上端
受图3 所示的过大外力，导致控制杆在横截面最小处发生断裂。 
Conclusion: According to the macroscopic observation and the switch structure, it can be seen that the switch lever is 
broken at the minimum cross section by the excessive force in Fig 3 while the switch lever movement is 
limited.

File: 材料工程师/SCL-S-11-0064M 橡胶衬套.pdf.md
# SCL-S-11-0064M 橡胶衬套.pdf

 
上海汽车中心实验室
(QA Lab) 
中国·上海·嘉定区安研路201 号 
邮编. 201804 
No. 201 Anyan Road, Jiading District,  
Shanghai, China. 
Post code :200433
报告编号：Report number
SCL-S-11-0064M
 
委托者Requestor：TC，SQE 
委托编号Request number： 
送样日期Deliver date：2011.4.22 
报告日期Report date：2011.05.06 
第 1 页 共 3 页 
Page 1 of 3  
 
上海汽车
SAIC Motor 
零件号 
Part number 
10013212 
 零件名称 
Part name 
橡胶衬套 
Rubber sealing boot 
图纸日期 
Drawing date  
 
零件生产日期 
Production date 
/ 
 供货商 
Supplier 
上海采埃孚伦福德底盘技术有限公司 
ZF Lemforder Shanghai Chassisteck Co., Ltd. 
车型/项目 
Car type/project 
IP21 
 
   阶段性报告  Stage report         结论性报告 Conclusion report           测试报告 Test report 
Ⅰ.任务描述 Task description 
实验室受委托对橡胶衬套进行失效原因分析，失效零件具体信息如下： 
As requested, QA lab has analyzed the invalid cause of sealing boot, and the information of invalid part is shown as 
following： 
零件信息：Part information 
零件名称 
Part name 
橡胶衬套 
Rubber sealing boot 
制造日期 
Production date 
/ 
VIN 码 
VIN number 
LSJW26G61AS990002 
销售日期 
Sale date 
/ 
车辆里程数 
Car mileage 
15113KM 
销售商 
Sale agent 
/ 
失效模式描述 
Invalid situation 
description 
冷气候条件橡胶衬套开裂 
Rubber sealing boot was broken at low temperature environment 
原材料信息：Raw material information 
原材料及牌号 
Raw material 
and trademark 
CR 
原材料厂商 
Raw material 
producer 
/ 
散件供应商 
Part suplier 
上海采埃孚伦福德底盘技术公司 
ZF Lemforder Shanghai Chassisteck 
Co., Ltd. 
金属热处理状态 
Metal heat treatment 
state 
/ 
失效零件见图1：The invalid part is shown in the figure1.  
Ⅱ. 结论与建议 Conclusions and suggestions 
结论：经测试，失效件的材料无异常，失效件的力学性能与额定值有轻微差异。衬套开裂主要是由于衬套受
外界异物冲击所致。 
Conclusions: After the tests, the material of failure part confirm to the drawing requirement. There is a small 
different value of mechanical property between the failure part and requirement. According to the macroscopic 
observation and the material analysis, it can be seen that the rubber sealing boot is broken by the excessive 
impression of outside force. 
建议：避免外界异物冲击。 
Suggestions：The excessive force on the rubber sealing boot should be forbidden.  
分发： 
Dispenser 
童俊 
Tong Jun 
检验者： 
Identifier 
马秋，吴文安 
Ma Qiu, Wu Wenan 
审核： 
Auditor 
 
批准： 
Approver 
 
日期： 
Date 
2011.05.06 
日期： 
Date 
 
日期： 
Date 
 


 
上海汽车中心实验室
(QA Lab) 
中国·上海·嘉定区安研路201 号 
邮编. 201804 
No. 201 Anyan Road, Jiading District,  
Shanghai, China. 
Post code :200433
报告编号：Report number
SCL-S-11-0064M
 
委托者Requestor：TC，SQE 
委托编号Request number： 
送样日期Deliver date：2011.4.22 
报告日期Report date：2011.05.06 
第 2 页 共 3 页 
Page 2 of 3  
 
上海汽车
SAIC Motor 
   
 
图1 失效件 
Fig.1 Failure part 
III. 测试结果 Test Results  
序号
No. 
试验项目 
Test item 
额定值（供应商自检）
Requirement 
试验结果 
Test result 
评价 Evaluation 
合格 
qualified 
不合格 
unqualified
Ⅰ 
失效件 
Failure part 
 
 
1 
红外（GB/T6040-2002） 
Infrared Spectroscopy 
CR 
CR 
× 
 
2 
玻璃化转变温度 
Glass transition temperature
/ 
-53.7 oC 
/ 
/ 
3 
邵氏硬度A 
Shore A hardness 
50+5 
48 
 
× 
4 
拉断强度 
Tensile strength at break 
≥13 MPa 
12.6 MPa 
 
× 
5 
断裂伸长率 
Elongation at break 
≥350% 
348% 
 
× 
小结：经测试，失效件材料无异常，失效件实测力学性能比供应商测试值略低，考虑该失效件已经使用
15113KM，并且性能下降不大，可以认为该失效件的材料力学性能满足设计要求。 
Conclusion: After the tests, we can see that the material of failure part confirm to the design requirement. But the 
mechanical property of failure part is lower compared with that of testing value of supplier. Due to the failure 
part has been used for 15113KM already and the different value is small, so the mechanical property of 
failure part can meet the design requirement. 
Ⅳ. 宏观分析 Macroscopic observation 
通过图2 的衬套外壁形貌可以看出，裂纹表面存在明显的压痕，压痕处材料向内凹陷，裂纹没有继续扩展迹
象。 
From Fig 2, it can be seen that there are several impressions on the outside surface of the rubber sealing boot, the 
crack edges are bended toward the inside of the sealing boot, and no crack propagation is observed on the outside surface.     


 
上海汽车中心实验室
(QA Lab) 
中国·上海·嘉定区安研路201 号 
邮编. 201804 
No. 201 Anyan Road, Jiading District,  
Shanghai, China. 
Post code :200433
报告编号：Report number
SCL-S-11-0064M
 
委托者Requestor：TC，SQE 
委托编号Request number： 
送样日期Deliver date：2011.4.22 
报告日期Report date：2011.05.06 
第 3 页 共 3 页 
Page 3 of 3  
 
上海汽车
SAIC Motor 
 
 
图2 衬套外侧                      
Fig.2 Outside of rubber sealing boot              
通过图3 的衬套内壁形貌可以看出，内壁裂纹表面相比外壁比较平整，裂纹周围未发现其他损伤，但在外壁
最大压痕对应处的内壁也存在一压痕，这主要是由于外界过度挤压所致。 
From Fig 3, it can be seen that the crack surface of inside surface is smooth compared with that of outside surface, no 
other defects is observed around the crack. At the same time, there is an impression on the inside surface which is caused 
by the excessive impression of outside force.  
 
图3 衬套内侧 
Fig.3 Inside of rubber bush 
 
小结：通过衬套的材质和断口分析可以判定，衬套是由于受外界异物冲击，导致衬套开裂。 
Conclusion: According to the macroscopic observation and the material analysis, it can be seen that the rubber 
sealing boot is broken by the excessive impression of outside force.

File: 材料工程师/SCL-S-11-0065M ZP11 转向泵液壶密封圈 吴文安.pdf.md
# SCL-S-11-0065M ZP11 转向泵液壶密封圈 吴文安.pdf

 
上海汽车中心实验室
(QA Lab) 
中国·上海·嘉定区安研路201 号 
邮编. 201804 
No. 201 Anyan Road, Jiading District,  
Shanghai, China. 
Post code :200433 
报告编号：Report number 
 
SCL-S-11-0065M 
 
委托者Requestor： 
SQE: 唐宇峰 
委托编号Request number： 
SCL-S-11-0065 
送样日期Deliver date:   
2011.05.06 
报告日期Report date：  
2011.05.30 
第 1 页 共 4 页 
Page 2of 2 
 
上海汽车 
SAIC Motor 
-零件号 
Part number 
30003588 
 零件名称 
Part name 
转向泵液壶密封圈 
O ring for the steering pump kettle 
图纸日期 
Drawing date  
/ 
零件生产日期 
Production date 
/ 
 供货商 
Supplier 
采埃孚 
ZF 
车型/项目 
Car type/project 
ZP 11 
 
   阶段性报告  Stage report        结论性报告 Conclusion report           测试报告 Test report 
Ⅰ.任务描述 Task description 
实验室受委托对密封圈进行失效原因分析，失效零件具体信息如下： 
As requested, QA lab has analyzed the invalid cause of O ring, and the information of invalid part is shown as 
following： 
零件信息：Part information 
零件名称 
Part name 
密封圈 
O ring 
制造日期 
Production date 
/ 
VIN 码 
VIN number 
LSJZ14E39GS036404 
销售日期 
Sale date 
/ 
车辆里程数 
Car mileage 
5 km 
销售商 
Sale agent 
内蒙古奉威 
Fengwei Inner Mongolia 
失效模式描述 
Invalid situation 
description 
密封圈变形 
The O ring has distorted. 
原材料信息：Raw material information 
原材料及牌号 
Raw material 
and trademark 
CSM 
原材料厂商 
Raw material 
producer 
日本东曹 
TOSOH 
散件供应商 
Part suplier 
安徽中鼎 
Anhui Zhongding 
金属热处理状态 
Metal heat treatment 
state 
/ 
失效零件见图1：The invalid part is shown in the figure1. 
Ⅱ. 结论与建议 Conclusions and suggestions 
结论：密封圈材料符合要求，变形是因零件尺寸偏大，受压导致的。 
Conclusions: the material of o ring conforms to the requirement, and the reason of distortion of the o ring is  that the 
o ring is squeezed by the lid which is caused by the wrong dimension of the O ring. 
建议：保证密封圈的尺寸，壶盖安装时避免对密封圈挤压 
Suggestions：Assure the dimension of the o ring conforms to the requirement and avoid pressing the o ring when 
install the kettle lid.  
分发： 
Dispenser 
SQE: 唐宇峰（Yu Feng Tang） 
检验者： 
Identifier 
 
审核： 
Auditor 
 
批准： 
Approver 
 
日期： 
Date 
 
日期： 
Date 
 
日期： 
Date 
 


 
上海汽车中心实验室
(QA Lab) 
中国·上海·嘉定区安研路201 号 
邮编. 201804 
No. 201 Anyan Road, Jiading District,  
Shanghai, China. 
Post code :200433 
报告编号：Report number 
 
SCL-S-11-0065M 
 
委托者Requestor： 
SQE: 唐宇峰 
委托编号Request number： 
SCL-S-11-0065 
送样日期Deliver date:   
2011.05.06 
报告日期Report date：  
2011.05.30 
第 2 页 共 4 页 
Page 2of 2 
 
上海汽车 
SAIC Motor 
 
图1 失效件 
Fig.1 Failure Part 
IV. 测试结果 Test Results  
 
失效件及抽样件材料性能（Material property at failure part） 
序号 
No. 
试验项目 
Test item 
额定值 
Requirement 
试验结果 
Test result 
评价 Evaluation 
合格 
qualified 
不合格 
unqualified 
失效件： 
1 
Shore A 硬度 
Shore A Hardness 
VDA 675 202 
70 ± 5 
70 
× 
 
2 
拉伸强度 
Tensile Strength 
VDA 675 205 
≥ 8 MPa 
22 MPa 
× 
 
3 
断裂伸长率 
Elongation at tear 
VDA 675 205 
≥ 250 % 
281 % 
× 
 
抽样件： 
1 
Shore A 硬度 
Shore A Hardness 
VDA 675 202 
— 
— 
— 
— 
1.1 
供货态 
As received 
70 ± 5 
70 
× 
 
1.2 
耐转向液老化 120℃×94h 
After aged in steering fluid 
与供货态相比±15 
Compare to as received 
0 
× 
 
1.3 
耐转向液老化 120℃×240h 
After aged in steering fluid 
/ 
-3 
× 
 
2 
拉伸强度 
Tensile Strength 
VDA 675 205 
— 
— 
— 
— 
2.1 
供货态 
As received 
≥ 8 MPa 
23.1 MPa 
× 
 
密封圈变形，导致泄露 
Distortion of the O ring cause the kettle leaking 


 
上海汽车中心实验室
(QA Lab) 
中国·上海·嘉定区安研路201 号 
邮编. 201804 
No. 201 Anyan Road, Jiading District,  
Shanghai, China. 
Post code :200433 
报告编号：Report number 
 
SCL-S-11-0065M 
 
委托者Requestor： 
SQE: 唐宇峰 
委托编号Request number： 
SCL-S-11-0065 
送样日期Deliver date:   
2011.05.06 
报告日期Report date：  
2011.05.30 
第 3 页 共 4 页 
Page 2of 2 
 
上海汽车 
SAIC Motor 
序号 
No. 
试验项目 
Test item 
额定值 
Requirement 
试验结果 
Test result 
评价 Evaluation 
合格 
qualified 
不合格 
unqualified 
2.2 
耐转向液老化 120℃×240h 
After aged in steering fluid 
/ 
17.2 MPa 
× 
 
3 
断裂伸长率 
Elongation at tear 
VDA 675 205 
— 
— 
— 
— 
3.1 
供货态 
As received 
≥ 250 % 
282 % 
× 
 
3.2 
耐转向液老化 120℃×240h 
After aged in steering fluid 
/ 
115 % 
× 
 
4 
耐转向液体积变化 
Volume change after aged in 
steering fluid 
— 
— 
— 
— 
4.1 
耐转向液老化 120℃×94h 
After aged in steering fluid 
0～+15% 
+2.8 
× 
 
4.2 
耐转向液老化 120℃×240h 
After aged in steering fluid 
0～+15% 
+4.1 
× 
 
胶料性能符合要求。 
The property of rubber conforms to the requirement. 
 
宏观分析 Macroscopic observation 
1 失效件体积分析： 
The volume of the failure part analyze: 
 
序号 
No. 
空气中重量（g） 
Weight in the air 
液体中重量（g） 
Weight in the liquid 
零件体积（cm3） 
Volume of the part 
失效件 
Failure part 
1.0128 
0.1677 
0.85 
抽样件 
Sampling part 
1.0165 
0.1680 
0.85 
由于失效件为发生断裂和磨损，故通过排水法对失效件和抽样件进行体积测试，结果表明两者的体积是相同
的，故可判断失效件未发生膨胀。 
As the failure part is not broken and grinded, the volume of the failure part and sampling part is 
determined through Immersion method. This shows that the failure part does not swell. 
 
2 失效件分析 
Failure part analyze 
    失效件变形段可找到明显的受压痕迹，见图2。 
We can find the impress hint on the failure part obviously, refer to fig. 2 


 
上海汽车中心实验室
(QA Lab) 
中国·上海·嘉定区安研路201 号 
邮编. 201804 
No. 201 Anyan Road, Jiading District,  
Shanghai, China. 
Post code :200433 
报告编号：Report number 
 
SCL-S-11-0065M 
 
委托者Requestor： 
SQE: 唐宇峰 
委托编号Request number： 
SCL-S-11-0065 
送样日期Deliver date:   
2011.05.06 
报告日期Report date：  
2011.05.30 
第 4 页 共 4 页 
Page 2of 2 
 
上海汽车 
SAIC Motor 
 
图2 失效件压痕 
Fig.2 the impress hint on the failure part 
综上所述，密封圈变形是因受压导致。 
As mentioned above, the distortion of the o ring is caused by press. 
压痕 
Impress hint

File: 材料工程师/SCL-S-11-0066MZP11洗涤泵.pdf.md
# SCL-S-11-0066MZP11洗涤泵.pdf

 
上海汽车中心实验室
(QA Lab) 
中国·上海·嘉定区安研路201 号 
邮编. 201804 
No. 201 Anyan Road, Jiading District,  
Shanghai, China. 
Post code :200433
报告编号：Report number
SCL-S-11-0066M
 
委托者Requestor：TC，SQE 
委托编号Request number： 
送样日期Deliver date：2011.4.26 
报告日期Report date：2011.05.05 
第 1 页 共 3 页 
Page 1 of 3  
 
上海汽车
SAIC Motor 
零件号 
Part number 
30004499 
 零件名称 
Part name 
洗涤泵 
Washer Pump 
图纸日期 
Drawing date  
 
零件生产日期 
Production date 
2010-9-6 
 供货商 
Supplier 
宁波恒帅 
Ningbo Hengshuai Motor Co., Ltd. 
车型/项目 
Car type/project 
ZP11 
 
   阶段性报告  Stage report        结论性报告 Conclusion report           测试报告 Test report 
Ⅰ.任务描述 Task description 
实验室受委托对洗涤泵出水口进行失效原因分析，失效零件具体信息如下： 
As requested, QA lab has analyzed the invalid cause of washer pump, and the information of invalid part is shown as 
following： 
零件信息：Part information 
零件名称 
Part name 
洗涤泵 
Washer Pump 
制造日期 
Production date 
2010-9-6 
VIN 码 
VIN number 
/ 
销售日期 
Sale date 
/ 
车辆里程数 
Car mileage 
/ 
销售商 
Sale agent 
路试车 
Test vehicle 
失效模式描述 
Invalid situation 
description 
洗涤泵出水口开裂 
Outlet pipe of washer pump was broken 
原材料信息：Raw material information 
原材料及牌号 
Raw material 
and trademark 
PA6-GF30/NC201 
原材料厂商 
Raw material 
producer 
上海和氏壁 
Shanghai Heshibi Co., Ltd. 
散件供应商 
Part suplier 
宁波恒帅 
Ningbo Hengshuai Motor Co., Ltd. 
金属热处理状态 
Metal heat treatment 
state 
/ 
失效零件见图1：The invalid part is shown in the figure1.  
Ⅱ. 结论与建议 Conclusions and suggestions 
结论：经测试，失效件的材料为PA6-GF30，材料无异常，注塑工艺参数较好。水泵出水管的断裂模式是，分
流阀在结构中处于悬空状态，车辆运行时分流阀产生上下震动，导致出水管发生疲劳断裂。 
Conclusions: After the tests, it can be seen that the material of failure part is PA6-GF30 which is the design 
requirement and the injection process of the part is good. According to the macroscopic observation and the 
pump structure, it can be seen that the valve is suspended from the motor. The valve will produce a vertical 
vibration during vehicle is running which cause the outlet pipe of the washer pump to fatigue break. 
建议：增大出水管根部圆角；增加水泵减振装置。 
Suggestions：The fillet angle of the outlet pipe should be increased. A bumper should be introduced in the washer 
pump structure.   
分发： 
Dispenser 
吴忠鹏 
Wu Zhongpeng 
检验者： 
Identifier 
马秋 
Ma Qiu 
审核： 
Auditor 
 
批准： 
Approver 
 
日期： 
Date 
2011.5.5 
日期： 
Date 
 
日期： 
Date 
 


 
上海汽车中心实验室
(QA Lab) 
中国·上海·嘉定区安研路201 号 
邮编. 201804 
No. 201 Anyan Road, Jiading District,  
Shanghai, China. 
Post code :200433
报告编号：Report number
SCL-S-11-0066M
 
委托者Requestor：TC，SQE 
委托编号Request number： 
送样日期Deliver date：2011.4.26 
报告日期Report date：2011.05.05 
第 2 页 共 3 页 
Page 2 of 3  
 
上海汽车
SAIC Motor 
   
 
图1 失效件 
Fig.1 Failure part 
III. 测试结果 Test Results  
序号
No. 
试验项目 
Test item 
额定值 
Requirement
试验结果 
Test result 
评价 Evaluation 
合格 
qualified 
不合格 
unqualified
第一次 
First time 
第二次 
Second time
Ⅰ 
失效件 
Failure part 
 
 
1 
红外（GB/T6040-2002） 
Infrared Spectroscopy 
PA6 
PA6 
× 
 
2 
灰分(GB/T9345.1-2008） 
Filler content 
30% 
27.5% 
× 
 
3 
熔点（GB/T19466.3-2006）
Melting point 
≥215 oC 
 217.64oC 
221.19 oC 
× 
 
4 
焓值（GB/T19466.3-2006）
Enthalpy 
/ 
47.65 J/g 
44.61 J/g 
× 
 
小结：经测试，失效件的材料为PA6-GF30。失效件断裂处的第一次熔融过程和第二次熔融过程中的熔融焓变
化很小，说明失效件断裂处的注塑工艺参数较好。 
Conclusion: After the tests, we can see that the material of failure part is PA6-GF30. The change of ΔH of the failure 
part between the first circle and the second circle is little, so the injection process of the part is good. 
 
Ⅳ. 宏观分析 Macroscopic observation 
图2 的断口形貌比较粗糙，符合PA 材料断裂形貌特点，在断面上未发现空洞等缺陷。 
The crack surface in Fig 2 is coarse which is the same as the crack character of PA material. There is no void in the 
crack area.  
 


 
上海汽车中心实验室
(QA Lab) 
中国·上海·嘉定区安研路201 号 
邮编. 201804 
No. 201 Anyan Road, Jiading District,  
Shanghai, China. 
Post code :200433
报告编号：Report number
SCL-S-11-0066M
 
委托者Requestor：TC，SQE 
委托编号Request number： 
送样日期Deliver date：2011.4.26 
报告日期Report date：2011.05.05 
第 3 页 共 3 页 
Page 3 of 3  
 
上海汽车
SAIC Motor 
 
 
图2 断口形貌                      
Fig.2 Crack surface             
根据图3 水泵的装配结构可知，电机固定，分流阀通过出水管与电机连接；出水管的断面呈近45o。根据水
泵的装配结构和断面方向，可以判定出水管断裂方向如图中箭头所示。断口周围未发现外界冲击痕迹。 
From the structure of the pump in Fig 3, it can be seen that the motor is fixed and the valve is linked to the motor by 
the outlet pipe of the pump. There is an about 45o crack surface is observed in Fig 3. According to the structure of the 
pump and the direction of the crack surface, it can be known that the fracture direction of the pipe is shown as the arrow. 
And there is no outside impact mark is found near the crack area. 
 
图3 水泵结构 
Fig.3 Structure of the pump 
小结：通过水泵的工作状态和断口分析可以判定，水泵出水管的断裂模式是，分流阀在结构中处于悬空状态，
车辆运行时分流阀产生上下震动，导致出水管发生疲劳断裂。 
Conclusion: According to the macroscopic observation and the pump structure, it can be seen that the valve is 
suspended from the motor. The valve will produce a vertical vibration during vehicle is running which cause 
the outlet pipe of the washer pump to fatigue break.

File: 材料工程师/SCL-S-11-0067MAP11排气管吊耳.pdf.md
# SCL-S-11-0067MAP11排气管吊耳.pdf

 
上海汽车中心实验室
(QA Lab) 
中国·上海·嘉定区安研路201 号 
邮编. 201804 
No. 201 Anyan Road, Jiading District,  
Shanghai, China. 
Post code :200433
报告编号：Report number
SCL-S-11-0067M
 
委托者Requestor：TC，SQE 
委托编号Request number： 
送样日期Deliver date：2011.4.26 
报告日期Report date：2011.05.09 
第 1 页 共 3 页 
Page 1 of 3  
 
上海汽车
SAIC Motor 
零件号 
Part number 
50006581 
 零件名称 
Part name 
排气管前吊耳 
Lifting lug of exhaust pipe 
图纸日期 
Drawing date  
2009.12.23 
零件生产日期 
Production date 
/ 
 供货商 
Supplier 
建新赵氏集团有限公司 
Jianxin Zhao’s Group Co. Ltd. 
车型/项目 
Car type/project 
AP11 
 
   阶段性报告  Stage report        结论性报告 Conclusion report           测试报告 Test report 
Ⅰ.任务描述 Task description 
实验室受委托对排气管前吊耳进行失效原因分析，失效零件具体信息如下： 
As requested, QA lab has analyzed the invalid cause of lifting lug of exhaust pipe, and the information of invalid part 
is shown as following： 
零件信息：Part information 
零件名称 
Part name 
排气管前吊耳 
Lifting lug of exhaust pipe 
制造日期 
Production date 
2011.4.24 
VIN 码 
VIN number 
/ 
销售日期 
Sale date 
/ 
车辆里程数 
Car mileage 
0 km 
销售商 
Sale agent 
/ 
失效模式描述 
Invalid situation 
description 
排气管前吊耳开裂 
Lifting lug of exhaust pipe was broken 
原材料信息：Raw material information 
原材料及牌号 
Raw material 
and trademark 
VMQ/2650 
原材料厂商 
Raw material 
producer 
上海灵熙化工有限公司 
Shanghai LingXi Chemical Co. 
散件供应商 
Part suplier 
建新赵氏集团有限公司 
Jianxin Zhao’s Group Co. 
金属热处理状态 
Metal heat treatment 
state 
/ 
失效零件见图1：The invalid part is shown in the figure1.  
Ⅱ. 结论与建议 Conclusions and suggestions 
结论：失效件和抽检零件的材料和力学性能无异常。吊耳存在缺口和分层缺陷，受到异常外力时，在缺陷处
开始断裂，最终扩展到整个截面。 
Conclusions: The material and mechanical property of failure part conform to the drawing requirement. According to 
the macroscopic observation and the material test, it can be seen that the break of lifting lug start from the 
void defect area by an excessive force, and then the crack propagate through the whole cross section quickly. 
建议：优化吊耳制造工艺，避免产生缺口和分层等缺陷；避免吊耳装配时产生异常外力。 
Suggestions：The manufacture process of the lifting lug should be optimized for the quality improvement. The 
excessive force during assembly should be prohibited. 
分发： 
Dispenser 
李志才 
Li Zhicai 
检验者： 
Identifier 
马秋 
Ma Qiu 
审核： 
Auditor 
 
批准： 
Approver 
 
日期： 
Date 
2011.5.9 
日期： 
Date 
 
日期： 
Date 
 


 
上海汽车中心实验室
(QA Lab) 
中国·上海·嘉定区安研路201 号 
邮编. 201804 
No. 201 Anyan Road, Jiading District,  
Shanghai, China. 
Post code :200433
报告编号：Report number
SCL-S-11-0067M
 
委托者Requestor：TC，SQE 
委托编号Request number： 
送样日期Deliver date：2011.4.26 
报告日期Report date：2011.05.09 
第 2 页 共 3 页 
Page 2 of 3  
 
上海汽车
SAIC Motor 
    
图1 失效件 
Fig.1 Failure part 
III. 测试结果 Test Results  
 
序号 
试验项目 
额定值 
试验结果 
评价 
合格 
不合格
Ⅰ 
失效件 
Failure part 
 
 
1 
红外（GB/T6040-2002） 
Infrared Spectroscopy 
VMQ 
VMQ 
× 
 
2 
邵氏硬度A 
Shore A hardness 
60±5 
56 
× 
 
3 
拉断强度 
Tensile strength at break 
6 MPa 
6.63 MPa 
× 
 
4 
断裂伸长率 
Elongation at break 
≥400% 
400% 
× 
 
Ⅱ 
抽检 
Random inspection part 
 
 
1 
红外（GB/T6040-2002） 
Infrared Spectroscopy 
VMQ 
VMQ 
× 
 
2 
邵氏硬度A 
Shore A hardness 
60±5 
56 
× 
 
3 
拉断强度 
Tensile strength at break 
6 MPa 
6.8 MPa 
× 
 
4 
断裂伸长率 
Elongation at break 
≥400% 
400% 
× 
 
小结：经测试，失效件和抽检零件的材料和力学性能满足设计要求。 
Conclusion: After the tests, we can see that the material and mechanical property of failure part and random 
inspection part can meet the design requirement. 
  
 
 


 
上海汽车中心实验室
(QA Lab) 
中国·上海·嘉定区安研路201 号 
邮编. 201804 
No. 201 Anyan Road, Jiading District,  
Shanghai, China. 
Post code :200433
报告编号：Report number
SCL-S-11-0067M
 
委托者Requestor：TC，SQE 
委托编号Request number： 
送样日期Deliver date：2011.4.26 
报告日期Report date：2011.05.09 
第 3 页 共 3 页 
Page 3 of 3  
 
上海汽车
SAIC Motor 
Ⅳ. 宏观分析 Macroscopic observation 
通过图2 的断口形貌可以看出，在左、右断面上存在明显的光亮区和毛边区，同时在断面中间位置存在断面
台阶，说明断裂经历了两个过程。 
From the crack surface of Fig 2, it can be seen that there are clear sooth area, coarse area and fracture step on the left 
and right crack surface.  
           
  
左侧断面               对称线           右侧断面 
图2 断口形貌 
Fig.2 Crack surface 
图3 分别是失效件和新件的外观，从失效件外观可以看出在裂纹端点存在一缺口缺陷，在缺口的同一水平面
上存在一明显分层面；在新件上也可看到明显的分层面，该缺陷主要是由于制造工艺不好导致。 
Left picture and right picture in Fig 3 are the failure part and new part respectively. A void defect is appeared near the 
end of the side crack. And at the same horizontal plane of the void defect, a clear delamination defect is observed. Also, 
the same delamination defect as that of failure part is found at the new part. The delamination defect is mainly caused by a 
bad manufacture process. 
       
 
失效件                                          新件 
图3 零件外观 
Fig.3 Parts surface 
小结：通过吊耳的材料分析和断口分析可以判定，吊耳的断裂模式是，吊耳存在缺口和分层缺陷，在受到异
常外力时，在缺陷处开始断裂，最终扩展到整个截面。 
Conclusion: According to the macroscopic observation and material test of the lifting lug, it can be seen that the 
crack of lifting lug start from the void defect area by an excessive force, and then the crack propagate through 
the whole cross section quickly.
