Repository: kujaxr/obsidian-vault

File: 材料工程师/SCL-S-11-0069M—750—冷却水泵叶轮-刁法玺.pdf.md
# SCL-S-11-0069M—750—冷却水泵叶轮-刁法玺.pdf

 
上海汽车中心实验室
(QA Lab) 
中国·上海·嘉定区安研路201 号 
邮编：201804 
No. 201 Anyan Road, Jiading District, 
Shanghai, China 
Post code: 200433 
报告编号Report number： 
 
SCL-S-11-0069M 
 
委托者Requestor：SQE 
委托编号Request number：/ 
送样日期Deliver date：2011-04-26 
报告日期Report date：2011-04-29 
第 1 页 共 4 页 
Page 1 of 4 
 
上海汽车 
SAIC Motor 
零件号 
Part number 
WAM4218 
零件名称 
Part name 
冷却水泵叶轮Coolant pump impeller 
图纸日期 
Drawing date  
2009.8.4 
零件生产日期 
Production date 
/ 
供货商 
Supplier 
无锡增润汽车附件有限公司 
Wuxi Zengrun Automobile Accessory Co., LTD 
车型/项目 
Car type/project 
750 
 
   阶段性报告 Stage report          结论性报告 Conclusion report           测试报告 Test report 
Ⅰ.任务描述Task description 
实验室受委托对冷却水泵叶轮进行失效原因分析，失效零件具体信息如下： 
As requested, QA lab has analyzed the failure cause of coolant pump impeller, and the information of failure parts is 
shown as following： 
零件信息Part information： 
零件名称 
Part name 
冷却水泵叶轮Coolant pump impeller 
制造日期 
Production date 
/ 
VIN 码 
VIN number 
LSTW16G638J049833 
销售日期 
Sale date 
/ 
车辆里程数 
Car mileage 
41804km 
销售商 
Sale agent 
上海永达Shanghai Yongda 
失效模式描述 
Failure modes 
description 
售后水泵腐蚀（第二起）。检查水温高，冷却风扇常转，经检查水泵叶轮损坏。该车曾于2008-12-18更换“爱
温”无水冷却液（里程：1585km）。The water temperature was too high, and the cooling fan was constantly rotating. 
On checking the coolant pump, the impeller was found corroded. Evans NPG+ coolant was filled on 18th Dec 2008 
(car mileage: 1585km). 
原材料信息：Raw material information 
原材料及牌号 
Raw material and 
grade 
St12 (DC01) T=2 (Q/BQB 403-2003) 
原材料厂商 
Raw material producer 宝钢Bao steel 
散件供应商 
Part supplier 
无锡增润汽车附件有限公司Wuxi Zengrun 
Automobile Accessory Co., LTD 
金属热处理状态 
Metal heat treatment state / 
失效零件见图1-1。The failure parts are shown in figure 1-1. 
Ⅱ. 结论与建议Conclusions and suggestions 
结论Conclusions：冷却水泵叶轮断裂主要是由于介质中有腐蚀物及高硬度物质，从而导致在较高温度下叶轮出现
冲蚀疲劳断裂。The coolant pump impeller has suffered corrosion-erosion and subsequently fatigue fracture, due to hard 
particles and corrosive substances in the coolant. The high temperature has contributed to the early failure. 
建议Suggestions：控制冷却液中的腐蚀物及高硬度物质。Control the quantity of corrosive substances and hard particles 
in the coolant. 
1） 换装冷却液时严格按照要求来做。Replace the coolant according to SAIC recommendations. 
2） 禁止几种冷却液混加，严禁加入未经处理的自来水。Mixing different coolants is forbidden. Adding untreated 
tap water is forbidden. 
3） 到荣威4S店或正规维修站加注正宗的冷却液。It is recommended to add authentic coolant from Roewe 4S store 
or maintenance station. 
4） 分析、评估“爱温”无水冷却液对Roewe发动机零部件的影响。An evaluation of the influence of Evans NPG+ 
coolant on Roewe engine parts is recommended. 
分发： 
Dispenser 
SQE：许建华 
检验者： 
Identifier 
刁法玺 
审核： 
Auditor 
 
批准： 
Approver 
 
日期： 
Date 
 
日期： 
Date 
 
日期： 
Date 
 


 
上海汽车中心实验室
(QA Lab) 
中国·上海·嘉定区安研路201 号 
邮编：201804 
No. 201 Anyan Road, Jiading District, 
Shanghai, China 
Post code: 200433 
报告编号Report number： 
 
SCL-S-11-0069M 
 
委托者Requestor：SQE 
委托编号Request number：/ 
送样日期Deliver date：2011-04-26 
报告日期Report date：2011-04-29 
第 2 页 共 4 页 
Page 2 of 4 
 
上海汽车 
SAIC Motor 
III. 个别结果与分析Results and analysis 
1、宏观观察Macroscopic observation 
1.1  此断裂失效冷却水泵叶轮（第二起失效件）形貌与SCL-S-11-0018M中第一起失效件进行比较，如图1-1和
1-2所示，均随处可见较厚（厚者约1.5mm）的黄色腐蚀垢物，叶轮片已全部断裂。 
1.2  断面厚度最大仅为1mm左右，远小于图纸厚度要求2mm，见表1-1。 
 
结论：参见《SCL-S-11-0018M》失效分析报告，本次送检零件的失效模式与《SCL-S-11-0018M》报告中所述失
效模式相似。 
 
2、结论Conclusions： 
冷却水泵叶轮断裂主要是由于介质中有腐蚀物及高硬度物质，从而导致在较高温度下叶轮出现冲蚀疲劳
断裂。 
 
 
 


 
上海汽车中心实验室
(QA Lab) 
中国·上海·嘉定区安研路201 号 
邮编：201804 
No. 201 Anyan Road, Jiading District, 
Shanghai, China 
Post code: 200433 
报告编号Report number： 
 
SCL-S-11-0069M 
 
委托者Requestor：SQE 
委托编号Request number：/ 
送样日期Deliver date：2011-04-26 
报告日期Report date：2011-04-29 
第 3 页 共 4 页 
Page 3 of 4 
 
上海汽车 
SAIC Motor 
失效零件的宏观照片Macrophotograph of failure parts： 
 
 
 
 
 
 
 
 
 
 
 
 
 
 
a) 第二起失效件 
 
 
 
 
 
 
b) 第一起失效件（见SCL-S-11-0018M） 
图1-1 断裂失效试样形貌(箭头指向断裂部位) 
 
 
 
 
 
 
 
 
 
 
 
 
 
 
 
 
                    a) 第二起失效件  
 
 
 
 
b) 第一起失效件（见SCL-S-11-0018M） 
 
 
 
 
 
 
 
 
 


 
上海汽车中心实验室
(QA Lab) 
中国·上海·嘉定区安研路201 号 
邮编：201804 
No. 201 Anyan Road, Jiading District, 
Shanghai, China 
Post code: 200433 
报告编号Report number： 
 
SCL-S-11-0069M 
 
委托者Requestor：SQE 
委托编号Request number：/ 
送样日期Deliver date：2011-04-26 
报告日期Report date：2011-04-29 
第 4 页 共 4 页 
Page 4 of 4 
 
上海汽车 
SAIC Motor 
 
 
 
 
 
 
 
 
 
 
 
 
 
 
              c) 第二起失效件（侧面图）  
 
 
d) 第一起失效件（侧面图，见SCL-S-11-0018M） 
 
图1-2 断面宏观形貌（黄色部分为腐蚀垢物，箭头指向断面） 
 
 
表1-1 料厚测量                                                                单位：mm 
序号 
试验项目 
额定值 
试验结果 
评价 
合格 
不合格 
1 
冷却水泵叶轮 
St12（DC01） T=2 
(Q/BQB 403-2003) 
 
 
 
1.1 
料厚（mm） 
2±0.12 
0.95, 0.96, 0.98 
 
×

File: 材料工程师/SCL-S-11-0070M-AP11前悬架转向节-李吉鹏.pdf.md
# SCL-S-11-0070M-AP11前悬架转向节-李吉鹏.pdf

 
上海汽车中心实验室
(QA Lab) 
中国·上海·嘉定区安研路201 号 
邮编. 201804 
No. 201 Anyan Road, Jiading District,  
Shanghai, China. 
Post code :200433 
报告编号：Report number
SCL-S-11-0070M 
 
委托者Requestor： SQE 
委托编号Request number：/
送样日期
Deliver date:
2011-04-28 
报告日期
Report date ：
2011-05-16  
第 1 页 共 9 页 
Page 2of 2 
 
上海汽车
SAIC Motor
零件号 
Part number 
50016010 
 零件名称 
Part name 
前悬架转向节（右） 
Knuckle-FRT-SUSP-R 
图纸日期 
Drawing date  
/ 
零件生产日期 
Production date 
/ 
 供货商 
Supplier 
福州六和机械有限公司 
Fuzhou Lioho Machinery Co., Ltd 
车型/项目 
Car type/project 
AP11 
 
   阶段性报告  Stage report        结论性报告 Conclusion report           测试报告 Test report 
Ⅰ.任务描述 Task description 
实验室受委托对前悬架转向节（右）进行失效原因分析，失效零件具体信息如下： 
As requested, QA lab has analyzed the failure cause of Knuckle-FRT-SUSP-R, and the information of failure part is shown as following： 
1、失效零件信息：Failure part information 
零件名称 
Part name 
前悬架转向节（右） 
Knuckle-FRT-SUSP-R 
发生地 
Location 
盘锦 
Panjin  
车辆里程数 
Car mileage 
3183 公里  kilometer 
车辆信息 
Vehicle information
LSJA16E35BG010233 
失效模式描述 
Failure situation 
description 
售后车辆，在行驶时有异响。检查发现前悬架转向节（右）有裂纹导致转向节与半轴摩擦引
起异响。 
After sale, an abnormal noise was noticed during driving.  On inspection of the knuckle, a crack was found, which caused contact between 
the knuckle and driveshaft, creating the noise. 
2、原材料信息：Raw material information 
原材料及牌号 
Raw material 
and trademark 
FCD500 
原材料厂商 
Raw material 
producer 
/ 
散件供应商 
Part suplier 
福州六和机械有限公司 
Fuzhou Lioho Machinery Co., Ltd 
金属热处理状态 
Metal heat treatment 
state 
/ 
 
 
Ⅱ. 结论与建议 Conclusions and suggestions 
结论Conclusions： 
1）、前悬架转向节（右）属外力作用下引起的过载断裂。The Knuckle-FRT-SUSP-R belongs to overload fracture which is caused by 
external force. 
 2）、材料符合要求，未发现材料缺陷。The material conforms to the requirement and no material defects were found. 
建议Suggestions： 
1）、确认零件是否正确的装配。 To confirm whether the part is assembled correctly. 
2）、确认零件的尺寸是否正确。To confirm whether the dimensions of knuckle are correct. 
  
 
分发： 
Dispenser 
SQE：冯超 
Feng chao  
检验者： 
Identifier 
李吉鹏 
Li jipeng 
审核： 
Auditor 
 
批准： 
Approver 
 
日期： 
Date 
2011-05-16 
日期： 
Date 
 
日期： 
Date 
 


 
上海汽车中心实验室
(QA Lab) 
中国·上海·嘉定区安研路201 号 
邮编. 201804 
No. 201 Anyan Road, Jiading District,  
Shanghai, China. 
Post code :200433 
报告编号：Report number
SCL-S-11-0070M 
 
委托者Requestor： SQE 
委托编号Request number：/
送样日期
Deliver date:
2011-04-28 
报告日期
Report date ：
2011-05-16  
第 2 页 共 9 页 
Page 2of 2 
 
上海汽车
SAIC Motor
III. 测试结果 Test Results  
1、失效零件宏观观察 
1）、失效零件的外观形貌如图1-1 所示。 
2）、零件的外观基本完好，外侧表面未见有明显外力撞击作用痕迹，内孔表面较光亮，见图1-1，1-2，1-3。 
3）、裂纹发生在内孔台阶与内孔之间的R 角处（即台阶的根部），见图1-1，裂纹的缝隙的宽度约0.8mm，裂
纹长度约占圆周的1/2，见图1-2。 
4）、内孔台阶已经发生明显外凸变形，见图1-4，台阶内侧表面有明显外力挤压痕迹，见图2-3。 
 
宏观观察结论： 
1)、内孔表面较光亮。 
2）、内孔台阶内侧表面有外力挤压痕迹，并发生变形。 
3）、裂纹发生在R 角处（即台阶的根部），裂纹缝隙较宽，长度较长。 
 
2、断口分析 
    将裂纹打开后的形貌，见图2-1，2-2 所示。 
1）、断口宏观形貌 
裂纹呈放射状，裂纹源位于台阶内侧，呈放射状向外侧扩展，见图2-4 所示。 
 
2）、用扫描电镜观察断口： 
裂源部位低倍形貌具有放射状条纹，裂源部位未见气孔、疏松等缺陷，见图2-5。裂源放大后，其微观形貌
为解理+石墨球，见图2-6。 
 
断口分析结论： 
1）、该断口无疲劳特征。 
2）、为外力作用下引起的过载断裂。 
3、金相分析 
   1）、在裂纹处取样分析。 
   2）、石墨形态，石墨级别，球化率，基体组织基本正常，见表3-1，图3-1。 
 
   
   金相分析结论：正常。 
   
 
4、硬度测定 
在裂纹附近取样测试硬度，符合要求，见表4-1。 
   
硬度结论：正常。 
 
 
5、尺寸测量 
   测试台阶的宽度尺寸见图1-4，失效部位为3.50mm，非失效部位为3.53mm,图纸规定为3.50±0.25mm，符合要
求。 
    
 
6、结论：  
前悬架转向节（右）属外力作用下引起的过载断裂。 
 
 


 
上海汽车中心实验室
(QA Lab) 
中国·上海·嘉定区安研路201 号 
邮编. 201804 
No. 201 Anyan Road, Jiading District,  
Shanghai, China. 
Post code :200433 
报告编号：Report number
SCL-S-11-0070M 
 
委托者Requestor： SQE 
委托编号Request number：/
送样日期
Deliver date:
2011-04-28 
报告日期
Report date ：
2011-05-16  
第 3 页 共 9 页 
Page 2of 2 
 
上海汽车
SAIC Motor
失效零件的宏观观察： 
 
 
 
 
 
 
 
 
 
 
 
 
 
 
 
 
 
 
 
 
 
 
 
 
 
 
 
 
 
 
 
 
 
 
 
 
 
 
 
 
 
图1-1   失效件的宏观照片（车轮侧） 
图1-2  裂纹部位的放大照片（车轮侧） 
裂纹位置 
放大图见1-2 
裂纹缝隙宽度在
0.8mm，长度约
有半个圆周


 
上海汽车中心实验室
(QA Lab) 
中国·上海·嘉定区安研路201 号 
邮编. 201804 
No. 201 Anyan Road, Jiading District,  
Shanghai, China. 
Post code :200433 
报告编号：Report number
SCL-S-11-0070M 
 
委托者Requestor： SQE 
委托编号Request number：/
送样日期
Deliver date:
2011-04-28 
报告日期
Report date ：
2011-05-16  
第 4 页 共 9 页 
Page 2of 2 
 
上海汽车
SAIC Motor
 
 
 
 
 
 
 
 
 
 
 
 
 
 
 
 
 
 
 
 
 
 
 
 
 
 
 
 
 
 
 
 
 
 
 
 
 
 
 
 
 
 
图1-3  失效件的宏观照片（驱动侧） 
图1-4  裂纹部位反面的放大照片（驱动侧）
裂纹位置（反面）
放大图见1-4 
台阶已经发生变
形（外凸）
台阶宽度


 
上海汽车中心实验室
(QA Lab) 
中国·上海·嘉定区安研路201 号 
邮编. 201804 
No. 201 Anyan Road, Jiading District,  
Shanghai, China. 
Post code :200433 
报告编号：Report number
SCL-S-11-0070M 
 
委托者Requestor： SQE 
委托编号Request number：/
送样日期
Deliver date:
2011-04-28 
报告日期
Report date ：
2011-05-16  
第 5 页 共 9 页 
Page 2of 2 
 
上海汽车
SAIC Motor
零件断口分析 
 
 
 
 
 
 
 
 
 
 
 
 
 
 
 
 
 
 
 
 
 
 
 
 
 
 
 
 
 
 
 
 
 
 
 
 
 
 
 
 
 
图2-1   断口宏观照片（零件） 
裂纹打开后 
（工件）
图2-2   断口宏观照片（裂片） 


 
上海汽车中心实验室
(QA Lab) 
中国·上海·嘉定区安研路201 号 
邮编. 201804 
No. 201 Anyan Road, Jiading District,  
Shanghai, China. 
Post code :200433 
报告编号：Report number
SCL-S-11-0070M 
 
委托者Requestor： SQE 
委托编号Request number：/
送样日期
Deliver date:
2011-04-28 
报告日期
Report date ：
2011-05-16  
第 6 页 共 9 页 
Page 2of 2 
 
上海汽车
SAIC Motor
 
 
 
 
 
 
 
 
 
 
 
 
 
 
 
 
 
 
 
 
 
 
 
 
 
 
 
 
 
 
 
 
 
 
 
 
 
 
 
 
 
 
图2-4   断口宏观照片放大图（裂片） 
裂纹呈放射
状
做金相检查
图2-3   断口宏观照片放大图（裂片反面） 
被轴承挤压
过的痕迹


 
上海汽车中心实验室
(QA Lab) 
中国·上海·嘉定区安研路201 号 
邮编. 201804 
No. 201 Anyan Road, Jiading District,  
Shanghai, China. 
Post code :200433 
报告编号：Report number
SCL-S-11-0070M 
 
委托者Requestor： SQE 
委托编号Request number：/
送样日期
Deliver date:
2011-04-28 
报告日期
Report date ：
2011-05-16  
第 7 页 共 9 页 
Page 2of 2 
 
上海汽车
SAIC Motor
 
 
 
 
 
 
 
 
 
 
 
 
 
 
 
 
 
 
 
 
 
 
 
 
 
 
 
 
 
 
 
 
 
 
 
 
 
 
 
 
 
 
图2-6  断口裂纹源扫描电镜照片(a 处)  500× 
图2-5  断口裂源区扫描电镜照片（低倍） 20× 
a 处 
裂纹扩展方
向


 
上海汽车中心实验室
(QA Lab) 
中国·上海·嘉定区安研路201 号 
邮编. 201804 
No. 201 Anyan Road, Jiading District,  
Shanghai, China. 
Post code :200433 
报告编号：Report number
SCL-S-11-0070M 
 
委托者Requestor： SQE 
委托编号Request number：/
送样日期
Deliver date:
2011-04-28 
报告日期
Report date ：
2011-05-16  
第 8 页 共 9 页 
Page 2of 2 
 
上海汽车
SAIC Motor
金相分析 
 
表3-1 
序号 
试验项目 
额定值 
试验结果 
评价 
合格 
不合
格 
1、 
前悬架转向节（右）   材料: FCD500    
1.1 
金相组织 
 
 
 
 
 
石墨形态 
基本为球状 
（根据实验室经验） 
基本为球状 
（见图3-1） 
× 
 
 
石墨级别 
4～6 级 
（根据实验室经验） 
6 级 
（见图3-1） 
× 
 
 
球化率（%） 
≥80 
（根据试验大纲） 
80% 
（见图3-1） 
× 
 
 
基体组织 
P+F
（根据试验大纲） 
P+F
（见图3-2） 
× 
 
 
 
 
 
 
 
 
 
 
 
 
 
 
 
 
 
 
 
 
 
 
 
 
 
 
 图3-1   裂片处的金相照片（腐蚀前）（100×） 


 
上海汽车中心实验室
(QA Lab) 
中国·上海·嘉定区安研路201 号 
邮编. 201804 
No. 201 Anyan Road, Jiading District,  
Shanghai, China. 
Post code :200433 
报告编号：Report number
SCL-S-11-0070M 
 
委托者Requestor： SQE 
委托编号Request number：/
送样日期
Deliver date:
2011-04-28 
报告日期
Report date ：
2011-05-16  
第 9 页 共 9 页 
Page 2of 2 
 
上海汽车
SAIC Motor
 
 
 
 
 
 
 
 
 
 
 
 
 
 
 
 
 
 
 
 
 
 
 
 
 
硬度测定 
 
表 4-1  
序号
零件名称 
额定值 
试验结果 
评价 
合格 
不合
格 
1 
前悬架转向节（右）
材料: FCD500 
HB 170～241 
（根据试验大纲） 
202，215，204 
× 
 
 
 
 
 
横剖面线
横剖面线
线 
 图3-2   裂片处金相照片（腐蚀后）  （100×）

File: 材料工程师/SCL-S-11-0071M—1.8T AT—飞轮-刁法玺 Liz.pdf.md
# SCL-S-11-0071M—1.8T AT—飞轮-刁法玺 Liz.pdf

 
上海汽车中心实验室 
中国·上海·嘉定区安研路201 号 
邮编. 201804 
 
SAIC QA Laboratory 
201 Anyan Rd, Anting, Shanghai 
报告编号 
Report number 
 
SCL-S-11-0071M 
委托者: 宋良 发动机质量科 
Request person, dept：Song Liang, Engine 
Section 
送样日期: 2011.05.10 
Request date:  
报告日期: 2011.06.23 
Report date：  
第1页共14页 
 
分发: 
Distribution 
发动机质量科：宋良 
Engine Section: Song Liang 
检验者Author 
刁法玺 
Diao Faxi 
审核Auditor 
莉莎 
Liz Greasley 
批准Approver 
 
日期Date 
2011.06.23 
日期Date 
2011.06.23 
日期Date 
 
 
上海汽车 
SAIC Motor 
零件号Part number 
TPB90023C 
 零件名称 
Part name 
飞轮（AT） 
Flywheel (AT) 
图纸日期Drawing date 
/ 
零件生产日期Part production date 
/ 
 供货商 
Supplier 
上海汽车齿轮三厂 
SAIC MotorNo.3 Gear Factory 
车型/项目Car type/project 
R550 
 
   阶段性报告 Interim report        结论性报告 Conclusion report           测试报告 Test report 
Ⅰ.任务描述 Task description 
实验室受委托对飞轮进行失效原因分析，失效零件具体信息如下： 
As requested, QA lab has analyzed the failure of flywheel. The background information of the failed part is as following： 
零件信息：Part information 
零件名称 
Part name 
飞轮（AT） 
Flywheel (AT) 
制造日期 
Production date 
/ 
VIN 码 
VIN 
LSJW26H36AS088563 
销售日期 
Sale date 
/ 
车辆里程数 
Car mileage 
6305 公里 (km) 
维修站名称 
Sale agent 
湖北三环 
Sanhuan, Hubei Province 
失效模式描述 
Failure circumstance 
description 
启动发动机后有异响，挂入挡后最明显。4S 店检查发现是发动机飞轮破损。 
Abnormal sound appeared after the engine started and became the most obvious after engaging a gear. The engine flywheel was 
found to be damaged on inspection in 4S store. 
原材料信息：Raw material information 
原材料及牌号 
Raw material specification 
060X T=2（SAE J1392） 
原材料厂商 
Raw material producer 
/ 
散件供应商 
Component supplier 
上海汽车齿轮三厂 
SAIC Motor No.3 Gear Factory 
金属热处理状态 
Metal heat treatment state 
/ 
失效零件见图1-1：The failed part is shown in figure 1-1.  
 
Ⅱ. 结论与建议 Conclusions and suggestions 
结论Conclusions： 
1） 飞轮（AT）开裂属疲劳开裂。The fracture of the flywheel (AT) belongs to fatigue fracture. 
2） 飞轮（AT）出现裂纹失效是从6个螺栓孔周围处（与6个螺栓孔等距离之同心圆周处）产生的。The crack failure 
of the flywheel (AT) started from the surrounding area of the 6 bolt holes (circle encompassing the 6 bolt holes). 
3） 这种早期寿命失效表明有来自发动机或变速箱的异常载荷条件。Such early life failure indicates abnormal loading 
condition from the engine or transmission. 
 
建议Suggestions： 
1） 检查设计条件，以找出异常载荷的原因。Check design condition, to find out reason for abnormal loading. 
2） 对飞轮结构进行优化设计，考虑提高幅板材料强度等级或增加辐板料厚，以提高其结构强度。Carry out 
optimization design of the flywheel, consider to increase the material strength grade or the thickness of the flex-plate so as to increase its 
structural strength. 
3） 进一步分析飞轮齿曲轴一侧存在磕碰现象的主要原因。Carry out further analysis of the main reasons for the bump 
phenomenon on the crankshaft side of the flywheel teeth. 
 


 
上海汽车中心实验室 
中国·上海·嘉定区安研路201 号 
邮编. 201804 
 
SAIC QA Laboratory 
201 Anyan Rd, Anting, Shanghai 
报告编号 
Report number 
 
SCL-S-11-0071M 
委托者: 宋良 发动机质量科 
Request person, dept：Song Liang, Engine 
Section 
送样日期: 2011.05.10 
Request date:  
报告日期: 2011.06.23 
Report date：  
第2页共14页 
 
 
上海汽车 
SAIC Motor 
III. 个别结果与分析Results and analysis 
1、宏观观察Macroscopic observation 
1.1  此断裂失效飞轮（AT）3个焊接点线切割后形貌如图1-2，经观察分析发现此失效件实际上有6个裂纹源如
图1-3箭头所示，各个裂纹源扩展后交集在一起。 
1.2  有约4处次生裂纹如图1-3，分布在四周，次生裂纹分布不均匀，呈辐射状向外扩展。 
1.3  焊点处均无裂纹。 
1.4  飞轮齿（曲轴侧）存在磕碰现象，而飞轮齿（变速箱侧）则不存在磕碰现象，如图1-4～图1-6。 
1.5  失效件厚度在060X T=2的公差范围内，见表1-1。 
结论： 
1） 此失效件实际上有6个裂纹源，各个裂纹源扩展后交集在一起，且有次生裂纹等。 
2） 曲轴侧飞轮齿存在磕碰现象，需要进一步分析其主要原因，如启动马达存在二次伸出或者用户操作不当，
用户在启动车辆时长时间按住钥匙等。 
3） 如果飞轮齿受到较大的不均匀的力时，与6个螺栓孔连接处就起到6个支点的作用，受力特别大，易超过材
料屈服强度从而产生疲劳源。 
4） 失效件厚度在060X T=2的公差范围内。 
 
2、金相分析Metallographic analysis 
2.1  非金属夹杂物：A类0.5级；B类0.5级；C类0.5级；D类0.5级，如图2-1，属正常。 
2.2  晶粒度：8.5级，如图2-2，属正常。 
2.3  基体组织：主要为铁素体及球点状珠光体，如图2-2，属正常。 
2.4  缺陷处组织：断口处抛光态形貌如图2-3，断裂始处抛光态形貌如图2-4～图2-5，图2-6为断口另一端抛
光态形貌，可见断面有不同程序的腐蚀现象；图2-7为断口处组织形貌，图2-8及图2-9为断口始处组织形
貌，仅有少量金属变形现象，未见其它异常；图2-10～图2-11为另一端组织形貌可见较大的金属变形现
象。 
结论： 
1） 材料非金属夹杂物、晶粒度及显微组织均未见异常。 
2） 在金相显微镜下观察，断口处组织与基体并无特别之处，为铁素体及为球点状珠光体，断面始处有腐蚀物，
但断面另一端则明显可见金属变形现象。 
 
3、电镜分析SEM (Scanning Electron Microscope) analysis 
3.1  取裂纹1处（见图1-3）分析，在取样裂纹两侧金属分离，断面低倍形貌如图3-1，断面并不平整，断面基
本被磨平及腐蚀。 
3.2  图3-2为断裂始处形貌，图3-3为扩展区形貌，有疲劳辉纹形貌，图3-4为断面另一端形貌。 
断口分析结论：此断裂失效飞轮（AT）为6个疲劳裂纹扩展而成。 
 
4、硬度测定Hardness testing 
通过硬度检测，并换算成抗拉强度，符合要求，见表4-1。 
硬度结论：合格。 
 
5、化学成分分析Chemical composition analysis 
经过化学成分分析，各元素含量符合要求，见表5-1。 
化学成分结论：合格。 
 


 
上海汽车中心实验室 
中国·上海·嘉定区安研路201 号 
邮编. 201804 
 
SAIC QA Laboratory 
201 Anyan Rd, Anting, Shanghai 
报告编号 
Report number 
 
SCL-S-11-0071M 
委托者: 宋良 发动机质量科 
Request person, dept：Song Liang, Engine 
Section 
送样日期: 2011.05.10 
Request date:  
报告日期: 2011.06.23 
Report date：  
第3页共14页 
 
 
上海汽车 
SAIC Motor 
失效零件的宏观照片Macrophotograph of failure parts 
 
 
 
 
 
 
 
 
 
 
 
 
 
 
 
 
 
 
 
 
图1-1  断裂失效试样形貌 
 
 
 
 
 
 
 
 
 
 
 
 
 
 
 
 
 
 
 
图1-2  线切割后失效件宏观形貌 
 
飞轮 
加强板 
加强板 
线切割后的焊点 


 
上海汽车中心实验室 
中国·上海·嘉定区安研路201 号 
邮编. 201804 
 
SAIC QA Laboratory 
201 Anyan Rd, Anting, Shanghai 
报告编号 
Report number 
 
SCL-S-11-0071M 
委托者: 宋良 发动机质量科 
Request person, dept：Song Liang, Engine 
Section 
送样日期: 2011.05.10 
Request date:  
报告日期: 2011.06.23 
Report date：  
第4页共14页 
 
 
上海汽车 
SAIC Motor 
 
 
 
 
 
 
 
 
 
 
 
 
 
 
 
 
 
 
 
 
 
 
 
图1-3  失效件宏观形貌（黄色箭头指向裂纹源） 
 
 
 
 
 
 
 
 
 
 
 
 
 
 
 
图1-4  飞轮齿（曲轴侧，存在磕碰现象） 
 
 
 
2 
6 
4 
5 
3 
1 
次生裂纹 


 
上海汽车中心实验室 
中国·上海·嘉定区安研路201 号 
邮编. 201804 
 
SAIC QA Laboratory 
201 Anyan Rd, Anting, Shanghai 
报告编号 
Report number 
 
SCL-S-11-0071M 
委托者: 宋良 发动机质量科 
Request person, dept：Song Liang, Engine 
Section 
送样日期: 2011.05.10 
Request date:  
报告日期: 2011.06.23 
Report date：  
第5页共14页 
 
 
上海汽车 
SAIC Motor 
 
 
 
 
 
 
 
 
 
 
 
 
 
 
 
图1-5  飞轮齿（曲轴侧，存在磕碰现象） 
 
 
 
 
 
 
 
 
 
 
 
 
 
 
 
 
 
图1-6  飞轮齿（变速箱侧） 
表1-1 料厚测量                                                                单位：mm 
序号 
试验项目 
额定值 
试验结果 
评价 
合格 
不合格 
1 
幅板 
060X T=2（SAE J1392） 
 
 
 
1.1 
料厚（mm） 
2±0.19 
2.13, 2.14, 2.14 
× 
 
磕碰部位 


 
上海汽车中心实验室 
中国·上海·嘉定区安研路201 号 
邮编. 201804 
 
SAIC QA Laboratory 
201 Anyan Rd, Anting, Shanghai 
报告编号 
Report number 
 
SCL-S-11-0071M 
委托者: 宋良 发动机质量科 
Request person, dept：Song Liang, Engine 
Section 
送样日期: 2011.05.10 
Request date:  
报告日期: 2011.06.23 
Report date：  
第6页共14页 
 
 
上海汽车 
SAIC Motor 
金相分析Metallographic analysis 
 
 
 
 
 
 
 
 
 
 
 
 
 
 
 
 
 
 
 
 
图2-1  非金属夹杂物 
 
 
 
 
 
 
 
 
 
 
 
 
 
 
 
 
 
 
 
 
图2-2  晶粒度及基体组织形貌 
 
 
 
 


 
上海汽车中心实验室 
中国·上海·嘉定区安研路201 号 
邮编. 201804 
 
SAIC QA Laboratory 
201 Anyan Rd, Anting, Shanghai 
报告编号 
Report number 
 
SCL-S-11-0071M 
委托者: 宋良 发动机质量科 
Request person, dept：Song Liang, Engine 
Section 
送样日期: 2011.05.10 
Request date:  
报告日期: 2011.06.23 
Report date：  
第7页共14页 
 
 
上海汽车 
SAIC Motor 
 
 
 
 
 
 
 
 
 
 
 
 
 
 
 
 
 
 
 
 
 
图2-3  断口抛光态形貌 
 
 
 
 
 
 
 
 
 
 
 
 
 
 
 
 
 
 
 
 
 
图2-4 断口处组织形貌（箭头指向断面） 
 
 
 
断口 
表面 
断裂始处 
表面 
断口 


 
上海汽车中心实验室 
中国·上海·嘉定区安研路201 号 
邮编. 201804 
 
SAIC QA Laboratory 
201 Anyan Rd, Anting, Shanghai 
报告编号 
Report number 
 
SCL-S-11-0071M 
委托者: 宋良 发动机质量科 
Request person, dept：Song Liang, Engine 
Section 
送样日期: 2011.05.10 
Request date:  
报告日期: 2011.06.23 
Report date：  
第8页共14页 
 
 
上海汽车 
SAIC Motor 
 
 
 
 
 
 
 
 
 
 
 
 
 
 
 
 
 
 
 
 
 
图2-5  断裂始处抛光态形貌 
 
 
 
 
 
 
 
 
 
 
 
 
 
 
 
 
 
 
 
 
 
图2-6  断口另一端抛光态形貌 
 
 
 
断裂始处 
断口 
表面 
断口 
表面 


 
上海汽车中心实验室 
中国·上海·嘉定区安研路201 号 
邮编. 201804 
 
SAIC QA Laboratory 
201 Anyan Rd, Anting, Shanghai 
报告编号 
Report number 
 
SCL-S-11-0071M 
委托者: 宋良 发动机质量科 
Request person, dept：Song Liang, Engine 
Section 
送样日期: 2011.05.10 
Request date:  
报告日期: 2011.06.23 
Report date：  
第9页共14页 
 
 
上海汽车 
SAIC Motor 
 
 
 
 
 
 
 
 
 
 
 
 
 
 
 
 
 
 
 
 
 
图2-7  断口处组织形貌 
 
 
 
 
 
 
 
 
 
 
 
 
 
 
 
 
 
 
 
 
图2-8  断口始处组织形貌 
 
 
 
 
断口 
表面 
断裂始处 
断口 
表面 


 
上海汽车中心实验室 
中国·上海·嘉定区安研路201 号 
邮编. 201804 
 
SAIC QA Laboratory 
201 Anyan Rd, Anting, Shanghai 
报告编号 
Report number 
 
SCL-S-11-0071M 
委托者: 宋良 发动机质量科 
Request person, dept：Song Liang, Engine 
Section 
送样日期: 2011.05.10 
Request date:  
报告日期: 2011.06.23 
Report date：  
第10页共14页 
 
 
上海汽车 
SAIC Motor 
 
 
 
 
 
 
 
 
 
 
 
 
 
 
 
 
 
 
 
 
 
图2-9  断口始处组织形貌 
 
 
 
 
 
 
 
 
 
 
 
 
 
 
 
 
 
 
 
 
图2-10  断口另一端组织形貌 
 
 
 
 
 
表面 
断裂始处 
断口 
断口 
表面

File: 材料工程师/SCL-S-11-0072M 水泵失效分析报告.pdf.md
# SCL-S-11-0072M 水泵失效分析报告.pdf

上海汽车中心实验室 
中国·上海·嘉定区安研路201 号 
邮编. 201804 
 
SAIC QA Laboratory 
201 Anhong rd, Anting, Shanghai 
报告编号 
Report number 
 
SCL-S-11-0072M 
委托者Request person, dept：SQE 
委托编号Request number： 
送样日期 Request date:  2011.04.06 
报告日期Report date： 2011.05.16 
第1页共10页 
 
分发Distribution 
Yang Rusong, Hu Renqi, 
检验者Author 
Liz Greasley 
审核Auditor 
 
批准Approver
 
日期Date 
2011.04.27 
日期Date 
 
日期Date 
 
 
上海汽车
SAIC Motor
零件号Part number 
WAM315 (10062539)
 零件名称 
Part name 
水泵带轮 
Water pump sprocket 
图纸日期Drawing date 
2010.06.24 
零件生产日期Part production date 
2010.12.28-2010.12.30
 供货商 
Supplier 
河南省西峡汽车水泵股份有限公
司 Xixia Automobile Water Pump Co,Ltd, 
Henan Province 
车型/项目Car type/project 
MG6 / 550 
 
阶段性报告  Interim report        结论性报告Final report           测试报告 Test report 
 
I. 
任务描述 Task description 
 
Several failed Water pump sprockets were submitted to SAIC Central laboratory for analysis.  This type of failure 
has occurred since SOP, however the rate of failure has strongly increased in 2011.  The details of six recent 
failures are given in the table below.  All the parts were from the first batch after a design modification (batch 1). 
 
零件信息：Part information 
号 
No.
维修站名称 
Sale agent 
填表日期 
Failure recorded date
(同类)车辆VIN 
车辆里程数
Km 
制造日期 
Production date 
1
浙江华泰 
2011.02.21 
LSJW26H36BS013878 
382 
Installation water 
pump  
2010.12.28- 
2010.12.30 
2
成都吉翔 
2011.03.09 
LSJW26H34BS018979 
42 
3
泉州泰成 
2011.03.17 
LSJW26H31BS014324 
500 
4
上海安吉 
2011.03.26 
LSJW16G64BJ010269 
279 
5
昆山鸿昌 
2011.03.29 
LSJW26H33BS017676 
2 
6
诸暨豪悦 
2011.04.16 
LSJW26H32BS017376 
45 
 
原材料信息：Raw material information 
原材料及牌号 
Raw material specification
According to Drawing  
原材料厂商 
Raw material producer
N/A 
散件供应商 
Component supplier 
上海汽车粉末冶金有限公司
SAIC Powder Metal Co. Ltd 
金属热处理状态 
Metal heat treatment state 
N/A 
 
II. 结论与建议 Conclusions and Suggestions 
 
The parts have failed due to pre-existing cracks.  The cracks were created during processing, either during forming, 
or between pressing and sintering, due to accidental damage.  Ten new parts from batch 1 did not show any 
abnormal defect after mechanical testing.  The supplier must check their process and explain how the damage 
occurred. 
 
The Acoustic NDT test has not been fully calibrated for this type of part.  The supplier must make trials with 
purpose-damaged parts to ensure that the results are meaningful.  Mechanical testing may not be a useful test 
to detect defects. 
 
The material composition & density were according to the drawing, but variations in density were found within the 
parts.  The supplier must aim for a uniform density throughout the part. 


 
上海汽车中心实验室 
SAIC QA Laboratory 
报告编号Report number 
SCL-S-11-0072M 
委托者Request person, dept：SQE 
委托编号Request number： 
送样日期 Request date:  2011.04.06 
报告日期Report date： 2011.05.16 
第2页共10页 
 
 
上海汽车
SAIC Motor
III. 测试结果 Test Results  
 
Failed parts - Fracture analysis 
 
Some of the failed parts are shown in figure 1.  All parts had failed in the same position, as shown in figure 2.  
Most of the failed parts were too damaged to analyse any fracture features.  
 
 
Figure 1  Overview typical failure characteristics.   
 
   
 
Figure 2  Failure #6 fracture surface overview. Diagram shows crack location in cross section. 
 


 
上海汽车中心实验室 
SAIC QA Laboratory 
报告编号Report number 
SCL-S-11-0072M 
委托者Request person, dept：SQE 
委托编号Request number： 
送样日期 Request date:  2011.04.06 
报告日期Report date： 2011.05.16 
第3页共10页 
 
 
上海汽车
SAIC Motor
SEM Analysis 
In a sintered part, the iron particles join together to form a continuous network.  Therefore during normal failure, 
these joining points fracture, leaving a typical ductile (or brittle) fracture surface (figure 3).   
 
 
Figure 3  Typical sintered part fracture surface 
 
Two of the failed parts were checked using an SEM, and the characteristics are identical.  Over the whole failure 
surface (shown as line A in below diagram), there are no ductile fracture features visible, only original particle 
surfaces (figure 4). 
 
 
 
    
Figure 4  Failure surface (A) - no areas of ductile fracture 
For comparison, one of the parts was fractured by force in a different area (line B).  In the forced fracture there 
are many points of ductile fracture (figure 5). 
Original particle surface 
Ductile fracture


 
上海汽车中心实验室 
SAIC QA Laboratory 
报告编号Report number 
SCL-S-11-0072M 
委托者Request person, dept：SQE 
委托编号Request number： 
送样日期 Request date:  2011.04.06 
报告日期Report date： 2011.05.16 
第4页共10页 
 
 
上海汽车
SAIC Motor
 
 
  
 
Figure 5  Forced fracture (B) next to failed area- even though the porosity is quite high, there are still many 
areas of ductile fracture 
 
It is therefore most likely that some damage occurred to the part after pressing but before sintering, which created 
an internal crack.  The part therefore failed soon after load was applied. 
 
Outer surface 
of part 
Failure 
fracture surface  


 
上海汽车中心实验室 
SAIC QA Laboratory 
报告编号Report number 
SCL-S-11-0072M 
委托者Request person, dept：SQE 
委托编号Request number： 
送样日期 Request date:  2011.04.06 
报告日期Report date： 2011.05.16 
第5页共10页 
 
 
上海汽车
SAIC Motor
Supplier testing of new parts (NDT & mechanical test) 
 
The supplier has the possibility to check their parts using an acoustic test, and has recently been checking all new 
parts (Batch 1 was not tested).  In order to validate this acoustic test and check for defective parts, mechanical 
testing was carried out. 
 
Three types of samples were tested: 
1. 34 Parts (from different batches).  Acoustic test = Not OK.   
2. 20 Parts from batch 1, which were kept by the supplier as initial samples.  Acoustic test = OK. (only 10 parts 
were then mechanically tested) 
3. 30 Parts produced on 2011.04.01. Acoustic test = OK. 
 
All parts were weighed before testing, as a comparative assessment related to density.  Mechanical testing to 
failure was then carried out, as shown in figure 6a. 
   
 
 
        
         
 
Figure 6 Schematic of mechanical test.   
a) Test jig   b) Some typical crack locations after testing  c) Cracks seen in vehicle failures 
 
 
After testing, the maximum load to failure was recorded, and the fracture features were assessed. Most parts 
cracked around the edge of the platen, and/or directly through the boss (figure 6b).    
 
On initial examination, none of the parts displayed fracture characteristics or defects the same as the vehicle 
failures (figure 6c).  However, on using the SEM, some parts showed areas with very little or no ductile fracture. 
 


 
上海汽车中心实验室 
SAIC QA Laboratory 
报告编号Report number 
SCL-S-11-0072M 
委托者Request person, dept：SQE 
委托编号Request number： 
送样日期 Request date:  2011.04.06 
报告日期Report date： 2011.05.16 
第6页共10页 
 
 
上海汽车
SAIC Motor
 
 
Figure 7  Test results showing Sample weight against Maximum load to failure 
(those with a low failure load were attributed to test speed error) 
 
 
The results of this testing show:  
1. There is a positive correlation between weight (density) and strength 
2. The batch one parts have a lower weight (density), but this has been improved in subsequent batches 
3. For most parts which failed the Acoustic test, no clear reason was found.  The samples are in the middle of 
the weight range and did not fail at a low load.  Therefore the mechanical test might not be appropriate. 
4. Some samples did show unusual fracture surfaces, even though they failed at a high load (see figures 8-10) 
 
 


 
上海汽车中心实验室 
SAIC QA Laboratory 
报告编号Report number 
SCL-S-11-0072M 
委托者Request person, dept：SQE 
委托编号Request number： 
送样日期 Request date:  2011.04.06 
报告日期Report date： 2011.05.16 
第7页共10页 
 
 
上海汽车
SAIC Motor
Fracture analysis of mechanical test parts 
A few of the parts showed some unusual ‘flat’ fracture areas (perpendicular to stress), despite high failure 
loads.  Samples from these are shown in the figures 8 to 10. 
 
 
                                  .  
 
 
 
 
‘Flat’ fracture areas 
a
b
Figure 8  Sample #9 “Batch1. Acoustic test OK” 
(failed at 134kN)  
a)  Overview showing unusual flat areas 
b)  SEM overview of fracture 
c)  SEM image of fracture surface. Many areas of 
ductile fracture = OK 
 
c


 
上海汽车中心实验室 
SAIC QA Laboratory 
报告编号Report number 
SCL-S-11-0072M 
委托者Request person, dept：SQE 
委托编号Request number： 
送样日期 Request date:  2011.04.06 
报告日期Report date： 2011.05.16 
第8页共10页 
 
 
上海汽车
SAIC Motor
 
 
  
 
 
 
 
 
 
 
 
 
 
 
 
 
 
 
 
 
 
 
 
 
 
 
 
 
 
 
Figure 9  Sample #26 “Acoustic test Not OK” 
(failed at 64kN) 
a) Showing unusual fracture area 
b) SEM overview of fracture 
c) SEM image in flat area, No ductile fracture 
areas = not OK 
d) SEM image in adjacent area, showing ductile 
fracture areas =OK 
‘Flat’ fracture areas 
a
b
c
d


 
上海汽车中心实验室 
SAIC QA Laboratory 
报告编号Report number 
SCL-S-11-0072M 
委托者Request person, dept：SQE 
委托编号Request number： 
送样日期 Request date:  2011.04.06 
报告日期Report date： 2011.05.16 
第9页共10页 
 
 
上海汽车
SAIC Motor
 
 
  
 
 
 
 
 
 
Figure 10  Sample #12 “Acoustic test Not OK” (failed 
at 157kN) 
a) Showing unusual fracture area 
b) SEM overview of fracture 
c) SEM image in flat area, Very few ductile fracture 
areas = not OK 
d) SEM image in flat area, Very few ductile fracture 
areas = not OK 
‘Flat’ fracture area 
a
b
c
d


 
上海汽车中心实验室 
SAIC QA Laboratory 
报告编号Report number 
SCL-S-11-0072M 
委托者Request person, dept：SQE 
委托编号Request number： 
送样日期 Request date:  2011.04.06 
报告日期Report date： 2011.05.16 
第10页共10页 
 
 
上海汽车
SAIC Motor
Material testing results 
 
序号
No.
试验项目 
Test item 
额定值 
Requirement 
试验结果 
Test result 
评价 Evaluation 
合格 
OK 
不合格 
Not OK 
1 
Chemical 
Composition 
Cu: 1-4% 
C: 0.5-1% 
Others: ≤ 3% 
Fe: ≥ 92% 
Cu: 1.66 
C: 0.72 
Others: 0.311 
(See table below) 
X 
 
 
Density 
≥ 6.2 g/cm3 
6.27 – 6.99 
(See figure 11) 
X 
 
 
 
Chemical composition 
 
 
Mn 
Cr 
Mg 
Ni 
Cu 
Si 
P 
C 
S 
%
0.18
0.05
0.006
0.04
1.66
0.02
0.008
0.72
0.007
 
 
 
Density 
 
 
Figure 11  The part density was measured in 4 positions.   
In the spindle boss area (4), the density is near to the lower limit.

File: 材料工程师/SCL-S-11-0073MAP11防尘罩.pdf.md
# SCL-S-11-0073MAP11防尘罩.pdf

 
上海汽车中心实验室
(QA Lab) 
中国·上海·嘉定区安研路201 号 
邮编. 201804 
No. 201 Anyan Road, Jiading District,  
Shanghai, China. 
Post code :200433
报告编号：Report number
SCL-S-11-0073M
 
委托者Requestor：TC，SQE 
委托编号Request number： 
送样日期Deliver date：2011.05.09 
报告日期Report date：2011.05.12 
第 1 页 共 3 页 
Page 1 of 3  
 
上海汽车
SAIC Motor 
零件号 
Part number 
30005113 
 零件名称 
Part name 
防尘罩 
Dust cap 
图纸日期 
Drawing date  
 
零件生产日期 
Production date 
/ 
 供货商 
Supplier 
上海纳铁福 
Shanghai GKN Drive Shaft Co., Ltd. 
车型/项目 
Car type/project 
ZP11 
 
   阶段性报告  Stage report        结论性报告 Conclusion report           测试报告 Test report 
Ⅰ.任务描述 Task description 
实验室受委托对传动轴防尘罩进行失效原因分析，失效零件具体信息如下： 
As requested, QA lab has analyzed the invalid cause of dust cap of the drive shaft, and the information of invalid part 
is shown as following： 
零件信息：Part information 
零件名称 
Part name 
防尘罩 
Dust cap 
制造日期 
Production date 
/ 
VIN 码 
VIN number 
LSJZ14E39BS028920 
销售日期 
Sale date 
/ 
车辆里程数 
Car mileage 
5 km 
销售商 
Sale agent 
陕西中联 
Shanxi Zhonglian 
失效模式描述 
Invalid situation 
description 
传动轴防尘罩开裂 
Dust cap of drive shaft was broken 
原材料信息：Raw material information 
原材料及牌号 
Raw material 
and trademark 
CR 
原材料厂商 
Raw material 
producer 
/ 
散件供应商 
Part supplier 
KUNHWA 
金属热处理状态 
Metal heat treatment 
state 
/ 
失效零件见图1：The invalid part is shown in the figure1.  
Ⅱ. 结论与建议 Conclusions and suggestions 
结论：失效件的材料和力学性能无异常。防尘罩裂纹是由于内部异物刮擦所致。 
Conclusions: The material and mechanical property of failure part conform to the drawing requirement. According to 
the macroscopic observation and the material test, it can be seen that the dust cap is broken by an inner 
foreign body. 
建议：装配时防止异物进入防尘罩。 
Suggestions：Inner foreign body should be prohibited during assembly of the dust cap. 
 
分发： 
Dispenser 
唐宇峰 
Tang Yufeng 
检验者： 
Identifier 
马秋，吴文安 
Ma Qiu, Wu Wenan 
审核： 
Auditor 
 
批准： 
Approver 
 
日期： 
Date 
2011.5.12 
日期： 
Date 
 
日期： 
Date 
 


 
上海汽车中心实验室
(QA Lab) 
中国·上海·嘉定区安研路201 号 
邮编. 201804 
No. 201 Anyan Road, Jiading District,  
Shanghai, China. 
Post code :200433
报告编号：Report number
SCL-S-11-0073M
 
委托者Requestor：TC，SQE 
委托编号Request number： 
送样日期Deliver date：2011.05.09 
报告日期Report date：2011.05.12 
第 2 页 共 3 页 
Page 2 of 3  
 
上海汽车
SAIC Motor 
    
图1 失效件 
Fig.1 Failure part 
III. 测试结果 Test Results  
 
序号 
试验项目 
额定值 
试验结果 
评价 
合格 
不合格
Ⅰ 
失效件 
Failure part 
 
 
1 
红外（GB/T6040-2002） 
Infrared Spectroscopy 
CR 
CR 
× 
 
2 
邵氏硬度A 
Shore A hardness 
56（供货态） 
58 
/ 
/ 
3 
拉断强度 
Tensile strength at break 
≥ 8 MPa 
13.1 MPa 
× 
 
4 
断裂伸长率 
Elongation at break 
≥250% 
435% 
× 
 
小结：经测试，失效件的材料、拉断强度和断裂伸长率满足设计要求，邵氏硬度与供货态值相差不大。 
Conclusion: After the tests, we can see that the material、tensile strength and elongation at break of failure part can 
meet the design requirement. The different value of Shore A hardness between the failure part and new 
part is very small. 
 
Ⅳ. 宏观分析 Macroscopic observation 
通过图2 的外测断口形貌可以看出，在密封罩外表面存在4 个贯穿裂纹。 
From the outside crack surface of Fig 2, it can be seen that there are four penetrating cracks on the outside surface of 
dust cap.  


 
上海汽车中心实验室
(QA Lab) 
中国·上海·嘉定区安研路201 号 
邮编. 201804 
No. 201 Anyan Road, Jiading District,  
Shanghai, China. 
Post code :200433
报告编号：Report number
SCL-S-11-0073M
 
委托者Requestor：TC，SQE 
委托编号Request number： 
送样日期Deliver date：2011.05.09 
报告日期Report date：2011.05.12 
第 3 页 共 3 页 
Page 3 of 3  
 
上海汽车
SAIC Motor 
   
           
图2 外测断口 
Fig.2 Crack on the outside surface 
从图3 的断口形貌可以看出，内壁存在与外壁裂纹对应的4 个贯穿裂纹，在3 个贯穿裂纹之间存在明显的划
痕，划痕与裂纹存在连贯性。  
From the inside crack surface of Fig 3, four relevant penetrating cracks of outside surface also be observed on the 
inside surface of dust cap. And there are two clear scratches between the three penetrating cracks. The cracks and 
scratches of the inside surface exhibit a continuous character. 
              
        
图3 内测断口 
Fig.3 Crack on the inside surface 
小结：通过防尘罩的材料分析和宏观分析可以判定，防尘罩内部异物将防尘罩划破。 
Conclusion: According to the macroscopic observation and material test of the dust cap, it can be seen that the dust 
cap is broken by an inner foreign body.

File: 材料工程师/SCL-S-11-0074MAP11垫片.pdf.md
# SCL-S-11-0074MAP11垫片.pdf

 
上海汽车中心实验室
(QA Lab) 
中国·上海·嘉定区安研路201 号 
邮编. 201804 
No. 201 Anyan Road, Jiading District,  
Shanghai, China. 
Post code :200433
报告编号：Report number
SCL-S-11-0074M
 
委托者Requestor：SQE 张斯琦 
送样日期Deliver date：2011.5.10 
报告日期Report date：2011.06.15 
第 1 页 共 5 页 
Page 1 of 5  
 
上海汽车
SAIC Motor 
零件号 
Part number 
30004499 
 零件名称 
Part name 
变速箱总成垫片 
Gasket of transmission assembly 
图纸日期 
Drawing date  
 
零件生产日期 
Production date 
 
 供货商 
Supplier 
萨克斯汽车零部件系统（上海）有限公司 
Sachs Automotive Components & Systems Shanghai 
Co.,Ltd. 
车型/项目 
Car type/project 
AP11 
 
   阶段性报告  Stage report        结论性报告 Conclusion report           测试报告 Test report 
Ⅰ.任务描述 Task description 
实验室受委托对垫片进行失效原因分析，失效零件具体信息如下： 
As requested, QA lab has analyzed the invalid cause of gasket, and the information of invalid part is shown as 
following： 
零件信息：Part information 
零件名称 
Part name 
变速箱总成垫片 
Gasket of transmission assembly 
制造日期 
Production date 
/ 
VIN 码 
VIN number 
LSJA16E35BG018509 
销售日期 
Sale date 
/ 
车辆里程数 
Car mileage 
11005 KM 
销售商 
Sale agent 
路试车 
Test vehicle 
失效模式描述 
Invalid situation 
description 
变速箱总成垫片开裂 
Gasket of transmission assembly was broken 
原材料信息：Raw material information 
原材料及牌号 
Raw material 
and trademark 
PA66 GF30 PTFE15 
原材料厂商 
Raw material producer 
/ 
散件供应商 
Part suplier 
萨克斯汽车零部件公司 
Sachs Co., Ltd. 
金属热处理状态 
Metal heat treatment state 
/ 
失效零件见图1：The invalid part is shown in the figure1.  
Ⅱ. 结论与建议 Conclusions and suggestions 
结论：1. 垫片与凸台垂直连接，无圆角过渡，在连接处容易产生应力集中。 
2. 经测试，失效件和新件的材料为PA66+PTFE+30%GF，失效件和新件PTFE 的含量分别为8%和10%，
与要求（15%）相差较大。 
Conclusions: 1. A stress concentration easily appeared at the connection area of the gasket’s boss and the gasket 
because there is no radius at the area.  
2. The material of failure part and new part is PA66+PTFE+30%GF. The PTFE contents of them are 8% and 
10% respectively, which are lower compared with the requirement (15%). 
建议：供应商保证填料含量；增加凸台与垫片连接处圆角过度。 
Suggestions：The filler contents of the part should be guaranteed. A radius should be introduced in the connection 
area of the gasket’s boss and the gasket.   
分发： 
Dispenser 
张斯琦 
Zhang Shiqi 
检验者： 
Identifier 
马秋 
Ma Qiu 
审核： 
Auditor 
 
批准： 
Approver 
 
日期： 
Date 
2011.6.15 
日期： 
Date 
 
日期： 
Date 
 


 
上海汽车中心实验室
(QA Lab) 
中国·上海·嘉定区安研路201 号 
邮编. 201804 
No. 201 Anyan Road, Jiading District,  
Shanghai, China. 
Post code :200433
报告编号：Report number
SCL-S-11-0074M
 
委托者Requestor：SQE 张斯琦 
送样日期Deliver date：2011.5.10 
报告日期Report date：2011.06.15 
第 2 页 共 5 页 
Page 2 of 5  
 
上海汽车
SAIC Motor 
    
图1 失效件和新件 
Fig.1 Failure part and new part 
III. 测试结果 Test Results  
序号
No. 
试验项目 
Test item 
额定值 
Requirement 
试验结果 
Test result 
评价 Evaluation 
合格 
qualified
不合格 
unqualified
第一次 
First time 
第二次 
Second time
Ⅰ 
失效件 
Failure part 
 
 
1 
红外（GB/T6040-2002）
Infrared Spectroscopy 
PA66+PTFE 
PA66+PTFE 
× 
 
2 
填料含量 (TGA） 
Filler content (TGA） 
30%GF+15%PTFE
35%GF+8.4%PTFE 
 
× 
3 
熔点（GB/T19466.3-2006）
Melting point 
255 oC+320 oC 
 253oC+329 oC
/ oC+327 oC 
× 
 
4 
焓值（GB/T19466.3-2006）
Enthalpy 
/ 
33 J/g+5.9 J/g
/ J/g+5.8 J/g
× 
 
Ⅱ 
新件 
New part 
1 
红外（GB/T6040-2002）
Infrared Spectroscopy 
PA66+PTFE 
PA66+PTFE 
× 
 
2 
填料含量 (TGA） 
Filler content (TGA） 
30%GF+15%PTFE
34.39%GF+9.88%PTFE 
 
× 
3 
熔点（GB/T19466.3-2006）
Melting point 
255 oC+320 oC 
 257oC+ 327oC
/ oC+ 328oC 
× 
 
4 
焓值（GB/T19466.3-2006）
Enthalpy 
/ 
28 J/g+ 6.4J/g
/ J/g+ 5.9J/g
× 
 
小结：经测试，失效件和新件的材料为PA66+PTFE+30%GF，PTFE 含量与要求相比偏低。由于第一次熔融
过程升温温度较高，造成PA66 分解，所以第二次熔融过程在失效件和新件中未见PA66 熔点和焓值。
失效件和新件中的PTFE 第一次熔融过程和第二次熔融过程中的熔融焓变化很小，说明零件注塑工艺参
数较好。 
Conclusion: After the tests, we can see that the material of failure part and new part is PA66+PTFE+30%GF. The 
PTFE contents of them are lower compared with the requirement. Due to the temperature of the first heating 
circle is so high that the PA66 has been decomposed, so there are no melt points and enthalpy of PA66 are 
observed in the second heating circle. The changes of ΔH of the PTFE in failure part and new part between 
the first circle and the second circle are little, so the injection processes of the parts are good. 


 
上海汽车中心实验室
(QA Lab) 
中国·上海·嘉定区安研路201 号 
邮编. 201804 
No. 201 Anyan Road, Jiading District,  
Shanghai, China. 
Post code :200433
报告编号：Report number
SCL-S-11-0074M
 
委托者Requestor：SQE 张斯琦 
送样日期Deliver date：2011.5.10 
报告日期Report date：2011.06.15 
第 3 页 共 5 页 
Page 3 of 5  
 
上海汽车
SAIC Motor 
Ⅳ. 宏观分析 Macroscopic observation 
通过图2 左断口形貌和图3 右断口形貌可以看出，垫片的两侧都断在凸台的根部，断口比较粗糙，符合PA
材料断裂形貌特点，在断面上未发现空洞等缺陷。通过图4 的垫片结构可以看出，凸台与垫片垂直连接，无圆角
过渡，造成凸台与垫片连接处容易发生应力集中。 
From Fig 2 and Fig 3, it can be seen that the left and right cracks occur at the corner of the gasket’s boss. The crack 
surfaces are coarse which are the same as the crack character of PA material. There are no voids in the crack areas. 
According to the structure of a new gasket, a stress concentration appeared at the connection area of the gasket’s boss and 
the gasket.  
 
    
 
正面                                 反面 
图2 左断口形貌 
Fig.2 Left crack surface 
     
 
正面                                 反面 
图3 右断口形貌                      
Fig.3 Right crack surface 


 
上海汽车中心实验室
(QA Lab) 
中国·上海·嘉定区安研路201 号 
邮编. 201804 
No. 201 Anyan Road, Jiading District,  
Shanghai, China. 
Post code :200433
报告编号：Report number
SCL-S-11-0074M
 
委托者Requestor：SQE 张斯琦 
送样日期Deliver date：2011.5.10 
报告日期Report date：2011.06.15 
第 4 页 共 5 页 
Page 4 of 5  
 
上海汽车
SAIC Motor 
 
图4 新垫片 
Fig.4 New gasket 
根据图5 的垫片形貌可以看出，垫片正、反两面都存在明显的刮擦痕迹。又根据图6 的失效离合器图片可知，
垫片的刮擦痕迹是由于垫片断裂后与离合器壳体和弹簧摩擦所致。 
From the surface of the gasket in Fig 5, there are several clear scratches appeared on the both sides of the failure 
gasket. And according to the failed clutch in Fig 6, it can be seen that the scratches are caused by the frictions which from 
two aspects. The scratch of positive side is from the friction between the broken gasket and spring, the scratch of negative 
side is from the friction between the broken gasket and clutch shell.  
      
 
正面                                 反面 
图5 垫片形貌 
Fig.5 Surface of the gasket 
 
图6 失效离合器 
Fig.6 Failed clutch 


 
上海汽车中心实验室
(QA Lab) 
中国·上海·嘉定区安研路201 号 
邮编. 201804 
No. 201 Anyan Road, Jiading District,  
Shanghai, China. 
Post code :200433
报告编号：Report number
SCL-S-11-0074M
 
委托者Requestor：SQE 张斯琦 
送样日期Deliver date：2011.5.10 
报告日期Report date：2011.06.15 
第 5 页 共 5 页 
Page 5 of 5  
 
上海汽车
SAIC Motor 
小结：通过离合器的工作状态和断口分析可以判定，垫片和凸台连接处存在应力集中区域，垫片受外力冲击
时，容易导致垫片在凸台根部断裂，随后破碎的垫片与离合器壳体和弹簧发生摩擦。 
Conclusion: According to the macroscopic observation and the gasket structure, it can be seen that the gasket was 
broken at the stress concentration area by an outside force. And then the broken gasket into the gap of clutch 
shell which cause the friction between the broken gasket and the clutch.
