Repository: kujaxr/obsidian-vault

File: 材料工程师/SCL-S-11-0075M 550 轮胎失效分析.pdf.md
# SCL-S-11-0075M 550 轮胎失效分析.pdf

 
上海汽车中心实验室
(QA Lab) 
中国·上海·嘉定区安研路201 号 
邮编. 201804 
No. 201 Anyan Road, Jiading District,  
Shanghai, China. 
Post code :200433 
报告编号：Report number 
 
SCL-S-11-0075M 
 
委托者Requestor：SQE 
委托编号Request number： 
SCL-S-11-0075 
送样日期Deliver date:   
2011.05.06 
报告日期Report date：  
2011.05.15 
第 1 页 共 4 页 
Page 2of 2 
 
上海汽车 
SAIC Motor 
零件号 
Part number 
/ 
 零件名称 
Part name 
轮胎 
Tire 
图纸日期 
Drawing date  
/ 
零件生产日期 
Production date 
/ 
 供货商 
Supplier 
正新橡胶(中国)有限公司 
Maxxis International 
车型/项目 
Car type/project 
ZP 11 
 
   阶段性报告  Stage report        结论性报告 Conclusion report           测试报告 Test report 
Ⅰ.任务描述 Task description 
实验室受委托对轮胎进行失效原因分析，失效零件具体信息如下： 
As requested, QA lab has analyzed the invalid cause of tire, and the information of invalid part is shown as 
following： 
零件信息：Part information 
零件名称 
Part name 
轮胎 
Tire 
制造日期 
Production date 
/ 
VIN 码 
VIN number 
/ 
销售日期 
Sale date 
/ 
车辆里程数 
Car mileage 
0 km 
销售商 
Sale agent 
/ 
失效模式描述 
Invalid situation 
description 
轮胎鼓包 
The tire has summon up. 
原材料信息：Raw material information 
原材料及牌号 
Raw material 
and trademark 
SR/NR 
原材料厂商 
Raw material 
producer 
/ 
散件供应商 
Part suplier 
/ 
金属热处理状态 
Metal heat treatment 
state 
/ 
失效零件见图1：The invalid part is shown in the figure1. 
Ⅱ. 结论与建议 Conclusions and suggestions 
结论：实效轮胎材料符合要求，鼓包是由于安装不当产生的内层划痕导致的。 
Conclusions: The material of failure part is conform to the requirement. The bubble summoned up on the tire is 
caused by the nick in the inner side rubber because of the improper installment. 
建议：轮胎安装时确保安装角度和轮滑液的覆盖。 
Suggestions：Assure the proper fitting angle and the cover of the lubricating fluid in the tire installment.  
 
分发： 
Dispenser 
SQE: 邹益（Yi Zou） 
检验者： 
Identifier 
 
审核： 
Auditor 
 
批准： 
Approver 
 
日期： 
Date 
 
日期： 
Date 
 
日期： 
Date 
 


 
上海汽车中心实验室
(QA Lab) 
中国·上海·嘉定区安研路201 号 
邮编. 201804 
No. 201 Anyan Road, Jiading District,  
Shanghai, China. 
Post code :200433 
报告编号：Report number 
 
SCL-S-11-0075M 
 
委托者Requestor：SQE 
委托编号Request number： 
SCL-S-11-0075 
送样日期Deliver date:   
2011.05.06 
报告日期Report date：  
2011.05.15 
第 2 页 共 4 页 
Page 2of 2 
 
上海汽车 
SAIC Motor 
 
图1 失效件 
Fig.1 Failure Part 
IV. 测试结果 Test Results  
 
失效点材料性能（Material property at failure part） 
序号 
No. 
试验项目 
Test item 
额定值 
Requirement 
试验结果 
Test result 
评价 Evaluation 
合格 
qualified 
不合格 
unqualified 
1 
Shore A 硬度 
Shore A Hardness 
VDA 675 202 
/ 
54 
× 
 
2 
拉伸强度 
Tensile Strength 
VDA 675 205 
/ 
17.8 MPa 
× 
 
3 
断裂伸长率 
Elongation at tear 
VDA 675 205 
/ 
510 % 
× 
 
胶料性能符合要求。 
The property of rubber is conform to the requirement. 
 
宏观分析 Macroscopic observation 
轮胎的鼓包为椭圆形，基本覆盖轮胎的侧面，与因帘线断裂产生的鼓包形式不同（典型的因帘线断裂产生的鼓包
应为细条形鼓包）。 
The buble on the tire is oval, and almost cover the side wall of the tire. The buble is not as the same of the 
buble caused by the broken of the cord (the typical sephere of the buble caused by the broken cord is like thin 
strip). 
 
将轮胎从轮毂上取下后发现失效点侧胎的内外侧结合面处有划痕，且划痕深度已破坏至钢丝增强层，见图2： 
After take the tire from the wheel, we found there is a nick at the joint of the two side of the sidewall of the tire 
near the failure point, the depth of the nick has reach the wire reinforcement, refer to fig. 2:  
鼓起 
Summon up 
鼓起 
Summon up 


 
上海汽车中心实验室
(QA Lab) 
中国·上海·嘉定区安研路201 号 
邮编. 201804 
No. 201 Anyan Road, Jiading District,  
Shanghai, China. 
Post code :200433 
报告编号：Report number 
 
SCL-S-11-0075M 
 
委托者Requestor：SQE 
委托编号Request number： 
SCL-S-11-0075 
送样日期Deliver date:   
2011.05.06 
报告日期Report date：  
2011.05.15 
第 3 页 共 4 页 
Page 2of 2 
 
上海汽车 
SAIC Motor 
 
图2 裂纹 
Fig. Nick 
划痕的长度基本同鼓包的长度相同。 
The length of the nick is almost as the same of that of the buble of the tire. 
 
我们在进行装胎模拟的时候发现，如果轮胎装入角度过小同时润滑液没有完全涂敷边缘处的情况下，轮毂会对轮
胎的内侧造成划伤，见图3。 
When we doing the simulation of the installment, we found out that if the angle of the installment is too small, 
and the lubricating oil is not cover the edge of the tire as well, the wheel will scratch the tire in the inner side, 
refer to fig. 3 
 
图3 模拟安装时发生划伤 
Fig.3 the scratch behavior in the installment simulation 
 
 
钢丝增强层 
Wire Reinforcement 
橡胶层 
Rubber 
划痕 
Nick 
模拟过程中轮胎内侧橡胶被轮毂刮伤 
The inner side of the tire is scratched by the 
wheel in the simulation. 


 
上海汽车中心实验室
(QA Lab) 
中国·上海·嘉定区安研路201 号 
邮编. 201804 
No. 201 Anyan Road, Jiading District,  
Shanghai, China. 
Post code :200433 
报告编号：Report number 
 
SCL-S-11-0075M 
 
委托者Requestor：SQE 
委托编号Request number： 
SCL-S-11-0075 
送样日期Deliver date:   
2011.05.06 
报告日期Report date：  
2011.05.15 
第 4 页 共 4 页 
Page 2of 2 
 
上海汽车 
SAIC Motor 
模拟中形成的划伤与失效件划伤十分相似，见图4。 
The nick created in the simulation is very similar to the nick of the failure part, refer to fig.4. 
 
 
 
综上所述，分析所得的重要因素如下： 
1 轮胎失效点胶料性能符合要求； 
2 在失效件上发现的内层裂纹长度同鼓包的长度相同； 
3 通过模拟，我们发现安装不当产生的裂纹同失效件上的裂纹相似。 
所以可以得出结论：由于安装不当造成轮胎内侧划伤，充气后，气体向裂纹进行渗透，对胎面（外层胶和增
强层）进行推压，形成胎面的鼓包。 
As mentioned above, the important information acquired after analyze is as follow:  
1 the rubber property is conform to the requirement; 
2 the length of the nick found on the failure tire is almost as the same as that of the bubble;  
3 we found the sphere of nick scratched in the installment simulation is very like that of the failure part.  
The conclusion is as follow: the inner side of the tire is scratched because of the improperly installment, and the air 
was penetrating through the nick in the tire after gas filled. Then the surface of the tire (the outside rubber and the 
reinforcement) is pushed by the penetrated air and created the bubble on the sidewall of the tire. 
失效件划痕 
Nick of the failure tire 
模拟中产生划痕 
Nick 
created 
in 
the 
simulation

File: 材料工程师/SCL-S-11-0076M 胶管.pdf.md
# SCL-S-11-0076M 胶管.pdf

 
上海汽车中心实验室
(QA Lab) 
中国·上海·嘉定区安研路201 号 
邮编. 201804 
No. 201 Anyan Road, Jiading District,  
Shanghai, China. 
Post code :200433
报告编号：Report number
SCL-S-11-0076M
 
委托者Requestor：TC，SQE 
委托编号Request number： 
送样日期Deliver date：2011.05.16 
报告日期Report date：2011.05.25 
第 1 页 共 4 页 
Page 1 of 4  
 
上海汽车
SAIC Motor 
零件号 
Part number 
30003060 
 零件名称 
Part name 
排放真空管 
Exhaust vacuum pipe 
图纸日期 
Drawing date  
 
零件生产日期 
Production date 
/ 
 供货商 
Supplier 
上海亚大 
Shanghai Yada Plastic Co., Ltd. 
车型/项目 
Car type/project 
1.8T Engine 
 
   阶段性报告  Stage report        结论性报告 Conclusion report           测试报告 Test report 
Ⅰ.任务描述 Task description 
实验室受委托对排放真空管的橡胶管进行失效原因分析，失效零件具体信息如下： 
As requested, QA lab has analyzed the invalid cause of rubber pipe, and the information of invalid part is shown as 
following： 
零件信息：Part information 
零件名称 
Part name 
橡胶管 
Rubber pipe 
制造日期 
Production date 
/ 
VIN 码 
VIN number 
LSJW16G61BJ010357 
销售日期 
Sale date 
/ 
车辆里程数 
Car mileage 
1012 km 
销售商 
Sale agent 
湖北辉通 
Hubei Huitong 
失效模式描述 
Invalid situation 
description 
橡胶管断裂 
Rubber pipe was broken 
原材料信息：Raw material information 
原材料及牌号 
Raw material 
and trademark 
ECO/ 1071A 
原材料厂商 
Raw material producer 
上海南翔橡胶制品公司 
Shanghai Nanxiang Rubber 
Co., Ltd. 
散件供应商 
Part supplier 
上海南翔橡胶制品有限公司 
Shanghai Nanxiang Rubber Co., Ltd. 
金属热处理状态 
Metal heat treatment state 
/ 
失效零件见图1：The invalid part is shown in Fig 1.  
Ⅱ. 结论与建议 Conclusions and suggestions 
结论：经测试，失效件的材料无异常。橡胶管的断裂模式是装配时胶管受到卡箍刮擦，在胶管表面产生刮擦
缺陷，胶管使用过程受外力作用，导致胶管在缺陷处开始断裂，最终扩展到整个截面。 
Conclusions: After the tests, the material of failure part conforms to the drawing requirement. According to the 
macroscopic observation and the material test, it can be seen that the surface of pipe was scratched by the 
metal loop during assembly. The break of rubber pipe start from the scratch defect area by an external force, 
and then the crack propagate through the whole cross section quickly. 
建议：装配时防止卡箍和工具刮擦橡胶管表面。 
Suggestions：The scratches caused by the metal loop and assemble tool should be prohibited during assembly of the 
rubber pipe. 
分发： 
Dispenser 
刘志远 
Liu Zhiyuan 
检验者： 
Identifier 
马秋，吴文安 
Ma Qiu, Wu Wenan 
审核： 
Auditor 
 
批准： 
Approver 
 
日期： 
Date 
2011.5.25 
日期： 
Date 
 
日期： 
Date 
 


 
上海汽车中心实验室
(QA Lab) 
中国·上海·嘉定区安研路201 号 
邮编. 201804 
No. 201 Anyan Road, Jiading District,  
Shanghai, China. 
Post code :200433
报告编号：Report number
SCL-S-11-0076M
 
委托者Requestor：TC，SQE 
委托编号Request number： 
送样日期Deliver date：2011.05.16 
报告日期Report date：2011.05.25 
第 2 页 共 4 页 
Page 2 of 4  
 
上海汽车
SAIC Motor 
    
    
图1 失效件 
Fig.1 Failure part 
III. 测试结果 Test Results  
 
序号 
试验项目 
额定值 
试验结果 
评价 
合格 
不合格
Ⅰ 
失效件 
Failure part 
 
 
1 
红外（GB/T6040-2002） 
Infrared Spectroscopy 
ECO 
ECO 
× 
 
2 
邵氏硬度A 
Shore A hardness 
70±5 
68 
× 
 
Ⅱ 
新件 
New part 
 
 
1 
红外（GB/T6040-2002） 
Infrared Spectroscopy 
ECO 
ECO 
× 
 
2 
邵氏硬度A 
Shore A hardness 
70±5 
68 
× 
 
Ⅲ 
老化后零件（120℃，70h） 
Aging part 
 
 
1 
邵氏硬度A 
Shore A hardness 
74±3 
77 
× 
 
小结：经测试，失效件和新件的材料为ECO，满足设计要求。失效件、新件和老化后零件邵氏硬度也满足设
计要求。 
Conclusion: After the tests, we can see that the material of the failure part and new part is ECO which is the design 
requirement. And, the Shore A harnesses of the failure part, new part and aging part also can meet the 
design requirement.  
Ⅳ. 宏观分析 Macroscopic observation 
通过图2 的胶管外壁形貌可以看出，胶管在卡箍边缘处断裂，在胶管基体区域发现划痕。将卡箍卸掉后，在
卡箍区域也发现如图3 所示的划痕。 
From the outside pipe surface of Fig 2, it can be seen that the pipe break at the edge of metal loop and there is a 
scratch on the matrix section of the rubber pipe. After the metal loop was removed from the pipe, several scratches are 


 
上海汽车中心实验室
(QA Lab) 
中国·上海·嘉定区安研路201 号 
邮编. 201804 
No. 201 Anyan Road, Jiading District,  
Shanghai, China. 
Post code :200433
报告编号：Report number
SCL-S-11-0076M
 
委托者Requestor：TC，SQE 
委托编号Request number： 
送样日期Deliver date：2011.05.16 
报告日期Report date：2011.05.25 
第 3 页 共 4 页 
Page 3 of 4  
 
上海汽车
SAIC Motor 
found on the loop section as shown in Fig 3.  
      
 
图2 胶管外壁形貌                         图3 胶管外壁放大形貌 
        Fig. 2 Outside surface of rubber pipe        Fig. 3 Magnified image of outside surface of rubber pipe 
从图4 和图5 的基体侧断口可以看出，在外部划痕的末端有一缺口，缺口旁边有方向性条纹，条纹指向断口
的末端。  
From the crack on the matrix pipe of Fig 4 and Fig 5, a void is found at the end of outside scratch. A clear directional 
stripe pattern also is found near the void region and which point to the direction of crack tip.   
              
        
图4 基体侧放大断口                        图5 基体侧断口 
Fig.4 Magnified image of crack on the matrix pipe      Fig.5 Crack on the matrix pipe 
为了检测胶管的硫化工艺，用锐刀将胶管切开，并观察胶管的微观形貌，微观形貌如图6 所示。可以看出胶
管的微观组织比较均匀，说明硫化工艺较好。 
In order to check the microstructure of the rubber pipe, a failure part was cut by sharp knife. The microstructure of 
failure part is shown in Fig 7. It can be seen that the structure very homogeneous which indicates the vulcanization 
process of the rubber pipe is good. 


 
上海汽车中心实验室
(QA Lab) 
中国·上海·嘉定区安研路201 号 
邮编. 201804 
No. 201 Anyan Road, Jiading District,  
Shanghai, China. 
Post code :200433
报告编号：Report number
SCL-S-11-0076M
 
委托者Requestor：TC，SQE 
委托编号Request number： 
送样日期Deliver date：2011.05.16 
报告日期Report date：2011.05.25 
第 4 页 共 4 页 
Page 4 of 4  
 
上海汽车
SAIC Motor 
   
 
图6 宏观刀割断口                      图7 微观刀割断口 
Fig.6 Macro surface of knife cutting        Fig.7 Micro surface of knife cutting 
 
小结：通过胶管的材料分析和宏观分析可以判定，胶管装配时受到卡箍刮擦，在胶管表面产生缺陷，胶管使
用过程受外力作用，导致胶管在缺陷处开始断裂，最终扩展到整个截面。 
Conclusion: According to the macroscopic observation and material test of the rubber pipe, it can be seen that the 
surface of pipe was scratched by the metal loop during assembly. The break of rubber pipe start from the 
scratch defect area by an external force, and then the crack propagate through the whole cross section quickly.

File: 材料工程师/SCL-S-11-0077M K77969 CD000.pdf.md
# SCL-S-11-0077M K77969 CD000.pdf

 
上海汽车中心实验室
(QA Lab) 
中国·上海·嘉定区安研路201 号 
邮编. 201804 
No. 201 Anyan Road, Jiading District,  
Shanghai, China. 
Post code :200433 
报告编号：Report number 
SCL-S-11-0077M  
 
委托者Requestor： SQE 
委托编号Request number：/ 
送样日期
Deliver date: 
2011-05-18 
报告日期
Report date ：
2011-05- 31 
第 1 页 共 4 页 
Page 2of 2 
 
上海汽车 
SAIC Motor 
零件号 
Part number 
K77969 CD000 
 零件名称 
Part name 
烟灰盒总成 
ASHTRAY ASSY 
图纸日期 
Drawing date  
/ 
零件生产日期 
Production date 
/ 
 供货商 
Supplier 
上海三智汽配实业有限公司 
Shanghai sanzhi automotive parts co.,ltd 
车型/项目 
Car type/project 
IS12、AP11、ZP11 
 
   阶段性报告  Stage report        结论性报告 Conclusion report           测试报告 Test report 
Ⅰ.任务描述 Task description 
实验室受SQE 委托对上海三智汽配实业有限公司生产的烟灰盒总成进行失效原因分析，失效零件具体信息
如下： 
It is entrusted by SQE that the failure analysis is done for ashtray assy which is provide by Shanghai sanzhi 
automotive parts co.,ltd 
1、失效零件信息：Failure part information 
零件名称 
Part name 
中间体-烟灰盒总成 
Housing UPR-ASHTRAY ASSY 
发生地 
Location 
陕西 
shanxi  
车辆里程数 
Car mileage 
0  kilometer 
车辆信息 
Vehicle information 
LSJZ 14633BS035328 
失效模式描述 
Failure situation 
description 
4S 店发现烟灰缸的中间体开裂 
Housing of ashtray crack was found at 4S store 
2、原材料信息：Raw material information 
原材料及牌号 
Raw material 
and trademark 
PA66V0  A50H 
原材料厂商 
Raw material 
producer 
罗地亚 
Rohdia 
散件供应商 
Part suplier 
上海三智汽配实业有限公司 
Shanghai sanzhi automotive parts 
co.,ltd 
金属热处理状态 
Metal heat treatment 
state 
/ 
 
Ⅱ. 结论与建议 Conclusions and suggestions 
结论：由于中间体与主体工作面的干涉，造成中间体受到由内向外的力，进而导致中间体在最薄弱位置
断裂。 
建议：从零件尺寸方面做进一步改进分析 
 Conclusion:The crack was caused by the affecting between the housing UPR-ASHTRAY ASSY and the body; 
Suggestion:we suggest it should be analyzed and improved from the dimension. 
 
 
 
分发： 
Dispenser 
SQE：阮爱军ruanaijun 
检验者： 
Identifier 
 
审核： 
Auditor 
 
批准： 
Approver 
 
日期： 
Date 
 
日期： 
Date 
 
日期： 
Date 
 
 


 
上海汽车中心实验室
(QA Lab) 
中国·上海·嘉定区安研路201 号 
邮编. 201804 
No. 201 Anyan Road, Jiading District,  
Shanghai, China. 
Post code :200433 
报告编号：Report number 
SCL-S-11-0077M  
 
委托者Requestor： SQE 
委托编号Request number：/ 
送样日期
Deliver date: 
2011-05-18 
报告日期
Report date ：
2011-05- 31 
第 2 页 共 4 页 
Page 2of 2 
 
上海汽车 
SAIC Motor 
 
III. 测试结果 Test Results  
1、失效零件宏观观察 
失效零件照片见图1、图2。经检查，未发现零件表面有磕碰痕迹。 
 
 
2、断口分析 
从图3、图4、图5 中可看到，烟灰缸中间体断面下部内侧可看到裂纹源，延伸至上部，可在中间体
断面上部看到裂纹终止区域。实验室分析零件在下部内侧受到向外的顶出力，导致零件从下部内侧开始断
裂。 
 
 
3、材料分析 
    
序号 
试验项目 
额定值 
试验结果 
评价 
合格 
不合格 
1 
中间体-烟灰盒总成 
Housing UPR-ASHTRAY ASSY 
 
 
1.1 
成分 
按照图纸 
PA66 
X 
 
1.2 
熔化温度 
/ 
259℃ 
X 
 
1.3 
存放（抽样零件） 
120℃，24h 
零件无变形、开裂 
符合要求 
X 
 
 
   材料分析结论：正常。 
   
4、尺寸测量 
       
散件名称 
测量尺寸 
测试数据 
中间体 
内凹面极半径 
32.08mm～32.70mm 
主体 
外凸面极半径 
32.67mm～33.13mm 
      从以上数据来看，中间体与主体工作面的干涉最大情况会到2.1mm（直径）。 
 
5、结论：  
中间体与主体工作面的干涉，造成中间体受到由内向外的力，进而导致中间体在最薄弱位置断裂。 
 
Ⅴ. 附件 Accessories 


 
上海汽车中心实验室
(QA Lab) 
中国·上海·嘉定区安研路201 号 
邮编. 201804 
No. 201 Anyan Road, Jiading District,  
Shanghai, China. 
Post code :200433 
报告编号：Report number 
SCL-S-11-0077M  
 
委托者Requestor： SQE 
委托编号Request number：/ 
送样日期
Deliver date: 
2011-05-18 
报告日期
Report date ：
2011-05- 31 
第 3 页 共 4 页 
Page 2of 2 
 
上海汽车 
SAIC Motor 
 
图1 
 
图2 


 
上海汽车中心实验室
(QA Lab) 
中国·上海·嘉定区安研路201 号 
邮编. 201804 
No. 201 Anyan Road, Jiading District,  
Shanghai, China. 
Post code :200433 
报告编号：Report number 
SCL-S-11-0077M  
 
委托者Requestor： SQE 
委托编号Request number：/ 
送样日期
Deliver date: 
2011-05-18 
报告日期
Report date ：
2011-05- 31 
第 4 页 共 4 页 
Page 2of 2 
 
上海汽车 
SAIC Motor 
 
图3 
 
 
             
 
                   图4                                                                 图5 
裂纹源 
断裂终止区域 
断裂方向

File: 材料工程师/SCL-S-11-0078M—AP11—手制动拉索支架-刁法玺.pdf.md
# SCL-S-11-0078M—AP11—手制动拉索支架-刁法玺.pdf

 
上海汽车中心实验室 
中国·上海·嘉定区安研路201 号 
邮编. 201804 
 
SAIC QA Laboratory 
201 Anyan Rd, Anting, Shanghai 
报告编号 
Report number 
 
SCL-S-11-0078M 
委托者: 张春龙 底盘系统科 
Request person, dept：Zhang Chunlong, 
Chassis System Section 
送样日期: 2011.05.18 
Request date:  
报告日期: 2011.06.15 
Report date：  
第1页共11页 
 
分发: 
Distribution 
底盘系统科：张春龙 
Chassis System Section: Zhang Chunlong 
检验者Author 
刁法玺 
Diao Faxi 
审核Auditor 
Liz Greasley 莉莎 
批准Approver 
 
日期Date 
2011.06.20 
日期Date 
2011.06.20 
日期Date 
 
 
上海汽车 
SAIC Motor 
零件号Part number 
10045283 
 零件名称 
Part name 
手制动拉索支架 
Handbrake cable bracket 
图纸日期Drawing date 
/ 
零件生产日期Part production date 
/ 
 供货商 
Supplier 
上海伟中汽车配件厂 
Shanghai Weizhong Automobile Parts Factory 
车型/项目Car type/project 
AP11 
 
   阶段性报告 Interim report        结论性报告 Conclusion report           测试报告 Test report 
Ⅰ.任务描述 Task description 
实验室受委托对手制动拉索支架进行失效原因分析，失效零件具体信息如下： 
As requested, QA lab has analyzed the failure of handbrake cable bracket. The background information of the failed part is as following： 
零件信息：Part information 
零件名称 
Part name 
手制动拉索支架 
Handbrake cable bracket 
制造日期 
Production date 
/ 
VIN 码 
VIN 
# A10SIV11 
销售日期 
Sale date 
/ 
车辆里程数 
Car mileage 
12319 公里 (km) 
维修站名称 
Sale agent 
/ 
失效模式描述 
Failure circumstance 
description 
2011 年3 月10 日，在襄樊试车场对AP11 1.5T G11 路试试验车A10SIV11 进行例行检
查时发现右边的手制动拉索支架断裂，左边的也已经裂开。 
On March 10, 2011, it is found that the right handbrake cable bracket fractured and the left one also split on the routine 
inspection for AP11 1.5T G11 road test car A10SIV11 in Xiangfan proving ground. 
原材料信息：Raw material information 
原材料及牌号 
Raw material specification 
DC01 T=1.6(Q/BQB 403-2003) 原材料厂商 
Raw material producer 
宝钢 
Bao Steel 
散件供应商 
Component supplier 
上海伟中汽车配件厂 
Shanghai Weizhong Automobile Parts Factory 
金属热处理状态 
Metal heat treatment state 
/ 
失效零件见图1-1：The failed part is shown in figure 1-1.  
 
Ⅱ. 结论与建议 Conclusions and suggestions 
结论Conclusions： 
1） 手制动拉索支架断裂失效属疲劳断裂。The fracture of handbrake cable bracket belongs to fatigue fracture. 
2） 由于手制动拉索横向运动，服役过程中外力撞击或不均匀受力造成表面应力集中处（如角部）产生微裂纹
并疲劳扩展而断裂。Due to movement of the handbrake cable, microcracks began where the stress concentrated (i.e. corner), and then 
fatigue propagated and finally fracture occurred. 
 
建议Suggestions：. 
考虑到手制动拉索横向运动，对手制动拉索支架结构进行优化设计，提高其结构刚度和强度。The DRE can carry 
out optimization design of the handbrake cable bracket so as to increase its structural stiffness and strength, considering movement of the cable. 


 
上海汽车中心实验室 
中国·上海·嘉定区安研路201 号 
邮编. 201804 
 
SAIC QA Laboratory 
201 Anyan Rd, Anting, Shanghai 
报告编号 
Report number 
 
SCL-S-11-0078M 
委托者: 张春龙 底盘系统科 
Request person, dept：Zhang Chunlong, 
Chassis System Section 
送样日期: 2011.05.18 
Request date:  
报告日期: 2011.06.15 
Report date：  
第2页共11页 
 
上海汽车 
SAIC Motor 
III. 个别结果与分析Results and analysis 
1、宏观观察Macroscopic observation 
1.1  手制动拉索支架断口宏观形貌如图1-2，经观察分析发现此失效件裂纹源，如图中箭头所示，A最先、B
之后、C最后断裂。 
1.2  A与B区断面相对平整，C区则较粗糙，断口均有不同程度损坏，有金属挤压、撞击及锈蚀等情况，且表面
电泳漆有较严重损坏。 
1.3  失效件厚度在DC01 T=1.6的公差范围内，见表1-1。 
结论： 
1） 此断裂手制动拉索支架有3个裂纹源。 
2） 断面有不同程度损坏，有金属挤压、撞击及锈蚀等情况，且表面电泳漆有较严重损坏。 
3） 失效件厚度在DC01 T=1.6的公差范围内。 
 
2、金相分析Metallographic analysis 
2.1  非金属夹杂物：A类0.5级；B类0.5级；C类0.5级；D类0.5级，如图2-1，属正常。 
2.2  晶粒度：6.5级，如图2-2。 
2.3  基体组织：主要为铁素体、球点状珠光体及三次渗碳体，如图2-3。 
2.4  缺陷处组织：断口处抛光态形貌如图2-4，断裂始处抛光态形貌如图2-5；图2-6为断口处组织形貌，图2-7
为断口始处组织形貌，仅有少量金属变形现象，未见其它异常。 
结论： 
1） 材料非金属夹杂物、晶粒度及显微组织均未见异常。 
2） 断口处组织与基体并无特别之处，为铁素体、球点状珠光体及三次渗碳体。 
 
3、电镜分析SEM (Scanning Electron Microscope) analysis 
3.1  断面A与B区低倍形貌如图3-1，A区断裂源区金属有被挤压现象， 
3.2  图3-2及图3-3为A区断裂源区微观形貌，有放射状特征及表面电泳漆分离现象；图3-4为B区断裂源区微观
形貌，图3-5为断面扩展区形貌，有疲劳纹、准解理及孔洞等现象； 
3.3  图3-6为C区形貌，有撕裂状及金属挤压形貌。 
断口分析结论： 
1） A与B区属疲劳断裂，C区属撕裂区。 
2） 此手制动拉索支架出现断裂失效是从A区开始产生的，属疲劳断裂。 
 
4、硬度测定Hardness testing 
通过硬度检测，并换算成抗拉强度，符合要求，见表4-1。 
硬度结论：合格。 
 
5、化学成分分析Chemical composition analysis 
经过化学成分分析，各元素含量符合要求，见表5-1。 
化学成分结论：合格。 
 


 
上海汽车中心实验室 
中国·上海·嘉定区安研路201 号 
邮编. 201804 
 
SAIC QA Laboratory 
201 Anyan Rd, Anting, Shanghai 
报告编号 
Report number 
 
SCL-S-11-0078M 
委托者: 张春龙 底盘系统科 
Request person, dept：Zhang Chunlong, 
Chassis System Section 
送样日期: 2011.05.18 
Request date:  
报告日期: 2011.06.15 
Report date：  
第3页共11页 
 
上海汽车 
SAIC Motor 
失效零件的宏观照片Macrophotograph of failure parts 
 
 
 
 
 
 
 
 
 
 
 
 
 
 
 
图1-1  断裂失效试样形貌(箭头指向断裂处) 
 
 
 
 
 
 
 
 
 
 
 
 
 
 
 
图1-2  失效件宏观形貌 
C 
A 
B 


 
上海汽车中心实验室 
中国·上海·嘉定区安研路201 号 
邮编. 201804 
 
SAIC QA Laboratory 
201 Anyan Rd, Anting, Shanghai 
报告编号 
Report number 
 
SCL-S-11-0078M 
委托者: 张春龙 底盘系统科 
Request person, dept：Zhang Chunlong, 
Chassis System Section 
送样日期: 2011.05.18 
Request date:  
报告日期: 2011.06.15 
Report date：  
第4页共11页 
 
上海汽车 
SAIC Motor 
表1-1 料厚测量                                                                单位：mm 
序号 
试验项目 
额定值 
试验结果 
评价 
合格 
不合格 
1 
手制动拉索支架 
DC01 
T=1.6(Q/BQB 
403-2003) 
 
 
 
1.1 
料厚（mm） 
1.6±0.10 
1.51, 1.51, 1.51 
× 
 
 
 
金相分析 Metallographic analysis 
 
 
 
 
 
 
 
 
 
 
 
 
 
 
 
 
 
 
 
 
 
图2-1  非金属夹杂物 
 


 
上海汽车中心实验室 
中国·上海·嘉定区安研路201 号 
邮编. 201804 
 
SAIC QA Laboratory 
201 Anyan Rd, Anting, Shanghai 
报告编号 
Report number 
 
SCL-S-11-0078M 
委托者: 张春龙 底盘系统科 
Request person, dept：Zhang Chunlong, 
Chassis System Section 
送样日期: 2011.05.18 
Request date:  
报告日期: 2011.06.15 
Report date：  
第5页共11页 
 
上海汽车 
SAIC Motor 
 
 
 
 
 
 
 
 
 
 
 
 
 
 
 
 
 
 
 
 
图2-2  晶粒度形貌 
 
 
 
 
 
 
 
 
 
 
 
 
 
 
 
 
 
 
 
 
 
 
 
图2-3  基体组织形貌 
 
 
 


 
上海汽车中心实验室 
中国·上海·嘉定区安研路201 号 
邮编. 201804 
 
SAIC QA Laboratory 
201 Anyan Rd, Anting, Shanghai 
报告编号 
Report number 
 
SCL-S-11-0078M 
委托者: 张春龙 底盘系统科 
Request person, dept：Zhang Chunlong, 
Chassis System Section 
送样日期: 2011.05.18 
Request date:  
报告日期: 2011.06.15 
Report date：  
第6页共11页 
 
上海汽车 
SAIC Motor 
 
 
 
 
 
 
 
 
 
 
 
 
 
 
 
 
 
 
 
 
 
图2-4 断口处抛光态组织形貌 
 
 
 
 
 
 
 
 
 
 
 
 
 
 
 
 
 
 
 
 
 
图2-5  断裂始处抛光态形貌 
 
 
 
 
断口 
表面 
表面 
断裂始处 
断口 
表面 


 
上海汽车中心实验室 
中国·上海·嘉定区安研路201 号 
邮编. 201804 
 
SAIC QA Laboratory 
201 Anyan Rd, Anting, Shanghai 
报告编号 
Report number 
 
SCL-S-11-0078M 
委托者: 张春龙 底盘系统科 
Request person, dept：Zhang Chunlong, 
Chassis System Section 
送样日期: 2011.05.18 
Request date:  
报告日期: 2011.06.15 
Report date：  
第7页共11页 
 
上海汽车 
SAIC Motor 
 
 
 
 
 
 
 
 
 
 
 
 
 
 
 
 
 
 
 
 
图2-6  断口组织形貌 
 
 
 
 
 
 
 
 
 
 
 
 
 
 
 
 
 
 
 
 
图2-7  断裂始处组织形貌 
 
 
 
 
 
断口 
表面 
断口 
表面 
表面 


 
上海汽车中心实验室 
中国·上海·嘉定区安研路201 号 
邮编. 201804 
 
SAIC QA Laboratory 
201 Anyan Rd, Anting, Shanghai 
报告编号 
Report number 
 
SCL-S-11-0078M 
委托者: 张春龙 底盘系统科 
Request person, dept：Zhang Chunlong, 
Chassis System Section 
送样日期: 2011.05.18 
Request date:  
报告日期: 2011.06.15 
Report date：  
第8页共11页 
 
上海汽车 
SAIC Motor 
电镜分析SEM (Scanning Electron Microscope) analysis 
 
 
 
 
 
 
 
 
 
 
 
 
 
 
 
 
 
 
图3-1  A 与B 区宏观形貌（箭头指向裂纹源） 
 
 
 
 
 
 
 
 
 
 
 
 
 
 
 
 
 
 
图3-2   A 区断面形貌 
 
 
A 
B 
A 
裂缝扩展 


 
上海汽车中心实验室 
中国·上海·嘉定区安研路201 号 
邮编. 201804 
 
SAIC QA Laboratory 
201 Anyan Rd, Anting, Shanghai 
报告编号 
Report number 
 
SCL-S-11-0078M 
委托者: 张春龙 底盘系统科 
Request person, dept：Zhang Chunlong, 
Chassis System Section 
送样日期: 2011.05.18 
Request date:  
报告日期: 2011.06.15 
Report date：  
第9页共11页 
 
上海汽车 
SAIC Motor 
 
 
图3-3  A 区断面形貌 
 
 
 
图3-4  B 区断面形貌 
B 
裂缝扩展 


 
上海汽车中心实验室 
中国·上海·嘉定区安研路201 号 
邮编. 201804 
 
SAIC QA Laboratory 
201 Anyan Rd, Anting, Shanghai 
报告编号 
Report number 
 
SCL-S-11-0078M 
委托者: 张春龙 底盘系统科 
Request person, dept：Zhang Chunlong, 
Chassis System Section 
送样日期: 2011.05.18 
Request date:  
报告日期: 2011.06.15 
Report date：  
第10页共11页 
 
上海汽车 
SAIC Motor 
 
 
图3-5  断面形貌，有疲劳纹特征 
 
 
 
 
 
 
 
 
 
 
 
 
 
 
 
 
 
 
 
图3-6  C 区断面低倍形貌 
 
 
 
 
C 
C

File: 材料工程师/SCL-S-11-0079M 启动电机.pdf.md
# SCL-S-11-0079M 启动电机.pdf

 
上海汽车中心实验室
(QA Lab) 
中国·上海·嘉定区安研路201 号 
邮编. 201804 
No. 201 Anyan Road, Jiading District,  
Shanghai, China. 
Post code :200433
报告编号：Report number
SCL-S-11-0079M
 
委托者Requestor：TC，SQE 
委托编号Request number： 
送样日期Deliver date：2011.05.20 
报告日期Report date：2011.05.30 
第 1 页 共 3 页 
Page 1 of 3  
 
上海汽车
SAIC Motor 
零件号 
Part number 
20100131 
 零件名称 
Part name 
启动电机 
Start motor 
图纸日期 
Drawing date  
 
零件生产日期 
Production date 
/ 
 供货商 
Supplier 
上海法雷奥 
Shanghai Valeo Co., Ltd. 
车型/项目 
Car type/project 
AP11 
 
   阶段性报告  Stage report        结论性报告 Conclusion report           测试报告 Test report 
Ⅰ.任务描述 Task description 
实验室受委托对启动电机的塑料基座进行失效原因分析，失效零件具体信息如下： 
As requested, QA lab has analyzed the invalid cause of plastic support, and the information of invalid part is shown 
as following： 
零件信息：Part information 
零件名称 
Part name 
启动电机的塑料基座 
Plastic support of start motor 
制造日期 
Production date 
/ 
VIN 码 
VIN number 
 
销售日期 
Sale date 
/ 
车辆里程数 
Car mileage 
0 km 
销售商 
Sale agent 
 
失效模式描述 
Invalid situation 
description 
启动电机的塑料壳开裂 
Plastic support of start motor was broken 
原材料信息：Raw material information 
原材料及牌号 
Raw material 
and trademark 
PA66-GF30 
原材料厂商 
Raw material producer 
Rhodia Polyamide Co.,Ltd. 
散件供应商 
Part supplier 
宁波奥云德 
Ningbo Autowin Electrical Co.,Ltd. 
金属热处理状态 
Metal heat treatment state 
/ 
失效零件见图1：The invalid part is shown in Fig 1.  
Ⅱ. 结论与建议 Conclusions and suggestions 
结论：经测试，失效件的材料无异常。塑料基体断裂模式是装配时螺栓受到较大的侧向力，造成螺栓轴线偏
离，进而导致塑料基体开裂。 
Conclusions: After the tests, the material of failure part conforms to the drawing requirement. According to the 
macroscopic observation and material test of the plastic support, it can be seen that the axis of bolt has been 
deviated from the reference line by an excessive outside force during assembly. And then the plastic support 
is split by the bolt deviation. 
建议：装配时防止气枪扭力过大。 
Suggestions：The excessive torque of assemble tool should be prohibited during assembly of the start motor. 
 
分发： 
Dispenser 
李珅 
Li Shen 
检验者： 
Identifier 
马秋 
Ma Qiu 
审核： 
Auditor 
 
批准： 
Approver 
 
日期： 
Date 
2011.5.30 
日期： 
Date 
 
日期： 
Date 
 


 
上海汽车中心实验室
(QA Lab) 
中国·上海·嘉定区安研路201 号 
邮编. 201804 
No. 201 Anyan Road, Jiading District,  
Shanghai, China. 
Post code :200433
报告编号：Report number
SCL-S-11-0079M
 
委托者Requestor：TC，SQE 
委托编号Request number： 
送样日期Deliver date：2011.05.20 
报告日期Report date：2011.05.30 
第 2 页 共 3 页 
Page 2 of 3  
 
上海汽车
SAIC Motor 
           
    
图1 失效件 
Fig.1 Failure part 
III. 测试结果 Test Results  
 
序号 
No. 
试验项目 
Test item 
额定值 
Requirement
试验结果 
Test result 
评价  
Evaluation 
合格 
qualified 
不合格 
unqualified
第一次 
First time 
第二次 
Second time
Ⅰ 
失效件 
Failure part 
 
 
1 
红外（GB/T6040-2002） 
Infrared Spectroscopy 
PA66 
PA66 
× 
 
2 
灰分(GB/T9345.1-2008） 
Filler content 
30% 
27.4% 
 
× 
3 
熔点（GB/T19466.3-2006）
Melting point 
≥255 oC 
261.43 oC  
259.50oC 
× 
 
4 
焓值（GB/T19466.3-2006）
Enthalpy 
/ 
44.27 J/g  
43.72 J/g 
× 
 
Ⅱ 
新件 
New part 
 
 
1 
红外（GB/T6040-2002） 
Infrared Spectroscopy 
PA66 
PA66 
× 
 
2 
灰分(GB/T9345.1-2008） 
Filler content 
30% 
28.6% 
 
× 
3 
熔点（GB/T19466.3-2006）
Melting point 
≥255 oC 
260.99 oC 
259.16 oC 
× 
 
4 
焓值（GB/T19466.3-2006）
Enthalpy 
/ 
44.87 J/g 
45.16 J/g 
× 
 
 
小结：经测试，失效件和新件灰分偏低，但偏差较小，可认为零件的材料为PA66-GF30。失效件和新件的第
一次熔融过程和第二次熔融过程中的熔融焓变化不大，零件的注塑工艺参数较好。   
Conclusion: After the tests, we can see that the filler contents of failure part and new part are lower compared with 
that of requirement. But the different values are small, so the materials of the part conform to the design 
requirement. The changes of ΔH between the first circle and the second circle of the failure part and new part 
are small, so the injection processes of them are good. 


 
上海汽车中心实验室
(QA Lab) 
中国·上海·嘉定区安研路201 号 
邮编. 201804 
No. 201 Anyan Road, Jiading District,  
Shanghai, China. 
Post code :200433
报告编号：Report number
SCL-S-11-0079M
 
委托者Requestor：TC，SQE 
委托编号Request number： 
送样日期Deliver date：2011.05.20 
报告日期Report date：2011.05.30 
第 3 页 共 3 页 
Page 3 of 3  
 
上海汽车
SAIC Motor 
Ⅳ. 宏观分析 Macroscopic observation 
通过图3 失效电机和图2 新电机对比可以看出，失效电机的螺栓轴线已经偏离正常基线，可知螺栓装配时受
到较大的侧向力；同时塑料基座在螺栓根部断裂，裂纹扩展方向与侧向力导致的开裂方向一致。 
From the comparison between the failure part and the new part, it can be seen that the axis of bolt has been deviated 
from the reference line by an excessive outside force during assembly. At the same time, the fracture of plastic support 
occurs at the bottom of the bolt and the propagation direction of the plastic support is the same as that caused by the 
outside force.  
   
      
图2 新电机                           图3 失效电机 
  Fig. 2 New motor                       Fig. 3 Failure motor 
小结：通过失效电机塑料基体的材料分析和宏观分析可以判定，螺栓装配时受到较大的侧向力，造成螺栓轴
线偏离，进而导致塑料基体开裂。 
Conclusion: According to the macroscopic observation and material test of the plastic support, it can be seen that the 
axis of bolt has been deviated from the reference line by an excessive outside force during assembly. And 
then the plastic support is split by the bolt deviation.

File: 材料工程师/SCL-S-11-0080M 下摆臂螺栓失效分析报告.pdf.md
# SCL-S-11-0080M 下摆臂螺栓失效分析报告.pdf

 
上海汽车中心实验室 
中国·上海·嘉定区安研路201 号 
邮编. 201804 
 
SAIC QA Laboratory 
201 Anhong rd, Anting, Shanghai 
报告编号 
Report number 
 
SCL-S-11-0080M 
委托者Request person, dept：SQE 
送样日期 Request date:  2011.05.09 
报告日期Report date：2011.05.23 
第1页共3页 
 
分发: 
Distribution 
SQE：冯超 Feng chao 
检验者： 
Author 
Liz Greasley 
审核： 
Auditor 
Liz Greasley 
批准： 
Approver 
Hu Renqi 
日期： 
Date 
2011.05.24 
日期： 
Date 
2011.05.24 
日期： 
Date 
2011.05.30 
 
上海汽车 
SAIC Motor 
零件号Part number 
90003456 
 零件名称 
Part name 
螺栓 -下摆臂到前副车架 
Bolt – Lower arm to subframe 
图纸日期Drawing date 
/ 
零件生产日期Part production date 
/ 
 供货商 
Supplier 
ATLAS 
车型/项目Car type/project 
R550 
 
   阶段性报告 Interim report        结论性报告 Conclusion report           测试报告 Test report 
 
Ⅰ.任务描述 Task description 
 
实验室受委托对下摆臂螺栓进行失效原因分析，失效零件具体信息如下： 
As requested, QA lab has analyzed the failure of lower suspension arm bolts. The background information is as following： 
零件信息：Part information 
零件名称 
Part name 
螺栓 -下摆臂到前副车架(M14)  
Bolt – Lower arm to subframe (螺距2 毫米) 
制造日期 
Production date 
/ 
VIN 码 
VIN 
L3JW26H39B5018119 
销售日期 
Sale date 
/ 
车辆里程数 
Car mileage 
1136 公里(km) 
维修站名称 
Sale agent 
/ 
失效模式描述 
Failure circumstances 
description 
1#螺栓：断裂； 
2#螺栓：弯曲变形. 
Bolt #1 has fractured, bolt #2 is deformed. 
原材料信息：Raw material information 
原材料及牌号 
Raw material specification 
10.9 级(ISO898-2) 
原材料厂商 
Raw material producer 
/ 
散件供应商 
Component supplier 
/ 
金属热处理状态 
Metal heat treatment state 
调质 
Q&T 
 
 
Ⅱ. 结论与建议 Conclusions and suggestions 
 
结论Conclusions： 
1、1#螺栓属过载断裂。由断口表面和螺牙已经被腐蚀，可知螺栓为早期断裂失效。由该辆车没有其他抱怨(车
运行过程中无故障记录)，可知螺栓是在装车过程中发生的过载断裂。螺栓硬度符合技术要求。 
1、Bolt #1 has failed through overload.  Since the fracture surface and thread area show significant corrosion, the failure occurred some time ago.  Since there 
was no other complaint about the vehicle (no incident during running). The bolt must have been over-tightened and failed during vehicle production.  The hardness 
met the drawing requirements. 
2、2#螺栓受异常载荷，致使螺栓过载； 夹紧力丧失, 最终导致螺栓变形。 
2、Bolt #2 was therefore carrying an abnormal load and was overloaded.  The clamping load was lost and the bolt deformed. 
 
建议Suggestions： 
请校核螺栓的装配、加紧过程。 
The tightening process for these bolts must be checked.  
 


 
上海汽车中心实验室 
中国·上海·嘉定区安研路201 号 
邮编. 201804 
 
SAIC QA Laboratory 
201 Anhong rd, Anting, Shanghai 
报告编号 
Report number 
 
SCL-S-11-0080M 
委托者Request person, dept：SQE 
送样日期 Request date:  2011.05.09 
报告日期Report date：2011.05.23 
第2页共3页 
 
 
上海汽车 
SAIC Motor 
III. 测试结果 Test Results  
 
 
图1 表示螺栓的位置. 扭矩是140-170 牛顿米 
Figure 1  PAM showing location of bolts.  Tightening torque ∆2 is given as 140-170Nm 
  
螺栓1#  Bolt #1 
 
仅有螺栓的螺纹段提交中心实验室 (见图2)。螺栓的断裂位置和方式是典型的过载断裂。断口腐蚀严重，但比较
光滑，塑性变形比较少， 以上表明螺栓的热处理无异常。硬度检查结果符合10.9 级的技术要求 (见表1)。依据
硬度检测结果，可知失效螺栓超载需要120KN 以上的载荷。 因为其他的车轮或减震装置没发生问题，所以车辆
正常行驶时不会产生超过夹紧力和螺栓的抗拉强度的载荷。 
螺纹上有白锈 (白色腐蚀锌)和红锈(红色铁腐蚀)， 表明螺栓已经断裂了很长时间，并且水能很容易的进入螺纹连
接处(与2#螺栓对比：如果夹紧力正确，螺纹不易被腐蚀)。 1#螺栓螺纹有红锈表明面涂层已经脱落， 表明（近
头的位置：与2#螺栓对比)螺栓夹紧力较大。 
 
综上所述，我们认为导致失效的过程是在装配过程.，因此请校核螺栓装配过程和装配设备。 
 
Only the threaded end was returned to QAL (figure 2).  The fracture position and direction is very typical of overload failure.  Although the surface is very corroded, it 
is relatively smooth and there is little plastic deformation, this indicates that the material was heat treated correctly.  A hardness test confirmed the bolt meets the 
requirement for Grade 10.9 (table 1).  According to the hardness values, the load required to break this bolt is over 120kN.  Since no other complaint about the 
wheel or suspension was made, it is unlikely that such high loads occurred during normal driving, to overcome the clamping force and bolt tensile strength.  
 
There is both white (zinc) and red (iron) corrosion on the whole threaded area.  This indicates that the bolt has been fractured for a long time and water could get 
inside the thread (compare with Bolt #2 – if the joint is under correct clamping load, then the thread cannot corrode).  The iron corrosion indicates that the protective 
coating on the thread has been removed, therefore the bolt had been tightened enough to remove the coating (compare bolt #2, thread near to the head).   
 
It is therefore believed that the bolt was broken during production assembly.  The tightening process and equipment must therefore be checked. 
 
    
 
图2  1#螺栓：断口表面形貌，螺栓腐蚀严重 
Figure 2  Bolt #1 showing fracture surface and extensive corrosion 


 
上海汽车中心实验室 
中国·上海·嘉定区安研路201 号 
邮编. 201804 
 
SAIC QA Laboratory 
201 Anhong rd, Anting, Shanghai 
报告编号 
Report number 
 
SCL-S-11-0080M 
委托者Request person, dept：SQE 
送样日期 Request date:  2011.05.09 
报告日期Report date：2011.05.23 
第3页共3页 
 
 
上海汽车 
SAIC Motor 
 
2#螺栓  Bolt #2 
 
因为1#螺栓已经断裂，2#螺栓和螺柱/螺母支承了车轮的载荷 (见图1, ‘4’)，致使2#螺栓遭到异常的载荷，导致2#螺栓
弯曲变形 (见图3)。法兰面（下表面）和螺牙的宏观形貌显示螺栓装配充分、合理。 
Since Bolt #1 was broken, the loading from the wheel was supported by Bolt #2 and the stud/nut shown as ‘4’ in figure 1.  Bolt #2 was therefore subjected to 
abnormal loading and has become deformed as a result (see figure 3).  The under-head and thread areas indicate that the bolt was tightened sufficiently.   
 
  
 
图3 2#螺栓：弯曲变形，无腐蚀 
Figure 3  Bolt #2, although deformed, shows almost no corrosion. 
 
 
序号 
No. 
试验项目 
Test item 
额定值 
Requirement 
试验结果 
Test result 
评价 Evaluation 
合格 
OK 
不合格 
Not OK 
1 
硬度Hardness  
10.9 级(320-380 HV10) 
330; 334; 331 
X

File: 材料工程师/SCL-S-11-0081M-ZP11 后轮毂轴承钢球-李吉鹏.pdf.md
# SCL-S-11-0081M-ZP11 后轮毂轴承钢球-李吉鹏.pdf

 
上海汽车中心实验室
(QA Lab) 
中国·上海·嘉定区安研路201 号 
邮编. 201804 
No. 201 Anyan Road, Jiading District,  
Shanghai, China. 
Post code :200433 
报告编号：Report number
SCL-S-11-0081M 
 
委托者Requestor： SQE 孙剑
委托编号Request number：/
送样日期
Deliver date:
2011-05-17 
报告日期
Report date ：
2011-05-31  
第 1 页 共 10 页 
Page 2of 2 
 
 
上海汽车
SAIC Motor
零件号 
Part number 
30009115 
 零件名称 
Part name 
右后轮毂轴承钢球 
Steel ball of right rear hub bearing  
图纸日期 
Drawing date  
/ 
零件生产日期 
Production date 
/ 
 供货商 
Supplier 
浙江万向精工有限公司 
Zhejiang Wanxiang Precision Industry Co., Ltd 
车型/项目 
Car type/project 
ZP11 
 
   阶段性报告  Stage report        结论性报告 Conclusion report           测试报告 Test report 
Ⅰ.任务描述 Task description 
实验室受委托对提供的失效件：右后轮毂轴承钢球（以下简称为：“钢球”），进行失效分析，失效零件具体信
息如下：As requested, QA lab has analyzed the failure cause of Steel ball of right rear hub bearing, and the information of failure part is shown as following： 
1、 失效零件信息：Failure part information 
零件名称 
Part name 
右后轮毂轴承钢球 
Steel ball of right rear hub bearing 
发生地 
Location 
扬州 
Yangzhou   
车辆里程数 
Car mileage 
643 公里  kilometer 
车辆信息 
Vehicle information
LSJE16E30BS031429 
失效模式描述 
Failure situation 
description 
售后车辆，在行驶时有“咔哒”异响。检查发现右后轮毂轴承损坏。 
After sale, an abnormal noise was noticed during driving.  On inspection of the right rear hub bearing, found that it was damaged. 
 
2、原材料信息：Raw material information 
 
 
 
Ⅱ. 结论与建议 Conclusions and suggestions 
结论Conclusions： 
1、钢球失效方式为接触疲劳和破碎，钢球表面有严重的烧伤。The failure mode of steel ball are contact fatigue and crush, and the 
surface of steel ball suffered from severe burn. 
  2、钢球的基体材料符合要求。The base material conforms to the requirements. 
建议suggestion： 
1、 确认轴承是否正确的装配。To confirm whether the bearing is assembled correctly. 
2、 检查轴承内、外圈的运行状况以及润滑状况，以确定失效原因。The running condition of the inner and outer race, and the 
condition of the lubricant must be checked to determine the reason for the failure 
 
分发： 
Dispenser 
SQE：孙剑 
Sun jian   
检验者： 
Identifier 
李吉鹏 
Li jipeng 
审核： 
Auditor 
 
批准： 
Approver 
 
原材料及牌号 
Raw material and trademark
GCr15 
原材料厂商 
Raw material producer
宝钢 
Bao-steel 
散件供应商 
Part supplier 
椿中岛机械（重庆）有限公司 
TSUBAKIHOOVER  (Chongqing) Co., Ltd 
金属热处理状态 
Metal heat treatment 
state
经过淬火、回火 
Has been hardened and tempered  


 
上海汽车中心实验室
(QA Lab) 
中国·上海·嘉定区安研路201 号 
邮编. 201804 
No. 201 Anyan Road, Jiading District,  
Shanghai, China. 
Post code :200433 
报告编号：Report number
SCL-S-11-0081M 
 
委托者Requestor： SQE 孙剑
委托编号Request number：/
送样日期
Deliver date:
2011-05-17 
报告日期
Report date ：
2011-05-31  
第 2 页 共 10 页 
Page 2of 2 
 
 
上海汽车
SAIC Motor
日期： 
Date 
2011-05-31 
日期： 
Date 
 
日期： 
Date 
 
III. 测试结果 Test Results  
1、失效零件宏观观察 
1）、失效钢球的外观形貌，见图1-1 所示。 
2）、1#钢球的表面可见有较大的表面剥落，钢球表面有温度引起的氧化色，见图1-2。 
3）、2#钢球已经破碎，破碎面及外球面经过了磨损，挤压，见图1-3，1-4。钢球表面有温度引起的氧化色，见
图1-4。 
 
宏观观察结论： 
1)、钢球的失效方式为表面剥落和破碎。 
2）、钢球在工作过程中有表面温度升高现象。 
 
2、断口分析 
用扫描电镜观察断口 
1#钢球表面剥落的低倍形貌见图2-1，裂源位于中心，呈鳞片状结构，放大后该部位有麻坑，见图2-2，在裂
纹扩展区有鱼鳞状损伤花样和韧窝，见图2-3.。 
2#件因为破碎面已经经过了磨损，挤压破坏，无法进行电镜扫描分析。 
 
断口分析结论：1#钢球属于接触疲劳失效。 
 
 
 
3、金相分析 
   1）、切片照片如图3-1 所示。 
   2）、钢球表面有严重烧伤后形成的二次淬火层，见图3-2。 
   3）、钢球破碎表面的显微组织：隐晶马氏体+结晶马氏体+少量针状马氏体+碳化物+残余奥氏体，为4 级（GB/T 
1255-2001），见图3-4，3-5。基本正常。 
4）、芯部的显微组织：隐晶马氏体+结晶马氏体+少量针状马氏体+碳化物+残余奥氏体，为4 级（GB/T 1255-2001）
见图3-6。基本正常。 
 
   金相分析结论：钢球表面产生了严重烧伤。 
 
4、硬度测定 
1）、钢球表面因烧伤引起二次淬火层，硬度有明显升高，见表4-1。 
2）、在烧伤层和正常基体之间有烧伤产生回火后引起的低硬度区，见表4-1。 
3）、内部基体的硬度值未见异常。见表4-1。 
 
硬度结论： 钢球表面烧伤后引起硬度值异常。 
 
 
5、结论：  
     
钢球失效方式为接触疲劳和破碎，钢球表面有严重的烧伤。 
 
 
 
 
 


 
上海汽车中心实验室
(QA Lab) 
中国·上海·嘉定区安研路201 号 
邮编. 201804 
No. 201 Anyan Road, Jiading District,  
Shanghai, China. 
Post code :200433 
报告编号：Report number
SCL-S-11-0081M 
 
委托者Requestor： SQE 孙剑
委托编号Request number：/
送样日期
Deliver date:
2011-05-17 
报告日期
Report date ：
2011-05-31  
第 3 页 共 10 页 
Page 2of 2 
 
 
上海汽车
SAIC Motor
 
 
失效零件的宏观照片： 
 
 
 
 
 
 
 
 
 
 
 
 
 
 
 
 
 
 
 
                
 
 
 
 
 
 
 
 
 
 
 
 
 
 
 
 
 
 
图1-1  零件的外观形貌照片 
1#件 
2#件 


 
上海汽车中心实验室
(QA Lab) 
中国·上海·嘉定区安研路201 号 
邮编. 201804 
No. 201 Anyan Road, Jiading District,  
Shanghai, China. 
Post code :200433 
报告编号：Report number
SCL-S-11-0081M 
 
委托者Requestor： SQE 孙剑
委托编号Request number：/
送样日期
Deliver date:
2011-05-17 
报告日期
Report date ：
2011-05-31  
第 4 页 共 10 页 
Page 2of 2 
 
 
上海汽车
SAIC Motor
 
 
 
 
 
 
 
 
 
 
 
 
 
 
 
 
 
 
 
 
 
 
 
 
 
 
 
 
 
 
 
 
 
 
 
 
 
 
 
 
 
图1-3  2#件的外观照片（放大图） 
图1-2  1#件的外观照片（放大图） 
切片见 
图3-1


 
上海汽车中心实验室
(QA Lab) 
中国·上海·嘉定区安研路201 号 
邮编. 201804 
No. 201 Anyan Road, Jiading District,  
Shanghai, China. 
Post code :200433 
报告编号：Report number
SCL-S-11-0081M 
 
委托者Requestor： SQE 孙剑
委托编号Request number：/
送样日期
Deliver date:
2011-05-17 
报告日期
Report date ：
2011-05-31  
第 5 页 共 10 页 
Page 2of 2 
 
 
上海汽车
SAIC Motor
 
 
 
 
零件断口分析 
 
 
 
 
 
 
 
 
 
 
 
 
 
 
 
 
 
 
 
 
 
 
 
 
 
 
 
 
 
 
 
 
 
 
 
 
图2-1  1#件 剥落的扫描电镜照片（裂纹源A 处） 
A 处
h
B 处
h
图1-4  2#件的外观照片（反面放大图） 


 
上海汽车中心实验室
(QA Lab) 
中国·上海·嘉定区安研路201 号 
邮编. 201804 
No. 201 Anyan Road, Jiading District,  
Shanghai, China. 
Post code :200433 
报告编号：Report number
SCL-S-11-0081M 
 
委托者Requestor： SQE 孙剑
委托编号Request number：/
送样日期
Deliver date:
2011-05-17 
报告日期
Report date ：
2011-05-31  
第 6 页 共 10 页 
Page 2of 2 
 
 
上海汽车
SAIC Motor
 
 
 
 
 
 
 
 
 
 
 
 
 
 
 
 
 
 
 
 
 
 
 
 
 
 
 
 
 
 
 
 
 
 
 
 
 
 
 
 
 
图2-3  1#件剥落扩展区扫描电镜照片（裂源B 处放大） 1000× 
图2-2  1#件剥落裂源扫描电镜照片（A 处放大） 1500×


 
上海汽车中心实验室
(QA Lab) 
中国·上海·嘉定区安研路201 号 
邮编. 201804 
No. 201 Anyan Road, Jiading District,  
Shanghai, China. 
Post code :200433 
报告编号：Report number
SCL-S-11-0081M 
 
委托者Requestor： SQE 孙剑
委托编号Request number：/
送样日期
Deliver date:
2011-05-17 
报告日期
Report date ：
2011-05-31  
第 7 页 共 10 页 
Page 2of 2 
 
 
上海汽车
SAIC Motor
 
 
 
 
 
 
金相分析 
 
 
 
 
 
 
 
 
 
 
 
 
 
 
 
 
 
 
 
 
 
 
 
 
 
 
 
 
 
 
 
 
 
 
横剖面线
横剖面线
线 
 图3-1  2#件切片照片   
C 处 
D 处 
E 处 
C 处表面烧伤
形成的二次淬
火层


 
上海汽车中心实验室
(QA Lab) 
中国·上海·嘉定区安研路201 号 
邮编. 201804 
No. 201 Anyan Road, Jiading District,  
Shanghai, China. 
Post code :200433 
报告编号：Report number
SCL-S-11-0081M 
 
委托者Requestor： SQE 孙剑
委托编号Request number：/
送样日期
Deliver date:
2011-05-17 
报告日期
Report date ：
2011-05-31  
第 8 页 共 10 页 
Page 2of 2 
 
 
上海汽车
SAIC Motor
 
 
 
 
 
 
 
 
 
 
 
 
 
 
 
 
 
 
 
 
 
 
 
 
 
 
 
 
 
 
 
 
 
 
 
 
 
 
 
 
 
 图3-2  C 处的金相照片  100× 
 图3-3  C 处 金相组织照片（高倍）  500×


 
上海汽车中心实验室
(QA Lab) 
中国·上海·嘉定区安研路201 号 
邮编. 201804 
No. 201 Anyan Road, Jiading District,  
Shanghai, China. 
Post code :200433 
报告编号：Report number
SCL-S-11-0081M 
 
委托者Requestor： SQE 孙剑
委托编号Request number：/
送样日期
Deliver date:
2011-05-17 
报告日期
Report date ：
2011-05-31  
第 9 页 共 10 页 
Page 2of 2 
 
 
上海汽车
SAIC Motor
 
 
 
 
 
 
 
 
 
 
 
 
 
 
 
 
 
 
 
 
 
 
 
 
 
 
 
 
 
 
 
 
 
 
 
 
 
 
 
 
 
 图3-5  D 处 金相组织照片（高倍）  500×


 
上海汽车中心实验室
(QA Lab) 
中国·上海·嘉定区安研路201 号 
邮编. 201804 
No. 201 Anyan Road, Jiading District,  
Shanghai, China. 
Post code :200433 
报告编号：Report number
SCL-S-11-0081M 
 
委托者Requestor： SQE 孙剑
委托编号Request number：/
送样日期
Deliver date:
2011-05-17 
报告日期
Report date ：
2011-05-31  
第 10 页 共 10 页 
Page 2of 2 
 
 
上海汽车
SAIC Motor
 
 
 
 
 
 
 
 
 
硬度测定 
 
表 4-1  
序号
零件名称 
额定值 
试验结果 
评价 
合格 
不合
格 
1 
钢球 
材料：GCr15 
 
 
 
 
 
C 处距表面0.04mm 处
硬度(HV0.3) 
60～66HRC 
878 
（换算后67.0HRC） 
/ 
 
 
C 处距表面0.10mm 处
硬度(HV1) 
60～66HRC 
624 
（换算后56.5HRC） 
/ 
 
 
C 处距表面0.20mm 处
硬度(HV1) 
60～66HRC 
674 
（换算后59.0HRC） 
/ 
 
 
C 处距表面0.30mm 处
硬度(HV1) 
60～66HRC 
725 
（换算后61.0HRC） 
× 
 
 
E 处（芯部） 
60～66HRC 
729 
（换算后61.5HRC） 
× 
 
 
 图3-6  E 处 金相组织照片（高倍）  500×
