Repository: kujaxr/obsidian-vault

File: 材料工程师/SCL-S-11-0082M-ZP11 CROSS螺旋弹簧-李吉鹏.pdf.md
# SCL-S-11-0082M-ZP11 CROSS螺旋弹簧-李吉鹏.pdf

 
上海汽车中心实验室
(QA Lab) 
中国·上海·嘉定区安研路201 号 
邮编. 201804 
No. 201 Anyan Road, Jiading District,  
Shanghai, China. 
Post code :200433 
报告编号：Report number
SCL-S-11-0082M 
 
委托者Requestor： SQE 
委托编号Request number：/
送样日期
Deliver date:
2011-05-23 
报告日期
Report date ：
2011-05-30  
第 1 页 共 8 页 
Page 2of 2 
 
上海汽车
SAIC Motor
零件号 
Part number 
CNSZ330-018-0
2B 
 零件名称 
Part name 
悬架弹簧 
Coil spring of suspension 
图纸日期 
Drawing date  
/ 
零件生产日期 
Production date 
/ 
 供货商 
Supplier 
幕贝尔汽车部件（太仓）有限公司 
Mubea Automotive Components (Taicang) Co., Ltd 
车型/项目 
Car type/project 
ZP11 CROSS 
 
   阶段性报告  Stage report        结论性报告 Conclusion report           测试报告 Test report 
Ⅰ.任务描述 Task description 
实验室受委托对提供的断裂失效件：悬架弹簧（腐蚀疲劳试验件），进行失效分析，失效零件具体信息如下：
As requested, QA lab has analyzed the failure cause of Coil spring of suspension (For corrosion fatigue test) , and the information of failure part is shown as following： 
1、 失效零件信息：Failure part information 
件号
No. 
零件名称 
Part name 
要求的腐蚀疲劳寿
命 
Required fatigue cycle
试验结果 
Testing result 
失效模式描述 
failure situation description  
1# 
悬架弹簧 
Coil spring of suspension 
350000 
354700 
对该悬架弹簧的断口进行分析，判断是否有异常。
To Analyze the fracture of Coil spring of suspension To find whether it is 
normal or not.    
 
2、原材料信息：Raw material information 
 
 
 
 
 
 
 
Ⅱ. 结论与建议 Conclusions and suggestions 
结论Conclusions： 
1、悬架弹簧属正常的腐蚀扭转疲劳断裂。Coil spring of suspension belongs to normal torsion corrosion fatigue fracture. 
  2、材料符合要求，未发现有料缺陷。The material conforms to the requirements and no defects were found. 
 
 
 
分发： 
Dispenser 
SQE：司趁威 
Si chenwei  
检验者： 
Identifier 
李吉鹏 
Li jipeng 
审核： 
Auditor 
 
批准： 
Approver 
 
日期： 
Date 
2011-05-30 
日期： 
Date 
 
日期： 
Date 
 
原材料及牌号 
Raw material and trademark
54SiCr6 
原材料厂商 
Raw material producer
/ 
散件供应商 
Part supplier 
幕贝尔汽车部件（太仓）有限公司 
Mubea Automotive Components (Taicang) Co., Ltd 
金属热处理状态 
Metal heat treatment 
state
经过回火 
After tempering  


 
上海汽车中心实验室
(QA Lab) 
中国·上海·嘉定区安研路201 号 
邮编. 201804 
No. 201 Anyan Road, Jiading District,  
Shanghai, China. 
Post code :200433 
报告编号：Report number
SCL-S-11-0082M 
 
委托者Requestor： SQE 
委托编号Request number：/
送样日期
Deliver date:
2011-05-23 
报告日期
Report date ：
2011-05-30  
第 2 页 共 8 页 
Page 2of 2 
 
上海汽车
SAIC Motor
III. 测试结果 Test Results  
1、失效零件宏观观察 
1）、悬架弹簧发生的断裂位置在弹簧的第一圈约3/4 圈处，见图1-1 所示。 
2）、悬架弹簧外观基本完好，断口处油漆未见有异常损坏，见图1-1。 
3）、有A，B 两处裂纹源，位置如图1-2，1-3 箭头所示，断口具有双向扭转断裂特征。 
 
宏观观察结论： 
1)、断裂位置在悬架弹簧的第一圈约3/4 圈处。 
2）、悬架弹簧非异常外力撞击断裂。 
3）、断口具有双向扭转断裂特征。 
 
2、断口分析 
用扫描电镜观察断口 
A 处裂纹源如图2-1 所示，裂源部位放大后，锈蚀较严重，未见明显缺陷，见图2-2。B 处裂纹源如图2-3 所
示，锈蚀较严重，未见明显缺陷。 
 
 
断口分析结论： 
1） 、断口处未见明显缺陷。 
2） 、断口属扭转腐蚀疲劳断裂。 
 
 
3、金相分析 
   1、夹杂物级别：D0.5，见图3-1，无异常。 
   2、表面脱碳：无明显脱碳，见图3-2，无异常。 
   3、显微组织为回火屈氏体，见图3-3，无异常。 
 
   金相分析结论：未见异常。 
 
4、硬度测定 
硬度值基本正常，见表4-1。 
 
硬度结论：正常。 
 
 
5、结论：  
     
悬架弹簧属正常的腐蚀扭转疲劳断裂。 
   
  
 
 
 
 
 
 
 
 
 
 


 
上海汽车中心实验室
(QA Lab) 
中国·上海·嘉定区安研路201 号 
邮编. 201804 
No. 201 Anyan Road, Jiading District,  
Shanghai, China. 
Post code :200433 
报告编号：Report number
SCL-S-11-0082M 
 
委托者Requestor： SQE 
委托编号Request number：/
送样日期
Deliver date:
2011-05-23 
报告日期
Report date ：
2011-05-30  
第 3 页 共 8 页 
Page 2of 2 
 
上海汽车
SAIC Motor
失效零件的宏观照片： 
 
 
 
 
 
 
 
 
 
 
 
 
 
 
 
 
 
 
 
 
                
 
 
 
 
 
 
 
 
 
 
 
 
 
 
 
 
 
 
 
 
图1-1  零件的外观形貌照片 
裂纹源B 
图1-2  断裂发生的位置照片（放大图） 
断裂位置 
裂纹源A 


 
上海汽车中心实验室
(QA Lab) 
中国·上海·嘉定区安研路201 号 
邮编. 201804 
No. 201 Anyan Road, Jiading District,  
Shanghai, China. 
Post code :200433 
报告编号：Report number
SCL-S-11-0082M 
 
委托者Requestor： SQE 
委托编号Request number：/
送样日期
Deliver date:
2011-05-23 
报告日期
Report date ：
2011-05-30  
第 4 页 共 8 页 
Page 2of 2 
 
上海汽车
SAIC Motor
 
 
 
 
 
 
 
 
 
 
 
 
 
 
 
 
 
 
 
 
 
 
 
 
 
 
 
 
 
 
 
 
 
 
 
 
 
 
 
 
 
 
图1-3  裂纹源的位置照片（断口） 
裂纹源A
裂纹源B 


 
上海汽车中心实验室
(QA Lab) 
中国·上海·嘉定区安研路201 号 
邮编. 201804 
No. 201 Anyan Road, Jiading District,  
Shanghai, China. 
Post code :200433 
报告编号：Report number
SCL-S-11-0082M 
 
委托者Requestor： SQE 
委托编号Request number：/
送样日期
Deliver date:
2011-05-23 
报告日期
Report date ：
2011-05-30  
第 5 页 共 8 页 
Page 2of 2 
 
上海汽车
SAIC Motor
零件断口分析 
 
 
 
 
 
 
 
 
 
 
 
 
 
 
 
 
 
 
 
 
 
 
 
 
 
 
 
 
 
 
 
 
 
 
 
 
 
 
 
 
 
图2-2  断口扫描电镜照片（裂源A 放大） 100× 
图2-1  断口扫描电镜照片（裂纹源A）  15×


 
上海汽车中心实验室
(QA Lab) 
中国·上海·嘉定区安研路201 号 
邮编. 201804 
No. 201 Anyan Road, Jiading District,  
Shanghai, China. 
Post code :200433 
报告编号：Report number
SCL-S-11-0082M 
 
委托者Requestor： SQE 
委托编号Request number：/
送样日期
Deliver date:
2011-05-23 
报告日期
Report date ：
2011-05-30  
第 6 页 共 8 页 
Page 2of 2 
 
上海汽车
SAIC Motor
 
 
 
 
 
 
 
 
 
 
 
 
 
 
 
 
 
 
 
 
 
 
 
 
 
 
 
 
 
 
 
 
 
 
 
 
 
 
 
 
 
 
图2-3  断口扫描电镜照片（裂源B 放大） 100× 


 
上海汽车中心实验室
(QA Lab) 
中国·上海·嘉定区安研路201 号 
邮编. 201804 
No. 201 Anyan Road, Jiading District,  
Shanghai, China. 
Post code :200433 
报告编号：Report number
SCL-S-11-0082M 
 
委托者Requestor： SQE 
委托编号Request number：/
送样日期
Deliver date:
2011-05-23 
报告日期
Report date ：
2011-05-30  
第 7 页 共 8 页 
Page 2of 2 
 
上海汽车
SAIC Motor
金相分析 
 
 
 
 
 
 
 
 
 
 
 
 
 
 
 
 
 
 
 
 
 
 
 
 
 
 
 
 
 
 
 
 
 
 
 
 
 
 
 
 
 
横剖面线
横剖面线
线 
 图3-1  夹杂物金相照片  100× 
 图3-2  脱碳观察金相照片  100× 


 
上海汽车中心实验室
(QA Lab) 
中国·上海·嘉定区安研路201 号 
邮编. 201804 
No. 201 Anyan Road, Jiading District,  
Shanghai, China. 
Post code :200433 
报告编号：Report number
SCL-S-11-0082M 
 
委托者Requestor： SQE 
委托编号Request number：/
送样日期
Deliver date:
2011-05-23 
报告日期
Report date ：
2011-05-30  
第 8 页 共 8 页 
Page 2of 2 
 
上海汽车
SAIC Motor
 
 
 
 
 
 
 
 
 
 
 
 
 
 
 
 
 
 
 
 
 
 
 
 
 
 
 
硬度测定 
 
表 4-1  
序号
零件名称 
额定值 
试验结果 
评价 
合格 
不合
格 
1 
悬架弹簧 
 
 
 
 
 
硬度(HV10) 
/ 
549，548，564 
/ 
 
 
 图3-3  金相组织照片  500×

File: 材料工程师/SCL-S-11-0083M—AP12—发动机盖锁体-刁法玺.pdf.md
# SCL-S-11-0083M—AP12—发动机盖锁体-刁法玺.pdf

 
上海汽车中心实验室 
中国·上海·嘉定区安研路201 号 
邮编. 201804 
 
SAIC QA Laboratory 
201 Anyan Rd, Anting, Shanghai 
报告编号 
Report number 
 
SCL-S-11-0083M 
委托者: 温华 前期SQE 
Request person, dept：Wen Hua, Prophase 
SQE 
送样日期: 2011.05.30 
Request date:  
报告日期: 2011.06.16 
Report date：  
第1页共13页 
 
分发: 
Distribution 
前期SQE：温华 
Prophase SQE: Wen Hua 
检验者Author 
刁法玺 
Diao Faxi 
审核Auditor 
莉莎 
Liz Greasley 
批准Approver 
 
日期Date 
2011.06.21 
日期Date 
2011.06.21 
日期Date 
 
 
上海汽车 
SAIC Motor 
零件号Part number 
30029921 
 零件名称 
Part name 
发动机盖锁体 
Hood latch 
图纸日期Drawing date 
2010.11.17 
零件生产日期Part production date 
2011.05 
 供货商 
Supplier 
上海利用锁具有限公司 
Shanghai Liyong Lock Co., Ltd 
车型/项目Car type/project 
AP12 
 
   阶段性报告 Interim report        结论性报告 Conclusion report           测试报告 Test report 
Ⅰ.任务描述 Task description 
实验室受委托对发动机盖锁体进行失效原因分析，失效零件具体信息如下： 
As requested, QA lab has analyzed the failure of hood latch. The background information of the failed part is as following： 
零件信息：Part information 
零件名称 
Part name 
发动机盖锁体 
Hood latch 
制造日期 
Production date 
2011.05 
VIN 码 
VIN 
/ 
销售日期 
Sale date 
/ 
车辆里程数 
Car mileage 
/ 
维修站名称 
Sale agent 
/ 
失效模式描述 
Failure circumstance 
description 
AP12 发动机盖锁体台架耐久试验进行到5790 次时，止动钩发生断裂（台架耐久试验要求：
6000 次），锁体无法开启。After finishing 5790 times of the bench durability test of AP12 hood latch, the pawl 
fractured (The requirement of bench durability test: 6000 times) and the hood latch could not be opened. 
原材料信息：Raw material information 
原材料及牌号 
Raw material specification 
SPHC T=3.2 (Q/BQB 302-2009) 
原材料厂商 
Raw material producer 
宝钢 
Bao Steel 
散件供应商 
Component supplier 
上海利用锁具有限公司 
Shanghai Liyong Lock Co., Ltd 
金属热处理状态 
Metal heat treatment state 
/ 
失效零件见图1-1：The failed part is shown in figure 1-1.  
 
Ⅱ. 结论与建议 Conclusions and suggestions 
结论Conclusions： 
1） 发动机盖锁体出现断裂失效属疲劳断裂。The fracture of the failed hood latch belongs to fatigue fracture. 
2） 止动钩服役过程中在应力集中处（如止动钩内侧尖角处）产生微裂纹并疲劳扩展而断裂。Microcracks began 
where the stress concentrated (e.g. inside sharp corner of pawl) during service of pawl, and then fatigue propagated and finally fracture 
occurred. 
 
建议Suggestions： 
1） 对发动机盖锁体止动钩结构进行优化设计，增大止动钩内侧圆角半径，减少应力集中。Carry out optimization 
design and increase the radius of inside corner of hood latch pawl so as to decrease stress concentration.   
2） 要求供应商进行整改，提高零件冲压质量。The SQE should request the supplier to carry out rectification so as to improve parts 
stamping quality. 
 


 
上海汽车中心实验室 
中国·上海·嘉定区安研路201 号 
邮编. 201804 
 
SAIC QA Laboratory 
201 Anyan Rd, Anting, Shanghai 
报告编号 
Report number 
 
SCL-S-11-0083M 
委托者: 温华 前期SQE 
Request person, dept：Wen Hua, Prophase 
SQE 
送样日期: 2011.05.30 
Request date:  
报告日期: 2011.06.16 
Report date：  
第2页共13页 
 
上海汽车 
SAIC Motor 
III. 个别结果与分析Results and analysis 
1、宏观观察Macroscopic observation 
1.1  发动机盖锁体止动钩断口形貌如图1-2，此断口可分为A与B两部分，经观察分析发现此断口附近有较严重
的挤伤现象，由于挤伤部位外面有电泳漆，故挤伤发生在电泳漆之前（如零件折弯时）。 
1.2  检查止动钩新零件，发现内侧圆角半径很小，呈现尖角，如图1-3。 
1.3  整个断口呈灰色，A区较平整，B区则起伏较大，失效件断口A先发生断裂、B最后断裂。 
1.4  失效件厚度在SPHC T=3.2的公差范围内，见表1-1。 
结论： 
1） 此断裂发动机盖锁体止动钩断面分为A区与B区两部分，A先发生断裂、B最后断裂。 
2） 断面附近有较严重的挤伤现象，挤伤发生在电泳漆之前（如零件折弯时）。 
3） 止动钩新零件内侧圆角半径很小，呈现尖角。 
4） 失效件厚度在SPHC T=3.2的公差范围内。 
 
2、金相分析Metallographic analysis 
2.1  非金属夹杂物：A类0.5级；B类0.5级；C类0.5级；D类0.5级，如图2-1，属正常。 
2.2  晶粒度：8.5级，如图2-2。 
2.3  基体组织：主要为铁素体及少量片状珠光体，如图2-3。 
2.4  缺陷处组织：断口处抛光态形貌如图2-4，断裂两端处抛光态形貌分别如图2-5及图2-6，经测量凸面一端
镀层深度为17.4μ m，凹面一端镀层深度为5.4μ m，且凸面一端有较多二次裂纹，裂纹长者约0.11mm（可
能是由二次成形操作导致的，这是不可接受的）；经浸蚀后断口处组织形貌如图2-7，发现此工件实为渗
碳处理，渗碳层深度为0.29mm；图2-8为凸面一端组织形貌，图2-9及图2-10为凹面一端组织形貌，为针
状马氏体及板状马氏体；图2-11为次表面断面组织形貌，为板条马氏体及沿晶铁素体。 
结论： 
1） 材料非金属夹杂物、晶粒度及显微组织均未见异常。 
2） 来样表面有镀层，凸面一端（A区）镀层深度为17.4μ m，凹面一端(B区)镀层深度为5.4μ m，且凸面一端
有较多二次裂纹，裂纹长者约0.11mm。 
3） 此工件实为渗碳处理，渗碳层深度为0.29mm；渗层组织未见异常。 
 
3、电镜分析SEM (Scanning Electron Microscope) analysis 
3.1  断面低倍形貌如图3-1，B区边缘断面形貌如图3-2，渗碳层区呈沿晶断裂；B区次表层断面形貌如图3-3，
呈方向性韧窝形貌。 
3.2  图3-4为A区与B区交界处形貌；图3-5为A区次表面断面形貌，金属有被挤压现象，图3-6为A区断面边缘形
貌，呈准解理特征。 
断口分析结论： 
1） A区属疲劳断裂，B区属终断区。 
2） 此发动机盖锁体出现断裂失效是从A区开始产生的，属疲劳断裂。 
 
4、硬度测定Hardness testing 
通过硬度检测，并换算成抗拉强度，符合要求，见表4-1。 
硬度结论：合格。 
 
5、化学成分分析Chemical composition analysis 
经过化学成分分析，各元素含量符合要求，见表5-1。 
化学成分结论：合格。 
 


 
上海汽车中心实验室 
中国·上海·嘉定区安研路201 号 
邮编. 201804 
 
SAIC QA Laboratory 
201 Anyan Rd, Anting, Shanghai 
报告编号 
Report number 
 
SCL-S-11-0083M 
委托者: 温华 前期SQE 
Request person, dept：Wen Hua, Prophase 
SQE 
送样日期: 2011.05.30 
Request date:  
报告日期: 2011.06.16 
Report date：  
第3页共13页 
 
上海汽车 
SAIC Motor 
失效零件的宏观照片Macrophotograph of failure parts 
 
 
 
 
 
 
 
 
 
 
 
 
 
 
 
 
 
 
 
图1-1  断裂失效试样形貌(箭头指向断裂处) 
 
 
 
 
 
 
 
 
 
 
 
 
 
 
 
 
 
 
 
 
图1-2  断口宏观形貌（箭头指向挤伤痕迹） 
 
B 
A 


 
上海汽车中心实验室 
中国·上海·嘉定区安研路201 号 
邮编. 201804 
 
SAIC QA Laboratory 
201 Anyan Rd, Anting, Shanghai 
报告编号 
Report number 
 
SCL-S-11-0083M 
委托者: 温华 前期SQE 
Request person, dept：Wen Hua, Prophase 
SQE 
送样日期: 2011.05.30 
Request date:  
报告日期: 2011.06.16 
Report date：  
第4页共13页 
 
上海汽车 
SAIC Motor 
 
图1-3  止动钩新零件，内侧圆角半径很小 
 
表1-1 料厚测量                                                                单位：mm 
序号 
试验项目 
额定值 
试验结果 
评价 
合格 
不合格 
1 
止动钩 
SPHC 
T=3.2 
(Q/BQB 
302-2009) 
 
 
 
1.1 
料厚（mm） 
3.2±0.22 
3.19, 3.21, 3.20 
× 
 
 
金相分析Metallographic analysis 
 
 
 
 
 
 
 
 
 
 
 
 
 
 
 
 
 
 
 
 
图2-1  非金属夹杂物 
 
 


 
上海汽车中心实验室 
中国·上海·嘉定区安研路201 号 
邮编. 201804 
 
SAIC QA Laboratory 
201 Anyan Rd, Anting, Shanghai 
报告编号 
Report number 
 
SCL-S-11-0083M 
委托者: 温华 前期SQE 
Request person, dept：Wen Hua, Prophase 
SQE 
送样日期: 2011.05.30 
Request date:  
报告日期: 2011.06.16 
Report date：  
第5页共13页 
 
上海汽车 
SAIC Motor 
 
 
 
 
 
 
 
 
 
 
 
 
 
 
 
 
 
 
 
 
 
图2-2  晶粒度形貌 
 
 
 
 
 
 
 
 
 
 
 
 
 
 
 
 
 
 
 
 
 
图2-3  基体组织形貌 
 
 
 


 
上海汽车中心实验室 
中国·上海·嘉定区安研路201 号 
邮编. 201804 
 
SAIC QA Laboratory 
201 Anyan Rd, Anting, Shanghai 
报告编号 
Report number 
 
SCL-S-11-0083M 
委托者: 温华 前期SQE 
Request person, dept：Wen Hua, Prophase 
SQE 
送样日期: 2011.05.30 
Request date:  
报告日期: 2011.06.16 
Report date：  
第6页共13页 
 
上海汽车 
SAIC Motor 
 
 
 
 
 
 
 
 
 
 
 
 
 
 
 
 
 
 
 
 
 
图2-4 断口处抛光态组织形貌 
 
 
 
 
 
 
 
 
 
 
 
 
 
 
 
 
 
 
 
 
 
图2-5  断裂始处抛光态形貌（裂纹可能是由二次成形操作导致的） 
 
 
 
断口 
表面 
断口 
表面 
表面 


 
上海汽车中心实验室 
中国·上海·嘉定区安研路201 号 
邮编. 201804 
 
SAIC QA Laboratory 
201 Anyan Rd, Anting, Shanghai 
报告编号 
Report number 
 
SCL-S-11-0083M 
委托者: 温华 前期SQE 
Request person, dept：Wen Hua, Prophase 
SQE 
送样日期: 2011.05.30 
Request date:  
报告日期: 2011.06.16 
Report date：  
第7页共13页 
 
上海汽车 
SAIC Motor 
 
 
 
 
 
 
 
 
 
 
 
 
 
 
 
 
 
 
 
 
 
图2-6  断口组织形貌 
 
 
 
 
 
 
 
 
 
 
 
 
 
 
 
 
 
 
 
 
图2-7  断裂始处组织形貌 
 
 
 
 
断口 
表面 
断口 
表面 
表面 


 
上海汽车中心实验室 
中国·上海·嘉定区安研路201 号 
邮编. 201804 
 
SAIC QA Laboratory 
201 Anyan Rd, Anting, Shanghai 
报告编号 
Report number 
 
SCL-S-11-0083M 
委托者: 温华 前期SQE 
Request person, dept：Wen Hua, Prophase 
SQE 
送样日期: 2011.05.30 
Request date:  
报告日期: 2011.06.16 
Report date：  
第8页共13页 
 
上海汽车 
SAIC Motor 
 
 
 
 
 
 
 
 
 
 
 
 
 
 
图2-8 断裂始处组织形貌 
 
 
 
 
 
 
 
 
 
 
 
 
 
图2-9  断裂始处组织形貌 
 
 
 
 
断口 
表面 
断口 
表面 


 
上海汽车中心实验室 
中国·上海·嘉定区安研路201 号 
邮编. 201804 
 
SAIC QA Laboratory 
201 Anyan Rd, Anting, Shanghai 
报告编号 
Report number 
 
SCL-S-11-0083M 
委托者: 温华 前期SQE 
Request person, dept：Wen Hua, Prophase 
SQE 
送样日期: 2011.05.30 
Request date:  
报告日期: 2011.06.16 
Report date：  
第9页共13页 
 
上海汽车 
SAIC Motor 
 
 
 
 
 
 
 
 
 
 
 
 
 
 
图2-10  断裂始处组织形貌 
 
 
 
 
 
 
 
 
 
 
 
 
 
图2-11  断裂始处组织形貌 
 
 
 
 
断口 
断口 
表面 


 
上海汽车中心实验室 
中国·上海·嘉定区安研路201 号 
邮编. 201804 
 
SAIC QA Laboratory 
201 Anyan Rd, Anting, Shanghai 
报告编号 
Report number 
 
SCL-S-11-0083M 
委托者: 温华 前期SQE 
Request person, dept：Wen Hua, Prophase 
SQE 
送样日期: 2011.05.30 
Request date:  
报告日期: 2011.06.16 
Report date：  
第10页共13页 
 
上海汽车 
SAIC Motor 
电镜分析SEM (Scanning Electron Microscope) analysis 
 
 
 
 
 
 
 
 
 
 
 
 
 
 
 
 
图3-1  A 与B 区宏观形貌 
 
 
 
 
 
 
 
 
 
 
 
 
 
 
 
 
 
 
 
图3-2   B 区边缘断面形貌，表面有微裂纹及孔洞，渗碳层呈沿晶断裂 
 
 
 
 
 
B 
表面 
B 
A

File: 材料工程师/SCL-S-11-0085M 铝合金车轮-失效分析报告Liz.pdf.md
# SCL-S-11-0085M 铝合金车轮-失效分析报告Liz.pdf

 
上海汽车中心实验室 
中国·上海·嘉定区安研路201 号 
邮编. 201804 
 
SAIC QA Laboratory 
201 Anhong rd, Anting, Shanghai 
报告编号 
Report number 
 
SCL-S-11-0085M 
委托者: 张少波Zhang ShaoBo 
Request person, dept： 
送样日期: 2011.05.31 
Request date:  
报告日期: 2011.06.30 
Report date：  
第1页共14页 
 
分发: 
Distribution 
张少波Zhang ShaoBo; 严力航Yan LiHang; 丁家翔Ding JiaXiang;  
检验者Author 
Liz Greasley 
审核Auditor 
 
批准Approver 
 
日期Date 
2011.06.30 
日期Date 
 
日期Date 
 
 
上海汽车 
SAIC Motor 
零件号Part number 
50016330 
 零件名称 
Part name 
铝合金车轮 
Aluminium wheel 
图纸日期Drawing date 
/ 
零件生产日期Part production date 
06.2010 
 供货商 
Supplier 
中信戴卡轮毂制造股份有限公司 
Dicastal Wheel Manufacturing Co., Ltd 
车型/项目Car type/project 
R350 AP11 
 
   阶段性报告 Interim report        结论性报告 Conclusion report           测试报告 Test report 
Ⅰ.任务描述 Task description 
实验室受委托对铝合金车轮进行失效原因分析，失效零件具体信息如下： 
As requested, QA lab has analyzed the failure of Aluminium alloy wheel. The background information of the failed part is as following： 
零件信息：Part information 
零件名称 
Part name 
铝合金车轮 
Aluminium alloy wheel 
制造日期 
Production date 
06.2010 
VIN 码 
VIN 
LSJA16E92AG029440 
销售日期 
Sale date 
2010.10.25 
车辆里程数 
Car mileage 
7181 公里 (km) 
维修站名称 
Sale agent 
浙江申孚 
失效模式描述 
Failure circumstance 
description 
在高速行驶到100Km/h 时,右前轮发生断裂,导致车辆在高速公路上碰到障碍物. During 
Highway driving at ~100km/h, the front right wheel fractured, resulting in the vehicle crashing into 
the highway barriers. 
原材料信息：Raw material information 
原材料及牌号 
Raw material specification 
AlSi7Mg(Si)Wa – DIN1725 
原材料厂商 
Raw material producer 
/ 
散件供应商 
Component supplier 
/ 
金属热处理状态 
Metal heat treatment state 
T6 
失效零件见图1：The failed part is shown in figure 1.  
 
Ⅱ. 结论与建议 Conclusions and suggestions 
结论Conclusions： 
 轮缘大规模的损坏是右前轮失效的结果，是由早先某一时间高速驾驶事故中侧面冲击负载造成的。The right 
front wheel failed as a consequence of massive damage to the rim, caused by a side impact load some time prior to the 
highway driving incident.  
 由于这种类型的轮毂损坏不可能发生在高速公路行驶中，可以认为该严重破环与之前事故中第四根轮辐预先
断裂有关系。这种损伤大大减少了车轮的强度，并有漏气的可能。一旦轮胎的压力下降，在行驶中因更大程
度的冲击或紧急制动可能致使轮辐的断裂扩展，导致这一事故Since this type of rim damage cannot occur during 
highway driving, it is believed that the heavy damage and pre-cracking of spoke 4 occurred shortly before the accident.  
This damage significantly reduced the strength of the wheel, and allowed air to escape from the tyre.  Once the tyre 
pressure was reduced, further impacts or sharp braking propagated the spoke fracture during driving, leading to the crash. 
 
 
建议Suggestions：没有None 


 
上海汽车中心实验室 
中国·上海·嘉定区安研路201 号 
邮编. 201804 
 
SAIC QA Laboratory 
201 Anhong rd, Anting, Shanghai 
报告编号 
Report number 
 
SCL-S-11-0085M 
委托者: 张少波Zhang ShaoBo 
Request person, dept： 
送样日期: 2011.05.31 
Request date:  
报告日期: 2011.06.20 
Report date：  
第2页共14页 
 
上海汽车 
SAIC Motor 
III. 调查结果 Investigation Results  
右前轮和右后轮（与轮胎）递交给实验室做调查。提供的事故报告包括售后记录和相关车辆照片。可以肯定
的是在2011.4.11的事故是由于前车轮离开车辆所造成的。就两个轮子的显著特点进行分析.  The right front and right 
rear wheels (with tyres) were submitted to the laboratory for investigation.  A report of the incident was supplied by the repair 
agent together with photos of the vehicle. It is clear that the crash on 2011.04.11 was caused by the front wheel leaving the car.  
The significant features of both wheels are discussed. 
      
 
图1 提交给实验室的车轮 a) 右前 b) 右后 
Figure 1  Wheels as submitted to the laboratory  a) Right front  b) Right rear 
a 
b 


 
上海汽车中心实验室 
中国·上海·嘉定区安研路201 号 
邮编. 201804 
 
SAIC QA Laboratory 
201 Anhong rd, Anting, Shanghai 
报告编号 
Report number 
 
SCL-S-11-0085M 
委托者: 张少波Zhang ShaoBo 
Request person, dept： 
送样日期: 2011.05.31 
Request date:  
报告日期: 2011.06.20 
Report date：  
第3页共14页 
 
上海汽车 
SAIC Motor 
Right Front Wheel - Spoke fractures 
 
轮辐的断裂面如图3 所示。5#轮辐中的部分已失踪，故其有两个不同的断面。4#辐条有平坦的断裂面并且辐
条表面的油漆有开裂现象，这表明在该部位有一个高的应变力。这个辐条是第一根发生断裂的，断裂是从外
侧向内侧扩展，这表明了在轮辐正面受到过重大冲击，与其表面有严重磨损痕迹相一致。在4#辐条与轮缘结
合的根部处有一个二次裂纹，在整个侧面边缘这也是一个高应力区域（图2）。 
 
1#、2#、3#和5b#辐条随即从内向外发生断裂。5#（5#a）辐条从外到内发生第二处断裂，这可能发生在辐
条高速撞击地面时。 
 
失效后导致了辐条断裂端面的磨损，与车轮内圈接触然后再与路面接触。 
 
The spoke fracture surfaces are shown in figure 3.  One section of spoke #5 was missing, so the two faces are from two 
different fractures. Spoke #4 has the flattest fracture surface and shows paint crazing on the front surface of the spoke, 
which indicates a high level of strain at this point.  This spoke was the first spoke to fail, and fractured from outside to inside, 
suggesting a heavy force acting on the base of the spoke, consistent with the heavy abrasion there. There is a second 
fracture at the rear of spoke #4, where it meets the wheel, which would also be an area of high stress during a lateral rim 
impact (figure 2).  
 
Spokes1#, 2#, 3# and 5#b fractured immediately afterwards from inside to outside. The second fracture to spoke 5# (5#a) 
was from outside to inside, and probably occurred when the spoke hit the ground at high speed. 
 
Abrasive damage on the fractured ends of the spokes was caused after failure, from contact with the inner rim of the wheel 
and then the road. 
 
   
 
 
 
 
 
 
 
 
 
 
图2 a) 油漆裂纹，显示高应变 b) 在4 号辐条底部裂缝  
Figure 2  a) Paint crazing, showing high strain,  b) Crack at the base of spoke #4 


 
上海汽车中心实验室 
中国·上海·嘉定区安研路201 号 
邮编. 201804 
 
SAIC QA Laboratory 
201 Anhong rd, Anting, Shanghai 
报告编号 
Report number 
 
SCL-S-11-0085M 
委托者: 张少波Zhang ShaoBo 
Request person, dept： 
送样日期: 2011.05.31 
Request date:  
报告日期: 2011.06.20 
Report date：  
第4页共14页 
 
上海汽车 
SAIC Motor 
轮毂边Hub Side  
#. 
轮辋边Rim Side  
 
[taken for mechanical test] 
1 
斜向裂纹从底部到顶部扩展，脆性特征，在顶部边缘有剪切断裂区（红色箭头处）。 
Angled fracture from bottom to top, brittle characteristic, shear fracture area at top edge (red arrow).   
 
2 
 
斜向裂纹从底部到顶部扩展，脆性特征，在顶部边缘有剪切断裂区（红色箭头处）。失效后断裂区（见蓝色箭头）。 
Angled fracture from bottom to top, brittle characteristic, shear fracture area at top edge (red arrow).  Damage after failure (blue arrow). 
 
3 
 
多数平断面处从底部到顶部扩展，脆性特征，在顶部边缘有剪切断裂区（红色箭头处）。失效后严重受损（蓝色
箭头处）。Mostly flat fracture from bottom to top, brittle characteristic, shear fracture area at top edge (red arrow). Heavy damage after failure 
(blue arrow). 
4 
平断面从顶部向底部扩展，脆性特征，在底部边缘有剪切断裂区（红色箭头处）。失效后严重受损（蓝色箭头处）。
Flat fracture from top to bottom, brittle characteristic, shear fracture area at bottom edge (red arrow).Heavy damage after failure (blue arrow). 
5 
a) 平断面从顶部向底部扩展，脆性特征，在底部边缘有剪切断裂区（红色箭头处）。 Mostly flat fracture from top to bottom, 
brittle characteristic, shear fracture area at bottom edge (red arrow).   
b) 斜向裂纹从底部到顶部扩展，脆性特征，在顶部边缘有剪切断裂区（红色箭头处）。失效后断裂区（见蓝色箭
头）。Angled fracture from bottom to top, brittle characteristic, shear fracture area at top edge (red arrow).Heavy damage after failure (blue 
arrow). 
图3 辐条断口表面, 呈现出显着的特点 
Figure 3  Spoke fracture faces, showing significant features. 


 
上海汽车中心实验室 
中国·上海·嘉定区安研路201 号 
邮编. 201804 
 
SAIC QA Laboratory 
201 Anhong rd, Anting, Shanghai 
报告编号 
Report number 
 
SCL-S-11-0085M 
委托者: 张少波Zhang ShaoBo 
Request person, dept： 
送样日期: 2011.05.31 
Request date:  
报告日期: 2011.06.20 
Report date：  
第5页共14页 
 
上海汽车 
SAIC Motor 
右前轮- 缘断裂 / Right Front - Rim fracture 
 
 
一大段的轮缘（在3#和5#辐条之间）失踪了（图4）。  
 
1#和5#辐条之间的轮缘部分已断裂并进行分析中被折断。该部分严重变形，与轮缘来自于侧面的冲击导致的
弯曲相一致。沿着轮缘近4#辐条的油漆开裂的这一区域有应力集中（图5）。 
 
轮缘的断面被取下，通过断裂模式表明两种不同的负荷状况。脆性断裂在表面近前部，而由于超负荷的快速
断裂和剪切断裂则呈现出剪切负荷（图6）。 
 
A large section of the wheel rim (between #spoke 5 and spoke #3) was missing (figure 4).  
 
The section of the rim between spokes #1 and #5 was fractured and was removed for analysis.  This section was severely 
deformed, consistent with bending from a lateral impact to the rim.  Paint crazing along this section points to a force origin 
further around the rim near to spoke #4 (figure 5). 
 
The rim fracture surface was divided, with the fracture modes indicating two different loading conditions. Brittle fracture at 
the surface nearer to the front, indicative of fast fracture due to bending overload, and shear fracture to the rear showing 
applied load in shear (figure 6). 
 
图4 概述轮辋 
Figure 4  Overview Wheel rim 
  
 
 
图5 油漆裂纹在轮辋，显示高应变.  
Figure 5  Paint crazing at rim showing high strain. Force 
pushes on rim 
图6 断裂的边缘面，顶部是脆性断裂，快速断裂。
下部是剪切。Figure 6  Fracture face of rim, top 
fracture is brittle, fast fracture. Lower fracture is shear. 
剪切
Shear 
脆性
Brittle 
无损区Undamaged area 
辐条5 移除分析Spoke 5 
removed for analysis 


 
上海汽车中心实验室 
中国·上海·嘉定区安研路201 号 
邮编. 201804 
 
SAIC QA Laboratory 
201 Anhong rd, Anting, Shanghai 
报告编号 
Report number 
 
SCL-S-11-0085M 
委托者: 张少波Zhang ShaoBo 
Request person, dept： 
送样日期: 2011.05.31 
Request date:  
报告日期: 2011.06.20 
Report date：  
第6页共14页 
 
上海汽车 
SAIC Motor 
 
在3#和4#辐条之间的轮缘部位有严重的破坏。在轮缘断裂点处是完全剪切，表明该处是一最高强度点，在
轮缘处沿两个方向有快速脆性断裂（图7）。轮缘及3#、4#和5#轮辐条的擦伤表明该车轮是沿该点前后逐步
扩散的，在轮缘部分已经开裂处致使剪切断裂，并沿轮缘部位进一步传播脆性开裂。 
 
必须澄清的是轮缘的损坏只可能发生在车轮还连接在车辆上（即在轮辐断裂之前）。 
 
轮缘的大部分外表面有严重损坏，及严重擦伤。然而，车轮在1#和2#辐条之间的区域未受损坏，表明该损
坏不是逐步使用积累的，而是单次事故导致的（图8）。 
 
 
The section of the rim between spokes #3 & #4 shows massive damage.  At one point the fracture through the rim is 
entirely shear, indicating this as a point of highest stress, which also initiated the brittle fast fracture in both directions around 
the rim (figure 7).  Abrasions to the rim and base of spokes #3, #4 & #5 show that the wheel was turned backward and 
forward from this point against the force, causing shear fractures where the rim section was already cracked, and further 
propagating the brittle crack around the rim.  
 
It must be clarified that rim damage of this level could only occur while the wheel is still properly attached to the vehicle (ie 
before the spoke fractures). 
 
Most of the outer surface of the rim was severely damaged, with heavy abrasions. However, the section of the wheel 
between spokes #2 and #1 is undamaged, suggesting not a gradual build up of abuse, but one single damage occurrence 
(figure 8). 
 
 
 
 
 
 
图7 完全剪切断裂通过3#和4#辐条的轮缘 
Figure 7  Completely shear fracture through 
rim between spokes #3 & #4 
图8  1#和2#辐条间部位是完好的 
 Figure 8  Area between spokes #1 & #2 is 
undamaged 


 
上海汽车中心实验室 
中国·上海·嘉定区安研路201 号 
邮编. 201804 
 
SAIC QA Laboratory 
201 Anhong rd, Anting, Shanghai 
报告编号 
Report number 
 
SCL-S-11-0085M 
委托者: 张少波Zhang ShaoBo 
Request person, dept： 
送样日期: 2011.05.31 
Request date:  
报告日期: 2011.06.20 
Report date：  
第7页共14页 
 
上海汽车 
SAIC Motor 
其他备注 / Other remarks 
 
 该中心配合面和螺栓座位面上未见损坏并显示正常痕迹（无运动和螺栓松动迹象）（图9 和10）。 
 车轮缘内侧损伤来之于断裂轮辐与轮离开车辆时的接触损伤（图11）。 
 
The Hub mating face and Bolt seating faces were undamaged and showed normal traces (no sign of movement or bolt 
loosening) (figures 9 & 10). 
 
The inner rim of the wheel shows only damage from contact with the fractured spokes as the wheel left the vehicle (figure 11) 
 
  
 
 
 
 
   
 
 
 
图9 轮毂装配面，正常表面，没有滑动迹象 
Figure 9  Hub mating face, normal surface, no sign of 
movement  
图10 车轮螺栓座正常接触的痕迹，没有滑动迹象
Figure 10  Wheel bolt seat.  Normal contact trace, no 
sign of movement 
图11 轮缘内边缘的损害是车轮离开车辆时，被辐条碰撞造成的 
Figure 11  Damage to inner edge of rim, caused by spokes as the 
wheel left the vehicle 


 
上海汽车中心实验室 
中国·上海·嘉定区安研路201 号 
邮编. 201804 
 
SAIC QA Laboratory 
201 Anhong rd, Anting, Shanghai 
报告编号 
Report number 
 
SCL-S-11-0085M 
委托者: 张少波Zhang ShaoBo 
Request person, dept： 
送样日期: 2011.05.31 
Request date:  
报告日期: 2011.06.20 
Report date：  
第8页共14页 
 
上海汽车 
SAIC Motor 
轮胎 / Tyre 
 
轮胎是比较新的（取代了先前只行驶了2504Km 的，见第14 页）。胎面有很少的磨损，与低里程是一致的（图
12）。在与轮缘最严重损伤相同部位（3#和4#辐条之间）有一个磨损的轮胎墙（图13）。 
 
值得注意的是，在轮缘丢失和损坏区域的轮胎部位比轮缘未损坏区域脏许多（见图14）。这表明轮缘在较早
前就发生了损坏（多久前不能确定，这取决于驾驶状况）。 
 
在5#部位可见一个大而旧的凹槽，这不能解释原因（见图15）。在内表面也有一较小的擦伤。深度和放射方
向表明是人为的结果，但已不能确认。 
 
The tyre is relatively new (replaced only 2504km earlier, see page 14). There is very little wear on the tread, consistent with 
the low mileage (figure 12). There is an abrasion to the tyre wall, at the same position as the heaviest rim damage (between 
spokes #3 & #4) (figure 13). 
 
It is noticeable that the area of the tyre where the rim is missing or cracked is much dirtier than that where the rim is 
undamaged (figure 14). This suggests that the rim damage occurred earlier (how much earlier cannot be said, as it would 
depend on the driving environment). 
 
A large gouge is seen at position #5, which cannot be accounted for (figure 15). There are also smaller gouges on the inner 
surface. The depth & radial direction suggests man-made, but this cannot be confirmed. 
 
  
 
 
 
  
 
 
图12 右前轮胎，没有太大的磨损 
Figure 12  Front right Tyre, little wear  
图13 磨损相应的轮辋损坏 
Figure 13  Abrasion aligning with rim damage 
图14 其中轮辋丢失或破裂，轮胎脏 
Figure 14  The tyre is dirty where the rim is missing 
or cracked 
图15 5#部附近有大而旧的凹槽, 可能是人为的结果 
Figure 15  Gouge near to spoke #5, could be man-made. 


 
上海汽车中心实验室 
中国·上海·嘉定区安研路201 号 
邮编. 201804 
 
SAIC QA Laboratory 
201 Anhong rd, Anting, Shanghai 
报告编号 
Report number 
 
SCL-S-11-0085M 
委托者: 张少波Zhang ShaoBo 
Request person, dept： 
送样日期: 2011.05.31 
Request date:  
报告日期: 2011.06.20 
Report date：  
第9页共14页 
 
上海汽车 
SAIC Motor 
右后轮 / Right Rear Wheel 
 
车轮损坏 / Wheel Damage 
 
右后轮缘有类似于右前轮的损坏。3#和5#辐条间的轮缘部分缺失，开裂沿两个方向传播（见图16）。 
 
在3#、4#和5#辐条之间发生了大规模的破坏。在4#和5#之间的断裂主要是剪切，虽然后面的磨损阻碍了
明确的结论，但该部位可能是最高负荷区（见图17）。 
 
对轮辐进行目视检查，没有发现裂纹。这是合理的，因为后轮不像前轮那样受到相同的负荷（来自于驱动轴，
转向力、重量等）。 
 
The rim of the right rear wheel shows damage similar to the front. The section of rim between spokes #3 & #5 is missing, 
with the fracture propagating in both directions (figure 16). 
 
Massive damage has occurred between spokes 3, 4 & 5. The fracture between #4 & #5 is predominantly shear, so this is 
possibly the highest loaded area, although the subsequent abrasion prevents a clear conclusion (figure 17). 
 
The spokes were examined visually, no cracks were found. This is reasonable since the rear wheel is not subject to the 
same loading as the front (from the driveshaft, steering input, weight etc).  
 
 
  
 
 
 
 
图16 右后车轮损坏  
Figure 16  Rim damage to Right rear wheel 
图17 在4#辐条大规模的破坏 
Figure 17  Massive damage at spoke #4. 


 
上海汽车中心实验室 
中国·上海·嘉定区安研路201 号 
邮编. 201804 
 
SAIC QA Laboratory 
201 Anhong rd, Anting, Shanghai 
报告编号 
Report number 
 
SCL-S-11-0085M 
委托者: 张少波Zhang ShaoBo 
Request person, dept： 
送样日期: 2011.05.31 
Request date:  
报告日期: 2011.06.20 
Report date：  
第10页共14页 
 
上海汽车 
SAIC Motor 
Tyre / 轮胎 
 
胎内压力非常低，可能是轮缘损伤所导致的结果。外壁有严重擦伤，伤处比较干净，这表明这伤可能发生在
事故过程中（见图18）。如同前面，轮缘断裂之处轮胎是脏的。 
 
The pressure within the tyre was very low, probably a result of the rim damage.  The outer wall shows heavy scoring, which 
is relatively clean, suggesting this may have occurred during the accident (figure 18).  As with the front, the tyre is dirty 
where the rim is fractured.  
 
 
 
图18 外壁有严重擦伤，伤处比较干净 
Figure 18  Scoring on tyre edge

File: 材料工程师/SCL-S-11-0086M-K41 8连杆轴瓦-倪雷liz.pdf.md
# SCL-S-11-0086M-K41 8连杆轴瓦-倪雷liz.pdf

 
上海汽车中心实验室 
SAIC Center Lab 
中国·上海·嘉定区安研路201 号 
邮编. 201804 
No 201 Anyan road, Jiading, Shanghai China
Post code 201804 
报告编号 
Report number 
 
SCL-S-11-0086M 
委托者:   SQE 陈诚 
Request person, dept：SQE Chen Cheng 
送样日期:  2011-06-03 
Request date:  
报告日期:  2011-06-30 
Report date：  
第1 页共3 页 
 
上海汽车
SAIC Motor 
零件号 
Part number 
LFB000150 
 零件名称 
Part name 
连杆轴瓦 
Connecting Rod Bearing 
图纸日期 
Drawing date  
2009-7-21 
零件生产日期 
Production date 
2010-04 
 供货商 
Supplier 
上海菲特尔莫古轴瓦有限公司 
Federal Mogul Shanghai Bearing, LTD 
车型/项目 
Car type/project 
K4 1.8 
 
   阶段性报告  Stage report        结论性报告 Conclusion report           测试报告 Test report 
.
Ⅰ任务描述 Task description 
实验室受委托对连杆轴瓦进行失效原因分析，失效零件具体信息如下： 
As requested, QA lab has analyzed the failure cause of the Connecting Rod Bearing, the background information of this part is 
shown as following： 
零件信息：Part information 
 
零件名称 
Part name 
连杆轴瓦 
Connecting Rod Bearing 
制造日期 
Production date 
2010 
VIN 码 
VIN
LSJW26G389S012999 
销售日期 
Sale date
/ 
车辆里程数 
Car mileage 
6988 公里 
6988Km
销售商 
Sale agent 
/ 
失效模式描述 
Failure situation 
description 
车辆发动机抱轴异响。解析时发现4#缸连杆轴瓦已严重拉伤，并且轴颈表面也同样被严
重拉伤。Abnormal sound from the engine . Analysis found the fourth cylinder connecting 
rod bearing has been seriously damaged, and the journal surface is also severely 
damaged. 
原材料信息：Raw material information 
原材料及牌号 
Raw material and trademark 
A370 
原材料厂商 
Raw material producer 
上海菲特尔莫古复合材
料有限公司 
散件供应商 
Part supplier
/ 
金属热处理状态 
Metal heat treatment state
/ 
失效零件见图1：The failed part is shown in figure1.  
 
. 
Ⅱ
结论与建议 Conclusions and suggestions 
结论Conclusions： 一个大的硬颗粒被发现嵌在轴瓦材料中。我们认为它是来自发动机中某一低碳金属零件
上的毛刺。A large hard particle was found embedded in the bearing material. We 
believe it is a burr from a Low-carbon metal part in the engine.  
 
建议Suggestions：这些颗粒能导致发动机严重损坏。对零部件的清洁度控制应加以严格要求。These 
particles can cause serious damage to the engine. The cleanliness of the parts 
should be strictly controlled. 
 
     
     
 
分发： 
Dispenser
SQE：陈诚 
SQE：Cheng Chen 
检验者： 
Identifier 
Lei Ni 
审核： 
Auditor 
 
批准： 
Approver 
 


 
上海汽车中心实验室 
SAIC Center Lab 
中国·上海·嘉定区安研路201 号 
邮编. 201804 
No 201 Anyan road, Jiading, Shanghai China
Post code 201804 
报告编号 
Report number 
 
SCL-S-11-0086M 
委托者:   SQE 陈诚 
Request person, dept：SQE Chen Cheng 
送样日期:  2011-06-03 
Request date:  
报告日期:  2011-06-30 
Report date：  
第2 页共3 页 
 
上海汽车
SAIC Motor 
III. 测试结果 Test Results  
失效PAS 泵支架Failure PAS Bracket 
1、 失效零件宏观观察Macroscopic Observation of the Failure Parts  
1）失效连杆轴瓦合金层表面有严重划伤，如图1-a； 
2）与该连杆轴瓦配合的凸轮轴轴颈表面也有严重划伤，如图1-b； 
3）在其中一片连杆的划痕路径尽头发现一异物颗粒，见图1-d。 
 
结论：该连杆轴瓦合金层表面的划伤是由异物进入而导致的。 
 
 
 
 
 
 
 
 
 
 
 
 
 
 
 
 
 
 
 
 
 
 
 
 
 
 
 
 
 
 
 
 
 
 
 
 
 
 
图1  失效连杆轴瓦及轴颈形貌 
Fig.1 Appearance of failure the Connecting Rod Bearing and Journal 
 
 
 
轴颈及轴表面
有严重划伤。 
The surfaces of 
journal 
and 
axletree have a 
serious scratch. 
异物 
foreign particle
轴瓦表面有严重划伤。 
The surfaces of bearing have 
a serious scratch.
a 
b 
c
d


 
上海汽车中心实验室 
SAIC Center Lab 
中国·上海·嘉定区安研路201 号 
邮编. 201804 
No 201 Anyan road, Jiading, Shanghai China
Post code 201804 
报告编号 
Report number 
 
SCL-S-11-0086M 
委托者:   SQE 陈诚 
Request person, dept：SQE Chen Cheng 
送样日期:  2011-06-03 
Request date:  
报告日期:  2011-06-30 
Report date：  
第3 页共3 页 
 
上海汽车
SAIC Motor 
1
2
3
4
5
6
7
keV
0
2
4
6
8
10
12
14
16
18
20
 cps/eV
 Fe 
 Fe 
 O 
 Al 
 Ca 
 Ca 
 S 
 S 
 C 
 Mn 
 Mn 
 
2、失效零件微观观察Microscopic Observation of the Failure Parts 
在扫描电镜下对连杆轴瓦合金层内嵌异物进行EDX 测试，见图2。 
 
结论：1）铁、氧、碳和铝的相对值较高。而Al 可能来自于轴瓦的合金层。The relative amounts of Iron, Oxygen, 
Carbon and Aluminum are higher, the Aluminum may come from the bearing alloy layer. 
 
      2）硫和锰最有可能是来自合金中的微量元素。The Sulfur and Manganese come from trace elements 
in the alloy are most likely. 
 
3）微量的钙不容易得到，最有可能是由于污染。 Small amounts of Calcium cannot be easily 
accounted for, although contamination is most likely. 
 
 
 
 
 
 
 
 
 
 
 
 
 
 
 
异物样品图                              异物能谱测试部位图 
 
 
 
 
 
 
 
 
 
 
 
 
 
 
 
 
 
 
 
 
 
 
 
 
图2  异物能谱图表

File: 材料工程师/SCL-S-11-0087M 转向高压管.pdf.md
# SCL-S-11-0087M 转向高压管.pdf

 
上海汽车中心实验室
SAIC Center Lab 
中国·上海·嘉定区安研路201 号 
邮编. 201804 
No. 201 Anyan Road, Jiading District,  
Shanghai, China. 
Post code :200433 
报告编号：Report number
SCL-S-11-0087M
 
委托者Requestor：SQE 罗增峰
送样日期Deliver date：2011.06.03 
报告日期Report date：2011.07.04 
第 1 页 共 8 页 
Page 1 of 8  
 
上海汽车
SAIC Motor 
零件号 
Part number 
 
 零件名称 
Part name 
转向高压油管 
Steering high pressure oil hose 
图纸日期 
Drawing date  
 
零件生产日期 
Production date 
/ 
 供货商 
Supplier 
康迪泰克 
Shanghai Conti Tech Co., Ltd. 
车型/项目 
Car type/project 
IP22 
 
   阶段性报告  Stage report        结论性报告 Conclusion report           测试报告 Test report 
Ⅰ.任务描述 Task description 
实验室受委托对转向高压油管进行失效原因分析，失效零件具体信息如下： 
As requested, SAIC center lab has analyzed the invalid cause of steering high pressure oil hose, and the information 
of invalid part is shown as following： 
零件信息：Part information 
零件名称 
Part name 
转向高压油管 
Steering high pressure oil hose 
制造日期 
Production date 
2011-2-21 
VIN 码 
VIN number 
LSJW24H37BS022075 
销售日期 
Sale date 
2011-5-24 
车辆里程数 
Car mileage 
20 km 
销售商 
Sale agent 
/ 
失效模式描述 
Invalid situation 
description 
转向高压油管破裂 
Steering high pressure oil pipe was broken 
原材料信息：Raw material information 
原材料及牌号 
Raw material and 
trademark 
CSM 
原材料厂商 
Raw material producer 
DuPont 
散件供应商 
Part supplier 
康迪泰克 
Shanghai Conti Tech Co., Ltd. 
金属热处理状态 
Metal heat treatment state 
/ 
失效零件见图1：The invalid part is shown in Fig 1.  
Ⅱ. 结论与建议 Conclusions and suggestions 
结论：高压管的材料和力学性能符合图纸要求。转向高压管经发动机舱内明火烘烤后外壁龟裂、中间层熔化、
内壁凹陷开裂，在转向机残余压力的作用下更多的油液泄露出高压管。 
Conclusion: The material and mechanical property of high pressure pipe conform to the design requirement. After the 
fire of engine compartment heated, the chaps of outside surface, yellow liquid melted fibre layer and 
depressed crack of inside surface are observed in the failed pipe. Then, more oil leaked from the high 
pressure pipe. 
建议：装配后检查高压管接头和扣压部位是否渗油；加强高压管脉冲测试抽检。 
Suggestions：Whether the connectors of steering system are leaking should be checked carefully after assembly. 
Random inspection for the pulse test of high pressure pipe should be improved 
 
分发： 
Dispenser 
罗增峰 
Luo Zengfeng 
检验者： 
Identifier 
马秋，吴文安 
Ma Qiu, Wu Wenan 
审核： 
Auditor 
 
批准： 
Approver 
 
日期： 
Date 
2011.07.04 
日期： 
Date 
 
日期： 
Date 
 


 
上海汽车中心实验室
SAIC Center Lab 
中国·上海·嘉定区安研路201 号 
邮编. 201804 
No. 201 Anyan Road, Jiading District,  
Shanghai, China. 
Post code :200433 
报告编号：Report number
SCL-S-11-0087M
 
委托者Requestor：SQE 罗增峰
送样日期Deliver date：2011.06.03 
报告日期Report date：2011.07.04 
第 2 页 共 8 页 
Page 2 of 8  
 
上海汽车
SAIC Motor 
    
    
图1 失效件 
Fig.1 Failure part 
III. 测试结果 Test Results  
1. 材料性能试验 
序号 
No. 
试验项目 
Test item 
额定值 
Requirement 
试验结果 
Test result 
评价 Evaluation 
合格 
qualified
不合格 
unqualified
Ⅰ 
失效件外层 
Exterior layer of failure part 
 
 
1 
红外（GB/T6040-2002） 
Infrared Spectroscopy 
CSM 
CSM 
× 
 
2 
邵氏硬度A 
Shore hardness A  
65~75 
77 
 
× 
3 
拉断强度 (MPa) 
Tensile strength  
≥15 
14 
 
× 
4 
拉断伸长率 (%) 
Tensile elongation  
≥150 
170 
× 
 
Ⅱ 
失效件内层 
Interior layer of failure part 
 
 
1 
红外（GB/T6040-2002） 
Infrared Spectroscopy 
CSM 
CSM 
× 
 
2 
邵氏硬度A 
Shore hardness A  
65~75 
76 
 
× 
3 
拉断强度 (MPa) 
Tensile strength  
≥15 
13.4 
 
× 
4 
拉断伸长率 (%) 
Tensile elongation  
≥150 
140 
 
× 
Ⅲ 
新件外层 
Exterior layer of new part 
1 
红外（GB/T6040-2002） 
Infrared Spectroscopy 
CSM 
CSM 
× 
 
2 
邵氏硬度A 
Shore hardness A  
65~75 
78 
 
× 
3 
拉断强度 (MPa) 
Tensile strength  
≥15 
13.4 
 
× 


 
上海汽车中心实验室
SAIC Center Lab 
中国·上海·嘉定区安研路201 号 
邮编. 201804 
No. 201 Anyan Road, Jiading District,  
Shanghai, China. 
Post code :200433 
报告编号：Report number
SCL-S-11-0087M
 
委托者Requestor：SQE 罗增峰
送样日期Deliver date：2011.06.03 
报告日期Report date：2011.07.04 
第 3 页 共 8 页 
Page 3 of 8  
 
上海汽车
SAIC Motor 
序号 
No. 
试验项目 
Test item 
额定值 
Requirement 
试验结果 
Test result 
评价 Evaluation 
合格 
qualified
不合格 
unqualified
4 
拉断伸长率 (%) 
Tensile elongation  
≥150 
140 
 
× 
Ⅳ 
新件内层 
Interior layer of new part 
1 
红外（GB/T6040-2002） 
Infrared Spectroscopy 
CSM 
CSM 
× 
 
2 
邵氏硬度A 
Shore hardness A  
65~75 
75 
× 
 
3 
拉断强度 (MPa) 
Tensile strength  
≥15 
13.4 
 
× 
4 
拉断伸长率 (%) 
Tensile elongation  
≥150 
140 
 
× 
小结：经测试，失效件和新件的材料为CSM，满足设计要求。失效件、新件的力学性能与设计要求有一定偏
差，但偏差较小。 
Conclusion: After the tests, we can see that the material of the failure part and new part is CSM which is the design 
requirement. The mechanical property of the failure part and new part can’t conform to the design 
requirement, but the different values are small.  
2. 爆破试验 
图2 是爆破试验示意图，试验过程持续向管内加油压，直至爆破。 
During the burst test, the pressure continues to increase till the pipe burst.   
 
图2 爆破试验 
Fig.2 Burst test 
不同管子的爆破压力如下表所示。从表中可以看出，不同状态的管子爆破性能满足要求。 
The results of burst test as shown in the following table, from it we can see that the burst property of different 
states pipe conform to the requirement even the pipe has been used for a period of time. 
编号
胶管状态 
额定值 
实测值 
评价 
合格 
不合格 
1 
新管 
400 Bar 
700 Bar 
× 
 
2 
新管—表面划割1cm 至编织层
620 Bar 
× 
 
3 
售后—19000KM 
700 Bar 
× 
 
4 
售后—59000KM 
680 Bar 
× 
 


 
上海汽车中心实验室
SAIC Center Lab 
中国·上海·嘉定区安研路201 号 
邮编. 201804 
No. 201 Anyan Road, Jiading District,  
Shanghai, China. 
Post code :200433 
报告编号：Report number
SCL-S-11-0087M
 
委托者Requestor：SQE 罗增峰
送样日期Deliver date：2011.06.03 
报告日期Report date：2011.07.04 
第 4 页 共 8 页 
Page 4 of 8  
 
上海汽车
SAIC Motor 
小结：根据材料测试和爆破试验可知，材料的力学性能与设计要求有微小偏差，但对高压管的整体性能影响
较小，可以认为失效零件和新件的性能满足要求。 
Conclusion: After the tests, we can see that there is a small difference of mechanical property between the tested 
material and the requirement. But the differences almost have no influence on the burst performance. So 
the materials of the failure part and new part can be regarded as qualified material.  
3. 温度模拟试验 
装车状态时，排气管与高压油管垂直距离为75~85 mm。为了考察排气管温度对高压管影响，对不同工
况条件下的排气管温度和高压管温度进行测试。 
Generally, the distance between the high pressure pipe and the exhaust pipe is 75~85 mm. In order to study the 
influence of the exhaust pipe on the rubber pipe temperature, the temperature tests at different conditions have been 
conducted.  
车型 
工况 
参与部门 
测温位置
最大温度 
（红外测温，oC）
最大温度 
（贴片测温，oC）
MG6-1.8VCT
停车4000 转5
分钟 
质保实验室、
质量工程、底
盘、工程质量
排气管 
320~330 
/ 
高压管 
80~85 
/ 
高速30 分钟后
停车 
质保实验室、
质量工程 
排气管 
230~240 
/ 
高压管 
60~55 
/ 
550-1.8T 
台架2500~3000
转10 分钟 
质保实验室、
质量工程、底
盘、工程质量
排气管 
300~310 
/ 
高压管 
70~75 
75~78 
台架2500~3000
转20 分钟 
排气管 
330~340 
/ 
高压管 
80~85 
85~90 
台架2000 转20
分钟—2100 转
25 分钟—爬坡
—停车10 分钟 
工程底盘 
排气管 
/ 
260~270 
高压管 
/ 
80~90 
小结：设计要求高压管的高温极限工作温度为110~120 oC。根据温度试验可知，不同极限工况下，高压管的
最大温度为75~90 oC，满足性能要求。所以排气管对高压管温度影响不大。 
Conclusion: The maximum requirement temperature of the high pressure pipe is 110~120 oC. After the tests, we can 
see that the maximum temperature of the high pressure pipe is 75~90 oC under different test conditions 
which conform to the design requirement. So the exhaust pipe has little influence on the high pressure 
pipe temperature at normal condition.  
Ⅳ. 宏观分析 Macroscopic observation 
1. 失效件与爆破后零件特征对比 
通过图3 和图4 的胶管外壁形貌可以看出，胶管外层已经烧毁，编织层已经烧结，没有看到明显的贯穿裂口。 
From the outside pipe surface of Fig 3 and Fig 4, it can be seen that the exterior layer of pipe has been burned away 
and the middle fibre layer has been melted. No penetrated break is found at the leaking region.  


 
上海汽车中心实验室
SAIC Center Lab 
中国·上海·嘉定区安研路201 号 
邮编. 201804 
No. 201 Anyan Road, Jiading District,  
Shanghai, China. 
Post code :200433 
报告编号：Report number
SCL-S-11-0087M
 
委托者Requestor：SQE 罗增峰
送样日期Deliver date：2011.06.03 
报告日期Report date：2011.07.04 
第 5 页 共 8 页 
Page 5 of 8  
 
上海汽车
SAIC Motor 
      
 
图3 胶管外壁形貌                         图4 胶管外壁放大形貌 
        Fig. 3 Outside surface of rubber pipe        Fig. 4 Magnified image of outside surface of rubber pipe 
在胶管内壁（图5）可以看到一个平整裂口，纤维层较完整。熔化后的纤维层打磨后，可以看出内部的纤维
层呈规则分布（图6），从而初步判定高压管没有发生爆破而是发生渗漏。同时，在内壁分布几个凹坑。  
A whole crack is found on the inside surface of the pipe as shown in Fig 5. The fibre layer didn’t penetrated by the 
pressure. After the melted fibre layer has been polished, it can be seen that the structure of inner fibre layer hasn’t been 
broken yet (Fig 6). So the primary conclusion is that the high pressure pipe didn’t occur burst failure but leaking. And, 
several pits are found on the inside surface. 
              
        
图5 胶管内壁形貌                            图6 纤维编织层形貌 
Fig. 5 Inside surface of rubber pipe                  Fig. 6 Fibre of rubber pipe 
图7、图8 和图9 分别是爆破试验后管子外壁、内壁和内管的特征。爆破试验后内塑料管从高压管的破口处
迸出，内管严重扭曲；高压管的纤维层的编织结构被严重破坏；同时内壁断口处有衍生裂纹存在。图10 的失效件
内管比较完好。通过爆破试验后管子特征与失效件对比，进一步证明高压管没有发生爆破失效。 
Fig 7, Fig 8 and Fig 9 are the outside surface, inside surface and inner pipe of rubber pipe of burst test respectively. 
After the burst test, the inner plastic pipes have been shot out of the high pressure pipe and the inner plastic pipes have 
been distorted seriously. The structure of fibre layer already been destroyed seriously. At the same time, several 
sub-cracks are found around the main crack of inside surface of the pipe. From Fig 10, we can see the inner pipe of the 
failed rubber pipe is good. According to the comparison between the burst test and failure part, the characters of them are 
different at all which provide further evidence of no burst occurred.     


 
上海汽车中心实验室
SAIC Center Lab 
中国·上海·嘉定区安研路201 号 
邮编. 201804 
No. 201 Anyan Road, Jiading District,  
Shanghai, China. 
Post code :200433 
报告编号：Report number
SCL-S-11-0087M
 
委托者Requestor：SQE 罗增峰
送样日期Deliver date：2011.06.03 
报告日期Report date：2011.07.04 
第 6 页 共 8 页 
Page 6 of 8  
 
上海汽车
SAIC Motor 
      
 
图7 爆破试验高压管外壁                      图8 爆破试验高压管内壁 
Fig. 7 The outside surface of rubber pipe of burst test    Fig. 8 The inside surface of rubber pipe of burst test 
      
 
图9 爆破试验高压管内管                      图10 失效件高压管内管 
Fig. 9 The inner pipe of rubber pipe of burst test    Fig. 10 The inner pipe of the failed rubber pipe 
小结：通过失效件特征和爆破试验后胶管特征对比可知，失效高压油管未发生爆破。 
Conclusion: According to the comparison between the burst test and failure part, the characters of them are different 
at all. So the high pressure pipe didn’t occur burst.   
2. 失效件与烘烤后零件特征对比 
距600 oC 出风口7 cm，3 min 高温烘烤后，高压管外壁出现龟裂，纤维层的熔化液已经外流（图11）。将高
压管剖开，在外壁开裂对应的内壁出现凹坑（图12），此特征与图5 的凹坑特征类似。 
After heating of 600 oC, 7 cm and 3 min, chaps are observed on the outside surface of pipe and liquid melted fibre 
layer leaked from chaps as shown in Fig 11. Several pits are found on the inside surface (Fig 12) which character is the 
same as that of failure part (Fig 5). 
    
 
图11 高温烘烤高压管外壁                      图12 高温烘烤高压管内壁 
Fig. 11 The outside surface of heated rubber pipe    Fig. 12 The inside surface of heated rubber pipe 


 
上海汽车中心实验室
SAIC Center Lab 
中国·上海·嘉定区安研路201 号 
邮编. 201804 
No. 201 Anyan Road, Jiading District,  
Shanghai, China. 
Post code :200433 
报告编号：Report number
SCL-S-11-0087M
 
委托者Requestor：SQE 罗增峰
送样日期Deliver date：2011.06.03 
报告日期Report date：2011.07.04 
第 7 页 共 8 页 
Page 7 of 8  
 
上海汽车
SAIC Motor 
为了近一步模拟高压管实际工况，将高压管保压10 Bar，采用600 oC 吹风机距离管壁7 cm 烘烤高压管（图
13），5 min 后高压管外壁出现龟裂，纤维层的黄色熔化液和粉红管内油液开始外流（图14），烘烤处内壁出现一
与失效件裂口相似的平整裂口，并向外壁凹陷（图15）。 
In order to simulate the using condition of the high pressure pipe, high temperature tests at 10 Bar, 600 oC and the 
distance between the heater and pipe is 7 cm have been conducted as shown in Fig 13. The chaps of outside surface, 
yellow liquid melted fibre layer and pink inner oil are observed after the high temperature test (Fig 14). A whole crack 
same as the failure part (Fig. 5) is found in a pit of inside surface as shown in Fig 15. 
           
 
图13 高温烘烤保压试验                      图14 高温烘烤后管子外壁 
Fig. 13 Heating and keeping pressure test    Fig. 14 The outside surface of heated and pressured rubber pipe 
 
图15 高温烘烤后管子内壁 
Fig. 15 The inside surface of heated and pressured rubber pipe 
3. 现场火源分析结论（质量工程） 
（1）根据当事人对事发前驾驶情况的描述：无燃油味、异常噪音及震动、车辆各系统警告灯未点亮等现
象，基本可以排除燃油泄漏或机械故障而引发着火的可能性；  
（2）检查发动机舱内各线束及电器无明显短路现象，基本可以排除线束、电器而引发着火的可能性；  
（3）在现场勘查时发现位于排气管上方的转向助力高压油管有爆裂现象，因此不排除由于转向助力油泄
漏引起车辆自燃的可能性。 
 
 
小结：通过高压管的材料试验、宏观分析、模拟试验和现场火源分析结论可知，起火前失效高压管未发生爆
破，高压管经发动机舱内明火烘烤后外壁龟裂、中间层熔化、内壁凹陷开裂，在转向机残余压力的作
用下更多的油液泄露出高压管。 


 
上海汽车中心实验室
SAIC Center Lab 
中国·上海·嘉定区安研路201 号 
邮编. 201804 
No. 201 Anyan Road, Jiading District,  
Shanghai, China. 
Post code :200433 
报告编号：Report number
SCL-S-11-0087M
 
委托者Requestor：SQE 罗增峰
送样日期Deliver date：2011.06.03 
报告日期Report date：2011.07.04 
第 8 页 共 8 页 
Page 8 of 8  
 
上海汽车
SAIC Motor 
Conclusion: According to the macroscopic observation, material test, simulation test and accident investigation of the 
rubber pipe, it can be seen that no burst occurred before the fire appeared. After the fire of engine 
compartment heated, the chaps of outside surface, yellow liquid melted fibre layer and depressed crack of 
inside surface are observed in the failed pipe. Then, more oil leaked from the high pressure pipe.
