Repository: kujaxr/obsidian-vault

File: 材料工程师/SCL-S-11-0088M 方向稳定杆右侧夹紧支架 失效分析报 .pdf.md
# SCL-S-11-0088M 方向稳定杆右侧夹紧支架 失效分析报 .pdf

 
上海汽车中心实验室 
中国·上海·嘉定区安研路201 号 
邮编. 201804 
 
SAIC QA Laboratory 
201 Anhong rd, Anting, Shanghai 
报告编号 
Report number 
 
SCL-S-11-0088M 
委托者: 质保部, 范有为 
Request person, dept： 
送样日期: 2011.06.07 
Request date:  
报告日期: 2011.06.27 
Report date：  
第1页共4页 
 
分发: 
Distribution 
范有为Fan Youwei; 张元伟 Zhang Yuanwei 
检验者Author 
Liz Greasley 
审核Auditor 
 
批准Approver 
 
日期Date 
2011.06.27 
日期Date 
 
日期Date 
 
 
上海汽车 
SAIC Motor 
零件号Part number 
30004442 
 零件名称 
Part name 
转向稳定杆右侧夹紧支架 
Anti-roll bar bracket, front right 
图纸日期Drawing date 
2009.03.27 
零件生产日期Part production date 
/ 
 供货商 
Supplier 
浙江省玉环县宏环机械有限公司 
Zhejiang Yuhuan Wanghuan Machinery Co. 
车型/项目Car type/project 
ZP11 Cross 
 
   阶段性报告 Interim report        结论性报告 Conclusion report           测试报告 Test report 
Ⅰ.任务描述 Task description 
实验室受委托对转向稳定杆右侧夹紧支架进行失效原因分析，失效零件具体信息如下： 
As requested, QA lab has analyzed the failure of Front right anti-roll bar bracket. The background information of the failed part is as following： 
零件信息：Part information 
零件名称 
Part name 
转向稳定杆右侧夹紧支架 
Anti-roll bar bracket, right front 
制造日期 
Production date 
/ 
VIN 码 
VIN 
S10COV017 
销售日期 
Sale date 
/ 
车辆里程数 
Car mileage 
16974 公里 (km) 
维修站名称 
Sale agent 
/ 
失效模式描述 
Failure circumstance description 
2011.05.25, 在襄樊试场,G11 路试中，稳定杆右侧定位支架断裂 TIR-ZP11-XF-0G11-OTS-0715 
On 2011-05-25, vehicle was checked after G11 road test at Xiangfan PG, front right anti-roll bar bracket was found broken.   
原材料信息：Raw material information 
原材料及牌号 
Raw material specification 
SAPH440 Q/BQB310-2003  t=2.5 
原材料厂商 
Raw material producer 
/ 
散件供应商 
Component supplier 
/ 
金属热处理状态 
Metal heat treatment state 
/ 
失效零件见图1：The failed part is shown in figure 1.  
 
Ⅱ. 结论与建议 Conclusions and suggestions 
 
结论Conclusions： 
  该支架因疲劳而失效, 来自最高压力的区的多源位置. The bracket has failed through fatigue, originating at several points in the 
area of highest loading.  
  支架材料没有缺陷, 成分和金相组织符合要求. 屈服强度无法测试，但硬度测试表明，抗拉强度是在正确的
范围. There were no material defects, the chemical composition and microstructure met the specification.  Yield strength could not be tested, 
but hardness testing indicates the tensile strength is in the correct range.  
 
建议Suggestions： 
  应对来自悬架系统的外加负载进行检查，尤其是减震器和球关节。 The applied load from the suspension should be 
checked, especially the function of the damper and ball joints.  
  考虑提高材料的强度或厚度，以防止疲劳失效。Consider to increase the material strength or thickness to prevent fatigue failure. 
 
注：新的部件状况由底盘部负责检查（见报告2011 年6 月8 日） Note: The condition of new parts was checked by Chassis 
Engineering department (see report 2011.06.08). 
 


 
上海汽车中心实验室 
中国·上海·嘉定区安研路201 号 
邮编. 201804 
 
SAIC QA Laboratory 
201 Anhong rd, Anting, Shanghai 
报告编号 
Report number 
 
SCL-S-11-0088M 
委托者: 质保部, 范有为 
Request person, dept： 
送样日期: 2011.06.07 
Request date:  
报告日期: 2011.06.27 
Report date：  
第2页共4页 
 
上海汽车 
SAIC Motor 
III. 调查结果 Investigation Results  
 
使用情况Application situation 
失效的支架夹紧前防倾杆到前副车架。外加荷载来自悬挂减震器，通过环节和球关节 (见图1). 球关节和悬挂减震器也
应进行检查，以确保它们正常工作。 
The failed bracket holds the front anti-roll bar to the front sub-frame.  Applied load is from the suspension damper, via the drop link and ball joints (see 
figure 1).  The ball joints and suspension damper should also be checked, to ensure they are functioning correctly. 
 
  
 
图1  使用和失效零件在原位.  
Figure 1  Application & failed part in situ.  
 
断口分析Fracture Analysis 
这两个断裂面显示轻腐蚀，但清晰可见疲劳特征。一些疲劳裂纹开始从不同的起源和联合起来形成一个裂纹（图
2 - 4）。The two fracture surfaces show light corrosion, but clear fatigue features are visible.  Several fatigue cracks started from different origins and 
joined together to form one crack (figures 2 – 4).     
 
 
图2 断裂区域概述。裂缝重叠，这表明多源，并表明加载方向不是彻底垂直于构件轴线（典型应用研究）   
Figure 2  Overview of fracture area. The cracks overlap, which indicates multiple origins and shows that stress direction is not completely perpendicular to 
component axis (typical considering the application).
Fracture origin 
area 


 
上海汽车中心实验室 
中国·上海·嘉定区安研路201 号 
邮编. 201804 
 
SAIC QA Laboratory 
201 Anhong rd, Anting, Shanghai 
报告编号 
Report number 
 
SCL-S-11-0088M 
委托者: 质保部, 范有为 
Request person, dept： 
送样日期: 2011.06.07 
Request date:  
报告日期: 2011.06.27 
Report date：  
第3页共4页 
 
上海汽车 
SAIC Motor 
 
 
图3  概述断裂区, 红色轮廓见图4. 这两个螺栓安装面呈正常的痕迹，无螺栓松动迹象 
Figure 3  Outlined detail is shown in figure 4. Both bolt mounting areas showed normal traces, no sign of bolt losening 
 
 
疲劳海滩标志 
裂纹源位置 
X 
图4 用扫描电镜观察断口 
a) 其裂纹源低倍形貌表示多源
(红箭头) 和贝纹线特征. 
b) ’X’ 区,高倍形貌,典型平断面
与轻氧化 
 
Figure 4 
SEM images of fracture surface. 
a) 
Overview showing multiple crack origins 
(red arrows) and visible beachmarks 
b) 
High magnification image near area X, 
typical flat surface with light oxidation 
 
b 
a 


 
上海汽车中心实验室 
中国·上海·嘉定区安研路201 号 
邮编. 201804 
 
SAIC QA Laboratory 
201 Anhong rd, Anting, Shanghai 
报告编号 
Report number 
 
SCL-S-11-0088M 
委托者: 质保部, 范有为 
Request person, dept： 
送样日期: 2011.06.07 
Request date:  
报告日期: 2011.06.27 
Report date：  
第4页共4页 
 
上海汽车 
SAIC Motor 
理化试验Physical and Chemical Testing 
1）成分: 合格，见表1； Composition:Ok, see Table 1 
2）硬度：合格，见表1； Hardness: Ok, see Table 1 
3）金相组织：合格，见表1 和图5；  Microstructure: Ok, see Table 1 and Fig.5 
 
  
 
图5 断口的横截面. 裂纹源金相组织正常,无缺陷. 
Figure 5  Cross section through fracture.  Crack origin area shows normal microstructure with no defects. 
 
序号 
No. 
试验项目 
Test item 
额定值 
Requirement 
试验结果 
Test result 
评价 Evaluation 
合格 
OK 
不合格 
Not OK 
1 
厚度 Thickness1 
2.5mm 
2.50 / 2.51 / 2.50 
X 
 
2 
化学成分 Chem. Comp1 
 
C ≤ 0.21 
0.08 
X 
 
Si ≤ 0.30 
0.028 
X 
 
Mn ≤ 1.50 
1.29 
X 
 
P ≤ 0.030 
0.013 
X 
 
S ≤ 0.025 
0.007 
X 
 
Al ≥ 0.010 
0.041 
X 
 
3 
非金属夹杂物 
Non-metallic inclusions1 
- 
A 类0.5 级；B 类0.5 级；
C 类0.5 级；D 类1.0 
X 
 
4 
晶粒度 Microstructure1 
- 
8.5 级 
X 
 
5 
硬度 Hardness HV0.31 
- 
(Rm ≥ 440MPa) 
178, 175, 179 
(Rm ~ 570MPa) 
X 
 
 
备注：  1）委外测试(华测检测技术服份有限公司)，委外报告编号：MLSH1106139413A002C 
Remark： 1) Outsourcing test result (CTI), the number of outsourcing report is MLSH1106139413A002C

File: 材料工程师/SCL-S-11-0089M  IS12  双头螺柱-白云岭.pdf.md
# SCL-S-11-0089M  IS12  双头螺柱-白云岭.pdf

 
上海汽车中心实验室
(QA Lab) 
中国·上海·嘉定区安研路201 号 
邮编. 201804 
No. 201 Anyan Road, Jiading District,  
Shanghai, China. 
Post code :200433 
报告编号：Report number
SCL-S-11-0089M 
委托者Requestor： 
TC 石景龙 
委托编号Request number： 
送样日期
Deliver date: 
2011.5.30  
报告日期
Report date ：
2011.6.8  
第 1 页 共 2 页 
Page 2of 2 
 
上海汽车
SAIC Motor
零件号 
Part number 
 
 零件名称 
Part name 
双头螺栓 
   Bolt 
图纸日期 
Drawing date  
/ 
零件生产日期 
Production date 
/ 
 供货商 
Supplier 
/ 
车型/项目 
Car type/project 
/ 
 
   阶段性报告  Stage report        结论性报告 Conclusion report           测试报告 Test report 
Ⅰ.任务描述 Task description 
实验室受委托对双头螺栓进行断口分析，失效零件具体信息如下： 
As requested, QA lab has analyzed the fracture surface of the Bolt, and the information of invalid part is shown as 
following： 
零件信息：Part information 
零件名称 
Part name 
双头螺栓 
Bolt 
制造日期 
Production date 
/ 
VIN 码 
VIN number 
/ 
销售日期 
Sale date 
/ 
车辆里程数 
Car mileage 
/ 
销售商 
Sale agent 
/ 
失效模式描述 
Invalid situation 
description 
断裂 
Broken 
原材料信息：Raw material information 
原材料及牌号 
Raw material and 
trademark 
/ 
原材料厂商 
Raw material producer 
/ 
散件供应商 
Part suplier 
/ 
金属热处理状态 
Metal heat treatment state
/ 
 
Ⅱ. 结论与建议 Conclusions and suggestions 
结论Conclusions： 
1、 失效件属疲劳断裂。 
The failured part belongs to fatigue fracture. 
 
 
 
 
 
分发： 
Dispense
r 
TC：石景龙 
检验者：
Identifier
白云岭   
Bai yunling 
审核： 
Auditor 
 
批准： 
Approver 
 
日期： 
Date 
2011.6.8 
日期： 
Date 
 
日期： 
Date 
 


 
上海汽车中心实验室
(QA Lab) 
中国·上海·嘉定区安研路201 号 
邮编. 201804 
No. 201 Anyan Road, Jiading District,  
Shanghai, China. 
Post code :200433 
报告编号：Report number
SCL-S-11-0089M 
委托者Requestor： 
TC 石景龙 
委托编号Request number： 
送样日期
Deliver date: 
2011.5.30  
报告日期
Report date ：
2011.6.8  
第 2 页 共 2 页 
Page 2of 2 
 
上海汽车
SAIC Motor
III. 测试结果 Test Results  
一、宏观观察： 
断口表面分为两部分，边缘黑色部分级灰色部分，见图1，断面起伏且断面边缘磨损严重，裂纹源如箭头
所示，断口具有贝纹状特征。 
二、断口分析： 
用扫描电镜观察断口： 
1、 断口其低倍形貌，见图2， 
2、 裂纹源区放大后其微观形貌呈准解理及金属挤压形貌形貌，见图3. 
3、 扩展区呈准解理及疲劳辉纹，见图4 
 结论：双头螺栓属疲劳断裂。 
结论： 
1、 双头螺栓属疲劳断裂。 
 
 
  
 
图 1  断口实物照片            图2  断口低倍形貌   32X  SEM 
 
    
 
图3 裂源形貌：呈准解理及金属挤压形貌形貌 1200X  SEM    图4 扩展区形貌：准解理及疲劳辉纹  1200X  SEM

File: 材料工程师/SCL-S-11-0090M 低压回油管.pdf.md
# SCL-S-11-0090M 低压回油管.pdf

 
上海汽车中心实验室
(QA Lab) 
中国·上海·嘉定区安研路201 号 
邮编. 201804 
No. 201 Anyan Road, Jiading District,  
Shanghai, China. 
Post code :200433
报告编号：Report number
SCL-S-11-0090M
 
委托者Requestor：SQE 唐宇峰 
送样日期Deliver date：2011.06.10 
报告日期Report date：2011.06.23 
第 1 页 共 3 页 
Page 1 of 3  
 
上海汽车
SAIC Motor 
零件号 
Part number 
30020382 
零件名称 
Part name 
回油管 
Oil return pipe 
图纸日期 
Drawing date  
2010.10.20 
零件生产日期 
Production date 
 
供货商 
Supplier 
中鼎公司 
Zhongding Co., Ltd. 
车型/项目 
Car type/project 
ZP11 
 
   阶段性报告  Stage report        结论性报告 Conclusion report           测试报告 Test report 
Ⅰ.任务描述 Task description 
实验室受委托对橡胶回油管进行失效原因分析，失效零件具体信息如下： 
As requested, QA lab has analyzed the invalid cause of oil return pipe, and the information of invalid part is shown 
as following： 
零件信息：Part information 
零件名称 
Part name 
回油管 
Oil return pipe 
制造日期 
Production date 
/ 
VIN 码 
VIN number 
/ 
销售日期 
Sale date 
/ 
车辆里程数 
Car mileage 
0 
销售商 
Sale agent 
/ 
失效模式描述 
Invalid situation 
description 
橡胶管断裂 
Rubber pipe was broken 
原材料信息：Raw material information 
原材料及牌号 
Raw material 
and trademark 
CSM 
原材料厂商 
Raw material producer 
日本东槽 
Japan East Groove 
散件供应商 
Part supplier 
中鼎公司 
Zhongding Co., Ltd. 
金属热处理状态 
Metal heat treatment state 
/ 
失效零件见图1：The invalid part is shown in Fig 1.  
Ⅱ. 结论与建议 Conclusions and suggestions 
结论：1. 经测试，失效件的材料无异常。 
2. 装车前橡胶管受到外界异物刮擦导致开裂。 
Conclusions: After the tests, the material of failure part conforms to the drawing requirement. According to the 
macroscopic observation and the material test, it can be seen that the pipe was broken by an outside scratch 
before it is installed on vehicle. 
建议：防止卡箍和工具刮擦橡胶管表面。 
Suggestions：The scratches caused by the metal loop and assemble tool should be prohibited.  
 
 
分发： 
Dispenser 
唐宇峰 
Tang Yufeng 
检验者： 
Identifier 
马秋，吴文安 
Ma Qiu, Wu Wenan 
审核： 
Auditor 
 
批准： 
Approver 
 
日期： 
Date 
2011.6.23 
日期： 
Date 
 
日期： 
Date 
 


 
上海汽车中心实验室
(QA Lab) 
中国·上海·嘉定区安研路201 号 
邮编. 201804 
No. 201 Anyan Road, Jiading District,  
Shanghai, China. 
Post code :200433
报告编号：Report number
SCL-S-11-0090M
 
委托者Requestor：SQE 唐宇峰 
送样日期Deliver date：2011.06.10 
报告日期Report date：2011.06.23 
第 2 页 共 3 页 
Page 2 of 3  
 
上海汽车
SAIC Motor 
        
图1 失效件 
Fig.1 Failure part 
III. 测试结果 Test Results  
序号
No.
试验项目 
Test item 
额定值 
Requirement 
试验结果 
Test result 
评价 Evaluation 
合格 
qualified
不合格 
unqualified
Ⅰ 
失效件外层 
Exterior layer of failure part 
 
 
1 
红外（GB/T6040-2002） 
Infrared Spectroscopy 
CSM 
CSM 
× 
 
2 
邵氏硬度A 
Shore hardness A  
60~85 
72 
× 
 
3 
拉断强度 (MPa) 
Tensile strength  
≥7 
17.5 
× 
 
4 
拉断伸长率 (%) 
Tensile elongation  
≥150 
154 
× 
 
Ⅱ 
失效件内层 
Interior layer of failure part 
 
 
1 
红外（GB/T6040-2002） 
Infrared Spectroscopy 
CSM 
CSM 
× 
 
2 
邵氏硬度A 
Shore hardness A  
60~85 
68 
× 
 
3 
拉断强度 (MPa) 
Tensile strength  
≥7 
14.6 
× 
 
4 
拉断伸长率 (%) 
Tensile elongation  
≥150 
144.8 
 
× 
小结：经测试，失效件的内侧材料和外侧材料为CSM，材料符合设计要求。外层材料的力学性能满足设计要
求；内层材料的拉断伸长率偏低，但偏差很小，可以认为内层材料的力学性能满足设计要求。 
Conclusion: The material of the rubber pipe is CSM which conforms to the design requirement. The mechanical 
property of exterior layer rubber conforms to the design requirement. And the tensile elongation of interior 
layer rubber is lower compared with that of requirement. But the different value is very small, so the 
mechanical property of interior layer rubber also conforms to the design requirement.  
Ⅳ. 宏观分析 Macroscopic observation 
通过图2 的胶管外壁形貌可以看出，胶管外壁裂纹呈三角状，裂纹尖端向内凹陷并伴有碎胶现象；内壁的裂


 
上海汽车中心实验室
(QA Lab) 
中国·上海·嘉定区安研路201 号 
邮编. 201804 
No. 201 Anyan Road, Jiading District,  
Shanghai, China. 
Post code :200433
报告编号：Report number
SCL-S-11-0090M
 
委托者Requestor：SQE 唐宇峰 
送样日期Deliver date：2011.06.10 
报告日期Report date：2011.06.23 
第 3 页 共 3 页 
Page 3 of 3  
 
上海汽车
SAIC Motor 
纹(图3)比外壁裂纹短，并伴有凹陷现象。 
From the outside pipe surface of Fig 2, it can be seen that there is a triangular crack on the outside surface. The crack 
surface with shredded rubber was depressed toward the inside direction. From Fig 3, it can be seen that the inside crack is 
shorter than that of outside, and the crack surface was depressed toward the outside direction. 
      
 
图2 胶管外壁形貌                         图3 胶管内壁形貌 
        Fig. 2 Outside surface of rubber pipe           Fig. 3 Inside surface of rubber pipe 
小结：通过胶管的材料分析和宏观分析可以判定，胶管使用过中受到外界异物刮擦，导致胶管被撕裂。 
Conclusion: According to the macroscopic observation and material test of the rubber pipe, it can be seen that the 
pipe was broken by an outside scratch.

File: 材料工程师/SCL-S-11-0091M 出水胶管.pdf.md
# SCL-S-11-0091M 出水胶管.pdf

 
上海汽车中心实验室
SAIC Center Lab 
中国·上海·嘉定区安研路201 号 
邮编. 201804 
No. 201 Anyan Road, Jiading District, 
Shanghai, China. 
Post code :200433 
报告编号：Report number
SCL-S-11-0091M
 
委托者Requestor：SQE 顾林琪 
送样日期Deliver date：2011.05.16 
报告日期Report date：2011.06.30 
第 1 页 共 3 页 
Page 1 of 3  
 
上海汽车
SAIC Motor 
零件号 
Part number 
10065660 
零件名称 
Part name 
橡胶管 
Rubber pipe 
图纸日期 
Drawing date  
 
零件生产日期 
Production date 
2011.4.2 
供货商 
Supplier 
天津鹏翎 
Tianjin Pengling Co.,Ltd 
车型/项目 
Car type/project 
ZP11 
 
   阶段性报告  Stage report        结论性报告 Conclusion report           测试报告 Test report 
Ⅰ.任务描述 Task description 
实验室受委托对橡胶管进行失效原因分析，失效零件具体信息如下： 
As requested, QA lab has analyzed the invalid cause of rubber pipe, and the information of invalid part is shown as 
following： 
零件信息：Part information 
零件名称 
Part name 
橡胶管 
Rubber pipe 
制造日期 
Production date 
2011.4.2 
VIN 码 
VIN number 
/ 
销售日期 
Sale date 
/ 
车辆里程数 
Car mileage 
/ 
销售商 
Sale agent 
/ 
失效模式描述 
Invalid situation 
description 
橡胶管断裂 
Rubber pipe was broken 
原材料信息：Raw material information 
原材料及牌号 
Raw material 
and trademark 
EPDM 
原材料厂商 
Raw material producer 
/ 
散件供应商 
Part supplier 
天津鹏翎 
Tianjin Pengling Co.,Ltd 
金属热处理状态 
Metal heat treatment state 
/ 
失效零件见图1：The invalid part is shown in Fig 1.  
Ⅱ. 结论与建议 Conclusions and suggestions 
结论：经测试，失效件的材料无异常。使用过中橡胶管受到外界异物刮擦导致开裂。 
Conclusions: After the tests, the material of failure part conforms to the drawing requirement. According to the 
macroscopic observation and the material test, it can be seen that the pipe was broken by an external scratch. 
建议：使用时防止卡箍和工具刮擦橡胶管表面。 
Suggestions：The scratches caused by the metal loop and assemble tool should be prohibited during use of the rubber 
pipe. 
 
 
分发： 
Dispenser 
顾林琪 
Gu Linqi 
检验者： 
Identifier 
马秋，吴文安 
Ma Qiu, Wu Wenan 
审核： 
Auditor 
 
批准： 
Approver 
 
日期： 
Date 
2011.6.30 
日期： 
Date 
 
日期： 
Date 
 


 
上海汽车中心实验室
SAIC Center Lab 
中国·上海·嘉定区安研路201 号 
邮编. 201804 
No. 201 Anyan Road, Jiading District, 
Shanghai, China. 
Post code :200433 
报告编号：Report number
SCL-S-11-0091M
 
委托者Requestor：SQE 顾林琪 
送样日期Deliver date：2011.05.16 
报告日期Report date：2011.06.30 
第 2 页 共 3 页 
Page 2 of 3  
 
上海汽车
SAIC Motor 
        
图1 失效件 
Fig.1 Failure part 
III. 测试结果 Test Results  
序号
No.
试验项目 
Test item 
额定值 
Requirement 
试验结果 
Test result 
评价 Evaluation 
合格 
qualified
不合格 
unqualified
Ⅰ 
失效件外层 
Exterior layer of failure part 
 
 
1 
红外（GB/T6040-2002） 
Infrared Spectroscopy 
EPDM 
EPDM 
× 
 
2 
邵氏硬度A 
Shore hardness A  
60~70 
56 
 
× 
3 
拉断强度 (MPa) 
Tensile strength  
≥10 
9.6 
 
× 
4 
拉断伸长率 (%) 
Tensile elongation  
300~550 
475 
× 
 
Ⅱ 
失效件内层 
Interior layer of failure part 
 
 
1 
红外（GB/T6040-2002） 
Infrared Spectroscopy 
EPDM 
EPDM 
× 
 
2 
邵氏硬度A 
Shore hardness A  
60~70 
60 
× 
 
3 
拉断强度 (MPa) 
Tensile strength  
≥10 
13.1 
× 
 
4 
拉断伸长率 (%) 
Tensile elongation  
300~550 
415 
× 
 
小结：经测试，失效件的内侧材料和外侧材料为EPDM，材料符合设计要求。内侧材料的力学性能满足设计
要求；外侧材料的力学性能偏低，但偏差较小，考虑到零件使用过一段时间，可以认为外侧材料的力
学性能满足设计要求。 
Conclusion: The material of the rubber pipe is EPDM which conform to the design requirement. The mechanical 
property of interior layer rubber conforms to the design requirement. And the mechanical property of exterior 
layer rubber is lower compared with that of requirement. But the different values are small, so the mechanical 
property of exterior layer rubber also conforms to the design requirement when we take into account the part 
has been used for a period of time. 


 
上海汽车中心实验室
SAIC Center Lab 
中国·上海·嘉定区安研路201 号 
邮编. 201804 
No. 201 Anyan Road, Jiading District, 
Shanghai, China. 
Post code :200433 
报告编号：Report number
SCL-S-11-0091M
 
委托者Requestor：SQE 顾林琪 
送样日期Deliver date：2011.05.16 
报告日期Report date：2011.06.30 
第 3 页 共 3 页 
Page 3 of 3  
 
上海汽车
SAIC Motor 
Ⅳ. 宏观分析 Macroscopic observation 
通过图2 的胶管外壁形貌可以看出，胶管在卡箍边缘处出现裂纹；将卡箍卸掉后，在卡箍区域未发现划痕。
通过图3 的放大形貌可以看出，裂纹向内凹陷并伴有碎胶现象。外壁裂纹对应的内壁出现贯穿裂纹和划痕（图4）。 
From the outside pipe surface of Fig 2, it can be seen that there are several scratches near the edge of metal loop. 
After the metal loop removed from the pipe, no scratch is found on the loop section as shown in Fig 3 and the crack 
surface with shredded rubber was depressed toward to the inner direction. In Fig 4, several penetrated cracks are found on 
the inside pipe surface which are the corresponding positions of outside cracks. And several scratches are found at the 
same region. 
      
 
图2 胶管外壁形貌                         图3 胶管外壁放大形貌 
        Fig. 2 Outside surface of rubber pipe        Fig. 3 Magnified image of outside surface of rubber pipe 
 
图4 胶管内壁形貌  
        Fig. 4 Inside surface of rubber pipe 
小结：通过胶管的材料分析和宏观分析可以判定，胶管使用过中受到外界异物刮擦，导致胶管开裂。 
Conclusion: According to the macroscopic observation and material test of the rubber pipe, it can be seen that the 
pipe was broken by an external force.

File: 材料工程师/SCL-S-11-0092M 风门.pdf.md
# SCL-S-11-0092M 风门.pdf

 
上海汽车中心实验室
(QA Lab) 
中国·上海·嘉定区安研路201 号 
邮编. 201804 
No. 201 Anyan Road, Jiading District,  
Shanghai, China. 
Post code :200433
报告编号：Report number
SCL-S-11-0092M
 
委托者Requestor：SQE 薛俊 
送样日期Deliver date：2011.06.08 
报告日期Report date：2011.06.24 
第 1 页 共 3 页 
Page 1 of 3  
 
上海汽车
SAIC Motor 
零件号 
Part number 
56561055 
零件名称 
Part name 
风门 
Choke valve 
图纸日期 
Drawing date  
/ 
零件生产日期 
Production date 
/ 
供货商 
Supplier 
空调国际 
Air International Shanghai Co.,Ltd 
车型/项目 
Car type/project 
AP11 
 
   阶段性报告  Stage report        结论性报告 Conclusion report           测试报告 Test report 
Ⅰ.任务描述 Task description 
实验室受委托对风门进行失效原因分析，失效零件具体信息如下： 
As requested, QA lab has analyzed the invalid cause of choke valve, and the information of invalid part is shown as 
following： 
零件信息：Part information 
零件名称 
Part name 
风门 
Choke valve 
制造日期 
Production date 
2011.4.23 
VIN 码 
VIN number 
LSJA16E31AG016402 
销售日期 
Sale date 
2010-10-8 
车辆里程数 
Car mileage 
4012 Km 
销售商 
Sale agent 
/ 
失效模式描述 
Invalid situation 
description 
风门断裂 
Choke valve of air condition was broken 
原材料信息：Raw material information 
原材料及牌号 
Raw material 
and trademark 
PP-T40/JC-PP8-1 
原材料厂商 
Raw material producer 
金昌 
JinChang plastic Co.,Ltd 
散件供应商 
Part supplier 
空调国际 
Air International Shanghai Co.,Ltd 
金属热处理状态 
Metal heat treatment state 
/ 
失效零件见图1：The invalid part is shown in Fig 1.  
Ⅱ. 结论与建议 Conclusions and suggestions 
结论：1. 经测试，失效件的材料无异常。 
2. 风门加强筋内存在空洞缺陷，造成该处强度降低。风门堵转时，风门受到持续的扭转力作用，在加
强筋缺陷处发生韧性疲劳开裂；裂纹扩展至风门本体时，本体发生快速脆断。 
Conclusions: 1. After the test, the material of failure part conforms to the drawing requirement.  
2. According to the macroscopic observation and material test of the choke valve, it can be seen that the 
mechanical property of the hole region was decreased by the hole defect. A ductile crack firstly occurred near 
the defect region under a continuous stress when the valve was blocked. Then the matrix of valve was quickly 
broken when the crack propagated to the matrix shell of valve during it’s working. 
建议：改善注塑工艺，避免空洞等缺陷产生。 
Suggestions：The injection molding process of the choke valve should be optimized for the micro-defect avoidance. 
分发： 
Dispenser 
薛俊 
Xue Jun 
检验者： 
Identifier 
马秋 
Ma Qiu 
审核： 
Auditor 
 
批准： 
Approver 
 
日期： 
Date 
2011.6.24 
日期： 
Date 
 
日期： 
Date 
 


 
上海汽车中心实验室
(QA Lab) 
中国·上海·嘉定区安研路201 号 
邮编. 201804 
No. 201 Anyan Road, Jiading District,  
Shanghai, China. 
Post code :200433
报告编号：Report number
SCL-S-11-0092M
 
委托者Requestor：SQE 薛俊 
送样日期Deliver date：2011.06.08 
报告日期Report date：2011.06.24 
第 2 页 共 3 页 
Page 2 of 3  
 
上海汽车
SAIC Motor 
        
图1 失效件 
Fig.1 Failure part 
III. 测试结果 Test Results  
序号
No. 
试验项目 
Test item 
额定值 
Requirement 
（SMTC22555）
试验结果 
Test result 
评价  
Evaluation 
合格 
qualified
不合格 
unqualified
第一次 
First time
第二次 
Second time 
Ⅰ 
失效件 
Failure part 
 
 
1 
红外（GB/T6040-2002） 
Infrared Spectroscopy 
PP 
PP 
× 
 
2 
灰分(GB/T9345.1-2008） 
Filler content 
35~41 % 
35 % 
× 
 
3 
熔点（GB/T19466.3-2006） 
Melting point 
≥160 oC 
 164 oC 
165 oC 
× 
 
4 
焓值（GB/T19466.3-2006） 
Enthalpy 
/ 
 55 J/g 
 64 J/g 
× 
 
5 
无缺口冲击强度（ISO179-1） 
Unnotched impact strength 
≥10kJ/m2 
18.6 kJ/m2 
× 
 
小结：由于空调国际对风门板的原材料性能指标没有规定，因此采用SMTC22555 标准对风门板进行测试。
经测试，失效件的材料和冲击强度符合设计要求。失效件第一次熔融过程和第二次熔融过程中的熔融
焓变化不大，零件的注塑工艺参数较好。 
Conclusion: The Air International Shanghai Co.,Ltd don’t have the mechanical property requirement of the choke 
valve. So test standard of SMTC22555 is used here as the property requirement. After the tests, the material 
and unnotched impact strength of the part conform to the design requirement. The change of ΔH between the 
first circle and the second circle of the failure part is small, so the injection process of it is good. 
Ⅳ. 宏观分析 Macroscopic observation 
通过图2 和图3 的断面形貌可以看出，在断面上存在一个直径大约2 mm 的空洞，断面比较粗糙。 
From the following pictures, it can be seen that there is a 2 mm diameter gas hole on the crack surface, and the crack 
surface is coarse.  


 
上海汽车中心实验室
(QA Lab) 
中国·上海·嘉定区安研路201 号 
邮编. 201804 
No. 201 Anyan Road, Jiading District,  
Shanghai, China. 
Post code :200433
报告编号：Report number
SCL-S-11-0092M
 
委托者Requestor：SQE 薛俊 
送样日期Deliver date：2011.06.08 
报告日期Report date：2011.06.24 
第 3 页 共 3 页 
Page 3 of 3  
 
上海汽车
SAIC Motor 
      
 
图2 断面形貌                         图3 断面放大形貌 
        Fig. 2 Crack surface                      Fig. 3 Magnified crack surface 
从图4 的断口特征可看出，空洞附件的断面比较粗糙，断面下侧比较光滑，同时断面靠右侧区存在一明显断
裂台阶，断面右侧存在多个飞边。风门旋转轴没有扭曲变形（图5）。 
From Fig 4, it can be seen that a coarse crack appeared near the hole region. The surface of bottom crack is smooth 
which means a brittle fracture occurred here. At the same time, a clear brittle-ductile interface and several fracture flashes 
have been found at right crack surface. The choke valve rotation axis didn’t occur flexural deformation as shown in Fig 5. 
     
  
图4 断面特征                         图5 风门旋转轴 
        Fig. 4 Crack surface characters             Fig. 5 Choke valve rotation axis 
小结：通过风门的材料分析和宏观分析可以判定，风门加强筋内存在空洞缺陷，造成该处强度降低。风门堵
转时，风门受到持续的扭转力作用，首先在加强筋缺陷处发生韧性疲劳开裂；裂纹扩展至风门本体时，
本体发生快速脆断。 
Conclusion: According to the macroscopic observation and material test of the choke valve, it can be seen that the 
mechanical property of the hole region was decreased by the hole defect. A ductile crack firstly occurred near 
the defect region under a continuous stress when the valve was blocked. Then the matrix of valve was quickly 
broken when the crack propagated to the matrix shell of valve during it’s working.

File: 材料工程师/SCL-S-11-0093M-ZP11阀壳-倪雷liz.pdf.md
# SCL-S-11-0093M-ZP11阀壳-倪雷liz.pdf

 
上海汽车中心实验室
(QA Lab) 
中国·上海·嘉定区安研路201 号
邮编. 201804 
No. 201 Anyan Road, Jiading District,  
Shanghai, China. 201804 
报告编号：Report number
 
SCL-S-11-0093M
委 托 者Requestor：SQE 罗增峰 
委托编号Request number： 
送样日期Deliver date：2011.06.07
报告日期Report date：2011.06.14
第 1 页 共 4 页 
 
上海汽车
SAIC Motor 
零件号 
Part number 
7069 046 127 
 零件名称 
Part name 
阀壳 
Valve Housing 
图纸日期 
Drawing date  
2009-04-08 
零件生产日期 
Production date 
（no batch ID） 
 供货商 
Supplier 
上海采埃孚转向系统有限公司 
ZF Shanghai Steering Systems Co., Ltd. 
车型/项目 
Car type/project 
ZP11 
 
   阶段性报告  Interim report        结论性报告 Conclusion report           测试报告 Test report 
.
Ⅰ任务描述 Task description 
实验室受委托对阀壳进行失效原因分析，失效零件具体信息如下： 
As requested, QA lab has analyzed the failure cause of Valve Housing, and the information of failed part is shown as following： 
零件信息：Part information 
零件名称 
Part name 
阀壳 
Valve Housing 
制造日期 
Production date 
no batch ID 
VIN 码 
VIN number 
LSJZ14E3XBS041269 
销售日期 
Sale date 
2011 
车辆里程数 
Car mileage 
20 公里 (km) 
销售商 
Sale agent 
海门金天隆达 
Haimen Jintian Longda 
失效模式描述 
Failure circumstances 
与油管压板连接的转向机阀壳螺纹孔螺牙损坏，导致油管漏油。 
The steering valve housing’s screw hole thread was damaged which is connected 
with pipe plate, leading to pipeline leakage. 
原材料信息：Raw material information 
原材料及牌号 
Raw material and trademark 
AlSi10Mg(Cu)/T6 
原材料厂商 
Raw material producer 
/ 
散件供应商 
Part supplier 
上海华迅汽车配件有限公司 
Shanghai Huaxun Automobile Fittings Co., 
Ltd. 
金属热处理状态 
Metal heat treatment state 
固溶+人工时效 
T6 
失效零件见图1、2：The failed part is shown in the figures 1 & 2.  
. 
Ⅱ
结论与建议 Conclusions and suggestions 
结论Conclusions： 
1) 
从失效模式可以确定，该螺纹拉脱是因装配时扭矩过大造成的。可能导致这种情况的因素如下：
扭矩过大，内螺纹尺寸不合格，或者是装配过程中螺纹上存在润滑油。The failure mode was 
determined, as the excessive clamping load caused the thread stripping during assembly. 
Factors which may have led to this include: too-high torque, internal thread dimensions not OK, 
and/or lubrication on thread during assembly. 
2) 
材料的成分、硬度、金相和孔隙度等符合要求。The material composition, hardness, 
Microstructure and Porosity meet the requirements.  
3) 
阀壳螺纹孔的有效深度符合零件图纸要求。The valve housing threaded hole’s effective depth 
line with the part drawing. 
建议Suggestions： 
负责 
时间 
检查螺栓的装配和紧固过程。提供8D 报告。 
Check assembly and tightening process for the bolt. Provide 8D report. 
供应商 (SQE)
2011.06.30
 
分发： 
Distribution 
SQE：罗增峰 
SQE：ZengFeng Luo 
检验者： 
Author 
Lei Ni 
审核： 
Auditor 
 
批准： 
Approver 
 
日期
日期
日期


 
上海汽车中心实验室
(QA Lab) 
中国·上海·嘉定区安研路201 号
邮编. 201804 
No. 201 Anyan Road, Jiading District,  
Shanghai, China. 201804 
报告编号：Report number
 
SCL-S-11-0093M
委 托 者Requestor：SQE 罗增峰 
委托编号Request number： 
送样日期Deliver date：2011.06.07
报告日期Report date：2011.06.14
第 2 页 共 4 页 
 
上海汽车
SAIC Motor 
III. 测试结果 Test Results  
失效阀壳Failure Valve Housing 
1、失效零件宏观观察Macroscopic Observation of the Failure Parts 
1）在与阀壳连接的螺栓上有阀壳内螺纹残留，见图1； 
2）剖切阀壳的失效螺纹孔部位，该内螺纹已全部脱落，见图2。 
 
结论：该阀壳内螺纹已全部脱落。The valve housing’s threads have all been stripped. 
 
 
 
 
 
 
 
 
 
 
 
 
 
 
 
 
 
 
图1 失效阀壳示意图                            图2 失效阀壳螺纹孔处剖面图 
Fig.1 Photo of failed Valve Housing               Fig.2 Failure valve housing threaded hole profile 
 
2、理化试验Physical and Chemical Testing 
1）成分/Composition：合格，见表1；Ok, see Table 1 
2）硬度/Hardness： 合格，见表1；Ok, see Table 1 
3）金相组织/ Microstructure：合格，见表1 和图4、5；Ok, see Table 1 and Fig.4/5 
4）孔隙度/ Porosity：合格，见表1 和图6；Ok, see Table 1 and Fig.6 
 
结论：经检测阀壳的各项性能符合材料要求。 
 
 
 
 
 
 
 
 
 
 
 
 
 
 
图3 阀壳测试部位示意图 
Fig 3 Cross section photo of failed Valve Housing


 
上海汽车中心实验室
(QA Lab) 
中国·上海·嘉定区安研路201 号
邮编. 201804 
No. 201 Anyan Road, Jiading District,  
Shanghai, China. 201804 
报告编号：Report number
 
SCL-S-11-0093M
委 托 者Requestor：SQE 罗增峰 
委托编号Request number： 
送样日期Deliver date：2011.06.07
报告日期Report date：2011.06.14
第 3 页 共 4 页 
 
上海汽车
SAIC Motor 
表1  理化试验结果汇总表 
Table1 Physical and chemical test results 
序
号 
试验项目 
额定值 
试验结果 
评价 
合格
不合
格 
1 
阀壳7069 046 127 
 
 
 
 
1.1 
化学成分/ AlSi10Mg(Cu)
（DIN EN 1706-2010）
 
 
 
 
 
Fe 
≤0.55 
0.32 1 
X 
 
 
Si 
9.0~11.0 
10.20 1 
X 
 
 
Cu 
≤0.30 
0.15 1
X 
 
 
Mn 
≤0.55 
0.28 1
X 
 
 
Ni 
≤0.15 
0.05 1
X 
 
 
Mg 
0.25~0.45 
0.37 1 
X 
 
 
Zn 
≤0.35 
0.10 1 
X 
 
 
Pb 
≤0.10 
0.02 1 
X 
 
 
Ti 
≤0.15 
0.01 1 
X 
 
 
其它 
单个 
≤0.05 
Cr 0.002 1 
X 
 
合计 
≤0.15 
0.002 1 
X 
 
 
 
 
 
 
 
1.2 
机械性能/ AlSi10Mg(Cu)
（DIN EN 1706-2010）
 
 
 
 
 
布氏硬度 
HBW（2.5/62.5） 
≥75 
104/104/107HBW2.5/62.52 
X 
 
1.3 
金相组织 
变质正常 
 
 
 
 
（QC/T553-2008） 
铁相夹杂物（1~4 级） 
变质良好 2（图5） 
含1 级鱼骨状和1 级针状 
铁相夹杂物2（见图6）
X 
 
 
 
 
 
 
 
1.4 
孔隙率% 
（SMTC5 200 028） 
≤5% 
0.10% 2（见图7） 
X 
 
 
孔隙大小（mm） 
≤1mm 
0.05 2 
X 
 
 
 
 
 
 
 
1.5 
M6 深 
≥11 
11.20mm 2（见图4） 
X 
 
 
 
 
 
 
 
 
 
 
 
 
 
备注：1）脚注1 系来源于自检报告，报告编号：SCL-S-11-0093M； 
      2）脚注2 系委外（上海机动车检测中心）测试，委外报告编号：CW1120196H000； 
      3）关于孔隙率、孔隙大小按标准SMTC5 200 028（草案）。 
Remark：1）Footnote one is from self-testing report, and the number is SCL-S-11-M; 
        2）Footnote two is outsourcing test result (SMVIC), and the number of outsourcing report is CW1120196H000;


 
上海汽车中心实验室
(QA Lab) 
中国·上海·嘉定区安研路201 号
邮编. 201804 
No. 201 Anyan Road, Jiading District,  
Shanghai, China. 201804 
报告编号：Report number
 
SCL-S-11-0093M
委 托 者Requestor：SQE 罗增峰 
委托编号Request number： 
送样日期Deliver date：2011.06.07
报告日期Report date：2011.06.14
第 4 页 共 4 页 
 
上海汽车
SAIC Motor 
 
 
 
 
 
 
 
 
 
 
 
图4 阀壳螺纹孔有效深度 
Fig.4 Effective depth of threaded hole 
 
 
 
 
 
 
 
 
 
 
 
 
 
图5 变质正常（200X）                       图6 含1 级针状和1 级鱼骨状铁相（500X） 
Eutectic modification ok                                   Eutectic modification ok 
 
 
 
 
 
 
 
 
 
 
 
 
 
图7 孔隙率：0.10％（测试面积：3.5×3.5mm2） 
11.20mm

File: 材料工程师/SCL-S-11-0095M-K41.8VCT电机上支架-倪雷.pdf.md
# SCL-S-11-0095M-K41.8VCT电机上支架-倪雷.pdf

 
上海汽车中心实验室 
中国·上海·嘉定区安研路201 号 
邮编. 201804 
 
SAIC QA Laboratory 
201 Anhong rd, Anting, Shanghai 
报告编号 
Report number 
 
SCL-S-11-0095M 
委托者:   SQE 姚雁平 
Request person, dept：SQE Yao Yanping 
送样日期:  2011-06-16 
Request date:  
报告日期:  2011-06-24 
Report date：  
第1页共5页 
 
分发: 
Distribution 
SQE：姚雁平 
SQE：Yao Yanping 
检验者Author 
Ni Lei 
审核Auditor 
 
批准Approver 
 
日期Date 
 
日期Date 
 
日期Date 
 
 
上海汽车
SAIC Motor
零件号Part number 
BKT300004AA 
 零件名称 
Part name 
发电机上支架 
Alternator Top Bracket 
图纸日期Drawing date 
2009-07-03 
零件生产日期Part production date 
2011-01-12 
 供货商 
Supplier 
湖南机油泵股份有限公司 
Hunan Oil Pump Share Co., Ltd. 
车型/项目Car type/project 
K4 1.8VCT 
 
   阶段性报告 Interim report        结论性报告 Conclusion report           测试报告 Test report 
Ⅰ.任务描述 Task description 
实验室受委托对发电机上支架进行失效原因分析，失效零件具体信息如下： 
As requested, QA lab has analyzed the failure of Alternator Top Bracket. The background information of 
the failed part is as following： 
零件信息：Part information 
零件名称 
Part name 
发电机上支架 
Alternator Top Bracket 
制造日期 
Production date 
2011-1-12 
VIN 码 
VIN 
/ 
销售日期 
Sale date 
/ 
车辆里程数 
Car mileage
3200 公里 (km) 
维修站名称 
Sale agent 
/ 
失效模式描述 
Failure circumstance 
description 
频繁加减速工况以测试DCT 性能，发电机移位，皮带转动时发出异响。Frequent 
acceleration and deceleration conditions to test the performance of DCT, generator 
shift, abnormal sound when the belt rotation. 
原材料信息：Raw material information 
原材料及牌号 
Raw material specification 
ZL108 
原材料厂商 
Raw material producer 
/ 
散件供应商 
Component supplier
/ 
金属热处理状态 
Metal heat treatment state
T6 
失效零件见图1： The failed part is shown in the figures 1 . 
 
Ⅱ. 结论与建议 Conclusions and suggestions 
结论Conclusions： 
1) 
从失效模式可以确定，由于打磨导致裂源部位应力集中。在复杂工况下，该支架受到的力超过其疲
劳极限，致使在应力集中部位发生疲劳断裂。The failure mode was determined, as the grinding 
lead to stress concentration at the crack source area. In the complex conditions, the applied 
stress is higher than the fatigue limit of the bracket, causing fatigue fracture at the area of stress 
concentrate. 
2) 
零件的孔隙度不符合材料要求，在断面可见严重的铸造缺陷（缩孔及疏松），这导致材料强度的下
降。The Porosity isn’t conforming to material requirements, casting defect（shrinkage cavity and 
porosity）in the fracture surface, that reduced the material strength. 
3) 
材料的成分、硬度和金相等符合要求。The material composition, hardness and Microstructure 
meet the requirements.  
 
建议Suggestions： 
优化铸造工艺，控制铸造缺陷（包括飞边等，以避免打磨等工序）。Optimize the casting process, 
control casting defects（Include flash, etc., so as to avoid grinding processes）. 
 


 
上海汽车中心实验室 
中国·上海·嘉定区安研路201 号 
邮编. 201804 
 
SAIC QA Laboratory 
201 Anhong rd, Anting, Shanghai 
报告编号 
Report number 
 
SCL-S-11-0095M 
委托者:   SQE 姚雁平 
Request person, dept： 
送样日期:  2011-06-16 
Request date:  
报告日期:  2011-06-24 
Report date：  
第2页共5页 
 
上海汽车
SAIC Motor
III. 测试结果 Test Results 
失效电机上支架Failure Alternator Top Bracket 
1、失效零件宏观观察Macroscopic Observation of the Failure Parts 
1）该发电机上支架发生断裂的部位是在吊装发电机的支臂处，见图1和2； 
2）在断裂的支臂周围有明显的、较深的打磨痕迹，见图3； 
3）在断面处可见明显的铸造缩孔及疏松，见图4； 
4）断面较平坦有贝纹线特征（多源，见图4 和4-a），该部位外侧有打磨痕迹（见图3-a）。The fracture surface 
have fatigue beach marks & multiple sources. 
结论：该失效件断裂起源于打磨痕迹处。The failure part crack originated in the grinding marks. 
 
 
 
 
 
 
 
 
 
 
 
 
 
 
 
 
       图1 失效零件示意图                              图2 电机支架安装示意图 
Fig.1 Photo of failed Part                  Fig.2 Installation Diagram of Alternator Top Bracket 
 
 
 
 
 
 
 
 
 
 
 
 
 
 
 
 
 
 
 
 
 
 
 
 
   图3 失效件断面                                 图4 裂源部位图片 
      Fig.3 Failure Part Fracture Surface                    Fig.4 Crack source photo 
3-a
4-a
这些部位有明显的、较深的打磨痕迹。These site 
have a clear, deep grinding marks.
孔隙度测试。 
Porosity test. 


 
上海汽车中心实验室 
中国·上海·嘉定区安研路201 号 
邮编. 201804 
 
SAIC QA Laboratory 
201 Anhong rd, Anting, Shanghai 
报告编号 
Report number 
 
SCL-S-11-0095M 
委托者:   SQE 姚雁平 
Request person, dept： 
送样日期:  2011-06-16 
Request date:  
报告日期:  2011-06-24 
Report date：  
第3页共5页 
 
上海汽车
SAIC Motor
2、失效零件微观观察Microscopic Observation of the Failure Parts 
1）用扫描电镜观察断口，其裂纹源低倍形貌，见图5；Observation of the fracture through the SEM, the crack 
source Low-power morphology, sees Fig.5; 
    2）裂纹源处放大后有疲劳辉纹，见图6；Visible fatigue sunburst after amplified the crack source, see Fig.6; 
3）过载区形貌为准解理+韧窝断裂，见图7。The overload morphology is quasi-cleavage brittle and dimple 
fracture, see Fig.7. 
 
结论：该支架属疲劳断裂。The Bracket is a fatigue fracture. 
. 
 
 
 
 
 
 
 
 
 
 
 
 
 
 
 
 
 
 
图5  裂源低倍形貌（20X）                         图6  裂源高倍形貌（1000X） 
Fig.5 Crack source Low-power morphology             Fig.6 Crack source High-power morphology 
 
 
 
 
 
 
 
 
 
 
 
 
 
 
 
 
 
 
 
图7 过载区断面形貌（1000X） 
Fig.6 Overload zone fracture surface morphology 
 
 
 
 


 
上海汽车中心实验室 
中国·上海·嘉定区安研路201 号 
邮编. 201804 
 
SAIC QA Laboratory 
201 Anhong rd, Anting, Shanghai 
报告编号 
Report number 
 
SCL-S-11-0095M 
委托者:   SQE 姚雁平 
Request person, dept： 
送样日期:  2011-06-16 
Request date:  
报告日期:  2011-06-24 
Report date：  
第4页共5页 
 
上海汽车
SAIC Motor
3、理化试验Physical and Chemical Testing 
1）成分/Composition：合格，见表1；Ok, see Table 1 
2）硬度/Hardness：合格，见表1；Ok, see Table 1 
3）金相组织/ Microstructure：合格，见表1 和图8、9；Ok, see Table 1 and Fig.8/9 
4）孔隙度/ Porosity：不合格，见表1 和图10；No Ok, see Table 1 and Fig.10 
 
结论：经检测，发电机上支架的孔隙度不符合材料要求。After testing, the porosity isn’t conforming to material 
requirements. 
表1  理化试验结果汇总表 
Table1 Physical and chemical test results 
序
号 
试验项目 
额定值 
试验结果 
评价 
合格
不合
格 
1 
发电机上支架 
BKT300004AA 
 
 
 
 
1.1 
化学成分/ ZL108 
（QC/T272-1999） 
 
 
 
 
 
Fe 
≤0.70 
0.47 1
X 
 
 
Si 
11.0~13.0 
11.90 1
X 
 
 
Cu 
1.0~2.0 
1.35 1
X 
 
 
Mn 
0.3~0.9 
0.52 1 
X 
 
 
Mg 
0.40~1.0 
0.65 1 
X 
 
 
Ni 
≤0.30 
0.01 1 
X 
 
 
Ti+Zn 
≤0.20 
Ti  0.02 
0.14 
X 
 
Zn  0.12
 
 
 
 
 
1.2 
机械性能/ ZL108 
（QC/T272-1999） 
 
 
 
 
 
布氏硬度 
HBW（2.5/62.5） 
≥90 
93.3/92.3/94.4HBW2.5/62.5 1 
X 
 
 
 
 
 
 
 
1.3 
金相组织 
 
 
 
 
 
（QC/T553-2008） 
变质正常 
铁相夹杂物（1~4 级） 
变质良好 2（图8） 
含1 级鱼骨状和2 级针状 
铁相夹杂物 2（见图9） 
X 
 
1.4 
孔隙率% 
（SMTC5 200 028） 
≤5% 
26.1% 2（见图10） 
 
X 
 
孔隙大小（mm） 
≤1mm 
太大无法计量 
 
X 
 
 
 
 
 
 
备注：1）脚注1 系来源于自检报告，报告编号：SCL-S-11-0093M； 
      2）脚注2 系委外（上海机动车检测中心）测试，委外报告编号：CW1120196H000； 
      3）关于孔隙率、孔隙大小按标准SMTC5 200 028（草案）。 
Remark：1）Footnote one is from self-testing report, and the number is SCL-S-11-M; 
         2）Footnote two is outsourcing test result (SMVIC), and the number of outsourcing report is CW1120196H000; 
         3）Porosity、pore size according to SMTC5 200 028（Draft）. 


 
上海汽车中心实验室 
中国·上海·嘉定区安研路201 号 
邮编. 201804 
 
SAIC QA Laboratory 
201 Anhong rd, Anting, Shanghai 
报告编号 
Report number 
 
SCL-S-11-0095M 
委托者:   SQE 姚雁平 
Request person, dept： 
送样日期:  2011-06-16 
Request date:  
报告日期:  2011-06-24 
Report date：  
第5页共5页 
 
上海汽车
SAIC Motor
 
 
 
 
 
 
 
 
 
 
 
 
 
图8 变质良好（100X）                       图9 含2 级针状和1 级鱼骨状铁相（500X） 
Eutectic modification ok                                   Eutectic modification ok 
 
 
 
 
 
 
 
 
 
 
 
 
 
 
 
 
 
 
图10 孔隙率：26.1％（测试面积：9.5×9.5mm2）
