Repository: kujaxr/obsidian-vault

File: 材料工程师/SCL-S-11-0096M -氧传感器 失效分析报告.pdf.md
# SCL-S-11-0096M -氧传感器 失效分析报告.pdf

 
上海汽车中心实验室 
中国·上海·嘉定区安研路201 号 
邮编. 201804 
 
SAIC QA Laboratory 
201 Anhong rd, Anting, Shanghai 
报告编号 
Report number 
 
SCL-S-11-0096M 
委托者: SQE 
Request person, dept： 
送样日期:  2011.06.01 
Request date:  
报告日期: 2011.06.15 
Report date：  
第1页共4页 
 
分发: 
Distribution 
Shen Jialei 
检验者Author 
Liz Greasley 
审核Auditor 
Liz Greasley 
批准Approver 
Hu Renqi 
日期Date 
2011.06.15 
日期Date 
 
日期Date 
2011.06.17 
 
上海汽车 
SAIC Motor 
零件号Part number 
10036831 
 零件名称 
Part name 
氧传感器 
Oxygen sensor 
图纸日期Drawing date 
2011.01.14 
零件生产日期Part production date 
/ 
 供货商 
Supplier 
联合汽车电子有限公司UAES 
车型/项目Car type/project 
MG3 1.5 AMT 
 
   阶段性报告 Interim report        结论性报告 Conclusion report           测试报告 Test report 
Ⅰ.任务描述 Task description 
实验室受委托对前氧传感器进行失效原因分析，失效零件具体信息如下： 
As requested, QA lab has analyzed the failure of Pre-oxygen sensor. The background information of the failed part is as following： 
零件信息：Part information 
零件名称 
Part name 
氧传感器 
Oxygen sensor 
制造日期 
Production date 
2010.10 (见图2) 
VIN 码 
VIN 
LSJ814G35BS022368 
销售日期 
Sale date 
/ 
车辆里程数 
Car mileage 
8 公里 (km) 
维修站名称 
Sale agent 
/ 
失效模式描述 
Failure circumstance 
description 
螺栓不能转Thread could not be turned. 
原材料信息：Raw material information 
原材料及牌号 
Raw material specification 
X14CrMoS17 (EN10088) 
原材料厂商 
Raw material producer 
/ 
散件供应商 
Component supplier 
/ 
金属热处理状态 
Metal heat treatment state 
/ 
失效零件见图：The failed part is shown in figure 1.  
 
Ⅱ. 结论与建议 Conclusions and suggestions 
 
结论Conclusions:  
 螺纹被烧伤损坏(局部微型焊在安装/拆开扭紧的过程中). The thread has failed through galling (localized heating during 
tightening /loosening).   
 材料化学成分和硬度符合要求 The material composition and hardness meet the drawing requirements. 
 在紫外灯下看不见螺纹处有润滑剂. 要么供应商所使用的润滑剂无法在紫外灯下观察到, 或被焦烧了,要
么螺纹处没有润滑剂. Thread lubricant was not visible using UV light.  Either the lubricant has no UV marker, the temperature has 
burned it, or there was no lubricant present. 
   
建议Suggestions： 
 
，代理商必须注意.零件一定要在室温环境中安装,并且只能使用SAIC 批准的螺纹润滑剂. The servicing 
agent must take care when fitting this component.  The parts must be at room temperature & only SAIC-approved thread lubricants 
may be used. 
 
建议供应商用紫外反应的润滑剂Suggest supplier to use UV marked thread lubricant 
 


 
上海汽车中心实验室 
中国·上海·嘉定区安研路201 号 
邮编. 201804 
 
SAIC QA Laboratory 
201 Anhong rd, Anting, Shanghai 
报告编号 
Report number 
 
SCL-S-11-0096M 
委托者: SQE 
Request person, dept： 
送样日期:  2011.06.01 
Request date:  
报告日期: 2011.06.15 
Report date：  
第2页共4页 
 
上海汽车 
SAIC Motor 
III. 测试结果 Test Results  
宏观观察 
 
 
螺纹的样子是典型擦伤(见图1). 
 
螺母面有碰痕, 表示不容易转动. 
 
图1  氧传感器, 标螺纹破坏, 螺母面有碰痕  
 
 
 
   
图2  横断面螺纹 


 
上海汽车中心实验室 
中国·上海·嘉定区安研路201 号 
邮编. 201804 
 
SAIC QA Laboratory 
201 Anhong rd, Anting, Shanghai 
报告编号 
Report number 
 
SCL-S-11-0096M 
委托者: SQE 
Request person, dept： 
送样日期:  2011.06.01 
Request date:  
报告日期: 2011.06.15 
Report date：  
第3页共4页 
 
上海汽车 
SAIC Motor 
金相组织 
横断面展现滚动线 (图3). 金相组织是铁素体和锰硫化物 (图4). 
 
图 3 横断面螺纹 (左边正常,右边被擦伤破坏) 
 
图 4 芯部金相组织 (铁素体和锰硫化物) 
 


 
上海汽车中心实验室 
中国·上海·嘉定区安研路201 号 
邮编. 201804 
 
SAIC QA Laboratory 
201 Anhong rd, Anting, Shanghai 
报告编号 
Report number 
 
SCL-S-11-0096M 
委托者: SQE 
Request person, dept： 
送样日期:  2011.06.01 
Request date:  
报告日期: 2011.06.15 
Report date：  
第4页共4页 
 
上海汽车 
SAIC Motor 
理化试验 
 
化学成分符合要求 
 
图纸上没有硬度要求.  测得结果符合退火的材料. 
 
表1 – 测试结果 
序号 
No. 
试验项目 
Test item 
额定值 
Requirement 
试验结果 
Test result 
评价 Evaluation 
合格 
OK 
不合格 
Not OK 
1 
化学成分 
X14CrMoS17  
(EN10088) 
C    0.1 – 0.17 
0.109 
X 
 
Si   ≤ 1 
0.331 
X 
 
Mn  ≤ 1.5 
1.075 
X 
 
P  
≤ 0.040 
< 0.001 
X 
 
S  
0.15 – 0.35 
0.31 
X 
 
Cr  
15.5 – 17.5   
17.368 
X 
 
Mo  0.2 – 0.6  
0.234 
X 
 
 
 
 
 
 
 
2 
芯部硬度 
Bulk Hardness 
 ≤ 220HB 
(EN10088-3 +A) 
≤ 280HB 
(EN10088-3 Q&T) 
199HB 
199, 199 HV10 
X

File: 材料工程师/SCL-S-11-0097M AP11拉手拉索- 失效分析报告.pdf.md
# SCL-S-11-0097M AP11拉手拉索- 失效分析报告.pdf

 
上海汽车中心实验室 
中国·上海·嘉定区安研路201 号 
邮编. 201804 
 
SAIC QA Laboratory 
201 Anhong rd, Anting, Shanghai 
报告编号 
Report number 
 
SCL-S-11-0097M 
委托者: SQE, 胡嘉森Hu Jiasen 
Request person, dept： 
送样日期:  2011.06.07 
Request date:  
报告日期: 2011.06.17 
Report date：  
第1页共5页 
 
分发: 
Distribution 
胡嘉森Hu Jiasen, 孙文成 Sun Wencheng; 吉呈青Ji ChengQing 
检验者Author 
Liz Greasley 
审核Auditor 
 
批准Approver 
 
日期Date 
2011.06.17 
日期Date 
 
日期Date 
 
 
上海汽车 
SAIC Motor 
零件号Part number 
50011703  
 零件名称 
Part name 
左前门锁体总成 
Latch assy- front door-right 
图纸日期Drawing date 
2011.04.11 
零件生产日期Part production date 
/ 
 供货商 
Supplier 
上海恩坦华集团股份有限公司 
车型/项目Car type/project 
AP11 R350 
 
   阶段性报告 Interim report        结论性报告 Conclusion report           测试报告 Test report 
 
Ⅰ.任务描述 Task description 
实验室受委托对内拉手拉索进行失效原因分析，失效零件具体信息如下： 
As requested, QA lab has analyzed the failure of interior door handle cable.  The background information of the failed part is as following： 
零件信息：Part information 
零件名称 
Part name 
内拉手拉索16892311  
(interior door handle cable ) 
制造日期 
Production date 
“OH19” 
VIN 码 
VIN 
LSJA16E33AG043925 
销售日期 
Sale date 
/ 
车辆里程数 
Car mileage 
6963 公里 (km) 
维修站名称 
Sale agent 
徐州沪彭 
失效模式描述 
Failure circumstance 
description 
客户发现不能从车里面开门. 经检查发现拉手拉索断裂 (见图1). 
The customer found the door could not be opened from the inside.  On investigation, the connecting cable was found broken at 
the handle end.  
原材料信息：Raw material information 
原材料及牌号 
Raw material specification 
钢缆19 纤维,镀锌表面 GB/T14451-93 
铸锌接头 ASTMB240/Z35530 
Steel cable 19 strand, zinc coated GB/T14451-93 
Zinc die cast fitting ASTMB240 Alloy Z35530 
原材料厂商 
Raw material producer 
/ 
散件供应商 
Component supplier 
上海蓝恩控制系统有限公司 
金属热处理状态 
Metal heat treatment state 
/ 
失效零件见图1：The failed part is shown in figure 1.  
 
Ⅱ. 结论与建议 Conclusions and suggestions 
 
结论Conclusions： 
1、拉线的铸锌接头上有很大飞边(见图6), 阻止其在壳体里（拉手装置）的正常旋转，造成钢丝不均匀
受载，最终导致双向弯曲疲劳断裂(见图3 和4)。 A large burr on the Hook end fitting prevented normal rotation of this part within the 
housing (figure 6).  This caused abnormal bending load on the wire, which then fractured through reverse bending fatigue (figures 3 & 4)  
2、 铸锌接头上有飞边，飞边尺寸不符合图纸要求.。The burr is outside of drawing specification. 
 
建议Suggestions 
行动计划Action 
负责Who 
时间 When 
1. 检查新的零件. Check new parts 
2. 供应商递交8D 报告,包括改进计划.Supplier to submit 8D report, 
with improvement plan 
供应商 
Supplier (SQE) 
 
2011.07.01 
 
 


 
上海汽车中心实验室 
中国·上海·嘉定区安研路201 号 
邮编. 201804 
 
SAIC QA Laboratory 
201 Anhong rd, Anting, Shanghai 
报告编号 
Report number 
 
SCL-S-11-0097M 
委托者: SQE, 胡嘉森Hu Jiasen 
Request person, dept： 
送样日期:  2011.06.07 
Request date:  
报告日期: 2011.06.17 
Report date：  
第2页共5页 
 
 
上海汽车 
SAIC Motor 
III. 调查结果 Investigation Results  
 
 
图 1 失效发生在拉手拉锁的末端，  断裂位置位于钢丝与铸锌接头连接处. 
The failure has occurred at the handle end of the cable.  The wire has fractured at the point where it enters the zinc cast “Hook end fitting”. 
 
 
 
 
 
 
 
 
 
图 2 图纸要求  
Drawing requirements 


 
上海汽车中心实验室 
中国·上海·嘉定区安研路201 号 
邮编. 201804 
 
SAIC QA Laboratory 
201 Anhong rd, Anting, Shanghai 
报告编号 
Report number 
 
SCL-S-11-0097M 
委托者: SQE, 胡嘉森Hu Jiasen 
Request person, dept： 
送样日期:  2011.06.07 
Request date:  
报告日期: 2011.06.17 
Report date：  
第3页共5页 
 
 
上海汽车 
SAIC Motor 
断口分析 – 钢丝 
Fracture analysis - Wire 
 
 
 
 
 
最 
后 
断 
裂 
疲 
劳 
裂 
纹 
图3 
部分钢丝断口图片（19 根中的7 根） 
 
断口表明断裂为双向弯曲疲劳断裂, 
每条钢丝的断口特征相似。  
局部放大图，见图4。 
 
SEM Image showing 7 of 19 strands. 
Fracture is through reverse bending fatigue, each 
wire shows similar characteristics.  Detail shown in 
figure 4 
图4 
断口放大图： 
 
箭头所示为裂纹源,分别位于照片
的上部与下部。 
疲劳源区断口平坦，分别从钢丝的
两对面向心部扩展；中间是最后瞬
断区，断口相对粗糙。 
 
Detail of wire fracture.  
Arrows show the two crack origins at top and 
bottom of image. 
Typical smooth fatigue fracture towards centre.  
Central final fracture area is fibrous. 
疲 
劳 
裂 
纹 


 
上海汽车中心实验室 
中国·上海·嘉定区安研路201 号 
邮编. 201804 
 
SAIC QA Laboratory 
201 Anhong rd, Anting, Shanghai 
报告编号 
Report number 
 
SCL-S-11-0097M 
委托者: SQE, 胡嘉森Hu Jiasen 
Request person, dept： 
送样日期:  2011.06.07 
Request date:  
报告日期: 2011.06.17 
Report date：  
第4页共5页 
 
 
上海汽车 
SAIC Motor 
铸锌接头分析： 
Analysis – Hook end fitting 
  
 
 
图5  铸锌接头 
a) 失效件的铸锌接头与钢缆连接处表面破坏严重,以至无法分析。 
b) 失效件(右)跟新的零件(左)对比，失效件的铸锌接头有飞边。 
Hook end fitting  
a) 
Wire fracture surfaces are too damaged to analyse 
b) 
Comparison new part (left) and failed part (right) showing large burr 
 
 
 
图6  切面分析：表示铸锌接头毛刺的大小；钢丝在铸锌接头的分布情况. 
Cross section through end fitting showing size of burr and wire cast into fitting 
   
钢丝 
纤维 
 纤维断口 
毛刺 0.45mm 
4.99 mm 
新零件的
铸锌接头 
失效件的
铸锌接头 
a 


 
上海汽车中心实验室 
中国·上海·嘉定区安研路201 号 
邮编. 201804 
 
SAIC QA Laboratory 
201 Anhong rd, Anting, Shanghai 
报告编号 
Report number 
 
SCL-S-11-0097M 
委托者: SQE, 胡嘉森Hu Jiasen 
Request person, dept： 
送样日期:  2011.06.07 
Request date:  
报告日期: 2011.06.17 
Report date：  
第5页共5页 
 
 
上海汽车 
SAIC Motor 
应用的因素 
Application considerations 
 
铸锌接头与拉手装置的装配示意图，见图7。 在拉手操作过程中，铸锌接头在拉手装置中需旋转。 图纸因此要
求“压铸毛边允许0.1mm 最大”。铸锌接头的飞边超出要求，会阻碍铸锌接头在拉手装置的旋转，因此导致钢丝
弯曲疲劳。 
 
The end fitting is located in the handle mechanism as shown in figure 7.  During handle operation, the fitting must rotate within the mechanism. The 
drawing therefore requires “die cast flash permitted 0.1max thickness”. 
The large burr is outside specification and would prevent rotation of the part, therefore leading to the bending fatigue of the wire. 
 
 
图7  安装配置 
 
 
新拉锁的拉伸试验： 
进行了3 个新拉锁的拉伸试验，加载速度是5mm/分钟，结果3 个零件均符合要求。 
Tensile testing of new parts 
3 new parts were loaded in tension.  The loading rate was 5mm/minute.  All parts met the requirements of the drawing. 
 
件 
No 
要求(N) 
Requirement 
破坏载荷 (N) 
Load to failure  
破坏描述 
Failure description 
合格/ 不合格 
OK/Not OK 
1 
> 420 
1581 
钢缆从钩端接头拉出来Wire pulled out of fitting 
合格OK 
2 
1494 
钢缆从钩端接头拉出来Wire pulled out of fitting 
合格OK 
3 
1464 
钢缆从钩端接头拉出来Wire pulled out of fitting 
合格OK 
 
 
 
拉手装置 
铸锌接头

File: 材料工程师/SCL-S-11-0098M 离合器压盘支撑环 失效分析报告.pdf.md
# SCL-S-11-0098M 离合器压盘支撑环 失效分析报告.pdf

 
上海汽车中心实验室 
中国·上海·嘉定区安研路201 号 
邮编. 201804 
 
SAIC QA Laboratory 
201 Anhong rd, Anting, Shanghai 
报告编号 
Report number 
 
SCL-S-11-0098M 
委托者:  SQE, 刘志远 
Request person, dept： 
送样日期: 2011.06.17  
Request date:  
报告日期: 2011.07.04 
Report date：  
第1页共6页 
 
分发: 
Distribution 
Liu, Zhiyuan 刘志远; Tao LinJie 陶林杰 
检验者Author 
Liz Greasley 
审核Auditor 
- 
批准Approver 
胡仁其Hu Renqi 
日期Date 
2011.07.05 
日期Date 
 
日期Date 
 
 
上海汽车 
SAIC Motor 
零件号Part number 
10051081 
 零件名称 
Part name 
离合器压盘支撑环 
Clutch platen support ring 
图纸日期Drawing date 
2010.07.13 
零件生产日期Part production date 
/ 
 供货商 
Supplier 
上海萨克斯动力总成部件系统有限公司 
Shanghai SACHS co., ltd 
车型/项目Car type/project 
AP11 
 
   阶段性报告 Interim report        结论性报告 Conclusion report           测试报告 Test report 
Ⅰ.任务描述 Task description 
实验室受委托对离合器压盘支撑环进行失效原因分析，失效零件具体信息如下： 
As requested, QA lab has analyzed the failure of clutch platen support ring. The background information of the failed part is as following： 
零件信息：Part information 
零件名称 
Part name 
离合器压盘支撑环 
Clutch platen support ring 
制造日期 
Production date 
/ 
VIN 码 
VIN 
LSJA16E35BG033835  
LSJA16E31BG028616 
销售日期 
Sale date 
/ 
车辆里程数 
Car mileage 
670 公里 (km) 
8008 公里 (km) 
维修站名称 
Sale agent 
/ 
失效模式描述 
Failure circumstance 
description 
车辆无法挂档，拆检离合器发现离合器支撑环断裂脱出. Customer could not select gear during 
driving.  On disassembly, the clutch ring was found broken. 
原材料信息：Raw material information 
原材料及牌号 
Raw material specification 
SPRING STEEL WIRE SACHS 
1.9.405.86 
原材料厂商 
Raw material producer 
/ 
散件供应商 
Component supplier 
宝马弹簧（上海）有限公司 
Baoma spring(shanghai) co., ltd 
金属热处理状态 
Metal heat treatment state 
/ 
失效零件见图1：The failed parts are shown in figure 1.  
 
Ⅱ. 结论与建议 Conclusions and suggestions 
结论Conclusions: 
 
 
两个离合器支撑环都因为超载而断裂，这是从在缺陷（见第1 及2）发起的。这些缺陷是由于焊接不良和整
理的过程。 
 
另一种失败是在早些时候报道SCL- S -11 -0059M。 
 
对焊缝形状不符合设计要求（见第3 节）。   
 
Both clutch support rings have failed through overload, which was initiated from defects in the parts (see sections 1 & 2).  These defects 
were caused by poor welding and finishing processes. 
 
Another failure was reported earlier in SCL-S-11-0059M.  
 
The shape of the welded part does not meet the design requirement (see section 3). 
 
建议Suggestions： 
 
改善焊接工艺 
 
Improve welding process


 
上海汽车中心实验室 
中国·上海·嘉定区安研路201 号 
邮编. 201804 
 
SAIC QA Laboratory 
201 Anhong rd, Anting, Shanghai 
报告编号 
Report number 
 
SCL-S-11-0098M 
委托者:  SQE, 刘志远 
Request person, dept： 
送样日期: 2011.06.17 
Request date:  
报告日期: 2011.07.04 
Report date：  
第2页共6页 
 
上海汽车 
SAIC Motor 
III. 调查结果Investigation Results  
 
1. VIN: LSJA16E35BG033835  (670 公里) 
 
检查失效零件断裂面,发现有一个变色区域. 使用扫描电镜对该区域进行分析发现这里就是断裂源区.,.  大部分的
断裂面显示脆性断裂特征，过载，但裂纹源区非常平坦，（图1-3）,有没有疲劳的迹象。. 
On inspection of the failed part, a discoloured area can be seen.  Fracture analysis using SEM shows that this is the origin region of the crack. 
Most of the fracture surface shows brittle cleavage characteristics, from overload, however the origin region has a very flat, fine-grained 
appearance (figure 1-3).  There was no indication for fatigue. 
 
 
 
 
 
 
 
 
 
 
 
 
 
 
 
 
 
 
 
 
 
 
 
 
 
变色区域. 这里的断面不正常 
Discoloured area on surface, unusual 
fracture here. 
正常断面 
Normal  
fracture 
反常的断面 
Abnormal 
 fracture 
裂纹方向 
1-1 
1-2 
1-3 


 
上海汽车中心实验室 
中国·上海·嘉定区安研路201 号 
邮编. 201804 
 
SAIC QA Laboratory 
201 Anhong rd, Anting, Shanghai 
报告编号 
Report number 
 
SCL-S-11-0098M 
委托者:  SQE, 刘志远 
Request person, dept： 
送样日期: 2011.06.17 
Request date:  
报告日期: 2011.07.04 
Report date：  
第3页共6页 
 
上海汽车 
SAIC Motor 
在发生变色的部位截取纵向截面进行分析,靠近表面的试样区域为白色,表明此处发生马氏体重新淬火.这可
能是由于研磨时产生过高温度而造成的,是不能接受的组织转变 (见图1-5). 淬火马氏体组织非常脆硬,很可
能在零件装配前就已在该外发生了微裂纹。 
A cross section through the discoloured area shows white re-transformed martensite (1-5).  This has formed during the grinding 
operation due to too-high temperatures, and is unacceptable.  This phase is extremely hard and brittle and it’s likely that a small 
crack was present before assembly into the clutch. 
  
 
 
 
 
 
 
 
 
 
 
重新淬火马氏体 
1-4 
1-5 


 
上海汽车中心实验室 
中国·上海·嘉定区安研路201 号 
邮编. 201804 
 
SAIC QA Laboratory 
201 Anhong rd, Anting, Shanghai 
报告编号 
Report number 
 
SCL-S-11-0098M 
委托者:  SQE, 刘志远 
Request person, dept： 
送样日期: 2011.06.17 
Request date:  
报告日期: 2011.07.04 
Report date：  
第4页共6页 
 
上海汽车 
SAIC Motor 
2. VIN: LSJA16E31BG028616  (8008 公里) 
 
用电镜检查断口裂纹源区域有反常的断裂表面. 图2-4 表明在该区域出现颗粒之间的二次裂解. 
SEM analysis shows unusual fracture surface at the crack origin.  Secondary cracking between grains is visible in figure 2-4 
 
 
 
 
正常断面 
Normal  
fracture 
反常的断面 
Abnormal 
 fracture 
正常断面 
Normal  
fracture 
反常的断面 
Abnormal 
 fracture 
3d 
2-4 
2-5 
2-1 
2-2 
2-3 
3e 
3d 
3e 


 
上海汽车中心实验室 
中国·上海·嘉定区安研路201 号 
邮编. 201804 
 
SAIC QA Laboratory 
201 Anhong rd, Anting, Shanghai 
报告编号 
Report number 
 
SCL-S-11-0098M 
委托者:  SQE, 刘志远 
Request person, dept： 
送样日期: 2011.06.17 
Request date:  
报告日期: 2011.07.04 
Report date：  
第5页共6页 
 
上海汽车 
SAIC Motor 
在图2-6 所示部位截取试样进行观察分析,发现广泛的晶界开裂和铁素体 (见图2-8 及2-9),这些特征是焊接时
的高温造成的。按正确的焊接参数焊接可以避免产生这些缺陷。 
A cross-section through this area revealed extensive grain boundary cracking and ferrite (figures 2-8 & 2-9). These features result from the high 
temperatures during welding.  They should be avoided with correct welding parameters and heat treatment. 
 
   
 
 
 
 
 
   
断口表面 
fracture 
2-9 
2-6 
2-7 
2-8 


 
上海汽车中心实验室 
中国·上海·嘉定区安研路201 号 
邮编. 201804 
 
SAIC QA Laboratory 
201 Anhong rd, Anting, Shanghai 
报告编号 
Report number 
 
SCL-S-11-0098M 
委托者:  SQE, 刘志远 
Request person, dept： 
送样日期: 2011.06.17 
Request date:  
报告日期: 2011.07.04 
Report date：  
第6页共6页 
 
上海汽车 
SAIC Motor 
3  零部件应用   Component application  
 
离合器压盘支撑环作为压盘的支点，圆形截面是必要的。 断裂发生在焊缝附近,此处支撑环的截面为椭圆形，可
能是是压盘施加了强大的作用力导致支撑环承受高负载。一个强大的应用压盘可能会导致上环高负荷  
The support ring acts as a fulcrum for the pressure plate, therefore a round cross section is necessary. 
The failed parts’ welded position is not round.  Therefore it’s possible that a strong application of the pressure plate can cause a 
high load on the ring. 
 
设计情况 Design situation: 
 
 
真正情况 Actual situation:

File: 材料工程师/SCL-S-11-0099M 转向高压管.pdf.md
# SCL-S-11-0099M 转向高压管.pdf

 
上海汽车中心实验室
(QA Lab) 
中国·上海·嘉定区安研路201 号 
邮编. 201804 
No. 201 Anyan Road, Jiading District,  
Shanghai, China. 
Post code :200433
报告编号：Report number
SCL-S-11-0099M
 
委托者Requestor：SQE 罗增峰
送样日期Deliver date：2011.06.17 
报告日期Report date：2011.06.23 
第 1 页 共 4 页 
Page 1 of 4  
 
上海汽车
SAIC Motor 
零件号 
Part number 
/ 
零件名称 
Part name 
转向高压油管 
Steering high pressure oil hose 
图纸日期 
Drawing date  
/ 
零件生产日期 
Production date 
/ 
供货商 
Supplier 
中鼎金亚汽车管件公司 
Anhui Zhongding Keumah Auto Hose &Pipe Co., Ltd. 
车型/项目 
Car type/project 
ZP11 
 
   阶段性报告  Stage report        结论性报告 Conclusion report           测试报告 Test report 
Ⅰ.任务描述 Task description 
实验室受委托对转向高压油管进行失效原因分析，失效零件具体信息如下： 
As requested, QA lab has analyzed the invalid cause of high pressure oil hose, and the information of invalid part is 
shown as following： 
零件信息：Part information 
零件名称 
Part name 
转向高压油管 
Steering high pressure oil hose 
制造日期 
Production date 
/ 
VIN 码 
VIN number 
/ 
销售日期 
Sale date 
/ 
车辆里程数 
Car mileage 
900 km 
销售商 
Sale agent 
/ 
失效模式描述 
Invalid situation 
description 
转向高压油管破裂 
Steering high pressure oil pipe was broken 
原材料信息：Raw material information 
原材料及牌号 
Raw material and 
trademark 
CSM 
原材料厂商 
Raw material producer 
/ 
散件供应商 
Part supplier 
中鼎金亚汽车管件公司 
Anhui Zhongding Keumah Auto Hose 
&Pipe Co., Ltd. 
金属热处理状态 
Metal heat treatment state 
/ 
失效零件见图1：The invalid part is shown in Fig 1.  
Ⅱ. 结论与建议 Conclusions and suggestions 
结论：1. 通过胶管的宏观分析可以判定，胶管内壁存在空洞缺陷，在压力作用下裂纹以空洞为裂纹源快速向
两侧扩展，当内壁被贯穿后，油液通过编织层渗透到外壁，外壁在局部压力作用下开裂。 
      2．失效件的材料和力学性能满足设计要求。 
Conclusions: 1. According to the macroscopic observation, it can be seen that the crack started from a gas hole in the 
pipe inner layer and it propagated toward the both sides under a oil pressure quickly. Then the exterior layer 
of pipe was broken by the penetrated oil pressure while the interior layer was broken.  
2. The mechanical property and material of the failure part conform to the design requirement.  
 建议：材料供应商对胶管挤压工艺优化，避免产生微观缺陷。 
Suggestions：The extrusion process of the rubber pipe should be optimized for the micro-defect avoidance.  
分发： 
Dispenser 
罗增峰 
Luo Zengfeng 
检验者： 
Identifier 
马秋，吴文安 
Ma Qiu, Wu Wenan 
审核： 
Auditor 
 
批准： 
Approver 
 
日期： 
Date 
2011.6.23 
日期： 
Date 
 
日期： 
Date 
 


 
上海汽车中心实验室
(QA Lab) 
中国·上海·嘉定区安研路201 号 
邮编. 201804 
No. 201 Anyan Road, Jiading District,  
Shanghai, China. 
Post code :200433
报告编号：Report number
SCL-S-11-0099M
 
委托者Requestor：SQE 罗增峰
送样日期Deliver date：2011.06.17 
报告日期Report date：2011.06.23 
第 2 页 共 4 页 
Page 2 of 4  
 
上海汽车
SAIC Motor 
        
图1 失效件 
Fig.1 Failure part 
III. 测试结果 Test Results  
序号
No.
试验项目 
Test item 
额定值 
（供应商材料标准） 
Requirement 
（Material standard from surplier）
试验结果 
Test result
评价 Evaluation 
合格 
qualified
不合格 
unqualified
Ⅰ-1
失效件外层 
Exterior layer of failure part 
 
 
1 
红外（GB/T6040-2002）
Infrared Spectroscopy 
CSM 
CSM 
× 
 
2 
邵氏硬度A 
Shore hardness A  
/ 
67 
/ 
/ 
3 
拉断强度 (MPa) 
Tensile strength  
≥10.5 
12.9 
× 
 
4 
拉断伸长率 (%) 
Tensile elongation  
≥100 
230 
× 
 
Ⅰ-2
失效件内层 
Interior layer of failure part 
 
 
1 
红外（GB/T6040-2002）
Infrared Spectroscopy 
CSM 
CSM 
× 
 
2 
邵氏硬度A  
Shore hardness A 
/ 
87 
/ 
/ 
3 
拉断强度 (MPa)  
Tensile strength 
≥8.5 
11.3 
× 
 
4 
拉断伸长率 (%) 
Tensile elongation 
≥70 
75 
× 
 
小结：由于采埃孚转向机公司对橡胶管的原材料性能指标没有标准，因此采用中鼎金亚的材料标准对橡胶管
进行测试。经测试，失效件的材料和力学性能符合设计要求。 
Conclusion: The ZF Shanghai Steering Co.,Ltd don’t have the mechanical property requirement of the high pressure 
pipe. So, the material test standard of Zhongding Keumah is used here as the property requirement. After the 
tests, the material and the mechanical property of the rubber pipe conform to the design requirement.  
Ⅳ.宏观分析 Macroscopic observation 
从下图可以看出，胶管外壁存在两个明显的裂纹(图2)，内壁在相应部位存在一较长裂纹(图3)，纤维层未损
坏。 


 
上海汽车中心实验室
(QA Lab) 
中国·上海·嘉定区安研路201 号 
邮编. 201804 
No. 201 Anyan Road, Jiading District,  
Shanghai, China. 
Post code :200433
报告编号：Report number
SCL-S-11-0099M
 
委托者Requestor：SQE 罗增峰
送样日期Deliver date：2011.06.17 
报告日期Report date：2011.06.23 
第 3 页 共 4 页 
Page 3 of 4  
 
上海汽车
SAIC Motor 
将内壁裂纹闭合（图4），在内壁未见明显缺陷。观察裂纹断面形貌可清晰看到如图5 所示的一直径大于0.5mm
空洞，裂纹贯穿空洞。图6 是放大的裂纹形貌，扩展裂纹沿着空洞两侧左右对称分布，空洞区域无明显裂纹，在
裂缝边缘区域可看到明显的贝纹（疲劳裂纹）。 
From the following pictures, we can see that there are two clear cracks on the outside surface of the pipe (as shown 
in Fig 2). And there is a longer crack on the relevant inside surface of the pipe. The middle fibre layer of the pipe isn’t 
broken as shown in Fig 3. 
No clear defect is found on the inside surface (as shown in Fig 4) when the crack is closed. From Fig 5, an about 0.5 
mm diameter hole appeared on the crack surface which was split by the crack. Fig 6 is the magnified image of inside 
crack surface. The propagated trace appeared on the both sides of the hole, and there is no trace at the hole region. Also, 
the clear fatigue trace is observed at the end of crack region. 
      
 
图2 胶管外壁裂纹                         图3 胶管内壁裂纹 
Fig 2 The outside crack                       Fig 3 The inside crack 
         
 
图4 闭合胶管内壁裂纹                  图5 裂纹形貌 
 
Fig 4 The closed inside crack               Fig 5 The inside crack surface 


 
上海汽车中心实验室
(QA Lab) 
中国·上海·嘉定区安研路201 号 
邮编. 201804 
No. 201 Anyan Road, Jiading District,  
Shanghai, China. 
Post code :200433
报告编号：Report number
SCL-S-11-0099M
 
委托者Requestor：SQE 罗增峰
送样日期Deliver date：2011.06.17 
报告日期Report date：2011.06.23 
第 4 页 共 4 页 
Page 4 of 4  
 
上海汽车
SAIC Motor 
 
图6 放大的裂纹形貌 
Fig 6 Magnified image of inside crack surface 
小结：通过胶管的宏观分析可以判定，胶管内壁存在空洞缺陷，在压力作用下裂纹以空洞为裂纹源快速向两
侧扩展，当内壁被贯穿后，油液通过编织层渗透到外壁，外壁在局部压力作用下开裂；高压管开裂后
油压下降，随之裂纹扩展速度减慢，从而产生了裂缝边缘区域的疲劳特征。  
Conclusion: According to the macroscopic observation of the rubber pipe, a clear hole defect is found in interior 
layer of the pipe. It can be seen that the crack started from the defect and propagated towards the both sides 
under a pressure. Then the exterior layer of the pipe was broken by the inner oil pressure when the interior 
layer was penetrated. After the pipe break, the inner oil pressure decreased, and the crack propagation 
velocity decreased accordingly. So, the clear fatigue trace is observed at the end of crack region.

File: 材料工程师/SCL-S-11-0100M O型圈.pdf.md
# SCL-S-11-0100M O型圈.pdf

 
上海汽车中心实验室
(SAIC center lab) 
中国·上海·嘉定区安研路201 号 
邮编. 201804 
No. 201 Anyan Road, Jiading District,  
Shanghai, China. 
Post code :200433
报告编号：Report number
SCL-S-11-0100M
 
委托者Requestor：SQE 李明明 
送样日期Deliver date：2011.06.16 
报告日期Report date：2011.07.15 
第 1 页 共 3 页 
Page 1 of 3  
 
上海汽车
SAIC Motor 
零件号 
Part number 
50013450 
零件名称 
Part name 
O 型圈 
O ring 
图纸日期 
Drawing date  
/ 
零件生产日期 
Production date 
2011.6.14 
供货商 
Supplier 
上海四明 
Shanghai Siming Co., Ltd. 
车型/项目 
Car type/project 
AP11 
 
   阶段性报告  Stage report        结论性报告 Conclusion report           测试报告 Test report 
Ⅰ.任务描述 Task description 
实验室受委托对O 型圈进行失效原因分析，失效零件具体信息如下： 
As requested, SAIC center lab has analyzed the invalid cause of O ring, and the information of invalid part is shown 
as following： 
零件信息：Part information 
零件名称 
Part name 
O 型圈 
O ring 
制造日期 
Production date 
2011.6.14 
VIN 码 
VIN number 
/ 
销售日期 
Sale date 
/ 
车辆里程数 
Car mileage 
0 km 
销售商 
Sale agent 
/ 
失效模式描述 
Invalid situation 
description 
O 型圈断裂 
O ring was broken 
原材料信息：Raw material information 
原材料及牌号 
Raw material 
and trademark 
EPDM 
原材料厂商 
Raw material producer 
上海四明 
Shanghai Siming Co., Ltd. 
散件供应商 
Part supplier 
上海四明 
Shanghai Siming Co., Ltd. 
金属热处理状态 
Metal heat treatment state 
/ 
失效零件见图1：The invalid part is shown in Fig 1.  
Ⅱ. 结论与建议 Conclusions and suggestions 
结论：1. 经测试，失效件的材料无异常，硬度偏低，尺寸偏大。 
2. 装配过程中O 型圈受到挤压，导致O 型圈被撕裂。 
Conclusions: After the tests, the material of failure part conforms to the drawing requirement, but the hardness of 
failure part is lower and the diameter of failure part is bigger compared with that of the used part. According 
to the macroscopic observation and the material test, it can be seen that the O ring was impressed during 
assembly and finally the O ring was broken. 
建议：检查O 型圈批量尺寸的稳定性；装配时O 型圈预安装到位；保证O 型圈硬度。 
Suggestions：The dimensional stability of O ring should be inspected. The O ring should be pre-installed in place 
during assembly. The hardness of O ring should be guaranteed.  
分发： 
Dispenser 
李明明 
Li Mingming 
检验者： 
Identifier 
马秋，吴文安 
Ma Qiu, Wu Wenan 
审核： 
Auditor 
 
批准： 
Approver 
 
日期： 
Date 
2011.07.15 
日期： 
Date 
 
日期： 
Date 
 
PDF created with pdfFactory trial version www.pdffactory.com


 
上海汽车中心实验室
(SAIC center lab) 
中国·上海·嘉定区安研路201 号 
邮编. 201804 
No. 201 Anyan Road, Jiading District,  
Shanghai, China. 
Post code :200433
报告编号：Report number
SCL-S-11-0100M
 
委托者Requestor：SQE 李明明 
送样日期Deliver date：2011.06.16 
报告日期Report date：2011.07.15 
第 2 页 共 3 页 
Page 2 of 3  
 
上海汽车
SAIC Motor 
        
图1 失效件和使用过零件 
Fig.1 Failure part and used part 
III. 测试结果 Test Results  
序
号 
No.
试验项目 
Test item 
额定值 
Requirement
试验结果 
Test result 
评价 Evaluation 
合格 
qualified
不合格 
unqualified
Ⅰ 
失效件 
Failure part 
 
 
1 
红外（GB/T6040-2002） 
Infrared Spectroscopy 
EPDM 
EPDM 
× 
 
2 
国际橡胶硬度 (VDA 675101-1992) 
International Rubber Hardness Degree 
(IRHD) 
/ 
41 
/ 
/ 
3 
密封圈直径 (mm) 
Diameter of O ring  
1.9±0.1 
2.14 
 
× 
Ⅱ 
使用过零件 
Used part 
 
 
1 
红外（GB/T6040-2002） 
Infrared Spectroscopy 
EPDM 
EPDM 
× 
 
2 
国际橡胶硬度 (VDA 675101-1992) 
International Rubber Hardness Degree 
(IRHD) 
/ 
52 
/ 
/ 
3 
密封圈直径 (mm) 
Diameter of O ring 
1.9±0.1 
2.11 
 
× 
小结：经测试，失效件和使用后零件的材料为EPDM，材料符合设计要求。失效件硬度与使用后零件相比偏
低，失效件和使用后零件的直径偏大。 
Conclusion: The material of the failure part and used part is EPDM which conform to the design requirement. The 
hardness of the failure part is lower compared with that of the used part. The diameters of the failure part and 
used part are little bigger than the requirement.  
Ⅳ. 宏观分析 Macroscopic observation 
通过图2 的断口形貌可以看出，断面上存在明显的光滑断面和粗糙断面，说明O 型圈发生了快速断裂和撕裂
过程。在图3 的O 型圈外壁可以观察到一压痕。 
From the crack surface of Fig 2, it can be seen that there are smooth surface and coarse surface on the crack surface 
which indicates O ring occurred fast break and tearing break. And an impression is observed on the outside surface of O 
PDF created with pdfFactory trial version www.pdffactory.com


 
上海汽车中心实验室
(SAIC center lab) 
中国·上海·嘉定区安研路201 号 
邮编. 201804 
No. 201 Anyan Road, Jiading District,  
Shanghai, China. 
Post code :200433
报告编号：Report number
SCL-S-11-0100M
 
委托者Requestor：SQE 李明明 
送样日期Deliver date：2011.06.16 
报告日期Report date：2011.07.15 
第 3 页 共 3 页 
Page 3 of 3  
 
上海汽车
SAIC Motor 
ring as shown in Fig 3.  
      
 
图2 断口形貌                         图3 O 型圈外壁 
        Fig. 2 Crack surface                    Fig. 3 Outside surface of O ring 
小结：通过胶管的材料分析和宏观分析可以判定，装配过程中O 型圈受到挤压，导致O 型圈被撕裂。 
Conclusion: According to the macroscopic observation and material test of the O ring, it can be seen that the O ring 
was impressed during assembly and finally the O ring was broken. 
PDF created with pdfFactory trial version www.pdffactory.com

File: 材料工程师/SCL-S-11-0101M 冷水管失效分析报告.pdf.md
# SCL-S-11-0101M 冷水管失效分析报告.pdf

 
上海汽车中心实验室 
中国·上海·嘉定区安研路201 号 
邮编. 201804 
 
SAIC QA Laboratory 
201 Anhong rd, Anting, Shanghai 
报告编号 
Report number 
 
SCL-S-11-0101M 
委托者: 陈煜   Chen Yu, SQE 
Request person, dept： 
送样日期: 2011.6.21 
Request date:  
报告日期: 2011.7.27 
Report date：  
第1页共4页 
 
分发: 
Distribution 
陈煜   Chen Yu, SQE; 许建华Xu JianHua EP 
检验者Author 
Liz Greasley 
审核Auditor 
 
批准Approver 
 
日期Date 
2011.07.28 
日期Date 
 
日期Date 
 
 
上海汽车 
SAIC Motor 
零件号Part number 
PEQ000050 
 零件名称 
Part name 
出水弯管 
Coolant Outlet 
图纸日期Drawing date 
/ 
零件生产日期Part production date 
/ 
 供货商 
Supplier 
/ 
车型/项目Car type/project 
K4 1.8T 
 
   阶段性报告 Interim report        结论性报告 Conclusion report           测试报告 Test report 
Ⅰ.任务描述 Task description 
实验室受委托对出水弯管进行失效原因分析，失效零件具体信息如下： 
As requested, QA lab has analyzed the failure of Coolant Outlet. The background information of the failed part is as following： 
零件信息：Part information 
零件名称 
Part name 
出水弯管 
Coolant Outlet 
制造日期 
Production date 
/ 
VIN 码 
VIN 
LSJW26G399S015796 
销售日期 
Sale date 
/ 
车辆里程数 
Car mileage 
40079 公里 (km) 
维修站名称 
Sale agent 
无锡申业 Wuxi 
失效模式描述 
Failure circumstance 
description 
发动机缺水，检查发现发动机冷却水出口弯管（大循环出水管口）腐蚀。 
Engine coolant was lost from coolant outlet pipe. 
原材料信息：Raw material information 
原材料及牌号 
Raw material specification 
ZL108（Al-Si-Cu-Mg）砂型铸造 
Sand Casting 
原材料厂商 
Raw material producer 
/ 
散件供应商 
Component supplier 
/ 
金属热处理状态 
Metal heat treatment state 
铸态 
F 
失效零件见图1：The failed part is shown in figure 1.  
 
Ⅱ. 结论与建议 Conclusions and suggestions 
结论Conclusions： 
1. 出水弯管腐蚀发生在管道出口端的〜10mm 处。在出水弯管的其他部位未发现腐蚀。The pipe has failed 
by corrosion of ~10mm from the outlet end of the pipe. Corrosion was not found in other areas of the 
pipe.  
2. 这种类型腐蚀是杂散电流腐蚀的特点，小电流会导致金属的氧化。This type of corrosion is characteristic 
of stray current corrosion, where a small electrical current causes oxidation of the metal. 
3. 材料成分符合要求。微观结构不是最佳的，但是，这并未导致其失效。The material composition met the 
requirements of the drawing.  The microstructure was not optimal, however, this has not influenced 
the failure. 
 
建议Suggestions： 
1. 由电气工程专家检查受影响的汽车，来找到电流源头. Examination of the affected car by electrical 
engineering expert, to find the source of the current. 


 
上海汽车中心实验室 
中国·上海·嘉定区安研路201 号 
邮编. 201804 
 
SAIC QA Laboratory 
201 Anhong rd, Anting, Shanghai 
报告编号 
Report number 
 
SCL-S-11-0101M 
委托者: 陈煜   Chen Yu, SQE 
Request person, dept： 
送样日期:  2011.6.21 
Request date:  
报告日期:  2011.7.27 
Report date：  
第2页共4页 
 
上海汽车 
SAIC Motor 
III. 调查结果 Investigation Results  
 
这是车辆（LSJW26G399S015796）第二次出水弯管腐蚀掉.  
第一次：2010 年10 月份，车辆里程数: 28711km （QAL 报告SCL-S-10-0062M）。 第二次：2011 年6 月份，
车辆里程数： 40079km。  
图1 显示弯管的安装和条件。 腐蚀仅限于管子的末端和近末端的管道内表面。没有外面或附近的其他孔径内的腐
蚀。除底面的区域由于冷却液泄漏，其它腐蚀均匀分布在圆周。 
This is the second failure of the coolant outlet pipe for VIN LSJW26G399S015796.   
1st occurrence: October 2010, mileage: 28711km (QAL report no SCL-S-10-0062M).  2nd occurrence: June 2011, mileage: 40079km.  
Figure 1 shows the installation and condition of the failed pipe.  The corrosion is limited only to the end and inner surface of the pipe near to the 
end.  There is no corrosion of the outside or the inside near to the other apertures. The corrosion is evenly distributed around the circumference, 
except for an area on the underside due to coolant leakage. 
 
 
 
  
 
图1  a） 车辆安装情况b） 失效出水弯管示意图c）图纸显示原来形状 
Figure 1.  a) Installation in vehicle b) Failed pipe c) Drawing showing original end form
去车内暖气设备 
To vehicle heating 
去散热器 
to radiator 
无铝的腐蚀 
No aluminium 
corrosion 
~10mm 锈掉了
corroded away 


 
上海汽车中心实验室 
中国·上海·嘉定区安研路201 号 
邮编. 201804 
 
SAIC QA Laboratory 
201 Anhong rd, Anting, Shanghai 
报告编号 
Report number 
 
SCL-S-11-0101M 
委托者: 陈煜   Chen Yu, SQE 
Request person, dept： 
送样日期:  2011.6.21 
Request date:  
报告日期:  2011.7.27 
Report date：  
第3页共4页 
 
上海汽车 
SAIC Motor 
表1  理化试验结果汇总表 
Table1  Physical and chemical test results 
序号 
No. 
试验项目 
Test item 
额定值 
Requirement 
试验结果 
Test result 
评价 Evaluation 
合格 
OK 
不合格 
Not OK 
1 
出水弯管PEQ000050 
 
 
 
 
1.1 
化学成分/ZL108 
（GB/T1173-1995） 
 
 
 
 
 
Fe 
≤ 0.7 
0.45 
X 
 
 
Si 
11.0 ~ 13.0 
11.08 
X 
 
 
Cu 
1.0 ~ 2.0 
1.54 
X 
 
 
Mn 
0.3 ~ 0.9 
0.45 
X 
 
 
Mg 
0.4 ~ 1.0 
0.56 
X 
 
 
Ni 
≤ 0.3 
0.02 
X 
 
 
Zn 
≤ 0.2 
0.17 
X 
 
 
Ti 
≤ 0.20 
0.032 
X 
 
 
Sn 
≤ 0.01 
0.008 
X 
 
 
Pb 
≤ 0.05 
0.011  
X 
 
 
杂质 
≤ 1.20 
- 
X 
 
 
1.2 
金相分析 
（JB/T7946.1-1999） 
变质正常 
失效件腐
蚀部位 
变质衰退（见图3）α
枝晶与共晶硅分布不
均匀，α 枝晶过大 
 
X 
 
 
   
 
图2  失效件腐蚀部位金相示意图  
Figure 2   Failed part corrosion location  
 
Corrosion product 
Corrosion product 


 
上海汽车中心实验室 
中国·上海·嘉定区安研路201 号 
邮编. 201804 
 
SAIC QA Laboratory 
201 Anhong rd, Anting, Shanghai 
报告编号 
Report number 
 
SCL-S-11-0101M 
委托者: 陈煜   Chen Yu, SQE 
Request person, dept： 
送样日期:  2011.6.21 
Request date:  
报告日期:  2011.7.27 
Report date：  
第4页共4页 
 
上海汽车 
SAIC Motor 
 
图3 变质衰退 200x 
Figure 3  Eutectic modification not ok x200

File: 材料工程师/SCL-S-11-0102M 发动机盖锁体-失效分析报告-邵百明 Liz.pdf.md
# SCL-S-11-0102M 发动机盖锁体-失效分析报告-邵百明 Liz.pdf

 
上海汽车中心实验室 
中国·上海·嘉定区安研路201 号 
邮编. 201804 
 
SAIC QA Laboratory 
201 Anhong rd, Anting, Shanghai 
报告编号 
Report number 
 
SCL-S-11-0102M 
委托者: 温华 SQE 
Request person, dept： 
送样日期: 2011.6.30 
Request date:  
报告日期: 2011.7.10 
Report date：  
第1页共7页 
 
分发: 
Distribution 
 
检验者Author 
邵百明 
审核Auditor 
Liz Greasley 
批准Approver 
 
日期Date 
2011.07.13 
日期Date 
2011.07.13 
日期Date 
 
 
上海汽车 
SAIC Motor 
零件号Part number 
AP11: 50011940 
AP12: 30029921 
 零件名称 
Part name 
发动机盖锁体 
Bonnet latch assembly 
图纸日期Drawing date 
/ 
零件生产日期Part production date 
2011.05 
 供货商 
Supplier 
上海利用锁具有限公司 
Shanghai Liyong lock Co. Ltd 
车型/项目Car type/project 
AP11 & AP12 
 
 
   阶段性报告 Interim report        结论性报告 Conclusion report           测试报告 Test report 
Ⅰ.任务描述 Task description 
实验室受委托对发动机盖锁体止动钩拉弹簧进行失效原因分析，失效零件具体信息如下： 
As requested, QA lab has analyzed the failure of bonnet latch pawl spring. The background information of the failed part is as following： 
零件信息：Part information 
零件名称 
Part name 
止动钩拉弹簧 
Pawl Spring  
制造日期 
Production date 
/ 
VIN 码 
VIN 
/ 
销售日期 
Sale date 
/ 
试验循环 
Test cycles 
AP11: 9750 次 (共10000) 
AP12: 1500 次 (共6000) 
维修站名称 
Sale agent 
/ 
失效模式描述 
Failure circumstance 
description 
在AP11 和AP12 发动机盖锁体的耐久性测试中，止动钩拉弹簧过早失效。 
During durability testing of AP11 and AP12 bonnet latches, both pawl springs failed before test completion. 
原材料信息：Raw material information 
原材料及牌号 
Raw material specification 
AP11: 0Cr18Ni9 1.1mm 
AP12: SUS304 WPB JIS G4314-1994 1.1mm 
原材料厂商 
Raw material producer 
日本精线式会所 
Nippon Seisen 
散件供应商 
Component supplier 
扬州新坝弹簧厂 
Yangzhou Xinba Spring Factory 
金属热处理状态 
Metal heat treatment state 
/ 
失效零件见图1：The failed part is shown in figure 1.  
 
Ⅱ. 结论与建议 Conclusions and suggestions 
结论Conclusions： 
1.断口形貌分析显示零件的断裂为弯曲疲劳断裂； Analysis of the fracture surface indicates bending fatigue failure. 
2. 从受力分析来看，零件断裂区承受较大拉应力；Through analysis of the applied forces, the failure region bears 
high tensile stress during working. 
3. 根据成分，机械性能以及组织的检查结果，材料完全正常；The results of chemical composition, mechanical 
properties and microstructure are acceptable. 
从上面的三点来看，该零件的失效为正常的疲劳断裂失效。Based on the above points, the failures are normal 
fatigue breaks. 
建议Suggestions： 
1. 工程部对测试参数和实际加载进行检查。Engineering department must check the test parameters and applied 
load. 
2. 工程部和供应商对现有弹簧的设计进行检验。若确实存在承载能力不能满足产品的要求，需更改设计，
以提高其疲劳寿命。Engineering department, together with supplier must check the spring design. If the 
spring’s load-bearing ability doesn’t meet the requirement of the application, it will be required to redesign the 
part in order to improve the fatigue life. 


 
上海汽车中心实验室 
中国·上海·嘉定区安研路201 号 
邮编. 201804 
 
SAIC QA Laboratory 
201 Anhong rd, Anting, Shanghai 
报告编号 
Report number 
 
SCL-S-11-0102M 
委托者: 温华 SQE 
Request person, dept： 
送样日期:  2011.6.30 
Request date:  
报告日期: 2011.7.10 
Report date：  
第2页共7页 
 
上海汽车 
SAIC Motor 
III. 调查结果 Investigation Results  
（1） 失效产品 Failure Spring 
新弹簧以及断裂的弹簧如图1 所示。A new spring and the broken springs are shown in figure 1. 
 
图1 断裂的弹簧 
Figure1 Broken Springs  
 
断裂均处于弹簧承受外部主动加载的一端，如图2 所示。 The broken area is in the spring end which bears the applied 
tensile force and shown in figure 2. 
 
图2 断裂端 
Figure 2 Broken end 
AP11 
AP12 
新弹簧 
NEW PART 
断裂端  
broken end 
弹簧永久性变形
Permanent 
deformation of 
spring 


 
上海汽车中心实验室 
中国·上海·嘉定区安研路201 号 
邮编. 201804 
 
SAIC QA Laboratory 
201 Anhong rd, Anting, Shanghai 
报告编号 
Report number 
 
SCL-S-11-0102M 
委托者: 温华 SQE 
Request person, dept： 
送样日期:  2011.6.30 
Request date:  
报告日期: 2011.7.10 
Report date：  
第3页共7页 
 
上海汽车 
SAIC Motor 
（2）受力分析 Force Analysis 
在工作中，外部的拉力在弹簧的直线段上产生拉应力，同时产生扭转力矩；为了平衡该力矩，弹簧会发生变
形，并在直线段靠近弹簧轴心的一半截面上产生拉应力；另一半产生压应力，其结果直线段靠近轴心的一边拉应
力增加；另一边处于压应力状态。最大的拉应力出现在靠近弹簧轴线最近的表面上。 
The applied force creates a tensile stress on the linear area of the spring and at the same time, applies a torque. In order to balance the 
torque, the spring distorts. A tensile stress will form on the half section close to the spring axis and a compressive stress on the outer half section. 
Consequently, the total tensile stress on the half section close to the spring axis is increased and that on the other section half is decreased. The 
max.tensile stress is on the surface which is the closest to the spring axis. 
不考虑弹簧在最大伸长量的情况下自身变形的影响和一些小因素的影响，对钩环处的最大拉应力以及弹簧弯
曲部分最大切应力进行求解如表1 所示。 
Without considering the spring elongation during operation and some other small factors, the max tensile stress in the hook area and the 
max. shear stress in the curved area is calculated and shown in table 1. 
表1 拉应力和切应力求解 
Table 1 tension and shear stress calculation 
受力图Loading drawing 
断裂处拉应力求解 tensile stress of broken area 
 
 
σ1            σ2max.                   σmax. 
 
 
 
              ； 
32
3
d
W


   
 
结果 
result 
F=50N 
 
 
材料抗拉强度 
Tensile strength 
1750 ≤ Rm ≤ 2000 
(根据/According to JIS G4314-1994 ,d=1.2) 
弹簧弯曲部分切应力求解 shear stress of bending area 
弹簧基本参数 
Spring parameter 
公式 
formula 
 
                  ；
C
C
C
K
615
.0
4
4
1
4




；C=D/d 
(根据/According to GB/T 23935) 
Fmax.≈ 50N（from supplier） 
L=3.5mm 
d=1.1mm 
D=7.4mm(弹簧直径/Spring Dia. ) 
（游标卡尺测量/measured by vernier）   
结果 
result 
F=50N 
 
 
许用剪切应力 
Acceptable shear 
stress 
0.8*（0.34-0.38）Rm=(394-441)MPa 
(根据/according to GB/T 23935) 
 
基于上述计算，拉伸应力和剪切应力均显过大。如果考虑到实际弹簧的变形，一些参数的变化和一些小的因
素，拉应力和剪切应力还是存在偏大的可能性。需要供应商对弹簧的承载能力进行校核，并对其设计进行确认。 
Based on the above calculations, the tension and shear stresses are very high. If taking the deflection，some changes of parameters and 
some small factors into account, it is still possible that the stress is big. So load-bearing ability of the spring should be evaluated by the supplier 
again and confirm the design. 
弹簧的直线段具有最大的拉应力。拉应力对裂纹源的形成和疲劳寿命有重要的影响。 
F 
M=FL 
a
1393
max
MP


+ 
=
3
.
d
8


DF
K
MAX


MPa
866
max 

ax
m
2
1
max





S
F /
1 

W
FL

max
2



 
上海汽车中心实验室 
中国·上海·嘉定区安研路201 号 
邮编. 201804 
 
SAIC QA Laboratory 
201 Anhong rd, Anting, Shanghai 
报告编号 
Report number 
 
SCL-S-11-0102M 
委托者: 温华 SQE 
Request person, dept： 
送样日期:  2011.6.30 
Request date:  
报告日期: 2011.7.10 
Report date：  
第4页共7页 
 
上海汽车 
SAIC Motor 
According to the force analysis, the tensile stress is highest on the straight line area of the spring, inner surface. The tensile stress has a 
critical effect on the crack source and the fatigue life. 
 
（2）弹簧两端 Ends of Spring 
AP11 和AP12 弹簧端部照片表2 所示。  The ends of the AP11 and AP12 springs are shown in table 2. 
由图可以看出，弹簧未断裂端有明显的磨损；AP11 断口附近的区域有4 条疲劳裂纹。According to the photos, both 
of the unbroken ends are worn; there are four additional cracks on the surface of the AP11 spring broken end. 
 
表2 弹簧端部 
Table 2 Ends of Spring 
产品Part 
未断裂端 unbroken end 
断裂端 broken end 
AP11 
 
 
 
 
AP12 
 
 
 
 
 
（3）断口Fracture Surface 
AP11 和AP12 断口的照片如图3 和图4 所示；可以看出明显的裂纹源区，疲劳扩展辉纹，表明该断裂为疲
劳断裂。疲劳扩展辉纹的间距较大，约2µm；在AP12 弹簧的裂纹扩展区，发现有二次裂纹。这一切都表明弹簧
所受到的拉伸载荷较大。瞬断区具有明显的韧窝，说明材料具有一定的韧性。在裂纹源处，未发现引起疲劳源产
生的缺陷。 
The fracture surfaces of AP11 and AP12 springs are shown in figures 3 and 4. Crack origin and fatigue striations were found on the 
fracture surfaces, which show the fractures are because of fatigue. The fatigue striation spacing is nearly 2µm, which is very big; at the same time, 
there are secondary cracks in the AP12 crack propagation area. All these prove the tensile load is too high.  There are a lot of dimple fracture 
patterns on the final rupture regions, which show the material is tough. No material flaws were found at the crack origins.  
 


 
上海汽车中心实验室 
中国·上海·嘉定区安研路201 号 
邮编. 201804 
 
SAIC QA Laboratory 
201 Anhong rd, Anting, Shanghai 
报告编号 
Report number 
 
SCL-S-11-0102M 
委托者: 温华 SQE 
Request person, dept： 
送样日期:  2011.6.30 
Request date:  
报告日期: 2011.7.10 
Report date：  
第5页共7页 
 
上海汽车 
SAIC Motor 
   
 
（a）断口全貌/whole fracture surface                 （b）裂纹源/crack source 
   
 
（c）疲劳辉纹/ Fatigue striations        （d）瞬断区/ final rupture regions 
图3  AP11 弹簧断口 
Figure 3 Fracture Surface of AP11 
 
   
 
（a）断口全貌/whole fracture surface            （b）裂纹源/crack source 


 
上海汽车中心实验室 
中国·上海·嘉定区安研路201 号 
邮编. 201804 
 
SAIC QA Laboratory 
201 Anhong rd, Anting, Shanghai 
报告编号 
Report number 
 
SCL-S-11-0102M 
委托者: 温华 SQE 
Request person, dept： 
送样日期:  2011.6.30 
Request date:  
报告日期: 2011.7.10 
Report date：  
第6页共7页 
 
上海汽车 
SAIC Motor 
   
 
（c）疲劳扩展纹理和二次裂纹/                    （d）瞬断区/ 
Fatigue expanding veins and secondary crack         final rupture regions 
图4  AP12 弹簧断口 
Figure 4 Fracture Surface of AP12 
 
（4）显微组织Microstructure 
AP11 和AP12 断裂弹簧的组织正常，如图5 所示。该检测委托机动车检测中心完成，报告编号为：
CW1110656H000。 
The broken springs’ microstructures of AP11 and AP12 are normal, and shown in figure 5. The checking was carried out by SMVIC (report 
no. is CW1110656H000). 
      
 
   
 
（a）AP11                             （b）AP12 
图5 微观组织 
Figure 5 Microstructure 
 
（5）性能 Properties 
硬度检测结果在材料的正常范围内，如表2 所示；该结果由机动车检测中心完成；报告编号为
CW1110656H000。机械性能的结果如表2 所示。该结果有由供应商提供。 
The hardness was tested by SMVIC (report no. CW1110656H000). And the results are within a normal range for this material. The 
mechanical testing results were provided by the supplier. The results are shown in table. 2.; 


 
上海汽车中心实验室 
中国·上海·嘉定区安研路201 号 
邮编. 201804 
 
SAIC QA Laboratory 
201 Anhong rd, Anting, Shanghai 
报告编号 
Report number 
 
SCL-S-11-0102M 
委托者: 温华 SQE 
Request person, dept： 
送样日期:  2011.6.30 
Request date:  
报告日期: 2011.7.10 
Report date：  
第7页共7页 
 
上海汽车 
SAIC Motor 
表2 硬度和机械性能检测结果 
Table 2 Mechanical testing results 
产品 
Part 
硬度  
Hardness(HV1) 
评价 
 Evaluation 
抗拉强度
a
 
Tensile Strength (MPa) 
强度额定值 
Requirement 
(MPa) 
评价 
 Evaluation 
1 
2 
3 
1 
2 
3 
4 
5 
合格 
OK 
不合格 
Not OK 
AP11 
484 
487 
483 
合格(据经验) 
Ok acc. to 
experience 
1929 
1920 
1925 
1924 
1919 
1750-2000 
x 
  
AP12 
508 
510 
511 
 
备注：a）国家标准未提及设计材料0Cr18Ni10 的拉伸强度要求。据供应商介绍，两种产品采用的材料均是SUS304
材料，因此上述材料的抗拉要求依据JIS G4314-1994。 
Remark: a）There is no tensile strength requirement associated with the designation 0Cr18Ni10 in Chinese spring stainless steel wires standard 
GB/T24588-2009 .  Since the supplier said that they actually used the SUS304 material for both springs, the tensile strength requirement shown 
is from the standard JIS G 4314-1994.  
 
（6）成分Chemical Composition 
成分结果符合SUS 304 WPB (JIS G4314-1994)的要求, 如表3 所示。该测试由机动车检测中心完成；报告
编号为：CW1110656H000。 
The chemical composition is ok, and shown in table 3. The test was carried out by SMVIC; the report no. is CW1110656H000. 
 
表3 成分测试结果 
Table 3 Chemical Components Result 
SUS 304WPB 
(JIS G4314-1994) 
额定值 
Requirement 
成分测试结果 
Chemical Composition Result 
AP11 
评价 Evaluation 
AP12 
评价 Evaluation 
合格OK 
不合格
Not OK 
合格
OK 
不合格
Not OK 
C ≤ 0.08 
0.07 
 X 
  
0.06 
 X 
  
Si ≤ 1.0 
0.4 
 X 
  
0.32 
 X 
  
Mn ≤ 2.0 
1.27 
 X 
  
1.29 
 X 
  
P ≤ 0.045 
0.026 
 X 
  
0.022 
 X 
  
S ≤ 0.030 
0.014 
 X 
  
0.01 
 X 
  
Cr: 18.00 - 20.00 
18.03 
 X 
  
18.32 
 X 
  
Ni: 8.00 - 10.50 
8.72 
 X 
  
8.9 
 X 
  
 
说明：在国标的不锈钢弹簧钢丝的标准中，未见0Cr18Ni10 的牌号。根据供应商的介绍，两种产品采用的材料均
是SUS304 材料，因此上述材料成分的要求依据JIS G4314-1994。 
Remark: There is no steel wire 0Cr18Ni10 in Chinese spring stainless steel wires standard GB/T24588-2009, Since the supplier said that they 
actually used the SUS304 WPB material for both springs, the requirement shown is from the standard JIS G4314-1994.
