Repository: kujaxr/obsidian-vault

File: 材料工程师/SCL-S-11-0103M-IP21前制动盘-李吉鹏 白云岭.pdf.md
# SCL-S-11-0103M-IP21前制动盘-李吉鹏 白云岭.pdf

 
上海汽车中心实验室 
SAIC Center Lab 
中国·上海·嘉定区安研路201 号 
邮编. 201804 
No 201 Anyan road, Jiading, Shanghai China 
Post code 201804 
报告编号：Report number
SCL-S-11-0103M 
 
委托者Requestor： SQE 
       董超 
委托编号Request number：/
送样日期
Deliver date:
2011-06-21 
报告日期
Report date ：
2011-07-05 
第 1 页 共 8 页 
Page 2of 2 
 
上海汽车
SAIC Motor
零件号 
Part number 
10001755 
 零件名称 
Part name 
前制动盘 
Front brake disc 
图纸日期 
Drawing date  
/ 
零件生产日期 
Production date 
/ 
 供货商 
Supplier 
昆山富士和 
KUNSHANFUSHIHE 
车型/项目 
Car type/project 
IP21 
 
   阶段性报告  Stage report        结论性报告 Conclusion report           测试报告 Test report 
Ⅰ.任务描述 Task description 
实验室受委托对前制动盘进行材质分析（共4 件），失效零件具体信息如下： 
As requested, QA lab has analyzed the material of Front brake disc（4 pcs）, and the information of invalid part is shown as following： 
1、失效零件信息：Failure part information 
零件名称 
Part name 
前制动盘 
Front brake disc 
制造日期 
Production date 
/ 
车辆里程数 
Car mileage 
7800 公里kilometer  (索赔单号：116911）
8021 公里kilometer  (索赔单号：23780）
销售商 
Sale agent 
/ 
失效模式描述
Invalid 
situation 
description 
客户反映在踩刹车时，方向盘都有左右摆动的抖动。 
2、原材料信息：Raw material information 
原材料及牌号
Raw material 
and trademark
HT250 
原材料厂商 
Raw material 
producer 
/ 
散件供应商 
Part suplier 
/ 
金属热处理状态
Metal heat 
treatment state 
/ 
Ⅱ. 结论与建议 Conclusions and suggestions 
结论Conclusions： 
1）、送检零件宏观观察，整体完好，无异常情况。 
     The appearance is normal visually. 
2）、制动盘材质合格。 
    The material for the front brake disc performance accord with material requirements. 
 
 
 
 
 
分发： 
Dispenser 
SQE：董超 
检验者： 
Identifier 
李吉鹏、白云岭 
Li jipeng Bai yunling 
审核： 
Auditor 
 
批准： 
Approver 
 
日期： 
Date 
2011-7-5 
日期： 
Date 
 
日期： 
Date 
 


 
上海汽车中心实验室 
SAIC Center Lab 
中国·上海·嘉定区安研路201 号 
邮编. 201804 
No 201 Anyan road, Jiading, Shanghai China 
Post code 201804 
报告编号：Report number
SCL-S-11-0103M 
 
委托者Requestor： SQE 
       董超 
委托编号Request number：/
送样日期
Deliver date:
2011-06-21 
报告日期
Report date ：
2011-07-05 
第 2 页 共 8 页 
Page 2of 2 
 
上海汽车
SAIC Motor
III. 测试结果 Test Results  
1、失效零件宏观观察 
1）、送检零件宏观观察，整体完好，无异常情况，如图1 所示。 
 
2、材质分析： 
   材质检测取样位置见图2，检测数据见表1。 
1）、化学成分：合格，  
   2）、硬    度：合格 
3）、金相组织：合格，  
  
3、结论：  
1）、送检零件宏观观察，整体完好，无异常情况。 
2）、制动盘材质合格。 
     
 
失效零件的宏观观察： 
 
  
  
 
图1  送检零件宏观形貌 
 
 
 
 
图2  材质分析取样位置 
 
硬度检测位
置，如1-1、
1-2
化学成分、金
相组织检测
区域


 
上海汽车中心实验室 
SAIC Center Lab 
中国·上海·嘉定区安研路201 号 
邮编. 201804 
No 201 Anyan road, Jiading, Shanghai China 
Post code 201804 
报告编号：Report number
SCL-S-11-0103M 
 
委托者Requestor： SQE 
       董超 
委托编号Request number：/
送样日期
Deliver date:
2011-06-21 
报告日期
Report date ：
2011-07-05 
第 3 页 共 8 页 
Page 2of 2 
 
上海汽车
SAIC Motor
表1 材质分析 
序号 
试验项目 
额定值 
测试位置
试验结果 
评价 
合格 
不合格
1 
前制动盘（索赔单号：
116911-1） 
 
 
 
 
 
1.1 
化学成分/HT250 
 
 
 
 
 
 
C 
3.7-3.9 
1#试块 
3.83 
× 
 
 
Si 
1.8-2.2 
2.15 
× 
 
 
Mn 
0.5-0.8 
0.55 
× 
 
 
P 
≤0.08 
0.039 
× 
 
 
S 
≤0.12 
0.023 
× 
 
 
Cr 
≤0.20 
0.12 
× 
 
 
Ni 
≤0.20 
0.03 
× 
 
 
Mo 
≤0.10 
0.07 
× 
 
 
Cu 
≤0.25 
0.14 
× 
 
1.2 
硬度 
150-200HB 
1-1 
184 
× 
 
1-2 
179 
× 
 
1-3 
182 
× 
 
2-1 
179 
× 
 
2-2 
183 
× 
 
2-3 
178 
× 
 
3-1 
181 
× 
 
3-2 
177 
× 
 
3-3 
176 
× 
 
4-1 
179 
× 
 
4-2 
180 
× 
 


 
上海汽车中心实验室 
SAIC Center Lab 
中国·上海·嘉定区安研路201 号 
邮编. 201804 
No 201 Anyan road, Jiading, Shanghai China 
Post code 201804 
报告编号：Report number
SCL-S-11-0103M 
 
委托者Requestor： SQE 
       董超 
委托编号Request number：/
送样日期
Deliver date:
2011-06-21 
报告日期
Report date ：
2011-07-05 
第 4 页 共 8 页 
Page 2of 2 
 
上海汽车
SAIC Motor
1.2 
硬度 
150-200HB 
4-3 
177 
× 
 
5-1 
187 
× 
 
5-2 
185 
× 
 
5-3 
180 
× 
 
6-1 
185 
× 
 
6-2 
187 
× 
 
6-3 
182 
× 
 
1.3 
金相组织 
石墨形态：A+B 
1#试块 
A 
（图3） 
× 
 
石墨尺寸：3-5 级 
4 级 
（图3） 
× 
 
基体组织：P+F 
P+F 
（图4） 
× 
 
珠光体含量：/ 
95% 
（图4） 
× 
 
2 
前制动盘（索赔单号：
116911-2） 
 
 
 
 
 
 
 
2.1 
硬度 
150-200HB 
1-1 
174 
× 
 
1-2 
170 
× 
 
1-3 
169 
× 
 
2-1 
179 
× 
 
2-2 
175 
× 
 
2-3 
169 
× 
 
3-1 
182 
× 
 
3-2 
172 
× 
 
3-3 
172 
× 
 
4-1 
170 
× 
 
4-2 
170 
× 
 


 
上海汽车中心实验室 
SAIC Center Lab 
中国·上海·嘉定区安研路201 号 
邮编. 201804 
No 201 Anyan road, Jiading, Shanghai China 
Post code 201804 
报告编号：Report number
SCL-S-11-0103M 
 
委托者Requestor： SQE 
       董超 
委托编号Request number：/
送样日期
Deliver date:
2011-06-21 
报告日期
Report date ：
2011-07-05 
第 5 页 共 8 页 
Page 2of 2 
 
上海汽车
SAIC Motor
2.1 
硬度 
150-200HB 
4-3 
167 
× 
 
5-1 
166 
× 
 
5-2 
170 
× 
 
5-3 
170 
× 
 
6-1 
174 
× 
 
6-2 
170 
× 
 
6-3 
167 
× 
 
2.2 
金相组织 
石墨形态：A+B 
1#试块 
A 
（图5） 
× 
 
石墨尺寸：3-5 级 
4 级 
（图5） 
× 
 
基体组织：P+F 
P+F 
（图6） 
× 
 
珠光体含量：/ 
95% 
（图6） 
× 
 
3 
前制动盘（索赔单号：
23780-1） 
 
 
 
 
 
 
 
 
 
 
 
 
 
 
 
 
 
  3.1 
 
 
 
 
 
 
 
 
 
 
 
 
 
 
 
 
 
 
 
 
 
 
 
 
硬度 
 
 
 
 
 
 
 
 
 
 
 
 
 
 
 
 
 
 
 
 
 
 
 
 
150-200HB 
 
 
 
 
 
 
 
 
 
 
 
 
1-1 
187 
× 
 
1-2 
182 
× 
 
1-3 
185 
× 
 
2-1 
183 
× 
 
2-2 
185 
× 
 
2-3 
185 
× 
 
3-1 
175 
× 
 
3-2 
182 
× 
 
3-3 
182 
× 
 
4-1 
185 
× 
 
4-2 
180 
× 
 
4-3 
177 
× 
 


 
上海汽车中心实验室 
SAIC Center Lab 
中国·上海·嘉定区安研路201 号 
邮编. 201804 
No 201 Anyan road, Jiading, Shanghai China 
Post code 201804 
报告编号：Report number
SCL-S-11-0103M 
 
委托者Requestor： SQE 
       董超 
委托编号Request number：/
送样日期
Deliver date:
2011-06-21 
报告日期
Report date ：
2011-07-05 
第 6 页 共 8 页 
Page 2of 2 
 
上海汽车
SAIC Motor
 
 
 
 
 
 
3.1 
 
 
 
 
 
 
 
 
 
 
 
 
 
硬度 
 
 
 
 
 
 
 
150-200HB 
 
5-1 
189 
× 
 
5-2 
170 
× 
 
5-3 
179 
× 
 
6-1 
184 
× 
 
6-2 
185 
× 
 
6-3 
182 
× 
 
3.2 
金相组织 
石墨形态：A+B 
1#试块 
A 
（图7） 
× 
 
石墨尺寸：3-5 级 
4 级 
（图7） 
× 
 
基体组织：P+F 
P+F 
（图8） 
× 
 
珠光体含量：/ 
95% 
（图8） 
× 
 
4 
前制动盘（索赔单号：
23780-2） 
 
 
 
 
 
4.1 
硬度 
 
150-200HB 
 
1-1 
172 
× 
 
1-2 
170 
× 
 
1-3 
179 
× 
 
2-1 
182 
× 
 
2-2 
185 
× 
 
2-3 
177 
× 
 
3-1 
174 
× 
 
3-2 
182 
× 
 
3-3 
170 
× 
 
4-1 
174 
× 
 
4-2 
168 
× 
 
4-3 
185 
× 
 


 
上海汽车中心实验室 
SAIC Center Lab 
中国·上海·嘉定区安研路201 号 
邮编. 201804 
No 201 Anyan road, Jiading, Shanghai China 
Post code 201804 
报告编号：Report number
SCL-S-11-0103M 
 
委托者Requestor： SQE 
       董超 
委托编号Request number：/
送样日期
Deliver date:
2011-06-21 
报告日期
Report date ：
2011-07-05 
第 7 页 共 8 页 
Page 2of 2 
 
上海汽车
SAIC Motor
4.1 
硬度 
 
150-200HB 
 
5-1 
185 
× 
 
5-2 
172 
× 
 
5-3 
178 
× 
 
6-1 
176 
× 
 
6-2 
177 
× 
 
6-3 
172 
× 
 
4.2 
 
石墨形态：A+B 
1#试块 
A 
（图9） 
× 
 
石墨尺寸：3-5 级 
4 级 
（图9） 
× 
 
基体组织：P+F 
P+F 
（图10） 
× 
 
珠光体含量：/ 
95% 
（图10） 
× 
 
 
 
 
 
 
 
 
 
  
 
         图3  石墨形态：  A     100X                 图4   基体组织：P+F  100X 
石墨尺寸：  4 级                              珠光体含量：95% 


 
上海汽车中心实验室 
SAIC Center Lab 
中国·上海·嘉定区安研路201 号 
邮编. 201804 
No 201 Anyan road, Jiading, Shanghai China 
Post code 201804 
报告编号：Report number
SCL-S-11-0103M 
 
委托者Requestor： SQE 
       董超 
委托编号Request number：/
送样日期
Deliver date:
2011-06-21 
报告日期
Report date ：
2011-07-05 
第 8 页 共 8 页 
Page 2of 2 
 
上海汽车
SAIC Motor
   
 
图5  石墨形态：  A     100X                 图6   基体组织：P+F  100X 
石墨尺寸：  4 级                              珠光体含量：95% 
 
  
 
图7  石墨形态：  A     100X                 图8   基体组织：P+F  100X 
石墨尺寸：  4 级                              珠光体含量：95% 
 
  
 
图9  石墨形态：  A     100X                 图10   基体组织：P+F  100X 
石墨尺寸：  4 级                               珠光体含量：95%

File: 材料工程师/SCL-S-11-0104M 拉手拉索失效分析报告(LIZ).pdf.md
# SCL-S-11-0104M 拉手拉索失效分析报告(LIZ).pdf

 
上海汽车中心实验室 
中国·上海·嘉定区安研路201 号 
邮编. 201804 
 
SAIC QA Laboratory 
201 Anhong rd, Anting, Shanghai 
报告编号 
Report number 
 
SCL-S-11-0104M 
委托者: 温华, SQE 
Request person, dept： 
送样日期: 2011.06.30 
Request date:  
报告日期: 2011.08.03 
Report date：  
第1页共4页 
 
分发: 
Distribution 
温华 
检验者Author 
Liz Greasley 
审核Auditor 
 
批准Approver 
 
日期Date 
2011.08．03 
日期Date 
 
日期Date 
 
 
上海汽车 
SAIC Motor 
零件号Part number 
16892399 
 零件名称 
Part name 
前门锁体总成 
Latch assy- front door 
图纸日期Drawing date 
/ 
零件生产日期Part production date 
/ 
 供货商 
Supplier 
上海恩坦华集团股份有限公司 
车型/项目Car type/project 
AP12 
 
   阶段性报告 Interim report        结论性报告 Conclusion report           测试报告 Test report 
Ⅰ.任务描述 Task description 
实验室受委托对内拉手拉索进行失效原因分析，失效零件具体信息如下： 
As requested, QA lab has analyzed the failure of interior door handle cable. The background information of the failed part is as following： 
零件信息：Part information 
零件名称 
Part name 
内拉手拉索  
Interior door handle cable  
制造日期 
Production date 
“11C31” 
VIN 码 
VIN 
/ 
销售日期 
Sale date 
/ 
车辆里程数 
Car mileage 
/公里 (km) 
维修站名称 
Sale agent 
/ 
失效模式描述 
Failure circumstance 
description 
经久试验时中发现拉手拉索断裂。 试验过程：38°C/95%RH -2502 次， 然后80°C, 8103
次。一个类似的故障是在报告SCL- S- 11 -0097M 中分析过。   
During Engineering testing, the door handle cable broke.  Test: 38°/95%RH -2502cycles followed by 80°C 8103 cycles. 
A similar failure was reported in SCL-S-11-0097M 
原材料信息：Raw material information 
原材料及牌号 
Raw material specification 
钢缆19 纤维,镀锌表面 GB/T14451-93 
铸锌接头 ASTMB240/Z35530 
Steel cable 19 strand, zinc coated GB/T14451-93 
Zinc die cast fitting ASTMB240 Alloy Z35530 
原材料厂商 
Raw material producer 
/ 
散件供应商 
Component supplier 
上海蓝恩控制系统有限公司 
金属热处理状态 
Metal heat treatment state 
/ 
失效零件见图1：The failed part is shown in figure 1.  
 
Ⅱ. 结论与建议 Conclusions and suggestions 
结论Conclusions： 
1. 
钢丝断口为双向弯曲疲劳断裂； 断裂位置位于钢丝与铸锌接头连接处。The wire has failed through fatigue at the 
point where it enters the cast end fitting. 
2. 钢丝无缺点，材料硬度及金相组织都合格。There were no defects in the wire, and the material hardness and microstructure 
were acceptable. 
3. 严重磨损是在铸锌接头表面上，表明铸锌接头不容易旋转。 这导致钢丝承受非正常工作载荷，导致最终
疲劳断裂。 Heavy abrasions were found on the zinc end fitting, which suggests that the fitting could not rotate easily in the door 
handle housing.  This can explain the abnormal loading which caused the fatigue failure of the wire. 
4. 故障发生在热循环测试中。锌接头的热膨胀有可能对失效产生了影响。The failure occurred during hot cycle testing.  
It’s possible that the thermal expansion of the zinc fitting has influenced the failure. 
建议Suggestions： 
1. 检查系统中的其它组件，找到铸锌接头不能旋转的原因。Check other components in the assembly, to find the reason 
why the fitting cannot rotate. 
2. 检查相关组件的热性能 Check the thermal properties of the relevant components. 


 
上海汽车中心实验室 
中国·上海·嘉定区安研路201 号 
邮编. 201804 
 
SAIC QA Laboratory 
201 Anhong rd, Anting, Shanghai 
报告编号 
Report number 
 
SCL-S-11-0104M 
委托者: 温华, SQE 
Request person, dept： 
送样日期: 2011.06.30 
Request date:  
报告日期: 2011.08.03 
Report date：  
第2页共4页 
 
上海汽车 
SAIC Motor 
III. 调查结果 Investigation Results  
失效拉手拉索的断口清楚地表明，钢丝是由于发生双向弯曲疲劳断裂而失效的（图1 及2）。铸锌接头表面
有旋转的痕迹，这是由于接头转动不顺畅所致。转动不顺畅使得钢丝承受异常高负荷，导致最终疲劳失效。  
The failed door cable hook end fitting clearly shows failure through reverse bending fatigue of the wires (figures 1 & 2). There are also 
heavy scratches on the surface of the fitting, suggesting that it was rubbing against the interior diameter of the handle, and therefore was 
not rotating properly. This caused an abnormal high load on the wire, causing fatigue failure. 
 
图1  断裂位于钢丝与铸锌接头连接处. 
End fitting showing scratches and fractured wire ends 
 
图2 断口表明断裂为双向弯曲疲劳断裂。 局部放大图，见图3。 
Fracture is through reverse bending fatigue.  Detail shown in figure 3 
严重磨损 


 
上海汽车中心实验室 
中国·上海·嘉定区安研路201 号 
邮编. 201804 
 
SAIC QA Laboratory 
201 Anhong rd, Anting, Shanghai 
报告编号 
Report number 
 
SCL-S-11-0104M 
委托者: 温华, SQE 
Request person, dept： 
送样日期: 2011.06.30 
Request date:  
报告日期: 2011.08.03 
Report date：  
第3页共4页 
 
上海汽车 
SAIC Motor 
 
图3 箭头所示为裂纹源，分别位于照片的上部与下部。  
疲劳源区断口平坦，分别从钢丝的两相对面向心部扩展；中间是最后的瞬断区，断口相对粗糙。 
Figure 3  Arrows show the two crack origins at top and bottom of image. 
 Typical smooth fatigue fracture towards centre. Central final fracture area is fibrous. 
 
硬度 Hardness 
通过硬度测量，检查钢丝是否受到铸造过程的影响。图3 结果证明，钢丝硬度未受到铸造的影响。 
The hardness was measured to check whether the wire had been affected by the casting process. Figure 3 shows the results and proves that the 
hardness is not affected near to the casting. 
   
 
图3 钢线硬度 
  硬度HV0.5 
断口表面 
1 号 
14 号 


 
上海汽车中心实验室 
中国·上海·嘉定区安研路201 号 
邮编. 201804 
 
SAIC QA Laboratory 
201 Anhong rd, Anting, Shanghai 
报告编号 
Report number 
 
SCL-S-11-0104M 
委托者: 温华, SQE 
Request person, dept： 
送样日期: 2011.06.30 
Request date:  
报告日期: 2011.08.03 
Report date：  
第4页共4页 
 
上海汽车 
SAIC Motor 
金相组织  Microstructure Evaluation 
钢丝的金相组织正常，为非常细的马氏体， 断口上无缺点，见图4。The wire microstructure is fine martensite which is normal.  
There are no defects near to the fracture surface. 
 
  
 
图4 钢丝金相组织 a) 钢丝中正常的流线组织 b) 断口没有变形特征，组织是非常细的马氏体 
 
 
序号 
No. 
试验项目 
Test item 
额定值 
Requirement 
试验结果 
Test result 
评价 Evaluation 
合格 
OK 
不合格 
Not OK 
1 
铸锌接头直径 
5mm (+0.05 -0.10) 
4.84 – 4.96mm 
 
X 
2 
硬度 
/ 
567 – 619 HV0.5 
X 
 
3 
金相组织 
/ 
非常细的马氏体 
X

File: 材料工程师/SCL-S-11-0105M 回油管.pdf.md
# SCL-S-11-0105M 回油管.pdf

 
上海汽车中心实验室
SAIC Center Lab 
中国·上海·嘉定区安研路201 号 
邮编. 201804 
No. 201 Anyan Road, Jiading District,  
Shanghai, China. 
Post code :200433 
报告编号：Report number
SCL-S-11-0105M
 
委托者Requestor：SQE 罗增峰
送样日期Deliver date：2011.07.01 
报告日期Report date：2011.07.01 
第 1 页 共 3 页 
Page 1 of 3  
 
上海汽车
SAIC Motor 
零件号 
Part number 
/ 
零件名称 
Part name 
低压回油管 
Low pressure oil return pipe 
图纸日期 
Drawing date  
/ 
零件生产日期 
Production date 
/ 
供货商 
Supplier 
 
车型/项目 
Car type/project 
BP12 
 
   阶段性报告  Stage report        结论性报告 Conclusion report           测试报告 Test report 
Ⅰ.任务描述 Task description 
实验室受委托对转向低压回油管进行失效原因分析，失效零件具体信息如下： 
As requested, QA lab has analyzed the invalid cause of low pressure oil return pipe, and the information of invalid 
part is shown as following： 
零件信息：Part information 
零件名称 
Part name 
低压回油管 
Low pressure oil return pipe 
制造日期 
Production date 
/ 
VIN 码 
VIN number 
/ 
销售日期 
Sale date 
/ 
车辆里程数 
Car mileage 
5 km 
销售商 
Sale agent 
/ 
失效模式描述 
Invalid situation 
description 
转向低压回油管破裂 
Steering low pressure oil return pipe was broken 
原材料信息：Raw material information 
原材料及牌号 
Raw material and 
trademark 
CSM 
原材料厂商 
Raw material producer 
/ 
散件供应商 
Part supplier 
 
金属热处理状态 
Metal heat treatment state 
/ 
失效零件见图1：The invalid part is shown in Fig 1.  
Ⅱ. 结论与建议 Conclusions and suggestions 
结论：1. 通过宏观分析初步可以判定，异物进入金属管，造成金属管堵塞，转向系统不能及时卸压（正常工
作压力10 Bar），导致转向回油管内压力持续升高，当达到回油管的爆破极限值时（70~80 Bar），回油
管发生爆破。 
      2．接下来进行失效件的材料、力学性能测试和供应商装配现场工艺排查。 
Conclusions: 1. According to the macroscopic observation, an external metal piece are found in the metal pipe. 
During work, the external metal piece blocked the metal pipe. So the pressure of steering system can’t 
decrease in time (Normal working pressure is 10 Bar). The pipe was broken while the inner pressure reached 
the limited break pressure （70~80 Bar）.         
2. The mechanical property and material of the failure part and the manufacture process inspection of the pipe 
will be done later.  
分发： 
Dispenser 
罗增峰 
Luo Zengfeng 
检验者： 
Identifier 
马秋 
Ma Qiu 
审核： 
Auditor 
 
批准： 
Approver 
 
日期： 
Date 
2011.07.01 
日期： 
Date 
 
日期： 
Date 
 


 
上海汽车中心实验室
SAIC Center Lab 
中国·上海·嘉定区安研路201 号 
邮编. 201804 
No. 201 Anyan Road, Jiading District,  
Shanghai, China. 
Post code :200433 
报告编号：Report number
SCL-S-11-0105M
 
委托者Requestor：SQE 罗增峰
送样日期Deliver date：2011.07.01 
报告日期Report date：2011.07.01 
第 2 页 共 3 页 
Page 2 of 3  
 
上海汽车
SAIC Motor 
         
       
图1 失效件 
Fig.1 Failure part 
III. 宏观分析 Macroscopic observation 
回油管在右端扣压处发生开裂（图2），纤维层外漏。图2 和图3 扣压处与原状态（图4）相比已经被拉脱。 
图5 是爆裂处的断口形貌，端口比较光滑，没有明显的裂纹扩展温度，断面上也未发现空洞等缺陷。 
      
  
图2 爆裂处                         图3 扣压拉脱 
 
图4 正常扣压 


 
上海汽车中心实验室
SAIC Center Lab 
中国·上海·嘉定区安研路201 号 
邮编. 201804 
No. 201 Anyan Road, Jiading District,  
Shanghai, China. 
Post code :200433 
报告编号：Report number
SCL-S-11-0105M
 
委托者Requestor：SQE 罗增峰
送样日期Deliver date：2011.07.01 
报告日期Report date：2011.07.01 
第 3 页 共 3 页 
Page 3 of 3  
 
上海汽车
SAIC Motor 
     
 
图5 断口形貌 
经管道窥视镜检测内壁时，在图6 的金属管内壁处发现以金属异物，该金属异物应为冲孔落料，金属异物的
直径与金属管内径大小几乎相等（图7）。 
        
图6 金属异物                              
         
 
图7 金属异物与金属管对比 
      
     小结：通过宏观分析初步可以判定，异物进入金属管，造成金属管堵塞，使转向系统不能及时卸压（正常工
作压力10 Bar），转向回油管内压力持续升高，当达到回油管的爆破极限值时（70~80 Bar），回油管发生爆破。

File: 材料工程师/SCL-S-11-0106M 调节手轮.pdf.md
# SCL-S-11-0106M 调节手轮.pdf

 
上海汽车中心实验室
(SAIC center lab) 
中国·上海·嘉定区安研路201 号 
邮编. 201804 
No. 201 Anyan Road, Jiading District,  
Shanghai, China. 
Post code :201804
报告编号：Report number
SCL-S-11-0106M
 
委托者Requestor：SQE 金学哲 
送样日期Deliver date：2011.07.07 
报告日期Report date：2011.07.12 
第 1 页 共 4 页 
Page 1 of 4  
 
上海汽车
SAIC Motor 
零件号 
Part number 
 
零件名称 
Part name 
副驾驶座椅靠背角度调节旋钮 
The copilot seat back angle adjusting knob 
图纸日期 
Drawing date  
/ 
零件生产日期 
Production date 
 
供货商 
Supplier 
飞尔塑料件有限公司 
Shanghai Feier Plastic Co., Ltd. 
车型/项目 
Car type/project 
AP11 
 
   阶段性报告  Stage report        结论性报告 Conclusion report           测试报告 Test report 
Ⅰ.任务描述 Task description 
实验室受委托对副驾驶座椅靠背角度调节旋钮进行失效原因分析，失效零件具体信息如下： 
As requested, SAIC center lab has analyzed the invalid cause of the copilot seat back angle adjusting knob, and the 
information of invalid part is shown as following： 
零件信息：Part information 
零件名称 
Part name 
调节旋钮 
Adjusting knob 
制造日期 
Production date 
/ 
VIN 码 
VIN number 
LSJA16E309G038046 
销售日期 
Sale date 
/ 
车辆里程数 
Car mileage 
77079 km 
维修站名称 
Sale agent 
路试车 
Testing vehicle 
失效模式描述 
Invalid situation 
description 
室外温度32oC 时，副驾驶座椅靠背角度调节旋钮脱落 
The copilot seat back angle adjusting knob falls off at environmental temperature of 32oC 
原材料信息：Raw material information 
原材料及牌号 
Raw material 
and trademark 
ABS 
原材料厂商 
Raw material producer 
上海金发 
Shanghai Kingfa Co., Ltd. 
散件供应商 
Part supplier 
飞尔塑料件有限公司 
Shanghai Feier Plastic Co., Ltd. 
金属热处理状态 
Metal heat treatment state 
/ 
失效零件见图1：The invalid part is shown in Fig 1.  
Ⅱ. 结论与建议 Conclusions and suggestions 
结论：1. 经测试，失效件的材料无异常。 
2. 旋钮装配不到位，使旋钮齿条所能承受的载荷降低，同时齿条高度较低，容易导致齿条拟合时滑脱。 
Conclusions: After the tests, the material of failure part conforms to the drawing requirement. According to the 
macroscopic observation and material test of the adjusting knob, it can be seen that the allowable load of 
racks was decreased because the adjusting knob was not installed in place. At the same time, the height of 
racks is low which easily lead the racks to skid. 
建议：保证旋钮安装到位；增加旋钮齿条高度；采用强度和耐温性较好材料制造旋钮。 
Suggestions：The adjusting knob should be installed in place. The height of racks should be increased. A good 
strength and temperature resistance material should be used in the production of adjusting knob. 
分发： 
Dispenser 
金学哲 
Jin Xuezhe 
检验者： 
Identifier 
马秋 
Ma Qiu 
审核： 
Auditor 
 
批准： 
Approver 
 
日期： 
Date 
2011.07.12 
日期： 
Date 
 
日期： 
Date 
 
PDF created with pdfFactory trial version www.pdffactory.com


 
上海汽车中心实验室
(SAIC center lab) 
中国·上海·嘉定区安研路201 号 
邮编. 201804 
No. 201 Anyan Road, Jiading District,  
Shanghai, China. 
Post code :201804
报告编号：Report number
SCL-S-11-0106M
 
委托者Requestor：SQE 金学哲 
送样日期Deliver date：2011.07.07 
报告日期Report date：2011.07.12 
第 2 页 共 4 页 
Page 2 of 4  
 
上海汽车
SAIC Motor 
   
     
图1 失效件                            图2 新件 
Fig.1 Failure part                          Fig.2 New part 
III. 测试结果 Test Results  
 
图3 内、外径示意图 
Fig.3 schematic picture of internal and external diameters 
 
 
序
号 
No.
试验项目 
Test item 
额定值 
Requirement
试验结果 
Test result 
评价 Evaluation 
合格 
qualified
不合格 
unqualified
Ⅰ 
失效件 
Failure part 
 
 
1 
红外（GB/T6040-2002） 
Infrared Spectroscopy 
ABS 
ABS 
× 
 
2 
玻璃化转变温度 (oC) 
Glass transition temperature 
110±10 
111 
× 
 
3 
内径 (mm) 
Internal diameter 
10.0+0.2 
10.2 
× 
 
4 
外径 (mm) 
External diameter 
14.1±0.2 
14.1 
× 
 
PDF created with pdfFactory trial version www.pdffactory.com


 
上海汽车中心实验室
(SAIC center lab) 
中国·上海·嘉定区安研路201 号 
邮编. 201804 
No. 201 Anyan Road, Jiading District,  
Shanghai, China. 
Post code :201804
报告编号：Report number
SCL-S-11-0106M
 
委托者Requestor：SQE 金学哲 
送样日期Deliver date：2011.07.07 
报告日期Report date：2011.07.12 
第 3 页 共 4 页 
Page 3 of 4  
 
上海汽车
SAIC Motor 
序
号 
No.
试验项目 
Test item 
额定值 
Requirement
试验结果 
Test result 
评价 Evaluation 
合格 
qualified
不合格 
unqualified
Ⅱ 
新零件 
New part 
 
 
1 
红外（GB/T6040-2002） 
Infrared Spectroscopy 
ABS 
ABS 
× 
 
2 
玻璃化转变温度 (oC) 
Glass transition temperature 
110±10 
110 
× 
 
3 
内径 (mm) 
Internal diameter 
10.0+0.2 
10.2 
× 
 
4 
外径 (mm) 
External diameter 
14.1±0.2 
14.4 
 
× 
小结：经测试，失效件和新零件的材料为ABS，材料符合设计要求。新零件的外径偏大，但对匹配和性能影
响不大，可以认为零件尺寸合格。 
Conclusion: The material of the failure part and new part is ABS which conforms to the design requirement. The 
external diameter of new part is little bigger than the requirement, but it don’t have too much influence on the 
matching and mechanical property. So the dimensions of the failure part and new part conform to the design 
requirement.  
Ⅳ. 宏观分析 Macroscopic observation 
通过图4 和图5 的内壁对比可以看出，失效件的内壁齿牙已经被磨平，未出现齿根断裂现象。在图6 的外壁
可以看到有银纹存在。图7 是新件和失效件装配尺寸对比，正常状态装配尺寸为15.4mm，而失效件装配尺寸为
12.4mm，明显低于正常装配尺寸。 
From the comparison of Fig 4 and Fig 5, it can be seen that the racks on inside surface of the failure part have been 
worn down. No fracture occurred at the bottom of racks. A crazy is found on the outside surface of failure part as shown 
in Fig 6. Fig 7 is the match dimension of the new part and failure part, the normal match dimension of new part is about 
15.4mm and the match dimension of failure part is about 12.4mm which is smaller than that of normal requirement. 
          
       
图4 失效件内壁                         图5 新件内壁 
        Fig. 4 Inside surface of failure part            Fig. 5 Inside surface of new part 
PDF created with pdfFactory trial version www.pdffactory.com


 
上海汽车中心实验室
(SAIC center lab) 
中国·上海·嘉定区安研路201 号 
邮编. 201804 
No. 201 Anyan Road, Jiading District,  
Shanghai, China. 
Post code :201804
报告编号：Report number
SCL-S-11-0106M
 
委托者Requestor：SQE 金学哲 
送样日期Deliver date：2011.07.07 
报告日期Report date：2011.07.12 
第 4 页 共 4 页 
Page 4 of 4  
 
上海汽车
SAIC Motor 
          
 
图6 失效件外壁                       图7 装配尺寸对比 
Fig. 6 Outside surface of failure par          Fig. 7 Comparison of match dimension 
 
小结：通过旋钮的材料分析和宏观分析可以判定，旋钮装配不到位，使旋钮齿条所能承受的载荷降低，同时
齿条高度较低，容易导致齿条拟合时滑脱。 
Conclusion: According to the macroscopic observation and material test of the adjusting knob, it can be seen that the 
allowable load of racks was decreased because the adjusting knob was not installed in place. At the same time, 
the height of racks is low which easily lead the racks to skid. 
PDF created with pdfFactory trial version www.pdffactory.com

File: 材料工程师/SCL-S-11-0107M 散热器安装支架-张勇.pdf.md
# SCL-S-11-0107M 散热器安装支架-张勇.pdf

 
上海汽车中心实验室
SAIC Center Lab 
中国·上海·嘉定区安研路201 号 
邮编. 201804 
No. 201 Anyan Road, Jiading District,  
Shanghai, China. 
Post code :201804
报告编号：Report number
SCL-S-11-0107M
 
委托者Requestor：SQE 童俊 
委托编号Request number：/ 
送样日期Deliver date: 2011.7.8 
报告日期Report date：2011.7.12
第 1 页 共 7 页 
Page 1of 7 
 
上海汽车
SAIC Motor
零件号 
Part number 
K21331 CD080 
K21331 CD180 
 零件名称 
Part name 
散热器安装支架-左/右 
BRKT Assy Module-MTG UPR-LH & RH 
图纸日期 
Drawing date  
2008.9.28 
零件生产日期 
Production date 
/ 
 供货商 
Supplier 
上海永红汽车零部件有限公司 
Shanghai YongHong Auto part Co., Ltd 
车型/项目 
Car type/project 
IS12 1.8T 
 
   阶段性报告  Stage report        结论性报告 Conclusion report           测试报告 Test report 
Ⅰ.任务描述 Task description 
实验室受委托对散热器安装支架进行失效原因分析，失效零件具体信息如下： 
As requested, QA lab has analyzed the failure cause of BRKT Assy Module-MTG UPR-LH, and the information of failure part is shown 
as following： 
零件信息：Part information 
零件名称 
Part name 
散热器安装支架 
BRKT Assy Module-MTG UPR
制造日期 
Production date 
/ 
VIN 码 
VIN number 
/ 
销售日期 
Sale date 
/ 
车辆里程数 
Car mileage 
/ 
维修站名称 
Sale agent 
/ 
失效模式描述 
Invalid situation description
散热器振动台架试验时发生断裂 
BRKT Assy Module-MTG UPR-LH broken at vibration bench test 
原材料信息：Raw material information 
原材料及牌号 
Raw material and trademark
St12  t=2.0mm 
原材料厂商 
Raw material producer
/ 
散件供应商 
Part suplier 
/ 
金属热处理状态 
Metal heat treatment state  
失效零件见附图 The failure part is shown in the accessory figure.  
 
Ⅱ. 结论与建议 Conclusions and suggestions 
结论Conclusions：散热器安装支架断口属于多源疲劳断裂，裂源位于折弯圆角内侧；散热器安装支架材料
符合技术要求。BRKT Assy Module-MTG UPR fracture belongs to multi-origin fatigue failure, crack initiated at the bending 
radius area. BRKT Assy Module-MTG UPR material conformed to drawing technical requirement. 
建议Suggestions：对散热器安装支架进行CAE 分析；检查台架试验支架安装及载荷情况。CAE analysis should 
be done for BRKT Assy Module-MTG UPR, and investigate the vibration bench test mounting and loading situation. 
 
 
 
 
 
分发： 
Dispenser 
SQE：童俊 
SQE Tong Jun 
检验者： 
Identifier 
张勇 
Zhang Yong 
审核： 
Auditor 
 
批准： 
Approver 
 
日期： 
Date 
2011.7.12 
日期： 
Date 
 
日期： 
Date 
 
PDF created with pdfFactory trial version www.pdffactory.com


 
上海汽车中心实验室
SAIC Center Lab 
中国·上海·嘉定区安研路201 号 
邮编. 201804 
No. 201 Anyan Road, Jiading District,  
Shanghai, China. 
Post code :201804
报告编号：Report number
SCL-S-11-0107M
 
委托者Requestor：SQE 童俊 
委托编号Request number：/ 
送样日期Deliver date: 2011.7.8 
报告日期Report date：2011.7.12
第 2 页 共 7 页 
Page 2of 7 
 
上海汽车
SAIC Motor
III. 测试结果 Test Results  
一、失效件分析： 
1、宏观观察：送作分析的失效件，其实物形貌见图1 所示。 
1.1  断裂发生在支架折弯圆角处，见图1（图纸示意见图2）； 
1.2  2#散热器支架台架安装位置螺栓有松动滑移痕迹，见图3； 
1.3  断裂面较粗糙，裂源位于折弯圆角内侧，左右各有一处（见图4）； 
2、显微镜分析：裂源区域低倍形貌见图5 和图6，呈现疲劳特征，并且裂纹扩展很快； 
分析结论： 散热器安装支架断口属于多源疲劳断裂，裂源位于折弯圆角内侧。 
二、材料分析： 
1、散热器安装支架化学成份： 
合格（结果见附表1） 
2、散热器安装支架机械性能： 
合格（结果见附表1） 
分析结论：散热器安装支架材料符合技术要求。 
三、分析结果： 
1、散热器安装支架断口属于多源疲劳断裂，裂源位于折弯圆角内侧； 
3、散热器安装支架材料符合技术要求； 
 
序号
No. 
试验项目 
Test item 
额定值 
Requirement 
试验结果 
Test result 
评价 Evaluation 
合格 
qualified
不合格 
unqualified
1 
化学成份 
材料：St12 
Q/BQB403-2003 
 
 
 
 
C 
≤ 0.10 
0.10 1 
× 
 
 
Mn 
≤ 0.50 
0.23 1 
× 
 
 
P 
≤ 0.035 
0.015 1 
× 
 
 
S 
≤ 0.025 
0.005 1 
× 
 
2 
抗拉强度 MPa 
≥ 270 
305  293  285 2
（94.7  92.2  90.3）HV5 1 
× 
 
备注：1） 脚注1 系委外（机动车检测中心）测试 
       2）脚注2 系按照按照DIN EN18265-2003 转换 
Remark： 1) Footnote 1 is outsourcing test result (SMVIC) 
          2) Footnote 3 s transferred according to DIN EN 18265-2003 
 
 
 
 
 
 
 
 
 
 
PDF created with pdfFactory trial version www.pdffactory.com


 
上海汽车中心实验室
SAIC Center Lab 
中国·上海·嘉定区安研路201 号 
邮编. 201804 
No. 201 Anyan Road, Jiading District,  
Shanghai, China. 
Post code :201804
报告编号：Report number
SCL-S-11-0107M
 
委托者Requestor：SQE 童俊 
委托编号Request number：/ 
送样日期Deliver date: 2011.7.8 
报告日期Report date：2011.7.12
第 3 页 共 7 页 
Page 3of 7 
 
上海汽车
SAIC Motor
Ⅳ. 附件 Accessories 
 
 
图1  失效件及台架安装照片 
 
PDF created with pdfFactory trial version www.pdffactory.com


 
上海汽车中心实验室
SAIC Center Lab 
中国·上海·嘉定区安研路201 号 
邮编. 201804 
No. 201 Anyan Road, Jiading District,  
Shanghai, China. 
Post code :201804
报告编号：Report number
SCL-S-11-0107M
 
委托者Requestor：SQE 童俊 
委托编号Request number：/ 
送样日期Deliver date: 2011.7.8 
报告日期Report date：2011.7.12
第 4 页 共 7 页 
Page 4of 7 
 
上海汽车
SAIC Motor
 
图2  散热器安装支架图纸示意图 
 
图3  散热器安装支架失效件 
 
断裂发生于支架折弯处 
2#散热器安装支架
螺栓滑移痕迹 
PDF created with pdfFactory trial version www.pdffactory.com


 
上海汽车中心实验室
SAIC Center Lab 
中国·上海·嘉定区安研路201 号 
邮编. 201804 
No. 201 Anyan Road, Jiading District,  
Shanghai, China. 
Post code :201804
报告编号：Report number
SCL-S-11-0107M
 
委托者Requestor：SQE 童俊 
委托编号Request number：/ 
送样日期Deliver date: 2011.7.8 
报告日期Report date：2011.7.12
第 5 页 共 7 页 
Page 5of 7 
 
上海汽车
SAIC Motor
 
1#支架断口 
 
2#支架断口 
图4  断口宏观 
裂源位置 
裂源位置 
裂源位置 
裂源位置 
PDF created with pdfFactory trial version www.pdffactory.com


 
上海汽车中心实验室
SAIC Center Lab 
中国·上海·嘉定区安研路201 号 
邮编. 201804 
No. 201 Anyan Road, Jiading District,  
Shanghai, China. 
Post code :201804
报告编号：Report number
SCL-S-11-0107M
 
委托者Requestor：SQE 童俊 
委托编号Request number：/ 
送样日期Deliver date: 2011.7.8 
报告日期Report date：2011.7.12
第 6 页 共 7 页 
Page 6of 7 
 
上海汽车
SAIC Motor
 
 1#支架左侧裂源 
 
1#支架右侧裂源 
图5  1#支架裂源位置 
PDF created with pdfFactory trial version www.pdffactory.com


 
上海汽车中心实验室
SAIC Center Lab 
中国·上海·嘉定区安研路201 号 
邮编. 201804 
No. 201 Anyan Road, Jiading District,  
Shanghai, China. 
Post code :201804
报告编号：Report number
SCL-S-11-0107M
 
委托者Requestor：SQE 童俊 
委托编号Request number：/ 
送样日期Deliver date: 2011.7.8 
报告日期Report date：2011.7.12
第 7 页 共 7 页 
Page 7of 7 
 
上海汽车
SAIC Motor
 
2#支架左侧裂源 
 
2#支架右侧裂源 
图6  2#支架裂源位置 
 
PDF created with pdfFactory trial version www.pdffactory.com

File: 材料工程师/SCL-S-11-0108M 燃油箱.pdf.md
# SCL-S-11-0108M 燃油箱.pdf

 
上海汽车中心实验室
(SAIC center lab) 
中国·上海·嘉定区安研路201 号 
邮编. 201804 
No. 201 Anyan Road, Jiading District,  
Shanghai, China. 
Post code :201804 
报告编号：Report number 
SCL-S-11-0108M 
 
委托者Requestor：SQE 张少波 
送样日期Deliver date：2011.07.11 
报告日期Report date：2011.07.20 
第 1 页 共 4 页 
Page 1 of 4  
 
上海汽车 
SAIC Motor 
零件号 
Part number 
30003630 
零件名称 
Part name 
燃油箱总成 
Fuel tank assembly 
图纸日期 
Drawing date  
2010.3.2 
零件生产日期 
Production date 
 
供货商 
Supplier 
亚普汽车部件有限公司 
YAPP Automotive Parts Co., Ltd. 
车型/项目 
Car type/project 
IP22 
 
   阶段性报告  Stage report        结论性报告 Conclusion report           测试报告 Test report 
Ⅰ.任务描述 Task description 
实验室受委托对燃油箱总成排气口进行失效原因分析，失效零件具体信息如下： 
As requested, SAIC center lab has analyzed the invalid cause of the fuel tank exhaust vent, and the information of 
invalid part is shown as following： 
零件信息：Part information 
零件名称 
Part name 
燃油箱排气口 
Fuel tank exhaust vent 
制造日期 
Production date 
/ 
VIN 码 
VIN number 
LSJW24H36BS040941 
销售日期 
Sale date 
/ 
车辆里程数 
Car mileage 
1200 km 
维修站名称 
Sale agent 
/ 
失效模式描述 
Invalid situation 
description 
燃油箱总成排气口开裂 
The fuel tank exhaust vent was broken 
原材料信息：Raw material information 
原材料及牌号 
Raw material and 
trademark 
HDPE/4261AIM 
原材料厂商 
Raw material producer 
BASELL 
散件供应商 
Part supplier 
扬州奥力威 
Yangzhou Aojauto Co., Ltd. 
金属热处理状态 
Metal heat treatment state 
/ 
失效零件见图1：The invalid part is shown in Fig 1.  
Ⅱ. 结论与建议 Conclusions and suggestions 
结论：1. 经测试，失效件的材料无异常。 
2. 排气管受外界撞击变形，随后在将其回位过程中发生开裂。 
Conclusions: After the tests, the material of failure part conforms to the drawing requirement. According to the 
macroscopic observation, simulation test and material test of the vent, it can be seen that the vent was 
impacted by an external force and departured from the normal position. And then the crack occurred at the 
root of vent after it was moved into place.  
建议：避免油箱总成从料架滑落；避免物流过程中油箱总成受到磕碰；装车前百分百气密性检测。 
Suggestions：The fuel tank fall off rack should be avoided. The fuel tank should avoid being impacted in logistics 
process. Sealing property of the fuel tank should be inspected one hundred percent before installed into 
vehicle. 
分发： 
Dispenser 
张少波 
Zhang Shaobo 
检验者： 
Identifier 
马秋 
Ma Qiu 
审核： 
Auditor 
 
批准： 
Approver 
 
日期： 
Date 
2011.07.20 
日期： 
Date 
 
日期： 
Date 
 


 
上海汽车中心实验室
(SAIC center lab) 
中国·上海·嘉定区安研路201 号 
邮编. 201804 
No. 201 Anyan Road, Jiading District,  
Shanghai, China. 
Post code :201804 
报告编号：Report number 
SCL-S-11-0108M 
 
委托者Requestor：SQE 张少波 
送样日期Deliver date：2011.07.11 
报告日期Report date：2011.07.20 
第 2 页 共 4 页 
Page 2 of 4  
 
上海汽车 
SAIC Motor 
        
  
图1 失效件 
Fig.1 Failure part 
III. 测试结果 Test Results  
序号 
No. 
试验项目 
Test item 
额定值 
Requirement 
（SMTC22555） 
试验结果 
Test result 
评价  
Evaluation 
合格 
qualified 
不合格 
unqualified 
第一次 
First time 
第二次 
Second time 
Ⅰ 
失效件 
Failure part 
 
 
1 
红外（GB/T6040-2002） 
Infrared Spectroscopy 
HDPE 
HDPE 
× 
 
2 
熔点（GB/T19466.3-2006） 
Melting point 
130±10 oC 
 128 oC  
× 
 
3 
焓值（GB/T19466.3-2006） 
Enthalpy 
/ 
 145 J/g  
 147 J/g 
× 
 
小结：经测试，失效件的材料为HDPE，材料符合设计要求。失效件第一次熔融过程和第二次熔融过程中的
熔融焓变化不大，零件的注塑工艺参数较好。 
Conclusion: The material of the failure part is HDPE which conforms to the design requirement. The change of ΔH 
between the first circle and the second circle of the failure part is small, so the injection process of it is good. 
Ⅳ. 宏观分析 Macroscopic observation 
通过图2 失效件断口形貌可以看出，排气管部分断裂，裂纹向内凹陷，根据未断部位可以判定导致排气管开
裂的最终受力方向如图箭头所示，排气管表面未发现撞击痕。图4 和图5 分别是图3 断面的上部断面形貌和下部
断面形貌，上部断面布满均匀韧窝；而下部断面可以看到从平整断口向韧窝断裂过度特征，在端口的末端韧窝变
得比较细小。 
From Fig 2, it can be seen that the fuel tank exhaust vent was broken partially and the crack was depressed toward to 
the inner direction. No impact scar is found on the outside of exhaust vent. According to the position of remain region, it 
can be known that the break direction of the vent as shown at the arrow. The dimples appeared on the upper crack surface 
uniformly as shown in Fig 4. The evaluation from the smooth crack to the dimple crack can be observed on the lower 
crack surface (as shown in Fig 5). The dimple sizes become smaller at the end of crack. 


 
上海汽车中心实验室
(SAIC center lab) 
中国·上海·嘉定区安研路201 号 
邮编. 201804 
No. 201 Anyan Road, Jiading District,  
Shanghai, China. 
Post code :201804 
报告编号：Report number 
SCL-S-11-0108M 
 
委托者Requestor：SQE 张少波 
送样日期Deliver date：2011.07.11 
报告日期Report date：2011.07.20 
第 3 页 共 4 页 
Page 3 of 4  
 
上海汽车 
SAIC Motor 
     
            
图2 失效件断口形貌                    图3 失效件断口断面                         
Fig. 2 Crack of failure part               Fig.3 Crack surface of failure part          
          
 
图4 上部断口形貌                       图5 下部断口形貌 
Fig. 4 Upper crack surface                  Fig. 5 Lower crack surface 
小结：通过断口宏观分析可以判定，排气管在的图5 平整断面处开始断裂，随后在外力作用下裂纹逐步扩展。 
Conclusion: According to the macroscopic observation, it can be seen that the crack started at the smooth crack 
surface area in Fig 5 and then the crack propagated slowly by a load. 
Ⅴ. 模拟试验 Simulation testing 
为了模拟油箱排气口不同状态的断裂特征，将油箱整体从1 米高自由落地，同时保证排气口与地面呈45o
最先着地，试验后的排气口根部未发生开裂（图6），排气口与原位发生明显偏离，并出现褶皱、向内凹陷特征；
再将排气口缓慢回位，根部褶皱很容易发生开裂，裂纹处残留轻微的内凹特征（图7），该模拟的裂纹特征与失
效件的裂纹特征类似。 
In order to simulate the fracture mechanism of the vent, a normal fuel tank was dropped from 1 meter height and 
the vent firstly touched ground with 45o. After the test, no crack occurred but wrinkles appeared at the root of the vent 
and the vent departured from the normal position as shown in Fig 6. Then the vent was moved into normal place again, 
a crack easily appeared at former wrinkle region and the depression features remained on crack as shown in Fig 7 which 
is same as that of failure part.   


 
上海汽车中心实验室
(SAIC center lab) 
中国·上海·嘉定区安研路201 号 
邮编. 201804 
No. 201 Anyan Road, Jiading District,  
Shanghai, China. 
Post code :201804 
报告编号：Report number 
SCL-S-11-0108M 
 
委托者Requestor：SQE 张少波 
送样日期Deliver date：2011.07.11 
报告日期Report date：2011.07.20 
第 4 页 共 4 页 
Page 4 of 4  
 
上海汽车 
SAIC Motor 
          
 
图6 自由落地后排气口                          图7 回位后排气口 
Fig 6 The vent after fall off                   Fig 7 The vent after moved into place 
图8 是采用缓慢外力将排气口弯折后的试验结果，根部很容易发生开裂，裂纹处未发现内凹特征，裂纹处
存有多处毛边。 
Fig 8 is the feature of vent bended by a slow load. A crack easily appeared at the root region and several flashes 
remained on the crack, but the depression feature didn’t appear on the crack. 
 
图8 缓慢外力将排气口弯折后的试验结果 
Fig 8 The vent bended slowly by a force 
小结：通过断口宏观分析、模拟试验和材料分析可以判定，排气管受外界撞击变形，随后在将其回位过程中
发生开裂。 
Conclusion: According to the macroscopic observation, simulation test and material test of the vent, it can be seen 
that the vent was impacted by an external force and departured from the normal position. And then the crack 
occurred at the root of vent after it was moved into normal place.
