Repository: kujaxr/obsidian-vault

File: 材料工程师/SCL-S-11-0109M 螺栓扭断分析报告--邵百明.pdf.md
# SCL-S-11-0109M 螺栓扭断分析报告--邵百明.pdf

 
上海汽车中心实验室 
中国·上海·嘉定区安研路201 号 
邮编. 201804 
 
SAIC QA Laboratory 
201 Anhong rd, Anting, Shanghai 
报告编号 
Report number 
 
SCL-S-11-0109M 
委托者: 承璐刚 
Request person, dept： 
送样日期: 2011.7.1  
Request date:  
报告日期: 2011.7.28 
Report date：  
第1页共5页 
 
分发: 
Distribution 
SQE：承璐刚 
检验者Author 
 
审核Auditor 
 
批准Approver 
 
日期Date 
 
日期Date 
  
日期Date 
 
 
上海汽车 
SAIC Motor 
零件号Part number 
10018631 
 零件名称 
Part name 
后外倾角调节总成-螺栓 
BOLT_ASSY-CAMBER_ADJUSTMENT_RR 
图纸日期Drawing date 
/ 
零件生产日期Part production date 
/ 
 供货商 
Supplier 
舟山市7412 工厂 
The factory 7412 of Zhoushan 
车型/项目Car type/project 
IS12 
 
   阶段性报告 Interim report        结论性报告 Conclusion report           测试报告 Test report 
Ⅰ.任务描述 Task description 
实验室受委托对后外倾角调整总成螺栓进行失效原因分析；失效零件具体信息如下： 
As requested, QA lab has analyzed the failure of adjustment bolt. The background information of the failed part is as following： 
零件信息：Part information 
零件名称 
Part name 
螺栓-后外倾角调整总成 
BOLT_ASSY-CAMBER_ADJUSTMENT_RR 
制造日期 
Production date 
/ 
VIN 码 
VIN 
N/a 
销售日期 
Sale date 
/ 
试验循环 
Test cycles 
/ 
维修站名称 
Sale agent 
/ 
失效模式描述 
Failure circumstance 
description 
装配时，螺栓被拧断,拧紧扭矩180-190Nm。During assembly, the bolt is broken; the torque is 180-190Nm. 
原材料信息：Raw material information 
原材料及牌号 
Raw material specification 
SCM 435 Q/BQB517-2003 
原材料厂商 
Raw material producer 
宝钢 Bao steel 
散件供应商 
Component supplier 
舟山市7412 工厂  
The factory 7412 of Zhoushan  
金属热处理状态 
Metal heat treatment state 
调质 
Quenching and temper 
失效零件见图1：The failed part is shown in figure 1.  
 
Ⅱ. 结论与建议 Conclusions and suggestions 
结论Conclusions： 
（1）通过断口色彩,微观组织以及能谱分析,可以断定:螺栓在制造中出现裂纹,并在高温中，裂纹面出现氧化
和脱碳。锻造裂纹是导致螺栓在装配中出现断裂的原因。Based on the fracture surface color, microstructure and EDS 
analysis, it is judged that during the production, a forging defect was created in the bolt and the surface was oxidized and 
decarbonized. Finally the crack led to the failure reason. 
（2）螺栓的成分,硬度和非缺陷区的组织是正常的。The chemical components, hardness and microstructure of the 
normal area are ok. 
建议Suggestions： 
要求供应商提供8D 分析报告,避免类似质量问题的出现。 
Require the supplier to provide 8D analysis report and avoide the same quality defect. 
          


 
上海汽车中心实验室 
中国·上海·嘉定区安研路201 号 
邮编. 201804 
 
SAIC QA Laboratory 
201 Anhong rd, Anting, Shanghai 
报告编号 
Report number 
 
SCL-S-11-0109M 
委托者: 承璐刚 
Request person, dept： 
送样日期:  2011.7.1 
Request date:  
报告日期: 2011.7.28 
Report date：  
第2页共5页 
 
上海汽车 
SAIC Motor 
III. 测试结果与分析 Test Results and Analysis 
（1） 失效产品 Failure Overview 
螺栓断裂于靠近螺栓头部的区域，如图1 所示。从断口上可以看出，断口的边部的色彩非常深，类似螺栓头
部暴露于外表面氧化的色彩。这表明螺栓在制造中有可能出现了早期裂纹. 
 
 
图1 断裂螺栓 
Fig. 1 Broken bolt 
 
（2）断口Fracture Surface 
      利用体式显微镜，对断口形貌进行了观察。断口为典型的脆性断口，见图2。 
 
 
图2 断口 
Fig. 2 Fracture Surface 
 
取样 


 
上海汽车中心实验室 
中国·上海·嘉定区安研路201 号 
邮编. 201804 
 
SAIC QA Laboratory 
201 Anhong rd, Anting, Shanghai 
报告编号 
Report number 
 
SCL-S-11-0109M 
委托者: 承璐刚 
Request person, dept： 
送样日期:  2011.7.1 
Request date:  
报告日期: 2011.7.28 
Report date：  
第3页共5页 
 
上海汽车 
SAIC Motor 
（3）微观检测microstructure check 
从断口上取样（见图1），取得样品如图3（a）所示。检测发现：①断口靠近边部的区域上存在连续排列的
铁素体和夹杂（见图3（b）,（c））；②螺栓头部表面也存在脱碳的区域,且在该区域发现有灰色的物质,与断口中
的夹杂色彩和形态相同（见图3（d））,因此可初步推断内部的缺陷为螺栓成型中出现开裂氧化所致;③螺栓靠近芯
部的断裂表面正常,未见脱碳引起的铁素体和夹杂（见图3（e））;④ 除了缺陷区域外,其余区域的组织正常。 
铁素体和夹杂的连续分布降低了材料强度,导致螺栓的断裂。 
  
 
（a）金相试样/sample for microstructure 
 
（b）异常组织区域/microstructure of abnormal area  
    
 
（c）区域1/ area 1                        （d）区域2/area 2 
1.8mm 
区域2 
区域1 
灰色夹杂 
灰色物质 


 
上海汽车中心实验室 
中国·上海·嘉定区安研路201 号 
邮编. 201804 
 
SAIC QA Laboratory 
201 Anhong rd, Anting, Shanghai 
报告编号 
Report number 
 
SCL-S-11-0109M 
委托者: 承璐刚 
Request person, dept： 
送样日期:  2011.7.1 
Request date:  
报告日期: 2011.7.28 
Report date：  
第4页共5页 
 
上海汽车 
SAIC Motor 
 
（e）非缺陷的区域/normal area  
图3 断口微观组织/microstructure of fracture area  
 
（4）扫描电镜和能谱检测SEM and EDS CHECK 
     利用扫描电镜和能谱对其中的夹杂进行检测。从检测结果来看,该夹杂为氧化物;进一步证实了制造中螺栓出
现开裂和氧化的推断。 
 
（a）夹杂 /inclusion 
1
2
3
4
5
6
7
keV
0
2
4
6
8
10
12
14
16
18
 cps/eV
 Fe 
 Fe 
 O 
 
（b）能谱检测 /EDS 
图4 扫描电镜和能谱检测 
Fig.4  SEM and EDS 
Fe 
Mn 
Cr 


 
上海汽车中心实验室 
中国·上海·嘉定区安研路201 号 
邮编. 201804 
 
SAIC QA Laboratory 
201 Anhong rd, Anting, Shanghai 
报告编号 
Report number 
 
SCL-S-11-0109M 
委托者: 承璐刚 
Request person, dept： 
送样日期:  2011.7.1 
Request date:  
报告日期: 2011.7.28 
Report date：  
第5页共5页 
 
上海汽车 
SAIC Motor 
（5）硬度 Hardness 
      从螺栓的杆部取样，对材料的硬度进行检测；结果正常，如表1 所示。 
 
表1 硬度检测结果 
Table 1 Hardness test result 
序号 
试验项目 
额定值 
试验结果 
评价evaluation 
No. 
Test 
item 
Requirement 
Test result 
合格 
good  
不合格 
unqualified 
1 
硬度
Hardness 
HRC 31-39 
34.0,34.5,34.5 
× 
  
 
     
（6）成分Chemical Components 
  从螺栓的杆部取样，对成分进行了测试；结果正常，如表2 所示。 
 
表2 成分测试结果 
Table 2 chemical components result 
序号 
试验项目 
额定值 
试验结果 
评价evaluation 
No. 
Test item 
Requirement 
Test result 
合格
good 
不合格 
unqualified 
1 
成分SCM435 
(Q/BQB517-2003  
  
  
  
  
  
C 
0.33～0.38 
0.36 
× 
  
  
Mn 
0.60～0.90 
0.74 
× 
  
  
Si 
0.15～0.35 
0.17 
× 
  
  
P 
≤0.030 
0.006 
× 
  
  
S 
≤0.030 
0.001 
× 
  
  
Cr 
0.90～1.20 
0.98 
× 
  
  
Mo 
0.15～0.30 
0.19 
×

File: 材料工程师/SCL-S-11-0110M  IS12 螺母-白云岭01pdf.pdf.md
# SCL-S-11-0110M  IS12 螺母-白云岭01pdf.pdf

 
上海汽车中心实验室
SAIC Center Lab 
中国·上海·嘉定区安研路201 号 
邮编. 201804 
No. 201 Anyan Road, Jiading District,  
Shanghai, China. 
Post code :200433 
报告编号：Report number
SCL-S-11-0110M 
委托者Requestor： 
 SQE  承璐刚 
委托编号Request number： 
送样日期
Deliver date: 
2011.7.13  
报告日期
Report date ：
2011.7.14 
第 1 页 共 8 页 
Page 2of 2 
 
上海汽车
SAIC Motor
零件号 
Part number 
M92898 1000D 
 零件名称 
Part name 
螺母 
NUT 
图纸日期 
Drawing date  
/ 
零件生产日期 
Production date 
/ 
 供货商 
Supplier 
上海纳特 
SHANGHAI NATE 
车型/项目 
Car type/project 
IS12 
 
   阶段性报告  Stage report        结论性报告 Conclusion report           测试报告 Test report 
Ⅰ.任务描述 Task description 
实验室受委托对螺母（8.8 级）(2 失效件、2 件合格件)进行失效原因分析，失效零件具体信息如下： 
As requested, QA lab has analyzed the invalid cause of the nut（8.8）, and the information of invalid part is shown as following： 
零件信息：Part information 
零件名称 
Part name 
螺母 
NUT 
制造日期 
Production date 
/ 
VIN 码 
VIN number 
/ 
销售日期 
Sale date 
/ 
车辆里程数 
Car mileage 
0 
销售商 
Sale agent 
/ 
失效模式描述 
Invalid situation 
description 
2011 年07 月11 日总装生产线发生：传动轴与后桥连接螺母开裂共有6 台。 
原材料信息：Raw material information 
原材料及牌号 
Raw material and 
trademark 
SWCH35K 
原材料厂商 
Raw material producer 
/ 
散件供应商 
Part suplier 
/ 
金属热处理状态 
Metal heat treatment state
调质 
 
Ⅱ. 结论与建议 Conclusions and suggestions 
结论Conclusions： 
1、 由于原始裂纹引起过载开裂，原始裂纹产生于电镀锌前的冷镦或热处理（调质）工序。 
The failure due to original crack, the crack created in forging process or heat treatment (Q&T) process. 
2、 四种状态的螺母芯部硬度都符合技术要求。 
The core hardness of the nut accord with the requirement. 
3、 四种状态的螺母的法兰次表面都有脱碳现象。 
There is decarbonization in the inner of the flange’s side. 
建议Suggestions： 
1、 请供应商提交整改措施。Supplier should submit improving measure。 
2、 请进一步校核装配工艺。Please  analyze condition of the failured part in the assembly 
分发： 
Dispenser 
SQE：承璐刚 
检验者： 
Identifier 
白云岭   
Bai yunling 
审核： 
Auditor 
 
批准： 
Approver 
 
日期： 
Date 
2011.7.13 
日期： 
Date 
 
日期： 
Date 
 
PDF created with pdfFactory trial version www.pdffactory.com


 
上海汽车中心实验室
SAIC Center Lab 
中国·上海·嘉定区安研路201 号 
邮编. 201804 
No. 201 Anyan Road, Jiading District,  
Shanghai, China. 
Post code :200433 
报告编号：Report number
SCL-S-11-0110M 
委托者Requestor： 
 SQE  承璐刚 
委托编号Request number： 
送样日期
Deliver date: 
2011.7.13  
报告日期
Report date ：
2011.7.14 
第 2 页 共 8 页 
Page 2of 2 
 
上海汽车
SAIC Motor
III. 测试结果 Test Results  
一、宏观观察： 
1、宏观观察，失效螺母沿纵向开裂，见图1； 
二、断口分析： 
1、断口整体形貌可分为原始裂纹区和快速撕裂区，见图2、图3；  
1、 在原始裂纹区覆盖有与电镀层一样的黑色物质，见图4、图5； 
三、工艺分析： 
主要工艺流程：冷锻-----攻牙-----热处理（调质）-----镀黑锌（Cr3+） 
四、材料分析： 
1、 芯部硬度（检测位置见图6）：   
结论：合格。              详见附表1   
2、 脱碳：  在螺母的次表面脱碳严重。 
结论：   不合格           详见附表1 
4、基体组织：回火索氏体   
 结论：   合格              详见附表1 
结论： 
4、 由于原始裂纹引起过载开裂，原始裂纹产生于电镀锌前的冷镦或热处理（调质）工序。 
5、 四种状态的螺母芯部硬度都符合技术要求。 
6、 四种状态的螺母的法兰次表面都有脱碳现象。 
 
附表1 
 序
号 
试验项目 
额定值 
试验结果 
评价 
合格 
不合
格 
1 
1#失效件 
 
 
 
 
1.1 
化学成分/SWRCH35K
BQB517-2003 
 
 
 
 
C 
0.32-0.38 
0.33 
X 
 
 
Si 
0.10-0.35 
0.25 
X 
 
 
Mn 
0.60-0.90 
0.77 
X 
 
 
P 
≤0.030 
0.007 
X 
 
 
S 
≤0.035 
0.019 
X 
 
1.2 
芯部硬度 
250-353HV 
276、284、296、298 
X 
 
1.3 
脱碳 
/ 
在螺母的次表面有脱碳现
象 （图8、10）） 
 
X 
PDF created with pdfFactory trial version www.pdffactory.com


 
上海汽车中心实验室
SAIC Center Lab 
中国·上海·嘉定区安研路201 号 
邮编. 201804 
No. 201 Anyan Road, Jiading District,  
Shanghai, China. 
Post code :200433 
报告编号：Report number
SCL-S-11-0110M 
委托者Requestor： 
 SQE  承璐刚 
委托编号Request number： 
送样日期
Deliver date: 
2011.7.13  
报告日期
Report date ：
2011.7.14 
第 3 页 共 8 页 
Page 2of 2 
 
上海汽车
SAIC Motor
1.4 
基体组织 
回火索氏体 
回火索氏体（图9） 
/ 
 
1.5 
非金属夹杂物 
/ 
D2.0 （图7） 
/ 
 
2 
2#失效件 
 
 
 
 
2.1 
化学成分/SWRCH35K
BQB517-2003 
 
 
 
 
C 
0.32-0.38 
0.32 
X 
 
 
Si 
0.10-0.35 
0.25 
X 
 
 
Mn 
0.60-0.90 
0.77 
X 
 
 
P 
≤0.030 
0.006 
X 
 
 
S 
≤0.035 
0.015 
X 
 
2.2 
芯部硬度 
250-353HV 
283、280、282、286 
X 
 
2.3 
脱碳 
/ 
在螺母的次表面有脱碳现
象  （图12、14） 
 
X 
2.4 
基体组织 
回火索氏体 
回火索氏体（图13） 
/ 
 
2.5 
非金属夹杂物 
/ 
D1.5 （图11） 
/ 
 
3 
装配后未开裂件 
 
 
 
 
3.1 
化学成分/SWRCH35K
BQB517-2003 
 
 
 
 
C 
0.32-0.38 
0.35 
X 
 
 
Si 
0.10-0.35 
0.19 
X 
 
 
Mn 
0.60-0.90 
0.69 
X 
 
 
P 
≤0.030 
0.011 
X 
 
 
S 
≤0.035 
0.009 
X 
 
3.2 
芯部硬度 
250-353HV 
289、288、294、296 
X 
 
3.3 
脱碳 
/ 
在螺母的次表面有脱碳现
象  （图16、18） 
 
X 
PDF created with pdfFactory trial version www.pdffactory.com


 
上海汽车中心实验室
SAIC Center Lab 
中国·上海·嘉定区安研路201 号 
邮编. 201804 
No. 201 Anyan Road, Jiading District,  
Shanghai, China. 
Post code :200433 
报告编号：Report number
SCL-S-11-0110M 
委托者Requestor： 
 SQE  承璐刚 
委托编号Request number： 
送样日期
Deliver date: 
2011.7.13  
报告日期
Report date ：
2011.7.14 
第 4 页 共 8 页 
Page 2of 2 
 
上海汽车
SAIC Motor
3.4 
基体组织 
回火索氏体 
回火索氏体（图17） 
/ 
 
3.5 
非金属夹杂物 
/ 
D1.2 （图15） 
/ 
 
4 
未装配件 
 
 
 
 
4.1 
化学成分/SWRCH35K
BQB517-2003 
 
 
 
 
C 
0.32-0.38 
0.33 
X 
 
 
Si 
0.10-0.35 
0.24 
X 
 
 
Mn 
0.60-0.90 
0.77 
X 
 
 
P 
≤0.030 
0.006 
X 
 
 
S 
≤0.035 
0.019 
X 
 
4.2 
芯部硬度 
250-353HV 
272、283、272、284 
X 
 
4.3 
脱碳 
/ 
在螺母的次表面有脱碳现
象  （图20、22） 
 
X 
4.4 
基体组织 
回火索氏体 
回火索氏体（图21） 
/ 
 
4.5 
非金属夹杂物 
/ 
D1.5 (图19) 
/ 
 
 
失效件技术图纸 
PDF created with pdfFactory trial version www.pdffactory.com


 
上海汽车中心实验室
SAIC Center Lab 
中国·上海·嘉定区安研路201 号 
邮编. 201804 
No. 201 Anyan Road, Jiading District,  
Shanghai, China. 
Post code :200433 
报告编号：Report number
SCL-S-11-0110M 
委托者Requestor： 
 SQE  承璐刚 
委托编号Request number： 
送样日期
Deliver date: 
2011.7.13  
报告日期
Report date ：
2011.7.14 
第 5 页 共 8 页 
Page 2of 2 
 
上海汽车
SAIC Motor
 
 
图1  失效件宏观形貌 
 
        
 
图2   1#断口宏观形貌：               图3   2#断口宏观形貌： 
有原始裂纹，在原始裂纹处有黑色物质        有原始裂纹，在原始裂纹处有黑色物质 
  
 
           图 4 ： 图2 的放大图                           图 5 ： 图3 的放大图 
 
 
 
 
 
原始裂纹区：有
与镀层表面一
样的黑色物质 
原始裂纹
区：有与镀
层表面一
样的黑色
物质
快速撕
裂区 
快速撕
裂区 
PDF created with pdfFactory trial version www.pdffactory.com


 
上海汽车中心实验室
SAIC Center Lab 
中国·上海·嘉定区安研路201 号 
邮编. 201804 
No. 201 Anyan Road, Jiading District,  
Shanghai, China. 
Post code :200433 
报告编号：Report number
SCL-S-11-0110M 
委托者Requestor： 
 SQE  承璐刚 
委托编号Request number： 
送样日期
Deliver date: 
2011.7.13  
报告日期
Report date ：
2011.7.14 
第 6 页 共 8 页 
Page 2of 2 
 
上海汽车
SAIC Motor
 
 
 
图6 硬度测试位置示意图 
 
  
 
图7  1#失效件非金属夹杂物： D2.0  100X          图8   法兰面次表面有脱碳现象  100X 
  
 
图9  1#失效件芯部组织：回火索氏体   500X          图10：图8 的局部发大图   500X 
 
点1 
点2 
点3 
点4 
PDF created with pdfFactory trial version www.pdffactory.com


 
上海汽车中心实验室
SAIC Center Lab 
中国·上海·嘉定区安研路201 号 
邮编. 201804 
No. 201 Anyan Road, Jiading District,  
Shanghai, China. 
Post code :200433 
报告编号：Report number
SCL-S-11-0110M 
委托者Requestor： 
 SQE  承璐刚 
委托编号Request number： 
送样日期
Deliver date: 
2011.7.13  
报告日期
Report date ：
2011.7.14 
第 7 页 共 8 页 
Page 2of 2 
 
上海汽车
SAIC Motor
  
 
图11  2#失效件非金属夹杂物： D1.5  100X       图12   法兰面次表面有脱碳现象  100X 
  
 
图13  2#失效件芯部组织：回火索氏体  500X        图14：图12 的局部发大图   500X 
  
 
图15  3#失效件非金属夹杂物： D1.5  100X       图16   法兰面次表面有脱碳现象  100X 
  
 
图17  3#失效件芯部组织：回火索氏体  500X        图18：图16 的局部发大图   500X 
PDF created with pdfFactory trial version www.pdffactory.com


 
上海汽车中心实验室
SAIC Center Lab 
中国·上海·嘉定区安研路201 号 
邮编. 201804 
No. 201 Anyan Road, Jiading District,  
Shanghai, China. 
Post code :200433 
报告编号：Report number
SCL-S-11-0110M 
委托者Requestor： 
 SQE  承璐刚 
委托编号Request number： 
送样日期
Deliver date: 
2011.7.13  
报告日期
Report date ：
2011.7.14 
第 8 页 共 8 页 
Page 2of 2 
 
上海汽车
SAIC Motor
 
  
 
图19  4#失效件非金属夹杂物： D1.5  100X       图20   法兰面次表面有脱碳现象  100X 
  
 
图21  4#失效件芯部组织：回火索氏体  500X        图22：图20 的局部发大图   500X 
 
 
 
 
PDF created with pdfFactory trial version www.pdffactory.com

File: 材料工程师/SCL-S-11-0110M IS12 螺母-白云岭.pdf.md
# SCL-S-11-0110M IS12 螺母-白云岭.pdf

 
上海汽车中心实验室
SAIC Center Lab 
中国·上海·嘉定区安研路201 号 
邮编. 201804 
No. 201 Anyan Road, Jiading District,  
Shanghai, China. 
Post code :200433 
报告编号：Report number
SCL-S-11-0110M 
委托者Requestor： 
 SQE  承璐刚 
委托编号Request number： 
送样日期
Deliver date: 
2011.7.13  
报告日期
Report date ：
2011.7.14 
第 1 页 共 8 页 
Page 2of 2 
 
上海汽车
SAIC Motor
零件号 
Part number 
M92898 1000D 
 零件名称 
Part name 
螺母 
NUT 
图纸日期 
Drawing date  
/ 
零件生产日期 
Production date 
/ 
 供货商 
Supplier 
上海纳特 
SHANGHAI NATE 
车型/项目 
Car type/project 
IS12 
 
   阶段性报告  Stage report        结论性报告 Conclusion report           测试报告 Test report 
Ⅰ.任务描述 Task description 
实验室受委托对螺母（8.8 级）(2 失效件、2 件合格件)进行失效原因分析，失效零件具体信息如下： 
As requested, QA lab has analyzed the invalid cause of the nut（8.8）, and the information of invalid part is shown as following： 
零件信息：Part information 
零件名称 
Part name 
螺母 
NUT 
制造日期 
Production date 
/ 
VIN 码 
VIN number 
/ 
销售日期 
Sale date 
/ 
车辆里程数 
Car mileage 
0 
销售商 
Sale agent 
/ 
失效模式描述 
Invalid situation 
description 
2011 年07 月11 日总装生产线发生：传动轴与后桥连接螺母开裂共有6 台。 
原材料信息：Raw material information 
原材料及牌号 
Raw material and 
trademark 
SWCH35K 
原材料厂商 
Raw material producer 
/ 
散件供应商 
Part suplier 
/ 
金属热处理状态 
Metal heat treatment state
调质 
 
Ⅱ. 结论与建议 Conclusions and suggestions 
结论Conclusions： 
1、 由于原始裂纹引起开裂，原始裂纹产生于电镀锌前的工序。 
The failure due to original crack, the crack created before coating process.  
2、 四种状态的螺母芯部硬度都符合技术要求。 
The core hardness of the nut accord with the requirement. 
3、 四种状态的螺母的法兰次表面都有脱碳现象。 
There is decarbonization in the inner of the flange’s side. 
建议Suggestions： 
1、 请供应商提交整改措施。Supplier should submit improving measure。 
2、  
分发： 
Dispenser 
SQE：承璐刚 
检验者： 
Identifier 
白云岭   
Bai yunling 
审核： 
Auditor 
 
批准： 
Approver 
 
日期： 
Date 
2011.7.13 
日期： 
Date 
 
日期： 
Date 
 


 
上海汽车中心实验室
SAIC Center Lab 
中国·上海·嘉定区安研路201 号 
邮编. 201804 
No. 201 Anyan Road, Jiading District,  
Shanghai, China. 
Post code :200433 
报告编号：Report number
SCL-S-11-0110M 
委托者Requestor： 
 SQE  承璐刚 
委托编号Request number： 
送样日期
Deliver date: 
2011.7.13  
报告日期
Report date ：
2011.7.14 
第 2 页 共 8 页 
Page 2of 2 
 
上海汽车
SAIC Motor
III. 测试结果 Test Results  
一、宏观观察： 
1、宏观观察，失效螺母沿纵向开裂，见图1； 
二、断口分析： 
1、断口整体形貌可分为原始裂纹区和快速撕裂区，见图2、图3；  
1、 在原始裂纹区覆盖有与电镀层一样的黑色物质，见图4、图5； 
三、工艺分析： 
主要工艺流程：冷锻-----攻牙-----热处理（调质）-----镀黑锌（Cr3+） 
四、材料分析： 
1、 芯部硬度（检测位置见图6）：   
结论：合格。              详见附表1   
2、 脱碳：  在螺母的次表面脱碳严重。 
结论：   不合格           详见附表1 
4、基体组织：回火索氏体   
 结论：   合格              详见附表1 
结论： 
4、 由于原始裂纹引起开裂，原始裂纹产生于电镀锌前的工序。 
5、 四种状态的螺母芯部硬度都符合技术要求。 
6、 四种状态的螺母的法兰次表面都有脱碳现象。 
 
附表1 
 序
号 
试验项目 
额定值 
试验结果 
评价 
合格 
不合
格 
1 
1#失效件 
 
 
 
 
1.1 
化学成分/SWRCH35K
BQB517-2003 
 
 
 
 
C 
0.32-0.38 
0.33 
X 
 
 
Si 
0.10-0.35 
0.25 
X 
 
 
Mn 
0.60-0.90 
0.77 
X 
 
 
P 
≤0.030 
0.007 
X 
 
 
S 
≤0.035 
0.019 
X 
 
1.2 
芯部硬度 
250-353HV 
276、284、296、298 
X 
 
1.3 
脱碳 
/ 
在螺母的次表面有脱碳现
象 （图8、10）） 
 
X 


 
上海汽车中心实验室
SAIC Center Lab 
中国·上海·嘉定区安研路201 号 
邮编. 201804 
No. 201 Anyan Road, Jiading District,  
Shanghai, China. 
Post code :200433 
报告编号：Report number
SCL-S-11-0110M 
委托者Requestor： 
 SQE  承璐刚 
委托编号Request number： 
送样日期
Deliver date: 
2011.7.13  
报告日期
Report date ：
2011.7.14 
第 3 页 共 8 页 
Page 2of 2 
 
上海汽车
SAIC Motor
1.4 
基体组织 
回火索氏体 
回火索氏体（图9） 
/ 
 
1.5 
非金属夹杂物 
/ 
D2.0 （图7） 
/ 
 
2 
2#失效件 
 
 
 
 
2.1 
化学成分/SWRCH35K
BQB517-2003 
 
 
 
 
C 
0.32-0.38 
0.32 
X 
 
 
Si 
0.10-0.35 
0.25 
X 
 
 
Mn 
0.60-0.90 
0.77 
X 
 
 
P 
≤0.030 
0.006 
X 
 
 
S 
≤0.035 
0.015 
X 
 
2.2 
芯部硬度 
250-353HV 
283、280、282、286 
X 
 
2.3 
脱碳 
/ 
在螺母的次表面有脱碳现
象  （图12、14） 
 
X 
2.4 
基体组织 
回火索氏体 
回火索氏体（图13） 
/ 
 
2.5 
非金属夹杂物 
/ 
D1.5 （图11） 
/ 
 
3 
装配后未开裂件 
 
 
 
 
3.1 
化学成分/SWRCH35K
BQB517-2003 
 
 
 
 
C 
0.32-0.38 
0.35 
X 
 
 
Si 
0.10-0.35 
0.19 
X 
 
 
Mn 
0.60-0.90 
0.69 
X 
 
 
P 
≤0.030 
0.011 
X 
 
 
S 
≤0.035 
0.009 
X 
 
3.2 
芯部硬度 
250-353HV 
289、288、294、296 
X 
 
3.3 
脱碳 
/ 
在螺母的次表面有脱碳现
象  （图16、18） 
 
X 


 
上海汽车中心实验室
SAIC Center Lab 
中国·上海·嘉定区安研路201 号 
邮编. 201804 
No. 201 Anyan Road, Jiading District,  
Shanghai, China. 
Post code :200433 
报告编号：Report number
SCL-S-11-0110M 
委托者Requestor： 
 SQE  承璐刚 
委托编号Request number： 
送样日期
Deliver date: 
2011.7.13  
报告日期
Report date ：
2011.7.14 
第 4 页 共 8 页 
Page 2of 2 
 
上海汽车
SAIC Motor
3.4 
基体组织 
回火索氏体 
回火索氏体（图17） 
/ 
 
3.5 
非金属夹杂物 
/ 
D1.2 （图15） 
/ 
 
4 
未装配件 
 
 
 
 
4.1 
化学成分/SWRCH35K
BQB517-2003 
 
 
 
 
C 
0.32-0.38 
0.33 
X 
 
 
Si 
0.10-0.35 
0.24 
X 
 
 
Mn 
0.60-0.90 
0.77 
X 
 
 
P 
≤0.030 
0.006 
X 
 
 
S 
≤0.035 
0.019 
X 
 
4.2 
芯部硬度 
250-353HV 
272、283、272、284 
X 
 
4.3 
脱碳 
/ 
在螺母的次表面有脱碳现
象  （图20、22） 
 
X 
4.4 
基体组织 
回火索氏体 
回火索氏体（图21） 
/ 
 
4.5 
非金属夹杂物 
/ 
D1.5 (图19) 
/ 
 
 
失效件技术图纸 


 
上海汽车中心实验室
SAIC Center Lab 
中国·上海·嘉定区安研路201 号 
邮编. 201804 
No. 201 Anyan Road, Jiading District,  
Shanghai, China. 
Post code :200433 
报告编号：Report number
SCL-S-11-0110M 
委托者Requestor： 
 SQE  承璐刚 
委托编号Request number： 
送样日期
Deliver date: 
2011.7.13  
报告日期
Report date ：
2011.7.14 
第 5 页 共 8 页 
Page 2of 2 
 
上海汽车
SAIC Motor
 
 
图1  失效件宏观形貌 
 
        
 
图2   1#断口宏观形貌：               图3   2#断口宏观形貌： 
有原始裂纹，在原始裂纹处有黑色物质        有原始裂纹，在原始裂纹处有黑色物质 
  
 
           图 4 ： 图2 的放大图                           图 5 ： 图3 的放大图 
 
 
 
 
 
原始裂纹区：有
与镀层表面一
样的黑色物质 
原始裂纹
区：有与镀
层表面一
样的黑色
物质
快速撕
裂区 
快速撕
裂区 


 
上海汽车中心实验室
SAIC Center Lab 
中国·上海·嘉定区安研路201 号 
邮编. 201804 
No. 201 Anyan Road, Jiading District,  
Shanghai, China. 
Post code :200433 
报告编号：Report number
SCL-S-11-0110M 
委托者Requestor： 
 SQE  承璐刚 
委托编号Request number： 
送样日期
Deliver date: 
2011.7.13  
报告日期
Report date ：
2011.7.14 
第 6 页 共 8 页 
Page 2of 2 
 
上海汽车
SAIC Motor
 
 
 
图6 硬度测试位置示意图 
 
  
 
图7  1#失效件非金属夹杂物： D2.0  100X          图8   法兰面次表面有脱碳现象  100X 
  
 
图9  1#失效件芯部组织：回火索氏体   500X          图10：图8 的局部发大图   500X 
 
点1 
点2 
点3 
点4 


 
上海汽车中心实验室
SAIC Center Lab 
中国·上海·嘉定区安研路201 号 
邮编. 201804 
No. 201 Anyan Road, Jiading District,  
Shanghai, China. 
Post code :200433 
报告编号：Report number
SCL-S-11-0110M 
委托者Requestor： 
 SQE  承璐刚 
委托编号Request number： 
送样日期
Deliver date: 
2011.7.13  
报告日期
Report date ：
2011.7.14 
第 7 页 共 8 页 
Page 2of 2 
 
上海汽车
SAIC Motor
  
 
图11  2#失效件非金属夹杂物： D1.5  100X       图12   法兰面次表面有脱碳现象  100X 
  
 
图13  2#失效件芯部组织：回火索氏体  500X        图14：图12 的局部发大图   500X 
  
 
图15  3#失效件非金属夹杂物： D1.5  100X       图16   法兰面次表面有脱碳现象  100X 
  
 
图17  3#失效件芯部组织：回火索氏体  500X        图18：图16 的局部发大图   500X 


 
上海汽车中心实验室
SAIC Center Lab 
中国·上海·嘉定区安研路201 号 
邮编. 201804 
No. 201 Anyan Road, Jiading District,  
Shanghai, China. 
Post code :200433 
报告编号：Report number
SCL-S-11-0110M 
委托者Requestor： 
 SQE  承璐刚 
委托编号Request number： 
送样日期
Deliver date: 
2011.7.13  
报告日期
Report date ：
2011.7.14 
第 8 页 共 8 页 
Page 2of 2 
 
上海汽车
SAIC Motor
 
  
 
图19  4#失效件非金属夹杂物： D1.5  100X       图20   法兰面次表面有脱碳现象  100X 
  
 
图21  4#失效件芯部组织：回火索氏体  500X        图22：图20 的局部发大图   500X

File: 材料工程师/SCL-S-11-0111M 尼龙三通.pdf.md
# SCL-S-11-0111M 尼龙三通.pdf

 
上海汽车中心实验室
SAIC Center Lab 
中国·上海·嘉定区安研路201 号 
邮编. 201804 
No. 201 Anyan Road, Jiading District,  
Shanghai, China. 
Post code :200433 
报告编号：Report number 
SCL-S-11-0111M 
 
委托者Requestor：SQE 丁蓓颖 
送样日期Deliver date：2011.06.22 
报告日期Report date：2011.07.18 
第 1 页 共 3 页 
Page 1 of 3  
 
上海汽车 
SAIC Motor 
零件号 
Part number 
10070414 
零件名称 
Part name 
尼龙三通 
Nylon Tee 
图纸日期 
Drawing date  
/ 
零件生产日期 
Production date 
/ 
供货商 
Supplier 
青岛易特优电子有限公司 
Qing Dao Easytouse Electronics co., LTD 
车型/项目 
Car type/project 
AP11 
 
   阶段性报告  Stage report        结论性报告 Conclusion report           测试报告 Test report 
Ⅰ.任务描述 Task description 
实验室受委托对尼龙三通进行失效原因分析，失效零件具体信息如下： 
As requested, SAIC center lab has analyzed the invalid cause of Nylon Tee, and the information of invalid part is 
shown as following： 
零件信息：Part information 
零件名称 
Part name 
尼龙三通 
Nylon Tee 
制造日期 
Production date 
/ 
VIN 码 
VIN number 
/ 
销售日期 
Sale date 
/ 
车辆里程数 
Car mileage 
/ 
销售商 
Sale agent 
/ 
失效模式描述 
Invalid situation 
description 
尼龙三通管路堵塞 
Nylon tee was jammed 
原材料信息：Raw material information 
原材料及牌号 
Raw material 
and trademark 
PA66/GFA218 V30 BK21 NS 
原材料厂商 
Raw material producer 
罗帝亚 
散件供应商 
Part supplier 
青岛易特优电子有限公司 
Qing Dao Easytouse Electronics 
co., LTD 
金属热处理状态 
Metal heat treatment state 
/ 
失效零件见图1，图2：The invalid part is shown in Figure 1 and Figure 2.  
 
Ⅱ. 结论与建议 Conclusions and suggestions 
结论：经测试，失效件管路内的堵塞物与失效件为同一材料——PA66。 
Conclusions: After the tests, the failure part and the blockage in the pipe of it both consist of PA66.  
建议：供应商对生产工艺和流程进行检查。 
Suggestions：Supplier should check up on technology and process of production. 
 
分发： 
Dispenser 
SQE 丁蓓颖 
检验者： 
Identifier 
 
审核： 
Auditor 
 
批准： 
Approver 
 
日期： 
Date 
 
日期： 
Date 
 
日期： 
Date 
 


 
上海汽车中心实验室
SAIC Center Lab 
中国·上海·嘉定区安研路201 号 
邮编. 201804 
No. 201 Anyan Road, Jiading District,  
Shanghai, China. 
Post code :200433 
报告编号：Report number 
SCL-S-11-0111M 
 
委托者Requestor：SQE 丁蓓颖 
送样日期Deliver date：2011.06.22 
报告日期Report date：2011.07.18 
第 2 页 共 3 页 
Page 2 of 3  
 
上海汽车 
SAIC Motor 
        
图1 失效件 
Fig.1 Failure part 
 
图2 失效件剖面 
Fig.2 Section of failure part 
 
 
 
 
 
 
 
 
堵塞物 
Blockage 


 
上海汽车中心实验室
SAIC Center Lab 
中国·上海·嘉定区安研路201 号 
邮编. 201804 
No. 201 Anyan Road, Jiading District,  
Shanghai, China. 
Post code :200433 
报告编号：Report number 
SCL-S-11-0111M 
 
委托者Requestor：SQE 丁蓓颖 
送样日期Deliver date：2011.06.22 
报告日期Report date：2011.07.18 
第 3 页 共 3 页 
Page 3 of 3  
 
上海汽车 
SAIC Motor 
III. 测试结果 Test Results  
序号 
No. 
试验项目 
Test item 
额定值 
Requirement 
试验结果 
Test result 
评价 Evaluation 
合格 
qualified 
不合格 
unqualified 
Ⅰ 
失效件 
Failure part 
 
 
1 
红外（GB/T6040-2002） 
Infrared Spectroscopy 
PA66 
PA66 
× 
 
2 
DSC 
约260°C 
261.05°C 
× 
 
Ⅱ 
失效件管内堵塞物 
Blockage in the pipe of failure part 
 
 
1 
红外（GB/T6040-2002） 
Infrared Spectroscopy 
/ 
PA66 
 
 
2 
DSC 
/ 
261.10°C

File: 材料工程师/SCL-S-11-0112M ZP11 Cross前副车架-张勇.pdf.md
# SCL-S-11-0112M ZP11 Cross前副车架-张勇.pdf

 
上海汽车中心实验室
SAIC Central Lab 
中国·上海·嘉定区安研路201 号 
邮编. 201804 
No. 201 Anyan Road, Jiading District, Shanghai, 
报告编号：Report number
SCL-S-11-0112M
 
委托者Requestor：TC 杜华、王磊
委托编号Request number：/ 
送样日期Deliver date: 2011.7.18 
报告日期Report date：2011.7.25 
第 1 页 共 8 页 
Page 1of 8 
 
上海汽车
SAIC Motor
零件号 
Part number 
30003623 
 零件名称 
Part name 
前副车架焊接总成 
ASY-FRT Subframe 
图纸日期 
Drawing date  
2009.7.1 
零件生产日期 
Production date 
/ 
 供货商 
Supplier 
上海汇众汽车制造有限公司 
Shanghai Huizhong Automobile Manufacturing Co., Ltd 
车型/项目 
Car type/project 
ZP11 Cross 
 
     阶段性报告  Stage report        结论性报告 Conclusion report           测试报告 Test report 
Ⅰ.任务描述 Task description 
实验室受委托对上海汇众的ZP11 Cross 多通道台架试验车前副车架开裂件进行失效分析，具体信息如下： 
As requested, QA lab has analyzed the failure cause of ZP11 Cross ASY-FRT Subframe, information of failure part is shown as following： 
零件信息 Part information： 
零件名称 
Part name 
前副车架焊接总成 
ASY-FRT Subframe 
制造日期 
Production date 
2011.6.22 
VIN 码 
VIN number 
/ 
销售日期 
Sale date 
/ 
车辆里程数 
Car mileage 
/ 
维修站名称 
Sale agent 
/ 
失效模式描述 
Failure description 
多通道台架试验（G11 路谱）中发生副车架上下片裂纹，试验进度87.25% 
FRT subframe crack during Multi-channel bench test with G11 road spectrum at 87.25%
原材料信息：Raw material information 
原材料及牌号 
Raw material and trademark
SAPH440  t=2.0mm 
原材料厂商 
Raw material producer 
宝钢 
Bao Steel 
散件供应商 
Part supplier 
上海汇众 
SHAC 
金属热处理状态 
Metal heat treatment state 
/ 
失效零件见附图 The failure part is shown in the attached figures.  
Ⅱ. 结论与建议 Conclusions and suggestions 
结论 Conclusions： 
1、前副车架上2#裂纹属疲劳开裂，裂源部位有毛刺导致的应力集中； No.2 crack belongs to fatigue failure, stress 
concentration due to burrs found at the crack initial area;  
2、前副车架上3#裂纹裂纹源附近区域材料厚度异常减薄；Material thickness abnormally reduced near No.3 fracture 
area;  
3、前副车架上片材料符合图纸技术要求；Upper shell material of front subframe conforms to drawing technical 
requirement. 
4、前副车架上管状支架附近位置1#裂纹属疲劳开裂，由异常载荷所致。No.1 crack belongs to fatigue failure due to 
abnormal load. 
建议 Suggestions： 
1、监控板材冲压厚度减薄和毛刺缺陷等问题；Monitor and control steel thickness reduction and stamping burrs;  
2、优化焊接参数和过程。Optimize welding parameter and process. 
 
分发： 
Distribution 
底盘部：杜华  王磊 
TC Chassis：Du Hua  Wang Lei 
检验者： 
Author 
张勇 
Zhang Yong 
审核： 
Auditor 
Liz Greasley 
批准： 
Approver 
 
日期： 
Date 
2011.7.25 
日期： 
Date 
2011.7.25 
日期： 
Date 
 


 
上海汽车中心实验室
SAIC Central Lab 
中国·上海·嘉定区安研路201 号 
邮编. 201804 
No. 201 Anyan Road, Jiading District, Shanghai, 
报告编号：Report number
SCL-S-11-0112M
 
委托者Requestor：TC 杜华、王磊
委托编号Request number：/ 
送样日期Deliver date: 2011.7.18 
报告日期Report date：2011.7.25 
第 2 页 共 8 页 
Page 2of 8 
 
上海汽车
SAIC Motor
Ⅲ. 个别结果 Test Results 
一、断口分析： 
1、宏观观察 
1.1  送作分析的前副车架有三处裂纹，见图1 所示。三处裂纹分别为：1#裂纹开裂位置位于副车架上片
本体，邻近管状焊缝的焊接热影响区；2#和3#裂纹位置左右大致对称，贯穿副车架上片和下片的连接焊缝，
向内部扩展，其中2#裂纹长度为50mm，3#裂纹长度30mm。 
 
图1  前副车架裂纹位置示意图 
 
1.2  1#裂纹紧邻管状焊缝的焊接热影响区，裂纹在副车架上片本体，见图2-1 中箭头所指。 
 
图2-1  1#管状支架位置裂纹 
 


 
上海汽车中心实验室
SAIC Central Lab 
中国·上海·嘉定区安研路201 号 
邮编. 201804 
No. 201 Anyan Road, Jiading District, Shanghai, 
报告编号：Report number
SCL-S-11-0112M
 
委托者Requestor：TC 杜华、王磊
委托编号Request number：/ 
送样日期Deliver date: 2011.7.18 
报告日期Report date：2011.7.25 
第 3 页 共 8 页 
Page 3of 8 
 
上海汽车
SAIC Motor
 
图2-2  1#管状支架位置裂纹断口形貌 
 
图2-2 为裂纹打开后的断口形貌，呈现明显的疲劳裂纹特征，断口为多源疲劳断裂。对断口附近焊缝做熔
深分析（图2-3），熔深测量结果为：管状支架熔深1.04mm，副车架上片熔深0.85mm，焊高3.44mm 均达到
要求（熔深要求为≥ 0.2mm，焊高要求≥ 1.4mm）。 
 
 
图2-3  1#管状支架位置裂纹附近焊缝切片 
 
1.3  2#裂纹外观如图3-1 所示，裂纹从上片边沿穿过上下片连接焊缝扩展到内部。 


 
上海汽车中心实验室
SAIC Central Lab 
中国·上海·嘉定区安研路201 号 
邮编. 201804 
No. 201 Anyan Road, Jiading District, Shanghai, 
报告编号：Report number
SCL-S-11-0112M
 
委托者Requestor：TC 杜华、王磊
委托编号Request number：/ 
送样日期Deliver date: 2011.7.18 
报告日期Report date：2011.7.25 
第 4 页 共 8 页 
Page 4of 8 
 
上海汽车
SAIC Motor
 
图3-1  2#副车架上下片裂纹 
 
 
图3-2  2#副车架上下片裂纹断口形貌 
 
图3-2 为该裂纹的断口照片，观察断口发现2#裂纹为疲劳断裂，裂纹源于副车架上片边缘，图3-2 中箭头
A 所指位置。观察发现箭头B 所示区域副车架上、下片连接焊缝，下片未熔透，见图3-3 示，根据该类型的
搭接焊缝接头形式，副车架下片应100%熔透。 
A
B


 
上海汽车中心实验室
SAIC Central Lab 
中国·上海·嘉定区安研路201 号 
邮编. 201804 
No. 201 Anyan Road, Jiading District, Shanghai, 
报告编号：Report number
SCL-S-11-0112M
 
委托者Requestor：TC 杜华、王磊
委托编号Request number：/ 
送样日期Deliver date: 2011.7.18 
报告日期Report date：2011.7.25 
第 5 页 共 8 页 
Page 5of 8 
 
上海汽车
SAIC Motor
 
图3-3  上下片连接焊缝 
 
对靠近断口的区域取样做熔深分析，副车架上片熔深为0.48mm，焊高3.12mm 均达到要求（熔深要求为≥ 
0.2mm，焊高要求≥ 1.4mm），熔深照片见图3-4。 
 
 
图3-4  2#副车架上下片裂纹附近焊缝切片 
 
图3-4 中圆圈区域为上片边缘的毛刺，该毛刺的微观照片见图3-5。测量该毛刺范围为长0.646mm×宽
0.219mm，同时在毛刺根部发现有微小裂纹，见图3-5 箭头所示。 
副车架上片
副车架下片
上下片连接焊
该位置下片未熔透 


 
上海汽车中心实验室
SAIC Central Lab 
中国·上海·嘉定区安研路201 号 
邮编. 201804 
No. 201 Anyan Road, Jiading District, Shanghai, 
报告编号：Report number
SCL-S-11-0112M
 
委托者Requestor：TC 杜华、王磊
委托编号Request number：/ 
送样日期Deliver date: 2011.7.18 
报告日期Report date：2011.7.25 
第 6 页 共 8 页 
Page 6of 8 
 
上海汽车
SAIC Motor
 
图3-5  2#裂纹副车架上片边缘毛刺 
 
1.4  3#裂纹形貌见图4-1，裂纹源发生于副车架上片边缘，穿过上下片连接焊缝后裂纹向内部扩展。 
 
图4-1  3#副车架上下片裂纹断口形貌 
 
对靠近断口的区域取样做熔深分析，副车架上片熔深为0.78mm，焊高4.43mm 均达到要求（熔深要求为≥ 
0.2mm，焊高要求≥ 1.4mm），熔深照片见图4-2。 


 
上海汽车中心实验室
SAIC Central Lab 
中国·上海·嘉定区安研路201 号 
邮编. 201804 
No. 201 Anyan Road, Jiading District, Shanghai, 
报告编号：Report number
SCL-S-11-0112M
 
委托者Requestor：TC 杜华、王磊
委托编号Request number：/ 
送样日期Deliver date: 2011.7.18 
报告日期Report date：2011.7.25 
第 7 页 共 8 页 
Page 7of 8 
 
上海汽车
SAIC Motor
 
图4-2  3#副车架上下片裂纹附近焊缝切片 
 
观察发现副车架上片在裂纹附近厚度有异常减薄，测量3#裂纹附近副车架上片的边缘厚度为1.45～
1.55mm（图4-3），相对于原材料2mm 的厚度，减薄量超过25％，导致材料异常强度降低。 
 
图4-3  3#裂纹附近上片厚度 
 
 
 


 
上海汽车中心实验室
SAIC Central Lab 
中国·上海·嘉定区安研路201 号 
邮编. 201804 
No. 201 Anyan Road, Jiading District, Shanghai, 
报告编号：Report number
SCL-S-11-0112M
 
委托者Requestor：TC 杜华、王磊
委托编号Request number：/ 
送样日期Deliver date: 2011.7.18 
报告日期Report date：2011.7.25 
第 8 页 共 8 页 
Page 8of 8 
 
上海汽车
SAIC Motor
 
二、材料分析： 
1. 化学成份 
合格 
 
详见附表1 
2. 机械性能 
合格 
 
详见附表1 
分析结论：前副车架上片材料符合图纸技术要求 
三、分析结论： 
1、前副车架1#裂纹属疲劳开裂； 
2、前副车架2#裂纹属疲劳开裂，裂源部位有毛刺导致的应力集中； 
3、前副车架3#裂纹裂纹源附近区域材料厚度异常减薄； 
4、前副车架上片材料符合图纸技术要求； 
附表 1 
序号
No. 
试验项目 
Test item 
额定值 
Requirement 
试验结果 
Test result 
评价 Evaluation 
合格 
qualified
不合格 
unqualified
1 
副车架上片 
材料：SAPH440 t=2.0
 
 
 
 
1.1 
化学成分 
Q/BQB 310-2009 
 
 
 
 
C 
≤ 0.21 
0.04 1 
× 
 
 
Si 
≤ 0.30 
0.11 1 
× 
 
 
Mn 
≤ 1.50 
1.28 1 
× 
 
 
P 
≤ 0.030 
0.004 1 
× 
 
 
S 
≤ 0.025 
0.002 1 
× 
 
1.2 
抗拉强度 / MPa 
≥ 440 
548  554  530 2
（171  173  165）HV10 1 
× 
 
备注：1） 脚注1 系在上海汇众材料实验室测试 
       2）脚注2 系按照DIN EN ISO 18265-2003 转换 
Remark： 1) Footnote 1 is tested at SHAC material laboratory 
          2) Footnote 2 s transferred according to DIN EN ISO 18265-2003

File: 材料工程师/SCL-S-11-0113M ZP11离合器压盘断裂失效分析 邵百明.pdf.md
# SCL-S-11-0113M ZP11离合器压盘断裂失效分析 邵百明.pdf

 
上海汽车中心实验室 
中国·上海·嘉定区安研路201 号 
邮编. 201804 
 
SAIC QA Laboratory 
201 Anhong rd, Anting, Shanghai 
报告编号 
Report number 
 
SCL-S-11-0113M 
委托者: 刘志远 
Request person, dept： 
送样日期:  2011.7.14 
Request date:  
报告日期: 2011.7.26 
Report date：  
第1页共7页 
 
分发: 
Distribution 
质量工程科：刘志远 
检验者Author 
邵百明 
审核Auditor 
Liz Greasley 
批准Approver 
 
日期Date 
2011.7.26 
日期Date 
2011.7.26 
日期Date 
 
 
上海汽车 
SAIC Motor 
零件号Part number 
30005117 
 零件名称 
Part name 
离合器压盘 
图纸日期Drawing date 
 
零件生产日期Part production date 
2011.4.28 
 供货商 
Supplier 
萨克斯 
车型/项目Car type/project 
ZP11 
 
   阶段性报告 Interim report        结论性报告 Conclusion report           测试报告 Test report 
Ⅰ.任务描述 Task description 
实验室受委托对ZP11 离合器压盘断裂失效原因进行分析，失效零件具体信息如下： 
零件信息： 
零件名称 
Part name 
离合器压盘  
制造日期 
Production date 
2011.4.28 
VIN 码 
VIN 
N/a 
销售日期 
Sale date 
/ 
车辆里程树 
Car mileage 
6km 
维修站名称 
Sale agent 
/ 
失效模式描述 
Failure circumstance 
description 
新车售后，行驶6km，压盘开裂失效。 
原材料信息：Raw material information 
原材料及牌号 
Raw material specification 
HT250 
原材料厂商 
Raw material producer 
江阴联华铸造有限公司 
散件供应商 
Component supplier 
/ 
金属热处理状态 
Metal heat treatment state 
 
失效零件见图1：The failed part is shown in figure 1.  
 
Ⅱ. 结论与建议 Conclusions and suggestions 
结论Conclusions： 
1. 压盘与摩擦片不均衡接触，降低离合器传递扭矩的能力，容易打滑，引起局部温度过高，并引起材料结构的变
化和附加应力的产生；与此同时，不均衡接触，改变了压盘的正常受力状况，造成压盘局部承受的应力增加。
这两点综合作用导致压盘过早失效。 The contact between pressure plate and disc is uneven, thus reducing 
the torque,causing skidding and local increased temperature. This leads to microstructure changes and 
additional stress. At the same time, the uneven contact makes the load different from the one during the 
normal condition and some areas load higher. Finally the clutch pressure plate broke early. 
2. 压盘的化学成分和硬度满足产品的要求；靠近边部的微观结构不满足要求，但是这不会导致压盘失效。 The 
chemical components and hardness is ok.  The microstructure near to the edges does not meet the 
requirements, although this is unlikely to have contributed to the failure. 
3. 断口上未见夹杂，气孔等缺陷；Inclusions, pores or other defects were not found in the fractured surface. 
 
建议Suggestions： 
1. 请供应商关注离合器的尺寸以及总成装配是否满足产品的要求； Supplier must pay attention to the correct 
dimensions and assembly of the parts to meet the requirements of the part.  
 


 
上海汽车中心实验室 
中国·上海·嘉定区安研路201 号 
邮编. 201804 
 
SAIC QA Laboratory 
201 Anhong rd, Anting, Shanghai 
报告编号 
Report number 
 
SCL-S-11-0113M 
委托者: 刘志远 
Request person, dept： 
送样日期:  2011.7.14 
Request date:  
报告日期: 2011.7.26 
Report date：  
第2页共7页 
 
上海汽车 
SAIC Motor 
III. 测试结果 
1. 失效零件 
失效离合器如图1 所示。 
 
（a） 开裂压盘正面 
     
 
（b）开裂压盘反面                               （d）摩擦片 
 
 
 
内侧磨损严重 
A 
B 
C 
D 
E 
第一部分 
第二部分 
第三部分 
1 号断口 
3 号断口 
2 号断口 
1 号 
金相观察面 
3 号 
金相观察面 
2 号 
金相观察面 
 
传动片拉伸断裂，不作
为分析对象。 


 
上海汽车中心实验室 
中国·上海·嘉定区安研路201 号 
邮编. 201804 
 
SAIC QA Laboratory 
201 Anhong rd, Anting, Shanghai 
报告编号 
Report number 
 
SCL-S-11-0113M 
委托者: 刘志远 
Request person, dept： 
送样日期:  2011.7.14 
Request date:  
报告日期: 2011.7.26 
Report date：  
第3页共7页 
 
上海汽车 
SAIC Motor 
 
（b）离合器另一面 
图1 失效的离合器 
 
    从失效的离合器上可以发现，有大量的黑色粉末，并闻到摩擦片烧焦的味道，且压盘反面发蓝，这表明压盘
和摩擦片发生了一定时间的剧烈摩擦，并产生了高温。 
与此同时可以发现，摩擦片磨损不均匀；图1（a）红线所圈的A，B，C，D，E5 个区域为磨损量较大的区
域。磨损的不均匀说明：压盘与磨擦片在整个区域接触不均衡。这种不均衡接触会降低离合器的传递扭矩能力；
其后果会导致离合器的压盘和摩擦片容易发生相对滑动和摩擦，从而产生大量的热，使得压盘的温度升高，降低
材料的性能，并会形成热应力。与此同时，接触不均衡使得压盘受力不均，受力条件恶化，局部工作应力增加。
这些都会导致压盘过早失效。 
其中D 区和E 区磨损非常严重，但是在第三部分上未发现同等的磨损痕迹，这表明这是第三部分完全断裂之
后，压盘与磨擦片继续发生相互摩擦的结果。 
 
2. 断口形貌 
    3 个断口的形貌如图2 所示。经过超声波和酒精清洗后，2 号断口和3 号断口仍有摩擦片磨损和烧焦的粉末
存在。这同样说明了第三部分断裂之后，压盘与磨擦片继续发生相互的摩擦。 
 
（a）1 号断口 


 
上海汽车中心实验室 
中国·上海·嘉定区安研路201 号 
邮编. 201804 
 
SAIC QA Laboratory 
201 Anhong rd, Anting, Shanghai 
报告编号 
Report number 
 
SCL-S-11-0113M 
委托者: 刘志远 
Request person, dept： 
送样日期:  2011.7.14 
Request date:  
报告日期: 2011.7.26 
Report date：  
第4页共7页 
 
上海汽车 
SAIC Motor 
 
（b）2 号断口 
 
（d）3 号断口 
图2 断口形貌 
 
    通过扫描电镜对断口的断裂面进行了观察，未见任何冶金缺陷，断裂形式为准解理断裂，如图3 所示；由于
是一种快速的脆性断裂，因此裂纹起始区域不明显。 
 
图3 断口扫描 


 
上海汽车中心实验室 
中国·上海·嘉定区安研路201 号 
邮编. 201804 
 
SAIC QA Laboratory 
201 Anhong rd, Anting, Shanghai 
报告编号 
Report number 
 
SCL-S-11-0113M 
委托者: 刘志远 
Request person, dept： 
送样日期:  2011.7.14 
Request date:  
报告日期: 2011.7.26 
Report date：  
第5页共7页 
 
上海汽车 
SAIC Motor 
3． 微观组织 
     在3 个断口附近取样，如图1（b）所示；对各截面的微观组织形貌进行观察，结果如表1 所示。 
表1 组织检测结果 
检测区域 
检测项目 
额定值 
实验结果 
评价 
合格 不合格 
芯部 
（见图4
（b）） 
石墨形态 
A 型石墨>85%;过冷石
墨<15% 
 A 型为主 
 ×   
石墨长度级别 3-6 级 
 5 级 
 ×   
珠光体含量 
≥95% 
 ≥98% 
 ×   
表面（见图4
（a）） 
石墨形态 
A 型石墨>85%;过冷石
墨<15% 
 E 型 
  
 × 
石墨长度级别 3-6 级 
 6-7 级 
  
 × 
烧伤层（见图
5 和图6） 
深度 
\ 
 1 号试样：0.8mm； 
2 号试样：0.88mm； 
3 号试样未检测到 
  
  
组织 
\ 
 马氏体+残余奥氏体   
  
   
 
 
（a）表面 （ E 型石墨，6-7 级；）                 （b） 芯部（A 型石墨；5 级） 
 
（c）腐蚀后芯部（珠光体98%） 
图4 压盘正常组织 


 
上海汽车中心实验室 
中国·上海·嘉定区安研路201 号 
邮编. 201804 
 
SAIC QA Laboratory 
201 Anhong rd, Anting, Shanghai 
报告编号 
Report number 
 
SCL-S-11-0113M 
委托者: 刘志远 
Request person, dept： 
送样日期:  2011.7.14 
Request date:  
报告日期: 2011.7.26 
Report date：  
第6页共7页 
 
上海汽车 
SAIC Motor 
   
      
 
（a）1 号试样                                  （b）烧伤部位低倍形貌（深度0.8） 
 
（c）微观组织（马氏体） 
图5  1 号试样局部烧伤 
 
   
 
（a）3 号试样                              （b）烧伤部位低倍形貌（深度：0.88mm） 
 


 
上海汽车中心实验室 
中国·上海·嘉定区安研路201 号 
邮编. 201804 
 
SAIC QA Laboratory 
201 Anhong rd, Anting, Shanghai 
报告编号 
Report number 
 
SCL-S-11-0113M 
委托者: 刘志远 
Request person, dept： 
送样日期:  2011.7.14 
Request date:  
报告日期: 2011.7.26 
Report date：  
第7页共7页 
 
上海汽车 
SAIC Motor 
 
（c）微观组织（马氏体） 
图6  2 号试样局部烧伤 
     
4．硬度 
     正常基体和烧伤组织的硬度如表2 所示。 
表2 硬度检测结果 
检测区
域 
检测项目 
额定值 
实验结果 
评价 
合格 
不合格 
芯部 
硬度HB 
190-240 
1 号试样:209,207,207 
 × 
  
2 号试样:208,204,205 
 × 
  
3 号试样:204,202,202 
 × 
  
烧伤层 
硬度 
 / 
511,529,513 
  
  
 
5. 成分 
     成分检测结果如表3 所示。 
表3 成分检测结果 
序号 
No. 
试验项目 
Test item 
额定值（%） 
Requirement 
试验结果 
Test result 
评价 Evaluation 
合格 
OK 
不合格 
Not OK 
1 
成分 
HT250 
HFC 申请规范 
 
 
 
 
 
C：2.9-3.5 
3.16 
× 
 
 
 
Si：1.8-2.4 
2.19   
× 
 
 
 
Mn：0.4-0.9 
0.81 
× 
 
 
 
P：≤0.15 
0.052 
× 
 
 
 
S：≤0.12 
0.092 
×

File: 材料工程师/SCL-S-11-0114M 烟灰缸.pdf.md
# SCL-S-11-0114M 烟灰缸.pdf

 
上海汽车中心实验室
(SAIC center lab) 
中国·上海·嘉定区安研路201 号 
邮编. 201804 
No. 201 Anyan Road, Jiading District,  
Shanghai, China. 
Post code :201804
报告编号：Report number
SCL-S-11-0114M 
 
委托者Requestor：SQE 於合群 
送样日期Deliver date：2011.07.19 
报告日期Report date：2011.08.01 
第 1 页 共 4 页 
Page 1 of 4  
 
上海汽车
SAIC Motor 
零件号 
Part number 
10075901 
零件名称 
Part name 
烟灰缸 
Ashtray 
图纸日期 
Drawing date  
/ 
零件生产日期 
Production date 
 
供货商 
Supplier 
延锋伟世通有限公司 
Yanfeng Visteon Co., Ltd. 
车型/项目 
Car type/project 
BP12 
 
   阶段性报告  Stage report        结论性报告 Conclusion report           测试报告 Test report 
Ⅰ.任务描述 Task description 
实验室受委托对烟灰缸进行失效原因分析，失效零件具体信息如下： 
As requested, SAIC center lab has analyzed the invalid cause of the ashtray, and the information of invalid part is 
shown as following： 
零件信息：Part information 
零件名称 
Part name 
烟灰缸 
Ashtray 
制造日期 
Production date 
/ 
VIN 码 
VIN number 
LSJW16G60BJ011497 
销售日期 
Sale date 
/ 
车辆里程数 
Car mileage 
0 km 
维修站名称 
Sale agent 
/ 
失效模式描述 
Invalid situation 
description 
烟灰缸弹簧挡板和阻尼器断裂 
The supporting spring plate and damper on the ashtray were broken 
原材料信息：Raw material information 
原材料及牌号 
Raw material 
and trademark 
PC/ABS (弹簧挡板) 
PA66 (阻尼器) 
原材料厂商 
Raw material producer 
/ 
散件供应商 
Part supplier 
上海越明有限公司 
Shanghai Yueming Plastic Co., Ltd. 
金属热处理状态 
Metal heat treatment state 
/ 
失效零件见图1：The invalid part is shown in Fig 1.  
Ⅱ. 结论与建议 Conclusions and suggestions 
结论：1. 经测试，挡板和阻尼器材料与图纸要求一致。 
2. 通过分析可以判定，烟灰缸的弹簧挡板被锐器割断，烟灰缸的阻尼器受较大拉力而被拉断。 
Conclusions: After the tests, the materials of the supporting spring plate and damper are PC/ABS and PA66 
respectively, which conform to the drawing requirement. According to the macroscopic observation and 
material test of the ashtray, it can be seen that the supporting spring plate was cut by a sharp tool. The damper 
was broken by an excessive force. 
建议：避免阻尼器承受过大外力；避免锐器切割烟灰缸。 
Suggestions：The excessive outside force on the damper should be prevented. To avoid sharp tool cutting ashtray. 
分发： 
Dispenser 
於合群 
Yu Hequn 
检验者： 
Identifier 
马秋 
Ma Qiu 
审核： 
Auditor 
 
批准： 
Approver 
 
日期： 
Date 
2011.08.01 
日期： 
Date 
 
日期： 
Date 
 


 
上海汽车中心实验室
(SAIC center lab) 
中国·上海·嘉定区安研路201 号 
邮编. 201804 
No. 201 Anyan Road, Jiading District,  
Shanghai, China. 
Post code :201804
报告编号：Report number
SCL-S-11-0114M 
 
委托者Requestor：SQE 於合群 
送样日期Deliver date：2011.07.19 
报告日期Report date：2011.08.01 
第 2 页 共 4 页 
Page 2 of 4  
 
上海汽车
SAIC Motor 
        
图1 失效件                             
Fig.1 Failure part                          
III. 测试结果 Test Results  
序号
No. 
试验项目 
Test item 
额定值 
Requirement 
试验结果 
Test result 
评价 Evaluation 
合格 
qualified 
不合格 
unqualified 
Ⅰ 
失效件弹簧挡板 
The supporting spring plate of failure part 
 
 
1 
红外（GB/T6040-2002） 
Infrared Spectroscopy 
PC/ABS 
PC/ABS 
× 
 
2 
玻璃化转变温度 (oC) 
Glass transition temperature 
140±10/110±10
143/107 
× 
 
Ⅱ 
失效件阻尼器 
The damper of failure part 
 
 
1 
红外（GB/T6040-2002） 
Infrared Spectroscopy 
PA66 
PA66 
× 
 
2 
熔点 (oC) 
Melt temperature 
260±10 
260 
× 
 
小结：经测试，失效件弹簧挡板和阻尼器材料分别为PC/ABS 和PA66，材料符合图纸要求。  
Ⅳ. 宏观分析 Macroscopic observation 
图2 是弹簧挡板断口形貌，断口相当光滑，在挡板上可以看到清晰的割痕，又根据凸台的位置，可以判定挡
板是以挡板正常受力方向相反的方向向下被切割。 


 
上海汽车中心实验室
(SAIC center lab) 
中国·上海·嘉定区安研路201 号 
邮编. 201804 
No. 201 Anyan Road, Jiading District,  
Shanghai, China. 
Post code :201804
报告编号：Report number
SCL-S-11-0114M 
 
委托者Requestor：SQE 於合群 
送样日期Deliver date：2011.07.19 
报告日期Report date：2011.08.01 
第 3 页 共 4 页 
Page 3 of 4  
 
上海汽车
SAIC Motor 
                 
图2 弹簧挡板断口                          
    图3-5 是阻尼器断口形貌，左、右断面的高度大致相同，未出现明显毛边特征，可以判定阻尼器受图6 所示
箭头过大的拉力，将阻尼器的薄弱部位拉断。 
           
图3 阻尼器断口形貌                    
   
 
图4 左阻尼器断口形貌                     图5 右阻尼器断口形貌 


 
上海汽车中心实验室
(SAIC center lab) 
中国·上海·嘉定区安研路201 号 
邮编. 201804 
No. 201 Anyan Road, Jiading District,  
Shanghai, China. 
Post code :201804
报告编号：Report number
SCL-S-11-0114M 
 
委托者Requestor：SQE 於合群 
送样日期Deliver date：2011.07.19 
报告日期Report date：2011.08.01 
第 4 页 共 4 页 
Page 4 of 4  
 
上海汽车
SAIC Motor 
 
图6 正常阻尼器结构 
小结：通过烟灰缸的材料分析和宏观分析可以判定，烟灰缸的弹簧挡板被锐器割断，烟灰缸的阻尼器受较大
拉力而被拉断。
