Repository: kujaxr/obsidian-vault

File: 材料工程师/SCL-S-11-0115M 车顶饰条.pdf.md
# SCL-S-11-0115M 车顶饰条.pdf

 
上海汽车中心实验室
SAIC Center Lab 
中国·上海·嘉定区安研路201 号 
邮编. 201804 
No. 201 Anyan Road, Jiading District,  
Shanghai, China. 
Post code :200433 
报告编号：Report number
SCL-S-11-0115M 
 
委托者Requestor：SQE 李志才 
送样日期Deliver date：2011.07.18 
报告日期Report date：2011.07.29 
第 1 页 共 3 页 
Page 1 of 3  
 
上海汽车
SAIC Motor 
零件号 
Part number 
10070952 
零件名称 
Part name 
顶盖饰条 
Hardtop seal 
图纸日期 
Drawing date  
2011-2-14 
零件生产日期 
Production date 
/ 
供货商 
Supplier 
浙江兴宇 
zheng Jiang Xingyu Automotive Co., Ltd. 
车型/项目 
Car type/project 
ZP11 
 
   阶段性报告  Stage report        结论性报告 Conclusion report           测试报告 Test report 
Ⅰ.任务描述 Task description 
实验室受委托对顶盖饰条进行失效原因分析，失效零件具体信息如下： 
As requested, SAIC center lab has analyzed the invalid cause of hardtop seal, and the information of invalid part is 
shown as following： 
零件信息：Part information 
零件名称 
Part name 
车顶饰条 
Hardtop seal 
制造日期 
Production date 
2011-4-27 
VIN 码 
VIN number 
LSJZ14E3XBS036976 
销售日期 
Sale date 
2011-6-23 
车辆里程数 
Car mileage 
15 km 
维修站名称 
Sale agent 
/ 
失效模式描述 
Invalid situation 
description 
左侧滑槽密封条出现缺损 
Left hardtop seal was broken 
原材料信息：Raw material information 
原材料及牌号 
Raw material 
and trademark 
PVC 
原材料厂商 
Raw material producer 
宁波敏禾机械有限公司 
Ning Bo Min He Co., Ltd. 
散件供应商 
Part supplier 
浙江兴宇 
Zheng Jiang Xingyu Automotive Co., 
Ltd. 
金属热处理状态 
Metal heat treatment state 
/ 
失效零件见图1：The invalid part is shown in Fig 1.  
Ⅱ. 结论与建议 Conclusions and suggestions 
结论：1. 失效件的材料、硬度符合设计要求。 
      2．通过宏观分析和材料分析可以判定，饰条断裂的主要原因是装配时饰条唇边被弯折，在大气条件下
经历一段时间存放后，在弯折处发生应力开裂。 
Conclusions: 1. The material and hardness of the failure pipe conform to the design requirement. 
2. According to the macroscopic observation and material test of the hardtop seal, it can be seen that the 
hardtop seal was bended during assembly. After a period of use time, the hardtop seal occurred inner stress 
break at atmospheric environment. 
 
分发： 
Dispenser 
李志才 
Li Zhicai 
检验者： 
Identifier 
马秋 
Ma Qiu 
审核： 
Auditor 
 
批准： 
Approver 
 
日期： 
Date 
2011.07.29 
日期： 
Date 
 
日期： 
Date 
 


 
上海汽车中心实验室
SAIC Center Lab 
中国·上海·嘉定区安研路201 号 
邮编. 201804 
No. 201 Anyan Road, Jiading District,  
Shanghai, China. 
Post code :200433 
报告编号：Report number
SCL-S-11-0115M 
 
委托者Requestor：SQE 李志才 
送样日期Deliver date：2011.07.18 
报告日期Report date：2011.07.29 
第 2 页 共 3 页 
Page 2 of 3  
 
上海汽车
SAIC Motor 
                
图1 失效件 
Fig.1 Failure part 
III. 测试结果 Test Results  
序号
No.
试验项目 
Test item 
额定值 
Requirement 
试验结果 
Test result
评价 Evaluation 
合格 
qualified
不合格 
unqualified
Ⅰ-1
失效件外 
Failure part 
 
 
1 
红外（GB/T6040-2002）
Infrared Spectroscopy 
PVC 
PVC 
× 
 
2 
邵氏硬度A 
Shore hardness A  
65~75 
67 
× 
 
小结：经测试，失效件的材料和硬度符合设计要求。 
Ⅳ. 宏观分析 Macroscopic observation 
图2 是装车状态时饰条的裂缝特征，裂缝处的唇边被挤压入饰条与车体的缝隙内。图3 是断口形貌，断口比
较粗糙，可以看出裂缝不是由于撕裂所为。 为了模拟饰条断口特征，将饰条唇边直角弯折在90o 存放，两个小
时后在弯折处出现了类似失效件断口特征的开裂（图4）。 
      
  
图2 裂缝形貌                         图3 断口形貌 


 
上海汽车中心实验室
SAIC Center Lab 
中国·上海·嘉定区安研路201 号 
邮编. 201804 
No. 201 Anyan Road, Jiading District,  
Shanghai, China. 
Post code :200433 
报告编号：Report number
SCL-S-11-0115M 
 
委托者Requestor：SQE 李志才 
送样日期Deliver date：2011.07.18 
报告日期Report date：2011.07.29 
第 3 页 共 3 页 
Page 3 of 3  
 
上海汽车
SAIC Motor 
      
 
图4 弯曲存放后特征 
     小结：通过宏观分析和材料分析可以判定，饰条断裂的主要原因是装配时饰条唇边被弯折，在大气条件下经
历一段时间存放后，在弯折处发生应力开裂。

File: 材料工程师/SCL-S-11-0116M 350制动液污物.pdf.md
# SCL-S-11-0116M 350制动液污物.pdf

 
上海汽车中心实验室
SAIC Center Lab 
中国·上海·嘉定区安研路201 号 
邮编. 201804 
No. 201 Anyan Road, Jiading District,  
Shanghai, China. 
Post code :200433 
报告编号：Report number 
SCL-S-11-0116M 
 
委托者Requestor： 
质量工程科 董超 
送样日期Deliver date：2011.06.26 
报告日期Report date：2011.08.04 
第 1 页 共 3 页 
Page 1 of 3  
 
上海汽车 
SAIC Motor 
零件号 
Part number 
SIJ 100000 
零件名称 
Part name 
制动液 
Brake fluid 
图纸日期 
Drawing date  
/ 
零件生产日期 
Production date 
/ 
供货商 
Supplier 
上海港申化工有限公司 
Shanghai Gangshen 
车型/项目 
Car type/project 
AP11 
 
   阶段性报告  Stage report        结论性报告 Conclusion report           测试报告 Test report 
Ⅰ.任务描述 Task description 
实验室受委托对制动液进行失效原因分析，失效零件具体信息如下： 
As requested, SAIC center lab has analyzed the invalid cause of brake fluid, and the information of invalid part is 
shown as following： 
零件信息：Part information 
零件名称 
Part name 
制动液 
Brake fluid 
制造日期 
Production date 
/ 
VIN 码 
VIN number 
/ 
销售日期 
Sale date 
/ 
车辆里程数 
Car mileage 
/ 
销售商 
Sale agent 
/ 
失效模式描述 
Invalid situation 
description 
制动液污染 
Brake fluid was polluted 
原材料信息：Raw material information 
原材料及牌号 
Raw material 
and trademark 
制动液 400NV-1  
原材料厂商 
Raw material producer 
BASF 
散件供应商 
Part supplier 
上海港申化工有限公司 
Shanghai Gangshen 
金属热处理状态 
Metal heat treatment state 
/ 
失效零件见图1：The invalid part is shown in Fig 1.  
Ⅱ. 结论与建议 Conclusions and suggestions 
结论：经测试，制动液失效的原因是是夹带了大量杂质。 
Conclusions: After the tests, the large amount of feculence in brake fluid led to the failure.  
建议：对制动系统进行排查，找出污染源。 
Suggestions：The brake system should be investigated in order to find the pollution source. 
 
分发： 
Dispenser 
质量工程科 董超 
检验者： 
Identifier 
 
审核： 
Auditor 
 
批准： 
Approver 
 
日期： 
Date 
 
日期： 
Date 
 
日期： 
Date 
 


 
上海汽车中心实验室
SAIC Center Lab 
中国·上海·嘉定区安研路201 号 
邮编. 201804 
No. 201 Anyan Road, Jiading District,  
Shanghai, China. 
Post code :200433 
报告编号：Report number 
SCL-S-11-0116M 
 
委托者Requestor： 
质量工程科 董超 
送样日期Deliver date：2011.06.26 
报告日期Report date：2011.08.04 
第 2 页 共 3 页 
Page 2 of 3  
 
上海汽车 
SAIC Motor 
        
图1 失效件* 
Fig.1 Failure part 
*实验室共得到4 份失效样品，表观状态相似。1#样品取自制动液壶（上海售后）、2#样品取自制动钳（上海售后）、3#样品取自制动
液壶（大庆售后）、4#样品取自制动钳（大庆售后）。 
 
 
III. 测试结果 Test Results  
序
号 
No. 
试验项目 
Test item 
试验结果 
Test result 
符合度 
Match 
1 
1#杂质 
1.1 
显微红外 
Infrared Spectroscopy 
Poly(styrene:methyl 
methacrylate),73mol%S 
聚合物添加剂 
87.97% 
CUPSAC Accelerator 
橡胶添加剂 
77.98% 
2 
2#杂质 
2.1 
显微红外 
Infrared Spectroscopy 
Ground Calcium 
Carbonate #3 
聚合物添加剂 
87.20% 
CUPSAC Accelerator 
橡胶添加剂 
84.61% 
3 
3#杂质 
3.1 
显微红外 
Infrared Spectroscopy 
Perfluorotetracosane 
含氟烃类 
61.91% 
4 
4#杂质 
4.1 
显微红外 
Infrared Spectroscopy 
Alumina Silicate #1 
含硅聚合物 
57.60% 
 
 
 
 


 
上海汽车中心实验室
SAIC Center Lab 
中国·上海·嘉定区安研路201 号 
邮编. 201804 
No. 201 Anyan Road, Jiading District,  
Shanghai, China. 
Post code :200433 
报告编号：Report number 
SCL-S-11-0116M 
 
委托者Requestor： 
质量工程科 董超 
送样日期Deliver date：2011.06.26 
报告日期Report date：2011.08.04 
第 3 页 共 3 页 
Page 3 of 3  
 
上海汽车 
SAIC Motor 
Ⅳ. 宏观分析 Macroscopic observation 
图1 中的混浊制动液取自制动液壶（见图2）。图3 为制动液壶的剖面图，没有杂质沉积。 
The cloudy brake fluid shown in figure 1 was acquired from brake fluid pot (Figure 2). Figure 3 reveals the section 
of brake fluid pot. There was little feculence in it.  
    
      
 
图2 制动液壶                         图3 制动液壶剖面 
   Fig. 2 Brake fluid pot                    Fig. 3 Section of brake fluid pot 
 
将浑浊的制动液过滤，得到澄清的制动液如图4，得到的杂质如图5。 
 
Clear brake fluid and feculence were acquired by filtration and were shown in figure 4 and figure 5 respectively. 
       
 
 
  图4 过滤后的制动液                             图5 过滤后得到的杂质 
         Fig. 4 Brake fluid after filtration                    Fig. 5 Feculence acquired by filtration 
 
小结：制动液失效的原因是夹带了大量杂质。 
Conclusion: The large amount of feculence in brake fluid led to the failure.

File: 材料工程师/SCL-S-11-0117M NLE进气凸轮轴-张勇.pdf.md
# SCL-S-11-0117M NLE进气凸轮轴-张勇.pdf

 
上海汽车中心实验室
SAIC Central Lab 
中国·上海·嘉定区安研路201 号 
邮编. 201804 
No. 201 Anyan Road, Jiading District, Shanghai, 
报告编号：Report number
SCL-S-11-0117M
 
委托者Requestor：TC 李兆建 
委托编号Request number：/ 
送样日期Deliver date: 2011.7.19 
报告日期Report date：2011.7.28 
第 1 页 共 6 页 
Page 1of 6 
 
上海汽车
SAIC Motor
零件号 
Part number 
30029630 
 零件名称 
Part name 
进气凸轮轴 
Admission cam shaft 
图纸日期 
Drawing date  
/ 
零件生产日期 
Production date 
2010.9 
 供货商 
Supplier 
华晨瑞安汽车配件有限公司 
Huacheng Rui’an Auto parts Co., Ltd 
车型/项目 
Car type/project 
NLE（BP32） 
 
   阶段性报告  Stage report        结论性报告 Conclusion report           测试报告 Test report 
Ⅰ.任务描述 Task description 
实验室受委托对进气凸轮轴进行失效原因分析，失效零件具体信息如下： 
As requested, QA lab has analyzed the failure cause of admission cam shaft, and the information of failure part is shown as following： 
零件信息 Part information： 
零件名称 
Part name 
进气凸轮轴 
Admission cam shaft
制造日期 
Production date 
2010.9 
VIN 码 
VIN number 
/ 
销售日期 
Sale date 
/ 
车辆里程数 
Car mileage 
/ 
维修站名称 
Sale agent 
/ 
失效模式描述 
Failure description 
发动机100h+100h 高速耐久试验，47h 时进气凸轮轴断裂，断裂时凸轮轴转速3000rpm
100h+100h engine high speed duration test, admission cam shaft broken at 47h/3000rpm
原材料信息：Raw material information 
原材料及牌号 
Raw material and trademark
45# 
原材料厂商 
Raw material producer 
/ 
散件供应商 
Part supplier 
华晨瑞安汽车配件有限公司 
Huacheng Rui’an Auto parts Co., Ltd 
金属热处理状态 
Metal heat treatment state
/ 
失效零件见附图 The failure part is shown in the accessory figure.  
 
Ⅱ. 结论与建议 Conclusions and suggestions 
结论Conclusions： 
1．进气凸轮轴断裂面位于高应力集中部位，凸轮轴压入部分过渡区域有倒角和机加工缺陷；Admission cam 
shaft fracture at stress concentration area. Abnormal chamfering and machining defect found at the shaft press in area 
corner. 
2．进气凸轮轴材料符合技术要求；Admission cam shaft material conformed to standard. 
3．断面显示为扭转过载，但失效后表面严重破坏可能使其他断裂特征消失。The fracture surface generally 
indicates torsional overload, although heavy damage after failure may have eliminated other fracture characteristics. 
建议Suggestions： 
1．改进设计，加强链轮安装轴区域强度；Design improvement to enhance the strength of shaft press in area. 
2．中央螺栓螺纹部分长度可适当加长。The effective length of centre bolt can accordingly added. 
 
 
 
分发： 
Dispenser 
发动机部：李兆建 
Engine Dept：Li Zhao Jian 
检验者： 
Identifier 
张勇 
Zhang Yong 
审核： 
Auditor 
 
批准： 
Approver 
 
日期： 
Date 
2011.7.28 
日期： 
Date 
 
日期： 
Date 
 


 
上海汽车中心实验室
SAIC Central Lab 
中国·上海·嘉定区安研路201 号 
邮编. 201804 
No. 201 Anyan Road, Jiading District, Shanghai, 
报告编号：Report number
SCL-S-11-0117M
 
委托者Requestor：TC 李兆建 
委托编号Request number：/ 
送样日期Deliver date: 2011.7.19 
报告日期Report date：2011.7.28 
第 2 页 共 6 页 
Page 2of 6 
 
上海汽车
SAIC Motor
Ⅲ. 测试结果 Test Results  
一、失效件分析： 
1、宏观观察：送作分析的失效件，其实物形貌见图1 所示。 
1.1 断裂发生在驱动链轮安装轴压入进气凸轮轴内孔台阶处，见图1（进气凸轮轴图纸见图2）； 
1.2 断裂面粗糙并且破坏严重，见图3，对图中指示位置做扫描电镜分析，见图4-1 和4-2； 
1.3 链轮安装轴压入部分有明显的倒角和车削刀痕，其长度约1mm，表面大量起皱皮，见图5，这会明显降
低过渡区域的强度； 
1.4 中央螺栓仅旋进压入部分一牙长度，靠近过渡台阶面（即断裂面），首先这对于链轮压入部分的强度支
撑不足，同时在凸轮轴高速旋转时，内部螺纹根部和外部过渡台阶位置应力都会很快升高； 
二、材料分析： 
1、进气凸轮轴化学成份： 
合格（结果见附表1） 
2、进气凸轮轴机械性能： 
合格（结果见附表1） 
3、金相组织、非金属夹杂物级别： 
无异常（结果见附表1） 
分析结论：进气凸轮轴材料符合技术要求。 
三、分析结果： 
1、进气凸轮轴断裂部位位于高应力集中区域； 
2、凸轮轴压入部分过渡区域有倒角和机加工缺陷； 
2、进气凸轮轴材料符合技术要求； 
 
 
 
 
序号
No. 
试验项目 
Test item 
额定值 
Requirement 
试验结果 
Test result 
评价 Evaluation 
合格 
qualified
不合格 
unqualified
1 
化学成份 
进气凸轮轴 45# 
符合GB/T699-1999
 
 
 
 
C 
0.42-0.50 
0.43 1 
× 
 
 
Si 
0.17-0.37 
0.28 1 
× 
 
 
Mn 
0.50-0.80 
0.60 1 
× 
 
 
S 
≤ 0.035 
0.012 1 
× 
 
 
P 
≤ 0.035 
0.009 1 
× 
 
2 
机械性能 / MPa 
≥ 600 
609  635  638 2
（180  188  189）HV10 1 
× 
 
3 
金相组织 
（参考实验项目） 
/ 
珠光体+铁素体 1（图6） 
× 
 
4 
非金属夹杂物级别 
（参考实验项目） 
/ 
DS 1.5 1 （图7） 
× 
 
备注：1） 脚注1 系委外（机动车检测中心）测试 
       2）脚注2 系按照GB/T1172-1999 转换 
Remark： 1) Footnote 1 is outsourcing test result (SMVIC) 
          2) Footnote 3 s transferred according to GB/T1172-1999 


 
上海汽车中心实验室
SAIC Central Lab 
中国·上海·嘉定区安研路201 号 
邮编. 201804 
No. 201 Anyan Road, Jiading District, Shanghai, 
报告编号：Report number
SCL-S-11-0117M
 
委托者Requestor：TC 李兆建 
委托编号Request number：/ 
送样日期Deliver date: 2011.7.19 
报告日期Report date：2011.7.28 
第 3 页 共 6 页 
Page 3of 6 
 
上海汽车
SAIC Motor
Ⅳ. 附件 Accessories 
 
图1  进气凸轮轴失效件 
 
图2  进气凸轮轴断裂位置示意图 
断裂发生处
驱动链轮安装轴 


 
上海汽车中心实验室
SAIC Central Lab 
中国·上海·嘉定区安研路201 号 
邮编. 201804 
No. 201 Anyan Road, Jiading District, Shanghai, 
报告编号：Report number
SCL-S-11-0117M
 
委托者Requestor：TC 李兆建 
委托编号Request number：/ 
送样日期Deliver date: 2011.7.19 
报告日期Report date：2011.7.28 
第 4 页 共 6 页 
Page 4of 6 
 
上海汽车
SAIC Motor
 
图3  断面照片 
 
图4-1  断面电镜扫描  200X 
 


 
上海汽车中心实验室
SAIC Central Lab 
中国·上海·嘉定区安研路201 号 
邮编. 201804 
No. 201 Anyan Road, Jiading District, Shanghai, 
报告编号：Report number
SCL-S-11-0117M
 
委托者Requestor：TC 李兆建 
委托编号Request number：/ 
送样日期Deliver date: 2011.7.19 
报告日期Report date：2011.7.28 
第 5 页 共 6 页 
Page 5of 6 
 
上海汽车
SAIC Motor
 
图4-2  断面电镜扫描  1200X 
 
 
图5  驱动链轮压入部分过渡区域倒角和机加工刀痕 
（箭头所指方向为断面） 
 


 
上海汽车中心实验室
SAIC Central Lab 
中国·上海·嘉定区安研路201 号 
邮编. 201804 
No. 201 Anyan Road, Jiading District, Shanghai, 
报告编号：Report number
SCL-S-11-0117M
 
委托者Requestor：TC 李兆建 
委托编号Request number：/ 
送样日期Deliver date: 2011.7.19 
报告日期Report date：2011.7.28 
第 6 页 共 6 页 
Page 6of 6 
 
上海汽车
SAIC Motor
 
 
图6  金相组织  100X 
 
 
图7  非金属夹杂物  100X

File: 材料工程师/SCL-S-11-0118M IP24离合器压盘断裂失效分析报告-- 邵百明.pdf.md
# SCL-S-11-0118M IP24离合器压盘断裂失效分析报告-- 邵百明.pdf

 
上海汽车中心实验室 
中国·上海·嘉定区安研路201 号 
邮编. 201804 
 
SAIC QA Laboratory 
201 Anhong rd, Anting, Shanghai 
报告编号 
Report number 
 
SCL-S-11-0118M 
委托者: 李海涛 
Request person, dept： 
送样日期:  2011.7.14 
Request date:  
报告日期: 2011.7.29 
Report date：  
第1页共6页 
 
分发: 
Distribution 
捷能电驱变速箱部:李海涛 
检验者Author 
邵百明 
审核Auditor 
Liz Greasley 
批准Approver 
 
日期Date 
2011.7.29 
日期Date 
2011.08.01 
日期Date 
 
 
上海汽车 
SAIC Motor 
零件号Part number 
10069106 
 零件名称 
Part name 
EDU C2 离合器压盘 
EDU C2 pressuer plate 
图纸日期Drawing date 
/ 
零件生产日期Part production date 
/ 
 供货商 
Supplier 
上汽萨克斯 
车型/项目Car type/project 
IP24 
 
   阶段性报告 Interim report        结论性报告 Conclusion report           测试报告 Test report 
Ⅰ.任务描述 Task description 
实验室受委托对IP24 离合器压盘断裂失效原因进行分析，失效零件具体信息如下： 
  As requested, QA lab has analyzed the failure of IP 24 clutch press plate. The background information of the failed part is as following： 
零件信息：Part information 
零件名称 
Part name 
EDU C2 离合器压盘  
EDU C2 pressure plate 
制造日期 
Production date 
2011.4.28 
VIN 码 
VIN 
N/a 
销售日期 
Sale date 
/ 
车辆里程数 
Car mileage 
15km 
维修站名称 
Sale agent 
/ 
失效模式描述 
Failure circumstance 
description 
2011.7.12，标定车EDU 无动力输出，并伴有焦糊味。拆开后，发现压盘断裂。 
原材料信息：Raw material information 
原材料及牌号 
Raw material specification 
HT300 
原材料厂商 
Raw material producer 
/ 
散件供应商 
Component supplier 
/ 
金属热处理状态 
Metal heat treatment state 
/ 
失效零件见图1：The failed part is shown in figure 1.  
 
Ⅱ. 结论与建议 Conclusions and suggestions 
结论Conclusions： 
（1）接触不均衡，降低了离合器传递扭矩的能力，使得离合器工作中，易相互滑动，并产生高温，引起材料
组织的变化和附加内应力产生；另一方面，不均衡接触使得材料的承载不均衡，局部工作应力增加。最终，压盘
从应力集中的外表面产生，向工作面扩展，导致压盘开裂。Uneven contact between pressure plate and disc reduces the ability to 
transfer the torque, causing skidding, local increased temperature and additional stress; additionally, the uneven contact makes the load uneven 
and some areas suffer high applied stress. Finally, the cracks happen in the high stress of the pressure plate outer surface, propagate to the work 
surface and cause the plate to break. 
（2）材料的硬度满足图纸要求；芯部组织符合要求。虽然表面的组织不符合要求，但是这不会导致产品失效。
The hardness of the material meets the drawing requirement.  The microstructure of the core is ok, but the one near to the edges does not meet 
the requirements, but this is unlikely to have contributed to the failure.  
建议Suggestions： 
（1）跟踪现生产产品接触的均衡状态。Pay attention to the contact status between the pressure plate and clutch disk. 
（2）从总成的角度，考虑压盘工作时，接触均衡性，判别是否存在引起压盘不均衡接触的原因，并加以改善。
During assembly, consider the influences on the contact status and consequently improve it. 


 
上海汽车中心实验室 
中国·上海·嘉定区安研路201 号 
邮编. 201804 
 
SAIC QA Laboratory 
201 Anhong rd, Anting, Shanghai 
报告编号 
Report number 
 
SCL-S-11-0118M 
委托者: 李海涛 
Request person, dept： 
送样日期:  2011.7.14 
Request date:  
报告日期: 2011.7.29 
Report date：  
第2页共6页 
 
上海汽车 
SAIC Motor 
III. 测试结果 
1. 失效零件 
由图1 可见，（1）压盘在3 处完全断开；断裂面的背面为外形变化的区域。（2）在另外3 个地方有明显可见
的裂纹。 
其裂纹在三个表面的形态如图3，图4 和图5 所示。裂纹1 和裂纹3 的侧面形貌显示裂纹产生于工作面的背
面向工作面扩展。 
在体视显微镜下，对压盘工作面的内边缘和背面的内边缘进行100%的检察。结果发现：在压盘的背面存在
一条未扩展到工作面的裂纹，如图6 所示。 
此外，从工作面的外观来看（见图2，3，4），工作面内侧显示出了明显磨损痕迹，无法看出压盘加工时留下
的刀痕；压盘外圈由于高温的作用，已发生了色彩的明显变化，但其机加工刀痕清晰可见。压盘工作带的中间区
域，有的有明显的磨损（颜色比较深或与正常色彩不同的区域），有的还保留清晰可见的机加工刀痕。从这些磨损
痕迹不均匀的现象来看，压盘存在接触不均匀的问题。 
压盘接触不均匀会导致传递扭矩的能力降低，容易打滑，引起高温。高温易引起组织变化和内应力，同时降
低材料的性能；由于温度分布的不同，压盘还会发生变形，进一不的恶化接触。与此同时，接触不均匀使得压盘
受力不均匀，局部应力相对于正常状态会增加。 
 
图1 失效的离合器 
 
(a)裂纹1 工作面                 (b) 裂纹2 工作面               (c) 裂纹3 工作面 
图2 断裂处 
断裂3 
断裂2 
断裂1 
裂纹3 
裂纹2 
裂纹1 
 
 
断裂于型面 
变化部位 
背面内边缘 
工作面内边缘 
材质检测 
表面检测 


 
上海汽车中心实验室 
中国·上海·嘉定区安研路201 号 
邮编. 201804 
 
SAIC QA Laboratory 
201 Anhong rd, Anting, Shanghai 
报告编号 
Report number 
 
SCL-S-11-0118M 
委托者: 李海涛 
Request person, dept： 
送样日期:  2011.7.14 
Request date:  
报告日期: 2011.7.29 
Report date：  
第3页共6页 
 
上海汽车 
SAIC Motor 
 
 (a)工作面                       (b) 背面                       (c) 侧面 
图3 裂纹1 
 
(a)工作面                       (b) 背面                       (c) 侧面 
图4 裂纹2 
 
(a)工作面                       (b) 背面                       (c) 侧面 
图5 裂纹3 
 
(a)背面                                  (b) 侧面                   (c) 沿晶扩展 
图6 未扩展到工作面的裂纹 
裂纹 
扩展 
方向 
裂纹 
扩展 
方向 
裂纹 
扩展 
方向 


 
上海汽车中心实验室 
中国·上海·嘉定区安研路201 号 
邮编. 201804 
 
SAIC QA Laboratory 
201 Anhong rd, Anting, Shanghai 
报告编号 
Report number 
 
SCL-S-11-0118M 
委托者: 李海涛 
Request person, dept： 
送样日期:  2011.7.14 
Request date:  
报告日期: 2011.7.29 
Report date：  
第4页共6页 
 
上海汽车 
SAIC Motor 
2. 断口形貌 
    断口宏观形貌如图7 所示。断口表面明显可见色彩的变化，表明材料曾受到了高温的影响。 
在体视显微镜下对断口进行仔细观察，未检测到任何可能导致压盘开裂的缺陷，如夹杂，气孔，碰伤等。由
于铸铁本身很脆，同时断裂很快，因此从断口形貌上，未能明显判断裂纹的起始点。 
 
（a）断口1 
 
（b）断口2 
 
（c）断口3 
图3 断口宏观形貌 
 
3. 基体材质检测 
按照图1 所示的部位进行取样，在横截面上对材质进行了检验。检验结果如表1 所示。虽然边部的组织不满
足材料的要求，但并不会导致产品失效。对铸造工艺来说，这是不可避免的。 
    芯部腐蚀后的组织如图6 所示，其中珠光体的含量大于95%。 
    基于上述测试结果，材料正常。 
 


 
上海汽车中心实验室 
中国·上海·嘉定区安研路201 号 
邮编. 201804 
 
SAIC QA Laboratory 
201 Anhong rd, Anting, Shanghai 
报告编号 
Report number 
 
SCL-S-11-0118M 
委托者: 李海涛 
Request person, dept： 
送样日期:  2011.7.14 
Request date:  
报告日期: 2011.7.29 
Report date：  
第5页共6页 
 
上海汽车 
SAIC Motor 
表1 材质检测结果 
检测区域 
检测项目 
额定值 
实验结果 
评价 
合格 
不合格 
芯部 
 
石墨形态 
A 型为主 
 A 型为主（见图4）  × 
  
石墨长度级别 
3-5 级 
 5 级（见图4） 
 × 
  
表面 
石墨形态 
A 型为主 
 E 型（见图5） 
  
 × 
石墨长度级别 
3-5 级 
 6-7 级（见图5） 
  
 × 
硬度 
220-260HB 
226 /224/225 
× 
 
 
图4 芯部组织（未腐蚀） 
 
图5 边部组织（未腐蚀） 


 
上海汽车中心实验室 
中国·上海·嘉定区安研路201 号 
邮编. 201804 
 
SAIC QA Laboratory 
201 Anhong rd, Anting, Shanghai 
报告编号 
Report number 
 
SCL-S-11-0118M 
委托者: 李海涛 
Request person, dept： 
送样日期:  2011.7.14 
Request date:  
报告日期: 2011.7.29 
Report date：  
第6页共6页 
 
上海汽车 
SAIC Motor 
 
图6 芯部组织（腐蚀后） 
 
4． 压盘表面组织检测 
取1 号断口的压盘，作为分析对象，对工作面的微观组织进行检测，结果如图7 所示。图7（b）中白色为难
以腐蚀的马氏体；深色的为珠光体。 
 金相试样表面不同程度的腐蚀，反映了其中组织的不同；这直观地说明了：压盘在工作中接触不均匀，并且
不同区域温度不同；局部高温导致材料发生了相变。 
 
 
（a）腐蚀后的金相试样                     （b）区域微观组织 
图7 工作面微观组织

File: 材料工程师/SCL-S-11-0119M EDU 离合器膜片弹簧断裂失效分析报告- 邵百明.pdf.md
# SCL-S-11-0119M EDU 离合器膜片弹簧断裂失效分析报告- 邵百明.pdf

 
上海汽车中心实验室 
中国·上海·嘉定区安研路201 号 
邮编. 201804 
 
SAIC QA Laboratory 
201 Anhong rd, Anting, Shanghai 
报告编号 
Report number 
 
SCL-S-11-0119M 
委托者: 李海涛 
Request person, dept： 
送样日期: 2011.7.11  
Request date:  
报告日期: 2011.8.1 
Report date：  
第1页共8页 
 
分发: 
Distribution 
捷能电驱变速箱部：李海涛 
检验者Author 
邵百明 
审核Auditor 
Liz Greasley 
批准Approver 
 
日期Date 
2011.8.1 
日期Date 
2011.08.01 
日期Date 
 
 
上海汽车 
SAIC Motor 
零件号Part number 
10069109 
 零件名称 
Part name 
C2 膜片弹簧 
C2 Diaphragm Spring 
图纸日期Drawing date 
/ 
零件生产日期Part production date 
/ 
 供货商 
Supplier 
采埃孚萨克斯 
ZF SACHS 
车型/项目Car type/project 
IP24 
 
   阶段性报告 Interim report        结论性报告 Conclusion report           测试报告 Test report 
Ⅰ.任务描述 Task description 
实验室受委托对开发的C2 膜片弹簧进行失效原因分析；失效零件具体信息如下： 
As requested, QA lab has analyzed the failure of prototype C2 diaphragm spring. The background information of the failed part is as following： 
零件信息：Part information 
零件名称 
Part name 
C2 膜片弹簧 
C2 Diaphragm Spring 
制造日期 
Production date 
/ 
VIN 码 
VIN 
N/a 
销售日期 
Sale date 
/ 
试验循环 
Test cycles 
1 号膜片弹簧42 万次；2 号膜片弹簧40 万次 
Diaphragm spring 1#:420,000 cyc;  2#:400,000 cyc; 
维修站名称 
Sale agent 
/ 
失效模式描述 
Failure circumstance 
description 
1 号和2 号膜片弹簧，分别在完成42 万次和40 万次的测试后，出现分离指断裂失效；试
验目标次数为70 万次。 The release fingers of the No. 1 and 2 diaphragm springs were broke after 420,000 
and 400,000 cyc. 
原材料信息：Raw material information 
原材料及牌号 
Raw material specification 
51CrV4 
原材料厂商 
Raw material producer 
/ 
散件供应商 
Component supplier 
采埃孚萨克斯 
ZF SACHS 
金属热处理状态 
Metal heat treatment state 
调质+感应淬火 
失效零件见图1：The failed part is shown in figure 1 and 2.  
 
Ⅱ. 结论与建议 Conclusions and suggestions 
结论Conclusions： 
（1）分离指断裂于应力集中的区域，且产生于拉应力较大的表面；从裂纹断口上可以看出明显的裂纹源区，
扩展区和瞬断区，且在断裂区的表面可以观察到多条小裂纹。这一切表明该断裂为正常的疲劳断裂。The release fingers 
were broken in the stress concentration area and were created on the surface with the highest tensile stress; the fracture surfaces clearly show 
the crack source region, propagation region and final fracture region and at the same time, there are several small cracks in the fracture areas. All 
these features show the failure is because of normal fatigue break. 
（2）材料的成分，硬度，组织和夹杂物含量均合格，未见异常。The chemical components, hardness, microstructure and 
inclusion are acceptable. 
建议Suggestions： 
（1）从离合器的结构以及装配角度，考察膜片弹簧是否存在承载不均匀的情况；若有，需要改善。According to the 
clutch structure and assembly, check if it is possible to load unevenly; if it is possible, need to improve it.  
（2）从产品设计的角度，降低膜片弹簧的载荷。Based on the product design, reduce the loading. 
          


 
上海汽车中心实验室 
中国·上海·嘉定区安研路201 号 
邮编. 201804 
 
SAIC QA Laboratory 
201 Anhong rd, Anting, Shanghai 
报告编号 
Report number 
 
SCL-S-11-0119M 
委托者: 李海涛 
Request person, dept： 
送样日期:  2011.7.11 
Request date:  
报告日期: 2011.8.1 
Report date：  
第2页共8页 
 
上海汽车 
SAIC Motor 
III. 测试结果与分析 Test Results and Analysis 
（1） 失效产品 Failure Spring 
2 套失效的弹簧膜片组外观如图1 和图2 所示。分离指断裂于应力相对集中的区域；断裂位置均集中于一
个区域，这表明实际工作中，膜片弹簧存在受载不均衡的可能。 
                 
 
（a）膜片弹簧组的正反面 
  (a) Two sides of A Pair of Diaphragm Springs 
                
 
（b）不接触压盘的膜片弹簧（编号：11）       （c）接触压盘的弹簧膜片（编号：12） 
           (b) Diaphragm Spring not touch Pressure Plate(No.11)        (c) Diaphragm Spring touched Pressure Plate (No.12) 
图1  1 号膜片弹簧组 
                                      Fig. 1 No.1 Pair of Diaphragm Springs 
                
 
（a）膜片弹簧组的正反面 
        (a) Two sides of A Pair of Diaphragm Springs 
 
 
 
 
 
 
 


 
上海汽车中心实验室 
中国·上海·嘉定区安研路201 号 
邮编. 201804 
 
SAIC QA Laboratory 
201 Anhong rd, Anting, Shanghai 
报告编号 
Report number 
 
SCL-S-11-0119M 
委托者: 李海涛 
Request person, dept： 
送样日期:  2011.7.11 
Request date:  
报告日期: 2011.8.1 
Report date：  
第3页共8页 
 
上海汽车 
SAIC Motor 
 
（b）接触压盘的弹簧膜片（编号：22） 
(b) Diaphragm Spring touched Pressure Plate (No.22) 
图2  2 号膜片弹簧组 
Fig. 2 No.2 Pair of Diaphragm Springs 
 
（2）断口Fracture Surface 
    1 号和2 号膜片弹簧组的断口以及裂纹源区形貌如表1 和表2 所示。断口均可以明显看出裂纹源区，扩展区
和瞬断区，反应出典型的疲劳断口特征；与此同时，可以看出裂纹源处于膜片弹簧拉应力较大的表面。 
 
表1  1 号膜片弹簧组断口  
Table 1 Fracture Surface of No. 1 Pair of Diaphragm Springs 
膜片弹簧 
Diaphragm 
Spring 
分离指编号 
Release Finger 
No. 
断口整体照片 
Whole Fracture Surface 
裂纹源 
Crack Source 
不接触压
盘的膜片
弹簧（11） 
1 
 
 
 
接触压盘
的膜片弹
簧（12） 
1 
 
 
2 
 
 
 
 
 
 
 


 
上海汽车中心实验室 
中国·上海·嘉定区安研路201 号 
邮编. 201804 
 
SAIC QA Laboratory 
201 Anhong rd, Anting, Shanghai 
报告编号 
Report number 
 
SCL-S-11-0119M 
委托者: 李海涛 
Request person, dept： 
送样日期:  2011.7.11 
Request date:  
报告日期: 2011.8.1 
Report date：  
第4页共8页 
 
上海汽车 
SAIC Motor 
膜片弹簧 
Diaphragm 
Spring 
分离指编号 
Release Fingers 
No. 
断口整体照片 
Whole Photo of Fracture surface 
裂纹源 
Crack Source 
接触压盘
的膜片弹
簧（12） 
3 
 
 
 
表2  2 号膜片弹簧组断口 
Table 2 Fracture Surface of No. 2 Pair of Diaphragm Springs 
膜片弹簧 
Diaphragm 
Spring 
分离指编号 
Release Finger 
No. 
断口整体照片 
Whole Fracture Surface 
裂纹源 
Crack Source 
接触压盘
的膜片弹
簧（22） 
 
1 
 
 
2 
 
 
3 
 
 
4 
 
 
   
     说明：取弹簧膜片11 的1 号分离指（简称111），弹簧膜片12 的2 号分离指（简称：122），弹簧膜片22 的4 号分离指（简
称224）用于三个失效弹簧膜片的微观，硬度以及成分的检测。     
    


 
上海汽车中心实验室 
中国·上海·嘉定区安研路201 号 
邮编. 201804 
 
SAIC QA Laboratory 
201 Anhong rd, Anting, Shanghai 
报告编号 
Report number 
 
SCL-S-11-0119M 
委托者: 李海涛 
Request person, dept： 
送样日期:  2011.7.11 
Request date:  
报告日期: 2011.8.1 
Report date：  
第5页共8页 
 
上海汽车 
SAIC Motor 
（3）微观检测microstructure check 
分离指111,122,224 裂纹源处的微观检测结果如图3，图4，图5 和图6 所示。由图可见； 
（1） 裂纹源处未见夹杂等缺陷，且组织正常。 
（2） 材料的夹杂物以及级别未见异常。 
（3） 膜片弹簧的表面还存在未完全扩展开的微裂纹，见图5 和图6 所示；这些裂纹均集中于靠经断裂面的
区域。该区域为膜片弹簧承受拉应力集中的区域。这从另一个方面表明膜片弹簧的断裂为正常疲劳断裂，并非由
于缺陷所造成。 
 
     
 
（a）裂纹源处（腐蚀前）                        （b）裂纹源处（腐蚀后） 
(a) crack source (before etching)                                      (b) crack source (after etching) 
     
 
   （c）基体组织                                （d）夹杂物评级（C1、D1.5） 
(c)  matrix microstructure                                           (b) Inclusion Grade (C1、D1.5) 
图3 膜片弹簧11 的1 号分离指 
Fig. 3 Release Finger 1 of Diaphragm Springs 11 
 
 


 
上海汽车中心实验室 
中国·上海·嘉定区安研路201 号 
邮编. 201804 
 
SAIC QA Laboratory 
201 Anhong rd, Anting, Shanghai 
报告编号 
Report number 
 
SCL-S-11-0119M 
委托者: 李海涛 
Request person, dept： 
送样日期:  2011.7.11 
Request date:  
报告日期: 2011.8.1 
Report date：  
第6页共8页 
 
上海汽车 
SAIC Motor 
     
 
（a）裂纹源处腐蚀前                            （b）裂纹源处腐蚀后 
(a) crack source (before etching)                                      (b) crack source (after etching) 
     
 
 （c）基体组织                            （d）夹杂物评级（C0.5，D1.5） 
(c)  matrix microstructure                                       (b) Inclusion Grade (C0.5、D1.5) 
图4 膜片弹簧12 的2 号分离指 
Fig. 4 Release Finger 2 of Diaphragm Springs 12  
 
      
 
（a）裂纹源处腐蚀前                          （b）裂纹源处腐蚀后 
(a) crack source (before etching)                                      (b) crack source (after etching) 
 
 
 


 
上海汽车中心实验室 
中国·上海·嘉定区安研路201 号 
邮编. 201804 
 
SAIC QA Laboratory 
201 Anhong rd, Anting, Shanghai 
报告编号 
Report number 
 
SCL-S-11-0119M 
委托者: 李海涛 
Request person, dept： 
送样日期:  2011.7.11 
Request date:  
报告日期: 2011.8.1 
Report date：  
第7页共8页 
 
上海汽车 
SAIC Motor 
     
 
（c）基体组织                              （d）夹杂物评价（C1，D1.5） 
(c)  matrix microstructure                                          (b) Inclusion Grade (C1、D1.5) 
图5 弹簧膜片22 的4 号分离指 
Fig.5 Release Finger 4 of Diaphragm Springs 22 
     
 
（a）111 分离指裂纹源相对的一端         （b）122 分离指裂纹源相对的一端 
(a) the crack source opposite end of the release finger 111       (b) the crack source opposite end of the release finger 122 
图6 分离指111,122 表面裂纹 
Fig.6 surface crack of release fingers 1111 and 122 
 
（5）硬度 Hardness 
取分离指111,122,224 进行硬度测试，结果满足要求，如表3 所示；表明3 件失效膜片弹簧硬度合格。 
 
表3  硬度检测结果 
Table 3 hardness test result       
零件编号 
No. 
试验项目 
Test item 
额定值 
Requirement 
试验结果 
评价 Evaluation 
Test result 
合格 
OK 
不合格 
Not OK 
111 
硬度 
Hardness(HRC) 
43.0～48.0 
44.5,44,44.5 
 × 
  
122 
44,44.3,44 
 × 
  
224 
44.9,44.1,44.6 
  × 
  
 
 
 


 
上海汽车中心实验室 
中国·上海·嘉定区安研路201 号 
邮编. 201804 
 
SAIC QA Laboratory 
201 Anhong rd, Anting, Shanghai 
报告编号 
Report number 
 
SCL-S-11-0119M 
委托者: 李海涛 
Request person, dept： 
送样日期:  2011.7.11 
Request date:  
报告日期: 2011.8.1 
Report date：  
第8页共8页 
 
上海汽车 
SAIC Motor 
    （6）成分Chemical Components 
 3 件断裂的弹簧膜片成分均合格，如表4 所示。 
 
表4 成分检测结果 
Table 4 Chemical Components Result 
 
测试对象 
成分及要求（DIN EN 10132-4） 
评价evaluation 
C 
Si  
Mn 
P  
S 
Cr  
Mo  
V 
Ni  
合格 
OK 
不合格 
not ok 
0.47～
0.55 
≤0.40  0.70～
1.10 
≤0.025  ≤0.025 0.90～
1.20 
≤0.10 
0.10～
0.25  
≤0.40 
膜片弹簧11 
0.50 
0.18 
0.92 
0.003 
0.001 
1.17 
0.02 
0.10 
0.02 
× 
  
膜片弹簧12 
0.50 
0.18 
0.91 
0.004 
0.001 
1.16 
0.03 
0.10 
0.02 
× 
  
膜片弹簧22 
0.53 
0.18 
0.92 
0.002 
0.001 
1.17 
0.02 
0.11 
0.02 
×

File: 材料工程师/SCL-S-11-0120M-IS12二通（制动硬管）-倪雷.pdf.md
# SCL-S-11-0120M-IS12二通（制动硬管）-倪雷.pdf

 
上海汽车中心实验室 
SAIC Center Lab 
中国·上海·嘉定区安研路201 号 
邮编. 201804 
No 201 Anyan road, Jiading, Shanghai China 
Post code 201804 
报告编号 
Report number 
 
SCL-S-11-0120M 
委托者:   SQE 孙剑 
Request person, dept：SQE Sun Jian 
送样日期:  2011-07-21 
Request date:  
报告日期:  2011-07-29 
Report date：  
第1页共6页 
 
分发: 
Distribution 
SQE：孙剑 
SQE：Sun Jian 
检验者Author 
Ni Lei
Shao BaiMing 
审核Auditor 
 
批准Approver 
 
日期Date 
 
日期Date 
 
日期Date 
 
 
上海汽车
SAIC Motor
零件号Part number 
K48655 08000 
 零件名称 
Part name 
二通-制动硬管 
2Way Connector-Brake Tube 
图纸日期Drawing date 
2007-09-26 
零件生产日期Part production date 
/ 
 供货商 
Supplier 
/ 
车型/项目Car type/project 
IS12 
 
   阶段性报告 Interim report        结论性报告 Conclusion report           测试报告 Test report 
Ⅰ.任务描述 Task description 
实验室受委托对二通-制动硬管进行失效原因分析，失效零件具体信息如下： 
As requested, QA lab has analyzed the failure of 2Way Connector-Brake Tube. The background 
information of the failed part is as following： 
零件信息：Part information 
零件名称 
Part name 
二通-制动硬管 
2Way Connector-Brake Tube 
制造日期 
Production date 
/ 
VIN 码 
VIN 
/ 
销售日期 
Sale date 
/ 
车辆里程数 
Car mileage
/ 
维修站名称 
Sale agent 
/ 
失效模式描述 
Failure circumstance 
description 
装配时发生断裂。 
Component was broken during assembly. 
原材料信息：Raw material information 
原材料及牌号 
Raw material specification 
C3603/JIS H3250-2006 
原材料厂商 
Raw material producer 
/ 
散件供应商 
Component supplier 
/ 
金属热处理状态 
Metal heat treatment state 
铸态 
失效零件见图1 和2： The failed part is shown in the figures 1 and 2. 
 
Ⅱ. 结论与建议 Conclusions and suggestions 
结论Conclusions：1）铸件的材料成分不满足材料的要求，导致其金相组织不符合材料要求；The 
chemical composition doesn’t meet the material requirements, the cast 
microstructure doesn’t meet the requirements. 
2）较大的晶粒尺寸和较多的晶间夹杂物，导致材料强度和韧性降低，受力后发生
晶间开裂。 The large grain size and intergranular inclusions lead to reduced 
material strength & toughness, so intergranular crack occured during assembly. 
 
建议Suggestions：1）隔离该批零件，报废处理；Isolate batch of the parts, scrap the part; 
             2）采用模锻来替代铸造工艺。Use forging process to replace the casting process. 


 
上海汽车中心实验室 
SAIC Center Lab 
中国·上海·嘉定区安研路201 号 
邮编. 201804 
No 201 Anyan road, Jiading, Shanghai China 
Post code 201804 
报告编号 
Report number 
 
SCL-S-11-0120M 
委托者:   SQE 孙剑 
Request person, dept： 
送样日期:  2011-07-21 
Request date:  
报告日期:  2011-07-26 
Report date：  
第2页共6页 
 
上海汽车
SAIC Motor
III. 测试结果 Test Results 
1、失效零件宏观观察Macroscopic Observation of the Failure Parts 
（1）两件断裂的二通管如图1所示；断裂在相同的位置。The failure parts have broken at the same position , 
shown in fig. 1. 
（2）其中一件断口表面有明显的颜色差异；有可能在断裂前出现了开裂，而氧化。Different colours are seen on 
the fracture surface; it is possible that there was a crack before final fracture.  
（3）断裂面未发现任何塑性变形的痕迹，非常脆。Material deformation is not seen; brittle fracture only. 
结论 result：脆性断裂。Brittle fracture. 
 
 
 
 
 
 
 
 
 
 
 
 
 
图1 失效零件示意图 
Fig.1 Photo of failed Part 
 
 
 
 
 
 
 
 
 
 
 
 
 
 
 
图2 断口处有早期开裂氧化形貌 
Fig.2 The fracture morphology with early oxidation area. 
 
3、理化试验Physical and Chemical Testing 
1）成分/Composition：失效铸件成分不合格，见表1；Unqualified, see the table 1 
                    锻件的Fe 元素含量超标，其余元素合格； Iron is higher than the requirement 
although other elements are ok. See table 1. 
2）硬度/Hardness： 均合格，见表1；Ok, see Table 1 
3) 组织/Microstructure：铸件：不合格，见图3、4、5 和6；Unqualified, see fig. 3、4、5 and 6. 
                      锻件：正常，见图7、8；Ok，see fig. 7、8. 
 
结论：经检测，铸造材料的成分与标准材料要求严重不符，导致金相组织不符合要求，同时晶间有较多夹杂
物。The casting chemical composition doesn’t meet the material requirement, resulting microstructure doesn’t meet 
the requirements, and many intergranular inclusions. 


 
上海汽车中心实验室 
SAIC Center Lab 
中国·上海·嘉定区安研路201 号 
邮编. 201804 
No 201 Anyan road, Jiading, Shanghai China 
Post code 201804 
报告编号 
Report number 
 
SCL-S-11-0120M 
委托者:   SQE 孙剑 
Request person, dept： 
送样日期:  2011-07-21 
Request date:  
报告日期:  2011-07-26 
Report date：  
第3页共6页 
 
上海汽车
SAIC Motor
表1  理化试验结果汇总表 
Table1 Physical and chemical test results 
序 
号 
No.
试验项目 
Test item 
额定值 
Requirement 
试验结果 
Test result 
评价evaluation 
合格 
不合格 
1.1 
化学成分/ C3603 
（JIS H3250-2006） 
 
 
 
 
1.1.1
失效铸件 
Cu 
57.0~61.0 
53.65 
X 
Fe  
≤0.35 
0.66 
X 
Pb 
1.8~3.7 
3.68 
X 
Fe+Sn 
≤0.60 
1.118 
X 
Ni 
-- 
0.23 
Sn 
-- 
0.458 
Al 
-- 
0.271 
Zn 
余量  
40.4 
1.1.2
锻件 
  
Cu 
57.0~61.0 
58.31 
X 
Fe  
≤0.35 
0.54 
X 
Pb 
1.8~3.7 
2.28 
X 
Fe+Sn 
≤0.60 
0.542 
X 
Ni 
--- 
0.21 
X 
Sn 
-- 
0.002 
Al 
-- 
0.0347 
Zn 
余量 
38.25 
1.2 
力学性能/ C3603 
（JIS H3250-2006） 
 ≥100HB 
 
 
 
 
维氏硬度/HV 
失效铸造件 
横截面
152/150/152HV5
（144/143/144HB）
X 
 
纵面 
154/154/155HV5 
（147/147/148HB）
新锻造件 
横截面
136/135/135HV5 
（129/129/129HB）
X 
 
纵面 
135/132/133HV5
（129/126/127HB）
1.3 
金相组织 
α+β 两相组织
（失效铸造件）
横截面
为单相组织 
见图3 
 
X 
纵面 
为单相组织 
见图4 
α+β 两相组织 
(新锻造件) 
横截面
α 相（白色）呈条块状
α+β 两相组织，见图7
X 
 
纵面 
α 相（白色）呈条块状
α+β 两相组织，见图8
 


 
上海汽车中心实验室 
SAIC Center Lab 
中国·上海·嘉定区安研路201 号 
邮编. 201804 
No 201 Anyan road, Jiading, Shanghai China 
Post code 201804 
报告编号 
Report number 
 
SCL-S-11-0120M 
委托者:   SQE 孙剑 
Request person, dept： 
送样日期:  2011-07-21 
Request date:  
报告日期:  2011-07-26 
Report date：  
第4页共6页 
 
上海汽车
SAIC Motor
 
 
 
 
 
 
 
 
 
 
 
 
 
 
 
 
 
 
 
 
 
 
 
 
 
图3 铸件组织（横向100X） 
Fig.3 casting microstructure（lateral section 100X） 
                          
 
 
 
 
 
 
 
 
 
 
 
 
 
 
 
 
 
 
 
 
 
 
 
 
 
图4 铸件组织（纵向100X） 
Fig.4 casting microstructure（longitudinal section 100X） 
 
Pb 颗粒
（黑色） 
Pb particle
（Black）
Pb 颗粒
（黑色） 
Pb particle
（Black）


 
上海汽车中心实验室 
SAIC Center Lab 
中国·上海·嘉定区安研路201 号 
邮编. 201804 
No 201 Anyan road, Jiading, Shanghai China 
Post code 201804 
报告编号 
Report number 
 
SCL-S-11-0120M 
委托者:   SQE 孙剑 
Request person, dept： 
送样日期:  2011-07-21 
Request date:  
报告日期:  2011-07-26 
Report date：  
第5页共6页 
 
上海汽车
SAIC Motor
 
 
 
 
 
 
 
 
 
 
 
 
 
 
 
 
 
 
 
 
 
 
 
 
 
 
图5 铸件组织有夹杂物（100X） 
 
Fig.5 inclusions in casting microstructure（100X） 
 
 
 
 
 
 
 
 
 
 
 
 
 
 
 
 
 
 
 
 
 
 
 
 
 
 
 
图6 断口处明显呈沿晶开裂（200X）  
Fig.6（200X） 
 
夹杂物 
Inclusion
沿晶开裂 
Intergranular 
crack 


 
上海汽车中心实验室 
SAIC Center Lab 
中国·上海·嘉定区安研路201 号 
邮编. 201804 
No 201 Anyan road, Jiading, Shanghai China 
Post code 201804 
报告编号 
Report number 
 
SCL-S-11-0120M 
委托者:   SQE 孙剑 
Request person, dept： 
送样日期:  2011-07-21 
Request date:  
报告日期:  2011-07-26 
Report date：  
第6页共6页 
 
上海汽车
SAIC Motor
 
 
 
 
 
 
 
 
 
 
 
 
 
 
 
 
 
 
 
 
 
 
 
 
 
图7 锻件组织（横向100X） 
Fig.7 forging microstructure（lateral section 100X） 
 
 
 
 
 
 
 
 
 
 
 
 
 
 
 
 
 
 
 
 
 
 
 
 
 
图8 锻件组织（纵向100X） 
Fig.8 forging microstructure（longitudinal section 100X） 
 
 
白色α 相
白色α 相

File: 材料工程师/SCL-S-11-0121M 10052365 发动机盖开启拉手.pdf.md
# SCL-S-11-0121M 10052365 发动机盖开启拉手.pdf

 
上海汽车中心实验室
(QA Lab) 
中国·上海·嘉定区安研路201 号 
邮编. 201804 
No. 201 Anyan Road, Jiading District,  
Shanghai, China. 
Post code :200433 
报告编号：Report number 
SCL-S-11-0121M  
 
委托者Requestor： QAV 邹明 
委托编号Request number：
SCL-S-11--0121 
送样日期
Deliver date: 
2011-08-01 
报告日期
Report date ：
2011-09- 15 
第 1 页 共 3 页 
 
 
上海汽车 
SAIC Motor 
零件号 
Part number 
10052365 
 零件名称 
Part name 
底座-发动机盖开启拉手 
bonnet released handle plate 
图纸日期 
Drawing date  
/ 
零件生产日期 
Production date 
/ 
 供货商 
Supplier 
宁波软轴 
ningbo ruanzhou  automotive parts co.,ltd 
车型/项目 
Car type/project 
ZP11 
 
   阶段性报告  Stage report        结论性报告 Conclusion report           测试报告 Test report 
Ⅰ.任务描述 Task description 
实验室受质量保证部整车质量科委托对宁波软轴生产的底座-发动机盖开启拉手进行失效原因分析，失效零
件见图1。失效零件具体信息如下： 
It is entrusted by QAV that the failure analysis is done for bonnet released handle plate which is provide by ningbo 
ruanzhou automotive parts co.,ltd. The invalid part is shown in Fig 1. 
1、失效零件信息：Failure part information 
零件名称 
Part name 
底座-发动机盖开启拉手 
bonnet released handle plate 
发生地 
Location 
临港 
lingang 
车辆里程数 
Car mileage 
0  kilometer 
车辆信息 
Vehicle information 
/ 
失效模式描述 
Failure situation 
description 
在装配线发现底座-发动机盖开启拉手断裂 
bonnet released handle plate was cracked at the assembly line 
2、原材料信息：Raw material information 
原材料及牌号 
Raw material 
and trademark 
PA66-GF50 A3WG10 
原材料厂商 
Raw material 
producer 
BASF 
散件供应商 
Part suplier 
宁波超星 
金属热处理状态 
Metal heat treatment 
state 
/ 
 
Ⅱ. 结论与建议 Conclusions and suggestions 
结论Conclusions： 
1）失效零件为老状态零件，该状态的材料要求为PA66-GF50，材料符合要求。 
The failure part is auld status part.The material is PA66-GF50.The material is conformed to the requirement.  
2)零件是受到外力作用导致损坏。 
The failure is cauesd by outside force. 
建议suggestions：改善零件结构，提高其承载能力 
We suggest that the structure of the part should be improved in order to enhance the ability of loading. 
分发： 
Dispenser 
QAV:邹明 
检验者： 
Identifier 
 
审核： 
Auditor 
 
批准： 
Approver 
 
日期： 
Date 
 
日期： 
Date 
 
日期： 
Date 
 
 


 
上海汽车中心实验室
(QA Lab) 
中国·上海·嘉定区安研路201 号 
邮编. 201804 
No. 201 Anyan Road, Jiading District,  
Shanghai, China. 
Post code :200433 
报告编号：Report number 
SCL-S-11-0121M  
 
委托者Requestor： QAV 邹明 
委托编号Request number：
SCL-S-11--0121 
送样日期
Deliver date: 
2011-08-01 
报告日期
Report date ：
2011-09- 15 
第 2 页 共 3 页 
 
 
上海汽车 
SAIC Motor 
 
  图1 失效件Fig.1 Failure part 
 
III. 测试结果 Test Results  
3.1 材料分析 material  test 
序号 
试验项目 
额定值 
试验结果 
评价 
合格 
不合格 
1 
失效件failure part 
 
 
1.1 
成分 
IR spectrum 
按照图纸 
PA66-GF 
X 
 
1.2 
熔化温度 
melting temperature 
/ 
259℃ 
X 
 
1.3 
第一次升温与第二次升温
熔融焓之差 
The difference of enthalpy 
(△H) between the first 
temperature rise cycle and 
the second temperature rise  
/ 
5% 
X 
 
1.4 
球压痕硬度 
ball indentation hardness 
/ 
202 
X 
 
2 
使用过的零件  used part 
 
 
2.1 
成分 
IR spectrum 
按照图纸 
PA66-GF 
X 
 
2.2 
熔化温度 
melting temperature 
/ 
260℃ 
X 
 
2.3 
第一次升温与第二次升温
熔融焓之差 
The difference of 
enthalpy(△H) between the 
first temperature rise cycle 
and the second temperature 
rise  
/ 
3% 
X 
 
2.4 
球压痕硬度 
ball indentation hardness 
/ 
207 
X 
 


 
上海汽车中心实验室
(QA Lab) 
中国·上海·嘉定区安研路201 号 
邮编. 201804 
No. 201 Anyan Road, Jiading District,  
Shanghai, China. 
Post code :200433 
报告编号：Report number 
SCL-S-11-0121M  
 
委托者Requestor： QAV 邹明 
委托编号Request number：
SCL-S-11--0121 
送样日期
Deliver date: 
2011-08-01 
报告日期
Report date ：
2011-09- 15 
第 3 页 共 3 页 
 
 
上海汽车 
SAIC Motor 
 
  材料分析结论：失效零件及使用过的零件均为老状态的零件，材料为PA66-GF50。材料符合要求。 
  Conclusion: The failure part and used part are auld status.The material is PA66-GF50 .The material is conformed to the 
requirement of PA66-GF50. 
3.2 宏观分析Macroscopic observation 
 
              图2 失效件 Fig2 failure part 
图2，未发现失效间断口表面存在明显内部缺陷 
 
图3 使用过的零件 Fig 3 used part 
图片3，可以看到使用过的零件受到外力的作用而产生变形 
Fig 3,we can found the distortion that cauesd by outside force at the used part 
宏观分析结论：失效零件未发现明显的内部缺陷。 
Conclusion: We can’t found any defect on the cracked surface. 
受到外力作用而发生的变形 
Distortion caused by outside force

File: 材料工程师/SCL-S-11-0122M 失效分析报告侧门锁锁扣总成2011.8.9（LIZ）.pdf.md
# SCL-S-11-0122M 失效分析报告侧门锁锁扣总成2011.8.9（LIZ）.pdf

 
上海汽车中心实验室 
中国·上海·嘉定区安研路201 号 
邮编. 201804 
 
SAIC QA Laboratory 
201 Anhong rd, Anting, Shanghai 
报告编号 
Report number 
 
SCL-S-11-0122M 
委托者: 严力航 
Request person, dept： 
委托编号:  / 
Request number:  
送样日期:  2011.07.22 
Request date:  
报告日期: 2011.08.09 
Report date：  
第1页共9页 
 
分发: 
Distribution 
SQE: 严力航 
检验者Author 
Liz Greasley 
审核Auditor 
 
批准Approver 
 
日期Date 
2011.08.09 
日期Date 
 
日期Date 
 
 
上海汽车 
SAIC Motor 
零件号Part number 
30004529 
 零件名称 
Part name 
侧门锁锁扣总成 
Side door striker 
图纸日期Drawing date 
2011.05.11 
零件生产日期Part production date 
/ 
 供货商 
Supplier 
上海联一 
车型/项目Car type/project 
ZP11 
 
   阶段性报告 Interim report        结论性报告 Conclusion report           测试报告 Test report 
Ⅰ.任务描述 Task description 
实验室受委托对侧门锁锁扣总成进行失效原因分析，失效零件具体信息如下： 
As requested, QA lab has analyzed the failure of side door striker. The background information of the failed part is as following： 
零件信息：Part information 
零件名称 
Part name 
侧门锁锁扣总成 
Side door striker pin 
制造日期 
Production date 
/ 
VIN 码 
VIN 
/ 
销售日期 
Sale date 
/ 
车辆里程数 
Car mileage 
/公里 (km) 
维修站名称 
Sale agent 
/ 
失效模式描述 
Failure circumstance 
description 
在车子装配过程中, 打开车门，发现锁扣总成断裂。两辆车出现该问题。 
During vehicle assembly the striker pin failed as the door opened. Two vehicles were affected. 
原材料信息：Raw material information 
原材料及牌号 
Raw material specification 
立柱:SWRCH35K (Q/BQB517-2003) 
Pin:  
原材料厂商 
Raw material producer 
宝钢/Bao Steel 
散件供应商 
Component supplier 
上海联一 
金属热处理状态 
Metal heat treatment state 
/ 
失效零件见图：The failed part is shown in figure 1.  
 
Ⅱ. 结论与建议 Conclusions and suggestions 
结论Conclusions： 
▪ 由于过载导致门锁锁扣失效；断裂特征为剪切断裂；未发现材料缺陷。The door catches have failed due to overloading.  
Failure characteristics show shear fracture, with no material defects 
▪ 
立柱上有凹痕，表明曾受到高负荷的作用，但是过载的原因不清楚。The pins were dented showing a very high load was 
applied.  The reason for the load cannot be found. 
▪ 供应商对新零件进行了测试，结果超过14kN，但测试过程是一种缓慢的加载过程，对测试结果有重要的影响，
不同于冲击载荷。New parts tested by the supplier have a failure load over 14kN, however the rate of strain is much lower in this test, 
which greatly influences the load to failure.   
建议Suggestions： 
▪ 
供应商必须确保所有产品无加工和脱碳缺陷。Supplier must ensure all parts are supplied without machining defects or 
decarburization. 
▪ 推荐DRE 从设计的角度考虑消除应力集中，并补充图纸中的相关尺寸。Recommend DRE to consider the design of the 
part, removing the stress-concentration.  Also add relevant dimensions to the drawing. 
▪ 为了便于失效分析工作的进行，完整的装配总成必须提交给实验室。For Failure Analysis problems, the whole assembly 
must be submitted to the laboratory. 


 
上海汽车中心实验室 
中国·上海·嘉定区安研路201 号 
邮编. 201804 
 
SAIC QA Laboratory 
201 Anhong rd, Anting, Shanghai 
报告编号 
Report number 
 
SCL-S-11-00122M 
委托者: 严力航 
Request person, dept： 
委托编号:  / 
Request number:  
送样日期:  2011.07.22 
Request date:  
报告日期: 2011.08.09 
Report date：  
第2页共9页 
 
上海汽车 
SAIC Motor 
III. 调查结果 Investigation Results  
 
对两个失效的侧门锁锁扣总成进行了分析；其失效模式相同（见图1 中失效件S1 和S2）。支架完全变形，立柱
断裂，胶护套管失踪。 在失效之后，失效件S2 遭到损坏，有可能在委托之前对其进行了硬度测试；委托者还提
供了4 个新的部件用于比较。为了说明本报告中断口，图1a 对立柱的里面和外面进行定义；图2 显示了安装位
置和门锁机制，以供参考。 
Two door striker pins were submitted for analysis, the failure characteristics were identical and are shown in figure 1, identified S1 & S2. The 
bracket was completely deformed, the pin fractured and the plastic pin sheathing was missing. S2 had been damaged after failure (possibly for 
hardness test).  Four new parts were also supplied for comparison. For explanation of features in this report, the positions “inside” and “outside” 
are used, as shown in figure 1a.  The installation location and door lock mechanism are shown in figure 2, for reference.  
 
 
 
 
图1 新零件和失效零件（接收状态）.  a)新  b)失效S1  c)失效S2 
Figure 1 New and failed parts as received. a) New b) S1 c) S2 
 
        
 
图2 a) 门锁锁扣在车上的装配                         b)  门锁机构钩住方向 
Figure 2 a) Installation in the vehicle b) Door latch mechanism showing direction of hook travel 
外侧 
Outside ● 
 
●  里侧 
Inside 
b - S1 
c – S2 
a - new 
a 
b 


 
上海汽车中心实验室 
中国·上海·嘉定区安研路201 号 
邮编. 201804 
 
SAIC QA Laboratory 
201 Anhong rd, Anting, Shanghai 
报告编号 
Report number 
 
SCL-S-11-00122M 
委托者: 严力航 
Request person, dept： 
委托编号:  / 
Request number:  
送样日期:  2011.07.22 
Request date:  
报告日期: 2011.08.09 
Report date：  
第3页共9页 
 
上海汽车 
SAIC Motor 
外观检查Visual Examination 
两个立柱断裂位置都是在立柱穿过底板，直径变小处。图3, 4 和5 清楚地表明，该断裂是一种由“内”向“外”
的剪切断裂。断口上的一些区域在失效过程中，受到摩擦而出现了损坏；从断口上，未发现原材料的缺陷。 
S1 立柱有一个加工的凹口（图6a），但开裂不是从这里开始，所以凹口不是导致失效的原因。两个立柱的内表面
上都有明显凹痕（图6b）；而在新零件的表面没有发现凹痕，该凹痕是由于锁闩造成；由于分析来样不含有塑料
套管，因此不能作进一步的分析。这表明，从一开始就缺失塑料套管，或套管在失效过程中破裂而丢失。 除了底
板的弯曲，锁扣总成其它位置，包括铆接，底板，螺栓装配处等没有表现出任何不寻常的特征（图7）。 
Both pins failed at the reduction in diameter as the pin enters the plate. The fracture surfaces clearly indicate shear fracture from the “inside” of 
the catch to “outside” (figures 3 ,4 & 5).  Some areas of the fractures have been damaged by abrasion during the failure, however no indication 
of defects in the raw material were found.   
The pin of S1 has a machined notch (figure 6a), however the fracture did not originate from this point, so it did not contribute to the failure.  Both 
pins have a significant dent on the inside surface (figure 6b) which was not found on the new part.  This was caused by the lock latch, however 
since the plastic sleeve was missing, further analysis cannot be made.  Apart from the bending of the plate, the other areas of the assembly, 
including riveting, base, bolt mounting seat etc did not show any unusual features (figure 7). 
  
 
图3 “立柱”边的断口表面 
Figure 3 Fracture surfaces “pin” side 
  
 
图4 “底板”边的断口表面 
Figure 4 Fracture surfaces “plate” side 
图4 
加载方向 
Direction of load 
外面 
Outside  
 
里面
Inside 
S1 
S2 
S1 
S2 
加载方向 
Direction of load 
加载方向 
Direction of load 
加载方向 
Direction of load 
外面 
Outside  
 
里面
Inside 
外面 
Outside  
 
里面
Inside 
里面
Inside 
外面 
Outside  
 


 
上海汽车中心实验室 
中国·上海·嘉定区安研路201 号 
邮编. 201804 
 
SAIC QA Laboratory 
201 Anhong rd, Anting, Shanghai 
报告编号 
Report number 
 
SCL-S-11-00122M 
委托者: 严力航 
Request person, dept： 
委托编号:  / 
Request number:  
送样日期:  2011.07.22 
Request date:  
报告日期: 2011.08.09 
Report date：  
第4页共9页 
 
上海汽车 
SAIC Motor 
 
 
图5 断口表面电镜图. 拉长的韧窝显示剪切断裂的特点 
Figure 5 SEM image of fracture surface. The elongated dimples indicate shear fracture 
  
 
图6 a) 立柱S1 的加工凹口处于锁扣的”外侧”。然而，这并没有影响失效  b) 立柱S2 的凹痕是在锁扣”里侧”（由
锁闩造成）。 立柱S1 也有凹痕。除此之外，两立柱都显示出了正常受载下的痕迹。 
Figure 6 a) Pin S1 showing machined notch which was aligned at the “outside” of the catch, however this did not influence the failure.  b) Pin S2 
showing dent, which was aligned at the “inside” of the catch (caused by latch).  Pin S1 also has this dent.  Both pins show otherwise normal 
markings associated with the load condition. 
 
a 
b 
S2 
            加载方向 
Direction of load 


 
上海汽车中心实验室 
中国·上海·嘉定区安研路201 号 
邮编. 201804 
 
SAIC QA Laboratory 
201 Anhong rd, Anting, Shanghai 
报告编号 
Report number 
 
SCL-S-11-00122M 
委托者: 严力航 
Request person, dept： 
委托编号:  / 
Request number:  
送样日期:  2011.07.22 
Request date:  
报告日期: 2011.08.09 
Report date：  
第5页共9页 
 
上海汽车 
SAIC Motor 
  
 
图7 锁扣总成其它区域没有反常的特征 
Figure 7 Other areas of assembly showed no unusual features 
 
金相组织Microstructure Analysis  
 
选择门锁锁扣总成S1 的一个截面作为分析对象，对微观组织和断裂特征进行了检查。图8 显示了一个典型的剪
切断裂特点，材料在相反的方向流动。值得注意的是，立柱大直径表面脱碳非常严重，深度>0.5mm。严重的脱
碳不符合材料要求。 
A cross-section through Striker pin assembly S1 was taken and the microstructure and fracture characteristics checked.  The key features are 
shown in figure 8 and indicate a typical shear fracture, with material flow in opposite directions.  It is notable that a very high level of 
decarburization (>0.5mm) can be seen on the pin larger diameter.  .
S1 
S2 


 
上海汽车中心实验室 
中国·上海·嘉定区安研路201 号 
邮编. 201804 
 
SAIC QA Laboratory 
201 Anhong rd, Anting, Shanghai 
报告编号 
Report number 
 
SCL-S-11-00122M 
委托者: 严力航 
Request person, dept： 
委托编号:  / 
Request number:  
送样日期:  2011.07.22 
Request date:  
报告日期: 2011.08.09 
Report date：  
第6页共9页 
 
上海汽车 
SAIC Motor 
 
 
 
  
 
图8 S1 失效总成横截面 
Figure 8 Cross section through failed assembly S1 
外侧 
Outside  
 
里侧 
Inside 
图8b 
图8c 
断了以后, 磨损 
Abrasion after fracture 
加工凹口 
Machined notch 
脱碳度很大 
Massive 
Decarburisation 
剪切断裂最后点 
Last point of shear fracture 
底板 
Plate 
底板 
Plate 
立柱 
Pin 
立柱 
Pin 
a 
b 
c 
加载方向 
Direction of load 


 
上海汽车中心实验室 
中国·上海·嘉定区安研路201 号 
邮编. 201804 
 
SAIC QA Laboratory 
201 Anhong rd, Anting, Shanghai 
报告编号 
Report number 
 
SCL-S-11-00122M 
委托者: 严力航 
Request person, dept： 
委托编号:  / 
Request number:  
送样日期:  2011.07.22 
Request date:  
报告日期: 2011.08.09 
Report date：  
第7页共9页 
 
上海汽车 
SAIC Motor 
新零件New part 
为了比较，对一个新的零件进行了检测。图9 显示了立柱铆接处的截面形貌和最窄处的直径；该尺寸在图纸上没
有做出明确要求。如图8a 所示的内部角落不光顺，但它不是特别尖锐，且没有缺陷。大直径立柱的脱碳深度约
（图9b）0.5 毫米。立柱和底板金相组织都是指定材料的典型组织（图10）。 
A new part was also examined for comparison.  Figure 9 shows the cross section and diameter of pin at the narrowest point, however the 
drawing does not specify this dimension.  The internal corner shown in figure 8a is not a smooth radius, however it is not particularly sharp and 
there are no defects.  The decarburisation was also >0.5mm on the larger diameter of the pin (figure 9b).  Both pin and plate internal 
microstructure were typical for the material specification (figure 10). 
  
  
 
图9 新总成的横截面 
Figure 9 Cross section through new assembly 
图9a 
图9b 
b 
c 
a 


 
上海汽车中心实验室 
中国·上海·嘉定区安研路201 号 
邮编. 201804 
 
SAIC QA Laboratory 
201 Anhong rd, Anting, Shanghai 
报告编号 
Report number 
 
SCL-S-11-00122M 
委托者: 严力航 
Request person, dept： 
委托编号:  / 
Request number:  
送样日期:  2011.07.22 
Request date:  
报告日期: 2011.08.09 
Report date：  
第8页共9页 
 
上海汽车 
SAIC Motor 
  
 
图10 a) 立柱芯部金相组织100x                        b) 底板金相组织 100x  
Figure 10 a) Core microstructure of pin 100x                       b) Core microstructure of plate 100X 
 
序号 
No. 
试验项目 
Test item 
额定值 
Requirement 
试验结果 
Test result 
评价 Evaluation 
合格 
OK 
不合格 
Not OK 
1 
化学成分 SWRCH35K 
（Q/BQB517） 
C 0.32 - 0.38 
0.371 
X 
 
Si 0.10 - 0.35 
0.141 
X 
 
Mn 0.60 - 0.90 
0.691 
X 
 
P ≤ 0.030 
0.0081 
X 
 
S≤ 0.035 
0.0011 
X 
 
2 
硬度 HV10 
/ 
104 / 148 / 148 / 166 
X 
 
3 
立柱芯部金相组织 
/ 
铁素体和珠光体 
大小7.5 级 
X 
 
表面金相组织 
脱碳 <1% (0.09mm) 
脱碳 >0.5mm 
 
X 
4 
Mechanical testing 
F1 > 11125 N 
12000 /12000 /12000 N2 
X 
 
F2 > 13750 N 
14400 /14200 /14800 N2 
X 
 
F3 > 1000N 
1200 /1500 /1800 N2 
X 
 
备注：1） 脚注1 系委外（机动车检查中心）测试，委外报告编号：CW1110777H000 
2）脚注2 是依据供应商提供的自检报告结果. 粗体字值是失效件同一批样品的测试结果. 
Remark：  1) Outsourcing test result (SMVIC), and the number of outsourcing report is CW1110777H000 
 
 
2) Supplier’s own testing result (date: 2011.07.31). Values given in Bold are from same batch as failed parts 
a 
b 


 
上海汽车中心实验室 
中国·上海·嘉定区安研路201 号 
邮编. 201804 
 
SAIC QA Laboratory 
201 Anhong rd, Anting, Shanghai 
报告编号 
Report number 
 
SCL-S-11-00122M 
委托者: 严力航 
Request person, dept： 
委托编号:  / 
Request number:  
送样日期:  2011.07.22 
Request date:  
报告日期: 2011.08.09 
Report date：  
第9页共9页 
 
上海汽车 
SAIC Motor 
 
   
 
 
 
 
        
Figure 11 a) Testing equipment for F2 test b) Load test schematic c) Samples tested by the supplier 
(green outline = same batch as failed parts; red outline = newly produced) 
F1 -  
F2 -  
F3 -  
F1 
F3 
F2 
a 
b 
c
