Repository: kujaxr/obsidian-vault

File: 材料工程师/SCL-S-11-0123M-IS12排气歧管10079868-李吉鹏.pdf.md
# SCL-S-11-0123M-IS12排气歧管10079868-李吉鹏.pdf

 
上海汽车中心实验室
SAIC Center Lab 
中国·上海·嘉定区安研路201 号 
邮编. 201804 
No. 201 Anyan Road, Jiading District,  
Shanghai, China. 
Post code :200433 
报告编号：Report number
SCL-S-11-0123M 
 
委托者Requestor：王应红（发
动部） 
委托编号Request number：/
送样日期
Deliver date:
2011-07-25 
报告日期
Report date ：
2011-07-29  
第 1 页 共 10 页 
Page 2of 2 
 
上海汽车
SAIC Motor
零件号 
Part number 
10079868 
 零件名称 
Part name 
排气歧管 
Exhaust manifold 
图纸日期 
Drawing date  
/ 
零件生产日期 
Production date 
2011-1-22 
 供货商 
Supplier 
西峡县内燃机进排气管有限责任公司 
Xixia Intake ＆ Exhaust Manifold Co., Ltd 
车型/项目 
Car type/project 
IS12 
 
   阶段性报告  Stage report        结论性报告 Conclusion report           测试报告 Test report 
Ⅰ.任务描述 Task description 
实验室受委托，对排气歧管进行裂纹失效原因分析，失效零件具体信息如下： 
As requested, SAIC Center lab has analyzed the invalid cause of Exhaust manifold, and the information of invalid part is shown as following： 
1、失效零件信息：Failure part information 
零件名称 
Part name 
排气歧管 
Exhaust manifold 
制造日期 
Production date 
2011-1-22  (生产批号：11A22) 
试验车辆 
Test Vehicle 
D10UNV011 
试验项目 
Test item 
PT-DURA 
试验里程数 
Car mileage 
50000 公里  
 kilometer 
销售商 
Sale agent 
/ 
失效模式描述 
Invalid situation 
description 
排气歧管在按照试验规范PT-DURA 完成50000 公里试验后，发现零件发生裂纹。 
 Crack is found after Exhaust manifold was tested through 50000 kilometers according to test specification of PT-DURA. 
2、原材料信息：Raw material information 
原材料及牌号 
Raw material 
and trademark 
GGG-NiSiCr3552 
原材料厂商 
Raw material 
producer 
/ 
散件供应商 
Part suplier 
西峡县内燃机进排气管有限责任公
司 
Xixia Intake ＆ Exhaust Manifold Co., Ltd 
金属热处理状态
Metal heat 
treatment state 
/ 
Ⅱ. 结论与建议 Conclusions and suggestions 
结论Conclusions： 
由于排气歧管外侧区域存在较多的铸造缺陷导致该处强度降低，在使用过程中在热应力作用下导致裂纹。There 
are many defects in outside area of exhaust manifold which cause strength down, during using, when thermal stress act on it, the crack happens. 
 
建议Suggestions： 
1）、改善铸造质量，减少铸造缺陷。Improve casting quality to reduce casting defects. 
2）、对排气歧管的热应力分布做CAE 分析，确认是否裂纹处承受较大的应力。To do the test of thermal stress distribution of 
exhaust manifold by CAE analysis, to conform whether the stress of crack area is larger than other area.  
 
分发： 
Dispenser 
SQE：王应红 
Wang yinghong 
检验者： 
Identifier 
李吉鹏 
Li jipeng 
审核： 
Auditor 
 
批准： 
Approver 
 
日期： 
Date 
2011-07-29 
日期： 
Date 
 
日期： 
Date 
 


 
上海汽车中心实验室
SAIC Center Lab 
中国·上海·嘉定区安研路201 号 
邮编. 201804 
No. 201 Anyan Road, Jiading District,  
Shanghai, China. 
Post code :200433 
报告编号：Report number
SCL-S-11-0123M 
 
委托者Requestor：王应红（发
动部） 
委托编号Request number：/
送样日期
Deliver date:
2011-07-25 
报告日期
Report date ：
2011-07-29  
第 2 页 共 10 页 
Page 2of 2 
 
上海汽车
SAIC Motor
III. 测试结果 Test Results  
1、失效零件宏观观察 
1）、裂纹发生的位置在主管道和第2 管道上见图1-1，裂纹放大后的照片见图1-2，裂纹长度约43mm。 
2）、零件其它位置未见裂纹。 
 
宏观观察结论： 
1)、裂纹发生在主管道和第2 管道上，裂纹长度约43mm。 
2）、零件其它位置未见裂纹。 
 
2、断口分析 
1）、断口宏观形貌 
裂纹打开后，为贯穿裂纹，裂纹断口表面被氧化物层覆盖，见图2-1。 
裂纹断口表面可见有明显的裂纹缺陷，见图2-2，2-3。 
裂纹源位于零件外侧，呈多源特征。如图2-1 所示。 
 
备注：因断口表面氧化严重，表面被氧化物层所覆盖，故电镜扫描无法分析。 
 
断口分析结论： 
1）、为贯穿裂纹，裂纹源位于零件外侧，呈多源特征。 
2）、在打开的裂纹断口表面可见有明显的裂纹缺陷。 
 
3、金相分析 
   1）、将断口按照图3-1 位置进行切割。做成镶嵌块如图3-2。 
   2）、断口区域的低倍金相见图3-3。管外侧氧化严重见图3-4，内侧轻微氧化见图3-6。管外侧断口附近有大量
的缩松，缩孔缺陷，见图3-4。管内侧有少量的缩松，缩孔缺陷，见图3-6。断口中间位置金相未见异常，见图3-5。 
3）、基体组织未见异常，见图3-7。 
    
   金相分析结论：管外侧断口附近有大量的缩松，缩孔缺陷。 
        
4、硬度测定 
硬度合格，见表4-1。 
    
 
5、结论：  
由于排气歧管外侧区域存在较多的铸造缺陷导致该处强度降低，在使用过程中在热应力作用下导致裂纹。 
 
     
 
 
 
 
 
 
 
 
 


 
上海汽车中心实验室
SAIC Center Lab 
中国·上海·嘉定区安研路201 号 
邮编. 201804 
No. 201 Anyan Road, Jiading District,  
Shanghai, China. 
Post code :200433 
报告编号：Report number
SCL-S-11-0123M 
 
委托者Requestor：王应红（发
动部） 
委托编号Request number：/
送样日期
Deliver date:
2011-07-25 
报告日期
Report date ：
2011-07-29  
第 3 页 共 10 页 
Page 2of 2 
 
上海汽车
SAIC Motor
失效零件的宏观观察： 
 
 
 
 
 
 
 
 
 
 
 
 
 
 
 
 
 
 
 
 
 
 
 
 
 
 
 
 
 
 
 
 
 
 
 
 
 
 
 
                         
图1-1   裂纹位置照片 
图1-2   裂纹放大照片 


 
上海汽车中心实验室
SAIC Center Lab 
中国·上海·嘉定区安研路201 号 
邮编. 201804 
No. 201 Anyan Road, Jiading District,  
Shanghai, China. 
Post code :200433 
报告编号：Report number
SCL-S-11-0123M 
 
委托者Requestor：王应红（发
动部） 
委托编号Request number：/
送样日期
Deliver date:
2011-07-25 
报告日期
Report date ：
2011-07-29  
第 4 页 共 10 页 
Page 2of 2 
 
上海汽车
SAIC Motor
零件断口分析 
 
 
 
 
 
 
 
 
 
 
 
 
 
 
 
 
 
 
 
                        
 
 
 
 
 
 
 
 
 
 
 
 
 
 
 
 
 
 
 
 
图2-1  裂纹打开后照片（其中一片裂纹）
裂纹源（多源）
图2-2  裂纹放大照片  8× 
裂纹放大照
片见图2-2 
裂纹放大照
片见图2-3 


 
上海汽车中心实验室
SAIC Center Lab 
中国·上海·嘉定区安研路201 号 
邮编. 201804 
No. 201 Anyan Road, Jiading District,  
Shanghai, China. 
Post code :200433 
报告编号：Report number
SCL-S-11-0123M 
 
委托者Requestor：王应红（发
动部） 
委托编号Request number：/
送样日期
Deliver date:
2011-07-25 
报告日期
Report date ：
2011-07-29  
第 5 页 共 10 页 
Page 2of 2 
 
上海汽车
SAIC Motor
 
 
 
 
 
 
 
 
 
 
 
 
 
 
 
 
 
 
 
 
 
 
 
 
 
 
 
 
 
 
 
 
 
 
 
 
 
 
 
 
 
图2-3  裂纹放大照片  32× 


 
上海汽车中心实验室
SAIC Center Lab 
中国·上海·嘉定区安研路201 号 
邮编. 201804 
No. 201 Anyan Road, Jiading District,  
Shanghai, China. 
Post code :200433 
报告编号：Report number
SCL-S-11-0123M 
 
委托者Requestor：王应红（发
动部） 
委托编号Request number：/
送样日期
Deliver date:
2011-07-25 
报告日期
Report date ：
2011-07-29  
第 6 页 共 10 页 
Page 2of 2 
 
上海汽车
SAIC Motor
金相分析 
 
 
 
 
 
 
 
 
 
 
 
 
 
 
 
 
 
 
                             
 
 
 
 
 
 
 
 
 
 
 
 
 
 
 
 
 
 
 
 
                                 
 
 图3-1   金相切割部位（裂纹的另外一片） 
金相照片如
图3-3
 图3-2  镶嵌块 


 
上海汽车中心实验室
SAIC Center Lab 
中国·上海·嘉定区安研路201 号 
邮编. 201804 
No. 201 Anyan Road, Jiading District,  
Shanghai, China. 
Post code :200433 
报告编号：Report number
SCL-S-11-0123M 
 
委托者Requestor：王应红（发
动部） 
委托编号Request number：/
送样日期
Deliver date:
2011-07-25 
报告日期
Report date ：
2011-07-29  
第 7 页 共 10 页 
Page 2of 2 
 
上海汽车
SAIC Motor
 
表3-1 
序号
试验项目 
额定值 
试验结果 
评价 
合格 
不合格
1、 
排气歧管 
材料：GGG-NiSiCr3552 
 
  
 
 
 
铸造缺陷 
/ 
a 处：大量的缩松，缩孔缺陷（见
图3-3，3-4） 
b 处：无明显缺陷（见图3-5）
c 处：少量的缩松，缩孔缺陷（见
图3-3，3-6） 
/ 
 
 
球化率S.G （%） 
≥80 
a 处：80（见图3-4） 
b 处：90（见图3-5） 
c 处：90（见图3-6） 
× 
 
 
石墨大小 
4～8 级 
a 处：6 级（见图3-4） 
b 处：6 级（见图3-5） 
c 处：6 级（见图3-6） 
× 
 
 
基体组织  
A+Cr 碳化物 
A+Cr 碳化物 
（见图3-7） 
× 
 
 
 
 
 
 
 
 
 
 
 
 
 
 
 
 
 
 
 
 
 
 
 
 
                                
 图3-3   金相照片   16× 
裂纹断口表面
管外侧
管内侧
a 处 
b 处 
c 处 


 
上海汽车中心实验室
SAIC Center Lab 
中国·上海·嘉定区安研路201 号 
邮编. 201804 
No. 201 Anyan Road, Jiading District,  
Shanghai, China. 
Post code :200433 
报告编号：Report number
SCL-S-11-0123M 
 
委托者Requestor：王应红（发
动部） 
委托编号Request number：/
送样日期
Deliver date:
2011-07-25 
报告日期
Report date ：
2011-07-29  
第 8 页 共 10 页 
Page 2of 2 
 
上海汽车
SAIC Motor
 
 
 
 
 
 
 
 
 
 
 
 
 
 
 
 
 
 
 
 
 
 
 
 
 
 
 
 
 
 
 
 
 
 
 
 
 
 
 
 
 
 图3-4   a 处金相  100× 
 图3-5   b 处金相  100× 


 
上海汽车中心实验室
SAIC Center Lab 
中国·上海·嘉定区安研路201 号 
邮编. 201804 
No. 201 Anyan Road, Jiading District,  
Shanghai, China. 
Post code :200433 
报告编号：Report number
SCL-S-11-0123M 
 
委托者Requestor：王应红（发
动部） 
委托编号Request number：/
送样日期
Deliver date:
2011-07-25 
报告日期
Report date ：
2011-07-29  
第 9 页 共 10 页 
Page 2of 2 
 
上海汽车
SAIC Motor
 
 
 
 
 
 
 
 
 
 
 
 
 
 
 
 
 
 
 
 
 
 
 
 
 
 
 
 
 
 
 
 
 
 
 
 
 
 
 
 
 
横剖面线
横剖面线
线 
 图3-6  c 处金相  100× 
 图3-7   基体组织   100× 


 
上海汽车中心实验室
SAIC Center Lab 
中国·上海·嘉定区安研路201 号 
邮编. 201804 
No. 201 Anyan Road, Jiading District,  
Shanghai, China. 
Post code :200433 
报告编号：Report number
SCL-S-11-0123M 
 
委托者Requestor：王应红（发
动部） 
委托编号Request number：/
送样日期
Deliver date:
2011-07-25 
报告日期
Report date ：
2011-07-29  
第 10 页 共 10 页 
Page 2of 2 
 
上海汽车
SAIC Motor
 
 
 
硬度测定 
 
表 4-1  
序号 
零件名称 
额定值 
试验结果 
评价 
合格 
不合
格 
1 
排气歧管 
材料：
GGG-NiSiCr3552 
130～170 HBW 
156，152，153 HBW 
×

File: 材料工程师/SCL-S-11-0124M 换挡拉索.pdf.md
# SCL-S-11-0124M 换挡拉索.pdf

 
上海汽车中心实验室
SAIC center lab 
中国·上海·嘉定区安研路201 号 
邮编. 201804 
No. 201 Anyan Road, Jiading District,  
Shanghai, China. 
Post code :201804
报告编号：Report number
SCL-S-11-0124M
 
委托者Requestor：SQE 张建峰 
送样日期Deliver date：2011.07.29 
报告日期Report date：2011.08.09 
第 1 页 共 5 页 
Page 1 of 5  
 
上海汽车
SAIC Motor 
零件号 
Part number 
/ 
零件名称 
Part name 
换挡拉索 
Gear shift cable 
图纸日期 
Drawing date  
/ 
零件生产日期 
Production date 
 
供货商 
Supplier 
宁波软轴公司 
Ningbo Ruanzhou Co., Ltd. 
车型/项目 
Car type/project 
AP11 P2 
 
   阶段性报告  Stage report        结论性报告 Conclusion report           测试报告 Test report 
Ⅰ.任务描述 Task description 
实验室受委托对换挡拉索进行失效原因分析，失效零件具体信息如下： 
As requested, SAIC center lab has analyzed the invalid cause of the gear shift cable, and the information of invalid 
part is shown as following： 
零件信息：Part information 
零件名称 
Part name 
换挡拉索 
Gear shift cable 
制造日期 
Production date 
/ 
VIN 码 
VIN number 
/ 
销售日期 
Sale date 
/ 
车辆里程数 
Car mileage 
/ 
维修站名称 
Sale agent 
/ 
失效模式描述 
Invalid situation 
description 
两例换挡拉索塑料衬套断裂 
Two bushes of gear shift cable were broken 
原材料信息：Raw material information 
原材料及牌号 
Raw material and 
trademark 
PA66 
原材料厂商 
Raw material producer 
BASF 
散件供应商 
Part supplier 
宁波软轴公司 
Ningbo Ruanzhou Co., Ltd. 
金属热处理状态 
Metal heat treatment state 
/ 
失效零件见图1：The invalid parts are shown in Fig 1.  
Ⅱ. 结论与建议 Conclusions and suggestions 
结论：1. 经测试，零件材料符合图纸要求。 
2. 尖角处的应力集中容易造成衬套在尖角处的薄弱区域开裂。 
Conclusions: After the tests, the materials of the bushes conform to the drawing requirement. According to the 
macroscopic observation and material test of the failed bushes, it can be seen that the stress concentration 
easily occurs at the angle of square notch. So, the stress concentrations easily cause the angle of square notch 
regions to break. 
建议：优化衬套注塑工艺；将方形缺口改为圆形缺口。 
Suggestions：The injection process should be optimized. The square notch should be changed into a circular notch. 
 
 
分发： 
Dispenser 
张建峰 
Zhang Jianfeng 
检验者： 
Identifier 
马秋 
Ma Qiu 
审核： 
Auditor 
 
批准： 
Approver 
 
日期： 
Date 
2011.08.09 
日期： 
Date 
 
日期： 
Date 
 


 
上海汽车中心实验室
SAIC center lab 
中国·上海·嘉定区安研路201 号 
邮编. 201804 
No. 201 Anyan Road, Jiading District,  
Shanghai, China. 
Post code :201804
报告编号：Report number
SCL-S-11-0124M
 
委托者Requestor：SQE 张建峰 
送样日期Deliver date：2011.07.29 
报告日期Report date：2011.08.09 
第 2 页 共 5 页 
Page 2 of 5  
 
上海汽车
SAIC Motor 
  
      
图1 失效件1                  图2 失效件2  
Fig 1 Failure part 1                 Fig 2 Failure part 2                               
III. 测试结果 Test Results  
序
号 
No.
试验项目 
Test item 
额定值 
Requirement
试验结果 
Test result 
评价 Evaluation 
合格 
qualified
不合格 
unqualified
第一次 
First time
第二次 
Second time
Ⅰ 
失效件1 
Failure part 1 
 
 
1 
红外（GB/T6040-2002） 
Infrared Spectroscopy 
PA66 
PA66 
× 
 
2 
熔点（GB/T19466.3-2006） 
Melting point 
260±10 oC 
260 oC 
× 
 
3 
焓值（GB/T19466.3-2006） 
Enthalpy 
/ 
70.9 J/g 
68.0 J/g 
× 
 
Ⅱ 
失效件2 
Failure part 2 
 
 
1 
红外（GB/T6040-2002） 
Infrared Spectroscopy 
PA66 
PA66 
× 
 
2 
熔点（GB/T19466.3-2006） 
Melting point 
260±10 oC 
261 oC 
× 
 
3 
焓值（GB/T19466.3-2006） 
Enthalpy 
/ 
60.1 J/g 
58.8 J/g 
× 
 
小结：经测试，失效件的材料为PA66，材料符合设计要求。失效件第一次熔融过程和第二次熔融过程中的熔
融焓变化不大，零件的注塑工艺参数较好。 
Conclusion: The material of the failure part is PA66 which conforms to the design requirement. The change of ΔH 
between the first circle and the second circle of the two failure parts are small, so the injection process of 
them are good. 
Ⅳ. 宏观分析 Macroscopic observation 
图3 和图4 分别是失效衬套1 和失效衬套2 的宏观形貌，裂纹沿着底部方形缺口的尖角扩展，并贯穿整个衬
套。 
From Fig 3 and Fig 4, it can be seen that the crack propagate from the angle of the bottom square notch and through 
the plastic bush. 


 
上海汽车中心实验室
SAIC center lab 
中国·上海·嘉定区安研路201 号 
邮编. 201804 
No. 201 Anyan Road, Jiading District,  
Shanghai, China. 
Post code :201804
报告编号：Report number
SCL-S-11-0124M
 
委托者Requestor：SQE 张建峰 
送样日期Deliver date：2011.07.29 
报告日期Report date：2011.08.09 
第 3 页 共 5 页 
Page 3 of 5  
 
上海汽车
SAIC Motor 
   
  
图3 失效衬套1                                图4 失效衬套2   
Fig 3 Failed bush 1                                Fig 4 Failed bush 2 
图5 是衬套1 的断口形貌，左侧平整表面为设计间隙区，用于缓冲衬垫所受冲击；右侧部分存在明显的扩展
纹，扩展纹起始于方形缺口的尖角处，从而可以确定右侧裂纹的裂纹源位于方形缺口的尖角处。图6 是衬套1 底
部形貌，右侧底部也存在明显的扩展裂纹，同时可以观察到另一方形缺口尖角对应部位存在明显合模线。在图7
的衬套1 侧面存在着图6 中合模线的延长合模线，说明注塑工艺较差。 
A very smooth surface is found on the left part which is the surface of a gap in the part as shown in Fig 5. The gap is 
designed to decrease the impact on the bush. Several propagated cracks are observed on the right crack which start from 
the angle of the bottom square notch. Fig 6 is the bottom surface of bush, the gap edge is very straight and several 
propagated cracks are found. At the same time, a clear mold line exists on the bottom surface. Also, the mold line 
appeared on the side of the bush as shown in Fig 7 which indicates the injection process is bad. 
 
    
   
图5 衬套1 断口形貌                        图6 衬套1 底部形貌 
Fig 5 Crack surface of failed bush 1            Fig 6 Bottom surface of failed bush 1 


 
上海汽车中心实验室
SAIC center lab 
中国·上海·嘉定区安研路201 号 
邮编. 201804 
No. 201 Anyan Road, Jiading District,  
Shanghai, China. 
Post code :201804
报告编号：Report number
SCL-S-11-0124M
 
委托者Requestor：SQE 张建峰 
送样日期Deliver date：2011.07.29 
报告日期Report date：2011.08.09 
第 4 页 共 5 页 
Page 4 of 5  
 
上海汽车
SAIC Motor 
 
图7 衬套1 侧面形貌 
Fig 7 Side surface of failed bush 1 
图8-10 是失效衬套2 的形貌特征，整个失效过程宏观特征几乎与失效衬套1 的特征一样。 
Fig 8 to Fig 10 are the fracture features of the failed bush 2 which are the same as that of the failed bush 1. 
         
 
图8 衬套2 断口形貌                           图9 衬套2 底部形貌 
Fig 8 Crack surface of failed bush 2                Fig 9 Bottom surface of failed bush 2 
 
 
图10 衬套2 侧面形貌 
Fig 10 Side surface of failed bush 2 
 


 
上海汽车中心实验室
SAIC center lab 
中国·上海·嘉定区安研路201 号 
邮编. 201804 
No. 201 Anyan Road, Jiading District,  
Shanghai, China. 
Post code :201804
报告编号：Report number
SCL-S-11-0124M
 
委托者Requestor：SQE 张建峰 
送样日期Deliver date：2011.07.29 
报告日期Report date：2011.08.09 
第 5 页 共 5 页 
Page 5 of 5  
 
上海汽车
SAIC Motor 
小结：通过衬套的材料分析和宏观分析可以判定，尖角处的应力集中容易造成衬套在的尖角区域开裂。  
Conclusion: According to the macroscopic observation and material test of the failed bushes, it can be seen that the 
stress concentration easily occurs at the angle of square notch. So, the stress concentrations easily cause the 
angle of square notch regions to break.

File: 材料工程师/SCL-S-11-0125M 塑料拉手.pdf.md
# SCL-S-11-0125M 塑料拉手.pdf

 
上海汽车中心实验室
(SAIC center lab) 
中国·上海·嘉定区安研路201 号 
邮编. 201804 
No. 201 Anyan Road, Jiading District,  
Shanghai, China. 
Post code :201804
报告编号：Report number
SCL-S-11-0125M
 
委托者Requestor：SQE 陈心远 
送样日期Deliver date：2011.07.28 
报告日期Report date：2011.08.01 
第 1 页 共 4 页 
Page 1 of 4  
 
上海汽车
SAIC Motor 
零件号 
Part number 
/ 
零件名称 
Part name 
拉手 
Plastic handle 
图纸日期 
Drawing date  
/ 
零件生产日期 
Production date 
 
供货商 
Supplier 
无锡吉兴有限公司 
Wuxi Jixing Co., Ltd. 
车型/项目 
Car type/project 
IS12 
 
   阶段性报告  Stage report        结论性报告 Conclusion report           测试报告 Test report 
Ⅰ.任务描述 Task description 
实验室受委托对塑料拉手进行失效原因分析，失效零件具体信息如下： 
As requested, SAIC center lab has analyzed the invalid cause of the plastic handle, and the information of invalid 
part is shown as following： 
零件信息：Part information 
零件名称 
Part name 
拉手 
Plastic handle 
制造日期 
Production date 
/ 
VIN 码 
VIN number 
LSJW34G36BJ000055 
销售日期 
Sale date 
/ 
车辆里程数 
Car mileage 
 
维修站名称 
Sale agent 
/ 
失效模式描述 
Invalid situation 
description 
塑料拉手断裂 
Plastic handle was broken 
原材料信息：Raw material information 
原材料及牌号 
Raw material 
and trademark 
PC/ABS 
原材料厂商 
Raw material producer 
PRET 
散件供应商 
Part supplier 
新元有限公司 
Xinyuan Plastic Co., Ltd. 
金属热处理状态 
Metal heat treatment state 
/ 
失效零件见图1：The invalid part is shown in Fig 1.  
Ⅱ. 结论与建议 Conclusions and suggestions 
结论：1. 经测试，零件材料符合图纸要求。 
2. 拉手注塑工艺较差，造成拉手熔合区结合不充分，同时拉手与拉手壳体存在尺寸干涉，容易导致在
拉手中心位置（熔合区）开裂。 
Conclusions: After the tests, the material of the plastic handle conforms to the drawing requirement. According to the 
macroscopic observation and material test of the plastic handle, it can be seen that there is an incomplete 
weld appeared at the weld zone due to the bad injection process. And, size interference exists between the 
handle and the handle shell. 
建议：优化拉手注塑工艺；检查并消除拉手尺寸干涉；更改熔合区位置。 
Suggestions：The injection process should be optimized. The size interference should be avoided. The position of 
weld zone should be changed. 
分发： 
Dispenser 
陈心远 
Chen Xinyuan 
检验者： 
Identifier 
马秋 
Ma Qiu 
审核： 
Auditor 
 
批准： 
Approver 
 
日期： 
Date 
2011.08.01 
日期： 
Date 
 
日期： 
Date 
 


 
上海汽车中心实验室
(SAIC center lab) 
中国·上海·嘉定区安研路201 号 
邮编. 201804 
No. 201 Anyan Road, Jiading District,  
Shanghai, China. 
Post code :201804
报告编号：Report number
SCL-S-11-0125M
 
委托者Requestor：SQE 陈心远 
送样日期Deliver date：2011.07.28 
报告日期Report date：2011.08.01 
第 2 页 共 4 页 
Page 2 of 4  
 
上海汽车
SAIC Motor 
        
图1 失效件                             
Fig.1 Failure part                          
III. 测试结果 Test Results  
序
号 
No.
试验项目 
Test item 
额定值 
Requirement 
试验结果 
Test result 
评价 Evaluation 
合格 
qualified
不合格 
unqualified
Ⅰ 
失效件 
Failure part 
 
 
1 
红外（GB/T6040-2002） 
Infrared Spectroscopy 
PC/ABS 
PC/ABS 
× 
 
2 
玻璃化转变温度 (oC) 
Glass transition temperature 
140±10/110±10
145/111 
× 
 
Ⅱ 
新件 
New part 
 
 
1 
红外（GB/T6040-2002） 
Infrared Spectroscopy 
PC/ABS 
PC/ABS 
× 
 
2 
玻璃化转变温度 (oC) 
Glass transition temperature 
140±10/110±10
145/111 
× 
 
小结：经测试，失效件和新材料为PC/ABS，材料和玻璃化转变温度符合设计要求。  
Conclusion: After the tests, the material of failure part and new part is PC/ABS which conforms to the draw 
requirement. 
Ⅳ. 宏观分析 Macroscopic observation 
图2 是失效件表面形貌，断口比较平直，位于拉手的中心位置。图3 是新件形貌，从表面可以清楚地看到熔
接痕和浇口，可以判定失效件的断口位于熔接痕区域。通过图4 和图5 可以看出拉手两侧的断面异常平整光滑，
在断面上分布少量粗糙连接区。初步判定注塑工艺不好，造成拉手熔合区结合不充分，导致该区域的强度降低。 
From Fig 2, it can be seen that the crack is straight and locates at the center region of the handle. The weld line and 
runner can be observed in Fig 3 clearly and the weld line locates at the center region of the handle. The crack surface very 
smooth as shown in Fig 4 and Fig 5 which indicates the injection process is bad.  


 
上海汽车中心实验室
(SAIC center lab) 
中国·上海·嘉定区安研路201 号 
邮编. 201804 
No. 201 Anyan Road, Jiading District,  
Shanghai, China. 
Post code :201804
报告编号：Report number
SCL-S-11-0125M
 
委托者Requestor：SQE 陈心远 
送样日期Deliver date：2011.07.28 
报告日期Report date：2011.08.01 
第 3 页 共 4 页 
Page 3 of 4  
 
上海汽车
SAIC Motor 
   
  
图2 失效件                                       图3 新件  
Fig 2 Failure part                                    Fig 3 New part            
      
 
图4 两侧断口形貌                           图5 放大断口（25 倍） 
Fig 4 Crack surface                      Fig 5 Magnified crack surface (25X) 
    在拉手本体末端发现有摩擦痕迹（图6），在拉手壳体相应位置也出现摩擦痕（图7），可知该拉手的尺寸与拉
手壳体存在干涉，造成拉手承受拉力增大。 
The abrasion marks can be found on the end of handle and the relative position of handle shell as shown in Fig 6 and 
Fig 7, respectively. This means that size interference exists between the handle and the handle shell which causes the 
load-bearing of the handle increase. 
        
 
图6 拉手本体                                   图7 拉手壳体 
Fig 6 Plastic handle                              Fig 7 Handle shell 
小结：通过拉手的材料分析和宏观分析可以判定，拉手注塑工艺较差，拉手熔合区结合不充分，造成熔合区
的材料强度降低；拉手与拉手壳体存在尺寸干涉，造成拉手所承载拉力增大；同时拉动拉手时，在拉


 
上海汽车中心实验室
(SAIC center lab) 
中国·上海·嘉定区安研路201 号 
邮编. 201804 
No. 201 Anyan Road, Jiading District,  
Shanghai, China. 
Post code :201804
报告编号：Report number
SCL-S-11-0125M
 
委托者Requestor：SQE 陈心远 
送样日期Deliver date：2011.07.28 
报告日期Report date：2011.08.01 
第 4 页 共 4 页 
Page 4 of 4  
 
上海汽车
SAIC Motor 
手中心位置容易产生应力集中，容易导致在拉手中心位置（熔合区）开裂。 
Conclusion: According to the macroscopic observation and material test of the plastic handle, it can be seen that 
there is an incomplete weld appeared at the weld zone due to the bad injection process. And, size interference 
exists between the handle and the handle shell. At the same time, the stress concentration easily occurs at the 
center of handle (the weld zone) while the handle is pulled up. So, the fracture easily occurs at the center of 
handle (the weld zone).

File: 材料工程师/SCL-S-11-0126M 加油管.pdf.md
# SCL-S-11-0126M 加油管.pdf

 
上海汽车中心实验室
SAIC center lab 
中国·上海·嘉定区安研路201 号 
邮编. 201804 
No. 201 Anyan Road, Jiading District,  
Shanghai, China. 
Post code :201804
报告编号：Report number
SCL-S-11-0126M
 
委托者Requestor：SQE 张少波 
送样日期Deliver date：2011.07.28 
报告日期Report date：2011.08.03 
第 1 页 共 3 页 
Page 1 of 3  
 
上海汽车
SAIC Motor 
零件号 
Part number 
30003642 
零件名称 
Part name 
加油管总成 
PIPE ASM-F/TNK FIL(W/F) 
图纸日期 
Drawing date  
2010.3.12 
零件生产日期 
Production date 
2011 
供货商 
Supplier 
亚普 
YAPP Co., Ltd. 
车型/项目 
Car type/project 
ZP11 
 
   阶段性报告  Stage report        结论性报告 Conclusion report           测试报告 Test report 
Ⅰ.任务描述 Task description 
实验室受委托对加油管进行失效原因分析，失效零件具体信息如下： 
As requested, SAIC center lab has analyzed the invalid cause of the fuel pipe, and the information of invalid part is 
shown as following： 
零件信息：Part information 
零件名称 
Part name 
加油管总成 
Fuel pipe 
制造日期 
Production date 
2011-04-28 
VIN 码 
VIN number 
LSJZ14C35BS038234 
销售日期 
Sale date 
2011-06-14 
车辆里程数 
Car mileage 
932 km 
维修站名称 
Sale agent 
/ 
失效模式描述 
Invalid situation 
description 
加油管开裂 
Fuel pipe was broken 
原材料信息：Raw material information 
原材料及牌号 
Raw material and 
trademark 
PA12 L25W40X 
原材料厂商 
Raw material producer 
EMS 
散件供应商 
Part supplier 
扬州华光橡塑新材料有限公司 
Yangzhou Huaguang Co., Ltd. 
金属热处理状态 
Metal heat treatment state 
/ 
失效零件见图1：The invalid parts are shown in Fig 1.  
Ⅱ. 结论与建议 Conclusions and suggestions 
结论：1. 经测试，零件材料符合图纸要求。 
2. 由于加油管成型后要经气密性检查，并且加油管是以加油管和加油管护套总成方式供货，可以确定
加油管在气密检查后到加油管总成装配好之间的过程，被外界钝器刺穿。 
Conclusions: After the tests, the material of the fuel pipe conforms to the drawing requirement. Due to the sealing 
property of fuel pipe will be inspected after molding, and the fuel pipe with the pipe protector fuel will be 
sent to upper level suppler as a pipe assembly, so the fuel pipe was broken by an outside blunt tool between 
the sealing inspection and assembly process.    
建议：避免加油管受外界刮擦；装车前百分百检测油箱气密性。 
Suggestions：The scratches from outside should be prevented. Sealing property of the fuel tank should be inspected 
one hundred percent before installed into vehicle. 
分发： 
Dispenser 
张少波 
Zhang Shaobo 
检验者： 
Identifier 
马秋 
Ma Qiu 
审核： 
Auditor 
 
批准： 
Approver 
 
日期： 
Date 
2011.08.03 
日期： 
Date 
 
日期： 
Date 
 


 
上海汽车中心实验室
SAIC center lab 
中国·上海·嘉定区安研路201 号 
邮编. 201804 
No. 201 Anyan Road, Jiading District,  
Shanghai, China. 
Post code :201804
报告编号：Report number
SCL-S-11-0126M
 
委托者Requestor：SQE 张少波 
送样日期Deliver date：2011.07.28 
报告日期Report date：2011.08.03 
第 2 页 共 3 页 
Page 2 of 3  
 
上海汽车
SAIC Motor 
 
        
     
图1 失效件                
Fig 1 Failure part                                                
III. 测试结果 Test Results  
序
号 
No.
试验项目 
Test item 
额定值 
Requirement
试验结果 
Test result 
评价 Evaluation 
合格 
qualified
不合格 
unqualified
第一次 
First time
第二次 
Second time
Ⅰ 
失效件 
Failure part 
 
 
1 
红外（GB/T6040-2002） 
Infrared Spectroscopy 
PA12 
PA12 
× 
 
2 
熔点（GB/T19466.3-2006） 
Melting point 
175±10 oC 
172 oC 
× 
 
3 
焓值（GB/T19466.3-2006） 
Enthalpy 
/ 
33.7 J/g 
38.4 J/g 
× 
 
小结：经测试，失效件的材料为PA12，材料符合设计要求。失效件第一次熔融过程和第二次熔融过程中的熔
融焓变化不大，零件的注塑工艺参数较好。 
Conclusion: The material of the failure part is PA12 which conforms to the design requirement. The change of ΔH 
between the first circle and the second circle of the failure part is small, so the injection process of it is good. 
Ⅳ. 宏观分析 Macroscopic observation 
图2 是塑料加油管裂口处的外壁特征，裂口呈椭圆状，并向内凹陷，外壁其他部位未发现其他刮擦；图3 是
塑料加油管裂口处的内壁特征，裂口整体外凸，表面有一条不规则裂缝。根据断口宏观分析初步判定该裂口是由


 
上海汽车中心实验室
SAIC center lab 
中国·上海·嘉定区安研路201 号 
邮编. 201804 
No. 201 Anyan Road, Jiading District,  
Shanghai, China. 
Post code :201804
报告编号：Report number
SCL-S-11-0126M
 
委托者Requestor：SQE 张少波 
送样日期Deliver date：2011.07.28 
报告日期Report date：2011.08.03 
第 3 页 共 3 页 
Page 3 of 3  
 
上海汽车
SAIC Motor 
于外界钝器刺穿所致。 
From Fig 2, it can be seen that the crack is ellipsoidal and has been depressed toward inner direction. No other 
scratch is found on the outside pipe. From Fig 3, a slightly protruding crack is found on the inside pipe and an irregular is 
observed on the protruding crack. So the crack was broken by an outside blunt tool. 
       
  
图2 外壁裂口                                图3 内壁裂口   
Fig 2 Outside crack                               Fig 3 Inside crack 
图4 和图5 分别是加油管裂口对应的护罩外壁和内壁部位，内、外壁都没有被刮擦痕迹，内壁的合模线只能
对加油管造成摩擦，而不能导致加油管被刮擦。 
Fig 4 and Fig 5 are the outside protector and inside protector of the relative position of the crack, respectively. No 
scratch is found on the protector. The mold line of the inside protector the fuel pipe can’t scratch the fuel pipe. 
    
   
图4 护罩外壁                        图5 护罩内壁 
Fig 4 Outside protector                    Fig 5 Inside protector 
小结：由于加油管成型后要经气密性检查，并且加油管是以加油管和加油管护套总成方式供货，可以确定加
油管在气密检查后到加油管总成装配好之间过程，被外界钝器刺穿。 
Conclusion: Due to the sealing property of fuel pipe will be inspected after molding, and the fuel pipe with the pipe 
protector fuel will be sent to upper level suppler as a pipe assembly, so the fuel pipe was broken by an outside 
blunt tool between the sealing inspection and assembly process.

File: 材料工程师/SCL-S-11-0127M-IS12排气歧管10079868-李吉鹏.pdf.md
# SCL-S-11-0127M-IS12排气歧管10079868-李吉鹏.pdf

 
上海汽车中心实验室
SAIC Center Lab 
中国·上海·嘉定区安研路201 号 
邮编. 201804 
No. 201 Anyan Road, Jiading District,  
Shanghai, China. 
Post code :200433 
报告编号：Report number
SCL-S-11-0127M 
 
委托者Requestor：王应红（发
动部） 
委托编号Request number：/
送样日期
Deliver date:
2011-07-29 
报告日期
Report date ：
2011-08-11  
第 1 页 共 11 页 
Page 2of 2 
 
上海汽车
SAIC Motor
零件号 
Part number 
10079868 
 零件名称 
Part name 
排气歧管 
Exhaust manifold 
图纸日期 
Drawing date  
/ 
零件生产日期 
Production date 
2011-1-22 
 供货商 
Supplier 
西峡县内燃机进排气管有限责任公司 
Xixia Intake ＆ Exhaust Manifold Co., Ltd 
车型/项目 
Car type/project 
IS12 
 
   阶段性报告  Stage report        结论性报告 Conclusion report           测试报告 Test report 
Ⅰ.任务描述 Task description 
实验室受委托，对排气歧管进行裂纹失效原因分析，失效零件具体信息如下： 
As requested, SAIC Center lab has analyzed the invalid cause of Exhaust manifold, and the information of invalid part is shown as following： 
1、失效零件信息：Failure part information 
零件名称 
Part name 
排气歧管 
Exhaust manifold 
制造日期 
Production date 
2011-1-22  (生产批号：11A22) 
试验车辆 
Test Vehicle 
D10UNV010 
试验项目 
Test item 
PT-DURA 
试验里程数 
Car mileage 
50000 公里  
 kilometer 
销售商 
Sale agent 
/ 
失效模式描述 
Invalid situation 
description 
排气歧管在按照试验规范PT-DURA 完成50000 公里试验后，发现零件发生裂纹。 
 Crack is found after Exhaust manifold was tested through 50000 kilometers according to test specification of PT-DURA. 
2、原材料信息：Raw material information 
原材料及牌号 
Raw material 
and trademark 
GGG-NiSiCr3552 
原材料厂商 
Raw material 
producer 
/ 
散件供应商 
Part suplier 
西峡县内燃机进排气管有限责任公
司 
Xixia Intake ＆ Exhaust Manifold Co., Ltd 
金属热处理状态
Metal heat 
treatment state 
/ 
Ⅱ. 结论与建议 Conclusions and suggestions 
结论Conclusions： 
由于排气歧管的内、外侧区域存在较多的铸造缺陷导致该处强度降低，在使用过程中在热应力作用下导致裂
纹。There are many defects in inner and outer side area of exhaust manifold which cause strength down, during using, when thermal stress acts on it, the crack happens. 
 
建议Suggestions： 
1）、改善铸造质量，减少铸造缺陷。Improve casting quality to reduce casting defects. 
2）、对排气歧管的热应力分布做CAE 分析，确认是否裂纹处承受较大的应力。To do the test of thermal stress distribution of 
exhaust manifold by CAE analysis, to conform whether the stress of crack area is larger than other area.  
 
分发： 
Dispenser 
SQE：王应红 
Wang yinghong 
检验者： 
Identifier 
李吉鹏 
Li jipeng 
审核： 
Auditor 
 
批准： 
Approver 
 
日期： 
Date 
2011-08-11 
日期： 
Date 
 
日期： 
Date 
 


 
上海汽车中心实验室
SAIC Center Lab 
中国·上海·嘉定区安研路201 号 
邮编. 201804 
No. 201 Anyan Road, Jiading District,  
Shanghai, China. 
Post code :200433 
报告编号：Report number
SCL-S-11-0127M 
 
委托者Requestor：王应红（发
动部） 
委托编号Request number：/
送样日期
Deliver date:
2011-07-29 
报告日期
Report date ：
2011-08-11  
第 2 页 共 11 页 
Page 2of 2 
 
上海汽车
SAIC Motor
III. 测试结果 Test Results  
1、失效零件宏观观察 
1）、裂纹发生的位置在主管道和第2 管道上见图1-1，裂纹放大后的照片见图1-2，裂纹长度约85mm。 
2）、零件近出口法兰的位置有长度约15 mm 的裂纹，见图1-3。 
 
宏观观察结论： 
1)、裂纹发生在主管道和第2 管道上，裂纹长度约85mm。 
2）、零件近出口法兰的位置有长度约15 mm 的裂纹。 
 
2、断口分析 
1）、断口宏观形貌 
裂纹打开后，为贯穿裂纹，见图2-1。裂纹断口表面被氧化物层覆盖，见图2-2。 
裂纹断口表面可见有明显的裂纹缺陷，见图2-3。 
裂纹源位于零件外侧，呈多源特征。如图2-1 所示。 
 
备注：因断口表面氧化严重，表面被氧化物层所覆盖，故电镜扫描无法分析。 
 
断口分析结论： 
1）、为贯穿裂纹，裂纹源位于零件外侧，呈多源特征。 
2）、在打开的裂纹断口表面可见有明显的裂纹缺陷。 
 
3、金相分析 
   1）、将断口按照图3-1 位置进行切割。 
   2）、断口区域的低倍金相见图3-2。管内侧轻微氧化，并有大量的缩松缺陷，见图3-3。断口中间位置也有大
量的缩松缺陷，见图3-4。管外侧氧化严重，并有大量的缩松缺陷，见图3-5。 
3）、管外侧的局部区域石墨形态异常，见图3-6。 
4）、基体组织未见异常，见图3-7。 
    
   金相分析结论：管内、外侧断口附近有大量的缩松缺陷，管外侧局部区域石墨形态异常。 
        
4、硬度测定 
硬度偏低，见表4-1。 
    
 
5、结论：  
由于排气歧管的内、外侧区域存在较多的铸造缺陷导致该处强度降低，在使用过程中在热应力作用下导致
裂纹。 
 
     
 
 
 
 
 
 
 


 
上海汽车中心实验室
SAIC Center Lab 
中国·上海·嘉定区安研路201 号 
邮编. 201804 
No. 201 Anyan Road, Jiading District,  
Shanghai, China. 
Post code :200433 
报告编号：Report number
SCL-S-11-0127M 
 
委托者Requestor：王应红（发
动部） 
委托编号Request number：/
送样日期
Deliver date:
2011-07-29 
报告日期
Report date ：
2011-08-11  
第 3 页 共 11 页 
Page 2of 2 
 
上海汽车
SAIC Motor
失效零件的宏观观察： 
 
 
 
 
 
 
 
 
 
 
 
 
 
 
 
 
 
 
 
 
 
 
 
 
 
 
 
 
 
 
 
 
 
 
 
 
 
 
 
                         
图1-1   裂纹位置照片 
图1-2   裂纹放大照片 


 
上海汽车中心实验室
SAIC Center Lab 
中国·上海·嘉定区安研路201 号 
邮编. 201804 
No. 201 Anyan Road, Jiading District,  
Shanghai, China. 
Post code :200433 
报告编号：Report number
SCL-S-11-0127M 
 
委托者Requestor：王应红（发
动部） 
委托编号Request number：/
送样日期
Deliver date:
2011-07-29 
报告日期
Report date ：
2011-08-11  
第 4 页 共 11 页 
Page 2of 2 
 
上海汽车
SAIC Motor
 
 
 
 
 
 
 
 
 
 
 
 
 
 
 
 
 
 
 
 
 
 
 
 
 
 
 
 
 
 
 
 
 
 
 
 
 
 
 
 
 
图1-3   裂纹照片 


 
上海汽车中心实验室
SAIC Center Lab 
中国·上海·嘉定区安研路201 号 
邮编. 201804 
No. 201 Anyan Road, Jiading District,  
Shanghai, China. 
Post code :200433 
报告编号：Report number
SCL-S-11-0127M 
 
委托者Requestor：王应红（发
动部） 
委托编号Request number：/
送样日期
Deliver date:
2011-07-29 
报告日期
Report date ：
2011-08-11  
第 5 页 共 11 页 
Page 2of 2 
 
上海汽车
SAIC Motor
零件断口分析 
 
 
 
 
 
 
 
 
 
 
 
 
 
 
 
 
 
 
 
                   
 
 
 
 
 
 
 
 
 
 
 
 
 
 
 
 
 
 
 
 
图2-1  裂纹打开后照片 
裂纹源（多源）
裂纹放大照
片见图2-3 
图2-2  断口局部放大照片  8× 


 
上海汽车中心实验室
SAIC Center Lab 
中国·上海·嘉定区安研路201 号 
邮编. 201804 
No. 201 Anyan Road, Jiading District,  
Shanghai, China. 
Post code :200433 
报告编号：Report number
SCL-S-11-0127M 
 
委托者Requestor：王应红（发
动部） 
委托编号Request number：/
送样日期
Deliver date:
2011-07-29 
报告日期
Report date ：
2011-08-11  
第 6 页 共 11 页 
Page 2of 2 
 
上海汽车
SAIC Motor
 
 
 
 
 
 
 
 
 
 
 
 
 
 
 
 
 
 
 
 
 
 
 
 
 
 
 
 
 
 
 
 
 
 
 
 
 
 
 
 
 
图2-3  裂纹放大照片  12.5× 


 
上海汽车中心实验室
SAIC Center Lab 
中国·上海·嘉定区安研路201 号 
邮编. 201804 
No. 201 Anyan Road, Jiading District,  
Shanghai, China. 
Post code :200433 
报告编号：Report number
SCL-S-11-0127M 
 
委托者Requestor：王应红（发
动部） 
委托编号Request number：/
送样日期
Deliver date:
2011-07-29 
报告日期
Report date ：
2011-08-11  
第 7 页 共 11 页 
Page 2of 2 
 
上海汽车
SAIC Motor
金相分析 
 
 
 
 
 
 
 
 
 
 
 
 
 
 
 
 
 
 
                             
 
 
 
 
 
 
 
 
 
 
 
 
 
 
 
 
 
 
 
                                 
 
 
 图3-1   金相切割部位 


 
上海汽车中心实验室
SAIC Center Lab 
中国·上海·嘉定区安研路201 号 
邮编. 201804 
No. 201 Anyan Road, Jiading District,  
Shanghai, China. 
Post code :200433 
报告编号：Report number
SCL-S-11-0127M 
 
委托者Requestor：王应红（发
动部） 
委托编号Request number：/
送样日期
Deliver date:
2011-07-29 
报告日期
Report date ：
2011-08-11  
第 8 页 共 11 页 
Page 2of 2 
 
上海汽车
SAIC Motor
表3-1 
序号
试验项目 
额定值 
试验结果 
评价 
合格 
不合格
1、 
排气歧管 
材料：GGG-NiSiCr3552 
 
  
 
 
 
铸造缺陷 
/ 
a 处：大量的缩松缺陷（见图
3-3） 
b 处：大量的缩松缺陷（见图
3-4） 
c 处：大量的缩松缺陷（见图
3-5） 
d 处：少量的缩松缺陷，石墨形
态异常， （见图3-6） 
/ 
 
 
球化率S.G （%） 
≥80 
a 处：90（见图3-3） 
b 处：90（见图3-4） 
c 处：80（见图3-5） 
d 处：60（见图3-6） 
 
× 
 
石墨大小 
4～8 级 
a 处：6 级（见图3-3） 
b 处：6 级（见图3-4） 
c 处：6 级（见图3-5） 
d 处：6 级（见图3-6） 
× 
 
 
基体组织  
A+Cr 碳化物 
A+Cr 碳化物 
（见图3-7） 
× 
 
 
 
 
 
 
 
 
 
 
 
 
 
 
 
 
 
 
 
                                
 图3-2   金相照片   25× 
裂纹断口表面
管内侧
管外侧
a 处 
b 处 
c 处 
d 处 


 
上海汽车中心实验室
SAIC Center Lab 
中国·上海·嘉定区安研路201 号 
邮编. 201804 
No. 201 Anyan Road, Jiading District,  
Shanghai, China. 
Post code :200433 
报告编号：Report number
SCL-S-11-0127M 
 
委托者Requestor：王应红（发
动部） 
委托编号Request number：/
送样日期
Deliver date:
2011-07-29 
报告日期
Report date ：
2011-08-11  
第 9 页 共 11 页 
Page 2of 2 
 
上海汽车
SAIC Motor
 
 
 
 
 
 
 
 
 
 
 
 
 
 
 
 
 
 
 
 
 
 
 
 
 
 
 
 
 
 
 
 
 
 
 
 
 
 
 
 
 
 图3-3   a 处金相  100× 
 图3-4   b 处金相  100× 


 
上海汽车中心实验室
SAIC Center Lab 
中国·上海·嘉定区安研路201 号 
邮编. 201804 
No. 201 Anyan Road, Jiading District,  
Shanghai, China. 
Post code :200433 
报告编号：Report number
SCL-S-11-0127M 
 
委托者Requestor：王应红（发
动部） 
委托编号Request number：/
送样日期
Deliver date:
2011-07-29 
报告日期
Report date ：
2011-08-11  
第 10 页 共 11 页 
Page 2of 2 
 
上海汽车
SAIC Motor
 
 
 
 
 
 
 
 
 
 
 
 
 
 
 
 
 
 
 
 
 
 
 
 
 
 
 
 
 
 
 
 
 
 
 
 
 
 
 
 
 
横剖面线
横剖面线
线 
 图3-5  c 处金相  100× 
 图3-6  d 处金相  100×
