Repository: kujaxr/obsidian-vault

File: 材料工程师/SCL-S-11-0129M 中央扣手.pdf.md
# SCL-S-11-0129M 中央扣手.pdf

 
上海汽车中心实验室
SAIC center lab 
中国·上海·嘉定区安研路201 号 
邮编. 201804 
No. 201 Anyan Road, Jiading District,  
Shanghai, China. 
Post code :201804
报告编号：Report number
SCL-S-11-0129M
 
委托者Requestor：SQE 陈剑斌 
送样日期Deliver date：2011.08.02 
报告日期Report date：2011.08.10 
第 1 页 共 4 页 
Page 1 of 4  
 
上海汽车
SAIC Motor 
零件号 
Part number 
K77905CD000 
零件名称 
Part name 
中央扶手扣手 
Front central rest buckle 
图纸日期 
Drawing date  
/ 
零件生产日期 
Production date 
 
供货商 
Supplier 
泰州劲松有限公司 
Taizhou Jinsong Co., Ltd. 
车型/项目 
Car type/project 
IS12 
 
   阶段性报告  Stage report        结论性报告 Conclusion report           测试报告 Test report 
Ⅰ.任务描述 Task description 
实验室受委托对中央扶手扣手进行失效原因分析，失效零件具体信息如下： 
As requested, SAIC center lab has analyzed the invalid cause of the front central rest buckle, and the information of 
invalid part is shown as following： 
零件信息：Part information 
零件名称 
Part name 
中央扶手扣手 
Front central rest buckle 
制造日期 
Production date 
/ 
VIN 码 
VIN number 
/ 
销售日期 
Sale date 
/ 
车辆里程数 
Car mileage 
/ 
维修站名称 
Sale agent 
/ 
失效模式描述 
Invalid situation 
description 
中央扶手扣手断裂 
Front central rest buckle was broken 
原材料信息：Raw material information 
原材料及牌号 
Raw material 
and trademark 
ABS 
原材料厂商 
Raw material producer 
PRET 
散件供应商 
Part supplier 
江宏塑料有限公司 
Jianghong Plastic Co., Ltd. 
金属热处理状态 
Metal heat treatment state 
/ 
失效零件见图1：The invalid part is shown in Fig 1.  
Ⅱ. 结论与建议 Conclusions and suggestions 
结论：1. 经测试，失效件材料符合图纸要求，但与新件材料牌号不一致。 
2. 通过拉手的材料分析和宏观分析可以判定，扶手扣手正常使用时受过大外力，导致扣手转轴快速断
裂。 
Conclusions: After the tests, the material of the plastic buckle conforms to the drawing requirement, but its grade is 
not the same as that of new part. According to the macroscopic observation and material test of the plastic 
handle, it can be seen that the shaft of buckle was broken by an excessive force quickly. 
建议： 采用图纸要求牌号制造扣手；避免扣手承受过大外力。 
Suggestions：The required material grade should be used in the production of buckle. The outside excessive force on 
the buckle should be avoided. 
分发： 
Dispenser 
陈剑斌 
Chen Jianbin 
检验者： 
Identifier 
马秋 
Ma Qiu 
审核： 
Auditor 
 
批准： 
Approver 
 
日期： 
Date 
2011.08.10 
日期： 
Date 
 
日期： 
Date 
 


 
上海汽车中心实验室
SAIC center lab 
中国·上海·嘉定区安研路201 号 
邮编. 201804 
No. 201 Anyan Road, Jiading District,  
Shanghai, China. 
Post code :201804
报告编号：Report number
SCL-S-11-0129M
 
委托者Requestor：SQE 陈剑斌 
送样日期Deliver date：2011.08.02 
报告日期Report date：2011.08.10 
第 2 页 共 4 页 
Page 2 of 4  
 
上海汽车
SAIC Motor 
 
图1 失效件                             
Fig.1 Failure part                          
III. 测试结果 Test Results  
序
号 
No.
试验项目 
Test item 
额定值 
Requirement 
试验结果 
Test result 
评价 Evaluation 
合格 
qualified
不合格 
unqualified
Ⅰ 
失效件 
Failure part 
 
 
1 
红外（GB/T6040-2002） 
Infrared Spectroscopy 
ABS 
ABS 
× 
 
2 
玻璃化转变温度 (oC) 
Glass transition temperature 
/ 
109 
/ 
 
Ⅱ 
新件 
New part 
 
 
1 
红外（GB/T6040-2002） 
Infrared Spectroscopy 
ABS 
ABS 
× 
 
2 
玻璃化转变温度 (oC) 
Glass transition temperature 
/ 
130/110 
/ 
 
小结：经测试，失效件和新材料为ABS，但失效件和新材料所用ABS 材料牌号不一致。  
Conclusion: After the tests, the materials of failure part and new part are ABS. But not the same ABS used in the 
productions of failure part and new part.  
Ⅳ. 宏观分析 Macroscopic observation 
图2 是失效件断口形貌，在断口上部存在凸台，断口的下部可看到缺口和折痕，缺口和折痕上面分布扩展纹。
Fig 2 is the crack surface. A burr is found on the upper region of crack surface. A small notch and bending line are 
observed on the bottom of crack surface. And, several propagated cracks exist on the notch and bending region. 


 
上海汽车中心实验室
SAIC center lab 
中国·上海·嘉定区安研路201 号 
邮编. 201804 
No. 201 Anyan Road, Jiading District,  
Shanghai, China. 
Post code :201804
报告编号：Report number
SCL-S-11-0129M
 
委托者Requestor：SQE 陈剑斌 
送样日期Deliver date：2011.08.02 
报告日期Report date：2011.08.10 
第 3 页 共 4 页 
Page 3 of 4  
 
上海汽车
SAIC Motor 
 
图2 失效件断口 
Fig 2 Crack surface of failure part  
为了进一步确定失效件断口特征，进行了不同条件的弯折模拟试验。图3、图4 和图5 分别是快速弯折无缺
口模拟断口、快速弯折有缺口模拟断口和慢速弯折无缺口模拟断口。从图中可以看出撕扯纹方向与断裂方向一致，
在初始变形区域存在明显折痕，在有缺口模拟断口观察到横纹存在。所以根据模拟实验的结果，可以确定失效件
的断裂方向由图6 箭头所示。   
In order to know the kinds of crack features, simulation tests have been done at different conditions. Fig 3, 4 and 5 
are the crack surfaces at fast bending test, fast bending with a notch test and slow bending test, respectively. From the 
pictures, it can be seen that the direction of ductile tearing cracks are the same as that of fracture direction, the bending 
lines also appeared at the beginning deformation region, several cross crack traces are found the crack surface of fast 
bending with a notch test. According to the simulation test crack feature, it can be seen that the fracture direction of failure 
part is as arrow shown in Fig 6.                                                                            
       
       
图3 快速弯折无缺口模拟断口                       图4 快速弯折有缺口模拟断口 
Fig 3 Fast bending test                               Fig 4 Fast bending with notch test 


 
上海汽车中心实验室
SAIC center lab 
中国·上海·嘉定区安研路201 号 
邮编. 201804 
No. 201 Anyan Road, Jiading District,  
Shanghai, China. 
Post code :201804
报告编号：Report number
SCL-S-11-0129M
 
委托者Requestor：SQE 陈剑斌 
送样日期Deliver date：2011.08.02 
报告日期Report date：2011.08.10 
第 4 页 共 4 页 
Page 4 of 4  
 
上海汽车
SAIC Motor 
          
 
图5 慢速弯折无缺口模拟断口                     图6 失效件断裂方向 
Fig 5 Slow bending test                        Fig 6 Fracture direction of failure part 
图7-9 是扶手扣手转轴正常的受力方向，与图6 的失效件断口断力方向一致。 
Fig 7 to Fig 9 is the bearing load of the buckle at normal work condition. So the fracture direction of failure part is 
the same as the bearing load of the buckle.  
       
 
图7 扶手正视图                 图8 扶手侧视图 
Fig 7 Front view of central rest               Fig 8 Side view of central rest  
 
图9 扣手侧视图 
Fig 9 Side view of buckle 
 
小结：通过拉手的材料分析和宏观分析可以判定，扶手扣手正常使用时受过大外力，导致扣手转轴快速断裂。 
Conclusion: According to the macroscopic observation and material test of the plastic buckle, it can be seen that the 
shaft of buckle was broken by an excessive force quickly.

File: 材料工程师/SCL-S-11-0130M 皮带.pdf.md
# SCL-S-11-0130M 皮带.pdf

 
上海汽车中心实验室
SAIC center lab 
中国·上海·嘉定区安研路201 号 
邮编. 201804 
No. 201 Anyan Road, Jiading District,  
Shanghai, China. 
Post code :201804
报告编号：Report number
SCL-S-11-0130M
 
委托者Requestor：SQE 李志才 
送样日期Deliver date：2011.07.29 
报告日期Report date：2011.08.04 
第 1 页 共 3 页 
Page 1 of 3  
 
上海汽车
SAIC Motor 
零件号 
Part number 
10045454 
零件名称 
Part name 
皮带 
Belt 
图纸日期 
Drawing date  
 
零件生产日期 
Production date 
 
供货商 
Supplier 
Contitech Co., Ltd. 
车型/项目 
Car type/project 
AP11 
 
   阶段性报告  Stage report        结论性报告 Conclusion report           测试报告 Test report 
Ⅰ.任务描述 Task description 
实验室受委托对皮带进行失效原因分析，失效零件具体信息如下： 
As requested, SAIC center lab has analyzed the invalid cause of the belt, and the information of invalid part is shown 
as following： 
零件信息：Part information 
零件名称 
Part name 
皮带 
Belt 
制造日期 
Production date 
/ 
VIN 码 
VIN number 
LSJA16E38AG052524 
销售日期 
Sale date 
/ 
车辆里程数 
Car mileage 
6496 km 
维修站名称 
Sale agent 
/ 
失效模式描述 
Invalid situation 
description 
皮带开裂 
Belt was broken 
原材料信息：Raw material information 
原材料及牌号 
Raw material 
and trademark 
EPDM 
原材料厂商 
Raw material producer 
/ 
散件供应商 
Part supplier 
Contitech Co., Ltd. 
金属热处理状态 
Metal heat treatment state 
/ 
失效零件见图1：The invalid parts are shown in Fig 1.  
Ⅱ. 结论与建议 Conclusions and suggestions 
结论：1. 经测试，零件材料符合图纸要求。 
2. 根据宏观分析和材料分析可知，齿根1 处受异常磨损导致齿根开裂。 
Conclusions: After the tests, the material of the belt conforms to the drawing requirement. According to the 
macroscope analysis and material test, the belt was split by an abnormal wear at the heel of tooth No.1.    
建议：检测轮系的同心度，避免皮带跨齿。 
Suggestions： The gears concentricity should be detected for avoidance of cross-tooth belt. 
 
 
分发： 
Dispenser 
李志才 
Li Zhicai 
检验者： 
Identifier 
马秋 
Ma Qiu 
审核： 
Auditor 
 
批准： 
Approver 
 
日期： 
Date 
2011.08.04 
日期： 
Date 
 
日期： 
Date 
 


 
上海汽车中心实验室
SAIC center lab 
中国·上海·嘉定区安研路201 号 
邮编. 201804 
No. 201 Anyan Road, Jiading District,  
Shanghai, China. 
Post code :201804
报告编号：Report number
SCL-S-11-0130M
 
委托者Requestor：SQE 李志才 
送样日期Deliver date：2011.07.29 
报告日期Report date：2011.08.04 
第 2 页 共 3 页 
Page 2 of 3  
 
上海汽车
SAIC Motor 
        
     
图1 失效件                
                                                       
III. 测试结果 Test Results  
序
号 
No.
试验项目 
Test item 
额定值 
Requirement
试验结果 
Test result 
评价 Evaluation 
合格 
qualified
不合格 
unqualified
Ⅰ 
失效件 
Failure part 
 
 
1 
红外（GB/T6040-2002） 
Infrared Spectroscopy 
EPDM 
EPDM 
× 
 
小结：经测试，失效件的材料为EPDM，材料符合设计要求。 
Ⅳ. 宏观分析 Macroscopic observation 
图2-4 是失效皮带齿根1-4 的形貌，皮带在齿根1 处开裂，齿根1 处的形貌与完好齿根2、3、4 相比分布较
多的表面裂纹，裂纹扩展进而造成表面碎胶产生，最终导致齿根1 处的强度降低、开裂。 


 
上海汽车中心实验室
SAIC center lab 
中国·上海·嘉定区安研路201 号 
邮编. 201804 
No. 201 Anyan Road, Jiading District,  
Shanghai, China. 
Post code :201804
报告编号：Report number
SCL-S-11-0130M
 
委托者Requestor：SQE 李志才 
送样日期Deliver date：2011.07.29 
报告日期Report date：2011.08.04 
第 3 页 共 3 页 
Page 3 of 3  
 
上海汽车
SAIC Motor 
        
图2 失效皮带                                 
 
 
图3 齿根1 形貌                                  图4 齿根2、3、4 形貌 
 
小结：根据宏观分析和材料分析可知，齿根1 处受异常磨损导致齿根开裂。

File: 材料工程师/SCL-S-11-0131M IS12车身悬置底板开裂-张勇 白云岭.pdf.md
# SCL-S-11-0131M IS12车身悬置底板开裂-张勇 白云岭.pdf

 
上海汽车中心实验室
SAIC Central Lab 
中国·上海·嘉定区安研路201 号
邮编. 201804 
No. 201 Anyan Road, Jiading District, Shanghai, 
报告编号：Report number 
SCL-S-11-0131M 
 
委托者Requestor：TC 王玉琴 
委托编号Request number：/ 
送样日期Deliver date: 2011.7.26 
报告日期Report date：2011.8.5 
第 1 页 共 4 页 
Page 1of 4 
 
上海汽车
SAIC Motor
零件号 
Part number 
K 57221 CD100/ 
K 57125 09B00 
 零件名称 
Part name 
前大灯内板/车身安装支架1/螺母盒 
PNL-Head lamp INR / Brkt-body MTG No.1 / 
Holder-Nut 
图纸日期 
Drawing date  
/ 
零件生产日期 
Production date 
/ 
 供货商 
Supplier 
上海赛科利汽车模具技术应用有限公司 
Shanghai Superior Die Technology Co.,Ltd 
车型/项目 
Car type/project 
IS12  
   阶段性报告  Stage report        结论性报告 Conclusion report           测试报告 Test report 
 
Ⅰ.任务描述 Task description 
实验室接受委托，对提供的前大灯内板/车身安装板开裂件进行失效分析。 
As requested, QA lab has analyzed the failure cause of body mounting plate and PNL lamp inner plate, and the information of failure part 
is shown as following： 
零件信息 Part information： 
零件名称 
Part name 
前大灯内板 / 车身安装支架1 / 螺母盒 
PNL-Head lamp INR / Brkt-body MTG No.1 
/ Holder-Nut 
制造日期 
Production date 
/ 
VIN 码 
VIN number 
/ 
销售日期 
Sale date 
/ 
车辆里程数 
Car mileage 
5044KM 
维修站名称 
Sale agent 
/ 
失效模式描述 
Failure description 
襄阳G11 试验，2011.7.12 发现开裂失效 
XiangYang G11 Road test, 2011.7.12 found crack failure 
原材料信息：Raw material information 
原材料及牌号 
Raw material and trademark
DC56D+ZF T=1.2 / H220YD+ZF T=2.0 /  
BLD T=1.6 
原材料厂商 
Raw material producer 
宝钢 
Bao Steel 
散件供应商 
Part supplier 
上海赛科利汽车模具技术应用有限公司 
Shanghai Superior Die Technology Co.,Ltd 
金属热处理状态 
Metal heat treatment state
/ 
失效零件见附图 The failure part is shown in the accessory figure.  
 
Ⅱ. 结论与建议 Conclusions and suggestions 
结论Conclusions： 
1．车架悬置管子由于硬度偏高，镦扩不到位，导致与车身发生线接触。Due to abnormal high hardness of 
Tube Assy-Body No.4 and head expanding didn’t meet the required dimension, tube touch the body. 
2．悬置管子与车身的干涉是车身底板开裂的主要原因之一。The interference between suspension tube and 
body is one of the main reason of body crack. 
建议Suggestions： 
1．加强控制悬置零件的尺寸与原材料质量。Suspension component material and dimension should be 
strictly monitored. 
2．校核车身悬置安装部位的应力分布与疲劳强度。Stress distribution and fatigue strength of suspension 
component mounting area should be analyzed and verified. 
 
分发： 
Dispenser 
车身部：王玉琴 
Body Dept：Wang Yu Qin 
检验者： 
Identifier 
白云岭   张勇 
审核： 
Auditor 
 
批准： 
Approver 
 
日期： 
Date 
2011.8.5 
日期： 
Date 
 
日期： 
Date 
 
 


 
上海汽车中心实验室
SAIC Central Lab 
中国·上海·嘉定区安研路201 号
邮编. 201804 
No. 201 Anyan Road, Jiading District, Shanghai, 
报告编号：Report number 
SCL-S-11-0131M 
 
委托者Requestor：TC 王玉琴 
委托编号Request number：/ 
送样日期Deliver date: 2011.7.26 
报告日期Report date：2011.8.5 
第 2 页 共 4 页 
Page 2of 4 
 
上海汽车
SAIC Motor
Ⅲ. 测试结果 Test Results  
1、宏观观察 
1.1  失效件螺目下方内、外层钢板发生撕脱，断口磨损严重，撕脱片未见；内层螺母盒单边开裂；沿内、外层
钢板环形断口有多条次生裂纹，呈辐射状向外扩展，见图1-1，1-2所示。 
1.2  螺母盒4个焊点未见裂纹，内、外钢板焊点未见主裂纹 
1.3  检测内、外层钢板及螺母盒料厚，见下表1-1，考虑到减薄率，零件材料的厚度属于正常。 
 
  
 
图1-1                                         图1-2 
表1-1 
序号
No. 
试验项目 
Test item 
额定值 
Requirement 
试验结果 
Test result 
评价 Evaluation 
合格 
qualified
不合格 
unqualified
1 
前大灯内板料厚(mm) 
1.2 
1.134，1.132，1.136 
× 
 
2 
车身安装支架1 料厚
(mm) 
2.0 
1.894，1.896，1.898 
× 
 
3 
螺母盒料厚(mm) 
1.6 
1.528，1.530，1.532 
× 
 
 
 
结论：失效件断裂源自螺栓过孔附近。 
 
2、理化测试 
2.1 化学成份分析 
化学成份分析结果，见表2-1。 
表2-1 
 
 
 
 
 C    
 Si
 Mn
 P
S
Cr
Mo
 Ni
Al
Cu
Nb
Ti
 V
Sn
B
H220
0.01
0.08
0.42 0.048 0.001
0.03
0.02
0.01 0.037
0.01 0.029 0.041 0.001 0.002
0.0008
DC56
0.01
0.01
0.12 0.002 0.005
0.03
0.02
0.01 0.043
0.01
0.02 0.035 0.002 0.003
0.0002


 
上海汽车中心实验室
SAIC Central Lab 
中国·上海·嘉定区安研路201 号
邮编. 201804 
No. 201 Anyan Road, Jiading District, Shanghai, 
报告编号：Report number 
SCL-S-11-0131M 
 
委托者Requestor：TC 王玉琴 
委托编号Request number：/ 
送样日期Deliver date: 2011.7.26 
报告日期Report date：2011.8.5 
第 3 页 共 4 页 
Page 3of 4 
 
上海汽车
SAIC Motor
2.2 硬度测试 
硬度检测及转换强度结果，见表2-2。 
表2-2 
序号
No.
试验项目 
Test item 
额定值 
Requirement 
试验结果 
Test result 
评价 Evaluation 
合格 
qualified
不合格 
unqualified
1 
前大灯内板 
硬度（DC56D） 
 
107HV5，109HV5，108HV5
/ 
 
 
转换抗拉强度 
260-350MPa 
（Q/BQB420-2009）
约344MPa 
× 
 
2 
车身安装支架1 
硬度（H220YD） 
 
115HV5，116HV5，113HV5
/ 
 
 
转换强度 
340-410Mpa 
（Q/BQB420-2009）
约369MPa 
× 
 
 
结论：材料化学成份及强度等级未见异常。  
 
3、检查车架失效悬置 
3.1 宏观观察 
3.1.1 管子发生倾斜，并且表面已经有橡胶粘接，见图3-1 
 
 
图3-1 
 
3.1.2 失效零件，管子突出垫圈底面，与抽检件对比情况，见图3-2，图3-3  
 
   
 
图3-2                                          图3-3 
 
3.1.3 检测失效件与抽检件的管口镦扩直径，分别为ф17mm和ф18.2mm，见图3-4，图3-5 
 


 
上海汽车中心实验室
SAIC Central Lab 
中国·上海·嘉定区安研路201 号
邮编. 201804 
No. 201 Anyan Road, Jiading District, Shanghai, 
报告编号：Report number 
SCL-S-11-0131M 
 
委托者Requestor：TC 王玉琴 
委托编号Request number：/ 
送样日期Deliver date: 2011.7.26 
报告日期Report date：2011.8.5 
第 4 页 共 4 页 
Page 4of 4 
 
上海汽车
SAIC Motor
         
 
 图3-4 抽检件，镦扩区域过渡平滑                图3-5 失效件，镦扩区域有材料挤压痕迹  
 
3.1.4 图纸尺寸要求：镦扩后管口应低于垫圈面（图纸号K60143 08003） 
 
3.2 材料理化检查（参见中心实验室报告SCL-L-11-0427M） 
3.2.1 失效件管子的化学成份不符合图纸规定的STKM11A 的要求 
3.2.2 失效件管子的硬度为221HV5 
 
3.3 失效零件与抽检零件镦扩效果示意图

File: 材料工程师/SCL-S-11-0132M 门铰链螺栓断裂失效分析--邵百明.pdf.md
# SCL-S-11-0132M 门铰链螺栓断裂失效分析--邵百明.pdf

 
上海汽车中心实验室 
中国·上海·嘉定区安研路201 号 
邮编. 201804 
 
SAIC QA Laboratory 
201 Anhong rd, Anting, Shanghai 
报告编号 
Report number 
 
SCL-S-11-0132M 
委托者: 承璐刚 
Request person, dept： 
委托编号: /  
Request number: 
送样日期: 2011.8.3  
Request date:  
报告日期: 2011.8.12 
Report date：  
第1页共6页 
 
分发: 
Distribution 
SQE：承璐刚 
检验者Author 
邵百明 
审核Auditor 
Liz Greasley 
批准Approver 
 
日期Date 
2011.8.12 
日期Date 
2011.08.12 
日期Date 
 
 
上海汽车 
SAIC Motor 
零件号Part number 
91000092 
 零件名称 
Part name 
门铰链螺栓/door hinge bolt 
图纸日期Drawing date 
/ 
零件生产日期Part production date 
/ 
 供货商 
Supplier 
浙江明泰标准件有限公司 
Shanghai Mingtai Standard Components Co., Ltd. 
车型/项目Car type/project 
IP21 
 
   阶段性报告 Interim report        结论性报告 Conclusion report           测试报告 Test report 
Ⅰ.任务描述 Task description 
实验室受委托对门铰链螺栓进行失效原因分析；失效零件具体信息如下： 
As requested, QA lab has analyzed the door hinge bolt. The background information of the failed part is as following： 
零件信息：Part information 
零件名称 
Part name 
门铰链螺栓/door hinge bolt 
制造日期 
Production date 
/ 
VIN 码 
VIN 
N/a 
销售日期 
Sale date 
/ 
车辆里程数 
Car mileage 
/ 
维修站名称 
Sale agent 
/ 
失效模式描述 
Failure circumstance 
description 
在车门保持件强检试验过程中，门铰链螺栓出现断裂。During the mandatory test of the door retention 
components, the bolt broke.  
原材料信息：Raw material information 
原材料及牌号 
Raw material specification 
SCM435/45# 
原材料厂商 
Raw material producer 
/ 
散件供应商 
Component supplier 
浙江明泰标准件有限公司 
Shanghai Mingtai Standard Components Co., Ltd. 
金属热处理状态 
Metal heat treatment state 
调质 
hardening and tempering 
失效零件见图1：The failed part is shown in figure 1.  
 
Ⅱ. 结论与建议 Conclusions and suggestions 
 
结论Conclusions： 
（1）螺栓承受了较大的载荷，而发生了过载断裂。The bolt suffered a big load and broke. 
（2）螺栓的成分，组织，硬度，夹杂物以及螺纹的表面状态（脱碳和裂纹）均满足产品要求；The chemical components, 
microstructure, hardness, inclusion and the screw thread surface checking result ( decarburization  and crack) are all ok. 
（3）垫片的成分，组织和硬度满足产品要求。The chemical components, microstructure and hardness meet the requirements of the 
washer. 
 
建议Suggestions: 
（1）建议DRE 和实验工程师从产品和实验角度寻找过载的原因。Suggest that DRE and experiment engineer look for the 
reason of the overload from the part and experiment angles. 
          


 
上海汽车中心实验室 
中国·上海·嘉定区安研路201 号 
邮编. 201804 
 
SAIC QA Laboratory 
201 Anhong rd, Anting, Shanghai 
报告编号 
Report number 
 
SCL-S-11-0132M 
委托者: 承璐刚 
Request person, dept： 
委托编号: /  
Request number: 
送样日期: 2011.8.3  
Request date:  
报告日期: 2011.8.12 
Report date：  
第2页共6页 
 
 
上海汽车 
SAIC Motor 
III. 测试结果与分析 Test Results and Analysis 
（1） 失效产品 Failure Spring 
     断裂失效的螺栓如图1 所示。其强度级别为10.9 级；规格为M8；表面涂层为锌铝镀层。垫片发生了明显
的变形；螺栓断裂面与轴线呈现45°。与此同时，可以发现与其匹配的零件发生了弯曲变形。The broke bolt is showed 
as fig. 1; the strength level is 10.9; the specification is M8 and the coating is zinc and aluminum. The washer obviously distorted and the broke 
surface is 45°with the axle of the bolt. 
 
 
 
 
 
 
 
 
 
图1 左前门铰链螺栓失效 
Fig. 1 failure bolt of left front door hinge 
 
        试验样车另3 个铰链的状态如图3 所示。由图可见： 
       The other three hinge of the experiment car are showed by fig. 3. 
①  左后门铰链和垫片发生了明显的弯曲变形，表明在测试中门铰链和螺栓曾受到了较大的载荷，；The 
bending of the left door hinge and washer is visible, which shows that the door hinge and bolt bore a big load. 
②  右后和前门铰链和垫片未见明显变形；The distortion of the right door hinges and washers is unconspicuous. 
③  红色的标识表明装配中扭矩（30-36Nm）正确，因此可以排除装配扭矩过大导致螺栓损伤的可能性。 
The red mark showed that the torque (30-36Nm) is right during the assembly, so it is impossible that a big torque damaged the bolt. 
 
   
 
       （a）左后门铰链和螺栓                     （b）右后门铰链和螺栓 
       （a） left back door hinge and bolt                     (b) right back door hinge and bolt 
 
 
 
弯曲bending 


 
上海汽车中心实验室 
中国·上海·嘉定区安研路201 号 
邮编. 201804 
 
SAIC QA Laboratory 
201 Anhong rd, Anting, Shanghai 
报告编号 
Report number 
 
SCL-S-11-0132M 
委托者: 承璐刚 
Request person, dept： 
委托编号: /  
Request number: 
送样日期: 2011.8.3  
Request date:  
报告日期: 2011.8.12 
Report date：  
第3页共6页 
 
 
上海汽车 
SAIC Motor 
 
（c）右后门铰链和螺栓 
(c) right back door hinge and bolt 
图2 其余门铰链和螺栓 
Fig. 2 other door hinges and bolts 
 
（2）断口Fracture Surface 
    断口的边部分布有光滑的剪切区；其余断面相对粗糙，并有明显的纹路；未见任何缺陷，如图3（a）所示。 
断口处的螺纹发生了明显的塑性变形，但未见表面裂纹，表明螺栓具有较好的塑性，曾承受了较大的载荷，而 
发生塑性断裂，如图3（b）所示。 A smooth shear region is in the edge of fracture surface; other fracture region is rough and with clear  
texture, but without any defect in the fracture surface, showed as fig. 3 (a). The screws in the broken region were distorted clearly, but there are  
not any cracks on the surface, which showed that the bolt has good ductility and suffered a big load, which caused the break, showed as fig.3 (b). 
 
        
 
   （a） 断口/fracture                             （b）断裂处的螺纹/screw thread in broken region 
图3 断口检测 
Fig. 2 fracture surface 
 
 
 


 
上海汽车中心实验室 
中国·上海·嘉定区安研路201 号 
邮编. 201804 
 
SAIC QA Laboratory 
201 Anhong rd, Anting, Shanghai 
报告编号 
Report number 
 
SCL-S-11-0132M 
委托者: 承璐刚 
Request person, dept： 
委托编号: /  
Request number: 
送样日期: 2011.8.3  
Request date:  
报告日期: 2011.8.12 
Report date：  
第4页共6页 
 
 
上海汽车 
SAIC Motor 
（3）微观检测Microstructure Check 
螺栓和垫片的组织正常，分别如图4 所示。The microstructures of the bolt and washer are normal, showed as fig.4. 
 
 
 
（a）螺栓（回火屈氏体）            (b)垫片（回火索氏体） 
                       (a) bolt (troostite)                                 (b) washer (sorbite) 
图4 微观组织 
Fig.3 microstructure 
 
      螺栓齿部的微观形貌如图5 所示；没有裂纹和脱碳的缺陷。The microstructure of the bolt teeth is showed as fig. 5. There are not 
cracks and decarburization. 
 
 
图5 螺栓齿部的微观形貌 
Fig.5 Microstructure of the screw thread 
 
螺栓的夹杂物检测结果（见图6）为：D 2 级；B1 级，可以接受。The inclusion result (see the fig. 5) is D 2 and B1, which can 
be acceptable. 
 


 
上海汽车中心实验室 
中国·上海·嘉定区安研路201 号 
邮编. 201804 
 
SAIC QA Laboratory 
201 Anhong rd, Anting, Shanghai 
报告编号 
Report number 
 
SCL-S-11-0132M 
委托者: 承璐刚 
Request person, dept： 
委托编号: /  
Request number: 
送样日期: 2011.8.3  
Request date:  
报告日期: 2011.8.12 
Report date：  
第5页共6页 
 
 
上海汽车 
SAIC Motor 
 
  
 
图6 夹杂物（D 2 级；B 1 级） 
Fig.6 inclusion (D 2/ B 1) 
 
（4）成分和硬度检测 Chemical Components and Hardness 
      螺栓和垫片的化学成分和硬度检测结果正常，如表1 所示。The chemical components and hardness of the bolt and 
washer are normal, separately showed as table1 and 2. 
 
表1 螺栓成分和硬度测试结果 
Table 1 chemical components and hardness test results of bolt 
序号 
No. 
试验项目 
Test item 
额定值 
Requirement 
试验结果 
Test result 
评价evaluation 
合格 
ok 
不合格 
not ok 
1 
成分chemical 
components SCM435 
(Q/BQB517-2003)  
  
  
  
  
  
C 
0.33～0.38 
0.40 
× 
  
  
Mn 
0.60～0.90 
0.74 
× 
  
  
Si 
0.15～0.35 
0.20 
× 
  
  
P 
≤0.030 
0.004 
× 
  
  
S 
≤0.030 
0.002 
× 
  
  
Cr 
0.90～1.20 
1.02 
× 
  
  
Mo 
0.15～0.30 
0.17 
× 
  
2 
硬度hardness 
32-39HRC 
HRC:38.5、38.5、38.5 
(HV10: 363、366、364,375(齿部)) 
× 
  
 
 
 
 
 


 
上海汽车中心实验室 
中国·上海·嘉定区安研路201 号 
邮编. 201804 
 
SAIC QA Laboratory 
201 Anhong rd, Anting, Shanghai 
报告编号 
Report number 
 
SCL-S-11-0132M 
委托者: 承璐刚 
Request person, dept： 
委托编号: /  
Request number: 
送样日期: 2011.8.3  
Request date:  
报告日期: 2011.8.12 
Report date：  
第6页共6页 
 
 
上海汽车 
SAIC Motor 
 
表2 垫片成分和硬度测试结果 
Table 2 chemical components and hardness test results of washer 
序号 
No. 
试验项目 
Test item 
额定值 
Requirement 
试验结果 
Test result 
评价evaluation 
合格 
ok 
不合格 
not ok 
1 
成分chemical 
components 45# 
(GB/T 699-1999)  
  
  
  
  
  
C 
0.42～0.50 
 0.47 
× 
  
  
Mn 
0.50～0.80 
 0.59 
× 
  
  
Si 
0.17～0.37 
 0.22 
× 
  
  
P 
≤0.030 
 0.001 
× 
  
  
S 
≤0.030 
 0.003 
× 
  
  
Cr 
≤0.25 
 0.07 
× 
  
  
Ni 
≤0.30 
 0.03 
× 
  
Cu 
≤0.25 
 0.1 
× 
2 
硬度hardness 
≥250HB 
HRC:330、325、335 
(HV10: 337、333、344) 
×

File: 材料工程师/SCL-S-11-0133M 弹簧锁紧垫圈断裂失效分析--邵百明.pdf.md
# SCL-S-11-0133M 弹簧锁紧垫圈断裂失效分析--邵百明.pdf

 
上海汽车中心实验室 
中国·上海·嘉定区安研路201 号 
邮编. 201804 
 
SAIC QA Laboratory 
201 Anhong rd, Anting, Shanghai 
报告编号 
Report number 
 
SCL-S-11-0133M 
委托者: 承璐刚 
Request person, dept： 
送样日期: 2011.8.3  
Request date:  
报告日期: 2011.8.8 
Report date：  
第1页共5页 
 
分发: 
Distribution 
SQE：承璐刚 
检验者Author 
邵百明 
审核Auditor 
Liz Greasley 
批准Approver 
 
日期Date 
2011.8.8 
日期Date 
2011.8.8 
日期Date 
 
 
上海汽车 
SAIC Motor 
零件号Part number 
M 93310 1200D 
 零件名称 
Part name 
弹簧锁紧垫圈 
图纸日期Drawing date 
/ 
零件生产日期Part production date 
/ 
 供货商 
Supplier 
舟山市7412 工厂 
The factory 7412 of Zhoushan 
车型/项目Car type/project 
IS12 MT 
 
   阶段性报告 Interim report        结论性报告 Conclusion report           测试报告 Test report 
Ⅰ.任务描述 Task description 
实验室受委托对弹簧锁紧垫圈进行失效原因分析；失效零件具体信息如下： 
As requested, QA lab has analyzed the spring washer. The background information of the failed part is as following： 
零件信息：Part information 
零件名称 
Part name 
弹簧锁紧垫圈spring washer 
制造日期 
Production date 
/ 
VIN 码 
VIN 
N/a 
销售日期 
Sale date 
/ 
车辆里程数 
Car mileage 
8786 公里/Kilometers 
维修站名称 
Sale agent 
/ 
失效模式描述 
Failure circumstance 
description 
在PDTU 传动系统耐久性能测试中，发现弹簧垫片断裂。 the spring washer was broken during 
the PDTU transmission system endurance test. 
原材料信息：Raw material information 
原材料及牌号 
Raw material specification 
70# 
原材料厂商 
Raw material producer 
/ 
散件供应商 
Component supplier 
 舟上市7412 工厂 
The factory 7412 of Zhoushan 
金属热处理状态 
Metal heat treatment state 
调质 
Quenching and temper 
失效零件见图1：The failed part is shown in figure 1.  
 
Ⅱ. 结论与建议 Conclusions and suggestions 
结论Conclusions： 
（1） 电镀中吸入了氢，导致垫片出现氢脆断裂。The spring washer has broken due to hydrogen embrittlement  
during electroplateing. 
（2） 
材料的成分，硬度，组织正常；夹杂物评定结果可以接受。The chemical components, hardness and  
microstructure are all normal and the inclusion level is acceptable.  
 
建议Suggestions： 
（1） 建议SQE 抽取同批次的产品进行氢脆测试，以判断氢脆是批次问题，还是偶然事件， 并让供应商采
取相应的措施，避免类似缺陷产品的发生。Suggest that SQE take this batch of spring wahers to make a test for 
hydrogen embrittlement and determine whether the hydrogen embrittlement is a batch problem or accident. At the same 
time, let the supplier to take some means to avoid the defect. 
     
 
          


 
上海汽车中心实验室 
中国·上海·嘉定区安研路201 号 
邮编. 201804 
 
SAIC QA Laboratory 
201 Anhong rd, Anting, Shanghai 
报告编号 
Report number 
 
SCL-S-11-0133M 
委托者: 承璐刚 
Request person, dept： 
送样日期:  2011.8.3 
Request date:  
报告日期: 2011.8.8 
Report date：  
第2页共5页 
 
上海汽车 
SAIC Motor 
III. 测试结果与分析 Test Results and Analysis 
（1） 失效产品 Failure Spring 
该产品的现场装配扭矩为81-89Nm；表面镀层为：MF Zn08-B。失效情形如图1 所示。由图可以看出： 
（1） 垫片上的白色痕迹为装配中摩擦留下的痕迹，未见任何异常； 
（2） 螺栓表面的伤痕依据产生的部位是在拆螺栓的过程中产生的，与此同时，在螺栓的端头，发现了 
弹簧锁紧垫圈防松痕迹。这一切说明：垫片虽然断裂，但是螺栓和垫片仍然发挥了其锁紧连接的作用。 
 
                                 
 
 
                                  
 
 
图1 失效的弹簧锁紧垫圈和匹配的螺栓 
Fig. 1 failure spring washer and the assembling bolt 
 
（2）断口Fracture Surface 
      断口形貌如图2 所示。根据观察可以看出; 
    （1）断口由剪切区和沿晶断裂区组成。图2 中红色所标示的区域为剪切区；其余的区域为沿晶断裂区，表
现出现脆性断裂的特点。 
（2）从断裂的晶面上可以发现许多的小孔洞。 
断口的特点说明：该断裂为带有氢脆的一种脆性断裂。 
产品成型后，需要经过表面电镀处理，然后进行除氢处理，以消除电镀中渗入到金属内部的氢。如果工艺过
程控制不到位或者漏掉该工序，均会导致材料发生氢脆可能。 
对断口的各区域进行检查，未见任何材料缺陷和碰伤，也未发现加工过程中可能产生的裂纹。 
 
 
 
螺栓端头接触面 
Surface touching the end of bolt 
背面 
  reverse surface 
松螺栓导
致表面伤
痕 
Damage 
because of 
loosing 
防松引起的伤痕 
Mark because of unloosing 
 


 
上海汽车中心实验室 
中国·上海·嘉定区安研路201 号 
邮编. 201804 
 
SAIC QA Laboratory 
201 Anhong rd, Anting, Shanghai 
报告编号 
Report number 
 
SCL-S-11-0133M 
委托者: 承璐刚 
Request person, dept： 
送样日期:  2011.8.3 
Request date:  
报告日期: 2011.8.8 
Report date：  
第3页共5页 
 
上海汽车 
SAIC Motor 
   
 
（a）断口整体形貌                             (b) 沿晶断裂  
(a) whole fracture surface                               (b) intergranular crack 
 
（c）氢脆断口 
(c) hydrogen embrittlement 
图2 断口 
Fig. 2 Fracture Surface 
 
 
 
 
 
 
 


 
上海汽车中心实验室 
中国·上海·嘉定区安研路201 号 
邮编. 201804 
 
SAIC QA Laboratory 
201 Anhong rd, Anting, Shanghai 
报告编号 
Report number 
 
SCL-S-11-0133M 
委托者: 承璐刚 
Request person, dept： 
送样日期:  2011.8.3 
Request date:  
报告日期: 2011.8.8 
Report date：  
第4页共5页 
 
上海汽车 
SAIC Motor 
（3）微观检测microstructure check 
     在断口附近取样，对材料的微观组织和夹杂进行了检测。结果（见图3）显示： 
（1）基体组织正常，为屈氏体；表面半脱碳，深度为0.065mm，可以接受，不会导致产品失效。 
（2）夹杂物评级结果为：D1.5，DS0.5，可以接受。 
 
  
 
（a）微观组织（屈氏体）                        （b）表面脱碳（深度：0.065mm） 
            (a) microstructure (troostite)                             (b) decarburization (depth:0.065mm) 
 
 （c）夹杂物（D1.5，DS0.5） 
(c) inclusion (（D1.5，DS0.5）) 
图3 微观检测 
Fig. 2 microstructure check 
 
     
 
 
 
 


 
上海汽车中心实验室 
中国·上海·嘉定区安研路201 号 
邮编. 201804 
 
SAIC QA Laboratory 
201 Anhong rd, Anting, Shanghai 
报告编号 
Report number 
 
SCL-S-11-0133M 
委托者: 承璐刚 
Request person, dept： 
送样日期:  2011.8.3 
Request date:  
报告日期: 2011.8.8 
Report date：  
第5页共5页 
 
上海汽车 
SAIC Motor 
（4）成分和硬度检测 Chemical Components and Hardness 
      成分和硬度检测结果均符合相关要求，如表1 所示。 
 
表1 成分和硬度测试结果 
Table 1 chemical components and hardness test results 
序号 
No. 
试验项目 
Test item 
额定值 
Requirement 
试验结果 
Test result 
评价 Evaluation 
合格 
OK 
不合格 
Not OK 
1 
化学成分chemical 
components: 70#
（GB/T 699） 
C 0.67 - 0.75 
0.71 
X 
  
Si 0.17 - 0.37 
0.26 
X 
  
Mn 0.50 - 0.80 
0.6 
X 
  
Cr≤ 0.25 
0.02 
X 
  
Ni≤ 0.30 
0.02 
X 
  
Cu≤0.25 
0.02 
X 
  
P ≤ 0.030 
0.016 
X 
  
S≤ 0.030 
0.012 
X 
  
2 
硬度hardness 
HRC42-50 
48，47.8，47.6 
（HV10:482/479/477 
X

File: 材料工程师/SCL-S-11-0134M-IS121.8T进油管-倪雷.pdf.md
# SCL-S-11-0134M-IS121.8T进油管-倪雷.pdf

 
上海汽车中心实验室 
SAIC Center Lab 
中国·上海·嘉定区安研路201 号 
邮编. 201804 
No 201 Anyan road, Jiading, Shanghai China 
Post code 201804 
报告编号 
Report number 
 
SCL-S-11-0134M 
委托者:   SQE 吴俊 
Request person, dept：SQE Wu Jun 
送样日期:  2011-08-04 
Request date:  
报告日期:  2011-08-15 
Report date：  
第1页共5页 
 
分发: 
Distribution 
SQE：吴俊 
SQE：Wu Jun 
检验者Author 
Ni Lei 
审核Auditor 
 
批准Approver 
 
日期Date 
 
日期Date 
 
日期Date 
 
 
上海汽车
SAIC Motor
零件号Part number 
10001471-6 
 零件名称 
Part name 
进油管 
Inlet Pipe 
图纸日期Drawing date 
2009-11-04 
零件生产日期Part production date 
2011-03-16 
 供货商 
Supplier 
浙江铁马汽车零部件有限公司 
Zhejiang Iron Horse Auto Parts Co., 
Ltd. 
车型/项目Car type/project 
IS12 /K4 1.8T 
 
   阶段性报告 Interim report        结论性报告 Conclusion report           测试报告 Test report 
Ⅰ.任务描述 Task description 
实验室受委托对进油管进行失效原因分析，失效零件具体信息如下： 
As requested, QA lab has analyzed the failure of Inlet Pipe. The background information of the failed part 
is as following： 
零件信息：Part information 
零件名称 
Part name 
进油管 
Inlet Pipe 
制造日期 
Production date 
2011-03-16 
VIN 码 
VIN 
/ 
销售日期 
Sale date 
/ 
车辆里程数 
Car mileage 
0 公里 (km) 
维修站名称 
Sale agent 
/ 
失效模式描述 
Failure circumstance 
description 
发动机Audit 试验1 小时后发现进油管渗漏。After Audit engine test of one hour found 
the inlet pipe leak. 
原材料信息：Raw material information 
原材料及牌号 
Raw material specification 
20# 
原材料厂商 
Raw material producer 
江苏沙钢集团有限公司 
Jiangsu steel Co. Ltd. 
散件供应商 
Component supplier 
江苏德海集团有限公司 
Jiangsu DeHai Group Co., Ltd. 
金属热处理状态 
Metal heat treatment state 
/ 
失效零件见图1： The failed part is shown in the figures 1 . 
Ⅱ. 结论与建议 Conclusions and suggestions 
结论Conclusions： 
1) 
该断裂是钢管在冷拔过程中产生的延性断裂，同时在断面上发现一48.3um 的夹杂物。The fracture 
is a ductile fracture in the steel cold-drawn, and found a 48.3um inclusion in the fracture. 
2) 
零件的金相组织为针状魏氏组织（由钎焊导致，详见报告SCL-L-11-0464M），不符合材料要求，
这将导致材料韧性差。同时表面有明显脱碳降低了表面力学性能。The Microstructure is acicular 
widmanstatten structure（By the brazing result, see the report SCL-L-11-0464M）, don’t conform 
to the material requirements, this will result in poor toughness. And the significant 
decarburization that reduced the mechanical property at the surface. 
3) 
材料的成分、和力学性能等符合要求。The material composition and mechanical property meet 
the requirements.  
建议Suggestions： 
1） 零件供应商应加强原材料夹杂物质量检验。Parts suppliers shall strengthen the quality inspection 
of raw materials inclusion.  
2） 零件供应商改进钎焊工艺，以避免零件材料出现针状魏氏组织，严格控制气密性试验。Parts 
suppliers must improve the brazing process, avoid the acicular widmanstatten structure of parts, 
and strictly control the air-tightness test materials. 


 
上海汽车中心实验室 
中国·上海·嘉定区安研路201 号 
邮编. 201804 
 
SAIC QA Laboratory 
201 Anhong rd, Anting, Shanghai 
报告编号 
Report number 
 
SCL-S-11-0134M 
委托者:   SQE 吴俊 
Request person, dept： 
送样日期:  2011-08-04 
Request date:  
报告日期:  2011-08-15 
Report date：  
第2页共5页 
 
上海汽车
SAIC Motor
III. 测试结果 Test Results 
失效进油管Failure Alternator Inlet Pipe 
1、失效零件宏观观察Macroscopic Observation of the Failure Parts 
1）在进油管直管中间区域可见一微小横向裂纹，见图1；Straight into the pipe middle region shows a small 
lateral cracks, see Fig.1; 
2）横向方向的裂纹扩展呈45º，见图2。Crack extends in transverse direction, crack was 45 º, see Fig.2. 
 
 
 
 
 
 
 
 
 
 
 
 
 
 
 
 
 
 
 
 
图1 失效零件示意图 
Fig.1 Photo of failed Part 
 
 
 
 
 
 
 
 
 
 
 
 
 
 
 
 
 
 
 
图2  裂纹呈45º                              图3 失效零件断面示意图 
Fig.2 45 º crack                              Fig.3 Cross-section of part failure 
 
 
 
 
 
45º 


 
上海汽车中心实验室 
中国·上海·嘉定区安研路201 号 
邮编. 201804 
 
SAIC QA Laboratory 
201 Anhong rd, Anting, Shanghai 
报告编号 
Report number 
 
SCL-S-11-0134M 
委托者:   SQE 吴俊 
Request person, dept： 
送样日期:  2011-08-04 
Request date:  
报告日期:  2011-08-15 
Report date：  
第3页共5页 
 
上海汽车
SAIC Motor
2、失效零件微观观察Microscopic Observation of the Failure Parts 
1）用扫描电镜观察断口，由于断面污染锈蚀严重，无法确认其裂纹源，断面低倍形貌见图4；Observations of 
the fracture by SEM, as the fracture pollution and severe corrosion, so we can’t confirm crack source, the 
fracture low-magnification appearance see Fig.4;  
    2）断面形貌为准解理+韧窝断裂，见图5。The fracture appearance is quasi-cleavage brittle and dimple 
fracture, see Fig.5; 
3）在近管内壁边缘处有一夹杂物颗粒，见图6。Near the edge of the tube wall an inclusion particle was found, 
see Fig.6 
 
结论：该断裂为延性断裂。The fracture is a ductile fracture. 
 
 
 
 
 
 
 
 
 
 
 
 
 
 
 
 
 
图4 断面低倍形貌（20X） 
Fig.4 Fracture appearance low-magnification 
 
 
 
 
 
 
 
 
 
 
 
 
 
 
 
 
 
 
 
 
图5 断面高倍形貌（2000X）                  图6 管内壁边缘有夹杂物（2000X） 
Fig.5 Fracture appearance high-magnification      Fig.6 Inclusion near the outer edge of tube wall     . 
 
 


 
上海汽车中心实验室 
中国·上海·嘉定区安研路201 号 
邮编. 201804 
 
SAIC QA Laboratory 
201 Anhong rd, Anting, Shanghai 
报告编号 
Report number 
 
SCL-S-11-0134M 
委托者:   SQE 吴俊 
Request person, dept： 
送样日期:  2011-08-04 
Request date:  
报告日期:  2011-08-15 
Report date：  
第4页共5页 
 
上海汽车
SAIC Motor
3、理化试验Physical and Chemical Testing 
1）成分/Composition：合格，见表1；Ok, see Table 1 
2）力学性能/ Mechanical Property：合格，见表1；Ok, see Table 1 
3）金相组织/ Microstructure：不合格，见表1 和图7、8；Unqualified, see Table 1 and Fig.7/8 
 
结论：经检测，进油管的金相组织不符合材料要求，同时钢管外表面有明显脱碳。After testing, the 
microstructure doesn’t conform to material requirements, and steel tube outer surface has significant 
decarburization. 
表1  理化试验结果汇总表 
Table1 Physical and chemical test results 
序
号 
试验项目 
额定值 
试验结果 
评价 
合格
不合
格 
1 
进油管 
10001471-6 
 
 
 
 
1.1 
化学成分/ 20# 
（GB/T699-1999） 
 
 
 
 
 
C 
0.17~0.23 
0.19 1
X 
 
 
Si 
0.17~0.37 
0.31 1 
X 
 
 
Mn 
0.35~0.65 
0.59 1 
X 
 
 
P 
≤0.035 
0.010 1 
X 
 
 
S 
≤0.035 
0.015 1 
X 
 
 
Cr 
≤0.25 
0.05 1 
X 
 
 
Ni 
≤0.30 
0.035 1 
X 
 
 
Cu 
≤0.25 
0.075 1 
X 
 
 
 
 
 
 
 
1.2 
力学性能/20# 
（GB/T8162-2008） 
 
失效件批次 
2011-6-7 产 
 
 
1# 
2# 
3# 
 
抗拉强度Rm/MPa 
≥410 
485 2 
470 2 
495 2 
X 
 
 
延伸率A/% 
≥21% 
28.0 2 
40.0 2 
36.0 2 
X 
 
 
 
 
 
 
 
1.3 
金相组织
（GB/T13299-1991） 
无魏氏组织 
失效件 
批次 
3 级魏氏组织，针片
状铁素体+块状珠
光体（见图7）
 
X 
2011-6-7
产 
3 级魏氏组织，针片
状铁素体+块状珠
光体（见图8）
 
X 
 
表面脱碳 
 
失效件 
批次
300µm（见图7）
 
 
2011-6-7
产 
210µm（见图8）
 
 
 
 
 
 
 
 
备注：1）脚注1 系来源于自检报告，报告编号：SCL-S-11-0134M； 
      2）脚注2 系委外（上海机动车检测中心）测试，委外报告编号：CW1140216H000； 
Remark：1）Footnote one is from self-testing report, and the number is SCL-S-11-0134M; 
         2）Footnote two is outsourcing test result (SMVIC), and the number of outsourcing report is CW1140216H000; 


 
上海汽车中心实验室 
中国·上海·嘉定区安研路201 号 
邮编. 201804 
 
SAIC QA Laboratory 
201 Anhong rd, Anting, Shanghai 
报告编号 
Report number 
 
SCL-S-11-0134M 
委托者:   SQE 吴俊 
Request person, dept： 
送样日期:  2011-08-04 
Request date:  
报告日期:  2011-08-15 
Report date：  
第5页共5页 
 
上海汽车
SAIC Motor
 
 
 
 
 
 
 
 
 
 
 
 
 
 
 
 
 
 
 
图7 失效件金相组织（100X） 
 魏氏组织（针片状铁素体+块状珠光体） 
 
 
 
 
 
 
 
 
 
 
 
 
 
 
 
 
 
 
 
图8 2011-6-7 批产件金相组织（100X） 
 魏氏组织（针片状铁素体+块状珠光体） 
300um 
210um

File: 材料工程师/SCL-S-11-0135M 散热器水室.pdf.md
# SCL-S-11-0135M 散热器水室.pdf

 
上海汽车中心实验室
SAIC center lab 
中国·上海·嘉定区安研路201 号 
邮编. 201804 
No. 201 Anyan Road, Jiading District,  
Shanghai, China. 
Post code :201804
报告编号：Report number
SCL-S-11-0135M
 
委托者Requestor：SQE 华睿 
送样日期Deliver date：2011.08.09 
报告日期Report date：2011.08.23 
第 1 页 共 5 页 
Page 1 of 5  
 
上海汽车
SAIC Motor 
零件号 
Part number 
/ 
零件名称 
Part name 
空调水室 
Air condition water chamber 
图纸日期 
Drawing date  
/ 
零件生产日期 
Production date 
 
供货商 
Supplier 
上海贝洱热公司 
SBTS Co., Ltd. 
车型/项目 
Car type/project 
BP11 
 
   阶段性报告  Stage report        结论性报告 Conclusion report           测试报告 Test report 
Ⅰ.任务描述 Task description 
实验室受委托对空调水室进行失效原因分析，失效零件具体信息如下： 
As requested, SAIC center lab has analyzed the invalid cause of the air condition water chamber, and the information 
of invalid part is shown as following： 
零件信息：Part information 
零件名称 
Part name 
空调水室 
Air condition water chamber 
制造日期 
Production date 
/ 
VIN 码 
VIN number 
/ 
销售日期 
Sale date 
/ 
车辆里程数 
Car mileage 
90,000Km 
维修站名称 
Sale agent 
/ 
失效模式描述 
Invalid situation 
description 
空调水室接头泄露 
Connector of air condition water chamber is leaking 
原材料信息：Raw material information 
原材料及牌号 
Raw material and 
trademark 
水室、弯头：PA66-GF30 
O 型圈：EPDM 
原材料厂商 
Raw material producer 
水室、弯头：BASF 
O 型圈：四明 
散件供应商 
Part supplier 
上海贝洱热公司 
SBTS Co., Ltd. 
金属热处理状态 
Metal heat treatment state 
/ 
失效零件见图1：The invalid parts are shown in Fig 1.  
Ⅱ. 结论与建议 Conclusions and suggestions 
结论：1. 经测试，零件材料符合图纸要求。 
2. 水室台阶变形和O 型圈老化、回弹性能下降，导致水室与O 型存在间隙，进而水室泄露。 
Conclusions: After testing, the materials of the water chamber conform to the drawing requirement. According to the 
macroscopic observation and material test of the water chamber, it can be seen that a gap exists between the 
connector step and O ring due to the bending deformation of chamber step and the decreased recovery 
performance of the O ring during aging process. Then the chamber was leaking. 
建议：避免水室台阶发生变形；提高O 型圈的耐老化性能。 
Suggestions：The deformation of the connector should be prevented. The aging resistance of the O ring should be 
improved. 
 
分发： 
Dispenser 
华睿 
Hua Rui 
检验者： 
Identifier 
马秋，吴文安 
Ma Qiu, Wu Wenan 
审核： 
Auditor 
 
批准： 
Approver 
 
日期： 
Date 
2011.08.23 
日期： 
Date 
 
日期： 
Date 
 


 
上海汽车中心实验室
SAIC center lab 
中国·上海·嘉定区安研路201 号 
邮编. 201804 
No. 201 Anyan Road, Jiading District,  
Shanghai, China. 
Post code :201804
报告编号：Report number
SCL-S-11-0135M
 
委托者Requestor：SQE 华睿 
送样日期Deliver date：2011.08.09 
报告日期Report date：2011.08.23 
第 2 页 共 5 页 
Page 2 of 5  
 
上海汽车
SAIC Motor 
        
图1 失效件                   
Fig 1 Failure part                                                
III. 测试结果 Test Results  
序
号 
No.
试验项目 
Test item 
额定值 
Requirement
试验结果 
Test result 
评价 Evaluation 
合格 
qualified
不合格 
unqualified
第一次 
First time
第二次 
Second time
Ⅰ-1
水室失效件 
Failure part of chamber 
 
 
1 
红外（GB/T6040-2002） 
Infrared Spectroscopy 
PA66 
PA66 
× 
 
2 
熔点（GB/T19466.3-2006） 
Melting point 
260±10 oC 
259 oC 
× 
 
3 
焓值（GB/T19466.3-2006） 
Enthalpy 
/ 
44.4 J/g 
42.1 J/g 
× 
 
4 
灰分(GB/T9345.1-2008） 
Ash content 
30±2% 
28.5% 
× 
 
Ⅰ-2
水室新件 
New part of chamber 
 
 
1 
红外（GB/T6040-2002） 
Infrared Spectroscopy 
PA66 
PA66 
× 
 
2 
熔点（GB/T19466.3-2006） 
Melting point 
260±10 oC 
259 oC 
× 
 
3 
焓值（GB/T19466.3-2006） 
Enthalpy 
/ 
44.4 J/g 
44.2 J/g 
× 
 
4 
灰分(GB/T9345.1-2008） 
Ash content 
30±2% 
31% 
× 
 
Ⅱ-1
弯管失效件 
Failure part of bending pipe 
 
 
1 
红外（GB/T6040-2002） 
Infrared Spectroscopy 
PA66 
PA66 
× 
 
2 
熔点（GB/T19466.3-2006） 
Melting point 
260±10 oC 
255 oC 
× 
 
3 
焓值（GB/T19466.3-2006） 
Enthalpy 
/ 
48.4 J/g 
44.8 J/g 
× 
 


 
上海汽车中心实验室
SAIC center lab 
中国·上海·嘉定区安研路201 号 
邮编. 201804 
No. 201 Anyan Road, Jiading District,  
Shanghai, China. 
Post code :201804
报告编号：Report number
SCL-S-11-0135M
 
委托者Requestor：SQE 华睿 
送样日期Deliver date：2011.08.09 
报告日期Report date：2011.08.23 
第 3 页 共 5 页 
Page 3 of 5  
 
上海汽车
SAIC Motor 
序
号 
No.
试验项目 
Test item 
额定值 
Requirement
试验结果 
Test result 
评价 Evaluation 
合格 
qualified
不合格 
unqualified
第一次 
First time
第二次 
Second time
4 
灰分(GB/T9345.1-2008） 
Ash content 
30±2% 
27.8% 
 
× 
Ⅱ-2
弯管新件 
New part of bending pipe 
 
 
1 
红外（GB/T6040-2002） 
Infrared Spectroscopy 
PA66 
PA66 
× 
 
2 
熔点（GB/T19466.3-2006） 
Melting point 
260±10 oC 
260 oC 
× 
 
3 
焓值（GB/T19466.3-2006） 
Enthalpy 
/ 
50.0 J/g 
47.1 J/g 
× 
 
4 
灰分(GB/T9345.1-2008） 
Ash content 
30±2% 
28.8% 
× 
 
Ⅲ-1
O 型圈失效件 
Failure part of O ring 
 
 
1 
红外（GB/T6040-2002） 
Infrared Spectroscopy 
EPDM 
EPDM 
× 
 
2 
邵氏硬度A 
Shore A hardness 
70±5 
77.1 
 
× 
3 
变形率 
 Permanent deformation 
≤60% 
92.6% 
 
× 
Ⅲ-2
O 型圈新件 
New part of O ring 
 
 
 
 
1 
红外（GB/T6040-2002） 
Infrared Spectroscopy 
EPDM 
EPDM 
× 
 
2 
邵氏硬度A 
Shore A hardness 
70±5 
65 
× 
 
3 
变形率150℃×22h×25% 
 Permanent deformation 
≤60% 
18% 
× 
 
4 
拉伸强度 (MPa) 
Tensile strength 
≥10 
15.6 
× 
 
5 
拉断伸长率 
Tensile elongation 
≥150 
450 
× 
 
Ⅲ-3
O 型圈150℃×94h 老化后 
New part after aging test of 
150℃×94h 
 
 
 
 
1 
红外（GB/T6040-2002） 
Infrared Spectroscopy 
EPDM 
EPDM 
× 
 
2 
邵氏硬度A 增加 
Shore A hardness increment  
0~6 
6 
× 
 
3 
拉伸强度 (MPa) 
Tensile strength 
≥10 
14.7 
× 
 
4 
拉断伸长率 
Tensile elongation 
≥150 
414 
× 
 
小结：经测试，弯管失效件的灰分偏低，但偏差很小，可以认为水室、弯管材料为PA66-GF30；O 型圈材料
为EPDM，材料符合设计要求。水室、弯管材料第一次熔融过程和第二次熔融过程中的熔融焓变化不


 
上海汽车中心实验室
SAIC center lab 
中国·上海·嘉定区安研路201 号 
邮编. 201804 
No. 201 Anyan Road, Jiading District,  
Shanghai, China. 
Post code :201804
报告编号：Report number
SCL-S-11-0135M
 
委托者Requestor：SQE 华睿 
送样日期Deliver date：2011.08.09 
报告日期Report date：2011.08.23 
第 4 页 共 5 页 
Page 4 of 5  
 
上海汽车
SAIC Motor 
大，零件的注塑工艺参数较好。O 型圈失效件的硬度偏高，变形率偏大，存在一定老化；O 型圈新件
的性能符合图纸要求。 
Conclusion: After the tests, the ash content of the bending pipe is lower than that of requirement, but the difference is 
small. So, the materials of the chamber, bending pipe and O ring conform to the design requirement. The 
change of ΔH between the first circle and the second circle of the chamber and bending pipe parts are small, 
so the injection process of them are good. The hardness and deformation of the O ring are bigger than that of 
original state which means that the O ring already be aged. The mechanical property of the new O ring 
conforms to the design requirement. 
Ⅳ. 尺寸与宏观分析 Dimention and Macroscopic analysis 
 
图2 和图3 分别是水室接头和O 型圈的关键图纸尺寸，水室与弯管的接触间隙为1.9 mm，间隙处放置O 型
圈，O 型圈的直径为2.4±0.1 mm。 
图4 是水室失效件的接头，分别对1-4 点进行了测量，测量结果见表1。图5 是水室接头台阶尺寸，正常台
阶高度为1.9 mm。通过表1 的台阶测量尺寸发现，不同点的台阶尺寸明显不一致，测量点3 处达到2.06 mm，说
明水室接头已经发生一定的变形。 
表2 是失效O 型圈的厚度，平均厚度1.93 mm，该O 型圈永久变形已经达到92.6%，回弹性能基本消失。该
O 型圈最大厚度为2.0 mm，已经小于水室台阶测量3 处的高度（2.06 mm），说明无论O 型圈与水室台阶间隙如何
匹配，都会存在最小0.06 mm 的间隙。 
Fig 2 and Fig 3 are the dimensions of chamber connector and O ring, respectively. The gap between the chamber and 
the bend pipe is 1.9 mm which is assembly position of the O ring. The diameter of O ring is 2.4±0.1 mm. 
Fig 4 is the measure positions on the connector, the results as shown in Table 1. The normal step height is 1.9 mm 
which as shown in Fig 5. From the step heights in Table 1, it can be found that there is a clear difference between the 
measured results which indicates the connector occurred bending deformation. The maximum step height appeared at 
position 3 which is 2.06 mm.  
The average thickness of the O ring is 1.93 mm as shown in Table 2 which indicates the recovery performance of the 
O ring decreased seriously. The maximum thickness of the O ring is 2.0 mm which is smaller than the maximum step 
height of chamber position 3. So, no matter how we rotate the O ring in the assembly gap, a small gap always existed 
between the connector step and the O ring.  
              
 
图2 水室接头尺寸                                        图3 O 型圈直径 
Fig 2 Dimension of chamber connector drawing                    Fig 3 Diameter of O ring 
  


 
上海汽车中心实验室
SAIC center lab 
中国·上海·嘉定区安研路201 号 
邮编. 201804 
No. 201 Anyan Road, Jiading District,  
Shanghai, China. 
Post code :201804
报告编号：Report number
SCL-S-11-0135M
 
委托者Requestor：SQE 华睿 
送样日期Deliver date：2011.08.09 
报告日期Report date：2011.08.23 
第 5 页 共 5 页 
Page 5 of 5  
 
上海汽车
SAIC Motor 
       
 
图4 水室接头测量位置                             图5 水室接头台阶尺寸 
Fig 4 Measured position of chamber connector       Fig 5 Step dimension of chamber connector 
 
表1 水室接头台阶尺寸 
Table 1 Step dimension of water chamber connector 
水室接头
测量点1
测量点2 
测量点3 
测量点4 
台阶尺寸
1.77 mm
1.95 mm 
2.06 mm 
1.79 mm 
 
表2 O 型圈厚度 
Table 2 Thickness of O ring 
O 型圈
平均值 
最小值 
最大值 
厚度 
1.93 mm 
1.85 mm 
2.0 mm 
 
小结：通过水室的材料分析和宏观尺寸分析可以判定，水室台阶变形和O 型圈老化、回弹性能下降，导致水
室与O 型存在间隙，进而水室泄露。  
Conclusion: According to the macroscopic dimension observation and material test of the water chamber, it can be 
seen that a gap exist between the connector step and O ring due to the bending deformation of chamber step 
and the decreased recovery performance of the O ring during ageing process. Then the chamber was leaking.
