Repository: kujaxr/obsidian-vault

File: 材料工程师/SCL-S-11-0136M O型圈.pdf.md
# SCL-S-11-0136M O型圈.pdf

 
上海汽车中心实验室
SAIC center lab 
中国·上海·嘉定区安研路201 号 
邮编. 201804 
No. 201 Anyan Road, Jiading District,  
Shanghai, China. 
Post code :201804
报告编号：Report number
SCL-S-11-0136M
 
委托者Requestor：SQE 唐宇峰 
送样日期Deliver date：2011.08.17 
报告日期Report date：2011.08.19 
第 1 页 共 3 页 
Page 1 of 3  
 
上海汽车
SAIC Motor 
零件号 
Part number 
K47860CD030 
零件名称 
Part name 
回油管 
Oil return pipe 
图纸日期 
Drawing date  
/ 
零件生产日期 
Production date 
 
供货商 
Supplier 
烟台乐星汽车部件有限公司 
Yan Tai Lexing Automotive Part Co., Ltd. 
车型/项目 
Car type/project 
IS12 
 
   阶段性报告  Stage report        结论性报告 Conclusion report           测试报告 Test report 
Ⅰ.任务描述 Task description 
实验室受委托对回油管进行失效原因分析，失效零件具体信息如下： 
As requested, SAIC center lab has analyzed the invalid cause of the oil return pipe, and the information of invalid 
part is shown as following： 
零件信息：Part information 
零件名称 
Part name 
回油管 
Oil return pipe 
制造日期 
Production date 
/ 
VIN 码 
VIN number 
/ 
销售日期 
Sale date 
/ 
车辆里程数 
Car mileage 
8500 Km 
维修站名称 
Sale agent 
/ 
失效模式描述 
Invalid situation 
description 
回油管接头泄露 
Connector of oil return pipe is leaking 
原材料信息：Raw material information 
原材料及牌号 
Raw material and 
trademark 
AEM 
原材料厂商 
Raw material producer 
/ 
散件供应商 
Part supplier 
韩国和成 
Korea Hecheng Co., Ltd. 
金属热处理状态 
Metal heat treatment state 
/ 
失效零件见图1：The invalid parts are shown in Fig 1.  
Ⅱ. 结论与建议 Conclusions and suggestions 
结论：1. 经测试，零件材料符合图纸要求。 
2. 通过O 型圈的材料分析和宏观分析可以判定，装配时O 型圈受到刮擦，造成O 型圈发生扭曲、褶
皱，使用过程中O 型圈在折痕处发生开裂，进而导致O 型圈密封不严。 
Conclusions: After the tests, the material of the O ring conforms to the drawing requirement. According to the 
macroscopic observation and material test of the O ring, it can be seen that the O ring was scratched during 
assembly. Then the O ring was distorted and folded. During the using process, the split occurred on the fold 
which cause the O ring can’t keep the original sealing performance. 
建议：装配时避免O 型圈受到刮擦；回油管喇叭口端面应倒圆角。 
Suggestions：The scratch on the O ring during assembly should be prevented. The edge of the flanged bell mouse of 
the pipe should be changed into fillet shape.  
分发： 
Dispenser 
唐宇峰 
Tang Yufeng 
检验者： 
Identifier 
马秋，吴文安 
Ma Qiu, Wu Wenan 
审核： 
Auditor 
 
批准： 
Approver 
 
日期： 
Date 
2011.08.19 
日期： 
Date 
 
日期： 
Date 
 


 
上海汽车中心实验室
SAIC center lab 
中国·上海·嘉定区安研路201 号 
邮编. 201804 
No. 201 Anyan Road, Jiading District,  
Shanghai, China. 
Post code :201804
报告编号：Report number
SCL-S-11-0136M
 
委托者Requestor：SQE 唐宇峰 
送样日期Deliver date：2011.08.17 
报告日期Report date：2011.08.19 
第 2 页 共 3 页 
Page 2 of 3  
 
上海汽车
SAIC Motor 
        
图1 失效件                   
Fig 1 Failure part                                                
III. 测试结果 Test Results  
序号 
No. 
试验项目 
Test item 
额定值 
Requirement
试验结果 
Test result 
评价 Evaluation 
合格 
qualified
不合格 
unqualified
第一次 
First time
第二次 
Second time
Ⅰ 
O 型圈失效件 
Failure part of O ring 
 
 
1 
红外（GB/T6040-2002） 
Infrared Spectroscopy 
AEM 
AEM 
× 
 
小结：经测试，O 型圈失效件的材料符合设计要求。 
Conclusion: After the tests, the material of the failure part conforms to the design requirement.  
 
Ⅳ. 尺寸与宏观分析 Dimention and Macroscopic analysis 
 
图2 的O 型圈表面存在一条连续的不规则折痕，从O 型圈中心部位向侧面扩展，可以判定O 型圈在装配位
置内发生扭曲。图3 是放大的O 型圈形貌，在O 型圈表面可以看到一块明显的刮痕。图4 是折痕放大图片，发现
折痕部位已经发生开裂。 
A continuous irregular fold is observed on the O ring as shown in Fig 2 which indicates the O ring distorted during 
assembly. A piece of abrasion is found in the magnified picture of the O ring (Fig 3). Fig 4 is the magnified picture of the 
fold, it can be seen that the split appeared on the fold.      


 
上海汽车中心实验室
SAIC center lab 
中国·上海·嘉定区安研路201 号 
邮编. 201804 
No. 201 Anyan Road, Jiading District,  
Shanghai, China. 
Post code :201804
报告编号：Report number
SCL-S-11-0136M
 
委托者Requestor：SQE 唐宇峰 
送样日期Deliver date：2011.08.17 
报告日期Report date：2011.08.19 
第 3 页 共 3 页 
Page 3 of 3  
 
上海汽车
SAIC Motor 
  
  
图2 O 型圈宏观形貌                           图3 放大的O 型圈形貌 
      Fig 2 Surface of O ring                     Fig 3 Magnified surface picture of O ring 
 
 
图4 放大的折痕形貌                            
 Fig 4 Magnified surface picture of the fold        
 
小结：通过O 型圈的材料分析和宏观分析可以判定，装配时O 型圈受到刮擦，造成O 型圈发生扭曲、褶皱，
使用过程中O 型圈在折痕处发生开裂，进而导致O 型圈密封不严。  
Conclusion: According to the macroscopic observation and material test of the O ring, it can be seen that the O ring 
was scratched during assembly. Then the O ring was distorted and folded. During the using process, the split 
occurred on the fold which cause the O ring can’t keep the original sealing performance.

File: 材料工程师/SCL-S-11-0137M  MG6  齿圈 .pdf.md
# SCL-S-11-0137M  MG6  齿圈 .pdf

 
上海汽车中心实验室
SAIC Center Lab 
中国·上海·嘉定区安研路201 号 
邮编. 201804 
No. 201 Anyan Road, Jiading District,  
Shanghai, China. 
Post code :200433 
报告编号：Report number
SCL-S-11-0137M 
委托者Requestor： 
 SQE  陈煜 
委托编号Request number： 
送样日期
Deliver date: 
2011.8.16  
报告日期
Report date ：
2011.8.18 
第 1 页 共 6 页 
Page 2of 2 
 
上海汽车
SAIC Motor
零件号 
Part number 
TPC90002C 
 零件名称 
Part name 
齿圈 
Starter Gear Ring 
图纸日期 
Drawing date  
/ 
零件生产日期 
Production date 
/ 
 供货商 
Supplier 
/ 
车型/项目 
Car type/project 
MG6 
 
   阶段性报告  Stage report        结论性报告 Conclusion report           测试报告 Test report 
Ⅰ.任务描述 Task description 
实验室受委托对齿圈进行失效原因分析，失效零件具体信息如下： 
As requested, QA lab has analyzed the failure cause of the Starter Gear Ring, and the information of invalid part is shown as following： 
零件信息：Part information 
零件名称 
Part name 
齿圈 
Starter Gear Ring 
制造日期 
Production date 
2010-06-02 
VIN 码 
VIN number 
LSJW24H37AS056547 
销售日期 
Sale date 
/ 
车辆里程数 
Car mileage 
5732 
销售商 
Sale agent 
/ 
失效模式描述 
Invalid situation 
description 
该车起动时，起动机有异响。经检查故障属实，起动有空转现象，举起车辆发现发动机与变速箱油接口处有
漏油现象，检查发现变速箱缺油，《和客户了解得知该车在行驶中侧翻在外面修理更换过左前车门，侧面受
到过撞伤，车大顶喷过漆，左侧大梁处有明显进土现象》拆解变速箱发现飞轮有缺齿《6 齿》变矩器与变速
箱表面有明显刮伤的痕迹，变速箱下部有一小洞。 
原材料信息：Raw material information 
原材料及牌号 
Raw material and 
trademark 
45# 
原材料厂商 
Raw material producer 
/ 
散件供应商 
Part supplier 
/ 
金属热处理状态 
Metal heat treatment state
感应淬火 Induction Hardening 
 
Ⅱ. 结论与建议 Conclusions and suggestions 
结论Conclusions： 
1、 由于感应淬火工艺不当，造成淬火进行组织不合格，导致齿圈断裂失效。 
          The induction hardening process was incorrect, resulting in poor microstructure after quenching, leading to ring fracture failure. 
 
建议Suggestions： 
1、 请供应商自查热处理工艺及过程控制。 
Supplier must check heat treatment Technology and process control. 
 
 
分发： 
Distribution 
SQE：陈煜 
检验者： 
Author 
白云岭   
Bai yunling 
审核： 
Auditor 
Liz  Greasley  
批准： 
Approver 
 
日期： 
Date 
2011.8.18 
日期： 
Date 
2011.8.24 
日期： 
Date 
 


 
上海汽车中心实验室
SAIC Center Lab 
中国·上海·嘉定区安研路201 号 
邮编. 201804 
No. 201 Anyan Road, Jiading District,  
Shanghai, China. 
Post code :200433 
报告编号：Report number
SCL-S-11-0137M 
委托者Requestor： 
 SQE  陈煜 
委托编号Request number： 
送样日期
Deliver date: 
2011.8.16  
报告日期
Report date ：
2011.8.18 
第 2 页 共 6 页 
Page 2of 2 
 
上海汽车
SAIC Motor
III. 测试结果 Test Results  
一、宏观观察： 
1、宏观观察，齿圈共断裂6 个齿，见图1；断裂位置位于齿根部，见图2； 
2、断裂齿附近的齿面有严重的撞击痕迹，见图2. 
二、断口分析 
     1、裂纹起始位置及扩展方向，见图3 
     2、断口形貌具有疲劳特征，见图4 
 
三、材料分析： 
1、 化学成分： 
结论：合格。              详见附表1   
2、 芯部硬度：   
结论：合格。              详见附表1   
3、 齿部表面硬度：   
结论：   合格           详见附表1 
4、 齿根硬化层深度 
结论：   不合格           详见附表1 
5、感应淬火组织 
结论：   不合格           详见附表1 
4、基体组织：  
 结论：   合格              详见附表1 
结论： 
1、断口具有疲劳特征。 
2、失效件的齿根硬化层深度、感应淬火组织不合格。 
 
附表1 
 序
号 
试验项目 
额定值 
试验结果 
评价 
合格 
不合
格 
1 
化学成分/45 
GB/T699-1999 
 
 
 
 
C 
0.42-0.50 
0.42 
X 
 
 
Si 
0.17-0.37 
0.26 
X 
 
 
Mn 
0.50-0.80 
0.60 
X 
 
 
P 
≤0.030 
0.014 
X 
 
 
S 
≤0.030 
0.008 
X 
 


 
上海汽车中心实验室
SAIC Center Lab 
中国·上海·嘉定区安研路201 号 
邮编. 201804 
No. 201 Anyan Road, Jiading District,  
Shanghai, China. 
Post code :200433 
报告编号：Report number
SCL-S-11-0137M 
委托者Requestor： 
 SQE  陈煜 
委托编号Request number： 
送样日期
Deliver date: 
2011.8.16  
报告日期
Report date ：
2011.8.18 
第 3 页 共 6 页 
Page 2of 2 
 
上海汽车
SAIC Motor
2 
芯部硬度 
≤217HB 
180、178、183 
X 
 
3 
齿部表面硬度 
47-53HRC 
50.0、51.0、50.5 
X 
 
4 
齿根硬化层深度 
≥0.5mm(HV1:380) 
0.44 
 
X 
5 
感应淬火组织 
（QC/T 502-1999） 
3-7 级 
10 级（图5、6） 
 
X 
6 
基体组织 
珠光体+铁素体 
珠光体+铁素体 
（图7） 
X 
 
 
 
 
图1  失效件实物 
 
 
图2  断裂位置位于齿根部 
齿面有严重的撞击痕迹 


 
上海汽车中心实验室
SAIC Center Lab 
中国·上海·嘉定区安研路201 号 
邮编. 201804 
No. 201 Anyan Road, Jiading District,  
Shanghai, China. 
Post code :200433 
报告编号：Report number
SCL-S-11-0137M 
委托者Requestor： 
 SQE  陈煜 
委托编号Request number： 
送样日期
Deliver date: 
2011.8.16  
报告日期
Report date ：
2011.8.18 
第 4 页 共 6 页 
Page 2of 2 
 
上海汽车
SAIC Motor
 
 
 
图3  断口宏观形貌 
 
 
 
图4  断口微观形貌  SEM 
 
 
 


 
上海汽车中心实验室
SAIC Center Lab 
中国·上海·嘉定区安研路201 号 
邮编. 201804 
No. 201 Anyan Road, Jiading District,  
Shanghai, China. 
Post code :200433 
报告编号：Report number
SCL-S-11-0137M 
委托者Requestor： 
 SQE  陈煜 
委托编号Request number： 
送样日期
Deliver date: 
2011.8.16  
报告日期
Report date ：
2011.8.18 
第 5 页 共 6 页 
Page 2of 2 
 
上海汽车
SAIC Motor
 
 
 
图5  感应淬火组织：10 级   100X 
 
 
图6  感应淬火组织：10 级   500X 
 
 
 
 
 
 


 
上海汽车中心实验室
SAIC Center Lab 
中国·上海·嘉定区安研路201 号 
邮编. 201804 
No. 201 Anyan Road, Jiading District,  
Shanghai, China. 
Post code :200433 
报告编号：Report number
SCL-S-11-0137M 
委托者Requestor： 
 SQE  陈煜 
委托编号Request number： 
送样日期
Deliver date: 
2011.8.16  
报告日期
Report date ：
2011.8.18 
第 6 页 共 6 页 
Page 2of 2 
 
上海汽车
SAIC Motor
 
 
图7  芯部组织：铁素体+珠光体   500X

File: 材料工程师/SCL-S-11-0137M IP22 飞轮.pdf.md
# SCL-S-11-0137M IP22 飞轮.pdf

 
上海汽车中心实验室
SAIC Central Lab 
中国·上海·嘉定区安研路201 号 
邮编. 201804 
 
No. 201 Anyan Road, Jiading District,  
Shanghai, China. 
报告编号 
Report number: 
 
SCL-S-11-0137M 
 
委托者Requestor： SQE  陈煜 
委托编号Request number：/ 
送样日期:  2011.08.16 
Receipt date:  
报告日期:  2011.09.08 
Report date： 
第 1 页 共 5 页 
 
分发: 
Distribution 
SQE：陈煜 
检验者： 
Author 
白云岭  Bai yunling 
Liz Greasley 
审核： 
Auditor 
 
批准： 
Approver 
 
日期： 
Date 
2011.09.08 
日期： 
Date 
 
日期： 
Date 
 
 
上海汽车 
SAIC Motor 
零件号 Part number : 
TPC90002C 
 零件名称 
Part name 
齿圈 
Starter Gear Ring (Auto Transmission) 
图纸日期 Drawing date : 
/ 
零件生产日期 Production date : 
/ 
 供货商 
Supplier 
/ 
车型/项目 Car type/project : 
MG6 
 
   阶段性报告  Stage report        结论性报告 Conclusion report           测试报告 Test report 
Ⅰ.任务描述 Task description 
实验室受委托对齿圈进行失效原因分析，失效零件具体信息如下： 
As requested, QA lab has analyzed the failure of the Starter Gear Ring. Tthe information of failed part is shown as following： 
零件信息：Part information 
零件名称 
Part name 
齿圈 Starter Gear Ring 
制造日期 
Production date 
2010-06-02 
VIN 码 
VIN number 
LSJW24H37AS056547 
销售日期 
Sale date 
/ 
车辆里程数 
Car mileage 
5732km 
销售商 
Sale agent 
/ 
失效模式描述 
Failure situation 
description 
该车起动时，起动机有异响。经检查故障属实，起动有空转现象，举起车辆发现发动机与变速箱油接口处有
漏油现象，检查发现变速箱缺油，(和客户了解得知该车在行驶中侧翻在外面修理更换过左前车门，侧面受
到过撞伤，车大顶喷过漆，左侧大梁处有明显进土现象) 拆解变速箱发现飞轮有缺齿 (6 齿) 变矩器与变速
箱表面有明显刮伤的痕迹，变速箱下部有一小洞。 
原材料信息：Raw material information 
原材料及牌号 
Raw material and trademark 
45# 
原材料厂商 
Raw material producer 
/ 
散件供应商 
Part supplier 
/ 
金属热处理状态 
Metal heat treatment state 
感应淬火 Induction Hardening 
 
Ⅱ. 结论与建议 Conclusions and suggestions 
结论Conclusions： 
1、 由于过载导致齿断裂。其原因无法从单个齿圈分析获得。 The gear teeth have failed due to overloading.  The reason for this cannot be 
determined from the ring gear alone.  
2、 一些齿部前表面的磨痕表明起动电机不容易咬合运转。Wear marks on the front surface of some teeth show that occasionally the starter 
motor cannot engage easily. 
3、 感应淬火工艺不当，使得淬火的组织不合格，从而降低了材料的强度，但这并不是导致齿圈失效的直接原因。The induction hardening 
process was incorrect, resulting in poor microstructure. Although this did not directly cause the failure, it did reduce the material strength. 
4、 上述损害汽车的原因，可能也对起动电机造成伤害，但这无法判断。The cause of the mentioned damage to the car, may have also caused 
damage to the starter motor, but this cannot be judged.  
 
建议Suggestions： 
1、 SQE，QAL 和DRE 讨论超载可能的原因，并结合以往的个案。SQE, QAL and DRE to discuss possible reasons for overloading, considering 
previous cases. 
2、 请供应商改善热处理工艺和过程控制。Supplier must improve heat treatment technology and process control 
3、 如有可能，结合驱动齿轮，对失效原因作进一步的分析。Further failures should be accompanied by starter gear, if possible. 


 
上海汽车中心实验室
SAIC Central Lab 
中国·上海·嘉定区安研路201 号 
邮编. 201804 
 
No. 201 Anyan Road, Jiading District,  
Shanghai, China. 
报告编号 
Report number: 
 
SCL-S-11-0137M 
 
委托者Requestor： SQE  陈煜 
委托编号Request number：/ 
送样日期:  2011.08.16 
Receipt date:  
报告日期:  2011.09.08 
Report date： 
第 2 页 共 5 页 
 
上海汽车 
SAIC Motor 
III. 测试结果 Test Results  
 
一、宏观观察： 
 
宏观观察，齿圈共断裂6 个齿，见图1；断裂位置位于齿根部 
 
断裂齿附近的齿面有严重的撞击痕迹, 见图2 
 
两个区的齿前面的表面有磨损, 表明起动装置不容易协调一致, 见图3 
 
裂纹起始位置及扩展方向，见图4 
 
无破坏的齿标示接触区很小, 可以导致大弯矩在齿根, 见图5 
 
 
图1  失效件实物  
六个齿断裂了(图2), 两区(“A”和”B”)有前面磨损(图3) 
 
 
图2  断裂位置位于齿根部 
A 
B 


 
上海汽车中心实验室
SAIC Central Lab 
中国·上海·嘉定区安研路201 号 
邮编. 201804 
 
No. 201 Anyan Road, Jiading District,  
Shanghai, China. 
报告编号 
Report number: 
 
SCL-S-11-0137M 
 
委托者Requestor： SQE  陈煜 
委托编号Request number：/ 
送样日期:  2011.08.16 
Receipt date:  
报告日期:  2011.09.08 
Report date： 
第 3 页 共 5 页 
 
上海汽车 
SAIC Motor 
  
 
图3 两区的齿前面有磨损(图1“A”和”B”) 齿没有倒角 
 
图4  断口宏观形貌 
 
 
图5 无破坏齿, 接触区很小 
 
裂纹方向 


 
上海汽车中心实验室
SAIC Central Lab 
中国·上海·嘉定区安研路201 号 
邮编. 201804 
 
No. 201 Anyan Road, Jiading District,  
Shanghai, China. 
报告编号 
Report number: 
 
SCL-S-11-0137M 
 
委托者Requestor： SQE  陈煜 
委托编号Request number：/ 
送样日期:  2011.08.16 
Receipt date:  
报告日期:  2011.09.08 
Report date： 
第 4 页 共 5 页 
 
上海汽车 
SAIC Motor 
  
 
图6 表面有清晰的接触痕迹表明螺栓正确拧紧好, 但是痕迹不对称的. 
 
三、材料分析： 
1、 化学成分： 
结论：合格。              详见附表1   
2、 芯部硬度：   
结论：合格。              详见附表1   
3、 齿部表面硬度：   
结论：   合格           详见附表1 
4、 齿根硬化层深度 
结论：   不合格           详见附表1 
5、感应淬火组织 
结论：   不合格           详见附表1 
4、基体组织：  
 结论：   合格              详见附表1 
结论： 
1、失效件的齿根硬化层深度、感应淬火组织不合格。 
 
附表1 
 序号 
试验项目 
额定值 
试验结果 
评价 
合格 
不合
格 
1 
化学成分/45 
GB/T699-1999 
 
 
 
 
C 
0.42-0.50 
0.42 
X 
 
 
Si 
0.17-0.37 
0.26 
X 
 
 
Mn 
0.50-0.80 
0.60 
X 
 
 
P 
≤0.030 
0.014 
X 
 
 
S 
≤0.030 
0.008 
X 
 
2 
芯部硬度 
≤217HB 
180、178、183 
X 
 
3 
齿部表面硬度 
47-53HRC 
50.0、51.0、50.5 
X 
 


 
上海汽车中心实验室
SAIC Central Lab 
中国·上海·嘉定区安研路201 号 
邮编. 201804 
 
No. 201 Anyan Road, Jiading District,  
Shanghai, China. 
报告编号 
Report number: 
 
SCL-S-11-0137M 
 
委托者Requestor： SQE  陈煜 
委托编号Request number：/ 
送样日期:  2011.08.16 
Receipt date:  
报告日期:  2011.09.08 
Report date： 
第 5 页 共 5 页 
 
上海汽车 
SAIC Motor 
4 
齿根硬化层深度 
≥0.5mm(HV1:380) 
0.44 
 
X 
5 
感应淬火组织 
（QC/T 502-1999） 
3-7 级 
10 级（图5、6） 
 
X 
6 
基体组织 
珠光体+铁素体 
珠光体+铁素体 
（图7） 
X 
 
 
图6  感应淬火组织：10 级   500X 
 
 
图7  芯部组织：铁素体+珠光体   500X

File: 材料工程师/SCL-S-11-0139M ZP11变速器惰轮和一二档同步器齿套断裂-邵百明.pdf.md
# SCL-S-11-0139M ZP11变速器惰轮和一二档同步器齿套断裂-邵百明.pdf

 
上海汽车中心实验室 
中国·上海·嘉定区安研路201 号 
邮编. 201804 
 
SAIC QA Laboratory 
201 Anhong rd, Anting, Shanghai 
报告编号 
Report number 
 
SCL-S-11-0139M 
委托者: 刘志远 
Request person, dept： 
委托编号: /  
Request number: 
送样日期: 2011.8.19  
Request date:  
报告日期: 2011.9.1 
Report date：  
第1页共8页 
 
分发: 
Distribution 
SQE：刘志远 
检验者Author 
邵 百 明 
审核Auditor 
 
批准Approver 
 
日期Date 
2011.09.01 
日期Date 
 
日期Date 
 
 
上海汽车 
SAIC Motor 
零件号Part number 
SH12M5-1701421 
SH12M5A-1701232 
 零件名称 
Part name 
倒档惰轮 Reverse idler gear 
一二档同步器齿套 1st/2nd speed synchronizer 
ring gear 
图纸日期Drawing date 
/ 
零件生产日期Part production date 
/ 
 供货商 
Supplier 
上海汽车变速器有限公司 
车型/项目Car type/project 
ZP11 
 
   阶段性报告 Interim report        结论性报告 Conclusion report           测试报告 Test report 
Ⅰ.任务描述 Task description 
实验室受委托对ZP11 变速器的倒档惰轮和一二档同步器齿套进行失效原因分析；失效零件具体信息如下： 
As requested, QA lab has analyzed the reverse idler gear and 1st/2nd speed synchronizer ring gear of the speed transimission. The background information of the failed 
part is as following： 
零件信息：Part information 
零件名称 
Part name 
倒档惰轮Reverse idler gear 
一二档同步器齿套1st/2nd 
speed synchronizer ring gear 
制造日期 
Production date 
2011.5.6  
(变速器transmission) 
VIN 码 
VIN 
N/a 
销售日期 
Sale date 
/ 
车辆里程数 
Car mileage 
4Km 
维修站名称 
Sale agent 
/ 
失效模式描述 
Failure circumstance description 
售前路试时发现挂倒档不走。Before sale, make a road test for the car and find the car can’t run in reverse.   
原材料信息：Raw material information 
原材料及牌号 
Raw material specification 
20CrMnTiH （GB/T 5216） 
原材料厂商 
Raw material producer 
江阴兴澄特种钢铁有限公司（惰轮）  
/Jiangyin Xingcheng Special Steel Co., Ltd. 
北京首钢新钢有限责任公司特钢部（齿
套）/special steel department of beijing shougang new 
steel co., ltd. 
散件供应商 
Component supplier 
大发齿轮（惰轮）Dafa Gear Co., Ltd. 
浙江迅达汽车部件邮箱公司（齿套）
Zhejiang Xunda Automobile Parts Co., Ltd. 
金属热处理状态 
Metal heat treatment state 
渗碳淬火，低温回火 
carburization quench and temper in low temperature 
失效零件见图1：The failed parts are shown in figure 1.  
 
Ⅱ. 结论与建议 Conclusions and suggestions 
结论Conclusions： 
（1） 倒档惰轮和一二档同步器齿套在非工作面上受到冲击过载而失效；没有疲劳的特征。Reverse idler gear and 1st/2nd 
speed synchronizer ring gear have failed due to impact overloading.  There was no indication for fatigue.  
（2） 由于获得的失效样品不完整（供应商先对其进行了取样分析），同时，与其配合的其它零部件没有提交， 
因此不可能找到过载的原因。Since the parts were already cut by the supplier, and other parts of the assembly were not submitted, it is not possible to 
find the reason for overload. 
（3）材料的成分，芯部硬度以及渗碳层均满足产品的要求；材料的组织正常；没有发现任何缺陷。The chemical 
components, core hardness and carburized layer depth meet the requirement of the parts; the microstructure is normal. No defects were found.  
建议Suggestions: 
（1） 建议SQE 和DRE 进一步查明什么工况可以导致过载。Suggest the SQE and DRE find out what circumstances can create the  
overload. 


 
上海汽车中心实验室 
中国·上海·嘉定区安研路201 号 
邮编. 201804 
 
SAIC QA Laboratory 
201 Anhong rd, Anting, Shanghai 
报告编号 
Report number 
 
SCL-S-11-0139M 
委托者: 刘志远 
Request person, dept： 
委托编号: /  
Request number: 
送样日期: 2011.8.19  
Request date:  
报告日期: 2011.9.1 
Report date：  
第2页共8页 
 
 
上海汽车 
SAIC Motor 
III. 测试结果与分析 Test Results and Analysis 
（1） 失效产品 Failure Parts 
失效的产品如图1 所示。由图可见：（1）齿套有13 个齿（齿1~13）从根部完全断裂，并有3 齿（齿B，齿
C，齿D）出现部分断裂，2 个齿(齿A 和齿B)出现损伤；（2）惰轮有3 个齿（齿1~3）完全断裂，并有2 个齿（齿
A 和齿B）出现部分断裂，2 个齿(齿4 和齿5)出现严重损伤。零件中其余缺少区域是由于供应商取样所至。 
The failed parts are shown as following. With reference to the photos, it was found: (1) Of the ring gear, 13 teeth (tooth 1 ~13) are broken completely 
from the tooth roots; 3 teeth (tooth B , tooth C, tooth D) are broken partly and 2 teeth (tooth A and B) are damaged. (2) Of the Idler gear, 3 teeth ( tooth A , tooth 
B) are broken completely from the tooth roots; 2 teeth (tooth 4 and tooth 5) are broke partly and the 2 teeth are damaged seriously. Note: some parts of the gears 
were removed by the supplier. 
 
                
 
 
 
 
 
 
 
（a）齿套/ring gear                                      （b）倒车惰/Reverse idler gear 
图1 断裂的齿套和倒车惰轮 
Fig.1 broken ring gear and Reverse idler gear 
 
（2） 工作原理 Work Principle 
新的齿套与倒档惰轮在工作时候的匹配关系如图2 所示。倒档时，惰轮带动齿套转动；如果车子还未完全停
止向前运动，此时进行倒档操作，惰轮与齿轮接触瞬间，在工作面上会产生冲击力。该车为自动挡，当前进的行
驶速度小于3Km/h 时，可以进行倒档操作。 
当车子在后退过程中，如果齿圈的速度大于惰轮的速度，齿圈与惰轮的相互作用面为反车面。 
The matching of new ring gear and reverse idler gear are shown by fig. 2 during working. When reverse gear is selected, the reverse idler gear will move to mesh with 
and drive the ring gear. If the car runs along and the driver makes a reverse gear, the working surface of the reverse idler gear will receive an impact from the ring gear 
during the contact. The failure car is automatic transmission, when the speed is less than 3 Km, the operation of reverse gear can be made. 
If the car is running backward and the speed of the ring gear is more than the one of the reverse idler gear, there is a load on the reverse working surface. 
 
 
 
A 
B 
1 2 
3 
4 
5 
6 
7 8 
9 10 
11 
12 
13 
1 
2 
3 
4 
D 
A 
B 
B 
C 
C 
5 


 
上海汽车中心实验室 
中国·上海·嘉定区安研路201 号 
邮编. 201804 
 
SAIC QA Laboratory 
201 Anhong rd, Anting, Shanghai 
报告编号 
Report number 
 
SCL-S-11-0139M 
委托者: 刘志远 
Request person, dept： 
委托编号: /  
Request number: 
送样日期: 2011.8.19  
Request date:  
报告日期: 2011.9.1 
Report date：  
第3页共8页 
 
 
上海汽车 
SAIC Motor 
 
 
 
图2  齿套与惰轮配合关系 
Fig. 2 Matching between Ring Gear & Reverse Idler Gear 
（3）断口与表面损伤分析 Fracture Surface and Damage Analysis 
     齿套各断裂齿形貌表明开裂起始于反车面，向工作面快速扩展，如图3 所示。其断裂机理为脆断和剪断。这 
是由于受到高的冲击载荷所致（没有发现疲劳特征和缺陷）。 
The broken teeth appearance show most cracks were generated at the reverse surface and spread to the working surface, which is shown by fig. 3. The 
fracture mechanisms are brittle and shear, so the teeth of the ring gear were broken because of a high impact load (no evidence of fatigue or defects). 
 
                             1           2              3             4              5            6 
 
                 7             8              9               10             11             12              13 
 
图3 齿套断裂齿形貌与裂纹扩展方向 
Fig. 3 Fracture Surface appearance 
工作面 
working surface 
反车面（工作面的相反面） 
reverse surface 
反车面 
Reverse 
surface 
工作面 
Working 
surface 
扩展方向 
Spread direction 
扩展方向 
Spread direction 
与齿套配合的工作面（简称：工作面） 
working surface to contact ring gear（shortened form：working surface ） 


 
上海汽车中心实验室 
中国·上海·嘉定区安研路201 号 
邮编. 201804 
 
SAIC QA Laboratory 
201 Anhong rd, Anting, Shanghai 
报告编号 
Report number 
 
SCL-S-11-0139M 
委托者: 刘志远 
Request person, dept： 
委托编号: /  
Request number: 
送样日期: 2011.8.19  
Request date:  
报告日期: 2011.9.1 
Report date：  
第4页共8页 
 
 
上海汽车 
SAIC Motor 
       齿套其余齿损伤情况如图4 所示。由图可见，齿C 曾受到了反车面方向的作用力而遭受到损坏；与1-13 号
齿受到力的方向相同。 
     Other damaged teeth are showed by fig. 4. It is found that the tooth C close to the teeth 1 was damaged by the impact load on the reverse surface, which 
is the same to the tooth 1 to tooth 13. 
   
 
(a) 齿A / tooth A                                                     (b) 齿B/ tooth B  
   
 
(c) 齿C / tooth C                                  (d)齿C 侧面/ Side surface of tooth C 
 
（e）齿D（断口遭受破坏）/tooth D (surface was damaged) 
图4  其余受到损伤的齿 
Fig.4  other damaged teeth 
Tooth A 
Tooth B 
Tooth C 
Tooth D 
反车面 
Reverse 
surface 
工作面 
Working 
 surface 
裂纹 
Crack 
反车面 
Reverse 
surface 


 
上海汽车中心实验室 
中国·上海·嘉定区安研路201 号 
邮编. 201804 
 
SAIC QA Laboratory 
201 Anhong rd, Anting, Shanghai 
报告编号 
Report number 
 
SCL-S-11-0139M 
委托者: 刘志远 
Request person, dept： 
委托编号: /  
Request number: 
送样日期: 2011.8.19  
Request date:  
报告日期: 2011.9.1 
Report date：  
第5页共8页 
 
 
上海汽车 
SAIC Motor 
    惰轮的损伤情况如图5 所示。除了齿B，其余5 齿均为在反车面上受到载荷所至。对惰轮来说，在倒车时， 
与输入轴齿轮接触，其相反面也是工作面。 
    The damage appearance of the reverse idler gear is showed by fig.5 . E xcept the tooth B, the other 5 teeth are damaged because of the load on the  
reverse surface. For this gear, the reverse surface is also the working surface when it contacts with the input shaft gear. 
 
 
 
 
 
  
 
图5 惰轮损伤情况 
Fig.5 damage condition of the reverse idler gear 
反车面 
Reverse 
surface 
扩展方向  
spread direction 
断口严重破坏 
Fracture surface 
was 
damaged 
seriously 
 
反车面有受到冲
击和磨损 impact 
and abrasion on the 
reverse surface 
损伤的反车面 
Damaged reverse 
surface 
Tooth A 
Tooth B 
该齿未从齿根断裂，并且表面遭受到严重磨
损。It is not broke form the tooth root but the surface 
is abraded seriously. 
裂纹 
Crack 
 
裂纹 
Crack 
 
Tooth 1 
Tooth 2 
Tooth 3 
Tooth 4 
损伤的工作面 
Damaged 
working 
surface 
Tooth 3 
Tooth 4 


 
上海汽车中心实验室 
中国·上海·嘉定区安研路201 号 
邮编. 201804 
 
SAIC QA Laboratory 
201 Anhong rd, Anting, Shanghai 
报告编号 
Report number 
 
SCL-S-11-0139M 
委托者: 刘志远 
Request person, dept： 
委托编号: /  
Request number: 
送样日期: 2011.8.19  
Request date:  
报告日期: 2011.9.1 
Report date：  
第6页共8页 
 
 
上海汽车 
SAIC Motor 
      利用扫描电镜分别对齿套和倒档惰轮断裂齿的断裂面芯部的微观形貌进行观察，其断裂主要以准解理的形
式为主，并有少量的韧窝（见图6），其断裂模式为过载断裂。 
     By SEM, the fracture surfaces are checked; the fracture is quasi-cleavage and there are a few of dimples. The fracture mode is overload. 
   
 
（a）齿套/ring gear                            （b）惰轮/Reverse idler gear 
图6 芯部断口形貌 
Fig.6 Appearance of Fracture Surface Core  
 
（4）微观检测Microstructure Check 
     齿套和惰轮的微观形貌如图7 和图8 所示：（1）表面渗碳层主要组织为细小的回火板条状马氏体；（2）齿根
基体的主要组织均为相对较大的回火板条状马氏体。该组织正常。 
     The microstructures of the ring gear and reverse idler gear are showed by fig. 7 and 8. It is found: (1) the main microstructure on the region close to the surface is a 
fine temper batten martensite; (2)  the one on the matrix is a bigger temper batten martensite. The microstructure is normal. 
   
 
（a）齿表面/region close to tooth surface                   （b）基体/matrix 
图7 齿套 
Fig.7 ring gear 
 


 
上海汽车中心实验室 
中国·上海·嘉定区安研路201 号 
邮编. 201804 
 
SAIC QA Laboratory 
201 Anhong rd, Anting, Shanghai 
报告编号 
Report number 
 
SCL-S-11-0139M 
委托者: 刘志远 
Request person, dept： 
委托编号: /  
Request number: 
送样日期: 2011.8.19  
Request date:  
报告日期: 2011.9.1 
Report date：  
第7页共8页 
 
 
上海汽车 
SAIC Motor 
   
 
（a）齿表面/region close to tooth surface                    （b）基/matrix 
图8 惰轮微观组织 
Fig.8 microstructure of reverse idler gear 
 
（5）硬度和渗碳层深度检测Hardness and Carburized Layer Depth 
     通过显微硬度计对齿套和惰轮的硬度以及渗碳层深度进行检测，其结果均满足产品的要求，分别如表1 和表
2 所示。 
     By micro hardness tester, the micro hardness and carburized layer depth of the ring gear and reverse idler gear are tested and the results meet the parts 
requirement, which is showed by the table 1. 
 
表1 齿套硬度和渗碳层深度检测结果 
Table 1  hardness and carburized layer depth of ring gear  
序号 
No. 
试验项目 
Test item 
额定值 
Requirement 
试验结果 
Test result 
评价evaluation 
合格 
ok 
不合格 
not ok 
1 
表面显微硬度surface 
micro-hardness  
/ 
 790,786,798,818 
  
  
2 
齿根芯部硬度 
Hardness of the tooth root core 
325HV30min 
461,463,463,458HV1 
× 
  
3 
渗碳层深度Carburized 
Layer Depth 
0.40-0.70mm(550HV1) 
0.5mm  
× 
 
 
 
 
 
 
 
 


 
上海汽车中心实验室 
中国·上海·嘉定区安研路201 号 
邮编. 201804 
 
SAIC QA Laboratory 
201 Anhong rd, Anting, Shanghai 
报告编号 
Report number 
 
SCL-S-11-0139M 
委托者: 刘志远 
Request person, dept： 
委托编号: /  
Request number: 
送样日期: 2011.8.19  
Request date:  
报告日期: 2011.9.1 
Report date：  
第8页共8页 
 
 
上海汽车 
SAIC Motor 
表2 惰轮硬度和渗碳层深度检测结果 
Table 2 hardness and carburized layer depth of reverse idler gear 
序号 
No. 
试验项目 
Test item 
额定值 
Requirement 
试验结果 
Test result 
评价evaluation 
合格 
ok 
不合格 
not ok 
1 
表面显微硬度surface 
micro-hardness  
/ 
 
847,826,818,834HV1 
  
  
2 
齿根芯部硬度 
Hardness of the tooth root core 
325HV30min 
470,468,475,468HV1 
× 
  
3 
渗碳层深度 
Carburized Layer Depth 
0.40-0.80mm(550HV1) 
0.8mm  
× 
 
 
（6）成分检测 Chemical Components 
      齿套和惰轮的成分均满足GB/T 5216 的要求，如表3 所示。 
      The chemical components of the ring gear and reverse idler gear meet the requirement of GB/T 5216, which are showed by table 3. 
 
表3 成分测试结果 
Table 1 chemical components test results 
序号 
No. 
试验项目 
Test item 
额定值 
Requirement 
齿套测试结果 
Ring Gear      
Test Result 
评价evaluation 
惰轮测试结果 
Idler Gear      
Test result 
评价evaluation 
合格 
ok 
不合格 
not ok 
合格 
ok 
不合格 
not ok 
1 
成分  
Chemical 
components  
20CrMnTiH 
(GB/T 5216) 
  
  
  
  
  
  
  
  
C 
0.17～0.23 
0.207 
×  
  
0.208 
× 
  
  
Mn 
0.80～1.15 
0.913 
×  
  
0.958 
×  
  
  
Si 
0.17～0.37 
0.235 
×  
  
0.257 
×  
  
  
P 
≤0.035 
0.014 
×  
  
0.014 
×  
  
  
S 
≤0.035 
0.008 
×  
  
0.007 
×  
  
  
Cr 
1.00～1.35 
1.104 
×  
  
1.276 
×  
  
  
Ti 
0.04～0.10 
0.06 
×    
0.041 
×    
  
Cu 
≤0.30 
0.036 
 × 
  
0.016 
 × 
  
  
Ni 
≤0.30 
0.018 
 × 
  
0.019 
 ×

File: 材料工程师/SCL-S-11-0140M 固定块.pdf.md
# SCL-S-11-0140M 固定块.pdf

 
上海汽车中心实验室
SAIC center lab 
中国·上海·嘉定区安研路201 号 
邮编. 201804 
No. 201 Anyan Road, Jiading District,  
Shanghai, China. 
Post code :201804
报告编号：Report number
SCL-S-11-0140M
 
委托者Requestor：SQE 仇百明 
送样日期Deliver date：2011.08.19 
报告日期Report date：2011.08.30 
第 1 页 共 4 页 
Page 1 of 4  
 
上海汽车
SAIC Motor 
零件号 
Part number 
10019550-2 
零件名称 
Part name 
橡胶垫 
Rubber cushion 
图纸日期 
Drawing date  
/ 
零件生产日期 
Production date 
 
供货商 
Supplier 
上海浦泰汽配有限公司 
Shanghai Putai Auto Parts Co., Ltd.. 
车型/项目 
Car type/project 
IS12 
 
   阶段性报告  Stage report        结论性报告 Conclusion report           测试报告 Test report 
Ⅰ.任务描述 Task description 
实验室受委托对橡胶垫进行失效原因分析，失效零件具体信息如下： 
As requested, SAIC center lab has analyzed the invalid cause of the rubber cushion, and the information of invalid 
part is shown as following： 
零件信息：Part information 
零件名称 
Part name 
橡胶垫 
Rubber cushion 
制造日期 
Production date 
/ 
VIN 码 
VIN number 
/ 
销售日期 
Sale date 
/ 
车辆里程数 
Car mileage 
/ 
维修站名称 
Sale agent 
/ 
失效模式描述 
Invalid situation 
description 
橡胶垫断裂 
The rubber cushion was broken 
原材料信息：Raw material information 
原材料及牌号 
Raw material and 
trademark 
EPDM+PP 
原材料厂商 
Raw material producer 
迪斯曼 
散件供应商 
Part supplier 
上海浦泰汽配有限公司 
Shanghai Putai Auto Parts Co., Ltd.. 
金属热处理状态 
Metal heat treatment state 
/ 
失效零件见图1：The invalid parts are shown in Fig 1.  
Ⅱ. 结论与建议 Conclusions and suggestions 
结论：1. 经测试，零件材料符合图纸要求。 
2. 在发动机饰盖装配过程中，轴销与橡胶垫轴孔轴线位置匹配存在较大误差，轴销顶到橡胶垫的过度
面而不是轴孔，用力下压饰盖入位时，导致橡胶垫发生撕裂。 
Conclusions: After testing, the materials of the rubber cushion conform to the drawing requirement. According to the 
macroscopic observation and material test of the rubber cushion, it can be seen that the axis position of rubber 
cushion can’t match the pin on engine. The top of pin touch on the surface of cushion not the rubber cushion 
central hole. Then the rubber cushion was broken by the pin while pressing the engine plastic cover in place. 
建议：装配前百分百检查饰盖上橡胶垫是否装配到位；装配时保证轴销与橡胶垫轴孔位置匹配。 
Suggestions：One hundred percent inspect if the rubber cushions are installed in place. The axis positions of rubber 
cushions central holes should match the pins positions during assembly.  
分发： 
Dispenser 
SQE 仇百明 
Qiu Baiming 
检验者： 
Identifier 
马秋 
Ma Qiu 
审核： 
Auditor 
 
批准： 
Approver 
 
日期： 
Date 
2011.08.30 
日期： 
Date 
 
日期： 
Date 
 


 
上海汽车中心实验室
SAIC center lab 
中国·上海·嘉定区安研路201 号 
邮编. 201804 
No. 201 Anyan Road, Jiading District,  
Shanghai, China. 
Post code :201804
报告编号：Report number
SCL-S-11-0140M
 
委托者Requestor：SQE 仇百明 
送样日期Deliver date：2011.08.19 
报告日期Report date：2011.08.30 
第 2 页 共 4 页 
Page 2 of 4  
 
上海汽车
SAIC Motor 
   
     
图1 失效件                   
Fig 1 Failure part                                                
III. 测试结果 Test Results  
序
号 
No.
试验项目 
Test item 
额定值 
Requirement
试验结果 
Test result 
评价 Evaluation 
合格 
qualified
不合格 
unqualified
第一次 
First time
第二次 
Second time
Ⅰ 
橡胶垫新件 
New part of the cushion 
 
 
1 
红外（GB/T6040-2002） 
Infrared Spectroscopy 
EPDM+PP 
EPDM+PP 
× 
 
2 
熔点（GB/T19466.3-2006） 
Melting point (oC) 
160±10 
155 
154 
× 
 
3 
邵氏硬度A 
Shore hardness A 
75±8 
82 
× 
 
Ⅱ 
橡胶垫失效件 
Failure part of the cushion 
 
 
1 
红外（GB/T6040-2002） 
Infrared Spectroscopy 
EPDM+PP 
EPDM+PP 
× 
 
2 
熔点（GB/T19466.3-2006） 
Melting point (oC) 
160±10 
154 
155 
× 
 
3 
邵氏硬度A 
Shore hardness A 
75±8 
84 
× 
 
小结：经测试，橡胶垫新件和失效件材料为EPDM+PP，材料和硬度符合设计要求。 
Conclusion: After the tests, the material of the cushion is EPDM+PP. The hardness and material of the cushion are 
conform to the design requirement. 
Ⅳ. 尺寸与宏观分析 Dimention and Macroscopic analysis 
 
由于两个橡胶垫的断裂方式类似，所以接下来只对中间部位的失效橡胶垫进行分析。 
图2 和图3 分别是失效橡胶垫和正常装配橡胶垫俯视图，失效橡胶垫表面存在明显断裂，橡胶垫轴孔轴线方
向发生改变。图4 和图5 分别是失效橡胶垫和正常装配橡胶垫侧视图，可以看出失效橡胶垫的下部已经歪斜。 


 
上海汽车中心实验室
SAIC center lab 
中国·上海·嘉定区安研路201 号 
邮编. 201804 
No. 201 Anyan Road, Jiading District,  
Shanghai, China. 
Post code :201804
报告编号：Report number
SCL-S-11-0140M
 
委托者Requestor：SQE 仇百明 
送样日期Deliver date：2011.08.19 
报告日期Report date：2011.08.30 
第 3 页 共 4 页 
Page 3 of 4  
 
上海汽车
SAIC Motor 
Due to the fracture features of the two rubber cushion are same, the failed rubber cushion at central position has been 
analyzed as following. 
Fig 2 and Fig 3 are top views of the failed rubber cushion and the normal rubber cushion, respectively. A clear crack 
is found on the surface of rubber cushion and the direction of axis of the cushion hole was changed. Fig 4 and Fig 5 are 
the side views of the failed rubber cushion and the normal rubber cushion, respectively. It can be seen that the bottom of 
the failed rubber cushion already was bent.  
              
 
图2 失效橡胶垫俯视图                       图3 正常橡胶垫俯视图 
Fig 2 Top view of failed rubber cushion          Fig 3 Top view of normal rubber cushion 
           
 
图4 失效橡胶垫侧视图                       图5 正常橡胶垫侧视图 
Fig 4 Side view of failed rubber cushion          Fig 5 Side view of normal rubber cushion 
 
通过图6 可以看出，在失效橡胶垫表面存在一明显戳痕，而正常情况橡胶垫该表面不会与其他部件接触，只
起到对轴销导向和橡胶垫上下部位连接的作用。图7 是失效橡胶垫侧视放大图，裂纹端部存在撕扯特征，裂纹周
围存在与支架装配时遗留痕迹，该装配痕在正常装配的橡胶垫该部位也被发现（图8）。通过图9 的橡胶垫断面的
整体形貌可以看出，失效橡胶垫断面比较粗糙，并在断面顶部伴有裂纹韧性扩展导致的方向纹。 
From Fig 6, it can be seen that there is a prod mark on the surface of rubber cushion which can’t exists on the surface 
of normal rubber cushion. The tearing characters are observed at the end of crack as shown in Fig 7. And the scratches 
during assembly are found around the crack which also be found on the normal rubber cushion as shown in Fig 8. In Fig 9, 
the crack surface is coarse and the orientation crack caused by the crack ductile propagation appeared on the crack 
surface. 


 
上海汽车中心实验室
SAIC center lab 
中国·上海·嘉定区安研路201 号 
邮编. 201804 
No. 201 Anyan Road, Jiading District,  
Shanghai, China. 
Post code :201804
报告编号：Report number
SCL-S-11-0140M
 
委托者Requestor：SQE 仇百明 
送样日期Deliver date：2011.08.19 
报告日期Report date：2011.08.30 
第 4 页 共 4 页 
Page 4 of 4  
 
上海汽车
SAIC Motor 
        
 
图6 失效橡胶垫俯视放大图                       图7 失效橡胶垫侧视放大图 
Fig 6 The magnified top view of failed rubber cushion      Fig 7 The magnified top view of normal rubber cushion 
 
     
  
图8 正常橡胶垫侧视放大图                       图9 失效橡胶垫断面 
Fig 8 The magnified side view of normal rubber cushion      Fig 9 The crack surface of rubber cushion 
 
小结：通过橡胶垫的材料分析和宏观分析可以判定，在发动机饰盖装配过程中，轴销与橡胶垫轴孔轴线位置
匹配存在较大误差，轴销顶到橡胶垫的过度面而不是轴孔，用力下压饰盖入位时，导致橡胶垫发生撕
裂。  
Conclusion: According to the macroscopic observation and material test of the rubber cushion, it can be seen that the 
axis position of rubber cushion can’t match the pin on engine. The top of pin touch on the surface of cushion 
not the rubber cushion central hole. Then the rubber cushion was broken by the pin while pressing the engine 
plastic cover in place.

File: 材料工程师/SCL-S-11-0142M 发动机凸轮轴和瓦盖螺栓-邵百明.pdf.md
# SCL-S-11-0142M 发动机凸轮轴和瓦盖螺栓-邵百明.pdf

 
上海汽车中心实验室 
中国·上海·嘉定区安研路201 号 
邮编. 201804 
 
SAIC QA Laboratory 
201 Anhong rd, Anting, Shanghai 
报告编号 
Report number 
 
SCL-S-11-0142M 
委托者: 闫大宇，李禕旻 
Request person, dept： 
委托编号: /  
Request number: 
送样日期: 2011.8.25  
Request date:  
报告日期: 2011.9.15 
Report date：  
第1页共10页 
 
分发: 
Distribution 
本体科小柴项目组：闫大宇，李禕旻 
检验者Author 
 
审核Auditor 
 
批准Approver 
 
日期Date 
 
日期Date 
 
日期Date 
 
 
上海汽车 
SAIC Motor 
零件号Part number 
10048316/10048076 
 零件名称 
Part name 
排气凸轮轴/螺栓 
exhaust camshaft/bolt 
图纸日期Drawing date 
/ 
零件生产日期Part production date 
/ 
 供货商 
Supplier 
 
车型/项目Car type/project 
/ 
 
   阶段性报告 Interim report        结论性报告 Conclusion report           测试报告 Test report 
Ⅰ.任务描述 Task description 
实验室受委托对排气凸轮轴和瓦盖螺栓断裂进行失效原因分析；失效零件具体信息如下。 失效零件见图1
和图2。 As requested, QA lab has analyzed the exhaust camshaft and the bolt of the bearing cap . The background information of the failed parts is as 
following. The failed parts are shown in figures 1 and 2. 
零件信息：Part information 
零件名称 
Part name 
排气凸轮轴/螺栓 
exhaust camshaft/bolt 
制造日期 
Production date 
/ 
VIN 码 
VIN 
/ 
销售日期 
Sale date 
/ 
测试时间 
Test Life 
140h 
维修站名称 
Sale agent 
/ 
失效模式描述 
Failure circumstance description 
排气凸轮轴和瓦盖螺栓断裂；The exhaust camshaft , some bearing caps and bolts were broken. 
 
原材料信息：Raw material information 
原材料及牌号 
Raw material specification 
HT 250（凸轮轴）/SCM 435（螺栓） 
原材料厂商 
Raw material producer 
/ 
散件供应商 
Component supplier 
/ 
金属热处理状态 
Metal heat treatment state 
/ 
Ⅱ. 结论与建议 Conclusions and suggestions 
结论Conclusions： 
（1）由于过热，5#瓦盖螺栓受到工作应力而发生松脱，使得后续6#，7#，8#瓦盖和3 根螺栓在较大载荷的情况
下依次发生断裂，最终导致凸轮轴在较大载荷下断裂。Because of overheating, the bolts of bearing caps #5 was pulled from the 
cylinder head. Consequently, bearing caps 6#, 7#, 8# and 3 bolts broke in turn under the abnormal load and finally the camshaft was also broken.  
（2）凸轮轴断裂部位的石墨形态和基体组织不满足图纸的要求，但不是导致凸轮轴断裂的原因。The graphite shape 
and the matrix microstructure of the camshaft close to the fracture doesn’t meet the drawing requirement, but this didn’t influence the failure. 
（3）凸轮轴的成分和断裂部位基体硬度合格。The chemical components and hardness of the camshaft is good. 
（4）螺栓的成分，硬度满足产品要求；组织正常。The chemical components and the hardness of the bolt meets the technical 
requirement and the microstructure is normal. 
建议Suggestions： 
（1）DRE 和实验工程师从实验过程以及产品的角度进一步查找导致油压下降的原因。DRE and testt engineer further look 
for the reason for oil pressure decreasing. 
（2）让凸轮轴供应商对工艺过程进行分析，查找材料组织不合格的原因，并在生产中进行严格控制，保证材料的
组织满足要求。Let the supplier of the camshaft analyize the reason basing on the manufacturing process , controls the process seriously and ensures the 
micostructure meets the requirement.        
（3）对于将来的发动机失效产品，需要让试验室检查整个发动机，这样能获得更多重要的信息，如疲劳断裂的方
向，相关部件的磨损情况。 For future engine failures, the laboratory must be allowed to examine the whole engine.  This can give much 
more important information, such as direction of fatigue fractures, wear patterns on related components etc.


 
上海汽车中心实验室 
中国·上海·嘉定区安研路201 号 
邮编. 201804 
 
SAIC QA Laboratory 
201 Anhong rd, Anting, Shanghai 
报告编号 
Report number 
 
SCL-S-11-0142M 
委托者: 闫大宇，李禕旻 
Request person, dept： 
委托编号: /  
Request number: 
送样日期:  2011.8.25 
Request date:  
报告日期: 2011.9.15 
Report date：  
第2页共10页 
 
上海汽车 
SAIC Motor 
III. 测试结果与分析 Test Results and Analysis 
（1） 失效产品及背景 Failure Part and Backgroud 
测试发动机的失效情况如图1 所示。 由图可见：（1）5#瓦盖的装配螺栓松脱，瓦盖离开其装配位置；（2）
6#瓦盖及其两装配螺栓断裂，并离开其装配位置；（3）7#瓦盖断裂，并有1 连接螺栓断裂；（4）8 号瓦盖断裂，
其两装配螺栓松脱（拆卸中发现）;（5）9 号瓦盖和螺栓一切正常。凸轮轴断裂和磨损情况如图2 所示。The failed test 
engine is showed in fig. 1. According to the photo, It was found: (1) Bearing cap 5# and the bolts were loose in the cylinder head; (2) Bearing cap 
6# was fractured and the bolts were broken and loose in the cylinder head; (3) bearing cap 7# and one bolt were broken; (4) Bearing cap 8# was 
broken and the bolts were loose (found during disassembly ); (5) Bearing cap 9# and the bolts are normal.  Figure. 2 shows the fracture and 
abrasion of the camshaft. 
图
图1 发动失效情况 
Fig.1  Failure Engine         
  
 
 
 
 
图2 断裂的凸轮轴和磨损情况 
Fig.2 broken camshaft and adhesive wear 
轴断裂 
瓦盖断裂 
两螺栓松脱 
断裂 
螺栓松脱飞出 
两螺栓断裂飞出 
瓦盖断裂 
螺栓断裂飞出 
瓦盖断裂 
 
 
 
匹配的 
缸体 
磨损不良 
Heavy adhesive wear 
匹配 
的瓦盖 
5# 
6# 
7# 8# 
9# 
0# 
1# 
2# 
3# 
4# 


 
上海汽车中心实验室 
中国·上海·嘉定区安研路201 号 
邮编. 201804 
 
SAIC QA Laboratory 
201 Anhong rd, Anting, Shanghai 
报告编号 
Report number 
 
SCL-S-11-0142M 
委托者: 闫大宇，李禕旻 
Request person, dept： 
委托编号: /  
Request number: 
送样日期:  2011.8.25 
Request date:  
报告日期: 2011.9.15 
Report date：  
第3页共10页 
 
上海汽车 
SAIC Motor 
从5#瓦该螺栓装配位置，剖开缸体，发现油孔堵塞（见图3）。从油孔堵塞的部位以及缸体和瓦盖的表面磨
损状态来看，该堵塞是由于磨损造成的；同时，堵塞又会使磨损状况恶化。After cutting the cylinder body through position #5, 
it was found that the hole for oil is blocked (see fig. 3). Based on the blocked position and the abrasion of the cylinder and bearing cap, the 
blockage was caused by the abrasion; at the same time, the abrasion deteriorated the blockage.   
 
 
 
图3 堵塞的油孔 
Fig. 3 Blocked oil hole 
 
根据项目组工程师的介绍，失效之前，油压大约从5MPa 降到3MPa 左右，并持续了2h 左右。油压降低会
导致润滑不良，磨损加剧。According to the project engineer, before the failure, the oil pressure decreased from 5Mpa to 3Mpa for about 2 
hours. The low pressure will affect the lubrication and cause the abrasion to worsen.  
5#瓦盖的表面状态如图4 所示。严重地磨损导致表面的温度升高，使得材料出现了过烧和软化的迹象。The fig. 
4 shows the bearing cap appearance. Serious adhesive wear increased the surface temperature and made the material become soft.     
 
图4  5#瓦盖 
Fig.4 bearing cap 5# 
实验最后（大约140h）听到一声异响，停机，重新启动后拖动转速明显偏低，发动机失效，可以判断凸轮轴
螺纹被拉掉Thread stripped 


 
上海汽车中心实验室 
中国·上海·嘉定区安研路201 号 
邮编. 201804 
 
SAIC QA Laboratory 
201 Anhong rd, Anting, Shanghai 
报告编号 
Report number 
 
SCL-S-11-0142M 
委托者: 闫大宇，李禕旻 
Request person, dept： 
委托编号: /  
Request number: 
送样日期:  2011.8.25 
Request date:  
报告日期: 2011.9.15 
Report date：  
第4页共10页 
 
上海汽车 
SAIC Motor 
是最后断裂的。At the end of the experiment (about 140 hrs), the engineer heard a big unusual sound , then stopped and restarted the engine. 
At the time, the engine speed is clearly below the normal level. Based on this, it can be judged that the camshaft was broken finally. 
 
（2） 断口Fracture Surface 
A. 凸轮轴 Camshaft 
凸轮轴的断口照片如图5 所示。该断裂以沿晶的脆性解理断裂为主；断口上未见任何可能导致断裂的缺陷，
属于一种过载断裂。 The fracture surface is shown in fig.5. the fracture is mainly cleavage and brittle fracture.  Cannot find any defect on 
the surface. The reason of the fracture is overload. 
 
（a）断口整体形貌 whole fracture surface 
 
 
(b) 树枝状的沿晶断裂break along dentritic grain          （c）脆性解理断裂为主 main brittle cleavage fracture  
图4 断口检测 
Fig. 4 Fracture Surface 
 


 
上海汽车中心实验室 
中国·上海·嘉定区安研路201 号 
邮编. 201804 
 
SAIC QA Laboratory 
201 Anhong rd, Anting, Shanghai 
报告编号 
Report number 
 
SCL-S-11-0142M 
委托者: 闫大宇，李禕旻 
Request person, dept： 
委托编号: /  
Request number: 
送样日期:  2011.8.25 
Request date:  
报告日期: 2011.9.15 
Report date：  
第5页共10页 
 
上海汽车 
SAIC Motor 
B. 螺栓Bolt 
      断裂螺栓的宏观端口如图5 所示。从断口形貌可以看出：（1）为多源疲劳断口；（2）其中B 螺栓(6#瓦盖)
最先断裂，其次为A 螺栓(6#瓦盖)和C 螺栓(7#瓦盖)。Fig.5 shows the macro fracture surface. It is found: (1) they are muti-source 
fatigue fracture surface; (2) Bolt B (bearing cap #6) broke first and then in turn bolt A (bearing cap #6) and bolt C (bearing cap #7). 
 
   
 
（a）6#瓦盖断裂的两螺栓/the broken bolts tightening bearing cap 6# 
 
 
（b）7#瓦盖断裂的螺栓/ the broken bolts tightening bearing cap 7# 
图5 螺栓的宏观断口 
Fig. 5 Macro fracture surface of the broken bolts 
B 
A 
C 


 
上海汽车中心实验室 
中国·上海·嘉定区安研路201 号 
邮编. 201804 
 
SAIC QA Laboratory 
201 Anhong rd, Anting, Shanghai 
报告编号 
Report number 
 
SCL-S-11-0142M 
委托者: 闫大宇，李禕旻 
Request person, dept： 
委托编号: /  
Request number: 
送样日期:  2011.8.25 
Request date:  
报告日期: 2011.9.15 
Report date：  
第6页共10页 
 
上海汽车 
SAIC Motor 
     图6 显示的是C 螺栓在电镜下观察的照片。由图可以看出：（1）断口出现的大量二次裂纹表明螺栓受到了
较大的载荷；（2）瞬断区的断口上具有大量的韧窝表明材料具有一定韧性。Fig. 6 shows the fracture surface of the bolt C by 
sem. It is found: (1) the secondary cracks show that bolt loaded a big force;(2) there are a lot of dimples on the final rupture region, which shows 
the material with a good toughness.  
 
    
 
（a）具有二次裂纹的扩展区                         （b）具有韧窝的瞬断区 
/ expanding region with secondary crack                                   /final rupture regions with dimples 
图6 电镜照片 
Fig.6 SEM Photo 
  
         从上述断口来看，螺栓是在较大载荷条件的下发生一种低周疲劳断裂。Based on the above fracture surface, the 
bolt fracture is a low life fatigue break because of the big load. 
 
C. 瓦盖 Bearing cap 
   3 个断裂瓦盖的断口形貌相同，如图7 所示。从断口可以看出，该断裂是由于大载荷的快速断裂所致。The three 
broken bearing caps (#6, #7, #8) are with the same character, shown in fig. 7.  A big force makes the fast break happen. 
 
 


 
上海汽车中心实验室 
中国·上海·嘉定区安研路201 号 
邮编. 201804 
 
SAIC QA Laboratory 
201 Anhong rd, Anting, Shanghai 
报告编号 
Report number 
 
SCL-S-11-0142M 
委托者: 闫大宇，李禕旻 
Request person, dept： 
委托编号: /  
Request number: 
送样日期:  2011.8.25 
Request date:  
报告日期: 2011.9.15 
Report date：  
第7页共10页 
 
上海汽车 
SAIC Motor 
 
 
（a）6#瓦盖/Bearing cap 6#                                     （b）7#瓦盖/ Bearing cap 7# 
 
（c）8#瓦盖/ Bearing cap8# 
图7 瓦盖断口 
Fig. 7 Fracture surface of bearing cap 
 
（3）微观检测Microstructure Check 
   A. 凸轮轴 camshaft 
     断口附近取样，对其微观结构进行观察。检测发现，石墨形态以A 型石墨为主，但同时含有大量的D 型和
E 型石墨（见图8）。不满足产品图纸对芯部石墨形态的技术要求：A 或A+E。The sample close to the fracture surface is checked. 
The graphite shape is mainly A, and at the same time, there are a lot of D and E type graphite (see the fig. 8), which don’t meet the drawing requirement about 
the graphite shape: A or A+E. 
     


 
上海汽车中心实验室 
中国·上海·嘉定区安研路201 号 
邮编. 201804 
 
SAIC QA Laboratory 
201 Anhong rd, Anting, Shanghai 
报告编号 
Report number 
 
SCL-S-11-0142M 
委托者: 闫大宇，李禕旻 
Request person, dept： 
委托编号: /  
Request number: 
送样日期:  2011.8.25 
Request date:  
报告日期: 2011.9.15 
Report date：  
第8页共10页 
 
上海汽车 
SAIC Motor 
 
图8 石墨形态（A+D+E） 
Fig. 5 Graphite shape (A+D+E) 
 
腐蚀后对基体组织进行观察，结果发现芯部有一定量的莱氏体组织，如图9 所示。莱氏体组织增加材料的脆
性，对材料的性能产生不利的影响，应该避免。After eroding the sample, the matrix microstructure is checked. There is a significant quantity 
of ledeburite, shown in Figure 9. Ledeburite increases brittleness of the material and should be avoided. 
 
 
 
图9 芯部某区域的基体组织 
Fig. 9 microstructure in the core 
 
 


 
上海汽车中心实验室 
中国·上海·嘉定区安研路201 号 
邮编. 201804 
 
SAIC QA Laboratory 
201 Anhong rd, Anting, Shanghai 
报告编号 
Report number 
 
SCL-S-11-0142M 
委托者: 闫大宇，李禕旻 
Request person, dept： 
委托编号: /  
Request number: 
送样日期:  2011.8.25 
Request date:  
报告日期: 2011.9.15 
Report date：  
第9页共10页 
 
上海汽车 
SAIC Motor 
B. 螺栓 Bolt 
  螺栓的微观组织正常，未见脱碳和裂纹等缺陷，如图10 所示。The microstructure of the bolt is normal; there are not any defects, 
such as decarburization , crack and so on. 
 
   
 
（a）齿部/teeth                                      （b）齿表面/the surface of the teeth 
 
（c）芯部/ core of the bolt 
图10 螺栓组织 
Fig. 10 microstructure of the bolt 
 
 
 
 
 
 
 
 


 
上海汽车中心实验室 
中国·上海·嘉定区安研路201 号 
邮编. 201804 
 
SAIC QA Laboratory 
201 Anhong rd, Anting, Shanghai 
报告编号 
Report number 
 
SCL-S-11-0142M 
委托者: 闫大宇，李禕旻 
Request person, dept： 
委托编号: /  
Request number: 
送样日期:  2011.8.25 
Request date:  
报告日期: 2011.9.15 
Report date：  
第10页共10页 
 
上海汽车 
SAIC Motor 
（4）成分和硬度检测 Chemical Components and Hardness 
     凸轮轴和螺栓的成分和硬度检测结果均符合产品的要求，如表1 和表2 所示。The chemical components and hardness 
of the camshaft and the bolt meet the requirement of the parts, showed by the table 1 and table 2. 
 
表1 凸轮轴成分和硬度检测 
Table 1 Chemical Components and Hardness Test of the Camshaft 
序号
No. 
试验项目 
Test item 
额定值
Requirement 
试验结果 
评价Evaluation 
Test result 
合格OK 
不合格Not OK 
1 
化学成分
Chemical 
components(依
据图纸) 
  
  
  
  
  
C 
3.1-3.9 
3.36 
× 
  
  
Si 
1.8-2.3 
2.19 
× 
  
  
Mn 
0.4-0.9 
0.54 
× 
  
  
P 
≤0.15 
0.035 
× 
  
  
Cr 
0.2-0.7 
0.281 
× 
  
  
Mo 
0.1-0.6 
0.16 
× 
  
  
Cu 
0.2-0.8 
0.23 
× 
  
  
S 
≤0.1 
0.036 
× 
  
  
Ni 
0.1-0.8 
0.177 
× 
  
2 
硬度Hardness 
185-285HBS 
HBW5/750:238/240/248 
× 
  
 
 
表2 螺栓成分和硬度检测 
Table 1 Chemical Components and Hardness Test of the Bolt 
序号
No. 
试验项目 
Test item 
额定值
Requirement 
试验结果 
评价Evaluation 
Test result 
合格OK 
不合格Not OK 
1 
化学成分Chemical 
components(SCM435 
(Q/BQB517-2003) 
  
  
  
  
  
C 
0.33～0.38 
0.377 
× 
  
  
Mn 
0.60～0.90 
0.825 
× 
  
  
Si 
0.15～0.35 
0.230 
× 
  
  
P 
≤0.030 
0.014 
× 
  
  
S 
≤0.030 
0.004 
× 
  
  
Cr 
0.90～1.20 
1.064 
× 
  
  
Mo 
0.15～0.30 
0.193 
× 
  
2 
硬度Hardness 
HRC 31-39 
37.9,36.5,38.1,37 
×
