Repository: kujaxr/obsidian-vault

File: 材料工程师/SCL-S-11-0143M AP11 把手内衬板配重块-邵百明.pdf.md
# SCL-S-11-0143M AP11 把手内衬板配重块-邵百明.pdf

 
上海汽车中心实验室 
中国·上海·嘉定区安研路201 号 
邮编. 201804 
 
SAIC QA Laboratory 
201 Anhong rd, Anting, Shanghai 
报告编号 
Report number 
 
SCL-S-11-0143M 
委托者: 胡嘉森  
Request person, dept： 
委托编号: /  
Request number: 
送样日期: 2011.8.23  
Request date:  
报告日期: 2011.9.1 
Report date：  
第1页共6页 
 
分发: 
Distribution 
质量工程科：胡嘉森 
检验者Author 
邵  百  明 
审核Auditor 
Liz Greasley 
批准Approver 
 
日期Date 
2011.09.01 
日期Date 
2011.09.01 
日期Date 
 
 
上海汽车 
SAIC Motor 
零件号Part number 
50011742 
50011743 
 零件名称 
Part name 
配重块-左/Door handle Counter Balance-R 
配重块-右/ Door handle Counter Balance-L 
图纸日期Drawing date 
/ 
零件生产日期Part production date 
/ 
 供货商 
Supplier 
宁波华德汽车部件有限公司 
Ningbo Huade Automobile Parts Co., Ltd. 
车型/项目Car type/project 
AP11 
 
   阶段性报告 Interim report        结论性报告 Conclusion report           测试报告 Test report 
Ⅰ.任务描述 Task description 
实验室受委托对把手内衬板配重块进行失效原因分析；失效零件具体信息如下： 
As requested, QA lab has analyzed the door handle counter balance. The background information of the failed part is as following： 
零件信息：Part information 
零件名称 
Part name 
配重块-左/ Counter Balance-L 
配重块-右/ Counter Balance-R 
制造日期 
Production date 
/ 
VIN 码 
VIN 
LSJA16E39BG012776 
LSJA16E3XBG014603 
销售日期 
Sale date 
/ 
车辆里程数 
Car mileage 
5 公里/Kilometers（右件right part） 
3810 公里/ Kilometers (左件left part) 
维修站名称 
Sale agent 
/ 
失效模式描述 
Failure circumstance description 
左配重块断裂；Counter Balance-L was broken; 右配重块断裂；Counter Balance-R was broken; 
原材料信息：Raw material information 
原材料及牌号 
Raw material specification 
ZZnAl4-1 (GB/T 1175-1997) 
原材料厂商 
Raw material producer 
/ 
散件供应商 
Component supplier 
宁波华德汽车部件有限公司 
Ningbo Huade Automobile Parts Co., Ltd. 
金属热处理状态 
Metal heat treatment state 
/ 
失效零件见图1：The failed part is shown in figure 1.  
 
Ⅱ. 结论与建议 Conclusions and suggestions 
 
结论Conclusions： 
(1) 材料的成分不满足材料要求，硬度明显偏低，强度不足。这是导致配重块过早断裂的主要原因。The chemical 
components don’t meet the material requirement; the hardness is very low, so the strength is not enough, which is the main reason of the 
failure. 
建议Suggestions： 
(1) 追溯不合格品的批次号，对不合格品做出相应的处理。Find batch number of unqualified parts and make a relevant treatment. 
(2) 督促供应商对问题进行分析，整改过程控制中的漏洞；做好生产过程控制以及质量检测。Require the supplier  
to analyze the reason for the process fault; control the process and test the quality. 
(3) 产品的技术要求中，需要明确规定可接受和不可接受的铸造缺陷，如孔隙率，以便质量的控制，特别关注直
角处的铸造质量。如果采用现有模具和工艺无法保证关键部位的质量，需要从产品的结构方面考虑，以便获
得质量可靠的产品。The part requirement needs to define the acceptable and inacceptable defect level for quality control，such as 
porosity, especially regarding the quality of the right angle region. If the die and the process can’t assure the quality of the key region, need 
to resolve the problem from the part design to get the qualified parts.          


 
上海汽车中心实验室 
中国·上海·嘉定区安研路201 号 
邮编. 201804 
 
SAIC QA Laboratory 
201 Anhong rd, Anting, Shanghai 
报告编号 
Report number 
 
SCL-S-11-0143M 
委托者: 胡嘉森 
Request person, dept： 
委托编号: /  
Request number: 
送样日期:  2011.8.23 
Request date:  
报告日期: 2011.9.1 
Report date：  
第2页共6页 
 
 
上海汽车 
SAIC Motor 
III. 测试结果与分析 Test Results and Analysis 
（1） 失效产品 Failure Spring 
失效产品如图1 所示。断裂均为直角处，此处工作应力相对较大。 
The failed parts are shown by fig.1. Both of them broke at the right angle region, which bears a bigger force than other regions. 
 
 
（a）配重块-左/ Counter Balance-L                            (b) 配重块-右/ Counter Balance-R 
图1 失效的配重块 
Fig.1 Broken counter balance  
 
（2） 断口Fracture Surface 
左配重块的断口如图2 所示。由图可见，从断口上可以发现明显的孔洞；并且由于不理想的充型，在表面 
有明显的分层。 
The fracture surface of the left counter balance is shown by fig. 2. It is found that there are some pores and separate layers because of  
the poor cavity fill. 
 
（a）宏观断口/macro fracture surface 
     
区域1 
Region 1 
区域2 
Region 2 
分层 
Separate lays 


 
上海汽车中心实验室 
中国·上海·嘉定区安研路201 号 
邮编. 201804 
 
SAIC QA Laboratory 
201 Anhong rd, Anting, Shanghai 
报告编号 
Report number 
 
SCL-S-11-0143M 
委托者: 胡嘉森 
Request person, dept： 
委托编号: /  
Request number: 
送样日期:  2011.8.23 
Request date:  
报告日期: 2011.9.1 
Report date：  
第3页共6页 
 
 
上海汽车 
SAIC Motor 
  
 
（b）区域1 /Region 1                          （b）区域2/Region 2 
图2 配重块-左 
Fig. 2 Counter Balance-L 
 
右配重块的断口如图4 所示。由图可见，断口上存在气孔；与此同时还有裂纹。这些裂纹很有可能产生于配
重块受力过程中，而不是来自于铸造。 
The fracture surface of the right counter balance is shown by fig. 3. It is also found that there are some pores on the fracture surface and at 
the same time some cracks, which is possibly from the working process and not from the casting process. 
 
（a）配重块-右/ Counter Balance-R 
 
 
区域1 
区域2 


 
上海汽车中心实验室 
中国·上海·嘉定区安研路201 号 
邮编. 201804 
 
SAIC QA Laboratory 
201 Anhong rd, Anting, Shanghai 
报告编号 
Report number 
 
SCL-S-11-0143M 
委托者: 胡嘉森 
Request person, dept： 
委托编号: /  
Request number: 
送样日期:  2011.8.23 
Request date:  
报告日期: 2011.9.1 
Report date：  
第4页共6页 
 
 
上海汽车 
SAIC Motor 
  
 
（b）区域1 /Region 1                          （b）区域2/Region 2 
图3 配重块-右 
Fig. 3 Counter Balance-R 
 
（3）微观检测Microstructure Check 
     从距离断口约4mm 处取样，对材料的微观组织进行观察；其组织为正常的铸造合金的两相组织，未见铸造
裂纹，如图4 所示。 
    The sample for the microstructure check is cut at the region about 4mm away from the fracture surface. The microstructure is the normal casting 
microstructure with two phases, without casting cracks. 
 
 
（a）配重块-左/ Counter Balance-L                            (b) 配重块-右/ Counter Balance-R 
图4 显微组织 
Fig.4 Microstructure 


 
上海汽车中心实验室 
中国·上海·嘉定区安研路201 号 
邮编. 201804 
 
SAIC QA Laboratory 
201 Anhong rd, Anting, Shanghai 
报告编号 
Report number 
 
SCL-S-11-0143M 
委托者: 胡嘉森 
Request person, dept： 
委托编号: /  
Request number: 
送样日期:  2011.8.23 
Request date:  
报告日期: 2011.9.1 
Report date：  
第5页共6页 
 
 
上海汽车 
SAIC Motor 
（4）孔隙率 Pore rate 
     对其铸造孔洞的情况进行评估，结果如图5 所示。 
     The pore from the casting is checked. Fig. 5 shows the results. 
 
（a）配重块-左（孔隙率：0.62%， 最大孔直径：0.24mm） 
Counter Balance-L( pore rate : 0.62%, the max. dia. 0.24mm) 
 
（b）配重块-右（孔隙率：0.19%， 最大孔直径：0.14mm） 
Counter Balance-R ( pore rate : 0.19%, the max. dia. 0.14mm) 
图5 铸造孔洞 
Fig. 5 casting pore 
      图纸中未对孔隙率提出明确要求，因此还无法对该测量结果做出明确判断；但通常，孔隙率越大，零件的
强度越低，疲劳寿命也越低。 
      The requirement about the pore rate was not defined by the drawing, so it is not able to tell the result. But generally, the bigger the pore 
rate is, the lower the strength and the fatigue life are. 


 
上海汽车中心实验室 
中国·上海·嘉定区安研路201 号 
邮编. 201804 
 
SAIC QA Laboratory 
201 Anhong rd, Anting, Shanghai 
报告编号 
Report number 
 
SCL-S-11-0143M 
委托者: 胡嘉森 
Request person, dept： 
委托编号: /  
Request number: 
送样日期:  2011.8.23 
Request date:  
报告日期: 2011.9.1 
Report date：  
第6页共6页 
 
 
上海汽车 
SAIC Motor 
（5）成分和硬度检测 Chemical Components and Hardness 
      成分和硬度检测结果如表1 所示。Cu 是一种重要的元素，可以提高锌合金的强度和硬度。由于铜含量非
常少，因此硬度也显著小于要求值。 
      Table 1 shows the results of the chemical components and hardness. Cu is an important element, which can improve the strength and 
hardness of the alloy. Because of little Cu content, the hardness is significantly less than the requirement. 
 
表1 成分和硬度测试结果 
Table 1 chemical components and hardness test results 
序号 
No. 
试验项目 
Test item 
额定值 
Requirement 
配重块-左 
配重块-右 
试验结果 
Test result 
评价Evaluation 
试验结果 
Test result 
评价Evaluation 
合格 
OK 
不合格 
Not OK 
合格 
OK 
不合格 
Not OK 
1 
化学成分
1chemical 
components 
ZZnAl4-1 
(GB/T 
1175-1997) 
  
  
  
  
  
  
  
  
Al 
3.5-4.5 
3.00 
  
× 
3.09 
  
× 
  
Cu 
0.75-1.25 
0.028 
  
× 
0.025 
  
× 
  
Mg 
0.03-0.08 
0.027 
  
× 
0.001 
  
× 
  
Fe 
＜0.1 
0.017 
× 
  
0.015 
× 
  
  
Pb 
＜0.015 
0.001 
× 
  
0.001 
× 
  
  
Sn 
＜0.003 
0.003 
× 
  
0.003 
× 
  
  
Cd 
＜0.005 
0.001 
× 
  
0.001 
× 
  
2 
硬度 
hardness 
HBS>80 
52.5/51.1 
/54.7 
(HBW5/25) 
  
× 
47.1/52.5 
/46.9 
（HBW5/25） 
  
×

File: 材料工程师/SCL-S-11-0144M T型管.pdf.md
# SCL-S-11-0144M T型管.pdf

 
上海汽车中心实验室
SAIC center lab 
中国·上海·嘉定区安研路201 号 
邮编. 201804 
No. 201 Anyan Road, Jiading District,  
Shanghai, China. 
Post code :201804
报告编号：Report number
SCL-S-11-0144M
 
委托者Requestor：SQE 薛俊 
送样日期Deliver date：2011.08.29 
报告日期Report date：2011.09.05 
第 1 页 共 4 页 
Page 1 of 4  
 
上海汽车
SAIC Motor 
零件号 
Part number 
/ 
零件名称 
Part name 
T 型管 
T pipe 
图纸日期 
Drawing date  
/ 
零件生产日期 
Production date 
/ 
供货商 
Supplier 
青岛固恩治 
Qing Dao GEZ Co., Ltd. 
车型/项目 
Car type/project 
BP11 
 
   阶段性报告  Stage report        结论性报告 Conclusion report           测试报告 Test report 
Ⅰ.任务描述 Task description 
实验室受委托对T 型管进行失效原因分析，失效零件具体信息如下： 
As requested, SAIC center lab has analyzed the invalid cause of the T pipe, and the information of invalid part is 
shown as following： 
零件信息：Part information 
零件名称 
Part name 
T 型管 
T pipe 
制造日期 
Production date 
/ 
VIN 码 
VIN number 
/ 
销售日期 
Sale date 
/ 
车辆里程数 
Car mileage 
25000 Km 
维修站名称 
Sale agent 
/ 
失效模式描述 
Invalid situation 
description 
T 型管断裂 
T pipe was broken 
原材料信息：Raw material information 
原材料及牌号 
Raw material and 
trademark 
PA66+GF30 
原材料厂商 
Raw material producer 
宜兴天海塑料有限公司 
Yi Xing Tianhai Plastic Co., Ltd.
散件供应商 
Part supplier 
江阴济化新材料有限公司 
Jiangyin Jihua New Material Co., Ltd. 
金属热处理状态 
Metal heat treatment state 
/ 
失效零件见图1：The invalid parts are shown in Fig 1.  
Ⅱ. 结论与建议 Conclusions and suggestions 
结论：1. 经测试，零件材料不符合图纸要求。 
2. 使用过程中，水管已经发生严重老化，外界突然的振动，极易导致该水管在根部区域（应力集中区）
发生断裂。 
Conclusions: After testing, the material of the T pipe can’t conform to the drawing requirement. According to the 
macroscopic observation and material test of the T pipe, it can be seen that the T pipe already occurred aging 
during the use. So the T pipe easily be broken at the corner region (stress concentration region) under a severe 
shake.  
建议： 采用图纸要求材料牌号制造该T 型管。 
Suggestions：The material grade required in the drawing should be used in the production of the T pipe.  
分发： 
Dispenser 
SQE 薛俊 
Xue Jun 
检验者： 
Identifier 
马秋 
Ma Qiu 
审核： 
Auditor 
 
批准： 
Approver 
 
日期： 
Date 
2011.09.05 
日期： 
Date 
 
日期： 
Date 
 


 
上海汽车中心实验室
SAIC center lab 
中国·上海·嘉定区安研路201 号 
邮编. 201804 
No. 201 Anyan Road, Jiading District,  
Shanghai, China. 
Post code :201804
报告编号：Report number
SCL-S-11-0144M
 
委托者Requestor：SQE 薛俊 
送样日期Deliver date：2011.08.29 
报告日期Report date：2011.09.05 
第 2 页 共 4 页 
Page 2 of 4  
 
上海汽车
SAIC Motor 
   
     
图1 失效件                   
Fig 1 Failure part                                                
III. 测试结果 Test Results  
序
号 
No.
试验项目 
Test item 
额定值 
Requirement
试验结果 
Test result 
评价 Evaluation 
合格 
qualified
不合格 
unqualified
 
T 型管失效件 
 
 
1 
红外（GB/T6040-2002） 
Infrared Spectroscopy 
PA66 
PA6/PA66 
 
× 
2 
熔点（GB/T19466.3-2006） 
Melting point (oC) 
260±10 
211/244 
 
× 
3 
灰分(GB/T9345.1-2008） 
Ash content 
30±2% 
29.2% 
× 
 
 
小结：经测试，T 型管失效件材质中有PA6 混入，材料与图纸要求不符。 
 
Ⅳ. 宏观分析 Macroscopic analysis 
 
图2-图4 是断口形貌，断面可分为平整断面和毛边两个部分，整个断面有磨损痕迹，应该是水管断裂后断口
与外界其他物体发生摩擦。平整断面有明显的抽丝现象（图4 断面存在细小空洞），水管最后断裂位置为毛边部位。 


 
上海汽车中心实验室
SAIC center lab 
中国·上海·嘉定区安研路201 号 
邮编. 201804 
No. 201 Anyan Road, Jiading District,  
Shanghai, China. 
Post code :201804
报告编号：Report number
SCL-S-11-0144M
 
委托者Requestor：SQE 薛俊 
送样日期Deliver date：2011.08.29 
报告日期Report date：2011.09.05 
第 3 页 共 4 页 
Page 3 of 4  
 
上海汽车
SAIC Motor 
 
  
图2 断口形貌 
       
 
         图3 毛边形貌                                  图4 平整断面 
 
为了考察水管是否已经老化，对水管施加大约8 N 侧向力，水管轻易发生断裂，断面相当平整（图5），未出
现韧性断裂特征。 
 
图5 模拟断口 


 
上海汽车中心实验室
SAIC center lab 
中国·上海·嘉定区安研路201 号 
邮编. 201804 
No. 201 Anyan Road, Jiading District,  
Shanghai, China. 
Post code :201804
报告编号：Report number
SCL-S-11-0144M
 
委托者Requestor：SQE 薛俊 
送样日期Deliver date：2011.08.29 
报告日期Report date：2011.09.05 
第 4 页 共 4 页 
Page 4 of 4  
 
上海汽车
SAIC Motor 
小结：通过水管的材料分析和宏观分析可以判定，水管所用材料不符合图纸要求，使用过程中，水管已经发
生严重老化，外界突然的振动，极易导致该水管在根部区域（应力集中区）发生断裂。

File: 材料工程师/SCL-S-11-0145M  S100 垫片.pdf.md
# SCL-S-11-0145M  S100 垫片.pdf

 
上海汽车中心实验室
SAIC Center Lab 
中国·上海·嘉定区安研路201 号 
邮编. 201804 
No. 201 Anyan Road, Jiading District,  
Shanghai, China. 
Post code :200433 
报告编号：Report number
SCL-S-11-0145M 
委托者Requestor： 
 SQE  贺小坤 
委托编号Request number： 
送样日期
Deliver date: 
2011.8.29 
报告日期
Report date ：
2011.9.9 
第 1 页 共 2 页 
Page 2of 2 
 
上海汽车
SAIC Motor
零件号 
Part number 
/ 
 零件名称 
Part name 
垫片 
washer 
图纸日期 
Drawing date  
/ 
零件生产日期 
Production date 
/ 
 供货商 
Supplier 
/ 
车型/项目 
Car type/project 
D19 
 
   阶段性报告  Stage report        结论性报告 Conclusion report           测试报告 Test report 
Ⅰ.任务描述 Task description 
     实验室受委托对垫片进行检测分析（硬度、金相组织），失效零件具体信息如下： 
As requested, QA lab has analyzed the failure cause of the washer(hardness、microstructure) , and the information of failed part is shown 
as following： 
零件信息：Part information 
零件名称 
Part name 
垫片 
washer 
制造日期 
Production date 
/ 
VIN 码 
VIN number 
/ 
销售日期 
Sale date 
/ 
车辆里程数 
Car mileage 
/ 
销售商 
Sale agent 
/ 
失效模式描述 
Invalid situation 
description 
在装配时变形。 
Failed during assembly  
原材料信息：Raw material information 
原材料及牌号 
Raw material and 
trademark 
/ 
原材料厂商 
Raw material producer 
/ 
散件供应商 
Part supplier 
/ 
金属热处理状态 
Metal heat treatment state
调质 Hardening and tempering 
 
Ⅱ. 结论与建议 Conclusions and suggestions 
结论Conclusions： 
1、 失效件是在装配过程中过载引起的失效。  
The washer has failed due to overloading during tightening.  
2、失效件芯部硬度合格。 
        The components core hardness meet the requirements. 
建议Suggestions： 
1、 请检查垫圈的装配情况。 
Please check the assembly situation. 
 
分发： 
Distribution 
SQE  贺小坤 
检验者： 
Author 
白云岭   
Bai yunling 
审核： 
Auditor 
 
批准： 
Approver 
 
日期： 
Date 
2011.9.9 
日期： 
Date 
 
日期： 
Date 
 


 
上海汽车中心实验室
SAIC Center Lab 
中国·上海·嘉定区安研路201 号 
邮编. 201804 
No. 201 Anyan Road, Jiading District,  
Shanghai, China. 
Post code :200433 
报告编号：Report number
SCL-S-11-0145M 
委托者Requestor： 
 SQE  贺小坤 
委托编号Request number： 
送样日期
Deliver date: 
2011.8.29 
报告日期
Report date ：
2011.9.9 
第 2 页 共 2 页 
Page 2of 2 
 
上海汽车
SAIC Motor
III. 测试结果 Test Results  
一、宏观观察： 
1、宏观观察，弹垫已严重变形，见图1，  
 
二、材料分析： 
1、 芯部硬度：   
结论：   合格              详见附表1 
2、基体组织：  
 结论：   合格              详见附表1 
结论： 
1、 失效件是在装配过程中过载引起的失效。  
2、失效件芯部硬度合格。 
    
 
附表1 
 序
号 
试验项目 
额定值 
试验结果 
评价 
合格 
不合
格 
1 
芯部硬度 
44-50HRC 
47.5、46.0、47.5 
X 
 
2 
基体组织 
/ 
回火屈氏体（图2） 
/ 
 
 
    
 
图1 零件实物:严重变形          图2 基体金相组织：回火屈氏体  500X

File: 材料工程师/SCL-S-11-0146M 燃油泵出口.pdf.md
# SCL-S-11-0146M 燃油泵出口.pdf

 
上海汽车中心实验室
SAIC center lab 
中国·上海·嘉定区安研路201 号 
邮编. 201804 
No. 201 Anyan Road, Jiading District,  
Shanghai, China. 
Post code :201804
报告编号：Report number
SCL-S-11-0146M
 
委托者Requestor：SQE 张少波 
送样日期Deliver date：2011.08.29 
报告日期Report date：2011.10.18 
第 1 页 共 5 页 
Page 1 of 5  
 
上海汽车
SAIC Motor 
零件号 
Part number 
30000198 
零件名称 
Part name 
油泵支架 
Fuel pump bracket 
图纸日期 
Drawing date  
/ 
零件生产日期 
Production date 
 
供货商 
Supplier 
联合电子 
UAES 
车型/项目 
Car type/project 
IP21 
 
   阶段性报告  Stage report        结论性报告 Conclusion report           测试报告 Test report 
Ⅰ.任务描述 Task description 
实验室受委托对油泵支架进行失效原因分析，失效零件具体信息如下： 
As requested, SAIC center lab has analyzed the invalid cause of the fuel pump bracket, and the information of 
invalid part is shown as following： 
零件信息：Part information 
零件名称 
Part name 
油泵支架 
Fuel pump bracket 
制造日期 
Production date 
/ 
VIN 码 
VIN number 
LSJW26G398J042873 
销售日期 
Sale date 
/ 
车辆里程数 
Car mileage 
57515 Km 
维修站名称 
Sale agent 
/ 
失效模式描述 
Invalid situation 
description 
油泵支架 
Fuel pump bracket was broken 
原材料信息：Raw material information 
原材料及牌号 
Raw material and 
trademark 
POM 
原材料厂商 
Raw material producer 
/ 
散件供应商 
Part supplier 
UAES 
金属热处理状态 
Metal heat treatment state 
/ 
失效零件见图1：The invalid parts are shown in Fig 1.  
Ⅱ. 结论与建议 Conclusions and suggestions 
结论：1. 通过支架的材料分析和宏观分析可以判定，支架断口附近内部组织无缺陷，钢珠与内壁为过盈配合，管壁表面受到较
大张力，使用过程中受到压力和温度交变影响，容易导致与钢珠表面接触管壁的外壁发生银文和开裂。 
2. 经测试，零件材料符合图纸要求。 
Conclusions: According to the macroscopic observation and material test of the bracket, it can be seen that the external surface of outlet 
pipe existed a bigger tensile strength due to the interference fit between the pipe and the steel ball. During the use, the tensile 
strength and the influence from the alternating pressure and temperature easily cause the external surface of outlet pipe to 
produce craze and crack. After testing, the material of the bracket conforms to the drawing requirement. 
建议：装配前百分百检查钢珠尺寸；保证支架注塑工艺的稳定性；装配钢珠时避免冲击速度过快。 
Suggestions：One hundred percent inspect the dimension of the steel ball. The stabilization of the injection process of the bracket should 
be ensured. During the steel ball assembly, the quickly putting the steel ball in place should be prevented. 
分发： 
Dispenser 
SQE 张少波 
Zhang Shaobo 
检验者： 
Identifier 
马秋 
Ma Qiu 
审核： 
Auditor 
 
批准： 
Approver 
 
日期： 
Date 
2011.10.18 
日期： 
Date 
 
日期： 
Date 
 


 
上海汽车中心实验室
SAIC center lab 
中国·上海·嘉定区安研路201 号 
邮编. 201804 
No. 201 Anyan Road, Jiading District,  
Shanghai, China. 
Post code :201804
报告编号：Report number
SCL-S-11-0146M
 
委托者Requestor：SQE 张少波 
送样日期Deliver date：2011.08.29 
报告日期Report date：2011.10.18 
第 2 页 共 5 页 
Page 2 of 5  
 
上海汽车
SAIC Motor 
   
     
图1 失效件                   
Fig 1 Failure part                                                
III. 测试结果 Test Results  
序
号 
No.
试验项目 
Test item 
额定值 
Requirement
试验结果 
Test result 
评价 Evaluation 
合格 
qualified
不合格 
unqualified
第一次 
First time
第二次 
Second time
Ⅰ 
支架失效件 
Failure part of the bracket 
 
 
1 
红外（GB/T6040-2002） 
Infrared Spectroscopy 
POM 
POM 
× 
 
2 
熔点（GB/T19466.3-2006） 
Melting point (oC) 
165±10 
158 
165 
× 
 
3 
焓值（GB/T19466.3-2006） 
Enthalpy (J/g) 
/ 
159  
165 
× 
 
小结：经测试，支架失效件材料为共聚POM，材料符合设计要求。支架材料第一次熔融过程和第二次熔融过
程中的熔融焓变化不大，零件的注塑工艺参数较好。 
Conclusion: After the tests, the material of the bracket is POM which conforms to the design requirement. The 
change of ΔH between the first circle and the second circle of the fuel pump bracket part is small, so the 
injection process of it is good.  
Ⅳ. 尺寸与宏观分析 Dimention and Macroscopic analysis 
 
图2 是断口宏观形貌，裂纹中间开口较大，在中间对应的两侧管壁表面有银文存在。将断口剖开观察裂纹侧
面形貌发现，内壁断口间距（0.16mm）要小于外壁断口（0.28mm），由内向外呈开口状（图3），说明裂纹在表面
产生并向内壁扩展。通过微观组织的对比可看出（图4，图5），失效件断口附近无缺陷存在。 
通过图5 观察可以看出，两侧银文线与裂纹中心点连成的弧线正好是与钢球表面接触的管壁外壁弧线，又根
据图4 的结构图可以看出，钢珠与内壁为过盈配合，所以与钢球表面接触的管壁内壁受到如图5 所示较大的胀力，
进而造成管壁表面受到较大张力，导致了表面银文的产生（图6）。通过测量，钢珠直径为5mm，与图纸要求5±
0.04 mm 相符。 
Fig 2 is the macro picture of the crack, it can be seen that the space between the two interior surfaces of crack at 


 
上海汽车中心实验室
SAIC center lab 
中国·上海·嘉定区安研路201 号 
邮编. 201804 
No. 201 Anyan Road, Jiading District,  
Shanghai, China. 
Post code :201804
报告编号：Report number
SCL-S-11-0146M
 
委托者Requestor：SQE 张少波 
送样日期Deliver date：2011.08.29 
报告日期Report date：2011.10.18 
第 3 页 共 5 页 
Page 3 of 5  
 
上海汽车
SAIC Motor 
middle crack is bigger than that of end of crack. And two symmetrical crazes also are found on the both sides of crack. 
The space between the two interior surfaces of crack on outside pipe surface is bigger than that of inside pipe surface as 
shown in Fig 3 which indicates crack occurred on outside first and then propagated to the inside. From the comparison 
between Fig 4 and Fig 5, no defect is found near the crack. 
The arc by the both side crazes and middle point of crack is the outside surface arc of the pipe which region connects 
with the steel ball as shown in Fig 7. The inside surface of the pipe which connects with the steel ball is bearing a big 
tensile strength (Fig 7) due to the interference fit between the pipe and the steel ball (Fig 6). Then there is a bigger tensile 
strength appeared on the pipe outside surface which produces some crazes as shown in Fig 8. The diameter of steel ball is 
5mm which conforms to the drawing requirement.  
   
图2 断口宏观形貌             
Fig 2 Crack surface 
       
   
图3 断口侧向形貌 
Fig 3 Side view of crack 


 
上海汽车中心实验室
SAIC center lab 
中国·上海·嘉定区安研路201 号 
邮编. 201804 
No. 201 Anyan Road, Jiading District,  
Shanghai, China. 
Post code :201804
报告编号：Report number
SCL-S-11-0146M
 
委托者Requestor：SQE 张少波 
送样日期Deliver date：2011.08.29 
报告日期Report date：2011.10.18 
第 4 页 共 5 页 
Page 4 of 5  
 
上海汽车
SAIC Motor 
     
 
图4 断口附件1000 倍组织                         图5 新件1000 倍组织 
Fig 4 1000X structure near crack                  Fig 5 1000X structure of new part 
 
图6 燃油泵出口结构图 
Fig 6 The pipe structure drawing 
   
 
图7 管壁受力状态                             图8 银文 
Fig 7 The force on the pipe                        Fig 8 Crazes 


 
上海汽车中心实验室
SAIC center lab 
中国·上海·嘉定区安研路201 号 
邮编. 201804 
No. 201 Anyan Road, Jiading District,  
Shanghai, China. 
Post code :201804
报告编号：Report number
SCL-S-11-0146M
 
委托者Requestor：SQE 张少波 
送样日期Deliver date：2011.08.29 
报告日期Report date：2011.10.18 
第 5 页 共 5 页 
Page 5 of 5  
 
上海汽车
SAIC Motor 
 
小结：通过支架的材料分析和宏观分析可以判定，钢珠与内壁为过盈配合，管壁表面受到较大张力，使用过
程中受到压力和温度交变影响，容易导致与钢珠表面接触管壁的外壁发生银文和开裂。  
Conclusion: According to the macroscopic observation and material test of the bracket, it can be seen that the 
external surface of outlet pipe existed a bigger tensile strength due to the interference fit between the pipe and 
the steel ball. During the use, the tensile strength and the influence from the alternating pressure and 
temperature easily cause the external surface of outlet pipe to produce craze and crack.

File: 材料工程师/SCL-S-11-0147M  ZP11 离合器工作缸推杆.pdf.md
# SCL-S-11-0147M  ZP11 离合器工作缸推杆.pdf

 
上海汽车中心实验室
SAIC Center Lab 
中国·上海·嘉定区安研路201 号 
邮编. 201804 
No. 201 Anyan Road, Jiading District,  
Shanghai, China. 
 
报告编号：Report number 
SCL-S-11-0147M 
委托者: SQE  于意
Requestor 
委托编号：/ 
Request number 
送样日期: 2011.8.25 
Deliver date  
报告日期: 2011.8.26 
Report date 
第 1 页 共 5 页 
 
上海汽车 
SAIC Motor 
零件号 
Part number 
ZP11-1609012 
 零件名称 
Part name 
推杆 
Clutch slave cylinder shaft 
图纸日期 
Drawing date  
/ 
零件生产日期 
Production date 
/ 
 供货商 
Supplier 
浙江亚太 
Zhejiang yatai 
车型/项目 
Car type/project 
ZP11 
 
   阶段性报告  Stage report        结论性报告 Conclusion report           测试报告 Test report 
Ⅰ.任务描述 Task description 
    实验室受委托对推杆进行失效原因分析，失效零件具体信息如下： 
As requested, QA lab has analyzed the failure cause of the Clutch slave cylinder shaft, and the information of failed part is shown as 
following： 
零件信息：Part information 
零件名称 
Part name 
推杆 
Shaft 
制造日期 
Production date 
/ 
VIN 码 
VIN  
LSJW14E31BS030614 
销售日期 
Sale date 
/ 
车辆里程数 
Car mileage 
3836 公里 
销售商 
Sale agent 
/ 
失效模式描述 
Invalid situation 
description 
检查后发现离合器分泵推杆断裂，分泵活塞脱出。 
原材料信息：Raw material information 
原材料及牌号 
Raw material and 
trademark 
45# 
原材料厂商 
Raw material producer 
/ 
散件供应商 
Part supplier 
/ 
金属热处理状态 
Metal heat treatment state 
调质 Hardening and tempering 
 
Ⅱ. 结论与建议 Conclusions and suggestions 
结论Conclusions： 
1、 断口具有疲劳特征。The fracture belongs to fatigue fracture. 
2、推杆杆端严重磨损表明其工作工况不正确，如受力角度不正确。  Heavy wear on the end of the shaft indicates that the working 
condition may be incorrect,such as misalignment. 
3、硬度符合技术要求。The hardness accords with the requriement. 
4、 金相组织不合格。The microstructure doesn’t accord with the requirement 
建议Suggestions： 
1、 请进一步分析使用情况。Please check working condition including condition of matching part and installation condition. 
2、 请供应商必须按图纸要求生产零件。Supplier must produce parts according to drawings. 
 
分发： 
Distribution 
SQE：于意 
检验者： 
Author 
白云岭   
Bai yunling 
审核： 
Auditor 
Liz Greasley 
批准： 
Approver 
 
日期： 
Date 
2011.8.29 
日期： 
Date 
2011.08.30 
日期： 
Date 
 


 
上海汽车中心实验室
SAIC Center Lab 
中国·上海·嘉定区安研路201 号 
邮编. 201804 
No. 201 Anyan Road, Jiading District,  
Shanghai, China. 
 
报告编号：Report number 
SCL-S-11-0147M 
委托者: SQE  于意
Requestor 
委托编号：/ 
Request number 
送样日期: 2011.8.25 
Deliver date  
报告日期: 2011.8.26 
Report date 
第 2 页 共 5 页 
 
上海汽车 
SAIC Motor 
III. 测试结果 Test Results  
一、宏观观察： 
1、宏观观察，总成形貌，见图1；断裂位置位于槽根部，见图2； 
2、推杆头部有严重的磨损痕迹，见图3；其他部件未发现异常，见图4 
二、断口分析 
     1、断口宏观形貌，见图5；裂纹源放大图，见图6 
     2、扩展区形貌，见图7 
3、断口形貌具有疲劳特征。 
 
三、材料分析： 
1、 化学成分： 
结论：合格。              详见附表1   
2、 硬度：   
结论：合格。              详见附表1   
3、基体组织：  
 结论：   合格              详见附表1 
结论： 
1、断口具有疲劳特征。 
2、失效件的硬度合格。 
3、金相组织不合格。 
 
附表1 
 序
号 
试验项目 
额定值 
试验结果 
评价 
合格 
不合
格 
1 
化学成分/45 
GB/T699-1999 
 
 
 
 
C 
0.42-0.50 
0.44 
X 
 
 
Si 
0.17-0.37 
0.21 
X 
 
 
Mn 
0.50-0.80 
0.62 
X 
 
 
P 
≤0.035 
0.025 
X 
 
 
S 
≤0.035 
0.009 
X 
 
2 
硬度 
255-285HB 
276、266 
X 
 
6 
基体组织 
回火索氏体 
珠光体+铁素体 
（图8） 
 
X 
 
 


 
上海汽车中心实验室
SAIC Center Lab 
中国·上海·嘉定区安研路201 号 
邮编. 201804 
No. 201 Anyan Road, Jiading District,  
Shanghai, China. 
 
报告编号：Report number 
SCL-S-11-0147M 
委托者: SQE  于意
Requestor 
委托编号：/ 
Request number 
送样日期: 2011.8.25 
Deliver date  
报告日期: 2011.8.26 
Report date 
第 3 页 共 5 页 
 
上海汽车 
SAIC Motor 
 
图1  失效件总成形貌 
 
 
图2  推杆断裂位置 
 
 
 
图3 断裂推杆宏观形貌：头部有严重的磨损痕迹 
 


 
上海汽车中心实验室
SAIC Center Lab 
中国·上海·嘉定区安研路201 号 
邮编. 201804 
No. 201 Anyan Road, Jiading District,  
Shanghai, China. 
 
报告编号：Report number 
SCL-S-11-0147M 
委托者: SQE  于意
Requestor 
委托编号：/ 
Request number 
送样日期: 2011.8.25 
Deliver date  
报告日期: 2011.8.26 
Report date 
第 4 页 共 5 页 
 
上海汽车 
SAIC Motor 
  
 
  
  
 
图4 与推杆相连接的零部件：无异常 
 
 
图5 断口宏观形貌 
 
 
 
图6 裂纹源微观形貌       图7  扩展区微观形貌 
 
 


 
上海汽车中心实验室
SAIC Center Lab 
中国·上海·嘉定区安研路201 号 
邮编. 201804 
No. 201 Anyan Road, Jiading District,  
Shanghai, China. 
 
报告编号：Report number 
SCL-S-11-0147M 
委托者: SQE  于意
Requestor 
委托编号：/ 
Request number 
送样日期: 2011.8.25 
Deliver date  
报告日期: 2011.8.26 
Report date 
第 5 页 共 5 页 
 
上海汽车 
SAIC Motor 
 
图8  芯部组织：铁素体+珠光体   500X

File: 材料工程师/SCL-S-11-0148M  R550 张紧器螺栓.pdf.md
# SCL-S-11-0148M  R550 张紧器螺栓.pdf

 
上海汽车中心实验室
SAIC Central Lab 
中国·上海·嘉定区安研路201 号 
邮编. 201804 
No. 201 Anyan Road, Jiading District,  
Shanghai, China. 
报告编号 
Report number: 
SCL-S-11-0148M 
委托者Requestor： SQE  郭强 
委托编号Request number：/ 
送样日期Receipt date: 2011.8.22  
报告日期Report date：2011.09.02 
第 1 页 共 5 页 
 
 
上海汽车 
SAIC Motor 
零件号 
Part number 
90003612 
(张紧器: 10007941) 
 零件名称 
Part name 
螺栓 
Timing belt tensioner bolt 
图纸日期 
Drawing date  
/ 
零件生产日期 
Production date 
/ 
 供货商 
Supplier 
/ 
车型/项目 
Car type/project 
Roewe 550 (1.8 VCT) 
 
   阶段性报告  Stage report        结论性报告 Conclusion report           测试报告 Test report 
Ⅰ.任务描述 Task description 
     实验室受委托对螺栓（8.8 级）进行失效原因分析，失效零件具体信息如下： 
As requested, QA lab has analyzed the failure cause of the belt tensioner bolt, the information of failed part is shown as following： 
零件信息：Part information 
零件名称 
Part name 
螺栓 
Bolt 
制造日期 
Production date 
/ 
VIN 码 
VIN number 
LSJW26H349S051717 
销售日期 
Sale date 
/ 
车辆里程数 
Car mileage 
30125 公里 
销售商 
Sale agent 
北京祥瑞 
失效模式描述 
Failure situation 
description 
在车辆行驶过程中，发电机皮带张紧器螺栓断裂。 装配扭矩 = 20-23Nm 
原材料信息：Raw material information 
原材料及牌号 
Raw material and 
trademark 
/ 
原材料厂商 
Raw material producer 
/ 
散件供应商 
Part supplier 
/ 
金属热处理状态 
Metal heat treatment state 
调质 Hardened and tempered (8.8) 
 
Ⅱ. 结论与建议 Conclusions and suggestions 
结论Conclusions： 
1. 由于夹紧力不足，螺栓出现疲劳失效。The bolt has failed through fatigue, due to lack of clamping force. 
2. 螺栓头部不寻常的痕迹表明螺栓装配后，又被拆卸；有可能螺栓返工拧紧不正确。Unusual traces and marks on the bolt 
head, suggest the bolt was untightened after initial assembly, it’s possible that it was not re-tightened correctly.  
3. 失效件芯部硬度、螺牙缺陷、表面全脱碳层深度、基体组织均合格。  The core hardness, microstructure and defect level 
meet the requirements. 
 
建议Suggestions： 
1、 确保后续螺栓返工装配操作正确。Ensure that bolts are retightened correctly following re-work. 
 
 
分发： 
Distribution 
SQE：Guo Qiang 郭强; Song Liang 宋良;  
检验者： 
Author 
白云岭 &  
Liz Greasley 
审核： 
Auditor 
Liz Greasley 
批准： 
Approver 
 
日期： 
Date 
2011.9.02 
日期： 
Date 
2011.09.02 
日期： 
Date 
 


 
上海汽车中心实验室
SAIC Central Lab 
中国·上海·嘉定区安研路201 号 
邮编. 201804 
No. 201 Anyan Road, Jiading District,  
Shanghai, China. 
报告编号 
Report number: 
SCL-S-11-0148M 
委托者Requestor： SQE  郭强 
委托编号Request number：/ 
送样日期Receipt date: 2011.8.22  
报告日期Report date：2011.09.02 
第 2 页 共 5 页 
 
 
上海汽车 
SAIC Motor 
III. 测试结果 Test Results  
一、宏观观察： 
 
断裂螺栓宏观形貌如图1 所示；螺栓的头部每个面的两边有不正常的痕迹。这表明螺栓在生产中不容易装配，
或者在最初装配之后，又进行了拆卸。The bolt head shows unusual tool marks on both edges of each face, this 
indicates that either the bolt could not be assembled easily during production, or that it was untightened some 
time after initial assembly.   
 
螺栓头部似乎还有点火花灼烧的痕迹（见图2）。A further mark on the bolt head seems to be from electrical 
sparking (figure 2).   
 
螺杆部位有清晰的磨损痕迹，这是由于夹紧力不足，导致杆部与张紧轮内部接触，发生相对运动所至。The bolt 
shaft shows a wear trace, from contact with the tensioner inner diameter, due to loss of clamping force.  
 
张紧轮的表面有清晰的接触痕迹表明螺栓曾经正确拧紧过。 A clear contact trace on the tensioner surface 
suggests the bolt was tightened correctly initially. 
 
 
图1  失效件宏观形貌 
 
  
 
图2 失效件熔融区（可能来自点火花放电）  Melted area, possibly from electrical spark 
两边有痕
迹-不正常 
严重痕迹-由
于张紧器磨损 


 
上海汽车中心实验室
SAIC Central Lab 
中国·上海·嘉定区安研路201 号 
邮编. 201804 
No. 201 Anyan Road, Jiading District,  
Shanghai, China. 
报告编号 
Report number: 
SCL-S-11-0148M 
委托者Requestor： SQE  郭强 
委托编号Request number：/ 
送样日期Receipt date: 2011.8.22  
报告日期Report date：2011.09.02 
第 3 页 共 5 页 
 
 
上海汽车 
SAIC Motor 
     
 
图3  张紧轮摩擦副摩擦痕迹完好 
二、断口分析 
1、断口宏观形貌，见图4；放大裂纹源：具有多源台阶 
2、断口具有疲劳特征，见图5.  疲劳断口表面比较大, 表明无夹紧力. 
3、最后撕裂区具有韧窝特征，见图6 
 
  
 
         图4 断口宏观形貌 
  
 
图 5 断口形貌：有疲劳辉纹      图6 终断区形貌：韧窝特征 
摩擦副痕迹和
绿色的标示 
疲
劳
断
口 


 
上海汽车中心实验室
SAIC Central Lab 
中国·上海·嘉定区安研路201 号 
邮编. 201804 
No. 201 Anyan Road, Jiading District,  
Shanghai, China. 
报告编号 
Report number: 
SCL-S-11-0148M 
委托者Requestor： SQE  郭强 
委托编号Request number：/ 
送样日期Receipt date: 2011.8.22  
报告日期Report date：2011.09.02 
第 4 页 共 5 页 
 
 
上海汽车 
SAIC Motor 
三、材料分析： 
1、 化学成分： 
结论：合格。              详见附表1   
2、 芯部硬度：   
结论：合格。              详见附表1   
3、 螺牙缺陷： 
结论：合格。              详见附表1   
4、 表面全脱碳层深度： 
结论：合格。              详见附表1   
5、基体组织：  
 结论：   合格              详见附表1 
 
结论： 
失效件芯部硬度、螺牙缺陷、表面全脱碳层深度、基体组织均合格。 
 
附表1 
 序
号 
试验项目 
额定值 
试验结果 
评价 
合格 
不合格 
1 
化学成分 
 
 
 
 
 
C 
/ 
0.35 
/ 
 
 
Si 
/ 
0.16 
/ 
 
 
Mn 
/ 
0.75 
/ 
 
 
P 
/ 
0.013 
/ 
 
 
S 
/ 
0.002 
/ 
 
2 
芯部硬度 
250-320HV 
309、301、308 
X 
 
3 
表面全脱碳 
≤0.015mm 
0  （图7） 
X 
 
4 
螺牙缺陷 
中径以下无折叠 
无  （图8） 
X 
 
6 
基体组织 
回火索氏体 
回火索氏体 （图9） 
X 
 
 
  
 
图7  表面全脱碳层深度：0  100X         图8  螺牙缺陷：无  100X 


 
上海汽车中心实验室
SAIC Central Lab 
中国·上海·嘉定区安研路201 号 
邮编. 201804 
No. 201 Anyan Road, Jiading District,  
Shanghai, China. 
报告编号 
Report number: 
SCL-S-11-0148M 
委托者Requestor： SQE  郭强 
委托编号Request number：/ 
送样日期Receipt date: 2011.8.22  
报告日期Report date：2011.09.02 
第 5 页 共 5 页 
 
 
上海汽车 
SAIC Motor 
 
图7  芯部组织：回火索氏体   500X

File: 材料工程师/SCL-S-11-0149M  D19 凸轮轴轴承盖螺栓.pdf.md
# SCL-S-11-0149M  D19 凸轮轴轴承盖螺栓.pdf

 
上海汽车中心实验室
SAIC Center Lab 
中国·上海·嘉定区安研路201 号 
邮编. 201804 
No. 201 Anyan Road, Jiading District,  
Shanghai, China. 
Post code :200433 
报告编号：Report number
SCL-S-11-0149M 
委托者Requestor： 
 SQE  李祎旻 
委托编号Request number： 
送样日期
Deliver date: 
2011.8.25 
报告日期
Report date ：
2011.8.29 
第 1 页 共 5 页 
Page 2of 2 
 
上海汽车
SAIC Motor
零件号 
Part number 
10048076 
 零件名称 
Part name 
螺栓-凸轮轴轴承盖 
Bolt-camshaft cover 
图纸日期 
Drawing date  
/ 
零件生产日期 
Production date 
/ 
 供货商 
Supplier 
/ 
车型/项目 
Car type/project 
D19 
 
   阶段性报告  Stage report        结论性报告 Conclusion report           测试报告 Test report 
Ⅰ.任务描述 Task description 
     实验室受委托对螺栓（10.9 级）进行失效原因分析，失效零件具体信息如下： 
As requested, QA lab has analyzed the failure cause of the boltr, and the information of failed part is shown as following： 
零件信息：Part information 
零件名称 
Part name 
螺栓 
Bolt 
制造日期 
Production date 
/ 
VIN 码 
VIN number 
/ 
销售日期 
Sale date 
/ 
车辆里程数 
Car mileage 
/ 
销售商 
Sale agent 
/ 
失效模式描述 
Invalid situation 
description 
在装配时断裂。 
Failed during assembly  
原材料信息：Raw material information 
原材料及牌号 
Raw material and 
trademark 
/ 
原材料厂商 
Raw material producer 
/ 
散件供应商 
Part supplier 
/ 
金属热处理状态 
Metal heat treatment state
调质 Hardening and tempering 
 
Ⅱ. 结论与建议 Conclusions and suggestions 
结论Conclusions： 
1、 失效件是在装配过程中过载引起的断裂，引起过在的原因可能是扭矩过大或涂装了润滑剂。The bolt has failed due to 
overloading during tightening.  Possible causes are too high torque, or additional lubricant. 
2、失效件芯部硬度、螺牙缺陷、表面全脱碳层深度、基体组织均合格。 
     The components core hardness, thread defects, surface decarburization depth and microstructure meet the 
requriements. 
建议Suggestions： 
1、 螺栓的装配拧紧必须符合技术要求，如无特殊要求，附加的润滑是不被使用的。 
The bolt must be tightened according to the design torque & method.  No additional lubricant may be used 
if not specified. 
分发： 
Distribution 
SQE：李祎旻 
检验者： 
Author 
白云岭   
Bai yunling 
审核： 
Auditor 
 
批准： 
Approver 
 
日期： 
Date 
2011.8.29 
日期： 
Date 
 
日期： 
Date 
 


 
上海汽车中心实验室
SAIC Center Lab 
中国·上海·嘉定区安研路201 号 
邮编. 201804 
No. 201 Anyan Road, Jiading District,  
Shanghai, China. 
Post code :200433 
报告编号：Report number
SCL-S-11-0149M 
委托者Requestor： 
 SQE  李祎旻 
委托编号Request number： 
送样日期
Deliver date: 
2011.8.25 
报告日期
Report date ：
2011.8.29 
第 2 页 共 5 页 
Page 2of 2 
 
上海汽车
SAIC Motor
III. 测试结果 Test Results  
一、宏观观察： 
1、宏观观察，断裂螺栓在断裂时已发生缩颈现象，见图1，  
二、断口分析 
     1、断口宏观形貌，见图2；     
 2、断口具有剪切特征，见图3 
3、撕裂区具有韧窝特征，见图4 
 
三、材料分析： 
1、 化学成分： 
结论：合格。              详见附表1   
2、 芯部硬度：   
结论：合格。              详见附表1   
3、 螺牙缺陷： 
结论：合格。              详见附表1   
4、 表面全脱碳层深度： 
结论：合格。              详见附表1   
5、基体组织：  
 结论：   合格              详见附表1 
结论： 
1、失效件属于过载断裂。 
2、失效件芯部硬度、螺牙缺陷、表面全脱碳层深度、基体组织均合格。 
 
附表1 
 序
号 
试验项目 
额定值 
试验结果 
评价 
合格 
不合
格 
1 
化学成分 
 
 
 
 
 
C 
/ 
0.36 
/ 
 
 
Si 
/ 
0.23 
/ 
 
 
Mn 
/ 
0.80 
/ 
 
 
P 
/ 
0.010 
/ 
 
 
S 
/ 
0.002 
/ 
 
 
Cr 
/ 
1.05 
/ 
 


 
上海汽车中心实验室
SAIC Center Lab 
中国·上海·嘉定区安研路201 号 
邮编. 201804 
No. 201 Anyan Road, Jiading District,  
Shanghai, China. 
Post code :200433 
报告编号：Report number
SCL-S-11-0149M 
委托者Requestor： 
 SQE  李祎旻 
委托编号Request number： 
送样日期
Deliver date: 
2011.8.25 
报告日期
Report date ：
2011.8.29 
第 3 页 共 5 页 
Page 2of 2 
 
上海汽车
SAIC Motor
 
Mo 
/ 
0.19 
/ 
 
2 
芯部硬度 
320-380HV 
369、365、 
X 
 
 
表面硬度 
/HV 
360、371 
/ 
 
 
表面与芯部硬度差 
≤30HV 
9、6 
X 
 
3 
表面全脱碳 
≤0.015mm 
0  （图5） 
X 
 
4 
螺牙缺陷 
中径以下无折叠 
无  （图6） 
X 
 
6 
基体组织 
回火索氏体 
回火索氏体 （图7） 
X 
 
 
 
 
 
 
 
 
 
 
 
 
 
 
 
 
 
 
 
 
 
 


 
上海汽车中心实验室
SAIC Center Lab 
中国·上海·嘉定区安研路201 号 
邮编. 201804 
No. 201 Anyan Road, Jiading District,  
Shanghai, China. 
Post code :200433 
报告编号：Report number
SCL-S-11-0149M 
委托者Requestor： 
 SQE  李祎旻 
委托编号Request number： 
送样日期
Deliver date: 
2011.8.25 
报告日期
Report date ：
2011.8.29 
第 4 页 共 5 页 
Page 2of 2 
 
上海汽车
SAIC Motor
 
   
 
 图1  失效件宏观形貌 
 
 
图2 断口宏观形貌 
 
  
 
图 3 断口形貌：有剪切特征      图4 终断区形貌：韧窝特征  
 
   
 
 
断裂螺
栓有缩
颈现象 


 
上海汽车中心实验室
SAIC Center Lab 
中国·上海·嘉定区安研路201 号 
邮编. 201804 
No. 201 Anyan Road, Jiading District,  
Shanghai, China. 
Post code :200433 
报告编号：Report number
SCL-S-11-0149M 
委托者Requestor： 
 SQE  李祎旻 
委托编号Request number： 
送样日期
Deliver date: 
2011.8.25 
报告日期
Report date ：
2011.8.29 
第 5 页 共 5 页 
Page 2of 2 
 
上海汽车
SAIC Motor
  
 
图5  表面全脱碳层深度：0  100X                    图6  螺牙缺陷：无  100X 
 
 
图7  芯部组织：回火索氏体   500X
