Repository: kujaxr/obsidian-vault

File: 材料工程师/SCL-S-11-0151M AP11 气门导管.pdf.md
# SCL-S-11-0151M AP11 气门导管.pdf

 
上海汽车中心实验室 
中国·上海·嘉定区安研路201 号 
邮编. 201804 
 
SAIC QA Laboratory 
201 Anhong rd, Anting, Shanghai 
报告编号 
Report number 
 
SCL-S-11-0151M 
委托者: 沈杰, 质量保证部 
Request person, dept： 
送样日期: 2011.09.01 
Request date:  
报告日期: 2011.09.28 
Report date：  
第1页共6页 
 
分发: 
Distribution 
沈杰 
检验者Author 
Liz Greasley 
审核Auditor 
 
批准Approver 
 
日期Date 
2011.09.28 
日期Date 
 
日期Date 
 
 
上海汽车 
SAIC Motor 
零件号Part number 
LGJ100810 
 零件名称 
Part name 
气门导管 
Valve guide  
图纸日期Drawing date 
/ 
零件生产日期Part production date 
/ 
 供货商 
Supplier 
安庆帝伯粉末冶金有限公司 
车型/项目Car type/project 
AP11, 1.8 VCT 
 
   阶段性报告 Interim report        结论性报告 Conclusion report           测试报告 Test report 
Ⅰ.任务描述 Task description 
实验室受委托对气门导管进行失效原因分析，失效零件具体信息如下： 
As requested, QA lab has analyzed the failure of valve guide. The background information of the failed part is as following： 
零件信息：Part information 
 
零件名称 
Part name 
气门导管 
Valve guide  
制造日期 
Production date 
/ 
VIN 码 
VIN 
/ 
销售日期 
Sale date 
/ 
车辆里程数 
Car mileage 
0 公里 (km) 
维修站名称 
Sale agent 
/ 
失效模式描述 
Failure circumstance 
description 
气门导管靠伺服电机从缸盖压入。质量部门发现（燃烧室面）有崩口。   
原材料信息：Raw material information 
原材料及牌号 
Raw material specification 
BRICO 5520 
原材料厂商 
Raw material producer 
/ 
散件供应商 
Component supplier 
/ 
金属热处理状态 
Metal heat treatment state 
/ 
失效零件见图1：The failed part is shown in figure 1.  
 
Ⅱ. 结论与建议 Conclusions and suggestions 
 
结论Conclusions： 
1. 
气门导管制造过程中的损伤导致零件开裂。零件在烧结之前有轻微的损伤，使得粉末不能真正地粘结在
一起。 The valve guide has cracked due to damage during manufacture.  The green part was slightly 
damaged before sintering and therefore the particles didn’t stick together properly in some places. 
2. 
材料的成分，密度, 组织，以及硬度都符合要求。The material composition, density, microstructure and 
hardness meet the requirements. 
 
建议Suggestions： 
1. 供应商在零件的制造过程中必须小心地处理零件，以免造成损伤。Supplier must take care of the 
parts during manufacture. 


 
上海汽车中心实验室 
中国·上海·嘉定区安研路201 号 
邮编. 201804 
 
SAIC QA Laboratory 
201 Anhong rd, Anting, Shanghai 
报告编号 
Report number 
 
SCL-S-11-0151M 
委托者: 沈杰, 质量保证部 
Request person, dept： 
送样日期: 2011.09.01 
Request date:  
报告日期: 2011.09.20 
Report date：  
第2页共6页 
 
上海汽车 
SAIC Motor 
III. 调查结果 Investigation Results  
 
 
送检的气门导管在上表面的区域有一个断裂区和几个小的径向裂纹（图1）。其断口已损坏和锈蚀，但SEM 
观察结果显示：断裂面的大多数粒子是光滑的；无颗粒间受力断裂的特征（图2）。为了便于比较，在相同零件上
人为制造一个新的断口；对其进行检测，结果发现断口的许多区域为韧性断裂，表明粒子之间有良好的结合力（图
3）。小裂纹的表面特征类似上表面的断裂区（图4）。由上述检测和分析，我们可以看到，零件在粉末压制后烧结
前遭到了损伤。 
 
材料分析（成分，硬度，密度和金相组织）都符合要求（见表1）。  
 
The returned valve guide was found to have one fractured area at the top surface, and several small radial cracks (figure 1).  The open  
fracture was quite damaged and rusted, but using SEM to view the surface showed mostly smooth particle surfaces, with no particle-particle 
fractures (figure 2).  For comparison, at a forced fracture in the same part there were many areas of ductile fracture, showing good adhesion 
between particles (figure 3).  The surfaces of the small cracks were similar to the upper fracture (figure 4).  From this analysis we can see that 
there was some problem after the powder pressing process, but before sintering. 
 
The material analysis (composition, hardness, density & microstructure) met the requirements of the specification (see table 1) 
  
 
 
图1 a) 失效件装在发动机里 b) & c) 从发动机取出后 
Figure 1 a) Broken part installed in engine  b) & c) After removal from engine 
a 
b 
c 


 
上海汽车中心实验室 
中国·上海·嘉定区安研路201 号 
邮编. 201804 
 
SAIC QA Laboratory 
201 Anhong rd, Anting, Shanghai 
报告编号 
Report number 
 
SCL-S-11-0151M 
委托者: 沈杰, 质量保证部 
Request person, dept： 
送样日期: 2011.09.01 
Request date:  
报告日期: 2011.09.20 
Report date：  
第3页共6页 
 
上海汽车 
SAIC Motor 
材料分析  Material Analysis 
 
序号 
No. 
试验项目 
Test item 
额定值 
Requirement 
试验结果 
Test result 
评价 Evaluation 
合格 
OK 
不合格 
Not OK 
1 
化学成分 
Material Composition1 
BRICO 5520 
 
 
 
 
C 
0.7 – 1.2 
0.94 
X 
 
 
Mo 
0.3 – 0.9 
0.48 
X 
 
 
Ca 
0.1 – 0.7 
/  
 
 
 
Cu 
1.5 – 4.5 
2.75 
X 
 
 
S 
0.1 – 0.8 
0.38 
X 
 
2 
硬度Hardness 
65-95 HRB 
87HRB 
(176,189,173,200,162HV2) 
X 
 
3 
密度Density 
6.5-7.0 g/cm3 
6.83 
X 
 
4 
金相组织 
Microstructure 
珠光体，弥散分布的硫化
铜和相互连接的孔隙；
Pearlite with dispersed 
sulphide and cuprous 
particles. Interconnected 
porosity 
合格(见图5) 
X 
 
备注：1） 脚注系委外（机动车检测中心）测试 
Remark：1)  Footnote is outsourcing test result (JMVIC) 
 
断口分析  Fracture Analysis 
 
 
x 
图2 
上面断口表面 
 
颗粒表面光滑, 无颗粒间的断裂区
域.Particle surfaces are smooth, 
with no fracture areas.  
 


 
上海汽车中心实验室 
中国·上海·嘉定区安研路201 号 
邮编. 201804 
 
SAIC QA Laboratory 
201 Anhong rd, Anting, Shanghai 
报告编号 
Report number 
 
SCL-S-11-0151M 
委托者: 沈杰, 质量保证部 
Request person, dept： 
送样日期: 2011.09.01 
Request date:  
报告日期: 2011.09.20 
Report date：  
第4页共6页 
 
上海汽车 
SAIC Motor 
 
 
 
x 
图 3 a 和 b 
人为制造的断口 (芯部) 
 
颗粒表面有许多韧性断裂区(粗糙
不平) 
Many areas of ductile fracture on 
particles (appears rough) 
 
a 
b 


 
上海汽车中心实验室 
中国·上海·嘉定区安研路201 号 
邮编. 201804 
 
SAIC QA Laboratory 
201 Anhong rd, Anting, Shanghai 
报告编号 
Report number 
 
SCL-S-11-0151M 
委托者: 沈杰, 质量保证部 
Request person, dept： 
送样日期: 2011.09.01 
Request date:  
报告日期: 2011.09.20 
Report date：  
第5页共6页 
 
上海汽车 
SAIC Motor 
 
 
 
x 
图4 
小裂纹表面 
 
颗粒表面光滑, 无断裂区域.  
孔隙比较多. 
 
a 
b 


 
上海汽车中心实验室 
中国·上海·嘉定区安研路201 号 
邮编. 201804 
 
SAIC QA Laboratory 
201 Anhong rd, Anting, Shanghai 
报告编号 
Report number 
 
SCL-S-11-0151M 
委托者: 沈杰, 质量保证部 
Request person, dept： 
送样日期: 2011.09.01 
Request date:  
报告日期: 2011.09.20 
Report date：  
第6页共6页 
 
上海汽车 
SAIC Motor 
 
 
 
 
图5 金相组织a) x100 b) x500 
朱光体, 铜, MoS2, 孔 
 
a 
b

File: 材料工程师/SCL-S-11-0152M IP21转向节和转向拉杆球铰轴.pdf.md
# SCL-S-11-0152M IP21转向节和转向拉杆球铰轴.pdf

 
上海汽车中心实验室 
中国·上海·嘉定区安研路201 号 
邮编. 201804 
 
SAIC QA Laboratory 
201 Anhong rd, Anting, Shanghai 
报告编号 
Report number 
 
SCL-S-11-0152M 
委托者: 质量工程科 罗增峰 
Request person, dept： 
委托编号: /  
Request number: 
送样日期: 2011.8.26  
Request date:  
报告日期: 2011.9.21 
Report date：  
第1页共9页 
 
分发: 
Distribution 
质量工程科：罗增峰 
检验者Author 
 
审核Auditor 
 
批准Approver 
 
日期Date 
 
日期Date 
 
日期Date 
 
 
上海汽车 
SAIC Motor 
零件号Part number 
30000193/ 10040495 
 零件名称 
Part name 
转向节和转向拉杆 (右边) 
steering knuckle and link (right) 
图纸日期Drawing date 
/ 
零件生产日期Part production date 
/ 
 供货商 
Supplier 
福州六和 / 采埃孚 
Fuzhou LioHo / ZF 
车型/项目Car type/project 
IP21 
 
   阶段性报告 Interim report        结论性报告 Conclusion report           测试报告 Test report 
Ⅰ.任务描述 Task description 
实验室受委托对转向拉杆球铰轴进行失效原因分析；失效零件具体信息如下： 
As requested, QA lab has analyzed the ball joint of the steering link. The background information of the failed part is as following： 
零件信息：Part information 
零件名称 
Part name 
转向节和转向拉杆 
Steering knuckle and link 
制造日期 
Production date 
/ 
VIN 码 
VIN 
LSJW26H37AS026265 
销售日期 
Sale date 
/ 
车辆里程数 
Car mileage 
38909Km 
维修站名称 
Sale agent 
/ 
失效模式描述 
Failure circumstance description 
转向拉杆断裂；The steering link is broken. 
原材料信息：Raw material information 
原材料及牌号 
Raw material specification 
QT250 / 42CrMo  
原材料厂商 
Raw material producer 
/ 
散件供应商 
Component supplier 
福州六和/采埃孚 
Fuzhou LioHo/ ZF 
金属热处理状态 
Metal heat treatment state 
/ 
失效零件见图1：The failed part is shown in figure 1.  
 
Ⅱ. 结论与建议 Conclusions and suggestions 
结论Conclusions： 
(1)  由于缺乏夹紧力以及球铰轴和装配孔的变形，球铰轴因过载而出现断裂失效。The ball joint has failed through overload, 
due to a lack of clamping load and heavy deformation of the taper and bore. 
(2)  早期变形发生之后，车子在行驶中，应该会产生振动和噪音。这种变形可能是由于车轮转向受到阻碍所致；
当然，也不能排除螺母和装配的问题（无法获得装配的螺母）。The deformation had occurred much earlier, and should have 
produced vibrations and noise while driving. It’s possible that the driver had caused damage to the steering by turning the wheel into a kerb, 
although an nut or assembly fault cannot be ruled out (the nut was not recovered). 
(3)  球铰轴材料的合金成分不满足要求，对产品的失效有一定的影响，但是这不是导致产品失效的直接原因； 硬
度和组织正常。The chemical composition of the ball joint doesn’t meet the requirement, which didn’t cause the part failure directly, 
although might have contributed. The hardness and microstructure are OK  
(4)  转向节的石墨球化率不满足产品要求，但是对失效没有影响。 The graphite spherodization of the knuckle was slightly 
below requirement (no influence on failure). 
建议Suggestions： 
(1) 让供应商更改材料，并提供风险评估报告。Supplier to correct the material immediately and provide risk analysis report. 
(2) 该车开了三万多公里，没有保养记录。推荐用户到上汽指定的服务中心做维修和保养。The car had 
driven >30000km without maintenance check record. Recommend to customer to do maintenance check at SAIC Service Center. 


 
上海汽车中心实验室 
中国·上海·嘉定区安研路201 号 
邮编. 201804 
 
SAIC QA Laboratory 
201 Anhong rd, Anting, Shanghai 
报告编号 
Report number 
 
SCL-S-11-0152M 
委托者: 质量工程科 罗增峰 
Request person, dept： 
委托编号: /  
Request number: 
送样日期:  2011.8.26 
Request date:  
报告日期: 2011.9.21 
Report date：  
第2页共9页 
 
上海汽车 
SAIC Motor 
II. 测试结果与分析 Test Results and Analysis 
（1） 失效产品 Failed components 
球铰轴从螺纹段根部断裂，并发生了弯曲；转向节装配处，出现了明显的塑性变形和开裂。这一切均表明
拉杆和转向节间产生了较大的载荷。腐蚀和磨损的痕迹显示变形在断裂之前已发生了很长时间。The ball joint is broken 
at the end of the screw and severely deformed. The hole of the steering knuckle is distorted and cracked.  Such damage can result from heavy 
force between the steering knuckle and ball joint. The corrosion and wear shows that it happened a long time before the final failure. 
 
 
 
（a）失效的转向节和拉杆/failure steering knuckle and link 
 
（b）装配图/Overview of assembly 
图1 失效说明 
Fig.1 failure introduction 
 
 
 
球铰轴断裂 
Ball joint was broken 
扭曲，开裂，局部磨损严重 
Distortion，crack and severe wear 
B 面 
Surface B 
A 面（螺母紧固面） 
Surface A (contact with the nut ) 
部件不按比例/Components are not to scale 
B 面 
Surface B 
A 面（螺母紧固面） 
Surface A (contact with the nut ) 
断裂 
Fracture 


 
上海汽车中心实验室 
中国·上海·嘉定区安研路201 号 
邮编. 201804 
 
SAIC QA Laboratory 
201 Anhong rd, Anting, Shanghai 
报告编号 
Report number 
 
SCL-S-11-0152M 
委托者: 质量工程科 罗增峰 
Request person, dept： 
委托编号: /  
Request number: 
送样日期:  2011.8.26 
Request date:  
报告日期: 2011.9.21 
Report date：  
第3页共9页 
 
上海汽车 
SAIC Motor 
图2 显示了转向节装配孔内表面的状态。可以看出，孔的内表面靠近B 面的一端与球铰轴接触，是一种理想
的接触关系，说明产品机加工的公差没有问题。Fig.2 shows the appearance of the hole. It can be seen that the inner surface close 
the surface B contacted the ball joint, which is normal, so the tolerance of the machining is good.   
 
 
(a) 靠近A 面的内孔表面/appearance of the hole close to surface A 
 
（b）靠近B 面的内孔表面（未磨损的区域）/appearance of hole close to surface B（without wear ） 
图2 孔的内表面 
Fig.2 inner surface of the hole 
 
     该车在使用过程中，转向拉杆的球铰轴和转向节间曾产生了大的载荷，从而导致其均发生了变形，破坏了相
互间正常的匹配关系，使得装配孔的中间区域磨损更加厉害（见图3）；同时，在原先紧密匹配的区域产生了间隙
（圆孔变成椭圆形）。间隙改变了工作中力的传递，使得力在传递中产生相互冲击，造成了更大的工作应力，对零
件的损害更大。During the use of the car, the ball joint of the steering link and steering knuckle suffered heavy loading and distorted, which 
wrecked the normal matching state and wore the hole seriously, shown by fig. 3. This created a gap between the matching surfaces and then the 
相互接触的痕迹 
With the contact mark 
无相互接触的痕迹 
Without the contact mark 
起伏不平的表面是机加
工痕迹 wavy surface from the 
machining 
光滑的表面是由于装配接触
造成的smooth surface caused by the 
contact with the ball joint 


 
上海汽车中心实验室 
中国·上海·嘉定区安研路201 号 
邮编. 201804 
 
SAIC QA Laboratory 
201 Anhong rd, Anting, Shanghai 
报告编号 
Report number 
 
SCL-S-11-0152M 
委托者: 质量工程科 罗增峰 
Request person, dept： 
委托编号: /  
Request number: 
送样日期:  2011.8.26 
Request date:  
报告日期: 2011.9.21 
Report date：  
第4页共9页 
 
上海汽车 
SAIC Motor 
force transfer changed. An impact force was subsequently generated, which was more than the normal working force and damaged the parts 
further. 
 
 
 
图3 装配孔中间区域的磨损情况 
Fig. 3 the abrasion state on the middle region of the hole  
 
螺母固定转向节与转向拉杆，其装配面的情况如图4 所示。从图4 可以看出：转向节表面有多条清晰可见
的压痕，这是由于螺母受到非正常的力，从正常位置向一边滑动留下的痕迹；该痕迹显示螺母和转向节间发生相
互运动有一段时间。The nut assembles the steering knuckle and ball joint. The contact surface is shown by fig. 4. It can be found that there 
are several clear indentations on the surface. These marks were made when the nut moved from the normal position to the other side due to the 
abnormal force, a rim of deformed material shows that there was movement between nut and steering knuckle for some time.  
变形也降低了螺母的夹紧力，同样会使得装配面间产生了间隙；该间隙也会导致转向过程中球铰轴上产生非
正常的工作力。The distortion decreased the clamping force and also could created the gap between the assembly surfaces. Because of the 
gap, relatively normal steering inputs created abnormal forces in the ball joint.  
B 面 
Surface B 
A 面 
Surface A 


 
上海汽车中心实验室 
中国·上海·嘉定区安研路201 号 
邮编. 201804 
 
SAIC QA Laboratory 
201 Anhong rd, Anting, Shanghai 
报告编号 
Report number 
 
SCL-S-11-0152M 
委托者: 质量工程科 罗增峰 
Request person, dept： 
委托编号: /  
Request number: 
送样日期:  2011.8.26 
Request date:  
报告日期: 2011.9.21 
Report date：  
第5页共9页 
 
上海汽车 
SAIC Motor 
 
 
 
 
 
 
 
 
 
 
（a）装配螺母底面尺寸                         （b）A 面孔径变形，平面翘曲            . 
 bottom surface size of the nut                     the distortion of the hole on surface A and warp of the plane 
 
（c）A 面螺母压痕/ the press mark of the nut on the surface A 
图4 螺母及转向节与转向拉杆装配面 
Fig. 4 The contact surface of the nut on steering knuckle 
 
由于从断口上未发现疲劳特征，且该车辆已行驶了38000Km，所以螺栓初始的装配是合格的。由于螺母不能
找到，因此无法判定售后是否进行过拆装，螺纹或螺母是否有缺陷。螺母装配的扭矩要求为28-32Nm.The assembly 
of the nut onto the ball joint specifies a torque of 28-32Nm.  Since no fatigue characteristics were found, and the vehicle had already 
driven >38000km, it’s probable that the initial tightening was OK.  However, the nut was not recovered, and so after sale rework, or a defect of 
the nut or thread cannot be completely ruled out.  
 
 
 
 
 
 
 
13.4mm 
12.7mm 
 
螺母移动方向 
Rim of deformed 
material 


 
上海汽车中心实验室 
中国·上海·嘉定区安研路201 号 
邮编. 201804 
 
SAIC QA Laboratory 
201 Anhong rd, Anting, Shanghai 
报告编号 
Report number 
 
SCL-S-11-0152M 
委托者: 质量工程科 罗增峰 
Request person, dept： 
委托编号: /  
Request number: 
送样日期:  2011.8.26 
Request date:  
报告日期: 2011.9.21 
Report date：  
第6页共9页 
 
上海汽车 
SAIC Motor 
（2） 断口Fracture Surface 
球铰轴的断口如图5 所示。由图可以看出：整个断裂面都有韧窝，属于由于过载导致的韧性断裂，没有疲
劳断裂的特征。在区域A 和区域B 也可以发现有裂纹，如图6 所示。The fracture surface is showed by fig. 5. It can be found 
that: there are a lot of dimples on the surface, so the break is ductile because of overloading, without any fatigue characteristic. On the region A 
and B, there are cracks, showed by fig. 6. 
         
      
(a)宏观断口/macro fracture surface                        （b）区域1/region 1 
                       
 
（c）区域2 /region 2                                      （d）区域3 /region 3                    
图5 球铰轴断口 
Fig.5  fracture surface of the ball joint 
 
区域A 
/Region B 
区域B 
/Region B 
区域1 
/Region 1 
区域2 
/Region 2 
区域3 
/Region 3 


 
上海汽车中心实验室 
中国·上海·嘉定区安研路201 号 
邮编. 201804 
 
SAIC QA Laboratory 
201 Anhong rd, Anting, Shanghai 
报告编号 
Report number 
 
SCL-S-11-0152M 
委托者: 质量工程科 罗增峰 
Request person, dept： 
委托编号: /  
Request number: 
送样日期:  2011.8.26 
Request date:  
报告日期: 2011.9.21 
Report date：  
第7页共9页 
 
上海汽车 
SAIC Motor 
   
 
（a）区域A/Region A                                          （b）区域B/Region B 
图6 表面裂纹 
Fig.6 Crack on the surface 
 
（5）成分和硬度检测 Chemical Components and Hardness 
     转向节和转向拉杆的材料检测结果分别如表1 和表2 所示。The material test results of the steering knuckle and link are 
showed separately by table 1 and table 2. 
 
表1 转向节材料检测 
Table 1 material Test of the steering knuckle 
序号
No. 
试验项目 
Test item 
额定值
Requirement 
试验结果 
Test result 
评价Evaluation 
合格 
OK 
不合格 
Not OK 
1 
化学成分Chemical 
components 
(依据测试计划) 
  
  
  
  
  
C 
/ 
3.54 
  
  
Si 
/ 
2.89 
  
  
Mn 
/ 
0.21 
  
  
P 
≤0.08 
0.030 
× 
  
  
S 
≤0.03 
0.012 
× 
  
Mg 
/ 
0.031 
2 
硬度Hardness 
≤212HBS 
HBW5/750: 
157,158,161,160 
× 
  
3 
球化率 
sphere rate 
≥90% 
≥80%(见图7（a）) 
 
× 
4 
基体组织  
matrix microstructure 
≥80%F+P 
≥90% F+P(见图7（b）) 
× 
 
5 
尺寸size 
≤60μm 
≤60μm 
× 
 
疲劳微裂纹 
Fatigue micro-crack 
裂纹crack 


 
上海汽车中心实验室 
中国·上海·嘉定区安研路201 号 
邮编. 201804 
 
SAIC QA Laboratory 
201 Anhong rd, Anting, Shanghai 
报告编号 
Report number 
 
SCL-S-11-0152M 
委托者: 质量工程科 罗增峰 
Request person, dept： 
委托编号: /  
Request number: 
送样日期:  2011.8.26 
Request date:  
报告日期: 2011.9.21 
Report date：  
第8页共9页 
 
上海汽车 
SAIC Motor 
表2 螺栓材料检测 
Table 2 material test of the Bolt joint 
序号
No. 
试验项目 
Test item 
额定值
Requirement 
试验结果 
Test result 
评价Evaluation 
合格 
OK 
不合格 
Not OK 
1 
化学成分Chemical 
components(42CrMo) 
  
  
  
 
  
C 
0.38～0.45 
0.41 
× 
  
Mn 
0.50～0.80 
0.572 
× 
  
Si 
0.17～0.37 
0.256 
× 
  
P 
≤0.035 
0.011 
× 
  
S 
≤0.035 
0.015 
× 
  
Cr 
0.90～1.20 
0.820 
× 
  
Mo 
0.15～0.25 
0.012 
× 
Cu 
≤0.30 
0.117 
× 
Ni 
≤0.30 
0.0258 
× 
2 
硬度Hardness 
HBW 277-325 
HBW5/750:280,281,288  
× 
3 
组织microstructure 
调质态 
回火索氏体(见图8) 
× 
 
 
 
 
(a) 腐蚀前/ before etching                         (b) 腐蚀后/ After etching 
图7 转向节微观结构 
Fig.7 steering knuckle microstructure 
 


 
上海汽车中心实验室 
中国·上海·嘉定区安研路201 号 
邮编. 201804 
 
SAIC QA Laboratory 
201 Anhong rd, Anting, Shanghai 
报告编号 
Report number 
 
SCL-S-11-0152M 
委托者: 质量工程科 罗增峰 
Request person, dept： 
委托编号: /  
Request number: 
送样日期:  2011.8.26 
Request date:  
报告日期: 2011.9.21 
Report date：  
第9页共9页 
 
上海汽车 
SAIC Motor 
 
 
(a) 表面/surface                                   (b) 芯部/core 
图8 球铰轴微观结构 
Fig.8 ball joint microstructure

File: 材料工程师/SCL-S-11-0153M IP21 前催化器排气管EU40.pdf.md
# SCL-S-11-0153M IP21 前催化器排气管EU40.pdf

 
上海汽车中心实验室 
中国·上海·嘉定区安研路201 号 
邮编. 201804 
 
SAIC QA Laboratory 
201 Anhong rd, Anting, Shanghai 
报告编号 
Report number 
 
SCL-S-11-0152M 
委托者: SQE 周袁东 
Request person, dept： 
委托编号: /  
Request number: 
送样日期: 2011.8.26  
Request date:  
报告日期: 2011.9.27 
Report date：  
第1页共8页 
 
分发: 
Distribution 
SQE：周袁东 
检验者Author 
 
审核Auditor 
 
批准Approver 
 
日  期Date 
 
日期Date 
 
日期Date 
 
 
上海汽车 
SAIC Motor 
零件号Part number 
10028083 
 零件名称 
Part name 
前排气管 
front vent-pipe 
图纸日期Drawing date 
/ 
零件生产日期Part production date 
/ 
 供货商 
Supplier 
佛吉亚 
Faurecia 
车型/项目Car type/project 
IP21 
 
   阶段性报告 Interim report        结论性报告 Conclusion report           测试报告 Test report 
Ⅰ.任务描述 Task description 
实验室受委托对前排气管进行失效原因分析；失效零件具体信息如下： 
As requested, QA lab has analyzed the exhaust downpipe. The background information of the failed part is as following： 
零件信息：Part information 
零件名称 
Part name 
前排气管 
Exhaust downpipe-pipe 
制造日期 
Production date 
/ 
VIN 码 
VIN 
/ 
销售日期 
Sale date 
/ 
车辆里程数 
Car mileage 
43655Km 
维修站名称 
Sale agent 
/ 
失效模式描述 
Failure circumstance description 
前排气管断裂；The exhaust downpipe is fractured. 
原材料信息：Raw material information 
原材料及牌号 
Raw material specification 
441ss 
原材料厂商 
Raw material producer 
阿赛洛 
Arcelor 
散件供应商 
Component supplier 
佛吉亚 
Faurecia 
金属热处理状态 
Metal heat treatment state 
/ 
失效零件见图1：The failed part is shown in figure 1.  
 
Ⅱ. 结论与建议 Conclusions and suggestions 
 
结论Conclusions： 
（1） 由于反向弯曲疲劳导致排气管的断裂；The exhaust pipe failed due to reverse bending fatigue. 
（2） 管子处于法兰内表面的裂纹是由于高温非正常热膨胀所致。Additional fractures in the upper pipe 
indicates abnormal thermal expansion due to very high temperatures. 
（3）  材料的厚度，成分，组织，以及硬度正常。The material thickness, chemical components, microstructure 
and hardness are normal. 
（4） 焊接处未见焊接缺陷。No significant defects were found in the weld. 
 
建议Suggestions： 
（1） 建议DRE 和实验工程师，对比新旧设计情况下排气管的振动，考察是否由于支架和排气管催化剂的更改
导致排气管的振动加剧而出现过早断裂。Suggest the DRE and test engineer to compare the vibration of 
the new and old design and check if the vibration became more serious. 
（2） 检测排气温度是否过高。Check the exhaust gas temperature is within limits. 


 
上海汽车中心实验室 
中国·上海·嘉定区安研路201 号 
邮编. 201804 
 
SAIC QA Laboratory 
201 Anhong rd, Anting, Shanghai 
报告编号 
Report number 
 
SCL-S-11-0153M 
委托者: SQE 周袁东 
Request person, dept： 
委托编号: /  
Request number: 
送样日期:  2011.8.26 
Request date:  
报告日期: 2011.9.27 
Report date：  
第2页共8页 
 
 
上海汽车 
SAIC Motor 
III. 测试结果与分析 Test Results and Analysis 
（1） 失效产品 Failed part 
前排气管从管子与法兰的焊指处完全断口，并管子另一端的焊缝处出现裂纹，如图1 所示。其内表面和断
裂面由于高温氧化而呈红色。 
 
 
 
 
 
 
 
图1 失效的前排气管 
Fig. 1 failure front vent-pipe 
  
管子在其它区域也存在裂纹如图2 所示。该裂纹与内应力和高温氧化等因素有关。该内应力可能由于高的
排气温度导致热应力的产生所致。 
图2（b）所示的裂纹的方向与管子的纵向呈一个小的角度。这是由于裂纹扩展中，排气管在振动，力的方
向不断的发生改变所产生的结果。 
 
3#装配孔/Hole 3 
 
1#装配孔/Hole 1 
从焊指处完全断开 
出现裂纹 
 
 
 
出现裂纹 


 
上海汽车中心实验室 
中国·上海·嘉定区安研路201 号 
邮编. 201804 
 
SAIC QA Laboratory 
201 Anhong rd, Anting, Shanghai 
报告编号 
Report number 
 
SCL-S-11-0153M 
委托者: SQE 周袁东 
Request person, dept： 
委托编号: /  
Request number: 
送样日期:  2011.8.26 
Request date:  
报告日期: 2011.9.27 
Report date：  
第3页共8页 
 
 
上海汽车 
SAIC Motor 
 
 
 
 
 
 
 
(a) 与法兰内孔装配处的裂纹/crack on the assembly area with the flange inner hole 
 
        
 
（b）管子上断口附近的裂纹/cracks close the fracture surface of the pipe 
图2 其它裂纹 
Fig.2 other cracks  
 
法兰情况如图3 所示。法兰机加工的表面呈黄色和黑色两种颜色。黑色是氧化相对严重的表现。 
 
 
裂纹crack 
裂纹crack 
 
焊管的焊缝出现开裂；
crack on the weld region. 
截面1（裂纹末端） 
截面2（光亮处） 


 
上海汽车中心实验室 
中国·上海·嘉定区安研路201 号 
邮编. 201804 
 
SAIC QA Laboratory 
201 Anhong rd, Anting, Shanghai 
报告编号 
Report number 
 
SCL-S-11-0153M 
委托者: SQE 周袁东 
Request person, dept： 
委托编号: /  
Request number: 
送样日期:  2011.8.26 
Request date:  
报告日期: 2011.9.27 
Report date：  
第4页共8页 
 
 
上海汽车 
SAIC Motor 
 
图3 法兰情况 
Fig.3 flange condition 
 
本次试验的IP21 与现生产的IP21 变化的地方有如下三点： 
（1） 发动机输出动力所需的转速有所降低； 
（2） 固定发动机和变速箱的支架在设计上有一定的变化，见图4.； 
（3）为了到达设定排放的要求，排气管中采用了新的催化剂。新的产品相对于旧的产品重量约减轻了
150g。 
这些变化都有可能对排气管的振动产生影响。如果出现共振，新的设计更改（特别是支架）有可能对排气
管产生较大的损伤。 
 
图4 支架 
Fig. 4 bracket 
新支架/new bracket 
旧支架/old braket  
黄色/yellow 
黑色/black 
1#装配孔/Hole 1 
 
2#装配孔/Hole 2 
 
3#装配孔/Hole 3 
 


 
上海汽车中心实验室 
中国·上海·嘉定区安研路201 号 
邮编. 201804 
 
SAIC QA Laboratory 
201 Anhong rd, Anting, Shanghai 
报告编号 
Report number 
 
SCL-S-11-0153M 
委托者: SQE 周袁东 
Request person, dept： 
委托编号: /  
Request number: 
送样日期:  2011.8.26 
Request date:  
报告日期: 2011.9.27 
Report date：  
第5页共8页 
 
 
上海汽车 
SAIC Motor 
（2）断口Fracture Surface 
排气管的断口如图5 所示。从断口上来看，该断裂属于多源疲劳断裂，其主裂纹源处于如图所示的位置。
与振动中，排气管在这个方向摆动有关。断口上未发现任何缺陷。 
 
（a）断口整体形貌/whole fracture surface 
 
        
 
（b）主裂纹源1/ Main crack source 1               （c）主裂纹源2/ Main crack source 2 
 
 
（d）裂纹扩展区/ Spreading region 
图5  断口形貌 
Fig. 5 fracture surface 
主裂纹源1 
Main crack source 1 
主裂纹源2 
Main crack source 2 
断面起伏不平，见图2。 
fracture surface not flat, see fig. 2 


 
上海汽车中心实验室 
中国·上海·嘉定区安研路201 号 
邮编. 201804 
 
SAIC QA Laboratory 
201 Anhong rd, Anting, Shanghai 
报告编号 
Report number 
 
SCL-S-11-0153M 
委托者: SQE 周袁东 
Request person, dept： 
委托编号: /  
Request number: 
送样日期:  2011.8.26 
Request date:  
报告日期: 2011.9.27 
Report date：  
第6页共8页 
 
 
上海汽车 
SAIC Motor 
说明：排气管原材料的厚度规格为：1.5±0.12mm；对断裂面进行测量，其最小厚度1.4mm，未见减薄现
象。 
 
（3）成分Chemical Components 
     成分检测结果合格，如表1 所示。 
  
表1 材料成分测试 
Table 1 Chemical Components test 
序号
No. 
试验项目 
Test item 
额定值
Requirement 
试验结果 
Test result 
评价Evaluation 
合格 
OK 
不合格 
Not OK 
1 
成分441（DIN EN 
10088-2005） 
 
 
 
 
  
C≤0.03 
0.025 
× 
  
Mn≤1.00 
0.126 
× 
  
Si≤1.00 
0.53 
× 
  
P≤0.04 
0.032 
× 
  
S≤0.015 
0.001 
× 
Cr:17.5-19.5 
18.063 
× 
 
Ti:0.1-0.6 
0.126 
× 
Nb:0.0.39-1.00 
0.493 
× 
 
（4）组织与硬度microstructure and hardness 
     基体组织和硬度正常，如图6 所示。 
  
 
（a）横向组织/transverse microstructure                    （b）纵向/lengthways microstructure 
 （HV1:189,186,193）                          （HV1:196,195,185） 
图6 基体组织和硬度 
Fig.6 microstructure and hardness of the matrix 


 
上海汽车中心实验室 
中国·上海·嘉定区安研路201 号 
邮编. 201804 
 
SAIC QA Laboratory 
201 Anhong rd, Anting, Shanghai 
报告编号 
Report number 
 
SCL-S-11-0153M 
委托者: SQE 周袁东 
Request person, dept： 
委托编号: /  
Request number: 
送样日期:  2011.8.26 
Request date:  
报告日期: 2011.9.27 
Report date：  
第7页共8页 
 
 
上海汽车 
SAIC Motor 
图7 所示的两截面的焊缝形貌以及相关区域的组织，未见任何焊接和组织缺陷缺陷。 
由图可见，断裂的表面和内表面均出现了严重的腐蚀。严重的腐蚀会降低管子的强度，或者成为疲劳源。腐
蚀的程度与温度，时间以及尾气的气体成分有关。 
焊缝金属的硬度(HV1)为：213,204,203；焊缝附件管材的硬度（HV1）为：163,165,161，相对基体的硬度
有所降低。这是一种正常的现象。 
 
  
 
（a）截面1（裂纹的末端）                           （b）截面2（起弧，收弧处） 
/section 1 (end of the crack)                                    section 2 (start and end of the weld) 
 
  
 
（c）区域1（断口以及内表面被氧化）                          (d) 区域2（内表面氧化腐蚀） 
    /region 1 (oxidation of the fracture surface and inner surface)               / region 2 (oxidation of the inner surface) 
图7 焊缝取样分析 
Fig.7 a sample from the weld 
 
 
 
区域1/region 1 
区域2/region 2 
Fracture 
surface 
Inner surface 
Inner surface 
焊缝金属 
/the metal of the weld 
管材/tube 
厚度：1.64mm 
厚度：1.53mm 


 
上海汽车中心实验室 
中国·上海·嘉定区安研路201 号 
邮编. 201804 
 
SAIC QA Laboratory 
201 Anhong rd, Anting, Shanghai 
报告编号 
Report number 
 
SCL-S-11-0153M 
委托者: SQE 周袁东 
Request person, dept： 
委托编号: /  
Request number: 
送样日期:  2011.8.26 
Request date:  
报告日期: 2011.9.27 
Report date：  
第8页共8页 
 
 
上海汽车 
SAIC Motor 
     图8 显示了断裂面，内表面以及外表面的组织。从图可以看出断裂面的晶粒未出现张大。 
 
 
图8 断裂处的微观组织（未出现晶粒长大） 
Fig. 8 microstructure near the crack (no grain growth) 
Outer 
surface 
Fracture surface 
inner  
surface

File: 材料工程师/SCL-S-11-0154M 发动机罩盖支架.pdf.md
# SCL-S-11-0154M 发动机罩盖支架.pdf

 
上海汽车中心实验室
SAIC center lab 
中国·上海·嘉定区安研路201 号 
邮编. 201804 
No. 201 Anyan Road, Jiading District,  
Shanghai, China. 
Post code :201804
报告编号：Report number
SCL-S-11-0154M
 
委托者Requestor：SQE 朱赟 
送样日期Deliver date：2011.08.29 
报告日期Report date：2011.09.15 
第 1 页 共 3 页 
Page 1 of 3  
 
上海汽车
SAIC Motor 
零件号 
Part number 
10016993 
零件名称 
Part name 
发动机罩盖支架 
Bracket of engine plastic cover 
图纸日期 
Drawing date  
/ 
零件生产日期 
Production date 
/ 
供货商 
Supplier 
上海瑞尔实业 
Shanghai Real Co., Ltd. 
车型/项目 
Car type/project 
AP11 
 
   阶段性报告  Stage report        结论性报告 Conclusion report           测试报告 Test report 
Ⅰ.任务描述 Task description 
实验室受委托对发动机罩盖支架进行失效原因分析，失效零件具体信息如下： 
As requested, SAIC center lab has analyzed the invalid cause of the bracket of engine plastic cover, and the 
information of invalid part is shown as following： 
零件信息：Part information 
零件名称 
Part name 
发动机罩盖支架 
Bracket of engine plastic cover 
制造日期 
Production date 
/ 
VIN 码 
VIN number 
LSJA16E31BG018085 
销售日期 
Sale date 
/ 
车辆里程数 
Car mileage 
34030 Km 
维修站名称 
Sale agent 
/ 
失效模式描述 
Invalid situation 
description 
发动机罩盖支架断裂 
Bracket of engine plastic cover was broken 
原材料信息：Raw material information 
原材料及牌号 
Raw material 
and trademark 
PA6-GF10-M20 
原材料厂商 
Raw material producer 
BASF 
散件供应商 
Part supplier 
上海瑞尔实业 
Shanghai Real Co., Ltd. 
金属热处理状态 
Metal heat treatment state 
/ 
失效零件见图1：The invalid parts are shown in Fig 1.  
Ⅱ. 结论与建议 Conclusions and suggestions 
结论：1. 经测试，零件材料符合图纸要求。 
2. 通过支架的材料分析和宏观分析可以判定，支架与基体结合较好，异常外力导致支架在根部断裂。 
Conclusions: After testing, the material of the bracket conforms to the drawing requirement. According to the 
macroscopic dimension observation and material test of the bracket, it can be seen that the connection 
between the bracket and engine cover is good and the break of bracket was caused by an abnormal external 
force.  
建议：避免发动机罩盖受异常外力作用。 
Suggestions：The excessive external force on the engine plastic cover should be avoided.  
 
分发： 
Dispenser 
SQE 朱赟 
Zhu Yun 
检验者： 
Identifier 
马秋 
Ma Qiu 
审核： 
Auditor 
 
批准： 
Approver 
 
日期： 
Date 
2011.09.15 
日期： 
Date 
 
日期： 
Date 
 


 
上海汽车中心实验室
SAIC center lab 
中国·上海·嘉定区安研路201 号 
邮编. 201804 
No. 201 Anyan Road, Jiading District,  
Shanghai, China. 
Post code :201804
报告编号：Report number
SCL-S-11-0154M
 
委托者Requestor：SQE 朱赟 
送样日期Deliver date：2011.08.29 
报告日期Report date：2011.09.15 
第 2 页 共 3 页 
Page 2 of 3  
 
上海汽车
SAIC Motor 
   
     
图1 失效件                   
Fig 1 Failure part                                                
III. 测试结果 Test Results  
序
号 
No.
试验项目 
Test item 
额定值 
Requirement
试验结果 
Test result 
评价 Evaluation 
合格 
qualified
不合格 
unqualified
第一次 
First time 
第二次 
Second 
time 
Ⅰ 
支架失效件 
Failure part of bracket 
 
 
1 
红外（GB/T6040-2002） 
Infrared Spectroscopy 
PA6 
PA6 
× 
 
2 
熔点（GB/T19466.3-2006） 
Melting point 
≥215 oC 
222 oC 
218 oC 
× 
 
3 
焓值（GB/T19466.3-2006） 
Enthalpy 
/ 
39 J/g 
36 J/g 
× 
 
4 
灰分(GB/T9345.1-2008） 
Ash content 
30±2% 
32% 
× 
 
小结：经测试，支架失效件的材料符合设计要求。支架材料第一次熔融过程和第二次熔融过程中的熔融焓变
化不大，零件的注塑工艺参数较好。 
Conclusion: After the tests, the material of the bracket conforms to the design requirement. The change of ΔH 
between the first circle and the second circle of the bracket part is small, so the injection process of it is good.  
Ⅳ. 尺寸与宏观分析 Dimention and Macroscopic analysis 
 
图2 是断口整体形貌，可以看出支架在与基体连接处发生断裂（支架齐根断裂），断口表面没有空洞、夹杂等
缺陷，支架与基体连接较好。图3 是断口的局部放大图，图中有一明显的支架断裂后将基体材料撕扯掉的断口，
从而可以判定支架沿着图中箭头所示方向断裂，而正常状态支架只受垂直基体面方向的力。 
Fig 2 is the whole crack surface, it can be seen that the fracture of bracket occurred at the linking region (also is the 
bottom region of bracket) and no defects such as voids and including are found on the crack surface. Fig 3 is the 
magnified part of crack, a part of engine cover was torn off by the fracture of bracket which indicates the break direction 
of bracket as the arrow. At normal conditions, the bracket undertake a force which vertical to the engine cover. 


 
上海汽车中心实验室
SAIC center lab 
中国·上海·嘉定区安研路201 号 
邮编. 201804 
No. 201 Anyan Road, Jiading District,  
Shanghai, China. 
Post code :201804
报告编号：Report number
SCL-S-11-0154M
 
委托者Requestor：SQE 朱赟 
送样日期Deliver date：2011.08.29 
报告日期Report date：2011.09.15 
第 3 页 共 3 页 
Page 3 of 3  
 
上海汽车
SAIC Motor 
     
 
图2 断口形貌                                        图3 局部断口 
Fig 2 Crack surface                             Fig 3 Part of magnified crack 
 
小结：通过支架的材料分析和宏观分析可以判定，支架与基体结合较好，异常外力导致支架在根部断裂。 
Conclusion: According to the macroscopic dimension observation and material test of the bracket, it can be seen that 
the connection between the bracket and engine cover is good and the break of bracket was caused by an 
abnormal external force.

File: 材料工程师/SCL-S-11-0155M 调节杆.pdf.md
# SCL-S-11-0155M 调节杆.pdf

 
上海汽车中心实验室
SAIC center lab 
中国·上海·嘉定区安研路201 号 
邮编. 201804 
No. 201 Anyan Road, Jiading District,  
Shanghai, China. 
Post code :201804
报告编号：Report number
SCL-S-11-0155M
 
委托者Requestor：SQE 冯新华 
送样日期Deliver date：2011.08.30 
报告日期Report date：2011.09.15 
第 1 页 共 3 页 
Page 1 of 3  
 
上海汽车
SAIC Motor 
零件号 
Part number 
30011805 
零件名称 
Part name 
调节杆 
Adjust level 
图纸日期 
Drawing date  
/ 
零件生产日期 
Production date 
 
供货商 
Supplier 
宁波舜宇模具有限公司 
Ningbo Sunny Mould Co., Ltd. 
车型/项目 
Car type/project 
ZP11 
 
   阶段性报告  Stage report        结论性报告 Conclusion report           测试报告 Test report 
Ⅰ.任务描述 Task description 
实验室受委托对调节杆进行失效原因分析，失效零件具体信息如下： 
As requested, SAIC center lab has analyzed the invalid cause of the adjust level, and the information of invalid part 
is shown as following： 
零件信息：Part information 
零件名称 
Part name 
调节杆 
Adjust level 
制造日期 
Production date 
2011-05-06 
VIN 码 
VIN number 
LSJZ14C38BS038888 
销售日期 
Sale date 
2011-05-25 
车辆里程数 
Car mileage 
1296Km 
维修站名称 
Sale agent 
/ 
失效模式描述 
Invalid situation 
description 
调节杆断裂 
Adjust level was broken 
原材料信息：Raw material information 
原材料及牌号 
Raw material 
and trademark 
ABS+PC/CY200 
原材料厂商 
Raw material producer 
GE 
散件供应商 
Part supplier 
宁波舜宇模具有限公司 
Ningbo Sunny Mould Co., Ltd 
金属热处理状态 
Metal heat treatment state 
/ 
失效零件见图1：The invalid parts are shown in Fig 1.  
Ⅱ. 结论与建议 Conclusions and suggestions 
结论：1. 经测试，零件材料符合图纸要求。 
2.调节杆受异常外力导致在根部发生快速断裂。 
Conclusions: After testing, the materials of the adjust levels conform to the drawing requirement. According to the 
macroscopic observation and material test of the adjust level, it can be seen that the adjust level was broken at 
the bottom region by an excessive outside force.   
建议： 避免对调节杆施加过大外力。 
Suggestions：The excessive outside force on the adjust level should be avoided. 
 
分发： 
Dispenser 
SQE 冯新华 
Feng Xinhua 
检验者： 
Identifier 
马秋 
Ma Qiu 
审核： 
Auditor 
 
批准： 
Approver 
 
日期： 
Date 
2011.09.15 
日期： 
Date 
 
日期： 
Date 
 


 
上海汽车中心实验室
SAIC center lab 
中国·上海·嘉定区安研路201 号 
邮编. 201804 
No. 201 Anyan Road, Jiading District,  
Shanghai, China. 
Post code :201804
报告编号：Report number
SCL-S-11-0155M
 
委托者Requestor：SQE 冯新华 
送样日期Deliver date：2011.08.30 
报告日期Report date：2011.09.15 
第 2 页 共 3 页 
Page 2 of 3  
 
上海汽车
SAIC Motor 
        
图1 失效件与正常件对比                   
Fig 1                                                    
III. 测试结果 Test Results  
序
号 
No.
试验项目 
Test item 
额定值 
Requirement 
试验结果 
Test result 
评价 Evaluation 
合格 
qualified
不合格 
unqualified
Ⅰ 
调节杆粒料 
Pellet of adjust level 
 
 
1 
红外（GB/T6040-2002） 
Infrared Spectroscopy 
ABS+PC 
ABS+PC 
× 
 
2 
玻璃化转变温度 (oC) 
Glass transition temperature 
110±10/140±10 
112/145 
× 
 
Ⅱ 
调节杆新件 
New part of adjust level 
 
 
1 
红外（GB/T6040-2002） 
Infrared Spectroscopy 
ABS+PC 
ABS+PC 
× 
 
2 
玻璃化转变温度 (oC) 
Glass transition temperature 
110±10/140±10 
111/144 
× 
 
Ⅲ 
调节杆失效件 
Failure part of adjust level 
 
 
1 
红外（GB/T6040-2002） 
Infrared Spectroscopy 
ABS+PC 
ABS+PC 
× 
 
2 
玻璃化转变温度 (oC) 
Glass transition temperature 
110±10/140±10 
112/142 
× 
 
小结：经测试，调节杆粒料、新件和失效件材料为ABS+PC，材料符合设计要求。 
Conclusion: After the tests, the material of the pellet, new part and failure part of adjust level is ABS+PC which 
conforms to the design requirement.  
Ⅳ. 尺寸与宏观分析 Dimention and Macroscopic analysis 
图2 是断口宏观形貌，从左侧断口可以看出调节杆断裂将部分基体撕掉，断口表面比较光滑，可以判定调节
杆的断裂方向如图中箭头所示。图3 和图4 分别是左、右两侧断口形貌，断口上分布的方向纹与断裂方向一致，
没有发现空洞、夹杂等缺陷。 


 
上海汽车中心实验室
SAIC center lab 
中国·上海·嘉定区安研路201 号 
邮编. 201804 
No. 201 Anyan Road, Jiading District,  
Shanghai, China. 
Post code :201804
报告编号：Report number
SCL-S-11-0155M
 
委托者Requestor：SQE 冯新华 
送样日期Deliver date：2011.08.30 
报告日期Report date：2011.09.15 
第 3 页 共 3 页 
Page 3 of 3  
 
上海汽车
SAIC Motor 
 
   
图2 断口宏观形貌             
 
           
 
图3 左断口形貌                                图4 右断口形貌 
 
小结：通过调节杆的材料分析和宏观分析可以判定，调节杆受异常外力导致在根部发生快速断裂。  
Conclusion: According to the macroscopic observation and material test of the adjust level, it can be seen that the 
adjust level was broken at the bottom region by an excessive outside force.

File: 材料工程师/SCL-S-11-0156M ZP11 发动机悬臂-倪雷.pdf.md
# SCL-S-11-0156M ZP11 发动机悬臂-倪雷.pdf

 
上海汽车中心实验室 
SAIC Center Lab 
中国·上海·嘉定区安研路201 号 
邮编. 201804 
No 201 Anyan road, Jiading, Shanghai China 
Post code 201804 
报告编号 
Report number 
 
SCL-S-11-0156M 
委托者: SQE 黎龙安 
Request person, dept：SQE Li LongAn 
委托编号:   
Request number:  
送样日期:  2011-09-06 
Request date:  
报告日期:  2011-09-13 
Report date： 
             第1页共7页 
 
分发: 
Distribution 
SQE：黎龙安 
SQE：Li LongAn 
检验者Author 
Ni Lei 
审核Auditor 
 
批准Approver 
 
日期Date 
 
日期Date 
 
日期Date 
 
 
上海汽车
SAIC Motor
零件号Part number 
30003628 
 零件名称 
Part name 
发动机悬置 
Engine mount 
图纸日期Drawing date 
2010-04-01 
零件生产日期Part production date 
2011-09 
 供货商 
Supplier 
无锡特瑞堡减震器有限公司 
Wuxi Trelleborg Vibration Isolator 
Co., Ltd 
车型/项目Car type/project 
ZP11 
 
   阶段性报告 Interim report        结论性报告 Conclusion report           测试报告 Test report 
Ⅰ.任务描述 Task description 
实验室受委托对发动机悬置（悬臂）进行失效原因分析，失效零件具体信息如下： 
As requested, QA lab has analyzed the failure of Engine mount（Bracket）. The background information of 
the failed part is as following： 
零件信息：Part information 
零件名称 
Part name 
发动机悬置 
Engine mount 
制造日期 
Production date 
2011-09 
VIN 码 
VIN 
/ 
销售日期 
Sale date 
/ 
车辆里程数 
Car mileage 
0 Km 
维修站名称 
Sale agent 
/ 
失效模式描述 
Failure circumstance 
description 
现场质保转鼓工位发现发动机悬置断裂。 
QA found the Engine Mount broken at the drum station. 
原材料信息：Raw material information 
原材料及牌号 
Raw material specification 
AlSi9Cu3（Fe） 
原材料厂商 
Raw material producer 
/ 
散件供应商 
Component supplier 
丹阳荣嘉精密机械有限公司 
Dan Yang Rongjia Precision 
Machine Co., Ltd 
金属热处理状态 
Metal heat treatment state 
铸态 
失效零件见图1 和3： The failed part is shown in the figures 1 and 3. 
 
Ⅱ. 结论与建议 Conclusions and suggestions 
结论Conclusions：1）铸件厚薄过渡区存在严重铸造缺陷-缩松，导致该部位强度下降，进而受冲击后发生自上
而下的脆性断裂。The casting thickness transition zone have serious casting 
defects-shrinkage, lead to decreased strength of the site, then occur brittle fracture 
top-down by impact. 
              2）铸件支臂表面的冷隔缺陷，导致该部位强度下降，受冲击后发生自上而下的脆性断 
裂。The casting arm surface have a cold shut defect, lead to decreased strength of  
the site, occur brittle fracture top-down by impact. 
建议Suggestions：1）改进压铸工艺，杜绝出现类似铸造缺陷，提高铸件质量。Improve the casting process, 
prevent similar casting defects, and improve the casting quality. 
                 2）加强对铸件的质量检查，如采用100%X 射线探伤等。Enhance the castings quality 
inspection, such as use 100% X-ray detection Etc. 
                 3）工程应在图纸技术要求中，将断裂处的铸件孔隙率要求提高至5%。DRE should 
technical requirements, the casting porosity requirement of the breaks to 5%. 


 
上海汽车中心实验室 
SAIC Center Lab 
中国·上海·嘉定区安研路201 号 
邮编. 201804 
No 201 Anyan road, Jiading, Shanghai China 
Post code 201804 
报告编号 
Report number 
 
SCL-S-11-0156M 
委托者:   SQE 黎龙安 
Request person, dept： 
送样日期:  2011-09-06 
Request date:  
报告日期:  2011-09-13 
Report date：  
第2页共7页 
 
上海汽车
SAIC Motor
III. 测试结果 Test Results 
1、失效零件宏观观察Macroscopic Observation of the Failure Parts 
（1）两件断裂的发动机悬置如图1、3所示，断裂在相同的位置。The failure parts have broken at the same 
position , shown in fig. 1 and 3. 
（2）1#失效件断口部位有一铸造冷隔缺陷，见图2。The No.1 fracture site have a casting defect-cold shut. 
（3）2#失效件断口表面存在一长28.5mm的铸造缩松缺陷，缩松处表面氧化严重，见图4。The No.2 fracture 
surface have a long 28.5mm casting defect- shrinkage, shrinkage surface oxidation serious, see Fig.4. 
（4）断裂面未发现任何塑性变形的痕迹，呈现脆性断裂形貌。Material deformation is not seen, brittle fracture 
morphology only.  
 
结论 result：铸件厚薄过渡区存在严重铸造缺陷-缩松和冷隔。The casting thickness transition zone have 
serious casting defects-shrinkage and cold shut.  
 
 
 
 
 
 
 
 
 
 
 
 
 
 
 
 
 
图1  1#失效零件示意图                         图2  1#失效零件（铸造缺陷—冷隔） 
Fig.1 Photo of No.1 failed Part                   Fig.2 No.1 failed Part（casting defect-cold shut） 
 
 
 
 
 
 
 
 
 
 
 
 
 
 
 
 
 
 
图3  2#失效零件示意图                           图4  2#失效零件断面示意图（16X） 
Fig.3 Photo of No.2 failed Part                    Fig.4 Fracture surface photo of No.2 failed Part 
 
 
28.5mm 


 
上海汽车中心实验室 
SAIC Center Lab 
中国·上海·嘉定区安研路201 号 
邮编. 201804 
No 201 Anyan road, Jiading, Shanghai China 
Post code 201804 
报告编号 
Report number 
 
SCL-S-11-0156M 
委托者:   SQE 黎龙安 
Request person, dept： 
送样日期:  2011-09-06 
Request date:  
报告日期:  2011-09-13 
Report date：  
第3页共7页 
 
上海汽车
SAIC Motor
 
 
 
 
 
 
 
 
 
 
 
 
 
 
 
 
 
 
 
图5 2#失效件断面示意图（铸造缺陷—缩松） 
Fig.5 Fracture surface photo of No.2 failed Part（casting defect-Shrinkage） 
 
2、理化试验Physical and Chemical Testing 
1）成分/Composition：合格，见表1；Ok, see Table 1 
2）硬度/Hardness：均合格，见表1；Ok, see Table 1 
3) 组织/Microstructure：均合格，见表1；Ok, see Table 1 
4) 孔隙率及孔隙大小/Porosity and pore size：不合格，见表1 和图9/10/11/12；Unqualified, see Table 1 and 
Fig.9/10/11/12. 
 
结论：经检测，悬臂的孔隙度及孔隙大小严重不符合材料要求。After testing, the Porosity and pore size don’t 
conform to material requirements. 
表1  理化试验结果汇总表 
Table1 Physical and chemical test results 
序
号 
试验项目 
额定值 
试验结果 
评价 
合格
不合
格 
1 
发动机悬置—悬臂 
A8823112 
 
 
 
 
1.1 
失效悬臂 
化学成分/AlSi9Cu3（Fe）
（DIN EN 1706-2010） 
 
 
 
 
 
Si 
8.0~11.0 
10.14 1 
X 
 
 
Fe  
0.6~1.1 
0.64 1
X 
 
 
Cu 
2.0~4.0 
2.31 1 
X 
 
 
Mn 
≤0.55 
0.30 1 
X 
 
 
Mg 
0.15~0.55 
0.27 1 
X 
 


 
上海汽车中心实验室 
SAIC Center Lab 
中国·上海·嘉定区安研路201 号 
邮编. 201804 
No 201 Anyan road, Jiading, Shanghai China 
Post code 201804 
报告编号 
Report number 
 
SCL-S-11-0156M 
委托者:   SQE 黎龙安 
Request person, dept： 
送样日期:  2011-09-06 
Request date:  
报告日期:  2011-09-13 
Report date：  
第4页共7页 
 
上海汽车
SAIC Motor
序
号 
试验项目 
额定值 
试验结果 
评价 
合格
不合
格 
 
Cr 
≤0.15 
0.05 1 
X 
 
 
Ni 
≤0.55 
0.04 1 
X 
 
 
Zn 
≤1.2  
0.02 1 
X 
 
 
Pb 
≤0.35 
0.001 1 
X 
 
 
Sn 
≤0.15 
0.001 1 
X 
 
 
其它 
单个 
≤0.05 
Ti  0.024 1 
X 
 
总和 
≤0.25 
0.024 1 
X 
 
 
 
 
 
 
 
1.2 
力学性能/AlSi9Cu3（Fe）
（DIN EN 1706-2010）
 
 
 
 
 
硬度/ HBW5/250 
≥80 
失效件 
1# 
95.5/97.7/97.2 
X 
 
2# 
99.5/98.3/98.9 
X 
 
同批次件
3# 
98.9/97.2/100 
X 
 
4# 
101/97.7/98.3 
X 
 
 
 
 
 
 
 
1.3 
金相组织 
（JB/T7946.1-1999） 
变质正常 
失效件 
1# 
变质良好（见图5） 
X 
 
2# 
变质良好（见图6） 
X 
 
同批次件
3# 
变质正常（见图7） 
X 
 
4# 
变质良好（见图8） 
X 
 
 
 
 
 
 
 
1.4 
孔隙率/% 
孔隙大小/mm 
（SMTC5 200 028） 
≤5% 
≤1mm 
失效件 
1# 
13.85%（见图9） 
 
X 
6.1mm（见图9） 
 
X 
2# 
22.5%（见图10） 
 
X 
6.15mm（见图10） 
 
X 
同批次件
3# 
6.80%（见图11） 
 
X 
2.37mm（见图11） 
 
X 
4# 
10.6%（见图12） 
 
X 
4.17mm（见图12） 
 
X 
 
 
 
 
 
 
 
 
 
 
 
 
 
 
 
 
 
 


 
上海汽车中心实验室 
SAIC Center Lab 
中国·上海·嘉定区安研路201 号 
邮编. 201804 
No 201 Anyan road, Jiading, Shanghai China 
Post code 201804 
报告编号 
Report number 
 
SCL-S-11-0156M 
委托者:   SQE 黎龙安 
Request person, dept： 
送样日期:  2011-09-06 
Request date:  
报告日期:  2011-09-13 
Report date：  
第5页共7页 
 
上海汽车
SAIC Motor
 
 
 
 
 
 
 
 
 
 
 
 
 
 
 
 
 
 
图6  1#变质良好（200X） 
 
 
 
 
 
 
 
 
 
 
 
 
 
 
 
 
 
图7  2#变质良好（200X） 
 
 
 
 
 
 
 
 
 
 
 
 
 
 
 
 
 
 
图8  3#变质正常（200X）                      图9  4#变质良好（200X） 


 
上海汽车中心实验室 
SAIC Center Lab 
中国·上海·嘉定区安研路201 号 
邮编. 201804 
No 201 Anyan road, Jiading, Shanghai China 
Post code 201804 
报告编号 
Report number 
 
SCL-S-11-0156M 
委托者:   SQE 黎龙安 
Request person, dept： 
送样日期:  2011-09-06 
Request date:  
报告日期:  2011-09-13 
Report date：  
第6页共7页 
 
上海汽车
SAIC Motor
 
 
 
 
 
 
 
 
 
 
 
 
 
 
 
 
 
 
 
 
 
 
 
 
 
 
 
图10  1#孔隙率：13.8％（测试面积：10×10mm2，16X） 
 
 
 
 
 
 
 
 
 
 
 
 
 
 
 
 
 
 
 
 
 
 
 
 
 
 
 
图11  2#孔隙率：22.5％（测试面积：6.5×6.5mm2，16X） 
6100 
6148 


 
上海汽车中心实验室 
SAIC Center Lab 
中国·上海·嘉定区安研路201 号 
邮编. 201804 
No 201 Anyan road, Jiading, Shanghai China 
Post code 201804 
报告编号 
Report number 
 
SCL-S-11-0156M 
委托者:   SQE 黎龙安 
Request person, dept： 
送样日期:  2011-09-06 
Request date:  
报告日期:  2011-09-13 
Report date：  
第7页共7页 
 
上海汽车
SAIC Motor
 
 
 
 
 
 
 
 
 
 
 
 
 
 
 
 
 
 
 
 
 
 
图12  3#孔隙率：6.80％（测试面积：16×16mm2，16X） 
 
 
 
 
 
 
 
 
 
 
 
 
 
 
 
 
 
 
 
图13  4#孔隙率：10.6％（测试面积：12×12mm2，16X） 
2370 
4172
