Repository: kujaxr/obsidian-vault

File: 材料工程师/SCL-S-11-0157M K4 1.8T 机油泵-倪雷.pdf.md
# SCL-S-11-0157M K4 1.8T 机油泵-倪雷.pdf

 
上海汽车中心实验室 
SAIC Center Lab 
中国·上海·嘉定区安研路201 号 
邮编. 201804 
No 201 Anyan road, Jiading, Shanghai China 
Post code 201804 
报告编号 
Report number 
 
SCL-S-11-0157M 
委托者: SQE 姚雁平 
Request person, dept：SQE Yao Yanping 
委托编号:   
Request number:  
送样日期:  2011-09-06 
Request date:  
报告日期:  2011-09-13 
Report date： 
             第1页共5页 
 
分发: 
Distribution 
SQE：姚雁平 
SQE：Yao Yanping 
检验者Author 
Ni Lei 
审核Auditor 
 
批准Approver 
 
日期Date 
 
日期Date 
 
日期Date 
 
 
上海汽车
SAIC Motor
零件号Part number 
10068295 
 零件名称 
Part name 
机油泵总成 
Oil Pump Assembly 
图纸日期Drawing date 
2009-09-10 
零件生产日期Part production date 
2011-03-05 
 供货商 
Supplier 
湖南机油泵股份有限公司 
Hunan Oil Pump Share Co., Ltd. 
车型/项目Car type/project 
K4 1.8T 
 
   阶段性报告 Interim report        结论性报告 Conclusion report           测试报告 Test report 
Ⅰ.任务描述 Task description 
实验室受委托对机油泵总成进行失效原因分析，失效零件具体信息如下： 
As requested, QA lab has analyzed the failure of Oil Pump Assembly. The background information of the 
failed part is as following： 
零件信息：Part information 
零件名称 
Part name 
机油泵总成 
Oil Pump Assembly 
制造日期 
Production date 
2011-03-05 
VIN 码 
VIN 
LSJW34G36BJ013212 
销售日期 
Sale date 
/ 
车辆里程数 
Car mileage 
15 Km 
维修站名称 
Sale agent 
北京加达大昌 
失效模式描述 
Failure circumstance 
description 
4S 店PDI 检查时，发现机油泵螺栓丝套开裂。4S shop PDI inspection, found that the oil 
pump bolt wire sets cracking. 
原材料信息：Raw material information 
原材料及牌号 
Raw material specification
YL112 
原材料厂商 
Raw material producer
/ 
散件供应商 
Component supplier 
/ 
金属热处理状态 
Metal heat treatment state 
/ 
失效零件见图1 和2： The failed part is shown in the figures 1 and 2. 
 
Ⅱ. 结论与建议 Conclusions and suggestions 
结论Conclusions：1）由于螺栓拧入时发生偏置（头部受损严重），致使螺丝孔受损（见图8）。Because bias 
occurs at bolts stocking（head badly damaged）, resulting in damage to the screw 
hole（see Figure 8）. 
2）由于线束夹头与螺栓的配合间隙较大，导致线束夹头与螺栓丝套端面配合不均匀（有
偏移），在螺栓丝套端面形成一压痕。多因素叠加致使螺栓丝套自上而下发生胀裂。As 
the wiring harness clamp and bolt with a larger gap, lead harness clamp and bolt 
wire sets face with uneven（and a shift）, at the bolt wire sets face form a indentation. 
Superposition of multiple factors leading to the bolt wire sets from top to bottom 
place splitting. 
建议Suggestions：1）优化装配工艺，首先进行手工预紧拧入，然后再使用规定工具进行紧固。Optimize the 
assembly process, first manual tightening screw, and then use the provided tools for 
fastening. 
             2）优化线束夹头固定孔设计，避免在装配中出现偏置现象。Optimize the fixed hole 
design of the harness clamp, avoid bias phenomenon occurs in the assembly. 


 
上海汽车中心实验室 
SAIC Center Lab 
中国·上海·嘉定区安研路201 号 
邮编. 201804 
No 201 Anyan road, Jiading, Shanghai China 
Post code 201804 
报告编号 
Report number 
 
SCL-S-11-0157M 
委托者:   SQE 姚雁平 
Request person, dept：SQE Yao Yanping 
送样日期:  2011-09-06 
Request date:  
报告日期:  2011-09-13 
Report date：  
第2页共5页 
 
上海汽车
SAIC Motor
III. 测试结果 Test Results 
1、失效零件宏观观察Macroscopic Observation of the Failure Parts 
（1）机油泵一侧固定线束螺丝孔开裂，见图1、2。One side fixed-wire screw hole of the oil pump cracking, see 
fig1 and 2. 
（2）整个内螺纹受挤压严重变形并有明显纵向开裂现象（见图6），与该螺丝孔连接的螺栓表面及头部均有严重
损伤（见图5和6）。The severely deformed by compression within the thread and significant longitudinal 
cracking（see Figure 6）,the surface bolt and bolt head all have a serious injury which connected with the 
screw holes（see Figure 5 and 6）. 
（3）螺纹孔上端面有一明显压痕（见图4），螺栓、螺丝孔和线束夹头尺寸（见图3），尺寸设计不太合理，装
配中造成配合不到位。Threaded holes on the face with a clear indentation（see Figure 4）, bolt, screw holes 
and wiring harness Chuck size （see Figure 3）, size of the design is not reasonable, create with the assembly 
in place. 
结论 result：机油泵螺栓丝套螺牙受损严重，发生纵向开裂。The oil pump bolt wire sets thread badly damaged, 
Longitudinal cracking occurred. 
 
 
 
 
 
 
 
 
 
 
 
 
 
 
 
 
 
 
图1  1#失效零件示意图 
Fig.1 Photo of No.1 failed Part 
 
 
 
 
 
 
 
 
 
 
 
 
 
 
 
 
图2  失效零件断面示意图（12.5X）                       图3 连接件尺寸示意图 
Fig.2 Fracture surface photo of failed Part                   Fig.3 Photo of connection size 
M6
Ф12.5
Ф10.5
Ф10.5


 
上海汽车中心实验室 
SAIC Center Lab 
中国·上海·嘉定区安研路201 号 
邮编. 201804 
No 201 Anyan road, Jiading, Shanghai China 
Post code 201804 
报告编号 
Report number 
 
SCL-S-11-0157M 
委托者:   SQE 姚雁平 
Request person, dept：SQE Yao Yanping 
送样日期:  2011-09-06 
Request date:  
报告日期:  2011-09-13 
Report date：  
第3页共5页 
 
上海汽车
SAIC Motor
 
 
 
 
 
 
 
 
 
 
 
 
 
 
 
 
 
图4  失效螺纹孔上端面                                 图5  螺栓头部形貌 
Fig.4 Failure threaded holes on the face                   Fig.5 Morphology of the bolt head 
                  
 
 
 
 
 
 
 
 
 
 
 
 
 
 
 
 
图6 失效处螺纹、螺栓形貌（16X）Fig.6 The screw、bolt morphology of the failure 
 
 
 
 
 
 
 
 
 
 
 
 
 
 
 
 
 
图7 未失效处螺纹、螺栓形貌（16X）Fig.7 The screw、bolt morphology of the unfailure 
失效处螺栓
头部形貌 
未失效处螺
栓头部形貌
压痕 


 
上海汽车中心实验室 
SAIC Center Lab 
中国·上海·嘉定区安研路201 号 
邮编. 201804 
No 201 Anyan road, Jiading, Shanghai China 
Post code 201804 
报告编号 
Report number 
 
SCL-S-11-0157M 
委托者:   SQE 姚雁平 
Request person, dept：SQE Yao Yanping 
送样日期:  2011-09-06 
Request date:  
报告日期:  2011-09-13 
Report date：  
第4页共5页 
 
上海汽车
SAIC Motor
2、理化试验Physical and Chemical Testing 
1）成分/Composition：合格，见表1；Ok, see Table 1 
2）硬度/Hardness：合格，见表1；Ok, see Table 1 
3) 组织/Microstructure：合格，见图8；Ok, see Fig.8 
4) 孔隙度/Porosity：合格，见图9。Ok, see Fig.9 
结论：经检测，机油泵成分、硬度、金相、孔隙率等均符合材料要求。 
表1  理化试验结果汇总表 
Table1 Physical and chemical test results 
序
号 
试验项目 
额定值 
试验结果 
评价 
合格
不合
格 
1 
机油泵 
10068295 
 
 
 
 
1.1 
化学成分/YL112 
（GB/T15115-1994） 
 
 
 
 
 
Si 
7.5~9.5 
9.39 
X 
 
 
Fe  
≤1.2 
0.66 
X 
 
 
Cu 
3.0~4.0 
3.86 
X 
 
 
Mn 
≤0.50 
0.31 
X 
 
 
Mg 
≤0.30 
0.17 
X 
 
 
Ni 
≤0.50 
0.03 
X 
 
 
Zn 
≤1.2  
0.82 
X 
 
 
Pb 
≤0.10 
0.055 
X 
 
 
Sn 
≤0.10 
0.026 
X 
 
 
 
 
 
 
 
1.2 
力学性能/YL112 
（GB/T15115-1994） 
 
 
 
 
 
硬度/ HBW5/250 
≥85 
102/102/103HBW5/250 
X 
 
 
 
 
 
 
 
1.3 
金相组织 
（JB/T7946.1-1999） 
变质正常 
变质良好（见图7） 
X 
 
 
 
 
 
 
 
1.4 
孔隙率/% 
（SMTC5 200 028） 
≤5% 
<0.1%（见图8） 
X 
 
 
孔隙大小/mm 
≤1mm 
0.1mm 
X 
 
 
 
 
 
 
 
 
 
 
 
 
 
 
 
 
 
 
 


 
上海汽车中心实验室 
SAIC Center Lab 
中国·上海·嘉定区安研路201 号 
邮编. 201804 
No 201 Anyan road, Jiading, Shanghai China 
Post code 201804 
报告编号 
Report number 
 
SCL-S-11-0157M 
委托者:   SQE 姚雁平 
Request person, dept：SQE Yao Yanping 
送样日期:  2011-09-06 
Request date:  
报告日期:  2011-09-13 
Report date：  
第5页共5页 
 
上海汽车
SAIC Motor
 
 
 
 
 
 
 
 
 
 
 
 
 
 
 
 
 
 
 
图7 变质良好（200X） 
Fig.7 Modification good（200X） 
 
 
 
 
 
 
 
 
 
 
 
 
 
 
 
 
 
 
 
 
图8 孔隙率<0.1％（5.0mmX5.0mm） 
Fig.8 Porosity<0.1%（5.0mmX5.0mm）

File: 材料工程师/SCL-S-11-0158M 曲轴减振垫.pdf.md
# SCL-S-11-0158M 曲轴减振垫.pdf

 
上海汽车中心实验室
SAIC center lab 
中国·上海·嘉定区安研路201 号 
邮编. 201804 
No. 201 Anyan Road, Jiading District,  
Shanghai, China. 
Post code :201804
报告编号：Report number
SCL-S-11-0158M
 
委托者Requestor：SQE 郭强 
送样日期Deliver date：2011.09.07 
报告日期Report date：2011.09.16 
第 1 页 共 7 页 
Page 1 of 7  
 
上海汽车
SAIC Motor 
零件号 
Part number 
TVD200002 
零件名称 
Part name 
曲轴减振器 
TV Damper 
图纸日期 
Drawing date  
2011.1.12 
零件生产日期 
Production date 
2011.4.3 
供货商 
Supplier 
宁波拓普 
Ningbo Tuopu Steering System Co., Ltd. 
车型/项目 
Car type/project 
AP11 
 
   阶段性报告  Stage report        结论性报告 Conclusion report           测试报告 Test report 
Ⅰ.任务描述 Task description 
实验室受委托对曲轴减振器进行失效原因分析，失效零件具体信息如下： 
As requested, SAIC center lab has analyzed the invalid cause of the TV damper, and the information of invalid part is 
shown as following： 
零件信息：Part information 
零件名称 
Part name 
曲轴减振器 
TV Damper 
制造日期 
Production date 
/ 
VIN 码 
VIN number 
LSJA16E39BG039315 
销售日期 
Sale date 
/ 
车辆里程数 
Car mileage 
10 Km 
维修站名称 
Sale agent 
/ 
失效模式描述 
Invalid situation 
description 
曲轴减振器齿环脱落 
Rubber cushion came out from TV Damper 
原材料信息：Raw material information 
原材料及牌号 
Raw material and 
trademark 
EPDM 
原材料厂商 
Raw material producer 
DSM 
散件供应商 
Part supplier 
宁波拓普 
Ningbo Tuopu Steering System Co., Ltd. 
金属热处理状态 
Metal heat treatment state 
/ 
失效零件见图1：The invalid parts are shown in Fig 1.  
Ⅱ. 结论与建议 Conclusions and suggestions 
结论：1. 经测试，零件材料符合图纸要求。 
2. 通过失效件的材料分析和宏观分析可以判定，装配时橡胶垫未装配到位，连接两处破损压痕的长条压痕以外的橡胶
垫未压入间隙内，造成曲轴减震器滑移扭矩降低，工作时导致曲轴减振器齿环脱落。 
Conclusions: After testing, the material of the rubber cushion conforms to the drawing requirement. According to the macroscopic 
observation and material test of the TV damper, it can be seen that the rubber cushion wasn’t impressed in place which caused 
the slip torque to decrease. During it was working, the ring gear dropped out from the TV damper by a side force. 
建议：对成品橡胶圈进行长期厚度和硬度抽查和记录；保证橡胶圈装配前硬度满足图纸要求；保证橡胶圈装配到位。 
Suggestions：The thickness and hardness of the rubber cushion should be random inspected and reported for long term. The hardness of 
the rubber cushion should conform to the drawing requirement. The rubber cushion should be assembled in place.  
 
分发： 
Dispenser 
SQE 郭强 
Guo Qiang 
检验者： 
Identifier 
马秋 
Ma Qiu 
审核： 
Auditor 
 
批准： 
Approver 
 
日期： 
Date 
2011.09.16 
日期： 
Date 
 
日期： 
Date 
 


 
上海汽车中心实验室
SAIC center lab 
中国·上海·嘉定区安研路201 号 
邮编. 201804 
No. 201 Anyan Road, Jiading District,  
Shanghai, China. 
Post code :201804
报告编号：Report number
SCL-S-11-0158M
 
委托者Requestor：SQE 郭强 
送样日期Deliver date：2011.09.07 
报告日期Report date：2011.09.16 
第 2 页 共 7 页 
Page 2 of 7  
 
上海汽车
SAIC Motor 
        
图1 失效件                   
Fig 1 Failure part                                                
III. 材料测试结果 Material Test Results  
 
序
号 
No.
试验项目 
Test item 
额定值 
Requirement
试验结果 
Test result 
评价 Evaluation 
合格 
qualified
不合格 
unqualified
Ⅰ 
橡胶衬垫失效件 
 
 
1 
硬度 
75±5 
63.5 
 
× 
2 
TGA 
EPDM 
EPDM 
× 
 
3 
厚度 
5.4±0.1 
5.44 
× 
 
Ⅱ 
橡胶衬垫试验件 
 
 
1 
硬度 
75±5 
67.6 
 
× 
2 
TGA 
EPDM 
EPDM 
× 
 
3 
厚度 
5.4±0.1 
5.38 
× 
 
Ⅲ 
橡胶衬垫新件 
 
 
1 
硬度 
75±5 
70.7 
× 
 
2 
厚度 
5.4±0.1 
5.46 
× 
 
 
小结：经测试，橡胶衬垫失效件、试验件（新件）材料为EPDM，厚度符合要求；失效件和试验件硬度偏低。 
 
 
 


 
上海汽车中心实验室
SAIC center lab 
中国·上海·嘉定区安研路201 号 
邮编. 201804 
No. 201 Anyan Road, Jiading District,  
Shanghai, China. 
Post code :201804
报告编号：Report number
SCL-S-11-0158M
 
委托者Requestor：SQE 郭强 
送样日期Deliver date：2011.09.07 
报告日期Report date：2011.09.16 
第 3 页 共 7 页 
Page 3 of 7  
 
上海汽车
SAIC Motor 
Ⅳ. 尺寸及硬度测试结果 Dimention and Hardness Test Results 
 
1. 失效件尺寸测量 
失效件齿环、轮毂和橡胶衬套的关键尺寸测量结果如下表： 
 
 
图2 齿环内径图纸尺寸 
 
 
图3 轮毂外径及外径凸台图纸尺寸 
 
 
图4 橡胶衬套厚度图纸尺寸 


 
上海汽车中心实验室
SAIC center lab 
中国·上海·嘉定区安研路201 号 
邮编. 201804 
No. 201 Anyan Road, Jiading District,  
Shanghai, China. 
Post code :201804
报告编号：Report number
SCL-S-11-0158M
 
委托者Requestor：SQE 郭强 
送样日期Deliver date：2011.09.07 
报告日期Report date：2011.09.16 
第 4 页 共 7 页 
Page 4 of 7  
 
上海汽车
SAIC Motor 
序
号 
No.
试验项目 
Test item 
额定值 
Requirement
试验结果 
Test result 
评价 Evaluation 
合格 
qualified
不合格 
unqualified
Ⅰ 
齿环 
 
 
1 
内径尺寸(mm) 
84.3±0.05 
84.323 
× 
 
Ⅱ 
轮毂 
 
 
1 
外径(mm) 
78±0.05 
77.998 
× 
 
2 
外径凸台(mm) 
82±0.1 
81.91 
× 
 
Ⅲ 
橡胶衬垫 
 
 
1 
厚度(mm) 
5.4±0.1 
5.44 
× 
 
小结：失效件齿环、轮毂和橡胶衬套的关键尺寸符合图纸要求。 
 
2. 橡胶衬套厚度及硬度测量 
对现场抽取21 个未装配的橡胶衬套进行厚度及硬度测试，结果如下： 
 
图5 橡胶衬套厚度分布 
 
图6 橡胶衬套硬度分布 


 
上海汽车中心实验室
SAIC center lab 
中国·上海·嘉定区安研路201 号 
邮编. 201804 
No. 201 Anyan Road, Jiading District,  
Shanghai, China. 
Post code :201804
报告编号：Report number
SCL-S-11-0158M
 
委托者Requestor：SQE 郭强 
送样日期Deliver date：2011.09.07 
报告日期Report date：2011.09.16 
第 5 页 共 7 页 
Page 5 of 7  
 
上海汽车
SAIC Motor 
小结：新橡胶衬套的厚度及硬度符合图纸要求，但厚度偏上限，硬度偏下限。 
 
3. 橡胶衬套耐油试验 
为了考察环烷装配油对橡胶衬套硬度的影响，分别对不同浸泡时间的橡胶衬套硬度进行考察，结果如下： 
 
图7 橡胶衬套硬度随浸泡时间变化 
 
小结：橡胶衬套硬度随着浸泡时间增加而降低，初始阶段硬度降低较快。 
 
Ⅴ. 装配对减振器性能影响 Effect of Assembly on the Permance of TV Damper 
 
装配过程中存在橡胶垫未压入位问题（如下图），对存在未压入位的可疑零件进行滑移扭矩试验，来考察未压
入位橡胶垫对减震器性能影响，实验结果如图9。 
 
 
图8 问题减震器 


 
上海汽车中心实验室
SAIC center lab 
中国·上海·嘉定区安研路201 号 
邮编. 201804 
No. 201 Anyan Road, Jiading District,  
Shanghai, China. 
Post code :201804
报告编号：Report number
SCL-S-11-0158M
 
委托者Requestor：SQE 郭强 
送样日期Deliver date：2011.09.07 
报告日期Report date：2011.09.16 
第 6 页 共 7 页 
Page 6 of 7  
 
上海汽车
SAIC Motor 
 
图9 滑移扭矩对比 
小结：通过测试，可疑件的平均滑移扭矩（439.1 N-M）小于正常件的平均滑移扭矩（467.7 N-M），但高于额
定值（245 N-M），说明橡胶圈未压入位会导致滑移扭矩降低。 
 
Ⅴ. 宏观分析 Macroscopic analysis 
 
在失效减振器的橡胶垫上可以看到两处明显压痕，通过放大图发现两处压痕与正常压痕相比已经发生表面破
损，该两处破损压痕被一长条压痕连接，并与正常的中间压痕平行。 
       
   
图10 左侧压痕                    图11 右侧压痕 
        
 
图12 左侧放大压痕                图13 右侧放大压痕 


 
上海汽车中心实验室
SAIC center lab 
中国·上海·嘉定区安研路201 号 
邮编. 201804 
No. 201 Anyan Road, Jiading District,  
Shanghai, China. 
Post code :201804
报告编号：Report number
SCL-S-11-0158M
 
委托者Requestor：SQE 郭强 
送样日期Deliver date：2011.09.07 
报告日期Report date：2011.09.16 
第 7 页 共 7 页 
Page 7 of 7  
 
上海汽车
SAIC Motor 
 
小结：通过失效件的材料分析和宏观分析可以判定，装配时橡胶垫未装配到位，连接两处破损压痕的长条压
痕以外的橡胶垫未压入间隙内，造成曲轴减震器滑移扭矩降低，工作时导致曲轴减振器齿环脱落。  
Conclusion: According to the macroscopic observation and material test of the TV damper, it can be seen that the 
rubber cushion wasn’t impressed in place which caused the slip torque to decrease. During it was working, 
the ring gear dropped out from the TV damper by a side force.

File: 材料工程师/SCL-S-11-0159M 曲轴减振垫.pdf.md
# SCL-S-11-0159M 曲轴减振垫.pdf

 
上海汽车中心实验室
SAIC center lab 
中国·上海·嘉定区安研路201 号 
邮编. 201804 
No. 201 Anyan Road, Jiading District,  
Shanghai, China. 
Post code :201804
报告编号：Report number
SCL-S-11-0159M
 
委托者Requestor：SQE 郭强 
送样日期Deliver date：2011.09.07 
报告日期Report date：2011.10.24 
第 1 页 共 4 页 
Page 1 of 4  
 
上海汽车
SAIC Motor 
零件号 
Part number 
/ 
零件名称 
Part name 
3.2 发动机曲轴减振器 
TV Damper of 3.2 L engine 
图纸日期 
Drawing date  
/ 
零件生产日期 
Production date 
/ 
供货商 
Supplier 
奔驰（韩国） 
Benz of Korea 
车型/项目 
Car type/project 
IS12 
 
   阶段性报告  Stage report        结论性报告 Conclusion report           测试报告 Test report 
Ⅰ.任务描述 Task description 
实验室受委托对曲轴减振器进行失效原因分析，失效零件具体信息如下： 
As requested, SAIC center lab has analyzed the invalid cause of the TV damper, and the information of invalid part is 
shown as following： 
零件信息：Part information 
零件名称 
Part name 
曲轴减振器 
TV Damper 
制造日期 
Production date 
/ 
VIN 码 
VIN number 
LSJW34RA1BJ013050 
销售日期 
Sale date 
/ 
车辆里程数 
Car mileage 
1755 Km 
维修站名称 
Sale agent 
/ 
失效模式描述 
Invalid situation 
description 
曲轴减振器齿环脱落 
Tooth ring came out from TV Damper 
原材料信息：Raw material information 
原材料及牌号 
Raw material and 
trademark 
/ 
原材料厂商 
Raw material producer 
/ 
散件供应商 
Part supplier 
奔驰（韩国） 
Benz of Korea 
金属热处理状态 
Metal heat treatment state 
/ 
失效零件见图1：The invalid parts are shown in Fig 1.  
Ⅱ. 结论与建议 Conclusions and suggestions 
结论：1. 通过失效件的材料分析和宏观分析可以判定，曲轴减震器受到异常过大外力，导致曲轴减振橡胶圈
断裂。 
2. 经测试，零件材料为EPDM。 
Conclusions: According to the macroscopic observation and material test of the TV damper, it can be seen that the 
rubber cushion was broken by an abnormal excessive torsion force. After testing, the material of the rubber 
cushion is EPDM. 
建议：检测曲轴减震器橡胶圈的抗扭转能力；保证橡胶圈硫化工艺稳定。 
Suggestions: The slip torque of the rubber cushion should be inspected. The stability of vulcanization should be 
guaranteed.  
 
分发： 
Dispenser 
SQE 郭强 
Guo Qiang 
检验者： 
Identifier 
马秋 
Ma Qiu 
审核： 
Auditor 
 
批准： 
Approver 
 
日期： 
Date 
2011.10.24 
日期： 
Date 
 
日期： 
Date 
 


 
上海汽车中心实验室
SAIC center lab 
中国·上海·嘉定区安研路201 号 
邮编. 201804 
No. 201 Anyan Road, Jiading District,  
Shanghai, China. 
Post code :201804
报告编号：Report number
SCL-S-11-0159M
 
委托者Requestor：SQE 郭强 
送样日期Deliver date：2011.09.07 
报告日期Report date：2011.10.24 
第 2 页 共 4 页 
Page 2 of 4  
 
上海汽车
SAIC Motor 
        
图1 失效件                   
Fig 1 Failure part                                                
III. 材料测试结果 Material Test Results  
 
序
号 
No.
试验项目 
Test item 
额定值 
Requirement
试验结果 
Test result 
评价 Evaluation 
合格 
qualified
不合格 
unqualified
Ⅰ 
橡胶衬垫失效件 
 
 
1 
TGA 
/ 
EPDM 
/ 
/ 
 
小结：经测试，橡胶衬垫失效件材料为EPDM。 
 
Ⅳ.  宏观分析 Macroscopic analysis 
 
通图2 和图3 的失效件外观形貌可以看出，整个橡胶圈沿中心部位断裂。轮毂上橡胶圈表面比较光滑，在法
兰橡胶圈上留有橡胶摩擦残留物（图4，图5）。将橡胶圈割掉后发现，轮毂和法兰上都存在1-2 mm 厚的残留橡
胶，说明轮毂和法兰与橡胶之间的胶粘剂没有问题（图6，图7）。通过胶层放大图片可以看出，橡胶内部组织比
较均匀，说明硫化工艺没有问题（图8，图9）。 


 
上海汽车中心实验室
SAIC center lab 
中国·上海·嘉定区安研路201 号 
邮编. 201804 
No. 201 Anyan Road, Jiading District,  
Shanghai, China. 
Post code :201804
报告编号：Report number
SCL-S-11-0159M
 
委托者Requestor：SQE 郭强 
送样日期Deliver date：2011.09.07 
报告日期Report date：2011.10.24 
第 3 页 共 4 页 
Page 3 of 4  
 
上海汽车
SAIC Motor 
       
   
图2 失效件宏观形貌                    图3 失效件局部放大形貌 
 
        
 
图4 轮毂上橡胶圈                    图5 法兰上橡胶圈 
 
   
 
图6 轮毂上残留橡胶圈                    图7 法兰上残留橡胶圈 


 
上海汽车中心实验室
SAIC center lab 
中国·上海·嘉定区安研路201 号 
邮编. 201804 
No. 201 Anyan Road, Jiading District,  
Shanghai, China. 
Post code :201804
报告编号：Report number
SCL-S-11-0159M
 
委托者Requestor：SQE 郭强 
送样日期Deliver date：2011.09.07 
报告日期Report date：2011.10.24 
第 4 页 共 4 页 
Page 4 of 4  
 
上海汽车
SAIC Motor 
      
 
图8 残余橡胶形貌                    图9 放大50 倍图片 
 
 
小结：通过失效件的材料分析和宏观分析可以判定，曲轴减震器受到异常过大外力，导致曲轴减振橡胶圈断
裂。 
Conclusion: According to the macroscopic observation and material test of the TV damper, it can be seen that the 
rubber cushion was broken by an abnormal excessive torsion force.

File: 材料工程师/SCL-S-11-0160M IS12门板拉手.pdf.md
# SCL-S-11-0160M IS12门板拉手.pdf

 
上海汽车中心实验室
SAIC center lab 
中国·上海·嘉定区安研路201 号 
邮编. 201804 
No. 201 Anyan Road, Jiading District,  
Shanghai, China. 
Post code :201804
报告编号：Report number
SCL-S-11-0160M
 
委托者Requestor：SQE 陈汉军 
送样日期Deliver date：2011.09.08 
报告日期Report date：2011.09.19 
第 1 页 共 5 页 
Page 1 of 5  
 
上海汽车
SAIC Motor 
零件号 
Part number 
K73255CD020 
零件名称 
Part name 
门饰板 
Door trim 
图纸日期 
Drawing date  
/ 
零件生产日期 
Production date 
 
供货商 
Supplier 
宁波华翔 
Ningbo Huaxiang Co., Ltd. 
车型/项目 
Car type/project 
IS12 
 
   阶段性报告  Stage report        结论性报告 Conclusion report           测试报告 Test report 
Ⅰ.任务描述 Task description 
实验室受委托对门饰板进行失效原因分析，失效零件具体信息如下： 
As requested, SAIC center lab has analyzed the invalid cause of the door trim, and the information of invalid part is 
shown as following： 
零件信息：Part information 
零件名称 
Part name 
门饰板 
Door trim 
制造日期 
Production date 
/ 
VIN 码 
VIN number 
LSJW34G39BJ013544 
销售日期 
Sale date 
/ 
车辆里程数 
Car mileage 
9 Km 
维修站名称 
Sale agent 
/ 
失效模式描述 
Invalid situation 
description 
门饰板内拉索支架断裂 
The bracket of cable in door trim was broken 
原材料信息：Raw material information 
原材料及牌号 
Raw material 
and trademark 
ABS 
原材料厂商 
Raw material producer 
PRET 
散件供应商 
Part supplier 
象山华丰电器塑料制品有限公司 
Xiang Shan Huafeng Plastic Co., Ltd.
金属热处理状态 
Metal heat treatment state 
/ 
失效零件见图1：The invalid parts are shown in Fig 1.  
Ⅱ. 结论与建议 Conclusions and suggestions 
结论：1. 通过支架的材料分析和宏观分析可以判定，拉索受异常外力作用，导致支架开裂。 
2. 零件材料符合图纸要求。 
Conclusions: After testing, the material of the bracket conforms to the drawing requirement. According to the 
macroscopic observation and material test of the bracket, it can be seen that the bracket was broken by an 
abnormal outside force. 
建议：避免拉索受异常外力。 
Suggestions：The abnormal outside force on the cable of door trim should be avoided. 
 
分发： 
Dispenser 
SQE 陈汉军 
Chen Hanjun 
检验者： 
Identifier 
马秋 
Ma Qiu 
审核： 
Auditor 
 
批准： 
Approver 
 
日期： 
Date 
2011.09.19 
日期： 
Date 
 
日期： 
Date 
 


 
上海汽车中心实验室
SAIC center lab 
中国·上海·嘉定区安研路201 号 
邮编. 201804 
No. 201 Anyan Road, Jiading District,  
Shanghai, China. 
Post code :201804
报告编号：Report number
SCL-S-11-0160M
 
委托者Requestor：SQE 陈汉军 
送样日期Deliver date：2011.09.08 
报告日期Report date：2011.09.19 
第 2 页 共 5 页 
Page 2 of 5  
 
上海汽车
SAIC Motor 
   
     
图1 失效件                   
Fig 1 Failure part                                                
III. 测试结果 Test Results  
序
号 
No.
试验项目 
Test item 
额定值 
Requirement 
试验结果 
Test result 
评价 Evaluation 
合格 
qualified
不合格 
unqualified
Ⅰ 
支架新件 
New part of bracket 
 
 
1 
红外（GB/T6040-2002） 
Infrared Spectroscopy 
ABS 
ABS 
× 
 
2 
玻璃化转变温度 (oC) 
Glass transition temperature 
110±10 
111 
× 
 
Ⅱ 
支架失效件 
Failure part of bracket 
 
 
1 
红外（GB/T6040-2002） 
Infrared Spectroscopy 
ABS 
ABS 
× 
 
2 
玻璃化转变温度 (oC) 
Glass transition temperature 
110±10 
111 
× 
 
 
小结：经测试，支架失效件和新件材料为ABS，材料符合设计要求。 
Conclusion: After the tests, the material of the bracket is ABS which conforms to the design requirement.  
 
Ⅳ. 尺寸与宏观分析 Dimention and Macroscopic analysis 
 
图2 是支架断口宏观形貌，在支架内侧和侧面的裂纹两侧有明显银纹发白。通过图3 的放大银纹可以看出，
银纹从支架内侧向外侧扩展，所以可以判定支架的断裂方向如图中箭头所示。 
图4 是断口放大形貌，断面上没有空洞、夹杂等缺陷，断口处材料结合较好。根据图5 的扩展纹可以推断断
口的裂纹源位于其中一尖端处。 
根据图2-图5 的断口分析可以确定支架受到垂直图6 向外的外力，导致支架断裂；而正常情况支架只受拉索
护套轻微轴向力作用，所以可以判定导致支架断裂的外力为异常外力。 


 
上海汽车中心实验室
SAIC center lab 
中国·上海·嘉定区安研路201 号 
邮编. 201804 
No. 201 Anyan Road, Jiading District,  
Shanghai, China. 
Post code :201804
报告编号：Report number
SCL-S-11-0160M
 
委托者Requestor：SQE 陈汉军 
送样日期Deliver date：2011.09.08 
报告日期Report date：2011.09.19 
第 3 页 共 5 页 
Page 3 of 5  
 
上海汽车
SAIC Motor 
  
 
图2 支架两侧形貌 
 
 
图3 支架一侧放大形貌 
 
 
 
 


 
上海汽车中心实验室
SAIC center lab 
中国·上海·嘉定区安研路201 号 
邮编. 201804 
No. 201 Anyan Road, Jiading District,  
Shanghai, China. 
Post code :201804
报告编号：Report number
SCL-S-11-0160M
 
委托者Requestor：SQE 陈汉军 
送样日期Deliver date：2011.09.08 
报告日期Report date：2011.09.19 
第 4 页 共 5 页 
Page 4 of 5  
 
上海汽车
SAIC Motor 
  
   
图4 断口形貌 
 
 
图5 断口尖端形貌 
 
图6 支架受力方向 


 
上海汽车中心实验室
SAIC center lab 
中国·上海·嘉定区安研路201 号 
邮编. 201804 
No. 201 Anyan Road, Jiading District,  
Shanghai, China. 
Post code :201804
报告编号：Report number
SCL-S-11-0160M
 
委托者Requestor：SQE 陈汉军 
送样日期Deliver date：2011.09.08 
报告日期Report date：2011.09.19 
第 5 页 共 5 页 
Page 5 of 5  
 
上海汽车
SAIC Motor 
 
 
小结：通过支架的材料分析和宏观分析可以判定，拉索受异常外力作用，导致支架开裂。  
Conclusion: According to the macroscopic observation and material test of the bracket, it can be seen that the bracket 
was broken by an abnormal outside force.

File: 材料工程师/SCL-S-11-0161M IS12 前风窗雨刮器.pdf.md
# SCL-S-11-0161M IS12 前风窗雨刮器.pdf

 
上海汽车中心实验室 
中国·上海·嘉定区安研路201 号 
邮编. 201804 
 
SAIC QA Laboratory 
201 Anhong rd, Anting, Shanghai 
报告编号 
Report number 
 
SCL-S-11-0161M 
委托者: SQE 吴忠鹏 
Request person, dept： 
委托编号: /  
Request number: 
送样日期: 2011.9.5  
Request date:  
报告日期: 2011.9.29 
Report date：  
第1页共7页 
 
分发: 
Distribution 
SQE 吴忠鹏 
检验者Author 
邵 百 明 
审核Auditor 
Liz Greasley 
批准Approver 
 
日期Date 
2011.09.29 
日期Date 
2011.09.29 
日期Date 
 
 
上海汽车 
SAIC Motor 
零件号Part number 
K78210-CD000 
 零件名称 
Part name 
前风窗雨刮器 
Front window wiper 
图纸日期Drawing date 
/ 
零件生产日期Part production date 
/ 
 供货商 
Supplier 
东洋机电 
Dongyang Mechatronics 
车型/项目Car type/project 
IS12 
 
   阶段性报告 Interim report        结论性报告 Conclusion report           测试报告 Test report 
Ⅰ.任务描述 Task description 
实验室受委托对前风雨刮器连杆机构失效原因进行分析；失效零件具体信息如下： 
As requested, QA lab has analyzed the link of the front window wiper. The background information of the failed part is as following： 
零件信息：Part information 
零件名称 
Part name 
前风窗雨刮器 
Front window wiper 
制造日期 
Production date 
/ 
VIN 码 
VIN 
/ 
销售日期 
Sale date 
/ 
车辆里程数 
Car mileage 
约40000Km 
维修站名称 
Sale agent 
/ 
失效模式描述 
Failure circumstance description 
前雨刮器连杆结构中1 个球碗脱落；the ball joint of the front window wiper was pulled out of the socket. 
原材料信息：Raw material information 
原材料及牌号 
Raw material specification 
球头/joint ball：SWCH10A 
球碗/joint outer：PA66 GF33 
原材料厂商 
Raw material producer 
宝钢/Bao steel 
E-Polymers 
散件供应商 
Component supplier 
球头/joint ball：青岛世正 
球碗/joint outer：绍兴盛坤 
金属热处理状态 
Metal heat treatment state 
/ 
失效零件见图1：The failed part is shown in figure 1.  
 
Ⅱ. 结论与建议 Conclusions and suggestions 
 
结论Conclusions： 
（1）球头成形过程中形成的表面裂纹，一方面降低了镍层的附着力，导致镍层的剥离；另一方面，缺陷处的金属
在工作中，容易磨损，从基体上脱落。剥离的镍层和基体金属恶化磨损条件，导致了产品出现严重磨损而脱落。
Surface defects caused during manufacture reduces the adhesion force of the Ni coating and leads to delamination. Additionally the metal in the 
defect position is easily worn and separates from the matrix. The separated particles of Ni coating and metal worsened the abrasion condition and 
caused the serious wear and consequent failure.   
（2） 球头的材料成分，硬度和组织正常。The material chemical components, hardness and microstructure are normal. 
 
建议Suggestions： 
（1）建议供应商做好球头成形过程的质量控制或者改善工艺，避免有表面缺陷的产品出现并流入下一道工序。The 
supplier should improve and control the manufacturing process, avoid the defects and prevent defective parts to flow into the next process.


 
上海汽车中心实验室 
中国·上海·嘉定区安研路201 号 
邮编. 201804 
 
SAIC QA Laboratory 
201 Anhong rd, Anting, Shanghai 
报告编号 
Report number 
 
SCL-S-11-0161M 
委托者: SQE 吴忠鹏 
Request person, dept： 
委托编号: /  
Request number: 
送样日期:  2011.9.5 
Request date:  
报告日期: 2011.9.29 
Report date：  
第2页共7页 
 
上海汽车 
SAIC Motor 
III. 测试结果与分析 Test Results and Analysis 
（1） 失效产品 Failed Part  
失效产品如图1 所示。由于磨损，导致球碗和球头分离。 
 
 
 
 
 
 
 
 
 
图1 失效产品 
Fig.1 failed part 
 
（2）球头磨损检测 Joint ball wear test 
     在体视镜下，对球头的表面进行检查，如图2 所示。由图可见：（1）有研磨磨损旋转的微小划痕；（2）镀
镍层呈片状剥离，并有一定深度的锈蚀痕迹。 
      
 
 
分离端/separate end 


 
上海汽车中心实验室 
中国·上海·嘉定区安研路201 号 
邮编. 201804 
 
SAIC QA Laboratory 
201 Anhong rd, Anting, Shanghai 
报告编号 
Report number 
 
SCL-S-11-0161M 
委托者: SQE 吴忠鹏 
Request person, dept： 
委托编号: /  
Request number: 
送样日期:  2011.9.5 
Request date:  
报告日期: 2011.9.29 
Report date：  
第3页共7页 
 
上海汽车 
SAIC Motor 
 
图2 球头表面状态 
Fig.2 joint ball surface 
    
 
 
剥离并锈蚀 
剥离并锈蚀 
剖切部位 


 
上海汽车中心实验室 
中国·上海·嘉定区安研路201 号 
邮编. 201804 
 
SAIC QA Laboratory 
201 Anhong rd, Anting, Shanghai 
报告编号 
Report number 
 
SCL-S-11-0161M 
委托者: SQE 吴忠鹏 
Request person, dept： 
委托编号: /  
Request number: 
送样日期:  2011.9.5 
Request date:  
报告日期: 2011.9.29 
Report date：  
第4页共7页 
 
上海汽车 
SAIC Motor 
       在球碗内的残留物中，也检测到了剥离的镍层，如图3 所示。 
 
图3  剥离物 
Fig.3 material peeled off 
 
 
金相法检测结果如图4 所示。表面镀镍层已被磨损掉；局部还有一定深度的凹坑，这不是滑动磨损造成的，
是由于表面材料的脱落或者由于缺陷的存在导致局部容易磨损。该缺陷来自于镀镍前的半成品件。 
 
 
图4 表面检查 
Fig.4 surface condition 
 


 
上海汽车中心实验室 
中国·上海·嘉定区安研路201 号 
邮编. 201804 
 
SAIC QA Laboratory 
201 Anhong rd, Anting, Shanghai 
报告编号 
Report number 
 
SCL-S-11-0161M 
委托者: SQE 吴忠鹏 
Request person, dept： 
委托编号: /  
Request number: 
送样日期:  2011.9.5 
Request date:  
报告日期: 2011.9.29 
Report date：  
第5页共7页 
 
上海汽车 
SAIC Motor 
取新的总成件，对其球头进行检测。在某一球头上发现有大量的表面缺陷（裂纹）。图5 仅显示了两个区域的
缺陷。这些缺陷来自于球头的成形过程中。它会降低镍层的附着力，出现剥离；与此同时，由于原始裂纹的存在，
这些缺陷处的材料容易磨损，从球头的基体上脱落下来，形成较深的坑。显然，剥离的表面涂层以及基体材料会
加速零件的磨损。 
 
   
 
（a）缺陷1/failure 1                           （b）缺陷2/failure 2 
图5 表面缺陷 
Fig.5 surface defect 
 
（3）球碗检测 joint outer test 
同一总成上的两球碗表面状态如下图6 所示。失效件有一定的磨损痕迹，但不是很严重。 
 
  
 
（a）失效件/failed part                      （b）未脱落的球碗/joint outer not separated 
图6 内表面状态 
Fig.6 surface state 
裂纹区 
裂纹区，镀层
局部已脱落 


 
上海汽车中心实验室 
中国·上海·嘉定区安研路201 号 
邮编. 201804 
 
SAIC QA Laboratory 
201 Anhong rd, Anting, Shanghai 
报告编号 
Report number 
 
SCL-S-11-0161M 
委托者: SQE 吴忠鹏 
Request person, dept： 
委托编号: /  
Request number: 
送样日期:  2011.9.5 
Request date:  
报告日期: 2011.9.29 
Report date：  
第6页共7页 
 
上海汽车 
SAIC Motor 
失效件内表面光滑，玻璃纤维分布均匀，未见异常。 
 
 
图7 球碗内表面和材料观察 
Fig.7 inner surface and material checking of joint outer 
 
（5）材料检测material test 
      球头的成分，硬度以及组织正常；结果如表1 所示。 
 
     表1 材料成分测试 
Table 1 Chemical Components test 
序号
No. 
试验项目 
Test item 
额定值
Requirement 
试验结果 
Test result 
评价Evaluation 
合格 
OK 
不合格 
Not OK 
1 
成分SWCH10A    
(Q/BQB 517-2003) 
 
 
 
 
  
C：0.08-0.13 
0.098 
× 
  
Si: ≤0.10 
0.027 
× 
  
Mn:0.30-0.60 
0.410 
× 
  
P: ≤0.030 
0.008 
× 
  
S: ≤0.035 
0.005 
× 
Al: ≥0.02 
0.052 
× 
2 
硬度Hardness 
失效件 
214/217/216 
未脱落件 
212/205/196 
3 
组织Microstructure  
/ 
铁素体+珠光体 
（见图8） 
 
 
内表面 
Inner 
surface 


 
上海汽车中心实验室 
中国·上海·嘉定区安研路201 号 
邮编. 201804 
 
SAIC QA Laboratory 
201 Anhong rd, Anting, Shanghai 
报告编号 
Report number 
 
SCL-S-11-0161M 
委托者: SQE 吴忠鹏 
Request person, dept： 
委托编号: /  
Request number: 
送样日期:  2011.9.5 
Request date:  
报告日期: 2011.9.29 
Report date：  
第7页共7页 
 
上海汽车 
SAIC Motor 
 
图8 球头基体组织 
Fig.8 matrix microstructure of joint ball

File: 材料工程师/SCL-S-11-0162M -AP11 传动轴失效分析报告.pdf.md
# SCL-S-11-0162M -AP11 传动轴失效分析报告.pdf

 
上海汽车中心实验室 
中国·上海·嘉定区安研路201 号 
邮编. 201804 
 
SAIC QA Laboratory 
201 Anhong rd, Anting, Shanghai 
报告编号 
Report number 
 
SCL-S-11-0162M 
委托者：张帅举,SQE  
Request person, dept 
委托编号Request number：/ 
送样日期: 2011.09.01 
Request date  
报告日期: 2011.10.20  
Report date： 
第1页共10页 
 
分发: 
Distribution 
Zhang ShuaiJu 张帅举; Qi XiaoXu 齐晓旭; Wang ZhiChao 王智超; Tao Ming 陶明 
检验者： 
Author 
Liz Greasley 
审核： 
Auditor 
Liz Greasley 
批准： 
Approver 
胡仁其Hu Renqi 
日期： 
Date 
2011.10.20 
日期： 
Date 
 
日期： 
Date 
 
 
上海汽车 
SAIC Motor 
零件号Part number 
50015636 
 零件名称 
Part name 
驱动轴 
Driveshaft 
图纸日期Drawing date 
/ 
零件生产日期Part production date 
/ 
 供货商 
Supplier 
上海纳铁福传动轴有限公司 
SDS (Shanghai GKN) Co Ltd 
车型/项目Car type/project 
AP11 (荣威350) 
 
   阶段性报告 Interim report        结论性报告 Conclusion report           测试报告 Test report 
 
任务描述 Task description 
实验室受委托对驱动轴进行失效原因分析，失效零件具体信息如下： 
As requested, QA lab has analyzed the failure of three driveshaft fractures. The background information of the failed parts is as following： 
零件信息：Part information 
零件名称 
Part name 
驱动轴 
Driveshaft 
制造日期 
Production date 
/ 
VIN 码 
VIN 
LSJA16E35AG045143  
  
LSJA16E3XBG011975  
 
车辆里程数 
Car mileage 
10912km 公里 
6047km 
失效模式描述 
Failure circumstances 
description 
两个传动轴的断裂部分从外地返回；一个断裂的传动轴来自于南京生产现场。同时对其
它几个断裂的传动轴进行了检测，见“调查结果”一节。 
The broken end pieces from two driveshafts were returned from the field.  A further driveshaft was broken on the production line 
in Nanjing. Several broken driveshafts have been investigated previously.  See “Investigation results” section. 
原材料信息：Raw material information 
原材料及牌号 
Raw material specification 
#55 
原材料厂商 
Raw material producer 
/ 
散件供应商 
Component supplier 
上海纳铁福传动轴有限公司 
SDS 
金属热处理状态 
Metal heat treatment state 
感应淬火 
Induction hardened  
失效零件见图1：The failed part is shown in figure 1.  
 
结论与建议 Conclusions  
 传动轴是过载断裂；没有疲劳迹象，损伤或严重的材料缺陷；材料性能符合要求。 The driveshafts have failed 
through overload.  There were no signs of fatigue, damage or significant material defects.  The material properties met the requirements. 
 裂纹起始位置与装配中固定螺母的敲击相一致；装配螺母所产生的过载应力以及敲击所产生的冲击应力导致了
产品的失效。The Fracture origins coincide with the impact made to fix the driveshaft nut.  It is therefore believed that the over-stressing of 
the shaft during torque tightening, and additional stressing due to the impact is the cause of the failures. 
 在装配过程中所产生的夹紧力超过了一些传动轴的材料屈服强度； 然而工程部门并不清楚夹紧力要求值和实
际值。During assembly, the yield strength of some driveshafts is passed.  However neither the required nor actual clamping load values are 
known by Engineering department. 
 对比ZP11 和IP21，差异主要体现在：传动轴原材料，装配的工厂和润滑类型（来自不同供应商的油）。Comparison 
with ZP11 and IP21 highlighted differences in driveshaft material, assembly location and lubrication type (oils from different suppliers).  
建议 Suggestions 
 请轴承供应商提供夹紧力要求。Request required clamping load from bearing supplier  
 做试验确定实际的夹紧力。Perform torque testing to establish the actual clamping load 
 跟IP21/22 及ZP11，对比材料。Compare materials of IP21/22, ZP11 with AP11. 
 在装配过程中控制润滑条件。Control lubrication conditions during assembly 


 
上海汽车中心实验室 
中国·上海·嘉定区安研路201 号 
邮编. 201804 
 
SAIC QA Laboratory 
201 Anhong rd, Anting, Shanghai 
报告编号 
Report number 
 
SCL-S-11-0162M 
委托者：张帅举,SQE  
Request person, dept 
委托编号Request number：/ 
送样日期: 2011.09.01 
Request date  
报告日期: 2011.10.20  
Report date： 
第2页共10页 
 
 
上海汽车 
SAIC Motor 
Background Information 
 
图1 装配图纸显示传动轴(蓝色), 螺母, 法兰, 轴承在转向节里. 虚线标识断口位置. 
Figure 1  Assembly drawing showing driveshaft (blue), nut, hub and bearing in knuckle. Red dashed line indicates fracture location. 
 
图2 热处理要求. 虚线标识断口位置. 
Figure 2 Heat treatment requirement. Red dashed line indicates fracture location. 
 
传动轴断裂于轮毂末端花键区（图1）；其位置与过去的失效案例相同。在该区域，感应淬火的区域越来越大，因
此传动轴的延展性也在相应地降低(见图2)。 
The driveshafts had fractured through the splined area of the hub end (figure 1).  The same position as in previous cases.  At this point the 
induction hardening region is becoming larger and the ductility of the shaft is therefore reduced (figure 2). 
 
通过断面的人字形花样，可以确定裂纹起始位置；断裂区域没有变形。这两点特征表明该断裂是一种过载的脆性
断裂。断裂的起源与装配操作中产生的敲击相一致；该操作防止螺母松脱（见图3）。 
The fracture origins were located by observing chevron marks on the fracture surface, and lack of deformation at the fracture origin.  These are 
both very typical signs of brittle overload fracture. In all cases, the fracture origin coincided with the impact made during vehicle assembly, to 
prevent the nut loosening (figure 3).. 
转向节 
Steering knuckle 
轴承
Bearing 
法兰 
Hub (flange) 
螺母 
Nut 
传动轴 
Driveshaft 


 
上海汽车中心实验室 
中国·上海·嘉定区安研路201 号 
邮编. 201804 
 
SAIC QA Laboratory 
201 Anhong rd, Anting, Shanghai 
报告编号 
Report number 
 
SCL-S-11-0162M 
委托者：张帅举,SQE  
Request person, dept 
委托编号Request number：/ 
送样日期: 2011.09.01 
Request date  
报告日期: 2011.10.20  
Report date： 
第3页共10页 
 
 
上海汽车 
SAIC Motor 
Figure 3  宏观观察 
断口全部显示出类似的特征。 X 标记断裂的起源，黄色箭头指示裂纹扩展方向。 
All fractures show similar characteristics.  X marks fracture origin, yellow arrow indicates direction. 
 
  
 
   
 
 
 
X 
X 
X 
1 号客户失效件 
Field Failure 1 (FF1) 
2 号客户失效件 
Field Failure 2 (FF2) 
南京失效件 
Nanjing 


 
上海汽车中心实验室 
中国·上海·嘉定区安研路201 号 
邮编. 201804 
 
SAIC QA Laboratory 
201 Anhong rd, Anting, Shanghai 
报告编号 
Report number 
 
SCL-S-11-0162M 
委托者：张帅举,SQE  
Request person, dept 
委托编号Request number：/ 
送样日期: 2011.09.01 
Request date  
报告日期: 2011.10.20  
Report date： 
第4页共10页 
 
 
上海汽车 
SAIC Motor 
当用显微镜看断口, 一个客户失效件的表面在靠近断裂源位置处有小的缺陷 (见图4)。 虽然不是导致失效的根本
原因, 但这样的缺陷应该避免。By optical microscope, one of the field failures (FF1) showed a surface defect near to the origin (figure 4).  
Although it was not the root cause of the failure, these type of defects should be avoided. 
因为客户失效件已经腐蚀, 所以不能用电镜来分析。当用电镜检查南京件的断口表面外区（接近裂纹源），显示其
断裂是沿晶脆性断裂(见图5)，与以前的断口相同。     
Only the Nanjing fracture could be analysed by SEM due to heavy corrosion of the field failure fracture surfaces. Fracture analysis with SEM showed an 
intergranular fracture near to the origin (figure 5). Similar to previous failures.  
 
  
 
图4 断口起源有小缺陷 (客户失效件1 号) 
 
 
图5  断口外区是沿晶脆性断裂 (正常) 


 
上海汽车中心实验室 
中国·上海·嘉定区安研路201 号 
邮编. 201804 
 
SAIC QA Laboratory 
201 Anhong rd, Anting, Shanghai 
报告编号 
Report number 
 
SCL-S-11-0162M 
委托者：张帅举,SQE  
Request person, dept 
委托编号Request number：/ 
送样日期: 2011.09.01 
Request date  
报告日期: 2011.10.20  
Report date： 
第5页共10页 
 
 
上海汽车 
SAIC Motor 
 
III. 测试结果 Test Results  
 
Table 1  测试结果 
序号 
No. 
试验项目 
Test item 
额定值 
Requirement 
试验结果 
Test result 
评价 Evaluation 
合格 
OK 
不合格 
Not OK 
1 
化学成分 / 55#  
GB/T 699-1999 
FF1 
FF2 
Nanjing 
 
 
 
C 
0.52 – 0.60 
0.55 
0.56 
0.56 
X 
 
 
Si 
0.17 – 0.37 
0.22 
0.22 
0.23 
X 
 
 
Mn 
0.50 – 0.80 
0.70 
0.71 
0.75 
X 
 
 
P 
≤ 0.025 
0.015 
0.017 
0.016 
X 
 
 
S 
≤ 0.020 
0.005 
0.008 
0.005 
X 
 
2 
芯部硬度 
HV10 
(HB) 
224 
(213) 
222 
(211) 
232 
(221) 
/ 
/ 
3 
感应淬火区金
相组织 
回火马氏体: 3-7 级 
回火马氏体: 4 级(见图6a) 
X 
 
4 
芯部金相组织 
珠光体+铁素体 
珠光体+铁素体 (见图6b) 
X 
 
备注：所有系委外测试 (机动车检测中心) 
Remark:  All items from outsourcing test (NVIC) 
 
由于未获得感应淬火端的样品，所以无法对失效件的热处理质量进行测试。然而，可以清晰地看出：传动轴是进
行过热处理的。芯部和螺纹部分的金相组织正常，如图6 所示。 
The heat treatment of the failed parts could not be tested, since the remainder of the spline was not returned.  However it’s clear from the 
fracture surface that the heat treatment had been applied.  The microstructure of both the core and the tooth areas was normal. 
 
 
 
图6 a) 齿区金相组织 b) 芯部金相组织 


 
上海汽车中心实验室 
中国·上海·嘉定区安研路201 号 
邮编. 201804 
 
SAIC QA Laboratory 
201 Anhong rd, Anting, Shanghai 
报告编号 
Report number 
 
SCL-S-11-0162M 
委托者：张帅举,SQE  
Request person, dept 
委托编号Request number：/ 
送样日期: 2011.09.01 
Request date  
报告日期: 2011.10.20  
Report date： 
第6页共10页 
 
 
上海汽车 
SAIC Motor 
装配调查  Assembly Investigation 
南京工厂对AP11 传动轴和轮毂进行组装。 IP21/22 和ZP11 的设计虽然是相似，但是在这些车辆上没有发现故
障。 IP21/22 和ZP11 组装在临港工厂的相同生产线上进行。 
The AP11 driveshafts are assembled into the hub in Nanjing Plant.  Although the designs for IP21/22 and ZP11 are similar, no failures have been 
found on these vehicles.  IP21/22 and ZP11 are assembled in Lingang plant (on the same production line). 
 
设计和装配对比Design and assembly comparison - AP11, ZP11 and IP21/22  
表2 显示了3 种车型传动轴组件和装配的主要特点。红色标识了装配的差异。对比分析如下： 
Table 2 shows the main features of the components and assembly of three vehicles’ driveshaft. Differences 
between the assemblies are given in red.  The following important comparisons can be made. 
1. 材料  AP11 驱动轴的原料是55 号（GB/T699）。在正火状态下，材料最小的拉伸强度是645MPa；ZP11 和
IP21 传动轴原材料是UC1, 拉伸强度是GKN 的秘密。 
Material.  The raw material of the AP11 driveshaft is #55 to GB/T699.  In normalized condition, the minimum tensile 
strength is 645MPa .  ZP11 and IP21 driveshafts are made from UC1, tensile strength is GKN secret. 
硬度  失效件（AP11）的芯部硬度测定值是214 至236 HB。需要与IP21 和ZP11 的硬度进行对比。  
Hardness. Core hardness of failed parts (AP11) were measured between 214 & 236 HB, samples from ZP11 and IP21 must be compared. 
2. IP21 传动轴的颈部直径比AP11 和ZP11 稍大。The neck diameter of IP21 shaft is slightly larger than AP11 and ZP11. 
3. AP11 在花键区的最小直径比IP21 的约小3 毫米，比ZP11 的约小0.5mm。The AP11 minimum diameter in the spline 
area is nearly 3mm smaller than IP21, and 0.5mm smaller than ZP11. 
4. 螺母与AP11 法兰接触区域的内径小于ZP11 和IP21。这意味着，螺母和法兰的接触面积更大，因此比ZP11
＆IP21 摩擦应力更高，所取得夹紧载荷更低。 The nut face diameter on AP11 flange is smaller than ZP11 and IP21.  This 
means that the contact area between nut and hub is bigger, therefore friction should be higher, and acheived clamping load lower than ZP11 
& IP21. 
内径的影响效果很小，但是这与AP11 传动轴失效现象相反。 Although the effect is small at the inner diameter, this is 
contrary to the experience of failures on AP11. 
5. 在某些情况下，螺母的装配速度会影响摩擦，从而影响夹紧力，但是这两个机器之间的速度差异并不显著。In 
some cases, the turning speed can influence the friction and therefore the achieved clamping load, however the difference in speed between 
these two machines is not significant. 
 
表2  
 
 
AP11 
ZP11 
IP21 
传动轴
Driveshaft 
  
  
  
  
  
  
  
  
  
  
   
  
  
供应商Supplier 
SDS  
工厂地方Plant location 
Kangqiao 
零件号Part numbers 
50015635 
30005113 
10045795A 
50015636 
30005114 
10045794A 
50015633 
30005113 
10007577 
50015634 
30005114 
10007578 
原材料Material1 
#55 
UC1 
UC1 
材料供应商Material 
supplier 
淮钢 
江阴兴澄特种钢 
江阴兴澄特种钢 
芯部硬度Core hardness2 
(211 - 236 HB*)  
(测量) 
检查 
检查 
硬化层深度Case depth 
>2.5mm-5mm 
>2.5mm-4.5mm 
>2.5mm-5mm 
表面保护Surface  
anti-rust oil 放锈油 
anti-rust oil 放锈油 
anti-rust oil 放锈油 
螺纹Thread specification 
M24x1.5 6g 
M24x1.5 6g 
M24x1.5 6g 


 
上海汽车中心实验室 
中国·上海·嘉定区安研路201 号 
邮编. 201804 
 
SAIC QA Laboratory 
201 Anhong rd, Anting, Shanghai 
报告编号 
Report number 
 
SCL-S-11-0162M 
委托者：张帅举,SQE  
Request person, dept 
委托编号Request number：/ 
送样日期: 2011.09.01 
Request date  
报告日期: 2011.10.20  
Report date： 
第7页共10页 
 
 
上海汽车 
SAIC Motor 
颈部直径Neck diameter3 
21.5 
21.5 
21.7 
花键区小直径Spline minor 
diameter4 
24.263 / 24.003 
24.816 / 24.613 
27 
 
 
 
 
 
螺母Nut 
  
  
  
  
  
  
  
供应商Supplier 
浙江明泰 
零件号Part number 
90003368 
材料Material 
SWRCH35K Q/BQB517 
硬度Hardness/grade 
Grade 8  ISO898-6 
表面保护Surface protection 
Zinc electroplate & passivate MGR ES 21.ZS.01 
头下小直径Underhead 
minor diameter 
25 mm (图纸) 
头下有效直径Underhead 
effective diameter 
(32.5mm) (测量) 
头下大直径Underhead 
major diameter 
(40mm) (测量) 
 
 
 
 
 
Hub 
  
  
  
  
  
供应商Supplier 
福州六和 
浙江万向精工 
上海汇众汽车制造 
零件号Part number 
50015630 
30004451 
RUC100171 
材料Material 
S45C 
40Cr 
45Cr 
表面保护Surface protection 
anti-rust oil 放锈油 
anti-rust oil 放锈油 
anti-rust oil 放锈油 
螺母接面,小直径 
Nut mtg face min diameter5 
(28.75) (测量) 
31.5±0.25(图纸) 
31.5 ±0.25(图纸) 
  
 
 
 
 
Assembly 
  
  
  
  
  
  
  
工厂地方Plant location 
Nanjing 
Lingang 
Lingang 
装配螺母员工Nut-torque 
operator 
man1  
man2  
man2 
打螺母员工Nut-hit operator 
man1 
man2 
man2 
装配螺母设备Torque 
equipment 
Desoutter CVIS II 
Ingersall-Rand 
装配螺母的转速Turning 
speed6 
(~1.8 sec, 3.5 times) 
(测量) 
(~2.8 sec, 12 times) 
 (测量) 
装配螺母的扭矩
Nut-driveshaft torque 
350-370Nm (352Nm) 
360 ± 5% => 342 – 378Nm 
检查角度Check angle 
150-352Nm - ≤180° 
Not monitored 不检查 
*有的值是用HV 测试的, 用ISO18265 换算成HB。 Some values were measured by HV10 and converted to HB by ISO18265 


 
上海汽车中心实验室 
中国·上海·嘉定区安研路201 号 
邮编. 201804 
 
SAIC QA Laboratory 
201 Anhong rd, Anting, Shanghai 
报告编号 
Report number 
 
SCL-S-11-0162M 
委托者：张帅举,SQE  
Request person, dept 
委托编号Request number：/ 
送样日期: 2011.09.01 
Request date  
报告日期: 2011.10.20  
Report date： 
第8页共10页 
 
 
上海汽车 
SAIC Motor 
AP11 紧固过程 Torque tightening 
  
 
图7 工厂设备和过程 
 
在紧固过程中，应用扭矩为352Nm。当装配扭矩在150Nm 和352Nm 之间时，对其角度进行监控。 从9 月份的
一些监控结果（见图8）来看，当扭矩在150 至352Nm 之间，螺母正常的旋转角度只有40-60°，有时高达100 °。
偶尔，角度可以达到150 °，甚至200 °。这会导致材料发生屈服。 
During tightening, the torque is applied up to 352Nm.  Between 150Nm and 352, the angle is monitored.  Some results from september are 
shown in figure 8.  From this we can see that between 150 and 352Nm, the nut can normally be turned only 40-60°, sometimes up to 100°.  
Occasionally, a nut can be turned through 150° or even 200° as seen below.  This is a clear sign of material yielding. 
 
图 8 九月份角度检测的部分结果 


 
上海汽车中心实验室 
中国·上海·嘉定区安研路201 号 
邮编. 201804 
 
SAIC QA Laboratory 
201 Anhong rd, Anting, Shanghai 
报告编号 
Report number 
 
SCL-S-11-0162M 
委托者：张帅举,SQE  
Request person, dept 
委托编号Request number：/ 
送样日期: 2011.09.01 
Request date  
报告日期: 2011.10.20  
Report date： 
第9页共10页 
 
 
上海汽车 
SAIC Motor 
在九月和十月系列生产中，发现几个传动轴螺母装配的角度值很高。拆卸后，发现颈部直径均小于图纸的名义尺
寸。这可能是所施加的夹紧负荷已通过了传动轴的屈服强度 (见表3)。 
During september and october series production, several driveshaft nuts achieved a very high angle.  After disassembly, the neck diameters 
were measured and found to be reduced in all cases (compared to drawing nominal diameter).  It’s therefore possible that the applied clamping 
load has passed the yield strength of the driveshaft (see table 3). 
 
表3 
 
最终力矩 
Final Torque  
(Nm) 
角度 
Angle 
(150Nm-final tq) 
颈部直径 
Neck diameter 
(mm) 
要求 
352 
<180° 
21.5* 
1 
352 
185° 
21.28 
2 
352 
201° 
21.26 
3 
339 
209° 
21.26 
4 
345 
209° 
21.20 
5 
351 
209° 
21.26 
6 
352 
185° 
21.28 
7 
352 
202° 
21.28 
*SDS 不提供容差范围信息 SDS do not provide tolerance data 
 
 
 
 
 
 
 
 
 
 
 
 
 
 


 
上海汽车中心实验室 
中国·上海·嘉定区安研路201 号 
邮编. 201804 
 
SAIC QA Laboratory 
201 Anhong rd, Anting, Shanghai 
报告编号 
Report number 
 
SCL-S-11-0162M 
委托者：张帅举,SQE  
Request person, dept 
委托编号Request number：/ 
送样日期: 2011.09.01 
Request date  
报告日期: 2011.10.20  
Report date： 
第10页共10页 
 
 
上海汽车 
SAIC Motor 
传动轴屈服度计算Driveshaft yield calculation 
 
依据转角，颈部直径，可以明确判断：夹紧力通过了材料的屈服强度，因此可以计算出实际的夹紧力  
From the turning angle result, and the neck diameter, it’s clear that sometimes the clamping load passes the driveshaft material yield strength.  
The actual clamping load achieved can therefore be calculated. 
 
 
颈部的横截面面积Cross-section area of neck 
原直径= 21.5mm, 半径 = 10.75mm 
面积 =r2 
=  10.752 
= 363 mm2 
 
 
 
 
 
 
 
 
图9 传动轴的颈部  
 
 
 
 
设计强度 - 根据材料规格的最小强度 
Design strength - According to the minimum strength given by the material specification 
材料: #55 GB/T 699  
最小屈服强度 minimum yield strength= 380N/mm2 
 
屈服载荷      
= 屈服强度 x 面积 
= 380 x 363 = 137940N 
Load to yield 
= 138kN  
 
从失效零部件 (客户失效件1 号)  From actual components (failed part FF1) 
芯部硬度Core hardness = 224HV10  
拉伸强度tensile strength = 710 MPa (ISO18265) 
预期屈服强度 Expected yield strength (GB/T 699 TS:YS ratio 0.587) = 416 MPa 
 
 
屈服载荷 
   =屈服强度 x 面积 
= 416 x 363 = 151287N 
Load to yield 
= 151kN 
 
因此，夹紧力超过了151kN 导致传动轴变形。 
Therefore the applied clamping load must have exceeded 151kN to cause the driveshaft deformation
