Repository: kujaxr/obsidian-vault

File: 材料工程师/SCL-S-11-0163M IS12后背拉手.pdf.md
# SCL-S-11-0163M IS12后背拉手.pdf

 
上海汽车中心实验室
SAIC center lab 
中国·上海·嘉定区安研路201 号 
邮编. 201804 
No. 201 Anyan Road, Jiading District,  
Shanghai, China. 
Post code :201804
报告编号：Report number
SCL-S-11-0163M
 
委托者Requestor：SQE 何文戎 
送样日期Deliver date：2011.09.15 
报告日期Report date：2011.09.21 
第 1 页 共 3 页 
Page 1 of 3  
 
上海汽车
SAIC Motor 
零件号 
Part number 
2034830-ESA 
零件名称 
Part name 
拉手 
Handle 
图纸日期 
Drawing date  
/ 
零件生产日期 
Production date 
 
供货商 
Supplier 
上海飞尔汽配有限公司 
Shanghai Feier Auto Parts  Co., Ltd. 
车型/项目 
Car type/project 
IS12 
 
   阶段性报告  Stage report        结论性报告 Conclusion report           测试报告 Test report 
Ⅰ.任务描述 Task description 
实验室受委托对拉手进行失效原因分析，失效零件具体信息如下： 
As requested, SAIC center lab has analyzed the invalid cause of the handle, and the information of invalid part is 
shown as following： 
零件信息：Part information 
零件名称 
Part name 
拉手 
Handle 
制造日期 
Production date 
/ 
VIN 码 
VIN number 
LSJW34RA0BJ013072 
销售日期 
Sale date 
/ 
车辆里程数 
Car mileage 
8 Km 
维修站名称 
Sale agent 
/ 
失效模式描述 
Invalid situation 
description 
拉手断裂 
Handle was broken 
原材料信息：Raw material information 
原材料及牌号 
Raw material 
and trademark 
PP-T10/EDS-M-4242-01 
原材料厂商 
Raw material producer 
Kingfa 
散件供应商 
Part supplier 
上海飞尔汽配有限公司 
Shanghai Feier Auto Parts  Co., Ltd.
金属热处理状态 
Metal heat treatment state 
/ 
失效零件见图1：The invalid parts are shown in Fig 1.  
Ⅱ. 结论与建议 Conclusions and suggestions 
结论：1. 拉手卡钩受异常外力导致在根部发生快速断裂。 
2. 经测试，零件材料符合图纸要求。 
Conclusions: After testing, the materials of the handle conform to the drawing requirement. According to the 
macroscopic observation and material test of the handle, it can be seen that the fastener of handle was broken 
at the bottom region by an excessive outside force.   
建议： 增加卡钩根部圆角；采用强度高的材料制造拉手；避免对拉手施加过大外力。 
Suggestions：A round corner should be introduced at the bottom of the fastener. The material with higher strength 
should be used in the production of the handle. The excessive outside force on the handle should be avoided. 
分发： 
Dispenser 
SQE 何文戎 
He Wenrong 
检验者： 
Identifier 
马秋 
Ma Qiu 
审核： 
Auditor 
 
批准： 
Approver 
 
日期： 
Date 
2011.09.21 
日期： 
Date 
 
日期： 
Date 
 


 
上海汽车中心实验室
SAIC center lab 
中国·上海·嘉定区安研路201 号 
邮编. 201804 
No. 201 Anyan Road, Jiading District,  
Shanghai, China. 
Post code :201804
报告编号：Report number
SCL-S-11-0163M
 
委托者Requestor：SQE 何文戎 
送样日期Deliver date：2011.09.15 
报告日期Report date：2011.09.21 
第 2 页 共 3 页 
Page 2 of 3  
 
上海汽车
SAIC Motor 
     
   
失效件                             正常件 
图1 失效件与正常件对比                                            
III. 测试结果 Test Results  
序
号 
No.
试验项目 
Test item 
额定值 
Requirement 
试验结果 
Test result 
评价 Evaluation 
合格 
qualified
不合格 
unqualified
第一次 
第二次
Ⅰ 
拉手失效件 
 
 
1 
红外（GB/T6040-2002） 
Infrared Spectroscopy 
PP 
PP 
× 
 
2 
熔点（GB/T19466.3-2006） 
Melting point (oC) 
165±5 
165 
× 
 
3 
焓值（GB/T19466.3-2006） 
Enthalpy (J/g) 
/ 
72 
82 
× 
 
4 
灰分(GB/T9345.1-2008） 
Ash content 
10±2% 
11.6% 
× 
 
Ⅱ 
拉手新件 
 
 
1 
红外（GB/T6040-2002） 
Infrared Spectroscopy 
PP 
PP 
× 
 
2 
熔点（GB/T19466.3-2006） 
Melting point (oC) 
165±5 
166 
× 
 
3 
焓值（GB/T19466.3-2006） 
Enthalpy (J/g) 
/ 
58 
70 
× 
 
4 
灰分(GB/T9345.1-2008） 
Ash content 
10±2% 
11.6% 
× 
 
小结：经测试，拉手新件和失效件材料为PP-T10，材料符合设计要求。零件第一次熔融过程和第二次熔融过
程中的熔融焓变化不大，零件的注塑工艺参数较好。 
 
Ⅳ. 尺寸与宏观分析 Dimention and Macroscopic analysis 
 
图2 是失效件的断口形貌，断面上无气孔和夹杂等缺陷，断面参差不齐，说明断口部位的材料结合较好；断
口右侧出现应力发白，左侧部分基体被撕掉，可以判定断裂方向如图中箭头所示，与图3 的拉手正常受力方向一
致。图4 是根据拉手正常受力方向进行的模拟试验断口，断口形貌与失效断口基本一样。 


 
上海汽车中心实验室
SAIC center lab 
中国·上海·嘉定区安研路201 号 
邮编. 201804 
No. 201 Anyan Road, Jiading District,  
Shanghai, China. 
Post code :201804
报告编号：Report number
SCL-S-11-0163M
 
委托者Requestor：SQE 何文戎 
送样日期Deliver date：2011.09.15 
报告日期Report date：2011.09.21 
第 3 页 共 3 页 
Page 3 of 3  
 
上海汽车
SAIC Motor 
   
 
图2 断口形貌             
 
      
 
图3 正常受力方向                              图4 模拟试验断口 
 
 
小结：通过拉手的材料分析和宏观分析可以判定，拉手受异常外力导致在拉手的卡钩根部发生快速断裂。  
Conclusion: According to the macroscopic observation and material test of the handle, it can be seen that the handle 
fastener was broken at the bottom region by an excessive outside force.

File: 材料工程师/SCL-S-11-0164M O型圈.pdf.md
# SCL-S-11-0164M O型圈.pdf

 
上海汽车中心实验室
(SAIC center lab) 
中国·上海·嘉定区安研路201 号 
邮编. 201804 
No. 201 Anyan Road, Jiading District,  
Shanghai, China. 
Post code :201804
报告编号：Report number
SCL-S-11-0164M
 
委托者Requestor：SQE 朱麒 
送样日期Deliver date：2011.09.16 
报告日期Report date：2011.10.27 
第 1 页 共 4 页 
Page 1 of 4  
 
上海汽车
SAIC Motor 
零件号 
Part number 
PLT200005 
零件名称 
Part name 
堵头O 型圈 
O ring of plug 
图纸日期 
Drawing date  
/ 
零件生产日期 
Production date 
 
供货商 
Supplier 
上海浦泰 
Shanghai Putai Co., Ltd. 
车型/项目 
Car type/project 
NSE 1.5T 
 
   阶段性报告  Stage report        结论性报告 Conclusion report           测试报告 Test report 
Ⅰ.任务描述 Task description 
实验室受委托对堵头O 型圈进行失效原因分析，失效零件具体信息如下： 
As requested, SAIC center lab has analyzed the invalid cause of plug O ring, and the information of invalid part is 
shown as following： 
零件信息：Part information 
零件名称 
Part name 
O 型圈 
O ring 
制造日期 
Production date 
2011.6.14 
VIN 码 
VIN number 
/ 
销售日期 
Sale date 
/ 
车辆里程数 
Car mileage 
 
销售商 
Sale agent 
/ 
失效模式描述 
Invalid situation 
description 
O 型圈断裂 
O ring was broken 
原材料信息：Raw material information 
原材料及牌号 
Raw material and 
trademark 
FVMQ 
原材料厂商 
Raw material producer 
上海派克 
Shanghai Paike Co., Ltd. 
散件供应商 
Part supplier 
上海浦泰 
Shanghai Putai Co., Ltd. 
金属热处理状态 
Metal heat treatment state 
/ 
失效零件见图1：The invalid part is shown in Fig 1.  
Ⅱ. 结论与建议 Conclusions and suggestions 
结论：1. 通过O 型圈的材料分析和宏观分析可以判定，装配过程中O 型圈受到挤压，拆卸时O 型圈在被挤
压损坏部位被撕裂。 
2. 经测试，O 型圈的材料符合图纸要求。 
Conclusions: According to the macroscopic observation and material test of the O ring, it can be seen that the O ring 
was impressed during assembly and the O ring was broken at the impressed region during disassembly. After 
the tests, the material of failure part conforms to the drawing requirement. 
建议：装配时保证O 型圈预安装到位；保证O 型圈硬度。 
Suggestions：The O ring should be pre-installed in place during assembly. The hardness of O ring should be 
guaranteed.  
分发： 
Dispenser 
SQE 朱麒 
Zhu Qi 
检验者： 
Identifier 
马秋，吴文安 
Ma Qiu, Wu Wenan 
审核： 
Auditor 
 
批准： 
Approver 
 
日期： 
Date 
2011.10.27 
日期： 
Date 
 
日期： 
Date 
 


 
上海汽车中心实验室
(SAIC center lab) 
中国·上海·嘉定区安研路201 号 
邮编. 201804 
No. 201 Anyan Road, Jiading District,  
Shanghai, China. 
Post code :201804
报告编号：Report number
SCL-S-11-0164M
 
委托者Requestor：SQE 朱麒 
送样日期Deliver date：2011.09.16 
报告日期Report date：2011.10.27 
第 2 页 共 4 页 
Page 2 of 4  
 
上海汽车
SAIC Motor 
        
图1 失效件 
III. 测试结果 Test Results  
序
号 
No.
试验项目 
Test item 
额定值 
Requirement
试验结果 
Test result 
评价 Evaluation 
合格 
qualified
不合格 
unqualified
Ⅰ 
失效件 
Failure part 
 
 
1 
红外（GB/T6040-2002） 
Infrared Spectroscopy 
FVMQ 
FVMQ 
× 
 
2 
橡胶硬度 
Rubber Hardness Degree  
/ 
47.6 
/ 
/ 
Ⅱ 
新零件 
New part 
 
 
1 
红外（GB/T6040-2002） 
Infrared Spectroscopy 
FVMQ 
FVMQ 
× 
 
2 
橡胶硬度 
Rubber Hardness Degree 
/ 
50 
/ 
/ 
小结：经测试，失效件和新零件的材料为FVMQ，材料符合设计要求。失效件硬度与新零件相差不大。 
Ⅳ. 宏观分析 Macroscopic observation 
通过图2 到图4 的断口侧壁形貌可以看出，上、下断口侧面存在碎胶，并在上断口侧面明显压痕，说明该O
型圈在断口部位受到挤压。 


 
上海汽车中心实验室
(SAIC center lab) 
中国·上海·嘉定区安研路201 号 
邮编. 201804 
No. 201 Anyan Road, Jiading District,  
Shanghai, China. 
Post code :201804
报告编号：Report number
SCL-S-11-0164M
 
委托者Requestor：SQE 朱麒 
送样日期Deliver date：2011.09.16 
报告日期Report date：2011.10.27 
第 3 页 共 4 页 
Page 3 of 4  
 
上海汽车
SAIC Motor 
 
图2 失效件 
 
    
 
图3 上断口侧面 
 
 
  
 
图4 下断口侧面 
图5 是上部断口形貌，断口的右侧边缘区也就是受挤压部位（图3）存在碎胶，断口相对粗糙；而左侧边缘
比较连续，未见碎胶和挤压痕，断面比较平整。又根据断面纹路具有一定的方向性，所以判定O 型圈断裂方向如
图中箭头所示。 
 


 
上海汽车中心实验室
(SAIC center lab) 
中国·上海·嘉定区安研路201 号 
邮编. 201804 
No. 201 Anyan Road, Jiading District,  
Shanghai, China. 
Post code :201804
报告编号：Report number
SCL-S-11-0164M
 
委托者Requestor：SQE 朱麒 
送样日期Deliver date：2011.09.16 
报告日期Report date：2011.10.27 
第 4 页 共 4 页 
Page 4 of 4  
 
上海汽车
SAIC Motor 
        
 
图5 上断口形貌 
 
小结：通过O 型圈的材料分析和宏观分析可以判定，装配过程中O 型圈受到挤压，拆卸时O 型圈在被挤压
损坏部位被撕裂。 
Conclusion: According to the macroscopic observation and material test of the O ring, it can be seen that the O ring 
was impressed during assembly and the O ring was broken at the impressed region during disassembly.

File: 材料工程师/SCL-S-11-0165M 回油管.pdf.md
# SCL-S-11-0165M 回油管.pdf

 
上海汽车中心实验室
SAIC Center Lab 
中国·上海·嘉定区安研路201 号 
邮编. 201804 
No. 201 Anyan Road, Jiading District,  
Shanghai, China. 
Post code : 201804 
报告编号：Report number
SCL-S-11-0165M
 
委托者Requestor：SQE 陈煜 
送样日期Deliver date：2011.09.17 
报告日期Report date： 2011.09.23
第 1 页 共 4 页 
Page 1 of 4  
 
上海汽车
SAIC Motor 
零件号 
Part number 
10022903 
零件名称 
Part name 
增压器回油管 
Oil return pipe of super charger 
图纸日期 
Drawing date  
/ 
零件生产日期 
Production date 
/ 
供货商 
Supplier 
浙江铁马 
Zhejiang Iron Auto Parts Co., Ltd. 
车型/项目 
Car type/project 
BP11 
 
   阶段性报告  Stage report        结论性报告 Conclusion report           测试报告 Test report 
Ⅰ.任务描述 Task description 
实验室受委托对增压器回油管进行失效原因分析，失效零件具体信息如下： 
As requested, SAIC center lab has analyzed the invalid cause of oil return pipe of super charger, and the information 
of invalid part is shown as following： 
零件信息：Part information 
零件名称 
Part name 
增压器回油管 
Oil return pipe of super charger 
制造日期 
Production date 
/ 
VIN 码 
VIN number 
LSJW16G6XBJ010759 
销售日期 
Sale date 
/ 
车辆里程数 
Car mileage 
45 km 
维修站名称 
Sale agent 
/ 
失效模式描述 
Invalid situation 
description 
回油管破裂 
Oil return pipe was broken 
原材料信息：Raw material information 
原材料及牌号 
Raw material and 
trademark 
AEM 
原材料厂商 
Raw material producer 
上海道氟化工 
Shanghai 
Dawnfluo 
Rubber 
Technology Co., Ltd. 
散件供应商 
Part supplier 
浙江铁马 
Zhejiang Iron Auto Parts Co., Ltd. 
金属热处理状态 
Metal heat treatment state 
/ 
失效零件见图1：The invalid part is shown in Fig 1.  
Ⅱ. 结论与建议 Conclusions and suggestions 
结论：1．通过宏观分析和材料分析可以判定，回油管发生爆破的主要原因是装配时胶管受到外界刮擦，压力
作用下在回油管刮擦部位发生爆破；同时胶管内壁挤压工艺不好。 
2. 失效件的材料符合设计要求。 
Conclusion: According to the macroscopic observation and material test of the rubber pipe, the main reason for the 
pipe burst is the outside surface of pipe was scratched at assembly. Then the pipe break occurred at the 
scratched region under a working pressure. At the same time, the extrusion process of inside layer wasn’t 
good. 
建议：装配时避免胶管收到刮擦；百分百检查金属卡箍是否存在飞边；改善胶管挤压工艺。 
Suggestions：The scratches from outside during assembly should be prevented. Whether or not the steel loops have 
the sharp edge should be inspected one hundred percent before installed on the pipe. The extrusion process of 
the rubber pipe should be optimized. 
分发： 
Dispenser 
SQE 陈煜 
Chen Yu 
检验者： 
Identifier 
马秋 
Ma Qiu 
审核： 
Auditor 
 
批准： 
Approver 
 
日期： 
Date 
2011.09.23 
日期： 
Date 
 
日期： 
Date 
 


 
上海汽车中心实验室
SAIC Center Lab 
中国·上海·嘉定区安研路201 号 
邮编. 201804 
No. 201 Anyan Road, Jiading District,  
Shanghai, China. 
Post code : 201804 
报告编号：Report number
SCL-S-11-0165M
 
委托者Requestor：SQE 陈煜 
送样日期Deliver date：2011.09.17 
报告日期Report date： 2011.09.23
第 2 页 共 4 页 
Page 2 of 4  
 
上海汽车
SAIC Motor 
                
图1 失效件 
Fig.1 Failure part 
III. 测试结果 Test Results  
序号
No.
试验项目 
Test item 
额定值 
Requirement 
试验结果 
Test result
评价 Evaluation 
合格 
qualified
不合格 
unqualified
Ⅰ-1
失效件外层 
Exterior layer of failure part 
 
 
1 
红外（GB/T6040-2002）
Infrared Spectroscopy 
AEM 
AEM 
× 
 
2 
邵氏硬度A 
Shore hardness A  
65~75 
60.1 
 
× 
3 
拉断强度 (MPa) 
Tensile strength  
≥8 
13.2 
× 
 
4 
拉断伸长率 (%) 
Tensile elongation  
≥200 
256 
× 
 
Ⅰ-2
失效件内层 
Interior layer of failure part 
 
 
1 
红外（GB/T6040-2002）
Infrared Spectroscopy 
AEM 
AEM 
× 
 
2 
邵氏硬度A  
Shore hardness A 
65~75 
59.2 
 
× 
3 
拉断强度 (MPa)  
Tensile strength 
≥8 
13 
× 
 
4 
拉断伸长率 (%) 
Tensile elongation 
≥200 
216 
× 
 
小结：经测试，失效件的材料和力学性能符合设计要求。但硬度偏低，考虑到胶管已经使用过一段时间，可
认为硬度合格。 
Ⅳ. 宏观分析 Macroscopic observation 
图2 是回油管的爆裂处，裂纹一端位于卡箍的根部，外壁在近裂纹处存在明显刮擦（图3）。将卡箍拆卸后，
在卡箍的其他根部也发现被锐器刮伤的表面刮擦（图4），卡箍并无明显尖锐飞边（图5）。胶管内壁有凹坑和挤压
划痕缺陷（图6）。图7 和图8 是断口形貌，外层和内层断口表面无气孔和夹杂等缺陷，纤维层完全断裂。 
 


 
上海汽车中心实验室
SAIC Center Lab 
中国·上海·嘉定区安研路201 号 
邮编. 201804 
No. 201 Anyan Road, Jiading District,  
Shanghai, China. 
Post code : 201804 
报告编号：Report number
SCL-S-11-0165M
 
委托者Requestor：SQE 陈煜 
送样日期Deliver date：2011.09.17 
报告日期Report date： 2011.09.23
第 3 页 共 4 页 
Page 3 of 4  
 
上海汽车
SAIC Motor 
         
 
      图2 爆裂处                                     图3 外部裂纹 
 
  
            
    
图4 外壁形貌                                    图5 卡箍     
 
图6 内壁形貌 


 
上海汽车中心实验室
SAIC Center Lab 
中国·上海·嘉定区安研路201 号 
邮编. 201804 
No. 201 Anyan Road, Jiading District,  
Shanghai, China. 
Post code : 201804 
报告编号：Report number
SCL-S-11-0165M
 
委托者Requestor：SQE 陈煜 
送样日期Deliver date：2011.09.17 
报告日期Report date： 2011.09.23
第 4 页 共 4 页 
Page 4 of 4  
 
上海汽车
SAIC Motor 
 
图7 断口形貌 
      
 
图8 断口局部形貌 
  
     小结：通过宏观分析和材料分析可以判定，回油管发生爆破的主要原因是装配时胶管受到外界刮擦，压力作
用下在回油管刮擦部位发生爆破；同时胶管内壁挤压工艺不好。 
      Conclusion: According to the macroscopic observation and material test of the rubber pipe, the main reason for the 
pipe burst is the outside surface of pipe was scratched at assembly. Then the pipe break occurred at the scratched region 
under a working pressure. At the same time, the extrusion process of inside layer wasn’t good.

File: 材料工程师/SCL-S-11-0166M 储物盒.pdf.md
# SCL-S-11-0166M 储物盒.pdf

 
上海汽车中心实验室
(SAIC center lab) 
中国·上海·嘉定区安研路201 号 
邮编. 201804 
No. 201 Anyan Road, Jiading District,  
Shanghai, China. 
Post code :201804
报告编号：Report number
SCL-S-11-0166M
 
委托者Requestor：SQE 陈剑斌 
送样日期Deliver date：2011.09.17 
报告日期Report date：2011.09.26 
第 1 页 共 4 页 
Page 1 of 4  
 
上海汽车
SAIC Motor 
零件号 
Part number 
/ 
零件名称 
Part name 
储物盒 
Storage box 
图纸日期 
Drawing date  
/ 
零件生产日期 
Production date 
 
供货商 
Supplier 
泰州劲松有限公司 
Taizhou Jinsong Co., Ltd. 
车型/项目 
Car type/project 
IS12 
 
   阶段性报告  Stage report        结论性报告 Conclusion report           测试报告 Test report 
Ⅰ.任务描述 Task description 
实验室受委托对储物盒进行失效原因分析，失效零件具体信息如下： 
As requested, SAIC center lab has analyzed the invalid cause of the storage box, and the information of invalid part 
is shown as following： 
零件信息：Part information 
零件名称 
Part name 
储物盒 
Storage box 
制造日期 
Production date 
/ 
VIN 码 
VIN number 
LSJW34G32BJ013255 
销售日期 
Sale date 
/ 
车辆里程数 
Car mileage 
8km 
维修站名称 
Sale agent 
/ 
失效模式描述 
Invalid situation 
description 
储物盒面板开裂 
Storage box was broken 
原材料信息：Raw material information 
原材料及牌号 
Raw material 
and trademark 
PC/ABS CB2340 
原材料厂商 
Raw material producer 
PRET 
散件供应商 
Part supplier 
宁波东昊 
Ningbo Donghao Co., Ltd. 
金属热处理状态 
Metal heat treatment state 
/ 
失效零件见图1：The invalid part is shown in Fig 1.  
Ⅱ. 结论与建议 Conclusions and suggestions 
结论：1. 储物盒的注塑工艺较差，储物盒熔合区结合不充分，造成熔合区的材料强度降低；同时掰动储物盒
时，在储物盒中心位置容易产生应力集中，容易导致在储物盒中心位置（熔合区）开裂。 
2. 经测试，零件材料符合图纸要求。 
Conclusions: According to the macroscopic observation and material test of the plastic box, it can be seen that there 
is an incomplete weld appeared at the weld zone due to the bad injection process. At the same time, the stress 
concentration easily occurs at the center of box cover (the weld zone) while the box is pulled up. So, the 
fracture easily occurs at the center of box cover (the weld zone). 
建议：优化储物盒注塑工艺；更改熔合区位置。 
Suggestions：The injection process should be optimized. The position of weld zone should be changed. 
分发： 
Dispenser 
SQE 陈剑斌 
Chen Jianbin 
检验者： 
Identifier 
马秋 
Ma Qiu 
审核： 
Auditor 
 
批准： 
Approver 
 
日期： 
Date 
2011.09.26 
日期： 
Date 
 
日期： 
Date 
 


 
上海汽车中心实验室
(SAIC center lab) 
中国·上海·嘉定区安研路201 号 
邮编. 201804 
No. 201 Anyan Road, Jiading District,  
Shanghai, China. 
Post code :201804
报告编号：Report number
SCL-S-11-0166M
 
委托者Requestor：SQE 陈剑斌 
送样日期Deliver date：2011.09.17 
报告日期Report date：2011.09.26 
第 2 页 共 4 页 
Page 2 of 4  
 
上海汽车
SAIC Motor 
    
    
 正面                                               反面 
图1 失效件                             
Fig.1 Failure part                          
III. 测试结果 Test Results  
序
号 
No.
试验项目 
Test item 
额定值 
Requirement 
试验结果 
Test result 
评价 Evaluation 
合格 
qualified
不合格 
unqualified
Ⅰ 
失效件 
Failure part 
 
 
1 
红外（GB/T6040-2002） 
Infrared Spectroscopy 
PC/ABS 
PC/ABS 
× 
 
2 
玻璃化转变温度 (oC) 
Glass transition temperature 
140±10/110±10
145/112 
× 
 
小结：经测试，失效件材料为PC/ABS，材料和玻璃化转变温度符合设计要求。  
Ⅳ. 宏观分析 Macroscopic observation 
 
储物盒的断裂位置位于浇口的正对面（图2），断口的位置也就是熔接痕部分。图3 是断口的形貌，可以清晰
看到物料在行腔内流动的纹路，说明熔接痕部位的两股物料的结合质量较差。图4 和图5 分别是非熔接痕部位的
快速冲击模拟断口和缓慢弯曲模拟断口，断口比较粗糙，应力发白并伴有有清晰的断裂扩展纹。 


 
上海汽车中心实验室
(SAIC center lab) 
中国·上海·嘉定区安研路201 号 
邮编. 201804 
No. 201 Anyan Road, Jiading District,  
Shanghai, China. 
Post code :201804
报告编号：Report number
SCL-S-11-0166M
 
委托者Requestor：SQE 陈剑斌 
送样日期Deliver date：2011.09.17 
报告日期Report date：2011.09.26 
第 3 页 共 4 页 
Page 3 of 4  
 
上海汽车
SAIC Motor 
    
图2 失效件                                       
 
        
 
图3 左侧断口 


 
上海汽车中心实验室
(SAIC center lab) 
中国·上海·嘉定区安研路201 号 
邮编. 201804 
No. 201 Anyan Road, Jiading District,  
Shanghai, China. 
Post code :201804
报告编号：Report number
SCL-S-11-0166M
 
委托者Requestor：SQE 陈剑斌 
送样日期Deliver date：2011.09.17 
报告日期Report date：2011.09.26 
第 4 页 共 4 页 
Page 4 of 4  
 
上海汽车
SAIC Motor 
    
 
图4 快速冲击模拟断口             图5 缓慢弯曲模拟断口 
     
小结：通过储物盒的材料分析和宏观分析可以判定，储物盒的注塑工艺较差，储物盒熔合区结合不充分，造
成熔合区的材料强度降低；同时掰动储物盒时，在储物盒中心位置容易产生应力集中，容易导致在储
物盒中心位置（熔合区）开裂。 
Conclusion: According to the macroscopic observation and material test of the plastic box, it can be seen that there is 
an incomplete weld appeared at the weld zone due to the bad injection process. At the same time, the stress 
concentration easily occurs at the center of box cover (the weld zone) while the box is pulled up. So, the 
fracture easily occurs at the center of box cover (the weld zone).

File: 材料工程师/SCL-S-11-0167M  AP11 发动机盖铰链.pdf.md
# SCL-S-11-0167M  AP11 发动机盖铰链.pdf

 
上海汽车中心实验室
SAIC Center Lab 
中国·上海·嘉定区安研路201 号 
邮编. 201804 
No. 201 Anyan Road, Jiading District,  
Shanghai, China. 
Post code :201804 
报告编号：Report number
SCL-S-11-0167M 
委托者Requestor： 
 SQE  温华 
委托编号Request number： 
送样日期
Deliver date: 
2011.9.19 
报告日期
Report date ：
2011.9.22 
第 1 页 共 5 页 
Page 2of 2 
 
上海汽车
SAIC Motor
零件号 
Part number 
30037162 
 零件名称 
Part name 
发动机盖铰链 
hood  hinge 
图纸日期 
Drawing date  
/ 
零件生产日期 
Production date 
/ 
 供货商 
Supplier 
上海宏昌 
SHANGHAI  HONGCHANG 
车型/项目 
Car type/project 
AP12 
 
   阶段性报告  Stage report        结论性报告 Conclusion report           测试报告 Test report 
Ⅰ.任务描述 Task description 
     实验室受委托对发动机盖铰链进行失效原因分析，失效零件具体信息如下： 
As requested, QA lab has analyzed the failure cause of the hood hinge, and the information of failed part is shown as following： 
零件信息：Part information 
零件名称 
Part name 
发动机盖铰链 
hood  hinge 
制造日期 
Production date 
/ 
VIN 码 
VIN number 
/ 
销售日期 
Sale date 
/ 
车辆里程数 
Car mileage 
0 
销售商 
Sale agent 
/ 
失效模式描述 
Invalid situation 
description 
在装配时断裂。 
Failed during assembly  
原材料信息：Raw material information 
原材料及牌号 
Raw material and 
trademark 
SWRCH35K 
原材料厂商 
Raw material producer 
/ 
散件供应商 
Part supplier 
/ 
金属热处理状态 
Metal heat treatment state
/ 
 
Ⅱ. 结论与建议 Conclusions and suggestions 
结论Conclusions： 
1、 失效断裂的球头在油漆工序之前已存在了原始裂纹。 
There was  an original  crack  before coating  process. 
2、 球头实物质量不理想，但不是根本原因。 
The  quality for the failure part  is not good, microstructure  segregation is too serious. but  that  is not root  reason for failure. 
 
 
 
 
 
分发： 
Distribution 
SQE  温华 
检验者： 
Author 
白云岭   
Bai yunling 
审核： 
Auditor 
 
批准： 
Approver 
 
日期： 
Date 
2011.9.22 
日期： 
Date 
 
日期： 
Date 
 


 
上海汽车中心实验室
SAIC Center Lab 
中国·上海·嘉定区安研路201 号 
邮编. 201804 
No. 201 Anyan Road, Jiading District,  
Shanghai, China. 
Post code :201804 
报告编号：Report number
SCL-S-11-0167M 
委托者Requestor： 
 SQE  温华 
委托编号Request number： 
送样日期
Deliver date: 
2011.9.19 
报告日期
Report date ：
2011.9.22 
第 2 页 共 5 页 
Page 2of 2 
 
上海汽车
SAIC Motor
III. 测试结果 Test Results  
一、宏观观察： 
1、宏观观察，球头表面有撞击、檫伤痕迹，见图1；  
2、断口裂纹源表面呈灰黑色，其他区域成银灰色（金属本色），见图2； 
  
    
 
图1   失效件宏观形貌 
   
 
图2 断口裂纹源表面呈灰黑色 
二、断口分析 
     1、断口宏观形貌，见图3；     
 2、裂纹源处宏观形貌，见图4、 
3、对裂纹源处的灰黑色物质进行能谱分析，结果见图5、6，从结果上分析，灰黑色物质应该是油漆类的有
机物。 
3、断口具有准解理特征，见图7 ； 
 
 
 
裂
纹
源 
区
域 


 
上海汽车中心实验室
SAIC Center Lab 
中国·上海·嘉定区安研路201 号 
邮编. 201804 
No. 201 Anyan Road, Jiading District,  
Shanghai, China. 
Post code :201804 
报告编号：Report number
SCL-S-11-0167M 
委托者Requestor： 
 SQE  温华 
委托编号Request number： 
送样日期
Deliver date: 
2011.9.19 
报告日期
Report date ：
2011.9.22 
第 3 页 共 5 页 
Page 2of 2 
 
上海汽车
SAIC Motor
      
 
图3  断口宏观形貌                   图4  裂纹源宏观形貌 
 
El AN  Series  unn. C norm. C Atom. C  Error 
[wt.%]  [wt.%]  [at.%] [wt.%] 
-------------------------------------------- 
C  6  K-series  65.21   58.71   78.32    7.5 
O  8  K-series  13.01   11.72   11.74    1.8 
Fe 26 K-series  11.94   10.75    3.08    0.3 
Zn 30 K-series   8.79    7.91    1.94    0.3 
P  15 K-series   3.94    3.55    1.84    0.2 
Al 13 K-series   2.25    2.03    1.20    0.1 
Mn 25 K-series   2.14    1.93    0.56    0.1 
Si 14 K-series   1.61    1.45    0.83    0.1 
Ni 28 K-series   0.65    0.58    0.16    0.0 
Ti 22 K-series   0.59    0.53    0.18    0.0 
Sn 50 L-series   0.59    0.53    0.07    0.0 
Co 27 K-series   0.35    0.31    0.09    0.0 
-------------------------------------------- 
Total: 111.07  100.00  100.00 
图5：  图4 点A 的能普分析结果 
El AN  Series  unn. C norm. C Atom. C  Error 
[wt.%]  [wt.%]  [at.%] [wt.%] 
-------------------------------------------- 
C  6  K-series  79.35   65.62   80.32    9.0 
O  8  K-series  17.56   14.52   13.34    2.4 
Fe 26 K-series   8.96    7.41    1.95    0.3 
Zn 30 K-series   5.60    4.63    1.04    0.2 
Al 13 K-series   2.51    2.07    1.13    0.1 
P  15 K-series   2.06    1.71    0.81    0.1 
Si 14 K-series   1.78    1.47    0.77    0.1 
Mn 25 K-series   1.24    1.03    0.27    0.1 
Ti 22 K-series   0.89    0.74    0.23    0.1 
Sn 50 L-series   0.63    0.52    0.06    0.0 
Ni 28 K-series   0.34    0.28    0.07    0.0 
-------------------------------------------- 
Total: 120.92  100.00  100.00 
图6：  图4 点B 的能普分析结果 
 
A
B


 
上海汽车中心实验室
SAIC Center Lab 
中国·上海·嘉定区安研路201 号 
邮编. 201804 
No. 201 Anyan Road, Jiading District,  
Shanghai, China. 
Post code :201804 
报告编号：Report number
SCL-S-11-0167M 
委托者Requestor： 
 SQE  温华 
委托编号Request number： 
送样日期
Deliver date: 
2011.9.19 
报告日期
Report date ：
2011.9.22 
第 4 页 共 5 页 
Page 2of 2 
 
上海汽车
SAIC Motor
 
 
                               图7  断口微观形貌：具有准解理特征 
 
三、材料分析： 
1、 芯部硬度：   
结论：合格。              详见附表1   
2、 表面硬度： 
结论：合格。              详见附表1   
5、基体组织：  
 结论：  组织偏析严重       详见附表1 
四、径向载荷试验 
   SQE 在现场测试，结果表明，所侧零件均满足3000N 的径向载荷技术要求。 
结论： 
3、 实效断裂的球头在电泳油漆工序之前已存在了原始裂纹。 
4、 球头实物质量不理想，但不是根本原因。 
 
附表1 
 序
号 
试验项目 
额定值 
试验结果 
评价 
合格 
不合
格 
1 
芯部硬度 
/ 
221HV、198、254、 
/ 
 
2 
表面硬度 
250-300HV 
367、371、357 
 
X 
4 
基体组织 
/ 
铁素体+珠光体（组织偏析
严重） 
/ 
 
 


 
上海汽车中心实验室
SAIC Center Lab 
中国·上海·嘉定区安研路201 号 
邮编. 201804 
No. 201 Anyan Road, Jiading District,  
Shanghai, China. 
Post code :201804 
报告编号：Report number
SCL-S-11-0167M 
委托者Requestor： 
 SQE  温华 
委托编号Request number： 
送样日期
Deliver date: 
2011.9.19 
报告日期
Report date ：
2011.9.22 
第 5 页 共 5 页 
Page 2of 2 
 
上海汽车
SAIC Motor
 
 
 
 
图8 断裂球头纵剖面宏观形貌    4%硝酸酒精 
 
 
图9 基体组织：铁素体+珠光体（组织偏析严重） 4%硝酸酒精

File: 材料工程师/SCL-S-11-0168 IS12 雨刮器.pdf.md
# SCL-S-11-0168 IS12 雨刮器.pdf

 
上海汽车中心实验室 
中国·上海·嘉定区安研路201 号 
邮编. 201804 
 
SAIC QA Laboratory 
201 Anhong rd, Anting, Shanghai 
报告编号 
Report number 
 
SCL-S-11-0168M 
委托者: SQE 吴忠鹏 
Request person, dept： 
委托编号: /  
Request number: 
送样日期: 2011.10.12  
Request date:  
报告日期: 2011.11.02 
Report date：  
第1页共4页 
 
分发: 
Distribution 
SQE：吴忠鹏 
检验者Author 
狄春峰，邵百明 
审核Auditor 
 
批准Approver 
 
日  期Date 
2011.11.02 
日期Date 
 
日期Date 
 
 
上海汽车 
SAIC Motor 
零件号Part number 
10044626 
 零件名称 
Part name 
左雨刮总成 
Left Wiper Assembly 
图纸日期Drawing date 
/ 
零件生产日期Part production date 
/ 
 供货商 
Supplier 
贵州万江 
Guizhou wanjiang 
车型/项目Car type/project 
IS12 
 
   阶段性报告 Interim report        结论性报告 Conclusion report           测试报告 Test report 
Ⅰ.任务描述 Task description 
实验室受委托对左刮刷进行失效原因分析；失效零件具体信息如下： 
As requested, QA lab has analyzed the left wiper. The background information of the failed part is as following： 
零件信息：Part information 
零件名称 
Part name 
左雨刮总成 
Left Wiper Assembly 
制造日期 
Production date 
/ 
VIN 码 
VIN 
LSJW34G313J013649 
销售日期 
Sale date 
/ 
车辆里程数 
Car mileage 
2889Km 
维修站名称 
Sale agent 
通辽万众 
Tongliao Wanzhong 
失效模式描述 
Failure circumstance description 
雨刮刷变形，连接器不在正常的装配位置。The wiper is distorted and the linker is not on the proper 
position. 
原材料信息：Raw material information 
原材料及牌号 
Raw material specification 
PA 玻璃纤维增强（连接器/linker） 
T8Mn （导条/guide strip） 
CR （胶条/rubber strip） 
原材料厂商 
Raw material producer 
上海龙贤 
厦门福泉钢业有限公 
日本富国公司 
散件供应商 
Component supplier 
上海龙贤汽车配件有限公司 
贵阳万江航空机电有限公司 
日本富国公司 
金属热处理状态 
Metal heat treatment state 
/ 
失效零件见图1：The failed part is shown in figure 1.  
 
Ⅱ. 结论与建议 Conclusions and suggestions 
 
结论Conclusions： 
（1）导条尺寸与图纸不符；Dimensions of guide strip didn’t conform to drawing. 
（2）连接器材料正常；The material performance of the linker conformed to the requirements of standard. 
（3）胶条材料正常。The material performance of the rubber strip conformed to the requirements of standard. 
 
 
建议Suggestions： 
（1）审核导条供应商生产工艺与工序，责令严格按照图纸尺寸生产。The production process and technology should be audited. In 
production procedure, the dimensions of products must be in accordance with drawing strictly. 
 
 


 
上海汽车中心实验室 
中国·上海·嘉定区安研路201 号 
邮编. 201804 
 
SAIC QA Laboratory 
201 Anhong rd, Anting, Shanghai 
报告编号 
Report number 
 
SCL-S-11-0168M 
委托者: SQE 吴忠鹏 
Request person, dept： 
委托编号: /  
Request number: 
送样日期:  2011.10.12 
Request date:  
报告日期: 2011.10.12 
Report date：  
第2页共4页 
 
上海汽车 
SAIC Motor 
III. 测试结果与分析 Test Results and Analysis 
（1）失效产品 Failed part 
      雨刮器中间的胶条出现变形；连接器局部未正常夹持导条，如图1 所示。The wiper is distorted and the linker is not clamping 
the guide strip normally, which is shown in figure 1. 
        不正常的夹持使得两根导条相对位置关系偏离正常装配下的位置关系，从而使得胶条出现变形。拆开后，
胶条未出现扭曲变形，如图1 所示。The normal clamping led the relative position of the two guide stripes is changed and different from the 
normal relative position under the normal assembly, which made the rubber strip distore. 
          
 
 
图1 失效雨刮器/Fig.1 failed wiper 
  拆开连接器对其表面痕迹进行检测，结果如图2 所示。After taking apart the linker, the mark is tested. The result is showed 
by fig. 2. 
 
 
 
 
 
 
 
 
 
图2 连接器表面状态/Fig.2 surface mark of linker 
胶条变形/Rubber 
 strip is distorted. 
导条从连接器中滑
出/ the guide stripe is 
out of the linker. 
干涉/interference 
干涉/interference 
 
 
 
棱角分明 
/acute edge 
圆形的棱边 
/round edge 
与刀片接触留下的痕迹，表明原始装配没有问
题/mark because of the contact with guide 
stripe shows the original assembly is ok. 


 
上海汽车中心实验室 
中国·上海·嘉定区安研路201 号 
邮编. 201804 
 
SAIC QA Laboratory 
201 Anhong rd, Anting, Shanghai 
报告编号 
Report number 
 
SCL-S-11-0168M 
委托者: SQE 吴忠鹏 
Request person, dept： 
委托编号: /  
Request number: 
送样日期:  2011.10.12 
Request date:  
报告日期: 2011.10.12 
Report date：  
第3页共4页 
 
上海汽车 
SAIC Motor 
供应商提供了新的雨刮器，拆下了导片，与失效件的导片作了对比，结果如下图3 所示。由图可见，失效导条
的中间装配处边部被冲切，尺寸变小；而新的对比件边部没有冲切。冲切后局部尺寸变小，导致导条与连接器间
的间隙变大，使得雨刮器在受力的情况下，导条从连接器中滑出，从而出现胶条出现变形。 
      
 
 
 
 
 
 
 
 
 
图3 导条对比 
 
（2）连接器材料检测 
序号 
No. 
试验项目 
Test item 
额定值 
Requirement 
试验结果 
Test result 
评价 Evaluation 
合格 
qualified 
不合格 
unqualified 
第一次 
第二次 
Ⅰ 
拉手失效件 
 
 
1 
红外（GB/T6040-2002） 
Infrared Spectroscopy 
PA6 
PA6 
× 
 
2 
熔点（GB/T19466.3-2006） 
Melting point (oC) 
220±10 
220 
× 
 
3 
焓值（GB/T19466.3-2006） 
Enthalpy (J/g) 
/ 
44.83 
44.32 
× 
 
4 
灰分(GB/T9345.1-2008） 
Ash content 
30±5 
26.6% 
× 
 
Ⅱ 
拉手新件 
 
 
1 
红外（GB/T6040-2002） 
Infrared Spectroscopy 
PA6 
PA6 
× 
 
2 
熔点（GB/T19466.3-2006） 
Melting point (oC) 
220±10 
220 
× 
 
3 
焓值（GB/T19466.3-2006） 
Enthalpy (J/g) 
/ 
43.55 
45.15 
× 
 
4 
灰分(GB/T9345.1-2008） 
Ash content 
30±5 
27% 
× 
 
 
 
失效导条 
 
 
对比件 
6.7 
6.6 
6.9 
6.9 
切边过渡处 
切边过渡处 
6.9 
6.9 


 
上海汽车中心实验室 
中国·上海·嘉定区安研路201 号 
邮编. 201804 
 
SAIC QA Laboratory 
201 Anhong rd, Anting, Shanghai 
报告编号 
Report number 
 
SCL-S-11-0168M 
委托者: SQE 吴忠鹏 
Request person, dept： 
委托编号: /  
Request number: 
送样日期:  2011.10.12 
Request date:  
报告日期: 2011.10.12 
Report date：  
第4页共4页 
 
上海汽车 
SAIC Motor 
（3）胶条材料检测 
序号 
No. 
试验项目 
Test item 
额定值 
Requirement 
试验结果 
Test result 
评价 Evaluation 
合格 
qualified 
不合格 
unqualified 
Ⅰ 
胶条失效件 
 
 
1 
红外（GB/T6040-2002） 
Infrared Spectroscopy 
CR 
CR 
× 
 
Ⅱ 
胶条新件 
 
 
1 
红外（GB/T6040-2002） 
Infrared Spectroscopy 
CR 
CR 
×

File: 材料工程师/SCL-S-11-0169M IP22驱动轴支架失效分析报告.pdf.md
# SCL-S-11-0169M IP22驱动轴支架失效分析报告.pdf

 
上海汽车中心实验室 
中国·上海·嘉定区安研路201 号 
邮编. 201804 
 
SAIC QA Laboratory 
201 Anhong rd, Anting, Shanghai 
报告编号 
Report number 
 
SCL-S-11-0169M 
委托者: SQE 郭强 
Request person, dept： 
送样日期: 2011.09.18 
Request date:  
报告日期: 2011.11.30 
Report date：  
第1页共8页 
 
分发: 
Distribution 
 
检验者Author 
Liz Greasley 
审核Auditor 
 
批准Approver 
 
日期Date 
2011.11.30 
日期Date 
 
日期Date 
 
 
上海汽车 
SAIC Motor 
零件号Part number 
见图1  
 零件名称 
Part name 
驱动轴支架螺栓 
图纸日期Drawing date 
/ 
零件生产日期Part production date 
/ 
 供货商 
Supplier 
/ 
车型/项目Car type/project 
IP22 MG6 
 
   阶段性报告 Interim report        结论性报告 Conclusion report           测试报告 Test report 
Ⅰ.任务描述 Task description 
实验室受委托对驱动支架轴螺栓进行失效原因分析，失效零件具体信息如下： 
As requested, QA lab has analyzed the failure of driveshaft bracket bolts. The background information of the failed part is as following： 
零件信息：Part information 
零件名称 
Part name 
缸头, 驱动轴支架螺栓 
制造日期 
Production date 
/ 
VIN 码 
VIN 
LSJW25H3XAS064948 
销售日期 
Sale date 
/ 
车辆里程数 
Car mileage 
13171 公里 (km) 
维修站名称 
Sale agent 
江苏颐成 
失效模式描述 
Failure circumstance 
description 
客户反映转向导响. 右前传动轴支架固定螺栓断裂. Customer reported noise while steering.  On 
inspection found driveshaft bracket bolts broken. 
原材料信息：Raw material information 
原材料及牌号 
Raw material specification 
裙架Bearing ladder: AlSi9Cu3 
螺栓Bolt: ISO898-1 Grade 8.8 
原材料厂商 
Raw material producer 
/ 
散件供应商 
Component supplier 
/ 
金属热处理状态 
Metal heat treatment state 
/ 
失效零件见图3：The failed parts are shown in figure 3.  
 
Ⅱ. 结论与建议 Conclusions and suggestions 
结论Conclusions： 
 
1. 该失效是由于装配错误导致的。传动轴螺栓拧得过紧，导致裙架内螺纹断裂。The failure has occurred due 
to assembly error. Overtightening of one of the driveshaft bolts stripped the internal thread from the 
bearing ladder. 
2. 相邻的螺栓由于载荷增加而出现疲劳失效，最后剩下的螺栓因过载而失效。The adjacent bolt then failed 
through fatigue due to the increased loading, finally the remaining bolt failed due to overload. 
 
建议Suggestions： 
1. 控制螺栓拧紧和装配过程中的检查程序。Control tightening and overcheck procedures during assembly. 
 


 
上海汽车中心实验室 
中国·上海·嘉定区安研路201 号 
邮编. 201804 
 
SAIC QA Laboratory 
201 Anhong rd, Anting, Shanghai 
报告编号 
Report number 
 
SCL-S-11-0169M 
委托者: SQE 郭强 
Request person, dept： 
送样日期: 2011.09.18 
Request date:  
报告日期: 2011.11.30 
Report date：  
第2页共8页 
 
上海汽车 
SAIC Motor 
III. 调查结果 Investigation Results  
The bearing ladder, driveshaft and bracket assembly were returned for analysis.  Unfortunately only two small 
pieces of bolt were remaining in the bearing ladder.  An overview of the assembly is shown in figure 1. 
The three joints are labelled A, B & C, as shown in figure 3, and each joint is discussed in turn. 
 
Figure 1  Installation condition & part numbers 
 
  
 
Figure 2  Bolt designs  
 
 
 
 
Figure 3  The three failed joints 
 
A 
B 
C 
91000079
90000164
91000079
A 
B 
C 
Figure 4  Bracket (bolt head side) 
Joint A has almost no bolt head marking, 
only darkened corrosion, showing the 
bolt was not present for most of the life of 
the part. 
Joint B has a clear bolt head marking, 
with increased corrosion due to bolt 
losening. 
Joint C has a clear bolt head marking.  
This was last to fail. 


 
上海汽车中心实验室 
中国·上海·嘉定区安研路201 号 
邮编. 201804 
 
SAIC QA Laboratory 
201 Anhong rd, Anting, Shanghai 
报告编号 
Report number 
 
SCL-S-11-0169M 
委托者: SQE 郭强 
Request person, dept： 
送样日期: 2011.09.18 
Request date:  
报告日期: 2011.11.30 
Report date：  
第3页共8页 
 
上海汽车 
SAIC Motor 
Joint A 
▪ The internal thread has been stripped from the aluminium bore (figure 4b).  The darkened colour is oxidation 
and indicates that this occurred some time before final failure, ie during initial assembly (by overtightening). 
▪ The loosened bolt worked it’s way from the bore, and was loaded abnormally, which caused both the thread 
markings on the upper portion of the bore (figure 5b), and the overload fracture of the material opposite (see 
figure 6). 
▪ The driveshaft bracket was therefore not held against the bearing ladder, and the subsequent movement 
generated the fretting wear seen in figure 5c.   
▪ The fracture surface of the aluminium did not show any defects or porosity. 
 
  
  
  
 
 
 
 
Thread markings 
Internal thread 
has been stripped 
a 
b 
c 
d 
Figure 6 
Schematic, showing 
fracture of the aluminium 
boss, due to losening of 
the bolt 


 
上海汽车中心实验室 
中国·上海·嘉定区安研路201 号 
邮编. 201804 
 
SAIC QA Laboratory 
201 Anhong rd, Anting, Shanghai 
报告编号 
Report number 
 
SCL-S-11-0169M 
委托者: SQE 郭强 
Request person, dept： 
送样日期: 2011.09.18 
Request date:  
报告日期: 2011.11.30 
Report date：  
第4页共8页 
 
上海汽车 
SAIC Motor 
Joint B  
▪ The aluminium boss has been crushed, and fractured in shear (figure 7a, b).  The surface shows a clear imprint 
of the bracket’s machining marks and a raised edge is also prominent. 
▪ These features are due to overtightening of the joint, which caused the aluminium to collapse.  The joint was 
therfore unstable and clamping load was lost, leading to fatigue failure of the fastener (figure 8). 
▪ Continual movement during service, led to the abrasions on the top of the boss (figure 7c) 
▪ In this case the internal thread did not fail, either because the applied torque was less than with Joint A, or more 
likely, due to the increased thread engagement in this joint (~12.5mm, compared to ~10mm in joint A). 
▪ The bolt met the hardness specification of ISO898-1 Grade 8.8 (table 1) 
 
  
 
 
  
 
 
Raised edge (deformation 
from bracket) 
Machining marks 
impressed from  
bracket surface 
a 
b 
c 
d 


 
上海汽车中心实验室 
中国·上海·嘉定区安研路201 号 
邮编. 201804 
 
SAIC QA Laboratory 
201 Anhong rd, Anting, Shanghai 
报告编号 
Report number 
 
SCL-S-11-0169M 
委托者: SQE 郭强 
Request person, dept： 
送样日期: 2011.09.18 
Request date:  
报告日期: 2011.11.30 
Report date：  
第5页共8页 
 
上海汽车 
SAIC Motor 
 
 
 
 
 
 
 
 
 
Figure 9  a) Remaining part of bolt, showing no axial deformation,  
wear on thread peaks is due to continual loading. 
Figure 8  
The bolt failed through reverse bending 
fatigue 
The multiple origins indicate high stress 
concentration (due to thread root), very 
small overload zone indicates low applied 
load (no clamping load present). 
Fatigue 
fracture 
direction 
Fatigue 
fracture 
direction 
Final fracture 
(overload) 


 
上海汽车中心实验室 
中国·上海·嘉定区安研路201 号 
邮编. 201804 
 
SAIC QA Laboratory 
201 Anhong rd, Anting, Shanghai 
报告编号 
Report number 
 
SCL-S-11-0169M 
委托者: SQE 郭强 
Request person, dept： 
送样日期: 2011.09.18 
Request date:  
报告日期: 2011.11.30 
Report date：  
第6页共8页 
 
上海汽车 
SAIC Motor 
Joint C 
▪ The aluminium boss shows little deformation.  The surface shows a clear imprint of the machining marks from 
the bracket (Figure 10b), however there are no signs of movement, proving that this joint was the last to fail. 
▪ A small ridge of deformation (figure 10c) occurred shortly before or during failure. 
▪ Failure occurred through simultaneous stripping of the thread, and bolt fracture (figure 10d) 
 
  
 
 
  
 
Figure 10 Failure characteristics of joint C 
a 
b 
c 
d 


 
上海汽车中心实验室 
中国·上海·嘉定区安研路201 号 
邮编. 201804 
 
SAIC QA Laboratory 
201 Anhong rd, Anting, Shanghai 
报告编号 
Report number 
 
SCL-S-11-0169M 
委托者: SQE 郭强 
Request person, dept： 
送样日期: 2011.09.18 
Request date:  
报告日期: 2011.11.30 
Report date：  
第7页共8页 
 
上海汽车 
SAIC Motor 
Material Analysis 
Due to the clear signs of assembly error as root cause of the failure, only a limited material analysis was carried out. 
 
Table 1  Materials Analysis 
序号 
No. 
试验项目 
Test item 
额定值 
Requirement 
试验结果 
Test result 
评价 Evaluation 
合格 
OK 
不合格 
Not OK 
1 
Aluminium Bearing 
ladder 
 
 
 
 
1.11 
Chemical Composition 
 
 
 
 
 
% Si 
8.0 – 11.0 
10.68 
X 
 
 
%Cu 
2.0 – 3.5  
2.99 
X 
 
 
%Mn 
0.1 – 0.5 
0.23 
X 
 
 
%Mg 
0.1 – 0.5 
0.24 
X 
 
 
%Fe 
≤ 0.8 
0.76 
X 
 
 
%Ni 
≤ 0.3 
0.08 
X 
 
 
%Pb 
≤ 0.2 
0.04 
X 
 
 
%Sn 
≤ 0.1 
0.02 
X 
 
 
%Ti 
≤ 0.15 
0.05 
X 
 
 
%Zn 
≤ 1.2 
0.80 
X 
 
1.2 
Hardness 
65 – 90 HB 5/250 
98 / 101 HB 5/250* 
X 
 
1.3 
Microstructure 
Aluminium intermetallic 
phases and primary Si in 
Aluminium matrix 
OK (figure 11) 
X 
 
 
 
 
 
 
 
2 
Bolt from joint B 
 
 
 
 
2.1 
Hardness 
250 – 320HV10 
298 , 308 , 310 
X 
 
2.2 
Microstructure 
Tempered martensite, 
decarburisation below 
0.015mm 
OK (figure 12) 
X 
 
 
 
 
 
 
 
3 
Bolt from joint C 
 
 
 
 
3.1 
Hardness 
250 – 320HV10 
306 , 292 , 293 
X 
 
3.2 
Microstructure 
 
OK (figure 13) 
X 
 
备注：1.  脚注系委外（机动车检测中心）测试， 
Remark： 1.  Footnote is outsourcing test result (SMVIC),  
* Slightly high result due to location of harness test near casting surface. 


 
上海汽车中心实验室 
中国·上海·嘉定区安研路201 号 
邮编. 201804 
 
SAIC QA Laboratory 
201 Anhong rd, Anting, Shanghai 
报告编号 
Report number 
 
SCL-S-11-0169M 
委托者: SQE 郭强 
Request person, dept： 
送样日期: 2011.09.18 
Request date:  
报告日期: 2011.11.30 
Report date：  
第8页共8页 
 
上海汽车 
SAIC Motor 
  
   
Figure 11  Aluminium microstructure (OK) 
    
  
  
Figure 12  Bolt B microstructure and light decarburisation (OK) 
  
 
Figure 13  Bolt C microstructure, no decarburisation
