Repository: kujaxr/obsidian-vault

File: 材料工程师/SCL-S-11-0170M  AP11 动力转向泵支架.pdf.md
# SCL-S-11-0170M  AP11 动力转向泵支架.pdf

 
上海汽车中心实验室
SAIC Center Lab 
中国·上海·嘉定区安研路201 号 
邮编. 201804 
No. 201 Anyan Road, Jiading District,  
Shanghai, China. 
Post code :201804 
报告编号：Report number
SCL-S-11-0170M 
委托者Requestor： 
 SQE  郭强 
委托编号Request number： 
送样日期
Deliver date: 
2011.9.21 
报告日期
Report date ：
2011.9.26 
第 1 页 共 4 页 
Page 2of 2 
 
上海汽车
SAIC Motor
零件号 
Part number 
BKT2000140 
 零件名称 
Part name 
PAS 泵支架 
PAS Bracket 
图纸日期 
Drawing date  
/ 
零件生产日期 
Production date 
/ 
 供货商 
Supplier 
上海万泰汽车零部件有限公司 
Shanghai WanTai Auto Parts CO., LTC 
车型/项目 
Car type/project 
NSE1.5VCT/350 
 
   阶段性报告  Stage report        结论性报告 Conclusion report           测试报告 Test report 
Ⅰ.任务描述 Task description 
     实验室受委托对PAS 泵支架进行失效原因分析，失效零件具体信息如下： 
As requested, QA lab has analyzed the failure cause of the PAS Bracket, and the information of failed part is shown as following： 
零件信息：Part information 
零件名称 
Part name 
PAS 泵支架 
PAS Bracket
制造日期 
Production date 
2010.7 
VIN 码 
VIN number 
LSJA16E96AG033197 
销售日期 
Sale date 
/ 
车辆里程数 
Car mileage 
19939 km 
销售商 
Sale agent 
/ 
失效模式描述 
Invalid situation 
description 
断裂。 
Crack. 
原材料信息：Raw material information 
原材料及牌号 
Raw material and 
trademark 
319-2（Al-Si-Cu） 
原材料厂商 
Raw material producer 
/ 
散件供应商 
Part supplier 
上海万泰汽车零部件有限公司 
Shanghai WanTai Auto Parts CO., LTC
金属热处理状态 
Metal heat treatment 
state 
T6（人工时效） 
T6（artificial aging） 
 
Ⅱ. 结论与建议 Conclusions and suggestions 
结论Conclusions： 
1、失效支架属疲劳断裂。 
The failure  part  belong to fatigue failure . 
2、失效支架的化学成分、硬度、孔隙率、金相组织符合技术要求。 
The chemical composition, hardness, porosity, microstructure meet the requirements. 
     建议Suggestion: 
1、进一步分析支架的受力情况，考虑其他类似的实效案例。 
   Further investigate the loading situation, consider other similar failure cases. 
 
分发： 
Distribution 
SQE  郭强 
检验者： 
Author 
白云岭   
Bai yunling 
审核： 
Auditor 
 
批准： 
Approver 
 
日期： 
Date 
2011.9.26 
日期： 
Date 
 
日期： 
Date 
 


 
上海汽车中心实验室
SAIC Center Lab 
中国·上海·嘉定区安研路201 号 
邮编. 201804 
No. 201 Anyan Road, Jiading District,  
Shanghai, China. 
Post code :201804 
报告编号：Report number
SCL-S-11-0170M 
委托者Requestor： 
 SQE  郭强 
委托编号Request number： 
送样日期
Deliver date: 
2011.9.21 
报告日期
Report date ：
2011.9.26 
第 2 页 共 4 页 
Page 2of 2 
 
上海汽车
SAIC Motor
III. 测试结果 Test Results  
一、宏观观察： 
1、宏观观察，支架断裂位置，见图1；  
2、断口分为两个区域，初始断裂区具有明显的疲劳特征，见图2； 
3、断口有两个裂纹源，均可见放射状条纹，见图2、3、4； 
   
 
图1   失效件宏观形貌                                                        图2 断口宏观形貌 
   
      
 
           图3  裂纹源宏观放大图                             图4 裂纹源宏观放大图 
二、断口分析 
     1、裂纹源微观形貌：呈解理特征，见图5 
3、疲劳区微观形貌：具有解理及疲劳辉纹形貌，见图6 ； 
 
          
 
图5  裂纹源微观形貌：呈解理特征。               图6  疲劳区微观形貌：具有解理及疲劳辉纹形貌。 
疲
劳
区
 
瞬断区 
裂纹
源2
裂纹
源1 


 
上海汽车中心实验室
SAIC Center Lab 
中国·上海·嘉定区安研路201 号 
邮编. 201804 
No. 201 Anyan Road, Jiading District,  
Shanghai, China. 
Post code :201804 
报告编号：Report number
SCL-S-11-0170M 
委托者Requestor： 
 SQE  郭强 
委托编号Request number： 
送样日期
Deliver date: 
2011.9.21 
报告日期
Report date ：
2011.9.26 
第 3 页 共 4 页 
Page 2of 2 
 
上海汽车
SAIC Motor
三、材料分析： 
1、 化学成分 
结论： 合格。              详见附表1   
2、 硬    度：   
结论： 合格。              详见附表1   
3、 孔隙率： 
结论： 合格。              详见附表1   
4、金相组织：  
 结论： 合格                详见附表1 
结论： 
1、 
失效支架属疲劳断裂。 
2、 失效支架的化学成分、硬度、孔隙率、金相组织符合技术要求。 
 
附表1 
 序
号 
试验项目 
额定值 
试验结果 
评价 
合格 
不合
格 
1 
化学成分 
 
 
 
 
 
Cu 
3.0-4.0 
3.53 
X 
 
 
Mg 
≤0.10 
0.012 
X 
 
 
Si 
5.5-6.5 
5.57 
X 
 
 
Fe 
≤1.0 
0.47 
X 
 
 
Mn 
≤0.5 
0.24 
X 
 
 
Ni 
≤0.35 
0.23 
X 
 
 
Zn 
≤1.0 
0.84 
X 
 
 
Ti 
≤0.25 
0.18 
X 
 
 
Al 
余量 
余量 
X 
 
2 
硬度 
90-110HB 
101、103、102 
X 
 
3.1 
孔隙率 
≤5% 
0.5%（见图7） 
X 
 


 
上海汽车中心实验室
SAIC Center Lab 
中国·上海·嘉定区安研路201 号 
邮编. 201804 
No. 201 Anyan Road, Jiading District,  
Shanghai, China. 
Post code :201804 
报告编号：Report number
SCL-S-11-0170M 
委托者Requestor： 
 SQE  郭强 
委托编号Request number： 
送样日期
Deliver date: 
2011.9.21 
报告日期
Report date ：
2011.9.26 
第 4 页 共 4 页 
Page 2of 2 
 
上海汽车
SAIC Motor
3.2 
孔隙大小 
≤1.0mm 
0.3mm （见图7） 
X 
 
4 
金相组织 
变质正常 
变质正常（见图8） 
X 
 
 
 
图7  孔隙率：0.5% 
孔隙大小：0.3mm 
 
 
图8 金相组织：变质正常    100X

File: 材料工程师/SCL-S-11-0171M 油封.pdf.md
# SCL-S-11-0171M 油封.pdf

 
上海汽车中心实验室
SAIC center lab 
中国·上海·嘉定区安研路201 号 
邮编. 201804 
No. 201 Anyan Road, Jiading District,  
Shanghai, China. 
Post code :201804
报告编号：Report number
SCL-S-11-0171M
 
委托者Requestor：SQE 荆晖 
送样日期Deliver date：2011.09.21 
报告日期Report date：2011.10.12 
第 1 页 共 3 页 
Page 1 of 3  
 
上海汽车
SAIC Motor 
零件号 
Part number 
/ 
零件名称 
Part name 
油封 
Oil seal 
图纸日期 
Drawing date  
/ 
零件生产日期 
Production date 
/ 
供货商 
Supplier 
淅川汽车减震器厂 
Xichuan Auto Damper Co., Ltd. 
车型/项目 
Car type/project 
IS12 
 
   阶段性报告  Stage report        结论性报告 Conclusion report           测试报告 Test report 
Ⅰ.任务描述 Task description 
实验室受委托对减震器油封进行失效原因分析，失效零件具体信息如下： 
As requested, SAIC center lab has analyzed the invalid cause of the oil seal of damper, and the information of invalid 
part is shown as following： 
零件信息：Part information 
零件名称 
Part name 
油封 
Oil seal 
制造日期 
Production date 
/ 
VIN 码 
VIN number 
/ 
销售日期 
Sale date 
/ 
车辆里程数 
Car mileage 
370 Km 
维修站名称 
Sale agent 
/ 
失效模式描述 
Invalid situation 
description 
油封泄露 
Oil seal was leaking 
原材料信息：Raw material information 
原材料及牌号 
Raw material and 
trademark 
NBR 
原材料厂商 
Raw material producer 
NOK 
散件供应商 
Part supplier 
无锡恩福油封有限公司 
Wuxi Nok Co., Ltd. 
金属热处理状态 
Metal heat treatment state 
/ 
失效零件见图1：The invalid parts are shown in Fig 1.  
Ⅱ. 结论与建议 Conclusions and suggestions 
结论：1. 通过失效件的材料分析和宏观分析可以判定，油封内存在硬性杂质，减震器运行中导致油封唇边和
轴表面磨损，降低了油封的密封作用。 
2. 经测试，零件材料为NBR，符合图纸要求。 
Conclusions: According to the macroscopic observation and material test of the oil seal, it can be seen that there were 
some hard inclusions in the oil seal. During the damper was working, the lip of oil seal and the surface of 
shaft were scratched by the hard inclusions and the seal performance of the oil seal was decreased. After 
testing, the material of the oil seal is NBR which conforms to the drawing requirement. 
建议：保证减震器装配时清洁度。 
Suggestions：The higher cleanness should be guaranteed during the damper assembly.  
 
分发： 
Dispenser 
SQE 荆晖 
Jing Hui 
检验者： 
Identifier 
马秋 
Ma Qiu 
审核： 
Auditor 
 
批准： 
Approver 
 
日期： 
Date 
2011.10.12 
日期： 
Date 
 
日期： 
Date 
 


 
上海汽车中心实验室
SAIC center lab 
中国·上海·嘉定区安研路201 号 
邮编. 201804 
No. 201 Anyan Road, Jiading District,  
Shanghai, China. 
Post code :201804
报告编号：Report number
SCL-S-11-0171M
 
委托者Requestor：SQE 荆晖 
送样日期Deliver date：2011.09.21 
报告日期Report date：2011.10.12 
第 2 页 共 3 页 
Page 2 of 3  
 
上海汽车
SAIC Motor 
        
图1 失效件                   
Fig 1 Failure part                                                
III. 材料测试结果 Material Test Results  
 
序
号 
No.
试验项目 
Test item 
额定值 
Requirement
试验结果 
Test result 
评价 Evaluation 
合格 
qualified
不合格 
unqualified
Ⅰ 
油封失效件 
 
 
1 
硬度 
80±5 
76 
× 
 
2 
红外 
NBR 
NBR 
× 
 
Ⅱ 
油封新件 
 
 
1 
硬度 
80±5 
76 
× 
 
2 
红外 
NBR 
NBR 
× 
 
 
小结：经测试，油封失效件、新件材料为NBR，材料和硬度符合图纸要求。 
 
Ⅳ. 宏观分析 Macroscopic analysis 
 
油封唇边外部比较完好，未见明显刮擦（图2），而油封内部唇边（与轴接触表面）存在多条明显的纵向刮擦
痕（图3），豁口最大尺寸达到0.2mm（图4）。同时在轴的表面也存在多条纵向划痕（图5）。 
       
   
图2 油封唇边外部形貌                    图3 油封唇边内部形貌 


 
上海汽车中心实验室
SAIC center lab 
中国·上海·嘉定区安研路201 号 
邮编. 201804 
No. 201 Anyan Road, Jiading District,  
Shanghai, China. 
Post code :201804
报告编号：Report number
SCL-S-11-0171M
 
委托者Requestor：SQE 荆晖 
送样日期Deliver date：2011.09.21 
报告日期Report date：2011.10.12 
第 3 页 共 3 页 
Page 3 of 3  
 
上海汽车
SAIC Motor 
         
图4 刮擦局部放大图                
        
 
图5 轴表面划痕 
 
小结：通过失效件的材料分析和宏观分析可以判定，油封内存在硬性杂质，减震器运行中导致油封唇边和轴
表面磨损，降低了油封的密封作用。  
Conclusion: According to the macroscopic observation and material test of the oil seal, it can be seen that there were 
some hard inclusions in the oil seal. During the damper was working, the lip of oil seal and the surface of 
shaft were scratched by the hard inclusions and the seal performance of the oil seal was decreased.

File: 材料工程师/SCL-S-11-0172M 缓冲块.pdf.md
# SCL-S-11-0172M 缓冲块.pdf

 
上海汽车中心实验室
SAIC center lab 
中国·上海·嘉定区安研路201 号 
邮编. 201804 
No. 201 Anyan Road, Jiading District,  
Shanghai, China. 
Post code :201804
报告编号：Report number
SCL-S-11-0172M
 
委托者Requestor：SQE 荆晖 
送样日期Deliver date：2011.09.26 
报告日期Report date：2011.10.13 
第 1 页 共 4 页 
Page 1 of 4  
 
上海汽车
SAIC Motor 
零件号 
Part number 
/ 
零件名称 
Part name 
减震器缓冲块 
Plastic cushion of the damper 
图纸日期 
Drawing date  
/ 
零件生产日期 
Production date 
/ 
供货商 
Supplier 
淅川汽车减震器厂 
Xichuan Auto Damper Co., Ltd. 
车型/项目 
Car type/project 
IS12 
 
   阶段性报告  Stage report        结论性报告 Conclusion report           测试报告 Test report 
Ⅰ.任务描述 Task description 
实验室受委托对减震器缓冲块进行失效原因分析，失效零件具体信息如下： 
As requested, SAIC center lab has analyzed the invalid cause of the plastic cushion of the damper, and the information of invalid part is 
shown as following： 
零件信息：Part information 
零件名称 
Part name 
减震器缓冲块 
Plastic cushion of the damper 
制造日期 
Production date 
/ 
VIN 码 
VIN number 
/ 
销售日期 
Sale date 
/ 
车辆里程数 
Car mileage 
3000 Km 
维修站名称 
Sale agent 
/ 
失效模式描述 
Invalid situation 
description 
减震器缓冲块软化变形 
Plastic cushion of the damper  
原材料信息：Raw material information 
原材料及牌号 
Raw material and 
trademark 
PA66 
原材料厂商 
Raw material producer 
/ 
散件供应商 
Part supplier 
淅川汽车减震器厂 
Xichuan Auto Damper Co., Ltd. 
金属热处理状态 
Metal heat treatment state 
/ 
失效零件见图1：The invalid parts are shown in Fig 1.  
Ⅱ. 结论与建议 Conclusions and suggestions 
结论：1. 通过失效件的材料分析和宏观分析可以判定，塑料缓冲块的材料耐温性与图纸要求相比偏低，同时
减震器运行中，缸体内温度较高，导致缓冲块受热熔化变形。 
2. 经测试，失效件缓冲块材料为PA6+PA66，与图纸要求不符。 
Conclusions: According to the macroscopic observation and material test of the damper, it can be seen that the high 
temperature resistance performance of the failed plastic cushion is lower than that of design requirement. 
During the damper was working, the plastic cushion occurred a deformation by the high temperature of the 
cylinder. After testing, the material of the plastic cushion is PA6+PA66 which can’t conform to the drawing 
requirement. 
建议：采用图纸要求的材料制造缓冲块。降低减振系统工作温度。  
Suggestions：The required material should be used in the production of the cushion. The temperature of damper 
system during working should be decreased.  
分发： 
Dispenser 
SQE 荆晖 
Jing Hui 
检验者： 
Identifier 
马秋 
Ma Qiu 
审核： 
Auditor 
 
批准： 
Approver 
 
日期： 
Date 
2011.10.13 
日期： 
Date 
 
日期： 
Date 
 


 
上海汽车中心实验室
SAIC center lab 
中国·上海·嘉定区安研路201 号 
邮编. 201804 
No. 201 Anyan Road, Jiading District,  
Shanghai, China. 
Post code :201804
报告编号：Report number
SCL-S-11-0172M
 
委托者Requestor：SQE 荆晖 
送样日期Deliver date：2011.09.26 
报告日期Report date：2011.10.13 
第 2 页 共 4 页 
Page 2 of 4  
 
上海汽车
SAIC Motor 
        
图1 失效件                   
Fig 1 Failure part                                                
III. 材料测试结果 Material Test Results  
序
号 
No.
试验项目 
Test item 
额定值 
Requirement
试验结果 
Test result 
评价 Evaluation 
合格 
qualified
不合格 
unqualified
第一次 
第二次 
Ⅰ-1
缓冲块失效件 
 
 
1 
红外（GB/T6040-2002） 
Infrared Spectroscopy 
PA66 
PA6+PA66 
 
× 
2 
熔点（GB/T19466.3-2006） 
Melting point (oC) 
255±5 
215/245 
 
× 
3 
焓值（GB/T19466.3-2006） 
Enthalpy (J/g) 
/ 
51.5 
47.9 
× 
 
4 
灰分(GB/T9345.1-2008） 
Ash content (%) 
/ 
22.1 
/ 
/ 
Ⅰ-2
缓冲块新件 
 
 
1 
红外（GB/T6040-2002） 
Infrared Spectroscopy 
PA66 
PA6+PA66 
 
× 
2 
熔点（GB/T19466.3-2006） 
Melting point (oC) 
255±5 
216/242 
 
× 
3 
焓值（GB/T19466.3-2006） 
Enthalpy (J/g) 
/ 
29.3 
36.6 
 
× 
4 
灰分(GB/T9345.1-2008） 
Ash content (%) 
/ 
30.8 
/ 
/ 
Ⅱ-1
油封失效件 
 
 
1 
邵氏硬度A 
Shore hardness A 
80±5 
76 
× 
 
2 
红外（GB/T6040-2002） 
Infrared Spectroscopy 
NBR 
NBR 
× 
 
Ⅱ-2
油封新件 
 
 
1 
邵氏硬度A 
Shore hardness A 
80±5 
76 
× 
 
2 
红外（GB/T6040-2002） 
Infrared Spectroscopy 
NBR 
NBR 
× 
 
3 
玻璃化转变温度 (oC) 
Glass transition temperature 
/ 
-56 
 
 


 
上海汽车中心实验室
SAIC center lab 
中国·上海·嘉定区安研路201 号 
邮编. 201804 
No. 201 Anyan Road, Jiading District,  
Shanghai, China. 
Post code :201804
报告编号：Report number
SCL-S-11-0172M
 
委托者Requestor：SQE 荆晖 
送样日期Deliver date：2011.09.26 
报告日期Report date：2011.10.13 
第 3 页 共 4 页 
Page 3 of 4  
 
上海汽车
SAIC Motor 
小结：经测试，缓冲块失效件、新件基体材料为PA6+PA66，与图纸要求不符，并且失效件和新件的填料含
量差别较大；油封的材料和硬度符合图纸要求。 
 
Ⅳ. 宏观分析 Macroscopic analysis 
 
通过图2 和图3 可以看出尼龙缓冲块发生严重变形，已经将金属限位块包裹，具有明显熔化变形特征。 
     
   
图2 缓冲块失效件                    图3 缓冲块对比 
橡胶油封的外部比较正常（图4），内壁未发现其他异物，唇边表面未见明显划痕（图5，图6）。 
        
 
图4 油封外部形貌                           图5 油封内腔 
 
图6 油封唇边 
 


 
上海汽车中心实验室
SAIC center lab 
中国·上海·嘉定区安研路201 号 
邮编. 201804 
No. 201 Anyan Road, Jiading District,  
Shanghai, China. 
Post code :201804
报告编号：Report number
SCL-S-11-0172M
 
委托者Requestor：SQE 荆晖 
送样日期Deliver date：2011.09.26 
报告日期Report date：2011.10.13 
第 4 页 共 4 页 
Page 4 of 4  
 
上海汽车
SAIC Motor 
小结：通过失效件的材料分析和宏观分析可以判定，塑料缓冲块的材料耐温性与图纸要求相比偏低，同时减
震器运行中，缸体内温度较高，导致缓冲块受热熔化变形。  
Conclusion: According to the macroscopic observation and material test of the damper, it can be seen that the high 
temperature resistance performance of the failed plastic cushion is lower than that of design requirement. 
During the damper was working, the plastic cushion occurred a deformation by the high temperature of the 
cylinder.

File: 材料工程师/SCL-S-11-0173M 衬套.pdf.md
# SCL-S-11-0173M 衬套.pdf

 
上海汽车中心实验室
SAIC Center Lab 
中国·上海·嘉定区安研路201 号 
邮编. 201804 
No. 201 Anyan Road, Jiading District,  
Shanghai, China. 
Post code : 201804 
报告编号：Report number
SCL-S-11-0173M
 
委托者Requestor：SQE 唐宇峰 
送样日期Deliver date：2011.09.26 
报告日期Report date： 2011.10.31
第 1 页 共 3 页 
Page 1 of 3  
 
上海汽车
SAIC Motor 
零件号 
Part number 
30005114 
零件名称 
Part name 
防尘罩 
Rubber dust shield 
图纸日期 
Drawing date  
/ 
零件生产日期 
Production date 
/ 
供货商 
Supplier 
KUNHWA Co., Ltd. 
车型/项目 
Car type/project 
ZP11 
 
   阶段性报告  Stage report        结论性报告 Conclusion report           测试报告 Test report 
Ⅰ.任务描述 Task description 
实验室受委托对防尘罩进行失效原因分析，失效零件具体信息如下： 
As requested, SAIC center lab has analyzed the invalid cause of rubber dust shield, and the information of invalid 
part is shown as following： 
零件信息：Part information 
零件名称 
Part name 
防尘罩 
Rubber dust shield 
制造日期 
Production date 
/ 
VIN 码 
VIN number 
 
销售日期 
Sale date 
/ 
车辆里程数 
Car mileage 
70542 Km 
维修站名称 
Sale agent 
/ 
失效模式描述 
Invalid situation 
description 
防尘罩破裂 
Rubber dust shield was broken 
原材料信息：Raw material information 
原材料及牌号 
Raw material 
and trademark 
CR 
原材料厂商 
Raw material producer 
 
散件供应商 
Part supplier 
KUNHWA Co., Ltd. 
金属热处理状态 
Metal heat treatment state 
/ 
失效零件见图1：The invalid part is shown in Fig 1.  
Ⅱ. 结论与建议 Conclusions and suggestions 
结论：1．通过宏观分析和材料分析可以判定，衬套受内部异物刮擦，导致开裂。 
2.  失效件的材料符合设计要求。 
Conclusion: According to the macroscopic observation and material test of the rubber pipe, the main reason for the 
rubber dust shield is the inside surface of the dust shield was scratched by foreign body. After tests, the 
material of the dust shield conforms to the drawing requirement. 
建议：避免防尘罩内存在异物。 
Suggestions：The foreign body in the rubber dust shield should be avoided. 
 
 
分发： 
Dispenser 
SQE 唐宇峰 
Tang Yufeng 
检验者： 
Identifier 
马秋 
Ma Qiu 
审核： 
Auditor 
 
批准： 
Approver 
 
日期： 
Date 
2011.10.31 
日期： 
Date 
 
日期： 
Date 
 


 
上海汽车中心实验室
SAIC Center Lab 
中国·上海·嘉定区安研路201 号 
邮编. 201804 
No. 201 Anyan Road, Jiading District,  
Shanghai, China. 
Post code : 201804 
报告编号：Report number
SCL-S-11-0173M
 
委托者Requestor：SQE 唐宇峰 
送样日期Deliver date：2011.09.26 
报告日期Report date： 2011.10.31
第 2 页 共 3 页 
Page 2 of 3  
 
上海汽车
SAIC Motor 
                
图1 失效件 
Fig.1 Failure part 
III. 测试结果 Test Results  
序号
No.
试验项目 
Test item 
额定值 
Requirement 
试验结果 
Test result
评价 Evaluation 
合格 
qualified
不合格 
unqualified
Ⅰ 
失效件 
Failure part 
 
 
1 
红外（GB/T6040-2002）
Infrared Spectroscopy 
CR 
CR 
× 
 
2 
邵氏硬度A 
Shore hardness A  
/ 
63.8 
/ 
/ 
3 
拉断强度 (MPa) 
Tensile strength  
/ 
9.62 
/ 
/ 
4 
拉断伸长率 (%) 
Tensile elongation  
/ 
258 
/ 
/ 
小结：经测试，失效件的材料符合设计要求。力学性能由于没有额定值，所以不能进行评价。 
Ⅳ. 宏观分析 Macroscopic observation 
图2 是外壁裂口，存在两个对称性的独立三角断口，未见其他缺陷。内壁存在与之相对应的三角断口，在断
口周围存在摩擦痕迹和长条划痕（图3）。 
 


 
上海汽车中心实验室
SAIC Center Lab 
中国·上海·嘉定区安研路201 号 
邮编. 201804 
No. 201 Anyan Road, Jiading District,  
Shanghai, China. 
Post code : 201804 
报告编号：Report number
SCL-S-11-0173M
 
委托者Requestor：SQE 唐宇峰 
送样日期Deliver date：2011.09.26 
报告日期Report date： 2011.10.31
第 3 页 共 3 页 
Page 3 of 3  
 
上海汽车
SAIC Motor 
         
 
      图2 外壁断口                                     图3 内壁断口 
   
     小结：通过宏观分析和材料分析可以判定，衬套受内部异物刮擦，导致开裂。 
      Conclusion: According to the macroscopic observation and material test of the rubber pipe, the main reason for the 
rubber dust shield is the inside surface of the dust shield was scratched by foreign body.

File: 材料工程师/SCL-S-11-0174M AP12离合器.pdf.md
# SCL-S-11-0174M AP12离合器.pdf

 
上海汽车中心实验室 
中国·上海·嘉定区安研路201 号 
邮编. 201804 
 
SAIC QA Laboratory 
201 Anhong rd, Anting, Shanghai 
报告编号 
Report number 
 
SCL-S-11-0174M 
委托者: SQE 张斯琦 
Request person, dept： 
委托编号: /  
Request number: 
送样日期: 2011.9.27  
Request date:  
报告日期: 2011.10.12 
Report date：  
第1页共7页 
 
分发: 
Distribution 
SQE：张斯琦 
检验者Author 
邵 百 明 
审核Auditor 
Liz Greasley 
批准Approver 
 
日  期Date 
2011.10.12 
日期Date 
2011.10.17 
日期Date 
 
 
上海汽车 
SAIC Motor 
零件号Part number 
10051081 
 零件名称 
Part name 
离合器压盘 
clutch pressure plate 
图纸日期Drawing date 
/ 
零件生产日期Part production date 
/ 
 供货商 
Supplier 
上汽萨克斯 
SACHS 
车型/项目Car type/project 
AP12/MT（离合器为AP11） 
 
   阶段性报告 Interim report        结论性报告 Conclusion report           测试报告 Test report 
Ⅰ.任务描述 Task description 
实验室受委托对离合器压盘进行失效原因分析；失效零件具体信息如下： 
As requested, QA lab has analyzed the clutch pressure plate. The background information of the failed part is as following： 
零件信息：Part information 
零件名称 
Part name 
离合器压盘 
clutch pressure plate 
制造日期 
Production date 
2011.1.5 
VIN 码 
VIN 
LSJA14E32AG990054 
销售日期 
Sale date 
/ 
车辆里程数 
Car mileage 
16200Km 
维修站名称 
Sale agent 
/ 
失效模式描述 
Failure circumstance description 
试验车A11HIV05 在襄阳试验基地进行G+试验，拆下离合器总成时发现压盘表面有
许多细小的裂纹。The test car A11HIV05 carried out G+ test. After disassembling the pressure plate, it was found 
there were many small cracks on the working surface.  
原材料信息：Raw material information 
原材料及牌号 
Raw material specification 
HT300 
原材料厂商 
Raw material producer 
/ 
散件供应商 
Component supplier 
/ 
金属热处理状态 
Metal heat treatment state 
/ 
失效零件见图1：The failed part is shown in figure 1.  
 
Ⅱ. 结论与建议 Conclusions and suggestions 
 
结论Conclusions： 
（1）由于摩擦产生高温导致内工作面和局部的外工作面出现高的综合内应力，导致表面裂纹的产生。High temperature  
is caused by friction and created high combined stress on the inside working surface and outside working surface, which caused the cracks. 
（2）其综合内应力与热应力，工作应力以及铸造内应力等有关。The combined stress arises from thermal stress, working stress  
, inner stress from casting and so on. 
（3）压盘的石墨形态和长度级别不满足技术要求，但是这不是导致压盘出现裂纹的直接原因。The graphite shape and 
length don’t meet the technology requirement of the pressure plate, but it didn’t lead to the cracks directly. 
（4）压盘的珠光体含量，渗碳体含量以及硬度满足产品的技术要求。The pearlite and cementite content and hardness meet the 
technology requirement. 
 
建议Suggestions： 
（1）建议供应商控制好工艺参数，改善材料的组织。Supplier must control the process well and improve the material microstructure. 


 
上海汽车中心实验室 
中国·上海·嘉定区安研路201 号 
邮编. 201804 
 
SAIC QA Laboratory 
201 Anhong rd, Anting, Shanghai 
报告编号 
Report number 
 
SCL-S-11-0174M 
委托者: SQE 张斯琦 
Request person, dept： 
委托编号: /  
Request number: 
送样日期:  2011.9.27 
Request date:  
报告日期: 2011.10.12 
Report date：  
第2页共7页 
 
上海汽车 
SAIC Motor 
III. 测试结果与分析 Test Results and Analysis 
（1）失效产品 Failed part 
失效的离合器压盘如图1 所示。The failed part is shown as figure 1.  
 
 
 
 
 
 
 
 
 
 
 
图1 失效的离合器压盘 
Fig.1 failed clutch pressure plate 
 
在压盘整个内工作面上都存在许多细小的裂纹；此区域表面色彩为黑色，磨损相对严重。区域B 的外侧工作
面也出现了许多细小的裂纹，而其它区域的外侧工作面未见裂纹。对比其表面色彩，区域B 外侧工作面的颜色为
黑色，而其它外侧工作面的颜色为正常的色彩。由此可见，区域B 外侧工作面磨损比其它区域的外侧工作面严重。
There are many small cracks on the inside working surface. The color of the region is black, which showed serious friction. It was also found that many 
small cracks are on the outside working surface of the region B. The color of the outside working surface is black and the color of other outside working 
surface is light-coloured. So the outside working surface of the region B was bearing more serious friction than other outside working surface areas. 
    在制动盘的背面，同时也发现摩擦片磨损后的材料粘结成了块状的物质，见图2。At the same time, it is found there is 
material from the friction disc on the back surface, which is showed by fig.2. 
 
 
 
 
 
区域2 内工作面和外工作面均出现裂纹； 
Many cracks on the inside and outside working surface of region B; 
区域1 内工作面有裂纹； 
many small cracks on the inside working surface of region A; 
区域A 
/region A 
区域B 
/region B 
区域1 和区域2 内圆周面均无裂纹；No cracks on the inner diameter surfaces of region 1 and 2 
内圆周面/inner diameter surface 
内圆周面/inner diameter surface 
内工作面 
/the inside working surface  
外工作面 
/the outside working surface  
内工作面 
/the inside working surface  


 
上海汽车中心实验室 
中国·上海·嘉定区安研路201 号 
邮编. 201804 
 
SAIC QA Laboratory 
201 Anhong rd, Anting, Shanghai 
报告编号 
Report number 
 
SCL-S-11-0174M 
委托者: SQE 张斯琦 
Request person, dept： 
委托编号: /  
Request number: 
送样日期:  2011.9.27 
Request date:  
报告日期: 2011.10.12 
Report date：  
第3页共7页 
 
上海汽车 
SAIC Motor 
 
图2 粘结的块状物质/fig.2 friction disc material 
 
（2）基体组织和硬度检测matrix microstructure and hardness 
      基体组织和硬度合格，结果如表1 所示。The microstructure and hardness of the matrix is ok, which is showed as table 1. 
表1 基体组织和硬度检测 
Table 1 matrix microstructure and hardness test 
序号
No. 
试验项目 
Test item 
额定值
Requirement 
试验结果 
Test result 
评价Evaluation 
合格 
OK 
不合格 
Not OK 
1 
基体组织      
matrix microstructure 
 
 
 
 
  
石墨形态（区域1）  
graphite shape（region 1） 
A 型为主 
E 型为主 
（见图3（b）） 
 
× 
 
石墨级别（区域1） 
Graphite length level 
3-5 级 
6 级 
（见图3（b）） 
 
× 
 
珠光体含量（区域1） 
Content of pearlite 
≥95% 
98% 
（见图3（b）） 
× 
 
 
渗碳体含量（区域1） 
Cementite content 
≤5% 
1% 
（见图3（b）） 
× 
 
 
石墨形态（区域2）  
graphite shape（region 2） 
A 型为主 
A 型为主 
（见图3（c）） 
× 
 
 
石墨级别（区域2） 
Graphite length level 
3-5 级 
5 级 
（见图3（c）） 
× 
 
 
珠光体含量（区域2） 
Content of pearlite 
≥95% 
98% 
（见图3（c）） 
× 
 
 
渗碳体含量（区域2） 
Cementite content 
≤5% 
1% 
（见图3（c）） 
× 
 
 
石墨形态（区域3）  
graphite shape（region 2） 
A 型为主 
E 型为主 
（见图3（c）） 
 
× 
 
石墨级别（区域3） 
Graphite length level 
3-5 级 
6 级 
（见图3（c）） 
 
× 
  
珠光体含量（区域3） 
Content of pearlite 
≥95% 
98% 
（见图3（c）） 
× 
 
  
渗碳体含量（区域3） 
Cementite content 
≤5% 
1% 
（见图3（c）） 
× 
 
2 
硬度hardness 
HB220-260 
226,224,220 
× 


 
上海汽车中心实验室 
中国·上海·嘉定区安研路201 号 
邮编. 201804 
 
SAIC QA Laboratory 
201 Anhong rd, Anting, Shanghai 
报告编号 
Report number 
 
SCL-S-11-0174M 
委托者: SQE 张斯琦 
Request person, dept： 
委托编号: /  
Request number: 
送样日期:  2011.9.27 
Request date:  
报告日期: 2011.10.12 
Report date：  
第4页共7页 
 
上海汽车 
SAIC Motor 
 
（a） 基体组织检测区域/test region of matrix microstructure 
  
 
（b）区域1（E 型石墨为主，6 级；珠光体含量98%，渗碳体含量1%） 
Region 1 (graphite shape: main E; length level: 6; Content of pearlite:98%; Cementite content:1%)                    
  
 
（c）区域2 （A 型石墨，5 级；珠光体含量98%，渗碳体含量1%） 
Region 2 (graphite shape: A; length level: 5; Content of pearlite:98%; Cementite content: 1%) 
约4mm 
约3mm 
约2.5mm 
区域1 
Region 1 
区域3 
Region 3 
区域2（中间区域） 
Region 2 (middle region) 


 
上海汽车中心实验室 
中国·上海·嘉定区安研路201 号 
邮编. 201804 
 
SAIC QA Laboratory 
201 Anhong rd, Anting, Shanghai 
报告编号 
Report number 
 
SCL-S-11-0174M 
委托者: SQE 张斯琦 
Request person, dept： 
委托编号: /  
Request number: 
送样日期:  2011.9.27 
Request date:  
报告日期: 2011.10.12 
Report date：  
第5页共7页 
 
上海汽车 
SAIC Motor 
  
 
（d）区域3（E 型石墨为主，6 级；珠光体含量98%，渗碳体含量1%） 
Region 3 (graphite shape: main E; length level: 5; Content of pearlite:98%; Cementite content: 1%) 
图3 石墨形态和级别 
Fig.3 graphite shape and length level 
 
（3）裂纹区的组织 microstructure of crack region 
     区域A 工作表面磨损状态如图4（a）所示。由于磨损严重，产生高温，局部区域发生了组织转变，其中颜
色深的区域为组织转变的区域；内工作面裂纹区的组织为马氏体；外工作面由于磨损不严重，为正常的珠光体组
织（此区域未出现裂纹）。The abrasion of working surface is showed by fig.4 (a). Serious abrasion led to a high temperature and made the 
microstructure change. The microstructure in dark color region was changed to martensite; the microstructure of the outside working surface without cracks 
is normal because the abrasion is not serious.   
 
 
 
（a） 区域A 工作面抛光腐蚀后的状态 
Working surface on region A from polishing and etching 
 
裂纹区 
Crack region 
内工作面 
Inside working surface 
外工作面 
Outside working surface 


 
上海汽车中心实验室 
中国·上海·嘉定区安研路201 号 
邮编. 201804 
 
SAIC QA Laboratory 
201 Anhong rd, Anting, Shanghai 
报告编号 
Report number 
 
SCL-S-11-0174M 
委托者: SQE 张斯琦 
Request person, dept： 
委托编号: /  
Request number: 
送样日期:  2011.9.27 
Request date:  
报告日期: 2011.10.12 
Report date：  
第6页共7页 
 
上海汽车 
SAIC Motor 
  
 
（a）内工作面/inside working surface                         （b）外工作面/outside working surface 
图4 区域A 
Fig.4 region A 
      区域B 的内工作面和外工作面的组织均由于高温发生了改变，如图5 所示。The microstructures on the inside and 
outside working surface of the region B are changed because of high temperature, showed by fig. 5.                                        
 
（a）区域B 工作面抛光腐蚀后的状态 
Working surface on region B after polishing and eroding 
 
  
 
（b）内工作面/inside working surface             （c）外工作面/outside working surface 
图5 区域B 
Fig.5 region B 
裂纹区 
Crack region 
裂纹区 
Crack region 
内工作面 
Inside working surface 
外工作面 
Outside working surface  
工作面Working surface 
工作面Working surface 
工作面Working surface 
工作面Working surface 
裂纹crack 
裂纹crack 


 
上海汽车中心实验室 
中国·上海·嘉定区安研路201 号 
邮编. 201804 
 
SAIC QA Laboratory 
201 Anhong rd, Anting, Shanghai 
报告编号 
Report number 
 
SCL-S-11-0174M 
委托者: SQE 张斯琦 
Request person, dept： 
委托编号: /  
Request number: 
送样日期:  2011.9.27 
Request date:  
报告日期: 2011.10.12 
Report date：  
第7页共7页 
 
上海汽车 
SAIC Motor 
      工作面的中间区域磨损最严重，其淬硬层的深度约为1mm，但是未见裂纹的产生，如6 所示。The middle region 
on the working surface is the most serious abrasion region. The depth of the hardening layer is about 1 mm, but there are not cracks on the surface, 
showed by fig. 6. 
 
图6 中间区域的组织 
Fig. 6 microstructure on the middle region 
 
工作面上裂纹的产生与材料所承受的应力有关。该应力与热应力，工作载荷应力以及铸造应力等有关。几种
应力的综合作用导致了工作面上裂纹的产生。The cracks are related to the total material stress, which is because of heat stress, working 
load stress, casting stress and so on. The combined stress led to the cracks on the working surface. 
工作面中间区域的综合应力相对较低，所以虽然工作面中间区域的组织过烧最严重，但是未出现裂纹。裂纹
出现在应力较大的内工作面以及外工作面。The combined stress on the middle region is lower than other ones. Although the microstructure 
on the middle region is seriously overheated, there are no cracks. All of the cracks are on the inside and outside working surface with big stress. 
 
说明：产品工程师已查明其根本原因是由于摩擦片材料的不匹配导致工作中滑动摩擦的产生，从而产生高温，引
起表面工作组织的变化，导致了最终裂纹的产生。与此同时，产品工程师已进行摩擦材料更改的验证性试验。鉴
于此，未对材料的成分进行检测。 
Note: The DRE has found the root reason that the material of the disc is not appropriate for the pressure plate which led to sliding movement during the 
working, high temperature and consequently made the plate crack. At the same time, the DRE has begun to carry out the experiment to validate the new 
material. Accordingly the chemical component of the material is not tested.    
1mm 
工作面Working surface

File: 材料工程师/SCL-S-11-0175M AP11 PAS泵支架失效分析报告.pdf.md
# SCL-S-11-0175M AP11 PAS泵支架失效分析报告.pdf

 
上海汽车中心实验室 
中国·上海·嘉定区安研路201 号 
邮编. 201804 
 
SAIC QA Laboratory 
201 Anhong rd, Anting, Shanghai 
报告编号 
Report number 
 
SCL-S-11-0175M 
委托者: SQE 郭强 
Request person, dept： 
送样日期: 2011.09.23 
Request date:  
报告日期: 2011.10.13 
Report date：  
第1页共7页 
 
分发: 
Distribution 
Guo Qiang 郭强 
检验者Author 
Liz Greasley 
审核Auditor 
 
批准Approver 
 
日期Date 
2011.10.13 
日期Date 
 
日期Date 
 
 
上海汽车 
SAIC Motor 
零件号Part number 
BKT2000140 
 零件名称 
Part name 
PAS 泵支架 
PAS pump bracket 
图纸日期Drawing date 
2009.08.20 (铸件图纸) 
零件生产日期Part production date 
/ 
 供货商 
Supplier 
上海万泰汽车零部件有限公司 
Shanghai WanTai Auto Parts CO., LTC 
车型/项目Car type/project 
AP11 
 
   阶段性报告 Interim report        结论性报告 Conclusion report           测试报告 Test report 
Ⅰ.任务描述 Task description 
实验室受委托对PAS 泵支架进行失效原因分析，失效零件具体信息如下： 
As requested, QA lab has analyzed the failure of PAS pump bracket. The background information of the failed part is as following： 
零件信息：Part information 
零件名称 
Part name 
PAS 泵支架 
PAS pump bracket 
制造日期 
Production date 
2009 
VIN 码 
VIN 
LSJA16E38AG021676 
销售日期 
Sale date 
/ 
车辆里程数 
Car mileage 
22067 公里 (km) 
维修站名称 
Sale agent 
/ 
失效模式描述 
Failure circumstance 
description 
支架断裂. 
原材料信息：Raw material information 
原材料及牌号 
Raw material specification 
WT-QD(J) 319-2 (Al-Si-Cu) 
原材料厂商 
Raw material producer 
/ 
散件供应商 
Component supplier 
/ 
金属热处理状态 
Metal heat treatment state 
T6 
失效零件见图 1：The failed part is shown in figure 1.  
 
Ⅱ. 结论与建议 Conclusions and suggestions 
 
结论Conclusions： 
1. 泵支架属疲劳断裂, 从很小缺陷开始的。The bracket has failed through fatigue, initiated from a very small surface flaw. 
2. 失效支架的化学成分、孔隙率、金相组织符合技术要求。硬度略高于规范，但是这不太可能有不良影响。
The chemical composition, porosity & microstructure meet the requirements.  The hardness was slightly above specification however 
this is unlikely to have a negative influence.  
3. 滑轮轴承运行的痕迹正常，因此，根本原因并不是过载或皮带驱动系统的错位。The pulley bearing showed normal 
running traces, so an overload or misalignment in the belt-drive system can be excluded as root cause. 
 
建议Suggestions： 
1. 检查有类似里程的车辆，查找是否有疲劳断裂。 Inspection of vehicles with similar mileages for fatigue fracture. 
2. 对砂铸件小的表面缺陷是不可避免的。工程来确认支架设计在满足安全系数要求的前提下, 小缺陷是否
可以接受。 Small surface flaws are unavoildable in sand cast parts. DRE to confirm whether design can take account of small 
flaws in safety factor.  
 


 
上海汽车中心实验室 
中国·上海·嘉定区安研路201 号 
邮编. 201804 
 
SAIC QA Laboratory 
201 Anhong rd, Anting, Shanghai 
报告编号 
Report number 
 
SCL-S-11-0175M 
委托者:  SQE 郭强 
Request person, dept： 
送样日期: 2011.09.23 
Request date:  
报告日期: 2011.10.13 
Report date：  
第2页共7页 
 
上海汽车 
SAIC Motor 
III. 调查结果 Investigation Results  
 
PAS 泵支架失效后,支架和滑轮也随后返回。这种失效已经发生在顾客车辆上（见报告SCL-S-11-0061M，
SCL-S-11-0170M）。  
已知还有另一失效件，但尚未返回。 
The PAS pump bracket and pulley were returned following failure of the PAS bracket.  This type of bracket has failed previously in customer 
vehicles (see reports SCL-S-11-0061M, SCL-S-11-0170M).  A further failure is known, but has not been returned. 
 
通知日期 
VIN /发动机 
里程数km 
分析报告 
2011.09.11 
LSJA16E96AG033197 
19939 
SCL-S-11-0170M 
 
LSJA16E39BG027262  
 
没返回 
2011.09.21 
LSJA16E38AG021676 
22067 
SCL-S-11-0175M 
 
 
 
 
 
 
 
PAS 泵支架  Pump Bracket 
 
支架的断裂面清楚地看见疲劳特征，裂纹起始于铸件表面两个区域（见图2）。在裂纹源位置发现一个小的表
面缺陷（〜0.1mm 深度）（见图3）。 
The fracture surface of the bracket clearly shows fatigue characteristics, which were initiated from two areas at the casting surface (see figure 2).  
A small surface defect (~0.1mm depth) was found at the origin of one crack (figure 3).  
 
 
图1  返回零部件 – PAS 泵失效支架及滑轮 
Figure 1  Components returned – PAS pump failed bracket and pulley  


 
上海汽车中心实验室 
中国·上海·嘉定区安研路201 号 
邮编. 201804 
 
SAIC QA Laboratory 
201 Anhong rd, Anting, Shanghai 
报告编号 
Report number 
 
SCL-S-11-0175M 
委托者:  SQE 郭强 
Request person, dept： 
送样日期: 2011.09.23 
Request date:  
报告日期: 2011.10.13 
Report date：  
第3页共7页 
 
上海汽车 
SAIC Motor 
 
  
 
 
      
图2  PAS 泵支架, 断口表面 #1 
a) 全部断口,蓝色线表示疲劳裂纹限度, 其余是超载断
裂. 
b) 裂纹源区域细节,该处有多源疲劳特征. 黄色线所示 
c) & d) 裂纹源区域细节,一个起始点在粗糙处(见图3)。 
这里断口表面颜色有变化, 表示为初始裂纹。 
 
Figure 2  PAS pump bracket, fracture surface  #1 
a) 
Whole fracture surface, blue dotted line shows extent of fatigue 
cracks, remainder is overload fracture 
b) 
Detail of crack origin area, in this part there are several origins. 
Yellow dotted lines indicate typical beachmarks 
c) & d)  Detail of crack origin area, one clear origin at casting flash 
(see also figure 3).  The fracture here is slightly discoloured 
suggesting it is the first crack.   
a 
b 
c 
d 


 
上海汽车中心实验室 
中国·上海·嘉定区安研路201 号 
邮编. 201804 
 
SAIC QA Laboratory 
201 Anhong rd, Anting, Shanghai 
报告编号 
Report number 
 
SCL-S-11-0175M 
委托者:  SQE 郭强 
Request person, dept： 
送样日期: 2011.09.23 
Request date:  
报告日期: 2011.10.13 
Report date：  
第4页共7页 
 
上海汽车 
SAIC Motor 
 
 
 
图3  PAS 泵支架, 断口表面 #2 
裂纹源起始于一个小的表面缺陷. 
对砂型铸造是很难避免的. 
疲劳断裂一般从任何的表面薄弱处开始. 
a) 显微镜图 
b) 电镜图 
c) 疲劳纹在裂纹源附近 
 
Figure 3  PAS pump bracket, fracture surface  #2 
The fracture origin is at a very small surface defect. 
Which are difficult to avoid in sand castings. 
Fatigue cracks generally start at any surface weakness.   
a) 
Optical microscope image 
b) 
SEM image 
c) 
Fatigue striations near to origin 
a 
b 
c 
小缺点 


 
上海汽车中心实验室 
中国·上海·嘉定区安研路201 号 
邮编. 201804 
 
SAIC QA Laboratory 
201 Anhong rd, Anting, Shanghai 
报告编号 
Report number 
 
SCL-S-11-0175M 
委托者:  SQE 郭强 
Request person, dept： 
送样日期: 2011.09.23 
Request date:  
报告日期: 2011.10.13 
Report date：  
第5页共7页 
 
上海汽车 
SAIC Motor 
材料分析 Material analysis  
 
序号 
No. 
试验项目 
Test item 
额定值 
Requirement 
试验结果 
Test result 
评价 Evaluation 
合格 
OK 
不合格 
Not OK 
1 
化学成分（%） 
WT-QD(J)319-2 
 
 
 
 
Cu 
3.0 – 4.0 
3.64 
X 
 
 
Mg 
≤ 0.10 
0.09 
X 
 
 
Si 
5.5 – 6.5 
6.15 
X 
 
 
Fe 
≤ 1.0 
0.52 
X 
 
 
Mn 
≤ 0.5 
0.32 
X 
 
 
Ni 
≤ 0.35 
0.19 
X 
 
 
Zn 
≤ 1.0 
0.82 
X 
 
 
Ti 
≤ 0.25 
0.18 
X 
 
2 
硬度 
90 – 110 HB 
115, 111, 113  
HB 5/62.5 
 
X 
3.1 
孔隙率 
≤ 5% 
3.04% 
X 
 
3.2 
孔隙大小 
≤ 1.0 mm 
0.6mm 见图5) 
(0.2mm 近表面) 
X 
 
4 
金相组织 
变质正常 
正常 (见图6) 
X 
 
备注:  脚注1 系委外（机动车检测中心）测试 
Remark：  Footnote 1 is outsourcing test result (SMVIC) 
 
 
 
 
 
 
 
图4  横断面在疲劳断口以下 (16 倍) 
Figure 4  Cross section just below fatigue crack (16x) 
断裂源位置 
横断面 


 
上海汽车中心实验室 
中国·上海·嘉定区安研路201 号 
邮编. 201804 
 
SAIC QA Laboratory 
201 Anhong rd, Anting, Shanghai 
报告编号 
Report number 
 
SCL-S-11-0175M 
委托者:  SQE 郭强 
Request person, dept： 
送样日期: 2011.09.23 
Request date:  
报告日期: 2011.10.13 
Report date：  
第6页共7页 
 
上海汽车 
SAIC Motor 
  
 
 
 
 
  
  
 
 
图5 孔隙率 a) 横断面最差(3.04%) b) 表面附近 
Figure 5  Porosity a) Worst field in section (3.04%) b) Near to surface 
图6 金相组织 a) 100 倍 b) 500 倍 
Figure 6  Microstructure a) 100x b) 500x 
a 
b 
a 
b 


 
上海汽车中心实验室 
中国·上海·嘉定区安研路201 号 
邮编. 201804 
 
SAIC QA Laboratory 
201 Anhong rd, Anting, Shanghai 
报告编号 
Report number 
 
SCL-S-11-0175M 
委托者:  SQE 郭强 
Request person, dept： 
送样日期: 2011.09.23 
Request date:  
报告日期: 2011.10.13 
Report date：  
第7页共7页 
 
上海汽车 
SAIC Motor 
滑轮轴承  Pulley bearing 
由于接触皮带滑轮的外表面有磨损。磨痕与滑轮边缘平行，并略偏离中心（图7）。  
轴承组件及润滑油处于良好状态。外滚道和内滚道负荷区的痕迹在中央并且正常，已运行一段时间（见图8
和图9）。  
从这些结果，我们可以知道，在运行过程中皮带系统没有明显超载，驱动滑轮或皮带也未发生错位。  
 
The outer surface of the pulley shows light wear due to contact with the belt.  The wear track lies parallel to the edges of the pulley and slightly 
offset from centre (figure 7).  The bearing components and lubricant are in good condition.  Running traces on the outer raceway and in the load 
area of the inner raceway are central and normal, considering the running time (see figures 8 & 9).   
From these results we can see that there was no significant overload in the belt drive system or misalignment of the pulley or belt during 
operation. 
 
 
 
  
 
 
 
 
图7 滑轮外表面 
Figure 7  Pulley outer surface 
图8 轴承零件 
Figure 8  Bearing components 
图9 a) 内滚道负荷区 b) 外滾道 
痕迹在中央，正常 
Figure 9 a) Inner raceway, load area   b) Outer raceway 
Running traces are central and normal 
a 
b

File: 材料工程师/SCL-S-11-0176M  ZP11  离合器工作缸推杆-白云.pdf.md
# SCL-S-11-0176M  ZP11  离合器工作缸推杆-白云.pdf

 
上海汽车中心实验室
SAIC Center Lab 
中国·上海·嘉定区安研路201 号 
邮编. 201804 
No. 201 Anyan Road, Jiading District,  
Shanghai, China. 
Post code :201804 
报告编号：Report number
SCL-S-11-0176M 
委托者Requestor： 
 SQE  于意 
委托编号Request number： 
送样日期
Deliver date: 
2011.10.9  
报告日期
Report date ：
2011.11.8 
第 1 页 共 5 页 
Page 2of 2 
 
上海汽车
SAIC Motor
零件号 
Part number 
ZP11-1609012 
 零件名称 
Part name 
推杆 
Clutch slave cylindes shaft 
图纸日期 
Drawing date  
/ 
零件生产日期 
Production date 
/ 
 供货商 
Supplier 
浙江亚太 
Zhejiang yatai 
车型/项目 
Car type/project 
ZP11 
 
   阶段性报告  Stage report        结论性报告 Conclusion report           测试报告 Test report 
Ⅰ.任务描述 Task description 
    实验室受委托对推杆进行失效原因分析，失效零件具体信息如下： 
As requested, QA lab has analyzed the failure cause of the Clutch slave cylindes shaft and the information of failed part is shown as 
following： 
零件信息：Part information 
零件名称 
Part name 
推杆 
Putter 
制造日期 
Production date 
/ 
VIN 码 
VIN number 
LSJW14E36BS030666 
销售日期 
Sale date 
/ 
车辆里程数 
Car mileage 
6724 公里 
销售商 
Sale agent 
/ 
失效模式描述 
Invalid situation 
description 
检查后发现离合器分泵推杆断裂。 
原材料信息：Raw material information 
原材料及牌号 
Raw material and 
trademark 
45# 
原材料厂商 
Raw material producer 
/ 
散件供应商 
Part supplier 
/ 
金属热处理状态 
Metal heat treatment state
调质 Hardening and tempering 
Ⅱ. 结论与建议 Conclusions and suggestions 
结论Conclusions： 
1、  断口具有疲劳特征。The fracture belongs to fatigue fracture. 
2、  硬度符合技术要求。The hardness accords with the requriement. 
3、  失效件金相组织不合格，改进后的零件金相组织合格。The microstructure for failure part doesn’t accord with the 
requirement.The microstructure for improved part accord with the requriement 
建议Suggestions： 
1、 请进一步分析使用情况。Please check working condition including condition of matching part and installation 
condition. 
 
 
分发： 
Distribution 
SQE：于意 
检验者： 
Author 
白云岭   
Bai yunling 
审核： 
Auditor 
 
批准： 
Approver 
 
日期： 
Date 
2011.11.8 
日期： 
Date 
 
日期： 
Date 
 


 
上海汽车中心实验室
SAIC Center Lab 
中国·上海·嘉定区安研路201 号 
邮编. 201804 
No. 201 Anyan Road, Jiading District,  
Shanghai, China. 
Post code :201804 
报告编号：Report number
SCL-S-11-0176M 
委托者Requestor： 
 SQE  于意 
委托编号Request number： 
送样日期
Deliver date: 
2011.10.9  
报告日期
Report date ：
2011.11.8 
第 2 页 共 5 页 
Page 2of 2 
 
上海汽车
SAIC Motor
III. 测试结果 Test Results  
一、宏观观察： 
1、宏观观察，失效件宏观形貌，见图1；断裂位置位于槽根部，见图1； 
二、断口分析 
     1、断口宏观形貌，见图2；断裂起始区域已严重磨损，见图4；扩展区有明显的疲劳辉纹，见图3。 
     2、扩展区微观形貌：具有疲劳特征，见图5 
 
三、材料分析： 
1、 化学成分： 
结论：合格。              详见附表1   
2、 硬度：   
结论：合格。              详见附表1   
3、基体组织：  
a.失效件：    铁素体+珠光体            不合格              详见附表1 
b.改进后零件：回火索氏体+少量铁素体    合格              详见附表1 
 
结论： 
1、 断口具有疲劳特征。 
2、 失效件、改进后零件的化学成分均合格 
2、失效件、改进后零件的硬度合格。 
3、失效件金相组织不合格；改进后零件金相组织合格。 
 
附表1 
 序
号 
试验项目 
额定值 
试验结果 
评价 
合格 
不合
格 
1 
失效件 
 
 
 
 
1.1 
化学成分/45 
GB/T699-1999 
 
 
 
 
C 
0.42-0.50 
0.46 
X 
 
 
Si 
0.17-0.37 
0.21 
X 
 
 
Mn 
0.50-0.80 
0.62 
X 
 
 
P 
≤0.035 
0.022 
X 
 
 
S 
≤0.035 
0.012 
X 
 
1.2 
硬度 
255-285HB 
279、271、266、261 
X 
 


 
上海汽车中心实验室
SAIC Center Lab 
中国·上海·嘉定区安研路201 号 
邮编. 201804 
No. 201 Anyan Road, Jiading District,  
Shanghai, China. 
Post code :201804 
报告编号：Report number
SCL-S-11-0176M 
委托者Requestor： 
 SQE  于意 
委托编号Request number： 
送样日期
Deliver date: 
2011.10.9  
报告日期
Report date ：
2011.11.8 
第 3 页 共 5 页 
Page 2of 2 
 
上海汽车
SAIC Motor
1.3 
基体组织 
回火索氏体 
珠光体+铁素体 
（图6） 
 
X 
2 
改进后正常件 
 
 
 
 
2.1 
化学成分/45 
GB/T699-1999 
 
 
 
 
C 
0.42-0.50 
0.42 
X 
 
 
Si 
0.17-0.37 
0.17 
X 
 
 
Mn 
0.50-0.80 
0.62 
X 
 
 
P 
≤0.035 
0.025 
X
 
 
S 
≤0.035 
0.022 
X 
 
2.2 
硬度 
255-285HB 
279、276、278、283 
X 
 
2.3 
基体组织 
回火索氏体 
回火索氏体+少量铁素体
（图7） 
X 
 
 
 
 
 
 
图1  推杆断裂位置 
 
 
 
 
   
     
正常件 
失效件 
断口
取样


 
上海汽车中心实验室
SAIC Center Lab 
中国·上海·嘉定区安研路201 号 
邮编. 201804 
No. 201 Anyan Road, Jiading District,  
Shanghai, China. 
Post code :201804 
报告编号：Report number
SCL-S-11-0176M 
委托者Requestor： 
 SQE  于意 
委托编号Request number： 
送样日期
Deliver date: 
2011.10.9  
报告日期
Report date ：
2011.11.8 
第 4 页 共 5 页 
Page 2of 2 
 
上海汽车
SAIC Motor
 
图2 断口宏观形貌 
 
 
 
图3 裂纹源微观形貌          图4  扩展区微观形貌 
 
 
图5 


 
上海汽车中心实验室
SAIC Center Lab 
中国·上海·嘉定区安研路201 号 
邮编. 201804 
No. 201 Anyan Road, Jiading District,  
Shanghai, China. 
Post code :201804 
报告编号：Report number
SCL-S-11-0176M 
委托者Requestor： 
 SQE  于意 
委托编号Request number： 
送样日期
Deliver date: 
2011.10.9  
报告日期
Report date ：
2011.11.8 
第 5 页 共 5 页 
Page 2of 2 
 
上海汽车
SAIC Motor
 
 
图6  失效件芯部组织：铁素体+珠光体   500X 
 
 
图7  改进后零件芯部组织：回火索氏体+少量铁素体
