Repository: kujaxr/obsidian-vault

File: 材料工程师/SCL-S-11-0176M  ZP11  离合器工作缸推杆.pdf.md
# SCL-S-11-0176M  ZP11  离合器工作缸推杆.pdf

 
上海汽车中心实验室
SAIC Center Lab 
中国·上海·嘉定区安研路201 号 
邮编. 201804 
No. 201 Anyan Road, Jiading District,  
Shanghai, China. 
Post code :201804 
报告编号：Report number
SCL-S-11-0176M 
委托者Requestor： 
 SQE  于意 
委托编号Request number： 
送样日期
Deliver date: 
2011.10.9  
报告日期
Report date ：
2011.11.8 
第 1 页 共 5 页 
Page 2of 2 
 
上海汽车
SAIC Motor
零件号 
Part number 
ZP11-1609012 
 零件名称 
Part name 
推杆 
Clutch slave cylinder shaft 
图纸日期 
Drawing date  
/ 
零件生产日期 
Production date 
/ 
 供货商 
Supplier 
浙江亚太 
Zhejiang yatai 
车型/项目 
Car type/project 
ZP11 
   阶段性报告  Stage report        结论性报告 Conclusion report           测试报告 Test report 
Ⅰ.任务描述 Task description 
    实验室受委托对推杆进行失效原因分析，失效零件具体信息如下：As requested, QA lab has analyzed the failure cause of the Clutch 
slave cylindes shaft and the information of failed part is shown as following： 
零件信息：Part information 
零件名称 
Part name 
推杆 
Shaft 
制造日期 
Production date 
/ 
VIN 码 
VIN number 
LSJW14E36BS030666 
销售日期 
Sale date 
/ 
车辆里程数 
Car mileage 
6724 公里 
销售商 
Sale agent 
/ 
失效模式描述 
Failure situation 
description 
检查后发现离合器分泵推杆断裂。 
原材料信息：Raw material information 
原材料及牌号 
Raw material and 
trademark 
45# 
原材料厂商 
Raw material producer 
/ 
散件供应商 
Part supplier 
/ 
金属热处理状态 
Metal heat treatment state
调质 Hardening and tempering 
Ⅱ. 结论与建议 Conclusions and suggestions 
结论Conclusions： 
1. 断口具有疲劳特征。The fracture belongs to fatigue fracture. 
2. 硬度符合技术要求。The hardness accords with the requirement. 
3.失效件金相组织不合格，疲劳裂纹起始于铁素体组织。改进后的零件金相组织合格。The microstructure for failure part 
doesn’t meet the requirement. The fatigue crack can initiate at the softer ferrite grain. The  microstructure  for 
improved part accord with the requirement. 
4.失效件（锁槽部位）的机加工表面质量较差，会影响锁槽部位的疲劳寿命。The machining quality of the bar is not very good .The 
rough machining groove can affect fatigue life. 
建议Suggestions： 
1.请进一步分析使用情况。Please check working condition including condition of matching part and installation condition. 
2.将金相组织的技术要求加入图纸的技术要求中。Add microstructure requirement to the drawing. 
3.提高机加工质量。Improve machining quality. 
分发： 
Distribution 
SQE：于意 
检验者： 
Author 
白云岭   
Bai yunling 
审核： 
Auditor 
 
批准： 
Approver 
 
日期： 
Date 
2011.11.8 
日期： 
Date 
 
日期： 
Date 
 


 
上海汽车中心实验室
SAIC Center Lab 
中国·上海·嘉定区安研路201 号 
邮编. 201804 
No. 201 Anyan Road, Jiading District,  
Shanghai, China. 
Post code :201804 
报告编号：Report number
SCL-S-11-0176M 
委托者Requestor： 
 SQE  于意 
委托编号Request number： 
送样日期
Deliver date: 
2011.10.9  
报告日期
Report date ：
2011.11.8 
第 2 页 共 5 页 
Page 2of 2 
 
上海汽车
SAIC Motor
III. 测试结果 Test Results  
一、宏观观察： 
1、宏观观察，失效件宏观形貌，见图1；断裂位置位于槽根部，见图1； 
2、锁槽部位，机加工表面质量不好，见图2. 
二、断口分析 
     1、断口宏观形貌，见图3；断裂起始区域已严重磨损，见图5；扩展区有明显的疲劳辉纹，见图4。 
     2、扩展区微观形貌：具有疲劳特征，见图6 
 
三、材料分析： 
1、 化学成分： 
结论：合格。              详见附表1   
2、 硬度：   
结论：合格。              详见附表1   
3、基体组织：  
a.失效件：    铁素体+珠光体            不合格              详见附表1 
b.改进后零件：回火索氏体+少量铁素体    合格              详见附表1 
 
结论： 
1、 断口具有疲劳特征。 
2、 失效件、改进后零件的化学成分均合格 
2、失效件、改进后零件的硬度合格。 
3、失效件金相组织不合格；改进后零件金相组织合格。 
 
附表1 
 序
号 
试验项目 
额定值 
试验结果 
评价 
合格 
不合
格 
1 
失效件 
 
 
 
 
1.1 
化学成分/45 
GB/T699-1999 
 
 
 
 
C 
0.42-0.50 
0.46 
X 
 
 
Si 
0.17-0.37 
0.21 
X 
 
 
Mn 
0.50-0.80 
0.62 
X 
 
 
P 
≤0.035 
0.022 
X 
 
 
S 
≤0.035 
0.012 
X 
 


 
上海汽车中心实验室
SAIC Center Lab 
中国·上海·嘉定区安研路201 号 
邮编. 201804 
No. 201 Anyan Road, Jiading District,  
Shanghai, China. 
Post code :201804 
报告编号：Report number
SCL-S-11-0176M 
委托者Requestor： 
 SQE  于意 
委托编号Request number： 
送样日期
Deliver date: 
2011.10.9  
报告日期
Report date ：
2011.11.8 
第 3 页 共 5 页 
Page 2of 2 
 
上海汽车
SAIC Motor
1.2 
硬度 
255-285HB 
254、263、254、257 
X 
 
1.3 
基体组织 
回火索氏体 
珠光体+铁素体 
（图7） 
 
X 
2 
改进后正常件 
 
 
 
 
2.1 
化学成分/45 
GB/T699-1999 
 
 
 
 
C 
0.42-0.50 
0.42 
X 
 
 
Si 
0.17-0.37 
0.17 
X 
 
 
Mn 
0.50-0.80 
0.62 
X
 
 
P 
≤0.035 
0.025 
X 
 
 
S 
≤0.035 
0.022 
X 
 
2.2 
硬度 
255-285HB 
281、287、285、282 
X 
 
 2.3
基体组织 
回火索氏体 
回火索氏体+少量铁素体
（图8） 
X 
 
 
  
               
 
图1  推杆断裂位置                          图2   锁槽部位机加工表面质量较差 
正常件
失效件
断口
取样


 
上海汽车中心实验室
SAIC Center Lab 
中国·上海·嘉定区安研路201 号 
邮编. 201804 
No. 201 Anyan Road, Jiading District,  
Shanghai, China. 
Post code :201804 
报告编号：Report number
SCL-S-11-0176M 
委托者Requestor： 
 SQE  于意 
委托编号Request number： 
送样日期
Deliver date: 
2011.10.9  
报告日期
Report date ：
2011.11.8 
第 4 页 共 5 页 
Page 2of 2 
 
上海汽车
SAIC Motor
    
 
图3 断口宏观形貌 
 
 
 
图4 裂纹源微观形貌          图5  扩展区微观形貌 
 
 
图6 


 
上海汽车中心实验室
SAIC Center Lab 
中国·上海·嘉定区安研路201 号 
邮编. 201804 
No. 201 Anyan Road, Jiading District,  
Shanghai, China. 
Post code :201804 
报告编号：Report number
SCL-S-11-0176M 
委托者Requestor： 
 SQE  于意 
委托编号Request number： 
送样日期
Deliver date: 
2011.10.9  
报告日期
Report date ：
2011.11.8 
第 5 页 共 5 页 
Page 2of 2 
 
上海汽车
SAIC Motor
 
 
图7  失效件芯部组织：铁素体+珠光体   500X 
 
 
图8  改进后零件芯部组织：回火索氏体+少量铁素体

File: 材料工程师/SCL-S-11-0177M 旋钮.pdf.md
# SCL-S-11-0177M 旋钮.pdf

 
上海汽车中心实验室
(SAIC center lab) 
中国·上海·嘉定区安研路201 号 
邮编. 201804 
No. 201 Anyan Road, Jiading District,  
Shanghai, China. 
Post code :201804
报告编号：Report number
SCL-S-11-0177M
 
委托者Requestor：SQE 夏天 
送样日期Deliver date：2011.10.13 
报告日期Report date：2011.11.02 
第 1 页 共 5 页 
Page 1 of 5  
 
上海汽车
SAIC Motor 
零件号 
Part number 
10003720 
零件名称 
Part name 
旋钮 
Knob 
图纸日期 
Drawing date  
/ 
零件生产日期 
Production date 
2011.1.24 
供货商 
Supplier 
苏州德尔福有限公司 
Su Zhou DELPHI Co., Ltd. 
车型/项目 
Car type/project 
IS12 
 
   阶段性报告  Stage report        结论性报告 Conclusion report           测试报告 Test report 
Ⅰ.任务描述 Task description 
实验室受委托对旋钮进行失效原因分析，失效零件具体信息如下： 
As requested, SAIC center lab has analyzed the invalid cause of the knob, and the information of invalid part is 
shown as following： 
零件信息：Part information 
零件名称 
Part name 
旋钮 
Knob 
制造日期 
Production date 
/ 
VIN 码 
VIN number 
LSJW16G30BJ010890 
销售日期 
Sale date 
/ 
车辆里程数 
Car mileage 
3012km 
维修站名称 
Sale agent 
/ 
失效模式描述 
Invalid situation 
description 
旋钮断裂 
Knob was broken 
原材料信息：Raw material information 
原材料及牌号 
Raw material 
and trademark 
PC  RTP 300 2405 S.26183 
原材料厂商 
Raw material producer 
PRET 
散件供应商 
Part supplier 
苏州技泰 
Su Zhou Key Tec Co., Ltd. 
金属热处理状态 
Metal heat treatment state 
/ 
失效零件见图1：The invalid part is shown in Fig 1.  
Ⅱ. 结论与建议 Conclusions and suggestions 
结论：1. 通过旋钮的材料分析和宏观分析发现，正常工艺制造的旋钮在正常使用状态下不会发生断裂；旋钮
的轴孔弧线部位存在注塑薄弱环节，如果注塑工艺不稳定，容易导致在该薄弱部位开裂。 
2. 经测试，零件材料符合图纸要求。 
Conclusions: According to the macroscopic observation and material test of the knob, it can be seen that the break 
can’t appeared at normal using conditions and by normal manufacture process. But there is a weak region on 
the hole of knob during injection process. If the injection process unstable, the fracture easily occurs at the 
weak region. 
建议：保持注塑工艺稳定；更改熔合区位置。 
Suggestions：The stable injection process should be provided. The position of weld zone should be changed. 
分发： 
Dispenser 
SQE 夏天 
Xia Tian 
检验者： 
Identifier 
马秋 
Ma Qiu 
审核： 
Auditor 
 
批准： 
Approver 
 
日期： 
Date 
2011.11.02 
日期： 
Date 
 
日期： 
Date 
 


 
上海汽车中心实验室
(SAIC center lab) 
中国·上海·嘉定区安研路201 号 
邮编. 201804 
No. 201 Anyan Road, Jiading District,  
Shanghai, China. 
Post code :201804
报告编号：Report number
SCL-S-11-0177M
 
委托者Requestor：SQE 夏天 
送样日期Deliver date：2011.10.13 
报告日期Report date：2011.11.02 
第 2 页 共 5 页 
Page 2 of 5  
 
上海汽车
SAIC Motor 
        
图1 失效件与新件对比                             
                        
III. 测试结果 Test Results  
序
号 
No.
试验项目 
Test item 
额定值 
Requirement 
试验结果 
Test result 
评价 Evaluation 
合格 
qualified
不合格 
unqualified
Ⅰ 
失效件 
Failure part 
 
 
1 
红外（GB/T6040-2002） 
Infrared Spectroscopy 
PC 
PC 
× 
 
2 
玻璃化转变温度 (oC) 
Glass transition temperature 
140±10 
140 
× 
 
Ⅱ 
新件 
New Part 
 
 
1 
红外（GB/T6040-2002） 
Infrared Spectroscopy 
PC 
PC 
× 
 
2 
玻璃化转变温度 (oC) 
Glass transition temperature 
140±10 
140 
× 
 
小结：经测试，失效件和新件材料为PC，材料符合图纸要求要求。  
Ⅳ. 宏观分析 Macroscopic observation 
 
 
 
 
 
 
 
 
 
 
 


 
上海汽车中心实验室
(SAIC center lab) 
中国·上海·嘉定区安研路201 号 
邮编. 201804 
No. 201 Anyan Road, Jiading District,  
Shanghai, China. 
Post code :201804
报告编号：Report number
SCL-S-11-0177M
 
委托者Requestor：SQE 夏天 
送样日期Deliver date：2011.10.13 
报告日期Report date：2011.11.02 
第 3 页 共 5 页 
Page 3 of 5  
 
上海汽车
SAIC Motor 
图2 是轴孔结构图，轴孔截面由一条直边和一条圆弧构成，而裂纹位于失效件圆弧区域（图3）。 
 
  
 
图2 轴孔结构                         图3 失效件 
 
 
 
 
图4 是旋钮配合结构，旋钮轴孔与轴销之间通过弹簧配合。图5 和图6 分别是旋钮和轴销的关键尺寸图纸,
接下来对失效件的配合尺寸进行测量。图7 是关键尺寸测量结果，失效轴销关键尺寸略小于额定值；而旋钮轴孔
内径略大于额定值，所以实际尺寸有利于装配，排出了由于装配造成轴销开裂可能。 
 
 
图4 旋钮配合结构 
 
 
图5 旋钮关键尺寸图纸 


 
上海汽车中心实验室
(SAIC center lab) 
中国·上海·嘉定区安研路201 号 
邮编. 201804 
No. 201 Anyan Road, Jiading District,  
Shanghai, China. 
Post code :201804
报告编号：Report number
SCL-S-11-0177M
 
委托者Requestor：SQE 夏天 
送样日期Deliver date：2011.10.13 
报告日期Report date：2011.11.02 
第 4 页 共 5 页 
Page 4 of 5  
 
上海汽车
SAIC Motor 
 
图6 轴销关键尺寸图纸 
 
零件 
轴销 
旋钮 
额定值 
ø4.00 
ø3.12 
ø4.56 
ø1.43 
# 1 
3.98 
3.11 
4.672 
1.431 
# 2 
3.98 
3.1 
4.678 
1.432 
# 3 
3.99 
3.08 
4.686 
1.439 
# 4 
3.97 
3.09 
4.676 
1.443 
图7 关键尺寸测量结果 
 
图8 旋转力试验，根据旋钮正常使用状态，用力旋转旋钮，旋转力180N（测试仪上限）时轴孔未发现裂纹或
开裂，而此时的旋转力已经远远超过正常手动的旋转力，所以可以排除由于正常使用导致轴孔开裂。 
 
图8 旋转力试验 
 


 
上海汽车中心实验室
(SAIC center lab) 
中国·上海·嘉定区安研路201 号 
邮编. 201804 
No. 201 Anyan Road, Jiading District,  
Shanghai, China. 
Post code :201804
报告编号：Report number
SCL-S-11-0177M
 
委托者Requestor：SQE 夏天 
送样日期Deliver date：2011.10.13 
报告日期Report date：2011.11.02 
第 5 页 共 5 页 
Page 5 of 5  
 
上海汽车
SAIC Motor 
为了查找熔合线位置，图10 是未充满的旋钮轴孔侧视图，可以看出填充过程中，图9 箭头交汇处（圆弧处）
的物料始终落后于同截面其他处充填过程，从而造成该处质量稍弱，而该处也就是几例失效件断裂处。 
 
  
图9 带有流道旋钮 
      
 
图10 未充满旋钮轴孔侧视图 
 
     
小结：通过旋钮的材料分析和宏观分析发现，旋钮的轴孔弧线部位存在注塑薄弱环节，如果注塑工艺不稳定，
容易导致在该薄弱部位开裂。 
Conclusion: According to the macroscopic observation and material test of the knob, it can be seen that there is a 
weak region on the hole of knob during injection process. If the injection process unstable, the fracture easily 
occurs at the weak region.

File: 材料工程师/SCL-S-11-0178M IP22EU 靠背PVC革.pdf.md
# SCL-S-11-0178M IP22EU 靠背PVC革.pdf

 
上海汽车中心实验室 
SAIC Center Lab 
中国·上海·嘉定区安研路201 号 
邮编. 201804 
No 201 Anyan road, Jiading, Shanghai China 
Post code 201804 
报告编号 
Report number 
 
SCL-S-11-0178M 
委托者: SQE 金学哲 
Request person, dept： 
委托编号:  SCL-S-11-0178 
Request number:  
送样日期:  2011.10.17 
Request date:  
报告日期:  2011.10.19 
Report date： 
                       第1页共2页 
 
分发: 
Distribution 
SQE：何文戎 金学哲 
检验者Author 
赵天瑜 
审核Auditor 
 
批准Approver 
 
日期Date 
2011.10.19 
日期Date 
 
日期Date 
 
 
上海汽车 
SAIC Motor 
零件号Part number 
 
 零件名称 
Part name 
座椅靠背-PVC 革 黑 
图纸日期Drawing date 
 
零件生产日期Part production date 
/ 
 供货商 
Supplier 
延峰江森 
车型/项目Car type/project 
IP22EU 
 
   阶段性报告 Interim report        结论性报告 Conclusion report           测试报告 Test report 
Ⅰ.任务描述 Task description 
实验室受委托对颠簸蠕动的座椅皮套进行失效原因分析，失效零件具体信息如下： 
As requested, QA lab has analyzed the failure of seat leather. The background information of the failed part is as following： 
零件信息：Part information 
零件名称 
Part name 
座椅靠背-PVC 革 黑 
制造日期 
Production date 
/ 
VIN 码 
VIN 
LSJW26G91AS990043 
销售日期 
Sale date 
/ 
车辆里程数 
Car mileage 
4000 公里 (km) 
维修站名称 
Sale agent 
媒体试驾 
失效模式描述 
Failure circumstance 
description 
表面发白 
原材料信息：Raw material information 
原材料及牌号 
Raw material specification 
PVC 革 
原材料厂商 
Raw material producer 
南亚 
散件供应商 
Component supplier 
上海国利 
金属热处理状态 
Metal heat treatment state 
 
失效零件见图：The failed part is shown in figure 1.  
图1 失效面 
 
 
Ⅱ. 结论与建议 Conclusions and suggestions 
结论：失效的原因主要是溶解性能好的溶剂过度清洗造成。 
建议：提醒消费者不能使用溶解性能优良的介质过度清洗座椅PVC 革。 
 


 
上海汽车中心实验室 
SAIC Center Lab 
中国·上海·嘉定区安研路201 号 
邮编. 201804 
No 201 Anyan road, Jiading, Shanghai China 
Post code 201804 
报告编号 
Report number 
 
SCL-S-11-0178M 
委托者: SQE 金学哲 
Request person, dept： 
送样日期:  2011.10.17 
Request date:  
报告日期: 2011.10.19 
Report date：  
第2页共2页 
 
上海汽车 
SAIC Motor 
 
III. 测试结果 Test Results  
把失效零件放大后从表面观察（图2、3)，皮纹没有破坏，只是表面有色变。说明了不是由于摩擦过度造成
磨损，而是色牢度方面的问题。 
从原有实验大纲和借鉴座椅真皮实验大感有关色牢度的实验加以考核： 
序号 
No. 
试验项目 
Test item 
额定值 
Requirement 
试验结果 
Test result 
评价 Evaluation 
合格 
qualified 
不合格 
unqualified 
1 
耐水性 22h 23℃ 
≥  4/5 级 
5 级 
X 
 
2 
清洁性能 
≥  4/5 级 
4/5 级 
X 
 
3 
耐酒精 5 次 1000g 10%
延伸  借鉴座椅真皮 
≥  4 级 
4/5 级 
X 
 
以上实验说明此款PVC 革的耐溶剂色牢度方面是符合要求的。 
对此款PVC 革进行酒精的过度摩擦，外观结果如图3，出现了如失效零件的外观状况，发白。上述的试验结
果表明：失效的原因主要是溶解性能好的溶剂过度清洗造成。 
对比BP31 座椅PVC 革和B5 座椅PVC 革，使用酒精为介质过度摩擦均出现了发白迹象（图5）。 
图2 失效零件上无变色区域 
图3 失效零件上失效部位 
 
 
 
图4 酒精过度摩擦 
图5 BP31（左）、B5（右）酒精过度摩擦

File: 材料工程师/SCL-S-11-0180 开裂-草稿.docx.md
# SCL-S-11-0180 开裂-草稿.docx

   阶段性报告 Interim report        结论性报告 Conclusion report           测试报告 Test report

Ⅰ.任务描述 Task description

实验室受委托对注油口盖_挂绳进行失效原因分析，失效零件具体信息如下：

As requested, QA lab has analyzed the failure of. The background information of the failed part is as following：

零件信息：Part information

Ⅱ. 结论与建议 Conclusions and suggestions

结论Conclusions：

由于材料疲劳老化造成强度下降，导致零件使用过程中开裂。

   The failure of the part is caused by the material of the part which is fatigue aged.

    建议 Suggestions： 

1增加橡胶连接面的区域

The area of the rubber connection should be enlarged.

    2 扩大缓冲区域的面积，且加大缓冲角度。

       Enlarge the buffer area and increase the buffer angle.

失效零件见图：The failed part is shown in figure 1. 

图1 失效照片

III. 测试结果 Test Results 

1材料性能测试（Material Test）：

静刚度测试still stiffness：

材料TGA分析结果 TGA analyze：

失效件：    含胶量：50%

Failure part:  rubber content:50%

炭黑含量：40%

            Carbon content:40%

抽样件：含胶量：47%

Sampling part: rubber content: 47%

        炭黑含量：42%

Carbon contet: 42%

失效件同抽样件使用的材料配方是相同的。

      The material of the failure part is as same as the sampling part.

      从抽样件的供货态拉断力和老化后的拉断力的测试结果来看，材料静态老化性能可以满足要求。但是失效件强度有大幅度的下降，导致衬套开裂的原因。

      Based on the test result, the brake strength of the part conforms to the requirement on the drawing both in as received and after aged in 70℃×94h, the material conforms to the standard. However the tensile strength of the failure part is declined obviously, which is the reason cause the rubber cracked.

2 断口分析（Analyze）：

在缓冲角处发现裂纹 the pic of the crack at the buffer area：

顶部裂纹区域同样有类似情况 the pic of the crack at the top of the busher：

对橡胶断面进行分析，情况如下：

The analyze of the rubber section of the crack:

缓冲角断裂处橡胶断面：

The fracture section of the buffer area:

由此可以判定，出现裂纹处的橡胶已出现老化现象，由于裂纹只出现在断裂区域而非整个橡胶区域，可推断橡胶由于局部疲劳导致材料老化开裂。

Follow the analyze, the rubber with the cracks is aged. As the cracks only cover the brake section not the whole rubber section, we deduce that the rubber is fractured because the aged material caused by the fatigue.,

从衬套顶部进行观察 

analyze from the top of the busher：

橡胶的断裂裂纹与主要负荷的方向程垂直角度，故可推断橡胶开裂主要由于在长期负荷作用下的疲劳开裂。

The crack is parallel to the force , so we deduce that rubber cracks mainly because the long time fatigue.

3 结构分析 construction analyze：

   从结构来看，零件橡胶连接面比例仅为30%，同时缓冲区域的角度为50度，并且整个结构成圆弧型，没有有效的缓冲区域。

   The rubber connection is only 30% to the whole working area. The construction of the buffer area present the arc shape and the angle of the arc is only 58 degree. So there is no sufficient section for buffer.

小结 conclusion：

1 TGA的测试结果说明失效件材料和抽样件材料是一致的，即可推断失效件材料初始状态满足要求且满足70度静态老化要求，且零件破坏力力和动静刚度满足图纸要求。

  The material of failure part is as the same as the sampling part from the result of TGA, we can deduce the as received performance of the failure part material conforms to the standard and meets the 70 centi-degree aging requirement. The functional tests also conform to the drawing requirement.

2 失效件断口分析表明在缓冲角区域呈现出材料老化的开裂裂纹，同时垂直于作用负荷方向出现材料分层现象。由于失效件材料强度仅为9MPa，结合零件失效公里数，可认为橡胶在长期疲劳作用下发生材料老化，导致开裂。

The fracture in the buffer area is caused by the material aged based on the section analyze. The direction of the fracture is parallel to that of the force. As the tensile strength of the failure part material is only 9MPa, we can get the conclusion that the rubber fracture took place mainly because the long time fatigue.

3 结构分析表明，橡胶连接面积很小，导致整个零件承受力偏低，同时零件缓冲角的缓冲区域很小呈圆弧型且角度较小，在零件的实际使用中作用力基本在此区域集中，加速材料疲劳老化，导致开裂。

From the construction analyze, the rubber connection is narrow which leads to the low force endurance of the part. And the buffer area is small which present the arc-shape, and the angle of the arc is small, which will lead the force focused on this area and accelerating the material fatigue aging. 

Backup

大众的衬套结果 construction of VW’s busher

通用的衬套结果 construction of GM’s busher

| 零件号Part number | 10003494 |  零件名称
Part name | 下摆臂衬套 |

| 图纸日期Drawing date | / |  零件名称
Part name | 下摆臂衬套 |

| 零件生产日期Part production date | / |  供货商
Supplier | 上海金岸
Shanghai Jin An |

| 车型/项目Car type/project | 550 |  供货商
Supplier | 上海金岸
Shanghai Jin An |

| 零件名称
Part name | 下摆臂衬套 | 制造日期
Production date | / |

| VIN码
VIN | LSJW26G328JO46893 | 销售日期
Sale date | /                                                |

| 车辆里程数
Car mileage | 37321 | 维修站名称
Sale agent | / |

| 失效模式描述
Failure circumstance description | 橡胶开裂
The rubber cracked. | 橡胶开裂
The rubber cracked. | 橡胶开裂
The rubber cracked. |

| 原材料信息：Raw material information | 原材料信息：Raw material information | 原材料信息：Raw material information | 原材料信息：Raw material information |

| 原材料及牌号
Raw material specification | NR | 原材料厂商
Raw material producer | 越南 |

| 散件供应商
Component supplier | / | 金属热处理状态
Metal heat treatment state | / |

| 分发:
Distribution | QA: 冯超 | QA: 冯超 | QA: 冯超 | QA: 冯超 | QA: 冯超 |

| 检验者Author |  | 审核Auditor |  | 批准Approver |  |

| 日期Date |  | 日期Date |  | 日期Date |  |

| 序号
No. | 试验项目
Test item | 额定值
Requirement | 试验结果
Test result | 评价 Evaluation | 评价 Evaluation | 评价 Evaluation |

| 序号
No. | 试验项目
Test item | 额定值
Requirement | 试验结果
Test result | 合格
qualified | 不合格
unqualified | 不合格
unqualified |

| 失效件（Failure Part） | 失效件（Failure Part） | 失效件（Failure Part） | 失效件（Failure Part） | 失效件（Failure Part） | 失效件（Failure Part） | 失效件（Failure Part） |

| 1 | Shore A硬度
Hardness | 75±5 | 76 | × | × |  |

| 2 | 拉伸强度
Tensile Strength | / | 9.35MPa |  |  | × |

| 3 | 断裂伸长率
Elongation at tear | / | 154% |  |  | × |

| 抽样件（Sampling Part） | 抽样件（Sampling Part） | 抽样件（Sampling Part） | 抽样件（Sampling Part） | 抽样件（Sampling Part） | 抽样件（Sampling Part） | 抽样件（Sampling Part） |

| 1 | Shore A硬度
Hardness | — | — | — | — | — |

| 1.1 | 供货态
As received | 75±5 | 76 | × | × |  |

| 1.2 | 热空气老化70℃×94h
After aged at elevated temperature | 与供货态相比+10
Compare to as received | +2 | × | × |  |

| 2 | 拉伸强度
Tensile Strength | — | — | — | — | — |

| 2.1 | 供货态
As received | ≥14MPa | 19.9 | × | × |  |

| 2.2 | 热空气老化70℃×94h
After aged at elevated temperature | 与供货态相比≥-20%
Compare to as received | -2.5 | × | × |  |

| 3 | 断裂伸长率
Elongation at tear | — | — | — | — | — |

| 3.1 | 供货态
As received | ≥200% | 280 | × | × |  |

| 3.2 | 热空气老化70℃×94h
After aged at elevated temperature | 与供货态相比≥-30%
Compare to as received | -7.1 | × | × |  |

| 4 | 破坏力
Brake force | ≥4500N | 10kN | × | × |  |

| 5 | 动刚度
Dynamic stiffness | 900±135N/mm | 958 N/mm | × | × |  |

File: 材料工程师/SCL-S-11-0180 开裂-草稿.pdf.md
# SCL-S-11-0180 开裂-草稿.pdf

 
上海汽车中心实验室 
SAIC Center Lab 
中国·上海·嘉定区安研路201 号 
邮编. 201804 
No 201 Anyan road, Jiading, Shanghai China 
Post code 201804 
报告编号 
Report number 
 
SCL-S-11-0180 
委托者: QA:董超 
Request person, dept： 
送样日期:  2011.12.20 
Request date:  
报告日期:  2011.12.28 
Report date：  
第1页共7页 
 
上海汽车 
SAIC Motor 
零件号Part number 
10003494 
 零件名称 
Part name 
下摆臂衬套 
图纸日期Drawing date 
/ 
零件生产日期Part production date 
/ 
 供货商 
Supplier 
上海金岸 
Shanghai Jin An 
车型/项目Car type/project 
550 
 
   阶段性报告 Interim report        结论性报告 Conclusion report           测试报告 Test report 
Ⅰ.任务描述 Task description 
实验室受委托对注油口盖_挂绳进行失效原因分析，失效零件具体信息如下： 
As requested, QA lab has analyzed the failure of. The background information of the failed part is as following： 
零件信息：Part information 
零件名称 
Part name 
下摆臂衬套 
制造日期 
Production date 
/ 
VIN 码 
VIN 
LSJW26G328JO46893 
销售日期 
Sale date 
/                             
车辆里程数 
Car mileage 
37321 
维修站名称 
Sale agent 
/ 
失效模式描述 
Failure circumstance 
description 
橡胶开裂 
The rubber cracked. 
原材料信息：Raw material information 
原材料及牌号 
Raw material specification 
NR 
原材料厂商 
Raw material producer 
越南 
散件供应商 
Component supplier 
/ 
金属热处理状态 
Metal heat treatment state 
/ 
 
 
Ⅱ. 结论与建议 Conclusions and suggestions 
结论Conclusions： 
由于材料疲劳老化造成强度下降，导致零件使用过程中开裂。 
   The failure of the part is caused by the material of the part which is fatigue aged. 
    建议 Suggestions：  
1 增加橡胶连接面的区域 
The area of the rubber connection should be enlarged. 
    2 扩大缓冲区域的面积，且加大缓冲角度。 
       Enlarge the buffer area and increase the buffer angle. 
 
 
 
 
 
 
 
分发: 
Distribution 
QA: 冯超 
检验者Author 
 
审核Auditor 
 
批准Approver 
 
日期Date 
 
日期Date 
 
日期Date 
 
 


 
上海汽车中心实验室 
SAIC Center Lab 
中国·上海·嘉定区安研路201 号 
邮编. 201804 
No 201 Anyan road, Jiading, Shanghai China 
Post code 201804 
报告编号 
Report number 
 
SCL-S-11-0180 
委托者: QA:董超 
Request person, dept： 
送样日期:  2011.12.20 
Request date:  
报告日期:  2011.12.28 
Report date：  
第2页共7页 
 
上海汽车 
SAIC Motor 
失效零件见图：The failed part is shown in figure 1.  
 
 
图1 失效照片 
 
III. 测试结果 Test Results  
1 材料性能测试（Material Test）： 
序号 
No. 
试验项目 
Test item 
额定值 
Requirement 
试验结果 
Test result 
评价 Evaluation 
合格 
qualified 
不合格 
unqualified 
失效件（Failure Part） 
1 
Shore A 硬度 
Hardness 
75±5 
76 
× 
 
2 
拉伸强度 
Tensile Strength 
/ 
9.35MPa 
 
× 
3 
断裂伸长率 
Elongation at tear 
/ 
154% 
 
× 
抽样件（Sampling Part） 
1 
Shore A 硬度 
Hardness 
— 
— 
— 
— 
1.1 
供货态 
As received 
75±5 
76 
× 
 
1.2 
热空气老化70℃×94h 
After aged at elevated temperature 
与供货态相比+10 
Compare to as received 
+2 
× 
 
2 
拉伸强度 
Tensile Strength 
— 
— 
— 
— 
2.1 
供货态 
As received 
≥14MPa 
19.9 
× 
 
2.2 
热空气老化70℃×94h 
After aged at elevated temperature 
与供货态相比≥-20% 
Compare to as received 
-2.5 
× 
 
3 
断裂伸长率 
Elongation at tear 
— 
— 
— 
— 
3.1 
供货态 
As received 
≥200% 
280 
× 
 
3.2 
热空气老化70℃×94h 
After aged at elevated temperature 
与供货态相比≥-30% 
Compare to as received 
-7.1 
× 
 
4 
破坏力 
Brake force 
≥4500N 
10kN 
× 
 
5 
动刚度 
Dynamic stiffness 
900±135N/mm 
958 N/mm 
× 
 
 
衬套橡胶层开裂 


 
上海汽车中心实验室 
SAIC Center Lab 
中国·上海·嘉定区安研路201 号 
邮编. 201804 
No 201 Anyan road, Jiading, Shanghai China 
Post code 201804 
报告编号 
Report number 
 
SCL-S-11-0180 
委托者: QA:董超 
Request person, dept： 
送样日期:  2011.12.20 
Request date:  
报告日期:  2011.12.28 
Report date：  
第3页共7页 
 
上海汽车 
SAIC Motor 
静刚度测试still stiffness： 
10003494-轴向刚度曲线
0
200
400
600
800
1000
1200
1400
0
0.4 0.8
1.2
1.6
2
2.4 2.8
3.2
mm
N
上限
下限
1#
    
10003494-径向刚度曲线
0
250
500
750
1000
1250
1500
1750
0
0.2 0.4 0.6 0.8
1
1.2 1.4 1.6
mm
N
上限
下限
1#
 
 
 
材料TGA 分析结果 TGA analyze： 
失效件：    含胶量：50% 
Failure part:  rubber content:50% 
炭黑含量：40% 
            Carbon content:40% 
 
 
 
 
 
 
 
 
 
 
 
 
 
抽样件：含胶量：47% 
Sampling part: rubber content: 47% 
        炭黑含量：42% 
Carbon contet: 42% 
 
 
 
 
 
 
 
 
 
 
 
 
 
 
 
 
失效件同抽样件使用的材料配方是相同的。 
      The material of the failure part is as same as the sampling part. 
      从抽样件的供货态拉断力和老化后的拉断力的测试结果来看，材料静态老化性能可以满足要求。但是失效件强度有大幅度的
下降，导致衬套开裂的原因。 
      Based on the test result, the brake strength of the part conforms to the requirement on the drawing both in as received and 
after aged in 70℃×94h, the material conforms to the standard. However the tensile strength of the failure part is declined obviously, which 
is the reason cause the rubber cracked. 
 
 
 


 
上海汽车中心实验室 
SAIC Center Lab 
中国·上海·嘉定区安研路201 号 
邮编. 201804 
No 201 Anyan road, Jiading, Shanghai China 
Post code 201804 
报告编号 
Report number 
 
SCL-S-11-0180 
委托者: QA:董超 
Request person, dept： 
送样日期:  2011.12.20 
Request date:  
报告日期:  2011.12.28 
Report date：  
第4页共7页 
 
上海汽车 
SAIC Motor 
2 断口分析（Analyze）： 
 
 
 
 
 
在缓冲角处发现裂纹 the pic of the crack at the buffer area： 
                 
 
 
顶部裂纹区域同样有类似情况 the pic of the crack at the top of the busher： 
 
衬套橡胶部分发生裂纹 
The crack on the rubber part of the bush 
沿此方向对衬套进行解剖 
Cut the part follow the red line direction 
裂纹断裂 
cracks 
主断裂裂纹 
The main crack 
细小的断裂裂纹 
The tiny cracks 
缓冲点出现裂纹 
The crack discovered at the buffer area 
衬套顶部出现裂纹 
The crack discovered at the top of the busher 
裂纹放大 
Zoom out the 
crack 
细小的断裂裂纹 
The tiny cracks 
主断裂裂纹 
The main crack 


 
上海汽车中心实验室 
SAIC Center Lab 
中国·上海·嘉定区安研路201 号 
邮编. 201804 
No 201 Anyan road, Jiading, Shanghai China 
Post code 201804 
报告编号 
Report number 
 
SCL-S-11-0180 
委托者: QA:董超 
Request person, dept： 
送样日期:  2011.12.20 
Request date:  
报告日期:  2011.12.28 
Report date：  
第5页共7页 
 
上海汽车 
SAIC Motor 
对橡胶断面进行分析，情况如下： 
The analyze of the rubber section of the crack: 
缓冲角断裂处橡胶断面： 
The fracture section of the buffer area: 
 
由此可以判定，出现裂纹处的橡胶已出现老化现象，由于裂纹只出现在断裂区域而非整个橡胶区域，可推断橡胶由于局部疲劳导致
材料老化开裂。 
Follow the analyze, the rubber with the cracks is aged. As the cracks only cover the brake section not the whole rubber section, we deduce that the rubber 
is fractured because the aged material caused by the fatigue., 
从衬套顶部进行观察  
analyze from the top of the busher： 
 
大量的龟裂裂纹 
Lots of net-link cracks 
裂纹发生上端表面 
Surface above the crack 
裂纹发生处断面 
Section of the crack 
裂纹下端橡胶连接处切割断面 
The cut section of below the 
crack 
龟裂式裂纹断裂 
The net-link crack  
橡胶切割面处未发现不良现象 
There is no defects discovered at this area 
此处的橡胶承受的主要负荷的方向 
The direction of main force applied on this section 
严重的开裂裂纹 
Severe fracture 


 
上海汽车中心实验室 
SAIC Center Lab 
中国·上海·嘉定区安研路201 号 
邮编. 201804 
No 201 Anyan road, Jiading, Shanghai China 
Post code 201804 
报告编号 
Report number 
 
SCL-S-11-0180 
委托者: QA:董超 
Request person, dept： 
送样日期:  2011.12.20 
Request date:  
报告日期:  2011.12.28 
Report date：  
第6页共7页 
 
上海汽车 
SAIC Motor 
橡胶的断裂裂纹与主要负荷的方向程垂直角度，故可推断橡胶开裂主要由于在长期负荷作用下的疲劳开裂。 
The crack is parallel to the force , so we deduce that rubber cracks mainly because the long time fatigue. 
3 结构分析 construction analyze： 
 
 
   从结构来看，零件橡胶连接面比例仅为30%，同时缓冲区域的角度为50 度，并且整个结构成圆弧型，没有有效的缓冲区域。 
   The rubber connection is only 30% to the whole working area. The construction of the buffer area present the arc shape and the angle of the arc is 
only 58 degree. So there is no sufficient section for buffer. 
 
小结 conclusion： 
1 TGA 的测试结果说明失效件材料和抽样件材料是一致的，即可推断失效件材料初始状态满足要求且满足70 度静态老化要求，且
零件破坏力力和动静刚度满足图纸要求。 
  The material of failure part is as the same as the sampling part from the result of TGA, we can deduce the as received 
performance of the failure part material conforms to the standard and meets the 70 centi-degree aging requirement. The 
functional tests also conform to the drawing requirement. 
2 失效件断口分析表明在缓冲角区域呈现出材料老化的开裂裂纹，同时垂直于作用负荷方向出现材料分层现象。由于失效件材料强
度仅为9MPa，结合零件失效公里数，可认为橡胶在长期疲劳作用下发生材料老化，导致开裂。 
The fracture in the buffer area is caused by the material aged based on the section analyze. The direction of the fracture is 
parallel to that of the force. As the tensile strength of the failure part material is only 9MPa, we can get the conclusion that the 
rubber fracture took place mainly because the long time fatigue. 
3 结构分析表明，橡胶连接面积很小，导致整个零件承受力偏低，同时零件缓冲角的缓冲区域很小呈圆弧型且角度较小，在零件的
实际使用中作用力基本在此区域集中，加速材料疲劳老化，导致开裂。 
From the construction analyze, the rubber connection is narrow which leads to the low force endurance of the part. And the buffer 
area is small which present the arc-shape, and the angle of the arc is small, which will lead the force focused on this area and 
accelerating the material fatigue aging.  
 
 
 
 
 
 
 
 
 
 
 
 
 
 
 
 
 


 
上海汽车中心实验室 
SAIC Center Lab 
中国·上海·嘉定区安研路201 号 
邮编. 201804 
No 201 Anyan road, Jiading, Shanghai China 
Post code 201804 
报告编号 
Report number 
 
SCL-S-11-0180 
委托者: QA:董超 
Request person, dept： 
送样日期:  2011.12.20 
Request date:  
报告日期:  2011.12.28 
Report date：  
第7页共7页 
 
上海汽车 
SAIC Motor 
Backup 
大众的衬套结果 construction of VW’s busher 
 
通用的衬套结果 construction of GM’s busher

File: 材料工程师/SCL-S-11-0180 邮箱口盖挂绳开裂.pdf.md
# SCL-S-11-0180 邮箱口盖挂绳开裂.pdf

 
上海汽车中心实验室 
SAIC Center Lab 
中国·上海·嘉定区安研路201 号 
邮编. 201804 
No 201 Anyan road, Jiading, Shanghai China 
Post code 201804 
报告编号 
Report number 
 
SCL-S-11-0180 
委托者: QA:张少波 
Request person, dept： 
送样日期:  2011.10.25 
Request date:  
报告日期:  2011.11.23 
Report date：  
第1页共4页 
 
上海汽车 
SAIC Motor 
零件号Part number 
LSJA16E34AG057106 
 零件名称 
Part name 
注油口盖 
Flap 
图纸日期Drawing date 
/ 
零件生产日期Part production date 
/ 
 供货商 
Supplier 
上海华特 
Shanghai Huate 
车型/项目Car type/project 
350 
 
   阶段性报告 Interim report        结论性报告 Conclusion report           测试报告 Test report 
Ⅰ.任务描述 Task description 
实验室受委托对注油口盖_挂绳进行失效原因分析，失效零件具体信息如下： 
As requested, QA lab has analyzed the failure of. The background information of the failed part is as following： 
零件信息：Part information 
零件名称 
Part name 
注油口盖 
Flap 
制造日期 
Production date 
/ 
VIN 码 
VIN 
LSJA16E34AG057106 
销售日期 
Sale date 
/ 
车辆里程数 
Car mileage 
4863 
维修站名称 
Sale agent 
/ 
失效模式描述 
Failure circumstance 
description 
注油口盖挂绳开裂 
The line of the flap cracked. 
原材料信息：Raw material information 
原材料及牌号 
Raw material specification 
PU 
原材料厂商 
Raw material producer 
BASF 
散件供应商 
Component supplier 
/ 
金属热处理状态 
Metal heat treatment state 
/ 
失效零件见图：The failed part is shown in figure 1.  
 
Ⅱ. 结论与建议 Conclusions and suggestions 
结论：由于材料老化造成的强度下降，导致零件使用过程中开裂。 
Conclusions：The failure of the part is caused by the material of the part which is aged occatinally before 
assembly. 
    建议：建议在脱模口处增加挡板，杜绝零件在脱模时飞溅到注射头挡板上。 
Suggestions：We suggest that the plate should be installed to prevent the the finished part flying to the plate 
above the injection port. 
 
 
 
 
 
 
 
 
 
分发: 
Distribution 
QA: 张少波 
检验者Author 
 
审核Auditor 
 
批准Approver 
 
日期Date 
 
日期Date 
 
日期Date 
 
 


 
上海汽车中心实验室 
SAIC Center Lab 
中国·上海·嘉定区安研路201 号 
邮编. 201804 
No 201 Anyan road, Jiading, Shanghai China 
Post code 201804 
报告编号 
Report number 
 
SCL-S-11-0180 
委托者: QA:张少波 
Request person, dept： 
送样日期:  2011.10.25 
Request date:  
报告日期:  2011.11.23 
Report date：  
第2页共4页 
 
上海汽车 
SAIC Motor 
 
图1 失效照片 
 
III. 测试结果 Test Results  
1 材料性能测试（Material Test）： 
序号 
No. 
试验项目 
Test item 
额定值 
Requirement 
试验结果 
Test result 
评价 Evaluation 
合格 
qualified 
不合格 
unqualified 
失效件（Failure Part） 
1 
FTIR 
PU 
PU 
× 
 
抽样件（Sampling Part） 
1 
FITR 
PU 
PU 
× 
 
2 
拉断力 
Brake Strength 
100mm/min 
— 
— 
— 
— 
2.1 
供货态 
As received 
≥120N 
≥360N 
× 
 
2.2 
热空气老化 90℃×94h 
After aged at elevated temperature 
/ 
360N 
× 
 
3 
耐臭氧老化 50pphm×40℃×72h 
Ozone resistance 
无裂纹 
No cracks 
无裂纹 
No cracks 
× 
 
      失效件同抽样件使用的材料是相同的。 
      The material of the failure part is as same as the sampling part. 
      从抽样件的供货态拉断力和老化后的拉断力的测试结果来看，样件强度可以满足图纸的设计要求。 
      Based on the test result, the brake strength of the part conforms to the requirement on the drawing both in as received and 
after aged in 90℃×94h.  
 
 
 
 
 
 
 
 
 
 
 
 


 
上海汽车中心实验室 
SAIC Center Lab 
中国·上海·嘉定区安研路201 号 
邮编. 201804 
No 201 Anyan road, Jiading, Shanghai China 
Post code 201804 
报告编号 
Report number 
 
SCL-S-11-0180 
委托者: QA:张少波 
Request person, dept： 
送样日期:  2011.10.25 
Request date:  
报告日期:  2011.11.23 
Report date：  
第3页共4页 
 
上海汽车 
SAIC Motor 
2 断口分析（Analyze）： 
 
零件为多层开裂，可推断为材料强度下降导致。 
There are several cracks in the failure part, and we can conclude that this is caused by the decline of the material strength. 
 
零件断面是充实的，未发现气孔，杂质及胶料不均匀性分布等不良现象，可以判定零件开裂不是由于以上原因造成的。 
We did not discover the bubble, impurities and the uneven distribution of the material and etc undesirable phenomena on the 
failure part. The conclusion that the brake of the part should not be caused by such reason can be get. 
 
3 生产过程分析(Analyze of the production) 
生产现场发现零件脱模时, 如果工人用力过大，零件可能会弹到注射机的注射口挡板上。由于注射口温度设定约为180-200℃，
若对此环节忽视的情况下，零件将受到高温老化，验证实验结果如下： 
The finished part will fly to the plate above the injection port occasionally when the worker pull the part using too much force in the 
stripping procedure. Because the temperature is set between 180-200℃, the part is aged before assembly if this phenomena is ignored. The 
validation test is as follow: 
序号 
No. 
试验项目 
Test item 
额定值 
Requirement 
试验结果 
Test result 
评价 Evaluation 
合格 
qualified 
不合格 
unqualified 
1 
拉断力 
Brake Strength 
100mm/min 
— 
— 
— 
— 
1.1 
供货态 
As received 
/ 
≥360N 
/ 
/ 
1.2 
热空气老化 90℃×94h 
After aged at elevated temperature 
/ 
360N 
/ 
/ 
1.3 
热空气老化 180℃×8h 
After aged at elevated temperature 
/ 
260N 
/ 
/ 


 
上海汽车中心实验室 
SAIC Center Lab 
中国·上海·嘉定区安研路201 号 
邮编. 201804 
No 201 Anyan road, Jiading, Shanghai China 
Post code 201804 
报告编号 
Report number 
 
SCL-S-11-0180 
委托者: QA:张少波 
Request person, dept： 
送样日期:  2011.10.25 
Request date:  
报告日期:  2011.11.23 
Report date：  
第4页共4页 
 
上海汽车 
SAIC Motor 
序号 
No. 
试验项目 
Test item 
额定值 
Requirement 
试验结果 
Test result 
评价 Evaluation 
合格 
qualified 
不合格 
unqualified 
1.4 
热空气老化 180℃×24h 
After aged at elevated temperature 
/ 
160N 
/ 
/ 
试验结果可以发现，180℃×8h 老化后零件的拉断力明显下降，24h 后材料强度将继续降低。由此可以推断，失效件在装配前已
经过长时间的高温老化，导致强度下降，在使用过程中开裂。 
From the test result, the brake strength of the part is obviously declined after aged in 180℃×8h, which means the part is aged. The brake 
strength will declined continuously after 24h ageing. So we deduce that the finished part is aged for a long time before assembly and brake in 
the usage. 
建议在脱模口处增加挡板，杜绝零件在脱模时飞溅到注射头挡板上。 
We insist that the plate should be installed to prevent the finished part flying to the plate above the injection port. 
 
小结：失效件材料使用的是PU，符合图纸要求。其内部结构也未发现不良现象。 
       The material of the failure part is PU, which conforms to the standard. We did not discover any undesirable phenomena in the 
failure part. 
      抽样件材料性能符合要求。 
      Sampling part conforms the standard. 
零件的断裂是由于材料老化造成的, 建议在脱模口处增加挡板，杜绝零件在脱模时飞溅到注射头挡板上。 
          The failure of the part is caused by the material of the part which is aged occasionally before assembly. We suggest 
that the plate should be installed to prevent the finished part flying to the plate above the injection port.

File: 材料工程师/SCL-S-11-0182M 散热器格栅.pdf.md
# SCL-S-11-0182M 散热器格栅.pdf

 
上海汽车中心实验室
SAIC center lab 
中国·上海·嘉定区安研路201 号 
邮编. 201804 
No. 201 Anyan Road, Jiading District,  
Shanghai, China. 
Post code :201804 
报告编号：Report number 
SCL-S-11-0182M 
委托者Requestor：SQE 丁蓓颖 
送样日期Deliver date：2011.10.24 
报告日期Report date：2011.11.21 
第 1 页 共 3 页 
Page 1 of 3  
 
上海汽车 
SAIC Motor 
零件号 
Part number 
10025776 
零件名称 
Part name 
散热器格栅 
Radiator fender 
图纸日期 
Drawing date  
/ 
零件生产日期 
Production date 
/ 
供货商 
Supplier 
宁波四维尔工业股份有限公司 
Ningbo Swell 
车型/项目 
Car type/project 
IP 21 
 
   阶段性报告  Stage report        结论性报告 Conclusion report           测试报告 Test report 
Ⅰ.任务描述 Task description 
实验室受委托对散热器格栅进行失效原因分析，失效零件具体信息如下： 
As requested, SAIC center lab has analyzed the invalid cause of radiator fender, and the information of invalid part is shown as 
following： 
零件信息：Part information 
零件名称 
Part name 
散热器格栅 
Radiator fender 
制造日期 
Production date 
/ 
VIN 码 
VIN number 
LSJW26H33BS024692 
销售日期 
Sale date 
/ 
车辆里程数 
Car mileage 
3415 Km 
维修站名称 
Sale agent 
/ 
失效模式描述 
Invalid situation 
description 
散热器格栅支架开裂 
Radiator fender stent cracked. 
原材料信息：Raw material information 
原材料及牌号 
Raw material and 
trademark 
PC+ABS/MC1300 
原材料厂商 
Raw material producer 
Sabic 
散件供应商 
Part supplier 
/ 
金属热处理状态 
Metal heat treatment state 
/ 
失效零件见图1：The invalid parts are shown in Fig 1.  
Ⅱ. 结论与建议 Conclusions and suggestions 
结论：1. 应力集中，车辆振动导致散热器格栅支架开裂。 
 2. 散热器格栅支架材料符合质量要求。 
Conclusions: 1. Stress concentration and vehecle vibration led to the crack of radiator fender stent.  
2. The material performance of radiator fender stent conformed to requirements. 
建议：1.改进装配工艺。 
      2.增加减振设计。  
Suggestions：1. The assembly technology should be improved.  
            2. More vibration damping design should be considered. 
分发： 
Dispenser 
SQE 罗伟东 丁蓓颖  
检验者： 
Identifier 
 
审核： 
Auditor 
 
批准： 
Approver 
 
日期： 
Date 
 
日期： 
Date 
 
日期： 
Date 
 
                  
 


 
上海汽车中心实验室
SAIC center lab 
中国·上海·嘉定区安研路201 号 
邮编. 201804 
No. 201 Anyan Road, Jiading District,  
Shanghai, China. 
Post code :201804 
报告编号：Report number 
SCL-S-11-0182M 
委托者Requestor：SQE 丁蓓颖 
送样日期Deliver date：2011.10.24 
报告日期Report date：2011.11.21 
第 2 页 共 3 页 
Page 2 of 3  
 
上海汽车 
SAIC Motor 
 
图1 失效件 
Fig 1 Failure part   
 
                                                      
III. 材料测试结果 Material Test Results  
序
号 
No. 
试验项目 
Test item 
额定值 
Requirement 
试验结果 
Test result 
评价 Evaluation 
合格 
qualified 
不合格 
unqualified 
 
散热器格栅支架失效件 
 
 
1 
红外（GB/T6040-2002） 
Infrared Spectroscopy 
PC/ABS 
PC/ABS 
× 
 
2 
玻璃化转变温度
（GB/T19466.2-2006） 
Glass transition temperature (oC) 
ABS 110±5 
PC 140±5 
111/139 
× 
 
3 
无缺口冲击强度 
（ISO 179-1:2000） 
Impact strength 
无断裂 
无断裂 
× 
 
 
 
 
 
 


 
上海汽车中心实验室
SAIC center lab 
中国·上海·嘉定区安研路201 号 
邮编. 201804 
No. 201 Anyan Road, Jiading District,  
Shanghai, China. 
Post code :201804 
报告编号：Report number 
SCL-S-11-0182M 
委托者Requestor：SQE 丁蓓颖 
送样日期Deliver date：2011.10.24 
报告日期Report date：2011.11.21 
第 3 页 共 3 页 
Page 3 of 3  
 
上海汽车 
SAIC Motor 
 
 
Ⅳ. 宏观分析 Macroscopic analysis 
 
通过图1 可以看出，开裂的位置都是处于紧固件边缘。从侧面观察失效件（见图2），紧固位置较两旁有明显
下沉，材料由于紧固力大而产生弯曲。紧固件边缘属于应力集中区域，材料弯曲变形使得这些区域的应力更加集
中。汽车行驶时的振动导致这些区域材料开裂。 
 
 
图2 失效件侧视图 
Fig. 2 Side view of failure part

File: 材料工程师/SCL-S-11-0183M 膨胀水壶.pdf.md
# SCL-S-11-0183M 膨胀水壶.pdf

 
上海汽车中心实验室
SAIC center lab 
中国·上海·嘉定区安研路201 号 
邮编. 201804 
No. 201 Anyan Road, Jiading District,  
Shanghai, China. 
Post code :201804 
报告编号：Report number 
SCL-S-11-0183M 
委托者Requestor：SQE 李明明 
送样日期Deliver date：2011.10.24 
报告日期Report date：2011.11.07 
第 1 页 共 2 页 
Page 1 of 2  
 
上海汽车 
SAIC Motor 
零件号 
Part number 
30015157 
零件名称 
Part name 
膨胀水壶 
Expansion bottle 
图纸日期 
Drawing date  
/ 
零件生产日期 
Production date 
/ 
供货商 
Supplier 
联谊工贸 
Lianyi Gongmao 
车型/项目 
Car type/project 
IP22EU 
 
   阶段性报告  Stage report        结论性报告 Conclusion report           测试报告 Test report 
Ⅰ.任务描述 Task description 
实验室受委托对膨胀水壶进行失效原因分析，失效零件具体信息如下： 
As requested, SAIC center lab has analyzed the invalid cause of the plastic cushion of the expansion bottle, and the information of invalid 
part is shown as following： 
零件信息：Part information 
零件名称 
Part name 
膨胀水壶 
Expansion bottle 
制造日期 
Production date 
9 月批次 
VIN 码 
VIN number 
/ 
销售日期 
Sale date 
9 月15 日 
车辆里程数 
Car mileage 
零公里（英国） 
维修站名称 
Sale agent 
/ 
失效模式描述 
Invalid situation 
description 
壶内下导向柱变形 
Lower oriented column in expansion bottle distorted. 
原材料信息：Raw material information 
原材料及牌号 
Raw material and 
trademark 
PP 
原材料厂商 
Raw material producer 
德国巴塞尔 
散件供应商 
Part supplier 
联谊工贸 
Lianyi Gongmao 
金属热处理状态 
Metal heat treatment state 
/ 
失效零件见图1：The invalid parts are shown in Fig 1.  
Ⅱ. 结论与建议 Conclusions and suggestions 
结论：1. 膨胀水壶的材料符合质量要求。 
Conclusions: 1. The material performance of expansion bottle conforms to requirements. 
建议：更改膨胀水壶下导向柱的设计。  
Suggestions：The design of lower oriented column in expansion bottle should be modified.  
 
 
 
分发： 
Dispenser 
SQE 李明明 
检验者： 
Identifier 
狄春峰 
审核： 
Auditor 
 
批准： 
Approver 
 
日期： 
Date 
2011.11.03 
日期： 
Date 
 
日期： 
Date 
 
      


 
上海汽车中心实验室
SAIC center lab 
中国·上海·嘉定区安研路201 号 
邮编. 201804 
No. 201 Anyan Road, Jiading District,  
Shanghai, China. 
Post code :201804 
报告编号：Report number 
SCL-S-11-0183M 
委托者Requestor：SQE 李明明 
送样日期Deliver date：2011.10.24 
报告日期Report date：2011.11.07 
第 2 页 共 2 页 
Page 2 of 2  
 
上海汽车 
SAIC Motor 
 
图1 失效件 
Fig 1 Failure part        
                                                      
III. 材料测试结果 Material Test Results  
序
号 
No. 
试验项目 
Test item 
额定值 
Requirement 
试验结果 
Test result 
评价 Evaluation 
合格 
qualified 
不合格 
unqualified 
第一次 
第二次 
 
膨胀水壶失效件 
 
 
1 
红外（GB/T6040-2002） 
Infrared Spectroscopy 
PP 
PP 
× 
 
2 
熔点（GB/T19466.3-2006） 
Melting point (oC) 
160±5 
160.33 
× 
 
3 
焓值（GB/T19466.3-2006） 
Enthalpy (J/g) 
/ 
84.65 
77.98 
× 
 
 
膨胀水壶新件 
 
 
1 
红外（GB/T6040-2002） 
Infrared Spectroscopy 
PP 
PP 
× 
 
2 
熔点（GB/T19466.3-2006） 
Melting point (oC) 
160±5 
159.44 
× 
 
3 
焓值（GB/T19466.3-2006） 
Enthalpy (J/g) 
/ 
108.6 
102.1 
×
