Repository: kujaxr/obsidian-vault

File: 材料工程师/SCL-S-11-0184M 发动机罩盖.pdf.md
# SCL-S-11-0184M 发动机罩盖.pdf

 
上海汽车中心实验室
SAIC center lab 
中国·上海·嘉定区安研路201 号 
邮编. 201804 
No. 201 Anyan Road, Jiading District,  
Shanghai, China. 
Post code :201804 
报告编号：Report number 
SCL-S-11-0184M 
委托者Requestor：SQE 季小吉 
送样日期Deliver date：2011.10.24 
报告日期Report date：2011.11.03 
第 1 页 共 3 页 
Page 1 of 3  
 
上海汽车 
SAIC Motor 
零件号 
Part number 
10004677 
零件名称 
Part name 
发动机罩盖 
Engine hood 
图纸日期 
Drawing date  
/ 
零件生产日期 
Production date 
/ 
供货商 
Supplier 
上海瑞尔实业有限公司 
Shanghai Ruier 
车型/项目 
Car type/project 
IP21 
 
   阶段性报告  Stage report        结论性报告 Conclusion report           测试报告 Test report 
Ⅰ.任务描述 Task description 
实验室受委托对发动机罩盖进行失效原因分析，失效零件具体信息如下： 
As requested, SAIC center lab has analyzed the invalid cause of the plastic cushion of the engine hood, and the information of invalid 
part is shown as following： 
零件信息：Part information 
零件名称 
Part name 
发动机罩盖 
Engine hood 
制造日期 
Production date 
/ 
VIN 码 
VIN number 
/ 
销售日期 
Sale date 
/ 
车辆里程数 
Car mileage 
/ 
维修站名称 
Sale agent 
/ 
失效模式描述 
Invalid situation 
description 
安装时，安装孔损坏 
Assemble holes were damaged during assembly. 
原材料信息：Raw material information 
原材料及牌号 
Raw material and 
trademark 
PA6-GM30 BM29XH2.090051 
原材料厂商 
Raw material producer 
朗盛化学（上海）有限公司 
散件供应商 
Part supplier 
上海瑞尔实业有限公司 
Shanghai Ruier 
金属热处理状态 
Metal heat treatment state 
/ 
失效零件见图1：The invalid parts are shown in Fig 1.  
Ⅱ. 结论与建议 Conclusions and suggestions 
结论：1. 发动机罩盖失效件的材料符合质量要求。 
2. 装配时，紧固件与装配孔配合存在偏差。 
Conclusions: 1. The material performance of failure engine hood conforms to requirements. 
           2. Fastener and assemble hole didn’t match well during assembly. 
建议：改进装配工艺。  
Suggestions：The assembly technology should be improved.  
 
分发： 
Dispenser 
SQE 季小吉 
检验者： 
Identifier 
狄春峰 
审核： 
Auditor 
 
批准： 
Approver 
 
日期： 
Date 
2011.11.03 
日期： 
Date 
 
日期： 
Date 
 
      


 
上海汽车中心实验室
SAIC center lab 
中国·上海·嘉定区安研路201 号 
邮编. 201804 
No. 201 Anyan Road, Jiading District,  
Shanghai, China. 
Post code :201804 
报告编号：Report number 
SCL-S-11-0184M 
委托者Requestor：SQE 季小吉 
送样日期Deliver date：2011.10.24 
报告日期Report date：2011.11.03 
第 2 页 共 3 页 
Page 2 of 3  
 
上海汽车 
SAIC Motor 
 
图1 失效件 
Fig 1 Failure part        
                                                      
III. 材料测试结果 Material Test Results  
序
号 
No. 
试验项目 
Test item 
额定值 
Requirement 
试验结果 
Test result 
评价 Evaluation 
合格 
qualified 
不合格 
unqualified 
第一次 
第二次 
 
发动机罩盖失效件 
 
 
1 
红外（GB/T6040-2002） 
Infrared Spectroscopy 
PA6 
PA6 
× 
 
2 
熔点（GB/T19466.3-2006） 
Melting point (oC) 
220±5 
217 
× 
 
3 
焓值（GB/T19466.3-2006） 
Enthalpy (J/g) 
/ 
41.54 
36.85 
× 
 
4 
灰分(GB/T9345.1-2008） 
Ash content (%) 
30±5 
29.94 
× 
 
5 
拉伸强度 (DIN EN ISO 527) 
Tensile stress (Mpa) 
≥95(干态) 
100.2 
× 
 
 
 
 


 
上海汽车中心实验室
SAIC center lab 
中国·上海·嘉定区安研路201 号 
邮编. 201804 
No. 201 Anyan Road, Jiading District,  
Shanghai, China. 
Post code :201804 
报告编号：Report number 
SCL-S-11-0184M 
委托者Requestor：SQE 季小吉 
送样日期Deliver date：2011.10.24 
报告日期Report date：2011.11.03 
第 3 页 共 3 页 
Page 3 of 3  
 
上海汽车 
SAIC Motor 
Ⅳ. 宏观分析 Macroscopic analysis 
 
通过图2 可以看出安装孔底部衬面都是部分破坏，且开裂都是从某一侧开始，并发展延伸。这说明在安装时，
紧固件与安装孔配合存在偏差，使得安装孔局部受力过大，导致安装孔损坏。 
It can be got from fig. 2 that bottom facing of both failure assemble holes were damaged partially. Moreover, the 
crack both began from one side and expanded. The results shows that fastener and assemble hole didn’t match well during 
assembly which made assemble hole local overload and led to the damage. 
 
图2 损毁的安装孔 
Fig. 2 Damaged assemble holes

File: 材料工程师/SCL-S-11-0185M 天窗遮阳板.pdf.md
# SCL-S-11-0185M 天窗遮阳板.pdf

 
上海汽车中心实验室
SAIC center lab 
中国·上海·嘉定区安研路201 号 
邮编. 201804 
No. 201 Anyan Road, Jiading District,  
Shanghai, China. 
Post code :201804 
报告编号：Report number 
SCL-S-11-0185M 
委托者Requestor：SQE 邓乾峰 
送样日期Deliver date：2011.10.25 
报告日期Report date：2011.11.21 
第 1 页 共 3 页 
Page 1 of 3  
 
上海汽车 
SAIC Motor 
零件号 
Part number 
K71715CD000-ASA 
零件名称 
Part name 
天窗遮阳板 
Skylight shading plate 
图纸日期 
Drawing date  
/ 
零件生产日期 
Production date 
/ 
供货商 
Supplier 
英纳法 
Inalfa 
车型/项目 
Car type/project 
IS12 
 
   阶段性报告  Stage report        结论性报告 Conclusion report           测试报告 Test report 
Ⅰ.任务描述 Task description 
实验室受委托对天窗遮阳板进行失效原因分析，失效零件具体信息如下： 
As requested, SAIC center lab has analyzed the invalid cause of the skylight shading plate, and the information of invalid part is shown 
as following： 
零件信息：Part information 
零件名称 
Part name 
天窗遮阳板 
Skylight shading plate 
制造日期 
Production date 
/ 
VIN 码 
VIN number 
LSJW34G31BJ013571 
销售日期 
Sale date 
/ 
车辆里程数 
Car mileage 
4552 Km 
维修站名称 
Sale agent 
北京上汽安福 
失效模式描述 
Invalid situation 
description 
天窗遮阳板开裂 
Skylight shading plate cracked. 
原材料信息：Raw material information 
原材料及牌号 
Raw material and 
trademark 
PC/ABS T85 
原材料厂商 
Raw material producer 
Bayer 
散件供应商 
Part supplier 
上海恺杰 
Shanghai Kaijie 
金属热处理状态 
Metal heat treatment state 
/ 
失效零件见图1：The invalid parts are shown in Fig 1.  
Ⅱ. 结论与建议 Conclusions and suggestions 
结论：1. 天窗遮阳板的韧性较差。 
 
2. 失效件弧度较大，容易产生应力集中。且注塑工艺不佳，容易导致开裂。 
Conclusions: 1. The toughness of skylight shading plate was relatively bad. 
 
     2. The radian of failure part was bigger, which makes the stress concentration occur more easily. 
Furthermore, the injection process at this position is bad. So the fraction occurred. 
建议：1. 对材料和工艺进行优化。 
      2．对零件的尺寸进行检查。  
Suggestions：1. The material and injection process should be optimized.  
 
      2. The size of part should be checked. 
 
分发： 
Dispenser 
SQE 邓乾峰 
检验者： 
Identifier 
 
审核： 
Auditor 
 
批准： 
Approver 
 
日期： 
Date 
 
日期： 
Date 
 
日期： 
Date 
 


 
上海汽车中心实验室
SAIC center lab 
中国·上海·嘉定区安研路201 号 
邮编. 201804 
No. 201 Anyan Road, Jiading District,  
Shanghai, China. 
Post code :201804 
报告编号：Report number 
SCL-S-11-0185M 
委托者Requestor：SQE 邓乾峰 
送样日期Deliver date：2011.10.25 
报告日期Report date：2011.11.21 
第 2 页 共 3 页 
Page 2 of 3  
 
上海汽车 
SAIC Motor 
 
图1 失效件 
Fig 1 Failure part        
                                                      
III. 材料测试结果 Material Test Results  
序
号 
No. 
试验项目 
Test item 
额定值 
Requirement 
试验结果 
Test result 
评价 Evaluation 
合格 
qualified 
不合格 
unqualified 
 
天窗遮阳板失效件 
 
 
1 
红外（GB/T6040-2002） 
Infrared Spectroscopy 
PC+ABS 
PC+ABS 
× 
 
2 
玻璃化转变温度
（GB/T19466.2-2006） 
Glass transition temperature (oC) 
ABS 110±5 
PC 140±5 
110/141 
× 
 
3 
无缺口冲击强度* 
（ISO 179-1:2000） 
Impact strength 
无断裂 
共8 根样条，4 根断裂 
 
 
 
天窗遮阳板新件 
 
 
1 
红外（GB/T6040-2002） 
Infrared Spectroscopy 
PC+ABS 
PC+ABS 
× 
 
2 
玻璃化转变温度
（GB/T19466.2-2006） 
Glass transition temperature (oC) 
ABS 110±5 
PC 140±5 
110/139 
× 
 
3 
无缺口冲击强度* 
（ISO 179-1:2000） 
Impact strength 
无断裂 
共8 根样条，4 根断裂 
 
 
*样条从零件上截取，尺寸为50*6*1.4mm。由于样品较薄且存在一定弧度，此项试验作为参考。 
 
 
 
 
 
 
 


 
上海汽车中心实验室
SAIC center lab 
中国·上海·嘉定区安研路201 号 
邮编. 201804 
No. 201 Anyan Road, Jiading District,  
Shanghai, China. 
Post code :201804 
报告编号：Report number 
SCL-S-11-0185M 
委托者Requestor：SQE 邓乾峰 
送样日期Deliver date：2011.10.25 
报告日期Report date：2011.11.21 
第 3 页 共 3 页 
Page 3 of 3  
 
上海汽车 
SAIC Motor 
Ⅳ. 宏观分析 Macroscopic analysis 
     
将天窗遮阳板水平放置在桌面上，简易测量其中心高度可以发现失效件上表面距离桌面高度约32mm，而新
件为约25mm（见图2）。这说明失效件的弧度较新件大，失效位置所受的应力会增加，导致应力集中。 
  
图2 简易测量 
Fig.2 Measurement 
对失效件的断口进行分析（见图3）可以得出：断裂从边缘开始，并逐渐相中央发展。断口光滑，属于脆性
断裂，注塑工艺不佳。后由于开裂能量减少，无法脆断，形成银纹。 
 
图3 失效件的断口 
Fig. 3 Fracture of failure part

File: 材料工程师/SCL-S-11-0186M 玻璃升降机.pdf.md
# SCL-S-11-0186M 玻璃升降机.pdf

 
上海汽车中心实验室
SAIC center lab 
中国·上海·嘉定区安研路201 号 
邮编. 201804 
No. 201 Anyan Road, Jiading District,  
Shanghai, China. 
Post code :201804 
报告编号：Report number 
SCL-S-11-0186M 
委托者Requestor：SQE 胡嘉森 
送样日期Deliver date：2011.10.25 
报告日期Report date：2011.11.10 
第 1 页 共 4 页 
Page 1 of 4  
 
上海汽车 
SAIC Motor 
零件号 
Part number 
50011805 
零件名称 
Part name 
玻璃升降机 
Lifter for glass 
图纸日期 
Drawing date  
/ 
零件生产日期 
Production date 
/ 
供货商 
Supplier 
上海实业交通 
Shanghai Shiye Jiaotong  
车型/项目 
Car type/project 
AP 11 
 
   阶段性报告  Stage report        结论性报告 Conclusion report           测试报告 Test report 
Ⅰ.任务描述 Task description 
实验室受委托对玻璃升降机进行失效原因分析，失效零件具体信息如下： 
As requested, SAIC center lab has analyzed the invalid cause of the lifter for glass, and the information of invalid part is shown as 
following： 
零件信息：Part information 
零件名称 
Part name 
玻璃升降机 
Lifter for glass 
制造日期 
Production date 
2011-5-17 
VIN 码 
VIN number 
LSJA16E39BG038634 
销售日期 
Sale date 
/ 
车辆里程数 
Car mileage 
757 Km 
维修站名称 
Sale agent 
/ 
失效模式描述 
Invalid situation 
description 
钢丝卡扣断裂 
Block button of steel wire cracked. 
原材料信息：Raw material information 
原材料及牌号 
Raw material and 
trademark 
PA66+GF30 
原材料厂商 
Raw material producer 
/ 
散件供应商 
Part supplier 
/ 
金属热处理状态 
Metal heat treatment state 
/ 
失效零件见图1：The invalid parts are shown in Fig 1.  
Ⅱ. 结论与建议 Conclusions and suggestions 
结论：1. 钢丝绳卡扣未正常装配，与安装孔倾斜，因而在钢丝绳运动时受到超负荷的力，导致断裂。 
 2. 钢丝卡扣材料符合质量要求。 
Conclusions: 1. The block button of steel wire was not assembled correctly, which made it slope and suffer overload 
force, resulting in cracking.  
2. The material performance of block button of steel wire conformed to requirements. 
建议：改进装配工艺，装配后增加检查工序。  
Suggestions：The assembly technology should be improved. A checking process should be increased after assembly. 
分发： 
Dispenser 
SQE 胡嘉森  
检验者： 
Identifier 
 
审核： 
Auditor 
 
批准： 
Approver 
 
日期： 
Date 
 
日期： 
Date 
 
日期： 
Date 
 
                  
 


 
上海汽车中心实验室
SAIC center lab 
中国·上海·嘉定区安研路201 号 
邮编. 201804 
No. 201 Anyan Road, Jiading District,  
Shanghai, China. 
Post code :201804 
报告编号：Report number 
SCL-S-11-0186M 
委托者Requestor：SQE 胡嘉森 
送样日期Deliver date：2011.10.25 
报告日期Report date：2011.11.10 
第 2 页 共 4 页 
Page 2 of 4  
 
上海汽车 
SAIC Motor 
图1 失效件                   
Fig 1 Failure part   
 
                                                      
III. 材料测试结果 Material Test Results  
序
号 
No. 
试验项目 
Test item 
额定值 
Requirement 
试验结果 
Test result 
评价 Evaluation 
合格 
qualified 
不合格 
unqualified 
第一次 
第二次 
Ⅰ-1 
钢丝卡扣失效件 
 
 
1 
红外（GB/T6040-2002） 
Infrared Spectroscopy 
PA66 
PA66 
× 
 
2 
熔点（GB/T19466.3-2006） 
Melting point (oC) 
260±5 
259.73 
× 
 
3 
焓值（GB/T19466.3-2006） 
Enthalpy (J/g) 
/ 
43.51 
43.82 
× 
 
4 
灰分(GB/T9345.1-2008） 
Ash content (%) 
30±5 
32.03 
× 
 
 
 
 
 
 
 
 
 
 
 
 
 
 


 
上海汽车中心实验室
SAIC center lab 
中国·上海·嘉定区安研路201 号 
邮编. 201804 
No. 201 Anyan Road, Jiading District,  
Shanghai, China. 
Post code :201804 
报告编号：Report number 
SCL-S-11-0186M 
委托者Requestor：SQE 胡嘉森 
送样日期Deliver date：2011.10.25 
报告日期Report date：2011.11.10 
第 3 页 共 4 页 
Page 3 of 4  
 
上海汽车 
SAIC Motor 
Ⅳ. 宏观分析 Macroscopic analysis 
 
通过图2 可以看出，正常装配的钢丝卡扣通过金属孔被三个金属片从左、右、前三个方向牢牢固定。且在固
定时，左右两边会有明显的切屑痕迹，成卷状。 
        
图2 失效件的正常端 
Fig. 2 Normal state side of failure part   
 
    通过图3 失效件和正常件的对比可以看出，失效件的切屑痕迹较短，且有成口袋状，说明失效件装配时
没有装配到位，且产生倾斜。 
 
图3 失效端与正常端                            
Fig. 3 Failure side and normal state side 
 


 
上海汽车中心实验室
SAIC center lab 
中国·上海·嘉定区安研路201 号 
邮编. 201804 
No. 201 Anyan Road, Jiading District,  
Shanghai, China. 
Post code :201804 
报告编号：Report number 
SCL-S-11-0186M 
委托者Requestor：SQE 胡嘉森 
送样日期Deliver date：2011.10.25 
报告日期Report date：2011.11.10 
第 4 页 共 4 页 
Page 4 of 4  
 
上海汽车 
SAIC Motor 
    图4 给出了根据以上结论推断出的失效件装配后的形貌，它与安装孔保持一定程度的倾斜。钢丝绳（粗红线
表示）穿过卡扣孔运动时，给卡扣施加了侧向的力。当力超过了卡扣所能承受的负荷，造成断裂。 
 
图4 推理的失效件装配后形貌 
Fig. 4 Proposed failure part after assembly

File: 材料工程师/SCL-S-11-0187M IP21  摆臂球头销.pdf.md
# SCL-S-11-0187M IP21  摆臂球头销.pdf

 
上海汽车中心实验室
SAIC Center Lab 
中国·上海·嘉定区安研路201 号 
邮编. 201804 
No. 201 Anyan Road, Jiading District,  
Shanghai, China. 
Post code :201804 
报告编号：Report number
SCL-S-11-0187M 
委托者Requestor： 
 TC  江洲 
委托编号Request number： 
送样日期
Deliver date: 
2011.10.26 
报告日期
Report date ：
2011.12.19 
第 1 页 共 5 页 
Page 2of 2 
 
上海汽车
SAIC Motor
零件号 
Part number 
10013214 
 零件名称 
Part name 
前下控制臂总成 
Front control arm assembly 
图纸日期 
Drawing date  
/ 
零件生产日期 
Production date 
/ 
 供货商 
Supplier 
上海ZF 伦福德 
Shanghai ZF 
车型/项目 
Car type/project 
IP21MCE 
   阶段性报告  Stage report        结论性报告 Conclusion report           测试报告 Test report 
Ⅰ.任务描述 Task description 
    实验室受委托对前下控制臂总成进行失效原因分析，失效零件具体信息如下：As requested, QA lab has analyzed the failure cause of 
the Front control arm assembly and the information of failed part is shown as following： 
零件信息：Part information 
零件名称 
Part name 
前下控制臂总成 
Front control arm assembly 
制造日期 
Production date 
/ 
VIN 码 
VIN number 
/ 
销售日期 
Sale date 
/ 
车辆里程数 
Car mileage 
325 公里 
销售商 
Sale agent 
/ 
失效模式描述 
Failure situation 
description 
TIR-IP21-SH-PAVE-OTS-1145FRT LCA 
PAVE 试验时球头销断裂。扭矩：85-95Nm 
原材料信息：Raw material information 
原材料及牌号 
Raw material and 
trademark 
40Cr 
原材料厂商 
Raw material producer 
/ 
散件供应商 
Part supplier 
/ 
金属热处理状态 
Metal heat treatment state
调质 Hardening and tempering 
Ⅱ. 结论与建议 Conclusions and suggestions 
结论Conclusions： 
1. 断口具有疲劳特征。The fracture belongs to fatigue fracture. 
2. 引起疲劳断裂的原因可能是球销未锁紧，在颠簸的路面试车过程中造成失效件疲劳断裂。 
Cause of the fatigue fracture is due to insufficient clamping force leading to fatigue fracture during Pave test driving. 
3. 硬度、金相组织符合技术要求。The hardness and microstructure for failure part and normal part meet the requirement. 
 
建议Suggestions： 
1. 请进一步分析球销的装配、使用情况。Please check the assembly condition and working condition. 
 
 
 
 
分发： 
Distribution 
TC：江洲 
检验者： 
Author 
白云岭   
Bai yunling 
审核： 
Auditor 
 
批准： 
Approver 
 
日期： 
Date 
2011.12.19 
日期： 
Date 
 
日期： 
Date 
 


 
上海汽车中心实验室
SAIC Center Lab 
中国·上海·嘉定区安研路201 号 
邮编. 201804 
No. 201 Anyan Road, Jiading District,  
Shanghai, China. 
Post code :201804 
报告编号：Report number
SCL-S-11-0187M 
委托者Requestor： 
 TC  江洲 
委托编号Request number： 
送样日期
Deliver date: 
2011.10.26 
报告日期
Report date ：
2011.12.19 
第 2 页 共 5 页 
Page 2of 2 
 
上海汽车
SAIC Motor
III. 测试结果 Test Results  
一、断口分析： 
1、宏观观察，失效件宏观形貌，见图1；  
2、断口具有明显的疲劳特征，见图2. 
 
  
  
图1  失效件宏观形貌 
 
    
  
图2  断口形貌 
球销断裂
后的檫伤
痕迹。
裂纹源 
疲劳扩
展区 
具有多
源特征 


 
上海汽车中心实验室
SAIC Center Lab 
中国·上海·嘉定区安研路201 号 
邮编. 201804 
No. 201 Anyan Road, Jiading District,  
Shanghai, China. 
Post code :201804 
报告编号：Report number
SCL-S-11-0187M 
委托者Requestor： 
 TC  江洲 
委托编号Request number： 
送样日期
Deliver date: 
2011.10.26 
报告日期
Report date ：
2011.12.19 
第 3 页 共 5 页 
Page 2of 2 
 
上海汽车
SAIC Motor
二、相关连接件（前副车架）配合锥孔分析（引用工程的分析结果）： 
1、对未失效件进行贴合度和锥孔公差检查，检查合格。 
2、对未失效件进行贴合度和锥孔公差检查，检查合格。 
                         
 
 
附表 1 
序号
试验项目 
额定值 
试验结果 
评价 
合格 
不合
格 
1 
失效件 
 
 
 
 
1.1 
锥面贴合度 
＞60% 
70% 
X 
 
1.2 
锥孔公差 
0～-28′ 
-23′19″ 
X 
 
2 
未失效件 
 
 
 
 
2.1 
锥面贴合度 
＞60% 
80~90% 
X 
 
2.2 
锥孔公差 
0～-28′ 
-28′9″ 
X 
 
三、力矩贴合试验（引用工程的分析结果）： 
1、故障零件锥销上有明显灰层堆积(见图4)，说明锥销与锥孔在此区域贴合不紧密。  
2、在故障件的锥孔内涂满红丹粉，把锥销塞进锥孔，让其紧贴，稍后拔出查看，有部位不贴合(见图5) ，不贴合
区域与故障件相近。  
3、用同样的方法，但打上扭矩85Nm(技术要求：85-95 Nm)，稍后拔出查看，锥销与锥孔贴合均匀(见图6)，未发
现有明显的不贴合。 
 
图 4                              图 5                    图 6 
 
图3 


 
上海汽车中心实验室
SAIC Center Lab 
中国·上海·嘉定区安研路201 号 
邮编. 201804 
No. 201 Anyan Road, Jiading District,  
Shanghai, China. 
Post code :201804 
报告编号：Report number
SCL-S-11-0187M 
委托者Requestor： 
 TC  江洲 
委托编号Request number： 
送样日期
Deliver date: 
2011.10.26 
报告日期
Report date ：
2011.12.19 
第 4 页 共 5 页 
Page 2of 2 
 
上海汽车
SAIC Motor
三、PAVE 试验路面情况： 
 
图7 
 
四、材料分析： 
1、 化学成分： 
结论：合格。              详见附表2 
2、 硬度：   
结论：合格。              详见附表2 
3、基体组织：  
a.失效件：     回火索氏体      合格              详见附表2 
b.正常零件： 回火索氏体      合格              详见附表2 
附表2 
 序
号 
试验项目 
额定值 
试验结果 
评价 
合格 
不合
格 
1 
失效件 
 
 
 
 
1.1 
化学成分/40Cr 
GB/T3077 
 
 
 
 
C 
0.37-0.44 
0.37    1 
X 
 
 
Si 
0.17-0.37 
0.24    1 
X 
 
 
Mn 
0.50-0.80 
0.65    1 
X 
 
 
P 
≤0.035 
0.014    1 
X 
 
 
S 
≤0.035 
0.005    1 
X 
 
 
Cr 
0.80-1.10 
0.93    1 
X 
 


 
上海汽车中心实验室
SAIC Center Lab 
中国·上海·嘉定区安研路201 号 
邮编. 201804 
No. 201 Anyan Road, Jiading District,  
Shanghai, China. 
Post code :201804 
报告编号：Report number
SCL-S-11-0187M 
委托者Requestor： 
 TC  江洲 
委托编号Request number： 
送样日期
Deliver date: 
2011.10.26 
报告日期
Report date ：
2011.12.19 
第 5 页 共 5 页 
Page 2of 2 
 
上海汽车
SAIC Motor
1.2 
硬度 
275-332HB 
294、318、305 
X 
 
1.3 
基体组织 
回火索氏体 
回火索氏体 
（图8） 
X 
 
2 
正常件 
 
 
 
 
2.1 
化学成分/40Cr 
GB/T3077 
 
 
 
 
C 
0.37-0.44 
0.39    1 
X 
 
 
Si 
0.17-0.37 
0.21    1 
X 
 
 
Mn 
0.50-0.80 
0.74    1 
X 
 
 
P 
≤0.035 
0.012    1 
X 
 
 
S 
≤0.035 
0.004    1 
X 
 
 
Cr 
0.80-1.10 
0.94    1 
X 
 
2.2 
硬度 
275-332HB 
327、318、314 
X 
 
2.3 
基体组织 
回火索氏体 
回火索氏体 
（图9） 
X 
 
备注：  1） 脚注1 系委外（上海机动车检测中心）测试，委外报告编号：CW1111145H000 
Remark： 1)   Footnote 1 is outsourcing test result (SMVIC), and the number of outsourcing report is CW1111145H000 
          
 
   
 
图8                                           图9

File: 材料工程师/SCL-S-11-0189M A柱饰板漆面破坏.pdf.md
# SCL-S-11-0189M A柱饰板漆面破坏.pdf

 
上海汽车中心实验室
SAIC center lab 
中国·上海·嘉定区安研路201 号 
邮编. 201804 
No. 201 Anyan Road, Jiading District,  
Shanghai, China. 
Post code :201804 
报告编号：Report number 
SCL-S-11-0189M 
委托者Requestor：SQE 季小吉 
送样日期Deliver date：2011.10.26 
报告日期Report date：2011.11.14 
第 1 页 共 4 页 
Page 1 of 4  
 
上海汽车 
SAIC Motor 
零件号 
Part number 
10079473/74 
零件名称 
Part name 
A 柱外饰板 
External decorative panel of A column 
图纸日期 
Drawing date  
/ 
零件生产日期 
Production date 
/ 
供货商 
Supplier 
上海瑞尔 
Shanghai Ruier 
车型/项目 
Car type/project 
ZP11 
 
   阶段性报告  Stage report        结论性报告 Conclusion report           测试报告 Test report 
Ⅰ.任务描述 Task description 
实验室受委托对A 柱外饰板进行失效原因分析，失效零件具体信息如下： 
As requested, SAIC center lab has analyzed the invalid cause of the external decorative panel of A column, and the information of invalid 
part is shown as following： 
零件信息：Part information 
零件名称 
Part name 
A 柱外饰板 
External decorative panel of A column 
制造日期 
Production date 
多批次 
VIN 码 
VIN number 
多辆 
销售日期 
Sale date 
/ 
车辆里程数 
Car mileage 
零公里 
维修站名称 
Sale agent 
/ 
失效模式描述 
Invalid situation 
description 
A 柱外饰板漆面破坏 
Paint surface of external decorative panel of A column was destroyed. 
原材料信息：Raw material information 
原材料及牌号 
Raw material and 
trademark 
油漆及牌号：底漆助粘剂MPP4110A； 
稀释剂SLOVENT-16；色漆SGM8555； 
稀释剂SLOVENT-02；高光清漆TKU2000C； 
稀释剂SLOVENT-37；固化剂CAT110。 
原材料厂商 
Raw material producer 
PPG（天津） 
散件供应商 
Part supplier 
上海瑞尔 
Shanghai Ruier 
金属热处理状态 
Metal heat treatment state 
/ 
失效零件见图1：The invalid parts are shown in Fig 1.  
Ⅱ. 结论与建议 Conclusions and suggestions 
结论：1. A 柱外饰板的材料符合质量要求。 
      2. 植绒胶会与漆面产生反应，使得漆面破坏。 
Conclusions: 1. The material performance of external decorative panel of A column conforms to requirements. 
 
 
   2．Flock adhesive is reactive with paint, result in the failure of paint. 
建议：1. 综合评价油漆体系和胶水，对其中一者进行更换。 
 
2. 更改设计。 
Suggestions：1. The paint system and flock adhesive should be both evaluated. One of them should be changed. 
            2. Such design should be modified. 
 
分发： 
Dispenser 
SQE 季小吉 
检验者： 
Identifier 
 
审核： 
Auditor 
 
批准： 
Approver 
 
日期： 
Date 
 
日期： 
Date 
 
日期： 
Date 
 
      


 
上海汽车中心实验室
SAIC center lab 
中国·上海·嘉定区安研路201 号 
邮编. 201804 
No. 201 Anyan Road, Jiading District,  
Shanghai, China. 
Post code :201804 
报告编号：Report number 
SCL-S-11-0189M 
委托者Requestor：SQE 季小吉 
送样日期Deliver date：2011.10.26 
报告日期Report date：2011.11.14 
第 2 页 共 4 页 
Page 2 of 4  
 
上海汽车 
SAIC Motor 
 
图1 失效件 
Fig 1 Failure part        
                                                      
III. 材料测试结果 Material Test Results  
序号 
No. 
试验项目 
Test item 
额定值 
Requirement 
试验结果 
Test result 
评价 Evaluation 
合格 
qualified 
不合格 
unqualified 
 
A 柱外饰板失效件 
 
 
1 
涂层划格测试 
(DIN EN ISO 2409) 
Gt0-Gt1 
均为Gt1 
× 
 
 
 
 
 
 
 
 
 
 
 
 
 
 
 
 
 
 
 
 
 


 
上海汽车中心实验室
SAIC center lab 
中国·上海·嘉定区安研路201 号 
邮编. 201804 
No. 201 Anyan Road, Jiading District,  
Shanghai, China. 
Post code :201804 
报告编号：Report number 
SCL-S-11-0189M 
委托者Requestor：SQE 季小吉 
送样日期Deliver date：2011.10.26 
报告日期Report date：2011.11.14 
第 3 页 共 4 页 
Page 3 of 4  
 
上海汽车 
SAIC Motor 
Ⅳ. 宏观分析 Macroscopic analysis 
对大量失效件进行分析得出，几乎所有的失效件脱漆部位均在同一位置，见图1 所示。此零件的对手零件在
此处有一个搭接的结构，较其它部位厚，且存在接缝，有漏胶风险（见图2）。 
 
图2 搭接处 
Fig. 2 Lap portion 
    通过对比试验：取两块A 柱外饰板，一块涂上对手零件使用的植绒胶，另一块不涂。存放2 天后进行划格试
验。未涂胶的漆面符合质量要求，而涂胶的漆面油漆出现脱落。这说明对手零件所使用的植绒胶会与漆面产生反
应，导致A 柱外饰板漆面脱漆。 
 
图3 对比试验（涂层划格试验） 
Fig. 3 Contrast test (Cross cut, DIN EN ISO 2409) 


 
上海汽车中心实验室
SAIC center lab 
中国·上海·嘉定区安研路201 号 
邮编. 201804 
No. 201 Anyan Road, Jiading District,  
Shanghai, China. 
Post code :201804 
报告编号：Report number 
SCL-S-11-0189M 
委托者Requestor：SQE 季小吉 
送样日期Deliver date：2011.10.26 
报告日期Report date：2011.11.14 
第 4 页 共 4 页 
Page 4 of 4  
 
上海汽车 
SAIC Motor 
按照实际工况，设计以下试验，对此失效进行模拟：将植绒胶条裁成条状，用长尾夹固定于A 柱外饰板失效
位置（见图3），放入75℃烘箱进行存放。 
 
图3 试验方法 
Fig. Test method 
    存放120h 后，漆面明显起皱（见图4）；存放480h 后，漆面变软，用指甲可轻易刮破（见图5）。 
 
    综合上述试验结果，A 柱外饰板失效的原因是植绒胶会与漆面产生反应，使得漆面破坏。

File: 材料工程师/SCL-S-11-0190M 仪表板饰条.pdf.md
# SCL-S-11-0190M 仪表板饰条.pdf

 
上海汽车中心实验室
SAIC center lab 
中国·上海·嘉定区安研路201 号 
邮编. 201804 
No. 201 Anyan Road, Jiading District,  
Shanghai, China. 
Post code :201804 
报告编号：Report number 
SCL-S-11-0190M 
委托者Requestor：SQE 冯新华 
送样日期Deliver date：2011.11.01 
报告日期Report date：2011.11.11 
第 1 页 共 3 页 
Page 1 of 3  
 
上海汽车 
SAIC Motor 
零件号 
Part number 
462Y070 
零件名称 
Part name 
仪表板饰条 
Instrument board decorative strip 
图纸日期 
Drawing date  
/ 
零件生产日期 
Production date 
/ 
供货商 
Supplier 
上海恺杰 
Shanghai Kaijie 
车型/项目 
Car type/project 
IP21 
 
   阶段性报告  Stage report        结论性报告 Conclusion report           测试报告 Test report 
Ⅰ.任务描述 Task description 
实验室受委托对仪表板饰条进行失效原因分析，失效零件具体信息如下： 
As requested, SAIC center lab has analyzed the invalid cause of the instrument board decorative strip, and the information of invalid part 
is shown as following： 
零件信息：Part information 
零件名称 
Part name 
仪表板饰条 
Instrument board decorative strip 
制造日期 
Production date 
2011-03-29 
VIN 码 
VIN number 
LSJW26H30BS028019 
销售日期 
Sale date 
2011-05-15 
车辆里程数 
Car mileage 
7282 Km 
维修站名称 
Sale agent 
淮安邮缘明悦汽车贸易有限公司 
失效模式描述 
Invalid situation 
description 
仪表板饰条开裂 
Instrument board decorative strip cracked. 
原材料信息：Raw material information 
原材料及牌号 
Raw material and 
trademark 
PC/ABS T85 
原材料厂商 
Raw material producer 
Bayer 
散件供应商 
Part supplier 
上海恺杰 
Shanghai Kaijie 
金属热处理状态 
Metal heat treatment state 
/ 
失效零件见图1：The invalid parts are shown in Fig 1.  
Ⅱ. 结论与建议 Conclusions and suggestions 
结论：注塑工艺不佳，导致该部位负荷降低，容易开裂。 
Conclusions: The bad injection process make this position bear less load and crack more easily. 
建议：优化注塑工艺。  
Suggestions：The injection process should be optimized.  
 
 
 
 
 
分发： 
Dispenser 
SQE 冯新华 於骞 
检验者： 
Identifier 
 
审核： 
Auditor 
 
批准： 
Approver 
 
日期： 
Date 
 
日期： 
Date 
 
日期： 
Date 
 
      
          


 
上海汽车中心实验室
SAIC center lab 
中国·上海·嘉定区安研路201 号 
邮编. 201804 
No. 201 Anyan Road, Jiading District,  
Shanghai, China. 
Post code :201804 
报告编号：Report number 
SCL-S-11-0190M 
委托者Requestor：SQE 冯新华 
送样日期Deliver date：2011.11.01 
报告日期Report date：2011.11.11 
第 2 页 共 3 页 
Page 2 of 3  
 
上海汽车 
SAIC Motor 
 
图1 失效件 
Fig 1 Failure part        
                                                      
III. 材料测试结果 Material Test Results  
序
号 
No. 
试验项目 
Test item 
额定值 
Requirement 
试验结果 
Test result 
评价 Evaluation 
合格 
qualified 
不合格 
unqualified 
 
仪表板饰条失效件 
 
 
1 
红外（GB/T6040-2002） 
Infrared Spectroscopy 
PC+ABS 
PC+ABS 
× 
 
2 
玻璃化转变温度
（GB/T19466.2-2006） 
Glass transition temperature (oC) 
ABS 110±5 
PC 140±5 
112/140 
× 
 
 
仪表板饰条新件 
 
 
1 
红外（GB/T6040-2002） 
Infrared Spectroscopy 
PC+ABS 
PC+ABS 
× 
 
2 
玻璃化转变温度
（GB/T19466.2-2006） 
Glass transition temperature (oC) 
ABS 110±5 
PC 140±5 
112/137 
× 
 
 
 
 
 
 
 
 
 
 
 
 
 


 
上海汽车中心实验室
SAIC center lab 
中国·上海·嘉定区安研路201 号 
邮编. 201804 
No. 201 Anyan Road, Jiading District,  
Shanghai, China. 
Post code :201804 
报告编号：Report number 
SCL-S-11-0190M 
委托者Requestor：SQE 冯新华 
送样日期Deliver date：2011.11.01 
报告日期Report date：2011.11.11 
第 3 页 共 3 页 
Page 3 of 3  
 
上海汽车 
SAIC Motor 
Ⅳ. 宏观分析 Macroscopic analysis 
 
从图2 可以看出，失效件从后部开始断裂，并逐渐发展到面部。断裂源处呈光滑颗粒状（见图2[A]），证明
其在注塑中提前冷却。说明注塑时，模温和流速控制不佳。当紧锁力超过负荷时，发生开裂。 
 
图2 失效件的断口 
Fig. 2 Fracture of failure part

File: 材料工程师/SCL-S-11-0191M ZP11 AMT 倒档惰轮和同步器齿套.pdf.md
# SCL-S-11-0191M ZP11 AMT 倒档惰轮和同步器齿套.pdf

 
上海汽车中心实验室 
中国·上海·嘉定区安研路201 号 
邮编. 201804 
 
SAIC QA Laboratory 
201 Anhong rd, Anting, Shanghai 
报告编号 
Report number 
 
SCL-S-11-0191M 
委托者: 刘志远 
Request person, dept： 
委托编号: /  
Request number: 
送样日期: 2011.11.1  
Request date:  
报告日期: 2011.11.25 
Report date：  
第1 页共8 页 
 
分发: 
Distribution 
SQE：刘志远 
检验者Author 
邵百明 
审核Auditor 
Liz Greasley 
批准Approver 
 
日期Date 
2011.11.25 
日期Date 
2011.11.25 
日期Date 
 
 
上海汽车 
SAIC Motor 
零件号Part number 
10077079 
 零件名称 
Part name 
倒档惰轮 Reverse idler gear 
一二档同步器齿套 1st/2nd speed synchronizer 
ring gear 
图纸日期Drawing date 
/ 
零件生产日期Part production date 
/ 
 供货商 
Supplier 
上海汽车变速器有限公司(SAGW) 
车型/项目Car type/project 
ZP11-AMT 
 
   阶段性报告 Interim report        结论性报告 Conclusion report           测试报告 Test report 
Ⅰ.任务描述 Task description 
实验室受委托对ZP11 变速器的倒档惰轮和一二档同步器齿套进行失效原因分析；失效零件具体信息如下： 
As requested, QA lab has analyzed the reverse idler gear and 1st/2nd speed synchronizer ring gear of the speed transmission. The background information of the failed part 
is as following： 
零件信息：Part information 
零件名称 
Part name 
倒档惰轮Reverse idler gear/ SH12M5-1701421 
一二档同步器齿套1st/2nd speed 
synchronizer ring gear/ SH12M5A-1701232 
制造日期 
Production date 
/ 
VIN 码 
VIN 
LSJZ14E35BS060389 
销售日期 
Sale date 
/ 
车辆里程数 
Car mileage 
239Km 
维修站名称 
Sale agent 
/ 
失效模式描述 
Failure circumstance description 
发现挂倒档，车不走。Find the car can’t run in reverse.   
原材料信息：Raw material information 
原材料及牌号 
Raw material specification 
20CrMnTiH （GB/T 5216） 
原材料厂商 
Raw material producer 
江阴兴澄特种钢铁有限公司（惰轮）  
/Jiangyin Xingcheng Special Steel Co., Ltd. 
北京首钢新钢有限责任公司特钢部（齿
套）/special steel department of beijing shougang new 
steel co., ltd. 
散件供应商 
Component supplier 
大发齿轮（惰轮）Dafa Gear Co., Ltd. 
浙江迅达汽车部件邮箱公司（齿套）
Zhejiang Xunda Automobile Parts Co., Ltd. 
金属热处理状态 
Metal heat treatment state 
渗碳淬火，低温回火 
carburization quench and temper in low temperature 
失效零件见图1：The failed parts are shown in figure 1.  
 
Ⅱ. 结论与建议 Conclusions and suggestions 
 
结论Conclusions： 
（1）惰轮和齿套由于受到较大的工作载荷，而出现断齿失效；断裂形式为典型的脆性和剪切型断裂，而非疲
劳。A big working stress led the teeth to break and finally made the idler gear and ring gear fail; the fracture type is classical brittle and shear , not of fatigue。  
（2）材料的成分，组织和硬度正常。The chemical components, microstructure and hardness are normal. 
 
建议Suggestions: 
（1） DRE 和供应商充分说明齿套和惰轮齿部正常的载荷和接触区。DRE and supplier to show full analysis regarding normal load 
and contact area. 
 
 


 
上海汽车中心实验室 
中国·上海·嘉定区安研路201 号 
邮编. 201804 
 
SAIC QA Laboratory 
201 Anhong rd, Anting, Shanghai 
报告编号 
Report number 
 
SCL-S-11-0191M 
委托者: 刘志远 
Request person, dept： 
委托编号: /  
Request number: 
送样日期: 2011.11.1  
Request date:  
报告日期: 2011.11.25 
Report date：  
第2 页共8 页 
 
 
上海汽车 
SAIC Motor 
III. 测试结果与分析 Test Results and Analysis 
（1） 失效产品 Failed Parts 
失效的惰轮和齿套如图1 所示。 
 
（a）失效的惰轮和齿套/failed idler gear and ring gear 
 
 
（b）倒档惰轮损伤情况/idler gear damage state 
倒档惰轮 
同步器齿套 
带动齿套的工作面 
（简称工作面） 
工作面 
金相取样部位 
5 
4 
3 
2 
1 
工作面 
6 
齿6 
与输入轴齿轮 
接触的工作面 
裂纹 
齿4 
与输入轴齿
轮接触的工
作面 
裂纹 
剪切区域 
说明：（1）齿1 和齿
3 完全断裂；齿4 和
齿5 局部断裂；（2）
齿4 和齿6 受到输入
轴的工作载荷而产
生开裂； 
裂纹 
检测 
试样 


 
上海汽车中心实验室 
中国·上海·嘉定区安研路201 号 
邮编. 201804 
 
SAIC QA Laboratory 
201 Anhong rd, Anting, Shanghai 
报告编号 
Report number 
 
SCL-S-11-0191M 
委托者: 刘志远 
Request person, dept： 
委托编号: /  
Request number: 
送样日期: 2011.11.1  
Request date:  
报告日期: 2011.11.25 
Report date：  
第3 页共8 页 
 
 
上海汽车 
SAIC Motor 
 
（c）同步器齿套损伤情况/ring gear damage state 
图1 惰轮和齿套损伤情况  
Fig.1 damage state of idler gear and ring gear 
 
（2）齿轮接触情况检查 Contact State of Gear 
对惰轮未断裂的所有齿面进行检查，发现惰轮与齿套的接触面区域如图2 所示。未接触区域的长度约2.4mm。 
 
   
 
图2 惰轮表面接触痕迹 
Fig.2 contact mark of idler gear 
 
   完全断裂的两惰轮齿表面情况如图3 所示。其中齿3 的头部有损伤，同时工作面有多道接触的压痕。这些痕迹
有可能是在该齿断裂以后产生的；至于其确切原因不明确。 
1 
2 3 4 
5 
6 
7 
8 9 10 11 
12 13 14 15 16 17 
18 
工作面 
磨损痕迹 
工作面接触痕迹 
说明：16 根
齿完全断
裂；齿1 和
齿18 局部
损伤，与磨
损有关。 


 
上海汽车中心实验室 
中国·上海·嘉定区安研路201 号 
邮编. 201804 
 
SAIC QA Laboratory 
201 Anhong rd, Anting, Shanghai 
报告编号 
Report number 
 
SCL-S-11-0191M 
委托者: 刘志远 
Request person, dept： 
委托编号: /  
Request number: 
送样日期: 2011.11.1  
Request date:  
报告日期: 2011.11.25 
Report date：  
第4 页共8 页 
 
 
上海汽车 
SAIC Motor 
 
图3 惰轮断裂两齿工作表面接触痕迹 
Fig.3 contact mark on the working surface of idler gear’s broken teeth  
 
齿套的棱边局部反光比较厉害，是接触磨光的区域；从侧面可以清晰的看到齿轮接触的区域（见图4 示），其
大小和惰轮表面的接触痕迹相当。 
 
 
图4 齿套不完全接触痕迹 
Fig.4 uncompleted contact mark of ring gear 
 
 对齿轮上所有的齿以及断裂的齿进行检查，未发现齿的尖端出现损伤，表明：惰轮导入齿套的过程中未出现
异常。 
从图1（a）所示的取样部位取样，采用金相法对齿进行了检查；在齿套受载面的根部均发现有裂纹（见图5），
而在非受载面未出现裂纹。这表明：裂纹的产生是由于高的工作应力所致，而不是由于其它原因，如淬火等。从
裂纹出现的部位，此高应力，不是来自于冲击，而是在正常倒档中造成的。 
高的工作应力导致了齿套裂纹的产生，并引起后续的齿套断齿以及惰轮的失效。高的工作应力与齿部接触区
域的大小有关。齿部不充分接触的情况下，传递相同的载荷情，会产生附加的弯曲应力，会使得齿部靠近尖端一
工作面不完全接触痕迹 
齿3 
齿1 
与齿套接触的工作面 
痕迹 


 
上海汽车中心实验室 
中国·上海·嘉定区安研路201 号 
邮编. 201804 
 
SAIC QA Laboratory 
201 Anhong rd, Anting, Shanghai 
报告编号 
Report number 
 
SCL-S-11-0191M 
委托者: 刘志远 
Request person, dept： 
委托编号: /  
Request number: 
送样日期: 2011.11.1  
Request date:  
报告日期: 2011.11.25 
Report date：  
第5 页共8 页 
 
 
上海汽车 
SAIC Motor 
侧的工作应力增加，对齿部造成破坏。按照图1 所示进行取样，对工作面裂纹进行检测，结果如图6 所示；工作
面尖端的一侧有裂纹，另一侧无裂纹。 
 
 
图5 齿套工作面裂纹 
Fig.5 crack from the working surface of ring gear 
 
 
（a）靠近齿尖端一侧的工作面                  （b）远离齿尖端一侧的工作面 
           /working surface close to the sharp end                 /working surface on the other surface 
图6 齿套裂纹产生的区域检测 
Fig.6 crack region of ring gear 
 
(2) 断口分析Fracture Analysis 
惰轮和同步器齿套的断口形貌分别如图7 和图8 所示。由图可见： 
①断口形貌均为冲击和剪切型的断口，是由于过载所导致的断裂，而非疲劳； 
②惰轮和齿套的断裂方向与工作受力方向相一致； 
③惰轮5 号齿和4 号齿以及齿套的18 号齿和1 号齿未完全断裂，损伤区域的长度与接触区域的长度相当。 
 
 
裂纹 
裂纹 
裂纹 


 
上海汽车中心实验室 
中国·上海·嘉定区安研路201 号 
邮编. 201804 
 
SAIC QA Laboratory 
201 Anhong rd, Anting, Shanghai 
报告编号 
Report number 
 
SCL-S-11-0191M 
委托者: 刘志远 
Request person, dept： 
委托编号: /  
Request number: 
送样日期: 2011.11.1  
Request date:  
报告日期: 2011.11.25 
Report date：  
第6 页共8 页 
 
 
上海汽车 
SAIC Motor 
 
 
 
图7 惰轮断口形貌 
Fig.7 fracture appearance of idler gear 
 
 
 
 
图8 齿套的断口形貌 
Fig.7 fracture appearance of ring gear 
 
 
（4）微观检测Microstructure Check 
     齿套和惰轮的微观形貌如图9 和图10 所示。（1）表面渗碳层主要组织均为细小的回火板条状马氏体，其氧
化深度小于20μm(QJ520402-2003)；（2）齿根芯部的基体组织均为相对较大的回火板条状马氏体。该组织正常。 
5 
4 
3 
2 
1 
与齿套的配合面 
18 
17 
16 
15 
14 
13 
12 
11 
10 
9 
8 
7 
6 
5 
4 
3 
2 
1 
断裂方向 
断裂方向 
断裂方向 
工作面 
磨损表面 
剪切
区被
磨损 
2.5mm 
磨损表面 


 
上海汽车中心实验室 
中国·上海·嘉定区安研路201 号 
邮编. 201804 
 
SAIC QA Laboratory 
201 Anhong rd, Anting, Shanghai 
报告编号 
Report number 
 
SCL-S-11-0191M 
委托者: 刘志远 
Request person, dept： 
委托编号: /  
Request number: 
送样日期: 2011.11.1  
Request date:  
报告日期: 2011.11.25 
Report date：  
第7 页共8 页 
 
 
上海汽车 
SAIC Motor 
     
  
 
（a）表面（氧化深度≤20μ m）                         （b）芯部/core 
          / region close to tooth surface(oxidation depth≤20μ m) 
图9 齿套 
Fig. 9 ring gear 
 
  
 
（a）齿表面/region close to tooth surface                    （b）基/core 
图10 惰轮微观组织 
Fig.10 microstructure of idler gear 
 
（5）硬度和渗碳层深度检测Hardness and Carburized Layer Depth Test 
     通过显微硬度计对齿套和惰轮的硬度以及渗碳层深度进行检测，其结果均满足产品的要求，分别如表1 和表
2 所示。 
 
 
 
 


 
上海汽车中心实验室 
中国·上海·嘉定区安研路201 号 
邮编. 201804 
 
SAIC QA Laboratory 
201 Anhong rd, Anting, Shanghai 
报告编号 
Report number 
 
SCL-S-11-0191M 
委托者: 刘志远 
Request person, dept： 
委托编号: /  
Request number: 
送样日期: 2011.11.1  
Request date:  
报告日期: 2011.11.25 
Report date：  
第8 页共8 页 
 
 
上海汽车 
SAIC Motor 
表1 齿套硬度和渗碳层深度检测结果 
Table 1 hardness and carburized layer depth of ring gear  
序号 
No. 
试验项目 
Test item 
额定值 
Requirement 
试验结果 
Test result 
评价evaluation 
合格 
ok 
不合格 
not ok 
1 
表面硬度surface 
micro-hardness  
680~780HV30 
HV30:769/764/756 
×  
  
2 
齿根芯部硬度 
Hardness of the tooth root core 
325HV30min 
HV30:473,474 
HV1: 468,473,483 
× 
  
3 
渗碳层深度Carburized 
Layer Depth 
0.40-0.70mm(550HV1) 
0.65mm  
× 
 
 
表2 惰轮硬度和渗碳层深度检测结果 
Table 2 hardness and carburized layer depth of reverse idler gear 
序号 
No. 
试验项目 
Test item 
额定值 
Requirement 
试验结果 
Test result 
评价evaluation 
合格 
ok 
不合格 
not ok 
1 
表面显微硬度surface 
micro-hardness  
680~780HV30 
HV30:769/774/774 
× 
  
2 
齿根芯部硬度 
Hardness of the tooth root core 
325HV30min 
HV30:456,462 
HV1:470,468,475,468 
× 
  
3 
渗碳层深度 
Carburized Layer Depth 
0.40-0.80mm(550HV1) 
0.80mm  
× 
 
 
（6）成分检测 Chemical Components 
      齿套和惰轮的成分均满足GB/T 5216 的要求，如表3 所示。      
表3 成分测试结果 
Table 1 chemical components test results 
序号 
No. 
试验项目 
Test item 
额定值 
Requirement 
齿套测试结果 
Ring Gear      
Test Result 
评价evaluation 
惰轮测试结
果 
Idler Gear     
Test result 
评价evaluation 
合格 
ok 
不合格 
not ok 
合格 
ok 
不合格 
not ok 
1 
成分Chemical 
components  
20CrMnTiH 
(GB/T 5216) 
  
  
  
  
  
  
  
  
C 
0.17～0.23 
0.22 
×  
  
0.22 
× 
  
  
Mn 
0.80～1.15 
0.95    
×  
  
0.99 
×  
  
  
Si 
0.17～0.37 
0.26 
×  
  
0.28 
×  
  
  
P 
≤0.035 
0.018 
×  
  
0.018 
×  
  
  
S 
≤0.035 
0.010 
×  
  
0.010 
×  
  
  
Cr 
1.00～1.35 
1.11 
×  
  
1.23 
×  
  
  
Ti 
0.04～0.10 
0.071 
×    
0.064 
×    
  
Cu 
≤0.30 
0.03 
 × 
  
0.02 
 × 
  
  
Ni 
≤0.30 
0.02 
 × 
  
0.03 
 ×

File: 材料工程师/SCL-S-11-0192M 开关.pdf.md
# SCL-S-11-0192M 开关.pdf

 
上海汽车中心实验室
(SAIC center lab) 
中国·上海·嘉定区安研路201 号 
邮编. 201804 
No. 201 Anyan Road, Jiading District,  
Shanghai, China. 
Post code :201804
报告编号：Report number
SCL-S-11-0192M
 
委托者Requestor：SQE 胡骁睿 
送样日期Deliver date：2011.11.01 
报告日期Report date：2011.11.02 
第 1 页 共 4 页 
Page 1 of 4  
 
上海汽车
SAIC Motor 
零件号 
Part number 
K85520 CD000 
零件名称 
Part name 
后视镜调节开关 
Adjust switch of rearview mirror 
图纸日期 
Drawing date  
/ 
零件生产日期 
Production date 
/ 
供货商 
Supplier 
上海鹰击有限公司 
Shanghai Engeam Co., Ltd. 
车型/项目 
Car type/project 
IS12 
 
   阶段性报告  Stage report        结论性报告 Conclusion report           测试报告 Test report 
Ⅰ.任务描述 Task description 
实验室受委托对开关进行失效原因分析，失效零件具体信息如下： 
As requested, SAIC center lab has analyzed the invalid cause of the switch, and the information of invalid part is 
shown as following： 
零件信息：Part information 
零件名称 
Part name 
后视镜调节开关 
Adjust switch of rearview mirror 
制造日期 
Production date 
/ 
VIN 码 
VIN number 
/ 
销售日期 
Sale date 
/ 
车辆里程数 
Car mileage 
/ 
维修站名称 
Sale agent 
/ 
失效模式描述 
Invalid situation 
description 
开关断裂 
Switch was broken 
原材料信息：Raw material information 
原材料及牌号 
Raw material and 
trademark 
PC   
原材料厂商 
Raw material producer 
BAYER 
散件供应商 
Part supplier 
上海鹰击有限公司 
Shanghai Engeam Co., Ltd. 
金属热处理状态 
Metal heat treatment state 
/ 
失效零件见图1：The invalid part is shown in Fig 1.  
Ⅱ. 结论与建议 Conclusions and suggestions 
结论：1. 通过开关的材料分析和模拟分析可以判定，正常工艺制造的开关在正常使用状态下不会发生断裂；
该稀释剂对PC 材料开关质量影响较大，是导致开关开裂的可能原因。 
2. 经测试，零件材料是PC，符合图纸要求。 
Conclusions: According to the simulation analysis and material test of the switch, it can be seen that the break can’t 
appeared at normal using conditions and by normal manufacture process. But the paint thinner has significant 
effect on the quality of PC switch, so the possible reason for the switch break is the influence of paint thinner. 
The material of failure part conforms to the draw requirement. 
建议：供应商选有合适的开关油漆，推荐底漆使用佩特VPCH04723，面漆使用佩特VPCH01251-1。 
Suggestions：The recommended base coat of PETER VPCH04723 and top coat of PETER VPCH01251-1 should be 
chose for the PC switch. 
分发： 
Dispenser 
SQE 胡骁睿 
Hu Xiaorui 
检验者： 
Identifier 
马秋 
Ma Qiu 
审核： 
Auditor 
 
批准： 
Approver 
 
日期： 
Date 
2011.11.02 
日期： 
Date 
 
日期： 
Date 
 


 
上海汽车中心实验室
(SAIC center lab) 
中国·上海·嘉定区安研路201 号 
邮编. 201804 
No. 201 Anyan Road, Jiading District,  
Shanghai, China. 
Post code :201804
报告编号：Report number
SCL-S-11-0192M
 
委托者Requestor：SQE 胡骁睿 
送样日期Deliver date：2011.11.01 
报告日期Report date：2011.11.02 
第 2 页 共 4 页 
Page 2 of 4  
 
上海汽车
SAIC Motor 
        
图1 失效件与新件对比                             
                     
III. 测试结果 Test Results  
 
序号
No. 
试验项目 
Test item 
额定值 
Requirement 
试验结果 
Test result 
评价 Evaluation 
合格 
qualified 
不合格 
unqualified
Ⅰ 
新开关 
 
 
1 
红外（GB/T6040-2002） 
Infrared Spectroscopy 
PC 
PC 
× 
 
2 
玻璃化转变温度 (oC) 
Glass transition temperature 
140±10 
144.1 
× 
 
Ⅱ 
使用过开关 
 
 
1 
红外（GB/T6040-2002） 
Infrared Spectroscopy 
PC 
PC 
× 
 
2 
玻璃化转变温度 (oC) 
Glass transition temperature 
140±10 
144.7 
× 
 
 
小结：经测试，失效件和新件材料为PC，材料符合图纸要求要求。  
Ⅳ. 宏观分析 Macroscopic observation 
 
开关断口大部分相当光滑，非正常断裂断口（图2）；断口的根部有少量与基体连接，其中的黑色杂质为表面
油漆断裂过程被带入端口（图3）。  
 


 
上海汽车中心实验室
(SAIC center lab) 
中国·上海·嘉定区安研路201 号 
邮编. 201804 
No. 201 Anyan Road, Jiading District,  
Shanghai, China. 
Post code :201804
报告编号：Report number
SCL-S-11-0192M
 
委托者Requestor：SQE 胡骁睿 
送样日期Deliver date：2011.11.01 
报告日期Report date：2011.11.02 
第 3 页 共 4 页 
Page 3 of 4  
 
上海汽车
SAIC Motor 
 
 
 
图2 断口俯视图                         图3 放大断口形貌 
 
小结：通过宏观分析，断口为非正常断裂断口 
 
Ⅴ. 模拟测试 Simulation test 
为了考察油漆对开关影响，采用该零件的油漆稀释剂（PETER-P86023）浸渍零件，观察是否开裂。结果发现
3 个试验都发生表面开裂。   
         
序号  
试验项目  
试验结果  
1  
滴一滴  
出现纹路  
2  
浸5 分钟  
表面开裂  
3  
浸10 分钟  
表面开裂  
 
 
 
 
试验1                      试验2                        试验3 
图4 浸渍模拟零件 
 
为了进一步真实模拟实际喷漆过程稀释剂对开关影响，采用相同的喷漆工艺只对零件喷洒稀释剂，然后进行
相关试验。喷洒稀释剂的开关表面可见腐蚀纹路但未开裂；随后的高温存放试验未发生开裂；顶出力试验顶破力
与正常喷涂零件相当；敲击试验手柄未发生断裂；耐久试验手柄未开裂。 


 
上海汽车中心实验室
(SAIC center lab) 
中国·上海·嘉定区安研路201 号 
邮编. 201804 
No. 201 Anyan Road, Jiading District,  
Shanghai, China. 
Post code :201804
报告编号：Report number
SCL-S-11-0192M
 
委托者Requestor：SQE 胡骁睿 
送样日期Deliver date：2011.11.01 
报告日期Report date：2011.11.02 
第 4 页 共 4 页 
Page 4 of 4  
 
上海汽车
SAIC Motor 
          
  
高温存放试验                               顶出力试验 
      
 
敲击试验                               耐久试验 
图5 喷涂稀释剂后模拟试验结果 
     
小结：通过开关的材料分析和模拟分析可以判定，正常工艺制造的开关在正常使用状态下不会发生断裂；该
稀释剂对PC 材料开关质量影响较大，是导致开关开裂的可能原因。 
Conclusion: According to the simulation analysis and material test of the switch, it can be seen that the break can’t 
appeared at normal using conditions and by normal manufacture process. But the paint thinner has significant 
effect on the quality of PC switch, so the possible reason for the switch break is the effect of paint thinner. 
序号  
试验项目  
试验结果  
1  
高温存放试验（90℃，24h）  
手柄未开裂  
2  
存放后孔内顶出力试验 
415N 顶破力，与正常涂装
顶出力相当  
3  
存放后手柄侧面敲击试验 
手柄未开裂 
4 
存放后将顶针插入中心孔，以行程6mm，操
作力11N（设计行程3.4mm，操作力5.4N），
70000 次进行耐久试验 
手柄未开裂
