Repository: kujaxr/obsidian-vault

File: 材料工程师/SCL-S-11-0193M SH63P变速箱轴承.pdf.md
# SCL-S-11-0193M SH63P变速箱轴承.pdf

 
上海汽车中心实验室 
中国·上海·嘉定区安研路201 号 
邮编. 201804 
 
SAIC QA Laboratory 
201 Anhong rd, Anting, Shanghai 
报告编号 
Report number 
 
SCL-S-11-0193M 
委托者: SQE 贺小坤 
Request person, dept： 
委托编号: /  
Request number: 
送样日期: 2011.11.1  
Request date:  
报告日期: 2011.11.11 
Report date：  
第1 页共11 页 
 
分发: 
Distribution 
SQE：贺小坤 
检验者Author 
邵 百 明 
审核Auditor 
Liz Greasley 
批准Approver 
 
日期Date 
2011.11.14 
日期Date 
2011.11.14 
日期Date 
 
 
上海汽车 
SAIC Motor 
零件号Part number 
10073233 
 零件名称 
Part name 
变速器的深沟球轴承 
图纸日期Drawing date 
/ 
零件生产日期Part production date 
/ 
 供货商 
Supplier 
上海汽车变速器有限公司(SAGW) 
车型/项目Car type/project 
AP12 1.5VCT, SH63P 
 
   阶段性报告 Interim report        结论性报告 Conclusion report           测试报告 Test report 
Ⅰ.任务描述 Task description 
实验室受委托对变速器的深沟球轴承进行失效原因分析；失效零件具体信息如下： 
As requested, QA lab has analyzed the ball bearing of the transmission. The background information of the failed part is as following： 
零件信息：Part information 
零件名称 
Part name 
变速器的深沟球轴承 
制造日期 
Production date 
/ 
VIN 码 
VIN 
N/a 
销售日期 
Sale date 
/ 
车辆里程数 
Car mileage 
18155Km 
维修站名称 
Sale agent 
/ 
失效模式描述 
Failure circumstance description 
AP11-P2 试验车进行高速耐久性测试中，输入轴轴承损坏；During the high speed durability test 
of AP11-P2, ball bearing of the input shaft was damaged. 
原材料信息：Raw material information 
原材料及牌号 
Raw material specification 
SPCC(Q/BQB402)-保持架（cage） 
GCr15(GB/T18254)-内圈（inside race）/外圈
（outside race）/钢球（steel ball） 
原材料厂商 
Raw material producer 
/ 
散件供应商 
Component supplier 
上海振华轴承总成有限公司 
金属热处理状态 
Metal heat treatment state 
/ 
失效零件见图1：The failed parts are shown in figure 1.  
 
Ⅱ. 结论与建议 Conclusions and suggestions 
结论Conclusions： 
（1）轴承的失效是由于组件的疲劳失效造成的。The bearing has failed due to fatigue of the component parts. 
（2）保持架，钢球和内圈都出现了疲劳失效。导致其疲劳失效的原因有两点：①润滑不良；②保持架过渡处
质量不好。The cage ball and inside race failed because of fatigue. The fatigue reasons are poor lubrication and the bad quality of the 
cage in the transition area. 
（3）由于来样损坏严重，无法辨别最先失效的部件是保持架，还是钢球或内圈。Due to the serious damage to the failed 
part, it can’t be determined which part (cage, ball and inside race) failed first. 
（4）材料满足图纸的要求。The materials meet the requirements of the drawing. 
（5）前轴承正常。Analysis of the front bearing on the shaft revealed no problems. 
（6）抽检润滑油脂的滴点和工作锥入度正常。The dropping point & consistency (worked penetration) of grease samples are 
normal. 
建议suggestions： 
（1）检查轴承的润滑是否充分。Investigate whether the lubrication condition is adequate. 
（2）改善保持架的质量。Improve the quality of the cage. 
（3）对变速器轴承的进一步路试结果进行跟踪。Pay attention to the further road test result of the transmission bearing. 


 
上海汽车中心实验室 
中国·上海·嘉定区安研路201 号 
邮编. 201804 
 
SAIC QA Laboratory 
201 Anhong rd, Anting, Shanghai 
报告编号 
Report number 
 
SCL-S-11-0193M 
委托者: SQE 贺小坤 
Request person, dept： 
委托编号: /  
Request number: 
送样日期: 2011.11.1  
Request date:  
报告日期: 2011.11.9 
Report date：  
第2 页共11 页 
 
上海汽车 
SAIC Motor 
III. 测试结果与分析 Test Results and Analysis 
（1） 失效产品 Failed Parts 
变速箱输入轴的后轴承为密封深沟球轴承，其装配位置以及失效后的整体外观如图1 所示。 
 
 
图1 失效的后轴承 
 
后轴承内圈失效情况如图2 所示。图2（a）显示：与输入轴承的配合面因为相对滑动出现了严重的磨损，并
产生了高温，并使得内套配合区域的材料组织发生了相变；图2（b）显示：内圈40%的与钢球接触的区域出现严
重疲劳剥离；60%的区域出现显微疲劳剥离和磨损。 
输入轴与轴承配合面的相对转动失效是由于钢球转动不畅造成的；钢球转动不畅与保持架的损坏以及内圈和
钢球的严重疲劳剥落失效有关，所以输入轴与轴承配合面的相对转动失效是发生在保持架，内圈与钢球接触面疲
劳剥落失效之后。 
 
 
 
（a）与输入轴过盈配合面（严重磨损） 
 
 
 
后轴承 
前轴承 
轴承A 面 
失效的后轴承 
A面 
说明：（1）后轴承
保持架断裂，内圈A
面与输入轴承配合
的台阶摩擦产生高
温； 
（2）A 面密封盖敞
开，另一面完好（提
交的来样不含有密
封盖）。 
（3）前轴承完好。 
严重疲劳剥落区 


 
上海汽车中心实验室 
中国·上海·嘉定区安研路201 号 
邮编. 201804 
 
SAIC QA Laboratory 
201 Anhong rd, Anting, Shanghai 
报告编号 
Report number 
 
SCL-S-11-0193M 
委托者: SQE 贺小坤 
Request person, dept： 
委托编号: /  
Request number: 
送样日期: 2011.11.1  
Request date:  
报告日期: 2011.11.9 
Report date：  
第3 页共11 页 
 
上海汽车 
SAIC Motor 
 
（b）40%与钢球接触面出现材料疲劳剥落，磨损和烧伤特征 
 
 
（c）60%与钢球接触面出现材料显微疲劳剥落，磨损和烧伤特征 
图2 内圈损伤情况 
 
外圈与钢球的接触面的情况如图3 所示，表面出现了粘着磨损和显微剥落，与润滑不良有关。 
 
 
（a）失效件外圈               （b）内表面形貌        （c）正常的前轴承外圈内表面 
图3 内圈损伤情况说明 
 
      所有钢球表面均出现了材料的疲劳剥落和磨损，如图4 所示，与润滑不良有关。 
 
 


 
上海汽车中心实验室 
中国·上海·嘉定区安研路201 号 
邮编. 201804 
 
SAIC QA Laboratory 
201 Anhong rd, Anting, Shanghai 
报告编号 
Report number 
 
SCL-S-11-0193M 
委托者: SQE 贺小坤 
Request person, dept： 
委托编号: /  
Request number: 
送样日期: 2011.11.1  
Request date:  
报告日期: 2011.11.9 
Report date：  
第4 页共11 页 
 
上海汽车 
SAIC Motor 
 
           
   
图4 钢球的疲劳剥落和磨损 
 
     保持架失效情况如图5 所示。 
 
图5 保持架 
 
     已完全断开的断口完全损坏，无法对其进行断口分析；选择开裂的断裂面进行断裂模式分析。从所检测的断
裂面的裂纹扩展区发现有疲劳辉纹和二次裂纹（见图6），未发现韧窝，表明保持架是一种疲劳开裂，不是由于异
常高载荷出现的拉断。 
      
说明：（1）保持架断裂成多段，与图1 相一致；（2）保持架
过渡处出现多条裂纹；（3）铆钉完好； 


 
上海汽车中心实验室 
中国·上海·嘉定区安研路201 号 
邮编. 201804 
 
SAIC QA Laboratory 
201 Anhong rd, Anting, Shanghai 
报告编号 
Report number 
 
SCL-S-11-0193M 
委托者: SQE 贺小坤 
Request person, dept： 
委托编号: /  
Request number: 
送样日期: 2011.11.1  
Request date:  
报告日期: 2011.11.9 
Report date：  
第5 页共11 页 
 
上海汽车 
SAIC Motor 
 
（a） 检测试样 
       
 
（b）断口1 扩展区（疲劳辉纹和二次裂纹）       （c）断口2 扩展区（疲劳辉纹和二次裂纹） 
图6 保持架断口 
 
     所有的开裂位置均处于圆弧过渡处。由于成形模具的问题，在过渡处留下压痕。相对于正常的前轴承，过渡
不光顺，如图7 所示。 
 
（a）失效的后轴承 
断口1 
断口2 
在此过渡处开裂 
开裂的过渡处 
过渡不光顺 
类似打磨的痕迹 


 
上海汽车中心实验室 
中国·上海·嘉定区安研路201 号 
邮编. 201804 
 
SAIC QA Laboratory 
201 Anhong rd, Anting, Shanghai 
报告编号 
Report number 
 
SCL-S-11-0193M 
委托者: SQE 贺小坤 
Request person, dept： 
委托编号: /  
Request number: 
送样日期: 2011.11.1  
Request date:  
报告日期: 2011.11.9 
Report date：  
第6 页共11 页 
 
上海汽车 
SAIC Motor 
 
（b） 正常的前轴承 
图7 前后轴承保持架过渡处 
 
     采用金相法对过渡处的微观形貌进行检测，结果如图8 所示。相对前轴承，失效的后轴承过渡处存在明显塑
性变形痕迹；同时发现有几个微小的缺口。这些缺口有的是塑性变形形成的微小折叠，有的可能是测试中或加工
打磨形成的。 
 
 
（a）失效后轴承                               （b）前轴承 
图8 过渡处组织 
 
     对于保持架来说，此过渡处是工作中拉应力较大的地方，裂纹容易萌生扩展的区域。如果过渡不光顺，会产
生应力集中，使得此处的应力进一步增加；若此处有成形的微裂纹，相当于预制的疲劳源，使得裂纹在工作应力
的条件下，在此处扩展，从而加速零件的过早开裂失效。 
虽然保持架质量不是很好，但是还无法明确判断：保持架先失效导致钢球和内圈失效。因为来样损坏严重；
在实际轴承失效过程中，有可能是钢球的疲劳失效导致轴承转动不良，从而引起保持架载荷过大，而引起疲劳开
裂。 
 
过
渡
光
顺
塑性变形折叠 
可能与表面打
磨有关 
可能也与台架测试有关 
无打磨的痕迹 


 
上海汽车中心实验室 
中国·上海·嘉定区安研路201 号 
邮编. 201804 
 
SAIC QA Laboratory 
201 Anhong rd, Anting, Shanghai 
报告编号 
Report number 
 
SCL-S-11-0193M 
委托者: SQE 贺小坤 
Request person, dept： 
委托编号: /  
Request number: 
送样日期: 2011.11.1  
Request date:  
报告日期: 2011.11.9 
Report date：  
第7 页共11 页 
 
上海汽车 
SAIC Motor 
（2） 材料检测 
对轴承的各部件内圈，钢球，外圈以及保持架和铆钉进行材料检测，结果正常，分别如表1，表2，表3 和表
4 所示。 
表1 内圈材料检测结果 
Table 1  material test result of inside race 
序号No. 
试验项目Test item 
额定值
Requirement 
测试结果 
Test Result 
评价evaluation 
合格
ok 
不合格 
not ok 
1 
成分   
Chemical components 
GCr15 （GB/T 18254） 
  
  
  
  
C 
0.95~1.05 
 1.015 
× 
  
Si 
0.15~0.35 
 0.259 
× 
  
Mn 
0.25~0.45 
 0.357 
× 
  
Cr 
1.40~1.65 
 1.471 
× 
  
Mo 
≤0.10 
0.004 
× 
  
P 
≤0.025 
 0.012 
× 
  
S 
≤0.025 
0.002 
× 
Ni 
≤0.30 
0.052 
× 
Cu 
≤0.25 
0.123 
× 
Ni+Cu 
≤0.50 
0.175 
× 
2 
硬度Hardness 
HRC 60-65 
61,60.5,60.4 
× 
  
3 
组织Microstructure 
淬火+回火 
 回火马氏体+弥散分布
的碳化物为主（见图9） 
× 
  
 
 
图9 内圈基体组织（弥散细小马氏体+碳化物） 
 
 
 
 


 
上海汽车中心实验室 
中国·上海·嘉定区安研路201 号 
邮编. 201804 
 
SAIC QA Laboratory 
201 Anhong rd, Anting, Shanghai 
报告编号 
Report number 
 
SCL-S-11-0193M 
委托者: SQE 贺小坤 
Request person, dept： 
委托编号: /  
Request number: 
送样日期: 2011.11.1  
Request date:  
报告日期: 2011.11.9 
Report date：  
第8 页共11 页 
 
上海汽车 
SAIC Motor 
表2 钢球材料检测结果 
Table 2  material test result of ball 
序号No. 
试验项目Test item 
额定值
Requirement 
测试结果 
Test Result 
评价evaluation 
合格
ok 
不合格 
not ok 
1 
成分   
Chemical components 
GCr15 （GB/T 18254） 
  
  
  
  
C 
0.95~1.05 
1.017  
× 
  
Si 
0.15~0.35 
0.218 
Mn 
0.25~0.45 
0.354 
× 
  
Cr 
1.40~1.65 
1.552 
Mo 
≤0.10 
<0.001 
P 
≤0.025 
0.009 
S 
≤0.025 
0.005 
Ni 
≤0.30 
0.018 
Cu 
≤0.25 
0.011 
× 
  
Ni+Cu 
≤0.50 
0.029  
× 
  
2 
硬度Hardness 
（GB/T 308） 
HRC 61-66 
63.7,63.3,63.6 
× 
  
3 
芯部组织
Microstructure 
淬火+回火 
 回火马氏体+弥散分布
的碳化物（见图10） 
× 
 
 
表面组织
Microstructure 
淬火+回火 
 回火马氏体+弥散分布
的碳化物（见图10） 
× 
  
 
     
 
(a) 芯部                                       （b）表面 
图10 钢球组织 
 
 
 
 


 
上海汽车中心实验室 
中国·上海·嘉定区安研路201 号 
邮编. 201804 
 
SAIC QA Laboratory 
201 Anhong rd, Anting, Shanghai 
报告编号 
Report number 
 
SCL-S-11-0193M 
委托者: SQE 贺小坤 
Request person, dept： 
委托编号: /  
Request number: 
送样日期: 2011.11.1  
Request date:  
报告日期: 2011.11.9 
Report date：  
第9 页共11 页 
 
上海汽车 
SAIC Motor 
表3 外圈材料检测结果 
Table 3  material test result of outside race 
序号No. 
试验项目Test item 
额定值
Requirement 
测试结果 
Test Result 
评价evaluation 
合格
ok 
不合格 
not ok 
1 
成分   
Chemical components 
GCr15 （GB/T 18254） 
  
  
  
  
C 
0.95~1.05 
0.992  
× 
  
Si 
0.15~0.35 
0.259  
× 
  
Mn 
0.25~0.45 
0.289  
× 
  
Cr 
1.40~1.65 
1.441  
× 
  
Mo 
≤0.10 
0.004 
× 
P 
≤0.025 
0.012 
× 
S 
≤0.025 
0.003 
× 
Ni 
≤0.30 
0.031 
× 
Cu 
≤0.25 
0.064 
× 
Ni+Cu 
≤0.50 
0.095 
× 
2 
硬度Hardness 
（GB/T 308） 
HRC 60-65 
60.9,61.6,61.4 
× 
  
3 
基体组织
Microstructure 
淬火+回火 
 回火马氏体+弥散分布
的碳化物（见图11） 
× 
 
 
 
图11 外套材料组织 
 
 
 
 
 
 
 


 
上海汽车中心实验室 
中国·上海·嘉定区安研路201 号 
邮编. 201804 
 
SAIC QA Laboratory 
201 Anhong rd, Anting, Shanghai 
报告编号 
Report number 
 
SCL-S-11-0193M 
委托者: SQE 贺小坤 
Request person, dept： 
委托编号: /  
Request number: 
送样日期: 2011.11.1  
Request date:  
报告日期: 2011.11.9 
Report date：  
第10 页共11 页 
 
上海汽车 
SAIC Motor 
表4 保持架及铆钉检测结果 
序号No. 
试验项目Test item 
额定值
Requirement 
测试结果 
Test Result 
评价evaluation 
合格
ok 
不合格 
not ok 
1 
保持架成分   
Chemical components 
SPCC（Q/BQB 402-2009） 
  
  
  
  
C 
≤0.15 
 0.04 
× 
  
Mn 
≤0.60 
0.17  
× 
  
P 
≤0.10 
0.015 
× 
S 
≤0.025 
0.017 
× 
2 
保持架硬度Hardness 
（GB/T 308） 
/ 
HV0.5: 117,114,109 
× 
  
3 
保持架组织 
冷轧 
铁素体为主(见图12) 
× 
4 
铆钉硬度Hardness 
/ 
HV0.5: 194,200,188 
/ 
5 
铆钉组织
microstructure 
/ 
铁素体+碳化物（见图13） 
/ 
 
 
   
 
图12 保持架组织                      图13 铆钉 
 
（3）前轴承情况 Front bearing 
     前轴承表面正常，未出现载荷偏斜现象，如图12 所示。 
 
（a）外圈（表面正常，未出现载荷偏斜）

File: 材料工程师/SCL-S-11-0194M 高压线保护壳.pdf.md
# SCL-S-11-0194M 高压线保护壳.pdf

 
上海汽车中心实验室
SAIC center lab 
中国·上海·嘉定区安研路201 号 
邮编. 201804 
No. 201 Anyan Road, Jiading District,  
Shanghai, China. 
Post code :201804 
报告编号：Report number 
SCL-S-11-0194M 
委托者Requestor：SQE 李珅 
送样日期Deliver date：2011.11.03 
报告日期Report date：2011.11.21 
第 1 页 共 3 页 
Page 1 of 3  
 
上海汽车 
SAIC Motor 
零件号 
Part number 
10004937 
零件名称 
Part name 
高压线保护壳 
Cable channel 
图纸日期 
Drawing date  
/ 
零件生产日期 
Production date 
/ 
供货商 
Supplier 
欧托凯勃 
Auto kabel 
车型/项目 
Car type/project 
BP13 
 
   阶段性报告  Stage report        结论性报告 Conclusion report           测试报告 Test report 
Ⅰ.任务描述 Task description 
实验室受委托对高压线保护壳进行失效原因分析，失效零件具体信息如下： 
As requested, SAIC center lab has analyzed the invalid cause of the cable channel, and the information of invalid part is shown as 
following： 
零件信息：Part information 
零件名称 
Part name 
高压线保护壳 
Cable channel 
制造日期 
Production date 
2011-11 
VIN 码 
VIN number 
/ 
销售日期 
Sale date 
/ 
车辆里程数 
Car mileage 
0 公里 
维修站名称 
Sale agent 
/ 
失效模式描述 
Invalid situation 
description 
支架断裂 
Bracket of cable channel cracked. 
原材料信息：Raw material information 
原材料及牌号 
Raw material and 
trademark 
PA6-GF30 
原材料厂商 
Raw material producer 
苏州创佳 
散件供应商 
Part supplier 
苏州凯怡 
金属热处理状态 
Metal heat treatment state 
/ 
失效零件见图1：The invalid parts are shown in Fig 1.  
Ⅱ. 结论与建议 Conclusions and suggestions 
结论：高压线保护壳的材料不符合质量要求。 
Conclusions: The material performance of cable channel didn’t conform to requirements. 
建议：优化材料和注塑工艺。  
Suggestions：The material and injection process should be optimized.  
 
 
 
 
 
分发： 
Dispenser 
SQE 李珅 
检验者： 
Identifier 
 
审核： 
Auditor 
 
批准： 
Approver 
 
日期： 
Date 
 
日期： 
Date 
 
日期： 
Date 
 
      


 
上海汽车中心实验室
SAIC center lab 
中国·上海·嘉定区安研路201 号 
邮编. 201804 
No. 201 Anyan Road, Jiading District,  
Shanghai, China. 
Post code :201804 
报告编号：Report number 
SCL-S-11-0194M 
委托者Requestor：SQE 李珅 
送样日期Deliver date：2011.11.03 
报告日期Report date：2011.11.21 
第 2 页 共 3 页 
Page 2 of 3  
 
上海汽车 
SAIC Motor 
   
图1 失效件 
Fig 1 Failure part        
                                                      
III. 材料测试结果 Material Test Results  
序号 
No. 
试验项目 
Test item 
额定值 
Requirement 
试验结果 
Test result 
评价 Evaluation 
合格 
qualified 
不合格 
unqualified 
第一次 
第二次 
 
高压线保护壳失效件 
 
 
1 
红外（GB/T6040-2002） 
Infrared Spectroscopy 
PA6 
PA6 
× 
 
2 
熔点（GB/T19466.3-2006） 
Melting point (oC) 
220±5 
205.08 
 
× 
3 
焓值（GB/T19466.3-2006） 
Enthalpy (J/g) 
/ 
18.23 
28.53 
 
× 
4 
灰分(GB/T9345.1-2008） 
Ash content (%) 
30±5 
27.73 
× 
 
5 
无缺口冲击强度* 
（ISO 179-1:2000） 
Impact strength（kJ/m2） 
≥85(湿态) 
28 
 
× 
 
高压线保护壳OTS 样件 
 
 
1 
红外（GB/T6040-2002） 
Infrared Spectroscopy 
PA6 
PA6 
× 
 


 
上海汽车中心实验室
SAIC center lab 
中国·上海·嘉定区安研路201 号 
邮编. 201804 
No. 201 Anyan Road, Jiading District,  
Shanghai, China. 
Post code :201804 
报告编号：Report number 
SCL-S-11-0194M 
委托者Requestor：SQE 李珅 
送样日期Deliver date：2011.11.03 
报告日期Report date：2011.11.21 
第 3 页 共 3 页 
Page 3 of 3  
 
上海汽车 
SAIC Motor 
序号 
No. 
试验项目 
Test item 
额定值 
Requirement 
试验结果 
Test result 
评价 Evaluation 
合格 
qualified 
不合格 
unqualified 
第一次 
第二次 
2 
熔点（GB/T19466.3-2006） 
Melting point (oC) 
220±5 
204.92 
 
× 
3 
焓值（GB/T19466.3-2006） 
Enthalpy (J/g) 
/ 
29.71 
29.92 
× 
 
4 
灰分(GB/T9345.1-2008） 
Ash content (%) 
30±5 
32.22 
× 
 
5 
无缺口冲击强度* 
（ISO 179-1:2000） 
Impact strength（kJ/m2） 
≥85(湿态) 
33 
 
× 
*样条从零件上截取，尺寸为50*6*1.9~2.2mm。 
备注：供应商承认在注塑中存在脱模时间长的问题，模具修改中。

File: 材料工程师/SCL-S-11-0195M.pdf.md
# SCL-S-11-0195M.pdf

 
上海汽车中心实验室
SAIC Center Lab 
中国·上海·嘉定区安研路201 号 
邮编. 201804 
No. 201 Anyan Road, Jiading District,  
Shanghai, China. 
Post code : 201804 
报告编号：Report number
SCL-S-11-0195M 
委托者Requestor： 
 SQE  承璐刚 
委托编号Request number： 
送样日期
Deliver date: 
2011.11.25 
报告日期
Report date ：
2011.12.30 
第 1 页 共 4 页 
Page 2of 2 
 
上海汽车
SAIC Motor
零件号 
Part number 
90003427 
 零件名称 
Part name 
螺母 
NUT 
图纸日期 
Drawing date  
/ 
零件生产日期 
Production date 
/ 
 供货商 
Supplier 
PHILIDAS 
车型/项目 
Car type/project 
IS12 
 
   阶段性报告  Stage report        结论性报告 Conclusion report           测试报告 Test report 
Ⅰ.任务描述 Task description 
实验室受委托对螺母进行失效原因分析，失效零件具体信息如下： 
As requested, QA lab has analyzed the failure cause of the nut, and the information of failured part is shown as following： 
零件信息：Part information 
零件名称 
Part name 
螺母 
NUT 
制造日期 
Production date 
/ 
VIN 码 
VIN number 
/ 
销售日期 
Sale date 
/ 
车辆里程数 
Car mileage 
/ 
销售商 
Sale agent 
/ 
失效模式描述 
Invalid situation 
description 
在仪征现场发现法兰外径缺损 
原材料信息：Raw material information 
原材料及牌号 
Raw material and 
trademark 
/ 
原材料厂商 
Raw material producer 
/ 
散件供应商 
Part suplier 
/ 
金属热处理状态 
Metal heat treatment state
调质 
 
Ⅱ. 结论与建议 Conclusions and suggestions 
结论Conclusions： 
1、由于原始裂纹引起的冷镦开裂。  
The failure due to original crack of the wire , the crack created in cold forging process.  
建议Suggestions： 
1、 控制原材料（线材）表面质量。Control surface quality for raw material. 
2、 加强冷镦工序的过程控制。Improving cold forging process control. 
 
 
 
 
分发： 
Distributio
n 
SQE：承璐刚 
检验者： 
Autror 
白云岭   
Bai yunling 
审核： 
Auditor 
 
批准： 
Approver 
 
日期： 
Date 
2011.12.30 
日期： 
Date 
 
日期： 
Date 
 


 
上海汽车中心实验室
SAIC Center Lab 
中国·上海·嘉定区安研路201 号 
邮编. 201804 
No. 201 Anyan Road, Jiading District,  
Shanghai, China. 
Post code : 201804 
报告编号：Report number
SCL-S-11-0195M 
委托者Requestor： 
 SQE  承璐刚 
委托编号Request number： 
送样日期
Deliver date: 
2011.11.25 
报告日期
Report date ：
2011.12.30 
第 2 页 共 4 页 
Page 2of 2 
 
上海汽车
SAIC Motor
III. 测试结果 Test Results  
一、宏观观察： 
1、宏观观察，失效螺母沿纵向开裂，见图1； 
二、断口分析： 
1、宏观断口：裂纹呈涨开式，且裂纹与螺母表面的裂纹缺陷在同一位置，见图2；  
1、 断口微观形貌：裂纹底部呈钝角形态，且在底部有热处理淬火引起的扩展裂纹，见图3、； 
三、工艺分析： 
主要工艺流程：冷锻-----.......-----热处理（调质） 
四、材料分析： 
1、 芯部硬度：   
结论： 合格。              详见附表1   
2、 脱碳：   
结论：   /           详见附表1 
3、基体组织：回火索氏体   
 结论：   合格              详见附表1 
4、非金属夹杂物：  
 结论：  /              详见附表1 
 
结论： 
1、由于原始裂纹引起的冷镦开裂。  
 
附表1 
 序
号 
试验项目 
额定值 
试验结果 
评价 
合格 
不合
格 
 
螺母（10 级） 
GB/T3098 
 
 
 
1 
芯部硬度 
272-353HV 
291、297、295 
X 
 
2 
表面脱碳 
/ 
无 （图5）） 
/ 
 
3 
基体组织 
回火索氏体 
回火索氏体（图6） 
X 
 
4 
非金属夹杂物 
/ 
D2.0 C0.5（图4） 
/ 
 


 
上海汽车中心实验室
SAIC Center Lab 
中国·上海·嘉定区安研路201 号 
邮编. 201804 
No. 201 Anyan Road, Jiading District,  
Shanghai, China. 
Post code : 201804 
报告编号：Report number
SCL-S-11-0195M 
委托者Requestor： 
 SQE  承璐刚 
委托编号Request number： 
送样日期
Deliver date: 
2011.11.25 
报告日期
Report date ：
2011.12.30 
第 3 页 共 4 页 
Page 2of 2 
 
上海汽车
SAIC Motor
  
 
  
图1  失效件实物宏观形貌 
 
        
  
 
图2   断口宏观形貌 
   
       
  
 
图3 裂纹附近金相组织 
 
 
淬火时
的扩展
裂纹 


 
上海汽车中心实验室
SAIC Center Lab 
中国·上海·嘉定区安研路201 号 
邮编. 201804 
No. 201 Anyan Road, Jiading District,  
Shanghai, China. 
Post code : 201804 
报告编号：Report number
SCL-S-11-0195M 
委托者Requestor： 
 SQE  承璐刚 
委托编号Request number： 
送样日期
Deliver date: 
2011.11.25 
报告日期
Report date ：
2011.12.30 
第 4 页 共 4 页 
Page 2of 2 
 
上海汽车
SAIC Motor
  
 
图4  失效件非金属夹杂物： D2.0  C0.5 100X           
 
 
图5  法兰面表面脱碳： 无  100X 
 
  
 
图6  失效件芯部组织：回火索氏体   500X

File: 材料工程师/SCL-S-11-0198M  DCT360 倒档齿.pdf.md
# SCL-S-11-0198M  DCT360 倒档齿.pdf

 
上海汽车中心实验室 
中国·上海·嘉定区安研路201 号 
邮编. 201804 
 
SAIC Central Laboratory 
201 Anhong rd, Anting, Shanghai, China 
报告编号 
Report number 
 
SCL-S-11-0198M 
委托者: 陈强 
Request person, dept： 
委托编号: SCL-S-11-0198M 
Request number: 
送样日期: 2011.12.5 
Request date:  
报告日期: 2012.1.19 
Report date：  
第1页共5页 
 
分发: 
Distribution 
TC  陈强 
检验者Author 
白云岭 
审核Auditor 
 
批准Approver 
 
日期Date 
2012.1.19 
日期Date 
 
日期Date 
 
SMPV-0.2.3-002-QA -F01 
上海汽车
SAIC Motor
零件号Part number 
10057525/10057519 
 零件名称 
Part name 
倒档轴REVERSE IDLER 
倒档从动齿总成ASS REV GEAR2 
图纸日期Drawing date 
2011.3.29 
零件生产日期Part production date 
/ 
 供货商 
Supplier 
上海汽车变速器有限公司 
SAGW 
车型/项目Car type/project 
DCT 360 
阶段性报告 Interim report                结论性报告 Conclusion report          
 
Ⅰ.任务描述 Task description 
实验室受委托对倒档轴/倒档从动齿总成进行失效原因分析，失效零件具体信息见下页： 
As requested, QA lab has analyzed the failure of REVERSE IDLER/ ASS REV GEAR2. The background information of the failed part is as next  page： 
零件信息：Part information 
零件名称 
Part name 
倒档轴REVERSE IDLER 
倒档从动齿总成ASS REV GEAR2 
制造日期 
Production date 
/ 
VIN 码 
VIN 
/ 
销售日期 
Sale date 
/ 
测试寿命 
Test Life 
1#变速箱：5 分钟 
2#变速箱：50 分钟 
维修站名称 
Sale agent 
/ 
失效模式描述 
Failure circumstance  
变速箱耐久台架试验过程中（要求50 分钟）齿轮断裂 
 The gears were broken in the endurance test(the time required:50min) 
原材料信息：Raw material information 
原材料及牌号 
Raw material specification 
20MnCr5 
原材料厂商 
Raw material producer 
/ 
散件供应商 
Component supplier 
/ 
金属热处理状态 
Metal heat treatment state 
/ 
 
失效零件见图：The failed part is shown in figure.  
 
Ⅱ. 结论与建议 Conclusions and Suggestions 
结论Conclusions： 
1. 过载引起的断裂。The gears have failed due to the overloading. 
2. 硬度、有效硬化层深度符合图纸的技术要求。The  hardness and effective case depth meet the requirements of the drawing. 
建议Suggestions： 
1. 
工程进行设计校核。Check the design by TC. 
2. 检查同批零件的尺寸。Check dimensions of new parts from the same batch. 
2#
倒
档
从
动
齿
2#
倒
档
轴
1#
倒
档
轴
 


 
上海汽车中心实验室 
中国·上海·嘉定区安研路201 号 
邮编. 201804 
 
SAIC QA Laboratory 
201 Anhong rd, Anting, Shanghai 
报告编号 
Report number 
 
SCL-S-11-0198M 
委托者:陈强 
Request person, dept： 
委托编号: SCL-S-11-0230M 
Request number: 
送样日期:  2011.12.5 
Request date:  
报告日期: 2012.1.19 
Report date：  
第2页共5页 
 
SMPV-0.2.3-002-QA -F01 
上海汽车
SAIC Motor
 
III. 调查结果 Investigation Results  
一、 断口分析： 
1、 1#变速箱的倒档齿：有两个齿在齿根部断裂；有四个齿的齿顶部钝断；其余齿尖均有撞击的痕迹，见图1。 
2、 2#变速箱的倒档齿：有两个齿在节圆处产生裂纹；有11 个齿的齿顶部钝断，见图2。 
3、 2#变速箱的倒档从动齿总成：有三个齿在齿根部断裂；有1 个齿的齿顶部钝断，且齿根部产生裂纹；其余
齿面有受力不均匀现象，见图3。 
   
 
 
 
图1 1#倒档轴宏观观察 
  
 
图2  2#倒档轴宏观观察 
 
 
 
 
图3  2#倒档从动齿总成宏观观察 
 


 
上海汽车中心实验室 
中国·上海·嘉定区安研路201 号 
邮编. 201804 
 
SAIC QA Laboratory 
201 Anhong rd, Anting, Shanghai 
报告编号 
Report number 
 
SCL-S-11-0198M 
委托者:陈强 
Request person, dept： 
委托编号: SCL-S-11-0230M 
Request number: 
送样日期:  2011.12.5 
Request date:  
报告日期: 2012.1.19 
Report date：  
第3页共5页 
 
SMPV-0.2.3-002-QA -F01 
上海汽车
SAIC Motor
 
二、 理化分析： 
 
序号 
No. 
零件
状态
 
试验项目
Test item 
额定值 
Requirement 
试验结果 
Test result 
评价 Evaluation 
合格 
OK 
不合格
Not OK
一 
 
 
化学成分
/20MnCr5
QJ410310-2004 
 
/ 
 
 
C 
0.17-0.22 
0.19 
X 
 
 
Si 
≤0.12 
0.052 
X 
 
 
Mn 
1.10-1.50 
1.40 
X 
 
 
P 
≤0.035 
0.012 
X 
 
 
S 
0.020-0.035 
0.032 
X 
 
 
Cr 
1.00-1.30 
1.26 
X 
 
 
Al 
0.020-0.055 
0.034 
X 
 
二、 
1#倒
档轴
表面硬度
680-780HV 
708 
X 
 
芯部硬度
≥36HRC 
45.7 
X 
 
有效硬化
层深度 
550HV1=0.50-0.80mm
0.67 
（图 4 ） 
X 
 
渗碳层金
相组织 
针状马氏体：1-5 级 
3 （图 7 ） 
X 
 
碳化物：1-4 级 
2 （图 7 ） 
X 
 
残余奥氏体：1-5 级 
3 （图 7 ） 
X 
 
芯部金相
组织 
低碳马氏体：≤5 级 
2（图 8 ） 
X 
 
三、 
2#倒
档轴
表面硬度
680-780HV 
771 
X 
 
芯部硬度
≥36HRC 
40.4 
X 
 
有效硬化
层深度 
550HV1=0.50-0.80mm
0.77 
（图 5 ） 
X 
 
渗碳层金
相组织 
 
针状马氏体：1-5 级 
5 （图 9 ） 
X 
 
碳化物：1-4 级 
3 （图 9 ） 
X 
残余奥氏体：1-5 级 
3 （图 9 ） 
X 
 
芯部金相
组织 
低碳马氏体：≤5 级 
2 （图 10 ） 
X 
 
四、 
2#倒
档从
动齿
总成
表面硬度
680-780HV 
689 
X 
 
芯部硬度
≥36HRC 
39.6 
X 
 
有效硬化
层深度 
550HV1=0.50-0.80mm
0.63 
（图 6 ） 
X 
 
渗碳层金
相组织 
针状马氏体：1-5 级 
2 （图 11 ） 
X 
 
碳化物：1-4 级 
2 （图 11 ） 
X 
 
残余奥氏体：1-5 级 
2 （图 11 ） 
X 
 
芯部金相
组织 
低碳马氏体：≤5 级 
2 （图 12 ） 
X 
 
     注：金相技术要求源于变速器公司的企标QJ520402-2003。 
 
 
 
 
 


 
上海汽车中心实验室 
中国·上海·嘉定区安研路201 号 
邮编. 201804 
 
SAIC QA Laboratory 
201 Anhong rd, Anting, Shanghai 
报告编号 
Report number 
 
SCL-S-11-0198M 
委托者:陈强 
Request person, dept： 
委托编号: SCL-S-11-0230M 
Request number: 
送样日期:  2011.12.5 
Request date:  
报告日期: 2012.1.19 
Report date：  
第4页共5页 
 
SMPV-0.2.3-002-QA -F01 
上海汽车
SAIC Motor
 
 
 
 
图4  1#倒档轴有效硬化层深度 
 
 
 
图5  2#倒档轴有效硬化层深度 
 
 
图6  2#倒档从动齿总成有效硬化层深度 
 


 
上海汽车中心实验室 
中国·上海·嘉定区安研路201 号 
邮编. 201804 
 
SAIC QA Laboratory 
201 Anhong rd, Anting, Shanghai 
报告编号 
Report number 
 
SCL-S-11-0198M 
委托者:陈强 
Request person, dept： 
委托编号: SCL-S-11-0230M 
Request number: 
送样日期:  2011.12.5 
Request date:  
报告日期: 2012.1.19 
Report date：  
第5页共5页 
 
SMPV-0.2.3-002-QA -F01 
上海汽车
SAIC Motor
 
 
图7   500X                                             图8   500X 
 
 
图9  500X                                                    图10   500X 
 
 
图11   500X                                                      图12   500X

File: 材料工程师/SCL-S-11-0199M 侧雨刮.pdf.md
# SCL-S-11-0199M 侧雨刮.pdf

 
上海汽车中心实验室
SAIC center lab 
中国·上海·嘉定区安研路201 号 
邮编. 201804 
No. 201 Anyan Road, Jiading District,  
Shanghai, China. 
Post code :201804 
报告编号：Report number 
SCL-S-11-0199M 
委托者Requestor：SQE 吴忠鹏 
送样日期Deliver date：2011.11.03 
报告日期Report date：2011.11.08 
第 1 页 共 3 页 
Page 1 of 3  
 
上海汽车 
SAIC Motor 
零件号 
Part number 
10044630 
零件名称 
Part name 
侧雨刮 
Side wiper 
图纸日期 
Drawing date  
/ 
零件生产日期 
Production date 
/ 
供货商 
Supplier 
贵州万江 
Guizhou Wanjiang 
车型/项目 
Car type/project 
IS12 
 
   阶段性报告  Stage report        结论性报告 Conclusion report           测试报告 Test report 
Ⅰ.任务描述 Task description 
实验室受委托对侧雨刮进行失效原因分析，失效零件具体信息如下： 
As requested, SAIC center lab has analyzed the invalid cause of the plastic cushion of the side wiper, and the information of invalid part 
is shown as following： 
零件信息：Part information 
零件名称 
Part name 
侧雨刮 
Side wiper 
制造日期 
Production date 
2011.2 
VIN 码 
VIN number 
LSJW34G35BJ015324 
销售日期 
Sale date 
/ 
车辆里程数 
Car mileage 
3 公里 
维修站名称 
Sale agent 
/ 
失效模式描述 
Invalid situation 
description 
约100mm 长度胶条对应刮刷范围刮不净 
About 100mm long rubber strip of side wiper could not scrape corresponding area clean. 
原材料信息：Raw material information 
原材料及牌号 
Raw material and 
trademark 
CR 
原材料厂商 
Raw material producer 
日本富国 
散件供应商 
Part supplier 
日本富国 
金属热处理状态 
Metal heat treatment state 
/ 
失效零件见图1：The invalid parts are shown in Fig 1.  
Ⅱ. 结论与建议 Conclusions and suggestions 
结论：雨刮胶条上许多各类损伤导致刮不净。 
Conclusions: A lot of scathes were observed at the edge of rubber strip which led to the failure of side wiper. 
建议：新雨刮在使用前妥善保存，避免受损。  
Suggestions：New wiper should be carefully preserved before use.  
 
 
 
分发： 
Dispenser 
SQE 吴忠鹏 
检验者： 
Identifier 
狄春峰 
审核： 
Auditor 
 
批准： 
Approver 
 
日期： 
Date 
2011.11.08 
日期： 
Date 
 
日期： 
Date 
 
      


 
上海汽车中心实验室
SAIC center lab 
中国·上海·嘉定区安研路201 号 
邮编. 201804 
No. 201 Anyan Road, Jiading District,  
Shanghai, China. 
Post code :201804 
报告编号：Report number 
SCL-S-11-0199M 
委托者Requestor：SQE 吴忠鹏 
送样日期Deliver date：2011.11.03 
报告日期Report date：2011.11.08 
第 2 页 共 3 页 
Page 2 of 3  
 
上海汽车 
SAIC Motor 
 
图1 失效件 
Fig 1 Failure part        
                                                      
III. 宏观分析 Macroscopic analysis 
 
放大观察图1 中刮不净区域的胶条刃口，得到图2-9。通过图2-9 可以看到胶条上存在许多各类损伤，这些损
伤导致了这段胶条在相应区域刮不净。 
The failure area of rubber strip in fig.1 was observed through magnification and fig. 2-9 was got. A lot of scathes 
were observed at the edge of rubber strip which led to the failure of side wiper. 
 
图2 胶条                                        图3 胶条 
Fig. 2 Rubber strip                                 Fig.3Rubber strip 


 
上海汽车中心实验室
SAIC center lab 
中国·上海·嘉定区安研路201 号 
邮编. 201804 
No. 201 Anyan Road, Jiading District,  
Shanghai, China. 
Post code :201804 
报告编号：Report number 
SCL-S-11-0199M 
委托者Requestor：SQE 吴忠鹏 
送样日期Deliver date：2011.11.03 
报告日期Report date：2011.11.08 
第 3 页 共 3 页 
Page 3 of 3  
 
上海汽车 
SAIC Motor 
 
图4 胶条                                        图5 胶条 
Fig. 4Rubber strip                                   Fig.5Rubber strip 
 
图6 胶条                                       图7 胶条 
Fig. 6 Rubber strip                                 Fig.7Rubber strip 
 
图8 胶条                                       图9 胶条 
Fig. 8 Rubber strip                                 Fig.9Rubber strip

File: 材料工程师/SCL-S-11-0200M 空调O形圈.pdf.md
# SCL-S-11-0200M 空调O形圈.pdf

 
上海汽车中心实验室
SAIC center lab 
中国·上海·嘉定区安研路201 号 
邮编. 201804 
No. 201 Anyan Road, Jiading District,  
Shanghai, China. 
Post code :201804 
报告编号：Report number 
SCL-S-11-0200M 
委托者Requestor：SQE 华睿 
送样日期Deliver date：2011.11.07 
报告日期Report date：2011.12.02 
第 1 页 共 3 页 
Page 1 of 3  
 
上海汽车 
SAIC Motor 
零件号 
Part number 
K68630CD000 
零件名称 
Part name 
空调管 
Air-conditioner pipe 
图纸日期 
Drawing date  
/ 
零件生产日期 
Production date 
/ 
供货商 
Supplier 
常州盛士达 
Changzhou Shengshida 
车型/项目 
Car type/project 
IS12 
 
   阶段性报告  Stage report        结论性报告 Conclusion report           测试报告 Test report 
Ⅰ.任务描述 Task description 
实验室受委托对空调管进行失效原因分析，失效零件具体信息如下： 
As requested, SAIC center lab has analyzed the invalid cause of the air-conditioner pipe, and the information of invalid part is shown as 
following： 
零件信息：Part information 
零件名称 
Part name 
空调管 
Air-conditioner pipe 
制造日期 
Production date 
/ 
VIN 码 
VIN number 
LSJW34G34BJ013533 
销售日期 
Sale date 
/ 
车辆里程数 
Car mileage 
9 Km 
维修站名称 
Sale agent 
/ 
失效模式描述 
Invalid situation 
description 
空调管泄漏。更换O 型圈即可解决。 
Air-conditioner pipe leaked. The failure could be resolved by replacing O ring. 
原材料信息：Raw material information 
原材料及牌号 
Raw material and 
trademark 
HNBR 
原材料厂商 
Raw material producer 
/ 
散件供应商 
Part supplier 
常州朗博 
Changzhou Langbo 
金属热处理状态 
Metal heat treatment state 
/ 
失效零件见图1：The invalid parts are shown in Fig 1.  
Ⅱ. 结论与建议 Conclusions and suggestions 
结论：O 型圈的材料符合质量要求。 
Conclusions: 1. The material performance of O ring conforms to requirements. 
建议：对O 型圈使用环境进行检查。 
Suggestions：1. The working condition of O ring should be checked. 
 
 
 
 
 
分发： 
Dispenser 
SQE 华睿 
检验者： 
Identifier 
 
审核： 
Auditor 
 
批准： 
Approver 
 
日期： 
Date 
 
日期： 
Date 
 
日期： 
Date 
 


 
上海汽车中心实验室
SAIC center lab 
中国·上海·嘉定区安研路201 号 
邮编. 201804 
No. 201 Anyan Road, Jiading District,  
Shanghai, China. 
Post code :201804 
报告编号：Report number 
SCL-S-11-0200M 
委托者Requestor：SQE 华睿 
送样日期Deliver date：2011.11.07 
报告日期Report date：2011.12.02 
第 2 页 共 3 页 
Page 2 of 3  
 
上海汽车 
SAIC Motor 
 
图1 失效件 
Fig 1 Failure part        
                                                      
III. 材料测试结果 Material Test Results  
序
号 
No. 
试验项目 
Test item 
额定值 
Requirement 
试验结果 
Test result 
评价 Evaluation 
合格 
qualified 
不合格 
unqualified 
 
O 型圈失效件 
 
 
1 
红外（GB/T6040-2002） 
Infrared Spectroscopy 
HNBR 
HNBR 
× 
 
2 
国际橡胶硬度（VDA675101） 
International Rubber Hardness Degree 
(IRHD) 
* 
69 
 
 
 
O 型圈新件 
 
 
1 
红外（GB/T6040-2002） 
Infrared Spectroscopy 
HNBR 
HNBR 
× 
 
2 
国际橡胶硬度（VDA675101） 
International Rubber Hardness Degree 
(IRHD) 
* 
72 
 
 
3 
压缩永久变形 DVR 
150℃×22h/40% 
≤ 50 % 
551) 
 
 
*硬度（邵氏A）额定值：75±5 
1）引用自SCL-P-11-2153~2155M，可以接受。 
 
 
 
 
 
 


 
上海汽车中心实验室
SAIC center lab 
中国·上海·嘉定区安研路201 号 
邮编. 201804 
No. 201 Anyan Road, Jiading District,  
Shanghai, China. 
Post code :201804 
报告编号：Report number 
SCL-S-11-0200M 
委托者Requestor：SQE 华睿 
送样日期Deliver date：2011.11.07 
报告日期Report date：2011.12.02 
第 3 页 共 3 页 
Page 3 of 3  
 
上海汽车 
SAIC Motor 
Ⅳ. 宏观分析 Macroscopic analysis 
     
    通过立体显微镜观察失效件，在O 型圈偏内侧发现一道伤痕（见图2）。 
 
 
图2 失效件 
Fig.2 Failure part 
 
对失效件和新件的尺寸进行对比（见图3）可以发现：失效件的内径和外径均较新件长0.4mm。 
 
图3 尺寸对比 
Fig. 3 Contrast of size

File: 材料工程师/SCL-S-11-0201M 加油门拉锁.pdf.md
# SCL-S-11-0201M 加油门拉锁.pdf

 
上海汽车中心实验室
SAIC center lab 
中国·上海·嘉定区安研路201 号 
邮编. 201804 
No. 201 Anyan Road, Jiading District,  
Shanghai, China. 
Post code :201804 
报告编号：Report number 
SCL-S-11-0201M 
委托者Requestor：SQE 范有为 
送样日期Deliver date：2011.11.08 
报告日期Report date：2011.11.22 
第 1 页 共 3 页 
Page 1 of 3  
 
上海汽车 
SAIC Motor 
零件号 
Part number 
10050602 
零件名称 
Part name 
加油口小门开启拉锁 
Filler hatch zipper 
图纸日期 
Drawing date  
/ 
零件生产日期 
Production date 
/ 
供货商 
Supplier 
上海迪由 
Shanghai Diyou 
车型/项目 
Car type/project 
AP12 
 
   阶段性报告  Stage report        结论性报告 Conclusion report           测试报告 Test report 
Ⅰ.任务描述 Task description 
实验室受委托对加油口小门开启拉锁进行失效原因分析，失效零件具体信息如下： 
As requested, SAIC center lab has analyzed the invalid cause of the filler hatch zipper, and the information of invalid part is shown as 
following： 
零件信息：Part information 
零件名称 
Part name 
加油口小门开启拉锁 
Filler hatch zipper 
制造日期 
Production date 
/ 
VIN 码 
VIN number 
LSJA14E31BG990094 
销售日期 
Sale date 
AP12 M0 车型OTS 阶段G5+ 
车辆里程数 
Car mileage 
1293 Km 
维修站名称 
Sale agent 
/ 
失效模式描述 
Invalid situation 
description 
加油口小门开启拉锁卡扣开裂 
Block button of filler hatch zipper cracked. 
原材料信息：Raw material information 
原材料及牌号 
Raw material and 
trademark 
POM 
原材料厂商 
Raw material producer 
Polyplastics 
散件供应商 
Part supplier 
上海高齐 
Shanghai Gaoqi 
金属热处理状态 
Metal heat treatment state 
/ 
失效零件见图1：The invalid parts are shown in Fig 1.  
Ⅱ. 结论与建议 Conclusions and suggestions 
结论：加油小门开启拉锁的材料符合质量要求。 
Conclusions: The material performance of filler hatch zipper conforms to requirements. 
建议：改进装配工艺。  
Suggestions：The assembly technology should be improved.  
 
 
 
分发： 
Dispenser 
SQE 范有为 盛勇胜 
检验者： 
Identifier 
 
审核： 
Auditor 
 
批准： 
Approver 
 
日期： 
Date 
 
日期： 
Date 
 
日期： 
Date 
 


 
上海汽车中心实验室
SAIC center lab 
中国·上海·嘉定区安研路201 号 
邮编. 201804 
No. 201 Anyan Road, Jiading District,  
Shanghai, China. 
Post code :201804 
报告编号：Report number 
SCL-S-11-0201M 
委托者Requestor：SQE 范有为 
送样日期Deliver date：2011.11.08 
报告日期Report date：2011.11.22 
第 2 页 共 3 页 
Page 2 of 3  
 
上海汽车 
SAIC Motor 
      
 
图1 失效件 
Fig 1 Failure part        
                                                      
III. 材料测试结果 Material Test Results  
序
号 
No. 
试验项目 
Test item 
额定值 
Requirement 
试验结果 
Test result 
评价 Evaluation 
第一次 
第二次 
合格 
qualified 
不合格 
unqualified 
 
加油门拉索失效件 
 
 
1 
红外（GB/T6040-2002） 
Infrared Spectroscopy 
POM 
POM 
× 
 
2 
熔点（GB/T19466.3-2006） 
Melting point (oC) 
170±10 
166 
× 
 
3 
焓值（GB/T19466.3-2006） 
Enthalpy (J/g) 
/ 
136 
154 
× 
 
 
加油门拉索新件 
 
 
1 
红外（GB/T6040-2002） 
Infrared Spectroscopy 
POM 
POM 
× 
 
2 
熔点（GB/T19466.3-2006） 
Melting point (oC) 
170±10 
164 
× 
 
3 
焓值（GB/T19466.3-2006） 
Enthalpy (J/g) 
/ 
136 
153 
× 
 
 
 
 


 
上海汽车中心实验室
SAIC center lab 
中国·上海·嘉定区安研路201 号 
邮编. 201804 
No. 201 Anyan Road, Jiading District,  
Shanghai, China. 
Post code :201804 
报告编号：Report number 
SCL-S-11-0201M 
委托者Requestor：SQE 范有为 
送样日期Deliver date：2011.11.08 
报告日期Report date：2011.11.22 
第 3 页 共 3 页 
Page 3 of 3  
 
上海汽车 
SAIC Motor 
Ⅳ. 宏观分析 Macroscopic analysis 
 
通过图2 可以看出失效件的裂口明显是被硬物多次割伤，很可能是由于装配工艺不佳而被板金割伤。 
 
     
图2 失效件的断口 
Fig. 2 Fracture of failure part

File: 材料工程师/SCL-S-11-0202M 油压开关膜片.pdf.md
# SCL-S-11-0202M 油压开关膜片.pdf

 
上海汽车中心实验室
SAIC center lab 
中国·上海·嘉定区安研路201 号 
邮编. 201804 
No. 201 Anyan Road, Jiading District,  
Shanghai, China. 
Post code :201804 
报告编号：Report number 
SCL-S-11-0202M 
委托者Requestor：SQE 陈煜 
送样日期Deliver date：2011.11.08 
报告日期Report date：2011.11.23 
第 1 页 共 3 页 
Page 1 of 3  
 
上海汽车 
SAIC Motor 
零件号 
Part number 
NUC100280 
零件名称 
Part name 
机油压力传感器 
Engine oil pressure sensor 
图纸日期 
Drawing date  
/ 
零件生产日期 
Production date 
/ 
供货商 
Supplier 
上海德科 
Shanghai Deke 
车型/项目 
Car type/project 
AP11 
 
   阶段性报告  Stage report        结论性报告 Conclusion report           测试报告 Test report 
Ⅰ.任务描述 Task description 
实验室受委托对机油压力传感器进行失效原因分析，失效零件具体信息如下： 
As requested, SAIC center lab has analyzed the invalid cause of the engine oil pressure sensor, and the information of invalid part is 
shown as following： 
零件信息：Part information 
零件名称 
Part name 
机油压力传感器 
Engine oil pressure sensor 
制造日期 
Production date 
/ 
VIN 码 
VIN number 
多辆 
销售日期 
Sale date 
/ 
车辆里程数 
Car mileage 
8961km；23096km；31091km 
维修站名称 
Sale agent 
/ 
失效模式描述 
Invalid situation 
description 
油压膜片开裂 
Oil pressure membrane cracked. 
原材料信息：Raw material information 
原材料及牌号 
Raw material and 
trademark 
PI 
原材料厂商 
Raw material producer 
杜邦 
散件供应商 
Part supplier 
Du pont 
金属热处理状态 
Metal heat treatment state 
/ 
失效零件见图1：The invalid parts are shown in Fig 1.  
Ⅱ. 结论与建议 Conclusions and suggestions 
结论：1、油压膜片的材料符合质量要求。 
      2、失效件的开裂位置都在两圈银纹上，开裂主要是由于长期疲劳导致的。大量的杂质会加速开裂。 
Conclusions: 1. The material performance of oil pressure membrane conforms to requirements. 
           2. The crack position of failure parts were all at polymer craze. The crack was mainly caused by 
long-term fatigue. The large amount of impurity could accelerate crack. 
建议：1、增加膜片材料韧性。 
      2、提高系统清洁度。  
Suggestions：1. The toughness of membrane should be increased. 
            2. Cleanliness of such system should be increased. 
 
分发： 
Dispenser 
SQE 陈煜 
检验者： 
Identifier 
 
审核： 
Auditor 
 
批准： 
Approver 
 
日期： 
Date 
 
日期： 
Date 
 
日期： 
Date 
 
 


 
上海汽车中心实验室
SAIC center lab 
中国·上海·嘉定区安研路201 号 
邮编. 201804 
No. 201 Anyan Road, Jiading District,  
Shanghai, China. 
Post code :201804 
报告编号：Report number 
SCL-S-11-0202M 
委托者Requestor：SQE 陈煜 
送样日期Deliver date：2011.11.08 
报告日期Report date：2011.11.23 
第 2 页 共 3 页 
Page 2 of 3  
 
上海汽车 
SAIC Motor 
 
图1 失效件 [A] 8961km；[B]23096km；[C]工程试验车；[D] 31091km 
Fig 1 Failure part [A] 8961km；[B]23096km；[C]Testing car；[D] 31091km       
                                                      
III. 材料测试结果 Material Test Results  
序
号 
No. 
试验项目 
Test item 
额定值 
Requirement 
试验结果 
Test result 
评价 Evaluation 
合格 
qualified 
不合格 
unqualified 
 
油压膜片失效件（[A]，[B]，[D]） 
 
 
1 
红外（GB/T6040-2002） 
Infrared Spectroscopy 
PI 
PI 
× 
 
 
油压膜片新件 
 
 
1 
红外（GB/T6040-2002） 
Infrared Spectroscopy 
PI 
PI 
× 
 
 
油压膜片失效件（试验车[C]） 
 
 
1 
红外（GB/T6040-2002） 
Infrared Spectroscopy 
PI 
PI 
× 
 
* 
油压膜片（SVW） 
 
 
1 
红外（GB/T6040-2002） 
Infrared Spectroscopy 
/ 
PI 
 
 
* 
油压膜片（SGM） 
 
 
1 
红外（GB/T6040-2002） 
Infrared Spectroscopy 
/ 
PI 
 
 
*油压膜片（SVW）和油压膜片（SGM）系由SVW 和SGM 相应车型上拆解下的对比件。 


 
上海汽车中心实验室
SAIC center lab 
中国·上海·嘉定区安研路201 号 
邮编. 201804 
No. 201 Anyan Road, Jiading District,  
Shanghai, China. 
Post code :201804 
报告编号：Report number 
SCL-S-11-0202M 
委托者Requestor：SQE 陈煜 
送样日期Deliver date：2011.11.08 
报告日期Report date：2011.11.23 
第 3 页 共 3 页 
Page 3 of 3  
 
上海汽车 
SAIC Motor 
Ⅳ. 宏观分析 Macroscopic analysis 
 
通过图1 和图2 可以发现，失效件的表面都有两圈银纹。这是由于膜片在工作时，会在这两圈位置受到往复
的力反复作用，使得膜片该位置疲劳，部分分子链断裂而形成。失效件的开裂位置都在两圈银纹上，这是因为在
银纹形成的位置，材料的机械性能会有一定程度的下降，受外力或长期疲劳的情况下容易形成开裂。 
 
图2 失效件的表面 
Fig. 2 Surface of failure part 
 
    将失效件[B]放大观察（见图3）发现，薄膜被纤维刺穿，且膜表面杂质很多。各类颗粒和纤维会增加膜表面
局部的压强，从而加速油压膜片开裂。 
 
图3 失效件[B] 
Fig. 3 Failure part [B]

File: 材料工程师/SCL-S-11-0203M Roewe 550后牌照饰板-张国良.pdf.md
# SCL-S-11-0203M Roewe 550后牌照饰板-张国良.pdf

 
上海汽车中心实验室 
SAIC Center Lab 
中国·上海·嘉定区安研路201 号 
邮编. 201804 
No 201 Anyan road, Jiading, Shanghai China 
Post code 201804 
报告编号 
Report number 
 
SCL-S-11-0203M 
委托者:  QAL 殷丰庆 
Request person, dept：Dong Chao 
委托编号:  SCL-S-11-0203 
Request number:  
送样日期:  2011.11-14 
Request date:  
报告日期:  2011.12.05 
Report date： 
                       第1页共3页 
 
分发: 
Distribution 
QAL：殷丰庆 
检验者Author 
张国良 Grent Zhang 
审核Auditor 
 
批准Approver 
 
日期Date 
2011-12-05 
日期Date 
 
日期Date 
 
 
上海汽车 
SAIC Motor 
零件号Part number 
3000 0480 
 零件名称 
Part name 
后牌照饰板 
Real number plate trim 
图纸日期Drawing date 
/ 
零件生产日期Part production date 
/ 
 供货商 
Supplier 
/ 
车型/项目Car type/project 
Roewe 550 
 
   阶段性报告 Interim report        结论性报告 Conclusion report           测试报告 Test report 
Ⅰ.任务描述 Task description 
实验室受委托对后牌照饰板进行失效原因分析，失效零件具体信息如下： 
As requested, QA lab has analyzed the failure of real number plate trim. The background information of the failed part is as 
following： 
零件信息：Part information 
零件名称 
Part name 
后牌照饰板 
Real number plate trim 
制造日期 
Production date 
/ 
VIN 码 
VIN 
LSJW26G348J042117 
销售日期 
Sale date 
/ 
车辆里程数 
Car mileage 
64606 公里 (km) 
维修站名称 
Sale agent 
广州骏孚4S 店 
失效模式描述 
Failure circumstance 
description 
后牌照饰板镀层发生起皮、起泡 
Real number plate trim is grazing and splitting 
原材料信息：Raw material information 
原材料及牌号 
Raw material specification 
ABS 
原材料厂商 
Raw material producer 
/ 
散件供应商 
Component supplier 
/ 
金属热处理状态 
Metal heat treatment state 
/ 
失效零件见图：The failed part is shown in figure 1.  
 
Ⅱ. 结论与建议 Conclusions and suggestions 
结论： 
1. 
基材性能和电镀层厚度满足标准要求；Δ Tg 为2.9℃，其值比较小，可推断出基材聚合较完全，注塑工
艺没问题。 
2. 
由于设计问题，灯泡腔体为密闭腔，散热性差，导致ABS 基材在高温下变形、膨胀，引起基材开裂和表
面镀铬起皮、起泡。 
Conclusions: 
1. 
The performance of basic material and the thickness of plating layers meet the standard requirement; Delt Tg is 2.8 ℃, 
its value is relatively small. It can be inferred that the polymerization is completed, and injection molding technology is 
no problem. 
2. 
Due to the design problem, the bulb cavity is a airtight cavity, the heat radiation performance is poor, which causes 
ABS substrate at elevated temperature deformation and expansion, finally lead to substrate cracking and chrome 
surface peeling, blistering. 


 
上海汽车中心实验室 
SAIC Center Lab 
中国·上海·嘉定区安研路201 号 
邮编. 201804 
No 201 Anyan road, Jiading, Shanghai China 
Post code 201804 
报告编号 
Report number 
 
SCL-S-11-0203M 
委托者:  QAL 殷丰庆 
Request person, dept：Dong Chao 
委托编号:  SCL-S-11-0203 
Request number:  
送样日期:  2011.11-14 
Request date:  
报告日期:  2011.12.05 
Report date： 
                       第2页共3页 
 
上海汽车 
SAIC Motor 
 
图1 失效零件照片 
Fig.1 The picture of failure part 
III. 测试结果 Test Results  
1．材料性能测试（Material Test）： 
序号 
No. 
试验项目 
Test item 
额定值 
Requirement 
试验结果 
Test result 
评价 Evaluation 
合格 
qualified 
不合格 
unqualified 
1.1 基材 Basic material 
1.1.1 
红外  
Infrared spectroscopy 
(GB/T 6040-2002) 
ABS 
ABS 
× 
 
1.1.2 
玻璃化转变温度 
Glass transition temperature 
(GB/T 19466.2-2006) 
/ 
First scanning: 105.5℃ 
Second scanning：108.4℃ 
Δ Tg：2.9℃ 
× 
 
1.2 电镀层 Electroplating layer 
1.2.1 
光亮镍 
Bright Nickel 
(ISO 1463-2003) 
≥7.5 µm 
8.8 µm 
× 
 
1.2.2 
半亮镍 
Semi-bright Nickel 
(ISO 1463-2003) 
≥7.5 µm 
9.8 µm 
× 
 
1.2.3 
铜 Copper 
（ISO 1463-2003） 
≥25 µm 
31.9 µm 
× 
 
   
小结： 
1、基材性能和电镀层厚度满足标准要求； 
2、P1 位置为基材和电镀层分析位置。此处远离镀层起皮、起泡的位置。两次扫描的玻璃化转变温度之差即
Δ Tg 为2.9℃，其值比较小，可推断出基材聚合较完全，注塑工艺没问题。 
Summary: 
1. The performance of basic material and the thickness of plating layers meet the standard requirement; 
2. P1 is the analysis position of basic material and plating layer, which is away from the peeling, blistering 
area. Delt Tg which is the difference between the first scanning of glass transition temperature and the 
second scanning is 2.8 ℃, its value is relatively small. It can be inferred that the polymerization is 
completed, and injection molding technology is no problem. 
 
 
 
 
 
 
P1 


 
上海汽车中心实验室 
SAIC Center Lab 
中国·上海·嘉定区安研路201 号 
邮编. 201804 
No 201 Anyan road, Jiading, Shanghai China 
Post code 201804 
报告编号 
Report number 
 
SCL-S-11-0203M 
委托者:  QAL 殷丰庆 
Request person, dept：Dong Chao 
委托编号:  SCL-S-11-0203 
Request number:  
送样日期:  2011.11-14 
Request date:  
报告日期:  2011.12.05 
Report date： 
                       第3页共3页 
 
上海汽车 
SAIC Motor 
2 . 分析 Analysis 
 
图片2 撕开起皮的镀层后的基材照片 
Fig.2 The picture of basic material after stripping peeling layer 
 
撕开起皮的镀层后，在基材上发现较多的垂直方向的裂纹。一般来说，镀层引起的内应力不足以引起基材开裂。
唯一的解释是基材的应力过大而造成了断裂。镀层起皮起泡的位置巧好为安装后牌照灯的位置(见图1)。我们注意
到此零件属于09 年12 月底整改之前的零件。由于设计问题，灯泡腔体为密闭腔，散热性差，导致ABS 基材在
高温下变形、膨胀，引起基材开裂和表面镀铬起皮、起泡。 
Stripping the peeling plating layer, it is can be found some perpendicular cracks on the substrate. Generally speaking, the 
inner-stress caused by electroplating layers is not sufficient to cause substrate cracking. The only explanation is that the 
excessive stress of substrate leads to failure. The coating peeling, bubbling area is just installation position for license 
plate lamp (see Figure 1). We noticed that this part belongs to the parts before rectification at the end of Dec. 09 year. Due 
to the design problem, the bulb cavity is a airtight cavity, the heat radiation performance is poor, which causes ABS 
substrate at elevated temperature deformation and expansion, finally lead to substrate cracking and chrome surface 
peeling, blistering. 
 
 
 
 
 
 
 
 
 
报告内容结束 
End of report 
裂纹
