Repository: kujaxr/obsidian-vault

File: 材料工程师/SCL-S-11-0204M  IP21 排气岐管.pdf.md
# SCL-S-11-0204M  IP21 排气岐管.pdf

 
上海汽车中心实验室 
中国·上海·嘉定区安研路201 号 
邮编. 201804 
 
SAIC QA Laboratory 
201 Anhong rd, Anting, Shanghai 
报告编号 
Report number 
 
SCL-S-11-0204M 
委托者: SQE 周袁东 
Request person, dept： 
委托编号: /  
Request number: 
送样日期: 2011.11.11  
Request date:  
报告日期: 2011.12.8 
Report date：  
第1页共6页 
 
分发: 
Distribution 
SQE：周袁东 
检验者Author 
邵 百 明 
审核Auditor 
Liz Greasley 
批准Approver 
 
日期Date 
2011.12.8 
日期Date 
2011.12.8 
日期Date 
 
 
上海汽车 
SAIC Motor 
零件号Part number 
LKC000660 
 零件名称 
Part name 
排气歧管 
图纸日期Drawing date 
/ 
零件生产日期Part production date 
/ 
 供货商 
Supplier 
西峡水泵 
车型/项目Car type/project 
IP21 
 
   阶段性报告 Interim report        结论性报告 Conclusion report           测试报告 Test report 
Ⅰ.任务描述 Task description 
实验室受委托对排气歧管的开裂原因分析；失效零件具体信息如下： 
As requested, QA lab has analyzed the crack of the exhaust pipe. The background information of the failed part is as following： 
零件信息：Part information 
零件名称 
Part name 
排气歧管 
制造日期 
Production date 
/ 
VIN 码 
VIN 
/ 
销售日期 
Sale date 
/ 
车辆里程数 
Car mileage 
48204Km(96.39%) 
维修站名称 
Sale agent 
/ 
失效模式描述 
Failure circumstance description 
在北京进行DS44 测试，发现表面有裂纹，但无泄露现象。There are cracks on the surface of the 
exhaust pipe, but no leak happened; the test item is DS44. 
原材料信息：Raw material information 
原材料及牌号 
Raw material specification 
NiSiCr3552(BS EN 13835-2002) 
原材料厂商 
Raw material producer 
西峡水泵 
散件供应商 
Component supplier 
西峡水泵 
金属热处理状态 
Metal heat treatment state 
铸态 
失效零件见图1：The failed parts are shown in figure 1.  
 
Ⅱ. 结论与建议 Conclusions and suggestions 
 
结论Conclusions： 
（1）排气歧管的主要裂纹产生于热节处（区域2 和区域3），还未完全穿透；其开裂的原因是由于热疲劳 
。The main crack of the exhaust pipe happened at the hot spot (region 2 and 3), and didn’t penetrate; the reason is because of thermal fatigue. 
（2）区域1 的裂纹较浅，其产生的原因与局部应力较大有关。The crack at the region 1 is very shallow, which is related with the local 
stress. 
（3）材料合格。The material is acceptable. 
 
建议Suggestions: 
（1） 降低排气温度或者对排气管局部进行优化。Reduce the exhaust temperature and optimize the local shape of the exhaust pipe. 
 
 
 
 
 
 


 
上海汽车中心实验室 
中国·上海·嘉定区安研路201 号 
邮编. 201804 
 
SAIC QA Laboratory 
201 Anhong rd, Anting, Shanghai 
报告编号 
Report number 
 
SCL-S-11-0204M 
委托者: SQE 周袁东 
Request person, dept： 
委托编号: /  
Request number: 
送样日期: 2011.11.11  
Request date:  
报告日期: 2011.12.8 
Report date：  
第2页共6页 
 
上海汽车 
SAIC Motor 
III. 测试结果与分析 Test Results and Analysis 
（1） 失效产品 Failed Parts 
失效的排气歧管如图1 所示。对整个外观进行检查，区域2 有明显的裂纹；区域1 和区域3 有不明显地裂缝。
裂缝的深度有待于采用金相法作进一步的检测。 
区域1 靠近紧固的圆弧过渡处，应力相对集中，承受的载荷相对较大；区域2 和区域3 为热节处，温度相对
较高，变化会比较显著，热应力较大。这是导致区域2 和区域3 出现裂纹的应力原因。 
 
 
 
 
 
 
 
 
 
 
 
 
图1 失效的排气歧管 
     
(2) 裂缝检测 Test Crack 
     采用切片的方法对区域1，区域2 以及区域3 的裂纹进行检查，其裂纹深度情况分别如图2 所示。从所取试
样来看，区域2 裂纹的最大穿透率达到了81%；区域3 的最大穿透率达到了39%；区域1 为表面浅层裂纹。 
 
区域2 
区域3 
区域2 
 
区域1 
区域1 
区域3 


 
上海汽车中心实验室 
中国·上海·嘉定区安研路201 号 
邮编. 201804 
 
SAIC QA Laboratory 
201 Anhong rd, Anting, Shanghai 
报告编号 
Report number 
 
SCL-S-11-0204M 
委托者: SQE 周袁东 
Request person, dept： 
委托编号: /  
Request number: 
送样日期: 2011.11.11  
Request date:  
报告日期: 2011.12.8 
Report date：  
第3页共6页 
 
上海汽车 
SAIC Motor 
 
（a） 区域1（裂纹较浅） 
 
  
 
（b）区域2 （穿透率81%）              （c）区域3（穿透率39%） 
图3 裂纹情况（零件表面和裂纹表面均被氧化） 
 
 
 
160μm 
520μm 
2.6mm 
4.7mm 
1.1mm 
2.7mm 
1.2mm 
4.2mm 
极少 
量疏 
松 


 
上海汽车中心实验室 
中国·上海·嘉定区安研路201 号 
邮编. 201804 
 
SAIC QA Laboratory 
201 Anhong rd, Anting, Shanghai 
报告编号 
Report number 
 
SCL-S-11-0204M 
委托者: SQE 周袁东 
Request person, dept： 
委托编号: /  
Request number: 
送样日期: 2011.11.11  
Request date:  
报告日期: 2011.12.8 
Report date：  
第4页共6页 
 
上海汽车 
SAIC Motor 
（3）微观检测Microstructure Check 
      利用金相显微镜对区域2 和区域3 裂纹处的微观特征作进一步的检查。由图4 和图5 可以发现：（1）裂纹
扩展区未见疏松缺陷；（2）裂纹的表面被氧化；（3）开裂处的基体组织正常，为奥氏体+碳化物。 
      从微观检测来看，裂纹的产生和扩展并不是由于铸造缺陷造成的，而是由于热应力。材料在热应力作用下
从外表面产生裂纹；开裂的表面同时在高温下氧化；氧化的进行，又削弱材料的局部性能，导致裂纹在热应力的
作用下进一步的扩展。 
     热应力高低与排气温度的高低和变化幅度有关；排气温度越高，变化幅度越大，热应力也越大。温度越高也
会加速裂纹表面的氧化，使得裂纹更容易扩展，产品容易失效。 
     
           
      
 
(a) 区域2 的裂纹处（未见疏松）                        （b）区域2 的裂纹处（腐蚀后） 
      
 
（c）裂纹开始端                                          （d）裂纹末端 
图4 区域2 的裂纹 
 
裂纹开始端 
裂纹末端 


 
上海汽车中心实验室 
中国·上海·嘉定区安研路201 号 
邮编. 201804 
 
SAIC QA Laboratory 
201 Anhong rd, Anting, Shanghai 
报告编号 
Report number 
 
SCL-S-11-0204M 
委托者: SQE 周袁东 
Request person, dept： 
委托编号: /  
Request number: 
送样日期: 2011.11.11  
Request date:  
报告日期: 2011.12.8 
Report date：  
第5页共6页 
 
上海汽车 
SAIC Motor 
    
 
（a）区域3 的裂纹处（未见疏松）               （b）区域3 的裂纹处（石墨+A+Cr 碳化物） 
    
 
（c）裂纹开始端 （表面氧化，未见铸造缺陷）                                （d）裂纹末端 
图5 区域3 的裂纹 
 
（4）材料检测 Material Test 
     材料合格，检测结果如表1 所示。 
 
 
 
 
 
 
 
 
 
 


 
上海汽车中心实验室 
中国·上海·嘉定区安研路201 号 
邮编. 201804 
 
SAIC QA Laboratory 
201 Anhong rd, Anting, Shanghai 
报告编号 
Report number 
 
SCL-S-11-0204M 
委托者: SQE 周袁东 
Request person, dept： 
委托编号: /  
Request number: 
送样日期: 2011.11.11  
Request date:  
报告日期: 2011.12.8 
Report date：  
第6页共6页 
 
上海汽车 
SAIC Motor 
表1 材料检测结果 
Table 1 Results of Material Test 
序号 
No. 
试验项目 
Test item 
额定值 
Requirement 
测试结果 
Test Result 
评价evaluation 
合格 
ok 
不合格 
not ok 
1 
成分   
Chemical components 
NiSiCr35.5.2 
(BS EN 13835-2002) 
  
  
  
  
  
C≤0.2 
1.79 
× 
  
  
  
Si:4.0-6.0 
4.50 
× 
  
  
  
Mn:0.5-1.5 
0.62 
× 
  
  
  
Ni:34.0-36.0 
34.44 
× 
  
  
  
Cr:1.5-2.5 
1.73 
× 
  
  
  
P≤0.08 
0.025 
× 
  
  
  
Cu≤0.5 
0.01 
× 
  
2 
硬度（区域1） 
Hardness of region 1  
HB:130-170 
150,155,167  
× 
  
  
硬度（区域2） 
Hardness of region 2 
HB:130-170 
135,133,133 
× 
  
  
硬度（区域3） 
Hardness of region 3 
HB:130-170 
137,137,134  
× 
  
3 
球化率 sphere rate 
≥80% 
≥80%（见图6（a）） 
× 
  
4 
石墨大小graphite size 
4-8 级 
6 级（见图6（a）） 
× 
  
5 
组织microstructure 
A+Cr 碳化物 
A+Cr 碳化物 
  
  
6 
疏松porosity 
/ 
极其少量疏松 
（见图3） 
  
  
 
   
 
(a) 区域1                                     （b）区域2 
图6 组织检测  
补充说明： 
对区域2 和区域3 某截面的壁厚进行测量，其最小壁厚分别为4.7mm,4.2mm；满足壁厚的最小壁厚的验收标准。未见严重偏芯导致
尺寸异常的问题。

File: 材料工程师/SCL-S-11-0205M  SCM360B变速箱输出四档齿轮.pdf.md
# SCL-S-11-0205M  SCM360B变速箱输出四档齿轮.pdf

 
上海汽车中心实验室 
中国·上海·嘉定区安研路201 号 
邮编. 201804 
 
SAIC QA Laboratory 
201 Anhong rd, Anting, Shanghai 
报告编号 
Report number 
 
SCL-S-11-0205M 
委托者: SQE 张焕超 
Request person, dept： 
委托编号: /  
Request number: 
送样日期: 2011.11.11  
Request date:  
报告日期: 2011.12.2 
Report date：  
第1页共6页 
 
分发: 
Distribution 
SQE：张焕超 
检验者Author 
邵百明 
审核Auditor 
Liz Greasley 
批准Approver 
 
日期Date 
2011.12.02 
日期Date 
2011.12.02 
日期Date 
 
 
上海汽车 
SAIC Motor 
零件号Part number 
30015787 
 零件名称 
Part name 
SCM360B 变速箱输出四档齿轮 
图纸日期Drawing date 
/ 
零件生产日期Part production date 
/ 
 供货商 
Supplier 
上海汽车变速器有限公司(SAGW) 
车型/项目Car type/project 
/ 
 
   阶段性报告 Interim report        结论性报告 Conclusion report           测试报告 Test report 
Ⅰ.任务描述 Task description 
实验室受委托对ZP11 变速器的倒档惰轮和一二档同步器齿套进行失效原因分析；失效零件具体信息如下： 
As requested, QA lab has analyzed the reverse idler gear and 1st/2nd speed synchronizer ring gear of the speed transmission. The background information of the failed part 
is as following： 
零件名称 
Part name 
SCM360B 变速箱输出四档齿轮 
制造日期 
Production date 
/ 
VIN 码 
VIN 
/ 
销售日期 
Sale date 
/ 
测试寿命 
Test Life 
4 个循环(要求10 个循环) 
维修站名称 
Sale agent 
/ 
失效模式描述 
Failure circumstance description 
齿轮的2 个齿断裂；two teeth of the gear was broken. 
原材料信息：Raw material information 
原材料及牌号 
Raw material specification 
20MnCr5 
原材料厂商 
Raw material producer 
/ 
散件供应商 
Component supplier 
/ 
金属热处理状态 
Metal heat treatment state 
/ 
失效零件见图1：The failed parts are shown in figure 1.  
 
Ⅱ. 结论与建议 Conclusions and suggestions 
结论Conclusions： 
（1）齿轮是由于疲劳断裂而失效的；其它齿未发现疲劳裂纹，表明：断裂两齿在工作中承受较大的应力，这
是由于尺寸偏差导致个别齿工作应力过大。The gear failed because of fatigue; no cracks were found on the other teeth, which showed that the broken 
teeth bore a higher stress , due to poor dimension quality of the gear. 
（2）齿根和齿槽过渡不良，造成局部应力集中，这会降低齿轮的疲劳寿命，但这不是导致失效的首要原因。
The poor transition between the teeth roots and flank creates a stress concentration which will decrease the fatigue life, but is not the prime reason in this case. 
（2）材料的成分，组织以及夹杂物合格。The chemical components, microstructure and inclusion level are acceptable. 
（3）芯部硬度合格，表面硬度偏高，但是这不是导致失效的原因. The hardness of the core is ok and the surface hardness is higher 
than the requirement, but it is not the failure reason. 
建议Suggestions: 
（1）改进加工工艺，避免齿根和齿槽的过渡不良；Improve the process of machining and avoid the poor transition between the teeth roots 
and flank. 
（2）让供应商对同批次的齿轮进行尺寸抽检，看其是否满足图纸的要求。Let supplier check the gear dimension of the same lot 
and tell if it meets the drawing.  
    （3）建议供应改善工艺，避免产品过渡处存在一定深度的氧化。Let supplier improve the process and avoide a deep oxidization at 
the transition region. 


 
上海汽车中心实验室 
中国·上海·嘉定区安研路201 号 
邮编. 201804 
 
SAIC QA Laboratory 
201 Anhong rd, Anting, Shanghai 
报告编号 
Report number 
 
SCL-S-11-0205M 
委托者: SQE 张焕超 
Request person, dept： 
委托编号: /  
Request number: 
送样日期: 2011.11.11  
Request date:  
报告日期: 2011.12.2 
Report date：  
第2页共6页 
 
上海汽车 
SAIC Motor 
III. 测试结果与分析 Test Results and Analysis 
（1） 失效产品 Failed Parts 
失效的齿轮如图1 所示，两齿断裂。其中齿1 断裂面较平，从齿根部断裂；齿2 断裂面有明显的起伏，局部
断裂于齿根。 
 
图1 失效的齿轮 
 
（2）断口分析 Fracture Surface Analysis 
     两断口低倍的照片如图2 所示；工作面的一侧存在很多的疲劳台阶。相对于齿2，齿1 具有较多的疲劳源，
而且断裂面相对较平整，是最先断裂的；齿2 不完全从齿根断裂，是在齿1 断裂后，受到了较大的载荷后发生的
疲劳断裂。 
 
 
图2 宏观断口  
齿2 
齿1 
工作面 
齿1 
齿2 
许多的疲劳台阶 


 
上海汽车中心实验室 
中国·上海·嘉定区安研路201 号 
邮编. 201804 
 
SAIC QA Laboratory 
201 Anhong rd, Anting, Shanghai 
报告编号 
Report number 
 
SCL-S-11-0205M 
委托者: SQE 张焕超 
Request person, dept： 
委托编号: /  
Request number: 
送样日期: 2011.11.11  
Request date:  
报告日期: 2011.12.2 
Report date：  
第3页共6页 
 
上海汽车 
SAIC Motor 
齿1 断口的形貌如图3 所示。其裂纹起源区（图3（a））和扩展区(图3（b）)的断口形貌分别为解理断裂和
准解理断裂，未见疲劳辉纹。这对于高强度齿轮材料也是正常的。瞬断区（图3（c））的断裂形式为沿晶和韧性
断裂。齿1 断裂面未见任何可能引起过早疲劳失效的缺陷。 
照片中的一些小的孔洞是腐蚀造成的。因为该试样的表面有轻微的氧化，难以直接借用电镜进行观察，所以
在观察前对试样进行了轻微地腐蚀。 
 
 
 
 
图3  齿1 断口形貌 
 
    齿2 断口形貌与齿1 类似，但是在扩展区，可以看见明显的疲劳辉纹（见图4）。这进一步证明该齿的断裂是
由于疲劳所致。其断裂面也未见任何可能引起过早疲劳失效的缺陷。 
说明： 
（a）裂纹起源区 解理断裂为主。 
（b）裂纹扩展区 准解理断裂，未见到明显的疲劳辉纹 
（c）瞬断区 沿晶和韧性断裂 
(a) 
(b) 
(c) 


 
上海汽车中心实验室 
中国·上海·嘉定区安研路201 号 
邮编. 201804 
 
SAIC QA Laboratory 
201 Anhong rd, Anting, Shanghai 
报告编号 
Report number 
 
SCL-S-11-0205M 
委托者: SQE 张焕超 
Request person, dept： 
委托编号: /  
Request number: 
送样日期: 2011.11.11  
Request date:  
报告日期: 2011.12.2 
Report date：  
第4页共6页 
 
上海汽车 
SAIC Motor 
 
 
 
图4 齿2 断口形貌 
 
（3）齿根和过渡检查 Checking Tooth Root and Transition   
     对几个齿根和过渡进行了检查，结果如图5 所示。由图可见： 
（1）由于加工的原因，齿根过渡不光滑。这容易产生应力集中降低齿轮的疲劳寿命。 
（2）在齿根部位，未检测到疲劳裂纹的存在。正常情况下，齿轮各齿受到的载荷相当，如果出现疲劳断裂，
在其它齿上也可以检测到疲劳裂纹，但是本案例仅两齿出现疲劳断裂，其它齿未有裂纹。这表明：齿轮各齿受力
并不均匀；断裂的两齿在工作中受力较大，这可能由于齿能加工中失效齿的部位积累了较多的尺寸误差，造成工
作中承受的应力较大。 
（3）过渡处出现一定深度的氧化。该氧化是在制造过程（热处理）中产生；由于氧化物比较脆，容易形成疲
疲劳辉纹 
说明： 
（a）裂纹起源区 解理断裂为主。 
（b）裂纹扩展区 准解理断裂，有一定的疲劳辉纹。 
（c）瞬断区 沿晶和韧性断裂 
(a) 
(b) 
(c) 


 
上海汽车中心实验室 
中国·上海·嘉定区安研路201 号 
邮编. 201804 
 
SAIC QA Laboratory 
201 Anhong rd, Anting, Shanghai 
报告编号 
Report number 
 
SCL-S-11-0205M 
委托者: SQE 张焕超 
Request person, dept： 
委托编号: /  
Request number: 
送样日期: 2011.11.11  
Request date:  
报告日期: 2011.12.2 
Report date：  
第5页共6页 
 
上海汽车 
SAIC Motor 
劳源，对齿轮的寿命产生不利的影响。 
     
 
图5 齿根和过渡处检查 
 
（4）材料测试 Material Test Results 
     材料检测结果如表1 所示。其中成分和组织正常；齿面硬度偏高，但这不是导致失效的原因。夹杂物的类型
为A 类，其级别1.5 级别，可以满足汽车齿轮的使用要求。 
 
表1 材料检测结果  
Table 1 material test results    
序号
No. 
试验项目 
Test item 
额定值
Requirement 
测试结果 
Test Result 
评价evaluation 
合格
ok 
不合格 
not ok 
1 
成分   
Chemical components 
20MnCr5 
  
  
  
  
C 
017~0.22 
0.21 
× 
  
Si 
≤0.40 
0.074 
× 
  
Mn 
1.10~1.40 
1.264 
× 
  
P 
≤0.035 
0.007 
× 
  
S 
≤0.035 
0.026 
× 
Cr 
1.00~1.30 
1.175 
× 
2 
表面硬度Surface Hardness 
HV1:650~750 
798,802,794 
 × 
芯部硬度Core Hardness 
HV1:350~474 
456,465,449 
× 
 
硬化层深度 
Depth of quenching layer 
0.50~0.70 
0.66 
× 
 
4 
齿角碳化物 
Carbide on tooth corner 
1~5 级 
（见图6） 
1 
 
 
齿面碳化物 
Carbide on tooth surface 
1~5 级 
（见图7） 
1 
 
 
齿面残余奥氏体 
Retain austenite on tooth 
surface 
1~5 级 
（见图7） 
4 
 
 
齿面针状马氏体 
Martensite on tooth surface 
1~5 级 
（见图7） 
2-3 
 
5 
夹杂物评级 
inclusion level 
/ 
A1.5（见图8） 
/ 
 
 
没有疲劳裂纹，
过渡不光滑 
过渡处出现一定
深度的氧化 


 
上海汽车中心实验室 
中国·上海·嘉定区安研路201 号 
邮编. 201804 
 
SAIC QA Laboratory 
201 Anhong rd, Anting, Shanghai 
报告编号 
Report number 
 
SCL-S-11-0205M 
委托者: SQE 张焕超 
Request person, dept： 
委托编号: /  
Request number: 
送样日期: 2011.11.11  
Request date:  
报告日期: 2011.12.2 
Report date：  
第6页共6页 
 
上海汽车 
SAIC Motor 
 
图6 齿角 
 
图7 齿面组织 
 
图8 夹杂物评级（A1.5）

File: 材料工程师/SCL-S-11-0206M 启动机拨叉.pdf.md
# SCL-S-11-0206M 启动机拨叉.pdf

 
上海汽车中心实验室
SAIC center lab 
中国·上海·嘉定区安研路201 号 
邮编. 201804 
No. 201 Anyan Road, Jiading District,  
Shanghai, China. 
Post code :201804 
报告编号：Report number 
SCL-S-11-0206M 
委托者Requestor： 
产品促进科 严新富 
送样日期Deliver date：2011.11.15 
报告日期Report date：2011.12.01 
第 1 页 共 3 页 
Page 1 of 3  
 
上海汽车 
SAIC Motor 
零件号 
Part number 
30005443 
零件名称 
Part name 
启动机拨叉 
Starter shifter 
图纸日期 
Drawing date  
/ 
零件生产日期 
Production date 
/ 
供货商 
Supplier 
法雷奥 
Valeo 
车型/项目 
Car type/project 
AP11 
 
   阶段性报告  Stage report        结论性报告 Conclusion report           测试报告 Test report 
Ⅰ.任务描述 Task description 
实验室受委托对启动机拨叉进行失效原因分析，失效零件具体信息如下： 
As requested, SAIC center lab has analyzed the invalid cause of the starter shifter, and the information of invalid part is shown as 
following： 
零件信息：Part information 
零件名称 
Part name 
启动机拨叉 
Starter shifter 
制造日期 
Production date 
2010-10-14 
VIN 码 
VIN number 
/ 
销售日期 
Sale date 
/ 
车辆里程数 
Car mileage 
0 Km 
维修站名称 
Sale agent 
/ 
失效模式描述 
Invalid situation 
description 
启动及拨叉断裂 
Starter shifter fractured. 
原材料信息：Raw material information 
原材料及牌号 
Raw material and 
trademark 
PA66+GF30 
原材料厂商 
Raw material producer 
/ 
散件供应商 
Part supplier 
/ 
金属热处理状态 
Metal heat treatment state 
/ 
失效零件见图1：The invalid parts are shown in Fig 1.  
Ⅱ. 结论与建议 Conclusions and suggestions 
结论：1.启动机拨叉的材料符合质量要求。 
      2.失效件系受瞬时外力超负荷造成脆断。 
Conclusions: 1. The material performance of starter shifter conforms to requirements. 
           2. The brittle fracture was cause by overloaded instantaneous external force. 
建议：起动机机构进行检查。 
Suggestions：The mechanism of starter should be checked. 
 
 
 
分发： 
Dispenser 
产品促进科 严新富 
检验者： 
Identifier 
 
审核： 
Auditor 
 
批准： 
Approver 
 
日期： 
Date 
 
日期： 
Date 
 
日期： 
Date 
 


 
上海汽车中心实验室
SAIC center lab 
中国·上海·嘉定区安研路201 号 
邮编. 201804 
No. 201 Anyan Road, Jiading District,  
Shanghai, China. 
Post code :201804 
报告编号：Report number 
SCL-S-11-0206M 
委托者Requestor： 
产品促进科 严新富 
送样日期Deliver date：2011.11.15 
报告日期Report date：2011.12.01 
第 2 页 共 3 页 
Page 2 of 3  
 
上海汽车 
SAIC Motor 
      
 
图1 失效件 
Fig 1 Failure part        
                                                      
III. 材料测试结果 Material Test Results  
序号 
No. 
试验项目 
Test item 
额定值 
Requirement 
试验结果 
Test result 
评价 Evaluation 
第一次 
第二次 
合格 
qualified 
不合格 
unqualified 
 
启动机拨叉失效件 
 
 
1 
红外（GB/T6040-2002） 
Infrared Spectroscopy 
PA66 
PA66 
× 
 
2 
熔点（GB/T19466.3-2006） 
Melting point (oC) 
260±5 
261.5 
× 
 
3 
焓值（GB/T19466.3-2006） 
Enthalpy (J/g) 
/ 
48.8 
51.4 
× 
 
4 
灰分(GB/T9345.1-2008） 
Ash content (%) 
30±5 
30.21 
× 
 
 
启动机拨叉新件 
 
 
1 
红外（GB/T6040-2002） 
Infrared Spectroscopy 
PA66 
PA66 
× 
 
2 
熔点（GB/T19466.3-2006） 
Melting point (oC) 
260±5 
261.5 
× 
 
3 
焓值（GB/T19466.3-2006） 
Enthalpy (J/g) 
/ 
48.4 
51.0 
× 
 
4 
灰分(GB/T9345.1-2008） 
Ash content (%) 
30±5 
30.23 
× 
 
 
 
 
 
 


 
上海汽车中心实验室
SAIC center lab 
中国·上海·嘉定区安研路201 号 
邮编. 201804 
No. 201 Anyan Road, Jiading District,  
Shanghai, China. 
Post code :201804 
报告编号：Report number 
SCL-S-11-0206M 
委托者Requestor： 
产品促进科 严新富 
送样日期Deliver date：2011.11.15 
报告日期Report date：2011.12.01 
第 3 页 共 3 页 
Page 3 of 3  
 
上海汽车 
SAIC Motor 
Ⅳ. 宏观分析 Macroscopic analysis 
 
    通过图2 的右图可以看到失效件下侧有延边，是断裂结束位置的标志。因此可以判定断裂的方向如图2 的左
图。    
 
图2 失效件的断裂 
Fig. 2 Fracture of failure part 
 
    通过观察失效件的断口可以判定失效件为脆性断裂，系受瞬时外力超负荷造成。 
 
图3 失效件的断口 
Fig. 3 Fracture of failure part

File: 材料工程师/SCL-S-11-0207M AP11 SH63P 变速箱轴承 (作废).pdf.md
# SCL-S-11-0207M AP11 SH63P 变速箱轴承 (作废).pdf

 
上海汽车中心实验室 
中国·上海·嘉定区安研路201 号 
邮编. 201804 
 
SAIC QA Laboratory 
201 Anhong rd, Anting, Shanghai 
报告编号 
Report number 
 
SCL-S-11-0207M 
委托者: SQE 贺小坤 
Request person, dept： 
委托编号: /  
Request number: 
送样日期: 2011.11.17 
Request date:  
报告日期: 2011.11.28 
Report date：  
第1 页共10 页 
 
分发: 
Distribution 
SQE：贺小坤 
检验者Author 
 
审核Auditor 
 
批准Approver 
 
日期Date 
 
日期Date 
 
日期Date 
 
 
上海汽车 
SAIC Motor 
零件号Part number 
10073233 
 零件名称 
Part name 
变速器的深沟球轴承 
图纸日期Drawing date 
/ 
零件生产日期Part production date 
/ 
 供货商 
Supplier 
上海汽车变速器有限公司(SAGW) 
车型/项目Car type/project 
AP12 1.5VCT 
 
   阶段性报告 Interim report        结论性报告 Conclusion report           测试报告 Test report 
Ⅰ.任务描述 Task description 
实验室受委托对变速器的深沟球轴承进行失效原因分析；失效零件具体信息如下： 
As requested, QA lab has analyzed the ball bearing of the transimission. The background information of the failed part is as following： 
零件信息：Part information 
零件名称 
Part name 
变速器的深沟球轴承 
制造日期 
Production date 
/ 
VIN 码 
VIN 
LSJA16E3XBG033040  
A11SSV021  
销售日期 
Sale date 
/ 
车辆里程数 
Car mileage 
36847 Km   
(62% 试验完成百分比)  
维修站名称 
Sale agent 
/ 
失效模式描述 
Failure circumstance description 
AP11-P2 试验车进行高速耐久性测试中，输入轴轴承损坏；During the high speed durability 
test of AP11-P2, ball bearing of the input shaft was damaged. (TIR-AP11-BJ-DS44-OTS-0885) 
原材料信息：Raw material information 
原材料及牌号 
Raw material specification 
GCr15(GB/T18254)-内圈（inside race）/外圈
（outside race）/钢球（steel ball） 
原材料厂商 
Raw material producer 
/ 
散件供应商 
Component supplier 
上海振华轴承总成有限公司 
金属热处理状态 
Metal heat treatment 
state 
/ 
失效零件见图1：The failed parts are shown in figure 1.  
 
Ⅱ. 结论与建议 Conclusions and suggestions 
结论Conclusions： 
（1）轴承的失效是由于内圈和钢球的疲劳失效造成的；疲劳剥离的深度和外观显示高应力是导致其失效的原因。
The bearing has failed due to fatigue of the inner raceway and balls. The depth and appearance of the fatigue spalls indicates increased load is the reason. 
（2）钢球的运转轨迹显著地偏向轴承内外圈的一边，表明轴承承受高的轴向载荷；内圈的疲劳剥落也仅仅出现在
这些受载的区域。Running traces are strongly biased to one side of the bearing races, indicating high axial load.  In the inner race, fatigue pitting was 
only found in this area.   
（3）钢球的夹杂物符合轴承钢原材料的要求；内圈细系环状氧化物夹杂轻微地超过了控制的要求。由于相同材料
的同一轴承在其它测试中未出现失效，因此可以判断夹杂不是导致失效的首要原因。The inclusion contents of the ball 
reaches the raw material requirement for steel bar; the inside race little exceed the requirement. However, since other bearings are made from the 
same material (and do not fail), this is not thought to be the primary cause. 
（4）润滑不良的迹象（见以前的分析报告：SCL-S-11-0193M）没有发现。 Indications for poor lubrication (seen in previous failure 
SCL-S-11-0193M) were not found. 
（5）硬度和化学成分满足图纸的要求；但硬度处于要求范围的下限。The hardness and chemical composition meet the 
requirements, although hardness was at the low end of the specified range. 
 
建议Suggestions： 
（1）依据设计要求，提高轴承的承载能力。Improve the load-carrying capacity of the bearing, according to the design. 
（2）SQE 获得原料样本进行非金属夹杂物的完整评估。SQE to obtain samples of raw material for complete assessment of non-metallic 
inclusions. 
 


 
上海汽车中心实验室 
中国·上海·嘉定区安研路201 号 
邮编. 201804 
 
SAIC QA Laboratory 
201 Anhong rd, Anting, Shanghai 
报告编号 
Report number 
 
SCL-S-11-0207M 
委托者: SQE 贺小坤 
Request person, dept： 
委托编号: /  
Request number: 
送样日期: 2011.11.17  
Request date:  
报告日期: 2011.11.28 
Report date：  
第2 页共10 页 
 
上海汽车 
SAIC Motor 
III. 测试结果与分析 Test Results and Analysis 
（1） 失效产品 Failed Parts 
变速箱输入轴的后轴承为密封深沟球轴承，其装配位置以及失效后的整体外观如图1 所示。轴承的表面有大
量剥离的金属屑。 
 
 
（a） 装配位置 
 
（b）失效轴承 
图1 失效轴承及装配位置  
     
     拆开轴承，内圈情况如图2 所示，表面有严重的疲劳剥离，与载荷过高有关。外圈如图3 所示，未出现严
重的疲劳剥离。内外圈的外观均表现出现明显的偏载，表明轴承在工作中承受着一定的轴向载荷。 
所有的钢球均出现了损坏，不同钢球损坏的面积有一定的差异。图4 显示了某损坏钢球表面状态，表现出深
层的疲劳剥离，与载荷过高有关。 
保持架完好，未见任何裂纹；内表面正常，如图5 所示。 
失效后轴承 
前轴承 


 
上海汽车中心实验室 
中国·上海·嘉定区安研路201 号 
邮编. 201804 
 
SAIC QA Laboratory 
201 Anhong rd, Anting, Shanghai 
报告编号 
Report number 
 
SCL-S-11-0207M 
委托者: SQE 贺小坤 
Request person, dept： 
委托编号: /  
Request number: 
送样日期: 2011.11.17  
Request date:  
报告日期: 2011.11.28 
Report date：  
第3 页共10 页 
 
上海汽车 
SAIC Motor 
 
(a)内圈（宏观） 
 
 
（b）内圈磨损不均匀 
 
(c) 深层剥离裂纹 
图2 失效的内圈 
说明：（1）在
内圈滚道的
两个区域出
现不同程度
的疲劳剥离；
（2）剥离区
偏向一边。 
边部出现剥离 
此边未出现剥离 
一侧严
重疲劳
剥离 
承载区 
非承载区 
受载区域出现材
料剥离。 
说明：内圈滚道
面外观显示：轴
承滚道面承受
着不同的载荷；
这是由于轴承
的内圈承受较
大的载荷所致。 
传动中
产生轴
向载荷 
说明：未发现裂
纹区域有夹杂
存在。 


 
上海汽车中心实验室 
中国·上海·嘉定区安研路201 号 
邮编. 201804 
 
SAIC QA Laboratory 
201 Anhong rd, Anting, Shanghai 
报告编号 
Report number 
 
SCL-S-11-0207M 
委托者: SQE 贺小坤 
Request person, dept： 
委托编号: /  
Request number: 
送样日期: 2011.11.17  
Request date:  
报告日期: 2011.11.28 
Report date：  
第4 页共10 页 
 
上海汽车 
SAIC Motor 
 
    
 
图3 内圈 
承载区 
非承载区 
说明：外圈滚
道面磨损不
均匀，显示工
作中承受着
偏载。 
非承载区 
承载区 
传动中
产生轴
向载荷 


 
上海汽车中心实验室 
中国·上海·嘉定区安研路201 号 
邮编. 201804 
 
SAIC QA Laboratory 
201 Anhong rd, Anting, Shanghai 
报告编号 
Report number 
 
SCL-S-11-0207M 
委托者: SQE 贺小坤 
Request person, dept： 
委托编号: /  
Request number: 
送样日期: 2011.11.17  
Request date:  
报告日期: 2011.11.28 
Report date：  
第5 页共10 页 
 
上海汽车 
SAIC Motor 
  
  
 
图4 钢球 
 
    
 
图5 保持架 
 
 
未发现夹
杂存在裂
纹区域 


 
上海汽车中心实验室 
中国·上海·嘉定区安研路201 号 
邮编. 201804 
 
SAIC QA Laboratory 
201 Anhong rd, Anting, Shanghai 
报告编号 
Report number 
 
SCL-S-11-0207M 
委托者: SQE 贺小坤 
Request person, dept： 
委托编号: /  
Request number: 
送样日期: 2011.11.17  
Request date:  
报告日期: 2011.11.28 
Report date：  
第6 页共10 页 
 
上海汽车 
SAIC Motor 
（2） 成分，硬度，组织 
对轴承的各部件钢球，内圈，外圈进行材料检测，结果正常，分别如表1，表2，表3。 
 
表1 钢球材料检测结果 
序号No. 
试验项目Test item 
额定值
Requiremen
t 
测试结果 
Test Result 
评价evaluation 
合格
ok 
不合格 
not ok 
1 
成分   
Chemical components 
GCr15 （GB/T 18254） 
  
  
  
  
C 
0.95~1.05 
1.016 
× 
  
Si 
0.15~0.35 
0.211 
× 
Mn 
0.25~0.45 
0.344 
× 
  
Cr 
1.40~1.65 
1.548 
× 
Mo 
≤0.10 
<0.001 
× 
P 
≤0.025 
0.008 
× 
S 
≤0.025 
0.004 
× 
Ni 
≤0.30 
0.016 
× 
Cu 
≤0.25 
0.008 
× 
  
Ni+Cu 
≤0.50 
0.024 
× 
  
2 
硬度Hardness 
（GB/T 308） 
HRC 61-66 
62.2, 62.0, 61.0 
× 
  
3 
芯部组织
Microstructure 
淬火+回火 
 回火马氏体+弥散分布
的碳化物（见图6） 
× 
 
 
表面组织
Microstructure 
淬火+回火 
 回火马氏体+弥散分布
的碳化物（见图6） 
× 
  
 
 
(a) 芯部                                  （b）边部 
图6  钢球组织 
 


 
上海汽车中心实验室 
中国·上海·嘉定区安研路201 号 
邮编. 201804 
 
SAIC QA Laboratory 
201 Anhong rd, Anting, Shanghai 
报告编号 
Report number 
 
SCL-S-11-0207M 
委托者: SQE 贺小坤 
Request person, dept： 
委托编号: /  
Request number: 
送样日期: 2011.11.17  
Request date:  
报告日期: 2011.11.28 
Report date：  
第7 页共10 页 
 
上海汽车 
SAIC Motor 
表2 内圈材料检测结果 
序号No. 
试验项目Test item 
额定值
Requirement 
测试结果 
Test Result 
评价evaluation 
合格
ok 
不合格 
not ok 
1 
成分   
Chemical components 
GCr15 （GB/T 18254） 
  
  
  
  
C 
0.95~1.05 
0.97 
× 
  
Si 
0.15~0.35 
0.256 
× 
  
Mn 
0.25~0.45 
0.347 
× 
  
Cr 
1.40~1.65 
1.452 
× 
  
Mo 
≤0.10 
0.003 
× 
  
P 
≤0.025 
0.013 
× 
  
S 
≤0.025 
0.002 
× 
Ni 
≤0.30 
0.050 
× 
Cu 
≤0.25 
0.121 
× 
Ni+Cu 
≤0.50 
0.171 
× 
2 
硬度Hardness 
HRC 60-65 
60.7, 62.1, 62.2 
× 
  
3 
组织Microstructure 
淬火+回火 
 回火马氏体+弥散分布
的碳化物（见图7） 
× 
  
 
 
图7 内圈组织（回火马氏体+弥散分布的碳化物） 
 
 
 
 
 
 


 
上海汽车中心实验室 
中国·上海·嘉定区安研路201 号 
邮编. 201804 
 
SAIC QA Laboratory 
201 Anhong rd, Anting, Shanghai 
报告编号 
Report number 
 
SCL-S-11-0207M 
委托者: SQE 贺小坤 
Request person, dept： 
委托编号: /  
Request number: 
送样日期: 2011.11.17  
Request date:  
报告日期: 2011.11.28 
Report date：  
第8 页共10 页 
 
上海汽车 
SAIC Motor 
表3 外圈材料检测结果 
序号No. 
试验项目Test item 
额定值
Requiremen
t 
测试结果 
Test Result 
评价evaluation 
合格
ok 
不合格 
not ok 
1 
成分   
Chemical components 
GCr15 （GB/T 18254） 
  
  
  
  
C 
0.95~1.05 
0.958 
× 
  
Si 
0.15~0.35 
0.276 
× 
  
Mn 
0.25~0.45 
0.284 
× 
  
Cr 
1.40~1.65 
1.440 
× 
  
Mo 
≤0.10 
0.002 
× 
P 
≤0.025 
0.009 
× 
S 
≤0.025 
0.003 
× 
Ni 
≤0.30 
0.029 
× 
Cu 
≤0.25 
0.078 
× 
Ni+Cu 
≤0.50 
0.107 
× 
2 
硬度Hardness 
（GB/T 308） 
HRC 60-65 
60.8, 60.4, 60.4 
× 
  
3 
基体组织
Microstructure 
淬火+回火 
 回火马氏体+弥散分布
的碳化物（见图8） 
× 
 
 
 
图8 外圈组织（回火马氏体+弥散分布的碳化物） 
 
 
 
 
 


 
上海汽车中心实验室 
中国·上海·嘉定区安研路201 号 
邮编. 201804 
 
SAIC QA Laboratory 
201 Anhong rd, Anting, Shanghai 
报告编号 
Report number 
 
SCL-S-11-0207M 
委托者: SQE 贺小坤 
Request person, dept： 
委托编号: /  
Request number: 
送样日期: 2011.11.17  
Request date:  
报告日期: 2011.11.28 
Report date：  
第9 页共10 页 
 
上海汽车 
SAIC Motor 
（3）夹杂物检测 
     GB/T 18254 对轴承钢原材料的取样以及夹杂物的评判进行了规定。本报告借用其对夹杂物的要求对失效轴
承进行评判，结果如表1，表2 和表3 所示。内圈D 型（细系）夹杂物超标；颗粒数为11，比D1.0 要求的数量
8，多了3，有轻微地超标。 
鉴于该标准适用于钢厂对原材料的控制，有取样样本的要求和相应的评判规则（具体见GB/T 18254），因
此无法就此判断原材料的夹杂物含量不合格。 
    由于同一材料的轴承在其它测试项目（耐久性路试）中，未出现失效，因此夹杂物并不是导致轴承失效的根
本原因。 
表1 夹杂物评级      
序号 
No. 
试验项目 
Test item 
原材料额定值
Raw 
Requirement 
失效钢球 
测试结果 
Test Result 
评价evaluation 
合格 
ok 
不合
格 
not 
ok 
1 
钢球夹杂 
（GB/T 18254） 
（见图9） 
A2.5 
/ 
× 
  
A1.5e 
/ 
× 
  
B2.0 
/ 
× 
  
B1.0e 
/ 
× 
  
C0.5 
/ 
× 
  
C0.5e 
/ 
× 
  
D1.0 
1.0 
× 
  
D1.0e 
0.5 
× 
  
/ 
/ 
  
  
2 
内圈夹杂（GB/T 
18254） 
（见图10） 
A2.5 
/ 
× 
  
A1.5e 
/ 
× 
  
B2.0 
/ 
× 
  
B1.0e 
/ 
× 
  
C0.5 
/ 
× 
  
C0.5e 
/ 
× 
  
D1.0 
1.5 
 × 
D1.0e 
0.5 
× 
  
/ 
/ 
  
3 
外圈夹杂（GB/T 
18254） 
（见图11） 
A2.5 
/ 
× 
  
A1.5e 
/ 
× 
  
B2.0 
/ 
× 
  
B1.0e 
/ 
× 
  
C0.5 
0.5 
× 
  
C0.5e 
/ 
× 
  
D1.0 
1.0 
× 
  
D1.0e 
0.5 
× 
  
/ 
DS1.0 
/ 
  


 
上海汽车中心实验室 
中国·上海·嘉定区安研路201 号 
邮编. 201804 
 
SAIC QA Laboratory 
201 Anhong rd, Anting, Shanghai 
报告编号 
Report number 
 
SCL-S-11-0207M 
委托者: SQE 贺小坤 
Request person, dept： 
委托编号: /  
Request number: 
送样日期: 2011.11.17  
Request date:  
报告日期: 2011.11.28 
Report date：  
第10 页共10 页 
 
上海汽车 
SAIC Motor 
 
图9 钢球（D1.0/ D0.5e） 
 
图10 内圈(D1.5/ D0.5e) 
 
图11 外圈(C0.5/D1.0/ D0.5e/ DS1.0)

File: 材料工程师/SCL-S-11-0207M AP11 SH63P 变速箱轴承 （更正）.pdf.md
# SCL-S-11-0207M AP11 SH63P 变速箱轴承 （更正）.pdf

 
上海汽车中心实验室 
中国·上海·嘉定区安研路201 号 
邮编. 201804 
 
SAIC QA Laboratory 
201 Anhong rd, Anting, Shanghai 
报告编号 
Report number 
 
SCL-S-11-0207M 
委托者: SQE 贺小坤 
Request person, dept： 
委托编号: /  
Request number: 
送样日期: 2011.11.17 
Request date:  
报告日期: 2011.11.28 
Report date：  
第1 页共10 页 
 
分发: 
Distribution 
SQE：贺小坤 
检验者Author 
 
审核Auditor 
 
批准Approver 
 
日期Date 
 
日期Date 
 
日期Date 
 
 
上海汽车 
SAIC Motor 
零件号Part number 
10073233 
 零件名称 
Part name 
变速器的深沟球轴承 
图纸日期Drawing date 
/ 
零件生产日期Part production date 
/ 
 供货商 
Supplier 
上海汽车变速器有限公司(SAGW) 
车型/项目Car type/project 
AP12 1.5VCT 
 
   阶段性报告 Interim report        结论性报告 Conclusion report           测试报告 Test report 
Ⅰ.任务描述 Task description 
实验室受委托对变速器的深沟球轴承进行失效原因分析；失效零件具体信息如下： 
As requested, QA lab has analyzed the ball bearing of the transimission. The background information of the failed part is as following： 
零件信息：Part information 
零件名称 
Part name 
变速器的深沟球轴承 
制造日期 
Production date 
/ 
VIN 码 
VIN 
LSJA16E3XBG033040  
A11SSV021  
销售日期 
Sale date 
/ 
车辆里程数 
Car mileage 
36847 Km   
(62% 试验完成百分比)  
维修站名称 
Sale agent 
/ 
失效模式描述 
Failure circumstance description 
AP11-P2 试验车进行高速耐久性测试中，输入轴轴承损坏；During the high speed durability 
test of AP11-P2, ball bearing of the input shaft was damaged. (TIR-AP11-BJ-DS44-OTS-0885) 
原材料信息：Raw material information 
原材料及牌号 
Raw material specification 
GCr15(GB/T18254)-内圈（inside race）/外圈
（outside race）/钢球（steel ball） 
原材料厂商 
Raw material producer 
/ 
散件供应商 
Component supplier 
上海振华轴承总成有限公司 
金属热处理状态 
Metal heat treatment 
state 
/ 
失效零件见图1：The failed parts are shown in figure 1.  
 
Ⅱ. 结论与建议 Conclusions and suggestions 
结论Conclusions： 
（1）轴承的失效是由于内圈和钢球的疲劳失效造成的；疲劳剥离的深度和外观显示高应力是导致其失效的原因。
The bearing has failed due to fatigue of the inner raceway and balls. The depth and appearance of the fatigue spalls indicates increased load is the reason. 
（2）钢球的运转轨迹显著地偏向轴承内外圈的一边，表明轴承承受高的轴向载荷；内圈的疲劳剥落也仅仅出现在
这些受载的区域。Running traces are strongly biased to one side of the bearing races, indicating high axial load.  In the inner race, fatigue pitting was 
only found in this area.   
（3）钢球的夹杂物含量未见异常。The inclusion contents are normal. 
（4）润滑不良的迹象（见以前的分析报告：SCL-S-11-0193M）没有发现。 Indications for poor lubrication (seen in previous failure 
SCL-S-11-0193M) were not found. 
（5）硬度和化学成分满足图纸的要求；但硬度处于要求范围的下限。The hardness and chemical composition meet the 
requirements, although hardness was at the low end of the specified range. 
 
建议Suggestions： 
（1）依据设计要求，提高轴承的承载能力。Improve the load-carrying capacity of the bearing, according to the design. 
（2）SQE 获得原料样本进行非金属夹杂物的完整评估。SQE to obtain samples of raw material for complete assessment of non-metallic 
inclusions. 
 


 
上海汽车中心实验室 
中国·上海·嘉定区安研路201 号 
邮编. 201804 
 
SAIC QA Laboratory 
201 Anhong rd, Anting, Shanghai 
报告编号 
Report number 
 
SCL-S-11-0207M 
委托者: SQE 贺小坤 
Request person, dept： 
委托编号: /  
Request number: 
送样日期: 2011.11.17  
Request date:  
报告日期: 2011.11.28 
Report date：  
第2 页共10 页 
 
上海汽车 
SAIC Motor 
III. 测试结果与分析 Test Results and Analysis 
（1） 失效产品 Failed Parts 
变速箱输入轴的后轴承为密封深沟球轴承，其装配位置以及失效后的整体外观如图1 所示。轴承的表面有大
量剥离的金属屑。 
 
 
（a） 装配位置 
 
（b）失效轴承 
图1 失效轴承及装配位置  
     
     拆开轴承，内圈情况如图2 所示，表面有严重的疲劳剥离，与载荷过高有关。外圈如图3 所示，未出现严
重的疲劳剥离。内外圈的外观均表现出现明显的偏载，表明轴承在工作中承受着一定的轴向载荷。 
所有的钢球均出现了损坏，不同钢球损坏的面积有一定的差异。图4 显示了某损坏钢球表面状态，表现出深
层的疲劳剥离，与载荷过高有关。 
保持架完好，未见任何裂纹；内表面正常，如图5 所示。 
失效后轴承 
前轴承 


 
上海汽车中心实验室 
中国·上海·嘉定区安研路201 号 
邮编. 201804 
 
SAIC QA Laboratory 
201 Anhong rd, Anting, Shanghai 
报告编号 
Report number 
 
SCL-S-11-0207M 
委托者: SQE 贺小坤 
Request person, dept： 
委托编号: /  
Request number: 
送样日期: 2011.11.17  
Request date:  
报告日期: 2011.11.28 
Report date：  
第3 页共10 页 
 
上海汽车 
SAIC Motor 
 
(a)内圈（宏观） 
 
 
（b）内圈磨损不均匀 
 
(c) 深层剥离裂纹 
图2 失效的内圈 
说明：（1）在
内圈滚道的
两个区域出
现不同程度
的疲劳剥离；
（2）剥离区
偏向一边。 
边部出现剥离 
此边未出现剥离 
一侧严
重疲劳
剥离 
承载区 
非承载区 
受载区域出现材
料剥离。 
说明：内圈滚道
面外观显示：轴
承滚道面承受
着不同的载荷；
这是由于轴承
的内圈承受较
大的载荷所致。 
传动中
产生轴
向载荷 
说明：未发现裂
纹区域有夹杂
存在。 


 
上海汽车中心实验室 
中国·上海·嘉定区安研路201 号 
邮编. 201804 
 
SAIC QA Laboratory 
201 Anhong rd, Anting, Shanghai 
报告编号 
Report number 
 
SCL-S-11-0207M 
委托者: SQE 贺小坤 
Request person, dept： 
委托编号: /  
Request number: 
送样日期: 2011.11.17  
Request date:  
报告日期: 2011.11.28 
Report date：  
第4 页共10 页 
 
上海汽车 
SAIC Motor 
 
    
 
图3 内圈 
承载区 
非承载区 
说明：外圈滚
道面磨损不
均匀，显示工
作中承受着
偏载。 
非承载区 
承载区 
传动中
产生轴
向载荷 


 
上海汽车中心实验室 
中国·上海·嘉定区安研路201 号 
邮编. 201804 
 
SAIC QA Laboratory 
201 Anhong rd, Anting, Shanghai 
报告编号 
Report number 
 
SCL-S-11-0207M 
委托者: SQE 贺小坤 
Request person, dept： 
委托编号: /  
Request number: 
送样日期: 2011.11.17  
Request date:  
报告日期: 2011.11.28 
Report date：  
第5 页共10 页 
 
上海汽车 
SAIC Motor 
  
  
 
图4 钢球 
 
    
 
图5 保持架 
 
 
未发现夹
杂存在裂
纹区域 


 
上海汽车中心实验室 
中国·上海·嘉定区安研路201 号 
邮编. 201804 
 
SAIC QA Laboratory 
201 Anhong rd, Anting, Shanghai 
报告编号 
Report number 
 
SCL-S-11-0207M 
委托者: SQE 贺小坤 
Request person, dept： 
委托编号: /  
Request number: 
送样日期: 2011.11.17  
Request date:  
报告日期: 2011.11.28 
Report date：  
第6 页共10 页 
 
上海汽车 
SAIC Motor 
（2） 成分，硬度，组织 
对轴承的各部件钢球，内圈，外圈进行材料检测，结果正常，分别如表1，表2，表3。 
 
表1 钢球材料检测结果 
序号No. 
试验项目Test item 
额定值
Requiremen
t 
测试结果 
Test Result 
评价evaluation 
合格
ok 
不合格 
not ok 
1 
成分   
Chemical components 
GCr15 （GB/T 18254） 
  
  
  
  
C 
0.95~1.05 
1.016 
× 
  
Si 
0.15~0.35 
0.211 
× 
Mn 
0.25~0.45 
0.344 
× 
  
Cr 
1.40~1.65 
1.548 
× 
Mo 
≤0.10 
<0.001 
× 
P 
≤0.025 
0.008 
× 
S 
≤0.025 
0.004 
× 
Ni 
≤0.30 
0.016 
× 
Cu 
≤0.25 
0.008 
× 
  
Ni+Cu 
≤0.50 
0.024 
× 
  
2 
硬度Hardness 
（GB/T 308） 
HRC 61-66 
62.2, 62.0, 61.0 
× 
  
3 
芯部组织
Microstructure 
淬火+回火 
 回火马氏体+弥散分布
的碳化物（见图6） 
× 
 
 
表面组织
Microstructure 
淬火+回火 
 回火马氏体+弥散分布
的碳化物（见图6） 
× 
  
 
 
(a) 芯部                                  （b）边部 
图6  钢球组织 
 


 
上海汽车中心实验室 
中国·上海·嘉定区安研路201 号 
邮编. 201804 
 
SAIC QA Laboratory 
201 Anhong rd, Anting, Shanghai 
报告编号 
Report number 
 
SCL-S-11-0207M 
委托者: SQE 贺小坤 
Request person, dept： 
委托编号: /  
Request number: 
送样日期: 2011.11.17  
Request date:  
报告日期: 2011.11.28 
Report date：  
第7 页共10 页 
 
上海汽车 
SAIC Motor 
表2 内圈材料检测结果 
序号No. 
试验项目Test item 
额定值
Requirement 
测试结果 
Test Result 
评价evaluation 
合格
ok 
不合格 
not ok 
1 
成分   
Chemical components 
GCr15 （GB/T 18254） 
  
  
  
  
C 
0.95~1.05 
0.97 
× 
  
Si 
0.15~0.35 
0.256 
× 
  
Mn 
0.25~0.45 
0.347 
× 
  
Cr 
1.40~1.65 
1.452 
× 
  
Mo 
≤0.10 
0.003 
× 
  
P 
≤0.025 
0.013 
× 
  
S 
≤0.025 
0.002 
× 
Ni 
≤0.30 
0.050 
× 
Cu 
≤0.25 
0.121 
× 
Ni+Cu 
≤0.50 
0.171 
× 
2 
硬度Hardness 
HRC 60-65 
60.7, 62.1, 62.2 
× 
  
3 
组织Microstructure 
淬火+回火 
 回火马氏体+弥散分布
的碳化物（见图7） 
× 
  
 
 
图7 内圈组织（回火马氏体+弥散分布的碳化物） 
 
 
 
 
 
 


 
上海汽车中心实验室 
中国·上海·嘉定区安研路201 号 
邮编. 201804 
 
SAIC QA Laboratory 
201 Anhong rd, Anting, Shanghai 
报告编号 
Report number 
 
SCL-S-11-0207M 
委托者: SQE 贺小坤 
Request person, dept： 
委托编号: /  
Request number: 
送样日期: 2011.11.17  
Request date:  
报告日期: 2011.11.28 
Report date：  
第8 页共10 页 
 
上海汽车 
SAIC Motor 
表3 外圈材料检测结果 
序号No. 
试验项目Test item 
额定值
Requiremen
t 
测试结果 
Test Result 
评价evaluation 
合格
ok 
不合格 
not ok 
1 
成分   
Chemical components 
GCr15 （GB/T 18254） 
  
  
  
  
C 
0.95~1.05 
0.958 
× 
  
Si 
0.15~0.35 
0.276 
× 
  
Mn 
0.25~0.45 
0.284 
× 
  
Cr 
1.40~1.65 
1.440 
× 
  
Mo 
≤0.10 
0.002 
× 
P 
≤0.025 
0.009 
× 
S 
≤0.025 
0.003 
× 
Ni 
≤0.30 
0.029 
× 
Cu 
≤0.25 
0.078 
× 
Ni+Cu 
≤0.50 
0.107 
× 
2 
硬度Hardness 
（GB/T 308） 
HRC 60-65 
60.8, 60.4, 60.4 
× 
  
3 
基体组织
Microstructure 
淬火+回火 
 回火马氏体+弥散分布
的碳化物（见图8） 
× 
 
 
 
图8 外圈组织（回火马氏体+弥散分布的碳化物） 
 
 
 
 
 


 
上海汽车中心实验室 
中国·上海·嘉定区安研路201 号 
邮编. 201804 
 
SAIC QA Laboratory 
201 Anhong rd, Anting, Shanghai 
报告编号 
Report number 
 
SCL-S-11-0207M 
委托者: SQE 贺小坤 
Request person, dept： 
委托编号: /  
Request number: 
送样日期: 2011.11.17  
Request date:  
报告日期: 2011.11.28 
Report date：  
第9 页共10 页 
 
上海汽车 
SAIC Motor 
（3）夹杂物检测 
     根据GB/T 10561-2005，对材料的非金属夹杂物进行评级，结果如表4 所示；未见异常。 
     
表1 夹杂物评级      
序号 
No. 
试验项目 
Test item 
原材料额定值 
Raw Requirement 
失效钢球 
测试结果 
Test Result 
评价evaluation 
合格 
ok 
不合格 
not ok 
1 
钢球夹杂 
（见图9） 
/ 
D1.0，D0.5e 
/ 
  
2 
内圈夹杂 
（见图10） 
/ 
D1.5，D0.5e 
/ 
  
3 
外圈夹杂 
（见图11） 
/ 
C0.5，D1.0，
D0.5e，DS1.0 
/ 
  
 
 
图9 钢球（D1.0/ D0.5e） 
 
图10 内圈(D1.5/ D0.5e) 


 
上海汽车中心实验室 
中国·上海·嘉定区安研路201 号 
邮编. 201804 
 
SAIC QA Laboratory 
201 Anhong rd, Anting, Shanghai 
报告编号 
Report number 
 
SCL-S-11-0207M 
委托者: SQE 贺小坤 
Request person, dept： 
委托编号: /  
Request number: 
送样日期: 2011.11.17  
Request date:  
报告日期: 2011.11.28 
Report date：  
第10 页共10 页 
 
上海汽车 
SAIC Motor 
 
图11 外圈(C0.5/D1.0/ D0.5e/ DS1.0)

File: 材料工程师/SCL-S-11-0208M  AP11 左前门限位器-白云岭.pdf.md
# SCL-S-11-0208M  AP11 左前门限位器-白云岭.pdf

 
上海汽车中心实验室
SAIC Center Lab 
中国·上海·嘉定区安研路201 号 
邮编. 201804 
No. 201 Anyan Road, Jiading District,  
Shanghai, China. 
Post code :201804 
报告编号：Report number
SCL-S-11-0208M 
委托者Requestor： 
 SQE  严力航 
委托编号Request number： 
送样日期
Deliver date: 
2011.11.17 
报告日期
Report date ：
2011.11.18 
第 1 页 共 4 页 
Page 2of 2 
 
上海汽车
SAIC Motor
零件号 
Part number 
50011701 
 零件名称 
Part name 
左前门限位器 
CHCKER ASSY FRT LH 
图纸日期 
Drawing date  
2009.12.24 
零件生产日期 
Production date 
/ 
 供货商 
Supplier 
平和精工汽车配件（太仓）有限公司 
HEPING JINGGONG 
车型/项目 
Car type/project 
AP11 
 
   阶段性报告  Stage report        结论性报告 Conclusion report           测试报告 Test report 
Ⅰ.任务描述 Task description 
     实验室受委托对左前门限位器行失效原因分析，失效零件具体信息如下： 
As requested, QA lab has analyzed the failure cause of the CHCKER ASSY FRT LH, and the information of failed part is shown as 
following： 
零件信息：Part information 
零件名称 
Part name 
左前门限位器 
CHCKER ASSY FRT LH 
制造日期 
Production date 
/ 
VIN 码 
VIN number 
/ 
销售日期 
Sale date 
/ 
车辆里程数 
Car mileage 
0 
销售商 
Sale agent 
/ 
失效模式描述 
Invalid situation 
description 
南京生产现场装配限位器好后，螺栓第二天发生断裂 
The bolt for CHCKER ASSY FRT LH were broken next day in Nanjing plant,Torque=7-10Nm. 
原材料信息：Raw material information 
原材料及牌号 
Raw material and 
trademark 
SWRCH22A 
原材料厂商 
Raw material producer 
宝钢 
散件供应商 
Part supplier 
首屋尔 
金属热处理状态 
Metal heat treatment state
/ 
 
Ⅱ. 结论与建议 Conclusions and suggestions 
结论Conclusions： 
1、 该失效件属于氢脆引起的脆性断裂。The failure  part belonging to the brittle fracture caused by hydrogen 
embrittlement 
2、 失效件的化学化成分、硬度符合该零件的技术特性 The chemical composition and hardness with the parts meet the 
technical characteristics. 
建议suggestions 
1、 增加去氢工序。Implement hydrogen removed processes. 
2、 增加去氢检测项目。Implement test items 
 
分发： 
Distribution 
SQE  严力航 
检验者： 
Author 
白云岭   
Bai yunling 
审核： 
Auditor 
 
批准： 
Approver 
 
日期： 
Date 
2011.11.18 
日期： 
Date 
 
日期： 
Date 
 


 
上海汽车中心实验室
SAIC Center Lab 
中国·上海·嘉定区安研路201 号 
邮编. 201804 
No. 201 Anyan Road, Jiading District,  
Shanghai, China. 
Post code :201804 
报告编号：Report number
SCL-S-11-0208M 
委托者Requestor： 
 SQE  严力航 
委托编号Request number： 
送样日期
Deliver date: 
2011.11.17 
报告日期
Report date ：
2011.11.18 
第 2 页 共 4 页 
Page 2of 2 
 
上海汽车
SAIC Motor
III. 测试结果 Test Results  
一、断口分析： 
1、宏观观察，断口较平整，有放射状条纹，放射状条纹起源于螺纹根部，见图1。 
2、用扫描电镜观察断口，断口呈沿晶脆性开裂，见图2、图3。 
 
图1 失效件断口宏观形貌 
 
    
 
图2  断口微观形貌  SEM  4800X         图3  断口微观形貌  SEM  1650X 
 
二、材料分析： 
1、 化学成分： 
结论：合格。              详见附表1 
2、 芯部硬度：   
结论：合格。              详见附表1   


 
上海汽车中心实验室
SAIC Center Lab 
中国·上海·嘉定区安研路201 号 
邮编. 201804 
No. 201 Anyan Road, Jiading District,  
Shanghai, China. 
Post code :201804 
报告编号：Report number
SCL-S-11-0208M 
委托者Requestor： 
 SQE  严力航 
委托编号Request number： 
送样日期
Deliver date: 
2011.11.17 
报告日期
Report date ：
2011.11.18 
第 3 页 共 4 页 
Page 2of 2 
 
上海汽车
SAIC Motor
3、 表面硬度： 
结论：合格。                      详见附表1   
5、基体组织：  
 结论：  板条状马氏体+铁素体       详见附表1 
三、综合分析： 
   1、SQE 提供信息，该零件镀锌后无去氢工序。 
   2、该失效件是在装配后一定时间（约一天）时发生的断裂。 
   3、断口形貌属沿晶脆性断裂。 
   4、失效件的化学合成分、金相组织、硬度、有效应化成深度符合该零件的技术特性。 
      综合以上分析，该失效件属于氢脆引起的脆性断裂。 
 
附表1 
 序
号 
试验项目 
额定值 
试验结果 
评价 
合格 
不合
格 
 
螺栓（8.8 级，SQE 提
供的信息） 
 
 
 
 
1 
化学成份/SWRCH22A
BQB517 
 
 
 
 
C 
0.18-0.23 
0.22 
X 
 
 
Si 
≤0.10 
0.053 
X 
 
 
Mn 
0.70-1.0 
0.83 
X 
 
 
P 
≤0.030 
0.012 
X 
 
 
S 
≤0.035 
0.006 
X 
 
2 
芯部硬度 
250-320HV 
(GB/T3098.1-2000) 
256、260、261、 
X 
 
3 
螺牙缺陷 
中径以下无折叠 
无 
（图1） 
X 
 
4 
基体组织 
/ 
板条状马氏体+铁素体 
（图2） 
/ 
 
 
 
 
 
 
 
 


 
上海汽车中心实验室
SAIC Center Lab 
中国·上海·嘉定区安研路201 号 
邮编. 201804 
No. 201 Anyan Road, Jiading District,  
Shanghai, China. 
Post code :201804 
报告编号：Report number
SCL-S-11-0208M 
委托者Requestor： 
 SQE  严力航 
委托编号Request number： 
送样日期
Deliver date: 
2011.11.17 
报告日期
Report date ：
2011.11.18 
第 4 页 共 4 页 
Page 2of 2 
 
上海汽车
SAIC Motor
 
 
 
图1 螺牙缺陷：无   100X 
 
 
图2  芯部组织：  板条状马氏体+铁素体   500X

File: 材料工程师/SCL-S-11-0209M 方向盘卡脚.pdf.md
# SCL-S-11-0209M 方向盘卡脚.pdf

 
上海汽车中心实验室
SAIC center lab 
中国·上海·嘉定区安研路201 号 
邮编. 201804 
No. 201 Anyan Road, Jiading District,  
Shanghai, China. 
Post code :201804 
报告编号：Report number 
SCL-S-11-0209M 
委托者Requestor：SQE 于意 
送样日期Deliver date：2011.11.18 
报告日期Report date：2011.11.25 
第 1 页 共 4 页 
Page 1 of 4  
 
上海汽车 
SAIC Motor 
零件号 
Part number 
10009578-ESA 
零件名称 
Part name 
方向盘 
Steering wheel 
图纸日期 
Drawing date  
/ 
零件生产日期 
Production date 
/ 
供货商 
Supplier 
延锋百利得 
Yfkey 
车型/项目 
Car type/project 
ZP11 
 
   阶段性报告  Stage report        结论性报告 Conclusion report           测试报告 Test report 
Ⅰ.任务描述 Task description 
实验室受委托对方向盘进行失效原因分析，失效零件具体信息如下： 
As requested, SAIC center lab has analyzed the invalid cause of the steering wheel, and the information of invalid part is shown as 
following： 
零件信息：Part information 
零件名称 
Part name 
方向盘 
Steering wheel 
制造日期 
Production date 
2011-11-14 
VIN 码 
VIN number 
/ 
销售日期 
Sale date 
/ 
车辆里程数 
Car mileage 
装配中发生 
维修站名称 
Sale agent 
/ 
失效模式描述 
Invalid situation 
description 
按响组件塑料钩断裂 
Plastic hook of component fractured during assembly. 
原材料信息：Raw material information 
原材料及牌号 
Raw material and 
trademark 
MPPO 
原材料厂商 
Raw material producer 
Sabic 
散件供应商 
Part supplier 
杭州金通 
金属热处理状态 
Metal heat treatment state 
/ 
失效零件见图1：The invalid parts are shown in Fig 1.  
Ⅱ. 结论与建议 Conclusions and suggestions 
结论：在装配过程中，卡脚与卡箍的接触发生了倾斜，使得局部受力较大，超过材料能够承受的负荷发生断
裂。 
Conclusions: The plastic hook touched yoke ring asanlt during assembly, which made plastic hook partially overload, 
result in fracture. 
建议：1、改进装配工艺。  
      2、改变卡脚的设计。 
      3、增加材料的韧性。 
Suggestions：1. The assembly technology should be improved.  
            2. The design of plastic hook should be modified. 
            3. The toughness of material should be improved. 
 
分发： 
Dispenser 
SQE 于意 
检验者： 
Identifier 
 
审核： 
Auditor 
 
批准： 
Approver 
 
日期： 
Date 
 
日期： 
Date 
 
日期： 
Date 
 


 
上海汽车中心实验室
SAIC center lab 
中国·上海·嘉定区安研路201 号 
邮编. 201804 
No. 201 Anyan Road, Jiading District,  
Shanghai, China. 
Post code :201804 
报告编号：Report number 
SCL-S-11-0209M 
委托者Requestor：SQE 于意 
送样日期Deliver date：2011.11.18 
报告日期Report date：2011.11.25 
第 2 页 共 4 页 
Page 2 of 4  
 
上海汽车 
SAIC Motor 
      
 
图1 失效件 
Fig 1 Failure part        
                                                      
III. 材料测试结果 Material Test Results  
序
号 
No. 
试验项目 
Test item 
额定值 
Requirement 
试验结果 
Test result 
评价 Evaluation 
合格 
qualified 
不合格 
unqualified 
第一次 
第二次 
 
方向盘组件（2010-12） 
 
 
1 
红外（GB/T6040-2002） 
Infrared Spectroscopy 
m-PPO 
PPO 
× 
 
 
方向盘组件（2011-03） 
 
 
1 
红外（GB/T6040-2002） 
Infrared Spectroscopy 
m-PPO 
PPO 
× 
 
 
方向盘组件（2011-10） 
 
 
1 
红外（GB/T6040-2002） 
Infrared Spectroscopy 
m-PPO 
PPO 
× 
 
 
 
 
 
 
 
 
 
 
 
 
 


 
上海汽车中心实验室
SAIC center lab 
中国·上海·嘉定区安研路201 号 
邮编. 201804 
No. 201 Anyan Road, Jiading District,  
Shanghai, China. 
Post code :201804 
报告编号：Report number 
SCL-S-11-0209M 
委托者Requestor：SQE 于意 
送样日期Deliver date：2011.11.18 
报告日期Report date：2011.11.25 
第 3 页 共 4 页 
Page 3 of 4  
 
上海汽车 
SAIC Motor 
 
Ⅳ. 宏观分析 Macroscopic analysis 
 
对所收集到的2010-12，2011-3，2011-10 三个批次零件进行观察，发现所有零件表面的相同位置都有大量类
似于裂纹的存在（见图2）。由于样品取样困难，无法测试零件的机械性能。需要对此现象进行核查，是在装配前
就有的，还是装配后的压痕，并应对其进行风险评估。 
 
 
图2 方向盘组件的表面 
Fig. 2 The surface of steering wheel component 
  
 
 
 
 
 
 
 


 
上海汽车中心实验室
SAIC center lab 
中国·上海·嘉定区安研路201 号 
邮编. 201804 
No. 201 Anyan Road, Jiading District,  
Shanghai, China. 
Post code :201804 
报告编号：Report number 
SCL-S-11-0209M 
委托者Requestor：SQE 于意 
送样日期Deliver date：2011.11.18 
报告日期Report date：2011.11.25 
第 4 页 共 4 页 
Page 4 of 4  
 
上海汽车 
SAIC Motor 
 
对失效件的断口进行分析发现，失效件卡脚发生脆性断裂，且所有卡脚的断裂都是向同一个方向倾斜的，（从
图3 视角观察）即断口左边残留部分都多于右边的残留部分。这说明在装配过程中，卡脚与卡箍的接触发生了倾
斜，卡脚的右边部分先与卡箍接触，使得局部受力较大，超过材料能够承受的负荷发生断裂。 
 
图3 失效件的断口 
Fig.3 Fracture of failure part
