Repository: kujaxr/obsidian-vault

File: 材料工程师/SCL-S-11-0210M 天窗排水管.pdf.md
# SCL-S-11-0210M 天窗排水管.pdf

 
上海汽车中心实验室
SAIC center lab 
中国·上海·嘉定区安研路201 号 
邮编. 201804 
No. 201 Anyan Road, Jiading District,  
Shanghai, China. 
Post code :201804 
报告编号：Report number 
SCL-S-11-0210M 
委托者Requestor：SQE 李志才 
委托编号 Request number： 
送样日期Deliver date：2011.11.18 
报告日期Report date：2011.12.09 
第 1 页 共 3 页 
Page 1 of 3  
 
上海汽车 
SAIC Motor 
零件号 
Part number 
50030537 
零件名称 
Part name 
天窗排水管 
Skylight watershoot 
图纸日期 
Drawing date  
09.03.03 
零件生产日期 
Production date 
2011.3 
供货商 
Supplier 
上海阿文美驰汽车部件 
Shanghai Arvin Meritor 
车型/项目 
Car type/project 
AP11 
 
   阶段性报告  Stage report        结论性报告 Conclusion report           测试报告 Test report 
Ⅰ.任务描述 Task description 
实验室受委托对天窗排水管进行失效原因分析，失效零件具体信息如下： 
As requested, SAIC center lab has analyzed the invalid cause of the skylight watershoot, and the information of invalid part is 
shown as following： 
零件信息：Part information 
零件名称 
Part name 
天窗排水管 
Skylight watershoot 
制造日期 
Production date 
2010.4.21 
VIN 码 
VIN number 
LSJA16E36AG015505 
销售日期 
Sale date 
2010.5.21 
车辆里程数 
Car mileage 
8852 
维修站名称 
Sale agent 
苏州建孚 
失效模式描述 
Invalid situation 
description 
天窗排水管接头被腐蚀 
The joint of skylight watershoot was eroded. 
原材料信息：Raw material information 
原材料及牌号 
Raw material and 
trademark 
TPU 1185 A12000 
原材料厂商 
Raw material producer 
海林 
散件供应商 
Part supplier 
巴斯夫 
金属热处理状态 
Metal heat treatment state 
/ 
失效零件见图1：The invalid parts are shown in Fig 1.  
Ⅱ. 结论与建议 Conclusions and suggestions 
结论： 1、微生物降解是导致失效的主要原因。 
       2、酯基TPU 耐水解性能较差，用作排水管并不十分合适。 
Conclusions: 1. Microbial degradation of polyester-based TPU was the main cause of this failure. 
            2. Hydrolysis resistance of polyester-based TPU is relatively bad. Such kind of material is not suitable 
to be used as joint of watershoot. 
建议：1、使用醚基的TPU 代替酯基的TPU。 
Suggestions：1. Polyether-based TPU should be used instead of polyester-based TPU.  
 
 
分发： 
Dispenser 
SQE 李志才 
检验者： 
Identifier 
 
审核： 
Auditor 
 
批准： 
Approver 
 
日期： 
Date 
 
日期： 
Date 
 
日期： 
Date 
 
      


 
上海汽车中心实验室
SAIC center lab 
中国·上海·嘉定区安研路201 号 
邮编. 201804 
No. 201 Anyan Road, Jiading District,  
Shanghai, China. 
Post code :201804 
报告编号：Report number 
SCL-S-11-0210M 
委托者Requestor：SQE 李志才 
委托编号 Request number： 
送样日期Deliver date：2011.11.18 
报告日期Report date：2011.12.09 
第 2 页 共 3 页 
Page 2 of 3  
 
上海汽车 
SAIC Motor 
  
图1 失效件 
Fig 1 Failure part 
 
                                                      
III. 材料测试结果 Material Test Results  
序号 
No. 
试验项目 
Test item 
额定值 
Requirement 
试验结果 
Test result 
评价 Evaluation 
合格 
qualified 
不合格 
unqualified 
 
失效件黄色部分 
 
 
1 
红外（GB/T6040-2002） 
Infrared Spectroscopy 
TPU 
TPU 
× 
 
 
失效件透明部分 
 
 
1 
红外（GB/T6040-2002） 
Infrared Spectroscopy 
TPU 
TPU 
× 
 
 
接头新件 
 
 
1 
红外（GB/T6040-2002） 
Infrared Spectroscopy 
TPU 
TPU 
× 
 
 
 
 
 
 
 
 


 
上海汽车中心实验室
SAIC center lab 
中国·上海·嘉定区安研路201 号 
邮编. 201804 
No. 201 Anyan Road, Jiading District,  
Shanghai, China. 
Post code :201804 
报告编号：Report number 
SCL-S-11-0210M 
委托者Requestor：SQE 李志才 
委托编号 Request number： 
送样日期Deliver date：2011.11.18 
报告日期Report date：2011.12.09 
第 3 页 共 3 页 
Page 3 of 3  
 
上海汽车 
SAIC Motor 
IV. 宏观分析 Macroscopic analysis 
 
如图2 所示，天窗排水管接头从中间断裂，裂口周围颜色从原来的透明变成土黄色。PVC 管内侧及TPU 接
头内侧都发现类似泥土的物质。 
 
图2 失效件断口 
Fig. 2 Fracture of failure part 
观察断口，无受力痕迹，排除由外力导致失效的可能。对天窗排水管接头进行降解测试（在BASF 进行），
得到降解指数K 值如下：（K 值为BASF 内控指标，50 以上认为材料无降解） 
K 值（失效件黄色部分）：28 
K 值（失效件透明部分）：56 
从测试结果可以看出，此失效是由于TPU 发生了降解。 
    与材料各类降解过程进行对比，此次失效与微生物降解的表观情况最为类似（见图3）。在管内侧也发现类似
泥土痕迹，可以推断失效的主要原因为：雨水将带有微生物的泥土带入管路，并在温度和湿度的配合下对接头进
行腐蚀，造成材料降解、失效。另，此次选用的酯基TPU 耐水解性能也较差，在温湿情况下易水解，作为排水管
接头并不十分合适。 
 
图3 TPU 微生物降解过程 
Fig. 3 Progress of microbial degradation of polyester-based TPU

File: 材料工程师/SCL-S-11-0211M 大灯喷嘴.pdf.md
# SCL-S-11-0211M 大灯喷嘴.pdf

 
上海汽车中心实验室
SAIC center lab 
中国·上海·嘉定区安研路201 号 
邮编. 201804 
No. 201 Anyan Road, Jiading District,  
Shanghai, China. 
Post code :201804 
报告编号：Report number 
SCL-S-11-0211M 
委托者Requestor：SQE 程寒英 
委托编号 Request number： 
送样日期Deliver date：2011.11.20 
报告日期Report date：2011.12.05 
第 1 页 共 3 页 
Page 1 of 3  
 
上海汽车 
SAIC Motor 
零件号 
Part number 
10007209 
零件名称 
Part name 
大灯喷嘴 
Headlight nozzle 
图纸日期 
Drawing date  
2009.08.20 
零件生产日期 
Production date 
/ 
供货商 
Supplier 
宁波恒帅微电机有限公司 
Hengshuai Motor Co.，LTD 
车型/项目 
Car type/project 
BP12 
 
   阶段性报告  Stage report        结论性报告 Conclusion report           测试报告 Test report 
Ⅰ.任务描述 Task description 
实验室受委托对大灯喷嘴进行失效原因分析，失效零件具体信息如下： 
As requested, SAIC center lab has analyzed the invalid cause of the heading nozzle, and the information of invalid part 
is shown as following： 
零件信息：Part information 
零件名称 
Part name 
大灯喷嘴 
Headlight nozzle 
制造日期 
Production date 
/ 
VIN 码 
VIN number 
/ 
销售日期 
Sale date 
/ 
车辆里程数 
Car mileage 
0 公里 
维修站名称 
Sale agent 
/ 
失效模式描述 
Invalid situation 
description 
安装时，接触端面裂纹 
Surface of heading nozzle cracked during assembly. 
原材料信息：Raw material information 
原材料及牌号 
Raw material and 
trademark 
POM/Duracon M90-35 
原材料厂商 
Raw material producer 
日本宝理  
Polyplastics Co.，ltd 
散件供应商 
Part supplier 
宁波恒帅微电机有限公司 
Hengshuai Motor Co.，LTD 
金属热处理状态 
Metal heat treatment state 
/ 
失效零件见图1：The invalid parts are shown in Fig 1.  
Ⅱ. 结论与建议 Conclusions and suggestions 
结论：1）大灯喷嘴的材料符合图纸要求。 
2）通过宏观分析可以判定，大灯喷嘴安装时受过大外力，导致裂纹。 
Conclusions:1）The material of headlight nozzle conforms to the drawing requirements. 
             2）According to the macroscopic observation，it can be seen that  the headlight nozzle 
was broken by the excessive force during  assembly. 
建议： 避免安装时承受异常外力 。 
Suggestions：The  excessive force should be avoided during  assembly. 
分发： 
Dispenser 
SQE 程寒英 
检验者： 
Identifier 
张雪芬 
审核： 
Auditor 
 
批准： 
Approver 
 
日期： 
Date 
2011.12.05 
日期： 
Date 
 
日期： 
Date 
 


 
上海汽车中心实验室
SAIC center lab 
中国·上海·嘉定区安研路201 号 
邮编. 201804 
No. 201 Anyan Road, Jiading District,  
Shanghai, China. 
Post code :201804 
报告编号：Report number 
SCL-S-11-0211M 
委托者Requestor：SQE 程寒英 
委托编号 Request number： 
送样日期Deliver date：2011.11.20 
报告日期Report date：2011.12.05 
第 2 页 共 3 页 
Page 2 of 3  
 
上海汽车 
SAIC Motor 
     
 
图1 失效件 
Fig 1 Failure part        
                                                       
III. 材料测试结果 Material Test Results  
序号 
No. 
试验项目 
Test item 
额定值 
Requirement 
试验结果 
Test result 
评价 Evaluation 
合格 
qualified 
不合格 
unqualified 
第一次 
第二次 
 
大灯喷嘴失效件 
 
 
1 
红外（GB/T6040-2002） 
Infrared Spectroscopy 
POM 
POM 
× 
 
2 
熔点（GB/T19466.3-2006） 
Melting point (oC) 
170±10 
165 
× 
 
3 
焓值（GB/T19466.3-2006） 
Enthalpy (J/g) 
/ 
134.1 
137.5 
× 
 
 
大灯喷嘴粒料（制成样条） 
 
 
1 
红外（GB/T6040-2002） 
Infrared Spectroscopy 
POM 
POM 
× 
 
2 
熔点（GB/T19466.3-2006） 
Melting point (oC) 
170±10 
167 
× 
 
3 
焓值（GB/T19466.3-2006） 
Enthalpy (J/g) 
/ 
139.8 
144.7 
× 
 
 
 
 


 
上海汽车中心实验室
SAIC center lab 
中国·上海·嘉定区安研路201 号 
邮编. 201804 
No. 201 Anyan Road, Jiading District,  
Shanghai, China. 
Post code :201804 
报告编号：Report number 
SCL-S-11-0211M 
委托者Requestor：SQE 程寒英 
委托编号 Request number： 
送样日期Deliver date：2011.11.20 
报告日期Report date：2011.12.05 
第 3 页 共 3 页 
Page 3 of 3  
 
上海汽车 
SAIC Motor 
IV. 测试结果与分析 Test Results and Analysis 
图2 是断口形貌，由断口分析可知，断裂由内侧向外侧发展，并终止在上端。 
Fig. 2 is the fracture surface. By the fracture analysis, the crack began from the inside to the outside，and 
terminated at the top.  
 
 
 
 
 
图2 失效件的断口 
Fig. 2 Fracture of failure part 
 
 
 
韧性断裂区域 
韧性断裂区域 
韧性断裂区域 
脆性断裂区域 
断裂方向 
脆性断裂区域 
韧性断裂区域 
韧性断裂区域 
韧性断裂区域 
断裂方向

File: 材料工程师/SCL-S-11-0212M-ZP11-暖风箱回水管.pdf.md
# SCL-S-11-0212M-ZP11-暖风箱回水管.pdf

 
上海汽车中心实验室 
SAIC Center Lab 
中国·上海·嘉定区安研路201 号 
邮编. 201804 
No 201 Anyan road, Jiading, Shanghai China 
Post code 201804 
报告编号 
Report number 
 
SCL-S-11-0212M 
委托者:  SQE：丁蓓颖 
Request person, dept：Ding Beiying 
委托编号:  SCL-S-11-0212 
Request number: SCL-S-11-0212 
送样日期:  2011.11.18 
Request date: 2011.11.18 
报告日期:  2011.12.29 
Report date：2011.12.29 
                       第1页共4页 
 
分发: 
Distribution 
丁蓓颖(Ding Beiying) 
检验者Author 
 
审核Auditor 
 
批准Approver 
 
日期Date 
 
日期Date 
 
日期Date 
 
 
上海汽车 
SAIC Motor 
零件号Part number 
30005077 
 零件名称 
Part name 
暖风箱回水管 
Hose assy-heater out 
图纸日期Drawing date 
/ 
零件生产日期Part production date 
/ 
 供货商 
Supplier 
天津鹏翎 
车型/项目Car type/project 
ZP11 
 
   阶段性报告 Interim report        结论性报告 Conclusion report           测试报告 Test report 
Ⅰ.任务描述 Task description 
实验室受委托对暖风箱回水管进行失效原因分析，失效零件具体信息如下： 
As requested, QA lab has analyzed the failure of hose-heater out. The background information of the failed part is as following： 
零件信息：Part information 
零件名称 
Part name 
暖风箱回水管 
制造日期 
Production date 
/ 
VIN 码 
VIN 
LSJZ14E38BS067837 
销售日期 
Sale date 
/ 
车辆里程数 
Car mileage 
6 公里 (km) 
维修站名称 
Sale agent 
/ 
失效模式描述 
Failure circumstance 
description 
暖风箱回水管破损、泄露 
原材料信息：Raw material information 
原材料及牌号 
Raw material specification 
EPDM 
原材料厂商 
Raw material producer 
/ 
散件供应商 
Component supplier 
天津鹏翎 
金属热处理状态 
Metal heat treatment state 
/ 
失效零件见图：The failed part is shown in figure 1.  
 
 
Ⅱ. 结论与建议 Conclusions and suggestions 
 
结论：零件材料性能符合要求。断口分析可得，暖风箱回水管受到意外损伤，导致破裂漏油。  
Conclusions: The material perfomance of the hose conforms to the requirments.Throuth the fracture analysis, 
we can get the conclusion that the hose was injured accidently by external damage which caused the leakage. 
 
建议：在胶管安装过程中，注意胶管不受外界损伤。 
Suggestion: Avoid external damage on the installation process of the hose. 


 
上海汽车中心实验室 
SAIC Center Lab 
中国·上海·嘉定区安研路201 号 
邮编. 201804 
No 201 Anyan road, Jiading, Shanghai China 
Post code 201804 
报告编号 
Report number 
 
SCL-S-11-0212M 
委托者:  SQE：丁蓓颖 
Request person, dept：Ding Beiying 
委托编号:  SCL-S-11-0212 
Request number: SCL-S-11-0212 
送样日期:  2011.11.18 
Request date: 2011.11.18 
报告日期:  2011.11.29 
Report date：2011.11.29 
第2页共4页 
 
上海汽车 
SAIC Motor 
 
胶管破裂，导致冷却液泄露 
图1 失效照片 
III. 测试结果 Test Results  
1 材料性能测试（Material Test）： 
序号 
No. 
试验项目 
Test item 
额定值 
Requirement 
试验结果 
Test result 
评价 Evaluation 
合格 
qualified 
不合格 
unqualified 
失效件（Failure Part）：根据实验大纲要求进行 
内层 inner side 
1 
Shore A 硬度 
Shore A Hardness 
VDA 675 102 
65～70 
62 
 
× 
2 
拉伸强度 
Tensile Strength 
VDA 675 205 
≥7MPa 
11.4MPa 
× 
 
3 
断裂伸长率 
Elongation at tear 
VDA 675 205 
≥300% 
341% 
× 
 
外层 cover 
1 
Shore A 硬度 
Shore A Hardness 
VDA 675 102 
65～75 
61 
 
× 
2 
拉伸强度 
Tensile Strength 
VDA 675 205 
≥7MPa 
10.5MPa 
× 
 
3 
断裂伸长率 
Elongation at tear 
VDA 675 205 
≥300% 
442% 
× 
 
成品  
1 
压缩永久变形 DVR 
Permanent deformation  
120℃×22h, 25% 
≤65% 
14% 
× 
 
虽然胶管内外层硬度偏低，但是胶管的拉伸强度、断裂伸长率和压缩永久变型都符合要求。因此材料符合要求。 
The hardness of the inner layer and cover layer is lower than the requirement, but the tensile strength, elongation at tear and 
DVR conform to the standard. So the material accord with the material requirements.  
 
 
 
 
胶管内侧裂纹 
胶管外侧裂纹 


 
上海汽车中心实验室 
SAIC Center Lab 
中国·上海·嘉定区安研路201 号 
邮编. 201804 
No 201 Anyan road, Jiading, Shanghai China 
Post code 201804 
报告编号 
Report number 
 
SCL-S-11-0212M 
委托者:  SQE：丁蓓颖 
Request person, dept：Ding Beiying 
委托编号:  SCL-S-11-0212 
Request number: SCL-S-11-0212 
送样日期:  2011.11.18 
Request date: 2011.11.18 
报告日期:  2011.11.29 
Report date：2011.11.29 
第3页共4页 
 
上海汽车 
SAIC Motor 
2 断口分析（Analyze）： 
 
对LSJZ14E38BS067837 零件胶管的裂纹进行分析： 
 
断口表面的橡胶基体平整，无杂质、气泡等异常现象。异常裂纹纹路笔直，结合故障公里数，可排除材料问题引起的破裂。 
The fracture surface of the rubber is smooth. There are no impurities, bubbles and other anomalies on the fracture. Considering 
the car mileage of the failure and the straight abnormal crack, we can get that the damage dose not caused by the material. 
 
 
胶管外层裂纹口处有明显凹陷和破损，且与异常裂纹相对应，证实此裂纹内外贯通。说明外界有尖锐物刺穿胶管，导致胶管破
裂，出现液体泄漏。 
There is significant depression and damage on the outside of the tube, and it corresponds to the abnormal crack. The 
abnormal crack runs through the hose. So we can get the conclusion that some sharp objects pierced the tube which caused the 
damage and leakage. 
内层，接触
冷却液 
异常裂纹 
异常裂纹 
胶管表面发现凹陷破损，且
与异常裂纹相对应 
胶管外层 


 
上海汽车中心实验室 
SAIC Center Lab 
中国·上海·嘉定区安研路201 号 
邮编. 201804 
No 201 Anyan road, Jiading, Shanghai China 
Post code 201804 
报告编号 
Report number 
 
SCL-S-11-0212M 
委托者:  SQE：丁蓓颖 
Request person, dept：Ding Beiying 
委托编号:  SCL-S-11-0212 
Request number: SCL-S-11-0212 
送样日期:  2011.11.18 
Request date: 2011.11.18 
报告日期:  2011.11.29 
Report date：2011.11.29 
第4页共4页 
 
上海汽车 
SAIC Motor 
小结：零件材料符合要求。 
通过断口分析，可认为暖风箱回水管受到意外损伤，导致破裂漏油。 
Summary: The material perfomance of the hose conforms to the requirments. 
Throuth the fracture analysis, we can get the conclusion that the hose was injured accidently by 
external damage which caused the leakage.

File: 材料工程师/SCL-S-11-0213M 真空制动软管.pdf.md
# SCL-S-11-0213M 真空制动软管.pdf

 
上海汽车中心实验室
SAIC center lab 
中国·上海·嘉定区安研路201 号 
邮编. 201804 
No. 201 Anyan Road, Jiading District,  
Shanghai, China. 
Post code :201804 
报告编号：Report number 
SCL-S-11-0213M 
委托者Requestor：SQE 董超 
委托编号 Request number： 
送样日期Deliver date：2011.11.22 
报告日期Report date：2011.12.06 
第 1 页 共 3 页 
Page 1 of 3  
 
上海汽车 
SAIC Motor 
零件号 
Part number 
SQB103000 
零件名称 
Part name 
真空制动软管 
Vacuum brake flexible hose 
图纸日期 
Drawing date  
/ 
零件生产日期 
Production date 
/ 
供货商 
Supplier 
上海亚大 
Shanghai Yada 
车型/项目 
Car type/project 
BP11 
 
   阶段性报告  Stage report        结论性报告 Conclusion report           测试报告 Test report 
Ⅰ.任务描述 Task description 
实验室受委托对真空制动软管进行失效原因分析，失效零件具体信息如下： 
As requested, SAIC center lab has analyzed the invalid cause of the vacuum brake flexible hose, and the information of 
invalid part is shown as following： 
零件信息：Part information 
零件名称 
Part name 
真空制动软管 
Vacuum brake flexible hose 
制造日期 
Production date 
/ 
VIN 码 
VIN number 
/ 
销售日期 
Sale date 
/ 
车辆里程数 
Car mileage 
/ 
维修站名称 
Sale agent 
/ 
失效模式描述 
Invalid situation 
description 
单向阀腐蚀 
Holding valve was eroded. 
原材料信息：Raw material information 
原材料及牌号 
Raw material and 
trademark 
POM 
原材料厂商 
Raw material producer 
杜邦 
散件供应商 
Part supplier 
艾福迈 
金属热处理状态 
Metal heat treatment state 
/ 
失效零件见图1：The invalid parts are shown in Fig 1.  
Ⅱ. 结论与建议 Conclusions and suggestions 
结论：1、真空制动管的材料符合原质量要求。 
      2、失效主要是由热老化引起的，兼有化学腐蚀。 
Conclusions: 1. The material performance of vacuum brake flexible hose conforms to original requirements. 
            2. The failure is mainly caused by heat ageing and secondarily caused by chemical etch. 
建议：1、更改材料（热老化情况严重，不应使用此牌号POM）。 
Suggestions：1. The material should be changed.  
 
 
 
分发： 
Dispenser 
SQE 董超 
检验者： 
Identifier 
 
审核： 
Auditor 
 
批准： 
Approver 
 
日期： 
Date 
 
日期： 
Date 
 
日期： 
Date 
 
      


 
上海汽车中心实验室
SAIC center lab 
中国·上海·嘉定区安研路201 号 
邮编. 201804 
No. 201 Anyan Road, Jiading District,  
Shanghai, China. 
Post code :201804 
报告编号：Report number 
SCL-S-11-0213M 
委托者Requestor：SQE 董超 
委托编号 Request number： 
送样日期Deliver date：2011.11.22 
报告日期Report date：2011.12.06 
第 2 页 共 3 页 
Page 2 of 3  
 
上海汽车 
SAIC Motor 
 
图1 失效件 
Fig 1 Failure part        
                                                      
III. 材料测试结果 Material Test Results  
序号 
No. 
试验项目 
Test item 
额定值 
Requirement 
试验结果 
Test result 
评价 Evaluation 
合格 
qualified 
不合格 
unqualified 
第一次 
第二次 
 
单向阀失效件 
 
 
1 
红外（GB/T6040-2002） 
Infrared Spectroscopy 
POM 
POM 
× 
 
2 
熔点（GB/T19466.3-2006） 
Melting point (oC) 
175±5（均聚） 
177.67 
× 
 
3 
焓值（GB/T19466.3-2006） 
Enthalpy (J/g) 
/ 
171.0 
177.8 
× 
 
 
单向阀新件 
 
 
1 
红外（GB/T6040-2002） 
Infrared Spectroscopy 
POM 
POM 
× 
 
2 
熔点（GB/T19466.3-2006） 
Melting point (oC) 
175±5（均聚） 
176.95 
× 
 
3 
焓值（GB/T19466.3-2006） 
Enthalpy (J/g) 
/ 
159.8 
173.1 
× 
 
 
 


 
上海汽车中心实验室
SAIC center lab 
中国·上海·嘉定区安研路201 号 
邮编. 201804 
No. 201 Anyan Road, Jiading District,  
Shanghai, China. 
Post code :201804 
报告编号：Report number 
SCL-S-11-0213M 
委托者Requestor：SQE 董超 
委托编号 Request number： 
送样日期Deliver date：2011.11.22 
报告日期Report date：2011.12.06 
第 3 页 共 3 页 
Page 3 of 3  
 
上海汽车 
SAIC Motor 
IV. 宏观分析 Macroscopic analysis 
 
对比失效件一和新件（见图2），失效件呈灰白色粉状。剖开失效件，失效件内部材料性状与初始状态一致，
只有表面发生了性状的改变。将失效件表面的灰白色粉末小心刮下，用显微红外进行分析，得出灰白色粉末的主
要成分是POM。由于表面白色粉末的化学成分没有发生明显变化，可以判定此现象是由POM 材料高温老化导致。 
 
图2 失效件一 
Fig. 2 Failure part one 
 
    同样地，对失效件二的表面粉末进行显微红外分析，得出其主要成分是POM，该失效件也是由老化引起的。
失效件二的表面有明显的孔洞，表面受腐蚀程度不一，这不是单单老化可以形成的，说明材料除了老化还遭受到
化学腐蚀，如水解，酸碱等。 
 
图3 失效件二 
Fig. 3 Failure part two

File: 材料工程师/SCL-S-11-0214M 减震器油封.pdf.md
# SCL-S-11-0214M 减震器油封.pdf

 
上海汽车中心实验室
SAIC center lab 
中国·上海·嘉定区安研路201 号 
邮编. 201804 
No. 201 Anyan Road, Jiading District,  
Shanghai, China. 
Post code :201804 
报告编号：Report number 
SCL-S-11-0214M 
委托者Requestor：SQE 冯超 
送样日期Deliver date：2011.11.22 
报告日期Report date：2011.12.05 
第 1 页 共 3 页 
Page 1 of 3  
 
上海汽车 
SAIC Motor 
零件号 
Part number 
10076077 
零件名称 
Part name 
减震器 
Absorber 
图纸日期 
Drawing date  
/ 
零件生产日期 
Production date 
/ 
供货商 
Supplier 
淅川减震器厂 
Xichuan Absorber Factory 
车型/项目 
Car type/project 
IS12 
 
   阶段性报告  Stage report        结论性报告 Conclusion report           测试报告 Test report 
Ⅰ.任务描述 Task description 
实验室受委托对减震器进行失效原因分析，失效零件具体信息如下： 
As requested, SAIC center lab has analyzed the invalid cause of the absorber, and the information of invalid part is shown as following： 
零件信息：Part information 
零件名称 
Part name 
减震器 
Absorber 
制造日期 
Production date 
/ 
VIN 码 
VIN number 
LSJW34G34BJ014181 
销售日期 
Sale date 
/ 
车辆里程数 
Car mileage 
2452 公里 
维修站名称 
Sale agent 
/ 
失效模式描述 
Invalid situation 
description 
减震器油封损坏 
Oil-seal of absorber was damaged. 
原材料信息：Raw material information 
原材料及牌号 
Raw material and 
trademark 
NBR 
原材料厂商 
Raw material producer 
/ 
散件供应商 
Part supplier 
NOK 
金属热处理状态 
Metal heat treatment state 
/ 
失效零件见图1：The invalid parts are shown in Fig 1.  
Ⅱ. 结论与建议 Conclusions and suggestions 
结论：失效件是被锐利物体割伤。 
Conclusions: The failure part was cut by sharp object. 
建议：改进装配工艺。  
Suggestions：The assembly process should be improved.  
 
 
 
分发： 
Dispenser 
SQE 冯超 
检验者： 
Identifier 
 
审核： 
Auditor 
 
批准： 
Approver 
 
日期： 
Date 
 
日期： 
Date 
 
日期： 
Date 
 
      


 
上海汽车中心实验室
SAIC center lab 
中国·上海·嘉定区安研路201 号 
邮编. 201804 
No. 201 Anyan Road, Jiading District,  
Shanghai, China. 
Post code :201804 
报告编号：Report number 
SCL-S-11-0214M 
委托者Requestor：SQE 冯超 
送样日期Deliver date：2011.11.22 
报告日期Report date：2011.12.05 
第 2 页 共 3 页 
Page 2 of 3  
 
上海汽车 
SAIC Motor 
 
图1 失效件 
Fig 1 Failure part        
 
III. 材料测试结果 Material Test Results  
序号 
No. 
试验项目 
Test item 
额定值 
Requirement 
试验结果 
Test result 
评价 Evaluation 
合格 
qualified 
不合格 
unqualified 
 
减震器油封失效件 
 
 
1 
红外（GB/T6040-2002） 
Infrared Spectroscopy 
NBR 
NBR 
× 
 
 
 
 
 
 
 
 
 
                                                      


 
上海汽车中心实验室
SAIC center lab 
中国·上海·嘉定区安研路201 号 
邮编. 201804 
No. 201 Anyan Road, Jiading District,  
Shanghai, China. 
Post code :201804 
报告编号：Report number 
SCL-S-11-0214M 
委托者Requestor：SQE 冯超 
送样日期Deliver date：2011.11.22 
报告日期Report date：2011.12.05 
第 3 页 共 3 页 
Page 3 of 3  
 
上海汽车 
SAIC Motor 
IV. 宏观分析 Macroscopic analysis 
 
放大观察减震器油封失效件（见图2）可以发现，失效件伤口较长，且相当整齐，系被锐利物体从内侧表面
倾斜向下割伤。 
 
图2 失效件的断口 
Fig. 2 Fracture of failure part

File: 材料工程师/SCL-S-11-0215M KV6凸轮轴 失效分析报告.pdf.md
# SCL-S-11-0215M KV6凸轮轴 失效分析报告.pdf

 
上海汽车中心实验室 
中国·上海·嘉定区安研路201 号 
邮编. 201804 
 
SAIC QA Laboratory 
201 Anhong rd, Anting, Shanghai 
报告编号 
Report number 
 
SCL-S-11-0215M 
 
委托者: Xie Chao 谢超 (SQE) 
Request person, dept： 
送样日期: 2011.11.25 
Request date:  
报告日期: 2011.12.07 
Report date：  
第1页共9页 
 
分发: 
Distribution 
Xie Chao 谢超 (SQE); Wang Guan 王冠 (DRE); Zhang YiQing 张怡青; Xing Tao 邢韬 
检验者Author 
Liz Greasley 
审核Auditor 
 
批准Approver 
 
日期Date 
2011.12.07 
日期Date 
 
日期Date 
 
 
上海汽车 
SAIC Motor 
零件号Part number 
10049613 / LGC106860 
 零件名称 
Part name 
进气凸轮轴 (缸盖, 凸轮轴支架) 
Intake Camshaft (Cylinder head and camshaft bracket) 
图纸日期Drawing date 
2010.12.20 
零件生产日期Part production date 
09 月2007 
 供货商 
Supplier 
/ 
车型/项目Car type/project 
BP12 K-V6 
 
   阶段性报告 Interim report        结论性报告 Conclusion report           测试报告 Test report 
Ⅰ.任务描述 Task description 
实验室受委托对进气凸轮轴进行失效原因分析，失效零件具体信息如下： 
As requested, QA lab has analyzed the failure of an intake camshaft. The background information of the failed part is as following： 
零件信息：Part information 
零件名称 
Part name 
进气凸轮轴 
Intake camshaft  
装配日期 
Assembly date 
2011.11.24 
发动机号码 
Engine No. 
25K4F / A09000538 
销售日期 
Sale date 
/ 
试验时间 
Test time 
~2 分钟(minutes) 
维修站名称 
Sale agent 
/ 
失效模式描述 
Failure circumstance 
description 
台架马达对发动机冷拖200 至300 转（2 分钟左右）后启动，启动瞬间异响严重急停关机。
拆解后发现凸轮轴失效。Failure during engine bench test, after ~2 minutes. 
原材料信息：Raw material information 
原材料及牌号 
Raw material specification 
RES.21.FC.02 #1 灰铸铁 
原材料厂商 
Raw material producer 
/ 
散件供应商 
Component supplier 
重庆西源凸轮轴有限公司 
Chongqing Xiyuan camshaft Co. Ltd 
金属热处理状态 
Metal heat treatment state 
/ 
失效零件见图2：The failed part is shown in figure 2.  
 
Ⅱ. 结论与建议 Conclusions and suggestions 
结论Conclusions： 
1. 
因为凸轮轴、缸盖轴座表面和凸轮轴支架间异常咬合，导致进气凸轮轴未能通过扭转过载。 The Intake 
camshaft has failed through torsional overload, due to abnormal adhesion between the camshaft and the bearing surfaces of cylinder 
head and camshaft bracket. 
2. 
由于润滑不良致使粘连，剥落了承载面局部区域。测试中轴承系统润滑油的供应没有中断，所以堵塞局
部润滑油的是外来物质，如密封胶，铝颗粒或干油脂。The adhesion was caused by poor lubrication, isolated to a small 
area of the bearing. Since there was no disruption to the oil supply at this bearing, the oil was blocked by a foreign material such as 
sealant, aluminum particles or dried grease. 
3. 
凸轮轴材料化学成分和金相组织符合要求。凸轮轴非冷激的本体硬度不符合要求,但是没影响失效. The 
camshaft material composition & microstructure meet the requirements.  The camshaft hardness does not meet the specification, 
however this did not influence the failure. 
 
建议Suggestions： 
1. 
消除承载面区域外来物质的源头。Eliminate sources of foreign substances in the bearing areas.  
2. 
供应商提高凸轮轴硬度. Supplier to improve camshaft hardness.  
3. 
DRE 更新图纸: 改RES 21.FC.02 变成SMTC5 130 002.  DRE to update drawing: change RES 21.FC.02 to SMTC 
5 130 002 


 
上海汽车中心实验室 
中国·上海·嘉定区安研路201 号 
邮编. 201804 
 
SAIC QA Laboratory 
201 Anhong rd, Anting, Shanghai 
报告编号 
Report number 
 
SCL-S-11-0215M 
 
委托者: Xie Chao 谢超 (SQE) 
Request person, dept： 
送样日期: 2011.11.25  
Request date:  
报告日期: 2011.12.07 
Report date：  
第2页共9页 
 
上海汽车 
SAIC Motor 
III. 调查结果 Investigation Results  
 
 
图1 装配情况（图纸为信息提供，不正确） 
2#凸轮轴支架, 5#进气凸轮轴（失效件），7#缸盖， 13#凸轮轴前正时齿轮（未收到），14#凸轮轴轮毂前正时齿
轮（未收到），23#前正时齿轮与进气凸轮轴连接螺栓，40#进气凸轮轴密封（未收到） 
 
 
调查结果摘要如下所示。A summary of the investigation findings is shown below. 
 
号码 
零部件 
情况, 结果 
结论 
5 
凸轮轴 
驱动端脆性断裂，无缺陷，正常的材料特性。 
在轴颈区有大量的铝残留。  
Brittle fracture through driven end, no defects, normal 
material properties. 
Heavy deposit of aluminium on bearing journal area. 
由于附着力导致扭矩过载断
裂。 
Torsional overload fracture due to 
adhesion in bearing. 
2 
凸轮轴支架 
承载局部表面出现粘着磨损。机油通道和其
它的轴承表面正常。  
干的黑色残留物在承载面表面（干油脂？）。 
Adhesive wear isolated to small area of bearing.  Oil 
channels normal and other bearing areas normal.  
Dry black residue on bearing surface (dried grease?). 
无油供应的问题。应无尺寸或
装配（夹紧负荷）问题。 
No oil supply problem, Unlikely to have 
dimensional or assembly (clamping 
load) problem. 
7 
缸盖 
轴承小面积有深粘着磨损。粘着磨损延伸到
承载面的端部。没有明显的异物。  
其他轴承正常。  
Deep adhesive wear in small area of bearing. Adhesive 
wear extends to end of bearing area. No obvious foreign 
particles.  
Other bearings normal. 
局部润滑不良，可能是由密封
胶，硬化的油脂或铝颗粒导致
的。 
Localised poor lubrication. Foreign 
substance such as sealant, hardened 
grease or aluminum particles could 
cause this. 
23 
前正时齿轮与进气
凸轮轴连接螺栓 
头部，垫片和螺纹表面的痕迹显示拧紧过程
正常。 螺栓变形，这是由于凸轮轴断裂之后，
受到传送带的载荷。 
Normal tightening features on head, washer and thread.  
Bolt is deformed, due to loading from belt after camshaft 
failure. 
没问题 
No problem. 
 
 


 
上海汽车中心实验室 
中国·上海·嘉定区安研路201 号 
邮编. 201804 
 
SAIC QA Laboratory 
201 Anhong rd, Anting, Shanghai 
报告编号 
Report number 
 
SCL-S-11-0215M 
 
委托者: Xie Chao 谢超 (SQE) 
Request person, dept： 
送样日期: 2011.11.25  
Request date:  
报告日期: 2011.12.07 
Report date：  
第3页共9页 
 
上海汽车 
SAIC Motor 
凸轮轴 Camshaft 
 
凸轮轴的前端（驱动端）出现断裂（图2a）。断裂起源于内圆角处，以脆性方式（快速断裂）扩展；对于这
种材料，过载时，出现这种形式的断裂是正常的。未发现任何会直接导致失效的缺陷或显著疏松。 
图2b 中，箭头所指位置发现有很多铝的磨损残留物。这些物质来自于气缸盖和凸轮轴支架，因为局部粘着
磨损的发生。凸轮轴前轴颈向后的一部分表面良好，因此可以排除机油供应引起失效的可能性。 
The camshaft had fractured through the front end (driven end) (figure 2a).  Fracture was initiated at the internal radius and propagated in a brittle 
manner (fast fracture) which is normal for this type of material when overloaded.  There were no defects or significant porosity which would have 
directly led to failure. 
Heavy deposits of aluminium were present on the outer part of the front bearing journal (figure 2b).  This is material transfered from the cylinder 
head and camshaft bracket by adhesive wear process.  The rearward part of the front journal, and remaining journals on the camshaft were all in 
excellent condition, therefore a problem with the general oil supply can be excluded. 
 
 
 
 
图2 a）及b）失效的进气凸轮轴，显示断裂的位置，与一个新的凸轮轴对比（c） 
只有一半轴颈表面呈现粘连，因此不可能存在润滑油供应的问题。 
Figure 2 a) & b) Failed Intake camshaft, showing location of fracture, compared with a new camshaft (c) 
Only one half of the journal surface showed adhesion, therefore an oil supply problem is unlikely. 
无磨损 
磨损 
a 
b 
c 
d 


 
上海汽车中心实验室 
中国·上海·嘉定区安研路201 号 
邮编. 201804 
 
SAIC QA Laboratory 
201 Anhong rd, Anting, Shanghai 
报告编号 
Report number 
 
SCL-S-11-0215M 
 
委托者: Xie Chao 谢超 (SQE) 
Request person, dept： 
送样日期: 2011.11.25  
Request date:  
报告日期: 2011.12.07 
Report date：  
第4页共9页 
 
上海汽车 
SAIC Motor 
断口分析Fracture Analysis 
 
断裂碎片大小均匀，与扭矩过载相一致。外表面有轻微的与带轮和油密封件接触的痕迹（图3）。The fractured pieces 
are of uniform size, consistent with torsional overload. Slight markings on the outer surfaces are consistent with contact with the belt wheel and oil 
seal (figure 3). 
电镜分析表明：断裂特征正常；裂纹通过石墨与金属界面传播；一些金属晶粒出现韧性断裂（图4）。SEM analysis 
revealed normal fracture characteristics, with crack propagation at graphite-metal interfaces, and some ductile fracture through the metal grains 
(figure 4). 
 
 
 
 
图3 断裂碎片。 a）及b）凸轮轴的端部和内表面显示正常与带轮接触的痕迹。 C）外表面油密封件接触的痕迹
（黄线）很轻。 d）所有断裂是过载的脆性断裂，起源于内半径（红色箭头）。断裂区未发现缺陷。 
Figure 3  Overview of fractured pieces.  a) & b) The end and inner surface of the camshaft show normal traces from contact with the belt wheel.  
c) The outer surface shows very light trace from contact with the oil seal (yellow line).  d) All fracture is through brittle overload, which was 
initiated at the inner radius (red arrow).  No defects were found in the fractured areas. 
a 
b 
c 
d 


 
上海汽车中心实验室 
中国·上海·嘉定区安研路201 号 
邮编. 201804 
 
SAIC QA Laboratory 
201 Anhong rd, Anting, Shanghai 
报告编号 
Report number 
 
SCL-S-11-0215M 
 
委托者: Xie Chao 谢超 (SQE) 
Request person, dept： 
送样日期: 2011.11.25  
Request date:  
报告日期: 2011.12.07 
Report date：  
第5页共9页 
 
上海汽车 
SAIC Motor 
 
 
 
图4a    
低倍SEM 断裂表面照片显示石墨片（黑
色）和金属表面（浅灰色）的形态。开
裂发生在石墨和金属的分界面上（正
常）。 
 
Figure 4a  
Low-magnification SEM image of fracture surface 
showing graphite flakes (black) and metal surface 
(light grey).  Fracture occurred at graphite-metal 
interfaces (normal). 
图4b 
高倍SEM断裂表面照片显示光滑金属颗
粒表面和粗糙的塑性断裂面（箭头）。 
 
Figure 4b 
Higher magnification SEM image of fracture surface 
showing smooth metal grain surface and rough 
areas of ductile fracture (arrows). 
a 
b 


 
上海汽车中心实验室 
中国·上海·嘉定区安研路201 号 
邮编. 201804 
 
SAIC QA Laboratory 
201 Anhong rd, Anting, Shanghai 
报告编号 
Report number 
 
SCL-S-11-0215M 
 
委托者: Xie Chao 谢超 (SQE) 
Request person, dept： 
送样日期: 2011.11.25  
Request date:  
报告日期: 2011.12.07 
Report date：  
第6页共9页 
 
上海汽车 
SAIC Motor 
凸轮轴材料分析 Camshaft material analysis 
 
序号 
No. 
试验项目 
Test item 
额定值 
Requirement 
试验结果 
Test result 
评价 Evaluation 
合格 
OK 
不合格 
Not OK 
1 
金相组织 (图纸) 
Microstructure 
(Drawing) 
Pearlitic grey cast iron 
Fine pearlite, flake graphite and 
some carbides 
珠光体灰口铸铁，组织为细片状珠
光体+细片状石墨+少量碳化物 
合格（见图5） 
X 
 
Graphite length 4-6 
No continuous graphite network 
石墨长度为4-6 级, 不允许有连续
析出的网状石墨 
合格（见图6） 
X 
 
21 
表面硬度Hardness 
非冷激的本体 
RES 21.FC.02 T1 
235 – 285 HB 
210, 212, 211 
HBW2.5/187.5 
 
X 
31 
化学成分 
Chemical Composition 
RES 21.FC.02 T1 
 
 
 
 
%C 
3.10 – 3.50 
3.20 
X 
 
 
%Si 
1.50 – 2.50 
2.30 
X 
 
 
%Mn 
0.50 – 0.80 
0.85 
X 
 
 
%S 
≤ 0.15 
0.041 
X 
 
 
%P 
≤ 0.15 
0.088 
X 
 
 
%Ni 
≤ 0.25  
0.02 
X 
 
 
%Mo 
≤ 0.25 
0.03 
X 
 
 
%Cu 
≤ 1.00 
0.69 
X 
 
 
%Cr 
≤ 0.80 
0.76 
X 
 
备注：1）系委外（机动车检测中心）测试 
Remark： 1) Outsourcing test result (SMVIC) 
 
 
图5a 金相为细片状珠光体+细片状石墨+少量碳化物 (100X) 
Figure 5a Microstructure is flake graphite, fine grained pearlite with small carbides 100x 
a 


 
上海汽车中心实验室 
中国·上海·嘉定区安研路201 号 
邮编. 201804 
 
SAIC QA Laboratory 
201 Anhong rd, Anting, Shanghai 
报告编号 
Report number 
 
SCL-S-11-0215M 
 
委托者: Xie Chao 谢超 (SQE) 
Request person, dept： 
送样日期: 2011.11.25  
Request date:  
报告日期: 2011.12.07 
Report date：  
第7页共9页 
 
上海汽车 
SAIC Motor 
 
图5 金相为细片状珠光体+细片状石墨+少量碳化物(500 倍) 
Figure 5b Microstructure is flake graphite, fine grained pearlite with small carbides (500x) 
 
 
 
图6 金相组织(未腐蚀)石墨长度为4-6 级, 不允许有连续析出的网状石墨 
Figure 6  Flake graphite structure. Length: grade 4-6 (30-250µm) 
 
 
 
b 


 
上海汽车中心实验室 
中国·上海·嘉定区安研路201 号 
邮编. 201804 
 
SAIC QA Laboratory 
201 Anhong rd, Anting, Shanghai 
报告编号 
Report number 
 
SCL-S-11-0215M 
 
委托者: Xie Chao 谢超 (SQE) 
Request person, dept： 
送样日期: 2011.11.25  
Request date:  
报告日期: 2011.12.07 
Report date：  
第8页共9页 
 
上海汽车 
SAIC Motor 
气缸盖和凸轮轴支架 
Cylinder head and camshaft bracket 
 
缸盖进气凸轮轴和凸轮轴支架承载面末端区域都表现出严重的粘着磨损（图7）。缸盖材料去除的深度比凸轮轴支
架更多，这是由于较高的负荷情况（正常）。汽缸盖粘着磨损的区域延伸到支撑区域的边部，显示润滑不良（见图
7c 及7e）。 
 
磨损区域没有明显的外来材料（如有色金属，非金属颗粒等），但磨损非常严重，外来颗粒可能已经嵌入到材料中。
外来铝颗粒无法从磨损的残渣中分离出来 
 
轴承的向后部分是正常的，无磨损。油的渠道足够大，也不可能被粒子、密封胶等阻塞（图7d）。 
 
凸轮轴支撑面有干的黑色沉积物，可能是磨损高温引起变化的油脂（图7f）。 
 
如果是夹紧载荷导致其出现严重磨损，那么高夹紧载荷会使得承载面的磨损更均匀。 
 
The intake camshaft end bearing areas of cylinder head and camshaft bracket both showed heavy adhesive wear (figure 7).  The material 
removal from the cylinder head side was deeper than at the camshaft bracket, due to the higher loading situation (normal).  The cylinder head 
side also has an extended region of adhesive wear to the edge of the bearing area, indicating poor lubrication here (figures 7c & 7e).   
 
No obviously foreign materials were seen in the wear traces (eg ferrous metal, non-metallic particles etc), however the wear is heavy and 
particles may have been buried during material transfer.   Foreign particles of aluminium cannot be isolated from wear debris. 
 
The rearward part of the bearing was normal, without wear.  Oil channels were adequately big, and not blocked by particles, sealant etc (figure 
7d). 
 
The camshaft bracket side has deposits of a dry black material, possibly overworked grease (figure 7f).   
 
The influence of the clamping load was considered, however, it’s thought a too-high clamping load would have created more uniform wear over 
the bearing surface  


 
上海汽车中心实验室 
中国·上海·嘉定区安研路201 号 
邮编. 201804 
 
SAIC QA Laboratory 
201 Anhong rd, Anting, Shanghai 
报告编号 
Report number 
 
SCL-S-11-0215M 
 
委托者: Xie Chao 谢超 (SQE) 
Request person, dept： 
送样日期: 2011.11.25  
Request date:  
报告日期: 2011.12.07 
Report date：  
第9页共9页 
 
上海汽车 
SAIC Motor 
缸盖  
 
 
 
 
 
 
 
 
 凸轮轴支架 
  
    
  
 
  
 
 
图7 缸盖和凸轮轴支架承载面粘着磨损。 e）汽缸盖粘着磨损的区域延伸到支撑区域的边部，显示润滑不良。 f）
气缸盖的边部有干的黑色残留物，可能是摩擦高温导致变化的油脂。 
Figure 7  Adhesive wear of cylinder head and camshaft bracket bearing.  e) The cylinder head side also has an extended region of adhesive 
wear to the edge of the bearing area, indicating poor lubrication.  f) The cylinder cover side has residue of a dry black material, possibly 
overworked grease. 
油道干净 
干的黑色物质 
a 
b 
c 
d 
e 
f

File: 材料工程师/SCL-S-11-0216M   挺杆&气门-白云岭.pdf.md
# SCL-S-11-0216M   挺杆&气门-白云岭.pdf

 
上海汽车中心实验室
(SAIC Center Lab) 
中国·上海·嘉定区安研路201 号 
邮编. 201804 
No. 201 Anyan Road, Jiading District,  
Shanghai, China. 
Post code :201804 
报告编号：Report number
SCL-S-11-0216M 
 
委托者Requestor： 
SQE   郭强 
委托编号Request number： 
送样日期
Deliver date: 
2011.11.1  
报告日期
Report date ：
2011.11.16 
第 1 页 共 10 页 
Page 2of 2 
 
上海汽车
SAIC Motor
零件号 
Part number 
TAP200001 
VVE200046 
 零件名称 
Part name 
机械挺杆 Mech-Tappet 
排气门   Exhaust Valve 
图纸日期 
Drawing date  
2009.9.25 
2008.08.26 
零件生产日期 
Production date 
/ 
 供货商 
Supplier 
/ 
车型/项目 
Car type/project 
/ 
 
   阶段性报告  Stage report        结论性报告 Conclusion report           测试报告 Test report 
Ⅰ.任务描述 Task description 
实验室受委托对机械挺杆（共三种状态）、排气门件进行失效原因分析。失效零件具体信息如下（见下页）： 
As requested, QA lab has analyzed the failure cause of the the Mech-Tappet，Exhaust Valve part, and the information of failed part is shown as 
following（see next page）： 
 
Ⅱ. 结论与建议 Conclusions and suggestions 
一、 挺杆&排气门Mech-Tappet& Exhaust Valve（广物骏孚） ： 
1、挺杆：编号为E3 的挺杆内凸台磨损严重，形成了杯型凹陷，内凸台尺寸不合格；编号为E3、E4 的挺杆表面硬度和有效硬化层
深度均符合技术要求。The tappet: within a number E3 of the tappet boss badly worn, forming a cup-shaped depression, within the 
boss size failed; number of E3, E4 of the tappet surface hardness and effective hardened layer depth are in line with technical 
requirements. 
2、 排气门：编号为E3、E4 的排气门表面硬度及氮化层深度符合技术要求。The exhaust valve: number of E3, E4 of the exhaust 
valve surface hardness and nitriding depth meet the technical requirements 
 建议suggestions：1、分析进排气系统的运行情况。The analysis of the operation of intake and exhaust system. 
二、挺杆Mech-Tappe（江苏森风）： 
1、 挺杆已严重磨损，挺杆壁已磨穿，挺杆头部已打穿，尺寸、表面硬度和有效硬化层深度无法检测。金相组织不合格，失效件未
经淬火处理。The tappet has serious wear and tear, the wall has been worn tappet, tappet head is punctured, size, surface 
hardness and effective case depth can not be detected. Microstructure failure, the failure part was not quenched and 
tempered. 
建议suggestions：1、加强实物质量过程控制。Improving quality process control.. 
三、 挺杆Mech-Tappe（淮安宏宇）： 
1、 挺杆表面硬度和有效硬化层深度均符合技术要求。The tappet surface hardness and effective hardened layer depth are in line 
with technical requirements. 
建议suggestions：1、分析进排气系统的运行情况。The analysis of the operation of intake and exhaust system. 
 
Ⅲ. 供应商自检检测质量评价 Evaluation of supplier’s self-testing 
A1：现场评审符合 A1: true after field examination       A2：自检结果与实测一致 A2: The self-checking result is the same as the test result        B：不作评价 B: No judgment      
C1：现场评审不符合 C1: False after field examination    C2：自检结果与实测有明显偏离 C2: The self-checking result deviates from the test results obviously    C3：自检结果无法使用 
C3: The self-checking result is not invalid.                C4：其它无法确认的情况 C4: Other uncertain situations. 
分发： 
Dispenser 
SQE  郭强 
检验者： 
Identifier 
白云岭 
审核： 
Auditor 
 
批准： 
Approver 
 
日期： 
Date 
2011.11.16 
日期： 
Date 
 
日期： 
Date 
 
B


 
上海汽车中心实验室
(SAIC Center Lab) 
中国·上海·嘉定区安研路201 号 
邮编. 201804 
No. 201 Anyan Road, Jiading District,  
Shanghai, China. 
Post code :201804 
报告编号：Report number
SCL-S-11-0216M 
 
委托者Requestor： 
SQE   郭强 
委托编号Request number： 
送样日期
Deliver date: 
2011.11.1  
报告日期
Report date ：
2011.11.16 
第 2 页 共 10 页 
Page 2of 2 
 
上海汽车
SAIC Motor
零件信息：Part information 
零件名称 
Part name 
机械挺杆 Mech-Tappet 
排气门   Exhaust Valve 
制造日期 
Production date 
/ 
失效模式描述 
Invalid situation 
description 
零件名称 
Part name 
机械挺杆 Mech-Tappet 
制造日期 
Production date 
/ 
失效模式描述 
Invalid situation 
description 
零件名称 
Part name 
机械挺杆 Mech-Tappet 
制造日期 
Production date 
/ 
失效模式描述 
Invalid situation 
description 


 
上海汽车中心实验室
(SAIC Center Lab) 
中国·上海·嘉定区安研路201 号 
邮编. 201804 
No. 201 Anyan Road, Jiading District,  
Shanghai, China. 
Post code :201804 
报告编号：Report number
SCL-S-11-0216M 
 
委托者Requestor： 
SQE   郭强 
委托编号Request number： 
送样日期
Deliver date: 
2011.11.1  
报告日期
Report date ：
2011.11.16 
第 3 页 共 10 页 
Page 2of 2 
 
上海汽车
SAIC Motor
 
IV. 测试结果 Test Results  
1、 挺杆&排气门（广物骏孚） 
1.1 宏观观察： 
1.1.1  SQE 提供了挺杆&排气门各两件（编号分别为E3、E4），零件实物照片，见图1；挺杆技术图纸截图，
见图2。 
         
 
图1 挺杆&排气门实物照片                     图2 技术图纸截图 
 
1.1.2 
对挺杆进行肉眼观察，发现编号为E4 的挺杆内凸台正常；发现编号为E3 的挺杆内凸台磨损严重，
形成了杯型凹陷，见图3。对两个挺杆的内凸台进行尺寸测量（见上图粗红色圈注的尺寸），测量结
果见表1。 
 
 
图3 
 
凸台磨损严重，形
成了杯型凹陷 


 
上海汽车中心实验室
(SAIC Center Lab) 
中国·上海·嘉定区安研路201 号 
邮编. 201804 
No. 201 Anyan Road, Jiading District,  
Shanghai, China. 
Post code :201804 
报告编号：Report number
SCL-S-11-0216M 
 
委托者Requestor： 
SQE   郭强 
委托编号Request number： 
送样日期
Deliver date: 
2011.11.1  
报告日期
Report date ：
2011.11.16 
第 4 页 共 10 页 
Page 2of 2 
 
上海汽车
SAIC Motor
 
表1 挺杆内凸台尺寸测量结果 
号 
No. 
零件状态
额定值 
Requirement
试验结果 
Test result 
评价 Evaluation 
合格 
qualified
不合格 
unqualified
1 
E3 
3.345±0.0075 
2.834、3.369 
 
X 
3 
E4 
3.332 
X 
 
1.1.3 对排气门进行肉眼观察，发现编号为E4 的排气门断面正常的机加工痕迹，未磨损；发现编号为E3 的
排气门端面异常，端面有敲击和磨损的痕迹，见图4。对两个排气门进行尺寸测量（粗红色圈注的尺寸），
测量结果见表2。 
  
              
表2 排气门尺寸测量结果 
序号
No. 
零件状态
额定值 
Requirement
试验结果 
Test result 
评价 Evaluation 
合格 
qualified
不合格 
unqualified
1 
E3 
￠5.962-0.015 
5.951 
X 
 
3 
84.64±0.13 
84.658 
X 
 
 
99.04±0.08 
99.035 
X 
 
 
E4 
￠5.962-0.015 
5.957 
X 
 
 
84.64±0.13 
84.713 
X 
 
 
99.04±0.08 
99.097 
X 
 
 
1.2、理化分析：  
E4
E3
端面有敲击和
磨损的痕迹 
图4 


 
上海汽车中心实验室
(SAIC Center Lab) 
中国·上海·嘉定区安研路201 号 
邮编. 201804 
No. 201 Anyan Road, Jiading District,  
Shanghai, China. 
Post code :201804 
报告编号：Report number
SCL-S-11-0216M 
 
委托者Requestor： 
SQE   郭强 
委托编号Request number： 
送样日期
Deliver date: 
2011.11.1  
报告日期
Report date ：
2011.11.16 
第 5 页 共 10 页 
Page 2of 2 
 
上海汽车
SAIC Motor
1.2.1、挺杆表面硬度、有效硬化层深度、金相组织分析： 
a）技术要求见图5；b）测试结果：见表3 
 
图5 
 
表3 挺杆表面硬度和有效硬化层深度 
序号
No. 
零
件
状
态
测试
位置
编号
测试项目
额定值 
Requirement
试验结果 
Test result 
评价 Evaluation 
合格 
qualified
不合格 
unqualified 
1 
E3
1 
表面硬度 
≥670HV 
771、771、704 
X 
 
2 
有效硬化层
深度 
≥0.2  550HV
0.30mm 
X 
 
3 
2 
表面硬度 
≥500HV 
608、613、603 
X 
 
4 
3 
表面硬度 
≥600HV 
658、641、671 
X 
 
5 
有效硬化层
深度 
≥0.1  550HV
0.12mm 
X 
 
6 
/ 
表面金相组
织 
/ 
4 级 (图6) 
（QC/T29018-1991）
/ 
 
7 
/ 
芯部金相组
织 
/ 
板条马氏体 
(图7) 
/ 
 
8 
E4
1 
表面硬度 
≥670HV 
698、691、696 
X 
 
9 
有效硬化层
深度 
≥0.2  550HV
0.30mm 
X 
 
10 
2 
表面硬度 
≥500HV 
607、619、612 
X 
 
11 
3 
表面硬度 
≥600HV 
678、690、384 
X 
 
12 
有效硬化层
深度 
≥0.1  550HV
0.21mm 
X 
 
13 
/ 
表面金相组
织 
/
4 级 (图8) 
（QC/T29018-1991）
/
 
14 
/ 
芯部金相组
织 
/ 
板条马氏体 
(图9) 
/ 
 
 


 
上海汽车中心实验室
(SAIC Center Lab) 
中国·上海·嘉定区安研路201 号 
邮编. 201804 
No. 201 Anyan Road, Jiading District,  
Shanghai, China. 
Post code :201804 
报告编号：Report number
SCL-S-11-0216M 
 
委托者Requestor： 
SQE   郭强 
委托编号Request number： 
送样日期
Deliver date: 
2011.11.1  
报告日期
Report date ：
2011.11.16 
第 6 页 共 10 页 
Page 2of 2 
 
上海汽车
SAIC Motor
 
  
 
图6   E3 表面金相组织               图7  E3 芯部金相组织 
 
 
  
 
图8   E4 表面金相组织               图9  E4 芯部金相组织 
 
1.2.2 排气门表面硬度及氮化层深度分析： 
a)检测位置示意图，见图10。b）测试结果均合格，见表4 
 
 
图10 
 
 
 
1
2


 
上海汽车中心实验室
(SAIC Center Lab) 
中国·上海·嘉定区安研路201 号 
邮编. 201804 
No. 201 Anyan Road, Jiading District,  
Shanghai, China. 
Post code :201804 
报告编号：Report number
SCL-S-11-0216M 
 
委托者Requestor： 
SQE   郭强 
委托编号Request number： 
送样日期
Deliver date: 
2011.11.1  
报告日期
Report date ：
2011.11.16 
第 7 页 共 10 页 
Page 2of 2 
 
上海汽车
SAIC Motor
表4 排气门表面硬度及氮化层深度 
序号
No. 
零
件
状
态
测试
位置
编号
测试项目
额定值 
Requirement
试验结果 
Test result 
评价 Evaluation 
合格 
qualified
不合格 
unqualified 
1 
E3
1 
表面硬度 
≥600HV 
1219、1201、1284 
X 
 
2 
氮化层厚度
0.01-0.06mm 
0.011mm 
（图 11） 
X 
 
4 
2 
氮化层厚度
0.01-0.06mm 
0.014mm 
（图12） 
X 
 
6 
E4
1 
表面硬度 
≥600HV 
1296、1246、1189 
X 
 
7 
氮化层厚度
0.01-0.06mm
0.010mm
（图13） 
X 
 
8 
2 
氮化层厚度
0.01-0.06mm 
0.029mm 
（图14） 
X 
 
 
   
 
图 11                                      图 12 
 
   
 
图 13                                      图 14 


 
上海汽车中心实验室
(SAIC Center Lab) 
中国·上海·嘉定区安研路201 号 
邮编. 201804 
No. 201 Anyan Road, Jiading District,  
Shanghai, China. 
Post code :201804 
报告编号：Report number
SCL-S-11-0216M 
 
委托者Requestor： 
SQE   郭强 
委托编号Request number： 
送样日期
Deliver date: 
2011.11.1  
报告日期
Report date ：
2011.11.16 
第 8 页 共 10 页 
Page 2of 2 
 
上海汽车
SAIC Motor
2、挺杆（江苏森风）： 
2.1 宏观观察： 
挺杆已严重磨损，挺杆壁已磨穿，挺杆头部已打穿，见图15. 
  
 
图15 
2.2 理化分析： 
因挺杆已严重磨损，挺杆表面硬度和有效硬化层深度无法检测，所以无检测数据。检测了金相组织，仅供参考。 
序号 
No. 
测试项目 
额定值 
Requirement
试验结果 
Test result 
评价 Evaluation 
合格 
qualified
不合格 
unqualified 
6 
表面金相组织 
碳氮共渗，经
淬火+回火 
珠光体 (图16、17、18) 
（QC/T29018-1991） 
 
X 
7 
芯部金相组织 
/经淬火+回火
珠光体+铁素体 (图19) 
 
X 
   
 
图16                               图17 
   
 
图18                              图19 


 
上海汽车中心实验室
(SAIC Center Lab) 
中国·上海·嘉定区安研路201 号 
邮编. 201804 
No. 201 Anyan Road, Jiading District,  
Shanghai, China. 
Post code :201804 
报告编号：Report number
SCL-S-11-0216M 
 
委托者Requestor： 
SQE   郭强 
委托编号Request number： 
送样日期
Deliver date: 
2011.11.1  
报告日期
Report date ：
2011.11.16 
第 9 页 共 10 页 
Page 2of 2 
 
上海汽车
SAIC Motor
3. 挺杆（淮安宏宇）：   
3.1 对挺杆进行肉眼观察，发现挺杆内凸台磨损严重，形成了杯型凹陷，见图20。对挺杆的内凸台进行尺寸
测量，测量结果见表5 
 
 
图20 
 
表5 挺杆内凸台尺寸测量结果 
号 
No. 
额定值 
Requirement 
试验结果 
Test result 
评价 Evaluation 
合格 
qualified
不合格 
unqualified
1 
3.330±0.0075 
3.3055、2.6578 
 
X 
 
3.2、理化分析：  
a）挺杆表面硬度及有效硬化层深度分析：测试结果均合格，见表6 
 
 
图21 
 
凸台磨损严重，形
成了杯型凹陷 


 
上海汽车中心实验室
(SAIC Center Lab) 
中国·上海·嘉定区安研路201 号 
邮编. 201804 
No. 201 Anyan Road, Jiading District,  
Shanghai, China. 
Post code :201804 
报告编号：Report number
SCL-S-11-0216M 
 
委托者Requestor： 
SQE   郭强 
委托编号Request number： 
送样日期
Deliver date: 
2011.11.1  
报告日期
Report date ：
2011.11.16 
第 10 页 共 10 页 
Page 2of 2 
 
上海汽车
SAIC Motor
表6 挺杆表面硬度和有效硬化层深度 
序号
No. 
测试
位置
编号
测试项目
额定值 
Requirement
试验结果 
Test result 
评价 Evaluation 
合格 
qualified
不合格 
unqualified
1 
1 
表面硬度 
≥670HV 
694、700、709 
X 
 
2 
有效硬化层
深度 
≥0.2  550HV
0.28mm 
X 
 
3 
2 
表面硬度 
≥500HV 
613、605、603 
X 
 
4 
3 
表面硬度 
≥600HV 
677、681、686 
X 
 
5 
有效硬化层
深度 
≥0.1  550HV
0.17mm 
X 
 
6 
/ 
表面金相组
织 
/ 
4 级 (图22) 
（QC/T29018-1991）
/ 
 
7 
/ 
芯部金相组
织 
/ 
板条马氏体 
(图23) 
/ 
 
 
   
 
图22                                               图23 
 
备注：  
    
 
Ⅴ. 附件 Accessories
