Repository: kujaxr/obsidian-vault

File: 材料工程师/SCL-S-11-0217M 变速箱悬置.pdf.md
# SCL-S-11-0217M 变速箱悬置.pdf

 
上海汽车中心实验室
SAIC center lab 
中国·上海·嘉定区安研路201 号 
邮编. 201804 
No. 201 Anyan Road, Jiading District,  
Shanghai, China. 
Post code :201804 
报告编号：Report number 
SCL-S-11-0214M 
委托者Requestor：底盘 田小彦 
送样日期Deliver date：2011.11.28 
报告日期Report date：2011.12.06 
第 1 页 共 3 页 
Page 1 of 3  
 
上海汽车 
SAIC Motor 
零件号 
Part number 
10022681 
零件名称 
Part name 
变速箱悬置 
Gearbox mount 
图纸日期 
Drawing date  
/ 
零件生产日期 
Production date 
/ 
供货商 
Supplier 
宁波拓普 
Ningbo Tuopu 
车型/项目 
Car type/project 
IP21 MCE 
 
   阶段性报告  Stage report        结论性报告 Conclusion report           测试报告 Test report 
Ⅰ.任务描述 Task description 
实验室受委托对变速箱悬置进行失效原因分析，失效零件具体信息如下： 
As requested, SAIC center lab has analyzed the invalid cause of the gearbox mount, and the information of invalid part is shown as 
following： 
零件信息：Part information 
零件名称 
Part name 
变速箱悬置 
Gearbox mount 
制造日期 
Production date 
2010-11 
VIN 码 
VIN number 
LSJW26G64AS990012 
销售日期 
Sale date 
/ 
车辆里程数 
Car mileage 
42116 km 
维修站名称 
Sale agent 
/ 
失效模式描述 
Invalid situation 
description 
变速箱悬置断裂 
Gearbox mount fractured. 
原材料信息：Raw material information 
原材料及牌号 
Raw material and 
trademark 
NR 
原材料厂商 
Raw material producer 
/ 
散件供应商 
Part supplier 
/ 
金属热处理状态 
Metal heat treatment state 
/ 
失效零件见图1：The invalid parts are shown in Fig 1.  
Ⅱ. 结论与建议 Conclusions and suggestions 
结论：1、变速箱悬置材料符合质量要求。 
      2、橡胶与上板金属没有有效粘结，导致橡胶同时受到大量侧向剪切力，长期疲劳导致断裂。 
Conclusions: 1. The material performance of gearbox mount conforms to requirements. 
 
 
   2. The poor agglutination between rubber and metal of upper plate made rubber bear a lot of shear 
force. Chronic fatigue led to the fracture. 
建议：1、改进橡胶与金属的粘结工艺。  
Suggestions: 1. The process of agglutination should be improved. 
 
 
 
分发： 
Dispenser 
底盘 田小彦 
检验者： 
Identifier 
 
审核： 
Auditor 
 
批准： 
Approver 
 
日期： 
Date 
 
日期： 
Date 
 
日期： 
Date 
 
      


 
上海汽车中心实验室
SAIC center lab 
中国·上海·嘉定区安研路201 号 
邮编. 201804 
No. 201 Anyan Road, Jiading District,  
Shanghai, China. 
Post code :201804 
报告编号：Report number 
SCL-S-11-0214M 
委托者Requestor：底盘 田小彦 
送样日期Deliver date：2011.11.28 
报告日期Report date：2011.12.06 
第 2 页 共 3 页 
Page 2 of 3  
 
上海汽车 
SAIC Motor 
 
图1 失效件 
Fig 1 Failure part        
 
III. 材料测试结果 Material Test Results  
序号 
No. 
试验项目 
Test item 
额定值* 
Requirement 
试验结果 
Test result 
评价 Evaluation 
合格 
qualified 
不合格 
unqualified 
 
变速箱悬置失效件 
 
 
1 
红外（GB/T6040-2002） 
Infrared Spectroscopy 
NR 
NR 
× 
 
2 
邵氏A 硬度（VDA675102） 
SHA Hardness 
46~55 
61.6 
 
 
3 
抗拉强度（VDA675205） 
Tensile Strength (Mpa) 
≥17 
23.2 
× 
 
4 
断裂延伸率（VDA675205） 
Elongation at Tear(%) 
≥400 
545.9 
× 
 
*额定值要求来自DV 试验大纲。 
 
小结：失效件由于使用时间较长（42116km），橡胶老化，导致硬度较额定值高，可以接受。失效件材料符合质量
要求。 
                                                      


 
上海汽车中心实验室
SAIC center lab 
中国·上海·嘉定区安研路201 号 
邮编. 201804 
No. 201 Anyan Road, Jiading District,  
Shanghai, China. 
Post code :201804 
报告编号：Report number 
SCL-S-11-0214M 
委托者Requestor：底盘 田小彦 
送样日期Deliver date：2011.11.28 
报告日期Report date：2011.12.06 
第 3 页 共 3 页 
Page 3 of 3  
 
上海汽车 
SAIC Motor 
IV. 宏观分析 Macroscopic analysis 
 
对变速箱悬置进行检查（见图2）发现，上板正反面都存在较大面积的光滑金属表面，说明在这些区域橡胶
没有与金属产生有效的粘结。橡胶与上板粘结不完整导致汽车行驶时，变速箱悬置的缓冲橡胶会同时受到大量侧
向的剪切力，长期受力疲劳导致橡胶断裂。 
 
图2 失效件的断口 
Fig. 2 Fracture of failure part

File: 材料工程师/SCL-S-11-0218M 转向皮带.pdf.md
# SCL-S-11-0218M 转向皮带.pdf

 
上海汽车中心实验室
SAIC center lab 
中国·上海·嘉定区安研路201 号 
邮编. 201804 
No. 201 Anyan Road, Jiading District,  
Shanghai, China. 
Post code :201804 
报告编号：Report number 
SCL-S-11-0218M 
委托者Requestor：SQE 李志才 
送样日期Deliver date：2011.11.28 
报告日期Report date：2011.12.02 
第 1 页 共 3 页 
Page 1 of 3  
 
上海汽车 
SAIC Motor 
零件号 
Part number 
PQS101450 
零件名称 
Part name 
转向泵驱动皮带 
Steering pump driving belt 
图纸日期 
Drawing date  
/ 
零件生产日期 
Production date 
/ 
供货商 
Supplier 
康迪泰克 
Conti Tech 
车型/项目 
Car type/project 
IS12 
 
   阶段性报告  Stage report        结论性报告 Conclusion report           测试报告 Test report 
Ⅰ.任务描述 Task description 
实验室受委托对转向泵驱动皮带进行失效原因分析，失效零件具体信息如下： 
As requested, SAIC center lab has analyzed the invalid cause of the steering pump driving belt, and the information of invalid part is 
shown as following： 
零件信息：Part information 
零件名称 
Part name 
转向泵驱动皮带 
Steering pump driving belt 
制造日期 
Production date 
2010-6 
VIN 码 
VIN number 
LSJW34G39BJ000048 
销售日期 
Sale date 
/ 
车辆里程数 
Car mileage 
20024 公里 
维修站名称 
Sale agent 
/ 
失效模式描述 
Invalid situation 
description 
转向泵驱动皮带开裂 
Steering pump driving belt cracked. 
原材料信息：Raw material information 
原材料及牌号 
Raw material and 
trademark 
EPDM 
原材料厂商 
Raw material producer 
韩国进口 
散件供应商 
Part supplier 
/ 
金属热处理状态 
Metal heat treatment state 
/ 
失效零件见图1：The invalid parts are shown in Fig 1.  
Ⅱ. 结论与建议 Conclusions and suggestions 
结论：失效件上有刺穿孔，受外力反复作用导致开裂。 
Conclusions: The pierced hole in failure part leaded to crack. 
建议：检查产品工艺。 
Suggestions： The process of manufacture should be checked. 
 
 
 
分发： 
Dispenser 
SQE 李志才 
检验者： 
Identifier 
 
审核： 
Auditor 
 
批准： 
Approver 
 
日期： 
Date 
 
日期： 
Date 
 
日期： 
Date 
 
      
 


 
上海汽车中心实验室
SAIC center lab 
中国·上海·嘉定区安研路201 号 
邮编. 201804 
No. 201 Anyan Road, Jiading District,  
Shanghai, China. 
Post code :201804 
报告编号：Report number 
SCL-S-11-0218M 
委托者Requestor：SQE 李志才 
送样日期Deliver date：2011.11.28 
报告日期Report date：2011.12.02 
第 2 页 共 3 页 
Page 2 of 3  
 
上海汽车 
SAIC Motor 
 
图1 失效件 
Fig 1 Failure part        
 
III. 材料测试结果 Material Test Results  
序号 
No. 
试验项目 
Test item 
额定值 
Requirement 
试验结果 
Test result 
评价 Evaluation 
合格 
qualified 
不合格 
unqualified 
 
转向皮带失效件 
 
 
1 
红外（GB/T6040-2002） 
Infrared Spectroscopy 
EPDM 
EPDM 
× 
 
 
 
 
 
 
                                                      


 
上海汽车中心实验室
SAIC center lab 
中国·上海·嘉定区安研路201 号 
邮编. 201804 
No. 201 Anyan Road, Jiading District,  
Shanghai, China. 
Post code :201804 
报告编号：Report number 
SCL-S-11-0218M 
委托者Requestor：SQE 李志才 
送样日期Deliver date：2011.11.28 
报告日期Report date：2011.12.02 
第 3 页 共 3 页 
Page 3 of 3  
 
上海汽车 
SAIC Motor 
IV. 宏观分析 Macroscopic analysis 
 
放大观察失效件的开裂处（见图2），发现在转向皮带另两齿与开裂处对应的位置上有刺穿孔。在外力的反复
作用下，刺穿孔形成裂纹，并向四周发展，最终导致开裂。 
 
图2 失效件的断口 
Fig. 2 Fracture of failure part 
 
    检查失效件的其它位置，发现在开裂处对面约180°的位置也发现了贯穿3 个齿的刺穿孔。 
 
图3 失效件的刺穿孔 
Fig. 3 Fracture of failure part

File: 材料工程师/SCL-S-11-0219M 鼓风机叶轮.pdf.md
# SCL-S-11-0219M 鼓风机叶轮.pdf

 
上海汽车中心实验室
SAIC center lab 
中国·上海·嘉定区安研路201 号 
邮编. 201804 
No. 201 Anyan Road, Jiading District,  
Shanghai, China. 
Post code :201804 
报告编号：Report number 
SCL-S-11-0219M 
委托者Requestor：QES 薛俊 
送样日期Deliver date：2011.11.28 
报告日期Report date：2011.12.14 
第 1 页 共 3 页 
Page 1 of 3  
 
上海汽车 
SAIC Motor 
零件号 
Part number 
10052281 
零件名称 
Part name 
鼓风机 
Fan 
图纸日期 
Drawing date  
/ 
零件生产日期 
Production date 
/ 
供货商 
Supplier 
江苏超力 
Jiangsu Chaoli 
车型/项目 
Car type/project 
AP11 
 
   阶段性报告  Stage report        结论性报告 Conclusion report           测试报告 Test report 
Ⅰ.任务描述 Task description 
实验室受委托对鼓风机进行失效原因分析，失效零件具体信息如下： 
As requested, SAIC center lab has analyzed the invalid cause of the fan, and the information of invalid part is shown as following： 
零件信息：Part information 
零件名称 
Part name 
鼓风机 
Fan 
制造日期 
Production date 
2011-3 
VIN 码 
VIN number 
LSJA16E3XBG029473 
销售日期 
Sale date 
/ 
车辆里程数 
Car mileage 
/ 
维修站名称 
Sale agent 
自贡昱初 
失效模式描述 
Invalid situation 
description 
鼓风机叶片断裂 
A vane of fan fractured. 
原材料信息：Raw material information 
原材料及牌号 
Raw material and 
trademark 
PP/JC-X544-A1 
原材料厂商 
Raw material producer 
上海金昌 
散件供应商 
Part supplier 
江苏超力 
金属热处理状态 
Metal heat treatment state 
/ 
失效零件见图1：The invalid parts are shown in Fig 1.  
Ⅱ. 结论与建议 Conclusions and suggestions 
结论：1. 鼓风机失效件的材料符合质量要求。 
2. 鼓风机叶片受外力（异物进入）导致脆断。 
Conclusions: 1. The material performance of failure fan conforms to requirements. 
           2. The vane of fan fractured for external force. 
建议：1.避免外界异物进入鼓风机，增加保护罩。  
Suggestions：1. A protector should be added in order to avoid entrance of foreign bodies.  
 
分发： 
Dispenser 
质量工程科 薛俊 
检验者： 
Identifier 
 
审核： 
Auditor 
 
批准： 
Approver 
 
日期： 
Date 
 
日期： 
Date 
 
日期： 
Date 
 
      
 
 
 
 


 
上海汽车中心实验室
SAIC center lab 
中国·上海·嘉定区安研路201 号 
邮编. 201804 
No. 201 Anyan Road, Jiading District,  
Shanghai, China. 
Post code :201804 
报告编号：Report number 
SCL-S-11-0219M 
委托者Requestor：QES 薛俊 
送样日期Deliver date：2011.11.28 
报告日期Report date：2011.12.14 
第 2 页 共 3 页 
Page 2 of 3  
 
上海汽车 
SAIC Motor 
 
 
图1 失效件 
Fig 1 Failure part       
  
                                                      
III. 材料测试结果 Material Test Results  
序
号 
No. 
试验项目 
Test item 
额定值 
Requirement 
试验结果 
Test result 
评价 Evaluation 
合格 
qualified 
不合格 
unqualified 
第一次 
第二次 
 
鼓风机失效件 
 
 
1 
红外（GB/T6040-2002） 
Infrared Spectroscopy 
PP 
PP 
× 
 
2 
熔点（GB/T19466.3-2006） 
Melting point (oC) 
160±10 
166.8 
× 
 
3 
焓值（GB/T19466.3-2006） 
Enthalpy (J/g) 
/ 
76.6 
86.3 
× 
 
4 
灰分(GB/T9345.1-2008） 
Ash content (%) 
10±5 
6.04 
× 
 
 
 
 
 
 
 


 
上海汽车中心实验室
SAIC center lab 
中国·上海·嘉定区安研路201 号 
邮编. 201804 
No. 201 Anyan Road, Jiading District,  
Shanghai, China. 
Post code :201804 
报告编号：Report number 
SCL-S-11-0219M 
委托者Requestor：QES 薛俊 
送样日期Deliver date：2011.11.28 
报告日期Report date：2011.12.14 
第 3 页 共 3 页 
Page 3 of 3  
 
上海汽车 
SAIC Motor 
Ⅳ. 宏观分析 Macroscopic analysis 
 
    对失效件的上下两个断口进行观察（见图2）。上断口较光滑，呈现出明显的脆性断裂特征。下断口有飞边，
可以判断断裂方向，断裂方向与鼓风机旋转方向正好相反。未发现材料质量和注塑工艺的问题，该失效是由于鼓
风机叶片受外力（异物进入）导致脆断。 
   
图2 失效件的断口 
Fig. 2 Fracture of failure part

File: 材料工程师/SCL-S-11-0220M 车轮饰盖.pdf.md
# SCL-S-11-0220M 车轮饰盖.pdf

 
上海汽车中心实验室
SAIC center lab 
中国·上海·嘉定区安研路201 号 
邮编. 201804 
No. 201 Anyan Road, Jiading District,  
Shanghai, China. 
Post code :201804 
报告编号：Report number 
SCL-S-11-0220M 
委托者Requestor：DRE 龚璇韬 
送样日期Deliver date：2011.12.02 
报告日期Report date：2011.12.15 
第 1 页 共 3 页 
Page 1 of 3  
 
上海汽车 
SAIC Motor 
零件号 
Part number 
10025463 
零件名称 
Part name 
车轮饰盖 
Wheel decorative cover 
图纸日期 
Drawing date  
/ 
零件生产日期 
Production date 
/ 
供货商 
Supplier 
浦泰 
Putai 
车型/项目 
Car type/project 
ZP11 
 
   阶段性报告  Stage report        结论性报告 Conclusion report           测试报告 Test report 
Ⅰ.任务描述 Task description 
实验室受委托对车轮饰盖进行失效原因分析，失效零件具体信息如下： 
As requested, SAIC center lab has analyzed the invalid cause of the wheel decorative cover, and the information of invalid part is shown 
as following： 
零件信息：Part information 
零件名称 
Part name 
车轮饰盖 
Wheel decorative cover 
制造日期 
Production date 
/ 
VIN 码 
VIN number 
/ 
销售日期 
Sale date 
/ 
车辆里程数 
Car mileage 
/ 
维修站名称 
Sale agent 
/ 
失效模式描述 
Invalid situation 
description 
车轮饰盖卡爪断裂 
Plastic hook of wheel decorative cover fractured. 
原材料信息：Raw material information 
原材料及牌号 
Raw material and 
trademark 
PA6-GF20M10 
原材料厂商 
Raw material producer 
/ 
散件供应商 
Part supplier 
/ 
金属热处理状态 
Metal heat treatment state 
/ 
失效零件见图1：The invalid parts are shown in Fig 1.  
Ⅱ. 结论与建议 Conclusions and suggestions 
结论：1. 车轮饰盖失效件的材料符合质量要求。 
2. 装配时，卡爪受外力超负荷导致断裂。 
Conclusions: 1. The material performance of failure wheel decorative cover conforms to requirements. 
           2. The plastic hook of wheel decorative cover was overloaded during assembly, which led to fracture. 
建议：1. 改进装配工艺。  
      2. 更改卡爪设计。 
Suggestions：1. The assembly technology should be improved.  
            2. The design might be changed. 
 
分发： 
Dispenser 
DRE 龚璇韬 
检验者： 
Identifier 
狄春峰 
审核： 
Auditor 
 
批准： 
Approver 
 
日期： 
Date 
2011-12-15 
日期： 
Date 
 
日期： 
Date 
 
      


 
上海汽车中心实验室
SAIC center lab 
中国·上海·嘉定区安研路201 号 
邮编. 201804 
No. 201 Anyan Road, Jiading District,  
Shanghai, China. 
Post code :201804 
报告编号：Report number 
SCL-S-11-0220M 
委托者Requestor：DRE 龚璇韬 
送样日期Deliver date：2011.12.02 
报告日期Report date：2011.12.15 
第 2 页 共 3 页 
Page 2 of 3  
 
上海汽车 
SAIC Motor 
 
图1 失效件 
Fig 1 Failure part        
                                                      
III. 材料测试结果 Material Test Results  
序
号 
No. 
试验项目 
Test item 
额定值 
Requirement 
试验结果 
Test result 
评价 Evaluation 
合格 
qualified 
不合格 
unqualified 
第一次 
第二次 
 
车轮饰盖失效件 
 
 
1 
红外（GB/T6040-2002） 
Infrared Spectroscopy 
PA6 
PA6 
× 
 
2 
熔点（GB/T19466.3-2006） 
Melting point (oC) 
220±5 
217 
× 
 
3 
焓值（GB/T19466.3-2006） 
Enthalpy (J/g) 
/ 
46.97 
48.96 
× 
 
4 
灰分(GB/T9345.1-2008） 
Ash content (%) 
30±5 
28.5 
× 
 
 
车轮饰盖新件 
 
 
1 
红外（GB/T6040-2002） 
Infrared Spectroscopy 
PA6 
PA6 
× 
 
2 
熔点（GB/T19466.3-2006） 
Melting point (oC) 
220±5 
218 
× 
 
3 
焓值（GB/T19466.3-2006） 
Enthalpy (J/g) 
/ 
46.25 
43.58 
× 
 
4 
灰分(GB/T9345.1-2008） 
Ash content (%) 
30±5 
27.2 
× 
 
 
 


 
上海汽车中心实验室
SAIC center lab 
中国·上海·嘉定区安研路201 号 
邮编. 201804 
No. 201 Anyan Road, Jiading District,  
Shanghai, China. 
Post code :201804 
报告编号：Report number 
SCL-S-11-0220M 
委托者Requestor：DRE 龚璇韬 
送样日期Deliver date：2011.12.02 
报告日期Report date：2011.12.15 
第 3 页 共 3 页 
Page 3 of 3  
 
上海汽车 
SAIC Motor 
 
Ⅳ. 宏观分析 Macroscopic analysis 
 
通过图2 可以看出断口处有外高内底的凸台，可以判断卡爪的断裂方向是由外向内；断口较光滑，无银纹，
可以判断为脆裂。此失效是由于装配时，卡爪外部受力超负荷，导致断裂。 
 
图2 失效件的断口 
Fig. 2 Fracture of failure part

File: 材料工程师/SCL-S-11-0221M ZP11suspension spring 失效分析报告.pdf.md
# SCL-S-11-0221M ZP11suspension spring 失效分析报告.pdf

 
上海汽车中心实验室 
中国·上海·嘉定区安研路201 号 
邮编. 201804 
 
SAIC QA Laboratory 
201 Anhong rd, Anting, Shanghai 
报告编号 
Report number 
 
SCL-S-11-0221M 
委托者: 整车腐蚀试验 
Request person, dept： 
送样日期: 2011.12.07  
Request date:  
报告日期: 2011.12.22 
Report date：  
第1页共5页 
 
分发: 
Distribution 
SQE 司趁威 Si Chenwei;  杨如松Yang Rusong 
检验者Author 
Liz Greasley 
审核Auditor 
 
批准Approver 
 
日期Date 
2011.12.23 
日期Date 
 
日期Date 
 
 
上海汽车 
SAIC Motor 
零件号Part number 
30003613 
 零件名称 
Part name 
后悬架螺旋弹簧 
图纸日期Drawing date 
/ 
零件生产日期Part production date 
/ 
 供货商 
Supplier 
上海中国弹簧制造有限公司 
车型/项目Car type/project 
ZP11 
 
   阶段性报告 Interim report        结论性报告 Conclusion report           测试报告 Test report 
Ⅰ.任务描述 Task description 
实验室受委托对后悬架螺旋弹簧进行失效原因分析，失效零件具体信息如下： 
As requested, QA lab has analyzed the failure of Rear suspension spings. The background information of the failed part is as following： 
零件信息：Part information 
零件名称 
Part name 
后悬架螺旋弹簧 
Rear suspension springs 
制造日期 
Production date 
/ 
VIN 码 
VIN 
LSJZ14E31BS026207 
销售日期 
Sale date 
/ 
车辆里程数 
Car mileage 
7067 公里 (km) 
维修站名称 
Sale agent 
/ 
失效模式描述 
Failure circumstance 
description 
整车腐蚀试验做完 (SCL-L-11-0561M), 车回到安亭, 两周之后发现两个后螺旋弹簧都
断裂. 
原材料信息：Raw material information 
原材料及牌号 
Raw material specification 
SWI - 200 
原材料厂商 
Raw material producer 
/ 
散件供应商 
Component supplier 
上海中国弹簧制造有限公司 
金属热处理状态 
Metal heat treatment state 
淬火，回火 
Quenched & Tempered 
失效零件见图1：The failed part is shown in figure 1.  
 
Ⅱ. 结论与建议 Conclusions and suggestions 
 
结论Conclusions： 
 
后悬架螺旋弹簧通过整车腐蚀试验（10 年无故障）。The rear suspension springs passed the Whole Vehicle Corrosion 
test (10 years without failure). 
 
弹簧通过疲劳断裂了，这是由弹簧表面产生严重的点蚀所导致。在腐蚀严重的环境下，测试过程中由于
颠簸造成油漆容易剥落。The springs failed through fatigue, which was initiated from heavy corrosion pitting at the spring 
surface.  The heavy corrosive environment and rough road during testing caused the paint to flake off easily. 
 
油漆厚度不符合图纸要求。The paint thickness does not meet the drawing requirements. 
 
在PPAP 的测试时，防腐性能满足规范要求。During PPAP testing, the corrosion properties met the requirements of the 
specification. 
 
建议Suggestions： 
 
供应商，增加油漆的厚度。Supplier to improve paint thickness. 
 
要评估风险，检查工程试验后车的状况，确认油漆状况是否正常。 To evaluate risk, check condition of cars after 
Engineering testing, confirm paint condition is OK or not. 


 
上海汽车中心实验室 
中国·上海·嘉定区安研路201 号 
邮编. 201804 
 
SAIC QA Laboratory 
201 Anhong rd, Anting, Shanghai 
报告编号 
Report number 
 
SCL-S-11-0221M 
委托者: 整车腐蚀试验 
Request person, dept： 
送样日期: 2011.12.07  
Request date:  
报告日期: 2011.12.22 
Report date：  
第2页共5页 
 
上海汽车 
SAIC Motor 
III. 调查结果 Investigation Results  
 
两个弹簧都发生疲劳断裂, 裂纹源区是表面腐蚀很严重位置(见图2).  两面断口都锈 蚀, 表明验一完成弹
簧就快断裂了.  
因为在试验结束后检查的时候(10 年)，未发现弹簧有问题，失效被接受（图3）。 
 
In both cases, the fracture was fatigue, originating from an area of heavy surface corrosion (figure 2).  Both fractures were heavily 
corroded, indicating that they failed very soon after the test was completed.  
Since the springs were OK at the end-of-test inspection (10 years), the failure is accepted (figure 3). 
 
 
 
图1 两个断裂弹簧 
Figure 1  The two broken springs 
左边
弹簧 
 
Left 
side 
spring 
右边
弹簧 
 
Right 
side 
spring 


 
上海汽车中心实验室 
中国·上海·嘉定区安研路201 号 
邮编. 201804 
 
SAIC QA Laboratory 
201 Anhong rd, Anting, Shanghai 
报告编号 
Report number 
 
SCL-S-11-0221M 
委托者: 整车腐蚀试验 
Request person, dept： 
送样日期: 2011.12.07  
Request date:  
报告日期: 2011.12.22 
Report date：  
第3页共5页 
 
上海汽车 
SAIC Motor 
 
  
图2  断口表面腐蚀很严重, 但疲劳特征还是很清楚。  断裂源区位置是表面严重腐蚀区域。 
Figure 2  The fracture surfaces of the springs are severely corroded, however the fatigue characteristics are clear.   
The origins are at heavily corroded areas on the spring surface. 
  
 
图3 后悬架弹簧, 10 年加速腐蚀试验之后, 显示断裂的大概位置。这时，两个弹簧仍然发挥功能a）左b）右 
Figure 3  Rear suspension springs after 10 years accelerated corrosion testing showing approx location of fractures.   
At this time, both springs can still function  a) Left  b) Right 
 
 
疲劳断口 
Fatigue 
fracture 
超载断口 
overload 
fracture 
疲劳断口 
Fatigue 
fracture 
超载断口 
overload 
fracture 


 
上海汽车中心实验室 
中国·上海·嘉定区安研路201 号 
邮编. 201804 
 
SAIC QA Laboratory 
201 Anhong rd, Anting, Shanghai 
报告编号 
Report number 
 
SCL-S-11-0221M 
委托者: 整车腐蚀试验 
Request person, dept： 
送样日期: 2011.12.07  
Request date:  
报告日期: 2011.12.22 
Report date：  
第4页共5页 
 
上海汽车 
SAIC Motor 
弹簧的顶部遭受腐蚀比底部要严重得多。这是由于顶部有更多的运动，使油漆更容易剥落，使基体金属暴露而受
到腐蚀。 弹簧的腐蚀要求不包括功能测试。在2010 年PPAP 第1 次送样认可测试，表面保护的结果是合格的
（SCL-P-10-2062M2）。 
左侧弹簧进行材料分析，结果如下表所示。  
 测量断口附近的油漆厚度, 不符合要求。（图4）  
 可见到深度达0.33 毫米的腐蚀坑，这些坑可以作为严重的应力集中点（图5）  
 钢的材料的性能是可以接受的。 
 
The tops of the springs suffered much higher corrosion than the bottom.  This is due to more movement at the top, and so the paint flakes off 
more easily, exposing the base metal to corrosion. 
The corrosion requirement for the spring does not include a functional test.  The first samples of the part were tested in 2010 for PPAP release, 
the surface protection results were acceptable (SCL-P-10-2062M2). 
 
A materials analysis was carried out on the left side spring, the results are shown in the table below.   
 
The paint thickness was measured in cross-section near to the fracture (figure 4). It does not meet the requirement.   
 
Corrosion pits up to 0.33mm were seen, these can act as severe stress-raisers (figure 5)  
 
The steel material properties were acceptable. 
 
序号 
No. 
试验项目 
Test item 
额定值 
Requirement 
试验结果 
Test result 
评价 Evaluation 
合格 
OK 
不合格 
Not OK 
 
Hardness 
52 – 55.5 HRC 
55.6 , 53.9 , 54.3  
X 
 
 
Chemical Composition 
 
 
 
 
 
%C 
0.51 – 0.59 
0.592 
X 
 
 
%Si 
1.30 – 1.60 
1.514 
X 
 
 
%Mn 
0.60 – 0.80 
0.675 
X 
 
 
%S 
≤ 0.020 
0.004 
X 
 
 
%P 
≤ 0.020 
0.011 
X 
 
 
%Ni 
≤ 0.15 
0.022 
X 
 
 
%Mo 
≤ 0.05 
0.005 
X 
 
 
%Cr 
0.60 – 0.80 
0.726 
X 
 
 
Microstructure 
Quenched and Tempered 
OK (figure 6) 
 
 
 
Paint thickness 
Drawing: >60µm 
(SMTC 5 100 036: 60-160µm) 
47.7µm 
 
X 
备注：1）脚注X 系委外（上海机动车检测中心）测试 
Remark：1) Outsourcing test result (SMVIC) 
 
 
图4 油漆厚度      Figure 4  Paint thickness 


 
上海汽车中心实验室 
中国·上海·嘉定区安研路201 号 
邮编. 201804 
 
SAIC QA Laboratory 
201 Anhong rd, Anting, Shanghai 
报告编号 
Report number 
 
SCL-S-11-0221M 
委托者: 整车腐蚀试验 
Request person, dept： 
送样日期: 2011.12.07  
Request date:  
报告日期: 2011.12.22 
Report date：  
第5页共5页 
 
上海汽车 
SAIC Motor 
 
 
图5 腐蚀坑的深度   Figure 5  Depth of Corrosion pits 
 
图6  金相组织    Figure 6  Microstructure

File: 材料工程师/SCL-S-11-0222M 气门弹簧 失效分析报告.pdf.md
# SCL-S-11-0222M 气门弹簧 失效分析报告.pdf

 
上海汽车中心实验室 
中国·上海·嘉定区安研路201 号 
邮编. 201804 
 
SAIC QA Laboratory 
201 Anhong rd, Anting, Shanghai 
 
报告编号 
Report number 
 
SCL-S-11-0222M 
委托者: 李军 Li Jun, SQE 
Request person, dept： 
委托编号: / 
Request number: 
送样日期: 2011.12.05 
Request date:  
报告日期: 2012.01.16 
Report date：  
第1页共7页 
 
分发: 
Distribution 
李军 Li Jun, SQE 
检验者Author 
Liz Greasley 
审核Auditor 
 
批准Approver 
 
日期Date 
2012.01.16 
日期Date 
 
日期Date 
 
 
上海汽车 
SAIC Motor 
零件号Part number 
LGL10008 
 零件名称 
Part name 
气门弹簧 Valve Spring 
图纸日期Drawing date 
/ 
零件生产日期Part production date 
/ 
 供货商 
Supplier 
中国弹簧厂China Spring Company 
车型/项目Car type/project 
MG3 (NSE1.3) 
 
   阶段性报告 Interim report        结论性报告 Conclusion report           测试报告 Test report 
Ⅰ.任务描述 Task description 
实验室受委托对气门弹簧进行失效原因分析，失效零件具体信息如下： 
As requested, QA lab has analyzed the failure of valve spring. The background information of the failed part is as following： 
零件信息：Part information 
零件名称 
Part name 
气门弹簧 
制造日期 
Production date 
/ 
VIN 码 
VIN 
LSJZ14E34BS056494 
销售日期 
Sale date 
/ 
车辆里程数 
Car mileage 
322 公里 (km) 
维修站名称 
Sale agent 
 
失效模式描述 
Failure circumstance description 
2011.11.20 客户发现发动机有问题, 找到气门弹簧断裂。 
原材料信息：Raw material information 
原材料及牌号 
Raw material specification 
图纸: MGR ES 23.15.02 HT5 
现实:OTEVA 70SC  
原材料厂商 
Raw material producer 
Garphyttan 
散件供应商 
Component supplier 
中国弹簧厂 
China Spring Company 
金属热处理状态 
Metal heat treatment state 
淬火 + 回火, 喷丸  
Quenched, Tempered & 
Shot-peened 
失效零件见图1：The failed part is shown in figure 1.  
 
Ⅱ. 结论与建议 Conclusions and suggestions 
结论Conclusions：
  
 
气门弹簧通过多源疲劳断裂；源区处于钢丝的两个相对表面。  The valve spring has failed through multi-origin fatigue, 
originating from two opposing areas of the wire. 
 
弹簧严重变形；沿着弹簧钢丝的方向有线圈到线圈接触的痕迹，这表明装配误差导致弹簧过度压缩。这符合
低里程的特征。 The spring was heavily deformed, and signs of coil-coil contact were seen along most of the spring length, indicating 
an assembly error led to exessive compression of the spring.  This is consistent with the low mileage. 
 
失效与材料无关，虽然没有测试材料的残余应力。There is no material reason for the failure, although residual stress was not 
measured. 
 
建议Suggestions： 
 
确保发动部件的准确的安装。Ensure accurate installation of components during Engine build 
 
喷丸的质量无法检查，因为没有在规范中定义残余应力限制。工程应采取措施，评估和限制气门弹簧的残余
应力。 The quality of the shot peening could not be checked, since there is no residual stress limit defined in the specification.  
Engineering should take steps to evaluate and set limits for residual stress in valve springs. 


 
上海汽车中心实验室 
中国·上海·嘉定区安研路201 号 
邮编. 201804 
 
SAIC QA Laboratory 
201 Anhong rd, Anting, Shanghai 
报告编号 
Report number 
 
SCL-S-11-0222M 
委托者: 李军 Li Jun, SQE 
Request person, dept： 
委托编号: / 
Request number: 
送样日期: 2011.12.05  
Request date:  
报告日期: 2012.01.16 
Report date：  
第2页共7页 
 
上海汽车 
SAIC Motor 
III. 调查结果 Investigation Results  
 
气门弹簧断裂成两部分，两者都有变形（图1）。检查线圈发现：大多数线圈出现线圈碰到线圈的接触痕迹，包括
断裂位置。由于磨损痕迹是连续的，并通过断裂的两部分。这是在失效之前产生的（图1b）。在线圈的两端, 线
圈碰到线圈的是正常的，但在中心不正常的。 
The valve spring was fractured into two pieces, both of which were deformed (figure 1).  On inspection of the 
coils, it was found that most coils showed trace from coil-coil impact, including the fractured area.  Since the 
wear trace was continuous over the fracture, this condition existed before the failure (figure 1b). Coil-coil 
impact is normal at the ends of the coil, but abnormal in the centre. 
 
  
 
图1 显示断裂的位置。 b）线圈碰到线圈的痕迹在断口两边。 c）线圈碰到线圈的痕迹  
Figure 1 a) Overview showing location of break 
b) Fracture location and signs of coil-coil impact on both sides of fracture c) Coil to coil impact 
 


 
上海汽车中心实验室 
中国·上海·嘉定区安研路201 号 
邮编. 201804 
 
SAIC QA Laboratory 
201 Anhong rd, Anting, Shanghai 
报告编号 
Report number 
 
SCL-S-11-0222M 
委托者: 李军 Li Jun, SQE 
Request person, dept： 
委托编号: / 
Request number: 
送样日期: 2011.12.05  
Request date:  
报告日期: 2012.01.16 
Report date：  
第3页共7页 
 
上海汽车 
SAIC Motor 
断口分析Fracture Analysis 
两个断口，情况不错，腐蚀少，这是由于得到了发动机油的保护。一些表面的磨损（图2 可见白色）是由于将断
裂面放在一起造成的。 
The two fracture surfaces were in fair condition, with little corrosion, due to protection from engine oil in the 
packaging.  Some surface wear (seen white in figure 2) is due to replacing the fracture faces together after 
fracture. 
 
断口的特点是在两个方向上存在几个不同的断裂模式。疲劳台阶表面：疲劳裂纹从线圈较低表面上的几个点开始
(见图2)。在扫描电镜下，发现：第二个疲劳裂纹源区在钢丝相对的另一面。中央三角区是抗剪超载断裂的，而相
邻外的区域是过载断裂的（见图3）。 
The fracture is characterised by several different crack modes in two directions.  Rachet marks point to one 
fatigue crack beginning at several origins on the lower surface of the wire in figure 2.  A second fatigue crack 
was identified through electron microscopy at the opposite surface of the wire. The central triangular area is 
overload fracture with shear characteristic, whilst the adjacent outer areas have brittle overload characteristics 
(see figure 3).   
 
 
 
 
图2  两断裂面 
Figure 2  The two fracture surfaces 
 
多源疲劳 
横断面 (见图4) 


 
上海汽车中心实验室 
中国·上海·嘉定区安研路201 号 
邮编. 201804 
 
SAIC QA Laboratory 
201 Anhong rd, Anting, Shanghai 
报告编号 
Report number 
 
SCL-S-11-0222M 
委托者: 李军 Li Jun, SQE 
Request person, dept： 
委托编号: / 
Request number: 
送样日期: 2011.12.05  
Request date:  
报告日期: 2012.01.16 
Report date：  
第4页共7页 
 
上海汽车 
SAIC Motor 
 
 
图3 断口电镜扫描照片 
Figure 3  SEM images of fracture surface 
裂纹
方向 
裂纹
方向 
裂纹
方向 
裂纹
方向 
超载 (解理) 断口 
超载 
(剪裂及
解理) 
断口 
 
疲劳断口 
疲劳源区 
疲劳源区 
疲劳断口 


 
上海汽车中心实验室 
中国·上海·嘉定区安研路201 号 
邮编. 201804 
 
SAIC QA Laboratory 
201 Anhong rd, Anting, Shanghai 
报告编号 
Report number 
 
SCL-S-11-0222M 
委托者: 李军 Li Jun, SQE 
Request person, dept： 
委托编号: / 
Request number: 
送样日期: 2011.12.05  
Request date:  
报告日期: 2012.01.16 
Report date：  
第5页共7页 
 
上海汽车 
SAIC Motor 
 
 
 
  
 
图 4 疲劳断口源区 
 
 
在同一位置出现两个疲劳裂纹是反常的。考虑上弹簧变形和线圈接触的痕迹，可以得出结论，装配误差，如安装
气门锁片差（见图5），导致弹簧承受不正常的载荷，随后出现疲劳断裂。 
The appearance of two fatigue cracks at the same location is unusual.  Together with the deformation and 
signs of coil-coil contact, the conclusion may be drawn that an assembly error such as poor installation of the 
valve cotters (see figure 5), resulted in unusual loading on the valve spring, and subsequent fatigue fracture. 
 


 
上海汽车中心实验室 
中国·上海·嘉定区安研路201 号 
邮编. 201804 
 
SAIC QA Laboratory 
201 Anhong rd, Anting, Shanghai 
报告编号 
Report number 
 
SCL-S-11-0222M 
委托者: 李军 Li Jun, SQE 
Request person, dept： 
委托编号: / 
Request number: 
送样日期: 2011.12.05  
Request date:  
报告日期: 2012.01.16 
Report date：  
第6页共7页 
 
上海汽车 
SAIC Motor 
  
图5  装配不对 
Figure 5  Possible incorrect installation 
 
材料分析Materials Analysis 
 
序号 
No. 
试验项目 
Test item 
额定值 
Requirement 
试验结果 
Test result 
评价 Evaluation 
合格 
OK 
不合格 
Not OK 
1.1 
化学成分 
Chemical 
Composition1 
OTEVA 70S 
MG RES 
23.15.02 
 
 
 
 
%C 
0.50 – 0.60  
0.50 – 0.60 
0.58 
X 
 
 
%Si 
1.20 – 1.60 
1.20 – 1.65 
1.49 
X 
 
 
%Mn 
0.50 – 0.80 
0.50 – 0.80 
0.69 
X 
 
 
%S 
≤ 0.020 
≤ 0.030 
0.014 
X 
 
 
%P 
≤ 0.020 
≤ 0.030 
0.015 
X 
 
 
%Cr 
0.50 – 0.80 
0.50 – 0.80 
0.67 
X 
 
 
 
 
 
 
 
 
1.2 
硬度 
Hardness 
53 HRC 
450 – 550 HV30 
528, 532, 537 HV30 
X 
 
 
 
 
 
 
 
1.3 
金相组织 
Microstructure 
淬火 + 回火 
Quenched and tempered 
正常 (见图6) 
X 
 
 
 
 
 
 
 
1.4 
非金属夹杂物 
Non-metallic 
inclusions 
在完成零部件, 无法测试 
~32µm 在线芯部 
(见图7) 
 
 
备注：1）脚注系委外（上海机动车检测中心）测试，委外报告编号：J2011121059 
Remark： 1) Footnote is outsourcing test result (SMVIC), and the number of outsourcing report is J2011121059 
 


 
上海汽车中心实验室 
中国·上海·嘉定区安研路201 号 
邮编. 201804 
 
SAIC QA Laboratory 
201 Anhong rd, Anting, Shanghai 
报告编号 
Report number 
 
SCL-S-11-0222M 
委托者: 李军 Li Jun, SQE 
Request person, dept： 
委托编号: / 
Request number: 
送样日期: 2011.12.05  
Request date:  
报告日期: 2012.01.16 
Report date：  
第7页共7页 
 
上海汽车 
SAIC Motor 
 
 
 
图6 金相组织正常, 无脱碳 
Figure 6  Normal microstructure, no decarburisation 
 
 
图7 夹杂物 在钢线芯部 
Figure 7  Non-metallic inclusion (in wire core)

File: 材料工程师/SCL-S-11-0223M  机油回油管.pdf.md
# SCL-S-11-0223M  机油回油管.pdf

 
上海汽车中心实验室
(QA Lab) 
中国·上海·嘉定区安研路201 号 
邮编. 201804 
No. 201 Anyan Road, Jiading District,  
Shanghai, China. 
Post code :200433 
报告编号：Report number 
SCL-S-11-0223M 
委托者Requestor：SQE 陈煜 
送样日期Deliver date：2011.12.06 
报告日期Report date：2012.01.16 
第 1 页 共 5 页 
Page 1 of 5  
 
上海汽车 
SAIC Motor 
零件号 
Part number 
PNP000080 
零件名称 
Part name 
机油回油管 
Engine oil hose 
图纸日期 
Drawing date  
/ 
零件生产日期 
Production date 
/ 
供货商 
Supplier 
浙江铁马 
Zhejiang Tiema 
车型/项目 
Car type/project 
IP21 
 
   阶段性报告  Stage report        结论性报告 Conclusion report           测试报告 Test report 
Ⅰ.任务描述 Task description 
实验室受委托对机油回油管进行失效原因分析，失效零件具体信息如下： 
As requested, QA lab has analyzed the invalid cause of hose, and the information of invalid part is shown as 
following： 
零件信息：Part information 
零件名称 
Part name 
机油回油管 
Engine oil hose 
制造日期 
Production date 
/ 
VIN 码 
VIN number 
多辆 
销售日期 
Sale date 
/ 
车辆里程数 
Car mileage 
>40000km 
销售商 
Sale agent 
/ 
失效模式描述 
Invalid situation 
description 
漏油 
Oil leaked. 
原材料信息：Raw material information 
原材料及牌号 
Raw material 
and trademark 
AEM 
原材料厂商 
Raw material producer 
/ 
散件供应商 
Part supplier 
浙江铁马 
金属热处理状态 
Metal heat treatment state 
/ 
失效零件见图1：The invalid part is shown in Fig 1.  
Ⅱ. 结论与建议 Conclusions and suggestions 
结论：1 橡胶的材料满足图纸要求。失效件材料内层胶料老化现象较外层胶料严重，说明材料耐油性能不佳。 
      2 失效零件均在二次硫化改善之前，交联程度不够会导致内层耐油后析出。导致使用后内径尺寸变大，卡箍压缩量下降，
导致漏油。 
Conclusions: 1 The material performance of engine oil hose conforms to requirements on drawings. The aged performance of tube of failure part is severe than the 
cover, which means the material anti oil-aging is not good 
2 All the failure part is before the improvement of secondary sulfide. So the insuficient cross-link will lead the material volume change minus in the oil. 
That will cause the inner diameter enlarge and the compression lower, which cause the tube leak. 
建议：1、改进橡胶内层耐油性能。 
      2、改善胶管胶料的门尼粘度，控制尺寸。 
Suggestions： 1. The anti oil-aging of rubber should be improved. 
  2.The Mooney viscosity of rubber should be improved to assure the diameter of the tube. 
分发： 
Dispenser 
陈煜 
检验者： 
Identifier 
  
审核： 
Auditor 
 
批准： 
Approver 
 
日期： 
Date 
 
日期： 
Date 
 
日期： 
Date 
 


 
上海汽车中心实验室
(QA Lab) 
中国·上海·嘉定区安研路201 号 
邮编. 201804 
No. 201 Anyan Road, Jiading District,  
Shanghai, China. 
Post code :200433 
报告编号：Report number 
SCL-S-11-0223M 
委托者Requestor：SQE 陈煜 
送样日期Deliver date：2011.12.06 
报告日期Report date：2012.01.16 
第 2 页 共 5 页 
Page 2 of 5  
 
上海汽车 
SAIC Motor 
        
图1 失效件 
Fig.1 Failure part 
III. 测试结果 Test Results  
序号 
No. 
试验项目 
Test item 
额定值 
Requirement 
（交货态） 
试验结果 
Test result 
评价 Evaluation 
合格 
qualified 
不合格 
unqualified 
Ⅰ 
失效件一 
 
 
1 
红外(GB/T6040-2002) 
Infrared Spectroscopy 
AEM 
AEM 
× 
 
2 
邵氏硬度A (VDA675102) 
Shore hardness A  
70±5 
内层 
73.5 
× 
 
外层 
69.9 
× 
 
3 
拉伸强度 (VDA675205) 
Tensile strength  (MPa) 
≥12 
内层 
12.3 
× 
 
外层 
16.7 
× 
 
4 
断裂伸长率 (VDA675205) 
Tensile elongation(%)  
≥200 
内层 
123 
 
 
外层 
215 
× 
 
5 
压缩永久变形 (STMC5400239) 
Permanent deformation(%) 
≤80 
80.4 
 
 
Ⅱ 
失效件二 
 
 
1 
红外(GB/T6040-2002) 
Infrared Spectroscopy 
AEM 
AEM 
× 
 
2 
邵氏硬度A (VDA675102) 
Shore hardness A  
70±5 
内层 
72.1 
× 
 
外层 
69.6 
× 
 
3 
拉伸强度 (VDA675205) 
Tensile strength  (MPa) 
≥12 
内层 
13.9 
× 
 
外层 
17.1 
× 
 
4 
断裂伸长率 (VDA675205) 
Tensile elongation(%)  
≥200 
内层 
135 
 
 
外层 
211 
× 
 
5 
压缩永久变形 (STMC5400239) 
Permanent deformation(%) 
≤80 
82.2 
 
 


 
上海汽车中心实验室
(QA Lab) 
中国·上海·嘉定区安研路201 号 
邮编. 201804 
No. 201 Anyan Road, Jiading District,  
Shanghai, China. 
Post code :200433 
报告编号：Report number 
SCL-S-11-0223M 
委托者Requestor：SQE 陈煜 
送样日期Deliver date：2011.12.06 
报告日期Report date：2012.01.16 
第 3 页 共 5 页 
Page 3 of 5  
 
上海汽车 
SAIC Motor 
序号 
No. 
试验项目 
Test item 
额定值 
Requirement 
（交货态） 
试验结果 
Test result 
评价 Evaluation 
合格 
qualified 
不合格 
unqualified 
I 
抽样件一Eastana PPAP 样件 
1 
耐5W-40 体积变化 
— 
— 
— 
— 
1.1 
150℃×22h 
/ 
+4.7，+5.3，+5.0 
/ 
/ 
1.2 
150℃×120h 
/ 
+2.9，+3.3，+3.4 
/ 
/ 
1.3 
150℃×168h 
/ 
+3.6，+4.1，+4.0 
/ 
/ 
1.4 
150℃×240h 
/ 
+3.6，+4.0，+4.0 
/ 
/ 
II 
抽样件三 2011.08.20 
1.1 
150℃×48h 
/ 
+3.5，+3.8，+3.3 
/ 
/ 
1.2 
150℃×148h 
/ 
+1.6，+1.9，+1.1 
/ 
/ 
从胶管内层材料伸长率较外层材料明显下降，但压缩永久变形性能可接受。材料的耐液性分析，
材料耐5W-40 机油随着短期老化时间后变大，随后降低，但随着时间的增长趋于稳定。 
 
Ⅳ. 宏观分析 Macroscopic observation 
1、 
失效件分析 
失效件胶管与金属接头可以相对自由转动，说明接口位置已经松动，无法起到良好的密封效果，
导致漏油。失效胶管表面及内部无任何伤痕，非外力导致失效。根据测试结果（见III. 测试结果），
两个失效胶管都经过40000km 以上使用，其性能指标可以接受 
 
图2 失效胶管 
Fig.2 Failure Hose 
 
2、 
镀锌金属接头对胶管的影响 
 
根据原材料供应商（杜邦）的经验，当胶管接触镀锌金属件，锌元素可能会对橡胶的性能产生
较大的影响。实验室委托杜邦对胶管进行元素分析，从图3 可以看出，失效胶管接口位置锌元素的
含量要小于胶管中段不与金属件接触的部分的含量。说明在此次失效情况中镀锌金属件表面锌元素
没有大量的进入胶管，因此可以排除这个影响因素。 
 


 
上海汽车中心实验室
(QA Lab) 
中国·上海·嘉定区安研路201 号 
邮编. 201804 
No. 201 Anyan Road, Jiading District,  
Shanghai, China. 
Post code :200433 
报告编号：Report number 
SCL-S-11-0223M 
委托者Requestor：SQE 陈煜 
送样日期Deliver date：2011.12.06 
报告日期Report date：2012.01.16 
第 4 页 共 5 页 
Page 4 of 5  
 
上海汽车 
SAIC Motor 
 
图3 胶管样件的SEM-EDX 谱图 
Fig. 3 SEM-EDX of Hose Sample 
 
3、 
胶管卡口的压缩率 
根据经验胶管卡口压缩率过大，会对橡胶性能产生负面影响，导致其永久压缩变形性能下降。
实验室对胶管新件进行冷镶并取其截面（见图4）。经过测量和计算，压缩率约为29.0%，可以接受。 
 
图4 胶管的截面 
Fig.4 Cross Section of Hose 
4 失效件压缩率检查： 
      
 
卡箍处胶管厚度尺寸 
无卡箍区域胶管厚度尺寸 


 
上海汽车中心实验室
(QA Lab) 
中国·上海·嘉定区安研路201 号 
邮编. 201804 
No. 201 Anyan Road, Jiading District,  
Shanghai, China. 
Post code :200433 
报告编号：Report number 
SCL-S-11-0223M 
委托者Requestor：SQE 陈煜 
送样日期Deliver date：2011.12.06 
报告日期Report date：2012.01.16 
第 5 页 共 5 页 
Page 5 of 5  
 
上海汽车 
SAIC Motor 
胶管厚度 
测试点1 
测试点2 
测试点3 
测试点4 
测试点5 
卡箍处 
3.52 
3.34 
2.82 
3.03 
3.07 
无卡箍区域 
3.78 
3.58 
3.22 
3.20 
3.31 
压缩率 
6.9 
6.7 
12.4 
5.3 
7.5 
从测试结果来看，失效件的压缩率远低于压缩要求，造成压缩不紧导致漏油。可见胶管尺寸内
径偏大，造成零件失效。 
 
5 供应商生产工艺： 
经与供应商沟通，供应商生产工艺中对二次硫化进行了改进，具体如下： 
二次硫化改进：2010.06.27，二段硫化对零件数量和放置方式进行了控制，通过放置网格控制。
先前对硫化的数量和放置方式没有具体要求，故材料的硫化程度无法控制。 
由于二次硫化不充分的零件是导致胶料耐油体积变小的原因之一，且失效件均在2010.06.27
生产日期之前，故二次硫化不充分会导致胶管内径尺寸使用后变大的现象。 
门尼粘度较低会导致胶管挤出过程中尺寸波动变大，对胶管的原始尺寸控制不利。 
 
6 总结和建议 
橡胶的材料满足图纸要求。卡箍压缩率也在可接受范围之内。失效件材料内层胶料老化现象较
外层胶料严重，说明材料耐油性能不佳。 
从材料的耐机油体积变化情况来看，如测试结果为负值的话，则该性能在零件上直接体现就是
胶管内层半径随着使用而逐渐变大。由于零件采用单耳式卡箍，故胶管的压缩密封程度逐渐下降，
当达到临界点时，导致漏油。 
供应商失效件均在二次硫化改进之前，故之前二次硫化的不充分是导致材料在使用中体积变小
的因素之一。同时现用材料低门尼会导致挤出过程的尺寸波动。 
建议供应商保证二次硫化的有效性，确保材料的交联密度。同时改进胶料耐油性和门尼粘度，
确保胶管内层耐油性能和尺寸控制。

File: 材料工程师/SCL-S-11-0224M IP21 失效分析报告.pdf.md
# SCL-S-11-0224M IP21 失效分析报告.pdf

 
上海汽车中心实验室 
中国·上海·嘉定区安研路201 号 
邮编. 201804 
 
SAIC QA Laboratory 
201 Anhong rd, Anting, Shanghai 
报告编号 
Report number 
 
SCL-S-11-0224M 
委托者: Liu Yong 
Request person, dept： 
送样日期: 2011.12.07  
Request date:  
报告日期: 2011.12.26 
Report date：  
第1页共11页 
 
分发: 
Distribution 
Liu Yong 刘勇 DRE 
检验者Author 
Liz Greasley 
审核Auditor 
 
批准Approver 
 
日期Date 
2011.12.26 
日期Date 
 
日期Date 
 
 
上海汽车 
SAIC Motor 
零件号Part number 
30001057 
 零件名称 
Part name 
加强板Reinforcement panel (rear suspension 
mount) 
图纸日期Drawing date 
2009.08.20 
零件生产日期Part production date 
/ 
 供货商 
Supplier 
上海陆威 Shanghai Luwei 
车型/项目Car type/project 
IP21 MCE 
 
   阶段性报告 Interim report        结论性报告 Conclusion report           测试报告 Test report 
Ⅰ.任务描述 Task description 
实验室受委托对加强板进行失效原因分析，失效零件具体信息如下： 
As requested, QA lab has analyzed the failure of reinforcement panel. The background information of the failed part is as following： 
零件信息：Part information 
零件名称 
Part name 
加强板Reinforcement panel (rear 
suspension mount) 
制造日期 
Production date 
/ 
VIN 码 
VIN 
LSJW26G66BS990045 
销售日期 
Sale date 
/ 
车辆里程数 
Car mileage 
5227 公里 (km)  
维修站名称 
Sale agent 
 
失效模式描述 
Failure circumstance 
description 
IP21MCE PAVE 试验进行到85%，发现后副车架右侧衬套安装孔处车身开裂 
TIR-IP21-SH-PAVE-OTS-1178.  失效零件见图1  
原材料信息：Raw material information 
原材料及牌号 
Raw material specification 
HC260YD+Z50/50 
Q/BQB420:1999 
原材料厂商 
Raw material producer 
/ 
散件供应商 
Component supplier 
上海陆威 
金属热处理状态 
Metal heat treatment state 
/ 
 
Ⅱ. 结论与建议 Conclusions and suggestions 
结论Conclusions： 
 加强板是由于多源的疲劳断裂失效的；主要起源于外（底）表面，距离隔套约2mm。次要疲劳裂纹开始于隔套
前面的边部。The panels have failed due to multi-origin fatigue fracture, which was primarily initiated on the outer (bottom) surface of the 
panel, approximately 2mm rear of the sleeve.  Secondary fatigue cracks were then initiated at the forward edge of the sleeve. 
 加强板表面，尤其是左侧，显示加强板和副车架的安装脚之间有明显的相对运动痕迹。这表明连接处的夹紧载
荷不充分。The panel surfaces, particularly the left hand side, show clear signs of relative movement between the panel and the subframe 
mounting foot.  This indicates insufficient clamping load in the joint. 
 隔套的顶部表面没有接触上面板的迹象。这种情况必须通过检测上面的面板来证实。如果没有接触，连接是不
安全的；它将表现为低的拆卸力矩。The top surfaces of the sleeves show no sign of contact with the upper panel.  This must be 
checked by inspection of the upper panel. If no contact, then the joint was not secure, This would also manifest as a low disassembly torque. 
 差的焊接工艺导致隔套和加强板之间出现间隙以及小的过载裂纹。但是过载裂纹本身对疲劳开裂没有影响。Small 
overload cracks were found near to the welds, these have resulted from poor welding process, leading to a gap between sleeve and panel.  
The overload cracks themselves did not contribute to the fractures. 
 材料方面没有表现出对疲劳不利的因素。There is no material-related factor for the fatigue. 
建议Suggestions： 
 检查隔套和上面板之间间隙的情况。Check gap condition between sleeve and upper panel 
 改进焊接工艺，以消除加强板与隔套之间的间隙。Improve welding process to eliminate gaps between panel & sleeve 
 确认测试件具有足够的夹紧力。Confirm clamping load is sufficient for test conditions. 


 
上海汽车中心实验室 
中国·上海·嘉定区安研路201 号 
邮编. 201804 
 
SAIC QA Laboratory 
201 Anhong rd, Anting, Shanghai 
报告编号 
Report number 
 
SCL-S-11-0224M 
委托者: Liu Yong 
Request person, dept： 
送样日期: 2011.12.07  
Request date:  
报告日期: 2011.12.26 
Report date：  
第2页共11页 
 
上海汽车 
SAIC Motor 
III. 调查结果 Investigation Results  
 
目视检查 Visual examination 
两副车架的加强板从车辆上切割下来，并提交到实验室。图1 显示接收到的分析样品；其它匹配的样品未获
得。右边隔套已与加强板完全分离，并可以很容易地移动；清晰可见两条主裂缝。左侧加强板在螺栓孔的后
面也有一条可见的裂纹。The two subframe mounting panels were cut from the vehicle and submitted to the laboratory. Figure 1 shows 
the received condition. No further components were provided.The right hand side sleeve was completely separated from the panel, and could be 
easily moved; two main cracks were identified.The left hand side panel showed one visible crack to the rear of the bolt hole.  
 
 
图1 接收到的加强板 
Figure 1  Panels as received  
车前边Front of vehicle 
左侧Left hand side 
右侧Right hand side 
车前边Front of vehicle 
车前边Front of vehicle 
车前边Front of vehicle 


 
上海汽车中心实验室 
中国·上海·嘉定区安研路201 号 
邮编. 201804 
 
SAIC QA Laboratory 
201 Anhong rd, Anting, Shanghai 
报告编号 
Report number 
 
SCL-S-11-0224M 
委托者: Liu Yong 
Request person, dept： 
送样日期: 2011.12.07  
Request date:  
报告日期: 2011.12.26 
Report date：  
第3页共11页 
 
上海汽车 
SAIC Motor 
右侧板Right hand side panel 
 
 
图2 a) 由于副车架安装脚和加强板之间的运动导致钢板上有严重磨损 b) 显示裂纹源的相对位置以及电阻焊接
和隔套的相对位置。通过断口的起源位置进行剖切，获得两个截面。 
Figure 2 a) Heavy wear due to movement between subframe mounting foot and panel b) Showing relative location of fracture origin areas, 
resistance welds and sleeve.  Two cross sections were taken through the fracture origins (cut 1 and cut 2). 
 
  
 
图3 由于驾驶期间，两个断口源区出现相对运动而严重磨损，然而，仍有可以看到疲劳台阶，表明是多源疲劳a) 
源区1 b) 源区2 
Figure 3  The two fracture origin areas are heavily worn due to movement during driving.  However it’s still possible to identify ratchet marks, 
indicating multi-origin fatigue. a) Origin 1 b) Origin 2 


 
上海汽车中心实验室 
中国·上海·嘉定区安研路201 号 
邮编. 201804 
 
SAIC QA Laboratory 
201 Anhong rd, Anting, Shanghai 
报告编号 
Report number 
 
SCL-S-11-0224M 
委托者: Liu Yong 
Request person, dept： 
送样日期: 2011.12.07  
Request date:  
报告日期: 2011.12.26 
Report date：  
第4页共11页 
 
上海汽车 
SAIC Motor 
Cut 1 
源区1 在一个电阻焊接的附近。横截面如图4 所示，几点值得注意：  
 
疲劳裂纹在垂直加强板的方向进行传播。断裂后断口表面已经严重受损，所以不可能确定裂纹的扩展方向。金相
组织是正常的。 
 
裂纹通过焊接材料和热影响区。该裂纹的形态和方向显示其原因是过载而不是疲劳。  
 
可能有两个原因：1.隔套和加强板的间隙显示：在焊接凝固中，压力没有保持，收缩应力导致裂纹的产生。 2.在
紧固的过程中，间隙变小，焊缝处出现较大的应力，从而导致裂纹的出现。 
 
上汽不接受有裂纹的零件；但这些裂纹并没有导致疲劳失效。 
 
加强板的厚度为1.85 毫米。考虑容许的原料厚度公差（2 毫米±0.14）以及变形中减薄，该厚度是可以接受的。 
 
显微硬度测试结果显示：焊接过程不影响加强板表面硬度。 
Origin area 1 is near to one of the resistance welds.  The cross-section is shown in figure 4 and several features are important to note: 
 
The fatigue crack has propagated directly perpendicular to the panel.  The fracture surfaces have been heavily damaged after fracture, so 
it’s not possible to identify fracture direction. The microstructure is normal. 
 
There are cracks through the weld material and into the heat affected zone. The morphology and direction of the cracks shows that these 
are overload fractures (not fatigue). 
 
There are two possible causes: 1. The gap between the sleeve and panel shows that pressure was not maintained during weld solidification, 
and so the resulting contraction stress led to the cracks. 2. The gap was compressed during torque-tightening, and the resultant stress led 
to the cracks. 
 
Although the cracks are not acceptable in SAIC components, they did not lead to the fatigue failure.  
 
The panel thickness of 1.85mm is acceptable, considering the tolerance of the raw material (2mm±0.14), and slight reduction due to the 
forming process.  
 
Microhardness testing showed that the panel surface hardness is not affected by the welding process. 
 
 
  
 
图4 断面1 通过右侧加强板，源区1。 a）疲劳断裂，焊接，加强板与隔套之间的间隙。 b）断裂面的金相组
织出现变形。 c）凝固应力裂纹通过焊缝的热影响区。   = 显微硬度测试点 
Figure 4  Cut 1 through Right hand side panel, Origin 1.  a) Overview showing fatigue fracture, weld and gap between panel & sleeve.  b) 
Microstructure at fracture surface showing deformation.  c) Solidification stress cracks through HAZ of weld       = Microhardness test point 
1.85mm 
1.89mm 
间隙 
变形 
135 HV0.2 
153 HV0.2 
140 HV0.2 


 
上海汽车中心实验室 
中国·上海·嘉定区安研路201 号 
邮编. 201804 
 
SAIC QA Laboratory 
201 Anhong rd, Anting, Shanghai 
报告编号 
Report number 
 
SCL-S-11-0224M 
委托者: Liu Yong 
Request person, dept： 
送样日期: 2011.12.07  
Request date:  
报告日期: 2011.12.26 
Report date：  
第5页共11页 
 
上海汽车 
SAIC Motor 
Cut 2 
 
裂纹源2 是介于两个焊点之间；截面如图5 所示。虽然断口由于失效后车辆继续行驶，而被严重损坏，但是
断裂面的形态表明，疲劳裂纹开始于加强板的外表面（底面），向隔套传播。Origin 2 lies between two welds. The 
cross-section is shown in figure 5.  Although the fracture surface was heavily damaged by driving after failure, the morphology indicates a 
fatigue crack started on the outside (bottom) surface of the panel and propagated toward the sleeve. 
 
该区域没有焊接裂纹。There are no welding-related cracks in this area. 
 
 
 
 
图5。截面2（通过右侧加强板裂纹源2）。a）截面概况 b）断裂表面变形的细节。裂纹源区的组织正常。 
Figure 5  Cut 2 through Right hand side panel, Origin 2.   
a) Overview  b) detail showing deformation of fracture surface.  Microstructure at origin is normal.  
1.93mm 
1.97mm 
裂纹方向 
变形 


 
上海汽车中心实验室 
中国·上海·嘉定区安研路201 号 
邮编. 201804 
 
SAIC QA Laboratory 
201 Anhong rd, Anting, Shanghai 
报告编号 
Report number 
 
SCL-S-11-0224M 
委托者: Liu Yong 
Request person, dept： 
送样日期: 2011.12.07  
Request date:  
报告日期: 2011.12.26 
Report date：  
第6页共11页 
 
上海汽车 
SAIC Motor 
左侧加强板Left hand side panel 
在安装脚向后方有清晰可见的裂纹（图6a）。磨损方向明显，表明驾驶安装脚和面板之间有运动。图6b 显示裂纹
起源于两个电阻焊中间。 图7 显示了两个断口没有右侧断口损坏严重，但表面有轻微的腐蚀。失效机理是双向弯
曲的多元疲劳；其主要拉力在加强板的外表面。 
One crack was clearly visible at the rearward side of the mounting foot (figure 6a).  Also obvious is directional wear, showing movement between 
the mounting foot and the panel during driving.  Figure 6b shows the origin area, which lies between two of the resistance welds, figure 7 shows 
the two fracture surfaces which are not as damaged as at the right hand side, but are slightly corroded.  The failure mechanism was reverse 
bending fatigue, with several origins on both surfaces, although the main tensile force was at the outer surface of the panel.    
 
 
图6。裂纹区域的外观。a）磨损有明确的方向，表明副车架脚和加强板之间有相对运动。b）裂纹，焊缝和隔套
的相对位置。  Figure 6  Overview showing location of crack.  a) Wear has clear direction, indicating relative movement between subframe 
foot and panel. b) Location of cracks relative to welds and sleeve 
 
 
图7 主断裂面。疲劳台阶（红色箭头）显示该断裂为双向多源疲劳。Figure 7 Fracture faces of the main crack. Ratchet marks 
on both sides of the panel (red arrows) indicate multi-origin fatigue.    
Visible 
crack  


 
上海汽车中心实验室 
中国·上海·嘉定区安研路201 号 
邮编. 201804 
 
SAIC QA Laboratory 
201 Anhong rd, Anting, Shanghai 
报告编号 
Report number 
 
SCL-S-11-0224M 
委托者: Liu Yong 
Request person, dept： 
送样日期: 2011.12.07  
Request date:  
报告日期: 2011.12.26 
Report date：  
第7页共11页 
 
上海汽车 
SAIC Motor 
Cut 3 
疲劳裂纹源不在焊接附近，所以没有受到任何凝固应力裂纹的影响。 
 
疲劳裂纹起源于加强板的两侧, 垂直面板的方向进行扩展。裂纹源区没有发现任何缺陷；金相组织是正常的。  
 
在隔套的下面，可以看到一个小的裂纹。这可能是附近焊接裂纹的端部（见图9）。 
 
显微硬度测试结果显示，焊接过程不影响面板硬度。  
 
The Origin of this fatigue crack is not close to a weld, so was not influenced by any solidification-stress cracks.  
 
Fatigue cracks started on both sides of the panel and propagated perpendicular to the panel. No defects were seen at the origin, and the 
microstructure is normal.  
 
A small crack can also be seen under the sleeve, this is probably the end of a nearby weld crack (see figure 9)  
 
Microhardness testing showed that the panel surface hardness is not affected by the welding process. 
 
  
 
 
图8。通过左侧裂纹源进行剖切的截面a）截面概况 b）裂纹起源的加强板外表面处c）小的过载裂纹，可能与焊
接有关      =显微硬度测试点 
Figure 8  Cut 3 through Left hand side panel, crack origin  a) Overview  b) The panel outside surface, fracture origin  c) Small overload crack, 
possibly welding related          = Microhardness test point 
141 HV0.2 
150 HV0.2 


 
上海汽车中心实验室 
中国·上海·嘉定区安研路201 号 
邮编. 201804 
 
SAIC QA Laboratory 
201 Anhong rd, Anting, Shanghai 
报告编号 
Report number 
 
SCL-S-11-0224M 
委托者: Liu Yong 
Request person, dept： 
送样日期: 2011.12.07  
Request date:  
报告日期: 2011.12.26 
Report date：  
第8页共11页 
 
上海汽车 
SAIC Motor 
Cut 4 
对左侧加强板作了进一步剖切，并对其进行了检测；该区域外表面未见明显的裂纹；剖切面包含一个焊点。 
 
图9 显示了疲劳裂纹开始于隔套下面，加强板的外表面。 
 
很显然这是一条过载裂纹，类似截面1（图4）。同样，隔套和加强板之间存在一定的间隙。这两个裂纹是不
相关的。 
 
疲劳裂纹起源区的金相组织是正常的。  
A further cross-section was made through the left hand side panel, although there was no obvious crack visible. This cross-section also includes a 
resistance weld.
  
 
Figure 9 shows that in fact a fatigue crack has started underneath the sleeve, from the outer surface.  
 
Also clear here is a large overload crack, similar to that seen in Cut 1 (figure 4).  Again, a gap is seen between the sleeve and the panel. 
The two cracks are not related.  
 
The microstructure at the fatigue crack origin is normal. 
  
 
图9 a）显示两个裂纹形貌。上面是脆性过载裂纹，下面疲劳裂纹。 b）疲劳源区附近的金相组织是正常的    
Figure 9  a) Overview, showing two cracks. Upper is brittle overload fracture, lower is fatigue crack.  
b) microstructure near fatigue origin is normal 
Gap 


 
上海汽车中心实验室 
中国·上海·嘉定区安研路201 号 
邮编. 201804 
 
SAIC QA Laboratory 
201 Anhong rd, Anting, Shanghai 
报告编号 
Report number 
 
SCL-S-11-0224M 
委托者: Liu Yong 
Request person, dept： 
送样日期: 2011.12.07  
Request date:  
报告日期: 2011.12.26 
Report date：  
第9页共11页 
 
上海汽车 
SAIC Motor 
新零部件New part 
一个新的零件在焊接区域的表面呈现出疑似裂纹（图10）。通过剖切（剖切5）对其进行检查；截面形貌如图11
所示。   
 
焊缝没有裂纹。 
 
在加强板和隔套之间的焊缝有良好融合，没有间隙。  
 
表面出现变形，可能在焊接过程中造成的。不过应该避免它成为应力集中点。 
A new part was submitted, showing apparent cracks in the welded area (figure 10).  A cross section (Cut 5) was taken through one of the ‘cracks’ 
and is shown in figure 11.  
 
There is no crack in this weld.  
 
The weld shows good fusion between panel and sleeve, and there is no gap.  
 
The surface feature is deformation, possibly caused during the welding process.  Nevertheless, this should be avoided due to it’s role as a 
stress-concentration point. 
 
图10 新的部件，呈现出类似裂纹的表面特征 
Figure 10  New part, showing surface features similar to cracks 
 
 
图11 截面5，无裂纹   
Figure 11 Cut 5, showing no crack 
Cut 5 


 
上海汽车中心实验室 
中国·上海·嘉定区安研路201 号 
邮编. 201804 
 
SAIC QA Laboratory 
201 Anhong rd, Anting, Shanghai 
报告编号 
Report number 
 
SCL-S-11-0224M 
委托者: Liu Yong 
Request person, dept： 
送样日期: 2011.12.07  
Request date:  
报告日期: 2011.12.26 
Report date：  
第10页共11页 
 
上海汽车 
SAIC Motor 
材料分析Materials Analysis 
在左侧的部件上进行取样和测试。All tests carried out on left hand side component. 
 
序号 
No. 
试验项目 
Test item 
额定值 
Requirement 
试验结果 
Test result 
评价 Evaluation 
合格 
OK 
不合格 
Not OK 
1. Panel HC260YD +Z50/50 to Q/BQB 420 : 2009 
1.1 
硬度 
Hardness1 
112 – 133 HV10 
125 , 124 HV10 
X 
 
1.2 
化学成分 
Chemical Composition2 
 
 
 
 
 
%C 
≤ 0.01 
<0.001 
X 
 
 
%Si 
≤ 0.10 
0.116 
 
X 
 
%Mn 
≤ 1.60 
0.805 
X 
 
 
%S 
≤ 0.025 
0.005 
X 
 
 
%P 
≤ 0.10 
0.057 
X 
 
 
%Ti 
≤ 0.12 
0.043 
X 
 
 
% other 
≤ 0.02 
Cr : 0.06 
 
X 
1.3 
金相组织 
Microstructure 
/ 
铁素体Ferrite 
(figure 11) 
X 
 
备注：1）从拉伸强度要求380-440MPa 换成硬度 
       2）系委外（机动车检测中心）测试，委外报告编号：CW1111287H000 
Remark： 1) Converted from Tensile strength requirement 380 – 440MPa 
          2) outsourcing test result (SMVIC), and the number of outsourcing report is CW1111287H000 
 
 
图11 加强板金相组织.（铁素体） 
Figure 11  Panel microstructure. Ferrite
