Repository: kujaxr/obsidian-vault

File: 材料工程师/SCL-S-11-0225M R750 Door handle spring 失效分析报告.pdf.md
# SCL-S-11-0225M R750 Door handle spring 失效分析报告.pdf

 
上海汽车中心实验室 
中国·上海·嘉定区安研路201 号 
邮编. 201804 
 
SAIC QA Laboratory 
201 Anhong rd, Anting, Shanghai 
报告编号 
Report number 
 
SCL-S-11-0224M 
委托者: Yu Qian SQE 
Request person, dept： 
送样日期: 2011.12.07  
Request date:  
报告日期: 2011.12.28 
Report date：  
第1页共5页 
 
分发: 
Distribution 
Sun WenCheng 孙文成; Yu Qian 於骞 
检验者Author 
Liz Greasley 
审核Auditor 
 
批准Approver 
 
日期Date 
2011.12.28 
日期Date 
 
日期Date 
 
 
上海汽车 
SAIC Motor 
零件号Part number 
FVB90013A 
 零件名称 
Part name 
前门内拉手 
Front door, inner handle 
图纸日期Drawing date 
2006.11.07 
零件生产日期Part production date 
/ 
 供货商 
Supplier 
常熟英提尔（CAIP） 
ChangShu Intier 
车型/项目Car type/project 
BP11 
 
   阶段性报告 Interim report        结论性报告 Conclusion report           测试报告 Test report 
Ⅰ.任务描述 Task description 
实验室受委托对左前门内拉手弹簧进行失效原因分析，失效零件具体信息如下： 
As requested, QA lab has analyzed the failure of Left front door, inner handle spring. The background information of the failed part is as following： 
零件信息：Part information 
零件名称 
Part name 
左前门内拉手弹簧 
Left front door, inner handle spring 
制造日期 
Production date 
/ 
VIN 码 
VIN 
#A: LSJW16G359J010216 
#B: LSJW16G368J037679 
#C: LSJW16N608J038436 
销售日期 
Sale date 
/ 
车辆里程数 
Car mileage 
#A: 62664 公里 (km) 
#B: 51108 公里 (km) 
#C: 39681 公里 (km) 
维修站名称 
Sale agent 
/ 
失效模式描述 
Failure circumstance 
description 
客户在车里面, 不能开门. ASC 检查,找到弹簧坏了. 
Customer could not open door from inside, on inspection at ASC found spring has broken. 
原材料信息：Raw material information 
原材料及牌号 
Raw material specification 
无图纸 No drawing 
原材料厂商 
Raw material producer 
/ 
散件供应商 
Component supplier 
/ 
金属热处理状态 
Metal heat treatment state 
冷拔 Cold drawn 
失效零件见图1：The failed part is shown in figure 1.  
 
Ⅱ. 结论与建议 Conclusions and suggestions 
结论Conclusions： 
1. 
弹簧为疲劳断裂，起源于表面上制造商标。 The springs failed through fatigue, initiated at manufacturing marks on the surface. 
2. 
沿着弹簧钢丝发现有其它的疲劳裂纹，表明首要原因是载荷过大。这可能是由于门闩系统磨损或腐蚀了，增
加拉手上的载荷。Additional fatigue cracks were found along the wire, indicating the primary cause is excessive load.  This may be 
due to wear or corrosion in the door latch system, increasing the load on the handle. 
3. 
轻微的表面腐蚀是疲劳裂纹的萌生点。 Light surface corrosion created initiation points for the fatigue cracks. 
4. 
弹簧材料没有规范，但金相组织和硬度是典型的。No specification was found for the spring material, however the material and 
hardness are typical. 
5. 
拉手#C 弹簧无裂纹。No cracks were found in the spring from handle #C 
 
建议Suggestions： 
1. 
调查开门装置载荷过大的原因。Investigate source of increased load in door opening mechanism. 
2. 
在弹簧制造中，必须避免表面缺陷。 Surface defects must be avoided in spring manufacture. 
3. 
提高弹簧的耐腐蚀性（用蜡或油脂）。 Improve the corrosion resistance of the spring (use wax or grease) 


 
上海汽车中心实验室 
中国·上海·嘉定区安研路201 号 
邮编. 201804 
 
SAIC QA Laboratory 
201 Anhong rd, Anting, Shanghai 
报告编号 
Report number 
 
SCL-S-11-0224M 
委托者: Yu Qian, SQE 
Request person, dept： 
送样日期: 2011.12.07  
Request date:  
报告日期: 2011.12.28 
Report date：  
第2页共5页 
 
上海汽车 
SAIC Motor 
III. 调查结果 Investigation Results  
 
三件门拉手被提供用于分析。样品A 和B 都失效了。样品C 也提供，但没有发现故障。 
失效的两个产品表现出类似的特征，都因疲劳而断裂；裂纹起源于有制造缺陷的表面（图1-3）。疲劳扩展的深度
约为直径的1/3，剩余截面因过载而断裂失效。 
Three door handles were submitted for analysis.  Samples A & B had failed.  Sample C was also submitted aslthough no fault was found.  
The two failed parts showed similar characteristics. Both had failed through fatigue, initiating from a manufacturing defect at the surface (figures 
1-3). The fatigue crack propagated approximately 1/3 of the wire diameter before the remaining cross section failed in overload. 
 
 
  
 
 
  
 
图1 a) & b) #A 门拉手弹簧  c) & d) #B 门拉手弹簧 
Figure 1  a) & b) Spring from Door handle #A   c) & d) Spring from Door handle #B 
 
 
a 
b 
c 
d 


 
上海汽车中心实验室 
中国·上海·嘉定区安研路201 号 
邮编. 201804 
 
SAIC QA Laboratory 
201 Anhong rd, Anting, Shanghai 
报告编号 
Report number 
 
SCL-S-11-0224M 
委托者: Yu Qian, SQE 
Request person, dept： 
送样日期: 2011.12.07  
Request date:  
报告日期: 2011.12.28 
Report date：  
第3页共5页 
 
上海汽车 
SAIC Motor 
  
  
Corrosion pit 
Corrosion  
pit 
图2 
断口裂纹源地区的SEM 照片。 
这两断裂的起源点有约20μm 的深度腐蚀
点。 
a) 
#A 门拉手的弹簧 
b) 
#B 门拉手的弹簧 
 
Figure 2 
SEM images of the fracture origin areas. 
In both cases there are areas of corrosion at the 
fracture origin approximately 20µm depth. 
a) Spring from Door handle #A   
b) Spring from Door handle #B 
Subsurface 
corrosion 


 
上海汽车中心实验室 
中国·上海·嘉定区安研路201 号 
邮编. 201804 
 
SAIC QA Laboratory 
201 Anhong rd, Anting, Shanghai 
报告编号 
Report number 
 
SCL-S-11-0224M 
委托者: Yu Qian, SQE 
Request person, dept： 
送样日期: 2011.12.07  
Request date:  
报告日期: 2011.12.28 
Report date：  
第4页共5页 
 
上海汽车 
SAIC Motor 
显微分析Microstructural analysis 
拉手＃A 弹簧断裂处的金相照片显示：疲劳扩展区是非常平整，具有典型的疲劳特征，起源于一个小的腐蚀坑（图
3）。腐蚀后，在同一平面上，可以发现一些较小的疲劳裂纹；它们起源于非常小的表面腐蚀坑，深度约〜10μm
（图4）。 
裂纹的数量表明：疲劳失效的主要的原因不是表面缺陷，而是弹簧负载过高。 
A cross-section through the spring from handle #A showed a typical flat fatigue crack,m originating at a small corrosion pit (figure 3).  On etching, 
a number of smaller fatigue cracks could be found in the same plane, also originating from very small surface corrosion pits, ~10µm deep (figure 
4). The number of cracks indicates that surface defects are not the primary cause of the fatigue, but that the load on the spring is too high. 
 
 
图3 拉手弹簧#A 疲劳断口  起源的缺陷深度只有14µm  
Figure 3  Fatigue fracture of Handle #A spring.  The initiating defect is only 14µm deep. 


 
上海汽车中心实验室 
中国·上海·嘉定区安研路201 号 
邮编. 201804 
 
SAIC QA Laboratory 
201 Anhong rd, Anting, Shanghai 
报告编号 
Report number 
 
SCL-S-11-0224M 
委托者: Yu Qian, SQE 
Request person, dept： 
送样日期: 2011.12.07  
Request date:  
报告日期: 2011.12.28 
Report date：  
第5页共5页 
 
上海汽车 
SAIC Motor 
 
  
  
  
  
图4 钢丝裂纹很多 
Figure 4  Location of many fatigue cracks along wire 
 
材料分析无法做, 因为没有图纸和要求。材料的性能是典型的。 
 
序号 
No. 
试验项目 
Test item 
额定值 
Requirement 
试验结果 
Test result 
评价 Evaluation 
合格 
OK 
不合格 
Not OK 
 
硬度Hardness 
(无要求) 
#B: 507, 537 HV10 
#C: 511, 507, 515 HV10 
 
 
 
化学成分 
Chemical Composition 
(无要求) 
/ 
 
 
 
金像组织 
Microstructure 
冷拉Cold drawn 
正常 
 
 
 
 
 
4b 
4c 
4d 
c 
d 
b 
a

File: 材料工程师/SCL-S-11-0226M  AP11 左前门限位器-白云岭.pdf.md
# SCL-S-11-0226M  AP11 左前门限位器-白云岭.pdf

 
上海汽车中心实验室
SAIC Center Lab 
中国·上海·嘉定区安研路201 号 
邮编. 201804 
No. 201 Anyan Road, Jiading District,  
Shanghai, China. 
Post code :201804 
报告编号：Report number
SCL-S-11-0226M 
委托者Requestor： 
 SQE  严力航 
委托编号Request number： 
送样日期
Deliver date: 
2011.11.28 
报告日期
Report date ：
2011.11.30 
第 1 页 共 6 页 
Page 2of 2 
 
上海汽车
SAIC Motor
零件号 
Part number 
50011701 
 零件名称 
Part name 
左前门限位器 
CHCKER ASSY FRT LH 
图纸日期 
Drawing date  
2009.12.24 
零件生产日期 
Production date 
/ 
 供货商 
Supplier 
平和精工汽车配件（太仓）有限公司 
HEPING JINGGONG 
车型/项目 
Car type/project 
AP11 
 
   阶段性报告  Stage report        结论性报告 Conclusion report           测试报告 Test report 
Ⅰ.任务描述 Task description 
     实验室受委托对左前门限位器行失效原因分析，失效零件具体信息如下： 
As requested, QA lab has analyzed the failure cause of the CHCKER ASSY FRT LH, and the information of failed part is shown as 
following： 
零件信息：Part information 
零件名称 
Part name 
左前门限位器 
CHCKER ASSY FRT LH 
制造日期 
Production date 
/ 
VIN 码 
VIN number 
/ 
销售日期 
Sale date 
/ 
车辆里程数 
Car mileage 
0 
销售商 
Sale agent 
/ 
失效模式描述 
Invalid situation 
description 
南京生产现场装配限位器好后，螺栓第二天发生断裂 
The bolt for CHCKER ASSY FRT LH were broken next day in Nanjing plant,Torque=7-10Nm. 
原材料信息：Raw material information 
原材料及牌号 
Raw material and 
trademark 
SWRCH22A 
原材料厂商 
Raw material producer 
/ 
散件供应商 
Part supplier 
首屋尔 
金属热处理状态 
Metal heat treatment state
/ 
 
Ⅱ. 结论与建议 Conclusions and suggestions 
结论Conclusions： 
1、 该失效件属于脆性延迟断裂。The failure of parts is delayed fracture caused by hydrogen embrittlement. 
2、 失效件的芯部硬度不合格。The core hardness for the failure part did not meet the requirement. 
建议suggestions 
1、 优化原材料性能。To optimize the performance of raw materials. 
2、 优化表面渗碳技术要求和工艺（减少深层深度）。To optimize surface carburization technical requirements and 
processes (To reduce the deep depth). 
3、 增加合理的去氢工序及检测手段。Implement reasonable hydrogen removed processes and testing methods. 
4、 改进热处理工艺。Improved heat treatment process. 
分发： 
Distribution 
SQE  严力航 
检验者： 
Author 
白云岭   
Bai yunling 
审核： 
Auditor 
 
批准： 
Approver 
 
日期： 
Date 
2011.11.30 
日期： 
Date 
 
日期： 
Date 
 


 
上海汽车中心实验室
SAIC Center Lab 
中国·上海·嘉定区安研路201 号 
邮编. 201804 
No. 201 Anyan Road, Jiading District,  
Shanghai, China. 
Post code :201804 
报告编号：Report number
SCL-S-11-0226M 
委托者Requestor： 
 SQE  严力航 
委托编号Request number： 
送样日期
Deliver date: 
2011.11.28 
报告日期
Report date ：
2011.11.30 
第 2 页 共 6 页 
Page 2of 2 
 
上海汽车
SAIC Motor
III. 测试结果 Test Results  
一、断口分析： 
1、宏观观察，断口较平整，有放射状条纹，放射状条纹起源于螺纹根部，见图1、图2。 
2、用扫描电镜观察断口，断口呈沿晶脆性开裂，见图3、图4、图5。 
          
  
图1  失效件实物和断口宏观形貌 
 
图2 失效件断口宏观形貌 
 
 
 
 
图3  断口微观形貌  SEM  4200X      图4  断口微观形貌  SEM  5000X         图5  断口微观形貌  SEM  5000X 
 


 
上海汽车中心实验室
SAIC Center Lab 
中国·上海·嘉定区安研路201 号 
邮编. 201804 
No. 201 Anyan Road, Jiading District,  
Shanghai, China. 
Post code :201804 
报告编号：Report number
SCL-S-11-0226M 
委托者Requestor： 
 SQE  严力航 
委托编号Request number： 
送样日期
Deliver date: 
2011.11.28 
报告日期
Report date ：
2011.11.30 
第 3 页 共 6 页 
Page 2of 2 
 
上海汽车
SAIC Motor
二、材料分析： 
1、 化学成分： 
结论：不合格。                       详见附表1 
2、 芯部硬度：   
结论：不合格。                       详见附表1   
3、 表面硬度： 
结论：合格。                       详见附表1   
4、 螺牙折叠： 
结论：无。                         详见附表1 
5、 非金属夹杂物 
结论：D1.5                         详见附表1 
6、 表面金相组织： 
结论：细马氏体+碳化物+残余奥氏体   详见附表1 
7、基体组织：  
 结论：  回火索氏体+铁素体          详见附表1 
三、分析讨论： 
     螺栓生产工艺流程： 
      冷镦成型     …    热处理     …     焊接      …    电镀锌    
   1、该失效件是在装配后一定时间（约一天）时发生的断裂。 
   2、断口形貌属沿晶脆性断裂。 
   3、含碳量不足：碳钢用于8.8 级（GB/T3098.1-2000）螺栓时含碳量须高于0.25%，而SWRCH22A 的含碳量
最高0.23%。 
4、热处理工序回火温度低：按国标GB/T3098.1-2000 的要求 ,碳钢用于8.8 级螺栓时其热处理回火温度必须高
于425 ℃。经与供应商确认，失效螺栓的实际回火温度只有360±10℃，回火温度低于国标要求，造成芯部
硬度高于技术（8.8 级）要求。若提高回火温度，其表面硬度和破坏扭矩达不到技术要求（15N.M 以上）。 
5、失效螺栓芯部硬度实际已超过10.9 级（GB/T3098.1-2000）上限的硬度要求，在电镀时芯部硬度越高螺栓
吸氢的风险越大，极易造成氢脆，电镀后需有合理的去氢处理。 
6、失效件的金相组织、有效应化成深度符合该零件的技术特性。 
      综合以上分析，该失效件属于氢脆引起的延迟断裂。 
 
附表1 
 序
号 
试验项目 
额定值 
试验结果 
评价 
合格 
不
合
格 
 
螺栓（8.8 级，SQE
提供的信息） 
 
 
 
 
1 
化学成份
/SWRCH22A 
BQB517 
 
 
 
 
C 
0.18-0.23 
0.21 
X 
 


 
上海汽车中心实验室
SAIC Center Lab 
中国·上海·嘉定区安研路201 号 
邮编. 201804 
No. 201 Anyan Road, Jiading District,  
Shanghai, China. 
Post code :201804 
报告编号：Report number
SCL-S-11-0226M 
委托者Requestor： 
 SQE  严力航 
委托编号Request number： 
送样日期
Deliver date: 
2011.11.28 
报告日期
Report date ：
2011.11.30 
第 4 页 共 6 页 
Page 2of 2 
 
上海汽车
SAIC Motor
 
Si 
≤0.10 
0.05 
X 
 
 
Mn 
0.70-1.0 
0.99 
X 
 
 
P 
≤0.030 
0.012 
X 
 
 
S 
≤0.035 
0.006 
X 
 
2 
芯部硬度 
250-320HV 
(GB/T3098.1-2000) 
395、390、388 
 
X 
3 
有效硬化层深度 
≥0.15mm(400HV) 
0.27 
X 
 
4 
表面硬度/HV 
/ 
456、466 
/ 
 
5 
螺牙折叠 
中径以下无折叠 
中径以下无折叠 
(图6 ) 
X 
 
6 
非金属夹杂物 
 
/ 
D1.5 (图7 ) 
(GB/T10561-2005/ISO4967-1998)
/ 
 
7 
表面金相组织 
/ 
细马氏体+碳化物+残余奥氏体
(图8 ) 
/ 
 
 
基体组织 
回火索氏体 
回火索氏体+极少量铁素体  
(图9) 
X 
 
 
 
 
 
 
 
 
 
 
 
 
 
 
 
 
 
 
 
 
 


 
上海汽车中心实验室
SAIC Center Lab 
中国·上海·嘉定区安研路201 号 
邮编. 201804 
No. 201 Anyan Road, Jiading District,  
Shanghai, China. 
Post code :201804 
报告编号：Report number
SCL-S-11-0226M 
委托者Requestor： 
 SQE  严力航 
委托编号Request number： 
送样日期
Deliver date: 
2011.11.28 
报告日期
Report date ：
2011.11.30 
第 5 页 共 6 页 
Page 2of 2 
 
上海汽车
SAIC Motor
 
 
 
图6 螺牙缺陷：中径以下无折叠   100X 
 
 
 
图7 非金属夹杂物：D1.5   100X 
 
 
 
 
 
 
 
 
 


 
上海汽车中心实验室
SAIC Center Lab 
中国·上海·嘉定区安研路201 号 
邮编. 201804 
No. 201 Anyan Road, Jiading District,  
Shanghai, China. 
Post code :201804 
报告编号：Report number
SCL-S-11-0226M 
委托者Requestor： 
 SQE  严力航 
委托编号Request number： 
送样日期
Deliver date: 
2011.11.28 
报告日期
Report date ：
2011.11.30 
第 6 页 共 6 页 
Page 2of 2 
 
上海汽车
SAIC Motor
 
 
图8 表面组织：细马氏体+碳化物+残余奥氏体 500X 
 
 
 
图9 芯部组织：  回火索氏体+极少量铁素体   500X

File: 材料工程师/SCL-S-11-0227M AP11 P2 SH63P变速箱轴承（作废）.pdf.md
# SCL-S-11-0227M AP11 P2 SH63P变速箱轴承（作废）.pdf

 
上海汽车中心实验室 
中国·上海·嘉定区安研路201 号 
邮编. 201804 
 
SAIC QA Laboratory 
201 Anhong rd, Anting, Shanghai 
报告编号 
Report number 
 
SCL-S-11-0227M 
委托者: DRE 周凡棚 
Request person, dept： 
委托编号: /  
Request number: 
送样日期: 2011.12.02  
Request date:  
报告日期: 2011.12.23 
Report date：  
第1 页共9 页 
 
分发: 
Distribution 
DRE：周凡棚；SQE：贺小坤 
检验者Author 
邵百明 
审核Auditor 
Liz Greasley 
批准Approver 
 
日期Date 
2011.12.23 
日期Date 
2011.12.23 
日期Date 
 
 
上海汽车 
SAIC Motor 
零件号Part number 
10073233 
 零件名称 
Part name 
变速器的前圆锥滚子轴承 
图纸日期Drawing date 
/ 
零件生产日期Part production date 
/ 
 供货商 
Supplier 
上海汽车变速器有限公司(SAGW) 
车型/项目Car type/project 
AP11 P2 1.5VCT, SH63P 
 
   阶段性报告 Interim report        结论性报告 Conclusion report           测试报告 Test report 
Ⅰ.任务描述 Task description 
实验室受委托对变速器的输出轴前圆锥滚子轴承进行失效原因分析；失效零件具体信息如下： 
As requested, QA lab has analyzed the front taper bearing of the transmission’s output shaft. The background information of the failed part is as following： 
零件信息：Part information 
零件名称 
Part name 
变速器的前圆锥滚子轴承 
制造日期 
Production date 
/ 
VIN 码 
VIN 
N/a 
销售日期 
Sale date 
/ 
车辆里程数 
Car mileage 
39187Km/78.4% 
维修站名称 
Sale agent 
/ 
失效模式描述 
Failure circumstance description 
AP11-P2 试验车进行高速耐久性测试中，输出轴前轴承损坏；该变速箱的输入轴
因后轴承失效（见SCL-S-11-0193M）曾进行过更换。During the high speed durability test of AP11-P2, 
taper bearing of the output shaft was damaged. The input shaft of the gearbox was changed because of the failure of the rear bearing 
(see SCL-SL-11-0193M) 
原材料信息：Raw material information 
原材料及牌号 
Raw material specification 
GCr15(GB/T18254)-内圈（inside race）/外圈
（outside race）/滚子（roller） 
原材料厂商 
Raw material producer 
/ 
散件供应商 
Component supplier 
上海联合滚动轴承有限公司 
金属热处理状态 
Metal heat treatment state 
/ 
失效零件见图1：The failed parts are shown in figure 1.  
 
Ⅱ. 结论与建议 Conclusions and suggestions 
 
结论Conclusions： 
（1）输入轴后轴承的损坏导致输出轴前圆锥滚子轴承承受异常高的载荷而出现损伤。在后期运转中，轴承的
损伤区域在工作载荷下逐步扩大；异物的出现也恶化了这种损伤过程。The rear bearing failure of the input shaft caused the front 
bearing of the output shaft to bear high stress and become damaged. With the time going on, the damaged area was enlarged and foreign material going in the 
bearing exacerbated the damage process.  
（2）异物的来源不明确，有可能来自损坏的输入轴前轴承或者输出轴后轴承，也有可能来自于现场更换输入
轴的过程中。It is not clear where the foreign material is from. It is possibly from the damaged front bearing or rear bearing, or from the operation changing 
the input shaft in the test location. 
（3）轴承材料合格。The materials of the bearing are acceptable. 
 
建议suggestions： 
（1）在测试中，如果发现异常，立即停止试验，查找原因。During the test, if find abnormality,stop the experiment and find out the reason.  
（2）制定变速器等重要部件的修复操作规程。Set up the operation instruction about the repair of the key components. 


 
上海汽车中心实验室 
中国·上海·嘉定区安研路201 号 
邮编. 201804 
 
SAIC QA Laboratory 
201 Anhong rd, Anting, Shanghai 
报告编号 
Report number 
 
SCL-S-11-0227M 
委托者: DRE 周凡棚 
Request person, dept： 
委托编号: /  
Request number: 
送样日期: 2011.12.02  
Request date:  
报告日期: 2011.12.23 
Report date：  
第2 页共9 页 
 
上海汽车 
SAIC Motor 
III. 测试结果与分析 Test Results and Analysis 
（1） 失效产品 Failed Parts 
失效圆锥轴承的装配位置以及失效件如图1 所示。 
  
(a) 失效轴承的装配位置                   （b）失效圆锥轴承的两面 
图1 失效滚子的装配位置与整体外观 
 
    内圈滚道面40%的区域出现深层的疲劳剥离，并伴随有滚子与滚道面相互滑动造成的损伤，如图2 所示。 
 
 
 
 
 
 
 
 
 
图2 损伤的滚道面 
 
其余60%的滚道面有轻微的剥离，划痕和异物的压痕，如图3 所示；未见润滑不良的特征。 
失效 
圆锥 
轴承 
 
 
 
 
 
裂纹 
裂纹 
滑动损伤区 
滑动损伤区 
(a) 40%的滚道面出现损伤； 
(b) 局部有滑动损伤； 
(c) 剥落的表面形貌； 
(d) 深层剥离的裂纹； 
(e) 深层剥离的裂纹；表面组织
未见异常。 
a 
b 
c 
d 
e 


 
上海汽车中心实验室 
中国·上海·嘉定区安研路201 号 
邮编. 201804 
 
SAIC QA Laboratory 
201 Anhong rd, Anting, Shanghai 
报告编号 
Report number 
 
SCL-S-11-0227M 
委托者: DRE 周凡棚 
Request person, dept： 
委托编号: /  
Request number: 
送样日期: 2011.12.02  
Request date:  
报告日期: 2011.12.23 
Report date：  
第3 页共9 页 
 
上海汽车 
SAIC Motor 
 
图3 未出现严重损伤的滚道面 
内圈的挡边未见损伤，如图4 所示。 
    
 
图4 挡边的表面 
滚子的损伤情况如图5 和图6 所示。 
 
 
 
 
 
 
 
 
图5 滚子外观检查 
 
 
a 
b 
c 
d 
说明： 
a: 两粒滚子损坏；其余滚
子未出现明显损坏。 
b: 损坏的滚子表面分为
三个区域：完好区域；严
重剥离区；滑动损伤区。 
c/d: 端部完好 


 
上海汽车中心实验室 
中国·上海·嘉定区安研路201 号 
邮编. 201804 
 
SAIC QA Laboratory 
201 Anhong rd, Anting, Shanghai 
报告编号 
Report number 
 
SCL-S-11-0227M 
委托者: DRE 周凡棚 
Request person, dept： 
委托编号: /  
Request number: 
送样日期: 2011.12.02  
Request date:  
报告日期: 2011.12.23 
Report date：  
第4 页共9 页 
 
上海汽车 
SAIC Motor 
采用金相法对严重损伤的和未出现明显损伤的滚子表面进行检查，结果如图6 所示。损伤滚子的表面发现较
深的裂纹。这是在大载荷下形成的，表明滚子受到了较大的载荷。未出现损伤的滚子表面较好，只是局部检测发
现有极少的剥离。 
 
 
（a）失效滚子的表面        （b）未失效滚子表面（大部分较好） （c）未失效滚子有极少量剥离 
图6 损伤滚子的表面 
 
     外圈滚道表面未出现剥离；有异物划伤和压痕存在，如图7 所示。没有润滑不充分的现象。 
 
图7 外圈 
该变速箱在完成26%的高速测试时，曾出现了输入轴后轴承损坏。后轴承的损坏导致变速箱工作异常；输入
轴径向和轴向运动异常，会产生冲击。该冲击载荷较高，会对圆锥轴承造成伤害。有损伤的区域在后续的高速耐
久性测试中，逐步扩大；异物的出现恶化了这种损伤过程。 
该异物的来源还无法确定。有可能来自于输入轴后轴承剥离的颗粒，或来自于自身剥离的颗粒；也有可能是
由于现场更换输入轴的过程中而不慎引入。具体来源无法查明。 
说明： 
a: 外圈完好； 
b: 滚道面有硬质颗粒的
压痕； 
c: 滚道面有划伤和异物
的压痕。 
a 
b 
c 
局部极少量剥离 


 
上海汽车中心实验室 
中国·上海·嘉定区安研路201 号 
邮编. 201804 
 
SAIC QA Laboratory 
201 Anhong rd, Anting, Shanghai 
报告编号 
Report number 
 
SCL-S-11-0227M 
委托者: DRE 周凡棚 
Request person, dept： 
委托编号: /  
Request number: 
送样日期: 2011.12.02  
Request date:  
报告日期: 2011.12.23 
Report date：  
第5 页共9 页 
 
上海汽车 
SAIC Motor 
对于滚子来说，如果其尺寸偏大，实际承受的载荷也会偏大。尺寸也有可能是两粒滚子在冲击过程中出现损
伤的原因。但是由于滚子出现损伤，目前无法确认失效滚子的尺寸是否偏大。 
 
（2） 材料检测 
对轴承的内圈，钢球，外圈进行材料检测，结果正常，分别如表1，表2 和表3 所示。 
表1 内圈材料检测结果 
Table 1 Material Test Result of Inside Race 
序号No. 
试验项目Test item 
额定值Requirement 
测试结果 
Test Result 
评价evaluation 
合格
ok 
不合格 
not ok 
1 
成分
1   
Chemical components 
GCr15 （GB/T 18254） 
  
  
  
  
C 
0.95~1.05 
1.008 
× 
  
Si 
0.15~0.35 
0.281 
× 
  
Mn 
0.25~0.45 
0.354 
× 
  
Cr 
1.40~1.65 
1.477 
× 
  
Mo 
≤0.10 
0.006 
× 
  
P 
≤0.025 
0.010 
× 
  
S 
≤0.025 
0.003 
× 
Ni 
≤0.30 
0.057 
× 
Cu 
≤0.25 
0.105 
× 
Ni+Cu 
≤0.50 
0.162 
× 
2 
硬度Hardness 
HRC 61-65 
61.2/61.1/61.5 
× 
  
3 
基体组织 
Matrix Microstructure 
淬火+低温回火 
 回火马氏体+弥散的
碳化物为主（见图8） 
× 
 
 
表面组织  
Surface Microstructure 
淬火+低温回火 
回火马氏体+弥散的碳
化物为主（见图2） 
 
  
       说明：1）该检测结果由机动车检测中心完成，报告编号为：CW1111304H000。 
 
图8 内圈基体组织（弥散细小马氏体+碳化物） 


 
上海汽车中心实验室 
中国·上海·嘉定区安研路201 号 
邮编. 201804 
 
SAIC QA Laboratory 
201 Anhong rd, Anting, Shanghai 
报告编号 
Report number 
 
SCL-S-11-0227M 
委托者: DRE 周凡棚 
Request person, dept： 
委托编号: /  
Request number: 
送样日期: 2011.12.02  
Request date:  
报告日期: 2011.12.23 
Report date：  
第6 页共9 页 
 
上海汽车 
SAIC Motor 
表2 滚子材料检测结果 
Table 2 Material Test Results of Roller 
序号
No. 
试验项目Test item 
额定值Requirement 
测试结果 
Test Result 
评价evaluation 
合格
ok 
不合格 
not ok 
1 
成分 1  
Chemical components 
GCr15 （GB/T 18254） 
  
  
  
  
C 
0.95~1.05 
0.96 
× 
  
Si 
0.15~0.35 
0.26 
× 
Mn 
0.25~0.45 
0.34 
× 
  
Cr 
1.40~1.65 
1.50 
× 
Mo 
≤0.10 
0.003 
× 
P 
≤0.025 
0.016 
× 
S 
≤0.025 
0.007 
× 
Ni 
≤0.30 
0.07 
× 
Cu 
≤0.25 
0.06 
× 
  
Ni+Cu 
≤0.50 
0.13 
× 
  
2 
硬度Hardness 
HRC 61-65 
61.5/61.5/61.4（失效的） 
 61.8,61.6,62 （未失效的） 
× 
  
3 
芯部组织Microstructure 
淬火+低温回火 
 回火马氏体+弥散分布
的碳化物（见图9） 
× 
 
 
表面组织Microstructure 
淬火+低温回火 
 回火马氏体+弥散分布
的碳化物（见图6） 
× 
  
      说明：1）该检测结果由机动车检测中心完成，报告编号为：CW1111304H000。 
 
   
 
（a）失效的（回火马氏体+弥散分布碳化物）    （b）未失效的（回火马氏体+弥散分布碳化物） 
                                图9 滚子芯部组织 
 
 
 


 
上海汽车中心实验室 
中国·上海·嘉定区安研路201 号 
邮编. 201804 
 
SAIC QA Laboratory 
201 Anhong rd, Anting, Shanghai 
报告编号 
Report number 
 
SCL-S-11-0227M 
委托者: DRE 周凡棚 
Request person, dept： 
委托编号: /  
Request number: 
送样日期: 2011.12.02  
Request date:  
报告日期: 2011.12.23 
Report date：  
第7 页共9 页 
 
上海汽车 
SAIC Motor 
表3 外圈材料检测结果 
Table 3 Material Test Result of Outside Race 
序号 
No. 
试验项目Test item 
额定值
Requirement 
测试结果 
Test Result 
评价evaluation 
合格
ok 
不合格 
not ok 
1 
成分
1   
Chemical components 
GCr15 （GB/T 18254） 
  
  
  
  
C 
0.95~1.05 
1.009 
× 
  
Si 
0.15~0.35 
0.252 
× 
  
Mn 
0.25~0.45 
0.310 
× 
  
Cr 
1.40~1.65 
1.445 
× 
  
Mo 
≤0.10 
0.004 
× 
P 
≤0.025 
0.010 
× 
S 
≤0.025 
0.015 
× 
Ni 
≤0.30 
0.040 
× 
Cu 
≤0.25 
0.062 
× 
Ni+Cu 
≤0.50 
0.102 
× 
2 
硬度Hardness 
（GB/T 308） 
HRC 60-65 
60.9,61.6,61.4 
× 
  
3 
组织Microstructure 
淬火+低温回火 
 回火马氏体+弥散分布
的碳化物（见图10） 
× 
 
       说明：1）该检测结果由机动车检测中心完成，报告编号为：CW1111304H000。 
 
 
图10 外圈组织（回火马氏体+弥散分布的碳化物） 
 
 
 
 


 
上海汽车中心实验室 
中国·上海·嘉定区安研路201 号 
邮编. 201804 
 
SAIC QA Laboratory 
201 Anhong rd, Anting, Shanghai 
报告编号 
Report number 
 
SCL-S-11-0227M 
委托者: DRE 周凡棚 
Request person, dept： 
委托编号: /  
Request number: 
送样日期: 2011.12.02  
Request date:  
报告日期: 2011.12.23 
Report date：  
第8 页共9 页 
 
上海汽车 
SAIC Motor 
（3）夹杂物检测 
     GB/T 18254 对轴承钢原材料的取样以及夹杂物的评判进行了规定。本报告借用其对夹杂物的要求对失效轴
承进行评判。失效滚子和未失效滚子的结果均未见明显异常，如表4 所示。 
 
表4 夹杂物评级      
序号 
No. 
试验项目 
Test item 
额定值
Requirement 
测试结果 
Test Result 
评价evaluation 
合格 
ok 
不合格 
not ok 
1 
内圈夹杂物 
（GB/T 18254） 
（见图10(a),(b)） 
A2.5 
/ 
× 
  
A1.5e 
/ 
× 
  
B2.0 
/ 
× 
  
B1.0e 
/ 
× 
  
C0.5 
/ 
× 
  
C0.5e 
/ 
× 
  
D1.0 
1 
× 
  
D1.0e 
/ 
× 
  
/ 
DS0.5 
/    
2 
滚子夹杂物 
（GB/T 18254） 
（见图10(c),(d),(e)） 
A2.5 
/ 
× 
  
A1.5e 
/ 
× 
  
B2.0 
/ 
× 
  
B1.0e 
/ 
× 
  
C0.5 
/ 
× 
  
C0.5e 
/ 
× 
  
D1.0 
1.0（失效的）
/0.5(未失效的) 
× 
 
D1.0e 
/ 
× 
  
/ 
DS1.0 
（未失效的） 
/ 
  
3 
外圈夹杂 
（GB/T 18254） 
（见图10(f)） 
A2.5 
/ 
× 
  
A1.5e 
/ 
× 
  
B2.0 
/ 
× 
  
B1.0e 
/ 
× 
  
C0.5 
/ 
× 
  
C0.5e 
/ 
× 
  
D1.0 
0.5 
× 
  
D1.0e 
/ 
× 
  
/ 
/ 
/ 
  
 


 
上海汽车中心实验室 
中国·上海·嘉定区安研路201 号 
邮编. 201804 
 
SAIC QA Laboratory 
201 Anhong rd, Anting, Shanghai 
报告编号 
Report number 
 
SCL-S-11-0227M 
委托者: DRE 周凡棚 
Request person, dept： 
委托编号: /  
Request number: 
送样日期: 2011.12.02  
Request date:  
报告日期: 2011.12.23 
Report date：  
第9 页共9 页 
 
上海汽车 
SAIC Motor 
 
（a）内圈（D1.0）                                  (b) 内圈（DS0.5） 
 
（c）失效滚子（D1.0）                       （d）未失效滚子（D0.5） 
 
（e）未失效的滚子（DS1）                         （f）外圈(D0.5) 
图10 夹杂物检测

File: 材料工程师/SCL-S-11-0227M AP11 P2 SH63P变速箱轴承（更正）.pdf.md
# SCL-S-11-0227M AP11 P2 SH63P变速箱轴承（更正）.pdf

 
上海汽车中心实验室 
中国·上海·嘉定区安研路201 号 
邮编. 201804 
 
SAIC QA Laboratory 
201 Anhong rd, Anting, Shanghai 
报告编号 
Report number 
 
SCL-S-11-0227M 
委托者: DRE 周凡棚 
Request person, dept： 
委托编号: /  
Request number: 
送样日期: 2011.12.02  
Request date:  
报告日期: 2011.12.23 
Report date：  
第1 页共9 页 
 
分发: 
Distribution 
DRE：周凡棚；SQE：贺小坤 
检验者Author 
邵百明 
审核Auditor 
Liz Greasley 
批准Approver 
 
日期Date 
2011.12.23 
日期Date 
2011.12.23 
日期Date 
 
 
上海汽车 
SAIC Motor 
零件号Part number 
10073233 
 零件名称 
Part name 
变速器的前圆锥滚子轴承 
图纸日期Drawing date 
/ 
零件生产日期Part production date 
/ 
 供货商 
Supplier 
上海汽车变速器有限公司(SAGW) 
车型/项目Car type/project 
AP11 P2 1.5VCT, SH63P 
 
   阶段性报告 Interim report        结论性报告 Conclusion report           测试报告 Test report 
Ⅰ.任务描述 Task description 
实验室受委托对变速器的输出轴前圆锥滚子轴承进行失效原因分析；失效零件具体信息如下： 
As requested, QA lab has analyzed the front taper bearing of the transmission’s output shaft. The background information of the failed part is as following： 
零件信息：Part information 
零件名称 
Part name 
变速器的前圆锥滚子轴承 
制造日期 
Production date 
/ 
VIN 码 
VIN 
N/a 
销售日期 
Sale date 
/ 
车辆里程数 
Car mileage 
39187Km/78.4% 
维修站名称 
Sale agent 
/ 
失效模式描述 
Failure circumstance description 
AP11-P2 试验车进行高速耐久性测试中，输出轴前轴承损坏；该变速箱的输入轴
因后轴承失效（见SCL-S-11-0193M）曾进行过更换。During the high speed durability test of AP11-P2, 
taper bearing of the output shaft was damaged. The input shaft of the gearbox was changed because of the failure of the rear bearing 
(see SCL-SL-11-0193M) 
原材料信息：Raw material information 
原材料及牌号 
Raw material specification 
GCr15(GB/T18254)-内圈（inside race）/外圈
（outside race）/滚子（roller） 
原材料厂商 
Raw material producer 
/ 
散件供应商 
Component supplier 
上海联合滚动轴承有限公司 
金属热处理状态 
Metal heat treatment state 
/ 
失效零件见图1：The failed parts are shown in figure 1.  
 
Ⅱ. 结论与建议 Conclusions and suggestions 
 
结论Conclusions： 
（1）输入轴后轴承的损坏导致输出轴前圆锥滚子轴承承受异常高的载荷而出现损伤。在后期运转中，轴承的
损伤区域在工作载荷下逐步扩大；异物的出现也恶化了这种损伤过程。The rear bearing failure of the input shaft caused the front 
bearing of the output shaft to bear high stress and become damaged. With the time going on, the damaged area was enlarged and foreign material going in the 
bearing exacerbated the damage process.  
（2）异物的来源不明确，有可能来自损坏的输入轴前轴承或者输出轴后轴承，也有可能来自于现场更换输入
轴的过程中。It is not clear where the foreign material is from. It is possibly from the damaged front bearing or rear bearing, or from the operation changing 
the input shaft in the test location. 
（3）轴承材料合格。The materials of the bearing are acceptable. 
 
建议suggestions： 
（1）在测试中，如果发现异常，立即停止试验，查找原因。During the test, if find abnormality,stop the experiment and find out the reason.  
（2）制定变速器等重要部件的修复操作规程。Set up the operation instruction about the repair of the key components. 


 
上海汽车中心实验室 
中国·上海·嘉定区安研路201 号 
邮编. 201804 
 
SAIC QA Laboratory 
201 Anhong rd, Anting, Shanghai 
报告编号 
Report number 
 
SCL-S-11-0227M 
委托者: DRE 周凡棚 
Request person, dept： 
委托编号: /  
Request number: 
送样日期: 2011.12.02  
Request date:  
报告日期: 2011.12.23 
Report date：  
第2 页共9 页 
 
上海汽车 
SAIC Motor 
III. 测试结果与分析 Test Results and Analysis 
（1） 失效产品 Failed Parts 
失效圆锥轴承的装配位置以及失效件如图1 所示。 
  
(a) 失效轴承的装配位置                   （b）失效圆锥轴承的两面 
图1 失效滚子的装配位置与整体外观 
 
    内圈滚道面40%的区域出现深层的疲劳剥离，并伴随有滚子与滚道面相互滑动造成的损伤，如图2 所示。 
 
 
 
 
 
 
 
 
 
图2 损伤的滚道面 
 
其余60%的滚道面有轻微的剥离，划痕和异物的压痕，如图3 所示；未见润滑不良的特征。 
失效 
圆锥 
轴承 
 
 
 
 
 
裂纹 
裂纹 
滑动损伤区 
滑动损伤区 
(a) 40%的滚道面出现损伤； 
(b) 局部有滑动损伤； 
(c) 剥落的表面形貌； 
(d) 深层剥离的裂纹； 
(e) 深层剥离的裂纹；表面组织
未见异常。 
a 
b 
c 
d 
e 


 
上海汽车中心实验室 
中国·上海·嘉定区安研路201 号 
邮编. 201804 
 
SAIC QA Laboratory 
201 Anhong rd, Anting, Shanghai 
报告编号 
Report number 
 
SCL-S-11-0227M 
委托者: DRE 周凡棚 
Request person, dept： 
委托编号: /  
Request number: 
送样日期: 2011.12.02  
Request date:  
报告日期: 2011.12.23 
Report date：  
第3 页共9 页 
 
上海汽车 
SAIC Motor 
 
图3 未出现严重损伤的滚道面 
内圈的挡边未见损伤，如图4 所示。 
    
 
图4 挡边的表面 
滚子的损伤情况如图5 和图6 所示。 
 
 
 
 
 
 
 
 
图5 滚子外观检查 
 
 
a 
b 
c 
d 
说明： 
a: 两粒滚子损坏；其余滚
子未出现明显损坏。 
b: 损坏的滚子表面分为
三个区域：完好区域；严
重剥离区；滑动损伤区。 
c/d: 端部完好 


 
上海汽车中心实验室 
中国·上海·嘉定区安研路201 号 
邮编. 201804 
 
SAIC QA Laboratory 
201 Anhong rd, Anting, Shanghai 
报告编号 
Report number 
 
SCL-S-11-0227M 
委托者: DRE 周凡棚 
Request person, dept： 
委托编号: /  
Request number: 
送样日期: 2011.12.02  
Request date:  
报告日期: 2011.12.23 
Report date：  
第4 页共9 页 
 
上海汽车 
SAIC Motor 
采用金相法对严重损伤的和未出现明显损伤的滚子表面进行检查，结果如图6 所示。损伤滚子的表面发现较
深的裂纹。这是在大载荷下形成的，表明滚子受到了较大的载荷。未出现损伤的滚子表面较好，只是局部检测发
现有极少的剥离。 
 
 
（a）失效滚子的表面        （b）未失效滚子表面（大部分较好） （c）未失效滚子有极少量剥离 
图6 损伤滚子的表面 
 
     外圈滚道表面未出现剥离；有异物划伤和压痕存在，如图7 所示。没有润滑不充分的现象。 
 
图7 外圈 
该变速箱在完成26%的高速测试时，曾出现了输入轴后轴承损坏。后轴承的损坏导致变速箱工作异常；输入
轴径向和轴向运动异常，会产生冲击。该冲击载荷较高，会对圆锥轴承造成伤害。有损伤的区域在后续的高速耐
久性测试中，逐步扩大；异物的出现恶化了这种损伤过程。 
该异物的来源还无法确定。有可能来自于输入轴后轴承剥离的颗粒，或来自于自身剥离的颗粒；也有可能是
由于现场更换输入轴的过程中而不慎引入。具体来源无法查明。 
说明： 
a: 外圈完好； 
b: 滚道面有硬质颗粒的
压痕； 
c: 滚道面有划伤和异物
的压痕。 
a 
b 
c 
局部极少量剥离 


 
上海汽车中心实验室 
中国·上海·嘉定区安研路201 号 
邮编. 201804 
 
SAIC QA Laboratory 
201 Anhong rd, Anting, Shanghai 
报告编号 
Report number 
 
SCL-S-11-0227M 
委托者: DRE 周凡棚 
Request person, dept： 
委托编号: /  
Request number: 
送样日期: 2011.12.02  
Request date:  
报告日期: 2011.12.23 
Report date：  
第5 页共9 页 
 
上海汽车 
SAIC Motor 
对于滚子来说，如果其尺寸偏大，实际承受的载荷也会偏大。尺寸也有可能是两粒滚子在冲击过程中出现损
伤的原因。但是由于滚子出现损伤，目前无法确认失效滚子的尺寸是否偏大。 
 
（2） 材料检测 
对轴承的内圈，钢球，外圈进行材料检测，结果正常，分别如表1，表2 和表3 所示。 
表1 内圈材料检测结果 
Table 1 Material Test Result of Inside Race 
序号No. 
试验项目Test item 
额定值Requirement 
测试结果 
Test Result 
评价evaluation 
合格
ok 
不合格 
not ok 
1 
成分
1   
Chemical components 
GCr15 （GB/T 18254） 
  
  
  
  
C 
0.95~1.05 
1.008 
× 
  
Si 
0.15~0.35 
0.281 
× 
  
Mn 
0.25~0.45 
0.354 
× 
  
Cr 
1.40~1.65 
1.477 
× 
  
Mo 
≤0.10 
0.006 
× 
  
P 
≤0.025 
0.010 
× 
  
S 
≤0.025 
0.003 
× 
Ni 
≤0.30 
0.057 
× 
Cu 
≤0.25 
0.105 
× 
Ni+Cu 
≤0.50 
0.162 
× 
2 
硬度Hardness 
HRC 61-65 
61.2/61.1/61.5 
× 
  
3 
基体组织 
Matrix Microstructure 
淬火+低温回火 
 回火马氏体+弥散的
碳化物为主（见图8） 
× 
 
 
表面组织  
Surface Microstructure 
淬火+低温回火 
回火马氏体+弥散的碳
化物为主（见图2） 
 
  
       说明：1）该检测结果由机动车检测中心完成，报告编号为：CW1111304H000。 
 
图8 内圈基体组织（弥散细小马氏体+碳化物） 


 
上海汽车中心实验室 
中国·上海·嘉定区安研路201 号 
邮编. 201804 
 
SAIC QA Laboratory 
201 Anhong rd, Anting, Shanghai 
报告编号 
Report number 
 
SCL-S-11-0227M 
委托者: DRE 周凡棚 
Request person, dept： 
委托编号: /  
Request number: 
送样日期: 2011.12.02  
Request date:  
报告日期: 2011.12.23 
Report date：  
第6 页共9 页 
 
上海汽车 
SAIC Motor 
表2 滚子材料检测结果 
Table 2 Material Test Results of Roller 
序号
No. 
试验项目Test item 
额定值Requirement 
测试结果 
Test Result 
评价evaluation 
合格
ok 
不合格 
not ok 
1 
成分 1  
Chemical components 
GCr15 （GB/T 18254） 
  
  
  
  
C 
0.95~1.05 
0.96 
× 
  
Si 
0.15~0.35 
0.26 
× 
Mn 
0.25~0.45 
0.34 
× 
  
Cr 
1.40~1.65 
1.50 
× 
Mo 
≤0.10 
0.003 
× 
P 
≤0.025 
0.016 
× 
S 
≤0.025 
0.007 
× 
Ni 
≤0.30 
0.07 
× 
Cu 
≤0.25 
0.06 
× 
  
Ni+Cu 
≤0.50 
0.13 
× 
  
2 
硬度Hardness 
HRC 61-65 
61.5/61.5/61.4（失效的） 
 61.8,61.6,62 （未失效的） 
× 
  
3 
芯部组织Microstructure 
淬火+低温回火 
 回火马氏体+弥散分布
的碳化物（见图9） 
× 
 
 
表面组织Microstructure 
淬火+低温回火 
 回火马氏体+弥散分布
的碳化物（见图6） 
× 
  
      说明：1）该检测结果由机动车检测中心完成，报告编号为：CW1111304H000。 
 
   
 
（a）失效的（回火马氏体+弥散分布碳化物）    （b）未失效的（回火马氏体+弥散分布碳化物） 
                                图9 滚子芯部组织 
 
 
 


 
上海汽车中心实验室 
中国·上海·嘉定区安研路201 号 
邮编. 201804 
 
SAIC QA Laboratory 
201 Anhong rd, Anting, Shanghai 
报告编号 
Report number 
 
SCL-S-11-0227M 
委托者: DRE 周凡棚 
Request person, dept： 
委托编号: /  
Request number: 
送样日期: 2011.12.02  
Request date:  
报告日期: 2011.12.23 
Report date：  
第7 页共9 页 
 
上海汽车 
SAIC Motor 
表3 外圈材料检测结果 
Table 3 Material Test Result of Outside Race 
序号 
No. 
试验项目Test item 
额定值
Requirement 
测试结果 
Test Result 
评价evaluation 
合格
ok 
不合格 
not ok 
1 
成分
1   
Chemical components 
GCr15 （GB/T 18254） 
  
  
  
  
C 
0.95~1.05 
1.009 
× 
  
Si 
0.15~0.35 
0.252 
× 
  
Mn 
0.25~0.45 
0.310 
× 
  
Cr 
1.40~1.65 
1.445 
× 
  
Mo 
≤0.10 
0.004 
× 
P 
≤0.025 
0.010 
× 
S 
≤0.025 
0.015 
× 
Ni 
≤0.30 
0.040 
× 
Cu 
≤0.25 
0.062 
× 
Ni+Cu 
≤0.50 
0.102 
× 
2 
硬度Hardness 
（GB/T 308） 
HRC 60-65 
60.9,61.6,61.4 
× 
  
3 
组织Microstructure 
淬火+低温回火 
 回火马氏体+弥散分布
的碳化物（见图10） 
× 
 
       说明：1）该检测结果由机动车检测中心完成，报告编号为：CW1111304H000。 
 
 
图10 外圈组织（回火马氏体+弥散分布的碳化物） 
 
 
 
 


 
上海汽车中心实验室 
中国·上海·嘉定区安研路201 号 
邮编. 201804 
 
SAIC QA Laboratory 
201 Anhong rd, Anting, Shanghai 
报告编号 
Report number 
 
SCL-S-11-0227M 
委托者: DRE 周凡棚 
Request person, dept： 
委托编号: /  
Request number: 
送样日期: 2011.12.02  
Request date:  
报告日期: 2011.12.23 
Report date：  
第8 页共9 页 
 
上海汽车 
SAIC Motor 
（3）夹杂物检测 
     根据GB/T 10561-2005，对材料的非金属夹杂物进行评级；未见异常，如表4 所示。 
 
表4 夹杂物评级      
序号 
No. 
试验项目 
Test item 
额定值
Requirement 
测试结果 
Test Result 
评价evaluation 
合
格 
ok 
不合格 
not ok 
1 
内圈夹杂物 
/ 
D1.0，DS0.5 
（见图10(a),(b)） 
/ 
  
2 
滚子夹杂物 
/ 
失效的 
D1.0 
（见图10(c)） 
/ 
  
/ 
未失效的 
D0.5，DS1.0 
（见图10,(d),(e)） 
/ 
  
3 
外圈夹杂 
/ 
D0.5 
（见图10(f)） 
/ 
  
 
 
（a）内圈（D1.0）                                  (b) 内圈（DS0.5） 
 
（c）失效滚子（D1.0）                       （d）未失效滚子（D0.5） 


 
上海汽车中心实验室 
中国·上海·嘉定区安研路201 号 
邮编. 201804 
 
SAIC QA Laboratory 
201 Anhong rd, Anting, Shanghai 
报告编号 
Report number 
 
SCL-S-11-0227M 
委托者: DRE 周凡棚 
Request person, dept： 
委托编号: /  
Request number: 
送样日期: 2011.12.02  
Request date:  
报告日期: 2011.12.23 
Report date：  
第9 页共9 页 
 
上海汽车 
SAIC Motor 
 
（e）未失效的滚子（DS1）                         （f）外圈(D0.5) 
图10 夹杂物检测
