Repository: kujaxr/obsidian-vault

File: 材料工程师/SCL-S-11-0228M IP21 MCE 前副车架.pdf.md
# SCL-S-11-0228M IP21 MCE 前副车架.pdf

 
上海汽车中心实验室 
中国·上海·嘉定区安研路201 号 
邮编. 201804 
 
SAIC QA Laboratory 
201 Anhong rd, Anting, Shanghai 
报告编号 
Report number 
 
SCL-S-11-0228M 
委托者: SQE 童俊 
Request person, dept： 
委托编号: /  
Request number: 
送样日期: 2011.12.08 
Request date:  
报告日期: 2011.12.26 
Report date：  
第1 页共6 页 
 
分发: 
Distribution 
SQE：童俊 
检验者Author 
邵 百 明 
审核Auditor 
Liz Greasley 
批准Approver 
 
日期Date 
2011.12.26 
日期Date 
2011.12.26 
日期Date 
 
 
上海汽车 
SAIC Motor 
零件号Part number 
10048516 
 零件名称 
Part name 
前副车架（IP21）Front subframe 
图纸日期Drawing date 
/ 
零件生产日期Part production date 
/ 
 供货商 
Supplier 
上海汇众 SHAC 
车型/项目Car type/project 
IP21 MCE 
 
   阶段性报告 Interim report        结论性报告 Conclusion report           测试报告 Test report 
Ⅰ.任务描述 Task description 
实验室受委托对前副车架进行分析；失效零件具体信息如下： 
As requested, QA lab has analyzed the front subframe. The background information of the failed part is as following： 
零件信息：Part information 
零件名称 
Part name 
前副架Front Subframe 
制造日期 
Production date 
/ 
VIN 码 
VIN 
1#：LSJW26G63BS990003 
2#：LSJW26G63BS990004 
销售日期 
Sale date 
/ 
车辆里程数 
Car mileage 
1#：25560Km(66.36%) 
2#：55133Km(132.71%) 
维修站名称 
Sale agent 
/ 
失效模式描述 
Failure circumstance description 
在G5+测试中，焊缝开裂；During the G5+ test, the welds were broken. 
原材料信息：Raw material information 
原材料及牌号 
Raw material specification 
10 BK –GB/T 3639（衬套外管） 
QstE 340 TM Q/BQB310（前塔） 
原材料厂商 
Raw material producer 
/ 
散件供应商 
Component supplier 
/ 
金属热处理状态 
Metal heat treatment 
state 
/ 
失效零件见图1：The failed parts are shown in figure 1.  
 
Ⅱ. 结论与建议 Conclusions and suggestions 
 
结论Conclusions： 
（1）前塔和衬套外管的匹配间隙较大，使得焊缝承受的工作应力增加，容易促使焊缝过早开裂失效；也由于整车
设计的变化增加了焊缝的应力。The big gap between the front frame and tube caused the weld to bear a high stress, which promoted early 
fracture of the weld.  Also, design changes to the car have increased the stress on the weld. 
（2）衬套外管和前塔的材料合格。 The materials of the outside tube of the bushing and front tower meet the requirements. 
 
建议Suggestions： 
（1）减少匹配间隙，改善焊接质量。Reduce the matching gap of the components and improve the quality of the weld. 
（2）对改善后的副车架再次进行测试。Retest the performance of the subframe after correcting the weld. 
（3）在图纸中更新焊接的质量要求。Update the welding quality specification on the drawing. 
（4）请DRE 分析新车型的振动对副车架的影响。DRE analyze the effect of the new car’s vibration on the subframe. 


 
上海汽车中心实验室 
中国·上海·嘉定区安研路201 号 
邮编. 201804 
 
SAIC QA Laboratory 
201 Anhong rd, Anting, Shanghai 
报告编号 
Report number 
 
SCL-S-11-0228M 
委托者: SQE 童俊 
Request person, dept： 
委托编号: /  
Request number: 
送样日期: 2011.12.08  
Request date:  
报告日期: 2011.12.26 
Report date：  
第2 页共6 页 
 
 
上海汽车 
SAIC Motor 
III. 测试结果与分析 Test Results and Analysis 
（1）失效产品 Failed Parts  
产品失效情况如图1 所示。1#件和2#件均在相同焊缝的中间出现开裂；2#号车完成了实验要求的132.71%，
其中有两条焊缝均出现了开裂，也有可能实验完成之前，焊缝已经出现了开裂。 
 
 
图1 失效件 
 
（2）断口检测 
     1#件来样的断口因被供应商分析而丢失，无法获得。2#件的断口如图2 所示。焊缝1 的断口比焊缝2 的断
口锈蚀得更厉害，而且断口比较平整，可以推断焊缝1 是最早开裂的。当焊缝1 断开之后，焊缝2 受到比较大的
载荷，然后出现开裂。焊缝2 大载荷扩展的痕迹也证明了这一点。 
 
 
 
 
 
 
 
1#试验车 
2#试验车 
前塔焊缝开裂 
前塔焊缝完好 
焊缝2 
焊缝1 


 
上海汽车中心实验室 
中国·上海·嘉定区安研路201 号 
邮编. 201804 
 
SAIC QA Laboratory 
201 Anhong rd, Anting, Shanghai 
报告编号 
Report number 
 
SCL-S-11-0228M 
委托者: SQE 童俊 
Request person, dept： 
委托编号: /  
Request number: 
送样日期: 2011.12.08  
Request date:  
报告日期: 2011.12.26 
Report date：  
第3 页共6 页 
 
 
上海汽车 
SAIC Motor 
 
（a）断口整体                               （b）焊缝1 的断口 
 
（c）焊缝2 的断口 
图2 断口 
 
（3）焊缝检测Weld Check 
1#试验车副车架开裂端的焊缝形貌和组织如图3 和图4 所示。不符合要求的结果用红色标识；未发现气孔和
裂纹等焊接缺陷。 
 
（a）前塔与衬套外管的焊缝                     （b）另一侧焊缝（未开裂端） 
图3 1#试验车副车架焊缝质量 
焊缝1 的断口 
焊缝2 的断口 
（b）焊缝1 的断口 
大载荷扩展的痕迹 
熔深：0.26mm 
熔深：0.75mm 
熔深：0.33mm 
熔深：1mm 
间隙：1.8mm 
间隙： 
2.9mm 
4.1mm 
间隙：0.7mm 
扩展方向 
平整，腐蚀颜色深 


 
上海汽车中心实验室 
中国·上海·嘉定区安研路201 号 
邮编. 201804 
 
SAIC QA Laboratory 
201 Anhong rd, Anting, Shanghai 
报告编号 
Report number 
 
SCL-S-11-0228M 
委托者: SQE 童俊 
Request person, dept： 
委托编号: /  
Request number: 
送样日期: 2011.12.08  
Request date:  
报告日期: 2011.12.26 
Report date：  
第4 页共6 页 
 
 
上海汽车 
SAIC Motor 
 
图4 开裂处的焊缝组织（正常） 
2#试验车焊缝如图5 所示，不符合要求的结果用红色标识；未见气孔和裂纹等缺陷；焊缝组织未见异常。 
 
（a）前塔与衬套外管的焊缝（焊缝1#）        （b）另一侧焊缝（未开裂端） 
 
（c）前塔焊缝（焊缝2）                  （d）另一侧前塔焊缝（未开裂端） 
图5  2#试验车副车架焊缝质量 
焊缝要求如下：熔深：≥0.12tmin=0.12×3.5=0.42mm；焊缝厚度：≥0.7tmin =0.7×3.5=2.45mm。供应商反
映：没有文件对部件的匹配间隙进行明确规定，实际控制1.5mm 内比较合适，具体的要求在制定中。 
熔深：0.21mm 
熔深：0.63mm 
熔深：0.68mm 
熔深：0.37mm 
间隙：2.1mm 
（该试样由断裂样
品拼接而成，该值可
能不准。） 
间隙：1.4mm 
熔深：接近0mm 
熔深：1.3mm 
间隙：0.37mm 
熔深：0.23mm 
熔深：100% 
间隙：/ 
3.5mm 
4.1mm 
2.9mm 
5.8mm 


 
上海汽车中心实验室 
中国·上海·嘉定区安研路201 号 
邮编. 201804 
 
SAIC QA Laboratory 
201 Anhong rd, Anting, Shanghai 
报告编号 
Report number 
 
SCL-S-11-0228M 
委托者: SQE 童俊 
Request person, dept： 
委托编号: /  
Request number: 
送样日期: 2011.12.08  
Request date:  
报告日期: 2011.12.26 
Report date：  
第5 页共6 页 
 
 
上海汽车 
SAIC Motor 
根据上述焊接要求，可知： 
（1）1#和2#试验车前塔与套管的两侧焊缝的熔深均不满足要求。 
（2）两车开裂的焊缝均是零件匹配间隙比较大的焊缝。 
（3）从所检测的样品来看，2#试验车开裂焊缝的厚度大于1#试验车。这可能导致2#试验车寿命较高的原因；
也有可能2#试验车过早开裂，进行了132.71%才发现。 
（4）焊缝2 存在熔深不足的缺陷。 
    间隙越大，焊缝承受的应力也越大；而且在相同的工艺条件，其堆高也会变小，相应的焊缝承载能力也会降
低。这会导致1#试验车焊缝1 过早开裂。由于IP21 MCE 的发动机（重新标定）和变速箱不同于IP21，DRE 反馈：
根据CAE，应力增加了约0.8%（不考虑共振）。但目前还不明确整个系统振动对实际应力的影响程度。 
（4）材料检测material test 
     对失效件的材料和焊缝硬度进行检测，结果正常，如表1 所示。 
表1 材料检测结果 
序号 
No. 
试验项目 
Test item 
额定值 
Requirement 
测试结果 
Test Result 
评价evaluation 
合格 
ok 
不合格 
not ok 
1 
外管成分
1   
Chemical components of outside tube 
10  GB/T699 
  
  
  
  
  
C:0.07-0.13 
0.09 
× 
  
  
  
Si:0.17-0.37 
0.23 
× 
  
  
  
Mn:0.35-0.65 
0.49 
× 
  
  
  
Cr:≤0.15 
0.023 
× 
  
  
  
Ni: ≤0.30 
0.046 
× 
  
  
  
Cu: ≤0.25 
0.119 
× 
  
  
  
S: ≤0.030 
0.004 
× 
  
  
  
P: ≤0.030 
0.008 
× 
  
2 
外管组织  
microstructure of outside tube 
BK 
铁素体+珠光体
（见图6）  
× 
  
3 
外管硬度（HV）
2Hardness 
≥124 
204/205/208 
× 
3  
前塔成分
1 
Chemical components of front tower 
QstE 340 TM 
(Q/BQB 310) 
 
 
  
C: ≤0.12 
0.064 
× 
Si: ≤0.50 
0.013 
× 
Mn: ≤1.30 
0.78 
× 
P: ≤0.030 
0.011 
× 
S: ≤0.025 
0.0019 
× 
Al:≥0.015 
0.039 
× 
Nb: ≤0.09 
0.0211 
× 
V: ≤0.20 
0.0006 
× 
Ti: ≤0.15 
0.0013 
× 
4 
前塔组织 
Microstructue of front tower 
Hot roll 
铁素体+少量珠光
体（见图7） 
× 
 
5 
前塔硬度(HV)
2Hardness 
121-159 
157/157/150 
× 
6 
焊缝硬度(HV)weld hardness 
/ 
215/230/215/222 
/ 


 
上海汽车中心实验室 
中国·上海·嘉定区安研路201 号 
邮编. 201804 
 
SAIC QA Laboratory 
201 Anhong rd, Anting, Shanghai 
报告编号 
Report number 
 
SCL-S-11-0228M 
委托者: SQE 童俊 
Request person, dept： 
委托编号: /  
Request number: 
送样日期: 2011.12.08  
Request date:  
报告日期: 2011.12.26 
Report date：  
第6 页共6 页 
 
 
上海汽车 
SAIC Motor 
   说明：1）成分测试结果来自于上海汇众对失效件的检测； 
         2）硬度的要求依据标准GB/T 1172-1999 转换而来。 
 
 
图6 套管基体组织（铁素体+珠光体） 
 
图7 前塔基体组织（铁素体+少量珠光体）

File: 材料工程师/SCL-S-11-0229M  ZP11 摇臂与转臂轴连接螺栓.pdf.md
# SCL-S-11-0229M  ZP11 摇臂与转臂轴连接螺栓.pdf

 
上海汽车中心实验室 
中国·上海·嘉定区安研路201 号 
邮编. 201804 
 
SAIC QA Laboratory 
201 Anhong rd, Anting, Shanghai 
报告编号 
Report number 
 
SCL-S-11-0229M 
委托者: 工程质量部 张帅举 
Request person, dept： 
委托编号: /  
Request number: 
送样日期: 2011.11.28  
Request date:  
报告日期: 2011.12.27 
Report date：  
第1页共7页 
 
分发: 
Distribution 
工程质量部: 张帅举 SQE:刘志远 
检验者Author 
 
审核Auditor 
 
批准Approver 
 
日期Date 
 
日期Date 
 
日期Date 
 
 
上海汽车 
SAIC Motor 
零件号Part number 
SH63Z-1700010 
 零件名称 
Part name 
变速箱摇臂与转臂轴连接螺栓 
图纸日期Drawing date 
/ 
零件生产日期Part production date 
/ 
 供货商 
Supplier 
上汽变速箱有限公司 
车型/项目Car type/project 
ZP11 
 
   阶段性报告 Interim report        结论性报告 Conclusion report           测试报告 Test report 
Ⅰ.任务描述 Task description 
实验室受委托对变速箱摇臂与转臂轴连接螺栓的断裂原因进行分析；失效零件具体信息如下： 
As requested, QA lab has analyzed the break of the bolt connecting the lever arm and rotating shaft in the transmission. The background information of the failed part is as 
following： 
零件信息：Part information 
零件名称 
Part name 
摇臂与转臂轴连接螺栓 
制造日期 
Production date 
/ 
VIN 码 
VIN 
LSJZ14E35BS03552 
销售日期 
Sale date 
/ 
车辆里程数 
Car mileage 
4611Km 
维修站名称 
Sale agent 
/ 
失效模式描述 
Failure circumstance description 
变速箱摇臂与转臂轴连接螺栓断裂。The bolt connecting the lever arm and rotating shaft is broken. 
原材料信息：Raw material information 
原材料及牌号 
Raw material specification 
45# 
原材料厂商 
Raw material producer 
/ 
散件供应商 
Component supplier 
/ 
金属热处理状态 
Metal heat treatment state 
调质 
失效零件见图1：The failed parts are shown in figure 1.  
 
Ⅱ. 结论与建议 Conclusions and suggestions 
 
结论Conclusions： 
（1）夹紧力松弛使得摇臂和转臂轴出现相对运动；这增加了螺栓的弯曲载荷，导致螺栓疲劳失效。The loss of the clamping 
force allowed relative movement between lever arm and rotating shaft. This increased the bending force borne by the bolt, which caused fatigue failure.  
（2）夹紧力的松弛可能与装配扭矩和转动载荷增加有关。The loosening could be due to the assembly torque or increased shear load during 
service. 
（3）螺栓的硬度满足产品的要求；成分不符合图纸的要求，但是这不会导致螺栓断裂失效。The hardness meets the requirement; 
the chemical components don’t meet the requirement, but this didn’t lead to bolt failure. 
 
建议Suggestions: 
（1）加强装配过程的扭矩控制，避免扭矩不足。Control the torque during assembly. 
（2）让供应商加强生产过程控制，保证尺寸合格。Supplier must control their process and ensure the dimension meets the drawing requirement. 
（3）让螺栓供应商加强过程控制，避免混料，保证材料符合要求。Bolt supplier must control their process, avoid mixing material and ensure 
the material meets the requirement. 


 
上海汽车中心实验室 
中国·上海·嘉定区安研路201 号 
邮编. 201804 
 
SAIC QA Laboratory 
201 Anhong rd, Anting, Shanghai 
报告编号 
Report number 
 
SCL-S-11-0229M 
委托者: 工程质量部 张帅举
Request person, dept： 
委托编号: /  
Request number: 
送样日期: 2011.11.28 
Request date:  
报告日期: 2011.12.27 
Report date：  
第2页共7页 
 
上海汽车 
SAIC Motor 
III. 测试结果与分析 Test Results and Analysis 
（1）失效产品 Failed Parts 
该螺栓的装配图以及失效照片如图1 所示。由图可见： 
①失效螺栓局部表面呈白亮的金属色（见图1（b）中红色箭头所指），表面发黑涂层已脱落。这是由于与转 
臂轴和摇臂在力的传动中产生的相对运动所导致。相对运动也导致了摇臂的内表面的油漆因为磨损而剥离，如图
1（d）所示。磨损和剥离的出现会增加其配合面的间隙，降低夹紧力。相对运动是与夹紧力不足，转动力矩增加
以及摩擦力有关。导致夹紧力的不足与装配扭矩不足，扭矩松弛，螺栓疲劳微纹的出现和转动后表面磨损等因素
有关；而摩擦力与夹紧力和配合面的接触状态有关。 
②其余表面还保留有涂层，螺纹完好（图1（b））。 
③在两断口附近的螺牙根部可以看到一些疲劳裂纹（图1（c））。 
④摇臂的装配面有夹紧的痕迹（图1（e））,表明起始螺栓应该处于夹紧的状态。 
该螺栓的断裂是由于受到摇臂和转轴所施加的载荷而产生的。在正常的情况下，摇臂，转臂轴和螺栓保持刚性
连接的状态；如果三个部件出现相对运动，表面会出现磨损，夹紧力出现松弛，冲击载荷会产生，推力会增加，
螺栓的工作载荷也就会增加。载荷增加容易导致螺栓过早疲劳断裂。 
 
 
（a）装配和受力 / assembly and force 
 
 
（b）失效件的接触痕迹 / Mark on the surface of the failed part 
转臂轴与螺栓接触痕迹 
摇臂与螺栓的接触痕迹 
接触使得表面失去了发黑涂层 
摇臂 
转臂轴 
螺栓 
摇臂 
螺栓 
转臂轴 
说明：摇臂通过推力和摩擦促使转臂轴转动。 
推力 
摩擦力 
推力 
存在间隙 
紧密接触端 


 
上海汽车中心实验室 
中国·上海·嘉定区安研路201 号 
邮编. 201804 
 
SAIC QA Laboratory 
201 Anhong rd, Anting, Shanghai 
报告编号 
Report number 
 
SCL-S-11-0229M 
委托者: 工程质量部 张帅举
Request person, dept： 
委托编号: /  
Request number: 
送样日期: 2011.11.28 
Request date:  
报告日期: 2011.12.27 
Report date：  
第3页共7页 
 
上海汽车 
SAIC Motor 
  
 
（c）螺栓表面裂纹/crack on the surface of the bolt 
 
  
 
（d）摇臂紧密接触的表面                     （e）摇臂的螺栓法兰夹紧端 
/ surface of the rocker contacted closely               the clamping surface of the rocker by bolt flange 
图1 失效件 
Fig. 1 failed part     
 
(2) 断口检测 Fracture Analysis 
断口为疲劳断口，如图2 所示。螺栓在工作中反复受到两个方向的弯曲作用力，从而在两个方向的表面产生
疲劳裂纹。由于受力的不同，其中一个方向为主裂纹扩展方向；另一方向为次裂纹扩展方向。最后螺栓断裂于局
部，形成韧窝型的断口。从最后断裂区域的大小来看，螺栓承受的载荷并不是很大。 
 
裂纹 
裂纹 
接触区域的油漆剥离 


 
上海汽车中心实验室 
中国·上海·嘉定区安研路201 号 
邮编. 201804 
 
SAIC QA Laboratory 
201 Anhong rd, Anting, Shanghai 
报告编号 
Report number 
 
SCL-S-11-0229M 
委托者: 工程质量部 张帅举
Request person, dept： 
委托编号: /  
Request number: 
送样日期: 2011.11.28 
Request date:  
报告日期: 2011.12.27 
Report date：  
第4页共7页 
 
上海汽车 
SAIC Motor 
            
  
 
            
 
图2 断口分析 
Fig. 2 Fracture Analysis 
 
（3）尺寸检查 Dimension Analysis 
      对失效件的关键配合尺寸（见图3）进行检测，结果如表1 所示。 
          
 
图3 关键配合尺寸 
Fig.3 key matching dimension  
a 
b 
c 
（a）断口低倍 黄色线条所圈区域的
断口为最后断裂的区域。 
（b）圆点区域放大 大量的疲劳扩展
辉纹，并有二次裂纹。 
（c）次扩展方向局部放大 靠近表层
的区域为疲劳起源区；紧挨着的是最
后断裂的韧窝区。 
最后断裂区 
主扩展 
方向 
次扩展 
方向 
疲劳台阶 
A1 
A2 
B1 
B2 
B3 
C1 
C2 
 
A3（直径） 
韧窝 
韧窝 


 
上海汽车中心实验室 
中国·上海·嘉定区安研路201 号 
邮编. 201804 
 
SAIC QA Laboratory 
201 Anhong rd, Anting, Shanghai 
报告编号 
Report number 
 
SCL-S-11-0229M 
委托者: 工程质量部 张帅举
Request person, dept： 
委托编号: /  
Request number: 
送样日期: 2011.11.28 
Request date:  
报告日期: 2011.12.27 
Report date：  
第5页共7页 
 
上海汽车 
SAIC Motor 
表1 尺寸测量结果 
Table 1 dimension results 
尺寸编号 
额定值 
结果 
失效件 
抽检1# 
抽检2# 
抽检3# 
A1 
M8-6H 
ok 
/ 
/ 
/ 
A2 
φ 8(+0.004，+0.076) 
8.091 
8.109 
8.11 
8.128 
A3 
φ 16(-0.04，+0.01) 
15.955 
B1 
φ 8(+0.03，+0.1) 
8.06 
/ 
/ 
/ 
B2 
φ 16(0，+0.03) 
16.03 
/ 
/ 
/ 
B3 
φ 8(+0.03，+0.1) 
8.07 
8.12 
8.1 
8.12 
C1 
φ 8(-0.022，0) 
7.98 
/ 
/ 
/ 
C2 
M8-6H 
ok 
/ 
/ 
/ 
 
由表1 可以看出： 
① 转臂轴直径的尺寸偏小，与之匹配的摇臂内孔径处于上限，这种偏差会减少紧密配合面的大小，降低其
摩擦力的大小，可能会导致相对运动的产生以及松弛的发生；但尺寸偏离很小，应该不是主要因素。 
② 转臂轴光孔部分的孔径偏大。 
 
（4）金相检测Microstructure Analysis 
    螺纹表面检测结果如图4 所示。螺牙前后工作表面均有折叠裂纹，部分只有一面有折叠裂纹，但是裂纹均处
于中径和大径之间；依据国家标准，该折叠裂纹是可以接受的。靠近断口附近和螺纹头部附近的两螺牙根部也存
在裂纹；这些区域均是受力的部位。在其它区域未检测到根部裂纹的存在，由此可见，该裂纹是未扩展开的疲劳
裂纹，不是螺纹制造过程中产生的裂纹。 
 
 
 
(a) 断口附近的螺纹                                （b）局部放大 
/screw closing to the fracture surface                                      /local magnifying 
图4 螺纹检测 
Fig. 4 check the screw 
 
裂纹 
裂纹 
裂纹 
局部 
法兰端 


 
上海汽车中心实验室 
中国·上海·嘉定区安研路201 号 
邮编. 201804 
 
SAIC QA Laboratory 
201 Anhong rd, Anting, Shanghai 
报告编号 
Report number 
 
SCL-S-11-0229M 
委托者: 工程质量部 张帅举
Request person, dept： 
委托编号: /  
Request number: 
送样日期: 2011.11.28 
Request date:  
报告日期: 2011.12.27 
Report date：  
第6页共7页 
 
上海汽车 
SAIC Motor 
    
 
                （c）螺纹头部裂纹                                 （d）裂纹放大 
                / crack on the front end of the bolt                             / magnifying the crack 
图4 螺纹检测 
Fig. 4 check the screw 
 
   芯部为回火索氏体；表面组织正常，未见脱碳，如图5 所示。 
 
   
 
(a)芯部组织                                        （b）表面组织 
               / core microstructure                                      /surface microstructure 
图5 组织正常 
Fig.5 normal microstructure 
 
（5）成分，硬度和夹杂物检测 Chemical Components, Hardness and Inclusion Test 
     成分不是图纸规定的45#钢，相当于35#钢，但是Mn 含量偏高；芯部硬度和表面硬度满足35#钢的要求，
结果如表2 所示。由此可见，成分虽不符合图纸的要求，但是性能符合8.8 级螺栓的要求。 
    细长的氧化铝夹杂分布在螺栓的芯部，不会对表面疲劳断裂产生影响。 
 
 
 
裂纹 
螺栓头部 


 
上海汽车中心实验室 
中国·上海·嘉定区安研路201 号 
邮编. 201804 
 
SAIC QA Laboratory 
201 Anhong rd, Anting, Shanghai 
报告编号 
Report number 
 
SCL-S-11-0229M 
委托者: 工程质量部 张帅举
Request person, dept： 
委托编号: /  
Request number: 
送样日期: 2011.11.28 
Request date:  
报告日期: 2011.12.27 
Report date：  
第7页共7页 
 
上海汽车 
SAIC Motor 
表2 成分和硬度测试结果 
Table 2 results about chemical components and hardness  
序号 
No. 
试验项目 
Test item 
额定值 
Requirement 
测试结果 
Test Result 
评价evaluation 
合格 
ok 
不合格 
not ok 
1 
成分   
Chemical components 
45# (GB/T 699-1999) 
  
  
  
  
  
C:0.42-050 
0.37 
×  
  
  
Si:0.17-0.37 
0.201 
× 
  
  
  
Mn:0.50-0.80 
0.826 
× 
  
  
Cr:≤ 0.25 
0.064 
× 
  
  
  
Ni: ≤ 0.30 
0.011 
× 
  
  
  
Cu:≤ 0.25 
0.019 
× 
  
  
  
P: ≤ 0.030 
0.011 
× 
  
  
  
S: ≤ 0.030 
0.009 
× 
  
2 
芯部硬度 
Core Hardness 
HV1:250-320 
299,297,299  
× 
  
3 
表面硬度 
Surface Hardness 
HV0.3 
293,296,293 
(和芯部的差值
≤30HV0.3) 
× 
  
4 
夹杂物Inclusion 
/ 
B3/D1（见图6） 
/ 
 
 
 
图 6 夹杂物 （B3，D1） 
Fig. 6 Inclusion (B3，D1)

File: 材料工程师/SCL-S-11-0230M  ZP11  离合器工作缸推杆.pdf.md
# SCL-S-11-0230M  ZP11  离合器工作缸推杆.pdf

 
上海汽车中心实验室 
中国·上海·嘉定区安研路201 号 
邮编. 201804 
 
SAIC Central Laboratory 
201 Anhong rd, Anting, Shanghai, China 
报告编号 
Report number 
 
SCL-S-11-0230M 
委托者: 于意 
Request person, dept： 
委托编号: SCL-S-11-0230M 
Request number: 
送样日期: 2011.12.13 
Request date:  
报告日期: 2012.1.16 
Report date：  
第1页共6页 
 
分发: 
Distribution 
SOE  于意 
检验者Author 
白云岭 
审核Auditor 
 
批准Approver 
 
日期Date 
2012.1.16 
日期Date 
 
日期Date 
 
SMPV-0.2.3-002-QA -F01 
上海汽车
SAIC Motor
零件号Part number 
ZP11-1609012 
 零件名称 
Part name 
推杆 
Clutch slave cylinder shaft 
图纸日期Drawing date 
/ 
零件生产日期Part production date 
/ 
 供货商 
Supplier 
浙江亚太 
Zhejiang yatai 
车型/项目Car type/project 
ZP11 
阶段性报告 Interim report                结论性报告 Conclusion report          
 
Ⅰ.任务描述 Task description 
实验室受委托对推杆进行失效原因分析，失效零件具体信息如下： 
As requested, QA lab has analyzed the failure of Clutch slave cylinder shaft. The background information of the failed part is as following：： 
零件信息：Part information 
原材料信息：Raw material information 
原材料及牌号 
Raw material specification
45# 
原材料厂商 
Raw material producer 
/ 
散件供应商 
Component supplier 
/ 
金属热处理状态 
Metal heat treatment state
调质 Hardening and tempering 
失效零件见图1：The failed part is shown in figure1.  
Ⅱ. 结论与建议 Conclusions and Suggestions 
结论Conclusions： 
1. 断口具有疲劳特征。The fracture belongs to fatigue fracture. 
2. 硬度：试验车件Ⅲ超硬度稍微出上限，但不会造成失效，其他零件符合技术要求。The hardness for part III from test car 
was a little high, but this did not cause the failure.  The hardness for the other parts meet the requirement. 
3. 金相组织： 
（1）、失效件不合格。The microstructure for failure part doesn’t meet the requirement. 
（2）、试验车件：Ⅰ和Ⅱ不合格；Ⅲ合格。The microstructure for Ⅰand Ⅱ part in testing car  doesn’t meet the 
requirement. The microstructure for Ⅲ part  accords with the requirement. 
（3）、量产件合格。The microstructure for production part accords with the requirement. 
建议Suggestions 
1. 
请进一步分析失效件的工作情况，包括零部件之间的匹配和安装情况。Please check working condition including condition 
of matching part and installation condition. 
2. 
加大圆角和提高机加工质量以提高疲劳寿命。Increase radius, and improve machining quality to improve fatigue life. 
3. 
金相组织的技术要求加入图纸的技术要求中。Add microstructure requirement to the drawing. 
No
VIN
零件状态 part statue 
失效模式描述 
Failure circumstance
A
LSJZ14E36BS049191
客户开车, 发现问题. 3159km 芜湖易和 
断裂, 失效 
B
LSJZ14E35BS045768
客户开车, 发现问题. 7449km 绵阳吉翔 
断裂, 失效 
C
LSJZ14E34BS031935
客户开车, 发现问题. 16854km 扬州玉峰
断裂, 失效 
D
/
试验车拆解件 
未失效 
E
/
F
/
G
/
热处理整改后，批产未装车件。  
H
/


 
上海汽车中心实验室 
中国·上海·嘉定区安研路201 号 
邮编. 201804 
 
SAIC QA Laboratory 
201 Anhong rd, Anting, Shanghai 
报告编号 
Report number 
 
SCL-S-11-0230M 
委托者: 于意 
Request person, dept： 
委托编号: SCL-S-11-0230M 
Request number: 
送样日期:  2011.12.13 
Request date:  
报告日期: 2012.1.16 
Report date：  
第2页共6页 
 
SMPV-0.2.3-002-QA -F01 
上海汽车
SAIC Motor
III. 调查结果 Investigation Results  
一、 试验检测实物照片： 
 
 
 
图1 失效件实物照片 
 
 
图2  试验车件实物照片                  图3  量产件（热处理整改后）件实物照片（未装车件） 
二、 断口分析： 
取典型的断口保存较好的失效件断口进行分析（芜湖易和）。 
1、 失效件头部、杆部有磨损痕迹，见图4. 
2、 断口具有典型的双向弯曲疲劳断裂特征，裂纹起始位置如箭头所示，见图5 
 
  
  
 
图 4                                             图 5 
裂纹扩
展区 
裂纹
扩展
区 
终断区
推杆头
部有磨
杆部有
磨损 
芜
湖
易
和
绵
阳
吉
翔
扬
州
玉
峰


 
上海汽车中心实验室 
中国·上海·嘉定区安研路201 号 
邮编. 201804 
 
SAIC QA Laboratory 
201 Anhong rd, Anting, Shanghai 
报告编号 
Report number 
 
SCL-S-11-0230M 
委托者: 于意 
Request person, dept： 
委托编号: SCL-S-11-0230M 
Request number: 
送样日期:  2011.12.13 
Request date:  
报告日期: 2012.1.16 
Report date：  
第3页共6页 
 
SMPV-0.2.3-002-QA -F01 
上海汽车
SAIC Motor
三、 理化分析： 
序号 
No. 
零件状态 
Part status
试验项目 
Test item 
额定值 
Requirement 
试验结果 
Test result 
评价 Evaluation 
合格 
OK 
不合格
Not OK
1 
芜湖易和
（失效件）
芯部硬度 
255-285HB 
292、293、292 
X 
 
金相组织 
回火索氏体 
珠光体+铁素体 
( 图6 )   
 
X 
2 
绵阳吉翔
（失效件）
芯部硬度 
255-285HB 
273、269、283 
X 
 
金相组织 
回火索氏体 
珠光体+铁素体 
( 图7 ) 
 
X 
3 
扬州玉峰
（失效件）
芯部硬度 
255-285HB 
276、283、283 
X 
 
金相组织 
回火索氏体 
珠光体+铁素体 
( 图8 ) 
 
X 
4 
试验车件Ⅰ
芯部硬度 
255-285HB 
283、274、282 
X 
 
金相组织 
回火索氏体 
珠光体+铁素体 
( 图9 ) 
 
X 
5 
试验车件Ⅱ
芯部硬度 
255-285HB 
282、269、280 
X 
 
金相组织 
回火索氏体 
珠光体+铁素体 
( 图10 ) 
 
X 
6 
试验车件Ⅲ
芯部硬度 
255-285HB 
300、300、294 
 
X 
金相组织 
回火索氏体 
回火索氏体 
( 图11 ) 
X 
 
7 
量产件Ⅰ 
芯部硬度 
255-285HB 
287、289、290 
X 
 
金相组织 
回火索氏体 
回火索氏体 
( 图12 ) 
X 
 
8 
量产件Ⅱ 
芯部硬度 
255-285HB 
286、283、283 
X 
 
金相组织 
回火索氏体 
回火索氏体 
( 图13 ) 
X 
 
 
 
 
 
 
 
 
 
 
 
 
 
 
 
 
 
 
 


 
上海汽车中心实验室 
中国·上海·嘉定区安研路201 号 
邮编. 201804 
 
SAIC QA Laboratory 
201 Anhong rd, Anting, Shanghai 
报告编号 
Report number 
 
SCL-S-11-0230M 
委托者: 于意 
Request person, dept： 
委托编号: SCL-S-11-0230M 
Request number: 
送样日期:  2011.12.13 
Request date:  
报告日期: 2012.1.16 
Report date：  
第4页共6页 
 
SMPV-0.2.3-002-QA -F01 
上海汽车
SAIC Motor
 
 
 
图6   芜湖易和（失效件）金相组织：  珠光体+铁素体 
 
 
 
图7   绵阳吉翔（失效件）金相组织：  珠光体+铁素体 
 
 
 
图8   扬州玉峰（失效件）金相组织：  珠光体+铁素体 
 
 
 


 
上海汽车中心实验室 
中国·上海·嘉定区安研路201 号 
邮编. 201804 
 
SAIC QA Laboratory 
201 Anhong rd, Anting, Shanghai 
报告编号 
Report number 
 
SCL-S-11-0230M 
委托者: 于意 
Request person, dept： 
委托编号: SCL-S-11-0230M 
Request number: 
送样日期:  2011.12.13 
Request date:  
报告日期: 2012.1.16 
Report date：  
第5页共6页 
 
SMPV-0.2.3-002-QA -F01 
上海汽车
SAIC Motor
 
 
 
图9   试验车件Ⅰ金相组织：  珠光体+铁素体 
 
 
 
图10  试验车件Ⅱ金相组织：  珠光体+铁素体 
 
 
 
图11   试验车件Ⅲ金相组织：  回火索氏体 
 
 
 


 
上海汽车中心实验室 
中国·上海·嘉定区安研路201 号 
邮编. 201804 
 
SAIC QA Laboratory 
201 Anhong rd, Anting, Shanghai 
报告编号 
Report number 
 
SCL-S-11-0230M 
委托者: 于意 
Request person, dept： 
委托编号: SCL-S-11-0230M 
Request number: 
送样日期:  2011.12.13 
Request date:  
报告日期: 2012.1.16 
Report date：  
第6页共6页 
 
SMPV-0.2.3-002-QA -F01 
上海汽车
SAIC Motor
 
 
 
图12   量产件Ⅰ金相组织：  回火索氏体 
 
 
 
 
图13   量产件Ⅱ金相组织：  回火索氏

File: 材料工程师/SCL-S-11-0231M  1.8T 前摆臂安装螺栓.pdf.md
# SCL-S-11-0231M  1.8T 前摆臂安装螺栓.pdf

 
上海汽车中心实验室
SAIC Center Lab 
中国·上海·嘉定区安研路201 号 
邮编. 201804 
No. 201 Anyan Road, Jiading District,  
Shanghai, China. 
Post code :200433 
报告编号：Report number
SCL-S-11-0231M 
委托者Requestor： 
 SQE  严力航 
委托编号Request number： 
送样日期
Deliver date: 
2011.12.13 
报告日期
Report date ：
2011.12.29 
第 1 页 共 4 页 
Page 2of 2 
 
上海汽车
SAIC Motor
零件号 
Part number 
10018627 
 零件名称 
Part name 
螺栓 
Bolt 
图纸日期 
Drawing date  
/ 
零件生产日期 
Production date 
/ 
 供货商 
Supplier 
浙江明泰 
Zhejiang mingtai 
车型/项目 
Car type/project 
1.8T 
 
   阶段性报告  Stage report        结论性报告 Conclusion report           测试报告 Test report 
Ⅰ.任务描述 Task description 
     实验室受委托对螺栓（10.9 级）进行失效原因分析，失效零件具体信息如下： 
As requested, QA lab has analyzed the failure cause of the bolt, and the information of failed part is shown as following： 
零件信息：Part information 
零件名称 
Part name 
螺栓 
Bolt 
制造日期 
Production date 
/ 
VIN 码 
VIN number 
/ 
销售日期 
Sale date 
/ 
车辆里程数 
Car mileage 
/ 
销售商 
Sale agent 
/ 
失效模式描述 
Invalid situation 
description 
在装配时断裂。装配扭矩：125-145Nm 
Failed during assembly ,Torque=125-145Nm 
原材料信息：Raw material information 
原材料及牌号 
Raw material and 
trademark 
SCM435 
原材料厂商 
Raw material producer 
/ 
散件供应商 
Part supplier 
/ 
金属热处理状态 
Metal heat treatment state
调质 Hardening and tempering 
 
Ⅱ. 结论与建议 Conclusions and suggestions 
结论Conclusions： 
1、 失效件是在装配过程中过载引起的失效，引起过载的原因可能是扭矩过大, 或涂装了润滑剂(螺纹或法兰面处)如油或油脂。 
The bolt has failed due to overloading during tightening.  Possible causes are too high torque, or additional 
lubricant, eg oil or grease in thread or under-head. 
建议Suggestions： 
1、 请校核螺栓装配工艺及装配过程控制。 
Please check the PAM for the bolt and assembly process control. 
     2、确保螺栓和内螺纹清洁，无附加的润滑脂。 
        Ensure bolt and internal thread are clear and without additional lubricant. 
 
分发： 
Distribution 
SQE：严力航 
检验者： 
Author 
白云岭   
Bai yunling 
审核： 
Auditor 
 
批准： 
Approver 
 
日期： 
Date 
2011.12.29 
日期： 
Date 
 
日期： 
Date 
 


 
上海汽车中心实验室
SAIC Center Lab 
中国·上海·嘉定区安研路201 号 
邮编. 201804 
No. 201 Anyan Road, Jiading District,  
Shanghai, China. 
Post code :200433 
报告编号：Report number
SCL-S-11-0231M 
委托者Requestor： 
 SQE  严力航 
委托编号Request number： 
送样日期
Deliver date: 
2011.12.13 
报告日期
Report date ：
2011.12.29 
第 2 页 共 4 页 
Page 2of 2 
 
上海汽车
SAIC Motor
III. 测试结果 Test Results  
一、宏观观察： 
1、宏观观察，断裂螺栓在断裂时已发生缩颈现象，见图1，  
2、断口具有明显的过载断裂特征，见图2 
 
三、材料分析： 
  
1、 芯部硬度：   
结论：合格。              详见附表1   
2、 抗拉强度： 
结论：合格。              详见附表1   
3、 摩擦系数： 
结论：合格。              详见附表1   
5、基体组织：  
 结论：   合格              详见附表1 
结论： 
1、失效件属于过载断裂。 
附表1 
 序
号 
零件
状态
试验项目 
额定值 
试验结果 
评价 
合格 
不合
格 
一、
失效件： 
1 
断裂
件 
芯部硬度 
320-380HV 
361、367、367 
X 
 
2 
基体组织 
回火索氏体 
回火索氏体 （图3） 
X 
 
3 
被拉
长件 
芯部硬度 
320-380HV 
356、355、355 
X 
 
4 
基体组织 
回火索氏体 
回火索氏体 （图4） 
X 
 
二 
同批次抽检件： 
1 
/ 
芯部硬度 
320-380HV 
356、354、354 
X 
 
2 
/ 
抗拉强度 
≥1040MPa 
1083、1086、1081 
X 
 
3 
/ 
摩擦系数 
0.15±0.03Nm 
0.136、0.135、0.131、0.139、
0.135 
X 
 
4 
/ 
基体组织 
回火索氏体 
回火索氏体 （图5） 
X 
 
 


 
上海汽车中心实验室
SAIC Center Lab 
中国·上海·嘉定区安研路201 号 
邮编. 201804 
No. 201 Anyan Road, Jiading District,  
Shanghai, China. 
Post code :200433 
报告编号：Report number
SCL-S-11-0231M 
委托者Requestor： 
 SQE  严力航 
委托编号Request number： 
送样日期
Deliver date: 
2011.12.13 
报告日期
Report date ：
2011.12.29 
第 3 页 共 4 页 
Page 2of 2 
 
上海汽车
SAIC Motor
 
 
 
 图1  失效件宏观形貌 
 
    
    
图2 断口宏观形貌 
 
  
 
图3  芯部组织：回火索氏体   500X 
断裂和失
效螺栓有
缩颈现象 


 
上海汽车中心实验室
SAIC Center Lab 
中国·上海·嘉定区安研路201 号 
邮编. 201804 
No. 201 Anyan Road, Jiading District,  
Shanghai, China. 
Post code :200433 
报告编号：Report number
SCL-S-11-0231M 
委托者Requestor： 
 SQE  严力航 
委托编号Request number： 
送样日期
Deliver date: 
2011.12.13 
报告日期
Report date ：
2011.12.29 
第 4 页 共 4 页 
Page 2of 2 
 
上海汽车
SAIC Motor
 
   
 
图4  芯部组织：回火索氏体   500X 
 
   
 
 
图5  芯部组织：回火索氏体   500X

File: 材料工程师/SCL-S-11-0232M  IP21-白云岭 尾门铰链.pdf.md
# SCL-S-11-0232M  IP21-白云岭 尾门铰链.pdf

 
上海汽车中心实验室 
中国·上海·嘉定区安研路201 号 
邮编. 201804 
 
SAIC Central Laboratory 
201 Anhong rd, Anting, Shanghai, China 
报告编号 
Report number 
 
SCL-S-11-0232M 
委托者: 严力航 
Request person, dept： 
委托编号: SCL-S-11-0232M 
Request number: 
送样日期: 2011.12.13 
Request date:  
报告日期: 2012.1.18 
Report date：  
第1页共5页 
 
分发: 
Distribution 
SOE  严力航 
检验者Author 
白云岭 
审核Auditor 
 
批准Approver 
 
日期Date 
2012.1.18 
日期Date 
 
日期Date 
 
SMPV-0.2.3-002-QA -F01 
上海汽车
SAIC Motor
零件号Part number 
30001274 
 零件名称 
Part name 
行李箱铰链 
Trunklid Hinge ASSY 
图纸日期Drawing date 
2009.6.10 
零件生产日期Part production date 
/ 
 供货商 
Supplier 
上海宏昌 
Shanghai Hongchang 
车型/项目Car type/project 
1.8T 
阶段性报告 Interim report                结论性报告 Conclusion report          
 
Ⅰ.任务描述 Task description 
实验室受委托对行李箱铰链进行失效原因分析，失效零件具体信息见下页： 
As requested, QA lab has analyzed the failure of Trunklid Hinge ASSY cylinder shaft. The background information of the failed part is as next  page： 
零件信息：Part information 
零件名称 
Part name 
行李箱铰链 
 
制造日期 
Production date 
/ 
VIN 码 
VIN
/ 
销售日期 
Sale date
/ 
车辆里程数 
Car mileage 
0 公里 (km) 
维修站名称 
Sale agent 
/ 
失效模式描述 
Failure circumstance  
在临港生产现场装配结束后发生断裂。 
Crack after Assembly in lingang plant. 
原材料信息：Raw material information 
原材料及牌号 
Raw material specification 
SPHC 
原材料厂商 
Raw material producer 
宝钢 
散件供应商 
Component supplier 
/ 
金属热处理状态 
Metal heat treatment state 
/ 
 
失效零件见图：The failed part is shown in figure.  
 
Ⅱ. 结论与建议 Conclusions and Suggestions 
结论Conclusions： 
1. 冲压生产过程中产生的原始裂纹导致铰链断裂。 
The trunklid hinge has failed due to a p re-existing crack caused during the stamping process. 
建议Suggestions： 
1. 
优化产品设计和冲压工艺。 
Optimizing production design and stamping process. 
 


 
上海汽车中心实验室 
中国·上海·嘉定区安研路201 号 
邮编. 201804 
 
SAIC QA Laboratory 
201 Anhong rd, Anting, Shanghai 
报告编号 
Report number 
 
SCL-S-11-0230M 
委托者: 于意 
Request person, dept： 
委托编号: SCL-S-11-0230M 
Request number: 
送样日期:  2011.12.13 
Request date:  
报告日期: 2012.1.16 
Report date：  
第2页共5页 
 
SMPV-0.2.3-002-QA -F01 
上海汽车
SAIC Motor
III. 调查结果 Investigation Results  
一、 断口分析： 
1、 失效件实物照片，见图1。 
2、 断口表面有油漆附着，见图2；断裂失效部位冲压圆角观察，见图4。 
 
   
图1  失效件实物照片 
     
 
 
 
图2 失效件断口分析 
 
断口边缘 
断口表面有
油漆附着 


 
上海汽车中心实验室 
中国·上海·嘉定区安研路201 号 
邮编. 201804 
 
SAIC QA Laboratory 
201 Anhong rd, Anting, Shanghai 
报告编号 
Report number 
 
SCL-S-11-0230M 
委托者: 于意 
Request person, dept： 
委托编号: SCL-S-11-0230M 
Request number: 
送样日期:  2011.12.13 
Request date:  
报告日期: 2012.1.16 
Report date：  
第3页共5页 
 
SMPV-0.2.3-002-QA -F01 
上海汽车
SAIC Motor
 
 
 
                              图3 与失效件同批次零件实物照片 
  
 
图4  冲压圆角观察：无冲压圆角，且变形在同一垂直线上 
 
 
 
 
 
二、 理化分析： 
1、在冲压垂直变形处形成了一条表性硬化带，金相组织见图5，硬度值见下表 
序号 
No. 
试验项目 
Test item 
检测位置 
Test  
position 
额定值 
Requirement 
试验结果 
Test result 
评价 Evaluation 
合格 
OK 
不合格
Not OK
1 
硬度 
a 
/ 
220HV 
/ 
 
b 
/ 
212HV 
/ 
 
c 
/ 
230HV 
/ 
 
d 
/ 
113HV 
/ 
 
2 
抗拉强度 
/ 
≥270MPa 
(105HV)  375MPa * 
X 
 
3 
基体组织 
d 
珠光体+铁素体 
珠光体+铁素体( 图6 ) 
X 
 
*转换标准GB/T1172-1999 
 
 
 
冲
压
方向
失效断裂位置 


 
上海汽车中心实验室 
中国·上海·嘉定区安研路201 号 
邮编. 201804 
 
SAIC QA Laboratory 
201 Anhong rd, Anting, Shanghai 
报告编号 
Report number 
 
SCL-S-11-0230M 
委托者: 于意 
Request person, dept： 
委托编号: SCL-S-11-0230M 
Request number: 
送样日期:  2011.12.13 
Request date:  
报告日期: 2012.1.16 
Report date：  
第4页共5页 
 
SMPV-0.2.3-002-QA -F01 
上海汽车
SAIC Motor
 
 
  
 
图5-1                                     图5-2 
 
 
图5 显微组织观察 
 
  
 
图5-3                              图5-4 
a
c
b
d


 
上海汽车中心实验室 
中国·上海·嘉定区安研路201 号 
邮编. 201804 
 
SAIC QA Laboratory 
201 Anhong rd, Anting, Shanghai 
报告编号 
Report number 
 
SCL-S-11-0230M 
委托者: 于意 
Request person, dept： 
委托编号: SCL-S-11-0230M 
Request number: 
送样日期:  2011.12.13 
Request date:  
报告日期: 2012.1.16 
Report date：  
第5页共5页 
 
SMPV-0.2.3-002-QA -F01 
上海汽车
SAIC Motor
 
图6  基体金相组织：珠光体+铁素体  100X

File: 材料工程师/SCL-S-11-0234M EP11 后桥总成.pdf.md
# SCL-S-11-0234M EP11 后桥总成.pdf

 
上海汽车中心实验室 
中国·上海·嘉定区安研路201 号 
邮编. 201804 
 
SAIC Central Laboratory 
201 Anhong rd, Anting, Shanghai, China 
报告编号 
Report number 
 
SCL-S-11-0234M 
委托者: DRE 高峰 
Request person, dept： 
委托编号:  
Request number: 
送样日期: 2011.12.12 
Request date:  
报告日期: 2012.01.12 
Report date：  
第1页共8页 
 
分发: 
Distribution 
DRE： 高峰；SQE：童俊 
检验者Author 
邵 百 明 
审核Auditor 
Liz Greasley 
批准Approver 
 
日期Date 
2012.01.12 
日期Date 
2012.01.12 
日期Date 
 
 
上海汽车 
SAIC Motor 
零件号Part number 
10033566 
 零件名称 
Part name 
后桥总成 rear axle assy. 
图纸日期Drawing date 
/ 
零件生产日期Part production date 
/ 
 供货商 
Supplier 
上海汇众SHAC 
车型/项目Car type/project 
EP11 
阶段性报告 Interim report                结论性报告 Conclusion report          
 
Ⅰ.任务描述 Task description 
实验室受委托对后桥总成进行失效原因分析，失效零件具体信息如下： 
As requested, QA lab has analyzed the failure of rear axle. The background information of the failed part is as following： 
零件信息：Part information 
零件名称 
Part name 
后桥总成 rear axle assy. 
制造日期 
Production date 
/ 
VIN 码 
VIN 
/ 
销售日期 
Sale date 
/ 
车辆里程数 
Car mileage 
5900 公里 (km) 
维修站名称 
Sale agent 
 
失效模式描述 
Failure circumstance  
在安亭进行PAVE 测试，轴管与加强管处的焊缝开裂。During the PAVE test in ANTING, the weld between 
axle tube and strength tube was broken. 
原材料信息：Raw material information 
原材料及牌号 
Raw material specification 
QStE420 TM NBK 
Φ 51×6（加强管） 
Φ 51×4（横梁）           
原材料厂商 
Raw material producer 
/ 
散件供应商 
Component supplier 
/ 
金属热处理状态 
Metal heat treatment state 
NBK 
失效零件见图1：The failed part is shown in figure 1.  
 
Ⅱ. 结论与建议 Conclusions and Suggestions 
结论Conclusions： 
（1） 焊缝是疲劳开裂的；由于加强管未100%焊透，连接处存在应力集中，导致裂纹过早的萌生。加强管的硬
度偏低，其机械性能可能不满足材料的要求；如果偏低，焊缝承受的应力增加，对疲劳产生不利的影响。The weld 
break is due to fatigue; because the strengthening tube didn’t penetrated fully, stress concentration happened at the weld 
and caused the crack germination early. The hardness of the strengthening tube is on the low side and it is possible that 
the mechanical properties don’t meet the requirement, which will make the weld bear a bigger stress and have bad effect 
on the fatigue. 
（2）材料的成分满足技术要求，组织正常。The chemical meet the requirement and microstructure is normal. 
（3）横梁管的硬度正常，加强管的硬度偏低。The hardness of the beam tube is normal and the one of the strengthening 
tube is on the low side. 
 
建议Suggestions： 
（1）增加熔深以减少焊缝处的应力集中。Increase the weld penetration to reduce the stress concentration. 
（2） SQE 考察供应商，检查其原材料，并取样品用于上汽实验室的材料测试。SQE visit suppler to check the raw 
material and collect sample for test at SAIC laboratory. 


 
上海汽车中心实验室 
中国·上海·嘉定区安研路201 号 
邮编. 201804 
 
SAIC QA Laboratory 
201 Anhong rd, Anting, Shanghai 
报告编号 
Report number 
 
SCL-S-11-0234M 
委托者: DRE 高峰 
Request person, dept： 
委托编号:  
Request number: 
送样日期:  2011.12.12 
Request date:  
报告日期:  
Report date：  
第2页共8页 
 
 
上海汽车 
SAIC Motor 
III. 测试结果与分析 Test Results and Analysis 
 
（1）失效产品 Failed Parts 
失效的后桥如图1 所示。The failed rear axle is showed by the fig. 1. 
 
 
图1 失效后桥 
Fig. 1 Failed rear axle 
 
（2）断口检查 Fracture Surface Checking 
对整个断裂面进行检查，发现断裂为多源的疲劳断裂；裂纹源分布于焊缝的内侧，产生后向外表面扩展；当
裂纹扩展到一定程度，焊缝无法承受弯曲和扭转的载荷，最后出现拉伸和剪切断裂，如图2 所示。图中红色箭头
所标识的疲劳台阶；黄色线条所标识的是最后瞬断区。瞬断区含有拉伸断口和剪切的断口，这是由于后桥在工作
中不仅承受着弯曲载荷，还承受着一定的扭转载荷。 
Checking all the fracture surface, it is found that the break is led by multi-origin fatigue. The crack sources are at 
the inside of the weld and expanding to the outside. When the weld can’t bear the load of bending and torsion, the break 
happened due to tension and shear stress. All is showed by fig.2. The red arrow shows ratchet marks of fatigue; the 
yellow lines show the final rupture. The final fracture surface includes tension fracture surface and shear fracture 
surface，which is because the axle bore bending and torsion.  
     
     
开裂处 
开裂的焊缝 
说明： 
a) 失效后桥和开裂的位置 
b) 开裂的焊缝 
 
Illuminate： 
a) failed rear axle and break position 
b) broken weld 
a 
b 
最下面为收弧处 


 
上海汽车中心实验室 
中国·上海·嘉定区安研路201 号 
邮编. 201804 
 
SAIC QA Laboratory 
201 Anhong rd, Anting, Shanghai 
报告编号 
Report number 
 
SCL-S-11-0234M 
委托者: DRE 高峰 
Request person, dept： 
委托编号:  
Request number: 
送样日期:  2011.12.12 
Request date:  
报告日期:  
Report date：  
第3页共8页 
 
 
上海汽车 
SAIC Motor 
    
 
（a）断口局部1/ local fracture surface 1             （b）断口局部2/ local fracture surface 2 
 
 
 
（c）区域1（拉应力）              （d）区域2（剪切应力）          （e）区域3（拉应力） 
/region 1 (tension stress)                 /region 2(shear stress)             /region3 (tension stress) 
 
(f) 疲劳辉纹/fatigue veins 
图2 断口 
Fig. 2 fracture surface  
 
区域2 
最后断裂区 
最后断裂区 
区域1 
区域3 
疲劳扩展区 


 
上海汽车中心实验室 
中国·上海·嘉定区安研路201 号 
邮编. 201804 
 
SAIC QA Laboratory 
201 Anhong rd, Anting, Shanghai 
报告编号 
Report number 
 
SCL-S-11-0234M 
委托者: DRE 高峰 
Request person, dept： 
委托编号:  
Request number: 
送样日期:  2011.12.12 
Request date:  
报告日期:  
Report date：  
第4页共8页 
 
 
上海汽车 
SAIC Motor 
（3）焊缝检测 weld checking 
     按照如图3 所示的取样方法对开裂的焊缝进行取样。According to the fig.3, the samples for weld checking is 
cut. 
 
 
 
图3 焊缝取样 
Fig.3 cut the weld  
 
     各截面的焊缝形貌以及检测结果如图4所示。加强管的熔深满足焊接的要求，但是横梁管的熔深偏低，未
100%的熔透。依据标准：SMTC 5 110 015，搭接焊的要求为：加强管熔深≥0.12*4=0.48mm；横梁：100%熔透；
堆高≥0.7*4=2.8mm ）。The appearance of the weld and test results are showed by fig. 4. The weld penetration of the 
strengthening tube meet the weld requirement, but the one of the beam tube is on the low side and didn’t penetrate the 
wall completely and meet the requirement of the weld. According to the standard SMTC 5 110 015, the Overlapping 
fillet requirement is : strengthening tube ≥0.12*4=0.48mm; beam tube :100% penetrated; Welded seam thickness: ≥
0.7*4=2.8mm. 
     由于横梁未焊透，在横梁和加强管端面的焊缝连接处形成一个应力集中点；疲劳裂纹容易从这些区域产生。
如果焊透(见图5 所表示)，可以减少此处的应力集中，对提高疲劳强度有利。Because of weld penetration less than 
the wall of the beam, a point with high stress comes into being on the weld connecting the beam and strength tube. The 
fatigue crack brought from the regions easily. If the weld penetration is more than the wall of the beam, the stress will 
decrease, which is good for the fatigue life. 
 
 
 
 
 
 
 
 
 
 
 
 
截面1 
截面2 
截面3 
截面4 
起弧收弧处 


 
上海汽车中心实验室 
中国·上海·嘉定区安研路201 号 
邮编. 201804 
 
SAIC QA Laboratory 
201 Anhong rd, Anting, Shanghai 
报告编号 
Report number 
 
SCL-S-11-0234M 
委托者: DRE 高峰 
Request person, dept： 
委托编号:  
Request number: 
送样日期:  2011.12.12 
Request date:  
报告日期:  
Report date：  
第5页共8页 
 
 
上海汽车 
SAIC Motor 
   
 
（a） 截面1/section1                           （b）截面2/section 2 
   
 
（c） 截面3/section1                           （d）截面4/section4 
图4  各截面焊缝/Fig. 4 weld of different section 
 
 
图5 增加熔深，减少应力集中 
Fig. 5 increase the weld penetration and reduce the stress 
最后拉断，出现
塑性变形 
未焊透此处，形成应力集中，容
易导致的裂纹的产生和扩展 
焊透可减少应力集中，有利于弯
曲载荷下的疲劳寿命 
横梁未焊透 
横梁未焊透 
横梁未焊透 
横梁未焊透 


 
上海汽车中心实验室 
中国·上海·嘉定区安研路201 号 
邮编. 201804 
 
SAIC QA Laboratory 
201 Anhong rd, Anting, Shanghai 
报告编号 
Report number 
 
SCL-S-11-0234M 
委托者: DRE 高峰 
Request person, dept： 
委托编号:  
Request number: 
送样日期:  2011.12.12 
Request date:  
报告日期:  
Report date：  
第6页共8页 
 
 
上海汽车 
SAIC Motor 
（4）材料检测结果 material test results 
材料的相关检测结果如表1 所示。 由表可见：（1）材料的成分合格，但是供应材料检测报告的结果与机动
车检测结果有一定的差异；（2）加强管的硬度低于强度要求换算的硬度，材料的抗拉强度有可能低于要求值；（3）
管材的组织正常；（4）焊缝的硬度和组织正常。The material test results are showed by table 1. It can be shown: (1) the 
material chemical components are ok, but the results from the supplier test report and SMVIC are different;(2) the 
hardness of the strengthening tube is less the hardness converted from the tensile strength requirement and the material 
strength is possible less than the requirement;(3) the microstructures of the tubes are normal;(4) the hardness and 
microstructure of the weld are normal. 
图纸规定管材采用的原材料为热轧板材QStE420TM(Q/BQB310-2009)，但是实际检测发现管材采用的材料为
无缝钢管,因此实际采用的材料与图纸的规定的材料不同。The material required by the drawing is a hot rolled sheet 
(QStE420TM(Q/BQB310-2009)), but in fact, the tube is seamless steel tube，so the material used in the parts is different 
with the required material. 
 
表1 材料检测结果 
Table 1 material test results 
序号 
No. 
试验项目 
Test item 
额定值 
Requirement 
试验结果 
Test result 
评价 Evaluation 
合格 
OK 
不合格 
Not OK 
1 
横梁QStE420 TM 成分   
Beam QStE 420 TM Chemical components 
QStE420TM 
(Q/BQB 310-2009) 
 
 
 
 
 
 
C: ≤ 0.12 
0.081 
0.0652 
× 
 
 
 
Si: ≤ 0.50 
0.141 
0.0212 
× 
 
 
 
Mn: ≤1.50 
0.811 
1.002 
× 
 
 
 
P: ≤ 0.030 
0.0051 
0.0132 
× 
 
 
 
S: ≤ 0.025 
0.0031 
0.0082 
× 
 
 
 
Alt:≥0.015 
/ 
0.0582 
× 
 
2 
横梁硬度3 
Hardness of beam 
HV:140-1843 
140/141/140 
× 
 
3 
横梁组织 
Microstructure of beam 
热轧/hot roll 
铁素体 
（见图5） 
 
 
4 
加强管QStE420 TM 成分   
strength tube QStE 420 TM Chemical components 
QStE420TM 
(Q/BQB 310-2009) 
 
 
 
 
 
 
C: ≤ 0.12 
0.081 
0.0582 
× 
 
 
 
Si: ≤ 0.50 
0.141 
0.0182 
× 
 
 
 
Mn: ≤1.50 
0.811 
0.9702 
× 
 
 
 
P: ≤ 0.030 
0.0051 
0.0072 
× 
 
 
 
S: ≤ 0.025 
0.0031 
0.0072 
× 
 
 
 
Alt:≥0.015 
/ 
0.0562 
× 
 
5 
加强管硬度 
Hardness of strengthen tube 
HV:140-1843 
110/112/112 
 
 
6 
加强管组织 
Microstructure of strengthen tube 
热轧/hot roll 
铁素体 
（见图6） 
× 
 
7 
焊缝硬度 
Hardness of weld 
/ 
221/225/228 
× 
 
8 
焊缝组织 
Microstructure of weld 
/ 
正常 
(见图7) 
 
 


 
上海汽车中心实验室 
中国·上海·嘉定区安研路201 号 
邮编. 201804 
 
SAIC QA Laboratory 
201 Anhong rd, Anting, Shanghai 
报告编号 
Report number 
 
SCL-S-11-0234M 
委托者: DRE 高峰 
Request person, dept： 
委托编号:  
Request number: 
送样日期:  2011.12.12 
Request date:  
报告日期:  
Report date：  
第7页共8页 
 
 
上海汽车 
SAIC Motor 
备注Remark：1）结果来源于供应商的质检报告。the result is from the supplier. 
2）结果来源于机动车检测中心，报告编号为：CW1210001H000。The result is from the SMVIC; the 
report no. is CW1210001H000. 
            3) 硬度的要求由强度要求：480-620MPa 依据GB/T 1172-1999 换算得到。Converted from tensile 
strength requirement 480 – 620MPa according to GB/T 1172-1999. 
 
 
图5 横梁组织 
Fig. 5 microstructure of beam 
 
图6 加强管组织 
Fig. 6 microstructure of strengthen tube 


 
上海汽车中心实验室 
中国·上海·嘉定区安研路201 号 
邮编. 201804 
 
SAIC QA Laboratory 
201 Anhong rd, Anting, Shanghai 
报告编号 
Report number 
 
SCL-S-11-0234M 
委托者: DRE 高峰 
Request person, dept： 
委托编号:  
Request number: 
送样日期:  2011.12.12 
Request date:  
报告日期:  
Report date：  
第8页共8页 
 
 
上海汽车 
SAIC Motor 
 
图7 焊缝管组织 
Fig. 7 microstructure of weld

File: 材料工程师/SCL-S-11-0235M AP11 后桥总成.pdf.md
# SCL-S-11-0235M AP11 后桥总成.pdf

 
上海汽车中心实验室 
中国·上海·嘉定区安研路201 号 
邮编. 201804 
 
SAIC QA Laboratory 
201 Anhong rd, Anting, Shanghai 
报告编号 
Report number 
 
SCL-S-11-0235M 
委托者: DRE 汤晓飞 
Request person, dept： 
委托编号: /  
Request number: 
送样日期: 2011.12.15  
Request date:  
报告日期: 2011.12.28 
Report date：  
第1页共4页 
 
分发: 
Distribution 
DRE：汤晓飞 
检验者Author 
 
审核Auditor 
 
批准Approver 
 
日期Date 
 
日期Date 
 
日期Date 
 
 
上海汽车 
SAIC Motor 
零件号Part number 
50016230 
 零件名称 
Part name 
后桥总成 REAR AXLE ASSEMBLY 
图纸日期Drawing date 
/ 
零件生产日期Part production date 
/ 
 供货商 
Supplier 
上海汇众SHAC 
车型/项目Car type/project 
AP11 
 
   阶段性报告 Interim report        结论性报告 Conclusion report           测试报告 Test report 
Ⅰ.任务描述 Task description 
实验室受委托对AP11 后桥总成进行失效分析；失效零件具体信息如下： 
As requested, QA lab has analyzed the rear axle of AP11. The background information of the failed part is as following： 
零件信息：Part information 
零件名称 
Part name 
后桥总成 REAR AXLE ASSEMBLY 
制造日期 
Production date 
2011.07 
VIN 码 
VIN 
/ 
销售日期 
Sale date 
/ 
车辆里程数 
Car mileage 
22757km(drive)/19800(test) 
维修站名称 
Sale agent 
/ 
失效模式描述 
Failure circumstance description 
后桥横梁开裂；裂纹长度约70mm。There is a crack with 70mm length on the beam of the rear axle. 
原材料信息：Raw material information 
原材料及牌号 
Raw material specification 
SAPH 440 
原材料厂商 
Raw material producer 
宝钢 Bao Steel 
散件供应商 
Component supplier 
上海汇众 SHAC 
金属热处理状态 
Metal heat treatment state 
/ 
失效零件见图1：The failed parts are shown in figure 1.  
 
Ⅱ. 结论与建议 Conclusions and suggestions 
 
结论Conclusions： 
（1）横梁开裂是由于疲劳所致；过早开裂的原因与局部载荷过大有关。The crack on the beam happened because of fatigue, which 
is due to the big stress on the local area.  
（2）在开裂的区域附近，未发现任何材料缺陷和损伤。No material defect or other damage was found near to the fracture origin. 
（3）材料符合要求。The material meets the requirement. 
 
建议Suggestions: 
（1）从设计上减少横梁开裂处的应力。Reduce the stress of the local area through design improvement. 
 
 
 
 
 
 
 


 
上海汽车中心实验室 
中国·上海·嘉定区安研路201 号 
邮编. 201804 
 
SAIC QA Laboratory 
201 Anhong rd, Anting, Shanghai 
报告编号 
Report number 
 
SCL-S-11-0235M 
委托者: DRE 汤晓飞 
Request person, dept： 
委托编号: /  
Request number: 
送样日期: 2011.12.15  
Request date:  
报告日期: 2011.12.28 
Report date：  
第2页共4页 
 
上海汽车 
SAIC Motor 
III. 测试结果与分析 Test Results and Analysis 
（1）失效产品 Failed Parts 
      后桥有三条裂纹，一条裂纹产生于横梁本体，长度约70mm；另两条裂纹处于焊缝，具体情况如图1 所示。
裂纹所产生的位置均是应力较大的区域。本报告主要对横梁本体开裂进行分析。 
             
 
   
 
（a）裂纹产生的区域 
 
 
 
（b）横梁本体开裂（约70mm）      (c)焊缝1 开裂（约7mm）       （d）焊缝微裂纹（不明显） 
图1 裂纹情况 
3 条裂纹
集中于
此区域
的上下
面 
上面 
下面 
本体开裂 
焊缝1 开裂 
焊缝2 开裂 
裂纹 
裂纹 


 
上海汽车中心实验室 
中国·上海·嘉定区安研路201 号 
邮编. 201804 
 
SAIC QA Laboratory 
201 Anhong rd, Anting, Shanghai 
报告编号 
Report number 
 
SCL-S-11-0235M 
委托者: DRE 汤晓飞 
Request person, dept： 
委托编号: /  
Request number: 
送样日期: 2011.12.15  
Request date:  
报告日期: 2011.12.28 
Report date：  
第3页共4页 
 
上海汽车 
SAIC Motor 
（2）断口分析 Fracture Surface Analysis 
      断裂处的外表面，没有任何异常损伤，如图2 所示。 
 
图2 断裂处的表面 
 
    断口形貌如3 所示。从断口可以看出典型疲劳贝壳纹；贝壳纹的圆心处于横梁的内侧棱边处，为裂纹起源处，；
此区域是横梁应力较大的区域。裂纹产生后，在工作载荷下向U 型横梁底部扩展，扩展纹路也越来越粗，这是由
于载荷较大，扩展较快的缘故。 
 
 
 
图3 断口 
 
a 
b 
 
说明： 
a. 断口整体形貌  裂纹源处于横
梁内侧棱边处； 
b. 裂纹源区放大  可以看出裂纹
扩展的贝壳纹；贝壳纹的圆心为
裂纹源的棱边。 
裂纹扩展方向 
裂纹源 


 
上海汽车中心实验室 
中国·上海·嘉定区安研路201 号 
邮编. 201804 
 
SAIC QA Laboratory 
201 Anhong rd, Anting, Shanghai 
报告编号 
Report number 
 
SCL-S-11-0235M 
委托者: DRE 汤晓飞 
Request person, dept： 
委托编号: /  
Request number: 
送样日期: 2011.12.15  
Request date:  
报告日期: 2011.12.28 
Report date：  
第4页共4页 
 
上海汽车 
SAIC Motor 
（3）材料检测Material Test 
      靠近断裂的区域取样，对材料进行检测；材料合格；横梁棱边以及表面均未见材料缺陷，结果如表1 所示。 
 
表1 材料检测结果 
序号 
No. 
试验项目 
Test item 
额定值 
Requirement 
测试结果 
Test Result 
评价evaluation 
合格 
ok 
不合格 
not ok 
1 
成分
1   
Chemical components 
SAPH440  
(Q/BQB 310-2009) 
  
  
  
  
  
C: ≤ 0.21 
0.05 
X 
  
  
Si: ≤ 0.30 
0.01 
X 
  
  
Mn: ≤1.50 
1.26 
X 
  
  
P: ≤ 0.030 
0.012 
X 
  
  
S: ≤ 0.025 
0.006 
X 
  
  
Alt:≥0.010 
0.038 
X 
2 
机械性能 
Mechanical properties 
Rm: ≥440MPa 
4691,4902 
X 
 
Re: ≥305MPa 
3541,4152 
X 
A50: ≥34% 
351,342 
X 
2 
硬度
3 
Hardness 
HV: ≥128 
HV1: 154/157/156 
X 
 
3 
表面组织 
Surface Microstructure 
热轧态 
铁素体+少量珠光体 
（见图4（a）） 
X 
 
4 
芯部组织 
Core Microstructure 
热轧态 
铁素体+少量珠光体 
（见图4（b）） 
X 
 
      说明：1）成分测试结果来源于汇众的原材料宝钢质保书。 
            2）该结果来源汇众对原材料的抽检结果。 
            3）硬度的要求是根据抗拉强度的要求440MPa 换算而来的；换算依据GB/T 1172-1999。 
  
 
（a）表面（200X）                               （b）芯部(500X) 
图4 组织 
U 型 
梁内 
侧 
落料边
