Repository: kujaxr/obsidian-vault

File: 材料工程师/SCL-S-11-0236M ZP11 制动器调整拨板.pdf.md
# SCL-S-11-0236M ZP11 制动器调整拨板.pdf

 
上海汽车中心实验室 
中国·上海·嘉定区安研路201 号 
邮编. 201804 
 
SAIC QA Laboratory 
201 Anhong rd, Anting, Shanghai 
报告编号 
Report number 
 
SCL-S-11-0236M 
委托者: SQE 于意 
Request person, dept： 
委托编号: /  
Request number: 
送样日期: 2011.12.19  
Request date:  
报告日期: 2012.01.12 
Report date：  
第1页共6页 
 
分发: 
Distribution 
SQE:于意, DRE:程振东 
检验者Author 
邵 百 明 
审核Auditor 
Liz Greasley 
批准Approver 
 
日期Date 
2012.01.12 
日期Date 
2012.01.12 
日期Date 
 
 
上海汽车 
SAIC Motor 
零件号Part number 
30003594 
 零件名称 
Part name 
后左制动器拨板rear left brake assembly 
图纸日期Drawing date 
2009.06.17 
零件生产日期Part production date 
/ 
 供货商 
Supplier 
浙江亚太 
车型/项目Car type/project 
ZP11  
阶段性报告 Interim report                结论性报告 Conclusion report          
 
Ⅰ.任务描述 Task description 
实验室受委托对ZP11 后左制动器拨板进行失效分析；失效零件具体信息如下： 
As requested, QA lab has analyzed the dial plate of the rear left brake assembly in ZP11. The background information of the failed part is as following： 
零件信息：Part information 
零件名称 
Part name 
后左制动器拨板 
rear left brake assembly 
制造日期 
Production date 
/ 
VIN 码 
VIN 
LSJZ14C33BS040919 
销售日期 
Sale date 
/ 
车辆里程数 
Car mileage 
13717Km 
维修站名称 
Sale agent 
/ 
失效模式描述 
Failure circumstance description 
后左制动器拨板断裂；The dial plate of the rear left brake assembly  was broken. 
原材料信息：Raw material information 
原材料及牌号 
Raw material specification 
65Mn 
原材料厂商 
Raw material producer 
/ 
散件供应商 
Component supplier 
浙江亚太 
Zhejiang ASIA-PACIFIC Mechanical and Electronic Co., LTD 
金属热处理状态 
Metal heat treatment state 
淬火+低温回火 
Quenching+Tempering 
失效零件见图1-2：The failed parts are shown in figure 1-2.  
 
Ⅱ. 结论与建议 Conclusions and suggestions 
 
 
结论Conclusions： 
（1）拨板受到大的载荷发生弯曲而断裂。这是由于弹簧连接前置蹄的一端脱落，从而受到非正常外力，并将
该力传递给拨板所致。The dial plate was bent and broken because of overload. The is caused by the spring which  
disconnected from the front shoe at one end, bore and then transferred the abnormal force to the dial plate. 
（2）材料成分和组织合格；硬度偏低接近下线，但是这不会影响失效。The chemical components and 
microstructure are ok and the hardness is on the low side, but this did not contribute to the failure. 
 
建议Suggestions: 
（1）DRE 供应商从设计和使用的角度查找拨板和弹簧出现脱落的原因，并重新设计加以避免。DRE investigate 
the reason which cause the dial plate and spring leaving the assembly place, redesigned and avoided it.   
 
 


 
上海汽车中心实验室 
中国·上海·嘉定区安研路201 号 
邮编. 201804 
 
SAIC QA Laboratory 
201 Anhong rd, Anting, Shanghai 
报告编号 
Report number 
 
SCL-S-11-0236M 
委托者: SQE 于意 
Request person, dept： 
委托编号: /  
Request number: 
送样日期: 2011.12.19  
Request date:  
报告日期: 2012.01.12 
Report date：  
第2页共6页 
 
上海汽车 
SAIC Motor 
III. 测试结果与分析 Test Results and Analysis 
（1）失效产品 Failed Parts 
     后左制动器总成和拨板的装配位置如图1 所示。失效的拨板发生了弯曲，并且出现了断裂，如图2 所示；弹
簧从装配位置掉下来，并受到了严重的损伤，如图3 所示。 
 据4S 店的维修人员介绍，拆卸时，拨板还套在销柱上；一端从间隙调整结构的卡槽中跑出。导致拨板发生
弯曲的载荷来自于弹簧。失效初期，在异常情况下，弹簧与前置蹄总成连接的一端出现脱落，随后弹簧受到外力
出现磨损；该外力并通过弹簧传递给拨板，导致拨板发生弯曲变形。弹簧脱落的原因，可能是拨板从间隙调整机
构的卡槽中跑出，但是真正的原因还不明确。 
 
 
图1 后制动器总成和拨板的装配位置 
 
 
   
 
 
图2 失效的拨板 
 
 
 
说明：a) 维修站拆卸下来的拨板 弯曲，并带有
局部开裂。 
      b）收到的分析样品两面  部分丢失 
a 
b 


 
上海汽车中心实验室 
中国·上海·嘉定区安研路201 号 
邮编. 201804 
 
SAIC QA Laboratory 
201 Anhong rd, Anting, Shanghai 
报告编号 
Report number 
 
SCL-S-11-0236M 
委托者: SQE 于意 
Request person, dept： 
委托编号: /  
Request number: 
送样日期: 2011.12.19  
Request date:  
报告日期: 2012.01.12 
Report date：  
第3页共6页 
 
上海汽车 
SAIC Motor 
 
图3 弹簧 （脱落，弯曲并有严重磨损） 
 
      对间隙调整机构的部件（图4（a））进行检查，可以发现： 
      ①垫片翘起的部分受到支撑杆端面的作用力，而发生了变形（见图4（a））。 
②通过支撑杆断面的接触痕迹，可以判断垫片偏离了其正常的装配位置。这是由于垫片在工作中，受到了
重力的作用，而产生转动的倾向；当阻力较小就会发生转动。 
该转动是否对会导致拨板脱落还不是很清楚。 
 
（a）间隙调整机构的部件 
  
 
（b）弹片变形                                    （c）支撑杆断面接触的痕迹 
图4 间隙调整结构的部件 
 
 
严重磨损 
局部小的磨损 
 
正常状态 
弹片接触的区域 
重力的作用会使其发生转动 
变形 


 
上海汽车中心实验室 
中国·上海·嘉定区安研路201 号 
邮编. 201804 
 
SAIC QA Laboratory 
201 Anhong rd, Anting, Shanghai 
报告编号 
Report number 
 
SCL-S-11-0236M 
委托者: SQE 于意 
Request person, dept： 
委托编号: /  
Request number: 
送样日期: 2011.12.19  
Request date:  
报告日期: 2012.01.12 
Report date：  
第4页共6页 
 
上海汽车 
SAIC Motor 
（2）断口分析 Fracture Surface Analysis 
     断口以及断裂处的外观形貌如图5 和图6 所示。由图可见： 
    ① 断裂处在断裂前发生了弯曲（见图5（b）），与图2（a）相一致； 
② 整个断口的纹理呈线状，表明裂纹扩展方向垂直于板面(见图5（a），（c），（d）)； 
③ 所有的断裂面分布着韧窝，且表现出一定方向拉断的特征；所受力的方向与弯曲受力的方向相一致。 
由此可见，拨板断裂不是由于疲劳，而是由于在异常情况下，承受大的载荷出现了弯曲而导致的。 
 
  
 
      （a）断口整体形貌                         （b）断裂面的侧面（有弯曲的特征） 
  
 
（c）区域1                                        （b）区域2 
图5 断口以及断裂处的特征 
 
区域1 
区域2 
裂纹扩展方向 
裂纹扩展方向 
弯曲 


 
上海汽车中心实验室 
中国·上海·嘉定区安研路201 号 
邮编. 201804 
 
SAIC QA Laboratory 
201 Anhong rd, Anting, Shanghai 
报告编号 
Report number 
 
SCL-S-11-0236M 
委托者: SQE 于意 
Request person, dept： 
委托编号: /  
Request number: 
送样日期: 2011.12.19  
Request date:  
报告日期: 2012.01.12 
Report date：  
第5页共6页 
 
上海汽车 
SAIC Motor 
 
图6 断口扫描电镜照片 
 
（3）材料检测Material Test 
     材料检测结果如表1 所示。 
表1 材料检测结果 
序号 
No. 
试验项目 
Test item 
额定值 
Requirement 
测试结果 
Test Result 
评价evaluation 
合格 
ok 
不合格 
not ok 
1 
成分
1   
Chemical components 
65Mn 
(GB/T 699-1999) 
  
  
  
  
  
C: 0.62-0.70 
0.63 
X 
  
  
Si: 0.17-0.37 
0.202 
X 
  
  
Mn: 0.90-1.20 
1.099 
X 
Cr: ≤0.25 
0.014 
X 
Ni: ≤0.30 
0.023 
X 
Cu: ≤0.25 
0.070 
X 
  
  
P: ≤ 0.030 
0.014 
X 
  
  
S: ≤ 0.030 
0.009 
X 
2 
硬度 
Hardness 
HV:486-600 
HV1: 480,477,478 
 
X 
3 
表面组织 
Surface Microstructure 
淬火+低温回火 
回火马氏体+残余奥氏体 
（见图7（a）） 
X 
 
4 
芯部组织 
Core Microstructure 
淬火+低温回火 
回火马氏体+残余奥氏体 
（见图7（b）） 
X 
 


 
上海汽车中心实验室 
中国·上海·嘉定区安研路201 号 
邮编. 201804 
 
SAIC QA Laboratory 
201 Anhong rd, Anting, Shanghai 
报告编号 
Report number 
 
SCL-S-11-0236M 
委托者: SQE 于意 
Request person, dept： 
委托编号: /  
Request number: 
送样日期: 2011.12.19  
Request date:  
报告日期: 2012.01.12 
Report date：  
第6页共6页 
 
上海汽车 
SAIC Motor 
      说明：1）该测试委托机动车检测中心完成，报告编号为：CW1210004H000。 
 
 
（a）表面组织（回火马氏体+残余奥斯体） 
 
（b）芯部组织（回火马氏体+残余奥氏体） 
图7 组织

File: 材料工程师/SCL-S-11-0238M IP21 Camshaft 失效分析报告.pdf.md
# SCL-S-11-0238M IP21 Camshaft 失效分析报告.pdf

 
上海汽车中心实验室 
中国·上海·嘉定区安研路201 号 
邮编. 201804 
 
SAIC QA Laboratory 
201 Anhong rd, Anting, Shanghai 
报告编号 
Report number 
 
SCL-S-11-0238M 
委托者: Chen Yu 陈煜, SQE 
Request person, dept： 
委托编号: / 
Request number: 
送样日期: 2011.12.19  
Request date:  
报告日期: 2012.01.11 
Report date：  
第1页共7页 
 
分发: 
Distribution 
Chen Yu 陈煜, SQE; Wang Guan 王冠 (DRE) 
检验者Author 
Liz Greasley 
审核Auditor 
 
批准Approver 
 
日期Date 
2012.01.11 
日期Date 
 
日期Date 
 
 
上海汽车 
SAIC Motor 
零件号Part number 
10002372 (10049611) 
 零件名称 
Part name 
进气凸轮轴Intake camshaft 
图纸日期Drawing date 
2010.12.20 
零件生产日期Part production date 
/ 
 供货商 
Supplier 
重庆西源凸轮轴有限公司 
Chongqing Xiyuan Camshaft Co.,Ltd 
车型/项目Car type/project 
IP21 
 
阶段性报告 Interim report        结论性报告 Conclusion report 
Ⅰ.任务描述 Task description 
实验室受委托对进气凸轮轴进行失效原因分析，失效零件具体信息如下： 
As requested, QA lab has analyzed the failure of Intake camshaft. The background information of the failed part is as following： 
零件信息：Part information 
零件名称 
Part name 
进气凸轮轴 
制造日期 
Production date 
/ 
VIN 码 
VIN 
LSJW26H3795020140 
销售日期 
Sale date 
/ 
车辆里程数 
Car mileage 
68200 公里 (km) 
维修站名称 
Sale agent 
鞍山荣威 
失效模式描述 
Failure circumstance 
description 
更换凸轮轴封时发现进凸轮轴定位突起破损。 
原材料信息：Raw material information 
原材料及牌号 
Raw material specification 
RES 21.FC.02 / type 1 
原材料厂商 
Raw material producer 
/ 
散件供应商 
Component supplier 
重庆西源凸轮轴有限公司 
Chongqing Xiyuan Camshaft Co.,Ltd 
金属热处理状态 
Metal heat treatment state 
寒意铸铁Chill cast 
失效零件见图1：The failed part is shown in figure 1.  
 
Ⅱ. 结论与建议 Conclusions and suggestions 
 
结论Conclusions： 
1.    凸轮轴目标轮在维修过程中因超载断裂。The camshaft target wheel has fractured due to overload during maintenance.  
2. 因素: The contributing factors are: 
a）孔旁的壁厚太薄（0.8 毫米）。  Too thin wall thickness (0.8mm) beside the hole. 
b）不适当的金相组织使其不能承受拉伸载荷。  Inappropriate microstructure which cannot bear a tensile load. 
c）工具未完全插入孔中，增加了弯矩。Tool not inserted fully into hole, increased bending moment. 
3. 未发现材料缺陷。No material defects were found. 
 
建议Suggestions： 
1. 
目标轮的设计并非为维护功能。如果这是必需的，可以考虑增加壁厚, 减少该部位的激冷。The target wheel 
was not designed as a maintenance feature.  If this is required, increase the wall thickness and reduce the chill in this area. 
 


 
上海汽车中心实验室 
中国·上海·嘉定区安研路201 号 
邮编. 201804 
 
SAIC QA Laboratory 
201 Anhong rd, Anting, Shanghai 
报告编号 
Report number 
 
SCL-S-11-0238M 
委托者: Chen Yu 陈煜, SQE 
Request person, dept： 
委托编号: / 
Request number: 
送样日期: 2011.12.19  
Request date:  
报告日期: 2012.01.11 
Report date：  
第2页共7页 
 
上海汽车 
SAIC Motor 
III. 调查结果 Investigation Results  
 
 
 
图1 失效凸轮轴 
Figure 1 Failed camshaft  
 
 
Fracture analysis 
 
 
裂纹起源于顶部边缘，并通过材料的迅速扩展。大多数断口是脆性的过载，一个小的剪切唇在底部边缘，最
后的断裂点（图2c）。  The fracture originated at the top edge and progressed rapidly through the material.  The majority of the fracture is 
brittle overload, a small shear lip is present at the bottom edge, indicating the last point of fracture (figure 2c). 
 
 
钻孔内表面，有一来自于工具的清晰痕迹，工具插入孔大约一半的方式。鉴于外观的磨损建议工具与内孔可
以紧配合（图2b）。  Inside the drilled hole, a clear trace from a tool was seen, the tool was inserted approximately half way into the hole.  
The appearance of the wear suggests the tool was a tight fit inside the hole (figure 2b).   
 
 
断口面上无发现缺陷，如孔隙或夹杂。 No defects such as porosity or inclusions were found on the fracture surface.  


 
上海汽车中心实验室 
中国·上海·嘉定区安研路201 号 
邮编. 201804 
 
SAIC QA Laboratory 
201 Anhong rd, Anting, Shanghai 
报告编号 
Report number 
 
SCL-S-11-0238M 
委托者: Chen Yu 陈煜, SQE 
Request person, dept： 
委托编号: / 
Request number: 
送样日期: 2011.12.19  
Request date:  
报告日期: 2012.01.11 
Report date：  
第3页共7页 
 
上海汽车 
SAIC Motor 
 
 
 
 
 
 
 
 
 
 
 
 
 
 
 
 
 
图2  a) 断口 b) 明显磨损从工具,于表面一半面 c) 剪切唇 
Figure 2  a) Fracture surface b) Heavy wear mark from tool only half-way c) Shear lip 
 
Fracture 
direction 
断裂方向 
0.8mm 
a 
b 
c 


 
上海汽车中心实验室 
中国·上海·嘉定区安研路201 号 
邮编. 201804 
 
SAIC QA Laboratory 
201 Anhong rd, Anting, Shanghai 
报告编号 
Report number 
 
SCL-S-11-0238M 
委托者: Chen Yu 陈煜, SQE 
Request person, dept： 
委托编号: / 
Request number: 
送样日期: 2011.12.19  
Request date:  
报告日期: 2012.01.11 
Report date：  
第4页共7页 
 
上海汽车 
SAIC Motor 
Dimension Analysis 
 
这法兰最初被设计为一个目标轮的VCT 系统（尺寸见图3a）。宽度仅8mm ± 0.2，钻孔是6.05 -6.10mm，留
下单边壁厚最大1 毫米。在这种情况下，孔稍微偏离中心一侧的管壁厚度仅为0.8mm。这太薄了，考虑到它的使
用，转配气门机构对其有拉伸负荷。图纸也有相应的要求，但这不可能考虑到薄壁。孔的位置稍微远离要求，但
这个对故障的影响不大（图3b）。  
This flange was originally designed as a target wheel for the VCT system (drawing dimensions see figure 3a).  The width is only 8mm ±0.2, 
where the drilled hole is 6.05-6.10mm, leaving maximum 1mm either side.  In this case the hole is slightly off-centre leaving only 0.8mm wall 
thickness on one side. This is too thin, considering that it’s use to turn the valvetrain requires it to carry a tensile load.   
The drawing also specifies a lead-in, but this would be impossible considering the thin section.  The location of the hole is away from 
specification, but this has had little influence on the failure (figure 3b). 
 
钻孔测量为6.03mm, 不符合要求。但测量断裂的零部件有误差，所以这也不能说明开始时尺寸就不足。 
The hole was measured at 6.03mm which is undersize, however there are errors in measuring a fractured component, so it cannot be said that 
this was undersize from beginning. 
 
 
图3a 目标轮图纸要求   
Figure 3b  Target wheel drawing requirements 
 


 
上海汽车中心实验室 
中国·上海·嘉定区安研路201 号 
邮编. 201804 
 
SAIC QA Laboratory 
201 Anhong rd, Anting, Shanghai 
报告编号 
Report number 
 
SCL-S-11-0238M 
委托者: Chen Yu 陈煜, SQE 
Request person, dept： 
委托编号: / 
Request number: 
送样日期: 2011.12.19  
Request date:  
报告日期: 2012.01.11 
Report date：  
第5页共7页 
 
上海汽车 
SAIC Motor 
 
图3b 钻孔位置   
Figure 3b  Location of drilled hole 
 
 
Materials Analysis 
 
目标轮缘的金相组织有非常高的碳化物的比例。这是由于需要迅速冷却，以实现凸轮附近的激冷深度，然而这形
成了一个非常脆且缺乏韧性的结构。由于钻孔旁边的壁非常薄，其功能要求是受拉伸负荷，这是不适宜的微观结
构。 
The microstructure of the target wheel flange has a very high proportion of carbides (figure 4).  This is due to the rapid cooling required to 
achieve chill depth on the nearby cam tips. However, it forms a structure which is extremely brittle and lacks toughness.  Given the very thin 
walls beside the drilled hole, and it’s function to carry a tensile load, it is an unsuitable microstructure. 
 
序号 
No. 
试验项目 
Test item 
额定值 
Requirement 
试验结果 
Test result 
评价 Evaluation 
合格 
OK 
不合格 
Not OK 
1 
硬度 
Hardness 
235 – 285 HB 
263 / 263 / 263  
HB2.5/187.5 
X 
 
2 
化学成分 
Chemical Composition 
/ 
不用测试 
Not necessary to measure 
 
 
3 
金相组织 
(非冷激区) 
Microstructure (non-chilled 
area) 
细片状珠光体 + 细片状石墨 
+ 少量碳化物。 Thin flake 
pearlite, thin flake graphite & small 
carbides.  
大量碳化物 + 细片状珠光
体 + 细片状石墨。见图4  
Large Carbides + Pearlite + 
Graphite  
 
X 
石墨长度为4-6 级,不允许有连
续析出块状石墨。Graphite length 
4-6, no interconnecting network 
石墨长度为6 级,无连续析
出块状石墨. 见图5 
Graphite length: 6 No network  
X 
 
4 
目标轮宽度 
Target wheel width 
8 ±0.2 mm 
8.13mm 
X 
 


 
上海汽车中心实验室 
中国·上海·嘉定区安研路201 号 
邮编. 201804 
 
SAIC QA Laboratory 
201 Anhong rd, Anting, Shanghai 
报告编号 
Report number 
 
SCL-S-11-0238M 
委托者: Chen Yu 陈煜, SQE 
Request person, dept： 
委托编号: / 
Request number: 
送样日期: 2011.12.19  
Request date:  
报告日期: 2012.01.11 
Report date：  
第6页共7页 
 
上海汽车 
SAIC Motor 
序号 
No. 
试验项目 
Test item 
额定值 
Requirement 
试验结果 
Test result 
评价 Evaluation 
合格 
OK 
不合格 
Not OK 
5 
钻孔直径 
Drilled hole diameter 
6 
10
.
0
05
.
0


mm 
6.03mm 
见第4 页 
 
 
 
图4a 目标轮金相组织, 腐蚀后.  
Figure 4a  Target wheel microstructure, etched.  
 
图4b 目标轮顶金相组织, 腐蚀后 (白色是碳化物).  
Figure 4b  Top of target wheel microstructure, etched (white are carbides).  
 
4b 
4c 


 
上海汽车中心实验室 
中国·上海·嘉定区安研路201 号 
邮编. 201804 
 
SAIC QA Laboratory 
201 Anhong rd, Anting, Shanghai 
报告编号 
Report number 
 
SCL-S-11-0238M 
委托者: Chen Yu 陈煜, SQE 
Request person, dept： 
委托编号: / 
Request number: 
送样日期: 2011.12.19  
Request date:  
报告日期: 2012.01.11 
Report date：  
第7页共7页 
 
上海汽车 
SAIC Motor 
 
图4c 目标轮侧金相组织, 腐蚀后 (白色是碳化物).  
Figure 4c  Side of target wheel microstructure, etched (white are carbides) 
 
 
图5  凸轮轴中间金相组织, 无腐蚀。 100 倍 
Figure 5  Microstructure near cam centre unetched.  Graphite size 6.  100x

File: 材料工程师/SCL-S-11-0239M 空调白粉（阶段）.pdf.md
# SCL-S-11-0239M 空调白粉（阶段）.pdf

 
上海汽车中心实验室
SAIC center lab 
中国·上海·嘉定区安研路201 号 
邮编. 201804 
No. 201 Anyan Road, Jiading District,  
Shanghai, China. 
Post code :201804 
报告编号：Report number 
SCL-S-11-0239M 
委托者Requestor：SQE 薛俊 
送样日期Deliver date：2011.12.15 
报告日期Report date：2011.12.20 
第 1 页 共 4 页 
Page 1 of 4  
 
上海汽车 
SAIC Motor 
零件号 
Part number 
K69140CD000 
K69120CD020 
零件名称 
Part name 
空调箱总成 
Air-conditioner 
图纸日期 
Drawing date  
/ 
零件生产日期 
Production date 
/ 
供货商 
Supplier 
德尔福空调 
Delph 
车型/项目 
Car type/project 
IS12 
 
   阶段性报告  Stage report        结论性报告 Conclusion report           测试报告 Test report 
Ⅰ.任务描述 Task description 
实验室受委托对空调箱总成进行失效原因分析，失效零件具体信息如下： 
As requested, SAIC center lab has analyzed the invalid cause of the air-conditioner, and the information of invalid part is shown as 
following： 
零件信息：Part information 
零件名称 
Part name 
空调箱总成 
Air-conditioner 
制造日期 
Production date 
2011-8-30 
VIN 码 
VIN number 
LSJW34G36BJ014649 
销售日期 
Sale date 
/ 
车辆里程数 
Car mileage 
2863km 
维修站名称 
Sale agent 
大连吉鑫 
失效模式描述 
Invalid situation 
description 
前排出风口有白色粉末吹出 
Some matter like white powder was blew out from front air outlet. 
原材料信息：Raw material information 
原材料及牌号 
Raw material and 
trademark 
/ 
原材料厂商 
Raw material producer 
/ 
散件供应商 
Part supplier 
/ 
金属热处理状态 
Metal heat treatment state 
/ 
失效零件见图1：The invalid parts are shown in Fig 1.  
Ⅱ. 结论与建议 Conclusions and suggestions 
结论：前排出风口吹出的白色粉末系硅油。失效模拟进行中。 
Conclusions: The white powder blown out from front air outlet was silicon oil. Failure state simulation was under 
way. 
建议：对硅油的性能和使用情况进行检查。  
Suggestions： The performance and service conditions of silicon oil should be checked.  
          
 
 
  
分发： 
Dispenser 
SQE 薛俊 
检验者： 
Identifier 
狄春峰 
审核： 
Auditor 
 
批准： 
Approver 
 
日期： 
Date 
2011-12-20 
日期： 
Date 
 
日期： 
Date 
 
      


 
上海汽车中心实验室
SAIC center lab 
中国·上海·嘉定区安研路201 号 
邮编. 201804 
No. 201 Anyan Road, Jiading District,  
Shanghai, China. 
Post code :201804 
报告编号：Report number 
SCL-S-11-0239M 
委托者Requestor：SQE 薛俊 
送样日期Deliver date：2011.12.15 
报告日期Report date：2011.12.20 
第 2 页 共 4 页 
Page 2 of 4  
 
上海汽车 
SAIC Motor 
 
图1 失效件 
Fig 1 Failure part        
                                                      
III. 材料测试结果 Material Test Results  
序
号 
No. 
试验项目 
Test item 
额定值 
Requirement 
试验结果 
Test result 
评价 Evaluation 
合格 
qualified 
不合格 
unqualified 
 
白色粉末 
 
 
1 
红外（GB/T6040-2002） 
Infrared Spectroscopy 
/ 
硅油 
 
 
 
白色团状物 
 
 
1 
红外（GB/T6040-2002） 
Infrared Spectroscopy 
/ 
硅油 
 
 
 
润滑油脂 
 
 
1 
红外（GB/T6040-2002） 
Infrared Spectroscopy 
/ 
硅油 
 
 
 
 
 
 
 
 
 
 
 
 
 


 
上海汽车中心实验室
SAIC center lab 
中国·上海·嘉定区安研路201 号 
邮编. 201804 
No. 201 Anyan Road, Jiading District,  
Shanghai, China. 
Post code :201804 
报告编号：Report number 
SCL-S-11-0239M 
委托者Requestor：SQE 薛俊 
送样日期Deliver date：2011.12.15 
报告日期Report date：2011.12.20 
第 3 页 共 4 页 
Page 3 of 4  
 
上海汽车 
SAIC Motor 
Ⅳ. 宏观分析 Macroscopic analysis 
 
对空调箱总成进行拆解，在内部的诸多位置都可以看到白色粉末和白色团状物质（见图2）。白色粉末即客户
抱怨从前出风口吹出的物质。 


 
上海汽车中心实验室
SAIC center lab 
中国·上海·嘉定区安研路201 号 
邮编. 201804 
No. 201 Anyan Road, Jiading District,  
Shanghai, China. 
Post code :201804 
报告编号：Report number 
SCL-S-11-0239M 
委托者Requestor：SQE 薛俊 
送样日期Deliver date：2011.12.15 
报告日期Report date：2011.12.20 
第 4 页 共 4 页 
Page 4 of 4  
 
上海汽车 
SAIC Motor 
 
图2 失效件 
Fig. 2 Failure part 
 
对白色粉末、白色团状物以及供应商使用的油脂进行红外检测分析（见图3）。从图谱上可以看到这三者出峰
位置相同，可以判定是同一类物质，为硅油。 
 
图3 红外图谱 
Fig. 3 FT-IR Spectrum

File: 材料工程师/SCL-S-11-0240M  变速箱散热油管.pdf.md
# SCL-S-11-0240M  变速箱散热油管.pdf

 
上海汽车中心实验室
(QA Lab) 
中国·上海·嘉定区安研路201 号 
邮编. 201804 
No. 201 Anyan Road, Jiading District,  
Shanghai, China. 
Post code :200433 
报告编号：Report number 
SCL-S-11-0240M 
委托者Requestor：SQE 刘志远 
送样日期Deliver date：2011.12.16 
报告日期Report date：2012.01.04 
第 1 页 共 3 页 
Page 1 of 3  
 
上海汽车 
SAIC Motor 
零件号 
Part number 
K36810CD040 
零件名称 
Part name 
变速箱散热油管 
Gearbox discharge oil pipe 
图纸日期 
Drawing date  
/ 
零件生产日期 
Production date 
/ 
供货商 
Supplier 
阔单凌云 
Kuodan Linyun 
车型/项目 
Car type/project 
IS21 
 
   阶段性报告  Stage report        结论性报告 Conclusion report           测试报告 Test report 
Ⅰ.任务描述 Task description 
实验室受委托对变速箱散热油管进行失效原因分析，失效零件具体信息如下： 
As requested, QA lab has analyzed the invalid cause of gearbox discharge oil pipe, and the information of invalid 
part is shown as following： 
零件信息：Part information 
零件名称 
Part name 
变速箱散热油管 
Gearbox discharge oil pipe 
制造日期 
Production date 
2011-05-12 
VIN 码 
VIN number 
LSJW34RA8BJ013062 
销售日期 
Sale date 
/ 
车辆里程数 
Car mileage 
5923 km 
销售商 
Sale agent 
/ 
失效模式描述 
Invalid situation 
description 
扣压接口处漏油 
Oil leaked from connective part. 
原材料信息：Raw material information 
原材料及牌号 
Raw material 
and trademark 
ACM 
原材料厂商 
Raw material producer 
/ 
散件供应商 
Part supplier 
/ 
金属热处理状态 
Metal heat treatment state 
/ 
失效零件见图1：The invalid part is shown in Fig 1.  
Ⅱ. 结论与建议 Conclusions and suggestions 
结论： 1、橡胶材料不符合质量要求。橡胶断裂，导致漏油。 
 
 2、扣压工艺存在问题。 
Conclusions: 1. The material performance of rubber did not conform to requirements. The fracture of rubber led to 
oil leak. 
 
     2. The process of squeeze was bad. 
建议： 1、改进橡胶生产工艺和扣压工艺。 
Suggestions：1. The process of rubber and squeeze should be improved. 
 
分发： 
Dispenser 
刘志远 
检验者： 
Identifier 
狄春峰 
审核： 
Auditor 
 
批准： 
Approver 
 
日期： 
Date 
2011.01.04 
日期： 
Date 
 
日期： 
Date 
 


 
上海汽车中心实验室
(QA Lab) 
中国·上海·嘉定区安研路201 号 
邮编. 201804 
No. 201 Anyan Road, Jiading District,  
Shanghai, China. 
Post code :200433 
报告编号：Report number 
SCL-S-11-0240M 
委托者Requestor：SQE 刘志远 
送样日期Deliver date：2011.12.16 
报告日期Report date：2012.01.04 
第 2 页 共 3 页 
Page 2 of 3  
 
上海汽车 
SAIC Motor 
 
图1 失效件 
Fig.1 Failure part 
 
III. 测试结果 Test Results  
序号 
No. 
试验项目 
Test item 
额定值 
Requirement 
试验结果 
Test result 
评价 Evaluation 
合格 
qualified 
不合格 
unqualified 
 
失效件 
 
 
1 
红外(GB/T6040-2002) 
Infrared Spectroscopy 
ACM 
ACM 
× 
 
2 
邵氏硬度A (VDA675102) 
Shore hardness A  
70±5 
内层 
55 
 
× 
外层 
52 
 
× 
3 
拉伸强度 (VDA675205) 
Tensile strength (MPa) 
≥9.81 
内层 
10.0 
× 
 
外层 
7.5 
 
× 
4 
断裂伸长率 (VDA675205) 
Tensile elongation (%)  
≥200 
内层 
215 
× 
 
外层 
227 
× 
 
    小结：橡胶管硬度偏低，拉伸强度偏低，不符合材料要求。 
 
 


 
上海汽车中心实验室
(QA Lab) 
中国·上海·嘉定区安研路201 号 
邮编. 201804 
No. 201 Anyan Road, Jiading District,  
Shanghai, China. 
Post code :200433 
报告编号：Report number 
SCL-S-11-0240M 
委托者Requestor：SQE 刘志远 
送样日期Deliver date：2011.12.16 
报告日期Report date：2012.01.04 
第 3 页 共 3 页 
Page 3 of 3  
 
上海汽车 
SAIC Motor 
Ⅳ. 宏观分析 Macroscopic observation 
     
    对失效件进行断口分析发现，剖面有孔洞说明失效件扣压处橡胶断裂（见图2），导致漏油。扣压处，金属内
外管间间距有较大差异，说明扣压工艺存在问题。 
 
 
图2 剖面形貌 
Fig. 2 Section plan

File: 材料工程师/SCL-S-11-0241M 暖风水管.pdf.md
# SCL-S-11-0241M 暖风水管.pdf

 
上海汽车中心实验室
(QA Lab) 
中国·上海·嘉定区安研路201 号 
邮编. 201804 
No. 201 Anyan Road, Jiading District,  
Shanghai, China. 
Post code :200433 
报告编号：Report number 
SCL-S-11-0241M 
委托者Requestor：SQE 薛俊 
送样日期Deliver date：2011.12.16 
报告日期Report date：2011.01.06 
第 1 页 共 3 页 
Page 1 of 3  
 
上海汽车 
SAIC Motor 
零件号 
Part number 
30005077 
零件名称 
Part name 
暖风水管 
Water pipe 
图纸日期 
Drawing date  
/ 
零件生产日期 
Production date 
/ 
供货商 
Supplier 
天津彭翎 
Tianjing Pengling 
车型/项目 
Car type/project 
ZP11 
 
   阶段性报告  Stage report        结论性报告 Conclusion report           测试报告 Test report 
Ⅰ.任务描述 Task description 
实验室受委托对暖风水管进行失效原因分析，失效零件具体信息如下： 
As requested, QA lab has analyzed the invalid cause of water pipe, and the information of invalid part is shown as 
following： 
零件信息：Part information 
零件名称 
Part name 
暖风水管 
Water pipe 
制造日期 
Production date 
2011-08-06 
VIN 码 
VIN number 
LSJZ14E35BS058545 
销售日期 
Sale date 
/ 
车辆里程数 
Car mileage 
53 km 
销售商 
Sale agent 
/ 
失效模式描述 
Invalid situation 
description 
水管穿孔,导致漏水 
The hole in the water pipe made it leaky. 
原材料信息：Raw material information 
原材料及牌号 
Raw material 
and trademark 
HNBR 
原材料厂商 
Raw material producer 
/ 
散件供应商 
Part supplier 
/ 
金属热处理状态 
Metal heat treatment state 
/ 
失效零件见图1：The invalid part is shown in Fig 1.  
Ⅱ. 结论与建议 Conclusions and suggestions 
结论：1、失效件材料符合质量要求。 
 
2、胶管被尖锐异物刺穿，导致失效。 
Conclusions: 1. The material performance of failure part conforms to requirements. 
 
 
   2. The rubber pipe was pierced by sharp matter, which led to the failure. 
建议：1、对零件进行有效保护。 
Suggestions： 1. The part should be effectively protected. 
 
分发： 
Dispenser 
薛俊 
检验者： 
Identifier 
狄春峰 
审核： 
Auditor 
 
批准： 
Approver 
 
日期： 
Date 
2011.01.06 
日期： 
Date 
 
日期： 
Date 
 


 
上海汽车中心实验室
(QA Lab) 
中国·上海·嘉定区安研路201 号 
邮编. 201804 
No. 201 Anyan Road, Jiading District,  
Shanghai, China. 
Post code :200433 
报告编号：Report number 
SCL-S-11-0241M 
委托者Requestor：SQE 薛俊 
送样日期Deliver date：2011.12.16 
报告日期Report date：2011.01.06 
第 2 页 共 3 页 
Page 2 of 3  
 
上海汽车 
SAIC Motor 
     
图1 失效件 
Fig.1 Failure part 
 
III. 测试结果 Test Results  
序号 
No. 
试验项目 
Test item 
额定值 
Requirement 
试验结果 
Test result 
评价 Evaluation 
合格 
qualified 
不合格 
unqualified 
 
失效件 
 
 
1 
红外(GB/T6040-2002) 
Infrared Spectroscopy 
HNBR 
HNBR 
× 
 
2 
邵氏硬度A (VDA675102) 
Shore hardness A  
70±5 
内层 
65 
× 
 
外层 
63 
× 
 
3 
拉伸强度 (VDA675205) 
Tensile strength  (MPa) 
≥7 
内层 
10.9 
× 
 
外层 
9.8 
× 
 
4 
断裂伸长率 (VDA675205) 
Tensile elongation(%)  
≥300 
内层 
340 
× 
 
外层 
420 
× 
 
 
 
 
 


 
上海汽车中心实验室
(QA Lab) 
中国·上海·嘉定区安研路201 号 
邮编. 201804 
No. 201 Anyan Road, Jiading District,  
Shanghai, China. 
Post code :200433 
报告编号：Report number 
SCL-S-11-0241M 
委托者Requestor：SQE 薛俊 
送样日期Deliver date：2011.12.16 
报告日期Report date：2011.01.06 
第 3 页 共 3 页 
Page 3 of 3  
 
上海汽车 
SAIC Motor 
Ⅳ. 宏观分析 Macroscopic observation 
 
放大观察失效件穿孔位置（见图2）。从外壁看，有一个明显的孔洞，并有一圈裂纹。从内壁看，孔洞两侧对
应处胶面光滑，与其它位置明显不同，系被尖锐异物刺穿位置。此失效是由于胶管被尖锐异物刺穿，后孔洞撕裂
逐步扩大，导致漏水。 
 
  
图2 胶管内外壁形貌 
Fig. 2 Outside and inside surfaces of rubber pipe

File: 材料工程师/SCL-S-11-0242M 左右后门内板.pdf.md
# SCL-S-11-0242M 左右后门内板.pdf

 
上海汽车中心实验室 
SAIC Center Lab 
中国·上海·嘉定区安研路201 号 
邮编. 201804 
No. 201 Anyan Road, Jiading District,  
Shanghai, China. 
Post code :201804
报告编号：Report number 
 
SCL-S-11-0242M
 
委托者Requestor：LG 朱潜军 
委托编号Request number： 
送样日期Deliver date: 
                  2011.12.14
报告日期Report date: 
                  2011.12.26
第 1 页 共 9 页 
Page 1of 9 
 
上海汽车 
SAIC Motor
零件号 
Part number 
10009135 
10009134 
零件名称 
Part name 
左右后门内板 
Rear Door inner plate LH/RH 
图纸日期 
Drawing date  
/ 
零件生产日期
Production date 
/ 
供货商 
Supplier 
临港工厂 
LinGang Plant 
车型/项目 
Car type/project 
IP21 
 
    阶段性报告  Stage report         结论性报告 Conclusion report           测试报告 Test report 
Ⅰ.任务描述Task description 
实验室受委托，对临港工厂生产的的IP21 左右后门内板表面的砂眼缺陷进行原因分析。零件信息如下： 
As requested, QA lab has carried out sand hole defect analysis of IP21 Rear Door inner plate. Part information is shown as following： 
  序号
No. 
零件名称 
Part name 
原材料及牌号 
Material and trademark
原材料厂商 
Raw material producer
散件供应商 
Part supplier 
引用标准 
Standard 
备注 
Remark
1 
左右后门内板 
DX56D+Z t=1.8/0.8 
鞍钢新轧-蒂森克虏伯
TAGAL 
宝钢阿赛洛 
Bao Steel & Arcelor 
/ 
/ 
零件见附图  The test part is shown in the accessory figure 
 
 
 
Ⅱ. 结论与建议Conclusions and suggestions 
结论： 
砂眼孔与钢板交界处有环状突出，砂眼系由外物压入钢板表面所致。钢板激光拼焊过程中的夹具或飞溅产生
砂眼的主要原因。Sand Hole was caused by foreign body indention, ring extrude was found at the connection area between 
sand hole and sheet plate. Clamping or spatter during laser spelling welding process may be the main reason. 
建议：供应商检查其焊接夹具，做好防飞溅措施。Supplier should check the welding fixture and improve the anti-spatter measure. 
 
 
 
Ⅲ. 供应商自检检测质量评价 Evaluation of supplier’s self-testing 
A1：现场评审符合 A1: true after field examination       A2：自检结果与实测一致 A2: The self-checking result is the same as the test result        B：不作评价 B: No judgment      
C1：现场评审不符合 C1: False after field examination    C2：自检结果与实测有明显偏离 C2: The self-checking result deviates from the test results obviously    C3：自检结果无法使用 
C3: The self-checking result is not invalid.                C4：其它无法确认的情况 C4: Other uncertain situations. 
分发： 
Dispenser 
临港  朱潜军 
LG   Zhu Qian Jun 
检验者： 
Identifier 
张勇 
Zhang Yong 
审核： 
Auditor 
 
批准： 
Approver 
 
日期： 
Date 
2011.12.26 
日期： 
Date 
 
日期： 
Date 
 
B 


 
上海汽车中心实验室 
SAIC Center Lab 
中国·上海·嘉定区安研路201 号 
邮编. 201804 
No. 201 Anyan Road, Jiading District,  
Shanghai, China. 
Post code :201804
报告编号：Report number 
 
SCL-S-11-0242M
 
委托者Requestor：LG 朱潜军 
委托编号Request number： 
送样日期Deliver date: 
                  2011.12.14
报告日期Report date: 
                  2011.12.26
第 2 页 共 9 页 
Page 2of 9 
 
上海汽车 
SAIC Motor
Ⅳ. 个别结果 
1．对送样的有砂眼缺陷的三块门内板进行宏观观察分析 
 
图1   右后门内板缺陷编号示意图 
序号 
No. 
照片 
Photo 
说明 
Description 
1-1# 
在25X 照片中，砂眼周围呈现
明显的“环状圈”压痕印迹 
1-1# 
在100X 照片中，测量此砂眼
尺寸： 
长宽约为：0.337mm
和
0.278mm； 
 
同时可以清楚的看到砂眼周
围一圈区别于外围钢板表面
的压印 
1-1# 
1-2-2# 
1-3# 
1-2-1# 


 
上海汽车中心实验室 
SAIC Center Lab 
中国·上海·嘉定区安研路201 号 
邮编. 201804 
No. 201 Anyan Road, Jiading District,  
Shanghai, China. 
Post code :201804
报告编号：Report number 
 
SCL-S-11-0242M
 
委托者Requestor：LG 朱潜军 
委托编号Request number： 
送样日期Deliver date: 
                  2011.12.14
报告日期Report date: 
                  2011.12.26
第 3 页 共 9 页 
Page 3of 9 
 
上海汽车 
SAIC Motor
1-1# 
在此砂眼位置纵剖，在100X
照片中，可以观察到砂眼深度
约为0.069mm，砂眼周围的
“环状圈”突出钢板表面约
0.016mm。 
这说明砂眼是由于外来物压
入钢板表面所致。 
 
1-2# 
在25X 照片中，砂眼周围也呈
现“环状圈” 
1-2-1#
在100X 照片中，测量此砂眼
尺寸 
长宽约为：0.375mm
和
0.248mm； 
1-2-1# 
1-2-2# 


 
上海汽车中心实验室 
SAIC Center Lab 
中国·上海·嘉定区安研路201 号 
邮编. 201804 
No. 201 Anyan Road, Jiading District,  
Shanghai, China. 
Post code :201804
报告编号：Report number 
 
SCL-S-11-0242M
 
委托者Requestor：LG 朱潜军 
委托编号Request number： 
送样日期Deliver date: 
                  2011.12.14
报告日期Report date: 
                  2011.12.26
第 4 页 共 9 页 
Page 4of 9 
 
上海汽车 
SAIC Motor
1-2-1#
在扫描电镜600X 照片中可以
看到砂眼孔内的“锌花”和挤
压刮擦痕迹 
1-2-2#
在100X 照片中，测量此砂眼
尺寸 
长宽约为：0.329mm
和
0.365mm； 
 
同时可以看到此砂眼周围一
圈区别于外围钢板表面的压
印 
1-2-2#
在扫描电镜600X 照片中可以
看到砂眼孔内的“锌花”和挤
压刮擦痕迹 


 
上海汽车中心实验室 
SAIC Center Lab 
中国·上海·嘉定区安研路201 号 
邮编. 201804 
No. 201 Anyan Road, Jiading District,  
Shanghai, China. 
Post code :201804
报告编号：Report number 
 
SCL-S-11-0242M
 
委托者Requestor：LG 朱潜军 
委托编号Request number： 
送样日期Deliver date: 
                  2011.12.14
报告日期Report date: 
                  2011.12.26
第 5 页 共 9 页 
Page 5of 9 
 
上海汽车 
SAIC Motor
1-2-2#
对砂眼内区域表面做能谱分
析： 
1-2-2#
0
2
4
6
8
10
12
keV
0
5
10
15
20
25
 cps/eV
 Zn 
 Zn 
 C 
 O 
 Fe 
 Fe 
元素 
重量百分比
Zn 
71.63% 
C
12.30%
O
4.92%
Fe
3.32%
注：该数据来源于
CTi（上海华测先越
材料技术有限公司）
 
 
1-3# 
在100X 照片中，测量此砂眼
尺寸 
长宽约为：0.474mm
和
0.351mm； 
 


 
上海汽车中心实验室 
SAIC Center Lab 
中国·上海·嘉定区安研路201 号 
邮编. 201804 
No. 201 Anyan Road, Jiading District,  
Shanghai, China. 
Post code :201804
报告编号：Report number 
 
SCL-S-11-0242M
 
委托者Requestor：LG 朱潜军 
委托编号Request number： 
送样日期Deliver date: 
                  2011.12.14
报告日期Report date: 
                  2011.12.26
第 6 页 共 9 页 
Page 6of 9 
 
上海汽车 
SAIC Motor
1-3# 
在扫描电镜400X 照片中可以
看到砂眼孔内的挤压刮擦痕
迹 
1-3# 
对砂眼内区域表面做能谱分
析： 
1-3# 
0
2
4
6
8
10
12
keV
0
5
10
15
20
25
 cps/eV
 Zn 
 Zn 
 O 
 Fe 
 Fe 
 C 
元素 
重量百分比
Zn 
56.01% 
C 
16.94% 
O 
6.37% 
Fe 
4.70% 
注：该数据来源于
CTi（上海华测先越
材料技术有限公司）
 


 
上海汽车中心实验室 
SAIC Center Lab 
中国·上海·嘉定区安研路201 号 
邮编. 201804 
No. 201 Anyan Road, Jiading District,  
Shanghai, China. 
Post code :201804
报告编号：Report number 
 
SCL-S-11-0242M
 
委托者Requestor：LG 朱潜军 
委托编号Request number： 
送样日期Deliver date: 
                  2011.12.14
报告日期Report date: 
                  2011.12.26
第 7 页 共 9 页 
Page 7of 9 
 
上海汽车 
SAIC Motor
1-3#
附近
区域
钢板 
对砂眼内附近区域钢板表面
做能谱分析： 
1-3#
附近
区域
钢板 
0
2
4
6
8
10
12
keV
0
5
10
15
20
25
 cps/eV
 Zn 
 Zn 
 Fe 
 Fe 
 C 
 O 
元素 
重量百分比
Zn 
68.71% 
C
10.71%
O
3.13%
Fe
1.83%
注：该数据来源于
CTi（上海华测先越
材料技术有限公司）
 
综合以上分析情况，结论如下： 
1．砂眼内表面有镀锌层，并且成份及含量与钢板表面基本一致； 
2．砂眼孔与钢板交界处有环状突出，砂眼系由外物压入钢板表面所致； 
 
 
 
 
 
 
 
 
 
 
 
 
 
 


 
上海汽车中心实验室 
SAIC Center Lab 
中国·上海·嘉定区安研路201 号 
邮编. 201804 
No. 201 Anyan Road, Jiading District,  
Shanghai, China. 
Post code :201804
报告编号：Report number 
 
SCL-S-11-0242M
 
委托者Requestor：LG 朱潜军 
委托编号Request number： 
送样日期Deliver date: 
                  2011.12.14
报告日期Report date: 
                  2011.12.26
第 8 页 共 9 页 
Page 8of 9 
 
上海汽车 
SAIC Motor
 
 
 
 
 
 
 
 
 
 
 
 
 
图2   左后门内板-1 缺陷示意图 
序号 
No. 
照片 
Photo 
说明 
Description 
左后-1
在100X 照片中，测量此砂眼尺寸： 
长宽约为：0.402mm 和0.250mm； 
砂眼附近已经打磨过 
 
 
图3   左后门内板-2 缺陷示意图 
左后-1 
左后-2 


 
上海汽车中心实验室 
SAIC Center Lab 
中国·上海·嘉定区安研路201 号 
邮编. 201804 
No. 201 Anyan Road, Jiading District,  
Shanghai, China. 
Post code :201804
报告编号：Report number 
 
SCL-S-11-0242M
 
委托者Requestor：LG 朱潜军 
委托编号Request number： 
送样日期Deliver date: 
                  2011.12.14
报告日期Report date: 
                  2011.12.26
第 9 页 共 9 页 
Page 9of 9 
 
上海汽车 
SAIC Motor
序号 
No. 
照片 
Photo 
说明 
Description 
左后-1
在100X 照片中，测量此砂眼尺寸： 
长宽约为：0.439mm 和0.265mm； 
砂眼附近已经打磨过

File: 材料工程师/SCL-S-11-0243M  IP21 拨叉支架-白云岭.pdf.md
# SCL-S-11-0243M  IP21 拨叉支架-白云岭.pdf

上海汽车中心实验室
SAIC Center Lab 
中国·上海·嘉定区安研路201 号 
邮编. 201804 
No. 201 Anyan Road, Jiading District,  
Shanghai, China. 
Post code :201804 
报告编号 
Report number 
 
SCL-S-11-0243M 
委托者Requestor：
 SQE  陈肖 
委托编号Request number： 
送样日
期
Deliver 
date: 
2011.11.28 
报告日期
Report 
date ：
2011.12.23 
第1页共6页 
 
分发: 
Distribution 
SQE：陈肖 
检验者：
Author 
白云岭 
Bai yunling 
审核： 
Author 
 
批准： 
Approver 
 
日期： 
Date 
 
日期： 
Date 
 
日期： 
Date 
 
上海汽车
SAIC Motor
零件号 
Part number 
10010127 
零件名称 
Part name 
拨叉支架 
magnet bracket of gear selector fork 
图纸日期 
Drawing date  
/ 
零件生产日期 
Production date 
/ 
 供货商 
Supplier 
上海变速器有限公司 
SAGW 
车型/项目 
Car type/project 
IP21 
 
   阶段性报告  Stage report        结论性报告 Conclusion report           测试报告 Test report 
Ⅰ.任务描述 Task description 
实验室受委托对拨叉支架进行失效原因分析，失效零件具体信息如下： 
As requested, QA lab has analyzed the cause of the magnet bracket of gear selector fork failure. The information of failed part is 
shown as following： 
零件名称 
Part name 
拨叉支架 
magnet bracket of gear selector fork 
制造日期 
Production date 
/ 
VIN 码 
VIN 
LSJW26G66AS990013 
销售日期 
Sale date 
/ 
车辆里程数 
Car mileage 
17244 公里 
维修站名称 
Sale agent 
/ 
失效模式描述 
Failure circumstances 
description 
北京试验基地IP21 DCT-DS44 试验车L1OSOD013，在早上6 点半左右的试验中出现变速箱EP 故障，具
体象限为：起步加速时（发动机转速2000RPM）仪表突然显示变速箱故障，随即档位显示为EP，无论手
动模式还是自动模式都无法换挡。 2011.9.5, Beijing Test Base IP21 DCT-DS44 test car L1OSOD013 
around 6:30 in the morning EP gearbox malfunction occurs, the specific quadrant of: start acceleration 
(egine speed 2000RPM) IP suddenly shows transmission failure, then stalls displayed as EP, either 
manual mode or automatic mode can not  shift.  
原材料信息：Raw material information 
原材料及牌号 
Raw material 
specification
10982/EN 10149-2-S-460MC 
原材料厂商 
Raw material producer 
/ 
散件供应商 
Component supplier 
/ 
金属热处理状态 
Metal heat treatment state 
/ 
Ⅱ. 结论与建议 Conclusions and suggestions 
结论Conclusions： 
1、 断口属弯曲疲劳断裂，断裂源于两角位。The fracture belongs to bending fatigue fracture, origins are at opposite corners. 
2、 材料的硬度、金相组织符合该牌号材料的基本性能。The hardness& microstructure meet the requirements of the material 
specification. 
 
 
建议Suggestions： 
1、 请进一步校核使用工况的受力情况。Check the forces applied during running. 
 


上海汽车中心实验室
SAIC Center Lab 
中国·上海·嘉定区安研路201 号 
邮编. 201804 
No. 201 Anyan Road, Jiading District,  
Shanghai, China. 
Post code :201804 
报告编号 
Report number 
 
SCL-S-11-0243M 
委托者Requestor：
 SQE  陈肖 
委托编号Request number： 
送样日
期
Deliver 
date: 
2011.11.28 
报告日期
Report 
date ：
2011.12.23 
第2页共6页 
 
上海汽车
SAIC Motor
III. 测试结果 Test Results  
一、宏观观察： 
1、 断裂位置在焊缝附近，见图1；焊缝观察：失效件与SQE 提供的正常件焊缝比较，见图2 
2、 断口宏观形貌：来样断面分为两部分，断裂源于两角位如图3 箭头所 
二、断口分析： 
用扫描电镜观察断口微观形貌： 
1、 断裂源区放大后可见裂纹、准解理及韧窝特征如图4；  
2、 扩展区形貌：呈二次裂纹、辉纹、韧窝，见图5； 
3、 终断区区形貌；韧窝，见图6； 
 
 
 
三、材质分析： 
     1、从失效件上取样，测试结果符合该牌号材料的基本性能。 
附表1 
 序
号 
试验项目 
额定值 
试验结果 
评价 
合格 
不合
格 
 
失效件
/EN10149-2-S-460MC 
EN10149 ：1995 
 
 
 
1 
硬度 
/ 
204HV10、207HV10 
 
 
2 
抗拉强度 
520-670Mpa 
660MPa   1 
 
 
3 
金相组织 
/ 
铁素体+碳化物 
（图7） 
 
 
注： 
1、抗拉强度是从硬度值转化而来的，转换标准为ISO18265。 
 
结论： 
3、 断口属弯曲疲劳断裂，断裂源于两角位。 
4、 材料的硬度、金相组织符合该牌号材料的基本性能。 
 
 
 
 
 
 
 
 
 


上海汽车中心实验室
SAIC Center Lab 
中国·上海·嘉定区安研路201 号 
邮编. 201804 
No. 201 Anyan Road, Jiading District,  
Shanghai, China. 
Post code :201804 
报告编号 
Report number 
 
SCL-S-11-0243M 
委托者Requestor：
 SQE  陈肖 
委托编号Request number： 
送样日
期
Deliver 
date: 
2011.11.28 
报告日期
Report 
date ：
2011.12.23 
第3页共6页 
 
上海汽车
SAIC Motor
  
   
 
图1 断裂位置示意图 
 
  
 
  
 
图2 焊缝宏观观察 
 
 
 
失效件：有
明显的焊料
堆积痕迹。 
SQE 提供的
正常件：无外
料焊料痕迹，
只有两基材
的焊接痕迹。
失效件 
失效件 
正常件
正常件


上海汽车中心实验室
SAIC Center Lab 
中国·上海·嘉定区安研路201 号 
邮编. 201804 
No. 201 Anyan Road, Jiading District,  
Shanghai, China. 
Post code :201804 
报告编号 
Report number 
 
SCL-S-11-0243M 
委托者Requestor：
 SQE  陈肖 
委托编号Request number： 
送样日
期
Deliver 
date: 
2011.11.28 
报告日期
Report 
date ：
2011.12.23 
第4页共6页 
 
上海汽车
SAIC Motor
 
图3  断口宏观形貌 
      
 
 
      
 
图4 裂源处微观形貌：见裂纹、准解理及韧窝特征 
 
 
120X 
300X 
1200X 
2400X 
表面磨损 


上海汽车中心实验室
SAIC Center Lab 
中国·上海·嘉定区安研路201 号 
邮编. 201804 
No. 201 Anyan Road, Jiading District,  
Shanghai, China. 
Post code :201804 
报告编号 
Report number 
 
SCL-S-11-0243M 
委托者Requestor：
 SQE  陈肖 
委托编号Request number： 
送样日
期
Deliver 
date: 
2011.11.28 
报告日期
Report 
date ：
2011.12.23 
第5页共6页 
 
上海汽车
SAIC Motor
 
 
图5  扩展区微观形貌：呈二次裂纹、辉纹、韧窝  
 
 
 
图6 终断区微观形貌：韧窝 


上海汽车中心实验室
SAIC Center Lab 
中国·上海·嘉定区安研路201 号 
邮编. 201804 
No. 201 Anyan Road, Jiading District,  
Shanghai, China. 
Post code :201804 
报告编号 
Report number 
 
SCL-S-11-0243M 
委托者Requestor：
 SQE  陈肖 
委托编号Request number： 
送样日
期
Deliver 
date: 
2011.11.28 
报告日期
Report 
date ：
2011.12.23 
第6页共6页 
 
上海汽车
SAIC Motor
 
图7  金相组织：铁素体+碳化物    500X

File: 材料工程师/SCL-S-11-0244M IP21 Door handles 失效分析报告.pdf.md
# SCL-S-11-0244M IP21 Door handles 失效分析报告.pdf

 
上海汽车中心实验室 
中国·上海·嘉定区安研路201 号 
邮编. 201804 
 
SAIC Central Laboratory 
201 Anhong rd, Anting, Shanghai, China 
报告编号 
Report number 
 
SCL-S-11-0244M 
委托者: Yu Qian, SQE 
Request person, dept： 
委托编号: / 
Request number: 
送样日期: 2011.12.23 
Request date:  
报告日期: 2012.01.19 
Report date：  
第1页共7页 
 
分发: 
Distribution 
Yu Qian, SQE 
检验者Author 
Liz Greasley 
审核Auditor 
 
批准Approver 
 
日期Date 
2012.01.19 
日期Date 
 
日期Date 
 
SMPV-0.2.3-002-QA -F01 
上海汽车 
SAIC Motor 
零件号Part number 
10028510 
 零件名称 
Part name 
左前门开门扣手组件 
图纸日期Drawing date 
2009.10.12 
零件生产日期Part production date 
见以下 
 供货商 
Supplier 
泰州劲松Taizhou Jinsong 
车型/项目Car type/project 
IP21 
阶段性报告 Interim report                结论性报告 Conclusion report          
 
Ⅰ.任务描述 Task description 
实验室受委托对开门扣手组件进行失效原因分析，失效零件具体信息如下： 
As requested, QA lab has analyzed the failure of door handle assemblies. The background information is as following： 
零件信息：Part information 
零件名称 
Part name 
左前门开门扣手组件 
Door handle assy, left front 
制造日期 
Production date 
A:2009.11; B:2009.07; C:2009.10 
VIN 码 
VIN 
A: LSJW26G398J047488 
B: LSJW26H359S049264 
C: LSJW26H319S069320 
销售日期 
Sale date 
/ 
车辆里程数 
Car mileage 
A:77779; B:23924; C:70126 (km) 
维修站名称 
Sale agent 
/ 
失效模式描述 
Failure circumstance  
客户不能开门Customer cannot open door 
原材料信息：Raw material information 
原材料及牌号 
Raw material specification 
60Si2Mn GB/T 1222 
原材料厂商 
Raw material producer 
/ 
散件供应商 
Component supplier 
/ 
金属热处理状态 
Metal heat treatment state 
淬火及回火Q & T 
失效零件见图1：The failed parts are shown in figure 1.  
 
Ⅱ. 结论与建议 Conclusions and Suggestions 
结论Conclusions： 
1. 三件开门扣手的弹簧为疲劳断裂，起源于钢丝外表面。The three door handle springs have failed by fatigue, 
originating at the outer surface of the wire.   
2. 沿着弹簧钢丝发现有其它的疲劳裂纹，表明首要原因是载荷过大。这可能是由于门闩系统磨损或腐蚀了，增
加拉手上的载荷。Additional fatigue cracks were found along the wire, indicating the primary cause is excessive load.  This 
may be due to wear or corrosion in the door latch system, increasing the load on the handle. 
3. 起源位置无缺陷或腐蚀。No defects or corrosion were found near to the origins. 
4. 弹簧材料化学成分不符合要求。硬度正常，但是无法判断机械性能是否符合要求的。The material composition does 
not meet the requirements of the drawing.  The hardness is normal, but this test alone cannot qualify if the mechanical 
strength is ok or not. 
 
建议Suggestions： 
1. 调查开门装置载荷过大的原因。Investigate reason for increased load in the door latch system. 
2. 供应商提供拉伸结果，之后将测试后的样品提供给实验室。Supplier to provide tensile testing results and 
submit tested samples to laboratory.


 
上海汽车中心实验室 
中国·上海·嘉定区安研路201 号 
邮编. 201804 
 
SAIC QA Laboratory 
201 Anhong rd, Anting, Shanghai 
报告编号 
Report number 
 
SCL-S-11-0244M 
委托者: Yu Qian, SQE 
Request person, dept： 
委托编号: / 
Request number: 
送样日期: 2011.12.23 
Request date:  
报告日期: 2012.01.19 
Report date：  
第2页共7页 
 
SMPV-0.2.3-002-QA -F01 
上海汽车 
SAIC Motor 
III. 调查结果 Investigation Results  
返回三个门把手，如图1 所示。对于A 和B 件，断裂的弹簧已失踪。C 件的弹簧似乎是好的，但是拆开之后就
发现已断裂。 
The three door handles were returned, as shown in figure 1.  For handles A & B, one part of the fractured spring was missing.  
The spring from handle C appeared to be OK, however after disassembly the fracture was found. 
 
  
 
 
  
 
图1  三件失效门开门扣手组件 a) 整体(#A)  b) 门扣手组件#A  c) 门扣手组件#B  d) 门扣手组件 #C 
Figure 1  The three broken door handle assemblies a) Overview (#A)  b) Handle #A  c) Handle#B  d) Handle #C 
a 
b 
c 
d 


 
上海汽车中心实验室 
中国·上海·嘉定区安研路201 号 
邮编. 201804 
 
SAIC QA Laboratory 
201 Anhong rd, Anting, Shanghai 
报告编号 
Report number 
 
SCL-S-11-0244M 
委托者: Yu Qian, SQE 
Request person, dept： 
委托编号: / 
Request number: 
送样日期: 2011.12.23 
Request date:  
报告日期: 2012.01.19 
Report date：  
第3页共7页 
 
SMPV-0.2.3-002-QA -F01 
上海汽车 
SAIC Motor 
断口分析 Fracture Analysis 
 
三个弹簧断裂在相同的位置，在弹簧的外表面，见图2。 都为疲劳断裂，起源附近没有损坏或缺陷（见图2＆3）。
疲劳裂纹扩展深度约0.3mm，然后过载断裂。没有可以导致疲劳失效的表面腐蚀或损坏。 
The three springs had fractured at the same location at the outer surface of the spring (figure 2).  All had failed through 
fatigue, with no sign of damage or defect near to the origin (see figures 2 & 3). The fatigue crack propagated for ~0.3mm 
before final overload failure occurred.  There was no surface corrosion or damage which might have contributed to fatigue.   
 
  
 
 
  
 
图2  断口, 箭头指源位置  a) 弹簧 #A  b) 弹簧#B  c) & d) 弹簧#C 
Figure 2  Fracture surfaces, arrows indicate origins  a) Spring #A  b) Spring #B  c) & d) Spring #C 
 
a 
b 
c 
d 


 
上海汽车中心实验室 
中国·上海·嘉定区安研路201 号 
邮编. 201804 
 
SAIC QA Laboratory 
201 Anhong rd, Anting, Shanghai 
报告编号 
Report number 
 
SCL-S-11-0244M 
委托者: Yu Qian, SQE 
Request person, dept： 
委托编号: / 
Request number: 
送样日期: 2011.12.23 
Request date:  
报告日期: 2012.01.19 
Report date：  
第4页共7页 
 
SMPV-0.2.3-002-QA -F01 
上海汽车 
SAIC Motor 
 
 
图3 a) & b) 
 
电镜图片 (弹簧#B 断口) 
疲劳源无缺陷或破坏特征 
 
 
Figure 3 a) & b) 
 
SEM images of spring #B 
No defect or damage at origin 
a 
b 


 
上海汽车中心实验室 
中国·上海·嘉定区安研路201 号 
邮编. 201804 
 
SAIC QA Laboratory 
201 Anhong rd, Anting, Shanghai 
报告编号 
Report number 
 
SCL-S-11-0244M 
委托者: Yu Qian, SQE 
Request person, dept： 
委托编号: / 
Request number: 
送样日期: 2011.12.23 
Request date:  
报告日期: 2012.01.19 
Report date：  
第5页共7页 
 
SMPV-0.2.3-002-QA -F01 
上海汽车 
SAIC Motor 
微观分析Microstructural analysis 
一个通过＃C 弹簧断裂的截面显示：疲劳裂纹区具有典型的疲劳特征：平坦，其深度约〜0.3mm，其余断裂的区
域是由于过载所致（图4）。在裂纹起源的附件，无缺陷，脱碳或其它的表面特征；金相组织正常的。靠近主裂
纹的附近，有两个的疲劳裂纹，说明疲劳是由于过载，不是应力集中。 
A cross-section through spring #C fracture revealed a typical flat fatigue crack to a depth of ~0.3mm, the remaining fracture 
was through overload (figure 4).  No defects, decarburisation or other surface features were found near to the crack origin.  
The microstructure is normal.  Two further fatigue cracks were found near to the main crack, indicating that the fatigue was 
due to a general overload of the material, not stress concentration. 
 
   
 
  
 
图4  通过＃C 弹簧的截面 a) 整体照片 b) 附近两个裂纹  c) 疲劳源 (无缺陷) 
Figure 4  Cross section through spring #C.  a) Overview  b) Nearby cracks  c) Crack origin (no defects) 
 
a 
b 
c 


 
上海汽车中心实验室 
中国·上海·嘉定区安研路201 号 
邮编. 201804 
 
SAIC QA Laboratory 
201 Anhong rd, Anting, Shanghai 
报告编号 
Report number 
 
SCL-S-11-0244M 
委托者: Yu Qian, SQE 
Request person, dept： 
委托编号: / 
Request number: 
送样日期: 2011.12.23 
Request date:  
报告日期: 2012.01.19 
Report date：  
第6页共7页 
 
SMPV-0.2.3-002-QA -F01 
上海汽车 
SAIC Motor 
材料分析 Material Analysis 
材料分析清楚地表明，该材料不是图纸所规定的材料（见附表）。供应商有可能使用的材料是＃70，根据GB / T 
1222，强度偏低, REL≥835MPa，Rm≥1030MPa。这是疲劳失效的最大因素。 
The materials analysis clearly showed that the material was not according to drawing (see table).  It is likely that the supplier 
used material #70, according to GB/T 1222.  According to the standard, the strength could be lower than 60Si2Mn.  The 
hardness is typical, although conversions from tensile strength are not very accurate for wire.  
序号 
No. 
试验项目 
Test item 
额定值 
Requirement 
试验结果 
Test result 
评价 Evaluation 
合格 
OK 
不合格 
Not OK 
1 
硬度 
Hardness 
(≥ 408 HV) 1 
524, 530, 516 
HV10 
X 
 
2 
拉伸强度 
Rm 
≥ 1275 MPa 
/ 
 
 
3 
化学成分 
Chemical Composition 
60Si2Mn GB/T 1222 
 
 
 
 
%C 
0.56 – 0.64 
0.71 2 
 
X 
 
%Si 
1.50 – 2.00 
0.18 2 
 
X 
 
%Mn 
0.70 – 1.00 
0.70 2 
X 
 
 
%Cr 
≤ 0.35 
0.02 2 
X 
 
 
%Ni 
≤ 0.35 
0.02 2 
X 
 
 
%Cu 
≤ 0.25 
0.01 2 
X 
 
 
%P 
≤ 0.035 
0.016 2 
X 
 
 
%S 
≤ 0.035 
0.012 2 
X 
 
4 
金相组织 
Microstructure 
 
 
X 
 
5 
非金属夹杂物 
Non-metallic 
inclusions 
GB/T 1222 
A: / 
B: 1.5 
C: / 
D: 1 
X 
 
备注： 
1) 依据标准GB/T 1172, 由抗拉强度换算而来。但是最正确是用原材料做拉伸试验。 
2) 脚注1 系委外（上海机动车检测中心）测试，委外报告编号：J2011121061 
Remark： 
1) Converted from tensile strength (GB/T 1172), although this is not very accurate.  A tensile test should be carried out on raw material. 
2) Outsourcing test result (SMVIC), report number J2011121061 
 
 
图5 非金属夹杂物 
Figure 5  Non-metallic inclusions 


 
上海汽车中心实验室 
中国·上海·嘉定区安研路201 号 
邮编. 201804 
 
SAIC QA Laboratory 
201 Anhong rd, Anting, Shanghai 
报告编号 
Report number 
 
SCL-S-11-0244M 
委托者: Yu Qian, SQE 
Request person, dept： 
委托编号: / 
Request number: 
送样日期: 2011.12.23 
Request date:  
报告日期: 2012.01.19 
Report date：  
第7页共7页 
 
SMPV-0.2.3-002-QA -F01 
上海汽车 
SAIC Motor 
使用情况Operational considerations 
 
对枢轴销进行了检查，发现表明有严重的磨损（图6），这阻碍了弹簧的运动，并促使了过早失效。枢轴销的材
料是0CrNi18 - 10 钢，不是特别硬或也不耐磨。更合适的材料将是镀铬的硬钢材。 
The pivot pins were also examined, and a high degree of wear was found (figure 6)  This has prevented easy movement of the 
spring and has contributed to the premature failure.  The material is specified as 0CrNi18-10 steel, which is not especially 
hard or wear resistant.  A more suitable material would be a hardened steel with a chromium coating.  
 
进一步考虑操作过程中的负载。如果门闩出现磨损或腐蚀，这会增加了把手的载荷，那么将促使枢轴销的磨损和
弹簧过早失效。 
A further consideration would be the load applied during operation.  If wear or corrosion in the door latch mechanism has 
increased the load at the handle, then this would also contribute to the pin wear and the springs’ premature failure.    
 
 
 
 
Figure 6  Pivot pins from the three handles showing high wear a) Handle #A  b) Handle #B  c) Handle #C 
a 
b 
c
