Repository: kujaxr/obsidian-vault

File: 材料工程师/SCL-S-11-0245m  R750 活塞.pdf.md
# SCL-S-11-0245m  R750 活塞.pdf

 
上海汽车中心实验室 
中国·上海·嘉定区安研路201 号 
邮编. 201804 
 
SAIC Central Laboratory 
201 Anhong rd, Anting, Shanghai, China 
报告编号 
Report number 
 
SCL-S-11-0245M 
委托者: 质量工程科 陈煜 
Request person, dept： 
委托编号:  
Request number: 
送样日期: 2011.12.23 
Request date:  
报告日期: 2012.01.16 
Report date：  
第1页共7页 
 
分发: 
Distribution 
质量工程科 陈煜 
检验者Author 
邵 百 明 
审核Auditor 
Liz Greasley 
批准Approver 
 
日期Date 
2012.01.16 
日期Date 
2012.01.16 
日期Date 
 
 
上海汽车 
SAIC Motor 
零件号Part number 
LFL000740 
 零件名称 
Part name 
活塞piston 
图纸日期Drawing date 
/ 
零件生产日期Part production date 
/ 
 供货商 
Supplier 
青岛辉门 
车型/项目Car type/project 
Roewe750 
阶段性报告 Interim report                结论性报告 Conclusion report          
 
Ⅰ.任务描述 Task description 
实验室受委托对活塞进行失效原因分析，失效零件具体信息如下： 
As requested, QA lab has analyzed the failure of piston. The background information of the failed part is as following： 
零件信息：Part information 
零件名称 
Part name 
活塞 piston 
制造日期 
Production date 
/ 
VIN 码 
VIN 
LSJW16G369J020995 
销售日期 
Sale date 
/ 
车辆里程数 
Car mileage 
24015 公里 (km) 
维修站名称 
Sale agent 
南通新城 
失效模式描述 
Failure circumstance  
活塞环槽间本体断裂；The piston lands were fractured on the intake side. 
原材料信息：Raw material information 
原材料及牌号 
Raw material specification 
S2N  
原材料厂商 
Raw material producer 
/ 
散件供应商 
Component supplier 
青岛辉门 
金属热处理状态 
Metal heat treatment state 
T6 
失效零件见图1：The failed part is shown in figure 1.  
 
Ⅱ. 结论与建议 Conclusions and Suggestions 
 
结论Conclusions： 
1. 
环岸断裂是由于汽缸内不正常燃烧所致。由于未对发动机系统进行全面的分析，所以导致不正常燃烧的原因
还不明确。燃油品质也可以引起异常燃烧，但无法对其进行鉴定。The piston lands have fractured due to 
abnormal combustion in the cylinder.  The contributing factors cannot be discovered without comprehensive 
engine running analysis.  Fuel quality can also influence abnormal combustion, however it is not possible to state 
that this is the root cause.  
2. 
活塞的材料满足要求；在断裂区域没有发现缺陷。The piston material meets the requirements and there are no 
defects in the fractured area.   
 
建议Suggestions: 
1.  更换所有的活塞，检查发动机及其传感器是否正常。Replace all pistons in the engine and check engine and 
sensors are operating correctly. 
2.  用户应去好的加油站加压，以保证汽油的质量。The customer should use high quality fuel from well-known 
service station. 
 


 
上海汽车中心实验室 
中国·上海·嘉定区安研路201 号 
邮编. 201804 
 
SAIC QA Laboratory 
201 Anhong rd, Anting, Shanghai 
报告编号 
Report number 
 
SCL-S-11-0245M 
委托者: 质量工程科 陈煜 
Request person, dept： 
委托编号:  
Request number: 
送样日期: 2011.12.23 
Request date:  
报告日期: 2012.01.16 
Report date：  
第2页共7页 
 
 
上海汽车 
SAIC Motor 
III. 测试结果与分析 Test Results and Analysis 
（1）失效产品 Failed Parts 
收到的来样为断裂的活塞总成和连杆（见图1）；失效发动机的其它配件未收到。由图可见：①进气一
侧，环槽间本体出现断裂，长度约为周长的1/3；②有一定的积碳，属于正常现象；③其它区域完好，无异
常，表明与缸体的配合正常。 
The received parts are is the assembly and connecting rod, showed by fig. 1; other parts of the failed engine 
were not provided. According the fig. 1, it can be found: ① at the intake side, the piston ring lands were broken, 
the length of fracture area is about 1/3 circumference; ② there is some accumulated carbon, which is normal; ③
other areas are normal,which shows the matching with cylinder is normal. 
 
 
图1 失效的活塞 
Fig. 1 failed piston 
 
 活塞中的第一环和第二环的活塞环完好，未见异常，如图2 所示，表明失效与活塞环无关。 
 The 1st and 2nd piston ring (see fig. 2) are normal, which shows the failure is not because of piston ring. 
 
图2 活塞环 
Fig. 2 piston ring 
环槽间
本体开
裂的区
域 
环槽间本
体开裂 
积碳 
进气侧 
材料检测区域1 
材料检测区域2 


 
上海汽车中心实验室 
中国·上海·嘉定区安研路201 号 
邮编. 201804 
 
SAIC QA Laboratory 
201 Anhong rd, Anting, Shanghai 
报告编号 
Report number 
 
SCL-S-11-0245M 
委托者: 质量工程科 陈煜 
Request person, dept： 
委托编号:  
Request number: 
送样日期: 2011.12.23 
Request date:  
报告日期: 2012.01.16 
Report date：  
第3页共7页 
 
 
上海汽车 
SAIC Motor 
     图5 显示：过渡处的圆角正常。 
Fig.5 shows that the transition is normal. 
     如果活塞不存在质量问题，环岸的断裂是由于工作中的异常高压所致。这种异常高压的产生与缸体内
不正常燃烧有关。 
     If the quality of the piston is good, the break of the piston lands is because of abnormal high pressure during 
the working, which is caused by the abnormal combustion in the cylinder. 
    引起异常燃烧的可能原因与传感器失效以及燃油质量不好有关。由于目前未收到其它部件，因此无法
排除传感器的问题。 
     The reasons caused the abnormal combustion are possible related with sensor failure and poor quality fuel. 
At present, the reason due to other components can’t be removed. 
 
（2）断口Fracture Surface 
断口的整体形貌如图2 所示。两环岸的断口形貌相同，裂纹起源于活塞头部的一侧，向另一侧扩展，
最后瞬断。 
   The whole fracture surfaces are showed by fig. 2. The fracture characters of the two fracture surfaces are the 
same. The crack began at the front side of the piston, spread to the other side and then final ruptured. 
扫描电镜下，第一环槽和第二环槽间的环岸断口如3 所示。在裂纹起源的一侧，可以发现一些疲劳台阶，
表明该疲劳断裂是多源的；最后断裂区的断口有大量的损伤。 
The fracture surface of the ring bank between the 1st and 2nd groove is checked by SEM and the photo is fig. 
3. At the side of the crack source, the ratchet marks of fatigue can be found, which showed the break is because of 
multi-origin fatigue; the final rupture area was damaged seriously. 
第二环槽和第三环槽间的断口如图4 所示。在裂纹的起源区也可以看到一些疲劳的台阶；瞬断区断口
表现出脆性断口特征，这与该材料的特性相一致。 
Fig.4 shows the fracture surface of the ring bank between the 2nd and 3rd groove checked by SEM. It is also 
find there are ratchet marks at the crack source region; the final rupture region shows the brittle character, which is 
related with the material property. 
断口在高温下氧化，因此很难对断口作进一步的分析。检测中，未发现材料的缺陷。 
Because of the oxidation under high temperature, it is difficult to further check the fracture. During checking, 
no material defects are found.  
 
 
 
 
 
 
 
 
 
 
 


 
上海汽车中心实验室 
中国·上海·嘉定区安研路201 号 
邮编. 201804 
 
SAIC QA Laboratory 
201 Anhong rd, Anting, Shanghai 
报告编号 
Report number 
 
SCL-S-11-0245M 
委托者: 质量工程科 陈煜 
Request person, dept： 
委托编号:  
Request number: 
送样日期: 2011.12.23 
Request date:  
报告日期: 2012.01.16 
Report date：  
第4页共7页 
 
 
上海汽车 
SAIC Motor 
 
 
图2 断口整体照片 
Fig. 2 whole fracture surface 
 
 
 
 
图3 第一环槽和第二环槽间的环岸断口SEM 照片 
                  Fig.3 Fracture surface of ring bank between the 1st and 2nd grooves by SEM 
疲劳
裂纹
扩展
方 向 
瞬断区 
疲劳起源区 
疲劳台阶 
最后断裂区 
裂纹扩展方向 
说明： 
a)断口低倍照片 显示了疲劳区和瞬断区； 
b)疲劳台阶 显示断裂为多源的疲劳断裂； 
c)瞬断区   断口有严重的损伤 
 
Illuminate: 
a) fracture surface under low magnification  
showing the regions of fatigue and final 
rupture； 
b) ratchet marks of fatigue showing multi-origin 
fatigue； 
c) final rupture region  damaged seriously. 


 
上海汽车中心实验室 
中国·上海·嘉定区安研路201 号 
邮编. 201804 
 
SAIC QA Laboratory 
201 Anhong rd, Anting, Shanghai 
报告编号 
Report number 
 
SCL-S-11-0245M 
委托者: 质量工程科 陈煜 
Request person, dept： 
委托编号:  
Request number: 
送样日期: 2011.12.23 
Request date:  
报告日期: 2012.01.16 
Report date：  
第5页共7页 
 
 
上海汽车 
SAIC Motor 
     
 
（a）裂纹起源区/crack source region        （b）最后断裂区(脆性)/final rupture region (brittle) 
图3 第二环槽和第三环槽间的环岸断口SEM 照片 
Fig. 3 Fracture surface of ring bank between the 2nd and 3rd grooves by SEM 
 
（3）材料检测 Material Test 
材料的检测结果如表1 所示。 
The results about the material is showed by table 1. 
 
表1 材料检测结果 
Table 1 Material Test Results 
序
号 
No. 
试验项目 
Test item 
额定值 
Requirement 
试验结果 
Test result 
评价 Evaluation 
合格 
OK 
不合格 
Not OK 
1 
化学成分S2N1 
（ TS1E-012-004 ） 
 
 
 
 
 
 
Fe ：≤ 0.50 
0.218 
× 
 
 
 
Si ：10~13 
12.25 
× 
 
 
 
Cu： 3~3.8 
3.617 
× 
 
 
 
Mg ：0.5~1.0 
0.753 
× 
 
 
 
Ni：2~2.7 
2.321 
× 
 
 
 
Mn：≤ 0.20 
0.0135 
× 
 
 
 
Zn：≤ 0.20 
0.001 
× 
 
 
 
Pb：≤ 0.08 
<0.0010 
× 
 
 
 
Sn：≤ 0.10 
<0.001 
× 
 
 
 
Ti：≤ 0.20 
0.006 
× 
 
 
 
Zr：≤ 0.20 
0.102 
× 
 
 
 
V：≤ 0.20 
0.0460 
× 
 
2 
硬度HB5/250 
100-130HB 
114,115,116 
× 
 
 
 
 


 
上海汽车中心实验室 
中国·上海·嘉定区安研路201 号 
邮编. 201804 
 
SAIC QA Laboratory 
201 Anhong rd, Anting, Shanghai 
报告编号 
Report number 
 
SCL-S-11-0245M 
委托者: 质量工程科 陈煜 
Request person, dept： 
委托编号:  
Request number: 
送样日期: 2011.12.23 
Request date:  
报告日期: 2012.01.16 
Report date：  
第6页共7页 
 
 
上海汽车 
SAIC Motor 
序
号 
No. 
试验项目 
Test item 
额定值 
Requirement 
试验结果 
Test result 
评价 Evaluation 
合格 
OK 
不合格 
Not OK 
3 
金相组织（QC/T 
553-2008） 
显微组织1-4 级； 
鱼骨铁相夹杂物：1-4 级； 
针状铁相夹杂物：1-4 级； 
区域1 
图4：显微组织：3 级； 
鱼骨铁相夹杂物：2 级； 
针状铁相夹杂物：2 级； 
× 
 
区域2 
 
图4：显微组织：3 级； 
鱼骨铁相夹杂物：2 级； 
针状铁相夹杂物：2 级； 
× 
 
4 
孔隙率2 
（VW50097） 
≤5% 
区域1 
＜0.1%（图5） 
× 
 
区域2 
＜0.1%（图5） 
× 
 
5 
孔隙大小2 
（VW50097） 
≤1mm 
 
区域1 
＜0.05（图5） 
× 
 
区域2 
＜0.05（图5） 
× 
 
 备注：1）成分委托机动车检测中心完成，委外报告编号：CW1210007H000。 
2）参照大众的标准VW50097。 
Remark：1) The test result is from SMVIC and the report number is CW1210007H000. 
        2）refer to the standard vw50097 . 
   
 
(a) 区域1/region 1 （100X）                                 (b)区域2/region2 （100X） 
    
 
（c）区域1/region 1 （200X）                             (d) 区域2/region 2 （200X） 
图4 组织 
Fig. 4 microstructure 


 
上海汽车中心实验室 
中国·上海·嘉定区安研路201 号 
邮编. 201804 
 
SAIC QA Laboratory 
201 Anhong rd, Anting, Shanghai 
报告编号 
Report number 
 
SCL-S-11-0245M 
委托者: 质量工程科 陈煜 
Request person, dept： 
委托编号:  
Request number: 
送样日期: 2011.12.23 
Request date:  
报告日期: 2012.01.16 
Report date：  
第7页共7页 
 
 
上海汽车 
SAIC Motor 
   
 
(a) 区域1/region 1（6.6×6.6mm2）                      (b)区域2/region2 （6.6×6.6mm2） 
        （过渡圆角正常/ transition normal）                     （过渡圆角正常/ transition normal） 
图 5 孔隙率 
Fig 5 porosity rate

File: 材料工程师/SCL-S-11-0246.pdf.md
# SCL-S-11-0246.pdf

 
上海汽车中心实验室 
SAIC Center Lab 
中国·上海·嘉定区安研路201 号 
邮编. 201804 
No 201 Anyan road, Jiading, Shanghai China 
Post code 201804 
 
报告编号 
Report number 
 
SCL-S-11-0246 
委托者:SQE:冯新华 
Request person, dept： 
委托编号:   
Request number:  
送样日期:  2011.12.28 
Request date:  
报告日期: 2011.1.15 
Report date：  
第1 页共3 页 
 
分发: 
Distribution 
SQE：冯新华 
检验者Author 
张雪芬 
审核Auditor 
 
批准Approver 
 
日期Date 
2011.01.12 
日期Date 
 
日期Date 
 
SMPV-0.2.3-002-QA -F01 
上海汽车 
SAIC Motor 
零件号 
Part number 
50030351 
 零件名称 
Part name 
遮阳板吊钩 
Retainer assy sunvisor 
图纸日期 
Drawing date  
2009.11.09 
零件生产日期 
Production date 
/ 
 供货商 
Supplier 
上海盛泰塑胶汽车配件厂 
Shanghai shengtai modelglue automobile fittings factory 
车型/项目 
Car type/project 
AP11 
 
        结论性报告 Conclusion report            
Ⅰ.任务描述 Task description 
实验室受委托对遮阳板吊钩进行失效原因分析，失效零件具体信息如下： 
As requested, QA lab has analyzed the failure of retainer assy sunvisor. The background information of the failed 
part is as following： 
零件信息：Part information 
零件名称 
Part name 
遮阳板吊钩 
Retainer assy sunvisor 
制造日期 
Production date 
/ 
VIN 码 
VIN 
/ 
销售日期 
Sale date 
/ 
车辆里程数 
Car mileage 
0Km 
维修站名称 
Sale agent 
/ 
失效模式描述 
Failure circumstance 
description 
遮阳板吊钩开裂 
Retainer assy sunvisor cracked 
原材料信息：Raw material information 
原材料及牌号 
Raw material 
specification 
POM 
Delrin100P NC0101AC2LFI4201 
原材料厂商 
Raw material 
producer 
杜邦 
Dupont 
散件供应商 
Component supplier 
上海盛泰塑胶汽车配件厂 
Shanghai 
shengtai 
modelglue 
automobile fittings factory 
金属热处理状态 
Metal heat treatment 
state 
/ 
失效零件见图：The failed part is shown in figure 1.  
 
Ⅱ. 结论与建议 Conclusions and suggestions 
结论：1）经测试，零件材料符合图纸要求。 
      2）装配时，螺栓安装倾斜，致使零件熔合区最薄弱部位受力开裂 
Conclusions： After the tests，the materials of the retainer assy sunvisor conforms to the drawing requirement. 
According to the macroscopic observation and material test of retainer assy sunvisor，the bolt was not 
installed in place.So the failture occurred at the weld zone（the weakest part）. 
    建议： 改善装配和注塑工艺 
Suggestions：Improve the assembly and injection molding process 
 


 
上海汽车中心实验室 
SAIC Center Lab 
中国·上海·嘉定区安研路201 号 
邮编. 201804 
No 201 Anyan road, Jiading, Shanghai China 
Post code 201804 
报告编号 
Report number 
 
SCL-S-11-0246 
委托者: SQE:冯新华 
Request person, dept： 
委托编号:   
Request number:  
送样日期:  2011.12.28 
Request date:  
报告日期: 2012.01.15 
Report date：第2 页共3 页 
 
SMPV-0.2.3-002-QA -F01 
上海汽车 
SAIC Motor 
 
 
图1 失效件 
                                           Fig 1 Failure part       
 
III. 测试结果 Test Results  
 
序号 
No. 
试验项目 
Test item 
额定值 
Requirement 
试验结果 
Test result 
评价 Evaluation 
合格 
qualified 
不合格 
unqualified 
第一次 
第二次 
 
遮阳板吊钩失效件 
 
 
1 
红外（GB/T6040-2002） 
Infrared Spectroscopy 
POM 
POM 
× 
 
2 
熔点（GB/T19466.3-2006） 
Melting point (oC) 
  
178 
× 
 
3 
焓值（GB/T19466.3-2006） 
Enthalpy (J/g) 
/ 
136.1 
151.5 
× 
 
 
遮阳板吊钩粒料 
 
 
1 
红外（GB/T6040-2002） 
Infrared Spectroscopy 
POM 
POM 
× 
 
2 
熔点（GB/T19466.3-2006） 
Melting point (oC) 
  
178 
× 
 
3 
焓值（GB/T19466.3-2006） 
Enthalpy (J/g) 
/ 
141.4 
148.7 
× 
 
 
小结：经测试，失效件及塑料粒子材料为POM，材料符合设计要求。 
Remark：After the tests，the material of failure and the pellet is POM which conforms to the drawing requirements.  
 
 
 
 
 
 
 
 
 
 


 
上海汽车中心实验室 
SAIC Center Lab 
中国·上海·嘉定区安研路201 号 
邮编. 201804 
No 201 Anyan road, Jiading, Shanghai China 
Post code 201804 
报告编号 
Report number 
 
SCL-S-11-0246 
委托者: SQE:冯新华 
Request person, dept： 
委托编号:   
Request number:  
送样日期:  2011.12.28 
Request date:  
报告日期: 2012.01.15 
Report date：第3 页共3 页 
 
SMPV-0.2.3-002-QA -F01 
上海汽车 
SAIC Motor 
IV. 测试结果与分析 Test Results and Analysis 
 
 
图2 失效件的断口 
图2 是断口形貌，由断口分析可知，断裂面光滑，为脆性断裂。 
 
 
图3 失效件 
从图3 可以看出，螺栓安装倾斜，致使零件熔合区最薄弱部位受力开裂 
螺栓装配不
到位，倾斜 
零件熔合区最薄弱
部位

File: 材料工程师/SCL-S-11-0247M  侧门外把手衬板.pdf.md
# SCL-S-11-0247M  侧门外把手衬板.pdf

 
上海汽车中心实验室
(QA Lab) 
中国·上海·嘉定区安研路201 号 
邮编. 201804 
No. 201 Anyan Road, Jiading District,  
Shanghai, China. 
Post code :200433 
报告编号：Report number 
SCL-S-11-0247M 
委托者Requestor：SQE 曹晓俊 
送样日期Deliver date：2011.12.29 
报告日期Report date：2012.01.18 
第 1 页 共 3 页 
Page 1 of 3  
 
上海汽车 
SAIC Motor 
零件号 
Part number 
30000276 
10000529 
10001558 
零件名称 
Part name 
车门外把手衬板 
Outer door handle scaleboard 
图纸日期 
Drawing date  
/ 
零件生产日期 
Production date 
/ 
供货商 
Supplier 
上海霍富 
Shanghai Huofu 
车型/项目 
Car type/project 
IP21 
 
   阶段性报告  Stage report        结论性报告 Conclusion report           测试报告 Test report 
Ⅰ.任务描述 Task description 
实验室受委托对车门外把手内衬板进行失效原因分析，失效零件具体信息如下： 
As requested, QA lab has analyzed the invalid cause of outer door handle scaleboard, and the information of invalid 
part is shown as following： 
零件信息：Part information 
零件名称 
Part name 
车门外把手衬板 
Outer door handle scaleboard 
制造日期 
Production date 
/ 
VIN 码 
VIN number 
多辆 
销售日期 
Sale date 
/ 
车辆里程数 
Car mileage 
/ 
销售商 
Sale agent 
/ 
失效模式描述 
Invalid situation 
description 
车门外把手内衬板曲轴断裂 
Bent axle of outer door handle scaleboard fractured. 
原材料信息：Raw material information 
原材料及牌号 
Raw material 
and trademark 
PA66+GF30 
原材料厂商 
Raw material producer 
/ 
散件供应商 
Part supplier 
上海正雄 
金属热处理状态 
Metal heat treatment state 
/ 
失效零件见图1：The invalid part is shown in Fig 1.  
Ⅱ. 结论与建议 Conclusions and suggestions 
结论： 工艺改进后,车门外把手内衬板的材料符合质量要求。 
Conclusions: The material performance of outer door handle scaleboard conforms to requirements after process 
improvement. 
建议：跟踪断点后产品的市场表现。  
Suggestions：The product performance after process improvement should be tracked. 
分发： 
Dispenser 
曹晓俊 
检验者： 
Identifier 
狄春峰 
审核： 
Auditor 
 
批准： 
Approver 
 
日期： 
Date 
2012.01.18 
日期： 
Date 
 
日期： 
Date 
 


 
上海汽车中心实验室
(QA Lab) 
中国·上海·嘉定区安研路201 号 
邮编. 201804 
No. 201 Anyan Road, Jiading District,  
Shanghai, China. 
Post code :200433 
报告编号：Report number 
SCL-S-11-0247M 
委托者Requestor：SQE 曹晓俊 
送样日期Deliver date：2011.12.29 
报告日期Report date：2012.01.18 
第 2 页 共 3 页 
Page 2 of 3  
 
上海汽车 
SAIC Motor 
        
图1 失效件 
Fig.1 Failure part 
 
III. 测试结果 Test Results  
序号 
No. 
试验项目 
Test item 
额定值 
Requirement 
试验结果 
Test result 
评价 Evaluation 
第一次 
第二次 
合格 
qualified 
不合格 
unqualified 
Ⅰ 
失效件 
 
 
1 
红外（GB/T6040-2002） 
Infrared Spectroscopy 
PA66 
PA66 
× 
 
2 
熔点（GB/T19466.3-2006） 
Melting point (℃) 
260±5 
260 
× 
 
3 
焓值（GB/T19466.3-2006） 
Enthalpy (J/g) 
/ 
44.6 
45.1 
× 
 
4 
灰分（GB/T9345.1-2008） 
Ash content (%) 
30±5 
29.76 
× 
 
Ⅱ 
新件 
 
 
1 
红外（GB/T6040-2002） 
Infrared Spectroscopy 
PA66 
PA66 
× 
 
2 
熔点（GB/T19466.3-2006） 
Melting point (℃) 
260±5 
260 
× 
 
3 
焓值（GB/T19466.3-2006） 
Enthalpy (J/g) 
/ 
46.4 
45.3 
× 
 
4 
灰分（GB/T9345.1-2008） 
Ash content (%) 
30±5 
29.03 
× 
 
 


 
上海汽车中心实验室
(QA Lab) 
中国·上海·嘉定区安研路201 号 
邮编. 201804 
No. 201 Anyan Road, Jiading District,  
Shanghai, China. 
Post code :200433 
报告编号：Report number 
SCL-S-11-0247M 
委托者Requestor：SQE 曹晓俊 
送样日期Deliver date：2011.12.29 
报告日期Report date：2012.01.18 
第 3 页 共 3 页 
Page 3 of 3  
 
上海汽车 
SAIC Motor 
Ⅳ. 宏观分析 Macroscopic observation 
 
 
失效件断口形貌单一，无银文，可判定为脆断。该失效是由于曲轴承受外力超过负荷，导致曲
轴脆断。 
 
 
图2 失效件断口 
Fig.2 Fracture of failure part 
 
该失效早有发生，供应商承认曾经在供货时混有冷模件，且当时工艺不佳。经过测试原失效曲轴能够承受最
大的力约为200N，在正常使用中存在较大风险。后经过工艺改进，现批量件能够承受的最大力超过500N，在正
常使用中基本无失效风险。工艺改进断点在2010 年5 月，现未发现断点后的产品有类似的失效情况发生。实验室
认为工艺改进后的产品符合质量要求，建议继续对断点后的产品质量进行跟踪。

File: 材料工程师/SCL-S-11-0248 变速箱悬置.pdf.md
# SCL-S-11-0248 变速箱悬置.pdf

 
上海汽车中心实验室 
SAIC Center Lab 
中国·上海·嘉定区安研路201 号 
邮编. 201804 
No 201 Anyan road, Jiading, Shanghai China 
Post code 201804 
报告编号 
Report number 
 
SCL-S-11-0248 
委托者: SQE: 罗增峰 
Request person, dept：Jun Tong 
送样日期:  2012.02.01 
Request date:  
报告日期:  2012.02.13 
Report date：  
第1页共3页 
 
上海汽车 
SAIC Motor 
零件号Part number 
/ 
 零件名称 
Part name 
变速箱悬置 
图纸日期Drawing date 
/ 
零件生产日期Part production date 
/ 
 供货商 
Supplier 
宁波拓普 
车型/项目Car type/project 
550 
 
   阶段性报告 Interim report        结论性报告 Conclusion report           测试报告 Test report 
Ⅰ.任务描述 Task description 
实验室受委托对变速箱悬置进行失效原因分析，失效零件具体信息如下： 
As requested, QA lab has analyzed the failure of return hose The background information of the failed part is as following： 
零件信息：Part information 
零件名称 
Part name 
变速箱悬置 
制造日期 
Production date 
/ 
VIN 码 
VIN 
LSJW26G329S058229 
销售日期 
Sale date 
/ 
车辆里程数 
Car mileage 
46790 公里 (km) 
维修站名称 
Sale agent 
/ 
失效模式描述 
Failure circumstance 
description 
橡胶体开裂 
原材料信息：Raw material information 
原材料及牌号 
Raw material specification 
NR 
原材料厂商 
Raw material producer 
/ 
散件供应商 
Component supplier 
宁波拓普 
金属热处理状态 
Metal heat treatment state 
/ 
失效零件见图：The failed part is shown in figure 1.  
 
Ⅱ. 结论与建议 Conclusions and suggestions 
结论：零件材料因老化导致性能降低，无法承受工作负荷导致开裂。 
Conclusion： 
建议 ：从结构，材料耐温，耐疲劳性等因素共同提升零件的抗疲劳性能。 
Suggestions：the lower vicosity steering fluid in low temperature should be used in the extreme cold 
area. For example: Pantosel 
 
 
 
 
分发: 
Distribution 
SQE: 罗增峰 
检验者Author 
 
审核Auditor 
 
批准Approver 
 
日期Date 
 
日期Date 
 
日期Date 
 


 
上海汽车中心实验室 
SAIC Center Lab 
中国·上海·嘉定区安研路201 号 
邮编. 201804 
No 201 Anyan road, Jiading, Shanghai China 
Post code 201804 
报告编号 
Report number 
 
SCL-S-11-0248 
委托者: SQE: 罗增峰 
Request person, dept：Jun Tong 
送样日期:  2012.02.01 
Request date:  
报告日期:  2012.02.13 
Report date：  
第2页共3页 
 
上海汽车 
SAIC Motor 
 
图1 失效照片 
III. 测试结果 Test Results  
1 材料性能测试（Material Test）： 
序号 
No. 
试验项目 
Test item 
额定值 
Requirement 
试验结果 
Test result 
评价 Evaluation 
合格 
qualified 
不合格 
unqualified 
失效件（Failure Part） 
1 
Shore A 硬度 
Shore A Hardness 
VDA 675 102 
/ 
59 
/ 
/ 
2 
拉伸强度 
Tensile Strength 
VDA 675 205 
/ 
16.4MPa 
/ 
/ 
3 
断裂伸长率 
Elongation at tear 
VDA 675 205 
/ 
267% 
/ 
/ 
供货态（设计状态） 
1 
Shore A 硬度 
Shore A Hardness 
VDA 675 102 
/ 
60 
/ 
/ 
2 
拉伸强度 
Tensile Strength 
VDA 675 205 
/ 
23MPa 
/ 
/ 
3 
断裂伸长率 
Elongation at tear 
VDA 675 205 
/ 
486% 
/ 
/ 
      对比失效件和设计状态的材料性能可以发现，材料强度明显从23MPa 下降到16.4MPa，伸长率也从486%下降到267%，故
从测试结果来看，材料性能已经呈现出一定的老化现象。 
      TGA 分析可知，含胶量为：66%，炭黑：19%，灰分：7.8%，一次积分后最大分解温度：396 度，从分析结果来看，材料含
胶率是可接受的。 
   
   
 
橡胶体开裂 


 
上海汽车中心实验室 
SAIC Center Lab 
中国·上海·嘉定区安研路201 号 
邮编. 201804 
No 201 Anyan road, Jiading, Shanghai China 
Post code 201804 
报告编号 
Report number 
 
SCL-S-11-0248 
委托者: SQE: 罗增峰 
Request person, dept：Jun Tong 
送样日期:  2012.02.01 
Request date:  
报告日期:  2012.02.13 
Report date：  
第3页共3页 
 
上海汽车 
SAIC Motor 
2 断口分析（Analyze）： 
 
     断口处呈现橡胶撕裂的现象，但未发现有涂胶不均性导致的撕裂。 
 
 
从临近胶料上切取的胶料发现，橡胶体内未发现混料不良，硫化不良等现象。 
 
 
小结： 
 
1 材料含胶率，灰分等性能符合要求，但硬度，强度等性能因老化导致下降。 
2 断口分析结果橡胶体程现撕裂状态，且未发现有同骨架粘结不良和硫化不良的现象。 
3 零件材料因老化导致性能降低，无法承受工作负荷导致开裂。

File: 材料工程师/SCL-S-11-0249 发动机悬置.pdf.md
# SCL-S-11-0249 发动机悬置.pdf

 
上海汽车中心实验室 
SAIC Center Lab 
中国·上海·嘉定区安研路201 号 
邮编. 201804 
No 201 Anyan road, Jiading, Shanghai China 
Post code 201804 
报告编号 
Report number 
 
SCL-S-11-0249 
委托者: SQE: 罗增峰 
Request person, dept：Jun Tong 
送样日期:  2012.02.01 
Request date:  
报告日期:  2012.02.13 
Report date：  
第1页共3页 
 
上海汽车 
SAIC Motor 
零件号Part number 
/ 
 零件名称 
Part name 
发动机悬置 
图纸日期Drawing date 
/ 
零件生产日期Part production date 
/ 
 供货商 
Supplier 
宁波拓普 
车型/项目Car type/project 
550 
 
   阶段性报告 Interim report        结论性报告 Conclusion report           测试报告 Test report 
Ⅰ.任务描述 Task description 
实验室受委托对发动机悬置进行失效原因分析，失效零件具体信息如下： 
As requested, QA lab has analyzed the failure of return hose The background information of the failed part is as following： 
零件信息：Part information 
零件名称 
Part name 
发动机悬置 
制造日期 
Production date 
/ 
VIN 码 
VIN 
LSJW26G329S058229 
销售日期 
Sale date 
/ 
车辆里程数 
Car mileage 
46790 公里 (km) 
维修站名称 
Sale agent 
/ 
失效模式描述 
Failure circumstance 
description 
橡胶体开裂 
原材料信息：Raw material information 
原材料及牌号 
Raw material specification 
NR 
原材料厂商 
Raw material producer 
/ 
散件供应商 
Component supplier 
宁波拓普 
金属热处理状态 
Metal heat treatment state 
/ 
失效零件见图：The failed part is shown in figure 1.  
 
Ⅱ. 结论与建议 Conclusions and suggestions 
结论：零件材料因老化导致性能降低，无法承受工作负荷导致开裂。 
Conclusion： 
建议 ：从结构，材料耐温，耐疲劳性等因素共同提升零件的抗疲劳性能。 
Suggestions：the lower vicosity steering fluid in low temperature should be used in the extreme cold 
area. For example: Pantosel 
 
 
 
 
 
 
 
 
 
分发: 
Distribution 
SQE: 罗增峰 
检验者Author 
 
审核Auditor 
 
批准Approver 
 
日期Date 
 
日期Date 
 
日期Date 
 


 
上海汽车中心实验室 
SAIC Center Lab 
中国·上海·嘉定区安研路201 号 
邮编. 201804 
No 201 Anyan road, Jiading, Shanghai China 
Post code 201804 
报告编号 
Report number 
 
SCL-S-11-0249 
委托者: SQE: 罗增峰 
Request person, dept：Jun Tong 
送样日期:  2012.02.01 
Request date:  
报告日期:  2012.02.13 
Report date：  
第2页共3页 
 
上海汽车 
SAIC Motor 
 
图1 失效照片 
III. 测试结果 Test Results  
1 材料性能测试（Material Test）： 
序号 
No. 
试验项目 
Test item 
额定值 
Requirement 
试验结果 
Test result 
评价 Evaluation 
合格 
qualified 
不合格 
unqualified 
失效件（Failure Part） 
1 
Shore A 硬度 
Shore A Hardness 
VDA 675 102 
/ 
61 
/ 
/ 
2 
拉伸强度 
Tensile Strength 
VDA 675 205 
/ 
15.1MPa 
/ 
/ 
3 
断裂伸长率 
Elongation at tear 
VDA 675 205 
/ 
228% 
/ 
/ 
供货状态 （As received） 
1 
Shore A 硬度 
Shore A Hardness 
VDA 675 102 
/ 
60 
/ 
/ 
2 
拉伸强度 
Tensile Strength 
VDA 675 205 
/ 
23MPa 
/ 
/ 
3 
断裂伸长率 
Elongation at tear 
VDA 675 205 
/ 
486 
/ 
/ 
      对比失效件和设计状态的材料性能可以发现，材料强度明显从23MPa 下降到15.1MPa，伸长率也从486%下降到228%，故
从测试结果来看，材料性能已经呈现出一定的老化现象。 
      TGA 分析可知，含胶量为：55%，炭黑含量：27%，灰分：9%，一次积分后最大分解温度：399 度。从分析结果来看，材
料含胶率可接受。 
    
         
 
橡胶体开裂 


 
上海汽车中心实验室 
SAIC Center Lab 
中国·上海·嘉定区安研路201 号 
邮编. 201804 
No 201 Anyan road, Jiading, Shanghai China 
Post code 201804 
报告编号 
Report number 
 
SCL-S-11-0249 
委托者: SQE: 罗增峰 
Request person, dept：Jun Tong 
送样日期:  2012.02.01 
Request date:  
报告日期:  2012.02.13 
Report date：  
第3页共3页 
 
上海汽车 
SAIC Motor 
2 断口分析（Analyze）： 
 
     断口处呈现橡胶撕裂的现象，但未发现有涂胶不均性导致的撕裂。 
 
 
从临近胶料上切取的胶料发现，橡胶体内未发现混料不良，硫化不良等现象。 
 
小结： 
 
1 材料含胶率，灰分等性能符合要求，但硬度，强度等性能因老化导致下降。 
2 断口分析结果橡胶体程现撕裂状态，且未发现有同骨架粘结不良和硫化不良的现象。 
3 零件材料因老化导致性能降低，无法承受工作负荷导致开裂。

File: 材料工程师/SCL-S-11-0250 下系杆.pdf.md
# SCL-S-11-0250 下系杆.pdf

 
上海汽车中心实验室 
SAIC Center Lab 
中国·上海·嘉定区安研路201 号 
邮编. 201804 
No 201 Anyan road, Jiading, Shanghai China 
Post code 201804 
报告编号 
Report number 
 
SCL-S-11-0250 
委托者: SQE: 罗增峰 
Request person, dept：Jun Tong 
送样日期:  2012.02.01 
Request date:  
报告日期:  2012.02.13 
Report date：  
第1页共3页 
 
上海汽车 
SAIC Motor 
零件号Part number 
/ 
 零件名称 
Part name 
下系杆 
图纸日期Drawing date 
/ 
零件生产日期Part production date 
/ 
 供货商 
Supplier 
宁波拓普 
车型/项目Car type/project 
550 
 
   阶段性报告 Interim report        结论性报告 Conclusion report           测试报告 Test report 
Ⅰ.任务描述 Task description 
实验室受委托对下系杆进行失效原因分析，失效零件具体信息如下： 
As requested, QA lab has analyzed the failure of return hose The background information of the failed part is as following： 
零件信息：Part information 
零件名称 
Part name 
下系杆 
制造日期 
Production date 
/ 
VIN 码 
VIN 
LSJW26G309S012754 
销售日期 
Sale date 
/ 
车辆里程数 
Car mileage 
74773 公里 (km) 
维修站名称 
Sale agent 
/ 
失效模式描述 
Failure circumstance 
description 
橡胶体开裂 
原材料信息：Raw material information 
原材料及牌号 
Raw material specification 
NR 
原材料厂商 
Raw material producer 
/ 
散件供应商 
Component supplier 
宁波拓普 
金属热处理状态 
Metal heat treatment state 
/ 
失效零件见图：The failed part is shown in figure 1.  
 
Ⅱ. 结论与建议 Conclusions and suggestions 
结论：零件材料因老化导致性能降低，同时胶料同骨架的粘结不良，导致零件无法承受工作负荷导致开裂。 
Conclusion： 
建议 ：对骨架涂胶工艺加强控制，保证涂胶厚度。 
从结构，材料耐温，耐疲劳性等因素共同提升零件的抗疲劳性能。 
Suggestions：the lower vicosity steering fluid in low temperature should be used in the extreme cold 
area. For example: Pantosel 
 
 
 
 
分发: 
Distribution 
SQE: 罗增峰 
检验者Author 
 
审核Auditor 
 
批准Approver 
 
日期Date 
 
日期Date 
 
日期Date 
 


 
上海汽车中心实验室 
SAIC Center Lab 
中国·上海·嘉定区安研路201 号 
邮编. 201804 
No 201 Anyan road, Jiading, Shanghai China 
Post code 201804 
报告编号 
Report number 
 
SCL-S-11-0250 
委托者: SQE: 罗增峰 
Request person, dept：Jun Tong 
送样日期:  2012.02.01 
Request date:  
报告日期:  2012.02.13 
Report date：  
第2页共3页 
 
上海汽车 
SAIC Motor 
 
图1 失效照片 
III. 测试结果 Test Results  
1 材料性能测试（Material Test）： 
序号 
No. 
试验项目 
Test item 
额定值 
Requirement 
试验结果 
Test result 
评价 Evaluation 
合格 
qualified 
不合格 
unqualified 
失效件（Failure Part） 
1 
Shore A 硬度 
Shore A Hardness 
VDA 675 102 
/ 
49 
 
 
2 
拉伸强度 
Tensile Strength 
VDA 675 205 
/ 
16.5MPa 
 
 
3 
断裂伸长率 
Elongation at tear 
VDA 675 205 
/ 
248% 
 
 
原始状态（Original Status） 
1 
Shore A 硬度 
Shore A Hardness 
VDA 675 102 
/ 
49 
 
 
2 
拉伸强度 
Tensile Strength 
VDA 675 205 
/ 
27MPa 
 
 
3 
断裂伸长率 
Elongation at tear 
VDA 675 205 
/ 
600% 
 
 
      对比失效件和设计状态的材料性能可以发现，材料强度明显从27MPa 下降到16.5MPa，伸长率也从600%下降到248%，故
从测试结果来看，材料性能已经呈现出一定的老化现象。 
      TGA 分析可知，含胶量为：58%，炭黑含量：24%，灰分：6.5%，一次积分后胶料分解温度：395。从分析结果来看，材料
含胶率是可接受的。 
      
 
橡胶体开裂 


 
上海汽车中心实验室 
SAIC Center Lab 
中国·上海·嘉定区安研路201 号 
邮编. 201804 
No 201 Anyan road, Jiading, Shanghai China 
Post code 201804 
报告编号 
Report number 
 
SCL-S-11-0250 
委托者: SQE: 罗增峰 
Request person, dept：Jun Tong 
送样日期:  2012.02.01 
Request date:  
报告日期:  2012.02.13 
Report date：  
第3页共3页 
 
上海汽车 
SAIC Motor 
2 断口分析（Analyze）： 
 
 
    发现骨架涂胶不均性导致的脱胶撕裂。 
 
 
从临近胶料上切取的胶料发现，橡胶体内未发现混料不良，硫化不良等现象。 
 
 
小结： 
 
1 材料含胶率，灰分等性能符合要求，但硬度，强度等性能因老化导致下降。 
2 发现有同骨架粘结不良和硫化不良的现象。 
3 零件材料因老化导致性能降低，无法承受工作负荷导致开裂。 
 
骨架有脱胶现象

File: 材料工程师/SCL-S-11-0251 油冷管.pdf.md
# SCL-S-11-0251 油冷管.pdf

 
上海汽车中心实验室 
SAIC Center Lab 
中国·上海·嘉定区安研路201 号 
邮编. 201804 
No 201 Anyan road, Jiading, Shanghai China 
Post code 201804 
报告编号 
Report number 
 
SCL-S-11-0251 
委托者: SQE: 罗增峰 
Request person, dept：Jun Tong 
送样日期:  2012.02.01 
Request date:  
报告日期:  2012.02.13 
Report date：  
第1页共4页 
 
 
上海汽车 
SAIC Motor 
零件号Part number 
10001478 
 零件名称 
Part name 
油冷管 
图纸日期Drawing date 
/ 
零件生产日期Part production date 
2011.07.17 
 供货商 
Supplier 
浙江铁马 
车型/项目Car type/project 
550 
 
   阶段性报告 Interim report        结论性报告 Conclusion report           测试报告 Test report 
Ⅰ.任务描述 Task description 
实验室受委托对油冷管进行失效原因分析，失效零件具体信息如下： 
As requested, QA lab has analyzed the failure of return hose The background information of the failed part is as following： 
零件信息：Part information 
零件名称 
Part name 
油冷管 
制造日期 
Production date 
/ 
VIN 码 
VIN 
LSJW34G39BJ013351 
销售日期 
Sale date 
/ 
车辆里程数 
Car mileage 
4458 公里 (km) 
维修站名称 
Sale agent 
/ 
失效模式描述 
Failure circumstance 
description 
油管破裂漏油 
原材料信息：Raw material information 
原材料及牌号 
Raw material specification 
AEM 
原材料厂商 
Raw material producer 
上海道氟 
散件供应商 
Component supplier 
/ 
金属热处理状态 
Metal heat treatment state 
/ 
失效零件见图：The failed part is shown in figure 1.  
 
Ⅱ. 结论与建议 Conclusions and suggestions 
结论：. 失效件材料硬度略偏低，但总体性能符合要求。 
从断口分析可推断，胶管内层收到异常损伤，形成割口，导致胶管在时候破裂。 
Conclusions：the hardness of material is little lower than the requirement, but the whole performance of the 
material conforms to the standard . 
The analyze shows the inner side of the hose is cut by the hard article accidentally, which cause the 
hose brake during the use. 
建议 ：确保胶管在不受到意外损伤。 
Suggestions：assure the hose free of damage by accident. 
 
 
 
 
 
 
 
 
分发: 
Distribution 
SQE: 许建华 
检验者Author 
 
审核Auditor 
 
批准Approver 
 
日期Date 
 
日期Date 
 
日期Date 
 


 
上海汽车中心实验室 
SAIC Center Lab 
中国·上海·嘉定区安研路201 号 
邮编. 201804 
No 201 Anyan road, Jiading, Shanghai China 
Post code 201804 
报告编号 
Report number 
 
SCL-S-11-0251 
委托者: SQE: 罗增峰 
Request person, dept：Jun Tong 
送样日期:  2012.02.01 
Request date:  
报告日期:  2012.02.13 
Report date：  
第2页共4页 
 
 
上海汽车 
SAIC Motor 
 
图1 失效照片 
III. 测试结果 Test Results  
1 材料性能测试（Material Test）： 
序号 
No. 
试验项目 
Test item 
额定值 
Requirement 
试验结果 
Test result 
评价 Evaluation 
合格 
qualified 
不合格 
unqualified 
失效件（Failure Part） 
内层（inner） 
1 
Shore A 硬度 
Shore A Hardness 
VDA 675 102 
70±5 
62 
 
× 
2 
拉伸强度 
Tensile Strength 
VDA 675 205 
≥8MPa 
10.4MPa 
× 
 
3 
断裂伸长率 
Elongation at tear 
VDA 675 205 
≥200% 
270% 
× 
 
外层（cover） 
1 
Shore A 硬度 
Shore A Hardness 
VDA 675 102 
70±5 
62 
 
× 
2 
拉伸强度 
Tensile Strength 
VDA 675 205 
≥8MPa 
10.9MPa 
× 
 
3 
断裂伸长率 
Elongation at tear 
VDA 675 205 
≥200% 
260% 
× 
 
      从测试结果来看，失效件硬度偏低，但强度和伸长率符合要求，则硬度不符合项风险不大，可认为失效件材料符合要求。 
      Based on the test result, the value is acceptable, so the material conforms to the requirement. 
 
 
 
 
 
 
 
胶管破裂 


 
上海汽车中心实验室 
SAIC Center Lab 
中国·上海·嘉定区安研路201 号 
邮编. 201804 
No 201 Anyan road, Jiading, Shanghai China 
Post code 201804 
报告编号 
Report number 
 
SCL-S-11-0251 
委托者: SQE: 罗增峰 
Request person, dept：Jun Tong 
送样日期:  2012.02.01 
Request date:  
报告日期:  2012.02.13 
Report date：  
第3页共4页 
 
 
上海汽车 
SAIC Motor 
2 断口分析（Analyze）： 
      
  
 
 
 
  
对裂纹的破裂纹路进行分析，具体如下： 
 
 
 
 
 
 
 
 
 
 
 
 
 
 
 
 
 
 
 
 
 
 
 
 
 
 
去除卡箍后发现零件的内外层在多处发生破裂 
 
裂纹扩展方向，撕裂终止裂纹 
 
裂纹扩展方向，撕裂终止裂纹 
向外扩展裂纹 
 
向外扩展裂纹 
发现有割口，且裂纹独立于左
右两侧的裂纹纹路，可推断此
处为断裂的起始点。 


 
上海汽车中心实验室 
SAIC Center Lab 
中国·上海·嘉定区安研路201 号 
邮编. 201804 
No 201 Anyan road, Jiading, Shanghai China 
Post code 201804 
报告编号 
Report number 
 
SCL-S-11-0251 
委托者: SQE: 罗增峰 
Request person, dept：Jun Tong 
送样日期:  2012.02.01 
Request date:  
报告日期:  2012.02.13 
Report date：  
第4页共4页 
 
 
上海汽车 
SAIC Motor 
综上所述，裂纹的扩展如下： 
 
 
由于起始点割口裂纹纹路光滑，且有向编织层冲刷的痕迹，可推断机油从割口处向外导致胶管爆裂裂纹为。 
 
 
 
 
小结： 
1 失效件材料硬度偏低，但总体性能符合要求。 
2 从断口分析可推断，胶管内层收到异常损伤，形成割口，导致胶管在时候破裂。 
裂纹起始点

File: 材料工程师/SCL-S-11-0252M ZP11 Corr car clutch 失效分析报告.pdf.md
# SCL-S-11-0252M ZP11 Corr car clutch 失效分析报告.pdf

 
上海汽车中心实验室 
中国·上海·嘉定区安研路201 号 
邮编. 201804 
 
SAIC QA Laboratory 
201 Anhong rd, Anting, Shanghai 
报告编号 
Report number 
 
SCL-S-11-0252M 
委托者: SQE (整车试验) 
Request person, dept： 
委托编号: / 
Request number: 
送样日期: 2011.12.15  
Request date:  
报告日期: 2011.12.30 
Report date：  
第1页共4页 
 
分发: 
Distribution 
Yu Yi 于意 (SQE); Yang Rusong 杨如松 
检验者Author 
Liz Greasley 
审核Auditor 
 
批准Approver 
 
日期Date 
2011.12.30 
日期Date 
 
日期Date 
 
 
上海汽车 
SAIC Motor 
零件号Part number 
SH63Z-1700010 
 零件名称 
Part name 
变速箱 
图纸日期Drawing date 
2011.01.31 
零件生产日期Part production date 
/ 
 供货商 
Supplier 
上海汽车变速箱有限公司 
车型/项目Car type/project 
ZP11 
 
   阶段性报告 Interim report        结论性报告 Conclusion report           测试报告 Test report 
Ⅰ.任务描述 Task description 
实验室受委托对变速箱分离臂轴进行失效原因分析，失效零件具体信息如下： 
As requested, QA lab has analyzed the failure of Clutch release shaft. The background information of the failed part is as following： 
零件信息：Part information 
零件名称 
Part name 
变速箱分离臂轴 
Clutch release shaft 
制造日期 
Production date 
/ 
VIN 码 
VIN 
LSJZ14E31BS026207 
销售日期 
Sale date 
/ 
车辆里程数 
Car mileage 
7067 公里 (km) 
维修站名称 
Sale agent 
 
失效模式描述 
Failure circumstance 
description 
ZP11 整车腐蚀试验后, 发现离合器用不了。 
After ZP11 Whole vehicle corrosion test, found clutch could not be used. 
原材料信息：Raw material information 
原材料及牌号 
Raw material specification 
#45. 镀锌 Fe/Ep.Zn10-B QC/T625 
原材料厂商 
Raw material producer 
/ 
散件供应商 
Component supplier 
/ 
金属热处理状态 
Metal heat treatment state 
/ 
失效零件见图1-3：The failed part is shown in figures 1-3.  
 
Ⅱ. 结论与建议 Conclusions and suggestions 
 
结论Conclusions： 
 
离合器因离合器分离轴的腐蚀和磨损而失效。The clutch has failed due to corrosion and wear of the clutch release shaft.   
 
失效机理是轴和袖子之间集聚磨料颗粒（被油脂保持），从而导致锌涂层遭受高磨损，然后轴开始腐蚀，
使情况变得更糟。The failure mechanism is build up of abrasive particles in the gap between the shaft and sleeves (kept there by 
grease), which caused high wear of the zinc coating.  Corrosion of the shaft then took place, making the situation worse. 
 
锌层厚度符合图纸的要求，然而，由于低耐磨性，锌层不是适合这种应用的涂层。The zinc thickness met the 
requirements of the drawing, however, due to low wear resistance, zinc is not an appropriate coating for this application. 
 
建议Suggestions： 
 
更改轴的表面保护层。对氮化层或硬铬层的耐腐蚀性和耐磨性进行评估。Change the shaft coating.  Nitrided layer 
or Hard chrome layer should be evaluated for corrosion and wear resistance. 
 
在其它离合器的投诉中，考虑腐蚀对转动轴转动载荷的影响。In other cases of clutch complaint, consider the 
influence of corrosion (measure load to turn shaft). 
 


 
上海汽车中心实验室 
中国·上海·嘉定区安研路201 号 
邮编. 201804 
 
SAIC QA Laboratory 
201 Anhong rd, Anting, Shanghai 
报告编号 
Report number 
 
SCL-S-11-0252M 
委托者: SQE (整车试验) 
Request person, dept： 
委托编号: / 
Request number: 
送样日期: 2011.12.15  
Request date:  
报告日期: 2011.12.30 
Report date：  
第2页共4页 
 
上海汽车 
SAIC Motor 
III. 调查结果 Investigation Results  
 
测试之后，按踏板无法操作离合器。离合器臂无法旋转（图1a）。拆开后离合器壳体，内部表现出严重的腐蚀，
尤其是离合器轴和轴承。由于隔套腐蚀很严重，轴无法旋转 (见图3)。 
After test, the clutch could not be operated by pressing the pedal.  The clutch arm could not be rotated (figure 1a).  After disassembly the inside 
of the clutch housing showed heavy corrosion, especially the clutch shaft and bearing assembly.  The shaft could not be rotated due to heavy 
corrosion at the bushes (see figure 3). 
   
 
图1 a) 试验后, 分离臂转不动 b) 离合器壳体内严重腐蚀 
Figure 1  a) After test, arm cannot move b) Heavy corrosion inside housing 
 
   
题目 
Part 
零部件号码 
Number 
材料 
Material 
上面两衬
套Upper 
sleeves 
 
SH63-1601001 
PA66 10% GF 
黑色Black 
离合器分
离臂轴
Shaft 
SH63Z-1602026 
#45 GB/T 3078 
表面: 镀锌
Fe/Ep.Zn10-B QC/T625 
下面衬套 
Lower 
sleeve 
SH63A-1601002 
PA66 10% GF 
绿色Green 
总成 
Assembly 
SH63Z-1700010 
衬套应用锂润滑脂
“Centoplex3” 
Lithium grease “Centoplex3” to 
be applied to bushes 
Bush 衬套 
SH63-1601001 
Shaft 分离臂轴
SH63Z-1602026 
Bush 衬套 
SH63A-1601002 
b 
a 
图2  总成图纸 
Figure 2  Assembly drawing 


 
上海汽车中心实验室 
中国·上海·嘉定区安研路201 号 
邮编. 201804 
 
SAIC QA Laboratory 
201 Anhong rd, Anting, Shanghai 
报告编号 
Report number 
 
SCL-S-11-0252M 
委托者: SQE (整车试验) 
Request person, dept： 
委托编号: / 
Request number: 
送样日期: 2011.12.15  
Request date:  
报告日期: 2011.12.30 
Report date：  
第3页共4页 
 
上海汽车 
SAIC Motor 
 
  
 
图3 a) 装配中的轴 (加了油，有助拆卸) b) 分离臂轴, 擦干净之后。最严重的腐蚀在衬套处 
Figure 3  a) Shaft as installed (after application of oil to aid removal) b) Shaft after cleaning  The most serious corrosion is at the bushes. 
 
b 
a 


 
上海汽车中心实验室 
中国·上海·嘉定区安研路201 号 
邮编. 201804 
 
SAIC QA Laboratory 
201 Anhong rd, Anting, Shanghai 
报告编号 
Report number 
 
SCL-S-11-0252M 
委托者: SQE (整车试验) 
Request person, dept： 
委托编号: / 
Request number: 
送样日期: 2011.12.15  
Request date:  
报告日期: 2011.12.30 
Report date：  
第4页共4页 
 
上海汽车 
SAIC Motor 
截面Cross section 
无腐蚀处, 锌层厚度符合要求(见图4) . In uncorroded area, layer thickness meets the requirement (figure 4). 
 
 
 
   
 
 
图4 a) & b) 无腐蚀位置, 锌层厚度符合要求 c) 腐蚀的位置,锌层磨掉 
Figure 4  a) & b) Layer thickness in non-corroded area is OK  c) Corroded area, zinc is worn away 
 
序号 
No. 
试验项目 
Test item 
额定值 
Requirement 
试验结果 
Test result 
评价 Evaluation 
合格 
OK 
不合格 
Not OK 
 
表面保护 
Surface protection 
QC/T 625 Fe/Ep Zn10-B 
 
 
 
1 
镀层厚度 
Layer thickness 
≥ 10µm 
10.4, 11.1µm 
X 
 
2 
镀层成分 
Layer composition 
锌Zinc 
 
 
 
3 
耐蚀性 
Corrosion resistance 
24 小时(白)hours white 
72 小时(红) hours red 
没有测试 
 
 
 
c 
b 
a
