Repository: kujaxr/obsidian-vault

File: 材料工程师/SCL-S-11-0253M  离从缸活塞.pdf.md
# SCL-S-11-0253M  离从缸活塞.pdf

 
上海汽车中心实验室
(QA Lab) 
中国·上海·嘉定区安研路201 号 
邮编. 201804 
No. 201 Anyan Road, Jiading District,  
Shanghai, China. 
Post code :200433 
报告编号：Report number 
SCL-S-11-0253M 
委托者Requestor：SQE 于意 
送样日期Deliver date：2012.12.30 
报告日期Report date：2012.02.06 
第 1 页 共 3 页 
Page 1 of 3  
 
上海汽车 
SAIC Motor 
零件号 
Part number 
30005107 
零件名称 
Part name 
离合器主缸总成 
Clutch master cylinder assembly 
图纸日期 
Drawing date  
/ 
零件生产日期 
Production date 
/ 
供货商 
Supplier 
浙江亚太 
Zhejiang Yatai 
车型/项目 
Car type/project 
ZP11 
 
   阶段性报告  Stage report        结论性报告 Conclusion report           测试报告 Test report 
Ⅰ.任务描述 Task description 
实验室受委托对离合器主缸总成进行失效原因分析，失效零件具体信息如下： 
As requested, QA lab has analyzed the invalid cause of clutch master cylinder assembly, and the information of 
invalid part is shown as following： 
零件信息：Part information 
零件名称 
Part name 
离合器主缸总成 
Clutch master cylinder assembly 
制造日期 
Production date 
/ 
VIN 码 
VIN number 
/ 
销售日期 
Sale date 
/ 
车辆里程数 
Car mileage 
8820 km 
销售商 
Sale agent 
/ 
失效模式描述 
Invalid situation 
description 
离从缸活塞卡爪断裂 
Clutches of clutch cylinder piston fractured. 
原材料信息：Raw material information 
原材料及牌号 
Raw material 
and trademark 
PA66+GF35 
原材料厂商 
Raw material producer 
/ 
散件供应商 
Part supplier 
/ 
金属热处理状态 
Metal heat treatment state 
/ 
失效零件见图1：The invalid part is shown in Fig 1.  
Ⅱ. 结论与建议 Conclusions and suggestions 
结论： 1、失效件的卡爪为韧性断裂。 
 
 2、离从缸活塞的材料符合质量要求。 
Conclusions:  1. The clutches of failure part were gliding fracture. 
 
  2. The material performance of clutch cylinder conforms to requirements. 
建议： 1、检查设计。 
 
 2、对新零件加强保护。 
Suggestions:  1. The design of clutch cylinder should be checked. 
            2. The new parts should be well protected. 
分发： 
Dispenser 
SQE 于意 
检验者： 
Identifier 
狄春峰 
审核： 
Auditor 
 
批准： 
Approver 
 
日期： 
Date 
2011.02.06 
日期： 
Date 
 
日期： 
Date 
 
 


 
上海汽车中心实验室
(QA Lab) 
中国·上海·嘉定区安研路201 号 
邮编. 201804 
No. 201 Anyan Road, Jiading District,  
Shanghai, China. 
Post code :200433 
报告编号：Report number 
SCL-S-11-0253M 
委托者Requestor：SQE 于意 
送样日期Deliver date：2012.12.30 
报告日期Report date：2012.02.06 
第 2 页 共 3 页 
Page 2 of 3  
 
上海汽车 
SAIC Motor 
        
图1 失效件 
Fig.1 Failure part 
III. 测试结果 Test Results  
序号 
No. 
试验项目 
Test item 
额定值 
Requirement 
试验结果 
Test result 
评价 Evaluation 
第一次 
第二次 
合格 
qualified 
不合格 
unqualified 
Ⅰ 
失效件 
 
 
1 
红外（GB/T6040-2002） 
Infrared Spectroscopy 
PA66 
PA66 
× 
 
2 
熔点（GB/T19466.3-2006） 
Melting point (℃) 
260±5 
261 
× 
 
3 
焓值（GB/T19466.3-2006） 
Enthalpy (J/g) 
/ 
46.7 
44.7 
× 
 
4 
灰分（GB/T9345.1-2008） 
Ash content (%) 
35±5 
34.6 
× 
 
5 
冲击强度（ISO179-1:2000） 
Impact strength (kJ/m2) 
/ 
无法取样 
× 
 
6 
拉伸强度（ISO527-2） 
Tensile strength (MPa) 
/ 
无法取样 
× 
 
Ⅱ 
新件 
 
 
1 
红外（GB/T6040-2002） 
Infrared Spectroscopy 
PA66 
PA66 
× 
 
2 
熔点（GB/T19466.3-2006） 
Melting point (℃) 
260±5 
261 
× 
 
3 
焓值（GB/T19466.3-2006） 
Enthalpy (J/g) 
/ 
49.0 
50.5 
× 
 
4 
灰分（GB/T9345.1-2008） 
Ash content (%) 
35±5 
33.9 
× 
 
5 
冲击强度（ISO179-1:2000） 
Impact strength (kJ/m2) 
≥80 
87.4 
× 
 
6 
拉伸强度（ISO527-2） 
Tensile strength (MPa) 
≥160 
164.3 
× 
 


 
上海汽车中心实验室
(QA Lab) 
中国·上海·嘉定区安研路201 号 
邮编. 201804 
No. 201 Anyan Road, Jiading District,  
Shanghai, China. 
Post code :200433 
报告编号：Report number 
SCL-S-11-0253M 
委托者Requestor：SQE 于意 
送样日期Deliver date：2012.12.30 
报告日期Report date：2012.02.06 
第 3 页 共 3 页 
Page 3 of 3  
 
上海汽车 
SAIC Motor 
Ⅳ. 宏观分析 Macroscopic observation 
 
对失效件的断口放大观察(见图2)，断口处发现银纹(应力发白)，说明卡爪的断裂为韧性断裂，是由于力的
反复作用导致断裂。观察未断的几根卡爪，在其根部也能观察到银纹，说明其内部分子链断裂，材料性能已经降
低，容易发生断裂。 
 
 
图2 断口形貌 
Fig. 2 Fracture of failure part 
 
    用新件对此失效情况进行模拟试验。发现当离从缸推杆进入离从缸约1cm 时，向外扳动会导致离从缸活塞卡
爪断裂。实际工况时，推杆无法扳动如此大的角度，因此需要注意在物流等环节对零件的保护。 
 
 
图3 失效模拟 
Fig. 3 Crash stimulate

File: 材料工程师/SCL-S-12-0001M  ZP11  后视镜.pdf.md
# SCL-S-12-0001M  ZP11  后视镜.pdf

 
上海汽车中心实验室 
中国·上海·嘉定区安研路201 号 
邮编. 201804 
 
SAIC Central Laboratory 
201 Anhong rd, Anting, Shanghai, China 
报告编号 
Report number 
 
SCL-S-12-0001M 
委托者: 易熙 
Request person, dept： 
委托编号: SCL-S-12-0001M 
Request number: 
送样日期: 2012.1.4 
Request date:  
报告日期: 2012.2.3 
Report date：  
第1页共3页 
 
分发: 
Distribution 
SOE  易熙 
检验者Author 
白云岭 
审核Auditor 
 
批准Approver 
 
日期Date 
2012.2.3 
日期Date 
 
日期Date 
 
SMPV-0.2.3-002-QA -F01 
上海汽车
SAIC Motor
零件号Part number 
10043527 
 零件名称
Part name 
手动后视镜 
MANUAL REARVIEW MIRROR 
图纸日期Drawing date 
/ 
零件生产日期Part production date 
/ 
 供货商 
Supplier 
麦格纳唐纳利（上海）汽车系统有限公司 
MAGNA MIRRORS  
车型/项目Car type/project 
ZP11 
阶段性报告 Interim report                结论性报告 Conclusion report          
 
Ⅰ.任务描述 Task description 
实验室受委托对手动后视镜进行失效原因分析，失效零件具体信息如下： 
As requested, QA lab has analyzed the failure of MANUAL REARVIEW MIRROR. The background information of the failed part is as below： 
 
零件信息：Part information 
零件名称 
Part name 
手动后视镜 
MANUAL REARVIEW MIRROR
制造日期 
Production date 
/ 
VIN 码 
VIN 
LSJZ14C3XAS000111 
销售日期 
Sale date 
/ 
车辆里程数 
Car mileage
6381 公里 (km)  
维修站名称 
Sale agent 
海南 
失效模式描述 
Failure circumstance  
IR 号码: TIR-ZP11-HN-EOBD-PP1-0831 
EOBD 试验中，发现断裂。The failure was founded in EOBD test. 
原材料信息：Raw material information 
原材料及牌号 
Raw material specification
ZnAl4Cu1 
原材料厂商 
Raw material producer
/ 
散件供应商 
Component supplier 
/ 
金属热处理状态 
Metal heat treatment state 
/ 
失效零件见图1：The failed part is shown in figure1.  
  
Ⅱ. 结论与建议 Conclusions and Suggestions 
结论Conclusions： 
1. 有外力过载引起的断裂。The failed due to overloading. 
2. 抗拉强度和硬度图纸无要求；但失效件实测硬度值相当于《GBT 8738-2006 铸造用锌合金锭》中规定的该牌号的原材料的硬度
要求。The tensile strength and hardness were not required in the drawing. However hardness result corresponds to 
requirement of GBT 8738-2006 (Zinc alloy ingots for casting). 
3. 
建议Suggestions： 
1.进一步分析使用情况。Please check working condition. 
2.考虑提高设计强度（材料牌号、尺寸等）。 Consider improving the design strength (material type, dimensions etc).  
3.在图纸中加入操纵杆成品硬度的技术要求 Add finished part hardness requirement to drawing.


 
上海汽车中心实验室 
中国·上海·嘉定区安研路201 号 
邮编. 201804 
 
SAIC QA Laboratory 
201 Anhong rd, Anting, Shanghai 
报告编号 
Report number 
 
SCL-S-11-0001M 
委托者: 易熙 
Request person, dept： 
委托编号: SCL-S-12-0001M 
Request number: 
送样日期:  2012.1.4 
Request date:  
报告日期: 2012.2.3 
Report date：  
第2页共3页 
 
SMPV-0.2.3-002-QA -F01 
上海汽车
SAIC Motor
III. 调查结果 Investigation Results  
一、 断口分析： 
1、失效件断裂位置在操纵杆的根部，操纵该有明显弯曲，见图1。 
2、在操纵杆弯曲的内侧有与支撑环的撞击痕迹，见图2。 
3、断裂起始位置如图3 箭头所示。 
4、断裂起始位置微观形貌，见图4、图5。 
 
 
 
图 1  失效件实物照片 
 
 
图2 在操纵杆上有与支撑环的撞击痕迹 
 
图3 断口宏观形貌 
    
 
图4                                    图5 


 
上海汽车中心实验室 
中国·上海·嘉定区安研路201 号 
邮编. 201804 
 
SAIC QA Laboratory 
201 Anhong rd, Anting, Shanghai 
报告编号 
Report number 
 
SCL-S-11-0001M 
委托者: 易熙 
Request person, dept： 
委托编号: SCL-S-12-0001M 
Request number: 
送样日期:  2012.1.4 
Request date:  
报告日期: 2012.2.3 
Report date：  
第3页共3页 
 
SMPV-0.2.3-002-QA -F01 
上海汽车
SAIC Motor
二、 理化分析： 
序号 
No. 
零件状态 
Part status
试验项目 
Test item 
额定值 
Requirement 
试验结果 
Test result 
评价 Evaluation 
合格 
OK 
不合格
Not OK
1 
失效件 
芯部硬度/HV 
>80HB (84HV)  * 
（GB/T 8738-2006） 
94、94、91 
/ 
 
抗拉强度 
≥170MPa 
无法测(成品零件无法检测)
/ 
 
孔隙率 
/ 
1.2% 
(图6) 
/ 
 
2 
未装车件 
芯部硬度/HV 
>80HB (84HV)  * 
（GB/T 8738-2006） 
96、93、99 
/ 
 
抗拉强度 
≥170MPa 
无法测(成品零件无法检测)
/ 
 
孔隙率 
/ 
0.99% 
(图7) 
/ 
 
* 因图纸和供应商无法提供该零件的硬度技术要求，故参考《GBT 8738-2006 铸造用锌合金锭》中的该材料的技术要求。 
 
 
 
 
图6                          图7

File: 材料工程师/SCL-S-12-0002 开裂.docx.md
# SCL-S-12-0002 开裂.docx

   阶段性报告 Interim report        结论性报告 Conclusion report           测试报告 Test report

Ⅰ.任务描述 Task description

实验室受委托对下摆臂衬套进行失效原因分析，失效零件具体信息如下：

As requested, QA lab has analyzed the failure of the bush. The background information of the failed part is as following：

零件信息：Part information

Ⅱ. 结论与建议 Conclusions and suggestions

结论Conclusions：

由于材料疲劳老化造成强度下降，导致零件使用过程中开裂。

   The failure of the part is caused by the material of the part which is fatigue aged.

    建议 Suggestions： 

1增加橡胶连接面的区域

The area of the rubber connection should be enlarged.

    2 扩大缓冲区域的面积，且加大缓冲角度。

       Enlarge the buffer area and increase the buffer angle.

失效零件见图：The failed part is shown in figure 1. 

图1 失效照片

III. 测试结果 Test Results 

1材料性能测试（Material Test）：

静刚度测试still stiffness：

材料TGA分析结果 TGA analyze：

失效件：    含胶量：50%

Failure part:  rubber content:50%

炭黑含量：40%

            Carbon content:40%

抽样件：含胶量：47%

Sampling part: rubber content: 47%

        炭黑含量：42%

Carbon contet: 42%

失效件同抽样件使用的材料配方是相同的。

      The material of the failure part is as same as the sampling part.

      从抽样件的供货态拉断力和老化后的拉断力的测试结果来看，材料静态老化性能可以满足要求。但是失效件强度有大幅度的下降，导致衬套开裂的原因。

      Based on the test result, the brake strength of the part conforms to the requirement on the drawing both in as received and after aged in 70℃×94h, the material conforms to the standard. However the tensile strength of the failure part is declined obviously, which is the reason cause the rubber cracked.

2 断口分析（Analyze）：

在缓冲角处发现裂纹 the pic of the crack at the buffer area：

顶部裂纹区域同样有类似情况 the pic of the crack at the top of the busher：

对橡胶断面进行分析，情况如下：

The analyze of the rubber section of the crack:

缓冲角断裂处橡胶断面：

The fracture section of the buffer area:

由此可以判定，出现裂纹处的橡胶已出现老化现象，由于裂纹只出现在断裂区域而非整个橡胶区域，可推断橡胶由于局部疲劳导致材料老化开裂。

Follow the analyze, the rubber with the cracks is aged. As the cracks only cover the brake section not the whole rubber section, we deduce that the rubber is fractured because the aged material caused by the fatigue.,

从衬套顶部进行观察 

analyze from the top of the busher：

橡胶的断裂裂纹与主要负荷的方向程垂直角度，故可推断橡胶开裂主要由于在长期负荷作用下的疲劳开裂。

The crack is parallel to the force , so we deduce that rubber cracks mainly because the long time fatigue.

3 结构分析 construction analyze：

   从结构来看，零件橡胶连接面比例仅为30%，同时缓冲区域的角度为50度，并且整个结构成圆弧型，没有有效的缓冲区域。

   The rubber connection is only 30% to the whole working area. The construction of the buffer area present the arc shape and the angle of the arc is only 58 degree. So there is no sufficient section for buffer.

小结 conclusion：

1 TGA的测试结果说明失效件材料和抽样件材料是一致的，即可推断失效件材料初始状态满足要求且满足70度静态老化要求，且零件破坏力力和动静刚度满足图纸要求。

  The material of failure part is as the same as the sampling part from the result of TGA, we can deduce the as received performance of the failure part material conforms to the standard and meets the 70 centi-degree aging requirement. The functional tests also conform to the drawing requirement.

2 失效件断口分析表明在缓冲角区域呈现出材料老化的开裂裂纹，同时垂直于作用负荷方向出现材料分层现象。由于失效件材料强度仅为9MPa，结合零件失效公里数，可认为橡胶在长期疲劳作用下发生材料老化，导致开裂。

The fracture in the buffer area is caused by the material aged based on the section analyze. The direction of the fracture is parallel to that of the force. As the tensile strength of the failure part material is only 9MPa, we can get the conclusion that the rubber fracture took place mainly because the long time fatigue.

3 结构分析表明，橡胶连接面积很小，导致整个零件承受力偏低，同时零件缓冲角的缓冲区域很小呈圆弧型且角度较小，在零件的实际使用中作用力基本在此区域集中，加速材料疲劳老化，导致开裂。

From the construction analyze, the rubber connection is narrow which leads to the low force endurance of the part. And the buffer area is small which present the arc-shape, and the angle of the arc is small, which will lead the force focused on this area and accelerating the material fatigue aging. 

Backup

大众的衬套结果 construction of VW’s busher

通用的衬套结果 construction of GM’s busher

| 零件号Part number | 10003494 |  零件名称
Part name | 下摆臂衬套 |

| 图纸日期Drawing date | / |  零件名称
Part name | 下摆臂衬套 |

| 零件生产日期Part production date | / |  供货商
Supplier | 上海金岸
Shanghai Jin An |

| 车型/项目Car type/project | 550 |  供货商
Supplier | 上海金岸
Shanghai Jin An |

| 零件名称
Part name | 下摆臂衬套 | 制造日期
Production date | / |

| VIN码
VIN | LSJW26G328JO46893 | 销售日期
Sale date | /                                                |

| 车辆里程数
Car mileage | 37321 | 维修站名称
Sale agent | / |

| 失效模式描述
Failure circumstance description | 橡胶开裂
The rubber cracked. | 橡胶开裂
The rubber cracked. | 橡胶开裂
The rubber cracked. |

| 原材料信息：Raw material information | 原材料信息：Raw material information | 原材料信息：Raw material information | 原材料信息：Raw material information |

| 原材料及牌号
Raw material specification | NR | 原材料厂商
Raw material producer | 越南 |

| 散件供应商
Component supplier | / | 金属热处理状态
Metal heat treatment state | / |

| 分发:
Distribution | QA: 冯超 | QA: 冯超 | QA: 冯超 | QA: 冯超 | QA: 冯超 |

| 检验者Author |  | 审核Auditor |  | 批准Approver |  |

| 日期Date |  | 日期Date |  | 日期Date |  |

| 序号
No. | 试验项目
Test item | 额定值
Requirement | 试验结果
Test result | 评价 Evaluation | 评价 Evaluation | 评价 Evaluation |

| 序号
No. | 试验项目
Test item | 额定值
Requirement | 试验结果
Test result | 合格
qualified | 不合格
unqualified | 不合格
unqualified |

| 失效件（Failure Part） | 失效件（Failure Part） | 失效件（Failure Part） | 失效件（Failure Part） | 失效件（Failure Part） | 失效件（Failure Part） | 失效件（Failure Part） |

| 1 | Shore A硬度
Hardness | 75±5 | 76 | × | × |  |

| 2 | 拉伸强度
Tensile Strength | / | 9.35MPa |  |  | × |

| 3 | 断裂伸长率
Elongation at tear | / | 154% |  |  | × |

| 抽样件（Sampling Part） | 抽样件（Sampling Part） | 抽样件（Sampling Part） | 抽样件（Sampling Part） | 抽样件（Sampling Part） | 抽样件（Sampling Part） | 抽样件（Sampling Part） |

| 1 | Shore A硬度
Hardness | — | — | — | — | — |

| 1.1 | 供货态
As received | 75±5 | 76 | × | × |  |

| 1.2 | 热空气老化70℃×94h
After aged at elevated temperature | 与供货态相比+10
Compare to as received | +2 | × | × |  |

| 2 | 拉伸强度
Tensile Strength | — | — | — | — | — |

| 2.1 | 供货态
As received | ≥14MPa | 19.9 | × | × |  |

| 2.2 | 热空气老化70℃×94h
After aged at elevated temperature | 与供货态相比≥-20%
Compare to as received | -2.5 | × | × |  |

| 3 | 断裂伸长率
Elongation at tear | — | — | — | — | — |

| 3.1 | 供货态
As received | ≥200% | 280 | × | × |  |

| 3.2 | 热空气老化70℃×94h
After aged at elevated temperature | 与供货态相比≥-30%
Compare to as received | -7.1 | × | × |  |

| 4 | 破坏力
Brake force | ≥4500N | 10kN | × | × |  |

| 5 | 动刚度
Dynamic stiffness | 900±135N/mm | 958 N/mm | × | × |  |

File: 材料工程师/SCL-S-12-0003m 63P 变速箱倒档惰轮、一二档同步器齿套.pdf.md
# SCL-S-12-0003m 63P 变速箱倒档惰轮、一二档同步器齿套.pdf

 
上海汽车中心实验室 
中国·上海·嘉定区安研路201 号 
邮编. 201804 
 
SAIC Central Laboratory 
201 Anhong rd, Anting, Shanghai, China 
报告编号 
Report number 
 
SCL-S-11-0003M 
委托者: DRE 周凡棚 
Request person, dept： 
委托编号:  
Request number: 
送样日期: 2011.12.30 
Request date:  
报告日期: 2012.01.12 
Report date：  
第1页共7页 
 
分发: 
Distribution 
DRE：周凡棚；SQE：贺小坤 
检验者Author 
邵 百 明 
审核Auditor 
Liz Greasley 
批准Approver 
 
日期Date 
2012.01.12 
日期Date 
2012.01.12 
日期Date 
 
 
上海汽车 
SAIC Motor 
零件号Part number 
SH63P-1701232/1701421 
 零件名称 
Part name 
一/二档同步器齿套/ring gear 
倒档惰轮/idle gear 
图纸日期Drawing date 
/ 
零件生产日期Part production date 
/ 
 供货商 
Supplier 
上海汽车变速器有限公司SAGW 
车型/项目Car type/project 
AP12 1.5VCT 
阶段性报告 Interim report                结论性报告 Conclusion report          
 
Ⅰ.任务描述 Task description 
实验室受委托对一/二档同步器齿套和倒档惰轮进行失效原因分析，失效零件具体信息如下： 
As requested, QA lab has analyzed the failure of 1st/2nd speed synchronizer ring gear and idle gear. The background information of the failed part is as following： 
零件信息：Part information 
零件名称 
Part name 
一/二档同步器齿套/ring gear 
倒档惰轮/idle gear 
制造日期 
Production date 
/ 
VIN 码 
VIN 
LSJA14E3XBG990093 
销售日期 
Sale date 
/ 
车辆里程数 
Car mileage 
13238 公里 (km) 
维修站名称 
Sale agent 
/ 
失效模式描述 
Failure circumstance  
试验车在进行G5+测试中，倒档脱档，检查变速箱发现：一/二档同步器齿套和倒档惰
轮损坏；The test car for G5+ can’t make reverse gear. It is found that the 1st/2nd speed synchronizer ring gear and idle gear 
were damaged 
原材料信息：Raw material information 
原材料及牌号 
Raw material specification 
20MnCr5 
原材料厂商 
Raw material producer 
/ 
散件供应商 
Component supplier 
/ 
金属热处理状态 
Metal heat treatment state 
淬火+回火 
失效零件见图1-3：The failed part is shown in figure 1-3.  
 
Ⅱ. 结论与建议 Conclusions and Suggestions 
 
结论Conclusions： 
（1）齿套和惰轮的损坏是由于两齿不完全接触，应力过大所致。The damage of the idle and ring gear is because of 
the uncompleted contact causing high stress. 
（2）材料的成分，组织，芯部硬度和硬化层深度满足要求；表面硬度偏高，但是这不会导致失效。The chemical 
components, microstructure, core hardness and hardened layer depth meet the requirement; the surface hardness is a little 
higher than the requirement, but this did not contribute to the failure. 
 
建议Suggestions： 
（1）鉴于倒档惰轮和齿套出现了几次失效（见报告：SCL-S-11-0139M，SCL-S-11-0191M），工程部门应该考虑
变速箱的耐用性，以满足用户的使用。Considering this is not the first failure of this type (see 
reports :SCL-S-11-0139M，SCL-S-11-0191M), Engineering dept should consider if the gearbox is robust enough to 
withstand customers’ driving. 


 
上海汽车中心实验室 
中国·上海·嘉定区安研路201 号 
邮编. 201804 
 
SAIC QA Laboratory 
201 Anhong rd, Anting, Shanghai 
报告编号 
Report number 
 
SCL-S-12-0003M 
委托者: DRE 周凡棚 
Request person, dept： 
委托编号:  
Request number: 
送样日期: 2011.12.30 
Request date:  
报告日期: 2012.01.12 
Report date：  
第2页共7页 
 
上海汽车 
SAIC Motor 
III. 测试结果与分析 Test Results and Analysis 
（1）失效产品 Failed Parts 
图1 显示了惰轮和齿套的配合以及旋转方向；红色的箭头标识的是出现明显断裂的齿。 
图2 和图3 分别显示了失效齿套和惰轮的情况。由图可见：①断裂位置集中于齿尖（图2 和3（a））；②所
有的齿尖均有明显的磨损痕迹（图2 和3（b））；③齿面曾出现过不充分接触（图2 和3（c）），齿面的前端磨损
比较厉害，该过程应该持续了一定的时间；④齿面前部分的接触导致齿的局部承受着较大的载荷，而出现弯曲和
开裂（图2 和3（d））。 
由上述观察可以看出：齿套和惰轮的失效是在两齿轮工作中未完全咬合；局部接触导致齿承受着较大的载荷
所致。 
Fig.1 shows the contact of the ring gear and idle gear and rotating direction during reverse gear. It can be seen: ① 
the position of break is at the front of the tooth (fig.2 and fig.3); ② all the teeth tines were worn; ③the surface of the 
teeth shows incomplete contact （fig. 2 and fig.3 (a)）, the serious wear status of the front of the working surface 
indicates a long time of incomplete contact.; ④ the contact on the front of the teeth made the teeth bear a big local load, 
which led the teeth to break (fig. 2 and fig. 3(d)). 
According to the above checking results, it can be found that the failure of ring gear and idle gear is because of the 
incompleted contact which led the teeth to bear a big load and become damaged. 
 
 
图1 齿套和惰轮的配合与旋转方向 (红箭头指该齿出现了断裂) 
Fig. 1 rotating direction and matching of ring gear and idle gear  
(red arrows indicate the broken teeth) 
 
 
 
 
旋转方向 


 
上海汽车中心实验室 
中国·上海·嘉定区安研路201 号 
邮编. 201804 
 
SAIC QA Laboratory 
201 Anhong rd, Anting, Shanghai 
报告编号 
Report number 
 
SCL-S-12-0003M 
委托者: DRE 周凡棚 
Request person, dept： 
委托编号:  
Request number: 
送样日期: 2011.12.30 
Request date:  
报告日期: 2012.01.12 
Report date：  
第3页共7页 
 
上海汽车 
SAIC Motor 
 
 
 
 
 
 
 
图2 齿套损伤情况 
Fig. 2 damage status of the ring gear 
 
 
 
    
 
说明： 
a） 7 个齿的尖端出现断裂 
b）未出现断裂齿的尖端被磨钝 
c）出现过不充分接触 
d）局部承受着较大的载荷，而出现了弯曲和开裂。 
Illuminate: 
a） the tines of 7 teeth were broken. 
b）the tines of unbroken teeth were worn. 
c）uncompleted contact happened during working. 
d）the local bore a big load ,bended and cracked. 
a 
b 
c 
d 
Heavy deformation 


 
上海汽车中心实验室 
中国·上海·嘉定区安研路201 号 
邮编. 201804 
 
SAIC QA Laboratory 
201 Anhong rd, Anting, Shanghai 
报告编号 
Report number 
 
SCL-S-12-0003M 
委托者: DRE 周凡棚 
Request person, dept： 
委托编号:  
Request number: 
送样日期: 2011.12.30 
Request date:  
报告日期: 2012.01.12 
Report date：  
第4页共7页 
 
上海汽车 
SAIC Motor 
 
 
 
 
 
 
 
图3 惰轮的损伤情况 
Fig. 3 damage status of idle gear 
 
 
 
 
 
 
说明： 
a） 8 个齿的尖端出现断裂 
b）未出现断裂齿的尖端被磨钝 
c）出现过不充分接触 
d）局部承受着较大的载荷，而出现弯曲和开裂。 
Illuminate: 
a） the tines of 8 teeth were broken. 
b）the tines of unbroken teeth were worn. 
c）uncompleted contact happened during working. 
d）the local bore a big load ,bended and cracked. 
a 
b 
c 
d 
Heavy deformation 


 
上海汽车中心实验室 
中国·上海·嘉定区安研路201 号 
邮编. 201804 
 
SAIC QA Laboratory 
201 Anhong rd, Anting, Shanghai 
报告编号 
Report number 
 
SCL-S-12-0003M 
委托者: DRE 周凡棚 
Request person, dept： 
委托编号:  
Request number: 
送样日期: 2011.12.30 
Request date:  
报告日期: 2012.01.12 
Report date：  
第5页共7页 
 
上海汽车 
SAIC Motor 
（2）微观检测Microstructure Check 
     齿套和惰轮的微观形貌如图4 和图5 所示。表面渗碳层主要组织为细小的回火板条状马氏体；齿根基体的
主要组织均为相对较大的回火板条状马氏体。该组织正常，未见任何异常。 
     The microstructures of the ring gear and reverse idler gear are showed by fig. 4and 5. It is found: (1) the main microstructure on the region close to the su rface is 
a fine temper batten martensite; (2)  the one on the matrix is a bigger temper batten martensite. The microstructure is normal. 
 
 
 
（a）齿表面region close to tooth surface                     （b）基体matrix 
图4 齿套微观组织 
Fig.4 microstructure of ring gear 
 
 
 
（a）齿表面 region close to tooth surface                   （b）基体matrix 
图5 惰轮微观组织 
Fig.5 microstructure of reverse idler gear 
 
 
 


 
上海汽车中心实验室 
中国·上海·嘉定区安研路201 号 
邮编. 201804 
 
SAIC QA Laboratory 
201 Anhong rd, Anting, Shanghai 
报告编号 
Report number 
 
SCL-S-12-0003M 
委托者: DRE 周凡棚 
Request person, dept： 
委托编号:  
Request number: 
送样日期: 2011.12.30 
Request date:  
报告日期: 2012.01.12 
Report date：  
第6页共7页 
 
上海汽车 
SAIC Motor 
（3）硬度和渗碳层深度检测Hardness and Carburized Layer Depth 
     硬度检测结果如表1 和表2 所示。齿套和惰轮的表面硬度偏高，但这不会导致其失效。 
     The hardness results are showed by table 1 and table 3. The surface hardness of the ring gear and idle gear is 
higher than the requirement, but it can’t lead the failure of the parts. 
 
表1 齿套硬度和渗碳层深度检测结果 
Table 1 hardness and carburized layer depth of ring gear  
序号 
No. 
试验项目 
Test item 
额定值 
Requirement 
试验结果 
Test result 
评价evaluation 
合格 
ok 
不合格 
not ok 
1 
表面硬度 
surface hardness  
680-780HV30 
 762,799,778 
  
× 
2 
齿根芯部硬度 
Hardness of the tooth root core 
350HV30min 
447,441,442 
× 
  
3 
硬化层深度 
Hardened Layer Depth 
0.40-0.70mm(550HV1) 
0.68mm 
× 
 
 
表2 惰轮硬度和渗碳层深度检测结果 
Table 2 hardness and carburized layer depth of reverse idler gear 
序号 
No. 
试验项目 
Test item 
额定值 
Requirement 
试验结果 
Test result 
评价evaluation 
合格 
ok 
不合格 
not ok 
1 
表面硬度 
surface hardness  
680-780HV30 
790,785,769 
  
× 
2 
齿根芯部硬度 
Hardness of the tooth root core 
350-480HV30min 
450,457,459 
× 
  
3 
硬化层深度 
Hardened Layer Depth 
0.50-0.80mm(550HV1) 
0.69mm  
× 
 
 
（4）成分检测 Chemical Components 
      齿套和惰轮的成分均满足EN 10084-2008 的要求，如表3 所示。 
      The chemical components of the ring gear and reverse idler gear meet the requirement of GB/T 5216, which are showed by table 3. 
 
 
 
 
 
 
 
 


 
上海汽车中心实验室 
中国·上海·嘉定区安研路201 号 
邮编. 201804 
 
SAIC QA Laboratory 
201 Anhong rd, Anting, Shanghai 
报告编号 
Report number 
 
SCL-S-12-0003M 
委托者: DRE 周凡棚 
Request person, dept： 
委托编号:  
Request number: 
送样日期: 2011.12.30 
Request date:  
报告日期: 2012.01.12 
Report date：  
第7页共7页 
 
上海汽车 
SAIC Motor 
表3 成分测试结果 
Table 3 chemical components test results 
序号 
No. 
试验项目 
Test item 
额定值 
Requirement 
齿套测试结果 
Test result 
评价evaluation 
惰轮测试结果 
Test result 
评价evaluation 
合格 
ok 
不合格 
not ok 
合格 
ok 
不合格 
not ok 
1 
成分1  
20MnCr5 
(DIN EN 
100084-2008) 
  
  
  
  
  
  
  
  
C 
0.17-0.22 
0.196      
× 
0.215 
× 
  
Mn 
1.10-1.40 
1.351 
× 
1.387 
× 
  
Si 
≤0.40 
0.082 
× 
0.062 
× 
  
P 
≤0.025 
0.014 
× 
0.018 
× 
  
S 
≤0.035 
0.026 
× 
0.023 
× 
  
Cr 
1.00-1.30 
1.157 
× 
1.156 
× 
备注Remark：1） 测试结果来源于机动车检测中心，报告编号为：CW1210001H000。The result is from the SMVIC; the report no. is 
CW1210001H000.

File: 材料工程师/SCL-S-12-0004M ZP11 前排气管总成.pdf.md
# SCL-S-12-0004M ZP11 前排气管总成.pdf

 
上海汽车中心实验室 
中国·上海·嘉定区安研路201 号 
邮编. 201804 
 
SAIC Central Laboratory 
201 Anhong rd, Anting, Shanghai, China 
报告编号 
Report number 
 
SCL-S-12-0004M 
委托者: SQE 周袁东 
Request person, dept： 
委托编号:  
Request number: 
送样日期: 2011.12.28 
Request date:  
报告日期: 2012.01.21 
Report date：  
第1页共9页 
 
分发: 
Distribution 
SQE 周袁东 
检验者Author 
邵 百 明 
审核Auditor 
Liz Greasley 
批准Approver 
 
日期Date 
2012.01.21 
日期Date 
2012.01.21 
日期Date 
 
SMPV-0.2.3-002-QA -F01 
上海汽车 
SAIC Motor 
零件号Part number 
10054237 
 零件名称 
Part name 
前排气管总成 
Front exhaust pipe assy. 
图纸日期Drawing date 
/ 
零件生产日期Part production date 
/ 
 供货商 
Supplier 
天纳克TENNECO 
车型/项目Car type/project 
ZP11 1.5 VCT 
阶段性报告 Interim report                结论性报告 Conclusion report          
 
Ⅰ.任务描述 Task description 
实验室受委托对前排气管总成进行失效原因分析，失效零件具体信息如下： 
As requested, QA lab has analyzed the failure of the front exhaust pipe assembly. The background information of the failed part is as following： 
零件信息：Part information 
零件名称 
Part name 
前排气管总成 
Front Exhaust Pipe Assy. 
制造日期 
Production date 
/ 
VIN 码 
VIN 
/ 
销售日期 
Sale date 
/ 
车辆里程数 
Car mileage 
6.9 万公里 (km) 
维修站名称 
Sale agent 
/ 
失效模式描述 
Failure circumstance  
前排气管总成的3#管在与消音器连接处的附近完全断裂。The 3rd pipe of the front exhaust pipe assy. was 
broken near the connection with the silencer. 
原材料信息：Raw material information 
原材料及牌号 
Raw material specification 
409L 
原材料厂商 
Raw material producer 
宝钢 Bao Steel 
散件供应商 
Component supplier 
/ 
金属热处理状态 
Metal heat treatment state 
/ 
失效零件见图1：The failed part is shown in figure 1.  
 
Ⅱ. 结论与建议 Conclusions and Suggestions 
 
结论Conclusions： 
（1）3#排气管的断裂是由于多源的双向疲劳所致；裂纹源主要产生于弯曲载荷较大的3#管底面；管材无法承受
其载荷而过早断裂失效。The 3# pipe break is cause by multi-origin reverse bending fatigue; the crack sources were 
mainly generated in the lower region of the pipe with big bending load which caused early fracture.  
（2）3#排气管与消音连接处大于75%的焊缝为虚焊。75% of the weld region connecting the pipe and silencer has no 
fusion. 
（3）材料正常。The material is normal. 
 
建议Suggestions： 
（1）DRE 和供应商对管材的承载应力进行确认。 DRE and supplier check the working stress of the pipe. 
（2）改善焊接质量，保证熔深。Improve the weld quality and assure the weld penetration. 


 
上海汽车中心实验室 
中国·上海·嘉定区安研路201 号 
邮编. 201804 
 
SAIC QA Laboratory 
201 Anhong rd, Anting, Shanghai 
报告编号 
Report number 
 
SCL-S-12-0004M 
委托者: SQE 周袁东 
Request person, dept： 
委托编号:  
Request number: 
送样日期: 2011.12.28 
Request date:  
报告日期: 2012.01.21 
Report date：  
第2页共9页 
 
SMPV-0.2.3-002-QA -F01 
上海汽车 
SAIC Motor 
III. 测试结果与分析 Test Results and Analysis  
（1）失效产品 Failed Parts 
     失效的产品断裂于3 号管与消音器焊接处的附近.，如图1（a）所示。由图1（b）可以看出：①断裂位置
大部分区域处于管材基体；②很小的区域为焊缝的焊指处；③局部焊缝为明显的虚焊。 
     The 3rd tube was broken near the connection with silencer, shown by fig. 1 (a). It was found: ① most of the 
broken area is in the tube material matrix; ② a small break area lies in the weld region; ③ an area of the weld is 
incomplete. 
 
 
（a）示意排气管总成及断裂区域/exhaust pipe and break location 
 
（ｂ）断裂区域/break area 
图1 失效件 
Fig. 1 failed part 
 
（2）焊缝质量检查 Weld Quality Checking 
      焊接处大于75%的区域为虚焊（图2（a））；虚焊处，熔融的焊丝金属流入焊管与消音器的匹配间隙处（图
2（b））；在局部有熔深的区域，管材100%熔透(图2（c）)。 
      More than 75% of the weld has no fusion (see fig. 2 (a)); the melted weld metal went into the gap between the 
tube and silencer (see fig. 2 (b)); the tube is penetrated by the weld only at one small area. 
 
 
 
管材断裂 
管材断裂 
焊指处开裂 
虚焊，最后断裂， 
伴随变形 
管材断裂 
3#管在与消音器连接处附近断裂 
上面 
底面 


 
上海汽车中心实验室 
中国·上海·嘉定区安研路201 号 
邮编. 201804 
 
SAIC QA Laboratory 
201 Anhong rd, Anting, Shanghai 
报告编号 
Report number 
 
SCL-S-12-0004M 
委托者: SQE 周袁东 
Request person, dept： 
委托编号:  
Request number: 
送样日期: 2011.12.28 
Request date:  
报告日期: 2012.01.21 
Report date：  
第3页共9页 
 
SMPV-0.2.3-002-QA -F01 
上海汽车 
SAIC Motor 
 
（a） 剖开的失效件/cut the failed part 
 
（b）虚焊焊缝的形貌/ appearance of the fake weld  
 
(c) 焊透的焊缝/ penetration weld 
图2 焊接质量 
Fig. 2 Weld Quality 
虚焊，内管切
开后自动脱离 
局部有熔深，
断口氧化呈黄
色 


 
上海汽车中心实验室 
中国·上海·嘉定区安研路201 号 
邮编. 201804 
 
SAIC QA Laboratory 
201 Anhong rd, Anting, Shanghai 
报告编号 
Report number 
 
SCL-S-12-0004M 
委托者: SQE 周袁东 
Request person, dept： 
委托编号:  
Request number: 
送样日期: 2011.12.28 
Request date:  
报告日期: 2012.01.21 
Report date：  
第4页共9页 
 
SMPV-0.2.3-002-QA -F01 
上海汽车 
SAIC Motor 
（2）断口分析 fracture Surface Analysis 
      断口整体形貌如图3 所示。断面有严重的氧化和损伤；从宏观上看，该断裂是一种多源的双向疲劳断裂，
裂纹源主要集中于平整断口区。该区域承受的弯曲载荷较大。The whole fracture is showed by the fig. 3. The fracture 
surface was seriously oxidised; from the whole fracture surface, the failure is because of multi-origin reverse bending 
fatigue. The crack source on both sides of the flat region. The flat area bore a big bending load. 
 
 
 
 
 
 
 
 
 
 
 
(a) 断口整体形貌/whole fracture appearance 
 
 
 
 
 
 
 
 
 
局部有熔深，断口氧化呈黄色，且 
起伏不平，为后期裂纹扩展的结果 
最后断裂区，该区域
有明显的塑性变形 
平整断口 
伴随小裂纹，
见图（b） 
 
 


 
上海汽车中心实验室 
中国·上海·嘉定区安研路201 号 
邮编. 201804 
 
SAIC QA Laboratory 
201 Anhong rd, Anting, Shanghai 
报告编号 
Report number 
 
SCL-S-12-0004M 
委托者: SQE 周袁东 
Request person, dept： 
委托编号:  
Request number: 
送样日期: 2011.12.28 
Request date:  
报告日期: 2012.01.21 
Report date：  
第5页共9页 
 
SMPV-0.2.3-002-QA -F01 
上海汽车 
SAIC Motor 
 
（b）小裂纹/a small crack 
图3 断口整体介绍 
Fig.3 overview of fracture surface 
 
利用电镜，对平整区域的断口进行检查，结果如图3 所示。虽然断口有严重的氧化和磨损，但是在内侧的
某一区域，还是可以发现由内侧产生的某一疲劳源和辉纹；在断口的芯部区域的疲劳扩展辉纹的方向有点不同于
源区的疲劳裂纹扩展方向。这是由于该部件在工作中由于振动，承载受力方向发生变化的缘故。 
The fracture surface was checked by SEM, the results are shown in fig. 3. Although the fracture surface was 
seriously oxidised and damaged by wear, but on the inside, a crack source and fatigue striations can be found; in the core, 
the direction of the striations is slightly different to the crack source in the inside. This is due to the load direction 
changing during running. 
 
 
 
 
 
 
裂纹沿着虚焊与焊接良
好区域的分界面扩展 


 
上海汽车中心实验室 
中国·上海·嘉定区安研路201 号 
邮编. 201804 
 
SAIC QA Laboratory 
201 Anhong rd, Anting, Shanghai 
报告编号 
Report number 
 
SCL-S-12-0004M 
委托者: SQE 周袁东 
Request person, dept： 
委托编号:  
Request number: 
送样日期: 2011.12.28 
Request date:  
报告日期: 2012.01.21 
Report date：  
第6页共9页 
 
SMPV-0.2.3-002-QA -F01 
上海汽车 
SAIC Motor 
  
 
（a）平整断口的SEM 照片                          （b）内侧某一疲劳源 
/ a crack source region photo by SEM                    /crack source in the inside 
 
（c）中间区域/in the core 
图4 平整断口的SEM 照片 
Fig. 4 SEM Photo of the flat fracture 
 
    当裂纹扩展到一定程度，管材振动的幅度和局部承受的载荷增加，使得后期的断口极其不是很平整，并且局
部出现小裂纹（图3（a））。后期裂纹扩展的区域有严重的氧化；最后断裂区（图3(a）承受的载荷较大，出现了
明显的塑性变形。 
     When the crack area increased, the vibration range and load of the tube increased, which caused the fracture 
surface to become rough and a small crack was generated (see fig. 3 (a)). The later fracture surface was seriously 
oxidized.  The final rupture region bore overload and became deformed.  
疲劳辉纹， 
扩展方向 
说明： 
a) 平整区域的的局部断口形貌 
b) 由管内侧向管外扩展的疲劳辉纹 
c) 芯部的疲劳扩展辉纹 方向不同于表面 
 
a)  a local region of the flat fracture surface 
b)  the fatigue striations from the inside to outside 
c)  Striations in the core, direction is slightly different 
with the inside crack 
 


 
上海汽车中心实验室 
中国·上海·嘉定区安研路201 号 
邮编. 201804 
 
SAIC QA Laboratory 
201 Anhong rd, Anting, Shanghai 
报告编号 
Report number 
 
SCL-S-12-0004M 
委托者: SQE 周袁东 
Request person, dept： 
委托编号:  
Request number: 
送样日期: 2011.12.28 
Request date:  
报告日期: 2012.01.21 
Report date：  
第7页共9页 
 
SMPV-0.2.3-002-QA -F01 
上海汽车 
SAIC Motor 
从平整断口处取样，对断口附近表面的裂纹进行检测。在内表面，也发现有疲劳裂纹，如图5 所示。 
A sample cut from the flat fracture surface was checked. It was found that there are fatigue cracks on the inside 
surface, shown in fig.5  
 
 
 
图5 内表面疲劳裂纹 
                              Fig. 5 fatigue crack in the inside surface 
 
3. 断裂处检测 
   平整断裂区的壁厚为1.14mm；符合材料的壁厚要求：1.2±0.08mm。 
   The thickness of the flat rupture region is 1.14mm, which met the material thickness requirement: 1.2±0.08mm. 
断裂处的硬度和组织检测结果如图6 所示。断裂处的硬度偏高一点，与局部变形有关。断裂的发生表明此区
域承受的载荷较大。组织正常。 
The hardness and microstructure of the rupture region were checked. The results are shown in fig. 6. The fatigue 
fracture area hardness is a little high, which is related to the local deformation. The break shows that the region bore a 
big force during working.  The microstructure is normal. 
 
    
内表面 
断裂面 
疲劳裂纹 


 
上海汽车中心实验室 
中国·上海·嘉定区安研路201 号 
邮编. 201804 
 
SAIC QA Laboratory 
201 Anhong rd, Anting, Shanghai 
报告编号 
Report number 
 
SCL-S-12-0004M 
委托者: SQE 周袁东 
Request person, dept： 
委托编号:  
Request number: 
送样日期: 2011.12.28 
Request date:  
报告日期: 2012.01.21 
Report date：  
第8页共9页 
 
SMPV-0.2.3-002-QA -F01 
上海汽车 
SAIC Motor 
 
(a) 断裂区的硬度/hardness of the rupture region 
     
 
（b）区域1（热影响区，粗大的晶粒）                         （c）断裂区 
/region 1#（heat effect, big grain)                                / rupture region 
 
（d）远离焊缝的基体/matrix far from the weld 
图5 断裂处的组织和硬度 
Fig. 5 microstructure and hardness of the rupture region  
区域1 
HV1:137,134,133 
区域2 
区域3 
HV1:153,154,155 
HV1: 
148,154,158 
HV1: 
178,183,177 
HV1: 
163,168,172,165,166 
说明： 
a) 断裂处的硬度分布 断裂位置不是硬度最小的区域 
b) 热影响区的组织粗大，硬度低 
c) 断裂处的组织  正常 
d) 基体组织 
 
a) Hardness of the fracture position  The fracture is not 
in the region with the min. hardness 
b) Heat affected area with big grain and low hardness 
c) Fracture region with normal microstructure 
d) Matrix microstructure 
焊缝 
HV1:206,221,203 


 
上海汽车中心实验室 
中国·上海·嘉定区安研路201 号 
邮编. 201804 
 
SAIC QA Laboratory 
201 Anhong rd, Anting, Shanghai 
报告编号 
Report number 
 
SCL-S-12-0004M 
委托者: SQE 周袁东 
Request person, dept： 
委托编号:  
Request number: 
送样日期: 2011.12.28 
Request date:  
报告日期: 2012.01.21 
Report date：  
第9页共9页 
 
SMPV-0.2.3-002-QA -F01 
上海汽车 
SAIC Motor 
4. 成分和性能检测Chemical Components and Mechanical Properties 
   成分和性能结果如表1 所示。 
   The results about the chemical components and mechanical properties are shown in table 1. 
 
表1 材料检测结果 
Table 1 Material Test Results 
序号 
No. 
试验项目 
Test item 
额定值 
Requirement 
试验结果 
Test result 
评价 Evaluation 
合格 
OK 
不合格 
Not OK 
1 
化学成分1 
Chemical Composition 
409 L (JIS G4312:1991) 
 
 
 
 
%C 
≤ 0.03 
0.018 
× 
 
 
%Si 
≤ 1.00 
0.477 
× 
 
 
%Mn 
≤ 1.00 
0.368 
× 
 
 
%P 
≤ 0.040 
0.018 
× 
 
 
%S 
≤ 0.030 
0.002 
× 
 
 
%Cr 
10.50 – 11.75 
11.58 
× 
 
 
%Ni 
≤ 0.60 
0.132 
× 
 
 
%Ti 
[6xC] – 0.75 
0.179 
× 
 
4 
硬度 
Hardness 
≤ 175 HV 
HV1: 153,154,155 
× 
 
3 
拉伸强度2Rm 
Rm≥ 360 MPa 
Rm:460MPa 
× 
 
 
屈服强度 Re 
Re≥ 175 MPa 
/ 
/ 
 
备  注：1） 该项检测委托上海机动车检测中心完成，报告编号：CW1210001H000 
        2） 该项结果根据硬度检测结果，由GB/T 1172-1999 换算而来。 
Remark： 1) Outsourcing test result (SMVIC), report number CW1210001H000. 
          2) Converted from hardness result according to GB/T 1172-1999.

File: 材料工程师/SCL-S-12-0005M  挡泥板.pdf.md
# SCL-S-12-0005M  挡泥板.pdf

 
上海汽车中心实验室
SAIC Center Lab 
中国·上海·嘉定区安研路201 号 
邮编. 201804 
No. 201 Anyan Road, Jiading District,  
Shanghai, China. 
Post code :200433 
报告编号：Report number
SCL-S-12-0005M 
委托者Requestor： 
 SQE  钱卫明 
委托编号Request number： 
送样日期
Deliver date: 
2012.1。4 
报告日期
Report date ：
2012.2.9 
第 1 页 共 6 页 
Page 2of 2 
 
上海汽车
SAIC Motor
零件号 
Part number 
SEC100241/251 
 零件名称 
Part name 
前制动盘护板 
SHIELD-DISS FRONT BRAKE 
图纸日期 
Drawing date  
2009.7.22 
零件生产日期 
Production date 
/ 
 供货商 
Supplier 
上海永红汽车零部件有限公司 
Shanghai Yonghong 
车型/项目 
Car type/project 
IP21 MCE 
 
   阶段性报告  Stage report        结论性报告 Conclusion report           测试报告 Test report 
Ⅰ.任务描述 Task description 
     实验室受委托对前制动盘护板进行失效原因分析，失效零件具体信息如下： 
As requested, QA lab has analyzed the failure cause of the SHIELD-DISS FRONT BRAKE, and the information of failed part is shown 
as following： 
零件信息：Part information 
零件名称 
Part name 
前制动盘护板 
SHIELD-DISS FRONT BRAKE 
制造日期 
Production date 
/ 
VIN 码 
VIN number 
LSJW26G66BS990045 
销售日期 
Sale date 
/ 
车辆里程数 
Car mileage 
4236 公里 
销售商 
Sale agent 
/ 
失效模式描述 
Invalid situation 
description 
断裂。 
Fracture during PAVE test. 
原材料信息：Raw material information 
原材料及牌号 
Raw material and 
trademark 
St14(DC04)  t=0.6 
原材料厂商 
Raw material producer 
宝钢 
散件供应商 
Part supplier 
/ 
金属热处理状态 
Metal heat treatment state
/ 
 
Ⅱ. 结论与建议 Conclusions and suggestions 
结论Conclusions： 
1、 失效件属于疲劳断裂。 
The SHIELD-DISS FRONT BRAKE have failed due to fatigue. 
    2、材料性能符合技术要求。The meterial meet the requirements. 
建议Suggestions： 
1、 检查使用情况。Please check working condition 
2、 考虑提高设计强度。  Consider improving the design strength 
 
 
分发： 
Distribution 
SQE  钱卫明 
检验者： 
Author 
白云岭   
Bai yunling 
审核： 
Auditor 
 
批准： 
Approver 
 
日期： 
Date 
2012.2.9 
日期： 
Date 
 
日期： 
Date 
 


 
上海汽车中心实验室
SAIC Center Lab 
中国·上海·嘉定区安研路201 号 
邮编. 201804 
No. 201 Anyan Road, Jiading District,  
Shanghai, China. 
Post code :200433 
报告编号：Report number
SCL-S-12-0005M 
委托者Requestor： 
 SQE  钱卫明 
委托编号Request number： 
送样日期
Deliver date: 
2012.1。4 
报告日期
Report date ：
2012.2.9 
第 2 页 共 6 页 
Page 2of 2 
 
上海汽车
SAIC Motor
III. 测试结果 Test Results  
一、 宏观观察： 
1、 失效件实物形貌，见图1；左前制动挡泥板前部边缘开裂，裂纹长度约为9mm，见图2；右前制动挡泥
板前部边缘开裂，裂纹长度约为25mm，见图3。 
2、 两断口表面锈蚀严重，且断口磨损严重，见图4、图5、图6、图7. 
 
 
图1  失效件实物形貌 
 
 
图2                                   图3  
 
 
L 
R


 
上海汽车中心实验室
SAIC Center Lab 
中国·上海·嘉定区安研路201 号 
邮编. 201804 
No. 201 Anyan Road, Jiading District,  
Shanghai, China. 
Post code :200433 
报告编号：Report number
SCL-S-12-0005M 
委托者Requestor： 
 SQE  钱卫明 
委托编号Request number： 
送样日期
Deliver date: 
2012.1。4 
报告日期
Report date ：
2012.2.9 
第 3 页 共 6 页 
Page 2of 2 
 
上海汽车
SAIC Motor
    
 
图4                            图5 
   
 
图6                                     图7 
4、挡泥板与转向节的连接部位无异常，见图8、9、10、11；手工拆解螺钉时需用很大的力；拆解下来的螺钉
无异常，见图12、13。 
     
 
图8                                   图9 
  
        
  
 
图10                                    图11 
L
R 
L
R
挡
泥
板
 
转
向
节
 
挡
泥
板
 
转
向
节


 
上海汽车中心实验室
SAIC Center Lab 
中国·上海·嘉定区安研路201 号 
邮编. 201804 
No. 201 Anyan Road, Jiading District,  
Shanghai, China. 
Post code :200433 
报告编号：Report number
SCL-S-12-0005M 
委托者Requestor： 
 SQE  钱卫明 
委托编号Request number： 
送样日期
Deliver date: 
2012.1。4 
报告日期
Report date ：
2012.2.9 
第 4 页 共 6 页 
Page 2of 2 
 
上海汽车
SAIC Motor
 
 
 
图12                                   图13 
5、综上，两裂纹长度很长且断口在车辆行驶过程中磨损严重，可以推断该两裂纹属疲劳裂纹。 
二、 材料分析： 
对失效件和同批次为装车件进行材料性能分析，结果见下表1. 
序号
试验项目 
额定值 
试验结果 
评价 
合格 
不合格 
1 
L(左侧挡泥板) 
 
 
 
 
1.1 
化学成分/St14 
BQB403  t=0.6 
 
 
 
 
C 
≤0.08 
0.074 
X 
 
 
Si 
/ 
0.021 
/ 
 
 
Mn 
≤0.40 
0.23 
X 
 
 
P 
≤0.025 
0.013 
X 
 
 
S 
≤0.020 
0.007 
X 
 
 
Al 
≥0.020 
0.069 
X 
 
1.2 
芯部硬度/HV 
/ 
110、109、111 
/ 
 
1.3 
金相组织 
铁素体+珠光体 
铁素体+珠光体 
(图14) 
X 
 
2 
R(右侧挡泥板) 
 
 
 
 
2.1 
化学成分/St14 
BQB403  t=0.6 
 
 
 
 
C 
≤0.08 
0.070 
X 
 


 
上海汽车中心实验室
SAIC Center Lab 
中国·上海·嘉定区安研路201 号 
邮编. 201804 
No. 201 Anyan Road, Jiading District,  
Shanghai, China. 
Post code :200433 
报告编号：Report number
SCL-S-12-0005M 
委托者Requestor： 
 SQE  钱卫明 
委托编号Request number： 
送样日期
Deliver date: 
2012.1。4 
报告日期
Report date ：
2012.2.9 
第 5 页 共 6 页 
Page 2of 2 
 
上海汽车
SAIC Motor
 
Si 
/ 
0.021 
/ 
 
 
Mn 
≤0.40 
0.22 
X 
 
 
P 
≤0.025 
0.013 
X 
 
 
S 
≤0.020 
0.006 
X 
 
 
Al 
≥0.020 
0.066 
X 
 
2.2 
芯部硬度/HV 
/ 
113、118、111 
/ 
 
2.3 
金相组织 
铁素体+珠光体 
铁素体+珠光体 
(图15) 
X 
 
3 
未装车的挡泥板 
 
 
 
 
3.1 
化学成分/St14 
BQB403  t=0.6 
 
 
 
 
C 
≤0.08 
0.068 
X 
 
 
Si 
/ 
0.005 
/ 
 
 
Mn 
≤0.40 
0.27 
X 
 
 
P 
≤0.025 
0.015 
X 
 
 
S 
≤0.020 
0.007 
X 
 
 
Al 
≥0.020 
0.044 
X 
 
3.2 
芯部硬度/HV 
/ 
110、113、117 
/ 
 
3.3 
金相组织 
铁素体+珠光体 
铁素体+珠光体 
(图16) 
X 
 
4 
抗拉强度（原材料） 
≥270 MPa 
320  * 
X 
 
5 
屈服强度（原材料） 
120-210 MPa 
196  * 
X 
 
6 
断后延伸率（原材料）
≥38% 
48  * 
X 
 
*SQE 供应商处抽检。 


 
上海汽车中心实验室
SAIC Center Lab 
中国·上海·嘉定区安研路201 号 
邮编. 201804 
No. 201 Anyan Road, Jiading District,  
Shanghai, China. 
Post code :200433 
报告编号：Report number
SCL-S-12-0005M 
委托者Requestor： 
 SQE  钱卫明 
委托编号Request number： 
送样日期
Deliver date: 
2012.1。4 
报告日期
Report date ：
2012.2.9 
第 6 页 共 6 页 
Page 2of 2 
 
上海汽车
SAIC Motor
 
 
图14                                  图15 
 
 
图16
