Repository: kujaxr/obsidian-vault

File: 材料工程师/SCL-S-12-0006M  螺栓.pdf.md
# SCL-S-12-0006M  螺栓.pdf

 
上海汽车中心实验室
SAIC Center Lab 
中国·上海·嘉定区安研路201 号 
邮编. 201804 
No. 201 Anyan Road, Jiading District,  
Shanghai, China. 
Post code :200433 
报告编号：Report number
SCL-S-12-0006M 
委托者Requestor： 
 SQE  承璐刚 
委托编号Request number： 
送样日期
Deliver date: 
2012.1.4 
报告日期
Report date ：
2012.1.17 
第 1 页 共 6 页 
Page 2of 2 
 
上海汽车
SAIC Motor
零件号 
Part number 
90004551 
 零件名称 
Part name 
螺栓 
Belt tensioner mounting bolt M10 x 1.5 
图纸日期 
Drawing date  
/ 
零件生产日期 
Production date 
/ 
 供货商 
Supplier 
舟山7412 工厂 
Zhoushan 7412 factory 
车型/项目 
Car type/project 
BP13 
 
   阶段性报告  Stage report        结论性报告 Conclusion report           测试报告 Test report 
Ⅰ.任务描述 Task description 
     实验室受委托对螺栓（10.9 级）进行失效原因分析，失效零件具体信息如下： 
As requested, QA lab has analyzed the failure cause of the bolt, and the information of failed part is shown as following： 
零件信息：Part information 
零件名称 
Part name 
螺栓 
Bolt (M10  Grade 10.9) 
制造日期 
Production date 
/ 
VIN 码 
VIN number 
LSJW16565AJ000013 
销售日期 
Sale date 
/ 
车辆里程数 
Car mileage 
24660 公里 
销售商 
Sale agent 
/ 
失效模式描述 
Invalid situation 
description 
断裂。装配扭矩：55±5Nm 
Fracture during normal customer driving. Torque=55±5Nm 
原材料信息：Raw material information 
原材料及牌号 
Raw material and 
trademark 
SCM435 
原材料厂商 
Raw material producer 
/ 
散件供应商 
Part supplier 
/ 
金属热处理状态 
Metal heat treatment state
调质 Hardening and tempering 
 
Ⅱ. 结论与建议 Conclusions and suggestions 
结论Conclusions： 
1、 失效件属于低应力高周期的疲劳断裂，可能是由于夹紧力不足。 
The bolt has failed due to low-stress high-cycle fatigue fracture due to insufficient clamping force.  
2、 螺栓螺纹收尾处的牙底形状不符合技术要求（R 偏小）。 
The bolt threads ending at the end shape of the teeth do not meet the technical requirements (R small) 
建议Suggestions： 
1、 控制装配工艺过程。Assembly process must be controlled. 
2、 控制螺栓实物质量（牙底形状）。Control the quality of the bolt, such as the shape of the bottom teeth. 
3、 工程部将摩擦系数及相关标准加入到图纸中。Engineering department must add friction coefficient to the drawing, 
and relevant standards. 
      分发：
Distribution 
SQE  承璐刚 
检验者： 
Author 
白云岭   
Bai yunling 
审核： 
Auditor 
 
批准： 
Approver 
 
日期： 
Date 
2012.1.17 
日期： 
Date 
 
日期： 
Date 
 


 
上海汽车中心实验室
SAIC Center Lab 
中国·上海·嘉定区安研路201 号 
邮编. 201804 
No. 201 Anyan Road, Jiading District,  
Shanghai, China. 
Post code :200433 
报告编号：Report number
SCL-S-12-0006M 
委托者Requestor： 
 SQE  承璐刚 
委托编号Request number： 
送样日期
Deliver date: 
2012.1.4 
报告日期
Report date ：
2012.1.17 
第 2 页 共 6 页 
Page 2of 2 
 
上海汽车
SAIC Motor
III. 测试结果 Test Results  
一、 宏观观察： 
1、失效件的装配关系，见图1；失效件实物形貌，见图2。 
2、宏观观察，失效螺栓端口表面平坦，呈银灰色，断口可清晰的分为三个区域（裂纹源区域、扩展区、瞬
断区），有明显的疲劳辉纹，裂纹源如箭头所示，见图3。  
3、断口具有明显的低应力高周期的疲劳断裂特征。 
 
 
图1  
 
图2  失效件宏观形貌 
 
 
图3 断口宏观形貌 
 
 
裂纹源 
（箭头
所示） 
扩展区 
瞬
断
区


 
上海汽车中心实验室
SAIC Center Lab 
中国·上海·嘉定区安研路201 号 
邮编. 201804 
No. 201 Anyan Road, Jiading District,  
Shanghai, China. 
Post code :200433 
报告编号：Report number
SCL-S-12-0006M 
委托者Requestor： 
 SQE  承璐刚 
委托编号Request number： 
送样日期
Deliver date: 
2012.1.4 
报告日期
Report date ：
2012.1.17 
第 3 页 共 6 页 
Page 2of 2 
 
上海汽车
SAIC Motor
二、材料分析： 
附表1 
 序
号 
试验项目 
额定值 
试验结果 
评价 
合格 
不合格
一、
失效件： 
1 
芯部硬度 
320-380HV 
361、367、367 
X 
 
2 
表面硬度/HV0.3 
/ 
379、379 
/ 
 
 
芯部硬度/HV0.3 
/ 
365 
/ 
 
 
表面与芯部硬度差 
≤30HV 
14、14 
X 
 
3 
表面脱碳层深度 
≤0.015mm 
0 
（图4） 
X 
 
4 
螺牙缺陷 
中径以下无折叠 
无 
（图5） 
X 
 
5 
基体组织 
回火索氏体 
回火索氏体 （图6） 
X 
 
二 
抽检件： 
1 
芯部硬度 
320-380HV 
363、366、365 
X 
 
2 
抗拉强度 
≥1040MPa 
1080、1111、1069、1092
X 
 
3 
表面硬度/HV0.3 
/ 
369、369 
/ 
 
 
芯部硬度/HV0.3 
/ 
360、367、365 
/ 
 
 
表面与芯部硬度差 
≤30HV 
9、2、4 
X 
 
4 
表面脱碳层深度 
≤0.015mm 
0 
（图7） 
X 
 
5 
螺牙缺陷 
中径以下无折叠 
无 
（图8） 
X 
 
6 
基体组织 
回火索氏体 
回火索氏体 
（图9） 
X 
 
7 
摩擦系数 
0.15±0.03  * 
0.192、0.172 
（图10） 
X 
 
*图纸无此要求，此技术要求数据来源于SAIC 的通用技术要求。 


 
上海汽车中心实验室
SAIC Center Lab 
中国·上海·嘉定区安研路201 号 
邮编. 201804 
No. 201 Anyan Road, Jiading District,  
Shanghai, China. 
Post code :200433 
报告编号：Report number
SCL-S-12-0006M 
委托者Requestor： 
 SQE  承璐刚 
委托编号Request number： 
送样日期
Deliver date: 
2012.1.4 
报告日期
Report date ：
2012.1.17 
第 4 页 共 6 页 
Page 2of 2 
 
上海汽车
SAIC Motor
 
 
图4   失效件表面脱碳层深度： 0     100X          图5   失效件螺牙缺陷： 无     50X 
 
 
 
图6  失效件芯部金相组织： 回火索氏体  500X     图7   正常件表面脱碳层深度： 0     100X 
 
 
图8   正常件螺牙缺陷： 无     50X           图9   正常件芯部金相组织： 回火索氏体   500X 
 


 
上海汽车中心实验室
SAIC Center Lab 
中国·上海·嘉定区安研路201 号 
邮编. 201804 
No. 201 Anyan Road, Jiading District,  
Shanghai, China. 
Post code :200433 
报告编号：Report number
SCL-S-12-0006M 
委托者Requestor： 
 SQE  承璐刚 
委托编号Request number： 
送样日期
Deliver date: 
2012.1.4 
报告日期
Report date ：
2012.1.17 
第 5 页 共 6 页 
Page 2of 2 
 
上海汽车
SAIC Motor
 
图10 在装配扭矩要求范围内的摩擦系数是0.172，因此判定合格。 
三、牙形分析： 
   将同批次未装配螺栓，垂直螺牙纵剖开，经研磨、抛光在金相显微镜下观察、测量： 
1、 发现螺栓(螺距P=1.5mm)的螺纹收尾处的牙底形状不符合标准GB/T197-2003 中的技术要求。 
2、 其他位置的牙底形状符合标准GB/T197-2003 中的技术要求. 
3、 失效螺栓的断裂位置在螺纹收尾处，且该处的牙底形状不符合技术要求（R 偏小）易产生应力集中。 
4、 该螺栓在工作中受剪切力，对牙底形状敏感度较大。 
序号
试验项目
额定值 
检测位置 
试验结果 
评价 
合格 
不合
格 
1 
牙底形状 
R≥188um 
 
螺纹收尾处 
116 （图11） 
 
X 
2 
其他位置 
350 （图12）
X 
 
  
 
图 11  收尾处的牙底形状 
 


 
上海汽车中心实验室
SAIC Center Lab 
中国·上海·嘉定区安研路201 号 
邮编. 201804 
No. 201 Anyan Road, Jiading District,  
Shanghai, China. 
Post code :200433 
报告编号：Report number
SCL-S-12-0006M 
委托者Requestor： 
 SQE  承璐刚 
委托编号Request number： 
送样日期
Deliver date: 
2012.1.4 
报告日期
Report date ：
2012.1.17 
第 6 页 共 6 页 
Page 2of 2 
 
上海汽车
SAIC Motor
 
图 12  其他位置的牙底形状

File: 材料工程师/SCL-S-12-0008M EP11 Suspension washer.pdf.md
# SCL-S-12-0008M EP11 Suspension washer.pdf

 
上海汽车中心实验室 
中国·上海·嘉定区安研路201 号 
邮编. 201804 
 
SAIC Central Laboratory 
201 Anhong rd, Anting, Shanghai, China 
报告编号 
Report number 
 
SCL-S-12-0008M 
委托者: 王宇飞 
Request person, dept： 
委托编号: / 
Request number: 
送样日期: 2012.01.05 
Request date:  
报告日期: 2012.02.06 
Report date：  
第1页共6页 
 
分发: 
Distribution 
王宇飞 (DRE) 
检验者Author 
Liz Greasley 
审核Auditor 
 
批准Approver 
 
日期Date 
2012.02.06 
日期Date 
 
日期Date 
 
SMPV-0.2.3-002-QA -F01 
上海汽车 
SAIC Motor 
零件号Part number 
10059116 
 零件名称 
Part name 
前减振器下垫片 
Suspension lower washer 
图纸日期Drawing date 
2011.03.24 
零件生产日期Part production date 
/ 
 供货商 
Supplier 
上海汇众 
Shanghai Huizhong 
车型/项目Car type/project 
EP11 
阶段性报告 Interim report                结论性报告 Conclusion report          
 
Ⅰ.任务描述 Task description 
实验室受委托对前减振器下垫片进行失效原因分析，失效零件具体信息如下： 
As requested, QA lab has analyzed the failure of suspension lower washer. The background information of the failed part is as following： 
零件信息：Part information 
零件名称 
Part name 
10059116 
制造日期 
Production date 
/ 
VIN 码 
VIN 
LSJE12831BS990014 
销售日期 
Sale date 
/ 
车辆里程数 
Car mileage 
6288 公里 (km) 
维修站名称 
Sale agent 
 
失效模式描述 
Failure circumstance  
G11(上海) 试验。 87.33% 时发生断裂 Failed G11 test at 87.33% 
TIR-RD-EP1-AT-0G11-EP1-0011 
原材料信息：Raw material information 
原材料及牌号 
Raw material specification 
大垫片: 20# 
小垫片: 08Al 
原材料厂商 
Raw material producer 
前减振器下垫片 
散件供应商 
Component supplier 
上海汇众Shanghai Huizhong 
金属热处理状态 
Metal heat treatment state 
/ 
失效零件见图1：The failed part is shown in figure 1.  
 
Ⅱ. 结论与建议 Conclusions and Suggestions 
结论Conclusions： 
1. 由于材料强度不够, 前减振器下垫片断裂。小垫片变形，导致锁紧力降低。随后裂纹从焊缝的应力集中
点产生，随后扩展穿透垫片，导致其失效。The suspension washer has failed due to insufficient strength material.  
Embedment of the fastener lead to a reduction in clamping load. Subsequently cracks formed at stress concentration 
points caused by the welding, and propagated through the washer material. 
2. 制造过程中, 大垫片的厚度从2.2mm 降低到1.5mm。 During the production process the thickness of the big 
washer was reduced from 2.2mm to 1.5mm. 
3. 新件的焊接质量合格, 材料硬度, 金相组织符合要求。On a new part, the welding quality was OK and the 
materials met the requirements of the specifications. 
 
建议Suggestions： 
1. 增加两垫片材料强度。Increase the material strength grade of both washers. 
2. 制造过程中, 注意不要让大垫片的局部厚度过度减薄。Take care not to reduce material thickness during 
production process.  


 
上海汽车中心实验室 
中国·上海·嘉定区安研路201 号 
邮编. 201804 
 
SAIC QA Laboratory 
201 Anhong rd, Anting, Shanghai 
报告编号 
Report number 
 
SCL-S-12-0008M 
委托者: 王宇飞 
Request person, dept： 
委托编号: / 
Request number: 
送样日期: 2012.01.05 
Request date:  
报告日期: 2012.02.06 
Report date：  
第2页共6页 
 
SMPV-0.2.3-002-QA -F01 
上海汽车 
SAIC Motor 
III. 调查结果 Investigation Results  
 
The failed washer is shown in figure 1.  Three spot welds which joined the smaller washer to the bigger 
washer had fractured.  Additionally, the bigger washer had fractured around the circumference of the small 
washer. 
 
Figure 1  Received components 
 
 
 
Figure 2  Component installation 
 


 
上海汽车中心实验室 
中国·上海·嘉定区安研路201 号 
邮编. 201804 
 
SAIC QA Laboratory 
201 Anhong rd, Anting, Shanghai 
报告编号 
Report number 
 
SCL-S-12-0008M 
委托者: 王宇飞 
Request person, dept： 
委托编号: / 
Request number: 
送样日期: 2012.01.05 
Request date:  
报告日期: 2012.02.06 
Report date：  
第3页共6页 
 
SMPV-0.2.3-002-QA -F01 
上海汽车 
SAIC Motor 
Fracture Analysis 
 
The fracture surfaces of the welds were completely worn, so no fracture features were visible.  However 
the general shape of the fracture surface could be seen (figure 3). 
The fracture surface around the bigger washer was less worn, and features of fatigue initiated at the inner 
surface could be found in one area, (figure 4).  The adjacent areas showed increasing amount of shear 
fracture progressing in both directions, until the final fracture, opposite to the origin. 
From the fracture surfaces it can be concluded that the weldments failed first, then slippage of the small 
washer and subsequent uneven loading caused the circumferential crack of the large washer.  
 
Figure 3  Weld fracture surfaces are damaged, only general shape can be seen 
 
 
 
Figure 4  a) Initiation area b) Final fracture area 
Multi-origin fatigue 
Final fracture area 


 
上海汽车中心实验室 
中国·上海·嘉定区安研路201 号 
邮编. 201804 
 
SAIC QA Laboratory 
201 Anhong rd, Anting, Shanghai 
报告编号 
Report number 
 
SCL-S-12-0008M 
委托者: 王宇飞 
Request person, dept： 
委托编号: / 
Request number: 
送样日期: 2012.01.05 
Request date:  
报告日期: 2012.02.06 
Report date：  
第4页共6页 
 
SMPV-0.2.3-002-QA -F01 
上海汽车 
SAIC Motor 
The upper surface of the washer shows abrasion, which was caused by movement between the clamped surfaces (figure 
5a).  The lower surface shows very heavy embedment (deformation), showing that the material is not hard enough to 
bear the clamping load applied during assembly (figure 5b).  This embedment initially led to a reduction in clamping 
load, allowing the cracks to initiate. 
 
 
 
Figure 5  a) Upper surface of the washer shows abrasion.  b) Lower surfce of the washer shows very heavy 
embedment from the fastener 
 
New part 
 
A new part was submitted to check the quality of the welding.  Cross-sections were cut as shown in figure 6.  The 
weldments show slight contamination at the interface between the washers, but there is good fusion between the 
materials, so the weld can be judged as OK.   
Since there is a small gap between the washers, a stress concentration exists here, which could contribute to the 
premature failure. The shape of the heat affected zone is similar to the fracture shape, showing that the cracks propagated 
through the softer raw material (figures 7 & 8). 
Also noticable in cross section is significant thinning of the larger washer.  The original sheet thickness of 2mm is 
reduced to 1.5mm.  
 
 
 
 
 
 
 
 
 
Figure 6 
Sections cut from the new washer 


 
上海汽车中心实验室 
中国·上海·嘉定区安研路201 号 
邮编. 201804 
 
SAIC QA Laboratory 
201 Anhong rd, Anting, Shanghai 
报告编号 
Report number 
 
SCL-S-12-0008M 
委托者: 王宇飞 
Request person, dept： 
委托编号: / 
Request number: 
送样日期: 2012.01.05 
Request date:  
报告日期: 2012.02.06 
Report date：  
第5页共6页 
 
SMPV-0.2.3-002-QA -F01 
上海汽车 
SAIC Motor 
 
 
Figure 7  The larger washer panel has thinned to 1.5mm.  The small gap between the washers creates a stress 
concentration. 
 
 
 
Figure 8  Section B, the shape of the weld HAZ is similar to the fracture of the failed part 
 
序号 
No. 
试验项目 
Test item 
额定值 
Requirement 
试验结果 
Test result 
评价 Evaluation 
合格 
OK 
不合格 
Not OK 
1 
Large washer 
#20 (GB13237) 
 
 
 
1.1 
拉伸强度 Tensile strength 
355 – 500 MPa 
503MPa* 
X 
 
1.2 
硬度Hardness 
/ 
x̄  =148 
139 / 156 / 149 HV10 
 
 
1.3 
金相组织Microstructure 
/ 
Ferrite 
X 
 
2 
Small washer 
#08Al (GB13237) 
 
 
 
2.1 
拉伸强度 Tensile strength 
275 – 410 MPa 
397MPa* 
X 
 
2.2 
硬度Hardness 
/ 
x̄  = 113 
112 / 112 / 114 HV10 
 
 
2.3 
金相组织Microstructure 
/ 
Ferrite 
X 
 
*用硬度转换拉伸强度(GB/T1172-1999) 
1.5mm 
1.5mm 
Stress 
concentration 


 
上海汽车中心实验室 
中国·上海·嘉定区安研路201 号 
邮编. 201804 
 
SAIC QA Laboratory 
201 Anhong rd, Anting, Shanghai 
报告编号 
Report number 
 
SCL-S-12-0008M 
委托者: 王宇飞 
Request person, dept： 
委托编号: / 
Request number: 
送样日期: 2012.01.05 
Request date:  
报告日期: 2012.02.06 
Report date：  
第6页共6页 
 
SMPV-0.2.3-002-QA -F01 
上海汽车 
SAIC Motor 
 
 
Figure 9  Big washer x100 
 
 
Figure 10  Small washer x100

File: 材料工程师/SCL-S-12-0009 散热器下支架.docx.md
# SCL-S-12-0009 散热器下支架.docx

   阶段性报告 Interim report        结论性报告 Conclusion report           测试报告 Test report

Ⅰ.任务描述 Task description

实验室受委托对散热器下支架进行失效原因分析，失效零件具体信息如下：

As requested, QA lab has analyzed the failure of Dust Cover. The background information of the failed part is as following：

零件信息：Part information

失效零件见图：The failed part is shown in figure 1. 

Ⅱ. 结论与建议 Conclusions and suggestions

结论：LSJW26G988S002735的零件：胶管由于爆裂导致漏油。

Conclusions：Part of LSJW26G988S002735: the hose burst which leads to the leak of the brake oil.

     LSJW26G3295025022的零件：接头处裂纹导致制动液渗入编织层，使编织层同外层胶脱离，最终导致外层开裂漏油。

       Part of LSJW26G3295025022: the crack near the connector leads the brake oil penetrated in the reinforcement layer, which make the cover separated from the woven layer. And the cover braked at last.

建议：胶管供应商提高胶管耐疲劳性能。

Suggestions：the hose supplier should improver the fatique properties.

由于胶管走向苛刻，避免使用中在转向下高压制动的频次。

As the hose is arranged too harsh, avoid using the high pressure brake in the steering in high frequency.

图1 失效照片

III. 测试结果 Test Results 

1材料性能测试（Material Test）：

      从测试结果来看，抽样件成品拉伸强度略低于标准要求，试片符合要求，从相差的差距来看，风险不大，可认为符合要求。失效件材料性能较抽样件有下降，从下降比例来看，还是符合试验大纲的要求。以此可以判定，失效件的材料性能符合试验大纲要求。

      Based on the test result, the value is acceptable, so the material conforms to the requirement.

2 断口分析（Analyze）：

小结：LSJW26G988S002735的零件：胶管由于爆裂导致漏油。

     Part of LSJW26G988S002735: the hose burst which leads to the leak of the brake oil.

     LSJW26G3295025022的零件：接头处裂纹导致制动液渗入编织层，使编织层同外层胶脱离，最终导致外层开裂漏油。

       Part of LSJW26G3295025022: the crack near the connector leads the brake oil penetrated in the reinforcement layer, which make the cover separated from the woven layer. And the cover braked at last. 

| 零件号Part number |  |  零件名称
Part name | 散热器下支架 |

| 图纸日期Drawing date | / |  零件名称
Part name | 散热器下支架 |

| 零件生产日期Part production date | / |  供货商
Supplier | 宁波捷豹 |

| 车型/项目Car type/project | IP21 MCE |  供货商
Supplier | 宁波捷豹 |

| 零件名称
Part name | 散热器下支架 | 制造日期
Production date | / |

| VIN码
VIN | LSJW26G66BS990045 | 销售日期
Sale date | / |

| 车辆里程数
Car mileage | 6014公里 (km) | 维修站名称
Sale agent | / |

| 失效模式描述
Failure circumstance description | 缓冲垫破裂 | 缓冲垫破裂 | 缓冲垫破裂 |

| 原材料信息：Raw material information | 原材料信息：Raw material information | 原材料信息：Raw material information | 原材料信息：Raw material information |

| 原材料及牌号
Raw material specification | EPDM | 原材料厂商
Raw material producer | / |

| 散件供应商
Component supplier | / | 金属热处理状态
Metal heat treatment state | / |

| 分发:
Distribution | SQE: 荆辉 | SQE: 荆辉 | SQE: 荆辉 | SQE: 荆辉 | SQE: 荆辉 |

| 检验者Author |  | 审核Auditor |  | 批准Approver |  |

| 日期Date |  | 日期Date |  | 日期Date |  |

| 序号
No. | 试验项目
Test item | 额定值
Requirement | 试验结果
Test result | 评价 Evaluation | 评价 Evaluation | 评价 Evaluation |

| 序号
No. | 试验项目
Test item | 额定值
Requirement | 试验结果
Test result | 合格
qualified | 不合格
unqualified | 不合格
unqualified |

| 失效件（Failure Part） | 失效件（Failure Part） | 失效件（Failure Part） | 失效件（Failure Part） | 失效件（Failure Part） | 失效件（Failure Part） | 失效件（Failure Part） |

| 1 | Shore A硬度
Shore A Hardness
VDA 675 102 | 与供货态相比±10 | 67
与供货态相比+6 | × | × |  |

| 2 | 拉伸强度
Tensile Strength
VDA 675 205 | 与供货态相比≥-25% | 7.9MPa
与供货态相比-18 | × | × |  |

| 3 | 断裂伸长率
Elongation at tear
VDA 675 205 | 与供货态相比≥-25% | 367%
与供货态相比-8 | × | × |  |

| 4 | FTIR | EPDM | EPDM | × | × |  |

| 抽样件（Sampling Part） | 抽样件（Sampling Part） | 抽样件（Sampling Part） | 抽样件（Sampling Part） | 抽样件（Sampling Part） | 抽样件（Sampling Part） | 抽样件（Sampling Part） |

| 成品 | 成品 | 成品 | 成品 | 成品 | 成品 | 成品 |

| 1 | Shore A硬度
Shore A Hardness
VDA 675 102 | 60±5 | 61 | × | × |  |

| 2 | 拉伸强度
Tensile Strength
VDA 675 205 | ≥10MPa | 9.6 |  |  | × |

| 3 | 断裂伸长率
Elongation at tear
VDA 675 205 | ≥350% | 400 | × | × |  |

| 试片 | 试片 | 试片 | 试片 | 试片 | 试片 | 试片 |

| 1 | Shore A硬度
Shore A Hardness
VDA 675 102 | 60±5 | 64 | × | × |  |

| 2 | 拉伸强度
Tensile Strength
VDA 675 205 | ≥10MPa | 11.2 | × | × |  |

| 3 | 断裂伸长率
Elongation at tear
VDA 675 205 | ≥350% | 500 | × | × |  |

File: 材料工程师/SCL-S-12-0009 散热器下支架.pdf.md
# SCL-S-12-0009 散热器下支架.pdf

 
上海汽车中心实验室 
SAIC Center Lab 
中国·上海·嘉定区安研路201 号 
邮编. 201804 
No 201 Anyan road, Jiading, Shanghai China 
Post code 201804 
报告编号 
Report number 
 
SCL-S-12-0009 
委托者: SQE: 荆辉 
Request person, dept：Jun Tong 
送样日期:  2012.02.01 
Request date:  
报告日期:  2012.02.04 
Report date：  
第1页共5页 
 
上海汽车 
SAIC Motor 
零件号Part number 
 
 零件名称 
Part name 
散热器下支架 
图纸日期Drawing date 
/ 
零件生产日期Part production date 
/ 
 供货商 
Supplier 
宁波捷豹 
车型/项目Car type/project 
IP21 MCE 
 
   阶段性报告 Interim report        结论性报告 Conclusion report           测试报告 Test report 
Ⅰ.任务描述 Task description 
实验室受委托对散热器下支架进行失效原因分析，失效零件具体信息如下： 
As requested, QA lab has analyzed the failure of Dust Cover. The background information of the failed part is as following： 
零件信息：Part information 
零件名称 
Part name 
散热器下支架 
制造日期 
Production date 
/ 
VIN 码 
VIN 
LSJW26G66BS990045 
销售日期 
Sale date 
/ 
车辆里程数 
Car mileage 
6014 公里 (km) 
维修站名称 
Sale agent 
/ 
失效模式描述 
Failure circumstance 
description 
缓冲垫破裂 
原材料信息：Raw material information 
原材料及牌号 
Raw material specification 
EPDM 
原材料厂商 
Raw material producer 
/ 
散件供应商 
Component supplier 
/ 
金属热处理状态 
Metal heat treatment state 
/ 
失效零件见图：The failed part is shown in figure 1.  
 
Ⅱ. 结论与建议 Conclusions and suggestions 
结论：零件材料及其衰减程度符合试验大纲要求。 
Conclusions：the material and the change properties after road test conforms to the DV plan. 
由于零件与支架接触点为零件相对较薄区域，且支架为金属支架，故零件材料无法承受疲劳作用力最
终导致零件开裂。 
As the area of the part contact with bracket is thinner relatively and the bracket is made of metal, the 
material can not withstand the fatigue forces eventually led to parts cracking. 
建议：优化结构匹配，降低零件在使用中受到的疲劳作用。 
Suggestions：Optimize the structure to match the lower parts in use by the fatigue effect. 
提高材料的耐疲劳作用。 
Increase the anti-fatigue property of the material. 
 
 
 
 
 
 
分发: 
Distribution 
SQE: 荆辉 
检验者Author 
 
审核Auditor 
 
批准Approver 
 
日期Date 
 
日期Date 
 
日期Date 
 


 
上海汽车中心实验室 
SAIC Center Lab 
中国·上海·嘉定区安研路201 号 
邮编. 201804 
No 201 Anyan road, Jiading, Shanghai China 
Post code 201804 
报告编号 
Report number 
 
SCL-S-12-0009 
委托者: SQE: 荆辉 
Request person, dept：Jun Tong 
送样日期:  2012.02.01 
Request date:  
报告日期:  2012.02.04 
Report date：  
第2页共5页 
 
上海汽车 
SAIC Motor 
 
图1 失效照片 
III. 测试结果 Test Results  
1 材料性能测试（Material Test）： 
序号 
No. 
试验项目 
Test item 
额定值 
Requirement 
试验结果 
Test result 
评价 Evaluation 
合格 
qualified 
不合格 
unqualified 
失效件（Failure Part） 
1 
Shore A 硬度 
Shore A Hardness 
VDA 675 102 
与供货态相比±10 
67 
与供货态相比+6 
× 
 
2 
拉伸强度 
Tensile Strength 
VDA 675 205 
与供货态相比≥-25% 
7.9MPa 
与供货态相比-18 
× 
 
3 
断裂伸长率 
Elongation at tear 
VDA 675 205 
与供货态相比≥-25% 
367% 
与供货态相比-8 
× 
 
4 
FTIR 
EPDM 
EPDM 
× 
 
抽样件（Sampling Part） 
成品 
1 
Shore A 硬度 
Shore A Hardness 
VDA 675 102 
60±5 
61 
× 
 
2 
拉伸强度 
Tensile Strength 
VDA 675 205 
≥10MPa 
9.6 
 
× 
3 
断裂伸长率 
Elongation at tear 
VDA 675 205 
≥350% 
400 
× 
 
试片 
1 
Shore A 硬度 
Shore A Hardness 
VDA 675 102 
60±5 
64 
× 
 
2 
拉伸强度 
Tensile Strength 
VDA 675 205 
≥10MPa 
11.2 
× 
 
3 
断裂伸长率 
Elongation at tear 
VDA 675 205 
≥350% 
500 
× 
 
      从测试结果来看，抽样件成品拉伸强度略低于标准要求，试片符合要求，从相差的差距来看，风险不大，可认为符合要求。


 
上海汽车中心实验室 
SAIC Center Lab 
中国·上海·嘉定区安研路201 号 
邮编. 201804 
No 201 Anyan road, Jiading, Shanghai China 
Post code 201804 
报告编号 
Report number 
 
SCL-S-12-0009 
委托者: SQE: 荆辉 
Request person, dept：Jun Tong 
送样日期:  2012.02.01 
Request date:  
报告日期:  2012.02.04 
Report date：  
第3页共5页 
 
上海汽车 
SAIC Motor 
失效件材料性能较抽样件有下降，从下降比例来看，还是符合试验大纲的要求。以此可以判定，失效件的材料性能符合试验大纲要
求。 
  
 
2 断口分析（Analyze）： 
     
  
对失效零件的脱落部分和底座部分分别进行分析，分析方向起始区域为与支架接触区域 
 
脱落部分： 
 
 
 
 
脱落部分 
底座部分 
与支架接触部分，此部分断裂纹路平滑，为断裂起始区域 
此部分断裂纹呈现撕扯状，为断裂结束区域 
此部分断裂纹呈现撕扯状，为断裂结束区域 
与支架接触部分，此部分断裂纹路平滑，为断裂起始区域 
与支架接触
部分进行放
大 
中心部分裂纹平滑，并有向两
端扩展的纹路。 


 
上海汽车中心实验室 
SAIC Center Lab 
中国·上海·嘉定区安研路201 号 
邮编. 201804 
No 201 Anyan road, Jiading, Shanghai China 
Post code 201804 
报告编号 
Report number 
 
SCL-S-12-0009 
委托者: SQE: 荆辉 
Request person, dept：Jun Tong 
送样日期:  2012.02.01 
Request date:  
报告日期:  2012.02.04 
Report date：  
第4页共5页 
 
上海汽车 
SAIC Motor 
底座部分： 
 
 
脱落断裂形态和底座断裂形态相一致，断裂方向均从与支架接触部分开始。 
从断口可以看到，断裂起始均有韧性断裂，再脆性断裂最后韧性断裂终止的形态，可推断零件主要受到疲劳作用
力后产生断裂。 
 
小结：失效件材料及其衰减程度符合试验大纲要求。 
     从断口分析，均有韧性断裂到脆性断裂到韧性断裂，可推断零件材料无法承受疲劳作用力最终导致零件开裂。 
 
 
 
 
与支架接触部分，此部分断裂纹路平滑，为断裂起始区域 
此部分断裂纹呈现撕扯状，为断裂结束区域 
与支架接触部分，此部分断裂纹路平滑，为断裂起始区域 
此部分断裂纹呈现撕扯状，为断裂结束区域 
与“脱落部分”韧性撕
裂区域相对应 
此区域严重磨损 
与支架接触
部分进行放
大 
此部分断裂纹路平滑，为脆性断裂区域 
此部分断裂纹呈现撕扯状，为断裂结束区域 
韧性撕裂区域 


 
上海汽车中心实验室 
SAIC Center Lab 
中国·上海·嘉定区安研路201 号 
邮编. 201804 
No 201 Anyan road, Jiading, Shanghai China 
Post code 201804 
报告编号 
Report number 
 
SCL-S-12-0009 
委托者: SQE: 荆辉 
Request person, dept：Jun Tong 
送样日期:  2012.02.01 
Request date:  
报告日期:  2012.02.04 
Report date：  
第5页共5页 
 
上海汽车 
SAIC Motor 
Backup: 
 
 
与金属支架接触区域为零件中相对
较薄区域

File: 材料工程师/SCL-S-12-0011M IP21 驱动轴 失效分析报告.pdf.md
# SCL-S-12-0011M IP21 驱动轴 失效分析报告.pdf

 
上海汽车中心实验室 
中国·上海·嘉定区安研路201 号 
邮编. 201804 
 
SAIC Central Laboratory 
201 Anhong rd, Anting, Shanghai, China 
报告编号 
Report number 
 
SCL-S-12-0011M 
委托者: 刘志远, SQE 
Request person, dept： 
委托编号: / 
Request number: 
送样日期: 2012.01.11 
Request date:  
报告日期: 2012.02.13 
Report date：  
第1页共7页 
 
分发: 
Distribution 
刘志远 
检验者Author 
Liz Greasley 
审核Auditor 
 
批准Approver 
 
日期Date 
2012.02.13 
日期Date 
 
日期Date 
 
SMPV-0.2.3-002-QA -F01 
上海汽车 
SAIC Motor 
零件号Part number 
10045792 
 零件名称 
Part name 
驱动轴总成(右边) 
图纸日期Drawing date 
2010.04.13 
零件生产日期Part production date 
/ 
 供货商 
Supplier 
杭州万向 
Hangzhou Steering Co. Ltd 
车型/项目Car type/project 
IP21 R550 
阶段性报告 Interim report                结论性报告 Conclusion report          
 
Ⅰ.任务描述 Task description 
实验室受委托对驱动轴进行失效原因分析，失效零件具体信息如下： 
As requested, QA lab has analyzed the failure of driveshaft. The information of the failed part is as following： 
 
零件信息：Part information 
零件名称 
Part name 
驱动轴Driveshaft 
车制造日期 
Vehicle production date 
2011-1-14 
VIN 码 
VIN 
LSJW26H37BS011461 
销售日期 
Sale date 
/ 
车辆里程数 
Car mileage 
11451 公里 (km) 
维修站名称 
Sale agent 
/ 
失效模式描述 
Failure circumstance  
客户正常使用条件驱动轴断裂。 
原材料信息：Raw material information 
原材料及牌号 
Raw material specification 
Cf53 (Q/ZWJ163) 
原材料厂商 
Raw material producer 
/ 
散件供应商 
Component supplier 
杭州万向 
Hangzhou Steering Co. Ltd 
金属热处理状态 
Metal heat treatment state 
感应淬火 
Induction hardened 
失效零件见图1：The failed part is shown in figure 1.  
 
Ⅱ. 结论与建议 Conclusions and Suggestions 
结论Conclusions： 
1. 驱动轴由于过载出现裂纹, 然后在后续使用中, 通过疲劳扩展而断裂。The driveshaft has fractured due to an 
initial overload crack, and subsequent propagation by fatigue during vehicle running. 
2. 过载原因是由于制造过程中受到冲击力。The overload is most likely due to an impact force during handling, 
 
 
建议Suggestions： 
1. 在轴的制造和装配过程中注意护理。Take care of the shaft during handling and assembly. 
 
 
 


 
上海汽车中心实验室 
中国·上海·嘉定区安研路201 号 
邮编. 201804 
 
SAIC QA Laboratory 
201 Anhong rd, Anting, Shanghai 
报告编号 
Report number 
 
SCL-S-12-0011M 
委托者: 刘志远, SQE 
Request person, dept： 
委托编号: / 
Request number: 
送样日期: 2012.01.11  
Request date:  
报告日期: 2012.02.13  
Report date：  
第2页共7页 
 
SMPV-0.2.3-002-QA -F01 
上海汽车 
SAIC Motor 
III. 调查结果 Investigation Results  
驱动轴失效，如图1a 所示, 断裂位置在轴进入变速箱处。The driveshaft had fractured as shown in figure 1, 
fracture occurred where the shaft enters the gearbox.   
 
 
 
 
 
 
 
图1 a) 驱动轴, 收到的情况 b) 断裂处 c) 图纸表明断裂位置 
Figure 1 a) Driveshaft as received b) Fracture area c) & d) schematic showing location of fracture 
 
 
 
a 
b 
c 
d 


 
上海汽车中心实验室 
中国·上海·嘉定区安研路201 号 
邮编. 201804 
 
SAIC QA Laboratory 
201 Anhong rd, Anting, Shanghai 
报告编号 
Report number 
 
SCL-S-12-0011M 
委托者: 刘志远, SQE 
Request person, dept： 
委托编号: / 
Request number: 
送样日期: 2012.01.11  
Request date:  
报告日期: 2012.02.13  
Report date：  
第3页共7页 
 
SMPV-0.2.3-002-QA -F01 
上海汽车 
SAIC Motor 
断口如图2 及3 所示。图2A 显示变速箱侧断口被电弧损伤的痕迹；这是在断裂之后发生的。在裂纹原点附近轴
外径的地方，进一步发现了小的电弧放电的痕迹（图5）。初始断裂面相当平坦，然后在工作载荷下疲劳扩展，
最后发生瞬断。 The fracture surfaces are shown in figure 2 & 3.  The gearbox side (2a) is marked by arc-damage, 
which occurred after the fracture. A further arc strike was found on the shaft outer diameter, near to the fracture origin 
(figure 5).  The initial fracture area is fairly flat, then fatigue-style crack propagation before the final overload break.  
 
 
图2 两面断口 
Figure 2  The two fracture surfaces. 
 
图3 断口说明 
Figure 3  Fracture surface explanation 
最后断裂 
Final fracture 
Brittle overload fracture
脆性过载特征 (见图4) 
疲劳型断裂 
Fatigue-style fracture 
火花融化的材料
Melted material 
from spark 
磨损很严重 
Heavy damage 


 
上海汽车中心实验室 
中国·上海·嘉定区安研路201 号 
邮编. 201804 
 
SAIC QA Laboratory 
201 Anhong rd, Anting, Shanghai 
报告编号 
Report number 
 
SCL-S-12-0011M 
委托者: 刘志远, SQE 
Request person, dept： 
委托编号: / 
Request number: 
送样日期: 2012.01.11  
Request date:  
报告日期: 2012.02.13  
Report date：  
第4页共7页 
 
SMPV-0.2.3-002-QA -F01 
上海汽车 
SAIC Motor 
电镜分析SEM Analysis 
在起源的地方，断裂方式为脆性（沿晶）的过载特征（图4）。在源处有一个浅的变形；这是在开裂的之前或同
时发生的。由于未腐蚀，时间不能估计，只能说，在之前或者断裂之后有防护油保护。 The fracture mode at the origin 
area has brittle (intergranular) overload charactaristics (figure 4).  At the origin is a shallow deformation, which 
occurred prior to, or at the same time as the fracture.  Due to lack of corrosion, the timeframe cannot be estimated, other 
than to say it must have had some protective oil applied before or very soon after fracture.   
 
 
 
   
 
图4 a) 断口的外观  b) 源处有浅的变形  c) 疲劳型痕迹 
Figure 4  a) Overview origin area b) Deformation at origin c) Fatigue-style propagation markings 
正常加工
表面 
Normal 
machined 
surface 
变形 
Deformation 
脆性超载断口 
Brittle overload fracture 
a 
b 
c 


 
上海汽车中心实验室 
中国·上海·嘉定区安研路201 号 
邮编. 201804 
 
SAIC QA Laboratory 
201 Anhong rd, Anting, Shanghai 
报告编号 
Report number 
 
SCL-S-12-0011M 
委托者: 刘志远, SQE 
Request person, dept： 
委托编号: / 
Request number: 
送样日期: 2012.01.11  
Request date:  
报告日期: 2012.02.13  
Report date：  
第5页共7页 
 
SMPV-0.2.3-002-QA -F01 
上海汽车 
SAIC Motor 
变形从外表面看，有一个压痕，而不是加工或其它类型破坏（图5）。轴的相邻部分损坏很严重，无法获得其它
更多的信息。 车辆运行中，轴的外表面发生了严重磨损，并显示轴有轻微的弯曲（图6）。  
The deformation as seen from the outer surface, has the appearance of an indentation, rather than a machining or other 
type of scratch (figure 5).  The adjacent part of the shaft is so damaged it gives no further information.  During 
running, heavy wear occured on the outer surface, which shows that the shaft was slightly bent. 
 
  
 
图5 将断裂面放在一起的外观。 右边一块是断裂后严重地破坏。左边一块有电弧的痕迹 
Figure 5  Appearance of the deformation, with two fracture surfaces together.   
Right hand side piece was heavily damaged after the failure.  Note also the spark-damage in the left hand piece. 
 
 
图6 轴外面出现了严重的磨损和不均匀现象, 表明有轻微的弯曲 
Figure 6  Heavy wear on the outer surface shows the shaft was bent 


 
上海汽车中心实验室 
中国·上海·嘉定区安研路201 号 
邮编. 201804 
 
SAIC QA Laboratory 
201 Anhong rd, Anting, Shanghai 
报告编号 
Report number 
 
SCL-S-12-0011M 
委托者: 刘志远, SQE 
Request person, dept： 
委托编号: / 
Request number: 
送样日期: 2012.01.11  
Request date:  
报告日期: 2012.02.13  
Report date：  
第6页共7页 
 
SMPV-0.2.3-002-QA -F01 
上海汽车 
SAIC Motor 
 
材料分析 Materials analysis 
序号 
No. 
试验项目 
Test item 
额定值 
Requirement 
试验结果 
Test result 
评价 Evaluation 
合格 
OK 
不合格 
Not OK 
1 
 驱动轴Driveshaft 
 
 
 
 
1.1 
表面硬度Surface Hardness 
58-62 HRC 
57, 58 HRC 
X 
 
1.2 
芯部硬度Core hardness 
 
28, 27.5 HRC 
/ 
 
1.3 
硬化层深度Hardened depth 
 3 - 5mm 
3.27mm (见图X) 
X 
 
1.4 
 化学成分Chemical Comp.1 
 
 
 
 
 
%C 
0.52 – 0.57 
0.55 
X 
 
 
%Si 
0.15 - 0.35 
0.25 
X 
 
 
%Mn 
0.70 - 0.90 
0.86 
X 
 
 
%P 
≤ 0.035 
0.012 
X 
 
 
%S 
≤ 0.035 
0.020 
X 
 
 
%Cr 
≤ 0.25 
0.20 
X 
 
 
%Ni 
≤ 0.20 
0.05 
X 
 
 
%Cu 
≤ 0.25 
0.08 
X 
 
1.5 
表面金相组织 
Microstructure surface  
感应淬火 
马氏体 
X 
 
 
芯部金相组织 
Microstructure core 
/ 
珠光体 
/ 
 
备注：1）脚注X 系委外（机动车检测中心）测试，委外报告编号：J2012020058-01 
Remark：1) Outsourcing test result (SMVIC), report number J2012020058-01 
 
 
图7  硬化层深度 
Figure 7  Hardened layer depth 


 
上海汽车中心实验室 
中国·上海·嘉定区安研路201 号 
邮编. 201804 
 
SAIC QA Laboratory 
201 Anhong rd, Anting, Shanghai 
报告编号 
Report number 
 
SCL-S-12-0011M 
委托者: 刘志远, SQE 
Request person, dept： 
委托编号: / 
Request number: 
送样日期: 2012.01.11  
Request date:  
报告日期: 2012.02.13  
Report date：  
第7页共7页 
 
SMPV-0.2.3-002-QA -F01 
上海汽车 
SAIC Motor 
 
图8 表面金相组织500x  
Figure 8  Surface microstructure 
 
 
图9  芯部金相组织500x 
Figure 9  Core microstructure

File: 材料工程师/SCL-S-12-0012M AP11 驱动轴失效分析报告.pdf.md
# SCL-S-12-0012M AP11 驱动轴失效分析报告.pdf

 
上海汽车中心实验室 
中国·上海·嘉定区安研路201 号 
邮编. 201804 
 
SAIC Central Laboratory 
201 Anhong rd, Anting, Shanghai, China 
报告编号 
Report number 
 
SCL-S-12-0012M 
委托者: 刘志远, SQE 
Request person, dept： 
委托编号: / 
Request number: 
送样日期: 2012.01.11 
Request date:  
报告日期: 2012.02.13 
Report date：  
第1页共6页 
 
分发: 
Distribution 
刘志远 
检验者Author 
Liz Greasley 
审核Auditor 
 
批准Approver 
 
日期Date 
2012.02.13 
日期Date 
 
日期Date 
 
SMPV-0.2.3-002-QA -F01 
上海汽车 
SAIC Motor 
零件号Part number 
50015633 
 零件名称 
Part name 
驱动轴总成(左前) 
图纸日期Drawing date 
2011.08.03 
零件生产日期Part production date 
/ 
 供货商 
Supplier 
上海纳铁福传动轴有限公司 
SDS (Shanghai GKN) Co Ltd 
车型/项目Car type/project 
AP11 R350 
阶段性报告 Interim report                结论性报告 Conclusion report          
 
Ⅰ.任务描述 Task description 
实验室受委托对驱动轴进行失效原因分析，失效零件具体信息如下： 
As requested, QA lab has analyzed the failure of driveshaft. The information of the failed part is as following： 
 
零件信息：Part information 
零件名称 
Part name 
驱动轴Driveshaft 
车制造日期 
Vehicle production date 
2010.08.11 
VIN 码 
VIN 
LSJA16E38AG036517 
销售日期 
Sale date 
/ 
车辆里程数 
Car mileage 
58550 公里 (km) 
维修站名称 
Sale agent 
 
失效模式描述 
Failure circumstance  
客户反映车辆在行驶中突然听见导响声后，检查发现左前驱动轴断裂。 
原材料信息：Raw material information 
原材料及牌号 
Raw material specification 
40Cr 
原材料厂商 
Raw material producer 
/ 
散件供应商 
Component supplier 
上海纳铁福传动轴有限公司 
SDS (Shanghai GKN) Co Ltd 
金属热处理状态 
Metal heat treatment state 
感应淬火 
Induction hardened 
失效零件见图1：The failed part is shown in figure 1.  
 
Ⅱ. 结论与建议 Conclusions and Suggestions 
结论Conclusions： 
1. 由于扭转过载，驱动轴断裂失效；过载来自于车轮或变速箱。  
2. 材料的成分，硬度和微观组织符合要求。 
3. 变速箱轴承被卡住；保持架由于过载断裂，轴承里没有反常的运行迹象。无法说明哪个先发生。 
1. The driveshaft has failed through torsional overload, from excessive loading at either the wheel or transmission. 
2. The material composition, hardness and microstructure met the requirements of the drawing. 
3. The gearbox-end bearing was stuck, and the cage had fractured through overload, there were no signs of 
abnormal running in the bearing. It’s not possible to say which failure occurred first. 
 
建议Suggestions： 
1. 检查变速箱运行不正常的迹象Examine the gearbox for signs of abnormal operation. 
 
 
 


 
上海汽车中心实验室 
中国·上海·嘉定区安研路201 号 
邮编. 201804 
 
SAIC QA Laboratory 
201 Anhong rd, Anting, Shanghai 
报告编号 
Report number 
 
SCL-S-12-0012M 
委托者: 刘志远, SQE 
Request person, dept： 
委托编号: / 
Request number: 
送样日期: 2012.01.11  
Request date:  
报告日期: 2012.02.13  
Report date：  
第2页共6页 
 
SMPV-0.2.3-002-QA -F01 
上海汽车 
SAIC Motor 
III. 调查结果 Investigation Results  
驱动轴断裂，如图1a 所示。轮端轴承可以自由移动，但变速箱边的轴承被卡住。断口如图2 所示，并清楚
地表明扭转过载。 
The driveshaft had fractured as shown in figure 1a.  The wheel end bearing could move freely, however the 
gearbox side bearing was stuck.  The fracture surfaces are shown in figure 2, and clearly indicate torsional 
overload. 
 
 
 
图1 a) 驱动轴, 收到的情况 b) 图纸表明断裂位置 
Figure 1 a) Driveshaft as received b) schematic showing location of fracture 
 
 
 
图2 两面断口, 典型的扭转过载特征 
Figure 2  The two fracture surfaces, showing torsional overload characteristic. 
 
 
 


 
上海汽车中心实验室 
中国·上海·嘉定区安研路201 号 
邮编. 201804 
 
SAIC QA Laboratory 
201 Anhong rd, Anting, Shanghai 
报告编号 
Report number 
 
SCL-S-12-0012M 
委托者: 刘志远, SQE 
Request person, dept： 
委托编号: / 
Request number: 
送样日期: 2012.01.11  
Request date:  
报告日期: 2012.02.13  
Report date：  
第3页共6页 
 
SMPV-0.2.3-002-QA -F01 
上海汽车 
SAIC Motor 
Bearing 
变速箱边的轴承被拆开。由于这是一个左边传动轴，轴承位置显示：在失效时，变速箱进行前进挡的操作（见图
3）。油脂情况正常的，无污染物。拆开后发现保持架断裂（图4）。断裂发生在钢球被卡住的压痕处。这表明，
保持架断裂为扭转过载的后果，而不一个原因。 
The gearbox side bearing was disassembled.  Since this is a left hand side driveshaft, the bearing position shows that 
the gearbox was moving in a forward gear at the time of the failure (see figure 3).  The grease was in normal condition, 
with no contamination.  After disassembly the cage was found broken (figure 4).  Fractures occured at impressions 
made by the ball bearings during the seizure, and showed overload characteristics only.  This shows that cage fracture 
was a consequence of the torsional overload, not a cause. 
 
图3 变速箱侧的轴承卡住了 
Figure 3  Gearbox-end bearing seizure 
 
 
图4 a) 轴承保支架断裂 b) 在钢球压痕处开裂 
Figure 4  a) Fractured bearing cage  b) Fracture at ball bearing indentations 
 
 


 
上海汽车中心实验室 
中国·上海·嘉定区安研路201 号 
邮编. 201804 
 
SAIC QA Laboratory 
201 Anhong rd, Anting, Shanghai 
报告编号 
Report number 
 
SCL-S-12-0012M 
委托者: 刘志远, SQE 
Request person, dept： 
委托编号: / 
Request number: 
送样日期: 2012.01.11  
Request date:  
报告日期: 2012.02.13  
Report date：  
第4页共6页 
 
SMPV-0.2.3-002-QA -F01 
上海汽车 
SAIC Motor 
  
  
图5 轴承保支架断口, 过载特征很清楚 
Figure 5  Bearing cage fracture surfaces, clearly showing overload characteristics  
 
其他轴承零部件Other bearing components 
和驱动轴的供应商（SDS)一起对其他的轴承部件进行了检查。没有发现反常运行的迹象（图6）。The other bearing 
components were examined together with the supplier SDS.  No signs of abnormal running were found (figure 6) 
 
 
 
 
图6 轴承零部件 a) 内圈 b) 外圈 c) 钢球 
Figure 6  Bearing components  a) Inner race b) Outer race c) 3 of the 6 ball bearings 
 
 
 


 
上海汽车中心实验室 
中国·上海·嘉定区安研路201 号 
邮编. 201804 
 
SAIC QA Laboratory 
201 Anhong rd, Anting, Shanghai 
报告编号 
Report number 
 
SCL-S-12-0012M 
委托者: 刘志远, SQE 
Request person, dept： 
委托编号: / 
Request number: 
送样日期: 2012.01.11  
Request date:  
报告日期: 2012.02.13  
Report date：  
第5页共6页 
 
SMPV-0.2.3-002-QA -F01 
上海汽车 
SAIC Motor 
材料分析 Materials analysis 
 
序号 
No. 
试验项目 
Test item 
额定值 
Requirement 
试验结果 
Test result 
评价 Evaluation 
合格 
OK 
不合格 
Not OK 
1 
 驱动轴Driveshaft 
 
 
 
 
1.1 
表面硬度Surface Hardness 
52-58HRC 
53.5 / 55 / 52.5 
X 
 
1.2 
芯部硬度Core hardness 
≤ 32 HRC 
14 / 15 / 11 
X 
 
1.3 
硬化层深度Hardened depth 
≥ 3.2mm 
3.87mm 
X 
 
1.4 
 化学成分Chemical Comp.1 
 
 
 
 
 
%C 
0.37 - 0.44 
0.40 
X 
 
 
%Si 
0.17 - 0.37 
0.25 
X 
 
 
%Mn 
0.50 - 0.80 
0.58 
X 
 
 
%P 
≤ 0.035 
0.015 
X 
 
 
%S 
≤ 0.035 
0.003 
X 
 
 
%Cr 
0.80 - 1.10 
0.91 
X 
 
 
%Ni 
≤ 0.30 
0.02 
X 
 
 
%Cu 
≤ 0.30 
0.01 
X 
 
1.5 
表面金相组织 
Microstructure surface  
感应淬火 
马氏体 
X 
 
 
芯部金相组织 
Microstructure core 
珠光体 +铁素体 
珠光体+铁素体 
X 
 
备注：1）脚注X 系委外（机动车检测中心）测试，委外报告编号：J2012020058-02 
Remark：1) Outsourcing test result (SMVIC), report number J2012020058-02 
 
 
图7  硬化层深度 
Figure 7  Hardened layer depth 
 


 
上海汽车中心实验室 
中国·上海·嘉定区安研路201 号 
邮编. 201804 
 
SAIC QA Laboratory 
201 Anhong rd, Anting, Shanghai 
报告编号 
Report number 
 
SCL-S-12-0012M 
委托者: 刘志远, SQE 
Request person, dept： 
委托编号: / 
Request number: 
送样日期: 2012.01.11  
Request date:  
报告日期: 2012.02.13  
Report date：  
第6页共6页 
 
SMPV-0.2.3-002-QA -F01 
上海汽车 
SAIC Motor 
 
图8 表面金相组织500x  
Figure 8  Surface microstructure 
 
图9  芯部金相组织500x 
Figure 9  Core microstructure

File: 材料工程师/SCL-S-12-0013M  地板燃油管.pdf.md
# SCL-S-12-0013M  地板燃油管.pdf

 
上海汽车中心实验室
(QA Lab) 
中国·上海·嘉定区安研路201 号 
邮编. 201804 
No. 201 Anyan Road, Jiading District,  
Shanghai, China. 
Post code :200433 
报告编号：Report number 
SCL-S-12-0013M 
委托者Requestor：SQE 张少波 
送样日期Deliver date：2012.01.12 
报告日期Report date：2012.02.16 
第 1 页 共 3 页 
Page 1 of 3  
 
上海汽车 
SAIC Motor 
零件号 
Part number 
10056166 
零件名称 
Part name 
地板燃油管 
Floor fuel line 
图纸日期 
Drawing date  
/ 
零件生产日期 
Production date 
/ 
供货商 
Supplier 
上海亚大 
Shanghai Yada 
车型/项目 
Car type/project 
ZP11 
 
   阶段性报告  Stage report        结论性报告 Conclusion report           测试报告 Test report 
Ⅰ.任务描述 Task description 
实验室受委托对地板燃油管进行失效原因分析，失效零件具体信息如下： 
As requested, QA lab has analyzed the invalid cause of floor fuel line, and the information of invalid part is shown as 
following： 
零件信息：Part information 
零件名称 
Part name 
地板燃油管 
Floor fuel line 
制造日期 
Production date 
/ 
VIN 码 
VIN number 
/ 
销售日期 
Sale date 
/ 
车辆里程数 
Car mileage 
22041 km 
销售商 
Sale agent 
/ 
失效模式描述 
Invalid situation 
description 
插头断裂 
Plug fractured. 
原材料信息：Raw material information 
原材料及牌号 
Raw material 
and trademark 
PA12 
原材料厂商 
Raw material producer 
阿科马(法国) 
散件供应商 
Part supplier 
/ 
金属热处理状态 
Metal heat treatment state 
/ 
失效零件见图1：The invalid part is shown in Fig 1.  
Ⅱ. 结论与建议 Conclusions and suggestions 
结论： 1、失效件系受外力超过负荷导致失效。 
       2、失效件材料符合质量要求。 
Conclusions:  1. The part was overloaded, which led to the failure. 
             2. The material performance conforms to requirements. 
建议： 1、对装配等环节进行检查。 
Suggestions： 1. Assembly and some other process should be checked. 
分发： 
Dispenser 
SQE 张少波 
检验者： 
Identifier 
狄春峰 
审核： 
Auditor 
 
批准： 
Approver 
 
日期： 
Date 
2012.02.16 
日期： 
Date 
 
日期： 
Date 
 
 


 
上海汽车中心实验室
(QA Lab) 
中国·上海·嘉定区安研路201 号 
邮编. 201804 
No. 201 Anyan Road, Jiading District,  
Shanghai, China. 
Post code :200433 
报告编号：Report number 
SCL-S-12-0013M 
委托者Requestor：SQE 张少波 
送样日期Deliver date：2012.01.12 
报告日期Report date：2012.02.16 
第 2 页 共 3 页 
Page 2 of 3  
 
上海汽车 
SAIC Motor 
 
图1 失效件 
Fig.1 Failure part 
 
III. 测试结果 Test Results  
序号 
No. 
试验项目 
Test item 
额定值 
Requirement 
试验结果 
Test result 
评价 Evaluation 
第一次 
第二次 
合格 
qualified 
不合格 
unqualified 
Ⅰ 
失效件 
 
 
1 
红外（GB/T6040-2002） 
Infrared Spectroscopy 
PA12 
PA12 
× 
 
2 
熔点（GB/T19466.3-2006） 
Melting point (℃) 
175±5 
177 
× 
 
3 
焓值（GB/T19466.3-2006） 
Enthalpy (J/g) 
/ 
39.2 
43.6 
 
 
 
 
 
 
 
 


 
上海汽车中心实验室
(QA Lab) 
中国·上海·嘉定区安研路201 号 
邮编. 201804 
No. 201 Anyan Road, Jiading District,  
Shanghai, China. 
Post code :200433 
报告编号：Report number 
SCL-S-12-0013M 
委托者Requestor：SQE 张少波 
送样日期Deliver date：2012.01.12 
报告日期Report date：2012.02.16 
第 3 页 共 3 页 
Page 3 of 3  
 
上海汽车 
SAIC Motor 
Ⅳ. 宏观分析 Macroscopic observation 
失效件的断口见图2。失效件的断裂呈脆断特征，系受外力超过材料负荷导致失效。从断口的飞边可以判断
失效件的断裂方向为Y 方向。 
   
 
图2 失效件断口 
Fig. 2 Fracture of failure part 
 
从零件所处位置的数模图（见图3）可以看到，该零件在实际工况时并不受到Y 方向的力, 可以排除该零件
在正常使用过程中导致失效。经过了解，失效车底部没有明显的损伤痕迹，且保护套没有受损痕迹，可以排除石
子等外物撞击导致失效。 
 
图3 数模图 
Fig. 3 Digifax

File: 材料工程师/SCL-S-12-0014 防尘罩.docx.md
# SCL-S-12-0014 防尘罩.docx

   阶段性报告 Interim report        结论性报告 Conclusion report           测试报告 Test report

Ⅰ.任务描述 Task description

实验室受委托对防尘罩进行失效原因分析，失效零件具体信息如下：

As requested, QA lab has analyzed the failure of Dust Cover. The background information of the failed part is as following：

零件信息：Part information

失效零件见图：The failed part is shown in figure 1. 

Ⅱ. 结论与建议 Conclusions and suggestions

结论：防尘罩材料符合要求。

      The material of the cover is ok. 

      防尘罩受到石子等杂质刺穿后导致破裂。

      The broken dust cover is caused by the impact of the rock or other rigid stuff 

建议：零件在使用过程中避免受到杂质冲击。

Suggestions：the dust cover should avoid the impurity impact during the use.

图1 失效照片

III. 测试结果 Test Results 

1材料性能测试（Material Test）：

      从测试结果来看，防尘罩CR的材料性能可满足要求。

      Based on the test result, the value is acceptable.

2 断口分析（Analyze）：

裂纹外侧：在裂纹上端有一个孔洞，在裂纹中间区域有孔洞，在孔洞周围发现镶嵌石子等杂物。

Outside of the crack: we found the holes at the upper and middle area of the crack. There are many impurities like rock around the hole in the middle.

裂纹内侧：发现有刺穿孔洞。

The inside of the crack: we found a hole in the middle.

孔洞裂纹断口分析

Analyze of the hole

由于孔洞外侧呈现处明显的凹陷，而内侧没有，可以认为孔洞的形成由外向内刺穿。

Because the outside of the hole shows significant depression and the inside of the hole does not present such phenomenon, we conclude that the rapture hole is caused from outside to the inside.

小结：

  防尘罩材料符合要求。

  The material of the cover is ok.

 从孔洞的断口分析，孔洞是由外向内刺穿形成，结合在孔洞的周围发现的杂质，可推断为防尘罩受到石子等杂质冲击。

Based on the result of the analyze, the rapture hole is caused from outside to inside. We also found the impurity around the hole. So we can conclude that the rapture hole is caused by the impact of the rock or similar rigid impurities.

| 零件号Part number | 10068336 |  零件名称
Part name | 防尘罩 |

| 图纸日期Drawing date | / |  零件名称
Part name | 防尘罩 |

| 零件生产日期Part production date | / |  供货商
Supplier | 上海采埃孚伦福德底盘技术有限公司 |

| 车型/项目Car type/project | IP21 MCE |  供货商
Supplier | 上海采埃孚伦福德底盘技术有限公司 |

| 零件名称
Part name | 防尘罩 | 制造日期
Production date | / |

| VIN码
VIN | TIR-RD-IP2-AT-PAVE-OTS-0050 | 销售日期
Sale date | / |

| 车辆里程数
Car mileage | 1690公里 (km) | 维修站名称
Sale agent | / |

| 失效模式描述
Failure circumstance description | 防尘罩破裂漏油 | 防尘罩破裂漏油 | 防尘罩破裂漏油 |

| 原材料信息：Raw material information | 原材料信息：Raw material information | 原材料信息：Raw material information | 原材料信息：Raw material information |

| 原材料及牌号
Raw material specification | CR | 原材料厂商
Raw material producer | / |

| 散件供应商
Component supplier | 康迪泰克（进口） | 金属热处理状态
Metal heat treatment state | / |

| 分发:
Distribution | SQE: 童俊 | SQE: 童俊 | SQE: 童俊 | SQE: 童俊 | SQE: 童俊 |

| 检验者Author |  | 审核Auditor |  | 批准Approver |  |

| 日期Date |  | 日期Date |  | 日期Date |  |

| 序号
No. | 试验项目
Test item | 额定值
Requirement | 试验结果
Test result | 评价 Evaluation | 评价 Evaluation | 评价 Evaluation |

| 序号
No. | 试验项目
Test item | 额定值
Requirement | 试验结果
Test result | 合格
qualified | 不合格
unqualified | 不合格
unqualified |

| 失效件（Failure Part） | 失效件（Failure Part） | 失效件（Failure Part） | 失效件（Failure Part） | 失效件（Failure Part） | 失效件（Failure Part） | 失效件（Failure Part） |

| 1 | Shore A硬度
Shore A Hardness
VDA 675 102 | / | 63 | / | / | / |

| 2 | 拉伸强度
Tensile Strength
VDA 675 205 | / | 15.7MPa | / | / | / |

| 3 | 断裂伸长率
Elongation at tear
VDA 675 205 | / | 417% | / | / | / |

| 4 | FTIR | CR | CR | × | × |  |
