Repository: kujaxr/obsidian-vault

File: 材料工程师/SCL-S-12-0014 防尘罩.pdf.md
# SCL-S-12-0014 防尘罩.pdf

 
上海汽车中心实验室 
SAIC Center Lab 
中国·上海·嘉定区安研路201 号 
邮编. 201804 
No 201 Anyan road, Jiading, Shanghai China 
Post code 201804 
报告编号 
Report number 
 
SCL-S-12-0014 
委托者: SQE: 童俊 
Request person, dept：Jun Tong 
送样日期:  2012.02.01 
Request date:  
报告日期:  2012.02.04 
Report date：  
第1页共3页 
 
上海汽车 
SAIC Motor 
零件号Part number 
10068336 
 零件名称 
Part name 
防尘罩 
图纸日期Drawing date 
/ 
零件生产日期Part production date 
/ 
 供货商 
Supplier 
上海采埃孚伦福德底盘技术有限公司 
车型/项目Car type/project 
IP21 MCE 
 
   阶段性报告 Interim report        结论性报告 Conclusion report           测试报告 Test report 
Ⅰ.任务描述 Task description 
实验室受委托对防尘罩进行失效原因分析，失效零件具体信息如下： 
As requested, QA lab has analyzed the failure of Dust Cover. The background information of the failed part is as following： 
零件信息：Part information 
零件名称 
Part name 
防尘罩 
制造日期 
Production date 
/ 
VIN 码 
VIN 
TIR-RD-IP2-AT-PAVE-OTS-0050 
销售日期 
Sale date 
/ 
车辆里程数 
Car mileage 
1690 公里 (km) 
维修站名称 
Sale agent 
/ 
失效模式描述 
Failure circumstance 
description 
防尘罩破裂漏油 
原材料信息：Raw material information 
原材料及牌号 
Raw material specification 
CR 
原材料厂商 
Raw material producer 
/ 
散件供应商 
Component supplier 
康迪泰克（进口） 
金属热处理状态 
Metal heat treatment state 
/ 
失效零件见图：The failed part is shown in figure 1.  
 
Ⅱ. 结论与建议 Conclusions and suggestions 
结论：防尘罩材料符合要求。 
      The material of the cover is ok.  
      防尘罩受到石子等杂质刺穿后导致破裂。 
      The broken dust cover is caused by the impact of the rock or other rigid stuff  
建议：零件在使用过程中避免受到杂质冲击。 
Suggestions：the dust cover should avoid the impurity impact during the use. 
 
 
 
 
 
 
 
 
 
分发: 
Distribution 
SQE: 童俊 
检验者Author 
 
审核Auditor 
 
批准Approver 
 
日期Date 
 
日期Date 
 
日期Date 
 


 
上海汽车中心实验室 
SAIC Center Lab 
中国·上海·嘉定区安研路201 号 
邮编. 201804 
No 201 Anyan road, Jiading, Shanghai China 
Post code 201804 
报告编号 
Report number 
 
SCL-S-12-0014 
委托者: SQE: 童俊 
Request person, dept：Jun Tong 
送样日期:  2012.02.01 
Request date:  
报告日期:  2012.02.04 
Report date：  
第2页共3页 
 
上海汽车 
SAIC Motor 
 
图1 失效照片 
 
III. 测试结果 Test Results  
1 材料性能测试（Material Test）： 
序号 
No. 
试验项目 
Test item 
额定值 
Requirement 
试验结果 
Test result 
评价 Evaluation 
合格 
qualified 
不合格 
unqualified 
失效件（Failure Part） 
1 
Shore A 硬度 
Shore A Hardness 
VDA 675 102 
/ 
63 
/ 
/ 
2 
拉伸强度 
Tensile Strength 
VDA 675 205 
/ 
15.7MPa 
/ 
/ 
3 
断裂伸长率 
Elongation at tear 
VDA 675 205 
/ 
417% 
/ 
/ 
4 
FTIR 
CR 
CR 
× 
 
      从测试结果来看，防尘罩CR 的材料性能可满足要求。 
      Based on the test result, the value is acceptable. 
 
2 断口分析（Analyze）： 
   
裂纹外侧：在裂纹上端有一个孔洞，在裂纹中间区域有孔洞，在孔洞周围发现镶嵌石子等杂物。 
Outside of the crack: we found the holes at the upper and middle area of the crack. There are many impurities like 
rock around the hole in the middle. 
 


 
上海汽车中心实验室 
SAIC Center Lab 
中国·上海·嘉定区安研路201 号 
邮编. 201804 
No 201 Anyan road, Jiading, Shanghai China 
Post code 201804 
报告编号 
Report number 
 
SCL-S-12-0014 
委托者: SQE: 童俊 
Request person, dept：Jun Tong 
送样日期:  2012.02.01 
Request date:  
报告日期:  2012.02.04 
Report date：  
第3页共3页 
 
上海汽车 
SAIC Motor 
 
裂纹内侧：发现有刺穿孔洞。 
The inside of the crack: we found a hole in the middle. 
 
孔洞裂纹断口分析 
Analyze of the hole 
 
由于孔洞外侧呈现处明显的凹陷，而内侧没有，可以认为孔洞的形成由外向内刺穿。 
Because the outside of the hole shows significant depression and the inside of the hole does not present such 
phenomenon, we conclude that the rapture hole is caused from outside to the inside. 
 
小结： 
  防尘罩材料符合要求。 
  The material of the cover is ok. 
 从孔洞的断口分析，孔洞是由外向内刺穿形成，结合在孔洞的周围发现的杂质，可推断为防尘罩受到石子等杂质冲击。 
Based on the result of the analyze, the rapture hole is caused from outside to inside. We also found the impurity 
around the hole. So we can conclude that the rapture hole is caused by the impact of the rock or similar rigid impurities. 
刺穿孔洞，与裂纹外层中间区域的孔洞相对应。 
The hole is corresponding to the hole is located in 
the middle region of the outside of the crack. 
防尘罩破裂孔洞纹路 
The lines of the rapture holes 
裂纹外侧呈现出明显凹陷 
The outside of the hole showing significant depression 
内侧 inside 
外侧 outside

File: 材料工程师/SCL-S-12-0015 转向回油管.pdf.md
# SCL-S-12-0015 转向回油管.pdf

 
上海汽车中心实验室 
SAIC Center Lab 
中国·上海·嘉定区安研路201 号 
邮编. 201804 
No 201 Anyan road, Jiading, Shanghai China 
Post code 201804 
报告编号 
Report number 
 
SCL-S-12-0015 
委托者: SQE: 罗增峰 
Request person, dept：Jun Tong 
送样日期:  2012.02.01 
Request date:  
报告日期:  2012.02.07 
Report date：  
第1页共5页 
 
上海汽车 
SAIC Motor 
零件号Part number 
/ 
 零件名称 
Part name 
转向回油管 
图纸日期Drawing date 
/ 
零件生产日期Part production date 
/ 
 供货商 
Supplier 
上海康迪泰克 
车型/项目Car type/project 
550 
 
   阶段性报告 Interim report        结论性报告 Conclusion report           测试报告 Test report 
Ⅰ.任务描述 Task description 
实验室受委托对转向管进行失效原因分析，失效零件具体信息如下： 
As requested, QA lab has analyzed the failure of return hose The background information of the failed part is as following： 
零件信息：Part information 
零件名称 
Part name 
转向回油管 
制造日期 
Production date 
/ 
VIN 码 
VIN 
LSJW26H343496044154 
销售日期 
Sale date 
/ 
车辆里程数 
Car mileage 
18681 公里 (km) 
维修站名称 
Sale agent 
/ 
失效模式描述 
Failure circumstance 
description 
转向管破裂漏油 
原材料信息：Raw material information 
原材料及牌号 
Raw material specification 
CSM 
原材料厂商 
Raw material producer 
/ 
散件供应商 
Component supplier 
安徽中鼎 
金属热处理状态 
Metal heat treatment state 
/ 
失效零件见图：The failed part is shown in figure 1.  
 
Ⅱ. 结论与建议 Conclusions and suggestions 
结论：胶管材料及耐爆破性能符合要求。. 
Conclusions：the material and burst property of the hose conforms to the standard. 
断口分析表明胶管为瞬间爆裂，说明胶管承受过大的工作压力导致胶管破裂。 
The analyze shows the hose brake in a sudden. The hose withstand higher pressure leading to the 
hose break. 
建议 ：在极端低温地区使用低温粘度较低的转向液，例如潘东星。 
Suggestions：the lower vicosity steering fluid in low temperature should be used in the extreme cold 
area. For example: Pantosel 
低温环境中，车辆充分热车后方能转动方向盘。 
In cold area, turn the steering wheel shold be done after the vehicles full hotted. 
 
 
 
 
分发: 
Distribution 
SQE: 罗增峰 
检验者Author 
 
审核Auditor 
 
批准Approver 
 
日期Date 
 
日期Date 
 
日期Date 
 


 
上海汽车中心实验室 
SAIC Center Lab 
中国·上海·嘉定区安研路201 号 
邮编. 201804 
No 201 Anyan road, Jiading, Shanghai China 
Post code 201804 
报告编号 
Report number 
 
SCL-S-12-0015 
委托者: SQE: 罗增峰 
Request person, dept：Jun Tong 
送样日期:  2012.02.01 
Request date:  
报告日期:  2012.02.07 
Report date：  
第2页共5页 
 
上海汽车 
SAIC Motor 
 
图1 失效照片 
III. 测试结果 Test Results  
1 材料性能测试（Material Test）： 
序号 
No. 
试验项目 
Test item 
额定值 
Requirement 
试验结果 
Test result 
评价 Evaluation 
合格 
qualified 
不合格 
unqualified 
失效件（Failure Part） 
内层（inner） 
1 
Shore A 硬度 
Shore A Hardness 
VDA 675 102 
/ 
71 
/ 
/ 
2 
拉伸强度 
Tensile Strength 
VDA 675 205 
≥6.8MPa 
11.1MPa 
× 
 
3 
断裂伸长率 
Elongation at tear 
VDA 675 205 
≥150% 
228% 
× 
 
外层（cover） 
1 
Shore A 硬度 
Shore A Hardness 
VDA 675 102 
/ 
73 
/ 
/ 
2 
拉伸强度 
Tensile Strength 
VDA 675 205 
≥6.8MPa 
10.5MPa 
× 
 
3 
断裂伸长率 
Elongation at tear 
VDA 675 205 
≥150% 
239% 
× 
 
成品（Finished Part） 
1 
低温弯折 
-40℃×22h 
弯折无裂纹 
无裂纹 
× 
 
抽样件（Sampling Part） 
内层（inner） 
1 
Shore A 硬度 
Shore A Hardness 
VDA 675 102 
/ 
69 
/ 
/ 
2 
拉伸强度 
Tensile Strength 
VDA 675 205 
≥6.8MPa 
12.5MPa 
× 
 
胶管破裂 


 
上海汽车中心实验室 
SAIC Center Lab 
中国·上海·嘉定区安研路201 号 
邮编. 201804 
No 201 Anyan road, Jiading, Shanghai China 
Post code 201804 
报告编号 
Report number 
 
SCL-S-12-0015 
委托者: SQE: 罗增峰 
Request person, dept：Jun Tong 
送样日期:  2012.02.01 
Request date:  
报告日期:  2012.02.07 
Report date：  
第3页共5页 
 
上海汽车 
SAIC Motor 
序号 
No. 
试验项目 
Test item 
额定值 
Requirement 
试验结果 
Test result 
评价 Evaluation 
合格 
qualified 
不合格 
unqualified 
3 
断裂伸长率 
Elongation at tear 
VDA 675 205 
≥150% 
215% 
× 
 
外层（cover） 
1 
Shore A 硬度 
Shore A Hardness 
VDA 675 102 
/ 
72 
/ 
/ 
2 
拉伸强度 
Tensile Strength 
VDA 675 205 
≥6.8MPa 
12.8MPa 
× 
 
3 
断裂伸长率 
Elongation at tear 
VDA 675 205 
≥150% 
256% 
× 
 
成品（Finished Part） 
1 
低温弯折 
-40℃×22h 
弯折无裂纹 
无裂纹 
× 
 
      从测试结果来看，失效件同抽样件的材料性能相近，可认为失效件材料符合要求。 
      Based on the test result, the value is acceptable, so the material conforms to the requirement. 
 
      使用转向液进行低温爆破试验，试验环境为-40℃，油管充满油的条件下放置在试验环境中1.5h，油温：-36℃，试验结果如
下： 
序号 
No. 
试验项目 
Test item 
额定值 
Requirement 
试验结果 
Test result 
评价 Evaluation 
合格 
qualified 
不合格 
unqualified 
1 
低温爆破 
— 
— 
— 
— 
1.1 
工作液体：潘东星 
/ 
16MPa 
/ 
/ 
1.2 
工作液体：迪士龙III 
（实际工作液体） 
/ 
17.6MPa 
/ 
/ 
       根据以往经验，胶管常温爆破值也在16MPa 左右，故可认为油管低温耐爆破性能符合要求。 
 
2 断口分析（Analyze）： 
     
 
裂纹处编织层编织线均成絮状断裂，说明裂纹产生方式为爆裂。 


 
上海汽车中心实验室 
SAIC Center Lab 
中国·上海·嘉定区安研路201 号 
邮编. 201804 
No 201 Anyan road, Jiading, Shanghai China 
Post code 201804 
报告编号 
Report number 
 
SCL-S-12-0015 
委托者: SQE: 罗增峰 
Request person, dept：Jun Tong 
送样日期:  2012.02.01 
Request date:  
报告日期:  2012.02.07 
Report date：  
第4页共5页 
 
上海汽车 
SAIC Motor 
 
 
 
 
 
 
内层的两侧裂纹可以看到，纹路中没有液体冲刷的纹路，且扩展裂纹均从内层破裂起始点向外层扩展；起始
点凹陷处与对面突起处相对应，说明此处凹陷并非本身缺陷。综上所述胶管为瞬间爆裂。 
 
模拟低温爆破试验断口比对： 
 
        
 
 
从断口分析，断口裂纹扩展模式以及起始点特征同失效件断口相似。 
 
 
 
爆裂起始点 
爆裂起始点 
起始区域放大 
凹陷处 
突起处与对面凹陷处对应 
放大 
破裂起始点 


 
上海汽车中心实验室 
SAIC Center Lab 
中国·上海·嘉定区安研路201 号 
邮编. 201804 
No 201 Anyan road, Jiading, Shanghai China 
Post code 201804 
报告编号 
Report number 
 
SCL-S-12-0015 
委托者: SQE: 罗增峰 
Request person, dept：Jun Tong 
送样日期:  2012.02.01 
Request date:  
报告日期:  2012.02.07 
Report date：  
第5页共5页 
 
上海汽车 
SAIC Motor 
工作液体 
序号 
No. 
试验项目 
Test item 
额定值 
Requirement 
试验结果 
Test result 
评价 Evaluation 
合格 
qualified 
不合格 
unqualified 
1 
低温布氏粘度（mpa·s） 
— 
— 
— 
— 
1.1 
迪士龙 -30℃ 
 
3600 
/ 
/ 
1.2 
迪士龙 -40℃ 
 
12920 
/ 
/ 
从工作液体粘度来看，-40℃下液体粘度上升迅速，在低温爆破试验中我们发现，-40℃下迪士龙的流动性远不
如潘东星的转向液。但是随着工作液体的粘度增加，在恒定流量的情况下，实际工作压力也会上升。 
 
环境影响 
虽然胶管在低温下仍旧可以满足16MPa 的爆破压力，从断口分析结果，结合失效件发生点为内蒙古，气温为
-40℃左右，夜里极端温度可能更低。在不热车的情况下，胶管承受的工作压力会由于工作液体低温下的粘度上升
而上升，最终爆裂。 
 
小结： 
1 失效件材料性能同抽样件差异不大，胶管低温爆破为16MPa，可认为胶管符合要求。 
2 断口分析结果胶管为瞬间爆裂，且断口特征同模拟的低温爆破的断口特征类似。 
3 工作液体在-40℃下粘度突然上升，由于零件失效时内蒙古白天气温接近-40℃，故夜晚极端气温会更低，
在恒定流量的情况下，胶管承受的工作压力会由于工作液体低温下的粘度上升而变大，超过临界点后导致爆裂。

File: 材料工程师/SCL-S-12-0016m IS12 排气管支架.pdf.md
# SCL-S-12-0016m IS12 排气管支架.pdf

 
上海汽车中心实验室 
中国·上海·嘉定区安研路201 号 
邮编. 201804 
 
SAIC Central Laboratory 
201 Anhong rd, Anting, Shanghai, China 
报告编号 
Report number 
 
SCL-S-12-0016M 
委托者: DRE 周袁东 
Request person, dept： 
委托编号:  
Request number: 
送样日期: 2012.01.11 
Request date:  
报告日期: 2012.01.21 
Report date：  
第1页共8页 
 
分发: 
Distribution 
SQE：周袁东 
检验者Author 
Liz Greasley 
Shao Baiming 
审核Auditor 
 
批准Approver 
 
日期Date 
2012.01.21 
日期Date 
 
日期Date 
 
 
上海汽车 
SAIC Motor 
零件号Part number 
10069611 (10088802) 
 零件名称 
Part name 
出气法兰支架 Exhaust bracket 
图纸日期Drawing date 
/ 
零件生产日期Part production date 
/ 
 供货商 
Supplier 
天纳克Tenneco 
车型/项目Car type/project 
IS12 1.8T AT 
阶段性报告 Interim report                结论性报告 Conclusion report          
 
Ⅰ.任务描述 Task description 
实验室受委托对出气法兰支架进行失效原因分析，失效零件具体信息如下： 
As requested, QA lab has analyzed the failure of bracket. The background information of the failed part is as following： 
零件信息：Part information 
零件名称 
Part name 
出气法兰支架 bracket 
制造日期 
Production date 
/ 
VIN 码 
VIN 
LSJW34G3XBJ014086 
销售日期 
Sale date 
/ 
车辆里程数 
Car mileage 
13206 公里 (km) 
维修站名称 
Sale agent 
/ 
失效模式描述 
Failure circumstance  
出气法兰支架断裂。Exhaust pipe bracket is broken. 
原材料信息：Raw material information 
原材料及牌号 
Raw material specification 
SUH 409L (JIS G4312) 
原材料厂商 
Raw material producer 
/ 
散件供应商 
Component supplier 
天纳克TENNECO 
金属热处理状态 
Metal heat treatment state 
/ 
失效零件见图1：The failed part is shown in figure 1.  
 
Ⅱ. 结论与建议 Conclusions and Suggestions 
 
结论Conclusions： 
1. 零件受交变载荷作用产生的多源疲劳导致排气管支架断裂。 The bracket has failed due to fatigue, 
beginning from multiple origins.   
2. 鉴于支架承受动态，热和振动载荷，相比其他可用材料,409L 的强度等级相对较低。 The material grade 
409L is a relatively low strength grade, compared to other available materials and considering the application is 
to withstand dynamic, thermal and vibration loading. 
3. 材料的成分及硬度满足技术要求；组织正常。 断口无明显缺陷。The bracket chemical composition & 
hardness met the requirements. & no significant defects were found. 
建议Suggestions： 
1. 工程部门分析材料的强度是否合适。Engineering department to analyse whether the material strength is 
suitable. 
2. 考虑如何可以避免共振，减少动态载荷。Consider how to avoid resonance, and how vibration and dynamic 
loading on the bracket could be reduced.  


 
上海汽车中心实验室 
中国·上海·嘉定区安研路201 号 
邮编. 201804 
 
SAIC QA Laboratory 
201 Anhong rd, Anting, Shanghai 
报告编号 
Report number 
 
SCL-S-12-0016M 
委托者: SQE 周袁东 
Request person, dept： 
委托编号:  
Request number: 
送样日期: 2012.01.11 
Request date:  
报告日期: 2012.01.21 
Report date：  
第2页共8页 
 
上海汽车 
SAIC Motor 
III. 测试结果与分析 Test Results and Analysis 
图1 显示了含有失效支架的装配图。有3 件支架出现了失效，但目前只收到了一件。 
Figure 1 shows the assembly drawing containing the failed bracket.  Although only one component has been returned, 
two other failures of this type are also known. 
 
图1 装配图 红色显示失效支架 
Figure 1  Assembly diagram. Failed bracket is shown in red 
 
失效产品 Failed Part 
 
   
 
  
 
图2 a) ，b) 安装在车上的失效件 c) 收到的失效件 d)螺栓锁紧的压痕 无松动迹象，表明安装正确 
Figure 2 a) & b) Installation of failed bracket in vehicle c) Overview of failed part as received  d) Marks on nut 
clamping faces, no sign of movement, indicating correct tightening. 
a 
b 
c
d


 
上海汽车中心实验室 
中国·上海·嘉定区安研路201 号 
邮编. 201804 
 
SAIC QA Laboratory 
201 Anhong rd, Anting, Shanghai 
报告编号 
Report number 
 
SCL-S-12-0016M 
委托者: SQE 周袁东 
Request person, dept： 
委托编号:  
Request number: 
送样日期: 2012.01.11 
Request date:  
报告日期: 2012.01.21 
Report date：  
第3页共8页 
 
上海汽车 
SAIC Motor 
  
 
图3 断裂的支架有两条不同的疲劳裂纹 
Figure 3  Fractured bracket showing two distinct fatigue cracks 
 
断口分析Fracture Analysis 
 
图4 是支架的一部分；该断裂面显示了两条裂纹的主要部分。 
One part of the bracket is shown in figure 4.  This fracture face shows part of both cracks. 
                 
 
图4   箭头1 所指的是早期疲劳裂纹，起源于上表面。左边有几个疲劳台阶，表明：同时产生了许多小的疲劳
裂纹。这可能是由于应力较大所致。一些小的疲劳裂纹也在内表面产生了，也许是主裂纹扩展的结果。垂直于图
片方向，两条裂纹的中间部分是最后的断裂点。 
左边断口在断裂之后，受到了严重的损伤。支架外半径的区域有疲劳台阶，显示：该区域是一个疲劳源区。支架
的内外表面具有疲劳纹理，表明疲劳裂纹也从这些区域产生。 
Figure 4  Arrow 1 points to an early fatigue crack, originating from the upper surface. To the left of that are several 
ratchet marks, which indicate many small cracks initiating at the same time, possibly due to increased stress.  Some 
small fatigue cracks were also initiated at the inner surface, although this is likely to be consequential to the main crack.  
The material between the two cracks (centre), and at the far right of the image were the last points of the bracket to 
fracture. 
b 
a
1 


 
上海汽车中心实验室 
中国·上海·嘉定区安研路201 号 
邮编. 201804 
 
SAIC QA Laboratory 
201 Anhong rd, Anting, Shanghai 
报告编号 
Report number 
 
SCL-S-12-0016M 
委托者: SQE 周袁东 
Request person, dept： 
委托编号:  
Request number: 
送样日期: 2012.01.11 
Request date:  
报告日期: 2012.01.21 
Report date：  
第4页共8页 
 
上海汽车 
SAIC Motor 
The left hand side fracture is heavily damaged from rubbing after fracture.  An area at the outer radius of the bracket 
shows ratchet marks, indicating an origin area.  The bracketed areas at the outer and inner surface show fatigue 
striations, suggesting cracks initiated at these surfaces also. 
 
 
 
    
 
a 
b 
c 


 
上海汽车中心实验室 
中国·上海·嘉定区安研路201 号 
邮编. 201804 
 
SAIC QA Laboratory 
201 Anhong rd, Anting, Shanghai 
报告编号 
Report number 
 
SCL-S-12-0016M 
委托者: SQE 周袁东 
Request person, dept： 
委托编号:  
Request number: 
送样日期: 2012.01.11 
Request date:  
报告日期: 2012.01.21 
Report date：  
第5页共8页 
 
上海汽车 
SAIC Motor 
   
 
 
 
 
 
 
 
 
 
 
 
 
 
 
 
图5 电镜分析 箭头显示了裂纹扩展方向 
a) 靠近源区的疲劳辉纹间距非常小（相对放大倍率） 
表明：失效过程中，该裂纹产生得相对较早。 
b)底边的裂纹是平的和直的，表明：第一条裂纹连续扩展
到底部 
c)翻边处的疲劳辉纹非常宽（相对放大倍率），且不规则，
其表面更加粗糙。该区域是在区域a 和区域b 之后断裂的。 
Figure 5 SEM analysis.  Crack direction shown with arrow. 
a) Fatigue striations near to the origin are very closely spaced 
(refer to magnification).  This shows that this crack occurred 
very early in the failure. 
b) Striations at the bottom edge are even and straight, 
suggesting a continuation of the first crack to the bottom edge 
c) Striations at the flange are much wider spaced (refer to 
magnification) and irregular, and the surface is more rough.  
This area fractured much later than in a and b. 


 
上海汽车中心实验室 
中国·上海·嘉定区安研路201 号 
邮编. 201804 
 
SAIC QA Laboratory 
201 Anhong rd, Anting, Shanghai 
报告编号 
Report number 
 
SCL-S-12-0016M 
委托者: SQE 周袁东 
Request person, dept： 
委托编号:  
Request number: 
送样日期: 2012.01.11 
Request date:  
报告日期: 2012.01.21 
Report date：  
第6页共8页 
 
上海汽车 
SAIC Motor 
 
   
 
     
 
b 
a 
c 
图6 电镜分析  由于断口的损伤，很难确定一个清晰
的断裂方向。 
a) 疲劳辉纹和一些韧性断口  裂纹扩展方向平行于 
表面 
b) 底部，小面积的不规则辉纹显示起源在内表面 
Figure 6 SEM analysis.  Due to damage it was difficult 
to establish a clear fracture direction. 
 
a) Fatigue striations and some ductile fracture.  Crack 
direction appears parallel to surface. 
b) At the bottom edge, small areas of regular striations 
suggests origin at the panel inner surface. 
 


 
上海汽车中心实验室 
中国·上海·嘉定区安研路201 号 
邮编. 201804 
 
SAIC QA Laboratory 
201 Anhong rd, Anting, Shanghai 
报告编号 
Report number 
 
SCL-S-12-0016M 
委托者: SQE 周袁东 
Request person, dept： 
委托编号:  
Request number: 
送样日期: 2012.01.11 
Request date:  
报告日期: 2012.01.21 
Report date：  
第7页共8页 
 
上海汽车 
SAIC Motor 
 
 
 
图6 电镜分析 c)疲劳台阶（黄色箭头所指）和小的灰纹 表明：许多小的疲劳裂纹从内表面产生 
Figure 6  SEM analysis. c) Ratchet marks (yellow arrows) and fine striations suggest multiple small fatigue cracks 
from inner surface. 
 
 
 
图7  
翻边的外侧有疲劳台阶，表明该区域是另一个疲劳源
区 
有可能另一个疲劳裂纹从翻边处产生，由于断面损伤
严重，无法进一步分析。 
Figure 7 
Ratchet marks at outside corner indicate another fatigue 
origin area. 
It’s possible another crack began at the flange edge, 
however the damage is too serious for analysis. 
 


 
上海汽车中心实验室 
中国·上海·嘉定区安研路201 号 
邮编. 201804 
 
SAIC QA Laboratory 
201 Anhong rd, Anting, Shanghai 
报告编号 
Report number 
 
SCL-S-12-0016M 
委托者: SQE 周袁东 
Request person, dept： 
委托编号:  
Request number: 
送样日期: 2012.01.11 
Request date:  
报告日期: 2012.01.21 
Report date：  
第8页共8页 
 
上海汽车 
SAIC Motor 
材料分析  Materials Analysis 
 
序号 
No. 
试验项目 
Test item 
额定值 
Requirement 
试验结果 
Test result 
评价 Evaluation 
合格 
OK 
不合格 
Not OK 
1 
硬度 
Hardness 
≤ 175 HV 
129, 137, 133 HV10 
X 
 
2 
屈服强度 Rp0.2 
≥ 175 MPa 
/ 
 
 
 
拉伸强度Rm 
≥ 360 MPa 
457MP1 
 
 
3 
化学成分2 
Chemical Composition 
409 L (JIS G4312:1991) 
 
 
 
 
%C 
≤ 0.03 
0.0116   
X 
 
 
%Si 
≤ 1.00 
0.508    
X 
 
 
%Mn 
≤ 1.00 
0.194    
X 
 
 
%P 
≤ 0.04 
< 0.0005  
X 
 
 
%S 
≤ 0.03 
0.0061   
X 
 
 
%Cr 
10.50 – 11.75 
11.42   
X 
 
 
%Ni 
≤ 0.50 
0.0719 
X 
 
 
%Ti 
[6xC] – 0.75 
0.135 
X 
 
4 
金相组织 
Microstructure 
铁素体Ferritic 
铁素体和一些夹杂物
Ferrite, some 
inclusions 
X 
 
备注：1） 依据标准GB/T 1172-1999，由硬度换算而来； 
      2）化学成分在供应商处测试完成。 
Note: 1）Converted from hardness result according to GB/T 1172-1999. 
 2) Chemical composition carried out at supplier 
 
 
图8 支架的微观结构 正常的铁素体组织 
Figure 8  Microstructure of bracket.  Normal Ferritic structure

File: 材料工程师/SCL-S-12-0017M  驾驶员安全带高度调节器.pdf.md
# SCL-S-12-0017M  驾驶员安全带高度调节器.pdf

 
上海汽车中心实验室
(QA Lab) 
中国·上海·嘉定区安研路201 号 
邮编. 201804 
No. 201 Anyan Road, Jiading District,  
Shanghai, China. 
Post code :200433 
报告编号：Report number 
SCL-S-12-0017M 
委托者Requestor：SQE 朱丹清 
送样日期Deliver date：2011.01.09 
报告日期Report date：2012.01.30 
第 1 页 共 3 页 
Page 1 of 3  
 
上海汽车 
SAIC Motor 
零件号 
Part number 
50013902-ASA 
零件名称 
Part name 
驾驶员安全带高度调节器 
Seat belt height adjuster 
图纸日期 
Drawing date  
/ 
零件生产日期 
Production date 
/ 
供货商 
Supplier 
上海天合汽车安全系统有限公司 
TRW 
车型/项目 
Car type/project 
AP11 
 
   阶段性报告  Stage report        结论性报告 Conclusion report           测试报告 Test report 
Ⅰ.任务描述 Task description 
实验室受委托对驾驶员安全带高度调节器进行失效原因分析，失效零件具体信息如下： 
As requested, QA lab has analyzed the invalid cause of seat belt height adjuster, and the information of invalid part is 
shown as following： 
零件信息：Part information 
零件名称 
Part name 
驾驶员安全带高度调节器 
Seat belt height adjuster 
制造日期 
Production date 
/ 
VIN 码 
VIN number 
LSJA16E3XBG033040 
销售日期 
Sale date 
/ 
车辆里程数 
Car mileage 
2237 km 
销售商 
Sale agent 
/ 
失效模式描述 
Invalid situation 
description 
滑块断裂 
Slide rod fractured. 
原材料信息：Raw material information 
原材料及牌号 
Raw material 
and trademark 
POM 500P 
原材料厂商 
Raw material producer 
杜邦 
散件供应商 
Part supplier 
/ 
金属热处理状态 
Metal heat treatment state 
/ 
失效零件见图1：The invalid part is shown in Fig 1.  
Ⅱ. 结论与建议 Conclusions and suggestions 
结论： 1、零件受外力超过负荷导致失效。 
       2、驾驶员安全带高度调节器失效件的材料符合质量要求。新件不符合原材料厂商质量要求。 
Conclusions: 1. The part was overloaded, which led to the failure. 
2.The material performance of the failure seat belt height adjuster conformed to requirements，while the 
new parts didn’t. 
建议： 对供应商使用的原料和牌号进行核查。  
Suggestions：The raw material and trademark used by supplier might be checked. 
 
分发： 
Dispenser 
朱丹清 
检验者： 
Identifier 
狄春峰 
审核： 
Auditor 
 
批准： 
Approver 
 
日期： 
Date 
2012.01.30 
日期： 
Date 
 
日期： 
Date 
 


 
上海汽车中心实验室
(QA Lab) 
中国·上海·嘉定区安研路201 号 
邮编. 201804 
No. 201 Anyan Road, Jiading District,  
Shanghai, China. 
Post code :200433 
报告编号：Report number 
SCL-S-12-0017M 
委托者Requestor：SQE 朱丹清 
送样日期Deliver date：2011.01.09 
报告日期Report date：2012.01.30 
第 2 页 共 3 页 
Page 2 of 3  
 
上海汽车 
SAIC Motor 
        
图1 失效件 
Fig.1 Failure part 
 
III. 测试结果 Test Results  
序号 
No. 
试验项目 
Test item 
额定值 
Requirement 
试验结果 
Test result 
评价 Evaluation 
第一次 
第二次 
合格 
qualified 
不合格 
unqualified 
Ⅰ 
失效件 
 
 
1 
红外（GB/T6040-2002） 
Infrared Spectroscopy 
POM 
POM 
× 
 
2 
熔点（GB/T19466.3-2006） 
Melting point (℃) 
178±5 
177 
× 
 
3 
焓值（GB/T19466.3-2006） 
Enthalpy (J/g) 
/ 
155 
177 
× 
 
Ⅱ 
新件 
 
 
1 
红外（GB/T6040-2002） 
Infrared Spectroscopy 
POM 
POM 
× 
 
2 
熔点（GB/T19466.3-2006） 
Melting point (℃) 
178±5 
167* 
 
× 
3 
焓值（GB/T19466.3-2006） 
Enthalpy (J/g) 
/ 
142 
162 
× 
 
*供应商使用共聚POM 代替原均聚POM。 


 
上海汽车中心实验室
(QA Lab) 
中国·上海·嘉定区安研路201 号 
邮编. 201804 
No. 201 Anyan Road, Jiading District,  
Shanghai, China. 
Post code :200433 
报告编号：Report number 
SCL-S-12-0017M 
委托者Requestor：SQE 朱丹清 
送样日期Deliver date：2011.01.09 
报告日期Report date：2012.01.30 
第 3 页 共 3 页 
Page 3 of 3  
 
上海汽车 
SAIC Motor 
Ⅳ. 宏观分析 Macroscopic observation 
 
 
失效件断口形貌呈脆断特征（如图2），零件由于受外力超过负荷导致失效。从断口残余可以判
断：断裂方向如图向内。 
 
图2 失效件断口 
Fig.2 Fracture of failure part 
 
备注：该零件装车10 万以上，仅此一例失效，系受异常外力导致。

File: 材料工程师/SCL-S-12-0018M  三通管.pdf.md
# SCL-S-12-0018M  三通管.pdf

 
上海汽车中心实验室
(QA Lab) 
中国·上海·嘉定区安研路201 号 
邮编. 201804 
No. 201 Anyan Road, Jiading District,  
Shanghai, China. 
Post code :200433 
报告编号：Report number 
SCL-S-12-0018M 
委托者Requestor：SQE 薛俊 
送样日期Deliver date：2012.01.11 
报告日期Report date：2012.02.17 
第 1 页 共 4 页 
Page 1 of 4  
 
上海汽车 
SAIC Motor 
零件号 
Part number 
PFK000070 
零件名称 
Part name 
T 型管 
T pipe 
图纸日期 
Drawing date  
/ 
零件生产日期 
Production date 
/ 
供货商 
Supplier 
青岛固恩治 
Qingdao GEZ 
车型/项目 
Car type/project 
IP21 
 
   阶段性报告  Stage report        结论性报告 Conclusion report           测试报告 Test report 
Ⅰ.任务描述 Task description 
实验室受委托对T 型管进行失效原因分析，失效零件具体信息如下： 
As requested, QA lab has analyzed the invalid cause of T pipe, and the information of invalid part is shown as 
following： 
零件信息：Part information 
零件名称 
Part name 
T 型管 
T pipe 
制造日期 
Production date 
/ 
VIN 码 
VIN number 
LSJW26G309S010759 
销售日期 
Sale date 
/ 
车辆里程数 
Car mileage 
44450 km 
销售商 
Sale agent 
上海永达 
失效模式描述 
Invalid situation 
description 
T 型管断裂。 
T pipe fractured. 
原材料信息：Raw material information 
原材料及牌号 
Raw material 
and trademark 
PA66+GF30 
LAG6 
原材料厂商 
Raw material producer 
威海联桥新材料科技有限
公司 
散件供应商 
Part supplier 
青岛鲁安工程技术有限公司 
金属热处理状态 
Metal heat treatment state 
/ 
失效零件见图1：The invalid part is shown in Fig 1.  
Ⅱ. 结论与建议 Conclusions and suggestions 
结论： 1、该零件的材料、工艺存在缺陷。 
Conclusions: 1. The raw material and process of this part were deficient. 
建议： 1、进一步检查材料性能。 
       2、审核生产工艺。 
Suggestions： 1. The material performance should be further tested. 
             2. The produce process should be audited. 
 
 
分发： 
Dispenser 
SQE 薛俊 
检验者： 
Identifier 
狄春峰 
审核： 
Auditor 
 
批准： 
Approver 
 
日期： 
Date 
2012.02.17 
日期： 
Date 
 
日期： 
Date 
 
 


 
上海汽车中心实验室
(QA Lab) 
中国·上海·嘉定区安研路201 号 
邮编. 201804 
No. 201 Anyan Road, Jiading District,  
Shanghai, China. 
Post code :200433 
报告编号：Report number 
SCL-S-12-0018M 
委托者Requestor：SQE 薛俊 
送样日期Deliver date：2012.01.11 
报告日期Report date：2012.02.17 
第 2 页 共 4 页 
Page 2 of 4  
 
上海汽车 
SAIC Motor 
 
图1 失效件 
Fig.1 Failure part 
III. 测试结果 Test Results  
序号 
No. 
试验项目 
Test item 
额定值 
Requirement 
试验结果 
Test result 
评价 Evaluation 
第一次 
第二次 
合格 
qualified 
不合格 
unqualified 
Ⅰ 
失效件1#(ASC2100027) 
 
 
1 
红外（GB/T6040-2002） 
Infrared Spectroscopy 
PA66 
PA66 
× 
 
2 
熔点（GB/T19466.3-2006） 
Melting point (℃) 
260±5 
249 
 
 
3 
焓值（GB/T19466.3-2006） 
Enthalpy (J/g) 
/ 
39.1 
34.2 
 
 
4 
灰分（GB/T9345.1-2008） 
Ash content (%) 
30±2 
27.5 
× 
 
Ⅱ 
失效件2#(ASC2100017) 
 
 
1 
红外（GB/T6040-2002） 
Infrared Spectroscopy 
PA66 
PA66 
× 
 
2 
熔点（GB/T19466.3-2006） 
Melting point (℃) 
260±5 
252 
 
 
3 
焓值（GB/T19466.3-2006） 
Enthalpy (J/g) 
/ 
41.1 
38.7 
 
 
4 
灰分（GB/T9345.1-2008） 
Ash content (%) 
30±2 
27.5 
× 
 
Ⅲ 
新件 
 
 
1 
红外（GB/T6040-2002） 
Infrared Spectroscopy 
PA66 
PA66 
× 
 
2 
熔点（GB/T19466.3-2006） 
Melting point (℃) 
260±5 
255 
× 
 
3 
焓值（GB/T19466.3-2006） 
Enthalpy (J/g) 
/ 
35.1 
33.9 
 
 


 
上海汽车中心实验室
(QA Lab) 
中国·上海·嘉定区安研路201 号 
邮编. 201804 
No. 201 Anyan Road, Jiading District,  
Shanghai, China. 
Post code :200433 
报告编号：Report number 
SCL-S-12-0018M 
委托者Requestor：SQE 薛俊 
送样日期Deliver date：2012.01.11 
报告日期Report date：2012.02.17 
第 3 页 共 4 页 
Page 3 of 4  
 
上海汽车 
SAIC Motor 
Ⅳ. 宏观分析 Macroscopic observation 
 
    对失效件的断口进行放大观察(见图2)，可以发现，此断裂圆柱整圈厚度分布不均：最窄处约
2mm；最厚处约3mm。 
 
图2 失效件断口 
Fig. 2 Fracture of failure part 
 
    对失效件的分型面进行观察（见图3），可以发现，分型面处均发生沿分型面开裂的现象。结合
图2 观察，可以发现，开裂均发生在壁厚较薄的区域，而壁厚较厚区域的分型面没有开裂现象。 
 
图3 侧视图 
Fig. 3 Side elevation 
 
 
 
 
 


 
上海汽车中心实验室
(QA Lab) 
中国·上海·嘉定区安研路201 号 
邮编. 201804 
No. 201 Anyan Road, Jiading District,  
Shanghai, China. 
Post code :200433 
报告编号：Report number 
SCL-S-12-0018M 
委托者Requestor：SQE 薛俊 
送样日期Deliver date：2012.01.11 
报告日期Report date：2012.02.17 
第 4 页 共 4 页 
Page 4 of 4  
 
上海汽车 
SAIC Motor 
    从侧面对失效件进行观察（见图4），可以发现，失效件壁厚较薄的分型面处同时还发生翘曲现
象。 
 
图4 侧视图 
Fig. 4 Side elevation 
 
      综合以上结果，该零件的材料、工艺存在缺陷。可以进一步检查该材料的耐防冻液性能，老化
性能；并对其生产工艺进行审核。

File: 材料工程师/SCL-S-12-0019M ZP11 离合器压盘.pdf.md
# SCL-S-12-0019M ZP11 离合器压盘.pdf

 
上海汽车中心实验室 
中国·上海·嘉定区安研路201 号 
邮编. 201804 
 
SAIC Central Laboratory 
201 Anhong rd, Anting, Shanghai, China 
报告编号 
Report number 
 
SCL-S-12-0019M 
委托者: 质量分析科 刘志远 
Request person, dept： 
委托编号: / 
Request number: 
送样日期: 2012.01.10 
Request date:  
报告日期: 2012.02.10 
Report date：  
第1页共10页 
 
分发: 
Distribution 
质量分析科 刘志远   SQE 于意 
检验者Author 
邵 百 明 
审核Auditor 
Liz Greasley 
批准Approver 
 
日期Date 
2012.02.10 
日期Date 
2012.02.10 
日期Date 
 
SMPV-0.2.3-002-QA -F01 
上海汽车 
SAIC Motor 
零件号Part number 
30005117 
 零件名称 
Part name 
离合器压盘 
clutch pressure plate 
图纸日期Drawing date 
/ 
零件生产日期Part production date 
/ 
 供货商 
Supplier 
萨克斯 (ZF Sachs) 
车型/项目Car type/project 
ZP11  
阶段性报告 Interim report                结论性报告 Conclusion report          
 
Ⅰ.任务描述 Task description 
实验室受委托对离合器压盘失效原因进行分析，失效零件具体信息如下： 
As requested, QA lab has analyzed the failure of the pressure plate. The background information of the failed part is as following： 
零件信息：Part information 
零件名称 
Part name 
离合器压盘 
clutch pressure plate 
制造日期 
Production date 
/ 
VIN 码 
VIN 
LSJZ14C37BS044195 
销售日期 
Sale date 
/ 
车辆里程数 
Car mileage 
642km 
维修站名称 
Sale agent 
中山富茂 
失效模式描述 
Failure circumstance  
压盘断裂；the clutch pressure plate was broken.. 
原材料信息：Raw material information 
原材料及牌号 
Raw material specification 
HT250 
原材料厂商 
Raw material producer 
/ 
散件供应商 
Component supplier 
/ 
金属热处理状态 
Metal heat treatment state 
/ 
失效零件见图1-4：The failed part is shown in figure 1-4.  
 
Ⅱ. 结论与建议 Conclusions and Suggestions 
 
结论Conclusions： 
（1）离合器压盘与摩擦片不均匀接触，导致滑动摩擦的产生，从而产生高温，使得压盘出现附加的组织应力和
热应力；与此同时，不均匀接触，也造成压盘局部承受的载荷增加，最终出现断裂失效。 The contact between pressure plate 
and disc is uneven, causing skidding and local increased temperature. This leads to microstructure changes and additional stress. At the same time, the uneven contact makes some 
areas load higher. Finally the clutch pressure plate broke early. 
（2）压盘硬度偏低，组织不符合要求，但是这不会导致压盘直接失效。The hardness is on the low side and the microstructure don’t meet 
the requirement 
（3）压盘的化学成分满足要求。The chemical composition meets the requirement. 
（4）断口上未见夹杂，疏松等缺陷。Inclusions, pores or other defects were not found in the fractured surface. 
 
建议Suggestions： 
（1）总成供应商关注离合器的尺寸以及总成装配是否满足产品的要求。 Supplier must pay attention to the correct dimensions and 
assembly of the parts to meet the requirements.  
（2）压盘供应商控制好生产工艺过程，保证压盘的质量。Supplier manufacturing pressure plate must control the process to get the good pressure 
plate.


 
上海汽车中心实验室 
中国·上海·嘉定区安研路201 号 
邮编. 201804 
 
SAIC QA Laboratory 
201 Anhong rd, Anting, Shanghai 
报告编号 
Report number 
 
SCL-S-12-0019M 
委托者: 质量分析科 刘志远 
Request person, dept： 
委托编号:  
Request number: 
送样日期: 2012.01.10 
Request date:  
报告日期: 2012.02.10 
Report date：  
第2页共10页 
 
SMPV-0.2.3-002-QA -F01 
上海汽车 
SAIC Motor 
III. 测试结果与分析 Test Results and Analysis  
（1）失效产品 Failed Parts 
     失效的产品如图1-4 所示。由图可见：①压盘断裂成两部分，并且内侧磨损严重的区域有两条裂纹。②压
盘工作面磨损不均匀，表明：压盘表面与摩擦片曾接触不均匀。不均匀接触，容易导致磨擦片与压盘出现相对滑
动产生高温。压盘工作面的局部区域和背面发蓝，且断裂处2 附近有热裂纹，这一切表面工作中摩擦产生了高温。
高温会导致压盘出现组织变化，并产生应力，导致压盘发生变形；变形的压盘又会出现不均匀接触，导致滑动摩
擦的产生和温度的升高，降低材料强度，易出现失效。③弹片受到了较大的拉力而断裂，该拉力是在压盘断裂之
后发生的。⑥摩擦片正常。 
 
 
图1 失效的离合器压盘和弹片 
Fig. 1 failed clutch pressure plate and spring 
 
 
 
（a）裂纹1/crack 1                      （b）裂纹2/crack 2 
 
 
 
背面 
裂纹2（图2） 
裂纹1(图2) 
热裂纹（见图2） 
内圈此区域 
磨损严重 
弹片断裂（图3） 
断裂1 
断裂2 
材料检验 
截面1 
材料检验 
截面2 
材料检验 
截面3 
 
背  面 
呈高温
氧化的
色彩 


 
上海汽车中心实验室 
中国·上海·嘉定区安研路201 号 
邮编. 201804 
 
SAIC QA Laboratory 
201 Anhong rd, Anting, Shanghai 
报告编号 
Report number 
 
SCL-S-12-0019M 
委托者: 质量分析科 刘志远 
Request person, dept： 
委托编号:  
Request number: 
送样日期: 2012.01.10 
Request date:  
报告日期: 2012.02.10 
Report date：  
第3页共10页 
 
SMPV-0.2.3-002-QA -F01 
上海汽车 
SAIC Motor 
 
（c）热裂纹/crazing due to high temperature 
图2 压盘裂纹 
Fig. 2 crack of pressure plate 
 
 
 
 
 
 
 
 
 
 
 
图3 断裂的弹片 高载荷下的拉伸断口 
Fig.3 broken spring plate rupture due to overload 
 
 
 
 
表面粗糙，过载塑性变形的特征 


 
上海汽车中心实验室 
中国·上海·嘉定区安研路201 号 
邮编. 201804 
 
SAIC QA Laboratory 
201 Anhong rd, Anting, Shanghai 
报告编号 
Report number 
 
SCL-S-12-0019M 
委托者: 质量分析科 刘志远 
Request person, dept： 
委托编号:  
Request number: 
送样日期: 2012.01.10 
Request date:  
报告日期: 2012.02.10 
Report date：  
第4页共10页 
 
SMPV-0.2.3-002-QA -F01 
上海汽车 
SAIC Motor 
 
图4 摩擦片正常 
Fig.4 friction plate normal 
 
（2）断口分析 fracture Surface Analysis 
     两断口如图5 所示。由图可见：①断口表面未见夹杂，疏松等缺陷；② 断裂面局部发蓝，为高温所致。 
      
 
（a）断裂1/break 1 


 
上海汽车中心实验室 
中国·上海·嘉定区安研路201 号 
邮编. 201804 
 
SAIC QA Laboratory 
201 Anhong rd, Anting, Shanghai 
报告编号 
Report number 
 
SCL-S-12-0019M 
委托者: 质量分析科 刘志远 
Request person, dept： 
委托编号:  
Request number: 
送样日期: 2012.01.10 
Request date:  
报告日期: 2012.02.10 
Report date：  
第5页共10页 
 
SMPV-0.2.3-002-QA -F01 
上海汽车 
SAIC Motor 
 
（b）断裂2/ break 2 
图5 断口 
Fig. 5 fracture surface 
 
（3） 材料检测Material Test 
   金相和硬度检测截面见图1。根据组织的不同将检测区域分为3 个区域，如图6 所示。 
    
 
图6  
 
检测结果见表1。 
 
 
 
 
 
 
 
 
约7mm 
约3mm 
区域1 
区域2 
区域3 


 
上海汽车中心实验室 
中国·上海·嘉定区安研路201 号 
邮编. 201804 
 
SAIC QA Laboratory 
201 Anhong rd, Anting, Shanghai 
报告编号 
Report number 
 
SCL-S-12-0019M 
委托者: 质量分析科 刘志远 
Request person, dept： 
委托编号:  
Request number: 
送样日期: 2012.01.10 
Request date:  
报告日期: 2012.02.10 
Report date：  
第6页共10页 
 
SMPV-0.2.3-002-QA -F01 
上海汽车 
SAIC Motor 
表1 材料检测结果 
Table 1 Material Test Results 
序号 
No. 
试验项目 
Test item 
额定值 
Requirement 
试验结果 
Test result 
评价 Evaluation 
合格 
OK 
不合格 
Not OK 
1 
化学成分1 
Chemical Composition 
HFC 申请规范 
 
 
 
 
 
C：2.9-3.5 
3.28 
× 
 
 
 
Si：1.8-2.4 
2.22 
× 
 
 
 
Mn：0.4-0.9 
0.76 
× 
 
 
 
P：≤0.15 
0.062 
× 
 
 
 
S：≤0.12 
0.099 
× 
 
2 
石墨形态 
A 型石墨>85%; 
过冷石墨<15% 
截面1 
（图7） 
区域1 
D 型+E 型 
 
× 
 
区域2 
A 型为主 
× 
 
 
区域3 
E 型为主 
 
× 
 
截面2 
（图8） 
区域1 
D 型+E 型 
 
× 
 
区域2 
A 型为主 
× 
 
 
区域3 
E 型+D 型 
 
× 
 
截面3 
（图9） 
区域1 
E 型+D 型 
 
× 
 
区域2 
A 型为主 
× 
 
 
区域3 
E+D 型 
 
× 
3 
石墨长度级别 
3-6 级 
截面1 的区域2 
（图7） 
5 级 
× 
 
 
截面2 的区域2 
（图8） 
5 级 
× 
 
 
截面3 的区域2 
（图9） 
4 级 
× 
 
4 
珠光体含量 
2 级（≥95%） 
截面1 
（图7） 
区域1 
2 级 
× 
 
 
区域2 
1 级 
× 
 
 
区域3 
2 级 
× 
 
 
截面2 
（图8） 
区域1 
1 级 
× 
 
 
区域2 
1 级 
× 
 
 
区域3 
1 级 
× 
 
 
截面3 
（图9） 
区域1 
2 级 
× 
 
 
区域2 
1 级 
× 
 
 
区域3 
2 级 
× 
 
5 
烧伤层深度 
/ 
截面1（图10（a）） 
1.2mm 
/ 
 
 
截面2(图10（b）) 
1.2mm 
/ 
 
6 
基体硬度 
HB:190-240 
截面1 
185,196,185 
 
× 
 
 
 
截面2 
189,189,190 
 
× 
 
 
 
截面3 
186,187,182 
 
× 
7 
疏松 
/ 
未见明显疏松 
 
 
备  注：1） 该项检测委托上海机动车检测中心完成，报告编号：CW1210036H000 
Remark：  1) Outsourcing test result (SMVIC), report number CW1210036H000. 
         


 
上海汽车中心实验室 
中国·上海·嘉定区安研路201 号 
邮编. 201804 
 
SAIC QA Laboratory 
201 Anhong rd, Anting, Shanghai 
报告编号 
Report number 
 
SCL-S-12-0019M 
委托者: 质量分析科 刘志远 
Request person, dept： 
委托编号:  
Request number: 
送样日期: 2012.01.10 
Request date:  
报告日期: 2012.02.10 
Report date：  
第7页共10页 
 
SMPV-0.2.3-002-QA -F01 
上海汽车 
SAIC Motor 
 
 
(a)  区域1 （D+E）                                    (b)区域1 珠光体含量2 级 
 
 
（c）区域2（A 为主）                             （e）区域2 珠光体含量1 级 
 
 
（f）区域3 （E+D）                             （g）区域3 珠光体含量2 级 
图7  截面1 的组织 


 
上海汽车中心实验室 
中国·上海·嘉定区安研路201 号 
邮编. 201804 
 
SAIC QA Laboratory 
201 Anhong rd, Anting, Shanghai 
报告编号 
Report number 
 
SCL-S-12-0019M 
委托者: 质量分析科 刘志远 
Request person, dept： 
委托编号:  
Request number: 
送样日期: 2012.01.10 
Request date:  
报告日期: 2012.02.10 
Report date：  
第8页共10页 
 
SMPV-0.2.3-002-QA -F01 
上海汽车 
SAIC Motor 
 
 
(a)  区域1 （D+E）                              (b)区域1 珠光体含量1 级 
 
 
（c）区域2（A 为主）                        （e）区域2 珠光体含量1 级 
 
 
（f）区域3 （E+D）                             （g）区域3 珠光体含量1 级 
图8  截面2 的组织 


 
上海汽车中心实验室 
中国·上海·嘉定区安研路201 号 
邮编. 201804 
 
SAIC QA Laboratory 
201 Anhong rd, Anting, Shanghai 
报告编号 
Report number 
 
SCL-S-12-0019M 
委托者: 质量分析科 刘志远 
Request person, dept： 
委托编号:  
Request number: 
送样日期: 2012.01.10 
Request date:  
报告日期: 2012.02.10 
Report date：  
第9页共10页 
 
SMPV-0.2.3-002-QA -F01 
上海汽车 
SAIC Motor 
 
 
(a)  区域1 （D+E）                          (b)区域1 珠光体含量2 级 
 
 
（c）区域2（A 为主）                           （e）区域2 珠光体含量1 级 
 
 
（f）区域3 （E+D）                           （g）区域3 珠光体含量2 级 
图9 截面3 的组织 


 
上海汽车中心实验室 
中国·上海·嘉定区安研路201 号 
邮编. 201804 
 
SAIC QA Laboratory 
201 Anhong rd, Anting, Shanghai 
报告编号 
Report number 
 
SCL-S-12-0019M 
委托者: 质量分析科 刘志远 
Request person, dept： 
委托编号:  
Request number: 
送样日期: 2012.01.10 
Request date:  
报告日期: 2012.02.10 
Report date：  
第10页共10页 
 
SMPV-0.2.3-002-QA -F01 
上海汽车 
SAIC Motor 
 
（a）截面1 的热影响层深度(1.2mm) 
 
（b）截面2 的热影响层深度(1.2mm) 
图10 断裂截面热影响层的深度

File: 材料工程师/SCL-S-12-0020M Gearbox bkt & mount 失效分析报告.pdf.md
# SCL-S-12-0020M Gearbox bkt & mount 失效分析报告.pdf

 
上海汽车中心实验室 
中国·上海·嘉定区安研路201 号 
邮编. 201804 
 
SAIC Central Laboratory 
201 Anhong rd, Anting, Shanghai, China 
报告编号 
Report number 
 
SCL-S-12-0020M 
委托者: 周钰富  Zhou Yufu 
Request person, dept： 
委托编号: / 
Request number: 
送样日期: 2012.01.20 
Request date:  
报告日期: 2012.02.07  
Report date：  
第1页共7页 
 
分发: 
Distribution 
周钰富  Zhou Yufu  
检验者Author 
Liz Greasley 
审核Auditor 
 
批准Approver 
 
日期Date 
2012.02.07 
日期Date 
 
日期Date 
 
SMPV-0.2.3-002-QA -F01 
上海汽车 
SAIC Motor 
零件号Part number 
10022681, 10007594 
 零件名称 
Part name 
Transmission mount & bracket 
图纸日期Drawing date 
 
零件生产日期Part production date 
 
 供货商 
Supplier 
Ningbo Tuopu 
车型/项目Car type/project 
IP21 MCE 1.8T DCT (AT) 
阶段性报告 Interim report                结论性报告 Conclusion report          
 
Ⅰ.任务描述 Task description 
实验室受委托对变速箱侧悬置及支架进行失效原因分析，失效零件具体信息如下： 
As requested, QA lab has analyzed the failure of Transmission mount and bracket. The background information of the failed part is as following： 
零件信息：Part information 
零件名称 
Part name 
变速箱侧悬置及支架 
Transmission mount & bracket 
制造日期 
Production date 
/ 
VIN 码 
VIN 
LSJW26G61BS990003 / 
TTVL10SID015 
销售日期 
Sale date 
/ 
车辆里程数 
Car mileage 
70746 公里 (km) 
维修站名称 
Sale agent 
 
失效模式描述 
Failure circumstance  
装配中发现定位销断裂。Fractured locator pins discovered during disassembly. 
TIR-RD-IP2-SH-0NRD-EP1-0142 , TIR-RD-IP2-SH-0NRD-EP1-0143 
原材料信息：Raw material information 
原材料及牌号 
Raw material specification 
支架: A380 (ASTM B85-09)  
原材料厂商 
Raw material producer 
/ 
散件供应商 
Component supplier 
/ 
金属热处理状态 
Metal heat treatment state 
/ 
失效零件见图1：The failed part is shown in figure 1.  
 
Ⅱ. 结论与建议 Conclusions and Suggestions 
结论Conclusions： 
1. 定位销由于过载而失效；该失效发生在装配或拆装过程中。The locating pins failed through overload, during 
either assembly or disassembly. 
2. 由于材料不足，变速箱悬置的铆钉在平面的上表面形成薄弱点。钢板和变速箱侧悬置的配合有小的
间隙，阻止铆钉完全穿透钢板，实现正常的铆接。The rivets of the transmission mount are weak at the 
plate top surface due to insufficient material.  The fit between steel plate and transmission mount inner 
leaves a small gap, preventing full penetration of the rivet.  
3. 螺栓固定位置无相对运动的迹象，表明夹紧力是充分的。The bolt fixing positions show no sign of relative 
movement, indicating that clamping load was sufficient 
 
建议Suggestions： 
1. 在装配和拆卸中，注意使用正确的扭矩。Take care during assembly and disassembly, use correct torque. 
2. 提高铆接质量（增加材料或改善配合）。Improve rivet quality (increase material or improve fit) 


 
上海汽车中心实验室 
中国·上海·嘉定区安研路201 号 
邮编. 201804 
 
SAIC QA Laboratory 
201 Anhong rd, Anting, Shanghai 
报告编号 
Report number 
 
SCL-S-12-0020M 
委托者: 周钰富  Zhou Yufu 
Request person, dept： 
委托编号: / 
Request number: 
送样日期: 2012.01.20  
Request date:  
报告日期: 2012.02.07 
Report date：  
第2页共7页 
 
SMPV-0.2.3-002-QA -F01 
上海汽车 
SAIC Motor 
III. 调查结果 Investigation Results  
The submitted components are shown in figure 1. The locating pin had broken from the bracket casting, although 
was retained and submitted together with the part.  The two rivets which hold the steel plate to the gearbox mount 
inner had also broken.  After assembly, these three features have no function in service, the installation is shown 
in figure 2. 
 
Figure 1  Received components, the arrows show the failed rivets 
 
Figure 2  Component installation 


 
上海汽车中心实验室 
中国·上海·嘉定区安研路201 号 
邮编. 201804 
 
SAIC QA Laboratory 
201 Anhong rd, Anting, Shanghai 
报告编号 
Report number 
 
SCL-S-12-0020M 
委托者: 周钰富  Zhou Yufu 
Request person, dept： 
委托编号: / 
Request number: 
送样日期: 2012.01.20  
Request date:  
报告日期: 2012.02.07 
Report date：  
第3页共7页 
 
SMPV-0.2.3-002-QA -F01 
上海汽车 
SAIC Motor 
Gearbox Bracket  
The gearbox bracket is cast from alloy A380 (ASTM B85-09).  There was no suspicion of incorrect material, so this 
was not tested. 
Two fracture mechanisms were seen on the fracture surface, overload toward the bolt, and shear fracture, which indicated 
direction from left to right as seen in figure 3.  Since the overload fracture was adjacent to the shear fracture, it’s likely 
that this was a pre-crack, caused by knocking the pin (from direction of bolt).  The reduced-strength pin then sheared 
during further assembly. 
 
 
  
 
Figure 3  Shear fracture direction shown by arrows 
a) Bracket side fracture face  b) Broken pin fracture face 
 
Bolt head protrudes from 
casting ~0.3mm 
 
Shear 
fracture 
Overload 
fracture 


 
上海汽车中心实验室 
中国·上海·嘉定区安研路201 号 
邮编. 201804 
 
SAIC QA Laboratory 
201 Anhong rd, Anting, Shanghai 
报告编号 
Report number 
 
SCL-S-12-0020M 
委托者: 周钰富  Zhou Yufu 
Request person, dept： 
委托编号: / 
Request number: 
送样日期: 2012.01.20  
Request date:  
报告日期: 2012.02.07 
Report date：  
第4页共7页 
 
SMPV-0.2.3-002-QA -F01 
上海汽车 
SAIC Motor 
 
Figure 4  Ductile overload fracture 
 
The corresponding locator recess on the gearbox mount shows some scratches, which may indicate a difficult assembly 
process (figure 5). 
 
 
Figure 5  Scratches in pin recess 


 
上海汽车中心实验室 
中国·上海·嘉定区安研路201 号 
邮编. 201804 
 
SAIC QA Laboratory 
201 Anhong rd, Anting, Shanghai 
报告编号 
Report number 
 
SCL-S-12-0020M 
委托者: 周钰富  Zhou Yufu 
Request person, dept： 
委托编号: / 
Request number: 
送样日期: 2012.01.20  
Request date:  
报告日期: 2012.02.07 
Report date：  
第5页共7页 
 
SMPV-0.2.3-002-QA -F01 
上海汽车 
SAIC Motor 
Gearbox Mount 
The Gearbox mount showed some wear and tear to the rubber components (figures 6 & 7). 
 
 
Figure 6  The mount appears to be out of alignment with the rubber bushing.   
 
  
 
Figure 7  The rubber bush is torn 


 
上海汽车中心实验室 
中国·上海·嘉定区安研路201 号 
邮编. 201804 
 
SAIC QA Laboratory 
201 Anhong rd, Anting, Shanghai 
报告编号 
Report number 
 
SCL-S-12-0020M 
委托者: 周钰富  Zhou Yufu 
Request person, dept： 
委托编号: / 
Request number: 
送样日期: 2012.01.20  
Request date:  
报告日期: 2012.02.07 
Report date：  
第6页共7页 
 
SMPV-0.2.3-002-QA -F01 
上海汽车 
SAIC Motor 
The two rivet fractures showed different characteristics.  The left hand rivet in figure 8a has fractured at the top of the 
steel plate, fracture mechanism is uniaxial overload.  It’s noticable that there is little material at this point, so the rivet is 
weakened. The right hand rivet fractured after the left side.  Fracture is partially overload, changing to shear, with clear 
left-right direction. 
It is noted that the rivets are loaded in tension during torque tightening, if the steel plate does not fit well with the 
aluminium casting. 
 
  
 
Figure 8  Fracture surfaces of rivets  a) Left side rivet fracture is overload, normal to fracture plane (ie tension)  b) 
Right side rivet has clear fracture direction (shear loading). 
 
  
 
Figure 9  Rivet heads a) Left side. Note central hole caused by riveting, which has reduced it’s strength. b) Right side 
 


 
上海汽车中心实验室 
中国·上海·嘉定区安研路201 号 
邮编. 201804 
 
SAIC QA Laboratory 
201 Anhong rd, Anting, Shanghai 
报告编号 
Report number 
 
SCL-S-12-0020M 
委托者: 周钰富  Zhou Yufu 
Request person, dept： 
委托编号: / 
Request number: 
送样日期: 2012.01.20  
Request date:  
报告日期: 2012.02.07 
Report date：  
第7页共7页 
 
SMPV-0.2.3-002-QA -F01 
上海汽车 
SAIC Motor 
The quality of the rivet should also be checked, with regard to fit between aluminium bush and steel plate, and the length 
of rivet (figure 10). 
 
Figure 10  a) Flash at the base of the rearward rivet.  The fit between bush and plate, and the riveting process should 
be checked. b) If the rivet is not long enough, or the gap between panels is too big, there is insufficient material at the top 
surface to make a secure rivet. 
 
  
 
   
weakness 
Figure 11  All bolt fixing 
positions showed normal marks.  
No sign of relative movement.
