Repository: kujaxr/obsidian-vault

File: 材料工程师/SCL-S-12-0021M  内开拉手底座.pdf.md
# SCL-S-12-0021M  内开拉手底座.pdf

 
上海汽车中心实验室
(QA Lab) 
中国·上海·嘉定区安研路201 号 
邮编. 201804 
No. 201 Anyan Road, Jiading District,  
Shanghai, China. 
Post code :200433 
报告编号：Report number 
SCL-S-12-0021M 
委托者Requestor：SQE 於合群 
送样日期Deliver date：2012.01.18 
报告日期Report date：2012.02.08 
第 1 页 共 3 页 
Page 1 of 3  
 
上海汽车 
SAIC Motor 
零件号 
Part number 
10059863-ASA 
零件名称 
Part name 
内开拉手底座 
Inner door handle base 
图纸日期 
Drawing date  
/ 
零件生产日期 
Production date 
/ 
供货商 
Supplier 
泰州劲松 
Taizhou Jinsong 
车型/项目 
Car type/project 
AP12 
 
   阶段性报告  Stage report        结论性报告 Conclusion report           测试报告 Test report 
Ⅰ.任务描述 Task description 
实验室受委托对内开拉手底座进行失效原因分析，失效零件具体信息如下： 
As requested, QA lab has analyzed the invalid cause of inner door handle base, and the information of invalid part is 
shown as following： 
零件信息：Part information 
零件名称 
Part name 
内开拉手底座 
Inner door handle base 
制造日期 
Production date 
/ 
VIN 码 
VIN number 
/ 
销售日期 
Sale date 
/ 
车辆里程数 
Car mileage 
0 km 
销售商 
Sale agent 
/ 
失效模式描述 
Invalid situation 
description 
总装打螺钉时,螺钉柱开裂。 
Screw hole cracked during screwing at assembly. 
原材料信息：Raw material information 
原材料及牌号 
Raw material 
and trademark 
PA6+GF30/D122-G30-ASA 
原材料厂商 
Raw material producer 
普利特 
散件供应商 
Part supplier 
宁波东昊 
金属热处理状态 
Metal heat treatment state 
/ 
失效零件见图1：The invalid part is shown in Fig 1.  
Ⅱ. 结论与建议 Conclusions and suggestions 
结论： 1.螺孔与螺钉不匹配导致失效。 
       2.内开拉手底座的材料符合试验大纲。 
Conclusions: 1. Screw and screw hole didn’t match, which led to the failure. 
            2. The material of inner door handle base conforms to test program. 
建议： 1.调整装配工艺。 
       2.增加材料韧性。 
Suggestions： 1. The assembly process should be adjusted. 
             2. The toughness of material should be improved. 
分发： 
Dispenser 
SQE 於合群 
检验者： 
Identifier 
狄春峰 
审核： 
Auditor 
 
批准： 
Approver 
 
日期： 
Date 
2011.02.08 
日期： 
Date 
 
日期： 
Date 
 
 


 
上海汽车中心实验室
(QA Lab) 
中国·上海·嘉定区安研路201 号 
邮编. 201804 
No. 201 Anyan Road, Jiading District,  
Shanghai, China. 
Post code :200433 
报告编号：Report number 
SCL-S-12-0021M 
委托者Requestor：SQE 於合群 
送样日期Deliver date：2012.01.18 
报告日期Report date：2012.02.08 
第 2 页 共 3 页 
Page 2 of 3  
 
上海汽车 
SAIC Motor 
 
图1 失效件 
Fig.1 Failure part 
III. 测试结果 Test Results (*试验结果来自供应商自检) 
序号 
No. 
试验项目 
Test item 
额定值 
Requirement 
试验结果 
Test result 
评价 Evaluation 
第一次 
第二次 
合格 
qualified 
不合格 
unqualified 
Ⅰ 
失效件（黑色） 
 
 
1 
红外（GB/T6040-2002） 
Infrared Spectroscopy 
PA6 
PA6 
× 
 
2 
熔点（GB/T19466.3-2006） 
Melting point (℃) 
220±5 
221.7 
× 
 
3 
焓值（GB/T19466.3-2006） 
Enthalpy (J/g) 
/ 
47.9 
53.23 
 
 
4 
灰分（GB/T9345.1-2008） 
Ash content (%) 
30±5 
29.0 
× 
 
5 
冲击强度（ISO179-1:2000） 
Impact strength (kJ/m2) 
≥80 
82.7* 
× 
 
6 
拉伸强度（ISO527-2） 
Tensile strength (MPa) 
≥140 
149.3* 
× 
 
Ⅱ 
对比件（米色） 
 
 
1 
红外（GB/T6040-2002） 
Infrared Spectroscopy 
PA6 
PA6 
× 
 
2 
熔点（GB/T19466.3-2006） 
Melting point (℃) 
220±5 
221.1 
× 
 
3 
焓值（GB/T19466.3-2006） 
Enthalpy (J/g) 
/ 
41.6 
46.2 
 
 
4 
灰分（GB/T9345.1-2008） 
Ash content (%) 
30±5 
27.8 
× 
 
5 
冲击强度（ISO179-1:2000） 
Impact strength (kJ/m2) 
≥80 
85.2* 
× 
 
6 
拉伸强度（ISO527-2） 
Tensile strength (MPa) 
≥140 
153.7* 
× 
 


 
上海汽车中心实验室
(QA Lab) 
中国·上海·嘉定区安研路201 号 
邮编. 201804 
No. 201 Anyan Road, Jiading District,  
Shanghai, China. 
Post code :200433 
报告编号：Report number 
SCL-S-12-0021M 
委托者Requestor：SQE 於合群 
送样日期Deliver date：2012.01.18 
报告日期Report date：2012.02.08 
第 3 页 共 3 页 
Page 3 of 3  
 
上海汽车 
SAIC Motor 
Ⅳ. 宏观分析 Macroscopic observation 
 
观察失效件断口（见图2）为脆断，系受力超过材料负荷导致失效。经调查得知，该螺孔孔径为3mm，选用
的自攻螺钉孔径为4.2mm，偏大导致失效。改用3.5mm 自攻螺钉后，基本无失效情况发生。 
临港工厂工程师质疑，同样选用4.2mm 自攻螺钉，黑色底座螺孔开裂而米色底座无失效情况。实验室对两种
颜色材料进行测试（结果见III. 测试结果），米色底座材料的强度和韧性略好于黑色底座（粒料）。后经调查了解
到，黑色底座曾因气味原因减少了原料中增韧剂的含量，且其注塑工艺与米色件有较大差别。因此，会在相同过
载螺钉的条件下表现不一。 
 
 
图2 失效件断口 
Fig. 2 Fracture of failure part

File: 材料工程师/SCL-S-12-0022M 燃油管（英国）.pdf.md
# SCL-S-12-0022M 燃油管（英国）.pdf

 
上海汽车中心实验室
(QA Lab) 
中国·上海·嘉定区安研路201 号 
邮编. 201804 
No. 201 Anyan Road, Jiading District,  
Shanghai, China. 
Post code :200433 
报告编号：Report number 
SCL-S-12-0022M 
委托者Requestor：SQE 丁蓓颖 
送样日期Deliver date：2012.02.10 
报告日期Report date：2012.02.20 
第 1 页 共 5 页 
Page 1 of 5  
 
上海汽车 
SAIC Motor 
零件号 
Part number 
10000837 
零件名称 
Part name 
燃油回油管 
Fuel return pipe 
图纸日期 
Drawing date  
/ 
零件生产日期 
Production date 
/ 
供货商 
Supplier 
上海亚大 
Shanghai Yada 
车型/项目 
Car type/project 
IP22 EU 
 
   阶段性报告  Stage report        结论性报告 Conclusion report           测试报告 Test report 
Ⅰ.任务描述 Task description 
实验室受委托对燃油回油管进行失效原因分析，失效零件具体信息如下： 
As requested, QA lab has analyzed the invalid cause of fuel return pipe, and the information of invalid part is shown 
as following： 
零件信息：Part information 
零件名称 
Part name 
燃油回油管 
Fuel return pipe 
制造日期 
Production date 
/ 
VIN 码 
VIN number 
SDPW2CAAABD030351 
销售日期 
Sale date 
/ 
车辆里程数 
Car mileage 
5905 km 
销售商 
Sale agent 
/ 
失效模式描述 
Invalid situation 
description 
燃油回油管断裂 
Fuel return pipe fractured. 
原材料信息：Raw material information 
原材料及牌号 
Raw material 
and trademark 
4层导电尼龙管 
PA12C/PVDF/PA12 
原材料厂商 
Raw material producer 
赢创德固赛 
散件供应商 
Part supplier 
河北亚大 
金属热处理状态 
Metal heat treatment state 
/ 
失效零件见图1：The invalid part is shown in Fig 1.  
Ⅱ. 结论与建议 Conclusions and suggestions 
结论：燃油管受外物撞击损坏，管壁形成损伤（裂纹，割伤等）。行车过程中的震动，使燃油管受到类似轴向
的拉伸力，导致裂纹加深及扩展，断裂。 
Conclusions: The fuel pipe was damaged by foreign object. And there was fracture in the pipe wall. The car vibration 
made the pipe bear axial stress, which led to broken of the pipe. 
建议：加强对该零件的保护。 
Suggestions：The protection of this part should be improved. 
分发： 
Dispenser 
SQE 丁蓓颖 
检验者： 
Identifier 
狄春峰 
审核： 
Auditor 
 
批准： 
Approver 
 
日期： 
Date 
2012.02.20 
日期： 
Date 
 
日期： 
Date 
 
 


 
上海汽车中心实验室
(QA Lab) 
中国·上海·嘉定区安研路201 号 
邮编. 201804 
No. 201 Anyan Road, Jiading District,  
Shanghai, China. 
Post code :200433 
报告编号：Report number 
SCL-S-12-0022M 
委托者Requestor：SQE 丁蓓颖 
送样日期Deliver date：2012.02.10 
报告日期Report date：2012.02.20 
第 2 页 共 5 页 
Page 2 of 5  
 
上海汽车 
SAIC Motor 
 
图1 失效件 
Fig.1 Failure part 
 
 
III. 测试结果 Test Results 
序号 
No. 
试验项目 
Test item 
额定值 
Requirement 
试验结果 
Test result 
评价 Evaluation 
合格 
qualified 
不合格 
unqualified 
Ⅰ 
失效件 
 
 
1 
拉伸强度（DIN 54455） 
Tensile strength (MPa) 
≥27 
35* 
× 
 
2 
断裂伸长率（DIN 54455） 
Elongation at break (%) 
≥200 
188* 
 
× 
*该试验项目为供应商现场试验。该结果可以接受。 
 
 
 
 
 


 
上海汽车中心实验室
(QA Lab) 
中国·上海·嘉定区安研路201 号 
邮编. 201804 
No. 201 Anyan Road, Jiading District,  
Shanghai, China. 
Post code :200433 
报告编号：Report number 
SCL-S-12-0022M 
委托者Requestor：SQE 丁蓓颖 
送样日期Deliver date：2012.02.10 
报告日期Report date：2012.02.20 
第 3 页 共 5 页 
Page 3 of 5  
 
上海汽车 
SAIC Motor 
Ⅳ. 宏观分析 Macroscopic observation 
    
   对失效件的断口进行放大观察（见图2)。断口整体呈现3 种形貌：1、断裂起始区域，该区域断口光滑平整；
2、裂纹扩展，该区域断口毛糙不平；3、断裂终止区域，有明显的凸起，可以推断这是燃油管最后受轴向力拉断
所形成的。 
 
 
 
图2 失效件断口 
Fig. 2 Fracture of failure part 
 
 
 
 
 
 
 
 
 
 
 


 
上海汽车中心实验室
(QA Lab) 
中国·上海·嘉定区安研路201 号 
邮编. 201804 
No. 201 Anyan Road, Jiading District,  
Shanghai, China. 
Post code :200433 
报告编号：Report number 
SCL-S-12-0022M 
委托者Requestor：SQE 丁蓓颖 
送样日期Deliver date：2012.02.10 
报告日期Report date：2012.02.20 
第 4 页 共 5 页 
Page 4 of 5  
 
上海汽车 
SAIC Motor 
 对失效件断口的燃油管壁厚进行测量（见图3），失效件壁厚在0.5mm 左右。将新件剪断并测量管壁厚，新
件的壁厚在1.0mm 左右。由以上测量结果可以判定，失效燃油管受到轴向拉伸，导致管壁变薄。 
 将新件用刀切开一个小裂缝，并进行拉伸试验，直至燃油管断裂，测量断口的壁厚（见图3 失效模拟）。该
模拟件断口的壁厚也在0.5mm 左右，并且裂缝对面的断裂终止位也形成了一个凸起。 
 
图3 失效模拟 
Fig. 3 Crash stimulation 
 
    对靠近断口位置的燃油管外层进行检查（见图4），发现很明显的割痕以及密集的小伤口。这是行车时，外物
（如小石子等）撞击所导致。 
 
图4 燃油管外层 
Fig.4 Outer layer of pipe 


 
上海汽车中心实验室
(QA Lab) 
中国·上海·嘉定区安研路201 号 
邮编. 201804 
No. 201 Anyan Road, Jiading District,  
Shanghai, China. 
Post code :200433 
报告编号：Report number 
SCL-S-12-0022M 
委托者Requestor：SQE 丁蓓颖 
送样日期Deliver date：2012.02.10 
报告日期Report date：2012.02.20 
第 5 页 共 5 页 
Page 5 of 5  
 
上海汽车 
SAIC Motor 
根据图6 断口凸起的位置以及图5 燃油管的位置，可以判断断裂起始位置在整车偏下方。综合以上结果，结
合油管实际工况及位置，可以推断此失效模式如下：燃油管底部在装配、物流或行车过程中受外物撞击损坏，管
壁形成损伤（裂纹，割伤等）。行车过程中的震动，使燃油管受到类似轴向的拉伸力，导致裂纹加深及扩展，最后
断裂终止于燃油管上端（见图6）。 
 
*备注：该损伤位置本应有护套保护，但实验室没有收到失效件的护套。从英国方面提供的失效图片（见图1）也
没有看到失效位置的护套。无法确认断裂位置是否受到保护套保护。 
 
 
图5 数模 
Fig. 5 Digifax 
 
图6 断口 
Fig. 6 Fracture

File: 材料工程师/SCL-S-12-0023M  AP11  儿童固定约束总成-螺栓.pdf.md
# SCL-S-12-0023M  AP11  儿童固定约束总成-螺栓.pdf

 
上海汽车中心实验室 
中国·上海·嘉定区安研路201 号 
邮编. 201804 
 
SAIC Central Laboratory 
201 Anhong rd, Anting, Shanghai, China 
报告编号 
Report number 
 
SCL-S-12-0023M 
委托者: SQE   承璐刚 
Request person, dept： 
委托编号: SCL-S-12-0023M 
Request number: 
送样日期: 2012.1.31 
Request date:  
报告日期: 2012.2.12 
Report date：  
第1页共5页 
 
分发: 
Distribution 
SOE  承璐刚 
检验者Author 
白云岭 
审核Auditor 
 
批准Approver 
 
日期Date 
2012.2.12 
日期Date 
 
日期Date 
 
SMPV-0.2.3-002-QA -F01 
上海汽车
SAIC Motor
零件号Part number 
50013915 
 零件名称
Part name 
螺栓-儿童固定约束总成 
Bolt(ANCHOR ASSY-CHILD UPR) 
图纸日期Drawing date 
/ 
零件生产日期Part production date 
/ 
 供货商 
Supplier 
浙江宏环机械有限公司 
Zhejiang honghuan 
车型/项目Car type/project 
AP11 
阶段性报告 Interim report                结论性报告 Conclusion report          
 
Ⅰ.任务描述 Task description 
实验室受委托对螺栓-儿童固定约束总成(8.8 级)进行失效原因分析，失效零件具体信息如下：As requested, QA lab has analyzed the 
failure of Bolt(ANCHOR ASSY-CHILD UPR). The background information of the failed part is as below： 
零件信息：Part information 
零件名称 
Part name 
螺栓-儿童固定约束总成（8.8 级） 
Bolt(ANCHOR ASSY-CHILD UPR) 
制造日期 
Production date 
/ 
VIN 码 
/ 
销售日期Sale date 
/ 
车辆里程数 
Car mileage 
0 公里 (km)  
维修站名称 
Sale agent 
/ 
失效模式描述 
Failure circumstance  
南京装配现场发生断裂。The failure was founded in nan jing plant. 
原材料信息：Raw material information 
原材料及牌号 
Raw material specification
45# 
原材料厂商 
Raw material producer 
/ 
散件供应商 
Component supplier 
/ 
金属热处理状态 
Metal heat treatment 
state 
调质 quenching and tempering 
失效零件见图1：The failed part is shown in figure1.  
 
Ⅱ. 结论与建议 Conclusions and Suggestions 
结论Conclusions： 
结论Conclusions： 
1. The failure reasons are as below: 
1#失效件： • 原材料原始裂纹引起的断裂。The bolt failed due to the original crack of the raw materials. 
• 芯部硬度不合格，高于技术要求。The hardness was higher than requirement (GB/T3098.1-2000). 
2#失效件： • 由于过载引起的断裂。The bolt failed due to overloading. 
• 热处理不合格，未经调质处理。The bolt was not quenched and tempered. 
• 硬度不合格，低于技术要求。The hardness was lower than requirement (GB/T3098.1-2000). 
• 螺牙有折叠缺陷。There were folding defects in threads. 
2. 图纸对螺栓的技术要求明确. The drawing specification is not correct. 
 
 
建议Suggestions： 
1、加强过程质量控制，如原材料、热处理、内部物流控制等。Strengthen the process of quality control, such as raw 
materials, heat treatment, logistics in supplier workshop. 
2、优化材料性能，如使用正规的冷镦钢。Optimization of material properties, such as using a regular cold heading steel. 
3、在图纸中明确螺栓的技术要求。Specify correct requirements on drawing.  Bolt must meet GB/T3098 Grade 8.8. 


 
上海汽车中心实验室 
中国·上海·嘉定区安研路201 号 
邮编. 201804 
 
SAIC QA Laboratory 
201 Anhong rd, Anting, Shanghai 
报告编号 
Report number 
 
SCL-S-12-0023M 
委托者: 承璐刚 
Request person, dept： 
委托编号: SCL-S-12-0023M 
Request number: 
送样日期:  2012.1.31 
Request date:  
报告日期: 2012.2.12 
Report date：  
第2页共5页 
 
SMPV-0.2.3-002-QA -F01 
上海汽车
SAIC Motor
III. 调查结果 Investigation Results  
1#失效件分析过程及结果： 
一、 断口分析： 
1、失效件断裂发生在螺杆与法兰面交接的位置，见图1；断口约有2/3 以上的面积上有红锈，即存在原始裂
纹，见图2. 
  
 
图1                                        图2 
2、失效螺栓存在纵向贯穿的原始裂纹，见图3、5、6；裂纹深度约为3.0mm,见图4. 
 
 
图3                                      图4 
  
  
图5                                      图6 


 
上海汽车中心实验室 
中国·上海·嘉定区安研路201 号 
邮编. 201804 
 
SAIC QA Laboratory 
201 Anhong rd, Anting, Shanghai 
报告编号 
Report number 
 
SCL-S-12-0023M 
委托者: 承璐刚 
Request person, dept： 
委托编号: SCL-S-12-0023M 
Request number: 
送样日期:  2012.1.31 
Request date:  
报告日期: 2012.2.12 
Report date：  
第3页共5页 
 
SMPV-0.2.3-002-QA -F01 
上海汽车
SAIC Motor
  二、理化分析： 
零件状态 
Part status
试验项目 
Test item 
额定值 
Requirement 
试验结果 
Test result 
评价 Evaluation 
合格 
OK 
不合格
Not OK
1#失效件 
芯部硬度 
250-320HV (8.8 级)*
（GB/T3098.1-2000） 
381、378、372 
 
X 
金相组织 
回火索氏体 
（GB/T3098.1-2000） 
回火索氏体 
(图7 ) 
X 
 
*SQE 提供的技术要求。 
 
图7  1#失效件金相组织：回火索氏体 
2#失效件分析过程及结果： 
1、 失效件断裂发生在螺纹中间的螺纹处，见图8；断口无氧化，断口较为平坦，图9；端口有明显的旋转痕迹，
见图10。 
 
 
 
图8                                     图9 


 
上海汽车中心实验室 
中国·上海·嘉定区安研路201 号 
邮编. 201804 
 
SAIC QA Laboratory 
201 Anhong rd, Anting, Shanghai 
报告编号 
Report number 
 
SCL-S-12-0023M 
委托者: 承璐刚 
Request person, dept： 
委托编号: SCL-S-12-0023M 
Request number: 
送样日期:  2012.1.31 
Request date:  
报告日期: 2012.2.12 
Report date：  
第4页共5页 
 
SMPV-0.2.3-002-QA -F01 
上海汽车
SAIC Motor
 
图10 
2、 使用扫描电镜对断口进行围观观察，微观断口为剪切韧窝，见图11、12。 
 
    
 
图11                           图12 


 
上海汽车中心实验室 
中国·上海·嘉定区安研路201 号 
邮编. 201804 
 
SAIC QA Laboratory 
201 Anhong rd, Anting, Shanghai 
报告编号 
Report number 
 
SCL-S-12-0023M 
委托者: 承璐刚 
Request person, dept： 
委托编号: SCL-S-12-0023M 
Request number: 
送样日期:  2012.1.31 
Request date:  
报告日期: 2012.2.12 
Report date：  
第5页共5页 
 
SMPV-0.2.3-002-QA -F01 
上海汽车
SAIC Motor
二、理化分析： 
零件状态 
Part status
试验项目 
Test item 
额定值 
Requirement 
试验结果 
Test result 
评价 Evaluation 
合格 
OK 
不合格
Not OK
2#失效件 
芯部硬度 
250-320HV (8.8 级)*
（GB/T3098.1-2000） 
201、199、212 
 
X 
螺牙缺陷 
/ 
中径以下有折叠 
（图 14 ） 
/ 
 
金相组织 
回火索氏体
（GB/T3098.1-2000） 
铁素体+珠光体 
（图13  ） 
 
X 
*SQE 提供的技术要求。 
 
    
 
 
图13  2#失效件金相组织：铁素体+珠光体     
 
 
 
图14  2#失效件螺牙缺陷：中径以下有折叠

File: 材料工程师/SCL-S-12-0024M  ZP11  踏板回转销.pdf.md
# SCL-S-12-0024M  ZP11  踏板回转销.pdf

 
上海汽车中心实验室 
中国·上海·嘉定区安研路201 号 
邮编. 201804 
 
SAIC Central Laboratory 
201 Anhong rd, Anting, Shanghai, China 
报告编号 
Report number 
 
SCL-S-12-0024M 
委托者: SQE   承璐刚 
Request person, dept： 
委托编号: SCL-S-12-0024M 
Request number: 
送样日期: 2012.2.1 
Request date:  
报告日期: 2012.2.15 
Report date：  
第1页共3页 
 
分发: 
Distribution 
SOE  承璐刚 
检验者Author 
白云岭 
审核Auditor 
 
批准Approver 
 
日期Date 
2012.2.15 
日期Date 
 
日期Date 
 
SMPV-0.2.3-002-QA -F01 
上海汽车
SAIC Motor
零件号Part number 
K 30460 05002 
 零件名称
Part name 
踏板回转销 
CLEVIS  PIN 
图纸日期Drawing date 
2009.07.16 
零件生产日期Part production date 
/ 
 供货商 
Supplier 
福之来 
Fuzhilai 
车型/项目Car type/project 
ZP11 
阶段性报告 Interim report                结论性报告 Conclusion report          
 
Ⅰ.任务描述 Task description 
实验室受委托对踏板回转销进行失效原因分析，失效零件具体信息如下： 
As requested, QA lab has analyzed the failure of CLEVIS  PIN. The background information of the failed part is as below： 
零件信息：Part information 
零件名称 
Part name 
踏板回转销 
CLEVIS  PIN 
制造日期 
Production date 
/ 
VIN 码 
/ 
销售日期Sale date 
/ 
车辆里程数 
Car mileage 
64187 公里 (km)  
维修站名称 
Sale agent 
/ 
失效模式描述 
Failure circumstance  
在海南做EOBD Fleet 试验时发生异响，拆解后发现销子磨损、有锈。The failure （abnormal sound）
was founded in Hainan, there was rust on pin disassembled . 
原材料信息：Raw material information 
原材料及牌号 
Raw material specification
SWCH35K 
原材料厂商 
Raw material producer 
/ 
散件供应商 
Component supplier 
/ 
金属热处理状态 
Metal heat treatment 
state 
调质 quenching and tempering 
失效零件见图1：The failed part is shown in figure1.  
 
Ⅱ. 结论与建议 Conclusions and Suggestions 
结论Conclusions： 
1、 异响是由于零件磨损引起的。 
The abnormal noise may be caused by high wear. 
2、零件的实物质量符合技术要求。 
The quality of the parts meet the requirements.  
 
 
建议Suggestions： 
2、 检查使用情况。 
Check the condition for usage. 
3、 增加零件表面的硬化处理，如氮碳共渗。 
Increasing the surface hardening treatment for the part, such as nitrocarburizing .  
 
 


 
上海汽车中心实验室 
中国·上海·嘉定区安研路201 号 
邮编. 201804 
 
SAIC QA Laboratory 
201 Anhong rd, Anting, Shanghai 
报告编号 
Report number 
 
SCL-S-12-0024M 
委托者: 承璐刚 
Request person, dept： 
委托编号: SCL-S-12-0024M 
Request number: 
送样日期:  2012.2.1 
Request date:  
报告日期: 2012.2.15 
Report date：  
第2页共3页 
 
SMPV-0.2.3-002-QA -F01 
上海汽车
SAIC Motor
1、 III. 调查结果 Investigation Results  
一、 实物观察： 
1、失效件表面镀层已磨损且有油污，无锈，见图1。 
 
 
图1 
  二、理化分析： 
零件状态 
Part status
试验项目 
Test item 
额定值 
Requirement 
试验结果 
Test result 
评价 Evaluation 
合格 
OK 
不合格
Not OK
1#失效件 
芯部硬度 
22-32HRC  
25.4、26.8 
X 
 
表面脱碳 
/ 
无 
(图2 ) 
/ 
 
金相组织 
回火索氏体 
 
回火索氏体 
(图3 ) 
X 
 
镀层附着力 
220℃/30min 后直接放入
室温水中，要求：镀层无
起泡、无脱落 
镀层无起泡，无脱落 
X 
 
正常件 
芯部硬度 
22-32HRC  
30.7、31.2 
 
 
表面脱碳 
/ 
无 
(图4 ) 
/ 
 
金相组织 
回火索氏体 
 
回火索氏体 
(图5 ) 
X 
 
镀层附着力 
220℃/30min 后直接放入
室温水中，要求：镀层无
起泡、无脱落 
镀层无起泡，无脱落 
X 
 
盐雾试验 
96h 无白锈，240h 无红锈
96h 无白锈，240h 无红锈 
X 
 
 
 
 
 
 
 
 
 
 
电泳漆 
镀层已
磨损 


 
上海汽车中心实验室 
中国·上海·嘉定区安研路201 号 
邮编. 201804 
 
SAIC QA Laboratory 
201 Anhong rd, Anting, Shanghai 
报告编号 
Report number 
 
SCL-S-12-0024M 
委托者: 承璐刚 
Request person, dept： 
委托编号: SCL-S-12-0024M 
Request number: 
送样日期:  2012.2.1 
Request date:  
报告日期: 2012.2.15 
Report date：  
第3页共3页 
 
SMPV-0.2.3-002-QA -F01 
上海汽车
SAIC Motor
 
 
 
图2 失效件表面脱碳：无                   图3 失效件金相组织：回火索氏体 
 
 
 
图4 正常件表面脱碳：无                   图5 正常件金相组织：回火索氏体

File: 材料工程师/SCL-S-12-0025M AP11 AT MT 排气歧管.pdf.md
# SCL-S-12-0025M AP11 AT MT 排气歧管.pdf

 
上海汽车中心实验室 
中国·上海·嘉定区安研路201 号 
邮编. 201804 
 
SAIC Central Laboratory 
201 Anhong rd, Anting, Shanghai, China 
报告编号 
Report number 
 
SCL-S-12-0025M 
委托者: SQE 周袁东 
Request person, dept： 
委托编号:  
Request number: 
送样日期: 2012.01.30 
Request date:  
报告日期: 2012.02.16 
Report date：  
第1页共18页 
 
分发: 
Distribution 
SQE 周袁东 
检验者Author 
 
审核Auditor 
 
批准Approver 
 
日期Date 
 
日期Date 
 
日期Date 
 
SMPV-0.2.3-002-QA -F01 
上海汽车 
SAIC Motor 
零件号Part number 
10037755 
 零件名称 
Part name 
排气歧管exhaust manifold 
图纸日期Drawing date 
/ 
零件生产日期Part production date 
/ 
 供货商 
Supplier 
西峡县内燃机进排气管有限责任公司 
车型/项目Car type/project 
AP11/12 1.5AT/1.5MT  
阶段性报告 Interim report                结论性报告 Conclusion report          
 
Ⅰ.任务描述 Task description 
实验室受委托对两件排气岐管的失效原因分析，失效零件具体信息如下： 
As requested, QA lab has analyzed the failure of two exhaust manifolds. The information of the failed parts is as following： 
零件信息：Part information 
零件名称 
Part name 
排气歧管exhaust manifold 
制造日期 
Production date 
/ 
VIN 码 
VIN 
/ 
销售日期 
Sale date 
/ 
车辆里程数 
Car mileage 
50000Km 
维修站名称 
Sale agent 
/ 
失效模式描述 
Failure circumstance  
试验车在北京进行DS44 测试，AT 车型排气岐管出现裂纹；MT 车型的排气歧管开裂有
漏气现象。After finishing DS44 test in Beijing, AT car manifold found cracks and MT car manifold cracked and leaked. 
原材料信息：Raw material information 
原材料及牌号 
Raw material specification 
NiSiCr3552 
原材料厂商 
Raw material producer 
西峡县内燃机进排气管有限责任
公司 
散件供应商 
Component supplier 
西峡县内燃机进排气管有限责任
公司 
金属热处理状态 
Metal heat treatment state 
铸造 
失效零件见图1 和图2：The failed parts are shown in figure 1-2.  
 
Ⅱ. 结论与建议 Conclusions and Suggestions 
 
 
结论Conclusions： 
（1）排气歧管的开裂失效是由于多源的疲劳所致，主要裂纹源产生于内表面；是高温和工作载荷共同作用的结
果；温度过高是主要原因。The failure of the exhaust pipe is broken due to multi-origin fatigue and the main crack 
source is from the inside surface, which happened because of the high temperature and working load. The primary cause 
is that the temperature is too high.  
（2）材料的组织和硬度正常。The microstructure and hardness of the material is normal. 
（3）成分正常。The chemical compositions are normal.  
 
建议Suggestions： 
（1） DRE 对排气温度进行测量，并降低排气温度。 DRE should test the temperature and reduce the temperature. 
（2） 优化排气歧管的设计，降低开裂处的应力，同时减少隔离壁的热应力。Optimize the design and reduce the 
stress of the crack region, and at the same time reduce the hot stress of the inside wall.


 
上海汽车中心实验室 
中国·上海·嘉定区安研路201 号 
邮编. 201804 
 
SAIC QA Laboratory 
201 Anhong rd, Anting, Shanghai 
报告编号 
Report number 
 
SCL-S-12-0025M 
委托者: SQE 周袁东 
Request person, dept： 
委托编号:  
Request number: 
送样日期: 2012.01.30 
Request date:  
报告日期: 2012.02.16 
Report date：  
第2页共18页 
 
SMPV-0.2.3-002-QA -F01 
上海汽车 
SAIC Motor 
III. 测试结果与分析 Test Results and Analysis  
（1）失效产品 Failed Parts 
     失效的MT 排气歧管如图1 所示。由图可见：①从外表来看，共有6 条独立的裂纹（图1（a）），严重的裂
纹集中于法兰部位和附近的区域，有裂纹1、2、3，此区域的温度较高，承受的工作应力也较大，是产品的薄弱
点；②法兰管口的内壁有多条裂纹（图1（b））；③裂纹4 贯穿了外壁和内隔离壁（图1（d））；④实际上，裂纹
5 和裂纹1 相连，贯穿了整个零件（见图1（e））；⑤裂纹6 看似很浅（图1（c）），却穿透了整个零件（图1（f））。 
     
 
（a）失效歧管失效整体概况（黄色标识金相取样的部位） 
 
 
 
 
 
 
 
              
 
 
 
 
 
 
 
 
 
 
                         （b）裂纹1/2/3（穿透排气管壁） 
裂纹1 
裂纹2 
裂纹3 
内壁有裂纹 
螺栓断裂 
裂纹2 
 
 
 
 
 
表面热裂纹 
裂纹 
裂纹 
裂纹4/5/6 
见图1（c） 
取样1 
取样2、3、4 
螺栓松动 


 
上海汽车中心实验室 
中国·上海·嘉定区安研路201 号 
邮编. 201804 
 
SAIC QA Laboratory 
201 Anhong rd, Anting, Shanghai 
报告编号 
Report number 
 
SCL-S-12-0025M 
委托者: SQE 周袁东 
Request person, dept： 
委托编号:  
Request number: 
送样日期: 2012.01.30 
Request date:  
报告日期: 2012.02.16 
Report date：  
第3页共18页 
 
SMPV-0.2.3-002-QA -F01 
上海汽车 
SAIC Motor 
 
（c）裂纹4，5，6 
 
 
 
（d）内隔离壁裂纹            （e）裂纹1 和裂纹5 相连             （f）裂纹6 穿透内外壁 
        
图1 失效的MT 排气歧管 
      
     失效的AT 排气歧管如图2 所示。其开裂位置与MT 排气管的开裂位置相同；程度相对较轻。这是由于AT
的发动机的标定不同，排气管的工作温度相对较低；与此同时，其系统的模态也可能存在一定的差异。 
 
 
 
（a）法兰部位裂纹 
内壁裂纹 
裂纹4 
裂纹5 
裂纹6 
裂纹2 
裂纹4 
裂纹还未贯穿
整个法兰壁 
表面微裂纹 


 
上海汽车中心实验室 
中国·上海·嘉定区安研路201 号 
邮编. 201804 
 
SAIC QA Laboratory 
201 Anhong rd, Anting, Shanghai 
报告编号 
Report number 
 
SCL-S-12-0025M 
委托者: SQE 周袁东 
Request person, dept： 
委托编号:  
Request number: 
送样日期: 2012.01.30 
Request date:  
报告日期: 2012.02.16 
Report date：  
第4页共18页 
 
SMPV-0.2.3-002-QA -F01 
上海汽车 
SAIC Motor 
 
      
 
（b）其它裂纹 
图2 失效的AT 排气岐管 
 
     通过对失效件的检查，还发现两排气歧管第四缸的固定螺栓曾出现了松动（见图1（a））；根据DRE 介绍，
拆卸时扭矩为0；缸盖出现了开裂，表明此端工作载荷相对较大。 
     缸盖失效，螺栓松动，也增加了排气歧管此端工作时的振动幅度和工作应力，加速排气歧管的开裂失效。
由于未收到缸盖的失效件，还无法判断缸盖是何时出现开裂；螺栓何时松动。 
 
（2）断口分析 fracture Surface Analysis 
     MT 排气歧管的断口形貌如图3-6 所示。 
     由图3 可见：裂纹1 和裂纹5 是多源的，主要由内表面向外扩展。裂纹5 的外表面也有多条裂纹，主要是
裂纹扩展末期，受到相对较大的载荷所致；内部隔离壁由于热应力产生了纵向裂纹；圆弧过渡处是一个应力相对
集中的，裂纹萌生的地方。 
    由图4 可见：该裂纹2/3 是由于内外表面的多元疲劳所致；内部裂纹扩展的区域大于外部裂纹扩展的区域，
表明内部裂纹产生和扩展是导致其失效的主要原因。内部多条裂纹是由于高温所致，表明此处的工作温度较高；
如果这些裂纹出现在法兰受力较大的区域（断裂的区域），这些高温裂纹会扩展更快，最终会穿透整个法兰。裂
纹2 和3 的产生是由于高温和工作载荷的共同作用下所产生的；其中高温是主要因素；工作载荷是次要因素。 
    由图5 可见：裂纹4 是由隔离壁开裂，向外扩展所致。 
由图6 可见：裂纹6 也是由内向外扩展；隔离壁有多条纵向小裂纹。这些小裂纹是由于反复热应力作用所致。 
由上述断裂面检测来看：裂纹是多源的，主要由内表面产生；内表面裂纹的产生和扩展是高温和工作载荷共
同作用的结果；高温弱化了材料性能，导致了热疲劳裂纹的产生和扩展；工作载荷促进了裂纹产生和扩展的过程。  


 
上海汽车中心实验室 
中国·上海·嘉定区安研路201 号 
邮编. 201804 
 
SAIC QA Laboratory 
201 Anhong rd, Anting, Shanghai 
报告编号 
Report number 
 
SCL-S-12-0025M 
委托者: SQE 周袁东 
Request person, dept： 
委托编号:  
Request number: 
送样日期: 2012.01.30 
Request date:  
报告日期: 2012.02.16 
Report date：  
第5页共18页 
 
SMPV-0.2.3-002-QA -F01 
上海汽车 
SAIC Motor 
    
 
 
 
 
 
图3  裂纹1 和裂纹5 的断口 
 
 
 
a 
b 
c 
d 
e 
说明： 
（a）断口整体形貌  断裂面严重氧化锈蚀，难以
辨别各个区域的裂纹扩展方向；但是断口腐蚀的颜
色可以看出，裂纹主要产生于内部，向外扩展。 
（b）裂纹5 的断口  裂纹源产生于内外表面；内
部裂纹源为主裂纹源。 
（c）裂纹5 的外表面裂纹 
（d）内隔离壁有纵向裂纹 主要由于热应力所致； 
（e）圆角过渡处 有多条小的裂纹 
 
裂纹1 
裂纹5 
表面裂纹 
小裂纹 
小裂纹 
纵向裂纹 
扩展方向 


 
上海汽车中心实验室 
中国·上海·嘉定区安研路201 号 
邮编. 201804 
 
SAIC QA Laboratory 
201 Anhong rd, Anting, Shanghai 
报告编号 
Report number 
 
SCL-S-12-0025M 
委托者: SQE 周袁东 
Request person, dept： 
委托编号:  
Request number: 
送样日期: 2012.01.30 
Request date:  
报告日期: 2012.02.16 
Report date：  
第6页共18页 
 
SMPV-0.2.3-002-QA -F01 
上海汽车 
SAIC Motor 
 
(a) 裂纹2 和裂纹3 的断口整体形貌 
 
 
 
裂纹2 的区域 
裂纹3 的区域 
裂纹3 
内表面裂纹和腐蚀的孔洞 
裂纹2 
箭头显示裂纹的扩展方向 
点线是内外裂纹扩展的相交线 
内表面有多条氧化 
裂纹和腐蚀的孔洞 
箭头
显示
疲劳
台 阶 
腐蚀的孔洞 
区域1 
区域2 


 
上海汽车中心实验室 
中国·上海·嘉定区安研路201 号 
邮编. 201804 
 
SAIC QA Laboratory 
201 Anhong rd, Anting, Shanghai 
报告编号 
Report number 
 
SCL-S-12-0025M 
委托者: SQE 周袁东 
Request person, dept： 
委托编号:  
Request number: 
送样日期: 2012.01.30 
Request date:  
报告日期: 2012.02.16 
Report date：  
第7页共18页 
 
SMPV-0.2.3-002-QA -F01 
上海汽车 
SAIC Motor 
 
 
（b）裂纹2 
 
 
 
（c）裂纹3 的断口   
图4 裂纹2/3 的断口 
 
 
图5 裂纹4 
区域1 外表面裂纹 
区域2 外表面裂纹 
外表面裂纹 
裂纹 
裂纹 
疲 
劳 
台 
阶 
裂纹
扩展
方向 


 
上海汽车中心实验室 
中国·上海·嘉定区安研路201 号 
邮编. 201804 
 
SAIC QA Laboratory 
201 Anhong rd, Anting, Shanghai 
报告编号 
Report number 
 
SCL-S-12-0025M 
委托者: SQE 周袁东 
Request person, dept： 
委托编号:  
Request number: 
送样日期: 2012.01.30 
Request date:  
报告日期: 2012.02.16 
Report date：  
第8页共18页 
 
SMPV-0.2.3-002-QA -F01 
上海汽车 
SAIC Motor 
 
      
 
图6 裂纹5 
 
（3） 尺寸检测 
   对零件几个截面的壁厚尺寸进行了检测。被检测的截面如下图7 所示。尺寸符合要求，结果见表2。 
 
 
                   
   
图7 检测的尺寸和编号 
截面a 
截面b 
截面c 
b11/c11 
b12/c12 
b21/c21 
b22/c22 
a11 
a12 
b31/c31 
裂纹主
要由内
向外扩
展 
中间隔离壁的上下表面有
多条热应力产生的裂纹 


 
上海汽车中心实验室 
中国·上海·嘉定区安研路201 号 
邮编. 201804 
 
SAIC QA Laboratory 
201 Anhong rd, Anting, Shanghai 
报告编号 
Report number 
 
SCL-S-12-0025M 
委托者: SQE 周袁东 
Request person, dept： 
委托编号:  
Request number: 
送样日期: 2012.01.30 
Request date:  
报告日期: 2012.02.16 
Report date：  
第9页共18页 
 
SMPV-0.2.3-002-QA -F01 
上海汽车 
SAIC Motor 
    
表1 尺寸检测结果 
序号 
No. 
试验项目 
Test item 
额定值 
Requirement 
测试结果 
Test Result 
评价evaluation 
合格 
ok 
不合格 
not ok 
1 
MT 失效件尺寸 
a11:(4.5-5.5) 
5.5 
 × 
 
  
a12：(4.5-5.5) 
5 
 × 
  
b11：(4.5-5.5) 
5.3 
 × 
  
b12：(4.5-5.5) 
5.1 
 × 
  
b21：(4.5-5.5) 
4.8 
 × 
  
b22：(4.5-5.5) 
5.5 
 × 
  
c31： 4.0-5.0 
4.4-4.5 
 × 
 2 
AT 失效件尺寸 
a11:(4.5-5.5) 
5.8 
× 
a12：(4.5-5.5) 
4.5 
 × 
 
 
b11：(4.5-5.5) 
5.7 
 
× 
 
 
b12：(4.5-5.5) 
4.6 
 × 
 
 
 
b21：(4.5-5.5) 
5.7 
 
× 
 
 
b22：(4.5-5.5) 
4.6 
 × 
 
 
 
c31： 4.0-5.0 
4.2-4.4 
 × 
 
 
 
 
 
 
 
 
 
 
 
 
 
 
 
 
 
 
 


 
上海汽车中心实验室 
中国·上海·嘉定区安研路201 号 
邮编. 201804 
 
SAIC QA Laboratory 
201 Anhong rd, Anting, Shanghai 
报告编号 
Report number 
 
SCL-S-12-0025M 
委托者: SQE 周袁东 
Request person, dept： 
委托编号:  
Request number: 
送样日期: 2012.01.30 
Request date:  
报告日期: 2012.02.16 
Report date：  
第10页共18页 
 
SMPV-0.2.3-002-QA -F01 
上海汽车 
SAIC Motor 
（4）金相检测 Metallographic Check 
    如图1（a）所示：在裂纹1，2，3 断口附近的区域取样，对疏松，石墨形态以及微观组织进行了检验，结
果合格，如表1 所示。 
 
表1 金相检验结果 
序号 
No. 
试验项目Test item 
额定值
Requirement 
MT 排气歧管 
测试结果 
Test Result 
评价evaluation 
AT 排气岐管
测试结果 
Test Result 
评价evaluation 
合格 
ok 
不合格 
not ok 
合格 
ok 
不合格 
not ok 
1 
取样1 组织 
  
  
  
  
  
  
  
球化率 sphere rate 
≥80% 
2 
× 
  
2 
 × 
  
  
石墨大小 
graphite size 
4-8 级 
5 
× 
  
6 
 × 
  
  
组织microstructure A+Cr 碳化物 
A+Cr 碳化物 
× 
  
A+Cr 碳化物 
 × 
  
  
疏松porosity 
/ 
<0.45% 
/ 
  
<0.6% 
 / 
  
最大缩孔max. size 
/ 
0.186mm 
/ 
0.150mm 
/ 
2 
取样2 组织 
  
  
  
  
  
球化率 sphere rate 
≥80% 
2 
× 
  
2 
× 
  
  
石墨大小 
graphite size 
4-8 级 
6 
× 
  
7 
× 
  
  
组织microstructure A+Cr 碳化物 
A+Cr 碳化物 
× 
  
A+Cr 碳化物 
 × 
  
  
疏松porosity 
/ 
<0.25% 
/ 
  
<0.04% 
/ 
  
最大缩孔max. size 
/ 
0.25mm 
/ 
0.094mm 
/ 
3 
取样3 组织 
  
  
  
  
  
球化率 sphere rate 
≥80% 
2 
× 
  
2 
× 
  
  
石墨大小 
graphite size 
4-8 级 
7 
× 
  
7 
× 
  
  
组织microstructure A+Cr 碳化物 
A+Cr 碳化物 
× 
  
  
  
  
疏松porosity 
/ 
<0.30% 
/ 
  
<0.30% 
/ 
  
最大尺寸Max.size 
/ 
0.102mm 
/ 
0.099mm 
/ 
4 
取样4 组织 
  
  
  
  
  
球化率  
sphere rate 
≥80% 
2 
× 
  
2 
 × 
  
  
石墨大小 
graphite size 
4-8 级 
7 
× 
  
7 
 × 
  
  
组织microstructure A+Cr 碳化物 
A+Cr 碳化物 
× 
  
A+Cr 碳化物 
 × 
  
疏松porosity 
/ 
<0.30% 
/ 
<0.25% 
/ 
  
最大尺寸Max.size 
/ 
0.282mm 
/ 
  
0.196 
/ 
  
说明：（1）疏松的最大值取整个截面中最严重的区域进行计算求得；

File: 材料工程师/SCL-S-12-0026M IS12 二通制动硬管.pdf.md
# SCL-S-12-0026M IS12 二通制动硬管.pdf

 
上海汽车中心实验室 
中国·上海·嘉定区安研路201 号 
邮编. 201804 
 
SAIC Central Laboratory 
201 Anhong rd, Anting, Shanghai, China 
报告编号 
Report number 
 
SCL-S-12-0026M 
委托者: SQE 孙剑 
Request person, dept： 
委托编号:  
Request number: 
送样日期: 2012.02.06 
Request date:  
报告日期: 2012.02.13 
Report date：  
第1页共8页 
 
分发: 
Distribution 
SQE 孙剑 
检验者Author 
邵 百 明 
审核Auditor 
Liz Greasley 
批准Approver 
 
日期Date 
2012.02.13 
日期Date 
2012.02.13 
日期Date 
 
SMPV-0.2.3-002-QA -F01 
上海汽车 
SAIC Motor 
零件号Part number 
K4865508000 
 零件名称 
Part name 
二通-制动硬管  
2way connector-brake tube 
图纸日期Drawing date 
/ 
零件生产日期Part production date 
/ 
 供货商 
Supplier 
上海三樱 
车型/项目Car type/project 
IS12 
阶段性报告 Interim report                结论性报告 Conclusion report          
 
Ⅰ.任务描述 Task description 
实验室受委托对二通制动硬管的失效原因进行分析。失效零件具体信息如下： 
As requested, QA lab has analyzed the failure of the 2way connector-brake tube. The information of the failed part is as following： 
零件信息：Part information 
零件名称 
Part name 
二通-制动硬管  
2way connector-brake tube 
制造日期 
Production date 
/ 
VIN 码 
VIN 
K4865508000 
销售日期 
Sale date 
/ 
车辆里程数 
Car mileage 
0km 
维修站名称 
Sale agent 
/ 
失效模式描述 
Failure circumstance  
装配中制动硬管断裂；The 2 way connector-brake tube is broken during the assembly. 
原材料信息：Raw material information 
原材料及牌号 
Raw material specification 
C3603 
原材料厂商 
Raw material producer 
/ 
散件供应商 
Component supplier 
/ 
金属热处理状态 
Metal heat treatment state 
/ 
失效零件见图1：The failed part is shown in figure 1.  
 
Ⅱ. 结论与建议 Conclusions and Suggestions 
 
结论Conclusions： 
（1）二通-制动硬管的装配断裂是由于锻造过程中产生了原始裂纹。The 2way connector-brake tube was broken 
during the assembly process because of the original crack caused by forging.  
（2）原始裂纹的产生是由于材料合金成分不符合要求，加热温度低，导致材料塑性不足，从而在锻造变形中出
现开裂。The poor material chemical compositions and low heat temperature led the material without enough ductility, 
and finally the material was broken due to the forging deformation. 
（3）硬度合格。Hardness meets the requirement. 
 
建议Suggestions： 
（1）对相同批次的产品进行100%的裂纹探伤检测。Make 100% crack detection for the same lot of parts. 
（2）SQE 让供应商应对生产中存在的问题（原材料不对，温度控制）进行整改。SQE let the supplier correct the 
problem such as incorrect material and temperature control. 


 
上海汽车中心实验室 
中国·上海·嘉定区安研路201 号 
邮编. 201804 
 
SAIC QA Laboratory 
201 Anhong rd, Anting, Shanghai 
报告编号 
Report number 
 
SCL-S-12-0026M 
委托者: SQE 孙剑 
Request person, dept： 
委托编号:  
Request number: 
送样日期: 2012.02..06 
Request date:  
报告日期: 2012.02.13 
Report date：  
第2页共8页 
 
SMPV-0.2.3-002-QA -F01 
上海汽车 
SAIC Motor 
III. 测试结果与分析 Test Results and Analysis  
（1）失效产品 Failed Parts 
失效产品如图1 所示。断裂位置为L 型的转折处，锻造变形剧烈的位置；断裂面的大部分区域颜色不是很
新鲜；小部分的区域为新鲜的断裂面。表明此零件在装配之前已有损伤。 
 
  
 
图1 失效情况 
 
（2）断口分析 Fracture Surface Analysis 
     图2 显示断裂面的整体形貌。原来有损伤的断裂面大约为零件承载面的60%。 
 
 
图2 断口宏观形貌 
 
      新鲜断裂面全部为韧窝（见图3），表明：其断裂形式是韧性断裂。 
说明： 
（a）完好的实物样品 
（b）失效的产品 断裂于转折处；断口颜色不同。 
转折处断裂 
分模面 


 
上海汽车中心实验室 
中国·上海·嘉定区安研路201 号 
邮编. 201804 
 
SAIC QA Laboratory 
201 Anhong rd, Anting, Shanghai 
报告编号 
Report number 
 
SCL-S-12-0026M 
委托者: SQE 孙剑 
Request person, dept： 
委托编号:  
Request number: 
送样日期: 2012.02..06 
Request date:  
报告日期: 2012.02.13 
Report date：  
第3页共8页 
 
SMPV-0.2.3-002-QA -F01 
上海汽车 
SAIC Motor 
 
图3 新鲜断口 断裂面均为韧窝，韧性断裂； 
 
有损伤的断裂面具有明显不同的颜色（由于不同区域具有不同的元素）和断裂特征，如图4 所示。其部分区
域为沿晶的脆性断裂（图4（b）），部分为韧性断裂（图4（b））；部分断裂面表现出严重氧化的特征（图4（c））。
对比不同断裂面能谱检测的氧含量结果，可以证明这一点。上述检测结果表明：该断裂面是在热锻中产生的；由
于在高温下材料具有不同的组织形态，部分呈韧性断裂，部分呈沿晶脆性断裂。 
 
 
（a）原始损伤断口具有不同的断裂形貌 
能谱扫描： 
氧含量：2.5% 
（仅用于对
比分析） 


 
上海汽车中心实验室 
中国·上海·嘉定区安研路201 号 
邮编. 201804 
 
SAIC QA Laboratory 
201 Anhong rd, Anting, Shanghai 
报告编号 
Report number 
 
SCL-S-12-0026M 
委托者: SQE 孙剑 
Request person, dept： 
委托编号:  
Request number: 
送样日期: 2012.02..06 
Request date:  
报告日期: 2012.02.13 
Report date：  
第4页共8页 
 
SMPV-0.2.3-002-QA -F01 
上海汽车 
SAIC Motor 
 
（d）沿晶脆性断裂 
 
（e）韧性断裂 
 
 
能谱扫描： 
氧含量：3.8% 
（仅用于对比
分析） 
能谱扫描： 
氧含量：9.7% 
（仅用于对比
分析） 


 
上海汽车中心实验室 
中国·上海·嘉定区安研路201 号 
邮编. 201804 
 
SAIC QA Laboratory 
201 Anhong rd, Anting, Shanghai 
报告编号 
Report number 
 
SCL-S-12-0026M 
委托者: SQE 孙剑 
Request person, dept： 
委托编号:  
Request number: 
送样日期: 2012.02..06 
Request date:  
报告日期: 2012.02.13 
Report date：  
第5页共8页 
 
SMPV-0.2.3-002-QA -F01 
上海汽车 
SAIC Motor 
 
（f）高温氧化断口 
图3 有原始损伤断口的形貌 
 
 
 
 
 
 
 
 
 
 
 
 
 
 
 
 
 
 
 
 
能谱扫描： 
氧含量：20% 
（仅用于对比
分析） 


 
上海汽车中心实验室 
中国·上海·嘉定区安研路201 号 
邮编. 201804 
 
SAIC QA Laboratory 
201 Anhong rd, Anting, Shanghai 
报告编号 
Report number 
 
SCL-S-12-0026M 
委托者: SQE 孙剑 
Request person, dept： 
委托编号:  
Request number: 
送样日期: 2012.02..06 
Request date:  
报告日期: 2012.02.13 
Report date：  
第6页共8页 
 
SMPV-0.2.3-002-QA -F01 
上海汽车 
SAIC Motor 
（3）组织检测 Microstructure Checking 
     对失效件和扭矩测试合格件相同部位（圆柱凸台端面）的组织进行检验，结果如图4 所示。由图可见：①
未见失效件组织粗大，表明未出现过热；②失效件的金相组织比合格件多了蓝灰色的颗粒相。该相是γ 相，比较
硬，会对材料的塑性变形产生不利的影响。该相通常在Zn 含量比较多的黄铜中出现。成分检测的结果显示：铜
含量不足，锌含量较多（见表1 成分检测结果）。 
      
 
  
（a）失效件（α +β +Pb+γ ） 
 
 
 
（b）检验合格件（α +β +Pb+γ （极少）） 
 
图4 失效件与合格件的组织对比（FeCl3 腐蚀） 
 


 
上海汽车中心实验室 
中国·上海·嘉定区安研路201 号 
邮编. 201804 
 
SAIC QA Laboratory 
201 Anhong rd, Anting, Shanghai 
报告编号 
Report number 
 
SCL-S-12-0026M 
委托者: SQE 孙剑 
Request person, dept： 
委托编号:  
Request number: 
送样日期: 2012.02..06 
Request date:  
报告日期: 2012.02.13 
Report date：  
第7页共8页 
 
SMPV-0.2.3-002-QA -F01 
上海汽车 
SAIC Motor 
对断裂面附近的微观组织进行检查，结果如图5 所示。由图可见：①断裂面附近存在次裂纹；②断裂面表面
附着的金属层中α 相非常细小，可能与激烈的变形有关；③在变形剧烈的区域，发现有与金属流动方向相一致的
长条状的黑色区域，有的黑色区域已经形成微裂纹。该区域中存在蓝灰色的γ 相。黑色区域的形成与铅相，γ 相，
材料的成型温度低（塑性不足）和金属变形等因素有关。 
铅相在高温下以液态存在。聚集在α 相边界和β 相中，温度越低，融入β 相中的越少，在边界聚集得也越多，
这样越会隔离α 相与其它相的结合；γ 相比较硬，会对材料的塑性产生不利的影响；如果成型温度低，处于黄铜
的脆性温度区间内，那么材料的塑性会进一步的降低。当材料发生激励的流动变形，γ 相和液态的Pb 相均会割
裂材料间的结合；材料也会因为塑性不足，而出现裂纹。 
 
 
 
（a）断口上的次裂纹                      （b）次裂纹局部放大 （α 相非常细小） 
 
 
（c）断裂面附着的金属层                              （d）流动方向相一致的黑色区域 
图5 断裂面附近的微观组织 
 
有损伤的断口 
断裂面附着的金属层；白色为细小的α 相 


 
上海汽车中心实验室 
中国·上海·嘉定区安研路201 号 
邮编. 201804 
 
SAIC QA Laboratory 
201 Anhong rd, Anting, Shanghai 
报告编号 
Report number 
 
SCL-S-12-0026M 
委托者: SQE 孙剑 
Request person, dept： 
委托编号:  
Request number: 
送样日期: 2012.02..06 
Request date:  
报告日期: 2012.02.13 
Report date：  
第8页共8页 
 
SMPV-0.2.3-002-QA -F01 
上海汽车 
SAIC Motor 
（4）成分和硬度检测 Chemical Composition and Hardness Test 
     成分和硬度检测结果如表1 所示。铜含量偏低，杂质含量超标；硬度合格。 
 
表1 成分和硬度检测结果 
序号 
No. 
试验项目 
Test item 
额定值 
Requirement 
测试结果 
Test Result 
评价evaluation 
合格 
ok 
不合格 
not ok 
1 
成分
1  
Chemical composition 
C3603 
（JIS H3250-2006） 
  
  
  
  
  
Cu:：57-61.0 
52.42 
× 
  
  
Fe:≤0.35 
0.54 
× 
  
  
Pb:1.8-3.7 
2.31 
× 
Sn:-- 
0.81 
  
  
Fe+Sn: ≤0.60 
1.35 
× 
Mn: 
0.07 
  
  
Ni:-- 
0.23 
  
  
Al:-- 
0.054 
Zn:余量(＜41.2) 
42.2 
× 
2 
硬度Hardness  
≥100HB 
140,138,136,141 
× 
  
 
备  注：1） 该项检测委托上海机动车检测中心完成，报告编号：CW1210035H000 
Remark：  1) Outsourcing test result (SMVIC), report number CW1210035H000.

File: 材料工程师/SCL-S-12-0027M BP31 行李厢盖右铰链总成.pdf.md
# SCL-S-12-0027M BP31 行李厢盖右铰链总成.pdf

 
上海汽车中心实验室 
中国·上海·嘉定区安研路201 号 
邮编. 201804 
 
SAIC Central Laboratory 
201 Anhong rd, Anting, Shanghai, China 
报告编号 
Report number 
 
SCL-S-12-0027M 
委托者: SQE 范有为 
Request person, dept： 
委托编号: / 
Request number: 
送样日期: 2012.02.07 
Request date:  
报告日期: 2012.02.21 
Report date：  
第1页共6页 
 
分发: 
Distribution 
SQE 范有为 温华 
检验者Author 
邵 百 明 
审核Auditor 
Liz Greasley 
批准Approver 
 
日期Date 
2012.02.21 
日期Date 
2012.02.21 
日期Date 
 
SMPV-0.2.3-002-QA -F01 
上海汽车 
SAIC Motor 
零件号Part number 
24102454 
 零件名称 
Part name 
行李箱盖右铰链总成 
HINGE ASSY-TRUNK LID RH 
图纸日期Drawing date 
/ 
零件生产日期Part production date 
/ 
 供货商 
Supplier 
上海宏昌汽配有限公司 
Shanghai hongchang  
车型/项目Car type/project 
BP31 
阶段性报告 Interim report                结论性报告 Conclusion report          
 
Ⅰ.任务描述 Task description 
实验室受委托对行李箱盖右铰链总成的失效原因分析，失效零件具体信息如下： 
As requested, QA lab has analyzed the failure of HINGE ASSY-TRUNK LID RH. The background information of the failed part is as following： 
零件信息：Part information 
零件名称 
Part name 
行李箱盖右铰链总成 
HINGE ASSY-TRUNK LID RH 
制造日期 
Production date 
2011.12 
VIN 码 
VIN 
/ 
销售日期 
Sale date 
/ 
车辆里程数 
Car mileage 
48000 次/（要求51600 次） 
维修站名称 
Sale agent 
/ 
失效模式描述 
Failure circumstance  
供应商对新开发的行李箱盖右铰链总成进行台架测试，发现球头支架过早断裂。 
Supplier tested the developed HINGE ASSY-TRUNK LID RH by bench and found the bracket early broken. 
原材料信息：Raw material information 
原材料及牌号 
Raw material specification 
GMW3032M-ST-HR340-U 
原材料厂商 
Raw material producer 
宝钢 
散件供应商 
Component supplier 
上海宏昌汽配有限公司 
Shanghai hongchang 
金属热处理状态 
Metal heat treatment state 
/ 
失效零件见图1：The failed part is shown in figure 1.  
 
Ⅱ. 结论与建议 Conclusions and Suggestions 
 
结论Conclusions： 
（a）支架的断裂是由于多源的疲劳所致。局部应力过大是导致裂纹源过早萌生，寿命较短的根本原因。The bracket 
is broken due to multi-origin fatigue. This was caused by high local stress, leading to premature crack initiation, and 
subsequent reduction in life. 
（b）材料满足图纸要求。The material meets the drawing requirement. 
 
建议Suggestions： 
（a）PATAC 应对更改后的设计进行FEA 仿真分析；PATAC should carry out FEA for the new design. 
（b）要求供应商对制造过程（冲压，焊接）进行明确的控制，保证产品质量的稳定性。 The supplier should be 
required to control the manufacturing process ( stamping, welding) according the clear document and assure the stable 
quality.   


 
上海汽车中心实验室 
中国·上海·嘉定区安研路201 号 
邮编. 201804 
 
SAIC QA Laboratory 
201 Anhong rd, Anting, Shanghai 
报告编号 
Report number 
 
SCL-S-12-0027M 
委托者: SQE 范有为 
Request person, dept： 
委托编号: / 
Request number: 
送样日期: 2012.02.07 
Request date:  
报告日期: 2012.02.21 
Report date：  
第2页共6页 
 
SMPV-0.2.3-002-QA -F01 
上海汽车 
SAIC Motor 
III. 测试结果与分析 Test Results and Analysis  
（1）失效产品 Failed Parts 
     失效的产品如图1 所示。 
 
 
 
 
图1 失效情况 
 
（2）断口分析 fracture Surface Analysis 
     断口形貌特征基本呈对称状，宏观照片如图2 所示。 区域1 和区域4 的断裂面颜色较深，有磨损，难以识
别断裂形貌；区域2 和区域3 为圆角过度处，颜色较深，断口形貌相同，为低载荷下的疲劳断裂，是较早开裂的
地方（见图3）；当该裂纹扩展到后期，可以看到明显的疲劳辉纹和二次裂纹（见图4）。当主裂纹源扩展到一定
程度后，支架的中间部分发生了双向弯曲疲劳。次裂纹的疲劳辉纹间距（见图5）比主裂纹后期的裂纹间距小很
多，证明了该裂纹也出现得较早，应该是主裂纹扩展到一定程度后产生的。从宏观断口上可以看到上下表面均有
许多的疲劳台阶，表明其是多源的疲劳断裂。主裂纹和次裂纹交汇后，发生了瞬断（见图6）。 
     在断口的检测中，未发现裂纹源区有磕碰伤和其它缺陷。 
 
 
 
 
 
 
此处断裂 
a 
b 
c 
说明： 
（a） 通过测试的产品，示意断裂位
置； 
（b） 断裂的一部分 
（c） 断裂的另一部分 


 
上海汽车中心实验室 
中国·上海·嘉定区安研路201 号 
邮编. 201804 
 
SAIC QA Laboratory 
201 Anhong rd, Anting, Shanghai 
报告编号 
Report number 
 
SCL-S-12-0027M 
委托者: SQE 范有为 
Request person, dept： 
委托编号: / 
Request number: 
送样日期: 2012.02.07 
Request date:  
报告日期: 2012.02.21 
Report date：  
第3页共6页 
 
SMPV-0.2.3-002-QA -F01 
上海汽车 
SAIC Motor 
 
 
 
 
 
 
图2 宏观断口 （箭头显示裂纹扩展防线） 
   
 
图3 区域1 的断口（区域2 与区域1 相同） 
 
图4 主裂纹源扩展后期 疲劳辉纹+二次裂纹，载荷较大 
 
 
区域3 
区域2（见图3） 
区域4 
区域1 
见图4 
区域5 
见图5 


 
上海汽车中心实验室 
中国·上海·嘉定区安研路201 号 
邮编. 201804 
 
SAIC QA Laboratory 
201 Anhong rd, Anting, Shanghai 
报告编号 
Report number 
 
SCL-S-12-0027M 
委托者: SQE 范有为 
Request person, dept： 
委托编号: / 
Request number: 
送样日期: 2012.02.07 
Request date:  
报告日期: 2012.02.21 
Report date：  
第4页共6页 
 
SMPV-0.2.3-002-QA -F01 
上海汽车 
SAIC Motor 
 
图5 次裂纹的疲劳辉纹 间距细小， 
是主裂纹扩展到一定程度后发生的 
 
 
 
（a）主裂纹与次裂纹相交                  （c）瞬断区 大量的韧窝 
图6  主裂纹与次裂纹交汇，发生瞬断 
 
 
 
 
 
 


 
上海汽车中心实验室 
中国·上海·嘉定区安研路201 号 
邮编. 201804 
 
SAIC QA Laboratory 
201 Anhong rd, Anting, Shanghai 
报告编号 
Report number 
 
SCL-S-12-0027M 
委托者: SQE 范有为 
Request person, dept： 
委托编号: / 
Request number: 
送样日期: 2012.02.07 
Request date:  
报告日期: 2012.02.21 
Report date：  
第5页共6页 
 
SMPV-0.2.3-002-QA -F01 
上海汽车 
SAIC Motor 
（3） 材料检测Material Test 
      材料符合要求，结果如表1 所示。   
 
表1 材料检测结果 
序号 
No. 
试验项目 
Test item 
额定值 
Requirement 
测试结果 
Test Result 
评价Evaluation 
合格 
ok 
不合格 
not ok 
1 
成分1   
Chemical composition 
GMW3032M-ST-HR340-U 
  
  
  
  
C ≤ 0.12 
0.060 
× 
  
  
Si ≤ 0.50 
0.016 
× 
  
  
Mn ≤ 1.5 
1.22 
× 
S ≤ 0.030 
0.004 
× 
  
  
P ≤ 0.030 
0.011 
× 
Al ≥ 0.015 
0.039 
× 
2 
机械性能1 
Mechanical Properties 
 
 
 
  
Rp0.2 : 340 - 420MPa 
385,370 
× 
Rm：≥ 410MPa 
475,465 
× 
A80: ≥ 23% 
39,40 
× 
3 
硬度Hardness 
≥ 117 HV2 
163-185 
× 
3 
组织 
Microstructure 
热轧态 
细小的铁素体
+ 珠光体 
× 
 
备  注：1）该结果来自于供应委外检测报告；检测单位为上海材料研究所检测中心。报告编号为：2011-L-3491；2011-H-7410。 
        2）该要求是根据强度要求换算而来。 
Remark： 1）The results is from the report of outsourcing test result requested by supplier; the test company is testing center of shanghai research institute of materials. 
The reports no. are 2011-L-3491 and 2011-H-7410.   
         2）the requirement is converted from strength requirement. 
 
 
 
图7 热轧态（铁素体+珠光体） 


 
上海汽车中心实验室 
中国·上海·嘉定区安研路201 号 
邮编. 201804 
 
SAIC QA Laboratory 
201 Anhong rd, Anting, Shanghai 
报告编号 
Report number 
 
SCL-S-12-0027M 
委托者: SQE 范有为 
Request person, dept： 
委托编号: / 
Request number: 
送样日期: 2012.02.07 
Request date:  
报告日期: 2012.02.21 
Report date：  
第6页共6页 
 
SMPV-0.2.3-002-QA -F01 
上海汽车 
SAIC Motor 
通过上面的检测，可以判断：失效件是一种正常的多源疲劳断裂。为了进一步明确过早断裂的原因，让供应
商提供了两件已通过该测试的总成件，用于对比分析。 
 
（4） 对比分析 Compare Analysis 
      失效件为铰链总成的最新状态，其球头栓与通过测试支架的球头栓在长度上存在明显差异，如图8 所示；
其它地方无更改。 
当作用于球头栓的外力相同时，球头栓越长，所产生的扭矩也越大，也就增加了支架所承受的载荷。至于
应力增加的幅度是多少需要借用FEA 分析来完成。 
 
 
 
（a）失效件所采用的球头栓                      （b）通过测试的产品所采用的球头栓 
图8 球头栓的对比 
    
焊缝外观及落料边部的对比，如图9 所示。由图可见： 
①失效件落料边光亮带朝内，撕裂带朝外，与通过的测试两件刚好相反。但是撕裂带的外表面未见明显的表
面缺陷，因此这不是导致过早失效的原因。 
②焊缝的长短以及起弧和收弧的方向都存在一定的差异，但是未发现失效件的优劣。 
 
 
 
 
（a）失效件                    （b）通过测试的合格件 1       （c）通过测试的合格件2 
图9 焊缝和落料边的对比 
 
光亮带 
撕裂带 
光亮带 
撕裂带 
光亮带 
撕裂带 
起弧 
收弧 
起弧 
收弧 
起弧 
收弧 
收弧 
起弧 
起弧 
收弧 
起弧 
收弧
