Repository: kujaxr/obsidian-vault

File: 材料工程师/SCL-S-12-0028M 燃油管（总装）.pdf.md
# SCL-S-12-0028M 燃油管（总装）.pdf

 
上海汽车中心实验室
(QA Lab) 
中国·上海·嘉定区安研路201 号 
邮编. 201804 
No. 201 Anyan Road, Jiading District,  
Shanghai, China. 
Post code :200433 
报告编号：Report number 
SCL-S-12-0028M 
委托者Requestor：SQE 丁蓓颖 
送样日期Deliver date：2012.02.08 
报告日期Report date：2012.02.24 
第 1 页 共 3 页 
Page 1 of 3  
 
上海汽车 
SAIC Motor 
零件号 
Part number 
10064744 
零件名称 
Part name 
燃油管(滤清器至油泵) 
Fuel pipe 
图纸日期 
Drawing date  
/ 
零件生产日期 
Production date 
/ 
供货商 
Supplier 
上海亚大 
Shanghai Yada 
车型/项目 
Car type/project 
IP21 
 
   阶段性报告  Stage report        结论性报告 Conclusion report           测试报告 Test report 
Ⅰ.任务描述 Task description 
实验室受委托对燃油管进行失效原因分析，失效零件具体信息如下： 
As requested, QA lab has analyzed the invalid cause of fuel pipe, and the information of invalid part is shown as 
following： 
零件信息：Part information 
零件名称 
Part name 
燃油管(滤清器至油泵) 
Fuel pipe 
制造日期 
Production date 
/ 
VIN 码 
VIN number 
/ 
销售日期 
Sale date 
/ 
车辆里程数 
Car mileage 
0 km 
销售商 
Sale agent 
/ 
失效模式描述 
Invalid situation 
description 
燃油管开裂 
Fuel pipe fractured. 
原材料信息：Raw material information 
原材料及牌号 
Raw material 
and trademark 
5层导电尼龙管 
PA12C/EVOH/PA12 
原材料厂商 
Raw material producer 
赢创德固赛 
散件供应商 
Part supplier 
河北亚大 
金属热处理状态 
Metal heat treatment state 
/ 
失效零件见图1：The invalid part is shown in Fig 1.  
Ⅱ. 结论与建议 Conclusions and suggestions 
结论： 1、零件被异物割伤导致失效。 
       2、失效件材料符合质量要求。 
Conclusions: 1. The part was slashed by foreign matter, result in failure. 
           2. Material performance of the failure part conforms to requirements. 
建议：加强对该零件的保护。 
Suggestions：The protection of this part should be improved. 
分发： 
Dispenser 
SQE 丁蓓颖 
检验者： 
Identifier 
狄春峰 
审核： 
Auditor 
 
批准： 
Approver 
 
日期： 
Date 
2012.02.24 
日期： 
Date 
 
日期： 
Date 
 
 


 
上海汽车中心实验室
(QA Lab) 
中国·上海·嘉定区安研路201 号 
邮编. 201804 
No. 201 Anyan Road, Jiading District,  
Shanghai, China. 
Post code :200433 
报告编号：Report number 
SCL-S-12-0028M 
委托者Requestor：SQE 丁蓓颖 
送样日期Deliver date：2012.02.08 
报告日期Report date：2012.02.24 
第 2 页 共 3 页 
Page 2 of 3  
 
上海汽车 
SAIC Motor 
 
图1 失效件 
Fig.1 Failure part 
 
 
III. 测试结果 Test Results 
序号 
No. 
试验项目 
Test item 
额定值 
Requirement 
试验结果 
Test result 
评价 Evaluation 
合格 
qualified 
不合格 
unqualified 
Ⅰ 
失效件 
 
 
1 
拉伸强度（DIN 54455） 
Tensile strength (MPa) 
≥27 
35* 
× 
 
2 
断裂伸长率（DIN 54455） 
Elongation at break (%) 
≥200 
214* 
× 
 
*该试验项目为供应商现场试验。 
 
 
 
 
 
 
 
 


 
上海汽车中心实验室
(QA Lab) 
中国·上海·嘉定区安研路201 号 
邮编. 201804 
No. 201 Anyan Road, Jiading District,  
Shanghai, China. 
Post code :200433 
报告编号：Report number 
SCL-S-12-0028M 
委托者Requestor：SQE 丁蓓颖 
送样日期Deliver date：2012.02.08 
报告日期Report date：2012.02.24 
第 3 页 共 3 页 
Page 3 of 3  
 
上海汽车 
SAIC Motor 
Ⅳ. 宏观分析 Macroscopic observation 
    
    对失效件的断口进行放大观察（见图2)。失效件内外表面均有明显裂纹，外表面除裂纹外有多处割痕。推断
此零件失效模式如下：外表面受异物割伤，在装配过程中，受敲击等外力，导致裂纹扩展、贯穿，从而失效。 
 
 
 
 
图2 失效件断口 
Fig. 2 Fracture of failure part 
 
    值得注意的是，失效件内表面有一个较大凹坑，但从剖面来看，此凹坑较浅，为产品缺陷，不是引起此失效
的主要原因。 
 
 
图3 失效件内表面 
Fig. 3 Inner layer of failure part

File: 材料工程师/SCL-S-12-0029M 铝合金车轮_失效分析报告.pdf.md
# SCL-S-12-0029M 铝合金车轮_失效分析报告.pdf

 
上海汽车中心实验室 
中国·上海·嘉定区安研路201 号 
邮编. 201804 
 
SAIC Central Laboratory 
201 Anhong rd, Anting, Shanghai, China 
报告编号 
Report number 
 
SCL-S-12-0029M 
委托者: Zhang ShaoBo 张少波, SQE 
Request person, dept： 
委托编号: / 
Request number: 
送样日期: 2012.02.08 
Request date:  
报告日期: 2012.02.09 
Report date：  
第1页共5页 
 
分发: 
Distribution 
Zhang ShaoBo 张少波 (SQE), 严力航 (SQE) 
检验者Author 
Liz Greasley 
审核Auditor 
 
批准Approver 
 
日期Date 
2012.02.09 
日期Date 
 
日期Date 
 
SMPV-0.2.3-002-QA -F01 
上海汽车 
SAIC Motor 
零件号Part number 
30000145 
 零件名称 
Part name 
右前铝合金车轮Right front wheel 
图纸日期Drawing date 
 
零件生产日期Part production date 
2010.02 
 供货商 
Supplier 
中信戴卡 Diecastal 
车型/项目Car type/project 
IP21 
阶段性报告 Interim report                结论性报告 Conclusion report          
 
Ⅰ.任务描述 Task description 
实验室受委托对车轮轮毂进行失效原因分析，失效零件具体信息如下： 
As requested, QA lab has analyzed the failure of Aluminium wheel. The background information of the failed part is as 
following： 
零件信息：Part information 
零件名称 
Part name 
车轮轮毂总成Aluminium wheel 
制造日期 
Production date 
/ 
VIN 码 
VIN 
LSJW26H32A5026870 
销售日期 
Sale date 
2010-4-25 
车辆里程数 
Car mileage 
22210 公里 (km) 
维修站名称 
Sale agent 
济宁荣威 
失效模式描述 
Failure circumstance  
客户开车,无特殊说明. 
原材料信息：Raw material information 
原材料及牌号 
Raw material specification 
AlSi7Mg 
原材料厂商 
Raw material producer 
/ 
散件供应商 
Component supplier 
中信戴卡 Diecastal 
金属热处理状态 
Metal heat treatment state 
/ 
失效零件见图1：The failed part is shown in figure 1  
 
Ⅱ. 结论与建议 Conclusions and Suggestions 
结论Conclusions： 
1. 由于很严重的铸造缺陷缩松，铝轮辐条断裂。The wheel spoke fractured due to massive shrinkage porosity. 
2. 如此明显的缺陷，在产品检验时不可能没有发现。 It’s not possible that this defect could be missed during 
quality inspection. 
3. 填充物表示供应商已经发现了缺陷，并进行了浅表修补。Filler material shows that the supplier already found 
the defect, and carried out superficial “repair”. 
 
 
建议Suggestions： 
1. 根据要求进行100%的X-Ray 质量检验。Carry out 100% X-Ray quality inspection according to requirement. 


 
上海汽车中心实验室 
中国·上海·嘉定区安研路201 号 
邮编. 201804 
 
SAIC QA Laboratory 
201 Anhong rd, Anting, Shanghai 
报告编号 
Report number 
 
SCL-S-12-0029M 
委托者: Zhang ShaoBo 张少波, SQE 
Request person, dept： 
委托编号: / 
Request number: 
送样日期: 2012.02.08  
Request date:  
报告日期: 2012.02.09 
Report date：  
第2页共5页 
 
SMPV-0.2.3-002-QA -F01 
上海汽车 
SAIC Motor 
III. 调查结果 Investigation Results  
 
图1 标示车轮来实验室的情况.  一个辐条是断裂，其余的辐条都没有开裂。该轮毂的其它状况非常良好。 
Figure 1 shows the wheel as received at the laboratory.  One spoke is fractured, the remaining spokes are not cracked.  
The wheel was otherwise in very good condition. 
 
  
 
  
  
图1 外观及断口位置图片 a) & b) 前表面 ; c) & d) 后表面 
Figure 1  Overview showing location and outside appearance of fracture  a) & b) Front; c) & d) Rear 
a 
b 
c 
d 


 
上海汽车中心实验室 
中国·上海·嘉定区安研路201 号 
邮编. 201804 
 
SAIC QA Laboratory 
201 Anhong rd, Anting, Shanghai 
报告编号 
Report number 
 
SCL-S-12-0029M 
委托者: Zhang ShaoBo 张少波, SQE 
Request person, dept： 
委托编号: / 
Request number: 
送样日期: 2012.02.08  
Request date:  
报告日期: 2012.02.09 
Report date：  
第3页共5页 
 
SMPV-0.2.3-002-QA -F01 
上海汽车 
SAIC Motor 
断口分析Fracture Analysis 
切开断口,发现有明显的铸造缺陷 (见图2).  After opening the fracture, a massive casting defect was found (see 
figure 2). 
 
图2  断口面, 红色线圈出缺陷范围 
Figure 2  Fracture surfaces.  Red line encloses defect 
 
 
图3 去除油漆暴露填充材料 
Figure 3  Removal of paint reveals filler material 
 
 
a 


 
上海汽车中心实验室 
中国·上海·嘉定区安研路201 号 
邮编. 201804 
 
SAIC QA Laboratory 
201 Anhong rd, Anting, Shanghai 
报告编号 
Report number 
 
SCL-S-12-0029M 
委托者: Zhang ShaoBo 张少波, SQE 
Request person, dept： 
委托编号: / 
Request number: 
送样日期: 2012.02.08  
Request date:  
报告日期: 2012.02.09 
Report date：  
第4页共5页 
 
SMPV-0.2.3-002-QA -F01 
上海汽车 
SAIC Motor 
断口表面区域80%的部份出现枝晶 (见图4) , 表明铸造裂纹在此处收缩产生。 The fracture surface is 
approximately 80% dendritic (figure 4), indicating a casting defect such as shrinkage. 
 
 
 
Figure 4  Defect surface, showing dentritic characteristic 
图4 缺陷宏观照片, 枝晶特征很清楚 
内表面 
Inside surface 
外表面 
Outside surface 
b
a 
b 


 
上海汽车中心实验室 
中国·上海·嘉定区安研路201 号 
邮编. 201804 
 
SAIC QA Laboratory 
201 Anhong rd, Anting, Shanghai 
报告编号 
Report number 
 
SCL-S-12-0029M 
委托者: Zhang ShaoBo 张少波, SQE 
Request person, dept： 
委托编号: / 
Request number: 
送样日期: 2012.02.08  
Request date:  
报告日期: 2012.02.09 
Report date：  
第5页共5页 
 
SMPV-0.2.3-002-QA -F01 
上海汽车 
SAIC Motor 
 
 
图5 a) & b) 缺陷横截面无夹杂物, 只是空隙 
Figure 5 a) & b) Cross section through defect shows no inclusion, only porosity 
 
 
b
a 
b

File: 材料工程师/SCL-S-12-0030M  AP11  冷却油管.pdf.md
# SCL-S-12-0030M  AP11  冷却油管.pdf

 
上海汽车中心实验室 
中国·上海·嘉定区安研路201 号 
邮编. 201804 
 
SAIC Central Laboratory 
201 Anhong rd, Anting, Shanghai, China 
报告编号 
Report number 
 
SCL-S-12-0030M 
委托者: SQE   丁蓓颖 
Request person, dept： 
委托编号: / 
Request number: 
送样日期: 2012.2.10 
Request date:  
报告日期: 2012.2.23 
Report date：  
第1页共4页 
 
分发: 
Distribution 
SOE  丁蓓颖 
检验者Author 
白云岭 
审核Auditor 
 
批准Approver 
 
日期Date 
2012.2.23 
日期Date 
 
日期Date 
 
SMPV-0.2.3-002-QA -F01 
上海汽车
SAIC Motor 
零件号Part number 
50016500-AC 
 零件名称 
Part name 
冷却油管 
Cooling Tubing 
图纸日期Drawing date 
2009.4.7 
零件生产日期Part production date 
/ 
 供货商 
Supplier 
固恩治 
VEYANCE 
车型/项目Car type/project 
AP11 
阶段性报告 Interim report                结论性报告 Conclusion report          
 
Ⅰ.任务描述 Task description 
实验室受委托对冷却油管进行失效原因分析，失效零件具体信息如下：As requested, QA lab has analyzed the failure of Cooling Tubing. 
The background information of the failed part is as below： 
 
零件信息：Part information 
零件名称 
Part name 
冷却油管 
Cooling Tubing 
制造日期 
Production date 
/ 
VIN 码 
/ 
销售日期Sale date 
/ 
车辆里程数 
Car mileage 
0 公里 (km)  
维修站名称 
Sale agent 
/ 
失效模式描述 
Failure circumstance  
南京工厂处发生漏油。The failure was founded in nan jing plant. 
原材料信息：Raw material information 
原材料及牌号 
Raw material specification
/ 
原材料厂商 
Raw material producer 
/ 
散件供应商 
Component supplier 
/ 
金属热处理状态 
Metal heat treatment 
state 
/ 
失效零件见图1：The failed part is shown in figure1.  
 
Ⅱ. 结论与建议 Conclusions and Suggestions 
 
结论Conclusions： 
1、装配密封面受力不均，使镀层剥落面，致使冷却油管漏油。 
 
   The leakage failure was due to uneven contact between sealing faces during assembly. 
 
建议Suggestions： 
1、 检查装配工艺，确保密封面结合正确。 
Check Assembly proces, to ensure that the pipes are aligned correctly before tightening. 


 
上海汽车中心实验室 
中国·上海·嘉定区安研路201 号 
邮编. 201804 
 
SAIC QA Laboratory 
201 Anhong rd, Anting, Shanghai 
报告编号 
Report number 
 
SCL-S-12-0030M 
委托者: 丁蓓颖 
Request person, dept： 
委托编号:/ 
Request number: 
送样日期:  2012.2.10 
Request date:  
报告日期: 2012.2.23 
Report date：  
第2页共4页 
 
SMPV-0.2.3-002-QA -F01 
上海汽车
SAIC Motor 
III. 调查结果 Investigation Results  
一、 失效件观察分析： 
1、 失效件（漏油）实物形貌，如图1 所示。 
 
图1  
2、取失效件漏油端对连接面进行观察分析如下： 
 
图2 整个圆周受力不均 
 
 
图3 密封面压痕很深，且有镀层剥落现象                    图4 密封面无压痕 
     已经露出基材的钎焊的铜。 
 
失效件
（漏油）
受力大
的区域
受力小
的区域 
Cu 


 
上海汽车中心实验室 
中国·上海·嘉定区安研路201 号 
邮编. 201804 
 
SAIC QA Laboratory 
201 Anhong rd, Anting, Shanghai 
报告编号 
Report number 
 
SCL-S-12-0030M 
委托者: 丁蓓颖 
Request person, dept： 
委托编号:/ 
Request number: 
送样日期:  2012.2.10 
Request date:  
报告日期: 2012.2.23 
Report date：  
第3页共4页 
 
SMPV-0.2.3-002-QA -F01 
上海汽车
SAIC Motor 
3、对失效件进行金相观察，取样位置如图5 所示。 
 
图5   
 
 
图6 铜钎焊接口完好                           图7 双层管钎焊完好 
  
图8  基材金相组织符合技术要求 
4、对失效件进行了尺寸检测，结果如下：角度符合技术要求；圆度无技术要求，但实测值较好。 
  
序号
NO.
试验项
目 
Test item
额定值 
Requirement
试验结果 
Test result
评价 Evaluation 
合格
OK 
不合格 
Not OK 
 
1 
角度 
90±2° 
89.29 
X 
 
 
2 
圆度* 
/ 
0.04 
/ 
 
*喇叭口内侧圆度，测试位置避开了压痕。 
圆度测
量位置 


 
上海汽车中心实验室 
中国·上海·嘉定区安研路201 号 
邮编. 201804 
 
SAIC QA Laboratory 
201 Anhong rd, Anting, Shanghai 
报告编号 
Report number 
 
SCL-S-12-0030M 
委托者: 丁蓓颖 
Request person, dept： 
委托编号:/ 
Request number: 
送样日期:  2012.2.10 
Request date:  
报告日期: 2012.2.23 
Report date：  
第4页共4页 
 
SMPV-0.2.3-002-QA -F01 
上海汽车
SAIC Motor 
5、对失效件进行了硬度检测，结果如下，符合该类基材的硬度要求。 
序号 
NO. 
试验项目 
Test item 
额定值 
Requirement 
试验结果 
Test result 
评价 Evaluation
合格 
OK 
不合格
Not 
OK 
1 
硬度 
/ 
138HV、133V、135HV 
/ 
 
 
二、装车后未漏油件观察分析： 
1、装车后未漏油件实物形貌，如图9 所示。 
 
图9 装车后未漏油件实物形貌 
 
2、 装车后未漏油件密封端对连接面进行观察分析如下： 
 
 
              图10  密封面受力均匀                    图11 密封面压痕轻微，且镀层完好 
 
装车后未
漏油件

File: 材料工程师/SCL-S-12-0031M IP21 启动电机.pdf.md
# SCL-S-12-0031M IP21 启动电机.pdf

 
上海汽车中心实验室 
中国·上海·嘉定区安研路201 号 
邮编. 201804 
 
SAIC Central Laboratory 
201 Anhong rd, Anting, Shanghai, China 
报告编号 
Report number 
 
SCL-S-12-0031M 
委托者: 质量工程科 郭强 
Request person, dept： 
委托编号: / 
Request number: 
送样日期: 2012.02.20 
Request date:  
报告日期: 2012.03.12 
Report date：  
第1页共9页 
 
分发: 
Distribution 
质量分析科 郭强 
检验者Author 
邵 百 明 
审核Auditor 
Liz Greasley 
批准Approver 
 
日期Date 
2012.03.12 
日期Date 
2012.03.12 
日期Date 
 
SMPV-0.2.3-002-QA -F01 
上海汽车 
SAIC Motor 
零件号Part number 
STM 200001 
 零件名称 
Part name 
启动电机 
Starter motor 
图纸日期Drawing date 
/ 
零件生产日期Part production date 
/ 
 供货商 
Supplier 
上海法雷奥汽车电器系统有限公司 
Valeo 
车型/项目Car type/project 
IP21 
阶段性报告 Interim report                结论性报告 Conclusion report          
 
Ⅰ.任务描述 Task description 
实验室受委托对两件启动电机的失效原因进行分析，失效零件具体信息如下： 
As requested, QA lab has analyzed the failure of the two starter motors. The background information of the failed 
part is as following： 
零件信息：Part information 
零件名称 
Part name 
启动电机 
Starter motor 
制造日期 
Production date 
20100414（1#失效件） 
20100423 （2#失效件） 
VIN 码 
VIN 
不详（1#失效件） 
LSJW26G30AS047623（2#失效件） 
销售日期 
Sale date 
/ 
车辆里程数 
Car mileage 
不详（1#失效件） 
67523Km（2#失效件） 
维修站名称 
Sale agent 
/ 
失效模式描述 
Failure circumstance  
启动电机壳体开裂。The shells of starter motor were broken.  
原材料信息：Raw material information 
原材料及牌号 
Raw material specification 
ADC12 
原材料厂商 
Raw material producer 
/ 
散件供应商 
Component supplier 
/ 
金属热处理状态 
Metal heat treatment state 
/ 
失效零件见图1：The failed part is shown in figure 1.  
 
Ⅱ. 结论与建议 Conclusions and Suggestions 
 
结论Conclusions： 
（1）启动电机的壳体是由于过载开裂，而非疲劳；开裂后，轴承脱离，导致轴与壳体的匹配面相互接触磨损，
损伤加剧。The shells of the start motor were broken because of overload. After break, the bearing was lost. This led to 
serious wear between the axle and shell matching surface.  
（2）材料的成分，组织和硬度正常。The chemical composition, microstructure and hardness of the material are normal. 
建议Suggestions： 
（1）遇到类似的事情，咨询客户了解更多的信息，同时尽可能获得所有的失效部件，确定启动电机出现过载的
原因；这有利于我们了解产品，提升产品的质量。On meeting the same thing, ask the customer to get more information 
and at the same time, get all the failure components; find out the root cause of overload. Therefore learn more about the 
part and improve the quality. 
（2）对工程车辆的轴承和壳体的磨损情况进行检查。Check wear condition of bearings & shells from Engineering 
vehicles. 


 
上海汽车中心实验室 
中国·上海·嘉定区安研路201 号 
邮编. 201804 
 
SAIC QA Laboratory 
201 Anhong rd, Anting, Shanghai 
报告编号 
Report number 
 
SCL-S-12-0031M 
委托者: 质量工程科 郭强 
Request person, dept： 
委托编号:  
Request number: 
送样日期: 2012.02.20 
Request date:  
报告日期: 2012.03.12 
Report date：  
第2页共9页 
 
SMPV-0.2.3-002-QA -F01 
上海汽车 
SAIC Motor 
III. 测试结果与分析 Test Results and Analysis  
（1）失效产品 Failed Parts 
     两失效件开裂位置相同；但开裂的严重程度存在一定的差异，如图1所示。The break position of the failed parts 
are same;but they are different in severity, which is showed by fig. 1. 
 
 
(a) 1#失效件/ 1# failed part 
 
（b）2#失效件/2# failed part 
图1 失效件的整体外观/fig.1 overview of failed parts 
 
壳体端部轴承装配面出现了严重的磨损，如图2-3 所示；但壳体轴承装配面个别区域完好，未出现明显的磨
损，保留原始的机加工面；金相照片（图2-3（e/f））显示了这个区域的差异，磨损的区域没有明显塑性变形的
特征，原始机加工面未见塑性变形的特征。 
The matching surface between the bearing and shell were seriously worn, showed by fig. 2/3; but some areas are 
good, not worn, showing the original machined surface. The metallographs (fig. 2-3 (e/f)) show the different areas: there 
is deformation in the worn area but no deformation at the orignal machined surface. 
如果是轴承外圈与壳体装配面出现相对运动，那么壳体的整个表面都会出现磨损的痕迹；因此可以排除由于
轴承运转不畅，阻力增加，引起轴承表面与壳体装配面出现相互磨损的可能性，也就排除了轴承失效，出现脱落，
导致最终失效发生的可能性。由于未获得轴承，因此无法对轴承进行观察以进一步证明上述的分析。 
If the outside race of the bearing moved on the matching surface of the shell, the surface will be worn on all the 
surface. So it is unlikely that a stuck bearing lead to the outside race moving on the matching surface and the resultant 
断口1 
断口3 
断口2 
断口1 
断口2 


 
上海汽车中心实验室 
中国·上海·嘉定区安研路201 号 
邮编. 201804 
 
SAIC QA Laboratory 
201 Anhong rd, Anting, Shanghai 
报告编号 
Report number 
 
SCL-S-12-0031M 
委托者: 质量工程科 郭强 
Request person, dept： 
委托编号:  
Request number: 
送样日期: 2012.02.20 
Request date:  
报告日期: 2012.03.12 
Report date：  
第3页共9页 
 
SMPV-0.2.3-002-QA -F01 
上海汽车 
SAIC Motor 
bearing loss. Because the submitted failed parts don’t include the bearings, the bearing can’t be checked to confirm this.  
   
 
    (a)配合表面/matching surface       （b）轴端部的压痕/mark from axle end 
 
 
（c）局部未磨损/local without wear       （d）轴的表面粘着铝/aluminum attaching to the axle 
 
 
（e）磨损的表面  表面出现塑性变形的特征           （f）未磨损的表面 没有塑性变形 
/ worn surface with deformation structure               unworn surface without metal deformation 
图2 1#失效件的壳体和轴的配合面 
Fig.2 matching surface of the shell and axle from 1# failed part 
轴端部压痕 
断 
口 
1 
断 
口 
2 
断 
口 
2 
见图（c） 


 
上海汽车中心实验室 
中国·上海·嘉定区安研路201 号 
邮编. 201804 
 
SAIC QA Laboratory 
201 Anhong rd, Anting, Shanghai 
报告编号 
Report number 
 
SCL-S-12-0031M 
委托者: 质量工程科 郭强 
Request person, dept： 
委托编号:  
Request number: 
送样日期: 2012.02.20 
Request date:  
报告日期: 2012.03.12 
Report date：  
第4页共9页 
 
SMPV-0.2.3-002-QA -F01 
上海汽车 
SAIC Motor 
 
 
(a)配合表面/matching surface       （b）轴端部的压痕/mark from axle end 
  
 
（c）局部未磨损/local without wear       （d）轴的表面粘着铝/aluminum attaching to the axle 
 
 
（e）磨损的表面  表面出现塑性变形的特征           （f）未磨损的表面 没有塑性变形 
/ worn surface with deformation structure               /unworn surface without metal deformation 
图3 2#失效件的壳体和轴的配合面 
Fig.3 matching surface of the shell and axle from 2# failed part 
 
轴承是采用过盈配合的方式进行装配的。壳体的配合面的尺寸未发生变化的情况下，是不容易滑脱的。上
述的检查和分析，已排除了轴承与配合面相互磨损的可能性，因此轴承的滑脱是在壳体开裂之后发生的。 
断 
口 
1 


 
上海汽车中心实验室 
中国·上海·嘉定区安研路201 号 
邮编. 201804 
 
SAIC QA Laboratory 
201 Anhong rd, Anting, Shanghai 
报告编号 
Report number 
 
SCL-S-12-0031M 
委托者: 质量工程科 郭强 
Request person, dept： 
委托编号:  
Request number: 
送样日期: 2012.02.20 
Request date:  
报告日期: 2012.03.12 
Report date：  
第5页共9页 
 
SMPV-0.2.3-002-QA -F01 
上海汽车 
SAIC Motor 
The assembly of the bearing with the shell is by press. If the dimension of the maching surface doesn’t change, it 
will not happen that the bearing moves from it’s original position. By the above checking, the wear between the bearing 
and shell didn’t happen, so the bearing loss happened after the break of the shell.  
当轴承滑脱之后，轴与壳体的装配面出现相互的摩擦和冲击（见图2 和图3），对壳体造成进一步的破坏；
超越离合器的表面和壳体的内部也因此出现一定的磨损（见图4-5）。 
When the bearing was lost, the wear and impact between axle and shell happened (see fig. 2/3), which further 
damaged the shell; at the same time, the wear of the cluch and the inside surface of the shell can be seen (see fig.4/5) 
 
 
 
 
（a）1#失效件/1#failed part      （b）2#失效件/2# failed part        （c） 新的零件/new part 
图4 不同件的超越离合器表面 
Fig. 4 surfaces of the diferent clutches 
 
 
图5 壳体内部磨损 
Fig.5 the inside wear of the shell 
 
  两失效件内部齿轮表面状态如图6 所示。齿轮表面均有一定程度的磨损，个别齿表面损伤相对较严重，表明
曾接触不好。这种不良的接触会造成过大载荷的出现；当然，这种不良接触也有可能是壳体开裂，轴承滑落之后
一侧严重磨损 
一侧严重磨损 


 
上海汽车中心实验室 
中国·上海·嘉定区安研路201 号 
邮编. 201804 
 
SAIC QA Laboratory 
201 Anhong rd, Anting, Shanghai 
报告编号 
Report number 
 
SCL-S-12-0031M 
委托者: 质量工程科 郭强 
Request person, dept： 
委托编号:  
Request number: 
送样日期: 2012.02.20 
Request date:  
报告日期: 2012.03.12 
Report date：  
第6页共9页 
 
SMPV-0.2.3-002-QA -F01 
上海汽车 
SAIC Motor 
出现的。 
  The teeth surface is showed by fig. 6. All the teeth are worn to a certain degree and some teeth are seriously 
damaged, which suggests poor matching. Of course, the matching could lead to some big force, but it is diffcult to say if 
it happened before or after the bearing loss.  
     
 
 
（a）1#失效件/1# failed part 
 
 
（b）2#失效件/2# failed part 
图6 不同件的轴承和齿轮 
Fig.6 different bearing and gear 
 
 
 
 
 
 
                                                                                                       
表面磨损和损伤 
表面磨损和损伤 


 
上海汽车中心实验室 
中国·上海·嘉定区安研路201 号 
邮编. 201804 
 
SAIC QA Laboratory 
201 Anhong rd, Anting, Shanghai 
报告编号 
Report number 
 
SCL-S-12-0031M 
委托者: 质量工程科 郭强 
Request person, dept： 
委托编号:  
Request number: 
送样日期: 2012.02.20 
Request date:  
报告日期: 2012.03.12 
Report date：  
第7页共9页 
 
SMPV-0.2.3-002-QA -F01 
上海汽车 
SAIC Motor 
（2）断口分析 Fracture Surface Analysis 
      1#失效件的断口照片如图7 所示。箭头显示了裂纹的扩展方向；SEM 照片显示了裂纹起始区域的微观断
裂机理为准解理的脆性断裂，而非疲劳；表明壳体开裂是由于过载所致。2#失效件的断裂机理与1#件相同，见
图8。 
      The fracture surface of the 1# part is showed by fig.7. the arrow says the crack direction. The photos by SEM 
show that the mechanism of the break is quasi-cleavage and brittle, not fatigue, which is because of overload. The one of 
the 2# failed part is the same.  
 
(a) 断口宏观照片/overview of the fracture surface 
 
 
(b)区域1 准解理脆性断裂                           (c)区域2 准解理脆性断裂 
/region1 quasi-cleavage bittleness                       /region2 quasi-cleavage bittleness 
图7  1#失效件的断口分析/Fig.7 fracture surface anylysis of 1# failed part  
断口1 
断口2 
区域1 
区域2 


 
上海汽车中心实验室 
中国·上海·嘉定区安研路201 号 
邮编. 201804 
 
SAIC QA Laboratory 
201 Anhong rd, Anting, Shanghai 
报告编号 
Report number 
 
SCL-S-12-0031M 
委托者: 质量工程科 郭强 
Request person, dept： 
委托编号:  
Request number: 
送样日期: 2012.02.20 
Request date:  
报告日期: 2012.03.12 
Report date：  
第8页共9页 
 
SMPV-0.2.3-002-QA -F01 
上海汽车 
SAIC Motor 
 
 
（a）断口1 和断口2 的宏观照片/ overview of the fracture surface 1 and 2 
 
 
(b)区域1 准解理脆性断裂                           (c)区域2 准解理脆性断裂 
/region1 quasi-cleavage bittleness                       /region2 quasi-cleavage bittleness 
图8  2#失效件的断口分析 
Fig. 8 fracture surface anylysis of 2# failed part 
 
 
 
 
 
 
 
 
 
 
 
断口1 
断口2 
区域1 
区域2 


 
上海汽车中心实验室 
中国·上海·嘉定区安研路201 号 
邮编. 201804 
 
SAIC QA Laboratory 
201 Anhong rd, Anting, Shanghai 
报告编号 
Report number 
 
SCL-S-12-0031M 
委托者: 质量工程科 郭强 
Request person, dept： 
委托编号:  
Request number: 
送样日期: 2012.02.20 
Request date:  
报告日期: 2012.03.12 
Report date：  
第9页共9页 
 
SMPV-0.2.3-002-QA -F01 
上海汽车 
SAIC Motor 
（3）材料检测 Material Test 
    材料检测结果正常，如下表1 所示。成分的测试结果取样为1#失效件。The material test results are normal, 
showed by table 1. The sample for the chemical composition is from the 1# failed part. 
 
表1 材料检测结果 
Table 1  material test results 
序
号 
No. 
试验项目 
Test item 
额定值 
Requirement 
试验结果 
Test result 
评价 Evaluation 
合格 
OK 
不合格 
Not OK 
1 
化学成分1 
Chemical Composition 
ADC 12 
（JIS H5302-2006） 
 
 
 
 
 
Cu:1.5-3.5 
2.137 
× 
 
 
 
Si:9.6-12.0 
9.65 
× 
 
 
 
Mg: ≤0.30 
0.207 
× 
 
 
 
Zn: ≤1.0 
0.894 
× 
 
 
 
Fe: ≤1.3 
0.691 
× 
 
 
 
Mn: ≤0.5 
0.291 
× 
 
 
 
Ni: ≤0.5 
0.046 
× 
 
 
 
Sn: ≤0.2 
0.020 
× 
 
 
 
Ti:≤0.30 
0.037 
× 
 
2 
组织 
Microstructure 
变质 
Transformation 
正常（见图2/3(e,f)） 
× 
 
3 
硬度 
hardness 
/ 
HB5/250：109.110,111 
/ 
 
备  注：1） 该项检测委托上海机动车检测中心完成，报告编号：CW1210090H000。  
Remark：  1) Outsourcing test result (SMVIC), report number CW1210090H000.

File: 材料工程师/SCL-S-12-0032M Ex valve 失效分析报告.pdf.md
# SCL-S-12-0032M Ex valve 失效分析报告.pdf

 
上海汽车中心实验室 
中国·上海·嘉定区安研路201 号 
邮编. 201804 
 
SAIC Central Laboratory 
201 Anhong rd, Anting, Shanghai, China 
报告编号 
Report number 
 
SCL-S-12-0032M 
委托者: 郭强， SQE 
Request person, dept： 
委托编号: / 
Request number: 
送样日期: 2012.02.09 
Request date:  
报告日期: 2012.03.13 
Report date：  
第1页共9页 
 
分发: 
Distribution 
郭强， SQE 
检验者Author 
Liz Greasley 
审核Auditor 
 
批准Approver 
 
日期Date 
2012.03.13 
日期Date 
 
日期Date 
 
SMPV-0.2.3-002-QA -F01 
上海汽车 
SAIC Motor 
零件号Part number 
10049011 
 零件名称 
Part name 
排气门 Exhaust valve 
图纸日期Drawing date 
2010.03.30 
零件生产日期Part production date 
/ 
 供货商 
Supplier 
济南沃德 Jinan Worldwide Automotive 
Components  
车型/项目Car type/project 
AP11 
阶段性报告 Interim report                结论性报告 Conclusion report          
 
Ⅰ.任务描述 Task description 
实验室受委托对排气门进行失效原因分析，失效零件具体信息如下： 
As requested, QA lab has analyzed the failure of exhaust valve. The information of the failed part is as following： 
零件信息：Part information 
零件名称 
Part name 
排气门 Exhaust valve 
车制造日期 
Vehicle production date 
/ 
VIN 码 
VIN 
LSJA16E36BG025405 
销售日期 
Sale date 
/ 
车辆里程数 
Car mileage 
12390 公里 (km)  
维修站名称 
Sale agent 
/ 
失效模式描述 
Failure circumstance  
客户描述发动机抖动，检查发现一缸缺火，火花塞湿润缸压只有2bar.。 拆开发现一个
排气门破坏。Customer reported engine judder. On inspection found no combustion on cyl. 1, wet 
spark plug and only 2bar cyl. pressure.  One exhaust valve was found to be damaged. 
原材料信息：Raw material information 
原材料及牌号 
Raw material specification 
X50CrMnNiNbN219 (头)  
P37S （盘锥）  
原材料厂商 
Raw material producer 
/ 
散件供应商 
Component supplier 
济南沃德
Jinan Worldwide 
Automotive Components 
金属热处理状态 
Metal heat treatment state 
/ 
失效零件见图1：The failed part is shown in figure 1.  
 
Ⅱ. 结论与建议 Conclusions and Suggestions 
结论Conclusions： 
1.气门盘锥因冲蚀而出现失效。 无法敲定基本根源。The valve has failed through erosion of valve seat material.  The 
root cause cannot be found. 
2. 大量的钙沉积在气门头和盘锥；其起源不清楚。 Significant calcium deposit was found on the valve head and seat, 
the origin of this is not known.  
3. 气门杆上有一个划痕；由于处于较高的部位，在运行过程中不会干涉气门的密封。划痕起源不明确。A scratch 
on the valve stem is too high to interfere with the valve seal during running. The origin of this is not known.  
4. 气门头及盘锥材料合格。The valve and seat materials met the requirements. 
 建议Suggestions： 
1. 为了进一步调查，受影响的缸盖应返回到实验室，连同油样。In order to investigate further, the affected cylinder 
head should be returned to the laboratory, together with an oil sample.   
2. 请不要对提交到实验室故障组件进行清理，因为这有可能消除重要的证据；只是去除任何水是必要的。 
Please do not clean failed components before submission to laboratory, as this can remove important evidence. Only 
removal of any water is necessary. 


 
上海汽车中心实验室 
中国·上海·嘉定区安研路201 号 
邮编. 201804 
 
SAIC QA Laboratory 
201 Anhong rd, Anting, Shanghai 
报告编号 
Report number 
 
SCL-S-12-0032M 
委托者: 郭强， SQE 
Request person, dept： 
委托编号:  /  
Request number: 
送样日期: 2012.02.09 
Request date:  
报告日期: 2012.03.13 
Report date：  
第2页共9页 
 
SMPV-0.2.3-002-QA -F01 
上海汽车 
SAIC Motor 
III. 调查结果 Investigation Results  
图1 所示的排气门（图1b 是由ASC 提交的照片。显然，许多燃烧滓被清洗，然后委托零件）。  
气门失效是由于气门盘锥大约1/4 左右周长的区域被严重地冲蚀。气门头可以明显看见黄色的沉积物，冲蚀的痕
迹（见图2 和3）。 
The exhaust valve is shown in figure 1 (figure 1b is a photo submitted by the ASC. It’s clear much of the combustion 
deposit was cleaned away before submission to laboratory). 
Failure occurred through loss of severe erosion valve seat material around approx 1/4 of the circumference. A significant 
amount of yellow-coloured deposit was seen on the valve seat, valve face, and in the eroded channels (figures 2 & 3).   
 
 
 
 
 
 
 
 
 
 
图1  a) 排气门, 收到的情况 b) 气门，从发动机取出后 
Figure 1  a) Valve as received at laboratory b) Valve after removal from engine 
 
   
 
图2  a)气门冲蚀  b)冲蚀面上有黄色粒状沉积物 
Figure 2  a) Valve erosion b) Yellow granular deposit in eroded area 
a 
b 
a 
b 


 
上海汽车中心实验室 
中国·上海·嘉定区安研路201 号 
邮编. 201804 
 
SAIC QA Laboratory 
201 Anhong rd, Anting, Shanghai 
报告编号 
Report number 
 
SCL-S-12-0032M 
委托者: 郭强， SQE 
Request person, dept： 
委托编号:  /  
Request number: 
送样日期: 2012.02.09 
Request date:  
报告日期: 2012.03.13 
Report date：  
第3页共9页 
 
SMPV-0.2.3-002-QA -F01 
上海汽车 
SAIC Motor 
用EDX 来分析黄色沉积物，发现含有大量的钙和氧，并含有一定量的硫，磷，锌（图3 和4）。这些元素在气门
材料中不是必要的元素。 钙盐的沉积物是含有大量添加剂的石油燃烧产生的结果。  
EDX analysis of the yellow deposit, showed a substance high in Calcium and Oxygen, with significant amounts of 
Sulphur, Phosphorous and Zinc (figures 3 & 4). None of these elements are prevalent in the valve alloy material. The 
calcium salt deposit was generated from combustion of oil containing high quantities of oil additives. 
 
   
   
图3  气门头有很硬的黄色沉积物 
Figure 3  Hard yellow deposit on valve head 
 
 
 
图4  黄色滓来EDX 分析 
Figure 4  EDX analysis of the yellow deposit 
a 
b 


 
上海汽车中心实验室 
中国·上海·嘉定区安研路201 号 
邮编. 201804 
 
SAIC QA Laboratory 
201 Anhong rd, Anting, Shanghai 
报告编号 
Report number 
 
SCL-S-12-0032M 
委托者: 郭强， SQE 
Request person, dept： 
委托编号:  /  
Request number: 
送样日期: 2012.02.09 
Request date:  
报告日期: 2012.03.13 
Report date：  
第4页共9页 
 
SMPV-0.2.3-002-QA -F01 
上海汽车 
SAIC Motor 
图5 所示ASC 拍的照片。 看出来4 号缸与其它缸的沉积物种类不一样。但由于无法对这些零件进行亲自检查，
所以不能给出充分的分析。From the photographs of the engine, submitted by the ASC, the deposit type appears different 
on cylinder 4, to the other cylinders (figure 5).however it’s not possible to give a full analysis without inspection of the 
parts themselves. 
  
 
 
图5  ASC 拍的发动机照片 a) 全部缸盖 b) 1 号缸 -片状橘色滓 c) 4 号缸 –粒状黄色沉积物 
Figure 5  Photos of the cylinder head (from ASC)  a) All cylinders  b) Cylinder 1 – chalky orange-coloured residue,  
c) Cylinder 4 – Granular yellow-coloured deposit 
失效气门 
Failed 
valve 
a 
b 
c 


 
上海汽车中心实验室 
中国·上海·嘉定区安研路201 号 
邮编. 201804 
 
SAIC QA Laboratory 
201 Anhong rd, Anting, Shanghai 
报告编号 
Report number 
 
SCL-S-12-0032M 
委托者: 郭强， SQE 
Request person, dept： 
委托编号:  /  
Request number: 
送样日期: 2012.02.09 
Request date:  
报告日期: 2012.03.13 
Report date：  
第5页共9页 
 
SMPV-0.2.3-002-QA -F01 
上海汽车 
SAIC Motor 
气门杆有一个显着的划痕（图6）。根据工程部门提供得尺寸,最大的升程，划痕和气门的油封之间仍然应该有>5
毫米的。然而，有可能在装配时，要么划伤损坏的印章，或外力损坏气门和密封在同一时间。  
气门油封的磨损可能导致原油泄漏，并造成气门上的碳积聚。  
The valve stem has a significant scratch (figure 6).  According to the dimensions provided by engineering, at maximum 
lift, there should still be >5mm between the scratch and the valve seal.  However, it’s possible that either the scratch 
damaged the seal during initial assembly, or that an external force damaged both the valve and the seal at the same time.  
Valve seal wear could lead to oil leakage, and cause carbon build-up on the valve. 
 
   
 
 
图6  a) 气门杆有划 b) 划痕位置高于油封， 运行中不应该影响油封 
Figure 6  a) Valve stem has a scratch  b) Scratch position should not interfere with valve seal during running 
 
 
图7  气门杆端面正常，无磨损   
Figure 7  Valve stem end has normal ground surface, no wear 
(valve open 气门打开) 64.7mm 
27mm 
3.5mm 
100.5mm (min) 
5.3 mm 


 
上海汽车中心实验室 
中国·上海·嘉定区安研路201 号 
邮编. 201804 
 
SAIC QA Laboratory 
201 Anhong rd, Anting, Shanghai 
报告编号 
Report number 
 
SCL-S-12-0032M 
委托者: 郭强， SQE 
Request person, dept： 
委托编号:  /  
Request number: 
送样日期: 2012.02.09 
Request date:  
报告日期: 2012.03.13 
Report date：  
第6页共9页 
 
SMPV-0.2.3-002-QA -F01 
上海汽车 
SAIC Motor 
材料分析 Material Analysis 
序号 
No. 
试验项目 
Test item 
额定值 
Requirement 
试验结果 
Test result 
评价 Evaluation 
合格 
OK 
不合格 
Not 
OK 
1 
硬度Hardness （头） 
≥ 28 HRC 
x̄  = 377 HV1 (38.5 HRC) 
373, 377, 381 HV1 
X 
 
2 
化学成分 （头） 
Chemical composition 
1.4882 
 
 
 
 
% C 
0.45 – 0.55 
0.54 
X 
 
 
% Si 
≤ 0.45 
0.16 
X 
 
 
% Mn 
8.00 – 10.00 
8.65 
X 
 
 
% P 
≤ 0.045 
0.027 
X 
 
 
% S 
≤ 0.030 
0.001 
X 
 
 
% Cr 
20.00 – 22.00 
20.32 
X 
 
 
% Ni 
3.50 – 5.50 
4.47 
X 
 
 
% W 
0.80 – 1.50 
1.04 
X 
 
 
% Nb + Ta 
1.80 – 2.50 
2.175 (Nb2.17 + Ta0.005) 
X 
 
 
% N 
0.40 – 0.80 
0.49 
X 
 
3.1 
气门盘锥Valve seat facing 
化学成分 composition 
P37S 
 
EDX 来分析类色 (见图8) 
/ 
/ 
 
C 
1.75 
 
 
 
Si 
1.10 
 
 
 
Mn 
≤ 0.03 
 
 
 
Cr 
28 
 
 
 
Ni 
22.5 
 
 
 
W 
12.25 
 
 
 
Co 
 
 
 
 
Fe 
≤ 1.35 
 
 
 
P 
≤ 0.030 
 
 
 
S 
≤ 0.030 
 
 
3.2 
Depth 深度 
0.38 – 0.5 – 0.38 mm 
0.6 – 0.7 – 0.6 mm  (见图9) 
X 
 
4 
金相组织 
Microstructure 
/ 
气门盘锥: 枝晶组织 
芯部: 奥氏体 + 碳化物 
/ 
/ 
5 
尺寸 
Dimensions 
见图纸 
（见附件1） 
X 
 
 


 
上海汽车中心实验室 
中国·上海·嘉定区安研路201 号 
邮编. 201804 
 
SAIC QA Laboratory 
201 Anhong rd, Anting, Shanghai 
报告编号 
Report number 
 
SCL-S-12-0032M 
委托者: 郭强， SQE 
Request person, dept： 
委托编号:  /  
Request number: 
送样日期: 2012.02.09 
Request date:  
报告日期: 2012.03.13 
Report date：  
第7页共9页 
 
SMPV-0.2.3-002-QA -F01 
上海汽车 
SAIC Motor 
 
 
 
图8 气门盘锥材料来EDX 分析, 表明正确元素 
Figure 8  EDX analysis of the valve seat material shows that the correct elements are present 
 
 
 
   
 
图9 对比气门正常及侵蚀过的地方 
Figure 9  Comparison normal and eroded areas of the valve.  
 


 
上海汽车中心实验室 
中国·上海·嘉定区安研路201 号 
邮编. 201804 
 
SAIC QA Laboratory 
201 Anhong rd, Anting, Shanghai 
报告编号 
Report number 
 
SCL-S-12-0032M 
委托者: 郭强， SQE 
Request person, dept： 
委托编号:  /  
Request number: 
送样日期: 2012.02.09 
Request date:  
报告日期: 2012.03.13 
Report date：  
第8页共9页 
 
SMPV-0.2.3-002-QA -F01 
上海汽车 
SAIC Motor 
 
 
图10 破坏位置， 表示盘锥材料被失去 
Figure 10  Cross-section through damaged area, showing loss of valve seat material 
 
图11 气门金相组织： 芯部奥氏体（左）盘锥焊接材料 （右） 
Figure 11  Valve microstructure, core austenite + carbides (left), valve seat faced (right) 


 
上海汽车中心实验室 
中国·上海·嘉定区安研路201 号 
邮编. 201804 
 
SAIC QA Laboratory 
201 Anhong rd, Anting, Shanghai 
报告编号 
Report number 
 
SCL-S-12-0032M 
委托者: 郭强， SQE 
Request person, dept： 
委托编号:  /  
Request number: 
送样日期: 2012.02.09 
Request date:  
报告日期: 2012.03.13 
Report date：  
第9页共9页 
 
SMPV-0.2.3-002-QA -F01 
上海汽车 
SAIC Motor 
IV. 附件: 尺寸测试报告 
Appendix : Dimensional report

File: 材料工程师/SCL-S-12-0033M  W5  后稳定杆.pdf.md
# SCL-S-12-0033M  W5  后稳定杆.pdf

 
上海汽车中心实验室 
中国·上海·嘉定区安研路201 号 
邮编. 201804 
 
SAIC Central Laboratory 
201 Anhong rd, Anting, Shanghai, China 
报告编号 
Report number 
 
SCL-S-12-0033M 
委托者: SQE   郑亚军 
Request person, dept： 
委托编号: SCL-S-12-0033M 
Request number: 
送样日期: 2012.2.10 
Request date:  
报告日期: 2012.2.17 
Report date：  
第1页共5页 
 
分发: 
Distribution 
SOE  郑亚军 
检验者Author 
白云岭 
审核Auditor 
 
批准Approver 
 
日期Date 
2012.2.17 
日期Date 
 
日期Date 
 
SMPV-0.2.3-002-QA -F01 
上海汽车
SAIC Motor
零件号Part number 
K45711-CD000 
 零件名称 
Part name 
后稳定杆 
STABILIZER BAR-RR 
图纸日期Drawing date 
2007.9.20 
零件生产日期Part production date 
/ 
 供货商 
Supplier 
中国弹簧制造有限公司 
China Spring Corporation Limited 
车型/项目Car type/project 
W5 
阶段性报告 Interim report                结论性报告 Conclusion report          
 
Ⅰ.任务描述 Task description 
实验室受委托对后稳定杆进行失效原因分析，失效零件具体信息如下：As requested, QA lab has analyzed the failure of STABILIZER 
BAR-RR. The background information of the failed part is as below： 
零件信息：Part information 
零件名称 
Part name 
后稳定杆 
STABILIZER BAR-RR 
制造日期 
Production date 
/ 
VIN 码 
/ 
销售日期Sale date 
/ 
车辆里程数 
Car mileage 
9548 公里 (km)  
维修站名称 
Sale agent 
库尔勒锦菱 
失效模式描述 
Failure circumstance  
客户处发生断裂。The failure was founded in customer. 
原材料信息：Raw material information 
原材料及牌号 
Raw material specification
55Cr3 
原材料厂商 
Raw material producer 
/ 
散件供应商 
Component supplier 
/ 
金属热处理状态 
Metal heat treatment 
state 
调质 quenching and tempering 
失效零件见图1：The failed part is shown in figure1.  
 
Ⅱ. 结论与建议 Conclusions and Suggestions 
 
结论Conclusions： 
1、回火不足引起的延迟脆性断裂。The part failed due to temper embrittlement. 
2、芯部硬度不合格，高于技术要求。The hardness was higher than the requirement of the drawing. 
 
 
建议Suggestions： 
1、加强过程质量控制，如热处理。Strengthen the process of quality control, such as heat treatment. 


 
上海汽车中心实验室 
中国·上海·嘉定区安研路201 号 
邮编. 201804 
 
SAIC QA Laboratory 
201 Anhong rd, Anting, Shanghai 
报告编号 
Report number 
 
SCL-S-12-0033M 
委托者: 郑亚军 
Request person, dept： 
委托编号: SCL-S-12-0033M 
Request number: 
送样日期:  2012.2.10 
Request date:  
报告日期: 2012.2.17 
Report date：  
第2页共5页 
 
SMPV-0.2.3-002-QA -F01 
上海汽车
SAIC Motor
III. 调查结果 Investigation Results  
一、 断口分析： 
1、 失效件宏观形貌，如图1、图2。 
2、 失效件断裂位置，距离稳定杆断头约100mm，见图4。 
3、 距离安装孔75mm 外侧、靠近端头部位，开始有一段磨损擦伤，檫伤长度约40mm，最深磨损檫伤约
0.20mm，见图3。经观察同型号车辆稳定杆装配位置关系，正常装配、运行时稳定杆该部位不会与其
他零件发生干涉，依此可以判定断磨损檫伤是失效件断裂后发生的。 
 
 
 
图1 失效件实物形貌                          图2 失效件在车辆中的位置情况 
 
  
图3                            图4 
 
 
 
 
 
 
 
 
 
 
 
 
 
 
 
 


 
上海汽车中心实验室 
中国·上海·嘉定区安研路201 号 
邮编. 201804 
 
SAIC QA Laboratory 
201 Anhong rd, Anting, Shanghai 
报告编号 
Report number 
 
SCL-S-12-0033M 
委托者: 郑亚军 
Request person, dept： 
委托编号: SCL-S-12-0033M 
Request number: 
送样日期:  2012.2.10 
Request date:  
报告日期: 2012.2.17 
Report date：  
第3页共5页 
 
SMPV-0.2.3-002-QA -F01 
上海汽车
SAIC Motor
4、 用扫描电镜对断口进行断口微观观察：裂纹起始位置图箭头所示，见图5；裂纹起始位置断口微观形貌，
见图6；断口芯部微观形貌，见图7； 
       
图5 
          
 
图6  断口芯部微观形貌：沿晶脆性断口      图7 裂纹起始位置微观形貌：沿晶脆性断口 
5、库存合格零件人为敲断的断口观察： 
  
 
图8                        图8 微观形貌：韧性断口 
切割面 
合格零
件人为
敲断的
断口 


 
上海汽车中心实验室 
中国·上海·嘉定区安研路201 号 
邮编. 201804 
 
SAIC QA Laboratory 
201 Anhong rd, Anting, Shanghai 
报告编号 
Report number 
 
SCL-S-12-0033M 
委托者: 郑亚军 
Request person, dept： 
委托编号: SCL-S-12-0033M 
Request number: 
送样日期:  2012.2.10 
Request date:  
报告日期: 2012.2.17 
Report date：  
第4页共5页 
 
SMPV-0.2.3-002-QA -F01 
上海汽车
SAIC Motor
二、 理化分析： 
零件状态 
Part status
序号 
NO. 
试验项目 
Test item 
额定值 
Requirement 
试验结果 
Test result 
评价 Evaluation
合格 
OK 
不合格
Not 
OK 
失效件 
1.1 
化学成分
/R55Cr3 
 
 
 
 
C 
0.52-0.59 
0.52 
X 
 
Si 
≤0.40 
0.33 
X 
 
Mn 
0.70-1.10 
0.95 
X 
 
P 
≤0.030 
0.012 
X 
 
S 
≤0.030 
0.005 
X 
 
Cr 
0.70-1.00 
0.91 
X 
 
1.2 
芯部硬度 
39.5-45.5HRC 
51.1、51.8、51.9 
 
X 
1.3 
表面脱碳 
/ 
0  
(图9) 
/ 
 
1.4 
非金属夹杂物
/ 
C0.5、D0.5 
(图10、11) 
/ 
 
1.5 
金相组织 
回火屈氏体 
回火屈氏体+回火马氏体
(图12) 
 
X 
库存件 
2.1 
芯部硬度 
39.5-45.5HRC 
42.5、43.0、43.6 
X 
 
2.2 
表面脱碳 
/ 
0 
(图13) 
/ 
 
2.3 
非金属夹杂物
/ 
D0.5 
(图14) 
/ 
 
2.4 
金相组织 
回火索氏体 
回火索氏体 
(图15) 
X 
 
 
 
  
 
图9 表面脱碳：0                    图10 非金属夹杂物：C0.5 


 
上海汽车中心实验室 
中国·上海·嘉定区安研路201 号 
邮编. 201804 
 
SAIC QA Laboratory 
201 Anhong rd, Anting, Shanghai 
报告编号 
Report number 
 
SCL-S-12-0033M 
委托者: 郑亚军 
Request person, dept： 
委托编号: SCL-S-12-0033M 
Request number: 
送样日期:  2012.2.10 
Request date:  
报告日期: 2012.2.17 
Report date：  
第5页共5页 
 
SMPV-0.2.3-002-QA -F01 
上海汽车
SAIC Motor
  
 
图11  非金属夹杂物：D0.5             图12 基体组织：回火屈氏体+回火马氏体 
 
 
图13  表面脱碳：0                                      图14 非金属夹杂物：D0.5 
 
图15 基体组织：回火屈氏体

File: 材料工程师/SCL-S-12-0034M 后出风口总成.pdf.md
# SCL-S-12-0034M 后出风口总成.pdf

 
上海汽车中心实验室
(QA Lab) 
中国·上海·嘉定区安研路201 号 
邮编. 201804 
No. 201 Anyan Road, Jiading District,  
Shanghai, China. 
Post code :200433 
报告编号：Report number 
SCL-S-12-0034M 
委托者Requestor：SQE 陈剑斌 
送样日期Deliver date：2012.02.10 
报告日期Report date：2012.02.24 
第 1 页 共 3 页 
Page 1 of 3  
 
上海汽车 
SAIC Motor 
零件号 
Part number 
10075137-ASA 
零件名称 
Part name 
后出风口总成 
Rear air outlet 
图纸日期 
Drawing date  
/ 
零件生产日期 
Production date 
/ 
供货商 
Supplier 
延峰伟世通 
Yanfeng 
车型/项目 
Car type/project 
IP21 MCE 
 
   阶段性报告  Stage report        结论性报告 Conclusion report           测试报告 Test report 
Ⅰ.任务描述 Task description 
实验室受委托对后出风口总成进行失效原因分析，失效零件具体信息如下： 
As requested, QA lab has analyzed the invalid cause of rear air outlet, and the information of invalid part is shown as 
following： 
零件信息：Part information 
零件名称 
Part name 
后出风口总成 
Rear air outlet 
制造日期 
Production date 
/ 
VIN 码 
VIN number 
LSJW26H30CS990001 
销售日期 
Sale date 
/ 
车辆里程数 
Car mileage 
0 km 
销售商 
Sale agent 
/ 
失效模式描述 
Invalid situation 
description 
水平叶片止位断裂 
Stop block of horizontal blade fractured. 
原材料信息：Raw material information 
原材料及牌号 
Raw material 
and trademark 
PBT+GF30 
原材料厂商 
Raw material producer 
Sabic 
散件供应商 
Part supplier 
宁波库贴 
金属热处理状态 
Metal heat treatment state 
/ 
失效零件见图1：The invalid part is shown in Fig 1.  
Ⅱ. 结论与建议 Conclusions and suggestions 
结论： 1、零件受力超负荷导致失效。 
       2、零件材料不符合质量要求，但这不是引起失效的主要原因。 
Conclusions:  1. The part was overloaded which led to the failure. 
            2. Material performance of the part didn’t conform to requirements. But this was not the root cause of the 
failure. 
建议： 1、改进材料性能。 
Suggestions：1. The material performance should be improved. 
 
分发： 
Dispenser 
SQE 陈剑斌 
检验者： 
Identifier 
狄春峰 
审核： 
Auditor 
 
批准： 
Approver 
 
日期： 
Date 
2012.02.24 
日期： 
Date 
 
日期： 
Date 
 
 


 
上海汽车中心实验室
(QA Lab) 
中国·上海·嘉定区安研路201 号 
邮编. 201804 
No. 201 Anyan Road, Jiading District,  
Shanghai, China. 
Post code :200433 
报告编号：Report number 
SCL-S-12-0034M 
委托者Requestor：SQE 陈剑斌 
送样日期Deliver date：2012.02.10 
报告日期Report date：2012.02.24 
第 2 页 共 3 页 
Page 2 of 3  
 
上海汽车 
SAIC Motor 
 
图1 失效件 
Fig.1 Failure part 
 
 
III. 测试结果 Test Results 
序号 
No. 
试验项目 
Test item 
额定值 
Requirement 
试验结果 
Test result 
评价 Evaluation 
第一次 
第二次 
合格 
qualified 
不合格 
unqualified 
Ⅰ 
失效件 
 
 
1 
红外（GB/T6040-2002） 
Infrared Spectroscopy 
PBT 
PBT 
× 
 
2 
熔点（GB/T19466.3-2006） 
Melting point (℃) 
220±5 
224 
× 
 
3 
焓值（GB/T19466.3-2006） 
Enthalpy (J/g) 
/ 
29.7 
36.0 
 
 
4 
灰分（GB/T9345.1-2008） 
Ash content (%) 
30±5 
30.0 
× 
 
5 
冲击强度（ISO179-1:2000） 
Impact strength (kJ/m2) 
≥50 
45* 
 
× 
6 
拉伸强度（ISO527-2） 
Tensile strength (MPa) 
≥100 
120* 
× 
 
*该试验项目为供应商现场以样条进行试验。 
 
 
 
 
 


 
上海汽车中心实验室
(QA Lab) 
中国·上海·嘉定区安研路201 号 
邮编. 201804 
No. 201 Anyan Road, Jiading District,  
Shanghai, China. 
Post code :200433 
报告编号：Report number 
SCL-S-12-0034M 
委托者Requestor：SQE 陈剑斌 
送样日期Deliver date：2012.02.10 
报告日期Report date：2012.02.24 
第 3 页 共 3 页 
Page 3 of 3  
 
上海汽车 
SAIC Motor 
Ⅳ. 宏观分析 Macroscopic observation 
 
对断口进行放大观察(见图2)。从断口可以判断断裂方向如图所示。断裂起始位置应力发白痕迹，说明此断
裂为韧性断裂。此失效是由于材料受力超负荷导致断裂。 
 
 
图2 失效件断口 
Fig. 2 Fracture of failure part 
 
    根据以上分析结果，我们对此失效进行模拟。对零件的施力方向如图3 所示。经试验，发生类似失效情况需
要施加大约130N 的力（常人较用力可以达到）。 
 
 
图3 失效模拟 
Fig.3 Crash simulation
