Repository: kujaxr/obsidian-vault

File: 材料工程师/SCL-S-12-0035M-NLE2.0T增压器进油管-倪雷.pdf.md
# SCL-S-12-0035M-NLE2.0T增压器进油管-倪雷.pdf

 
上海汽车中心实验室 
SAIC Center Lab 
中国·上海·嘉定区安研路201 号 
邮编. 201804 
No 201 Anyan road, Jiading, Shanghai China 
Post code 201804 
报告编号 
Report number 
 
SCL-S-12-0035M 
委托者:   发动机 王卫强 
Request person, dept：DREWangWeiQiang
委托编号: / 
Request number: 
送样日期:  2012-02-01 
Request date:  
报告日期:  2012-02-20 
Report date：  
第1 页共6 页 
 
分发: 
Distribution 
发动机：王卫强 
DRE：Wang WeiQiang 
上海汽车
SAIC Motor
零件号Part number 
30033264 
 零件名称 
Part name 
增压器进油管 
Turbocharger Inlet Pipe 
图纸日期Drawing date 
/ 
零件生产日期Part production date 
2011-11 
 供货商 
Supplier 
浙江铁马汽车零部件有限公司 
Zhejiang Iron Horse Auto Parts Co., Ltd. 
车型/项目Car type/project 
NLE 2.0T 
 
   阶段性报告 Interim report        结论性报告 Conclusion report 
Ⅰ.任务描述 Task description 
实验室受委托对增压器进油管进行失效原因分析，失效零件具体信息如下： 
As requested, QA lab has analyzed the failure of Turbocharger Inlet Pipe. The background information of the failed 
part is as following： 
零件信息：Part information 
零件名称 
Part name 
增压器进油管 
Turbocharger Inlet Pipe 
制造日期 
Production date 
2011-11 
VIN 码 
VIN 
/ 
销售日期 
Sale date 
/ 
车辆里程数 
Car mileage 
/ 
维修站名称 
Sale agent 
/ 
失效模式描述 
Failure circumstance description 
试验中 (9 个小时开机)，增压器进油管与增压器连接处出现断裂。 
Turbocharger Inlet Pipe connection be broken after 9 hours。  
原材料信息：Raw material information 
原材料及牌号 
Raw material specification 
20# 
原材料厂商 
Raw material producer 
/ 
散件供应商 
Component supplier 
/ 
金属热处理状态 
Metal heat treatment state 
正火Normalizing 
失效零件见图1： The failed part is shown in the figure 1 . 
 
Ⅱ. 结论与建议 Conclusions and suggestions 
结论Conclusions： 
1. 增压器进油管是由于疲劳发生的断裂。Turbocharger Inlet Pipe fractured due to fatigue. 
2. 因素：a）异常的疲劳载荷，振动等；b）严重的带状组织会造成各向异性，导致横向的抗拉强度抗疲劳性力学
性能均减弱，在横向受力的条件下，会导致产生早期疲劳失效，寿命减短。 
The contributing factors are:  
a）Abnormal fatigue loading, vibration etc  
b）Strongly banded structure will cause anisotropy, lead to the transverse tensile strength of anti-fatigue mechanical 
properties are weakened, under conditions of the transverse force, would result in early fatigue failure. 
 
建议Suggestions： 
1. 调查疲劳载荷产生的原因。Investigate the cause of the fatigue load. 
2. 改善原材料热处理状态，杜绝带状组织。Improve the heat treatment condition of the raw materials, eliminate the 
banded structure. 
 


 
上海汽车中心实验室 
中国·上海·嘉定区安研路201 号 
邮编. 201804 
 
SAIC QA Laboratory 
201 Anhong rd, Anting, Shanghai 
报告编号 
Report number 
 
SCL-S-12-0035M 
委托者:   发动机 王卫强 
Request person, dept：DREWangWeiQiang 
委托编号: / 
Request number: 
送样日期:  2012-02-01 
Request date:  
报告日期:  2012-02-20 
Report date：  
第2 页共6 页 
 
上海汽车
SAIC Motor 
III. 调查结果 Investigation Results 
增压器进油管 Turbocharger Inlet Pipe 
 
 
 
 
 
 
 
 
 
 
 
 
 
 
 
 
 
图1 失效增压器进油管 
Figure 1 Failed Inlet Pipe 
 
断口分析 Fracture analysis 
 
 
断裂起源于图c/d 区两个部位（详见图2-c/d），断面可见疲劳特征（见图3）。The fracture originated at the Fig c/d 
two sites（see Fig 2-c/d）, fatigue characteristics can be seen（see Fig3）. 
 
    在c/d 间扩展终断区，可见明显韧窝特征（见图4）。At the Final fracture zone between c/d , dimple features can be 
seen clearly（see Fig4）. 
 
    在终断区（图2-e 白亮处）可见明显的韧窝特征（见图5），表明零件最终受力后发生断裂。The dimple features 
（see Fig5）can be seen clearly at the final fracture zone（Fig2-e, white light site）, the parts fracture by overload. 
 
断面上少量的铜（见图2-b），可能来源于断裂后接触到的铜组件。Some copper deposit on the fracture（see Fig 
2-b）, possibly come from touching a copper component after fracture. 
 
 
 
 


 
上海汽车中心实验室 
中国·上海·嘉定区安研路201 号 
邮编. 201804 
 
SAIC QA Laboratory 
201 Anhong rd, Anting, Shanghai 
报告编号 
Report number 
 
SCL-S-12-0035M 
委托者:   发动机 王卫强 
Request person, dept：DREWangWeiQiang 
委托编号: / 
Request number: 
送样日期:  2012-02-01 
Request date:  
报告日期:  2012-02-20 
Report date：  
第3 页共6 页 
 
上海汽车
SAIC Motor 
 
 
 
 
 
 
 
 
 
 
 
 
 
 
 
 
 
 
 
 
 
 
 
 
 
 
 
 
 
 
 
 
 
 
 
 
 
 
 
 
图2
a）断口/ Fracture surface
b）断面有铜覆物Copper covered on cross-section
断裂方向
Fracture 
direction 
断裂方向
Fracture 
direction 
a
b
c
d
e
c/d 间扩
展终断区
Final 
fracture 
zone 
between 
c/d 


 
上海汽车中心实验室 
中国·上海·嘉定区安研路201 号 
邮编. 201804 
 
SAIC QA Laboratory 
201 Anhong rd, Anting, Shanghai 
报告编号 
Report number 
 
SCL-S-12-0035M 
委托者:   发动机 王卫强 
Request person, dept：DREWangWeiQiang 
委托编号: / 
Request number: 
送样日期:  2012-02-01 
Request date:  
报告日期:  2012-02-20 
Report date：  
第4 页共6 页 
 
上海汽车
SAIC Motor 
 
 
图3  c/d 区断面 
Fig3 c/d cross-section area 
 
 
 
 
 
 
 
 
 
 
 
 
 
 
 
 
 
 
 
图4  c/d 间扩展终断区                                图5  终断区 
  Fig4 Final fracture zone between c/d                       Fig5 Final fracture zone 


 
上海汽车中心实验室 
中国·上海·嘉定区安研路201 号 
邮编. 201804 
 
SAIC QA Laboratory 
201 Anhong rd, Anting, Shanghai 
报告编号 
Report number 
 
SCL-S-12-0035M 
委托者:   发动机 王卫强 
Request person, dept：DREWangWeiQiang 
委托编号: / 
Request number: 
送样日期:  2012-02-01 
Request date:  
报告日期:  2012-02-20 
Report date：  
第5 页共6 页 
 
上海汽车
SAIC Motor 
 
材料分析Materials Analysis 
 
1、 失效件 
进油管近失效部位的金相组织呈明显的带状组织（图7），与较远部位（图8）有明显区别。The microstructure 
near the failure area was obvious band structure（Fig 7）, obvious different with the distant parts（Fig 8）. 
 
 
序号 
No. 
试验项目 
Test item 
额定值 
Requirement 
试验结果 
Test result 
评价 Evaluation 
合格 
OK 
不合格
Not OK
1 
化学成分 
Chemical Composition
 
不用测试Not necessary 
to measure 
 
 
 
 
 
 
 
 
2 
失效零件金相组织 
Failure Microstructure 
GB/T 13299 
 
 
 
2.1 
近失效区 
Near failure zone 
 
4B，等轴晶粒+变形晶
粒组成的铁素体+珠光
体均匀交替带（见图7）
 
 
2.2 
远离失效部位 
Away from the failure 
parts 
 
1B，组织总的取向为变
形方向，带状不很明显
（见图8） 
 
 
 
 
 
 
 
 
 
 
 
 
 
 
 
 
 
 
 
图6 金相测试部位图 
Fig6 Metallurgical test site map 
 
 
近失效区 
Near failure zone 
远离失效部位 
Away from the failure parts 


 
上海汽车中心实验室 
中国·上海·嘉定区安研路201 号 
邮编. 201804 
 
SAIC QA Laboratory 
201 Anhong rd, Anting, Shanghai 
报告编号 
Report number 
 
SCL-S-12-0035M 
委托者:   发动机 王卫强 
Request person, dept：DREWangWeiQiang 
委托编号: / 
Request number: 
送样日期:  2012-02-01 
Request date:  
报告日期:  2012-02-20 
Report date：  
第6 页共6 页 
 
上海汽车
SAIC Motor 
 
 
 
 
 
 
 
 
 
 
 
 
 
 
 
 
 
 
图7 近失效区金相组织（100X）-4B 
Fig7 Microstructure near failure zone（100X）-4B 
 
 
 
 
 
 
 
 
 
 
 
 
 
 
 
 
 
 
 
图8 远离失效部位金相组织（100X）-1B 
Fig8 Microstructure away from the fracture（100X）-1B

File: 材料工程师/SCL-S-12-0036M IS12 转向拉杆.pdf.md
# SCL-S-12-0036M IS12 转向拉杆.pdf

 
上海汽车中心实验室 
中国·上海·嘉定区安研路201 号 
邮编. 201804 
 
SAIC Central Laboratory 
201 Anhong rd, Anting, Shanghai, China 
报告编号 
Report number 
 
SCL-S-12-0036M 
委托者: 质量分析科 罗增峰 
Request person, dept： 
委托编号:  
Request number: 
送样日期: 2012.02.14 
Request date:  
报告日期: 2012.02.22 
Report date：  
第1页共5页 
 
分发: 
Distribution 
质量分析科 罗增峰 
检验者Author 
 
审核Auditor 
 
批准Approver 
 
日期Date 
 
日期Date 
 
日期Date 
 
SMPV-0.2.3-002-QA -F01 
上海汽车 
SAIC Motor 
零件号Part number 
10078543 
 零件名称 
Part name 
动力转向机及拉杆总成 
Tie rod assembly 
图纸日期Drawing date 
/ 
零件生产日期Part production date 
/ 
 供货商 
Supplier 
万都底盘部件（苏州）有限公司 
MANDO  
车型/项目Car type/project 
IS12 
阶段性报告 Interim report                结论性报告 Conclusion report          
 
Ⅰ.任务描述 Task description 
实验室受委托对动力转向机及拉杆总成的失效原因分析，失效零件具体信息如下： 
As requested, QA lab has analyzed the failure of the tie rod. The background information of the failed part is as following： 
零件信息：Part information 
零件名称 
Part name 
动力转向机及拉杆总成 
Tie rod assembly 
制造日期 
Production date 
2010.8 
VIN 码 
VIN 
/ 
销售日期 
Sale date 
/ 
车辆里程数 
Car mileage 
约2000Km 
维修站名称 
Sale agent 
/ 
失效模式描述 
Failure circumstance  
拉杆弯曲变形。The tie-rod link was bent 
原材料信息：Raw material information 
原材料及牌号 
Raw material specification 
40Cr 
原材料厂商 
Raw material producer 
兴澄特钢有限公司 
Xingcheng Special Steel Co., Ltd. 
散件供应商 
Component supplier 
索密克 
SOMIC 
金属热处理状态 
Metal heat treatment state 
调质 
Quenching+ Temper 
失效零件见图1：The failed part is shown in figure 1.  
 
Ⅱ. 结论与建议 Conclusions and Suggestions 
 
结论Conclusions： 
（1） 拉杆是在异常的受力情况下发生弯曲的。The tie rod was bent due to bearing abnormal load. 
（2） 拉杆材料满足技术要求。The material meets the technical requirements. 
 
建议Suggestions： 
（1）建议售后服务科了解客户如何使用导致零部件失效，并反馈给DRE 和其它部门，有助于增加对产品的了解，
提升产品的质量。Request service department can find out the use by the customer which cause the part to fail.  Feedback the information to DRE and 
other departments, to increase understanding and improve the quality of the part. 
（2）请DRE 根据SMTC 3 210 003 进行路缘行车测试和碰撞载荷试验（整车未进行该项测试），以考察转向系统
的安全使用条件。DRE must carry out kerb jacking and impact load tests according to SMTC 3 210 003 (tests not carried out) in order to research the 
conditions for safe use. 
 


 
上海汽车中心实验室 
中国·上海·嘉定区安研路201 号 
邮编. 201804 
 
SAIC QA Laboratory 
201 Anhong rd, Anting, Shanghai 
报告编号 
Report number 
 
SCL-S-12-0036M 
委托者: 质量分析科 罗增峰 
Request person, dept： 
委托编号:  
Request number: 
送样日期: 2012.02.14 
Request date:  
报告日期: 2012.02.22 
Report date：  
第2页共5页 
 
SMPV-0.2.3-002-QA -F01 
上海汽车 
SAIC Motor 
III. 测试结果与分析 Test Results and Analysis  
（1）失效产品 Failed Parts 
     左内拉杆在螺纹处发生弯曲变形，如图1 所示。在正常的使用情况下，拉杆在工作中承受拉和压的载荷。
如果压的载荷过大，或在异常情况下，受到横向的力，均会发生弯曲变形。由于内拉杆螺纹的位置约处于两点受
力的中间部位，是最薄弱的地方，所以拉杆在此处出现弯曲变形。 
拉杆及其周围的底盘部件表面完好，未发现任何异常的痕迹。只是左侧螺母的表面有拆卸和拧紧的痕迹，这
是由于该车曾由于车子跑偏在维修店作过多次调整。 
 
  
图1 失效情况 
 
     左侧轮胎和轮毂完好，未见任何外界撞击的损伤，如图2 所示。 
 
 
图2 左轮外观 
 
     两球铰连接端未见任何损伤和异常，如图3 所示。 
 
 
 
车子跑偏，做过
调整，螺母表面
有拆卸和拧紧
的痕迹。 
 
正常的
螺母痕
迹。 
周围零
件及拉
杆未见
异常痕
迹 
左拉杆 
右拉杆 


 
上海汽车中心实验室 
中国·上海·嘉定区安研路201 号 
邮编. 201804 
 
SAIC QA Laboratory 
201 Anhong rd, Anting, Shanghai 
报告编号 
Report number 
 
SCL-S-12-0036M 
委托者: 质量分析科 罗增峰 
Request person, dept： 
委托编号:  
Request number: 
送样日期: 2012.02.14 
Request date:  
报告日期: 2012.02.22 
Report date：  
第3页共5页 
 
SMPV-0.2.3-002-QA -F01 
上海汽车 
SAIC Motor 
  
 
（a）连接转向节的球铰轴                        （b）另一连接端 
图3 两连接受力端情况 
       
      客户已经在4S 店更换了该总成，并且没有任何异议，表明有可能存在异常使用的情况。 
 
（2）微观检测  Micro-analysis 
      内拉杆弯曲一侧受到大的拉应力，已出现裂纹，并锈蚀，如图4 所示。如果继续使用，这些裂纹会进一步
扩展。 
 
 
图4 弯曲一侧开裂并锈蚀 
 
      从弯曲部位取样，拉杆螺纹以及芯部的组织正常，为回火索氏体，如图5 所示。 


 
上海汽车中心实验室 
中国·上海·嘉定区安研路201 号 
邮编. 201804 
 
SAIC QA Laboratory 
201 Anhong rd, Anting, Shanghai 
报告编号 
Report number 
 
SCL-S-12-0036M 
委托者: 质量分析科 罗增峰 
Request person, dept： 
委托编号:  
Request number: 
送样日期: 2012.02.14 
Request date:  
报告日期: 2012.02.22 
Report date：  
第4页共5页 
 
SMPV-0.2.3-002-QA -F01 
上海汽车 
SAIC Motor 
 
 
（a）螺牙                                        （b）螺牙表面 回火索氏体 
 
（c）螺纹段的芯部 回火索氏体 
图5 弯曲螺纹段的组织 
 
      从外拉杆的另一端上，也进行了同样的取样，其组织与螺纹处的组织相同。 
从上述组织的检测结果来看，拉杆各区域组织相同，均为回火索氏体；未见任何异常。 
 
 
 
 
 
 
 
 
 
      


 
上海汽车中心实验室 
中国·上海·嘉定区安研路201 号 
邮编. 201804 
 
SAIC QA Laboratory 
201 Anhong rd, Anting, Shanghai 
报告编号 
Report number 
 
SCL-S-12-0036M 
委托者: 质量分析科 罗增峰 
Request person, dept： 
委托编号:  
Request number: 
送样日期: 2012.02.14 
Request date:  
报告日期: 2012.02.22 
Report date：  
第5页共5页 
 
SMPV-0.2.3-002-QA -F01 
上海汽车 
SAIC Motor 
（3）成分和硬度检测 Chemical Composition and Hardness Test 
拉杆的成分和硬度符合技术要求，结果如表1 所示。 
 
表1 成分和硬度检测结果 
序号 
No. 
试验项目 
Test item 
额定值 
Requirement 
测试结果 
Test Result 
评价evaluation 
合格 
ok 
不合格 
not ok 
1 
成分1   
Chemical composition 
40Cr 
(GB/T 3077-1999) 
  
  
  
  
  
C: 037-0.44 
0.428 
× 
  
  
Si: 0.17-0.37 
0.23 
× 
  
  
Mn: 0.50-0.80 
0.555 
× 
  
  
Cr: 0.80-1.10 
0.8 
× 
  
  
S: ≤ 0.035 
0.025 
× 
P: ≤ 0.035 
0.014 
× 
2 
硬度2 
Hardness  
25-32HRC 
表面 
30.3（304HV1），
30.1（303HV1）, 
30.5 (306HV1) 
× 
  
 
 
 
芯部 
30.3 (304HV1), 
29.8 (300HV1), 
30.3 (304HV1) 
× 
 
备  注：1）该结果由机动车检测中心协助完成。 
         2）硬度值HRC 是由硬度值HV 换算而来。 
Remark： 1) The result is got with the help of SMIVC. 
         2）the value of HRC is converted by the value of HV. 
 
 
补充说明： 
DRE 和供应商已经对拉杆的载荷进行了实验校核，均满足设计要求，未发现承载能力不足的问题；但是未利用
整车对转向系统进行相关的测试。

File: 材料工程师/SCL-S-12-0037M 散热器水室.pdf.md
# SCL-S-12-0037M 散热器水室.pdf

 
上海汽车中心实验室
(QA Lab) 
中国·上海·嘉定区安研路201 号 
邮编. 201804 
No. 201 Anyan Road, Jiading District,  
Shanghai, China. 
Post code :200433 
报告编号：Report number 
SCL-S-12-0037M 
委托者Requestor：SQE 薛俊 
送样日期Deliver date：2012.02.13 
报告日期Report date：2012.02.21 
第 1 页 共 3 页 
Page 1 of 3  
 
上海汽车 
SAIC Motor 
零件号 
Part number 
50016411 
零件名称 
Part name 
散热器 
Radiator 
图纸日期 
Drawing date  
/ 
零件生产日期 
Production date 
/ 
供货商 
Supplier 
空调国际 
Air International Group 
车型/项目 
Car type/project 
AP11 
 
   阶段性报告  Stage report        结论性报告 Conclusion report           测试报告 Test report 
Ⅰ.任务描述 Task description 
实验室受委托对散热器进行失效原因分析，失效零件具体信息如下： 
As requested, QA lab has analyzed the invalid cause of radiator, and the information of invalid part is shown as 
following： 
零件信息：Part information 
零件名称 
Part name 
散热器 
Radiator 
制造日期 
Production date 
2011-11-10 
VIN 码 
VIN number 
LSJA16E31BG066492 
销售日期 
Sale date 
/ 
车辆里程数 
Car mileage 
718 km 
销售商 
Sale agent 
/ 
失效模式描述 
Invalid situation 
description 
散热器水室开裂，导致漏夜 
Plastic shell of radiator fractured, result in fluid leaking. 
原材料信息：Raw material information 
原材料及牌号 
Raw material 
and trademark 
PA66+GF30 
原材料厂商 
Raw material producer 
/ 
散件供应商 
Part supplier 
/ 
金属热处理状态 
Metal heat treatment state 
/ 
失效零件见图1：The invalid part is shown in Fig 1.  
Ⅱ. 结论与建议 Conclusions and suggestions 
结论： 1、紧锁力过大导致水室外壁开裂，受震动，裂纹发展贯穿，最终导致失效。 
       2、失效件材料符合质量要求。 
Conclusions: 1. The strain on the outer layer of radiator made it chapped. The vibration made the crack propagate and 
impenetrate, which result in the failure. 
           2. Material performance of the failure part conforms to requirements. 
建议： 1、审核供应商生产工艺。 
Suggestions：1. The product process should be audited. 
分发： 
Dispenser 
薛俊 
检验者： 
Identifier 
狄春峰 
审核： 
Auditor 
 
批准： 
Approver 
 
日期： 
Date 
2012.02.21 
日期： 
Date 
 
日期： 
Date 
 
 


 
上海汽车中心实验室
(QA Lab) 
中国·上海·嘉定区安研路201 号 
邮编. 201804 
No. 201 Anyan Road, Jiading District,  
Shanghai, China. 
Post code :200433 
报告编号：Report number 
SCL-S-12-0037M 
委托者Requestor：SQE 薛俊 
送样日期Deliver date：2012.02.13 
报告日期Report date：2012.02.21 
第 2 页 共 3 页 
Page 2 of 3  
 
上海汽车 
SAIC Motor 
 
图1 失效件 
Fig.1 Failure part 
 
 
III. 测试结果 Test Results 
序号 
No. 
试验项目 
Test item 
额定值 
Requirement 
试验结果 
Test result 
评价 Evaluation 
第一次 
第二次 
合格 
qualified 
不合格 
unqualified 
Ⅰ 
失效件 
 
 
1 
红外（GB/T6040-2002） 
Infrared Spectroscopy 
PA66 
PA66 
× 
 
2 
熔点（GB/T19466.3-2006） 
Melting point (℃) 
260±5 
261 
× 
 
3 
焓值（GB/T19466.3-2006） 
Enthalpy (J/g) 
/ 
46.2 
50.7 
 
 
4 
灰分（GB/T9345.1-2008） 
Ash content (%) 
30±5 
30.3 
× 
 
 
 
 
 
 
 
 
 


 
上海汽车中心实验室
(QA Lab) 
中国·上海·嘉定区安研路201 号 
邮编. 201804 
No. 201 Anyan Road, Jiading District,  
Shanghai, China. 
Post code :200433 
报告编号：Report number 
SCL-S-12-0037M 
委托者Requestor：SQE 薛俊 
送样日期Deliver date：2012.02.13 
报告日期Report date：2012.02.21 
第 3 页 共 3 页 
Page 3 of 3  
 
上海汽车 
SAIC Motor 
Ⅳ. 宏观分析 Macroscopic observation 
 
失效件内外侧均形成长条裂纹（见图2），对零件剖解，该裂纹为贯穿纹。对其断口进行放大观察（见图3），
断口内外侧黑白分明：外侧呈一次脆断特征；内层呈应力发白，为韧断。由此推断该零件失效模式为：零件外侧
受过大紧锁力，导致材料开裂，产生裂纹（未贯穿）。后受震动，裂纹逐步向内发展，最终裂纹贯穿内外，材料整
体裂开，导致漏夜。 
 
*此失效情况为第二次送样，第一次分析结果可参见实验室报告SCL-S-10-0077M。 
 
 
图2 失效件裂纹 
Fig. 2 Crackle of failure part 
 
图3 失效件断口 
Fig. 3 Fracture of failure part

File: 材料工程师/SCL-S-12-0038 转向回油管.pdf.md
# SCL-S-12-0038 转向回油管.pdf

 
上海汽车中心实验室 
SAIC Center Lab 
中国·上海·嘉定区安研路201 号 
邮编. 201804 
No 201 Anyan road, Jiading, Shanghai China 
Post code 201804 
报告编号 
Report number 
 
SCL-S-12-0038 
委托者: SQE: 罗增峰 
Request person, dept：Jun Tong 
送样日期:  2012.02.01 
Request date:  
报告日期:  2012.02.20 
Report date：  
第1页共5页 
 
上海汽车 
SAIC Motor 
零件号Part number 
/ 
 零件名称 
Part name 
转向回油管 
图纸日期Drawing date 
/ 
零件生产日期Part production date 
/ 
 供货商 
Supplier 
烟台乐星 
车型/项目Car type/project 
IS12 
 
   阶段性报告 Interim report        结论性报告 Conclusion report           测试报告 Test report 
Ⅰ.任务描述 Task description 
实验室受委托对转向管进行失效原因分析，失效零件具体信息如下： 
As requested, QA lab has analyzed the failure of return hose The background information of the failed part is as following： 
零件信息：Part information 
零件名称 
Part name 
转向回油管 
制造日期 
Production date 
/ 
VIN 码 
VIN 
LSJW34G39BJ015214 
销售日期 
Sale date 
/ 
车辆里程数 
Car mileage 
7415 公里 (km) 
维修站名称 
Sale agent 
/ 
失效模式描述 
Failure circumstance 
description 
转向管破裂漏油 
原材料信息：Raw material information 
原材料及牌号 
Raw material specification 
CSM 
原材料厂商 
Raw material producer 
/ 
散件供应商 
Component supplier 
天津平和 
金属热处理状态 
Metal heat treatment state 
/ 
失效零件见图：The failed part is shown in figure 1.  
 
Ⅱ. 结论与建议 Conclusions and suggestions 
结论：胶管材料性能符合要求。. 
Conclusions：the material and burst property of the hose conforms to the standard. 
断口分析表明胶管为瞬间爆裂，说明胶管承受过大的工作压力导致胶管破裂。 
The analyze shows the hose brake in a sudden. The hose withstand higher pressure leading to the 
hose break. 
建议 ：在极端低温地区使用低温粘度较低的转向液，例如潘东星。 
Suggestions：the lower vicosity steering fluid in low temperature should be used in the extreme cold 
area. For example: Pantosel 
低温环境中，车辆充分热车后方能转动方向盘。 
In cold area, turn the steering wheel shold be done after the vehicles full hotted. 
 
 
 
 
 
 
分发: 
Distribution 
SQE: 罗增峰 
检验者Author 
 
审核Auditor 
 
批准Approver 
 
日期Date 
 
日期Date 
 
日期Date 
 


 
上海汽车中心实验室 
SAIC Center Lab 
中国·上海·嘉定区安研路201 号 
邮编. 201804 
No 201 Anyan road, Jiading, Shanghai China 
Post code 201804 
报告编号 
Report number 
 
SCL-S-12-0038 
委托者: SQE: 罗增峰 
Request person, dept：Jun Tong 
送样日期:  2012.02.01 
Request date:  
报告日期:  2012.02.20 
Report date：  
第2页共5页 
 
上海汽车 
SAIC Motor 
 
图1 失效照片 
III. 测试结果 Test Results  
1 材料性能测试（Material Test）： 
序号 
No. 
试验项目 
Test item 
额定值 
Requirement 
试验结果 
Test result 
评价 Evaluation 
合格 
qualified 
不合格 
unqualified 
失效件（Failure Part） 
内层（inner） 
1 
Shore A 硬度 
Shore A Hardness 
VDA 675 102 
/ 
70 
/ 
/ 
2 
拉伸强度 
Tensile Strength 
VDA 675 205 
≥6.8MPa 
8.6MPa 
× 
 
3 
断裂伸长率 
Elongation at tear 
VDA 675 205 
≥150% 
300% 
× 
 
外层（cover） 
1 
Shore A 硬度 
Shore A Hardness 
VDA 675 102 
/ 
64 
/ 
/ 
2 
拉伸强度 
Tensile Strength 
VDA 675 205 
≥6.8MPa 
8.0MPa 
× 
 
3 
断裂伸长率 
Elongation at tear 
VDA 675 205 
≥150% 
320% 
× 
 
成品（Finished Part） 
1 
低温弯折 
-40℃×22h 
弯折无裂纹 
无裂纹 
× 
 
      从测试结果来看，失效件材料性能符合要求。 
      Based on the test result, the material conforms to the requirement. 
 
 
 
 
 
胶管破裂 


 
上海汽车中心实验室 
SAIC Center Lab 
中国·上海·嘉定区安研路201 号 
邮编. 201804 
No 201 Anyan road, Jiading, Shanghai China 
Post code 201804 
报告编号 
Report number 
 
SCL-S-12-0038 
委托者: SQE: 罗增峰 
Request person, dept：Jun Tong 
送样日期:  2012.02.01 
Request date:  
报告日期:  2012.02.20 
Report date：  
第3页共5页 
 
上海汽车 
SAIC Motor 
2 断口分析（Analyze）： 
   
 
 
胶管内层产生两条线形裂纹。 
 
编织层未发生爆裂，但与内层胶料已经发生脱离。 
 
外层为线形裂纹，且与内层不在对称位置。 
 
 
 


 
上海汽车中心实验室 
SAIC Center Lab 
中国·上海·嘉定区安研路201 号 
邮编. 201804 
No 201 Anyan road, Jiading, Shanghai China 
Post code 201804 
报告编号 
Report number 
 
SCL-S-12-0038 
委托者: SQE: 罗增峰 
Request person, dept：Jun Tong 
送样日期:  2012.02.01 
Request date:  
报告日期:  2012.02.20 
Report date：  
第4页共5页 
 
上海汽车 
SAIC Motor 
对内层线形裂纹进行分析： 
 
 
 
 
 
  
内层的两侧裂纹可以看到，纹路中没有液体冲刷的纹路，且扩展裂纹均从内层内侧向外层扩展，综上所述胶
管为瞬间爆裂。 
   
       
 
   
        
 
裂纹由内侧向外侧发展，并撕裂终止 
爆裂起始点 
局部区域放大 
裂纹由内侧向外侧发展 
编织层未爆裂，裂纹平整，无液
体冲刷纹路，为瞬间爆裂。  
放大 
内层未被液体冲破。 


 
上海汽车中心实验室 
SAIC Center Lab 
中国·上海·嘉定区安研路201 号 
邮编. 201804 
No 201 Anyan road, Jiading, Shanghai China 
Post code 201804 
报告编号 
Report number 
 
SCL-S-12-0038 
委托者: SQE: 罗增峰 
Request person, dept：Jun Tong 
送样日期:  2012.02.01 
Request date:  
报告日期:  2012.02.20 
Report date：  
第5页共5页 
 
上海汽车 
SAIC Motor 
   内层裂纹均由内侧向外层发展，且在裂纹中未发现被液体冲刷的纹路痕迹，且裂纹基本平整，说明内层胶料为
瞬间爆裂。由于编织层未破裂，且在破裂点编织层已断裂，说明胶管爆裂顺序为内层破裂，液体渗入编织层后导
致外层破裂。 
 
环境影响 
从断口分析结果，结合失效件发生点为内蒙古，气温为-40℃左右，夜里极端温度可能更低。在不热车的情况
下，胶管承受的工作压力会由于工作液体低温下的粘度上升而上升，最终爆裂。 
 
小结： 
1 失效件材料性能符合要求。 
2 断口分析结果胶管为瞬间爆裂。 
3 工作液体在-40℃下粘度突然上升，由于零件失效时内蒙古白天气温接近-40℃，故夜晚极端气温会更低，
在恒定流量的情况下，胶管承受的工作压力会由于工作液体低温下的粘度上升而变大，超过临界点后导致爆裂。

File: 材料工程师/SCL-S-12-0039 转向高压管.pdf.md
# SCL-S-12-0039 转向高压管.pdf

 
上海汽车中心实验室 
SAIC Center Lab 
中国·上海·嘉定区安研路201 号 
邮编. 201804 
No 201 Anyan road, Jiading, Shanghai China 
Post code 201804 
报告编号 
Report number 
 
SCL-S-12-0039 
委托者: SQE: 罗增峰 
Request person, dept：Jun Tong 
送样日期:  2012.02.01 
Request date:  
报告日期:  2012.02.20 
Report date：  
第1页共3页 
 
上海汽车 
SAIC Motor 
零件号Part number 
/ 
 零件名称 
Part name 
转向高压管 
图纸日期Drawing date 
/ 
零件生产日期Part production date 
/ 
 供货商 
Supplier 
上海康迪泰克 
车型/项目Car type/project 
750 2.5V6 
 
   阶段性报告 Interim report        结论性报告 Conclusion report           测试报告 Test report 
Ⅰ.任务描述 Task description 
实验室受委托对转向高压管进行失效原因分析，失效零件具体信息如下： 
As requested, QA lab has analyzed the failure of return hose The background information of the failed part is as following： 
零件信息：Part information 
零件名称 
Part name 
转向高压管 
制造日期 
Production date 
/ 
VIN 码 
VIN 
LSJW16N307J012603 
销售日期 
Sale date 
/ 
车辆里程数 
Car mileage 
/ 
维修站名称 
Sale agent 
上海永达4S 
失效模式描述 
Failure circumstance 
description 
火烧车后转向管外层破裂 
原材料信息：Raw material information 
原材料及牌号 
Raw material specification 
CSM 
原材料厂商 
Raw material producer 
/ 
散件供应商 
Component supplier 
康迪进口 
金属热处理状态 
Metal heat treatment state 
/ 
失效零件见图：The failed part is shown in figure 1.  
 
Ⅱ. 结论与建议 Conclusions and suggestions 
结论：胶管材料符合要求。. 
Conclusions：the material of the hose conforms to the standard. 
胶管受到外部灼烧导致外层破裂。 
The analyze shows the hose brake is caused by the fire. 
建议 ：排查其它导致火烧车的因素。 
Suggestions：findout the route reason of the “burnt car”. 
 
 
 
 
 
 
 
 
 
 
分发: 
Distribution 
SQE: 罗增峰 
检验者Author 
 
审核Auditor 
 
批准Approver 
 
日期Date 
 
日期Date 
 
日期Date 
 


 
上海汽车中心实验室 
SAIC Center Lab 
中国·上海·嘉定区安研路201 号 
邮编. 201804 
No 201 Anyan road, Jiading, Shanghai China 
Post code 201804 
报告编号 
Report number 
 
SCL-S-12-0039 
委托者: SQE: 罗增峰 
Request person, dept：Jun Tong 
送样日期:  2012.02.01 
Request date:  
报告日期:  2012.02.20 
Report date：  
第2页共3页 
 
上海汽车 
SAIC Motor 
 
图1 失效照片 
III. 测试结果 Test Results  
1 材料性能测试（Material Test）： 
序号 
No. 
试验项目 
Test item 
额定值 
Requirement 
试验结果 
Test result 
评价 Evaluation 
合格 
qualified 
不合格 
unqualified 
失效件（Failure Part） 
内层（inner） 
1 
Shore A 硬度 
Shore A Hardness 
VDA 675 102 
75～85 
78 
× 
 
2 
拉伸强度 
Tensile Strength 
VDA 675 205 
≥15MPa 
15.2MPa 
× 
 
3 
断裂伸长率 
Elongation at tear 
VDA 675 205 
≥150% 
150% 
× 
 
外层（cover） 
1 
Shore A 硬度 
Shore A Hardness 
VDA 675 102 
75～85 
79 
× 
/ 
2 
拉伸强度 
Tensile Strength 
VDA 675 205 
≥15MPa 
14.8MPa 
 
× 
3 
断裂伸长率 
Elongation at tear 
VDA 675 205 
≥150% 
160% 
× 
 
      从测试结果来看，失效件内层拉伸强度为14.8MPa，低于要求15MPa，由于差值不大，可认为失效件材料符合要求。 
      Based on the test result, the tensile strength of the inner side of the hose is 14.8MPa, lower than the standard 15MPa. 
Because the value is acceptable, so the material conforms to the requirement. 
 
 
 
 
 
 
 
 
 
 
胶管破裂 


 
上海汽车中心实验室 
SAIC Center Lab 
中国·上海·嘉定区安研路201 号 
邮编. 201804 
No 201 Anyan road, Jiading, Shanghai China 
Post code 201804 
报告编号 
Report number 
 
SCL-S-12-0039 
委托者: SQE: 罗增峰 
Request person, dept：Jun Tong 
送样日期:  2012.02.01 
Request date:  
报告日期:  2012.02.20 
Report date：  
第3页共3页 
 
上海汽车 
SAIC Motor 
 
2 断口分析（Analyze）： 
     
 
胶管外层具有灼烧后碳化开裂的现象，但未发现编织层的开裂现象。 
  
 
 
  
胶管开裂处周围两侧的内层未发现破裂现象，且编织层同橡胶层未有脱层现象。 
 
     
 
小结： 
1 失效件材料性能符合要求。 
2 胶管外层灼烧碳化开裂，编织层和内层未开裂，故可推断胶管是由于受到外界火烧因素导致外层开裂，并
非胶管自身问题。

File: 材料工程师/SCL-S-12-0040M IP22EU前门 拉手拉索失效分析报告.pdf.md
# SCL-S-12-0040M IP22EU前门 拉手拉索失效分析报告.pdf

 
上海汽车中心实验室 
中国·上海·嘉定区安研路201 号 
邮编. 201804 
 
SAIC Central Laboratory 
201 Anhong rd, Anting, Shanghai, China 
报告编号 
Report number 
 
SCL-S-12-0040M 
委托者: 宋长霖 
Request person, dept： 
委托编号: / 
Request number: 
送样日期: 2012.02.16 
Request date:  
报告日期: 2012.02.26 
Report date：  
第1页共6页 
 
分发: 
Distribution 
宋长霖 Song Changlin 
检验者Author 
Liz Greasley 
审核Auditor 
 
批准Approver 
 
日期Date 
2012.02.26 
日期Date 
 
日期Date 
 
SMPV-0.2.3-002-QA -F01 
上海汽车 
SAIC Motor 
零件号Part number 
10019990 
 零件名称 
Part name 
前门拉手拉索 (左) Door handle cable 
(left) 
图纸日期Drawing date 
/ 
零件生产日期Part production date 
2010.06.18 
 供货商 
Supplier 
宁波汽车软轴软管有限公司 
Ningbo automotive cable controls Co. 
车型/项目Car type/project 
IP22EU 
阶段性报告 Interim report                结论性报告 Conclusion report          
 
Ⅰ.任务描述 Task description 
实验室受委托对前门拉手拉索进行失效原因分析，失效零件具体信息如下： 
As requested, QA lab has analyzed the failure of front door handle cable. The information of the failed part is as 
following： 
零件信息：Part information 
零件名称 
Part name 
前门拉手拉索 （左） 
Front door handle cable (left) 
车制造日期 
Vehicle production date 
2010.11 
VIN 码 
VIN 
SDPW2AAAABD000011 
销售日期 
Sale date 
/ 
车辆里程数 
Car mileage 
67000 公里km 
维修站名称 
Sale agent 
/ 
失效模式描述 
Failure circumstance  
英国工程试验车辆。 发现不能把门打开。UK Engineering vehicle, found could not open 
door from inside. 
原材料信息：Raw material information 
原材料及牌号 
Raw material specification 
“不锈钢丝绳””stainless steel 
rope” 
原材料厂商 
Raw material producer 
江苏法尔胜泓昇集团有限公司 
散件供应商 
Component supplier 
宁波汽车软轴软管有限公司 
金属热处理状态 
Metal heat treatment state 
/ 
失效零件见图1：The failed part is shown in figure 1.  
 
Ⅱ. 结论与建议 Conclusions and Suggestions 
 
结论Conclusions： 
1. 拉索承受疲劳载荷而断裂；这是由于钩在门把手小孔内旋转不畅造成的。The cable has fractured through fatigue 
loading, caused by poor rotation of the hook fitting within the door handle eyelet. 
2. 钢丝硬度合格。The wire hardness is acceptable. 
3. 钢丝图纸要求不明确，必须更新，包括零件的强度要求。 The drawing specification of the wire is poor and must 
be updated to include the strength requirement of the part. 
 
 
建议Suggestions： 
1. 改善钩子在门把手孔内的旋转。Improve the rotation movement between handle and hook. 
2. 依据开发过程中的测试，更新图纸。Update drawing according to the parts which passed development testing.   


 
上海汽车中心实验室 
中国·上海·嘉定区安研路201 号 
邮编. 201804 
 
SAIC QA Laboratory 
201 Anhong rd, Anting, Shanghai 
报告编号 
Report number 
 
SCL-S-12-0040M 
委托者: 宋长霖 
Request person, dept： 
委托编号:  /  
Request number: 
送样日期: 2012.02.16  
Request date:  
报告日期: 2012.02.26 
Report date：  
第2页共6页 
 
SMPV-0.2.3-002-QA -F01 
上海汽车 
SAIC Motor 
III. 调查结果 Investigation Results  
 
收到图1a 所示的拉索和钩端接头。每根钢丝断裂面可以清楚地看到断裂的方向。 
The cable and hook end fitting were received as shown in figure 1a.  The direction of the fracture can be clearly seen on 
each wire fracture surface. 
    
        .      
  
图1 a) 丝和钩 b) 钩端接头 c）SEM 图像显示所有钢丝断口 
Figure 1  a) Wire and hook b) Hook end fitting c) SEM image showing all wire fractures 
图3 
主要过载特征 
Mostly overload 
characteristic 
平坦的疲劳断裂，但
失效后损坏 
Flat fatigue fracture, 
but damaged after 
failure 
裂纹方向 


 
上海汽车中心实验室 
中国·上海·嘉定区安研路201 号 
邮编. 201804 
 
SAIC QA Laboratory 
201 Anhong rd, Anting, Shanghai 
报告编号 
Report number 
 
SCL-S-12-0040M 
委托者: 宋长霖 
Request person, dept： 
委托编号:  /  
Request number: 
送样日期: 2012.02.16  
Request date:  
报告日期: 2012.02.26 
Report date：  
第3页共6页 
 
SMPV-0.2.3-002-QA -F01 
上海汽车 
SAIC Motor 
 
 
图2  
a）两钢丝的高倍断口。  
钢丝上可见很多裂纹，表明高应力是疲劳的
主要原因（而不是一个特定的缺陷）。  
b）下面的钢丝断口起源处无损伤。疲劳台阶
的数量意味着多源疲劳。未见任何缺陷。 
 
Figure 2 
a) Higher magnification view of two wire 
fracture surfaces. 
Multiple cracks are visible in the upper wire, 
showing that high stress is the main cause of the 
fatigue (rather than a specific defect). 
b) The lower wire fracture origin is undamaged, 
a number of ratchet marks signify multi-origin 
fatigue. No defects are visible. 
 
裂纹方向 
裂纹方向 


 
上海汽车中心实验室 
中国·上海·嘉定区安研路201 号 
邮编. 201804 
 
SAIC QA Laboratory 
201 Anhong rd, Anting, Shanghai 
报告编号 
Report number 
 
SCL-S-12-0040M 
委托者: 宋长霖 
Request person, dept： 
委托编号:  /  
Request number: 
送样日期: 2012.02.16  
Request date:  
报告日期: 2012.02.26 
Report date：  
第4页共6页 
 
SMPV-0.2.3-002-QA -F01 
上海汽车 
SAIC Motor 
钩内部有轻的磨损痕迹，但是并不严重（图3）。没有提供相应的失效手柄，而是一件类似的手柄。值得注意的
是：失效手柄的小孔有磨损的迹象。  
检查拉索管道（护套）发现导管口有小的变形（图4）。这显示操作过程中，拉索受力偏向一边，而不是并行运
行，平行管口。 
The hook fitting shows light wear traces, although this is not considered serious (figure 3).  The corresponding handle 
was not returned, although a similar part was provided.  It is recommended that the eyelet of the failed handle is 
inspected for signs of wear. 
The cable conduit (sheath) was inspected and a small deformed lip on the mouth was found (figure 4).  This shows that 
the cable was pulled to one side during operation, rather than running parallel through the opening. 
 
 
 
图3 钩内径有轻的磨损痕迹 
Figure 3  Hook inner radius has light wear traces 
 
 
图4 导管口变形 
Figure 4  Conduit mouth is deformed 


 
上海汽车中心实验室 
中国·上海·嘉定区安研路201 号 
邮编. 201804 
 
SAIC QA Laboratory 
201 Anhong rd, Anting, Shanghai 
报告编号 
Report number 
 
SCL-S-12-0040M 
委托者: 宋长霖 
Request person, dept： 
委托编号:  /  
Request number: 
送样日期: 2012.02.16  
Request date:  
报告日期: 2012.02.26 
Report date：  
第5页共6页 
 
SMPV-0.2.3-002-QA -F01 
上海汽车 
SAIC Motor 
从钢丝断裂的方向及塑料护套的磨损来看，很显然：钩是无法在手柄的小孔内旋转（图5）。这就导致钢索承受
高的弯曲应力，从而导致疲劳失效。 
From the fracture direction of the wire, and the wear on the plastic sheath, it’s clear that the hook was unable to rotate in 
the handle’s eyelet (figure 5).  This put high bending stress onto the wire and caused the fatigue failure. 
 
 
 
 
图5 门把手中钩的旋转 -正常(a)和不正常(b) 
Figure 5  Normal (a) and abnormal (b) rotation of the hook within the door handle 
正常情况下 - 钩旋转，保
持和钢索在一条直线上 
Normal condition – hook 
rotates to keep wire in a 
straight line 
不正常情况 - 如果钩不能
旋转，弯曲应力导致疲劳
失效 
Abormal condition – if 
hook cannot rotate, high 
bending stress leads to 
fatigue failure 


 
上海汽车中心实验室 
中国·上海·嘉定区安研路201 号 
邮编. 201804 
 
SAIC QA Laboratory 
201 Anhong rd, Anting, Shanghai 
报告编号 
Report number 
 
SCL-S-12-0040M 
委托者: 宋长霖 
Request person, dept： 
委托编号:  /  
Request number: 
送样日期: 2012.02.16  
Request date:  
报告日期: 2012.02.26 
Report date：  
第6页共6页 
 
SMPV-0.2.3-002-QA -F01 
上海汽车 
SAIC Motor 
材料分析 Material Analysis 
 
图纸不包括任何不锈钢丝化学成分或强度规范。 根据供应商提供，拉索原料是304 级不锈钢；成品拉索应符合
GB / T 9944（2002）的要求，然而无法利用失效件进行相关的测试。  
对一条新的拉索进行拉伸测试，其硬度与失效件的硬度相当，结果如表所示，因此我们可以得出结论失效件符合
GB / T 9944 的拉伸强度要求。 
The drawing does not include any specification for the composition or strength of the stainless steel wire.  According to 
the supplier the wire raw material is 304 grade stainless steel and the finished cable should meet the requirements of 
GB/T 9944 (2002).  However it’s not possible to test to this requirement on the failed part. 
A new sample of cable was therefore tested, and the wire hardness compared to the failed part wire hardness.  As the 
table below shows, the results are similar.  Therefore we can conclude that the failed part met the tensile strength 
requirement of GB/T 9944. 
 
序号 
No. 
试验项目 
Test item 
额定值 
Requirement 
试验结果 
Test result 
评价 Evaluation 
合格 
OK 
不合格 
Not 
OK 
1.1 
失效件钢丝硬度 
Failed wire hardness 
/ 
587， 587， 592 HV1 
/ 
 
2.1 
新件钢丝硬度 
New wire hardness 
/ 
568， 597， 592 HV1 
/ 
 
2.2 
新件拉索拉伸强度 
New cable tensile strength 
≥1.27kN 
1.66kN (见图6) 
X 
 
 
 
图6 新软轴拉伸试验结果 
Figure 6  New cable tensile test result

File: 材料工程师/SCL-S-12-0041M  BP13  螺栓.pdf.md
# SCL-S-12-0041M  BP13  螺栓.pdf

 
上海汽车中心实验室 
中国·上海·嘉定区安研路201 号 
邮编. 201804 
 
SAIC Central Laboratory 
201 Anhong rd, Anting, Shanghai, China 
报告编号 
Report number 
 
SCL-S-12-0041M 
委托者: SQE   承璐刚 
Request person, dept： 
委托编号: / 
Request number: 
送样日期: 2012.2.16 
Request date:  
报告日期: 2012.2.23 
Report date：  
第1页共7页 
 
分发: 
Distribution 
SOE  承璐刚 
检验者Author 
白云岭 
审核Auditor 
 
批准Approver 
 
日期Date 
2012.2.23 
日期Date 
 
日期Date 
 
SMPV-0.2.3-002-QA -F01 
上海汽车
SAIC Motor 
零件号Part number 
11588739 
 零件名称 
Part name 
螺栓 
bolt 
图纸日期Drawing date 
/ 
零件生产日期Part production date 
/ 
 供货商 
Supplier 
浙江明泰 
Zhejiang mingtai 
车型/项目Car type/project 
BP13 
阶段性报告 Interim report                结论性报告 Conclusion report          
 
Ⅰ.任务描述 Task description 
实验室受委托对冷螺栓进行失效原因分析，失效零件具体信息如下：As requested, QA lab has analyzed the failure of bolt. The 
background information of the failed part is as below： 
 
零件信息：Part information 
零件名称 
Part name 
螺栓（10.9 级） 
Bolt （Grade 10.9） 
制造日期 
Production date 
/ 
VIN 码 
/ 
销售日期Sale date 
/ 
车辆里程数 
Car mileage 
0 公里 (km)  
维修站名称 
Sale agent 
/ 
失效模式描述 
Failure circumstance  
临港工厂处发生断裂。The failure（crack） was founded in lin gang plant. 
原材料信息：Raw material information 
原材料及牌号 
Raw material specification
SCM435 
原材料厂商 
Raw material producer 
/ 
散件供应商 
Component supplier 
/ 
金属热处理状态 
Metal heat treatment 
state 
Quenched and temoered 
失效零件见图1：The failed part is shown in figure1.  
 
Ⅱ. 结论与建议 Conclusions and Suggestions 
 
结论Conclusions： 
1、两个失效件均是由于过载引起的断裂。 
 
  Both failure due to overloading by assembly. 
     2、失效件和同批次零件质量符合技术要求。 
       The parts for the failure and same batch meet the requirements of drawing. 
 
 
建议Suggestions： 
1、 检查装配工艺，并确保正确装配工艺实施（如多次装配、扭矩监控等）。 
Check the Assembly process, to ensure the correct assembly process implementation (such as repeatedly 
assembly,torque control,ect.)。 
2、 检查是否有润滑油污染。 
Check there is no contamination from lubricants. 
 


 
上海汽车中心实验室 
中国·上海·嘉定区安研路201 号 
邮编. 201804 
 
SAIC QA Laboratory 
201 Anhong rd, Anting, Shanghai 
报告编号 
Report number 
 
SCL-S-12-0041M 
委托者: 承璐刚 
Request person, dept： 
委托编号:/ 
Request number: 
送样日期:  2012.2.16 
Request date:  
报告日期: 2012.2.23 
Report date：  
第2页共7页 
 
SMPV-0.2.3-002-QA -F01 
上海汽车
SAIC Motor 
III. 调查结果 Investigation Results  
一、1#失效件 
（一）断口分析： 
   1、失效件实物照片，见图1. 
 
 
图1 失效件实物 
    
 
图2  1#断裂处有明显的屈服缩径现象              图3  1#失效件断口宏观形貌 
  
  
 
图4  1#失效件断口微观形貌：韧窝 
 
1#
1#


 
上海汽车中心实验室 
中国·上海·嘉定区安研路201 号 
邮编. 201804 
 
SAIC QA Laboratory 
201 Anhong rd, Anting, Shanghai 
报告编号 
Report number 
 
SCL-S-12-0041M 
委托者: 承璐刚 
Request person, dept： 
委托编号:/ 
Request number: 
送样日期:  2012.2.16 
Request date:  
报告日期: 2012.2.23 
Report date：  
第3页共7页 
 
SMPV-0.2.3-002-QA -F01 
上海汽车
SAIC Motor 
（二）、理化检测：在1#失效件上取样进行理化检测，以下检测项目符合技术要求（图纸和GB/T3098.1-2000）。 
序号 
NO. 
试验项目 
Test item 
额定值 
Requirement 
试验结果 
Test result 
评价 Evaluation
合格 
OK 
不合格
Not 
OK 
 
1 
芯部硬度 
32-39HRC 
36.5、36.5、36.8、36.5 
X 
 
2 
表面硬度 
≤390HV0.3 
369、365 
X 
 
3 
螺牙缺陷 
中径以下无折叠 
无 （图5） 
X 
 
4 
表面全脱碳 
≤0.015mm 
无 （图6） 
X 
 
5 
金相组织 
回火索氏体 
回火索氏体 （图7） 
X 
 
 
  
 
图5 螺牙缺陷：无                                     图6 表面全脱碳：无 
 
图7  金相组织：回火索氏体 
 
 
 
 


 
上海汽车中心实验室 
中国·上海·嘉定区安研路201 号 
邮编. 201804 
 
SAIC QA Laboratory 
201 Anhong rd, Anting, Shanghai 
报告编号 
Report number 
 
SCL-S-12-0041M 
委托者: 承璐刚 
Request person, dept： 
委托编号:/ 
Request number: 
送样日期:  2012.2.16 
Request date:  
报告日期: 2012.2.23 
Report date：  
第4页共7页 
 
SMPV-0.2.3-002-QA -F01 
上海汽车
SAIC Motor 
二、2#失效件 
（一）断口分析： 
   1、失效件实物照片，见图8。 
 
图8   2#失效件实物形貌   
 
 
图9  2#失效件断口宏观形貌 
   
 
图10  2#失效件断口微观形貌：剪切韧窝 
 
 


 
上海汽车中心实验室 
中国·上海·嘉定区安研路201 号 
邮编. 201804 
 
SAIC QA Laboratory 
201 Anhong rd, Anting, Shanghai 
报告编号 
Report number 
 
SCL-S-12-0041M 
委托者: 承璐刚 
Request person, dept： 
委托编号:/ 
Request number: 
送样日期:  2012.2.16 
Request date:  
报告日期: 2012.2.23 
Report date：  
第5页共7页 
 
SMPV-0.2.3-002-QA -F01 
上海汽车
SAIC Motor 
（二）、理化检测：在2#失效件上取样进行理化检测，以下检测项目符合技术要求（图纸和GB/T3098.1-2000）。 
序号 
NO. 
试验项目 
Test item 
额定值 
Requirement 
试验结果 
Test result 
评价 Evaluation
合格 
OK 
不合格
Not 
OK 
 
1 
芯部硬度 
32-39HRC 
36.8、36.8、36.3 
X 
 
2 
表面硬度 
≤390HV0.3 
360、356 
X 
 
3 
螺牙缺陷 
中径以下无折叠 
无 （图11） 
X 
 
4 
表面全脱碳 
≤0.015mm 
无 （图12） 
X 
 
5 
金相组织 
回火索氏体 
回火索氏体 （图13） 
X 
 
 
 
 
图11 螺牙缺陷：无                                  图12 表面全脱碳：无 
 
图13  金相组织：回火索氏体 
 
 
 
 


 
上海汽车中心实验室 
中国·上海·嘉定区安研路201 号 
邮编. 201804 
 
SAIC QA Laboratory 
201 Anhong rd, Anting, Shanghai 
报告编号 
Report number 
 
SCL-S-12-0041M 
委托者: 承璐刚 
Request person, dept： 
委托编号:/ 
Request number: 
送样日期:  2012.2.16 
Request date:  
报告日期: 2012.2.23 
Report date：  
第6页共7页 
 
SMPV-0.2.3-002-QA -F01 
上海汽车
SAIC Motor 
三、同批次（生产现场）零件抽检：结果均符合技术要求。 
序号 
NO. 
试验项目 
Test item 
额定值 
Requirement 
试验结果 
Test result 
评价 Evaluation
合格 
OK 
不合格
Not 
OK 
 
1 
芯部硬度 
32-39HRC 
37.1、37.2、37.5 
X 
 
2 
表面硬度 
≤390HV0.3 
368、369 
X 
 
3 
螺牙缺陷 
中径以下无折叠 
无 （图14） 
X 
 
4 
表面全脱碳 
≤0.015mm 
无 （图15） 
X 
 
5 
金相组织 
回火索氏体 
回火索氏体 （图16） 
X 
 
6 
抗拉强度 
≥104MPa 
1089、1067、1122、1074、
1092   (图17) 
X 
 
7 
摩擦系数 
0.15±0.03 
0.127、0.121、0.127、
0.129、0.126  (图18) 
X 
 
 
   
 
图14 螺牙缺陷：无                                  图15 表面全脱碳：无 
 
图16  金相组织：回火索氏体 


 
上海汽车中心实验室 
中国·上海·嘉定区安研路201 号 
邮编. 201804 
 
SAIC QA Laboratory 
201 Anhong rd, Anting, Shanghai 
报告编号 
Report number 
 
SCL-S-12-0041M 
委托者: 承璐刚 
Request person, dept： 
委托编号:/ 
Request number: 
送样日期:  2012.2.16 
Request date:  
报告日期: 2012.2.23 
Report date：  
第7页共7页 
 
SMPV-0.2.3-002-QA -F01 
上海汽车
SAIC Motor 
 
图17  抗拉强度曲线 
 
图18 摩擦系数曲线

File: 材料工程师/SCL-S-12-0042M ZP11 活塞.pdf.md
# SCL-S-12-0042M ZP11 活塞.pdf

 
上海汽车中心实验室 
中国·上海·嘉定区安研路201 号 
邮编. 201804 
 
SAIC Central Laboratory 
201 Anhong rd, Anting, Shanghai, China 
报告编号 
Report number 
 
SCL-S-12-0042M 
委托者: 质量分析科 陈煜 
Request person, dept： 
委托编号: / 
Request number: 
送样日期: 2012.02.20 
Request date:  
报告日期: 2012.03.02 
Report date：  
第1页共8页 
 
分发: 
Distribution 
质量分析科 陈煜 
检验者Author 
邵 百 明 
审核Auditor 
Liz Greasley 
批准Approver 
 
日期Date 
2012.03.02 
日期Date 
2012.03.02 
日期Date 
 
SMPV-0.2.3-002-QA -F01 
上海汽车 
SAIC Motor 
零件号Part number 
PIS400030 
 零件名称 
Part name 
活塞 
Piston 
图纸日期Drawing date 
/ 
零件生产日期Part production date 
/ 
 供货商 
Supplier 
上海科尔本施密特活塞有限公司 
Kolbenschmidt Shanghai Piston Co., Ltd 
车型/项目Car type/project 
ZP11  
阶段性报告 Interim report                结论性报告 Conclusion report          
 
Ⅰ.任务描述 Task description 
实验室受委托对活塞的失效原因进行分析，失效零件具体信息如下： 
As requested, QA lab has analyzed the failure of the pistons. The background information of the failed part is as 
following： 
零件信息：Part information 
零件名称 
Part name 
活塞 
Piston 
制造日期 
Production date 
2011.05.20 
VIN 码 
VIN 
LSJA16E30BG038831 
销售日期 
Sale date 
/ 
车辆里程数 
Car mileage 
2755Km 
维修站名称 
Sale agent 
/ 
失效模式描述 
Failure circumstance  
发动机的4 个活塞全部开裂。The four pistons of the engine were broken. 
原材料信息：Raw material information 
原材料及牌号 
Raw material specification 
KS1275 
原材料厂商 
Raw material producer 
/ 
散件供应商 
Component supplier 
/ 
金属热处理状态 
Metal heat treatment state 
/ 
失效零件见图1-5：The failed part is shown in figure 1-5.  
 
Ⅱ. 结论与建议 Conclusions and Suggestions 
结论Conclusions： 
（1）发动机活塞是由于异常燃烧导致过载而快速断裂的。The pistons of the engine were broken because of overload 
caused by abnormal combustion. 
（2）材料组织，硬度符合技术要求；成分中的Ni 含量偏低，但不会导致失效。The microstructure and hardness meet 
the technology requirement; the Ni content is on the low side, but this didn’t lead to the failure. 
（3）第二缸活塞局部疏松不符合要求，但不是导致活塞失效的原因。The local porosity is not ok, but this is not the 
reason for the failure. 
（4）过渡圆角正常。The transition radii are normal. 
建议Suggestions： 
（1）取相应的燃油用于油品检测。Test the gasoline quality. 
（2）对发动机的其它部件进行检测。 Analyse other components of the engine. 
（3）供应商必须控制好化学成分在要求的中间范围内。Supplier must control the chemical composition at the 
midpoint of the limit values. 
（4）请工程根据SMTC 5 200 030制定该产品的疏松检验标准。Request DRE evaluate the porosity requirement, 
according to SMTC 5 200 030.


 
上海汽车中心实验室 
中国·上海·嘉定区安研路201 号 
邮编. 201804 
 
SAIC QA Laboratory 
201 Anhong rd, Anting, Shanghai 
报告编号 
Report number 
 
SCL-S-12-0042M 
委托者: 质量分析科 陈煜 
Request person, dept： 
委托编号:  
Request number: 
送样日期: 2012.02.20 
Request date:  
报告日期: 2012.03.02 
Report date：  
第2页共8页 
 
SMPV-0.2.3-002-QA -F01 
上海汽车 
SAIC Motor 
III. 测试结果与分析 Test Results and Analysis  
（1）失效产品 Failed Parts 
     失效的活塞连杆组件外观如图1 所示。由图可见：①连杆正常；②活塞端面，未见损伤，完好；③失效的
区域处于活塞的进气侧（圆圈所标识的一侧）。 
 
 
                 
图1 失效活塞的整体外观 
 
     各缸活塞的损伤情况如图2-5 所示。第一缸和第二缸活塞的损伤区域为第二环岸，并且与活塞本体完全分
离；第三缸和第四缸活塞的损伤区域为第二环岸及其以下部分。 
 
（2）断口分析 Fracture Analysis 
从断口的形貌来看，第二环岸的断口呈现放射状；这是一种过载情况下，发生的快速断裂。图中箭头显示
的是裂纹的扩展方向；受力方向来自于活塞的端面。由此可见：缸内呈发生了异常燃烧，并产生了高压。 
断口的电镜照片（见图2/5）从微观的角度证明：断裂是一种解理断裂，而非疲劳，是过载情况下发生的；
第一缸 
第二缸 
第三缸 
第四缸 
取样部位 
取样部位 


 
上海汽车中心实验室 
中国·上海·嘉定区安研路201 号 
邮编. 201804 
 
SAIC QA Laboratory 
201 Anhong rd, Anting, Shanghai 
报告编号 
Report number 
 
SCL-S-12-0042M 
委托者: 质量分析科 陈煜 
Request person, dept： 
委托编号:  
Request number: 
送样日期: 2012.02.20 
Request date:  
报告日期: 2012.03.02 
Report date：  
第3页共8页 
 
SMPV-0.2.3-002-QA -F01 
上海汽车 
SAIC Motor 
与断口的宏观表现相一致。同时，可以发现：断口表面除了有积碳之外，未出现严重氧化，表明活塞开裂是在很
短时间内完成的；如果是疲劳，活塞断裂的起源区将严重氧化。 
 
（a）活塞宏观照片 
 
（b）断口电镜照片 
图2 第一缸活塞 
 
SEM 检测区域 
过渡圆角检验
的取样截面 


 
上海汽车中心实验室 
中国·上海·嘉定区安研路201 号 
邮编. 201804 
 
SAIC QA Laboratory 
201 Anhong rd, Anting, Shanghai 
报告编号 
Report number 
 
SCL-S-12-0042M 
委托者: 质量分析科 陈煜 
Request person, dept： 
委托编号:  
Request number: 
送样日期: 2012.02.20 
Request date:  
报告日期: 2012.03.02 
Report date：  
第4页共8页 
 
SMPV-0.2.3-002-QA -F01 
上海汽车 
SAIC Motor 
 
图3 第二缸活塞 
 
 
 
      
   
 
 
 
 
 
 
 
 
 
图4 第三缸活塞（断口积碳严重，无法用电镜观察； 
新鲜断口显示了裂纹扩展方向） 
 
 
切开后 


 
上海汽车中心实验室 
中国·上海·嘉定区安研路201 号 
邮编. 201804 
 
SAIC QA Laboratory 
201 Anhong rd, Anting, Shanghai 
报告编号 
Report number 
 
SCL-S-12-0042M 
委托者: 质量分析科 陈煜 
Request person, dept： 
委托编号:  
Request number: 
送样日期: 2012.02.20 
Request date:  
报告日期: 2012.03.02 
Report date：  
第5页共8页 
 
SMPV-0.2.3-002-QA -F01 
上海汽车 
SAIC Motor 
 
 
 
 
 
 
 
 
 
 
 
 
（a）宏观照片 
 
（b）电镜照片 （解理脆性断裂） 
图5 第四缸活塞 
 
SEM 检测区域 


 
上海汽车中心实验室 
中国·上海·嘉定区安研路201 号 
邮编. 201804 
 
SAIC QA Laboratory 
201 Anhong rd, Anting, Shanghai 
报告编号 
Report number 
 
SCL-S-12-0042M 
委托者: 质量分析科 陈煜 
Request person, dept： 
委托编号:  
Request number: 
送样日期: 2012.02.20 
Request date:  
报告日期: 2012.03.02 
Report date：  
第6页共8页 
 
SMPV-0.2.3-002-QA -F01 
上海汽车 
SAIC Motor 
     由上面的断口分析可以推断：活塞是是受到很大的载荷，在很短时间出现了开裂。过大载荷的出现与异常
燃烧有关；而发动机异常燃烧的发生与汽油的品质，标定，部件（如传感器）等有关。如果用户不自己更改原发
动机的标定，标定不会出现异常，导致其异常燃烧的发生；由于未收到发动机的其它部件，因此不能对其它部件
进行全面检测，并作出相应的判断。目前，仅仅通过活塞也无法对油品进行鉴定。 
 
（3）材料检测 Material Test 
     上汽中心试验室对第一缸活塞和第三缸活塞进行了取样，用于材料检测；供应商决定将第二缸和第四缸的
活塞送往德国进行相应的检测分析。 
由于活塞是同一批的，因此上述取样的数量足以满足失效活塞的材料分析。 
     材料的检测结果如表1 所示。由表可见：①Ni 含量偏低，不会影响强度，导致失效；②第二缸局部出现了
较严重的疏松；供应商评判此项不合格。但是从疏松所处的区域来看，这不会导致活塞失效。 
 
表1 材料检测结果 
序
号 
No. 
试验项目 
Test item 
额定值 
Requirement 
试验结果 
Test result 
评价 Evaluation 
合格 
OK 
不合格 
Not OK 
1 
化学成分1 
KS1275 
 
 
 
 
 
 
Si ：11.0~13.5 
12.95 
× 
 
 
 
Fe： ≤0.7 
0.493 
× 
 
 
 
Cu：0.8~1.5 
1.07 
× 
 
 
 
Mn：≤ 0.35 
0.13 
× 
 
 
 
Mg：0.7~1.2 
0.793 
× 
 
 
 
Ni：0.7~1.3 
0.659 
 
× 
2 
硬度 
100-130HB 
第一缸 
112,109,111（HB5/250） 
 
 
第二缸 
113,114（供应商反馈） 
 
 
第三缸 
106,104,103(HB5/250） 
 
 
3 
金相组织 
（QC/T 553-2008） 
显微组织1-4 级； 
鱼骨铁相夹杂物：1-4
级； 
针状铁相夹杂物：1-4
级； 
 
第一缸 
图5：显微组织：1 级； 
鱼骨铁相夹杂物：2 级； 
针状铁相夹杂物：1 级； 
× 
 
第三缸 
 
图6：显微组织：1 级； 
鱼骨铁相夹杂物：2 级； 
针状铁相夹杂物：2 级； 
× 
 
4 
孔隙率 
/ 
第一缸 
＜0.1%（图5） 
/ 
 
第二缸 
≤3.24%（图6） 
/ 
 
5 
孔隙大小 
/ 
第一缸 
＜0.03（图5） 
/ 
 
第二缸 
0.29（图6） 
/ 
 
备  注：1） 该项检测委托上海机动车检测中心完成，报告编号：CW1210090H000         
Remark：  1) Outsourcing test result (SMVIC), report number CW1210090H000. 
 
图纸中没有对疏松进行明确要求。上汽的孔隙度规范和测试标准是SMTC 5 200 028。工程部应该根据标准
在图纸中规定疏松要求。 


 
上海汽车中心实验室 
中国·上海·嘉定区安研路201 号 
邮编. 201804 
 
SAIC QA Laboratory 
201 Anhong rd, Anting, Shanghai 
报告编号 
Report number 
 
SCL-S-12-0042M 
委托者: 质量分析科 陈煜 
Request person, dept： 
委托编号:  
Request number: 
送样日期: 2012.02.20 
Request date:  
报告日期: 2012.03.02 
Report date：  
第7页共8页 
 
SMPV-0.2.3-002-QA -F01 
上海汽车 
SAIC Motor 
 
 
（a）灰色的为共晶体SI                          (b) 黑色的为铁相夹杂 
 
 
(c) 取样截面 疏松检测                   （d）过渡圆角（断口附近的截面） 
     （疏松不明显0.1%，最大缩孔：≤0.03mm）                      （正常） 
图5 第一缸活塞 


 
上海汽车中心实验室 
中国·上海·嘉定区安研路201 号 
邮编. 201804 
 
SAIC QA Laboratory 
201 Anhong rd, Anting, Shanghai 
报告编号 
Report number 
 
SCL-S-12-0042M 
委托者: 质量分析科 陈煜 
Request person, dept： 
委托编号:  
Request number: 
送样日期: 2012.02.20 
Request date:  
报告日期: 2012.03.02 
Report date：  
第8页共8页 
 
SMPV-0.2.3-002-QA -F01 
上海汽车 
SAIC Motor 
 
 
（a）灰色的为共晶体SI                          (b) 黑色的为铁相夹杂 
 
 
 
(c) 取样截面 疏松检测                         （b）过渡圆角 （正常） 
（孔隙率：3.24%（2.5×2.5mm2）；最大缩孔：0.29mm）              
图6 第三缸活塞
