Repository: kujaxr/obsidian-vault

File: 材料工程师/SCL-S-12-0043M AP11 右前门内板钣金.pdf.md
# SCL-S-12-0043M AP11 右前门内板钣金.pdf

 
上海汽车中心实验室 
中国·上海·嘉定区安研路201 号 
邮编. 201804 
 
SAIC Central Laboratory 
201 Anhong rd, Anting, Shanghai, China 
报告编号 
Report number 
 
SCL-S-12-0043M 
委托者: DRE 牛志鹏 
Request person, dept： 
委托编号: / 
Request number: 
送样日期: 2012.02.20 
Request date:  
报告日期: 2012.02.27 
Report date：  
第1页共7页 
 
分发: 
Distribution 
SQE 牛志鹏 
检验者Author 
邵 百 明 
审核Auditor 
Liz Greasley 
批准Approver 
 
日期Date 
2012.02.27 
日期Date 
2012.02.27 
日期Date 
 
SMPV-0.2.3-002-QA -F01 
上海汽车 
SAIC Motor 
零件号Part number 
10050367 
 零件名称 
Part name 
右前门内板 
DOOR-FRT INR-RH 
图纸日期Drawing date 
/ 
零件生产日期Part production date 
/ 
 供货商 
Supplier 
/ 
车型/项目Car type/project 
IP21 MCE 
阶段性报告 Interim report                结论性报告 Conclusion report          
 
Ⅰ.任务描述 Task description 
实验室受委托对右前门内板的失效原因分析，失效零件具体信息如下： 
As requested, QA lab has analyzed the failure of DOOR-FRT INR-RH. The background information of the failed part is as following： 
零件信息：Part information 
零件名称 
Part name 
右前门内板 
DOOR-FRT INR-RH 
制造日期 
Production date 
/ 
VIN 码 
VIN 
/ 
销售日期 
Sale date 
/ 
测试寿命 
Test Life 
84,788 次（要求：100000 次） 
维修站名称 
Sale agent 
/ 
失效模式描述 
Failure circumstance  
进行四门slam 试验，发现右前门内板出现裂纹。The DOOR-FRT INR-RH was cracked during the slam test for 
the four doors. 
原材料信息：Raw material information 
原材料及牌号 
Raw material specification 
DX56D-Z 
原材料厂商 
Raw material producer 
TAGAL 
散件供应商 
Component supplier 
上汽SAIC 
金属热处理状态 
Metal heat treatment state 
热轧 
失效零件见图1：The failed part is shown in figure 1.  
 
Ⅱ. 结论与建议 Conclusions and Suggestions 
 
结论Conclusions： 
（1）右前门内板在一定载荷条件下，最初局部出现沿晶开裂，然后疲劳扩展，随着实验进行两种断裂模式交替
进行，共同作用；零件在低温（-30℃）有脆性表现。The DOOR-FRT INR-RH was initiated from a brittle crack along the grain boundary and 
subsequent fatigue under a certain load condition; with the experiment going on, the two kinds of fracture mode happened in turn which led to the failure.; the material in 
the low temperature range（-30℃）suffers Secondary Work Enbrittlemement (SWE).  
（2）材料成分，组织，硬度以及强度无异常。The chemical compositions, microstructure，hardness and mechanical property are normal. 
（3）材料厚度符合要求。The thickness of the material meets the requirement. 
 
建议Suggestions： 
（1）对原材料进行二次加工脆性测量。Make a test of SWE for the raw material. 
（2）降低该区域的工作应力。Reduce the working stress of the region.  
（3）在图纸中增加二次加工脆性技术要求。Add the SWE technology requirement in the drawing.


 
上海汽车中心实验室 
中国·上海·嘉定区安研路201 号 
邮编. 201804 
 
SAIC QA Laboratory 
201 Anhong rd, Anting, Shanghai 
报告编号 
Report number 
 
SCL-S-12-0043M 
委托者: DRE 牛志鹏 
Request person, dept： 
委托编号: / 
Request number: 
送样日期: 2012.02.20 
Request date:  
报告日期: 2012.02.27 
Report date：  
第2页共7页 
 
SMPV-0.2.3-002-QA -F01 
上海汽车 
SAIC Motor 
III. 测试结果与分析 Test Results and Analysis  
（1）失效产品 Failed Parts 
      开裂情况如图1 所示。开裂处是成形中变形激烈的位置；在测试中，此处承受的应力较大。 
 
 
图1 失效的右前门内板 
 
      测试中，车门在不同温度条件下进行测试。测试的环境要求如表1 所示。最低温度为-30℃。如果温度低
于材料的脆性转变温度，材料会变脆，承受一定的载荷容易开裂。 
 
表1 测试中的环境要求 
序号 
次数 
温度 
湿度 
1 
0-2000 
室温 
/ 
2 
2000-3100 
+65℃ 
/ 
3 
3100-5300 
+(42-48)℃ 
98% 
4 
5300-7900 
室温 
/ 
5 
7900-10000 
-30℃ 
/ 
 
 
（2）断口分析 fracture Surface Analysis 
      裂纹呈Y 字型。交点为几个面的交汇处。 
      断裂面1 的形貌如图2 所示。从图可以看出，断口上具有多个裂纹源区；主裂纹源区处于裂纹的交汇处；
主裂纹产生后，向其它区域扩展。图中黄色箭头显示的是裂纹的扩展方向。 
      断裂面2 的形貌如图3 所示。是主裂纹源产生后扩展的一个分枝，同时还有其它裂纹源产生；也是多源裂
纹扩展的结果。 
 
 
 
 
裂纹扩展


 
上海汽车中心实验室 
中国·上海·嘉定区安研路201 号 
邮编. 201804 
 
SAIC QA Laboratory 
201 Anhong rd, Anting, Shanghai 
报告编号 
Report number 
 
SCL-S-12-0043M 
委托者: DRE 牛志鹏 
Request person, dept： 
委托编号: / 
Request number: 
送样日期: 2012.02.20 
Request date:  
报告日期: 2012.02.27 
Report date：  
第3页共7页 
 
SMPV-0.2.3-002-QA -F01 
上海汽车 
SAIC Motor 
 
 
（a）断裂面1 的整体形貌和裂纹扩展方向（箭头显示裂纹扩展方向） 
 
 
（b）主裂纹源区 
 
 
（c）次裂纹源区1                               （d）次裂纹源区2 
主裂纹源区 
次裂纹源区1 
次裂纹源区2 次裂纹源区3 
次裂纹源区4 
外表面 
内表面 
见图4（b） 
见图4（a） 


 
上海汽车中心实验室 
中国·上海·嘉定区安研路201 号 
邮编. 201804 
 
SAIC QA Laboratory 
201 Anhong rd, Anting, Shanghai 
报告编号 
Report number 
 
SCL-S-12-0043M 
委托者: DRE 牛志鹏 
Request person, dept： 
委托编号: / 
Request number: 
送样日期: 2012.02.20 
Request date:  
报告日期: 2012.02.27 
Report date：  
第4页共7页 
 
SMPV-0.2.3-002-QA -F01 
上海汽车 
SAIC Motor 
 
 
（e）次裂纹源区3                              （f）次裂纹源区4 
图2 断裂面1 的断口宏观照片 
 
 
图3 断裂面2 的断口宏观照片（箭头显示裂纹扩展方向） 
 
利用扫描电镜对断口进行检测，以考察其断裂类型。由于断口的大部分区域被擦伤，因此只能对保持相对较
好的区域进行检测。 
由检测的结果可以看出：断口小部分为沿晶断裂形式，大部分为典型的疲劳扩展断裂形式。这种断口形貌与
测试中环境温度变化引起材料脆性韧性的转变有关。如果材料在低温下变脆（从微观上来看，有可能是局部的），
就会在一定载荷下发生沿晶断裂。 
从主裂纹源处的断口检测发现：断口表面具有沿晶断裂的特点。这有可能是在低温下形成的。在后续测试中，
进一步的扩展；扩展的过程，有可能是沿晶的，也有可能穿晶，表现出典型疲劳辉纹的特点。在高温或者室温的
情况下，材料的韧性相对比较好，裂纹扩展断口会呈现出典型的疲劳辉纹。 
      
见图4（c） 


 
上海汽车中心实验室 
中国·上海·嘉定区安研路201 号 
邮编. 201804 
 
SAIC QA Laboratory 
201 Anhong rd, Anting, Shanghai 
报告编号 
Report number 
 
SCL-S-12-0043M 
委托者: DRE 牛志鹏 
Request person, dept： 
委托编号: / 
Request number: 
送样日期: 2012.02.20 
Request date:  
报告日期: 2012.02.27 
Report date：  
第5页共7页 
 
SMPV-0.2.3-002-QA -F01 
上海汽车 
SAIC Motor 
 
（a）沿晶+典型的疲劳辉纹（主裂纹源区） 
 
（b）沿晶+典型的疲劳辉纹 
 


 
上海汽车中心实验室 
中国·上海·嘉定区安研路201 号 
邮编. 201804 
 
SAIC QA Laboratory 
201 Anhong rd, Anting, Shanghai 
报告编号 
Report number 
 
SCL-S-12-0043M 
委托者: DRE 牛志鹏 
Request person, dept： 
委托编号: / 
Request number: 
送样日期: 2012.02.20 
Request date:  
报告日期: 2012.02.27 
Report date：  
第6页共7页 
 
SMPV-0.2.3-002-QA -F01 
上海汽车 
SAIC Motor 
 
(c) 典型的疲劳扩展辉纹 
图4 断口扫描电镜照片 
 
（3）金相检验 Metallography Checking 
     在主裂纹源处取样，对微观组织进行检验，结果如图5 所示。由图可见： 
①有多条在台架测试中产生的与断裂面平行的沿晶裂纹。这从另一个角度说明：内板开裂过程有脆性的沿
晶开裂，且是多源的。 
②金相组织正常，为等轴的铁素体。 
 
 
（a）主裂纹源附近有多条裂纹 


 
上海汽车中心实验室 
中国·上海·嘉定区安研路201 号 
邮编. 201804 
 
SAIC QA Laboratory 
201 Anhong rd, Anting, Shanghai 
报告编号 
Report number 
 
SCL-S-12-0043M 
委托者: DRE 牛志鹏 
Request person, dept： 
委托编号: / 
Request number: 
送样日期: 2012.02.20 
Request date:  
报告日期: 2012.02.27 
Report date：  
第7页共7页 
 
SMPV-0.2.3-002-QA -F01 
上海汽车 
SAIC Motor 
 
(b) 沿晶裂纹 
图5 金相检验 
 
（4）其它检测 Other Tests 
     其它检测结果如表2 所示，未见异常。 
表2 其它检测结果 
序号 
No. 
试验项目 
test item 
额定值 
requirement 
测试结果 
test result 
评价evaluation 
合格 
ok 
不合格 
not ok 
1 
成分
1   
chemical composition 
DX56D-Z 
(EN 10346-2009) 
  
  
  
  
  
C≤0.12 
<0.001 
× 
  
  
Si: ≤0.50 
0.007 
× 
  
  
Mn: ≤0.60 
0.127 
× 
  
  
Ti: ≤0.30 
0.072 
× 
S: ≤0.045 
0.0034 
× 
  
  
P:≤0.10 
0.0075 
× 
B: ≤0.005 
0.0004 
× 
Ti 
0.072 
/ 
Nb 
0.0018 
/ 
2 
硬度 
hardness  
/ 
HV0.5:103,114,111 
/ 
  
3 
 板材机械性能 
mechanical property of material  
Rm:260-350MPa 
Re:120-180MPa 
A80:≥39% 
/ 
/ 
 
4 
零件抗拉应力 
tension stress of part 
/ 
Rm：305MPa 
/ 
 
5 
断裂处板厚 
thickness of the break region 
0.8-(0.8*23%) 到
0.8 
0.77-0.80 
× 
 
备  注：1） 该项检测委托上海机动车检测中心完成，报告编号：CW1210084H000.  
Remark： 1) Outsourcing test result (SMVIC), report number CW1210042H000.

File: 材料工程师/SCL-S-12-0044M  AP11  前稳定杆01.pdf.md
# SCL-S-12-0044M  AP11  前稳定杆01.pdf

 
上海汽车中心实验室 
中国·上海·嘉定区安研路201 号 
邮编. 201804 
 
SAIC Central Laboratory 
201 Anhong rd, Anting, Shanghai, China 
报告编号 
Report number 
 
SCL-S-12-0044M 
委托者: TC   姚斌 
Request person, dept： 
委托编号: SCL-S-12-0044M 
Request number: 
送样日期: 2012.2.21 
Request date:  
报告日期: 2012.3.5 
Report date：  
第1页共5页 
 
分发: 
Distribution 
SOE  姚斌 
检验者Author 
白云岭 
审核Auditor 
 
批准Approver 
 
日期Date 
2012.3.5 
日期Date 
 
日期Date 
 
SMPV-0.2.3-002-QA -F01 
上海汽车
SAIC Motor 
零件号Part number 
50016110 
 零件名称 
Part name 
前悬架稳定杆总成 
BAR  ASSY-FRT  SUSP  ANTI  ROLL 
图纸日期Drawing date 
2009.4.7 
零件生产日期Part production date 
/ 
 供货商 
Supplier 
中国弹簧制造有限公司 
China Spring Corporation Limited 
车型/项目Car type/project 
AP11 
阶段性报告 Interim report                结论性报告 Conclusion report          
 
Ⅰ.任务描述 Task description 
实验室受委托对后稳定杆进行失效原因分析，失效零件具体信息如下：As requested, QA lab has analyzed the failure of STABILIZER 
BAR-RR. The background information of the failed part is as below： 
零件信息：Part information 
零件名称 
Part name 
前悬架稳定杆总成 
BAR  ASSY-FRT  SUSP  ANTI  ROLL 
制造日期 
Production date 
/ 
VIN 码 
/ 
销售日期Sale date 
/ 
车辆里程数 
Car mileage 
/ 公里 (km)  
维修站名称 
Sale agent 
襄樊试验场 
失效模式描述 
Failure circumstance  
完成了G5+要求的108%的测试，稳定杆断裂。 
原材料信息：Raw material information 
原材料及牌号 
Raw material specification
55Cr3 
原材料厂商 
Raw material producer 
/ 
散件供应商 
Component supplier 
/ 
金属热处理状态 
Metal heat treatment 
state 
调质 quenched and tempered 
失效零件见图1：The failed part is shown in figure1.  
 
Ⅱ. 结论与建议 Conclusions and Suggestions 
 
结论Conclusions： 
1、 失效件是从角内的凹坑产生应力集中引起的疲劳断裂，瞬断区约占断口区域的一半，表明稳定杆受到的
载荷比较高。Failure is fatigue fracture beginning from stress concentration at a depression at the inside bend.  
The final fracture area is almost half of the shaft diameter, indicating that the applied load is relatively high.  
2、 失效件材料性能符合技术要求。The material performance for the failed part meet the technical requirements. 
 
 
建议Suggestions： 
1、 加强过程质量控制，如热成型，使圆角过度平滑。Strengthen the process of quality control, such as hot 
forming process, to make the radius smooth. 
2、 利用CAE 对稳定杆进行受力分析。Check applied stress by CAE. 
 
 


 
上海汽车中心实验室 
中国·上海·嘉定区安研路201 号 
邮编. 201804 
 
SAIC QA Laboratory 
201 Anhong rd, Anting, Shanghai 
报告编号 
Report number 
 
SCL-S-12-0044M 
委托者: 姚斌 
Request person, dept： 
委托编号: SCL-S-12-0044M 
Request number: 
送样日期:  2012.2.21 
Request date:  
报告日期: 2012.3.5 
Report date：  
第2页共5页 
 
SMPV-0.2.3-002-QA -F01 
上海汽车
SAIC Motor 
III. 调查结果 Investigation Results  
一、 断口分析： 
1、 失效件在整车中的装配关系，如图1；失效件实物形貌，图2。 
2、 失效件断裂位置，距离套圈挡块约55mm，见图3；裂纹源位置如箭头所示，见图4。 
 
 
图1 失效件在整车中的装配关系： 
 
 
图2 失效件实物形貌                          
 
 
        图3 失效件在车辆中的位置情况                      图4 裂纹原位置 
 
 
 
失效件
（稳定
杆）安装
位置 


 
上海汽车中心实验室 
中国·上海·嘉定区安研路201 号 
邮编. 201804 
 
SAIC QA Laboratory 
201 Anhong rd, Anting, Shanghai 
报告编号 
Report number 
 
SCL-S-12-0044M 
委托者: 姚斌 
Request person, dept： 
委托编号: SCL-S-12-0044M 
Request number: 
送样日期:  2012.2.21 
Request date:  
报告日期: 2012.3.5 
Report date：  
第3页共5页 
 
SMPV-0.2.3-002-QA -F01 
上海汽车
SAIC Motor 
3、断口是典型的疲劳断口，共分4 个区（裂纹源、疲劳扩展区、瞬断区、剪切唇），见图6；断口裂纹源处有明
显的挤压凹坑，见图5；疲劳扩展区微观形貌，见图7；瞬断区微观形貌，见图8；剪切唇微观形貌，见图9。 
  
  
图5  裂纹源微观形貌   SEM 
 
图6 失效件断口宏观形貌   
  
 
图7  扩展区微观形貌   SEM 
裂纹源处有凹陷 
典型的
疲劳辉
纹，扩
展方向
如箭头
所示。
表
面
电
泳
漆
瞬断区
疲劳
扩展
区
裂纹
源 
剪切唇 
基材


 
上海汽车中心实验室 
中国·上海·嘉定区安研路201 号 
邮编. 201804 
 
SAIC QA Laboratory 
201 Anhong rd, Anting, Shanghai 
报告编号 
Report number 
 
SCL-S-12-0044M 
委托者: 姚斌 
Request person, dept： 
委托编号: SCL-S-12-0044M 
Request number: 
送样日期:  2012.2.21 
Request date:  
报告日期: 2012.3.5 
Report date：  
第4页共5页 
 
SMPV-0.2.3-002-QA -F01 
上海汽车
SAIC Motor 
  
 
图8  瞬断区微观形貌  SEM 
  
 
图9                           图10  剪切唇微观形貌  SEM 
4、沿如图9 所示位置纵向取样，进行观察，在距离断口月0.2mm 的位置有一条与断口平行的裂纹，长度约
1.06mm,见图11a，裂纹起始位置电泳漆未裂穿，且基材无脱碳现象，见图11c；断口裂纹源处未发现脱碳现
象，见图11b；裂纹源附近处的非金属夹杂物合格，见图12. 
 
 
      
 
图11                                      图12 
韧窝+准解
理形貌 
典
型
的
韧
窝
形
貌 
c 
b
a
断
口
面
电泳漆
裂
纹
原
位
置
电泳漆


 
上海汽车中心实验室 
中国·上海·嘉定区安研路201 号 
邮编. 201804 
 
SAIC QA Laboratory 
201 Anhong rd, Anting, Shanghai 
报告编号 
Report number 
 
SCL-S-12-0044M 
委托者: 姚斌 
Request person, dept： 
委托编号: SCL-S-12-0044M 
Request number: 
送样日期:  2012.2.21 
Request date:  
报告日期: 2012.3.5 
Report date：  
第5页共5页 
 
SMPV-0.2.3-002-QA -F01 
上海汽车
SAIC Motor 
二、 理化分析： 
在距离断口约10mm 的位置取样，进行化学成分、硬度、金相组织等检测，结果如下： 
序号 
NO. 
试验项目 
Test item 
额定值 
Requirement 
试验结果 
Test result 
评价 Evaluation
合格 
OK 
不合格
Not 
OK 
1.1 
化学成分/R55Cr3 
 
 
 
 
C 
0.52-0.59 
0.52 
X 
 
Si 
≤0.40 
0.33 
X 
 
Mn 
0.70-1.10 
0.95 
X 
 
P 
≤0.030 
0.012 
X 
 
S 
≤0.030 
0.005 
X 
 
Cr 
0.70-1.00 
0.91 
X 
 
1.2 
表面硬度 
42-47HRC 
41.8、41.4、42.5 
X 
 
1.3 
1/2 半径硬度 
42-47HRC 
45.0 
X 
 
1.4 
芯部硬度 
42-47HRC 
45.0 
X 
 
1.5 
表面脱碳 
/ 
0.10  
(图13、14) 
/ 
 
1.6 
非金属夹杂物 
/ 
D0.5  (图15) 
/ 
 
1.7 
金相组织 
回火屈氏体 
回火屈氏体 (图16) 
X 
 
 
 
 
图13 表面脱碳：0.10 mm  100X                   图14 表面脱碳：出现网状铁素体  500X 
 
 
图15  非金属夹杂物：D0.5                   图16 基体组织：回火屈氏体

File: 材料工程师/SCL-S-12-0045M NLE 裙架.pdf.md
# SCL-S-12-0045M NLE 裙架.pdf

 
上海汽车中心实验室 
中国·上海·嘉定区安研路201 号 
邮编. 201804 
 
SAIC Central Laboratory 
201 Anhong rd, Anting, Shanghai, China 
报告编号 
Report number 
 
SCL-S-12-0045M 
委托者: DRE 沈一斌 
Request person, dept： 
委托编号: / 
Request number: 
送样日期: 2012.02.20 
Request date:  
报告日期: 2012.03.08 
Report date：  
第1页共8页 
 
分发: 
Distribution 
DRE 沈一斌 
检验者Author 
邵 百 明 
审核Auditor 
Liz Greasley 
批准Approver 
 
日期Date 
2012.03.08 
日期Date 
2012.03.08 
日期Date 
 
SMPV-0.2.3-002-QA -F01 
上海汽车 
SAIC Motor 
零件号Part number 
30026263 
 零件名称 
Part name 
NLE 裙架 
NLE bedplate 
图纸日期Drawing date 
/ 
零件生产日期Part production date 
/ 
 供货商 
Supplier 
上海万泰(毛坯)/长沙熙迈（机加工） 
Shanghai wantai（roughcast）/Changsha Ximai(machining) 
车型/项目Car type/project 
NLE 2.0NA 
阶段性报告 Interim report                结论性报告 Conclusion report          
 
Ⅰ.任务描述 Task description 
实验室受委托对NLE 裙架的失效原因进行分析，失效零件具体信息如下： 
As requested, QA lab has analyzed the failure of the NLE bedplate. Information of the failed part is as following： 
零件信息：Part information 
零件名称 
Part name 
NLE 裙架 
NLE bedplate 
制造日期 
Production date 
/ 
VIN 码 
VIN 
/ 
销售日期 
Sale date 
/ 
测试时间 
Test time 
200h（要求） 
维修站名称 
Sale agent 
/ 
失效模式描述 
Failure circumstance  
高速耐久测试中，NLE 裙架上的三元催化器搭子出现断裂。During high speed test, the tightening point 
of the NEL bedplate for catalyst implement was broken. 
原材料信息：Raw material information 
原材料及牌号 
Raw material specification 
AlSi9Cu3 (DIN 1706) 
原材料厂商 
Raw material producer 
/ 
散件供应商 
Component supplier 
/ 
金属热处理状态 
Metal heat treatment state 
T5 
失效零件见图1-2：The failed part is shown in figure 1-2.  
Ⅱ. 结论与建议 Conclusions and Suggestions 
结论Conclusions： 
(1) 由于断裂面严重损伤，因此不可能对所有的区域进行分析；但未损伤的区域显示处放射状的脆性断裂特征， 
表明失效是由于过载所致。Due to heavy damage on the fracture surface, it’s not possible to completely analyse all 
areas.  However, an undamaged area shows radial marks and brittle fracture, indicating overload as the cause of the 
failure.  
(2) 其它失效件的断口（见图6（a））可以看出类似疲劳类型的扩展纹路；这有可能是测试中小的过载导致裂纹 
阶段性的脆性扩展。From observation of other failed parts, fatigue-style beachmarks were seen.  It’s possible that a 
small overload caused a brittle crack to progess in stages during the test. 
(3) 材料的成分，组织和硬度符合要求。The chemical composition, microstructure and hardness of the material meet  
the specification. 
建议Suggestions： 
(1)对系统的振动和热膨胀影响进行分析；Analyse the effects of vibration & thermal expansion on the system. 
(2) 采用长的螺栓进行连接，以增强零件的抗弯应力。The joint would benefit from a longer bolt, to strengthen against 
bending stresses.  
(3)确保实验中下管固定相同。Ensure the fixture of the down pipe is same during every experiment. 
(4) 测试中有规律的对零件进行检查，以防止零件失效后，断口过度损伤。Please check parts regularly during engine 
testing, to prevent excessive damage after fracture.


 
上海汽车中心实验室 
中国·上海·嘉定区安研路201 号 
邮编. 201804 
 
SAIC QA Laboratory 
201 Anhong rd, Anting, Shanghai 
报告编号 
Report number 
 
SCL-S-12-0045M 
委托者: DRE 沈一斌 
Request person, dept： 
委托编号:  
Request number: 
送样日期: 2012.02.20 
Request date:  
报告日期: 2012.03.08 
Report date：  
第2页共8页 
 
SMPV-0.2.3-002-QA -F01 
上海汽车 
SAIC Motor 
III. 测试结果与分析 Test Results and Analysis  
（1）失效产品 Failed Parts 
失效的产品如图1-2 所示。由图可见，断裂搭子的表面有明显的偏向下方的压痕；该压痕是在断裂之前承受
较大的向下工作载荷而发生的。 
 
 
（a）装配图（NLE 裙架与三元催化器相连） 
 
（b）失效的裙架 
图1 装配图和失效的裙架 
断裂的搭子 
（右装配孔） 
左装配孔 


 
上海汽车中心实验室 
中国·上海·嘉定区安研路201 号 
邮编. 201804 
 
SAIC QA Laboratory 
201 Anhong rd, Anting, Shanghai 
报告编号 
Report number 
 
SCL-S-12-0045M 
委托者: DRE 沈一斌 
Request person, dept： 
委托编号:  
Request number: 
送样日期: 2012.02.20 
Request date:  
报告日期: 2012.03.08 
Report date：  
第3页共8页 
 
SMPV-0.2.3-002-QA -F01 
上海汽车 
SAIC Motor 
 
（a）左装配孔 
 
                        
 
 
（b）断裂的搭子                                             
图2 失效裙架的搭子情况 
 
                                                       
 
 
断裂的搭子 
装配面有明显的压痕；
内圈原始机加工面不
是很圆，这是由于与其
匹配的装配件在工作
中运动造成的。内螺纹
未见损伤。 
内螺纹出现损伤。
表明受到了较大的
载荷，见图2 和图
3。 


 
上海汽车中心实验室 
中国·上海·嘉定区安研路201 号 
邮编. 201804 
 
SAIC QA Laboratory 
201 Anhong rd, Anting, Shanghai 
报告编号 
Report number 
 
SCL-S-12-0045M 
委托者: DRE 沈一斌 
Request person, dept： 
委托编号:  
Request number: 
送样日期: 2012.02.20 
Request date:  
报告日期: 2012.03.08 
Report date：  
第4页共8页 
 
SMPV-0.2.3-002-QA -F01 
上海汽车 
SAIC Motor 
（2）断口分析 Fracture Surface Analysis 
     断口形貌如图3 所示。断口呈现放射状；其类型为解理的脆性断口。这些特征表明：这是由于过载发生的
快速断裂。 
 
 
 
图3 断口分析 
说明： 
（a）断口宏观形貌  呈放射状的扩展，表明扩展
非常迅速； 
（b）区域1 解理脆性断口，而非疲劳； 
（c）区域2 解理脆性断口，而非疲劳； 
区域1： 
裂纹源区 
区域2 
a 
b 
c 


 
上海汽车中心实验室 
中国·上海·嘉定区安研路201 号 
邮编. 201804 
 
SAIC QA Laboratory 
201 Anhong rd, Anting, Shanghai 
报告编号 
Report number 
 
SCL-S-12-0045M 
委托者: DRE 沈一斌 
Request person, dept： 
委托编号:  
Request number: 
送样日期: 2012.02.20 
Request date:  
报告日期: 2012.03.08 
Report date：  
第5页共8页 
 
SMPV-0.2.3-002-QA -F01 
上海汽车 
SAIC Motor 
（3）材料检测 Material Test 
    材料检测结果正常，如下表1 所示。 
 
表1 材料检测结果 
序
号 
No. 
试验项目 
Test item 
额定值 
Requirement 
试验结果 
Test result 
评价 Evaluation 
合格 
OK 
不合格 
Not OK 
1 
化学成分1 
Chemical Composition 
AlSi9Cu3 
（DIN 1706-） 
 
 
 
 
 
Si:8.0-11.0 
10.61 
× 
 
 
 
Fe:≤1.3 
0.711 
× 
 
 
 
Cu:2.0-4.0 
2.870 
× 
 
 
 
Mn: ≤0.55 
0.282 
× 
 
 
 
Mg:0.05-0.55 
0.212 
× 
 
 
 
Ni: ≤0.55 
0.045 
× 
 
 
 
Cr: ≤0.15 
0.029 
× 
 
 
 
Zn: ≤3.0 
0.869 
× 
 
 
 
Pb: ≤0.35 
0.0448 
× 
 
 
 
Sn: ≤0.25 
0.025 
× 
 
 
 
Ti:≤0.25 
0.044 
× 
 
2 
硬度 
hardness 
105-125HB 
109.110,111(HB) 
× 
 
3 
疏松2 
porosity 
5%          
0.7%（见图3） 
× 
 
4 
组织 
microstructure 
变质 
正常（见图4） 
× 
 
备  注：1） 该项检测委托上海机动车检测中心完成，报告编号：CW1210090H000。  
        2）依据标准SMTC 5 200 028-2011 进行评判。  
Remark：  1) Outsourcing test result (SMVIC), report number CW1210090H000. 
          2）according to the standard SMTC 5 200 028-2011 evaluate the porosity 
 
 
图4 疏松（0.07%，断口取样）                           图5 组织 正常 
内螺纹严重损伤 


 
上海汽车中心实验室 
中国·上海·嘉定区安研路201 号 
邮编. 201804 
 
SAIC QA Laboratory 
201 Anhong rd, Anting, Shanghai 
报告编号 
Report number 
 
SCL-S-12-0045M 
委托者: DRE 沈一斌 
Request person, dept： 
委托编号:  
Request number: 
送样日期: 2012.02.20 
Request date:  
报告日期: 2012.03.08 
Report date：  
第6页共8页 
 
SMPV-0.2.3-002-QA -F01 
上海汽车 
SAIC Motor 
（4）相关信息调查 Related Information Investigation 
     为了获得更多的信息，查找根本原因，对已失效的其它几件群架进行了调查；相关情况如图6-9 所示。 
 
（a）右搭子 
 
(b)支架 疲劳断裂 
    
 
(c)左搭子（断面已损坏） 
图6 深度热冲击测试件2#（测试地点：辉门；存放地点：安研路） 
快速断裂 
疑似疲劳断裂区（如需确认，需采用电镜进行分析） 
螺栓较短 
疑似疲劳断裂 


 
上海汽车中心实验室 
中国·上海·嘉定区安研路201 号 
邮编. 201804 
 
SAIC QA Laboratory 
201 Anhong rd, Anting, Shanghai 
报告编号 
Report number 
 
SCL-S-12-0045M 
委托者: DRE 沈一斌 
Request person, dept： 
委托编号:  
Request number: 
送样日期: 2012.02.20 
Request date:  
报告日期: 2012.03.08 
Report date：  
第7页共8页 
 
SMPV-0.2.3-002-QA -F01 
上海汽车 
SAIC Motor 
 
 
图7 400h 耐久测试件3#（测试地点：德国；存放地点：德国） 
 
 
  
 
图8 爆振测试件4#（测试地点：辉门；存放地点：安研路） 
 
断口涂有
胶无法识
别 


 
上海汽车中心实验室 
中国·上海·嘉定区安研路201 号 
邮编. 201804 
 
SAIC QA Laboratory 
201 Anhong rd, Anting, Shanghai 
报告编号 
Report number 
 
SCL-S-12-0045M 
委托者: DRE 沈一斌 
Request person, dept： 
委托编号:  
Request number: 
送样日期: 2012.02.20 
Request date:  
报告日期: 2012.03.08 
Report date：  
第8页共8页 
 
SMPV-0.2.3-002-QA -F01 
上海汽车 
SAIC Motor 
 
图9 高速耐久测试件5#（测试地点：英国；存放地点：英国） 
 
对上述所发生的失效件的相关信息进行总结，如表2 所示。 
 
表2 失效件的相关信息 
失效件编号 
测试项目 
测试地点 
失效部位 
存放地点 
右搭子 支架 
左搭子 
1# 
高速耐久 
上内所 
× 
  
  
中心试验室 
2# 
深度热冲击 
辉门 
× 
× 
× 
安研路 
3# 
400h 耐久 
德国 
× 
  
松脱 
德国 
4# 
爆震测试 
上内所 
  
  
× 
安研路 
5# 
高速耐久 
英国 
× 
× 
  
英国 
 
 
由上表可以看出，断裂集中于左右搭子和支架处；右搭子是薄弱点。 
除了爆炸测试之外，其余几种测试中，右搭子均出现断裂；这可能与不同测试中系统的振动不同有关；共振
的产生会导致局部应力过大。另一方面在不同地方进行的测试中，下管的固定存在一些差异；固定不同，对系统
的振动也会产生影响，会引起系统的应力分布出现变化。 
除了共振之外，三元催化器和支架在高温下会出现膨胀。热膨胀的变化也有可能产生附加应力。 
产生了高温

File: 材料工程师/SCL-S-12-0046M 风门轴.pdf.md
# SCL-S-12-0046M 风门轴.pdf

 
上海汽车中心实验室
(QA Lab) 
中国·上海·嘉定区安研路201 号 
邮编. 201804 
No. 201 Anyan Road, Jiading District,  
Shanghai, China. 
Post code :200433 
报告编号：Report number 
SCL-S-12-0046M 
委托者Requestor：SQE 薛俊 
送样日期Deliver date：2012.02.22 
报告日期Report date：2012.03.05 
第 1 页 共 4 页 
Page 1 of 4  
 
上海汽车 
SAIC Motor 
零件号 
Part number 
10070331 
零件名称 
Part name 
空调箱 
Air-conditioner 
图纸日期 
Drawing date  
/ 
零件生产日期 
Production date 
/ 
供货商 
Supplier 
上海贝洱热 
SBTS 
车型/项目 
Car type/project 
IP21 
 
   阶段性报告  Stage report        结论性报告 Conclusion report           测试报告 Test report 
Ⅰ.任务描述 Task description 
实验室受委托对空调箱进行失效原因分析，失效零件具体信息如下： 
As requested, QA lab has analyzed the invalid cause of air-conditioner, and the information of invalid part is shown 
as following： 
零件信息：Part information 
零件名称 
Part name 
空调箱 
Air-conditioner 
制造日期 
Production date 
2010-11-26 
VIN 码 
VIN number 
LSJW26H38AS093246 
销售日期 
Sale date 
/ 
车辆里程数 
Car mileage 
12270 km 
销售商 
Sale agent 
/ 
失效模式描述 
Invalid situation 
description 
空调箱风门轴断裂 
Damper shaft of air-conditioner fractured. 
原材料信息：Raw material information 
原材料及牌号 
Raw material 
and trademark 
PP-T40 
PM8BK-S02 
原材料厂商 
Raw material producer 
南京聚隆  
散件供应商 
Part supplier 
/ 
金属热处理状态 
Metal heat treatment state 
/ 
失效零件见图1：The invalid part is shown in Fig 1.  
Ⅱ. 结论与建议 Conclusions and suggestions 
结论： 该零件注塑工艺差。 
Conclusions:  Injection process of this part was bad.  
建议： 改进注塑工艺。 
Suggestions：Injection process should be improved. 
 
 
 
分发： 
Dispenser 
薛俊 
检验者： 
Identifier 
狄春峰 
审核： 
Auditor 
 
批准： 
Approver 
 
日期： 
Date 
2012.03.05 
日期： 
Date 
 
日期： 
Date 
 
 


 
上海汽车中心实验室
(QA Lab) 
中国·上海·嘉定区安研路201 号 
邮编. 201804 
No. 201 Anyan Road, Jiading District,  
Shanghai, China. 
Post code :200433 
报告编号：Report number 
SCL-S-12-0046M 
委托者Requestor：SQE 薛俊 
送样日期Deliver date：2012.02.22 
报告日期Report date：2012.03.05 
第 2 页 共 4 页 
Page 2 of 4  
 
上海汽车 
SAIC Motor 
 
图1 失效件 
Fig.1 Failure part 
 
 
III. 测试结果 Test Results 
序号 
No. 
试验项目 
Test item 
额定值 
Requirement 
试验结果 
Test result 
评价 Evaluation 
第一次 
第二次 
合格 
qualified 
不合格 
unqualified 
Ⅰ 
失效件 
 
 
1 
红外（GB/T6040-2002） 
Infrared Spectroscopy 
PP 
PP/PE* 
× 
 
2 
熔点（GB/T19466.3-2006） 
Melting point (℃) 
160±5 
166/127* 
× 
 
3 
焓值（GB/T19466.3-2006） 
Enthalpy (J/g) 
/ 
38.7 
43.5 
 
 
4 
灰分（GB/T9345.1-2008） 
Ash content (%) 
40±5 
37.4 
× 
 
*经过与原材料供应商南京聚隆确认:该牌号材料为共聚丙烯，会含有乙烯成分。 
 
 
 
 
 


 
上海汽车中心实验室
(QA Lab) 
中国·上海·嘉定区安研路201 号 
邮编. 201804 
No. 201 Anyan Road, Jiading District,  
Shanghai, China. 
Post code :200433 
报告编号：Report number 
SCL-S-12-0046M 
委托者Requestor：SQE 薛俊 
送样日期Deliver date：2012.02.22 
报告日期Report date：2012.03.05 
第 3 页 共 4 页 
Page 3 of 4  
 
上海汽车 
SAIC Motor 
Ⅳ. 宏观分析 Macroscopic observation 
 
    对失效件的断口进行放大观察（见图2，3）。门轴主体的断口的上方有明显飞边产生痕迹，为
断裂终止位置。对面断裂起始位置有明显银纹，说明断裂起始阶段反复受力，为韧性断裂。断口中
央区域有明显的凹坑和凸台，这是由于注塑工艺不佳，原材料没有熔合导致的。门轴断裂部分的断
口与门轴主体相吻合。根据以上结果推断失效模式为：门轴由于干涉等原因反复受力，超过材料负
荷导致韧性断裂。值得注意的是，门轴注塑工艺不佳，导致门轴机械强度下降。 
 
*AP11 有类似失效情况发生，分析结果可参见实验室报告SCL-S-11-0092M。 
 
 
图2 失效件断口（门轴主体） 
Fig. 2 Fracture of failure part 
 
图3 失效件断口（断裂部分） 
Fig. 3 Fracture of failure part 


 
上海汽车中心实验室
(QA Lab) 
中国·上海·嘉定区安研路201 号 
邮编. 201804 
No. 201 Anyan Road, Jiading District,  
Shanghai, China. 
Post code :200433 
报告编号：Report number 
SCL-S-12-0046M 
委托者Requestor：SQE 薛俊 
送样日期Deliver date：2012.02.22 
报告日期Report date：2012.03.05 
第 4 页 共 4 页 
Page 4 of 4  
 
上海汽车 
SAIC Motor 
 
    将失效件断裂部分冷镶后轴向剖开（见图4），可以发现在门轴的内部有一个相当大的空穴，说
明门轴的注塑工艺差。 
 
 
图4 失效件截面 
Fig. 4 Section of failure part 
 
从失效件剖面的白色纹路可以看出原料的流动方向，说明原料熔合不好，注塑工艺差。 
 
 
图5 失效件截面 
Fig. 5 Section of failure part

File: 材料工程师/SCL-S-12-0047M IS12 Exhaust bkts 失效分析报告.pdf.md
# SCL-S-12-0047M IS12 Exhaust bkts 失效分析报告.pdf

 
上海汽车中心实验室 
中国·上海·嘉定区安研路201 号 
邮编. 201804 
 
SAIC Central Laboratory 
201 Anhong rd, Anting, Shanghai, China 
报告编号 
Report number 
 
SCL-S-12-0047M 
委托者: Meng LiangJi 孟良吉 
Request person, dept： 
委托编号: / 
Request number: 
送样日期: 2012.02.23 
Request date:  
报告日期: 2012.03.06 
Report date：  
第1页共12页 
 
分发: 
Distribution 
Meng LiangJi 孟良吉 
检验者Author 
Liz Greasley 
审核Auditor 
 
批准Approver 
 
日期Date 
2012.03.06 
日期Date 
 
日期Date 
 
SMPV-0.2.3-002-QA -F01 
上海汽车 
SAIC Motor 
零件号Part number 
10069611 (10088802) 
 零件名称 
Part name 
出气法兰支架 Exhaust bracket 
图纸日期Drawing date 
/ 
零件生产日期Part production date 
/ 
 供货商 
Supplier 
天纳克Tenneco 
车型/项目Car type/project 
IS12 1.8T AT 
阶段性报告 Interim report                结论性报告 Conclusion report          
 
Ⅰ.任务描述 Task description 
实验室受委托对两件出气法兰支架进行失效原因分析，失效零件具体信息如下。 
As requested, QA lab has analyzed the failure of two exhaust flange brackets. The background information of the failed 
part is as following. 
 
零件信息：Part information 
零件名称 
Part name 
出气法兰支架 Flanged bracket 
车制造日期 
Vehicle production date 
/ 
VIN 码 
VIN 
1# LSJW34G37BJ014014 
2# LSJW34G37BJ014675 
销售日期 
Sale date 
/ 
车辆里程数 
Car mileage 
1# 8952 公里 km 
2# 1024 公里 km 
维修站名称 
Sale agent 
/ 
失效模式描述 
Failure circumstance  
出气法兰支架断裂。Exhaust pipe brackets are broken 
原材料信息：Raw material information 
原材料及牌号 
Raw material specification 
SUH 409L (JIS G4312) 
原材料厂商 
Raw material producer 
/ 
散件供应商 
Component supplier 
天纳克Tenneco 
金属热处理状态 
Metal heat treatment state 
/ 
失效零件见图2：The failed parts are shown in figure 2.  
 
Ⅱ. 结论与建议 Conclusions and Suggestions 
结论Conclusions： 
1. 
零件受交变载荷作用产生的多源疲劳导致排气管支架断裂。 The brackets have failed due to fatigue, 
beginning from multiple origins.   
2. 
断口表面疲劳裂纹的比例非常高，表明：相对于材料的拉伸强度，承受的载荷非常低。 The high proportion of 
the surface given to the fatigue cracks is very high, showing that the applied load is very low, compared to the tensile 
strength of the material. 
建议Suggestions： 
1. 找到高应力产生的原因，并减少应力。Find the cause of the high load and reduce it. 
2. 改进支架的强度。Increase the strength of the bracket 


 
上海汽车中心实验室 
中国·上海·嘉定区安研路201 号 
邮编. 201804 
 
SAIC QA Laboratory 
201 Anhong rd, Anting, Shanghai 
 
报告编号 
Report number 
 
SCL-S-12-0047M 
委托者:  
Request person, dept： 
委托编号:  /  
Request number: 
送样日期: 2012.02.23 
Request date:  
报告日期: 2012.03.06 
Report date：  
第2页共12页 
 
SMPV-0.2.3-002-QA -F01 
上海汽车 
SAIC Motor 
3. III. 调查结果 Investigation Results  
法兰支架是催化器组件的一部分，如图1 所示。到目前为止，几辆顾客车辆已经出现该问题，一件的报告为：SCL-S 
12-0016M，另外两件（如图2 所示）委托进行分析，分别标记支架＃1 和支架＃2。 
The flanged bracket is part of the catalytic converter assembly as shown in figure 1.  To date, several failures have been 
reported on customer vehicles, one was reported in SCL-S-12-0016M, and two further brackets were submitted for 
analysis.  The submitted parts are shown in figure 2, and are labelled Bracket #1 and Bracket #2. 
 
图1 装配图 红色显示失效支架 
Figure 1  Assembly diagram. Failed bracket is shown in red 
 
  
 
 
图2  2 件失效件的整体照片 
Figure 2  Overview photos of the 2 returned brackets 
支架#1 
支架#2 


 
上海汽车中心实验室 
中国·上海·嘉定区安研路201 号 
邮编. 201804 
 
SAIC QA Laboratory 
201 Anhong rd, Anting, Shanghai 
 
报告编号 
Report number 
 
SCL-S-12-0047M 
委托者:  
Request person, dept： 
委托编号:  /  
Request number: 
送样日期: 2012.02.23 
Request date:  
报告日期: 2012.03.06 
Report date：  
第3页共12页 
 
SMPV-0.2.3-002-QA -F01 
上海汽车 
SAIC Motor 
支架#1  Bracket #1 
 
图3 显示断口的整体概况。由图可见：两个主裂纹源扩展相交于中心，最后过载断裂。  
部分断裂表面（图3 黄色线条所圈区域）被严重损坏，不便分析。 
断口的左半部分非常平坦，轻的扩展纹路显示：顶部中心区域是这条裂纹的起源区（源区1），然而，由于损坏
不能进行分析。 
右上角过渡处有明显的疲劳台阶，表明是多源疲劳（源区2）。然而，该疲劳裂纹没有贯穿整个板厚，沿着上表
面扩展。右侧的中部地区有剪切断裂特征，显示这是支架最后的断裂区。  
源区1 对面有裂纹扩展纹路，表明这是另外一个起源区，仅次于其它两个主裂纹源。  
在电镜下，断口有点儿模糊，因此没有对该案例作进一步的分析。 
Figure 3 shows an overview of the fracture surface.  This shows a clearly divided fracture surface, indicating two main 
cracks which joined together at the centre, which formed the final overload region. 
Parts of the fracture surface were heavily damaged, preventing analysis.  These areas are bound by yellow lines in 
figure 3. 
The left part of the fracture is very flat, and light beachmarks suggest an area at the top-centre, to be the origin of this 
crack (Origin area 1), however, due to damage this area cannot be analysed. 
The far right hand corner clearly shows ratchet marks which indicates multiple origins here (Origin area 2).  However, 
this fatigue crack has not spread deep into the material, but has travelled along the upper surface.  The central area of 
the right hand side has shear fracture characteristics showing that this was the last area to fail. 
An area opposite to Origin area 1 is also bound by a beachmark, suggesting a further origin here, although this is 
secondary to the other two. 
The fracture surface was indistinct under electron microscopy, so further analysis was not carried out on this sample.  
 
 
 
 
图3  支架#1 （两半在不同的高度，蓝色线条显示裂纹相交处） 
Figure 3  Bracket #1 (the two halves were at different heights, the blue line indicates a focus break)  
源区1 
Origin area 1 
源区2 
Origin area 2 
源区3 
Origin area 3 


 
上海汽车中心实验室 
中国·上海·嘉定区安研路201 号 
邮编. 201804 
 
SAIC QA Laboratory 
201 Anhong rd, Anting, Shanghai 
 
报告编号 
Report number 
 
SCL-S-12-0047M 
委托者:  
Request person, dept： 
委托编号:  /  
Request number: 
送样日期: 2012.02.23 
Request date:  
报告日期: 2012.03.06 
Report date：  
第4页共12页 
 
SMPV-0.2.3-002-QA -F01 
上海汽车 
SAIC Motor 
支架#2  Bracket #2 
 
其主要特点与支架＃1 断口非常相似（见图4），左边是非常平坦的，右边是的浅平面断口，中心部位是剪切断裂
分离区。受损区域与支架＃1 相同，损坏的右侧区域延伸到右上角，擦掉任何可能已经存在疲劳纹理。  
由于该样品的断口更清晰，用电镜分析可以看出许多断裂的方向，从而更明确地确定起源地区。可确定四个领域，
如图4 所示；并采用SEM 对不同点进行了分析。 
The main features are very similar to Bracket #1 (see figure 4), with a very flat fracture to the left, a shallow flat fracture 
to the right and a separating area of shear fracture in the centre.  Damaged areas are also identical to bracket #1, 
although damage on the right hand side extended to the top corner, obliterating any ratchet marks which may have been 
present.  
Since this fracture was more clear, SEM analysis could show the direction of fracture in many areas, thus identifying the 
origin areas more definitely.  Four areas could be identified, and are shown in figure 4, together with reference to the 
SEM analysed positions. 
 
源区1，疲劳裂纹产生后，向下和向外左侧法兰圆角扩展（通过点A，B，C，D＆E 公司）。因为只提供了一半
的支架，因此不能对向右的扩展裂纹进行分析。  
源区1 对面的表面产生了一些小的疲劳裂纹，与裂纹源1 的裂纹相交，形成台阶（G 点）。值得注意的是，这两
个疲劳裂纹重叠（F 点条纹向下扩展）；由于反向弯曲载荷是如此之低，因此没有导致薄带剪切带产生。源区2
还包含一些小的沿晶断裂区，但是主要断裂机理为疲劳。 
At origin area 1, a fatigue crack was generated, which spread downward and outward to the left and around the flange 
radius (through points A,B,C,D & E).  Any crack exetension to the right cannot be checked, since only half of the 
bracket was returned.  
On the opposite surface to origin 1, a number of small fatigue cracks were generated, forming the stepped appearance of 
origin 2 (Point G).  It is noteworthy that these two fatigue cracks overlap (striations at point F are travelling 
downwards), showing the the reverse bending load was so low that it did not cause the shear fracture of the thin strip of 
material between them. Origin 2 also contains some small areas of intergranular fracture, although the primary 
mechanism is fatigue. 
 
疲劳断口的右边条纹（点I＆J）显示区域3 存在一个疲劳源。与支架＃1 相同，该裂缝平行表面扩展，但未穿透
整个板厚。  
虽然区域4 区（点j）损伤严重，但是可以判断是第四个疲劳源区。  
从疲劳裂纹的大小不同，我们可以得出结论，源区1 和2 是主要裂纹源；由于承载面积的减少，零件刚度的减少，
起源3＆4 受到双向弯曲而产生。 
Fatigue striations on the right hand side of the fracture (points I & J) indicate an origin at area 3.  As in bracket #1, this 
crack travelled primarily along the surface, rather than through the thickness of the material. 
A fourth origin area can be found at area 4 (point J) although this area was quite damaged.    
 
From the different sizes of the fatigue cracks, we can conclude that origin areas 1 & 2 were the primary origins, and 
origins 3 & 4 resulted from reverse bending driven by the loss of stiffness due to the reduced cross-sectional area. 


 
上海汽车中心实验室 
中国·上海·嘉定区安研路201 号 
邮编. 201804 
 
SAIC QA Laboratory 
201 Anhong rd, Anting, Shanghai 
 
报告编号 
Report number 
 
SCL-S-12-0047M 
委托者:  
Request person, dept： 
委托编号:  /  
Request number: 
送样日期: 2012.02.23 
Request date:  
报告日期: 2012.03.06 
Report date：  
第5页共12页 
 
SMPV-0.2.3-002-QA -F01 
上海汽车 
SAIC Motor 
 
 
 
 
图4 支架＃2 断口宏观照片。点A 到J 参考下面的SEM 图像。红色的小箭头显示每个点的断裂方向。黄线所圈
区域由于损坏而不能分析。 
Figure 4  Macro view of bracket #2 fracture surface.  The points A to J reference the SEM images below.  The 
direction of fracture at each point is given by the small red arrow.  Yellow lines bound areas of damage which cannot be 
analysed. 
 
 
 
源区1 
Origin area 1 
源区3 
Origin area 3 
源区2 
Origin area 2 
源区4 
Origin area 4 
I 
H 
J 
F 
G 
A 
E 
B 
C 
D 


 
上海汽车中心实验室 
中国·上海·嘉定区安研路201 号 
邮编. 201804 
 
SAIC QA Laboratory 
201 Anhong rd, Anting, Shanghai 
 
报告编号 
Report number 
 
SCL-S-12-0047M 
委托者:  
Request person, dept： 
委托编号:  /  
Request number: 
送样日期: 2012.02.23 
Request date:  
报告日期: 2012.03.06 
Report date：  
第6页共12页 
 
SMPV-0.2.3-002-QA -F01 
上海汽车 
SAIC Motor 
电镜检查SEM Examination 
下面的照片是从图4 中所指标识的位置。除图G2 外，所有图像的放大倍率为8000 倍，以比较疲劳条纹的方向
和密度。条纹有点儿模糊，所以没有进行定量分析，但方向是明确的。 
The following figures are from the positions refered in figure 4.  With the exception of figure G2, all images were taken 
at the same magnification of 8000x, in order to compare striation direction and density.  The striations are indistinct, so 
no quantitive analysis could be carried out, although the direction is clear. 
 
 Figure 4  图4A 


 
上海汽车中心实验室 
中国·上海·嘉定区安研路201 号 
邮编. 201804 
 
SAIC QA Laboratory 
201 Anhong rd, Anting, Shanghai 
 
报告编号 
Report number 
 
SCL-S-12-0047M 
委托者:  
Request person, dept： 
委托编号:  /  
Request number: 
送样日期: 2012.02.23 
Request date:  
报告日期: 2012.03.06 
Report date：  
第7页共12页 
 
SMPV-0.2.3-002-QA -F01 
上海汽车 
SAIC Motor 
 Figure 4  图4B 
 Figure 4  图4C 


 
上海汽车中心实验室 
中国·上海·嘉定区安研路201 号 
邮编. 201804 
 
SAIC QA Laboratory 
201 Anhong rd, Anting, Shanghai 
 
报告编号 
Report number 
 
SCL-S-12-0047M 
委托者:  
Request person, dept： 
委托编号:  /  
Request number: 
送样日期: 2012.02.23 
Request date:  
报告日期: 2012.03.06 
Report date：  
第8页共12页 
 
SMPV-0.2.3-002-QA -F01 
上海汽车 
SAIC Motor 
 Figure 4   图4D 
 Figure 4  图4E 


 
上海汽车中心实验室 
中国·上海·嘉定区安研路201 号 
邮编. 201804 
 
SAIC QA Laboratory 
201 Anhong rd, Anting, Shanghai 
 
报告编号 
Report number 
 
SCL-S-12-0047M 
委托者:  
Request person, dept： 
委托编号:  /  
Request number: 
送样日期: 2012.02.23 
Request date:  
报告日期: 2012.03.06 
Report date：  
第9页共12页 
 
SMPV-0.2.3-002-QA -F01 
上海汽车 
SAIC Motor 
 Figure 4  图4F  
 Figure 4  图4G 


 
上海汽车中心实验室 
中国·上海·嘉定区安研路201 号 
邮编. 201804 
 
SAIC QA Laboratory 
201 Anhong rd, Anting, Shanghai 
 
报告编号 
Report number 
 
SCL-S-12-0047M 
委托者:  
Request person, dept： 
委托编号:  /  
Request number: 
送样日期: 2012.02.23 
Request date:  
报告日期: 2012.03.06 
Report date：  
第10页共12页 
 
SMPV-0.2.3-002-QA -F01 
上海汽车 
SAIC Motor 
 Figure 4  图4G2 
 Figure 4   图4H

File: 材料工程师/SCL-S-12-0048M EP11  EPS 电机.pdf.md
# SCL-S-12-0048M EP11  EPS 电机.pdf

 
上海汽车中心实验室 
中国·上海·嘉定区安研路201 号 
邮编. 201804 
 
SAIC Central Laboratory 
201 Anhong rd, Anting, Shanghai, China 
报告编号 
Report number 
 
SCL-S-12-0048M 
委托者: DRE 郑虎 
Request person, dept： 
委托编号: / 
Request number: 
送样日期: 2012.02.07 
Request date:  
报告日期: 2012.02.29 
Report date：  
第1页共5页 
 
分发: 
Distribution 
DRE 郑虎 
检验者Author 
邵 百 明 
审核Auditor 
Liz Greasley 
批准Approver 
 
日期Date 
2012.02.29 
日期Date 
2012.02.29 
日期Date 
 
SMPV-0.2.3-002-QA -F01 
上海汽车 
SAIC Motor 
零件号Part number 
10081219 
 零件名称 
Part name 
电机总成前端盖  
Front Cover of Motor Assembly 
图纸日期Drawing date 
/ 
零件生产日期Part production date 
/ 
 供货商 
Supplier 
台湾台全电机股份有限公司 
车型/项目Car type/project 
EP11  
阶段性报告 Interim report                结论性报告 Conclusion report          
 
Ⅰ.任务描述 Task description 
实验室受委托对电机总成前端失效原因进行分析，失效零件具体信息如下： 
As requested, QA lab has analyzed the failure of the front cover of motor assembly. The background information of the failed part is as following： 
零件信息：Part information 
零件名称 
Part name 
电机总成前端盖  
Front Cover of Motor Assembly 
制造日期 
Production date 
2011 
VIN 码 
VIN 
/ 
销售日期 
Sale date 
/ 
车辆里程数 
Car mileage 
/ 
维修站名称 
Sale agent 
/ 
失效模式描述 
Failure circumstance  
电机总成前端盖在紧固处断裂；The front cover of the motor assembly was broken in the tightening region.  
原材料信息：Raw material information 
原材料及牌号 
Raw material specification 
ADC12 
原材料厂商 
Raw material producer 
/ 
散件供应商 
Component supplier 
/ 
金属热处理状态 
Metal heat treatment state 
/ 
失效零件见图1：The failed part is shown in figure 1.  
 
Ⅱ. 结论与建议 Conclusions and Suggestions 
 
结论Conclusions： 
（1）电机前端盖是由于过载而断裂的。The front cover of motor assembly is broken because of overload. 
（2）材料的组织，硬度以及疏松正常。The microstructure, hardness and porosity are normal. 
 
建议Suggestions： 
（1）如果失效零件需要进行分析，请尽快委托，并提供完整的失效件。If want to make an analysis for the failure of the part, please 
contact us as soon as possible and give us the whole failed part.  
（2） 请小心处理各类零件，避免损坏。Please handle all kinds of parts carefully and avoid damaging.  
 


 
上海汽车中心实验室 
中国·上海·嘉定区安研路201 号 
邮编. 201804 
 
SAIC QA Laboratory 
201 Anhong rd, Anting, Shanghai 
报告编号 
Report number 
 
SCL-S-12-0048M 
委托者: DRE 郑虎 
Request person, dept： 
委托编号:  
Request number: 
送样日期: 2012.02.07 
Request date:  
报告日期: 2012.02.29 
Report date：  
第2页共5页 
 
SMPV-0.2.3-002-QA -F01 
上海汽车 
SAIC Motor 
III. 测试结果与分析 Test Results and Analysis  
（1）失效产品 Failed Parts 
      失效产品（见图1）是在2011 年7 月份实验装配中失效的。据DRE 工程师介绍，装配中未发现开裂；装
配好之后，零件被放置在一边；过了一段时间后，发现零件螺栓紧固的部位出现了开裂。 
委托的样品为图1（a）中红色所标识的部分，不含断裂的紧固部分（蓝色）以及后端盖（黑色部分）；所
收样品的外观表面完好，未见明显的损伤；由于未收到其余部分，不能进行全面的检查，因此不清楚后端盖是否
受到意外的作用力；该力导致紧固部位受到了较大的作用而出现了断裂。 
     图中箭头表示紧固之后，可能受到的导致其断裂的载荷方向。 
 
 
 
图1 失效产品（箭头标识导致其失效的受力方向） 
 
（2）断口分析 fracture Surface Analysis 
      断口形貌如图2 所示。由图可见： 
①整个断裂面色彩都很新鲜，不存在初始损伤。 
②断裂形式为解理的脆性断裂，是由过载造成的； 
③断裂面局部有一些铸造疏松，但不严重； 
 
 
（a）宏观断口 
区域1 
区域2 
紧固部位1（硬度测试） 
紧固部位2（硬度测试） 
金相取样部位 


 
上海汽车中心实验室 
中国·上海·嘉定区安研路201 号 
邮编. 201804 
 
SAIC QA Laboratory 
201 Anhong rd, Anting, Shanghai 
报告编号 
Report number 
 
SCL-S-12-0048M 
委托者: DRE 郑虎 
Request person, dept： 
委托编号:  
Request number: 
送样日期: 2012.02.07 
Request date:  
报告日期: 2012.02.29 
Report date：  
第3页共5页 
 
SMPV-0.2.3-002-QA -F01 
上海汽车 
SAIC Motor 
 
 
（b）区域1 （解离断裂+疏松）               （c）区域2 解离 
图2 失效的断口 
 
    对另两个未失效的紧固部位，施加不同方向的载荷，进行冲击破坏；采用对比的方法以考察断口的宏观形
貌和微观断裂类型。一种情况，载荷的方向如图1 箭头所示的方向相同，另一种情况，载荷方向相反。两种情况
下，冲击后的断口如图3 所示；图3（a）的宏观断口形貌与失效断口相同；微观的断裂类型也相同，见图3（c）；
图3（b）与失效的断口存在明显的差异。由此进一步证明：失效件是受到如图1 所示方向的过大载荷，而开裂
的。 
     
 
 
 
(a) 图1 所示的载荷方向（形貌与失效件相同）       （b）相反方向的载荷（形貌不同于失效件） 
SEM 检测区域 


 
上海汽车中心实验室 
中国·上海·嘉定区安研路201 号 
邮编. 201804 
 
SAIC QA Laboratory 
201 Anhong rd, Anting, Shanghai 
报告编号 
Report number 
 
SCL-S-12-0048M 
委托者: DRE 郑虎 
Request person, dept： 
委托编号:  
Request number: 
送样日期: 2012.02.07 
Request date:  
报告日期: 2012.02.29 
Report date：  
第4页共5页 
 
SMPV-0.2.3-002-QA -F01 
上海汽车 
SAIC Motor 
 
 
（c）较低倍数（疏松+解理断裂）                 （d）较高倍数（解理断裂） 
图3 冲击模拟断口照片 
       
（3） 材料检测Material Test 
     未收到失效件前端壳体的图纸，不清楚其技术要求。只是从DRE 得知该材料是ADC12。 
     材料的检测结果如表1 所示。组织和疏松结果正常；硬度值也超过了ADC12 压铸件的平均硬度74.1HB（依
据标准JIS H5302），未见异常。 
 
表1 材料检测结果 
Table 1 Material Test Results 
序号 
No. 
试验项目 
Test item 
额定值 
Requirement 
试验结果 
Test result 
评价 Evaluation 
合格 
OK 
不合格 
Not OK 
1 
组织 
Microstructure 
铸态 
正常，见图4 
/ 
 
2 
疏松1 
porosity 
≤5% 
2.39% 
× 
 
3 
硬度 
Hardness 
/ 
紧固部位1 
105,112,108 
/ 
 
紧固部位2 
105,102,107 
/ 
 
 
备  注：1）参照标准SMTC 5 200 028。 
Remark：  1)  Refer to the standard SMTC 5 200 028. 
 


 
上海汽车中心实验室 
中国·上海·嘉定区安研路201 号 
邮编. 201804 
 
SAIC QA Laboratory 
201 Anhong rd, Anting, Shanghai 
报告编号 
Report number 
 
SCL-S-12-0048M 
委托者: DRE 郑虎 
Request person, dept： 
委托编号:  
Request number: 
送样日期: 2012.02.07 
Request date:  
报告日期: 2012.02.29 
Report date：  
第5页共5页 
 
SMPV-0.2.3-002-QA -F01 
上海汽车 
SAIC Motor 
 
（a）疏松（2.39%） 
 
（b）微观组织 
图4 金相检验
