Repository: kujaxr/obsidian-vault

File: 材料工程师/SCL-S-12-0049M  侧门外把手衬板续.pdf.md
# SCL-S-12-0049M  侧门外把手衬板续.pdf

 
上海汽车中心实验室
(QA Lab) 
中国·上海·嘉定区安研路201 号 
邮编. 201804 
No. 201 Anyan Road, Jiading District,  
Shanghai, China. 
Post code :200433 
报告编号：Report number 
SCL-S-12-0049M 
委托者Requestor：SQE 曹晓俊 
送样日期Deliver date：2012.02.16 
报告日期Report date：2012.04.16 
第 1 页 共 5 页 
Page 1 of 5  
 
上海汽车 
SAIC Motor 
零件号 
Part number 
30000276 
10000529 
10001558 
零件名称 
Part name 
车门外把手衬板 
Outer door handle scaleboard 
图纸日期 
Drawing date  
/ 
零件生产日期 
Production date 
/ 
供货商 
Supplier 
上海霍富 
Shanghai Huofu 
车型/项目 
Car type/project 
IP21 
 
   阶段性报告  Stage report        结论性报告 Conclusion report           测试报告 Test report 
Ⅰ.任务描述 Task description 
实验室受委托对车门外把手内衬板进行失效原因分析，失效零件具体信息如下： 
As requested, QA lab has analyzed the invalid cause of outer door handle scaleboard, and the information of invalid 
part is shown as following： 
零件信息：Part information 
零件名称 
Part name 
车门外把手衬板 
Outer door handle scaleboard 
制造日期 
Production date 
/ 
VIN 码 
VIN number 
多辆 
销售日期 
Sale date 
/ 
车辆里程数 
Car mileage 
/ 
销售商 
Sale agent 
/ 
失效模式描述 
Invalid situation 
description 
车门外把手内衬板曲轴断裂 
Bent axle of outer door handle scaleboard fractured. 
原材料信息：Raw material information 
原材料及牌号 
Raw material 
and trademark 
PA66+GF30 
BASF A3W 
原材料厂商 
Raw material producer 
/ 
散件供应商 
Part supplier 
上海正雄 
金属热处理状态 
Metal heat treatment state 
/ 
失效零件见图1：The invalid part is shown in Fig 1.  
Ⅱ. 结论与建议 Conclusions and suggestions 
结论： 1.原材料能够满足设计要求。 
       2.失效件材料存在问题。 
Conclusions: 1. The material performance conformed to design requirements. 
           2. There were some problems of failure part material. 
建议： 1. 责令供应商对材料问题进行解释并整改。 
Suggestions：1. Supplier should explain to the material matter and rectify it. 
 
分发： 
Dispenser 
曹晓俊 
检验者： 
Identifier 
狄春峰 
审核： 
Auditor 
 
批准： 
Approver 
 
日期： 
Date 
2012.04.16 
日期： 
Date 
 
日期： 
Date 
 


 
上海汽车中心实验室
(QA Lab) 
中国·上海·嘉定区安研路201 号 
邮编. 201804 
No. 201 Anyan Road, Jiading District,  
Shanghai, China. 
Post code :200433 
报告编号：Report number 
SCL-S-12-0049M 
委托者Requestor：SQE 曹晓俊 
送样日期Deliver date：2012.02.16 
报告日期Report date：2012.04.16 
第 2 页 共 5 页 
Page 2 of 5  
 
上海汽车 
SAIC Motor 
        
图1 失效件 
Fig.1 Failure part 
III. 测试结果 Test Results  
序号 
No. 
试验项目 
Test item 
额定值 
Requirement 
试验结果 
Test result 
评价 Evaluation 
第一次 
第二次 
合格 
qualified 
不合格 
unqualified 
Ⅰ 
失效件 
 
 
1 
红外（GB/T6040-2002） 
Infrared Spectroscopy 
PA66 
PA66 
× 
 
2 
熔点（GB/T19466.3-2006） 
Melting point (℃) 
260±5 
259 
× 
 
3 
焓值（GB/T19466.3-2006） 
Enthalpy (J/g) 
/ 
45.1 
45.0 
× 
 
4 
灰分（GB/T9345.1-2008） 
Ash content (%) 
35±5 
36.5 
× 
 
Ⅱ 
新件 
 
 
1 
红外（GB/T6040-2002） 
Infrared Spectroscopy 
PA66 
PA66 
× 
 
2 
熔点（GB/T19466.3-2006） 
Melting point (℃) 
260±5 
260 
× 
 
3 
焓值（GB/T19466.3-2006） 
Enthalpy (J/g) 
/ 
48.5 
49.5 
× 
 
4 
灰分（GB/T9345.1-2008） 
Ash content (%) 
35±5 
35.1 
× 
 
Ⅱ 
粒料 
 
 
1 
红外（GB/T6040-2002） 
Infrared Spectroscopy 
PA66 
PA66 
× 
 
2 
熔点（GB/T19466.3-2006） 
Melting point (℃) 
260±5 
261 
× 
 
3 
焓值（GB/T19466.3-2006） 
Enthalpy (J/g) 
/ 
48.3 
48.2 
× 
 
4 
灰分（GB/T9345.1-2008） 
Ash content (%) 
35±5 
34.7 
× 
 


 
上海汽车中心实验室
(QA Lab) 
中国·上海·嘉定区安研路201 号 
邮编. 201804 
No. 201 Anyan Road, Jiading District,  
Shanghai, China. 
Post code :200433 
报告编号：Report number 
SCL-S-12-0049M 
委托者Requestor：SQE 曹晓俊 
送样日期Deliver date：2012.02.16 
报告日期Report date：2012.04.16 
第 3 页 共 5 页 
Page 3 of 5  
 
上海汽车 
SAIC Motor 
Ⅳ. 宏观分析 Macroscopic observation 
 
 
由于该失效件属于36mis，故对供应商提供的新件进行老化性能测试。将新件，150℃老化100h, 
200h, 300, 400h, 500h 的样件，分别以如图2 试验装置进行拉断测试。测试结果见下表： 
 
表1 拉断测试结果 
拉断力（N） 
新件 
100h 
200h 
300h 
400h 
500h 
第一次 
678 
667 
615 
659 
586 
522 
第二次 
657 
682 
641 
683 
569 
535 
平均值 
667 
675 
628 
671 
578 
528 
 
老化500h 后拉断力为528N，比新件性能降低约21%。结合实验室对该牌号材料（BASF A3W）
的经验积累来看，该材料的耐老化性能能够满足500h 的老化要求，老化不是导致失效的主要原因。 
 
 
图2 试验装置 
Fig.2 Tester 
 
 
 


 
上海汽车中心实验室
(QA Lab) 
中国·上海·嘉定区安研路201 号 
邮编. 201804 
No. 201 Anyan Road, Jiading District,  
Shanghai, China. 
Post code :200433 
报告编号：Report number 
SCL-S-12-0049M 
委托者Requestor：SQE 曹晓俊 
送样日期Deliver date：2012.02.16 
报告日期Report date：2012.04.16 
第 4 页 共 5 页 
Page 4 of 5  
 
上海汽车 
SAIC Motor 
    为了研究曲轴受力下限的标准，实验室选用BP31 项目的车门把手进行对比。从图3 可以看出，该曲轴采用
的材料是锌合金，而不是PA66。值得注意的是，锌合金材质的曲轴被广泛应用。同样地，对此曲轴进行拉断试验，
拉断力为876N，比我司的高30%。 
 
图3 BP31 项目把手 
Fig. 3 BP31 handle 
 
     为了确认供应商材料和工艺，实验室对断点前后的失效件以及供应商仓库的粒料分别进行取样，并委托
BASF 公司进行粘数测试，结果见表1。由于粘数测试与灰分有关，因此首先进行灰分测试。在灰分测试中发现，
失效件不同部位的灰分含量差异较大，最低值31%，最高值36%，这说明失效件材料存在问题。从粘数测试结果
来看，粒料的粘数为正常值，而两个失效件粘度都有大幅的降低。根据BASF 内控依据粘数下降超过20%，说明
材料存在问题。 
 
表1 粘数测试结果 
Table 1 Results of VN 
 
*以上数据来自BASF 报告，报告号：S12065。 
 


 
上海汽车中心实验室
(QA Lab) 
中国·上海·嘉定区安研路201 号 
邮编. 201804 
No. 201 Anyan Road, Jiading District,  
Shanghai, China. 
Post code :200433 
报告编号：Report number 
SCL-S-12-0049M 
委托者Requestor：SQE 曹晓俊 
送样日期Deliver date：2012.02.16 
报告日期Report date：2012.04.16 
第 5 页 共 5 页 
Page 5 of 5  
 
上海汽车 
SAIC Motor 
 
     图4 给出了在做粘数测试时，样品溶解后的状态。1 号为粒料，2 号和3 号分别对应两个失效件。
经BASF 实验室确认1 号溶液颜色正常，而2 号和3 号溶液颜色偏离正常。 
 
 
图4 样品溶液 
Fig. 4 Solution of samples

File: 材料工程师/SCL-S-12-0050M 发动机盖安全锁.pdf.md
# SCL-S-12-0050M 发动机盖安全锁.pdf

 
上海汽车中心实验室
(QA Lab) 
中国·上海·嘉定区安研路201 号 
邮编. 201804 
No. 201 Anyan Road, Jiading District,  
Shanghai, China. 
Post code :200433 
报告编号：Report number 
SCL-S-12-0050M 
委托者Requestor：SQE 黄韬 
送样日期Deliver date：2012.03.01 
报告日期Report date：2012.03.22 
第 1 页 共 5 页 
Page 1 of 5  
 
上海汽车 
SAIC Motor 
零件号 
Part number 
10068843 
零件名称 
Part name 
发动机盖安全锁 
Engine hood lock 
图纸日期 
Drawing date  
/ 
零件生产日期 
Production date 
/ 
供货商 
Supplier 
温州东风通用 
Wenzhou Dongfeng 
车型/项目 
Car type/project 
IP21 
 
   阶段性报告  Stage report        结论性报告 Conclusion report           测试报告 Test report 
Ⅰ.任务描述 Task description 
实验室受委托对发动机盖安全锁进行失效原因分析，失效零件具体信息如下： 
As requested, QA lab has analyzed the invalid cause of engine hood lock, and the information of invalid part is 
shown as following： 
零件信息：Part information 
零件名称 
Part name 
发动机盖安全锁 
Engine hood lock 
制造日期 
Production date 
2011-12-01 
VIN 码 
VIN number 
/ 
销售日期 
Sale date 
/ 
车辆里程数 
Car mileage 
0 km 
销售商 
Sale agent 
/ 
失效模式描述 
Invalid situation 
description 
塑料部件断裂 
Plastic part fractured. 
原材料信息：Raw material information 
原材料及牌号 
Raw material 
and trademark 
PA6-GF30 
630 
原材料厂商 
Raw material producer 
上海浩运 
散件供应商 
Part supplier 
/ 
金属热处理状态 
Metal heat treatment state 
/ 
失效零件见图1：The invalid part is shown in Fig 1.  
Ⅱ. 结论与建议 Conclusions and suggestions 
结论： 1、失效件生产工艺差（包括：注塑，焊接，尺寸匹配等）。 
Conclusions:  1. The manufacture process of failure part was bad, including injection process, welding process and 
dimension stability. 
建议： 1、审核供应商生产工艺（包括：注塑，焊接，尺寸匹配等）。 
Suggestions：1. The manufacture process of supplier should be audited, including injection process, welding process and 
dimension stability. 
 
 
分发： 
Dispenser 
黄韬 
检验者： 
Identifier 
狄春峰 
审核： 
Auditor 
 
批准： 
Approver 
 
日期： 
Date 
2012.03.22 
日期： 
Date 
 
日期： 
Date 
 
 


 
上海汽车中心实验室
(QA Lab) 
中国·上海·嘉定区安研路201 号 
邮编. 201804 
No. 201 Anyan Road, Jiading District,  
Shanghai, China. 
Post code :200433 
报告编号：Report number 
SCL-S-12-0050M 
委托者Requestor：SQE 黄韬 
送样日期Deliver date：2012.03.01 
报告日期Report date：2012.03.22 
第 2 页 共 5 页 
Page 2 of 5  
 
上海汽车 
SAIC Motor 
 
图1 失效件 
Fig.1 Failure part 
III. 测试结果 Test Results 
序号 
No. 
试验项目 
Test item 
额定值 
Requirement 
试验结果 
Test result 
评价 Evaluation 
第一次 
第二次 
合格 
qualified 
不合格 
unqualified 
I 
失效件 
 
 
1 
红外（GB/T6040-2002） 
Infrared Spectroscopy 
PA6 
PA6 
× 
 
2 
熔点（GB/T19466.3-2006） 
Melting point (℃) 
220±5 
216 
× 
 
3 
焓值（GB/T19466.3-2006） 
Enthalpy (J/g) 
/ 
37.3 
50.7 
 
 
4 
灰分（GB/T9345.1-2008） 
Ash content (%) 
30±2 
29.3 
× 
 
II 
新件 
 
 
1 
红外（GB/T6040-2002） 
Infrared Spectroscopy 
PA6 
PA6 
× 
 
2 
熔点（GB/T19466.3-2006） 
Melting point (℃) 
220±5 
216 
× 
 
3 
焓值（GB/T19466.3-2006） 
Enthalpy (J/g) 
/ 
43.1 
50.1 
 
 
4 
灰分（GB/T9345.1-2008） 
Ash content (%) 
30±2 
31.0 
× 
 
5 
冲击强度（ISO179.1-2000） 
Impact strength (kJ/m2) 
≥80 
83.1* 
× 
 
6 
拉伸强度（ISO527.2） 
Tensile strength (MPa) 
≥140 
168* 
× 
 
*该试验由原料供应商制样条，外委第三方上海市塑料所进行。 


 
上海汽车中心实验室
(QA Lab) 
中国·上海·嘉定区安研路201 号 
邮编. 201804 
No. 201 Anyan Road, Jiading District,  
Shanghai, China. 
Post code :200433 
报告编号：Report number 
SCL-S-12-0050M 
委托者Requestor：SQE 黄韬 
送样日期Deliver date：2012.03.01 
报告日期Report date：2012.03.22 
第 3 页 共 5 页 
Page 3 of 5  
 
上海汽车 
SAIC Motor 
Ⅳ. 宏观分析 Macroscopic observation 
    将断裂部分断口放大观察（见图2）。断裂起始于近装配孔处，呈脆断特征。断口整体裂纹呈两
种状态，以分隔线示意，说明近安装孔处先发生断裂至分隔线处，后裂纹扩展，直至完全断裂。 
 
图2 失效件断口（断裂部分） 
Fig. 2 Fracture of failure part 
 
    将主体部分断口放大观察（见图3）。断口表面发现一些小孔，大小在1mm 左右。说明此零件
注塑不良，由困气导致的小气泡而产生内部小孔洞。这些小孔洞使得零件该处的强度下降。 
 
图3 失效件断口（主体部分） 
Fig. 3 Fracture of failure part 


 
上海汽车中心实验室
(QA Lab) 
中国·上海·嘉定区安研路201 号 
邮编. 201804 
No. 201 Anyan Road, Jiading District,  
Shanghai, China. 
Post code :200433 
报告编号：Report number 
SCL-S-12-0050M 
委托者Requestor：SQE 黄韬 
送样日期Deliver date：2012.03.01 
报告日期Report date：2012.03.22 
第 4 页 共 5 页 
Page 4 of 5  
 
上海汽车 
SAIC Motor 
 
     对比失效件与新件发现，失效件内盖与外壳没有紧密配合，即使用力按紧仍有明显凸出（见图
4），最凸出处达到0.9mm。而新件表面平整，无凸出部分。 
 
图4 失效件 
Fig. 4 Failure part 
     
    将失效件如图5 切开观察，上盖可轻易打开，内部无异物，说明上盖凸出是由于尺寸匹配差所
导致的。对比新件发现，新件上盖与外壳通过焊接紧密连接，而失效件严重虚焊，上盖与外壳没有
连接，焊接工艺差。 
 
图5 焊接对比 
Fig. 5 Contrast of welding 


 
上海汽车中心实验室
(QA Lab) 
中国·上海·嘉定区安研路201 号 
邮编. 201804 
No. 201 Anyan Road, Jiading District,  
Shanghai, China. 
Post code :200433 
报告编号：Report number 
SCL-S-12-0050M 
委托者Requestor：SQE 黄韬 
送样日期Deliver date：2012.03.01 
报告日期Report date：2012.03.22 
第 5 页 共 5 页 
Page 5 of 5  
 
上海汽车 
SAIC Motor 
 
综合以上分析，推断此失效模式如下（如图6 示意）：由于失效件有凸起，在安装时与金属衬板接触后有缝隙，
形成支点。安装紧固时，安装孔受到向下的力，按照杠杆作用安装孔上端与壳体连接处严重受力。当受力超过材
料负荷，导致开裂。后受行车振动等因素，裂纹扩展，直至完全裂开。 
 
 
图6 失效模式 
Fig. 6 Failure mode

File: 材料工程师/SCL-S-12-0051M DCT360 倒档垫片.pdf.md
# SCL-S-12-0051M DCT360 倒档垫片.pdf

 
上海汽车中心实验室 
中国·上海·嘉定区安研路201 号 
邮编. 201804 
 
SAIC Central Laboratory 
201 Anhong rd, Anting, Shanghai, China 
报告编号 
Report number 
 
SCL-S-12-0051M 
委托者: 变速箱 黄健刚 
Request person, dept： 
委托编号: / 
Request number: 
送样日期: 2012.02.29 
Request date:  
报告日期: 2012.03.22 
Report date：  
第1页共8页 
 
分发: 
Distribution 
变速箱: 黄健刚；SQE 陈肖 
检验者Author 
邵 百 明 
审核Auditor 
Liz Greasley 
批准Approver 
 
日期Date 
2012.03.22 
日期Date 
2012.03.22 
日期Date 
 
SMPV-0.2.3-002-QA -F01 
上海汽车 
SAIC Motor 
零件号Part number 
10010121/10010120 
 零件名称 
Part name 
倒档惰轮垫片/滚针 
Reverse Idler Washer / needle  
图纸日期Drawing date 
/ 
零件生产日期Part production date 
/ 
 供货商 
Supplier 
INA 
车型/项目Car type/project 
DCT360 
阶段性报告 Interim report                结论性报告 Conclusion report          
 
Ⅰ.任务描述 Task description 
实验室受委托对倒档惰轮垫片的失效原因进行分析，失效零件具体信息如下： 
As requested, QA lab has analyzed the failure of the reverse idler washer and needle. The background information of 
the failed part is as following： 
零件信息：Part information 
零件名称 
Part name 
倒档惰轮垫片/滚针 
Washer Reverse Idler/needle 
制造日期 
Production date 
/ 
VIN 码 
VIN 
/ 
销售日期 
Sale date 
/ 
测试时间 
Test Time 
耐久测试 
维修站名称 
Sale agent 
/ 
失效模式描述 
Failure circumstance  
垫片和滚子疲劳剥离；The washer and needle failed early because of fatigue spalling. 
原材料信息：Raw material information 
原材料及牌号 
Raw material specification 
CK75M (垫片washer) 
100Cr6 (滚针roller) 
原材料厂商 
Raw material producer 
/ 
散件供应商 
Component supplier 
/ 
金属热处理状态 
Metal heat treatment state 
淬火+回火 
hardened and tempered 
失效零件见图1-3：The failed part is shown in figure 1-3.  
 
Ⅱ. 结论与建议 Conclusions and Suggestions 
 
 
结论Conclusions： 
（1）垫片和滚针由于受到较大的载荷而出现疲劳剥离失效。Overload caused fatigue spalling of washer and needles. 
（2）材料的组织，硬度和夹杂物正常。The microstructure, hardness and inclusion level of the material are normal. 
（3）关键尺寸符合图纸要求。The key dimensions meet the requirement of the drawing. 
 
建议Suggestions： 
（1）DRE检查轴承的选型是否满足实际载荷的要求。Check if the bearing is suitable for the actual load.  
（2）检查由于轴的刚性导致偏载是否在合适的范围内。Check if any axle stiffness issue leading to abnormal load is 
within appropriate limits. 


 
上海汽车中心实验室 
中国·上海·嘉定区安研路201 号 
邮编. 201804 
 
SAIC QA Laboratory 
201 Anhong rd, Anting, Shanghai 
报告编号 
Report number 
 
SCL-S-12-0051M 
委托者: 变速箱 黄健刚 
Request person, dept： 
委托编号:  
Request number: 
送样日期: 2012.02.29 
Request date:  
报告日期: 2012.03.22 
Report date：  
第2页共8页 
 
SMPV-0.2.3-002-QA -F01 
上海汽车 
SAIC Motor 
III. 测试结果与分析 Test Results and Analysis  
（1）失效产品 Failed Parts 
失效产品如图1-3 所示。垫片对称的两个区域出现典型的疲劳剥离，一侧相对较严重，可能存在一定的偏
载；润滑正常。 
 
图1 失效轴承全貌 
 
 
（a）失效垫片全貌                             （b）疲劳剥离区1# 
 
（c）疲劳剥离区2# 
图2 失效的垫片 
疲劳剥离区1# 
疲劳剥离区2# 


 
上海汽车中心实验室 
中国·上海·嘉定区安研路201 号 
邮编. 201804 
 
SAIC QA Laboratory 
201 Anhong rd, Anting, Shanghai 
报告编号 
Report number 
 
SCL-S-12-0051M 
委托者: 变速箱 黄健刚 
Request person, dept： 
委托编号:  
Request number: 
送样日期: 2012.02.29 
Request date:  
报告日期: 2012.03.22 
Report date：  
第3页共8页 
 
SMPV-0.2.3-002-QA -F01 
上海汽车 
SAIC Motor 
30 个滚子中有20 个滚子在靠近内圈的一侧出现疲劳剥离；滚子端面和保持架未见异常。 
 
 
 
(a) 保持架和滚子                             （b）疲劳剥离区 
 
 
（c）滚子的一个端面                             （d）滚子的另一个端面 
图3 失效的滚子 
                                                                                                       
（2）微观分析Micro-analysis 
     采用电镜对垫片和滚子的疲劳剥离区进行检查，如图4 所示。由图可以看出：失效部位表现出逐渐剥离的
痕迹；是一种次表面的疲劳剥离，与载荷过大有关。 


 
上海汽车中心实验室 
中国·上海·嘉定区安研路201 号 
邮编. 201804 
 
SAIC QA Laboratory 
201 Anhong rd, Anting, Shanghai 
报告编号 
Report number 
 
SCL-S-12-0051M 
委托者: 变速箱 黄健刚 
Request person, dept： 
委托编号:  
Request number: 
送样日期: 2012.02.29 
Request date:  
报告日期: 2012.03.22 
Report date：  
第4页共8页 
 
SMPV-0.2.3-002-QA -F01 
上海汽车 
SAIC Motor 
 
 
（a）垫片的疲劳剥离（疲劳剥离区域2#）                    （b）滚子的疲劳剥离 
图4 电镜下的疲劳剥离照片 
 
     采用金相法对疲劳剥离区进行检查，结果如图5-6 所示。由图可见： 
①垫片表面剥离具有一定的深度，是由于受到了较大的载荷所致； 
②失效滚针大部分表层的金属出现一定的塑性变形，而未失效的滚子表面完好，未见明显的塑性变形；同时
不难看出，剥离的深度与表面变形层的深度接近，由此不难看出，滚针在工作中承受着较大的载荷，先出现一定
的塑性变形，然后逐渐剥离。 
 
图5 垫片 疲劳剥离 （马氏体+弥散碳化物） 


 
上海汽车中心实验室 
中国·上海·嘉定区安研路201 号 
邮编. 201804 
 
SAIC QA Laboratory 
201 Anhong rd, Anting, Shanghai 
报告编号 
Report number 
 
SCL-S-12-0051M 
委托者: 变速箱 黄健刚 
Request person, dept： 
委托编号:  
Request number: 
送样日期: 2012.02.29 
Request date:  
报告日期: 2012.03.22 
Report date：  
第5页共8页 
 
SMPV-0.2.3-002-QA -F01 
上海汽车 
SAIC Motor 
 
（a）失效滚子表面（回火马氏体+弥散碳化物） 
 
（b）未失效的滚子（回火马氏体+弥散碳化物） 
图6 滚针表面 
       
      由图5 和图6 可以看出，垫片和滚针的表面组织正常(表面的颜色较深，是由于腐蚀过程中造成的)；其芯
部组织正常，如图7 所示。 
      
表面塑性变形 
表面未见塑性变形 


 
上海汽车中心实验室 
中国·上海·嘉定区安研路201 号 
邮编. 201804 
 
SAIC QA Laboratory 
201 Anhong rd, Anting, Shanghai 
报告编号 
Report number 
 
SCL-S-12-0051M 
委托者: 变速箱 黄健刚 
Request person, dept： 
委托编号:  
Request number: 
送样日期: 2012.02.29 
Request date:  
报告日期: 2012.03.22 
Report date：  
第6页共8页 
 
SMPV-0.2.3-002-QA -F01 
上海汽车 
SAIC Motor 
  
 
（a）垫片（回火马氏体+弥散碳化物）                  （b）滚针（回火马氏体+弥散碳化物） 
图7 芯部组织 
 
（3）材料检测 Material Test 
 材料的微观组织，硬度和夹杂物含量正常。结果如表1 所示。 
 
表1 材料检测结果 
 
序
号 
No. 
试验项目 
Test item 
额定值 
Requirement 
试验结果 
Test result 
评价 Evaluation 
合格 
OK 
不合格 
Not OK 
1 
垫片 
Washer 
微观组织 
Microstructure 
淬火+回火组织 
回火马氏体+弥散的碳化物 
（见图7（a）和图5） 
× 
 
2 
硬度 
Hardness 
670+140HV10 
HV10: 771,770,748  
× 
 
3 
夹杂物 
Inclusion 
/ 
D1.0(见图8（a）) 
/ 
 
4 
滚针 
Needle 
微观组织 
Microstructure 
淬火+回火组织 
回火马氏体+弥散的碳化物 
（见图7（b）和图6） 
× 
 
5 
滚针硬度 
Needle Hardness 
700+140HV10    
831.9,809,806.9 
× 
 
6 
滚针夹杂物 
Needle Inclusion 
/ 
D0.5e（见图8（b）） 
/ 
 
     


 
上海汽车中心实验室 
中国·上海·嘉定区安研路201 号 
邮编. 201804 
 
SAIC QA Laboratory 
201 Anhong rd, Anting, Shanghai 
报告编号 
Report number 
 
SCL-S-12-0051M 
委托者: 变速箱 黄健刚 
Request person, dept： 
委托编号:  
Request number: 
送样日期: 2012.02.29 
Request date:  
报告日期: 2012.03.22 
Report date：  
第7页共8页 
 
SMPV-0.2.3-002-QA -F01 
上海汽车 
SAIC Motor 
 
  
     （a）垫片D1.0 
                                   
 
  （b）滚针D0.5e 
图8 夹杂物 
 
 
 
 
 
 
 


 
上海汽车中心实验室 
中国·上海·嘉定区安研路201 号 
邮编. 201804 
 
SAIC QA Laboratory 
201 Anhong rd, Anting, Shanghai 
报告编号 
Report number 
 
SCL-S-12-0051M 
委托者: 变速箱 黄健刚 
Request person, dept： 
委托编号:  
Request number: 
送样日期: 2012.02.29 
Request date:  
报告日期: 2012.03.22 
Report date：  
第8页共8页 
 
SMPV-0.2.3-002-QA -F01 
上海汽车 
SAIC Motor 
 
（4）尺寸检测 Dimension Test 
     两垫片的关键尺寸检测结果如图9 所示；滚针的直径为：1.996-1.997mm；尺寸差在2μm 的范围内，符合
图纸要求。 
 
 
图9 关键尺寸检测结果 
10010119 
10010121

File: 材料工程师/SCL-S-12-0052M IP21 前轮毂轴承.pdf.md
# SCL-S-12-0052M IP21 前轮毂轴承.pdf

 
上海汽车中心实验室 
中国·上海·嘉定区安研路201 号 
邮编. 201804 
 
SAIC Central Laboratory 
201 Anhong rd, Anting, Shanghai, China 
报告编号 
Report number 
 
SCL-S-12-0052M 
委托者: 质量分析科 张少波 
Request person, dept： 
委托编号: / 
Request number: 
送样日期: 2012.02.29 
Request date:  
报告日期: 2012.03.22 
Report date：  
第1页共10页 
 
分发: 
Distribution 
质量分析科 张少波 
检验者Author 
邵 百 明 
审核Auditor 
Liz Greasley 
批准Approver 
 
日期Date 
2012.03.22 
日期Date 
2012.03.22 
日期Date 
 
SMPV-0.2.3-002-QA -F01 
上海汽车 
SAIC Motor 
零件号Part number 
RUD 100120 
 零件名称 
Part name 
前轮毂轴承 
Angular Contact Ball Bearing of Front Wheel 
图纸日期Drawing date 
/ 
零件生产日期Part production date 
/ 
 供货商 
Supplier 
FAG 
车型/项目Car type/project 
IP 21 
阶段性报告 Interim report                结论性报告 Conclusion report          
 
Ⅰ.任务描述 Task description 
实验室受委托对两件前轮毂轴承的失效原因进行分析，失效零件具体信息如下： 
As requested, QA lab has analyzed the failure of angular contact ball bearing for front wheel. The background 
information of the failed part is as following： 
零件信息：Part information 
零件名称 
Part name 
前轮毂轴承 
Angular Contact Ball Bearing of Front Wheel 
制造日期 
Production date 
20100601 
20100527 
VIN 码 
VIN 
LSJW26H39AS056108 
LSJW24G31AS055072 
销售日期 
Sale date 
20100610 
20100915 
车辆里程数 
Car mileage 
22710Km （1#失效件） 
34688Km （2#失效件） 
维修站名称 
Sale agent 
苏州华贵 
重庆名诚 
失效模式描述 
Failure circumstance  
轴承由于疲劳剥离而过早失效。The bearing is failed early because of fatigue spalling. 
原材料信息：Raw material information 
原材料及牌号 
Raw material specification 
铬钢（具体牌号不明） 
原材料厂商 
Raw material producer 
/ 
散件供应商 
Component supplier 
/ 
金属热处理状态 
Metal heat treatment state 
/ 
失效零件见图1-7：The failed part is shown in figure 1-7.  
 
Ⅱ. 结论与建议 Conclusions and Suggestions 
 
结论Conclusions： 
（1）轴承的疲劳失效是由于载荷过大所致。The fatigue failure of the bearing is because of overload. 
（2）润滑正常。The lubrication is normal. 
（3）材料的硬度，组织和夹杂物含量正常。The hardness, microstructure and the inclusion content of the material are 
normal. 
 
建议Suggestions： 
（1）提高轴承的承载能力。Improve the loading ability. 


 
上海汽车中心实验室 
中国·上海·嘉定区安研路201 号 
邮编. 201804 
 
SAIC QA Laboratory 
201 Anhong rd, Anting, Shanghai 
报告编号 
Report number 
 
SCL-S-12-0052M 
委托者: 质量分析科 张少波
Request person, dept： 
委托编号:  
Request number: 
送样日期: 2012.02.29 
Request date:  
报告日期: 2012.03.22 
Report date：  
第2页共10页 
 
SMPV-0.2.3-002-QA -F01 
上海汽车 
SAIC Motor 
III. 测试结果与分析 Test Results and Analysis  
（1）失效产品 Failed Parts 
据质量分析科的工程师介绍，目前该轴承每月有80 多个出现失效。送给试验室的失效轴承有两个。1#失效
轴承的情况如图1-4 所示。由图可见：①其失效形式为典型的次表面型疲劳剥离；②未见润滑不良；③失效的滚
道存在一些无规律压痕；④无划痕和等间距的微动磨损特征。 
 
  
 
 
 
 
图1  1#失效件外圈 
失效区域 
说明： 
（a）外圈全貌  20%的区域出现疲劳剥离 
（b）疲劳剥离区 
（c）疲劳剥离区放大 
（e）其它区域出现压痕 
（f）另一侧滚道  正常的表面 
a
b
c
d
e


 
上海汽车中心实验室 
中国·上海·嘉定区安研路201 号 
邮编. 201804 
 
SAIC QA Laboratory 
201 Anhong rd, Anting, Shanghai 
报告编号 
Report number 
 
SCL-S-12-0052M 
委托者: 质量分析科 张少波
Request person, dept： 
委托编号:  
Request number: 
送样日期: 2012.02.29 
Request date:  
报告日期: 2012.03.22 
Report date：  
第3页共10页 
 
SMPV-0.2.3-002-QA -F01 
上海汽车 
SAIC Motor 
 
  
 
图2 1#失效件内圈 
 
 
 
图3 1#失效件的保持架和钢球  


 
上海汽车中心实验室 
中国·上海·嘉定区安研路201 号 
邮编. 201804 
 
SAIC QA Laboratory 
201 Anhong rd, Anting, Shanghai 
报告编号 
Report number 
 
SCL-S-12-0052M 
委托者: 质量分析科 张少波
Request person, dept： 
委托编号:  
Request number: 
送样日期: 2012.02.29 
Request date:  
报告日期: 2012.03.22 
Report date：  
第4页共10页 
 
SMPV-0.2.3-002-QA -F01 
上海汽车 
SAIC Motor 
     
 
 
 
 
 
 
图4 其它部件 正常 
 
2#失效轴承的情况如图5-7 所示。密封圈等部件正常（图略）。由图可见：①其失效形式为典型的次表面疲
劳剥离；②润滑正常；③失效的滚道存在一些压痕；④无划痕和等间距的微动磨损特征。 
 
    
 
（a）外观 局部剥离                          （b）局部剥离，局部有压痕 
 
 
（c）剥离区放大                             （d）表面压痕放大 
图5  2#失效件的外圈 
 
 
 
 
 
局部剥离 


 
上海汽车中心实验室 
中国·上海·嘉定区安研路201 号 
邮编. 201804 
 
SAIC QA Laboratory 
201 Anhong rd, Anting, Shanghai 
报告编号 
Report number 
 
SCL-S-12-0052M 
委托者: 质量分析科 张少波
Request person, dept： 
委托编号:  
Request number: 
送样日期: 2012.02.29 
Request date:  
报告日期: 2012.03.22 
Report date：  
第5页共10页 
 
SMPV-0.2.3-002-QA -F01 
上海汽车 
SAIC Motor 
  
 
图6  2#失效件的内圈 表面有压痕，但未出现剥离 
 
图7  2#失效件的保持架和钢球 正常                                   
（2）微观分析 Micro-analysis 
     采用电镜对零件的表面进行观察，结果如图8 所示。由图可见：表面未见润滑不良的特征；在剥离区的旁
边，可以看到一些表面裂纹，是由于应力过大所致。 
 
 
（a）外圈                            （b）内圈 
图8 1#失效件 


 
上海汽车中心实验室 
中国·上海·嘉定区安研路201 号 
邮编. 201804 
 
SAIC QA Laboratory 
201 Anhong rd, Anting, Shanghai 
报告编号 
Report number 
 
SCL-S-12-0052M 
委托者: 质量分析科 张少波
Request person, dept： 
委托编号:  
Request number: 
送样日期: 2012.02.29 
Request date:  
报告日期: 2012.03.22 
Report date：  
第6页共10页 
 
SMPV-0.2.3-002-QA -F01 
上海汽车 
SAIC Motor 
 
 
图9  2#失效件的内圈 
 
     采用金相法对损伤的区域进行检查。可以发现由于应力过大所产生的一定深度的次表面疲劳裂纹，如图10
所示。 
 
 
（a）外圈 次表面疲劳裂纹                                         


 
上海汽车中心实验室 
中国·上海·嘉定区安研路201 号 
邮编. 201804 
 
SAIC QA Laboratory 
201 Anhong rd, Anting, Shanghai 
报告编号 
Report number 
 
SCL-S-12-0052M 
委托者: 质量分析科 张少波
Request person, dept： 
委托编号:  
Request number: 
送样日期: 2012.02.29 
Request date:  
报告日期: 2012.03.22 
Report date：  
第7页共10页 
 
SMPV-0.2.3-002-QA -F01 
上海汽车 
SAIC Motor 
 
（b）内圈 次表面疲劳裂纹 
图10  1#失效件 
 
 
图11 2#失效件 次表面疲劳裂纹 
 
 
 


 
上海汽车中心实验室 
中国·上海·嘉定区安研路201 号 
邮编. 201804 
 
SAIC QA Laboratory 
201 Anhong rd, Anting, Shanghai 
报告编号 
Report number 
 
SCL-S-12-0052M 
委托者: 质量分析科 张少波
Request person, dept： 
委托编号:  
Request number: 
送样日期: 2012.02.29 
Request date:  
报告日期: 2012.03.22 
Report date：  
第8页共10页 
 
SMPV-0.2.3-002-QA -F01 
上海汽车 
SAIC Motor 
（3）材料检测 Material Test 
材料组织，硬度以及夹杂物正常，结果如表1 所示。 
 
表1 材料检测 
序号 
No. 
试验项目 
Test item 
额定值
Requirement 
测试结果 
Test Result 
评价evaluation 
合格 
ok 
不合格 
not ok 
1 
1#
失
效
件 
夹杂物 
（GB/T10561 
-2005） 
外圈 
/ 
D0.5/DS1.0 
/ 
  
内圈 
/ 
D0.5 
/ 
  
2 
组织 
外圈 
淬火+回火组织 
回火马氏体+碳
化物（见图10
（a）和图4） 
× 
 
内圈 
回火马氏体+碳
化物（见图10
（b）和图15） 
× 
 
3 
硬度 
外圈 
60-64HRC 
61.7,61.8,61.8 
× 
外圈 
60-64HRC 
61.6,62.2,62.5 
× 
4 
2#
失
效
件 
外圈夹杂物 
（GB/T10561-2005） 
/ 
D0.5 
/ 
  
5 
外圈组织 
淬火+回火组织 
回火马氏体+碳
化物（见图11
和图17） 
× 
 
6 
外圈硬度 
60-64HRC 
61.4,62.3.,62.6 
× 
 
 
 
 
                (a) D0.5                                               (b) DS1.0 
图12  1#失效件外圈夹杂物 


 
上海汽车中心实验室 
中国·上海·嘉定区安研路201 号 
邮编. 201804 
 
SAIC QA Laboratory 
201 Anhong rd, Anting, Shanghai 
报告编号 
Report number 
 
SCL-S-12-0052M 
委托者: 质量分析科 张少波
Request person, dept： 
委托编号:  
Request number: 
送样日期: 2012.02.29 
Request date:  
报告日期: 2012.03.22 
Report date：  
第9页共10页 
 
SMPV-0.2.3-002-QA -F01 
上海汽车 
SAIC Motor 
 
图13 1#失效件内圈夹杂物 D0.5 
 
图14 1#失效件外圈 
 
图15 1#失效件内圈 


 
上海汽车中心实验室 
中国·上海·嘉定区安研路201 号 
邮编. 201804 
 
SAIC QA Laboratory 
201 Anhong rd, Anting, Shanghai 
报告编号 
Report number 
 
SCL-S-12-0052M 
委托者: 质量分析科 张少波
Request person, dept： 
委托编号:  
Request number: 
送样日期: 2012.02.29 
Request date:  
报告日期: 2012.03.22 
Report date：  
第10页共10页 
 
SMPV-0.2.3-002-QA -F01 
上海汽车 
SAIC Motor 
  
图16  2#失效件外圈夹杂物 D0.5 
 
 
图17 2#失效件外圈

File: 材料工程师/SCL-S-12-0054M  1.8VCT 凸轮轴支架.pdf.md
# SCL-S-12-0054M  1.8VCT 凸轮轴支架.pdf

 
上海汽车中心实验室 
中国·上海·嘉定区安研路201 号 
邮编. 201804 
 
SAIC Central Laboratory 
201 Anhong rd, Anting, Shanghai, China 
报告编号 
Report number 
 
SCL-S-12-0054M 
委托者: SQE   徐建华 
Request person, dept： 
委托编号: SCL-S-12-0054M 
Request number: 
送样日期: 2012.3.5 
Request date:  
报告日期: 2012.3.13 
Report date：  
第1页共5页 
 
分发: 
Distribution 
SOE  徐建华 
检验者Author 
白云岭 
审核Auditor 
 
批准Approver 
 
日期Date 
2012.3.13 
日期Date 
 
日期Date 
 
SMPV-0.2.3-002-QA -F01 
上海汽车
SAIC Motor
零件号Part number 
CAR400002 
 零件名称 
Part name 
凸轮轴支架 
Camshaft Bracket 
图纸日期Drawing date 
/ 
零件生产日期Part production date 
/ 
 供货商 
Supplier 
上海幸福摩托车有限公司 
Shanghai XingFu Motor Cycle Co., Ltd. 
车型/项目Car type/project 
1.8VCT 
阶段性报告 Interim report                结论性报告 Conclusion report          
 
Ⅰ.任务描述 Task description 
实验室受委托对凸轮轴支架进行失效原因分析，失效零件具体信息如下：As requested, QA lab has analyzed the failure of Camshaft 
Bracket. The background information of the failed part is as below： 
零件信息：Part information 
零件名称 
Part name 
凸轮轴支架 
Camshaft Bracket 
制造日期 
Production date 
2011-01-06 
VIN 码 
LSJW24H33AS106344 
销售日期Sale date 
/ 
车辆里程数 
Car mileage 
13105 公里 (km)  
维修站名称 
Sale agent 
广州华泓 
失效模式描述 
Failure circumstance  
发动机漏油 
原材料信息：Raw material information 
原材料及牌号 
Raw material specification
EN AC-46000
Al Si9Cu3（Fe） 
原材料厂商 
Raw material producer 
/ 
散件供应商 
Component supplier 
/ 
金属热处理状态 
Metal heat treatment 
state 
/ 
失效零件见图1：The failed part is shown in figure1.  
 
Ⅱ. 结论与建议 Conclusions and Suggestions 
 
结论Conclusions： 
1、 引起断裂的原因是凸轮轴支架与汽缸盖结合面不同的紧固螺栓受力不均，且断裂处的螺栓夹紧力过大，导致该处产生裂
纹。 The main cause of fracture is uneven load distribution along the camshaft bracket and cylinder head joint surface when 
tightening the bolts, the bolt clamping force at the fracture location is too large, resulting in the crack. 
 
2、 裂纹起始位置有铸造疏松，但不是引起裂纹失效的主要原因。 Shrinkage porosity was found in the crack starting location ,but 
this is not the main cause of fracture. 
 
 
建议Suggestions： 
1、 加强螺栓紧固过程控制。Strengthen the process of the bolt tightening. 
2、 完善零件实物质量。Improving the quality for the part. 
 
 


 
上海汽车中心实验室 
中国·上海·嘉定区安研路201 号 
邮编. 201804 
 
SAIC QA Laboratory 
201 Anhong rd, Anting, Shanghai 
报告编号 
Report number 
 
SCL-S-12-0054M 
委托者: 徐建华 
Request person, dept： 
委托编号: SCL-S-12-0054M 
Request number: 
送样日期:  2012.3.5 
Request date:  
报告日期: 2012.3.13 
Report date：  
第2页共5页 
 
SMPV-0.2.3-002-QA -F01 
上海汽车
SAIC Motor
III. 调查结果 Investigation Results  
一、 断口分析： 
1、 失效件实物形貌，见图1。 
2、 失效件裂纹已贯穿凸轮轴支架壁，裂纹起始于凸轮轴壁内侧的螺纹孔附近的R 角处，内测裂纹位置，见图2；外侧裂纹
位置，见图3；在产生裂纹的凸轮轴支架的另一侧完好，无裂纹。 
3、 与裂纹在同侧的螺栓紧固压痕明显,见图4a、4c、4f；且同一螺栓的压痕不均匀，靠近R 较一侧出现压痕台阶，远离R
角的位置无压痕台阶，见图4g、4h、4i 。在裂纹对侧的螺栓紧固压痕不明显，无压痕台阶，见图4J。由此表明凸轮轴
支架收到了较大的夹紧力，且受力不均。 
  
 
图2   裂纹位置                                                        图3   裂纹位置 
 
图1  失效件实物形貌 
 
 
 
 
 
  
 
 
 
 
图4  螺栓压境情况 
内
侧
外侧
内侧
外侧
a
b
c
d
e
f
g 
h
i
J


 
上海汽车中心实验室 
中国·上海·嘉定区安研路201 号 
邮编. 201804 
 
SAIC QA Laboratory 
201 Anhong rd, Anting, Shanghai 
报告编号 
Report number 
 
SCL-S-12-0054M 
委托者: 徐建华 
Request person, dept： 
委托编号: SCL-S-12-0054M 
Request number: 
送样日期:  2012.3.5 
Request date:  
报告日期: 2012.3.13 
Report date：  
第3页共5页 
 
SMPV-0.2.3-002-QA -F01 
上海汽车
SAIC Motor
4、 裂纹端口宏观形貌，断裂方向如红色箭头所示，见图8。 
5、 断口起始位置存在铸造疏松，见图10；断口其余截面的微观形貌均是准解理断口，见图5、图6、图7。 
  
  
 
图5                                     图6                            图7 
 
 
图8 
  
  
 
图9                                图10                            图11 
     
 
 
 
人为打开
断口时的
瞬断区 


 
上海汽车中心实验室 
中国·上海·嘉定区安研路201 号 
邮编. 201804 
 
SAIC QA Laboratory 
201 Anhong rd, Anting, Shanghai 
报告编号 
Report number 
 
SCL-S-12-0054M 
委托者: 徐建华 
Request person, dept： 
委托编号: SCL-S-12-0054M 
Request number: 
送样日期:  2012.3.5 
Request date:  
报告日期: 2012.3.13 
Report date：  
第4页共5页 
 
SMPV-0.2.3-002-QA -F01 
上海汽车
SAIC Motor
1、 将断口纵抛开(刨切位置如图12 所示)，进行金相分析，断口起始位置存在铸造疏松，但金相组织符合该材料的技术要求，
见图 13。 
 
 
图12 
                                      
 
                              图13    100X 
二、 理化分析： 
1、在断口上按图12 的位置取样，进行硬度、金相组织等检测，结果如下：    
序号 
NO. 
试验项目 
Test item 
额定值 
Requirement 
试验结果 
Test result 
评价 Evaluation
合格 
OK 
不合格
Not 
OK 
1 
硬度 
≥80HB 
97.9、97.5 
X 
 
2 
金相组织 
变质正常 
变质正常 (图13) 
X 
 
2、 在产生裂纹的另一侧位置取样（如图14，红色虚线所示），进行硬度、金相组织、孔隙率等检测，结果如下： 
序
号 
NO.
试验项目 
Test item 
额定值 
Requirement
试验结果 
Test result 
评价 
Evaluation 
合格
OK 
不合
格 
Not 
OK 
1 
硬度 
≥80HB 
97.9、97.5 
X 
 
2 
金相组织 
变质正常 
变质正常  (图15) 
X 
 
3 
孔隙率/% 
≤5.0 
9.1%、3.0% * (图16) 
 
X 
*图中黄色虚线所示的位置与断裂位置一致，此区域的孔隙率为3.0%，符合技术要求。 
 
裂纹一侧 
图14 


 
上海汽车中心实验室 
中国·上海·嘉定区安研路201 号 
邮编. 201804 
 
SAIC QA Laboratory 
201 Anhong rd, Anting, Shanghai 
报告编号 
Report number 
 
SCL-S-12-0054M 
委托者: 徐建华 
Request person, dept： 
委托编号: SCL-S-12-0054M 
Request number: 
送样日期:  2012.3.5 
Request date:  
报告日期: 2012.3.13 
Report date：  
第5页共5页 
 
SMPV-0.2.3-002-QA -F01 
上海汽车
SAIC Motor
  
 
图15   金相组织 
 
  
 
注：图中黄色虚线所示的位置与断裂位置一致，此区域的孔隙率为3.0%，符合技术要求。 
图16  孔隙率：9.1%   、3.0% 
 
三、 分析讨论： 
3、 失效件所在车辆的维修记录：该车第三次维修发动机漏油，前两次分别是更换凸轮轴油封及凸轮轴上盖螺栓打胶。现第
三次维修发现凸轮轴上盖与气缸盖接合位置漏油（进气侧严重，排气侧轻微）。 
4、 经调查：第一次维修：更换凸轮轴油封（不需要拆装凸轮轴支架）。 
                      第二次维修：凸轮轴上盖螺栓打胶（维修站服务人员电话无人应答，维修项目不详）。 
                      第三次：附件照片显示漏油位置与裂纹位置吻合。 
5、 经对失效件检测分析，断口是过载一次性断裂，金相组织、硬度符合技术要求。 
6、 综上，引起断裂的原因可能是凸轮轴支架与汽缸盖结合面不同的紧固螺栓受力不均，且断裂处的螺栓夹紧力过大，导致
该处产生裂纹。裂纹起始位置有铸造疏松，但不是引起裂纹失效的主要原因。 
a 
b

File: 材料工程师/SCL-S-12-0055M ZP11  后桥.pdf.md
# SCL-S-12-0055M ZP11  后桥.pdf

 
上海汽车中心实验室 
中国·上海·嘉定区安研路201 号 
邮编. 201804 
 
SAIC Central Laboratory 
201 Anhong rd, Anting, Shanghai, China 
报告编号 
Report number 
 
SCL-S-12-0055M 
委托者: SQE 童俊 
Request person, dept： 
委托编号: / 
Request number: 
送样日期: 2012.03.08 
Request date:  
报告日期: 2012.03.13 
Report date：  
第1页共3页 
 
分发: 
Distribution 
SQE 童俊；DRE：汤晓飞 
检验者Author 
邵 百 明 
审核Auditor 
Liz Greasley 
批准Approver 
 
日期Date 
2012.03.13 
日期Date 
2012.03.13 
日期Date 
 
SMPV-0.2.3-002-QA -F01 
上海汽车 
SAIC Motor 
零件号Part number 
10076369 
 零件名称 
Part name 
后扭转梁总成 
Rear Axle Assembly 
图纸日期Drawing date 
/ 
零件生产日期Part production date 
/ 
 供货商 
Supplier 
上海汇众汽车部件制造有限公司 
Shac 
车型/项目Car type/project 
ZP11 1.3 BASE 
阶段性报告 Interim report                结论性报告 Conclusion report          
 
Ⅰ.任务描述 Task description 
实验室受委托对后桥扭转梁总成的失效原因进行分析，失效零件具体信息如下： 
As requested, QA lab has analyzed the failure of the rear axle assembly. The background information of the failed 
part is as following： 
零件信息：Part information 
零件名称 
Part name 
后扭转梁总成 
Rear Axle Assembly 
制造日期 
Production date 
/ 
VIN 码 
VIN 
LSJZ14C31AS000112 
销售日期 
Sale date 
/ 
车辆里程数 
Car mileage 
77260Km 
维修站名称 
Sale agent 
/ 
失效模式描述 
Failure circumstance  
海南进行EOBD Fleet 试验，右侧后桥减振器套筒的一条焊缝出现开裂。In Hainan, one of the two 
welds for the right damper sleeve in the rear axle assembly was broken.  
原材料信息：Raw material information 
原材料及牌号 
Raw material specification 
35#(套筒) 
原材料厂商 
Raw material producer 
/ 
散件供应商 
Component supplier 
/ 
金属热处理状态 
Metal heat treatment state 
/ 
失效零件见图1：The failed part is shown in figure 1.  
 
Ⅱ. 结论与建议 Conclusions and Suggestions 
 
结论Conclusions： 
（1）虚焊是导致焊缝出现裂纹的根本原因。The weld has no fusion with the base material which led to the failure. 
（2）焊缝的长度不满足图纸的要求，但这不是导致失效的根本原因。The length of the weld didn’t meet the 
requirement, but this is not the root cause. 
 
建议Suggestions： 
（1）DRE 和SQE 督促供应商对焊缝进行调整，直至符合工程技术要求；如果实际生产有困难，SAIC 和SHAC
共同确定新的要求。DRE and SQE demand the supplier improve the weld and make the weld meet the technical 
requirement; if there are some difficulties in the welding, SAIC and SHAC should make a new acceptable requirement.   
  


 
上海汽车中心实验室 
中国·上海·嘉定区安研路201 号 
邮编. 201804 
 
SAIC QA Laboratory 
201 Anhong rd, Anting, Shanghai 
报告编号 
Report number 
 
SCL-S-12-0055M 
委托者:SQE 童俊 
Request person, dept： 
委托编号:  
Request number: 
送样日期: 2012.03.08 
Request date:  
报告日期: 2012.03.13 
Report date：  
第2页共3页 
 
SMPV-0.2.3-002-QA -F01 
上海汽车 
SAIC Motor 
III. 调查结果 Investigation Results 
 
失效的后桥如图1 所示，在右减振器套筒内部焊缝处出现开裂；但是外面的焊缝完好，未出现开裂。 
 
 
（a）后桥整体照片 
 
  
 
（b）左套筒（未开裂）         （c）右套筒 （内焊缝开裂）     （d）右套筒 （外焊缝正常） 
图1 失效情况 
                                                       
    剖开后，可以发现此焊缝为虚焊，断裂的表面局部还有油漆，如图2 所示；同时不难发现，焊缝的长度也偏
短，不满足图纸焊缝长度28mm 的要求（见图3）。 
但是对比左右套筒的内焊缝，可以发现：左右焊缝的长度相当，没有区别；可能左套筒的内焊缝具有一定的
熔深，由于未收到左套筒，因此无法对熔深进行检测。图4 显示的是另一件通过相同路试的右套筒内焊缝；其长
度相当。 
通过上述检测可以看出：虚焊是导致焊缝过早开裂的根本原因。 
内焊缝 
外焊缝 


 
上海汽车中心实验室 
中国·上海·嘉定区安研路201 号 
邮编. 201804 
 
SAIC QA Laboratory 
201 Anhong rd, Anting, Shanghai 
报告编号 
Report number 
 
SCL-S-12-0055M 
委托者:SQE 童俊 
Request person, dept： 
委托编号:  
Request number: 
送样日期: 2012.03.08 
Request date:  
报告日期: 2012.03.13 
Report date：  
第3页共3页 
 
SMPV-0.2.3-002-QA -F01 
上海汽车 
SAIC Motor 
 
图2 虚焊（所圈的区域有油漆） 
 
 
图3 焊缝长度要求（28mm） 
 
 
图4 另一个通过测试的后桥焊缝

File: 材料工程师/SCL-S-12-0056M  550  前悬架弹簧.pdf.md
# SCL-S-12-0056M  550  前悬架弹簧.pdf

 
上海汽车中心实验室 
中国·上海·嘉定区安研路201 号 
邮编. 201804 
 
SAIC Central Laboratory 
201 Anhong rd, Anting, Shanghai, China 
报告编号 
Report number 
 
SCL-S-12-0056M 
委托者: SQE   冯超 
Request person, dept： 
委托编号: SCL-S-12-0056M 
Request number: 
送样日期: 2012.3.20 
Request date:  
报告日期: 2012.4.11 
Report date：  
第1页共4页 
 
分发: 
Distribution 
SQE   冯超 
检验者Author 
白云岭 
审核Auditor 
 
批准Approver 
 
日期Date 
2012.4.11 
日期Date 
 
日期Date 
 
SMPV-0.2.3-002-QA -F01 
上海汽车
SAIC Motor 
零件号Part number 
30000179 
 零件名称 
Part name 
前悬架弹簧 
FRONT  SPRING 
图纸日期Drawing date 
/ 
零件生产日期Part production date 
/ 
 供货商 
Supplier 
中国弹簧制造有限公司 
China Spring Corporation Limited 
车型/项目Car type/project 
IP21 
阶段性报告 Interim report                结论性报告 Conclusion report          
 
Ⅰ.任务描述 Task description 
实验室受委托对前悬架弹簧进行失效原因分析，失效零件具体信息如下：As requested, QA lab has analyzed the failure of FRONT  
SPRING. The background information of the failed part is as below： 
零件信息：Part information 
零件名称 
Part name 
前悬架弹簧 
FRONT  SPRING 
制造日期 
Production date 
/ 
VIN 码 
/ 
销售日期Sale date 
/ 
车辆里程数 
Car mileage 
45842 公里 (km)  
维修站名称 
Sale agent 
珠海德和天成 
失效模式描述 
Failure circumstance  
断裂。 
原材料信息：Raw material information 
原材料及牌号 
Raw material specification
SWI-200 
原材料厂商 
Raw material producer 
/ 
散件供应商 
Component supplier 
/ 
金属热处理状态 
Metal heat treatment 
state 
调质 quenched and tempered 
失效零件见图1：The failed part is shown in figure1.  
 
Ⅱ. 结论与建议 Conclusions and Suggestions 
 
结论Conclusions： 
1、 失效件表面腐蚀蚀和橡胶套的保护不当引起的疲劳断裂。The spring failed through fatigue, due to heavy 
corrosion and loss of the protective rubber sleeve. 
2、 失效件材料性能符合技术要求。The material performance for the failed part meet the technical requirements. 
3、 考虑到车辆的行使里程，弹簧的腐蚀是严重的。应引起关注的是，在IP21 和IP22 整车腐蚀试验中，第
6 和第9 个腐蚀年的前弹簧发生过类似的失效。在国内是没有考虑如此严重的腐蚀环境的，因为道路通
畅不使用盐的。The corrosion of the spring assembly is severe, considering the mileage of the car. It should be 
noted that during whole vehicle corrosion testing of IP21 and IP22, the front springs failed in a similar manner 
after 6 and 9 “very severe”corrosion years respectively.  Such a severe corrosive environment is not 
anticipated in China,since road salt is not generally used. 
建议Suggestions： 
1、 检查该车辆的使用工况：如在珠海相似车辆该弹簧此位置的情况，并记录信息（包括车辆的使用年限和
行使里程）。Check the use conditions for the car, including checking similar cars (age, km) in this location 
(Zhuhai). 
2、 考虑改善橡胶套对涂层的保护。Consider to improve the protection of rubber sleeve on the coating. 


 
上海汽车中心实验室 
中国·上海·嘉定区安研路201 号 
邮编. 201804 
 
SAIC QA Laboratory 
201 Anhong rd, Anting, Shanghai 
报告编号 
Report number 
 
SCL-S-12-0056M 
委托者: SQE   冯超 
Request person, dept： 
委托编号: SCL-S-12-0056M 
Request number: 
送样日期:  2012.3.20 
Request date:  
报告日期： 2012.4.11 
Report date：  
第2页共4页 
 
SMPV-0.2.3-002-QA -F01 
上海汽车
SAIC Motor 
III. 调查结果 Investigation Results  
一、 断口分析： 
1、 失效件实物形貌，图2；断裂位置见图1 中黄色箭头所示。 
2、 失效件断口实物情况：断口在装配总成中的相对位置，见图2a；，见图2b；裂纹源在装配总成中的相对
位置，见图2c；裂纹源在橡胶护套中的相对位置，见图2d。 
3、 弹簧其他位置也有锈蚀严重的现象，见图3；弹簧座锈蚀严重，见图4，说明该车的使用工况恶劣。 
4、 全新弹簧实物形貌，见图5。 
 
 
图1 失效件实物形貌                          
      
 
  
 
              图2  断口实物情况：裂纹源位于弹簧与弹簧做接触的垂直位置，此处虽然护套保护，但车辆在
运转中轮胎会溅上来的垃圾和水容易进入橡胶套内，在车辆行驶过程中会破坏涂层，产生腐蚀点。如果护套变形
与弹簧产生缝隙，哪么涂层遭到破坏的可能性会更大。             
断裂位置 
2a
2b
2c
2d
断口表面和
断口附近锈
蚀严重。 


 
上海汽车中心实验室 
中国·上海·嘉定区安研路201 号 
邮编. 201804 
 
SAIC QA Laboratory 
201 Anhong rd, Anting, Shanghai 
报告编号 
Report number 
 
SCL-S-12-0056M 
委托者: SQE   冯超 
Request person, dept： 
委托编号: SCL-S-12-0056M 
Request number: 
送样日期:  2012.3.20 
Request date:  
报告日期： 2012.4.11 
Report date：  
第3页共4页 
 
SMPV-0.2.3-002-QA -F01 
上海汽车
SAIC Motor 
 
 
 
图3                                图4                  图5 全新零件实物形貌 
5、 断口宏观形貌：断口见图6a；裂纹源如图6b 箭头所示。 
6、 断口可分为三个区域：疲劳区、过载瞬断区、剪切唇。 
 
 
   图6   断口宏观形貌 
 
 
  
       图7 剪切唇：韧窝            图8 裂纹源： 准解理               图9 瞬断区：韧窝 
 
 
 
疲
劳
区 
瞬
断
区
 
剪切唇
6a
6b


 
上海汽车中心实验室 
中国·上海·嘉定区安研路201 号 
邮编. 201804 
 
SAIC QA Laboratory 
201 Anhong rd, Anting, Shanghai 
报告编号 
Report number 
 
SCL-S-12-0056M 
委托者: SQE   冯超 
Request person, dept： 
委托编号: SCL-S-12-0056M 
Request number: 
送样日期:  2012.3.20 
Request date:  
报告日期： 2012.4.11 
Report date：  
第4页共4页 
 
SMPV-0.2.3-002-QA -F01 
上海汽车
SAIC Motor 
二、 理化分析： 
序号 
NO. 
试验项目 
Test item 
额定值 
Requirement 
试验结果 
Test result 
评价 Evaluation
合格 
OK 
不合格
Not 
OK 
 
 
 
 
1.1 
化学成分/SWI-200 
 
 
 
 
C 
0.51-0.59 
0.53 
X 
 
Si 
1.30-1.60 
1.52 
X 
 
Mn 
0.60-0.80 
0.69 
X 
 
P 
≤0.020 
0.0088 
X 
 
S 
≤0.020 
0.0018 
X 
 
Cr 
0.60-0.8 
0.70 
X 
 
Ni 
≤0.15 
0.021 
X 
 
Mo 
≤0.05 
0.017 
X 
 
1.2 
1/2 半径硬度 
52-55.5HRC 
54.5、55.0 
X 
 
1.3 
芯部硬度 
52-55.5HRC 
53.0、54.0 
X 
 
1.4 
表面脱碳 
≤0.10mm 
0 (图10) 
/ 
 
1.5 
表面全脱碳 
0 
0(图10) 
X 
 
1.6 
涂层厚度 
60-160um 
81、90、89 (图11) 
X 
 
1.7 
非金属夹杂物 
/ 
D0.5  (图12) 
/ 
 
1.8 
金相组织 
回火屈氏体 
回火屈氏体 (图13) 
X 
 
 
 
 图10 表面脱碳：0                                图10 涂层厚度 
 
 
图12  非金属夹杂物：D0.5                        图12 基体组织：回火屈氏体

File: 材料工程师/SCL-S-12-0057M  AP11  冷却油管.pdf.md
# SCL-S-12-0057M  AP11  冷却油管.pdf

 
上海汽车中心实验室 
中国·上海·嘉定区安研路201 号 
邮编. 201804 
 
SAIC Central Laboratory 
201 Anhong rd, Anting, Shanghai, China 
报告编号 
Report number 
 
SCL-S-12-0057M 
委托者: SQE   丁蓓颖 
Request person, dept： 
委托编号: / 
Request number: 
送样日期: 2012.3.12 
Request date:  
报告日期: 2012.4.10 
Report date：  
第1页共3页 
 
分发: 
Distribution 
SOE  丁蓓颖 
检验者Author 
白云岭 
审核Auditor 
 
批准Approver 
 
日期Date 
2012.4.10 
日期Date 
 
日期Date 
 
SMPV-0.2.3-002-QA -F01 
上海汽车
SAIC Motor 
零件号Part number 
50016500-AC 
 零件名称 
Part name 
冷却油管 
Cooling Tubing 
图纸日期Drawing date 
2009.4.7 
零件生产日期Part production date 
/ 
 供货商 
Supplier 
固恩治 
VEYANCE 
车型/项目Car type/project 
AP11 
阶段性报告 Interim report                结论性报告 Conclusion report          
 
Ⅰ.任务描述 Task description 
实验室受委托对冷却油管进行失效原因分析，失效零件具体信息如下：As requested, QA lab has analyzed the failure of Cooling Tubing. 
The background information of the failed part is as below： 
 
零件信息：Part information 
零件名称 
Part name 
冷却油管 
Cooling Tubing 
制造日期 
Production date 
2011.12.31 
VIN 码 
/ LSJA16E35BG072764 
销售日期Sale date 
/ 
车辆里程数 
Car mileage 
8 公里 (km)  
维修站名称 
Sale agent 
嘉兴 
失效模式描述 
Failure circumstance  
漏油。 
原材料信息：Raw material information 
原材料及牌号 
Raw material specification
/ 
原材料厂商 
Raw material producer 
/ 
散件供应商 
Component supplier 
/ 
金属热处理状态 
Metal heat treatment 
state 
/ 
失效零件见图1：The failed part is shown in figure1.  
 
Ⅱ. 结论与建议 Conclusions and Suggestions 
 
结论Conclusions： 
1、装配密封面受力不均，使镀层剥落面，致使冷却油管漏油（参见报告SCL-S-12-0030M）。 
 
   The leakage failure was due to uneven contact between sealing faces during assembly. 
 
建议Suggestions： 
1、 检查装配工艺，确保密封面结合正确。 
Check Assembly proces, to ensure that the pipes are aligned correctly before tightening. 


 
上海汽车中心实验室 
中国·上海·嘉定区安研路201 号 
邮编. 201804 
 
SAIC QA Laboratory 
201 Anhong rd, Anting, Shanghai 
报告编号 
Report number 
 
SCL-S-12-0057M 
委托者: 丁蓓颖 
Request person, dept： 
委托编号:/ 
Request number: 
送样日期:  2012.3.12 
Request date:  
报告日期: 2012.4.10 
Report date：  
第2页共3页 
 
SMPV-0.2.3-002-QA -F01 
上海汽车
SAIC Motor 
III. 调查结果 Investigation Results  
一、 失效件观察分析： 
1、 失效件（漏油）实物形貌，如图1 所示。 
 
图1  
2、取失效件漏油端对连接面进行观察分析如下： 
 
图2 整个圆周受力不均 
 
 
   图3  密封面无压痕                              图4   已经露出基材的钎焊的铜。 
                                                  密封面压痕很深，且有镀层剥落现象            
 
失效件
（漏油）
受力大
的区域
受力小
的区域
Cu 


 
上海汽车中心实验室 
中国·上海·嘉定区安研路201 号 
邮编. 201804 
 
SAIC QA Laboratory 
201 Anhong rd, Anting, Shanghai 
报告编号 
Report number 
 
SCL-S-12-0057M 
委托者: 丁蓓颖 
Request person, dept： 
委托编号:/ 
Request number: 
送样日期:  2012.3.12 
Request date:  
报告日期: 2012.4.10 
Report date：  
第3页共3页 
 
SMPV-0.2.3-002-QA -F01 
上海汽车
SAIC Motor 
3、对失效件进行了尺寸检测，结果如下：角度符合技术要求；圆度无技术要求，但实测值较好。 
  
序号
NO.
试验项
目 
Test item
额定值 
Requirement
试验结果 
Test result
评价 Evaluation 
合格
OK 
不合格 
Not OK 
 
1 
角度 
90±2° 
83.39 
 
X 
 
2 
圆度* 
/ 
0.04 
/ 
 
  3 
直径 
￠13.2±0.2
13.2 
X 
 
*喇叭口内侧圆度，测试位置避开了压痕。 
 
 
圆度测
量位置
