Repository: kujaxr/obsidian-vault

File: 材料工程师/SCL-S-12-0058M D19 排气歧管.pdf.md
# SCL-S-12-0058M D19 排气歧管.pdf

 
上海汽车中心实验室 
中国·上海·嘉定区安研路201 号 
邮编. 201804 
 
SAIC Central Laboratory 
201 Anhong rd, Anting, Shanghai, China 
报告编号 
Report number 
 
SCL-S-12-0058M 
委托者: 小柴项目组 曾斌 
Request person, dept： 
委托编号:  
Request number: 
送样日期: 2012.03.07 
Request date:  
报告日期: 2012.03.27 
Report date：  
第1页共5页 
 
分发: 
Distribution 
小柴项目组 曾斌 
检验者Author 
邵 百 明 
审核Auditor 
 
批准Approver 
 
日期Date 
2012.03.27 
日期Date 
 
日期Date 
 
SMPV-0.2.3-002-QA -F01 
上海汽车 
SAIC Motor 
零件号Part number 
10048184 
 零件名称 
Part name 
排气歧管 
Exhaust manifold 
图纸日期Drawing date 
/ 
零件生产日期Part production date 
/ 
 供货商 
Supplier 
西峡县内燃机进排气管有限责任公司 
车型/项目Car type/project 
D19 
阶段性报告 Interim report                结论性报告 Conclusion report          
 
Ⅰ.任务描述 Task description 
实验室受委托对排气岐管的失效原因分析，失效零件具体信息如下： 
As requested, QA lab has analyzed the failure of exhaust manifold. The information of the failed parts is as following： 
零件信息：Part information 
零件名称 
Part name 
排气歧管exhaust manifold 
制造日期 
Production date 
/ 
VIN 码 
VIN 
/ 
销售日期 
Sale date 
/ 
测试时间 
Test time 
耐久测试：150.5h（要求1000h） 
维修站名称 
Sale agent 
/ 
失效模式描述 
Failure circumstance  
歧管出现变形；The exhaust manifold deformed after test. 
原材料信息：Raw material information 
原材料及牌号 
Raw material specification 
QTRSi4Mo1(GB/T 9437-2009) 
原材料厂商 
Raw material producer 
西峡县内燃机进排气管有限责任
公司 
散件供应商 
Component supplier 
西峡县内燃机进排气管有限责任
公司 
金属热处理状态 
Metal heat treatment state 
铸造 
失效零件见图1：The failed parts are shown in figure 1.  
 
Ⅱ. 结论与建议 Conclusions and Suggestions 
 
 
结论Conclusions： 
（1）变形的原因是工作应力超过了材料的屈服强度。这可能与铸件的原始组织，内应力，试验过程或者选材有
关，但是具体原因不明确。The cause of the deformation is working stress over the yield stress of the material. This is possibly related 
with original microstructure, casting stresses, test process or material choice, but the root cause is not clear. 
（2）材料的硬度，组织符合要求。The hardness and microstructure meet the requirements. 
（3）成分中Si 含量偏低，但不会导致产品变形失效。 The Si content is on the low side, but this did not cause the deformation. 
 
建议Suggestions： 
（1）检测台架试验，看是否有异常。Check the bench test and make sure if it is abnormal. 
（2）选择同批次的3 件歧管，在最大的工作温度（约815℃）下保温5h，进行退火处理，检测热处理前后，尺
寸和组织。注意缓慢升温和缓慢冷却。 Make an anneal treatment（about 815℃/5h）for 3 exhaust manifolds of the same batch and 
check the dimensions and microstructure before and after the experiment. Please pay attention to heating and cooling slowly. 
（3）检查设计，确认材料是否合适。Check the design and make sure if the material is proper. 
（4）为了便于失效分析，请提供全部的零部件。For failure investigations, please submit the whole part. 


 
上海汽车中心实验室 
中国·上海·嘉定区安研路201 号 
邮编. 201804 
 
SAIC QA Laboratory 
201 Anhong rd, Anting, Shanghai 
报告编号 
Report number 
 
SCL-S-12-0058M 
委托者: 小柴项目组 曾斌 
Request person, dept： 
委托编号:  
Request number: 
送样日期: 2012.03.07 
Request date:  
报告日期: 2012.03.27 
Report date：  
第2页共5页 
 
SMPV-0.2.3-002-QA -F01 
上海汽车 
SAIC Motor 
III. 测试结果与分析 Test Results and Analysis  
（1）失效产品 Failed Parts 
     据委托者介绍，一件排气歧管进行150.5h 的测试后，发生变形，导致拆卸困难。试验室接收的样品为左半
部分（见图1）。 
According to the introduction from the submitter, a exhausted manifold deformed after 150.5 h test, which led to 
difficulty while disassembling the part. Only the left half part （see fig.1）was received from the submitter.  
      
 
 
图1 排气歧管变形 
Fig. deformation of the exhaust manifold 
 
导致排气歧管出现变形的根本原因为工作应力超过了材料的屈服强度。其可能原因有如下几种： 
 材料的原始组织中珠光体含量比较高，在高温下发生相变，导致内部应力增加，从而发生尺寸变化。 
 选材不对，无法承受高温下的载荷。 
 排气管存在较大的内应力，导致后续测试中，发生变形。 
 测试中，某种异常情况发生导致排气歧管承受了较大的载荷。 
 已排除合金成分不对的可能原因。（Mo 含量不足，会降低材料在高温下的机械性能，请看(2)材料测试） 
The root cause of the deformation is working stress over the yield stress of the material. The possible reason is as 
following: 
 The pearlite content was high and transformed under the high temperature, which led to internal stress 
increasing and the dimension changing.  
 The material choice is not suitable to the high temperature & stress condition. 
 There was high stress from the casting process in the new manifold, which led to deformation during the test.  
 Some abnormal circumstance, which led to high stress and deformation. 
 A reason relating to the chemical composition was excluded.  (Insufficient Mo can reduce the mechanical 
properties under high temperature;（see (2) material test） 
切割面1 
切割面2 
检测面2 
检测面


 
上海汽车中心实验室 
中国·上海·嘉定区安研路201 号 
邮编. 201804 
 
SAIC QA Laboratory 
201 Anhong rd, Anting, Shanghai 
报告编号 
Report number 
 
SCL-S-12-0058M 
委托者: 小柴项目组 曾斌 
Request person, dept： 
委托编号:  
Request number: 
送样日期: 2012.03.07 
Request date:  
报告日期: 2012.03.27 
Report date：  
第3页共5页 
 
SMPV-0.2.3-002-QA -F01 
上海汽车 
SAIC Motor 
（2）材料检测 Material Test 
     按照如图1 所示的方法对歧管进行取样；试样如图2 所示。 
     The part is cut according to the fig. 1; the sample is showed by fig. 2. 
 
     
 
                  （a）截面1/section 1                  （b）截面2/section 2 
                                         图2 测试样品及截面 
Fig. 2 sample and section for test 
 
硬度，石墨形态以及组织测试结果正常；成分中Si 含量有点偏低，对材料的抗高温氧化性有一定的影响，
但不会导致歧管出现变形。 
The results about the hardness, graphite shape and microstructure are normal; the Si content is on the low side, 
which have a little effect on the anti-oxidation, but this is not the reason for deformation. 
 
 
 
 
 
 
 
 
 
 
 
 
 
 
 
 
 


 
上海汽车中心实验室 
中国·上海·嘉定区安研路201 号 
邮编. 201804 
 
SAIC QA Laboratory 
201 Anhong rd, Anting, Shanghai 
报告编号 
Report number 
 
SCL-S-12-0058M 
委托者: 小柴项目组 曾斌 
Request person, dept： 
委托编号:  
Request number: 
送样日期: 2012.03.07 
Request date:  
报告日期: 2012.03.27 
Report date：  
第4页共5页 
 
SMPV-0.2.3-002-QA -F01 
上海汽车 
SAIC Motor 
表1 材料检测结果 
Table1 Material Test Results 
 
序号 
No. 
试验项目 
Test item 
额定值 
Requirement 
测试结果 
Test Result 
评价evaluation 
合格 
ok 
不合格 
not ok 
1 
成分
1   
Chemical composition 
QTRSi4Mo1 
(GB/T 9437-2009) 
  
  
  
  
  
C:2.7-3.5 
3.44 
× 
  
  
Si:4.0-4.5 
3.85 
× 
  
  
Mn:≤0.3 
0.10 
× 
  
  
P:≤0.05 
0.037 
× 
  
  
S:≤0.015 
0.012 
× 
Mo: 1.0-1.5 （≥1.3
2） 
1.38 
× 
  
  
Mg:0.01-0.05 
0.038 
× 
2 
硬度 
Hardness 
200-240HB 
214,218,203,214 
× 
  
3 
球化率 
Spheroidal Ratio 
截面1 
≥90% 
90%（见图3（a）） 
× 
 
截面2 
90%(见图4（a）) 
× 
 
4 
石墨大小 
Graphite Size 
截面1 
/ 
6 级（见图3（a）） 
/ 
 
截面2 
6 级(见图4（a）) 
/ 
 
5 
组织 
Microstructure 
截面1 
石墨+铁素体
+碳化物，珠
光体≤10% 
石墨+铁素体+碳
化物，珠光体＜
5%（见图3（b） ） 
× 
 
截面2 
同上（见图4(b)） 
× 
 
备  注：1） 该项检测委托上海机动车检测中心完成，报告编号：CW1210171H000     
2） 图纸要求 ≥1.3 
Remark： 1) Outsourcing test result (SMVIC), report number CW1210171H000.   
 2 ) Drawing requirement  ≥1.3 
 
 
 
                  
 
 


 
上海汽车中心实验室 
中国·上海·嘉定区安研路201 号 
邮编. 201804 
 
SAIC QA Laboratory 
201 Anhong rd, Anting, Shanghai 
报告编号 
Report number 
 
SCL-S-12-0058M 
委托者: 小柴项目组 曾斌 
Request person, dept： 
委托编号:  
Request number: 
送样日期: 2012.03.07 
Request date:  
报告日期: 2012.03.27 
Report date：  
第5页共5页 
 
SMPV-0.2.3-002-QA -F01 
上海汽车 
SAIC Motor 
 
 
（a）石墨：球化率≥90%；大小：6 级接近7 级    （b）组织：石墨+铁素体+碳化物，珠光体＜5% 
/ graphite: Spheroidal Ratio≥90%;                     / microstructure: graphite+F+carbide, 
size: 6th level, near to 7th level                            pearlite＜5% 
图3  截面1 
Fig. 3 section 1 
 
 
 
（a）石墨：球化率≥90%；大小：6 级接近7 级    （b）组织：石墨+铁素体+碳化物，珠光体＜5% 
/ graphite: Spheroidal Ratio≥90%;                     / microstructure: graphite+F+carbide, 
size: 6th level, near to 7th level                            pearlite＜5% 
图4  截面2 
Fig. 4 section 2

File: 材料工程师/SCL-S-12-0059M  550 耦合线圈.pdf.md
# SCL-S-12-0059M  550 耦合线圈.pdf

 
上海汽车中心实验室 
中国·上海·嘉定区安研路201 号 
邮编. 201804 
 
SAIC Central Laboratory 
201 Anhong rd, Anting, Shanghai, China 
报告编号 
Report number 
 
SCL-S-12-0059M 
委托者: SQE   胡骁睿 
Request person, dept： 
委托编号: SCL-S-12-0059M 
Request number: 
送样日期: 2012.3.8 
Request date:  
报告日期: 2012.3.13 
Report date：  
第1页共6页 
 
分发: 
Distribution 
SOE  胡骁睿 
检验者Author 
白云岭 
审核Auditor 
 
批准Approver 
 
日期Date 
2012.3.13 
日期Date 
 
日期Date 
 
SMPV-0.2.3-002-QA -F01 
上海汽车
SAIC Motor 
零件号Part number 
XPL000020 
 零件名称 
Part name 
耦合线圈 
Coupling coil 
图纸日期Drawing date 
/ 
零件生产日期Part production date 
/ 
 供货商 
Supplier 
上海盈智 
车型/项目Car type/project 
550 
阶段性报告 Interim report                结论性报告 Conclusion report          
 
Ⅰ.任务描述 Task description 
实验室受委托对耦合线圈进行断口失效原因分析，失效零件具体信息如下：As requested, QA lab has analyzed the failure fracture of 
Coupling coil. The background information of the failed part is as below： 
零件信息：Part information 
零件名称 
Part name 
耦合线圈 
Coupling coil 
制造日期 
Production date 
/ 
VIN 码 
/ 
销售日期Sale date 
/ 
车辆里程数 
Car mileage 
2223 公里 (km)  
维修站名称 
Sale agent 
上海 
失效模式描述 
Failure circumstance  
断裂。 
原材料信息：Raw material information 
原材料及牌号 
Raw material specification
Cu 
原材料厂商 
Raw material producer 
/ 
散件供应商 
Component supplier 
/ 
金属热处理状态 
Metal heat treatment 
state 
/ 
失效零件见图1：The failed part is shown in figure 1.  
 
Ⅱ. 结论与建议 Conclusions and Suggestions 
 
结论Conclusions： 
(1) 铜电箔断裂是异常的，断口显示非常小的塑性变形，是过载引起的。The fracture of the copper electrical foil 
is abnormal.  The fracture surface shows very little plastic deformation compared to other strands which were 
forcibly overloaded. 
(2) 其他六根铜箔线之一也表现出异常断口特征。One of the other six strands also showed abnormal fracture 
characteristics. 
(3) 塑料载体上的飞边妨碍了铜箔带的位置安装。Flash on the plastic carrier prevents good location of the tape. 
 
 
建议Suggestions： 
(1) 检查缺陷的可能引起失效的过程：如制造和装配过程。Check manufacturing and assembly process for 
possible source of defects. 
 


 
上海汽车中心实验室 
中国·上海·嘉定区安研路201 号 
邮编. 201804 
 
SAIC QA Laboratory 
201 Anhong rd, Anting, Shanghai 
报告编号 
Report number 
 
SCL-S-12-0059M 
委托者: 胡骁睿 
Request person, dept： 
委托编号: SCL-S-12-0059M 
Request number: 
送样日期:  2012.3.8 
Request date:  
报告日期: 2012.3.13 
Report date：  
第2页共6页 
 
SMPV-0.2.3-002-QA -F01 
上海汽车
SAIC Motor 
III. 调查结果 Investigation Results  
一、 断口分析： 
失效件实物形貌，图1。失效件断裂位置，距离焊点约1 mm，断口平齐，见图2。 
 
 
图1 失效件实物形貌 
   
 
 
图2a) 失效件断裂位置：距离焊点约1.0mm  2b) 断口整体形貌 
 
  
 
图3. 塑料件有飞边干扰与磁带的位置。
焊
点
断裂
位置
断口平齐
飞
边


 
上海汽车中心实验室 
中国·上海·嘉定区安研路201 号 
邮编. 201804 
 
SAIC QA Laboratory 
201 Anhong rd, Anting, Shanghai 
报告编号 
Report number 
 
SCL-S-12-0059M 
委托者: 胡骁睿 
Request person, dept： 
委托编号: SCL-S-12-0059M 
Request number: 
送样日期:  2012.3.8 
Request date:  
报告日期: 2012.3.13 
Report date：  
第3页共6页 
 
SMPV-0.2.3-002-QA -F01 
上海汽车
SAIC Motor 
 
 
 
 
  
 
图4 断口微观有不同的特征 a) 全断口90°于铜丝轴。 变形很少  b) 局部变形  
 
 
局部变形 
4b
4c
4d
4b
4a


 
上海汽车中心实验室 
中国·上海·嘉定区安研路201 号 
邮编. 201804 
 
SAIC QA Laboratory 
201 Anhong rd, Anting, Shanghai 
报告编号 
Report number 
 
SCL-S-12-0059M 
委托者: 胡骁睿 
Request person, dept： 
委托编号: SCL-S-12-0059M 
Request number: 
送样日期:  2012.3.8 
Request date:  
报告日期: 2012.3.13 
Report date：  
第4页共6页 
 
SMPV-0.2.3-002-QA -F01 
上海汽车
SAIC Motor 
  
 
  
图4 断口微观有不同的特征 c) & d) 断口特征 
变形 
局部变形 
断口（有可能疲劳） 
光滑的面积，不正常
4c 
4d


 
上海汽车中心实验室 
中国·上海·嘉定区安研路201 号 
邮编. 201804 
 
SAIC QA Laboratory 
201 Anhong rd, Anting, Shanghai 
报告编号 
Report number 
 
SCL-S-12-0059M 
委托者: 胡骁睿 
Request person, dept： 
委托编号: SCL-S-12-0059M 
Request number: 
送样日期:  2012.3.8 
Request date:  
报告日期: 2012.3.13 
Report date：  
第5页共6页 
 
SMPV-0.2.3-002-QA -F01 
上海汽车
SAIC Motor 
 
 
 
  
 
  
  
 
图5 其他铜丝断口。铜箔5C，5D，5G，5H＆5I 显示正常过载特性的大变形。铜丝5E 和5F 所示，有脆性的特
征，断口上出现黑色，异常的材料可能是缺陷。
5c 
5d
5e 
5g 
5h
5i 
5c 
5d 
5e 
5f 


 
上海汽车中心实验室 
中国·上海·嘉定区安研路201 号 
邮编. 201804 
 
SAIC QA Laboratory 
201 Anhong rd, Anting, Shanghai 
报告编号 
Report number 
 
SCL-S-12-0059M 
委托者: 胡骁睿 
Request person, dept： 
委托编号: SCL-S-12-0059M 
Request number: 
送样日期:  2012.3.8 
Request date:  
报告日期: 2012.3.13 
Report date：  
第6页共6页 
 
SMPV-0.2.3-002-QA -F01 
上海汽车
SAIC Motor 
  
 
 
 
5g 
5h 
5i

File: 材料工程师/SCL-S-12-0060M 杯托.pdf.md
# SCL-S-12-0060M 杯托.pdf

 
上海汽车中心实验室
(QA Lab) 
中国·上海·嘉定区安研路201 号 
邮编. 201804 
No. 201 Anyan Road, Jiading District,  
Shanghai, China. 
Post code :200433 
报告编号：Report number 
SCL-S-12-0060M 
委托者Requestor：於骞 
送样日期Deliver date：2012.03.14 
报告日期Report date：2012.04.28 
第 1 页 共 5 页 
Page 1 of 5  
 
上海汽车 
SAIC Motor 
零件号 
Part number 
10001738 
零件名称 
Part name 
杯托 
Cup stand 
图纸日期 
Drawing date  
/ 
零件生产日期 
Production date 
/ 
供货商 
Supplier 
延峰伟世通 
Yanfeng Visteon 
车型/项目 
Car type/project 
IP22 
 
   阶段性报告  Stage report        结论性报告 Conclusion report           测试报告 Test report 
Ⅰ.任务描述 Task description 
实验室受委托对杯托进行失效原因分析，失效零件具体信息如下： 
As requested, QA lab has analyzed the invalid cause of cup stand, and the information of invalid part is shown as 
following： 
零件信息：Part information 
零件名称 
Part name 
杯托 
Cup stand 
制造日期 
Production date 
2009-7 
VIN 码 
VIN number 
多辆 
销售日期 
Sale date 
/ 
车辆里程数 
Car mileage 
/ 
销售商 
Sale agent 
/ 
失效模式描述 
Invalid situation 
description 
杯托卡滞甚至断裂 
Cup stand blocked and even fractured. 
原材料信息：Raw material information 
原材料及牌号 
Raw material 
and trademark 
PC/ABS 
T85 XF 
原材料厂商 
Raw material producer 
Bayer 
散件供应商 
Part supplier 
/ 
金属热处理状态 
Metal heat treatment state 
/ 
失效零件见图1：The invalid part is shown in Fig 1.  
Ⅱ. 结论与建议 Conclusions and suggestions 
结论： 1.杯托受力导致失效。 
       2.失效件材料符合质量要求。 
Conclusions:  1. The great stress on the cup stand make it fail. 
            2. Material performance of failure part conformed to requeirements. 
建议： 1.更改杯托位置，使之不易受到驾驶员的撞击。 
Suggestions：1. The position of cup stand should be changed to avoid striking from driver. 
 
 
分发： 
Dispenser 
於骞 
检验者： 
Identifier 
狄春峰 
审核： 
Auditor 
 
批准： 
Approver 
 
日期： 
Date 
2012.04.28 
日期： 
Date 
 
日期： 
Date 
 
 


 
上海汽车中心实验室
(QA Lab) 
中国·上海·嘉定区安研路201 号 
邮编. 201804 
No. 201 Anyan Road, Jiading District,  
Shanghai, China. 
Post code :200433 
报告编号：Report number 
SCL-S-12-0060M 
委托者Requestor：於骞 
送样日期Deliver date：2012.03.14 
报告日期Report date：2012.04.28 
第 2 页 共 5 页 
Page 2 of 5  
 
上海汽车 
SAIC Motor 
 
图1 失效件 
Fig.1 Failure part 
 
III. 测试结果 Test Results 
序号 
No. 
试验项目 
Test item 
额定值 
Requirement 
试验结果 
Test result 
评价 Evaluation 
第一次 
第二次 
合格 
qualified 
不合格 
unqualified 
I 
失效件 
 
 
1 
红外（GB/T6040-2002） 
Infrared Spectroscopy 
PC/ABS 
PC/ABS 
× 
 
2 
玻璃化转变温度 
(GB/T 19644.2-2006) 
Glass transition temperature (℃) 
PC：140±5 
ABS：110±5 
114/141 
× 
 
II 
新件 
 
 
1 
红外（GB/T6040-2002） 
Infrared Spectroscopy 
PC/ABS 
PC/ABS 
× 
 
2 
玻璃化转变温度 
(GB/T 19644.2-2006) 
Glass transition temperature (℃) 
PC：140±5 
ABS：110±5 
110/140 
× 
 
 
 
 


 
上海汽车中心实验室
(QA Lab) 
中国·上海·嘉定区安研路201 号 
邮编. 201804 
No. 201 Anyan Road, Jiading District,  
Shanghai, China. 
Post code :200433 
报告编号：Report number 
SCL-S-12-0060M 
委托者Requestor：於骞 
送样日期Deliver date：2012.03.14 
报告日期Report date：2012.04.28 
第 3 页 共 5 页 
Page 3 of 5  
 
上海汽车 
SAIC Motor 
Ⅳ. 宏观分析 Macroscopic observation 
    放大观察失效件断口（见图2），断口纹路平滑一致，系受外力导致脆断。断裂方向如图所示， 
 
图2 失效件断口 
Fig. 2 Fracture of failure part 
 
     根据断裂方向推演出零件受力方向如图3 所示，结合该零件在整车中所处位置，该零件失效系
受到来自驾驶座位置的力。 
 
图3 失效件断口 
Fig. 3 Fracture of failure part 


 
上海汽车中心实验室
(QA Lab) 
中国·上海·嘉定区安研路201 号 
邮编. 201804 
No. 201 Anyan Road, Jiading District,  
Shanghai, China. 
Post code :200433 
报告编号：Report number 
SCL-S-12-0060M 
委托者Requestor：於骞 
送样日期Deliver date：2012.03.14 
报告日期Report date：2012.04.28 
第 4 页 共 5 页 
Page 4 of 5  
 
上海汽车 
SAIC Motor 
 
    剖开失效件并冷镶，并放大观察其材料内部（如图4）。失效件材料内部无明显缺陷。 
 
图4 失效件截面 
Fig. 4 Section of failure part 
 
    由于许多失效件使用时间较长，因此对批量新件（如图5）进行高温存放（90℃，500h）和湿热交变试验（SMTC 
5400005，60C），以确认高温、高湿对该零件失效的影响。 
 
图5 失效件与新件 
Fig. 5 Failure part and new part 


 
上海汽车中心实验室
(QA Lab) 
中国·上海·嘉定区安研路201 号 
邮编. 201804 
No. 201 Anyan Road, Jiading District,  
Shanghai, China. 
Post code :200433 
报告编号：Report number 
SCL-S-12-0060M 
委托者Requestor：於骞 
送样日期Deliver date：2012.03.14 
报告日期Report date：2012.04.28 
第 5 页 共 5 页 
Page 5 of 5  
 
上海汽车 
SAIC Motor 
 
经过试验，批量新件无任何卡滞现象，可以排除湿热导致此失效模式。对比新件与失效件可以
发现，失效件的轴明显弯曲（见图6）。 
 
图6 失效件与新件 
Fig. 6 Failure part and new part 
 
    综合以上结果，该失效是由于杯托受到来自驾驶员位置力而导致的，与湿、热没有直接关系。

File: 材料工程师/SCL-S-12-0061M 离合器主缸.pdf.md
# SCL-S-12-0061M 离合器主缸.pdf

 
上海汽车中心实验室
(QA Lab) 
中国·上海·嘉定区安研路201 号 
邮编. 201804 
No. 201 Anyan Road, Jiading District,  
Shanghai, China. 
Post code :200433 
报告编号：Report number 
SCL-S-12-0061M 
委托者Requestor：SQE 于意 
送样日期Deliver date：2012.03.14 
报告日期Report date：2012.03.27 
第 1 页 共 3 页 
Page 1 of 3  
 
上海汽车 
SAIC Motor 
零件号 
Part number 
30000070 
零件名称 
Part name 
离合器主缸 
Clutch master cylinder 
图纸日期 
Drawing date  
/ 
零件生产日期 
Production date 
/ 
供货商 
Supplier 
航天机电 
Hangtian Jidian 
车型/项目 
Car type/project 
IP22 
 
   阶段性报告  Stage report        结论性报告 Conclusion report           测试报告 Test report 
Ⅰ.任务描述 Task description 
实验室受委托对离合器主缸进行失效原因分析，失效零件具体信息如下： 
As requested, QA lab has analyzed the invalid cause of clutch master cylinder, and the information of invalid part is 
shown as following： 
零件信息：Part information 
零件名称 
Part name 
离合器主缸 
Clutch master cylinder 
制造日期 
Production date 
2011-07-16 
VIN 码 
VIN number 
LSJW24H39BS054249 
销售日期 
Sale date 
/ 
车辆里程数 
Car mileage 
4232 km 
销售商 
Sale agent 
/ 
失效模式描述 
Invalid situation 
description 
推杆断裂 
Handspike fractured. 
原材料信息：Raw material information 
原材料及牌号 
Raw material 
and trademark 
PA66-GF30+15%PTFE 
A104GH-F 
原材料厂商 
Raw material producer 
苏州旭光 
散件供应商 
Part supplier 
/ 
金属热处理状态 
Metal heat treatment state 
/ 
失效零件见图1：The invalid part is shown in Fig 1.  
Ⅱ. 结论与建议 Conclusions and suggestions 
结论： 1.失效件受力超过负荷导致断裂。 
 
 2.该零件灰分含量偏低，注塑工艺不良，但这些不是导致失效的主要原因。 
Conclusions:  1. The failure part was overloaded, which led to the fratrure. 
             2. Ash content of the part was lower than requirement. But this was not main root of the failure. 
建议： 1.审核材料和工艺。 
Suggestions： 1. The material and process should be audited. 
 
 
分发： 
Dispenser 
于意 
检验者： 
Identifier 
狄春峰 
审核： 
Auditor 
 
批准： 
Approver 
 
日期： 
Date 
2012.03.27 
日期： 
Date 
 
日期： 
Date 
 
 


 
上海汽车中心实验室
(QA Lab) 
中国·上海·嘉定区安研路201 号 
邮编. 201804 
No. 201 Anyan Road, Jiading District,  
Shanghai, China. 
Post code :200433 
报告编号：Report number 
SCL-S-12-0061M 
委托者Requestor：SQE 于意 
送样日期Deliver date：2012.03.14 
报告日期Report date：2012.03.27 
第 2 页 共 3 页 
Page 2 of 3  
 
上海汽车 
SAIC Motor 
 
图1 失效件 
Fig.1 Failure part 
 
III. 测试结果 Test Results 
序号 
No. 
试验项目 
Test item 
额定值 
Requirement 
试验结果 
Test result 
评价 Evaluation 
第一次 
第二次 
合格 
qualified 
不合格 
unqualified 
I 
失效件 
 
 
1 
红外（GB/T6040-2002） 
Infrared Spectroscopy 
PA66+PTFE 
PA66+PTFE 
× 
 
2 
熔点（GB/T19466.3-2006） 
Melting point (℃) 
PA66：260±5 
PTFE：327±5 
251 
328 
× 
 
3 
焓值（GB/T19466.3-2006） 
Enthalpy (J/g) 
/ 
45.34 
40.43 
 
 
4 
灰分（GB/T9345.1-2008） 
Ash content (%) 
30±2 
样本不足 
 
 
II 
新件 
 
 
1 
红外（GB/T6040-2002） 
Infrared Spectroscopy 
PA66+PTFE 
PA66+PTFE 
× 
 
2 
熔点（GB/T19466.3-2006） 
Melting point (℃) 
PA66：260±5 
PTFE：327±5 
252 
328 
× 
 
3 
焓值（GB/T19466.3-2006） 
Enthalpy (J/g) 
/ 
43.9 
41.2 
 
 
4 
灰分（GB/T9345.1-2008） 
Ash content (%) 
30±2 
26.0* 
 
× 
*批量件灰分含量偏低。 
 


 
上海汽车中心实验室
(QA Lab) 
中国·上海·嘉定区安研路201 号 
邮编. 201804 
No. 201 Anyan Road, Jiading District,  
Shanghai, China. 
Post code :200433 
报告编号：Report number 
SCL-S-12-0061M 
委托者Requestor：SQE 于意 
送样日期Deliver date：2012.03.14 
报告日期Report date：2012.03.27 
第 3 页 共 3 页 
Page 3 of 3  
 
上海汽车 
SAIC Motor 
Ⅳ. 宏观分析 Macroscopic observation 
 
    对失效件断口进行放大观察（见图2）。失效件在断裂后经过摩擦，断口圆滑，失去特征。断口上发现一些白
色物质颗粒。 
 
图2 失效件断口 
Fig. 2 Fracture of failure part 
 
    将失效件剖开观察（见图3）。白色物质仅在断口表面发现，将其进行红外测试，为MBS。说明白色物质是
受力嵌入失效件表面。失效件内部发现大量小孔，直径在1-2mm，为注塑不良，困气导致。 
 
 
图3 失效件截面 
Fig. 3 Section of failure part

File: 材料工程师/SCL-S-12-0062 冷却水管破裂.pdf.md
# SCL-S-12-0062 冷却水管破裂.pdf

 
上海汽车中心实验室 
SAIC Center Lab 
中国·上海·嘉定区安研路201 号 
邮编. 201804 
No 201 Anyan road, Jiading, Shanghai China 
Post code 201804 
报告编号 
Report number 
 
SCL-S-12-0062 
委托者: SQE: 丁蓓颖 
Request person, dept：Bei Ying Ding 
送样日期:  2012.03.14 
Request date:  
报告日期:  2012.03.19 
Report date：  
第1页共4页 
 
上海汽车 
SAIC Motor 
零件号Part number 
/ 
 零件名称 
Part name 
冷却水管 
图纸日期Drawing date 
/ 
零件生产日期Part production date 
/ 
 供货商 
Supplier 
上海尚翔 
车型/项目Car type/project 
350 
 
   阶段性报告 Interim report        结论性报告 Conclusion report           测试报告 Test report 
Ⅰ.任务描述 Task description 
实验室受委托对冷却水管管进行失效原因分析，失效零件具体信息如下： 
As requested, QA lab has analyzed the failure of coolant hose The background information of the failed part is as following： 
零件信息：Part information 
零件名称 
Part name 
冷却水管管 
制造日期 
Production date 
/ 
VIN 码 
VIN 
/ 
销售日期 
Sale date 
/ 
车辆里程数 
Car mileage 
0km 
维修站名称 
Sale agent 
总装现场 
失效模式描述 
Failure circumstance 
description 
胶管破裂导致漏油 
原材料信息：Raw material information 
原材料及牌号 
Raw material specification 
EPDM 
原材料厂商 
Raw material producer 
/ 
散件供应商 
Component supplier 
/ 
金属热处理状态 
Metal heat treatment state 
/ 
失效零件见图：The failed part is shown in figure 1.  
 
Ⅱ. 结论与建议 Conclusions and suggestions 
结论：胶管材料符合要求。 
Conclusion: the material of the hose conforms to the standard. 
胶管裂纹由外层直接贯穿至内层，且外层同时受到多处损伤。 
The crack of the hose is damaged from outside layer to the tube, and several other cracks were discovered on the cover of the 
hose  
建议：考虑到失效为0 公里时间，故在安装，物流等环节避免对胶管形成损伤。 
Suggestion: considering the failure part is 0km, so the hose should be prevented being damaged during the installation and logistion. 
 
 
 
 
 
 
 
 
 
 
分发: 
Distribution 
SQE: 丁蓓颖 
检验者Author 
 
审核Auditor 
 
批准Approver 
 
日期Date 
 
日期Date 
 
日期Date 
 


 
上海汽车中心实验室 
SAIC Center Lab 
中国·上海·嘉定区安研路201 号 
邮编. 201804 
No 201 Anyan road, Jiading, Shanghai China 
Post code 201804 
报告编号 
Report number 
 
SCL-S-12-0062 
委托者: SQE: 丁蓓颖 
Request person, dept：Bei Ying Ding 
送样日期:  2012.03.14 
Request date:  
报告日期:  2012.03.19 
Report date：  
第2页共4页 
 
上海汽车 
SAIC Motor 
 
图1 失效照片 
III. 测试结果 Test Results  
1 材料性能测试（Material Test）： 
序号 
No. 
试验项目 
Test item 
额定值 
Requirement 
试验结果 
Test result 
评价 Evaluation 
合格 
qualified 
不合格 
unqualified 
失效件（Failure Part） 
内层（inner） 
1 
Shore A 硬度 
Shore A Hardness 
VDA 675 102 
55～65 
56 
× 
 
2 
拉伸强度 
Tensile Strength 
VDA 675 205 
≥10 MPa 
10.5 
× 
 
3 
断裂伸长率 
Elongation at tear 
VDA 675 205 
≥300% 
311 
× 
 
外层（cover） 
1 
Shore A 硬度 
Shore A Hardness 
VDA 675 102 
55～65 
60 
× 
 
2 
拉伸强度 
Tensile Strength 
VDA 675 205 
≥10 MPa 
11.4 
× 
 
3 
断裂伸长率 
Elongation at tear 
VDA 675 205 
≥300% 
299 
 
× 
 
      经检测，管材材料外层伸长率为299%，低于要求300%。从测试实测值来看，风险不大，可认为材料性能
符合要求。 
 
 
 
 
 
 
胶管破裂 


 
上海汽车中心实验室 
SAIC Center Lab 
中国·上海·嘉定区安研路201 号 
邮编. 201804 
No 201 Anyan road, Jiading, Shanghai China 
Post code 201804 
报告编号 
Report number 
 
SCL-S-12-0062 
委托者: SQE: 丁蓓颖 
Request person, dept：Bei Ying Ding 
送样日期:  2012.03.14 
Request date:  
报告日期:  2012.03.19 
Report date：  
第3页共4页 
 
上海汽车 
SAIC Motor 
2 断口分析（Analyze）： 
 
 
   
外层裂纹有明显向内凹陷的现象，同时裂纹两端有明显的磨损痕迹，同时除了裂纹外还发现多处受伤点。从
裂纹纹路连续向内层发展，可以判定裂纹直接贯穿至内层。 
 
   
 
裂纹纹路可以看到，裂纹由外层开始直接贯穿至内层， 纹路连续无断裂，可以判定裂纹直接由外层贯穿至内
层。 
 
裂纹放大 
内层裂纹 
 
贯穿裂纹纹路 
 
裂纹向内贯穿 
外层 
 
外层 
在外层表面发现多处
受伤点 
 
裂纹向内贯穿 


 
上海汽车中心实验室 
SAIC Center Lab 
中国·上海·嘉定区安研路201 号 
邮编. 201804 
No 201 Anyan road, Jiading, Shanghai China 
Post code 201804 
报告编号 
Report number 
 
SCL-S-12-0062 
委托者: SQE: 丁蓓颖 
Request person, dept：Bei Ying Ding 
送样日期:  2012.03.14 
Request date:  
报告日期:  2012.03.19 
Report date：  
第4页共4页 
 
上海汽车 
SAIC Motor 
小结： 
1 胶管材料性能符合要求。 
      2 从裂口分析，裂纹直接贯穿于内外层，由于外层裂纹有明显的凹陷痕迹且除了裂纹外发现多处受损处，
可判定裂纹方向为由外层向内层发展。

File: 材料工程师/SCL-S-12-0063 冷却水管破裂.pdf.md
# SCL-S-12-0063 冷却水管破裂.pdf

 
上海汽车中心实验室 
SAIC Center Lab 
中国·上海·嘉定区安研路201 号 
邮编. 201804 
No 201 Anyan road, Jiading, Shanghai China 
Post code 201804 
报告编号 
Report number 
 
SCL-S-12-0063 
委托者: SQE: 丁蓓颖 
Request person, dept：Bei Ying Ding 
送样日期:  2012.03.14 
Request date:  
报告日期:  2012.03.19 
Report date：  
第1页共4页 
 
上海汽车 
SAIC Motor 
零件号Part number 
10070414 
 零件名称 
Part name 
冷却水管 
图纸日期Drawing date 
/ 
零件生产日期Part production date 
/ 
 供货商 
Supplier 
青岛固恩治 
车型/项目Car type/project 
MG3 
 
   阶段性报告 Interim report        结论性报告 Conclusion report           测试报告 Test report 
Ⅰ.任务描述 Task description 
实验室受委托对冷却水管管进行失效原因分析，失效零件具体信息如下： 
As requested, QA lab has analyzed the failure of coolant hose The background information of the failed part is as following： 
零件信息：Part information 
零件名称 
Part name 
冷却水管 
制造日期 
Production date 
/ 
VIN 码 
VIN 
LSJA16E33BG055512 
销售日期 
Sale date 
/ 
车辆里程数 
Car mileage 
3500km 
维修站名称 
Sale agent 
安徽芜湖易和 
失效模式描述 
Failure circumstance 
description 
胶管破裂导致漏油 
原材料信息：Raw material information 
原材料及牌号 
Raw material specification 
EPDM 
原材料厂商 
Raw material producer 
/ 
散件供应商 
Component supplier 
/ 
金属热处理状态 
Metal heat treatment state 
/ 
失效零件见图：The failed part is shown in figure 1.  
 
Ⅱ. 结论与建议 Conclusions and suggestions 
结论：胶管材料符合要求。 
Conclusion: the material of the hose conforms to the standard. 
胶管内层和外层同时受到损伤，并在使用中导致胶管漏油。 
The cover and tube of the hose was damaged already and caused  the leaking of the hose during the usage.  
建议：考虑到胶管受伤处均在卡箍附近，故在安装环节中避免对胶管形成损伤，并确保衬管表面无毛刺。 
Suggestion: considering the damaged area of the hose is near the clap, so assure the hose prevented being damaged during the installation 
and the surface of the tube free of burr. 
 
 
  
 
 
 
 
 
 
 
分发: 
Distribution 
SQE: 丁蓓颖 
检验者Author 
 
审核Auditor 
 
批准Approver 
 
日期Date 
 
日期Date 
 
日期Date 
 


 
上海汽车中心实验室 
SAIC Center Lab 
中国·上海·嘉定区安研路201 号 
邮编. 201804 
No 201 Anyan road, Jiading, Shanghai China 
Post code 201804 
报告编号 
Report number 
 
SCL-S-12-0063 
委托者: SQE: 丁蓓颖 
Request person, dept：Bei Ying Ding 
送样日期:  2012.03.14 
Request date:  
报告日期:  2012.03.19 
Report date：  
第2页共4页 
 
上海汽车 
SAIC Motor 
 
图1 失效照片 
III. 测试结果 Test Results  
1 材料性能测试（Material Test）： 
序号 
No. 
试验项目 
Test item 
额定值 
Requirement 
试验结果 
Test result 
评价 Evaluation 
合格 
qualified 
不合格 
unqualified 
失效件（Failure Part） 
内层（inner） 
1 
Shore A 硬度 
Shore A Hardness 
VDA 675 102 
50～65 
56 
× 
 
2 
拉伸强度 
Tensile Strength 
VDA 675 205 
≥8 MPa 
11.6 
× 
 
3 
断裂伸长率 
Elongation at tear 
VDA 675 205 
≥250% 
382 
× 
 
外层（cover） 
1 
Shore A 硬度 
Shore A Hardness 
VDA 675 102 
60～75 
70 
× 
 
2 
拉伸强度 
Tensile Strength 
VDA 675 205 
≥8 MPa 
11.1 
× 
 
3 
断裂伸长率 
Elongation at tear 
VDA 675 205 
≥250% 
259 
× 
 
 
      经检测，管材材料性能符合要求。 
 
 
 
 
 
 
 
 
胶管破裂 


 
上海汽车中心实验室 
SAIC Center Lab 
中国·上海·嘉定区安研路201 号 
邮编. 201804 
No 201 Anyan road, Jiading, Shanghai China 
Post code 201804 
报告编号 
Report number 
 
SCL-S-12-0063 
委托者: SQE: 丁蓓颖 
Request person, dept：Bei Ying Ding 
送样日期:  2012.03.14 
Request date:  
报告日期:  2012.03.19 
Report date：  
第3页共4页 
 
上海汽车 
SAIC Motor 
2 断口分析（Analyze）： 
 
 
 
 
 
 
 
 
 
 
 
 
 
 
 
 
 
 
 
内层裂纹位于卡箍处，从裂纹的特性可以看到，内层是受在严重损伤后才形成了裂纹，防冻液从该裂纹出向
编制层和外层进行渗透。 
由于内层裂纹的地点位于卡箍的边缘处，可以推断该裂纹的形成是由于与胶管接触的衬管上的毛刺等因素导
致，以及安装方式有关。 
 
 
 
 
内层裂纹处发现严重的撕
裂性裂纹 
内层 
内层发现未
裂穿的裂纹，
并在裂纹两
侧发现明显
的小裂纹。 
编制层结合面 
内层损伤面，未发现
凹坑等不良现象 
防冻液从此处向编制
层和外层进行渗透 
内层裂纹 


 
上海汽车中心实验室 
SAIC Center Lab 
中国·上海·嘉定区安研路201 号 
邮编. 201804 
No 201 Anyan road, Jiading, Shanghai China 
Post code 201804 
报告编号 
Report number 
 
SCL-S-12-0063 
委托者: SQE: 丁蓓颖 
Request person, dept：Bei Ying Ding 
送样日期:  2012.03.14 
Request date:  
报告日期:  2012.03.19 
Report date：  
第4页共4页 
 
上海汽车 
SAIC Motor 
  
 
 
 
 
 
 
 
 
 
 
 
 
 
 
 小结： 
1 胶管材料性能符合要求。 
    2 从裂口分析，胶管内层受损形成裂纹，并在受损最深处贯穿内层，说明胶管受到衬管表面毛刺的损伤；外
层裂纹表面有磨损痕迹，同时在裂口附近发现由表面至编制层未贯穿胶料的裂纹，说明外层同样受到损伤；综上
所述，胶管内层和外层同时受到损伤，导致胶管漏油。 
 
 
裂纹表面发现有严重的磨损迹象 
外层裂纹 
 
外层表面 
编制层结合面 
在外层胶裂纹处发现
由表面至编制层的未
贯穿裂纹，说明胶管
表面同样受到损伤

File: 材料工程师/SCL-S-12-0064 冷却水管破裂.pdf.md
# SCL-S-12-0064 冷却水管破裂.pdf

 
上海汽车中心实验室 
SAIC Center Lab 
中国·上海·嘉定区安研路201 号 
邮编. 201804 
No 201 Anyan road, Jiading, Shanghai China 
Post code 201804 
报告编号 
Report number 
 
SCL-S-12-0064 
委托者: SQE: 丁蓓颖 
Request person, dept：Bei Ying Ding 
送样日期:  2012.03.14 
Request date:  
报告日期:  2012.03.19 
Report date：  
第1页共4页 
 
上海汽车 
SAIC Motor 
零件号Part number 
/ 
 零件名称 
Part name 
冷却水管 
图纸日期Drawing date 
/ 
零件生产日期Part production date 
/ 
 供货商 
Supplier 
上海尚翔 
车型/项目Car type/project 
350 
 
   阶段性报告 Interim report        结论性报告 Conclusion report           测试报告 Test report 
Ⅰ.任务描述 Task description 
实验室受委托对冷却水管管进行失效原因分析，失效零件具体信息如下： 
As requested, QA lab has analyzed the failure of coolant hose The background information of the failed part is as following： 
零件信息：Part information 
零件名称 
Part name 
冷却水管 
制造日期 
Production date 
/ 
VIN 码 
VIN 
/ 
销售日期 
Sale date 
/ 
车辆里程数 
Car mileage 
0km 
维修站名称 
Sale agent 
总装现场 
失效模式描述 
Failure circumstance 
description 
胶管破裂导致漏油 
原材料信息：Raw material information 
原材料及牌号 
Raw material specification 
EPDM 
原材料厂商 
Raw material producer 
/ 
散件供应商 
Component supplier 
/ 
金属热处理状态 
Metal heat treatment state 
/ 
失效零件见图：The failed part is shown in figure 1.  
 
Ⅱ. 结论与建议 Conclusions and suggestions 
结论：胶管材料符合要求。 
Conclusion: the material of the hose conforms to the standard. 
胶管裂纹由外层直接贯穿至内层，且外层同时受到多处损伤。 
The crack of the hose is damaged from outside layer to the tube, and several other cracks were discovered on the cover of the 
hose  
建议：考虑到失效为0 公里时间，故在安装，物流等环节避免对胶管形成损伤。 
Suggestion: considering the failure part is 0km, so the hose should be prevented being damaged during the installation and logistion. 
 
 
 
 
 
 
 
 
 
 
分发: 
Distribution 
SQE: 丁蓓颖 
检验者Author 
 
审核Auditor 
 
批准Approver 
 
日期Date 
 
日期Date 
 
日期Date 
 


 
上海汽车中心实验室 
SAIC Center Lab 
中国·上海·嘉定区安研路201 号 
邮编. 201804 
No 201 Anyan road, Jiading, Shanghai China 
Post code 201804 
报告编号 
Report number 
 
SCL-S-12-0064 
委托者: SQE: 丁蓓颖 
Request person, dept：Bei Ying Ding 
送样日期:  2012.03.14 
Request date:  
报告日期:  2012.03.19 
Report date：  
第2页共4页 
 
上海汽车 
SAIC Motor 
 
图1 失效照片 
III. 测试结果 Test Results  
1 材料性能测试（Material Test）： 
序号 
No. 
试验项目 
Test item 
额定值 
Requirement 
试验结果 
Test result 
评价 Evaluation 
合格 
qualified 
不合格 
unqualified 
失效件（Failure Part） 
内层（inner） 
1 
Shore A 硬度 
Shore A Hardness 
VDA 675 102 
55～65 
56 
× 
 
2 
拉伸强度 
Tensile Strength 
VDA 675 205 
≥10 MPa 
10.5 
× 
 
3 
断裂伸长率 
Elongation at tear 
VDA 675 205 
≥300% 
311 
× 
 
外层（cover） 
1 
Shore A 硬度 
Shore A Hardness 
VDA 675 102 
55～65 
60 
× 
 
2 
拉伸强度 
Tensile Strength 
VDA 675 205 
≥10 MPa 
11.4 
× 
 
3 
断裂伸长率 
Elongation at tear 
VDA 675 205 
≥300% 
299 
 
× 
 
      经检测，管材材料外层伸长率为299%，低于要求300%。从测试实测值来看，风险不大，可认为材料性能
符合要求。 
 
 
 
 
 
 
 
 
胶管破裂 


 
上海汽车中心实验室 
SAIC Center Lab 
中国·上海·嘉定区安研路201 号 
邮编. 201804 
No 201 Anyan road, Jiading, Shanghai China 
Post code 201804 
报告编号 
Report number 
 
SCL-S-12-0064 
委托者: SQE: 丁蓓颖 
Request person, dept：Bei Ying Ding 
送样日期:  2012.03.14 
Request date:  
报告日期:  2012.03.19 
Report date：  
第3页共4页 
 
上海汽车 
SAIC Motor 
2 断口分析（Analyze）： 
 
 
 
 
解剖时切割面 
撕裂纹路，为裂纹终
止区域 
裂纹平整区，且在此
区域发现斜纹的切割
纹路，为断裂起始区 
发现的切割纹路方向 
解剖时切割面 
撕裂纹路，为裂纹终
止区域 
裂纹平整区，且在此区域
发现斜纹的切割纹路，为
断裂的起始区。 
发现的切割纹路方向 


 
上海汽车中心实验室 
SAIC Center Lab 
中国·上海·嘉定区安研路201 号 
邮编. 201804 
No 201 Anyan road, Jiading, Shanghai China 
Post code 201804 
报告编号 
Report number 
 
SCL-S-12-0064 
委托者: SQE: 丁蓓颖 
Request person, dept：Bei Ying Ding 
送样日期:  2012.03.14 
Request date:  
报告日期:  2012.03.19 
Report date：  
第4页共4页 
 
上海汽车 
SAIC Motor 
从断裂纹路可以看到，断裂的两端断裂纹路是相符合的，且裂纹是外层受到切割自内层断裂终止，可判定胶
管是受到异物切割后断裂。 
  
小结： 
1 胶管材料性能符合要求。 
      2 从裂口分析，裂纹直接贯穿于内外层，由于外层裂纹有明显的凹陷痕迹且除了裂纹外发现多处受损处，
可判定裂纹方向为由外层向内层发展。

File: 材料工程师/SCL-S-12-0065 冷却水管破裂.pdf.md
# SCL-S-12-0065 冷却水管破裂.pdf

 
上海汽车中心实验室 
SAIC Center Lab 
中国·上海·嘉定区安研路201 号 
邮编. 201804 
No 201 Anyan road, Jiading, Shanghai China 
Post code 201804 
报告编号 
Report number 
 
SCL-S-12-0065 
委托者: SQE: 丁蓓颖 
Request person, dept：Bei Ying Ding 
送样日期:  2012.03.14 
Request date:  
报告日期:  2012.03.19 
Report date：  
第1页共4页 
 
上海汽车 
SAIC Motor 
零件号Part number 
/ 
 零件名称 
Part name 
冷却水管 
图纸日期Drawing date 
/ 
零件生产日期Part production date 
/ 
 供货商 
Supplier 
天津鹏翎 
车型/项目Car type/project 
MG3 
 
   阶段性报告 Interim report        结论性报告 Conclusion report           测试报告 Test report 
Ⅰ.任务描述 Task description 
实验室受委托对冷却水管管进行失效原因分析，失效零件具体信息如下： 
As requested, QA lab has analyzed the failure of coolant hose The background information of the failed part is as following： 
零件信息：Part information 
零件名称 
Part name 
冷却水管 
制造日期 
Production date 
/ 
VIN 码 
VIN 
LSJZ14E36BS034402 
销售日期 
Sale date 
/ 
车辆里程数 
Car mileage 
1356km 
维修站名称 
Sale agent 
昆明宝树飞腾 
失效模式描述 
Failure circumstance 
description 
胶管破裂导致漏油 
原材料信息：Raw material information 
原材料及牌号 
Raw material specification 
EPDM 
原材料厂商 
Raw material producer 
/ 
散件供应商 
Component supplier 
/ 
金属热处理状态 
Metal heat treatment state 
/ 
失效零件见图：The failed part is shown in figure 1.  
 
Ⅱ. 结论与建议 Conclusions and suggestions 
结论：胶管材料符合要求。 
Conclusion: the material of the hose conforms to the standard. 
胶管受到异物穿刺破裂，导致胶管漏油。 
The hose was tripped and caused the leaking of the hose during the usage.  
建议：考虑到胶管失效公里为1350km，故在使用中避免对胶管形成损伤。 
Suggestion: considering the case happened at , so the hose should be prevented being damaged during the usage. 
 
 
 
 
 
 
 
 
 
 
 
分发: 
Distribution 
SQE: 丁蓓颖 
检验者Author 
 
审核Auditor 
 
批准Approver 
 
日期Date 
 
日期Date 
 
日期Date 
 


 
上海汽车中心实验室 
SAIC Center Lab 
中国·上海·嘉定区安研路201 号 
邮编. 201804 
No 201 Anyan road, Jiading, Shanghai China 
Post code 201804 
报告编号 
Report number 
 
SCL-S-12-0065 
委托者: SQE: 丁蓓颖 
Request person, dept：Bei Ying Ding 
送样日期:  2012.03.14 
Request date:  
报告日期:  2012.03.19 
Report date：  
第2页共4页 
 
上海汽车 
SAIC Motor 
 
图1 失效照片 
III. 测试结果 Test Results  
1 材料性能测试（Material Test）： 
序号 
No. 
试验项目 
Test item 
额定值 
Requirement 
试验结果 
Test result 
评价 Evaluation 
合格 
qualified 
不合格 
unqualified 
失效件（Failure Part） 
内层（inner） 
1 
Shore A 硬度 
Shore A Hardness 
VDA 675 102 
55～65 
62 
× 
 
2 
拉伸强度 
Tensile Strength 
VDA 675 205 
≥10 MPa 
15.8 
× 
 
3 
断裂伸长率 
Elongation at tear 
VDA 675 205 
≥300% 
318 
× 
 
外层（cover） 
1 
Shore A 硬度 
Shore A Hardness 
VDA 675 102 
55～65 
64 
× 
 
2 
拉伸强度 
Tensile Strength 
VDA 675 205 
≥10 MPa 
12.4 
× 
 
3 
断裂伸长率 
Elongation at tear 
VDA 675 205 
≥300% 
438 
× 
 
 
      经检测，管材材料性能符合要求。 
 
 
 
 
 
 
 
 
 
胶管破裂 


 
上海汽车中心实验室 
SAIC Center Lab 
中国·上海·嘉定区安研路201 号 
邮编. 201804 
No 201 Anyan road, Jiading, Shanghai China 
Post code 201804 
报告编号 
Report number 
 
SCL-S-12-0065 
委托者: SQE: 丁蓓颖 
Request person, dept：Bei Ying Ding 
送样日期:  2012.03.14 
Request date:  
报告日期:  2012.03.19 
Report date：  
第3页共4页 
 
上海汽车 
SAIC Motor 
2 断口分析（Analyze）： 
  
 
 
 
 
 
 
 
 
 
 
 
 
 
 
 
 
 
内层裂纹：针孔纹路独立，且分层，具有穿刺的迹象；裂纹端部具有明显的由内层向编制层凹陷的迹象。 
 
 
 
  
 
内层 
破裂裂纹独立，裂纹
中未发现凹坑等缺陷 
内层裂纹 
内层裂纹有明显的向
编制层凹陷的迹象 
 
针孔纹路分层，具有一定穿刺迹象，
而非胶管自身爆破所至 


 
上海汽车中心实验室 
SAIC Center Lab 
中国·上海·嘉定区安研路201 号 
邮编. 201804 
No 201 Anyan road, Jiading, Shanghai China 
Post code 201804 
报告编号 
Report number 
 
SCL-S-12-0065 
委托者: SQE: 丁蓓颖 
Request person, dept：Bei Ying Ding 
送样日期:  2012.03.14 
Request date:  
报告日期:  2012.03.19 
Report date：  
第4页共4页 
 
上海汽车 
SAIC Motor 
 
 
  
小结： 
1 胶管材料性能符合要求。 
      2 从裂口分析，由于针眼裂纹独立且具有穿刺特征，可以认为胶管是受到异物穿刺导致的破裂。由于穿刺
对零件破坏的最后方向是由内层向外层，故内层的凹陷与破坏的方向一致。 
 
 
破裂裂纹独立，裂纹
中未发现凹坑等缺
陷，且有明显穿刺特
征。与内层针眼裂纹
对应。 
外层表面 
外层

File: 材料工程师/SCL-S-12-0066 衬套开裂.pdf.md
# SCL-S-12-0066 衬套开裂.pdf

 
上海汽车中心实验室 
SAIC Center Lab 
中国·上海·嘉定区安研路201 号 
邮编. 201804 
No 201 Anyan road, Jiading, Shanghai China 
Post code 201804 
报告编号 
Report number 
 
SCL-S-12-0066 
委托者: DRE:高峰 
Request person, dept：Feng Gao 
送样日期:  2012.03.14 
Request date:  
报告日期:  2012.03.21 
Report date：  
第1页共6页 
 
上海汽车 
SAIC Motor 
零件号Part number 
10081478 
 零件名称 
Part name 
后拖臂衬套 
图纸日期Drawing date 
/ 
零件生产日期Part production date 
/ 
 供货商 
Supplier 
特瑞堡 
车型/项目Car type/project 
IP24 
 
   阶段性报告 Interim report        结论性报告 Conclusion report           测试报告 Test report 
Ⅰ.任务描述 Task description 
实验室受委托对后摆臂衬套进行失效原因分析，失效零件具体信息如下： 
As requested, QA lab has analyzed the failure of Bush. The background information of the failed part is as following： 
零件信息：Part information 
零件名称 
Part name 
后拖臂衬套 
制造日期 
Production date 
/ 
VIN 码 
VIN 
L11PIV19 
销售日期 
Sale date 
/ 
车辆里程数 
Car mileage 
695km(PAVE) 
维修站名称 
Sale agent 
/ 
失效模式描述 
Failure circumstance 
description 
断裂 
原材料信息：Raw material information 
原材料及牌号 
Raw material specification 
NR 
原材料厂商 
Raw material producer 
/ 
散件供应商 
Component supplier 
/ 
金属热处理状态 
Metal heat treatment state 
/ 
失效零件见图：The failed part is shown in figure 1.  
 
Ⅱ. 结论与建议 Conclusions and suggestions 
结论：  材料疲劳老化后发粘。 
Conclusion: The material has present aged performance after function test. 
             胶料内部具有异常的疏松孔隙，导致使用中的胶料老化断裂。 
       The void in the rubber was detected, which lead to the crack of the rubber. 
建议：  严格控制产品硫化过程，确保硫化程度。 
Suggestion: Control the vulcanization process to assure the vulcanization rate. 
            请工程评估零件是否可以满足IP24 平台要求。 
       Please DRE value the part can meet the requirement of IP24 or not. 
 
 
 
 
 
 
 
 
 
 
分发: 
Distribution 
DRE: 高峰 
检验者Author 
 
审核Auditor 
 
批准Approver 
 
日期Date 
 
日期Date 
 
日期Date 
 


 
上海汽车中心实验室 
SAIC Center Lab 
中国·上海·嘉定区安研路201 号 
邮编. 201804 
No 201 Anyan road, Jiading, Shanghai China 
Post code 201804 
报告编号 
Report number 
 
SCL-S-12-0066 
委托者: DRE:高峰 
Request person, dept：Feng Gao 
送样日期:  2012.03.14 
Request date:  
报告日期:  2012.03.21 
Report date：  
第2页共6页 
 
上海汽车 
SAIC Motor 
 
图1 失效照片 
III. 测试结果 Test Results  
1 材料性能测试（Material Test）： 
序号 
No. 
试验项目 
Test item 
额定值 
Requirement 
试验结果 
Test result 
评价 Evaluation 
合格 
qualified 
不合格 
unqualified 
失效件（Failure Part）1 
1 
Shore A 硬度 
Shore A Hardness 
VDA 675 102 
/ 
47 
/ 
/ 
2 
拉伸强度 
Tensile Strength 
VDA 675 205 
/ 
19.8 
/ 
/ 
3 
含胶量 
/ 
61% 
/ 
/ 
4 
炭黑含量 
/ 
21% 
/ 
/ 
失效件（Failure Part）2 
1 
Shore A 硬度 
Shore A Hardness 
VDA 675 102 
/ 
48 
/ 
/ 
2 
拉伸强度 
Tensile Strength 
VDA 675 205 
/ 
17.6 
/ 
/ 
3 
含胶量 
/ 
61% 
/ 
/ 
4 
炭黑含量 
/ 
21% 
/ 
/ 
供货态（参照供应商报告） 
1 
Shore A 硬度 
Shore A Hardness 
VDA 675 102 
50-54 
52 
× 
 
2 
拉伸强度 
Tensile Strength 
VDA 675 205 
14MPa 
23MPa 
× 
 
 
      经检测， 材料硬度和拉伸强度均有降低，说明材料已有疲劳老化现象。两个失效件的含胶量均在61%，可
以满足要求，同时说明材料混炼均匀。 
衬套破裂 


 
上海汽车中心实验室 
SAIC Center Lab 
中国·上海·嘉定区安研路201 号 
邮编. 201804 
No 201 Anyan road, Jiading, Shanghai China 
Post code 201804 
报告编号 
Report number 
 
SCL-S-12-0066 
委托者: DRE:高峰 
Request person, dept：Feng Gao 
送样日期:  2012.03.14 
Request date:  
报告日期:  2012.03.21 
Report date：  
第3页共6页 
 
上海汽车 
SAIC Motor 
 
 
2 断口分析（Analyze）： 
PART1 
零件已经完全断裂，且断裂面胶料有明显发粘现象： 
 
解剖后发现样件已完全断裂： 
  
 
 
 
 
 
 
 
 
 
 


 
上海汽车中心实验室 
SAIC Center Lab 
中国·上海·嘉定区安研路201 号 
邮编. 201804 
No 201 Anyan road, Jiading, Shanghai China 
Post code 201804 
报告编号 
Report number 
 
SCL-S-12-0066 
委托者: DRE:高峰 
Request person, dept：Feng Gao 
送样日期:  2012.03.14 
Request date:  
报告日期:  2012.03.21 
Report date：  
第4页共6页 
 
上海汽车 
SAIC Motor 
发粘表面： 
  
 
     在零件断裂断面，可以发现有撕裂纹路： 
 
PART 2 
解剖后，零件裂纹如下： 
  
 
  
 


 
上海汽车中心实验室 
SAIC Center Lab 
中国·上海·嘉定区安研路201 号 
邮编. 201804 
No 201 Anyan road, Jiading, Shanghai China 
Post code 201804 
报告编号 
Report number 
 
SCL-S-12-0066 
委托者: DRE:高峰 
Request person, dept：Feng Gao 
送样日期:  2012.03.14 
Request date:  
报告日期:  2012.03.21 
Report date：  
第5页共6页 
 
上海汽车 
SAIC Motor 
  
 
对发粘处胶料进行解剖，发现胶料内部有疏松迹象： 
 
 
 
 
综上所述，胶料内部具有疏松空隙，在耐久情况下在此区域易形成材料老化，导致例如PART1 类型的胶料本
体的断裂。 
 
疏松孔隙 
疏松孔隙 
取样区域 


 
上海汽车中心实验室 
SAIC Center Lab 
中国·上海·嘉定区安研路201 号 
邮编. 201804 
No 201 Anyan road, Jiading, Shanghai China 
Post code 201804 
报告编号 
Report number 
 
SCL-S-12-0066 
委托者: DRE:高峰 
Request person, dept：Feng Gao 
送样日期:  2012.03.14 
Request date:  
报告日期:  2012.03.21 
Report date：  
第6页共6页 
 
上海汽车 
SAIC Motor 
小结： 
1 材料硬度和拉伸强度均有下降，说明材料在疲劳作用下老化发粘。 
2 胶料内部具有异常的疏松孔隙，导致使用中的胶料老化断裂。
