Repository: kujaxr/obsidian-vault

File: 材料工程师/SCL-S-12-0067M IS12 卡箍.pdf.md
# SCL-S-12-0067M IS12 卡箍.pdf

 
上海汽车中心实验室 
中国·上海·嘉定区安研路201 号 
邮编. 201804 
 
SAIC Central Laboratory 
201 Anhong rd, Anting, Shanghai, China 
报告编号 
Report number 
 
SCL-S-12-0067M 
委托者: 质量分析科 黄海钧 
Request person, dept： 
委托编号:  
Request number: 
送样日期: 2012.03.15 
Request date:  
报告日期: 2012.04.05 
Report date：  
第1页共6页 
 
分发: 
Distribution 
质量分析科：黄海钧；SQE：李明明 
检验者Author 
邵 百 明 
审核Auditor 
Liz Greasley 
批准Approver 
 
日期Date 
2012.04.06 
日期Date 
2012.04.06 
日期Date 
 
SMPV-0.2.3-002-QA -F01 
上海汽车 
SAIC Motor 
零件号Part number 
52436194 
 零件名称 
Part name 
卡箍 
Clamp 
图纸日期Drawing date 
/ 
零件生产日期Part production date 
/ 
 供货商 
Supplier 
德尔福 
车型/项目Car type/project 
IS12 
阶段性报告 Interim report                结论性报告 Conclusion report          
 
Ⅰ.任务描述 Task description 
实验室受委托对卡箍的失效原因分析，失效零件具体信息如下： 
As requested, QA lab has analyzed the failure of clamp. The information of the failed parts is as following： 
零件信息：Part information 
零件名称 
Part name 
卡箍 
clamp 
制造日期 
Production date 
/ 
VIN 码 
VIN 
LSJW34G37BJ013865 
销售日期 
Sale date 
/ 
车辆里程数 
Car mileage 
8176Km 
维修站名称 
Sale agent 
/ 
失效模式描述 
Failure circumstance  
卡箍断裂；The clamp was broken. 
原材料信息：Raw material information 
原材料及牌号 
Raw material specification 
老状态不详；0Cr18Ni9（新状态） 
原材料厂商 
Raw material producer 
/ 
散件供应商 
Component supplier 
温州华科 
金属热处理状态 
Metal heat treatment state 
/ 
失效零件见图1：The failed parts are shown in figure 1.  
 
Ⅱ. 结论与建议 Conclusions and Suggestions 
 
 
结论Conclusions： 
（1）卡箍是由于沿晶腐蚀而断裂的。The clamp is broken because of stress corrosion cracking. 
（2）材料不是0Cr18Ni9；具体牌号不明确。其中Cr 含量较低，抗腐蚀性比0Cr18Ni9 低，对失效有一定的影响。
由于具体牌号不清楚，因此无法给出明确的风险评估。The material is not 0Cr18Ni9, and the type is not clear. The Cr 
content is too low and the anti-corrosion property will be worse than the one of the 0Cr18Ni9. However, since the 
material type is unknown, it’s not possible to give definite evaluation of risk. 
（3）组织和硬度正常。The microstructure and hardness are normal. 
 
建议Suggestions： 
（1）让供应商提供材料规格的要求。Supplier to provide details of the material specification. 
（2）提供一件使用过的旧状态的卡箍到实验室，对其表面裂纹进行检测。Provide the used part of old state to LAB 
for crack checking. 
（3）关注售后产品的类似失效。Pay attention to similar failures of the part from the customers. 
（4）在产品认可时，让供应商提供所有的相关资料，并保留好。 During the part approving process, the supplier must 
provide all the related documents and keep them well.


 
上海汽车中心实验室 
中国·上海·嘉定区安研路201 号 
邮编. 201804 
 
SAIC QA Laboratory 
201 Anhong rd, Anting, Shanghai 
报告编号 
Report number 
 
SCL-S-12-0067M 
委托者: 质量分析科 黄海钧 
Request person, dept： 
委托编号:  
Request number: 
送样日期: 2012.03.15 
Request date:  
报告日期: 2012.04.5 
Report date：  
第2页共6页 
 
SMPV-0.2.3-002-QA -F01 
上海汽车 
SAIC Motor 
III. 测试结果与分析 Test Results and Analysis  
（1）失效产品 Failed Parts 
     失效的卡箍及断裂位置如图1 所示。 
 
  
（a） 断裂时的情形 
 
 
（b）断裂的卡箍及断裂部位 
图1 失效的卡箍 
 
 
 
 
 
 
 
 
 
 
 
通空气 


 
上海汽车中心实验室 
中国·上海·嘉定区安研路201 号 
邮编. 201804 
 
SAIC QA Laboratory 
201 Anhong rd, Anting, Shanghai 
报告编号 
Report number 
 
SCL-S-12-0067M 
委托者: 质量分析科 黄海钧 
Request person, dept： 
委托编号:  
Request number: 
送样日期: 2012.03.15 
Request date:  
报告日期: 2012.04.5 
Report date：  
第3页共6页 
 
SMPV-0.2.3-002-QA -F01 
上海汽车 
SAIC Motor 
（2）断口分析 Fracture Surface Analysis 
宏观断口如图2 所示。 
 
（a）断裂区整体形貌 
 
 
（b）断口1（部分沿晶断裂，部分韧性）            （c）断口2（大部分沿晶断裂） 
图2 断口宏观照片 
 
对宏观断口的微观区域进行检测，结果如图3 和图4 所示。由图可见：卡箍大部分区域出现了沿晶断裂，小
部分区域为韧性断裂。这是一种沿晶应力腐蚀断裂的特征。 
在断口1 的表面，同样检测到了许多的沿晶裂纹，如图5 所示。 
检测点1 
检测点2 
检测点1 
检测点2 
断口1 
断口2 


 
上海汽车中心实验室 
中国·上海·嘉定区安研路201 号 
邮编. 201804 
 
SAIC QA Laboratory 
201 Anhong rd, Anting, Shanghai 
报告编号 
Report number 
 
SCL-S-12-0067M 
委托者: 质量分析科 黄海钧 
Request person, dept： 
委托编号:  
Request number: 
送样日期: 2012.03.15 
Request date:  
报告日期: 2012.04.5 
Report date：  
第4页共6页 
 
SMPV-0.2.3-002-QA -F01 
上海汽车 
SAIC Motor 
 
 
（a）检测点1（沿晶断裂）                         （b）检测点2（韧性） 
图3 断口1 
 
 
 
（a）检测点1（沿晶断裂）                  （b）检测点2（韧性） 
图4 断口2 


 
上海汽车中心实验室 
中国·上海·嘉定区安研路201 号 
邮编. 201804 
 
SAIC QA Laboratory 
201 Anhong rd, Anting, Shanghai 
报告编号 
Report number 
 
SCL-S-12-0067M 
委托者: 质量分析科 黄海钧 
Request person, dept： 
委托编号:  
Request number: 
送样日期: 2012.03.15 
Request date:  
报告日期: 2012.04.5 
Report date：  
第5页共6页 
 
SMPV-0.2.3-002-QA -F01 
上海汽车 
SAIC Motor 
 
 
图5 表面沿晶裂纹 
 
     利用金相法对这些表面裂纹进行检查，结果如图6 所示。这些裂纹由外表面向内表面沿晶扩展；扩展方向
与卡箍受拉的方向垂直。靠近表面的裂纹比较宽，明显不同于疲劳或受拉产生的裂纹，是一种腐蚀裂纹。 
 
 
 
图6 断口附近表面检测到沿晶腐蚀裂纹 
 
该管道通空气，没有腐蚀性；据4S 店介绍，未见冷却液泄露。 
 
 
 
 
 


 
上海汽车中心实验室 
中国·上海·嘉定区安研路201 号 
邮编. 201804 
 
SAIC QA Laboratory 
201 Anhong rd, Anting, Shanghai 
报告编号 
Report number 
 
SCL-S-12-0067M 
委托者: 质量分析科 黄海钧 
Request person, dept： 
委托编号:  
Request number: 
送样日期: 2012.03.15 
Request date:  
报告日期: 2012.04.5 
Report date：  
第6页共6页 
 
SMPV-0.2.3-002-QA -F01 
上海汽车 
SAIC Motor 
（3）材料检测 Material Test 
   材料的成分与新状态的材料0Cr18Ni9 不符，如表1 所示。从其成分来看，该钢种类似一种高锰奥氏体不锈
钢。通过Mn 和N 来替代Ni，以便奥氏体的形成；但对耐蚀性没有贡献。Cr 是一种提高材料耐蚀性的元素；其
含量相对0Cr18Ni9 明显偏低，因此抗腐蚀性会有一定的降低，对失效有一定的影响，但不是根本原因。 
与不锈钢的成分进行对比，还无法根据测试结果确定其对应的高锰奥氏体不锈钢牌号。组织和硬度未见异常。 
表1 成分和硬度测试结果 
Table1 Chemical Composition and Hardness Results 
序号 
No. 
试验项目 
Test item 
额定值 
Requirement 
测试结果 
Test Result 
评价evaluation 
合格 
ok 
不合格 
not ok 
1 
成分
1   
Chemical composition 
0Cr18Ni9 
(GB/T 9437-2009)） 
  
  
  
  
  
C: ≤0.08 
0.236 
× 
  
  
Si: ≤0.75 
0.357 
× 
  
  
Mn:≤2.0 
＞12.12 
× 
  
  
P:≤0.045 
0.026 
× 
  
  
S:≤0.030 
＜0.000 
× 
Ni:8.00-10.50 
0.63 
× 
Cr:18.00-20.00 
10.437 
× 
N: ≤0.10 
0.2682 
× 
2 
组织 
Microstructure 
奥氏体+碳化物 
奥氏体+碳化物
（见图7） 
× 
 
2 
硬度 
Hardness 
/ 
HV:439,436,428 
/ 
 
备  注：1） 该项检测委托上海机动车检测中心完成，报告编号：CW1210221H000。由于老状态的材料不清楚，因此借用新状态
的材料要求。     
Remark： 1) Outsourcing test result (SMVIC), report number CW1210171H000.  Because the material of the old state is not clear, the requirement is from the new 
state. 
 
 
图7 微观组织 （奥氏体+碳化物）

File: 材料工程师/SCL-S-12-0068M  IP24 齿条导向套.pdf.md
# SCL-S-12-0068M  IP24 齿条导向套.pdf

 
上海汽车中心实验室 
中国·上海·嘉定区安研路201 号 
邮编. 201804 
 
SAIC Central Laboratory 
201 Anhong rd, Anting, Shanghai, China 
报告编号 
Report number 
 
SCL-S-12-0068M 
委托者: TC（底盘）  梁晋 
Request person, dept： 
委托编号: SCL-S-12-0068M 
Request number: 
送样日期: 2012.3.20 
Request date:  
报告日期: 2012.4.17 
Report date：  
第1页共4页 
 
分发: 
Distribution 
TC  梁晋 
检验者Author 
白云岭 
审核Auditor 
 
批准Approver 
 
日期Date 
2012.4.17 
日期Date 
 
日期Date 
 
SMPV-0.2.3-002-QA -F01 
上海汽车
SAIC Motor
零件号Part number 
10058572 
 零件名称 
Part name 
齿条导向套 
RACK GUIDE ROD 
图纸日期Drawing date 
2011.12.20 
零件生产日期Part production date 
/ 
 供货商 
Supplier 
河北恒诺粉末冶金有限公司 
车型/项目Car type/project 
IP24 
阶段性报告 Interim report                结论性报告 Conclusion report          
 
Ⅰ.任务描述 Task description 
实验室受委托对齿条导向套进行失效原因分析，失效零件具体信息如下：As requested, QA lab has analyzed the failure of RACK 
GUIDE ROD. The background information of the failed part is as below： 
零件信息：Part information 
零件名称 
Part name 
齿条导向套 
RACK GUIDE ROD 
制造日期 
Production date 
/ 
VIN 码 
/ 
销售日期Sale date 
/ 
车辆里程数 
Car mileage 
0  公里 (km)  
维修站名称 
Sale agent 
上海金桥 
失效模式描述 
Failure circumstance  
台架试验过程中过度磨损，试验时间为50h 。 
原材料信息：Raw material information 
原材料及牌号 
Raw material specification
FZ1265  (GB2688-81) 
原材料厂商 
Raw material producer 
/ 
散件供应商 
Component supplier 
/ 
金属热处理状态 
Metal heat treatment 
state 
/ 
失效零件见图1：The failed part is shown in figure1.  
 
Ⅱ. 结论与建议 Conclusions and Suggestions 
 
结论Conclusions： 
1、由于烧结不充分引起的磨损失效。The parts failed since they were not fully sintered 
建议Suggestions： 
1、 加强烧结过程控制控制。To strengthen the sintering process control. 
 
 
 
 。 


 
上海汽车中心实验室 
中国·上海·嘉定区安研路201 号 
邮编. 201804 
 
SAIC QA Laboratory 
201 Anhong rd, Anting, Shanghai 
报告编号 
Report number 
 
SCL-S-12-0068M 
委托者: TC  梁晋 
Request person, dept： 
委托编号: SCL-S-12-0068M 
Request number: 
送样日期:  2012.3.20 
Request date:  
报告日期: 2012.4.17 
Report date：  
第2页共4页 
 
SMPV-0.2.3-002-QA -F01 
上海汽车
SAIC Motor
III. 调查结果 Investigation Results  
一、 断口分析： 
1、 失效件实物形貌，见图1a；新零件壁厚约为8.0mm，见图1b；失效件磨损严重，最薄处壁厚约为2.7mm，
见图1c。 
2、 失效件内孔有严重的磨损拉伤痕迹，见图2a；且有粉末堆积，见图2b。 
     
    
 
图1  
   
 
图2 
3、在失效件上取试样，取样位置见图3，人为制造断口，进行断口观察。 
 
图3 
 
 
 
5.74mm 
4.45mm
2.71mm
5.86mm 
8.0mm
a 
b
c
a
b
观察面


 
上海汽车中心实验室 
中国·上海·嘉定区安研路201 号 
邮编. 201804 
 
SAIC QA Laboratory 
201 Anhong rd, Anting, Shanghai 
报告编号 
Report number 
 
SCL-S-12-0068M 
委托者: TC  梁晋 
Request person, dept： 
委托编号: SCL-S-12-0068M 
Request number: 
送样日期:  2012.3.20 
Request date:  
报告日期: 2012.4.17 
Report date：  
第3页共4页 
 
SMPV-0.2.3-002-QA -F01 
上海汽车
SAIC Motor
4、人为断口宏观形貌，见图4；断口微观形貌：晶粒表面光滑，无断裂撕裂痕迹，表明晶粒之间无有效结
合，见图5。 
 
图4 
  
 
 
图5 
  理化分析： 
1、在失效件上取试样，取样位置见图3，进行硬度、金相组织等检测，结果如下：    
序号 
NO. 
试验项目 
Test item 
额定值 
Requirement 
试验结果 
Test result 
评价 Evaluation
合格 
OK 
不合格
Not 
OK 
 
1 
 
化学成份 
 
 
 
 
C 
＜1.0 
0.50  
 1 
X 
 
Cu 
/ 
0.87  
 1 
/ 
 


 
上海汽车中心实验室 
中国·上海·嘉定区安研路201 号 
邮编. 201804 
 
SAIC QA Laboratory 
201 Anhong rd, Anting, Shanghai 
报告编号 
Report number 
 
SCL-S-12-0068M 
委托者: TC  梁晋 
Request person, dept： 
委托编号: SCL-S-12-0068M 
Request number: 
送样日期:  2012.3.20 
Request date:  
报告日期: 2012.4.17 
Report date：  
第4页共4页 
 
SMPV-0.2.3-002-QA -F01 
上海汽车
SAIC Motor
序号 
NO. 
试验项目 
Test item 
额定值 
Requirement 
试验结果 
Test result 
评价 Evaluation
合格 
OK 
不合格
Not 
OK 
2 
硬度 
80-110HB 
84、86、85 
X 
 
3 
密度 
6.2-6.8g/cm3 
6.6 
X 
 
4 
金相组织 
少量铁素体+珠光体 
大量铁素体+少量珠光体 
(图6) 
 
X 
      1、数据来源于机动车检测中心，报告号为CW1210215H00 
     
 
图6

File: 材料工程师/SCL-S-12-0069M 进气歧管.pdf.md
# SCL-S-12-0069M 进气歧管.pdf

 
上海汽车中心实验室
(QA Lab) 
中国·上海·嘉定区安研路201 号 
邮编. 201804 
No. 201 Anyan Road, Jiading District,  
Shanghai, China. 
Post code :200433 
报告编号：Report number 
SCL-S-12-0069M 
委托者Requestor：许建华 
送样日期Deliver date：2012.03.20 
报告日期Report date：2012.03.31 
第 1 页 共 5 页 
Page 1 of 5  
 
上海汽车 
SAIC Motor 
零件号 
Part number 
LKB90059A 
零件名称 
Part name 
进气歧管 
Induction manifold 
图纸日期 
Drawing date  
/ 
零件生产日期 
Production date 
/ 
供货商 
Supplier 
上海美嘉 
Shanghai Meijia 
车型/项目 
Car type/project 
K4 1.8T 
 
   阶段性报告  Stage report        结论性报告 Conclusion report           测试报告 Test report 
Ⅰ.任务描述 Task description 
实验室受委托对进气歧管进行失效原因分析，失效零件具体信息如下： 
As requested, QA lab has analyzed the invalid cause of induction manifold, and the information of invalid part is 
shown as following： 
零件信息：Part information 
零件名称 
Part name 
进气歧管 
Induction manifold 
制造日期 
Production date 
/ 
VIN 码 
VIN number 
LRH12R2B2A0005384 
销售日期 
Sale date 
/ 
车辆里程数 
Car mileage 
32843 km 
销售商 
Sale agent 
/ 
失效模式描述 
Invalid situation 
description 
进气歧管断裂 
Induction manifold fractured. 
原材料信息：Raw material information 
原材料及牌号 
Raw material 
and trademark 
PA66-GF30 
D.AKV30 H2.0 
原材料厂商 
Raw material producer 
朗盛 
散件供应商 
Part supplier 
/ 
金属热处理状态 
Metal heat treatment state 
/ 
失效零件见图1：The invalid part is shown in Fig 1.  
Ⅱ. 结论与建议 Conclusions and suggestions 
结论： 1. 进气歧管内部产生巨大压力，超过强度较低的焊接区域和应力集中的转角区域的负荷，导致断裂。
断裂方向由内向外。 
       2. 失效件材料符合质量要求。 
Conclusions: 1. The great pressure at inside of induction made welding area and corner area fracture. The fracture 
direction was from inside to outerside. 
 
   2. The material performance of failure part conformed to requirements. 
建议： 1. 避免进气歧管内部产生巨大压力。 
Suggestions：1. The great pressure at inside of induction manifold should be avoided. 
 
分发： 
Dispenser 
许建华 
检验者： 
Identifier 
狄春峰 
审核： 
Auditor 
 
批准： 
Approver 
 
日期： 
Date 
2012.03.31 
日期： 
Date 
 
日期： 
Date 
 


 
上海汽车中心实验室
(QA Lab) 
中国·上海·嘉定区安研路201 号 
邮编. 201804 
No. 201 Anyan Road, Jiading District,  
Shanghai, China. 
Post code :200433 
报告编号：Report number 
SCL-S-12-0069M 
委托者Requestor：许建华 
送样日期Deliver date：2012.03.20 
报告日期Report date：2012.03.31 
第 2 页 共 5 页 
Page 2 of 5  
 
上海汽车 
SAIC Motor 
 
 
图1 失效件 
Fig.1 Failure part 
 
III. 测试结果 Test Results 
序号 
No. 
试验项目 
Test item 
额定值 
Requirement 
试验结果 
Test result 
评价 Evaluation 
第一次 
第二次 
合格 
qualified 
不合格 
unqualified 
I 
失效件 
 
 
1 
红外（GB/T6040-2002） 
Infrared Spectroscopy 
PA66 
PA66 
× 
 
2 
熔点（GB/T19466.3-2006） 
Melting point (℃) 
260±5 
261 
× 
 
3 
焓值（GB/T19466.3-2006） 
Enthalpy (J/g) 
/ 
52.5 
52.1 
 
 
4 
灰分（GB/T9345.1-2008） 
Ash content (%) 
30±2 
29.2 
× 
 
 
 
 
 
 


 
上海汽车中心实验室
(QA Lab) 
中国·上海·嘉定区安研路201 号 
邮编. 201804 
No. 201 Anyan Road, Jiading District,  
Shanghai, China. 
Post code :200433 
报告编号：Report number 
SCL-S-12-0069M 
委托者Requestor：许建华 
送样日期Deliver date：2012.03.20 
报告日期Report date：2012.03.31 
第 3 页 共 5 页 
Page 3 of 5  
 
上海汽车 
SAIC Motor 
Ⅳ. 宏观分析 Macroscopic observation 
 
对失效件进行观察,发现进气歧管多处断裂和裂痕。逐一对这些断口进行观察和分析。 
断口一如图2 所示，断裂呈断特征。断口外侧有明显飞边残留特征，可以判断断裂方向为由内
向外。 
 
 
图2 失效件断口（1 号区域） 
Fig. 2 Fracture of failure part 
 
 
 
 
 
 
 
 
 
 


 
上海汽车中心实验室
(QA Lab) 
中国·上海·嘉定区安研路201 号 
邮编. 201804 
No. 201 Anyan Road, Jiading District,  
Shanghai, China. 
Post code :200433 
报告编号：Report number 
SCL-S-12-0069M 
委托者Requestor：许建华 
送样日期Deliver date：2012.03.20 
报告日期Report date：2012.03.31 
第 4 页 共 5 页 
Page 4 of 5  
 
上海汽车 
SAIC Motor 
    断口2 号区域的裂痕如图3 所示。断口2 号区域主要发现4 处裂痕。通过内、外表面的观察可
以发现，断裂主要发生在焊接处（裂痕I,III,IV），这是由于焊接处的强度低于材料本身的强度，因此
首先发生断裂。裂痕II 处于零件转角应力集中处。 
 
图3 失效件断口（2 号区域） 
Fig. 3 Fracture of failure part 
 
      对2 号区域的裂痕IV 进行观察（见图4）。可以发现断口有明显的飞边，可以判断断裂方向为
由内向外。 
 
图4 失效件断口（2 号区域裂痕IV） 
Fig. 4 Fracture of failure part 


 
上海汽车中心实验室
(QA Lab) 
中国·上海·嘉定区安研路201 号 
邮编. 201804 
No. 201 Anyan Road, Jiading District,  
Shanghai, China. 
Post code :200433 
报告编号：Report number 
SCL-S-12-0069M 
委托者Requestor：许建华 
送样日期Deliver date：2012.03.20 
报告日期Report date：2012.03.31 
第 5 页 共 5 页 
Page 5 of 5  
 
上海汽车 
SAIC Motor 
    断口3 号区域的裂痕如图5 所示。裂痕V 与裂痕II 类似处于零件转角应力集中区域.裂痕VI 处
于焊接区域。 
 
图5 失效件断口（3 号区域） 
Fig. 5 Fracture of failure part 
 
 
    综上所述，此零件的失效模式为：进气歧管内部产生巨大压力，超过强度较低的焊接区域和应力集中的转角
区域的负荷，导致断裂。断裂方向由内向外。

File: 材料工程师/SCL-S-12-0070M 地板燃油管（割）.pdf.md
# SCL-S-12-0070M 地板燃油管（割）.pdf

 
上海汽车中心实验室
(QA Lab) 
中国·上海·嘉定区安研路201 号 
邮编. 201804 
No. 201 Anyan Road, Jiading District,  
Shanghai, China. 
Post code :200433 
报告编号：Report number 
SCL-S-12-0070M 
委托者Requestor：SQE 张少波 
送样日期Deliver date：2012.03.20 
报告日期Report date：2012.03.28 
第 1 页 共 3 页 
Page 1 of 3  
 
上海汽车 
SAIC Motor 
零件号 
Part number 
10056166 
零件名称 
Part name 
地板燃油管 
Fuel pipe 
图纸日期 
Drawing date  
/ 
零件生产日期 
Production date 
/ 
供货商 
Supplier 
上海亚大 
Shanghai Yada 
车型/项目 
Car type/project 
AP11 
 
   阶段性报告  Stage report        结论性报告 Conclusion report           测试报告 Test report 
Ⅰ.任务描述 Task description 
实验室受委托对地板燃油管进行失效原因分析，失效零件具体信息如下： 
As requested, QA lab has analyzed the invalid cause of fuel pipe, and the information of invalid part is shown as 
following： 
零件信息：Part information 
零件名称 
Part name 
地板燃油管 
Fuel pipe 
制造日期 
Production date 
/ 
VIN 码 
VIN number 
/ 
销售日期 
Sale date 
/ 
车辆里程数 
Car mileage 
3698 km 
销售商 
Sale agent 
/ 
失效模式描述 
Invalid situation 
description 
地板燃油管开裂 
Fuel pipe fractured. 
原材料信息：Raw material information 
原材料及牌号 
Raw material 
and trademark 
5层导电尼龙管 
PA12C/EVOH/PA12 
原材料厂商 
Raw material producer 
赢创德固赛 
散件供应商 
Part supplier 
河北亚大 
金属热处理状态 
Metal heat treatment state 
/ 
失效零件见图1：The invalid part is shown in Fig 1.  
Ⅱ. 结论与建议 Conclusions and suggestions 
结论： 1、零件被异物割伤导致失效。 
       2、失效件材料符合质量要求。 
Conclusions: 1. The part was slashed by foreign matter, result in failure. 
           2. Material performance of the failure part conforms to requirements. 
建议：加强对该零件的保护。 
Suggestions：The protection of this part should be improved. 
 
 
分发： 
Dispenser 
张少波 
检验者： 
Identifier 
狄春峰 
审核： 
Auditor 
 
批准： 
Approver 
 
日期： 
Date 
2012.03.28 
日期： 
Date 
 
日期： 
Date 
 
 


 
上海汽车中心实验室
(QA Lab) 
中国·上海·嘉定区安研路201 号 
邮编. 201804 
No. 201 Anyan Road, Jiading District,  
Shanghai, China. 
Post code :200433 
报告编号：Report number 
SCL-S-12-0070M 
委托者Requestor：SQE 张少波 
送样日期Deliver date：2012.03.20 
报告日期Report date：2012.03.28 
第 2 页 共 3 页 
Page 2 of 3  
 
上海汽车 
SAIC Motor 
 
 
图1 失效件 
Fig.1 Failure part 
 
 
 
III. 测试结果 Test Results 
序号 
No. 
试验项目 
Test item 
额定值 
Requirement 
试验结果 
Test result 
评价 Evaluation 
第一次 
第二次 
合格 
qualified 
不合格 
unqualified 
I 
失效件 
 
 
1 
红外（GB/T6040-2002） 
Infrared Spectroscopy 
PA12 
PA12 
× 
 
2 
熔点（GB/T19466.3-2006） 
Melting point (℃) 
175±5 
172 
× 
 
3 
焓值（GB/T19466.3-2006） 
Enthalpy (J/g) 
/ 
44.5 
48.9 
 
 
 
 
 
 
 
 
 


 
上海汽车中心实验室
(QA Lab) 
中国·上海·嘉定区安研路201 号 
邮编. 201804 
No. 201 Anyan Road, Jiading District,  
Shanghai, China. 
Post code :200433 
报告编号：Report number 
SCL-S-12-0070M 
委托者Requestor：SQE 张少波 
送样日期Deliver date：2012.03.20 
报告日期Report date：2012.03.28 
第 3 页 共 3 页 
Page 3 of 3  
 
上海汽车 
SAIC Motor 
Ⅳ. 宏观分析 Macroscopic observation 
     
    将失效件断口放大观察（见图2）。上下断面断口光滑，系尖锐异物割伤。 
 
图2 失效件断口 
Fig. 2 Fracture of failure part 
 
    将失效件内表面放大观察（见图3），内表面发现多处飞边。综上说明此件的失效模式为：燃油
管外表面被尖锐异物割伤至接近内表面，后受张力裂开形成飞边。 
 
 
图3 失效件内表面 
Fig. 3 Inner layer of failure part

File: 材料工程师/SCL-S-12-0071M  AP11 铝制卡式平衡块.pdf.md
# SCL-S-12-0071M  AP11 铝制卡式平衡块.pdf

 
上海汽车中心实验室 
中国·上海·嘉定区安研路201 号 
邮编. 201804 
 
SAIC Central Laboratory 
201 Anhong rd, Anting, Shanghai, China 
报告编号 
Report number 
 
SCL-S-12-0071M 
委托者: SQE   严力航 
Request person, dept： 
委托编号: SCL-S-12-0071M 
Request number: 
送样日期: 2012.3.19 
Request date:  
报告日期: 2012.3.20 
Report date：  
第1页共4页 
 
分发: 
Distribution 
SOE  严力航 
检验者Author 
白云岭 
审核Auditor 
 
批准Approver 
 
日期Date 
2012.3.20 
日期Date 
 
日期Date 
 
SMPV-0.2.3-002-QA -F01 
上海汽车
SAIC Motor
零件号Part number 
10050037
10050038 
 零件名称 
Part name 
铝制卡式平衡块 
Clip Balance Weight For Alloy Wheel  
图纸日期Drawing date 
2011.1.24 
零件生产日期Part production date 
/ 
 供货商 
Supplier 
上海新明源汽车配件有限公司 
Shanghai Xinmingyuan Auto Comp. 
车型/项目Car type/project 
AP11/AP12 
阶段性报告 Interim report                结论性报告 Conclusion report          
 
Ⅰ.任务描述 Task description 
实验室受委托对铝制卡式平衡块进行失效原因分析，失效零件具体信息如下：As requested, QA lab has analyzed the failure of Clip 
Balance Weight For Ally Wheel. The background information of the failed part is as below： 
零件信息：Part information 
零件名称 
Part name 
铝制卡式平衡块 
Clip Balance Weight For Ally Wheel 
制造日期 
Production date 
2012-03-12 
VIN 码 
/ 
销售日期Sale date 
/ 
车辆里程数 
Car mileage 
0  公里 (km)  
维修站名称 
Sale agent 
南京工厂Nan jing plant 
失效模式描述 
Failure circumstance  
断裂。Crack. 
原材料信息：Raw material information 
原材料及牌号 
Raw material specification
65Mn 
原材料厂商 
Raw material producer 
/ 
散件供应商 
Component supplier 
/ 
金属热处理状态 
Metal heat treatment 
state 
/ 
失效零件见图1：The failed part is shown in figure1.  
 
Ⅱ. 结论与建议 Conclusions and Suggestions 
 
结论Conclusions： 
1、由于去氢不充分引起的氢脆断裂。The parts failed due to hydrogen embrittlement, resulting from incorrect 
processing.  
2、 失效件的材料性能符合技术要求。The material properties to meet the technical requirements 
 
建议Suggestions： 
1、 加强程控制。To strengthen the process control. 
 


 
上海汽车中心实验室 
中国·上海·嘉定区安研路201 号 
邮编. 201804 
 
SAIC QA Laboratory 
201 Anhong rd, Anting, Shanghai 
报告编号 
Report number 
 
SCL-S-12-0071M 
委托者: SQE 严力航 
Request person, dept： 
委托编号: SCL-S-12-0071M 
Request number: 
送样日期:  2012.3.19 
Request date:  
报告日期: 2012.3.20 
Report date：  
第2页共4页 
 
SMPV-0.2.3-002-QA -F01 
上海汽车
SAIC Motor
III. 调查结果 Investigation Results  
一、 断口分析： 
1、 失效件实物形貌，断裂位置均在R 角附近，见图1。 
2、 断口宏观形貌，见图2，断裂方向如箭头所示，见图2。 
3、 断口微观形貌，典型的沿晶脆性断裂，见图3 
   
 
 
 
图1  失效件实物形貌  
 
图2 断口宏观形貌 
 
 
 
图3 断口微观形貌  
 


 
上海汽车中心实验室 
中国·上海·嘉定区安研路201 号 
邮编. 201804 
 
SAIC QA Laboratory 
201 Anhong rd, Anting, Shanghai 
报告编号 
Report number 
 
SCL-S-12-0071M 
委托者: SQE 严力航 
Request person, dept： 
委托编号: SCL-S-12-0071M 
Request number: 
送样日期:  2012.3.19 
Request date:  
报告日期: 2012.3.20 
Report date：  
第3页共4页 
 
SMPV-0.2.3-002-QA -F01 
上海汽车
SAIC Motor
  理化分析： 
1、在断口纵剖面上取样，进行硬度、金相组织等检测，结果如下：    
序号 
NO. 
试验项目 
Test item 
额定值 
Requirement 
试验结果 
Test result 
评价 Evaluation
合格 
OK 
不合格
Not 
OK 
1 
硬度 
40-47HRC 
45.5、45.8、45.1 
X 
 
2 
表面脱碳 
/ 
无 (图4) 
/ 
 
3 
非金属夹杂物 
/ 
D0.5 (图5) 
/ 
 
4 
金相组织 
回火屈氏体 
回火屈氏体  (图6) 
X 
 
 
  
 
   
图4                                     图5 
 
图6 
 
 
 
 
 


 
上海汽车中心实验室 
中国·上海·嘉定区安研路201 号 
邮编. 201804 
 
SAIC QA Laboratory 
201 Anhong rd, Anting, Shanghai 
报告编号 
Report number 
 
SCL-S-12-0071M 
委托者: SQE 严力航 
Request person, dept： 
委托编号: SCL-S-12-0071M 
Request number: 
送样日期:  2012.3.19 
Request date:  
报告日期: 2012.3.20 
Report date：  
第4页共4页 
 
SMPV-0.2.3-002-QA -F01 
上海汽车
SAIC Motor
二、 分析讨论： 
1、 卡口的制造工艺：成型—— 热处理（调质）---------------  电镀锌  ------------- 
2、 图纸中的相关技术要求： 
 
3、 断口微观形貌是沿晶脆断，具有典型的清脆特征。 
4、 该卡口的制造工艺流程中有电镀锌的工序，失效件具有吸氢的条件 
5、 综上，该失效件是由于氢脆引起的断裂失效。

File: 材料工程师/SCL-S-12-0072M 后视镜调节开关.pdf.md
# SCL-S-12-0072M 后视镜调节开关.pdf

 
上海汽车中心实验室
(QA Lab) 
中国·上海·嘉定区安研路201 号 
邮编. 201804 
No. 201 Anyan Road, Jiading District,  
Shanghai, China. 
Post code :200433 
报告编号：Report number 
SCL-S-12-0072M 
委托者Requestor：SQE 胡骁睿 
送样日期Deliver date：2012.03.22 
报告日期Report date：2012.04.12 
第 1 页 共 5 页 
Page 1 of 5  
 
上海汽车 
SAIC Motor 
零件号 
Part number 
K85520 
零件名称 
Part name 
后视镜调节开关 
Outside rear-view mirror adjustment control 
图纸日期 
Drawing date  
/ 
零件生产日期 
Production date 
/ 
供货商 
Supplier 
上海鹰击 
Shanghai Yingji 
车型/项目 
Car type/project 
IS12 
 
   阶段性报告  Stage report        结论性报告 Conclusion report           测试报告 Test report 
Ⅰ.任务描述 Task description 
实验室受委托对后视镜调节开关进行失效原因分析，失效零件具体信息如下： 
As requested, QA lab has analyzed the invalid cause of outside rear-view mirror adjustment control, and the 
information of invalid part is shown as following： 
零件信息：Part information 
零件名称 
Part name 
后视镜调节开关 
Outside rear-view mirror adjustment 
control 
制造日期 
Production date 
2011-08-30 
VIN 码 
VIN number 
LSJW34G30BJ014436 
销售日期 
Sale date 
/ 
车辆里程数 
Car mileage 
8 km 
销售商 
Sale agent 
/ 
失效模式描述 
Invalid situation 
description 
导柱开裂 
Guide pole. 
原材料信息：Raw material information 
原材料及牌号 
Raw material 
and trademark 
POM 
原材料厂商 
Raw material producer 
宝理 
散件供应商 
Part supplier 
/ 
金属热处理状态 
Metal heat treatment state 
/ 
失效零件见图1：The invalid part is shown in Fig 1.  
Ⅱ. 结论与建议 Conclusions and suggestions 
结论： 1. 零件受高温和压力导致变形。 
 
 2. 失效件材料符合质量要求。 
Conclusions:  1. High temperature and pressure made this part out of shape. 
 
     2. The material performance of failure part conformed to requirements. 
建议： 1. 确保该零件安装到位。 
Suggestions：1. Proper assembly should be ensured. 
 
分发： 
Dispenser 
胡骁睿 
检验者： 
Identifier 
狄春峰 
审核： 
Auditor 
 
批准： 
Approver 
 
日期： 
Date 
2012.04.12 
日期： 
Date 
 
日期： 
Date 
 
 


 
上海汽车中心实验室
(QA Lab) 
中国·上海·嘉定区安研路201 号 
邮编. 201804 
No. 201 Anyan Road, Jiading District,  
Shanghai, China. 
Post code :200433 
报告编号：Report number 
SCL-S-12-0072M 
委托者Requestor：SQE 胡骁睿 
送样日期Deliver date：2012.03.22 
报告日期Report date：2012.04.12 
第 2 页 共 5 页 
Page 2 of 5  
 
上海汽车 
SAIC Motor 
 
 
图1 失效件 
Fig.1 Failure part 
 
III. 测试结果 Test Results 
序号 
No. 
试验项目 
Test item 
额定值 
Requirement 
试验结果 
Test result 
评价 Evaluation 
第一次 
第二次 
合格 
qualified 
不合格 
unqualified 
Ⅰ 
失效件 
 
 
1 
红外（GB/T6040-2002） 
Infrared Spectroscopy 
POM 
POM 
× 
 
2 
熔点（GB/T19466.3-2006） 
Melting point (℃) 
165±5 
166 
× 
 
3 
焓值（GB/T19466.3-2006） 
Enthalpy (J/g) 
/ 
163 
146 
 
 
 
 
 
 
 
 


 
上海汽车中心实验室
(QA Lab) 
中国·上海·嘉定区安研路201 号 
邮编. 201804 
No. 201 Anyan Road, Jiading District,  
Shanghai, China. 
Post code :200433 
报告编号：Report number 
SCL-S-12-0072M 
委托者Requestor：SQE 胡骁睿 
送样日期Deliver date：2012.03.22 
报告日期Report date：2012.04.12 
第 3 页 共 5 页 
Page 3 of 5  
 
上海汽车 
SAIC Motor 
Ⅳ. 宏观分析 Macroscopic observation 
     放大观察失效件（见图2）。从失效件上可以清晰看到几道伤痕，呈圆弧形。伤口圆润，无棱
角。综合以上结果可以判断此失效件的失效模式为：该零件受高温变软（注：此材料为POM，熔点
在165℃，热变形温度98℃），并有其它物体对其施加压力，导致零件变形，产生相应压痕。冷却
后即形成如图样貌。 
 
图2 失效件 
Fig. 2 Failure part 
 
     观察失效件总成（图3）可以看到导柱与弹簧紧密配合，且弹簧扭曲，装配后对导柱形成一定
压力。结合前图断口形貌，呈圆弧状，可以判断失效件上面的伤痕是由弹簧造成的。 
 
图3 失效件总成 
Fig. 3 Failure part assembly 
 


 
上海汽车中心实验室
(QA Lab) 
中国·上海·嘉定区安研路201 号 
邮编. 201804 
No. 201 Anyan Road, Jiading District,  
Shanghai, China. 
Post code :200433 
报告编号：Report number 
SCL-S-12-0072M 
委托者Requestor：SQE 胡骁睿 
送样日期Deliver date：2012.03.22 
报告日期Report date：2012.04.12 
第 4 页 共 5 页 
Page 4 of 5  
 
上海汽车 
SAIC Motor 
 
图4 为在供应商处观察的另一个失效件。对比观察这两个失效件可以发现，失效位置都在导柱
的顶端，导柱的下部没有类似的伤痕。这说明失效件的弹簧没有能够装配到位（至导柱底部），而
是卡在了导柱中前段的位置，在组装后导致弹簧扭曲（如图3），使得导柱前端受到弹簧的压力。当
环境温度超过材料的热变形温度后，导柱发生形变，从而失效。 
 
图4 失效件2 
Fig. 4 Failure part 2 
 
    根据这个零件的失效模式，设计失效模拟试验：在导柱上增加一截弹簧（如图5），以确保弹簧
对导柱有一定的作用力。将此总成带载存放于110℃（极限工况）烘箱24h。 
 
图5 失效模拟 
Fig. 5 Crash simulation 
 


 
上海汽车中心实验室
(QA Lab) 
中国·上海·嘉定区安研路201 号 
邮编. 201804 
No. 201 Anyan Road, Jiading District,  
Shanghai, China. 
Post code :200433 
报告编号：Report number 
SCL-S-12-0072M 
委托者Requestor：SQE 胡骁睿 
送样日期Deliver date：2012.03.22 
报告日期Report date：2012.04.12 
第 5 页 共 5 页 
Page 5 of 5  
 
上海汽车 
SAIC Motor 
 
    放大观察失效模拟后的样件（见图6，7），在导柱前端发现与失效件一致的伤痕。 
 
图6 样件 
Fig. 6 Sample 
 
     在导柱底端发现与失效件类似的、比较浅的伤痕，这是由于导柱底部弹簧对导柱的作用力较小
所导致的。此试验成功模拟出与失效件一致的失效模式，成功证明了对失效模式的推断。 
 
 
图7 样件 
Fig. 7 Sample

File: 材料工程师/SCL-S-12-0073M 摇窗机.pdf.md
# SCL-S-12-0073M 摇窗机.pdf

 
上海汽车中心实验室
(QA Lab) 
中国·上海·嘉定区安研路201 号 
邮编. 201804 
No. 201 Anyan Road, Jiading District,  
Shanghai, China. 
Post code :200433 
报告编号：Report number 
SCL-S-12-0073M 
委托者Requestor：SQE 胡嘉森 
送样日期Deliver date：2012.03.22 
报告日期Report date：2012.05.16 
第 1 页 共 5 页 
Page 1 of 5  
 
上海汽车 
SAIC Motor 
零件号 
Part number 
10084940 
零件名称 
Part name 
摇窗机 
Window regulator 
图纸日期 
Drawing date  
/ 
零件生产日期 
Production date 
/ 
供货商 
Supplier 
上海实业交通 
Shanghai Shiye Jiaotong 
车型/项目 
Car type/project 
IP2X 
 
   阶段性报告  Stage report        结论性报告 Conclusion report           测试报告 Test report 
Ⅰ.任务描述 Task description 
实验室受委托对摇窗机进行失效原因分析，失效零件具体信息如下： 
As requested, QA lab has analyzed the invalid cause of window regulator, and the information of invalid part is 
shown as following： 
零件信息：Part information 
零件名称 
Part name 
摇窗机 
Window regulator 
制造日期 
Production date 
/ 
VIN 码 
VIN number 
多辆 
销售日期 
Sale date 
/ 
车辆里程数 
Car mileage 
/ 
销售商 
Sale agent 
/ 
失效模式描述 
Invalid situation 
description 
玻璃升降器上滑轮托架开裂 
Top pullet bracket of glass-frame raiser fractured. 
原材料信息：Raw material information 
原材料及牌号 
Raw material 
and trademark 
POM-GF25 
FG2025 NAT 
原材料厂商 
Raw material producer 
Kepital 
散件供应商 
Part supplier 
/ 
金属热处理状态 
Metal heat treatment state 
/ 
失效零件见图1：The invalid part is shown in Fig 1.  
Ⅱ. 结论与建议 Conclusions and suggestions 
结论：1. 巨大摩擦力导致滑轮托架开裂。 
      2. 失效件的材料符合质量要求。 
Conclusions:  1. Large friction force made pullet bracket fracture. 
 
  2. The material performance of failure part conformed to requirements. 
建议： 1. 使用强度更高的材料制作托架。 
Suggestions：1. Material of higher strength should be used to manufacture the pullet bracket. 
 
 
分发： 
Dispenser 
胡嘉森 
检验者： 
Identifier 
狄春峰 
审核： 
Auditor 
 
批准： 
Approver 
 
日期： 
Date 
2012.05.16 
日期： 
Date 
 
日期： 
Date 
 
 


 
上海汽车中心实验室
(QA Lab) 
中国·上海·嘉定区安研路201 号 
邮编. 201804 
No. 201 Anyan Road, Jiading District,  
Shanghai, China. 
Post code :200433 
报告编号：Report number 
SCL-S-12-0073M 
委托者Requestor：SQE 胡嘉森 
送样日期Deliver date：2012.03.22 
报告日期Report date：2012.05.16 
第 2 页 共 5 页 
Page 2 of 5  
 
上海汽车 
SAIC Motor 
 
图1 失效件 
Fig.1 Failure part 
III. 测试结果 Test Results 
序号 
No. 
试验项目 
Test item 
额定值 
Requirement 
试验结果 
Test result 
评价 Evaluation 
第一次 
第二次 
合格 
qualified 
不合格 
unqualified 
I 
失效件 
 
 
1 
红外（GB/T6040-2002） 
Infrared Spectroscopy 
POM 
POM 
× 
 
2 
熔点（GB/T19466.3-2006） 
Melting point (℃) 
165±5 
167 
× 
 
3 
焓值（GB/T19466.3-2006） 
Enthalpy (J/g) 
/ 
112 
122 
 
 
4 
灰分（GB/T9345.1-2008） 
Ash content (%) 
25±2 
24.6 
× 
 
II 
新件 
 
 
1 
红外（GB/T6040-2002） 
Infrared Spectroscopy 
POM 
POM 
× 
 
2 
熔点（GB/T19466.3-2006） 
Melting point (℃) 
165±5 
168 
× 
 
3 
焓值（GB/T19466.3-2006） 
Enthalpy (J/g) 
/ 
109 
122 
 
 
4 
灰分（GB/T9345.1-2008） 
Ash content (%) 
25±2 
24.8 
× 
 
III 
粒料 
 
 
1 
红外（GB/T6040-2002） 
Infrared Spectroscopy 
POM 
POM 
× 
 
2 
熔点（GB/T19466.3-2006） 
Melting point (℃) 
165±5 
167 
× 
 
3 
焓值（GB/T19466.3-2006） 
Enthalpy (J/g) 
/ 
114 
120 
 
 
4 
灰分（GB/T9345.1-2008） 
Ash content (%) 
25±2 
24.8 
× 
 


 
上海汽车中心实验室
(QA Lab) 
中国·上海·嘉定区安研路201 号 
邮编. 201804 
No. 201 Anyan Road, Jiading District,  
Shanghai, China. 
Post code :200433 
报告编号：Report number 
SCL-S-12-0073M 
委托者Requestor：SQE 胡嘉森 
送样日期Deliver date：2012.03.22 
报告日期Report date：2012.05.16 
第 3 页 共 5 页 
Page 3 of 5  
 
上海汽车 
SAIC Motor 
Ⅳ. 宏观分析 Macroscopic observation 
     观察失效件总成发现，滑轮托架与金属对手件没有很好的配合，导致托架产生侧偏（见图2
右图）。滑轮在某些工况下也会发生侧偏（如图2 左图），这将导致滑轮的一端与滑轮托架产生明显
的缝隙，而另一端则与滑轮托架产生较大的压力。由于滑轮与托架的侧偏，导致滑轮与托架某一端
的压力远远大于正常工况。 
图2 失效件总成 
Fig. 2 Failure part assembly 
 
     参照图2 与图3 可以看出，滑轮与托架压力急剧增加的区域即为托架的断裂位置。这个区域
压力的增加使得滑轮与托架间摩擦力也同时急剧增大。托架受到来自滑轮转动时的巨大剪切力，导
致滑轮托架开裂。 
 
图3 失效件总成 
Fig. 3 Failure part assembly 


 
上海汽车中心实验室
(QA Lab) 
中国·上海·嘉定区安研路201 号 
邮编. 201804 
No. 201 Anyan Road, Jiading District,  
Shanghai, China. 
Post code :200433 
报告编号：Report number 
SCL-S-12-0073M 
委托者Requestor：SQE 胡嘉森 
送样日期Deliver date：2012.03.22 
报告日期Report date：2012.05.16 
第 4 页 共 5 页 
Page 4 of 5  
 
上海汽车 
SAIC Motor 
     
    失效件断口如图4 所示。断裂起始区域断口较平整，呈脆断特征。断裂扩展区域断口毛糙，且
有应力发白迹象，呈韧断特征，系反复受力，导致逐步开裂。 
 
 
图4 失效件断口 
Fig. 4 Fracture of failure part 
 
 
 


 
上海汽车中心实验室
(QA Lab) 
中国·上海·嘉定区安研路201 号 
邮编. 201804 
No. 201 Anyan Road, Jiading District,  
Shanghai, China. 
Post code :200433 
报告编号：Report number 
SCL-S-12-0073M 
委托者Requestor：SQE 胡嘉森 
送样日期Deliver date：2012.03.22 
报告日期Report date：2012.05.16 
第 5 页 共 5 页 
Page 5 of 5  
 
上海汽车 
SAIC Motor 
      
    失效件浇口位置如图5 所示。断裂起始位置处于浇口对位，可能是该零件熔接线所在位置，此
处机械强度较其它位置低。 
 
图5 失效件 
Fig. 5 Failure part 
 
    零件剖面如图6 所示，零件内部无明显缺陷，玻纤分布较均匀。  
 
图6 零件截面 
Fig. 6 Section of part

File: 材料工程师/SCL-S-12-0074M 挺赶失效分析报告.pdf.md
# SCL-S-12-0074M 挺赶失效分析报告.pdf

 
上海汽车中心实验室 
中国·上海·嘉定区安研路201 号 
邮编. 201804 
 
SAIC Central Laboratory 
201 Anhong rd, Anting, Shanghai, China 
报告编号 
Report number 
 
SCL-S-12-0074M 
委托者: 许建华 - EP 
Request person, dept： 
委托编号: / 
Request number: 
送样日期: 2012.03.20 
Request date:  
报告日期: 2012.04.05 
Report date：  
第1页共6页 
 
分发: 
Distribution 
许建华 
检验者Author 
Liz Greasley 
审核Auditor 
 
批准Approver 
 
日期Date 
2012.04.05 
日期Date 
 
日期Date 
 
SMPV-0.2.3-002-QA -F01 
上海汽车 
SAIC Motor 
零件号Part number 
LGR000050 
 零件名称 
Part name 
液压挺柱  
图纸日期Drawing date 
/ 
零件生产日期Part production date 
/ 
 供货商 
Supplier 
INA 舍弗勒 
车型/项目Car type/project 
K/VCT 
阶段性报告 Interim report                结论性报告 Conclusion report          
 
Ⅰ.任务描述 Task description 
实验室受委托对两件液压挺柱进行失效原因分析，失效零件具体信息如下： 
As requested, QA lab has analyzed the failure of two hydraulic tappets. The information of the failed part is as 
following： 
零件信息：Part information 
零件名称 
Part name 
液压挺柱 
车制造日期 
Vehicle production date 
/ 
VIN 码 
VIN 
#1 LSJW26H32BS055500 
#2 LSJW26H34BS016570 
销售日期 
Sale date 
/ 
车辆里程数 
Car mileage 
#1 5000 公里 
#2 16253 公里 
维修站名称 
Sale agent 
#1 重庆 
#2 云南 
失效模式描述 
Failure circumstance  
发动机异响 
原材料信息：Raw material information 
原材料及牌号 
Raw material specification 
16MnCr5 
原材料厂商 
Raw material producer 
/ 
散件供应商 
Component supplier 
INA 舍弗勒 
金属热处理状态 
Metal heat treatment state 
/ 
失效零件见图1：The failed parts is shown in figure 1.  
 
Ⅱ. 结论与建议 Conclusions and Suggestions 
结论Conclusions： 
1）这两个挺杆失败，由于污染粒子，它堵塞了液压挺杆功能。这些粒子必须避免在发动机供油系统。Both tappets 
failed due to contamination by particles, which blocked the hydraulic function of the tappet.  Such particles must be 
avoided in the engine oil system. 
2）挺杆＃2 发现的大粒子是纯粹的低碳钢，而不是类似挺杆自己的材料。The large particle found in tappet #2 was 
unalloyed low carbon steel, not similar to the tappet’s own material. 
3）封锁挺杆＃1 的颗粒没有被发现。有可能的发动机装配时引入了这些被腐蚀的钢或铁颗粒跟另一个组件。The 
particles which blocked tappet #1 were not found.  It’s possible these were corroded steel or iron particles which were 
introduced with another component during engine manufacture. 
 
建议Suggestions： 
1) 
控制发动机部件的清性，以防止这种失败。Control cleanliness of engine components to prevent this failure.  
2) 
不要把锈蚀部件组装成发动机Do not assemble any corroded components into the engine. 


 
上海汽车中心实验室 
中国·上海·嘉定区安研路201 号 
邮编. 201804 
 
SAIC QA Laboratory 
201 Anhong rd, Anting, Shanghai 
报告编号 
Report number 
 
SCL-S-12-0074M 
委托者: 许建华 - EP 
Request person, dept： 
委托编号:  /  
Request number: 
送样日期: 2012.03.20  
Request date:  
报告日期: 2012.04.05 
Report date：  
第2页共6页 
 
SMPV-0.2.3-002-QA -F01 
上海汽车 
SAIC Motor 
III. 调查结果 Investigation Results  
 
检查两个挺杆（图1）的磨损以考察其运行状况。图2, 3 和4 显示了关键的磨损区域。没有发现显
著的磨损。The two tappets were inspected for wear, to check the running condition.  Figures 2 to 4 
show the key wear areas.  No significant wear was found. 
 
  
  
图1 a）挺杆1＃液压元件不能移动 b）＃2 挺杆液压元件可以自由移动 
Figure 1  a) Tappet #1 Hydraulic element could not be moved b) Tappet #2 Hydraulic element could be freely moved 
 
  
 
图2 挺杆底面，鉴于里程数的不同，磨损正常 a) 挺杆1#  b) 挺杆2# 
Figure 2  Tappet bottoms, both show normal wear considering the different mileages 
a) Tappet #1  b) Tappet #2 
 


 
上海汽车中心实验室 
中国·上海·嘉定区安研路201 号 
邮编. 201804 
 
SAIC QA Laboratory 
201 Anhong rd, Anting, Shanghai 
报告编号 
Report number 
 
SCL-S-12-0074M 
委托者: 许建华 - EP 
Request person, dept： 
委托编号:  /  
Request number: 
送样日期: 2012.03.20  
Request date:  
报告日期: 2012.04.05 
Report date：  
第3页共6页 
 
SMPV-0.2.3-002-QA -F01 
上海汽车 
SAIC Motor 
  
 
图3 挺杆销子，鉴于里程数的不同，磨损正常a) 挺杆1#  b) 挺杆2# 
Figure 3  Tappet pins, both show normal wear considering the different mileages 
a) Tappet #1  b) Tappet #2 
 
  
 
图4 挺杆活塞，都无磨损表明机油有规律地更换 a) 挺杆1#  b) 挺杆2# 
Figure 4  Tappet pistons, both show no wear indicating that the oil was changed regularly 
a) Tappet #1  b) Tappet #2 
 


 
上海汽车中心实验室 
中国·上海·嘉定区安研路201 号 
邮编. 201804 
 
SAIC QA Laboratory 
201 Anhong rd, Anting, Shanghai 
报告编号 
Report number 
 
SCL-S-12-0074M 
委托者: 许建华 - EP 
Request person, dept： 
委托编号:  /  
Request number: 
送样日期: 2012.03.20  
Request date:  
报告日期: 2012.04.05 
Report date：  
第4页共6页 
 
SMPV-0.2.3-002-QA -F01 
上海汽车 
SAIC Motor 
挺杆＃1 Tappet #1 
挺杆＃1 不能轻易拆开。拆开之后，壳内表面上看到了一些严重划痕；这是硬质颗粒卡在漏隙处造
成的（图5）。它阻碍了活塞的正常移动，导致失效。附近也有一些来自颗粒的锈斑，而不是来自
挺杆材料。由于机油保护发动机零部件在工作过程中不受腐蚀，生锈的粒子可能来自另一个发动机
部件，在装配前进入发动机的。 
Tappet #1 could not be easily dismantled.  After opening, some heavy scratches were seen on the inside 
surface of the housing, which were caused by hard particles becoming stuck in the leakage gap (figure 5). 
This prevented the piston from moving properly, leading to the failure.  There is also some rust nearby, 
which is from the particles (not from the tappet material).  Since the engine oil protects the engine parts 
from corrosion during running, the rusty particle probably came from another engine component, before it 
was assembled into the engine.  
 
   
 
  
图5 硬锈颗粒阻碍液压功能，导致划痕 
Figure 5  Scratches from hard rusty particle which jammed the hydraulic function 


 
上海汽车中心实验室 
中国·上海·嘉定区安研路201 号 
邮编. 201804 
 
SAIC QA Laboratory 
201 Anhong rd, Anting, Shanghai 
报告编号 
Report number 
 
SCL-S-12-0074M 
委托者: 许建华 - EP 
Request person, dept： 
委托编号:  /  
Request number: 
送样日期: 2012.03.20  
Request date:  
报告日期: 2012.04.05 
Report date：  
第5页共6页 
 
SMPV-0.2.3-002-QA -F01 
上海汽车 
SAIC Motor 
 
挺杆＃2  Tappet #2  
一个大型粒子（图6）卡在液压挺杆＃2 球阀处。根据EDX 检测结果结果，其化学成分是一个低
碳低合金钢材料。显微组织是铁素体与碳化物，硬度为208HV0.3（拉伸强度〜640MPa），看图7
和图8。The hydraulic ball valve of Tappet #2 was blocked by a large particle (figure 6). The chemical 
composition was found by EDX to be a low carbon, low alloy steel material.  The microstructure was 
ferrite with carbides, and hardness was measured at 208HV0.3 (tensile strength ~ 640MPa).  See figures 
7 & 8. 
 
 
 
图6 挺杆＃2 - 大颗粒卡在球阀处，阻碍液压挺杆正确的功能 
Figure 6  Tappet #2 - A large particle is trapped under the ball valve, preventing correct hydraulic 
function of the tappet 
 
 
图7 EDX 能谱显示颗粒为低合金钢材料 
Figure 7  EDX spectrum of the particle showing low alloyed steel material 


 
上海汽车中心实验室 
中国·上海·嘉定区安研路201 号 
邮编. 201804 
 
SAIC QA Laboratory 
201 Anhong rd, Anting, Shanghai 
报告编号 
Report number 
 
SCL-S-12-0074M 
委托者: 许建华 - EP 
Request person, dept： 
委托编号:  /  
Request number: 
送样日期: 2012.03.20  
Request date:  
报告日期: 2012.04.05 
Report date：  
第6页共6页 
 
SMPV-0.2.3-002-QA -F01 
上海汽车 
SAIC Motor 
 
 
 
 
图8 颗粒金相组织 
Figure 8  Microstructure of the particle 
 
 
图9 显示了液压元件内部的一个表面。均可以看到活塞接触的痕迹， 但是都很轻，表明异常操作
的时间短。Figure 9 shows the inner shoulder of the hydraulic element.  In both cases, a contact trace 
from the piston was seen, however both marks were light, indicating abnormal operation for only a short 
time. 
 
  
 
图9 壳内一表面显示轻微接触的痕迹 a) 挺杆＃1 b) 挺杆＃2 
Figure 9  Housing inner shoulder showing light contact trace  a) Tappet #1  b) Tappet #2

File: 材料工程师/SCL-S-12-0075 伺服电机齿轮.pdf.md
# SCL-S-12-0075 伺服电机齿轮.pdf

 
上海汽车中心实验室 
SAIC Center Lab 
中国·上海·嘉定区安研路201 号 
邮编. 201804 
No 201 Anyan road, Jiading, Shanghai China 
Post code 201804 
 
报告编号 
Report number 
 
SCL-S-12-0075M 
委托者:SQE:李明明 
Request person, dept： 
委托编号:   
Request number:  
送样日期:  2012.03.26 
Request date:  
报告日期: 2012.04.24 
Report date：  
第1 页共3 页 
 
分发: 
Distribution 
SQE：李明明 
检验者Author 
 
审核Auditor 
 
批准Approver 
 
日期Date 
 
日期Date 
 
日期Date 
 
SMPV-0.2.3-002-QA -F01 
上海汽车 
SAIC Motor 
零件号 
Part number 
/ 
 零件名称 
Part name 
 
温度风门伺服电机-齿轮#1 
Temperature damper servo motor-Gear #1 
 
图纸日期 
Drawing date  
/ 
零件生产日期 
Production date 
2011.07.20 
 供货商 
Supplier 
韩国JS 
车型/项目 
Car type/project 
IS12 1.8T 
 
   阶段性报告  Stage report        结论性报告 Conclusion report           测试报告 Test report 
Ⅰ.任务描述 Task description 
实验室受委托对温度风门伺服电机-1 号齿轮进行失效原因分析，失效零件具体信息如下： 
As requested, QA lab has analyzed the failure of Temperature damper servo motor-Gear #1. The background information 
of the failed part is as following： 
零件信息：Part information 
零件名称 
Part name 
 
温度风门伺服电机-齿轮#1 
Temperature damper servo 
motor-Gear #1 
 
制造日期 
Production date 
2011.07.20 
VIN 码 
VIN 
LSJW34G36BJ016088 
销售日期 
Sale date 
2011.12.06 
车辆里程数 
Car mileage 
7356Km 
维修站名称 
Sale agent 
浙江华泰 
失效模式描述 
Failure circumstance 
description 
1#齿轮断裂 
Gear#1 cracked 
原材料信息：Raw material information 
原材料及牌号 
Raw material 
specification 
POM M90-44 CF2001 
原材料厂商 
Raw material 
producer 
宝理DURACON 
散件供应商 
Component supplier 
韩国JS 
金属热处理状态 
Metal heat treatment 
state 
/ 
失效零件见图：The failed part is shown in figure 1.  
 
Ⅱ. 结论与建议 Conclusions and suggestions 
结论： 1）经测试，零件材料与原宝理粒料焓值有较大偏差。 
       2）检查失效件，齿轮的剖面有很多小孔洞，注塑工艺不佳。 
Conclusions：After test，there is large deviation of  the enthalpy between the failure and the Polyplastics pellet. There are 
a lot of holes on the fracture surface, poor injection molding process, resulting in part failure. 
建议：责令供应商解释材料及生产工艺。 
Suggestions：Ordered to suppliers to explain the materials and production processes 


 
上海汽车中心实验室 
SAIC Center Lab 
中国·上海·嘉定区安研路201 号 
邮编. 201804 
No 201 Anyan road, Jiading, Shanghai China 
Post code 201804 
报告编号 
Report number 
 
SCL-S-12-0075M 
委托者: SQE:李明明 
Request person, dept： 
委托编号:   
Request number:  
送样日期:  2012.03.26 
Request date:  
报告日期: 2012.04.24 
Report date：第2 页共3 页 
 
SMPV-0.2.3-002-QA -F01 
上海汽车 
SAIC Motor 
 
 
 
  
图1 失效件 
     Fig 1 Failure part 
III. 测试结果 Test Results  
 
序号 
No. 
试验项目 
Test item 
额定值 
Requirement 
试验结果 
Test result 
评价 Evaluation 
合格 
qualified 
不合格 
unqualified 
第一次 
第二次 
 
失效件（齿轮#1） 
 
 
1 
红外（GB/T6040-2002） 
Infrared Spectroscopy 
POM 
POM 
× 
 
2 
熔点（GB/T19466.3-2006） 
Melting point (oC) 
 163±5 
166 
× 
 
3 
焓值（GB/T19466.3-2006） 
Enthalpy (J/g) 
/ 
100.7 
119.9 
× 
 
 
新件（齿轮#1） 
1 
红外（GB/T6040-2002） 
Infrared Spectroscopy 
POM 
POM 
× 
 
2 
熔点（GB/T19466.3-2006） 
Melting point (oC) 
 163±5 
166 
× 
 
3 
焓值（GB/T19466.3-2006） 
Enthalpy (J/g) 
/ 
109.0 
123.3 
× 
 
 
POM M90-44(宝理提供) 
1 
红外（GB/T6040-2002） 
Infrared Spectroscopy 
POM 
POM 
× 
 
2 
熔点（GB/T19466.3-2006） 
Melting point (oC) 
163±5 
168 
× 
 
3 
焓值（GB/T19466.3-2006） 
Enthalpy (J/g) 
/ 
152.5 
163.7 
× 
 
 
小结：经测试，失效件材料为POM，但失效件材料焓值与粒料有较大偏差。 
Remark：After the tests，the material of failure is POM which does not conform to the drawing requirements.  
齿轮#1 齿断裂  
齿轮#3 
齿轮#2 


 
上海汽车中心实验室 
SAIC Center Lab 
中国·上海·嘉定区安研路201 号 
邮编. 201804 
No 201 Anyan road, Jiading, Shanghai China 
Post code 201804 
报告编号 
Report number 
 
SCL-S-12-0075M 
委托者: SQE:李明明 
Request person, dept： 
委托编号:   
Request number:  
送样日期:  2012.03.26 
Request date:  
报告日期: 2012.04.24 
Report date：第3 页共3 页 
 
SMPV-0.2.3-002-QA -F01 
上海汽车 
SAIC Motor 
IV. 测试结果与分析 Test Results and Analysis 
    图2 是断口形貌，断裂面光滑，为脆性断裂。系轮齿受外力超过材料负荷导致断裂。 
 
图2 失效件的断口 
     
    对失效件切开冷镶放大观察其剖面。如图3 发现在零件的内部有许多直径在1-2mm 小的孔洞。说明此零件注
塑工艺不佳。 
 
图3 失效件的剖面
