Repository: kujaxr/obsidian-vault

File: 材料工程师/SCL-S-12-0076M  IP22EU 空调管支架.pdf.md
# SCL-S-12-0076M  IP22EU 空调管支架.pdf

 
上海汽车中心实验室 
中国·上海·嘉定区安研路201 号 
邮编. 201804 
 
SAIC Central Laboratory 
201 Anhong rd, Anting, Shanghai, China 
报告编号 
Report number 
 
SCL-S-12-0076M 
委托者: SQE  华睿 
Request person, dept： 
委托编号: SCL-S-12-0076M 
Request number: 
送样日期: 2012.3.11 
Request date:  
报告日期: 2012.3.26 
Report date：  
第1页共4页 
 
分发: 
Distribution 
SQE 华睿 
检验者Author 
缪苗 白云岭 
审核Auditor 
 
批准Approver 
 
日期Date 
2012.3.26 
日期Date 
 
日期Date 
 
SMPV-0.2.3-002-QA -F01 
上海汽车
SAIC Motor
零件号Part number 
30000736 
 零件名称 
Part name 
空调管支架 
Aircondition Pipe -Bracket 
图纸日期Drawing date 
/ 
零件生产日期Part production date 
/ 
 供货商 
Supplier 
上海汽车空调配件有限公司 
Shanghai Automotive Aircondition Parts 
Co.Ltd 
车型/项目Car type/project 
IP22EU 
阶段性报告 Interim report                结论性报告 Conclusion report          
 
Ⅰ.任务描述 Task description 
实验室受委托对空调管支架进行失效原因分析，失效零件具体信息如下：As requested, QA lab has analyzed the failure of Aircondition 
Pipe -Bracket. The background information of the failed part is as below： 
零件信息：Part information 
零件名称 
Part name 
空调管支架 
Aircondition Pipe -Bracket 
制造日期 
Production date 
/ 
VIN 码 
/ 
销售日期Sale date 
/ 
车辆里程数 
Car mileage 
30960 公里 (km)  
维修站名称 
Sale agent 
襄樊 
失效模式描述 
Failure circumstance  
襄樊试验基地IP22 EU 柴油版 车型EP1 阶段G5+ 试验车L10DIV017，在车辆例行检查时，发现空
调管路支架点蚀。 
原材料信息：Raw material information 
原材料及牌号 
Raw material specification
钢板Q/BQ403 St13 t1.2 
Q/BQ403 St13 t1
原材料厂商 
Raw material producer 
宝钢 
散件供应商 
Component supplier 
永鸽 
金属热处理状态 
Metal heat treatment 
state 
/ 
失效零件见图1：The failed part is shown in figure1.  
 
Ⅱ. 结论与建议 Conclusions and Suggestions 
 
结论Conclusions： 
1、 支架是在空气中的自然腐蚀。The Pipe –Bracket was the natural corrosion in the air. 
2、 螺钉和螺母是由于不正当的装配破坏了镀层引起的腐蚀。The wear failure for the bolt and nut failed due to the 
coating were damaged, caused by frequent assembly. 
 
 
 
建议Suggestions： 
 
   1、提高该支架的防腐等级，SMTC 5100 001 盐雾试验要求：大于等于240 小时。Advance the corrosion level of the 
Aircondition Pipe –Bracket，minimum requirement for engine compartment is 240h NSS to red corrosion 
2、检查螺栓和螺母的使用及装配情况。Please check for the condition working and assembly . 
 
 


 
上海汽车中心实验室 
中国·上海·嘉定区安研路201 号 
邮编. 201804 
 
SAIC QA Laboratory 
201 Anhong rd, Anting, Shanghai 
报告编号 
Report number 
 
SCL-S-12-0076M 
委托者: SQE 华睿 
Request person, dept： 
委托编号: SCL-S-12-0076M 
Request number: 
送样日期:  2012.3.11 
Request date:  
报告日期: 2012.3.26 
Report date：  
第2页共4页 
 
SMPV-0.2.3-002-QA -F01 
上海汽车
SAIC Motor
 


 
上海汽车中心实验室 
中国·上海·嘉定区安研路201 号 
邮编. 201804 
 
SAIC QA Laboratory 
201 Anhong rd, Anting, Shanghai 
报告编号 
Report number 
 
SCL-S-12-0076M 
委托者: SQE 华睿 
Request person, dept： 
委托编号: SCL-S-12-0076M 
Request number: 
送样日期:  2012.3.11 
Request date:  
报告日期: 2012.3.26 
Report date：  
第3页共4页 
 
SMPV-0.2.3-002-QA -F01 
上海汽车
SAIC Motor
III. 调查结果 Investigation Results  
1、 失效件在整车中的装配位置，见图1；失效件宏观实物见图2、3、4。 
2、 螺钉和螺母整体（包括螺纹）被腐蚀产生红锈（腐蚀到了基体），且螺纹被腐蚀情况轻于非螺纹位置，
可以得出螺钉和螺母的镀层在装配或维修时受到过破坏，如扭矩过大或多次拆装。 
3、 对螺母和支架按图3、图4 所示的位置进行能谱分析，结果见图5、图6。 
  
 
图1                                                   图2 
 
 
图3                                               图4 
 
 
图 5                                                      图 6 
4、 经过能谱分析：螺钉和螺母被腐蚀至基材（Fe）；支架是锌腐蚀。 
 
点A
点B


 
上海汽车中心实验室 
中国·上海·嘉定区安研路201 号 
邮编. 201804 
 
SAIC QA Laboratory 
201 Anhong rd, Anting, Shanghai 
报告编号 
Report number 
 
SCL-S-12-0076M 
委托者: SQE 华睿 
Request person, dept： 
委托编号: SCL-S-12-0076M 
Request number: 
送样日期:  2012.3.11 
Request date:  
报告日期: 2012.3.26 
Report date：  
第4页共4页 
 
SMPV-0.2.3-002-QA -F01 
上海汽车
SAIC Motor
5、 对失效支架进行镀层厚度检测，结果如下： 
序号
试验项目 
额定值 
试验结果 
评价 
合格 
不合格
1 
检查故障件表面镀层情况 
/ 
卡箍镀层厚度 （图7）
10.7um,10.1um,12.3um,9.7um
/ 
 
 
图7 
6、对正常批产全新零件进行盐雾试验、镀层厚度检测，结果如下： 
序号
试验项目 
额定值 
试验结果 
评价 
合格 
不合格
1 
盐雾试验 
（ISO 9227） 
96h 无基体金属腐蚀 
96h 无基体金属腐蚀 （图8）
x 
 
2 
表面镀层厚度 
/ 
卡箍镀层厚度
6.4um,7.7um,8.1um,10.3u
m 
/ 
 
 
图8

File: 材料工程师/SCL-S-12-0077M AP11 后桥.pdf.md
# SCL-S-12-0077M AP11 后桥.pdf

 
上海汽车中心实验室 
中国·上海·嘉定区安研路201 号 
邮编. 201804 
 
SAIC Central Laboratory 
201 Anhong rd, Anting, Shanghai, China 
报告编号 
Report number 
 
SCL-S-12-0077M 
委托者: 质量分析科 张少波 
Request person, dept： 
委托编号: / 
Request number: 
送样日期: 2012.03.29 
Request date:  
报告日期: 2012.04.05 
Report date：  
第1页共10页 
 
分发: 
Distribution 
质量分析科：张少波；DRE：汤晓飞； 
检验者Author 
邵 百 明 
审核Auditor 
Liz Greasley 
批准Approver 
 
日期Date 
2012.04.05 
日期Date 
2012.04.05 
日期Date 
 
SMPV-0.2.3-002-QA -F01 
上海汽车 
SAIC Motor 
零件号Part number 
50016231 
 零件名称 
Part name 
扭转梁 
Rear torsion beam 
图纸日期Drawing date 
2009.11.30 
零件生产日期Part production date 
/ 
 供货商 
Supplier 
SHAC 
车型/项目Car type/project 
AP11 
阶段性报告 Interim report                结论性报告 Conclusion report          
 
Ⅰ.任务描述 Task description 
实验室受委托对进行扭转梁失效原因分析，失效零件具体信息如下： 
As requested, QA lab has analyzed the failure of rear torsion beam. The information of the failed part is as following： 
零件信息：Part information 
零件名称 
Part name 
扭转梁 
Rear torsion beam 
车制造日期 
Vehicle production date 
/ 
VIN 码 
VIN 
LSJA16E31BG027157 
销售日期 
Sale date 
/ 
车辆里程数 
Car mileage 
21534 公里 km 
维修站名称 
Sale agent 
达州品信  
失效模式描述 
Failure circumstance  
案例编号2100126-20120218-01. 客户在省道路上以30-40km/h 的速度行驶，后桥突然断裂。 
Customer driving on provincial road (30-40km/h), axle suddenly failed.  
原材料信息：Raw material information 
原材料及牌号 
Raw material specification 
SAPH440 
原材料厂商 
Raw material producer 
/ 
散件供应商 
Component supplier 
/ 
金属热处理状态 
Metal heat treatment state 
/ 
失效零件见图1：The failed part is shown in figure 1.  
 
Ⅱ. 结论与建议 Conclusions and Suggestions 
 
结论Conclusions： 
1.扭转梁是由于疲劳而失效。其失效原因是：①开裂处工作应力较大；②恶劣行驶道路导致横梁应力最大处棱边
受到小的碰伤，与此同时，内侧表面出现油漆剥落和腐蚀，损害了喷丸强化的作用，导致裂纹源过早萌生，加速
了零件失效。The rear torsion beam has failed due to fatigue；the failure reason is : ① the stress on the break region is 
big; ②because of the rough roads , the edge of the beam in the high stress region was suffered with a small damage and 
at the same time, the inside surface was rusty, which harmed the action of the shot peening, led the crack early to 
generate and accelerated the failure. 
2.材料的硬度，组织和化学成分正常。 The material hardness, microstructure and chemical composition are normal. 
3.在认可的测试中，相同的失效出现过多次，因此非常有必要从设计的角度提高后桥的寿命。This type of failure has 
occurred several times during validation testing, a design solution is necessary to prevent further failures. 
 
建议Suggestions： 
1. 修改并验证设计。Rectify and validate design. 
2. 要求所以的服务站在例行常规保养时对扭转梁进行检查，特别经常在乡村道路使用的车辆。Request all service 
stations to check rear torsion beam for cracks during regular maintenance checks, especially in rural road areas. 


 
上海汽车中心实验室 
中国·上海·嘉定区安研路201 号 
邮编. 201804 
 
SAIC QA Laboratory 
201 Anhong rd, Anting, Shanghai 
报告编号 
Report number 
 
SCL-S-12-0077M 
委托者: 质量分析科 张少波 
Request person, dept： 
委托编号:  /  
Request number: 
送样日期: 2012.03.29 
Request date:  
报告日期: 2012.04.05 
Report date：  
第2页共10页 
 
SMPV-0.2.3-002-QA -F01 
上海汽车 
SAIC Motor 
III. 测试结果与分析 Test Results and Analysis  
（1）失效产品 Failed Parts 
     试验室收到的失效产品如图1 所示。由图可见： 
 后桥表面有厚厚的泥土，表明其使用的道路比较的恶劣。 
 开裂的位置为高应力区域。 
 
 
（a） 失效件全貌 
 
 
（b）开裂端（上面）                               （c）另一端（底面） 
图1 失效产品的情况 
 
（2）断口分析 Fracture Surface Analysis 
     断口形貌如图2 所示。断口大部分区域严重磨损或锈蚀，但是从宏观上，可以判断： 
 主裂纹源区产生于U 型梁的内侧；此区域非常平，还能看出一些贝壳的疲劳扩展纹路，与此同时
可以发现有多条疲劳台阶（见图2（b）），表明其为多源疲劳。此处应力较大，在开发阶段正常
疲劳失效后桥的裂纹都产生于此处。 
 底部断裂面起伏不平，被严重磨损，而呈现出光亮的金属色，无法看出断裂形貌；这是主裂纹源
擦伤和变形 
后续棱边和金相检测区 


 
上海汽车中心实验室 
中国·上海·嘉定区安研路201 号 
邮编. 201804 
 
SAIC QA Laboratory 
201 Anhong rd, Anting, Shanghai 
报告编号 
Report number 
 
SCL-S-12-0077M 
委托者: 质量分析科 张少波 
Request person, dept： 
委托编号:  /  
Request number: 
送样日期: 2012.03.29 
Request date:  
报告日期: 2012.04.05 
Report date：  
第3页共10页 
 
SMPV-0.2.3-002-QA -F01 
上海汽车 
SAIC Motor 
进一步扩展的结果。 
 当裂纹扩展穿过了底部，承载面积进一步减少，次裂纹源从表面萌生，并扩展，直至最终完全断
裂。最终断裂区承受着较大的载荷，发生了明显的塑性变形。 
 
 
（a） 断口整体形貌（黄色箭头标识了裂纹扩展方向） 
 
（b）主裂纹源区（箭头标识疲劳台阶；多源疲劳） 
图2 断口形貌 
最后断裂，横梁
变形，板厚变薄。 
主裂纹源区 
次裂纹源 
内侧 
外侧 
内侧 
断口正面 
断口侧面 
疲劳台阶 
疲劳台阶 


 
上海汽车中心实验室 
中国·上海·嘉定区安研路201 号 
邮编. 201804 
 
SAIC QA Laboratory 
201 Anhong rd, Anting, Shanghai 
报告编号 
Report number 
 
SCL-S-12-0077M 
委托者: 质量分析科 张少波 
Request person, dept： 
委托编号:  /  
Request number: 
送样日期: 2012.03.29 
Request date:  
报告日期: 2012.04.05 
Report date：  
第4页共10页 
 
SMPV-0.2.3-002-QA -F01 
上海汽车 
SAIC Motor 
     对主裂纹源区以及附近区域进行检查，还可以发现： 
 主裂纹源处有小的碰伤（见图3（a））。从锈蚀的程度来看，不是在断裂之后损伤的，而且很可能
是断裂之前发生的。该处小的碰伤会造成应力集中，并可能削弱或去除喷丸表面强化的作用，导
致疲劳裂纹过早的萌生，降低横梁的疲劳寿命。由于碰伤导致横梁过早开裂失效在横梁开发阶段
的路试中呈出现过。 
 在附近区域的内侧，发现了类似的棱边损伤（见图4），表明车辆行驶的道路比较恶劣。 
 碰伤会导致油漆的剥离和横梁的腐蚀。腐蚀会对横梁的疲劳寿命会产生不利的影响。这是因为腐
蚀会去掉表层的喷丸强化层，从而削弱或去除喷丸强化的作用。 
 
 
（a） 横梁棱边碰伤 
 
（b） 严重锈蚀 
图3 主裂纹源区 
内侧 
断口 
内侧表面 
外侧 
损伤 


 
上海汽车中心实验室 
中国·上海·嘉定区安研路201 号 
邮编. 201804 
 
SAIC QA Laboratory 
201 Anhong rd, Anting, Shanghai 
报告编号 
Report number 
 
SCL-S-12-0077M 
委托者: 质量分析科 张少波 
Request person, dept： 
委托编号:  /  
Request number: 
送样日期: 2012.03.29 
Request date:  
报告日期: 2012.04.05 
Report date：  
第5页共10页 
 
SMPV-0.2.3-002-QA -F01 
上海汽车 
SAIC Motor 
 
图4 附近内侧棱边（箭头标识损伤；油漆剥离；锈蚀） 
 
  采用金相法对主裂纹源处的表面状态进行观察，结果如图5 和图6 所示。由图可见： 
 由于腐蚀，内表面起伏不平，并有微裂纹；微裂纹前端比较钝，表明该裂纹主要由于腐蚀造成的（见图5）。
腐蚀的过程中，还会受到外界的机械作用，如沙粒的冲击。这会导致腐蚀的加速，同时导致腐蚀的不均匀
性产生。严重的腐蚀区可能成为后续裂纹源萌生的地方。 
 在裂纹源的内表面，可以发现多条表面微裂纹（见图6）。裂纹存在的地方有严重的腐蚀；未见裂纹处组织
的异常。这些表面疲劳裂纹是高应力和腐蚀共同作用的结果。 
 主裂纹源区所观察到的多源疲劳特征，与腐蚀引起表面疲劳裂纹的产生有关。 
 
 
 
图5 断口正面 


 
上海汽车中心实验室 
中国·上海·嘉定区安研路201 号 
邮编. 201804 
 
SAIC QA Laboratory 
201 Anhong rd, Anting, Shanghai 
报告编号 
Report number 
 
SCL-S-12-0077M 
委托者: 质量分析科 张少波 
Request person, dept： 
委托编号:  /  
Request number: 
送样日期: 2012.03.29 
Request date:  
报告日期: 2012.04.05 
Report date：  
第6页共10页 
 
SMPV-0.2.3-002-QA -F01 
上海汽车 
SAIC Motor 
 
图6 断口处内侧表面（黑色为锈蚀区） 
 
（3）微观组织Microstructure Test 
      在靠近断口的地方取样，对其微观组织进行观察。检测结果如图7 所示，由图可见： 
 芯部组织正常，为铁素体+珠光体。 
 落料的棱边和落料面有明显地塑性变形痕迹；这种变形来自于落料过程，也可能还来自于喷丸。 
 除落料面之外，U 型梁的内外表面晶粒未出现塑性变形的痕迹。这与喷丸强度有关。 
      为了进一步考察U 型梁的表面喷丸特征是否正常，对喷丸前后的横梁进行了检测，结果分别如图8 和图9
所示。对比喷丸前后的横梁来看，组织未见明显的差异；喷丸所引起的塑性变形的特征不明显。 
 
 
 
落料面 
锈蚀 
断 
口 
一 
侧 
表面裂纹 
表面裂纹 
表面裂纹 


 
上海汽车中心实验室 
中国·上海·嘉定区安研路201 号 
邮编. 201804 
 
SAIC QA Laboratory 
201 Anhong rd, Anting, Shanghai 
报告编号 
Report number 
 
SCL-S-12-0077M 
委托者: 质量分析科 张少波 
Request person, dept： 
委托编号:  /  
Request number: 
送样日期: 2012.03.29 
Request date:  
报告日期: 2012.04.05 
Report date：  
第7页共10页 
 
SMPV-0.2.3-002-QA -F01 
上海汽车 
SAIC Motor 
     由此可见，通过金相组织难以识别喷丸所引起的表面变化。由于宏观上，喷丸前后，横梁光泽差别很大，
在总成生产过程中，出现遗漏喷丸工序的可能性不大。 
喷丸的作用主要是使表面发生一定的变形，从而产生表面的残余压应力，以提高零件的抗疲劳强度。残余
压应力的大小对疲劳寿命有重要的影响。残余压应力大小可以通过X 射线进行测量。该指标的确定是喷丸工艺
参数确定的前提。 
由于喷丸只能改变表面的应力状态。如果表面受到了损伤和腐蚀，强化层就会被削弱或去除，无法发挥喷
丸提高疲劳寿命的作用；而后桥处于车子的底部，在车辆行驶中，无法避免棱边受到了飞溅砂粒的损伤，特别是
在恶劣的道路上；与此同时，油漆会出现剥落，腐蚀随后发生。 
 
 
 
           （a）检测试样                          （b）芯部组织（铁素体+珠光体） 
 
 
（c）外侧棱边处                              （d）内侧棱边处 
图7 失效件 
内侧 
外侧 
板厚6.0mm，正常 


 
上海汽车中心实验室 
中国·上海·嘉定区安研路201 号 
邮编. 201804 
 
SAIC QA Laboratory 
201 Anhong rd, Anting, Shanghai 
报告编号 
Report number 
 
SCL-S-12-0077M 
委托者: 质量分析科 张少波 
Request person, dept： 
委托编号:  /  
Request number: 
送样日期: 2012.03.29 
Request date:  
报告日期: 2012.04.05 
Report date：  
第8页共10页 
 
SMPV-0.2.3-002-QA -F01 
上海汽车 
SAIC Motor 
 
（a）检测试样 
 
 
（b）内侧棱边附近                           （c）外侧棱边附近 
图8 喷丸后的新横梁 
 
 
 
（a）检测试样 
 
内侧 
外侧 
落料面 
内侧 
外侧 
落料面 


 
上海汽车中心实验室 
中国·上海·嘉定区安研路201 号 
邮编. 201804 
 
SAIC QA Laboratory 
201 Anhong rd, Anting, Shanghai 
报告编号 
Report number 
 
SCL-S-12-0077M 
委托者: 质量分析科 张少波 
Request person, dept： 
委托编号:  /  
Request number: 
送样日期: 2012.03.29 
Request date:  
报告日期: 2012.04.05 
Report date：  
第9页共10页 
 
SMPV-0.2.3-002-QA -F01 
上海汽车 
SAIC Motor 
 
 
（b）内侧棱边                               （c）外侧棱边 
图9 喷丸前的横梁 
 
 
（4）成分和硬度 Chemical composition and Hardness 
     材料的成分和硬度检测结果正常，如下表1 所示。 
 
表1 材料检测结果 
序号 
No. 
试验项目 
Test item 
额定值 
Requirement 
测试结果 
Test Result 
评价evaluation 
合格 
ok 
不合格 
not ok 
1 
成分
1   
Chemical components 
SAPH440  
(Q/BQB 310-2009) 
  
  
  
  
  
C: ≤ 0.21 
0.055 
X 
 
  
  
Si: ≤ 0.30 
0.015 
X 
 
  
  
Mn: ≤1.50 
1.237 
X 
 
  
  
P: ≤ 0.030 
0.0083 
X 
 
  
  
S: ≤ 0.025 
0.0023 
X 
 
  
  
Alt:≥0.010 
0.058 
X 
 
2 
硬度2 
Hardness 
HV10: ≥128 
HV10: 153.3,154.4,151.6 
X 
 
      说明：1）成分测试由机动车检测中心协助完成。 
            2）硬度的要求是根据抗拉强度的要求440MPa 换算而来的；换算依据GB/T 1172-1999。   
 
 
 
 
 
 
 
 
 


 
上海汽车中心实验室 
中国·上海·嘉定区安研路201 号 
邮编. 201804 
 
SAIC QA Laboratory 
201 Anhong rd, Anting, Shanghai 
报告编号 
Report number 
 
SCL-S-12-0077M 
委托者: 质量分析科 张少波 
Request person, dept： 
委托编号:  /  
Request number: 
送样日期: 2012.03.29 
Request date:  
报告日期: 2012.04.05 
Report date：  
第10页共10页 
 
SMPV-0.2.3-002-QA -F01 
上海汽车 
SAIC Motor 
（5）综合分析 Compositive Analysis 
     该后桥横梁的开裂位置是横梁高应力的区域；在各种路试和台架测试中，经常在此处开裂。在开发的过程
中，为了防止横梁过早开裂，横梁的制造工艺，由简单的“冲压”改为：“冲压+喷丸”。喷丸的主要作用是增加
横梁表面的压应力，以提高材料的抗疲劳性能。开发过程中对两种生产工艺制造的后桥总成进行了寿命测试；其
结果的对比证明：喷丸处理可以明显提高总成的疲劳寿命。 
虽然喷丸工序对提高横梁的疲劳寿命非常有利，但是基于路试的测试结果可以发现：仍然无法保证每根后桥
通过路试。这说明：后桥抗疲劳的富余量不足，局部应力处于临界状态。如果不喷丸，其寿命会更短。基于这些，
可以判断：横梁局部应力较大。 
 由于客户行驶的路况不好，失效后桥开裂处（高应力区）出现了棱边的碰伤以及内侧表面的油漆剥落和腐
蚀。由于该区域应力较大，富余量不足，因此对碰伤和腐蚀非常敏感。碰伤和腐蚀破坏了表面喷丸强化层的作用，
降低横梁的抗疲劳性能；与此同时，由于该区域应力较大，表面缺陷诱发了疲劳裂纹的萌生，最终加速了后桥的
疲劳失效。 
高应力区的小碰伤导致横梁过早失效曾在开发阶段的路试中出现过。 
对横梁对称的4 个高应力区进行了检查。开裂处的碰伤和锈蚀是最厉害的。这是为何此处出现开裂的原因。 
城市道路相对较好，出现碰伤和油漆剥落的概率相对较小。对公司使用的一辆寿命大于6 万公里的350 进
行检查，只在一处出现小的碰伤，但油漆未出现剥落，也未见其它区域出现锈蚀，可以说明这一点。 
为了消除后桥横梁存在的潜在风险，需要从设计的角度，降低横梁的局部应力或者采用采用抗疲劳性能更好
的材料。扭转梁局部应力较高与扭转梁刚性足，不易扭转变形有一定的关系，可以尝试改变横梁中间部分的截面
形状，使其容易变形，以降低高应力区的应力。

File: 材料工程师/SCL-S-12-0078 转向液壶密封圈开裂.pdf.md
# SCL-S-12-0078 转向液壶密封圈开裂.pdf

 
上海汽车中心实验室 
SAIC Center Lab 
中国·上海·嘉定区安研路201 号 
邮编. 201804 
No 201 Anyan road, Jiading, Shanghai China 
Post code 201804 
报告编号 
Report number 
 
SCL-S-12-0078 
委托者: SQE:唐宇峰 
Request person, dept：Yu Feng Tang 
送样日期:  2012.03.30 
Request date:  
报告日期:  2012.04.12 
Report date：  
第1页共4页 
 
上海汽车 
SAIC Motor 
零件号Part number 
30044449 
 零件名称 
Part name 
动力转向储液罐总成 
Power steering reservoir assembly 
图纸日期Drawing date 
/ 
零件生产日期Part production date 
/ 
 供货商 
Supplier 
上海联谊汽车拖拉机工贸有限公司 
车型/项目Car type/project 
IP21 MCE 
 
   阶段性报告 Interim report        结论性报告 Conclusion report           测试报告 Test report 
Ⅰ.任务描述 Task description 
实验室受委托对动力转向储液罐总成_密封圈开裂进行失效原因分析，失效零件具体信息如下： 
As requested, QA lab has analyzed the failure of O-ring of the Power steering reservoir assembly . The background information of the failed part is as following： 
零件信息：Part information 
零件名称 
Part name 
动力转向储液罐总成 
制造日期 
Production date 
/ 
VIN 码 
VIN 
L11SOD31 
销售日期 
Sale date 
/ 
车辆里程数 
Car mileage 
31050km(G5+) 
维修站名称 
Sale agent 
/ 
失效模式描述 
Failure circumstance 
description 
O 型圈断裂 
原材料信息：Raw material information 
原材料及牌号 
Raw material specification 
AEM 
原材料厂商 
Raw material producer 
/ 
散件供应商 
Component supplier 
/ 
金属热处理状态 
Metal heat treatment state 
/ 
失效零件见图：The failed part is shown in figure 1.  
 
Ⅱ. 结论与建议 Conclusions and suggestions 
结论：  O 型圈受到异常挤压后受损导致。 
Conclusion: The O ring was damaged caused by the abnormal squeeze 
            
建议：  安装壶盖时确保对O 型圈不造成严重挤压，形成损伤。 
Suggestion: .Assure the O ring free of damage during the lid installation. 
           
 
 
 
 
 
 
 
 
 
 
分发: 
Distribution 
DRE: 唐宇峰  
检验者Author 
 
审核Auditor 
 
批准Approver 
 
日期Date 
 
日期Date 
 
日期Date 
 


 
上海汽车中心实验室 
SAIC Center Lab 
中国·上海·嘉定区安研路201 号 
邮编. 201804 
No 201 Anyan road, Jiading, Shanghai China 
Post code 201804 
报告编号 
Report number 
 
SCL-S-12-0078 
委托者: SQE:唐宇峰 
Request person, dept：Yu Feng Tang 
送样日期:  2012.03.30 
Request date:  
报告日期:  2012.04.12 
Report date：  
第2页共4页 
 
上海汽车 
SAIC Motor 
 
图1 失效照片 
III. 测试结果 Test Results  
1 材料性能测试（Material Test）： 
序号 
No. 
试验项目 
Test item 
额定值 
Requirement 
试验结果 
Test result 
评价 Evaluation 
合格 
qualified 
不合格 
unqualified 
1 
FTIR 
AEM 
AEM 
× 
 
 
      经检测，原 材料符合要求。 
 
 
2 断口分析（Analyze）： 
在O 型圈表面发现9 处损伤，具体如下： 
  
  
 
 断裂处严重受损1                       压痕及受损2                           压痕及受损3   
    
  
 
          严重受损4                            严重受损5                              严重受损6 
    
 
Oring 开裂 


 
上海汽车中心实验室 
SAIC Center Lab 
中国·上海·嘉定区安研路201 号 
邮编. 201804 
No 201 Anyan road, Jiading, Shanghai China 
Post code 201804 
报告编号 
Report number 
 
SCL-S-12-0078 
委托者: SQE:唐宇峰 
Request person, dept：Yu Feng Tang 
送样日期:  2012.03.30 
Request date:  
报告日期:  2012.04.12 
Report date：  
第3页共4页 
 
上海汽车 
SAIC Motor 
    
  
严重受损7                        严重受损8                       严重受损9 
 
断口分析 
 
 
 
 
 
 
断裂由异常损伤点引发，导致密封圈断裂。 
 
 
表面异常受损点 
扩展裂纹方向 
表面异常受损点 
扩展裂纹方向 


 
上海汽车中心实验室 
SAIC Center Lab 
中国·上海·嘉定区安研路201 号 
邮编. 201804 
No 201 Anyan road, Jiading, Shanghai China 
Post code 201804 
报告编号 
Report number 
 
SCL-S-12-0078 
委托者: SQE:唐宇峰 
Request person, dept：Yu Feng Tang 
送样日期:  2012.03.30 
Request date:  
报告日期:  2012.04.12 
Report date：  
第4页共4页 
 
上海汽车 
SAIC Motor 
 
壶盖分析： 
在壶盖安装Oring 处附近发现多处异常磨损迹象，具体如下： 
  
  
 
    
  
 
 
         
 
    壶盖呈现严重的异常磨损，考虑到对手件为壶体，故可推断O ring 在实际使用中收到严重的异常挤压。导致
密封圈开裂。 
     
 
小结： 
1 原材料符合要求。 
2 壶盖异常磨损说明安装方式存在问题。O ring 的断裂由异常损伤引起，并在其它多处位置发现裂痕，说
明O ring 在断裂前收到外界多处损伤。 
       
 
 
放大 
严重毛刺，并出现严重破损

File: 材料工程师/SCL-S-12-0079M 后牌照饰板摄像头盖板.pdf.md
# SCL-S-12-0079M 后牌照饰板摄像头盖板.pdf

 
上海汽车中心实验室
(QA Lab) 
中国·上海·嘉定区安研路201 号 
邮编. 201804 
No. 201 Anyan Road, Jiading District,  
Shanghai, China. 
Post code :200433 
报告编号：Report number 
SCL-S-12-0079M 
委托者Requestor：SQE 张晨光 
送样日期Deliver date：2012.04.05 
报告日期Report date：2012.04.28 
第 1 页 共 3 页 
Page 1 of 3  
 
上海汽车 
SAIC Motor 
零件号 
Part number 
30035443 
零件名称 
Part name 
后牌照饰板摄像头盖板 
Camera cover of rear license plate plaque 
图纸日期 
Drawing date  
/ 
零件生产日期 
Production date 
/ 
供货商 
Supplier 
上海浦泰 
Shanghai Putai 
车型/项目 
Car type/project 
AP12 
 
   阶段性报告  Stage report        结论性报告 Conclusion report           测试报告 Test report 
Ⅰ.任务描述 Task description 
实验室受委托对后牌照饰板摄像头盖板进行失效原因分析，失效零件具体信息如下： 
As requested, QA lab has analyzed the invalid cause of Camera cover of rear license plate plaque, and the 
information of invalid part is shown as following： 
零件信息：Part information 
零件名称 
Part name 
后牌照饰板摄像头盖板 
Camera cover of rear license plate 
plaque 
制造日期 
Production date 
/ 
VIN 码 
VIN number 
多辆 
销售日期 
Sale date 
/ 
车辆里程数 
Car mileage 
0 km 
销售商 
Sale agent 
/ 
失效模式描述 
Invalid situation 
description 
卡脚断裂 
Jack catches of camera cover fractured. 
原材料信息：Raw material information 
原材料及牌号 
Raw material 
and trademark 
ABS 
W500B2 
原材料厂商 
Raw material producer 
上海仕天 
散件供应商 
Part supplier 
/ 
金属热处理状态 
Metal heat treatment state 
/ 
失效零件见图1：The invalid part is shown in Fig 1.  
Ⅱ. 结论与建议 Conclusions and suggestions 
结论：1.失效件材料符合设计要求。 
Conclusions:  1.Material performance of failure parts conformed to design requirements. 
建议： 1.增加卡脚韧性。 
Suggestions：1.The toughness of jack catches should be improved. 
 
 
分发： 
Dispenser 
张晨光 
检验者： 
Identifier 
狄春峰 
审核： 
Auditor 
 
批准： 
Approver 
 
日期： 
Date 
2012.04.28 
日期： 
Date 
 
日期： 
Date 
 
 


 
上海汽车中心实验室
(QA Lab) 
中国·上海·嘉定区安研路201 号 
邮编. 201804 
No. 201 Anyan Road, Jiading District,  
Shanghai, China. 
Post code :200433 
报告编号：Report number 
SCL-S-12-0079M 
委托者Requestor：SQE 张晨光 
送样日期Deliver date：2012.04.05 
报告日期Report date：2012.04.28 
第 2 页 共 3 页 
Page 2 of 3  
 
上海汽车 
SAIC Motor 
 
图1 失效件 
Fig.1 Failure part 
 
III. 测试结果 Test Results 
序号 
No. 
试验项目 
Test item 
额定值 
Requirement 
试验结果 
Test result 
评价 Evaluation 
合格 
qualified 
不合格 
unqualified 
I 
失效件 
 
 
1 
红外（GB/T6040-2002） 
Infrared Spectroscopy 
ABS 
ABS 
× 
 
2 
玻璃化转变温度 
(GB/T 19644.2-2006) 
Glass transition temperature (℃) 
110±5 
106 
× 
 
II 
新件 
 
 
1 
红外（GB/T6040-2002） 
Infrared Spectroscopy 
ABS 
ABS 
× 
 
2 
玻璃化转变温度 
(GB/T 19644.2-2006) 
Glass transition temperature (℃) 
110±5 
106 
× 
 
 
 
 


 
上海汽车中心实验室
(QA Lab) 
中国·上海·嘉定区安研路201 号 
邮编. 201804 
No. 201 Anyan Road, Jiading District,  
Shanghai, China. 
Post code :200433 
报告编号：Report number 
SCL-S-12-0079M 
委托者Requestor：SQE 张晨光 
送样日期Deliver date：2012.04.05 
报告日期Report date：2012.04.28 
第 3 页 共 3 页 
Page 3 of 3  
 
上海汽车 
SAIC Motor 
Ⅳ. 宏观分析 Macroscopic observation 
    失效件断口如图2 所示。放大观察断口，可以看到大面积的应力发白，该断口为韧性断裂。按
断口纹路及飞边状况可以判断该断口的断裂方向如图所示。该失效系安装时受力超过材料负荷导
致。 
 
图2 失效件断口 
Fig. 2 Fracture of failure part 
 
    将失效件剖开，冷镶，观察其内部材料结构如图3 所示。失效件材料内部无明显缺陷。 
 
图3 失效件截面 
Fig. 3 Section of failure part

File: 材料工程师/SCL-S-12-0080M 车门锁体-单片式连杆.pdf.md
# SCL-S-12-0080M 车门锁体-单片式连杆.pdf

 
上海汽车中心实验室
(QA Lab) 
中国·上海·嘉定区安研路201 号 
邮编. 201804 
No. 201 Anyan Road, Jiading District,  
Shanghai, China. 
Post code :200433 
报告编号：Report number 
SCL-S-12-0080M 
委托者Requestor：SQE 曹晓俊 
送样日期Deliver date：2012.04.05 
报告日期Report date：2012.05.15 
第 1 页 共 4 页 
Page 1 of 4  
 
上海汽车 
SAIC Motor 
零件号 
Part number 
10013907 
零件名称 
Part name 
车门锁体 
Car door lock 
图纸日期 
Drawing date  
/ 
零件生产日期 
Production date 
/ 
供货商 
Supplier 
上海恩坦华 
Shanghai Entanhua 
车型/项目 
Car type/project 
IP2X 
 
   阶段性报告  Stage report        结论性报告 Conclusion report           测试报告 Test report 
Ⅰ.任务描述 Task description 
实验室受委托对车门锁体进行失效原因分析，失效零件具体信息如下： 
As requested, QA lab has analyzed the invalid cause of car door lock, and the information of invalid part is shown as 
following： 
零件信息：Part information 
零件名称 
Part name 
车门锁体 
Car door lock 
制造日期 
Production date 
/ 
VIN 码 
VIN number 
多辆 
销售日期 
Sale date 
/ 
车辆里程数 
Car mileage 
/ 
销售商 
Sale agent 
/ 
失效模式描述 
Invalid situation 
description 
单片式连杆变形 
One-piece connecting bar was out of shape. 
原材料信息：Raw material information 
原材料及牌号 
Raw material 
and trademark 
POM 
Delrin 100P 
原材料厂商 
Raw material producer 
Dupont 
散件供应商 
Part supplier 
/ 
金属热处理状态 
Metal heat treatment state 
/ 
失效零件见图1：The invalid part is shown in Fig 1.  
Ⅱ. 结论与建议 Conclusions and suggestions 
结论： 1. 失效件材料符合质量要求。 
Conclusions: 1. The material performance of failure part conformed to requirements.  
建议： 1. 审核供应商制造过程。 
Suggestions：1. The manufacture process of supplier should be audited. 
 
 
 
分发： 
Dispenser 
曹晓俊 
检验者： 
Identifier 
狄春峰 
审核： 
Auditor 
 
批准： 
Approver 
 
日期： 
Date 
2012.05.15              日期： 
Date 
 
日期： 
Date 
 


 
上海汽车中心实验室
(QA Lab) 
中国·上海·嘉定区安研路201 号 
邮编. 201804 
No. 201 Anyan Road, Jiading District,  
Shanghai, China. 
Post code :200433 
报告编号：Report number 
SCL-S-12-0080M 
委托者Requestor：SQE 曹晓俊 
送样日期Deliver date：2012.04.05 
报告日期Report date：2012.05.15 
第 2 页 共 4 页 
Page 2 of 4  
 
上海汽车 
SAIC Motor 
 
图1 失效件 
Fig.1 Failure part 
 
III. 测试结果 Test Results 
序号 
No. 
试验项目 
Test item 
额定值 
Requirement 
试验结果 
Test result 
评价 Evaluation 
第一次 
第二次 
合格 
qualified 
不合格 
unqualified 
I 
失效件 
 
 
1 
红外（GB/T6040-2002） 
Infrared Spectroscopy 
POM 
POM 
× 
 
2 
熔点（GB/T19466.3-2006） 
Melting point (℃) 
178±5 
180 
× 
 
3 
焓值（GB/T19466.3-2006） 
Enthalpy (J/g) 
/ 
144 
166 
 
 
II 
新件 
 
 
1 
红外（GB/T6040-2002） 
Infrared Spectroscopy 
POM 
POM 
× 
 
2 
熔点（GB/T19466.3-2006） 
Melting point (℃) 
178±5 
180 
× 
 
3 
焓值（GB/T19466.3-2006） 
Enthalpy (J/g) 
/ 
145 
172 
 
 
III 
粒料 
 
 
1 
红外（GB/T6040-2002） 
Infrared Spectroscopy 
POM 
POM 
× 
 
2 
熔点（GB/T19466.3-2006） 
Melting point (℃) 
178±5 
180 
× 
 
3 
焓值（GB/T19466.3-2006） 
Enthalpy (J/g) 
/ 
146 
174 
 
 
 


 
上海汽车中心实验室
(QA Lab) 
中国·上海·嘉定区安研路201 号 
邮编. 201804 
No. 201 Anyan Road, Jiading District,  
Shanghai, China. 
Post code :200433 
报告编号：Report number 
SCL-S-12-0080M 
委托者Requestor：SQE 曹晓俊 
送样日期Deliver date：2012.04.05 
报告日期Report date：2012.05.15 
第 3 页 共 4 页 
Page 3 of 4  
 
上海汽车 
SAIC Motor 
Ⅳ. 宏观分析 Macroscopic observation 
 
    对失效件与新件进行尺寸测量，结果如图2 所示。失效件右测量处的间距为2.44mm，新件为
2.85mm。图纸要求为2.7±0.25mm。新件符合要求，而失效件已低于下差，不符合要求。单片式连
杆尺寸不符合要求是导致车门锁体双拉失效的主要原因。 
 
图2 失效件 
Fig. 2 Failure part 
 
     根据对于失效件的统计结果，南方明显多于北方。因此对单片式连杆进行环境试验，试验方法
参照SMTC 5 400 005 进行50 个周期，然后对比试验前后零件的尺寸。如图3 所示，试验后右侧
间距2.98mm，对比试验前后的间距，差值为0.13mm，间距增大幅度约为4.7%。左侧间距2.89mm，
对比试验前后的间距，差值为0.05mm，间距增大幅度为1.8%。再结合失效件左右两侧间距情况可
以判断，湿热不是造成失效的主要原因。 
 
图3 环境试验 
Fig. 3 Environmental test 
 
 


 
上海汽车中心实验室
(QA Lab) 
中国·上海·嘉定区安研路201 号 
邮编. 201804 
No. 201 Anyan Road, Jiading District,  
Shanghai, China. 
Post code :200433 
报告编号：Report number 
SCL-S-12-0080M 
委托者Requestor：SQE 曹晓俊 
送样日期Deliver date：2012.04.05 
报告日期Report date：2012.05.15 
第 4 页 共 4 页 
Page 4 of 4  
 
上海汽车 
SAIC Motor 
     
将失效件和新件剖开、冷镶，并放大观察（见图4）。该零件材料内部无明显缺陷。 
图4 失效件截面 
Fig. 4 Section of failure part

File: 材料工程师/SCL-S-12-0081M 空调支架.pdf.md
# SCL-S-12-0081M 空调支架.pdf

 
上海汽车中心实验室
(QA Lab) 
中国·上海·嘉定区安研路201 号 
邮编. 201804 
No. 201 Anyan Road, Jiading District,  
Shanghai, China. 
Post code :200433 
报告编号：Report number 
SCL-S-12-0081M 
委托者Requestor：SQE 华睿 
送样日期Deliver date：2012.04.05 
报告日期Report date：2012.05.15 
第 1 页 共 5 页 
Page 1 of 5  
 
上海汽车 
SAIC Motor 
零件号 
Part number 
10089541 
零件名称 
Part name 
散热器 
Radiator 
图纸日期 
Drawing date  
/ 
零件生产日期 
Production date 
/ 
供货商 
Supplier 
上海贝尔热系统 
Shanghai Beier 
车型/项目 
Car type/project 
IP21MCE 
 
   阶段性报告  Stage report        结论性报告 Conclusion report           测试报告 Test report 
Ⅰ.任务描述 Task description 
实验室受委托对散热器进行失效原因分析，失效零件具体信息如下： 
As requested, QA lab has analyzed the invalid cause of radiator, and the information of invalid part is shown as 
following： 
零件信息：Part information 
零件名称 
Part name 
散热器 
Radiator 
制造日期 
Production date 
OTS-全工装样件试制阶段 
VIN 码 
VIN number 
L11SOD32 /18K4G*B010032138 
销售日期 
Sale date 
/ 
车辆里程数 
Car mileage 
G5+：27216 km 
销售商 
Sale agent 
/ 
失效模式描述 
Invalid situation 
description 
散热器支架断裂 
Radiator support fractured. 
原材料信息：Raw material information 
原材料及牌号 
Raw material 
and trademark 
PA66-GF30 
A3WG6 BK20560 
原材料厂商 
Raw material producer 
BASF 
散件供应商 
Part supplier 
/ 
金属热处理状态 
Metal heat treatment state 
/ 
失效零件见图1：The invalid part is shown in Fig 1.  
Ⅱ. 结论与建议 Conclusions and suggestions 
结论：1. 失效件注塑工艺不佳，但这不是导致断裂的主要原因。 
      2. 失效件的材料符合质量要求。 
Conclusions:  1. The injection process of the failure part is bad. But it was not the main root of the failure. 
 
    2. The material performance of failure part conformed to requirements. 
建议： 1. 优化注塑工艺。 
Suggestions：1. The injection process could be improved. 
 
 
分发： 
Dispenser 
华睿 
检验者： 
Identifier 
狄春峰 
审核： 
Auditor 
 
批准： 
Approver 
 
日期： 
Date 
2012.05.15 
日期： 
Date 
 
日期： 
Date 
 
 


 
上海汽车中心实验室
(QA Lab) 
中国·上海·嘉定区安研路201 号 
邮编. 201804 
No. 201 Anyan Road, Jiading District,  
Shanghai, China. 
Post code :200433 
报告编号：Report number 
SCL-S-12-0081M 
委托者Requestor：SQE 华睿 
送样日期Deliver date：2012.04.05 
报告日期Report date：2012.05.15 
第 2 页 共 5 页 
Page 2 of 5  
 
上海汽车 
SAIC Motor 
 
图1 失效件 
Fig.1 Failure part 
III. 测试结果 Test Results 
序号 
No. 
试验项目 
Test item 
额定值 
Requirement 
试验结果 
Test result 
评价 Evaluation 
第一次 
第二次 
合格 
qualified 
不合格 
unqualified 
I 
失效件 
 
 
1 
红外（GB/T6040-2002） 
Infrared Spectroscopy 
PA66 
PA66 
× 
 
2 
熔点（GB/T19466.3-2006） 
Melting point (℃) 
260±5 
261 
× 
 
3 
焓值（GB/T19466.3-2006） 
Enthalpy (J/g) 
/ 
46.8 
47.4 
× 
 
4 
灰分（GB/T9345.1-2008） 
Ash content (%) 
30±2 
30.3 
× 
 
II 
新件 
 
 
1 
红外（GB/T6040-2002） 
Infrared Spectroscopy 
PA66 
PA66 
× 
 
2 
熔点（GB/T19466.3-2006） 
Melting point (℃) 
260±5 
261 
× 
 
3 
焓值（GB/T19466.3-2006） 
Enthalpy (J/g) 
/ 
52.4 
52.7 
× 
 
4 
灰分（GB/T9345.1-2008） 
Ash content (%) 
30±2 
30.2 
× 
 
III 
粒料 
 
 
1 
红外（GB/T6040-2002） 
Infrared Spectroscopy 
PA66 
PA66 
× 
 
2 
熔点（GB/T19466.3-2006） 
Melting point (℃) 
260±5 
262 
× 
 
3 
焓值（GB/T19466.3-2006） 
Enthalpy (J/g) 
/ 
51.8 
52.2 
× 
 
4 
灰分（GB/T9345.1-2008） 
Ash content (%) 
30±2 
29.2 
× 
 


 
上海汽车中心实验室
(QA Lab) 
中国·上海·嘉定区安研路201 号 
邮编. 201804 
No. 201 Anyan Road, Jiading District,  
Shanghai, China. 
Post code :200433 
报告编号：Report number 
SCL-S-12-0081M 
委托者Requestor：SQE 华睿 
送样日期Deliver date：2012.04.05 
报告日期Report date：2012.05.15 
第 3 页 共 5 页 
Page 3 of 5  
 
上海汽车 
SAIC Motor 
Ⅳ. 宏观分析 Macroscopic observation 
 
失效件断口如图2，3 所示，散热器主体上的断口上发现多处呈圆润颗粒状，对应断裂部分的断
口呈凹坑状。说明失效件注塑工艺不良，断口位置原材料没有很好的熔合，这将导致此处材料强度
降低。 
从断裂部分的断口可以判断断裂起始于左侧较光滑处（见图3），此处由于注塑不佳，强度较低，
受外力导致脆断开裂。后受振动裂纹逐步扩展，断口呈起伏不平的台阶状，直至完全断裂，断裂方
向如图所示。 
 
图2 失效件断口（散热器主体） 
Fig. 2 Fracture of failure part 
 
图3 失效件断口（断裂部分） 
Fig. 3 Fracture of failure part 
 
 
 
 
 


 
上海汽车中心实验室
(QA Lab) 
中国·上海·嘉定区安研路201 号 
邮编. 201804 
No. 201 Anyan Road, Jiading District,  
Shanghai, China. 
Post code :200433 
报告编号：Report number 
SCL-S-12-0081M 
委托者Requestor：SQE 华睿 
送样日期Deliver date：2012.04.05 
报告日期Report date：2012.05.15 
第 4 页 共 5 页 
Page 4 of 5  
 
上海汽车 
SAIC Motor 
 
    从整车工况来看，失效空调支架的一端橡胶垫先发生失效（见图4），使得另一侧支架受到侧向
力，从而导致其断裂。这是导致失效的主要原因。 
 
图4 橡胶垫 
Fig. 4 Rubber insert 
 
    将失效件断裂部分剖开，并冷镶、打磨后，观察其内部金相（见图5）。失效件材料内部无明显
缺陷，仅存在少量直径在0.1mm 左右的孔洞。 
  
图5 失效件截面一 
Fig. 5 Section of failure part I 
 


 
上海汽车中心实验室
(QA Lab) 
中国·上海·嘉定区安研路201 号 
邮编. 201804 
No. 201 Anyan Road, Jiading District,  
Shanghai, China. 
Post code :200433 
报告编号：Report number 
SCL-S-12-0081M 
委托者Requestor：SQE 华睿 
送样日期Deliver date：2012.04.05 
报告日期Report date：2012.05.15 
第 5 页 共 5 页 
Page 5 of 5  
 
上海汽车 
SAIC Motor 
    将新件支架圆柱剖开，并冷镶，观察其内部金相。失效件材料内部存在大量孔洞（见图6），最
大孔洞为1.35×0.90mm。建议优化注塑工艺，尽可能减小和减少内部孔洞。 
 
图6 失效件截面二 
Fig. 6 Section of failure part II 
 
    将图6 所示零件切片，以偏光显微镜观察其左侧转角处（见图7）。转角处无明显工艺缺陷。 
 
图7 失效件截面三 
Fig. 7 Section of failure part III

File: 材料工程师/SCL-S-12-0082M NLE 裙架.pdf.md
# SCL-S-12-0082M NLE 裙架.pdf

 
上海汽车中心实验室 
中国·上海·嘉定区安研路201 号 
邮编. 201804 
 
SAIC Central Laboratory 
201 Anhong rd, Anting, Shanghai, China 
报告编号 
Report number 
 
SCL-S-12-0082M 
委托者: 发动机 沈一斌 
Request person, dept： 
委托编号: / 
Request number: 
送样日期: 2012.03.27 
Request date:  
报告日期: 2012.04.06 
Report date：  
第1页共3页 
 
分发: 
Distribution 
发动机：沈一斌；  
检验者Author 
邵 百 明 
审核Auditor 
Liz Greasley 
批准Approver 
 
日期Date 
2012.04.06 
日期Date 
2012.04.06 
日期Date 
 
SMPV-0.2.3-002-QA -F01 
上海汽车 
SAIC Motor 
零件号Part number 
30026263 
 零件名称 
Part name 
NLE 裙架 
NLE bedplate 
图纸日期Drawing date 
/ 
零件生产日期Part production date 
/ 
 供货商 
Supplier 
上海万泰(毛坯)/长沙熙迈（机加工） 
Shanghai wantai（roughcast）/Changsha Ximai(machining) 
车型/项目Car type/project 
NLE 2.0NA 
阶段性报告 Interim report                结论性报告 Conclusion report          
 
Ⅰ.任务描述 Task description 
实验室受委托对进行NLE 裙架的失效原因分析，失效零件具体信息如下： 
As requested, QA lab has analyzed the failure of NLE bedplate. The information of the failed part is as following： 
零件信息：Part information 
零件名称 
Part name 
NLE 裙架 
NLE bedplate 
车制造日期 
Vehicle production date 
/ 
VIN 码 
VIN 
/ 
销售日期 
Sale date 
/ 
测试时间 
Test time 
16h（要求约130h） 
维修站名称 
Sale agent 
/ 
失效模式描述 
Failure circumstance  
在发动机极限转速测试中，裙架上三元催化器搭子出现断裂；During the top speed test, the tightening 
point of the NEL bedplate for catalyst implement was broken. 
原材料信息：Raw material information 
原材料及牌号 
Raw material specification 
AlSi9Cu3 
原材料厂商 
Raw material producer 
/ 
散件供应商 
Component supplier 
/ 
金属热处理状态 
Metal heat treatment state 
/ 
失效零件见图1：The failed part is shown in figure 1.  
 
Ⅱ. 结论与建议 Conclusions and Suggestions 
 
结论Conclusions： 
（1） 搭子是由于过载而断裂的。The tightening point was broken because of overload. 
（2） 螺纹存在缺陷，但是基于来样无法确定其产生的原因。 The screw thread has some abnormality, but the reason 
is not clear based on the sample. 
（3）组织和硬度正常。The microstructure and hardness are normal. 
 
建议Suggestions： 
（1）DRE 应对其它部分的螺纹进行检查，并确认缺陷产生的原因。DRE should check other screw thread from the 
other parts and find out the reason. 
（2）校核设计强度。 Check the design strength. 


 
上海汽车中心实验室 
中国·上海·嘉定区安研路201 号 
邮编. 201804 
 
SAIC QA Laboratory 
201 Anhong rd, Anting, Shanghai 
报告编号 
Report number 
 
SCL-S-12-0082M 
委托者: 发动机 沈一斌 
Request person, dept： 
委托编号:  /  
Request number: 
送样日期: 2012.03.27 
Request date:  
报告日期: 2012.04.06 
Report date：  
第2页共3页 
 
SMPV-0.2.3-002-QA -F01 
上海汽车 
SAIC Motor 
III. 测试结果与分析 Test Results and Analysis  
   收到的来样如图1 所示。从宏观的断口上可以看出： 
 
断裂面上的一部分区域呈现人字形的纹路；这是一种快速断裂的特征。 
 
另一部分起伏不平，无疲劳特征；隐约可以看出人字形的纹路，也是一种过载断口。 
    由此可见，搭子是由于过载而断裂的。 
 
 
图1 收到的来样 
 
内螺纹存在一些异常，如图2 所示。基于所获得的样品，还不能明确判断产生的原因是由于螺纹加工
还是装配。 
 
 
 
图2 内螺纹缺陷 
 
 
裂纹扩 
展方向 


 
上海汽车中心实验室 
中国·上海·嘉定区安研路201 号 
邮编. 201804 
 
SAIC QA Laboratory 
201 Anhong rd, Anting, Shanghai 
报告编号 
Report number 
 
SCL-S-12-0082M 
委托者: 发动机 沈一斌 
Request person, dept： 
委托编号:  /  
Request number: 
送样日期: 2012.03.27 
Request date:  
报告日期: 2012.04.06 
Report date：  
第3页共3页 
 
SMPV-0.2.3-002-QA -F01 
上海汽车 
SAIC Motor 
     材料的检测结果如下表1 所示。组织和硬度正常。 
 
表1 材料检测结果 
序号 
No. 
试验项目 
Test item 
额定值 
Requirement 
测试结果 
Test Result 
评价evaluation 
合格 
ok 
不合格 
not ok 
1 
AlSi9Cu3 组织 
microstructure 
变质 
正常（见图3） 
× 
 
2 
硬度2 
Hardness 
HB: 105-125 
HB2.5/62.5: 
108.1,110.6,105.8 
X 
 
   
 
图3 变质正常

File: 材料工程师/SCL-S-12-0083M IP22 溢流管.pdf.md
# SCL-S-12-0083M IP22 溢流管.pdf

 
上海汽车中心实验室 
中国·上海·嘉定区安研路201 号 
邮编. 201804 
 
SAIC Central Laboratory 
201 Anhong rd, Anting, Shanghai, China 
报告编号 
Report number 
 
SCL-S-12-0083M 
委托者: SQE 周袁东 
Request person, dept： 
委托编号: / 
Request number: 
送样日期: 2012.04.05 
Request date:  
报告日期: 2012.04.19 
Report date：  
第1页共6页 
 
分发: 
Distribution 
SQE: 周袁东 
检验者Author 
邵 百 明 
审核Auditor 
 
批准Approver 
 
日期Date 
2012.4.19 
日期Date 
 
日期Date 
 
SMPV-0.2.3-002-QA -F01 
上海汽车 
SAIC Motor 
零件号Part number 
30031624 
 零件名称 
Part name 
发动机溢流管 
Host engine bieed 
图纸日期Drawing date 
/ 
零件生产日期Part production date 
/ 
 供货商 
Supplier 
无锡二橡胶 
车型/项目Car type/project 
IP22  
阶段性报告 Interim report                结论性报告 Conclusion report          
 
Ⅰ.任务描述 Task description 
实验室受委托对发动机溢流管进行失效原因分析，失效零件具体信息如下： 
As requested, QA lab has analyzed the failure of host engine bieed. The information of the failed part is as following： 
零件信息：Part information 
零件名称 
Part name 
发动机溢流管 
Host engine bieed 
车制造日期 
Vehicle production date 
/ 
VIN 码 
VIN 
/ 
销售日期 
Sale date 
/ 
车辆里程数 
Car mileage 
28000 公里 
维修站名称 
Sale agent 
达州品信  
失效模式描述 
Failure circumstance  
G5+路试中，发动机溢流管支架断裂。During the G5+ test, the bracket of the host engine bieed was broken. 
原材料信息：Raw material information 
原材料及牌号 
Raw material specification 
6063  
原材料厂商 
Raw material producer 
/ 
散件供应商 
Component supplier 
/ 
金属热处理状态 
Metal heat treatment state 
T4 
失效零件见图1：The failed part is shown in figure 1.  
 
Ⅱ. 结论与建议 Conclusions and Suggestions 
 
结论Conclusions： 
（1）支架是由于多源疲劳而断裂的。The bracket is failed because of multi-orgin fatigue. 
（2）支架表面出现过烧，降低了材料强度，对疲劳寿命产生不利的影响。The surface material of the bracket was over 
burnt，which reduced the strength and harmed the fatigue life. 
（3）材料不符合技术要求，但是这不是导致失效的根本原因。The material doesn’t meet the requirement, but this 
can’t lead the failure. 
 
建议Suggestions： 
（1）控制工艺，避免过烧。Control the process well and avoid over burning. 
（2）在图纸中规定材料及其性能要求。Refine the material and the requirement in the drawing. 
（3）校核支架的承载能力。Check the load ability of the bracket.


 
上海汽车中心实验室 
中国·上海·嘉定区安研路201 号 
邮编. 201804 
 
SAIC QA Laboratory 
201 Anhong rd, Anting, Shanghai 
报告编号 
Report number 
 
SCL-S-12-0083M 
委托者: SQE 周袁东 
Request person, dept： 
委托编号:  /  
Request number: 
送样日期: 2012.04.05 
Request date:  
报告日期: 2012.04.19 
Report date：  
第2页共6页 
 
SMPV-0.2.3-002-QA -F01 
上海汽车 
SAIC Motor 
III. 测试结果与分析 Test Results and Analysis  
（1）失效产品 Failed Parts 
失效产品如图1 所示。断裂于焊指处，此处也是形状过渡的区域；应力较其它区域大。 
 
 
 
 
 
 
 
图1 失效产品 
 
（2）断口分析 Fracture Surface Analysis 
断口形貌如图2 所示。从宏观断口上可以看到明显的疲劳台阶，红色箭头所示；表明其是一种多源疲
劳。最后的瞬断区非常小，表明其承受的载荷并不是很大。 
 
 
(a) 宏观断口 
 
 
 
裂纹源区 
扩展区 
焊缝接触的表面 


 
上海汽车中心实验室 
中国·上海·嘉定区安研路201 号 
邮编. 201804 
 
SAIC QA Laboratory 
201 Anhong rd, Anting, Shanghai 
报告编号 
Report number 
 
SCL-S-12-0083M 
委托者: SQE 周袁东 
Request person, dept： 
委托编号:  /  
Request number: 
送样日期: 2012.04.05 
Request date:  
报告日期: 2012.04.19 
Report date：  
第3页共6页 
 
SMPV-0.2.3-002-QA -F01 
上海汽车 
SAIC Motor 
 
（b）裂纹源区 细小的疲劳辉纹 
 
 
(c) 扩展区 粗大的疲劳辉纹+二次裂纹 
 图2 断口分析 
 
 


 
上海汽车中心实验室 
中国·上海·嘉定区安研路201 号 
邮编. 201804 
 
SAIC QA Laboratory 
201 Anhong rd, Anting, Shanghai 
报告编号 
Report number 
 
SCL-S-12-0083M 
委托者: SQE 周袁东 
Request person, dept： 
委托编号:  /  
Request number: 
送样日期: 2012.04.05 
Request date:  
报告日期: 2012.04.19 
Report date：  
第4页共6页 
 
SMPV-0.2.3-002-QA -F01 
上海汽车 
SAIC Motor 
（3）微观组织Microstructure Test 
     微观组织如图3 所示。从金相可以看出，板材的表面组织出现过烧。过烧后，晶间结合力变差。在承载中，
容易出现表面裂纹，从而成为初始的疲劳源，降低疲劳寿命。 
     管材表面组织，未见过烧现象，如图4 所示。 
 
 
（a）金相试样 
  
 
（b）断裂处                                 （b）表面组织过烧 
表面组织过烧 
表面组织过烧 
支架区域2 
支架区域1 
管材区域1 
管材区域2 


 
上海汽车中心实验室 
中国·上海·嘉定区安研路201 号 
邮编. 201804 
 
SAIC QA Laboratory 
201 Anhong rd, Anting, Shanghai 
报告编号 
Report number 
 
SCL-S-12-0083M 
委托者: SQE 周袁东 
Request person, dept： 
委托编号:  /  
Request number: 
送样日期: 2012.04.05 
Request date:  
报告日期: 2012.04.19 
Report date：  
第5页共6页 
 
SMPV-0.2.3-002-QA -F01 
上海汽车 
SAIC Motor 
 
（d）远离焊缝处表面过烧 
图3 金相检验 
 
 
图4 管材组织 未出现过烧 
 
（4）成分和硬度 Chemical composition and Hardness 
     材料的成分测结果如下表1 所示。不符合材料6063 的成分要求，但是完全符合5052 的成分要求，因此该
支架所使用的材料不是6063 而是5052。 
这两种材料的强化机理不同。5052 主要通过形变强化；6063 通过热处理强化。受到焊接温度的影响后，5053
的强度会出现降低。 
    管材为6063 T4 状态，与支架要求的材料及其状态完全相同。对比硬度测试结果，可以发现：管材的硬度高
于支架的硬度，因此焊接后6063 管材的强度高于支架的强度。但是从硬度的数值来看，如果不考虑过烧的影响，
其强度可以达到或接近6063 的要求。 
      
 
 
 


 
上海汽车中心实验室 
中国·上海·嘉定区安研路201 号 
邮编. 201804 
 
SAIC QA Laboratory 
201 Anhong rd, Anting, Shanghai 
报告编号 
Report number 
 
SCL-S-12-0083M 
委托者: SQE 周袁东 
Request person, dept： 
委托编号:  /  
Request number: 
送样日期: 2012.04.05 
Request date:  
报告日期: 2012.04.19 
Report date：  
第6页共6页 
 
SMPV-0.2.3-002-QA -F01 
上海汽车 
SAIC Motor 
表1 成分和硬度检测结果 
 
序号 
No. 
试验项目 
Test item 
额定值 
Requirement 
测试结果 
Test Result 
评价evaluation 
合格 
ok 
不合格 
not ok 
1 
成分
1   
Chemical 
components 
6063  
(GB/t 3190-2008) 
  
  
  
  
  
Si: 0.20-0.6 
0.096 
X 
  
  
Fe: ≤ 0.35 
0.356 
X 
  
  
Cu: ≤0.10 
0.009 
X 
  
  
Mn: ≤ 0.10 
0.098 
X 
  
  
Mg: 0.45-0.9 
2.58 
X 
Cr: ≤ 0.10 
0.214 
X 
Zn: ≤ 0.10 
0.007 
X 
Ti: ≤ 0.10 
0.013 
X 
2 
硬度 
Hardness 
 
支架 
区域1 
HBS
3:52;52;53 
（HV1：58,59,60） 
/ 
 
 
 
 
支架 
区域2 
HBS
3:52;52;52 
（HV1：58,58,58） 
/ 
 
 
 
典型值：50HBW
2 
管材 
区域1 
HBS
3:68;65;68 
（HV1：78,75,78） 
X 
 
 
 
典型值：50HBW
2 
管材 
区域2 
HBS
3:72;72;73 
（HV1：82,83,84） 
X 
 
      说明：1）成分测试委托机动车检测中心完成；报告编号为：CW1210242H000。 
            2）依据 EN DIN 755-2-2008 换算。 
            3）依据ASTM E 140-2007 换算。

File: 材料工程师/SCL-S-12-0085M AP11 后桥 .pdf.md
# SCL-S-12-0085M AP11 后桥 .pdf

 
上海汽车中心实验室 
中国·上海·嘉定区安研路201 号 
邮编. 201804 
 
SAIC Central Laboratory 
201 Anhong rd, Anting, Shanghai, China 
报告编号 
Report number 
 
SCL-S-12-0085M 
委托者: 质量分析科 张少波 
Request person, dept： 
委托编号: / 
Request number: 
送样日期: 2012.04.11 
Request date:  
报告日期: 2012.04.18 
Report date：  
第1页共5页 
 
分发: 
Distribution 
质量分析科:张少波；  
检验者Author 
邵百明 
审核Auditor 
 
批准Approver 
 
日期Date 
2012.04.19 
日期Date 
 
日期Date 
 
SMPV-0.2.3-002-QA -F01 
上海汽车 
SAIC Motor 
零件号Part number 
50016231 
 零件名称 
Part name 
扭转梁 
Rear torsion beam 
图纸日期Drawing date 
2009.11.30 
零件生产日期Part production date 
/ 
 供货商 
Supplier 
SHAC 
车型/项目Car type/project 
AP11 
阶段性报告 Interim report                结论性报告 Conclusion report          
 
Ⅰ.任务描述 Task description 
实验室受委托对扭转梁进行失效原因分析，失效零件具体信息如下： 
As requested, QA lab has analyzed the failure of rear torsion beam. The information of the failed part is as following： 
零件信息：Part information 
零件名称 
Part name 
扭转梁 
Rear torsion beam 
车制造日期 
Vehicle production date 
/ 
VIN 码 
VIN 
LSJA16E35AG020288 
销售日期 
Sale date 
/ 
车辆里程数 
Car mileage 
25812 公里 km 
维修站名称 
Sale agent 
周口亿缘  
失效模式描述 
Failure circumstance  
扭转梁下支撑板开裂。The reinforcement parts were cracked. 
原材料信息：Raw material information 
原材料及牌号 
Raw material specification 
SAPH440（t=4.0mm） 
原材料厂商 
Raw material producer 
/ 
散件供应商 
Component supplier 
/ 
金属热处理状态 
Metal heat treatment state 
/ 
失效零件见图1：The failed part is shown in figure 1.  
 
Ⅱ. 结论与建议 Conclusions and Suggestions 
 
结论Conclusions： 
1. 失效后桥为非正常件；主裂纹处有焊接修补的痕迹。 The failed part is an abnormal part； the main crack region 
was reworked by welding. 
 
建议Suggestions： 
1. 查找该后桥的来源。Find the source of the part. 


 
上海汽车中心实验室 
中国·上海·嘉定区安研路201 号 
邮编. 201804 
 
SAIC QA Laboratory 
201 Anhong rd, Anting, Shanghai 
报告编号 
Report number 
 
SCL-S-12-0085M 
委托者: 质量分析科 张少波 
Request person, dept： 
委托编号:  /  
Request number: 
送样日期: 2012.04.11 
Request date:  
报告日期: 2012.04.19 
Report date：  
第2页共5页 
 
SMPV-0.2.3-002-QA -F01 
上海汽车 
SAIC Motor 
III. 调查结果 Investigation Results  
   试验室收到的失效产品如图1 所示。扭转梁内加强板出现开裂；并且一侧内加强板裂纹与横梁的裂纹
相连接。有可能是内加强板的裂纹扩展到横梁上所致。 
 
 
 
 
图1 后桥失效情况 
 
     从开裂处取样，并对所取样品进行酒精清洗。发现主裂纹处一面的“油漆”被清洗掉，露出打磨的痕
迹；另一面，表面锈蚀，油漆有被高温烘烤的特征。 
     取样对表面凸起物进行检查，其形貌如下图3 所示。由图可见，主裂纹的表面是一层焊缝，其凸起物
是由于焊接造成的。一切现象表明，此后桥开裂后，经过了焊接，打磨和喷漆。 
    另一侧断口，如图4 所示。已锈蚀，但是从宏观上可以看出，其裂纹起始于加强板内侧棱边处。该裂
纹有可能是另一侧开裂所致。 
    对后桥其它部位进行检查，同样发现多处疑点，分别如下图5-图8 所示。 
上述种种迹象表明：此后桥为非正常产品，事先有裂纹，经过了补焊接。 
开裂处有
凸起 
主裂纹 
次裂纹 


 
上海汽车中心实验室 
中国·上海·嘉定区安研路201 号 
邮编. 201804 
 
SAIC QA Laboratory 
201 Anhong rd, Anting, Shanghai 
报告编号 
Report number 
 
SCL-S-12-0085M 
委托者: 质量分析科 张少波 
Request person, dept： 
委托编号:  /  
Request number: 
送样日期: 2012.04.11 
Request date:  
报告日期: 2012.04.19 
Report date：  
第3页共5页 
 
SMPV-0.2.3-002-QA -F01 
上海汽车 
SAIC Motor 
 
图2 主裂纹 
 
 
图3 主裂纹处 
 
 
图4 次裂纹断口 
 
 
裂纹起始
点 


 
上海汽车中心实验室 
中国·上海·嘉定区安研路201 号 
邮编. 201804 
 
SAIC QA Laboratory 
201 Anhong rd, Anting, Shanghai 
报告编号 
Report number 
 
SCL-S-12-0085M 
委托者: 质量分析科 张少波 
Request person, dept： 
委托编号:  /  
Request number: 
送样日期: 2012.04.11 
Request date:  
报告日期: 2012.04.19 
Report date：  
第4页共5页 
 
SMPV-0.2.3-002-QA -F01 
上海汽车 
SAIC Motor 
 
图5 白色的物质 疑似台架测试中使用的反差剂或探伤剂 
 
 
图5 横梁  激光或线切割落料；大颗粒喷丸 
正常供货状态：纵剪；小颗粒喷丸 
 
 
 
(a) 开发阶段的衬套                        （b）正常供货使用的衬套 
图6  衬套 
 
 


 
上海汽车中心实验室 
中国·上海·嘉定区安研路201 号 
邮编. 201804 
 
SAIC QA Laboratory 
201 Anhong rd, Anting, Shanghai 
报告编号 
Report number 
 
SCL-S-12-0085M 
委托者: 质量分析科 张少波 
Request person, dept： 
委托编号:  /  
Request number: 
送样日期: 2012.04.11 
Request date:  
报告日期: 2012.04.19 
Report date：  
第5页共5页 
 
SMPV-0.2.3-002-QA -F01 
上海汽车 
SAIC Motor 
 
图7 白色的物质 疑似标识用的喷漆 
 
图8 横梁和管子的焊缝  焊缝不合格
