Repository: kujaxr/obsidian-vault

File: 材料工程师/SCL-S-12-0086M IP21 后减震器.pdf.md
# SCL-S-12-0086M IP21 后减震器.pdf

 
上海汽车中心实验室 
中国·上海·嘉定区安研路201 号 
邮编. 201804 
 
SAIC Central Laboratory 
201 Anhong rd, Anting, Shanghai, China 
报告编号 
Report number 
 
SCL-S-12-0086M 
委托者: 质量分析科 张少波 
Request person, dept： 
委托编号: / 
Request number: 
送样日期: 2012.04.11 
Request date:  
报告日期: 2012.04.27 
Report date：  
第1页共5页 
 
分发: 
Distribution 
质量分析科 张少波 
检验者Author 
邵 百 明 
审核Auditor 
Liz Greasley 
批准Approver 
 
日期Date 
2012.04.27 
日期Date 
2012.04.27 
日期Date 
 
SMPV-0.2.3-002-QA -F01 
上海汽车 
SAIC Motor 
零件号Part number 
30000187 
 零件名称 
Part name 
后减振器总成 
Damper ASSY-RR SUSP 
图纸日期Drawing date 
/ 
零件生产日期Part production date 
/ 
 供货商 
Supplier 
淅川减振器厂 
车型/项目Car type/project 
IP21 
阶段性报告 Interim report                结论性报告 Conclusion report          
 
Ⅰ.任务描述 Task description 
实验室受委托对后减振器活塞杆断裂的原因进行分析，失效零件具体信息如下： 
As requested, QA lab has analyzed the piston bar break of the rear damper assembly. The information of the failed part is 
as following： 
零件信息：Part information 
零件名称 
Part name 
后减振器总成 
Damper ASSY-RR SUSP 
车制造日期 
Vehicle production date 
/ 
VIN 码 
VIN 
LSJW26H32BS073804 
销售日期 
Sale date 
/ 
车辆里程数 
Car mileage 
11457 公里 
维修站名称 
Sale agent 
雅安瑞孚 
失效模式描述 
Failure circumstance  
后减振器活塞杆断裂。The piston bar of the damper was broken. 
原材料信息：Raw material information 
原材料及牌号 
Raw material specification 
45# 
原材料厂商 
Raw material producer 
/ 
散件供应商 
Component supplier 
/ 
金属热处理状态 
Metal heat treatment state 
冷拉+感应淬火 
失效零件见图1：The failed part is shown in figure 1.  
 
Ⅱ. 结论与建议 Conclusions and Suggestions 
 
结论Conclusions： 
（1）减振器活塞杆是由于过载而断裂的。The piston bar of the damper failed because of overload. 
（2）材料的成分和组织符合要求。The chemical composition and microstructure meet the requirements. 
（3）镀铬层硬度和表面硬度符合技术要求。The Cr layer hardness and surface hardness meet the requirements. 
（4）材料的基体硬度偏高一点，但不会导致零件失效。The hardness of the matrix is a little higher than the 
requirement, but this can’t cause the part failure. 
（5）淬硬层深度不符合要求，但这不会导致产品失效。The hardening depth does not meet the requirement, but this 
can’t lead the failure. 
 
建议Suggestions： 
（1）售后服务的工程师和客户联系，了解其使用情况。Request the engineer for after service connect to the customer 
and get the use condition. 
（2）控制工艺，保证淬硬层深度满足技术要求。Control the process and assure the hardening depth meets the 
requirement. 


 
上海汽车中心实验室 
中国·上海·嘉定区安研路201 号 
邮编. 201804 
 
SAIC QA Laboratory 
201 Anhong rd, Anting, Shanghai 
报告编号 
Report number 
 
SCL-S-12-0086M 
委托者: 质量分析科 张少波 
Request person, dept： 
委托编号:  /  
Request number: 
送样日期: 2012.04.11 
Request date:  
报告日期: 2012.04.27 
Report date：  
第2页共5页 
 
SMPV-0.2.3-002-QA -F01 
上海汽车 
SAIC Motor 
III. 测试结果与分析 Test Results and Analysis  
（1）失效产品 Failed Parts 
     失效的零件如图1 所示。活塞杆断裂于中间区域；该区域是零件失稳后的应力较大的区域。 
 
 
 
 
 
 
 
 
 
 
（a）收到的样品状态 
 
 
（b）断裂于活塞杆的中间区域 
图1 失效的零件 
 
（2）断口分析 Fracture Analysis 
     断口的形貌如图2 所示。宏观上看，整个断裂面起伏不平，无疲劳特征；从扫描电镜的微观检测来看，
断裂形式为解理+韧性断裂。由于过载所致。 
 
 
有弯曲，无其它损伤；无法辨别是失效
前还是失效后造成的。 
失效
后造
成总
成端
部受
损。 


 
上海汽车中心实验室 
中国·上海·嘉定区安研路201 号 
邮编. 201804 
 
SAIC QA Laboratory 
201 Anhong rd, Anting, Shanghai 
报告编号 
Report number 
 
SCL-S-12-0086M 
委托者: 质量分析科 张少波 
Request person, dept： 
委托编号:  /  
Request number: 
送样日期: 2012.04.11 
Request date:  
报告日期: 2012.04.27 
Report date：  
第3页共5页 
 
SMPV-0.2.3-002-QA -F01 
上海汽车 
SAIC Motor 
 
图2 宏观断口 
 
 
图3  区域1 微观断口 解理+韧窝 
区域1 
区域2 


 
上海汽车中心实验室 
中国·上海·嘉定区安研路201 号 
邮编. 201804 
 
SAIC QA Laboratory 
201 Anhong rd, Anting, Shanghai 
报告编号 
Report number 
 
SCL-S-12-0086M 
委托者: 质量分析科 张少波 
Request person, dept： 
委托编号:  /  
Request number: 
送样日期: 2012.04.11 
Request date:  
报告日期: 2012.04.27 
Report date：  
第4页共5页 
 
SMPV-0.2.3-002-QA -F01 
上海汽车 
SAIC Motor 
 
图4  区域2 微观断口 解理+韧窝 
 
（3）材料检验Material Test 
     材料的检测结果如表1 所示。 
表1 材料检测 
序号 
No. 
试验项目 
Test item 
额定值 
Requirement 
测试结果 
Test Result 
评价evaluation 
合格 
ok 
不合格 
not ok 
1 
成分1 
45# GB/T 699 
 
 
 
 
C:0.42-0.50 
0.465 
× 
Si:0.17-0.37 
0.336 
× 
Mn:0.50-0.80 
0.703 
× 
S:≤0.035 
0.010 
× 
P: ≤0.035 
0.011 
× 
Cr: ≤0.25 
0.145 
× 
Ni: ≤0.30 
0.049 
× 
Cu: ≤0.25 
0.104 
× 
2 
组织 
芯部 
珠光体+铁素体（见图5（a）） 
× 
  
3  
淬硬层深度2 
0.60-0.90 
0.45mm（见图5（b）） 
× 
4  
基体硬度 
HBW:≤255 
HBW2.5/187.5: 261,256,266 
× 
5 
镀层硬度 
HV900-1200 
HV0.01: 940,940,989 
× 
6 
表面硬度 
HV:≥520 
HV5: 839,844,824 
× 
  说明：1）成分测试委托机动车检测中心完成，报告编号：CW1210303H000。 
        2）采用金相法测试获得。 


 
上海汽车中心实验室 
中国·上海·嘉定区安研路201 号 
邮编. 201804 
 
SAIC QA Laboratory 
201 Anhong rd, Anting, Shanghai 
报告编号 
Report number 
 
SCL-S-12-0086M 
委托者: 质量分析科 张少波 
Request person, dept： 
委托编号:  /  
Request number: 
送样日期: 2012.04.11 
Request date:  
报告日期: 2012.04.27 
Report date：  
第5页共5页 
 
SMPV-0.2.3-002-QA -F01 
上海汽车 
SAIC Motor 
 
 
（a）基体组织 珠光体+铁素体 
 
（b）表面组织 
图5 活塞杆组织

File: 材料工程师/SCL-S-12-0087M AP11 转向机隔热板.pdf.md
# SCL-S-12-0087M AP11 转向机隔热板.pdf

 
上海汽车中心实验室 
SAIC Center Lab 
中国·上海·嘉定区安研路201 号 
邮编. 201804 
No 201 Anyan road, Jiading, Shanghai China 
Post code 201804 
报告编号 
Report number 
 
SCL-S-12-0087 
委托者: TC 王强 
Request person, dept： 
委托编号: / 
Request number: 
送样日期:  2012.04.12 
Request date:  
报告日期:  2012.04.17 
Report date：  
第1页共4页 
 
SMPV-0.2.3-002-QA -F01 
上海汽车 
SAIC Motor 
零件号 
Part number 
50015834 
 零件名称 
Part  name 
转向机隔热罩 
HEAT SHIELD-STEERING 
图纸日期 
Drawing date  
2009.2.20 
零件生产日期 
Production date 
/ 
 供货商 
Supplier 
上海宏昌 
SHANGHAI HONGCHANG 
车型/项目 
Car type/project 
AP11 
 
阶段性报告 Interim report                结论性报告 Conclusion report 
 
Ⅰ.任务描述 Task description 
实验室受委托对转向机隔热罩进行失效原因分析，失效零件具体信息如下： 
As requested, SCL lab has analyzed the failure of the HEAT SHIELD-STEERING . The background information of 
the failed part is as following： 
零件信息：Part information 
零件名称 
Part name 
转向机隔热罩 
HEAT SHIELD-STEERING  
制造日期 
Production date 
/ 
VIN 码 
VIN 
LSJA14E31BG99009 
销售日期 
Sale date 
/                             
车辆里程数 
Car mileage 
43328 km 
维修站名称 
Sale agent 
/ 
失效模式描述 
Failure circumstance description 
2012-3-25 上午，AP12-G5+试验车A11HOV002 试验完成之后在上海进行拆解时发现：
转向机上排气管隔热板焊点开裂;裂纹长约：13mm。2012-3-25, AP12-G5+ test vehicle 
A11HOV002, SHIELD-S/GR HT was found cracked, at vehicle tear down.   
原材料信息：Raw material information 
原材料及牌号 
Raw material specification 
SAIE  JIS G3314 
原材料厂商 
Raw material producer 
新日铁 
散件供应商 
Component supplier 
/ 
金属热处理状态 
Metal heat treatment state 
/ 
 
Ⅱ. 结论与建议 Conclusions and suggestions 
 
结论Conclusions： 
1、 裂纹属双向歪曲疲劳断裂。 The crack failed through reverse bending fatigue. 
2、 材料性能符合该材料的技术要求。  The material properties meet the technical requirements.   
 
   建议 Suggestions：  
1、 校核该零件的受力情况及异常痕迹的原因。 Check the force on the part, and origin of abnormal marks. 
2 、检查使用情况. Check working condition.   
 
 
分发: 
Distribution 
TC 王强 
检验者Author 
白云岭 
审核Auditor 
 
批准Approver 
 
日期Date 
2012.4.17 
日期Date 
 
日期Date 
 
 


 
上海汽车中心实验室 
SAIC Center Lab 
中国·上海·嘉定区安研路201 号 
邮编. 201804 
No 201 Anyan road, Jiading, Shanghai China 
Post code 201804 
报告编号 
Report number 
 
SCL-S-12-0087 
委托者: TC 王强 
Request person, dept： 
委托编号: / 
Request number: 
送样日期:  2012.04.12 
Request date:  
报告日期:  2012.04.17 
Report date：  
第2页共4页 
 
SMPV-0.2.3-002-QA -F01 
上海汽车 
SAIC Motor 
III. 测试结果 Test Results  
1、失效件在总成中的装配位置，见图1。 
2、失效件宏观实物形貌，见图2；裂纹长度约14mm, 并伴有次生裂纹，见图3。 
3、失效件的隔热板有变形，在产生裂纹的焊点附近隔热板与支架有缝隙，内表面上有异常的痕迹，见图4 
4、实效焊点宏观形貌：无异常，见图5. 
 
 
图1  
 
 
图2                                    图3 
 
 
 
 
图4 
失效件 
正常件 
失效件 
正常件 
有缝
隙 
无
缝
隙
 
失效件 
异常
痕迹 


 
上海汽车中心实验室 
SAIC Center Lab 
中国·上海·嘉定区安研路201 号 
邮编. 201804 
No 201 Anyan road, Jiading, Shanghai China 
Post code 201804 
报告编号 
Report number 
 
SCL-S-12-0087 
委托者: TC 王强 
Request person, dept： 
委托编号: / 
Request number: 
送样日期:  2012.04.12 
Request date:  
报告日期:  2012.04.17 
Report date：  
第3页共4页 
 
SMPV-0.2.3-002-QA -F01 
上海汽车 
SAIC Motor 
  
 
图5  失效件焊点宏观形貌 
 
4、断口宏观形貌：典型的双向弯曲疲劳特征，裂纹源如黄色箭头所示，见图7。 
5、断口微观形貌：具有疲劳辉纹，见图6、图8。 
  
 
图6 
 
图7 
  
 
图8 


 
上海汽车中心实验室 
SAIC Center Lab 
中国·上海·嘉定区安研路201 号 
邮编. 201804 
No 201 Anyan road, Jiading, Shanghai China 
Post code 201804 
报告编号 
Report number 
 
SCL-S-12-0087 
委托者: TC 王强 
Request person, dept： 
委托编号: / 
Request number: 
送样日期:  2012.04.12 
Request date:  
报告日期:  2012.04.17 
Report date：  
第4页共4页 
 
SMPV-0.2.3-002-QA -F01 
上海汽车 
SAIC Motor 
6、理化检测： 
   经检测失效件与抽样件的硬度、金相组织，符合该种类钢种的技术要求。 
序号 
No. 
试验项目 
Test item 
额定值 
Requirement 
试验结果 
Test result 
评价 Evaluation 
合格 
qualified 
不合格 
unqualified 
失效件（Failure Part） 
1 
硬度/HV0.5 
/ 
89、90、89 
/ 
 
2 
镀层 
/ 
均匀（见图9） 
/ 
 
3 
金相组织 
/ 
铁素体（见图10） 
/ 
 
抽样件（Sampling Part） 
1 
硬度/HV0.5 
/ 
93、96、96 
/ 
 
2 
镀层 
/ 
均匀（见图11） 
/ 
 
3 
金相组织 
/ 
铁素体（见图12） 
/ 
 
 
 
 
图9                                     图10 
 
 
图11                                     图12

File: 材料工程师/SCL-S-12-0088M  正时齿轮.pdf.md
# SCL-S-12-0088M  正时齿轮.pdf

 
上海汽车中心实验室 
中国·上海·嘉定区安研路201 号 
邮编. 201804 
 
SAIC Central Laboratory 
201 Anhong rd, Anting, Shanghai, China 
报告编号 
Report number 
 
SCL-S-12-0088M 
委托者: SQE  徐建华 
Request person, dept： 
委托编号: SCL-S-12-0088M 
Request number: 
送样日期: 2012.4.12 
Request date:  
报告日期: 2012.5.25 
Report date：  
第1页共6页 
 
分发: 
Distribution 
SQE  徐建华 
检验者Author 
白云岭 
审核Auditor 
 
批准Approver 
 
日期Date 
2012.5.25 
日期Date 
 
日期Date 
 
SMPV-0.2.3-002-QA -F01 
上海汽车
SAIC Motor 
零件号Part number 
LHN100560 
 零件名称 
Part name 
正时齿轮 
Timing gear 
图纸日期Drawing date 
/ 
零件生产日期Part production date 
/ 
 供货商 
Supplier 
上海粉末冶金厂 
车型/项目Car type/project 
/ 
阶段性报告 Interim report                结论性报告 Conclusion report          
 
Ⅰ.任务描述 Task description 
实验室受委托对正时齿轮进行失效原因分析，失效零件具体信息如下：As requested, QA lab has analyzed the failure of Timing gear. 
The background information of the failed part is as below：       
零件信息：Part information 
零件名称 
Part name 
正时齿轮 
Timing gear 
制造日期 
Production date 
/ 
发动机号Engine number 
X040026011 
VIN  No. 
LRH18R2F9A0000331 
车辆里程数 
Car mileage 
4378 公里 (km)  
维修站名称 
Sale agent 
山东华泰 
失效模式描述 
Failure circumstance  
断裂。 
原材料信息：Raw material information 
原材料及牌号 
Raw material specification
FN-0205B-S1265  (Q/JQBH3-2004) 
原材料厂商 
Raw material producer 
/ 
散件供应商 
Component supplier 
/ 
金属热处理状态 
Metal heat treatment 
state 
/ 
失效零件见图1：The failed part is shown in figure 1.  
 
Ⅱ. 结论与建议 Conclusions and Suggestions 
 
结论Conclusions： 
1、 由于过载引起的断裂失效。断裂位置位于凸起的耳部，此部位是不能承受载荷的。失效断裂可能是由于
紧固螺栓的夹紧力松掉导致，因没有提供其他相关零件，这一点无法得到确认。 
The part failed due to overloading.  The failed lug is for location only, and is not able to carry any 
considerable load.  It’s possible the related bolt lost clamping load, but this cannot be confirmed since the 
parts were not received. 
2、 材料性能符合技术要求。 
The material properties meet the requirements. 
 
建议Suggestions： 
1、 分析失效件使用过程中的受力情况。 
To analysis the conditions during use of force for the part. 
2、 请提供所有相关零部件进行失效分析。 
Please provide all related parts for failure analysis. 
注：应委托者的申请
零件信息的部分内容进行了修改


 
上海汽车中心实验室 
中国·上海·嘉定区安研路201 号 
邮编. 201804 
 
SAIC QA Laboratory 
201 Anhong rd, Anting, Shanghai 
报告编号 
Report number 
 
SCL-S-12-0088M 
委托者: SQE  徐建华 
Request person, dept： 
委托编号: SCL-S-12-0088M 
Request number: 
送样日期: 2012.3.20 
Request date:  
报告日期: 2012.5.25 
Report date：  
第2页共6页 
 
SMPV-0.2.3-002-QA -F01 
上海汽车
SAIC Motor 
III. 调查结果 Investigation Results  
一、 断口分析： 
1、 失效件实物形貌，见图1。  
2、 断口宏观形貌：有明显的檫伤痕迹，见图2。 
3、 断口微观形貌：断口处无明显缺陷，断口形貌符合粉末冶金制品的端口形貌，见图3。 
4、 失效件在总成中的装配关系，如图4 所示。 
     
 
图1 实物形貌 
 
 
图2   断口宏观形貌：有明显的旋转擦伤痕迹 
  
  
 
图3 断口微观形貌：断口处无明显缺陷，断口形貌符合粉末冶金制品的过载断口形貌。 
 
失效件 
新零件 


 
上海汽车中心实验室 
中国·上海·嘉定区安研路201 号 
邮编. 201804 
 
SAIC QA Laboratory 
201 Anhong rd, Anting, Shanghai 
报告编号 
Report number 
 
SCL-S-12-0088M 
委托者: SQE  徐建华 
Request person, dept： 
委托编号: SCL-S-12-0088M 
Request number: 
送样日期: 2012.3.20 
Request date:  
报告日期: 2012.5.25 
Report date：  
第3页共6页 
 
SMPV-0.2.3-002-QA -F01 
上海汽车
SAIC Motor 
 
 
图4  零件装配关系示意图 
 
1、在失效件上取试样，进行化学成分、硬度、金相组织、密度等检测，结果如下：    
序号 
NO. 
试验项目 
Test item 
额定值 
Requirement 
试验结果 
Test result 
评价 Evaluation
合格 
OK 
不合格
Not 
OK 
 
1 
 
化学成份
/FN-0205B-S 
Q/JQBH3-2004 
 
 
 
C 
＜0.9 
0.58  
 1 
X 
 
Cu 
/ 
1.46  
 1 
/ 
 
Ni 
/ 
1.48  
 1 
/ 
 
Cu+Ni 
1-3 
2.94 
  
X 
 
2 
硬度 
≥100HB 
102、123、133 
X 
 
失效件


 
上海汽车中心实验室 
中国·上海·嘉定区安研路201 号 
邮编. 201804 
 
SAIC QA Laboratory 
201 Anhong rd, Anting, Shanghai 
报告编号 
Report number 
 
SCL-S-12-0088M 
委托者: SQE  徐建华 
Request person, dept： 
委托编号: SCL-S-12-0088M 
Request number: 
送样日期: 2012.3.20 
Request date:  
报告日期: 2012.5.25 
Report date：  
第4页共6页 
 
SMPV-0.2.3-002-QA -F01 
上海汽车
SAIC Motor 
序号 
NO. 
试验项目 
Test item 
额定值 
Requirement 
试验结果 
Test result 
评价 Evaluation
合格 
OK 
不合格
Not 
OK 
3 
密度 
6.8-7.2g/cm3 
6.94 
X 
 
4 
金相组织 
铁素体+珠光体+孔洞
铁素体+珠光体+孔洞  
(图5) 
X 
 
      1、数据来源于机动车检测中心，报告号为CW1210357H00 
 
 
图4  金相组织：铁素体+珠光体+孔洞 
 
 
 
 
 
 
 
 
 
 
 
 
 
 
 
 
 
 
 
 
 
 
 


 
上海汽车中心实验室 
中国·上海·嘉定区安研路201 号 
邮编. 201804 
 
SAIC QA Laboratory 
201 Anhong rd, Anting, Shanghai 
报告编号 
Report number 
 
SCL-S-12-0088M 
委托者: SQE  徐建华 
Request person, dept： 
委托编号: SCL-S-12-0088M 
Request number: 
送样日期: 2012.3.20 
Request date:  
报告日期: 2012.5.25 
Report date：  
第5页共6页 
 
SMPV-0.2.3-002-QA -F01 
上海汽车
SAIC Motor 
发件人: Hu RenQi 胡仁其  
发送时间: 2012 年5 月24 日 19:11 
收件人: Bai YunLing 白云岭 
抄送: Li Na 李娜 
主题: 答复: 报告修改申请 
 
同意修改，相关信息发给李娜，以统计！ 
 
发件人: Bai YunLing 白云岭  
发送时间: 2012 年5 月24 日 15:18 
收件人: Hu RenQi 胡仁其 
抄送: Liz Greasley 
主题: 报告修改申请 
 
胡工： 
1、 附件是批准方法的报告和实验委托书。 
2、 请审核是否修改报告。 
 
发件人: Xu JianHua 许建华-MA  
发送时间: 2012 年5 月24 日 15:03 
收件人: Bai YunLing 白云岭 
主题: 答复: 申诉意见: 山东华泰B11 发动机事宜，请分析 
 
白工： 
         该车辆正确信息如下，详见附件。 
         1、VIN 码：LRH18R2F9A0000331 
         2、发动机号码：X040026011 
         3、里程数：4378Km 
         4、维修站：山东华泰 
 
许建华 
Xu Jian Hua 
质量保证部 
临港发动机质量科 
上海汽车股份有限公司乘用车分公司 
地址：上海市南汇区泥城镇层林路上海汽车3号门发动机厂 
邮编：201306  
Tel: 021-51929746 
Mobile: 021-13621923078 
E-mail: xujianhua@saicmotor.com 
 
发件人: Xu JianHua 许建华-MA  


 
上海汽车中心实验室 
中国·上海·嘉定区安研路201 号 
邮编. 201804 
 
SAIC QA Laboratory 
201 Anhong rd, Anting, Shanghai 
报告编号 
Report number 
 
SCL-S-12-0088M 
委托者: SQE  徐建华 
Request person, dept： 
委托编号: SCL-S-12-0088M 
Request number: 
送样日期: 2012.3.20 
Request date:  
报告日期: 2012.5.25 
Report date：  
第6页共6页 
 
SMPV-0.2.3-002-QA -F01 
上海汽车
SAIC Motor 
发送时间: 2012 年5 月24 日 14:09 
收件人: Bai YunLing 白云岭 
主题: 转发: 申诉意见: 山东华泰B11 发动机事宜，请分析 
 
白工： 
         由于我的失误，提供了错误的车辆信息。报告中的发动机号码、里程数、维修站名称这类信息是否可以修
改？

File: 材料工程师/SCL-S-12-0089M ZP11 变速箱.pdf.md
# SCL-S-12-0089M ZP11 变速箱.pdf

 
上海汽车中心实验室 
中国·上海·嘉定区安研路201 号 
邮编. 201804 
 
SAIC Central Laboratory 
201 Anhong rd, Anting, Shanghai, China 
报告编号 
Report number 
 
SCL-S-12-0089M 
委托者: SQE 于意 
Request person, dept： 
委托编号: / 
Request number: 
送样日期: 2012.04.10 
Request date:  
报告日期: 2012.04.18 
Report date：  
第1页共10页 
 
分发: 
Distribution 
SQE 于意 
检验者Author 
邵 百 明 
审核Auditor 
付 玉 生 
批准Approver 
 
日期Date 
2012.04.18 
日期Date 
2012.04.18 
日期Date 
 
SMPV-0.2.3-002-QA -F01 
上海汽车 
SAIC Motor 
零件号Part number 
10059432/10059433 
/SH63-1701017 
 零件名称 
Part name 
变速箱螺钉 
Gear-box Bolt 
图纸日期Drawing date 
/ 
零件生产日期Part production date 
/ 
 供货商 
Supplier 
浙江迅达 
Zhejiang Xunda 
车型/项目Car type/project 
ZP11 
阶段性报告 Interim report                结论性报告 Conclusion report          
 
Ⅰ.任务描述 Task description 
实验室受委托对变速箱螺钉进行失效原因分析，失效零件具体信息如下： 
As requested, QA lab has analyzed the failure of gear-box bolt. The information of the failed part is as following： 
零件信息：Part information 
零件名称 
Part name 
变速箱螺钉 
Gear-box Bolt 
车制造日期 
Vehicle production date 
/ 
VIN 码 
VIN 
/ 
销售日期 
Sale date 
/ 
车辆里程数 
Car mileage 
46506Km/ 14634 Km 
维修站名称 
Sale agent 
/ 
失效模式描述 
Failure circumstance  
国五排放试验中，变速箱壳体的螺栓断裂。During the exhaust emission test about stage Ⅴ, the gear-box bolts were 
broken. 
原材料信息：Raw material information 
原材料及牌号 
Raw material specification 
ML35CrMo 
原材料厂商 
Raw material producer 
/ 
散件供应商 
Component supplier 
浙江迅达 
Zhejiang Xunda 
金属热处理状态 
Metal heat treatment state 
/ 
失效零件见图1：The failed part is shown in figure 1.  
 
Ⅱ. 结论与建议 Conclusions and Suggestions 
 
结论Conclusions： 
（1）变速箱的螺钉是由于疲劳而断裂；裂纹源产生于过渡处的螺牙根部。The gear-box bolts failed because of 
fatigue；the crack origins were at the tooth feet of the transition region.   
（2）过渡处的螺牙根部尺寸不符合GB/T 197 的要求。 The transition dimension of the tooth feet doesn’t meet the 
requirement of GB/T 197.  
（3）部分失效螺栓存在表面裂纹缺陷，但这不是导致失效的原因。Some failed bolts have the surface crack defect, 
but this is not the reason of the failure. 
（4）螺纹的组织和硬度正常。The microstructure and hardness are normal. 
 
建议Suggestions： 
（1）修改模具，确保末端螺牙的良好过渡。Modify the die and be sure to get the good transition. 
（2）请校核螺钉的承载情况。Please check the load ablity of the bolt. 
（3）请检查挡板的匹配情况。Please check the matching state of the baffke. 


 
上海汽车中心实验室 
中国·上海·嘉定区安研路201 号 
邮编. 201804 
 
SAIC QA Laboratory 
201 Anhong rd, Anting, Shanghai 
报告编号 
Report number 
 
SCL-S-12-0089M 
委托者: SQE 于意 
Request person, dept： 
委托编号:  /  
Request number: 
送样日期: 2012.04.10 
Request date:  
报告日期: 2012.04.18 
Report date：  
第2页共10页 
 
SMPV-0.2.3-002-QA -F01 
上海汽车 
SAIC Motor 
III. 测试结果与分析 Test Results and Analysis  
（1）失效产品 Failed Parts 
      测试中有两台变速箱的螺钉出现断裂；断裂位置相同。 
第一台变速箱的4 根螺钉出现断裂；收到3 个螺钉头部，如图1 所示。第二台变速箱1 根螺钉出现断裂，
与第一台变速箱4#螺钉断裂形式相同；其头部完全损坏。 
     
 
 
 
   
 
 
 
图1 1#变速箱螺钉失效情况 
 
（2）断口分析 Fracture Analysis 
     断口的形貌如图2-6 所示。由图可见： 
 螺钉的断裂面有明显的疲劳台阶，表明其是由于多源的疲劳而断裂的（箭头显示了裂纹扩展方向）。 
 裂纹源产生于螺纹的底部，未检测到原始缺陷的存在；断裂处的部分螺牙过渡不良。依据GB/T 
197-2003，牙底最小圆弧半径要求为0.125mm（=0.125P）。 
 最后瞬断区为韧性断裂，其面积约占断裂面的40%，反映了其所承受的载荷大小。该载荷不是很
大，但在该载荷下，螺栓的疲劳寿命如何无法判断。 
 
 
 
 
 
 
 
 
1# 
2# 
3# 
4# 
4# 
3# 
1# 
2# 


 
上海汽车中心实验室 
中国·上海·嘉定区安研路201 号 
邮编. 201804 
 
SAIC QA Laboratory 
201 Anhong rd, Anting, Shanghai 
报告编号 
Report number 
 
SCL-S-12-0089M 
委托者: SQE 于意 
Request person, dept： 
委托编号:  /  
Request number: 
送样日期: 2012.04.10 
Request date:  
报告日期: 2012.04.18 
Report date：  
第3页共10页 
 
SMPV-0.2.3-002-QA -F01 
上海汽车 
SAIC Motor 
 
 
（a）断口全貌                        （b）起源局部区域 
 
 
（c）疲劳扩展辉纹                     （d）瞬断区韧性断口 
 
 
（e）起源位置 最后螺牙根部 
图2  第一台变速箱1#失效螺钉 
 
起源位置 
起源位置 
 
过渡不合格 


 
上海汽车中心实验室 
中国·上海·嘉定区安研路201 号 
邮编. 201804 
 
SAIC QA Laboratory 
201 Anhong rd, Anting, Shanghai 
报告编号 
Report number 
 
SCL-S-12-0089M 
委托者: SQE 于意 
Request person, dept： 
委托编号:  /  
Request number: 
送样日期: 2012.04.10 
Request date:  
报告日期: 2012.04.18 
Report date：  
第4页共10页 
 
SMPV-0.2.3-002-QA -F01 
上海汽车 
SAIC Motor 
 
 
（a）断口全貌                        （b）起源局部区域 
 
 
（c）疲劳扩展辉纹                     （d）瞬断区韧性断口 
 
 
（e）起源位置 最后螺牙根部 
图3 第一台变速箱2#失效螺钉 
 
起源位置 
起源位置 
 
过渡不合格 
R=0.10mm 


 
上海汽车中心实验室 
中国·上海·嘉定区安研路201 号 
邮编. 201804 
 
SAIC QA Laboratory 
201 Anhong rd, Anting, Shanghai 
报告编号 
Report number 
 
SCL-S-12-0089M 
委托者: SQE 于意 
Request person, dept： 
委托编号:  /  
Request number: 
送样日期: 2012.04.10 
Request date:  
报告日期: 2012.04.18 
Report date：  
第5页共10页 
 
SMPV-0.2.3-002-QA -F01 
上海汽车 
SAIC Motor 
 
 
（a）断口全貌                        （b）起源局部区域 
 
 
（c）疲劳扩展辉纹                     （d）瞬断区韧性断口 
 
 
（e）起源位置 最后螺牙根部 
图4  第一台变速箱3#失效螺钉 
 
起源位置 
起源位置 
 
R=0.10mm 


 
上海汽车中心实验室 
中国·上海·嘉定区安研路201 号 
邮编. 201804 
 
SAIC QA Laboratory 
201 Anhong rd, Anting, Shanghai 
报告编号 
Report number 
 
SCL-S-12-0089M 
委托者: SQE 于意 
Request person, dept： 
委托编号:  /  
Request number: 
送样日期: 2012.04.10 
Request date:  
报告日期: 2012.04.18 
Report date：  
第6页共10页 
 
SMPV-0.2.3-002-QA -F01 
上海汽车 
SAIC Motor 
 
 
（a）断口全貌                        （b）起源局部区域 
 
 
（c）疲劳扩展辉纹                     （d）瞬断韧性断口 
 
 
（e）起源位置  最后螺牙的根部; 螺纹处于过渡区，增加了局部表面的应力集中 
图5 第一台变速箱4#失效螺钉 
 
起源位置 
起源位置 
 
R=0.10mm 
R=0.08mm 


 
上海汽车中心实验室 
中国·上海·嘉定区安研路201 号 
邮编. 201804 
 
SAIC QA Laboratory 
201 Anhong rd, Anting, Shanghai 
报告编号 
Report number 
 
SCL-S-12-0089M 
委托者: SQE 于意 
Request person, dept： 
委托编号:  /  
Request number: 
送样日期: 2012.04.10 
Request date:  
报告日期: 2012.04.18 
Report date：  
第7页共10页 
 
SMPV-0.2.3-002-QA -F01 
上海汽车 
SAIC Motor 
 
 
（a）断口全貌                        （b）起源局部区域 
 
 
（c）疲劳扩展辉纹                     （d）瞬断韧性断口 
 
 
（e）断裂处过渡情况 （依据GB/T 197-2003，过渡半径要求最小0.125mm） 
图6 第二变速箱失效螺钉 
 
起源位置 
过渡不合格 


 
上海汽车中心实验室 
中国·上海·嘉定区安研路201 号 
邮编. 201804 
 
SAIC QA Laboratory 
201 Anhong rd, Anting, Shanghai 
报告编号 
Report number 
 
SCL-S-12-0089M 
委托者: SQE 于意 
Request person, dept： 
委托编号:  /  
Request number: 
送样日期: 2012.04.10 
Request date:  
报告日期: 2012.04.18 
Report date：  
第8页共10页 
 
SMPV-0.2.3-002-QA -F01 
上海汽车 
SAIC Motor 
     从上述断口检测来看，螺钉承受着一定的载荷；裂纹源过早萌生于应力集中的区域；应力集中程度对
疲劳寿命有不利的影响。 
     相同变速箱未断裂的螺钉过渡处的形貌如图7 所示。由图可见： 
 
第一台变速箱的螺钉螺纹延伸到过渡区域，未见光杆段。由于过渡区本身存在应力集中，螺纹延
伸到此区域，会进一步增加表面的应力集中。此时，如果螺牙存在不良过渡，应力集中会进一步
增加，对疲劳性能产生不利的影响。 
 
第二台变速箱螺钉还保留不到一个螺纹的光杆段，这有利于减少应力集中。但由于螺牙过渡不良，
会产生应力集中，对疲劳寿命同样产生不利的影响。 
 
 
 
（a）第一台变速箱                      （b）第二台变速箱 
图7 未失效的螺钉 
 
   
    
 
 
 
 
 
 
 
 
 
 
 
 
螺纹末端 


 
上海汽车中心实验室 
中国·上海·嘉定区安研路201 号 
邮编. 201804 
 
SAIC QA Laboratory 
201 Anhong rd, Anting, Shanghai 
报告编号 
Report number 
 
SCL-S-12-0089M 
委托者: SQE 于意 
Request person, dept： 
委托编号:  /  
Request number: 
送样日期: 2012.04.10 
Request date:  
报告日期: 2012.04.18 
Report date：  
第9页共10页 
 
SMPV-0.2.3-002-QA -F01 
上海汽车 
SAIC Motor 
（3）材料检验Material Test 
      对螺钉的材料进行检测，结果如表1 所示。 
 微观组织和硬度符合要求； 
 3#和4#螺栓中径处的工作面存在明显的裂纹，不符合要求；其余螺钉表面正常（图略）；但这不是导致
螺栓失效的原因。 
 
表1 材料检测 
序号 
No. 
试验项目 
Test item 
额定值 
Requirement 
测试结果 
Test Result 
评价evaluation 
合格 
ok 
不合格 
not ok 
1 
组织 
调质组织 
回火索氏体（见图7） 
× 
  
2  
硬度 
HRC:32-39 
35.21-37.28 
（第一台变速箱 
1#-4#失效螺钉） 
× 
 
  
 
 
37.3,38.4,38.3 
（第二台变速箱失效螺钉） 
× 
 
3 
表面硬度 
≤390HV0.3 
330-376 
(第一台变速箱 
1#-4#失效件) 
× 
 
 
 
 
342,344,340 
（第二台变速箱失效螺钉） 
× 
 
4 
裂纹 
依据GB/T 
5779.3-2000    
第一台变速箱 
3#和4#失效螺钉中径处裂纹 
 
× 
       
  
 
 
（a）表面组织  回火索氏体未见脱碳                   （b）芯部组织 回火索氏体 
图7 4#失效螺钉的组织 
（其余失效螺钉组织相同，图片省略）     
                              


 
上海汽车中心实验室 
中国·上海·嘉定区安研路201 号 
邮编. 201804 
 
SAIC QA Laboratory 
201 Anhong rd, Anting, Shanghai 
报告编号 
Report number 
 
SCL-S-12-0089M 
委托者: SQE 于意 
Request person, dept： 
委托编号:  /  
Request number: 
送样日期: 2012.04.10 
Request date:  
报告日期: 2012.04.18 
Report date：  
第10页共10页 
 
SMPV-0.2.3-002-QA -F01 
上海汽车 
SAIC Motor 
 
 
（a）3 号失效螺钉                                （b）4# 失效螺钉 
图8 螺钉表面缺陷（其余螺钉表面质量合格，图片省略） 
承载面裂纹 
承载面裂纹

File: 材料工程师/SCL-S-12-0090M 轴丸失效分析报告.pdf.md
# SCL-S-12-0090M 轴丸失效分析报告.pdf

 
上海汽车中心实验室 
中国·上海·嘉定区安研路201 号 
邮编. 201804 
 
SAIC Central Laboratory 
201 Anhong rd, Anting, Shanghai, China 
报告编号 
Report number 
 
SCL-S-12-0090M 
委托者: 唐佳福, SQE 
Request person, dept： 
委托编号: / 
Request number: 
送样日期: 2012.04.13 
Request date:  
报告日期: 2012.05.18 
Report date：  
第1页共8页 
 
分发: 
Distribution 
 
检验者Author 
Liz Greasley 
审核Auditor 
 
批准Approver 
 
日期Date 
2012.05.18 
日期Date 
 
日期Date 
 
SMPV-0.2.3-002-QA -F01 
上海汽车 
SAIC Motor 
零件号Part number 
如下 
 零件名称 
Part name 
如下 
图纸日期Drawing date 
/ 
零件生产日期Part production date 
/ 
 供货商 
Supplier 
上海菲特尔莫古轴瓦有限公司 
Federal Mogul Shanghai Bearing Ltd 
车型/项目Car type/project 
/ 
阶段性报告 Interim report                结论性报告 Conclusion report          
 
Ⅰ.任务描述 Task description 
实验室受委托对轴瓦进行失效原因分析，失效零件具体信息如下： 
 
As requested, QA lab has analyzed the failure of Bearing shells. The information of the failed part is as following： 
零件信息：Part information 
零件名称 
Part name 
#1 连杆轴瓦 
#2 主轴瓦 
零部件号码 
Part Number 
#1 LFB000150 
#2 WAM4026 
VIN 码 
VIN 
A: LSJW24H32BS050396 
B: 无信息 
发动机制造日期 
Vehicle production date 
A: 2011.06.23 
B: 无信息   
车辆里程数 
Car mileage 
A: 2896km  
B: ~5 小时 (audit) 
维修站名称 
Sale agent 
/ 
失效模式描述 
Failure circumstance  
A: 3、4 缸连杆瓦抱轴，导致发动机异响。 
B: 拆开发动机，发现轴丸是发粘的 
原材料信息：Raw material information 
原材料及牌号 
Raw material specification 
FM A370 
原材料厂商 
Raw material producer 
/ 
散件供应商 
Component supplier 
上海菲特尔莫古轴瓦有限公司 
Federal Mogul Shanghai Bearing Ltd 
金属热处理状态 
Metal heat treatment state 
/ 
失效零件见图1 & 7：The failed parts are shown in figures 1 & 7.  
 
Ⅱ. 结论与建议 Conclusions and Suggestions 
结论Conclusions： 
1. 客户的发动机Customer Engine 轴瓦由于润滑不良失效，是由于油流中断造成的。供油系统堵塞，机油缺乏，或低
温发动机启动后高加速度等因素强烈影响发动机的润滑条件。The bearings have failed due to poor lubrication, resulting 
from interrupted oil flow.  Factors such as blockage in the oil feed, lack of oil in the system, or low temperature engine start 
followed by high acceleration can strongly affect the engine lubrication conditions.  
2. 检查引擎Audit Engine  2.1）曲轴轴瓦显示疲劳特征。 2.2）连杆轴承显示粘着磨损开始的特征，是润滑差造成的。 
2.1) The crankshaft bearing shows signs of fatigue.  2.2) The con-rod bearing shows beginnings of adhesive wear, caused by 
poor lubrication conditions. 
3.没有发现的任何外来粒子。依据所能测试的项目，零件符合图纸的要求。 No foreign particles were found in any parts.  
The parts met the requirements of the drawing, as far as could be tested. 
建议Suggestions：  
1. 客户的发动机Customer Engine 1.1) 在这种情况下，机油供应被彻底检查。 1.2）在寒冷的条件下，加速之前，客
户先应让发动机预热。1.1) In such cases, the oil supply much be checked thoroughly.  1.2) In cold conditions customers 
should allow the engine to warm up before accelerating strongly. 
2. 检查引擎Audit Engine 2.1) 应检查发动机的工作条件。 2.2）为了失效分析，请提交进一步的信息和有关零件 
2.1) The operating conditions of the engine should be checked.  2.2) Please submit further details and components for such 
failure analysis investigations 


 
上海汽车中心实验室 
中国·上海·嘉定区安研路201 号 
邮编. 201804 
 
SAIC QA Laboratory 
201 Anhong rd, Anting, Shanghai 
报告编号 
Report number 
 
SCL-S-12-0090M 
委托者: 唐佳福, SQE 
Request person, dept： 
委托编号:  /  
Request number: 
送样日期:  2012.04.13 
Request date:  
报告日期:  2012.05.18 
Report date：  
第2页共8页 
 
SMPV-0.2.3-002-QA -F01 
上海汽车 
SAIC Motor 
III. 调查结果 Investigation Results  
 
1. Failure Engine A01-53513 
提交的连杆轴瓦如图1 所示。很明确，3 缸轴瓦严重过热和损坏；无法进行分析。 4 缸轴瓦开始显示粘着磨损的
迹象（见图2 至4）。对图3 中看到暗区进行能谱分析，确认无异物存在（见图5）。黑暗物质是氧化的油。 
The connecting rod bearings were submitted as shown in figure 1.  It’s clear that the bearings for cylinder 3 were 
severely overheated and damaged.  These could not be analysed.  The bearings for cylinder 4 also started to show 
signs of adhesive wear (see figures 2 to 4).  The dark area seen in figure 3 was analysed using EDX, which confirmed 
no foreign material was present (see figure 5).  The dark substance is oxidised oil.   
 
 
 
图1 a）连杆轴瓦收到 b）4 缸轴瓦的详细显示粘着磨损 
Figure 1  a) Connecting rod bearing shells received  b) Detail of Cylinder 4 bearing showing adhesive wear


 
上海汽车中心实验室 
中国·上海·嘉定区安研路201 号 
邮编. 201804 
 
SAIC QA Laboratory 
201 Anhong rd, Anting, Shanghai 
报告编号 
Report number 
 
SCL-S-12-0090M 
委托者: 唐佳福, SQE 
Request person, dept： 
委托编号:  /  
Request number: 
送样日期:  2012.04.13 
Request date:  
报告日期:  2012.05.18 
Report date：  
第3页共8页 
 
SMPV-0.2.3-002-QA -F01 
上海汽车 
SAIC Motor 
  
 
图2 详细胶粘剂穿 a）EDX 谱被所示的位置（见图3）b）轴瓦低负荷区有金属涂抹 
Figure 2  Detail showing adhesive wear a) EDX spectra were taken in the positions shown (see figure 3)  b) Metal 
transfer to low load area at end of bearing shell 
 
 
 
图3 能谱光谱图2 标的位置    Figure 3  EDX spectra of positions in figure 2 
2 
1 
深颜色区Dark area [2] 
正常区 Normal area [1] 


 
上海汽车中心实验室 
中国·上海·嘉定区安研路201 号 
邮编. 201804 
 
SAIC QA Laboratory 
201 Anhong rd, Anting, Shanghai 
报告编号 
Report number 
 
SCL-S-12-0090M 
委托者: 唐佳福, SQE 
Request person, dept： 
委托编号:  /  
Request number: 
送样日期:  2012.04.13 
Request date:  
报告日期:  2012.05.18 
Report date：  
第4页共8页 
 
SMPV-0.2.3-002-QA -F01 
上海汽车 
SAIC Motor 
曲轴轴颈轴瓦也被提交。图4 显示：轴瓦3 和4 中心的磨损增加，表明油在很短的时间里出现不足。 1 缸轴瓦
边缘的磨损明显增加，这可能是由于连杆轴瓦失效，引起曲轴变形所致。没有外来粒子被发现，或制造缺陷或装
配误差的迹象。The crankshaft journal bearings were also submitted. Bearings 3 & 4 show increased wear at the centre, 
indicating insufficient oil for a short time.  Cylinder 1 bearings show distinctly increased wear at the edge, this is likely 
due to distortion of the crankshaft, caused by the failure of the connecting rod bearing.  No foreign particles were found, 
or indications of manufacturing defects or assembly errors.  
 
 
 
图4  失效主轴瓦形貌 
 
曲轴的设计如图5 所示。该轴颈＃4 供应机油给轴瓦3 和4，不难看出，石油中断可能会同时影响这两个轴
承。 The crankshaft design is shown in figure 5.  The journal #4 supplies oil to connecting rod bearings 3 & 4, so 
an interruption in oil could influence these two bearings together, as was seen. 
 
 
图5 曲轴设计    Figure 5  Crankshaft design 


 
上海汽车中心实验室 
中国·上海·嘉定区安研路201 号 
邮编. 201804 
 
SAIC QA Laboratory 
201 Anhong rd, Anting, Shanghai 
报告编号 
Report number 
 
SCL-S-12-0090M 
委托者: 唐佳福, SQE 
Request person, dept： 
委托编号:  /  
Request number: 
送样日期:  2012.04.13 
Request date:  
报告日期:  2012.05.18 
Report date：  
第5页共8页 
 
SMPV-0.2.3-002-QA -F01 
上海汽车 
SAIC Motor 
材料分析Materials analysis 
 
序号 
No. 
试验项目 
Test item 
额定值 
Requirement 
试验结果 
Test result 
评价 Evaluation 
合格 
OK 
不合格 
Not 
OK 
1 
失效连杆瓦上片（黄色） 
LFB000150  
 
 
 
 
1.1 
轴瓦总厚度（黄色） 
1.811 - 1.818mm 
1.819mm  
X1 
 
1.2 
合金层硬度/HB 
>40HB（40HV） 
53/52/52HV1 
X 
 
1.3 
金相组织/Metallographic  
（QC/T516-1999） 
1 - 5 级 
散布相锡铝共晶体均
匀分布在α 固溶体上 
2 级 
α 固溶体+锡铝共晶体 
+杂质相1（见图6a） 
X 
 
1.4 
化学成分 Chemical 
composition  A370 
 
 
X 
 
 
Cu 
0.7 – 1.3 
见图3 
 
 
 
Sn 
17 – 22 
 
 
 
Si 
≤ 0.7 
 
 
 
Fe 
≤ 0.7 
 
 
 
Mn 
0.2 – 0.7 
 
 
 
Ti 
≤ 0.3 
 
 
 
Al 
余量 
 
 
 
 
 
 
 
 
2 
失效主轴瓦上片（蓝色） 
WAM4026  
 
 
 
 
 
 
2.1 
轴瓦总厚度（蓝色） 
1.789 - 1.796mm 
1.790mm 
X 
 
2.2 
金相组织/Metallographic  
（QC/T516-1999） 
1~5 级 
散布相锡铝共晶体均
匀分布在α 固溶体上 
2 级 
α 固溶体+锡铝共晶体 
+杂质相1（见图6b） 
X 
 
1. 有点厚度的差异预计，因为轴瓦用过 
1. Some difference in thickness is expected as the bearings are used 
 
 
 
Figure 6  Microstructure a) Con-rod bearing b) Crank bearing 
图6  金相组织 a）连杆轴瓦 b）曲轴轴瓦 


 
上海汽车中心实验室 
中国·上海·嘉定区安研路201 号 
邮编. 201804 
 
SAIC QA Laboratory 
201 Anhong rd, Anting, Shanghai 
报告编号 
Report number 
 
SCL-S-12-0090M 
委托者: 唐佳福, SQE 
Request person, dept： 
委托编号:  /  
Request number: 
送样日期:  2012.04.13 
Request date:  
报告日期:  2012.05.18 
Report date：  
第6页共8页 
 
SMPV-0.2.3-002-QA -F01 
上海汽车 
SAIC Motor 
2. 检查引擎 Audit Engine  
 
图7 显示了提交的来自于所检查的发动机的轴瓦。没有收到有关发动机的详细信息。 连杆轴承显示中心和
边缘的磨损略有增加，具有粘着磨损的痕迹，这表明润滑不良。没有外来粒子被发现；制造或装配误差的
迹象也未被发现。 
Two bearing shells from an audit engine were submitted as shown in figure 7.  No detailed information about the 
engine was provided. The connecting rod bearing shows slightly increased wear in the centre and the edge, with 
traces of adhesive wear, which indicates a poor lubrication condition.  No foreign particles were found, or 
indications for manufacturing or assembly errors. 
 
 
图7  收到轴瓦  
Figure 7  Bearing shells received 
 
  
 
图8 连杆轴承粘着磨损的迹象 
Figure 8  Connecting rod bearing showing signs of adhesive wear 
 


 
上海汽车中心实验室 
中国·上海·嘉定区安研路201 号 
邮编. 201804 
 
SAIC QA Laboratory 
201 Anhong rd, Anting, Shanghai 
报告编号 
Report number 
 
SCL-S-12-0090M 
委托者: 唐佳福, SQE 
Request person, dept： 
委托编号:  /  
Request number: 
送样日期:  2012.04.13 
Request date:  
报告日期:  2012.05.18 
Report date：  
第7页共8页 
 
SMPV-0.2.3-002-QA -F01 
上海汽车 
SAIC Motor 
曲轴轴颈轴瓦开始疲劳点蚀（见图9 和10）。这通常是一个超载的迹象。如需完整的分析，获取剩余的轴瓦，
曲轴和发动机运行的细节，如气缸压力和机油压力是必要的。 
The crankshaft journal bearing shows the beginning of fatigue pitting (see figures 9 & 10).  This is typically a sign 
of overloading.  For complete analysis, the remaining bearing shells, crankshaft and engine running details such as 
cylinder pressure and oil pressure is necessary. 
 
 
 
 
 
 
 
图9 曲轴轴颈轴承显示出疲劳剥落   
Figure 9  Crankshaft journal bearing showing fatigue spalling 
 
 
图10 横截面，显示次表面疲劳裂纹    
Figure 10  Cross-section, showing subsurface fatigue crack 


 
上海汽车中心实验室 
中国·上海·嘉定区安研路201 号 
邮编. 201804 
 
SAIC QA Laboratory 
201 Anhong rd, Anting, Shanghai 
报告编号 
Report number 
 
SCL-S-12-0090M 
委托者: 唐佳福, SQE 
Request person, dept： 
委托编号:  /  
Request number: 
送样日期:  2012.04.13 
Request date:  
报告日期:  2012.05.18 
Report date：  
第8页共8页 
 
SMPV-0.2.3-002-QA -F01 
上海汽车 
SAIC Motor 
材料分析Material Analysis  
 
序号 
No. 
试验项目 
Test item 
额定值 
Requirement 
试验结果 
Test result 
评价 Evaluation 
合格 
OK 
不合格 
Not 
OK 
1 
失效主轴瓦上片（蓝色） 
LFB000150  
 
 
 
 
1.1 
轴瓦总厚度（蓝色） 
1.818 - 1.825mm 
1.815mm 
X1 
 
1.2 
合金层硬度/HB 
>40HB（40HV） 
55/55/57HV1 
X 
 
1.3 
金相组织/Metallographic  
（QC/T516-1999） 
1~5 级 
散布相锡铝共晶体均
匀分布在α 固溶体上 
2 级 
α 固溶体+锡铝共晶体 
+杂质相1（见图11a） 
X 
 
 
 
 
 
 
 
2 
失效主轴瓦上片（蓝色） 
WAM4026  
 
 
 
 
 
 
2.1 
轴瓦总厚度（蓝色） 
1.789 - 1.796mm 
1.781mm  
X 
 
2.2 
金相组织/Metallographic  
（QC/T516-1999） 
1~5 级 
散布相锡铝共晶体均
匀分布在α 固溶体上 
2 级 
α 固溶体+锡铝共晶体 
+杂质相1（见图11b） 
X 
 
1. 有点厚度的差异预计，因为轴瓦用过 
1. Some difference in thickness is expected as the bearings are used 
 
 
  
 
Figure 11  Microstructure  a) Con-rod bearing  b) Crank bearing 
图11  金相组织 a）连杆轴瓦 b）曲轴轴瓦

File: 材料工程师/SCL-S-12-0091M Brake shields失效分析报告.pdf.md
# SCL-S-12-0091M Brake shields失效分析报告.pdf

 
上海汽车中心实验室 
中国·上海·嘉定区安研路201 号 
邮编. 201804 
 
SAIC Central Laboratory 
201 Anhong rd, Anting, Shanghai, China 
报告编号 
Report number 
 
SCL-S-12-0091M 
委托者: 张国旺， DRE 
Request person, dept： 
委托编号: / 
Request number: 
送样日期: 2012.04.12 
Request date:  
报告日期: 2012.04.25 
Report date：  
第1页共5页 
 
分发: 
Distribution 
张国旺 
检验者Author 
Liz Greasley 
审核Auditor 
 
批准Approver 
 
日期Date 
2012.04.25 
日期Date 
 
日期Date 
 
SMPV-0.2.3-002-QA -F01 
上海汽车 
SAIC Motor 
零件号Part number 
50015012 / 13 
 零件名称 
Part name 
前制动盘护板总成 
图纸日期Drawing date 
2009.02.25 
零件生产日期Part production date 
/ 
 供货商 
Supplier 
上海联一汽车零件厂有限公司 
车型/项目Car type/project 
AP12 
阶段性报告 Interim report                结论性报告 Conclusion report          
 
Ⅰ.任务描述 Task description 
实验室受委托对前制动盘护板总成进行失效原因分析，失效零件具体信息如下： 
As requested, QA lab has analyzed the failure of brake disc shields. The information of the failed part is as following： 
零件信息：Part information 
零件名称 
Part name 
前制动盘护板总成 AP12 
车制造日期 
Vehicle production date 
/ 
VIN 码 
VIN 
LSJA14E31BG990094 
销售日期 
Sale date 
/ 
车辆里程数 
Car mileage 
43328 公里km 
维修站名称 
Sale agent 
/ 
失效模式描述 
Failure circumstance  
一直进行G5+ 试验中，约5 个月，行驶36000km，发现开裂。 
TIR-RD-AP1-SH-0G5+-OTS-0098 
原材料信息：Raw material information 
原材料及牌号 
Raw material specification 
DC03 
原材料厂商 
Raw material producer 
/ 
散件供应商 
Component supplier 
上海联一汽车零件厂有限公司 
金属热处理状态 
Metal heat treatment state 
/ 
失效零件见图1：The failed part is shown in figure 1.  
 
Ⅱ. 结论与建议 Conclusions and Suggestions 
 
结论Conclusions： 
1）制动盘护板是由于多源双向弯曲疲劳开裂。The brake disc shields have failed through multi-origin reverse 
bending fatigue. 
2）疲劳裂纹处在夹紧位置，表明该处材料的震动太大。共振也会有影响。The fatigue origin lies directly at a 
clamped position, suggesting that there is too much vibration of the material surrounding this position.  The 
effects of resonance should also be checked.  
3）材料性能符合该材料的技术要求。The material meets the specificaton. 
 
建议Suggestions： 
1）减少该处的震动载荷（包括共振）Reduce the vibrational loading (including resonance) at this position. 
2）为了加强刚度，增加钢板厚度或加强筋。Increase the stiffness by increasing material thickness or forming ribs 
in the part. 
 
 


 
上海汽车中心实验室 
中国·上海·嘉定区安研路201 号 
邮编. 201804 
 
SAIC QA Laboratory 
201 Anhong rd, Anting, Shanghai 
报告编号 
Report number 
 
SCL-S-12-0091M 
委托者: 张国旺， DRE 
Request person, dept： 
委托编号:  /  
Request number: 
送样日期: 2012.04.12  
Request date:  
报告日期: 2012.04.25 
Report date：  
第2页共5页 
 
SMPV-0.2.3-002-QA -F01 
上海汽车 
SAIC Motor 
III. 调查结果 Investigation Results  
 
失效制动盘护板如图1 所示。两件都断裂于螺栓装配处。螺栓产生的痕迹正常，表明夹紧力一直合格（见
图2）。其它螺栓孔附近都无裂纹，但是中间螺栓孔的材料在深冲过程中出现撕破 （见图3）。 
The brake disc shields are shown in figure 1.  Both had fractured around the upper bolt hole.  The bedding 
pattern of the bolt is normal and indicates there was no lack of clamping load (figure 2).  There are no cracks at 
the other bolt holes, although the deep drawing of the central bolt hole has torn the metal sheet (figure 3). 
 
 
  
 
图1 裂纹从垫片边缘处开始  a)两件 b)左护板 c)右护板 
Figure 1  The cracks propagated from the edge of the washer a) Whole parts b) Left c) Right 
a 
b 
c 


 
上海汽车中心实验室 
中国·上海·嘉定区安研路201 号 
邮编. 201804 
 
SAIC QA Laboratory 
201 Anhong rd, Anting, Shanghai 
报告编号 
Report number 
 
SCL-S-12-0091M 
委托者: 张国旺， DRE 
Request person, dept： 
委托编号:  /  
Request number: 
送样日期: 2012.04.12  
Request date:  
报告日期: 2012.04.25 
Report date：  
第3页共5页 
 
SMPV-0.2.3-002-QA -F01 
上海汽车 
SAIC Motor 
 
  
图2 螺栓痕迹正常，没有放松 
Figure 2  The mark from the washer is normal. The bolt did not relax.  
 
  
 
图3 撕破的孔 （对失效无影响） 
Figure 3  Hole from drawing operation (no effect on failure) 
 


 
上海汽车中心实验室 
中国·上海·嘉定区安研路201 号 
邮编. 201804 
 
SAIC QA Laboratory 
201 Anhong rd, Anting, Shanghai 
报告编号 
Report number 
 
SCL-S-12-0091M 
委托者: 张国旺， DRE 
Request person, dept： 
委托编号:  /  
Request number: 
送样日期: 2012.04.12  
Request date:  
报告日期: 2012.04.25 
Report date：  
第4页共5页 
 
SMPV-0.2.3-002-QA -F01 
上海汽车 
SAIC Motor 
断口分析Fracture analysis 
 
裂纹属双向弯曲疲劳断裂。虽然断口有些锈蚀，但还是容易看到典型的疲劳台阶（见图4）。 
The fracture surfaces indicate multi-origin reverse bending fatigue.  Although there is some corrosion, the typical 
ratchet marks are easily seen (figure 4).  
 
 
 
 
 
 
 
图4 断口a)左边护板 b) 右边护板 c) 典型的双向弯曲疲劳特征，裂纹源如红色箭头所示 
Figure 4  Fracture faces a) Left shield b) Right shield c) Detail from (b) showing typical reverse bending fatigue, 
the multiple crack sources are shown with red arrows.  
 
 
 
 
 
 
外面 
外面 
里面 
里面 
a 
b 
c 


 
上海汽车中心实验室 
中国·上海·嘉定区安研路201 号 
邮编. 201804 
 
SAIC QA Laboratory 
201 Anhong rd, Anting, Shanghai 
报告编号 
Report number 
 
SCL-S-12-0091M 
委托者: 张国旺， DRE 
Request person, dept： 
委托编号:  /  
Request number: 
送样日期: 2012.04.12  
Request date:  
报告日期: 2012.04.25 
Report date：  
第5页共5页 
 
SMPV-0.2.3-002-QA -F01 
上海汽车 
SAIC Motor 
材料分析Material Analysis 
 
序号 
No. 
试验项目 
Test item 
额定值 
Requirement 
试验结果 
Test result 
评价 Evaluation 
合格 
OK 
不合格 
Not OK 
1 
厚度Thickness 
1.0mm 
1.038 
X 
 
2 
硬度Hardness 
85-115 HV1 
102 / 101 / 105 HV1 
X 
/ 
3 
拉伸强度Tensile strength 
DC03 
270 - 370 
/ 
/ 
 
4 
金相组织Microstructure 
铁素体 + 少量碳化物
Ferrite & small carbides 
铁素体 + 少量碳化物（见
图5）Ferrite & small 
carbides 
X 
 
5 
化学成分Chemical 
composition 
DC03 
不需要试验 
Not necessary to test 
/ 
/ 
备注: 1. 硬度的要求是根据抗拉强度的要求270-370MPa 换算而来的；换算依据EN18265。 
Note: 1. Converted from hardness value according to EN18265. 
 
  
 
图5 金相组织 a) 100x  b) 500x    Figure 5  Microstructure a) 100x  b) 500x 
 
其他Other 
  
 
图6 发现拆卸的螺栓螺纹损坏，这是由于接触钢板的边缘。这是由于不正确的尺寸造成的。 
a 
b

File: 材料工程师/SCL-S-12-0092M  螺栓.pdf.md
# SCL-S-12-0092M  螺栓.pdf

 
上海汽车中心实验室
SAIC Center Lab 
中国·上海·嘉定区安研路201 号 
邮编. 201804 
No. 201 Anyan Road, Jiading District,  
Shanghai, China. 
Post code :201804 
报告编号： 
Report number 
SCL-S-12-0092M 
委托者S QE  郭强 
Requestor： 
 委托编号 
Request number： 
送样日期2012.4.17 
Deliver date:  
报告日期2012.5.17 
Report date： 
第 1 页 共 5 页 
 
SMPV-0.2.3-002-QA -F01 
上海汽车
SAIC Motor 
零件号 
Part number 
90000168 
 零件名称 
Part name 
螺栓 
Bolt  (M8  Grade 8.8) 
图纸日期 
Drawing date  
/ 
零件生产日期 
Production date 
/ 
 供货商 
Supplier 
上海福之来汽车标准件有限公司 
shanghaifuzhilai 
车型/项目 
Car type/project 
550 
 
   阶段性报告  Stage report        结论性报告 Conclusion report           测试报告 Test report 
Ⅰ.任务描述 Task description 
     实验室受委托对螺栓（8.8 级）进行失效原因分析，失效零件具体信息如下： 
As requested, QA lab has analyzed the failure cause of the bolt, and the information of failed part is shown as following： 
零件信息：Part information 
零件名称 
Part name 
螺栓 
Bolt (M8  Grade 8.8)
制造日期 
Production date 
/ 
VIN 码 
VIN number 
LSJW26H36A5047592 
销售日期 
Sale date 
/ 
车辆里程数 
Car mileage 
26020 公里 
销售商 
Sale agent 
新乡旭致 
失效模式描述 
Invalid situation 
description 
断裂。 
Fracture during normal customer driving.  
原材料信息：Raw material information 
原材料及牌号 
Raw material and 
trademark 
SWRCH35K 
原材料厂商 
Raw material producer 
/ 
散件供应商 
Part supplier 
/ 
金属热处理状态 
Metal heat treatment state
调质 Hardening and tempering 
 
Ⅱ. 结论与建议 Conclusions and suggestions 
结论Conclusions： 
1、 失效件属于疲劳断裂，可能是由于夹紧力不足。 
The bolt has failed due to fatigue fracture due to insufficient or loss of clamping force.  
2、 能符合技术要求。 
The material properties meet to the requirements. 
 
建议Suggestions： 
1、 检查使用、维修、及装配情况。 
To check the conditions for the use and the assembly 
 
      分发：
Distribution 
SQE  郭强 
检验者： 
Author 
白云岭   
Bai yunling 
审核： 
Auditor 
 
批准： 
Approver 
 
日期： 
Date 
2012.4.17 
日期： 
Date 
 
日期： 
Date 
 


 
上海汽车中心实验室
SAIC Center Lab 
中国·上海·嘉定区安研路201 号 
邮编. 201804 
No. 201 Anyan Road, Jiading District,  
Shanghai, China. 
Post code :201804 
报告编号： 
Report number 
SCL-S-12-0092M 
委托者S QE  郭强 
Requestor： 
 委托编号 
Request number： 
送样日期2012.4.17 
Deliver date:  
报告日期2012.5.17 
Report date： 
第 2 页 共 5 页 
 
SMPV-0.2.3-002-QA -F01 
上海汽车
SAIC Motor 
III. 测试结果 Test Results  
一、 宏观观察： 
1、失效件在正车中的装配位置及断裂位置，见图1；失效件实物形貌，有明显的拆解痕迹，见图2。 
2、宏观观察，失效螺栓端口表面平坦，呈银灰色，断口可清晰的分为三个区域（裂纹源区域、扩展区、瞬
断区），有明显的疲劳辉纹，裂纹源，呈多元特征，如箭头所示，见图3。  
 
   
图1 失效件在正车中的装配位置及断裂位置：断裂位置在张紧轮与支架连接处 
 
 
 
图2  失效件宏观形貌 
   
 
图3 断口宏观形貌：裂纹源，呈多元特征；扩展区有宏观疲劳辉纹。 
 
裂纹源：呈多元
特征（箭头所示）
扩展区
瞬
断
区


 
上海汽车中心实验室
SAIC Center Lab 
中国·上海·嘉定区安研路201 号 
邮编. 201804 
No. 201 Anyan Road, Jiading District,  
Shanghai, China. 
Post code :201804 
报告编号： 
Report number 
SCL-S-12-0092M 
委托者S QE  郭强 
Requestor： 
 委托编号 
Request number： 
送样日期2012.4.17 
Deliver date:  
报告日期2012.5.17 
Report date： 
第 3 页 共 5 页 
 
SMPV-0.2.3-002-QA -F01 
上海汽车
SAIC Motor 
 
     
 
图3 断口微观形貌：裂纹源处有疲劳台阶，无其他明显缺陷；扩展区成典型的疲劳辉纹。 
二、材料分析： 
附表1 
 序
号 
试验项目 
额定值 
试验结果 
评价 
合格 
不合格
1 
化学成分/SWRCH35K
BQB517-2003 
 
 
 
 
C 
0.32-0.38 
0.36   1 
X 
 
 
Si 
0.10-0.35 
0.16   1 
X 
 
 
Mn 
0.60-0.90 
0.74   1 
X 
 


 
上海汽车中心实验室
SAIC Center Lab 
中国·上海·嘉定区安研路201 号 
邮编. 201804 
No. 201 Anyan Road, Jiading District,  
Shanghai, China. 
Post code :201804 
报告编号： 
Report number 
SCL-S-12-0092M 
委托者S QE  郭强 
Requestor： 
 委托编号 
Request number： 
送样日期2012.4.17 
Deliver date:  
报告日期2012.5.17 
Report date： 
第 4 页 共 5 页 
 
SMPV-0.2.3-002-QA -F01 
上海汽车
SAIC Motor 
 
P 
≤0.030 
0.015   1 
X 
 
 
S 
≤0.035 
0.003   1 
X 
 
1 
芯部硬度 
250-300HV 
302、308、300 
X 
 
2 
表面脱碳层深度 
≤0.015mm 
0 
（图4） 
X 
 
3 
螺牙缺陷 
中径以下无折叠 
无 
（图5） 
X 
 
4 
基体组织 
回火索氏体 
回火索氏体 （图6） 
X 
 
1、数据来源于机动车检测中心，报告号为CW1210357H00 
 
   
 
图4   失效件表面脱碳层深度： 0     100X        图5   失效件螺牙缺陷： 无     50X 
 
 
图6  失效件芯部金相组织： 回火索氏体  500X 
 


 
上海汽车中心实验室
SAIC Center Lab 
中国·上海·嘉定区安研路201 号 
邮编. 201804 
No. 201 Anyan Road, Jiading District,  
Shanghai, China. 
Post code :201804 
报告编号： 
Report number 
SCL-S-12-0092M 
委托者S QE  郭强 
Requestor： 
 委托编号 
Request number： 
送样日期2012.4.17 
Deliver date:  
报告日期2012.5.17 
Report date： 
第 5 页 共 5 页 
 
SMPV-0.2.3-002-QA -F01 
上海汽车
SAIC Motor 
二、 附件
