Repository: kujaxr/obsidian-vault

File: 材料工程师/SCL-S-12-0093M  IP24  发电机螺杆01.pdf.md
# SCL-S-12-0093M  IP24  发电机螺杆01.pdf

 
上海汽车中心实验室 
中国·上海·嘉定区安研路201 号 
邮编. 201804 
 
SAIC Central Laboratory 
201 Anhong rd, Anting, Shanghai, China 
报告编号 
Report number 
 
SCL-S-12-0093M 
委托者: TC   梁晋 
Request person, dept： 
委托编号: SCL-S-12-0093M 
Request number: 
送样日期: 2012.4.10 
Request date:  
报告日期: 2012.4.20 
Report date：  
第1页共4页 
 
分发: 
Distribution 
TC   梁晋 
检验者Author 
白云岭 
审核Auditor 
 
批准Approver 
 
日期Date 
2012.4.20 
日期Date 
 
日期Date 
 
SMPV-0.2.3-002-QA -F01 
上海汽车
SAIC Motor 
零件号Part number 
10058584 
 零件名称 
Part name 
蜗杆 
WORM SHAFT 
图纸日期Drawing date 
2011.4.6 
零件生产日期Part production date 
/ 
 供货商 
Supplier 
上海格尔汽车附件有限公司 
车型/项目Car type/project 
IP24 
阶段性报告 Interim report                结论性报告 Conclusion report          
 
Ⅰ.任务描述 Task description 
实验室受委托对蜗杆进行失效原因分析，失效零件具体信息如下：As requested, QA lab has analyzed the failure of WORM SHAFT. The 
background information of the failed part is as below： 
零件信息：Part information 
零件名称 
Part name 
蜗杆 
WORM  SHAFT 
制造日期 
Production date 
/ 
VIN 码 
/ 
销售日期Sale date 
/ 
车辆里程数 
Car mileage 
/ 
维修站名称 
Sale agent 
金桥 
失效模式描述 
Failure circumstance  
疲劳台架试验，循环次数至19000 次时断裂（技术要求：50000 次）。 
原材料信息：Raw material information 
原材料及牌号 
Raw material specification
37CrS4 
原材料厂商 
Raw material producer 
宝钢 
散件供应商 
Component supplier 
/ 
金属热处理状态 
Metal heat treatment 
state 
调质 quenched and tempered 
失效零件见图1：The failed part is shown in figure 1.  
 
Ⅱ. 结论与建议 Conclusions and Suggestions 
 
结论Conclusions： 
1、 失效件是由于机加工不良、圆角过小和高载荷产生的应力集中导致的多源疲劳断裂The part failed 
through multiple origin fatigue.  The crack was initiated due to high stress concentration, because of poor 
machining, small radius and high applied load.  
2、 芯部组织和金相组织不合格，但这不是导致失效的主要原因。 
The core hardness and microstructure are out of technical requirements, but this is not the main reason for 
failure. 
 
建议Suggestions： 
1、 减少在退刀槽处的应力集中。 
Reduce the stress concentration factors at the radius. 
2、 改进生产过程控制，如热处理工序。To strengthen the production process control, such as heat treatment 
processes. 
3、 请提供所有相关失效件进行失效分析。 
Please supply all part of the failure for analysis. 


 
上海汽车中心实验室 
中国·上海·嘉定区安研路201 号 
邮编. 201804 
 
SAIC QA Laboratory 
201 Anhong rd, Anting, Shanghai 
报告编号 
Report number 
 
SCL-S-12-0093M 
委托者: TC   梁晋 
Request person, dept： 
委托编号: SCL-S-12-0093M 
Request number: 
送样日期:  2012.4.10 
Request date:  
报告日期： 2012.4.20 
Report date：  
第2页共4页 
 
SMPV-0.2.3-002-QA -F01 
上海汽车
SAIC Motor 
III. 调查结果 Investigation Results  
一、 断口分析： 
1、 委托者提供的失效件实物，见图1a；在距轴承第一、二齿面有撞击痕迹，可能是断裂后的撞击痕迹，见
图1b。 
2、 断裂位置在螺纹与花键之间的退刀槽底部，见图2a 红色虚线所示位置；实物形貌，见图2b。 
 
 
图1  失效件实物 
 
 
图2   断裂位置：在螺纹与花键之间的退刀槽底部 
3、 将轴承取下后，提取断口，进行断口分析： 
1） 断口宏观形貌：弯曲断裂标示高应力集中，见图3。 
 
  
图3 
断裂位置 
2a 
2b
1a
1b 
撞
击
痕迹 


 
上海汽车中心实验室 
中国·上海·嘉定区安研路201 号 
邮编. 201804 
 
SAIC QA Laboratory 
201 Anhong rd, Anting, Shanghai 
报告编号 
Report number 
 
SCL-S-12-0093M 
委托者: TC   梁晋 
Request person, dept： 
委托编号: SCL-S-12-0093M 
Request number: 
送样日期:  2012.4.10 
Request date:  
报告日期： 2012.4.20 
Report date：  
第3页共4页 
 
SMPV-0.2.3-002-QA -F01 
上海汽车
SAIC Motor 
2）退刀槽底部机加工不良，刀痕明面，易产生应力集中现象，见图4a；可见次生裂纹，见图4b 黄色箭头
所示。 
  
 
 
图4  退刀槽底部形貌 
   
 
 
图5 断口微观形貌：疲劳辉纹 
 
4a 
4b 


 
上海汽车中心实验室 
中国·上海·嘉定区安研路201 号 
邮编. 201804 
 
SAIC QA Laboratory 
201 Anhong rd, Anting, Shanghai 
报告编号 
Report number 
 
SCL-S-12-0093M 
委托者: TC   梁晋 
Request person, dept： 
委托编号: SCL-S-12-0093M 
Request number: 
送样日期:  2012.4.10 
Request date:  
报告日期： 2012.4.20 
Report date：  
第4页共4页 
 
SMPV-0.2.3-002-QA -F01 
上海汽车
SAIC Motor 
 
二、 理化分析： 
1、在失效件上取样，进行理化检测，结果如下： 
序号 
NO. 
试验项目 
Test item 
额定值 
Requirement 
试验结果 
Test result 
评价 
Evaluation 
合格 
OK 
不合格
Not 
OK 
 
 
 
 
1 
化学成分/37CrS4 
BTXC151-2004 
 
 
 
C 
0.34-0.41 
0.35 
X 
 
Si 
≤0.40 
0.28 
X 
 
Mn 
0.60-0.90 
0.74 
X 
 
P 
≤0.035 
0.011 
X 
 
S 
≤0.035 
0.027 
X 
 
Cr 
0.90-1.20 
0.99 
X 
 
Ni 
≤0.30 
0.07 
X 
 
Cu 
≤0.25 
0.10 
X 
 
2 
硬度 
/ 
285， 280， 265， 257 HV1 
 (外圆到芯部) 
/ 
/ 
28-35 HRC 
27.9、27.2.、24.8、23.4 HRC1 
 
X 
3 
金相组织 
回火索氏体 
回火屈氏体+少量铁素体 (图6)
 
X 
备注: 1. 硬度换算依据EN ISO18265。 
Note: 1. Converted hardness according to EN ISO 18265. 
 
 
                      图6 基体组织：回火屈氏体 + 少量铁素体

File: 材料工程师/SCL-S-12-0094M 63p 变速箱.pdf.md
# SCL-S-12-0094M 63p 变速箱.pdf

 
上海汽车中心实验室 
中国·上海·嘉定区安研路201 号 
邮编. 201804 
 
SAIC Central Laboratory 
201 Anhong rd, Anting, Shanghai, China 
报告编号 
Report number 
 
SCL-S-12-0094M 
委托者: SQE 谢运 
Request person, dept： 
委托编号: / 
Request number: 
送样日期: 2012.04.18 
Request date:  
报告日期: 2012.04.24 
Report date：  
第1页共17页 
 
分发: 
Distribution 
SQE 谢运，贺小坤 
检验者Author 
邵 百 明 
审核Auditor 
Liz Greasley 
批准Approver 
 
日期Date 
2012.04.24 
日期Date 
2012.04.24 
日期Date 
 
SMPV-0.2.3-002-QA -F01 
上海汽车 
SAIC Motor 
零件号Part number 
SH63P-1700010 
 零件名称 
Part name 
变速器总成 
Gear-Box Assembly 
图纸日期Drawing date 
/ 
零件生产日期Part production date 
/ 
 供货商 
Supplier 
上海汽车变速器有限公司 
车型/项目Car type/project 
AP11 
阶段性报告 Interim report                结论性报告 Conclusion report          
 
Ⅰ.任务描述 Task description 
实验室受委托对两例变速器失效原因进行分析，失效零件具体信息如下： 
As requested, QA lab has analyzed the failure of two gear-box assemblies. The information of the failed part is as 
following： 
零件信息：Part information 
零件名称 
Part name 
变速器总成 
Gear-Box Assembly 
车制造日期 
Vehicle production date 
/ 
VIN 码 
VIN 
/ 
销售日期 
Sale date 
/ 
车辆里程数 
Car mileage 
1#：2282 公里（要求的42.40%） 
2#：3310 公里（要求的61.35%） 
（起步停车） 
维修站名称 
Sale agent 
/ 
失效模式描述 
Failure circumstance  
1# 变速箱的差速度器卡簧，行星齿轮和半轴齿轮断裂；2#变速箱的行星齿轮和半轴齿轮断
裂。The clamping, planet gear and driveshaft gear of 1# gear-box assembly were broken; The planet gear and driveshaft gear of 2# 
gear-box assembly were broken. 
原材料信息：Raw material information 
原材料及牌号 
Raw material specification 
1070（卡簧） / 25CrMoS4（齿轮） 
原材料厂商 
Raw material producer 
/ 
散件供应商 
Component supplier 
/ 
金属热处理状态 
Metal heat treatment state 
/ 
失效零件见图2-11：The failed part is shown in figure 2-11.  
 
Ⅱ. 结论与建议 Conclusions and Suggestions 
结论Conclusions： 
（1）两例变速箱差速器的失效是由于载荷过大所致。The two differential mechanisms of the gearboxes failed because 
of overload. 
（2）两例行星齿轮和半轴齿轮的组织和硬度符合要求；渗碳层深度高于上限或处于上限，但这不会导致其失效。
The microstructure and hardness of the planet gear and driveshaft gear meet the requirement; the carburization layer 
depths are over or on the top limit, but this can’t cause the failure. 
（3）1#变速箱半轴齿轮的成分正常。The chemical composition of the driveshaft gear is normal (gearbox 1). 
（4）失效卡簧的硬度和组织正常。The microstructure and hardness of the clamp is normal. 
 
建议Suggestions： 
（1）检核载荷。Check the load. 
（2）控制好工艺参数，保证渗碳层深度符合技术要求。Control the process and assure the carburization layer depth 
meets the requirement. 


 
上海汽车中心实验室 
中国·上海·嘉定区安研路201 号 
邮编. 201804 
 
SAIC QA Laboratory 
201 Anhong rd, Anting, Shanghai 
报告编号 
Report number 
 
SCL-S-12-0094M 
委托者: SQE 谢运 
Request person, dept： 
委托编号:  /  
Request number: 
送样日期: 2012.04.18 
Request date:  
报告日期: 2012.04.24 
Report date：  
第2页共17页 
 
SMPV-0.2.3-002-QA -F01 
上海汽车 
SAIC Motor 
III. 测试结果与分析 Test Results and Analysis  
（1）失效产品 Failed Parts 
     变速箱差速器的装配如图1 所示。 
 
 
 
图1  装配图 
   
     A. 1# 变速箱差速器 
     1#失效变速箱的1 个行星齿轮，1 个半轴齿轮和2 个卡簧出现断裂；轴销的表面出现一定的损伤。失
效的详细情况见图2-5 所示。由图可见： 
 1#卡簧断裂处受到了严重损伤；另一表面未见异常（见图2）。从外观可以判断：该损伤是在断裂
之前造成的。由此可见断裂之前，已有零件出现失效。2#卡簧的断裂面均有擦伤；另一部分被齿
轮夹碎（见图2）。卡簧在工作中启到限位作用，不承受轴向载荷。在正常情况下不会脱离其装
配位置。2#失效变速箱可以说明这一点，见图7（a），（b）。 
 行星齿轮从齿根断裂成3 部分，收到了两部分；另一件行星齿轮外观完好（见图3）。 
 半轴齿轮的1 个齿断裂于齿根处（见图4）；该齿轮齿的一侧表面有微裂纹，其方向与齿轮工作时
的接触相一致，表明其是由于工作载荷所致。 
 轴销有一定变形，两端出现一定的损伤（见图5）。这些损伤是在其它零件失效后造成的。 
 差速器的壳体的一个轴销装配孔有一定的变形，另一端完好。这是轴销离开其原始装配位置后，
单侧装配孔承受大的载荷所致。 
 
 
轴销 
卡簧 
卡簧 
行星齿轮 
行星齿轮 
半轴齿轮 
半轴齿轮 
差速器壳体 
变速箱壳体 


 
上海汽车中心实验室 
中国·上海·嘉定区安研路201 号 
邮编. 201804 
 
SAIC QA Laboratory 
201 Anhong rd, Anting, Shanghai 
报告编号 
Report number 
 
SCL-S-12-0094M 
委托者: SQE 谢运 
Request person, dept： 
委托编号:  /  
Request number: 
送样日期: 2012.04.18 
Request date:  
报告日期: 2012.04.24 
Report date：  
第3页共17页 
 
SMPV-0.2.3-002-QA -F01 
上海汽车 
SAIC Motor 
 
（a）收到的两失效卡簧  剩余部分被齿轮夹碎 
 
 
 
（b）1#卡簧   
 
 
 
（c）2# 卡簧  
图2 1#变速箱的卡簧 
 
变形 
压痕 
剪切断口；塑性变形导致表层金属 
脱落，而露出金属色 
1#卡簧 
2#卡簧 


 
上海汽车中心实验室 
中国·上海·嘉定区安研路201 号 
邮编. 201804 
 
SAIC QA Laboratory 
201 Anhong rd, Anting, Shanghai 
报告编号 
Report number 
 
SCL-S-12-0094M 
委托者: SQE 谢运 
Request person, dept： 
委托编号:  /  
Request number: 
送样日期: 2012.04.18 
Request date:  
报告日期: 2012.04.24 
Report date：  
第4页共17页 
 
SMPV-0.2.3-002-QA -F01 
上海汽车 
SAIC Motor 
 
图3 1#变速箱的两行星齿轮 
 
 
（a）半轴齿轮 
 
（b）半轴齿面的表面微裂纹 
图4 1#变速箱的半轴齿轮 
 
断口c 
断口b 
断口a 


 
上海汽车中心实验室 
中国·上海·嘉定区安研路201 号 
邮编. 201804 
 
SAIC QA Laboratory 
201 Anhong rd, Anting, Shanghai 
报告编号 
Report number 
 
SCL-S-12-0094M 
委托者: SQE 谢运 
Request person, dept： 
委托编号:  /  
Request number: 
送样日期: 2012.04.18 
Request date:  
报告日期: 2012.04.24 
Report date：  
第5页共17页 
 
SMPV-0.2.3-002-QA -F01 
上海汽车 
SAIC Motor 
 
（a）轴销 有一定的变形 
 
 
（b）左端 擦伤和严重碰伤 
 
 
（c）右端 碰伤；沟槽内有金属填充物；失效后造成的。 
图5 1#变速箱的轴销  
 


 
上海汽车中心实验室 
中国·上海·嘉定区安研路201 号 
邮编. 201804 
 
SAIC QA Laboratory 
201 Anhong rd, Anting, Shanghai 
报告编号 
Report number 
 
SCL-S-12-0094M 
委托者: SQE 谢运 
Request person, dept： 
委托编号:  /  
Request number: 
送样日期: 2012.04.18 
Request date:  
报告日期: 2012.04.24 
Report date：  
第6页共17页 
 
SMPV-0.2.3-002-QA -F01 
上海汽车 
SAIC Motor 
 
图6 1#变速箱的差速器壳体 
 
    B. 2# 变速箱差速器 
2# 失效的变速箱如图7 所示。由图可见： 
 
两端卡簧完好，未出现松脱（见图7）。一端卡簧有少量的转动；从表面的损伤来看，该转动可能
与受到外界碎片作用力所致有关。该作用是随机的，有可能会导致卡簧的脱离。另一端的卡簧处
于装配时的位置。 
 
轴销正常（见图8）。圆柱面未见损伤；端面有一定的损伤，是其它部件失效后的碎片与其作用所
致。在这个过程中，有可能导致卡簧脱落。 
 
两行星齿轮均从薄弱的根部断裂（见图9）。 
 
半轴齿轮的一个齿出现断裂，且表面有多条裂纹（见图10）。 
 
变速箱的铝合金壳体出现开裂（见图11）。这是齿轮断裂之后，碎片作用所致。 
 
 
 
 
（a）一端卡簧 少量的转动               （b）另一端卡簧  未出现转动 
图7 2#变速箱的卡簧情况 
受到外力该平面出现变形 
碰伤 


 
上海汽车中心实验室 
中国·上海·嘉定区安研路201 号 
邮编. 201804 
 
SAIC QA Laboratory 
201 Anhong rd, Anting, Shanghai 
报告编号 
Report number 
 
SCL-S-12-0094M 
委托者: SQE 谢运 
Request person, dept： 
委托编号:  /  
Request number: 
送样日期: 2012.04.18 
Request date:  
报告日期: 2012.04.24 
Report date：  
第7页共17页 
 
SMPV-0.2.3-002-QA -F01 
上海汽车 
SAIC Motor 
 
图8  2#变速箱的轴销 未见异常 
 
 
图9  2#变速箱的行星齿轮 部分丢失 
 
 
（a） 半轴齿轮 


 
上海汽车中心实验室 
中国·上海·嘉定区安研路201 号 
邮编. 201804 
 
SAIC QA Laboratory 
201 Anhong rd, Anting, Shanghai 
报告编号 
Report number 
 
SCL-S-12-0094M 
委托者: SQE 谢运 
Request person, dept： 
委托编号:  /  
Request number: 
送样日期: 2012.04.18 
Request date:  
报告日期: 2012.04.24 
Report date：  
第8页共17页 
 
SMPV-0.2.3-002-QA -F01 
上海汽车 
SAIC Motor 
 
（b）表面裂纹 
图10  2#变速箱的半轴齿轮 
 
 
图11  2#变速箱的壳体 开裂 
 
 
 
 
 
 
 
 
 


 
上海汽车中心实验室 
中国·上海·嘉定区安研路201 号 
邮编. 201804 
 
SAIC QA Laboratory 
201 Anhong rd, Anting, Shanghai 
报告编号 
Report number 
 
SCL-S-12-0094M 
委托者: SQE 谢运 
Request person, dept： 
委托编号:  /  
Request number: 
送样日期: 2012.04.18 
Request date:  
报告日期: 2012.04.24 
Report date：  
第9页共17页 
 
SMPV-0.2.3-002-QA -F01 
上海汽车 
SAIC Motor 
（2）断口分析 Fracture Surface Analysis 
     A. 1# 变速箱差速器 
卡簧的断口如图11 所示。从宏观上看，卡簧过载断口，有45°剪切和正断的断裂区；从微观来看，
断裂形式为韧窝的延性断裂，表明材料具有一定的韧性。 
 
 
 
（a）1# 卡簧 过载韧性断口 
 
 
（2）2# 卡簧 过载韧性断口 
图12 1#变速箱的卡簧断口 
 
 行星齿轮的断口如图13 和图14 所示。3 个断口的表现出相同的纹理，无疲劳特征；裂纹产生于齿根
部，向轴销的配合面扩展。扫描电镜观察显示，断口上分布着韧窝，是一种过载的韧性断裂。 
 


 
上海汽车中心实验室 
中国·上海·嘉定区安研路201 号 
邮编. 201804 
 
SAIC QA Laboratory 
201 Anhong rd, Anting, Shanghai 
报告编号 
Report number 
 
SCL-S-12-0094M 
委托者: SQE 谢运 
Request person, dept： 
委托编号:  /  
Request number: 
送样日期: 2012.04.18 
Request date:  
报告日期: 2012.04.24 
Report date：  
第10页共17页 
 
SMPV-0.2.3-002-QA -F01 
上海汽车 
SAIC Motor 
 
 
              （a）断口a                               （b）断口b 
 
（c）断口c  
图13 1#变速箱的行星齿轮宏观断口 （箭头显示扩展方向） 
 
 
 
（a）韧窝（较高倍数）                 （b）韧窝 
图14 1#变速箱的行星齿轮断口微观形貌 韧性断裂

File: 材料工程师/SCL-S-12-0095M 活塞环 pistonring失效分析报告.pdf.md
# SCL-S-12-0095M 活塞环 pistonring失效分析报告.pdf

 
上海汽车中心实验室 
中国·上海·嘉定区安研路201 号 
邮编. 201804 
 
SAIC Central Laboratory 
201 Anhong rd, Anting, Shanghai, China 
报告编号 
Report number 
 
SCL-S-12-0095M 
委托者: 许建华 
Request person, dept： 
委托编号: / 
Request number: 
送样日期: 2012.04.16 
Request date:  
报告日期: 2012.05.25 
Report date：  
第1页共8页 
 
分发: 
Distribution 
许建华 –EP 
检验者Author 
Liz Greasley 
审核Auditor 
 
批准Approver 
 
日期Date 
2012.05.28 
日期Date 
 
日期Date 
 
SMPV-0.2.3-002-QA -F01 
上海汽车 
SAIC Motor 
零件号Part number 
LFP101060 
 零件名称 
Part name 
活塞油环 
Piston oil control ring 
图纸日期Drawing date 
2009/7/20 
零件生产日期Part production date 
/ 
 供货商 
Supplier 
辉门东西（青岛）活塞有限公司 
Kolbenschmidt (Qingdao) 
车型/项目Car type/project 
IS12 
阶段性报告 Interim report                结论性报告 Conclusion report          
 
Ⅰ.任务描述 Task description 
实验室受委托对活塞油环进行失效原因分析，失效零件具体信息如下： 
As requested, QA lab has analyzed the failure of piston oil control ring. The information of the failed part is as 
following： 
零件信息：Part information 
零件名称 
Part name 
活塞油环 
Piston oil control ring 
车制造日期 
Vehicle production date 
2011/05/15 
VIN / 发动机号 
VIN/ Engine no 
LSJW34G38BJ015169 / 
18K4GD010002078 
销售日期 
Sale date 
/ 
车辆里程数 
Car mileage 
1477 公里km 
维修站名称 
Sale agent 
佛山安海 
失效模式描述 
Failure circumstance  
发动机冷车启动后有明显“嗒嗒”异响。 
原材料信息：Raw material information 
原材料及牌号 
Raw material specification 
P634 (SU-3) ATG / J707-B 
原材料厂商 
Raw material producer 
/ 
散件供应商 
Component supplier 
/ 
金属热处理状态 
Metal heat treatment state 
/ 
失效零件见图1：The failed part is shown in figure 1.  
 
Ⅱ. 结论与建议 Conclusions and Suggestions 
结论Conclusions： 
1. 活塞油环是由于多源疲劳而失效的。 The piston ring has failed through fatigue. 
2. 未收到活塞，因此不可能确定疲劳失效的原因。由于仅仅油环的一部分具有疲劳裂纹，因此有可能活塞
槽的机加工误差或者其它缺陷导致振动的产生。Since the piston was not submitted for analysis, it’s not 
possible to say the reason for the fatigue; however since only one part of the ring displayed fatigue cracks, it’s 
possible a machining error or other defect in the piston ring groove led to vibration.  
3. 没有材料缺陷的迹象。硬度符合图纸要求。There was no indication for material defects. Hardness met the 
drawing requirements.  
 
建议Suggestions： 
1. 供应商要加强质量控制过程。Supplier must strengthen quality control process.  
2. 委托失效分析，请提交有关相匹配的零部件。 Please always submit relevent adjoining components for failure 
analysis.  
 


 
上海汽车中心实验室 
中国·上海·嘉定区安研路201 号 
邮编. 201804 
 
SAIC QA Laboratory 
201 Anhong rd, Anting, Shanghai 
报告编号 
Report number 
 
SCL-S-12-0095M 
委托者: 许建华 
Request person, dept： 
委托编号:  /  
Request number: 
送样日期: 2012.04.16  
Request date:  
报告日期: 2012.05.25 
Report date：  
第2页共8页 
 
SMPV-0.2.3-002-QA -F01 
上海汽车 
SAIC Motor 
III. 调查结果 Investigation Results  
 
收到的活塞环如图1 所示。不幸的是，活塞实物未提供，但提供了照片图2 所示，呈现出槽有异常的特征。  
活塞油环由三个环组成，其中平环断裂成5 部分；另两个环无任何异常。  
断裂环的照片如图2 和3 所示。环沿着现有的疲劳裂纹断裂。在整个区域（图4 及5）有广泛的疲劳裂纹。由于
裂纹很多，无法确定裂纹萌生的次序；同时还有发动机运行过程中带来的严重的磨损。  
The piston rings were received as shown in figure 1.  Unfortunately the remainder of the piston was not returned, 
although a photo was supplied as shown in figure 2, showing abnormal groove.  Of the three rings which comprise the 
oil control ring, one flat ring was broken into 5 pieces, whist the other two were completely free of any abnormality.   
Photos of the fractured ring are shown in figure 2 & 3.  The ring fractured along existing fatigue cracks.  There is 
extensive fatigue cracking over the whole area (figures 4 & 5).  It was not possible to establish a pattern of the crack 
initiation since there are so many cracks, and significant damage due to running in the engine.   
 
 
图1 提供的活塞油环   Figure 1  Piston rings as received 
 
 
图2 活塞槽的照片 显示异常特征 
Figure 2  Photo of piston ring groove, showing abnormality


 
上海汽车中心实验室 
中国·上海·嘉定区安研路201 号 
邮编. 201804 
 
SAIC QA Laboratory 
201 Anhong rd, Anting, Shanghai 
报告编号 
Report number 
 
SCL-S-12-0095M 
委托者: 许建华 
Request person, dept： 
委托编号:  /  
Request number: 
送样日期: 2012.04.16  
Request date:  
报告日期: 2012.05.25 
Report date：  
第3页共8页 
 
SMPV-0.2.3-002-QA -F01 
上海汽车 
SAIC Motor 
 
 
图3 a）b）活塞环概况，显示4 条断裂区（红色框）；图9 显示纵截面情况 
Figure 3  a) & b) Overview of fractured piston ring, showing 4 fractures (red boxes) & cross section shown in figure 9  
 
 
  
  
 
图4 断裂1#显示其它的肉眼可见裂纹（红色线）的位置。活塞表面显示了外来粒子擦伤的痕迹。断裂片严重磨
是由于活塞和缸壁造成的。 
Figure 4  Fracture 1 showing location of additional visible cracks (red lines).  Piston side shows indentations from 
trapped particles.  Heavy wear on fractured pieces is from being trapped between cylinder wall and piston.
2 
1 
3 
4 
2 
1 
3 
4 
b - 断裂1 – 接触活塞边 
a - 断裂1 – 接触油环边 


 
上海汽车中心实验室 
中国·上海·嘉定区安研路201 号 
邮编. 201804 
 
SAIC QA Laboratory 
201 Anhong rd, Anting, Shanghai 
报告编号 
Report number 
 
SCL-S-12-0095M 
委托者: 许建华 
Request person, dept： 
委托编号:  /  
Request number: 
送样日期: 2012.04.16  
Request date:  
报告日期: 2012.05.25 
Report date：  
第4页共8页 
 
SMPV-0.2.3-002-QA -F01 
上海汽车 
SAIC Motor 
  
  
  
 
  
 
图5 断口的细节。油环侧有特征的颜色（5a，5c，5e），表明，这些断裂是在1#断裂之后发生的 。所有的断裂
由疲劳而引起的，起源区用红色的方框标识；在表面可以看到其它的裂纹，见图5b，5e，5f。 
Figure 5  Detail of fractures.  The characteristic colour bands on the oil ring side (5a, 5c, 5e) show that these fractures 
occurred after fracture 1, when the piece was already dislodged and trapped between piston and cylinder wall.  All 
fractures occured at existing fatigue cracks, the origins are highlighted with a red box.  Additional cracks can be seen on 
the surface in figures 5b, 5e, 5f. 
5f - 断裂4 – 接触活塞边 
5e - 断裂4 – 接触油环边 
5d - 断裂3 – 接触活塞边 
5c - 断裂3 – 接触油环边 
5b - 断裂2 – 接触活塞边 
5a - 断裂2 – 接触油环边 


 
上海汽车中心实验室 
中国·上海·嘉定区安研路201 号 
邮编. 201804 
 
SAIC QA Laboratory 
201 Anhong rd, Anting, Shanghai 
报告编号 
Report number 
 
SCL-S-12-0095M 
委托者: 许建华 
Request person, dept： 
委托编号:  /  
Request number: 
送样日期: 2012.04.16  
Request date:  
报告日期: 2012.05.25 
Report date：  
第5页共8页 
 
SMPV-0.2.3-002-QA -F01 
上海汽车 
SAIC Motor 
 
 
 
 
 
图6）a) 断裂的环 b）c）裂纹仅出现在断裂的一侧，且处于环的端部。 d）e）环的其余部分并没有裂纹，具有
与活塞和瓦楞纸环正常接触的痕迹 
Figure 6  a) Fractured ring  b) c) Cracks were found just beyond fracture 1, and also at the other end of the ring.  d) e) 
The remainder of the ring had no visible cracks, with normal contact marks from piston and the corrugated ring 
Unaffected 
area 
Cracked  
area 


 
上海汽车中心实验室 
中国·上海·嘉定区安研路201 号 
邮编. 201804 
 
SAIC QA Laboratory 
201 Anhong rd, Anting, Shanghai 
报告编号 
Report number 
 
SCL-S-12-0095M 
委托者: 许建华 
Request person, dept： 
委托编号:  /  
Request number: 
送样日期: 2012.04.16  
Request date:  
报告日期: 2012.05.25 
Report date：  
第6页共8页 
 
SMPV-0.2.3-002-QA -F01 
上海汽车 
SAIC Motor 
断口分析 Fracture analysis 
断口分析显示：裂纹起源于内，外周长，与活塞和瓦楞环接触的边都有（见图7）。所有断裂是多源的疲劳断裂。
图8 是断裂面4 的SEM 照片，清楚地显示出了疲劳台阶的特征。 
Fracture analysis shows that the crack origins existed at both inner and outer circumference and on piston and corrugated 
ring side (see figure 7).  All fractures had multiple crack origins.  Figure 8 is an SEM image of the fracture 4 origin 
area, clearly showing fatigue ratchet marks. 
 
1# 断口 
 
 
2# 断口 
 
 
3# 断口 
 
 
4# 断口 
图7 红色的括弧显示裂纹的起源区 
Figure 7  Red bracket shows area of crack origin 
Piston side 活塞边 
外周长 
outside 
外周长 
outside 
外周长 
outside 
外周长 
outside 
Piston side 活塞边 
Piston side 活塞边 
Piston side 活塞边 


 
上海汽车中心实验室 
中国·上海·嘉定区安研路201 号 
邮编. 201804 
 
SAIC QA Laboratory 
201 Anhong rd, Anting, Shanghai 
报告编号 
Report number 
 
SCL-S-12-0095M 
委托者: 许建华 
Request person, dept： 
委托编号:  /  
Request number: 
送样日期: 2012.04.16  
Request date:  
报告日期: 2012.05.25 
Report date：  
第7页共8页 
 
SMPV-0.2.3-002-QA -F01 
上海汽车 
SAIC Motor 
  
图8 4#断口    
Figure 8  Fracture #4  
 
纵截面试样取自于2＆3 断裂块的中间。上下表面的疲劳裂纹长度大致相等，表明它们大约是在同一时间产生的。 
A cross section was taken through the piece between fractures 2 & 3.  The fatigue cracks on the two sides are 
approximately equal length, showing that they were initiated at about the same time.   
 
 
 
图9 失效环的纵截面 
Figure 9 Cross section through piston ring 
活塞边Piston side 
瓦楞纸环边 Corrugated ring side 


 
上海汽车中心实验室 
中国·上海·嘉定区安研路201 号 
邮编. 201804 
 
SAIC QA Laboratory 
201 Anhong rd, Anting, Shanghai 
报告编号 
Report number 
 
SCL-S-12-0095M 
委托者: 许建华 
Request person, dept： 
委托编号:  /  
Request number: 
送样日期: 2012.04.16  
Request date:  
报告日期: 2012.05.25 
Report date：  
第8页共8页 
 
SMPV-0.2.3-002-QA -F01 
上海汽车 
SAIC Motor 
材料分析Materials analysis 
根据图纸要求检查硬度和表面金相组织。硬度和氮化处理符合要求的， 金相组织与非失效环的（见图10）相同。
没有必要对其进行化学成分分析。 
The hardness and surface microstructure was checked according to the drawing.  The hardness and nitriding treatment 
met requirements and the microstructure was identical to the non-failed ring (see figure 10). Chemical composition 
analysis was not necessary. 
 
序号 
No. 
试验项目 
Test item 
额定值 
Requirement 
试验结果 
Test result 
评价 Evaluation 
合格 
OK 
不合格 
Not OK 
1 
硬度 Hardness  
 
 
 
 
 
芯部 Core 
300 – 420 HV 
373 / 375 / 373 HV1 
X 
 
 
表面Surface 
900 – 1400 HV 
1291 / 1283 / 1308 HV0.1 
X 
 
 
深氮深度Nitrided Depth  
≥ 0.03mm 
0.06 / 0.07 / 0.07 mm 
X 
 
 
  
 
 
图10  a) 失效环，瓦楞环边 b) 失效环，活塞边  c) 未失效的环 
Figure 10  a) Failed ring, oil ring side  b) Failed ring piston side  c) The non-failed ring

File: 材料工程师/SCL-S-12-0096M 内拉锁.pdf.md
# SCL-S-12-0096M 内拉锁.pdf

 
上海汽车中心实验室
(QA Lab) 
中国·上海·嘉定区安研路201 号 
邮编. 201804 
No. 201 Anyan Road, Jiading District,  
Shanghai, China. 
Post code :200433 
报告编号：Report number 
SCL-S-12-0096M 
委托者Requestor：曹晓俊 
送样日期Deliver date：2012.04.28 
报告日期Report date：2012.05.24 
第 1 页 共 4 页 
Page 1 of 4  
 
上海汽车 
SAIC Motor 
零件号 
Part number 
30004524 
零件名称 
Part name 
车门内拉索 
Automotive inner door rope 
图纸日期 
Drawing date  
/ 
零件生产日期 
Production date 
/ 
供货商 
Supplier 
河南开开特 
Henan Kaikaite 
车型/项目 
Car type/project 
MG3 
 
   阶段性报告  Stage report        结论性报告 Conclusion report           测试报告 Test report 
Ⅰ.任务描述 Task description 
实验室受委托对车门内拉索进行失效原因分析，失效零件具体信息如下： 
As requested, QA lab has analyzed the invalid cause of automotive inner door rope, and the information of invalid 
part is shown as following： 
零件信息：Part information 
零件名称 
Part name 
车门内拉索 
Automotive inner door rope 
制造日期 
Production date 
/ 
VIN 码 
VIN number 
LSJZ14E32BS084195 
销售日期 
Sale date 
/ 
车辆里程数 
Car mileage 
812 km 
销售商 
Sale agent 
/ 
失效模式描述 
Invalid situation 
description 
拉线包塑头断裂 
Plastic end of rope fractured. 
原材料信息：Raw material information 
原材料及牌号 
Raw material 
and trademark 
PA6+EPDM 
原材料厂商 
Raw material producer 
青岛琴科 
散件供应商 
Part supplier 
/ 
金属热处理状态 
Metal heat treatment state 
/ 
失效零件见图1：The invalid part is shown in Fig 1.  
Ⅱ. 结论与建议 Conclusions and suggestions 
结论：1. 内部金属切割和疲劳导致该零件失效。2. 失效件的材料符合质量要求。3. 该零件注塑工艺差。 
Conclusions:  1. The part was cut by inner metal and fatigued, which led to the failure. 
 
    2. The material performance of failure part conformed to requirements. 
            3. Injection process of this part was bad. 
建议： 1.对内部金属位置异常的原因进行研究。 
       2.改进注塑工艺。 
Suggestions：1. The cause of malposition of inner metal should be studied. 
            2. The injection process should be improved. 
分发： 
Dispenser 
曹晓俊 
检验者： 
Identifier 
狄春峰 
审核： 
Auditor 
 
批准： 
Approver 
 
日期： 
Date 
2012.05.24 
日期： 
Date 
 
日期： 
Date 
 
 


 
上海汽车中心实验室
(QA Lab) 
中国·上海·嘉定区安研路201 号 
邮编. 201804 
No. 201 Anyan Road, Jiading District,  
Shanghai, China. 
Post code :200433 
报告编号：Report number 
SCL-S-12-0096M 
委托者Requestor：曹晓俊 
送样日期Deliver date：2012.04.28 
报告日期Report date：2012.05.24 
第 2 页 共 4 页 
Page 2 of 4  
 
上海汽车 
SAIC Motor 
 
图1 失效件 
Fig.1 Failure part 
 
III. 测试结果 Test Results 
序号 
No. 
试验项目 
Test item 
额定值 
Requirement 
试验结果 
Test result 
评价 Evaluation 
第一次 
第二次 
合格 
qualified 
不合格 
unqualified 
I 
失效件 
 
 
1 
红外（GB/T6040-2002） 
Infrared Spectroscopy 
PA6+EPDM 
PA6+EPDM 
× 
 
2 
熔点（GB/T19466.3-2006） 
Melting point (℃) 
PA6：220±5 
216 
× 
 
3 
焓值（GB/T19466.3-2006） 
Enthalpy (J/g) 
/ 
45.1 
53.2 
 
 
II 
新件 
 
 
1 
红外（GB/T6040-2002） 
Infrared Spectroscopy 
PA6+EPDM 
PA6+EPDM 
× 
 
2 
熔点（GB/T19466.3-2006） 
Melting point (℃) 
PA6：220±5 
220 
× 
 
3 
焓值（GB/T19466.3-2006） 
Enthalpy (J/g) 
/ 
39.9 
44.3 
 
 
III 
粒料 
 
 
1 
红外（GB/T6040-2002） 
Infrared Spectroscopy 
PA6+EPDM 
PA6+EPDM 
× 
 
2 
熔点（GB/T19466.3-2006） 
Melting point (℃) 
PA6：220±5 
216 
× 
 
3 
焓值（GB/T19466.3-2006） 
Enthalpy (J/g) 
/ 
41.5 
47.4 
 
 


 
上海汽车中心实验室
(QA Lab) 
中国·上海·嘉定区安研路201 号 
邮编. 201804 
No. 201 Anyan Road, Jiading District,  
Shanghai, China. 
Post code :200433 
报告编号：Report number 
SCL-S-12-0096M 
委托者Requestor：曹晓俊 
送样日期Deliver date：2012.04.28 
报告日期Report date：2012.05.24 
第 3 页 共 4 页 
Page 3 of 4  
 
上海汽车 
SAIC Motor 
Ⅳ. 宏观分析 Macroscopic observation 
 
    失效件断口如图2 所示。主体部分和断裂部分的断口都没有银纹，这对于PA6+EPDM 这种韧
性材料来说比较异常。从断裂部分的断口来看，内部比较光滑，断口中外部有明显台阶，外部比中
部高。这说明，断裂方向是由内向外，逐步扩展。且发现断口表面有明显铁锈痕迹。对应观察主体
部分可以发现相应的特征，且在零件中央存在锋利并锈蚀的金属部件。综上可以判断此零件的失效
模式为：中央锋利金属从内部切割零件，后受外力（振动，扭曲等）疲劳，裂纹逐步扩展，直至断
裂。材料失效过程中没有受到较大的破坏力，因此没有明显银纹。 
 
图2 失效件断口 
Fig. 2 Fracture of failure part 
 
    将新件剖开，观察材料内部（见图3）。零件内部有较大缩孔2.40×0.47mm（该零件厚度为
1.90mm），这不是此次失效的主要原因，但这种明显的工艺缺陷是不被允许的。 
 
图3 新件截面 
Fig. 3 Section of new part 


 
上海汽车中心实验室
(QA Lab) 
中国·上海·嘉定区安研路201 号 
邮编. 201804 
No. 201 Anyan Road, Jiading District,  
Shanghai, China. 
Post code :200433 
报告编号：Report number 
SCL-S-12-0096M 
委托者Requestor：曹晓俊 
送样日期Deliver date：2012.04.28 
报告日期Report date：2012.05.24 
第 4 页 共 4 页 
Page 4 of 4  
 
上海汽车 
SAIC Motor 
 
    将失效件剖开，观察材料内部（见图4）。零件内部有缺陷，疑似虚焊。对比失效件和新件，可
以发现新件上用于限位内部金属的凸台消失，内部金属位置向失效位置偏移（见图3，4）。 
 
图4 失效件件截面 
Fig. 4 Section of failure part

File: 材料工程师/SCL-S-12-0097M 减震器缓冲块.pdf.md
# SCL-S-12-0097M 减震器缓冲块.pdf

 
上海汽车中心实验室
(QA Lab) 
中国·上海·嘉定区安研路201 号 
邮编. 201804 
No. 201 Anyan Road, Jiading District,  
Shanghai, China. 
Post code :200433 
报告编号：Report number 
SCL-S-12-0097M 
委托者Requestor：张少波 
送样日期Deliver date：2012.04.26 
报告日期Report date：2012.05.10 
第 1 页 共 3 页 
Page 1 of 3  
 
上海汽车 
SAIC Motor 
零件号 
Part number 
K44322CD000 
零件名称 
Part name 
前减震器柱 
Front absorber pillar 
图纸日期 
Drawing date  
/ 
零件生产日期 
Production date 
/ 
供货商 
Supplier 
淅川减震器厂 
Xichuan Absorber Factory 
车型/项目 
Car type/project 
IS12 
 
   阶段性报告  Stage report        结论性报告 Conclusion report           测试报告 Test report 
Ⅰ.任务描述 Task description 
实验室受委托对前减震器柱进行失效原因分析，失效零件具体信息如下： 
As requested, QA lab has analyzed the invalid cause of front absorber pillar, and the information of invalid part is 
shown as following： 
零件信息：Part information 
零件名称 
Part name 
前减震器柱 
Front absorber pillar 
制造日期 
Production date 
2011-11-25 
VIN 码 
VIN number 
LSJW34G38BJ016578 
销售日期 
Sale date 
/ 
车辆里程数 
Car mileage 
10292 km 
销售商 
Sale agent 
/ 
失效模式描述 
Invalid situation 
description 
减震器缓冲块熔化 
Bumper block of absorber melt. 
原材料信息：Raw material information 
原材料及牌号 
Raw material 
and trademark 
聚氨酯 
SKZ1001 
原材料厂商 
Raw material producer 
上海凯众 
散件供应商 
Part supplier 
/ 
金属热处理状态 
Metal heat treatment state 
/ 
失效零件见图1：The invalid part is shown in Fig 1.  
Ⅱ. 结论与建议 Conclusions and suggestions 
结论：1. 零件受高温导致失效（温度高于170℃）。 
      2. 失效件的材料符合质量要求。 
Conclusions:  1. The failure was caused by high temperature (T>170℃). 
 
  2. The material performance of failure part conformed to requirements. 
建议： 1. 降低该零件的环境温度。 
Suggestions：1. Service temperature of this part should be reduced. 
 
 
分发： 
Dispenser 
张少波 
检验者： 
Identifier 
狄春峰 
审核： 
Auditor 
 
批准： 
Approver 
 
日期： 
Date 
2012.05.10 
日期： 
Date 
 
日期： 
Date 
 
 


 
上海汽车中心实验室
(QA Lab) 
中国·上海·嘉定区安研路201 号 
邮编. 201804 
No. 201 Anyan Road, Jiading District,  
Shanghai, China. 
Post code :200433 
报告编号：Report number 
SCL-S-12-0097M 
委托者Requestor：张少波 
送样日期Deliver date：2012.04.26 
报告日期Report date：2012.05.10 
第 2 页 共 3 页 
Page 2 of 3  
 
上海汽车 
SAIC Motor 
 
图1 失效件 
Fig.1 Failure part 
 
III. 测试结果 Test Results 
序号 
No. 
试验项目 
Test item 
额定值 
Requirement 
试验结果 
Test result 
评价 Evaluation 
第一次 
第二次 
合格 
qualified 
不合格 
unqualified 
I 
失效件 
 
 
1 
红外（GB/T6040-2002） 
Infrared Spectroscopy 
PU 
PU 
× 
 
II 
新件 
 
 
1 
红外（GB/T6040-2002） 
Infrared Spectroscopy 
PU 
PU 
× 
 
 
 
 
 
 
 


 
上海汽车中心实验室
(QA Lab) 
中国·上海·嘉定区安研路201 号 
邮编. 201804 
No. 201 Anyan Road, Jiading District,  
Shanghai, China. 
Post code :200433 
报告编号：Report number 
SCL-S-12-0097M 
委托者Requestor：张少波 
送样日期Deliver date：2012.04.26 
报告日期Report date：2012.05.10 
第 3 页 共 3 页 
Page 3 of 3  
 
上海汽车 
SAIC Motor 
Ⅳ. 宏观分析 Macroscopic observation 
 
 
 失效件情况如图2 所示，缓冲块受高温熔化，导致失效。熔化的液体顺减震器下流，至低温处
凝固。 
 
图2 失效件 
Fig. 2 Failure part 
 
对失效情况进行模拟（供应商处进行），其结果如图3 所示。当温度超过170℃时，缓冲块会熔
化，且接触高温的部分颜色由白发黄。油液的接触会加剧熔化情况的发生。 
 
图3 失效模拟 
Fig. 3 Crash simulation

File: 材料工程师/SCL-S-12-0098M 开尾销.pdf.md
# SCL-S-12-0098M 开尾销.pdf

 
上海汽车中心实验室
(QA Lab) 
中国·上海·嘉定区安研路201 号 
邮编. 201804 
No. 201 Anyan Road, Jiading District,  
Shanghai, China. 
Post code :200433 
报告编号：Report number 
SCL-S-12-0098M 
委托者Requestor：DRE 樊瑶雯 
送样日期Deliver date：2012.04.26 
报告日期Report date：2012.05.09 
第 1 页 共 4 页 
Page 1 of 4  
 
上海汽车 
SAIC Motor 
零件号 
Part number 
90003417 
零件名称 
Part name 
开尾销 
Split cottar 
图纸日期 
Drawing date  
/ 
零件生产日期 
Production date 
/ 
供货商 
Supplier 
埃姆哈特 
Aimu Hate 
车型/项目 
Car type/project 
EP11 
 
   阶段性报告  Stage report        结论性报告 Conclusion report           测试报告 Test report 
Ⅰ.任务描述 Task description 
实验室受委托对开尾销进行失效原因分析，失效零件具体信息如下： 
As requested, QA lab has analyzed the invalid cause of split cottar, and the information of invalid part is shown as 
following： 
零件信息：Part information 
零件名称 
Part name 
开尾销 
Split cottar 
制造日期 
Production date 
/ 
VIN 码 
VIN number 
工程试验车 
销售日期 
Sale date 
/ 
车辆里程数 
Car mileage 
/ 
销售商 
Sale agent 
/ 
失效模式描述 
Invalid situation 
description 
开尾销底座磨损 
The base of split cottar had worn away. 
原材料信息：Raw material information 
原材料及牌号 
Raw material 
and trademark 
PA6 
Durethan B 30 S 000000 
原材料厂商 
Raw material producer 
Lanxess 
散件供应商 
Part supplier 
/ 
金属热处理状态 
Metal heat treatment state 
/ 
失效零件见图1：The invalid part is shown in Fig 1.  
Ⅱ. 结论与建议 Conclusions and suggestions 
结论：1. 失效件严重磨损，边缘的磨损量大于中央。 
      2. 失效件材料符合要求。 
Conclusions:  1. The failure part was badly fretted away. Fret at edge was more serious than at center. 
 
    2. The material performance of failure part conformed to requirements. 
建议： 1. 检查零件安装情况，是否有侧磨。 
Suggestions：1. The installations of the part should be checked whether side grinding would happen. 
 
 
分发： 
Dispenser 
DRE 樊瑶雯  
检验者： 
Identifier 
狄春峰 
审核： 
Auditor 
 
批准： 
Approver 
 
日期： 
Date 
2012.05.09 
日期： 
Date 
 
日期： 
Date 
 
 


 
上海汽车中心实验室
(QA Lab) 
中国·上海·嘉定区安研路201 号 
邮编. 201804 
No. 201 Anyan Road, Jiading District,  
Shanghai, China. 
Post code :200433 
报告编号：Report number 
SCL-S-12-0098M 
委托者Requestor：DRE 樊瑶雯 
送样日期Deliver date：2012.04.26 
报告日期Report date：2012.05.09 
第 2 页 共 4 页 
Page 2 of 4  
 
上海汽车 
SAIC Motor 
 
图1 失效件 
Fig.1 Failure part 
 
III. 测试结果 Test Results 
序号 
No. 
试验项目 
Test item 
额定值 
Requirement 
试验结果 
Test result 
评价 Evaluation 
第一次 
第二次 
合格 
qualified 
不合格 
unqualified 
I 
失效件 
 
 
1 
红外（GB/T6040-2002） 
Infrared Spectroscopy 
PA6 
PA6 
× 
 
2 
熔点（GB/T19466.3-2006） 
Melting point (℃) 
220±5 
220 
× 
 
3 
焓值（GB/T19466.3-2006） 
Enthalpy (J/g) 
/ 
63.5 
71.3 
 
× 
II 
1#新件 
 
 
1 
红外（GB/T6040-2002） 
Infrared Spectroscopy 
PA6 
PA6 
× 
 
2 
熔点（GB/T19466.3-2006） 
Melting point (℃) 
220±5 
217 
× 
 


 
上海汽车中心实验室
(QA Lab) 
中国·上海·嘉定区安研路201 号 
邮编. 201804 
No. 201 Anyan Road, Jiading District,  
Shanghai, China. 
Post code :200433 
报告编号：Report number 
SCL-S-12-0098M 
委托者Requestor：DRE 樊瑶雯 
送样日期Deliver date：2012.04.26 
报告日期Report date：2012.05.09 
第 3 页 共 4 页 
Page 3 of 4  
 
上海汽车 
SAIC Motor 
序号 
No. 
试验项目 
Test item 
额定值 
Requirement 
试验结果 
Test result 
评价 Evaluation 
第一次 
第二次 
合格 
qualified 
不合格 
unqualified 
3 
焓值（GB/T19466.3-2006） 
Enthalpy (J/g) 
/ 
65.4 
74.5 
× 
 
III 
2#新件 
 
 
1 
红外（GB/T6040-2002） 
Infrared Spectroscopy 
PA6 
PA6 
× 
 
2 
熔点（GB/T19466.3-2006） 
Melting point (℃) 
220±5 
217 
× 
 
3 
焓值（GB/T19466.3-2006） 
Enthalpy (J/g) 
/ 
66.7 
83.8 
× 
 
IV 
3#新件 
 
 
1 
红外（GB/T6040-2002） 
Infrared Spectroscopy 
PA6 
PA6 
× 
 
2 
熔点（GB/T19466.3-2006） 
Melting point (℃) 
220±5 
217 
× 
 
3 
焓值（GB/T19466.3-2006） 
Enthalpy (J/g) 
/ 
66.7 
83.3 
× 
 
V 
粒料 
 
 
1 
红外（GB/T6040-2002） 
Infrared Spectroscopy 
PA6 
PA6 
× 
 
2 
熔点（GB/T19466.3-2006） 
Melting point (℃) 
220±5 
216 
× 
 
3 
焓值（GB/T19466.3-2006） 
Enthalpy (J/g) 
/ 
82.3 
74.5 
× 
 
 
 
 
 
 
 
 
 


 
上海汽车中心实验室
(QA Lab) 
中国·上海·嘉定区安研路201 号 
邮编. 201804 
No. 201 Anyan Road, Jiading District,  
Shanghai, China. 
Post code :200433 
报告编号：Report number 
SCL-S-12-0098M 
委托者Requestor：DRE 樊瑶雯 
送样日期Deliver date：2012.04.26 
报告日期Report date：2012.05.09 
第 4 页 共 4 页 
Page 4 of 4  
 
上海汽车 
SAIC Motor 
Ⅳ. 宏观分析 Macroscopic observation 
 
    将失效件放大观察如图2 所示，从失效件被磨损的表面可以看到大量伤痕，且边缘部分完全磨
损。 
 
图2 失效件 
Fig. 2 Failure part 
 
     将失效件冷镶，并放大观察其剖面（图3）。失效件材料内部无明显缺陷。对比失效件与新件
可以发现，失效件边缘部分的磨损程度大于中间部分的磨损，测量区域的磨损量从0.08mm 至
0.17mm。 
 
图3 失效件截面 
Fig. 3 Section of failure part

File: 材料工程师/SCL-S-12-0099M 排水槽盖板.pdf.md
# SCL-S-12-0099M 排水槽盖板.pdf

 
上海汽车中心实验室
(QA Lab) 
中国·上海·嘉定区安研路201 号 
邮编. 201804 
No. 201 Anyan Road, Jiading District,  
Shanghai, China. 
Post code :200433 
报告编号：Report number 
SCL-S-12-0099M 
委托者Requestor：季小吉 
送样日期Deliver date：2012.04.26 
报告日期Report date：2012.05.25 
第 1 页 共 5 页 
Page 1 of 5  
 
上海汽车 
SAIC Motor 
零件号 
Part number 
10050028 
零件名称 
Part name 
天窗总成 
Skylight assembly 
图纸日期 
Drawing date  
/ 
零件生产日期 
Production date 
/ 
供货商 
Supplier 
上海恩坦华 
Shanghai Entanhua 
车型/项目 
Car type/project 
AP11 
 
   阶段性报告  Stage report        结论性报告 Conclusion report           测试报告 Test report 
Ⅰ.任务描述 Task description 
实验室受委托对天窗总成进行失效原因分析，失效零件具体信息如下： 
As requested, QA lab has analyzed the invalid cause of skylight assembly, and the information of invalid part is 
shown as following： 
零件信息：Part information 
零件名称 
Part name 
天窗总成 
Skylight assembly 
制造日期 
Production date 
2011-08-12 
VIN 码 
VIN number 
LSJA16E31BG047120 
销售日期 
Sale date 
/ 
车辆里程数 
Car mileage 
6236 km 
销售商 
Sale agent 
/ 
失效模式描述 
Invalid situation 
description 
排水槽盖板断裂 
Waterspout cover board fractured. 
原材料信息：Raw material information 
原材料及牌号 
Raw material 
and trademark 
PP-GF30 
原材料厂商 
Raw material producer 
苏州润佳 
散件供应商 
Part supplier 
/ 
金属热处理状态 
Metal heat treatment state 
/ 
失效零件见图1：The invalid part is shown in Fig 1.  
Ⅱ. 结论与建议 Conclusions and suggestions 
结论：1. 异物进入零件轨道，导致零件失效。 
      2. 失效件的材料符合质量要求。 
Conclusions:  1. Foreign matter got into the orbits of the part, which led to the failure. 
 
  2. The material performance of failure part conformed to requirements. 
建议： 1. 优化零件结构设计。 
Suggestions：1. The design of part structure should be optimized. 
 
 
分发： 
Dispenser 
季小吉 
检验者： 
Identifier 
狄春峰 
审核： 
Auditor 
 
批准： 
Approver 
 
日期： 
Date 
2012.05.25 
日期： 
Date 
 
日期： 
Date 
 
 


 
上海汽车中心实验室
(QA Lab) 
中国·上海·嘉定区安研路201 号 
邮编. 201804 
No. 201 Anyan Road, Jiading District,  
Shanghai, China. 
Post code :200433 
报告编号：Report number 
SCL-S-12-0099M 
委托者Requestor：季小吉 
送样日期Deliver date：2012.04.26 
报告日期Report date：2012.05.25 
第 2 页 共 5 页 
Page 2 of 5  
 
上海汽车 
SAIC Motor 
 
图1 失效件 
Fig.1 Failure part 
III. 测试结果 Test Results 
序号 
No. 
试验项目 
Test item 
额定值 
Requirement 
试验结果 
Test result 
评价 Evaluation 
第一次 
第二次 
合格 
qualified 
不合格 
unqualified 
I 
失效件 
 
 
1 
红外（GB/T6040-2002） 
Infrared Spectroscopy 
PP 
PP 
× 
 
2 
熔点（GB/T19466.3-2006） 
Melting point (℃) 
160±5 
166 
× 
 
3 
焓值（GB/T19466.3-2006） 
Enthalpy (J/g) 
/ 
61.8 
75.6 
× 
 
4 
灰分（GB/T9345.1-2008） 
Ash content (%) 
30±2 
31.6 
× 
 
II 
新件 
 
 
1 
红外（GB/T6040-2002） 
Infrared Spectroscopy 
PP 
PP 
× 
 
2 
熔点（GB/T19466.3-2006） 
Melting point (℃) 
160±5 
166 
× 
 
3 
焓值（GB/T19466.3-2006） 
Enthalpy (J/g) 
/ 
63.2 
72.4 
× 
 
4 
灰分（GB/T9345.1-2008） 
Ash content (%) 
30±2 
31.4 
× 
 
III 
粒料  
 
 
1 
红外（GB/T6040-2002） 
Infrared Spectroscopy 
PP 
PP 
× 
 
2 
熔点（GB/T19466.3-2006） 
Melting point (℃) 
160±5 
164 
× 
 
3 
焓值（GB/T19466.3-2006） 
Enthalpy (J/g) 
/ 
70.8 
76.9 
× 
 
4 
灰分（GB/T9345.1-2008） 
Ash content (%) 
30±2 
29.7 
× 
 


 
上海汽车中心实验室
(QA Lab) 
中国·上海·嘉定区安研路201 号 
邮编. 201804 
No. 201 Anyan Road, Jiading District,  
Shanghai, China. 
Post code :200433 
报告编号：Report number 
SCL-S-12-0099M 
委托者Requestor：季小吉 
送样日期Deliver date：2012.04.26 
报告日期Report date：2012.05.25 
第 3 页 共 5 页 
Page 3 of 5  
 
上海汽车 
SAIC Motor 
Ⅳ. 宏观分析 Macroscopic observation 
    失效件断口如图2 所示。盖板表面有明显磨损痕迹，系内部拉索挤压造成。断口呈脆断特征，
断裂方向由内向外，系内部拉索向外挤出造成。 
 
图2 失效件断口 
Fig. 2 Fracture of failure part 
 
    将失效件剖开，冷镶，观察其内部结构（见图3）。失效件材料内部无明显缺陷，玻璃纤维分布
较均匀。 
  
图3 失效件截面 
Fig. 3 Section of failure part 
 
    对失效件总成进行拆解，发现两侧轨道内部有异物，类似鞭炮残屑。从而造成卡死现象，导致
内部拉索无法正常工作，挤出使得盖板断裂。 
 
图4 失效件——导轨 
Fig. 4 Failure part 


 
上海汽车中心实验室
(QA Lab) 
中国·上海·嘉定区安研路201 号 
邮编. 201804 
No. 201 Anyan Road, Jiading District,  
Shanghai, China. 
Post code :200433 
报告编号：Report number 
SCL-S-12-0099M 
委托者Requestor：季小吉 
送样日期Deliver date：2012.04.26 
报告日期Report date：2012.05.25 
第 4 页 共 5 页 
Page 4 of 5  
 
上海汽车 
SAIC Motor 
 
    失效件失效处结构如图5 所示，打开盖板内有拉索在槽内，合上盖板后，上下盖板成交错结构。 
 
图5 失效件——失效位置I 
Fig. 5 Failure part 
 
    观察零件失效位置（见图6），失效位置处于该结构的最薄弱处。因此，一旦轨道卡滞，内部拉
索挤出，必定会在该处发生失效。此处机构需要优化。 
 
图6 失效件——失效位置II 
Fig. 6 Failure part 
 
*对比其它车型该处的结构，其它车型一般采用全包结构，整体没有结构薄弱点。 
 
 
 
 
 


 
上海汽车中心实验室
(QA Lab) 
中国·上海·嘉定区安研路201 号 
邮编. 201804 
No. 201 Anyan Road, Jiading District,  
Shanghai, China. 
Post code :200433 
报告编号：Report number 
SCL-S-12-0099M 
委托者Requestor：季小吉 
送样日期Deliver date：2012.04.26 
报告日期Report date：2012.05.25 
第 5 页 共 5 页 
Page 5 of 5  
 
上海汽车 
SAIC Motor 
 
    对该失效进行模拟，当轨道卡滞时，所有的失效均发生在结构的最薄弱处。 
 
图7 失效模拟 
Fig. 7 Crash simulation

File: 材料工程师/SCL-S-12-0100M mirror bkt 失效分析报告.pdf.md
# SCL-S-12-0100M mirror bkt 失效分析报告.pdf

 
上海汽车中心实验室 
中国·上海·嘉定区安研路201 号 
邮编. 201804 
 
SAIC Central Laboratory 
201 Anhong rd, Anting, Shanghai, China 
报告编号 
Report number 
 
SCL-S-12-0100M 
委托者: 易熙 
Request person, dept： 
委托编号: / 
Request number: 
送样日期: 2012.04.23 
Request date:  
报告日期: 201.05.18  
Report date：  
第1页共4页 
 
分发: 
Distribution 
易熙 
检验者Author 
Liz Greasley 
审核Auditor 
 
批准Approver 
 
日期Date 
2012.05.18 
日期Date 
 
日期Date 
 
SMPV-0.2.3-002-QA -F01 
上海汽车 
SAIC Motor 
零件号Part number 
K76420CD000 
 零件名称 
Part name 
后视镜安装脚 
Rear view mirror bracket 
图纸日期Drawing date 
/ 
零件生产日期Part production date 
/ 
 供货商 
Supplier 
GENTEX 
车型/项目Car type/project 
AP12 
阶段性报告 Interim report                结论性报告 Conclusion report          
 
Ⅰ.任务描述 Task description 
实验室受委托对镜子支架进行失效原因分析，失效零件具体信息如下： 
As requested, QA lab has analyzed the failure of rear view mirror bracket. The background information of the failed part 
is as following： 
零件信息：Part information 
零件名称 
Part name 
后视镜安装脚 
Rear view mirror bkt 
装配日期 
Assembly date 
/ 
VIN 码 
VIN 
/ 
销售日期 
Sale date 
/ 
车辆里程数 
Car mileage 
/ 
维修站名称 
Sale agent 
/ 
失效模式描述 
Failure circumstance  
安装脚断裂 
原材料信息：Raw material information 
原材料及牌号 
Raw material specification 
铸锌合金ZDC (Zinc Die cast) 
原材料厂商 
Raw material producer 
/ 
散件供应商 
Component supplier 
镜泰轲斯 
金属热处理状态 
Metal heat treatment state 
/ 
失效零件见图1：The failed part is shown in figure 1.  
 
Ⅱ. 结论与建议 Conclusions and Suggestions 
 
结论Conclusions:. 
1. 镜子支架是由于过载失效。支架边缘的磨损痕迹表明，到另一个组件的紧密接触，这可能引起拆开比较难，
导致失效。 The mirror bracket has failed though overload.  Wear traces on the edges of the bracket suggest that there 
was a tight fit into another assembly, which might have made disassembly difficult, leading to the failure.  
 
建议Suggestions:  
1. 检查邻近的零件的尺寸。Check dimensions of mating assembly parts. 
2. 确认零件的强度复合要求。Test failure force meets requirements. 
3. 在组装或拆卸时不要使用武力。Do not use excessive force during assembly or disassembly 
4。供应商应采取措施以减少气孔。Supplier should take steps to reduce gas porosity. 
 
 
 
 


 
上海汽车中心实验室 
中国·上海·嘉定区安研路201 号 
邮编. 201804 
 
SAIC QA Laboratory 
201 Anhong rd, Anting, Shanghai 
报告编号 
Report number 
 
SCL-S-12-0100M 
委托者: 易熙 
Request person, dept： 
委托编号: / 
Request number: 
送样日期: 2012.04.23 
Request date:  
报告日期: 2012.05.18 
Report date：  
第2页共4页 
 
SMPV-0.2.3-002-QA -F01 
上海汽车 
SAIC Motor 
III. 调查结果 Investigation Results  
镜组件被委托给实验室，如在图1 所示。裂隙片没有提交。非裂隙侧显示有变形，这可能已经失败（图2）
在同一时间造成的。 在支架的外角的两个点，油漆已磨掉，显示出它的安装组件紧身（图3）, 虽然零件
尺寸复合图纸要求。 
The mirror assembly was submitted to the laboratory as shown in figure 1.  The fractured piece was not submitted.  
The non-fractured side showed some deformation, which might have been caused at the same time as the failure 
(figure 2). At some points on the outer corners of the bracket, the paint has been worn off the bracket, indicating a 
very tight fit into it’s mounting assembly, although the dimension meets the drawing requirement (figure 3). 
  
 
图1）a）概述倒车后视镜及支架 b）图纸尺寸 
Figure 1  a) Overview Rear view mirror & bracket  b) Drawing dimension 
 
图2 支架变形了   Figure 2  Bracket shows deformation 
 
 
图3 涂料是从两侧支架的顶端磨损了  
Figure 3  Paint is worn from the top part of the bracket on both sides 
32.75 


 
上海汽车中心实验室 
中国·上海·嘉定区安研路201 号 
邮编. 201804 
 
SAIC QA Laboratory 
201 Anhong rd, Anting, Shanghai 
报告编号 
Report number 
 
SCL-S-12-0100M 
委托者: 易熙 
Request person, dept： 
委托编号: / 
Request number: 
送样日期: 2012.04.23 
Request date:  
报告日期: 2012.05.18 
Report date：  
第3页共4页 
 
SMPV-0.2.3-002-QA -F01 
上海汽车 
SAIC Motor 
断口分析Fracture analysis 
断口有超载的特点（见图4）。没有缺陷或显著孔隙。 The fracture surfaces shows characteristics of overload (see 
figure 4).  There were no defects or significant porosity in either fracture surface. 
 
  
 
 
  
 
图4 两个断裂面A 和B，从较低表面上为的过载特性。b）剪切断裂，表示最后一点断裂 d）裂纹的起源
无缺陷 
Figure 4  The two fracture faces at A and B, showing overload characteristic from lower to upper surface as 
shown  b) Shear fracture indicates last point to fracture  d) Crack origin without defects 
a 
b 
c 
d 


 
上海汽车中心实验室 
中国·上海·嘉定区安研路201 号 
邮编. 201804 
 
SAIC QA Laboratory 
201 Anhong rd, Anting, Shanghai 
报告编号 
Report number 
 
SCL-S-12-0100M 
委托者: 易熙 
Request person, dept： 
委托编号: / 
Request number: 
送样日期: 2012.04.23 
Request date:  
报告日期: 2012.05.18 
Report date：  
第4页共4页 
 
SMPV-0.2.3-002-QA -F01 
上海汽车 
SAIC Motor 
材料因素Material factors 
被指定为压铸锌合金材料，没有进一步的规范。使用材料是按照JIS H5301-72。材料的硬度测量80HV10 
（~76HB 按照 ISO18265）。这是比82HB 在JIS H5301-72 的要求较低，但是孔隙影响测试结果。不必要检
查化学成分。 支架完整的截面被切断，孔隙度检查。虽然有一节中有气孔隙，不是在断裂区（图5）。 
  
The material is specified as Zinc Die Cast alloy, without further specification.  The used material is according to 
JIS H5301-72.  The hardness of the material was measured at 80HV10 (~76HB using ISO18265).  This is 
slightly lower than the requirement of 82HB in JIS H5301-72, but the test result was influenced by porosity. 
I was not necessary to check the chemical composition.  The intact side of the bracket was cut in cross-section to 
check for porosity.  Although there was some gas porosity in one section, this was not in the fracture area (figure 
5).    
 
   
 
图5 支架的孔隙不处附近断裂区 (红线) 
Figure 5  Porosity in the bracket is not near to the fracture area (red circle)
