Repository: kujaxr/obsidian-vault

File: 材料工程师/SCL-S-12-0101M Dual mass flywheel 草案 失效分析报告.pdf.md
# SCL-S-12-0101M Dual mass flywheel 草案 失效分析报告.pdf

 
上海汽车中心实验室 
中国·上海·嘉定区安研路201 号 
邮编. 201804 
 
SAIC Central Laboratory 
201 Anhong rd, Anting, Shanghai, China 
报告编号 
Report number 
 
SCL-S-12-0101M 
委托者: 葛凤龙 、SMTC 
Request person, dept： 
委托编号: / 
Request number: 
送样日期: 2012.04.27 
Request date:  
报告日期: 2012.05.17 
Report date：  
第1页共16页 
 
分发: 
Distribution 
Ge FengLong 葛凤龙, Xu XuChu 徐旭初 
检验者Author 
Liz Greasley 
审核Auditor 
 
批准Approver 
 
日期Date 
2012.05.18 
日期Date 
 
日期Date 
 
SMPV-0.2.3-002-QA -F01 
上海汽车 
SAIC Motor 
零件号Part number 
30034883 
 零件名称 
Part name 
双质量飞轮 
Dual mass flywheel 
图纸日期Drawing date 
/ 
零件生产日期Part production date 
28.06.11 (figure X) 
 供货商 
Supplier 
LuK 
车型/项目Car type/project 
IP22/23EU 1.9D 
阶段性报告 Interim report                结论性报告 Conclusion report          
 
Ⅰ.任务描述 Task description 
实验室受委托对双质量飞轮进行失效原因分析，失效零件具体信息如下： 
As requested, QA lab has analyzed the failure of Dual Mass Flywheel. The information of the failed part is as following： 
零件信息：Part information 
零件名称 
Part name 
 
车制造日期 
Vehicle production date 
/ 
VIN 码 
VIN 
LSJW26Z96BS990005 / L11DVV17 
销售日期 
Sale date 
/ 
车辆里程数 
Car mileage 
23423km 公里 
维修站名称 
Sale agent 
/ 
失效模式描述 
Failure circumstance  
襄樊2012/3/30，襄阳IP22/23 EU Diesel 车型PPV 阶段G5+试验车L11DVV017,发动机启动
后怠速工况（空档位），变速箱和发动机处连续“咔嚓”异响. 里程百分比: 62%。 
IP22/23EU running G5+ durability test in xiangfan, after 62% of test, heard noise from transmission. 
TIR-RD-IP2-XF-0G5+-PPV-0358 
原材料信息：Raw material information 
原材料及牌号 
Raw material specification 
无信息 
原材料厂商 
Raw material producer 
无信息 
散件供应商 
Component supplier 
无信息 
金属热处理状态 
Metal heat treatment state 
无信息 
失效零件见图1：The failed part is shown in figure 1.  
 
Ⅱ. 结论与建议 Conclusions and Suggestions 
结论Conclusions： 
1. 因为弧线弹簧的疲劳断裂而导致双质量飞轮失效。The Dual Mass Flywheel has failed due to numerous fatigue 
fractures of the arc springs. 
2. 大型和小型弹簧的疲劳裂纹，主要来自腐蚀坑，但磨损也可能造成一些裂纹。Fatigue cracks were initiated in both 
large and small springs, predominantly from corrosion pits, although wear might also have caused some cracks. 
3. 腐蚀是喷丸后，但安装到汽车之前发生的。The corrosion occurred after shot peening, but before installation to the 
car. 
4. 弹簧磨损已去除或削弱喷丸强化层的作用。Wear of the springs has removed or weakened the shot peened layer. 
 
建议Suggestions： 
1. 供应商必须消除在弧弹簧的腐蚀， 及实施表面缺陷的限制。The supplier must eliminate corrosion in the arc 
springs and set limits for surface defects 
2. . 检查双质量飞轮的设计是否能够承受应用加载（包括弹簧负载和弹簧磨损）。 Check if DMF design is capable 
of handling the applied loading (including load on springs and wear of springs).  


 
上海汽车中心实验室 
中国·上海·嘉定区安研路201 号 
邮编. 201804 
 
SAIC QA Laboratory 
201 Anhong rd, Anting, Shanghai 
报告编号 
Report number 
 
SCL-S-12-0101M 
委托者: 葛凤龙 、SMTC 
Request person, dept： 
委托编号:  /  
Request number: 
送样日期: 2012.04.27  
Request date:  
报告日期: 2012.05.17 
Report date：  
第2页共16页 
 
SMPV-0.2.3-002-QA -F01 
上海汽车 
SAIC Motor 
III. 调查结果 Investigation Results  
 
目视检查 Visual inspection 
收到的双质量飞轮如图1 所示。中心试验室获得失效飞轮之前，总成已被拆除，并交付给供应商；一些组
件，因此没有收到。 失效过程中，大部分部件由于冲击，变形或过热被严重损坏。 关键部件的情况如图
2-4 所示。其余部分照片见附录1。 
The dual mass flywheel was supplied as shown in figure 1.  The part had previously been dismantled and 
delivered to the supplier, before submission to SAIC central laboratory.  Some components were therefore not 
received.  Most of the parts were heavily damaged during the failure, through impact damage & deformation, or 
overheating.  The key components’ condition is shown in figures 2 to 4.  Photos of the remaining components are 
provided in appendix 1. 
 
Figure 1  Parts as received  
 
 
Figure 2  Primary Flywheel, Spring bed is heavily damaged. 
a 
b 


 
上海汽车中心实验室 
中国·上海·嘉定区安研路201 号 
邮编. 201804 
 
SAIC QA Laboratory 
201 Anhong rd, Anting, Shanghai 
报告编号 
Report number 
 
SCL-S-12-0101M 
委托者: 葛凤龙 、SMTC 
Request person, dept： 
委托编号:  /  
Request number: 
送样日期: 2012.04.27  
Request date:  
报告日期: 2012.05.17 
Report date：  
第3页共16页 
 
SMPV-0.2.3-002-QA -F01 
上海汽车 
SAIC Motor 
 
 
Figure 3  Cover, Spring bed is heavily damaged. 
 
 
 
Figure 4  a) Pieces of large Springs  b) Pieces of small springs 
 
a 
b 
a 
b 


 
上海汽车中心实验室 
中国·上海·嘉定区安研路201 号 
邮编. 201804 
 
SAIC QA Laboratory 
201 Anhong rd, Anting, Shanghai 
报告编号 
Report number 
 
SCL-S-12-0101M 
委托者: 葛凤龙 、SMTC 
Request person, dept： 
委托编号:  /  
Request number: 
送样日期: 2012.04.27  
Request date:  
报告日期: 2012.05.17 
Report date：  
第4页共16页 
 
SMPV-0.2.3-002-QA -F01 
上海汽车 
SAIC Motor 
大弹簧Large Springs 
 
第一个关键的观察是内外弹簧磨损量。 “外”部是弹簧与磨损壳的接触点。 “内”部是大与小弹簧的接
触点。图5 显示了所观察到的一些磨损例子。虽然弹簧表面经过了喷丸处理，但磨损已去除了喷丸层。磨
损深度在图6 中可以看出。 
The first key observation is the amount of wear both outside and inside the springs. The “outside” position is where 
the spring contacts with the Wear Shells. “Inside” refers to where the large spring contacts with the small spring. 
Figure 5 shows some examples of the wear seen.  Although the springs have been shot-peened, the wear has 
removed the shot peened layer.  The depth of wear can be seen generally in figure 6. 
 
 
 
Figure 5  Heavy wear of the large springs 
 
 
 
Figure 6  Cross section showing wear 
 
 
Outer 
surface 
Inner 
surface 
b 
a 
b 
a 


 
上海汽车中心实验室 
中国·上海·嘉定区安研路201 号 
邮编. 201804 
 
SAIC QA Laboratory 
201 Anhong rd, Anting, Shanghai 
报告编号 
Report number 
 
SCL-S-12-0101M 
委托者: 葛凤龙 、SMTC 
Request person, dept： 
委托编号:  /  
Request number: 
送样日期: 2012.04.27  
Request date:  
报告日期: 2012.05.17 
Report date：  
第5页共16页 
 
SMPV-0.2.3-002-QA -F01 
上海汽车 
SAIC Motor 
断裂分析 Fracture analysis 
失效弹簧装配后的情况如图7 所示（注意：上下部分的弹簧可能颠倒）。一些弹簧由于严重损坏，而不能装
配复原。断裂位置沿着圆弧分布（图7b），这些断裂区域损伤不严重，清晰地显示了疲劳特征，裂纹源产生
于内表面。在弹簧的表面还发现有更多的裂纹（图7c）。 
The springs could be re-assembled as shown in figure 7 (note, the springs might be upside down).  Some pieces 
could not be assembled due to severe damage.  The fracture positions lay along one arc (fig. 7b), and those that 
were not too damaged clearly showed fatigue characteristics, with the crack origin at the inner surface.  Many 
more cracks were found in the springs (fig. 7c). 
 
 
 
 
  
 
Figure 7  Location of fractures in the large spring 
b 
a 
d 
c 


 
上海汽车中心实验室 
中国·上海·嘉定区安研路201 号 
邮编. 201804 
 
SAIC QA Laboratory 
201 Anhong rd, Anting, Shanghai 
报告编号 
Report number 
 
SCL-S-12-0101M 
委托者: 葛凤龙 、SMTC 
Request person, dept： 
委托编号:  /  
Request number: 
送样日期: 2012.04.27  
Request date:  
报告日期: 2012.05.17 
Report date：  
第6页共16页 
 
SMPV-0.2.3-002-QA -F01 
上海汽车 
SAIC Motor 
原产于腐蚀的疲劳裂纹  Fatigue fractures originating at Corrosion 
一些疲劳裂纹是起源于内表面小范围腐蚀（图8-10 就是例子）。在运行中时，总成表面涂有油脂，所以腐蚀
可能在弹簧制造过程中发生的。裂纹源头的一个横截面如图8c 所示；靠近裂纹的区域呈现出深度为43µm
腐蚀坑。  
Several of the fatigue fractures had originated at small areas of corrosion on the inner surface (figures 8 to 10 are 
examples).  The parts were coated with grease during running, so the corrosion is likely to have occurred during 
spring manufacture.  A cross section through a crack origin is shown in figure 8c, showing a corrosion pit depth of 
43µm adjacent to the crack.   
 
   
  
 
 
 
 
 
Figure 8 a) and b) are two sides of the same crack, clearly showing the fracture originating from the corrosion pit 
c) Cross section through dotted line in a). Original surface, as shown by yellow line is estimated 
43µm 
Fatigue crack surface 
Spring surface 
b 
a 
c 


 
上海汽车中心实验室 
中国·上海·嘉定区安研路201 号 
邮编. 201804 
 
SAIC QA Laboratory 
201 Anhong rd, Anting, Shanghai 
报告编号 
Report number 
 
SCL-S-12-0101M 
委托者: 葛凤龙 、SMTC 
Request person, dept： 
委托编号:  /  
Request number: 
送样日期: 2012.04.27  
Request date:  
报告日期: 2012.05.17 
Report date：  
第7页共16页 
 
SMPV-0.2.3-002-QA -F01 
上海汽车 
SAIC Motor 
 
Figure 9  Numerous corrosion pits can be seen at this crack origin 
 
Figure 10  Both wear and corrosion are present at this fracture origin  
(corrosion pit marked with arrow) 
 
 
 
 
 


 
上海汽车中心实验室 
中国·上海·嘉定区安研路201 号 
邮编. 201804 
 
SAIC QA Laboratory 
201 Anhong rd, Anting, Shanghai 
报告编号 
Report number 
 
SCL-S-12-0101M 
委托者: 葛凤龙 、SMTC 
Request person, dept： 
委托编号:  /  
Request number: 
送样日期: 2012.04.27  
Request date:  
报告日期: 2012.05.17 
Report date：  
第8页共16页 
 
SMPV-0.2.3-002-QA -F01 
上海汽车 
SAIC Motor 
疲劳裂纹的显得源于磨损 Fatigue fractures appearing to originate from wear 
几个裂纹显示起源于严重耐磨的地方。在高倍的照片中（图11C 12B），表面变形清晰可见。涂抹和变形层，
可以造成不利的材料金相组织和应力集中（参见图17）。但是，横截面检测显示疲劳裂纹起源于腐蚀坑 （图
13D）有可能其他的磨损有关的裂纹也是从腐蚀坑开始。  
Several of the fractures appear to have originated from areas of high wear.  At high magnification (fig. 11c & 12b) 
deformation of the surface is clearly visible.  The smeared and deformed layers can create unfavourable material 
phases and stress concentrations (see figure 17).  However, one cross section shows that such a fatigue crack 
actually originated from a corrosion pit (figure 13d), this may also be the case for other wear-related cracks. 
 
 
 
 
Figure 11 a) Fatigue fracture originating from inner surface b) & c) Heavy wear on inner surface 
b 
a 
c 


 
上海汽车中心实验室 
中国·上海·嘉定区安研路201 号 
邮编. 201804 
 
SAIC QA Laboratory 
201 Anhong rd, Anting, Shanghai 
报告编号 
Report number 
 
SCL-S-12-0101M 
委托者: 葛凤龙 、SMTC 
Request person, dept： 
委托编号:  /  
Request number: 
送样日期: 2012.04.27  
Request date:  
报告日期: 2012.05.17 
Report date：  
第9页共16页 
 
SMPV-0.2.3-002-QA -F01 
上海汽车 
SAIC Motor 
 
 
 
Figure 12 a)  Fatigue cracks seen also in Figure 7c.  b) Heavy wear and deformation at crack origin 


 
上海汽车中心实验室 
中国·上海·嘉定区安研路201 号 
邮编. 201804 
 
SAIC QA Laboratory 
201 Anhong rd, Anting, Shanghai 
报告编号 
Report number 
 
SCL-S-12-0101M 
委托者: 葛凤龙 、SMTC 
Request person, dept： 
委托编号:  /  
Request number: 
送样日期: 2012.04.27  
Request date:  
报告日期: 2012.05.17 
Report date：  
第10页共16页 
 
SMPV-0.2.3-002-QA -F01 
上海汽车 
SAIC Motor 
 
  
  
 
Figure 13 a) Fatigue crack near to fatigue fracture at area of heavy wear  
b) Cross section through area shown by dotted line in a)  c) Surface transformation  d) Origin is actually at 
corrosion pit 
c 
a 
b 
d

File: 材料工程师/SCL-S-12-0102M IP21拉手拉索失效分析报告.pdf.md
# SCL-S-12-0102M IP21拉手拉索失效分析报告.pdf

 
上海汽车中心实验室 
中国·上海·嘉定区安研路201 号 
邮编. 201804 
 
SAIC Central Laboratory 
201 Anhong rd, Anting, Shanghai, China 
报告编号 
Report number 
 
SCL-S-12-0102M 
委托者: Cao XiaoJun 曹晓俊 
Request person, dept： 
委托编号: / 
Request number: 
送样日期: 2012.04.26 
Request date:  
报告日期: 2012.06.21 
Report date：  
第1页共6页 
 
分发: 
Distribution 
Cao XiaoJun 曹晓俊 
检验者Author 
Liz Greasley 
审核Auditor 
 
批准Approver 
 
日期Date 
2012.06.21 
日期Date 
 
日期Date 
 
SMPV-0.2.3-002-QA -F01 
上海汽车 
SAIC Motor 
零件号Part number 
10019990 
 零件名称 
Part name 
前门拉手拉索 Door handle cable  
图纸日期Drawing date 
/ 
零件生产日期Part production date 
/ 
 供货商 
Supplier 
宁波汽车软轴软管有限公司 
Ningbo automotive cable controls Co. 
车型/项目Car type/project 
IP21 
阶段性报告 Interim report                结论性报告 Conclusion report          
 
Ⅰ.任务描述 Task description 
实验室受委托对拉手拉索进行失效原因分析，失效零件具体信息如下： 
As requested, QA lab has analyzed the failure of Door handle cable. The information of the failed part is as following： 
零件信息：Part information 
零件名称 
Part name 
前门拉手拉索 
Front door handle cable  
车制造日期 
Vehicle production date 
/ 
VIN 码 
VIN 
/ 
销售日期 
Sale date 
/ 
车辆里程数 
Car mileage 
/ 
维修站名称 
Sale agent 
/ 
失效模式描述 
Failure circumstance  
拉索断裂 Door cable was broken. 
原材料信息：Raw material information 
原材料及牌号 
Raw material specification 
“不锈钢丝绳””stainless steel 
rope” 
原材料厂商 
Raw material producer 
江苏法尔胜泓昇集团有限公司 
散件供应商 
Component supplier 
宁波汽车软轴软管有限公司 
金属热处理状态 
Metal heat treatment state 
/ 
失效零件见图1：The failed part is shown in figure 1.  
 
Ⅱ. 结论与建议 Conclusions and Suggestions 
 
结论 Conclusions: 
1. 拉索承受疲劳载荷而断裂；这是由于钩在门把手小孔内旋转不畅造成的。 The cables have fractured through 
fatigue loading, caused by poor rotation of the hook fitting within the door handle eyelet. 
2. 钢丝硬度合格。The wire hardness is acceptable. 
3. 钢丝图纸要求不明确，必须更新，包括零件的强度要求。 The drawing specification of the wire is poor and must 
be updated to include the strength requirement of the part. 
 
 
建议Suggestions： 
1. 改善钩子在门把手孔内的旋转。Improve the rotation movement between handle and hook. 
2. 依据开发过程中的测试，更新图纸。 Update drawing according to the parts which passed development 
testing.   


 
上海汽车中心实验室 
中国·上海·嘉定区安研路201 号 
邮编. 201804 
 
SAIC QA Laboratory 
201 Anhong rd, Anting, Shanghai 
报告编号 
Report number 
 
SCL-S-12-0102M 
委托者: Cao XiaoJun 曹晓俊 
Request person, dept： 
委托编号:  /  
Request number: 
送样日期: 2012.04.26  
Request date:  
报告日期: 2012.06.21 
Report date：  
第2页共6页 
 
SMPV-0.2.3-002-QA -F01 
上海汽车 
SAIC Motor 
III. 调查结果 Investigation Results  
 
收到图1a 所示的拉索。没有收到钩端接头， 一般的话，钩端接头的断口表面比索尾更清楚。 
The cables were received as shown in figure 1. The hook end fittings were not received, normally these fracture surfaces 
are more clear that the cable ends. 
 
 
  
  
 
图1 两条失效拉索   Figure 1  The two failed cables  
 
 


 
上海汽车中心实验室 
中国·上海·嘉定区安研路201 号 
邮编. 201804 
 
SAIC QA Laboratory 
201 Anhong rd, Anting, Shanghai 
报告编号 
Report number 
 
SCL-S-12-0102M 
委托者: Cao XiaoJun 曹晓俊 
Request person, dept： 
委托编号:  /  
Request number: 
送样日期: 2012.04.26  
Request date:  
报告日期: 2012.06.21 
Report date：  
第3页共6页 
 
SMPV-0.2.3-002-QA -F01 
上海汽车 
SAIC Motor 
拉索#1   Cable #1 
 
 
2b 
3a 
图2  
a）一些钢丝的低倍断口。 断之后，大多数
的断裂面被破坏， 但是还可以看见疲劳的特
征（黄箭头所指是源头）。 
b）中间的钢丝断口起源处无损伤。可以清楚
地看出单边弯曲疲劳特征。未见任何缺陷。 
 
Figure 2 
a) Low magnification view of some wire 
fracture surfaces. Most surfaces have been 
damaged after fracture, but the characteristic of 
fatigue are visible (origins marked with yellow 
arrows). 
b) The central wire fracture origin is 
undamaged, characteristics of single side 
bending fatigue are clearly visible.  No defects 
are visible. 
 
 


 
上海汽车中心实验室 
中国·上海·嘉定区安研路201 号 
邮编. 201804 
 
SAIC QA Laboratory 
201 Anhong rd, Anting, Shanghai 
报告编号 
Report number 
 
SCL-S-12-0102M 
委托者: Cao XiaoJun 曹晓俊 
Request person, dept： 
委托编号:  /  
Request number: 
送样日期: 2012.04.26  
Request date:  
报告日期: 2012.06.21 
Report date：  
第4页共6页 
 
SMPV-0.2.3-002-QA -F01 
上海汽车 
SAIC Motor 
 
 
图3  
a）疲劳源处无损伤，没有缺陷。 
b）钢丝外表面上可见很多裂纹，表明高应力
是疲劳的主要原因。 
 
Figure 3 
a)  No damage at this fracture origin,  There 
is no initiating defect. 
b) Multiple cracks are visible on the wire 
surface, showing that high stress is the main 
cause of the fatigue. 
 


 
上海汽车中心实验室 
中国·上海·嘉定区安研路201 号 
邮编. 201804 
 
SAIC QA Laboratory 
201 Anhong rd, Anting, Shanghai 
报告编号 
Report number 
 
SCL-S-12-0102M 
委托者: Cao XiaoJun 曹晓俊 
Request person, dept： 
委托编号:  /  
Request number: 
送样日期: 2012.04.26  
Request date:  
报告日期: 2012.06.21 
Report date：  
第5页共6页 
 
SMPV-0.2.3-002-QA -F01 
上海汽车 
SAIC Motor 
拉索#2   Cable #2 
 
DX 
图4  
a）一些钢丝的低倍断口。 断之后，大多数
断裂面被破坏， 但是还可以看得见弯曲疲劳
的特征（黄箭头指向疲劳源）。 
b）钢丝断口。可以清楚地看见单边弯曲疲劳
特征。 
 
Figure 4 
a) Low magnification view of some wire 
fracture surfaces. Most surfaces have been 
damaged after fracture, although the signs of 
fatigue are visible (origins marked with yellow 
arrows). 
b) One wire fracture is shown, characteristics of 
single side bending fatigue are clearly visible.  
 
 


 
上海汽车中心实验室 
中国·上海·嘉定区安研路201 号 
邮编. 201804 
 
SAIC QA Laboratory 
201 Anhong rd, Anting, Shanghai 
报告编号 
Report number 
 
SCL-S-12-0102M 
委托者: Cao XiaoJun 曹晓俊 
Request person, dept： 
委托编号:  /  
Request number: 
送样日期: 2012.04.26  
Request date:  
报告日期: 2012.06.21 
Report date：  
第6页共6页 
 
SMPV-0.2.3-002-QA -F01 
上海汽车 
SAIC Motor 
材料分析 Material Analysis 
 
图纸不包括任何不锈钢丝化学成分或强度规范。 根据供应商提供，拉索原料是304 不锈钢；成品拉索应符合GB 
/ T 9944（2002）的要求，然而无法利用失效件进行相关的测试。  
在报告SCL-S-12-0040M，对一条新的拉索进行拉伸测试，其硬度与失效件的硬度相当，结果如表所示，因此我
们可以得出结论失效件符合GB / T 9944 的拉伸强度要求。 
The drawing does not include any specification for the composition or strength of the stainless steel wire.  According to 
the supplier the wire raw material is 304 grade stainless steel and the finished cable should meet the requirements of 
GB/T 9944 (2002).  However it’s not possible to test to this requirement on the failed part. 
A new sample of cable was tested in report SCL-S-12-0040M, and the wire hardness compared to the failed part wire 
hardness.  As the table below shows, the results are similar.  Therefore we can conclude that the failed part met the 
tensile strength requirement of GB/T 9944. 
 
序号 
No. 
试验项目 
Test item 
额定值 
Requirement 
试验结果 
Test result 
评价 Evaluation 
合格 
OK 
不合格 
Not 
OK 
1.1 
失效件钢丝硬度 
Failed wire hardness 
/ 
561， 547， 561 HV1 
/ 
 
2.1 
新件钢丝硬度 
New wire hardness 
/ 
568， 597， 592 HV1 
/ 
 
2.2 
新件拉索拉伸强度 
New cable tensile strength 
≥1.27kN 
1.66kN (见图6) 
X

File: 材料工程师/SCL-S-12-0103M NLE2.0A 压气机叶轮片.pdf.md
# SCL-S-12-0103M NLE2.0A 压气机叶轮片.pdf

 
上海汽车中心实验室 
中国·上海·嘉定区安研路201 号 
邮编. 201804 
 
SAIC Central Laboratory 
201 Anhong rd, Anting, Shanghai, China 
报告编号 
Report number 
 
SCL-S-12-0103M 
委托者: 发动机 王应红 
Request person, dept： 
委托编号: / 
Request number: 
送样日期: 2012.04.25 
Request date:  
报告日期: 2012.05.14 
Report date：  
第1页共3页 
 
分发: 
Distribution 
发动机 王应红 
检验者Author 
邵 百 明 
审核Auditor 
Liz Greasley 
批准Approver 
 
日期Date 
2012.05.14 
日期Date 
2012.05.14 
日期Date 
 
SMPV-0.2.3-002-QA -F01 
上海汽车 
SAIC Motor 
零件号Part number 
30033254 
 零件名称 
Part name 
压气机叶轮 
图纸日期Drawing date 
/ 
零件生产日期Part production date 
/ 
 供货商 
Supplier 
Honeywell 
车型/项目Car type/project 
NLE-2.0T 
阶段性报告 Interim report                结论性报告 Conclusion report          
 
Ⅰ.任务描述 Task description 
实验室受委托对失效的叶轮片进行分析，失效零件具体信息如下： 
As requested, QA lab has analyzed the failed impeller. The information of the failed part is as following： 
零件信息：Part information 
零件名称 
Part name 
压气机叶轮片 
车制造日期 
Vehicle production date 
/ 
VIN 码 
VIN 
/ 
销售日期 
Sale date 
/ 
车辆里程数 
Car mileage 
/ 
维修站名称 
Sale agent 
/ 
失效模式描述 
Failure circumstance  
测试中，压气机叶轮片出现损伤。During the test, the blades of the impeller were damaged. 
原材料信息：Raw material information 
原材料及牌号 
Raw material specification 
IDM-4258（honeywell 内部代号等
同UNS A03540） 
原材料厂商 
Raw material producer 
/ 
散件供应商 
Component supplier 
/ 
金属热处理状态 
Metal heat treatment state 
/ 
失效零件见图1：The failed part is shown in figure 1.  
 
Ⅱ. 结论与建议 Conclusions and Suggestions 
 
结论Conclusions： 
（1）鉴于所收的来样，无法确定失效原因。Basing on the received sample, it is impossible to find the failed cause.   
（2）材料的成分和组织正常。The material compositions and microstructure are normal. 
 
建议Suggestions： 
（1）提供完整的失效总成用于分析。Offer the whole assembly for analysis. 
 


 
上海汽车中心实验室 
中国·上海·嘉定区安研路201 号 
邮编. 201804 
 
SAIC QA Laboratory 
201 Anhong rd, Anting, Shanghai 
报告编号 
Report number 
 
SCL-S-12-0103M 
委托者: 发动机 王应红 
Request person, dept： 
委托编号:  /  
Request number: 
送样日期: 2012.04.25 
Request date:  
报告日期: 2012.05.14 
Report date：  
第2页共3页 
 
SMPV-0.2.3-002-QA -F01 
上海汽车 
SAIC Motor 
III. 测试结果与分析 Test Results and Analysis  
（1）失效产品 Failed Parts 
     叶片出现变形，如图1 所示。变形区域有损伤的痕迹（黄箭头所示）；这些损伤是与外界物质箱碰撞产生的。
由于收到的样品不全，无法作进一步的判断。 
 
（a）来样全貌 
 
 
 
 
 
 
 
 
 
 
 
 
 
 
 
 
 
 
（b）叶片变形区域的表面损失 
图1 收到的失效件 
 
 
 


 
上海汽车中心实验室 
中国·上海·嘉定区安研路201 号 
邮编. 201804 
 
SAIC QA Laboratory 
201 Anhong rd, Anting, Shanghai 
报告编号 
Report number 
 
SCL-S-12-0103M 
委托者: 发动机 王应红 
Request person, dept： 
委托编号:  /  
Request number: 
送样日期: 2012.04.25 
Request date:  
报告日期: 2012.05.14 
Report date：  
第3页共3页 
 
SMPV-0.2.3-002-QA -F01 
上海汽车 
SAIC Motor 
（2）材料检验Material Test 
     材料的检测结果如表1 所示。 
 
表1 材料检测 
序号 
No. 
试验项目 
Test item 
额定值 
Requirement 
测试结果 
Test Result 
评价evaluation 
合格 
ok 
不合格 
not ok 
1 
成分 
IDM-4258 
依据供应商的分析报告； 
等同
UNS A03540(ASTM 
B108-03a) 
 
 
 
Si:8.6-9.4 
8.98 
× 
Fe: ≤0.20 
0.10 
× 
Cu: 1.6-2.0 
1.73 
× 
Mn:≤0.10 
0.01 
× 
Mg: 0.40-0.60 
0.48 
× 
Zn: ≤0.10 
0.001 
× 
Ti: ≤0.20 
0.10 
× 
2 
组织 
变质 
变质正常（见图2） 
× 
  
3  
硬度 
/ 
HB2.5/62.5: 
127,131,127 
/ 
 
  说明：1）成分测试委托机动车检测中心完成，报告编号：CW1210314H000。 
         
 
图2 组织

File: 材料工程师/SCL-S-12-0104M KS 1.8T 活塞.pdf.md
# SCL-S-12-0104M KS 1.8T 活塞.pdf

 
上海汽车中心实验室 
中国·上海·嘉定区安研路201 号 
邮编. 201804 
 
SAIC Central Laboratory 
201 Anhong rd, Anting, Shanghai, China 
报告编号 
Report number 
 
SCL-S-12-0104M 
委托者: 发动机质量科 许建华 
Request person, dept： 
委托编号: / 
Request number: 
送样日期: 2012.04.25 
Request date:  
报告日期: 2012.06.01 
Report date：  
第1页共4页 
 
分发: 
Distribution 
发动机质量科 许建华 
检验者Author 
邵 百 明 
审核Auditor 
Liz Greasley 
批准Approver 
 
日期Date 
2012.06.01 
日期Date 
2012.06.01 
日期Date 
 
SMPV-0.2.3-002-QA -F01 
上海汽车 
SAIC Motor 
零件号Part number 
LFL000740 
 零件名称 
Part name 
活塞 Piston 
图纸日期Drawing date 
/ 
零件生产日期Part production date 
/ 
 供货商 
Supplier 
青岛辉门 
车型/项目Car type/project 
BP11  
阶段性报告 Interim report                结论性报告 Conclusion report          
 
Ⅰ.任务描述 Task description 
实验室受委托对活塞进行分析，失效零件具体信息如下： 
As requested, QA lab has analyzed the piston. The information of the failed part is as following： 
零件信息：Part information 
零件名称 
Part name 
活塞  
Piston 
车制造日期 
Vehicle production date 
/ 
VIN 码 
VIN 
/ 
销售日期 
Sale date 
/ 
车辆里程数 
Car mileage 
/ 
维修站名称 
Sale agent 
/ 
失效模式描述 
Failure circumstance  
活塞唇部异常磨损；The skirt of the piston was worn abnormally. 
原材料信息：Raw material information 
原材料及牌号 
Raw material specification 
S2N 
原材料厂商 
Raw material producer 
/ 
散件供应商 
Component supplier 
青岛辉门 
金属热处理状态 
Metal heat treatment state 
/ 
失效零件见图1：The failed part is shown in figure 1.  
 
Ⅱ. 结论与建议 Conclusions and Suggestions 
 
结论Conclusions： 
（1）磨损的具体原因不明确。The reason of the wear is not clear. 
（2）材料合格。 The material meets the requirement. 
 
建议Suggestions： 
（1）检测活塞的关键尺寸。Check the key dimension of the piston. 
 


 
上海汽车中心实验室 
中国·上海·嘉定区安研路201 号 
邮编. 201804 
 
SAIC QA Laboratory 
201 Anhong rd, Anting, Shanghai 
报告编号 
Report number 
 
SCL-S-12-0104M 
委托者: 发动机质量科 许建华 
Request person, dept： 
委托编号:  /  
Request number: 
送样日期: 2012.04.25 
Request date:  
报告日期: 2012.06.01 
Report date：  
第2页共4页 
 
SMPV-0.2.3-002-QA -F01 
上海汽车 
SAIC Motor 
III. 测试结果与分析 Test Results and Analysis  
（1）失效产品 Failed Parts 
     提供的活塞如图1 所示；其它零件未提供。由于拆卸的原因，活塞表面出现了裂纹和断裂；无法对尺寸进
行检测。 
从发动机质量科所提供的资料来看，4 个活塞的磨损位置和大小相同。从磨损的情况来看，可能与活塞的
关键尺寸有关，特别是中间销孔的位置。 
 
 
          
（a）一侧  磨损严重                          （b）另一侧  磨损轻微 
图1 活塞的磨损情况 
 
      严重磨损区域放大照片如图2 所示；表面有很多的划痕。 
 
 
图2 严重磨损区域 
严重磨损 


 
上海汽车中心实验室 
中国·上海·嘉定区安研路201 号 
邮编. 201804 
 
SAIC QA Laboratory 
201 Anhong rd, Anting, Shanghai 
报告编号 
Report number 
 
SCL-S-12-0104M 
委托者: 发动机质量科 许建华 
Request person, dept： 
委托编号:  /  
Request number: 
送样日期: 2012.04.25 
Request date:  
报告日期: 2012.06.01 
Report date：  
第3页共4页 
 
SMPV-0.2.3-002-QA -F01 
上海汽车 
SAIC Motor 
（2）材料检测 Material Test 
      材料检测结果如表1 所示。磨损区域的硬度与活塞头部的硬度相当。 
 
表1 材料检测结果 
序号 
No. 
试验项目 
Test item 
额定值 
Requirement 
测试结果 
Test Result 
评价evaluation 
合格 
ok 
不合格 
not ok 
1 
化学成分S2N1 
（ TS1E-012-004 ） 
 
 
 
 
Fe ：≤ 0.50 
0.380 
× 
Si ：10~13 
11.39 
× 
Cu： 3~3.8 
3.756 
× 
Mg ：0.5~1.0 
0.858 
× 
Ni：2~2.7 
2.417 
× 
Mn：≤ 0.20 
0.032 
× 
Zn：≤ 0.20 
0.001 
× 
Pb：≤ 0.08 
0.0013 
× 
Sn：≤ 0.10 
0.001 
× 
Ti：≤ 0.20 
0.009 
× 
Zr：≤ 0.20 
0.095 
× 
V：≤ 0.20 
0.0478 
× 
2 
硬度HB5/250 
100-130HB 
HB5/250:121,117,120 
(检测区域：活塞头部) 
× 
 
 
 
 
HV1:126,122,121 
(检测区域：磨损区域) 
/ 
 
3 
孔隙 
/ 
未见(见图3) 
/ 
4 
金相组织（QC/T 
553-2008） 
显微组织1-4 级； 
鱼骨铁相夹杂物：1-4
级； 
针状铁相夹杂物：1-4
级； 
显微组织2 级（见图4）； 
鱼骨铁相4 级（见图5）； 
针状铁相2 级（见图5）； 
× 
 
备  注：1） 该项检测委托上海机动车检测中心完成。         
 
 
图3 严重磨损区域 未见孔隙 


 
上海汽车中心实验室 
中国·上海·嘉定区安研路201 号 
邮编. 201804 
 
SAIC QA Laboratory 
201 Anhong rd, Anting, Shanghai 
报告编号 
Report number 
 
SCL-S-12-0104M 
委托者: 发动机质量科 许建华 
Request person, dept： 
委托编号:  /  
Request number: 
送样日期: 2012.04.25 
Request date:  
报告日期: 2012.06.01 
Report date：  
第4页共4页 
 
SMPV-0.2.3-002-QA -F01 
上海汽车 
SAIC Motor 
 
图4 显微组织（2 级）100X  
 
 
图5 铁相夹杂 （鱼骨4 级；针状铁相：2 级）

File: 材料工程师/SCL-S-12-0105M 制动钳支架  .pdf.md
# SCL-S-12-0105M 制动钳支架  .pdf

 
上海汽车中心实验室 
中国·上海·嘉定区安研路201 号 
邮编. 201804 
 
SAIC Central Laboratory 
201 Anhong rd, Anting, Shanghai, China 
报告编号 
Report number 
 
SCL-S-12-0105M 
委托者: SQE  董超 
Request person, dept： 
委托编号: SCL-S-12-0105M 
Request number: 
送样日期: 2012.4.28 
Request date:  
报告日期: 2012.5.28 
Report date：  
第1页共5页 
 
分发: 
Distribution 
SQE  董超 
检验者Author 
白云岭 
审核Auditor 
 
批准Approver 
 
日期Date 
2012.5.28 
日期Date 
 
日期Date 
 
SMPV-0.2.3-002-QA -F01 
上海汽车
SAIC Motor 
零件号Part number 
10074487 
 零件名称 
Part name 
制动钳支架 
Brake caliper bracket 
图纸日期Drawing date 
/ 
零件生产日期Part production date 
/ 
 供货商 
Supplier 
上海圣德曼 
车型/项目Car type/project 
ZP11 
阶段性报告 Interim report                结论性报告 Conclusion report          
 
Ⅰ.任务描述 Task description 
实验室受委托对制动钳支架进行失效原因分析，失效零件具体信息如下：As requested, QA lab has analyzed the failure of Brake 
caliper bracket. The background information of the failed part is as below：       
零件信息：Part information 
零件名称 
Part name 
制动钳支架 
制造日期 
Production date 
/ 
VIN  number 
LSJZ14E34BS095344 
销售日期Sale date 
/ 
车辆里程数 
Car mileage 
1130 公里 (km)  
维修站名称 
Sale agent 
上海申晟 
失效模式描述 
Failure circumstance  
断裂。Crack. 
原材料信息：Raw material information 
原材料及牌号 
Raw material specification
GGG55 
原材料厂商 
Raw material producer 
/ 
散件供应商 
Component supplier 
/ 
金属热处理状态 
Metal heat treatment 
state 
/ 
失效零件见图1：The failed part is shown in figure 1.  
 
Ⅱ. 结论与建议 Conclusions and Suggestions 
 
结论Conclusions： 
1、 失效件是在镀锌工序之前产生的原始裂纹（如打磨、物流磕碰等）导致零件断裂失效。 
The failure duo to the original crack before the coating process (such as casting polished, logistics bump) 
2、 硬度不符合技术要求。 
The hardness did not meet the requirement. 
 
建议Suggestions： 
1、 加强生产过程质量控制 
       To strengthen the quality control of production processes. 


 
上海汽车中心实验室 
中国·上海·嘉定区安研路201 号 
邮编. 201804 
 
SAIC QA Laboratory 
201 Anhong rd, Anting, Shanghai 
报告编号 
Report number 
 
SCL-S-12-0105M 
委托者: SQE  董超 
Request person, dept： 
委托编号: SCL-S-12-0105M 
Request number: 
送样日期: 2012.4.28 
Request date:  
报告日期: 2012.5.28 
Report date：  
第2页共5页 
 
SMPV-0.2.3-002-QA -F01 
上海汽车
SAIC Motor 
III. 调查结果 Investigation Results  
一、 断口分析： 
1、 失效件实物形貌，见图1。  
 
 
图1 失效件在正车中的装配情况 
2、 断口宏观形貌： 
1） 在断口附近有明显的擦伤痕迹，见图2b；使用盐酸将Zn 镀层去除，在断口附近还是可清晰可见擦
伤痕迹，见图2c。 
2） 失效件断口可分为两个区域，Ⅰ区表面呈银灰色，Ⅱ区表面已锈蚀，呈锈红色，见图3。 
 
 
 
 
图2 实物形貌                              图3   断口宏观形貌：断口可分为两个区域 
a
b
c 
失效件断口
附近形貌：有
檫伤痕迹。
去除镀锌层后失效件断口
附近形貌：有檫伤痕迹。 
Ⅰ
Ⅱ


 
上海汽车中心实验室 
中国·上海·嘉定区安研路201 号 
邮编. 201804 
 
SAIC QA Laboratory 
201 Anhong rd, Anting, Shanghai 
报告编号 
Report number 
 
SCL-S-12-0105M 
委托者: SQE  董超 
Request person, dept： 
委托编号: SCL-S-12-0105M 
Request number: 
送样日期: 2012.4.28 
Request date:  
报告日期: 2012.5.28 
Report date：  
第3页共5页 
 
SMPV-0.2.3-002-QA -F01 
上海汽车
SAIC Motor 
3、 断口微观形貌： 
1） Ⅱ区：呈解理断口形貌，见图4；Ⅰ区：断口表面覆盖已成类似氧化物的物质，见图5，对该区域
进行能普分析，显示主要成份Zn，见图6，说明裂纹在镀锌工序之前就产生了。 
 
  
  
 
图4 
 
  
  
 
图5    
Ⅰ
Ⅱ
A 区 


 
上海汽车中心实验室 
中国·上海·嘉定区安研路201 号 
邮编. 201804 
 
SAIC QA Laboratory 
201 Anhong rd, Anting, Shanghai 
报告编号 
Report number 
 
SCL-S-12-0105M 
委托者: SQE  董超 
Request person, dept： 
委托编号: SCL-S-12-0105M 
Request number: 
送样日期: 2012.4.28 
Request date:  
报告日期: 2012.5.28 
Report date：  
第4页共5页 
 
SMPV-0.2.3-002-QA -F01 
上海汽车
SAIC Motor 
 
图6  Ⅰ区域A 区能普分析：主要成份Zn 
 
2） 使用盐酸去除断口样品的锌镀层并对断口进行除锈处理后再对断口进行微观观察：整个断口区域均
呈解理断口形貌，见图7. 
 
 
 
 
 
图7  断口样品去除锌镀层后微观观察：整个断口区域均呈解理断口形貌 


 
上海汽车中心实验室 
中国·上海·嘉定区安研路201 号 
邮编. 201804 
 
SAIC QA Laboratory 
201 Anhong rd, Anting, Shanghai 
报告编号 
Report number 
 
SCL-S-12-0105M 
委托者: SQE  董超 
Request person, dept： 
委托编号: SCL-S-12-0105M 
Request number: 
送样日期: 2012.4.28 
Request date:  
报告日期: 2012.5.28 
Report date：  
第5页共5页 
 
SMPV-0.2.3-002-QA -F01 
上海汽车
SAIC Motor 
1、在失效件上取试样，进行硬度、金相组织等检测，结果如下：    
序号 
NO. 
试验项目 
Test item 
额定值 
Requirement 
试验结果 
Test result 
评价 Evaluation
合格 
OK 
不合格
Not 
OK 
1 
芯部硬度 
190~250 HB 
305、311、307 
 
X 
2 
球化率 
≥85% 
90% 
(图8) 
X 
 
3 
球墨大小 
6~8 级 
7 级 
(图9) 
X 
 
4 
基体组织 
40~70%珠光体 
  珠光体 
(图10) 
X 
 
     
 
 
图8  球化率：90%                                图9 球墨大小：7 级 
 
 
图10 基体组织：珠光体

File: 材料工程师/SCL-S-12-0106M 门板-AP12.pdf.md
# SCL-S-12-0106M 门板-AP12.pdf

 
上海汽车中心实验室
(QA Lab) 
中国·上海·嘉定区安研路201 号 
邮编. 201804 
No. 201 Anyan Road, Jiading District,  
Shanghai, China. 
Post code :200433 
报告编号：Report number 
SCL-S-12-0106M 
委托者Requestor：於合群 
送样日期Deliver date：2012.05.03 
报告日期Report date：2012.05.11 
第 1 页 共 4 页 
Page 1 of 4  
 
上海汽车 
SAIC Motor 
零件号 
Part number 
30032344-ASA 
零件名称 
Part name 
右前门板总成 
Right front door panel assembly 
图纸日期 
Drawing date  
/ 
零件生产日期 
Production date 
/ 
供货商 
Supplier 
泰州劲松 
Taizhou Jinsong 
车型/项目 
Car type/project 
AP12 
 
   阶段性报告  Stage report        结论性报告 Conclusion report           测试报告 Test report 
Ⅰ.任务描述 Task description 
实验室受委托对右前门板总成进行失效原因分析，失效零件具体信息如下： 
As requested, QA lab has analyzed the invalid cause of right front door panel assembly, and the information of 
invalid part is shown as following： 
零件信息：Part information 
零件名称 
Part name 
右前门板总成 
Right front door panel assembly 
制造日期 
Production date 
/ 
VIN 码 
VIN number 
LSJA14E90CG019190 
销售日期 
Sale date 
/ 
车辆里程数 
Car mileage 
/ 
销售商 
Sale agent 
/ 
失效模式描述 
Invalid situation 
description 
门板开裂 
Door panel fractured. 
原材料信息：Raw material information 
原材料及牌号 
Raw material 
and trademark 
PP+EPDM-T20 
C3322T-2 B7043L-AC 
原材料厂商 
Raw material producer 
上海普利特 
散件供应商 
Part supplier 
/ 
金属热处理状态 
Metal heat treatment state 
/ 
失效零件见图1：The invalid part is shown in Fig 1.  
Ⅱ. 结论与建议 Conclusions and suggestions 
结论：1. 失效件受外力超材料负荷导致开裂。 
      2. 失效件材料符合质量要求。 
Conclusions:  1.Great stress made the failure part overloaded, which led to fracture. 
 
    2. The material performance of failure part conformed to requirements. 
建议： 1. 在失效件断裂转角处倒圆角。 
Suggestions：1. The corner of the part which fractured should be round off. 
 
 
分发： 
Dispenser 
SQE 於合群 
检验者： 
Identifier 
狄春峰 
审核： 
Auditor 
 
批准： 
Approver 
 
日期： 
Date 
2012.05.11 
日期： 
Date 
 
日期： 
Date 
 
 


 
上海汽车中心实验室
(QA Lab) 
中国·上海·嘉定区安研路201 号 
邮编. 201804 
No. 201 Anyan Road, Jiading District,  
Shanghai, China. 
Post code :200433 
报告编号：Report number 
SCL-S-12-0106M 
委托者Requestor：於合群 
送样日期Deliver date：2012.05.03 
报告日期Report date：2012.05.11 
第 2 页 共 4 页 
Page 2 of 4  
 
上海汽车 
SAIC Motor 
 
图1 失效件 
Fig.1 Failure part 
 
III. 测试结果 Test Results 
序号 
No. 
试验项目 
Test item 
额定值 
Requirement 
试验结果 
Test result 
评价 Evaluation 
第一次 
第二次 
合格 
qualified 
不合格 
unqualified 
I 
失效件 
 
 
1 
红外（GB/T6040-2002） 
Infrared Spectroscopy 
PP+EPDM 
PP+EPDM 
× 
 
2 
熔点（GB/T19466.3-2006） 
Melting point (℃) 
PP：160±5 
166 
× 
 
3 
焓值（GB/T19466.3-2006） 
Enthalpy (J/g) 
/ 
44.5 
46.8 
 
 
4 
屈服强度（DIN EN ISO 527-2） 
Yield stress （MPa） 
≥15 
22.2 
× 
 
5 
冲击强度（DIN EN ISO 179-1eU） 
Impact resistance (kJ/m2) 
/ 
74 
 
 
6 
灰分（GB/T9345.1-2008） 
Ash content (%) 
20±2 
20.0 
× 
 
II 
新件 
 
 
1 
红外（GB/T6040-2002） 
Infrared Spectroscopy 
PP+EPDM 
PP+EPDM 
× 
 
2 
熔点（GB/T19466.3-2006） 
Melting point (℃) 
PP：160±5 
166 
× 
 


 
上海汽车中心实验室
(QA Lab) 
中国·上海·嘉定区安研路201 号 
邮编. 201804 
No. 201 Anyan Road, Jiading District,  
Shanghai, China. 
Post code :200433 
报告编号：Report number 
SCL-S-12-0106M 
委托者Requestor：於合群 
送样日期Deliver date：2012.05.03 
报告日期Report date：2012.05.11 
第 3 页 共 4 页 
Page 3 of 4  
 
上海汽车 
SAIC Motor 
序号 
No. 
试验项目 
Test item 
额定值 
Requirement 
试验结果 
Test result 
评价 Evaluation 
第一次 
第二次 
合格 
qualified 
不合格 
unqualified 
3 
焓值（GB/T19466.3-2006） 
Enthalpy (J/g) 
/ 
45.8 
48.4 
 
 
4 
屈服强度（DIN EN ISO 527-2） 
Yield stress （MPa） 
≥15 
20.3 
× 
 
5 
冲击强度（DIN EN ISO 179-1eU） 
Impact resistance (kJ/m2) 
/ 
51 
 
 
6 
灰分（GB/T9345.1-2008） 
Ash content (%) 
20±2 
19.8 
× 
 
III 
粒料和样条 
 
 
1 
红外（GB/T6040-2002） 
Infrared Spectroscopy 
PP+EPDM 
PP+EPDM 
× 
 
2 
熔点（GB/T19466.3-2006） 
Melting point (℃) 
PP：160±5 
167 
× 
 
3 
焓值（GB/T19466.3-2006） 
Enthalpy (J/g) 
/ 
45.7 
44.0 
 
 
4 
屈服强度（DIN EN ISO 527-2） 
Yield stress （MPa） 
≥15 
24.0 
× 
 
5 
冲击强度（DIN EN ISO 179-1eU） 
Impact resistance (kJ/m2) 
/ 
4J，不断 
 
 
6 
灰分（GB/T9345.1-2008） 
Ash content (%) 
20±2 
19.9 
× 
 
 
 
 
 
 
 
 
 
 


 
上海汽车中心实验室
(QA Lab) 
中国·上海·嘉定区安研路201 号 
邮编. 201804 
No. 201 Anyan Road, Jiading District,  
Shanghai, China. 
Post code :200433 
报告编号：Report number 
SCL-S-12-0106M 
委托者Requestor：於合群 
送样日期Deliver date：2012.05.03 
报告日期Report date：2012.05.11 
第 4 页 共 4 页 
Page 4 of 4  
 
上海汽车 
SAIC Motor 
Ⅳ. 宏观分析 Macroscopic observation 
 
    将失效件断口放大观察（见图2）。失效件断裂起始位置如图所示，其断口与其它位置明显不同。
后断裂发展，裂纹不断延伸，断裂方向如图所示。该失效系受外力超过负荷导致断裂。 
 
图2 失效件断口 
Fig. 2 Fracture of failure part 
 
     失效件断裂起始位置如图3 所示，为转角处，容易产生应力集中，较零件其它部位更容易破坏。
因此建议在转角处倒圆角以消除应力集中，增加此处强度。 
 
图3 失效件 
Fig. 3 Failure part

File: 材料工程师/SCL-S-12-0107M 前门外板.pdf.md
# SCL-S-12-0107M 前门外板.pdf

 
上海汽车中心实验室 
SAIC Center Lab 
中国·上海·嘉定区安研路201 号 
邮编. 201804 
No. 201 Anyan Road, Jiading District,  
Shanghai, China. 
Post code :201804
报告编号：Report number 
 
SCL-S-12-0107M
 
委托者Requestor：LG 朱潜军 
委托编号Request number： 
送样日期Deliver date: 
                  2012.5.4 
报告日期Report date: 
                  2012.5.7 
第 1 页 共 6 页 
Page 1of 6 
 
 
上海汽车 
SAIC Motor
零件号 
Part number 
10050370 
10050369 
零件名称 
Part name 
左右前门外板 
Front Door outer plate LH/RH 
图纸日期 
Drawing date  
/ 
零件生产日期
Production date 
/ 
供货商 
Supplier 
临港工厂 
LinGang Plant 
车型/项目 
Car type/project 
IP21 
 
    阶段性报告  Stage report         结论性报告 Conclusion report 
Ⅰ.任务描述Task description 
实验室受委托，对临港工厂生产的的IP21 前门外板内外表面的“黑点”缺陷进行原因分析。零件信息如下： 
As requested, QA lab has carried out sand hole defect analysis of IP21 Front Door outer plate. Part information is shown as following： 
  序号
No. 
零件名称 
Part name 
原材料及牌号 
Material and trademark
原材料厂商 
Raw material producer
散件供应商 
Part supplier 
引用标准 
Standard 
备注 
Remark
1 
左右前门外板 
/ 
宝钢 
宝井 
/ 
/ 
零件见附图  The test part is shown in the accessory figure 
 
Ⅱ. 结论与建议Conclusions and suggestions 
结论： 
    前门外板用钢板内外表面“黑点”缺陷为钢板表面砂眼，系由外物压入钢板表面所致，属于制造过程缺陷。
具体结果见后页。“Black point” of Front door outer plate surface is the Sand Hole defect which was caused by foreign 
body indention. It is happened during sheet manufacturing. 
建议： 
供应商检查其钢板镀锌至卷取过程，做好防护措施。Supplier should check the manufacturing process and improve the 
protect measure. 
 
Ⅲ. 供应商自检检测质量评价 Evaluation of supplier’s self-testing 
A1：现场评审符合 A1: true after field examination       A2：自检结果与实测一致 A2: The self-checking result is the same as the test result        B：不作评价 B: No judgment      
C1：现场评审不符合 C1: False after field examination    C2：自检结果与实测有明显偏离 C2: The self-checking result deviates from the test results obviously    C3：自检结果无法使用 
C3: The self-checking result is not invalid.                C4：其它无法确认的情况 C4: Other uncertain situations. 
分发： 
Dispenser 
临港  朱潜军 
LG   Zhu Qian Jun 
检验者： 
Identifier 
张勇 
Zhang Yong 
审核： 
Auditor 
 
批准： 
Approver 
 
日期： 
Date 
2012.5.7 
日期： 
Date 
 
日期： 
Date 
 
B 
PDF created with pdfFactory trial version www.pdffactory.com


 
上海汽车中心实验室 
SAIC Center Lab 
中国·上海·嘉定区安研路201 号 
邮编. 201804 
No. 201 Anyan Road, Jiading District,  
Shanghai, China. 
Post code :201804
报告编号：Report number 
 
SCL-S-12-0107M
 
委托者Requestor：LG 朱潜军 
委托编号Request number： 
送样日期Deliver date: 
                  2012.5.4 
报告日期Report date: 
                  2012.5.7 
第 2 页 共 6 页 
Page 2of 6 
 
 
上海汽车 
SAIC Motor
Ⅳ. 测试结果 Test result 
1．对送样的有“黑点”缺陷的两块前门外板样板进行宏观观察分析，缺陷点形貌基本一致，选取A、B、B’三点
进行进一步分析。 
 
图1-1   前门外板样板缺陷点编号示意图（正面） 
 
图1-2   前门外板样板缺陷点编号示意图（反面） 
序号 
No. 
照片 
Photo 
说明 
Description 
A 
 
如左图，在16X
照片中，箭头指
示两处钢板表
面缺陷点。 
A 
B 
B’ 
1#
PDF created with pdfFactory trial version www.pdffactory.com


 
上海汽车中心实验室 
SAIC Center Lab 
中国·上海·嘉定区安研路201 号 
邮编. 201804 
No. 201 Anyan Road, Jiading District,  
Shanghai, China. 
Post code :201804
报告编号：Report number 
 
SCL-S-12-0107M
 
委托者Requestor：LG 朱潜军 
委托编号Request number： 
送样日期Deliver date: 
                  2012.5.4 
报告日期Report date: 
                  2012.5.7 
第 3 页 共 6 页 
Page 3of 6 
 
 
上海汽车 
SAIC Motor
A 
 
对1#缺陷点内
区域做能谱分
析，并对比附近
区域钢板表面
情况 
A 
谱图1 
元素 
重量百分比
Zn
51.30%
C
45.85%
O 
1.92% 
Al 
0.43% 
Fe 
0.51% 
注：该数据来源于
CTi（上海华测先越
材料技术有限公司）
 
谱图2 
元素 
重量百分比
Zn
81.84%
C
15.41%
O 
2.26% 
Al 
0.50% 
Fe 
/ 
注：该数据来源于
CTi（上海华测先越
材料技术有限公司）
 
缺陷点坑底部
表面有镀锌层 
 
PDF created with pdfFactory trial version www.pdffactory.com


 
上海汽车中心实验室 
SAIC Center Lab 
中国·上海·嘉定区安研路201 号 
邮编. 201804 
No. 201 Anyan Road, Jiading District,  
Shanghai, China. 
Post code :201804
报告编号：Report number 
 
SCL-S-12-0107M
 
委托者Requestor：LG 朱潜军 
委托编号Request number： 
送样日期Deliver date: 
                  2012.5.4 
报告日期Report date: 
                  2012.5.7 
第 4 页 共 6 页 
Page 4of 6 
 
 
上海汽车 
SAIC Motor
B 
 
在16X 照片中，
呈现“黑点”缺
陷 
B 
 
在80X 照片中，
测量此“黑点”
尺寸 
长宽约为：
0.265mm
和
0.196mm 
B 
PDF created with pdfFactory trial version www.pdffactory.com


 
上海汽车中心实验室 
SAIC Center Lab 
中国·上海·嘉定区安研路201 号 
邮编. 201804 
No. 201 Anyan Road, Jiading District,  
Shanghai, China. 
Post code :201804
报告编号：Report number 
 
SCL-S-12-0107M
 
委托者Requestor：LG 朱潜军 
委托编号Request number： 
送样日期Deliver date: 
                  2012.5.4 
报告日期Report date: 
                  2012.5.7 
第 5 页 共 6 页 
Page 5of 6 
 
 
上海汽车 
SAIC Motor
B’ 
 
在16X 照片中，
可以看到不同
于周围镀锌层
形貌的两处“黑
点”缺陷 
B’ 
在80X 照片中
测量这两个“黑
点”的尺寸， 
长宽分别约为：
0.145mm
、
0.1314mm
；
0.151mm
、
0.206mm 
 
B’ 
PDF created with pdfFactory trial version www.pdffactory.com


 
上海汽车中心实验室 
SAIC Center Lab 
中国·上海·嘉定区安研路201 号 
邮编. 201804 
No. 201 Anyan Road, Jiading District,  
Shanghai, China. 
Post code :201804
报告编号：Report number 
 
SCL-S-12-0107M
 
委托者Requestor：LG 朱潜军 
委托编号Request number： 
送样日期Deliver date: 
                  2012.5.4 
报告日期Report date: 
                  2012.5.7 
第 6 页 共 6 页 
Page 6of 6 
 
 
上海汽车 
SAIC Motor
B’ 
 
观察B’“黑点”
缺陷剖面位置 
B’ 
 
“黑点”缺陷剖
面呈现深入钢
板基体的凹坑，
深
度
约
为
0.036mm
和
0.025mm 
综合以上分析情况，结论如下： 
1．“黑点”缺陷内表面有镀锌层； 
2．“黑点”缺陷深浅不一，系由外物压入钢板表面所致； 
PDF created with pdfFactory trial version www.pdffactory.com
