Repository: kujaxr/obsidian-vault

File: 材料工程师/SCL-S-12-0108M  IP24 单向阀.pdf.md
# SCL-S-12-0108M  IP24 单向阀.pdf

 
上海汽车中心实验室 
中国·上海·嘉定区安研路201 号 
邮编. 201804 
 
SAIC Central Laboratory 
201 Anhong rd, Anting, Shanghai, China 
报告编号 
Report number 
 
SCL-S-12-0108M 
委托者: 捷能EDU 宋勇 
Request person, dept： 
委托编号: / 
Request number: 
送样日期: 2012.05.07 
Request date:  
报告日期: 2012.05.15 
Report date：  
第1页共5页 
 
分发: 
Distribution 
捷能EDU 宋勇 
检验者Author 
 
审核Auditor 
 
批准Approver 
 
日期Date 
 
日期Date 
 
日期Date 
 
SMPV-0.2.3-002-QA -F01 
上海汽车 
SAIC Motor 
零件号Part number 
10047435 
 零件名称 
Part name 
单向阀 
directional valve 
图纸日期Drawing date 
/ 
零件生产日期Part production date 
/ 
 供货商 
Supplier 
The Lee Company 
车型/项目Car type/project 
IP24  
阶段性报告 Interim report                结论性报告 Conclusion report          
 
Ⅰ.任务描述 Task description 
实验室受委托对失效的单向阀进行分析，失效零件具体信息如下： 
As requested, QA lab has analyzed the valve. The information of the failed part is as following： 
零件信息：Part information 
零件名称 
Part name 
单向阀 
unilateral valve 
车制造日期 
Vehicle production date 
/ 
VIN 码 
VIN 
/ 
销售日期 
Sale date 
/ 
车辆里程数 
Car mileage 
等效80,000Km 
( (台架测试要求160,000Km) 
维修站名称 
Sale agent 
/ 
失效模式描述 
Failure circumstance  
单向阀断裂；The valve was broken. 
原材料信息：Raw material information 
原材料及牌号 
Raw material specification 
305 
原材料厂商 
Raw material producer 
/ 
散件供应商 
Component supplier 
/ 
金属热处理状态 
Metal heat treatment state 
/ 
失效零件见图1：The failed part is shown in figure 1.  
 
Ⅱ. 结论与建议 Conclusions and Suggestions 
 
结论Conclusions： 
（1）单向阀是由于疲劳而断裂；起源于内表面。The valve was broken because of fatigue; the fracture began from the 
inside surface.  
（2）硬度正常。The hardness is normal. 
（3）金相检测结果未见异常。The metallographic test result is normal. 
 
建议Suggestions： 
（1）请DRE 考虑试验过程是否正常。DRE should think if the test process is normal. 
（2）请DRE 对经过相同测试的单向阀进行检测，看是否有裂纹。Please check other unilateral valves undergoing the 
same experiment and tell if there were cracks.    
 


 
上海汽车中心实验室 
中国·上海·嘉定区安研路201 号 
邮编. 201804 
 
SAIC QA Laboratory 
201 Anhong rd, Anting, Shanghai 
报告编号 
Report number 
 
SCL-S-12-0108M 
委托者: 捷能EDU 宋勇 
Request person, dept： 
委托编号:  /  
Request number: 
送样日期: 2012.05.07 
Request date:  
报告日期: 2012.05.15 
Report date：  
第2页共5页 
 
SMPV-0.2.3-002-QA -F01 
上海汽车 
SAIC Motor 
III. 调查结果 Investigation Results  
失效的单向阀如图1 所示；铝合金的匹配面未见异常；失效单向阀的外表面也未见碰伤。对比新的单向阀（图
2），可以发现，其断裂位置为截面过渡处。 
 
 
（a）装配状态的单向阀 
 
（b）单向阀 
图1 失效的单向阀 


 
上海汽车中心实验室 
中国·上海·嘉定区安研路201 号 
邮编. 201804 
 
SAIC QA Laboratory 
201 Anhong rd, Anting, Shanghai 
报告编号 
Report number 
 
SCL-S-12-0108M 
委托者: 捷能EDU 宋勇 
Request person, dept： 
委托编号:  /  
Request number: 
送样日期: 2012.05.07 
Request date:  
报告日期: 2012.05.15 
Report date：  
第3页共5页 
 
SMPV-0.2.3-002-QA -F01 
上海汽车 
SAIC Motor 
 
图2 新的单向阀 
 
    断口形貌如图3 和图4 所示。1#断口低倍下可以看见圆弧状扩展纹路，显示了其裂纹扩展方向；高倍下断口
形貌具有疲劳扩展的辉纹；2#断口高倍下同样显示疲劳扩展辉纹。这些特征表明断裂为疲劳断裂。 
    疲劳起源于内表面；对内表面进行检查，未见异常；对其它各区域进行检查，也未见异常。 
 
 
图3 断口整体形貌 
断裂位置 
1#断口 
2#断口 
区域1 
区域2 
内侧 


 
上海汽车中心实验室 
中国·上海·嘉定区安研路201 号 
邮编. 201804 
 
SAIC QA Laboratory 
201 Anhong rd, Anting, Shanghai 
报告编号 
Report number 
 
SCL-S-12-0108M 
委托者: 捷能EDU 宋勇 
Request person, dept： 
委托编号:  /  
Request number: 
送样日期: 2012.05.07 
Request date:  
报告日期: 2012.05.15 
Report date：  
第4页共5页 
 
SMPV-0.2.3-002-QA -F01 
上海汽车 
SAIC Motor 
 
（a）区域1  圆弧状扩展形貌 
 
(b) 高倍下形貌 疲劳辉纹 
图4  1# 断口 
扩展方向 
内侧 


 
上海汽车中心实验室 
中国·上海·嘉定区安研路201 号 
邮编. 201804 
 
SAIC QA Laboratory 
201 Anhong rd, Anting, Shanghai 
报告编号 
Report number 
 
SCL-S-12-0108M 
委托者: 捷能EDU 宋勇 
Request person, dept： 
委托编号:  /  
Request number: 
送样日期: 2012.05.07 
Request date:  
报告日期: 2012.05.15 
Report date：  
第5页共5页 
 
SMPV-0.2.3-002-QA -F01 
上海汽车 
SAIC Motor 
 
图5  2#断口微观形貌  疲劳辉纹 
 
  该不锈钢材料为305，组织难以腐蚀。图6 显示了过渡处的流线；未见成形过程可能带来的缺陷。 
 
图6 过渡处的流线 
 
    对同批次的单向阀进行硬度测试，结果为：378HV,382HV,389HV；未见异常。 
扩展方向 
内侧

File: 材料工程师/SCL-S-12-0109 正时皮带开裂.pdf.md
# SCL-S-12-0109 正时皮带开裂.pdf

 
上海汽车中心实验室 
SAIC Center Lab 
中国·上海·嘉定区安研路201 号 
邮编. 201804 
No 201 Anyan road, Jiading, Shanghai China 
Post code 201804 
报告编号 
Report number 
 
SCL-S-12-0109 
委托者: SQE:许建华 
Request person, dept：Yu Feng Tang 
送样日期:  2012.04.18 
Request date:  
报告日期:  2012.05.07 
Report date：  
第1页共4页 
 
上海汽车 
SAIC Motor 
零件号Part number 
10073410 
 零件名称 
Part name 
正时皮带 
Timing Belt 
图纸日期Drawing date 
/ 
零件生产日期Part production date 
/ 
 供货商 
Supplier 
康迪泰克 
Contitech 
车型/项目Car type/project 
华泰 
 
   阶段性报告 Interim report        结论性报告 Conclusion report           测试报告 Test report 
Ⅰ.任务描述 Task description 
实验室受委托对正时皮带开裂进行失效原因分析，失效零件具体信息如下： 
As requested, QA lab has analyzed the failure of timing belt . The background information of the failed part is as following： 
零件信息：Part information 
零件名称 
Part name 
正时皮带 
制造日期 
Production date 
/ 
VIN 码 
VIN 
X010000912(发动机号) 
销售日期 
Sale date 
/ 
车辆里程数 
Car mileage 
39589km 
维修站名称 
Sale agent 
/ 
失效模式描述 
Failure circumstance 
description 
皮带开裂 
原材料信息：Raw material information 
原材料及牌号 
Raw material specification 
HNBR 
原材料厂商 
Raw material producer 
/ 
散件供应商 
Component supplier 
/ 
金属热处理状态 
Metal heat treatment state 
/ 
失效零件见图：The failed part is shown in figure 1.  
 
Ⅱ. 结论与建议 Conclusions and suggestions 
结论：  皮带开裂为瞬间承受过大外力导致。 
Conclusion: The timing belt was broken because of sudden over-loaded. 
            
建议：  确定动力系统是否存在瞬间过载现象导致皮带开裂。 
Suggestion: .Assure the engine system free of the sudden over-load. 
            
 
 
 
 
 
 
 
 
 
 
分发: 
Distribution 
SQE: 许建华 
检验者Author 
 
审核Auditor 
 
批准Approver 
 
日期Date 
 
日期Date 
 
日期Date 
 


 
上海汽车中心实验室 
SAIC Center Lab 
中国·上海·嘉定区安研路201 号 
邮编. 201804 
No 201 Anyan road, Jiading, Shanghai China 
Post code 201804 
报告编号 
Report number 
 
SCL-S-12-0109 
委托者: SQE:许建华 
Request person, dept：Yu Feng Tang 
送样日期:  2012.04.18 
Request date:  
报告日期:  2012.05.07 
Report date：  
第2页共4页 
 
上海汽车 
SAIC Motor 
 
                                                                         
 
图1 失效照片 
III. 断口分析（Analyze）： 
1 线绳股数分析： 
 失效断口处线绳股数分析：断口位置线绳股数在19 股以上，具体见下图： 
 
失效件未断裂区域线绳股数分析：未断裂区域线绳股数为19 股，具体见下图： 
 
图纸要求：72 股/100cm，宽度要求26±0.4cm，换算后可得知线绳股数为18.4～19.0 股，故可以认为失效件
线绳股数可以满足要求。 
拉断力抽样件分析： 
序号 
No. 
试验项目 
Test item 
额定值 
Requirement 
试验结果 
Test result 
评价 Evaluation 
合格 
qualified 
不合格 
unqualified 
1 
拉断力 
≥10kN/cm 
11.25 
× 
 
2 
拉断力 
≥10kN/cm 
11.62 
× 
 
3 
拉断力 
≥10kN/cm 
11.36 
× 
 
从抽样件分析，皮带拉断力符合图纸要求。 
 


 
上海汽车中心实验室 
SAIC Center Lab 
中国·上海·嘉定区安研路201 号 
邮编. 201804 
No 201 Anyan road, Jiading, Shanghai China 
Post code 201804 
报告编号 
Report number 
 
SCL-S-12-0109 
委托者: SQE:许建华 
Request person, dept：Yu Feng Tang 
送样日期:  2012.04.18 
Request date:  
报告日期:  2012.05.07 
Report date：  
第3页共4页 
 
上海汽车 
SAIC Motor 
2 皮带受损情况分析： 
 
断口处皮带胶料表面未发现有石子镶嵌痕迹以及明显的异常损伤痕迹。说明皮带断裂并不是受到外界异常影
响。从断裂方式来看，断裂模式为线绳直接断裂。 
 
皮带齿部植绒面均匀，未发现有异常磨损的现象，说明皮带的运转未发生偏磨等异常现象。 
 
3 尺寸要求 
序号 
No. 
试验项目 
Test item 
额定值 
Requirement 
试验结果 
Test result 
评价 Evaluation 
合格 
qualified 
不合格 
unqualified 
失效件 
1 
皮带宽度 
26±0.4 
25.5-25.2 
 
× 
抽样件 
1 
皮带宽度 
26±0.4 
25.96 
× 
 
2 
皮带宽度 
26±0.4 
26.08 
× 
 


 
上海汽车中心实验室 
SAIC Center Lab 
中国·上海·嘉定区安研路201 号 
邮编. 201804 
No 201 Anyan road, Jiading, Shanghai China 
Post code 201804 
报告编号 
Report number 
 
SCL-S-12-0109 
委托者: SQE:许建华 
Request person, dept：Yu Feng Tang 
送样日期:  2012.04.18 
Request date:  
报告日期:  2012.05.07 
Report date：  
第4页共4页 
 
上海汽车 
SAIC Motor 
3 
皮带宽度 
26±0.4 
26.10 
× 
 
抽样件尺寸符合要求，失效件零件宽度略微偏低，考虑到失效件使用并失效后尺寸会有变化，且失效件线绳股数
符合要求，所以可以认为此项不合格风险不大。 
 
小结： 
1 失效件线绳股数符合要求，断口及失效件本体均未发现异常受损迹象。 
2 抽样件尺寸和拉断力均符合要求。 
3 失效件为线绳直接断裂，基于上述原因，可推断皮带断裂由于瞬间过载导致皮带开裂。

File: 材料工程师/SCL-S-12-0110 ZP11 转向高压管爆裂.pdf.md
# SCL-S-12-0110 ZP11 转向高压管爆裂.pdf

 
上海汽车中心实验室 
SAIC Center Lab 
中国·上海·嘉定区安研路201 号 
邮编. 201804 
No 201 Anyan road, Jiading, Shanghai China 
Post code 201804 
报告编号 
Report number 
 
SCL-S-12-0110 
委托者: SQE:罗增峰 
Request person, dept：Yu Feng Tang 
送样日期:  2012.04.20 
Request date:  
报告日期:  2012.05.08 
Report date：  
第1页共5页 
 
上海汽车 
SAIC Motor 
零件号Part number 
 
 零件名称 
Part name 
动力转向进油管 
图纸日期Drawing date 
/ 
零件生产日期Part production date 
/ 
 供货商 
Supplier 
中鼎金亚 
车型/项目Car type/project 
ZP11 
 
   阶段性报告 Interim report        结论性报告 Conclusion report           测试报告 Test report 
Ⅰ.任务描述 Task description 
实验室受委托对动力转向进油管总成漏油进行失效原因分析，失效零件具体信息如下： 
As requested, QA lab has analyzed the failure of O-ring of the Power steering reservoir assembly . The background information of the failed part is as following： 
零件信息：Part information 
零件名称 
Part name 
动力转向进油管 
制造日期 
Production date 
/ 
VIN 码 
VIN 
多辆 
销售日期 
Sale date 
/ 
车辆里程数 
Car mileage 
/ 
维修站名称 
Sale agent 
/ 
失效模式描述 
Failure circumstance 
description 
动力转向进油管漏油 
原材料信息：Raw material information 
原材料及牌号 
Raw material specification 
CSM 
原材料厂商 
Raw material producer 
/ 
散件供应商 
Component supplier 
/ 
金属热处理状态 
Metal heat treatment state 
/ 
 
Ⅱ. 结论与建议 Conclusions and suggestions 
结论： 胶管内层存在颗粒异物，致使胶管内层在使用中发生破裂，导致胶管漏油。 
Conclusion: The tube of the pipe contained article which cause the pipe broken in the use. 
            
建议：  保证胶管胶料混炼工艺，确保混炼胶料无颗粒结团，无异物等不良现象。 
Suggestion: .Assure the mixing process to make sure the rubber contains no particles agglomerate, no foreign matter and other undesirable 
phenomena. 
 
           
 
 
 
 
 
 
 
 
 
 
分发: 
Distribution 
SQE: 罗增峰 
检验者Author 
 
审核Auditor 
 
批准Approver 
 
日期Date 
 
日期Date 
 
日期Date 
 


 
上海汽车中心实验室 
SAIC Center Lab 
中国·上海·嘉定区安研路201 号 
邮编. 201804 
No 201 Anyan road, Jiading, Shanghai China 
Post code 201804 
报告编号 
Report number 
 
SCL-S-12-0110 
委托者: SQE:罗增峰 
Request person, dept：Yu Feng Tang 
送样日期:  2012.04.20 
Request date:  
报告日期:  2012.05.08 
Report date：  
第2页共5页 
 
上海汽车 
SAIC Motor 
 III. 测试结果 Test Results  
1 断口分析（Analyze）： 
胶管一： 
  
 
 
 
 
 
 
 
 
 
 
 
 
裂纹内侧发现有明显的颗粒，且裂纹的扩展方向以颗粒为中心，可推断胶管断裂由此颗粒引发。 
 
胶管二： 
 
 
 
 
 
截面分析 
 
胶管破裂裂纹 
 
截面分析 
胶管破裂裂纹 


 
上海汽车中心实验室 
SAIC Center Lab 
中国·上海·嘉定区安研路201 号 
邮编. 201804 
No 201 Anyan road, Jiading, Shanghai China 
Post code 201804 
报告编号 
Report number 
 
SCL-S-12-0110 
委托者: SQE:罗增峰 
Request person, dept：Yu Feng Tang 
送样日期:  2012.04.20 
Request date:  
报告日期:  2012.05.08 
Report date：  
第3页共5页 
 
上海汽车 
SAIC Motor 
 
裂纹内侧发现有白色颗粒，且裂纹的扩展方向以颗粒为中心，可推断胶管断裂由此白色异物引发。 
 
 
胶管三 
 
 
 
 
 
截面分析 
胶管破裂裂纹 
放大 


 
上海汽车中心实验室 
SAIC Center Lab 
中国·上海·嘉定区安研路201 号 
邮编. 201804 
No 201 Anyan road, Jiading, Shanghai China 
Post code 201804 
报告编号 
Report number 
 
SCL-S-12-0110 
委托者: SQE:罗增峰 
Request person, dept：Yu Feng Tang 
送样日期:  2012.04.20 
Request date:  
报告日期:  2012.05.08 
Report date：  
第4页共5页 
 
上海汽车 
SAIC Motor 
     裂纹内侧发现有白色颗粒，且裂纹的扩展方向以颗粒为中心，可推断胶管断裂由此白色异物引发。 
 
胶管四 
 
 
 
 
将裂纹合并后，发现有空洞，且与裂纹断面处的孔隙位置相符合： 
 
断面的孔隙为裂纹扩展的中心点，故此裂纹形成由此孔隙引发。 
 
 
 
 
 
截面分析 
胶管破裂裂纹 
裂纹断面发现有孔隙 


 
上海汽车中心实验室 
SAIC Center Lab 
中国·上海·嘉定区安研路201 号 
邮编. 201804 
No 201 Anyan road, Jiading, Shanghai China 
Post code 201804 
报告编号 
Report number 
 
SCL-S-12-0110 
委托者: SQE:罗增峰 
Request person, dept：Yu Feng Tang 
送样日期:  2012.04.20 
Request date:  
报告日期:  2012.05.08 
Report date：  
第5页共5页 
 
上海汽车 
SAIC Motor 
胶管五： 
 
 
 
 
 
 
 
 
 
 
 
   
 
裂纹断面一侧发现异常结团颗粒，同时在对应的另一侧有对应的凹坑，裂纹扩展以凹坑和结团颗粒为中心点
引发，故可推断此异常结团颗粒为裂纹引发点。 
 
小结： 
经分析，多根失效胶管的失效模式存在以下几种： 
  1 胶管内层存在白色颗粒，导致胶管在使用中破裂。 
  2 胶管内层存在异常结团颗粒，导致胶管在使用中破裂。 
  3 胶管内层存在孔隙，导致胶管在使用中破裂。 
由于以上胶管为同批次胶管，根据失效模式分析结果，可推断供应商此批胶管的混炼工艺存在问题，致使在
胶管内层形成颗粒异物，导致胶管开裂。 
       
 
 
截面分析 
胶管破裂裂纹

File: 材料工程师/SCL-S-12-0111 衬套开裂.pdf.md
# SCL-S-12-0111 衬套开裂.pdf

 
上海汽车中心实验室 
SAIC Center Lab 
中国·上海·嘉定区安研路201 号 
邮编. 201804 
No 201 Anyan road, Jiading, Shanghai China 
Post code 201804 
报告编号 
Report number 
 
SCL-S-12-0111 
委托者: DRE:姚慧杰  
Request person, dept：Yu Feng Tang 
送样日期:  2012.05.07 
Request date:  
报告日期:  2012.06.07 
Report date：  
第1页共4页 
 
上海汽车 
SAIC Motor 
零件号Part number 
30048281 
 零件名称 
Part name 
橡胶衬套 
Rubber Bush 
图纸日期Drawing date 
/ 
零件生产日期Part production date 
/ 
 供货商 
Supplier 
SOCAT-DELMON 
车型/项目Car type/project 
IP22/23 EU diesel 
 
   阶段性报告 Interim report        结论性报告 Conclusion report           测试报告 Test report 
Ⅰ.任务描述 Task description 
实验室受委托对橡胶衬套进行失效原因分析，失效零件具体信息如下： 
As requested, QA lab has analyzed the failure of bush. The background information of the failed part is as following： 
零件信息：Part information 
零件名称 
Part name 
橡胶衬套 
Rubber bush 
制造日期 
Production date 
/ 
VIN 码 
VIN 
/ 
销售日期 
Sale date 
/ 
车辆里程数 
Car mileage 
29576km（G5+） 
维修站名称 
Sale agent 
/ 
失效模式描述 
Failure circumstance 
description 
衬套开裂 
Cracked 
原材料信息：Raw material information 
原材料及牌号 
Raw material specification 
NR 
原材料厂商 
Raw material producer 
/ 
散件供应商 
Component supplier 
SOCAT-DELMON 
金属热处理状态 
Metal heat treatment state 
/ 
 
图1 失效照片 
Fig 1  Failure Part 
Ⅱ. 结论与建议 Conclusions and suggestions 
结论： 支架安装孔尺寸偏小，导致衬套受压过大，最终开裂。 
Conclusion: The dimension of the hole of the bracket does not conform to the requirement, which resulting in the pressure of the bush 
too big, cause the bush cracked. 
  建议： 保证支架安装孔的尺寸。 
Suggestion: .Assure the dimension of the bracket. 
 
           
分发: 
Distribution 
DRE: 姚慧杰 
检验者Author 
 
审核Auditor 
 
批准Approver 
 
日期Date 
 
日期Date 
 
日期Date 
 
衬套开裂 


 
上海汽车中心实验室 
SAIC Center Lab 
中国·上海·嘉定区安研路201 号 
邮编. 201804 
No 201 Anyan road, Jiading, Shanghai China 
Post code 201804 
报告编号 
Report number 
 
SCL-S-12-0111 
委托者: DRE:姚慧杰  
Request person, dept：Yu Feng Tang 
送样日期:  2012.05.07 
Request date:  
报告日期:  2012.06.07 
Report date：  
第2页共4页 
 
上海汽车 
SAIC Motor 
 III. 测试结果 Test Results  
1 材料分析（Material Analyze） 
序号 
No. 
试验项目 
Test item 
额定值 
Requirement 
试验结果 
Test result 
评价 Evaluation 
合格 
qualified 
不合格 
unqualified 
1 
FTIR 
— 
— 
— 
— 
1.1 
失效件Failure Part 
NR 
NR 
× 
 
1.2 
抽样件 Sampling Part 
NR 
NR 
× 
 
2 
TGA 
— 
— 
— 
— 
2.1 
挥发物  
Volatiles Component 
— 
— 
— 
— 
2.1.1 
失效件Failure Part 
/ 
11.4 
/ 
/ 
2.1.2 
抽样件 Sampling Part 
/ 
11.4 
/ 
/ 
2.2 
聚合物 
Polymer Component 
— 
— 
— 
— 
2.2.1 
失效件Failure Part 
/ 
58.6 
/ 
/ 
2.2.2 
抽样件 Sampling Part 
/ 
59.4 
/ 
/ 
2.3 
可氧化物 
Oxides Component 
— 
— 
— 
— 
2.3.1 
失效件Failure Part 
/ 
14.8 
/ 
/ 
2.3.2 
抽样件 Sampling Part 
/ 
15.1 
/ 
/ 
2.4 
无机物 
Inorganic Component 
— 
— 
— 
— 
2.4.1 
失效件Failure Part 
/ 
15.2 
/ 
/ 
2.4.2 
抽样件 Sampling Part 
/ 
14.1 
/ 
/ 
 
FTIR 


 
上海汽车中心实验室 
SAIC Center Lab 
中国·上海·嘉定区安研路201 号 
邮编. 201804 
No 201 Anyan road, Jiading, Shanghai China 
Post code 201804 
报告编号 
Report number 
 
SCL-S-12-0111 
委托者: DRE:姚慧杰  
Request person, dept：Yu Feng Tang 
送样日期:  2012.05.07 
Request date:  
报告日期:  2012.06.07 
Report date：  
第3页共4页 
 
上海汽车 
SAIC Motor 
 
 
失效件TGA（TGA for Failure part）                    抽样件TGA（TGA for Sampling part） 
通过FTIR 和TGA 分析，两者材料的差异不大，可推断材料符合要求。 
Based on the result of FTIR and TGA, we can deduce that the failure part is as the same as the sampling part. 
 
2 断口分析（Analyze）： 
 
 
从断面来看，衬套开裂处呈现出多出异常压痕。 
The crack section of the bush shows a lot abnormal indentation. 
 
在衬套的其余位置同样发现严重的异常压痕 
The abnormal indentation is also observed at other area. 
  
 
衬套破裂裂纹 
异常压痕 
异常压痕 


 
上海汽车中心实验室 
SAIC Center Lab 
中国·上海·嘉定区安研路201 号 
邮编. 201804 
No 201 Anyan road, Jiading, Shanghai China 
Post code 201804 
报告编号 
Report number 
 
SCL-S-12-0111 
委托者: DRE:姚慧杰  
Request person, dept：Yu Feng Tang 
送样日期:  2012.05.07 
Request date:  
报告日期:  2012.06.07 
Report date：  
第4页共4页 
 
上海汽车 
SAIC Motor 
3 支架尺寸测量 (The dimension measurement of the bracket) 
 
 
从测试结果来看，失效件发生的左侧孔的尺寸存在偏小迹象，要求：20±0.2mm，实测：19.81，19.67，19.48，
19.75；同衬套上发现的异常压痕相吻合。 
From the result, the dimension of the left hole of the bracket is less than the requirement: requirement: 20±0.2mm，result：19.81，19.67，19.48，19.75；
which corresponds to the abnormal indentation on the bush. 
 
小结 (Conclusion)： 
1 衬套材料未发现异常。 
The material of the bush conforms to the requirement. 
2 失效衬套发现多处异常压痕，经检验，衬套支架尺寸存在偏小现象，同出现异常压痕现象吻合。可推断衬
套由于支架孔的尺寸偏小导致衬套收到过大压力，最终发生断裂。 
There is a lot of abnormal indentation is observed on the failure bush. After measurement, the dimension of the hole is less than the requirement, which 
corresponds to the abnormal indentation. We can deduce that the wrong dimension of the bracket hole caused the bush endure too big force in the use, which 
lead to the bush cracked.

File: 材料工程师/SCL-S-12-0112M MG TF 千斤顶.pdf.md
# SCL-S-12-0112M MG TF 千斤顶.pdf

 
上海汽车中心实验室 
中国·上海·嘉定区安研路201 号 
邮编. 201804 
 
SAIC Central Laboratory 
201 Anhong rd, Anting, Shanghai, China 
报告编号 
Report number 
 
SCL-S-12-0112M 
委托者: SQE 严力航 
Request person, dept： 
委托编号: / 
Request number: 
送样日期: 2012.05.07 
Request date:  
报告日期: 2012.05.14 
Report date：  
第1页共8页 
 
分发: 
Distribution 
SQE 严力航 
检验者Author 
邵 百 明 
审核Auditor 
Liz Greasley 
批准Approver 
 
日期Date 
2012.05.14 
日期Date 
2012.05.14 
日期Date 
 
SMPV-0.2.3-002-QA -F01 
上海汽车 
SAIC Motor 
零件号Part number 
KAJ000090 
 零件名称 
Part name 
千斤顶jack 
图纸日期Drawing date 
/ 
零件生产日期Part production date 
/ 
 供货商 
Supplier 
上海华申汽车工具厂 
车型/项目Car type/project 
MG TF 
阶段性报告 Interim report                结论性报告 Conclusion report          
 
Ⅰ.任务描述 Task description 
实验室受委托对失效的千斤顶进行分析，失效零件具体信息如下： 
As requested, QA lab has analyzed the failed jack. The information of the failed part is as following： 
零件信息：Part information 
零件名称 
Part name 
千斤顶jack 
车制造日期 
Vehicle production date 
/ 
VIN 码 
VIN 
/ 
销售日期 
Sale date 
/ 
车辆里程数 
Car mileage 
/ 
维修站名称 
Sale agent 
/ 
失效模式描述 
Failure circumstance  
千斤顶托槽脱落；The top bracket of the jack fell off. 
原材料信息：Raw material information 
原材料及牌号 
Raw material specification 
SS400 
原材料厂商 
Raw material producer 
/ 
散件供应商 
Component supplier 
/ 
金属热处理状态 
Metal heat treatment state 
/ 
失效零件见图1：The failed part is shown in figure 1.  
 
Ⅱ. 结论与建议 Conclusions and Suggestions 
 
结论Conclusions： 
（1）凸焊熔合区域不足，降低承载能力，从而导致千斤顶失效。 Not full fusion in the weld reduces the load ability 
and leads the failure of the jack.  
 
建议Suggestions： 
（1）在零件图纸中，应明确界定焊接质量标准。The weld quality standard should be clearly defined in the part 
drawing. 
（2）采用ZP11 的千斤顶设计方案。Use the design of the ZP11 jack 
 


 
上海汽车中心实验室 
中国·上海·嘉定区安研路201 号 
邮编. 201804 
 
SAIC QA Laboratory 
201 Anhong rd, Anting, Shanghai 
报告编号 
Report number 
 
SCL-S-12-0112M 
委托者: SQE 严力航 
Request person, dept： 
委托编号:  /  
Request number: 
送样日期: 2012.05.07 
Request date:  
报告日期: 2012.05.14 
Report date：  
第2页共8页 
 
SMPV-0.2.3-002-QA -F01 
上海汽车 
SAIC Motor 
III. 调查结果 Investigation Results  
     失效千斤顶如图1 所示。顶部的托槽和支架从凸焊处完全分开。 
     The failed jack is showed by fig. 1. The top component and the bracket were separated from the weld. 
 
 
 
 
 
 
 
 
 
 
 
 
图1 失效的产品 
Fig. 1 failed part 
 
      各焊接处的断口形貌如图2 所示。从断口来看，凸焊只是局部熔合良好。这会降低焊点的承载能力，从而
导致失效。 
     The fracture surfaces of the welding points are showed by the fig.2. According to the fracture surface, good fusion 
only happens on some local regions, which will reduce the load ability. 
 
 
 
 
 
Weld point 1 
Weld point 2 
Weld point3 
Weld point 4 
Top component 
Top component 
Bracket 


 
上海汽车中心实验室 
中国·上海·嘉定区安研路201 号 
邮编. 201804 
 
SAIC QA Laboratory 
201 Anhong rd, Anting, Shanghai 
报告编号 
Report number 
 
SCL-S-12-0112M 
委托者: SQE 严力航 
Request person, dept： 
委托编号:  /  
Request number: 
送样日期: 2012.05.07 
Request date:  
报告日期: 2012.05.14 
Report date：  
第3页共8页 
 
SMPV-0.2.3-002-QA -F01 
上海汽车 
SAIC Motor 
 
（a）1#凸焊点宏观形貌/overview about 1# weld point 
 
 
(c) 检测点1 （熔合区的断口）                （b）检测点2（未熔合） 
         /test point 1 (fracture surface in fusion region)     test point 2 (fracture surface in no fusion region) 
图2 1#凸焊点断口 
Fig.2 fracture surface about 1# weld point 
 
 
 
 
 
 
 
熔
合
区
域
/fusion region 
检测点1 
/test point 1 
检测点2 
/test point 2 
疑似油漆的黑色物质
/material like paint 


 
上海汽车中心实验室 
中国·上海·嘉定区安研路201 号 
邮编. 201804 
 
SAIC QA Laboratory 
201 Anhong rd, Anting, Shanghai 
报告编号 
Report number 
 
SCL-S-12-0112M 
委托者: SQE 严力航 
Request person, dept： 
委托编号:  /  
Request number: 
送样日期: 2012.05.07 
Request date:  
报告日期: 2012.05.14 
Report date：  
第4页共8页 
 
SMPV-0.2.3-002-QA -F01 
上海汽车 
SAIC Motor 
 
 
（a）2#凸焊点宏观形貌/overview about 2# weld point 
 
 
(c) 检测点1 （熔合区的断口）                （b）检测点2（未熔合） 
      /test point 1 (fracture surface in fusion region)         test point 2 (fracture surface in no fusion region) 
图3 2#凸焊点断口 
Fig.3 fracture surface about 2# weld point 
 
熔合区域/fusion region 
检测点1 
/test point 1 
检测点2 
/test point 2 


 
上海汽车中心实验室 
中国·上海·嘉定区安研路201 号 
邮编. 201804 
 
SAIC QA Laboratory 
201 Anhong rd, Anting, Shanghai 
报告编号 
Report number 
 
SCL-S-12-0112M 
委托者: SQE 严力航 
Request person, dept： 
委托编号:  /  
Request number: 
送样日期: 2012.05.07 
Request date:  
报告日期: 2012.05.14 
Report date：  
第5页共8页 
 
SMPV-0.2.3-002-QA -F01 
上海汽车 
SAIC Motor 
 
（a）3#凸焊点宏观形貌/overview about 3# weld point 
 
 
(c) 检测点1 （熔合区的断口）                （b）检测点2（未熔合） 
/test point 1 (fracture surface in fusion region)      test point 2 (fracture surface in no fusion region) 
图4 3#凸焊点断口 
Fig.4  fracture surface about 3# weld point 
 
 
熔
合
区
域
/fusion region 
检测点1 
/test point1 
检测点2 
/test point 2 


 
上海汽车中心实验室 
中国·上海·嘉定区安研路201 号 
邮编. 201804 
 
SAIC QA Laboratory 
201 Anhong rd, Anting, Shanghai 
报告编号 
Report number 
 
SCL-S-12-0112M 
委托者: SQE 严力航 
Request person, dept： 
委托编号:  /  
Request number: 
送样日期: 2012.05.07 
Request date:  
报告日期: 2012.05.14 
Report date：  
第6页共8页 
 
SMPV-0.2.3-002-QA -F01 
上海汽车 
SAIC Motor 
 
（a）4#凸焊点宏观形貌/overview about 4# weld point 
 
 
(c) 检测点1 （熔合区的断口）                （b）检测点2（未熔合） 
/test point 1 (fracture surface in fusion region)      test point 2 (fracture surface in no fusion region) 
图5  4#凸焊点断口 
Fig.5 fracture surface about4# weld point 
 
 
 
 
 
 
 
熔合区域 
/fusion region 
检测点1 
/test point1 
检测点2 
/test point2 


 
上海汽车中心实验室 
中国·上海·嘉定区安研路201 号 
邮编. 201804 
 
SAIC QA Laboratory 
201 Anhong rd, Anting, Shanghai 
报告编号 
Report number 
 
SCL-S-12-0112M 
委托者: SQE 严力航 
Request person, dept： 
委托编号:  /  
Request number: 
送样日期: 2012.05.07 
Request date:  
报告日期: 2012.05.14 
Report date：  
第7页共8页 
 
SMPV-0.2.3-002-QA -F01 
上海汽车 
SAIC Motor 
     对一件新千斤顶的一个焊缝进行了检查，结果如图6 所示。由图可见，大部分区域未融合。这证明了上述
断口的分析结果。 
     Check a new jack and test the weld quality. The result is showed as fig.6. it is easy to find that most region of the 
weld is without fusion, which further proves the above fracture surface analysis. 
 
 
（a）全貌/overview 
 
（b）焊缝大部分区域未熔合/most region without fusion in the weld 
图6 焊缝 
Fig. 6 weld 
    
 
 
 
No fusion 


 
上海汽车中心实验室 
中国·上海·嘉定区安研路201 号 
邮编. 201804 
 
SAIC QA Laboratory 
201 Anhong rd, Anting, Shanghai 
报告编号 
Report number 
 
SCL-S-12-0112M 
委托者: SQE 严力航 
Request person, dept： 
委托编号:  /  
Request number: 
送样日期: 2012.05.07 
Request date:  
报告日期: 2012.05.14 
Report date：  
第8页共8页 
 
SMPV-0.2.3-002-QA -F01 
上海汽车 
SAIC Motor 
   为了避免焊缝承载能力不足，可以采用ZP11 千斤顶的设计方案（见图7）。 
   In order to avoid the weld load ability not enough, the design of ZP11 jack can be used, showed by fig. 7.  
 
 
 
图7 ZP11 千斤顶设计方案 
Fig. 7 design of ZP11 Jack

File: 材料工程师/SCL-S-12-0113M 排水槽盖板.pdf.md
# SCL-S-12-0113M 排水槽盖板.pdf

 
上海汽车中心实验室
(QA Lab) 
中国·上海·嘉定区安研路201 号 
邮编. 201804 
No. 201 Anyan Road, Jiading District,  
Shanghai, China. 
Post code :200433 
报告编号：Report number 
SCL-S-12-0113M 
委托者Requestor：邓乾峰 
送样日期Deliver date：2012.05.15 
报告日期Report date：2012.06.04 
第 1 页 共 4 页 
Page 1 of 4  
 
上海汽车 
SAIC Motor 
零件号 
Part number 
24100826 
零件名称 
Part name 
天窗总成 
Skylight assembly 
图纸日期 
Drawing date  
/ 
零件生产日期 
Production date 
/ 
供货商 
Supplier 
上海恩坦华 
Shanghai Entanhua 
车型/项目 
Car type/project 
BP 31 
 
   阶段性报告  Stage report        结论性报告 Conclusion report           测试报告 Test report 
Ⅰ.任务描述 Task description 
实验室受委托对天窗总成进行失效原因分析，失效零件具体信息如下： 
As requested, QA lab has analyzed the invalid cause of skylight assembly, and the information of invalid part is 
shown as following： 
零件信息：Part information 
零件名称 
Part name 
天窗总成 
Skylight assembly 
制造日期 
Production date 
/ 
VIN 码 
VIN number 
质保冬季路试车 
销售日期 
Sale date 
/ 
车辆里程数 
Car mileage 
/ 
销售商 
Sale agent 
/ 
失效模式描述 
Invalid situation 
description 
后排水槽断裂 
Rear waterspout fractured. 
原材料信息：Raw material information 
原材料及牌号 
Raw material 
and trademark 
PP-GF50 
0453P10/10 
原材料厂商 
Raw material producer 
Ticona 
散件供应商 
Part supplier 
上海翰氏 
金属热处理状态 
Metal heat treatment state 
/ 
失效零件见图1：The invalid part is shown in Fig 1.  
Ⅱ. 结论与建议 Conclusions and suggestions 
结论：1. 零件受异常外力导致失效。 
      2. 失效件的材料符合质量要求。 
Conclusions:  1. External force made the part fail. 
 
  2. The material performance of failure part conformed to requirements. 
建议： 1.注意在物流，装配等环节对零件的保护。 
Suggestions：1. More attention should be paid to the protection of parts during logistics, assembly and etc. 
 
 
分发： 
Dispenser 
邓乾峰 
检验者： 
Identifier 
狄春峰 
审核： 
Auditor 
 
批准： 
Approver 
 
日期： 
Date 
2012.06.04 
日期： 
Date 
 
日期： 
Date 
 
 


 
上海汽车中心实验室
(QA Lab) 
中国·上海·嘉定区安研路201 号 
邮编. 201804 
No. 201 Anyan Road, Jiading District,  
Shanghai, China. 
Post code :200433 
报告编号：Report number 
SCL-S-12-0113M 
委托者Requestor：邓乾峰 
送样日期Deliver date：2012.05.15 
报告日期Report date：2012.06.04 
第 2 页 共 4 页 
Page 2 of 4  
 
上海汽车 
SAIC Motor 
 
图1 失效件 
Fig.1 Failure part 
 
III. 测试结果 Test Results 
序号 
No. 
试验项目 
Test item 
额定值 
Requirement 
试验结果 
Test result 
评价 Evaluation 
第一次 
第二次 
合格 
qualified 
不合格 
unqualified 
I 
失效件 
 
 
1 
红外（GB/T6040-2002） 
Infrared Spectroscopy 
PP 
PP 
× 
 
2 
熔点（GB/T19466.3-2006） 
Melting point (℃) 
160±5 
164 
× 
 
3 
焓值（GB/T19466.3-2006） 
Enthalpy (J/g) 
/ 
40.4 
46.4 
× 
 
4 
灰分（GB/T9345.1-2008） 
Ash content (%) 
50±2 
49.9 
× 
 
II 
新件 
 
 
1 
红外（GB/T6040-2002） 
Infrared Spectroscopy 
PP 
PP 
× 
 
2 
熔点（GB/T19466.3-2006） 
Melting point (℃) 
160±5 
163 
× 
 
3 
焓值（GB/T19466.3-2006） 
Enthalpy (J/g) 
/ 
39.7 
46.6 
× 
 
4 
灰分（GB/T9345.1-2008） 
Ash content (%) 
50±2 
49.5 
× 
 


 
上海汽车中心实验室
(QA Lab) 
中国·上海·嘉定区安研路201 号 
邮编. 201804 
No. 201 Anyan Road, Jiading District,  
Shanghai, China. 
Post code :200433 
报告编号：Report number 
SCL-S-12-0113M 
委托者Requestor：邓乾峰 
送样日期Deliver date：2012.05.15 
报告日期Report date：2012.06.04 
第 3 页 共 4 页 
Page 3 of 4  
 
上海汽车 
SAIC Motor 
序号 
No. 
试验项目 
Test item 
额定值 
Requirement 
试验结果 
Test result 
评价 Evaluation 
第一次 
第二次 
合格 
qualified 
不合格 
unqualified 
III 
粒料  
 
 
1 
红外（GB/T6040-2002） 
Infrared Spectroscopy 
PP 
PP 
× 
 
2 
熔点（GB/T19466.3-2006） 
Melting point (℃) 
160±5 
164 
× 
 
3 
焓值（GB/T19466.3-2006） 
Enthalpy (J/g) 
/ 
47.4 
50.5 
× 
 
4 
灰分（GB/T9345.1-2008） 
Ash content (%) 
50±2 
50.0 
× 
 
 
 
Ⅳ. 宏观分析 Macroscopic observation 
 
将失效件断口放大观察（如图2），失效件断口纹路均一，呈脆断特征，系受异常外力导致断裂。
断口上有明显飞边，可以判断断裂方向如图所示，系零件外侧受力导致断裂。 
 
图2 失效件断口 
Fig. 2 Fracture of failure part 


 
上海汽车中心实验室
(QA Lab) 
中国·上海·嘉定区安研路201 号 
邮编. 201804 
No. 201 Anyan Road, Jiading District,  
Shanghai, China. 
Post code :200433 
报告编号：Report number 
SCL-S-12-0113M 
委托者Requestor：邓乾峰 
送样日期Deliver date：2012.05.15 
报告日期Report date：2012.06.04 
第 4 页 共 4 页 
Page 4 of 4  
 
上海汽车 
SAIC Motor 
 
    将失效件剖开冷镶，观察其截面（见图3）。零件材料内部无明显缺陷，玻纤分布较均匀。 
 
图3 失效件截面 
Fig. 3 Section of failure part

File: 材料工程师/SCL-S-12-0114M ZP11 手刹.pdf.md
# SCL-S-12-0114M ZP11 手刹.pdf

 
上海汽车中心实验室 
中国·上海·嘉定区安研路201 号 
邮编. 201804 
 
SAIC Central Laboratory 
201 Anhong rd, Anting, Shanghai, China 
报告编号 
Report number 
 
SCL-S-12-0114M 
委托者: SQE 宋长霖 
Request person, dept： 
委托编号: / 
Request number: 
送样日期: 2012.05.15 
Request date:  
报告日期: 2012.05.22 
Report date：  
第1页共8页 
 
分发: 
Distribution 
SQE 宋长霖 
检验者Author 
邵 百 明 
审核Auditor 
Liz Greasley 
批准Approver 
 
日期Date 
2012.05.22 
日期Date 
2012.05.22 
日期Date 
 
SMPV-0.2.3-002-QA -F01 
上海汽车 
SAIC Motor 
零件号Part number 
10076920 
 零件名称 
Part name 
手制动总成 
Handbrake Assy 
图纸日期Drawing date 
/ 
零件生产日期Part production date 
/ 
 供货商 
Supplier 
宁波爱立德 
车型/项目Car type/project 
MG3 
阶段性报告 Interim report                结论性报告 Conclusion report         
 
Ⅰ.任务描述 Task description 
实验室受委托对失效的手制动总成进行分析，失效零件具体信息如下： 
As requested, QA lab has analyzed the failed handbrake assy. The information of the failed part is as following： 
零件信息：Part information 
零件名称 
Part name 
手制动总成 
Handbrake Assy 
车制造日期 
Vehicle production date 
2012/1/13(3#) 
VIN 码 
VIN 
1#:LSJZ14C39CS014925 
2#: LSJZ14E37CS017027 
3#: LSJZ14C30BS097286  
销售日期 
Sale date 
/ 
车辆里程数 
Car mileage 
1#:8Km;  2#:2345Km;  3#: 841Km  
维修站名称 
Sale agent 
/ 
失效模式描述 
Failure circumstance  
手制动总成无法自锁；3#失效件的棘爪齿尖断裂。 Handbrake Assy can’t be locked, the tooth 
tip of 3# failure was cracked. 
原材料信息：Raw material information 
原材料及牌号 
Raw material specification 
QStE 420 (Q/BQB 310-2003) 
原材料厂商 
Raw material producer 
/ 
散件供应商 
Component supplier 
/ 
金属热处理状态 
Metal heat treatment state 
/ 
失效零件见图1：The failed part is shown in figure 1-3.  
Ⅱ. 结论与建议 Conclusions and Suggestions 
结论Conclusions： 
（1）齿板齿顶呈弧形，表面光亮带少，减少齿合面积，增加应力，使得棘爪齿顶出现严重磨损（1#和2#失效件），或
局部断裂（3#失效件），从而进一步减少齿合面积，导致无法自锁。The tooth tips of the gear have poor shape and surface quality, 
which reduced the contact area，increased the stress and made the tip of the pawl seriously worn (1# and 2# failed part) or broken (3# failed 
part).  Finally, the contact area was reduced so the handbrake can’t be locked. 
（2）失效棘爪的表面硬度和组织符合要求；硬化层深度靠近下限；芯部硬度均不满足图纸要求。芯部硬度偏低与原始
材料有关。Failure parts’ pawl’s surface hardness and microstructure meet requirements; the hardening depth is at the low limit; all core 
hardnesses don’t meet the requirement, which is related to the raw material. 
（3）抽取的新棘爪淬硬层深度,组织，芯部硬度均不满足要求。 The hardening depth, microstructure and core hardness of the 
sampled new part’s pawl doesn’t meet the requirement. 
（4）齿板的表面硬度，芯部硬度，淬硬层深度和组织符合要求。The heat treatment condition of all the gears meets requirements. 
（5）齿部尺寸（1#失效件）符合要求。The dimensions of the tooth (1# failed part) meets requirements. 
建议Suggestions： 
（1）控制好冲压工艺，确保齿部的质量符合技术要求。Control the stamping process well and asure the quality. 
（2）推荐采用C15 (Q/BQB 360-2009 表面硬化热连轧钢板及钢带)。Recommend to replace the material with C15. 
（3）控制好热处理工艺，确保满足图纸的要求。供应商应按照每炉抽检的方法做好热处理后的入厂检验。Control 
the heat treatment well and asure the quality meets the requirement.  Test the incoming parts for every furnace batch. 
（4）规范管理图纸和相应的工艺控制文件。Control the drawing and the process document well. 


 
上海汽车中心实验室 
中国·上海·嘉定区安研路201 号 
邮编. 201804 
 
SAIC QA Laboratory 
201 Anhong rd, Anting, Shanghai 
报告编号 
Report number 
 
SCL-S-12-0114M 
委托者: SQE 宋长霖 
Request person, dept： 
委托编号:  /  
Request number: 
送样日期: 2012.05.15 
Request date:  
报告日期: 2012.05.22 
Report date：  
第2页共8页 
 
SMPV-0.2.3-002-QA -F01 
上海汽车 
SAIC Motor 
III. 测试结果与分析 Test Results and Analysis  
（1）失效产品 Failed Parts 
      手刹总成通过棘爪和齿板咬合而实现自锁，如图1 所示，因此棘爪和齿板的齿部质量直接对手刹自锁时的承载
能力产生影响。 
 
 
图1 手刹总成 
 
      1#失效件的棘爪齿端和齿板的状态如图2 所示。由图可见： 
      ①齿板的齿顶部呈弧形，齿面光亮带较少，不满足图纸的100%光亮带要求。这会减少两齿咬合时的接触面积，
从而增大工作应力，降低自锁能力，增加磨损。 
      ②棘爪的齿部局部被严重磨损，这是由于弧形齿顶导致棘爪齿顶局部受力较大所致。 
      2#失效件与1#失效件情形完全相同，如图3 所示；不需要进行仔细的检测与分析。 
      3#失效件齿板齿顶同样呈弧形，表面光亮带少；棘爪齿尖的一角出现断裂剥离(见图4)。经过金相检测，断裂
区域为淬硬层区域，不在过渡区，是由于载荷较大所致。这与齿板齿形不良，接触应力较大有关。 
     
 
（a）工作状态 齿板齿面为弧形，冲压造成的 
严重磨损 


 
上海汽车中心实验室 
中国·上海·嘉定区安研路201 号 
邮编. 201804 
 
SAIC QA Laboratory 
201 Anhong rd, Anting, Shanghai 
报告编号 
Report number 
 
SCL-S-12-0114M 
委托者: SQE 宋长霖 
Request person, dept： 
委托编号:  /  
Request number: 
送样日期: 2012.05.15 
Request date:  
报告日期: 2012.05.22 
Report date：  
第3页共8页 
 
SMPV-0.2.3-002-QA -F01 
上海汽车 
SAIC Motor 
 
 
（b）棘爪齿端不平                              （ c）齿板的工作齿面 
与齿板弧形齿尖接触，磨损的结果                    光亮带少，且弧形，无法大面积接触 
图2  1#失效件 
 
图  2#失效件 冲压不良导致齿顶呈弧形，光亮带少 
 
 
（a）齿板  冲压不良导致齿顶呈弧形，光亮带少             （b）棘爪 齿尖局部断裂 
图3 3#失效件 
棘爪 
齿板 
齿板 
棘爪 
齿顶局
部断裂 


 
上海汽车中心实验室 
中国·上海·嘉定区安研路201 号 
邮编. 201804 
 
SAIC QA Laboratory 
201 Anhong rd, Anting, Shanghai 
报告编号 
Report number 
 
SCL-S-12-0114M 
委托者: SQE 宋长霖 
Request person, dept： 
委托编号:  /  
Request number: 
送样日期: 2012.05.15 
Request date:  
报告日期: 2012.05.22 
Report date：  
第4页共8页 
 
SMPV-0.2.3-002-QA -F01 
上海汽车 
SAIC Motor 
     从上述的检查来看，齿板齿顶呈弧形，表面光亮带少，增加接触应力，会导致磨损或者齿顶出现断裂；这又会进
一步降低齿合面积，削弱自锁的能力。 
 
（2）尺寸检测 
     对1#失效件的齿板和棘爪关键尺寸（见图）进行检测，结果未见异常，符合图纸的要求，如表4 所示。 
 
  
 
 
            (a) 齿板齿部                                       （c）棘爪齿部 
图4 关键尺寸要求 
表1 尺寸检测结果 
齿板 
棘爪 
尺寸编号 
要求 
结果 
测量工具 
尺寸编号 
要求 
结果 
测量工具 
 A1 
 60° 
62° 
体视 
显微镜 
 B1 
 60°-0.5° 
59.5°-60° 
角度尺 
 A2 
 R0.5-0.2 0.38 
 B2 
 R0.5
+0.2 
0.5 
半径规 
 A3 
 R0.5
+0.2 0.63 
  
  
  
  
 
（3）材料检测 Material Test 
     材料检测结果如表1 所示。依据测试结果，可以看出： 
①棘爪的芯部硬度不满足要求，表明棘爪的基体强度偏低。 
这将会影响棘爪的承载能力。3#失效件的棘爪芯部硬度接近硬度要求的下限（HV150），基本满足要求，是三件中
硬度最高的，由此可见，芯部硬度偏低不是导致棘爪齿尖断裂的原因；其断裂是由于接触应力过大所致。 
QStE 420 (Q/BQB 310-2003) 是一种微合金化的高强度钢，需要结合轧制工艺控制组织，实现强度的提高。该材
料的碳含量的要求为：C:≤0.12%；宝钢质保书中所提供的C 的含量为：0.06%。由于碳含量低，无法通过热处理实现
相变强化。推荐采用：C15 (Q/BQB 360-2009 表面硬化热连轧钢板及钢带)。 
②1#失效件和抽检的棘爪的淬硬层深度不满足要求。 
③抽检件的表面淬硬层组织明显为黑色网状组织+马氏体。该组织是由于碳氮共渗热处理的气氛中，氧含量较高
所带来的一种缺陷，对疲劳性能和耐磨性能将产生不利的影响；热处理工艺中必须避免此类缺陷。 
     其余各检查项目满足材料的技术要求。没有必要进行材料成分的测试。 
A1 
A2 
A3 
B1 
B2 


 
上海汽车中心实验室 
中国·上海·嘉定区安研路201 号 
邮编. 201804 
 
SAIC QA Laboratory 
201 Anhong rd, Anting, Shanghai 
报告编号 
Report number 
 
SCL-S-12-0114M 
委托者: SQE 宋长霖 
Request person, dept： 
委托编号:  /  
Request number: 
送样日期: 2012.05.15 
Request date:  
报告日期: 2012.05.22 
Report date：  
第5页共8页 
 
SMPV-0.2.3-002-QA -F01 
上海汽车 
SAIC Motor 
鉴于上述检测结果，供应商应该在热处理过程中，控制好热处理工艺，保证芯部硬度和淬硬层深度，同时避免黑
色网状组织的出现。 
 
表1 材料检测 
序号 
No. 
试验项目 
Test item 
额定值 
Requirement 
测试结果 
Test Result 
评价evaluation 
合格 
ok 
不合格 
not ok 
1 
棘爪（QStE 420 
(Q/BQB 310-2003)）  
 
 
 
1.1 
表面硬度 
HV650min 
1#失效件 
HV10:810,814,809 
× 
3#失效件 
HV10:850,860,858 
× 
抽检件 
HV10:777,778,772 
× 
1.2 
芯部硬度 
HV150-250 
1#失效件 
HV10:134,138,134 
× 
3#失效件 
HV10:144,145,146 
× 
抽检件 
HV10:116,116,119 
× 
1.3 
淬硬层深度 
HV380(0.3-0.5) 
1#失效件 
0.29mm(0.25HV450) 
× 
3#失效件 
0.32mm(0.26HV450) 
× 
抽检件 
0.23mm（0.2 HV450） 
× 
1.4 
组织 
 
1#失效件 
表面：回火马氏体； 
芯部：铁素体为主
（见图5） 
× 
 
 
 
 
3#失效件 
表面：回火马氏体； 
芯部：铁素体为主； 
（见图6） 
× 
 
 
 
 
抽检件 
表面：黑色网状+马
氏体； 
芯部：铁素体为主； 
（见图7） 
 
× 
2 
齿板（QStE 420 
(Q/BQB 310-2003)） 
 
 
 
 
2.1 
表面硬度 
HV650min 
1#失效件 
HV10:798,809,810 
× 
3#失效件 
HV10:796,799,778 
× 
2.2 
芯部硬度 
HV150-250 
1#失效件 
HV10:153,155,152 
× 
3#失效件 
HV10:150,151,151 
× 
2.3 
淬硬层深度 
HV380(0.3-0.5) 
1#失效件 
0.46(0.38HV450) 
× 
3#失效件 
0.46(0.38HV450) 
× 
2.4 
组织 
渗碳 
1#失效件 
表面：回火马氏体； 
芯部：铁素体为主； 
（见图8） 
× 
 
 
 
 
3#失效件 
表面：回火马氏体； 
芯部：铁素体为主； 
（见图9） 
× 
 
    


 
上海汽车中心实验室 
中国·上海·嘉定区安研路201 号 
邮编. 201804 
 
SAIC QA Laboratory 
201 Anhong rd, Anting, Shanghai 
报告编号 
Report number 
 
SCL-S-12-0114M 
委托者: SQE 宋长霖 
Request person, dept： 
委托编号:  /  
Request number: 
送样日期: 2012.05.15 
Request date:  
报告日期: 2012.05.22 
Report date：  
第6页共8页 
 
SMPV-0.2.3-002-QA -F01 
上海汽车 
SAIC Motor 
 
 
         （a）表面 马氏体（500X）                     （b）芯部组织  铁素体为主（500X） 
图5 1#失效件棘爪 
 
(a) 齿顶断裂部位 
 
 
   (a) 断裂的表面 马氏体，正常（500X）                    （b）芯部组织  铁素体为主（500x） 
图6 3#失效件棘爪 
 


 
上海汽车中心实验室 
中国·上海·嘉定区安研路201 号 
邮编. 201804 
 
SAIC QA Laboratory 
201 Anhong rd, Anting, Shanghai 
报告编号 
Report number 
 
SCL-S-12-0114M 
委托者: SQE 宋长霖 
Request person, dept： 
委托编号:  /  
Request number: 
送样日期: 2012.05.15 
Request date:  
报告日期: 2012.05.22 
Report date：  
第7页共8页 
 
SMPV-0.2.3-002-QA -F01 
上海汽车 
SAIC Motor 
 
 
     (a) 表面 马氏体+黑色网状组织（500X）           （b）芯部组织  铁素体为主，晶粒较大（200x） 
图7 抽检新件：棘爪 
 
 
 
图8 1#失效件齿板 
 
 
图9 3#失效件齿板 
 


 
上海汽车中心实验室 
中国·上海·嘉定区安研路201 号 
邮编. 201804 
 
SAIC QA Laboratory 
201 Anhong rd, Anting, Shanghai 
报告编号 
Report number 
 
SCL-S-12-0114M 
委托者: SQE 宋长霖 
Request person, dept： 
委托编号:  /  
Request number: 
送样日期: 2012.05.15 
Request date:  
报告日期: 2012.05.22 
Report date：  
第8页共8页 
 
SMPV-0.2.3-002-QA -F01 
上海汽车 
SAIC Motor 
（4）技术要求变更 Technology Requirement Change 
     检测过程中发现该产品的技术要求曾发生过变更。 
     PPAP 认可的技术要求来源于旧的图纸，其技术要求如图10 所示。如果根据旧的技术要求，棘爪的材料性
能是符合的，但是齿板的硬化层就过深。 
     
 
图10 旧图纸及技术要求 
 
    新图纸技术要求如图11 所示；与旧状态存在明显的差异。从失效车辆的出厂日期来看，失效手刹是根据新
状态进行生产的。 
    实际检查过程中发现：工艺控制文件与新状态的图纸技术要求也存在一定差异。 
 
 
图11 新图纸技术要求和批准日期 
 
无芯部硬度要求 
图纸日期不清晰； 
PPAP 认可报告的完成日期：2010.12.21

File: 材料工程师/SCL-S-12-0115M IP21 横拉杆.pdf.md
# SCL-S-12-0115M IP21 横拉杆.pdf

 
上海汽车中心实验室 
中国·上海·嘉定区安研路201 号 
邮编. 201804 
 
SAIC Central Laboratory 
201 Anhong rd, Anting, Shanghai, China 
报告编号 
Report number 
 
SCL-S-12-0115M 
委托者:质量分析科 张少波 
Request person, dept： 
委托编号: / 
Request number: 
送样日期: 2012.05.16 
Request date:  
报告日期: 2012.05.18 
Report date：  
第1页共4页 
 
分发: 
Distribution 
质量分析科 张少波 
检验者Author 
邵 百 明 
审核Auditor 
Liz Greasley 
批准Approver 
 
日期Date 
2012.05.18 
日期Date 
2012.05.18 
日期Date 
 
SMPV-0.2.3-002-QA -F01 
上海汽车 
SAIC Motor 
零件号Part number 
10040495 
 零件名称 
Part name 
转向机横拉杆 
tie rod assembly 
图纸日期Drawing date 
/ 
零件生产日期Part production date 
/ 
 供货商 
Supplier 
柴埃孚 
车型/项目Car type/project 
IP21 
阶段性报告 Interim report                结论性报告 Conclusion report          
 
Ⅰ.任务描述 Task description 
实验室受委托对失效的转向机横拉杆进行分析，失效零件具体信息如下： 
As requested, QA lab has analyzed the failed tie rod assembly. The information of the failed part is as following： 
零件信息：Part information 
零件名称 
Part name 
转向机横拉杆 
tie rod assembly 
车制造日期 
Vehicle production date 
2010-11-3 
VIN 码 
VIN 
LSJW26H31AS085599 
销售日期 
Sale date 
/ 
车辆里程数 
Car mileage 
17000Km 
维修站名称 
Sale agent 
/ 
失效模式描述 
Failure circumstance  
横拉杆断裂；the tie rod was broken. 
原材料信息：Raw material information 
原材料及牌号 
Raw material specification 
/ 
原材料厂商 
Raw material producer 
/ 
散件供应商 
Component supplier 
/ 
金属热处理状态 
Metal heat treatment state 
/ 
失效零件见图1：The failed part is shown in figure 1.  
 
Ⅱ. 结论与建议 Conclusions and Suggestions 
 
结论Conclusions： 
（1）事故发生过程中，异常大的外力导致横向拉杆发生弯曲和断裂。Abnormal outside force during the accident 
caused the tie rod bent and broken. 
（2）材料的硬度和组织正常。The hardness and microstructure of the material are normal. 
 
建议Suggestions： 
（1）售后服务工程师了解事故，确认原因。 Service department finds out the cause of the accident. 
 


 
上海汽车中心实验室 
中国·上海·嘉定区安研路201 号 
邮编. 201804 
 
SAIC QA Laboratory 
201 Anhong rd, Anting, Shanghai 
报告编号 
Report number 
 
SCL-S-12-0115M 
委托者:质量分析科 张少波 
Request person, dept： 
委托编号:  /  
Request number: 
送样日期: 2012.05.16 
Request date:  
报告日期: 2012.05.18 
Report date：  
第2页共4页 
 
SMPV-0.2.3-002-QA -F01 
上海汽车 
SAIC Motor 
III. 调查结果 Investigation Results  
断裂的横拉杆如图1 所示。由图可见：（1）断裂发生的螺纹处，此区域是横向拉杆薄弱的区域；（2）横拉杆
两端均发生了明显的弯曲变形；（3）球较轴和球碗表面有明显的相互接触而造成的塑性变形损伤，表明其曾受到
了较大的载荷。横拉杆断裂之后，拉杆不受力，因此可以判断球轴的弯曲变形和损伤是在断裂之后发生的。 
该车是事故车。事故发生过程中，造成横向拉杆受到了异常较大的载荷而发生弯曲和断裂。 
 
 
 
 
 
 
图1 失效的横拉杆 
 
宏观断口如图2 所示，边部未见锈蚀，无疲劳特征。 
对整个断裂面进行检查。断裂面上各区域均分布着韧窝（见图4），表明该断裂为过载的韧性断裂；检测过
程中，也未发现任何缺陷。 
 
 
图2 宏观断口 
 
 


 
上海汽车中心实验室 
中国·上海·嘉定区安研路201 号 
邮编. 201804 
 
SAIC QA Laboratory 
201 Anhong rd, Anting, Shanghai 
报告编号 
Report number 
 
SCL-S-12-0115M 
委托者:质量分析科 张少波 
Request person, dept： 
委托编号:  /  
Request number: 
送样日期: 2012.05.16 
Request date:  
报告日期: 2012.05.18 
Report date：  
第3页共4页 
 
SMPV-0.2.3-002-QA -F01 
上海汽车 
SAIC Motor 
 
图4 微观断口  韧窝 
 
材料的检测结果如表1 所示。由于未能获取材料的技术要求，因此无法对材料的检测结果进行评价。但对于
拉杆来说，通常该硬度和组织是正常的（可参照IS12 拉杆的材料要求，见报告SCL-S-12-0036M）。 
 
表1 材料检测结果 
序号 
No. 
试验项目 
Test item 
额定值 
Requirement 
测试结果 
Test Result 
评价evaluation 
合格 
ok 
不合格 
not ok 
1 
硬度 
/ 
HRC:28.9,29.9,29.8 
/ 
2 
组织 
芯部 
/ 
回火索氏体（见图5） 
/ 
 
 
螺纹 
/ 
无缺陷，回火索氏体 
(见图6) 
/ 
 
 
 
 
 
 
 
 


 
上海汽车中心实验室 
中国·上海·嘉定区安研路201 号 
邮编. 201804 
 
SAIC QA Laboratory 
201 Anhong rd, Anting, Shanghai 
报告编号 
Report number 
 
SCL-S-12-0115M 
委托者:质量分析科 张少波 
Request person, dept： 
委托编号:  /  
Request number: 
送样日期: 2012.05.16 
Request date:  
报告日期: 2012.05.18 
Report date：  
第4页共4页 
 
SMPV-0.2.3-002-QA -F01 
上海汽车 
SAIC Motor 
 
图5 芯部 (500X) 
 
 
 
（a）低倍 (50X)                                       （b）高倍（500X） 
图6 螺纹 无缺陷；回火索氏体
