Repository: kujaxr/obsidian-vault

File: 材料工程师/SCL-S-12-0116M  螺栓.pdf.md
# SCL-S-12-0116M  螺栓.pdf

 
上海汽车中心实验室
SAIC Center Lab 
中国·上海·嘉定区安研路201 号 
邮编. 201804 
No. 201 Anyan Road, Jiading District,  
Shanghai, China. 
Post code :201804 
报告编号： 
Report number 
SCL-S-12-0116M 
委托者  SQE  于意 
Requestor： 
 委托编号 
Request number： 
送样日期2012.5.21 
Deliver date:  
报告日期2012.5.28 
Report date： 
第 1 页 共 4 页 
 
SMPV-0.2.3-002-QA -F01 
上海汽车
SAIC Motor 
零件号 
Part number 
SH65-1701015 
 零件名称 
Part name 
螺栓 
Bolt  (M8  Grade 8.8) 
图纸日期 
Drawing date  
2009.12.30 
零件生产日期 
Production date 
/ 
 供货商 
Supplier 
舟山7412 
Zhoushan7412factory 
车型/项目 
Car type/project 
ZP11 
 
阶段性报告  Stage report        结论性报告 Conclusion report 
Ⅰ.任务描述 Task description 
     实验室受委托对螺栓（8.8 级）进行失效原因分析，失效零件具体信息如下： 
As requested, QA lab has analyzed the failure cause of the bolt, and the information of failed part is shown as following： 
零件信息：Part information 
零件名称 
Part name 
螺栓 
Bolt (M8  Grade 8.8)
制造日期 
Production date 
/ 
VIN 码 
VIN number 
LSJZ14E38BS041352 
销售日期 
Sale date 
/ 
车辆里程数 
Car mileage 
20977 公里 
销售商 
Sale agent 
青岛盛腾 
失效模式描述 
Invalid situation 
description 
断裂。 
Fracture during normal customer driving.  
原材料信息：Raw material information 
原材料及牌号 
Raw material and 
trademark 
45 钢 
原材料厂商 
Raw material producer 
/ 
散件供应商 
Part supplier 
/ 
金属热处理状态 
Metal heat treatment state
调质 Hardening and tempering 
 
Ⅱ. 结论与建议 Conclusions and suggestions 
结论Conclusions： 
1、 由于螺纹收尾处的牙底圆角不合格，产生应力集中致使螺栓疲劳断裂。 The bolt has failed through fatigue 
fracture due to stress concentration at a sharp radius at the thread end. 
2、化学成份不符合图纸技术要求要求。 The chemical composition did not meet to the requirements of the 
drawing. 
 
建议Suggestions： 
1、 改进工装模具。Improve the dies. 
2、 加强过程质量控制。strengthen the process of quality control. 
 
      分发：
Distribution 
SQE  于意 
检验者： 
Author 
白云岭   
Bai yunling 
审核： 
Auditor 
 
批准： 
Approver 
 
日期： 
Date 
2012.5.28 
日期： 
Date 
 
日期： 
Date 
 


 
上海汽车中心实验室
SAIC Center Lab 
中国·上海·嘉定区安研路201 号 
邮编. 201804 
No. 201 Anyan Road, Jiading District,  
Shanghai, China. 
Post code :201804 
报告编号： 
Report number 
SCL-S-12-0116M 
委托者  SQE  于意 
Requestor： 
 委托编号 
Request number： 
送样日期2012.5.21 
Deliver date:  
报告日期2012.5.28 
Report date： 
第 2 页 共 4 页 
 
SMPV-0.2.3-002-QA -F01 
上海汽车
SAIC Motor 
III. 测试结果 Test Results  
一、 宏观观察： 
1、失效件在正车中的装配位置及断裂位置，见图1；失效件实物形貌，有明显的拆解痕迹，见图2。 
2、宏观观察，失效螺栓端口表面平坦，呈银灰色，断口可清晰的分为三个区域（裂纹源区域、扩展区、瞬
断区），有明显的疲劳辉纹，裂纹源，呈多元特征，如箭头所示，见图2。  
2、微观观察：裂纹源处有疲劳台阶，无其他明显缺陷；扩展区成典型的疲劳辉纹，见图3. 
 
 
图2  失效件宏观形貌 
 
图3 断口宏观形貌：裂纹源，呈多元特征。 
  
  
 
图3 断口微观形貌：裂纹源处有疲劳台阶，无其他明显缺陷；扩展区成典型的疲劳辉纹。 
裂纹源：呈多元
特征（箭头所示）
扩展区
瞬
断
区


 
上海汽车中心实验室
SAIC Center Lab 
中国·上海·嘉定区安研路201 号 
邮编. 201804 
No. 201 Anyan Road, Jiading District,  
Shanghai, China. 
Post code :201804 
报告编号： 
Report number 
SCL-S-12-0116M 
委托者  SQE  于意 
Requestor： 
 委托编号 
Request number： 
送样日期2012.5.21 
Deliver date:  
报告日期2012.5.28 
Report date： 
第 3 页 共 4 页 
 
SMPV-0.2.3-002-QA -F01 
上海汽车
SAIC Motor 
二、材料分析： 
附表1 
 序
号 
试验项目 
额定值 
试验结果 
评价 
合格 
不合格
1 
化学成分/45 
GB/T699 
 
 
 
 
C 
0.42-0.50 
0.36 
 
X 
 
Si 
0.17-0.37 
0.24 
X 
 
 
Mn 
0.50-0.80 
0.74 
X 
 
 
P 
≤0.030 
0.006 
X 
 
 
S 
≤0.030 
0.001 
X 
 
1 
芯部硬度 
250-320HV 
300、297、298 
X 
 
2 
表面脱碳层深度 
≤0.015mm 
0 
（图4） 
X 
 
3 
螺牙缺陷 
中径以下无折叠 
无 
（图5） 
X 
 
4 
外 螺纹 纹 最 小 牙 
底 圆 弧 半 径 
156um 
(螺距P=1.25mm；
GB/T197-2003) 
0 
（图6） 
 
X 
5 
基体组织 
回火索氏体 
回火索氏体 （图7） 
X 
 
 
   
 
 
图4   失效件表面脱碳层深度： 0     100X        图5   失效件螺牙缺陷： 无     50X 


 
上海汽车中心实验室
SAIC Center Lab 
中国·上海·嘉定区安研路201 号 
邮编. 201804 
No. 201 Anyan Road, Jiading District,  
Shanghai, China. 
Post code :201804 
报告编号： 
Report number 
SCL-S-12-0116M 
委托者  SQE  于意 
Requestor： 
 委托编号 
Request number： 
送样日期2012.5.21 
Deliver date:  
报告日期2012.5.28 
Report date： 
第 4 页 共 4 页 
 
SMPV-0.2.3-002-QA -F01 
上海汽车
SAIC Motor 
 
 
 
图6 外 螺纹 纹 最 小 牙 底 圆 弧 半 径： 0 
 
 
图7  失效件芯部金相组织： 回火索氏体  500X 
 
失效件 
全新件

File: 材料工程师/SCL-S-12-0118M 手套箱灯 BP12.pdf.md
# SCL-S-12-0118M 手套箱灯 BP12.pdf

 
上海汽车中心实验室
(QA Lab) 
中国·上海·嘉定区安研路201 号 
邮编. 201804 
No. 201 Anyan Road, Jiading District,  
Shanghai, China. 
Post code :200433 
报告编号：Report number 
SCL-S-12-0118M 
委托者Requestor：倪香忠 
送样日期Deliver date：2012.05.24 
报告日期Report date：2012.06.08 
第 1 页 共 4 页 
Page 1 of 4  
 
上海汽车 
SAIC Motor 
零件号 
Part number 
XDE000030 
零件名称 
Part name 
手套箱灯 
Glove box light 
图纸日期 
Drawing date  
/ 
零件生产日期 
Production date 
/ 
供货商 
Supplier 
上海小糸 
Shanghai Xiaomi 
车型/项目 
Car type/project 
BP12 
 
   阶段性报告  Stage report        结论性报告 Conclusion report           测试报告 Test report 
Ⅰ.任务描述 Task description 
实验室受委托对手套箱灯进行失效原因分析，失效零件具体信息如下： 
As requested, QA lab has analyzed the invalid cause of glove box light, and the information of invalid part is shown 
as following： 
零件信息：Part information 
零件名称 
Part name 
手套箱灯 
Glove box light 
制造日期 
Production date 
 
VIN 码 
VIN number 
/ 
销售日期 
Sale date 
/ 
车辆里程数 
Car mileage 
6 km (新车PDI 检查) 
销售商 
Sale agent 
/ 
失效模式描述 
Invalid situation 
description 
手套箱灯开关开裂 
The switch of glove box light fractured. 
原材料信息：Raw material information 
原材料及牌号 
Raw material 
and trademark 
PBT-GF20 
4308G20 
原材料厂商 
Raw material producer 
江阴济化 
散件供应商 
Part supplier 
/ 
金属热处理状态 
Metal heat treatment state 
/ 
失效零件见图1：The invalid part is shown in Fig 1.  
Ⅱ. 结论与建议 Conclusions and suggestions 
结论：1. 零件注塑工艺不佳。 
      2. 零件材料灰分偏高。 
Conclusions:  1. The injection process of this part was bad. 
 
  2. The dash content of this part is higher than requirement. 
建议： 1. 责令供应商对零件材料和工艺问题进行解释和整改。 
Suggestions：1. Let supplier explain to the material and injection process problems and rectify them. 
 
 
分发： 
Dispenser 
倪香忠 
检验者： 
Identifier 
狄春峰 
审核： 
Auditor 
 
批准： 
Approver 
 
日期： 
Date 
2012.06.08 
日期： 
Date 
 
日期： 
Date 
 
 


 
上海汽车中心实验室
(QA Lab) 
中国·上海·嘉定区安研路201 号 
邮编. 201804 
No. 201 Anyan Road, Jiading District,  
Shanghai, China. 
Post code :200433 
报告编号：Report number 
SCL-S-12-0118M 
委托者Requestor：倪香忠 
送样日期Deliver date：2012.05.24 
报告日期Report date：2012.06.08 
第 2 页 共 4 页 
Page 2 of 4  
 
上海汽车 
SAIC Motor 
 
图1 失效件 
Fig.1 Failure part 
 
III. 测试结果 Test Results 
序号 
No. 
试验项目 
Test item 
额定值 
Requirement 
试验结果 
Test result 
评价 Evaluation 
第一次 
第二次 
合格 
qualified 
不合格 
unqualified 
I 
失效件 
 
 
1 
红外（GB/T6040-2002） 
Infrared Spectroscopy 
PBT 
PBT 
× 
 
2 
熔点（GB/T19466.3-2006） 
Melting point (℃) 
220±5 
222 
× 
 
3 
焓值（GB/T19466.3-2006） 
Enthalpy (J/g) 
/ 
32.9 
34.2 
× 
 
4 
灰分（GB/T9345.1-2008） 
Ash content (%) 
20±2 
26.7* 
 
× 
II 
新件 
 
 
1 
红外（GB/T6040-2002） 
Infrared Spectroscopy 
PBT 
PBT 
× 
 
2 
熔点（GB/T19466.3-2006） 
Melting point (℃) 
220±5 
222 
× 
 
3 
焓值（GB/T19466.3-2006） 
Enthalpy (J/g) 
/ 
31.3 
33.3 
× 
 
4 
灰分（GB/T9345.1-2008） 
Ash content (%) 
20±2 
26.7* 
 
× 


 
上海汽车中心实验室
(QA Lab) 
中国·上海·嘉定区安研路201 号 
邮编. 201804 
No. 201 Anyan Road, Jiading District,  
Shanghai, China. 
Post code :200433 
报告编号：Report number 
SCL-S-12-0118M 
委托者Requestor：倪香忠 
送样日期Deliver date：2012.05.24 
报告日期Report date：2012.06.08 
第 3 页 共 4 页 
Page 3 of 4  
 
上海汽车 
SAIC Motor 
序号 
No. 
试验项目 
Test item 
额定值 
Requirement 
试验结果 
Test result 
评价 Evaluation 
第一次 
第二次 
合格 
qualified 
不合格 
unqualified 
III 
粒料  
 
 
1 
红外（GB/T6040-2002） 
Infrared Spectroscopy 
PBT 
PBT 
× 
 
2 
熔点（GB/T19466.3-2006） 
Melting point (℃) 
220±5 
222 
× 
 
3 
焓值（GB/T19466.3-2006） 
Enthalpy (J/g) 
/ 
26.2 
30.2 
× 
 
4 
灰分（GB/T9345.1-2008） 
Ash content (%) 
20±2 
24.6* 
 
× 
*材料灰分与要求不符。 
 
Ⅳ. 宏观分析 Macroscopic observation 
 
    失效件横端断口如图2 所示。断裂起始于外端，断口呈脆断特征，裂纹不断扩展直至断裂。断
口上有明显孔洞，为工艺缺陷。 
 
图2 失效件断口（横端） 
Fig. 2 Fracture of failure part 
 
 
 
 


 
上海汽车中心实验室
(QA Lab) 
中国·上海·嘉定区安研路201 号 
邮编. 201804 
No. 201 Anyan Road, Jiading District,  
Shanghai, China. 
Post code :200433 
报告编号：Report number 
SCL-S-12-0118M 
委托者Requestor：倪香忠 
送样日期Deliver date：2012.05.24 
报告日期Report date：2012.06.08 
第 4 页 共 4 页 
Page 4 of 4  
 
上海汽车 
SAIC Motor 
 
    失效件竖端断口如图3 所示。材料内部有明显孔洞，注塑工艺不佳。 
 
图3 失效件断口（竖端） 
Fig. 3 Fracture of failure part

File: 材料工程师/SCL-S-12-0119M DMF2 失效分析报告.pdf.md
# SCL-S-12-0119M DMF2 失效分析报告.pdf

 
上海汽车中心实验室 
中国·上海·嘉定区安研路201 号 
邮编. 201804 
 
SAIC Central Laboratory 
201 Anhong rd, Anting, Shanghai, China 
报告编号 
Report number 
 
SCL-S-12-0119M 
委托者: 徐旭初 
Request person, dept： 
委托编号: / 
Request number: 
送样日期: 2012.05.25 
Request date:  
报告日期: 2012.06.11 
Report date：  
第1页共21页 
 
分发: 
Distribution 
Ge FengLong 葛凤龙, Xu XuChu 徐旭初; Woolley, Chris 
检验者Author 
Liz Greasley 
审核Auditor 
 
批准Approver 
 
日期Date 
2012.06.14 
日期Date 
 
日期Date 
 
SMPV-0.2.3-002-QA -F01 
上海汽车 
SAIC Motor 
零件号Part number 
30034883 
 零件名称 
Part name 
双质量飞轮 
Dual mass flywheel 
图纸日期Drawing date 
/ 
零件生产日期Part production date 
 
 供货商 
Supplier 
LuK 
车型/项目Car type/project 
IP22/23EU 1.9D  MT 
阶段性报告 Interim report                结论性报告 Conclusion report          
 
Ⅰ.任务描述 Task description 
实验室受委托对双质量飞轮进行失效原因分析，失效零件具体信息如下： 
As requested, QA lab has analyzed the failure of Dual Mass Flywheel. The information of the failed part is as following： 
零件信息：Part information 
零件名称 
Part name 
双质量飞轮 
Dual mass flywheel 
车制造日期 
Vehicle production date 
 
VIN 码 
VIN 
LSJW26Z91BS990008  / 
L11DVV27 
销售日期 
Sale date 
/ 
车辆里程数 
Car mileage 
36395 km 
维修站名称 
Sale agent 
/ 
失效模式描述 
Failure circumstance  
2012-05-12, 在襄樊进行G5+路试，发现双质量飞轮及离合器压盘损坏。零件试验里程 85%  
After 85% of G5+ test at Xiangfan, found that Flywheel and Clutch platten were damaged. 
TIR-RD-IP2-XF-0G5+-PPV-0454   
原材料信息：Raw material information 
原材料及牌号 
Raw material specification 
无信息 
原材料厂商 
Raw material producer 
无信息 
散件供应商 
Component supplier 
无信息 
金属热处理状态 
Metal heat treatment state 
无信息 
失效零件见图1：The failed part is shown in figure 1.  
 
Ⅱ. 结论与建议 Conclusions and Suggestions 
1. DMF 弧弹簧由于喷丸过程中引入的表面缺陷引发疲劳失败。The DMF Arc spring failed through fatigue, initiated 
from surface defects which were introduced during shot peening.  
2. 缺陷的深度约25μm，比以前失效件（SCL-12-0101M）约45μm 腐蚀坑更浅，因此寿命延长了。这件案例，没
有发现腐蚀。The depth of the defects was ~25µm, which, compared to the ~45µm corrosion pit found in the previous 
failure (SCL-S-12-0101M), can explain the extended lifetime.  Corrosion was not seen in this case.   
3. 尼龙的摩擦垫圈遭到严重破坏，可能是由于离合器片过热造成。The nylon friction washer was severely damaged, 
possibly due to overheating of the clutch plate. 
4. 弹簧表面磨损严重已去除或削弱喷丸强化层的作用。Severe wear of the springs has removed or weakened the shot 
peened layer. 
建议Suggestions： 
1. 供应商必须控制喷丸过程中，既要满足覆盖位置和内应力要求，又要避免产生缺陷。。The supplier must control 
the shot peening process, to achieve coverage and required internal stress, without the introduction of defects. 
2. 确认双质量飞轮的设计是否能够承受应用加载（包括弹簧负载和弹簧磨损）。 Confirm that DMF design is 
capable of handling the applied loading (including load on springs and wear of springs).  


 
上海汽车中心实验室 
中国·上海·嘉定区安研路201 号 
邮编. 201804 
 
SAIC QA Laboratory 
201 Anhong rd, Anting, Shanghai 
报告编号 
Report number 
 
SCL-S-12-0119M 
委托者: 徐旭初 
Request person, dept： 
委托编号:  /  
Request number: 
送样日期: 2012.05.25  
Request date:  
报告日期: 2012.06.11 
Report date：  
第2页共21页 
 
SMPV-0.2.3-002-QA -F01 
上海汽车 
SAIC Motor 
III. 调查结果 Investigation Results  
 
目视检查 Visual inspection 
 
双质量飞轮收到的情况为1 和2 图所示。打开后，发现一条弧形弹簧断裂。主飞轮铸件接触法兰铆钉处严重地磨
损（图1b），摩擦垫片和轴衬套非常严重磨损（图1C 和3）。由于高温导致磨擦垫片软化并在随后的压缩载荷下
发生变形，最终造成磨擦垫片的磨损。 
The Dual Mass flywheel was received as shown in figures 1 & 2.  On opening, one of the Arc springs was found to 
have broken.  The Primary flywheel casting was heavily worn from contact with the flange rivets (figure 1b)， and the 
Friction washer and Axial bushing were very heavily worn (figure 1c and 3).  The wear of the Friction washer is due to 
high temperature which caused softening and subsequent deformation under the compressive loading.  
  
Figure 1  a) Primary flywheel after opening, showing location of spring fracture 
 
 
  b) Heavy wear                                     c) Friction washer is destroyed  
Fracture 


 
上海汽车中心实验室 
中国·上海·嘉定区安研路201 号 
邮编. 201804 
 
SAIC QA Laboratory 
201 Anhong rd, Anting, Shanghai 
报告编号 
Report number 
 
SCL-S-12-0119M 
委托者: 徐旭初 
Request person, dept： 
委托编号:  /  
Request number: 
送样日期: 2012.05.25  
Request date:  
报告日期: 2012.06.11 
Report date：  
第3页共21页 
 
SMPV-0.2.3-002-QA -F01 
上海汽车 
SAIC Motor 
图2 显示了中飞轮和连接组件。值得注意的一个法兰面比其他三个磨损得更严重。磨损痕迹与弹簧的偏离中心的
位置一致的（图2b）。这是于弹簧断裂的最接近表面，然而，由于弹簧有许多裂缝，这种相关性尚不清楚。 
Figure 2 shows the Secondary flywheel and attached components.  It was noticable that one surface of the flange was 
much more heavily worn that the other three. The wear marks are consistent with an off-centre position against the 
spring (figure 2b).  This is the surface which was nearest to the spring fracture, however, given that there were many 
cracks in the springs, the relevance of this is unclear.   
 
   
  
 
 
 
 
 
 
Figure 2 a) Secondary flywheel after opening b) Surface of flange end, nearest to fractured spring location is most 
heavily worn, approximate position of spring is shown (spring dimensions not to scale)  


 
上海汽车中心实验室 
中国·上海·嘉定区安研路201 号 
邮编. 201804 
 
SAIC QA Laboratory 
201 Anhong rd, Anting, Shanghai 
报告编号 
Report number 
 
SCL-S-12-0119M 
委托者: 徐旭初 
Request person, dept： 
委托编号:  /  
Request number: 
送样日期: 2012.05.25  
Request date:  
报告日期: 2012.06.11 
Report date：  
第4页共21页 
 
SMPV-0.2.3-002-QA -F01 
上海汽车 
SAIC Motor 
二次飞轮和轴衬套之间的接触面非常严重磨损（图3）。轴衬套的定位标签失踪，两个表面严重磨损。径向衬套
的状况应与初始状态进行比较评估。The contact area between the Secondary flywheel and Axial bushing is very 
heavily worn (figure 3).  The Axial bushing’s locating tabs were missing, and both surfaces were heavily worn.  The 
condition of the Radial bushing should be assessed in comparison to the original condition. 
 
 
 
 
 
 
 
 
 
 
Figure 3 a) Contact area of secondary flywheel  b) Radial bushing  c) & d) Axial bushing shows massive wear. 
Radial bushing 
Axial bushing 
Friction washer 
Secondary flywheel 


 
上海汽车中心实验室 
中国·上海·嘉定区安研路201 号 
邮编. 201804 
 
SAIC QA Laboratory 
201 Anhong rd, Anting, Shanghai 
报告编号 
Report number 
 
SCL-S-12-0119M 
委托者: 徐旭初 
Request person, dept： 
委托编号:  /  
Request number: 
送样日期: 2012.05.25  
Request date:  
报告日期: 2012.06.11 
Report date：  
第5页共21页 
 
SMPV-0.2.3-002-QA -F01 
上海汽车 
SAIC Motor 
离合器压盘Clutch pressure plate 
 
压盘过热和防止打滑摩擦的迹象明确。与平面相邻的铸造区域略深蓝色紫色的，表明金属温度已达280℃左右（图
4）。The pressure plate shows clear signs of overheating and slippage against the friction material.  Areas of the casting 
adjacent to the plate were slightly dark blue-purple coloured, indicating a metal temperature of around 280°C had been 
reached (figure 4). 
 
 
 
 
 
Figure 4   
a) & b) Clutch pressure plate shows serious surface 
damage due to overheating 
c) Blueing of the material shows temperatures in excess 
of 280°C were reached 


 
上海汽车中心实验室 
中国·上海·嘉定区安研路201 号 
邮编. 201804 
 
SAIC QA Laboratory 
201 Anhong rd, Anting, Shanghai 
报告编号 
Report number 
 
SCL-S-12-0119M 
委托者: 徐旭初 
Request person, dept： 
委托编号:  /  
Request number: 
送样日期: 2012.05.25  
Request date:  
报告日期: 2012.06.11 
Report date：  
第6页共21页 
 
SMPV-0.2.3-002-QA -F01 
上海汽车 
SAIC Motor 
弹簧Springs 
 
拆卸后，拆出和检查弹簧。参考图5b，左手大弹簧已断裂成3 块，而位置较上小弹簧也折断（图6）。这是完全
平坦的断面和完全磨损掉了，所以无法分析。值得注意的是，较低的小弹簧的外表面大量磨损（图7）。弹簧没
有明显的腐蚀。 After disassembly, the springs were removed and inspected.  With reference to figure 5b, the left hand 
large spring had been fractured into 3 pieces, whilst it’s upper small spring had also fractured (figure 6). This fracture 
was perfectly flat and completely worn, so no analysis was possible.  Noteworthy was the massive wear of the outer 
surface of the lower small spring (figure 7).  There was no visible corrosion on any of the springs. 
 
        
Figure 5  Broken Arc spring after disassembly 
 
  
 
 
Figure 6  a) Fractured small spring (from inside fractured large spring) b) Fracture face is perfectly flat and completely 
worn 


 
上海汽车中心实验室 
中国·上海·嘉定区安研路201 号 
邮编. 201804 
 
SAIC QA Laboratory 
201 Anhong rd, Anting, Shanghai 
报告编号 
Report number 
 
SCL-S-12-0119M 
委托者: 徐旭初 
Request person, dept： 
委托编号:  /  
Request number: 
送样日期: 2012.05.25  
Request date:  
报告日期: 2012.06.11 
Report date：  
第7页共21页 
 
SMPV-0.2.3-002-QA -F01 
上海汽车 
SAIC Motor 
 
Figure 7  Heavy wear on small spring 
  
由供应商提供了一条新的弹簧，相比（右手）未断的弹簧。很显然，弹簧在运行中发生永久变形（图8） 
A new spring was provided by the supplier, and compared to the unbroken (right hand) spring.  It was clear that the 
spring had become permenantly deformed during running (figure 8) 
 
 
Figure 8  Right hand side spring shows deformation 
 
New spring 
Unbroken spring 
from failed DMF 


 
上海汽车中心实验室 
中国·上海·嘉定区安研路201 号 
邮编. 201804 
 
SAIC QA Laboratory 
201 Anhong rd, Anting, Shanghai 
报告编号 
Report number 
 
SCL-S-12-0119M 
委托者: 徐旭初 
Request person, dept： 
委托编号:  /  
Request number: 
送样日期: 2012.05.25  
Request date:  
报告日期: 2012.06.11 
Report date：  
第8页共21页 
 
SMPV-0.2.3-002-QA -F01 
上海汽车 
SAIC Motor 
断裂分析 Fracture analysis 
 
大型弧形弹簧断裂使用光学显微镜来分析。虽然一面断口完全地损坏，另外断口表现出疲劳的特征。因损
坏，没有进行进一步的分析。The fracture of the large Arc spring was analysed with optical microscopy.  
Although one fracture was completely damaged, the other fracture showed clear signs of fatigue.  Due to damage, 
further analysis was not carried out. 
 
 
 
  
 
Figure 9  a) Fractured piece  b) One fracture surface is completely worn  c) Fatigue fracture characteristics are 
clearly visible 
 
 
Fracture 
origin 


 
上海汽车中心实验室 
中国·上海·嘉定区安研路201 号 
邮编. 201804 
 
SAIC QA Laboratory 
201 Anhong rd, Anting, Shanghai 
报告编号 
Report number 
 
SCL-S-12-0119M 
委托者: 徐旭初 
Request person, dept： 
委托编号:  /  
Request number: 
送样日期: 2012.05.25  
Request date:  
报告日期: 2012.06.11 
Report date：  
第9页共21页 
 
SMPV-0.2.3-002-QA -F01 
上海汽车 
SAIC Motor 
Additional cracks  
 
The springs were checked by Magnetic Particle Inspection and optical microscope.  Many additional cracks were found.  
The crack positions lay along one side of the spring (nearest to the Primary flywheel), with the crack origin at the inner 
surface of the wire coil (fig. 7b).  One crack was opened for SEM analysis and another was prepared in cross-section. 
两条弹簧使用磁粉探伤和光学显微镜检查。发现更多的裂痕。裂纹位置奠定沿着弹簧的一个侧面（最接近主飞轮），
起源于线圈内表面裂纹（图7B）。一个裂纹打开了进行扫描电镜分析；另一个制成横截面试样。 
 
 
Figure 10  Fractured spring : Locations of visible cracks shown with orange lines.  All cracks were on the inner 
surface of the coil.  All cracks were on the same side of the spring.  
 
 
  
   
Figure 11  a) Example of cracks visible in fractured Arc spring  b) Cracks visible in non-fractured Arc spring 
Fracture 
Figure 12b  
Figure 12a  


 
上海汽车中心实验室 
中国·上海·嘉定区安研路201 号 
邮编. 201804 
 
SAIC QA Laboratory 
201 Anhong rd, Anting, Shanghai 
报告编号 
Report number 
 
SCL-S-12-0119M 
委托者: 徐旭初 
Request person, dept： 
委托编号:  /  
Request number: 
送样日期: 2012.05.25  
Request date:  
报告日期: 2012.06.11 
Report date：  
第10页共21页 
 
SMPV-0.2.3-002-QA -F01 
上海汽车 
SAIC Motor 
  
  
 
 
Figure 12  a) Cracks from the centre of the spring, note heavy wear.  Yellow arrow points to crack which was opened 
for SEM analysis (see figure 13)  b) Cracks near to fracture location, shown in cross-section in figure 16.  Multiple 
fine cracks are visible to the left of the image.

File: 材料工程师/SCL-S-12-0120M  螺栓.pdf.md
# SCL-S-12-0120M  螺栓.pdf

 
上海汽车中心实验室
SAIC Center Lab 
中国·上海·嘉定区安研路201 号 
邮编. 201804 
No. 201 Anyan Road, Jiading District,  
Shanghai, China. 
Post code :201804 
报告编号： 
Report number 
SCL-S-12-0120M 
委托者  SQE  于意 
Requestor： 
 委托编号 
Request number： 
送样日期2012.6.8 
Deliver date:  
报告日期2012.6.18 
Report date： 
第 1 页 共 5 页 
 
SMPV-0.2.3-002-QA -F01 
上海汽车
SAIC Motor 
零件号 
Part number 
SH78Z-1602012 
 零件名称 
Part name 
螺栓 
Bolt  (M8  Grade 10.9) 
图纸日期 
Drawing date  
 
零件生产日期 
Production date 
/ 
 供货商 
Supplier 
上海变速器有限公司 
SAGW 
车型/项目 
Car type/project 
IP21 
 
阶段性报告  Stage report        结论性报告 Conclusion report 
Ⅰ.任务描述 Task description 
     实验室受委托对螺栓（10.9 级）进行失效原因分析，失效零件具体信息如下： 
As requested, QA lab has analyzed the failure cause of the bolt, and the information of failed part is shown as following： 
零件信息：Part information 
零件名称 
Part name 
螺栓 
Bolt (M8  Grade 10.9)
制造日期 
Production date 
/ 
VIN 码 
VIN number 
LSJW26H32BS031262 
销售日期 
Sale date 
/ 
车辆里程数 
Car mileage 
11000 公里 
销售商 
Sale agent 
鞍山 
失效模式描述 
Invalid situation 
description 
客户处断裂。 
原材料信息：Raw material information 
原材料及牌号 
Raw material and 
trademark 
40Cr 
原材料厂商 
Raw material producer 
/ 
散件供应商 
Part supplier 
博昌 
金属热处理状态 
Metal heat treatment state
调质 Hardening and tempering 
 
Ⅱ. 结论与建议 Conclusions and suggestions 
结论Conclusions： 
1、 螺栓夹紧力松造成的疲劳断裂。 The bolt has failed due to fatigue fracture due to insufficient or loss of clamping 
force.  
2、 实物质量符合图纸技术要求要求。 The quality for the part meets the requirements of the drawing. 
3、 离合器的滑动轴承组件没有收到。The clutch sliding bearing assembly was not received. 
 
建议Suggestions： 
1、检查装配、维修过程质量。Check the assembly process & any maintenance conditions  
2、请提供失效件相关所有零件。 Please submit all parts of a failed joint for analysis 
 
      分发：
Distribution 
SQE  于意 
检验者： 
Author 
白云岭   
Bai yunling 
审核： 
Auditor 
 
批准： 
Approver 
 
日期： 
Date 
2012.6.18 
日期： 
Date 
 
日期： 
Date 
 


 
上海汽车中心实验室
SAIC Center Lab 
中国·上海·嘉定区安研路201 号 
邮编. 201804 
No. 201 Anyan Road, Jiading District,  
Shanghai, China. 
Post code :201804 
报告编号： 
Report number 
SCL-S-12-0120M 
委托者  SQE  于意 
Requestor： 
 委托编号 
Request number： 
送样日期2012.6.8 
Deliver date:  
报告日期2012.6.18 
Report date： 
第 2 页 共 5 页 
 
SMPV-0.2.3-002-QA -F01 
上海汽车
SAIC Motor 
III. 测试结果 Test Results  
1、失效件在整车中的装配位置，见图1；实物形貌：失效件断裂成三部分，断裂位置分别在螺纹末端，摆臂与拨
叉接触的区域有明显的摩擦痕迹，见图2。 
 
图1  失效件在整车中的装配位置 
 
 
 
图2  零件实物形貌：失效件断裂成三部分，断裂位置分别在螺纹末端。 
 
 
 
螺栓装
配位置 
正常件 
失效件 
摆臂与拨叉
接触的区域
有明显的摩
擦痕迹。 


 
上海汽车中心实验室
SAIC Center Lab 
中国·上海·嘉定区安研路201 号 
邮编. 201804 
No. 201 Anyan Road, Jiading District,  
Shanghai, China. 
Post code :201804 
报告编号： 
Report number 
SCL-S-12-0120M 
委托者  SQE  于意 
Requestor： 
 委托编号 
Request number： 
送样日期2012.6.8 
Deliver date:  
报告日期2012.6.18 
Report date： 
第 3 页 共 5 页 
 
SMPV-0.2.3-002-QA -F01 
上海汽车
SAIC Motor 
2、宏观观察：螺栓法兰面未全面接触，部分区域锌层完好；螺栓杆部有磨损；失效件螺纹部分为中空的，断口已
人为遭到破坏（正常螺栓为实心）；螺栓杆部有磨损。 
 
   
 
 
   
 
图3 失效件宏观观察  
   
 
 
 
螺栓法兰面
未全面接触，
部分区域锌
层完好。 
螺栓杆部有磨损 
失效件螺纹
部分为中空
的，断口已人
为遭到破坏
（正常螺栓
为实心）
螺栓杆部
有磨损 
A
B
C


 
上海汽车中心实验室
SAIC Center Lab 
中国·上海·嘉定区安研路201 号 
邮编. 201804 
No. 201 Anyan Road, Jiading District,  
Shanghai, China. 
Post code :201804 
报告编号： 
Report number 
SCL-S-12-0120M 
委托者  SQE  于意 
Requestor： 
 委托编号 
Request number： 
送样日期2012.6.8 
Deliver date:  
报告日期2012.6.18 
Report date： 
第 4 页 共 5 页 
 
SMPV-0.2.3-002-QA -F01 
上海汽车
SAIC Motor 
3、断口分析： 
 
 
 
 
图4  A 段的断口形貌：断裂起始位置如红色箭头所示 
  
 
 
 
 
图5  C 段的断口形貌：断裂起始位置如红色箭头所示 
二、材料分析： 
   在A 端取样，进行金相、硬度检测，结果如下： 
附表1 
 序
号 
试验项目 
额定值 
试验结果 
评价 
合格 
不合格
 
螺栓（10.9 级） 
 
 
 
 
1 
芯部硬度 
32-39HRC 
（ISO 898.1） 
38.2、38.4、38.6 
X 
 
2 
表面脱碳层深度 
≤0.015mm 
0 
（图6） 
X 
 
具
有
疲
劳
辉
纹
特征。
具
有
典
型
的
韧
窝
特
征。 
具有典
型的疲
劳台阶 
具有疲
劳辉纹
特征。


 
上海汽车中心实验室
SAIC Center Lab 
中国·上海·嘉定区安研路201 号 
邮编. 201804 
No. 201 Anyan Road, Jiading District,  
Shanghai, China. 
Post code :201804 
报告编号： 
Report number 
SCL-S-12-0120M 
委托者  SQE  于意 
Requestor： 
 委托编号 
Request number： 
送样日期2012.6.8 
Deliver date:  
报告日期2012.6.18 
Report date： 
第 5 页 共 5 页 
 
SMPV-0.2.3-002-QA -F01 
上海汽车
SAIC Motor 
3 
基体组织 
回火索氏体 
回火索氏体 （图7） 
X 
 
 
   
  
 
   图6  表面脱碳层深度：0  100X                     图7  基体组织：回火索氏体  500X

File: 材料工程师/SCL-S-12-0121M BP11 后视镜卡扣.pdf.md
# SCL-S-12-0121M BP11 后视镜卡扣.pdf

 
上海汽车中心实验室 
中国·上海·嘉定区安研路201 号 
邮编. 201804 
 
SAIC Central Laboratory 
201 Anhong rd, Anting, Shanghai, China 
报告编号 
Report number 
 
SCL-S-12-0121M 
委托者: SQE 季小吉 
Request person, dept： 
委托编号: / 
Request number: 
送样日期: 2012.05.15 
Request date:  
报告日期: 2012.06.01 
Report date：  
第1页共4页 
 
分发: 
Distribution 
SQE 季小吉 
检验者Author 
邵 百 明 
审核Auditor 
Liz Greasley 
批准Approver 
 
日期Date 
2012.06.06 
日期Date 
2012.06.06 
日期Date 
 
SMPV-0.2.3-002-QA -F01 
上海汽车 
SAIC Motor 
零件号Part number 
10002119 
 零件名称 
Part name 
内后视镜弹簧夹 
 Inner rear-view Mirror- spring clip   
图纸日期Drawing date 
/ 
零件生产日期Part production date 
/ 
 供货商 
Supplier 
上海麟刚汽车后视镜有限公司 
Shanghai Lingang Automobile Rear-view Mirror Company 
车型/项目Car type/project 
BP11 
阶段性报告 Interim report                结论性报告 Conclusion report          
 
Ⅰ.任务描述 Task description 
实验室受委托对失效的内后视镜弹簧夹进行分析，失效零件具体信息如下： 
As requested, QA lab has analyzed the failed spring clip of the inner rear-view mirror. The information of the failed part 
is as following： 
零件信息：Part information 
零件名称 
Part name 
内后视镜弹簧夹 
 Inner rear-view Mirror-spring clip 
车制造日期 
Vehicle production date 
/ 
VIN 码 
VIN 
/ 
销售日期 
Sale date 
/ 
车辆里程数 
Car mileage 
/ 
维修站名称 
Sale agent 
/ 
失效模式描述 
Failure circumstance  
装配现场弹簧夹断裂；the spring clip was broken in the product line. 
原材料信息：Raw material information 
原材料及牌号 
Raw material specification 
65Mn (GB/T699-1999) 
原材料厂商 
Raw material producer 
/ 
散件供应商 
Component supplier 
/ 
金属热处理状态 
Metal heat treatment state 
淬火+回火 
失效零件见图1：The failed part is shown in figure 1.  
 
Ⅱ. 结论与建议 Conclusions and Suggestions 
 
结论Conclusions： 
（1）弹簧夹是由于过载而断裂。The spring clip was broken because of overload from operation. 
（2）材料硬度高于上限，对其断裂有一定的影响，但不是直接原因。The hardness is higher than the top limit, which 
has a significant effect on the failure, but is not the main cause.  
（3） 成分和组织正常。The chemical composition and microstructure are normal. 
 
建议Suggestions： 
（1）控制材料的硬度处于合适的位置。Control the hardness of the material.  
（2）装配中，避免产生过载的操作。During assembly, avoid overloading the clip. 


 
上海汽车中心实验室 
中国·上海·嘉定区安研路201 号 
邮编. 201804 
 
SAIC QA Laboratory 
201 Anhong rd, Anting, Shanghai 
报告编号 
Report number 
 
SCL-S-12-0121M 
委托者: SQE 季小吉 
Request person, dept： 
委托编号:  /  
Request number: 
送样日期: 2012.05.15 
Request date:  
报告日期: 2012.06.01 
Report date：  
第2页共4页 
 
SMPV-0.2.3-002-QA -F01 
上海汽车 
SAIC Motor 
III. 测试结果与分析 Test Results and Analysis  
（1）失效产品 Failed Parts 
失效弹簧夹的一个卡脚出现断裂，如图1 所示。 
 
 
图1 弹簧夹的失效情况  
 
（2）断口分析 Fracture Analysis 
     宏观断口如图2 所示；未见异常。 
 
 
图2 宏观断口  
 
     微观形貌如图3 所示；断裂面上分布着细小的韧窝，表明其为过载的韧性断裂。 
断裂处 
未失效的弹簧夹 


 
上海汽车中心实验室 
中国·上海·嘉定区安研路201 号 
邮编. 201804 
 
SAIC QA Laboratory 
201 Anhong rd, Anting, Shanghai 
报告编号 
Report number 
 
SCL-S-12-0121M 
委托者: SQE 季小吉 
Request person, dept： 
委托编号:  /  
Request number: 
送样日期: 2012.05.15 
Request date:  
报告日期: 2012.06.01 
Report date：  
第3页共4页 
 
SMPV-0.2.3-002-QA -F01 
上海汽车 
SAIC Motor 
 
图3 微观断口形貌 
 
（3）材料检测 Material Test 
      材料检测结果如表1 所示。硬度偏高，不符合要求；这会降低材料的塑性，对断裂失效会产生一定的影
响。 
 
表1 材料检测结果 
序号 
No. 
试验项目 
Test item 
额定值 
Requirement 
测试结果 
Test Result 
评价evaluation 
合格 
ok 
不合格 
not ok 
1 
化学成分65Mn 
（GB/T 699-1999  ） 
 
 
 
 
C:0.62-0.70 
0.627 
× 
S:≤0.035 
0.004 
× 
Si:0.17-0.37 
0.340 
× 
Mn:0.90-1.20 
1.022 
× 
P:≤0.035 
0.008 
× 
2 
硬度 
HV5:435-485 
HV5: 492,500,505 
× 
3 
组织 
淬火+回火组织 
回火屈氏体 
× 
备注：1）成分测试委托机动车检测中心完成。 
       
 


 
上海汽车中心实验室 
中国·上海·嘉定区安研路201 号 
邮编. 201804 
 
SAIC QA Laboratory 
201 Anhong rd, Anting, Shanghai 
报告编号 
Report number 
 
SCL-S-12-0121M 
委托者: SQE 季小吉 
Request person, dept： 
委托编号:  /  
Request number: 
送样日期: 2012.05.15 
Request date:  
报告日期: 2012.06.01 
Report date：  
第4页共4页 
 
SMPV-0.2.3-002-QA -F01 
上海汽车 
SAIC Motor 
 
（a）芯部回火屈氏体 
 
（b）表面回火屈氏体  未见脱碳 
图4 组织

File: 材料工程师/SCL-S-12-0122M AP11 1 5T增压器垫片.pdf.md
# SCL-S-12-0122M AP11 1 5T增压器垫片.pdf

 
上海汽车中心实验室 
中国·上海·嘉定区安研路201 号 
邮编. 201804 
 
SAIC Central Laboratory 
201 Anhong rd, Anting, Shanghai, China 
报告编号 
Report number 
 
SCL-S-12-0122M 
委托者: 发动机部 江旭光 
Request person, dept： 
委托编号: / 
Request number: 
送样日期: 2012.05.24 
Request date:  
报告日期: 2012.06.06 
Report date：  
第1页共7页 
 
分发: 
Distribution 
发动机部 江旭光 
检验者Author 
邵 百 明 
审核Auditor 
Liz Greasley 
批准Approver 
 
日期Date 
2012.06.06 
日期Date 
2012.06.06 
日期Date 
 
SMPV-0.2.3-002-QA -F01 
上海汽车 
SAIC Motor 
零件号Part number 
GKT200040 
 零件名称 
Part name 
增压器-排气歧管垫片 
gasket for turbocharger and manifold 
图纸日期Drawing date 
/ 
零件生产日期Part production date 
/ 
 供货商 
Supplier 
烟台石川 
车型/项目Car type/project 
AP11/12 1.5T 
阶段性报告 Interim report                结论性报告 Conclusion report          
 
Ⅰ.任务描述 Task description 
实验室受委托对增压器-排气歧管垫片进行分析，失效零件具体信息如下： 
As requested, QA lab has analyzed the gasket for turbocharger and manifold. The information of the failed part is as 
following： 
零件信息：Part information 
零件名称 
Part name 
增压器-排气歧管垫片 
Gasket for turbocharger and manifold 
车制造日期 
Vehicle production date 
/ 
VIN 码 
VIN 
/ 
销售日期 
Sale date 
/ 
车辆里程数 
Car mileage 
1# 失效件：DS44:21 公里（DS44） 
2# 失效件：210h（要求250h）(排气裂纹试验) 
维修站名称 
Sale agent 
/ 
失效模式描述 
Failure circumstance  
1#失效件漏气；更换新件后，无漏气现象。1# failed part leaked; change new part, no leak. 
2#失效件台架运行210h 后，出现断裂。2# failed part was broken after 210 h bench test.  
原材料信息：Raw material information 
原材料及牌号 
Raw material specification 
SUS301H 
原材料厂商 
Raw material producer 
/ 
散件供应商 
Component supplier 
/ 
金属热处理状态 
Metal heat treatment state 
/ 
失效零件见图1-2：The failed part is shown in figure 1-2.  
 
Ⅱ. 结论与建议 Conclusions and Suggestions 
 
结论Conclusions： 
（1）1# 失效件出现过装配不良。这可能是导致泄露的原因。1# failed part suffered from bad assembly, which is 
possibly the reason for the leak. 
（2）2# 失效件的断裂是由于热应力和高温氧化共同作用的结果。高的工作温度是导致其失效的根本原因。 2# 
part failed because of the heat stress and oxidation under high temperature; the root cause is high temperature. 
（3）2#失效件的材料符合要求。The material of the 2# part meets the requirement. 
 
建议Suggestions： 
（1）降低排气温度。Reduce the working temperature.  
（2）提交与失效件匹配的其它零件，用于分析。Offer the other parts matching with the failed part for failure analysis. 


 
上海汽车中心实验室 
中国·上海·嘉定区安研路201 号 
邮编. 201804 
 
SAIC QA Laboratory 
201 Anhong rd, Anting, Shanghai 
报告编号 
Report number 
 
SCL-S-12-0122M 
委托者: 发动机部 江旭光 
Request person, dept： 
委托编号:  /  
Request number: 
送样日期: 2012.05.24 
Request date:  
报告日期: 2012.06.06 
Report date：  
第2页共7页 
 
SMPV-0.2.3-002-QA -F01 
上海汽车 
SAIC Motor 
III. 测试结果与分析 Test Results and Analysis  
（1）失效产品 Failed Parts 
    1#失效件如图1 所示。一个螺栓装配孔的局部区域有损伤（见图1（b））。损伤附近配合面的色彩与其它区
域有一定的差别，反映其氧化的程度存在一定的差异，也就说明贴合紧密的程度存在一定的差异。这些现象表明
在装配的过程中该区域有一些不正常的现象发生。 
为了保证无泄露，垫片要求无毛刺，以确保装配面紧密贴合。如果装配中，出现异常，很可能导致贴合不
良的反生，导致泄露。 
外观检查，未发现其它异常。 
    发现泄露之后，更换了新的垫片，泄露未发生。 
 
  
 
（a）垫片的两面                                          （b）局部有损伤 
图1 1#失效件 
 
   系统所进行的测试为：排气裂纹试验。在测试中，工作温度由高温冷却到低温，又升到高温。温度进行交替
变化。材料在升温的过程中，会发生热膨胀，降温的过程中，又会发生收缩。垫片不仅自身会热胀冷缩产生应力，
而且会承受与之匹配零件的热胀冷缩所施加的应力。排气歧管在多次试验中曾出现过开裂。 
2# 失效件的照片如图2 所示。由图可见： 
 失效件已拉长。这是由于膨胀过程中，受到较大的拉应力造成的。 
 断裂处的宽度比通过其它测试的零件宽，这是降温过程中，产生压应力造成的。 
 从断裂处，开口的大小来看，裂纹主要起始于外侧，但是同时也有裂纹从表面产生。这可能是由于压缩
过程外侧受拉，拉伸过程同样受到拉应力，因此外侧收到的载荷比内侧恶劣；同时，由于受到的拉
应力较大，在断裂处的表面也出现了许多的裂纹。 
色彩不同 


 
上海汽车中心实验室 
中国·上海·嘉定区安研路201 号 
邮编. 201804 
 
SAIC QA Laboratory 
201 Anhong rd, Anting, Shanghai 
报告编号 
Report number 
 
SCL-S-12-0122M 
委托者: 发动机部 江旭光 
Request person, dept： 
委托编号:  /  
Request number: 
送样日期: 2012.05.24 
Request date:  
报告日期: 2012.06.06 
Report date：  
第3页共7页 
 
SMPV-0.2.3-002-QA -F01 
上海汽车 
SAIC Motor 
       
 
（a）全貌（上面是失效件；下面通过其它测试的零件） 
 
 
 
 
 
 
 
 
 
 
（b）断裂处1 （另一表面有许多的裂纹） 
对比来看，失效件
已拉长。 
断裂处1 
断裂处2 
 


 
上海汽车中心实验室 
中国·上海·嘉定区安研路201 号 
邮编. 201804 
 
SAIC QA Laboratory 
201 Anhong rd, Anting, Shanghai 
报告编号 
Report number 
 
SCL-S-12-0122M 
委托者: 发动机部 江旭光 
Request person, dept： 
委托编号:  /  
Request number: 
送样日期: 2012.05.24 
Request date:  
报告日期: 2012.06.06 
Report date：  
第4页共7页 
 
SMPV-0.2.3-002-QA -F01 
上海汽车 
SAIC Motor 
 
 
 
 
 
 
 
 
 
 
 
 
 
 
 
 
 
 
（c）断裂处2 （两表面均具有许多的裂纹） 
图2  2#失效件 
   
     断口已完全氧化，无法作详细的分析，如图3 所示。 
    
 
 


 
上海汽车中心实验室 
中国·上海·嘉定区安研路201 号 
邮编. 201804 
 
SAIC QA Laboratory 
201 Anhong rd, Anting, Shanghai 
报告编号 
Report number 
 
SCL-S-12-0122M 
委托者: 发动机部 江旭光 
Request person, dept： 
委托编号:  /  
Request number: 
送样日期: 2012.05.24 
Request date:  
报告日期: 2012.06.06 
Report date：  
第5页共7页 
 
SMPV-0.2.3-002-QA -F01 
上海汽车 
SAIC Motor 
 
（a）断裂处1                                 （b）断裂处2 
图3 断口宏观照片 
（2）金相检验Microstructure Test 
     采用金相法对2#失效件进行了检测。低倍金相观察结果如图4 所示。 
 
（a）低倍宏观 厚度方向，外侧表面 
 
（b）局部放大 许多的裂纹，且表面已氧化 
断 
口 


 
上海汽车中心实验室 
中国·上海·嘉定区安研路201 号 
邮编. 201804 
 
SAIC QA Laboratory 
201 Anhong rd, Anting, Shanghai 
报告编号 
Report number 
 
SCL-S-12-0122M 
委托者: 发动机部 江旭光 
Request person, dept： 
委托编号:  /  
Request number: 
送样日期: 2012.05.24 
Request date:  
报告日期: 2012.06.06 
Report date：  
第6页共7页 
 
SMPV-0.2.3-002-QA -F01 
上海汽车 
SAIC Motor 
 
（c）低倍宏观 垫片表面  
图4 低倍金相检验  
 
     由图4 可见，裂纹源产生于外侧和表面，与外观检测结果相一致。表面裂纹的形貌由上下圆弧拼成，类似
防锤形。这些裂纹都是由于拉应力作用的结果。热胀冷缩是产生拉应力的原因。 
     断口附近的许多裂纹是在断裂面裂纹产生的过程中已经产生了。这表明垫片受到了较大的热应力。这与图
2 所反应的结果相一致。过高的热应力与高的工作温度有关。 
微观形貌如图5 所示。材料的微观组织正常，为奥氏体+碳化物；裂纹的表面由于氧化的作用，已出现脱
碳。 
 
 
图5 微观组织 碳化物+奥氏体 
 
 
断口 
外 
侧 


 
上海汽车中心实验室 
中国·上海·嘉定区安研路201 号 
邮编. 201804 
 
SAIC QA Laboratory 
201 Anhong rd, Anting, Shanghai 
报告编号 
Report number 
 
SCL-S-12-0122M 
委托者: 发动机部 江旭光 
Request person, dept： 
委托编号:  /  
Request number: 
送样日期: 2012.05.24 
Request date:  
报告日期: 2012.06.06 
Report date：  
第7页共7页 
 
SMPV-0.2.3-002-QA -F01 
上海汽车 
SAIC Motor 
（3）成分和硬度检测 Chemical Component and Hardness Test 
     2#失效件的成分和硬度检测结果如表1 所示。 
 
表1 成分和硬度 
序号 
No. 
试验项目 
Test item 
额定值 
Requirement 
测试结果 
Test Result 
评价evaluation 
合格 
ok 
不合格 
not ok 
1 
化学成分1 
(SUS301H JIS 
G4313-1996) 
 
 
 
 
C：≤ 0.15 
0.149 
× 
Si ：≤ 1.0 
0.492 
× 
Mn：≤ 2.0 
1.788 
× 
Cr：16.0-18.0 
17.01 
× 
Ni：6.0-8.0 
6.71 
× 
S：≤ 0.03 
0.003 
× 
P：≤ 0.045 
0.041 
× 
2 
硬度 
/ 
HV0.5: 266,277,275 
/ 
备  注：1） 该项检测委托上海机动车检测中心完成；报告编号：CW1210413H000。

File: 材料工程师/SCL-S-12-0123M  螺栓.pdf.md
# SCL-S-12-0123M  螺栓.pdf

 
上海汽车中心实验室
SAIC Center Lab 
中国·上海·嘉定区安研路201 号 
邮编. 201804 
No. 201 Anyan Road, Jiading District,  
Shanghai, China. 
报告编号： 
Report number 
SCL-S-12-0123M 
委托者：S QE  吴峻 
Requestor 
委托编号：/ 
Request number 
送样日期: 2012.5.25 
Request date  
报告日期：2012.5.31 
Report date 
第 1 页 共 12 页 
 
SMPV-0.2.3-002-QA -F01 
上海汽车
SAIC Motor 
零件号 
Part number 
90003567 
零件名称 
Part name 
螺栓 
Bolt  (M8×25  Grade 10.9 ) 
图纸日期 
Drawing date  
/ 
零件生产日期 
Production date 
392580 
供货商 
Supplier 
Atlas caparo 
车型/项目 
Car type/project 
1.8T 1.8VCT 
 
阶段性报告  Interim report             结论性报告 Conclusion report 
Ⅰ.任务描述 Task description 
     实验室受委托对螺栓（10.9 级）进行失效原因分析，失效零件具体信息如下： 
As requested, QA lab has analyzed the failure cause of the bolts, background information is as following： 
零件信息：Part information 
零件名称 
Part name 
螺栓 
Bolt  (M8×25  Grade 10.9) 
制造日期 
Production date 
/ 
VIN 码 
VIN 
/ 
销售日期 
Sale date 
/ 
车辆里程数 
Car mileage 
0 公里 
销售商 
Sale agent 
/ 
失效模式描述 
Failure situation 
临港发动机工厂，装配时断裂。装配扭矩30Nm。 
Parts failed during assembly at Lingang plant. Assembly torque = 30Nm 
原材料信息：Raw material information 
原材料及牌号 
Raw material  
/ 
原材料厂商 
Raw material producer 
/ 
散件供应商 
Part supplier 
/ 
金属热处理状态 
Metal heat treatment state
调质 Hardening and tempering 
 
Ⅱ. 结论与建议 Conclusions and suggestions 
结论Conclusions： 
1、 失效件是由于未经充分调质热处理导致强度不足引起的断裂。The tensile strength of the fractured bolts was 
insufficient, due to inadequate heat treatment.  This led to failure of the bolt during assembly. 
2、 失效件的芯部硬度和基体金相组织不能符合技术要求。Hardness & microstructure do not meet requirements. 
3、 检测分选后的不合格螺栓（共11 件）硬度主要集中在147—268HV 范围内，有1 件硬度是310HV；金相
组织均不符合技术要求。On testing suspect parts, 11 were found Not OK. For 10 failed parts, hardness was 147- 
268 HV10, one part’s hardness was 310 HV10.  These 11 parts’ microstructure did not meet requirements. 
建议Suggestions： 
1、 加强过程控制。Control the manufacturing process. 
2、 与失效件同批次的螺栓停止使用并隔离。Stop using bolts from this batch. 
 
分发： 
Distribution 
SQE  吴峻 
检验者： 
Author 
白云岭   
Bai yunling 
审核： 
Auditor 
Liz Greasley 
批准： 
Approver 
 
日期： 
Date 
2012.5.31 
日期： 
Date 
2012.05.31 
日期： 
Date 
 


 
上海汽车中心实验室
SAIC Center Lab 
中国·上海·嘉定区安研路201 号 
邮编. 201804 
No. 201 Anyan Road, Jiading District,  
Shanghai, China. 
报告编号： 
Report number 
SCL-S-12-0123M 
委托者：S QE  吴峻 
Requestor 
委托编号：/ 
Request number 
送样日期: 2012.5.25 
Request date  
报告日期：2012.5.31 
Report date 
第 2 页 共 12 页 
 
SMPV-0.2.3-002-QA -F01 
上海汽车
SAIC Motor 
III. 测试结果 Test Results  
一、 宏观观察： 
1、 失效件实物形貌，见图1a，有明显的缩径现象，见图1b。Fractured parts show significant deformation (see fig 1) 
2、 选取了典型的断口进行断口观察，断口形貌具有典型的韧窝特征，且具有有螺栓拧紧方向相对应的方向性，
见图3.  One fractured part was selected and observed with SEM.  The fracture surface shows typical ductile 
fracture with rotation characteristic (fig. 3). 
  
 
 
图1  失效件宏观形貌 
 
 
图2 断口宏观形貌 
 
  
 
 
     图3 断口微观形貌：典型的韧窝特征，且具有有螺栓拧紧方向相对应的方向性。 
a
b


 
上海汽车中心实验室
SAIC Center Lab 
中国·上海·嘉定区安研路201 号 
邮编. 201804 
No. 201 Anyan Road, Jiading District,  
Shanghai, China. 
报告编号： 
Report number 
SCL-S-12-0123M 
委托者：S QE  吴峻 
Requestor 
委托编号：/ 
Request number 
送样日期: 2012.5.25 
Request date  
报告日期：2012.5.31 
Report date 
第 3 页 共 12 页 
 
SMPV-0.2.3-002-QA -F01 
上海汽车
SAIC Motor 
二、 材料分析：Material Analysis 
 
    1、选取了失效件中典型的零件1 件和全新零件1 件进行理化分析，结果如下： 
One failed part and one good part were selected for materials test, results as shown below: 
 
附表1 
 序
号 
试验项目 
额定值 
试验结果 
评价 
合格 
OK 
不合格
Not OK
1 
失效件 
Fractured part 
 
 
 
 
1.1 
化学成分 
Chemical composition 
 
 
 
 
 
C 
/ 
0.34 
/ 
 
 
Si 
/ 
0.30 
/ 
 
 
Mn 
/ 
0.92 
/ 
 
P 
/ 
0.008 
/ 
 
S 
/ 
0.012 
/ 
 
Ti 
/ 
0.035 
/ 
 
B 
/ 
0.0019 
/ 
 
Cr 
/ 
0.20 
/ 
1.2 
芯部硬度 
Core Hardness 
320-380HV10 
（10.9 级 GB/T3098.1-2000）
204、209、185 
HV10 
 
X 
1.3 
螺牙缺陷 
Thread defect 
中径以下受力侧无折叠裂纹
无折叠裂纹 
（图4） 
X 
 
1.4 
全脱碳层深度 
Decarburisation 
≤0.015mm 
0 
（图5） 
X 
 
1.5 
基体组织 
Core microstructure 
回火索氏体 
Tempered sorbite 
铁素体+珠光体（图
6）Ferrite & Pearlite 
(fig 6) 
 
X 
2 
全新零件 
New part 
 
 
 
 
2.1 
化学成分 
Chemical Composition 
 
 
 
 
 
C 
/ 
0.34 
/ 
 
 
Si 
/ 
0.30 
/ 
 
 
Mn 
/ 
0.92 
/ 
 
 
P 
/ 
0.008 
/ 
 
S 
/ 
0.011 
/ 
 
 
Ti 
/ 
0.035 
/ 
 
B 
/ 
0.0019 
/ 
 
 
Cr 
/ 
0.20 
/ 
 


 
上海汽车中心实验室
SAIC Center Lab 
中国·上海·嘉定区安研路201 号 
邮编. 201804 
No. 201 Anyan Road, Jiading District,  
Shanghai, China. 
报告编号： 
Report number 
SCL-S-12-0123M 
委托者：S QE  吴峻 
Requestor 
委托编号：/ 
Request number 
送样日期: 2012.5.25 
Request date  
报告日期：2012.5.31 
Report date 
第 4 页 共 12 页 
 
SMPV-0.2.3-002-QA -F01 
上海汽车
SAIC Motor 
2.2 
芯部硬度 
Core Hardness 
320-380HV10 
（10.9 级 GB/T3098.1-2000）
354、349、350 
HV10 
X 
 
2.3 
螺牙缺陷 
Thread defect 
中径以下受力侧无折叠裂纹
无折叠裂纹 
（图7） 
X 
 
2.4 
全脱碳层深度 
Decarburisation 
≤0.015mm 
0 
（图8） 
X 
 
2.3 
基体组织 
Core microstructure 
回火索氏体 
Tempered sorbite 
回火索氏体（图9）
Tempered sorbite 
(fig.9) 
X 
 
 
 
 
图4   失效件表面脱碳层深度： 0     100X        图5   失效件螺牙缺陷： 无     50X 
 
 
 
图6  失效件芯部金相组织： 铁素体 + 珠光体   
 


 
上海汽车中心实验室
SAIC Center Lab 
中国·上海·嘉定区安研路201 号 
邮编. 201804 
No. 201 Anyan Road, Jiading District,  
Shanghai, China. 
报告编号： 
Report number 
SCL-S-12-0123M 
委托者：S QE  吴峻 
Requestor 
委托编号：/ 
Request number 
送样日期: 2012.5.25 
Request date  
报告日期：2012.5.31 
Report date 
第 5 页 共 12 页 
 
SMPV-0.2.3-002-QA -F01 
上海汽车
SAIC Motor 
 
 
图7   全新零件表面脱碳层深度： 0     100X        图8   全新零件螺牙缺陷： 无     50X 
 
 
图9  全新零件芯部金相组织： 回火索氏体  500X 
 
 
3、 抽取经涡流分选后的可疑螺栓共29 件，进检测发现11 件芯部硬度和金相组织不合格，典型金相组织见图
10、图11；Following Eddy current segregation 29 suspect parts were deilvered to central laboratory for testing.  Of 
these, 11 were found to not meet hardness & microstructure requirements.  Typical microstructures are shown in 
figures 10 & 11. 
 
4、 抽取经涡流分选后的合格螺栓8 件，进检测芯部硬度和金相组织均合格，典型金相组织见图12。From the Eddy 
current sorting, 8 parts which were identified as OK, were tested.  Microstructure and hardness met the 
requirements in these 8 parts.   
具体检测结果，结果如下Detailed results are shown below: 


 
上海汽车中心实验室
SAIC Center Lab 
中国·上海·嘉定区安研路201 号 
邮编. 201804 
No. 201 Anyan Road, Jiading District,  
Shanghai, China. 
报告编号： 
Report number 
SCL-S-12-0123M 
委托者：S QE  吴峻 
Requestor 
委托编号：/ 
Request number 
送样日期: 2012.5.25 
Request date  
报告日期：2012.5.31 
Report date 
第 6 页 共 12 页 
 
SMPV-0.2.3-002-QA -F01 
上海汽车
SAIC Motor 
 
序号
No 
试验项目 
Item 
额定值 
Specification 
试验结果 
Result 
评价 
合格 
OK
不合格
Not OK
一、
经涡流分选后的可疑螺栓 Suspect bolts (from Eddy current test) 
1 
芯部硬度 
Core hardness 
320-380HV10 
（10.9 级 GB/T3098.1-2000）
177 HV10 
 
 
X 
金相组织 
Microstructure 
回火索氏体 
Tempered sorbite 
铁素体+珠光体 
Ferrite & pearlite
（图10） 
 
X 
2 
芯部硬度 
Core hardness 
320-380HV10 
（10.9 级 GB/T3098.1-2000）
360 HV10 
X 
 
金相组织 
Microstructure 
回火索氏体 
Tempered sorbite 
回火索氏体 
Tempered sorbite
X 
 
3 
芯部硬度 
Core hardness 
320-380HV10 
（10.9 级 GB/T3098.1-2000）
360 HV10 
X 
 
金相组织 
Microstructure 
回火索氏体 
Tempered sorbite 
回火索氏体 
Tempered sorbite
X 
 
4 
芯部硬度 
Core hardness 
320-380HV10 
（10.9 级 GB/T3098.1-2000）
370 HV10 
X 
 
金相组织 
Microstructure 
回火索氏体 
Tempered sorbite 
回火索氏体 
Tempered sorbite
X 
 
5 
芯部硬度 
Core hardness 
320-380HV10 
（10.9 级 GB/T3098.1-2000）
147 HV10 
 
X 
金相组织 
Microstructure 
回火索氏体 
Tempered sorbite 
铁素体+珠光体 
Ferrite & pearlite
 
X 
6 
芯部硬度 
Core hardness 
320-380HV10 
（10.9 级 GB/T3098.1-2000）
243 HV10 
 
X 
金相组织 
Microstructure 
回火索氏体 
Tempered sorbite 
铁素体+珠光体 
Ferrite & pearlite
 
X 
7 
芯部硬度 
Core hardness 
320-380HV10 
（10.9 级 GB/T3098.1-2000）
219 HV10 
 
X 
金相组织 
Microstructure 
回火索氏体 
Tempered sorbite 
铁素体+珠光体 
Ferrite & pearlite
 
X 
8 
芯部硬度 
Core hardness 
320-380HV10 
（10.9 级 GB/T3098.1-2000）
359 HV10 
X 
 
金相组织 
Microstructure 
回火索氏体 
Tempered sorbite 
回火索氏体 
Tempered sorbite
X 
 
9 
芯部硬度 
Core hardness 
320-380HV10 
（10.9 级 GB/T3098.1-2000）
363 HV10 
X 
 


 
上海汽车中心实验室
SAIC Center Lab 
中国·上海·嘉定区安研路201 号 
邮编. 201804 
No. 201 Anyan Road, Jiading District,  
Shanghai, China. 
报告编号： 
Report number 
SCL-S-12-0123M 
委托者：S QE  吴峻 
Requestor 
委托编号：/ 
Request number 
送样日期: 2012.5.25 
Request date  
报告日期：2012.5.31 
Report date 
第 7 页 共 12 页 
 
SMPV-0.2.3-002-QA -F01 
上海汽车
SAIC Motor 
金相组织 
Microstructure 
回火索氏体 
Tempered sorbite 
回火索氏体 
Tempered sorbite
X 
 
10 
芯部硬度 
Core hardness 
320-380HV10 
（10.9 级 GB/T3098.1-2000）
164 HV10 
 
X 
金相组织 
Microstructure 
回火索氏体 
Tempered sorbite 
铁素体+珠光体
Ferrite & pearlite
 
X 
11 
芯部硬度 
Core hardness 
320-380HV10 
（10.9 级 GB/T3098.1-2000）
243 HV10 
 
X 
金相组织 
Microstructure 
回火索氏体 
Tempered sorbite 
铁素体+珠光体
Ferrite & pearlite
 
X 
12 
芯部硬度 
Core hardness 
320-380HV10 
（10.9 级 GB/T3098.1-2000）
366 HV10 
X 
 
金相组织 
Microstructure 
回火索氏体 
Tempered sorbite 
回火索氏体 
Tempered sorbite 
X 
 
13 
芯部硬度 
Core hardness 
320-380HV10 
（10.9 级 GB/T3098.1-2000）
366 HV10 
X 
 
金相组织 
Microstructure 
回火索氏体 
Tempered sorbite 
回火索氏体 
Tempered sorbite 
X 
 
14 
芯部硬度 
Core hardness 
320-380HV10 
（10.9 级 GB/T3098.1-2000）
361 HV10 
X 
 
金相组织 
Microstructure 
回火索氏体 
Tempered sorbite 
回火索氏体 
Tempered sorbite 
X 
 
15 
芯部硬度 
Core hardness 
320-380HV10 
（10.9 级 GB/T3098.1-2000）
373 HV10 
X 
 
金相组织 
Microstructure 
回火索氏体 
Tempered sorbite 
回火索氏体 
Tempered sorbite 
X 
 
16 
芯部硬度 
Core hardness 
320-380HV10 
（10.9 级 GB/T3098.1-2000）
355 HV10 
X 
 
金相组织 
Microstructure 
回火索氏体 
Tempered sorbite 
回火索氏体 
Tempered sorbite 
X 
 
17 
芯部硬度 
Core hardness 
320-380HV10 
（10.9 级 GB/T3098.1-2000）
361 HV10 
X 
 


 
上海汽车中心实验室
SAIC Center Lab 
中国·上海·嘉定区安研路201 号 
邮编. 201804 
No. 201 Anyan Road, Jiading District,  
Shanghai, China. 
报告编号： 
Report number 
SCL-S-12-0123M 
委托者：S QE  吴峻 
Requestor 
委托编号：/ 
Request number 
送样日期: 2012.5.25 
Request date  
报告日期：2012.5.31 
Report date 
第 8 页 共 12 页 
 
SMPV-0.2.3-002-QA -F01 
上海汽车
SAIC Motor 
金相组织 
Microstructure 
回火索氏体 
Tempered sorbite 
回火索氏体 
Tempered sorbite 
X 
 
18 
芯部硬度 
Core hardness 
320-380HV10 
（10.9 级 GB/T3098.1-2000）
363 HV10 
X 
 
金相组织 
Microstructure 
回火索氏体 
Tempered sorbite 
回火索氏体 
Tempered sorbite 
X 
 
19 
芯部硬度 
Core hardness 
320-380HV10 
（10.9 级 GB/T3098.1-2000）
364 HV10 
X 
 
金相组织 
Microstructure 
回火索氏体 
Tempered sorbite 
回火索氏体 
Tempered sorbite 
X 
 
20 
芯部硬度 
Core hardness 
320-380HV10 
（10.9 级 GB/T3098.1-2000）
369 HV10 
X 
 
金相组织 
Microstructure 
回火索氏体 
回火索氏体 
Tempered sorbite 
X 
 
21 
芯部硬度 
Core hardness 
320-380HV10 
（10.9 级 GB/T3098.1-2000）
360 HV10 
X 
 
金相组织 
Microstructure 
回火索氏体 
Tempered sorbite 
回火索氏体 
Tempered sorbite 
X 
 
22 
芯部硬度 
Core hardness 
320-380HV10 
（10.9 级 GB/T3098.1-2000）
222 HV10 
 
X 
金相组织 
Microstructure 
回火索氏体 
Tempered sorbite 
铁素体+珠光体
Ferrite & pearlite
（图11） 
 
X 
23 
芯部硬度 
Core hardness 
320-380HV10 
（10.9 级 GB/T3098.1-2000）
310 HV10 
 
X 
金相组织 
Microstructure 
回火索氏体 
Tempered sorbite 
铁素体+回火索氏体
Ferrite & 
tempered sorbite 
（图12） 
 
X 
24 
芯部硬度 
Core hardness 
320-380HV10 
（10.9 级 GB/T3098.1-2000）
350 HV10 
X 
 
金相组织 
Microstructure 
回火索氏体 
Tempered sorbite 
回火索氏体 
Tempered sorbite 
X 
 


 
上海汽车中心实验室
SAIC Center Lab 
中国·上海·嘉定区安研路201 号 
邮编. 201804 
No. 201 Anyan Road, Jiading District,  
Shanghai, China. 
报告编号： 
Report number 
SCL-S-12-0123M 
委托者：S QE  吴峻 
Requestor 
委托编号：/ 
Request number 
送样日期: 2012.5.25 
Request date  
报告日期：2012.5.31 
Report date 
第 9 页 共 12 页 
 
SMPV-0.2.3-002-QA -F01 
上海汽车
SAIC Motor 
25 
芯部硬度 
Core hardness 
320-380HV10 
（10.9 级 GB/T3098.1-2000）
253 HV10 
 
X 
金相组织 
Microstructure 
回火索氏体 
Tempered sorbite 
铁素体+珠光体
Ferrite & pearlite
 
X 
26 
芯部硬度 
Core hardness 
320-380HV10 
（10.9 级 GB/T3098.1-2000）
227 HV10 
 
X 
金相组织 
Microstructure 
回火索氏体 
Tempered sorbite 
铁素体+珠光体
Ferrite & pearlite
 
X 
27 
芯部硬度 
Core hardness 
320-380HV10 
（10.9 级 GB/T3098.1-2000）
350 HV10 
X 
 
金相组织 
Microstructure 
回火索氏体 
Tempered sorbite 
回火索氏体 
Tempered sorbite 
X 
 
28 
芯部硬度 
Core hardness 
320-380HV10 
（10.9 级 GB/T3098.1-2000）
353 HV10 
X 
 
金相组织 
Microstructure 
回火索氏体 
Tempered sorbite 
回火索氏体 
Tempered sorbite 
X 
 
29 
芯部硬度 
Core hardness 
320-380HV10 
（10.9 级 GB/T3098.1-2000）
268 HV10 
 
X 
金相组织 
Microstructure 
回火索氏体 
Tempered sorbite 
铁素体+珠光体
Ferrite & pearlite
 
X 
二 
经涡流分选后合格螺栓Satisfactory bolts (from Eddy current test) 
30 
芯部硬度 
Core hardness 
320-380HV10 
（10.9 级 GB/T3098.1-2000）
359 HV10 
X 
 
金相组织 
Microstructure 
回火索氏体 
Tempered sorbite 
回火索氏体 
Tempered sorbite 
X 
 
31 
芯部硬度 
Core hardness 
320-380HV10 
（10.9 级 GB/T3098.1-2000）
360 HV10 
 
X 
 
金相组织 
Microstructure 
回火索氏体 
Tempered sorbite 
回火索氏体 
Tempered sorbite 
（图13） 
X 
 
32 
芯部硬度 
Core hardness 
320-380HV10 
（10.9 级 GB/T3098.1-2000）
353 HV10 
X 
 


 
上海汽车中心实验室
SAIC Center Lab 
中国·上海·嘉定区安研路201 号 
邮编. 201804 
No. 201 Anyan Road, Jiading District,  
Shanghai, China. 
报告编号： 
Report number 
SCL-S-12-0123M 
委托者：S QE  吴峻 
Requestor 
委托编号：/ 
Request number 
送样日期: 2012.5.25 
Request date  
报告日期：2012.5.31 
Report date 
第 10 页 共 12 页 
 
SMPV-0.2.3-002-QA -F01 
上海汽车
SAIC Motor 
金相组织 
Microstructure 
回火索氏体 
Tempered sorbite 
回火索氏体 
Tempered sorbite 
X 
 
33 
芯部硬度 
Core hardness 
320-380HV10 
（10.9 级 GB/T3098.1-2000）
362 HV10 
X 
 
金相组织 
Microstructure 
回火索氏体 
Tempered sorbite 
回火索氏体 
Tempered sorbite 
X 
 
34 
芯部硬度 
Core hardness 
320-380HV10 
（10.9 级 GB/T3098.1-2000）
362 HV10 
X 
 
金相组织 
Microstructure 
回火索氏体 
Tempered sorbite 
回火索氏体 
Tempered sorbite 
X 
 
35 
芯部硬度 
Core hardness 
320-380HV10 
（10.9 级 GB/T3098.1-2000）
355 HV10 
X 
 
金相组织 
Microstructure 
回火索氏体 
Tempered sorbite 
回火索氏体 
Tempered sorbite 
X 
 
36 
芯部硬度 
Core hardness 
320-380HV10 
（10.9 级 GB/T3098.1-2000）
370 HV10 
X 
 
金相组织 
Microstructure 
回火索氏体 
Tempered sorbite 
回火索氏体 
Tempered sorbite 
X 
 
37 
芯部硬度 
Core hardness 
320-380HV10 
（10.9 级 GB/T3098.1-2000）
357 HV10 
X 
 
金相组织 
Microstructure 
回火索氏体 
Tempered sorbite 
回火索氏体 
Tempered sorbite 
X
