Repository: kujaxr/obsidian-vault

File: 材料工程师/SCL-S-12-0124M NSE 1.5T 变速箱壳体.pdf.md
# SCL-S-12-0124M NSE 1.5T 变速箱壳体.pdf

 
上海汽车中心实验室 
中国·上海·嘉定区安研路201 号 
邮编. 201804 
 
SAIC Central Laboratory 
201 Anhong rd, Anting, Shanghai, China 
报告编号 
Report number 
 
SCL-S-12-0124M 
委托者: 变速箱 陈安红 
Request person, dept： 
委托编号: / 
Request number: 
送样日期: 2012.05.25 
Request date:  
报告日期: 2012.06.01 
Report date：  
第1页共5页 
 
分发: 
Distribution 
变速箱 陈安红 
检验者Author 
邵 百 明 
审核Auditor 
Liz Greasley 
批准Approver 
 
日期Date 
2012.06.01 
日期Date 
2012.06.01 
日期Date 
 
SMPV-0.2.3-002-QA -F01 
上海汽车 
SAIC Motor 
零件号Part number 
10021401 
 零件名称 
Part name 
离合器壳体 
Clutch housing 
图纸日期Drawing date 
/ 
零件生产日期Part production date 
/ 
 供货商 
Supplier 
上海乾通汽车部件有限公司 
车型/项目Car type/project 
NSE 1.5T 
阶段性报告 Interim report                结论性报告 Conclusion report          
 
Ⅰ.任务描述 Task description 
实验室受委托对失效的离合器壳体进行分析，失效零件具体信息如下： 
As requested, QA lab has analyzed the failed clutch housing. The information of the failed part is as following： 
零件信息：Part information 
零件名称 
Part name 
离合器壳体 
Clutch housing 
车制造日期 
Vehicle production date 
2012-2 
VIN 码 
VIN 
/ 
销售日期 
Sale date 
/ 
车辆里程数 
Car mileage 
8700Km（G5+） 
维修站名称 
Sale agent 
/ 
失效模式描述 
Failure circumstance  
离合器壳体开裂。The clutch housing was cracked. 
原材料信息：Raw material information  
原材料及牌号 
Raw material specification 
A380 (ASTM B85) 
原材料厂商 
Raw material producer 
/ 
散件供应商 
Component supplier 
上海乾通汽车部件有限公司 
金属热处理状态 
Metal heat treatment state 
/ 
失效零件见图1：The failed part is shown in figure 1.  
 
Ⅱ. 结论与建议 Conclusions and Suggestions 
 
结论Conclusions： 
（1）离合器壳体是由于过载而断裂的。The clutch housing was broken because of overload. 
（2）材料合格。Material meets the requirement. 
 
建议Suggestions： 
（1）检查实验过程是否有异常情况发生。Check if the experiment process is normal. 
（2）利用CAE 对载荷进行校核。Check the load by CAE. 
 
 


 
上海汽车中心实验室 
中国·上海·嘉定区安研路201 号 
邮编. 201804 
 
SAIC QA Laboratory 
201 Anhong rd, Anting, Shanghai 
报告编号 
Report number 
 
SCL-S-12-0124M 
委托者: 变速箱 陈安红 
Request person, dept： 
委托编号:  /  
Request number: 
送样日期: 2012.05.25 
Request date:  
报告日期: 2012.06.01 
Report date：  
第2页共5页 
 
SMPV-0.2.3-002-QA -F01 
上海汽车 
SAIC Motor 
III. 测试结果与分析 Test Results and Analysis  
（1）失效产品 Failed Parts 
     壳体开裂情况如图1 所示。由图可见： 
 裂纹贯穿了壳体的壁。 
 与轴承配合的圆周面，局部出现了磨损（见图红色圆圈所标识的区域）。表明：轴承在工作中出现了转
动；磨损的区域反映了外界给壳体所施加的载荷方向。 
 
                                  
 
 
图1 失效变速箱壳体 
 
（2）断口分析 Fracture Analysis 
      宏观断口如图2 所示。 
 
 
背面 
内表面 
载荷方向 
载荷方向 
硬度检测点 


 
上海汽车中心实验室 
中国·上海·嘉定区安研路201 号 
邮编. 201804 
 
SAIC QA Laboratory 
201 Anhong rd, Anting, Shanghai 
报告编号 
Report number 
 
SCL-S-12-0124M 
委托者: 变速箱 陈安红 
Request person, dept： 
委托编号:  /  
Request number: 
送样日期: 2012.05.25 
Request date:  
报告日期: 2012.06.01 
Report date：  
第3页共5页 
 
SMPV-0.2.3-002-QA -F01 
上海汽车 
SAIC Motor 
 
                              （a）断口整体形貌  （黄色标识原断口区域） 
 
（b）裂纹起源区  无异常 
图2 宏观断口 
 
      微观形貌如图3 所示；为准解离断口，无疲劳特征；对整个断裂面进行观察，未发现严重的铸造缺陷。
这表明：该断裂是由于材料受到较大的载荷而造成的。 
 
 
 
 
打开断口造成
的新鲜断裂面 
起源于外表面，向
内表面扩展 
微观检测点1 
微观检测点2 


 
上海汽车中心实验室 
中国·上海·嘉定区安研路201 号 
邮编. 201804 
 
SAIC QA Laboratory 
201 Anhong rd, Anting, Shanghai 
报告编号 
Report number 
 
SCL-S-12-0124M 
委托者: 变速箱 陈安红 
Request person, dept： 
委托编号:  /  
Request number: 
送样日期: 2012.05.25 
Request date:  
报告日期: 2012.06.01 
Report date：  
第4页共5页 
 
SMPV-0.2.3-002-QA -F01 
上海汽车 
SAIC Motor 
 
 
（a）检测点1                                   （b）检测点2 
图3 微观断口 准解理断口（解理为主，少量韧窝） 
 
（3）材料检测 Material Test 
      材料检测结果如表1 所示。 
 
表1 材料检测结果 
序号 
No. 
试验项目 
Test item 
额定值 
Requirement 
测试结果 
Test Result 
评价evaluation 
合格 
ok 
不合格 
not ok 
1 
化学成分A380 
（ASTM B85 ） 
 
 
 
 
 
 
Si:7.5-9.5 
8.13 
× 
 
 
 
Fe:≤1.3 
0.904 
× 
 
 
 
Cu:3.00-4.00 
3.621 
× 
 
 
 
Mn: ≤0.50 
0.181 
× 
 
 
 
Mg: ≤0.10 
0.092 
× 
 
 
 
Ni: ≤0.50 
0.062 
× 
 
 
 
Zn: ≤3.00 
2.224 
× 
 
 
 
Sn: ≤0.35 
0.027 
× 
 
2 
硬度 
/ 
HB2.5/62.5:97,98,98 
/ 
 
3 
孔隙率 
/ 
0.36% 
/ 
 
4 
组织 
变质 
变质正常 
× 
 
备注：1）成分测试委托机动车检测中心完成。 
 


 
上海汽车中心实验室 
中国·上海·嘉定区安研路201 号 
邮编. 201804 
 
SAIC QA Laboratory 
201 Anhong rd, Anting, Shanghai 
报告编号 
Report number 
 
SCL-S-12-0124M 
委托者: 变速箱 陈安红 
Request person, dept： 
委托编号:  /  
Request number: 
送样日期: 2012.05.25 
Request date:  
报告日期: 2012.06.01 
Report date：  
第5页共5页 
 
SMPV-0.2.3-002-QA -F01 
上海汽车 
SAIC Motor 
 
图4 孔隙率 0.36%；面积：6.3mm×6.3mm 
 
 
图5 组织 正常 (200X)

File: 材料工程师/SCL-S-12-0125M 遥控钥匙.pdf.md
# SCL-S-12-0125M 遥控钥匙.pdf

 
上海汽车中心实验室
(QA Lab) 
中国·上海·嘉定区安研路201 号 
邮编. 201804 
No. 201 Anyan Road, Jiading District,  
Shanghai, China. 
Post code :200433 
报告编号：Report number 
SCL-S-12-0125M 
委托者Requestor：温华 
送样日期Deliver date：2012.05.28 
报告日期Report date：2012.06.04 
第 1 页 共 4 页 
Page 1 of 4  
 
上海汽车 
SAIC Motor 
零件号 
Part number 
24103234 
零件名称 
Part name 
钥匙总成 
Key assembly 
图纸日期 
Drawing date  
/ 
零件生产日期 
Production date 
/ 
供货商 
Supplier 
昆山显亮 
Kunshan Xianliang 
车型/项目 
Car type/project 
BP31 
 
   阶段性报告  Stage report        结论性报告 Conclusion report           测试报告 Test report 
Ⅰ.任务描述 Task description 
实验室受委托对钥匙总成进行失效原因分析，失效零件具体信息如下： 
As requested, QA lab has analyzed the invalid cause of key assembly, and the information of invalid part is shown as 
following： 
零件信息：Part information 
零件名称 
Part name 
钥匙总成 
Key assembly 
制造日期 
Production date 
/ 
VIN 码 
VIN number 
/ 
销售日期 
Sale date 
/ 
车辆里程数 
Car mileage 
/ 
销售商 
Sale agent 
/ 
失效模式描述 
Invalid situation 
description 
塑料部件断裂 
Plastic part fractured. 
原材料信息：Raw material information 
原材料及牌号 
Raw material 
and trademark 
PA6-GF50 
GV-5H 
原材料厂商 
Raw material producer 
聚成 
散件供应商 
Part supplier 
苏州骏艺 
金属热处理状态 
Metal heat treatment state 
/ 
失效零件见图1：The invalid part is shown in Fig 1.  
Ⅱ. 结论与建议 Conclusions and suggestions 
结论：1. 回扳钥匙时，未按下限位按钮导致。 
      2. 失效件的材料不符合质量要求。 
3. 注塑工艺不佳。 
Conclusions:  1. The spacing button was not push down when move back the key, which led to the failure. 
 
    2. The material performance of failure part didn’t conform to requirements. 
              3. The injection process was bad. 
建议： 1. 责令供应商对材料和工艺问题进行解释和整改。 
Suggestions：1. Let supplier explain to the material and injection process problems and rectify them. 
分发： 
Dispenser 
温华 
检验者： 
Identifier 
狄春峰 
审核： 
Auditor 
 
批准： 
Approver 
 
日期： 
Date 
2012.06.04 
日期： 
Date 
 
日期： 
Date 
 
 


 
上海汽车中心实验室
(QA Lab) 
中国·上海·嘉定区安研路201 号 
邮编. 201804 
No. 201 Anyan Road, Jiading District,  
Shanghai, China. 
Post code :200433 
报告编号：Report number 
SCL-S-12-0125M 
委托者Requestor：温华 
送样日期Deliver date：2012.05.28 
报告日期Report date：2012.06.04 
第 2 页 共 4 页 
Page 2 of 4  
 
上海汽车 
SAIC Motor 
 
图1 失效件 
Fig.1 Failure part 
 
III. 测试结果 Test Results 
序号 
No. 
试验项目 
Test item 
额定值 
Requirement 
试验结果 
Test result 
评价 Evaluation 
第一次 
第二次 
合格 
qualified 
不合格 
unqualified 
I 
失效件 
 
 
1 
红外（GB/T6040-2002） 
Infrared Spectroscopy 
PA6 
PA66* 
 
× 
2 
熔点（GB/T19466.3-2006） 
Melting point (℃) 
220±5 
257 
 
× 
3 
焓值（GB/T19466.3-2006） 
Enthalpy (J/g) 
/ 
27.8 
26.3 
 
 
4 
灰分（GB/T9345.1-2008） 
Ash content (%) 
50±2 
44.5** 
 
× 
II 
新件 
 
 
1 
红外（GB/T6040-2002） 
Infrared Spectroscopy 
PA6 
PA66* 
 
× 
2 
熔点（GB/T19466.3-2006） 
Melting point (℃) 
220±5 
254 
 
× 
3 
焓值（GB/T19466.3-2006） 
Enthalpy (J/g) 
/ 
27.6 
25.7 
 
 
4 
灰分（GB/T9345.1-2008） 
Ash content (%) 
50±2 
48.8 
× 
 
III 
粒料  
 
 


 
上海汽车中心实验室
(QA Lab) 
中国·上海·嘉定区安研路201 号 
邮编. 201804 
No. 201 Anyan Road, Jiading District,  
Shanghai, China. 
Post code :200433 
报告编号：Report number 
SCL-S-12-0125M 
委托者Requestor：温华 
送样日期Deliver date：2012.05.28 
报告日期Report date：2012.06.04 
第 3 页 共 4 页 
Page 3 of 4  
 
上海汽车 
SAIC Motor 
序号 
No. 
试验项目 
Test item 
额定值 
Requirement 
试验结果 
Test result 
评价 Evaluation 
第一次 
第二次 
合格 
qualified 
不合格 
unqualified 
1 
红外（GB/T6040-2002） 
Infrared Spectroscopy 
PA6 
PA66* 
 
× 
2 
熔点（GB/T19466.3-2006） 
Melting point (℃) 
220±5 
258 
 
× 
3 
焓值（GB/T19466.3-2006） 
Enthalpy (J/g) 
/ 
31.2 
26.9 
 
 
4 
灰分（GB/T9345.1-2008） 
Ash content (%) 
50±2 
48.6 
× 
 
*零件材料与要求不符。 
**失效件灰分偏低，说明注塑工艺不佳。 
 
 
Ⅳ. 宏观分析 Macroscopic observation 
 
失效件断口如图2 所示。断口受外力挤压产生形变，导致零件失效。系回扳钥匙时，未按下限
位按钮导致。经过失效模拟，与失效件断口情况一致。 
 
 
图2 失效件断口 
Fig. 2 Fracture of failure part 
 


 
上海汽车中心实验室
(QA Lab) 
中国·上海·嘉定区安研路201 号 
邮编. 201804 
No. 201 Anyan Road, Jiading District,  
Shanghai, China. 
Post code :200433 
报告编号：Report number 
SCL-S-12-0125M 
委托者Requestor：温华 
送样日期Deliver date：2012.05.28 
报告日期Report date：2012.06.04 
第 4 页 共 4 页 
Page 4 of 4  
 
上海汽车 
SAIC Motor 
 
    将失效件冷镶，观察其截面（如图3）。零件内部有大量孔洞，注塑工艺不佳。 
 
图3 失效件截面 
Fig. 3 Section of failure part

File: 材料工程师/SCL-S-12-0126M 顶灯 AP11.pdf.md
# SCL-S-12-0126M 顶灯 AP11.pdf

 
上海汽车中心实验室
(QA Lab) 
中国·上海·嘉定区安研路201 号 
邮编. 201804 
No. 201 Anyan Road, Jiading District,  
Shanghai, China. 
Post code :200433 
报告编号：Report number 
SCL-S-12-0126M 
委托者Requestor：倪香忠 
送样日期Deliver date：2012.05.28 
报告日期Report date：2012.06.08 
第 1 页 共 3 页 
Page 1 of 3  
 
上海汽车 
SAIC Motor 
零件号 
Part number 
50018995 
零件名称 
Part name 
顶灯 
Dome light 
图纸日期 
Drawing date  
/ 
零件生产日期 
Production date 
/ 
供货商 
Supplier 
江苏常诚 
Jiangsu Changcheng 
车型/项目 
Car type/project 
AP11 
 
   阶段性报告  Stage report        结论性报告 Conclusion report           测试报告 Test report 
Ⅰ.任务描述 Task description 
实验室受委托对顶灯进行失效原因分析，失效零件具体信息如下： 
As requested, QA lab has analyzed the invalid cause of dome light, and the information of invalid part is shown as 
following： 
零件信息：Part information 
零件名称 
Part name 
顶灯 
Dome light 
制造日期 
Production date 
/ 
VIN 码 
VIN number 
/ 
销售日期 
Sale date 
/ 
车辆里程数 
Car mileage 
0 km 
销售商 
Sale agent 
/ 
失效模式描述 
Invalid situation 
description 
塑料部件断裂 
Plastic part fractured. 
原材料信息：Raw material information 
原材料及牌号 
Raw material 
and trademark 
POM 
55CM-NC117 
原材料厂商 
Raw material producer 
聚威 
散件供应商 
Part supplier 
浙江新宝 
金属热处理状态 
Metal heat treatment state 
/ 
失效零件见图1：The invalid part is shown in Fig 1.  
Ⅱ. 结论与建议 Conclusions and suggestions 
结论：1. 失效件受外力导致断裂。 
      2. 失效件的材料符合质量要求。 
      3．失效件注塑工艺不佳。 
Conclusions:  1. Foreign force made the failure part fracture. 
 
    2. The material performance of failure part conformed to requirements. 
            3. The injection process of the failure part was bad. 
建议： 1. 改进注塑工艺。 
Suggestions：1. The injection process should be improved. 
分发： 
Dispenser 
倪香忠 
检验者： 
Identifier 
狄春峰 
审核： 
Auditor 
 
批准： 
Approver 
 
日期： 
Date 
2012.06.08 
日期： 
Date 
 
日期： 
Date 
 
 


 
上海汽车中心实验室
(QA Lab) 
中国·上海·嘉定区安研路201 号 
邮编. 201804 
No. 201 Anyan Road, Jiading District,  
Shanghai, China. 
Post code :200433 
报告编号：Report number 
SCL-S-12-0126M 
委托者Requestor：倪香忠 
送样日期Deliver date：2012.05.28 
报告日期Report date：2012.06.08 
第 2 页 共 3 页 
Page 2 of 3  
 
上海汽车 
SAIC Motor 
 
图1 失效件 
Fig.1 Failure part 
 
III. 测试结果 Test Results 
序号 
No. 
试验项目 
Test item 
额定值 
Requirement 
试验结果 
Test result 
评价 Evaluation 
第一次 
第二次 
合格 
qualified 
不合格 
unqualified 
I 
失效件 
 
 
1 
红外（GB/T6040-2002） 
Infrared Spectroscopy 
POM 
POM 
× 
 
2 
熔点（GB/T19466.3-2006） 
Melting point (℃) 
175±5 
177 
× 
 
3 
焓值（GB/T19466.3-2006） 
Enthalpy (J/g) 
/ 
157 
183 
× 
 
II 
新件 
 
 
1 
红外（GB/T6040-2002） 
Infrared Spectroscopy 
POM 
POM 
× 
 
2 
熔点（GB/T19466.3-2006） 
Melting point (℃) 
175±5 
174 
× 
 
3 
焓值（GB/T19466.3-2006） 
Enthalpy (J/g) 
/ 
151 
177 
× 
 
III 
粒料  
 
 
1 
红外（GB/T6040-2002） 
Infrared Spectroscopy 
POM 
POM 
× 
 
2 
熔点（GB/T19466.3-2006） 
Melting point (℃) 
175±5 
168 
 
 
3 
焓值（GB/T19466.3-2006） 
Enthalpy (J/g) 
/ 
164 
168 
× 
 
 


 
上海汽车中心实验室
(QA Lab) 
中国·上海·嘉定区安研路201 号 
邮编. 201804 
No. 201 Anyan Road, Jiading District,  
Shanghai, China. 
Post code :200433 
报告编号：Report number 
SCL-S-12-0126M 
委托者Requestor：倪香忠 
送样日期Deliver date：2012.05.28 
报告日期Report date：2012.06.08 
第 3 页 共 3 页 
Page 3 of 3  
 
上海汽车 
SAIC Motor 
Ⅳ. 宏观分析 Macroscopic observation 
 
    失效件断口如图2 所示。失效件的断口呈脆特征，系受外力超过材料符合导致断裂。 
 
图2 失效件断口 
Fig. 2 Fracture of failure part 
 
    将失效件冷镶，观察其截面（如图3）。失效件内部有明显孔洞，注塑工艺不佳。 
 
图3 失效件截面 
Fig. 3 Section of failure part

File: 材料工程师/SCL-S-12-0127M IP21 卡箍螺栓.pdf.md
# SCL-S-12-0127M IP21 卡箍螺栓.pdf

 
上海汽车中心实验室 
中国·上海·嘉定区安研路201 号 
邮编. 201804 
 
SAIC Central Laboratory 
201 Anhong rd, Anting, Shanghai, China 
报告编号 
Report number 
 
SCL-S-12-0127M 
委托者: SQE 宋长霖 
Request person, dept： 
委托编号: / 
Request number: 
送样日期: 2012.05.30 
Request date:  
报告日期: 2012.06.06 
Report date：  
第1页共3页 
 
分发: 
Distribution 
SQE 宋长霖 
检验者Author 
邵 百 明 
审核Auditor 
Liz Greasley 
批准Approver 
 
日期Date 
2012.06.06 
日期Date 
2012.06.06 
日期Date 
 
SMPV-0.2.3-002-QA -F01 
上海汽车 
SAIC Motor 
零件号Part number 
10027536 
 零件名称 
Part name 
卡箍螺栓 
Hoop bolt 
图纸日期Drawing date 
/ 
零件生产日期Part production date 
/ 
 供货商 
Supplier 
芜湖杰锋汽车动力有限公司 
车型/项目Car type/project 
IP21 
阶段性报告 Interim report                结论性报告 Conclusion report          
 
Ⅰ.任务描述 Task description 
实验室受委托对卡箍螺栓进行分析，失效零件具体信息如下： 
As requested, QA lab has analyzed the hoop bolt. The information of the failed part is as following： 
零件信息：Part information 
零件名称 
Part name 
卡箍螺栓 
Hoop bolt 
车制造日期 
Vehicle production date 
/ 
VIN 码 
VIN 
/ 
销售日期 
Sale date 
/ 
车辆里程数 
Car mileage 
/ 
维修站名称 
Sale agent 
/ 
失效模式描述 
Failure circumstance  
装配中，螺栓断裂。During the assembly, the bolt was broken. 
原材料信息：Raw material information 
原材料及牌号 
Raw material specification 
40Cr 
原材料厂商 
Raw material producer 
/ 
散件供应商 
Component supplier 
宁波保隆 
金属热处理状态 
Metal heat treatment state 
/ 
失效零件见图1：The failed part is shown in figure 1.  
 
Ⅱ. 结论与建议 Conclusions and Suggestions 
 
结论Conclusions： 
（1） 螺栓是由于过载而断裂的。The bolt was broken because of overload. 
（2） 失效螺栓的硬度恰好处于要求的下限，对失效有一定的影响，但不是唯一因素。The hardness of the failed bolt 
is just on the lower limit of the requirement，which has an effect on the failure, but is not the only factor . 
（3） 材料的组织和成分符合要求。The microstructure and chemical composition meet the requirement. 
 
 
建议Suggestions： 
（1）控制热处理，保证螺栓的硬度处于要求的中间。Control the heat treatment and ensure the hardness in the middle 
of the requirement. 
（2）请DRE 给出该螺栓摩擦系数的要求。Please give a friction coefficient requirement about the bolt.  
 


 
上海汽车中心实验室 
中国·上海·嘉定区安研路201 号 
邮编. 201804 
 
SAIC QA Laboratory 
201 Anhong rd, Anting, Shanghai 
报告编号 
Report number 
 
SCL-S-12-0127M 
委托者: SQE 宋长霖 
Request person, dept： 
委托编号:  /  
Request number: 
送样日期: 2012.05.30 
Request date:  
报告日期: 2012.06.06 
Report date：  
第2页共3页 
 
SMPV-0.2.3-002-QA -F01 
上海汽车 
SAIC Motor 
III. 测试结果与分析 Test Results and Analysis  
（1）失效产品 Failed Parts 
     失效螺栓如图1 所示。断裂于螺纹的根部；断裂处发生了明显塑性变形，表明螺栓所承受的轴向应力超过
了材料的抗拉强度。 
 
                   
 
(a) 失效螺栓及断裂位置                              （b）新螺栓外形和装配 
图1 失效螺栓 
 
（2）断口分析 Fracture Analysis 
     宏观断口如图2（a）所示。断裂处截面变小，四周为剪断区。这些特征反映了螺栓在轴向拉应力下破坏的
特征。螺栓在紧固的过程中，承受着轴向拉力。拉力的大小与扭矩和摩擦系数有关。扭矩越大，摩擦系数越小，
产生的轴向拉力越大。鉴于现场仅有两根螺栓出现断裂，因此扭转过大的因素可以排除。 
    上汽对关键的螺栓紧固件有摩擦系数0.15±0.03 的要求；但是目前对于一般的紧固件，没有提出该要求。 
    微观断口如图2（b）所示。整个断裂面为韧窝，未见任何异常。 
 
 
 
（a）宏观断口                                      （b）微观断口 
图2 断口分析 
       
 
 


 
上海汽车中心实验室 
中国·上海·嘉定区安研路201 号 
邮编. 201804 
 
SAIC QA Laboratory 
201 Anhong rd, Anting, Shanghai 
报告编号 
Report number 
 
SCL-S-12-0127M 
委托者: SQE 宋长霖 
Request person, dept： 
委托编号:  /  
Request number: 
送样日期: 2012.05.30 
Request date:  
报告日期: 2012.06.06 
Report date：  
第3页共3页 
 
SMPV-0.2.3-002-QA -F01 
上海汽车 
SAIC Motor 
（3）材料检测 Material Test 
      材料检测结果如表1 所示。失效件的芯部硬度处于要求下限的临界值；同批次装配中未断裂的螺栓，其
芯部硬度符合要求。 
 
表1 材料检测结果 
序号 
No. 
试验项目 
Test item 
额定值 
Requirement 
测试结果 
Test Result 
评价evaluation 
合格 
ok 
不合格 
not ok 
1 
化学成分40Cr 
（GB/T3077-1999 ） 
 
 
 
 
C：0.37-0.44 
0.404 
× 
Si：0.17-0.37 
0.17 
× 
Mn：0.50-0.80 
0.738 
× 
Cr：0.8-1.10 
0.985 
× 
S：≤ 0.035 
0.003 
× 
P：≤ 0.035 
0.012 
× 
2 
芯部硬度 
HRC:32-39 
失效件 
HRC:32.0,32.0,32.1 
× 
HV0.3:326,338,336 
/ 
同批次
未断裂 
HRC:34.4,36.2,36.3 
× 
HV0.3:363,360,358 
/ 
新批次，
正使用 
HRC:35.5,35.0,35.8 
× 
HV0.3:365,365,352 
/ 
3 
表面硬度 
≤390HV0.3; 
不比芯部高出
30HV0.3 
失效件 
HV0.3:317,322,315 
× 
 
 
同批次
未断裂 
HV0.3:342,340,350 
× 
 
 
 
生产使
用的 
HV0.3:374,354,356 
× 
 
4 
组织 
淬火+回火 
回火索氏体 
× 
备  注：1） 该项检测委托上海机动车检测中心完成。 
         
 
 
（a）芯部组织                                （b）表面质量 无脱碳和不可接受的裂纹 
图3 组织

File: 材料工程师/SCL-S-12-0128M 下摆臂转向拉杆.pdf.md
# SCL-S-12-0128M 下摆臂转向拉杆.pdf

 
上海汽车中心实验室
SAIC Center Lab 
中国·上海·嘉定区安研路201 号 
邮编. 201804 
No. 201 Anyan Road, Jiading District,  
Shanghai, China. 
Post code :201804 
报告编号： 
Report number 
SCL-S-12-0128M 
委托者  SQE  冯超   罗增峰
Requestor： 
 委托编号 
Request number： 
送样日期2012.6.4 
Deliver date:  
报告日期2012.6.29 
Report date： 
第 1 页 共 5 页 
 
SMPV-0.2.3-002-QA -F01 
上海汽车
SAIC Motor 
零件号 
Part number 
/ 
 零件名称 
Part name 
摆臂 Arm 
转向拉杆 Tie rod assembly 
图纸日期 
Drawing date  
/ 
零件生产日期 
Production date 
/ 
 供货商 
Supplier 
伦福德 
索密克 
车型/项目 
Car type/project 
IP21 
 
阶段性报告  Stage report        结论性报告 Conclusion report 
Ⅰ.任务描述 Task description 
     实验室受委托下摆臂、转向拉杆进行失效原因分析，失效零件具体信息如下： 
As requested, QA lab has analyzed the failure cause of tie rod & arm, the information of failed part is as following： 
零件信息：Part information 
零件名称 
Part name 
下摆臂 
转向拉杆
制造日期 
Production date 
2009.12.9 
VIN 码 
VIN number 
LSJW26H389S078225 
销售日期 
Sale date 
2010.1.5 
车辆里程数 
Car mileage 
17170 公里 
销售商 
Sale agent 
/ 
失效模式描述 
Failure description
事故故障车，断裂。 
Crack during the accident. 
原材料信息：Raw material information 
原材料及牌号 
Raw material 
/ 
原材料厂商 
Raw material producer 
/ 
散件供应商 
Part supplier 
/ 
金属热处理状态 
Metal heat treatment state
/ 
 
Ⅱ. 结论与建议 Conclusions and suggestions 
 
结论Conclusions： 
1、 两个失效件是由于受到过载冲击导致断裂。 Failure of both parts was through overload. 
2、 裂缝和变形的方向是与车轮碰撞方向相符的。The direction of the fractures and deformation is consistent with 
a wheel strike from the front. 
3、 硬度、金相组织未发现明显异常。No obvious abnormality was found for the hardness and microstructure.  
 
 
 
 
 
 分发： 
Distribution 
SQE  冯超   罗增峰 
检验者： 
Author 
白云岭   
Bai Yunling 
审核： 
Auditor 
 
批准： 
Approver 
 
日期： 
Date 
2012.6.27 
日期： 
Date 
 
日期： 
Date 
 


 
上海汽车中心实验室
SAIC Center Lab 
中国·上海·嘉定区安研路201 号 
邮编. 201804 
No. 201 Anyan Road, Jiading District,  
Shanghai, China. 
Post code :201804 
报告编号： 
Report number 
SCL-S-12-0128M 
委托者  SQE  冯超   罗增峰
Requestor： 
 委托编号 
Request number： 
送样日期2012.6.4 
Deliver date:  
报告日期2012.6.29 
Report date： 
第 2 页 共 5 页 
 
SMPV-0.2.3-002-QA -F01 
上海汽车
SAIC Motor 
III. 测试结果 Test Results  
1、 失效件在整车中的装配位置，见图1；失效件实物形貌，外观无明显缺陷，见图2。 
  
 
2、 宏观观察： 
1） 摆臂断裂处严重变形弯曲，是由于受到异常重载荷所致，见图3。摆臂其他部位未见异常，见图4。 
 
 
  
见图4 
2） 转向拉杆发生了严重的变形，断裂于螺纹位置，见图5； 
 
 
 
 
 
 
图5  
  
 
 
 
 
 
 
 
 
断口附近
的螺纹发
生了撕
裂，且裂
口呈鲜亮
银灰色的
金属光
泽。 
沿左图黄色
虚心取样，进
行观察：无氧
化、无脱碳、
无增碳，且裂
纹两侧的金
属流线是连
续的。 
图6
转向拉杆 
摆臂 


 
上海汽车中心实验室
SAIC Center Lab 
中国·上海·嘉定区安研路201 号 
邮编. 201804 
No. 201 Anyan Road, Jiading District,  
Shanghai, China. 
Post code :201804 
报告编号： 
Report number 
SCL-S-12-0128M 
委托者  SQE  冯超   罗增峰
Requestor： 
 委托编号 
Request number： 
送样日期2012.6.4 
Deliver date:  
报告日期2012.6.29 
Report date： 
第 3 页 共 5 页 
 
SMPV-0.2.3-002-QA -F01 
上海汽车
SAIC Motor 
3、 断口分析 
1）摆臂断口分析，共有两个断口，取典型端口进行分析：整个断口截面均显示为冲击准解理特征，未发现明
显缺陷，且断口的断裂方向与车轮受冲击的方向一致，从事故车辆的实物照片也可以发现车轮收到过强烈的
冲击，见图7。 
 
  
 
 
 
 
图 7 断口微观形貌：准解理 
下
断裂方向 
断裂方向 


 
上海汽车中心实验室
SAIC Center Lab 
中国·上海·嘉定区安研路201 号 
邮编. 201804 
No. 201 Anyan Road, Jiading District,  
Shanghai, China. 
Post code :201804 
报告编号： 
Report number 
SCL-S-12-0128M 
委托者  SQE  冯超   罗增峰
Requestor： 
 委托编号 
Request number： 
送样日期2012.6.4 
Deliver date:  
报告日期2012.6.29 
Report date： 
第 4 页 共 5 页 
 
SMPV-0.2.3-002-QA -F01 
上海汽车
SAIC Motor 
 
3） 转向拉杆断口分析，断口呈冲击韧窝特征，未发现明显缺陷，见图8。 
 
 
 
图 8 断口微观形貌：冲击韧窝 
 
二、材料分析： 
在失效件上取样，进行理化检测，委托者未提供技术要求，故未作评判，仅供参考。但硬度、金相组织未发
现明显异常。 
附表1 
 序
号 
试验项目 
额定值 
试验结果 
评价 
合格 
不合格
1 
摆臂 
 
 
 
 
1.1 
芯部硬度 
/ 
286HV10、297 HV10、294 HV10
/ 
 
1.2 
表面脱碳层深度 
/ 
0.079mm （图7） 
X 
 
1.4 
基体组织 
/ 
铁素体+珠光体 （图8） 
X 
 
2 
转向拉杆 
 
 
 
 
2.1 
硬度 
 
311HV30、313HV30、313HV30 
/ 
 
2.2 
基体组织 
 
回火索氏体 （图9） 
/ 
 


 
上海汽车中心实验室
SAIC Center Lab 
中国·上海·嘉定区安研路201 号 
邮编. 201804 
No. 201 Anyan Road, Jiading District,  
Shanghai, China. 
Post code :201804 
报告编号： 
Report number 
SCL-S-12-0128M 
委托者  SQE  冯超   罗增峰
Requestor： 
 委托编号 
Request number： 
送样日期2012.6.4 
Deliver date:  
报告日期2012.6.29 
Report date： 
第 5 页 共 5 页 
 
SMPV-0.2.3-002-QA -F01 
上海汽车
SAIC Motor 
   
  
 
图7  摆臂表面脱碳层深度： 0.079mm   100X     图8 摆臂芯部金相组织：铁素体+珠光体500X      
 
 
图  转向拉杆金相组织： 回火索氏体  500X

File: 材料工程师/SCL-S-12-0129M IS12 冷却模块 .pdf.md
# SCL-S-12-0129M IS12 冷却模块 .pdf

 
上海汽车中心实验室 
中国·上海·嘉定区安研路201 号 
邮编. 201804 
 
SAIC Central Laboratory 
201 Anhong rd, Anting, Shanghai, China 
报告编号 
Report number 
 
SCL-S-12-0129M 
委托者: SQE 陈新波 
Request person, dept： 
委托编号: / 
Request number: 
送样日期: 2012.05.31 
Request date:  
报告日期: 2012.06.19 
Report date：  
第1页共5页 
 
分发: 
Distribution 
SQE：陈新波，华睿 
检验者Author 
邵 百 明 
审核Auditor 
Liz Greasley 
批准Approver 
 
日期Date 
2012.06.19 
日期Date 
2012.06.19 
日期Date 
 
SMPV-0.2.3-002-QA -F01 
上海汽车 
SAIC Motor 
零件号Part number 
10088815 
 零件名称 
Part name 
冷却散热器总成 
Radiator Assy Cooling 
图纸日期Drawing date 
/ 
零件生产日期Part production date 
/ 
 供货商 
Supplier 
上海德尔福汽车空调有限公司 
车型/项目Car type/project 
IS12 
阶段性报告 Interim report                结论性报告 Conclusion report          
 
Ⅰ.任务描述 Task description 
实验室受委托对冷却模块进行失效原因分析，失效零件具体信息如下： 
As requested, QA lab has analyzed the failure of radiator assy. cooling. The information of the failed part is as 
following： 
零件信息：Part information 
零件名称 
Part name 
冷却散热器总成 
Radiator Assy Cooling 
车制造日期 
Vehicle production date 
/ 
VIN 码 
VIN 
/ 
销售日期 
Sale date 
/ 
车辆里程数 
Car mileage 
55996Km 
维修站名称 
Sale agent 
/ 
失效模式描述 
Failure circumstance  
侧板断裂，冷却管开裂。The frame was broken and the cooling tube was cracked. 
原材料信息：Raw material information 
原材料及牌号 
Raw material specification 
3003+0.5%Cu 
原材料厂商 
Raw material producer 
/ 
散件供应商 
Component supplier 
/ 
金属热处理状态 
Metal heat treatment state 
/ 
失效零件见图1：The failed part is shown in figure 1.  
 
Ⅱ. 结论与建议 Conclusions and Suggestions 
 
结论Conclusions： 
（1）侧板疲劳断裂后，导致冷却管开裂和泄露。The frame was broken because of fatigue, which led to the cooling 
tube fracture and leaking. 
（2）侧板断裂是由于两种因素（漏焊和差的材料）综合作用的结果。The frame failure is because of the integrated 
effect of two factors: no welding and bad material. 
（3）侧板所用材料为1 系列的变形铝，不是要求的3003+0.5%Cu，性能较低。The material of the frame is 1 series 
wrought aluminum, not the required 3003+0.5%Cu and so the strength is lower. 
 
建议Suggestions： 
（1）追溯出现混料的产品。Track the products with wrong material 
（2）让供应商查找漏焊的原因，并进行改善。Supplier must find the reason for the missing welding and rectify.  
 
 


 
上海汽车中心实验室 
中国·上海·嘉定区安研路201 号 
邮编. 201804 
 
SAIC QA Laboratory 
201 Anhong rd, Anting, Shanghai 
报告编号 
Report number 
 
SCL-S-12-0129M 
委托者: SQE 陈新波 
Request person, dept： 
委托编号:  /  
Request number: 
送样日期: 2012.05.31 
Request date:  
报告日期: 2012.06.19 
Report date：  
第2页共5页 
 
SMPV-0.2.3-002-QA -F01 
上海汽车 
SAIC Motor 
III. 测试结果与分析 Test Results and Analysis  
（1）失效产品 Failed Parts 
     收到的失效件如图1 所示。外观检测可以发现：侧板在折弯处断裂；第一根冷却管在焊指处出现裂纹。 
 
 
 
图1 失效情况 
开裂处的焊缝正常，未见缺陷，见图2。 
    
 
（a）未穿透端                              （b）穿透端 
图2 开裂处的焊缝  
靠近侧板的一侧
焊缝出现裂纹 
焊指处出现裂纹；未
穿透 
焊指处出现裂纹；已
穿透 
 
 
已穿透 
未穿透 


 
上海汽车中心实验室 
中国·上海·嘉定区安研路201 号 
邮编. 201804 
 
SAIC QA Laboratory 
201 Anhong rd, Anting, Shanghai 
报告编号 
Report number 
 
SCL-S-12-0129M 
委托者: SQE 陈新波 
Request person, dept： 
委托编号:  /  
Request number: 
送样日期: 2012.05.31 
Request date:  
报告日期: 2012.06.19 
Report date：  
第3页共5页 
 
SMPV-0.2.3-002-QA -F01 
上海汽车 
SAIC Motor 
对于开裂冷却管傍边的冷却管进行检查，未发现裂纹的存在。不难判断：冷却管的开裂是由于侧板的
断裂所致。侧板断裂后，增加了冷却管的弯曲载荷，从而导致靠近侧板一侧的焊缝指处出现裂纹，因此侧
板断裂是问题的关键。 
检查开裂端，可以发现：开裂附近漏焊，见图3。漏焊后，会导致开裂处的应力增加，引起疲劳开裂。 
 
 
（a）失效件 缺焊缝 
 
（b）对称的另一边  有焊缝 
图3 焊接对比 
 
 
 
 
 
 
 
 
切割 
无焊缝 
断口 
对称侧开裂处 


 
上海汽车中心实验室 
中国·上海·嘉定区安研路201 号 
邮编. 201804 
 
SAIC QA Laboratory 
201 Anhong rd, Anting, Shanghai 
报告编号 
Report number 
 
SCL-S-12-0129M 
委托者: SQE 陈新波 
Request person, dept： 
委托编号:  /  
Request number: 
送样日期: 2012.05.31 
Request date:  
报告日期: 2012.06.19 
Report date：  
第4页共5页 
 
SMPV-0.2.3-002-QA -F01 
上海汽车 
SAIC Motor 
（2）断口分析Fracture Analysis 
     侧板的宏观断口如图4 所示。裂纹源起源于外侧，向内侧扩展。 
 
 
 
图4 宏观断口 （所圈区域为瞬断区） 
 
   微观断口形貌如图5 所示，为典型的疲劳断口；瞬断区比较小，表明其所受到的载荷不大。从断口检
测来看，该疲劳断裂是多源的。 
 
图5 微观断口 （箭头显示裂纹扩展方向） 
 
 
（3）材料检测 Material Test 
     材料检测结果如表1 所示。可以看出： 
 从成分来看，侧板材料无合金元素，为1 系列的变形铝； 
 从硬度来看，失效侧板的硬度较低，相当于变形铝退火态下的硬度。退火态的3003 和1 系列
外侧 
内侧 


 
上海汽车中心实验室 
中国·上海·嘉定区安研路201 号 
邮编. 201804 
 
SAIC QA Laboratory 
201 Anhong rd, Anting, Shanghai 
报告编号 
Report number 
 
SCL-S-12-0129M 
委托者: SQE 陈新波 
Request person, dept： 
委托编号:  /  
Request number: 
送样日期: 2012.05.31 
Request date:  
报告日期: 2012.06.19 
Report date：  
第5页共5页 
 
SMPV-0.2.3-002-QA -F01 
上海汽车 
SAIC Motor 
的铝合金性能相当；但相对于3003 铝合金，添加了0.5%的Cu，钎焊冷却后，可以获得比3003
更高的屈服强度和抗拉强度。 
 变形铝合金难以腐蚀，从组织上，不容易鉴别材料的不同。 
 
表1 材料检测结果 
序号 
No. 
试验项目 
Test item 
额定值 
Requirement 
测试结果 
Test Result 
评价evaluation 
合格 
ok 
不合格 
not ok 
1 
侧板成分
1 
3003+0.5%Cu 
供应商 
质检报告 
 
 
 
Si:≤0.6 
0.04 
× 
Fe: ≤0.7 
0.28 
× 
Cu: 0.7-0.3 
0.01 
× 
Mn:1.5-1.0 
0.001 
× 
Zn: ≤0.10 
0.01 
× 
2 
侧板硬度 
/ 
HV1:32,31,31 
HV0.2:30,30,31 
/ 
 
3 
侧板机械性能 
Rm:140-185 
Rp0.2:≥125 
/ 
/ 
 
4 
      侧板组织 
/ 
α 相为主+合金相，见图6（a） 
/ 
5 
冷却管硬度
（3003+1.5%Zn） 
/ 
HV0.2:44,45,42 
/ 
 
6 
冷却管组织 
/ 
α 相为主+合金相，见图6（b） 
/ 
      备  注：1） 该项检测委托上海机动车检测中心完成；报告编号为：CW1210466H000. 
               
 
 
（a）侧板组织                                   （b）冷却管组织 
图6 组织

File: 材料工程师/SCL-S-12-0130M IS12  燃油泵液位传感器总成.pdf.md
# SCL-S-12-0130M IS12  燃油泵液位传感器总成.pdf

 
上海汽车中心实验室 
中国·上海·嘉定区安研路201 号 
邮编. 201804 
 
SAIC Central Laboratory 
201 Anhong rd, Anting, Shanghai, China 
报告编号 
Report number 
 
SCL-S-12-0130M 
委托者:质量分析科 张少波 
Request person, dept： 
委托编号: / 
Request number: 
送样日期: 2012.06.01 
Request date:  
报告日期: 2012.06.18 
Report date：  
第1页共6页 
 
分发: 
Distribution 
质量分析科：张少波；DRE：郭栋杰 
检验者Author 
邵 百 明 
审核Auditor 
Liz Greasley 
批准Approver 
 
日期Date 
2012.06.18 
日期Date 
2012.06.18 
日期Date 
 
SMPV-0.2.3-002-QA -F01 
上海汽车 
SAIC Motor 
零件号Part number 
K22310CD100 
 零件名称 
Part name 
燃油泵液位传感器总成 
Fuel Sensor assy. 
图纸日期Drawing date 
/ 
零件生产日期Part production date 
/ 
 供货商 
Supplier 
沈阳玄潭 
车型/项目Car type/project 
IS12 
阶段性报告 Interim report                结论性报告 Conclusion report          
 
Ⅰ.任务描述 Task description 
实验室受委托对燃油泵液位传感器总成进行分析，失效零件具体信息如下： 
As requested, QA lab has analyzed the fuel sensor assy. The information of the failed part is as following： 
零件信息：Part information 
零件名称 
Part name 
燃油泵液位传感器总成 
Fuel Sensor assy. 
车制造日期 
Vehicle production date 
/ 
VIN 码 
VIN 
/ 
销售日期 
Sale date 
/ 
车辆里程数 
Car mileage 
12275Km 
维修站名称 
Sale agent 
/ 
失效模式描述 
Failure circumstance  
液位传感器不准。the fuel sensor is not accurate. 
原材料信息：Raw material information 
原材料及牌号 
Raw material specification 
银钯合金/铜镍合金 
原材料厂商 
Raw material producer 
/ 
散件供应商 
Component supplier 
/ 
金属热处理状态 
Metal heat treatment state 
/ 
失效零件见图1：The failed part is shown in figure 1.  
 
Ⅱ. 结论与建议 Conclusions and Suggestions 
 
结论Conclusions： 
（1）来自于汽油中的含碳异物附着在导带上，对触头与导带的接触产生影响，导致传感器不准。The material 
including C element from the gas is attached to the electric  strap, influences the contact and makes the fuel sensor is not 
accurate.   
 
建议Suggestions： 
（1）请DRE 与其它车型传感器的技术参数进行对比，关注电流和电压的差异；Please DRE compare to the other fuel 
sensors and pay attention to the current and voltage. 
（2）请SQE 让供应商提供导带和触头材料明确的技术要求和第三方检验证书。Please SQE let the supplier give out 
the clear material specification and the test result about the electric  strap and touch from the third party. 
 
 
 
 


 
上海汽车中心实验室 
中国·上海·嘉定区安研路201 号 
邮编. 201804 
 
SAIC QA Laboratory 
201 Anhong rd, Anting, Shanghai 
报告编号 
Report number 
 
SCL-S-12-0130M 
委托者: 质量分析科 张少波 
Request person, dept： 
委托编号:  /  
Request number: 
送样日期: 2012.06.01 
Request date:  
报告日期: 2012.06.18 
Report date：  
第2页共6页 
 
SMPV-0.2.3-002-QA -F01 
上海汽车 
SAIC Motor 
III. 测试结果与分析 Test Results and Analysis  
（1）失效产品 Failed Parts 
      失效产品如图1 所示。由图可见，导带上有黑色的异物；两端比中间积聚得多。 
 
 
 
 
图1 燃油泵液位传感器 
 
      异物会影响触头与导带的接触，从而导致传感器不准。工程部去除导带的表面异物之后，传感器恢复正常
工作。 
 
（2）材料分析Material Test 
    采用EDS 对导带，触头以及异物进行了测试。 
    导带的EDS 测量结果如图2 所示。EDS 能检测出物质含有的元素种类，但所测各元素的含量数值可信度低，
不能精确地说明实际元素的含量，只表示哪些元素比较多。 
 


 
上海汽车中心实验室 
中国·上海·嘉定区安研路201 号 
邮编. 201804 
 
SAIC QA Laboratory 
201 Anhong rd, Anting, Shanghai 
报告编号 
Report number 
 
SCL-S-12-0130M 
委托者: 质量分析科 张少波 
Request person, dept： 
委托编号:  /  
Request number: 
送样日期: 2012.06.01 
Request date:  
报告日期: 2012.06.18 
Report date：  
第3页共6页 
 
SMPV-0.2.3-002-QA -F01 
上海汽车 
SAIC Motor 
1
2
3
4
5
keV
0
2
4
6
8
10
12
14
16
 cps/eV
 Ag 
 Ag 
 O 
 C 
 Si 
 Cu 
 Tc 
Tc 
 Br 
 Zn 
 U 
 Na 
 Pd 
 Pd 
 Cd 
 Cd 
 S 
 Mg 
 
El AN  Series  unn. C norm. C Atom. C  Error 
               [wt.%]  [wt.%]  [at.%] [wt.%] 
-------------------------------------------- 
Ag 47 L-series  35.34   47.53   19.71    1.2 
O  8  K-series  12.08   16.24   45.43    1.7 
Tc 43 L-series   7.97   10.71    4.89    0.3 
Pd 46 L-series   6.05    8.14    3.42    0.2 
C  6  K-series   3.55    4.78   17.80    0.6 
Br 35 L-series   3.08    4.14    2.32    0.2 
Cu 29 K-series   1.89    2.54    1.79    0.2 
Cd 48 L-series   1.85    2.49    0.99    0.1 
Zn 30 L-series   1.46    1.97    1.34    0.1 
Si 14 K-series   0.95    1.27    2.03    0.1 
S  16 K-series   0.14    0.19    0.27    0.0 
-------------------------------------------- 
        Total:  74.36  100.00  100.00 
 
图2 导带EDS 测量结果 
 
如果要判定导带的材料是否合格，首先必须要有明确的技术要求（目前供应商所提供的要求还不是很明确）；
其次，对导带的原材料进行检验。 
 
   触头的EDS 检测结果如图3 所示。 
 
 
说明: 
依据测量结果可以看出，导带除了银（Ag）
和钯（Pd）之外，还有许多其它的元素。一
些元素还未识别出来。其中银是主要元素。 
 
供应商所提供的导带材料技术要求为：Ag: 
5-10%；Pd: ＜2%，还含有其它的物质。该
百分含量的基准包含了陶瓷板，不是准确的
导带材料中Ag 和Pa 的百分含量。 
 
除了Ag 和Pa 之外，还发现有其它元素。由
于供应商未提供明确的技术要求，因此还无
法判断这些元素的存在是否正常。 
 


 
上海汽车中心实验室 
中国·上海·嘉定区安研路201 号 
邮编. 201804 
 
SAIC QA Laboratory 
201 Anhong rd, Anting, Shanghai 
报告编号 
Report number 
 
SCL-S-12-0130M 
委托者: 质量分析科 张少波 
Request person, dept： 
委托编号:  /  
Request number: 
送样日期: 2012.06.01 
Request date:  
报告日期: 2012.06.18 
Report date：  
第4页共6页 
 
SMPV-0.2.3-002-QA -F01 
上海汽车 
SAIC Motor 
1
2
3
4
5
6
7
8
9
keV
0
2
4
6
8
10
12
14
16
18
20
22
24  cps/eV
 Cu 
 Cu 
 C 
 Al 
 Ag 
 Ag 
 O 
 Ni 
 Ni 
 Zn 
 Zn 
 S 
 S 
 
El AN  Series  unn. C norm. C Atom. C  Error 
               [wt.%]  [wt.%]  [at.%] [wt.%] 
-------------------------------------------- 
Cu 29 L-series  62.63   47.02   29.63    7.2 
Zn 30 L-series  29.08   21.83   13.37    1.8 
Ni 28 L-series  18.16   13.63    9.30    2.3 
C  6  K-series  14.68   11.02   36.75    2.2 
Al 13 K-series   4.35    3.26    4.84    0.2 
O  8  K-series   2.94    2.21    5.53    0.5 
Ag 47 L-series   1.05    0.79    0.29    0.1 
S  16 K-series   0.30    0.23    0.29    0.0 
-------------------------------------------- 
        Total: 133.19  100.00  100.00 
 
图3 触头EDS 结果 
 
 
 
 
 
  
 
 
 
 
 
 
 
 
说明： 
触头的材料要求为： 
范
围 
元素 
Cu Zn 
Ni 
Mn 
Fe 
Pb 
MIN 54 
  15.5 
0 
  
  
MAX 58 Re. 19.5 0.5 0.25 0.03 
 
EDS 测量结果中Cu，Zn，Ni 的含量比较多，
与要求中各元素含量多少的趋势相一致。 
 
其中含有一定的C，这可能与异物的附着有关。 
 


 
上海汽车中心实验室 
中国·上海·嘉定区安研路201 号 
邮编. 201804 
 
SAIC QA Laboratory 
201 Anhong rd, Anting, Shanghai 
报告编号 
Report number 
 
SCL-S-12-0130M 
委托者: 质量分析科 张少波 
Request person, dept： 
委托编号:  /  
Request number: 
送样日期: 2012.06.01 
Request date:  
报告日期: 2012.06.18 
Report date：  
第5页共6页 
 
SMPV-0.2.3-002-QA -F01 
上海汽车 
SAIC Motor 
    异物的EDS 检测结果如图4 和图5 所示。 
 
0.0
0.5
1.0
1.5
2.0
2.5
3.0
3.5
4.0
4.5
keV
0
1
2
3
4
5
 cps/eV
 O 
 C 
 Si 
 S 
 Al 
 Cu 
 Fe 
 Mg 
 Pa 
 Ag 
 Ag 
 
 
El AN  Series  unn. C norm. C Atom. C  Error 
               [wt.%]  [wt.%]  [at.%] [wt.%] 
-------------------------------------------- 
Ag 47 L-series  16.65   37.48    8.72    1.1 
C  6  K-series  11.29   25.43   53.12    1.3 
O  8  K-series   7.60   17.10   26.82    1.0 
Cu 29 L-series   5.10   11.47    4.53    0.7 
Al 13 K-series   1.75    3.94    3.67    0.1 
Si 14 K-series   0.90    2.03    1.82    0.1 
S  16 K-series   0.68    1.54    1.21    0.1 
Pa 91 M-series   0.44    1.00    0.11    0.1 
Mg 12 K-series   0.00    0.00    0.00    0.0 
Fe 26 L-series   0.00    0.00    0.00    0.0 
-------------------------------------------- 
        Total:  44.42  100.00  100.00 
图4 异物的EDS 结果 
 
  采用线扫描（见图5）可以进一步证明，异物中含有C 元素。 
 
 
 
 
 
 
说明： 
对比图2 可以发现：C 元素有明显的增多，是
来自于异物。 
导带和陶瓷板不含有碳元素；含碳的异物只
可能来自于汽油。 
 


 
上海汽车中心实验室 
中国·上海·嘉定区安研路201 号 
邮编. 201804 
 
SAIC QA Laboratory 
201 Anhong rd, Anting, Shanghai 
报告编号 
Report number 
 
SCL-S-12-0130M 
委托者: 质量分析科 张少波 
Request person, dept： 
委托编号:  /  
Request number: 
送样日期: 2012.06.01 
Request date:  
报告日期: 2012.06.18 
Report date：  
第6页共6页 
 
SMPV-0.2.3-002-QA -F01 
上海汽车 
SAIC Motor 
 
（a）导带   
 
（b）触头 
图5 异物线扫描 
 
    
 
 
C 元素 
Ag 元素 
Al 元素 
O 元素 
Zn 元素 
Cu 元素 
Ni 元素 
C 元素

File: 材料工程师/SCL-S-12-0131M Eng bkt失效分析报告.pdf.md
# SCL-S-12-0131M Eng bkt失效分析报告.pdf

 
上海汽车中心实验室 
中国·上海·嘉定区安研路201 号 
邮编. 201804 
 
SAIC Central Laboratory 
201 Anhong rd, Anting, Shanghai, China 
报告编号 
Report number 
 
SCL-S-12-0131M 
委托者: 黎龙安 
Request person, dept： 
委托编号: / 
Request number: 
送样日期: 2012.06.04 
Request date:  
报告日期: 2012.06.05 
Report date：  
第1 页共8 页 
 
分发: 
Distribution 
黎龙安 
检验者Author 
Liz Greasley 
审核Auditor 
 
批准Approver 
 
日期Date 
2012.06.06 
日期Date 
 
日期Date 
 
SMPV-0.2.3-002-QA -F01 
 
上海汽车 
SAIC Motor 
零件号Part number 
22744337 
 零件名称 
Part name 
发动机悬置 Engine mount 
图纸日期Drawing date 
/ 
零件生产日期Part production date 
2012.04.08 
 供货商 
Supplier 
康迪泰克（中国）橡塑技术有限公司 
Contitech (China) 
车型/项目Car type/project 
BP31 
阶段性报告 Interim report                结论性报告 Conclusion report          
 
Ⅰ.任务描述 Task description 
实验室受委托对发动机悬置进行失效原因分析，失效零件具体信息如下： 
As requested, QA lab has analyzed the failure of Engine  mounting bracket. The background information of the failed part is 
as following： 
零件信息：Part information 
零件名称 
Part name 
发动机悬置 Engine mount 
装配日期 
Assembly date 
2012.06.04 
VIN 码 
VIN 
/ 
销售日期 
Sale date 
/ 
车辆里程数 
Car mileage 
0 
维修站名称 
Sale agent 
/ 
失效模式描述 
Failure circumstance  
现在临港现场发现BP31 发动机悬置在紧固螺栓的同时发生了断裂的情况。 Engine mount 
was broken on assembly. 
原材料信息：Raw material information 
原材料及牌号 
Raw material specification 
AlSi9Cu3  
原材料厂商 
Raw material producer 
/ 
散件供应商 
Component supplier 
谭云江 
金属热处理状态 
Metal heat treatment state 
/ 
失效零件见图1：The failed part is shown in figure 1.  
 
Ⅱ. 结论与建议 Conclusions and Suggestions 
结论Conclusions:  
1. 支架由于超载过载失效，装配过程或尺寸不正常。 The bracket has failed through overload, the assembly process 
or dimensions are not normal. 
2. 材料无明显的缺陷，材料的金相组织和硬度是典型的。No obvious defects were found, and the material 
microstructure and hardness are typical. 
 
建议Suggestions:  
1. 检查支架和安装位置的尺寸。Check the dimensions of the bracket and mounting locations 
2. 确保检查装配过程规范。Confirm the assembly procedure is correct 
 
 
 
 
 


 
上海汽车中心实验室 
中国·上海·嘉定区安研路201 号 
邮编. 201804 
 
SAIC QA Laboratory 
201 Anhong rd, Anting, Shanghai 
报告编号 
Report number 
 
SCL-S-12-0131M 
委托者: 黎龙安 
Request person, dept： 
委托编号: / 
Request number: 
送样日期: 2012.06.04  
Request date:  
报告日期: 2012.06.05 
Report date：  
第2 页共8 页 
 
SMPV-0.2.3-002-QA -F01 
 
上海汽车 
SAIC Motor 
III. 调查结果 Investigation Results  
发动机支架失效件图1a 所示，图纸没有委托。安装臂断裂面积超过横截面的60%（图1b）。臂的安装螺栓
正常紧固，但是螺栓与孔的轴不一致（图1c）。 
The Engine mount bracket was submitted as in figure 1a.  No drawing was supplied.  The mounting arm had 
cracked through approximately 60% of it’s cross section (figure 1b).  The underhead bearing area of the arm 
showed that a bolt had been tightened here, although this was slightly off-centre (figure 1c).   
 
 
 
 
 
 
  
 
b 
a 
c 
安装点1 
MP1 
安装点2 
MP2 
图1 发动机支架断裂位置和三个安装点示意图 
Figure 1  Engine mounting bracket, also showing three 
mounting points  
 
安装点3 
MP3 


 
上海汽车中心实验室 
中国·上海·嘉定区安研路201 号 
邮编. 201804 
 
SAIC QA Laboratory 
201 Anhong rd, Anting, Shanghai 
报告编号 
Report number 
 
SCL-S-12-0131M 
委托者: 黎龙安 
Request person, dept： 
委托编号: / 
Request number: 
送样日期: 2012.06.04  
Request date:  
报告日期: 2012.06.05 
Report date：  
第3 页共8 页 
 
SMPV-0.2.3-002-QA -F01 
 
上海汽车 
SAIC Motor 
从图2a 可以看出，另外两个安装点1 和2 在螺栓无紧固时的状态（见图2a）。从图2c 和2d 可以看出，压痕清晰
显示螺栓孔的内表面受到挤压，无法自行调位，两个安装点是偏离安装位置的。以上表明，安装点2 和3 两个固
定点之间存在拉应力。 
The other two mounting points also showed clear traces from bolt tightening.  The bolts clamp two angled parts of the 
bracket together (see figure 2a), without clamping, the two parts are misaligned.  Clear indentations show that the bolt 
clashed with the hole inner surface, the parts cannot self-align.  A tensile force was created between mounting points 2 
& 3.  
 
  
 
  
 
     
a 
b 
c 
d 
图2 安装点2   
a) 支架角度的设计 b) 螺栓头痕迹，可以看出两件支架不同轴情况 c) 
螺栓螺纹有严重的痕迹 d) 螺栓杆的痕迹 e)两点之间存在拉应力 
 
Figure 2  Mounting point 2 
a) Angled bracket design b) Witness mark from bolt head, also the 
misalignment between the two holes is visible c) Heavy damage from 
thread d) Wear mark from bolt shaft  e) Tensile force between mounting 
points. 


 
上海汽车中心实验室 
中国·上海·嘉定区安研路201 号 
邮编. 201804 
 
SAIC QA Laboratory 
201 Anhong rd, Anting, Shanghai 
报告编号 
Report number 
 
SCL-S-12-0131M 
委托者: 黎龙安 
Request person, dept： 
委托编号: / 
Request number: 
送样日期: 2012.06.04  
Request date:  
报告日期: 2012.06.05 
Report date：  
第4 页共8 页 
 
SMPV-0.2.3-002-QA -F01 
 
上海汽车 
SAIC Motor 
断口分析Fracture Analysis 
 
断裂的外表面进行了检查，没有发现损伤或表面缺陷（图3）。使用光学和电子显微镜检查断裂表面，图4 显示，
断口呈现过载断裂的特称，裂纹起源于臂的下边缘。图5 断裂源附近的SEM 图像显示为穿晶断裂，没有明显的
缺陷。 
The outer surface of the fracture was examined and no damage or surface defects were found (figure 3).  The fracture 
was opened and the surfaces examined using light and electron microscope.  Figure 4 shows the fracture surface, which 
is characteristic of overload fracture, with origin at the lower edge of the arm.  Figure 5 shows SEM images near the 
origin, showing cleavage fracture with no obvious defects. 
 
 
图3 断裂源区表面    Figure 3  Fracture origin area  
 
 
图4 断口面表现为过载断裂，黄色箭头表示裂纹的扩展方向 
Figure 4  Fracture surface showing characteristic overload (fast) fracture in direction shown by yellow arrow 


 
上海汽车中心实验室 
中国·上海·嘉定区安研路201 号 
邮编. 201804 
 
SAIC QA Laboratory 
201 Anhong rd, Anting, Shanghai 
报告编号 
Report number 
 
SCL-S-12-0131M 
委托者: 黎龙安 
Request person, dept： 
委托编号: / 
Request number: 
送样日期: 2012.06.04  
Request date:  
报告日期: 2012.06.05 
Report date：  
第5 页共8 页 
 
SMPV-0.2.3-002-QA -F01 
 
上海汽车 
SAIC Motor 
 
 
污物 （断裂后） 
Dirt (after fracture) 
图5  Figure 5 
 
a) 源区断口面 
Fracture surface at origin 
 
b) 高倍，表穿晶的特征 
Detail showing cleavage 
fracture 
a 
b 


 
上海汽车中心实验室 
中国·上海·嘉定区安研路201 号 
邮编. 201804 
 
SAIC QA Laboratory 
201 Anhong rd, Anting, Shanghai 
报告编号 
Report number 
 
SCL-S-12-0131M 
委托者: 黎龙安 
Request person, dept： 
委托编号: / 
Request number: 
送样日期: 2012.06.04  
Request date:  
报告日期: 2012.06.05 
Report date：  
第6 页共8 页 
 
SMPV-0.2.3-002-QA -F01 
 
上海汽车 
SAIC Motor 
 
 
 
图6  Figure 6 
 
a)  断口源面 
Overview initial fracture area  
 
b)  断口表面的最大孔 （0.5 
mm）(合格) 
Detail showing largest pore, 
0.5mm (OK) 
~0.5mm 
a 
b 


 
上海汽车中心实验室 
中国·上海·嘉定区安研路201 号 
邮编. 201804 
 
SAIC QA Laboratory 
201 Anhong rd, Anting, Shanghai 
报告编号 
Report number 
 
SCL-S-12-0131M 
委托者: 黎龙安 
Request person, dept： 
委托编号: / 
Request number: 
送样日期: 2012.06.04  
Request date:  
报告日期: 2012.06.05 
Report date：  
第7 页共8 页 
 
SMPV-0.2.3-002-QA -F01 
 
上海汽车 
SAIC Motor 
材料分析Material Analysis 
 
由于时间的限制，没有对零件做材料所有方面的分析。 此外，因为没有图纸，不知道材料方面的所有要求。合
金材料为AlSi9Cu3，但供应商提供的化学成分与EN1706 有点区别（图9）。 所以EN1706 的硬度值是唯一的一
个参考值。样品的孔隙率符合要求，不是导致失效的一个因素。 
Not all material analysis was carried out due to time restraints.  Also, since no drawing was submitted, not all material 
requirements are known.  The alloy is given as AlSi9Cu3, however the chemical composition provided by the supplier 
is slightly different to that given in EN1706 (figure 9), so the hardness value from EN1706 is only a guideline.  The 
general amount of porosity in the sample was small, and was not a contributing factor to the failure. 
 
序号 
No. 
试验项目 
Test item 
额定值 
Requirement 
试验结果 
Test result 
评价 Evaluation 
合格 
OK 
不合格 
Not OK 
1.1 
硬度Hardness 
(>80 HB EN1706) 
96, 105, 105 
HB2.5/187.5 
/ 
/ 
1.2 
化学成分Chemical 
Composition 
AlSi9Cu3 
不需要分析 Not 
necessary to measure  
/ 
/ 
1.3 
金相组织Microstructure 
/ 
树枝状铝，共晶和硅
晶体Dendritic 
aluminium, eutectic 
& primary Si crystals 
（见图9） 
/ 
/ 
1.4 
孔隙 Porosity 
表层至2mm 深处，气孔最大允许
Ø0.5mm 相关10mm2 范围内，总
的气孔率不能超过5% 
0.2mm （图7） 
X 
 
产品内部，气孔最大允许
Ø1.5mm，相关10 mm2 范围内,总
的气孔率不能超过10% 
0.5mm (在断口表面，
图6) 
X 
 
 
   
 
图7  断裂源附近的金相组织，表层至2mm 深处，最大气孔 （~0.2mm） 
Figure 7  Microstructure near to fracture surface, showing largest pore within 2mm of surface (~0.2mm) 
 


 
上海汽车中心实验室 
中国·上海·嘉定区安研路201 号 
邮编. 201804 
 
SAIC QA Laboratory 
201 Anhong rd, Anting, Shanghai 
报告编号 
Report number 
 
SCL-S-12-0131M 
委托者: 黎龙安 
Request person, dept： 
委托编号: / 
Request number: 
送样日期: 2012.06.04  
Request date:  
报告日期: 2012.06.05 
Report date：  
第8 页共8 页 
 
SMPV-0.2.3-002-QA -F01 
 
上海汽车 
SAIC Motor 
 
图8 金相组织：树枝状铝，共晶，和硅晶体 
Figure 8  Microstructure is fine Aluminum dendrites, Al-Si Eutectic phase & primary Si crystals 
 
 
 
 
图9  a)化学成分（康迪泰克）b) 化学成分EN1706 
Figure 9  a) Chemical composition – Contitech  b) Chemical composition EN1706 
a 
b
