Repository: kujaxr/obsidian-vault

File: 材料工程师/SCL-S-12-0133M 稳定杆连接杆.pdf.md
# SCL-S-12-0133M 稳定杆连接杆.pdf

 
上海汽车中心实验室
SAIC Center Lab 
中国·上海·嘉定区安研路201 号 
邮编. 201804 
No. 201 Anyan Road, Jiading District,  
Shanghai, China. 
Post code :201804 
报告编号： 
Report number 
SCL-S-12-0133M 
委托者  SQE  郑亚军 
Requestor： 
 委托编号 
Request number： 
送样日期2012.6.5 
Deliver date:  
报告日期2012.6.19 
Report date： 
第 1 页 共 4 页 
 
SMPV-0.2.3-002-QA -F01 
上海汽车
SAIC Motor 
零件号 
Part number 
30000178 
 零件名称 
Part name 
稳定杆连接杆 
图纸日期 
Drawing date  
2009.5.29 
零件生产日期 
Production date 
/ 
 供货商 
Supplier 
绍兴索密克 
SMK 
车型/项目 
Car type/project 
IP21 
 
阶段性报告  Stage report        结论性报告 Conclusion report 
Ⅰ.任务描述 Task description 
     实验室受委托对螺栓（10.9 级）进行失效原因分析，失效零件具体信息如下： 
As requested, QA lab has analyzed the failure cause of the bolt, and the information of failed part is shown as following： 
零件信息：Part information 
零件名称 
Part name 
稳定杆连接杆 
制造日期 
Production date 
2012-6-1 
VIN 码 
VIN number 
/ 
销售日期 
Sale date 
/ 
车辆里程数 
Car mileage 
 0 公里 
销售商 
Sale agent 
/ 
失效模式描述 
Invalid situation 
description 
临港工厂处发现断裂。 
原材料信息：Raw material information 
原材料及牌号 
Raw material and 
trademark 
/ 
原材料厂商 
Raw material producer 
/ 
散件供应商 
Part supplier 
/ 
金属热处理状态 
Metal heat treatment state
/ 
 
Ⅱ. 结论与建议 Conclusions and suggestions 
结论Conclusions： 
1、 该失效件的断裂是由于收到非正常的复合横向力所致，且该力具有快速冲击性。  
The part has failed due to to lateral impact force. 
 
建议Suggestions： 
1、 检查物流、装配过程。  
To check the process for the logistics and the assembly. 
2、请DRE 考虑是否需要考虑横向冲击强度，如需，请指定。 
DRE consider whether to evaluate lateral impact strength and specify requirement if necessary. 
 
      分发：
Distribution 
SQE  郑亚军 
检验者： 
Author 
白云岭   
Bai yunling 
审核： 
Auditor 
 
批准： 
Approver 
 
日期： 
Date 
2012.6.19 
日期： 
Date 
 
日期： 
Date 
 


 
上海汽车中心实验室
SAIC Center Lab 
中国·上海·嘉定区安研路201 号 
邮编. 201804 
No. 201 Anyan Road, Jiading District,  
Shanghai, China. 
Post code :201804 
报告编号： 
Report number 
SCL-S-12-0133M 
委托者  SQE  郑亚军 
Requestor： 
 委托编号 
Request number： 
送样日期2012.6.5 
Deliver date:  
报告日期2012.6.19 
Report date： 
第 2 页 共 4 页 
 
SMPV-0.2.3-002-QA -F01 
上海汽车
SAIC Motor 
III. 测试结果 Test Results  
1、失效件实物形貌，断裂位置位于焊缝处，见图1。 
2、宏观观察： 
 
 
图1  失效件实物形貌：断裂位置位于焊缝处 
  
 
图2 断口宏观形貌：断口平坦。 
 
 
       图3 螺纹外观良好，无异常。         图4  球头壳体内侧有磕碰伤的痕迹 
1、 断口分析：通过扫描电镜观察，断口均为解理+韧窝形貌 
 
 
 
图4 断口微观观察 


 
上海汽车中心实验室
SAIC Center Lab 
中国·上海·嘉定区安研路201 号 
邮编. 201804 
No. 201 Anyan Road, Jiading District,  
Shanghai, China. 
Post code :201804 
报告编号： 
Report number 
SCL-S-12-0133M 
委托者  SQE  郑亚军 
Requestor： 
 委托编号 
Request number： 
送样日期2012.6.5 
Deliver date:  
报告日期2012.6.19 
Report date： 
第 3 页 共 4 页 
 
SMPV-0.2.3-002-QA -F01 
上海汽车
SAIC Motor 
二、模拟对比试验： 
1、正拉力试验： 
   在供应商处，取焊接好的拉杆，使用金属拉力机进行正拉力试验（受力方向如下图红色箭头所示），断裂位置
在焊接的热影响区，而非焊缝处，见图6；且拉力达到33.84KN 时才发生断裂，拉力高于图纸的技术要求（技
术要求：≥9.8KN），见图5。 
     
 
图5 
       
 
图6 正拉力试验断口分析 
2、复合横向力拉断试验： 
    用台虎钳夹住球销边丝，然后用手扳快速拉拉杆，见图7；拉杆与球销在焊缝处发生断裂，断口平坦，
图失效件断口宏观形貌一致，见图8；球头壳体内侧均球头有磕碰伤的痕迹，见图9. 
   
 
图7 实验示意图 
焊缝位置 
断裂位置
在基材的
热影响区
附近，这
是电阻堆
焊的正常
断裂区
域。 
F
F
F


 
上海汽车中心实验室
SAIC Center Lab 
中国·上海·嘉定区安研路201 号 
邮编. 201804 
No. 201 Anyan Road, Jiading District,  
Shanghai, China. 
Post code :201804 
报告编号： 
Report number 
SCL-S-12-0133M 
委托者  SQE  郑亚军 
Requestor： 
 委托编号 
Request number： 
送样日期2012.6.5 
Deliver date:  
报告日期2012.6.19 
Report date： 
第 4 页 共 4 页 
 
SMPV-0.2.3-002-QA -F01 
上海汽车
SAIC Motor 
 
 
 
 
图8   人为断口宏观形貌和微观形貌与失效件断口一致：微观断口均为解理+韧窝 
 
      
 
图9   球头壳体内侧均有球头磕碰伤的痕迹 
 
三、分析讨论： 
  1、通过断口观察，断口微观形貌为解理+韧窝形貌，表明焊缝焊接较充分，无明显异常。 
  2、通过对比试验发现失效件的断裂位置与该零件正常装配使用是的受力断裂位置不同。而断裂位和端口形
貌与受非正常力（复合横向力快速拉断试验）的断口位置和端口形貌一致。 
  
综上，该失效件的断裂是由于收到非正常的复合横向力所致，且该力具有快速冲击性。 
     
人为断裂件
失效件
均有球头的
可碰上痕迹 
人为断口
失效件断

File: 材料工程师/SCL-S-12-0134M AP12 后桥 .pdf.md
# SCL-S-12-0134M AP12 后桥 .pdf

 
上海汽车中心实验室 
中国·上海·嘉定区安研路201 号 
邮编. 201804 
 
SAIC Central Laboratory 
201 Anhong rd, Anting, Shanghai, China 
报告编号 
Report number 
 
SCL-S-12-0134M 
委托者: DRE 汤晓飞 
Request person, dept： 
委托编号: / 
Request number: 
送样日期: 2012.06.08 
Request date:  
报告日期: 2012.06.11 
Report date：  
第1 页共5 页 
 
分发: 
Distribution 
DRE : 汤晓飞 
检验者Author 
邵 百 明 
审核Auditor 
Liz Greasley 
批准Approver 
 
日期Date 
2012.06.11 
日期Date 
2012.06.11 
日期Date 
 
SMPV-0.2.3-002-QA -F01 
上海汽车 
SAIC Motor 
零件号Part number 
50016230 
 零件名称 
Part name 
扭转梁 
Rear torsion beam 
图纸日期Drawing date 
/ 
零件生产日期Part production date 
/ 
 供货商 
Supplier 
上海汇众汽车部件有限公司Shac 
车型/项目Car type/project 
AP12 
阶段性报告 Interim report                结论性报告 Conclusion report          
 
Ⅰ.任务描述 Task description 
实验室受委托对扭转梁进行失效原因分析，失效零件具体信息如下： 
As requested, QA lab has analyzed the failure of rear torsion beam. The information of the failed part is as following： 
零件信息：Part information 
零件名称 
Part name 
扭转梁 
Rear torsion beam 
车制造日期 
Vehicle production date 
/ 
VIN 码 
VIN 
 
销售日期 
Sale date 
/ 
车辆里程数 
Car mileage 
行驶：17057 公里；G11 试验里
程：13500 公里（99.01%） 
维修站名称 
Sale agent 
/ 
失效模式描述 
Failure circumstance  
后桥横梁开裂。The rear torsion beam was cracked. 
原材料信息：Raw material information 
原材料及牌号 
Raw material specification 
SAPH440（t=6.0mm） 
原材料厂商 
Raw material producer 
宝钢 Bao steel 
散件供应商 
Component supplier 
/ 
金属热处理状态 
Metal heat treatment state 
/ 
失效零件见图1：The failed part is shown in figure 1.  
 
Ⅱ. 结论与建议 Conclusions and Suggestions 
 
结论Conclusions： 
（1）开裂处的毛刺比其它区域长，但这只是导致失效的辅助因素；局部应力过大是根本原因。The burr of the crack 
region is longer than that of other region, but this is only a contributory factor; the high local stress is the root cause.  
（2）材料正常。The material is normal. 
 
建议Suggestions： 
（1）请工程评估该区域的载荷。Engineering should evaluate the load in this region. 
（2）对横梁进行局部去毛刺，然后再进行喷丸处理。Remove the burr of the local region, and then shot peen. 
 
 
 
 
 
 


 
上海汽车中心实验室 
中国·上海·嘉定区安研路201 号 
邮编. 201804 
 
SAIC QA Laboratory 
201 Anhong rd, Anting, Shanghai 
报告编号 
Report number 
 
SCL-S-12-0134M 
委托者: DRE 汤晓飞 
Request person, dept： 
委托编号:  /  
Request number: 
送样日期: 2012.06.08 
Request date:  
报告日期: 2012.06.11 
Report date：  
第2 页共5 页 
 
SMPV-0.2.3-002-QA -F01 
上海汽车 
SAIC Motor 
 III. 测试结果与分析 Test Results and Analysis  
（1）失效产品 Failed Parts 
      失效产品如图1 所示。裂纹出现在该横梁的大应力区域；其长度约90mm。该区域是横梁最危险的
区域之一。 
 
 
 
图1 失效情况 
 
（2）断口分析Fracture Analysis 
     开裂的断口如图2 所示。由图可见，裂纹起源于U 型梁内测的棱边。 
 
 
 
图2 断口 
 
起源区域的外表面无损失，如图3。 
 
起源处 


 
上海汽车中心实验室 
中国·上海·嘉定区安研路201 号 
邮编. 201804 
 
SAIC QA Laboratory 
201 Anhong rd, Anting, Shanghai 
报告编号 
Report number 
 
SCL-S-12-0134M 
委托者: DRE 汤晓飞 
Request person, dept： 
委托编号:  /  
Request number: 
送样日期: 2012.06.08 
Request date:  
报告日期: 2012.06.11 
Report date：  
第3 页共5 页 
 
SMPV-0.2.3-002-QA -F01 
上海汽车 
SAIC Motor 
 
图3 起源处的外表面  无损失 
 
（3）边部质量检查  Edge Quality Check 
  对边部的质量进行了检查，结果如图4 和5 所示。对比可以看出：开裂起源处毛刺相对较长；这会使
得该区域的抗疲劳性能比其它危险区域差，导致裂纹在此危险点产生。 
  该毛刺主要由喷丸导致棱边塑性变形而产生的。实际喷丸中，横梁不同区域所接受的喷丸强度和方向
不可能完全相同，因此不同区域的边部状态也不可能完全相同。 
 
 
 
图4 开裂处的边部质量  毛刺长约0.12mm 
断 
口 


 
上海汽车中心实验室 
中国·上海·嘉定区安研路201 号 
邮编. 201804 
 
SAIC QA Laboratory 
201 Anhong rd, Anting, Shanghai 
报告编号 
Report number 
 
SCL-S-12-0134M 
委托者: DRE 汤晓飞 
Request person, dept： 
委托编号:  /  
Request number: 
送样日期: 2012.06.08 
Request date:  
报告日期: 2012.06.11 
Report date：  
第4 页共5 页 
 
SMPV-0.2.3-002-QA -F01 
上海汽车 
SAIC Motor 
 
 
 
图5 其它区域边部质量 毛刺长约0.02mm 
 
     虽然开裂处的毛刺相对较长，但没有标准来评估其好坏；实际生产中，也无法保证每个区域完全相同。
对比scl-s-12-0077M 的边部质量检测结果，可以看出：失效件的边部质量与正常生产的抽检产品相当，表
明该边部质量是一种正常的状态。 
     相对较长的毛刺是导致横梁在此危险点出现失效的辅助因素；设计富余量不足是其根本原因。 
 
（4）材料检测 Material Test 
     材料检测结果如表1 所示。组织和硬度正常；没有必要对成分进行测试。 
表1 材料检测结果 
序号 
No. 
试验项目 
Test item 
额定值 
Requirement 
测试结果 
Test Result 
评价evaluation 
合格 
ok 
不合格 
not ok 
1 
组织 
SAPH440 
(Q/BQB 310-2009) 
热轧态 
 铁素体+少量珠光体，正常 
（见图6） 
X  
  
2 
硬度1 
Hardness 
HV10: ≥128 
HV10: 150,150,147 
X 
 
      说明：1）硬度的要求是根据抗拉强度的要求440MPa 换算而来的；换算依据GB/T 1172-1999。 


 
上海汽车中心实验室 
中国·上海·嘉定区安研路201 号 
邮编. 201804 
 
SAIC QA Laboratory 
201 Anhong rd, Anting, Shanghai 
报告编号 
Report number 
 
SCL-S-12-0134M 
委托者: DRE 汤晓飞 
Request person, dept： 
委托编号:  /  
Request number: 
送样日期: 2012.06.08 
Request date:  
报告日期: 2012.06.11 
Report date：  
第5 页共5 页 
 
SMPV-0.2.3-002-QA -F01 
上海汽车 
SAIC Motor 
 
图6 组织

File: 材料工程师/SCL-S-12-0135M IP21门扣 失效分析报告.pdf.md
# SCL-S-12-0135M IP21门扣 失效分析报告.pdf

 
上海汽车中心实验室 
中国·上海·嘉定区安研路201 号 
邮编. 201804 
 
SAIC Central Laboratory 
201 Anhong rd, Anting, Shanghai, China 
报告编号 
Report number 
 
SCL-S-12-0135M 
委托者: 严力航 
Request person, dept： 
委托编号: / 
Request number: 
送样日期: 2012.06.06 
Request date:  
报告日期: 2012.06.15 
Report date：  
第1页共9页 
 
分发: 
Distribution 
严力航 
检验者Author 
Liz Greasley 
审核Auditor 
 
批准Approver 
 
日期Date 
2012.06.15 
日期Date 
 
日期Date 
 
SMPV-0.2.3-002-QA -F01 
上海汽车 
SAIC Motor 
零件号Part number 
10023458 
 零件名称 
Part name 
车门锁扣 
图纸日期Drawing date 
2009.07.08 
零件生产日期Part production date 
/ 
 供货商 
Supplier 
上海联一 
车型/项目Car type/project 
IP21 
阶段性报告 Interim report                结论性报告 Conclusion report          
 
Ⅰ.任务描述 Task description 
实验室受委托对锁扣进行失效原因分析，失效零件具体信息如下： 
As requested, QA lab has analyzed the failure of door catch. The information of the failed part is as following： 
零件信息：Part information 
零件名称 
Part name 
锁扣 
车制造日期 
Vehicle production date 
/ 
VIN 码 
VIN 
A: LSJW26H399S046190 
B: LSJW26G379S080761 
C: LSJW26G359S014404 
销售日期 
Sale date 
/ 
车辆里程数 
Car mileage 
A: 48255 km 
B: 60792 km 
C: 42871 km 
维修站名称 
Sale agent 
A：河南锦程 
B：邯郸骏龙 
C: 江西运通华学 
失效模式描述 
Failure circumstance  
门锁扣立柱底部有松动异响  
原材料信息：Raw material information 
原材料及牌号 
Raw material specification 
SUS302/304 （JIS G4304:1999） 
SS400（BQB303：2003） 
原材料厂商 
Raw material producer 
/ 
散件供应商 
Component supplier 
上海联一 
金属热处理状态 
Metal heat treatment state 
/ 
失效零件见图1：The failed part is shown in figure 1.  
 
Ⅱ. 结论与建议 Conclusions and Suggestions 
结论Conclusions： 
1. 门锁锁扣是由于杆和底板之间产生微动磨损而失效的。The door catches have failed through fretting wear between 
the pin and base plate. 
2. 杆和板之间的接触面积太小。孔直径太大定位不好，产生不均匀接触。 The load contact area between the pin and 
plate is too small.  The large hole diameter prevents good location and creates uneven contact area. 
3. 底板硬度稍高，杆硬度偏低的，但不会影响失效。The plate hardness is slightly high, and the pin hardness is on the 
low side, however this did not influence the failure. 
建议Suggestions： 
1. 增加杆和底板间的接触面积；应该考虑使用带锥度的杆，保证与底板良好的接触，见AP11 的设计。Increase the 
load contact area between the pin and plate. Use of the flanged pin, as seen in AP11 design, should be considered.  
2. 增加杆和板材的硬度。. Increase the hardness of the pin and plate together. 
3. 评估驾驶中的载荷。Evaluate the load during driving 
4. 与其它车的设计进行对比。Benchmark other vehicle’s design 


 
上海汽车中心实验室 
中国·上海·嘉定区安研路201 号 
邮编. 201804 
 
SAIC QA Laboratory 
201 Anhong rd, Anting, Shanghai 
报告编号 
Report number 
 
SCL-S-12-0135M 
委托者: 严力航 
Request person, dept： 
委托编号:  /  
Request number: 
送样日期: 2012.06.06  
Request date:  
报告日期: 2012.06.15 
Report date：  
第2页共9页 
 
SMPV-0.2.3-002-QA -F01 
上海汽车 
SAIC Motor 
III. 调查结果 Investigation Results  
 
外观检查Visual Inspection 
 
共收到四件门锁扣。选择三件进行分析，如图1 所示；它们标记为A，B，C。 对A 和B 件的关键尺寸进行测
量，其结果符合图纸要求（见附录1），所以支架没有发生变形。  
拆开后，发现了板和杆间有严重的磨损（图2 至图4）。这种微动磨损是由于驾驶中的负载及振动导致的。 
 
Four door catches were received, three were selected for analysis as shown in figure 1, they were labelled A and B as 
shown.  Key dimensions of both parts were measured, and found to be within specification (see appendix 1), so 
deformation of the bracket did not occur.  
After opening, significant wear was found at the plate, and at the pin (figures 2 to 4).  This fretting wear is due to load 
& vibration during driving.  
 
 
 
 
 
 
 
图1 三件失效锁扣 
Figure 1  Three door catches 


 
上海汽车中心实验室 
中国·上海·嘉定区安研路201 号 
邮编. 201804 
 
SAIC QA Laboratory 
201 Anhong rd, Anting, Shanghai 
报告编号 
Report number 
 
SCL-S-12-0135M 
委托者: 严力航 
Request person, dept： 
委托编号:  /  
Request number: 
送样日期: 2012.06.06  
Request date:  
报告日期: 2012.06.15 
Report date：  
第3页共9页 
 
SMPV-0.2.3-002-QA -F01 
上海汽车 
SAIC Motor 
 
 
 
 
 
 
图2  A 件 (VIN *46190)  48255km 
a) 深色区域显示微动磨损在板孔旁边 b)  孔边变形了c) 杆表面的磨损 
a) Dark colour shows fretting wear at the aperture of the base plate  b) The hole edge is deformed c) Wear at the pin 
 
 
 
Wear 
Deformation 
Wear 
c 
b 
a 


 
上海汽车中心实验室 
中国·上海·嘉定区安研路201 号 
邮编. 201804 
 
SAIC QA Laboratory 
201 Anhong rd, Anting, Shanghai 
报告编号 
Report number 
 
SCL-S-12-0135M 
委托者: 严力航 
Request person, dept： 
委托编号:  /  
Request number: 
送样日期: 2012.06.06  
Request date:  
报告日期: 2012.06.15 
Report date：  
第4页共9页 
 
SMPV-0.2.3-002-QA -F01 
上海汽车 
SAIC Motor 
 
 
 
 
 
 
图3  B 件(VIN *80761)  60792km 
a) 深色表微动磨损在板孔旁边 b)  孔边接触处的磨损 c) 杆表面的磨损 
a) Fretting wear at the aperture of the base plate  b) Wear between pin and plate  c) & d) Wear at the pin 
Wear 
Wear 
Wear 
2mm 
a 
b 
c 
d 


 
上海汽车中心实验室 
中国·上海·嘉定区安研路201 号 
邮编. 201804 
 
SAIC QA Laboratory 
201 Anhong rd, Anting, Shanghai 
报告编号 
Report number 
 
SCL-S-12-0135M 
委托者: 严力航 
Request person, dept： 
委托编号:  /  
Request number: 
送样日期: 2012.06.06  
Request date:  
报告日期: 2012.06.15 
Report date：  
第5页共9页 
 
SMPV-0.2.3-002-QA -F01 
上海汽车 
SAIC Motor 
 
 
 
 
 
 
 
图4  C 件(VIN *14404)  42871km 
a) 深色显示微动磨损在板孔的旁边 b)  孔边接触处磨损c) 杆表面的磨损 
a) Fretting wear at the aperture of the base plate  b) Wear between pin and plate  c) Wear at the pin 
 
 
 
Wear 
Wear 
a 
b 
c 


 
上海汽车中心实验室 
中国·上海·嘉定区安研路201 号 
邮编. 201804 
 
SAIC QA Laboratory 
201 Anhong rd, Anting, Shanghai 
报告编号 
Report number 
 
SCL-S-12-0135M 
委托者: 严力航 
Request person, dept： 
委托编号:  /  
Request number: 
送样日期: 2012.06.06  
Request date:  
报告日期: 2012.06.15 
Report date：  
第6页共9页 
 
SMPV-0.2.3-002-QA -F01 
上海汽车 
SAIC Motor 
横面分析 Micro-section Analysis 
图5 显示A 失效件磨损处的截面，可以看出磨损。 
A cross section was taken through the worn area of part A.  In figure 5, the wear of the plate can be seen. 
 
 
 
图5 钢板磨损 （板硬度比杆偏低） 
Figure 5  Wear and deformation of the plate (lower hardness than pin) 
a 
b 


 
上海汽车中心实验室 
中国·上海·嘉定区安研路201 号 
邮编. 201804 
 
SAIC QA Laboratory 
201 Anhong rd, Anting, Shanghai 
报告编号 
Report number 
 
SCL-S-12-0135M 
委托者: 严力航 
Request person, dept： 
委托编号:  /  
Request number: 
送样日期: 2012.06.06  
Request date:  
报告日期: 2012.06.15 
Report date：  
第7页共9页 
 
SMPV-0.2.3-002-QA -F01 
上海汽车 
SAIC Motor 
设计方面Design considerations 
 
如图6 显示了安装的情形。在驾驶过程中，杆板结合处承受着来自门，气压以及振动的沉重负荷。图6b 来自于
装配图，显示孔比杆的直径大。这种设计将阻止杆和底板的良好接触，从而减少接触面积；该区域承受着载荷。
由于材料的硬度低，微动磨损会发生。  
AP11 门锁扣的杆部有一定锥度（图7b 红色箭头所示）。这可以改善接触，以确保与板紧密配合，增加接触面积。 
The installation condition is shown in figure 6.  During driving, the pin-plate joint has to bear heavy loading from the 
door, air pressure and vibrations.  Figure 6b is from the assembly drawing, and shows that the hole is designed to be 
bigger than the pin.  This design prevents good location of the pin and reduces the contact area which has to bear the 
load. Considering the low hardness of the materials, fretting wear has occurred. 
The AP11 door catch pin is flared (figure 7b).  This can improve the situation by ensuring a tight fit in the plate, and 
increasing the contact area.  
 
  
 
图6 a) IP21 安装情况 b) 设计要求，杆和板中间有缝隙 
Figure 6  a) Installation in IP21  b) The design specification, gap between pin and plate 
  
 
图7 a) 偏离中心 b) 对比AP11 杆 
Figure 7  a) Off-centre location  b) Comparison with AP11 pin 
AP11 
IP21 
a 
b 
a 
b 


 
上海汽车中心实验室 
中国·上海·嘉定区安研路201 号 
邮编. 201804 
 
SAIC QA Laboratory 
201 Anhong rd, Anting, Shanghai 
报告编号 
Report number 
 
SCL-S-12-0135M 
委托者: 严力航 
Request person, dept： 
委托编号:  /  
Request number: 
送样日期: 2012.06.06  
Request date:  
报告日期: 2012.06.15 
Report date：  
第8页共9页 
 
SMPV-0.2.3-002-QA -F01 
上海汽车 
SAIC Motor 
材料分析Materials analysis 
 
板的硬度偏高；杆的硬度偏低；但杆的硬度比底板的硬度高，是合理的，有利的，因此硬度不是导致失效的原因。 
The hardness of the plate was slightly high, and the hardness of the pin slightly low.  However this has had an overall 
beneficial effect since the pin is harder than the plate, and is therefore not the cause of the failure. 
 
序号 
No. 
试验项目 
Test item 
额定值 
Requirement 
试验结果 
Test result 
评价 Evaluation 
合格 
OK 
不合格 
Not 
OK 
1 
板Plate 
SS400 B/BQB 303 
 
 
 
 
拉伸强度Tensile strength 
400-510 MPa 
 
/ 
 
 
硬度Hardness1 
125 – 160 HV 
  :162 HV10 
158, 170, 158  
 
X 
 
金相组织Microstructure 
 
铁素体Ferrite 
/ 
 
 
 
 
 
 
 
2 
杆Pin 
SUS 302/304 G-4304 
 
 
 
 
硬度 Hardness 
SUS 302 >200HV 
  :196 HV10 
 208, 187, 193 
 
X 
 
金相组织Microstructure 
 
奥氏体和碳化物 
Austenite with carbides 
/ 
 
备注: 1. 硬度的要求是根据抗拉强度的要求270-370MPa 换算而来的；换算依据ISO18265 
1. Hardness converted from tensile strength requirement according to ISO18265 
 
 
 
   
图8 金相组织 500 倍 a) 杆 b) 板 
Figure 8  Microstructure at 500x  a) Pin  b) Plate 
 
b 
a 


 
上海汽车中心实验室 
中国·上海·嘉定区安研路201 号 
邮编. 201804 
 
SAIC QA Laboratory 
201 Anhong rd, Anting, Shanghai 
报告编号 
Report number 
 
SCL-S-12-0135M 
委托者: 严力航 
Request person, dept： 
委托编号:  /  
Request number: 
送样日期: 2012.06.06  
Request date:  
报告日期: 2012.06.15 
Report date：  
第9页共9页 
 
SMPV-0.2.3-002-QA -F01 
上海汽车 
SAIC Motor 
Appendix 1  Dimension report

File: 材料工程师/SCL-S-12-0136M 加油口小门-BP31.pdf.md
# SCL-S-12-0136M 加油口小门-BP31.pdf

 
上海汽车中心实验室
(QA Lab) 
中国·上海·嘉定区安研路201 号 
邮编. 201804 
No. 201 Anyan Road, Jiading District,  
Shanghai, China. 
Post code :200433 
报告编号：Report number 
SCL-S-12-0136M 
委托者Requestor：邓乾峰 
送样日期Deliver date：2012.06.11 
报告日期Report date：2012.06.14 
第 1 页 共 4 页 
Page 1 of 4  
 
上海汽车 
SAIC Motor 
零件号 
Part number 
24103039 
零件名称 
Part name 
加油口小门 
Filler door 
图纸日期 
Drawing date  
/ 
零件生产日期 
Production date 
/ 
供货商 
Supplier 
上海华德 
Shanghai Huade 
车型/项目 
Car type/project 
BP31 
 
   阶段性报告  Stage report        结论性报告 Conclusion report           测试报告 Test report 
Ⅰ.任务描述 Task description 
实验室受委托对加油口小门进行失效原因分析，失效零件具体信息如下： 
As requested, QA lab has analyzed the invalid cause of filler door, and the information of invalid part is shown as 
following： 
零件信息：Part information 
零件名称 
Part name 
加油口小门 
Filler door 
制造日期 
Production date 
/ 
VIN 码 
VIN number 
/ 
销售日期 
Sale date 
/ 
车辆里程数 
Car mileage 
/ 
销售商 
Sale agent 
/ 
失效模式描述 
Invalid situation 
description 
插销断裂 
Bolt fractured. 
原材料信息：Raw material information 
原材料及牌号 
Raw material 
and trademark 
PA6-GF50 
B3WG10 
原材料厂商 
Raw material producer 
Basf 
散件供应商 
Part supplier 
上海华德 
金属热处理状态 
Metal heat treatment state 
/ 
失效零件见图1：The invalid part is shown in Fig 1.  
Ⅱ. 结论与建议 Conclusions and suggestions 
结论：1.失效件受外力导致脆断。 
      2.零件材料符合质量要求。 
      3.零件注塑工艺不佳。 
Conclusions:  1. Foreign force made the failure part brittle failure. 
             2. Material performance of part conformed to requirements. 
             3. Injection process of part was bad. 
建议： 1.改善注塑工艺。 
Suggestions：1. Injection process might be improve. 
分发： 
Dispenser 
邓乾峰 
检验者： 
Identifier 
狄春峰 
审核： 
Auditor 
 
批准： 
Approver 
 
日期： 
Date 
2012.06.14 
日期： 
Date 
 
日期： 
Date 
 
 


 
上海汽车中心实验室
(QA Lab) 
中国·上海·嘉定区安研路201 号 
邮编. 201804 
No. 201 Anyan Road, Jiading District,  
Shanghai, China. 
Post code :200433 
报告编号：Report number 
SCL-S-12-0136M 
委托者Requestor：邓乾峰 
送样日期Deliver date：2012.06.11 
报告日期Report date：2012.06.14 
第 2 页 共 4 页 
Page 2 of 4  
 
上海汽车 
SAIC Motor 
 
图1 失效件 
Fig.1 Failure part 
 
III. 测试结果 Test Results 
序号 
No. 
试验项目 
Test item 
额定值 
Requirement 
试验结果 
Test result 
评价 Evaluation 
第一次 
第二次 
合格 
qualified 
不合格 
unqualified 
I 
失效件 
 
 
1 
红外（GB/T6040-2002） 
Infrared Spectroscopy 
PA6 
PA6 
× 
 
2 
熔点（GB/T19466.3-2006） 
Melting point (℃) 
220±5 
217 
× 
 
3 
焓值（GB/T19466.3-2006） 
Enthalpy (J/g) 
/ 
32.44 
32.8 
 
 
4 
灰分（GB/T9345.1-2008） 
Ash content (%) 
50±2 
49.3 
× 
 
II 
新件 
 
 
1 
红外（GB/T6040-2002） 
Infrared Spectroscopy 
PA6 
PA6 
× 
 
2 
熔点（GB/T19466.3-2006） 
Melting point (℃) 
220±5 
217 
× 
 
3 
焓值（GB/T19466.3-2006） 
Enthalpy (J/g) 
/ 
32.0 
37.5 
 
 
4 
灰分（GB/T9345.1-2008） 
Ash content (%) 
50±2 
49.2 
× 
 
III 
粒料  
 
 
1 
红外（GB/T6040-2002） 
Infrared Spectroscopy 
PA6 
PA6 
× 
 
2 
熔点（GB/T19466.3-2006） 
Melting point (℃) 
220±5 
217 
× 
 


 
上海汽车中心实验室
(QA Lab) 
中国·上海·嘉定区安研路201 号 
邮编. 201804 
No. 201 Anyan Road, Jiading District,  
Shanghai, China. 
Post code :200433 
报告编号：Report number 
SCL-S-12-0136M 
委托者Requestor：邓乾峰 
送样日期Deliver date：2012.06.11 
报告日期Report date：2012.06.14 
第 3 页 共 4 页 
Page 3 of 4  
 
上海汽车 
SAIC Motor 
序号 
No. 
试验项目 
Test item 
额定值 
Requirement 
试验结果 
Test result 
评价 Evaluation 
第一次 
第二次 
合格 
qualified 
不合格 
unqualified 
3 
焓值（GB/T19466.3-2006） 
Enthalpy (J/g) 
/ 
31.0 
35.9 
 
 
4 
灰分（GB/T9345.1-2008） 
Ash content (%) 
50±2 
48.8 
× 
 
 
 
Ⅳ. 宏观分析 Macroscopic observation 
 
失效件断口如图2 所示。断口呈明显脆断特征。该失效系零件受外力导致脆断。 
 
 
图2 失效件断口 
Fig. 2 Fracture of failure part 
 
 
 
 
 


 
上海汽车中心实验室
(QA Lab) 
中国·上海·嘉定区安研路201 号 
邮编. 201804 
No. 201 Anyan Road, Jiading District,  
Shanghai, China. 
Post code :200433 
报告编号：Report number 
SCL-S-12-0136M 
委托者Requestor：邓乾峰 
送样日期Deliver date：2012.06.11 
报告日期Report date：2012.06.14 
第 4 页 共 4 页 
Page 4 of 4  
 
上海汽车 
SAIC Motor 
 
    失效件截面如图3 所示。失效件材料内部存在大量小孔洞，注塑工艺不佳。 
 
图3 失效件截面 
Fig. 3 Section of failure part

File: 材料工程师/SCL-S-12-0137M 喷水管路接头.pdf.md
# SCL-S-12-0137M 喷水管路接头.pdf

 
上海汽车中心实验室
(QA Lab) 
中国·上海·嘉定区安研路201 号 
邮编. 201804 
No. 201 Anyan Road, Jiading District,  
Shanghai, China. 
Post code :200433 
报告编号：Report number 
SCL-S-12-0137M 
委托者Requestor：刘小帆 
送样日期Deliver date：2012.06.11 
报告日期Report date：2012.06.18 
第 1 页 共 3 页 
Page 1 of 3  
 
上海汽车 
SAIC Motor 
零件号 
Part number 
10058750 
零件名称 
Part name 
喷水管接头 
Tie-in of spray pipe 
图纸日期 
Drawing date  
/ 
零件生产日期 
Production date 
/ 
供货商 
Supplier 
宁波恒帅 
Ningbo Hengshuai 
车型/项目 
Car type/project 
ZP11 
 
   阶段性报告  Stage report        结论性报告 Conclusion report           测试报告 Test report 
Ⅰ.任务描述 Task description 
实验室受委托对喷水管接头进行失效原因分析，失效零件具体信息如下： 
As requested, QA lab has analyzed the invalid cause of tie-in of spray pipe, and the information of invalid part is 
shown as following： 
零件信息：Part information 
零件名称 
Part name 
喷水管接头 
Tie-in of spray pipe 
制造日期 
Production date 
/ 
VIN 码 
VIN number 
/ 
销售日期 
Sale date 
/ 
车辆里程数 
Car mileage 
/ 
销售商 
Sale agent 
/ 
失效模式描述 
Invalid situation 
description 
接头开裂 
Tie-in fractured. 
原材料信息：Raw material information 
原材料及牌号 
Raw material 
and trademark 
PP-GF30 
原材料厂商 
Raw material producer 
宁波杰事杰 
散件供应商 
Part supplier 
宁波恒帅 
金属热处理状态 
Metal heat treatment state 
/ 
失效零件见图1：The invalid part is shown in Fig 1.  
Ⅱ. 结论与建议 Conclusions and suggestions 
结论：1. 失效件的材料不符合质量要求。 
      2. 失效件材料存在严重问题，使得零件机械性能大幅下降，导致失效。 
Conclusions:  1. The material performance of failure part didn’t conform to requirements. 
 
    2. The poor material made mechanical property of part much lower, which led to the failure.  
建议： 1. 责令供应商对材料问题进行解释和整改。 
Suggestions：1. Let supplier explain to the material problems and rectify them. 
 
分发： 
Dispenser 
刘小帆 
检验者： 
Identifier 
狄春峰 
审核： 
Auditor 
 
批准： 
Approver 
 
日期： 
Date 
2012.06.18 
日期： 
Date 
 
日期： 
Date 
 
 
  


 
上海汽车中心实验室
(QA Lab) 
中国·上海·嘉定区安研路201 号 
邮编. 201804 
No. 201 Anyan Road, Jiading District,  
Shanghai, China. 
Post code :200433 
报告编号：Report number 
SCL-S-12-0137M 
委托者Requestor：刘小帆 
送样日期Deliver date：2012.06.11 
报告日期Report date：2012.06.18 
第 2 页 共 3 页 
Page 2 of 3  
 
上海汽车 
SAIC Motor 
 
图1 失效件 
Fig.1 Failure part 
 
III. 测试结果 Test Results 
序号 
No. 
试验项目 
Test item 
额定值 
Requirement 
试验结果 
Test result 
评价 Evaluation 
第一次 
第二次 
合格 
qualified 
不合格 
unqualified 
I 
失效件* 
 
 
1 
红外（GB/T6040-2002） 
Infrared Spectroscopy 
PP 
PP/PE 
 
× 
2 
熔点（GB/T19466.3-2006） 
Melting point (℃) 
160±5 
163/122 
 
× 
3 
焓值（GB/T19466.3-2006） 
Enthalpy (J/g) 
/ 
24.3/9.3 
24.7/9.4 
 
× 
4 
灰分（GB/T9345.1-2008） 
Ash content (%) 
30±2 
44.6 
 
× 
II 
新件 
 
 
1 
红外（GB/T6040-2002） 
Infrared Spectroscopy 
PP 
PP 
× 
 
2 
熔点（GB/T19466.3-2006） 
Melting point (℃) 
160±5 
163 
× 
 
3 
焓值（GB/T19466.3-2006） 
Enthalpy (J/g) 
/ 
52.2 
56.9 
 
 
4 
灰分（GB/T9345.1-2008） 
Ash content (%) 
30±2 
37.5 
 
× 
III 
粒料  
 
 
1 
红外（GB/T6040-2002） 
Infrared Spectroscopy 
PP 
PP 
× 
 
2 
熔点（GB/T19466.3-2006） 
Melting point (℃) 
160±5 
165 
× 
 
3 
焓值（GB/T19466.3-2006） 
Enthalpy (J/g) 
/ 
61.5 
70.8 
 
 


 
上海汽车中心实验室
(QA Lab) 
中国·上海·嘉定区安研路201 号 
邮编. 201804 
No. 201 Anyan Road, Jiading District,  
Shanghai, China. 
Post code :200433 
报告编号：Report number 
SCL-S-12-0137M 
委托者Requestor：刘小帆 
送样日期Deliver date：2012.06.11 
报告日期Report date：2012.06.18 
第 3 页 共 3 页 
Page 3 of 3  
 
上海汽车 
SAIC Motor 
序号 
No. 
试验项目 
Test item 
额定值 
Requirement 
试验结果 
Test result 
评价 Evaluation 
第一次 
第二次 
合格 
qualified 
不合格 
unqualified 
4 
灰分（GB/T9345.1-2008） 
Ash content (%) 
30±2 
30.35 
× 
 
*失效件材料不符合质量要求，存在严重问题。 
Ⅳ. 宏观分析 Macroscopic observation 
失效件断口如图2 所示。对比失效件和新件，失效件在装配后明显变形，导致失效件断裂。以
往零件均无发生类似失效问题，说明原设计可以满足装配及工况要求。此失效是由于零件材料发生
严重问题，导致零件机械性能大幅下降，在装配时无法满足受力要求，导致零件变形断裂失效。 
 
图2 失效件断口 
Fig. 2 Fracture of failure part 
将失效件冷镶，观察其截面（如图3）。零件内部结构分布不均匀，证明失效件材料存在问题。 
 
图3 失效件截面 
Fig. 3 Section of failure part

File: 材料工程师/SCL-S-12-0138M 风扇.pdf.md
# SCL-S-12-0138M 风扇.pdf

 
上海汽车中心实验室
(QA Lab) 
中国·上海·嘉定区安研路201 号 
邮编. 201804 
No. 201 Anyan Road, Jiading District,  
Shanghai, China. 
Post code :200433 
报告编号：Report number 
SCL-S-12-0138M 
委托者Requestor：李明明 
送样日期Deliver date：2012.06.11 
报告日期Report date：2012.06.18 
第 1 页 共 5 页 
Page 1 of 5  
 
上海汽车 
SAIC Motor 
零件号 
Part number 
SHA560001 
零件名称 
Part name 
冷却风扇 
Cooling fan 
图纸日期 
Drawing date  
/ 
零件生产日期 
Production date 
/ 
供货商 
Supplier 
上海博泽 
Shanghai Boze 
车型/项目 
Car type/project 
BP12 
 
   阶段性报告  Stage report        结论性报告 Conclusion report           测试报告 Test report 
Ⅰ.任务描述 Task description 
实验室受委托对冷却风扇进行失效原因分析，失效零件具体信息如下： 
As requested, QA lab has analyzed the invalid cause of cooling fan, and the information of invalid part is shown as 
following： 
零件信息：Part information 
零件名称 
Part name 
冷却风扇 
Cooling fan 
制造日期 
Production date 
/ 
VIN 码 
VIN number 
/ 
销售日期 
Sale date 
/ 
车辆里程数 
Car mileage 
/ 
销售商 
Sale agent 
/ 
失效模式描述 
Invalid situation 
description 
风扇1 号与2 号叶片见连接处断裂。 
The joint of 1# blade and 2# blade of cooling fan fractured. 
原材料信息：Raw material information 
原材料及牌号 
Raw material 
and trademark 
PA66-GF30 
原材料厂商 
Raw material producer 
南京聚隆 
散件供应商 
Part supplier 
宁波雪龙 
金属热处理状态 
Metal heat treatment state 
/ 
失效零件见图1：The invalid part is shown in Fig 1.  
Ⅱ. 结论与建议 Conclusions and suggestions 
结论： 1.风扇受外力导致其结构最薄弱处断裂。 
       2.失效件材料(或工艺)异常。 
Conclusions: 1.Foreign force made the weakness of fan fractured. 
           2.The material performance or process of failure part was abnormal. 
建议： 1.责令供应商对失效件的异常情况进行解释和整改。 
Suggestions: 1. Let supplier explain to the abnormality of failure part and rectify them. 
 
分发： 
Dispenser 
李明明 
检验者： 
Identifier 
狄春峰 
审核： 
Auditor 
 
批准： 
Approver 
 
日期： 
Date 
2012.06.18 
日期： 
Date 
 
日期： 
Date 
 
 


 
上海汽车中心实验室
(QA Lab) 
中国·上海·嘉定区安研路201 号 
邮编. 201804 
No. 201 Anyan Road, Jiading District,  
Shanghai, China. 
Post code :200433 
报告编号：Report number 
SCL-S-12-0138M 
委托者Requestor：李明明 
送样日期Deliver date：2012.06.11 
报告日期Report date：2012.06.18 
第 2 页 共 5 页 
Page 2 of 5  
 
上海汽车 
SAIC Motor 
 
图1 失效件 
Fig.1 Failure part 
 
III. 测试结果 Test Results 
序号 
No. 
试验项目 
Test item 
额定值 
Requirement 
试验结果 
Test result 
评价 Evaluation 
第一次 
第二次 
合格 
qualified 
不合格 
unqualified 
I 
失效件 
 
 
1 
红外（GB/T6040-2002） 
Infrared Spectroscopy 
PA66 
PA66 
× 
 
2 
熔点（GB/T19466.3-2006） 
Melting point (℃) 
260±5 
260 
× 
 
3 
焓值（GB/T19466.3-2006） 
Enthalpy (J/g) 
/ 
36.5 
40.1 
 
 
4 
灰分（GB/T9345.1-2008） 
Ash content (%) 
30±2 
34.3* 
 
× 
II 
新件 
 
 
1 
红外（GB/T6040-2002） 
Infrared Spectroscopy 
PA66 
PA66 
× 
 
2 
熔点（GB/T19466.3-2006） 
Melting point (℃) 
260±5 
262 
× 
 
3 
焓值（GB/T19466.3-2006） 
Enthalpy (J/g) 
/ 
43.7 
47.8 
 
 
4 
灰分（GB/T9345.1-2008） 
Ash content (%) 
30±2 
29.8 
× 
 
III 
粒料  
 
 
1 
红外（GB/T6040-2002） 
Infrared Spectroscopy 
PA66 
PA66 
× 
 
2 
熔点（GB/T19466.3-2006） 
Melting point (℃) 
260±5 
262 
× 
 


 
上海汽车中心实验室
(QA Lab) 
中国·上海·嘉定区安研路201 号 
邮编. 201804 
No. 201 Anyan Road, Jiading District,  
Shanghai, China. 
Post code :200433 
报告编号：Report number 
SCL-S-12-0138M 
委托者Requestor：李明明 
送样日期Deliver date：2012.06.11 
报告日期Report date：2012.06.18 
第 3 页 共 5 页 
Page 3 of 5  
 
上海汽车 
SAIC Motor 
序号 
No. 
试验项目 
Test item 
额定值 
Requirement 
试验结果 
Test result 
评价 Evaluation 
第一次 
第二次 
合格 
qualified 
不合格 
unqualified 
3 
焓值（GB/T19466.3-2006） 
Enthalpy (J/g) 
/ 
43.4 
45.8 
 
 
4 
灰分（GB/T9345.1-2008） 
Ash content (%) 
30±2 
29.5 
× 
 
*失效件灰分偏高。 
 
Ⅳ. 宏观分析 Macroscopic observation 
 
对左侧断口进行观察（见图2）。失效件断口呈脆断特征，系受外力导致脆断。失效件断口表面
可以观察到大量小孔洞。 
 
图2 失效件断口 
Fig. 2 Fracture of failure part 
 


 
上海汽车中心实验室
(QA Lab) 
中国·上海·嘉定区安研路201 号 
邮编. 201804 
No. 201 Anyan Road, Jiading District,  
Shanghai, China. 
Post code :200433 
报告编号：Report number 
SCL-S-12-0138M 
委托者Requestor：李明明 
送样日期Deliver date：2012.06.11 
报告日期Report date：2012.06.18 
第 4 页 共 5 页 
Page 4 of 5  
 
上海汽车 
SAIC Motor 
     
对比观察失效件与新件的剖面（见图3）。新件材料内部孔洞细小，结构分布均匀；而失效件材
料内部孔洞较大，且分布较杂乱。结合灰分测试结果可以推断，失效件所使用的材料(或工艺)与新
件所使用的不一致。 
 
 
图3 零件截面 
Fig. 3 Section of part 
 
 
 
 
 
 
 
 
 
 
 
 


 
上海汽车中心实验室
(QA Lab) 
中国·上海·嘉定区安研路201 号 
邮编. 201804 
No. 201 Anyan Road, Jiading District,  
Shanghai, China. 
Post code :200433 
报告编号：Report number 
SCL-S-12-0138M 
委托者Requestor：李明明 
送样日期Deliver date：2012.06.11 
报告日期Report date：2012.06.18 
第 5 页 共 5 页 
Page 5 of 5  
 
上海汽车 
SAIC Motor 
 
    失效件的浇口位置和断裂位置如图4 所示。断裂位置处于熔接痕位置，强度较其它位置低。综
上，此失效是风扇受外力，导致结构最薄弱处断裂。 
 
 
图4 失效件 II 
Fig. 4 Failure part II

File: 材料工程师/SCL-S-12-0139M NSE 排气歧管.pdf.md
# SCL-S-12-0139M NSE 排气歧管.pdf

 
上海汽车中心实验室 
中国·上海·嘉定区安研路201 号 
邮编. 201804 
 
SAIC Central Laboratory 
201 Anhong rd, Anting, Shanghai, China 
报告编号 
Report number 
 
SCL-S-12-0139M 
委托者:发动机 王应红 
Request person, dept： 
委托编号: / 
Request number: 
送样日期: 2012.06.08 
Request date:  
报告日期: 2012.06.29 
Report date：  
第1页共12页 
 
分发: 
Distribution 
发动机：王应红，江旭光 
检验者Author 
邵 百 明 
审核Auditor 
Liz Greasley 
批准Approver 
 
日期Date 
2012.06.29 
日期Date 
2012.06.29 
日期Date 
 
SMPV-0.2.3-002-QA -F01 
上海汽车 
SAIC Motor 
零件号Part number 
10035775 
 零件名称 
Part name 
排气歧管 
exhaust manifold 
图纸日期Drawing date 
/ 
零件生产日期Part production date 
/ 
 供货商 
Supplier 
西峡县内燃机进排气管有限责任公司 
车型/项目Car type/project 
NSE 
阶段性报告 Interim report                结论性报告 Conclusion report          
 
Ⅰ.任务描述 Task description 
实验室受委托对两排气歧管进行分析，失效零件具体信息如下： 
As requested, QA lab has analyzed the two exhaust manifolds. The information of the failed part is as following： 
 
零件信息：Part information 
零件名称 
Part name 
排气歧管 
exhaust manifold 
车制造日期 
Vehicle production date 
/ 
VIN 码 
VIN 
/ 
销售日期 
Sale date 
/ 
车辆里程数 
Car mileage 
1#：  热冲击试验； 
2#：  排气裂纹试验； 
维修站名称 
Sale agent 
/ 
失效模式描述 
Failure circumstance  
排气歧管开裂。The two exhaust manifolds were cracked. 
原材料信息：Raw material information 
原材料及牌号 
Raw material specification 
NiSiCr3552 
原材料厂商 
Raw material producer 
/ 
散件供应商 
Component supplier 
/ 
金属热处理状态 
Metal heat treatment state 
/ 
失效零件见图1：The failed part is shown in figure 1.  
 
Ⅱ. 结论与建议 Conclusions and Suggestions 
 
结论Conclusions： 
（1）排气歧管的开裂是由于振动交变载荷和热应力共同作用的结果；其中热应力为主要因素。The crack of the 
exhaust manifold is because of the load from the vibration and the heat stress; the heat stress is the main reason. 
（2）歧管部分尺寸不符合要求，但是不是失效的原因。Some dimensions of the exhaust manifold don’t meet the 
requirement, but this is not the failure reason. 
（3）材料的成分中的Si 含量偏低，但不会导致失效。The Si content is on the low side, but this can’t cause the failure. 
（4）材料的组织以及硬度合格；疏松可以接受。The microstructure and hardness meet the requirement; the porosity 
is acceptable. 
 
建议Suggestions： 
（1）检测工作温度是否过高。Check if the working temperature is high. 
（2）供应商应控制成分和尺寸，确保符合要求。Supplier should control the chemical composition and dimension 
well and ensure them meet the requirement. 


 
上海汽车中心实验室 
中国·上海·嘉定区安研路201 号 
邮编. 201804 
 
SAIC QA Laboratory 
201 Anhong rd, Anting, Shanghai 
报告编号 
Report number 
 
SCL-S-12-0139M 
委托者: 发动机 王应红 
Request person, dept： 
委托编号:  /  
Request number: 
送样日期: 2012.06.08 
Request date:  
报告日期: 2012.06.29 
Report date：  
第2页共12页 
 
SMPV-0.2.3-002-QA -F01 
上海汽车 
SAIC Motor 
III. 测试结果与分析 Test Results and Analysis  
（1）失效产品 Failed Parts 
     1# 排气歧管的开裂情况如图1 所示；所进行的测试试验为热冲击试验。开裂区域分别为：法兰面的中间区
域，法兰面后端脖颈，隔离壁；见图1（a）。裂纹的外观如图1（b）,（c），（d）所示。 
 
（a）全貌 
 
（b）法兰面开裂  （黄色箭头显示裂纹的起源面） 
       
 
     (c) 脖颈开裂                                  （d）隔离壁  未穿透外壁，热应力作用为主 
图1  1# 排气歧管开裂情况 
 
 
已穿透 
未穿透 
未穿透 
 
尺寸检测剖切位置 
内隔离壁开裂 


 
上海汽车中心实验室 
中国·上海·嘉定区安研路201 号 
邮编. 201804 
 
SAIC QA Laboratory 
201 Anhong rd, Anting, Shanghai 
报告编号 
Report number 
 
SCL-S-12-0139M 
委托者: 发动机 王应红 
Request person, dept： 
委托编号:  /  
Request number: 
送样日期: 2012.06.08 
Request date:  
报告日期: 2012.06.29 
Report date：  
第3页共12页 
 
SMPV-0.2.3-002-QA -F01 
上海汽车 
SAIC Motor 
2# 排气歧管进行的是排气裂纹试验。其开裂位置与1#件相同，开裂程度更严重。详细情况如图2 所示。 
 
 
（a）全貌 
 
（b）法兰面开裂 
   
 
(c) 脖颈开裂  已穿透                    (d) 隔离壁  未穿透外壁，热应力作用为主 
图2  2# 排气歧管开裂情况（黄色箭头显示裂纹的起源面） 
 
      上述开裂的位置处于温度条件恶劣和承受载荷相对较大的区域；与DS44 路试测试中的排气歧管开裂区域
基本相同，具体见报告SCL-S-12-0021M；只是程度相对较轻。 
 
裂纹相连 
未穿透 
未穿透 
 
尺寸检测剖切位置 
内隔离壁开裂 


 
上海汽车中心实验室 
中国·上海·嘉定区安研路201 号 
邮编. 201804 
 
SAIC QA Laboratory 
201 Anhong rd, Anting, Shanghai 
报告编号 
Report number 
 
SCL-S-12-0139M 
委托者: 发动机 王应红 
Request person, dept： 
委托编号:  /  
Request number: 
送样日期: 2012.06.08 
Request date:  
报告日期: 2012.06.29 
Report date：  
第4页共12页 
 
SMPV-0.2.3-002-QA -F01 
上海汽车 
SAIC Motor 
（2）断口分析 Fracture Analysis 
    1# 失效件法兰面左边的裂纹起源于内侧，未完全穿透；右边的断口如图3 所示。可以看出： 
 该断口的裂纹源产生于内外表面；主裂纹源产生于外表面。 
 断裂面完全氧化，无法进行微观观察。 
 
 
 
图3 1# 失效件法兰面右边的断口 
 
   图1（c）显示的是脖颈处的裂纹情况。从所剖切的截面来看，裂纹产生于内外表面，还未完全穿透。主裂
纹产生于外表面。 
   2#失效件的法兰面裂纹产生于内外侧，还未完全穿透；主裂纹产生于内侧。脖颈处的裂纹已穿透；裂纹产生
于内外表面。 
    两失效的件的裂纹产生于内外表面，且裂纹扩展中具有多个分支。这是振动交变载荷和温度交替变换所带
来的热应力共同作用的结果。这些因素的综合作用导致排气歧管出现裂纹。其中热应力作用是导致开裂的主要原
因。 
 
（3）尺寸检测 Dimension Test 
     按照图1 和图2 剖切。所获取的截面及相应的尺寸代号如下图4 所示；结果见表1。由表可见：由于铸造
中型芯偏离，壁厚不均匀，但是从失效区域以及形式来看：这不是导致失效的原因。 
 


 
上海汽车中心实验室 
中国·上海·嘉定区安研路201 号 
邮编. 201804 
 
SAIC QA Laboratory 
201 Anhong rd, Anting, Shanghai 
报告编号 
Report number 
 
SCL-S-12-0139M 
委托者: 发动机 王应红 
Request person, dept： 
委托编号:  /  
Request number: 
送样日期: 2012.06.08 
Request date:  
报告日期: 2012.06.29 
Report date：  
第5页共12页 
 
SMPV-0.2.3-002-QA -F01 
上海汽车 
SAIC Motor 
 
图4 剖切截面的形状及尺寸代号 
 
表1 尺寸检测结果 
序号 
No. 
试验项目 
Test item 
额定值 
Requirement 
测试结果 
Test Result 
评价evaluation 
合格 
ok 
不合格 
not ok 
1 
1# 排气歧管尺寸 
11:(4.5-5.5) 
4 
 
× 
  
21：(4.5-5.5) 
6 
× 
  
12：(4.5-5.5) 
5.0 
× 
  
22：(4.5-5.5) 
5.6 
× 
  
31：(4.0-5.0) 
4.2 
× 
 2 
2# 排气歧管尺寸 
11:(4.5-5.5) 
3.9 
× 
21：(4.5-5.5) 
5.7 
× 
 
 
12：(4.5-5.5) 
5.0 
× 
 
 
 
22：(4.5-5.5) 
5.4 
× 
 
 
 
31：(4.0-5.0) 
4.2 
× 
 
 
 
 
 
 
 
 
 
 
 
 
 
 
法
兰
侧 
法
兰
侧 
11 
12 
21 
22 
11 
12 
21 
22 
31 
31 
1#排气歧管 
2#排气歧管 


 
上海汽车中心实验室 
中国·上海·嘉定区安研路201 号 
邮编. 201804 
 
SAIC QA Laboratory 
201 Anhong rd, Anting, Shanghai 
报告编号 
Report number 
 
SCL-S-12-0139M 
委托者: 发动机 王应红 
Request person, dept： 
委托编号:  /  
Request number: 
送样日期: 2012.06.08 
Request date:  
报告日期: 2012.06.29 
Report date：  
第6页共12页 
 
SMPV-0.2.3-002-QA -F01 
上海汽车 
SAIC Motor 
（4）组织检测Microstructure Test 
   对两失效件法兰面开裂处，以及脖颈开裂处的微观组织进行了检查，结果如表2 所示。基于经验，其疏松和
缩孔尺寸可以接收。 
 
表2 金相检验结果 
序号 
No. 
试验项目Test item 
额定值
Requirement 
1#排气歧管 
测试结果 
Test Result 
评价evaluation 
2#排气岐管
测试结果 
Test Result 
评价evaluation 
合格 
ok 
不合格 
not ok 
合格 
ok 
不合格 
not ok 
1 
法兰面左裂纹 
  
 见图5 
  
  
见图8 
  
  
  
球化率 sphere rate 
≥2 级（90%） 
1 
× 
  
1 
 × 
  
  
石墨大小 
graphite size 
4-8 级 
7 
× 
  
7 
 × 
  
  
组织microstructure A+Cr 碳化物 
A+Cr 碳化物 
× 
  
A+Cr 碳化物 
 × 
  
  
疏松porosity 
/ 
＜0.4%1 
/ 
  
＜0.5%1 
 / 
  
最大缩孔max. size 
/ 
0.438mm 
/ 
0.120mm 
/ 
2 
法兰面右裂纹 
  
见图6 
  
见图9 
  
  
  
球化率 sphere rate 
≥2 级（90%） 
2 
× 
  
2 
× 
  
  
石墨大小 
graphite size 
4-8 级 
7 
× 
  
7 
× 
  
  
组织microstructure A+Cr 碳化物 
A+Cr 碳化物 
× 
  
A+Cr 碳化物 
 × 
  
  
疏松porosity 
/ 
＜0.32%1 
/ 
  
＜0.5%1 
/ 
  
最大缩孔max. size 
/ 
0.100mm 
/ 
0.223mm 
/ 
3 
脖颈处 
  
见图7 
  
见图10 
  
  
  
球化率 sphere rate 
≥2 级（90%） 
2 
× 
  
2 
× 
  
  
石墨大小 
graphite size 
4-8 级 
7 
× 
  
7 
× 
  
  
组织microstructure A+Cr 碳化物 
A+Cr 碳化物 
× 
  
A+Cr 碳化物 
  
  
  
疏松porosity 
/ 
未见疏松 
/ 
  
＜0.1%1 
/ 
  
最大尺寸Max.size 
/ 
未见 
/ 
0.165mm 
/ 
备  注：1）最差区域小视场的检测结果，因此其零件的疏松结果小于该结果。 
 
 
 


 
上海汽车中心实验室 
中国·上海·嘉定区安研路201 号 
邮编. 201804 
 
SAIC QA Laboratory 
201 Anhong rd, Anting, Shanghai 
报告编号 
Report number 
 
SCL-S-12-0139M 
委托者: 发动机 王应红 
Request person, dept： 
委托编号:  /  
Request number: 
送样日期: 2012.06.08 
Request date:  
报告日期: 2012.06.29 
Report date：  
第7页共12页 
 
SMPV-0.2.3-002-QA -F01 
上海汽车 
SAIC Motor 
                
 
（a）试样全貌（孔隙率＜0.4%）                 （b）最严重的疏松区（最大缩孔：0.438mm） 
  
 
（c）腐蚀前                                     （b）腐蚀后  
图5 1# 失效件法兰面左侧裂纹处 
 
         
 
（a）试样全貌（孔隙率＜0.32%）          （b）最严重的疏松区（最大缩孔：0.100mm） 
 


 
上海汽车中心实验室 
中国·上海·嘉定区安研路201 号 
邮编. 201804 
 
SAIC QA Laboratory 
201 Anhong rd, Anting, Shanghai 
报告编号 
Report number 
 
SCL-S-12-0139M 
委托者: 发动机 王应红 
Request person, dept： 
委托编号:  /  
Request number: 
送样日期: 2012.06.08 
Request date:  
报告日期: 2012.06.29 
Report date：  
第8页共12页 
 
SMPV-0.2.3-002-QA -F01 
上海汽车 
SAIC Motor 
  
 
（c）腐蚀前                                     （b）腐蚀后  
图6 1# 失效件法兰面右侧裂纹处 
 
（a）试样全貌（未见明显疏松） 
 
 
（c）腐蚀前                                     （b）腐蚀后  
图7 1# 失效件脖颈裂纹处 


 
上海汽车中心实验室 
中国·上海·嘉定区安研路201 号 
邮编. 201804 
 
SAIC QA Laboratory 
201 Anhong rd, Anting, Shanghai 
报告编号 
Report number 
 
SCL-S-12-0139M 
委托者: 发动机 王应红 
Request person, dept： 
委托编号:  /  
Request number: 
送样日期: 2012.06.08 
Request date:  
报告日期: 2012.06.29 
Report date：  
第9页共12页 
 
SMPV-0.2.3-002-QA -F01 
上海汽车 
SAIC Motor 
           
 
（a）试样全貌（孔隙率＜0.5%）                （b）最严重的疏松区（最大缩孔：0.120mm） 
 
 
（c）腐蚀前                                     （b）腐蚀后  
图8 2# 失效件法兰面左侧裂纹处 
 
 
 
 


 
上海汽车中心实验室 
中国·上海·嘉定区安研路201 号 
邮编. 201804 
 
SAIC QA Laboratory 
201 Anhong rd, Anting, Shanghai 
报告编号 
Report number 
 
SCL-S-12-0139M 
委托者: 发动机 王应红 
Request person, dept： 
委托编号:  /  
Request number: 
送样日期: 2012.06.08 
Request date:  
报告日期: 2012.06.29 
Report date：  
第10页共12页 
 
SMPV-0.2.3-002-QA -F01 
上海汽车 
SAIC Motor 
                    
 
（a）试样全貌（孔隙率＜0.5%）                         （b）最严重的疏松区（最大缩孔：0.223mm） 
 
 
（c）腐蚀前                                     （b）腐蚀后  
图9 2# 失效件法兰面右侧裂纹处
