Repository: kujaxr/obsidian-vault

File: 材料工程师/SCL-S-12-0140M 天窗-盖板.pdf.md
# SCL-S-12-0140M 天窗-盖板.pdf

 
上海汽车中心实验室
(QA Lab) 
中国·上海·嘉定区安研路201 号 
邮编. 201804 
No. 201 Anyan Road, Jiading District,  
Shanghai, China. 
Post code :200433 
报告编号：Report number 
SCL-S-12-0140M 
委托者Requestor：季小吉 
送样日期Deliver date：2012.06.13 
报告日期Report date：2012.06.29 
第 1 页 共 4 页 
Page 1 of 4  
 
上海汽车 
SAIC Motor 
零件号 
Part number 
10050028 
零件名称 
Part name 
天窗总成 
Skylight assembly 
图纸日期 
Drawing date  
/ 
零件生产日期 
Production date 
/ 
供货商 
Supplier 
恩坦华 
Entanhua 
车型/项目 
Car type/project 
AP11 
 
   阶段性报告  Stage report        结论性报告 Conclusion report           测试报告 Test report 
Ⅰ.任务描述 Task description 
实验室受委托对天窗总成进行失效原因分析，失效零件具体信息如下： 
As requested, QA lab has analyzed the invalid cause of skylight assembly, and the information of invalid part is 
shown as following： 
零件信息：Part information 
零件名称 
Part name 
天窗总成 
Skylight assembly 
制造日期 
Production date 
/ 
VIN 码 
VIN number 
LSJA16E35CG016457 
销售日期 
Sale date 
/ 
车辆里程数 
Car mileage 
11012 km 
销售商 
Sale agent 
/ 
失效模式描述 
Invalid situation 
description 
前排水槽盖板断裂 
Front waterspout cover board fractured. 
原材料信息：Raw material information 
原材料及牌号 
Raw material 
and trademark 
PP-GF30 
原材料厂商 
Raw material producer 
苏州润佳 
散件供应商 
Part supplier 
宁波安通林华翔 
金属热处理状态 
Metal heat treatment state 
/ 
失效零件见图1：The invalid part is shown in Fig 1.  
Ⅱ. 结论与建议 Conclusions and suggestions 
结论：1. 失效件受外力导致韧断。 
      2. 失效件材料符合质量要求。 
Conclusions:  1. Foreign force made failure part tough break. 
             2. The material performance conformed to requirements. 
建议： 1. 寻找异常外力来源（如扭矩过大），避免异常外力。 
Suggestions: 1. Abnormal foreign force should be found out and avoided. 
  
分发： 
Dispenser 
季小吉 
检验者： 
Identifier 
狄春峰 
审核： 
Auditor 
 
批准： 
Approver 
 
日期： 
Date 
2012.06.29 
日期： 
Date 
 
日期： 
Date 
 
 


 
上海汽车中心实验室
(QA Lab) 
中国·上海·嘉定区安研路201 号 
邮编. 201804 
No. 201 Anyan Road, Jiading District,  
Shanghai, China. 
Post code :200433 
报告编号：Report number 
SCL-S-12-0140M 
委托者Requestor：季小吉 
送样日期Deliver date：2012.06.13 
报告日期Report date：2012.06.29 
第 2 页 共 4 页 
Page 2 of 4  
 
上海汽车 
SAIC Motor 
 
图1 失效件 
Fig.1 Failure part 
 
III. 测试结果 Test Results 
序号 
No. 
试验项目 
Test item 
额定值 
Requirement 
试验结果 
Test result 
评价 Evaluation 
第一次 
第二次 
合格 
qualified 
不合格 
unqualified 
I 
失效件 
 
 
1 
红外（GB/T6040-2002） 
Infrared Spectroscopy 
PP 
PP 
× 
 
2 
熔点（GB/T19466.3-2006） 
Melting point (℃) 
160±5 
166 
× 
 
3 
焓值（GB/T19466.3-2006） 
Enthalpy (J/g) 
/ 
63.3 
73.9 
 
 
4 
灰分（GB/T9345.1-2008） 
Ash content (%) 
30±2 
30.3 
× 
 
II 
新件 
 
 
1 
红外（GB/T6040-2002） 
Infrared Spectroscopy 
PP 
PP 
× 
 
2 
熔点（GB/T19466.3-2006） 
Melting point (℃) 
160±5 
166 
× 
 


 
上海汽车中心实验室
(QA Lab) 
中国·上海·嘉定区安研路201 号 
邮编. 201804 
No. 201 Anyan Road, Jiading District,  
Shanghai, China. 
Post code :200433 
报告编号：Report number 
SCL-S-12-0140M 
委托者Requestor：季小吉 
送样日期Deliver date：2012.06.13 
报告日期Report date：2012.06.29 
第 3 页 共 4 页 
Page 3 of 4  
 
上海汽车 
SAIC Motor 
序号 
No. 
试验项目 
Test item 
额定值 
Requirement 
试验结果 
Test result 
评价 Evaluation 
第一次 
第二次 
合格 
qualified 
不合格 
unqualified 
3 
焓值（GB/T19466.3-2006） 
Enthalpy (J/g) 
/ 
63.2 
72.4 
 
 
4 
灰分（GB/T9345.1-2008） 
Ash content (%) 
30±2 
31.4 
× 
 
III 
粒料  
 
 
1 
红外（GB/T6040-2002） 
Infrared Spectroscopy 
PP 
PP 
× 
 
2 
熔点（GB/T19466.3-2006） 
Melting point (℃) 
160±5 
164 
× 
 
3 
焓值（GB/T19466.3-2006） 
Enthalpy (J/g) 
/ 
70.7 
76.9 
 
 
4 
灰分（GB/T9345.1-2008） 
Ash content (%) 
30±2 
29.7 
× 
 
 
Ⅳ. 宏观分析 Macroscopic observation 
 
失效件断口如图2 所示。断口上可以观察到大量银纹，可以判断此断裂是零件反复受外力导致
韧断。从飞边的位置可以判断，断裂起始于零件背面，后反复受力裂纹向正面延伸，最终完全裂开。 
 
 
图2 失效件断口 
Fig. 2 Fracture of failure part 


 
上海汽车中心实验室
(QA Lab) 
中国·上海·嘉定区安研路201 号 
邮编. 201804 
No. 201 Anyan Road, Jiading District,  
Shanghai, China. 
Post code :200433 
报告编号：Report number 
SCL-S-12-0140M 
委托者Requestor：季小吉 
送样日期Deliver date：2012.06.13 
报告日期Report date：2012.06.29 
第 4 页 共 4 页 
Page 4 of 4  
 
上海汽车 
SAIC Motor 
 
    将失效件冷镶，观察其截面（如图3）。零件内部无明显缺陷。 
  
图3 失效件截面 
Fig. 3 Section of failure part

File: 材料工程师/SCL-S-12-0141M 方向盘饰板.pdf.md
# SCL-S-12-0141M 方向盘饰板.pdf

 
上海汽车中心实验室
(QA Lab) 
中国·上海·嘉定区安研路201 号 
邮编. 201804 
No. 201 Anyan Road, Jiading District,  
Shanghai, China. 
Post code :200433 
报告编号：Report number 
SCL-S-12-0141M 
委托者Requestor：孙文成 
送样日期Deliver date：2012.06.13 
报告日期Report date：2012.07.02 
第 1 页 共 4 页 
Page 1 of 4  
 
上海汽车 
SAIC Motor 
零件号 
Part number 
10044625 
零件名称 
Part name 
方向盘 
Steering wheel 
图纸日期 
Drawing date  
/ 
零件生产日期 
Production date 
/ 
供货商 
Supplier 
延锋百利得 
Yanfeng Bailide 
车型/项目 
Car type/project 
AP11 
 
   阶段性报告  Stage report        结论性报告 Conclusion report           测试报告 Test report 
Ⅰ.任务描述 Task description 
实验室受委托对方向盘进行失效原因分析，失效零件具体信息如下： 
As requested, QA lab has analyzed the invalid cause of steering wheel, and the information of invalid part is shown 
as following： 
零件信息：Part information 
零件名称 
Part name 
方向盘 
Steering wheel 
制造日期 
Production date 
/ 
VIN 码 
VIN number 
LSJA16E37BG063256 
销售日期 
Sale date 
/ 
车辆里程数 
Car mileage 
4111 km 
销售商 
Sale agent 
/ 
失效模式描述 
Invalid situation 
description 
方向盘饰板开裂 
Trim board of steering wheel fractured. 
原材料信息：Raw material information 
原材料及牌号 
Raw material 
and trademark 
PC/ABS 
CB340 
原材料厂商 
Raw material producer 
普利特 
散件供应商 
Part supplier 
南天 
金属热处理状态 
Metal heat treatment state 
/ 
失效零件见图1：The invalid part is shown in Fig 1.  
Ⅱ. 结论与建议 Conclusions and suggestions 
结论：1. 失效件受外力导致脆断。 
      2. 失效件注塑工艺不佳。 
Conclusions:  1. Foreign force made failure part brittle failure. 
            2. Injection process of failure part was bad. 
建议： 1. 检查装配扭矩是否过大。 
       2. 责令供应商改进注塑工艺。 
Suggestions：1. Torque moment during assembly should be checked. 
            2. Injection process should be improved. 
 
分发： 
Dispenser 
孙文成 
检验者： 
Identifier 
狄春峰 
审核： 
Auditor 
 
批准： 
Approver 
 
日期： 
Date 
2012.07.02 
日期： 
Date 
 
日期： 
Date 
 


 
上海汽车中心实验室
(QA Lab) 
中国·上海·嘉定区安研路201 号 
邮编. 201804 
No. 201 Anyan Road, Jiading District,  
Shanghai, China. 
Post code :200433 
报告编号：Report number 
SCL-S-12-0141M 
委托者Requestor：孙文成 
送样日期Deliver date：2012.06.13 
报告日期Report date：2012.07.02 
第 2 页 共 4 页 
Page 2 of 4  
 
上海汽车 
SAIC Motor 
 
图1 失效件 
Fig.1 Failure part 
 
III. 测试结果 Test Results 
序号 
No. 
试验项目 
Test item 
额定值 
Requirement 
试验结果 
Test result 
评价 Evaluation 
第一次 
第二次 
合格 
qualified 
不合格 
unqualified 
I 
失效件 
 
 
1 
红外（GB/T6040-2002） 
Infrared Spectroscopy 
PC/ABS 
PC/ABS 
× 
 
2 
熔点（GB/T19466.3-2006） 
Melting point (℃) 
PC:140±5 
ABS:110±5 
143 
111 
× 
 
II 
新件 
 
 
1 
红外（GB/T6040-2002） 
Infrared Spectroscopy 
PC/ABS 
PC/ABS 
× 
 
2 
熔点（GB/T19466.3-2006） 
Melting point (℃) 
PC:140±5 
ABS:110±5 
142 
110 
× 
 
III 
粒料  
 
 
1 
红外（GB/T6040-2002） 
Infrared Spectroscopy 
PC/ABS 
PC/ABS 
× 
 
2 
熔点（GB/T19466.3-2006） 
Melting point (℃) 
PC:140±5 
ABS:110±5 
146 
111 
× 
 
 
 
 
 


 
上海汽车中心实验室
(QA Lab) 
中国·上海·嘉定区安研路201 号 
邮编. 201804 
No. 201 Anyan Road, Jiading District,  
Shanghai, China. 
Post code :200433 
报告编号：Report number 
SCL-S-12-0141M 
委托者Requestor：孙文成 
送样日期Deliver date：2012.06.13 
报告日期Report date：2012.07.02 
第 3 页 共 4 页 
Page 3 of 4  
 
上海汽车 
SAIC Motor 
Ⅳ. 宏观分析 Macroscopic observation 
 
    失效件断口如图2 所示，呈典型脆断特征，系受外力导致脆断。 
 
图2 失效件断口I 
Fig. 2 Fracture of failure part I 
 
对失效件进行观察发现，失效件背面所有4 个螺钉柱均发生不同程度的开裂（见图3）。 
 
图3 失效件断口II 
Fig. 3 Fracture of failure part II 


 
上海汽车中心实验室
(QA Lab) 
中国·上海·嘉定区安研路201 号 
邮编. 201804 
No. 201 Anyan Road, Jiading District,  
Shanghai, China. 
Post code :200433 
报告编号：Report number 
SCL-S-12-0141M 
委托者Requestor：孙文成 
送样日期Deliver date：2012.06.13 
报告日期Report date：2012.07.02 
第 4 页 共 4 页 
Page 4 of 4  
 
上海汽车 
SAIC Motor 
 
    对螺钉柱与螺钉的尺寸进行测量，两者匹配（见图4）。建议检查装配扭矩是否过大。 
 
图4 失效件断口III 
Fig. 4 Fracture of failure part III 
 
    对失效件进行冷镶，观察其材料内部（见图5）。失效件材料内部发现大量孔洞，且部分孔洞尺
径较大，该零件注塑工艺不佳。    
   
图5 失效件截面 
Fig. 5 Section of failure part

File: 材料工程师/SCL-S-12-0142M 天窗-滑块.pdf.md
# SCL-S-12-0142M 天窗-滑块.pdf

 
上海汽车中心实验室
(QA Lab) 
中国·上海·嘉定区安研路201 号 
邮编. 201804 
No. 201 Anyan Road, Jiading District,  
Shanghai, China. 
Post code :200433 
报告编号：Report number 
SCL-S-12-0142M 
委托者Requestor：季小吉 
送样日期Deliver date：2012.06.13 
报告日期Report date：2012.07.02 
第 1 页 共 4 页 
Page 1 of 4  
 
上海汽车 
SAIC Motor 
零件号 
Part number 
10050028 
零件名称 
Part name 
天窗总成 
Skylight assembly 
图纸日期 
Drawing date  
/ 
零件生产日期 
Production date 
/ 
供货商 
Supplier 
恩坦华 
Entanhua 
车型/项目 
Car type/project 
AP11 
 
   阶段性报告  Stage report        结论性报告 Conclusion report           测试报告 Test report 
Ⅰ.任务描述 Task description 
实验室受委托对天窗总成进行失效原因分析，失效零件具体信息如下： 
As requested, QA lab has analyzed the invalid cause of skylight assembly, and the information of invalid part is 
shown as following： 
零件信息：Part information 
零件名称 
Part name 
天窗总成 
Skylight assembly 
制造日期 
Production date 
/ 
VIN 码 
VIN number 
/ 
销售日期 
Sale date 
/ 
车辆里程数 
Car mileage 
/ 
销售商 
Sale agent 
/ 
失效模式描述 
Invalid situation 
description 
导向机构断裂 
Guide mechanism fractured. 
原材料信息：Raw material information 
原材料及牌号 
Raw material 
and trademark 
PPA-GF45 
AS-1145HS 
原材料厂商 
Raw material producer 
上海苏威 
散件供应商 
Part supplier 
苏州苏能 
金属热处理状态 
Metal heat treatment state 
/ 
失效零件见图1：The invalid part is shown in Fig 1.  
Ⅱ. 结论与建议 Conclusions and suggestions 
结论：1. 机械卡滞导致零件失效。 
      2. 失效件材料符合质量要求。 
Conclusions:  1. The mechanical blockage led to the failure. 
            2. Material performance of the part conformed to requirements. 
建议： 1. 加强对零件的保护。 
Suggestions：1. Protection to the part should be improved. 
 
分发： 
Dispenser 
季小吉 
检验者： 
Identifier 
狄春峰 
审核： 
Auditor 
 
批准： 
Approver 
 
日期： 
Date 
2012.07.02 
日期： 
Date 
 
日期： 
Date 
 
 


 
上海汽车中心实验室
(QA Lab) 
中国·上海·嘉定区安研路201 号 
邮编. 201804 
No. 201 Anyan Road, Jiading District,  
Shanghai, China. 
Post code :200433 
报告编号：Report number 
SCL-S-12-0142M 
委托者Requestor：季小吉 
送样日期Deliver date：2012.06.13 
报告日期Report date：2012.07.02 
第 2 页 共 4 页 
Page 2 of 4  
 
上海汽车 
SAIC Motor 
 
图1 失效件 
Fig.1 Failure part 
 
III. 测试结果 Test Results 
序号 
No. 
试验项目 
Test item 
额定值 
Requirement 
试验结果 
Test result 
评价 Evaluation 
第一次 
第二次 
合格 
qualified 
不合格 
unqualified 
I 
失效件 
 
 
1 
红外（GB/T6040-2002） 
Infrared Spectroscopy 
PPA 
PPA 
× 
 
2 
熔点（GB/T19466.3-2006） 
Melting point (℃) 
310±5 
314 
× 
 
3 
焓值（GB/T19466.3-2006） 
Enthalpy (J/g) 
/ 
21.2 
25.4 
 
 
4 
灰分（GB/T9345.1-2008） 
Ash content (%) 
45±2 
45.3 
× 
 
II 
新件 
 
 
1 
红外（GB/T6040-2002） 
Infrared Spectroscopy 
PPA 
PPA 
× 
 
2 
熔点（GB/T19466.3-2006） 
Melting point (℃) 
310±5 
311 
× 
 
3 
焓值（GB/T19466.3-2006） 
Enthalpy (J/g) 
/ 
23.3 
26.8 
 
 


 
上海汽车中心实验室
(QA Lab) 
中国·上海·嘉定区安研路201 号 
邮编. 201804 
No. 201 Anyan Road, Jiading District,  
Shanghai, China. 
Post code :200433 
报告编号：Report number 
SCL-S-12-0142M 
委托者Requestor：季小吉 
送样日期Deliver date：2012.06.13 
报告日期Report date：2012.07.02 
第 3 页 共 4 页 
Page 3 of 4  
 
上海汽车 
SAIC Motor 
序号 
No. 
试验项目 
Test item 
额定值 
Requirement 
试验结果 
Test result 
评价 Evaluation 
第一次 
第二次 
合格 
qualified 
不合格 
unqualified 
4 
灰分（GB/T9345.1-2008） 
Ash content (%) 
45±2 
43.8 
× 
 
III 
粒料  
 
 
1 
红外（GB/T6040-2002） 
Infrared Spectroscopy 
PPA 
PPA 
× 
 
2 
熔点（GB/T19466.3-2006） 
Melting point (℃) 
310±5 
312 
× 
 
3 
焓值（GB/T19466.3-2006） 
Enthalpy (J/g) 
/ 
28.9 
22.6 
 
 
4 
灰分（GB/T9345.1-2008） 
Ash content (%) 
45±2 
43.9 
× 
 
 
Ⅳ. 宏观分析 Macroscopic observation 
 
失效件断口如图2 所示。失效件断口呈脆断特征，断裂方向由零件底部向上。经分析是由于机
械机构卡滞，导向机构受到较大外力，导致失效。 
 
图2 失效件断口 
Fig. 2 Fracture of failure part 


 
上海汽车中心实验室
(QA Lab) 
中国·上海·嘉定区安研路201 号 
邮编. 201804 
No. 201 Anyan Road, Jiading District,  
Shanghai, China. 
Post code :200433 
报告编号：Report number 
SCL-S-12-0142M 
委托者Requestor：季小吉 
送样日期Deliver date：2012.06.13 
报告日期Report date：2012.07.02 
第 4 页 共 4 页 
Page 4 of 4  
 
上海汽车 
SAIC Motor 
 
    将失效件冷镶，观察其截面（如图3）。零件内部有少量孔洞。 
 
图3 失效件截面 
Fig. 3 Section of failure part 
 
     经供应商处进行失效模拟试验，模拟机械机构卡滞后运行天窗，机械部件断裂（见图4），其
断口与售后失效件一致。 
 
图4 失效模拟 
Fig. 4 Crash simulation

File: 材料工程师/SCL-S-12-0143M 油管（波纹管）.pdf.md
# SCL-S-12-0143M 油管（波纹管）.pdf

 
上海汽车中心实验室
(QA Lab) 
中国·上海·嘉定区安研路201 号 
邮编. 201804 
No. 201 Anyan Road, Jiading District,  
Shanghai, China. 
Post code :200433 
报告编号：Report number 
SCL-S-12-0143M 
委托者Requestor：张少波 
送样日期Deliver date：2012.06.13 
报告日期Report date：2012.06.25 
第 1 页 共 3 页 
Page 1 of 3  
 
上海汽车 
SAIC Motor 
零件号 
Part number 
30003642 
零件名称 
Part name 
加油管总成 
Oil filler pipe assembly 
图纸日期 
Drawing date  
/ 
零件生产日期 
Production date 
/ 
供货商 
Supplier 
扬州华光 
Yangzhou Huaguang 
车型/项目 
Car type/project 
ZP11 
 
   阶段性报告  Stage report        结论性报告 Conclusion report           测试报告 Test report 
Ⅰ.任务描述 Task description 
实验室受委托对加油管总成进行失效原因分析，失效零件具体信息如下： 
As requested, QA lab has analyzed the invalid cause of oil filler pipe assembly, and the information of invalid part is 
shown as following： 
零件信息：Part information 
零件名称 
Part name 
加油管总成 
Oil filler pipe assembly 
制造日期 
Production date 
/ 
VIN 码 
VIN number 
/ 
销售日期 
Sale date 
/ 
车辆里程数 
Car mileage 
/ 
销售商 
Sale agent 
/ 
失效模式描述 
Invalid situation 
description 
加油管穿孔 
Oil filler pipe was perforated. 
原材料信息：Raw material information 
原材料及牌号 
Raw material 
and trademark 
PA12 
原材料厂商 
Raw material producer 
EMS 
散件供应商 
Part supplier 
/ 
金属热处理状态 
Metal heat treatment state 
/ 
失效零件见图1：The invalid part is shown in Fig 1.  
Ⅱ. 结论与建议 Conclusions and suggestions 
结论：1. 失效件系被尖锐物体由外向内戳破。 
      2. 失效件材料符合质量要求。 
Conclusions:  1. The failure part was penetrated from outside to inside by sharp object. 
            2. The material performance of part conformed to requirements. 
建议： 1. 加强对零件的保护和检查。 
Suggestions：1. Protection of the part should be improved. 
 
 
分发： 
Dispenser 
张少波 
检验者： 
Identifier 
狄春峰 
审核： 
Auditor 
 
批准： 
Approver 
 
日期： 
Date 
2012.06.25 
日期： 
Date 
 
日期： 
Date 
 


 
上海汽车中心实验室
(QA Lab) 
中国·上海·嘉定区安研路201 号 
邮编. 201804 
No. 201 Anyan Road, Jiading District,  
Shanghai, China. 
Post code :200433 
报告编号：Report number 
SCL-S-12-0143M 
委托者Requestor：张少波 
送样日期Deliver date：2012.06.13 
报告日期Report date：2012.06.25 
第 2 页 共 3 页 
Page 2 of 3  
 
上海汽车 
SAIC Motor 
 
图1 失效件 
Fig.1 Failure part 
 
III. 测试结果 Test Results 
序号 
No. 
试验项目 
Test item 
额定值 
Requirement 
试验结果 
Test result 
评价 Evaluation 
第一次 
第二次 
合格 
qualified 
不合格 
unqualified 
I 
失效件 
 
 
1 
红外（GB/T6040-2002） 
Infrared Spectroscopy 
PA12 
PA12 
× 
 
2 
熔点（GB/T19466.3-2006） 
Melting point (℃) 
175±5 
178 
× 
 
3 
焓值（GB/T19466.3-2006） 
Enthalpy (J/g) 
/ 
38.7 
52.8 
 
 
II 
新件 
 
 
1 
红外（GB/T6040-2002） 
Infrared Spectroscopy 
PA12 
PA12 
× 
 
2 
熔点（GB/T19466.3-2006） 
Melting point (℃) 
175±5 
172 
× 
 
3 
焓值（GB/T19466.3-2006） 
Enthalpy (J/g) 
/ 
39.2 
52.3 
 
 
III 
粒料  
 
 
1 
红外（GB/T6040-2002） 
Infrared Spectroscopy 
PA12 
PA12 
× 
 
2 
熔点（GB/T19466.3-2006） 
Melting point (℃) 
175±5 
171 
× 
 
3 
焓值（GB/T19466.3-2006） 
Enthalpy (J/g) 
/ 
43.8 
48.2 
 
 
 


 
上海汽车中心实验室
(QA Lab) 
中国·上海·嘉定区安研路201 号 
邮编. 201804 
No. 201 Anyan Road, Jiading District,  
Shanghai, China. 
Post code :200433 
报告编号：Report number 
SCL-S-12-0143M 
委托者Requestor：张少波 
送样日期Deliver date：2012.06.13 
报告日期Report date：2012.06.25 
第 3 页 共 3 页 
Page 3 of 3  
 
上海汽车 
SAIC Motor 
Ⅳ. 宏观分析 Macroscopic observation 
 
失效件断口如图2 所示。失效件系由尖锐物体由油管外部向内戳破。 
 
图2 失效件断口 
Fig. 2 Fracture of failure part 
 
该油管穿孔位置的周围有护板保护（如图3 所示），护板无被撬等损坏痕迹，因此可以判断，
该穿孔是装车前造成。 
 
图3 失效件总成 
Fig. 3 Failure part assembly

File: 材料工程师/SCL-S-12-0144M 风扇-AP11.pdf.md
# SCL-S-12-0144M 风扇-AP11.pdf

 
上海汽车中心实验室
(QA Lab) 
中国·上海·嘉定区安研路201 号 
邮编. 201804 
No. 201 Anyan Road, Jiading District,  
Shanghai, China. 
Post code :200433 
报告编号：Report number 
SCL-S-12-0144M 
委托者Requestor：李明明 
送样日期Deliver date：2012.06.13 
报告日期Report date：2012.07.03 
第 1 页 共 4 页 
Page 1 of 4  
 
上海汽车 
SAIC Motor 
零件号 
Part number 
50016400 
零件名称 
Part name 
冷却风扇 
Cooling fan 
图纸日期 
Drawing date  
/ 
零件生产日期 
Production date 
/ 
供货商 
Supplier 
日用友捷 
Riyong Youjie 
车型/项目 
Car type/project 
AP11 
 
   阶段性报告  Stage report        结论性报告 Conclusion report           测试报告 Test report 
Ⅰ.任务描述 Task description 
实验室受委托对冷却风扇进行失效原因分析，失效零件具体信息如下： 
As requested, QA lab has analyzed the invalid cause of cooling fan, and the information of invalid part is shown as 
following： 
零件信息：Part information 
零件名称 
Part name 
冷却风扇 
Cooling fan 
制造日期 
Production date 
/ 
VIN 码 
VIN number 
LSJA16E39CG014464 
销售日期 
Sale date 
/ 
车辆里程数 
Car mileage 
/ 
销售商 
Sale agent 
/ 
失效模式描述 
Invalid situation 
description 
风扇开裂 
Fan fractured. 
原材料信息：Raw material information 
原材料及牌号 
Raw material 
and trademark 
PA66-GF10-M28 
RYC.665.111 
原材料厂商 
Raw material producer 
豪士嘉 
散件供应商 
Part supplier 
日用友捷 
金属热处理状态 
Metal heat treatment state 
/ 
失效零件见图1：The invalid part is shown in Fig 1.  
Ⅱ. 结论与建议 Conclusions and suggestions 
结论：1. 零件受外力导致断裂。 
      2. 失效件注塑工艺不佳。 
Conclusions:  1. Foreign force made part fracture. 
             2. Injection process of failure part was bad. 
建议： 1. 改进注塑工艺。 
Suggestions：1. Injection process should be improved. 
 
 
分发： 
Dispenser 
李明明 
检验者： 
Identifier 
狄春峰 
审核： 
Auditor 
 
批准： 
Approver 
 
日期： 
Date 
2012.07.03 
日期： 
Date 
 
日期： 
Date 
 
 


 
上海汽车中心实验室
(QA Lab) 
中国·上海·嘉定区安研路201 号 
邮编. 201804 
No. 201 Anyan Road, Jiading District,  
Shanghai, China. 
Post code :200433 
报告编号：Report number 
SCL-S-12-0144M 
委托者Requestor：李明明 
送样日期Deliver date：2012.06.13 
报告日期Report date：2012.07.03 
第 2 页 共 4 页 
Page 2 of 4  
 
上海汽车 
SAIC Motor 
 
图1 失效件 
Fig.1 Failure part 
 
III. 测试结果 Test Results 
序号 
No. 
试验项目 
Test item 
额定值 
Requirement 
试验结果 
Test result 
评价 Evaluation 
第一次 
第二次 
合格 
qualified 
不合格 
unqualified 
I 
失效件 
 
 
1 
红外（GB/T6040-2002） 
Infrared Spectroscopy 
PA66 
PA66 
× 
 
2 
熔点（GB/T19466.3-2006） 
Melting point (℃) 
260±5 
258 
× 
 
3 
焓值（GB/T19466.3-2006） 
Enthalpy (J/g) 
/ 
37.3 
35.3 
 
 
4 
灰分（GB/T9345.1-2008） 
Ash content (%) 
38±2 
36.7 
× 
 
II 
新件 
 
 
1 
红外（GB/T6040-2002） 
Infrared Spectroscopy 
PA66 
PA66 
× 
 
2 
熔点（GB/T19466.3-2006） 
Melting point (℃) 
260±5 
258 
× 
 
3 
焓值（GB/T19466.3-2006） 
Enthalpy (J/g) 
/ 
37.5 
30.8 
 
 


 
上海汽车中心实验室
(QA Lab) 
中国·上海·嘉定区安研路201 号 
邮编. 201804 
No. 201 Anyan Road, Jiading District,  
Shanghai, China. 
Post code :200433 
报告编号：Report number 
SCL-S-12-0144M 
委托者Requestor：李明明 
送样日期Deliver date：2012.06.13 
报告日期Report date：2012.07.03 
第 3 页 共 4 页 
Page 3 of 4  
 
上海汽车 
SAIC Motor 
序号 
No. 
试验项目 
Test item 
额定值 
Requirement 
试验结果 
Test result 
评价 Evaluation 
第一次 
第二次 
合格 
qualified 
不合格 
unqualified 
4 
灰分（GB/T9345.1-2008） 
Ash content (%) 
38±2 
39.6 
× 
 
III 
粒料  
 
 
1 
红外（GB/T6040-2002） 
Infrared Spectroscopy 
PA66 
PA66 
× 
 
2 
熔点（GB/T19466.3-2006） 
Melting point (℃) 
260±5 
260 
× 
 
3 
焓值（GB/T19466.3-2006） 
Enthalpy (J/g) 
/ 
35.8 
30.5 
 
 
4 
灰分（GB/T9345.1-2008） 
Ash content (%) 
38±2 
38.9 
× 
 
 
Ⅳ. 宏观分析 Macroscopic observation 
 
失效件两侧断口分别如图2，3 所示。断口受到一定程度磨损，但可以判断，该失效是零件受
外力导致脆断。从两侧断口上可以分别看到大量孔洞，其中部分孔径较大，此风扇注塑工艺不佳。 
 
图2 失效件断口 I 
Fig. 2 Fracture of failure part I 
 


 
上海汽车中心实验室
(QA Lab) 
中国·上海·嘉定区安研路201 号 
邮编. 201804 
No. 201 Anyan Road, Jiading District,  
Shanghai, China. 
Post code :200433 
报告编号：Report number 
SCL-S-12-0144M 
委托者Requestor：李明明 
送样日期Deliver date：2012.06.13 
报告日期Report date：2012.07.03 
第 4 页 共 4 页 
Page 4 of 4  
 
上海汽车 
SAIC Motor 
  
 
图3 失效件断口 II 
Fig. 3 Fracture of failure part II 
 
    将失效件冷镶，剖开观察其它位置材料内部情况（见图4）。该材料内部填料比较均匀，没有发
现与断口相似的工艺缺陷。 
 
图4 失效件截面 
Fig. 4 Section of failure part

File: 材料工程师/SCL-S-12-0145M W5 排气管Exhaust pipe 失效分析报告.pdf.md
# SCL-S-12-0145M W5 排气管Exhaust pipe 失效分析报告.pdf

 
上海汽车中心实验室 
中国·上海·嘉定区安研路201 号 
邮编. 201804 
 
SAIC Central Laboratory 
201 Anhong rd, Anting, Shanghai, China 
报告编号 
Report number 
 
SCL-S-12-0145M 
委托者: 黄海钧 
Request person, dept： 
委托编号: / 
Request number: 
送样日期: 2012-06-14 
Request date:  
报告日期: 2012-07-18 
Report date：  
第1页共9页 
 
分发: 
Distribution 
黄海钧 
检验者Author 
Liz Greasley 
审核Auditor 
 
批准Approver 
 
日期Date 
2012.07.18 
日期Date 
 
日期Date 
 
SMPV-0.2.3-002-QA -F01 
上海汽车 
SAIC Motor 
零件号Part number 
10088802 
 零件名称 
Part name 
前催化器总成Exhaust catalyst pipe 
图纸日期Drawing date 
/ 
零件生产日期Part production date 
2011-7-27 
 供货商 
Supplier 
天纳克 
车型/项目Car type/project 
IS12 
阶段性报告 Interim report                结论性报告 Conclusion report          
 
Ⅰ.任务描述 Task description 
实验室受委托对前催化器总成进行失效原因分析，失效零件具体信息如下： 
As requested, QA lab has analyzed the failure of Exhaust catalyst pipe. The information of the part is as following： 
零件信息：Part information 
零件名称 
Part name 
前催化器总成 
车制造日期 
Vehicle production date 
2011-07-30 
VIN 码 
VIN 
LSJW34G39BJ013950 
销售日期 
Sale date 
2011-09-05 
车辆里程数 
Car mileage 
26523 公里km 
维修站名称 
Sale agent 
大庆业勤 
失效模式描述 
Failure circumstance  
2012-05-30 收到市场抱怨，W5 排气管前催化器总成靠近涡轮增压器侧法兰焊接处脱落 
原材料信息：Raw material information 
原材料及牌号 
Raw material specification 
SUS 304 
原材料厂商 
Raw material producer 
/ 
散件供应商 
Component supplier 
/ 
金属热处理状态 
Metal heat treatment state 
/ 
失效零件见图1：The failed part is shown in figure 1.  
 
Ⅱ. 结论与建议 Conclusions and Suggestions 
 
结论Conclusions： 
1. 排气管通过疲劳断裂。发现之前，已断裂了很长的时间。The exhaust pipe failed through fatigue, a significant time 
before the fracture was discovered.   
2. 发现了多个疲劳裂纹的起源点，然而由于氧化严重，因此不能判断这些起源点是否形成了主要的疲劳裂纹。
Fatigue crack origins were found, however, due to heavy oxidation, it cannot be said whether these formed the main 
fatigue crack. 
3. 材料和焊接合格。The materials and weld were acceptable. 
 
建议Suggestions： 
1. 检查类似行驶里程的车辆，看此区域是否有裂纹。Inspect similar mileage vehicles for cracking in this position. 
2. 为了降低焊接处的受力，排气管法兰总成需要做尺寸或者涉及影响模态的改进。To reduce loading force on 
welding area, flange and pipe assemble design (dimension, shoulder position etc.) should be improved. 
 


 
上海汽车中心实验室 
中国·上海·嘉定区安研路201 号 
邮编. 201804 
 
SAIC QA Laboratory 
201 Anhong rd, Anting, Shanghai 
报告编号 
Report number 
 
SCL-S-12-0145M 
委托者: 黄海钧 
Request person, dept： 
委托编号:  /  
Request number: 
送样日期: 2012-06-14 
Request date:  
报告日期: 2012-07-18 
Report date：  
第2页共9页 
 
SMPV-0.2.3-002-QA -F01 
上海汽车 
SAIC Motor 
III. 调查结果 Investigation Results  
 
提交的前催化器总成如图1 所示。断口的区域采用字母进行标识，以便分析。点“A”在管道焊缝的起弧和
收弧区域。 
The catalyst assembly was submitted as shown in figure 1.  To provide reference points for analysis, the fracture 
was labelled as shown in figure 1b, with point “A” being at the weld seam of the pipe.  
 
 
  
图1 失效件 
Figure 1  Overview of fractured part 
A 
B 
C 
D 
E 
F 


 
上海汽车中心实验室 
中国·上海·嘉定区安研路201 号 
邮编. 201804 
 
SAIC QA Laboratory 
201 Anhong rd, Anting, Shanghai 
报告编号 
Report number 
 
SCL-S-12-0145M 
委托者: 黄海钧 
Request person, dept： 
委托编号:  /  
Request number: 
送样日期: 2012-06-14 
Request date:  
报告日期: 2012-07-18 
Report date：  
第3页共9页 
 
SMPV-0.2.3-002-QA -F01 
上海汽车 
SAIC Motor 
断口分析Fracture analysis 
由于高温和废气的冲刷，断口的整个表面被严重氧化。因为没有新鲜断口，很明显，管断裂的时间已经很
长，也许甚至几千公里。断裂处于焊接的区域，并且断口已氧化；这使得断口分析非常困难。图2 显示了
断口的全貌。 
The whole surface of the fracture was heavily oxidised, due to the high temperature and agressive exhaust gases.  
Since there was no fresh fracture, it is clear that the part had been fractured for a significant length of time, perhaps 
even several thousand kilometers. This oxidation, together with the weld characteristics, makes fracture analysis 
very difficult.  Figure 2 gives an overview of the fracture. 
 
 
 
 
 
图2 断口概述。 E，F 和A 之间的一些区域比较平坦，但除此之外，没有明显的疲劳特征。E＆D
之间的断口具有类似疲劳裂纹的特征 。。。继续，见下一页 
Figure 2  Fracture surface overview.  Some areas between E, F and A are quite flat, but there are no obvious fatigue 
characteristics other than this.  Possible fatigue cracks were seen between E & D. …. Continued 
断口比较平 
断口比较平 
A 
F 
F 
E 
E 
D 


 
上海汽车中心实验室 
中国·上海·嘉定区安研路201 号 
邮编. 201804 
 
SAIC QA Laboratory 
201 Anhong rd, Anting, Shanghai 
报告编号 
Report number 
 
SCL-S-12-0145M 
委托者: 黄海钧 
Request person, dept： 
委托编号:  /  
Request number: 
送样日期: 2012-06-14 
Request date:  
报告日期: 2012-07-18 
Report date：  
第4页共9页 
 
SMPV-0.2.3-002-QA -F01 
上海汽车 
SAIC Motor 
 
D to C 
 
 
C to B 
 
 
B to A 
 
图2 继续 断口概述。D＆C 之间,可以看见一个大的疲劳纹；B 的周围区域也存在疲劳纹。这些区
域非常粗糙。 
Figure 2 continued…  Fracture surface overview.  A large fatigue crack is visible between D & C, and a further 
fatigue crack around B.  The areas in between are very rough.  
 
D 
C 
C 
B 
A 
B 


 
上海汽车中心实验室 
中国·上海·嘉定区安研路201 号 
邮编. 201804 
 
SAIC QA Laboratory 
201 Anhong rd, Anting, Shanghai 
报告编号 
Report number 
 
SCL-S-12-0145M 
委托者: 黄海钧 
Request person, dept： 
委托编号:  /  
Request number: 
送样日期: 2012-06-14 
Request date:  
报告日期: 2012-07-18 
Report date：  
第5页共9页 
 
SMPV-0.2.3-002-QA -F01 
上海汽车 
SAIC Motor 
 
F & E 之间 
 
 
靠近 D 
 
图3 显示断裂面的细节。黑色高温氧化的物质，掩盖了微观断裂特征。图3b 显示出淡淡的疲劳贝壳纹 
Figure 3  Showing detail of fracture surface.  Black colour is high temperature oxidation product which covers 
microscopic fracture characteristics.  Figure 3b shows feint fatigue beachmarks. 


 
上海汽车中心实验室 
中国·上海·嘉定区安研路201 号 
邮编. 201804 
 
SAIC QA Laboratory 
201 Anhong rd, Anting, Shanghai 
报告编号 
Report number 
 
SCL-S-12-0145M 
委托者: 黄海钧 
Request person, dept： 
委托编号:  /  
Request number: 
送样日期: 2012-06-14 
Request date:  
报告日期: 2012-07-18 
Report date：  
第6页共9页 
 
SMPV-0.2.3-002-QA -F01 
上海汽车 
SAIC Motor 
图4 显示了管道的外表面，再次显示A 至B 和D 至E 的地方是粗糙的，C 至D 和E 至F 的区域
稍微平坦。Figure 4 shows the outer surface of the pipe, again showing rough areas at A toB and D to E, slightly 
more flat at CtoD and E to F. 
 
 
 
 
 
 
图4  
Figure 4  
A 
B 
B 
C 
F 
E 
E 
D 
D 
F 
A 
C 


 
上海汽车中心实验室 
中国·上海·嘉定区安研路201 号 
邮编. 201804 
 
SAIC QA Laboratory 
201 Anhong rd, Anting, Shanghai 
报告编号 
Report number 
 
SCL-S-12-0145M 
委托者: 黄海钧 
Request person, dept： 
委托编号:  /  
Request number: 
送样日期: 2012-06-14 
Request date:  
报告日期: 2012-07-18 
Report date：  
第7页共9页 
 
SMPV-0.2.3-002-QA -F01 
上海汽车 
SAIC Motor 
电镜分析 SEM Analysis 
由于氧化作用，未能够检查整个表面。在一些地区，发现有疲劳条纹（图5 和6）。然而，不能充分确定主
裂纹源的区域。 
Due to the oxidation, it was not yet possible to examine the whole surface.  In some areas, fatigue striations were 
found (figures 5 & 6).  However, not enough to determine the main crack origin. 
 
 
 
图5 C 和D 之间的疲劳条纹 
Figure 5 Fatigue striations found between C & D
裂纹方向 
D 
C 


 
上海汽车中心实验室 
中国·上海·嘉定区安研路201 号 
邮编. 201804 
 
SAIC QA Laboratory 
201 Anhong rd, Anting, Shanghai 
报告编号 
Report number 
 
SCL-S-12-0145M 
委托者: 黄海钧 
Request person, dept： 
委托编号:  /  
Request number: 
送样日期: 2012-06-14 
Request date:  
报告日期: 2012-07-18 
Report date：  
第8页共9页 
 
SMPV-0.2.3-002-QA -F01 
上海汽车 
SAIC Motor 
 
 
 
 
图6 图5 左侧的区域。C 和D 之间的疲劳条纹 
Figure 6  Area slightly to the left of figure 5.  Fatigue striations found between C & D  
裂纹方向 
D 
C 


 
上海汽车中心实验室 
中国·上海·嘉定区安研路201 号 
邮编. 201804 
 
SAIC QA Laboratory 
201 Anhong rd, Anting, Shanghai 
报告编号 
Report number 
 
SCL-S-12-0145M 
委托者: 黄海钧 
Request person, dept： 
委托编号:  /  
Request number: 
送样日期: 2012-06-14 
Request date:  
报告日期: 2012-07-18 
Report date：  
第9页共9页 
 
SMPV-0.2.3-002-QA -F01 
上海汽车 
SAIC Motor 
材料分析Material analysis 
材料指定为SUS304。材料和焊接没有发现异常情况。The materials are specified as SUS304. No abnormality 
with material or weld was found. 
 
序号 
No. 
试验项目 
Test item 
额定值 
Requirement 
试验结果 
Test result 
评价 Evaluation 
合格 
OK 
不合格 
Not 
OK 
1 
法兰Flange  
SUS 304 10mm 
 
 
 
 
硬度 Hardness 
/ 
   = 205 HV1 
217 , 198 , 199 
/ 
 
2 
硬管Pipe 
SUS 304 (JIS G3448) 
t= 1.8mm  
 
 
 
 
拉伸强度 Tensile strength 
≥ 520 MPa 
740 Mpa1 
X 
 
 
硬度Hardness 
/ 
   = 225 HV1 
234 , 221 , 220 
/ 
 
3 
焊接Weld 
 
 
 
 
 
尺寸 Dimension 
≥0.7t  
(0.7 x 1.86 = 1.30) 
1.57mm 
X 
 
 
硬度Hardness 
/ 
   = 192 HV1 
182 , 189 , 206 
/ 
 
4 
重叠长度Overlap length 
≥5mm 
5.23mm 
X 
 
1Converted from hardness according to GB/T 1172  
  
图7 焊缝横截面 
Figure 7 Cross-section through weld

File: 材料工程师/SCL-S-12-0146M IP21 雨刮电机 .pdf.md
# SCL-S-12-0146M IP21 雨刮电机 .pdf

 
上海汽车中心实验室 
中国·上海·嘉定区安研路201 号 
邮编. 201804 
 
SAIC Central Laboratory 
201 Anhong rd, Anting, Shanghai, China 
报告编号 
Report number 
 
SCL-S-12-0146M 
委托者:质量工程科 王承启 
Request person, dept： 
委托编号: / 
Request number: 
送样日期: 2012.06.12 
Request date:  
报告日期: 2012.06.25 
Report date：  
第1 页共5 页 
 
分发: 
Distribution 
质量工程科 王承启 
检验者Author 
邵 百 明 
审核Auditor 
Liz Greasley 
批准Approver 
 
日期Date 
2012.06.25 
日期Date 
2012.06.25 
日期Date 
 
SMPV-0.2.3-002-QA -F01 
上海汽车 
SAIC Motor 
零件号Part number 
10004346 
 零件名称 
Part name 
雨刮电机 
Wiper electrical machine 
图纸日期Drawing date 
/ 
零件生产日期Part production date 
/ 
 供货商 
Supplier 
上海法雷奥 
车型/项目Car type/project 
IP21 
阶段性报告 Interim report                结论性报告 Conclusion report          
 
Ⅰ.任务描述 Task description 
实验室受委托对雨刮电机进行失效原因分析，失效零件具体信息如下： 
As requested, QA lab has analyzed the failure of wiper electrical machine. The information of the failed part is as 
following： 
零件信息：Part information 
零件名称 
Part name 
雨刮电机 
Wiper electrical machine 
车制造日期 
Vehicle production date 
/ 
VIN 码 
VIN 
LSJW26H33CS025648 
销售日期 
Sale date 
/ 
车辆里程数 
Car mileage 
2006Km 
维修站名称 
Sale agent 
/ 
失效模式描述 
Failure circumstance  
涡杆断裂。The whorl shaft was broken. 
原材料信息：Raw material information 
原材料及牌号 
Raw material specification 
AISI 1144 
原材料厂商 
Raw material producer 
/ 
散件供应商 
Component supplier 
/ 
金属热处理状态 
Metal heat treatment state 
/ 
失效零件见图1：The failed part is shown in figure 1.  
 
Ⅱ. 结论与建议 Conclusions and Suggestions 
 
结论Conclusions： 
（1）装配螺栓的松动导致涡杆承受较大的载荷而出现过载断裂。The bolt was loose, which caused the whorl shaft to 
break because of overload. 
（2）涡杆的组织和硬度正常。The microstructure and hardness of the whorl shaft are normal. 
 
建议Suggestions： 
（1）供应商查找螺栓松动的原因，并采取相应的避免措施。The supplier should find out the loosing reason and take 
the preventive means. 
 
 
 
 
 
 


 
上海汽车中心实验室 
中国·上海·嘉定区安研路201 号 
邮编. 201804 
 
SAIC QA Laboratory 
201 Anhong rd, Anting, Shanghai 
报告编号 
Report number 
 
SCL-S-12-0146M 
委托者:质量工程科 王承启 
Request person, dept： 
委托编号:  /  
Request number: 
送样日期: 2012.06.12 
Request date:  
报告日期: 2012.06.25 
Report date：  
第2 页共5 页 
 
SMPV-0.2.3-002-QA -F01 
上海汽车 
SAIC Motor 
 III. 测试结果与分析 Test Results and Analysis  
（1）失效产品 Failed Parts 
      雨刮器是由于涡杆断裂而无法工作，如图1 所示。 
 
 
(a) 收到的失效件 
 
（b）断裂的蜗杆  断裂于螺纹的根部 
 
（c）螺栓松动  内孔已无螺纹，螺栓已松动 
图1 失效的雨刮器电机 
 
螺栓松动，拆
卸中自动脱落 


 
上海汽车中心实验室 
中国·上海·嘉定区安研路201 号 
邮编. 201804 
 
SAIC QA Laboratory 
201 Anhong rd, Anting, Shanghai 
报告编号 
Report number 
 
SCL-S-12-0146M 
委托者:质量工程科 王承启 
Request person, dept： 
委托编号:  /  
Request number: 
送样日期: 2012.06.12 
Request date:  
报告日期: 2012.06.25 
Report date：  
第3 页共5 页 
 
SMPV-0.2.3-002-QA -F01 
上海汽车 
SAIC Motor 
     由图可见： 
 
蜗杆断裂于螺纹部分的根部。在工作中，此部位受到的应力较大。 
 
壳体两个固定螺栓中的一个螺栓已出现松动，使得蜗杆在工作中，不仅承受着正常的工作载荷，
还承受着一定弯曲载荷，从而导致局部应力增加，从而出现过载。供应商曾做过螺栓松动的试验，
其结果涡杆出现断裂。 
 
     对铝合金壳体上的两螺栓进行检查。失效螺栓的螺纹完好；头部和螺杆的端部的表面涂层剥落比较厉
害，如图2 所示，与另一螺栓完全不同；其原因不明。 
 
 
图2 铝合金壳体的装配螺栓   
 
 
（2）断口分析Fracture Analysis 
断口的宏观照片如图3 所示；未见制造缺陷和可能的材料缺陷。 
 
 
图3 断口宏观照片 
松动的螺栓 
壳体上另一螺栓 
松动的螺栓 
壳体上另一螺栓 


 
上海汽车中心实验室 
中国·上海·嘉定区安研路201 号 
邮编. 201804 
 
SAIC QA Laboratory 
201 Anhong rd, Anting, Shanghai 
报告编号 
Report number 
 
SCL-S-12-0146M 
委托者:质量工程科 王承启 
Request person, dept： 
委托编号:  /  
Request number: 
送样日期: 2012.06.12 
Request date:  
报告日期: 2012.06.25 
Report date：  
第4 页共5 页 
 
SMPV-0.2.3-002-QA -F01 
上海汽车 
SAIC Motor 
 
利用扫描电镜对断口进行检查，微观断口形貌如图4 所示，断裂形式为韧性过载断裂。 
 
 
图4 断口微观形貌 韧性过载断裂 
 
（3）材料检测 Material Test 
     材料牌号为AISI 1144，冷拉态，是一种易切削钢，硫含量比较高。相关检测结果如表1 所示；无需
成分测试。 
     表1 材料检测结果 
序号 
No. 
试验项目 
Test item 
额定值 
Requirement 
测试结果 
Test Result 
评价evaluation 
合格 
ok 
不合格 
not ok 
1 
组织 
冷拉态 
铁素体+珠光体（见图5） 
× 
2 
硬度 
约217HB 
HB:243,241,237
1 
(HV1:255,252,248) 
× 
 
备注：（1）依据硬度HV1 的结果，由标准ASTM E 140-2007 转换获得。 


 
上海汽车中心实验室 
中国·上海·嘉定区安研路201 号 
邮编. 201804 
 
SAIC QA Laboratory 
201 Anhong rd, Anting, Shanghai 
报告编号 
Report number 
 
SCL-S-12-0146M 
委托者:质量工程科 王承启 
Request person, dept： 
委托编号:  /  
Request number: 
送样日期: 2012.06.12 
Request date:  
报告日期: 2012.06.25 
Report date：  
第5 页共5 页 
 
SMPV-0.2.3-002-QA -F01 
上海汽车 
SAIC Motor 
 
（a）低倍 硫化物呈流线分布 
 
（b）铁素+珠光体 
图5 组织 
断口

File: 材料工程师/SCL-S-12-0147M 涡轮-IP24.pdf.md
# SCL-S-12-0147M 涡轮-IP24.pdf

 
上海汽车中心实验室
(QA Lab) 
中国·上海·嘉定区安研路201 号 
邮编. 201804 
No. 201 Anyan Road, Jiading District,  
Shanghai, China. 
Post code :200433 
报告编号：Report number 
SCL-S-12-0147M 
委托者Requestor：梁晋 
送样日期Deliver date：2012.06.15 
报告日期Report date：2012.07.10 
第 1 页 共 3 页 
Page 1 of 3  
 
上海汽车 
SAIC Motor 
零件号 
Part number 
10058585 
零件名称 
Part name 
涡轮 
Turbo 
图纸日期 
Drawing date  
/ 
零件生产日期 
Production date 
/ 
供货商 
Supplier 
上海格尔 
Shanghai Geer 
车型/项目 
Car type/project 
IP24 
 
   阶段性报告  Stage report        结论性报告 Conclusion report           测试报告 Test report 
Ⅰ.任务描述 Task description 
实验室受委托对涡轮进行失效原因分析，失效零件具体信息如下： 
As requested, QA lab has analyzed the invalid cause of turbo, and the information of invalid part is shown as 
following： 
零件信息：Part information 
零件名称 
Part name 
涡轮 
Turbo 
制造日期 
Production date 
/ 
VIN 码 
VIN number 
/ 
销售日期 
Sale date 
/ 
车辆里程数 
Car mileage 
/ 
销售商 
Sale agent 
/ 
失效模式描述 
Invalid situation 
description 
涡轮断裂 
Turbo fractured. 
原材料信息：Raw material information 
原材料及牌号 
Raw material 
and trademark 
PA66 
Zytel 45HSB NC010 
原材料厂商 
Raw material producer 
Dupont 
散件供应商 
Part supplier 
上海创率复合材料有限公司 
金属热处理状态 
Metal heat treatment state 
/ 
失效零件见图1：The invalid part is shown in Fig 1.  
Ⅱ. 结论与建议 Conclusions and suggestions 
结论：1. 零件受外力超负荷导致脆断。 
      2. 失效件材料符合设计要求。 
Conclusions:  1. Foreign force made part brittle failure. 
            2. Material performance of failure part conformed to design requirements. 
建议：  1. 对该材料进行系统评估。 
Suggestions：1.  The material should be evaluated whether it can satisfy the working condition. 
 
 
分发： 
Dispenser 
底盘EPS 项目组 梁晋 
检验者： 
Identifier 
狄春峰 
审核： 
Auditor 
 
批准： 
Approver 
 
日期： 
Date 
2012.07.10 
日期： 
Date 
 
日期： 
Date 
 
 


 
上海汽车中心实验室
(QA Lab) 
中国·上海·嘉定区安研路201 号 
邮编. 201804 
No. 201 Anyan Road, Jiading District,  
Shanghai, China. 
Post code :200433 
报告编号：Report number 
SCL-S-12-0147M 
委托者Requestor：梁晋 
送样日期Deliver date：2012.06.15 
报告日期Report date：2012.07.10 
第 2 页 共 3 页 
Page 2 of 3  
 
上海汽车 
SAIC Motor 
 
图1 失效件 
Fig.1 Failure part 
III. 测试结果 Test Results 
序号 
No. 
试验项目 
Test item 
额定值 
Requirement 
试验结果 
Test result 
评价 Evaluation 
第一次 
第二次 
合格 
qualified 
不合格 
unqualified 
I 
失效件 
 
 
1 
红外（GB/T6040-2002） 
Infrared Spectroscopy 
PA66 
PA66 
 
× 
2 
熔点（GB/T19466.3-2006） 
Melting point (℃) 
260±5 
261 
 
× 
3 
焓值（GB/T19466.3-2006） 
Enthalpy (J/g) 
/ 
62.5 
72.8 
 
 
II 
新件 
 
 
1 
红外（GB/T6040-2002） 
Infrared Spectroscopy 
PA66 
PA66 
 
× 
2 
熔点（GB/T19466.3-2006） 
Melting point (℃) 
260±5 
260 
 
× 
3 
焓值（GB/T19466.3-2006） 
Enthalpy (J/g) 
/ 
63.6 
72.0 
 
 
III 
粒料  
 
 
1 
红外（GB/T6040-2002） 
Infrared Spectroscopy 
PA66 
PA66 
 
× 
2 
熔点（GB/T19466.3-2006） 
Melting point (℃) 
260±5 
259 
 
× 
3 
焓值（GB/T19466.3-2006） 
Enthalpy (J/g) 
/ 
88.8 
70.6 
 
 


 
上海汽车中心实验室
(QA Lab) 
中国·上海·嘉定区安研路201 号 
邮编. 201804 
No. 201 Anyan Road, Jiading District,  
Shanghai, China. 
Post code :200433 
报告编号：Report number 
SCL-S-12-0147M 
委托者Requestor：梁晋 
送样日期Deliver date：2012.06.15 
报告日期Report date：2012.07.10 
第 3 页 共 3 页 
Page 3 of 3  
 
上海汽车 
SAIC Motor 
Ⅳ. 宏观分析 Macroscopic observation 
 
失效件断口如图2 所示。断口呈脆断特征，该断裂系零件受外力超过材料负荷导致脆断。断裂
源与断裂方向如图所示。 
 
图2 失效件断口 
Fig. 2 Fracture of failure part 
 
将失效件冷镶后剖开，观察其材料内部（如图3）。该零件材料内部无明显缺陷。 
 
图3 失效件截面 
Fig. 3 Section of failure part
