Repository: kujaxr/obsidian-vault

File: 材料工程师/SCL-S-12-0148M  螺栓.pdf.md
# SCL-S-12-0148M  螺栓.pdf

 
上海汽车中心实验室
SAIC Center Lab 
中国·上海·嘉定区安研路201 号 
邮编. 201804 
No. 201 Anyan Road, Jiading District,  
Shanghai, China. 
Post code :201804 
报告编号： 
Report number 
SCL-S-12-0148M 
委托者  SQE  承璐刚 
Requestor： 
 委托编号 
Request number： 
送样日期2012.5.15 
Deliver date:  
报告日期2012.6.15 
Report date： 
第 1 页 共 4 页 
 
SMPV-0.2.3-002-QA -F01 
上海汽车
SAIC Motor 
零件号 
Part number 
91000102 
 零件名称 
Part name 
螺栓 
Bolt  (M8  Grade 10.9) 
图纸日期 
Drawing date  
2009.5.29 
零件生产日期 
Production date 
/ 
 供货商 
Supplier 
浙江明泰 
zhejiangmingtai 
车型/项目 
Car type/project 
IP24 
 
阶段性报告  Stage report        结论性报告 Conclusion report 
Ⅰ.任务描述 Task description 
     实验室受委托对螺栓（10.9 级）进行失效原因分析，失效零件具体信息如下： 
As requested, QA lab has analyzed the failure cause of the bolt, and the information of failed part is shown as following： 
零件信息：Part information 
零件名称 
Part name 
螺栓 
Bolt (M8  Grade 10.9)
制造日期 
Production date 
/ 
VIN 码 
VIN number 
LSJW26799BS990020 
销售日期 
Sale date 
/ 
车辆里程数 
Car mileage 
2372 公里 
销售商 
Sale agent 
/ 
失效模式描述 
Invalid situation 
description 
PAVE50.01.504 砖块路面实验，在检查时发现铰链螺栓松脱。 
原材料信息：Raw material information 
原材料及牌号 
Raw material and 
trademark 
螺栓：SCM435 
平垫：45#钢 
原材料厂商 
Raw material producer 
/ 
散件供应商 
Part supplier 
/ 
金属热处理状态 
Metal heat treatment state
调质 Hardening and tempering 
 
Ⅱ. 结论与建议 Conclusions and suggestions 
结论Conclusions： 
1、 造成螺栓松脱的原因是由于装配时该螺栓没有完全拧紧所致。  
The bolt has failed due to the bolt did not fully tighten in the assembly process. 
 
2、 实物质量符合图纸技术要求要求。  
The quality for the part meet to the requirements of the drawing. 
建议Suggestions： 
1、检查装配过程质量。 
Check the assembly process quality. 
 
      分发：
Distribution 
SQE  承璐刚 
检验者： 
Author 
白云岭   
Bai yunling 
审核： 
Auditor 
 
批准： 
Approver 
 
日期： 
Date 
2012.6.15 
日期： 
Date 
 
日期： 
Date 
 
PDF created with pdfFactory trial version www.pdffactory.com


 
上海汽车中心实验室
SAIC Center Lab 
中国·上海·嘉定区安研路201 号 
邮编. 201804 
No. 201 Anyan Road, Jiading District,  
Shanghai, China. 
Post code :201804 
报告编号： 
Report number 
SCL-S-12-0148M 
委托者  SQE  承璐刚 
Requestor： 
 委托编号 
Request number： 
送样日期2012.5.15 
Deliver date:  
报告日期2012.6.15 
Report date： 
第 2 页 共 4 页 
 
SMPV-0.2.3-002-QA -F01 
上海汽车
SAIC Motor 
III. 测试结果 Test Results  
1、失效件在整车中的装配位置，见图1；失效件实物形貌，外观无明显缺陷，见图2。 
2、宏观观察： 
1）铰链与车门连接情况，目视观察连接情况良好，见图3. 
2）铰链与螺栓连接情况：目视观察连接情况良好，见图4 
3、在现场使用脱落的螺栓和正常的螺栓与该车不同的铰链与车门进行螺栓手工拧入试验，螺纹配合无明显差异。 
 
 
图1  失效件在整车中的装配位置 
 
  
图2  失效件实物形貌：外观完好，无明显缺陷。 
 
 
 
图3 铰链与车门连接情况：目视观察连接情况良好。  
螺栓装
配位置 
PDF created with pdfFactory trial version www.pdffactory.com


 
上海汽车中心实验室
SAIC Center Lab 
中国·上海·嘉定区安研路201 号 
邮编. 201804 
No. 201 Anyan Road, Jiading District,  
Shanghai, China. 
Post code :201804 
报告编号： 
Report number 
SCL-S-12-0148M 
委托者  SQE  承璐刚 
Requestor： 
 委托编号 
Request number： 
送样日期2012.5.15 
Deliver date:  
报告日期2012.6.15 
Report date： 
第 3 页 共 4 页 
 
SMPV-0.2.3-002-QA -F01 
上海汽车
SAIC Motor 
 
 
 
图4 铰链与螺栓连接情况：目视观察连接情况良好。 
 
二、材料分析： 
附表1 
 序
号 
试验项目 
额定值 
试验结果 
评价 
合格 
不合格
1 
螺栓（10.9 级） 
 
 
 
 
1.1 
芯部硬度 
320-380HV 
（ISO 898.1） 
378HV30、380 HV30、
377 HV30 
X 
 
1.2 
表面脱碳层深度 
≤0.015mm 
0 
（图5） 
X 
 
1.3 
螺牙缺陷 
中径以下无折叠 
无 
（图6） 
X 
 
1.4 
基体组织 
回火索氏体 
回火索氏体 （图7） 
X 
 
2 
平垫 
 
 
 
 
2.1 
硬度 
≥250HB 
304、305、302   1 
(311HV、312HV、308HV)
X 
 
2.2 
基体组织 
/ 
回火索氏体 （图8） 
/ 
 
1、转换标准：GB/T1172-1999 
PDF created with pdfFactory trial version www.pdffactory.com


 
上海汽车中心实验室
SAIC Center Lab 
中国·上海·嘉定区安研路201 号 
邮编. 201804 
No. 201 Anyan Road, Jiading District,  
Shanghai, China. 
Post code :201804 
报告编号： 
Report number 
SCL-S-12-0148M 
委托者  SQE  承璐刚 
Requestor： 
 委托编号 
Request number： 
送样日期2012.5.15 
Deliver date:  
报告日期2012.6.15 
Report date： 
第 4 页 共 4 页 
 
SMPV-0.2.3-002-QA -F01 
上海汽车
SAIC Motor 
   
 
图5  螺栓表面脱碳层深度： 0     100X            图6  螺栓螺牙缺陷： 无    100X 
 
   
 
图7  螺栓芯部金相组织： 回火索氏体  500X      图8  平垫芯部金相组织： 回火索氏体  500X 
 
三、分析讨论： 
  1、通过宏观观察脱落螺栓外观无异常；各连接件的连接良好。 
  2、在现场使用脱落的螺栓和正常的螺栓与该车不同的铰链与车门进行螺栓手工拧入试验，螺纹配合无明显
差异。 
  3、螺栓、平垫的实物质量符合图纸技术要求。 
  4、试验车辆的行驶里程不长，只有2372 公里。 
 
    基于以上事实，造成螺栓松脱的原因是由于装配时该螺栓没有完全拧紧所致。 
PDF created with pdfFactory trial version www.pdffactory.com

File: 材料工程师/SCL-S-12-0149M IP21锁扣失效分析报告.pdf.md
# SCL-S-12-0149M IP21锁扣失效分析报告.pdf

 
上海汽车中心实验室 
中国·上海·嘉定区安研路201 号 
邮编. 201804 
 
SAIC Central Laboratory 
201 Anhong rd, Anting, Shanghai, China 
报告编号 
Report number 
 
SCL-S-12-0149M 
委托者: 严力航 
Request person, dept： 
委托编号: / 
Request number: 
送样日期: 2012.06.12 
Request date:  
报告日期: 2012.06.18 
Report date：  
第1页共3页 
 
分发: 
Distribution 
严力航 
检验者Author 
Liz Greasley 
审核Auditor 
 
批准Approver 
 
日期Date 
2012.06.18 
日期Date 
 
日期Date 
 
SMPV-0.2.3-002-QA -F01 
上海汽车 
SAIC Motor 
零件号Part number 
10023458 
 零件名称 
Part name 
车门锁扣 
图纸日期Drawing date 
2009.07.08 
零件生产日期Part production date 
/ 
 供货商 
Supplier 
上海联一 
车型/项目Car type/project 
IP21 
阶段性报告 Interim report                结论性报告 Conclusion report          
 
Ⅰ.任务描述 Task description 
实验室受委托对锁扣进行失效原因分析，失效零件具体信息如下： 
As requested, QA lab has analyzed the failure of Door catch. The information of the failed part is as following： 
零件信息：Part information 
零件名称 
Part name 
锁扣 
车制造日期 
Vehicle production date 
/ 
VIN 码 
VIN 
A: LSJW26H399S046190 
B: LSJW26G379S080761 
C: LSJW26G359S014404 
D: LSJW26H384S077354 
销售日期 
Sale date 
/ 
车辆里程数 
Car mileage 
A: 48255 km 
B: 60792 km 
C: 42871 km 
D: 23022 km 
维修站名称 
Sale agent 
/ 
失效模式描述 
Failure circumstance  
门锁扣立柱底部有松动异响 （见报告SCL-S-12-0135M） 
原材料信息：Raw material information 
原材料及牌号 
Raw material specification 
SUS302/304 （JIS G4304:1999） 
SS400（BQB303：2003） 
原材料厂商 
Raw material producer 
/ 
散件供应商 
Component supplier 
上海联一 
金属热处理状态 
Metal heat treatment state 
/ 
失效零件见图1：The failed part is shown in figure 1.  
 
Ⅱ. 结论与建议 Conclusions and Suggestions 
结论Conclusions： 
1. 四件锁扣杆的硬度不符图纸合要求（太低）。 The hardness of the four components’ pin does not meet the 
requirements of the drawing (too low). 
2. 杆A 和C 硬度不符合供应商的硬度规范 （太高）。杆B 和D 符合供应商的规范。 The hardness of pins A & C 
do not meet the supplier’s hardness specification. Pins B & D do meet the supplier’s specification. 
3. 和A，B，C 件相同 （SCL-S-12-0135M），D 件的杆板接触区域也表现出明显地微动磨损。 As with parts A, B 
& C (SCL-S-12-0135M), Part D also shows significant fretting wear at the pin-plate contact area. 
 
建议Suggestions： 
1. 为了减少磨损，应增加杆和底板的硬度和接触面积和。To reduce wear, the surface hardness and contact area of the 
pin and plate should be increased. 
2. 零件图纸必须包含硬度规范。The relevent hardness specification must be included on the component drawing. 


 
上海汽车中心实验室 
中国·上海·嘉定区安研路201 号 
邮编. 201804 
 
SAIC QA Laboratory 
201 Anhong rd, Anting, Shanghai 
报告编号 
Report number 
 
SCL-S-12-0149M 
委托者: 严力航 
Request person, dept： 
委托编号:  /  
Request number: 
送样日期: 2012.06.12   
Request date:  
报告日期: 2012.06.18 
Report date：  
第2页共3页 
 
SMPV-0.2.3-002-QA -F01 
上海汽车 
SAIC Motor 
III. 调查结果 Investigation Results  
锁扣“D”如图1 所示。 Figure 1 shows wear of door catch “D”. 
 
  
 
 
 
 
 
图1  D 件 (VIN *77354)  23022km 
a) 深色区域显示微动磨损在板孔旁边 b)  孔边接触处的磨损 c) 杆表面的严重磨损 
a) Dark colour shows fretting wear at the aperture of the base plate  b) Wear between pin and plate  c) Heavy wear at 
the pin 
 


 
上海汽车中心实验室 
中国·上海·嘉定区安研路201 号 
邮编. 201804 
 
SAIC QA Laboratory 
201 Anhong rd, Anting, Shanghai 
报告编号 
Report number 
 
SCL-S-12-0149M 
委托者: 严力航 
Request person, dept： 
委托编号:  /  
Request number: 
送样日期: 2012.06.12   
Request date:  
报告日期: 2012.06.18 
Report date：  
第3页共3页 
 
SMPV-0.2.3-002-QA -F01 
上海汽车 
SAIC Motor 
材料分析Material analysis 
 
根据图纸，材料的硬度应符合标准G4304 SUS302 或304。但是，供应商采用低的硬度范围标准。  
对四个杆的维氏硬度进行了测试，并使用ISO 18265，转换成HRB。结果见下面的表格。 
注：由于材料的不均匀性，测量位置的不同，硬度结果会有所不同。硬度的测量点为杆部的中心：A 是纵截面的
中心；B，C 及D 是横截面的中心。 
 
According to the drawing, the material hardness should be in line with SUS302 or SUS304 in standard G4304.  
However, the supplier uses an internal standard with a much lower hardness range. 
The vickers hardness of the four pins were tested and converted to HRB using ISO 18265.  The results are shown in the 
table below.  
Note: Due to the inhomogenous nature of the material, the hardness results will vary depending on where on the part the 
measurement was taken.  The following measurements were taken in cross section, in the central shaft of the pin.  A 
was longitudinal cross section, B, C & D transverse cross-section. 
 
序号 
No. 
试验项目 
Test item 
额定值 
Requirement 
试验结果 
Test result 
评价 Evaluation 
合格 
OK 
不合格 
Not 
OK 
A 
杆Pin 
SUS 302/304 
G-4304 
 
 
 
 
硬度 Hardness 
>200HV SUS302 
(图纸) 
  :196 HV10 
 208, 187, 193 
 
X 
 
 
65-80 HRB 
(供应商) 
91.5 HRB1 
 
X 
 
 
 
 
 
 
B 
杆Pin 
SUS 302/304 
G-4304 
 
 
 
 
硬度 Hardness 
>200HV SUS302 
(图纸) 
  : 144 HV10 
141 , 152 , 140 
 
X 
 
 
65-80 HRB 
(供应商) 
76 HRB1 
X 
 
 
 
 
 
 
 
C 
杆Pin 
SUS 302/304 
G-4304 
 
 
 
 
硬度 Hardness 
>200HV SUS302 
(图纸) 
  : 169 HV10 
166 , 180 , 161 
 
X 
 
 
65-80 HRB 
(供应商) 
84 HRB1 
 
X 
 
 
 
 
 
 
D 
杆Pin 
SUS 302/304 
G-4304 
 
 
 
 
硬度 Hardness 
>200HV SUS302 
(图纸) 
  : 144 HV10 
142 , 149 , 142 
 
X 
 
 
65-80 HRB 
(供应商) 
76 HRB1 
X 
 
1: Converted to HRB using ISO18265

File: 材料工程师/SCL-S-12-0150M IP22 活塞 .pdf.md
# SCL-S-12-0150M IP22 活塞 .pdf

 
上海汽车中心实验室 
中国·上海·嘉定区安研路201 号 
邮编. 201804 
 
SAIC Central Laboratory 
201 Anhong rd, Anting, Shanghai, China 
报告编号 
Report number 
 
SCL-S-12-0150M 
委托者: 发动机质量科 许建华 
Request person, dept： 
委托编号: / 
Request number: 
送样日期: 2012.06.19 
Request date:  
报告日期: 2012.08.09 
Report date：  
第1页共7页 
 
分发: 
Distribution 
发动机质量科 许建华 
检验者Author 
邵 百 明 
审核Auditor 
Liz Greasley 
批准Approver 
 
日期Date 
2012.08.09 
日期Date 
2012.08.09 
日期Date 
 
SMPV-0.2.3-002-QA -F01 
上海汽车 
SAIC Motor 
零件号Part number 
LFL000740 
 零件名称 
Part name 
活塞 Piston 
图纸日期Drawing date 
/ 
零件生产日期Part production date 
/ 
 供货商 
Supplier 
青岛辉门 
车型/项目Car type/project 
IP22 
阶段性报告 Interim report                结论性报告 Conclusion report          
 
Ⅰ.任务描述 Task description 
实验室受委托对活塞进行失效原因分析，失效零件具体信息如下： 
As requested, QA lab has analyzed the failure of piston. The information of the failed part is as following： 
零件信息：Part information 
零件名称 
Part name 
活塞 Piston 
车制造日期 
Vehicle production date 
2011.07.14 
VIN 码 
VIN 
LSJW24h36BS055245 
销售日期 
Sale date 
/ 
车辆里程数 
Car mileage 
230Km 
维修站名称 
Sale agent 
/ 
失效模式描述 
Failure circumstance  
4 个活塞开裂。The four pistons were broken. 
原材料信息：Raw material information 
原材料及牌号 
Raw material specification 
S2N 
原材料厂商 
Raw material producer 
/ 
散件供应商 
Component supplier 
/ 
金属热处理状态 
Metal heat treatment state 
/ 
失效零件见图1：The failed part is shown in figure 1.  
 
Ⅱ. 结论与建议 Conclusions and Suggestions 
 
结论Conclusions： 
（1）异常燃烧导致发动机所有活塞均开裂以及3#和4#活塞出现严重磨损。Abnormal combustion caused all the 
pistons to break and 3# and 4# pistons to wear seriously. 
（2）活塞的硬度，组织以及疏松符合要求。The hardness, microstructure and porosity meet the requirements. 
 
建议Suggestions： 
（1）核查发动机ECU 的标定。Check the calibration of the engine. 
（2）使用合格的燃油。Use the qualified gas. 
 


 
上海汽车中心实验室 
中国·上海·嘉定区安研路201 号 
邮编. 201804 
 
SAIC QA Laboratory 
201 Anhong rd, Anting, Shanghai 
报告编号 
Report number 
 
SCL-S-12-0150M 
委托者: 发动机质量科 许建华 
Request person, dept： 
委托编号:  /  
Request number: 
送样日期: 2012.06.19 
Request date:  
报告日期: 2012.08.09 
Report date：  
第2页共7页 
 
SMPV-0.2.3-002-QA -F01 
上海汽车 
SAIC Motor 
III. 测试结果与分析 Test Results and Analysis  
（1）失效产品 Failed Parts 
     收到的失效件如图1。连杆正常。 
 
 
 
图1  4 个失效活塞 进气侧开裂 
 
图2~图5 显示了每个活塞的外观检查细节。由图可见，4 个活塞头部和第二环岸均在进气一侧出现开
裂，表明其承受着高的工作压力。与此同时，可以发现活塞内表面颜色非常深。在短里程正常的工作情况
下，活塞不会形成如此深的色彩，一般保持原本的活塞表面色彩。这表明活塞承受的工作温度高于正常的
工作温度。 
3#和4#活塞的裙部出现严重的粘着磨损。该磨损是高温和高压导致的另一结果。 
高温和高压的产生与发动机的异常燃烧有关。用户更换活塞后，到目前有3 个多月，未出现抱怨，因
此可以判断：发动机的其它部件正常，所以可以排除部件不良引起异常燃烧的可能性。那么引起发动机异
常燃烧的可能原因有：（1）燃油品质不良；（2）标定被更改。 
 
 
 
 
 
 
 
 
 
 
 
 
硬度
测试
面 


 
上海汽车中心实验室 
中国·上海·嘉定区安研路201 号 
邮编. 201804 
 
SAIC QA Laboratory 
201 Anhong rd, Anting, Shanghai 
报告编号 
Report number 
 
SCL-S-12-0150M 
委托者: 发动机质量科 许建华 
Request person, dept： 
委托编号:  /  
Request number: 
送样日期: 2012.06.19 
Request date:  
报告日期: 2012.08.09 
Report date：  
第3页共7页 
 
SMPV-0.2.3-002-QA -F01 
上海汽车 
SAIC Motor 
 
 
 
 
 
 
 
 
 
 
 
 
 
 
 
图2  1#活塞 
 
图3  2#活塞 （断口形貌与1#活塞相同，图片省略） 
 
 
 
 
 
 
 
高温下形成深
的表面色彩 
高温下形成深
的表面色彩 


 
上海汽车中心实验室 
中国·上海·嘉定区安研路201 号 
邮编. 201804 
 
SAIC QA Laboratory 
201 Anhong rd, Anting, Shanghai 
报告编号 
Report number 
 
SCL-S-12-0150M 
委托者: 发动机质量科 许建华 
Request person, dept： 
委托编号:  /  
Request number: 
送样日期: 2012.06.19 
Request date:  
报告日期: 2012.08.09 
Report date：  
第4页共7页 
 
SMPV-0.2.3-002-QA -F01 
上海汽车 
SAIC Motor 
 
 
 
 
 
 
 
 
 
 
 
    
 
 
 
 
 
 
 
 
 
 
 
 
 
 
 
 
 
图5  3#活塞  第二环岸有两个断口 
 
 
 
 
另一断口 
另一断口 
高温下形成深
的表面色彩 


 
上海汽车中心实验室 
中国·上海·嘉定区安研路201 号 
邮编. 201804 
 
SAIC QA Laboratory 
201 Anhong rd, Anting, Shanghai 
报告编号 
Report number 
 
SCL-S-12-0150M 
委托者: 发动机质量科 许建华 
Request person, dept： 
委托编号:  /  
Request number: 
送样日期: 2012.06.19 
Request date:  
报告日期: 2012.08.09 
Report date：  
第5页共7页 
 
SMPV-0.2.3-002-QA -F01 
上海汽车 
SAIC Motor 
 
 
 
 
 
 
 
 
图4 4#活塞  （断口形貌与其它三个活塞相同，断口照片省略） 
 
（2）材料检测 Material Test 
     对1#~4#活塞的硬度进行检测，结果正常，如表1 所示。其中2#活塞和4#活塞的硬度处于临界状态。
异常高温有可能导致活塞的硬度降低，因此该硬度值不能反映活塞的初始硬度。 
     金相取样位置为开裂的位置，所取试样见图 
 
表1 材料检测结果 
序号 
No. 
试验项目 
Test item 
额定值 
Requirement 
测试结果 
Test Result 
评价evaluation 
合格 
ok 
不合格 
not ok 
1 
硬度HB5/250 
100-130HB5/250 
1#活塞 
117,110,107 
× 
2#活塞 
103,100,100 
× 
3#活塞 
107,108,106 
× 
4#活塞 
101,101,100 
× 
2 
孔隙率 
1% 
1#活塞 
＜0.1% 
× 
4#活塞 
＜0.1% 
× 
3 
金相组织（QC/T 
553-2008） 
显微组织1-4 级； 
鱼骨铁相夹杂：
1-4 级； 
针状铁相夹杂：
1-4 级； 
1#活塞 
（图5） 
显微组织1 级 
鱼骨铁相2 级 
针状铁相3 级 
× 
 
4#活塞 
（图6） 
显微组织1 级 
鱼骨铁相2 级 
针状铁相3 级 
× 
 
 
 
高温下形成深
的表面色彩 
断裂后，铝屑粘附在表面。 


 
上海汽车中心实验室 
中国·上海·嘉定区安研路201 号 
邮编. 201804 
 
SAIC QA Laboratory 
201 Anhong rd, Anting, Shanghai 
报告编号 
Report number 
 
SCL-S-12-0150M 
委托者: 发动机质量科 许建华 
Request person, dept： 
委托编号:  /  
Request number: 
送样日期: 2012.06.19 
Request date:  
报告日期: 2012.08.09 
Report date：  
第6页共7页 
 
SMPV-0.2.3-002-QA -F01 
上海汽车 
SAIC Motor 
 
 
 
（a）全貌  ＜0.1%,疏松不明显                        （b）100X  组织1 级 
 
（c）200X  鱼骨铁相2 级；针状铁相3 级 
图5 1#活塞 
 


 
上海汽车中心实验室 
中国·上海·嘉定区安研路201 号 
邮编. 201804 
 
SAIC QA Laboratory 
201 Anhong rd, Anting, Shanghai 
报告编号 
Report number 
 
SCL-S-12-0150M 
委托者: 发动机质量科 许建华 
Request person, dept： 
委托编号:  /  
Request number: 
送样日期: 2012.06.19 
Request date:  
报告日期: 2012.08.09 
Report date：  
第7页共7页 
 
SMPV-0.2.3-002-QA -F01 
上海汽车 
SAIC Motor 
  
 
（a）全貌  ＜0.1%,疏松不明显                            （b）100X  组织1 级 
 
（c）200X  鱼骨铁相2 级；针状铁相3 级 
图6  4#活塞

File: 材料工程师/SCL-S-12-0151M IP21 活塞 .pdf.md
# SCL-S-12-0151M IP21 活塞 .pdf

 
上海汽车中心实验室 
中国·上海·嘉定区安研路201 号 
邮编. 201804 
 
SAIC Central Laboratory 
201 Anhong rd, Anting, Shanghai, China 
报告编号 
Report number 
 
SCL-S-12-0151M 
委托者: 发动机质量科 许建华 
Request person, dept： 
委托编号: / 
Request number: 
送样日期: 2012.06.19 
Request date:  
报告日期: 2012.07.18 
Report date：  
第1页共6页 
 
分发: 
Distribution 
发动机质量科 许建华 
检验者Author 
 
审核Auditor 
 
批准Approver 
 
日期Date 
 
日期Date 
 
日期Date 
 
SMPV-0.2.3-002-QA -F01 
上海汽车 
SAIC Motor 
零件号Part number 
DIS400002AA 
 零件名称 
Part name 
活塞 Piston 
图纸日期Drawing date 
/ 
零件生产日期Part production date 
/ 
 供货商 
Supplier 
青岛辉门 
车型/项目Car type/project 
IP21 
阶段性报告 Interim report                结论性报告 Conclusion report          
 
Ⅰ.任务描述 Task description 
实验室受委托对两活塞进行失效原因分析，失效零件具体信息如下： 
As requested, QA lab has analyzed the failure of the two pistons. The information of the failed part is as following： 
零件信息：Part information 
零件名称 
Part name 
活塞 Piston 
车制造日期 
Vehicle production date 
/ 
VIN 码 
VIN 
LSJW26H39AS088847 
LSJW26H319S023678 
销售日期 
Sale date 
/ 
车辆里程数 
Car mileage 
1#：23170 Km； 
2#：37492 Km； 
维修站名称 
Sale agent 
内蒙古泰威 
北京万通恒泰 
失效模式描述 
Failure circumstance  
裙部严重磨损。The skirts of the pistons were worn seriously. 
原材料信息：Raw material information 
原材料及牌号 
Raw material specification 
S2N 
原材料厂商 
Raw material producer 
/ 
散件供应商 
Component supplier 
/ 
金属热处理状态 
Metal heat treatment state 
/ 
失效零件见图1 和图2：The failed part is shown in figure 1 and 2.  
 
Ⅱ. 结论与建议 Conclusions and Suggestions 
 
结论Conclusions： 
（1）润滑不良导致裙部出现严重磨损。The poor lubrication caused serious wear of the skirt. 
（2）积碳可能是导致润滑不良的原因，但是基于来样，还无法确定。Accumulation of carbon is a possible reason for 
the bad lubrication, but based on the sample, it is unable to be certain. 
（3）材料的成分，组织，硬度合格。The chemical composition, microstructure and hardness are normal. 
 
建议Suggestions： 
（1）检查喷油是否正常；check if the fuel spray is normal. 
（2）建议用户在可靠的加油站加油，确保油品，减少积碳；Suggest the customer goes to the reliable gas station, ensure 
the gas quality and reduce the carbon. 
（3）建议用户定期做保养，或者更换机油。Suggerst the customer makes maitain regularly, and change the oil.  


 
上海汽车中心实验室 
中国·上海·嘉定区安研路201 号 
邮编. 201804 
 
SAIC QA Laboratory 
201 Anhong rd, Anting, Shanghai 
报告编号 
Report number 
 
SCL-S-12-0151M 
委托者: 发动机质量科 许建华 
Request person, dept： 
委托编号:  /  
Request number: 
送样日期: 2012.06.19 
Request date:  
报告日期: 2012.07.18 
Report date：  
第2页共6页 
 
SMPV-0.2.3-002-QA -F01 
上海汽车 
SAIC Motor 
III. 测试结果与分析 Test Results and Analysis  
（1）失效产品 Failed Parts 
      收到的失效件如图1 和图2 所示。 
1#失效件进气一侧的裙部出现严重的磨损，另一侧也有轻微的磨损，如图1 所示。活塞的头部，环
岸部位以及活塞环正常，无明显的磨损。活塞的头部，油环和环岸有明显的积碳。 
 
 
图1 1# 失效的活塞 
a) 活塞全貌 连杆正常；b)进气侧裙部磨损严重； 
c)活塞端面 明显积碳；d）非进气侧裙部轻微磨损；e)油环和环岸积碳情况；  
a 
b 
c 
d 
e 


 
上海汽车中心实验室 
中国·上海·嘉定区安研路201 号 
邮编. 201804 
 
SAIC QA Laboratory 
201 Anhong rd, Anting, Shanghai 
报告编号 
Report number 
 
SCL-S-12-0151M 
委托者: 发动机质量科 许建华 
Request person, dept： 
委托编号:  /  
Request number: 
送样日期: 2012.06.19 
Request date:  
报告日期: 2012.07.18 
Report date：  
第3页共6页 
 
SMPV-0.2.3-002-QA -F01 
上海汽车 
SAIC Motor 
2#失效件的情形与1#失效件相同。磨损集中于进气侧的裙部；活塞的头部以及环岸部位积碳严重。 
 
 
 
 
 
图2 2# 失效件 
a) 收到的失效件全貌 连杆正常；b)某一缸活塞进气侧裙部 严重磨损 
c)活塞端面积碳严重；d)其它活塞进气侧裙部 轻微磨损；e)环岸和油环积碳情况 
 
裙部与缸体的磨损是一种粘着磨损；是由于润滑出现问题，发生干摩擦所致。 
     2#失效车辆的里程数为37492Km；1#失效车辆的里程数未知，但从积碳的情况来看，行驶里程应该
 
a 
b 
c 
d 
e 


 
上海汽车中心实验室 
中国·上海·嘉定区安研路201 号 
邮编. 201804 
 
SAIC QA Laboratory 
201 Anhong rd, Anting, Shanghai 
报告编号 
Report number 
 
SCL-S-12-0151M 
委托者: 发动机质量科 许建华 
Request person, dept： 
委托编号:  /  
Request number: 
送样日期: 2012.06.19 
Request date:  
报告日期: 2012.07.18 
Report date：  
第4页共6页 
 
SMPV-0.2.3-002-QA -F01 
上海汽车 
SAIC Motor 
不短。如果活塞与缸套的配合尺寸以及其它尺寸出现问题，磨损会在较短的里程数里暴露出来。鉴于行驶
里程数，可以排除尺寸方面的问题。 
     由于活塞头部，活塞环岸以及活塞环正常，磨损仅出现在一个活塞进气侧的裙部，因此基本可以排除
机油的品质以及空滤不好，导致异物进入引起磨损的可能性；也可以排除发动机冷却系统不正常，造成发
动机温度过高，使得油膜无法形成，而造成裙部磨损的可能性。 
     从两个活塞来看，积碳都比较严重。严重的积碳会对发动机的润滑系统造成影响。一方面，积碳形成
的杂质可能进入活塞与缸套的配合面破坏润滑；另一方面，积碳还会造成活塞环胶结，失去弹性、气缸密
封不严，导致燃油进入配合面，稀释油膜，破坏润滑。当然如果喷油系统出现问题，也有可能稀释机油，
而破坏润滑系统。 
      
（2）材料检测Material Test 
     材料检测结果如下表1 所示。 
  表1 材料检测结果 
序号 
No. 
试验项目 
Test item 
额定值 
Requirement 
测试结果 
Test Result 
评价evaluation 
合格 
ok 
不合格 
not ok 
1 
化学成分S2N1 
（ TS1E-012-004 ） 
 
 
 
 
Fe ：≤ 0.50 
0.35 
× 
Si ：10~13 
11.74 
× 
Cu： 3~3.8 
3.582 
× 
Mg ：0.5~1.0 
0.748 
× 
Ni：2~2.7 
2.280 
× 
Mn：≤ 0.20 
0.020 
× 
Zn：≤ 0.20 
0.047 
× 
Pb：≤ 0.08 
0.0014 
× 
Sn：≤ 0.10 
0.001 
× 
Ti：≤ 0.20 
0.008 
× 
Zr：≤ 0.20 
0.102 
× 
V：≤ 0.20 
0.0511 
× 
2 
硬度 
100-130HB 
1#件 
HB5/250：121,124,124 
× 
2#件 
HB5/250：114,115,114 
× 
3 
孔隙 
/ 
1#件 
＜0.053% 
/ 
2#件 
＜0.065% 
/ 
4 
金相组织 
（QC/T 553-2008） 
显微组织1-4
级； 
鱼骨铁相夹杂
物：1-4 级； 
针状铁相夹杂
物：1-4 级； 
1#件 
显微组织2 级（见图4）； 
鱼骨铁相3 级（见图5）； 
针状铁相2 级（见图5）； 
× 
 
 
 
2#件 
显微组织2 级（见图4）； 
鱼骨铁相3 级（见图5）； 
针状铁相2 级（见图5）； 
× 
 
备  注：1） 该项检测委托上海机动车检测中心完成，报告编号为：CW1210570H000。  


 
上海汽车中心实验室 
中国·上海·嘉定区安研路201 号 
邮编. 201804 
 
SAIC QA Laboratory 
201 Anhong rd, Anting, Shanghai 
报告编号 
Report number 
 
SCL-S-12-0151M 
委托者: 发动机质量科 许建华 
Request person, dept： 
委托编号:  /  
Request number: 
送样日期: 2012.06.19 
Request date:  
报告日期: 2012.07.18 
Report date：  
第5页共6页 
 
SMPV-0.2.3-002-QA -F01 
上海汽车 
SAIC Motor 
 
(a) 磨损区域取样 
 
（b）显微组织 2 级 （100X）                   
                    
 (c)铁相夹杂 （鱼骨3 级；针状：2 级）（200X） 
图3  1# 失效件  


 
上海汽车中心实验室 
中国·上海·嘉定区安研路201 号 
邮编. 201804 
 
SAIC QA Laboratory 
201 Anhong rd, Anting, Shanghai 
报告编号 
Report number 
 
SCL-S-12-0151M 
委托者: 发动机质量科 许建华 
Request person, dept： 
委托编号:  /  
Request number: 
送样日期: 2012.06.19 
Request date:  
报告日期: 2012.07.18 
Report date：  
第6页共6页 
 
SMPV-0.2.3-002-QA -F01 
上海汽车 
SAIC Motor 
 
（a）磨损区域取样 
  
（b）显微组织 2 级 （100X） 
 
（c）铁相夹杂（鱼骨3 级；针状：2 级） （200X） 
图4  2# 失效件

File: 材料工程师/SCL-S-12-0152M IS12 后制动防尘板.pdf.md
# SCL-S-12-0152M IS12 后制动防尘板.pdf

 
上海汽车中心实验室 
中国·上海·嘉定区安研路201 号 
邮编. 201804 
 
SAIC Central Laboratory 
201 Anhong rd, Anting, Shanghai, China 
报告编号 
Report number 
 
SCL-S-12-0152M 
委托者: SQE 黄韬 
Request person, dept： 
委托编号: / 
Request number: 
送样日期: 2012.06.19 
Request date:  
报告日期: 2012.07.09 
Report date：  
第1页共5页 
 
分发: 
Distribution 
SQE:黄韬 
检验者Author 
邵 百 明 
审核Auditor 
 
批准Approver 
 
日期Date 
2012.07.09 
日期Date 
 
日期Date 
 
SMPV-0.2.3-002-QA -F01 
上海汽车 
SAIC Motor 
零件号Part number 
K 48471 05000 
 零件名称 
Part name 
后制动器防尘板 
REAR BRAKE SHIELD-DUST  
图纸日期Drawing date 
/ 
零件生产日期Part production date 
/ 
 供货商 
Supplier 
上海飞众 
车型/项目Car type/project 
IS12 
阶段性报告 Interim report                结论性报告 Conclusion report          
 
Ⅰ.任务描述 Task description 
实验室受委托对后制动器防尘板进行失效原因分析，失效零件具体信息如下： 
As requested, QA lab has analyzed the failure of rear brake shield-dust. The information of the failed part is as 
following： 
零件信息：Part information 
零件名称 
Part name 
后制动器防尘板 
REAR BRAKE SHIELD-DUST 
车制造日期 
Vehicle production date 
/ 
VIN 码 
VIN 
LSJW34G38BJ000042 
销售日期 
Sale date 
/ 
车辆里程数 
Car mileage 
82253km（海南实验场） 
维修站名称 
Sale agent 
/ 
失效模式描述 
Failure circumstance  
防尘板断裂。The shield-dust was broken. 
原材料信息：Raw material information 
原材料及牌号 
Raw material specification 
St14（Q/BQB402-2003）（t=1.0mm） 
原材料厂商 
Raw material producer 
/ 
散件供应商 
Component supplier 
/ 
金属热处理状态 
Metal heat treatment state 
/ 
失效零件见图2：The failed part is shown in figure 2.  
 
Ⅱ. 结论与建议 Conclusions and Suggestions 
 
结论Conclusions： 
（1）由于振动导致防尘板双向疲劳断裂，局部出现开裂。The vibration caused the shield-dust broken through bending 
fatigue, and the local was cracked.  
（2）材料的组织和硬度正常；板厚偏厚一点，但不会导致产品失效。The microstructure and hardness are normal; the 
thickness is a little thicker than the requirement, but this can’t lead the part failed. 
 
建议Suggestions： 
（1）检查生产中防尘板与匹配件的匹配情况，看其是否正常。Check if the matching state for the shield-dust and 
matching part is normal.  
（2）检查类似行驶里程的车辆，看此区域是否有裂纹。Inspect similar mileage vehicles for cracking in this position. 
（3）检核防尘板振动情况下的负荷。Check the load of the shied-dust under vibration. 
 


 
上海汽车中心实验室 
中国·上海·嘉定区安研路201 号 
邮编. 201804 
 
SAIC QA Laboratory 
201 Anhong rd, Anting, Shanghai 
报告编号 
Report number 
 
SCL-S-12-0152M 
委托者: SQE 黄韬 
Request person, dept： 
委托编号:  /  
Request number: 
送样日期: 2012.06.19 
Request date:  
报告日期: 2012.07.09 
Report date：  
第2页共5页 
 
SMPV-0.2.3-002-QA -F01 
上海汽车 
SAIC Motor 
III. 测试结果与分析 Test Results and Analysis  
（1）失效产品 Failed Parts 
    制动防尘板的装配关系如图1 所示。在工作中，由于振动，使其承受一定的载荷；螺栓紧固的区域是
应力较大的区域。 
 
图1 装配图 
 
      失效的制动防尘板如图2 所示。内侧油漆出现剥落。这是由于于振动和装配受压所致。 
  对保留的三个装配孔进行检查，未发现松动的迹象，如图3 所示。从断裂处的螺栓压痕以及表面的
压横来看，断裂处的螺栓装配正常（见图4）。 
 
      
 
图2 失效件 
 
 
断裂 
开裂 
 
 
另一面 
裂纹 
 
新的零件 
开裂 
 
裂纹 
裂纹 
螺栓孔1# 
螺栓孔2# 
螺栓孔3# 


 
上海汽车中心实验室 
中国·上海·嘉定区安研路201 号 
邮编. 201804 
 
SAIC QA Laboratory 
201 Anhong rd, Anting, Shanghai 
报告编号 
Report number 
 
SCL-S-12-0152M 
委托者: SQE 黄韬 
Request person, dept： 
委托编号:  /  
Request number: 
送样日期: 2012.06.19 
Request date:  
报告日期: 2012.07.09 
Report date：  
第3页共5页 
 
SMPV-0.2.3-002-QA -F01 
上海汽车 
SAIC Motor 
  
 
（a）螺栓孔1#                                 （b）螺栓孔2# 
 
（c）螺栓孔3# 
图3 螺栓装配孔 未见松动 
 
（2）断口分析Fracture Analysis 
断裂处的断口如图4 所示。从断口上可以看出，许多的疲劳台阶分布在钢板的两个表面上，表明其断
裂形式为双向的疲劳断裂。在断裂处的表面，可以看出垫片的接触痕迹；其中A-B 段的接触痕迹比较深；
且相对于B-C 段来说，疲劳裂纹的相交线更靠近板厚的中心线。这些现象表明：AB 段双向摆动的幅度比
BC 段大。这有可能与AB 区域的前段已断开有关。基于AB 区域的前段氧化和磨损，可以判断该区域开裂
相对较早。 
 
 


 
上海汽车中心实验室 
中国·上海·嘉定区安研路201 号 
邮编. 201804 
 
SAIC QA Laboratory 
201 Anhong rd, Anting, Shanghai 
报告编号 
Report number 
 
SCL-S-12-0152M 
委托者: SQE 黄韬 
Request person, dept： 
委托编号:  /  
Request number: 
送样日期: 2012.06.19 
Request date:  
报告日期: 2012.07.09 
Report date：  
第4页共5页 
 
SMPV-0.2.3-002-QA -F01 
上海汽车 
SAIC Motor 
         
 
（a）断裂处外观 
 
（b）A-B 段断口 
 
（c）B-C 段断口 
图4 断裂处断口 
 
   开裂处的断口为双向的多元疲劳断口，其中一个主要裂纹源产生于落料面的棱边处，如图5 所示。从断
裂面的色彩来看，该裂纹是在主断裂处出现裂纹之后，或者已完全断裂之后发生的。 
A 
B 
C 
内侧 
内侧 
裂纹 
 
与垫片接触的痕迹 
与垫片接触的痕迹 
断裂面比较
粗糙，且有大
载荷下节奏
性的扩展痕
迹。表明是最
后断裂的区
域。 
从色彩来看，该断裂面
出现得相对较早 
匹配面上的压痕 
匹配面上的压痕 


 
上海汽车中心实验室 
中国·上海·嘉定区安研路201 号 
邮编. 201804 
 
SAIC QA Laboratory 
201 Anhong rd, Anting, Shanghai 
报告编号 
Report number 
 
SCL-S-12-0152M 
委托者: SQE 黄韬 
Request person, dept： 
委托编号:  /  
Request number: 
送样日期: 2012.06.19 
Request date:  
报告日期: 2012.07.09 
Report date：  
第5页共5页 
 
SMPV-0.2.3-002-QA -F01 
上海汽车 
SAIC Motor 
 
图5 开裂处的断口 
      在裂纹起源的区域，未见异常的损伤。 
 
（3）材料检测 Material Test 
      材料的检测结果如表1 所示。硬度和组织正常。根据宝钢的尺寸公差标注：Q/BQB 401，其公差最
宽范围为：±0.10mm，因此判断板厚超过了要求值，但这不会导致失效。 
 
表1 材料检测结果 
序号 
No. 
试验项目 
Test item 
额定值 
Requirement 
测试结果 
Test Result 
评价evaluation 
合格 
ok 
不合格 
not ok 
1 
硬度 
Hardness 
/ 
HV1: 93,91,102 
/ 
 
2 
组织 
Microstructure 
轧制 
铁素体（见图5） 
X 
 
3 
板厚 
Thickness 
1mm 
1.16mm（游标卡尺） 
 
X 
 
图6 组织 铁素体 
内侧

File: 材料工程师/SCL-S-12-0153M IP22 后托臂总成 .pdf.md
# SCL-S-12-0153M IP22 后托臂总成 .pdf

 
上海汽车中心实验室 
中国·上海·嘉定区安研路201 号 
邮编. 201804 
 
SAIC Central Laboratory 
201 Anhong rd, Anting, Shanghai, China 
报告编号 
Report number 
 
SCL-S-12-0153M 
委托者: DRE 高峰 
Request person, dept： 
委托编号: / 
Request number: 
送样日期: 2012.06.19 
Request date:  
报告日期: 2012.06.26 
Report date：  
第1页共4页 
 
分发: 
Distribution 
DRE : 高峰 
检验者Author 
邵 百 明 
审核Auditor 
Liz Greasley 
批准Approver 
 
日期Date 
2012.06.26 
日期Date 
2012.06.26 
日期Date 
 
SMPV-0.2.3-002-QA -F01 
上海汽车 
SAIC Motor 
零件号Part number 
30017446 
 零件名称 
Part name 
后托臂总成 
Rear Trailing Arm Assy. 
图纸日期Drawing date 
/ 
零件生产日期Part production date 
/ 
 供货商 
Supplier 
宁波跃进前桥 
车型/项目Car type/project 
IP22 EU 
阶段性报告 Interim report                结论性报告 Conclusion report          
 
Ⅰ.任务描述 Task description 
实验室受委托对后托臂总成进行失效原因分析，失效零件具体信息如下： 
As requested, QA lab has analyzed the failure of rear trailing arm. The information of the failed part is as following： 
 
零件信息：Part information 
零件名称 
Part name 
后托臂总成 
Rear Trailing Arm Assy. 
车制造日期 
Vehicle production date 
/ 
VIN 码 
VIN 
 
销售日期 
Sale date 
/ 
车辆里程数 
Car mileage 
G5+  (85%) 
维修站名称 
Sale agent 
/ 
失效模式描述 
Failure circumstance  
后托臂与稳定杆连杆连接处断裂（见TIR-RD-IP2-XF-0G5+-OTS-0500 ）。The joint of the rear 
trailing arm with the drop link of the anti-roll bar shaft was broken （see the TIR-RD-IP2-XF-0G5+-OTS-0500 ）.  
原材料信息：Raw material information 
原材料及牌号 
Raw material specification 
SAPH440（t=4.0mm） 
原材料厂商 
Raw material producer 
/ 
散件供应商 
Component supplier 
/ 
金属热处理状态 
Metal heat treatment state 
/ 
失效零件见图1：The failed part is shown in figure 1.  
 
Ⅱ. 结论与建议 Conclusions and Suggestions 
 
结论Conclusions： 
（1） 后托臂通过双向疲劳而断裂。The rear trailing arm fractured through reverse bending fatigue. 
（2） 材料满足厚度，硬度和微观组织要求。The material meets the requirements for thickness, hardness and 
microstructure. 
 
 
建议Suggestions： 
（1）校核开裂处的强度。Check the applied load at the broken region.


 
上海汽车中心实验室 
中国·上海·嘉定区安研路201 号 
邮编. 201804 
 
SAIC QA Laboratory 
201 Anhong rd, Anting, Shanghai 
报告编号 
Report number 
 
SCL-S-12-0153M 
委托者: DRE 高峰 
Request person, dept： 
委托编号:  /  
Request number: 
送样日期: 2012.06.19 
Request date:  
报告日期: 2012.06.26 
Report date：  
第2页共4页 
 
SMPV-0.2.3-002-QA -F01 
上海汽车 
SAIC Motor 
III. 测试结果与分析 Test Results and Analysis  
（1）失效产品 Failed Parts 
   失效产品如下图1 所示。 
 
 
图1 失效的后托臂 
 
（2）断口分析Fracture Analysis 
      宏观断口如下图2 所示。 
 
图2 断口全貌 
 
 
 
图3 区域1 断口及裂纹源起始位置 
 
区域1 
区域2 
区域3 
焊缝侧 
焊缝侧 
收弧 
起弧 


 
上海汽车中心实验室 
中国·上海·嘉定区安研路201 号 
邮编. 201804 
 
SAIC QA Laboratory 
201 Anhong rd, Anting, Shanghai 
报告编号 
Report number 
 
SCL-S-12-0153M 
委托者: DRE 高峰 
Request person, dept： 
委托编号:  /  
Request number: 
送样日期: 2012.06.19 
Request date:  
报告日期: 2012.06.26 
Report date：  
第3页共4页 
 
SMPV-0.2.3-002-QA -F01 
上海汽车 
SAIC Motor 
 
 
图4 区域2 断口及裂纹源起始位置 
 
 
图5 区域3 断口 
 
     由上述断口可以看出： 
 后托臂通过双向疲劳而断裂失效。 
 裂纹起源于螺栓连接的区域；该区域未见不正常的损伤。虽然有一裂纹产生于有毛刺的边部，
但是毛刺不是引起该裂纹产生的根本原因，只能算是外因。 
 
 
 
 
 
 
 
 
收弧处 


 
上海汽车中心实验室 
中国·上海·嘉定区安研路201 号 
邮编. 201804 
 
SAIC QA Laboratory 
201 Anhong rd, Anting, Shanghai 
报告编号 
Report number 
 
SCL-S-12-0153M 
委托者: DRE 高峰 
Request person, dept： 
委托编号:  /  
Request number: 
送样日期: 2012.06.19 
Request date:  
报告日期: 2012.06.26 
Report date：  
第4页共4页 
 
SMPV-0.2.3-002-QA -F01 
上海汽车 
SAIC Motor 
（3）材料检测 Material Test 
      材料的检测结果如表1 所示。无需进行成分测试。 
 
表1 材料检测结果 
序号 
No. 
试验项目 
Test item 
额定值 
Requirement 
测试结果 
Test Result 
评价evaluation 
合格 
ok 
不合格 
not ok 
1 
硬度1 
Hardness 
HV: ≥128 
HV10: 143,140,141 
X 
 
2 
组织 
Microstructure 
热轧态 
铁素体+少量珠光体 
（见图6） 
X 
 
3 
板厚2 
Thickness 
4mm 
4mm（含漆膜） 
X 
 
      备注：1）硬度的要求是根据抗拉强度的要求Rm≥440MPa 换算而来的；换算依据GB/T 1172-1999。 
            2）板厚的具体公差不清楚；最严公差为±0.17mm。考虑漆膜的厚度，板厚也在公差范围内。 
 
 
（a）芯部组织                                 （b）表面组织 
图6 组织 铁素体+少量珠光体

File: 材料工程师/SCL-S-12-0154M  输入轴01.pdf.md
# SCL-S-12-0154M  输入轴01.pdf

 
上海汽车中心实验室
SAIC Center Lab 
中国·上海·嘉定区安研路201 号 
邮编. 201804 
No. 201 Anyan Road, Jiading District,  
Shanghai, China. 
Post code :201804 
报告编号： 
Report number 
SCL-S-12-0154M 
委托者  TC  于俊玲 
Requestor： 
 委托编号 
Request number： 
送样日期2012.6.20 
Deliver date:  
报告日期2012.7.20 
Report date： 
第 1 页 共 6 页 
 
SMPV-0.2.3-002-QA -F01 
上海汽车
SAIC Motor 
零件号 
Part number 
11042006 
 零件名称 
Part name 
输入轴 
Input shaft 
图纸日期 
Drawing date  
2012.3.6 
零件生产日期 
Production date 
/ 
 供货商 
Supplier 
上海采埃孚 
ZF Shanghai Steering Systems Co.,Ltd. 
车型/项目 
Car type/project 
EP11 
 
阶段性报告  Stage report        结论性报告 Conclusion report 
Ⅰ.任务描述 Task description 
     实验室受委托对输入轴进行失效原因分析，失效零件具体信息如下： 
As requested, QA lab has analyzed the failure cause of the Input shaft, and the information of failed part is shown as following： 
零件信息：Part information 
零件名称 
Part name 
输入轴 
Input shaft
制造日期 
Production date 
2012.03 
VIN 码 
VIN number 
/ 
销售日期 
Sale date 
/ 
车辆里程数 
Car mileage 
0 公里 
失效地点 
金桥试验室 
失效模式描述 
Invalid situation 
description 
EP2 状态件的断裂：一件是静扭强度试验，一件是扭转疲劳试验（完成疲劳试验的1/6 循环） 
原材料信息：Raw material information 
原材料及牌号 
Raw material and 
trademark 
Q345A 
原材料厂商 
Raw material producer 
/ 
散件供应商 
Part supplier 
浙江汇丰 
金属热处理状态 
Metal heat treatment state
/ 
 
Ⅱ. 结论与建议 Conclusions and suggestions 
结论Conclusions： 
1、 过载引起的断裂。 
The failure for the part due to the overloading. 
2、 抗拉强度高于技术要求。 
The tensile strength higher than the technical requirements. 
建议Suggestions： 
1、 优化零件结构。 
To optimisation the design for the part. 
   2、更改零件原材料 
Change the material for the parts. 
      分发：
Distribution 
SQE  于俊玲 
检验者： 
Author 
白云岭   
Bai Yunling 
审核： 
Auditor 
 
批准： 
Approver 
 
日期： 
Date 
2012.7.20 
日期： 
Date 
 
日期： 
Date 
 


 
上海汽车中心实验室
SAIC Center Lab 
中国·上海·嘉定区安研路201 号 
邮编. 201804 
No. 201 Anyan Road, Jiading District,  
Shanghai, China. 
Post code :201804 
报告编号： 
Report number 
SCL-S-12-0154M 
委托者  TC  于俊玲 
Requestor： 
 委托编号 
Request number： 
送样日期2012.6.20 
Deliver date:  
报告日期2012.7.20 
Report date： 
第 2 页 共 6 页 
 
SMPV-0.2.3-002-QA -F01 
上海汽车
SAIC Motor 
III. 测试结果 Test Results  
1、 失效件在整车中的装配位置，见图1；失效件实物形貌， 见图2。 
 
图1  失效件在整车中的装配位置 
  
 
图2  失效件实物形貌 
2、断口分析： 
  1）宏观观察：两根输入轴的断裂位置均位于凸耳根部，见图3b 黄色箭头所示；静扭强度试验的失效件凸耳变
形严重，见图3c；扭转疲劳试验的失效件凸耳无明显变形，见图3a。 
 
 
  
图3 断口宏观形貌  
 
 
 
静扭强度试验件
扭转疲劳试验件
a
b 
c 


 
上海汽车中心实验室
SAIC Center Lab 
中国·上海·嘉定区安研路201 号 
邮编. 201804 
No. 201 Anyan Road, Jiading District,  
Shanghai, China. 
Post code :201804 
报告编号： 
Report number 
SCL-S-12-0154M 
委托者  TC  于俊玲 
Requestor： 
 委托编号 
Request number： 
送样日期2012.6.20 
Deliver date:  
报告日期2012.7.20 
Report date： 
第 3 页 共 6 页 
 
SMPV-0.2.3-002-QA -F01 
上海汽车
SAIC Motor 
2）断口微观观察： 
（1）取静扭强度试验的失效件凸耳断口，使用扫描电镜观察：断裂起始位置如图4a 中的黄色箭头所示；整个断
口均表现为韧窝形貌，见图4b。 
   
      
 图4 静扭强度试验的失效件断口微观形貌 
(2)取扭转疲劳试验的失效件凸耳断口，使用扫描电镜观察：断裂起始位子如图5a 中的黄色箭头所示；断口起始
部位檫伤严重，见图5c，无明显疲劳特征，见图5d；其他区域为韧窝+解理形貌，见图5b。 
     
 
     
 
图5 扭转疲劳试验的失效件断口微观形貌 
a
b
a
b
c
d


 
上海汽车中心实验室
SAIC Center Lab 
中国·上海·嘉定区安研路201 号 
邮编. 201804 
No. 201 Anyan Road, Jiading District,  
Shanghai, China. 
Post code :201804 
报告编号： 
Report number 
SCL-S-12-0154M 
委托者  TC  于俊玲 
Requestor： 
 委托编号 
Request number： 
送样日期2012.6.20 
Deliver date:  
报告日期2012.7.20 
Report date： 
第 4 页 共 6 页 
 
SMPV-0.2.3-002-QA -F01 
上海汽车
SAIC Motor 
2、 凸耳处R 角分析： 
1） 取与失效件同批次的输入轴，对凸耳处R 角进行测量，结果为R＜0.05mm，见图6。 
 
图6 
2） 取静扭试验（260Nm）未断裂的输入轴对凸耳处R 角进行观察。凸耳R 角处形成了明显的裂纹，裂纹长度约
2.656mm,见图7a；有明显的压痕，且形成台阶，见图7b；台阶距离输入轴端面约0.82mm,见图7c； 
 
 
 
 
图7 
二、零件受力情况校核 
工程部对该零件的受力情况进行了重新校核、分析，结果如下： 
 
危险位置 
最大应力（Mpa）
材料屈服应力（Mpa）
结论 
输入轴凸耳处
356 
345 
存在风险
 
 
 
 
 
 
 
 
 
a 
b 
c 
左图的红色区域是输入轴受力的危险
截面，也是失效件断裂的位置，且失
效件此处无R 角和倒角，可以推断零
件实物此处的受力情况更严酷。 


 
上海汽车中心实验室
SAIC Center Lab 
中国·上海·嘉定区安研路201 号 
邮编. 201804 
No. 201 Anyan Road, Jiading District,  
Shanghai, China. 
Post code :201804 
报告编号： 
Report number 
SCL-S-12-0154M 
委托者  TC  于俊玲 
Requestor： 
 委托编号 
Request number： 
送样日期2012.6.20 
Deliver date:  
报告日期2012.7.20 
Report date： 
第 5 页 共 6 页 
 
SMPV-0.2.3-002-QA -F01 
上海汽车
SAIC Motor 
 
三、材料分析： 
      在失效件断口上取样，进行硬度、金相组织检测。 
附表1 
 序
号 
试验项目 
额定值 
试验结果 
评价 
合格 
不合格
1 
静扭试验断裂件 
 
 
 
 
1.1 
抗拉强度 
470-630MPa 
(GB/T1591-2008) 
686、695、695  1 
(202HV10、205 HV10、205 
HV10) 
 
X 
1.2 
金相组织 
铁素体+珠光体 
铁素体+珠光体 
(图8) 
X 
 
2 
疲劳试验断裂件 
 
 
 
 
2.1 
抗拉强度 
470-630MPa 
(GB/T1591-2008) 
648、648、639  1 
(192HV10、192 HV10、189 
HV10) 
 
X 
2.2 
金相组织 
铁素体+珠光体 
铁素体+珠光体 
(图9) 
X 
 
3 
同批次新零件 
 
 
 
 
3.1 
抗拉强度 
470-630MPa 
(GB/T1591-2008) 
674、662、670  1 
(200HV10、196 HV10、199 
HV10) 
 
X 
3.2 
金相组织 
铁素体+珠光体 
铁素体+珠光体 
(图10) 
X 
 
1） 转换标准GB/T1172-1999. 
  
 
图8 金相组织：铁素体+珠光体500X            图9 金相组织：铁素体+珠光体500X 


 
上海汽车中心实验室
SAIC Center Lab 
中国·上海·嘉定区安研路201 号 
邮编. 201804 
No. 201 Anyan Road, Jiading District,  
Shanghai, China. 
Post code :201804 
报告编号： 
Report number 
SCL-S-12-0154M 
委托者  TC  于俊玲 
Requestor： 
 委托编号 
Request number： 
送样日期2012.6.20 
Deliver date:  
报告日期2012.7.20 
Report date： 
第 6 页 共 6 页 
 
SMPV-0.2.3-002-QA -F01 
上海汽车
SAIC Motor 
 
图10 金相组织：铁素体+珠光体500X

File: 材料工程师/SCL-S-12-0155M IS12 失效分析报告.pdf.md
# SCL-S-12-0155M IS12 失效分析报告.pdf

 
上海汽车中心实验室 
中国·上海·嘉定区安研路201 号 
邮编. 201804 
 
SAIC Central Laboratory 
201 Anhong rd, Anting, Shanghai, China 
报告编号 
Report number 
 
SCL-S-12-0155M 
委托者: 童俊, SQE 
Request person, dept： 
委托编号: / 
Request number: 
送样日期: 2012.06.20 
Request date:  
报告日期: 2012.06.29 
Report date：  
第1页共9页 
 
分发: 
Distribution 
童俊 
检验者Author 
Liz Greasley 
审核Auditor 
 
批准Approver 
 
日期Date 
2012.06.29 
日期Date 
 
日期Date 
 
SMPV-0.2.3-002-QA -F01 
上海汽车 
SAIC Motor 
零件号Part number 
K21331CD030 
 零件名称 
Part name 
散热器左支架 
Radiator bracket 
图纸日期Drawing date 
 
零件生产日期Part production date 
/ 
 供货商 
Supplier 
上海永红汽车零部件有限公司 
车型/项目Car type/project 
IS12 
阶段性报告 Interim report                结论性报告 Conclusion report          
 
Ⅰ.任务描述 Task description 
实验室受委托对散热器左支架进行失效原因分析，失效零件具体信息如下： 
As requested, QA lab has analyzed the failure of radiator bracket. The information of the failed part is as following： 
零件信息：Part information 
零件名称 
Part name 
散热器左支架 
车制造日期 
Vehicle production date 
/ 
VIN 码 
VIN 
LSJW34RA5CG032098 
销售日期 
Sale date 
/ 
车辆里程数 
Car mileage 
4600km 公里 
维修站名称 
Sale agent 
/ 
失效模式描述 
Failure circumstance  
2012-6-4，襄阳试验基地XY-IS12-G11-D10UNV041 在例行检查时发现散热器左支架出现裂
纹 TIR-RD-IS1-XF-0G11-PPV-0030 
原材料信息：Raw material information 
原材料及牌号 
Raw material specification 
SC1 (SES M310) 或 St12 
(Q/BQB 403-03) 
原材料厂商 
Raw material producer 
 
散件供应商 
Component supplier 
 
金属热处理状态 
Metal heat treatment state 
 
失效零件见图1：The failed part is shown in figure 1.  
 
Ⅱ. 结论与建议 Conclusions and Suggestions 
结论Conclusions： 
1. 支架是通过应力腐蚀断裂失效的。The bracket has failed through stress-corrosion cracking. 
2. 低碳钢对氢氧化物和硝酸盐化学品敏感。Mild steel is susceptible to attack from Hydroxide and Nitrate chemicals. 
3. 在支架表面发现有可能来自于加工过程的化学品残留物。A residue potentially resulting from processing 
chemicals was found on the bracket surface. 
4. 材料符合硬度和金相组织要求。The material meets the requirements with regard to hardness and microstructure. 
 
建议Suggestions： 
1. 找外来残留物的本源（检查制造过程，装配过程）。Find source of foreign material (check manufacturing process, 
assembly processes). 
2. 检查其它车辆的支架。Check other vehicles’ bracket. 


 
上海汽车中心实验室 
中国·上海·嘉定区安研路201 号 
邮编. 201804 
 
SAIC QA Laboratory 
201 Anhong rd, Anting, Shanghai 
报告编号 
Report number 
 
SCL-S-12-0155M 
委托者: 童俊, SQE 
Request person, dept： 
委托编号:  /  
Request number: 
送样日期: 2012.06.20 
Request date:  
报告日期: 2012.06.29 
Report date：  
第2页共9页 
 
SMPV-0.2.3-002-QA -F01 
上海汽车 
SAIC Motor 
III. 调查结果 Investigation Results  
 
收到的散热器左支架如图1 所示。三条裂纹明显，标识为#1， #2， #3。 
The radiator bracket was received as shown in figure 1.  Three fractures were visible, labelled #1, #2 & #3. 
 
 
  
   
  
图1 支架和开裂情况   
Figure 1 Overview of the three fractures 
裂纹#1 
裂纹#2 
裂纹#2 
裂纹#3 
裂纹#1 
裂纹#2 
裂纹#3 


 
上海汽车中心实验室 
中国·上海·嘉定区安研路201 号 
邮编. 201804 
 
SAIC QA Laboratory 
201 Anhong rd, Anting, Shanghai 
报告编号 
Report number 
 
SCL-S-12-0155M 
委托者: 童俊, SQE 
Request person, dept： 
委托编号:  /  
Request number: 
送样日期: 2012.06.20 
Request date:  
报告日期: 2012.06.29 
Report date：  
第3页共9页 
 
SMPV-0.2.3-002-QA -F01 
上海汽车 
SAIC Motor 
断口分析 Fracture Analysis 
 
打开后，发现表面有腐蚀和污染覆盖。断裂＃2 可见有额外的裂缝，垂直于主要断裂（图3）。 在＃1＆＃3
（图4）断口，可见贝纹型痕迹， 但是不能确定起源，并且不是典型的疲劳断口形貌。 
After opening, the surfaces were found to be covered with corrosion and contamination.  Visible at Fracture #2 
were additional cracks running perpendicular to the main fracture (figure 3).  Beachmark-type marks were seen at 
fractures #1 & #3 (figure 4), although no origin could be determined, and the fracture morphology was not typical 
for fatigue. 
 
  
  
图2 断口被腐蚀  裂纹末端完全磨损。没有明显的疲劳痕迹。 
Figure 2  Fracture surfaces showng significant corrosion.  The crack ends were completely worn.  There were 
no conclusive signs of fatigue. 
图3 
磨损 Wear 
磨损 Wear 


 
上海汽车中心实验室 
中国·上海·嘉定区安研路201 号 
邮编. 201804 
 
SAIC QA Laboratory 
201 Anhong rd, Anting, Shanghai 
报告编号 
Report number 
 
SCL-S-12-0155M 
委托者: 童俊, SQE 
Request person, dept： 
委托编号:  /  
Request number: 
送样日期: 2012.06.20 
Request date:  
报告日期: 2012.06.29 
Report date：  
第4页共9页 
 
SMPV-0.2.3-002-QA -F01 
上海汽车 
SAIC Motor 
 
 
图3 断口#3 的二次裂纹垂直于断裂面。用EDX 对黄色物品进行分析（见图8）。 
Figure 3  Detail from fracture #2 showing secondary cracks perpendicular to main fracture.  Yellow substance 
was examined with EDX (see figure 8). 
 
 
图4 断口1#有贝纹型痕迹 
Figure 4  Beachmark-type marks on fracture 1 
 


 
上海汽车中心实验室 
中国·上海·嘉定区安研路201 号 
邮编. 201804 
 
SAIC QA Laboratory 
201 Anhong rd, Anting, Shanghai 
报告编号 
Report number 
 
SCL-S-12-0155M 
委托者: 童俊, SQE 
Request person, dept： 
委托编号:  /  
Request number: 
送样日期: 2012.06.20 
Request date:  
报告日期: 2012.06.29 
Report date：  
第5页共9页 
 
SMPV-0.2.3-002-QA -F01 
上海汽车 
SAIC Motor 
电镜断口分析SEM Fracture analysis 
 
用电镜检查三处断口。尽管所有的断口被污染，但仍然可以看见二次裂纹。裂纹明显沿晶的，没有变形。 这
是应力腐蚀开裂的指标。见图5 和6。 
The three fractures were examined with SEM.  Despite the contamination on the fracture surfaces, in all cases, 
secondary cracking was seen.  The cracks were clearly intergranular with no deformation.  This is indicative of 
Stress Corrosion Cracking. See figures 5 & 6.  
 
 
图5 断口#1 表示分支性晶间二次裂纹 
Figure 5  Fracture #1 showing branching intergranular secondary cracks 
 
 


 
上海汽车中心实验室 
中国·上海·嘉定区安研路201 号 
邮编. 201804 
 
SAIC QA Laboratory 
201 Anhong rd, Anting, Shanghai 
报告编号 
Report number 
 
SCL-S-12-0155M 
委托者: 童俊, SQE 
Request person, dept： 
委托编号:  /  
Request number: 
送样日期: 2012.06.20 
Request date:  
报告日期: 2012.06.29 
Report date：  
第6页共9页 
 
SMPV-0.2.3-002-QA -F01 
上海汽车 
SAIC Motor 
 
 
 
图6  a) 断口#2  b) 断口#3   二次沿晶裂纹 
Figure 6  a) Fracture #2  b) Fracture #3  Both showing branching intergranular cracks  
b 
a 


 
上海汽车中心实验室 
中国·上海·嘉定区安研路201 号 
邮编. 201804 
 
SAIC QA Laboratory 
201 Anhong rd, Anting, Shanghai 
报告编号 
Report number 
 
SCL-S-12-0155M 
委托者: 童俊, SQE 
Request person, dept： 
委托编号:  /  
Request number: 
送样日期: 2012.06.20 
Request date:  
报告日期: 2012.06.29 
Report date：  
第7页共9页 
 
SMPV-0.2.3-002-QA -F01 
上海汽车 
SAIC Motor 
图7 显示#2 断口的截面，可以看出应力腐蚀裂纹典型的沿晶分支裂纹。 
A cross section was taken through fracture 2, and shows clearly the branching, intergranular fracture style of Stress 
Corrosion Cracking (figure 7). 
 
 
图7 #2 断口横截面，裂纹在断口旁边 
Figure 7 Cross section through Fracture #2, crack adjacent to the fracture surface 
 
断裂面 
Fracture surface 
应力腐蚀裂纹 
SCC crack 


 
上海汽车中心实验室 
中国·上海·嘉定区安研路201 号 
邮编. 201804 
 
SAIC QA Laboratory 
201 Anhong rd, Anting, Shanghai 
报告编号 
Report number 
 
SCL-S-12-0155M 
委托者: 童俊, SQE 
Request person, dept： 
委托编号:  /  
Request number: 
送样日期: 2012.06.20 
Request date:  
报告日期: 2012.06.29 
Report date：  
第8页共9页 
 
SMPV-0.2.3-002-QA -F01 
上海汽车 
SAIC Motor 
EDX 分析 
对裂纹＃2 附近的黄色粉末进行了EDX 分析（图8）。从检测的元素，锌，碳，铁，磷，可以被解释为正常
的支架和涂层材料。氧，硫和硅经常在路上的灰尘被发现。但是金属的铬，钠，钙不容易出现。有一可能
性：该元素来自于工业加工化学品铬酸钙和氢氧化钠的残留，但也应该考虑车辆生命历程中使用的产品。 
The yellow powder near to fracture #2 was analysed by EDX (figure 8).  From the elements detected, Zinc, 
Carbon, Iron and Phosphorous may be explained by the normal bracket and coating material.  Oxygen, Sulphur 
and Silicon are often found in road dust.  The metals Chromium, Sodium and Calcium cannot easily be accounted 
for.  One possibility is residue from industrial processing chemicals Calcium Chromate & Sodium Hydroxide, 
although products used in the life history of the vehicle should also be considered. 
   
 
 
O 
Zn 
C 
Cr 
Na 
S 
Ca 
Si 
Fe 
Al 
P 
大约含量 
35 
31 
12 
8 
5 
2 
2 
2 
1 
1 
0.25 
 
图8，来自#2 断口处的黄色物品和 EDX 光谱检测结果  备注：含量是大约的，不精确 
Figure 8  Yellow deposit removed from bracket surface near Fracture 2 & EDX spectrum and elements, note: the 
quantities given are only indicative, not accurate 
 


 
上海汽车中心实验室 
中国·上海·嘉定区安研路201 号 
邮编. 201804 
 
SAIC QA Laboratory 
201 Anhong rd, Anting, Shanghai 
报告编号 
Report number 
 
SCL-S-12-0155M 
委托者: 童俊, SQE 
Request person, dept： 
委托编号:  /  
Request number: 
送样日期: 2012.06.20 
Request date:  
报告日期: 2012.06.29 
Report date：  
第9页共9页 
 
SMPV-0.2.3-002-QA -F01 
上海汽车 
SAIC Motor 
材料分析 Material Analysis 
 
材料要求为SC1 (SES M310) 或 St12 (Q/BQB 403-03)。要求和结果如下所示。 
The material is specified as SCP1 (SES M310) or St12 (Q/BQB 403-03).  The requirements and test results are 
shown below. 
 
序号 
No. 
试验项目 
Test item 
额定值 
Requirement 
试验结果 
Test result 
评价 Evaluation 
合格 
OK 
不合格 
Not 
OK 
1 
支架Bracket 
 
 
 
 
1.1 
拉伸强度 Tensile strength 
≥ 270 MPa 
/ 
/ 
 
1.2 
硬度Hardness 
≥ 85 HV101 
   = 94 HV10 
92, 88, 101  
X 
 
1.3 
金相组织 Microstructure 
/ 
铁素体 Ferrite (图9) 
X 
 
备注: 1. 硬度的要求是根据抗拉强度的要求270MPa 换算而来的；换算依据ISO18265 
Note: 1. Converted from tensile strength requirement according to ISO18265 
         
 
 
 
图9 金相组织  铁素体 
Figure 9  Ferrite microstructure
