Repository: kujaxr/obsidian-vault

File: 材料工程师/SCL-S-12-0156M ZP11油底壳失效分析报告.pdf.md
# SCL-S-12-0156M ZP11油底壳失效分析报告.pdf

 
上海汽车中心实验室 
中国·上海·嘉定区安研路201 号 
邮编. 201804 
 
SAIC Central Laboratory 
201 Anhong rd, Anting, Shanghai, China 
报告编号 
Report number 
 
SCL-S-12-0156M 
委托者: 陈煜 ， SQE 
Request person, dept： 
委托编号: / 
Request number: 
送样日期: 2012.06.25 
Request date:  
报告日期: 2012.06.25 
Report date：  
第1页共4页 
 
分发: 
Distribution 
陈煜 
检验者Author 
Liz Greasley 
审核Auditor 
 
批准Approver 
 
日期Date 
2012.06.25 
日期Date 
 
日期Date 
 
SMPV-0.2.3-002-QA -F01 
上海汽车 
SAIC Motor 
零件号Part number 
10019861 
 零件名称 
Part name 
油底壳铸件 
Oil sump casting 
图纸日期Drawing date 
2011.03.22 
零件生产日期Part production date 
2011.06 
 供货商 
Supplier 
上海幸福摩托车有限公司 
Shanghai Xingfu Motorcycle Co. Ltd 
车型/项目Car type/project 
ZP11 
阶段性报告 Interim report                结论性报告 Conclusion report          
 
Ⅰ.任务描述 Task description 
实验室受委托对油底壳进行失效原因分析，失效零件具体信息如下： 
As requested, QA lab has analyzed the failure of oil sump.  The information of the failed part is as following： 
零件信息：Part information 
零件名称 
Part name 
油底壳铸件 
Oil sump casting 
车制造日期 
Vehicle production date 
/ 
VIN 码 
VIN 
LSJZ14E37BS059843 / 15S4U 
销售日期 
Sale date 
/ 
车辆里程数 
Car mileage 
5344 公里km 
维修站名称 
Sale agent 
达州品信 
失效模式描述 
Failure circumstance  
更换油滤清器时，机油滤清器座断裂。Fractured during change of oil filter. 
原材料信息：Raw material information 
原材料及牌号 
Raw material specification 
A380.0 (ASTM B85)  
原材料厂商 
Raw material producer 
/ 
散件供应商 
Component supplier 
/ 
金属热处理状态 
Metal heat treatment state 
/ 
失效零件见图1：The failed part is shown in figure 1.  
 
Ⅱ. 结论与建议 Conclusions and Suggestions 
结论Conclusions： 
1. 由于机油滤清器安装凸台有明显的孔隙，这严重削弱了零件的强度。在正常维护时，剩余截面由于过载而断
裂。Significant porosity was present in the oil filter mounting boss, which seriously weakened the part.  The 
remainder of the cross-section failed through overload, during normal maintenance. 
2. 硬度和金相组织正常。Hardness and microstructure are normal.  
 
建议Suggestions： 
1. 供应商必须加强铸造工艺和检测技术，以防止这种缺陷的产品流传到客户。The supplier must strengthen the 
casting process and inspection techniques to prevent this type of defect getting to the customer. 


 
上海汽车中心实验室 
中国·上海·嘉定区安研路201 号 
邮编. 201804 
 
SAIC QA Laboratory 
201 Anhong rd, Anting, Shanghai 
报告编号 
Report number 
 
SCL-S-12-0156M 
委托者: 陈煜 ， SQE 
Request person, dept： 
委托编号:  /  
Request number: 
送样日期: 2012.06.25  
Request date:  
报告日期: 2012.06.25 
Report date：  
第2页共4页 
 
SMPV-0.2.3-002-QA -F01 
上海汽车 
SAIC Motor 
III. 调查结果 Investigation Results  
 
收到的油底壳铸件如图1 和2 所示。容易看出：断口的很大一部分不正常（图2b）。 用电镜检查异常面积，发
现有大量的缩孔（图3）。这大减少了凸台的强度。拆卸机油过滤器时，余下的面积由于过载而断裂。  
The sump casting was received as shown in figures 1 & 2.  It was immediately clear that a large part of the fracture was 
abnormal (figure 2b).  Using SEM to examine this area, extensive shrinkage porosity was found (figure 3).  This has 
significantly reduced the strength of the boss.  The remaining area fractured through overload, when disassembling the 
filter. 
 
 
  
 
图1 a) 油底壳 b) 制造标示 
Figure 1  a) Overview of sump  b) Manufacturing marks 
 
     
 
图2 a)和b) 断裂表面 
Figure 2  a) & b) Overview of fracture surfaces 
 
异常断口
Abnormal 
fracture 
过载断口 
Overload 
fracture 
b 
a 
b 
a 
“24” 或”21” 
“B” 
2011.06 


 
上海汽车中心实验室 
中国·上海·嘉定区安研路201 号 
邮编. 201804 
 
SAIC QA Laboratory 
201 Anhong rd, Anting, Shanghai 
报告编号 
Report number 
 
SCL-S-12-0156M 
委托者: 陈煜 ， SQE 
Request person, dept： 
委托编号:  /  
Request number: 
送样日期: 2012.06.25  
Request date:  
报告日期: 2012.06.25 
Report date：  
第3页共4页 
 
SMPV-0.2.3-002-QA -F01 
上海汽车 
SAIC Motor 
 
 
图3  
a) 异常断口电镜图，显示大量的缩孔 
b) 高倍 
 
Figure 3 
a) SEM image of fracture surface 
showing extensive shrinkage porosity 
b) Higher magnification image 
b 
a 


 
上海汽车中心实验室 
中国·上海·嘉定区安研路201 号 
邮编. 201804 
 
SAIC QA Laboratory 
201 Anhong rd, Anting, Shanghai 
报告编号 
Report number 
 
SCL-S-12-0156M 
委托者: 陈煜 ， SQE 
Request person, dept： 
委托编号:  /  
Request number: 
送样日期: 2012.06.25  
Request date:  
报告日期: 2012.06.25 
Report date：  
第4页共4页 
 
SMPV-0.2.3-002-QA -F01 
上海汽车 
SAIC Motor 
材料分析 Material analysis 
因为失效原因清楚，不需要进行化学成分测试。 硬度和金相组织正常。 As the failure cause was quite clear, it was 
not necessary to carry out chemical composition testing.  The hardness and microstructure are normal. 
序号 
No. 
试验项目 
Test item 
额定值 
Requirement 
试验结果 
Test result 
评价 Evaluation 
合格 
OK 
不合格 
Not 
OK 
1 
油底壳 A380 (ASTM B85) 
 
 
 
 
1.1 
硬度 Hardness 
/ 
92 HB2.5/62.5 
/ 
 
1.2 
金相组织 Microstructure 
/ 
铸造组织 （见图4） 
X 
 
 
 
 
图4 断口旁边金相组织 a) 孔隙 b) 正常铸造金相组织 
Figure 4  Microstructure near to fracture surface a) Showing porosity b) Normal cast microstructure

File: 材料工程师/SCL-S-12-0157M 摄像头-IP22EU.pdf.md
# SCL-S-12-0157M 摄像头-IP22EU.pdf

 
上海汽车中心实验室
(Center Lab) 
中国·上海·嘉定区安研路201 号 
邮编. 201804 
No. 201 Anyan Road, Jiading District,  
Shanghai, China. 
Post code :200433 
报告编号：Report number 
SCL-S-12-0157M 
委托者Requestor：夏天 
送样日期Deliver date：2012.06.25 
报告日期Report date：2012.06.26 
第 1 页 共 3 页 
Page 1 of 3  
 
上海汽车 
SAIC Motor 
零件号 
Part number 
10011893 
零件名称 
Part name 
后视摄像头 
Backsight Camera 
图纸日期 
Drawing date  
/ 
零件生产日期 
Production date 
/ 
供货商 
Supplier 
厦门同致 
Xiamen Tongzhi 
车型/项目 
Car type/project 
IP22EU 
 
   阶段性报告  Stage report        结论性报告 Conclusion report           测试报告 Test report 
Ⅰ.任务描述 Task description 
实验室受委托对后视摄像头进行失效原因分析，失效零件具体信息如下： 
As requested, QA lab has analyzed the invalid cause of back sight camera, and the information of invalid part is 
shown as following： 
零件信息：Part information 
零件名称 
Part name 
后视摄像头 
Backsight Camera 
制造日期 
Production date 
/ 
VIN 码 
VIN number 
/ 
销售日期 
Sale date 
/ 
车辆里程数 
Car mileage 
/ 
销售商 
Sale agent 
/ 
失效模式描述 
Invalid situation 
description 
后视模糊 
Backsight was faint. 
原材料信息：Raw material information 
原材料及牌号 
Raw material 
and trademark 
/ 
原材料厂商 
Raw material producer 
/ 
散件供应商 
Part supplier 
/ 
金属热处理状态 
Metal heat treatment state 
/ 
失效零件见图1：The invalid part is shown in Fig 1.  
Ⅱ. 结论与建议 Conclusions and suggestions 
结论： 1. 失效件外层镜片被磨损，严重影响镜片的透光性，导致后视模糊。 
Conclusions: 1. Outer layer lens of the failure part was worn, which had a strong impact on light transmission and led to 
the faint back sight. 
建议： 1. 加强对镜头的保护。 
Suggestions: 1. Protection of the camera should be improved. 
 
 
分发： 
Dispenser 
夏天 
检验者： 
Identifier 
狄春峰 
审核： 
Auditor 
 
批准： 
Approver 
 
日期： 
Date 
2012.06.26 
日期： 
Date 
 
日期： 
Date 
 


 
上海汽车中心实验室
(Center Lab) 
中国·上海·嘉定区安研路201 号 
邮编. 201804 
No. 201 Anyan Road, Jiading District,  
Shanghai, China. 
Post code :200433 
报告编号：Report number 
SCL-S-12-0157M 
委托者Requestor：夏天 
送样日期Deliver date：2012.06.25 
报告日期Report date：2012.06.26 
第 2 页 共 3 页 
Page 2 of 3  
 
上海汽车 
SAIC Motor 
 
图1 失效件 
Fig.1 Failure part 
 
III. 宏观分析 Macroscopic observation 
 
失效件镜片如图2 所示。后视摄像头外层镜片明显异常，遮挡了正常视线导致后视模糊。取镜
片中心位置放大观察，可以看到明显的划痕，摩擦痕。这些痕迹使得镜片透光性变差。 
 
图2 失效镜头I 
Fig. 2 Failure camera I 
 
 


 
上海汽车中心实验室
(Center Lab) 
中国·上海·嘉定区安研路201 号 
邮编. 201804 
No. 201 Anyan Road, Jiading District,  
Shanghai, China. 
Post code :200433 
报告编号：Report number 
SCL-S-12-0157M 
委托者Requestor：夏天 
送样日期Deliver date：2012.06.25 
报告日期Report date：2012.06.26 
第 3 页 共 3 页 
Page 3 of 3  
 
上海汽车 
SAIC Motor 
     
分别用去离子水和无水乙醇对镜头进行擦拭、清洁，镜片没有任何变化。将镜片切开观察其截
面（图3），镜片表面无附着物。 
 
图3 失效镜头II 
Fig. 3 Failure camera II 
 
    综上，失效件外层镜片被磨损，严重影响镜片的透光性，导致后视模糊。

File: 材料工程师/SCL-S-12-0158M 63P 三四档齿毂和三档齿环.pdf.md
# SCL-S-12-0158M 63P 三四档齿毂和三档齿环.pdf

 
上海汽车中心实验室 
中国·上海·嘉定区安研路201 号 
邮编. 201804 
 
SAIC Central Laboratory 
201 Anhong rd, Anting, Shanghai, China 
报告编号 
Report number 
 
SCL-S-12-0158M 
委托者: SQE 于意 
Request person, dept： 
委托编号: / 
Request number: 
送样日期: 2012.06.26 
Request date:  
报告日期: 2012.07.18 
Report date：  
第1页共5页 
 
分发: 
Distribution 
SQE : 于意 
检验者Author 
邵 百 明 
审核Auditor 
Liz Greasley 
批准Approver 
 
日期Date 
2012.7.18 
日期Date 
2012.7.18 
日期Date 
 
SMPV-0.2.3-002-QA -F01 
上海汽车 
SAIC Motor 
零件号Part number 
SH12M5P 1701161 
 零件名称 
Part name 
三四档齿毂、三档齿环 
3st/4th speed synchronizer tooth hub, 3st speed tooth ring 
日期Drawing date 
/ 
零件生产日期Part production date 
/ 
 供货商 
Supplier 
上汽变速箱有限公司 
车型/项目Car type/project 
63P 
阶段性报告 Interim report                结论性报告 Conclusion report          
 
Ⅰ.任务描述 Task description 
实验室受委托对三、四档同步齿毂和三档齿环进行失效原因分析，失效零件具体信息如下： 
As requested, QA lab has analyzed the failure of 3st/4th speed synchronizer tooth hub and 3st speed tooth ring. The 
information of the failed part is as following： 
零件信息：Part information 
零件名称 
Part name 
三，四档同步齿毂/三档齿环 
3st/4th speed synchronizer tooth hub, 3st speed tooth ring 
车制造日期 
Vehicle production date 
/ 
VIN 码 
VIN 
/ 
销售日期 
Sale date 
/ 
车辆里程数 
Car mileage 
3000Km （XF 试验） 
维修站名称 
Sale agent 
/ 
失效模式描述 
Failure circumstance  
齿毂和齿环开裂。The 3st/4th speed synchronizer tooth hub and 3st speed tooth ring were broken. 
原材料信息：Raw material information 
原材料及牌号 
Raw material specification 
F0200T （GB/T 4309）/ TL 084 
原材料厂商 
Raw material producer 
/ 
散件供应商 
Component supplier 
/ 
金属热处理状态 
Metal heat treatment state 
/ 
失效零件见图1-3：The failed part is shown in figure 1-3.  
 
Ⅱ. 结论与建议 Conclusions and Suggestions 
 
结论Conclusions： 
（1）由于定位不好，齿毂和齿环在装配中被压坏。Because of poor position, the tooth hub and tooth ring were pressed 
and then damaged during assembly. 
（2）齿毂的材料密度，组织和硬度符合要求。The density, microstructure and hardness of the tooth hub’s material meet 
the requirement. 
（3）齿环的材料组织，硬度符合要求。The microstructure and hardness of the tooth ring meet the requirement. 
 
建议Suggestions： 
（1）改善装配工艺。Improve the assembly process.  


 
上海汽车中心实验室 
中国·上海·嘉定区安研路201 号 
邮编. 201804 
 
SAIC QA Laboratory 
201 Anhong rd, Anting, Shanghai 
报告编号 
Report number 
 
SCL-S-12-0158M 
委托者:SQE 于意 
Request person, dept： 
委托编号:  /  
Request number: 
送样日期: 2012.06.26 
Request date:  
报告日期: 2012.07.18 
Report date：  
第2页共5页 
 
SMPV-0.2.3-002-QA -F01 
上海汽车 
SAIC Motor 
III. 测试结果与分析 Test Results and Analysis  
（1）失效产品 Failed Parts 
    齿毂在三个对称的部位开裂。开裂的断口宏观形貌相同，与轴向的夹角约呈45°；局部还出现了类似
的裂纹；详情见图1 和图2。这些特征表明：开裂部位是受到相同的力而开裂的，且主要受到轴向的压力
所致。工作时受到的扭转力不会导致齿毂出现类似的裂纹。 
 
                                  
 
图1 收到的失效件及装配关系 
                   
 
图2 齿毂开裂情况 
 
 
 
三个配合部位，断
口宏观形貌相同，
且与轴向呈一定夹
角。 
裂纹与
轴向的
夹角约
45 


 
上海汽车中心实验室 
中国·上海·嘉定区安研路201 号 
邮编. 201804 
 
SAIC QA Laboratory 
201 Anhong rd, Anting, Shanghai 
报告编号 
Report number 
 
SCL-S-12-0158M 
委托者:SQE 于意 
Request person, dept： 
委托编号:  /  
Request number: 
送样日期: 2012.06.26 
Request date:  
报告日期: 2012.07.18 
Report date：  
第3页共5页 
 
SMPV-0.2.3-002-QA -F01 
上海汽车 
SAIC Motor 
    齿环的凸台严重损伤，局部出现开裂，如图3 所示。正常工作情况下，凸台与其它部件不会产生干涉。
由图片不难看出，凸台表面局部塌陷更多（图中圆圈所标识），且其纹路与其它表面纹路呈一定夹角。严重
塌陷处的表面纹路是齿毂压坏后造成的。 
 
（a）齿环及局部开裂 
 
 
 
 
 
 
 
 
 
 
 
 
 
 
 
（b）凸台损伤 
图3 齿环失效情况 
 
 
 
 
 
 
 
 
开裂 


 
上海汽车中心实验室 
中国·上海·嘉定区安研路201 号 
邮编. 201804 
 
SAIC QA Laboratory 
201 Anhong rd, Anting, Shanghai 
报告编号 
Report number 
 
SCL-S-12-0158M 
委托者:SQE 于意 
Request person, dept： 
委托编号:  /  
Request number: 
送样日期: 2012.06.26 
Request date:  
报告日期: 2012.07.18 
Report date：  
第4页共5页 
 
SMPV-0.2.3-002-QA -F01 
上海汽车 
SAIC Motor 
（2）断口分析Fracture Analysis 
      对齿毂所有已开裂的断口用扫描电镜进行观察；其形貌为：光滑的表面分布有韧窝，是一种典型的
粉末冶金材料过载断口，如图4 所示。断裂面未见异常的可能导致齿毂开裂的缺陷。 
 
 
图4 断口 韧性过载断裂 
 
齿环的断裂形式为准解理，如图5 所示；表明该断裂为过载所致。断裂面也未见任何缺陷。 
 
 
（a）全貌                                      （b）微观 准解理断口 
图5 齿环断口 
 
 
 


 
上海汽车中心实验室 
中国·上海·嘉定区安研路201 号 
邮编. 201804 
 
SAIC QA Laboratory 
201 Anhong rd, Anting, Shanghai 
报告编号 
Report number 
 
SCL-S-12-0158M 
委托者:SQE 于意 
Request person, dept： 
委托编号:  /  
Request number: 
送样日期: 2012.06.26 
Request date:  
报告日期: 2012.07.18 
Report date：  
第5页共5页 
 
SMPV-0.2.3-002-QA -F01 
上海汽车 
SAIC Motor 
（3）材料检测 Material Test 
      材料检测结果如表1 所示，符合技术要求。没有必要进行成分测试。 
 
  表1 材料检测结果 
序号 
No. 
试验项目 
Test item 
额定值 
Requirement 
测试结果 
Test Result 
评价evaluation 
合格 
ok 
不合格 
not ok 
1 
齿毂 
1.1 
硬度 
表面：60-75HRA 
66,66,67 
× 
1.2 
组织 
/ 
珠光体+铁素体+马氏体，见图6 
/ 
1.3 
密度 
≥6.8g/cm 
6.98 g/cm 
× 
2 
齿环 
2.1 
硬度 
HB2.5/62.5：210+50 
231,225,223 
× 
2.2 
组织 
α （≤40%）+β  
（含金属间化合物） 
α （12%）+β （含金属间化合物），
见图7 
× 
 
 
 
图6 齿毂（珠光体+铁素体+马氏体） 
 
  图7 齿环组织（α （12%）+β （含金属间化合物））

File: 材料工程师/SCL-S-12-0159M IS12 增压器.pdf.md
# SCL-S-12-0159M IS12 增压器.pdf

 
上海汽车中心实验室 
中国·上海·嘉定区安研路201 号 
邮编. 201804 
 
SAIC Central Laboratory 
201 Anhong rd, Anting, Shanghai, China 
报告编号 
Report number 
 
SCL-S-12-0159M 
委托者: 质量分析科 郭强 
Request person, dept： 
委托编号: / 
Request number: 
送样日期: 2012.06.25 
Request date:  
报告日期: 2012.07.13 
Report date：  
第1页共13页 
 
分发: 
Distribution 
质量分析科 郭强 
检验者Author 
邵 百 明 
审核Auditor 
 
批准Approver 
 
日期Date 
2012.07.13 
日期Date 
 
日期Date 
 
SMPV-0.2.3-002-QA -F01 
上海汽车 
SAIC Motor 
零件号Part number 
10074964 
 零件名称 
Part name 
增压器 
turbocharger 
日期Drawing date 
/ 
零件生产日期Part production date 
/ 
 供货商 
Supplier 
上海菱重增压器有限公司 
车型/项目Car type/project 
IS12 
阶段性报告 Interim report                结论性报告 Conclusion report          
 
Ⅰ.任务描述 Task description0 
实验室受委托对失效的增压器进行分析，失效零件具体信息如下： 
As requested, QA lab has analyzed the failed turbocharger. The information of the failed part is as following： 
零件信息：Part information 
零件名称 
Part name 
增压器 
turbocharger 
车制造日期 
Vehicle production date 
2010 
VIN 码 
VIN 
LSJW34G3XBJ013827 
销售日期 
Sale date 
/ 
车辆里程数 
Car mileage 
16692Km 
维修站名称 
Sale agent 
/ 
失效模式描述 
Failure circumstance  
增压器叶片损坏，出现卡滞。The blades were damaged and the turbocharger could not work. 
原材料信息：Raw material information  
原材料及牌号 
Raw material specification 
/ 
原材料厂商 
Raw material producer 
/ 
散件供应商 
Component supplier 
日本三菱 
金属热处理状态 
Metal heat treatment state 
/ 
失效零件见图1，11,12,13，：The failed part is shown in figure 1,11,12,13.  
 
Ⅱ. 结论与建议 Conclusions and Suggestions 
 
结论Conclusions： 
（1）涡轮叶片是通过双向疲劳开裂的；由于断裂面的氧化和擦伤，无法对裂纹源作进一步的分析。开裂后，叶
片容易弯曲。但1#叶片发生弯曲的原因不明确。The blade of the turbo was cracked through bending fatigue; because 
of the oxidation and scratch, it is impossible to make a further analysis for crack origin. After crack, the blade is easy to 
bend. But it is not clear about the cause about the 1# blade bending. 
（2）涡轮无明显的异常损伤的痕迹。There are not any abnormal damage marks on the blade of the turbo. 
（3）涡轮叶片的损坏导致动平衡的破坏，从而引起压气叶片与压气壳体间接触，出现变形。最终，增压器无法
工作。The damage of the blade of the turbo destroyed the running balance, which made the blades for gas entry touch 
with the shell, and then distorted. Finally, the supercharger could not run. 
（4）涡轮叶片和压气叶片的组织和硬度正常。The microstructure and hardness of the turbocharger blades are normal. 
 
建议Suggestions： 
（1）对行驶工况和里程接近的车辆进行增压器涡轮叶片裂纹检查。Inspect the vehicles with similar mileage and 
work condition for cracking in the blades of the turbo. 
（2）检查涡轮端的排气温度。Inspect the exhaust temperature in the turbo. 


 
上海汽车中心实验室 
中国·上海·嘉定区安研路201 号 
邮编. 201804 
 
SAIC QA Laboratory 
201 Anhong rd, Anting, Shanghai 
报告编号 
Report number 
 
SCL-S-12-0159M 
委托者: 质量分析科 郭强 
Request person, dept： 
委托编号:  /  
Request number: 
送样日期: 2012.06.25 
Request date:  
报告日期: 2012.07.13 
Report date：  
第2页共13页 
 
SMPV-0.2.3-002-QA -F01 
上海汽车 
SAIC Motor 
III. 测试结果与分析 Test Results and Analysis  
供应商拆解后，送到实验室的失效件包括涡轮叶轮，压气叶轮，涡轮壳体和压气壳体。 
1. 涡轮叶轮 
     涡轮叶轮如下图1 所示。采用数字对叶片进行了标识，以便后续介绍。 
目视可以发现：3 片叶片（1#，2#，3#）出现了弯曲，其中2 片（2#，3#）还出现了断裂（见图2）；
叶片的边部未见损伤。 
   借助体视显微镜，发现：其它个别叶片，表面也有明显的裂纹，如4#，8#，9#叶片；采用金相法对这些裂
纹进行更明确的判断，分别见图3，4，5。由图可见，裂纹产生的部位相同，起源于工作面和非工作面。其中工
作面承受的载荷较大，因此工作面产生的裂纹比非工作面上的裂纹长。 
    5#，10#,11#叶片在体视显微镜下未发现裂纹，但是通过金相法，可以清晰地看到：三叶片的工作面均有裂
纹；5#叶片的非工作面也有裂纹，具体见图6，7，8。其中1#叶片也有裂纹见图9。 
    由上述检测可以看出：裂纹产生于工作面和非工作面；个别叶片裂纹仅产生于工作面；两裂纹扩展后，可
能会相互连接，导致叶片局部截面完全断口。断开后，在工作负荷下，容易发生弯曲。但是1#叶片发生弯曲的
原因不是很明确。 
    外观检测中，未发现叶轮表面有任何其它的异物或者擦伤痕迹；从结构上看：弯曲部位是不会与壳体发生
干涉。 
 
图1 出气端叶轮失效情况 
 
 
弯曲 
弯曲/开裂 
弯曲/开裂 
裂纹 
裂纹 
裂纹 
1 
2 
3 
4 
5 
6 
7 
8 
9 
10 
11 


 
上海汽车中心实验室 
中国·上海·嘉定区安研路201 号 
邮编. 201804 
 
SAIC QA Laboratory 
201 Anhong rd, Anting, Shanghai 
报告编号 
Report number 
 
SCL-S-12-0159M 
委托者: 质量分析科 郭强 
Request person, dept： 
委托编号:  /  
Request number: 
送样日期: 2012.06.25 
Request date:  
报告日期: 2012.07.13 
Report date：  
第3页共13页 
 
SMPV-0.2.3-002-QA -F01 
上海汽车 
SAIC Motor 
 
图2 弯曲开裂的叶片 （断口检测见第13,14 页） 
 
（a）工作面                                    （b）非工作面 
 
（c）边部 未见损伤                       （d）金相检验 多条裂纹在工作面上产生 
图3 4#叶片 圆圈标识有裂纹； 
1 
2 
3 
开裂 
开裂 
弯曲 
工作面 
非工作面 


 
上海汽车中心实验室 
中国·上海·嘉定区安研路201 号 
邮编. 201804 
 
SAIC QA Laboratory 
201 Anhong rd, Anting, Shanghai 
报告编号 
Report number 
 
SCL-S-12-0159M 
委托者: 质量分析科 郭强 
Request person, dept： 
委托编号:  /  
Request number: 
送样日期: 2012.06.25 
Request date:  
报告日期: 2012.07.13 
Report date：  
第4页共13页 
 
SMPV-0.2.3-002-QA -F01 
上海汽车 
SAIC Motor 
 
（a）工作面                                    （b）非工作面 
 
（c）边部                                  （d）金相检验 
图4  8# 叶片 
 
 
 
 
裂纹扩展方向 


 
上海汽车中心实验室 
中国·上海·嘉定区安研路201 号 
邮编. 201804 
 
SAIC QA Laboratory 
201 Anhong rd, Anting, Shanghai 
报告编号 
Report number 
 
SCL-S-12-0159M 
委托者: 质量分析科 郭强 
Request person, dept： 
委托编号:  /  
Request number: 
送样日期: 2012.06.25 
Request date:  
报告日期: 2012.07.13 
Report date：  
第5页共13页 
 
SMPV-0.2.3-002-QA -F01 
上海汽车 
SAIC Motor 
 
（a）工作面                                      （b）非工作面 
 
（c）边部  无损伤                                      （d）裂纹 
图5  9#叶片 
 
 
图6 5# 叶片 
 
裂纹扩展方向 
裂纹扩展方向 


 
上海汽车中心实验室 
中国·上海·嘉定区安研路201 号 
邮编. 201804 
 
SAIC QA Laboratory 
201 Anhong rd, Anting, Shanghai 
报告编号 
Report number 
 
SCL-S-12-0159M 
委托者: 质量分析科 郭强 
Request person, dept： 
委托编号:  /  
Request number: 
送样日期: 2012.06.25 
Request date:  
报告日期: 2012.07.13 
Report date：  
第6页共13页 
 
SMPV-0.2.3-002-QA -F01 
上海汽车 
SAIC Motor 
 
图7 10#叶片 
 
图8 11#叶片 
 
图9 1# 弯曲的叶片 
 
 
 


 
上海汽车中心实验室 
中国·上海·嘉定区安研路201 号 
邮编. 201804 
 
SAIC QA Laboratory 
201 Anhong rd, Anting, Shanghai 
报告编号 
Report number 
 
SCL-S-12-0159M 
委托者: 质量分析科 郭强 
Request person, dept： 
委托编号:  /  
Request number: 
送样日期: 2012.06.25 
Request date:  
报告日期: 2012.07.13 
Report date：  
第7页共13页 
 
SMPV-0.2.3-002-QA -F01 
上海汽车 
SAIC Motor 
     对严重受损且已开裂两叶轮进行断口检查。 
2#叶片的断口如图10 所示。从宏观和低倍的检测结果来看，该断裂表现出现双向疲劳的特征；由于断裂
面氧化严重，因此不能在更高的倍数下进行观察，也无法确认起源处的断裂形式。 
 
 
 
 
 
 
 
 
 
 
 
 
 
 
 
 
 
图10  2# 叶片的断口 
a） 宏观断口 裂纹起源于工作面和非工作面；表面具有多条台阶的纹路，显现疲劳特征 
b）检测区域1 的SEM 照片 非常平，隐约有一些弧形的纹路，表现出疲劳特征；表面氧化层已龟裂； 
c）检测区域2 的SEM 照片 非常平，隐约有一些弧形的纹路，显示出疲劳的特征。 
d）检测区域3 的SEM 照片 疲劳台阶处有明显的弧形纹路；表明其为疲劳断裂。 
 
 
 
工作面 
非工作面 
检测区域3 
检测区域1 
 
 
检测区域2 
a) 
b) 
c) 
d) 


 
上海汽车中心实验室 
中国·上海·嘉定区安研路201 号 
邮编. 201804 
 
SAIC QA Laboratory 
201 Anhong rd, Anting, Shanghai 
报告编号 
Report number 
 
SCL-S-12-0159M 
委托者: 质量分析科 郭强 
Request person, dept： 
委托编号:  /  
Request number: 
送样日期: 2012.06.25 
Request date:  
报告日期: 2012.07.13 
Report date：  
第8页共13页 
 
SMPV-0.2.3-002-QA -F01 
上海汽车 
SAIC Motor 
3#叶片的断口如图11 所示。从宏观和低倍的检测结果来看，该断裂为双向疲劳断裂；由于断裂面氧化和
擦伤，因此无法对裂纹源进行观察。 
 
 
 
 
 
 
 
 
 
 
 
 
 
 
 
 
 
图11    3#叶片的断口 
a）宏观断口 有双向疲劳的特征； 
b）检测区域1 有明显的弧形辉纹，表现出疲劳的特征； 
c）检测区域2 有明显的疲劳辉纹，表现出疲劳的特征； 
 
      
 
 
 
 
 
裂纹 
工作面 
非工作面 
检测区域1 
检测区域2 


 
上海汽车中心实验室 
中国·上海·嘉定区安研路201 号 
邮编. 201804 
 
SAIC QA Laboratory 
201 Anhong rd, Anting, Shanghai 
报告编号 
Report number 
 
SCL-S-12-0159M 
委托者: 质量分析科 郭强 
Request person, dept： 
委托编号:  /  
Request number: 
送样日期: 2012.06.25 
Request date:  
报告日期: 2012.07.13 
Report date：  
第9页共13页 
 
SMPV-0.2.3-002-QA -F01 
上海汽车 
SAIC Motor 
2. 压气机叶轮 
   压气机叶轮的两个叶片出现了变形，如图12 所示。这两个叶片的表面有一些划痕，无任何规律，不像工作
中造成的痕迹。叶片3 的边部有一些异常痕迹。 
   这些痕迹很有可能是该样品在送到实验室之前的拆卸过程中，用工具拨动叶片造成的。 
 
（a）整体情况  两个叶片出现变形 
 
（b）叶片1 表面痕迹                           （c）叶片2 表面痕迹 
 
(d) 叶片3 边部痕迹 
图12 压气叶轮 
叶片1 
叶片2 
叶片3 


 
上海汽车中心实验室 
中国·上海·嘉定区安研路201 号 
邮编. 201804 
 
SAIC QA Laboratory 
201 Anhong rd, Anting, Shanghai 
报告编号 
Report number 
 
SCL-S-12-0159M 
委托者: 质量分析科 郭强 
Request person, dept： 
委托编号:  /  
Request number: 
送样日期: 2012.06.25 
Request date:  
报告日期: 2012.07.13 
Report date：  
第10页共13页 
 
SMPV-0.2.3-002-QA -F01 
上海汽车 
SAIC Motor 
3. 增压器壳体 
   增压器壳体的表面有一些小的刮痕，如图13 所示。这是由于叶轮的动平衡发生破坏后与壳体发生了接触所
致。接触端为叶轮的小头端，而非弯曲开裂端。对叶轮的表面进行检查，未发现明显接触的痕迹。这也许是由于
接触非常轻微。 
    当有异物对涡轮叶轮的运转产生影响或者叶轮出现失效均会导致动平衡的破坏，最终引起叶轮与涡壳间产
生相互接触。 
       
 
（a）全貌 
 
 
（b）表面状态  一些刮伤 
图13 增压器壳体

File: 材料工程师/SCL-S-12-0160M  螺栓.pdf.md
# SCL-S-12-0160M  螺栓.pdf

 
上海汽车中心实验室
SAIC Center Lab 
中国·上海·嘉定区安研路201 号 
邮编. 201804 
No. 201 Anyan Road, Jiading District,  
Shanghai, China. 
Post code :201804 
报告编号： 
Report number 
SCL-S-12-0160M 
委托者  SQE  严力航 
Requestor： 
 委托编号 
Request number： 
送样日期2012.6.27 
Deliver date:  
报告日期2012.7.11 
Report date： 
第 1 页 共 3 页 
 
SMPV-0.2.3-002-QA -F01 
上海汽车
SAIC Motor 
零件号 
Part number 
11570514 
 零件名称 
Part name 
螺栓 
Bolt  ( Grade 10.9) 
图纸日期 
Drawing date  
 
零件生产日期 
Production date 
/ 
 供货商 
Supplier 
浙江明泰汽车标准件有限公司 
Zhejaing mingtai 
车型/项目 
Car type/project 
BP31 
 
阶段性报告  Stage report        结论性报告 Conclusion report 
Ⅰ.任务描述 Task description 
     实验室受委托对螺栓（10.9 级）进行失效原因分析，失效零件具体信息如下： 
As requested, QA lab has analyzed the failure cause of the bolt, and the information of failed part is shown as following： 
零件信息：Part information 
零件名称 
Part name 
螺栓 
Bolt ( Grade 10.9)
制造日期 
Production date 
/ 
VIN 码 
VIN number 
/ 
销售日期 
Sale date 
/ 
车辆里程数 
Car mileage 
0 公里 
销售商 
Sale agent 
/ 
失效模式描述 
Invalid situation 
description 
在临港装配现场断裂，扭矩50Nm，转角57-67 度。 
原材料信息：Raw material information 
原材料及牌号 
Raw material and 
trademark 
螺栓：SCM435 
平垫：65Mn 
原材料厂商 
Raw material producer 
/ 
散件供应商 
Part supplier 
/ 
金属热处理状态 
Metal heat treatment state
调质 Hardening and tempering 
 
Ⅱ. 结论与建议 Conclusions and suggestions 
结论Conclusions： 
1、 过载造成的断裂。 The bolt has failed due to the overloading.  
2、 实物质量符合图纸技术要求要求。 The quality for the part meets the requirements of the drawing. 
 
建议Suggestions： 
1、 检查装配过程质量。Check the assembly process .  
 
 
 
 
      分发：
Distribution 
SQE  严力航 
检验者： 
Author 
白云岭   
Bai yunling 
审核： 
Auditor 
 
批准： 
Approver 
 
日期： 
Date 
2012.7.11 
日期： 
Date 
 
日期： 
Date 
 


 
上海汽车中心实验室
SAIC Center Lab 
中国·上海·嘉定区安研路201 号 
邮编. 201804 
No. 201 Anyan Road, Jiading District,  
Shanghai, China. 
Post code :201804 
报告编号： 
Report number 
SCL-S-12-0160M 
委托者  SQE  严力航 
Requestor： 
 委托编号 
Request number： 
送样日期2012.6.27 
Deliver date:  
报告日期2012.7.11 
Report date： 
第 2 页 共 3 页 
 
SMPV-0.2.3-002-QA -F01 
上海汽车
SAIC Motor 
III. 测试结果 Test Results  
1、实物形貌：失效件断裂成两部分，见图1. 
  
 
图1  零件实物形貌：失效件断裂成两部分。 
 
2、宏观观察：在断口附近的螺纹有缩径的现象，见图2；平垫外观形貌完好，见图3. 
     
 
图2                                                 图3 
3、断口微观观察：断口边缘及芯部均为韧窝形貌，且具有与螺栓装配相应的反方向性，见图4。 
 
 
 
图4  断口微观：韧窝 
    
   
 
失效件 
新零件 


 
上海汽车中心实验室
SAIC Center Lab 
中国·上海·嘉定区安研路201 号 
邮编. 201804 
No. 201 Anyan Road, Jiading District,  
Shanghai, China. 
Post code :201804 
报告编号： 
Report number 
SCL-S-12-0160M 
委托者  SQE  严力航 
Requestor： 
 委托编号 
Request number： 
送样日期2012.6.27 
Deliver date:  
报告日期2012.7.11 
Report date： 
第 3 页 共 3 页 
 
SMPV-0.2.3-002-QA -F01 
上海汽车
SAIC Motor 
二、材料分析： 
   在失效件上取样，进行金相、硬度检测，取同批次零件进行抗拉强度、摩擦系数检测，结果如下： 
附表1 
 序
号 
试验项目 
额定值 
试验结果 
评价 
合格 
不合格
 
螺栓（10.9 级） 
 
 
 
 
1 
芯部硬度 
320-380HV 
(GB/T3098.1) 
376、381、378 
X 
 
2 
表面硬度 
/ 
367HV0.3、379 HV0.3、
381 HV0.3 
X 
 
3 
表面与芯部硬度差 
30HV 
(GB/T3098.1) 
9、2、3 
X 
 
4 
螺牙缺陷 
中径以下无折叠 
中径以下无折叠 
（图5） 
X 
 
5 
表面脱碳层深度 
≤0.015mm 
0  （图6） 
X 
 
6 
基体组织 
回火索氏体 
回火索氏体 （图7） 
X 
 
7 
抗拉强度 
1040-1200MPa 
1106、1116、1122 
X 
 
8 
摩擦系数 
0.10-0.16 
(上海通用的技术要求) 
0.118、0.117、0.124 
X 
 
      
 
         图5 螺牙缺陷：无                          图6  表面脱碳层深度：0  100X     
      
图7  基体组织：回火索氏体  500X

File: 材料工程师/SCL-S-12-0161M  天窗连杆.pdf.md
# SCL-S-12-0161M  天窗连杆.pdf

 
上海汽车中心实验室
SAIC Center Lab 
中国·上海·嘉定区安研路201 号 
邮编. 201804 
No. 201 Anyan Road, Jiading District,  
Shanghai, China. 
Post code :201804 
报告编号： 
Report number 
SCL-S-12-0161M 
委托者  SQE  李志才 
Requestor： 
 委托编号 
Request number： 
送样日期2012.6.27 
Deliver date:  
报告日期2012.7.2 
Report date： 
第 1 页 共 5 页 
 
SMPV-0.2.3-002-QA -F01 
上海汽车
SAIC Motor 
零件号 
Part number 
L08I050N075 
 零件名称 
Part name 
连杆 
Pin  
图纸日期 
Drawing date  
2008.12.18 
零件生产日期 
Production date 
/ 
 供货商 
Supplier 
福州长榕弹簧有限公司 
车型/项目 
Car type/project 
ZP11 
 
阶段性报告  Stage report        结论性报告 Conclusion report 
Ⅰ.任务描述 Task description 
     实验室受委托对连杆进行失效原因分析，失效零件具体信息如下： 
As requested, QA lab has analyzed the failure cause of the Pin, and the information of failed part is shown as following： 
零件信息：Part information 
零件名称 
Part name 
连杆 
Pin
制造日期 
Production date 
2012-2-9 
VIN 码 
VIN number 
LSJZ14E36CS014264 
销售日期 
Sale date 
2012-2-20 
车辆里程数 
Car mileage 
1738 公里 
维修站 
南京绅华 
失效模式描述 
Invalid situation 
description 
断裂。 
Crack. 
原材料信息：Raw material information 
原材料及牌号 
Raw material and 
trademark 
SWPB 
原材料厂商 
Raw material producer 
/ 
散件供应商 
Part supplier 
/ 
金属热处理状态 
Metal heat treatment state
/ 
 
Ⅱ. 结论与建议 Conclusions and suggestions 
结论Conclusions： 
1、 在卷簧工序产生的原始裂纹导致了零件断裂失效。 
The original crack in the spring coiling process led to the failure of the parts.  
 
建议Suggestions： 
1、检查卷簧工序过程质量。 
Check the spring coiling process quality. 
2、 增大R 角半径，利于工艺成型。 
Increasing the radius of the R angle, which will help the molding process. 
 
      分发：
Distribution 
SQE  李志才 
检验者： 
Author 
白云岭   
Bai yunling 
审核： 
Auditor 
 
批准： 
Approver 
 
日期： 
Date 
2012.7.2 
日期： 
Date 
 
日期： 
Date 
 


 
上海汽车中心实验室
SAIC Center Lab 
中国·上海·嘉定区安研路201 号 
邮编. 201804 
No. 201 Anyan Road, Jiading District,  
Shanghai, China. 
Post code :201804 
报告编号： 
Report number 
SCL-S-12-0161M 
委托者  SQE  李志才 
Requestor： 
 委托编号 
Request number： 
送样日期2012.6.27 
Deliver date:  
报告日期2012.7.2 
Report date： 
第 2 页 共 5 页 
 
SMPV-0.2.3-002-QA -F01 
上海汽车
SAIC Motor 
III. 测试结果 Test Results  
1、 失效件在整车中的装配位置，见图1；失效件实物形貌，失效件的R 转角不良，见图2。 
 
 
 
 
图1  失效件在整车中的装配位置 
  
  
   
 
  
   
图2  失效件实物形貌 
 
 
 
 
 
 
 
断
裂
位置 
失效件 
新零件


 
上海汽车中心实验室
SAIC Center Lab 
中国·上海·嘉定区安研路201 号 
邮编. 201804 
No. 201 Anyan Road, Jiading District,  
Shanghai, China. 
Post code :201804 
报告编号： 
Report number 
SCL-S-12-0161M 
委托者  SQE  李志才 
Requestor： 
 委托编号 
Request number： 
送样日期2012.6.27 
Deliver date:  
报告日期2012.7.2 
Report date： 
第 3 页 共 5 页 
 
SMPV-0.2.3-002-QA -F01 
上海汽车
SAIC Motor 
2、断口分析： 
  1）宏观观察，断口可分为2 部分，A 区表面呈氧化锈色，B 区呈金属银灰色，见图3b。由此可以判断断裂起
始位置在A 区，裂纹原位置如图3a 箭头所示。 
 
      
 
图3 断口宏观形貌  
  2）微观观察：裂纹起始位置为韧窝形貌，见图4b，其他位置为准解理形貌，见图4a。 
 
     
 
图4 断口微观形貌 
 
A 
B 
a 
b 
a 
b 


 
上海汽车中心实验室
SAIC Center Lab 
中国·上海·嘉定区安研路201 号 
邮编. 201804 
No. 201 Anyan Road, Jiading District,  
Shanghai, China. 
Post code :201804 
报告编号： 
Report number 
SCL-S-12-0161M 
委托者  SQE  李志才 
Requestor： 
 委托编号 
Request number： 
送样日期2012.6.27 
Deliver date:  
报告日期2012.7.2 
Report date： 
第 4 页 共 5 页 
 
SMPV-0.2.3-002-QA -F01 
上海汽车
SAIC Motor 
2）R 角观察分析： 
  
 
 
   
 
   
 
 
图5 R 角观察分析 
1、 失效件无R 角，见图5a；且在转角处有折叠
裂纹，见图5c；该裂纹无氧化、脱碳现象，见
图5b，可以表明此折叠缺陷是在卷簧工序产
生的。 
2、 新零件R 角约为2.2，见图5d；且圆角过度良
好，金属流线良好见图5e。 
a 
b 
c
e
d 
失效件 
新零件 


 
上海汽车中心实验室
SAIC Center Lab 
中国·上海·嘉定区安研路201 号 
邮编. 201804 
No. 201 Anyan Road, Jiading District,  
Shanghai, China. 
Post code :201804 
报告编号： 
Report number 
SCL-S-12-0161M 
委托者  SQE  李志才 
Requestor： 
 委托编号 
Request number： 
送样日期2012.6.27 
Deliver date:  
报告日期2012.7.2 
Report date： 
第 5 页 共 5 页 
 
SMPV-0.2.3-002-QA -F01 
上海汽车
SAIC Motor 
 
二、材料分析： 
      在失效件和新零件上取样，进行硬度，及R 角检测。因委托者未提供硬度的技术要求，故不做评判，仅供
参考。失效件与新零件的硬度无明显差异，基本符合弹簧钢的通常要求。 
附表1 
 序
号 
试验项目 
额定值 
试验结果 
评价 
合格 
不合格
1 
失效件 
 
 
 
 
1.1 
芯部硬度 
/ 
604HV30、605 HV30、 
606 HV30 
/ 
 
1.2 
R 角 
R1 
0 
(图5a) 
 
X 
2 
新零件 
 
 
 
 
2.1 
芯部硬度 
/ 
612 HV30、611 HV30、609 
HV30 
/ 
 
2.2 
R 角 
R1 
2.2 
(图5d) 
X

File: 材料工程师/SCL-S-12-0162M  压滤器盖.pdf.md
# SCL-S-12-0162M  压滤器盖.pdf

 
上海汽车中心实验室
SAIC Center Lab 
中国·上海·嘉定区安研路201 号 
邮编. 201804 
No. 201 Anyan Road, Jiading District,  
Shanghai, China. 
Post code :201804 
报告编号： 
Report number 
SCL-S-12-0162M 
委托者  TC  柯萍 
Requestor： 
 委托编号 
Request number： 
送样日期2012.7.3 
Deliver date:  
报告日期2012.7.16 
Report date： 
第 1 页 共 4 页 
 
SMPV-0.2.3-002-QA -F01 
上海汽车
SAIC Motor 
零件号 
Part number 
10010245 
 零件名称 
Part name 
压滤器罩 
COVER OIL PRESSURE FILTER  
图纸日期 
Drawing date  
2011.9.2 
零件生产日期 
Production date 
/ 
 供货商 
Supplier 
扬州凯翔电气制造有限公司 
车型/项目 
Car type/project 
IP21 
 
阶段性报告  Stage report        结论性报告 Conclusion report 
Ⅰ.任务描述 Task description 
     实验室受委托对压滤器罩进行失效原因分析，失效零件具体信息如下： 
As requested, QA lab has analyzed the failure cause of the COVER OIL PRESSURE FILTER, and the information of failed part is 
shown as following： 
零件信息：Part information 
零件名称 
Part name 
压滤器罩 
COVER OIL PRESSURE FILTER
制造日期 
Production date 
/ 
VIN 码 
VIN number 
/ 
销售日期 
Sale date 
/ 
车辆里程数 
Car mileage 
0 公里 
失效地点 
苏州Gif Research Centre 
失效模式描述 
Invalid situation 
description 
在GRC 进行的R2 试验，磨合后进行1%试验进度时，压滤盖螺纹处破裂。 
The failure the part was found at running a 1% test progress during R2 test conducted at GRC. 
原材料信息：Raw material information 
原材料及牌号 
Raw material and 
trademark 
ADC12 
原材料厂商 
Raw material producer 
/ 
散件供应商 
Part supplier 
/ 
金属热处理状态 
Metal heat treatment state
/ 
 
Ⅱ. 结论与建议 Conclusions and suggestions 
结论Conclusions： 
1、 低周期疲劳断裂，可能是夹紧力松造成的。 
The failure was low cycle fatigue fracture ,may be caused by the clamping force is loose . 
2、 材料性能符合技术要求。 
The requirements of material meet to the technical requirements. 
 
建议Suggestions： 
1、检查装配工序的质量。 
Check the assembly process quality. 
      分发：
Distribution 
SQE  柯萍 
检验者： 
Author 
白云岭   
Bai Yunling 
审核： 
Auditor 
 
批准： 
Approver 
 
日期： 
Date 
2012.7.16 
日期： 
Date 
 
日期： 
Date 
 


 
上海汽车中心实验室
SAIC Center Lab 
中国·上海·嘉定区安研路201 号 
邮编. 201804 
No. 201 Anyan Road, Jiading District,  
Shanghai, China. 
Post code :201804 
报告编号： 
Report number 
SCL-S-12-0162M 
委托者  TC  柯萍 
Requestor： 
 委托编号 
Request number： 
送样日期2012.7.3 
Deliver date:  
报告日期2012.7.16 
Report date： 
第 2 页 共 4 页 
 
SMPV-0.2.3-002-QA -F01 
上海汽车
SAIC Motor 
III. 测试结果 Test Results  
1、 失效件在整车中的装配位置，见图1；失效件实物形貌：断裂起始于螺纹根部，失效件外观完好，无磕碰的外
力损伤，；螺纹处完好，无异常， 见图2。 
   
 
图1  失效件在整车中的装配位置 
 
 
 
图2  失效件实物形貌：断裂起始于螺纹根部 
2、断口分析： 
  1）宏观观察，断口可分为2 部分，A 区表面平坦，表面呈浅银灰色；B 区表面较粗糙，表面呈深银灰色，由此
可以判断断裂起始位置在A 区，裂纹原位置如图3 箭头所示。 
  
  
 
图3 断口宏观形貌  
 
失效件 
A 
B


 
上海汽车中心实验室
SAIC Center Lab 
中国·上海·嘉定区安研路201 号 
邮编. 201804 
No. 201 Anyan Road, Jiading District,  
Shanghai, China. 
Post code :201804 
报告编号： 
Report number 
SCL-S-12-0162M 
委托者  TC  柯萍 
Requestor： 
 委托编号 
Request number： 
送样日期2012.7.3 
Deliver date:  
报告日期2012.7.16 
Report date： 
第 3 页 共 4 页 
 
SMPV-0.2.3-002-QA -F01 
上海汽车
SAIC Motor 
3、微观观察：取裂纹起始位置的断口，使用扫描电镜观察，见图4b，其他位置为准解理形貌，见图4a。 
 
     
         
 
图4 断口微观形貌 
 
二、材料分析： 
      在失效件断口上取样，进行硬度、金相组织、孔隙率检测。 
附表1 
 序
号 
试验项目 
额定值 
试验结果 
评价 
合格 
不合格
1.1 
硬度 
≥75HB 
(参考JIS H 5202:2006) 
94、95、94.5  1 
(97.7HV10、99.8 HV10、
98.8 HV10) 
X 
 
1.2 
金相组织 
/ 
变质组织 
(图5) 
/ 
 
2 
孔隙率 
≤5% 
（SMTC5200030） 
1.8% 
(图6) 
X 
 
1） 转换标准ISO 18265-2003. 
 
 
具有疲劳辉
纹，但辉纹间
距很大，且疲
劳区占整个断
口约1/6,说明
断裂是低周期
高应力的疲
劳。


 
上海汽车中心实验室
SAIC Center Lab 
中国·上海·嘉定区安研路201 号 
邮编. 201804 
No. 201 Anyan Road, Jiading District,  
Shanghai, China. 
Post code :201804 
报告编号： 
Report number 
SCL-S-12-0162M 
委托者  TC  柯萍 
Requestor： 
 委托编号 
Request number： 
送样日期2012.7.3 
Deliver date:  
报告日期2012.7.16 
Report date： 
第 4 页 共 4 页 
 
SMPV-0.2.3-002-QA -F01 
上海汽车
SAIC Motor 
 
 
图5 金相组织：变质组织   500X 
 
 
图6 孔隙率：1.8%

File: 材料工程师/SCL-S-12-0163M 550 球头总成.pdf.md
# SCL-S-12-0163M 550 球头总成.pdf

 
上海汽车中心实验室 
SAIC Center Lab 
中国·上海·嘉定区安研路201 号 
邮编. 201804 
No 201 Anyan road, Jiading, Shanghai China 
Post code 201804 
报告编号 
Report number 
 
SCL-S-12-0163M 
委托者:  SQE：冯新华 
Request person, dept：Dong Chao 
委托编号:  SCL-S-12-0163 
Request number:  
送样日期:  2012.7.4 
Request date:  
报告日期:  2011.8.9 
Report date： 
                       第1页共3页 
 
分发: 
Distribution 
SQE 冯新华 
检验者Author 
赵天瑜 
审核Auditor 
 
批准Approver 
 
日期Date 
2012.8.9 
日期Date 
 
日期Date 
 
 
上海汽车 
SAIC Motor 
零件号Part number 
10036617 
 零件名称 
Part name 
球头总成 
图纸日期Drawing date 
/ 
零件生产日期Part production date 
2011-8-23 
 供货商 
Supplier 
长春盖尔瑞孚 
车型/项目Car type/project 
550 
 
   阶段性报告 Interim report        结论性报告 Conclusion report           测试报告 Test report 
Ⅰ.任务描述 Task description 
实验室受委托对球头总成（换挡护套开裂）进行失效原因分析，失效零件具体信息如下： 
As requested, QA lab has analyzed the failure of XXXX. The background information of the failed part is as following： 
零件信息：Part information 
零件名称 
Part name 
球头总成 
制造日期 
Production date 
2011-09-16 
VIN 码 
VIN 
LSJW26H36BS068976 
销售日期 
Sale date 
2011-12-01 
车辆里程数 
Car mileage 
4614(km) 
维修站名称 
Sale agent 
大庆业勤 
失效模式描述 
Failure circumstance 
description 
换挡护套开裂 
原材料信息：Raw material information 
原材料及牌号 
Raw material specification 
PVC  1LVZM2 
原材料厂商 
Raw material producer 
南亚 
散件供应商 
Component supplier 
长春艾斯曼 
金属热处理状态 
Metal heat treatment state 
/ 
失效零件见图：The failed part is shown in figure 1.  
 
 
 
图1 失效照片 
 
Ⅱ. 结论与建议 Conclusions and suggestions 
结论Conclusions：材料实验大纲要求过低，产品的成膜、耐裂性能满足实验大纲，但不适用于换挡护套。 
建议Suggestions：使用符合SMTC 5 330 008 要求的PU 革换挡护套。 
 


 
上海汽车中心实验室 
SAIC Center Lab 
中国·上海·嘉定区安研路201 号 
邮编. 201804 
No 201 Anyan road, Jiading, Shanghai China 
Post code 201804 
报告编号 
Report number 
 
SCL-S-12-0163M 
委托者:  SQE：冯新华 
Request person, dept：Dong Chao 
委托编号:  SCL-S-12-0163 
Request number:  
送样日期:  2012.7.4 
Request date:  
报告日期:  2011.8.9 
Report date： 
                       第2页共3页 
 
上海汽车 
SAIC Motor 
III. 测试结果 Test Results  
1 售后数据分析 
图2 失效数量-生产年份 
从售后的数据中看出，这个零件在IP21 批量生产阶段一直存在由于PVC 护套开裂导致的失效问题。说明此失效不是偶然因素引
起的失效。 
2 材料性能测试（Material Test）： 
从失效零件分析，确实是PVC 材料开裂，以下就从PVC 的耐裂性能来分析： 
序号 
No. 
试验项目 
Test item 
额定值 
Requirement 
试验结果 
Test result 
评价 Evaluation 
合格 
qualified 
不合格 
unqualified 
1 实验大纲要求考核 
1.1 失效件 
低温冲击-MN 405 
-25℃，5min，50mm，2.5Kg 
对折无裂纹 
对折无裂纹 
X 
 
1.2 供货件 
低温冲击-MN 405 
-25℃，5min，50mm，2.5Kg 
对折无裂纹 
对折无裂纹 
X 
 
按照实验大纲考核，失效件和供货态符合实验大纲要求。 
 
 
 
序号 
No. 
试验项目 
Test item 
额定值 
Requirement 
试验结果 
Test result 
评价 Evaluation 
合格 
qualified 
不合格 
unqualified 
2 按照PVC 材料要求考核（SMTC 5 330 005） 
2.1 失效件 
2.1.1 
低温落球 
SMTC30528，-30℃，24h，
230mm 
无裂纹 
无裂纹 
X 
 
2.1.2 
高温开裂 
SMTC 30549，120℃，168h 
无裂纹 
表面无明显变硬 发亮 发粘 
120h 出现开裂 
明显变硬 
 
X 
2.2 供货态 
2.2.1 
低温落球 
SMTC30528，-30℃，24h，
230mm 
无裂纹 
无裂纹 
X 
 
2.2.2 
高温开裂 
SMTC 30549，120℃，168h 
无裂纹 
表面无明显变硬 发亮 发粘 
144h 出现开裂 
明显变硬 
 
X 
按照PVC 材料要求考核，经过120℃，168h 存放后，明显边硬，且高温对折出现开裂。此款PVC 的成膜、耐裂性能低于座椅
产品要求；而换挡护套部位的成膜、耐裂性能的要求是高于座椅要求的，所以此材料不能适用于换挡护套位置。 
 
 
 
 
 
 


 
上海汽车中心实验室 
SAIC Center Lab 
中国·上海·嘉定区安研路201 号 
邮编. 201804 
No 201 Anyan road, Jiading, Shanghai China 
Post code 201804 
报告编号 
Report number 
 
SCL-S-12-0163M 
委托者:  SQE：冯新华 
Request person, dept：Dong Chao 
委托编号:  SCL-S-12-0163 
Request number:  
送样日期:  2012.7.4 
Request date:  
报告日期:  2011.8.9 
Report date： 
                       第3页共3页 
 
上海汽车 
SAIC Motor 
序号 
No. 
试验项目 
Test item 
额定值 
Requirement 
试验结果 
Test result 
评价 Evaluation 
合格 
qualified 
不合格 
unqualified 
3 按照PU 换挡护套材料要求考核（SMTC 5 330 008） 
3.1 失效件  
3.1 
耐扰 MGR ES.30.FD.424 
常温 30w 次  
无裂纹 
无裂纹 
X 
 
3.2 
耐扰 MGR ES.30.FD.424 
-10℃ 3w 次 
无裂纹 
开裂 
 
X 
3.2 供货态  
3.1 
耐扰 MGR ES.30.FD.424 
常温 30w 次  
无裂纹 
无裂纹 
X 
 
3.2 
耐扰 MGR ES.30.FD.424 
-10℃ 3w 次 
无裂纹 
开裂 
 
X 
按照PU 换挡护套材料要求考核，低温耐扰出现开裂，说明此PVC 材料不适用于换挡护套位置。 
 
 
小结： 
综上所述，材料实验大纲要求过低，产品的成膜、耐裂性能满足实验大纲，但不适用于换挡护套。

File: 材料工程师/SCL-S-12-0164M 前厢侧遮蔽罩总成-BP31.pdf.md
# SCL-S-12-0164M 前厢侧遮蔽罩总成-BP31.pdf

 
上海汽车中心实验室
(QA Lab) 
中国·上海·嘉定区安研路201 号 
邮编. 201804 
No. 201 Anyan Road, Jiading District,  
Shanghai, China. 
Post code :200433 
报告编号：Report number 
SCL-S-12-0164M 
委托者Requestor：冯新华 
送样日期Deliver date：2012.07.03 
报告日期Report date：2012.07.19 
第 1 页 共 4 页 
Page 1 of 4  
 
上海汽车 
SAIC Motor 
零件号 
Part number 
24102164 
零件名称 
Part name 
前厢侧遮蔽罩总成 
Front box side mask 
图纸日期 
Drawing date  
/ 
零件生产日期 
Production date 
/ 
供货商 
Supplier 
常州新泉 
Changzhou Xinquan 
车型/项目 
Car type/project 
BP31 
 
   阶段性报告  Stage report        结论性报告 Conclusion report           测试报告 Test report 
Ⅰ.任务描述 Task description 
实验室受委托对前厢侧遮蔽罩总成进行失效原因分析，失效零件具体信息如下： 
As requested, QA lab has analyzed the invalid cause of front box side mask assembly, and the information of invalid 
part is shown as following： 
零件信息：Part information 
零件名称 
Part name 
前厢侧遮蔽罩总成 
Front box side mask 
制造日期 
Production date 
/ 
VIN 码 
VIN number 
LSJB36X97CS040655 
销售日期 
Sale date 
/ 
车辆里程数 
Car mileage 
2 km（新车PDI 检查） 
销售商 
Sale agent 
/ 
失效模式描述 
Invalid situation 
description 
前厢侧遮蔽罩总成 
Front box side mask fractured. 
原材料信息：Raw material information 
原材料及牌号 
Raw material 
and trademark 
PP-GF15-M20 
原材料厂商 
Raw material producer 
A. Schulman 
散件供应商 
Part supplier 
/ 
金属热处理状态 
Metal heat treatment state 
/ 
失效零件见图1：The invalid part is shown in Fig 1.  
Ⅱ. 结论与建议 Conclusions and suggestions 
结论：1. 零件受外力导致脆断。 
      2. 零件材料符合质量要求。 
Conclusions:  1. Foreign force made part brittle failure. 
            2. Material performance of parts conformed to requirements. 
建议： 1. 加强对零件的保护。 
Suggestions: 1. Protection of parts should be improved. 
  
 
分发： 
Dispenser 
冯新华 
检验者： 
Identifier 
狄春峰 
审核： 
Auditor 
 
批准： 
Approver 
 
日期： 
Date 
2012.07.19 
日期： 
Date 
 
日期： 
Date 
 
 


 
上海汽车中心实验室
(QA Lab) 
中国·上海·嘉定区安研路201 号 
邮编. 201804 
No. 201 Anyan Road, Jiading District,  
Shanghai, China. 
Post code :200433 
报告编号：Report number 
SCL-S-12-0164M 
委托者Requestor：冯新华 
送样日期Deliver date：2012.07.03 
报告日期Report date：2012.07.19 
第 2 页 共 4 页 
Page 2 of 4  
 
上海汽车 
SAIC Motor 
 
图1 失效件 
Fig.1 Failure part 
 
III. 测试结果 Test Results 
序号 
No. 
试验项目 
Test item 
额定值 
Requirement 
试验结果 
Test result 
评价 Evaluation 
第一次 
第二次 
合格 
qualified 
不合格 
unqualified 
I 
失效件 
 
 
1 
红外（GB/T6040-2002） 
Infrared Spectroscopy 
PP 
PP 
× 
 
2 
熔点（GB/T19466.3-2006） 
Melting point (℃) 
160±5 
165 
× 
 
3 
焓值（GB/T19466.3-2006） 
Enthalpy (J/g) 
/ 
58.8 
68.0 
 
 
4 
灰分（GB/T9345.1-2008） 
Ash content (%) 
35±2 
34.4 
× 
 
II 
新件 
 
 
1 
红外（GB/T6040-2002） 
Infrared Spectroscopy 
PP 
PP 
× 
 
2 
熔点（GB/T19466.3-2006） 
Melting point (℃) 
160±5 
165 
× 
 
3 
焓值（GB/T19466.3-2006） 
Enthalpy (J/g) 
/ 
59.8 
65.8 
 
 
4 
灰分（GB/T9345.1-2008） 
Ash content (%) 
35±2 
33.8 
× 
 
III 
粒料  
 
 
1 
红外（GB/T6040-2002） 
Infrared Spectroscopy 
PP 
PP 
× 
 
2 
熔点（GB/T19466.3-2006） 
Melting point (℃) 
160±5 
165 
× 
 


 
上海汽车中心实验室
(QA Lab) 
中国·上海·嘉定区安研路201 号 
邮编. 201804 
No. 201 Anyan Road, Jiading District,  
Shanghai, China. 
Post code :200433 
报告编号：Report number 
SCL-S-12-0164M 
委托者Requestor：冯新华 
送样日期Deliver date：2012.07.03 
报告日期Report date：2012.07.19 
第 3 页 共 4 页 
Page 3 of 4  
 
上海汽车 
SAIC Motor 
序号 
No. 
试验项目 
Test item 
额定值 
Requirement 
试验结果 
Test result 
评价 Evaluation 
第一次 
第二次 
合格 
qualified 
不合格 
unqualified 
3 
焓值（GB/T19466.3-2006） 
Enthalpy (J/g) 
/ 
57.3 
67.5 
 
 
4 
灰分（GB/T9345.1-2008） 
Ash content (%) 
35±2 
33.8 
× 
 
 
Ⅳ. 宏观分析 Macroscopic observation 
 
失效件断口如图2 所示。失效件断口呈脆断特征，系零件受外力导致脆断。断口上有明显飞边，
系断裂终止位置。断裂起始位置和断裂方向如图所示。 
 
图2 失效件断口 
Fig. 2 Fracture of failure part 


 
上海汽车中心实验室
(QA Lab) 
中国·上海·嘉定区安研路201 号 
邮编. 201804 
No. 201 Anyan Road, Jiading District,  
Shanghai, China. 
Post code :200433 
报告编号：Report number 
SCL-S-12-0164M 
委托者Requestor：冯新华 
送样日期Deliver date：2012.07.03 
报告日期Report date：2012.07.19 
第 4 页 共 4 页 
Page 4 of 4  
 
上海汽车 
SAIC Motor 
 
    将失效件冷镶，观察其截面（如图3）。零件无明显工艺缺陷。 
 
图3 失效件截面 
Fig. 3 Section of failure part
