Repository: kujaxr/obsidian-vault

File: 材料工程师/SCL-S-12-0165M 化妆镜灯-IP21MCE.pdf.md
# SCL-S-12-0165M 化妆镜灯-IP21MCE.pdf

 
上海汽车中心实验室
(QA Lab) 
中国·上海·嘉定区安研路201 号 
邮编. 201804 
No. 201 Anyan Road, Jiading District,  
Shanghai, China. 
Post code :200433 
报告编号：Report number 
SCL-S-12-0165M 
委托者Requestor：周辉 
送样日期Deliver date：2012.07.06 
报告日期Report date：2012.07.19 
第 1 页 共 4 页 
Page 1 of 4  
 
上海汽车 
SAIC Motor 
零件号 
Part number 
50008960 
零件名称 
Part name 
化妆镜灯 
Vanity mirror lamp 
图纸日期 
Drawing date  
/ 
零件生产日期 
Production date 
/ 
供货商 
Supplier 
上海小糸 
Shanghai Xiaomi 
车型/项目 
Car type/project 
IP21MCE 
 
   阶段性报告  Stage report        结论性报告 Conclusion report           测试报告 Test report 
Ⅰ.任务描述 Task description 
实验室受委托对化妆镜灯进行失效原因分析，失效零件具体信息如下： 
As requested, QA lab has analyzed the invalid cause of vanity mirror lamp, and the information of invalid part is 
shown as following： 
零件信息：Part information 
零件名称 
Part name 
化妆镜灯 
Vanity mirror lamp 
制造日期 
Production date 
/ 
VIN 码 
VIN number 
LSJW26G97CS990017 
LSJW26H33CS990008 
销售日期 
Sale date 
/ 
车辆里程数 
Car mileage 
6430 km 
6840 km 
销售商 
Sale agent 
/ 
失效模式描述 
Invalid situation 
description 
化妆镜灯壳体黑斑 
Black spots appeared on the shell of vanity mirror lamp. 
原材料信息：Raw material information 
原材料及牌号 
Raw material 
and trademark 
PC 
L-1225Z 
原材料厂商 
Raw material producer 
帝人化成公司 
散件供应商 
Part supplier 
/ 
金属热处理状态 
Metal heat treatment state 
/ 
失效零件见图1：The invalid part is shown in Fig 1.  
Ⅱ. 结论与建议 Conclusions and suggestions 
结论：1. 灰尘等杂质进入零件内部，导致零件产生黑色斑点。 
Conclusions:  1. Foreign matter got into inside of part, which led to the failure. 
建议： 1. 增加零件密封性。 
Suggestions: 1. Tightness of this part should be improved. 
  
 
 
分发： 
Dispenser 
周辉 
检验者： 
Identifier 
狄春峰 
审核： 
Auditor 
 
批准： 
Approver 
 
日期： 
Date 
2012.07.19 
日期： 
Date 
 
日期： 
Date 
 
 


 
上海汽车中心实验室
(QA Lab) 
中国·上海·嘉定区安研路201 号 
邮编. 201804 
No. 201 Anyan Road, Jiading District,  
Shanghai, China. 
Post code :200433 
报告编号：Report number 
SCL-S-12-0165M 
委托者Requestor：周辉 
送样日期Deliver date：2012.07.06 
报告日期Report date：2012.07.19 
第 2 页 共 4 页 
Page 2 of 4  
 
上海汽车 
SAIC Motor 
 
图1 失效件 
Fig.1 Failure part 
 
III. 测试结果 Test Results 
序号 
No. 
试验项目 
Test item 
额定值 
Requirement 
试验结果 
Test result 
评价 Evaluation 
第一次 
第二次 
合格 
qualified 
不合格 
unqualified 
I 
失效件 
 
 
1 
红外（GB/T6040-2002） 
Infrared Spectroscopy 
PC 
PC 
× 
 
 
 
 
 
 
 
 
 


 
上海汽车中心实验室
(QA Lab) 
中国·上海·嘉定区安研路201 号 
邮编. 201804 
No. 201 Anyan Road, Jiading District,  
Shanghai, China. 
Post code :200433 
报告编号：Report number 
SCL-S-12-0165M 
委托者Requestor：周辉 
送样日期Deliver date：2012.07.06 
报告日期Report date：2012.07.19 
第 3 页 共 4 页 
Page 3 of 4  
 
上海汽车 
SAIC Motor 
Ⅳ.宏观分析 Macroscopic observation 
 
失效件表面如图2 所示。可以看出失效件表面的黑色斑点是由于零件内部突起处吸附了大量黑
色细小颗粒物质。 
 
图2 失效件断口 
Fig. 2 Fracture of failure part 
 
    对失效件上的黑色细小颗粒进行显微红外分析（如图3）。分析结果显示这些细小的颗粒不是零
件相关材料，属于杂质。 
 
图3 显微红外 
Fig. 3 M-IR 


 
上海汽车中心实验室
(QA Lab) 
中国·上海·嘉定区安研路201 号 
邮编. 201804 
No. 201 Anyan Road, Jiading District,  
Shanghai, China. 
Post code :200433 
报告编号：Report number 
SCL-S-12-0165M 
委托者Requestor：周辉 
送样日期Deliver date：2012.07.06 
报告日期Report date：2012.07.19 
第 4 页 共 4 页 
Page 4 of 4  
 
上海汽车 
SAIC Motor 
 
    将失效零件用水和酒精擦拭、清洗，能够将表面杂质去除，清洁后的零件见图4。 
 
图4 清洁后的零件 
Fig. 4 Part after cleaning 
 
    综上，灰尘等杂质进入零件内部，导致零件产生黑色斑点。

File: 材料工程师/SCL-S-12-0166M 发动机盖锁体（护套）-IP21MCE.pdf.md
# SCL-S-12-0166M 发动机盖锁体（护套）-IP21MCE.pdf

 
上海汽车中心实验室
(QA Lab) 
中国·上海·嘉定区安研路201 号 
邮编. 201804 
No. 201 Anyan Road, Jiading District,  
Shanghai, China. 
Post code :200433 
报告编号：Report number 
SCL-S-12-0166M 
委托者Requestor：温华 
送样日期Deliver date：2012.07.10 
报告日期Report date：2012.07.20 
第 1 页 共 3 页 
Page 1 of 3  
 
上海汽车 
SAIC Motor 
零件号 
Part number 
10068843 
零件名称 
Part name 
发动机盖锁体 
Lock body of engine hood 
图纸日期 
Drawing date  
/ 
零件生产日期 
Production date 
/ 
供货商 
Supplier 
温州东风 
Wenzhou Dongfeng 
车型/项目 
Car type/project 
IP21MCE 
 
   阶段性报告  Stage report        结论性报告 Conclusion report           测试报告 Test report 
Ⅰ.任务描述 Task description 
实验室受委托对发动机盖锁体进行失效原因分析，失效零件具体信息如下： 
As requested, QA lab has analyzed the invalid cause of lock body of engine hood, and the information of invalid part 
is shown as following： 
零件信息：Part information 
零件名称 
Part name 
发动机盖锁体 
Lock body of engine hood 
制造日期 
Production date 
/ 
VIN 码 
VIN number 
/ 
销售日期 
Sale date 
/ 
车辆里程数 
Car mileage 
试验车 
销售商 
Sale agent 
/ 
失效模式描述 
Invalid situation 
description 
护套断裂 
Protecting pipe fractured. 
原材料信息：Raw material information 
原材料及牌号 
Raw material 
and trademark 
PVC 
原材料厂商 
Raw material producer 
/ 
散件供应商 
Part supplier 
/ 
金属热处理状态 
Metal heat treatment state 
/ 
失效零件见图1：The invalid part is shown in Fig 1.  
Ⅱ. 结论与建议 Conclusions and suggestions 
结论：1. 零件受尖锐物体刺穿并形成开裂，裂纹逐步扩展直至断裂。 
      2. 零件材质符合要求。 
Conclusions: 1. The part was penetrated by sharp object and crackle formed. The propagation of crackle led to the fracture 
of the part. 
           2. Material of part conformed to requirements. 
建议： 1. 加强对零件的保护。 
Suggestions: 1. Protection of part should be improved. 
 
分发： 
Dispenser 
温华 
检验者： 
Identifier 
狄春峰 
审核： 
Auditor 
 
批准： 
Approver 
 
日期： 
Date 
2012.07.20 
日期： 
Date 
 
日期： 
Date 
 
 


 
上海汽车中心实验室
(QA Lab) 
中国·上海·嘉定区安研路201 号 
邮编. 201804 
No. 201 Anyan Road, Jiading District,  
Shanghai, China. 
Post code :200433 
报告编号：Report number 
SCL-S-12-0166M 
委托者Requestor：温华 
送样日期Deliver date：2012.07.10 
报告日期Report date：2012.07.20 
第 2 页 共 3 页 
Page 2 of 3  
 
上海汽车 
SAIC Motor 
 
 
 
图1 失效件 
Fig.1 Failure part 
 
III. 测试结果 Test Results 
序号 
No. 
试验项目 
Test item 
额定值 
Requirement 
试验结果 
Test result 
评价 Evaluation 
合格 
qualified 
不合格 
unqualified 
I 
失效件 
 
 
1 
红外（GB/T6040-2002） 
Infrared Spectroscopy 
PVC 
PVC 
× 
 
II 
新件 
 
 
1 
红外（GB/T6040-2002） 
Infrared Spectroscopy 
PVC 
PVC 
× 
 
III 
粒料  
 
 
1 
红外（GB/T6040-2002） 
Infrared Spectroscopy 
PVC 
PVC 
× 
 
 
 
 


 
上海汽车中心实验室
(QA Lab) 
中国·上海·嘉定区安研路201 号 
邮编. 201804 
No. 201 Anyan Road, Jiading District,  
Shanghai, China. 
Post code :200433 
报告编号：Report number 
SCL-S-12-0166M 
委托者Requestor：温华 
送样日期Deliver date：2012.07.10 
报告日期Report date：2012.07.20 
第 3 页 共 3 页 
Page 3 of 3  
 
上海汽车 
SAIC Motor 
Ⅳ. 宏观分析 Macroscopic observation 
失效件断口如图2 所示。断口纹理均匀一致，说明裂纹扩展机理相同。 
 
图2 失效件断口I 
Fig. 2 Fracture of failure part I 
 
护套侧面断口上下可以找到相对应的凹陷贯穿缺口（如图3），这是护套遭遇尖锐物体穿刺所导
致的断口形貌。综上可以推断，此失效件的失效模式是护套被尖锐物体刺穿形成缺口并开裂，随震
动等受力裂纹逐步扩展直至最终断裂。 
 
图3 失效件断口II 
Fig. 3 Fracture of failure part II

File: 材料工程师/SCL-S-12-0167M 空调鼓风机-AP11.pdf.md
# SCL-S-12-0167M 空调鼓风机-AP11.pdf

 
上海汽车中心实验室
(QA Lab) 
中国·上海·嘉定区安研路201 号 
邮编. 201804 
No. 201 Anyan Road, Jiading District,  
Shanghai, China. 
Post code :200433 
报告编号：Report number 
SCL-S-12-0167M 
委托者Requestor：李明明 
送样日期Deliver date：2012.07.11 
报告日期Report date：2012.07.26 
第 1 页 共 4 页 
Page 1 of 4  
 
上海汽车 
SAIC Motor 
零件号 
Part number 
10052281 
零件名称 
Part name 
鼓风机 
Fan 
图纸日期 
Drawing date  
/ 
零件生产日期 
Production date 
/ 
供货商 
Supplier 
江苏超力 
Jiangsu Chaoli 
车型/项目 
Car type/project 
AP11 
 
   阶段性报告  Stage report        结论性报告 Conclusion report           测试报告 Test report 
Ⅰ.任务描述 Task description 
实验室受委托对鼓风机进行失效原因分析，失效零件具体信息如下： 
As requested, QA lab has analyzed the invalid cause of fan, and the information of invalid part is shown as 
following： 
零件信息：Part information 
零件名称 
Part name 
鼓风机 
Fan 
制造日期 
Production date 
/ 
VIN 码 
VIN number 
/ 
销售日期 
Sale date 
/ 
车辆里程数 
Car mileage 
0 km 
销售商 
Sale agent 
/ 
失效模式描述 
Invalid situation 
description 
鼓风机叶片断裂 
Vanes of fan fractured. 
原材料信息：Raw material information 
原材料及牌号 
Raw material 
and trademark 
PP-M7 
JC-X544-A1 
原材料厂商 
Raw material producer 
上海金昌 
散件供应商 
Part supplier 
江苏超力 
金属热处理状态 
Metal heat treatment state 
/ 
失效零件见图1：The invalid part is shown in Fig 1.  
Ⅱ. 结论与建议 Conclusions and suggestions 
结论：1. 零件受力超负荷导致断裂。 
      2. 零件材料符合质量要求。 
Conclusions:  1. The part was overloaded and fractured. 
             2. Material performance of part conformed to requirements. 
建议： 1. 选用性能更好的材料，如PP-GF20。 
Suggestions: 1. A better material should be used such as PP-GF20. 
  
 
分发： 
Dispenser 
李明明 
检验者： 
Identifier 
狄春峰 
审核： 
Auditor 
 
批准： 
Approver 
 
日期： 
Date 
2012.07.26 
日期： 
Date 
 
日期： 
Date 
 
 


 
上海汽车中心实验室
(QA Lab) 
中国·上海·嘉定区安研路201 号 
邮编. 201804 
No. 201 Anyan Road, Jiading District,  
Shanghai, China. 
Post code :200433 
报告编号：Report number 
SCL-S-12-0167M 
委托者Requestor：李明明 
送样日期Deliver date：2012.07.11 
报告日期Report date：2012.07.26 
第 2 页 共 4 页 
Page 2 of 4  
 
上海汽车 
SAIC Motor 
 
 
图1 失效件 
Fig.1 Failure part 
 
III. 测试结果 Test Results 
序号 
No. 
试验项目 
Test item 
额定值 
Requirement 
试验结果 
Test result 
评价 Evaluation 
第一次 
第二次 
合格 
qualified 
不合格 
unqualified 
I 
失效件 
 
 
1 
红外（GB/T6040-2002） 
Infrared Spectroscopy 
PP 
PP 
× 
 
2 
熔点（GB/T19466.3-2006） 
Melting point (℃) 
160±5 
167 
× 
 
3 
焓值（GB/T19466.3-2006） 
Enthalpy (J/g) 
/ 
87.0 
105.1 
 
 
4 
灰分（GB/T9345.1-2008） 
Ash content (%) 
7±2 
5.2 
× 
 
II 
新件 
 
 
1 
红外（GB/T6040-2002） 
Infrared Spectroscopy 
PP 
PP 
× 
 
2 
熔点（GB/T19466.3-2006） 
Melting point (℃) 
160±5 
167 
× 
 
3 
焓值（GB/T19466.3-2006） 
Enthalpy (J/g) 
/ 
90.3 
105.1 
 
 


 
上海汽车中心实验室
(QA Lab) 
中国·上海·嘉定区安研路201 号 
邮编. 201804 
No. 201 Anyan Road, Jiading District,  
Shanghai, China. 
Post code :200433 
报告编号：Report number 
SCL-S-12-0167M 
委托者Requestor：李明明 
送样日期Deliver date：2012.07.11 
报告日期Report date：2012.07.26 
第 3 页 共 4 页 
Page 3 of 4  
 
上海汽车 
SAIC Motor 
序号 
No. 
试验项目 
Test item 
额定值 
Requirement 
试验结果 
Test result 
评价 Evaluation 
第一次 
第二次 
合格 
qualified 
不合格 
unqualified 
4 
灰分（GB/T9345.1-2008） 
Ash content (%) 
7±2 
5.7 
× 
 
III 
粒料  
 
 
1 
红外（GB/T6040-2002） 
Infrared Spectroscopy 
PP 
PP 
× 
 
2 
熔点（GB/T19466.3-2006） 
Melting point (℃) 
160±5 
167 
× 
 
3 
焓值（GB/T19466.3-2006） 
Enthalpy (J/g) 
/ 
90.5 
110.4 
 
 
4 
灰分（GB/T9345.1-2008） 
Ash content (%) 
7±2 
5.8 
× 
 
 
Ⅳ. 宏观分析 Macroscopic observation 
 
失效件断口如图2 所示。断口呈脆断特征，系零件受力超过材料负荷，导致脆断。 
 
图2 失效件断口 
Fig. 2 Fracture of failure part 
 
 


 
上海汽车中心实验室
(QA Lab) 
中国·上海·嘉定区安研路201 号 
邮编. 201804 
No. 201 Anyan Road, Jiading District,  
Shanghai, China. 
Post code :200433 
报告编号：Report number 
SCL-S-12-0167M 
委托者Requestor：李明明 
送样日期Deliver date：2012.07.11 
报告日期Report date：2012.07.26 
第 4 页 共 4 页 
Page 4 of 4  
 
上海汽车 
SAIC Motor 
     
将失效件冷镶，观察其截面（如图3）。零件内部没有明显的缺陷。 
 
图3 失效件截面 
Fig. 3 Section of failure part 
 
相同失效已多次，且持续发生，详见中心实验室报告SCL-S-11-0219M，SCL-S-10-0129M。可
以排除偶然因素，证明该材料无法满足实际工况要求，建议更改成性能更好的材料，如PP-GF20。
PP-GF20 在多家主机厂有成熟应用，且性能整体优于现有材料（详见下表）。

File: 材料工程师/SCL-S-12-0168M-AP11铝轮-倪雷.pdf.md
# SCL-S-12-0168M-AP11铝轮-倪雷.pdf

 
上海汽车中心实验室 
SAIC Center Lab 
中国·上海·嘉定区安研路201 号 
邮编. 201804 
No 201 Anyan road, Jiading, Shanghai China 
Post code 201804 
报告编号 
Report number 
 
SCL-S-12-0168M 
委托者: SQE 严力航 
Request person, dept：SQE Yan LiHang 
委托编号: / 
Request number: 
送样日期:  2012-07-09 
Request date:  
报告日期:  2012-07-20 
Report date：  
第1 页共4 页 
 
分发: 
Distribution 
SQE：严力航 
DRE：Yan LiHang 
上海汽车
SAIC Motor
零件号Part number 
50016330 
 零件名称 
Part name 
铝合金车轮 
Aluminum Alloy Wheel 
图纸日期Drawing date 
/ 
零件生产日期Part production date 
ACS170412（生产批次） 
 供货商 
Supplier 
中信戴卡轮毂制造股份有限公司 
CITIC DICASTAL Wheel Manufacturing 
Co., Ltd 
车型/项目Car type/project 
AP11 
 
   阶段性报告 Interim report        结论性报告 Conclusion report 
Ⅰ.任务描述 Task description 
实验室受委托对增压器进油管进行失效原因分析，失效零件具体信息如下： 
As requested, QA lab has analyzed the failure of Turbocharger Inlet Pipe. The background information of the failed 
part is as following： 
零件信息：Part information 
零件名称 
Part name 
铝合金车轮 
Aluminum Alloy Wheel 
制造日期 
Production date 
/ 
VIN 码 
VIN 
LS3A16E3XCG036439 
销售日期 
Sale date 
/ 
车辆里程数 
Car mileage 
50Km 
维修站名称 
Sale agent 
昆山鸿昌KunShan HongChang 
失效模式描述 
Failure circumstance description 
在4S 店发现轮胎漏气。 
Find a flat tire in the 4S shop. 
原材料信息：Raw material information 
原材料及牌号 
Raw material specification 
AlSi7Mg（Si）Wa 
原材料厂商 
Raw material producer 
/ 
散件供应商 
Component supplier
/ 
金属热处理状态 
Metal heat treatment state
T6 
失效零件见图1： The failed part is shown in the figure 1 . 
 
Ⅱ. 结论与建议 Conclusions and suggestions 
结论Conclusions： 
1、因严重的贯穿性铸造缺陷导致轮胎发生漏气；Due to severe throughout the casting defects result in tire air 
leak; 
2、化学成分，硬度和金相组织均符合要求（见表1）。The chemical composition, hardness and microstructure 
all conforms to the requirements（see table 1）. 
 
 
建议Suggestions： 
供应商将该缺陷样块带回分析，调查该缺陷产生的原因。Suppliers back to the defect specimens to analyze, 
to investigate the causes of the defect. 
 
 
 


 
上海汽车中心实验室 
中国·上海·嘉定区安研路201 号 
邮编. 201804 
 
SAIC QA Laboratory 
201 Anhong rd, Anting, Shanghai 
报告编号 
Report number 
 
SCL-S-12-0168M 
委托者: SQE 严力航 
Request person, dept：SQE Yan LiHang 
委托编号: / 
Request number: 
送样日期:  2012-07-09 
Request date:  
报告日期:  2012-07-20 
Report date：  
第2 页共4 页 
 
上海汽车
SAIC Motor 
III. 调查结果 Investigation Results 
铝合金车轮 Aluminum Alloy Wheel 
 
 
 
 
 
 
 
 
 
 
 
 
 
 
 
 
 
图1 失效铝合金车轮 
Fig.1 Failed Aluminum Alloy Wheel 
 
分析 Analysis 
 
 
 
 
 
 
 
 
 
 
 
 
 
 
 
 
 
图2 CT 扫描
该部位经CT 扫描
发现有轻微缩松。
The site of the CT 
revealed a slight 
shrinkage. 


 
上海汽车中心实验室 
中国·上海·嘉定区安研路201 号 
邮编. 201804 
 
SAIC QA Laboratory 
201 Anhong rd, Anting, Shanghai 
报告编号 
Report number 
 
SCL-S-12-0168M 
委托者: SQE 严力航 
Request person, dept：SQE Yan LiHang 
委托编号: / 
Request number: 
送样日期:  2012-07-09 
Request date:  
报告日期:  2012-07-20 
Report date：  
第3 页共4 页 
 
上海汽车
SAIC Motor 
 
 
 
 
 
 
 
 
 
 
 
 
 
 
 
 
 
 
 
 
 
 
 
 
 
 
 
 
 
  
                            图3 CT 缺陷泄露区剖面图 
                           Fig.3 Profile of CT defects leaked 
 
 1、泄露区域剖切后，发现存在未与铝轮完全融合的贯穿 
          缺陷（见图3） 
     2、通过A-100X 和B-100X 两金相可见II 区的α 枝晶较 
I 和III 区的细小，这表明II 区金属溶液先于I 和III 区产生 
  快速凝固。 
 
 
A-100X
B-100X 
C-100X
I 区 
II 区
III区
I 区 
II 区
III区
II 区


 
上海汽车中心实验室 
中国·上海·嘉定区安研路201 号 
邮编. 201804 
 
SAIC QA Laboratory 
201 Anhong rd, Anting, Shanghai 
报告编号 
Report number 
 
SCL-S-12-0168M 
委托者: SQE 严力航 
Request person, dept：SQE Yan LiHang 
委托编号: / 
Request number: 
送样日期:  2012-07-09 
Request date:  
报告日期:  2012-07-20 
Report date：  
第4 页共4 页 
 
上海汽车
SAIC Motor 
材料分析Materials Analysis 
 
化学成分，硬度和金相组织均符合要求（见表1）。The chemical composition, hardness and microstructure 
all conforms to the requirements（see table 1）. 
 
 
序号 
No. 
试验项目 
Test item 
额定值 
Requirement 
试验结果 
Test result 
评价 Evaluation 
合格 
OK 
不合格
Not OK 
1 
铝合金车轮 
AlSi7Mg（Si）Wa /T6 
 
 
 
 
1.1 
化学成分/% 
Chemical composition 
DIN 1725 
 
 
 
Si
6.50 – 7.50
7.21
X 
 
Mg 
0.25 – 0.40 
0.34 
X 
 
 
Ti 
≤ 0.20 
0.10 
X 
 
 
Fe 
≤ 0.18 
0.13 
X 
 
 
Cu 
≤ 0.05 
0.020 
X 
 
 
Zn 
≤ 0.07 
0.020 
X 
 
 
Mn 
≤ 0.10 
0.030 
X 
 
 
Ca 
≤ 0.03 
0.005 
X 
 
Sr
0.01~0.02 
0.015 
X 
 
 
 
 
 
 
1.2 
硬度 
 
 
 
 
 
轮芯 
80~105 
89.8/90.7/90.5HBW5/250
X 
 
1.3 
显微组织 
Microstructure 
 
 
 
 
 
金相组织 
变质正常 
I 区 
变质正常，α 枝晶与锶变
质共晶体较均匀分布，
共晶硅为点状（见图
A-100X） 
X 
 
II 区 
变质正常，α 枝晶与锶变
质共晶体均匀分布，共
晶硅为点状（见图
A/C-100X） 
X 
 
III 区 
变质正常，α 枝晶与锶变
质共晶体均匀分布，共
晶硅为点状（见图
C-100X） 
X

File: 材料工程师/SCL-S-12-0169M IS12 3.2 冷凝器.pdf.md
# SCL-S-12-0169M IS12 3.2 冷凝器.pdf

 
上海汽车中心实验室 
中国·上海·嘉定区安研路201 号 
邮编. 201804 
 
SAIC Central Laboratory 
201 Anhong rd, Anting, Shanghai, China 
报告编号 
Report number 
 
SCL-S-12-0169M 
委托者: SQE 华睿 
Request person, dept： 
委托编号: / 
Request number: 
送样日期: 2012.07.15 
Request date:  
报告日期: 2012.07.24 
Report date：  
第1页共7页 
 
分发: 
Distribution 
SQE : 华睿 
检验者Author 
邵 百 明 
审核Auditor 
 
批准Approver 
 
日期Date 
2012.07.25 
日期Date 
 
日期Date 
 
SMPV-0.2.3-002-QA -F01 
上海汽车 
SAIC Motor 
零件号Part number 
10088813 
 零件名称 
Part name 
冷却模块 
Cooling Module 
日期Drawing date 
/ 
零件生产日期Part production date 
/ 
 供货商 
Supplier 
上海德尔福汽车空调系统有限公司 
车型/项目Car type/project 
IS12 3.2 
阶段性报告 Interim report                结论性报告 Conclusion report          
 
Ⅰ.任务描述 Task description 
实验室受委托对冷却模块进行失效原因分析，失效零件具体信息如下： 
As requested, QA lab has analyzed the failure of cooling module. The information of the failed part is as following： 
零件信息：Part information 
零件名称 
Part name 
冷却模块 
Cooling Module 
车制造日期 
Vehicle production date 
/ 
VIN 码 
VIN 
/ 
销售日期 
Sale date 
/ 
车辆里程数 
Car mileage 
4466Km  
维修站名称 
Sale agent 
/ 
失效模式描述 
Failure circumstance  
G11 耐久测试中，冷却模块水管破裂。During G11 test, the water pipes of the cooling 
module were cracked. 
原材料信息：Raw material information 
原材料及牌号 
Raw material specification 
4343+3003+7072/H24
（Q/WSL001-2006） 
原材料厂商 
Raw material producer 
/ 
散件供应商 
Component supplier 
上海德朗 
金属热处理状态 
Metal heat treatment state 
/ 
失效零件见图1-3：The failed part is shown in figure 1-3.  
 
Ⅱ. 结论与建议 Conclusions and Suggestions 
 
结论Conclusions： 
（1）水管是由于热应力而疲劳开裂失效的。The water tube is cracked through the thermal fatigue. 
（2）水管的组织和硬度正常。The microstructure and hardness are normal. 
（3）侧板的材料是1 系列的铝合金，不是图纸要求的3003+0.5%Cu。The material of the side bracket is 1 series 
aluminium, which is not 3003+0.5% Cu. 
 
建议Suggestions： 
（1）从设计上降低热应力。Redesign the part to decrease the heat stress. 
（2）对图纸的材料信息进行更新。Update the material requirement in the drawing. 
（3）供应商应加强原材料入库检验和过程控制。Supplier should strengthen the incoming check and the process 
control. . 


 
上海汽车中心实验室 
中国·上海·嘉定区安研路201 号 
邮编. 201804 
 
SAIC QA Laboratory 
201 Anhong rd, Anting, Shanghai 
报告编号 
Report number 
 
SCL-S-12-0169M 
委托者:SQE 华睿 
Request person, dept： 
委托编号:  /  
Request number: 
送样日期: 2012.07.15 
Request date:  
报告日期: 2012.07.24 
Report date：  
第2页共7页 
 
SMPV-0.2.3-002-QA -F01 
上海汽车 
SAIC Motor 
III. 测试结果与分析 Test Results and Analysis  
（1）失效产品 Failed Parts 
      收到的失效件如图1 和图2 所示。 
 
图1 收到的失效件 
 
 
图2 四根水管开裂情况 
a) 第一根水管；b) 第二根水管；c) 第三根水管；d) 第四根水管； 
 
 
 
前四根水管出现渗漏 
水管与主板不垂直 
a 
b 
c 
d 
侧板 
主板 
左侧 
右侧 


 
上海汽车中心实验室 
中国·上海·嘉定区安研路201 号 
邮编. 201804 
 
SAIC QA Laboratory 
201 Anhong rd, Anting, Shanghai 
报告编号 
Report number 
 
SCL-S-12-0169M 
委托者:SQE 华睿 
Request person, dept： 
委托编号:  /  
Request number: 
送样日期: 2012.07.15 
Request date:  
报告日期: 2012.07.24 
Report date：  
第3页共7页 
 
SMPV-0.2.3-002-QA -F01 
上海汽车 
SAIC Motor 
前四根水管在焊指处出现开裂；开裂集中于横截面的一侧，如图1 圆圈所标识。裂纹对称存在于水管
的管壁上；其长度几乎相等。从第一根水管到第四根水管，裂纹的长度依次变小，如图2 所示。 
（2）断口分析Fracture Analysis 
    取第一和第二根水管用于断口分析。由于断口表面有一层物质附着在上面，且难以清洗掉，因此无法
用扫描电镜对微观的形貌进行观察和判断，只能对宏观形貌进行检查。 
    第一根水管的断口如图3 所示。从宏观上可以看出，裂纹起始于水管截面圆弧过渡处，稍偏向侧板一
侧；起始区的表面有许多的台阶，表明裂纹从外侧产生。对外侧进行观察，不难发现：这些台阶是一些焊
缝金属的晶界。所有的水管在此处都类似的焊缝金属。 
  起始开裂区形成后，在力的作用下，裂纹源主要从外表面产生，然后向管壁内侧穿透，且与壁厚方向
约呈45°夹角。图4 和图5 显示的是第3 根和第4 根水管某一截面的开裂照片，可以说明这一点。 
 
 
 
 
（a）断口全貌和展平的形貌 
 
 
 
 
 
 
 
 
 
 
（b）起始开裂区 
图3  第一根水管的断口 
左侧 
右侧 
 
起始开裂区 
 
裂纹起始于表层金属的晶粒间。
这是一种焊缝的金属。 
 


 
上海汽车中心实验室 
中国·上海·嘉定区安研路201 号 
邮编. 201804 
 
SAIC QA Laboratory 
201 Anhong rd, Anting, Shanghai 
报告编号 
Report number 
 
SCL-S-12-0169M 
委托者:SQE 华睿 
Request person, dept： 
委托编号:  /  
Request number: 
送样日期: 2012.07.15 
Request date:  
报告日期: 2012.07.24 
Report date：  
第4页共7页 
 
SMPV-0.2.3-002-QA -F01 
上海汽车 
SAIC Motor 
 
图4   第三根水管裂纹                
 
图5  第四根水管 某一截面裂纹 
 
     第2 根水管的断口如图6 所示。其特征与第一根水管相同；表面具有更加明显的疲劳台阶。 
 
 
图6 第二根水管断口 
 
上述断口的特征表明：水管是受到纵向的力而发生疲劳开裂的。该力是水管热胀冷缩以及周围的约束
共同作用所产生的，特别是侧板的约束。水管受热的时候，会膨胀；周围与其接触的部件会产生约束力，
裂 
纹 
扩 
展 
方 
向 
裂纹从表
面产生 
 
裂纹形态显示裂纹产生于表面，
由外向内扩展。 
裂纹 


 
上海汽车中心实验室 
中国·上海·嘉定区安研路201 号 
邮编. 201804 
 
SAIC QA Laboratory 
201 Anhong rd, Anting, Shanghai 
报告编号 
Report number 
 
SCL-S-12-0169M 
委托者:SQE 华睿 
Request person, dept： 
委托编号:  /  
Request number: 
送样日期: 2012.07.15 
Request date:  
报告日期: 2012.07.24 
Report date：  
第5页共7页 
 
SMPV-0.2.3-002-QA -F01 
上海汽车 
SAIC Motor 
使其承受压应力；当冷却下来的时候，水管就会收缩，周围与其接触的部件会对其产生约束，导致拉应力
的产生。 
水管虽与底座不完全垂直，但是这对热应力不会产生显著的影响。不是导致热应力过大的原因，也就
不是导致本次失效的原因。 
 
（3）材料检测 Material Test 
     水管是一种复合材料，非常薄，不便对材料的成分进行测试，因此本报告仅对其组织和硬度进行了测
试。 
鉴于上次失效报告（scl-s-12-0129M），发现1.8T 冷却系统侧板材料为变形铝，不符合图纸要求
3003+0.5%Cu，因此本次材料检测中对侧板的成分，组织和硬度进行了测试。同时，也对主板的组织和硬
度进行了测试。所有的测试结果如表1 所示。 
水管基材与主板的组织接近是一种正常的组织。 
侧板的组织中合金化合物相少，这与其材料成分有关；其成分为一种变形铝，不是要求的3003+0.5%Cu。
据供应商介绍：由于原材料供应商的混料以及自己内部不作材料检测，2012.2 月份以前采用的侧板材料均
为1 系列铝合金；之后，采用的材料为3003。 
侧板与水管的材料不同，因此其热传导和热膨胀性能会存在一定的差异。这种差异有可能导致热应力
的增加。一般来说，水管与侧板材料相同，也就具有相同的热传导和热膨胀，这样相互间的热变形更协调，
有利于降低热应力。但是由于没有明确的数据，因此还无法确定：侧板材料的差异是否会导致水管热应力
的增加。 
  表1 材料检测结果 
序号 
No. 
试验项目 
Test item 
额定值 
Requirement 
测试结果 
Test Result 
评价evaluation 
合格 
ok 
不合格 
not ok 
1 
水管 
4343+3003+70721 
组织 
/ 
见图（7） 
/ 
硬度 
HV0.2:41,41,41 
/ 
2 
侧板 
30032 
组织 
/ 
见图（8） 
/ 
硬度 
/ 
HV0.2:32,33,34 
成分3 
Si:≤0.6 
0.214 
× 
Fe: ≤0.7 
0.350 
× 
Cu: 0.7-0.3 
﹤0.000 
× 
Mn:1.5-1.0 
0.002 
× 
Zn: ≤0.10 
0.009 
× 
3 
主板 
3003+0.5%Cu2 
组织 
/ 
见图（9） 
/ 
硬度 
HV0.2:48,52,46 
/ 
备注：1）图纸有误，所写材料为4343+3005LL+7072。 
2）该材料是实际采用的材料,而图纸要求的材料分别是： 4343+3003+Cu/0,4343+3003+Cu/0
（Q/WSL001-2006），因此存在不符。 


 
上海汽车中心实验室 
中国·上海·嘉定区安研路201 号 
邮编. 201804 
 
SAIC QA Laboratory 
201 Anhong rd, Anting, Shanghai 
报告编号 
Report number 
 
SCL-S-12-0169M 
委托者:SQE 华睿 
Request person, dept： 
委托编号:  /  
Request number: 
送样日期: 2012.07.15 
Request date:  
报告日期: 2012.07.24 
Report date：  
第6页共7页 
 
SMPV-0.2.3-002-QA -F01 
上海汽车 
SAIC Motor 
      3）成分测试委托机动车检测中心完成，报告编号为：CW1210573H00。 
 
图7  水管基材 
 
 
图8  侧板 
 


 
上海汽车中心实验室 
中国·上海·嘉定区安研路201 号 
邮编. 201804 
 
SAIC QA Laboratory 
201 Anhong rd, Anting, Shanghai 
报告编号 
Report number 
 
SCL-S-12-0169M 
委托者:SQE 华睿 
Request person, dept： 
委托编号:  /  
Request number: 
送样日期: 2012.07.15 
Request date:  
报告日期: 2012.07.24 
Report date：  
第7页共7页 
 
SMPV-0.2.3-002-QA -F01 
上海汽车 
SAIC Motor 
 
图9 主板基材

File: 材料工程师/SCL-S-12-0170M NLE 水泵进水管总成支架.pdf.md
# SCL-S-12-0170M NLE 水泵进水管总成支架.pdf

 
上海汽车中心实验室 
中国·上海·嘉定区安研路201 号 
邮编. 201804 
 
SAIC Central Laboratory 
201 Anhong rd, Anting, Shanghai, China 
报告编号 
Report number 
 
SCL-S-12-0170M 
委托者: 发动机 余一梅 
Request person, dept： 
委托编号: / 
Request number: 
送样日期: 2012.07.06 
Request date:  
报告日期: 2012.07.24 
Report date：  
第1页共6页 
 
分发: 
Distribution 
发动机: 余一梅 
检验者Author 
 
审核Auditor 
 
批准Approver 
 
日期Date 
 
日期Date 
 
日期Date 
 
SMPV-0.2.3-002-QA -F01 
上海汽车 
SAIC Motor 
零件号Part number 
30040689 
 零件名称 
Part name 
水泵进水管支架 
Bracket for Feed Water Pipe 
日期Drawing date 
/ 
零件生产日期Part production date 
/ 
 供货商 
Supplier 
上海三达 
车型/项目Car type/project 
NLE 2.0 
阶段性报告 Interim report                结论性报告 Conclusion report          
 
Ⅰ.任务描述 Task description 
实验室受委托对进水管支架进行失效原因分析，失效零件具体信息如下： 
As requested, QA lab has analyzed the failure of feed water pipe bracket. The information of the failed part is as 
following： 
零件信息：Part information 
零件名称 
Part name 
冷却模块 
Cooling Module 
车制造日期 
Vehicle production date 
/ 
VIN 码 
VIN 
/ 
销售日期 
Sale date 
/ 
试验寿命 
Test Life 
1#:37h（耐久测试，要求：200h）; 
2#:40h（排气裂纹试验，要求：250h） 
维修站名称 
Sale agent 
/ 
失效模式描述 
Failure circumstance  
两进水管支架断裂；the brackets of the feed water pipe were broken. 
原材料信息：Raw material information 
原材料及牌号 
Raw material specification 
DC01 t=2.0mm （Q/BQB 403-2003） 
原材料厂商 
Raw material producer 
/ 
散件供应商 
Component supplier 
上海三达 
金属热处理状态 
Metal heat treatment state 
/ 
失效零件见图1-3：The failed part is shown in figure 1-3.  
 
Ⅱ. 结论与建议 Conclusions and Suggestions 
 
结论Conclusions： 
（1）支架是通过多源疲劳而断裂的；这与振动产生了较大的载荷有关。The brackets were broken through 
Multi-original fatigue, which is related with the big load because of vibration. 
（2）材料正常。The material is normal. 
 
建议Suggestions： 
（1）检查所有固定点的螺栓是否有松动；Check if the bolt of all the fixation points is loosed; 
（2）校核支架的载荷。Check the load of the bracket. 
 


 
上海汽车中心实验室 
中国·上海·嘉定区安研路201 号 
邮编. 201804 
 
SAIC QA Laboratory 
201 Anhong rd, Anting, Shanghai 
报告编号 
Report number 
 
SCL-S-12-0170M 
委托者:发动机 余一梅 
Request person, dept： 
委托编号:  /  
Request number: 
送样日期: 2012.07.06 
Request date:  
报告日期: 2012.07.24 
Report date：  
第2页共6页 
 
SMPV-0.2.3-002-QA -F01 
上海汽车 
SAIC Motor 
III. 测试结果与分析 Test Results and Analysis  
（1）失效产品 Failed Parts 
     水泵进水管两端与水管接口连接，中间采用支架对其进行固定；装配如图1 所示。在工作中，发动机
振动，会引起水管的振动。在测试中，发动机的转速会根据实验规范进行变化，振动也就会随之而变化，
最后导致支架的载荷发生变化。如果各固定点的螺栓出现松动，也会导致振动和载荷的增加。 
 
 
图1 支架的装配 
 
       收到的两失效件分别如图2 所示。由图可见： 
 1# 失效件断裂成三部分； 
 2# 失效件的断裂位置与1#失效件的一个断裂位置相同。 
 
 
图2  1# 失效件 
 
图3  2# 失效件 
 
 
断口2 
断口1 
断口 
支架 


 
上海汽车中心实验室 
中国·上海·嘉定区安研路201 号 
邮编. 201804 
 
SAIC QA Laboratory 
201 Anhong rd, Anting, Shanghai 
报告编号 
Report number 
 
SCL-S-12-0170M 
委托者:发动机 余一梅 
Request person, dept： 
委托编号:  /  
Request number: 
送样日期: 2012.07.06 
Request date:  
报告日期: 2012.07.24 
Report date：  
第3页共6页 
 
SMPV-0.2.3-002-QA -F01 
上海汽车 
SAIC Motor 
（2）断口分析Fracture Analysis 
1# 失效件的两断口如图4 和图5 所示。图中红色的点线箭头显示的是裂纹扩展方向；由图不难看出，
该断裂是一种多元的疲劳断裂；裂纹源产生于支架的上下表面。 
检测点1 电镜照片显示该区域是受到了过大的剪切力而破坏的，表明此区域是一个瞬断区，裂纹不是
从翻边处的落料边产生。检测点2 和检测点3 的断口均为疲劳断口，但检测点1 疲劳辉纹非常细小；检测
点3 的疲劳纹路较粗糙。其形貌的差异反应了实际受力大小的差异。受到的载荷越小疲劳辉纹越小；载荷
越大，纹路越粗糙。载荷的大小与区域以及裂纹出现的早晚有关。支架不同区域的载荷会有有所不同，同
时载荷也会伴随着裂纹的扩展而发生变化。当以裂纹产生并扩展后，会降低承载表面，从而增大后开裂部
位的载荷。从断裂面氧化程度来看：靠近翻边的区域先于其它区域断裂。  
2# 断口为疲劳断口，且其形貌与1#断口检测点3 的形貌相同，表明其所承受的载荷也相对较大。从
宏观断口形貌来看，支架主裂纹一边受到的力大于另一边。 
结合1#和2#断口来看，支架在工作中承受弯曲载荷，同时承受一定扭的载荷。  
     
 
 
 
（a）宏观断口 
 
（b）SEM 检测点1            （c）SEM 检测点2            （d）SEM 检测点3 
图4 1#失效件的1#断口 
 
 
瞬断区 
SEM 
检测点1 
SEM 
检测点2 
SEM 检测点3 


 
上海汽车中心实验室 
中国·上海·嘉定区安研路201 号 
邮编. 201804 
 
SAIC QA Laboratory 
201 Anhong rd, Anting, Shanghai 
报告编号 
Report number 
 
SCL-S-12-0170M 
委托者:发动机 余一梅 
Request person, dept： 
委托编号:  /  
Request number: 
送样日期: 2012.07.06 
Request date:  
报告日期: 2012.07.24 
Report date：  
第4页共6页 
 
SMPV-0.2.3-002-QA -F01 
上海汽车 
SAIC Motor 
 
（a）宏观断口 
 
（a）SEM 检测点1                              （b）SEM 检测点2 
图5  1# 失效件的2#断口 
 
    1# 失效件出现两个断裂面。这一般不常出现。这两个区域可能是零件的两个薄弱点。在测试中，两个
区域均出现了裂纹，导致最后同时断裂。在设计中应该关注这两个断裂位置，降低其载荷。 
2# 失效件的断口形貌如图6。其断裂形式为多源的疲劳断裂；裂纹源产生于上下表面。 
 
 
 
 
 
 
 
 
 
SEM 
检测点2 
SEM 
检测点1 


 
上海汽车中心实验室 
中国·上海·嘉定区安研路201 号 
邮编. 201804 
 
SAIC QA Laboratory 
201 Anhong rd, Anting, Shanghai 
报告编号 
Report number 
 
SCL-S-12-0170M 
委托者:发动机 余一梅 
Request person, dept： 
委托编号:  /  
Request number: 
送样日期: 2012.07.06 
Request date:  
报告日期: 2012.07.24 
Report date：  
第5页共6页 
 
SMPV-0.2.3-002-QA -F01 
上海汽车 
SAIC Motor 
 
 
 
 
 
 
（a）宏观断口 
 
 
（b）SEM 检测点1                              （c）SEM 检测点2 
图6 2# 失效件断口 
 
    上述检查过程中，未发现产品有任何异常的预先损伤。 
 
 
 
 
 
 
 
 
局部碰伤 
SEM检测点1 
 
最后断裂部位，金属有 
一定的变形 
SEM检测点2 


 
上海汽车中心实验室 
中国·上海·嘉定区安研路201 号 
邮编. 201804 
 
SAIC QA Laboratory 
201 Anhong rd, Anting, Shanghai 
报告编号 
Report number 
 
SCL-S-12-0170M 
委托者:发动机 余一梅 
Request person, dept： 
委托编号:  /  
Request number: 
送样日期: 2012.07.06 
Request date:  
报告日期: 2012.07.24 
Report date：  
第6页共6页 
 
SMPV-0.2.3-002-QA -F01 
上海汽车 
SAIC Motor 
（3）材料检测 Material Test 
      材料正常，结果如表1 所示。 
 
  表1 材料检测结果 
序号 
No. 
试验项目 
Test item 
额定值
Requirement 
1#失效件 
2#失效件 
测试结果 
评价 
测试结果 
评价 
Test Result 
合格 
ok 
不合格 
not ok 
Test Result 
合格 
ok 
不合格 
not ok 
1 
硬度 
/ 
HV1:85,87,88 
 / 
  
HV1:100,107,98 
 / 
  
2 
 抗拉强度1 
≥270MPa 
270,276,279 
× 
320,304,341 
× 
  
3 
组织 
/ 
铁素体+珠光
体（见图7） 
 / 
  
铁素体+珠光体
（见图7） 
 / 
  
备注: 1）依据标准EN ISO 18265-2003，由硬度换算而来。 
 
 
 
图7 1# 失效件（取样位置：1#断口） 
 
 
 
图8  2# 失效件（取样位置：断口）

File: 材料工程师/SCL-S-12-0171M IP 启动电机.pdf.md
# SCL-S-12-0171M IP 启动电机.pdf

 
上海汽车中心实验室 
中国·上海·嘉定区安研路201 号 
邮编. 201804 
 
SAIC Central Laboratory 
201 Anhong rd, Anting, Shanghai, China 
报告编号 
Report number 
 
SCL-S-12-0171M 
委托者: SQE 罗瑜 
Request person, dept： 
委托编号: / 
Request number: 
送样日期: 2012.07.13 
Request date:  
报告日期: 2012.07.27 
Report date：  
第1页共5页 
 
分发: 
Distribution 
SQE : 罗瑜 
检验者Author 
 
审核Auditor 
 
批准Approver 
 
日期Date 
 
日期Date 
 
日期Date 
 
SMPV-0.2.3-002-QA -F01 
上海汽车 
SAIC Motor 
零件号Part number 
10007589 
 零件名称 
Part name 
起动电机 
Starter 
日期Drawing date 
/ 
零件生产日期Part production date 
/ 
 供货商 
Supplier 
上海法雷奥汽车电器系统有限公司 
车型/项目Car type/project 
IP21/22 
阶段性报告 Interim report                结论性报告 Conclusion report          
 
Ⅰ.任务描述 Task description 
实验室受委托对起动电机进行失效原因分析，失效零件具体信息如下： 
As requested, QA lab has analyzed the failure of starter. The information of the failed part is as following： 
零件信息：Part information 
零件名称 
Part name 
起动电机 
Starter 
车制造日期 
Vehicle production date 
/ 
VIN 码 
VIN 
/ 
销售日期 
Sale date 
/ 
车辆里程数 
Car mileage 
0Km  
维修站名称 
Sale agent 
/ 
失效模式描述 
Failure circumstance  
装配中，螺栓断裂。During the assembly, the bolt was broken. 
原材料信息：Raw material information 
原材料及牌号 
Raw material specification 
QSn4-3(GB/T 5233-85) 
原材料厂商 
Raw material producer 
/ 
散件供应商 
Component supplier 
/ 
金属热处理状态 
Metal heat treatment state 
/ 
失效零件见图1：The failed part is shown in figure 1.  
 
Ⅱ. 结论与建议 Conclusions and Suggestions 
 
结论Conclusions： 
（1）螺栓是由于载荷过大而断裂的。The bolt was broken because of overload. 
（2）失效件和抽样件螺牙底部过渡不好，并且抽样件底部有折叠。The transition of the teeth root is not good; there 
are folds on the teeth roots of the samples. The defect is not the direct cause for the failure. 
（3）与抽样对比，组织和硬度正常。The microstructure and hardness are normal, according to comparison samples. 
 
建议Suggestions： 
（1）检查实际装配操作中是否可能存在扭矩过大或非正常的润滑。Check if it is possible a big torque or 
abnormal lubricant was applied during the assembly process.  
（2）在供应商那里，抽取10 件进行断裂扭矩的测试。Make a torque test for 10 samples in Valeo. 
（3）供应商应该维修模具，以确保螺牙尺寸和底部过渡良好，无折叠。Supplier should amend the die and 
ensure the dimension and a good transition on the teeth root and no folding. 


 
上海汽车中心实验室 
中国·上海·嘉定区安研路201 号 
邮编. 201804 
 
SAIC QA Laboratory 
201 Anhong rd, Anting, Shanghai 
报告编号 
Report number 
 
SCL-S-12-0171M 
委托者:SQE 罗瑜 
Request person, dept： 
委托编号:  /  
Request number: 
送样日期: 2012.07.13 
Request date:  
报告日期: 2012.07.27 
Report date：  
第2页共5页 
 
SMPV-0.2.3-002-QA -F01 
上海汽车 
SAIC Motor 
III. 测试结果与分析 Test Results and Analysis  
（1）失效产品 Failed Parts 
     收到的失效件如图1 所示。 
 
图1 收到的失效件 
 
（2）断口分析Fracture Analysis 
     宏观和微观断口分别如图3 所示；是一种过载的扭断断口；未见缺陷存在。 
 
  
 
（a）宏观断口                                   (b) 微观断口 扭断 
图2 断口 
 
 
 


 
上海汽车中心实验室 
中国·上海·嘉定区安研路201 号 
邮编. 201804 
 
SAIC QA Laboratory 
201 Anhong rd, Anting, Shanghai 
报告编号 
Report number 
 
SCL-S-12-0171M 
委托者:SQE 罗瑜 
Request person, dept： 
委托编号:  /  
Request number: 
送样日期: 2012.07.13 
Request date:  
报告日期: 2012.07.27 
Report date：  
第3页共5页 
 
SMPV-0.2.3-002-QA -F01 
上海汽车 
SAIC Motor 
（3）材料检测 Material Test 
螺栓的材料为QSn4-3；图纸对硬度和组织未规定。为了便于分析，挑选了两件新的不同批次的零件用
于对比分析。对其组织，硬度以及螺纹表面质量进行了检测，结果如表1 所示。 
失效件和抽样件螺牙的底部过渡不好；抽样件底部还有折叠的裂纹。由于材料很软，对应力集中不敏
感，因此这些缺陷不会对螺栓的断裂造成显著地影响。 
 
  表1 材料检测结果 
序号 
No. 
试验项目 
Test item 
额定值 
Requirement 
测试结果 
Test Result 
评价evaluation 
合格 
ok 
不合格 
not ok 
1 
组织 
/ 
失效件 
α 相，见图3 
/ 
/ 
对比件 
α 相，见图4 
/ 
2 
螺纹表面 
/ 
失效件 
过渡不良，见图5 
/ 
对比件 
过渡不良，有折叠，见图6 
/ 
2 
硬度 
/ 
失效件 
HV1:144,148,142 
/ 
对比件1 
HV1:145,154,146 
/ 
对比件2 
HV1:146,150,144 
/ 
 
 
图3 失效件组织  （200X） 


 
上海汽车中心实验室 
中国·上海·嘉定区安研路201 号 
邮编. 201804 
 
SAIC QA Laboratory 
201 Anhong rd, Anting, Shanghai 
报告编号 
Report number 
 
SCL-S-12-0171M 
委托者:SQE 罗瑜 
Request person, dept： 
委托编号:  /  
Request number: 
送样日期: 2012.07.13 
Request date:  
报告日期: 2012.07.27 
Report date：  
第4页共5页 
 
SMPV-0.2.3-002-QA -F01 
上海汽车 
SAIC Motor 
 
图4 对比件组织 
 
 
图5 失效件螺纹 底部过渡不好 
 
 
图6 对比件 底部过渡不好，有小的折叠 （两对比件相同） 
 
 
过渡不好 


 
上海汽车中心实验室 
中国·上海·嘉定区安研路201 号 
邮编. 201804 
 
SAIC QA Laboratory 
201 Anhong rd, Anting, Shanghai 
报告编号 
Report number 
 
SCL-S-12-0171M 
委托者:SQE 罗瑜 
Request person, dept： 
委托编号:  /  
Request number: 
送样日期: 2012.07.13 
Request date:  
报告日期: 2012.07.27 
Report date：  
第5页共5页 
 
SMPV-0.2.3-002-QA -F01 
上海汽车 
SAIC Motor 
（4）其它信息 Other information 
     采用螺纹规对螺母尺寸进行检查，尺寸符合要求。 
     对同批次的供应商入库检验记录进行检查，所有的尺寸，扭矩以及化学成分符合要求。

File: 材料工程师/SCL-S-12-0172M IP21 转动轴 失效分析报告.pdf.md
# SCL-S-12-0172M IP21 转动轴 失效分析报告.pdf

 
上海汽车中心实验室 
中国·上海·嘉定区安研路201 号 
邮编. 201804 
 
SAIC Central Laboratory 
201 Anhong rd, Anting, Shanghai, China 
报告编号 
Report number 
 
SCL-S-12-0172M 
委托者: 黄韬 
Request person, dept： 
委托编号: / 
Request number: 
送样日期: 2012.07.17 
Request date:  
报告日期: 2012.07.19 
Report date：  
第1页共10页 
 
分发: 
Distribution 
黄韬 
检验者Author 
Liz Greasley 
审核Auditor 
 
批准Approver 
 
日期Date 
2012.07.19 
日期Date 
 
日期Date 
 
SMPV-0.2.3-002-QA -F01 
上海汽车 
SAIC Motor 
零件号Part number 
10045793 
 零件名称 
Part name 
驱动半轴 Driveshaft 
图纸日期Drawing date 
/ 
零件生产日期Part production date 
2012.06.09 
 供货商 
Supplier 
万向钱潮  Wanxiang qianchao 
车型/项目Car type/project 
IP21/22 
阶段性报告 Interim report                结论性报告 Conclusion report          
 
Ⅰ.任务描述 Task description 
实验室受委托对驱动半轴进行失效分析，失效零件具体信息如下：  
As requested, QA lab has analyzed the failure of Driveshaft. The information of the failed part is as following： 
零件信息：Part information 
零件名称 
Part name 
驱动半轴 
车制造日期 
Vehicle production date 
2012.07.16 
VIN 码 
VIN 
/ 
销售日期 
Sale date 
/ 
车辆里程数 
Car mileage 
/ 
维修站名称 
Sale agent 
/ 
失效模式描述 
Failure circumstance  
临港工厂装配后发现断裂 
原材料信息：Raw material information 
原材料及牌号 
Raw material specification 
Cf53  
原材料厂商 
Raw material producer 
宝山特钢 
散件供应商 
Component supplier 
/ 
金属热处理状态 
Metal heat treatment state 
感应淬火 
失效零件见图1：The failed part is shown in figure 1.  
 
Ⅱ. 结论与建议 Conclusions and Suggestions 
结论Conclusions： 
1、 传动轴是由于预先存在内部裂纹而失效的。 The driveshaft has failed due to a pre-existing internal crack.  
2、 内部裂纹是感应淬火过程之前产生的，有可能是锻造过程中出现的。该裂纹类似单向拉伸过载的裂纹。
这些载荷可以在锻造中产生，但是，这应当由供应商调查确认。 The internal crack was created before the 
induction hardening process, possibly during forging.  The crack’s morphology is similar to uniaxial tension 
overload.  Such forces could be generated during forging, but this should be confirmed by the supplier’s 
investigation. 
 
建议Suggestions： 
1、 停止使用这一批次的转动轴。Stop using this batch of parts 
2、 对新的部件进行裂纹检测，方法如超声波检测。Implement crack detection method such as ultrasonic test on 
new parts 
3、 供应商必须研究开裂的原因Supplier must investigate the reason for fracture 
 
 


 
上海汽车中心实验室 
中国·上海·嘉定区安研路201 号 
邮编. 201804 
 
SAIC QA Laboratory 
201 Anhong rd, Anting, Shanghai 
报告编号 
Report number 
 
SCL-S-12-0172M 
委托者: 黄韬 
Request person, dept： 
委托编号:  /  
Request number: 
送样日期: 2012.07.17  
Request date:  
报告日期: 2012.07.19 
Report date：  
第2页共10页 
 
SMPV-0.2.3-002-QA -F01 
上海汽车 
SAIC Motor 
III. 调查结果 Investigation Results  
 
收到的传动轴如图1 所示。花健，螺纹和其它外部表面没有损害或异常迹象。初步观察断口具有拉伸过载
的外观特征（图1）。感应淬火区域似乎清晰的处于外圈，但是从横截面金相试样来看，感应淬火区比断口
所显示的深度更深。 
The driveshaft was received as shown in figure 1.  There were no abnormal marks or signs of damage to the 
spline, threaded part or other external surfaces.  On initial observation, the fracture has signs of tensile overload 
(figure 1).  The characteristic induction hardnened region is seemingly distiguishable around the outer 
circumference, however, in cross section, it can be seen that the IH region is considerably deeper than the fracture 
morphology suggests. 
 
 
 
  
 
 
图1 a) 转动轴失效件 b) & c) 两断口 
Figure 1 a) Driveshaft as received  b) & c) Detail of fracture surface  
 
 


 
上海汽车中心实验室 
中国·上海·嘉定区安研路201 号 
邮编. 201804 
 
SAIC QA Laboratory 
201 Anhong rd, Anting, Shanghai 
报告编号 
Report number 
 
SCL-S-12-0172M 
委托者: 黄韬 
Request person, dept： 
委托编号:  /  
Request number: 
送样日期: 2012.07.17  
Request date:  
报告日期: 2012.07.19 
Report date：  
第3页共10页 
 
SMPV-0.2.3-002-QA -F01 
上海汽车 
SAIC Motor 
断口分析Fracture analysis 
 
图2 是断口横截面腐蚀后的照片。感应淬火区域，可以清晰地分辨出，硬层深度如图所示（硬度基准550 HV1）。
断裂的方向是从内到外，与拉伸超载一致。然而，因为裂纹进入硬化区域的断口形貌不改变，开裂区“A”的组
织不均有连续性；这说明断口是感应淬火前产生的。图3，图4 和图5 是电镜下图2 所示的位置的照片；由图可
见，位置＃3 和＃5 的断口具有早期熔融的特征，表明该区域预先有裂纹存在。 
Figure 2 is a cross section through the fracture after etching.  The induction hardened region can be clearly 
distinguished, and the hard layer depth (to 550 HV1) is indicated.  The fracture direction is from inside to outside, 
consistent with tensile overload. However the fracture morphology as it enters the hardened region does not change, and 
the microstructure of the fractured layer in area “A” does not match with the material below, indicating the fracture 
occurred prior to the hardening process.  Figures 3, 4 and 5 are SEM and microstructure images from the locations 
indicated in figure 2, and show incipient surface melting of the fracture at positions #3 & #5. 
 
  
 
图2  a) 断口横面 b) “A”细节表明断裂两边金相组织不匹配 
Figure 2 a) Cross section through fracture b) Detail from “A” showing mismatched microtructure 
硬化层深度 4.25mm （图X） 
图3 
图4 
图5 
A 


 
上海汽车中心实验室 
中国·上海·嘉定区安研路201 号 
邮编. 201804 
 
SAIC QA Laboratory 
201 Anhong rd, Anting, Shanghai 
报告编号 
Report number 
 
SCL-S-12-0172M 
委托者: 黄韬 
Request person, dept： 
委托编号:  /  
Request number: 
送样日期: 2012.07.17  
Request date:  
报告日期: 2012.07.19 
Report date：  
第4页共10页 
 
SMPV-0.2.3-002-QA -F01 
上海汽车 
SAIC Motor 
 
 
图3  Figure 3  
 
a) 芯部断口的电镜图片。断
裂特征表面光滑。SEM image 
of the fracture surface in the 
core region.  The fracture 
features are completely smooth. 
 
 
 
 
 
 
 
 
 
 
 
 
 
 
b) 其它转动轴的解理断口电
镜图片（用于对比）。该断口
是正常的断口形态。SEM 
image of cleavage fracture 
from another driveshaft 
(different sample) for 
comparison. This is the normal 
fracture morphology. 
 
 
 
 


 
上海汽车中心实验室 
中国·上海·嘉定区安研路201 号 
邮编. 201804 
 
SAIC QA Laboratory 
201 Anhong rd, Anting, Shanghai 
报告编号 
Report number 
 
SCL-S-12-0172M 
委托者: 黄韬 
Request person, dept： 
委托编号:  /  
Request number: 
送样日期: 2012.07.17  
Request date:  
报告日期: 2012.07.19 
Report date：  
第5页共10页 
 
SMPV-0.2.3-002-QA -F01 
上海汽车 
SAIC Motor 
 
 
 
图4  Figure 4  
 
a) 硬化层外沿断口电镜图
片。断口很新鲜。大多数断口
是沿晶的；大约40%的断口具
有韧窝特征。 晶粒很大，这
能解释沿晶的特征。小图：类
似样品的沿晶断口，晶粒大小
小很多（比例一样）。SEM 
image of the fracture surface in 
the outer induction hardnened 
region.  The fracture is fresh.  
The fracture is mostly 
intergranular with ~40% 
dimples. The grain size is very 
large, which can explain the 
intergranular nature. 
Inset, IG failure of a similar 
part, with smaller grain size, for 
comparison (same scale). 
 
 
b) 断口的横截面。沿晶阶梯
断裂特征很清楚。
Cross-section of fracture in this 
region, the intergranular 
stepped fracture surface is 
clear. 


 
上海汽车中心实验室 
中国·上海·嘉定区安研路201 号 
邮编. 201804 
 
SAIC QA Laboratory 
201 Anhong rd, Anting, Shanghai 
报告编号 
Report number 
 
SCL-S-12-0172M 
委托者: 黄韬 
Request person, dept： 
委托编号:  /  
Request number: 
送样日期: 2012.07.17  
Request date:  
报告日期: 2012.07.19 
Report date：  
第6页共10页 
 
SMPV-0.2.3-002-QA -F01 
上海汽车 
SAIC Motor 
 
Figure 5  
 
a) 硬化层内部断口的电镜图
片。断口非常光滑，沿晶和韧
窝形态看不见。 SEM image 
of the fracture surface in the 
inner induction hardnened 
region.  The fracture is 
smooth and the intergranular 
and dimple features cannot be 
seen.   
 
 
 
 
 
 
 
 
 
 
b) 断口区的横截面。沿晶阶
梯形特征消失。Cross section 
of fracture in this region, the 
intergranular fracture surface is 
smoothed.  


 
上海汽车中心实验室 
中国·上海·嘉定区安研路201 号 
邮编. 201804 
 
SAIC QA Laboratory 
201 Anhong rd, Anting, Shanghai 
报告编号 
Report number 
 
SCL-S-12-0172M 
委托者: 黄韬 
Request person, dept： 
委托编号:  /  
Request number: 
送样日期: 2012.07.17  
Request date:  
报告日期: 2012.07.19 
Report date：  
第7页共10页 
 
SMPV-0.2.3-002-QA -F01 
上海汽车 
SAIC Motor 
材料分析 Material Analysis 
 
化学成分分析表明，该材料满足供应商的规范要求。断口附近测量硬化层深度，合格。  
芯部的金相组织正常的，但是，断口附近的奥氏体晶粒尺寸非常大的。有可能，是由于感应淬火过程中有裂纹的
局部过热. 新样品马氏体晶粒小很多（图8）。  
Chemical composition analysis showed that the material met the requirements of the supplier’s specification.  The 
hardening depth was measured near to the fracture, and was also acceptable.  
The core microstructure was normal, however, the former austenite grain size near to the fracture was very large.  It’s 
likely that this is due to local overheating during hardening as a result of the existing fracture.  The new sample grain 
size was much smaller (figure 8). 
 
序号 
No. 
试验项目 
Test item 
额定值 
Requirement 
试验结果 
Test result 
评价 Evaluation 
合格 
OK 
不合格 
Not OK 
1 
化学成分 Chemical 
composition 
CF53  
Q/ZWJ 163  
 
 
 
 
C 
0.50 – 0.57 
0.54 
X 
 
 
Si 
0.15 – 0.35 
0.26 
X 
 
 
Mn 
0.60 – 0.90 
0.82 
X 
 
 
P 
≤ 0.035 
0.010 
X 
 
 
S 
≤ 0.040 
0.014 
X 
 
 
Cr 
≤ 0.25 
0.09 
X 
 
 
Ni 
≤ 0.20 
0.04 
X 
 
 
Cu 
≤ 0.25 
0.09 
X 
 
 
Al  
≥ 0.020 
0.027 
X 
 
 
 
 
 
 
 
2 
硬度 
 
 
 
 
2.1 
表面硬度 
58-62 HRC 
61HRC 
(717 HV0.3 @ 0.2mm) 
X 
 
2.2 
硬化层深度 
HV550 @  
2 – 5 mm 
4.25mm （断口附近） 
/ 
 
 
 
 
 
 
 
3 
金相组织 
 
 
 
 
3.1 
芯部 
铁素体+珠光体 
铁素体+珠光体 （图7） 
X 
 
3.2 
表面 
马氏体 
马氏体（图8） 
/ 
 
 
 
 


 
上海汽车中心实验室 
中国·上海·嘉定区安研路201 号 
邮编. 201804 
 
SAIC QA Laboratory 
201 Anhong rd, Anting, Shanghai 
报告编号 
Report number 
 
SCL-S-12-0172M 
委托者: 黄韬 
Request person, dept： 
委托编号:  /  
Request number: 
送样日期: 2012.07.17  
Request date:  
报告日期: 2012.07.19 
Report date：  
第8页共10页 
 
SMPV-0.2.3-002-QA -F01 
上海汽车 
SAIC Motor 
 
图6 硬化层深度 
Figure 6  Hardness depth 
 
 
图7 芯部金相组织 珠光体+铁素体 
Figure 7  Core microstructure Pearlite + Ferrite 
 


 
上海汽车中心实验室 
中国·上海·嘉定区安研路201 号 
邮编. 201804 
 
SAIC QA Laboratory 
201 Anhong rd, Anting, Shanghai 
报告编号 
Report number 
 
SCL-S-12-0172M 
委托者: 黄韬 
Request person, dept： 
委托编号:  /  
Request number: 
送样日期: 2012.07.17  
Request date:  
报告日期: 2012.07.19 
Report date：  
第9页共10页 
 
SMPV-0.2.3-002-QA -F01 
上海汽车 
SAIC Motor 
  
 
 
图8 金相组织 a) 失效件 b) 新样品#B 
Figure 8  Microstructure a) Failed part  b) New part B 


 
上海汽车中心实验室 
中国·上海·嘉定区安研路201 号 
邮编. 201804 
 
SAIC QA Laboratory 
201 Anhong rd, Anting, Shanghai 
报告编号 
Report number 
 
SCL-S-12-0172M 
委托者: 黄韬 
Request person, dept： 
委托编号:  /  
Request number: 
送样日期: 2012.07.17  
Request date:  
报告日期: 2012.07.19 
Report date：  
第10页共10页 
 
SMPV-0.2.3-002-QA -F01 
上海汽车 
SAIC Motor 
新样品  New samples 
 
SQE 委托两个新样品，进行对比分析 (跟失效件不同批次， 生产日期：2012.06.30)。切割了， 都无缺陷 （件
图9）。 
SQE also provided two new samples for comparison (different batch to failed part, mfr date: 2012.06.30) . Found no 
defects after cross-section. 
 
 
图9 新样品#B 无缺陷 
Figure 9  New sample #B, no defect
