Repository: kujaxr/obsidian-vault

File: 材料工程师/SCL-S-12-0173M 后雨刮片 失效分析报告.pdf.md
# SCL-S-12-0173M 后雨刮片 失效分析报告.pdf

 
上海汽车中心实验室 
中国·上海·嘉定区安研路201 号 
邮编. 201804 
 
SAIC Central Laboratory 
201 Anhong rd, Anting, Shanghai, China 
报告编号 
Report number 
 
SCL-S-12-0173M 
委托者: 王承启 
Request person, dept： 
委托编号: / 
Request number: 
送样日期: 2012.07.16  
Request date:  
报告日期: 2012.07.25 
Report date：  
第1页共6页 
 
分发: 
Distribution 
王承启 
检验者Author 
Liz Greasley 
审核Auditor 
 
批准Approver 
 
日期Date 
2012.07.25 
日期Date 
 
日期Date 
 
SMPV-0.2.3-002-QA -F01 
上海汽车 
SAIC Motor 
零件号Part number 
30034099 
 零件名称 
Part name 
后雨刮臂 
图纸日期Drawing date 
/ 
零件生产日期Part production date 
/ 
 供货商 
Supplier 
浙江胜华波电器股份有限公司 
车型/项目Car type/project 
AP12 
阶段性报告 Interim report                结论性报告 Conclusion report          
 
Ⅰ.任务描述 Task description 
实验室受委托对后雨刮臂进行失效原因分析，失效零件具体信息如下： 
As requested, QA lab has analyzed the failure of rear wiper arm. The information of the failed part is as following： 
零件信息：Part information 
零件名称 
Part name 
后雨刮臂 
车制造日期 
Vehicle production date 
/ 
VIN 码 
VIN 
LSJA14E97CG035774 
销售日期 
Sale date 
/ 
车辆里程数 
Car mileage 
3626 km 
维修站名称 
Sale agent 
河南瑞爵 
失效模式描述 
Failure circumstance  
后雨刮臂弹簧变形 
原材料信息：Raw material information 
原材料及牌号 
Raw material specification 
72A GB/T4357 
原材料厂商 
Raw material producer 
/ 
散件供应商 
Component supplier 
/ 
金属热处理状态 
Metal heat treatment state 
/ 
失效零件见图1：The failed part is shown in figure 1.  
 
Ⅱ. 结论与建议 Conclusions and Suggestions 
 
结论Conclusions： 
1. 超载（滥用）使角度超过正常的位置，进而是不合理的维修造成弹簧损坏和变形。The spring damage and 
deformation seen was caused by overloading (misuse) by exceeding the normal position, followed by remedial 
repair. 
2. 弹簧材料是可接受。The spring material was acceptable. 
3. 塑料件磨损明显，导致过度间隙，不确定是否是由于滥用直接导致。Wear of the plastic parts was noticable, 
causing excessive play in the mechanism, it is not known whether this is directly resulting from the misuse. 
  
建议Suggestions： 
1. 教育客户，以防止误操作。Educate customers to prevent misuse.  
2. 检查耐久性试验车辆的磨损情况。Check wear condition of durability test vehicles 
 


 
上海汽车中心实验室 
中国·上海·嘉定区安研路201 号 
邮编. 201804 
 
SAIC QA Laboratory 
201 Anhong rd, Anting, Shanghai 
报告编号 
Report number 
 
SCL-S-12-0173M 
委托者: 王承启 
Request person, dept： 
委托编号:  /  
Request number: 
送样日期: 2012.07.16  
Request date:  
报告日期: 2012.07.25  
Report date：  
第2页共6页 
 
SMPV-0.2.3-002-QA -F01 
上海汽车 
SAIC Motor 
III. 调查结果 Investigation Results  
雨刮臂提供的图1 所示。还提供了一个新的零部件进行比较。失效的机制是弹簧变形，如图1a 所示。 The 
wiper arm was supplied as shown in figure 1.  A new part was also supplied for comparison.  The failure 
mechanism was deformation of the spring as shown in figure 1a. 
 
 
图1  a)失效总成  b)失效和新的弹簧：表示变形情况 
Figure 1  a) Failed assembly  b) Failed and New springs, showing deformation 
 
 
弹簧 Spring 
弹簧在每一端内部半径遭受磨损。在变形的结尾也可看到损害，是稍微腐蚀（图2），这种损伤符合使用手动工
具造成的损伤，如钳子，螺丝刀等。弹簧无开裂或其他损害。The spring suffered wear on the internal radii at each end.  
Some damage at the deformed end was also seen, which is slightly corroded (figure 2).  This is consistent with hand 
tool such as pliers, screwdriver etc.  There was no cracking or other damage to the spring. 
 
图2 弹簧的磨损和损害 
Figure 2 Wear and damage on spring 
 
新件New part 
失效件Failed part 
a 
b 


 
上海汽车中心实验室 
中国·上海·嘉定区安研路201 号 
邮编. 201804 
 
SAIC QA Laboratory 
201 Anhong rd, Anting, Shanghai 
报告编号 
Report number 
 
SCL-S-12-0173M 
委托者: 王承启 
Request person, dept： 
委托编号:  /  
Request number: 
送样日期: 2012.07.16  
Request date:  
报告日期: 2012.07.25  
Report date：  
第3页共6页 
 
SMPV-0.2.3-002-QA -F01 
上海汽车 
SAIC Motor 
Material analysis 材料分析 
 
失效弹簧和新弹簧的材料是相同的。硬度略有超出图纸的要求，但是不会有负面影响。未发现会导致变形的材料
缺陷。 The material of the failed spring and new spring were the same.  The hardness requirement of the drawing was 
slightly exceded, however this could not have a negative effect.  No material defect was found, which could have 
contributed to the deformation. 
 
序号 
No. 
试验项目 
Test item 
额定值 
Requirement 
试验结果 
Test result 
评价 Evaluation 
合格 
OK 
不合格 
Not OK 
1 
失效弹簧 
 
 
 
 
1.1 
硬度 
40-45HRC 
(381 – 441HV)1 
454 , 469 , 470 HV1 
见备注 
 
1.2 
金相组织 
(72A - GB/T4357) 
冷拔珠光体 
X 
 
2 
新件弹簧 
 
 
 
 
2.1 
硬度 
40-45HRC 
(381 – 441HV)1 
452 , 461 , 449 HV1 
见备注 
 
2.2 
金相组织 
(72A - GB/T4357) 
冷拔珠光体 
X 
 
备注： 
1）硬度要求；换算依据GB/T 1172 
Remark： 
1)  Hardness converted according to GB/T 1172 
 
 
图3 弹簧金相组织 1000x 
Figure 3  Spring microstructure 1000x  


 
上海汽车中心实验室 
中国·上海·嘉定区安研路201 号 
邮编. 201804 
 
SAIC QA Laboratory 
201 Anhong rd, Anting, Shanghai 
报告编号 
Report number 
 
SCL-S-12-0173M 
委托者: 王承启 
Request person, dept： 
委托编号:  /  
Request number: 
送样日期: 2012.07.16  
Request date:  
报告日期: 2012.07.25  
Report date：  
第4页共6页 
 
SMPV-0.2.3-002-QA -F01 
上海汽车 
SAIC Motor 
 
图4 弹簧表面无脱碳 
Figure 4  Spring surface showing no decarburisation 
 


 
上海汽车中心实验室 
中国·上海·嘉定区安研路201 号 
邮编. 201804 
 
SAIC QA Laboratory 
201 Anhong rd, Anting, Shanghai 
报告编号 
Report number 
 
SCL-S-12-0173M 
委托者: 王承启 
Request person, dept： 
委托编号:  /  
Request number: 
送样日期: 2012.07.16  
Request date:  
报告日期: 2012.07.25  
Report date：  
第5页共6页 
 
SMPV-0.2.3-002-QA -F01 
上海汽车 
SAIC Motor 
雨刮臂Wiper arm  
 
图5a 显示了雨刮臂的“举起”正常位置。从失效件的“A”面（图5b）上可见的损坏，可以知道，该臂被强行
地开到90°，造成了臂锁定（图5c，d）。 Figure 5a shows the normal “lift” position of the wiper arm.  From the visible 
damage on the failed part’s “A” surface (fig 5b), we can know that the wiper arm was forcibly opened to 90°, which 
caused the arm to lock (fig 5c, d).   
 
  
  
 
图 5 a) 正常举起位置 b) 失效外面外观 c) & d) 异常位置，引起臂和头联锁 
Figure 5 a) Normal lift position b) A-surface of arm  c) & d) Incorrect position causes arm to interlock with head 
损伤Damage 
损伤
Damage 
异常位置 
Incorrect position 
正常位置 
Correct position 
a 
b 
c 
d 


 
上海汽车中心实验室 
中国·上海·嘉定区安研路201 号 
邮编. 201804 
 
SAIC QA Laboratory 
201 Anhong rd, Anting, Shanghai 
报告编号 
Report number 
 
SCL-S-12-0173M 
委托者: 王承启 
Request person, dept： 
委托编号:  /  
Request number: 
送样日期: 2012.07.16  
Request date:  
报告日期: 2012.07.25  
Report date：  
第6页共6页 
 
SMPV-0.2.3-002-QA -F01 
上海汽车 
SAIC Motor 
安装总成的两件在一起时，失效的雨刮臂比新的臂间隙显着大。图6 显示了失效臂的极端位置之间的差异。When 
mounted together, the two parts of the failed wiper arm have significantly more play than the new arm.  Figure 6 shows 
the difference between the extremes of position of the failed arm.   
 
图6 说明雨刮臂的间隙 
Figure 6  Play in the wiper arm assembly 
 
间隙是由塑料部件有磨损。枢轴和孔显示了轻微的磨损，但外凸出物 磨损显著（图7），宽度比较新件减少了0.2
毫米。This phenomenon is caused by wear of the plastic components.  The pivot pin and bore shows some light wear, 
but the outer projections’ wear is significant (figure 7).  The width has been reduced by 0.2mm compared to the new 
part. 
                    
 
图7 臂面磨损   
Figure 7  Wear of arm 
 
弹簧安装在头部里的支点也显示了严重的磨损，磨损量为0.5mm（图8）。3626 公里的行使里程是完全不可接受
的。但有可能与滥用有关。 The spring mounting pivot in the head also shows heavy wear of 0.5mm (figure 8).  After 
3626km this is completely unacceptable, although might be related to the misuse. 
 
 
0.5mm 
9.8mm  
(新件 10.00mm) 
5° 
图8 弹簧安装的支点磨损 
Figure 8  Wear of spring pin

File: 材料工程师/SCL-S-12-0174M IS12增加器 失效分析报告.pdf.md
# SCL-S-12-0174M IS12增加器 失效分析报告.pdf

 
上海汽车中心实验室 
中国·上海·嘉定区安研路201 号 
邮编. 201804 
 
SAIC Central Laboratory 
201 Anhong rd, Anting, Shanghai, China 
报告编号 
Report number 
 
SCL-S-12-0174M 
委托者: 郭强 
Request person, dept： 
委托编号: / 
Request number: 
送样日期: 2012.07.17 
Request date:  
报告日期: 2012.07.24 
Report date：  
第1页共11页 
 
分发: 
Distribution 
郭强 
检验者Author 
Liz Greasley 
审核Auditor 
 
批准Approver 
 
日期Date 
2012.07.24 
日期Date 
 
日期Date 
 
SMPV-0.2.3-002-QA -F01 
上海汽车 
SAIC Motor 
零件号Part number 
10074964 
 零件名称 
Part name 
增加器 
Turbocharger 
图纸日期Drawing date 
2011.06.20 
零件生产日期Part production date 
2011.09.21 / 006 
 供货商 
Supplier 
上海菱重增加器有限公司 
Shanghai MHI 
车型/项目Car type/project 
IS12 
阶段性报告 Interim report                结论性报告 Conclusion report          
 
Ⅰ.任务描述 Task description 
实验室受委托对增加器进行失效原因分析，失效零件具体信息如下： 
As requested, QA lab has analyzed the failure of turbocharger. The information of the failed part is as following： 
零件信息：Part information 
零件名称 
Part name 
增加器 
车制造日期 
Vehicle production date 
/ 
VIN 码 
VIN 
LSJW34G34BJ016044 
销售日期 
Sale date 
/ 
车辆里程数 
Car mileage 
20845km 
维修站名称 
Sale agent 
/ 
失效模式描述 
Failure circumstance  
增加器减压阀机构断裂。Turbo waste gate mechanism broken 
原材料信息：Raw material information 
原材料及牌号 
Raw material specification 
 
原材料厂商 
Raw material producer 
/ 
散件供应商 
Component supplier 
/ 
金属热处理状态 
Metal heat treatment state 
/ 
失效零件见图1：The failed part is shown in figure 1.  
 
Ⅱ. 结论与建议 Conclusions and Suggestions 
结论Conclusions： 
1、 增压器减压阀机构铆钉由于双向多源疲劳失效。The turbocharger waste gate mechanism rivet has failed 
through multi-origin fatigue.  
2、 铆钉表面有制造过程中产生的锻造折叠，诱发了裂纹。The cracking was initiated at folds in the rivet’s 
surface, which were created during the manufacturing process.  
3、 金相组织和硬度与未失效的增压器相似。由于没有提供材料信息，所以不能对材料进行评价。The 
microstructure and hardness were similar to a non-failure turbocharger, however, no materials information was 
provided, so materials evaluation could not be given. 
 
建议Suggestions： 
1、 消除锻造缺陷。Eliminate forging defects. 
2、 检查这台发动机的排气系统压力。Check the gas pressures created by the exhaust system in this engine. 
3、 检查空气阀工作是否正常。Check if the waste gate regulator operation is normal. 
4、 考虑增加半径。 Consider increasing the radius. 
 
 


 
上海汽车中心实验室 
中国·上海·嘉定区安研路201 号 
邮编. 201804 
 
SAIC QA Laboratory 
201 Anhong rd, Anting, Shanghai 
报告编号 
Report number 
 
SCL-S-12-0174M 
委托者: 郭强 
Request person, dept： 
委托编号:  /  
Request number: 
送样日期: 2012.07.17  
Request date:  
报告日期: 2012.07.24 
Report date：  
第2页共11页 
 
SMPV-0.2.3-002-QA -F01 
上海汽车 
SAIC Motor 
III. 调查结果 Investigation Results  
 
收到的增压器如图1 所示。铆钉是废气阀门驱动机构的一部分；断裂了，意味着增压涡轮无法运作。The 
turbocharger was received as shown in figure 1.  The rivet which forms part of the waste gate actuation 
mechanism, had broken, meaning the turbo was inoperational. 
  
 
  
图1a) 失效增加器b) 断裂铆钉，箭头标识主要裂纹方向。 小图：图纸表示断裂位置  
Figure 1  a) Failed Turbocharger  b) Fractured rivet, arrow shows direction of main crack. Inset: drawing 
showing location of crack 


 
上海汽车中心实验室 
中国·上海·嘉定区安研路201 号 
邮编. 201804 
 
SAIC QA Laboratory 
201 Anhong rd, Anting, Shanghai 
报告编号 
Report number 
 
SCL-S-12-0174M 
委托者: 郭强 
Request person, dept： 
委托编号:  /  
Request number: 
送样日期: 2012.07.17  
Request date:  
报告日期: 2012.07.24 
Report date：  
第3页共11页 
 
SMPV-0.2.3-002-QA -F01 
上海汽车 
SAIC Motor 
断口分析Fracture analysis 
 
图2 显示了断裂面。橙色部分，已弯曲氧化，这清楚地显示：已经断裂了一段时间。橙色表示温度超过260℃。  
断口是典型的疲劳，许多疲劳台阶和凹形裂纹前端表明边部应力集中。主要断裂传播的方向很清楚，但相
对面也产生了小得多的裂纹。没有明显的最后断裂区，表明负载相比材料的强度是非常小的。用电镜对断
口进行了检查，图3 和4 显示了其细节。  
Figure 2 shows the fracture surface.  From the orange colour, it’s clear this has been fractured for some time and 
the surface is completely oxidised.  The orange colour indicates a temerature of over 260°C has been reached. 
The fracture is typical of fatigue, the many ratchet marks and concave crack front indicate a relativly high stress 
concentration effect.  The main fracture direction is clear, however cracking was also initiated on the opposite side, 
although this was much smaller.  There is no obvious final-fracture zone, indicating the load is very small 
compared to the strength of the material.  The fracture was examined with SEM, details are shown in figures 3 & 
4.  
 
图2  失效断口 
Figure 2  Fracture surface overview  
 
图3 
图5 
图4 
裂纹方向 


 
上海汽车中心实验室 
中国·上海·嘉定区安研路201 号 
邮编. 201804 
 
SAIC QA Laboratory 
201 Anhong rd, Anting, Shanghai 
报告编号 
Report number 
 
SCL-S-12-0174M 
委托者: 郭强 
Request person, dept： 
委托编号:  /  
Request number: 
送样日期: 2012.07.17  
Request date:  
报告日期: 2012.07.24 
Report date：  
第4页共11页 
 
SMPV-0.2.3-002-QA -F01 
上海汽车 
SAIC Motor 
 
 
图3  Figure 3 
 
疲劳裂纹主要的源头， 可看40µm
深度的缺陷。 
Primary origin of fatigue crack. 
Showing 40µm defect.   
 
 
缺陷深度 


 
上海汽车中心实验室 
中国·上海·嘉定区安研路201 号 
邮编. 201804 
 
SAIC QA Laboratory 
201 Anhong rd, Anting, Shanghai 
报告编号 
Report number 
 
SCL-S-12-0174M 
委托者: 郭强 
Request person, dept： 
委托编号:  /  
Request number: 
送样日期: 2012.07.17  
Request date:  
报告日期: 2012.07.24 
Report date：  
第5页共11页 
 
SMPV-0.2.3-002-QA -F01 
上海汽车 
SAIC Motor 
 
 
图4  Figure 4 
 
疲劳条纹在断口中心 
Fatigue striations at centre of fracture 
surface. 
 
   
 
图5  Figure 5 
 
主裂纹的对立面，具有疲劳台阶。 
Opposite side of fracture, showing 
fatigue ratchet marks. 
 
   
 


 
上海汽车中心实验室 
中国·上海·嘉定区安研路201 号 
邮编. 201804 
 
SAIC QA Laboratory 
201 Anhong rd, Anting, Shanghai 
报告编号 
Report number 
 
SCL-S-12-0174M 
委托者: 郭强 
Request person, dept： 
委托编号:  /  
Request number: 
送样日期: 2012.07.17  
Request date:  
报告日期: 2012.07.24 
Report date：  
第6页共11页 
 
SMPV-0.2.3-002-QA -F01 
上海汽车 
SAIC Motor 
金相分析Microstructure analysis 
 
断口的横截面，如图6 所示。制造工艺和表面层结构不知，所以不能给出一个完整的评价。表层由2 个不
同的层组成，均匀地涂覆在铆钉及支架上。发现涂层中有缺陷，这将产生显著地应力集中（图7 至9）。最
外层的涂层出现了氧化；目前尚不清楚这是否对失效有影响，（图10）。 
A cross section was taken through the fracture as shown in figure 6.  The manufacturing process and coating 
structure are not known, so a complete conclusion cannot be given.  The coating structure consists of 2 distinct 
layers, evenly coated over both the rivet & bracket.  Defects in the coating were seen, which would create 
significant stress concentration (figures 7 to 9).  Corrosion of the outermost coating was also seen, although 
whether this is related to the failure is not clear (figure 10). 
 
 
图6 失效件横截面。 黄色箭头指主要裂纹方向 
Figure 6  Overview of failed rivet in cross section. Main crack direction is shown by yellow arrow. 
 
图7 
图8 
图9 


 
上海汽车中心实验室 
中国·上海·嘉定区安研路201 号 
邮编. 201804 
 
SAIC QA Laboratory 
201 Anhong rd, Anting, Shanghai 
报告编号 
Report number 
 
SCL-S-12-0174M 
委托者: 郭强 
Request person, dept： 
委托编号:  /  
Request number: 
送样日期: 2012.07.17  
Request date:  
报告日期: 2012.07.24 
Report date：  
第7页共11页 
 
SMPV-0.2.3-002-QA -F01 
上海汽车 
SAIC Motor 
 
 
图7 主要裂纹的源头。 备注：白色层进入裂纹，有可能是锻造折叠 
Figure 7  Main crack origin. Note white layer extends into crack, possibly indicating a forging lap was here 
 
 
图8 对立面，白色层有缺陷，裂纹已经开始 
Figure 8  Opposite side.  Again, the white layer is defective, a crack has been initiated  
 
 
图9 铆钉边，缺陷在表面和白色层 
Figure 9  Riveted side.  Defects are present in the surface and white layer 


 
上海汽车中心实验室 
中国·上海·嘉定区安研路201 号 
邮编. 201804 
 
SAIC QA Laboratory 
201 Anhong rd, Anting, Shanghai 
报告编号 
Report number 
 
SCL-S-12-0174M 
委托者: 郭强 
Request person, dept： 
委托编号:  /  
Request number: 
送样日期: 2012.07.17  
Request date:  
报告日期: 2012.07.24 
Report date：  
第8页共11页 
 
SMPV-0.2.3-002-QA -F01 
上海汽车 
SAIC Motor 
 
 
图10（试样未腐蚀）表层遭受腐蚀，出现在某些铆钉和支架表面。腐蚀未穿透到底层。 
Figure 10  (unetched)  The upper layer has suffered corrosion, in certain areas of the rivet and bracket surface. 
Corrosion was not seen to penetrate through the lower layer. 
 


 
上海汽车中心实验室 
中国·上海·嘉定区安研路201 号 
邮编. 201804 
 
SAIC QA Laboratory 
201 Anhong rd, Anting, Shanghai 
报告编号 
Report number 
 
SCL-S-12-0174M 
委托者: 郭强 
Request person, dept： 
委托编号:  /  
Request number: 
送样日期: 2012.07.17  
Request date:  
报告日期: 2012.07.24 
Report date：  
第9页共11页 
 
SMPV-0.2.3-002-QA -F01 
上海汽车 
SAIC Motor 
其他信息Other Observations 
 
由于没有材料的信息，切断另外一个增压器用于对比。详情见下表。 
Since no material information was available, a second turbocharger was sectioned for comparison.   The details 
are given in the table below. 
 
生产日期Mfr date 
2011.06.20/131 
VIN 
LSJW34G3XBJ013827 
项目Project 
IS12 
里程数Km 
16692km 
备注Notes 
增压器叶片损坏。Failed due to turbine blade damage.  SCL-S-12-0159M 
 
失效和非失效的样品的铆接枢轴销都发现磨损（图11）。经过16700 公里，这是相当大的磨损。供应商应应
这一问题进行反馈。 
Wear of the riveted pivot pin was noticed on both the failed and non-failed sample (figure 11).  After only 
16700km, this wear is considerable.  The supplier should provide feedback on this issue. 
 
  
 
图11 铆接枢轴销磨损比较严重 a) 失效件 b) 对比件 
Figure 11  Wear of pivot pin a) Failed part b) Comparison part 


 
上海汽车中心实验室 
中国·上海·嘉定区安研路201 号 
邮编. 201804 
 
SAIC QA Laboratory 
201 Anhong rd, Anting, Shanghai 
报告编号 
Report number 
 
SCL-S-12-0174M 
委托者: 郭强 
Request person, dept： 
委托编号:  /  
Request number: 
送样日期: 2012.07.17  
Request date:  
报告日期: 2012.07.24 
Report date：  
第10页共11页 
 
SMPV-0.2.3-002-QA -F01 
上海汽车 
SAIC Motor 
失效的增压器减压阀的机制凸饰是明亮的蓝色，表明温度高于300°C (图12)。非失效件是稻草黄色（〜
230℃）。这可能是恒定的排气气体流量穿过减压阀的一个结果。 
The waste gate mechanism boss of the failed turbocharger was bright blue, indicating temperature above 300°C 
(figure 12).  The non-failed part was straw-yellow (~230°C).  This might be a result of the constant exhaust gas 
flow over the waste gate. 
 
  
图12 左边： 失效件， 右边： 对比件 
Figure 12  Left: Failed part. Right: Comparison part 
 
从表面擦去灰尘后，可以看出减压阀盖的痕迹，因此增压器确实正常运行了一段时间（图13）。 After removing 
the dust from the surface, a witness mark of the waste gate flap could be seen, so the turbocharger did operate 
correctly for some time (figure 13) 
 
 
图13 正常痕迹 
Figure 13 Normal marks

File: 材料工程师/SCL-S-12-0175M 手刹柄-IP21.pdf.md
# SCL-S-12-0175M 手刹柄-IP21.pdf

 
上海汽车中心实验室
(QA Lab) 
中国·上海·嘉定区安研路201 号 
邮编. 201804 
No. 201 Anyan Road, Jiading District,  
Shanghai, China. 
Post code :200433 
报告编号：Report number 
SCL-S-12-0175M 
委托者Requestor：罗增峰 
送样日期Deliver date：2012.07.20 
报告日期Report date：2012.08.27 
第 1 页 共 8 页 
Page 1 of 8  
 
上海汽车 
SAIC Motor 
零件号 
Part number 
10003614ASA 
10003615ASA 
零件名称 
Part name 
手制动操纵总成 
Manual brake 
图纸日期 
Drawing date  
/ 
零件生产日期 
Production date 
/ 
供货商 
Supplier 
上海三立汇众 
Shanghai Sanli Huizhong 
车型/项目 
Car type/project 
IP21 
 
   阶段性报告  Stage report        结论性报告 Conclusion report           测试报告 Test report 
Ⅰ.任务描述 Task description 
实验室受委托对手制动操纵总成进行失效原因分析，失效零件具体信息如下： 
As requested, QA lab has analyzed the invalid cause of manual brake, and the information of invalid part is shown as 
following： 
零件信息：Part information 
零件名称 
Part name 
手制动操纵总成 
Manual brake 
制造日期 
Production date 
/ 
VIN 码 
VIN number 
/ 
销售日期 
Sale date 
/ 
车辆里程数 
Car mileage 
16658 km 
销售商 
Sale agent 
/ 
失效模式描述 
Invalid situation 
description 
手刹TPU 手柄开裂 
TPU handle of manual brake fractured. 
原材料信息：Raw material information 
原材料及牌号 
Raw material 
and trademark 
TPU 
S185A 
原材料厂商 
Raw material producer 
KOSLEN 
散件供应商 
Part supplier 
嘉善蓝创 
金属热处理状态 
Metal heat treatment state 
/ 
失效零件见图1：The invalid part is shown in Fig 1.  
Ⅱ. 结论与建议 Conclusions and suggestions 
结论：1. 零件老化降解导致失效。 
      2. 失效件材料含有异常成分。 
Conclusions:  1. The part was aged and degraded, which led to the failure. 
            2. Material of failure part contained foreign matter.  
建议： 1. 确保原料的质量稳定性。 
Suggestions: 1. Quality stability should be ensured. 
  
 
分发： 
Dispenser 
罗增峰 
检验者： 
Identifier 
狄春峰 
审核： 
Auditor 
 
批准： 
Approver 
 
日期： 
Date 
2012.08.27 
日期： 
Date 
 
日期： 
Date 
 
 


 
上海汽车中心实验室
(QA Lab) 
中国·上海·嘉定区安研路201 号 
邮编. 201804 
No. 201 Anyan Road, Jiading District,  
Shanghai, China. 
Post code :200433 
报告编号：Report number 
SCL-S-12-0175M 
委托者Requestor：罗增峰 
送样日期Deliver date：2012.07.20 
报告日期Report date：2012.08.27 
第 2 页 共 8 页 
Page 2 of 8  
 
上海汽车 
SAIC Motor 
 
 
图1 失效件 
Fig.1 Failure part 
 
III. 测试结果 Test Results 
序号 
No. 
试验项目 
Test item 
额定值 
Requirement 
试验结果 
Test result 
评价 Evaluation 
第一次 
第二次 
合格 
qualified 
不合格 
unqualified 
I 
失效件 
 
 
1 
红外（GB/T6040-2002） 
Infrared Spectroscopy 
TPU 
TPU 
× 
 
2 
玻璃化转变温度 
(GB/T 19644.2-2006) 
Glass transition temperature (℃) 
-30±10 
-41/33 
 
× 
II 
常规回运件(2008) 
 
 
1 
红外（GB/T6040-2002） 
Infrared Spectroscopy 
TPU 
TPU 
× 
 
2 
玻璃化转变温度 
(GB/T 19644.2-2006) 
Glass transition temperature (℃) 
-30±10 
-32 
× 
 
III 
新件 
 
 
1 
红外（GB/T6040-2002） 
Infrared Spectroscopy 
TPU 
TPU 
× 
 


 
上海汽车中心实验室
(QA Lab) 
中国·上海·嘉定区安研路201 号 
邮编. 201804 
No. 201 Anyan Road, Jiading District,  
Shanghai, China. 
Post code :200433 
报告编号：Report number 
SCL-S-12-0175M 
委托者Requestor：罗增峰 
送样日期Deliver date：2012.07.20 
报告日期Report date：2012.08.27 
第 3 页 共 8 页 
Page 3 of 8  
 
上海汽车 
SAIC Motor 
序号 
No. 
试验项目 
Test item 
额定值 
Requirement 
试验结果 
Test result 
评价 Evaluation 
第一次 
第二次 
合格 
qualified 
不合格 
unqualified 
2 
玻璃化转变温度 
(GB/T 19644.2-2006) 
Glass transition temperature (℃) 
-30±10 
-32 
× 
 
IV 
粒料  
 
 
1 
红外（GB/T6040-2002） 
Infrared Spectroscopy 
TPU 
TPU 
× 
 
2 
玻璃化转变温度 
(GB/T 19644.2-2006) 
Glass transition temperature (℃) 
-30±10 
-22 
× 
 
 
Ⅳ. 宏观分析 Macroscopic observation 
 
失效件断口如图2 所示。手柄多处开裂，无外力撞击痕迹。用指甲抠扳失效件，可轻易损坏零
件，抠出类似泥状物体。以上形状都说明，失效件材料已老化降解。 
 
图2 失效件断口 
Fig. 2 Fracture of failure part 
 
    
 


 
上海汽车中心实验室
(QA Lab) 
中国·上海·嘉定区安研路201 号 
邮编. 201804 
No. 201 Anyan Road, Jiading District,  
Shanghai, China. 
Post code :200433 
报告编号：Report number 
SCL-S-12-0175M 
委托者Requestor：罗增峰 
送样日期Deliver date：2012.07.20 
报告日期Report date：2012.08.27 
第 4 页 共 8 页 
Page 4 of 8  
 
上海汽车 
SAIC Motor 
零件的DSC 图谱如图3 所示。新件、常规回运件和粒料的DSC 图谱类似，以新件DSC 图谱
代表。对比失效件和其它试样的DSC 图谱可以发现，失效件在32.5℃处存在一个明显的熔融峰，
这说明失效件中含有异常成分。 
为了确认这个现象，实验室扩大样本数量，对另外4 个失效件也进行DSC 测试，所得结果与
图3#失效件#完全一致。 
 
图3 失效件截面 
Fig. 3 Section of failure part 


 
上海汽车中心实验室
(QA Lab) 
中国·上海·嘉定区安研路201 号 
邮编. 201804 
No. 201 Anyan Road, Jiading District,  
Shanghai, China. 
Post code :200433 
报告编号：Report number 
SCL-S-12-0175M 
委托者Requestor：罗增峰 
送样日期Deliver date：2012.07.20 
报告日期Report date：2012.08.27 
第 5 页 共 8 页 
Page 5 of 8  
 
上海汽车 
SAIC Motor 
 
为了确认该老化的发生机理，我们用新件进行了高温老化试验、环境交变试验、光照试验、盐
雾试验。这些试验同时也可以评判用材正常的新件的老化性能，以明确市场风险。 
图4 给出了高温老化试验后零件的照片。试验方法为95℃，700h。试验结果：零件无不良变化。 
    图5 给出了环境交变试验后零件的照片。试验方法依据SMTC 5 400 005，60 周期。试验结果：
零件无不良变化。 
 
图4 高温老化试验                                    图5 环境交变试验 
Fig. 4 Heat ageing test                               Fig. 5 Environmental cycle test 
 
图6 给出了光照试验前后零件对比的照片。试验方法依据SMTC 5 400 003，3 周期。试验结果：
黑色零件无不良变化；米色零件颜色泛黄，但是没有类似本案的开裂情况发生。 
 
 
图6 光照试验 
Fig. 6 Light ageing test 
 
*在供应商处同步进行盐雾试验600h 和80℃存放500h，样品皆无不良变化。详细试验资料见附件。 
 
    综合以上试验结果可以判断，该失效是由于某批次材料或工艺发生质量问题，导致零件耐老化
性能下降，材料老化降解导致。正常零件通过长期老化试验没有类似失效情况发生。 
 
 
 


 
上海汽车中心实验室
(QA Lab) 
中国·上海·嘉定区安研路201 号 
邮编. 201804 
No. 201 Anyan Road, Jiading District,  
Shanghai, China. 
Post code :200433 
报告编号：Report number 
SCL-S-12-0175M 
委托者Requestor：罗增峰 
送样日期Deliver date：2012.07.20 
报告日期Report date：2012.08.27 
第 6 页 共 8 页 
Page 6 of 8  
 
上海汽车 
SAIC Motor 
附件：供应商试验报告 
 
 
 
 


 
上海汽车中心实验室
(QA Lab) 
中国·上海·嘉定区安研路201 号 
邮编. 201804 
No. 201 Anyan Road, Jiading District,  
Shanghai, China. 
Post code :200433 
报告编号：Report number 
SCL-S-12-0175M 
委托者Requestor：罗增峰 
送样日期Deliver date：2012.07.20 
报告日期Report date：2012.08.27 
第 7 页 共 8 页 
Page 7 of 8  
 
上海汽车 
SAIC Motor 
 
 
*图片见下页 
 
 
 
 
 


 
上海汽车中心实验室
(QA Lab) 
中国·上海·嘉定区安研路201 号 
邮编. 201804 
No. 201 Anyan Road, Jiading District,  
Shanghai, China. 
Post code :200433 
报告编号：Report number 
SCL-S-12-0175M 
委托者Requestor：罗增峰 
送样日期Deliver date：2012.07.20 
报告日期Report date：2012.08.27 
第 8 页 共 8 页 
Page 8 of 8  
 
上海汽车 
SAIC Motor

File: 材料工程师/SCL-S-12-0176M  排气门.pdf.md
# SCL-S-12-0176M  排气门.pdf

 
上海汽车中心实验室
SAIC Center Lab 
中国·上海·嘉定区安研路201 号 
邮编. 201804 
No. 201 Anyan Road, Jiading District,  
Shanghai, China. 
Post code :201804 
报告编号： 
Report number 
SCL-S-12-0176M 
委托者  TC  李广卫 
Requestor： 
 委托编号 
Request number： 
送样日期2012.7.6 
Deliver date:  
报告日期2012.7.23 
Report date： 
第 1 页 共 6 页 
 
SMPV-0.2.3-002-QA -F01 
上海汽车 
SAIC Motor 
零件号 
Part number 
30026358 
 零件名称 
Part name 
排气门 
Exhaust Valve 
图纸日期 
Drawing date  
2011.12.23 
零件生产日期 
Production date 
2012.2.28 
 供货商 
Supplier 
上海伊顿发动机零部件有限公司 
Shanghai Eaton Engine Components Co., Ltd. 
车型/项目 
Car type/project 
NLE 2.0NA 
 
阶段性报告  Stage report        结论性报告 Conclusion report 
Ⅰ.任务描述 Task description 
     实验室受委托对排气门进行失效原因分析，失效零件具体信息如下： 
As requested, QA lab has analyzed the failure cause of the Exhaust Valve, and the information of failed part is shown as following： 
零件信息：Part information 
零件名称 
Part name 
排气门 
Exhaust Valve 
制造日期 
Production date 
2012.2.28 
VIN 码 
VIN number 
/ 
销售日期 
Sale date 
/ 
车辆里程数 
Car mileage 
0 公里 
失效地点 
上内所台架 
失效模式描述 
Invalid situation 
description 
200H 高速耐久(6500 转)，运行了37 小时排气门断裂。 
原材料信息：Raw material information 
原材料及牌号 
Raw material and 
trademark 
EMS 247 
原材料厂商 
Raw material producer 
/ 
散件供应商 
Part supplier 
/ 
金属热处理状态 
Metal heat treatment state 
/ 
 
Ⅱ. 结论与建议 Conclusions and suggestions 
结论Conclusions： 
1、 失效件是疲劳断裂，是试验过程中材料过热造成。 
The failure of the valve was fatigue fracture ,may be due to overheating during the testing. 
建议Suggestions： 
1、检查试验时的发动机排温情况。 
Check the engine exhaust gas temperature during the testing.. 
2、 请在实验前检查气门的相关尺寸。 
To check the valve size before the test 
3、 请考虑在锥面上进行堆焊强化。 
Please consider surfacing to strengthen the valve cone. 
      分发： 
Distribution 
TC  李广卫 
检验者： 
Author 
白云岭   
Bai Yunling 
审核： 
Auditor 
 
批准： 
Approver 
 
日期： 
Date 
2012.7.23 
日期： 
Date 
 
日期： 
Date 
 


 
上海汽车中心实验室
SAIC Center Lab 
中国·上海·嘉定区安研路201 号 
邮编. 201804 
No. 201 Anyan Road, Jiading District,  
Shanghai, China. 
Post code :201804 
报告编号： 
Report number 
SCL-S-12-0176M 
委托者  TC  李广卫 
Requestor： 
 委托编号 
Request number： 
送样日期2012.7.6 
Deliver date:  
报告日期2012.7.23 
Report date： 
第 2 页 共 6 页 
 
SMPV-0.2.3-002-QA -F01 
上海汽车 
SAIC Motor 
III. 测试结果 Test Results  
1、 宏观观察observation： 
1） 断裂位置位于颈部与干部交界部位，气门头部已撞击、磨损严重，已无法进行断口分析， 见图1；所以着重
对杆部进行观察、分析。fracture location at the site of the junction of the neck and cadres, the valve head has been hit 
badly worn and has been unable to carry out the fracture analysis, see Figure 1; so focused on the shank were 
observed and analyzed. 
 
图1  失效件实物形貌  Figure1 physical morphology for the failure part 
2） 气门干部有偏磨现象，见图2；锁槽的1、3 槽有正常的磨损痕迹，2 槽（中间槽）无磨损痕迹，说明该槽与
索片没有正常的配合，见图3；杆端有直线划伤痕迹，因没有新气门，故无法判断划痕是否是在断裂失效过程
中产生的，见图4； alve cadres eccentric wear phenomenon, as shown in Figure 2; lock slot 1,3 trough the normal 
signs of wear, two slots (middle slot) no signs of wear, indicating the slot with the cable film is not normal with, as 
shown in Figure 3; poleend of a linear scratch marks, because no new valve, it is unable to determine the scratch 
whether it is in the process of fracture failure, see Figure 4 
 
    
 
 
图2  Figure2 
  
 
 
图3  Figure3                         图4 Figure4 
 
 
 
 
 
气门一侧Side 
of the valve 
气门另一侧Side 
on the back of 
the valve 
正常的磨损痕迹。
Normal signs of wear 


 
上海汽车中心实验室
SAIC Center Lab 
中国·上海·嘉定区安研路201 号 
邮编. 201804 
No. 201 Anyan Road, Jiading District,  
Shanghai, China. 
Post code :201804 
报告编号： 
Report number 
SCL-S-12-0176M 
委托者  TC  李广卫 
Requestor： 
 委托编号 
Request number： 
送样日期2012.7.6 
Deliver date:  
报告日期2012.7.23 
Report date： 
第 3 页 共 6 页 
 
SMPV-0.2.3-002-QA -F01 
上海汽车 
SAIC Motor 
3） 与失效气门相匹配的挺杆宏观观察：挺杆有非正常的划伤，见图5。Failure of the macroscopic observation of the 
valve matches the tappet: tappet normal scratches, as shown in Figure5.  
 
 
 
图5 Figure5 
2、 断口分析：断口分为两部分，疲劳区（A 区）和瞬断区（B 区）,疲劳区有典型的疲劳台阶，见图6；断口表
面覆盖有严重的氧化物，见图7。fracture analysis: fracture is divided into two parts, the fatigue area (A area) and the 
fast fracture zone (B zone), and fatigue typical fatigue steps shown in Figure 6; fracture surface covered with a 
serious oxides, see Figure 7. 
  
图6 Figure6 
  
 
图7 断口微观形貌  Figure 7 Fracture morphology 
 
 
失效件 
未失效件 
A 
B 


 
上海汽车中心实验室
SAIC Center Lab 
中国·上海·嘉定区安研路201 号 
邮编. 201804 
No. 201 Anyan Road, Jiading District,  
Shanghai, China. 
Post code :201804 
报告编号： 
Report number 
SCL-S-12-0176M 
委托者  TC  李广卫 
Requestor： 
 委托编号 
Request number： 
送样日期2012.7.6 
Deliver date:  
报告日期2012.7.23 
Report date： 
第 4 页 共 6 页 
 
SMPV-0.2.3-002-QA -F01 
上海汽车 
SAIC Motor 
二、材料分析material analysis： 
      在失效件断口及杆部纵抛取样（见图8），进行硬度、金相组织检测，结果如下：throw sampling (see Figure 
8)in Failure part ,to test hardness, microstructure, and the results are as follows: 
 
 
 
附表1 
序号 
试验项目 
 
额定值 
Requirements 
试验结果 
Rresults 
评价 
合格 
OK 
不合格 
NON OK 
1 
A 区（断口） 
Area A 
 
 
 
 
1.1 
硬度Hardness 
≥30HRC 
39.5、40.5、39.0   1 
（376HV、385 HV、373 HV 
X 
 
1.2 
金相组织 
Microstructure 
奥氏体Austenite 
过热奥氏体 Overheating 
austenite 
(图9、10) 
 
X 
2 
B 区Area B 
 
 
 
 
2.1 
硬度Hardness 
≥30HRC 
31.0、33.0、31.5   1 
(295 HV、315 HV、299 HV) 
X 
 
2.2 
金相组织
Microstructure 
奥氏体Austenite 
奥氏体 Austenite 
(图11) 
X 
 
3 
C 区Area C 
 
 
 
 
3.1 
金相组织 
Microstructure 
奥氏体Austenite 
过热奥氏体 Overheating 
austenite 
(图12) 
 
X 
1） 转换标准GB/T1172-1999。Transfer standards GB/T1172-1999. 
A 区（断口）Area A 
B 区Area B 
C 区Area C 


 
上海汽车中心实验室
SAIC Center Lab 
中国·上海·嘉定区安研路201 号 
邮编. 201804 
No. 201 Anyan Road, Jiading District,  
Shanghai, China. 
Post code :201804 
报告编号： 
Report number 
SCL-S-12-0176M 
委托者  TC  李广卫 
Requestor： 
 委托编号 
Request number： 
送样日期2012.7.6 
Deliver date:  
报告日期2012.7.23 
Report date： 
第 5 页 共 6 页 
 
SMPV-0.2.3-002-QA -F01 
上海汽车 
SAIC Motor 
  
图9  A 区 芯部金相组织 ：过热奥氏体500X  core microstructure: overheating austenite 500X 
 
     图10  A 区表面金相组织：过热奥氏体 500X  microstructure for the edge: overheating  austenite 500X 


 
上海汽车中心实验室
SAIC Center Lab 
中国·上海·嘉定区安研路201 号 
邮编. 201804 
No. 201 Anyan Road, Jiading District,  
Shanghai, China. 
Post code :201804 
报告编号： 
Report number 
SCL-S-12-0176M 
委托者  TC  李广卫 
Requestor： 
 委托编号 
Request number： 
送样日期2012.7.6 
Deliver date:  
报告日期2012.7.23 
Report date： 
第 6 页 共 6 页 
 
SMPV-0.2.3-002-QA -F01 
上海汽车 
SAIC Motor 
 
图11   B 区金相组织：奥氏体   500X  microstructure: austenite 500X 
                   
 
图12   C 区金相组织：过热奥氏体   500X  microstructure: overheating  austenite 500X

File: 材料工程师/SCL-S-12-0177M  曲轴带轮.pdf.md
# SCL-S-12-0177M  曲轴带轮.pdf

 
上海汽车中心实验室 
中国·上海·嘉定区安研路201 号 
邮编. 201804 
 
SAIC Central Laboratory 
201 Anhong rd, Anting, Shanghai, China 
报告编号 
Report number 
 
SCL-S-12-0177M 
委托者: SQE  郭强 
Request person, dept： 
委托编号: SCL-S-12-0177M 
Request number: 
送样日期: 2012.7.18 
Request date:  
报告日期: 2012.8.8 
Report date：  
第1页共4页 
 
分发: 
Distribution 
SQE  郭强 
检验者Author 
白云岭 
审核Auditor 
 
批准Approver 
 
日期Date 
2012.8.8 
日期Date 
 
日期Date 
 
SMPV-0.2.3-002-QA -F01 
上海汽车
SAIC Motor 
零件号Part number 
LHN100560 
 零件名称 
Part name 
曲轴齿轮 
Crankshaft gear 
图纸日期Drawing date 
2010.9.26 
零件生产日期Part production date 
/ 
 供货商 
Supplier 
上海粉末冶金厂 
车型/项目Car type/project 
MG6 
阶段性报告 Interim report                结论性报告 Conclusion report          
 
Ⅰ.任务描述 Task description 
实验室受委托对正时齿轮进行失效原因分析，失效零件具体信息如下：As requested, QA lab has analyzed the failure of Crankshaft gear. 
The background information of the failed part is as below：       
零件信息：Part information 
零件名称 
Part name 
曲轴齿轮 
Crankshaft gear 
制造日期 
Production date 
/ 
发动机号Engine number 
X040026011 
VIN  No. 
LSJW24H36BS052037 
车辆里程数 
Car mileage 
10628 公里 (km)  
维修站名称 
Sale agent 
深圳 
失效模式描述 
Failure circumstance  
断裂。 
原材料信息：Raw material information 
原材料及牌号 
Raw material specification
FN-0205B-S1265  (Q/JQBH3-2004) 
原材料厂商 
Raw material producer 
/ 
散件供应商 
Component supplier 
/ 
金属热处理状态 
Metal heat treatment 
state 
/ 
失效零件见图1：The failed part is shown in figure 1.  
 
Ⅱ. 结论与建议 Conclusions and Suggestions 
 
结论Conclusions： 
1、 由于过载引起的断裂失效。失效断裂可能是由于紧固螺栓的夹紧力松掉导致，因没有提供其他相关零件，
这一点无法得到确认。 
The part failed due to overloading.  It’s possible the related bolt lost clamping load, but this cannot be 
confirmed since the parts were not received. 
2、 材料性能符合技术要求。 
The material properties meet the requirements. 
 
建议Suggestions： 
1、 分析失效件使用过程中的受力情况。 
To analysis the conditions during use. 
2、 请提供所有相关零部件进行失效分析。 
Please provide all related parts for failure analysis. 


 
上海汽车中心实验室 
中国·上海·嘉定区安研路201 号 
邮编. 201804 
 
SAIC QA Laboratory 
201 Anhong rd, Anting, Shanghai 
报告编号 
Report number 
 
SCL-S-12-0177M 
委托者: SQE  郭强 
Request person, dept： 
委托编号: SCL-S-12-0177M 
Request number: 
送样日期: 2012.7.18 
Request date:  
报告日期: 2012.8.8 
Report date：  
第2页共4页 
 
SMPV-0.2.3-002-QA -F01 
上海汽车
SAIC Motor 
III. 调查结果 Investigation Results  
一、 断口分析： 
1、 失效件实物形貌，见图1；失效位置如图1b 红色标识所示。 
2、 外观观察：带轮凸台有划伤，见图2a；带轮内孔有擦伤和挤压的螺纹痕迹，见图2b；带轮齿部无异常，
见图2c。 
     
  
 
 
图1 实物形貌 
 
 
 
图2 失效件外观观察 
 
 
 
a
b
c
失效件
正常件
a 
b 
c


 
上海汽车中心实验室 
中国·上海·嘉定区安研路201 号 
邮编. 201804 
 
SAIC QA Laboratory 
201 Anhong rd, Anting, Shanghai 
报告编号 
Report number 
 
SCL-S-12-0177M 
委托者: SQE  郭强 
Request person, dept： 
委托编号: SCL-S-12-0177M 
Request number: 
送样日期: 2012.7.18 
Request date:  
报告日期: 2012.8.8 
Report date：  
第3页共4页 
 
SMPV-0.2.3-002-QA -F01 
上海汽车
SAIC Motor 
3、 断口分析： 
1) 断口宏观形貌：失效件断裂方向如图3 黄色箭头所示。 
2) 断口微观形貌：典型的粉末冶金制品的撕裂断口，见图4a；断口表面有明显的擦伤痕迹，见图4c。 
 
 
图3  断口宏观形貌 
 
 
 
图4 断口微观形貌：断口处无明显缺陷，断口表面有明显的擦伤痕迹。 
1、在失效件上取试样，进行硬度、金相组织、密度等检测，结果如下：    
序号 
NO. 
试验项目 
Test item 
额定值 
Requirement 
试验结果 
Test result 
评价 Evaluation
合格 
OK 
不合格
Not 
OK 
1 
硬度 
≥100HB 
103、103、107 
X 
 
2 
密度 
6.8-7.2g/cm3 
6.89 
X 
 
3 
金相组织 
铁素体+珠光体+孔洞
铁素体+珠光体+孔洞  
(图5) 
X 
 
a 
b
c 


 
上海汽车中心实验室 
中国·上海·嘉定区安研路201 号 
邮编. 201804 
 
SAIC QA Laboratory 
201 Anhong rd, Anting, Shanghai 
报告编号 
Report number 
 
SCL-S-12-0177M 
委托者: SQE  郭强 
Request person, dept： 
委托编号: SCL-S-12-0177M 
Request number: 
送样日期: 2012.7.18 
Request date:  
报告日期: 2012.8.8 
Report date：  
第4页共4页 
 
SMPV-0.2.3-002-QA -F01 
上海汽车
SAIC Motor 
 
 
图5  金相组织：铁素体+珠光体+孔洞

File: 材料工程师/SCL-S-12-0178M 950柔性盖板.pdf.md
# SCL-S-12-0178M 950柔性盖板.pdf

 
上海汽车中心实验室 
SAIC Center Lab 
中国·上海·嘉定区安研路201 号 
邮编. 201804 
No 201 Anyan road, Jiading, Shanghai China 
Post code 201804 
报告编号 
Report number 
 
SCL-S-12-0178M 
委托者: 王承启 
Request person, dept： 
送样日期:  2012.07.12 
Request date:  
报告日期:  2012.07.17 
Report date：  
第1页共5页 
 
上海汽车 
SAIC Motor 
零件号Part number 
10004346 
 零件名称 
Part name 
柔性盖板 
图纸日期Drawing date 
/ 
零件生产日期Part production date 
/ 
 供货商 
Supplier 
江阴海达 
车型/项目Car type/project 
950 
 
   阶段性报告 Interim report        结论性报告 Conclusion report           测试报告 Test report 
Ⅰ.任务描述 Task description 
实验室受委托对柔性盖板进行失效原因分析，失效零件具体信息如下： 
As requested, QA lab has analyzed the failure of cover. The background information of the failed part is as following： 
零件信息：Part information 
零件名称 
Part name 
柔性盖板 
制造日期 
Production date 
2012/6/6 
VIN 码 
VIN 
LSJB36XC4CS047977 
销售日期 
Sale date 
/ 
车辆里程数 
Car mileage 
9km 
维修站名称 
Sale agent 
中山富茂 
失效模式描述 
Failure circumstance 
description 
柔性盖板胶条撕裂 
原材料信息：Raw material information 
原材料及牌号 
Raw material specification 
TPV 
原材料厂商 
Raw material producer 
EXXON MOBLE 
散件供应商 
Component supplier 
江阴海达 
金属热处理状态 
Metal heat treatment state 
/ 
 
 
 
 
Ⅱ. 结论与建议 Conclusions and suggestions 
结论： 材料为TPV，符合要求。 
零件 
Conclusion: The dimension of the hole of the bracket does not conform to the requirement, which resulting in the pressure of the bush 
too big, cause the bush cracked. 
  建议： 保证安装及使用中胶管内侧不受损伤。 
Suggestion: .Assure the dimension of the bracket. 
 
 
 
 
 
 
 
 
 
 
 
           
分发: 
Distribution 
王承启 
检验者Author 
 
审核Auditor 
 
批准Approver 
 
日期Date 
 
日期Date 
 
日期Date 
 


 
上海汽车中心实验室 
SAIC Center Lab 
中国·上海·嘉定区安研路201 号 
邮编. 201804 
No 201 Anyan road, Jiading, Shanghai China 
Post code 201804 
报告编号 
Report number 
 
SCL-S-12-0178M 
委托者: 王承启 
Request person, dept： 
送样日期:  2012.07.12 
Request date:  
报告日期:  2012.07.17 
Report date：  
第2页共5页 
 
上海汽车 
SAIC Motor 
 
 
 
 
 
 
 
 
 
 
图1 失效照片 
Fig 1  Failure Part 
 III. 测试结果 Test Results  
1 材料分析（Material Analyze） 
序号 
No. 
试验项目 
Test item 
额定值 
Requirement 
试验结果 
Test result 
评价 Evaluation 
合格 
qualified 
不合格 
unqualified 
失效件Failure Part 
1 
FTIR 
— 
— 
— 
— 
1.1 
胶条本体 
TPV 
TPV 
× 
 
1.2 
连接段胶条 
TPV 
TPV 
× 
 
失效件材料为TPV，符合要求。 
 
2 断口分析（Analyze）： 
2.1 撕裂口1： 
裂纹表面： 
 
 
 
 
 
异常压痕 
两道裂纹 
断裂面为胶料与胶
料的撕裂 
骨架 
连接段胶条 
胶条本体 
裂纹1 
裂纹2 


 
上海汽车中心实验室 
SAIC Center Lab 
中国·上海·嘉定区安研路201 号 
邮编. 201804 
No 201 Anyan road, Jiading, Shanghai China 
Post code 201804 
报告编号 
Report number 
 
SCL-S-12-0178M 
委托者: 王承启 
Request person, dept： 
送样日期:  2012.07.12 
Request date:  
报告日期:  2012.07.17 
Report date：  
第3页共5页 
 
上海汽车 
SAIC Motor 
断面裂纹： 
  
 
                 异常压痕处                                        端部 
 
综上所述，胶条收到异常损伤后导致胶条开裂。 
 
 2.2 撕裂口2 
     
              
 
 
 
 
 
 
 
 
终止纹路 
异常划痕，其裂纹从此处向外发展 
异常折痕 
断裂面为胶料段断裂 
在异常折
痕的反面
发现有异
常划痕 
骨架 
胶料段 


 
上海汽车中心实验室 
SAIC Center Lab 
中国·上海·嘉定区安研路201 号 
邮编. 201804 
No 201 Anyan road, Jiading, Shanghai China 
Post code 201804 
报告编号 
Report number 
 
SCL-S-12-0178M 
委托者: 王承启 
Request person, dept： 
送样日期:  2012.07.12 
Request date:  
报告日期:  2012.07.17 
Report date：  
第4页共5页 
 
上海汽车 
SAIC Motor 
零件端部断面                                   有异常折痕段的断面   
  
    
   
   终止端 
     
 
综上所述，异常折痕处内侧发现有异常划痕，撕裂纹路由折痕段向两侧发散，零件端面呈现撕裂终止纹路。  
 
3 零件撕裂强度分析： 
对零件的胶料与胶料，胶料与骨架的撕裂强度进行测试，以此判断零件的撕裂薄弱点： 
 
 
 
 
断面呈现撕裂纹路 
向两侧发展的撕裂纹路 
胶料与骨架 
胶料与胶料 
纹路方向 
纹路方向 
断面呈现撕裂纹路 
运动方向 


 
上海汽车中心实验室 
SAIC Center Lab 
中国·上海·嘉定区安研路201 号 
邮编. 201804 
No 201 Anyan road, Jiading, Shanghai China 
Post code 201804 
报告编号 
Report number 
 
SCL-S-12-0178M 
委托者: 王承启 
Request person, dept： 
送样日期:  2012.07.12 
Request date:  
报告日期:  2012.07.17 
Report date：  
第5页共5页 
 
上海汽车 
SAIC Motor 
序号 
No. 
试验项目 
Test item 
额定值 
Requirement 
试验结果 
Test result 
评价 Evaluation 
合格 
qualified 
不合格 
unqualified 
失效件Failure Part 
1 
撕裂强度 
— 
— 
— 
— 
1.1 
骨架与胶条 
/ 
MAX 
3.42 N 
/ 
/ 
MIN 
3.06 N 
/ 
/ 
1.2 
胶条与胶条 
/ 
MAX 
2.58 N 
/ 
/ 
MIN 
1.97 N 
/ 
/ 
抽样件 Sampling Part 
1 
撕裂强度 
— 
— 
— 
— 
1.1 
骨架与胶条 
/ 
MAX 
3.89 N 
/ 
/ 
MIN 
2.93 N 
/ 
/ 
1.2 
胶条与胶条 
/ 
MAX 
3.28 N 
/ 
/ 
MIN 
1.98 N 
/ 
/ 
 
从结果分析：失效件的胶条与胶条，胶条与骨架的撕裂强度与抽样件的测试结果无明显差异。 
从测试结果分析，胶条与骨架的撕裂强度要高于胶条与胶条的撕裂强度，零件的撕裂薄弱点位
于胶条与胶条的连接处。 
 
小结 (Conclusion)： 
1 零件原材料符合要求。 
2 零件撕裂的薄弱点在胶条与胶条的连接处，而断裂面位于胶条与骨架的结合面。 
3 两道裂纹均起始于异常受损点。

File: 材料工程师/SCL-S-12-0179M 前保险杠支架-IS12.pdf.md
# SCL-S-12-0179M 前保险杠支架-IS12.pdf

 
上海汽车中心实验室
(QA Lab) 
中国·上海·嘉定区安研路201 号 
邮编. 201804 
No. 201 Anyan Road, Jiading District,  
Shanghai, China. 
Post code :200433 
报告编号：Report number 
SCL-S-12-0179M 
委托者Requestor：仇百明 
送样日期Deliver date：2012.07.23 
报告日期Report date：2012.08.21 
第 1 页 共 4 页 
Page 1 of 4  
 
上海汽车 
SAIC Motor 
零件号 
Part number 
10028852 
零件名称 
Part name 
前保险杠总成 
Front guard 
图纸日期 
Drawing date  
/ 
零件生产日期 
Production date 
/ 
供货商 
Supplier 
苏州万隆 
Suzhou Wanlong 
车型/项目 
Car type/project 
IS12 
 
   阶段性报告  Stage report        结论性报告 Conclusion report           测试报告 Test report 
Ⅰ.任务描述 Task description 
实验室受委托对前保险杠进行失效原因分析，失效零件具体信息如下： 
As requested, QA lab has analyzed the invalid cause of front guard, and the information of invalid part is shown as 
following： 
零件信息：Part information 
零件名称 
Part name 
前保险杠总成 
Front guard 
制造日期 
Production date 
/ 
VIN 码 
VIN number 
/ 
销售日期 
Sale date 
/ 
车辆里程数 
Car mileage 
11670 km 
销售商 
Sale agent 
/ 
失效模式描述 
Invalid situation 
description 
前保险杠支架断裂 
Bracket of front guard fractured. 
原材料信息：Raw material information 
原材料及牌号 
Raw material 
and trademark 
PP+EPDM-T30 
APO-3012 
原材料厂商 
Raw material producer 
上海金发 
散件供应商 
Part supplier 
苏州万隆 
金属热处理状态 
Metal heat treatment state 
/ 
失效零件见图1：The invalid part is shown in Fig 1.  
Ⅱ. 结论与建议 Conclusions and suggestions 
结论：1. 失效件受外力导致失效。 
      2．零件材料符合技术要求。 
Conclusions:  1. Foreign force made part fail. 
            2. Material performance conformed to requirements. 
建议： 1. 加强对零件的保护。 
Suggestions: 1. Protection to parts should be improved. 
  
 
分发： 
Dispenser 
仇百明 
检验者： 
Identifier 
狄春峰 
审核： 
Auditor 
 
批准： 
Approver 
 
日期： 
Date 
2012.08.21 
日期： 
Date 
 
日期： 
Date 
 
 


 
上海汽车中心实验室
(QA Lab) 
中国·上海·嘉定区安研路201 号 
邮编. 201804 
No. 201 Anyan Road, Jiading District,  
Shanghai, China. 
Post code :200433 
报告编号：Report number 
SCL-S-12-0179M 
委托者Requestor：仇百明 
送样日期Deliver date：2012.07.23 
报告日期Report date：2012.08.21 
第 2 页 共 4 页 
Page 2 of 4  
 
上海汽车 
SAIC Motor 
 
 
图1 失效件 
Fig.1 Failure part 
 
III. 测试结果 Test Results 
序号 
No. 
试验项目 
Test item 
额定值 
Requirement 
试验结果 
Test result 
评价 Evaluation 
第一次 
第二次 
合格 
qualified 
不合格 
unqualified 
I 
失效件 
 
 
1 
红外（GB/T6040-2002） 
Infrared Spectroscopy 
PP+EPDM 
PP+EPDM 
× 
 
2 
熔点（GB/T19466.3-2006） 
Melting point (℃) 
160±5 
166 
× 
 
3 
焓值（GB/T19466.3-2006） 
Enthalpy (J/g) 
/ 
44.5 
50.3 
 
 
4 
灰分（GB/T9345.1-2008） 
Ash content (%) 
30±2 
27.3 
× 
 
II 
新件 
 
 
1 
红外（GB/T6040-2002） 
Infrared Spectroscopy 
PP+EPDM 
PP+EPDM 
× 
 
2 
熔点（GB/T19466.3-2006） 
Melting point (℃) 
160±5 
166 
× 
 
3 
焓值（GB/T19466.3-2006） 
Enthalpy (J/g) 
/ 
43.7 
51.1 
 
 


 
上海汽车中心实验室
(QA Lab) 
中国·上海·嘉定区安研路201 号 
邮编. 201804 
No. 201 Anyan Road, Jiading District,  
Shanghai, China. 
Post code :200433 
报告编号：Report number 
SCL-S-12-0179M 
委托者Requestor：仇百明 
送样日期Deliver date：2012.07.23 
报告日期Report date：2012.08.21 
第 3 页 共 4 页 
Page 3 of 4  
 
上海汽车 
SAIC Motor 
序号 
No. 
试验项目 
Test item 
额定值 
Requirement 
试验结果 
Test result 
评价 Evaluation 
第一次 
第二次 
合格 
qualified 
不合格 
unqualified 
4 
灰分（GB/T9345.1-2008） 
Ash content (%) 
30±2 
28.4 
× 
 
III 
粒料  
 
 
1 
红外（GB/T6040-2002） 
Infrared Spectroscopy 
PP+EPDM 
PP+EPDM 
× 
 
2 
熔点（GB/T19466.3-2006） 
Melting point (℃) 
160±5 
166 
× 
 
3 
焓值（GB/T19466.3-2006） 
Enthalpy (J/g) 
/ 
43.4 
50.8 
 
 
4 
灰分（GB/T9345.1-2008） 
Ash content (%) 
30±2 
28.9 
× 
 
 
Ⅳ. 宏观分析 Macroscopic observation 
 
失效件断口如图2 所示。失效件断口呈脆断特征，系零件受外力导致失效。 
 
 
图2 失效件断口 
Fig. 2 Fracture of failure part 
 
 
 
 


 
上海汽车中心实验室
(QA Lab) 
中国·上海·嘉定区安研路201 号 
邮编. 201804 
No. 201 Anyan Road, Jiading District,  
Shanghai, China. 
Post code :200433 
报告编号：Report number 
SCL-S-12-0179M 
委托者Requestor：仇百明 
送样日期Deliver date：2012.07.23 
报告日期Report date：2012.08.21 
第 4 页 共 4 页 
Page 4 of 4  
 
上海汽车 
SAIC Motor 
     
    将新件冷镶，观察其截面（如图3）。新件内部无明显缺陷。 
 
图3 零件截面 
Fig. 3 Section of parts
