Repository: kujaxr/obsidian-vault

File: 材料工程师/SCL-S-12-0180M 仪表指针-ZP11.pdf.md
# SCL-S-12-0180M 仪表指针-ZP11.pdf

 
上海汽车中心实验室
(QA Lab) 
中国·上海·嘉定区安研路201 号 
邮编. 201804 
No. 201 Anyan Road, Jiading District,  
Shanghai, China. 
Post code :200433 
报告编号：Report number 
SCL-S-12-0180M 
委托者Requestor：金蔚丰 
送样日期Deliver date：2012.07.23 
报告日期Report date：2012.08.03 
第 1 页 共 3 页 
Page 1 of 3  
 
上海汽车 
SAIC Motor 
零件号 
Part number 
10062880 
零件名称 
Part name 
组合仪表 
Integrated instrument 
图纸日期 
Drawing date  
/ 
零件生产日期 
Production date 
/ 
供货商 
Supplier 
上海德科 
Shanghai Deke 
车型/项目 
Car type/project 
ZP11 
 
   阶段性报告  Stage report        结论性报告 Conclusion report           测试报告 Test report 
Ⅰ.任务描述 Task description 
实验室受委托对组合仪表进行失效原因分析，失效零件具体信息如下： 
As requested, QA lab has analyzed the invalid cause of integrated instrument, and the information of invalid part is 
shown as following： 
零件信息：Part information 
零件名称 
Part name 
组合仪表 
Integrated instrument 
制造日期 
Production date 
/ 
VIN 码 
VIN number 
/ 
销售日期 
Sale date 
/ 
车辆里程数 
Car mileage 
0 km 
销售商 
Sale agent 
/ 
失效模式描述 
Invalid situation 
description 
指针开裂 
Pointer split. 
原材料信息：Raw material information 
原材料及牌号 
Raw material 
and trademark 
PC（EWO号为EABGHN） 
141R 
原材料厂商 
Raw material producer 
朗盛 
散件供应商 
Part supplier 
上海敏越汽车部件 
金属热处理状态 
Metal heat treatment state 
/ 
失效零件见图1：The invalid part is shown in Fig 1.  
Ⅱ. 结论与建议 Conclusions and suggestions 
结论：1. 零件内应力集中导致开裂。 
Conclusions:  1. Internal stress made part split. 
建议： 1. 改进工艺以去除内应力。 
Suggestions: 1. Process should be improved to avoid internal stress. 
  
 
 
 
分发： 
Dispenser 
金蔚丰 
检验者： 
Identifier 
狄春峰 
审核： 
Auditor 
 
批准： 
Approver 
 
日期： 
Date 
2012.08.03 
日期： 
Date 
 
日期： 
Date 
 
 


 
上海汽车中心实验室
(QA Lab) 
中国·上海·嘉定区安研路201 号 
邮编. 201804 
No. 201 Anyan Road, Jiading District,  
Shanghai, China. 
Post code :200433 
报告编号：Report number 
SCL-S-12-0180M 
委托者Requestor：金蔚丰 
送样日期Deliver date：2012.07.23 
报告日期Report date：2012.08.03 
第 2 页 共 3 页 
Page 2 of 3  
 
上海汽车 
SAIC Motor 
 
图1 失效件 
Fig.1 Failure part 
 
III. 测试结果 Test Results 
序号 
No. 
试验项目 
Test item 
额定值 
Requirement 
试验结果 
Test result 
评价 Evaluation 
第一次 
第二次 
合格 
qualified 
不合格 
unqualified 
I 
失效件 
 
 
1 
红外（GB/T6040-2002） 
Infrared Spectroscopy 
PC 
PC 
× 
 
2 
熔点（GB/T19466.3-2006） 
Melting point (℃) 
140±5 
145 
× 
 
II 
新件 
 
 
1 
红外（GB/T6040-2002） 
Infrared Spectroscopy 
PC 
PC 
× 
 
2 
熔点（GB/T19466.3-2006） 
Melting point (℃) 
140±5 
146 
× 
 
III 
粒料  
 
 
1 
红外（GB/T6040-2002） 
Infrared Spectroscopy 
PC 
PC 
× 
 
2 
熔点（GB/T19466.3-2006） 
Melting point (℃) 
140±5 
145 
× 
 
 


 
上海汽车中心实验室
(QA Lab) 
中国·上海·嘉定区安研路201 号 
邮编. 201804 
No. 201 Anyan Road, Jiading District,  
Shanghai, China. 
Post code :200433 
报告编号：Report number 
SCL-S-12-0180M 
委托者Requestor：金蔚丰 
送样日期Deliver date：2012.07.23 
报告日期Report date：2012.08.03 
第 3 页 共 3 页 
Page 3 of 3  
 
上海汽车 
SAIC Motor 
Ⅳ. 宏观分析 Macroscopic observation 
 
失效件断口如图2 所示。失效件表面明显开裂，但没有受力痕迹，可以判断，该失效件是由于
内应力集中导致的。 
 
图2 失效件断口 
Fig. 2 Fracture of failure part 
 
    为了模拟该失效模式，将新件浸入异丙醇溶剂中，1 分钟后取出，在体视镜下观察，可以看到
明显开裂痕迹，说明该零件内应力集中。 
 
图3 失效模拟 
Fig. 3 Crash simulation

File: 材料工程师/SCL-S-12-0181M 倒车灯开关-IP21.pdf.md
# SCL-S-12-0181M 倒车灯开关-IP21.pdf

 
上海汽车中心实验室
(SAIC Center Lab) 
中国·上海·嘉定区安研路201 号 
邮编. 201804 
No. 201 Anyan Road, Jiading District,  
Shanghai, China. 
Post code :200433 
报告编号：Report number 
SCL-S-12-0181M 
委托者Requestor：于意 
送样日期Deliver date：2012.07.24 
报告日期Report date：2012.08.02 
第 1 页 共 4 页 
Page 1 of 4  
 
上海汽车 
SAIC Motor 
零件号 
Part number 
SH78Z-1701070 
零件名称 
Part name 
倒车灯开关 
Reversing light switch 
图纸日期 
Drawing date  
/ 
零件生产日期 
Production date 
/ 
供货商 
Supplier 
瑞安市轿车配件厂 
Ruian car fittings factory 
车型/项目 
Car type/project 
IP 
 
   阶段性报告  Stage report        结论性报告 Conclusion report           测试报告 Test report 
Ⅰ.任务描述 Task description 
实验室受委托对前倒车灯开关进行失效原因分析，失效零件具体信息如下： 
As requested, QA lab has analyzed the invalid cause of reversing light switch, and the information of invalid part is 
shown as following： 
零件信息：Part information 
零件名称 
Part name 
倒车灯开关 
Reversing light switch 
制造日期 
Production date 
/ 
VIN 码 
VIN number 
/ 
销售日期 
Sale date 
/ 
车辆里程数 
Car mileage 
12540 km 
销售商 
Sale agent 
/ 
失效模式描述 
Invalid situation 
description 
倒车灯开关顶杆变形 
Carrier rod was out of shape. 
原材料信息：Raw material information 
原材料及牌号 
Raw material 
and trademark 
PA66-GF30 
A7064 
原材料厂商 
Raw material producer 
南京德尔隆 
散件供应商 
Part supplier 
/ 
金属热处理状态 
Metal heat treatment state 
/ 
失效零件见图1：The invalid part is shown in Fig 1.  
Ⅱ. 结论与建议 Conclusions and suggestions 
结论：1. 零件高温变形，导致失效。 
      2. 零件材料与图纸不符。 
Conclusions:  1. The part distorted at high temperature, which led to the failure. 
            2. Material of part did not conform to requirement. 
建议： 1. 责令供应商对材料问题进行解释和整改。 
Suggestions: 1. Let supplier explain to material problem and rectify it. 
  
 
 
分发： 
Dispenser 
于意 
检验者： 
Identifier 
狄春峰 
审核： 
Auditor 
 
批准： 
Approver 
 
日期： 
Date 
2012.08.02 
日期： 
Date 
 
日期： 
Date 
 


 
上海汽车中心实验室
(SAIC Center Lab) 
中国·上海·嘉定区安研路201 号 
邮编. 201804 
No. 201 Anyan Road, Jiading District,  
Shanghai, China. 
Post code :200433 
报告编号：Report number 
SCL-S-12-0181M 
委托者Requestor：于意 
送样日期Deliver date：2012.07.24 
报告日期Report date：2012.08.02 
第 2 页 共 4 页 
Page 2 of 4  
 
上海汽车 
SAIC Motor 
 
 
图1 失效件 
Fig.1 Failure part 
 
III. 测试结果 Test Results 
序号 
No. 
试验项目 
Test item 
额定值 
Requirement 
试验结果 
Test result 
评价 Evaluation 
第一次 
第二次 
合格 
qualified 
不合格 
unqualified 
I 
失效件 
 
 
1 
红外（GB/T6040-2002） 
Infrared Spectroscopy 
PA66 
PC（PBT） 
 
× 
2 
熔点（GB/T19466.3-2006） 
Melting point (℃) 
260±5 
PC：125 
PBT：213 
 
× 
3 
焓值（GB/T19466.3-2006） 
Enthalpy (J/g) 
/ 
/ 
/ 
 
 
4 
灰分（GB/T9345.1-2008） 
Ash content (%) 
30±2 
无法取样 
 
 
5 
质量 
Weight (g) 
* 
1.471 
 
 
II 
新件 
 
 
1 
红外（GB/T6040-2002） 
Infrared Spectroscopy 
PA66 
PC（PBT） 
 
× 
2 
熔点（GB/T19466.3-2006） 
Melting point (℃) 
260±5 
PC：139 
PBT：213 
 
× 
3 
焓值（GB/T19466.3-2006） 
Enthalpy (J/g) 
/ 
/ 
/ 
 
 


 
上海汽车中心实验室
(SAIC Center Lab) 
中国·上海·嘉定区安研路201 号 
邮编. 201804 
No. 201 Anyan Road, Jiading District,  
Shanghai, China. 
Post code :200433 
报告编号：Report number 
SCL-S-12-0181M 
委托者Requestor：于意 
送样日期Deliver date：2012.07.24 
报告日期Report date：2012.08.02 
第 3 页 共 4 页 
Page 3 of 4  
 
上海汽车 
SAIC Motor 
序号 
No. 
试验项目 
Test item 
额定值 
Requirement 
试验结果 
Test result 
评价 Evaluation 
第一次 
第二次 
合格 
qualified 
不合格 
unqualified 
4 
灰分（GB/T9345.1-2008） 
Ash content (%) 
30±2 
1.2 
 
× 
5 
质量 
Weight (g) 
* 
1.612 
 
 
III 
粒料  
 
 
1 
红外（GB/T6040-2002） 
Infrared Spectroscopy 
PA66 
PA66 
× 
 
2 
熔点（GB/T19466.3-2006） 
Melting point (℃) 
260±5 
253 
211 
 
× 
3 
焓值（GB/T19466.3-2006） 
Enthalpy (J/g) 
/ 
37.2 
19.2 
 
 
4 
灰分（GB/T9345.1-2008） 
Ash content (%) 
30±2 
33.3 
 
 
*失效件质量小于新件。 
 
Ⅳ. 宏观分析 Macroscopic observation 
 
失效件俯视图如图2 所示。失效件顶端直径明显大于新件。失效件顶端有熔融痕迹。 
 
图2 俯视图 
Fig. 2 Plan view 
 
 
 
 
 


 
上海汽车中心实验室
(SAIC Center Lab) 
中国·上海·嘉定区安研路201 号 
邮编. 201804 
No. 201 Anyan Road, Jiading District,  
Shanghai, China. 
Post code :200433 
报告编号：Report number 
SCL-S-12-0181M 
委托者Requestor：于意 
送样日期Deliver date：2012.07.24 
报告日期Report date：2012.08.02 
第 4 页 共 4 页 
Page 4 of 4  
 
上海汽车 
SAIC Motor 
 
    失效件底视图如图3。失效件底端直径明显大于新件。 
 
图3 底视图 
Fig. 3 Backplan 
 
    失效件明显短于新件（见图1）。综上可以判断，该失效是由于零件使用PC 材料（140℃）代
替了图纸要求的PA66-GF30（260℃）材料。在试验车辆路试极限工况下，零件工作温度较高
（>140℃），超过PC 材料的玻璃化转变温度，该零件在高温受到载荷，发生形变，导致最终失效。

File: 材料工程师/SCL-S-12-0182M W5真空管开裂.pdf.md
# SCL-S-12-0182M W5真空管开裂.pdf

 
上海汽车中心实验室 
SAIC Center Lab 
中国·上海·嘉定区安研路201 号 
邮编. 201804 
No 201 Anyan road, Jiading, Shanghai China 
Post code 201804 
报告编号 
Report number 
 
SCL-S-12-0182M 
委托者: 张少波  
Request person, dept： 
送样日期:  2012.07.16 
Request date:  
报告日期:  2012.07.17 
Report date：  
第1页共4页 
 
上海汽车 
SAIC Motor 
零件号Part number 
K41500 CD200 
 零件名称 
Part name 
真空管 
图纸日期Drawing date 
/ 
零件生产日期Part production date 
/ 
 供货商 
Supplier 
阔丹凌云 
车型/项目Car type/project 
W5 
 
   阶段性报告 Interim report        结论性报告 Conclusion report           测试报告 Test report 
Ⅰ.任务描述 Task description 
实验室受委托对真空管进行失效原因分析，失效零件具体信息如下： 
As requested, QA lab has analyzed the failure of tube. The background information of the failed part is as following： 
零件信息：Part information 
零件名称 
Part name 
真空管 
制造日期 
Production date 
/ 
VIN 码 
VIN 
LSJW34RA7BJ013019 
销售日期 
Sale date 
/ 
车辆里程数 
Car mileage 
69km 
维修站名称 
Sale agent 
上海交运云峰 
失效模式描述 
Failure circumstance 
description 
真空管管接头开裂 
原材料信息：Raw material information 
原材料及牌号 
Raw material specification 
ECO 
原材料厂商 
Raw material producer 
/ 
散件供应商 
Component supplier 
阔丹凌云 
金属热处理状态 
Metal heat treatment state 
/ 
 
图1 失效照片 
Fig 1  Failure Part 
Ⅱ. 结论与建议 Conclusions and suggestions 
结论： 胶管材料为ECO，符合要求。 
胶管未发现欠硫现象；接头内侧受到划伤，导致内侧形成裂纹，最终导致胶管开裂。 
Conclusion: the material of the tube conforms to the standard. The damage in the inner of the tube cause the crack of the tube. 
  建议： 保证安装及使用中胶管内侧不受损伤。 
Suggestion: .Assure the tube free of damage during the install and usage. 
           
分发: 
Distribution 
张少波 
检验者Author 
 
审核Auditor 
 
批准Approver 
 
日期Date 
 
日期Date 
 
日期Date 
 
胶管开裂 


 
上海汽车中心实验室 
SAIC Center Lab 
中国·上海·嘉定区安研路201 号 
邮编. 201804 
No 201 Anyan road, Jiading, Shanghai China 
Post code 201804 
报告编号 
Report number 
 
SCL-S-12-0182M 
委托者: 张少波  
Request person, dept： 
送样日期:  2012.07.16 
Request date:  
报告日期:  2012.07.17 
Report date：  
第2页共4页 
 
上海汽车 
SAIC Motor 
 III. 测试结果 Test Results  
1 材料分析（Material Analyze） 
序号 
No. 
试验项目 
Test item 
额定值 
Requirement 
试验结果 
Test result 
评价 Evaluation 
合格 
qualified 
不合格 
unqualified 
失效件Failure Part 
1 
FTIR 
ECO 
ECO 
× 
 
2 
Shore A 
70±5 
65 
× 
 
 
 
FTIR 
失效件材料为ECO，符合要求。硬度测试结果为65，符合要求，同时说明胶管没有明显的欠硫现象。 
 
2 断口分析（Analyze）： 
    
 
外侧裂纹                                      内侧裂纹 
  
 
 
 


 
上海汽车中心实验室 
SAIC Center Lab 
中国·上海·嘉定区安研路201 号 
邮编. 201804 
No 201 Anyan road, Jiading, Shanghai China 
Post code 201804 
报告编号 
Report number 
 
SCL-S-12-0182M 
委托者: 张少波  
Request person, dept： 
送样日期:  2012.07.16 
Request date:  
报告日期:  2012.07.17 
Report date：  
第3页共4页 
 
上海汽车 
SAIC Motor 
断口解剖 
  
 
从断面来看，凸出部分与凹陷部分吻合，不存在缺料等缺陷。 
     
断面撕裂方向分析： 
 
依据以上分析，胶管断裂过程为内侧形成裂纹，再由裂纹向外侧扩展，形成胶管破裂。 
 
内侧裂纹分析： 
在胶管内侧靠近断裂区，发现多处异常划痕，且均分布在胶管端部： 
  
           
 
   
 
断裂面 
切割面 
断裂面 
切割面 
分界面 
断裂纹路显示断
裂由内层向外侧
发展 
放大 
断裂纹路显示断
裂方向从胶管端
部开始延伸。 


 
上海汽车中心实验室 
SAIC Center Lab 
中国·上海·嘉定区安研路201 号 
邮编. 201804 
No 201 Anyan road, Jiading, Shanghai China 
Post code 201804 
报告编号 
Report number 
 
SCL-S-12-0182M 
委托者: 张少波  
Request person, dept： 
送样日期:  2012.07.16 
Request date:  
报告日期:  2012.07.17 
Report date：  
第4页共4页 
 
上海汽车 
SAIC Motor 
将断裂区合并，裂纹呈现如下： 
 
断裂面端面的凸出点发现划痕： 
   
 
综上所述，胶管内侧异常损伤处与胶管断裂的起始区域吻合， 
 
小结 (Conclusion)： 
1 胶管材料未发现异常，未发现欠硫现象。 
2 胶管端部内侧发现有多处异常划伤现象，且与断裂起始区域吻合。 
       
 
 
解剖观察 
 
光滑的切割面

File: 材料工程师/SCL-S-12-0183 350负荷呼吸管开裂.pdf.md
# SCL-S-12-0183 350负荷呼吸管开裂.pdf

 
上海汽车中心实验室 
SAIC Center Lab 
中国·上海·嘉定区安研路201 号 
邮编. 201804 
No 201 Anyan road, Jiading, Shanghai China 
Post code 201804 
报告编号 
Report number 
 
SCL-S-12-0183 
委托者: 郭强 
Request person, dept： 
样日期:    2012.07.16 
Request date:  
报告日期:  2012.07.24 
Report date：  
第1页共4页 
 
上海汽车 
SAIC Motor 
零件号Part number 
10013723 
 零件名称 
Part name 
负荷呼吸管 
图纸日期Drawing date 
/ 
零件生产日期Part production date 
/ 
 供货商 
Supplier 
浙江铁马 
车型/项目Car type/project 
350 
 
   阶段性报告 Interim report        结论性报告 Conclusion report           测试报告 Test report 
Ⅰ.任务描述 Task description 
实验室受委托对负荷呼吸管进行失效原因分析，失效零件具体信息如下： 
As requested, QA lab has analyzed the failure of breath tube. The background information of the failed part is as following： 
零件信息：Part information 
零件名称 
Part name 
负荷呼吸管 
制造日期 
Production date 
/ 
VIN 码 
VIN 
LSJA16E36CG013725 
销售日期 
Sale date 
/ 
车辆里程数 
Car mileage 
4km 
维修站名称 
Sale agent 
重庆捷丰 
失效模式描述 
Failure circumstance 
description 
负荷呼吸管开裂 
原材料信息：Raw material information 
原材料及牌号 
Raw material specification 
ECO 
原材料厂商 
Raw material producer 
/ 
散件供应商 
Component supplier 
浙江铁马 
金属热处理状态 
Metal heat treatment state 
/ 
          
图1 失效照片 
Fig 1  Failure Part 
Ⅱ. 结论与建议 Conclusions and suggestions 
结论： 胶管材料为ECO，材料性能符合要求。 
胶管内壁有大量异常划痕，导致内壁受损，最终导致胶管开裂。 
Conclusion: The dimension of the hole of the bracket does not conform to the requirement, which resulting in the pressure of the bush 
too big, cause the bush cracked. 
  建议： 保证安装及使用中胶管内壁不受损伤。 
Suggestion: .Assure the dimension of the bracket. 
 
 
           
分发: 
Distribution 
郭强 
检验者Author 
 
审核Auditor 
 
批准Approver 
 
日期Date 
 
日期Date 
 
日期Date 
 
 
开裂 


 
上海汽车中心实验室 
SAIC Center Lab 
中国·上海·嘉定区安研路201 号 
邮编. 201804 
No 201 Anyan road, Jiading, Shanghai China 
Post code 201804 
报告编号 
Report number 
 
SCL-S-12-0183 
委托者: 郭强 
Request person, dept： 
样日期:    2012.07.16 
Request date:  
报告日期:  2012.07.24 
Report date：  
第2页共4页 
 
上海汽车 
SAIC Motor 
 III. 测试结果 Test Results  
1 材料分析（Material Analyze） 
序号 
No. 
试验项目 
Test item 
额定值 
Requirement 
试验结果 
Test result 
评价 Evaluation 
合格 
qualified 
不合格 
unqualified 
失效件Failure Part 
1 
FTIR 
ECO 
ECO 
× 
 
2 
Shore A 
70±5 
67.3，68.3，65.6，66.9 
× 
 
3 
拉伸强度 
 ≥8 MPa 
12.1，13.1，12.9，13.5 
× 
 
4 
断裂伸长率 
≥200 % 
230%，250%，250%，270% 
× 
 
 
 
FTIR 
失效件材料为ECO，材料硬度，拉伸性能符合材料要求。 
 
2 断口分析（Analyze）： 
断口解剖 
   
胶管端部裂纹呈现撕裂终止纹路 


 
上海汽车中心实验室 
SAIC Center Lab 
中国·上海·嘉定区安研路201 号 
邮编. 201804 
No 201 Anyan road, Jiading, Shanghai China 
Post code 201804 
报告编号 
Report number 
 
SCL-S-12-0183 
委托者: 郭强 
Request person, dept： 
样日期:    2012.07.16 
Request date:  
报告日期:  2012.07.24 
Report date：  
第3页共4页 
 
上海汽车 
SAIC Motor 
 
 
内壁分析： 
 
 
    
 
     总成上另一端未开裂胶管的内壁情况： 
     
 
 
 
小结 (Conclusion)： 
胶管内壁 
胶管外壁 
撕裂起始段 
裂纹扩展方向 
裂纹由胶管内侧向端部进行扩展，起始
段胶管外层有撕裂终止纹路，说明起始
段由内壁向外壁扩展。 
终止撕裂纹路 
失效件内壁存在大量的划伤迹象。在裂
纹起始段，有严重的划痕。 
撕裂起始段 
放大 
 
严重划痕 
没有发现严重的异常划痕。 


 
上海汽车中心实验室 
SAIC Center Lab 
中国·上海·嘉定区安研路201 号 
邮编. 201804 
No 201 Anyan road, Jiading, Shanghai China 
Post code 201804 
报告编号 
Report number 
 
SCL-S-12-0183 
委托者: 郭强 
Request person, dept： 
样日期:    2012.07.16 
Request date:  
报告日期:  2012.07.24 
Report date：  
第4页共4页 
 
上海汽车 
SAIC Motor 
1 胶管材料符合要求。 
2 胶管开裂裂纹方向由内侧向胶管端部扩展，起始段由内壁向外壁扩展，且在内壁发现大量异常划痕。可
推断胶管由于内壁受损导致开裂。

File: 材料工程师/SCL-S-12-0184M D19 排气歧管 .pdf.md
# SCL-S-12-0184M D19 排气歧管 .pdf

 
上海汽车中心实验室 
中国·上海·嘉定区安研路201 号 
邮编. 201804 
 
SAIC Central Laboratory 
201 Anhong rd, Anting, Shanghai, China 
报告编号 
Report number 
 
SCL-S-12-0184M 
委托者: 小柴项目组 李禕旻 
Request person, dept： 
委托编号: / 
Request number: 
送样日期: 2012.07.11 
Request date:  
报告日期: 2012.07.27 
Report date：  
第1页共4页 
 
分发: 
Distribution 
小柴项目组 李禕旻 
检验者Author 
 
审核Auditor 
 
批准Approver 
 
日期Date 
 
日期Date 
 
日期Date 
 
SMPV-0.2.3-002-QA -F01 
上海汽车 
SAIC Motor 
零件号Part number 
10048184 
 零件名称 
Part name 
排气歧管 
Exhaust manifold 
日期Drawing date 
/ 
零件生产日期Part production date 
/ 
 供货商 
Supplier 
西峡县内燃机进排气管有限责任公司 
车型/项目Car type/project 
D19 
阶段性报告 Interim report                结论性报告 Conclusion report          
 
Ⅰ.任务描述 Task description 
实验室受委托对排气岐管进行失效原因分析，失效零件具体信息如下： 
As requested, QA lab has analyzed the failure of exhaust manifold. The information of the failed part is as following： 
零件信息：Part information 
零件名称 
Part name 
排气歧管 
Exhaust manifold 
车制造日期 
Vehicle production date 
/ 
VIN 码 
VIN 
/ 
销售日期 
Sale date 
/ 
车辆里程数 
Car mileage 
250h（排气裂纹试验） 
维修站名称 
Sale agent 
/ 
失效模式描述 
Failure circumstance  
排气歧管与垫片发生粘着。The adhesion happened between the washer and manifold. 
原材料信息：Raw material information 
原材料及牌号 
Raw material specification 
SiMo1（歧管）/高镍合金 （垫片） 
原材料厂商 
Raw material producer 
/ 
散件供应商 
Component supplier 
西峡县内燃机进排气管有限责任公司 
金属热处理状态 
Metal heat treatment state 
/ 
失效零件见图1：The failed part is shown in figure 1.  
 
Ⅱ. 结论与建议 Conclusions and Suggestions 
 
结论Conclusions： 
（1）粘着导致排气歧管表面氧化层的剥离。The adhesion led to removal of the oxidation layer from the surface of the 
manifold. 
（2）硬度和组织符合技术要求，但是石墨球有聚集的倾向。The hardness and microstructure meet the requirement, 
but graphite spheres tend to join together.   
 
建议Suggestions： 
（1）控制好铸造工艺过程，确保获得好的石墨形态。Control the casting process well and ensure to get good 
graphite shape. 
（2）请提供所有的失效件用于分析。Please supply all parts of failure for analysis 
 


 
上海汽车中心实验室 
中国·上海·嘉定区安研路201 号 
邮编. 201804 
 
SAIC QA Laboratory 
201 Anhong rd, Anting, Shanghai 
报告编号 
Report number 
 
SCL-S-12-0184M 
委托者: 小柴项目组 李禕旻
Request person, dept： 
委托编号:  /  
Request number: 
送样日期: 2012.07.11 
Request date:  
报告日期: 2012.07.27 
Report date：  
第2页共4页 
 
SMPV-0.2.3-002-QA -F01 
上海汽车 
SAIC Motor 
III. 测试结果与分析 Test Results and Analysis  
（1）失效产品 Failed Parts 
     收到的失效产品如图1 所示。法兰面表面不平，似乎表面一层材料被剥离。 
 
 
 
 
 
（a） 全貌 
 
 
 
（b）区域1 表面状态                         （c）区域2 表面状态 
图1 收到的排气歧管  
 
（2）表面检查 Surface Check 
在区域1 和区域2 取样，采用金相法对表面剥离层进行观察，结果如图2 和图3 所示。由图可以看出，
粘着发生后，只是铸铁的表面氧化层被剥离；基体未出现剥离，因此粘着未导致排气歧管出现失效。 
 
 
局部放大 
区域1 
区域2 
截面1 
截面2 


 
上海汽车中心实验室 
中国·上海·嘉定区安研路201 号 
邮编. 201804 
 
SAIC QA Laboratory 
201 Anhong rd, Anting, Shanghai 
报告编号 
Report number 
 
SCL-S-12-0184M 
委托者: 小柴项目组 李禕旻
Request person, dept： 
委托编号:  /  
Request number: 
送样日期: 2012.07.11 
Request date:  
报告日期: 2012.07.27 
Report date：  
第3页共4页 
 
SMPV-0.2.3-002-QA -F01 
上海汽车 
SAIC Motor 
 
 
（a）某区域（局部剥离的氧化层）               （b）大片剥离的表面 
图2 截面1 的表面检查 
 
 
（a）铸铁的氧化层被剥离                             （b）未剥离的氧化层 
图3 截面2 的表面检查 
 
 
（a）内表面                                     （b）外表面 
图4 非密封面的表面氧化层 
剥离的区域 
剥离的区域 
剥离的区域 


 
上海汽车中心实验室 
中国·上海·嘉定区安研路201 号 
邮编. 201804 
 
SAIC QA Laboratory 
201 Anhong rd, Anting, Shanghai 
报告编号 
Report number 
 
SCL-S-12-0184M 
委托者: 小柴项目组 李禕旻
Request person, dept： 
委托编号:  /  
Request number: 
送样日期: 2012.07.11 
Request date:  
报告日期: 2012.07.27 
Report date：  
第4页共4页 
 
SMPV-0.2.3-002-QA -F01 
上海汽车 
SAIC Motor 
在高温下，垫片的表面与铸铁的表面氧化层发生了冶金结合，导致拆卸过程中，铸铁的局部表面氧化
层被剥离，造成法兰面不平。粘着的发生与温度，压力，结合面的材料类型有关。一般情况下，金属件在
高温下粘着的发生难以避免。当两个配合面发生氧化后，氧化层会起到抗粘着的作用。 
由于未收到垫片，无法对垫片进行检测。 
 
（3）材料检测 Material Test 
      材料检测结果如表1 所示。其中石墨球有聚集的倾向。生产中，应该注意工艺过程的控制；但这不
会对粘着产生影响。 
 
表1 材料检测结果 
序号 
No. 
试验项目 
Test item 
额定值 
Requirement 
测试结果 
Test Result 
评价evaluation 
合格 
ok 
不合格 
not ok 
2 
硬度 
Hardness 
200-240HB 
HB2.5/187.5:210,217,219 
× 
 
3 
球化率 
Spheroidal Ratio 
≥90% 
90%（见图3（a）） 
× 
 
4 
石墨大小 
Graphite Size 
/ 
6 级（见图3（a）） 
/ 
 
5 
组织 
Microstructure 
石墨+铁素体+
碳化物，珠光体
≤10% 
石墨+铁素体+碳化物，珠光
体＜5% 
× 
 
 
 
 
 
                  
（a）石墨：球化率≥90%；大小：6 级    （b）组织：石墨+铁素体+碳化物，珠光体＜5% 
图5 组织（位置：截面2）

File: 材料工程师/SCL-S-12-0185M NSE 排气歧管 .pdf.md
# SCL-S-12-0185M NSE 排气歧管 .pdf

 
上海汽车中心实验室 
中国·上海·嘉定区安研路201 号 
邮编. 201804 
 
SAIC Central Laboratory 
201 Anhong rd, Anting, Shanghai, China 
报告编号 
Report number 
 
SCL-S-12-0185M 
委托者: 发动机 王应红 
Request person, dept： 
委托编号: / 
Request number: 
送样日期: 2012.07.24 
Request date:  
报告日期: 2012.07.27 
Report date：  
第1页共9页 
 
分发: 
Distribution 
发动机 王应红 
检验者Author 
邵 百 明 
审核Auditor 
Liz Greasley 
批准Approver 
 
日期Date 
2012.07.27 
日期Date 
2012.07.27 
日期Date 
 
SMPV-0.2.3-002-QA -F01 
上海汽车 
SAIC Motor 
零件号Part number 
10035775 
 零件名称 
Part name 
排气歧管 
Exhaust manifold 
日期Drawing date 
/ 
零件生产日期Part production date 
/ 
 供货商 
Supplier 
西峡县内燃机进排气管有限责任公司 
车型/项目Car type/project 
NSE 
阶段性报告 Interim report                结论性报告 Conclusion report          
 
Ⅰ.任务描述 Task description 
实验室受委托对排气岐管进行失效原因分析，失效零件具体信息如下： 
As requested, QA lab has analyzed the failure of exhaust manifold. The information of the failed part is as following： 
零件信息：Part information 
零件名称 
Part name 
排气歧管 
Exhaust manifold 
车制造日期 
Vehicle production date 
/ 
VIN 码 
VIN 
/ 
销售日期 
Sale date 
/ 
车辆里程数 
Car mileage 
DS44 
维修站名称 
Sale agent 
/ 
失效模式描述 
Failure circumstance  
排气歧管开裂。The exhaust manifold was cracked. 
原材料信息：Raw material information 
原材料及牌号 
Raw material specification 
GGG-NiSiCr3552 
原材料厂商 
Raw material producer 
/ 
散件供应商 
Component supplier 
西峡县内燃机进排气管有限责任公司 
金属热处理状态 
Metal heat treatment state 
/ 
失效零件见图1：The failed part is shown in figure 1.  
 
Ⅱ. 结论与建议 Conclusions and Suggestions 
 
结论Conclusions： 
（1）排气歧管是由于局部热应力过大而疲劳开裂的。The exhaust manifold fatigue cracking is due to high local 
thermal stress.  
（2）组织符合技术要求；疏松正常。Microstructure meets the technical requirements; porosity normal. 
（3）硬度稍高于上限。Hardness is slightly higher than the upper limit. 
（4）壁厚不符合要求。The thickness doesn’t meet the requirement. 
 
建议Suggestions： 
（1）优化排气歧管的设计，降低开裂处的应力。Optimize the design and reduce the stress of the crack region. 
（2）控制工艺过程，确保尺寸符合要求。Control the process and ensure the dimension meets the requirement. 
 
 
 
 


 
上海汽车中心实验室 
中国·上海·嘉定区安研路201 号 
邮编. 201804 
 
SAIC QA Laboratory 
201 Anhong rd, Anting, Shanghai 
报告编号 
Report number 
 
SCL-S-12-0185M 
委托者: 发动机 王应红 
Request person, dept： 
委托编号:  /  
Request number: 
送样日期: 2012.07.24 
Request date:  
报告日期: 2012.07.27 
Report date：  
第2页共9页 
 
SMPV-0.2.3-002-QA -F01 
上海汽车 
SAIC Motor 
III. 测试结果与分析 Test Results and Analysis  
（1）失效产品 Failed Parts 
      收到的失效产品及开裂情况如图1 所示。裂纹集中于法兰面和隔离壁。报告scl-s-12-0021M 曾对类
似的两例排气管进行了失效分析。由于发动机标定的修改，此次排气歧管的开裂程度有所减轻，但是开裂
位置与前两例相同，处于热应力集中的区域。 
       
 
（a）全貌 
 
（b）开裂情况 
图1 失效开裂整体情况 
 
    图2 和图3 进一步显示了法兰处的开裂细节。由图不难看出，裂纹产生于内外表面，是热应力造成的
结果。 
 
 
裂纹1 
裂纹2 
裂纹3 
裂纹2 
裂纹4 
裂纹5 
裂纹5 
裂纹1 
裂纹6 
区域1 
区域2 


 
上海汽车中心实验室 
中国·上海·嘉定区安研路201 号 
邮编. 201804 
 
SAIC QA Laboratory 
201 Anhong rd, Anting, Shanghai 
报告编号 
Report number 
 
SCL-S-12-0185M 
委托者: 发动机 王应红 
Request person, dept： 
委托编号:  /  
Request number: 
送样日期: 2012.07.24 
Request date:  
报告日期: 2012.07.27 
Report date：  
第3页共9页 
 
SMPV-0.2.3-002-QA -F01 
上海汽车 
SAIC Motor 
 
 
图2 区域1 开裂细节 
   
 
 
图3 区域2 开裂细节 
  
（2）断口分析Fracture Analysis 
      本次断口分析集中于隔离壁的裂纹（裂纹1）。其宏观断口形貌如图4 所示。（A1，A2，C，B1，B2
是该部位的尺寸代码，结果见表2。） 
 
图4 裂纹1 的断口宏观形貌  
裂纹 
裂纹2 
裂纹4 
裂纹2 
区域a 
区域b 
区域c 
此面朝向发动 
机缸体 
法兰面
的一侧 
B1 
B2 
A1 
A2 
C 


 
上海汽车中心实验室 
中国·上海·嘉定区安研路201 号 
邮编. 201804 
 
SAIC QA Laboratory 
201 Anhong rd, Anting, Shanghai 
报告编号 
Report number 
 
SCL-S-12-0185M 
委托者: 发动机 王应红 
Request person, dept： 
委托编号:  /  
Request number: 
送样日期: 2012.07.24 
Request date:  
报告日期: 2012.07.27 
Report date：  
第4页共9页 
 
SMPV-0.2.3-002-QA -F01 
上海汽车 
SAIC Motor 
区域a 断口表面的颜色可以明显看出，主裂纹由内向外扩展；次裂纹由外向内扩展。 
区域b 断口的表面纹路显示其裂纹主要由内向外扩展。 
 
图5 区域a 的断口放大  裂纹主要由内向外扩展 
 
图6 区域b 的断口放大 裂纹由内向外扩展 


 
上海汽车中心实验室 
中国·上海·嘉定区安研路201 号 
邮编. 201804 
 
SAIC QA Laboratory 
201 Anhong rd, Anting, Shanghai 
报告编号 
Report number 
 
SCL-S-12-0185M 
委托者: 发动机 王应红 
Request person, dept： 
委托编号:  /  
Request number: 
送样日期: 2012.07.24 
Request date:  
报告日期: 2012.07.27 
Report date：  
第5页共9页 
 
SMPV-0.2.3-002-QA -F01 
上海汽车 
SAIC Motor 
图7 显示的是区域c 的断口形貌。裂纹主要产生于图7 的上表面，也就是面向发动机缸体的一面。因
为此表面在工作中会接受发动机所排的热气，所以产生的热应力相对会比较高。当然也有裂纹从下表面产
生。图8 和图9 恰好显示了这一点。面向发动机缸体一侧表面有许多的纵向和横向热疲劳裂纹（图8）；而
另一侧裂纹很少（图9）。上下表面热疲劳裂纹扩展后相互连接，最终导致中间隔离壁的断开。 
 
图7 区域c 的断口放大 
 
（a）整体表面状态 有许多的横向和纵向裂纹 
 
（b）局部表面状态 横向和纵向热裂纹相互交错 
图8 发动缸体一侧的隔离壁表面 
此面朝向发动机缸体 


 
上海汽车中心实验室 
中国·上海·嘉定区安研路201 号 
邮编. 201804 
 
SAIC QA Laboratory 
201 Anhong rd, Anting, Shanghai 
报告编号 
Report number 
 
SCL-S-12-0185M 
委托者: 发动机 王应红 
Request person, dept： 
委托编号:  /  
Request number: 
送样日期: 2012.07.24 
Request date:  
报告日期: 2012.07.27 
Report date：  
第6页共9页 
 
SMPV-0.2.3-002-QA -F01 
上海汽车 
SAIC Motor 
 
 
图9 另一侧 少量的表面裂纹 
 
（3）材料检测 Material Test 
     材料检测结果如表1 所示。基体组织，石墨形态和大小符合技术要求；硬度高于上限。孔隙率和最大
孔隙将来准备分别按照1%和1mm 进行控制，目前还未和供应商签订相应的协议。如果按照此要求进行评判，
疏松正常。 
 
表1 金相检验结果 
序号 
No. 
试验项目 
Test item 
额定值
Requirement 
排气歧管 
测试结果 Test 
Result 
评价evaluation 
合格 
ok 
不合格 
not ok 
1 
断裂面1#样品 
  
见图10 
  
  
  
球化率 sphere rate 
≥90% 
95% 
× 
  
  
石墨大小 
graphite size 
4-8 级 
7 
× 
  
  
基体组织microstructure 
A+Cr 碳化物 
A+Cr 碳化物 
× 
  
  
孔隙率porosity. 
/ 
<0.88%1 
/ 
  
最大孔隙max. size 
/ 
0.70mm 
/ 
2 
断裂面2#样品 
  
见图11 
  
  
球化率 sphere rate 
≥90% 
95% 
× 
  
  
石墨大小 
graphite size 
4-8 级 
7 
× 
  
  
基体组织microstructure 
A+Cr 碳化物 
A+Cr 碳化物 
× 
  
  
孔隙率porosity 
/ 
<0.80%1 
/ 
  
最大孔隙max. size 
/ 
0.17mm 
/ 
3 
硬度hardness 
130-170HB 
HB2.5/187.5：
175,175,174 
 
× 
      备注：1）孔隙率选择最严重的区域进行计算，因此铸件的孔隙率小于该数值。 


 
上海汽车中心实验室 
中国·上海·嘉定区安研路201 号 
邮编. 201804 
 
SAIC QA Laboratory 
201 Anhong rd, Anting, Shanghai 
报告编号 
Report number 
 
SCL-S-12-0185M 
委托者: 发动机 王应红 
Request person, dept： 
委托编号:  /  
Request number: 
送样日期: 2012.07.24 
Request date:  
报告日期: 2012.07.27 
Report date：  
第7页共9页 
 
SMPV-0.2.3-002-QA -F01 
上海汽车 
SAIC Motor 
  
 
（a）1#样品                                （b）最严重的疏松区  
                                             （孔隙率<0.88%；最大孔隙：0.7mm） 
 
 
（c）未腐蚀 100X（球化率：2 级；）                  （d）基体组织 200X （A+Cr 碳化物） 
图10 断裂面1# 样品 
 
 
 
 
 
 


 
上海汽车中心实验室 
中国·上海·嘉定区安研路201 号 
邮编. 201804 
 
SAIC QA Laboratory 
201 Anhong rd, Anting, Shanghai 
报告编号 
Report number 
 
SCL-S-12-0185M 
委托者: 发动机 王应红 
Request person, dept： 
委托编号:  /  
Request number: 
送样日期: 2012.07.24 
Request date:  
报告日期: 2012.07.27 
Report date：  
第8页共9页 
 
SMPV-0.2.3-002-QA -F01 
上海汽车 
SAIC Motor 
                 
 
（a）2#样品                                （b）最严重的疏松区  
                                             （孔隙率<0.8%；最大孔隙：0.17mm） 
  
 
（c）未腐蚀 100X（球化率：2 级；）                  （d）基体组织 200X （A+Cr 碳化物） 
图11 断裂面2# 样品 
 
 
 
 
 
 
 
 
 


 
上海汽车中心实验室 
中国·上海·嘉定区安研路201 号 
邮编. 201804 
 
SAIC QA Laboratory 
201 Anhong rd, Anting, Shanghai 
报告编号 
Report number 
 
SCL-S-12-0185M 
委托者: 发动机 王应红 
Request person, dept： 
委托编号:  /  
Request number: 
送样日期: 2012.07.24 
Request date:  
报告日期: 2012.07.27 
Report date：  
第9页共9页 
 
SMPV-0.2.3-002-QA -F01 
上海汽车 
SAIC Motor 
（4）尺寸 Dimension 
      对裂纹1 处的壁厚进行测量，结果如表2 所示，不符合产品要求。 
 
表2 尺寸检测结果 
序号 
No. 
试验项目 
Test item 
额定值 
Requirement 
测试结果 
Test Result 
评价evaluation 
合格 
ok 
不合格 
not ok 
1 
尺寸 
A1:(4.5-5.5) 
5.7 
× 
A2:(4.5-5.5) 
4.1 
× 
  
B1：(4.5-5.5) 
5.5 
× 
B2：(4.5-5.5) 
5.8 
× 
  
C： 4.0-5.0 
3.8 
×

File: 材料工程师/SCL-S-12-0186M-IP21 MT--球头20120722.pdf.md
# SCL-S-12-0186M-IP21 MT--球头20120722.pdf

 
上海汽车中心实验室 
 SAIC Center Lab 
中国·上海·嘉定区安研路201 号 
邮编. 201804 
No. 
201 
Anyan 
Road, 
Jiading 
District,  Shanghai, China. 
Post code :201804 
报告编号：Report number 
SCL-S-12-0186M 
委托者Requestor： SQE 冯新华 
委托编号Request number： 
送样日期Deliver date：20120705 
报告日期Report date：20120724 
第 1 页 共 5 页 
 
 
上海汽车 
SAIC Motor 
零件号 
Part number 
10036617 
 零件名称 
Part  name 
MT 球头 
MT knob cover 
图纸日期 
Drawing date  
/ 
零件生产日期 
Production date 
/ 
 供货商 
Supplier 
长春盖尔瑞孚艾斯曼汽车零部件有限公司 
Gearchief  Eissmann Changchun Automotive Parts 
Co., Ltd. 
车型/项目 
Car type/project 
IP21 
 
   阶段性报告  Stage report        结论性报告 Conclusion report           测试报告 Test report 
Ⅰ.任务描述 Task description 
背景：售后发生IP21 MT 球头油漆磨损抱怨，受后期SQE 委托，中心实验室对两列运回的手球球头进行分析。 
零件原材料信息如下： 
Background：two after-sale MT knob cover  were complained forfor severe abrasion. So the SCL took the demand 
from SQE to analyze this failure part. The detailed information is shown as follows: 
序号 
No. 
零件名称 
Part name 
素材 
Base material 
表面保护信息 
Surface protection information 
喷漆厂 
Painting plant 
1. 
MT 球头 
（换挡盖板） 
ABS H801 
底漆：P819800 
面漆：VPCH02726 
苏州特铭 
 
Ⅱ. 结论与建议 Conclusions and suggestions 
结论： 面漆和底漆膜厚都不符合要求，远低于额定值。过于薄的面漆导致用户使用后磨损严重。失效件A 和失效件B 均如此。 
    建议：1）对此供应商的过程要严格控制，喷涂过程的膜厚控制属于完全失控。 
          2）对于MT 手球，以后的设计不建议直接色漆作为面漆，而至少应该使用清漆作为面漆；本身色漆的耐磨损性能就低于
清漆，即使达到正常膜厚，也存在客户长期使用后发生漆层磨损的风险。 
Conclusion：The actual coating film thickness was proved much lower than the suggested value(including the top 
coat thickness and the base coat thickness) on failure part A and failure part B。 
Suggestion : 1) The producing process should be supervised and re-checked tightly  
2) As to the MT knob cover, the surface is not suggested to be designed as coating film, if this is has to 
be , at least the top coat should use the clear coat but not the colour coat. For clear coat has good 
anti-abrasion performcance .If the colour coat is used, even if the coating film thickness is sprayed in 
the designed value, the risk of coating abrasion is still existed in the long term. 
 
 
 
Ⅲ. 供应商自检检测质量评价 Evaluation of supplier’s self-testing  
A1：现场评审符合 A1: true after field examination       A2：自检结果与实测一致 A2: The self-checking result is the same as the test result        B：不作评价 B: No judgment      
C1：现场评审不符合 C1: False after field examination    C2：自检结果与实测有明显偏离 C2: The self-checking result deviates from the test results obviously    C3：自检结果
无法使用 
C3: The self-checking result is not invalid.                C4：其它无法确认的情况 C4: Other uncertain situations. 
 
分发： 
Dispenser 
SQE：冯新华 
检验者： 
Identifier 
虞莲雯 
审核： 
Auditor 
 
批准： 
Approver 
 
日期： 
Date 
2012.07.24 
日期： 
Date 
 
日期： 
Date 
 
B 


 
上海汽车中心实验室 
 SAIC Center Lab 
中国·上海·嘉定区安研路201 号 
邮编. 201804 
No. 
201 
Anyan 
Road, 
Jiading 
District,  Shanghai, China. 
Post code :201804 
报告编号：Report number 
SCL-S-12-0186M 
委托者Requestor： SQE 冯新华 
委托编号Request number： 
送样日期Deliver date：20120705 
报告日期Report date：20120724 
第 2 页 共 5 页 
 
 
上海汽车 
SAIC Motor 
IV. 测试结果 及分析 Test Results and analysis 
 
1）失效零件： 
 
      图1-a  失效件A 的外观分析 
 
 
图1-b  失效件B 的外观分析 
 
 
 
 
故障件来源： 
车型：550S MT 
里程数：11020 
城市：威海 
车辆识别号： 
LSJW26H30BS075583 
故障件来源： 
车型：550S MT 
里程数：7208 
城市：邯郸 
车辆识别号： 
LSJW26H39BS073413 
描述：零件A 表面油漆层大面积磨损，露出黑色塑料基材。 
分析：明显的面漆磨损问题，这是由于面漆为金属色漆，而非罩光清
漆，因此其本身的耐磨损性较弱，长时间使用后容易出现漆层磨损。
但是，在这么短的里程数发生如此严重的磨损不是正常现象。 
描述：零件B 表面油漆层从边缘开始出现磨损，有些区域能够看
到黑色基材露出，这是磨损刚开始的表现。 
分析：明显的面漆磨损问题，出现磨损的原因同零件A 的分析。
同样，在这么短的里程数就开始出现边缘处基材的露底，不是正
常现象。 


 
上海汽车中心实验室 
 SAIC Center Lab 
中国·上海·嘉定区安研路201 号 
邮编. 201804 
No. 
201 
Anyan 
Road, 
Jiading 
District,  Shanghai, China. 
Post code :201804 
报告编号：Report number 
SCL-S-12-0186M 
委托者Requestor： SQE 冯新华 
委托编号Request number： 
送样日期Deliver date：20120705 
报告日期Report date：20120724 
第 3 页 共 5 页 
 
 
上海汽车 
SAIC Motor 
2）漆膜厚度测试： 
 
 
           
 
              图2   失效件A 的膜厚测试 （金相图片大小均为50*10） 
 
 
                                   
说明：箭头所指区域的漆层厚度，面漆
为7.8μm、8.5μm、8.1μm；底漆为
11.3μm、12.4μm、11.0μm 
说明：箭头所指区域的漆层厚
度，面漆为7.5μm、8.5μm、
7.4μm；底漆为26.3μm、
27.5μm、29.5μm 


 
上海汽车中心实验室 
 SAIC Center Lab 
中国·上海·嘉定区安研路201 号 
邮编. 201804 
No. 
201 
Anyan 
Road, 
Jiading 
District,  Shanghai, China. 
Post code :201804 
报告编号：Report number 
SCL-S-12-0186M 
委托者Requestor： SQE 冯新华 
委托编号Request number： 
送样日期Deliver date：20120705 
报告日期Report date：20120724 
第 4 页 共 5 页 
 
 
上海汽车 
SAIC Motor 
                                        
 
        
        
  
 
        图3   失效件B 的膜厚测试 （金相图片大小均为50*10） 
说明：箭头所指区域的漆层厚度，面漆
为19.0μm、18.9μm、20.5μm；底漆
为12.7μm、12.7μm、14.0μm 
说明：箭头所指区域的漆层厚
度，面漆为8.0μm、10.0μm 
9.4μm ；底漆为6.1μm 、
6.5μm、5.9μm 


 
上海汽车中心实验室 
 SAIC Center Lab 
中国·上海·嘉定区安研路201 号 
邮编. 201804 
No. 
201 
Anyan 
Road, 
Jiading 
District,  Shanghai, China. 
Post code :201804 
报告编号：Report number 
SCL-S-12-0186M 
委托者Requestor： SQE 冯新华 
委托编号Request number： 
送样日期Deliver date：20120705 
报告日期Report date：20120724 
第 5 页 共 5 页 
 
 
上海汽车 
SAIC Motor 
零件A:  
序号 
试验项目 
额定值 
试验结果 
评价 
合格 
不合格 
1. 
初始状态性能 
 
 
 
 
1.1 
涂层划格测试 
(DIN EN ISO 2409) 
Gt0-Gt1 
Gt0 
× 
 
  1.2 
耐刮擦性 
（SMTC 5 430 010） 
油漆直至基材无开裂 
油漆直至基材无开裂 
× 
 
2. 
膜厚 
面漆：10～15μm 
底漆：20～30μm 
头部区域： 
面漆：7.5μm、8.5μm、7.4μm 
底漆：26.3μm、27.5μm、29.5μm 
柄部区域： 
面漆：7.8μm、8.5μm、8.1μm 
底漆：11.3μm、12.4μm、11.0μm 
 
× 
 
零件B:  
序号 
试验项目 
额定值 
试验结果 
评价 
合格 
不合格 
1. 
初始状态性能 
 
 
 
 
1.1 
涂层划格测试 
(DIN EN ISO 2409) 
Gt0-Gt1 
Gt0 
× 
 
  1.2 
耐刮擦性 
（SMTC 5 430 010） 
油漆直至基材无开裂 
油漆直至基材无开裂 
× 
 
2. 
膜厚 
面漆：10～15μm 
底漆：20～30μm 
头部区域： 
面漆：8.0μm、10.0μm、9.4μm 
底漆：6.1μm、6.5μm、5.9μm 
柄部区域： 
面漆：19.0μm、18.9μm、20.5μm 
底漆：12.7μm、12.7μm、14.0μm 
 
× 
 
分析： 
1）零件A 和零件B 在原始状态的附着力合格，耐刮试验也合格，说明零件底漆的附着力和漆层的硬度是合格的，即在生产过程中
的前处理工艺和烘烤温度及时间没有明显的问题（至少对于原始状态的零件而言）。 
2）最大的问题出现在漆层厚度，不管是面漆还是底漆，没有一个零件的一个区域是符合要求的，特别对于面漆，本身铝粉漆的耐磨
损性能就低于一般的清漆，而零件喷涂的厚度又如此之薄，导致客户在短时间使用后就发生漆层严重的磨损。

File: 材料工程师/SCL-S-12-0187M 转向铝合金铸件 失效分析报告.pdf.md
# SCL-S-12-0187M 转向铝合金铸件 失效分析报告.pdf

 
上海汽车中心实验室 
中国·上海·嘉定区安研路201 号 
邮编. 201804 
 
SAIC Central Laboratory 
201 Anhong rd, Anting, Shanghai, China 
报告编号 
Report number 
 
SCL-S-12-0187M 
委托者: 唐宇峰 
Request person, dept： 
委托编号: / 
Request number: 
送样日期: 2012.07.25 
Request date:  
报告日期: 2012.07.31 
Report date：  
第1页共6页 
 
分发: 
Distribution 
唐宇峰 
检验者Author 
Liz Greasley 
审核Auditor 
 
批准Approver 
 
日期Date 
2012.07.31 
日期Date 
 
日期Date 
 
SMPV-0.2.3-002-QA -F01 
上海汽车 
SAIC Motor 
零件号Part number 
K46500CD000 
 零件名称 
Part name 
转向机总成 
图纸日期Drawing date 
2011.4.2 
零件生产日期Part production date 
2012.01.20 
 供货商 
Supplier 
浙江恒祥 
车型/项目Car type/project 
IS12 
阶段性报告 Interim report                结论性报告 Conclusion report          
 
Ⅰ.任务描述 Task description 
实验室受委托对转向机总成进行失效原因分析，失效零件具体信息如下： 
As requested, QA lab has analyzed the failure of steering assembly. The information of the failed part is as following： 
零件信息：Part information 
零件名称 
Part name 
转向机总成 
车制造日期 
Vehicle production date 
/ 
VIN 码 
VIN 
LSJW34RA5CG032098 
销售日期 
Sale date 
/ 
车辆里程数 
Car mileage 
9200 公里 
维修站名称 
Sale agent 
/ 
失效模式描述 
Failure circumstance  
2012-06-27 襄阳试验基地IS12-3.2L AT G11 试验车验车D10UNV041 在例行检查时发现
该车转向机阀壳有裂纹导致漏油。 
原材料信息：Raw material information 
原材料及牌号 
Raw material specification 
AC2B  (JIS H5202) 
原材料厂商 
Raw material producer 
/ 
散件供应商 
Component supplier 
浙江恒祥 
金属热处理状态 
Metal heat treatment state 
/ 
失效零件见图1：The failed part is shown in figure 1.  
 
Ⅱ. 结论与建议 Conclusions and Suggestions 
结论Conclusions： 
1、由于异常的紧固条件使铸件过载导致开裂。The casting has failed through overload, due to abnormal tightening 
conditions. 
2、 螺纹尺寸，硬度和微观结构符合图纸要求，并未发现缺陷。The thread dimensions, hardness and microstructure 
met the drawing requirements, and no defects were found. 
 
建议意见： 
1、检查相关匹配零件的尺寸。Check the dimensions of the mating part 
2、根据扭矩规范紧固零件。Tighten according to torque specification 


 
上海汽车中心实验室 
中国·上海·嘉定区安研路201 号 
邮编. 201804 
 
SAIC QA Laboratory 
201 Anhong rd, Anting, Shanghai 
报告编号 
Report number 
 
SCL-S-12-0187M 
委托者: 唐宇峰 
Request person, dept： 
委托编号:  /  
Request number: 
送样日期: 2012.07.25  
Request date:  
报告日期: 2012.07.31 
Report date：  
第2页共6页 
 
SMPV-0.2.3-002-QA -F01 
上海汽车 
SAIC Motor 
III. 调查结果 Investigation Results  
 
接收失效的零部件，如图1 所示。失效的特点是铸件有裂纹（图1C），导致液体泄漏。除了在承载面上有
一些轻的划痕外，零件没有其他损坏。  
The failed part was received as shown in figure 1.  Failure was characterised by fluid leaking through a crack in 
the casting (fig 1c).  There was no other damage to the part, other than some light scratches on the underhead 
bearing area. 
 
  
 
 
 
  
 
 
 
 
 
 
 
 
 
图1 a) & b) 失效件外观 c) 划痕 d) 裂纹外观 
Figure 1  a) & b) Failed part  c) Scratches  d) Crack outside appearance 
 


 
上海汽车中心实验室 
中国·上海·嘉定区安研路201 号 
邮编. 201804 
 
SAIC QA Laboratory 
201 Anhong rd, Anting, Shanghai 
报告编号 
Report number 
 
SCL-S-12-0187M 
委托者: 唐宇峰 
Request person, dept： 
委托编号:  /  
Request number: 
送样日期: 2012.07.25  
Request date:  
报告日期: 2012.07.31 
Report date：  
第3页共6页 
 
SMPV-0.2.3-002-QA -F01 
上海汽车 
SAIC Motor 
断口分析Fracture analysis 
 
如图2a 所示：断口平坦、无特色的，典型的拉伸超载特征。电镜分析结果显示为完全脆性断口，这断口特征对
这种类型的材料很正常（图2b）。未发现缺陷，如孔隙或夹杂物。 
The fracture surface is shown in figure 2a.  It is flat and featureless, typical of tensile overload.  SEM analysis revealed 
completely brittle fracture surface, normal for this type of material (figure 2b).  There were no defects such as porosity 
or inclusions. 
  
    
图2 a) 断口 b) 电镜图片：解理特征 
Figure 2 a) Overview of fracture surface  b) SEM image, showing cleavage fracture 


 
上海汽车中心实验室 
中国·上海·嘉定区安研路201 号 
邮编. 201804 
 
SAIC QA Laboratory 
201 Anhong rd, Anting, Shanghai 
报告编号 
Report number 
 
SCL-S-12-0187M 
委托者: 唐宇峰 
Request person, dept： 
委托编号:  /  
Request number: 
送样日期: 2012.07.25  
Request date:  
报告日期: 2012.07.31 
Report date：  
第4页共6页 
 
SMPV-0.2.3-002-QA -F01 
上海汽车 
SAIC Motor 
螺纹尺寸Thread dimensions 
 
在螺纹的肩部，发现了显着损伤从毗连管道接触（图3）。将螺纹纵抛开，测量有关尺寸图4 和图5 显示，主要
尺寸符合图纸的要求。 
At the base of the thread, significant damage was found from contact with the adjoining pipe (figure 3).  A cross section 
through the thread was made, and the relevent dimensions measured.  Figures 4 and 5 show that the main dimensions 
met the requirements of the drawing. 
 
 
 
 
 
图3  a) b) 螺纹肩部 c) 切割，看细节 
Figure 3  a) & b) Damage to bottom shoulder and thread  c) Detail, after cross-section 


 
上海汽车中心实验室 
中国·上海·嘉定区安研路201 号 
邮编. 201804 
 
SAIC QA Laboratory 
201 Anhong rd, Anting, Shanghai 
报告编号 
Report number 
 
SCL-S-12-0187M 
委托者: 唐宇峰 
Request person, dept： 
委托编号:  /  
Request number: 
送样日期: 2012.07.25  
Request date:  
报告日期: 2012.07.31 
Report date：  
第5页共6页 
 
SMPV-0.2.3-002-QA -F01 
上海汽车 
SAIC Motor 
 
图4 尺寸要求及相关测量结果 
Figure 4  Dimension requirements & relevent results 
 
 
图5 尺寸结果 
Figure 5  Dimension results 


 
上海汽车中心实验室 
中国·上海·嘉定区安研路201 号 
邮编. 201804 
 
SAIC QA Laboratory 
201 Anhong rd, Anting, Shanghai 
报告编号 
Report number 
 
SCL-S-12-0187M 
委托者: 唐宇峰 
Request person, dept： 
委托编号:  /  
Request number: 
送样日期: 2012.07.25  
Request date:  
报告日期: 2012.07.31 
Report date：  
第6页共6页 
 
SMPV-0.2.3-002-QA -F01 
上海汽车 
SAIC Motor 
材料分析Material analysis 
 
失效件硬度和金相组织正常，无缺陷。 化学成分是不需要的。 
The hardness and microstructure were normal.  No abnormality was found.  It was not necessary to carry out chemical 
composition testing. 
 
序号 
No. 
试验项目 
Test item 
额定值 
Requirement 
试验结果 
Test result 
评价 Evaluation 
合格 
OK 
不合格 
Not 
OK 
1 
AC2B  
JIS H5202 
 
 
 
 
1.1 
硬度Hardness 
≥ 70HB 
90 , 91 HB2.5/62.5 
X 
 
1.2 
金相组织Microstructure 
/ 
铝+共晶+金属间化合物 （图6） 
Al + Eutectic & Intermetallics 
X 
 
 
 
 
图6 金相组织 
Figure 6  Microstructure

File: 材料工程师/SCL-S-12-0188M DCT360油封失效.pdf.md
# SCL-S-12-0188M DCT360油封失效.pdf

 
上海汽车中心实验室 
SAIC Center Lab 
中国·上海·嘉定区安研路201 号 
邮编. 201804 
No 201 Anyan road, Jiading, Shanghai China 
Post code 201804 
报告编号 
Report number 
 
SCL-S-12-0188M 
委托者: 陈肖 
Request person, dept： 
样日期:    2012.07.16 
Request date:  
报告日期:  2012.07.26 
Report date：  
第1页共5页 
 
上海汽车 
SAIC Motor 
零件号Part number 
10010210 
 零件名称 
Part name 
变速箱油封 
图纸日期Drawing date 
/ 
零件生产日期Part production date 
/ 
 供货商 
Supplier 
上海变速箱厂 
车型/项目Car type/project 
DCT 360 
 
   阶段性报告 Interim report        结论性报告 Conclusion report           测试报告 Test report 
Ⅰ.任务描述 Task description 
实验室受委托对变速箱油封进行失效原因分析，失效零件具体信息如下： 
As requested, QA lab has analyzed the failure of oil seal of transmission. The background information of the failed part is as following： 
零件信息：Part information 
零件名称 
Part name 
变速箱油封 
制造日期 
Production date 
/ 
VIN 码 
VIN 
车辆号：L11SOD31 
变速箱号：OT-VII 
销售日期 
Sale date 
/ 
车辆里程数 
Car mileage 
G5+ 完成 
维修站名称 
Sale agent 
 
失效模式描述 
Failure circumstance 
description 
油封渗油 
原材料信息：Raw material information 
原材料及牌号 
Raw material specification 
ACM 
原材料厂商 
Raw material producer 
/ 
散件供应商 
Component supplier 
BRUSS 
金属热处理状态 
Metal heat treatment state 
/ 
 
图1 失效照片 
Fig 1  Failure Part 
Ⅱ. 结论与建议 Conclusions and suggestions 
结论： 油封材料为ACM, 符合要求。 
油封导油槽内靠近静态密封点处嵌有加工铁屑，导致油封渗油。 
Conclusion: The material of the oil seal is ACM, which conforms to the standard.  
            Oil seal lead tank near the static seal point embedded processing iron, leading to the oil seal oil leakage. 
  建议： 保证生产过程的清洁度。 
Suggestion: .Assure the cleanliness of the process. 
           
分发: 
Distribution 
陈肖 
检验者Author 
 
审核Auditor 
 
批准Approver 
 
日期Date 
 
日期Date 
 
日期Date 
 
 
渗油 


 
上海汽车中心实验室 
SAIC Center Lab 
中国·上海·嘉定区安研路201 号 
邮编. 201804 
No 201 Anyan road, Jiading, Shanghai China 
Post code 201804 
报告编号 
Report number 
 
SCL-S-12-0188M 
委托者: 陈肖 
Request person, dept： 
样日期:    2012.07.16 
Request date:  
报告日期:  2012.07.26 
Report date：  
第2页共5页 
 
上海汽车 
SAIC Motor 
 III. 测试结果 Test Results  
1 材料分析（Material Analyze） 
序号 
No. 
试验项目 
Test item 
额定值 
Requirement 
试验结果 
Test result 
评价 Evaluation 
合格 
qualified 
不合格 
unqualified 
失效件Failure Part 
1 
FTIR 
ACM 
ACM 
× 
 
 
FTIR 
失效件材料为ACM，符合材料要求。 
 
2 分析（Analyze）： 
2.1 在油封密封面发现金属颗粒： 
 
 
 
 
 


 
上海汽车中心实验室 
SAIC Center Lab 
中国·上海·嘉定区安研路201 号 
邮编. 201804 
No 201 Anyan road, Jiading, Shanghai China 
Post code 201804 
报告编号 
Report number 
 
SCL-S-12-0188M 
委托者: 陈肖 
Request person, dept： 
样日期:    2012.07.16 
Request date:  
报告日期:  2012.07.26 
Report date：  
第3页共5页 
 
上海汽车 
SAIC Motor 
 
    
   
  
紧贴静态密封点处发现金属杂质，在对手件“轴”的表面发现有对应的磨损迹象，且取出杂质后
在油封的静态密封点上发现有严重压痕并产生裂纹说明金属杂质已镶嵌其中一定时间。 
由于杂质位于导油槽内，故直接影响油封的排油能力，导致路试中油封产生渗油现象。同时静态
密封点发生损伤，导致裂纹静态密封试验到有泄露现象。 
 
 
 
 
导
油
槽
 
杂
质
 
去除杂质后在静态密封点上有压痕 
杂质位于导油槽内 
杂质紧贴与油封静态密封点 
静态密封点 


 
上海汽车中心实验室 
SAIC Center Lab 
中国·上海·嘉定区安研路201 号 
邮编. 201804 
No 201 Anyan road, Jiading, Shanghai China 
Post code 201804 
报告编号 
Report number 
 
SCL-S-12-0188M 
委托者: 陈肖 
Request person, dept： 
样日期:    2012.07.16 
Request date:  
报告日期:  2012.07.26 
Report date：  
第4页共5页 
 
上海汽车 
SAIC Motor 
2.2 金属杂质分析 
  
1
2
3
4
5
6
7
8
ke V
0
2
4
6
8
10
 cp s/eV
 F e  
 F e  
 S i  
 O 
 C a  
 C a  
 A l 
 P  
 
经能谱分析，杂质为Fe 质金属物质 
 
 
 
金属杂质上发现有机加工痕迹，可判断为加工杂质。铁屑的长度达到0.9mm 
 
2.3 油封直径测量： 
失效油封 (OT-V11)：                        未失效油封（OT-27） 
  
  
 
从对比数据可见，失效油封直径要大0.74mm，直接体现在密封唇部坡度的降低。由于对手件“轴”的直
径在49.50mm，故配合上仍有一定的过盈配合。 
 
 
铁屑上发现加
工痕迹 
 
48.20mm 
47.46mm 


 
上海汽车中心实验室 
SAIC Center Lab 
中国·上海·嘉定区安研路201 号 
邮编. 201804 
No 201 Anyan road, Jiading, Shanghai China 
Post code 201804 
报告编号 
Report number 
 
SCL-S-12-0188M 
委托者: 陈肖 
Request person, dept： 
样日期:    2012.07.16 
Request date:  
报告日期:  2012.07.26 
Report date：  
第5页共5页 
 
上海汽车 
SAIC Motor 
     2.4 油封磨损程度对比 
新件 
   
 
静态密封点                              未磨损的密封唇 
OT-27 油封（路试合格件） 
   
 
静态密封点                               正常磨损迹象    
OT-V11 油封（路试渗油件） 
   
 
                        静态密封点                              磨损迹象正常 
    失效件除在静态密封点处嵌有金属杂质外，密封唇处未呈现异常磨损迹象。 
 
小结 (Conclusion)： 
1 油封材料为ACM，符合材料要求。 
2 油封磨损未见异常，静态密封点处嵌有金属杂质，且位于导油槽内，导致油封渗油。 
3 金属杂质为有机加工痕迹的铁屑，故杂质为机加工碎屑。
