Repository: kujaxr/obsidian-vault

File: 材料工程师/SCL-S-12-0189M AP11门把手变黄.pdf.md
# SCL-S-12-0189M AP11门把手变黄.pdf

 
上海汽车中心实验室
SAIC Center Lab 
中国·上海·嘉定区安研路201 号 
邮编. 201804 
No. 201 Anyan Road, Jiading District,  
Shanghai, China. 
Post code :201804 
报告编号：Report number 
SCL-S-12-0189M 
委托者Requestor：SQE 季小吉 
委托编号Request number： 
SCL-S-12-0189 
送样日期Deliver date：20120620 
报告日期Report date：20120727 
第 1 页 共 7 页 
Page 1of 7 
 
上海汽车 
SAIC Motor 
零件号 
Part number 
30004506-NDW 
 零件名称 
Part  name 
门外把手-温莎白 
Handle ASM-RR S/D O/S-NDW 
图纸日期 
Drawing date  
/ 
零件生产日期 
Production date 
/ 
 供货商 
Supplier 
宁波华德汽车零部件有限公司 
Ningbo Huade Automotive Parts Co., Ltd 
车型/项目 
Car type/project 
AP11 
 
    阶段性报告  Stage report          结论性报告 Conclusion report 
Ⅰ.任务描述 Task description 
实验室受委托，对R350 白色门外把手售后发生油漆变黄进行失效原因分析。失效零件具体信息见下一页： 
As requested by SQE, SCL has carried out analysis and test to the Handle ASM-RR S/D O/S-NDW. There have been 
13 complains about the turning yellow of this handle after sales. The information about the part is shown in the following 
page： 
 
 
Ⅱ. 结论与建议 Conclusions and suggestions 
结论： 
1） 本次售后抱怨中白色门把手变黄的直接原因是清漆耐光老化性能差，因而受光后迅速变黄； 
2） 失效变黄把手清漆性能异常的原因是使用非PPG TKU2000C 清漆。 
Conclusion: 
1) The deficient weathering and light resistant performances of clear coating caused the failure; 
2) Not using PPG TKU 2000C is the reason why the clear coating is abnormal. 
建议： 
1） PPG 工程师在宁波华德对每批次白色门外把手涂装进行跟线，确保油漆使用以及涂装工艺符合上汽要求； 
2） 华德必须建立对每批次门外把手的编号与追溯； 
3） 华德对每批次白色门外把手留样，并送样至上汽中心实验室进行红外光谱分析，同时SQE 不定期到南京
工厂抽样送上汽中心实验室抽检。 
Suggestion： 
1） PPG engineer should follow the painting line every batch of NDW handle to make sure the use of PPG paint is 
correct and the painting process meet the requirements of SAIC. 
2） Ningbo Huade should establish a numbering system to make sure every batch of handle is traceable. 
3） Ningbo Huade should reserve every batch of NDW handle and sending samples to SCL to perform FTIR 
analysis. And SQE would do unpredictable batch sampling test from Nanjing factory. 
 
 
 
分发： 
Dispenser 
SQW：季小吉Ji Xiaoji 
检验者： 
Identifier 
徐睿Xu Rui  
审核： 
Auditor 
 
批准： 
Approver 
 
日期： 
Date 
 
日期： 
Date 
 
日期： 
Date 
 
 


 
上海汽车中心实验室
SAIC Center Lab 
中国·上海·嘉定区安研路201 号 
邮编. 201804 
No. 201 Anyan Road, Jiading District,  
Shanghai, China. 
Post code :201804 
报告编号：Report number 
SCL-S-12-0189M 
委托者Requestor：SQE 季小吉 
委托编号Request number： 
SCL-S-12-0189 
送样日期Deliver date：20120620 
报告日期Report date：20120727 
第 2 页 共 7 页 
Page 2of 7 
 
上海汽车 
SAIC Motor 
白色门外把手油漆变黄失效信息统计： 
序号 
失效模式描述 
VIN 码 
维修站名称 
里程数 
车型 
制造日期 
销售日期 
1 
把手本体变黄 
LSJA16E37CG010834 
重庆荣爵 
6478 
350 
2012-1-12 
2012-2-28 
2 
把手本体变黄 
LSJA16E39CG011242 
重庆荣爵 
1972 
350 
2012-1-13 
2012-4-2 
3 
把手本体变黄 
LSJA16E35CG011948 
陕西望圣 
5709 
350 
2012-1-16 
2012-2-24 
4 
把手本体变黄 
LSJA16E37CG011885 
上海永达 
2759 
350 
2012-1-16 
2012-3-2 
5 
把手本体变黄 
LSJA16E31CG011963 
保定轩宇英华 
3076 
350 
2012-1-16 
2012-4-24 
6 
把手本体变黄 
LSJA16E34CG011942 
上海永达 
4863 
350 
2012-1-16 
2012-2-22 
7 
把手本体变黄 
LSJA16E37CG011885 
上海永达 
2149 
350 
2012-1-16 
2012-3-2 
8 
把手本体变黄 
LSJA16E32CG012099 
南阳锦瑞 
3962 
350 
2012-2-1 
2012-2-13 
9 
把手本体变黄 
LSJA16E32CG022132 
广州美奂 
6 
350 
2012-3-23 
未售 
10 
把手本体变黄 
LSJA16E36CG036549 
南阳锦瑞 
350 
350 
2012-5-14 
2012-5-21 
11 
把手本体变黄 
LSJA16E37CG042876 
长治长运乾顺 
5 
350 
2012-6-6 
未售 
12 
把手本体变黄 
LSJA14E68CG045199 
宁夏太通 
8 
MG5
1 
2012-6-12 
未售 
13 
把手本体变黄 
LSJA16E39CG045004 
青岛盛腾 
2 
350 
2012-6-12 
未售 
      备注：1 MG5 把手沿用R350，二者供应商、形状结构、工艺完全相同。 
零件原材料及分供方信息: 
序号 
零件名称 
素材 
油漆供应商及牌号 
涂装厂 
1 
把手本体涂装件 
PA6+GF30 B104GH 
苏州旭光 
油漆供应商：PPG 
底漆：IF2T019C 
色漆：APA-SAIC-NDW 
清漆：TKU2000C 
宁波华德 
 
 失效变黄把手图片 


 
上海汽车中心实验室
SAIC Center Lab 
中国·上海·嘉定区安研路201 号 
邮编. 201804 
No. 201 Anyan Road, Jiading District,  
Shanghai, China. 
Post code :201804 
报告编号：Report number 
SCL-S-12-0189M 
委托者Requestor：SQE 季小吉 
委托编号Request number： 
SCL-S-12-0189 
送样日期Deliver date：20120620 
报告日期Report date：20120727 
第 3 页 共 7 页 
Page 3of 7 
 
上海汽车 
SAIC Motor 
IV. 测试结果 Test Results  
1 
失效车辆情况概述  
1） 共13 起抱怨，失效把手装车下线时油漆均未见异常，到4S 店或销售给用户后油漆短时间迅速变黄； 
2） 供应商宁波华德无法追溯其生产把手的喷漆批次； 
3） 所有抱怨车辆前后左右四个门外把手均只有一个变黄，且位置不固定； 
4） 总成中把手本体与锁芯罩壳基材、油漆体系完全相同，但12 例抱怨车辆均只有把手本体变黄，而锁芯罩壳油漆无异常。 
 
图1 变黄把手变黄部分与未变黄部分对比 
2 
失效件的表观与微观分析(共收到9 个失效变黄把手) 
1）失效把手外观均为：阳光能够直射到的把手上侧、正面严重发黄，而阳光无法直射的下侧、背面无明显颜色变化（如图1）； 
2）将失效把手切片进行金相分析，发现所有变黄件底色清漆结构清晰，无漏喷，漆膜厚度（见表1）无明显异常，； 
3）大部分失效把手为返喷件，见表1； 
4）将失效把手表面清漆用4000#砂纸稍稍打磨（保留部分清漆），黄色即消失露出原来白色（见图2）； 
结论：失效白色门把手变黄是因为清漆最上层部分受光照后老化变黄。由于PPG TKU2000C 清漆光照耐侯性能经过上汽中心
实验室认可，不会在短时间内出现黄变，所以失效把手使用的清漆异常是 导致耐光老化性能差是变黄的原因。 
 
编号 
膜厚(μm) 
返喷次数 
底漆 
色漆 
清漆 
1# 
21.5 
32.3 
35.8 
3 
2# 
15.4 
19.8 
26.2 
1 
3# 
14.8 
26.2 
23.9 
1 
4# 
10.9 
26.1 
24.5 
1 
5# 
18.2 
29.8 
32.9 
2 
6# 
11.9 
35.6 
22.5 
0 
7# 
19.8 
22.5 
27.6 
1 
8# 
18.7 
30.4 
26.3 
1 
9# 
20.7 
33.2 
29.3 
0 
表1 失效件漆膜厚度数据及返喷情况 
 
 
 


 
上海汽车中心实验室
SAIC Center Lab 
中国·上海·嘉定区安研路201 号 
邮编. 201804 
No. 201 Anyan Road, Jiading District,  
Shanghai, China. 
Post code :201804 
报告编号：Report number 
SCL-S-12-0189M 
委托者Requestor：SQE 季小吉 
委托编号Request number： 
SCL-S-12-0189 
送样日期Deliver date：20120620 
报告日期Report date：20120727 
第 4 页 共 7 页 
Page 4of 7 
 
上海汽车 
SAIC Motor 
 
 
 
 图2 变黄把手打磨掉部分表面清漆黄色消失及该部位金相显微图片 
 
3 
红外光谱分析（FTIR） 
对失效变黄把手表面清漆与要求使用的PPG TKU2000C 清漆（PPG 提供）进行红外光谱分析，发现： 
1) 变黄把手正面（变黄侧）与背面（未变黄侧）表面清漆红外图谱对比，二者完全一致（见图3）。因此清漆老化变黄对红外图
谱形状与出峰位置无影响。 
2）所有9 个变黄把手表面清漆外图谱完全一致（见图4），但与PPG TKU2000C 清漆红外谱图对比，发现出峰位置不一致，
红外谱线无法对应（图5）。  
结论：失效变黄把手使用清漆与要求使用的PPG TKU2000C 经红外光谱分析可判定为不同物质，原因可能有如下3 种：a) 使
用来历不明的清漆；b)使用PPG TKU2000C 清漆，但固化不充分或固化剂使用错误；c) 使用PPG TKU200C 清漆，但清漆在
涂装过程中受到其他物质污染。 
分析思路如下，所有失效变黄把手共同特征：表面清漆具有相同红外图谱，但与TKU2000C 图谱不一致。对以上潜在的失效原
因进行喷样，只需要模拟出和失效件类似的红外图谱，即是失效的原因。 
 
 
图4 失效把手变黄（老化）一侧清漆与未变黄（未老化）一侧 
清漆红外图谱对比 
 


 
上海汽车中心实验室
SAIC Center Lab 
中国·上海·嘉定区安研路201 号 
邮编. 201804 
No. 201 Anyan Road, Jiading District,  
Shanghai, China. 
Post code :201804 
报告编号：Report number 
SCL-S-12-0189M 
委托者Requestor：SQE 季小吉 
委托编号Request number： 
SCL-S-12-0189 
送样日期Deliver date：20120620 
报告日期Report date：20120727 
第 5 页 共 7 页 
Page 5of 7 
 
上海汽车 
SAIC Motor 
 
 
图5 失效把手清漆与PPG TKU 2000C 清漆红外图谱对比 
 
图6 失效变黄把手（9 个）清漆图谱对比 
4 
供货态零件抽检结果 
从南京装车现场与华德生产现场抽检白色把手进行实验： 
1） 抽检白色把手表面清漆与PPG TKU 2000C 红外图谱完全一致（见图7）； 
2） 对抽检白色把手进行快速氙灯曝晒老化试验：干热气候（SMTC 5 400 006 要求1500h）、湿热气候（SMTC 5 400 007 要
求1600h）。目前进行1200h，结果无明显颜色光泽变化，灰度等级均为4~5 级。 
    结论：按正常喷漆工艺、使用规定的PPG 油漆涂装的正常供货态白色把手不会发生如失效零件的迅速黄变。另外，PPG 对从
2011 年11 月至2012 年4 月供给华德所有批次TKU2000C 清漆的留样进行红外光谱分析，结果与TKU2000C 标准图样吻合，
所以也可以排除PPG 清漆批次间质量不稳定的因素。 


 
上海汽车中心实验室
SAIC Center Lab 
中国·上海·嘉定区安研路201 号 
邮编. 201804 
No. 201 Anyan Road, Jiading District,  
Shanghai, China. 
Post code :201804 
报告编号：Report number 
SCL-S-12-0189M 
委托者Requestor：SQE 季小吉 
委托编号Request number： 
SCL-S-12-0189 
送样日期Deliver date：20120620 
报告日期Report date：20120727 
第 6 页 共 7 页 
Page 6of 7 
 
上海汽车 
SAIC Motor 
 
图7 供货态抽检零件红外图谱对比 
5 
现场排查结果 
前往宁波华德涂装线现场排查情况及失效状态模拟： 
1） 华德1#涂装线为上汽、通用、大众门外把手喷漆，只使用PPG TKU 2000C 与WORWAG R3203H 清漆，但在调漆房发现
AKZO05-10165N 清漆，同时在油漆库房发现东来90119 清漆，对以上3 种非PPG 清漆进行喷样并红外光谱分析，红外
图谱与失效样件不一致； 
2） 对于固化不充分或者固化剂使用错误，模拟了8 种潜在失效状态（具体见如表2），喷样后其红外谱图与失效样件不一致； 
 
编号 
油漆主剂 
模拟状态 
1 
PPG TKU2000C 
只烘烤15min
1 
2 
PPG TKU2000C 
只加入20%PPG 清漆固化剂
2 
3 
PPG TKU2000C 
PPG 底漆固化剂  
4 
PPG TKU2000C 
沃尔瓦格底漆固化剂  
5 
PPG TKU2000C 
沃尔瓦格清漆固化剂  
6 
WORWAG R3203H 
PPG 底漆固化剂  
7 
WORWAG R3203H 
PPG 清漆固化剂  
8 
WORWAG R3203H 
沃尔瓦格底漆固化剂  
备注：1，正常工艺要求烘烤30min； 
      2, 正常工艺要求加入50%固化剂。 
表2 从固化角度潜在失效情况模拟状态 
 
3） 对于清漆受污染情况，用华德喷漆线中常见的污染物：洗枪水、异丙醇、抛光液以及WORWAG 清漆污染PPG TKU2000C 清漆，
喷样后其红外图谱与失效样件不一致； 
4） 对于固化不充分后表面清漆受污染的情况，模拟了6 种潜在失效状态（具体见如表3），喷样后其红外谱图与失效样件不一
致。 


 
上海汽车中心实验室
SAIC Center Lab 
中国·上海·嘉定区安研路201 号 
邮编. 201804 
No. 201 Anyan Road, Jiading District,  
Shanghai, China. 
Post code :201804 
报告编号：Report number 
SCL-S-12-0189M 
委托者Requestor：SQE 季小吉 
委托编号Request number： 
SCL-S-12-0189 
送样日期Deliver date：20120620 
报告日期Report date：20120727 
第 7 页 共 7 页 
Page 7of 7 
 
上海汽车 
SAIC Motor 
 
编号 
油漆主剂 
模拟状态 
1 
PPG TKU2000C 
烘烤15min 后用抛光液污染 
2 
PPG TKU2000C 
加入20%PPG 清漆固化剂后用抛光液污染 
3 
PPG TKU2000C 
加入WORWAG 清漆后用抛光液污染 
4 
PPG TKU2000C 
烘烤15min 后用异丙醇污染 
5 
PPG TKU2000C 
加入20%PPG 清漆固化剂后用异丙醇污染 
6 
PPG TKU2000C 
加入WORWAG 清漆后用用异丙醇污染 
表3 固化不充分后清漆遭到污染失效情况模拟状态 
     
结论：PPG TKU2000C 清漆主要为长链烷烃类物质，而迅速变黄清漆主要含苯环芳香类物质，一般污染物无法实现从烷烃类物质
到芳香类物质的转变，结合喷漆现场排查情况（共计模拟18 种潜在失效状态），基本排除固化不充分以及清漆被污染因素。 
6 
结论 
1) 本次售后抱怨中白色门把手变黄的直接原因是清漆耐光老化性能差，因而受光后迅速变黄； 
2) 失效变黄把手清漆性能异常的原因是使用非PPG TKU2000C 清漆。

File: 材料工程师/SCL-S-12-0190M IP21MCE 空调进气格栅PU垫块.pdf.md
# SCL-S-12-0190M IP21MCE 空调进气格栅PU垫块.pdf

 
上海汽车中心实验室 
SAIC Center Lab 
中国·上海·嘉定区安研路201 号 
邮编. 201804 
No 201 Anyan road, Jiading, Shanghai China 
Post code 201804 
报告编号 
Report number 
 
SCL-S-12-0190M 
委托者:  TC：刘帅 
Request person, dept： 
委托编号:  SCL-S-12-0190 
Request number:  
送样日期:  2012.8.1 
Request date:  
报告日期:  2011.8.9 
Report date： 
                       第1页共2页 
 
分发: 
Distribution 
TC 刘帅 
检验者Author 
赵天瑜 
审核Auditor 
 
批准Approver 
 
日期Date 
2012.8.9 
日期Date 
 
日期Date 
 
 
上海汽车 
SAIC Motor 
零件号Part number 
30000397 
 零件名称 
Part name 
进气格栅PU 密封垫 
图纸日期Drawing date 
/ 
零件生产日期Part production date 
/ 
 供货商 
Supplier 
上海泖锋 
车型/项目Car type/project 
IP21MCE 
 
   阶段性报告 Interim report        结论性报告 Conclusion report           测试报告 Test report 
Ⅰ.任务描述 Task description 
实验室受委托对进气格栅PU 密封垫进行失效原因分析，失效零件具体信息如下： 
As requested, QA lab has analyzed the failure of PU The background information of the failed part is as following： 
零件信息：Part information 
零件名称 
Part name 
进气格栅PU 密封垫 
制造日期 
Production date 
2010 
VIN 码 
VIN 
LSJW26G68BS990046 
销售日期 
Sale date 
/ 
车辆里程数 
Car mileage 
41206 (km) 
维修站名称 
Sale agent 
/ 
失效模式描述 
Failure circumstance 
description 
PU 海绵材料表面剥落 
原材料信息：Raw material information 
原材料及牌号 
Raw material specification 
PU 
原材料厂商 
Raw material producer 
上海广源 
散件供应商 
Component supplier 
上海泖锋 
金属热处理状态 
Metal heat treatment state 
/ 
失效零件见图：The failed part is shown in figure 1.  
图1 失效照片 
Ⅱ. 结论与建议 Conclusions and suggestions 
结论Conclusions：失效件出现老化降解现象。 
建议Suggestions：需要提高PU 材料的老化降解性能。 
 


 
上海汽车中心实验室 
SAIC Center Lab 
中国·上海·嘉定区安研路201 号 
邮编. 201804 
No 201 Anyan road, Jiading, Shanghai China 
Post code 201804 
报告编号 
Report number 
 
SCL-S-12-0190M 
委托者:  TC：刘帅 
Request person, dept： 
委托编号:  SCL-S-12-0190 
Request number:  
送样日期:  2012.8.1 
Request date:  
报告日期:  2011.8.9 
Report date： 
                       第2页共2页 
 
上海汽车 
SAIC Motor 
III. 测试结果 Test Results  
1 材料性能测试（Material Test）： 
序号 
No. 
试验项目 
Test item 
额定值 
Requirement 
试验结果 
Test result 
评价 Evaluation 
合格 
qualified 
不合格 
unqualified 
Ⅰ 失效件（Failure Part） 
部位1 
1.1 
TGA-重量损失 
- 
75.11%1） 
 
 
1.2 
成分 
PU 
PU 
 
 
部位2 
2.1 
TGA-重量损失 
- 
77.44%1） 
 
 
Ⅱ 供货态 
部位1 
1.1 
TGA-重量损失 
- 
88.69%1） 
 
 
1.2 
成分 
PU 
PU 
 
 
部位2 
2.1 
TGA-重量损失 
- 
90.47%1） 
 
 
失效件 
供货态 
图2 失效件 部位1 
图3 供货态 部位1 
图4 失效件 部位2 
图5 供货态 部位2 
小结：从失效零件上看，失效部位已明显有碎屑脱落，这是热老化降解的现象。同时对同样部位的失效件和供货态零件取样测
试TGA，从失重百分比上看，失效部位热失重明显低于供货态。也说明了失效件出现了老化降解。同时失效部位1 的热失重是最低
的，也符合其外观脆化最严重的状态。 
所以，失效零件出现了热老化降解。 
 
备注：  1） 脚注1 系委外（SHCS）测试，委外报告编号：2012-07-091 
Remark： 1) Footnote X is outsourcing test result (SHCS), and the number of outsourcing report is 2012-07-091

File: 材料工程师/SCL-S-12-0191M SCM250 变速箱壳体 失效分析报告.pdf.md
# SCL-S-12-0191M SCM250 变速箱壳体 失效分析报告.pdf

 
上海汽车中心实验室 
中国·上海·嘉定区安研路201 号 
邮编. 201804 
 
SAIC Central Laboratory 
201 Anhong rd, Anting, Shanghai, China 
报告编号 
Report number 
 
SCL-S-12-00191M 
委托者: 陈安红 
Request person, dept： 
委托编号: / 
Request number: 
送样日期: 2012.07.27 
Request date:  
报告日期: 2012.08.14 
Report date：  
第1 页共12 页 
 
分发: 
Distribution 
陈安红 
检验者Author 
Liz Greasley 
审核Auditor 
 
批准Approver 
 
日期Date 
2012.08.14 
日期Date 
 
日期Date 
 
SMPV-0.2.3-002-QA -F01 
上海汽车 
SAIC Motor 
零件号Part number 
10021401 
 零件名称 
Part name 
离合器壳体 
Clutch housing 
图纸日期Drawing date 
/ 
零件生产日期Part production date 
/ 
 供货商 
Supplier 
上海乾通汽车部件有限公司 
车型/项目Car type/project 
AP12 1.5T 
阶段性报告 Interim report                结论性报告 Conclusion report          
 
Ⅰ.任务描述 Task description 
实验室受委托对离合器壳体进行失效原因分析，失效零件具体信息如下： 
As requested, QA lab has analyzed the failure of clutch housing. The information of the failed part is as following： 
零件信息：Part information 
零件名称 
Part name 
离合器壳体 
Clutch housing 
车制造日期 
Vehicle production date 
/ 
VIN 码 
VIN 
LSJA14U95BG990153 / A12HIT014 
销售日期 
Sale date 
/ 
车辆里程数 
Car mileage 
11368km 
维修站名称 
Sale agent 
/ 
失效模式描述 
Failure circumstance  
G5+ 34% 离合器壳体开裂 TIR-RD-AP1-XF-0G5+-EP2-0142 
原材料信息：Raw material information 
原材料及牌号 
Raw material specification 
A380 (ASTM B85) 
原材料厂商 
Raw material producer 
/ 
散件供应商 
Component supplier 
上海乾通汽车部件有限公司 
金属热处理状态 
Metal heat treatment state 
/ 
失效零件见图1：The failed part is shown in figure 1.  
 
Ⅱ. 结论与建议 Conclusions and Suggestions 
 
结论Conclusions： 
1. 离合器壳体发生失效，疲劳裂纹起始于表面孔隙。由于大量的疏松呈互连特性，在材料空隙间小区域的发生
过载，裂纹易发生扩展。The part has failed through fatigue, which was was initiated at surface porosity.  Due to a 
significant amount of interconnecting shrinkage porosity, the crack spread easily, through overload of the small areas 
of material between the voids.   
2. 发现一个次生的疲劳裂纹，在尖角处发起。在该点附件没有发现明显的缺陷。 A secondary fatigue crack was 
found, initiated at a sharp corner.  No obvious defects were found near to this origin. 
 
建议Suggestions： 
1. 改进铸造工艺，以消除这些缺陷, 尤其在表面。Improve casting technique to eliminate porosity, especially at 
surface. 
2. 使用CAE 分析来评估该区域的受力量。Use CAE to evaluate the load at this area. 
3. 要求图纸增加孔隙率限制。Add porosity limit requirement to the drawing. 
4. 添加一个圆弧在第二裂纹的位置。Add a radius at the secondary crack location. 


 
上海汽车中心实验室 
中国·上海·嘉定区安研路201 号 
邮编. 201804 
 
SAIC QA Laboratory 
201 Anhong rd, Anting, Shanghai 
报告编号 
Report number 
 
SCL-S-12-0191M 
委托者: 陈安红 
Request person, dept： 
委托编号:  /  
Request number: 
送样日期: 2012.07.27  
Request date:  
报告日期: 2012.08.14 
Report date：  
第2 页共12 页 
 
SMPV-0.2.3-002-QA -F01 
上海汽车 
SAIC Motor 
III. 调查结果 Investigation Results  
 
失效件为图1 所示。The failed part was received as shown in figure 1. 
 
 
 
 
 
图1 a) b) 变速箱契合离合器侧，染料渗透剂显示裂纹。箭头指源头。 c) 变速箱侧，两条裂纹位置 
Figure 1  a) b) Gearbox casing clutch side, dye-penetrant shows crack. Origin marked by arrow.  c) Gearbox side, 
showing two different cracks 
裂纹2 
裂纹1 
b 
a 
c 


 
上海汽车中心实验室 
中国·上海·嘉定区安研路201 号 
邮编. 201804 
 
SAIC QA Laboratory 
201 Anhong rd, Anting, Shanghai 
报告编号 
Report number 
 
SCL-S-12-0191M 
委托者: 陈安红 
Request person, dept： 
委托编号:  /  
Request number: 
送样日期: 2012.07.27  
Request date:  
报告日期: 2012.08.14 
Report date：  
第3 页共12 页 
 
SMPV-0.2.3-002-QA -F01 
上海汽车 
SAIC Motor 
断口分析Fracture analysis 
裂纹1 Crack 1 
 
疲劳裂纹开始于外表面缩孔区。然后通过超载扩展。此断口表面的主要特征是：宽广的显微缩孔横跨的整个截面
（图2＆3），其严重削弱截面强度。 
This crack was initiated as a fatigue crack from an area of shrinkage porosity at the outer surface.  The crack then 
propagated through overload.  The main feature of this fracture surface is the extensive micro-shrinkage porosity over 
the whole area (figures 2 & 3) which severely weakened the section.  
 
 
图2  裂纹断口1 
Figure 2  Overview of crack 1 fracture surface 
图3a 
图3d 
图3e 
图3f,g 
图3h 
图3i 
图3j 
图3c 
图4 横面 
图3b 


 
上海汽车中心实验室 
中国·上海·嘉定区安研路201 号 
邮编. 201804 
 
SAIC QA Laboratory 
201 Anhong rd, Anting, Shanghai 
报告编号 
Report number 
 
SCL-S-12-0191M 
委托者: 陈安红 
Request person, dept： 
委托编号:  /  
Request number: 
送样日期: 2012.07.27  
Request date:  
报告日期: 2012.08.14 
Report date：  
第4 页共12 页 
 
SMPV-0.2.3-002-QA -F01 
上海汽车 
SAIC Motor 
 
 
图3  Figure 3   
 
a) 裂纹起源。铸件表面的缩孔导致了疲
劳开裂。Crack origin. Shrinkage porosity 
at casting surface initiated the fatigue 
crack 
 
b) 裂源处附近有典型的疲劳条纹。
Typical fatigue striations near to origin. 
b 
a 


 
上海汽车中心实验室 
中国·上海·嘉定区安研路201 号 
邮编. 201804 
 
SAIC QA Laboratory 
201 Anhong rd, Anting, Shanghai 
报告编号 
Report number 
 
SCL-S-12-0191M 
委托者: 陈安红 
Request person, dept： 
委托编号:  /  
Request number: 
送样日期: 2012.07.27  
Request date:  
报告日期: 2012.08.14 
Report date：  
第5 页共12 页 
 
SMPV-0.2.3-002-QA -F01 
上海汽车 
SAIC Motor 
 
 
图3  Figure 3   
 
c) 显微缩孔在裂源附近。Micro-shrinkage 
porosity near to origin 
 
d) 大区域的显微缩孔。Extensive 
micro-shrinkage porosity 
b 
a 


 
上海汽车中心实验室 
中国·上海·嘉定区安研路201 号 
邮编. 201804 
 
SAIC QA Laboratory 
201 Anhong rd, Anting, Shanghai 
报告编号 
Report number 
 
SCL-S-12-0191M 
委托者: 陈安红 
Request person, dept： 
委托编号:  /  
Request number: 
送样日期: 2012.07.27  
Request date:  
报告日期: 2012.08.14 
Report date：  
第6 页共12 页 
 
SMPV-0.2.3-002-QA -F01 
上海汽车 
SAIC Motor 
 
 
图3  Figure 3   
 
e) 大区域显微缩孔。Extensive 
micro-shrinkage porosity 
 
f) 大区域显微缩孔。Extensive 
micro-shrinkage porosity 
b 
a 


 
上海汽车中心实验室 
中国·上海·嘉定区安研路201 号 
邮编. 201804 
 
SAIC QA Laboratory 
201 Anhong rd, Anting, Shanghai 
报告编号 
Report number 
 
SCL-S-12-0191M 
委托者: 陈安红 
Request person, dept： 
委托编号:  /  
Request number: 
送样日期: 2012.07.27  
Request date:  
报告日期: 2012.08.14 
Report date：  
第7 页共12 页 
 
SMPV-0.2.3-002-QA -F01 
上海汽车 
SAIC Motor 
 
图3  Figure 3   
 
g) 图3f 高倍。 Higher magnification of 
3f 
 
h) 大区域显微缩孔。 Extensive 
micro-shrinkage porosity 
b 
a 


 
上海汽车中心实验室 
中国·上海·嘉定区安研路201 号 
邮编. 201804 
 
SAIC QA Laboratory 
201 Anhong rd, Anting, Shanghai 
报告编号 
Report number 
 
SCL-S-12-0191M 
委托者: 陈安红 
Request person, dept： 
委托编号:  /  
Request number: 
送样日期: 2012.07.27  
Request date:  
报告日期: 2012.08.14 
Report date：  
第8 页共12 页 
 
SMPV-0.2.3-002-QA -F01 
上海汽车 
SAIC Motor 
 
图3  Figure 3   
 
i) 大区域显微缩孔。Extensive 
micro-shrinkage porosity 
 
j) 大区域显微缩孔。Extensive 
micro-shrinkage porosity 
b 
a 


 
上海汽车中心实验室 
中国·上海·嘉定区安研路201 号 
邮编. 201804 
 
SAIC QA Laboratory 
201 Anhong rd, Anting, Shanghai 
报告编号 
Report number 
 
SCL-S-12-0191M 
委托者: 陈安红 
Request person, dept： 
委托编号:  /  
Request number: 
送样日期: 2012.07.27  
Request date:  
报告日期: 2012.08.14 
Report date：  
第9 页共12 页 
 
SMPV-0.2.3-002-QA -F01 
上海汽车 
SAIC Motor 
图4 显示了所有以黄色突出显示的微孔区域。需要重要注意是裂纹的路径，这不是一个平面，所以用个标准的孔
隙度检查是没有可比性的。黄色的地区，可能还包括一些小面积的断裂。疲劳裂纹开始在外表面的孔隙处（箭头）。 
Figure 4 shows all areas of microporosity highlighted in yellow.  It’s important to note that this shows the crack path, 
which is not a flat plane, and so is not comparable to a standard porosity examination.  The yellow areas may also 
include some small areas of fracture.  The fatigue crack was initiated at the porosity on the outside surface (arrow). 
 
 
 
图4 电镜复合体照片，疏松是黄色标示 
Figure 4  Composite SEM image, all areas of microporosity are highlighted in yellow 
 


 
上海汽车中心实验室 
中国·上海·嘉定区安研路201 号 
邮编. 201804 
 
SAIC QA Laboratory 
201 Anhong rd, Anting, Shanghai 
报告编号 
Report number 
 
SCL-S-12-0191M 
委托者: 陈安红 
Request person, dept： 
委托编号:  /  
Request number: 
送样日期: 2012.07.27  
Request date:  
报告日期: 2012.08.14 
Report date：  
第10 页共12 页 
 
SMPV-0.2.3-002-QA -F01 
上海汽车 
SAIC Motor 
 
  
 
  
图5 a) 通过裂缝区横截面，整个材料显示分布有缩孔 b) c) 断裂表面可见缩孔示例 d) 大区缩孔 
Figure 5  a) Cross-section through crack area, showing distributed shrinkage porosity throughout the material 
b) c) Examples of shrinkage porosity visible at the fracture surface d) Large areas of shrinkage  
图5c 
图5b 
图5d 
b 
c 
a 
d 
孔
隙
率
1.3% 左右

File: 材料工程师/SCL-S-12-0192M 失效分析报告.pdf.md
# SCL-S-12-0192M 失效分析报告.pdf

 
上海汽车中心实验室 
中国·上海·嘉定区安研路201 号 
邮编. 201804 
 
SAIC Central Laboratory 
201 Anhong rd, Anting, Shanghai, China 
报告编号 
Report number 
 
SCL-S-12-0192M 
委托者: 罗增峰 
Request person, dept： 
委托编号: / 
Request number: 
送样日期: 2012.07.30 
Request date:  
报告日期: 2012.08.08 
Report date：  
第1页共5页 
 
分发: 
Distribution 
质量分析科 罗增峰 
检验者Author 
Liz Greasley 
审核Auditor 
 
批准Approver 
 
日期Date 
2012.08.08 
日期Date 
 
日期Date 
 
SMPV-0.2.3-002-QA -F01 
上海汽车 
SAIC Motor 
零件号Part number 
10086074 
 零件名称 
Part name 
转向机齿条 
Steering rack 
图纸日期Drawing date 
/ 
零件生产日期Part production date 
2012-5-4 
 供货商 
Supplier 
上海采埃孚 
Shanghai ZF 
车型/项目Car type/project 
MG5/AP12 
阶段性报告 Interim report                结论性报告 Conclusion report          
 
Ⅰ.任务描述 Task description 
实验室受委托对转向机齿条进行失效原因分析，失效零件具体信息如下： 
As requested, QA lab has analyzed the failure of steering rack. The information of the failed part is as following： 
零件信息：Part information 
零件名称 
Part name 
转向机齿条 
Steering rack 
车制造日期 
Vehicle production date 
2012-05-07 
VIN 码 
VIN 
LSJA14E60CG034729 
销售日期 
Sale date 
2012-06-27 
车辆里程数 
Car mileage 
1628 公里km 
维修站名称 
Sale agent 
上海安吉 
失效模式描述 
Failure circumstance  
2012-07-04 发现转向系统流油。  
原材料信息：Raw material information 
原材料及牌号 
Raw material specification 
S45CS (JIS G4051) 
原材料厂商 
Raw material producer 
宝钢 
散件供应商 
Component supplier 
格尔 
金属热处理状态 
Metal heat treatment state 
感应淬火 
失效零件见图1：The failed part is shown in figure 1.  
 
Ⅱ. 结论与建议 Conclusions and Suggestions 
结论Conclusions： 
1. 缺陷是表面氧化物，产生于原材料的加工过程。The defect is surface oxide, originating during raw material 
manufacture. 
2. 硬化层符合要求。The hardening process meets the requirement of the drawing. 
 
建议Suggestions： 
1. 供应商要改善原材料和成品的检查。Supplier should improve inspection of raw material and finished product  
2. 原材料供应商应改进材料表面质量。Raw material supplier should improve surface quality of material 


 
上海汽车中心实验室 
中国·上海·嘉定区安研路201 号 
邮编. 201804 
 
SAIC QA Laboratory 
201 Anhong rd, Anting, Shanghai 
报告编号 
Report number 
 
SCL-S-12-0192M 
委托者: 罗增峰 
Request person, dept： 
委托编号:  /  
Request number: 
送样日期: 2012.07.30  
Request date:  
报告日期: 2012.08.08 
Report date：  
第2页共5页 
 
SMPV-0.2.3-002-QA -F01 
上海汽车 
SAIC Motor 
III. 调查结果 Investigation Results  
 
收到的失效零部件如图1 所示。失效的特点是零件表面有片状材料的剥离，为油泄漏提供了路径（图
2）。 The failed part was received as shown in figure 1.  The failure characteristic was flakes of material 
which became detached from the part’s surface, providing a leak path for the oil (figure 2). 
 
 
图1 失效件 
Figure 1  Failed part as received 
 
 
 
 
图2 缺陷特征 
Figure 2  Defect characteristic 
 


 
上海汽车中心实验室 
中国·上海·嘉定区安研路201 号 
邮编. 201804 
 
SAIC QA Laboratory 
201 Anhong rd, Anting, Shanghai 
报告编号 
Report number 
 
SCL-S-12-0192M 
委托者: 罗增峰 
Request person, dept： 
委托编号:  /  
Request number: 
送样日期: 2012.07.30  
Request date:  
报告日期: 2012.08.08 
Report date：  
第3页共5页 
 
SMPV-0.2.3-002-QA -F01 
上海汽车 
SAIC Motor 
用EDX 对片状区域进行检测，发现只有氧化铁，所以不用怀疑有其它类杂质（图3）。图4 显示了正常表面
的能谱结果，与材料的成分相匹配（图4）。An EDX examination revealed only iron oxide in the flaked areas, so 
no foreign inclusion is suspected (figure 3) .  The elements detected on the machined surface match to the 
chemical composition (figure 4).  
 
 
 
图3 缺陷EDX 
Figure 3  EDX of defect 
 
 
图4 正常加工表面EDX 
Figure 4  EDX of normal surface 


 
上海汽车中心实验室 
中国·上海·嘉定区安研路201 号 
邮编. 201804 
 
SAIC QA Laboratory 
201 Anhong rd, Anting, Shanghai 
报告编号 
Report number 
 
SCL-S-12-0192M 
委托者: 罗增峰 
Request person, dept： 
委托编号:  /  
Request number: 
送样日期: 2012.07.30  
Request date:  
报告日期: 2012.08.08 
Report date：  
第4页共5页 
 
SMPV-0.2.3-002-QA -F01 
上海汽车 
SAIC Motor 
截面分析 Cross-section analysis 
从失效区域取样，横截面的照片显示片状的材料附着在表面上。片状材料的下面没有夹杂。这表明这种缺
陷是一种表面缺陷，如结疤，是在轧制过程中形成的（图5a）。腐蚀后，该金相组织正常（图5b）。 A cross 
section through the failed area, shows flakes of material on the surface.  There was no inclusion underneath the 
surface, showing that the defect is a surface effect, such as a scab, caused during the rolling process (figure 5a).  
When etched, the microstructure is normal (figure 5b). 
 
 
图5 a）与表面粘结的材料，没有延伸到次表面b）缺陷下的金相组织正常 
Figure 5 a) Material adhered to surface, the defect does not continue below the surface b) Microstructure under 
defect is normal 
 


 
上海汽车中心实验室 
中国·上海·嘉定区安研路201 号 
邮编. 201804 
 
SAIC QA Laboratory 
201 Anhong rd, Anting, Shanghai 
报告编号 
Report number 
 
SCL-S-12-0192M 
委托者: 罗增峰 
Request person, dept： 
委托编号:  /  
Request number: 
送样日期: 2012.07.30  
Request date:  
报告日期: 2012.08.08 
Report date：  
第5页共5页 
 
SMPV-0.2.3-002-QA -F01 
上海汽车 
SAIC Motor 
材料分析Material Analysis 
硬化层满足图纸的要求。不过，沿着圆周，其厚度有明显的变化（图6）。这可能由于缺陷对淬硬层深度产
生影响。 
The hardened layer met the requirements of the drawing.  However a clear variation was seen around the 
circumference (figure 6).  This may indicate insufficient machining in the region of the defect. 
序号 
No. 
试验项目 
Test item 
额定值 
Requirement 
试验结果 
Test result 
评价 Evaluation 
合格OK 
不合格Not OK 
1 
S45SC 热处理 
 
 
 
 
1.1 
表面硬度 
50-60HRC 
53.9,  53.8,  53.2,  53.9 HRC 
X 
 
1.2 
硬化层深度 
Rht 75%  
Rht 0.5-1.5 
缺陷附近处 ：1.31mm 
90°处 ：1.19mm  （图6） 
X 
 
1.3 
金相组织 
/ 
回火马氏体 
X 
 
 
 
 
图6 硬化层测量结果 a) 靠近缺陷 b) 与缺陷成~90° 
Figure 6  Hardness profiles a) near to b) at ~90° to defect area 
缺陷位置

File: 材料工程师/SCL-S-12-0193M  DCT360B 倒档锁紧螺栓.pdf.md
# SCL-S-12-0193M  DCT360B 倒档锁紧螺栓.pdf

 
上海汽车中心实验室
SAIC Center Lab 
中国·上海·嘉定区安研路201 号 
邮编. 201804 
No. 201 Anyan Road, Jiading District,  
Shanghai, China. 
Post code :201804 
报告编号： 
Report number 
SCL-S-12-0193M 
委托者  TC  贾静华 
Requestor： 
 委托编号 
Request number： 
送样日期2012.7.30 
Deliver date:  
报告日期2012.8.1 
Report date： 
第 1 页 共 6 页 
 
SMPV-0.2.3-002-QA -F01 
上海汽车
SAIC Motor 
零件号 
Part number 
10057598 
 零件名称 
Part name 
倒档锁紧螺栓 
CLAMPING SCREW REVERSE IDLER 
图纸日期 
Drawing date  
2011.12.28 
零件生产日期 
Production date 
/ 
 供货商 
Supplier 
台州博昌 
Taizhou bochang 
车型/项目 
Car type/project 
DCT360B 
 
阶段性报告  Stage report        结论性报告 Conclusion report 
Ⅰ.任务描述 Task description 
     实验室受委托对倒档锁紧螺栓进行失效原因分析，失效零件具体信息如下： 
As requested, QA lab has analyzed the failure cause of the CLAMPING SCREW REVERSE IDLER, and the information of failed part 
is shown as following： 
零件信息：Part information  
零件名称 
Part name 
倒档锁紧螺栓 
CLAMPING SCREW REVERSE IDLER 
制造日期 
Production date 
2012.2.28 
VIN 码 
VIN number 
/ 
销售日期 
Sale date 
/ 
车辆里程数 
Car mileage 
0 公里 
失效地点 
SMTC16#发动机驱动台架 
失效模式描述 
Invalid situation 
description 
1#：2012.7.25，DCT360B-DL3-T22 倒档耐久试验进行到75%时，发生异响，拆解发现倒档螺栓断裂，倒档
齿断裂，主壳体与倒档轴端面严重磨损。 
2#：DCT360B-DL3-T23 倒档耐久试验进行到83%时，发现输出扭矩突然下降，停机后拆开检查，发现倒档
锁止螺栓断裂，倒档齿未断裂，但磨损严重。 
装配扭矩：60±3Nm
原材料信息：Raw material information 
原材料及牌号 
Raw material and 
trademark 
42CrMo 
原材料厂商 
Raw material producer 
/ 
散件供应商 
Part supplier 
/ 
金属热处理状态 
Metal heat treatment state
/ 
 
Ⅱ. 结论与建议 Conclusions and suggestions 
结论Conclusions： 
1、 失效件是旋转弯曲疲劳断裂。The failure is rotating bending fatigue fracture 
2、 表面与芯部硬度差超差。The difference between surface and core hardness does not meet the technical 
requirements 
建议Suggestions： 
1、 控制螺栓实物质量。Control bolt quality 
2、 请检查载荷情况。Check the loading conditions. 
 
      分发：
Distribution 
TC  贾静华 
检验者： 
Author 
白云岭   
Bai Yunling 
审核： 
Auditor 
 
批准： 
Approver 
 
日期： 
Date 
2012.8.1 
日期： 
Date 
 
日期： 
Date 
 


 
上海汽车中心实验室
SAIC Center Lab 
中国·上海·嘉定区安研路201 号 
邮编. 201804 
No. 201 Anyan Road, Jiading District,  
Shanghai, China. 
Post code :201804 
报告编号： 
Report number 
SCL-S-12-0193M 
委托者  TC  贾静华 
Requestor： 
 委托编号 
Request number： 
送样日期2012.7.30 
Deliver date:  
报告日期2012.8.1 
Report date： 
第 2 页 共 6 页 
 
SMPV-0.2.3-002-QA -F01 
上海汽车
SAIC Motor 
III. 测试结果 Test Results  
1、失效件实物形貌如图1a 所示。断裂位置位于螺栓外螺纹与齿轴内螺纹连接交界处，据螺栓螺纹尾部3 个螺纹
处，见图1b。螺纹有严重的擦伤痕迹，见图1c。 
 
 
 
 
图1  失效件实物形貌 
2、断口宏观形貌如图2 所示，在断口外圆有明显的疲劳台阶特征如图2 黄色所示区域，此区域为断裂起始区域。 
 
 
 
 
 
 
 
 
 
 
 
 
图2  断口宏观形貌 
1#失效件 
2#失效件 
a
b
c
1#
2#


 
上海汽车中心实验室
SAIC Center Lab 
中国·上海·嘉定区安研路201 号 
邮编. 201804 
No. 201 Anyan Road, Jiading District,  
Shanghai, China. 
Post code :201804 
报告编号： 
Report number 
SCL-S-12-0193M 
委托者  TC  贾静华 
Requestor： 
 委托编号 
Request number： 
送样日期2012.7.30 
Deliver date:  
报告日期2012.8.1 
Report date： 
第 3 页 共 6 页 
 
SMPV-0.2.3-002-QA -F01 
上海汽车
SAIC Motor 
3、选取典型的2#断口，使用扫面电镜进行断口分析，结果如下： 
 
 
 
 
 
 
 
 
 
 
 
 
 
 
 
 
 
 
 
 
 
 
 
 
 
 
 
 
图3  断口分析 
 
 
 
 
 
 
 
 
 
 
 
典型的疲劳台阶
典
型
的
韧
窝 
通过断口分析，裂纹起始区域视疲劳
特征，芯部是韧窝特征，且疲劳区域
很小，说明断裂是在高应力低周疲劳
的情况下发生。 
a
b 
c 


 
上海汽车中心实验室
SAIC Center Lab 
中国·上海·嘉定区安研路201 号 
邮编. 201804 
No. 201 Anyan Road, Jiading District,  
Shanghai, China. 
Post code :201804 
报告编号： 
Report number 
SCL-S-12-0193M 
委托者  TC  贾静华 
Requestor： 
 委托编号 
Request number： 
送样日期2012.7.30 
Deliver date:  
报告日期2012.8.1 
Report date： 
第 4 页 共 6 页 
 
SMPV-0.2.3-002-QA -F01 
上海汽车
SAIC Motor 
二、材料分析material analysis： 
      在失效件和全新零件上取样，进行化学成分、硬度、脱碳、非金属夹杂物、金相组织等检测，结果如下：  
附表1 
序号
试验项目 
 
额定值 
Requirements 
试验结果 
Results 
评价 
合格 
OK
不合格 
NOT OK
1 
2#失效件 
 
 
 
 
1.1 
化学成分/42CrMo 
GB/T3077-1999 
 
 
 
 
C 
0.38-0.45 
0.43 
X 
 
Si 
0.17-0.37 
0.30 
X 
 
Mn 
0.50-0.80 
0.61 
X 
 
Cr 
0.90-1.20 
0.97 
X 
 
Mo 
0.15-0.25 
0.16 
X 
 
P 
≤0.025 
0.004 
X 
S 
≤0.025 
0.010 
X 
1.2 
芯部硬度 
385-435HV 
427、429、425、430 
X 
 
1.3
表面硬度 
/ 
380HV0.3、379HV0.3 
/ 
1.4 
表面与芯部硬度差
≤30HV 
（GB/T3098.1-2000）
50、46 
 
X 
1.5 
表面全脱碳层深度
≤0.015mm 
0  ( 图4 ) 
X 
 
1.6 
螺牙缺陷 
中径以下无折叠 
中径以下无折叠  (图5) 
X 
 
1.7
非金属夹杂物 
/ 
D0.5   (图6) 
 
1.8 
芯部组织  
回火索氏体 
回火索氏体  （图7) 
X 
 
2 
全新零件 
 
 
 
 
2.1 
芯部硬度 
385-435HV 
427、430、432、425、430
X 
 
2.2
表面硬度 
/ 
381HV0.3、383HV0.3 
/ 
2.3 
表面与芯部硬度差
≤30HV 
（GB/T3098.1-2000）
44、47 
 
X 
2.4 
表面全脱碳层深度
≤0.015mm 
0  (图 8 ) 
X 
 
2.5 
螺牙缺陷 
中径以下无折叠 
中径以下无折叠  (图9 ) 
X 
 
2.6
非金属夹杂物 
/ 
D0.5  (图10 ) 
 
2.7 
芯部组织  
回火索氏体 
回火索氏体  (图11 ) 
X 
 
2.8 
摩擦系数 
0.20-0.26 
螺栓涂胶且螺栓太短无法
检测  (图12 ) 
/ 
 
 


 
上海汽车中心实验室
SAIC Center Lab 
中国·上海·嘉定区安研路201 号 
邮编. 201804 
No. 201 Anyan Road, Jiading District,  
Shanghai, China. 
Post code :201804 
报告编号： 
Report number 
SCL-S-12-0193M 
委托者  TC  贾静华 
Requestor： 
 委托编号 
Request number： 
送样日期2012.7.30 
Deliver date:  
报告日期2012.8.1 
Report date： 
第 5 页 共 6 页 
 
SMPV-0.2.3-002-QA -F01 
上海汽车
SAIC Motor 
 
 
图4 表面全脱碳层深度：0                  图5 螺牙缺陷：无 
 
 
图6 非金属夹杂物：D0.5                    图7 芯部组织：回火索氏体 
 
 
图8 表面全脱碳层深度：0                  图9 螺牙缺陷：无 


 
上海汽车中心实验室
SAIC Center Lab 
中国·上海·嘉定区安研路201 号 
邮编. 201804 
No. 201 Anyan Road, Jiading District,  
Shanghai, China. 
Post code :201804 
报告编号： 
Report number 
SCL-S-12-0193M 
委托者  TC  贾静华 
Requestor： 
 委托编号 
Request number： 
送样日期2012.7.30 
Deliver date:  
报告日期2012.8.1 
Report date： 
第 6 页 共 6 页 
 
SMPV-0.2.3-002-QA -F01 
上海汽车
SAIC Motor 
 
 
图10 非金属夹杂物：D0.5                    图11 芯部组织：回火索氏体 
 
图12

File: 材料工程师/SCL-S-12-0195M 转向高压管Oring.pdf.md
# SCL-S-12-0195M 转向高压管Oring.pdf

 
上海汽车中心实验室 
SAIC Center Lab 
中国·上海·嘉定区安研路201 号 
邮编. 201804 
No 201 Anyan road, Jiading, Shanghai China 
Post code 201804 
报告编号 
Report number 
 
SCL-S-12-0195M 
委托者: 孙剑 
Request person, dept： 
样日期:    2012.07.16 
Request date:  
报告日期:  2012.07.24 
Report date：  
第1页共2页 
 
上海汽车 
SAIC Motor 
零件号Part number 
/ 
 零件名称 
Part name 
转向高压管 
图纸日期Drawing date 
/ 
零件生产日期Part production date 
/ 
 供货商 
Supplier 
烟台乐星 
车型/项目Car type/project 
W5 
 
   阶段性报告 Interim report        结论性报告 Conclusion report           测试报告 Test report 
Ⅰ.任务描述 Task description 
实验室受委托对转向胶管_Oring 进行失效原因分析，失效零件具体信息如下： 
As requested, QA lab has analyzed the failure of power steering tube. The background information of the failed part is as following： 
零件信息：Part information 
零件名称 
Part name 
转向高压管_O ring 
制造日期 
Production date 
/ 
VIN 码 
VIN 
LSJW34RA5CG032098 
销售日期 
Sale date 
/ 
车辆里程数 
Car mileage 
3223km（PPV-G11） 
维修站名称 
Sale agent 
/ 
失效模式描述 
Failure circumstance 
description 
油管漏油 
原材料信息：Raw material information 
原材料及牌号 
Raw material specification 
HNBR 
原材料厂商 
Raw material producer 
/ 
散件供应商 
Component supplier 
/ 
金属热处理状态 
Metal heat treatment state 
/ 
 
图1 失效照片 
Fig 1  Failure Part 
Ⅱ. 结论与建议 Conclusions and suggestions 
结论： O ring 材料为HNBR，硬度符合要求。 
O ring 密封面发现有磨损，挤压和破裂现象，致使零件失效。 
Conclusion: The material and Hardness of the O ring conforms to the standard. We discover the scratch, abrasion and crack on the O ring, 
which lead the part fail. 
  建议： 保证安装中O ring 不受损伤，同时核查对手件是否存在毛刺等致使O ring 破裂的因素。 
Suggestion: .Assure the O ring free of damage during the install. Check the opponent pieces with glitch or any other failure which will 
lead O ring crack. 
          
分发: 
Distribution 
SQE：孙剑 
检验者Author 
 
审核Auditor 
 
批准Approver 
 
日期Date 
 
日期Date 
 
日期Date 
 
严重磨损 


 
上海汽车中心实验室 
SAIC Center Lab 
中国·上海·嘉定区安研路201 号 
邮编. 201804 
No 201 Anyan road, Jiading, Shanghai China 
Post code 201804 
报告编号 
Report number 
 
SCL-S-12-0195M 
委托者: 孙剑 
Request person, dept： 
样日期:    2012.07.16 
Request date:  
报告日期:  2012.07.24 
Report date：  
第2页共2页 
 
上海汽车 
SAIC Motor 
 III. 测试结果 Test Results  
1 材料分析（Material Analyze） 
序号 
No. 
试验项目 
Test item 
额定值 
Requirement 
试验结果 
Test result 
评价 Evaluation 
合格 
qualified 
不合格 
unqualified 
失效件Failure Part 
1 
FTIR 
HNBR 
HNBR 
× 
 
2 
IRHD 
/ 
64 
× 
 
失效件材料为HNBR。PPAP 时材料供货态硬度为65，考虑到材料耐油后膨胀致使硬度下降，故失效
件材料硬度64 可认为符合材料要求。 
 
2 断口分析（Analyze）： 
断口解剖 
O ring 密封面有严重磨损及损伤 
  
 
 
     同时在O ring 密封面发现有挤压变形现象 
 
小结 (Conclusion)： 
1 Oring 材料及硬度符合要求。 
2 Oring 密封面发现有多处磨损，挤压及破裂迹象，导致Oring 失去密封作用。 
磨损 
损伤 
磨损 
损伤 
挤压变形区域

File: 材料工程师/SCL-S-12-0196M AP12 1.5T G5+ 变速箱悬置.pdf.md
# SCL-S-12-0196M AP12 1.5T G5+ 变速箱悬置.pdf

 
上海汽车中心实验室 
SAIC Center Lab 
中国·上海·嘉定区安研路201 号 
邮编. 201804 
No 201 Anyan road, Jiading, Shanghai China 
Post code 201804 
报告编号 
Report number 
 
SCL-S-12-0196M 
委托者: 樊逸斌 
Request person, dept： 
样日期:    2012.07.30 
Request date:  
报告日期:  2012.08.13 
Report date：  
第1页共6页 
 
上海汽车 
SAIC Motor 
零件号Part number 
10036808 
 零件名称 
Part name 
变速箱悬置 
图纸日期Drawing date 
/ 
零件生产日期Part production date 
/ 
 供货商 
Supplier 
宁波捷豹 
车型/项目Car type/project 
AP12 1.5T 
 
   阶段性报告 Interim report        结论性报告 Conclusion report           测试报告 Test report 
Ⅰ.任务描述 Task description 
实验室受委托对变速箱悬置进行失效原因分析，失效零件具体信息如下： 
As requested, QA lab has analyzed the failure of the transmission suspension. The background information of the failed part is as following： 
零件信息：Part information 
零件名称 
Part name 
变速箱悬置 
制造日期 
Production date 
/ 
VIN 码 
VIN 
LSJA14U95BG990153 
销售日期 
Sale date 
/ 
车辆里程数 
Car mileage 
21120km（G5+） 
维修站名称 
Sale agent 
/ 
失效模式描述 
Failure circumstance 
description 
悬置主簧开裂 
原材料信息：Raw material information 
原材料及牌号 
Raw material specification 
NR 
原材料厂商 
Raw material producer 
/ 
散件供应商 
Component supplier 
/ 
金属热处理状态 
Metal heat treatment state 
/ 
 
 
图1 失效照片 
Fig 1  Failure Part 
Ⅱ. 结论与建议 Conclusions and suggestions 
结论：开裂端材料填料含量偏高，性能衰减偏大，致使材料开裂； 
外金属骨架有脱胶现象，加速零件的失效。 
Conclusion: the mineral content does not conform to the requirement, leading the material property decline and part crack. 
            We found the adhesion not good at the crack area which accelerate the part failure. 
  建议：确保涂胶工艺，保证涂胶强度。 
       提高材料耐疲劳性能，同时确保混炼工艺，保证材料混炼的均匀性。 
Suggestion: assure the adhesive procedure and property. 
            Improve the material anti-fatigue property and assure the mix procedure and property. 
 
分发: 
Distribution 
DRE:樊逸斌 
检验者Author 
 
审核Auditor 
 
批准Approver 
 
日期Date 
 
日期Date 
 
日期Date 
 


 
上海汽车中心实验室 
SAIC Center Lab 
中国·上海·嘉定区安研路201 号 
邮编. 201804 
No 201 Anyan road, Jiading, Shanghai China 
Post code 201804 
报告编号 
Report number 
 
SCL-S-12-0196M 
委托者: 樊逸斌 
Request person, dept： 
样日期:    2012.07.30 
Request date:  
报告日期:  2012.08.13 
Report date：  
第2页共6页 
 
上海汽车 
SAIC Motor 
 III. 测试结果 Test Results  
1 材料分析（Material Analyze） 
序号 
No. 
试验项目 
Test item 
额定值 
Requirement 
试验结果 
Test result 
评价 Evaluation 
合格 
qualified 
不合格 
unqualified 
失效件Failure Part 
未开裂端 
1 
Shore A 硬度 
Shore A Hardness 
/ 
61.3 
/ 
/ 
2 
拉伸强度 
Tensile Strength 
/ 
20.7 MPa 
/ 
/ 
3 
断裂伸长率 
Elongation at tear 
/ 
388% 
/ 
/ 
4 
压缩永久变形 
DVR 
/ 
25% 
/ 
/ 
5 
含胶量 
/ 
60% 
/ 
/ 
6 
炭黑含量 
/ 
25% 
/ 
/ 
7 
填料含量 
/ 
6% 
/ 
/ 
8 
油品含量 
/ 
9% 
/ 
/ 
9 
挥发温度 
/ 
408℃ 
/ 
/ 
开裂端 
1 
Shore A 硬度 
Shore A Hardness 
/ 
62.0 
/ 
/ 
2 
拉伸强度 
Tensile Strength 
/ 
17.7MPa 
/ 
/ 
3 
断裂伸长率 
Elongation at tear 
/ 
275% 
/ 
/ 
4 
压缩永久变形 
DVR 
/ 
30% 
/ 
/ 
5 
含胶量 
/ 
59% 
/ 
/ 
6 
炭黑含量 
/ 
24% 
/ 
/ 
7 
填料含量 
/ 
8% 
/ 
/ 
8 
油品含量 
/ 
9% 
/ 
/ 
9 
挥发温度 
/ 
400℃ 
/ 
/ 
供货态材料要求Shore A 硬度: 58±3，拉伸强度：17MPa，断裂伸长率：400%。从实测值来看，材料硬度
和强度仍能满足要求，但伸长率已低于400%。说明经过试验后材料有老化现象。 
比较材料初始拉伸性能（强度：22-24MPa，伸长率：450%）, 开裂端的材料强度已有较大程度的衰减；同
时材料填料含量8%也明显高于4-5%的材料配方要求。 
压缩永久变形显示，开裂端材料弹性较未开裂端材料有所下降。 
综上所述，开裂端的材料疲劳老化程度要严重，填料含量偏高。 
 


 
上海汽车中心实验室 
SAIC Center Lab 
中国·上海·嘉定区安研路201 号 
邮编. 201804 
No 201 Anyan road, Jiading, Shanghai China 
Post code 201804 
报告编号 
Report number 
 
SCL-S-12-0196M 
委托者: 樊逸斌 
Request person, dept： 
样日期:    2012.07.30 
Request date:  
报告日期:  2012.08.13 
Report date：  
第3页共6页 
 
上海汽车 
SAIC Motor 
 
           
 
未开裂面TGA                                      开裂面TGA 
 
TGA 温度微分图 
2 断口分析（Analyze）： 
断口解剖 
  
             
 
     
 
 
内骨架裂纹面 
外骨架裂纹面 
未开裂端 
开裂端 


 
上海汽车中心实验室 
SAIC Center Lab 
中国·上海·嘉定区安研路201 号 
邮编. 201804 
No 201 Anyan road, Jiading, Shanghai China 
Post code 201804 
报告编号 
Report number 
 
SCL-S-12-0196M 
委托者: 樊逸斌 
Request person, dept： 
样日期:    2012.07.30 
Request date:  
报告日期:  2012.08.13 
Report date：  
第4页共6页 
 
上海汽车 
SAIC Motor 
  在外骨架断面上发现有脱胶现象 
  
裂纹纹路： 
外骨架裂纹面： 
     
 
   
 
 
 
 
 
 
 
 
 
脱胶面已产生锈斑 
裂纹扩展方向 
裂纹扩展方向 
裂纹终止区域 
裂纹扩展方向 
综上所述，外骨架裂纹均以脱胶面为起始
点向断裂面进行扩展。 
 


 
上海汽车中心实验室 
SAIC Center Lab 
中国·上海·嘉定区安研路201 号 
邮编. 201804 
No 201 Anyan road, Jiading, Shanghai China 
Post code 201804 
报告编号 
Report number 
 
SCL-S-12-0196M 
委托者: 樊逸斌 
Request person, dept： 
样日期:    2012.07.30 
Request date:  
报告日期:  2012.08.13 
Report date：  
第5页共6页 
 
上海汽车 
SAIC Motor 
内骨架裂纹面： 
 
 
 
 
综上所述，内骨架裂纹均以脱胶点为起始点向断裂面进行扩展。 
 
3 G5+开裂件Benchmark 
  对供应商提供的另一个失效件——开裂模式无脱胶现象(3wkm)，进行材料性能的分析，结果如下： 
序号 
No. 
试验项目 
Test item 
额定值 
Requirement 
试验结果 
Test result 
评价 Evaluation 
合格 
qualified 
不合格 
unqualified 
失效件Failure Part 
1 
Shore A 硬度 
Shore A Hardness 
/ 
63.2 
/ 
/ 
2 
拉伸强度 
Tensile Strength 
/ 
Min 15.4MPa 
Max 20.2MPa 
/ 
/ 
3 
断裂伸长率 
Elongation at tear 
/ 
Min 310% 
Max 400% 
/ 
/ 
4 
含胶量 
/ 
59% 
/ 
/ 
5 
炭黑含量 
/ 
23% 
/ 
/ 
6 
填料含量 
/ 
9% 
/ 
/ 
脱胶点 
裂纹扩展方向 
脱胶点 
裂纹扩展方向 
裂纹扩展方向 
脱胶点 
裂纹扩展方向 


 
上海汽车中心实验室 
SAIC Center Lab 
中国·上海·嘉定区安研路201 号 
邮编. 201804 
No 201 Anyan road, Jiading, Shanghai China 
Post code 201804 
报告编号 
Report number 
 
SCL-S-12-0196M 
委托者: 樊逸斌 
Request person, dept： 
样日期:    2012.07.30 
Request date:  
报告日期:  2012.08.13 
Report date：  
第6页共6页 
 
上海汽车 
SAIC Motor 
7 
油品含量 
/ 
9% 
/ 
/ 
8 
挥发温度 
/ 
409℃ 
/ 
/ 
      
 
                  TGA                                               温度分解 
    材料与开裂面的材料性能相比，有以下共同点： 
  a 最小强度衰减至17MPa 以下，下降程度明显； 
  b 填料含量为9%，超过控制范围4-5%； 
 
小结 (Conclusion)： 
1 断裂端材料较未断裂端材料具有更严重的老化现象。 
2 开裂处材料填料含量超标，致使材料疲劳后性能下降明显。 
3 在断口处发现有脱胶现象，且裂纹扩展均以脱胶点作为起始点进行扩展。通过Benchmark，脱胶现象加
速了零件的开裂。
