Repository: kujaxr/obsidian-vault

File: 材料工程师/SCL-S-12-0197M 按钮-IP21.pdf.md
# SCL-S-12-0197M 按钮-IP21.pdf

 
上海汽车中心实验室
(QA Lab) 
中国·上海·嘉定区安研路201 号 
邮编. 201804 
No. 201 Anyan Road, Jiading District,  
Shanghai, China. 
Post code :200433 
报告编号：Report number 
SCL-S-12-0197M 
委托者Requestor：胡骁睿 
送样日期Deliver date：2012.08.07 
报告日期Report date：2012.09.04 
第 1 页 共 5 页 
Page 1 of 5  
 
上海汽车 
SAIC Motor 
零件号 
Part number 
10035748 
零件名称 
Part name 
按钮 
Button 
图纸日期 
Drawing date  
/ 
零件生产日期 
Production date 
/ 
供货商 
Supplier 
科士达华阳 
Kostal 
车型/项目 
Car type/project 
IP21 
 
   阶段性报告  Stage report        结论性报告 Conclusion report           测试报告 Test report 
Ⅰ.任务描述 Task description 
实验室受委托对按钮进行失效原因分析，失效零件具体信息如下： 
As requested, QA lab has analyzed the invalid cause of button, and the information of invalid part is shown as 
following： 
零件信息：Part information 
零件名称 
Part name 
按钮 
Button 
制造日期 
Production date 
/ 
VIN 码 
VIN number 
LSJW34G30BJ014436 
销售日期 
Sale date 
/ 
车辆里程数 
Car mileage 
4432 km 
销售商 
Sale agent 
/ 
失效模式描述 
Invalid situation 
description 
按钮开裂 
Button fractured. 
原材料信息：Raw material information 
原材料及牌号 
Raw material 
and trademark 
PC 
Makrolon 2405 
原材料厂商 
Raw material producer 
Bayer 
散件供应商 
Part supplier 
/ 
金属热处理状态 
Metal heat treatment state 
/ 
失效零件见图1：The invalid part is shown in Fig 1.  
Ⅱ. 结论与建议 Conclusions and suggestions 
结论：1. 零件内应力较高，在高温环境或装配、使用环节受外力容易发生开裂。 
Conclusions:  1. Internal stress of part was on the high side. High temperature and external force may make part split . 
建议： 1. 优化生产工艺，降低零件内应力。 
Suggestions: 1. Process should be improved to reduce internal stress. 
  
分发： 
Dispenser 
胡骁睿 
检验者： 
Identifier 
狄春峰 
审核： 
Auditor 
 
批准： 
Approver 
 
日期： 
Date 
2012.09.04 
日期： 
Date 
 
日期： 
Date 
 
 
 
 
 


 
上海汽车中心实验室
(QA Lab) 
中国·上海·嘉定区安研路201 号 
邮编. 201804 
No. 201 Anyan Road, Jiading District,  
Shanghai, China. 
Post code :200433 
报告编号：Report number 
SCL-S-12-0197M 
委托者Requestor：胡骁睿 
送样日期Deliver date：2012.08.07 
报告日期Report date：2012.09.04 
第 2 页 共 5 页 
Page 2 of 5  
 
上海汽车 
SAIC Motor 
 
 
图1 失效件 
Fig.1 Failure part 
 
III. 测试结果 Test Results 
序号 
No. 
试验项目 
Test item 
额定值 
Requirement 
试验结果 
Test result 
评价 Evaluation 
第一次 
第二次 
合格 
qualified 
不合格 
unqualified 
I 
失效件 
 
 
1 
红外（GB/T6040-2002） 
Infrared Spectroscopy 
PC 
PC 
× 
 
2 
熔点（GB/T19466.3-2006） 
Melting point (℃) 
140±5 
145 
× 
 
II 
新件 
 
 
1 
红外（GB/T6040-2002） 
Infrared Spectroscopy 
PC 
PC 
× 
 
2 
熔点（GB/T19466.3-2006） 
Melting point (℃) 
140±5 
144 
× 
 


 
上海汽车中心实验室
(QA Lab) 
中国·上海·嘉定区安研路201 号 
邮编. 201804 
No. 201 Anyan Road, Jiading District,  
Shanghai, China. 
Post code :200433 
报告编号：Report number 
SCL-S-12-0197M 
委托者Requestor：胡骁睿 
送样日期Deliver date：2012.08.07 
报告日期Report date：2012.09.04 
第 3 页 共 5 页 
Page 3 of 5  
 
上海汽车 
SAIC Motor 
序号 
No. 
试验项目 
Test item 
额定值 
Requirement 
试验结果 
Test result 
评价 Evaluation 
第一次 
第二次 
合格 
qualified 
不合格 
unqualified 
III 
粒料  
 
 
1 
红外（GB/T6040-2002） 
Infrared Spectroscopy 
PC 
PC 
× 
 
2 
熔点（GB/T19466.3-2006） 
Melting point (℃) 
140±5 
144 
× 
 
 
Ⅳ. 宏观分析 Macroscopic observation 
 
失效件断口如图2 所示。失效件无受异常外力痕迹，且零件内侧有几处明显裂纹。按照经验这
起失效很可能是由于PC 材料制成的零件内应力较大所导致的。 
 
 
图2 失效件断口 
Fig. 2 Fracture of failure part 
 
     
 
 
 
 
 
 
 
 
 


 
上海汽车中心实验室
(QA Lab) 
中国·上海·嘉定区安研路201 号 
邮编. 201804 
No. 201 Anyan Road, Jiading District,  
Shanghai, China. 
Post code :200433 
报告编号：Report number 
SCL-S-12-0197M 
委托者Requestor：胡骁睿 
送样日期Deliver date：2012.08.07 
报告日期Report date：2012.09.04 
第 4 页 共 5 页 
Page 4 of 5  
 
上海汽车 
SAIC Motor 
 
图3 给出了用溶剂法来测定零件内应力的过程。批量零件被浸没在3 种不同的溶剂中，15min
后取出。在1 号和2 号溶剂中浸泡后的零件无明显不良变化，而在3 号溶剂中浸泡后的零件发生开
裂。根据经验换算，零件的内应力在7-11MPa 之间，轻微偏高，存在一定使用风险。 
 
 
 
图3 内应力测试 
Fig. 3 Internal stress test 
 
 


 
上海汽车中心实验室
(QA Lab) 
中国·上海·嘉定区安研路201 号 
邮编. 201804 
No. 201 Anyan Road, Jiading District,  
Shanghai, China. 
Post code :200433 
报告编号：Report number 
SCL-S-12-0197M 
委托者Requestor：胡骁睿 
送样日期Deliver date：2012.08.07 
报告日期Report date：2012.09.04 
第 5 页 共 5 页 
Page 5 of 5  
 
上海汽车 
SAIC Motor 
 
    根据经验，当零件内应力较高时，零件受外力和温度影响会发生开裂。用批量件进行失效模拟
试验，将批量件在95℃存放72h，存放后的零件如图4 所示。零件发生开裂。 
 
图4 高温存放 
Fig. 4 High temperature test 
 
    综合以上试验结果，该零件内应力较高，在高温环境或装配、使用等环节受外力作用容易发生
开裂。

File: 材料工程师/SCL-S-12-0198M 衣帽架挂钩-ZP11.pdf.md
# SCL-S-12-0198M 衣帽架挂钩-ZP11.pdf

 
上海汽车中心实验室
(QA Lab) 
中国·上海·嘉定区安研路201 号 
邮编. 201804 
No. 201 Anyan Road, Jiading District,  
Shanghai, China. 
Post code :200433 
报告编号：Report number 
SCL-S-12-0198M 
委托者Requestor：孙文成 
送样日期Deliver date：2012.08.07 
报告日期Report date：2012.08.21 
第 1 页 共 4 页 
Page 1 of 4  
 
上海汽车 
SAIC Motor 
零件号 
Part number 
10002936-ESA 
零件名称 
Part name 
衣帽架挂钩 
Coat rack hook 
图纸日期 
Drawing date  
/ 
零件生产日期 
Production date 
/ 
供货商 
Supplier 
泰州劲松 
Taizhou Jinsong 
车型/项目 
Car type/project 
ZP11 
 
   阶段性报告  Stage report        结论性报告 Conclusion report           测试报告 Test report 
Ⅰ.任务描述 Task description 
实验室受委托对衣帽架挂钩进行失效原因分析，失效零件具体信息如下： 
As requested, QA lab has analyzed the invalid cause of coat rack hook, and the information of invalid part is shown 
as following： 
零件信息：Part information 
零件名称 
Part name 
衣帽架挂钩 
Coat rack hook 
制造日期 
Production date 
/ 
VIN 码 
VIN number 
/ 
销售日期 
Sale date 
/ 
车辆里程数 
Car mileage 
/ 
销售商 
Sale agent 
/ 
失效模式描述 
Invalid situation 
description 
衣帽架挂钩变形 
Coat rack hook twisted. 
原材料信息：Raw material information 
原材料及牌号 
Raw material 
and trademark 
PA6-GF30 
D122-G30B7043L 
原材料厂商 
Raw material producer 
普利特 
散件供应商 
Part supplier 
泰州劲松 
金属热处理状态 
Metal heat treatment state 
/ 
失效零件见图1：The invalid part is shown in Fig 1.  
Ⅱ. 结论与建议 Conclusions and suggestions 
结论：1. 零件材料不符合技术要求，使得零件强度大幅下降，导致失效。 
Conclusions:  1. Material of parts did not conform to requirements, which made strength of parts decline to a great extent 
and led to the failure. 
建议： 1. 责令供应对材料问题进行解释和整改。 
Suggestions: 1. Let supplier explain to material problem and rectify it. 
  
 
 
分发： 
Dispenser 
孙文成 
检验者： 
Identifier 
狄春峰 
审核： 
Auditor 
 
批准： 
Approver 
 
日期： 
Date 
2012.08.21 
日期： 
Date 
 
日期： 
Date 
 
 


 
上海汽车中心实验室
(QA Lab) 
中国·上海·嘉定区安研路201 号 
邮编. 201804 
No. 201 Anyan Road, Jiading District,  
Shanghai, China. 
Post code :200433 
报告编号：Report number 
SCL-S-12-0198M 
委托者Requestor：孙文成 
送样日期Deliver date：2012.08.07 
报告日期Report date：2012.08.21 
第 2 页 共 4 页 
Page 2 of 4  
 
上海汽车 
SAIC Motor 
 
图1 失效件 
Fig.1 Failure part 
 
III. 测试结果 Test Results 
序号 
No. 
试验项目 
Test item 
额定值 
Requirement 
试验结果 
Test result 
评价 Evaluation 
第一次 
第二次 
合格 
qualified 
不合格 
unqualified 
I 
失效件 
 
 
1 
红外（GB/T6040-2002） 
Infrared Spectroscopy 
PA6  
PA6 
× 
 
2 
熔点（GB/T19466.3-2006） 
Melting point (℃) 
220±5 
216 
× 
 
3 
焓值（GB/T19466.3-2006） 
Enthalpy (J/g) 
/ 
66.6 
67.4 
 
 
4 
灰分（GB/T9345.1-2008） 
Ash content (%) 
30±2 
0.6 
× 
 
II 
新件 
 
 
1 
红外（GB/T6040-2002） 
Infrared Spectroscopy 
PA6  
PA6 
× 
 
2 
熔点（GB/T19466.3-2006） 
Melting point (℃) 
220±5 
218 
× 
 
3 
焓值（GB/T19466.3-2006） 
Enthalpy (J/g) 
/ 
38.7 
43.3 
 
 


 
上海汽车中心实验室
(QA Lab) 
中国·上海·嘉定区安研路201 号 
邮编. 201804 
No. 201 Anyan Road, Jiading District,  
Shanghai, China. 
Post code :200433 
报告编号：Report number 
SCL-S-12-0198M 
委托者Requestor：孙文成 
送样日期Deliver date：2012.08.07 
报告日期Report date：2012.08.21 
第 3 页 共 4 页 
Page 3 of 4  
 
上海汽车 
SAIC Motor 
序号 
No. 
试验项目 
Test item 
额定值 
Requirement 
试验结果 
Test result 
评价 Evaluation 
第一次 
第二次 
合格 
qualified 
不合格 
unqualified 
4 
灰分（GB/T9345.1-2008） 
Ash content (%) 
30±2 
28.8 
× 
 
III 
粒料  
 
 
1 
红外（GB/T6040-2002） 
Infrared Spectroscopy 
PA6  
PA6 
× 
 
2 
熔点（GB/T19466.3-2006） 
Melting point (℃) 
220±5 
221 
× 
 
3 
焓值（GB/T19466.3-2006） 
Enthalpy (J/g) 
/ 
79.9 
63.5 
 
 
4 
灰分（GB/T9345.1-2008） 
Ash content (%) 
30±2 
0.5 
× 
 
 
Ⅳ. 宏观分析 Macroscopic observation 
 
将失效件和新件分别冷镶，观察其材料内部结构（见图2）。新件内部可以明显观察到玻纤，而
失效件不含玻纤，这与灰分试验、DSC 试验的结果一致。零件内部没有明显工艺缺陷。 
 
图2 零件截面 
Fig. 2 Section of parts 


 
上海汽车中心实验室
(QA Lab) 
中国·上海·嘉定区安研路201 号 
邮编. 201804 
No. 201 Anyan Road, Jiading District,  
Shanghai, China. 
Post code :200433 
报告编号：Report number 
SCL-S-12-0198M 
委托者Requestor：孙文成 
送样日期Deliver date：2012.08.07 
报告日期Report date：2012.08.21 
第 4 页 共 4 页 
Page 4 of 4  
 
上海汽车 
SAIC Motor 
 
    该失效件批次产品大量发生失效（失效情况见图3），而新件批次和之前批次的零件没有发生类
似失效。结合试验结果，该批次零件的失效是由于未按要求使用材料，用不含玻纤的PA6 代替了含
有30%玻纤的PA6-GF30，使得零件强度大幅度下降，无法满足工厂总装时的扭力要求，最终导致
失效。 
 
图3 失效件断口 
Fig. 3 Fracture of failure part

File: 材料工程师/SCL-S-12-0199M AP11 减震轮.pdf.md
# SCL-S-12-0199M AP11 减震轮.pdf

 
上海汽车中心实验室 
中国·上海·嘉定区安研路201 号 
邮编. 201804 
 
SAIC Central Laboratory 
201 Anhong rd, Anting, Shanghai, China 
报告编号 
Report number 
 
SCL-S-12-0199M 
委托者: 质量分析科 郭强 
Request person, dept： 
委托编号: / 
Request number: 
送样日期: 2012.08.08 
Request date:  
报告日期: 2012.08.09 
Report date：  
第1页共4页 
 
分发: 
Distribution 
质量分析科 郭强 
检验者Author 
邵 百 明 
审核Auditor 
Liz Greasley 
批准Approver 
 
日期Date 
2012.08.09 
日期Date 
2012.08.09 
日期Date 
 
SMPV-0.2.3-002-QA -F01 
上海汽车 
SAIC Motor 
零件号Part number 
TVD200002 
 零件名称 
Part name 
减震轮 
Damping Wheel 
图纸日期Drawing date 
/ 
零件生产日期Part production date 
/ 
 供货商 
Supplier 
宁波拓普 
车型/项目Car type/project 
AP11 
阶段性报告 Interim report                结论性报告 Conclusion report          
 
Ⅰ.任务描述 Task description 
实验室受委托对减震轮进行失效原因分析，失效零件具体信息如下： 
As requested, QA lab has analyzed the failure of damping wheel. The information of the failed part is as following： 
零件信息：Part information 
零件名称 
Part name 
减震轮 
Damping wheel 
车制造日期 
Vehicle production date 
2012 
VIN 码 
VIN 
LSJA16E33CG014847 
销售日期 
Sale date 
/ 
车辆里程数 
Car mileage 
3km 
维修站名称 
Sale agent 
湖州众晟 
失效模式描述 
Failure circumstance  
皮带断裂；减震轮有损伤。The belt was broken and the damping wheel was damaged. 
原材料信息：Raw material information 
原材料及牌号 
Raw material specification 
/ 
原材料厂商 
Raw material producer 
/ 
散件供应商 
Component supplier 
/ 
金属热处理状态 
Metal heat treatment state 
/ 
失效零件见图1：The failed part is shown in figure 1.  
 
Ⅱ. 结论与建议 Conclusions and Suggestions 
 
结论Conclusions： 
（1）异物进入，导致皮带跳齿，并且嵌入皮带，最终引起皮带断裂。Foreign material entered and made the belt leave 
the original position and at the same time indented and broke the belt  
 
建议Suggestions： 
（1）优化设计，增加防异物的隔板。Optimize the design and add protective shield. 


 
上海汽车中心实验室 
中国·上海·嘉定区安研路201 号 
邮编. 201804 
 
SAIC QA Laboratory 
201 Anhong rd, Anting, Shanghai 
报告编号 
Report number 
 
SCL-S-12-0199M 
委托者: 郭强 
Request person, dept： 
委托编号:  /  
Request number: 
送样日期: 2012.08.08 
Request date:  
报告日期: 2012.08.09 
Report date：  
第2页共4页 
 
SMPV-0.2.3-002-QA -F01 
上海汽车 
SAIC Motor 
III. 调查结果 Investigation Results  
     
皮带出现断裂，被撕成细小的带子，如图1 所示。 
 
 
图1 皮带断裂 
 
   收到的失效件为减震轮，如图2 所示。 
 
图2 减震轮 
 
     减震轮局部有明显的损伤如图3 所示。齿尖的压痕（见图3（b））是由于异物进入的结果。异物的进
入导致皮带与减震轮的配合面间形成一定夹角（见图4），造成两侧出现磨损，如图3（c）和（d）所示。 
          
 


 
上海汽车中心实验室 
中国·上海·嘉定区安研路201 号 
邮编. 201804 
 
SAIC QA Laboratory 
201 Anhong rd, Anting, Shanghai 
报告编号 
Report number 
 
SCL-S-12-0199M 
委托者: 郭强 
Request person, dept： 
委托编号:  /  
Request number: 
送样日期: 2012.08.08 
Request date:  
报告日期: 2012.08.09 
Report date：  
第3页共4页 
 
SMPV-0.2.3-002-QA -F01 
上海汽车 
SAIC Motor 
 
（a）损伤区域的全貌             （b）轮尖部压痕（该圈其它区域也有损伤，见图5） 
      
 
（c）外侧油漆剥离（区域1）                  （d）另一外侧油漆剥离（区域2） 
图3 严重损伤区域的情况 
 
深色为未磨
掉的油漆 


 
上海汽车中心实验室 
中国·上海·嘉定区安研路201 号 
邮编. 201804 
 
SAIC QA Laboratory 
201 Anhong rd, Anting, Shanghai 
报告编号 
Report number 
 
SCL-S-12-0199M 
委托者: 郭强 
Request person, dept： 
委托编号:  /  
Request number: 
送样日期: 2012.08.08 
Request date:  
报告日期: 2012.08.09 
Report date：  
第4页共4页 
 
SMPV-0.2.3-002-QA -F01 
上海汽车 
SAIC Motor 
 
 
 
 
 
 
 
 
 
图4  皮带与配合面形成一定的倾角 
 
在同圈齿尖的其它区域也发现有压痕（图5）；有可能是前面的异物嵌入皮带造成的。 
与此同时不难发现，一侧外圈的顶部有多处压痕，并且油漆出现剥离（图6）。正常工作情况下，该部
位与皮带不发生接触。由此可见：皮带发生了跳齿，并且皮带内部嵌入了异物。 
皮带的跳齿是由于大的异物进入，皮带与配合面产生倾角后造成的。异物的嵌入和皮带的跳齿导致皮
带很快出现断裂失效，减震轮左右侧油漆磨损不均匀（见图3（c），（d））。 
 
 
图5 压痕 （与严重压痕同齿） 
 
 
图6 一侧外圈有规律的压痕和油漆剥离 
     
倾角 
异物 
从顶部摩
擦到下部 
局部接触，出现摩
擦，导致油漆局部
剥离

File: 材料工程师/SCL-S-12-0200M 前排座椅头枕-BP31.pdf.md
# SCL-S-12-0200M 前排座椅头枕-BP31.pdf

 
上海汽车中心实验室
(QA Lab) 
中国·上海·嘉定区安研路201 号 
邮编. 201804 
No. 201 Anyan Road, Jiading District,  
Shanghai, China. 
Post code :200433 
报告编号：Report number 
SCL-S-12-0200M 
委托者Requestor：孙文成 
送样日期Deliver date：2012.08.10 
报告日期Report date：2012.09.25 
第 1 页 共 4 页 
Page 1 of 4  
 
上海汽车 
SAIC Motor 
零件号 
Part number 
2112506 
零件名称 
Part name 
前排座椅头枕 
Front seat pillow 
图纸日期 
Drawing date  
/ 
零件生产日期 
Production date 
/ 
供货商 
Supplier 
上海延鑫 
Shanghai Yanxin 
车型/项目 
Car type/project 
BP31 
 
   阶段性报告  Stage report        结论性报告 Conclusion report           测试报告 Test report 
Ⅰ.任务描述 Task description 
实验室受委托对前排座椅头枕进行失效原因分析，失效零件具体信息如下： 
As requested, QA lab has analyzed the invalid cause of front seat pillow, and the information of invalid part is shown 
as following： 
零件信息：Part information 
零件名称 
Part name 
前排座椅头枕 
Front seat pillow 
制造日期 
Production date 
/ 
VIN 码 
VIN number 
LSJB36XP7CS044267 
销售日期 
Sale date 
/ 
车辆里程数 
Car mileage 
89 km 
销售商 
Sale agent 
/ 
失效模式描述 
Invalid situation 
description 
前排座椅头枕塑料骨架断裂 
Plastic skeleton of front seat pillow fractured. 
原材料信息：Raw material information 
原材料及牌号 
Raw material 
and trademark 
HDPE 
LP390 
原材料厂商 
Raw material producer 
美国舒尔曼 
散件供应商 
Part supplier 
上海飞尔 
金属热处理状态 
Metal heat treatment state 
/ 
失效零件见图1：The invalid part is shown in Fig 1.  
Ⅱ. 结论与建议 Conclusions and suggestions 
结论：1. 零件材料符合技术要求。 
Conclusions:  1. Material performance of part conformed to requirements. 
 
 
 
 
分发： 
Dispenser 
孙文成 
检验者： 
Identifier 
狄春峰 
审核： 
Auditor 
 
批准： 
Approver 
 
日期： 
Date 
2012.09.25 
日期： 
Date 
 
日期： 
Date 
 
 


 
上海汽车中心实验室
(QA Lab) 
中国·上海·嘉定区安研路201 号 
邮编. 201804 
No. 201 Anyan Road, Jiading District,  
Shanghai, China. 
Post code :200433 
报告编号：Report number 
SCL-S-12-0200M 
委托者Requestor：孙文成 
送样日期Deliver date：2012.08.10 
报告日期Report date：2012.09.25 
第 2 页 共 4 页 
Page 2 of 4  
 
上海汽车 
SAIC Motor 
 
图1 失效件 
Fig.1 Failure part 
 
III. 测试结果 Test Results 
序号 
No. 
试验项目 
Test item 
额定值 
Requirement 
试验结果 
Test result 
评价 Evaluation 
第一次 
第二次 
合格 
qualified 
不合格 
unqualified 
I 
失效件 
 
 
1 
红外（GB/T6040-2002） 
Infrared Spectroscopy 
HDPE 
HDPE 
× 
 
2 
熔点（GB/T19466.3-2006） 
Melting point (℃) 
130±5 
137 
 
 
3 
焓值（GB/T19466.3-2006） 
Enthalpy (J/g) 
/ 
192 
213 
 
 
II 
新件 
 
 
1 
红外（GB/T6040-2002） 
Infrared Spectroscopy 
HDPE 
HDPE 
× 
 
2 
熔点（GB/T19466.3-2006） 
Melting point (℃) 
130±5 
133 
× 
 
3 
焓值（GB/T19466.3-2006） 
Enthalpy (J/g) 
/ 
158 
178 
 
 
III 
粒料  
 
 
1 
红外（GB/T6040-2002） 
Infrared Spectroscopy 
HDPE 
HDPE 
× 
 
2 
熔点（GB/T19466.3-2006） 
Melting point (℃) 
130±5 
132 
× 
 
3 
焓值（GB/T19466.3-2006） 
Enthalpy (J/g) 
/ 
156 
171 
 
 


 
上海汽车中心实验室
(QA Lab) 
中国·上海·嘉定区安研路201 号 
邮编. 201804 
No. 201 Anyan Road, Jiading District,  
Shanghai, China. 
Post code :200433 
报告编号：Report number 
SCL-S-12-0200M 
委托者Requestor：孙文成 
送样日期Deliver date：2012.08.10 
报告日期Report date：2012.09.25 
第 3 页 共 4 页 
Page 3 of 4  
 
上海汽车 
SAIC Motor 
Ⅳ. 宏观分析 Macroscopic observation 
 
失效件断口如图2 所示。断口光滑，无明显银纹，系脆断。 
 
图2 失效件断口 
Fig. 2 Fracture of failure part 
 
失效件如图3 所示，仔细观察失效件，失效件齿整齐，无明显受力痕迹。零件外部包裹海绵（如
图1），可以有效缓冲零件所受外力。 
 
图3 失效件 
Fig. 3 Failure part 


 
上海汽车中心实验室
(QA Lab) 
中国·上海·嘉定区安研路201 号 
邮编. 201804 
No. 201 Anyan Road, Jiading District,  
Shanghai, China. 
Post code :200433 
报告编号：Report number 
SCL-S-12-0200M 
委托者Requestor：孙文成 
送样日期Deliver date：2012.08.10 
报告日期Report date：2012.09.25 
第 4 页 共 4 页 
Page 4 of 4  
 
上海汽车 
SAIC Motor 
 
对失效件进行观察，发现多处开裂痕迹如图4 所示。 
 
 
 
 
 
图4 裂纹 
Fig. 4 Crack

File: 材料工程师/SCL-S-12-0201M 保险带护套-BP31.pdf.md
# SCL-S-12-0201M 保险带护套-BP31.pdf

 
上海汽车中心实验室
(QA Lab) 
中国·上海·嘉定区安研路201 号 
邮编. 201804 
No. 201 Anyan Road, Jiading District,  
Shanghai, China. 
Post code :200433 
报告编号：Report number 
SCL-S-12-0201M 
委托者Requestor：孙文成 
送样日期Deliver date：2012.08.20 
报告日期Report date：2012.09.10 
第 1 页 共 3 页 
Page 1 of 3  
 
上海汽车 
SAIC Motor 
零件号 
Part number 
306328810 
零件名称 
Part name 
前排椅安全带收紧器总成 
Front seat belt tightener assembly 
图纸日期 
Drawing date  
/ 
零件生产日期 
Production date 
/ 
供货商 
Supplier 
高田（罗马尼亚） 
Gaotian 
车型/项目 
Car type/project 
BP31 
 
   阶段性报告  Stage report        结论性报告 Conclusion report           测试报告 Test report 
Ⅰ.任务描述 Task description 
实验室受委托对前排椅安全带收紧器总成进行失效原因分析，失效零件具体信息如下： 
As requested, QA lab has analyzed the invalid cause of front seat belt tightener assembly, and the information of 
invalid part is shown as following： 
零件信息：Part information 
零件名称 
Part name 
前排椅安全带收紧器总成 
Front seat belt tightener assembly 
制造日期 
Production date 
/ 
VIN 码 
VIN number 
/ 
销售日期 
Sale date 
/ 
车辆里程数 
Car mileage 
5 km 
销售商 
Sale agent 
/ 
失效模式描述 
Invalid situation 
description 
安全带护套开裂 
Seat belt sheath fractured. 
原材料信息：Raw material information 
原材料及牌号 
Raw material 
and trademark 
PP 
原材料厂商 
Raw material producer 
Plasess (Romania) SRL 
散件供应商 
Part supplier 
/ 
金属热处理状态 
Metal heat treatment state 
/ 
失效零件见图1：The invalid part is shown in Fig 1.  
Ⅱ. 结论与建议 Conclusions and suggestions 
结论：1. 零件在某些极端工况会发生开裂失效。 
      2．零件材料符合技术要求。 
Conclusions:  1. The part may fail at some ultra working conditions. 
            2. Material performance of part conformed to requirements. 
建议： 1.检查零件结构是否存在风险。 
Suggestions: 1. Risk in structure of the part should be checked. 
  
分发： 
Dispenser 
孙文成 
检验者： 
Identifier 
狄春峰 
审核： 
Auditor 
 
批准： 
Approver 
 
日期： 
Date 
2012.09.10 
日期： 
Date 
 
日期： 
Date 
 
 
 


 
上海汽车中心实验室
(QA Lab) 
中国·上海·嘉定区安研路201 号 
邮编. 201804 
No. 201 Anyan Road, Jiading District,  
Shanghai, China. 
Post code :200433 
报告编号：Report number 
SCL-S-12-0201M 
委托者Requestor：孙文成 
送样日期Deliver date：2012.08.20 
报告日期Report date：2012.09.10 
第 2 页 共 3 页 
Page 2 of 3  
 
上海汽车 
SAIC Motor 
 
 
图1 失效件 
Fig.1 Failure part 
 
III. 测试结果 Test Results 
序号 
No. 
试验项目 
Test item 
额定值 
Requirement 
试验结果 
Test result 
评价 Evaluation 
第一次 
第二次 
合格 
qualified 
不合格 
unqualified 
I 
失效件 
 
 
1 
红外（GB/T6040-2002） 
Infrared Spectroscopy 
PP 
PP 
× 
 
2 
熔点（GB/T19466.3-2006） 
Melting point (℃) 
160±5 
167 
× 
 
3 
焓值（GB/T19466.3-2006） 
Enthalpy (J/g) 
/ 
65.6 
74.2 
 
 
II 
新件 
 
 
1 
红外（GB/T6040-2002） 
Infrared Spectroscopy 
PP 
PP 
× 
 
2 
熔点（GB/T19466.3-2006） 
Melting point (℃) 
160±5 
168 
× 
 
3 
焓值（GB/T19466.3-2006） 
Enthalpy (J/g) 
/ 
68.0 
72.0 
 
 
III 
粒料  
 
 
1 
红外（GB/T6040-2002） 
Infrared Spectroscopy 
PP 
PP 
× 
 


 
上海汽车中心实验室
(QA Lab) 
中国·上海·嘉定区安研路201 号 
邮编. 201804 
No. 201 Anyan Road, Jiading District,  
Shanghai, China. 
Post code :200433 
报告编号：Report number 
SCL-S-12-0201M 
委托者Requestor：孙文成 
送样日期Deliver date：2012.08.20 
报告日期Report date：2012.09.10 
第 3 页 共 3 页 
Page 3 of 3  
 
上海汽车 
SAIC Motor 
序号 
No. 
试验项目 
Test item 
额定值 
Requirement 
试验结果 
Test result 
评价 Evaluation 
第一次 
第二次 
合格 
qualified 
不合格 
unqualified 
2 
熔点（GB/T19466.3-2006） 
Melting point (℃) 
160±5 
167 
× 
 
3 
焓值（GB/T19466.3-2006） 
Enthalpy (J/g) 
/ 
61.7 
73.4 
 
 
 
Ⅳ. 宏观分析 Macroscopic observation 
 
失效件断口如图2 所示。失效件受外力导致断裂和变形。 
 
图2 失效件断口 
Fig. 2 Fracture of failure part 
 
    对该零件进行失效模拟试验（如图3）。人坐在安全带上，将安全带向内旋转一定角度，调节座
椅至最高点，护套即发生与失效件类似开裂。这说明安全带护套在某些极端工况会发生开裂失效。 
 
图3 失效模拟 
Fig. 3 Crash simulation

File: 材料工程师/SCL-S-12-0202曲轴减震器.pdf.md
# SCL-S-12-0202曲轴减震器.pdf

 
上海汽车中心实验室 
SAIC Center Lab 
中国·上海·嘉定区安研路201 号 
邮编. 201804 
No 201 Anyan road, Jiading, Shanghai China 
Post code 201804 
报告编号 
Report number 
 
SCL-S-12-0202M 
委托者: 郭强 
Request person, dept： 
送样日期:  2012.08.08 
Request date:  
报告日期:  2012.08.28 
Report date：                 
       第1页共4页 
 
上海汽车 
SAIC Motor 
零件号Part number 
/ 
 零件名称 
Part name 
曲轴减震器 
Crankshaft Damper 
图纸日期Drawing date 
/ 
零件生产日期Part production date 
/ 
 供货商 
Supplier 
 奔驰（韩国） 
车型/项目Car type/project 
IS12 
 
   阶段性报告 Interim report        结论性报告 Conclusion report           测试报告 Test report 
Ⅰ.任务描述 Task description 
实验室受委托对曲轴减震器进行失效原因分析，失效零件具体信息如下： 
As requested, QA lab has analyzed the failure of crankshaft damper. The background information of the failed part is as following： 
零件信息：Part information 
零件名称 
Part name 
曲轴减震器 
制造日期 
Production date 
/ 
VIN 码 
VIN 
LSJW34RA6BJ013058 
销售日期 
Sale date 
/ 
车辆里程数 
Car mileage 
5857 公里 (km) 
维修站名称 
Sale agent 
云南申云 
失效模式描述 
Failure circumstance 
description 
发动机前端曲轴减震器一场磨损烧蚀，内外圈脱落。 
原材料信息：Raw material information 
原材料及牌号 
Raw material specification 
/ 
原材料厂商 
Raw material producer 
/ 
散件供应商 
Component supplier 
/ 
金属热处理状态 
Metal heat treatment state 
/ 
 
 
Ⅱ. 结论与建议 Conclusions and suggestions 
结论： 零件受到异物刮伤后导致零件开裂。 
Conclusions: the part was scratched during the usage leading the part crack. 
建议：零件在使用中不受到异物的损伤。 
Suggestion: Avoid external damage during usage. 
 
 
 
 
 
 
 
 
 
 
 
分发: 
Distribution 
郭强 
检验者Author 
 
审核Auditor 
 
批准Approver 
 
日期Date 
 
日期Date 
 
日期Date 
 
 


 
上海汽车中心实验室 
SAIC Center Lab 
中国·上海·嘉定区安研路201 号 
邮编. 201804 
No 201 Anyan road, Jiading, Shanghai China 
Post code 201804 
报告编号 
Report number 
 
SCL-S-12-0202M 
委托者:  QA 郭强 
Request person, dept：Wu Jun 
委托编号:  SCL-S-11-0202 
Request number: SCL-S-11-0202 
送样日期:  2012.08.09 
Request date: 2012.08.09 
报告日期:  2012.08.15 
Report date：2012.08.15 
第2页共4页 
 
上海汽车 
SAIC Motor 
 
 
曲轴减震器橡胶分离，减震器内外层分离 
图1 失效照片 
III. 测试结果 Test Results  
1 断口分析（Analyze）： 
内圈断口分析： 
 
 
    
 
完全开裂 
远离发动机侧 
 
断面形态为中间突起，向两侧倾斜的状态，
且远离发动机侧的变形要相对严重。 
远离发动机侧 
 
无横向撕扯终
止裂纹 
 
发现横向撕扯
终止裂纹 
断裂方向 
外圈 
内圈 


 
上海汽车中心实验室 
SAIC Center Lab 
中国·上海·嘉定区安研路201 号 
邮编. 201804 
No 201 Anyan road, Jiading, Shanghai China 
Post code 201804 
报告编号 
Report number 
 
SCL-S-12-0202M 
委托者:  QA 郭强 
Request person, dept：Wu Jun 
委托编号:  SCL-S-11-0202 
Request number: SCL-S-11-0202 
送样日期:  2012.08.09 
Request date: 2012.08.09 
报告日期:  2012.08.15 
Report date：2012.08.15 
第3页共4页 
 
上海汽车 
SAIC Motor 
外圈断口分析 
 
 
 
异常磨损现象： 
 
 
 
靠近发动机侧 
残留橡胶面上可以发现有橡胶表面有刮擦的痕迹 
远离发动机侧 
残留橡胶面上可以发现疲劳纹路 
 
靠近发动机侧 


 
上海汽车中心实验室 
SAIC Center Lab 
中国·上海·嘉定区安研路201 号 
邮编. 201804 
No 201 Anyan road, Jiading, Shanghai China 
Post code 201804 
报告编号 
Report number 
 
SCL-S-12-0202M 
委托者:  QA 郭强 
Request person, dept：Wu Jun 
委托编号:  SCL-S-11-0202 
Request number: SCL-S-11-0202 
送样日期:  2012.08.09 
Request date: 2012.08.09 
报告日期:  2012.08.15 
Report date：2012.08.15 
第4页共4页 
 
上海汽车 
SAIC Motor 
   
 
对NRD 的拆车件进行Benchmark，结果如下： 
    
 
曲轴减震器安装在曲轴输出轴上，内外圈没有跟其他零件接触。故正常情况下外圈不应有磨损迹象。 
  
 
 
小结：1 外骨架靠近发动机侧有异常磨损，橡胶体发现有被异物刮擦的痕迹；远离发动机侧的轮罩内侧发现有异物嵌入痕迹，橡胶
体发现有疲劳纹路。 
2 内骨架橡胶体在远离发动机侧处的变形程度要求大于靠近发动机侧。 
3 从断口分析，零件在靠近发动机侧收到异物刮擦导致零件开裂，并加剧远离发动机侧处的橡胶的疲劳程度，最终导致零件
完全开裂。 
 
 
从NRD 拆车件来看，曲轴减震器上无异常磨痕。 
远离发动机侧 
在罩轮内侧发现有异物刮擦的痕迹，潜入痕
迹从远离发动机侧进入。

File: 材料工程师/SCL-S-12-0203M AP12 1.5T 吊耳.pdf.md
# SCL-S-12-0203M AP12 1.5T 吊耳.pdf

 
上海汽车中心实验室 
SAIC Center Lab 
中国·上海·嘉定区安研路201 号 
邮编. 201804 
No 201 Anyan road, Jiading, Shanghai China 
Post code 201804 
报告编号 
Report number 
 
SCL-S-12-0203M 
委托者: 周袁东 
Request person, dept： 
样日期:    2012.08.01 
Request date:  
报告日期:  2012.08.13 
Report date：  
第1页共4页 
 
上海汽车 
SAIC Motor 
零件号Part number 
/ 
 零件名称 
Part name 
吊耳 
图纸日期Drawing date 
/ 
零件生产日期Part production date 
/ 
 供货商 
Supplier 
上海天纳克排气系统有限公司 
车型/项目Car type/project 
AP12 1.5T 
 
   阶段性报告 Interim report        结论性报告 Conclusion report           测试报告 Test report 
Ⅰ.任务描述 Task description 
实验室受委托对吊耳进行失效原因分析，失效零件具体信息如下： 
As requested, QA lab has analyzed the failure of the suspension. The background information of the failed part is as following： 
零件信息：Part information 
零件名称 
Part name 
吊耳 
制造日期 
Production date 
/ 
VIN 码 
VIN 
LSJA14U92BG990160 
销售日期 
Sale date 
/ 
车辆里程数 
Car mileage 
25153（OHET 15.4%） 
维修站名称 
Sale agent 
/ 
失效模式描述 
Failure circumstance 
description 
吊耳开裂 
原材料信息：Raw material information 
原材料及牌号 
Raw material specification 
VMQ 
原材料厂商 
Raw material producer 
/ 
散件供应商 
Component supplier 
河北佰特橡胶有限公司 
金属热处理状态 
Metal heat treatment state 
/ 
 
图1 失效照片 
Fig 1  Failure Part 
Ⅱ. 结论与建议 Conclusions and suggestions 
结论： 零件硫化程度不一致致使开裂端的硬度和强度下降，致使零件开裂。 
Conclusion: no uniform vulcanization degree of part leads cracking the hardness and strength decline on the crack end, causing part 
cracking. 
 
 
 
          
分发: 
Distribution 
周袁东 
检验者Author 
 
审核Auditor 
 
批准Approver 
 
日期Date 
 
日期Date 
 
日期Date 
 
开裂 


 
上海汽车中心实验室 
SAIC Center Lab 
中国·上海·嘉定区安研路201 号 
邮编. 201804 
No 201 Anyan road, Jiading, Shanghai China 
Post code 201804 
报告编号 
Report number 
 
SCL-S-12-0203M 
委托者: 周袁东 
Request person, dept： 
样日期:    2012.08.01 
Request date:  
报告日期:  2012.08.13 
Report date：  
第2页共4页 
 
上海汽车 
SAIC Motor 
 III. 测试结果 Test Results  
1 开裂模式（Crack Mold） 
零件开裂为单面开裂，具体如下： 
    
 
开裂面                                     未开裂面 
 
2 材料分析（Material Analyze） 
针对零件的断裂模式，对未开裂面和开裂面的材料分别进行材料性能测试，以此确定零件材料性能： 
 
序号 
No. 
试验项目 
Test item 
额定值 
Requirement 
试验结果 
Test result 
评价 Evaluation 
合格 
qualified 
不合格 
unqualified 
开裂面 
1 
硬度 
55±5 
41 
 
× 
2 
拉伸强度 
/ 
5.6MPa 
/ 
/ 
3 
断裂伸长率 
/ 
360% 
/ 
/ 
4 
密度 
/ 
0.84 
/ 
/ 
未开裂面 
1 
硬度 
55±5 
52 
× 
 
2 
拉伸强度 
/ 
7.9MPa 
/ 
/ 
3 
断裂伸长率 
/ 
420% 
/ 
/ 
4 
密度 
/ 
0.84 
/ 
/ 
开裂面 
未开裂面 


 
上海汽车中心实验室 
SAIC Center Lab 
中国·上海·嘉定区安研路201 号 
邮编. 201804 
No 201 Anyan road, Jiading, Shanghai China 
Post code 201804 
报告编号 
Report number 
 
SCL-S-12-0203M 
委托者: 周袁东 
Request person, dept： 
样日期:    2012.08.01 
Request date:  
报告日期:  2012.08.13 
Report date：  
第3页共4页 
 
上海汽车 
SAIC Motor 
开裂面材料硬度明显低于标准要求。 
对比开裂面和未开裂面的材料性能，可发现开裂面的材料强度明显低于未开裂面的材料强度。根据
SMTC 5 320 006 的要求，开裂面的强度已低于6MPa 的要求。 
开裂面和未开裂面的材料密度相同，可排除开裂面的材料性能下降由于材料未充实导致的。 
 
3 材料硫化程度分析（Analyze for the rubber cure）： 
由于材料的开裂以合模线为分界线，故对零件的厚度方向进行硬度的测试，确定材料的硫化程度是否一致，
具体测试结果如下： 
 
从测试结果来看，从开裂端到未开裂端，硬度变化由小到大。未开裂端的硬度一致，没有呈现梯度变化现
象。 
由此可以判断，零件开裂端的硫化程度不一致，且开裂面处的硬度最低。 
 
4 断口分析（analyze for crack） 
 
     零件断裂全部集中在受力区域，表面存在一定磨损现象。可以推断材料偏软，强度不够， 
Shore A：42 
Shore A：46 
Shore A：49 
Shore A：52 
Shore A：52 
Shore A：52 
开裂端 
未开裂端 
主要开裂区域 
主要开裂区域 
主要开裂区域 
 
磨损 


 
上海汽车中心实验室 
SAIC Center Lab 
中国·上海·嘉定区安研路201 号 
邮编. 201804 
No 201 Anyan road, Jiading, Shanghai China 
Post code 201804 
报告编号 
Report number 
 
SCL-S-12-0203M 
委托者: 周袁东 
Request person, dept： 
样日期:    2012.08.01 
Request date:  
报告日期:  2012.08.13 
Report date：  
第4页共4页 
 
上海汽车 
SAIC Motor 
5 背景（Background） 
     DRE 提供的零件使用峰值温度为165℃，而VMQ 的使用温度可达到200℃，故选材在VMQ 的安全使用温度
区间内，正常情况下零件材料不可能发生热老化现象。 
路试车辆中只发现一个吊耳断裂，由于零件在整车上为对称布置，且同台车辆的另一个吊耳没有发生开
裂现象，故可排除零件受热单向过高温度辐射导致的材料老化现象。 
 
小结 (Conclusion)： 
1 零件开裂由材料强度不够导致。且材料偏软导致零件表面有磨损迹象。 
2 材料存在硫化程度不一致的情况，且开裂端处的材料有欠硫的迹象。

File: 材料工程师/SCL-S-12-0204M ZP11 EU胶管开裂.pdf.md
# SCL-S-12-0204M ZP11 EU胶管开裂.pdf

 
上海汽车中心实验室 
SAIC Center Lab 
中国·上海·嘉定区安研路201 号 
邮编. 201804 
No 201 Anyan road, Jiading, Shanghai China 
Post code 201804 
报告编号 
Report number 
 
SCL-S-12-0204M 
委托者: 周袁东 
Request person, dept： 
样日期:    2012.08.08 
Request date:  
报告日期:  2012.08.13 
Report date：  
第1页共5页 
 
上海汽车 
SAIC Motor 
零件号Part number 
/ 
 零件名称 
Part name 
冷却胶管 
图纸日期Drawing date 
/ 
零件生产日期Part production date 
/ 
 供货商 
Supplier 
天津鹏翎 
车型/项目Car type/project 
ZP11 EU 
 
   阶段性报告 Interim report        结论性报告 Conclusion report           测试报告 Test report 
Ⅰ.任务描述 Task description 
实验室受委托对冷却胶管进行失效原因分析，失效零件具体信息如下： 
As requested, QA lab has analyzed the failure of the hose. The background information of the failed part is as following： 
零件信息：Part information 
零件名称 
Part name 
冷却水管 
制造日期 
Production date 
/ 
VIN 码 
VIN 
 
销售日期 
Sale date 
/ 
车辆里程数 
Car mileage 
 
维修站名称 
Sale agent 
/ 
失效模式描述 
Failure circumstance 
description 
胶管开裂 
原材料信息：Raw material information 
原材料及牌号 
Raw material specification 
EPDM 
原材料厂商 
Raw material producer 
/ 
散件供应商 
Component supplier 
天津鹏翎 
金属热处理状态 
Metal heat treatment state 
/ 
 
 
Ⅱ. 结论与建议 Conclusions and suggestions 
结论： 胶管材料内层硬度略低，但拉伸性能符合要求，由于胶管破裂主要相关材料强度，故硬度略低风
险不大，可认为材料符合要求。 
断口分析表明胶管破裂从编织层处引发，伴有疲劳现象。胶管外层表面有严重压痕，由于失效件受
到破坏——断口处编织层抽离，故无法进一步进行判定。 
Conclusion: The Hardness of the inner side is below the standard. As the tensile property conform to the standard and the hose crack 
has the big relation with the material strength, the nonqualified hardness can be regarded as low risk. So the material conforms 
to the standard.  
We discover the crack started from the reinforcement, with fatigue phenomenon. There is severe indention on the tube cover 
as well. As the failure part was damaged due to the reinforcement cord was draw out, so we cannot get further conclusion 
   
 
 
 
 
 
 
 
 
 
 
 
 
 
分发: 
Distribution 
周袁东 
检验者Author 
 
审核Auditor 
 
批准Approver 
 
日期Date 
 
日期Date 
 
日期Date 
 


 
上海汽车中心实验室 
SAIC Center Lab 
中国·上海·嘉定区安研路201 号 
邮编. 201804 
No 201 Anyan road, Jiading, Shanghai China 
Post code 201804 
报告编号 
Report number 
 
SCL-S-12-0204M 
委托者: 周袁东 
Request person, dept： 
样日期:    2012.08.08 
Request date:  
报告日期:  2012.08.13 
Report date：  
第2页共5页 
 
上海汽车 
SAIC Motor 
 
 
图1 失效照片 
Fig 1  Failure Part 
 
 III. 测试结果 Test Results  
1 材料分析（Material Analyze） 
序号 
No. 
试验项目 
Test item 
额定值 
Requirement 
试验结果 
Test result 
评价 Evaluation 
合格 
qualified 
不合格 
unqualified 
失效件Failure Part 
外层 
1 
硬度 
65-75 
60 
 
× 
2 
拉伸强度 
7MPa 
10.4 
× 
 
3 
断裂伸长率 
300% 
455 
× 
 
内层 
1 
硬度 
65-70 
57 
 
× 
2 
拉伸强度 
7MPa 
13.6 
× 
 
3 
断裂伸长率 
300% 
427 
× 
 
成品 
1 
剥离力 
2.5N/mm 
3.4 
× 
 
抽样件 
外层 
1 
硬度 
65-75 
60 
 
× 
2 
拉伸强度 
7MPa 
9.3 
× 
 
3 
断裂伸长率 
300% 
405 
× 
 


 
上海汽车中心实验室 
SAIC Center Lab 
中国·上海·嘉定区安研路201 号 
邮编. 201804 
No 201 Anyan road, Jiading, Shanghai China 
Post code 201804 
报告编号 
Report number 
 
SCL-S-12-0204M 
委托者: 周袁东 
Request person, dept： 
样日期:    2012.08.08 
Request date:  
报告日期:  2012.08.13 
Report date：  
第3页共5页 
 
上海汽车 
SAIC Motor 
内层 
1 
硬度 
65-70 
58 
 
× 
2 
拉伸强度 
7MPa 
13.0 
× 
 
3 
断裂伸长率 
300% 
388 
× 
 
成品 
1 
剥离力 
2.5N/mm 
3.0 
× 
 
抽样件与失效件材料性能一致。内外层硬度低于试验大纲要求，但由于试验大纲为试片要求，而测
试值为成品测试结果，故测试值会有所降低。参考SMTC 5 320 003 的要求：65±5，胶管内层硬度略低。
由于材料强度均符合要求，故可认为材料硬度不合格项风险不大，可认为符合要求。 
试验大纲无剥离力要求，参考SMTC 5 320 003 的要求，胶管剥离力符合要求。 
综上所述，胶管材料符合要求。 
 
2 分析（Analyze）： 
2.1 断口： 
 
在编制层处发现疲劳裂纹向内层和外层扩散： 
内层 
外层 


 
上海汽车中心实验室 
SAIC Center Lab 
中国·上海·嘉定区安研路201 号 
邮编. 201804 
No 201 Anyan road, Jiading, Shanghai China 
Post code 201804 
报告编号 
Report number 
 
SCL-S-12-0204M 
委托者: 周袁东 
Request person, dept： 
样日期:    2012.08.08 
Request date:  
报告日期:  2012.08.13 
Report date：  
第4页共5页 
 
上海汽车 
SAIC Motor 
 
 
缺陷分析： 
      
 
外层出现疲劳痕迹                               内层出现疲劳痕迹 
  
 
表面出现严重压痕                          压痕对应处在胶料与编织层结合点发现裂纹 
裂纹扩展 


 
上海汽车中心实验室 
SAIC Center Lab 
中国·上海·嘉定区安研路201 号 
邮编. 201804 
No 201 Anyan road, Jiading, Shanghai China 
Post code 201804 
报告编号 
Report number 
 
SCL-S-12-0204M 
委托者: 周袁东 
Request person, dept： 
样日期:    2012.08.08 
Request date:  
报告日期:  2012.08.13 
Report date：  
第5页共5页 
 
上海汽车 
SAIC Motor 
   
开裂处编制层编织线已被抽离。 
 
小结 (Conclusion)： 
1 材料和粘结力符合要求。 
2 胶管编织层处开始开裂，表面发现有严重压痕，并在胶料和编织层结合的对应位置找到有裂纹。 
3 由于失效件遭到破坏——抽离编织线，故无法进一步确定外层压痕是否已损伤编织层。

File: 材料工程师/SCL-S-12-0205M IP22 柴油滤清支架.pdf.md
# SCL-S-12-0205M IP22 柴油滤清支架.pdf

 
上海汽车中心实验室 
中国·上海·嘉定区安研路201 号 
邮编. 201804 
 
SAIC Central Laboratory 
201 Anhong rd, Anting, Shanghai, China 
报告编号 
Report number 
 
SCL-S-12-0205M 
委托者: 底盘 尤惠英 
Request person, dept： 
委托编号: / 
Request number: 
送样日期: 2012.08.14 
Request date:  
报告日期: 2012.08.22 
Report date：  
第1页共8页 
 
分发: 
Distribution 
底盘 尤惠英 
检验者Author 
邵 百 明 
审核Auditor 
Liz Greasley 
批准Approver 
 
日期Date 
2012.08.24 
日期Date 
2012.08.24 
日期Date 
 
SMPV-0.2.3-002-QA -F01 
上海汽车 
SAIC Motor 
零件号Part number 
30065996 
 零件名称 
Part name 
柴油滤清支架 
Diesel filter bracket 
日期Drawing date 
/ 
零件生产日期Part production date 
/ 
 供货商 
Supplier 
上海和达 
车型/项目Car type/project 
IP22/23EU DIESEL 
阶段性报告 Interim report                结论性报告 Conclusion report          
 
Ⅰ.任务描述 Task description 
实验室受委托对柴油滤清支架进行失效原因分析，失效零件具体信息如下： 
As requested, QA lab has analyzed the failure of diesel filter bracket. The information of the failed part is as following： 
零件信息：Part information 
零件名称 
Part name 
柴油滤清支架 
Diesel filter bracket 
车制造日期 
Vehicle production date 
/ 
VIN 码 
VIN 
/ 
销售日期 
Sale date 
/ 
车辆里程数 
Car mileage 
50h （振动试验） 
维修站名称 
Sale agent 
/ 
失效模式描述 
Failure circumstance  
柴油滤清支架开裂。Diesel filter bracket was broken. 
原材料信息：Raw material information 
原材料及牌号 
Raw material specification 
B340/590DP （Q/BQB418-2009） 
原材料厂商 
Raw material producer 
/ 
散件供应商 
Component supplier 
上海和达 
金属热处理状态 
Metal heat treatment state 
/ 
失效零件见图1：The failed part is shown in figure 1.  
 
Ⅱ. 结论与建议 Conclusions and Suggestions 
 
结论Conclusions： 
（1）柴油滤清支架是通过疲劳而开裂的。其原因有可能是：焊接螺母的紧固力丧失导致振动加剧，从而出现失
效。The diesel filter bracket fractured through fatigue. It’s likely that a loss of clamping force at the weld nut was the 
reason for excessive vibration, leading to failure. 
（2）材料组织，强度以及焊接符合要求。The material microstructure, strength and key weld dimensions meet the 
requirements. 
 
建议Suggestions： 
（1）确认安装工艺满足要求。Confirm mounting process meets requirements. 
（2）在试验前检测零件的尺寸。Test the dimension before experiment. 


 
上海汽车中心实验室 
中国·上海·嘉定区安研路201 号 
邮编. 201804 
 
SAIC QA Laboratory 
201 Anhong rd, Anting, Shanghai 
报告编号 
Report number 
 
SCL-S-12-0205M 
委托者: 底盘 尤惠英 
Request person, dept： 
委托编号:  /  
Request number: 
送样日期: 2012.08.14 
Request date:  
报告日期: 2012.08.22 
Report date：  
第2页共8页 
 
SMPV-0.2.3-002-QA -F01 
上海汽车 
SAIC Motor 
III. 测试结果与分析 Test Results and Analysis  
（1）失效产品 Failed Parts 
      失效产品如图1 所示；支架的5 个区域已完全断开。值得注意的是一个焊接螺母的焊点已断开。装
配的螺母和螺栓未提供用于分析，但是焊接螺母的周围有一些非正常损伤，这表明螺母在测试中发生了转
动。 The failed part is shown in figure 1. The bracket was fractured in 5 positions. It was noticed that weld of the 
weld nuts was broken. This nut and the mounting bolts were not submitted for analysis, however, abnormal 
damage around the weld nut mounting area indicates the nut was able to rotate during the test. 
 
 
 
 
 
 
 
 
    
 
图1 失效件 
 
（2）断口分析Fracture Analysis 
     各开裂处断口形貌分别如图2-图6 所示。图中虚线箭头显示裂纹扩展方向；实线箭头显示疲劳台阶。 
     从断口来看，支架的开裂是一种多源的疲劳开裂；断口上未见有预先存在的损伤和缺陷。 
The fracture morphology and features of each crack are shown in Figures 2 to 6. The dashed arrows show 
the direction of crack propagation; solid line arrows show ratchet marks, characteristic of fatigue. 
From examination of the fracture surfaces, the bracket failed through multi-origin fatigue cracking. No 
pre-existing damage or defects were found.            
 
 
 
开裂1 
开裂2 
开裂4 
开裂3 
开裂5 
 
疲劳裂纹 
表面A 
表面B 
异常损坏 


 
上海汽车中心实验室 
中国·上海·嘉定区安研路201 号 
邮编. 201804 
 
SAIC QA Laboratory 
201 Anhong rd, Anting, Shanghai 
报告编号 
Report number 
 
SCL-S-12-0205M 
委托者: 底盘 尤惠英 
Request person, dept： 
委托编号:  /  
Request number: 
送样日期: 2012.08.14 
Request date:  
报告日期: 2012.08.22 
Report date：  
第3页共8页 
 
SMPV-0.2.3-002-QA -F01 
上海汽车 
SAIC Motor 
 
（a）宏观断口  Overview 
实线箭头显示疲劳台阶；虚线箭头显示裂纹扩展方向；左侧区域为双向疲劳，右侧开裂区域为单向疲劳，最后断裂区域非常
小，在区域4 和沿着底面的区域。 The solid line arrows indicate ratchet marks; dashed arrows show the direction of crack 
propagation; left region shows reverse bending fatigue, area on the right is unidirectional fatigue.  Final fracture area is very small : 
area 4 and along the bottom edge. 
 
 
 
 
 
 
 
 
 
 
 
 
 
（b）区域1 电镜形貌  有疲劳台阶                          （c）区域2 电镜形貌  细小的疲劳辉纹  
        
 
（d）区域3 电镜形貌 疲劳辉纹+二次裂纹                        （e）区域4 电镜形貌 瞬断区 韧窝 
图2 断口1 形貌  （断裂于焊缝热影响区，见图8） Figure 2 Fracture #1 (weld and HAZ crack area see fig 8) 
 
 
扩展方向 
区域1 
区域2 
区域3 
区域4 
扩展方向 
扩展方向 
表面A 


 
上海汽车中心实验室 
中国·上海·嘉定区安研路201 号 
邮编. 201804 
 
SAIC QA Laboratory 
201 Anhong rd, Anting, Shanghai 
报告编号 
Report number 
 
SCL-S-12-0205M 
委托者: 底盘 尤惠英 
Request person, dept： 
委托编号:  /  
Request number: 
送样日期: 2012.08.14 
Request date:  
报告日期: 2012.08.22 
Report date：  
第4页共8页 
 
SMPV-0.2.3-002-QA -F01 
上海汽车 
SAIC Motor 
 
 
图3  断口2 含有两条裂纹 Fracture 2, consisting of two cracks 
（a）断口全貌  裂纹b 主裂纹起源于角部，为双向疲劳开裂，A 面的裂纹为主。虚线箭头显示裂纹扩展方向；实线箭头显
示疲劳台阶。 Fracture overview. Crack b the main crack originated from the corner, indications of reverse bending fatigue, although 
predominantly from side A. Dashed arrows show the direction of crack propagation; solid line arrows show fatigue ratchet mark.（b）
裂纹a 起源于棱边 crack a originating from the corner. 
 
图4 断口3  疲劳源在在相对的两面，显示承受扭的载荷；断裂后损伤严重；断裂于焊缝的热影响区 见图10。 Fracture 3 
Fatigue origins found on opposing sides, indicating twisting, although post-fracture damage is quite severe; the crack position is at 
HAZ, see fig. 10. 
起源区 
主裂纹起源区 
多源的疲劳台阶 
裂纹a 
裂纹b 
两裂纹交
汇处 
扩展方向 
扩展方向 
多源的疲劳台阶 
扩展方向 
扩展方向 
表面A 
表面A 
表面A 


 
上海汽车中心实验室 
中国·上海·嘉定区安研路201 号 
邮编. 201804 
 
SAIC QA Laboratory 
201 Anhong rd, Anting, Shanghai 
报告编号 
Report number 
 
SCL-S-12-0205M 
委托者: 底盘 尤惠英 
Request person, dept： 
委托编号:  /  
Request number: 
送样日期: 2012.08.14 
Request date:  
报告日期: 2012.08.22 
Report date：  
第5页共8页 
 
SMPV-0.2.3-002-QA -F01 
上海汽车 
SAIC Motor 
 
图5 断口4  严重磨损不便分析  Fracture 4 Serious wear prevents analysis 
 
图6 断口5  两面的疲劳台阶显示其为双向疲劳  
Fracture 5  Ratchet marks indicating fatigue found on both sides 
 
 
 
 
 
 
 
 
 
 
擦伤 
表面A 
表面A 


 
上海汽车中心实验室 
中国·上海·嘉定区安研路201 号 
邮编. 201804 
 
SAIC QA Laboratory 
201 Anhong rd, Anting, Shanghai 
报告编号 
Report number 
 
SCL-S-12-0205M 
委托者: 底盘 尤惠英 
Request person, dept： 
委托编号:  /  
Request number: 
送样日期: 2012.08.14 
Request date:  
报告日期: 2012.08.22 
Report date：  
第6页共8页 
 
SMPV-0.2.3-002-QA -F01 
上海汽车 
SAIC Motor 
（3）材料检测 Material Test 
     支架的材料为B340/590DP （t=2）。对材料的组织，硬度以及焊缝进行检测，结果如表1 所示。The 
material is B340/590DP （t=2）. The results about the microstructure, hardness and weld are showed by table 1.  
值得注意的是材料的强度受到焊接的强烈影响（见图11）。Note that the material strength (hardness) is 
strongly affected by the welding process (see figure 11) 
 
表1 材料检测结果 
Table 1 Material Test Results 
序号 
No. 
试验项目 
Test item 
额定值 
Requirement 
试验结果 
Test result 
评价 Evaluation 
合格 
OK 
不合格 
Not OK 
1 
硬度 
Hardness 
/ 
HV: 205, 209, 223 
/ 
 
2 
抗拉强度 
Tensile strength 
≥590MPa 
7091，7211, 7521 
× 
 
3 
组织 
Microstructure 
铁素体+马氏体 
见图7 
× 
 
4 
开裂1 处的焊缝 
Weld of Crack 1 
SMTC 5 111 001 
熔深： 
≥0.12×2=0.24mm 
焊高： 
≥0.7×2=1.4mm 
 
熔深：板100%；管：1.0mm 
 
 
焊高：3.0mm 
 
 
5 
开裂2 处的焊缝 
Weld of Crack 2 
熔深：板100%；管：0.8mm 
 
 
焊高：3.1 
 
 
6 
开裂3 处的焊缝 
Weld 3 of Crack 3 
熔深：板100%；管：1.0mm 
 
 
焊高：3.8 
 
 
备  注：1）该项结果根据硬度检测结果，由GB/T 1172-1999 换算而来。 
 
 
图7 组织 铁素+马氏体  
Fig. 7 Microstructure F+M 


 
上海汽车中心实验室 
中国·上海·嘉定区安研路201 号 
邮编. 201804 
 
SAIC QA Laboratory 
201 Anhong rd, Anting, Shanghai 
报告编号 
Report number 
 
SCL-S-12-0205M 
委托者: 底盘 尤惠英 
Request person, dept： 
委托编号:  /  
Request number: 
送样日期: 2012.08.14 
Request date:  
报告日期: 2012.08.22 
Report date：  
第7页共8页 
 
SMPV-0.2.3-002-QA -F01 
上海汽车 
SAIC Motor 
 
图8 开裂1 处的焊缝 （焊高：3.0mm，熔深：板100%；管：1.0mm） 
Fig.8 weld of Crack 1 （Welded seam thickness: 3.0mm; Weld penetration: steel sheet: 100%; tube:1.0mm） 
 
 
图9 开裂2 处的焊缝 （焊高：3.1mm，熔深：板100%；管：0.8mm） 
Fig.9 weld of Crack 2 （Welded seam thickness: 3.1mm; Weld penetration: steel sheet: 100%; tube:0.8mm） 
 


 
上海汽车中心实验室 
中国·上海·嘉定区安研路201 号 
邮编. 201804 
 
SAIC QA Laboratory 
201 Anhong rd, Anting, Shanghai 
报告编号 
Report number 
 
SCL-S-12-0205M 
委托者: 底盘 尤惠英 
Request person, dept： 
委托编号:  /  
Request number: 
送样日期: 2012.08.14 
Request date:  
报告日期: 2012.08.22 
Report date：  
第8页共8页 
 
SMPV-0.2.3-002-QA -F01 
上海汽车 
SAIC Motor 
 
图10 开裂3 处的焊缝 （焊高：3.8mm，熔深：板100%；管：1.0mm） 
Fig.10 weld of Crack 3 （Welded seam thickness: 3.8mm; Weld penetration: steel sheet: 100%; tube:1.0mm） 
 
 
图11 焊缝和热影响区的硬度分布 
Figure 11.  Hardness profile through weld and heat affected zone

File: 材料工程师/SCL-S-12-0206M  连杆螺栓.pdf.md
# SCL-S-12-0206M  连杆螺栓.pdf

 
上海汽车中心实验室
SAIC Center Lab 
中国·上海·嘉定区安研路201 号 
邮编. 201804 
No. 201 Anyan Road, Jiading District,  
Shanghai, China. 
Post code :201804 
报告编号： 
Report number 
SCL-S-12-0206M 
委托者  SQE   许建华 
Requestor： 
 委托编号 
Request number： 
送样日期2012.8.20 
Deliver date:  
报告日期2012.9.6 
Report date： 
第 1 页 共 5 页 
 
SMPV-0.2.3-002-QA -F01 
上海汽车 
SAIC Motor 
零件号 
Part number 
WAM1959 
 零件名称 
Part name 
连杆螺栓(10.9 级) 
Con Rod Screw  （Grade 10.9） 
图纸日期 
Drawing date  
2006.4.20 
零件生产日期 
Production date 
/ 
 供货商 
Supplier 
KAMAX 
车型/项目 
Car type/project 
BP11 
 
阶段性报告  Stage report        结论性报告 Conclusion report 
Ⅰ.任务描述 Task description 
     实验室受委托对连杆螺栓(10.9 级)进行失效原因分析，失效零件具体信息如下： 
As requested, QA lab has analyzed the failure cause of Con Rod Screw  （Grade 10.9）, and the information of failed part is shown as 
following： 
零件信息：Part information  
零件名称 
Part name 
连杆螺栓(10.9 级) 
Con Rod Screw  （Grade 10.9） 
制造日期 
Production date 
/ 
VIN 码 
VIN number 
LSJW16N397J014852 
销售日期 
Sale date 
/ 
车辆里程数 
Car mileage 
125426 公里 
失效地点 
广州美奂 
失效模式描述 
Invalid situation 
description 
配件活塞连杆全新活塞总成，拆卸螺栓发现螺栓过紧，连杆大头及螺栓无锈迹，喷WD-40 松动螺栓时螺栓
断裂。 
原材料信息：Raw material information 
原材料及牌号 
Raw material and 
trademark 
/ 
原材料厂商 
Raw material producer 
/ 
散件供应商 
Part supplier 
/ 
金属热处理状态 
Metal heat treatment state 
/ 
 
Ⅱ. 结论与建议 Conclusions and suggestions 
结论Conclusions： 
1、 失效件是过载引起的断裂。The failure for the part duo to overloading. 
2、 零件材料性能符合技术要求。The parts material properties met the technical requirements. 
 
建议Suggestions： 
1、 进行新部件的螺栓和螺纹尺寸研究。Carry out dimension study of new parts’ bolt and thread. 
2、 请检查装配、拆解时载荷情况。Check the loading conditions during the assembly and dismantling. 
 
 
      分发： 
Distribution 
SQE   许建华 
 
检验者： 
Author 
白云岭   
Bai Yunling 
审核： 
Auditor 
 
批准： 
Approver 
 
日期： 
Date 
2012.9.6 
日期： 
Date 
 
日期： 
Date 
 


 
上海汽车中心实验室
SAIC Center Lab 
中国·上海·嘉定区安研路201 号 
邮编. 201804 
No. 201 Anyan Road, Jiading District,  
Shanghai, China. 
Post code :201804 
报告编号： 
Report number 
SCL-S-12-0206M 
委托者  SQE   许建华 
Requestor： 
 委托编号 
Request number： 
送样日期2012.8.20 
Deliver date:  
报告日期2012.9.6 
Report date： 
第 2 页 共 5 页 
 
SMPV-0.2.3-002-QA -F01 
上海汽车 
SAIC Motor 
III. 测试结果 Test Results  
1、 失效件实物形貌如图1 所示，断裂位置位于螺纹部位，如图中黄色虚线所示。 
 
 图1  失效件实物形貌 
2、宏观形貌： 
1）活塞连杆全新，没有装配使用过的痕迹，见图2. 
 
图2 
2）失效件端口附近的螺牙收到严重的滑牙损伤，部分螺牙也受到挤压损伤，螺栓光杆部位有明显的划伤、擦伤痕
迹，见图3 所示。螺栓已发生弯曲变形，见图4. 
 
   
 
图3 
 
 
 
a 
正常
螺栓 
失效
螺栓 
总成中的连
杆、活塞、活
塞环表面呈
银灰色，且表
面无与相关
见相对运动
的痕迹。 
断
口 


 
上海汽车中心实验室
SAIC Center Lab 
中国·上海·嘉定区安研路201 号 
邮编. 201804 
No. 201 Anyan Road, Jiading District,  
Shanghai, China. 
Post code :201804 
报告编号： 
Report number 
SCL-S-12-0206M 
委托者  SQE   许建华 
Requestor： 
 委托编号 
Request number： 
送样日期2012.8.20 
Deliver date:  
报告日期2012.9.6 
Report date： 
第 3 页 共 5 页 
 
SMPV-0.2.3-002-QA -F01 
上海汽车 
SAIC Motor 
 
 
 
图4   
3、断口观察、分析： 
1）失效件断口平坦，且断口边缘有檫伤痕迹，见图4 
 
  图5 断口宏观形貌： 平坦，且断口边缘有擦伤痕迹 
  
 
图6 断口微观形貌 
擦伤
严重 
剪
切
韧
窝 


 
上海汽车中心实验室
SAIC Center Lab 
中国·上海·嘉定区安研路201 号 
邮编. 201804 
No. 201 Anyan Road, Jiading District,  
Shanghai, China. 
Post code :201804 
报告编号： 
Report number 
SCL-S-12-0206M 
委托者  SQE   许建华 
Requestor： 
 委托编号 
Request number： 
送样日期2012.8.20 
Deliver date:  
报告日期2012.9.6 
Report date： 
第 4 页 共 5 页 
 
SMPV-0.2.3-002-QA -F01 
上海汽车 
SAIC Motor 
二、材料分析material analysis： 
取失效件和新零件进行材料性能分析，结果如下： 
附表1 
序号 
试验项目 
 
额定值 
Requirements 
试验结果 
Results 
评价 
合格 
OK 
不合格 
NOT OK 
1 
失效件 
 
 
 
 
1.1 
芯部硬度 
32-39HRC 
(GB/T 3098.1-2000) 
36.5、36.5、36.0    1 
(346HV、345HV、340HV) 
X 
 
1.2 
表面硬度 
≤390HV0.3 
351、352、350 
X 
 
1.3 
全脱碳层最大深度 
≤0.015mm 
0 
( 图7) 
X 
 
1.4 
螺牙缺陷 
中径以下无折叠 
无折叠 
( 图8) 
X 
 
1.5 
金相组织 
回火索氏体 
回火索氏体 
( 图9) 
X 
 
2 
正常件 
 
 
 
 
2.1 
芯部硬度 
32-39HRC 
(GB/T 3098.1-2000) 
35.6、360 
X 
 
2.2 
表面硬度 
≤390HV0.3 
354、350 
X 
 
2.3 
全脱碳层最大深度 
≤0.015mm 
0 
( 图10) 
X 
 
2.4 
螺牙缺陷 
中径以下无折叠 
无折叠 
( 图11) 
X 
 
2.5 
金相组织 
回火索氏体 
回火索氏体 
( 图12) 
X 
 
2.6 
抗拉强度 
≥1040MPa 
1149 
X 
 
注： 标注为1 的转换标准为GB/T 1172-1999。 
 
 
图6  失效件全脱碳层最大深度：0                    图7 失效件螺牙缺陷：无 
 


 
上海汽车中心实验室
SAIC Center Lab 
中国·上海·嘉定区安研路201 号 
邮编. 201804 
No. 201 Anyan Road, Jiading District,  
Shanghai, China. 
Post code :201804 
报告编号： 
Report number 
SCL-S-12-0206M 
委托者  SQE   许建华 
Requestor： 
 委托编号 
Request number： 
送样日期2012.8.20 
Deliver date:  
报告日期2012.9.6 
Report date： 
第 5 页 共 5 页 
 
SMPV-0.2.3-002-QA -F01 
上海汽车 
SAIC Motor 
 
 
 
图8 失效件金相组织：回火索氏体                图9  正常件全脱碳层最大深度：0   
 
 
图10 正常件螺牙缺陷：无                      图 11 正常件金相组织：回火索氏体
