Repository: kujaxr/obsidian-vault

File: 材料工程师/SCL-S-12-0207M IS12 催化器总成 .pdf.md
# SCL-S-12-0207M IS12 催化器总成 .pdf

 
上海汽车中心实验室 
中国·上海·嘉定区安研路201 号 
邮编. 201804 
 
SAIC Central Laboratory 
201 Anhong rd, Anting, Shanghai, China 
报告编号 
Report number 
 
SCL-S-12-0207M 
委托者: SQE 周袁东 
Request person, dept： 
委托编号: / 
Request number: 
送样日期: 2012.08.16 
Request date:  
报告日期: 2012.08.31 
Report date：  
第1页共14页 
 
分发: 
Distribution 
SQE 周袁东 
检验者Author 
邵 百 明 
审核Auditor 
Liz Greasley 
批准Approver 
 
日期Date 
2012.08.31 
日期Date 
2012.08.31 
日期Date 
 
SMPV-0.2.3-002-QA -F01 
上海汽车 
SAIC Motor 
零件号Part number 
10088801 
 零件名称 
Part name 
催化器总成 
Converter Assy. 
日期Drawing date 
/ 
零件生产日期Part production date 
/ 
 供货商 
Supplier 
上海红湖消声器总厂 
车型/项目Car type/project 
IS12 
阶段性报告 Interim report                结论性报告 Conclusion report          
 
Ⅰ.任务描述 Task description 
实验室受委托对催化器总成进行失效原因分析，失效零件具体信息如下： 
As requested, QA lab has analyzed the failure of converter Assy.. The information of the failed part is as following： 
零件信息：Part information 
零件名称 
Part name 
催化器总成 
Converter Assy. 
车制造日期 
Vehicle production date 
/ 
VIN 码 
VIN 
/ 
销售日期 
Sale date 
/ 
车辆里程数 
Car mileage 
9200Km (G11)  要求的67.65% 
维修站名称 
Sale agent 
/ 
失效模式描述 
Failure circumstance  
三元催化器前端焊接处开裂；挂钩断裂。the weld of the converter and the hook were 
broken. 
原材料信息：Raw material information 
原材料及牌号 
Raw material specification 
SUS304（吊钩）；SUS430（外端锥） 
原材料厂商 
Raw material producer 
/ 
散件供应商 
Component supplier 
上海和达 
金属热处理状态 
Metal heat treatment state 
/ 
失效零件见图1：The failed part is shown in figure 1.  
 
Ⅱ. 结论与建议 Conclusions and Suggestions 
 
结论Conclusions： 
（1）外端锥焊缝由于多源疲劳而开裂；裂纹源起源于焊缝内表面。The weld of the exhaust pipe cone failed through 
multi-origin fatigue , crack origins were at the inner surface. 
（2）吊钩由于多源疲劳开裂。发现有两裂纹起源于焊指处，但由于断口氧化和损伤，不清楚是否还有其它大的
裂纹源。The hook was broken through multi-origin fatigue. Two fatigue crack origins were found in the weld toe, 
however, due to heavy oxidation and damage, it can’t be said whether there are other main crack origins. 
（3）外端锥的成分以及焊接的熔深和堆高符合技术要求；焊接处的组织和硬度正常。The chemical composition of 
the cone and the weld meet the requirement; the microstructure and hardness are normal. 
（4）吊钩的材料不符合技术要求；焊接处的硬度正常。The chemical composition of the hook doesn’t meet the 
requirement but the hardness of the weld and HAZ, and weld position are normal. 
 
建议Suggestions： 
（1）更换吊钩的材料，以满足图纸的技术要求；Change the material to meet the requirement. 
（2）校核断裂处的强度。Check the load of the break postion. 


 
上海汽车中心实验室 
中国·上海·嘉定区安研路201 号 
邮编. 201804 
 
SAIC QA Laboratory 
201 Anhong rd, Anting, Shanghai 
报告编号 
Report number 
 
SCL-S-12-0207M 
委托者: SQE 周袁东 
Request person, dept： 
委托编号:  /  
Request number: 
送样日期: 2012.08.16 
Request date:  
报告日期: 2012.08.31 
Report date：  
第2页共14页 
 
SMPV-0.2.3-002-QA -F01 
上海汽车 
SAIC Motor 
III. 测试结果与分析 Test Results and Analysis  
（1）失效产品 Failed Parts 
     收到的失效产品如图1 所示。吊钩断裂；三元催化器在焊接处也完全断开。断裂区域为应力较大的区
域。 
吊钩断裂后，1 号管中间缺少支撑，其受力会发生变化，但吊钩仍然对2#管起到支撑的作用，因此吊
钩的断裂不会对2 号管的断裂产生影响。 
 
 
 
 
 
 
 
 
 
 
 
 
图1 失效件 
（2）断口分析 
     A 外端锥 
     外端锥开裂处的断口全貌，如图2 所示；断裂于靠近热影响区的焊缝（见图6，图7 和图8）。 
 
 
 
A 
A 
1#管 
2#管 
1#管 
2#管 


 
上海汽车中心实验室 
中国·上海·嘉定区安研路201 号 
邮编. 201804 
 
SAIC QA Laboratory 
201 Anhong rd, Anting, Shanghai 
报告编号 
Report number 
 
SCL-S-12-0207M 
委托者: SQE 周袁东 
Request person, dept： 
委托编号:  /  
Request number: 
送样日期: 2012.08.16 
Request date:  
报告日期: 2012.08.31 
Report date：  
第3页共14页 
 
SMPV-0.2.3-002-QA -F01 
上海汽车 
SAIC Motor 
 
图2 断口全貌 圆圈所圈区域为裂纹源区 
   
将断口分成8 个区；用字母进行标识。局部放大分别如图3-10 所示。由于断口已氧化，因此不便采用
电镜进行大量的分析，但是从所检测的结果来看：该断裂为多源的疲劳断裂；裂纹源产生于内表面，集中
于3 个区域（见图2）。  
 
 
图5  AB 段断口 
C 
A 
G 
E 
剪切带为瞬断区 
B 
D 
F 
H 
有瞬断区 
裂纹源1 
裂纹源2 
裂纹源3 


 
上海汽车中心实验室 
中国·上海·嘉定区安研路201 号 
邮编. 201804 
 
SAIC QA Laboratory 
201 Anhong rd, Anting, Shanghai 
报告编号 
Report number 
 
SCL-S-12-0207M 
委托者: SQE 周袁东 
Request person, dept： 
委托编号:  /  
Request number: 
送样日期: 2012.08.16 
Request date:  
报告日期: 2012.08.31 
Report date：  
第4页共14页 
 
SMPV-0.2.3-002-QA -F01 
上海汽车 
SAIC Motor 
 
（a）全貌 有明显的多源疲劳台阶 箭头显示裂纹扩展方向 
 
 
 
（b）局部放大 有明显的贝壳纹                                        （c）局部电镜照片 
图6  BC 段断口  
 
 
 
 
电镜检测点 


 
上海汽车中心实验室 
中国·上海·嘉定区安研路201 号 
邮编. 201804 
 
SAIC QA Laboratory 
201 Anhong rd, Anting, Shanghai 
报告编号 
Report number 
 
SCL-S-12-0207M 
委托者: SQE 周袁东 
Request person, dept： 
委托编号:  /  
Request number: 
送样日期: 2012.08.16 
Request date:  
报告日期: 2012.08.31 
Report date：  
第5页共14页 
 
SMPV-0.2.3-002-QA -F01 
上海汽车 
SAIC Motor 
 
（a）全貌 
 
（b）局部放大 
图7  CD 段断口 
 
 
图8  DE 段断口 
见图7（b） 


 
上海汽车中心实验室 
中国·上海·嘉定区安研路201 号 
邮编. 201804 
 
SAIC QA Laboratory 
201 Anhong rd, Anting, Shanghai 
报告编号 
Report number 
 
SCL-S-12-0207M 
委托者: SQE 周袁东 
Request person, dept： 
委托编号:  /  
Request number: 
送样日期: 2012.08.16 
Request date:  
报告日期: 2012.08.31 
Report date：  
第6页共14页 
 
SMPV-0.2.3-002-QA -F01 
上海汽车 
SAIC Motor 
 
图9  EF 段断口 
 
 
（a）全貌 
 
 
（b）局部放大  箭头显示裂纹扩展方向 
图10 FG 段断口 
 


 
上海汽车中心实验室 
中国·上海·嘉定区安研路201 号 
邮编. 201804 
 
SAIC QA Laboratory 
201 Anhong rd, Anting, Shanghai 
报告编号 
Report number 
 
SCL-S-12-0207M 
委托者: SQE 周袁东 
Request person, dept： 
委托编号:  /  
Request number: 
送样日期: 2012.08.16 
Request date:  
报告日期: 2012.08.31 
Report date：  
第7页共14页 
 
SMPV-0.2.3-002-QA -F01 
上海汽车 
SAIC Motor 
 
图11  GH 段断口 
 
 
图12  HA 段断口 
 
   B 吊钩 
断口表面氧化，局部表面有严重的损伤。从宏观上可以鉴别出两个明显的裂纹源起源于焊指处（见图
13（c））；有可能在另一焊缝处也有疲劳源，但是由于断口的氧化和损伤，不易识别。 
采用电镜，对整个断裂面可观察的区域进行观察，可以发现均为疲劳辉纹（见图14）。瞬断区应处于
局部已损伤的区域，电镜已无法进行微观识别。从疲劳区域（或瞬断区）的面积以及疲劳辉纹间距来看，
吊钩所承受的载荷并不大。 
 
 
 
 
 
 
 


 
上海汽车中心实验室 
中国·上海·嘉定区安研路201 号 
邮编. 201804 
 
SAIC QA Laboratory 
201 Anhong rd, Anting, Shanghai 
报告编号 
Report number 
 
SCL-S-12-0207M 
委托者: SQE 周袁东 
Request person, dept： 
委托编号:  /  
Request number: 
送样日期: 2012.08.16 
Request date:  
报告日期: 2012.08.31 
Report date：  
第8页共14页 
 
SMPV-0.2.3-002-QA -F01 
上海汽车 
SAIC Motor 
 
图13 吊钩宏观断口 
（a）断口宏观形貌；（b）疲劳源1；（c）疲劳源2；（d）两疲劳源对应的焊指 已损坏 
 
 
 
 
 
 
 
 
 
检测点1 
检测点2 
疲劳源1 
疲劳源2 
疲劳源1 
疲劳源2 
已损伤 
a) 
b) 
c) 
c) 


 
上海汽车中心实验室 
中国·上海·嘉定区安研路201 号 
邮编. 201804 
 
SAIC QA Laboratory 
201 Anhong rd, Anting, Shanghai 
报告编号 
Report number 
 
SCL-S-12-0207M 
委托者: SQE 周袁东 
Request person, dept： 
委托编号:  /  
Request number: 
送样日期: 2012.08.16 
Request date:  
报告日期: 2012.08.31 
Report date：  
第9页共14页 
 
SMPV-0.2.3-002-QA -F01 
上海汽车 
SAIC Motor 
 
（a）检测点 1                                 （b）检测点2 
图4 SEM 照片 
     
（3）材料检测 Material Test 
     A 外端锥 
     从外端锥的三个裂纹源的区域取样，对其焊缝，硬度，组织进行检查结果如表1 所示。依据经验，各
区域硬度值正常。 
从检测结果来看，其熔深和堆高满足要求；减薄率为20%。由于图纸未对该产品的减薄率做出明确的
要求，因此还不明确该减薄率是否可以接受。 
     从金相不难看出，裂纹断裂于焊缝处，而非热影响区。检测结果显示：焊缝的硬度高于热影响区的硬
度；热影响区的硬度略高于基体，因此断裂于焊缝与焊缝处的应力集中有关；而应力集中是无法避免的。 
 
 
 
 
 
 
 
 
 
 
 
 
 
 


 
上海汽车中心实验室 
中国·上海·嘉定区安研路201 号 
邮编. 201804 
 
SAIC QA Laboratory 
201 Anhong rd, Anting, Shanghai 
报告编号 
Report number 
 
SCL-S-12-0207M 
委托者: SQE 周袁东 
Request person, dept： 
委托编号:  /  
Request number: 
送样日期: 2012.08.16 
Request date:  
报告日期: 2012.08.31 
Report date：  
第10页共14页 
 
SMPV-0.2.3-002-QA -F01 
上海汽车 
SAIC Motor 
表1 外端锥材料检测结果 
 
序号 
No. 
试验项目 
Test item 
额定值 
Requirement 
试验结果 
Test result 
评价 Evaluation 
合格 
OK 
不合格 
Not OK 
1 
裂纹源1 的样品 
（见图6） 
 
 
 
 
 
堆高 
≥0..7×1.5=1.05mm1 
1.1mm 
× 
 
 
熔深 
100%1 
100% 
× 
 
 
实际板厚 
/ 
1.2mm 
/ 
 
 
减薄率 
/ 
20% 
/ 
 
 
焊缝硬度 
/ 
HV1:235,257,250 
/ 
 
 
热影响区硬度 
/ 
HV1:220,233,235 
/ 
 
 
基体硬度 
/ 
HV1:217,211,203 
/ 
 
2 
裂纹源2 的样品 
（见图7） 
 
 
 
 
 
堆高 
≥0.7×1.5=1.05mm 
1.4mm 
× 
 
 
熔深 
100% 
100% 
× 
 
 
实际板厚 
/ 
1.2mm 
/ 
 
 
减薄率 
/ 
20% 
/ 
 
 
焊缝硬度 
/ 
340,345,397 
/ 
 
 
热影响区硬度 
/ 
231,255,267 
/ 
 
 
基体硬度 
/ 
210,210,190 
/ 
 
3 
裂纹源3 的样品 
（见图8） 
 
 
 
 
 
堆高 
≥0.7×1.5=1.05mm 
1.1mm 
× 
 
 
熔深 
100% 
100% 
× 
 
 
板厚 
/ 
1.3mm 
/ 
 
 
减薄率 
/ 
13% 
/ 
 
 
焊缝硬度 
/ 
HV1:372,373,371 
/ 
 
 
热影响区硬度 
/ 
HV1:200,215,204 
/ 
 
 
基体硬度 
/ 
HV1:231,228,226 
/ 
 
4 
基体组织 
奥氏体 
奥氏体+析出相，见图9 
 
 
5 
成分 
SUS430 JIS G4305 
 
 
 
 
 
C:≤0.12 
0.0502 
× 
 
 
 
Si: ≤0.75 
0.2802 
× 
 
 
 
Mn: ≤1.00 
0.4172 
× 
 
 
 
S: ≤0.030 
﹤0.0002 
× 
 
 
 
P: ≤0.040 
0.0142 
× 
 
 
 
Cr:16.00-18.00 
16.502 
× 
 
 
备注：1）依据标准SMTC 5 111 001 
2）成分测试委托机动车检测中心完成，报告编号为：CW1210796H000。

File: 材料工程师/SCL-S-12-0208M IP21 DCT 变速箱侧悬置支架 .pdf.md
# SCL-S-12-0208M IP21 DCT 变速箱侧悬置支架 .pdf

 
上海汽车中心实验室 
中国·上海·嘉定区安研路201 号 
邮编. 201804 
 
SAIC Central Laboratory 
201 Anhong rd, Anting, Shanghai, China 
报告编号 
Report number 
 
SCL-S-12-0208M 
委托者: SQE 荆晖 
Request person, dept： 
委托编号: / 
Request number: 
送样日期: 2012.08.15 
Request date:  
报告日期: 2012.08.30 
Report date：  
第1页共7页 
 
分发: 
Distribution 
SQE 荆晖 
检验者Author 
邵 百 明 
审核Auditor 
Liz Greasley 
批准Approver 
 
日期Date 
2012.08.31 
日期Date 
2012.08.31 
日期Date 
 
SMPV-0.2.3-002-QA -F01 
上海汽车 
SAIC Motor 
零件号Part number 
10088903 
 零件名称 
Part name 
DCT 变速箱侧悬置支架 
DCT Transmission Bracket 
日期Drawing date 
/ 
零件生产日期Part production date 
/ 
 供货商 
Supplier 
宁波拓普 
Tuopu 
车型/项目Car type/project 
IP21 MCE 
阶段性报告 Interim report                结论性报告 Conclusion report          
 
Ⅰ.任务描述 Task description 
实验室受委托对DCT 变速箱侧悬置支架进行失效原因分析，失效零件具体信息如下： 
As requested, QA lab has analyzed the failure of DCT Transmission Bracket. The information of the failed part is as 
following： 
零件信息：Part information 
零件名称 
Part name 
DCT 变速箱侧悬置支架 
DCT Transmission Bracket 
车制造日期 
Vehicle production date 
/ 
VIN 码 
VIN 
/ 
销售日期 
Sale date 
/ 
车辆里程数 
Car mileage 
100% G5+和侧向力试验 
维修站名称 
Sale agent 
/ 
失效模式描述 
Failure circumstance  
支架的螺栓松动。The bolt is loosed. 
原材料信息：Raw material information 
原材料及牌号 
Raw material specification 
A380 
原材料厂商 
Raw material producer 
/ 
散件供应商 
Component supplier 
宁波拓普 
Tuopu 
金属热处理状态 
Metal heat treatment state 
/ 
失效零件见图1：The failed part is shown in figure 1.  
 
Ⅱ. 结论与建议 Conclusions and Suggestions 
 
结论Conclusions： 
（1）支架疏松严重且集中，强度被削弱，从而导致配合面出现相对运动，并伴随着铝的磨损，最终螺栓出现严
重的松动。The porosity of the bracket is serious and concentrated and the strength is reduced, which allowed relative 
movement between the matching faces, wear of the aluminum and finally the bolt was lose. 
（2）硬度和组织正常。The hardness and microstructure were normal. 
 
建议Suggestions： 
（1）通过工艺控制或模具的设计，改善疏松，并采用X 射线对铸件进行100%的检测。Improve the porosity by 
controling the process and casting die design and at the same time, check every part by X-ray. 
（2）采取措施消除与螺栓底部配合处的裂纹。Eliminate the crack at the match face with the bottom of the bolt. 


 
上海汽车中心实验室 
中国·上海·嘉定区安研路201 号 
邮编. 201804 
 
SAIC QA Laboratory 
201 Anhong rd, Anting, Shanghai 
报告编号 
Report number 
 
SCL-S-12-0208M 
委托者: SQE 荆晖 
Request person, dept： 
委托编号:  /  
Request number: 
送样日期: 2012.08.15 
Request date:  
报告日期: 2012.08.30 
Report date：  
第2页共7页 
 
SMPV-0.2.3-002-QA -F01 
上海汽车 
SAIC Motor 
III. 调查结果 Investigation Results  
失效的支架如图1 所示。由图可见：（a）定位凸台已断裂；（b）螺栓出现松动；（c）与匹配件接触点
出不同程度的磨损（见图2），表明其承受的载荷偏向一边；（d）由于受力偏向一边，螺栓对称的两面磨损
不同（见图3）。 
该车先完成了100%的G5+测试，然后更换了变速箱，进行了侧向力测试。侧向力的试验中，支架的
受力方向，以及发动机启动时的受力方向如图1 所示。上述磨损情况也表明这两个区域磨损比较严重。 
 
 
       
 
 
图1 失效件 螺栓松动 
 
 
 
 
（a）接触区域1                    （b）接触区域2                 （c）接触区域3 
图2 支架表面接触区域的磨损情况 
 
定位凸台已断裂 
接触区域1 
接触区域2 
接触区域3 
磨损相对严重 
磨损相对严重 
发动机
启动受
力方向 
侧向力
试验方
向 


 
上海汽车中心实验室 
中国·上海·嘉定区安研路201 号 
邮编. 201804 
 
SAIC QA Laboratory 
201 Anhong rd, Anting, Shanghai 
报告编号 
Report number 
 
SCL-S-12-0208M 
委托者: SQE 荆晖 
Request person, dept： 
委托编号:  /  
Request number: 
送样日期: 2012.08.15 
Request date:  
报告日期: 2012.08.30 
Report date：  
第3页共7页 
 
SMPV-0.2.3-002-QA -F01 
上海汽车 
SAIC Motor 
  
 
（a）磨损严重的一侧                        （b）另一侧 磨损轻微 
图3 螺栓法兰面磨损情况 
      
     从外观检查结果来看，无法判断：支架在G5+测试中是否出现了松动。 
    剖开支架可以发现：由于工作中铝支架的磨损，螺栓和铝支架已存在明显的间隙（见图4）。 
 
 
图4 螺栓与铝支架的内部配合情况 
 
     定位凸台的断裂面已出现损伤，但是还是可以发现一些未损伤的区域。图5 显示的某局部的断口形貌；
该断口为一种准解理的过载断口。两支架在工作中相对运动有可能导致定位凸台的断裂。 
定位凸台在变速箱装配中起到定位的作用。如果在更换变速箱之前出现断裂，有可能影响另一只支架
的装配；定位出现问题，会产生一定扭转的作用力；还有可能干涉与之匹配的装配面，从而使得螺栓承受
附加的拉力。但是从与之匹配的支架表面来看，整个表面磨损均匀（见图6），未见凸台干涉的特征，因此
可以判断：更换变速箱，装配正常。 
 
圆角，磨损
严重的一侧 
尖角，磨损
轻微的一侧 
侧向力 
方向 


 
上海汽车中心实验室 
中国·上海·嘉定区安研路201 号 
邮编. 201804 
 
SAIC QA Laboratory 
201 Anhong rd, Anting, Shanghai 
报告编号 
Report number 
 
SCL-S-12-0208M 
委托者: SQE 荆晖 
Request person, dept： 
委托编号:  /  
Request number: 
送样日期: 2012.08.15 
Request date:  
报告日期: 2012.08.30 
Report date：  
第4页共7页 
 
SMPV-0.2.3-002-QA -F01 
上海汽车 
SAIC Motor 
 
 
        
 
图5 断口 
 
图6 与之匹配的支架   无匹配不良出现局部磨损的特征 
 
 
     采用金相法对剖开的截面进行检测。截面疏松情况如图7 和图8 所示。孔隙率处于要求（SMTC 5 200 
030）的上限（≤5%），且集中于局部区域；最大孔洞缺陷尺寸超标（要求：≤1mm）。疏松严重，且集中
 


 
上海汽车中心实验室 
中国·上海·嘉定区安研路201 号 
邮编. 201804 
 
SAIC QA Laboratory 
201 Anhong rd, Anting, Shanghai 
报告编号 
Report number 
 
SCL-S-12-0208M 
委托者: SQE 荆晖 
Request person, dept： 
委托编号:  /  
Request number: 
送样日期: 2012.08.15 
Request date:  
报告日期: 2012.08.30 
Report date：  
第5页共7页 
 
SMPV-0.2.3-002-QA -F01 
上海汽车 
SAIC Motor 
会降低铝支架强度，从而削弱对螺栓的紧固作用。当出现松动，螺栓和铝支架的接触面就会出现相对运动，
导致磨损的发生，使得铝支架与螺栓接触面的间隙随着时间的延长越来越大；而且间隙出现后，配合面间
的冲击作用也会增加，导致配合间隙更加越来越大，松动进一步恶化。 
     检测中，还发现与螺栓底面匹配的棱边处有缺口（见图8（b））；经过电镜检查，其表面为金属结晶
的光滑表面，类似疏松，因此可以判断该缺陷是在高温下形成的，不是由于受载荷形成的裂纹。从该缺口
的形态来看，前端比较尖，是一种高温下形成的裂纹。该裂纹对零件的使用不会造成显著的影响。因为螺
栓在工作中受到向上拉拔力，并且其他截面会承受向下的作用力，不会对底面产生显著的作用力。图10
显示：与螺栓底部配合的面磨损未见磨损，说明未发生大的作用力。 
 
 
 
（a）全貌  孔隙率 4.5%                         （b）最大孔洞缺陷  5.4mm 
图7 剖切的截面 
          
 
（a）全貌 孔隙率 4.0%             （b）过渡处的缺口 （SEM 照片见图9）（尺寸：1.6mm） 
图8 靠近截面A 的截面 
截面B 
截面A 
螺栓
作用
力的
方向 
作用
力的
方向 


 
上海汽车中心实验室 
中国·上海·嘉定区安研路201 号 
邮编. 201804 
 
SAIC QA Laboratory 
201 Anhong rd, Anting, Shanghai 
报告编号 
Report number 
 
SCL-S-12-0208M 
委托者: SQE 荆晖 
Request person, dept： 
委托编号:  /  
Request number: 
送样日期: 2012.08.15 
Request date:  
报告日期: 2012.08.30 
Report date：  
第6页共7页 
 
SMPV-0.2.3-002-QA -F01 
上海汽车 
SAIC Motor 
 
         
 
图9 类似疏松的断口 
 
 
图10 与螺栓配合的底面未见磨损 保持原始状态，说明底部未承受大的力 
 
 
 
 
 
有裂纹 


 
上海汽车中心实验室 
中国·上海·嘉定区安研路201 号 
邮编. 201804 
 
SAIC QA Laboratory 
201 Anhong rd, Anting, Shanghai 
报告编号 
Report number 
 
SCL-S-12-0208M 
委托者: SQE 荆晖 
Request person, dept： 
委托编号:  /  
Request number: 
送样日期: 2012.08.15 
Request date:  
报告日期: 2012.08.30 
Report date：  
第7页共7页 
 
SMPV-0.2.3-002-QA -F01 
上海汽车 
SAIC Motor 
  材料的组织和硬度检测结果如表1 所示。其组织变质正常；硬度是一种典型的硬度值。 
 
表1 组织和硬度检测结果 
序号 
No. 
试验项目 
Test item 
额定值 
Requirement 
试验结果 
Test result 
评价 Evaluation 
合格 
OK 
不合格 
Not OK 
1 
支架 A380 
ASTM B85-2003 
 
/ 
 
 
组织 
变质 
变质正常，见图11 
× 
 
 
硬度 
/ 
HB2.5/62.5：109,107,102 
/ 
 
 
 
图11 金相组织 变质正常

File: 材料工程师/SCL-S-12-0209M IS12 发动机悬置 .pdf.md
# SCL-S-12-0209M IS12 发动机悬置 .pdf

 
上海汽车中心实验室 
中国·上海·嘉定区安研路201 号 
邮编. 201804 
 
SAIC Central Laboratory 
201 Anhong rd, Anting, Shanghai, China 
报告编号 
Report number 
 
SCL-S-12-0209M 
委托者: SQE 荆辉 
Request person, dept： 
委托编号: / 
Request number: 
送样日期: 2012.08.15 
Request date:  
报告日期: 2012.09.06 
Report date：  
第1页共8页 
 
分发: 
Distribution 
SQE 荆辉 
检验者Author 
邵 百 明 
审核Auditor 
Liz Greasley 
批准Approver 
付 玉 生 
日期Date 
2012.09.06 
日期Date 
2012.09.06 
日期Date 
2012.09.06 
SMPV-0.2.3-002-QA -F01 
上海汽车 
SAIC Motor 
零件号Part number 
K20760 CD000 
 零件名称 
Part name 
发动机安装支架 
Bracket of Engine 
日期Drawing date 
/ 
零件生产日期Part production date 
/ 
 供货商 
Supplier 
CKD 
车型/项目Car type/project 
IS12 
阶段性报告 Interim report                结论性报告 Conclusion report          
 
Ⅰ.任务描述 Task description 
实验室受委托对发动机安装支架进行失效原因分析，失效零件具体信息如下： 
As requested, QA lab has analyzed the failure of engine bracket. The information of the failed part is as following： 
零件信息：Part information 
零件名称 
Part name 
发动机安装支架 
Bracket of Engine 
车制造日期 
Vehicle production date 
/ 
VIN 码 
VIN 
/ 
销售日期 
Sale date 
/ 
车辆里程数 
Car mileage 
11670Km 
维修站名称 
Sale agent 
/ 
失效模式描述 
Failure circumstance  
支架开裂。The brackets were broken.. 
原材料信息：Raw material information 
原材料及牌号 
Raw material specification 
SAPH440  t=3.2mm 
原材料厂商 
Raw material producer 
/ 
散件供应商 
Component supplier 
CKD 
金属热处理状态 
Metal heat treatment state 
/ 
失效零件见图1-3：The failed part is shown in figure 1-3.  
 
Ⅱ. 结论与建议 Conclusions and Suggestions 
 
结论Conclusions： 
（1）支架是通过多源双向疲劳开裂的；裂纹源主要集中于螺栓紧固处，销孔处以及表面标识的应力集中处。其
原因与应力过大有关。 The bracket fractured through multi-orgin bending fatigue; the crack origins are mainly at the 
positions near to the bolt, the pin hole and the mark, which generated stress concentrations. The cause is related to the 
high stress.  
（2）材料成分,强度和厚度符合要求；组织正常。The chemical composition, strength and thickness meet the 
requirement and the microstructure is normal. 
 
建议Suggestions： 
（1）校核实际载荷。Check the actual load during the test. 
（2）去掉表面的标识，以避免压痕造成应力集中。Remove the surface mark to avoid stress concentration. 
 


 
上海汽车中心实验室 
中国·上海·嘉定区安研路201 号 
邮编. 201804 
 
SAIC QA Laboratory 
201 Anhong rd, Anting, Shanghai 
报告编号 
Report number 
 
SCL-S-12-0209M 
委托者: SQE 荆辉 
Request person, dept： 
委托编号:  /  
Request number: 
送样日期: 2012.08.15 
Request date:  
报告日期: 2012.09.06 
Report date：  
第2页共8页 
 
SMPV-0.2.3-002-QA -F01 
上海汽车 
SAIC Motor 
III. 测试结果与分析 Test Results and Analysis  
（1）失效产品 Failed Parts 
     失效件整体形貌如图1 示。 
 
 
图1  左右支架全貌 
 
     底面开裂情况如图2 所示。 
     
     
图2 底部开裂情况 
 
由图2 可见：①右支架定位凸台被压溃，同时整个装配面具有清晰的装配痕迹。可以推断：装配中
曾定位不好，凸台被压溃，但是最后进行了调整，使得整个面接触均匀，留下匹配的印迹，并且压溃凸台
的两侧面也留下了匹配件接触的痕迹。从表面痕迹来看，螺栓未出现松动。如果有松动发生，螺栓易受到
冲击的载荷，更容易疲劳开裂。②底部严重开裂。 
 
底面 
g 
h 
a 
b 
c 
d 
e 
f 
i 
j 
k 
l 
m 
n 
q 
底面 
右件 
左件 


 
上海汽车中心实验室 
中国·上海·嘉定区安研路201 号 
邮编. 201804 
 
SAIC QA Laboratory 
201 Anhong rd, Anting, Shanghai 
报告编号 
Report number 
 
SCL-S-12-0209M 
委托者: SQE 荆辉 
Request person, dept： 
委托编号:  /  
Request number: 
送样日期: 2012.08.15 
Request date:  
报告日期: 2012.09.06 
Report date：  
第3页共8页 
 
SMPV-0.2.3-002-QA -F01 
上海汽车 
SAIC Motor 
     上端面的凸台情况（见图3），表明右件在装配中曾出现异常，但是后续被发现，并进行了调整。 
     
  
（a）右件上端面 
 
（b）左件上端面  装配正常 
图3 上端面情况 
      
 
（2）断口分析  Fracture Surface Analysis 
右支架的断口如图4-6 所示。 
 
 
端部有与匹配件接触的痕迹；
定位凸台的压溃是在装配中
产生的，但是后来被发现，并
进行了调整。如果装配异常，
不可能在整个面形成压痕，包
括定位凸台侧边的痕迹。 


 
上海汽车中心实验室 
中国·上海·嘉定区安研路201 号 
邮编. 201804 
 
SAIC QA Laboratory 
201 Anhong rd, Anting, Shanghai 
报告编号 
Report number 
 
SCL-S-12-0209M 
委托者: SQE 荆辉 
Request person, dept： 
委托编号:  /  
Request number: 
送样日期: 2012.08.15 
Request date:  
报告日期: 2012.09.06 
Report date：  
第4页共8页 
 
SMPV-0.2.3-002-QA -F01 
上海汽车 
SAIC Motor 
 
图4 断口a-b  
双向疲劳，主裂纹源产生于上表面的标记压痕；下表面有许多的疲劳台阶 
 
 
 
 
 
 
 
 
图5 断口d-c 
双向多源疲劳；裂纹源集中螺栓紧固处和销孔的边部；两边裂纹源呈现对称。 
 
 
图6 断口e-f 
主裂纹源产生的位置处于相对的位置，表明承受扭的载荷，这可能与该部件局部受支撑或者其它裂纹已经产生所致。 
底面 
a 
b 
底面 
d 
c 
e 
f 
 
标识压痕 
底面 


 
上海汽车中心实验室 
中国·上海·嘉定区安研路201 号 
邮编. 201804 
 
SAIC QA Laboratory 
201 Anhong rd, Anting, Shanghai 
报告编号 
Report number 
 
SCL-S-12-0209M 
委托者: SQE 荆辉 
Request person, dept： 
委托编号:  /  
Request number: 
送样日期: 2012.08.15 
Request date:  
报告日期: 2012.09.06 
Report date：  
第5页共8页 
 
SMPV-0.2.3-002-QA -F01 
上海汽车 
SAIC Motor 
左支架的断口如图7-14 所示。       
 
图7  断口g-h 双相疲劳，裂纹源起源于底面的标识 
 
 
 
 
 
图8 断口h-i  
双向多源疲劳断裂，裂纹源集中于螺纹紧固处；  
 
 
图9 断口k-j 双向疲劳断口 
 
底面 
底面 
底面 
 
标识压痕 


 
上海汽车中心实验室 
中国·上海·嘉定区安研路201 号 
邮编. 201804 
 
SAIC QA Laboratory 
201 Anhong rd, Anting, Shanghai 
报告编号 
Report number 
 
SCL-S-12-0209M 
委托者: SQE 荆辉 
Request person, dept： 
委托编号:  /  
Request number: 
送样日期: 2012.08.15 
Request date:  
报告日期: 2012.09.06 
Report date：  
第6页共8页 
 
SMPV-0.2.3-002-QA -F01 
上海汽车 
SAIC Motor 
 
图10 断口l-k  双向多源疲劳断口 
 
图11 断口m-l 双向疲劳断口，主裂纹源产生于底面 
 
 
图12 断口n-l  双向多源疲劳断口 
 
底面 
底面 
底面 


 
上海汽车中心实验室 
中国·上海·嘉定区安研路201 号 
邮编. 201804 
 
SAIC QA Laboratory 
201 Anhong rd, Anting, Shanghai 
报告编号 
Report number 
 
SCL-S-12-0209M 
委托者: SQE 荆辉 
Request person, dept： 
委托编号:  /  
Request number: 
送样日期: 2012.08.15 
Request date:  
报告日期: 2012.09.06 
Report date：  
第7页共8页 
 
SMPV-0.2.3-002-QA -F01 
上海汽车 
SAIC Motor 
 
图13 断口q-n  双向疲劳断口 
 
 
图14 断口n-h 双向疲劳断口 
 
从上述断口检测可以看出： 
（1）裂纹源主要集中于受力较大的螺栓紧固处，表面标识处（应力集中）以及销孔处。 
（2）断口为双向多源疲劳，且大部分的断口上底面疲劳区域的面积大于上表面面。这是由于弯曲，底
面承受更大的拉应力，与实际的受载情况相一致。 
上述特征表明：支架是由于受到较大的载荷而开裂的。 
 
（3）材料检测 Material Test 
     钢板的材料为SAPH440，相关测试依据Q/BQB 310-2009进行。组织正常；成分和强度符合要求；板厚正常。
具体结果如表1所示。      
 
 
底面 
底面 


 
上海汽车中心实验室 
中国·上海·嘉定区安研路201 号 
邮编. 201804 
 
SAIC QA Laboratory 
201 Anhong rd, Anting, Shanghai 
报告编号 
Report number 
 
SCL-S-12-0209M 
委托者: SQE 荆辉 
Request person, dept： 
委托编号:  /  
Request number: 
送样日期: 2012.08.15 
Request date:  
报告日期: 2012.09.06 
Report date：  
第8页共8页 
 
SMPV-0.2.3-002-QA -F01 
上海汽车 
SAIC Motor 
表1 材料检测结果 
序号 
No. 
试验项目 
Test item 
额定值 
Requirement 
试验结果 
Test result 
评价 Evaluation 
合格 
OK 
不合格 
Not OK 
1 
成分 
SAPH440 
（Q/BQB 310-2009） 
 
/ 
 
 
 
C:≤0.21 
0.08 
× 
 
 
 
Si: ≤0.21 
0.09 
× 
 
 
 
Mn: ≤1.50 
1.30 
× 
 
 
 
P: ≤0.030 
0.007 
× 
 
 
 
S: ≤0.025 
0.004 
× 
 
 
 
Al: ≥0.010 
0.028 
× 
 
2 
硬度 
/ 
右件 
HV: 154,156,160 
/ 
 
 
 
/ 
左件 
HV:152,153,156 
/ 
 
3 
抗拉强度1 
≥440MPa 
右件 
492,498,510 
× 
 
 
 
 
左件 
486,489,498 
× 
 
4 
组织 
/ 
铁素体+珠光体（左右件组
织相同），见图15 
× 
 
5 
板厚 
3.2mm（公差未知） 
3.2mm 
× 
 
备  注：1）该项结果根据硬度检测结果由DIN EN ISO 18265-20003 换算而来。 
 
 
图15 组织 铁素体+珠光体；左右件组织相同

File: 材料工程师/SCL-S-12-0210M  BP11 转向机.pdf.md
# SCL-S-12-0210M  BP11 转向机.pdf

 
上海汽车中心实验室
SAIC Center Lab 
中国·上海·嘉定区安研路201 号 
邮编. 201804 
No. 201 Anyan Road, Jiading District,  
Shanghai, China. 
Post code :201804 
报告编号： 
Report number 
SCL-S-12-0210M 
委托者  SQE   罗增峰 
Requestor： 
 委托编号 
Request number： 
送样日期2012.8.20 
Deliver date:  
报告日期2012.9.4 
Report date： 
第 1 页 共 5 页 
 
SMPV-0.2.3-002-QA -F01 
上海汽车 
SAIC Motor 
零件号 
Part number 
10086074 
 零件名称 
Part name 
转向机 
steering-gear 
图纸日期 
Drawing date  
/ 
零件生产日期 
Production date 
2011-8 
 供货商 
Supplier 
上海采埃孚 
ZF shanghai Steering 
车型/项目 
Car type/project 
BP11 
 
阶段性报告  Stage report        结论性报告 Conclusion report 
Ⅰ.任务描述 Task description 
     实验室受委托对转向机进行失效原因分析，失效零件具体信息如下： 
As requested, QA lab has analyzed the failure cause of the steering-gear, and the information of failed part is shown as following： 
零件信息：Part information  
零件名称 
Part name 
转向机 
steering-gear 
制造日期 
Production date 
2011-8 
VIN 码 
VIN number 
/ 
销售日期 
Sale date 
2011-10-30 
车辆里程数 
Car mileage 
9525 公里 
失效地点 
徐州 
失效模式描述 
Invalid situation 
description 
转阀内螺纹拉脱。 
原材料信息：Raw material information 
原材料及牌号 
Raw material and 
trademark 
EN  AC-43200 
（EN1706） 
原材料厂商 
Raw material producer 
/ 
散件供应商 
Part supplier 
上海华迅汽车配件 
金属热处理状态 
Metal heat treatment state 
T6 
 
Ⅱ. 结论与建议 Conclusions and suggestions 
结论Conclusions： 
1、 失效件是过载引起的快速断裂。The thread failed due to overloading during tightening. 
2、 失效件和相关零件未发现异常。The failure part and related parts did not found abnormalities. 
 
建议Suggestions： 
1、 校核扭矩标准，如维修、维护时的扭矩要求。Follow standard procedures, such as torque specification, when 
performing maintenance. 
2、请提供全部的失效件，以便更全面的分析。Please return all parts of the failed assembly for full analysis.  
 
 
      分发： 
Distribution 
SQE   罗增峰 
 
检验者： 
Author 
白云岭   
Bai Yunling 
审核： 
Auditor 
 
批准： 
Approver 
 
日期： 
Date 
2012.9.4 
日期： 
Date 
 
日期： 
Date 
 


 
上海汽车中心实验室
SAIC Center Lab 
中国·上海·嘉定区安研路201 号 
邮编. 201804 
No. 201 Anyan Road, Jiading District,  
Shanghai, China. 
Post code :201804 
报告编号： 
Report number 
SCL-S-12-0210M 
委托者  SQE   罗增峰 
Requestor： 
 委托编号 
Request number： 
送样日期2012.8.20 
Deliver date:  
报告日期2012.9.4 
Report date： 
第 2 页 共 5 页 
 
SMPV-0.2.3-002-QA -F01 
上海汽车 
SAIC Motor 
III. 测试结果 Test Results  
1、 失效件实物形貌如图1a 所示。拉脱的内螺纹位置如图1c 中红色箭头所示。 
 
 
 
  
 
 图1  失效件实物形貌 
 
1、 宏观形貌： 
1） 与空心螺栓相匹配的转阀内螺纹已被拉脱，如图2a 红色箭头所示；拉托的内螺纹残留在空心螺栓上，
残留的螺纹色这银灰，表面清洁，无油污的外来污染物，如图2a 红色箭头所示。 
 
  
 
图2 
a 
b 
a 
c 
b 
转阀 


 
上海汽车中心实验室
SAIC Center Lab 
中国·上海·嘉定区安研路201 号 
邮编. 201804 
No. 201 Anyan Road, Jiading District,  
Shanghai, China. 
Post code :201804 
报告编号： 
Report number 
SCL-S-12-0210M 
委托者  SQE   罗增峰 
Requestor： 
 委托编号 
Request number： 
送样日期2012.8.20 
Deliver date:  
报告日期2012.9.4 
Report date： 
第 3 页 共 5 页 
 
SMPV-0.2.3-002-QA -F01 
上海汽车 
SAIC Motor 
2）与转阀相匹配连接的空心螺栓法兰面有明显的拧紧挤压、摩擦痕迹，如图3a 箭头所示；与之匹配的铜垫片也
有明显的拧紧挤压变形痕迹，如图3a 箭头所示。 
 
 
图3 
3、断口微观观察：将残留在空心螺栓上的转阀断裂内螺纹取出，选取典型的断口，使用扫面电镜进行断口分析，
结果如下： 
 
  
 
图4 断口微观形貌： 解理+韧窝 
a 
b 


 
上海汽车中心实验室
SAIC Center Lab 
中国·上海·嘉定区安研路201 号 
邮编. 201804 
No. 201 Anyan Road, Jiading District,  
Shanghai, China. 
Post code :201804 
报告编号： 
Report number 
SCL-S-12-0210M 
委托者  SQE   罗增峰 
Requestor： 
 委托编号 
Request number： 
送样日期2012.8.20 
Deliver date:  
报告日期2012.9.4 
Report date： 
第 4 页 共 5 页 
 
SMPV-0.2.3-002-QA -F01 
上海汽车 
SAIC Motor 
二、材料分析material analysis： 
因空心螺栓无具体的技术要求，因此以下实测结果，仅供参考。 
附表1 
序号 
试验项目 
 
额定值 
Requirements 
试验结果 
Results 
评价 
合格 
OK 
不合格 
NOT OK 
1 
转阀/ EN  AC-43200 
 
 
 
 
1.2 
硬度 
≥75HB 
(BS EN 1706-1998) 
114.5、114.5、114   1 
(120.9HV、120.8 HV、120.2 HV) 
X 
 
1.3 
金相组织 
/ 
变质正常（a 枝晶与共晶体分
布均匀，共晶硅为点状或蠕
虫状） 
/ 
 
2 
空心螺栓/20#钢 
（GB/T3078-2008 冷拉
态） 
 
 
 
 
2.1 
芯部硬度/HV10 
/ 
236.5、234.5、232.2、239.1 
/ 
 
2.2 
螺牙缺陷 
/ 
无折叠（图6） 
/ 
 
2.3 
表面全脱碳层深度 
/ 
0   （图7） 
/ 
 
2.4 
芯部组织 
/ 
铁素体+珠光体 （图8） 
/ 
 
注： 标注为1 的转换标准为GBn 166-82。 
 
 
 
 
图5 变质正常                                图6  无折叠 
（a 枝晶与共晶体分布均匀，共晶硅为点状或蠕虫状） 


 
上海汽车中心实验室
SAIC Center Lab 
中国·上海·嘉定区安研路201 号 
邮编. 201804 
No. 201 Anyan Road, Jiading District,  
Shanghai, China. 
Post code :201804 
报告编号： 
Report number 
SCL-S-12-0210M 
委托者  SQE   罗增峰 
Requestor： 
 委托编号 
Request number： 
送样日期2012.8.20 
Deliver date:  
报告日期2012.9.4 
Report date： 
第 5 页 共 5 页 
 
SMPV-0.2.3-002-QA -F01 
上海汽车 
SAIC Motor 
 
 
图7 无脱碳                     图8 金相组织：铁素体+珠光体   100X

File: 材料工程师/SCL-S-12-0211M 变速箱支架失效分析报告.pdf.md
# SCL-S-12-0211M 变速箱支架失效分析报告.pdf

 
上海汽车中心实验室 
中国·上海·嘉定区安研路201 号 
邮编. 201804 
 
SAIC Central Laboratory 
201 Anhong rd, Anting, Shanghai, China 
报告编号 
Report number 
 
SCL-S-12-0211M 
委托者: 罗增峰, QA 
Request person, dept： 
委托编号: / 
Request number: 
送样日期: 2012.08.16 
Request date:  
报告日期: 2012.08.29 
Report date：  
第1页共1页 
 
分发: 
Distribution 
罗增峰 
检验者Author 
Liz Greasley 
审核Auditor 
 
批准Approver 
 
日期Date 
2012.08.29 
日期Date 
 
日期Date 
 
SMPV-0.2.3-002-QA -F01 
上海汽车 
SAIC Motor 
零件号Part number 
10033934 / 90000356 
 零件名称 
Part name 
变速箱支架和M10 螺栓 
Gearbox bracket & M10 bolt 
图纸日期Drawing date 
/ 
零件生产日期Part production date 
/ 
 供货商 
Supplier 
宁波拓普（支架） 
车型/项目Car type/project 
IP21 
阶段性报告 Interim report                结论性报告 Conclusion report          
 
Ⅰ.任务描述 Task description 
实验室受委托对变速箱支架进行失效原因分析，失效零件具体信息如下： 
As requested, QA lab has analyzed the failure of Gearbox bracket & bolt. The information of the failed part as below： 
零件信息：Part information 
零件名称 
Part name 
变速箱支架和螺栓  
车制造日期 
Vehicle production date 
2011-05-26 
VIN 码 
VIN 
LSJW26H33BS043565 
销售日期 
Sale date 
2012-01-16 
车辆里程数 
Car mileage 
9897 公里km 
维修站名称 
Sale agent 
平顶山瑞爵 
失效模式描述 
Failure circumstance  
客户开车，听声音，检查发现支架断裂。Customer heard noise, found bracket broken. 
原材料信息：Raw material information 
原材料及牌号 
Raw material specification 
支架：A380   
螺栓：10.9 GB/T 3098.1:2010 
原材料厂商 
Raw material producer 
兰溪博远 （螺栓） 
散件供应商 
Component supplier 
/ 
金属热处理状态 
Metal heat treatment state 
/ 
 
Ⅱ. 结论与建议 Conclusions and Suggestions 
结论Conclusions： 
1、该螺栓断裂原因是由于夹紧力不足引起的.主要原因是支架和变速箱之间的尺寸存在偏差，造成螺栓和支架之
间的干涉而导致连接螺栓的夹紧力不足。这种干涉影响到拧紧时扭矩夹紧力的关系，因此所得的夹紧负载明显
低于设计要求。 The bolt failed through fatigue, which was caused by insufficient clamp load.  The reason is 
dimension inaccuracies between the bracket and gearbox, leading to interference between bolt and bracket during 
clamping.  This interference affected the torque-clamp load relationship, and therefore the clamp load was much 
lower than the design requirement. 
2、由于螺栓的断裂，该支架未能承受由此产生的过载，从而失效。The bracket failed through overload, due to the bolt 
fracture. 
3、螺栓硬度和金相组织，支架金相组织和孔隙度达到要求。虽然支架存在少量的孔隙率，但不是失效的因素。
The bolt hardness and microstructure, bracket microstructure and porosity met the requirements.  Small amounts of 
porosity in the bracket did not contribute to the failure. 
建议Suggestions: 
1、对支架和变速箱螺栓孔的尺寸位置进行研究。Carry out dimension study on bracket & gearbox bolt hole positions. 
2、在装配过程中，如果发现尺寸问题，应停止装配、查找原因。Reject parts if dimension problems found during 
assembly. 
3、请提供失效系统所有零件，如螺栓。Please submit all part of the failure system, eg bolts. 


 
上海汽车中心实验室 
中国·上海·嘉定区安研路201 号 
邮编. 201804 
 
SAIC QA Laboratory 
201 Anhong rd, Anting, Shanghai 
报告编号 
Report number 
 
SCL-S-12-0211M 
委托者: 罗增峰, QA 
Request person, dept： 
委托编号:  /  
Request number: 
送样日期: 2012.08.16  
Request date:  
报告日期: 2012.08.29 
Report date：  
第2页共2页 
 
SMPV-0.2.3-002-QA -F01 
上海汽车 
SAIC Motor 
III. 调查结果 Investigation Results  
 
委托的安装支架和断裂的螺栓的一部分，如图1 所示。螺栓和支架分开地检查。 The mounting bracket and part of 
the failed bolt were received as shown in figure 1.  The Bolt and Bracket were examined separately. 
  
图1 失效变速箱安装支架和螺栓 
Figure 1  Failed gearbox mounting bracket and bolt 
 
螺栓Bolt 
 
断裂发生在该螺栓的螺纹根部处，断裂部位处在支架和变速箱之间的结合面。通过视觉检查，发现螺栓螺杆部分
一个区域有磨损（图2a），这个摩擦痕迹与螺栓孔的内壁相一致。螺纹有转动特性的痕迹（图2b），显示磨损痕
迹，但不可能的，这些螺纹能够接触变速箱的内螺纹。 
The bolt had fractured at the thread root, at the interface between the bracket and the adjoining component.  Through 
visual examination, damage to the bolt shaft was seen on one area (figure 2a) this is consistent with fretting against the 
inside wall of the bolt hole.  The lower threads of the bolt show wear features with rotational characteristic (figure 2b), 
suggesting engagement, however it is impossible these threads could meet the internal thread of the gearbox. 
   
 


 
上海汽车中心实验室 
中国·上海·嘉定区安研路201 号 
邮编. 201804 
 
SAIC QA Laboratory 
201 Anhong rd, Anting, Shanghai 
报告编号 
Report number 
 
SCL-S-12-0211M 
委托者: 罗增峰, QA 
Request person, dept： 
委托编号:  /  
Request number: 
送样日期: 2012.08.16  
Request date:  
报告日期: 2012.08.29 
Report date：  
第3页共3页 
 
SMPV-0.2.3-002-QA -F01 
上海汽车 
SAIC Motor 
 
 
图2 断裂螺栓, 显示 a) 轴中的磨损 b) 螺纹痕迹 
Figure 2 Fractured bolt, showing a) Wear on shaft b) Contact traces on threads 
 
断口由腐蚀被损坏，但还可以看到反向弯曲疲劳断裂的特性（图3）。众多的疲劳台在两个裂纹起源区，并继续
围绕圆周，这是典型的螺纹根部的应力集中。最后过载面积是约9mm2。从螺栓的硬度，可以计算出，在断裂时，
施加地夹紧力（拉伸）只有〜10kN，远小于30-40KN 预期值。图4 显示典型的疲劳断裂特征。 
The fracture surface was damaged by corrosion, however it was possible to see the characteristics of reverse bending 
fatigue fracture (figure 3).  Numerous ratchet marks were present at both crack origin areas, and continued around the 
circumference, this is typical given the stress-concentration factor of the thread root.  The final overload area is 
approximately 9mm2. From the hardness of the bolt, it can be calculated that at the time of failure, the clamping (tensile) 
load was only ~10kN, much less than the 30-40kN expected.  Figure 4 shows typical features of the fatigue fracture. 
 
 
图3 螺栓断口 
Figure 3  Bolt fracture surface 
 
疲劳裂纹 
疲劳裂纹 
最后过载断
图4a 
图4b 
a 
b 


 
上海汽车中心实验室 
中国·上海·嘉定区安研路201 号 
邮编. 201804 
 
SAIC QA Laboratory 
201 Anhong rd, Anting, Shanghai 
报告编号 
Report number 
 
SCL-S-12-0211M 
委托者: 罗增峰, QA 
Request person, dept： 
委托编号:  /  
Request number: 
送样日期: 2012.08.16  
Request date:  
报告日期: 2012.08.29 
Report date：  
第4页共4页 
 
SMPV-0.2.3-002-QA -F01 
上海汽车 
SAIC Motor 
  
 
  
 
图4 螺栓断口特征 a) b) 疲劳台显示多源 c) 典型疲劳裂纹扩展特征d) 最后过载区的韧窝 
Figure 4  Bolt fracture features  a) & b) Ratchet marks indicating multiple origins c) Typical fatigue crack arrest 
marks d) Dimple fracture at final overload fracture zone. 
 
a 
b 
c 
d 


 
上海汽车中心实验室 
中国·上海·嘉定区安研路201 号 
邮编. 201804 
 
SAIC QA Laboratory 
201 Anhong rd, Anting, Shanghai 
报告编号 
Report number 
 
SCL-S-12-0211M 
委托者: 罗增峰, QA 
Request person, dept： 
委托编号:  /  
Request number: 
送样日期: 2012.08.16  
Request date:  
报告日期: 2012.08.29 
Report date：  
第5页共5页 
 
SMPV-0.2.3-002-QA -F01 
上海汽车 
SAIC Motor 
支架Bracket 
 
支架是断裂在两地的，标在图5a。在这两种情况下断裂为过载，进一步分析请见图8 和图9。相应的断裂螺栓的
安装点的出现明显运动的迹象，严重的嵌入，相比断口#2 旁边的安装点是正常的磨合痕迹（图5B，C）。而且很
明显的，失效螺栓没有和安装孔对中，磨合痕迹显示偏心（图5b）。 
螺纹孔的内表面上还示出因螺栓螺纹的接触而造成的损坏（图6），SEM 分析表明，这是由于在安装过程中（图
7），支架和变速箱的配合尺寸不正确。断口#1 旁边的安装点也显示偏心和孔内表面损坏（图8）。关键的尺寸控
制如图9 所示。不幸的是，由于零件失效而导致损坏，失效件的尺寸无法测量。 
The bracket was fractured in two places, as marked in figure 5a.  Fracture in both cases was overload, further details are 
given in figures 8 and 10.  The mounting point corresponding to the fractured bolt showed clear signs of movement, the 
embeddment is severe, compared to the normal bedding pattern at the mounting point near fracture 2 (figure 5b,c).  It 
was also clear that the failed bolt was not centrally located in the hole as the bedding pattern shows misalingment (figure 
5b).  The inner surface of the bolt hole also shows damage from contact with the bolt (figure 6), SEM analysis reveals 
that this was caused during assembly (figure 7), suggesting a dimensional problem with either the bracket or the gearbox.  
The mounting mount near fracture 1, also showed sign of misalignment and thread damage in the hole (figure 8).  The 
key dimensions are shown in figure 9.  Unfortunately, due to the damage caused during the failure it was not possible to 
measure the failed part.  
 
 
  
 
图5 a) 两个断口位置 b) 失效螺栓安装点，换色尺寸显示螺栓的偏心度，红圆显示孔内表面损坏 c) 正常痕迹 
Figure 5  a) Fracture locations  b) Damage at failed bolt mounting point, yellow dimensions highlight eccentricity of 
bolt, red circle indicates damage to hole interior surface  c) Normal bedding pattern 
断口#2 
Fracture #2 
断口#1 
Fracture #1 
a 
b 
c 


 
上海汽车中心实验室 
中国·上海·嘉定区安研路201 号 
邮编. 201804 
 
SAIC QA Laboratory 
201 Anhong rd, Anting, Shanghai 
报告编号 
Report number 
 
SCL-S-12-0211M 
委托者: 罗增峰, QA 
Request person, dept： 
委托编号:  /  
Request number: 
送样日期: 2012.08.16  
Request date:  
报告日期: 2012.08.29 
Report date：  
第6页共6页 
 
SMPV-0.2.3-002-QA -F01 
上海汽车 
SAIC Motor 
   
图6 a) 孔内表面螺纹痕迹  
Figure 6  a) Thread markings inside hole   
 
 
 
 
 
图7 用电镜观察痕迹显示变形为夹紧转动方向，说明是安装时引起的 
Figure 7  SEM analysis of thread damage shows deformation in the direction of tightening, showing that this was 
caused during torque tightening.   
加紧扭矩转方向 
变形方向 


 
上海汽车中心实验室 
中国·上海·嘉定区安研路201 号 
邮编. 201804 
 
SAIC QA Laboratory 
201 Anhong rd, Anting, Shanghai 
报告编号 
Report number 
 
SCL-S-12-0211M 
委托者: 罗增峰, QA 
Request person, dept： 
委托编号:  /  
Request number: 
送样日期: 2012.08.16  
Request date:  
报告日期: 2012.08.29 
Report date：  
第7页共7页 
 
SMPV-0.2.3-002-QA -F01 
上海汽车 
SAIC Motor 
 
 
 
 
  
图8 a) 断口#1 显示过载形态 b) 显示螺栓的偏心度 c) 孔内表面螺纹痕迹 
Figure 8  a) Fracture #1 showing overload characteristics  b) Eccentric bolt position in hole  c) Thread markings 
inside hole  
  
 
图9 关键的测量，红圆显示损坏区   
Figure 9 Key dimensions, red circle indicates damage areas 
断裂方向 
断裂方向 
a 
b 
c 


 
上海汽车中心实验室 
中国·上海·嘉定区安研路201 号 
邮编. 201804 
 
SAIC QA Laboratory 
201 Anhong rd, Anting, Shanghai 
报告编号 
Report number 
 
SCL-S-12-0211M 
委托者: 罗增峰, QA 
Request person, dept： 
委托编号:  /  
Request number: 
送样日期: 2012.08.16  
Request date:  
报告日期: 2012.08.29 
Report date：  
第8页共8页 
 
SMPV-0.2.3-002-QA -F01 
上海汽车 
SAIC Motor 
 
 
  
 
图10  a) 断口#2 显示过载形态 b) 脆性断口特征代表断口面大多数c) 稍微部疏松 
Figure 10  a) Fracture #2 showing overload characteristics  b) Brittle overload fracture, typical of most of the fracture 
surface  c) Small area of shrinkage porosity  
 
图10c 
断裂方向 
a 
b 
c 


 
上海汽车中心实验室 
中国·上海·嘉定区安研路201 号 
邮编. 201804 
 
SAIC QA Laboratory 
201 Anhong rd, Anting, Shanghai 
报告编号 
Report number 
 
SCL-S-12-0211M 
委托者: 罗增峰, QA 
Request person, dept： 
委托编号:  /  
Request number: 
送样日期: 2012.08.16  
Request date:  
报告日期: 2012.08.29 
Report date：  
第9页共9页 
 
SMPV-0.2.3-002-QA -F01 
上海汽车 
SAIC Motor 
材料分析 Material Analysis 
 
序号 
No. 
试验项目 
Test item 
额定值 
Requirement 
试验结果 
Test result 
评价 Evaluation 
合格 
OK 
不合格 
Not OK 
1 
螺栓Bolt 
Grade 10.9 
 
 
 
 
硬度Hardness 
320 – 380 HV 
358 , 362 , 370 HV10 
X 
 
 
金相组织Micostructure 
/ 
回火索氏体Tempered sorbite (见图11b) 
/ 
 
 
脱碳Decarburisation 
≤ 0.015mm 
无None 
X 
 
 
牙底形状Thread radius 
R ≥ 188µm 
331µm  (见图11a) 
X 
 
2 
支架Bracket 
A380 (B85) 
 
 
 
 
Hardness 
/ 
91.6 , 61.4 HB2.5/62.5 
/ 
 
 
Microstructure 
/ 
变质正常，共晶硅呈针状，分布较均匀，
较小块状初晶硅(见图11c) 
X 
 
 
Porosity 
ASTM E505 G2 
0.68% (见图11d) 
/ 
 
 
  
   
  
  
图11 a) 螺栓螺纹，合格b) 螺栓金相组织 c)支架金相组织 d) 支架孔隙度（靠近断口） 
Figure 11 a) Thread root radius b) Bolt microstructure c) Bracket microstructure d) Bracket porosity 
a 
b 
c 
d

File: 材料工程师/SCL-S-12-0212M IS12 车架总成  .pdf.md
# SCL-S-12-0212M IS12 车架总成  .pdf

 
上海汽车中心实验室 
中国·上海·嘉定区安研路201 号 
邮编. 201804 
 
SAIC Central Laboratory 
201 Anhong rd, Anting, Shanghai, China 
报告编号 
Report number 
 
SCL-S-12-0212M 
委托者: SQE 童俊 
Request person, dept： 
委托编号: / 
Request number: 
送样日期: 2012.08.17 
Request date:  
报告日期: 2012.09.07 
Report date：  
第1页共4页 
 
分发: 
Distribution 
SQE 童俊 
检验者Author 
邵 百 明 
审核Auditor 
邵 百 明 
批准Approver 
 
日期Date 
2012.09.07 
日期Date 
2012.09.07 
日期Date 
 
SMPV-0.2.3-002-QA -F01 
上海汽车 
SAIC Motor 
零件号Part number 
K40510 08004 
 零件名称 
Part name 
侧板-变速箱操作总成 
Cross Member ASSY-STRG G/BOX 
日期Drawing date 
/ 
零件生产日期Part production date 
/ 
 供货商 
Supplier 
亿森（上海）模具有限公司 
车型/项目Car type/project 
IS12 
阶段性报告 Interim report                结论性报告 Conclusion report          
 
Ⅰ.任务描述 Task description 
实验室受委托对变速箱操作总成侧板进行失效原因分析，失效零件具体信息如下： 
As requested, QA lab has analyzed the failure of cross member of the assy. STRG G/BOX. The information of the failed 
part is as following： 
零件信息：Part information 
零件名称 
Part name 
侧板-变速箱操作总成 
Cross member ASSY-STRG G/BOX 
车制造日期 
Vehicle production date 
/ 
VIN 码 
VIN 
/ 
销售日期 
Sale date 
/ 
车辆里程数 
Car mileage 
12400Km (G11) 
维修站名称 
Sale agent 
/ 
失效模式描述 
Failure circumstance  
侧板开裂。The cross member was cracked. 
原材料信息：Raw material information 
原材料及牌号 
Raw material specification 
SAPH370（ Q/BQB 310－2009） 
原材料厂商 
Raw material producer 
/ 
散件供应商 
Component supplier 
亿森（上海）模具有限公司 
金属热处理状态 
Metal heat treatment state 
/ 
失效零件见图1：The failed part is shown in figure 1.  
 
Ⅱ. 结论与建议 Conclusions and Suggestions 
 
结论Conclusions： 
（1）装配中，螺栓头部的位置偏离中心，同时材料被严重去除，从而导致侧板失效。During the assembly, the head 
of the bolt is offset the center of the hole and the material is removed, which caused the failure. 
（2）材料的组织和性能符合要求。The material microstructure and mechanical properties meet the requirement.  
 
建议Suggestions： 
（1）对同批次的零件尺寸进行检测。Check the part dimension of the same lot. 
（2）检查螺栓与钢板匹配面的应力是否合适。Check underhead bearing stress is suitable for the material. 
（3）增加螺栓头部的尺寸。 Increase the dimension of the bolt head. 


 
上海汽车中心实验室 
中国·上海·嘉定区安研路201 号 
邮编. 201804 
 
SAIC QA Laboratory 
201 Anhong rd, Anting, Shanghai 
报告编号 
Report number 
 
SCL-S-12-0212M 
委托者: SQE 童俊 
Request person, dept： 
委托编号:  /  
Request number: 
送样日期: 2012.08.17 
Request date:  
报告日期: 2012.09.07 
Report date：  
第2页共4页 
 
SMPV-0.2.3-002-QA -F01 
上海汽车 
SAIC Motor 
III. 测试结果与分析 Test Results and Analysis  
（1）失效产品 Failed Parts 
      收到的失效产品如图1 所示，螺栓装配处出现开裂。下表面与螺母接触表面的材料在螺栓紧固中发
生了去除，出现了减薄，如图2 所示；但未见螺栓出现松动。 
 
（a）全貌 
   
 
（a）开裂处（上表面 A 面）                       （b）开裂处（下表面 B 面） 
图1 失效的支架 
 
 
(a) 厚度检测点1 厚度2.32-2.37mm            （b）厚度检测点2  厚度 2.60mm 
图2 不同区域减薄情况  实际板厚2.8mm 
裂纹1 
裂纹2 
厚度检测点1 
厚度检测点2 
2.32mm 2.37mm 
2.60mm 
A 面 
B 面 


 
上海汽车中心实验室 
中国·上海·嘉定区安研路201 号 
邮编. 201804 
 
SAIC QA Laboratory 
201 Anhong rd, Anting, Shanghai 
报告编号 
Report number 
 
SCL-S-12-0212M 
委托者: SQE 童俊 
Request person, dept： 
委托编号:  /  
Request number: 
送样日期: 2012.08.17 
Request date:  
报告日期: 2012.09.07 
Report date：  
第3页共4页 
 
SMPV-0.2.3-002-QA -F01 
上海汽车 
SAIC Motor 
    由图可见，螺母偏离正中心，拧入很深，去除了很多材料，对材料造成损伤。这会降低该部位的承载
能力。材料的去除与螺栓头部的尺寸相对于孔的尺寸以及夹紧的载荷偏小有关。 
    螺栓头部应该更大，或者采用大的垫片或者加强板，以减少连接处的应力，同时增加其刚性。工程需
要对该设计的尺寸以及载荷进行校核。      
 
（2）断口分析 Fracture Analysis 
     裂纹1 和裂纹2 的断口分别如图3 和图4 所示。其中实线箭头显示疲劳台阶，虚线显示裂纹扩展方向。
由图可见：断裂形式为多源的双向疲劳；裂纹源集中于螺栓紧固的区域。 
     紧固区域的减薄会减少局部的承载能力，同时损伤的区域还会诱发裂纹源的萌生。 
 
 
图2 裂纹1  
 
图3 裂纹2  
 
 
 
 
 
 
 
 


 
上海汽车中心实验室 
中国·上海·嘉定区安研路201 号 
邮编. 201804 
 
SAIC QA Laboratory 
201 Anhong rd, Anting, Shanghai 
报告编号 
Report number 
 
SCL-S-12-0212M 
委托者: SQE 童俊 
Request person, dept： 
委托编号:  /  
Request number: 
送样日期: 2012.08.17 
Request date:  
报告日期: 2012.09.07 
Report date：  
第4页共4页 
 
SMPV-0.2.3-002-QA -F01 
上海汽车 
SAIC Motor 
（3）材料检测 Material Test 
材料为SAPH370（Q/BQB 310－2009）。组织正常，强度符合要求，具体结果如表1所示。抗拉强度的测
试结果是在零件上取拉伸试样获得的。 
 
表1 材料检测结果 
序号 
No. 
试验项目 
Test item 
额定值 
Requirement 
试验结果 
Test result 
评价 Evaluation 
合格 
OK 
不合格 
Not OK 
1 
组织 
/ 
铁素体+少量珠光体，见图4 
/ 
 
2 
硬度 
/ 
HV10:116,116,115,123 
/ 
 
3 
换算强度1 
Rm: ≥370 MPa 
373，373，370，394 
× 
 
4 
抗拉强度2 
Rm: ≥370MPa 
389MPa 
× 
 
 
 
Re: ≥225MPa 
287 MPa 
× 
 
 
 
A50: ≥35% 
41.5% 
× 
 
备  注：1）该项结果依据硬度检测结果，由EN ISO 18265 -2003 换算而来。 
        2）该项检测委托机动车检测中心完成，报告编号为：CW1240249H000。 
 
 
 
图4 组织 铁素体+少量珠光体
