Repository: kujaxr/obsidian-vault

File: 材料工程师/SCL-S-12-0213M 散热器左支架 失效分析报告.pdf.md
# SCL-S-12-0213M 散热器左支架 失效分析报告.pdf

 
上海汽车中心实验室 
中国·上海·嘉定区安研路201 号 
邮编. 201804 
 
SAIC Central Laboratory 
201 Anhong rd, Anting, Shanghai, China 
报告编号 
Report number 
 
SCL-S-12-0213M 
委托者: 童俊 
Request person, dept： 
委托编号: / 
Request number: 
送样日期: 2012.08.31 
Request date:  
报告日期: 2012.11.01 
Report date：  
第1页共10页 
 
分发: 
Distribution 
童俊 
检验者Author 
Liz Greasley 
审核Auditor 
 
批准Approver 
 
日期Date 
2012.11.01 
日期Date 
 
日期Date 
 
SMPV-0.2.3-002-QA -F01 
上海汽车 
SAIC Motor 
零件号Part number 
K21331CD030 
 零件名称 
Part name 
Radiator bracket 
散热器左支架 
图纸日期Drawing date 
/ 
零件生产日期Part production date 
/ 
 供货商 
Supplier 
上海永红汽车零部件有限公司 
车型/项目Car type/project 
IS12 
阶段性报告 Interim report                结论性报告 Conclusion report          
 
Ⅰ.任务描述 Task description 
实验室受委托对散热器左支架进行失效原因分析，失效零件具体信息如下： 
As requested, QA lab has analyzed the failure of radiator mounting bracket. The background information is as following： 
零件信息：Part information 
零件名称 
Part name 
散热器左支架 
装配日期 
Assembly date 
 
VIN 码 
VIN 
D10UNV041 / D10UNV042 / 
D10UNV043 
销售日期 
Sale date 
/ 
车辆里程数 
Car mileage 
16608km (第二次失效) / 
6590km / 2918km  
维修站名称 
Sale agent 
/ 
失效模式描述 
Failure circumstance  
襄阳试验基地XY-IS12-G11-D10UNV041 在例行检查时发现散热器左支架出现裂纹 
TIR-RD-IS1-XF-0G11-PPV-0030 
原材料信息：Raw material information 
原材料及牌号 
Raw material specification 
SC1 (SES M310) 或 St12 
(Q/BQB 403-03) 
原材料厂商 
Raw material producer 
 
散件供应商 
Component supplier 
/ 
金属热处理状态 
Metal heat treatment state 
 
失效零件见图1：The failed part is shown in figure 1.  
 
Ⅱ. 结论与建议 Conclusions and Suggestions 
结论Conclusions: 
1. 支架是应力腐蚀引起的断裂失效。The bracket has failed through stress-corrosion cracking. 
2. 低碳钢对氢氧化物和硝酸盐化学品敏感。Mild steel is susceptible to attack from Hydroxide and Nitrate 
chemicals. 
3. 在支架表面发现有可能来自于加工过程的化学品残留物。A residue potentially resulting from processing 
chemicals was found on the bracket surface. 
4.硬度和金相组织符合材料要求。The material meets the requirements with regard to hardness and 
microstructure. 
建议Suggestions： 
1. 查找外来残留物的来源（检查制造过程，装配过程）。Find source of foreign material (check manufacturing 
process, assembly processes). 
2. 检查其它车辆的支架。Check other vehicles’ bracket. 
 
 
 


 
上海汽车中心实验室 
中国·上海·嘉定区安研路201 号 
邮编. 201804 
 
SAIC QA Laboratory 
201 Anhong rd, Anting, Shanghai 
报告编号 
Report number 
 
SCL-S-12-0213M 
委托者: 童俊 
Request person, dept： 
委托编号: / 
Request number: 
送样日期: 2012.06.04  
Request date:  
报告日期: 2012.06.05 
Report date：  
第2页共10页 
 
SMPV-0.2.3-002-QA -F01 
上海汽车 
SAIC Motor 
III. 调查结果 Investigation Results  
 
实验室收到3 辆车的散热器支架，如图1，2 和3 所示。以往的案例D10UNV041，在SCL-S-12-0155M 有过分析。
裂纹的位置和方向在支架的同一侧。打开了所有断口用宏观和电镜检查的断裂特性。大多数断口面覆盖有严重的
腐蚀。黄色污染物认为是三元乙丙橡胶（EPDM）的粘合剂的残留物，可能是失效后渗入裂纹的。 
在所有的情况下，许多二次裂纹、晶间裂纹起源于表面。这是典型的应力腐蚀开裂。进一步从断裂的起源，一些
疲劳辉纹被发现，表明第一次开始出现的裂缝是由SCC，然后继续由疲劳机制。Radiator brackets from 3 different 
vehicles were received as shown in figures 1, X & X.  A previous case from D10UNV041 was reported in 
SCL-S-12-0155M.  The location and the direction of the fractures was identical in brackets of the same side. All 
fractures were opened to check the fracture characteristics under optical and electron microscopy.  Most of the fracture 
area was covered with heavy corrosion. Yellow colour is thought to be residue from the EPDM adhesive which might 
have washed into the crack after failure. In all cases, many branched, intergranular cracks were seen originating at the 
surface.  These are typical of Stress Corrosion Cracking.  Further from the fracture origins, some fatigue striations 
were found, indicating that the cracks were first started by SCC, then continued by the fatigue mechanism. 
 
D10UNV041 
 
  
     
图1  D10UNV041 失效支架   
Figure 1  Cracked brackets from D10UNV041   
Left 左 
Right 右 
图5 
图3 
图2 


 
上海汽车中心实验室 
中国·上海·嘉定区安研路201 号 
邮编. 201804 
 
SAIC QA Laboratory 
201 Anhong rd, Anting, Shanghai 
报告编号 
Report number 
 
SCL-S-12-0213M 
委托者: 童俊 
Request person, dept： 
委托编号: / 
Request number: 
送样日期: 2012.06.04  
Request date:  
报告日期: 2012.06.05 
Report date：  
第3页共10页 
 
SMPV-0.2.3-002-QA -F01 
上海汽车 
SAIC Motor 
  
 
图2 电镜信息照片表示a) 应力腐蚀裂纹（黄色箭头）和b) 疲劳条纹 
Figure 2  Detail from figure 1 showing a) stress-corrosion crack (yellow arrow) and b) fatigue striations 
 
 
 
 
图3 右侧支架断口表示两条裂纹连在一起 
Figure 3  Fracture from right hand side bracket showing two different cracks which joined together. 
 
 
  
源区Origin area 
源区Origin area 
图4 


 
上海汽车中心实验室 
中国·上海·嘉定区安研路201 号 
邮编. 201804 
 
SAIC QA Laboratory 
201 Anhong rd, Anting, Shanghai 
报告编号 
Report number 
 
SCL-S-12-0213M 
委托者: 童俊 
Request person, dept： 
委托编号: / 
Request number: 
送样日期: 2012.06.04  
Request date:  
报告日期: 2012.06.05 
Report date：  
第4页共10页 
 
SMPV-0.2.3-002-QA -F01 
上海汽车 
SAIC Motor 
 
 
 
图4 电镜图片表示晶间的应力腐蚀裂纹 
Figure 4  SEM image showing intergranular SCC crack 
 
 
图5 第二裂纹表面腐蚀严重，但晶间特征还是很清楚 
Figure 5  Second crack shows heavy corrosion, the intergranular nature is still clear 


 
上海汽车中心实验室 
中国·上海·嘉定区安研路201 号 
邮编. 201804 
 
SAIC QA Laboratory 
201 Anhong rd, Anting, Shanghai 
报告编号 
Report number 
 
SCL-S-12-0213M 
委托者: 童俊 
Request person, dept： 
委托编号: / 
Request number: 
送样日期: 2012.06.04  
Request date:  
报告日期: 2012.06.05 
Report date：  
第5页共10页 
 
SMPV-0.2.3-002-QA -F01 
上海汽车 
SAIC Motor 
D10UNV042（右）右侧支架与D10UNV041 支架（图6）的断裂位置相同。断口表面被严重腐蚀，所以无法进行
SEM 分析。The bracket from D10UNV042 (right) cracked in the same location as the right hand bracket from 
D10UNV041 (figure 6).  The fracture surface was severely corroded so no SEM analysis was carried out. 
 
 
图6  D10UNV042 的支架断口 
Figure 6  The crack of bracket D10UNV042 
 
D10UNV043（左）支架开裂位置与D10UNV041（图7）相同。打开断口，发现多次裂纹，和疲劳条纹（图8）。 
The bracket from D10UNV043 (left) suffered cracking in the same positions as the left hand bracket from D10UNV041 
(figure 7).  On opening the fracture, numerous branched cracks were found, as well as fatigue striations (figure 8). 
 
 
 
 
图7 D10UNV043 支架的裂纹 
Figure 7  The cracks of bracket D10UNV043 
 


 
上海汽车中心实验室 
中国·上海·嘉定区安研路201 号 
邮编. 201804 
 
SAIC QA Laboratory 
201 Anhong rd, Anting, Shanghai 
报告编号 
Report number 
 
SCL-S-12-0213M 
委托者: 童俊 
Request person, dept： 
委托编号: / 
Request number: 
送样日期: 2012.06.04  
Request date:  
报告日期: 2012.06.05 
Report date：  
第6页共10页 
 
SMPV-0.2.3-002-QA -F01 
上海汽车 
SAIC Motor 
 
  
 
 
图8  D10UNV043（左）支架断口表示应力腐蚀裂纹和严重腐蚀 
Figure 8  Fracture surfaces from bracket D10UNV043 (left) showing SCC intergranular branched cracking & heavy 
corrosion 


 
上海汽车中心实验室 
中国·上海·嘉定区安研路201 号 
邮编. 201804 
 
SAIC QA Laboratory 
201 Anhong rd, Anting, Shanghai 
报告编号 
Report number 
 
SCL-S-12-0213M 
委托者: 童俊 
Request person, dept： 
委托编号: / 
Request number: 
送样日期: 2012.06.04  
Request date:  
报告日期: 2012.06.05 
Report date：  
第7页共10页 
 
SMPV-0.2.3-002-QA -F01 
上海汽车 
SAIC Motor 
 
 
图9 应力腐蚀裂纹和疲劳条纹 
Figure 9  Stress Corrosion Cracks and fatigue striations visible 
 


 
上海汽车中心实验室 
中国·上海·嘉定区安研路201 号 
邮编. 201804 
 
SAIC QA Laboratory 
201 Anhong rd, Anting, Shanghai 
报告编号 
Report number 
 
SCL-S-12-0213M 
委托者: 童俊 
Request person, dept： 
委托编号: / 
Request number: 
送样日期: 2012.06.04  
Request date:  
报告日期: 2012.06.05 
Report date：  
第8页共10页 
 
SMPV-0.2.3-002-QA -F01 
上海汽车 
SAIC Motor 
金相检查Metallographic examination   
横截面取样，可以看到裂纹沿不同的方向分支，并晶界沿晶界开裂，这是典型的SCC。在更高的放大倍率下，
腐蚀产物在裂纹尖端处被发现。In cross section, the cracks could be seen to branch in different orientations, and 
generally follow the grain boundaries, this is typical of SCC. At higher magnification, corrosion product can be found at 
the crack tip. 
  
 
 
 
图10 晶间应力腐蚀 a) b) D10UNV041 右，无腐蚀 c) D10UNV042 硝酸腐蚀 
Figure 10  Intergranular SCC crack a) b) D10UNV041, right, Unetched  c) D10UNV042 Etched 
 
 


 
上海汽车中心实验室 
中国·上海·嘉定区安研路201 号 
邮编. 201804 
 
SAIC QA Laboratory 
201 Anhong rd, Anting, Shanghai 
报告编号 
Report number 
 
SCL-S-12-0213M 
委托者: 童俊 
Request person, dept： 
委托编号: / 
Request number: 
送样日期: 2012.06.04  
Request date:  
报告日期: 2012.06.05 
Report date：  
第9页共10页 
 
SMPV-0.2.3-002-QA -F01 
上海汽车 
SAIC Motor 
在断裂面进行EDX 分析（从D10UNV41），如图11 所示。表面上发现的元素包括铁和碳是来自于支架基材;氧化
物来自于腐蚀物，硅和钙通常存在于道路上的灰尘;钠的来源不能很容易地解释。EDX analysis of a fracture surface 
(from D10UNV41) is shown in figure 11.  Elements found on the surface include Iron and Carbon which are from the 
brackets base material; Oxygen from the oxide corrosion; Silicon and Calcium which are commonly found in road dust; 
and Sodium which cannot be easily explained.   
 
 
 
 
 
  
 
 
 
 
 
 
 
图11  断口面EDX    Figure 11  Fracture surface EDX 
 
 
 
提供一个新的支架进行分析。 选EPDM 一小瓣下方的区域，因为这是最小可能性与人体接触被污染。EDX 结果
如图12 所示。另外的Fe，C＆O，Zn，Cr 被发现，与涂层材料有关。硫来源于硫化的三元乙丙橡胶（EPDM）
的方法。还发现少量的钠。 A new bracket was also provided for analysis.  An area underneath a small flap of EPDM 
was selected, since this was least likely to have been contaminated by human contact.  The EDX profile is shown in 
figure 12.  In addition to the Fe, C & O, Zinc and Chromium were found which relate to the coating material.  Sulphur 
originates from the vulcanisation process of the EPDM.  A small quantity of sodium was also found. 
 
 
  
 
 
 
 
 
 
 
 
 
图12 新件EDX    Figure 12  New part EDX   
 
 
 
 
 
 
0
1
2
3
4
5
6
7
8
9
keV
0
10
20
30
40
50
60
70
 cps/eV
 Fe 
 Fe 
 O 
 C 
 Ca 
 Ca 
 Na 
 Si 
0
2
4
6
8
10
keV
0
10
20
30
40
50
 cps/eV
 Fe 
 Fe 
 O 
 C 
 Zn 
 Zn 
 S 
 S 
 Cr 
 Cr 
 Na 


 
上海汽车中心实验室 
中国·上海·嘉定区安研路201 号 
邮编. 201804 
 
SAIC QA Laboratory 
201 Anhong rd, Anting, Shanghai 
报告编号 
Report number 
 
SCL-S-12-0213M 
委托者: 童俊 
Request person, dept： 
委托编号: / 
Request number: 
送样日期: 2012.06.04  
Request date:  
报告日期: 2012.06.05 
Report date：  
第10页共10页 
 
SMPV-0.2.3-002-QA -F01 
上海汽车 
SAIC Motor 
材料分析Materials Analysis 
测试的支架硬度（拉伸强度要求转换）满足图纸要求，金相组织正常，此类型的低碳钢没有化学成分测试的必要。 
The tested brackets meet the requirements of the drawing in terms of hardness (requirement converted from tensile 
strength). The microstructure is normal for this type of low carbon steel and so no chemical composition testing was 
necessary. 
 
序号 
No. 
试验项目 
Test item 
额定值 
Requirement 
试验结果 
Test result 
评价 Evaluation 
合格 
OK 
不合格 
Not OK 
1.1 
拉伸强度 Tensile strength  
≥ 270 MPa  
/ 
 
 
1.2 
硬度Hardness  
≥ 85 HV10  
41/B1: 108, 111 HV10 
42/A2: 115, 112 HV10 
43/B1: 137, 130 HV10 
X 
 
1.3 
金相组织 Microstructure 
铁素体 Ferrite 
铁素体 (图13) 
X 
 
备注： 
1）硬度的要求是根据抗拉强度的要求换算而来的；换算依据ISO18265 
Remark： 
1) Converted from tensile strength requirement according to ISO 18265 
 
 
 
图13 金相组织100x 
Figure 13  Microstructure 100x

File: 材料工程师/SCL-S-12-0214M ZP11 水温传感器 .pdf.md
# SCL-S-12-0214M ZP11 水温传感器 .pdf

 
上海汽车中心实验室 
中国·上海·嘉定区安研路201 号 
邮编. 201804 
 
SAIC Central Laboratory 
201 Anhong rd, Anting, Shanghai, China 
报告编号 
Report number 
 
SCL-S-12-0214M 
委托者: 质量分析科 陈煜 
Request person, dept： 
委托编号: / 
Request number: 
送样日期: 2012.08.16 
Request date:  
报告日期: 2012.09.19 
Report date：  
第1页共8页 
 
分发: 
Distribution 
质量分析科 陈煜 
检验者Author 
邵 百 明 
审核Auditor 
Liz Greasley 
批准Approver 
付 玉 生 
日期Date 
2012.09.20 
日期Date 
2012.09.20 
日期Date 
2012.09.20 
SMPV-0.2.3-002-QA -F01 
上海汽车 
SAIC Motor 
零件号Part number 
10026418 
 零件名称 
Part name 
水温传感器 
Coolant Temperature Sensor 
日期Drawing date 
/ 
零件生产日期Part production date 
/ 
 供货商 
Supplier 
曲阜天博汽车零部件制造有限公司 
车型/项目Car type/project 
IP21 
阶段性报告 Interim report                结论性报告 Conclusion report          
 
Ⅰ.任务描述 Task description 
实验室受委托对水温传感器进行失效原因分析，失效零件具体信息如下： 
As requested, QA lab has analyzed the failure of coolant temperature sensor. The information of the failed part is as 
following： 
零件信息：Part information 
零件名称 
Part name 
水温传感器 
Coolant Temperature Sensor 
车制造日期 
Vehicle production date 
/ 
VIN 码 
VIN 
/ 
销售日期 
Sale date 
/ 
车辆里程数 
Car mileage 
9365Km 
维修站名称 
Sale agent 
/ 
失效模式描述 
Failure circumstance  
传感器失灵；水温高。传感器壳体有裂纹。The sensor is failed and the water is hot because 
the copper shell is cracked. 
原材料信息：Raw material information 
原材料及牌号 
Raw material specification 
H62  GB/T 5231-2001 
原材料厂商 
Raw material producer 
/ 
散件供应商 
Component supplier 
/ 
金属热处理状态 
Metal heat treatment state 
/ 
失效零件见图1：The failed part is shown in figure 1.  
 
Ⅱ. 结论与建议 Conclusions and Suggestions 
结论Conclusions： 
（1）铜壳体是由于应力腐蚀开裂的；最初裂纹产生于加工制造过程。The copper shell is cracked because of 
stress-corrosion；the first crack is generated during the manufacturing process. 
（2）存在两种可能失效过程：①最初裂纹已穿透壳体，当行驶一段时间后，裂纹变大，导致传感器失效；②最
初裂纹未完全穿透，并且裂纹中含有腐蚀介质，后续工作中，裂纹逐步扩展，最终完全失效。There are two possible  
kinds of failure process: ① the first crack penetrated the shell . After a while of running, the crack became bigger, 
which caused the parts failure. ② the first crack did not penetrated the shell and there are corrosion materials in the 
crack. During running, the crack spreaded gradually  and finally the part failed. 
（3）成分Fe 含量超标。The Fe content is over the requirement. 
（4）三件铜壳体的原材料状态不同。The states of the raw material for the three parts are different. 
建议Suggestions： 
（1）采用相同状态的原材料，并确保原材料的成分合格；Use the same state raw material, and asure the chemical 
compsition is good. 
（2）控制好去应力退火过程；Control the process of removing the stress. 
（3）对零件进行100%的荧光探伤。Implement crack detection for every part by fluorescence. 


 
上海汽车中心实验室 
中国·上海·嘉定区安研路201 号 
邮编. 201804 
 
SAIC QA Laboratory 
201 Anhong rd, Anting, Shanghai 
报告编号 
Report number 
 
SCL-S-12-0214M 
委托者: 质量分析科 陈煜 
Request person, dept： 
委托编号:  /  
Request number: 
送样日期: 2012.08.16 
Request date:  
报告日期: 2012.09.19 
Report date：  
第2页共8页 
 
SMPV-0.2.3-002-QA -F01 
上海汽车 
SAIC Motor 
III. 测试结果与分析 Test Results and Analysis  
（1）失效产品 Failed Parts 
     失效件如图1 所示。在外表面过渡处可以看见长度约为1.1mm 的裂纹；对内表面进行检查，可以发
现：内表面的裂纹长度约9mm。 
 
图1 开裂情况 
（2）断口分析  Fracture Analysis 
     将局部的裂纹掰开，其断口形貌如图2 所示。原始的裂纹颜色较深，不同于新鲜的断口。 
 
图2 断口宏观形貌 
9mm 


 
上海汽车中心实验室 
中国·上海·嘉定区安研路201 号 
邮编. 201804 
 
SAIC QA Laboratory 
201 Anhong rd, Anting, Shanghai 
报告编号 
Report number 
 
SCL-S-12-0214M 
委托者: 质量分析科 陈煜 
Request person, dept： 
委托编号:  /  
Request number: 
送样日期: 2012.08.16 
Request date:  
报告日期: 2012.09.19 
Report date：  
第3页共8页 
 
SMPV-0.2.3-002-QA -F01 
上海汽车 
SAIC Motor 
      电镜下的形貌如图3 所示。由图可以看出：断口形貌为沿晶的腐蚀断口。该断口产生的可能机理有：
应力腐蚀或腐蚀疲劳。 
 
 
 
（a）断口中心部位  有腐蚀物                         （b）沿晶断口 
                     
 
（c）靠近新鲜断口的原始断口 沿晶断口特征 
图3 电镜下的断口形貌 
 
     对开裂的断口，内表面以及故意制造的新鲜断口，进行EDX 分析，结果如图4-6 所示。对比检测出
的元素可以看出：开裂的断口表面具有较多的O，Si，S，Cr；其次为内表面；而新鲜的断口未检测出S 和
Cr，且其中Si 和O 含量相对较少。 
大量的Si 来自于传感器的内填充物；O 来自于填充物或空气的氧化。 
     S 和Cr 元素应该来自于铜部件的制造过程。铜部件是采用棒料机加工而成，加工完成后，对其进行


 
上海汽车中心实验室 
中国·上海·嘉定区安研路201 号 
邮编. 201804 
 
SAIC QA Laboratory 
201 Anhong rd, Anting, Shanghai 
报告编号 
Report number 
 
SCL-S-12-0214M 
委托者: 质量分析科 陈煜 
Request person, dept： 
委托编号:  /  
Request number: 
送样日期: 2012.08.16 
Request date:  
报告日期: 2012.09.19 
Report date：  
第4页共8页 
 
SMPV-0.2.3-002-QA -F01 
上海汽车 
SAIC Motor 
酸洗和钝化。酸洗采用的液体为：H2SO4，HCl 和HNO3 混合物；钝化采用的液体为铬酸，其中含有Cr，
可能还含有硫。 
与水温传感器壳体接触的外围物质有冷却液，钢的垫片，填充的导热物质。冷却液体中不含有S 和Cr；
钢的垫片不会引起铜的腐蚀，并导致开裂处出现S 和Cr。导热物质中含有Si。如果含有的S 的腐蚀物，那
么会导致大量的铜壳体开裂。 
基于残留物，可以判断水温传感器铜壳体的开裂是在加工制造过程中产生的。该开裂是一种应力腐蚀
开裂；腐蚀源来自于制造过程；最初的裂纹是在制造过程中产生的。 
应力腐蚀开裂与应力和腐蚀环境有关。应力可以是来自外部的载荷，也有可能是内应力。如果应力过
大，且在一定的腐蚀环境下，容易出现应力腐蚀开裂。为了避免应力腐蚀开裂，通常采用去应力退火，消
除其内部应力。 
该车辆行驶9365Km 后，传感器才出现失效。这存在以下可能性： 
第一，最初铜壳体已出现应力腐蚀，并完全穿透，但是由于裂纹非常细小。当车辆使用一段时间后，
裂纹逐步变大，最后导致传感器失效。 
第二，最初铜壳体出现应力腐蚀裂纹，但未完全穿透，并且裂纹中含有一定的腐蚀物。在后续使用过
程中，裂纹在腐蚀的环境中进一步沿晶扩展，最终完全穿透，导致传感器失效。 
2
4
6
8
10
keV
0
1
2
3
4
5
6
7
8
 cps/eV
 Cu 
 Cu 
 C 
 Zn 
 Zn 
 O 
 Si 
 Cr 
 Cr 
 S 
S 
 Al 
 
El AN  Series  unn. C norm. C Atom. C Error (1 Sigma) 
               [wt.%]  [wt.%]  [at.%]          [wt.%] 
----------------------------------------------------- 
Cu 29 K-series  25.81   29.25   11.20            0.89 
C  6  K-series  22.20   25.16   50.99            3.10 
Zn 30 K-series  17.09   19.37    7.21            0.66 
O  8  K-series  11.57   13.11   19.95            1.62 
Si 14 K-series   8.25    9.35    8.10            0.38 
S  16 K-series   1.51    1.71    1.30            0.09 
Cr 24 K-series   1.21    1.37    0.64            0.07 
Al 13 K-series   0.59    0.67    0.60            0.06 
----------------------------------------------------- 
        Total:  88.22  100.00  100.00 
图4 严重腐蚀断口能谱检测结果 


 
上海汽车中心实验室 
中国·上海·嘉定区安研路201 号 
邮编. 201804 
 
SAIC QA Laboratory 
201 Anhong rd, Anting, Shanghai 
报告编号 
Report number 
 
SCL-S-12-0214M 
委托者: 质量分析科 陈煜 
Request person, dept： 
委托编号:  /  
Request number: 
送样日期: 2012.08.16 
Request date:  
报告日期: 2012.09.19 
Report date：  
第5页共8页 
 
SMPV-0.2.3-002-QA -F01 
上海汽车 
SAIC Motor 
2
4
6
8
10
keV
0
2
4
6
8
10
12
14
16
18
 cps/eV
 Cu 
 Cu 
 Zn 
 Zn 
 O 
 C 
 Si 
 Cl 
Cl 
 Cr 
 Cr 
 Al 
 S 
S 
 Ca 
Ca 
 
El AN  Series  unn. C norm. C Atom. C Error (1 Sigma) 
               [wt.%]  [wt.%]  [at.%]          [wt.%] 
----------------------------------------------------- 
Cu 29 K-series  49.24   50.83   26.71            1.65 
Zn 30 K-series  20.78   21.45   10.95            0.80 
C  6  K-series  12.75   13.16   36.59            2.07 
O  8  K-series   9.47    9.77   20.40            1.40 
Si 14 K-series   3.16    3.26    3.87            0.17 
Cl 17 K-series   0.47    0.49    0.46            0.05 
Al 13 K-series   0.32    0.33    0.41            0.05 
Cr 24 K-series   0.31    0.32    0.21            0.05 
S  16 K-series   0.31    0.32    0.33            0.04 
Ca 20 K-series   0.06    0.07    0.05            0.03 
----------------------------------------------------- 
        Total:  96.87  100.00  100.00 
图5 零件内表面能谱检测结果 
 
 
 
 
 
 
 
 


 
上海汽车中心实验室 
中国·上海·嘉定区安研路201 号 
邮编. 201804 
 
SAIC QA Laboratory 
201 Anhong rd, Anting, Shanghai 
报告编号 
Report number 
 
SCL-S-12-0214M 
委托者: 质量分析科 陈煜 
Request person, dept： 
委托编号:  /  
Request number: 
送样日期: 2012.08.16 
Request date:  
报告日期: 2012.09.19 
Report date：  
第6页共8页 
 
SMPV-0.2.3-002-QA -F01 
上海汽车 
SAIC Motor 
2
4
6
8
10
keV
0
2
4
6
8
10
12
14
16
18
20
22
24
 cps/eV
 Cu 
 Cu 
 Zn 
 Zn 
 C  O 
 Pb 
 Pb 
 Al  Si 
 
El AN  Series  unn. C norm. C Atom. C Error (1 Sigma) 
               [wt.%]  [wt.%]  [at.%]          [wt.%] 
----------------------------------------------------- 
Cu 29 K-series  53.66   55.53   37.46            1.78 
Zn 30 K-series  29.72   30.76   20.16            1.09 
C  6  K-series   9.06    9.38   33.48            1.58 
O  8  K-series   2.88    2.98    7.99            0.55 
Pb 82 M-series   0.87    0.90    0.19            0.07 
Al 13 K-series   0.33    0.34    0.55            0.05 
Si 14 K-series   0.11    0.11    0.17            0.04 
----------------------------------------------------- 
        Total:  96.62  100.00  100.00 
图6  新鲜断口能谱检测结果 
（3）金相检验 Metallography Analysis 
     在有裂纹的区域取样，其内部存在多条裂纹，大部分裂纹非常粗，且是沿晶的，体现了应力腐蚀开裂
的特征，如图7 所示。 
 
 
 
（a）全貌及内部裂纹                            （b）细小的裂纹 （局部放大） 
图7 金相检验 
局部放大 


 
上海汽车中心实验室 
中国·上海·嘉定区安研路201 号 
邮编. 201804 
 
SAIC QA Laboratory 
201 Anhong rd, Anting, Shanghai 
报告编号 
Report number 
 
SCL-S-12-0214M 
委托者: 质量分析科 陈煜 
Request person, dept： 
委托编号:  /  
Request number: 
送样日期: 2012.08.16 
Request date:  
报告日期: 2012.09.19 
Report date：  
第7页共8页 
 
SMPV-0.2.3-002-QA -F01 
上海汽车 
SAIC Motor 
（4）材料检测 Material Test 
     材料牌号为H62，相关检测结果如表1 所示。成分Fe 含量超标，但是这不会导致产品失效；三件零
件具有三种不同的组织，表明其原材料状态不同。 
 
表1 材料检测结果 
序号 
No. 
试验项目 
Test item 
额定值 
Requirement 
试验结果 
Test result 
评价 Evaluation 
合格 
OK 
不合格 
Not OK 
1 
成分1 
H62 
 GB/T 5231-2001 
 
 
 
 
 
Cu:60.5-63.5 
63.02 
× 
 
 
 
Fe:≤0.15 
0.20 
 
× 
 
 
Pb：≤0.08 
0.04 
× 
 
 
 
Ni:≤0.5 
0.03 
× 
 
 
 
Zn：余量 
余量 
× 
 
2 
组织 
/ 
失效件 
α 相为主，见图8 
/ 
 
 
 
/ 
抽取的另一失效件 
铸态α +β 相，见图9 
/ 
 
 
 
/ 
抽取的新件 
挤压α +β 相，见图10 
/ 
 
3 
硬度 
/ 
失效件 
HV1：141-170 
/ 
 
 
 
/ 
抽取的另一失效件 
HV1：110-158 
/ 
 
 
 
/ 
抽取的新件 
HV1：132-150 
/ 
 
备注：1）成分测试委托机动车检测中心完成，报告编号为：CW1210821H000。 
 
 
图8 失效件 
 


 
上海汽车中心实验室 
中国·上海·嘉定区安研路201 号 
邮编. 201804 
 
SAIC QA Laboratory 
201 Anhong rd, Anting, Shanghai 
报告编号 
Report number 
 
SCL-S-12-0214M 
委托者: 质量分析科 陈煜 
Request person, dept： 
委托编号:  /  
Request number: 
送样日期: 2012.08.16 
Request date:  
报告日期: 2012.09.19 
Report date：  
第8页共8页 
 
SMPV-0.2.3-002-QA -F01 
上海汽车 
SAIC Motor 
 
图9 抽取的另一失效件 （非壳体开裂失效，2010.12 月生产）  铸态α +β 相 
 
 
图10  抽取的新件 （2012.4 月生产）  挤压α +β 相

File: 材料工程师/SCL-S-12-0215M 左前门锁体-IS12.pdf.md
# SCL-S-12-0215M 左前门锁体-IS12.pdf

 
上海汽车中心实验室
(QA Lab) 
中国·上海·嘉定区安研路201 号 
邮编. 201804 
No. 201 Anyan Road, Jiading District,  
Shanghai, China. 
Post code :200433 
报告编号：Report number 
SCL-S-12-0215M 
委托者Requestor：曹晓俊 
送样日期Deliver date：2012.08.20 
报告日期Report date：2012.09.04 
第 1 页 共 3 页 
Page 1 of 3  
 
上海汽车 
SAIC Motor 
零件号 
Part number 
K71030CD000 
零件名称 
Part name 
车门锁体 
Car door lock 
图纸日期 
Drawing date  
/ 
零件生产日期 
Production date 
/ 
供货商 
Supplier 
平和金工 
Pinhe Jingong 
车型/项目 
Car type/project 
IS12 
 
   阶段性报告  Stage report        结论性报告 Conclusion report           测试报告 Test report 
Ⅰ.任务描述 Task description 
实验室受委托对车门锁体总成进行失效原因分析，失效零件具体信息如下： 
As requested, QA lab has analyzed the invalid cause of car door lock, and the information of invalid part is shown as 
following： 
零件信息：Part information 
零件名称 
Part name 
车门锁体 
Car door lock 
制造日期 
Production date 
/ 
VIN 码 
VIN number 
/ 
销售日期 
Sale date 
/ 
车辆里程数 
Car mileage 
/ 
销售商 
Sale agent 
/ 
失效模式描述 
Invalid situation 
description 
车门锁体开裂 
Body of car door lock fractured. 
原材料信息：Raw material information 
原材料及牌号 
Raw material 
and trademark 
POM 
F20-03 
原材料厂商 
Raw material producer 
KEPITAL 
散件供应商 
Part supplier 
/ 
金属热处理状态 
Metal heat treatment state 
/ 
失效零件见图1：The invalid part is shown in Fig 1.  
Ⅱ. 结论与建议 Conclusions and suggestions 
结论：1. 零件虚焊导致失效。 
      2．零件材料符合技术要求。 
Conclusions:  1. Cold solder joint of the part led to the failure. 
            2. Material performance conformed to requirements. 
建议： 1.改善焊接工艺。  
Suggestions: 1. Welding process should be improved. 
  
分发： 
Dispenser 
曹晓俊 
检验者： 
Identifier 
狄春峰 
审核： 
Auditor 
 
批准： 
Approver 
 
日期： 
Date 
2012.09.04 
日期： 
Date 
 
日期： 
Date 
 
 
 


 
上海汽车中心实验室
(QA Lab) 
中国·上海·嘉定区安研路201 号 
邮编. 201804 
No. 201 Anyan Road, Jiading District,  
Shanghai, China. 
Post code :200433 
报告编号：Report number 
SCL-S-12-0215M 
委托者Requestor：曹晓俊 
送样日期Deliver date：2012.08.20 
报告日期Report date：2012.09.04 
第 2 页 共 3 页 
Page 2 of 3  
 
上海汽车 
SAIC Motor 
 
 
图1 失效件 
Fig.1 Failure part 
 
III. 测试结果 Test Results 
序号 
No. 
试验项目 
Test item 
额定值 
Requirement 
试验结果 
Test result 
评价 Evaluation 
第一次 
第二次 
合格 
qualified 
不合格 
unqualified 
I 
失效件 
 
 
1 
红外（GB/T6040-2002） 
Infrared Spectroscopy 
POM 
POM 
× 
 
2 
熔点（GB/T19466.3-2006） 
Melting point (℃) 
165±5 
168 
× 
 
3 
焓值（GB/T19466.3-2006） 
Enthalpy (J/g) 
/ 
157 
170 
 
 
II 
新件 
 
 
1 
红外（GB/T6040-2002） 
Infrared Spectroscopy 
POM 
POM 
× 
 
2 
熔点（GB/T19466.3-2006） 
Melting point (℃) 
165±5 
168 
× 
 
3 
焓值（GB/T19466.3-2006） 
Enthalpy (J/g) 
/ 
144 
162 
 
 
III 
粒料  
 
 
1 
红外（GB/T6040-2002） 
Infrared Spectroscopy 
POM 
POM 
× 
 
2 
熔点（GB/T19466.3-2006） 
Melting point (℃) 
165±5 
168 
× 
 
3 
焓值（GB/T19466.3-2006） 
Enthalpy (J/g) 
/ 
152 
168 
 
 
 


 
上海汽车中心实验室
(QA Lab) 
中国·上海·嘉定区安研路201 号 
邮编. 201804 
No. 201 Anyan Road, Jiading District,  
Shanghai, China. 
Post code :200433 
报告编号：Report number 
SCL-S-12-0215M 
委托者Requestor：曹晓俊 
送样日期Deliver date：2012.08.20 
报告日期Report date：2012.09.04 
第 3 页 共 3 页 
Page 3 of 3  
 
上海汽车 
SAIC Motor 
Ⅳ. 宏观分析 Macroscopic observation 
 
失效件断口如图2 所示。从图中可以看到下壳体凸台表面光滑，无任何焊接痕迹，属于虚焊。
上下客体间虚焊使得零件开启，内部齿轮移位，零件失效。失效零件在工作状态下，移位的齿轮带
来破坏力使得零件壳体开裂。 
 
图2 失效件断口 
Fig. 2 Fracture of failure part

File: 材料工程师/SCL-S-12-0216M IP21 遥控钥匙 失效分析报告.pdf.md
# SCL-S-12-0216M IP21 遥控钥匙 失效分析报告.pdf

 
上海汽车中心实验室 
中国·上海·嘉定区安研路201 号 
邮编. 201804 
 
SAIC Central Laboratory 
201 Anhong rd, Anting, Shanghai, China 
报告编号 
Report number 
 
SCL-S-12-0216M 
委托者: 曹晓俊 
Request person, dept： 
委托编号: / 
Request number: 
送样日期: 2012.08.10 
Request date:  
报告日期: 2012.08.27 
Report date：  
第1页共13页 
 
分发: 
Distribution 
曹晓俊 
检验者Author 
Liz Greasley 
审核Auditor 
 
批准Approver 
 
日期Date 
2012.08.27 
日期Date 
 
日期Date 
 
SMPV-0.2.3-002-QA -F01 
上海汽车 
SAIC Motor 
零件号Part number 
10022080 
 零件名称 
Part name 
遥控钥匙 
Remote control key 
图纸日期Drawing date 
/ 
零件生产日期Part production date 
见表1 
 供货商 
Supplier 
李尔实业交通 (Lear, shanghai) 
车型/项目Car type/project 
IP21 
阶段性报告 Interim report                结论性报告 Conclusion report          
 
Ⅰ.任务描述 Task description 
实验室受委托对遥控钥匙进行失效原因分析，失效零件具体信息如下： 
As requested, QA lab has analyzed the failure of IP21 remote control keys. The information of the failed part is as 
following： 
零件信息：Part information 
零件名称 
Part name 
遥控钥匙 (金属接触片) 
Remote control key (metal disc) 
车制造日期 
Vehicle production date 
/ 
VIN 码 
VIN 
多（见表1） 
销售日期 
Sale date 
/ 
车辆里程数 
Car mileage 
多（见表1） 
维修站名称 
Sale agent 
/ 
失效模式描述 
Failure circumstance  
遥控钥匙开关失灵。  No feeling when pressing the remote control key switch. 
原材料信息：Raw material information 
原材料及牌号 
Raw material specification 
无信息 
原材料厂商 
Raw material producer 
/ 
散件供应商 
Component supplier 
阿尔卑斯 （ALPS） 
金属热处理状态 
Metal heat treatment state 
/ 
失效零件见图1：The failed part is shown in figure 1.  
 
Ⅱ. 结论与建议 Conclusions and Suggestions 
结论Conclusions： 
1、钥匙内部的金属圆盘通过多源双向弯曲疲劳开裂，从而导致永久变形。The keys have failed through multi-origin 
reverse bending fatigue cracking of the internal metal discs, which led to permanent deformation. 
2、裂纹开始在高应力区域，没有发现明显的缺陷。The cracks were initiated at areas positions of high stress. No 
obvious defects were found. 
3、触点和壳体有显著地磨损。这种磨损可能会限制接触盘的运动，在操作过程中导致高于正常的应力产生。
Significant wear of the contacts and housing was seen, this wear might restrict the movement of the disc, leading to 
higher than normal stress during operation. 
3、未提供材料要求，但是很少使用的圆盘和失效圆盘无明显的硬度或金相组织差异。No material specifications 
were provided, however comparison between little-used and failed discs showed no differences in hardness or 
microstructure. 
4、发现硬度特别高，脆性现象可能影响抗疲劳性能。 The disc hardness is particularly high, embrittlement 
phenomenon may influence fatigue resistance. 
建议Suggestions： 
1、 供应商应使用CAE 进行完整的应力分析，改善设计以提高抗疲劳性能。计算时要考虑磨损的影响。 The 
supplier must make a full CAE stress analyis investigation, and improve the fatigue resistance of the design.  The 
effect of the wear must be considered during calculations.  
2、对比其它OEM 钥匙的设计Benchmark other OEM’s key design.


 
上海汽车中心实验室 
中国·上海·嘉定区安研路201 号 
邮编. 201804 
 
SAIC QA Laboratory 
201 Anhong rd, Anting, Shanghai 
报告编号 
Report number 
 
SCL-S-12-0216M 
委托者: 曹晓俊 
Request person, dept： 
委托编号:  /  
Request number: 
送样日期: 2012.08.10  
Request date:  
报告日期: 2012.08.27 
Report date：  
第2页共13页 
 
SMPV-0.2.3-002-QA -F01 
上海汽车 
SAIC Motor 
III. 调查结果 Investigation Results  
 
接收11 个钥匙，如图1 所示；按照行驶里程升序对每个钥匙进行了编号（见附录1）。钥匙＃1 据报道是行驶5
公里失效的，但在实验室检测时没有发现问题。＃2 - ＃11，“解锁”按钮确认失效（没有点击的感觉）。钥匙
＃3 的“锁定”按钮也失效。没有“行李箱锁”
按钮失效。选择五件钥匙拆除，作进一步的分析。图2a 显
示内部电路板的三个按钮，图2b 显示了失效的按钮。 
11 keys were received as shown in figure 1, and each key was given a number in order of ascending mileage (see also 
appendix 1).  Although key #1 was reported to have failed at 5km, no fault was found when actuated in the laboratory. 
In cases #2-#11, the “unlock”  button was confirmed failed (no click feeling).  The “lock”  button had also failed in 
key #3. None of the “boot unlock”
 buttons had failed.  Five of the keys were dismantled for further analysis.  
Figure 2a shows the internal circuit board with the three buttons labelled and 2b shows a failed button.   
 
图1 委托钥匙 
Figure 1  Keys submitted to laboratory 
 
 
  
图2 a）钥匙电子线路板 b）失效按钮 
Figure 2 a) Key circuit board  b) Failed button 
按钮B1 
按钮B2 
按钮B3
 
参考码
Mfr ref 


 
上海汽车中心实验室 
中国·上海·嘉定区安研路201 号 
邮编. 201804 
 
SAIC QA Laboratory 
201 Anhong rd, Anting, Shanghai 
报告编号 
Report number 
 
SCL-S-12-0216M 
委托者: 曹晓俊 
Request person, dept： 
委托编号:  /  
Request number: 
送样日期: 2012.08.10  
Request date:  
报告日期: 2012.08.27 
Report date：  
第3页共13页 
 
SMPV-0.2.3-002-QA -F01 
上海汽车 
SAIC Motor 
图3 是一个原理图，显示了开关的组成部件。选择了5 个失效件，打开后，对其开关部件进行了检查。失效部位
的金属接触盘下陷，因此无法工作。在光学显微镜下检测，发现有裂纹存在。这是导致变形的原因。两个未失效
的按钮，也同样显示有裂纹。表1 显示了每个钥匙按钮的细节。 
Figure 3 is a schematic diagram, showing the switch elements.  The buttons from the five selected keys were opened to 
examine the condition of the switch components.  Where the button had failed, the metal contact disc had become 
depressed, so could not operate as a switch. Examination under the microscope revealed cracking was the reason for the 
deformed shape. Two non-failed buttons, also showed disc cracking. Table 1 gives details of each key’s operation and 
disc condition. 
 
图3 开关机构 
Figure 3  Schematic of switch 
 
钥匙
Key 
参考码
Mfr ref* 
VIN 
公里km 
按钮 
Button 
点击力 
Click 
圆盘情况 
Disc 
#3 
40-10-3 
92725 
18278 
1 
N 无 
圆盘有凹陷，裂纹 Disc depressed, cracks 
2 
N 无 
圆盘有凹陷，裂纹 Disc depressed, cracks 
3 
Y 
正常Normal 
#4 
03-10-14 
27070 
27384 
1 
N 无 
圆盘有凹陷，裂纹Disc depressed, cracks 
2 
Y 
圆盘凸起的，有微裂纹 Disc convex, microcracks 
3 
Y 
正常Normal 
#7 
10-09-7 
24888 
49115 
1 
N 无 
圆盘有凹陷，裂纹Disc depressed, cracks 
2 
Y 
正常Normal 
3 
Y 
正常Normal 
#9 
34-09-13 
61943 
67075 
1 
N 无 
圆盘有凹陷，裂纹Disc depressed, cracks 
2 
Y 
正常 Normal 
3 
Y 
正常Normal 
#11 
10-09-14 
25893 
77650 
1 
N 无 
圆盘有凹陷，裂纹 Disc depressed, cracks 
2 
Y 
圆盘凸起的，有裂纹 Disc convex, cracks 
3 
Y 
正常Normal 
表1 检查过的钥匙细节。钥匙#4 按钮B2 和钥匙#11 按钮B2 都有裂纹，但是还可以使用。*生产参考码为图2 标示的
区域。  （并见附件1） 
Table 1  Details of examined keys.  The discs for Key#4-B2 and Key#11-B2 both show cracks, although they can still 
operate normally.  *Mfr ref = code shown in area marked in figure 2.  (See also appendix 1)  
 
 
 


 
上海汽车中心实验室 
中国·上海·嘉定区安研路201 号 
邮编. 201804 
 
SAIC QA Laboratory 
201 Anhong rd, Anting, Shanghai 
报告编号 
Report number 
 
SCL-S-12-0216M 
委托者: 曹晓俊 
Request person, dept： 
委托编号:  /  
Request number: 
送样日期: 2012.08.10  
Request date:  
报告日期: 2012.08.27 
Report date：  
第4页共13页 
 
SMPV-0.2.3-002-QA -F01 
上海汽车 
SAIC Motor 
下图显示失效件有的特征。The following figures show features of some of the failed parts. 
钥匙#3  Key #3 
  
  
  
 
  
 
图4  钥匙#3 a）B1 凹陷圆盘 b）圆盘后面裂纹c）B2 凹陷圆盘d）圆盘后面裂纹 e）B3 凸的圆盘 f）电接触表
面和壳体有磨损 
Figure 4  Key #3  a) B1, depressed disc  b) cracks (on reverse side)  c) B2, depressed disc  d) cracks (on reverse 
side)  e) B3, convex disc  f) B1 wear of contact surfaces & housing   


 
上海汽车中心实验室 
中国·上海·嘉定区安研路201 号 
邮编. 201804 
 
SAIC QA Laboratory 
201 Anhong rd, Anting, Shanghai 
报告编号 
Report number 
 
SCL-S-12-0216M 
委托者: 曹晓俊 
Request person, dept： 
委托编号:  /  
Request number: 
送样日期: 2012.08.10  
Request date:  
报告日期: 2012.08.27 
Report date：  
第5页共13页 
 
SMPV-0.2.3-002-QA -F01 
上海汽车 
SAIC Motor 
钥匙#4  Key #4 
虽然唯一按钮B1 的性能完全失效了，但是按钮2 的圆盘也有微裂纹。图5a 和5c 显示：圆盘边部凸出的部分不
在接触的区域。 
Although only button 1 had failed completely, Button 2 also showed microcracks. It was noticed that the disc tangs were 
not positioned over the contacts (figures 5a & 5c). 
 
 
 
 
 
Figure 5  Key #4  a) B1, depressed disc, crack clearly visible  b) B1 wear of contact surfaces  c) B2, convex disc  
d) microcracks visible 
 


 
上海汽车中心实验室 
中国·上海·嘉定区安研路201 号 
邮编. 201804 
 
SAIC QA Laboratory 
201 Anhong rd, Anting, Shanghai 
报告编号 
Report number 
 
SCL-S-12-0216M 
委托者: 曹晓俊 
Request person, dept： 
委托编号:  /  
Request number: 
送样日期: 2012.08.10  
Request date:  
报告日期: 2012.08.27 
Report date：  
第6页共13页 
 
SMPV-0.2.3-002-QA -F01 
上海汽车 
SAIC Motor 
钥匙#7  Key #7 
  
 
 
  
 
图6  钥匙#4  a）B1, 凹陷圆盘 b）B1 裂纹 c）B1 电接触板严重的磨损 d）壳体磨损 
Figure 6  Key #4  a) B1, depressed disc  b) B1 crack  c) B1, heavy wear of contact  d) Wear of housing 
 
钥匙#9  Key 9 
  
 
图7 钥匙#9  a）B1, 凹陷圆盘，多裂纹清楚看得见  b）B1 后面, 多裂纹看得见   
 Figure 7  Key #9  a) B1 depressed disc, cracks clearly visible  b) B1 cracks visible on reverse side 


 
上海汽车中心实验室 
中国·上海·嘉定区安研路201 号 
邮编. 201804 
 
SAIC QA Laboratory 
201 Anhong rd, Anting, Shanghai 
报告编号 
Report number 
 
SCL-S-12-0216M 
委托者: 曹晓俊 
Request person, dept： 
委托编号:  /  
Request number: 
送样日期: 2012.08.10  
Request date:  
报告日期: 2012.08.27 
Report date：  
第7页共13页 
 
SMPV-0.2.3-002-QA -F01 
上海汽车 
SAIC Motor 
钥匙#11  Key# 11 
 
虽然唯一按钮1 的性能失败了，但B1 和B2 两按钮都开裂了。B2 圆盘保留凸形状。这两圆盘凸出部分不在电接
触板上，表明其发生了旋转。 
Although only Button 1 failed to function, both discs B1 and B2 were cracked.  B2 disc retained it’s convex shape.  
For both discs the tangs were not positioned over the contacts, indicating rotation.   
 
  
 
  
 
图8 钥匙#11  a）B1, 凹陷圆盘，多裂纹清楚看得见  b）B2, 凸的圆盘，裂纹清楚看得见  c）d）B2，电接触板及
壳体显示严重的磨损（红色箭头） 
Figure 8  Key #11  a) B1, depressed disc, cracks clearly visible  b) B2, Convex disc, crack clearly visible  c) d) B2, 
contact surfaces and housing show heavy wear (red arrows) 


 
上海汽车中心实验室 
中国·上海·嘉定区安研路201 号 
邮编. 201804 
 
SAIC QA Laboratory 
201 Anhong rd, Anting, Shanghai 
报告编号 
Report number 
 
SCL-S-12-0216M 
委托者: 曹晓俊 
Request person, dept： 
委托编号:  /  
Request number: 
送样日期: 2012.08.10  
Request date:  
报告日期: 2012.08.27 
Report date：  
第8页共13页 
 
SMPV-0.2.3-002-QA -F01 
上海汽车 
SAIC Motor 
断口分析Fracture analysis 
用电镜对钥匙#4，按钮B1 的圆盘裂纹进行观察。图9 和10 显示圆盘是由于多源双向弯曲疲劳失效的。 The crack 
from Key #4, disc B1 was opened for SEM analysis.  As seen in figures 9 & 10, the disc fractured through multi-origin 
reverse bending fatigue. 
 
 
图9 a）断口两面箭头所指为疲劳台阶，说明开裂是多源的（为了让照片清楚，只对一面进行了标记）b）高倍图片，
显示疲劳台阶和平的断口特征。 
  Figure 9  a) Both sides of the fracture shown. Arrows point to ratchet marks, characteristic of fatigue, indicating multiple 
origins (for clarity, only one fracture is marked)  b) High magnification, showing ratchet marks and flat fatigue fracture 
surface 
疲劳裂纹扩展方向 
Fatigue crack 
propagation direction 
图10 
图9b 


 
上海汽车中心实验室 
中国·上海·嘉定区安研路201 号 
邮编. 201804 
 
SAIC QA Laboratory 
201 Anhong rd, Anting, Shanghai 
报告编号 
Report number 
 
SCL-S-12-0216M 
委托者: 曹晓俊 
Request person, dept： 
委托编号:  /  
Request number: 
送样日期: 2012.08.10  
Request date:  
报告日期: 2012.08.27 
Report date：  
第9页共13页 
 
SMPV-0.2.3-002-QA -F01 
上海汽车 
SAIC Motor 
 
图10 典型疲劳贝纹 
Figure 10  Typical fatigue beachmarks   
 
 
材料分析Material Analysis 
材料规格没有提供，所以不能给予一个完整的评估。圆盘结构如图11 所示。从金相组织和硬度分析来看，圆盘
材料为冷轧不锈钢。使用XRF，证实表面层为银。 
为了研究在使用中材料是否发生变化，对两个钥匙＃7 和钥匙＃11 的所有圆盘进行了金相组织和硬度检测。结果
如图12 和13 所示。平均硬度为610HV0.5，变动是在实验误差范围内。这表明盘之间的，或靠近裂缝的材料，
没有任何显着的硬度变化。 
一个接触点的硬度为〜210HV0.3（图14）。 盘和接触点有400HV 硬度差别，可以解释接触点显著磨损。 
No material specification was provided, so a complete evaluation could not be given.  The disc structure is shown in 
figure 11. From the microstructure and hardness analysis, the disc material is cold rolled stainless steel. The surface layer 
was confirmed as silver using XRF. 
In order to investigate the possibility of material changes during use, all discs from both Key #7 and Key #11 were 
checked for microstructure and hardness. The results can be seen in figures 12 and 13. The mean hardness is 610HV0.5, 
and variations are within experimental error. This shows that there was no significant hardness difference between the 
discs, or of the material near to the cracks.   
The hardness of one contact surface was measured at ~210HV0.3 (figure 14).  The 400HV difference in hardness 
between disc and contact can explain the significant wear of the contact. 
 
疲劳裂纹扩展方向 
Fatigue crack 
propagation 
direction 


 
上海汽车中心实验室 
中国·上海·嘉定区安研路201 号 
邮编. 201804 
 
SAIC QA Laboratory 
201 Anhong rd, Anting, Shanghai 
报告编号 
Report number 
 
SCL-S-12-0216M 
委托者: 曹晓俊 
Request person, dept： 
委托编号:  /  
Request number: 
送样日期: 2012.08.10  
Request date:  
报告日期: 2012.08.27 
Report date：  
第10页共13页 
 
SMPV-0.2.3-002-QA -F01 
上海汽车 
SAIC Motor 
 
 
 
图11 圆盘层机构 
Figure 11  Disc layer structure 
 
图12 金相组织，冷压不锈钢  
Figure 12  Microstructure, cold rolled stainless steel  
 
Silver 
银层 
Stainless steel 
不锈钢

File: 材料工程师/SCL-S-12-0217.pdf.md
# SCL-S-12-0217.pdf

 
上海汽车中心实验室 
SAIC Center Lab 
中国·上海·嘉定区安研路201 号 
邮编. 201804 
No 201 Anyan road, Jiading, Shanghai China 
Post code 201804 
 
报告编号 
Report number 
 
SCL-S-12-0217M 
委托者:SQE:严新富 
Request person, dept： 
委托编号:  SCL-S-12-0217 
Request number:  
送样日期:  2012.08.27 
Request date:  
报告日期:  2012.09.13 
Report date：  
第1 页共4 页 
 
分发: 
Distribution 
SQE：严新富 
检验者Author 
张雪芬 
审核Auditor 
 
批准Approver 
 
日期Date 
2012.09.13 
日期Date 
 
日期Date 
 
SMPV-0.2.3-002-QA -F01 
上海汽车 
SAIC Motor 
零件号 
Part number 
QS1371 
 零件名称 
Part name 
 
冷却风扇-继电器座 
Cooling fan- Relay socket 
图纸日期 
Drawing date  
/ 
零件生产日期 
Production date 
2011.08.31 
 供货商 
Supplier 
成都华川 
Chendu Huachuan 
车型/项目 
Car type/project 
ZP11 
 
   阶段性报告  Stage report        结论性报告 Conclusion report           测试报告 Test report 
Ⅰ.任务描述 Task description 
实验室受委托对成都华川生产的继电器座进行失效原因分析，失效零件具体信息如下： 
As requested, QA lab has analyzed the failure of Relay socke. The background information of the failed part is as following： 
零件信息：Part information 
零件名称 
Part name 
 
冷却风扇-继电器座 
 
制造日期 
Production date 
2012.08.13 
VIN 码 
VIN 
/ 
销售日期 
Sale date 
/ 
车辆里程数 
Car mileage 
0Km 
维修站名称 
Sale agent 
/ 
失效模式描述 
Failure circumstance 
description 
继电器安装孔位开裂 
Installation hole of the Relay socket cracked 
原材料信息：Raw material information 
原材料及牌号 
Raw material 
specification 
PA66-GF30/AG33 
原材料厂商 
Raw material 
producer 
宁波德尔隆 
NingBo DELLON 
散件供应商 
Component supplier 
宏泰 
金属热处理状态 
Metal heat treatment 
state 
/ 
失效零件见图：The failed part is shown in figure 1.  
 
Ⅱ. 结论与建议 Conclusions and suggestions 
结论： 1.零件材料不符合技术要求，失效件添加了16%的回料，对零件的强度有影响。 
       2.零件注塑工艺差，存在大量的缩孔。 
Conclusions: 1. Material of parts did not conform to requirements, The Failure add 10% the back material， 
             which made strength of parts decline to a great extent and led to the failure. 
               2. Injection molding process is too bad，there are a lot of shrinkage. 
建议：1.禁止供应商添加回料并改善注塑工艺 
Suggestions: Prohibit supplier add back to the material and t improve the injection molding process 
 


 
上海汽车中心实验室 
SAIC Center Lab 
中国·上海·嘉定区安研路201 号 
邮编. 201804 
No 201 Anyan road, Jiading, Shanghai China 
Post code 201804 
报告编号 
Report number 
 
SCL-S-12-0217M 
委托者: SQE:严新富 
Request person, dept： 
委托编号:  SCL-S-12-0217 
Request number:  
送样日期:  2012.08.27 
Request date:  
报告日期:  2012.09.13 
Report date：第2 页共4 页 
 
SMPV-0.2.3-002-QA -F01 
上海汽车 
SAIC Motor 
              
图1 失效件 
                                           Fig. 1 Failure part       
III. 测试结果 Test Results  
 
序号 
No. 
试验项目 
Test item 
额定值 
Requirement 
试验结果 
Test result 
评价 Evaluation 
合格 
qualified 
不合格 
unqualified 
第一次 
第二次 
 
失效件 
 
 
1 
红外（GB/T6040-2002） 
Infrared Spectroscopy 
PA66 
PA66 
× 
 
2 
熔点（GB/T19466.3-2006） 
Melting point (oC) 
 255±5 
259 
208/254 
 
× 
3 
焓值（GB/T19466.3-2006） 
Enthalpy (J/g) 
/ 
30.0 
11.2/19.7 
 
 
4 
灰分(GB/T9345.1-2008） 
Ash content (%) 
33±2 
33.7 
× 
 
 
新件 
1 
红外（GB/T6040-2002） 
Infrared Spectroscopy 
PA66 
PA66 
× 
 
2 
熔点（GB/T19466.3-2006） 
Melting point (oC) 
255±5 
255 
211/254 
 
× 
3 
焓值（GB/T19466.3-2006） 
Enthalpy (J/g) 
/ 
33.4 
15.2/18.0 
 
 
4 
灰分(GB/T9345.1-2008） 
Ash content (%) 
33±2 
33.7 
× 
 
 
粒料 
1 
红外（GB/T6040-2002） 
Infrared Spectroscopy 
PA66 
PA66 
× 
 
2 
熔点（GB/T19466.3-2006） 
Melting point (oC) 
255±5 
257 
210/251 
 
× 


 
上海汽车中心实验室 
SAIC Center Lab 
中国·上海·嘉定区安研路201 号 
邮编. 201804 
No 201 Anyan road, Jiading, Shanghai China 
Post code 201804 
报告编号 
Report number 
 
SCL-S-12-0217M 
委托者: SQE:严新富 
Request person, dept： 
委托编号:  SCL-S-12-0217 
Request number:  
送样日期:  2012.08.27 
Request date:  
报告日期:  2012.09.13 
Report date：第3 页共4 页 
 
SMPV-0.2.3-002-QA -F01 
上海汽车 
SAIC Motor 
序号 
No. 
试验项目 
Test item 
额定值 
Requirement 
试验结果 
Test result 
评价 Evaluation 
合格 
qualified 
不合格 
unqualified 
第一次 
第二次 
3 
焓值（GB/T19466.3-2006） 
Enthalpy (J/g) 
/ 
38.7 
15.8/20.3 
 
 
4 
灰分(GB/T9345.1-2008） 
Ash content (%) 
33±2 
34.0 
× 
 
 
 
 
 
IV. 测试结果与分析 Test Results and Analysis 
 
    图2.失效件断口处存在大量孔洞，且孔洞较大，严重影响零件的机械性能，注塑工艺差。经调查供应商宏泰
承认从6 月份开始，生产过程中将回料的添加比例由原来的小于10%增加到16%，使得零件强度大幅度下降，无法
满足工厂总装时的扭力要求，最终导致失效。涉及到的生产批号：2012-6-9、2000 件； 12-06-10、2560 件； 12-07-05、
2500 件； 12-08-01、1760 件。 
 
图2 失效件断口 
Fig.2 Facture of failture part 
 
 


 
上海汽车中心实验室 
SAIC Center Lab 
中国·上海·嘉定区安研路201 号 
邮编. 201804 
No 201 Anyan road, Jiading, Shanghai China 
Post code 201804 
报告编号 
Report number 
 
SCL-S-12-0217M 
委托者: SQE:严新富 
Request person, dept： 
委托编号:  SCL-S-12-0217 
Request number:  
送样日期:  2012.08.27 
Request date:  
报告日期:  2012.09.13 
Report date：第4 页共4 页 
 
SMPV-0.2.3-002-QA -F01 
上海汽车 
SAIC Motor 
    图3.将失效件和新件分别进行冷镶，观察其材料内部结构。失效件内部有大量孔洞，且孔洞较大，新件内部
有很大的缩孔，说明零件内部存在明显的工艺缺陷。 
 
 
图3 零件截面 
Fig.3 Section of parts
