Repository: kujaxr/obsidian-vault

File: 材料工程师/SCL-S-12-0218M 调节手柄-转向管柱 IS12.pdf.md
# SCL-S-12-0218M 调节手柄-转向管柱 IS12.pdf

 
上海汽车中心实验室 
SAIC Center Lab 
中国·上海·嘉定区安研路201 号 
邮编. 201804 
No 201 Anyan road, Jiading, Shanghai China 
Post code 201804 
 
报告编号 
Report number 
 
SCL-S-12-0218M 
委托者: SQE: 唐宇峰 
Request person, dept： 
委托编号: SCL-S-12-0218  
Request number:  
送样日期:  2012.08.27 
Request date:  
报告日期:  2012.09.12 
Report date：  
第1 页共5 页 
 
分发: 
Distribution 
SQE: 唐宇峰 
检验者Author 
 
审核Auditor 
 
批准Approver 
 
日期Date 
 
日期Date 
 
日期Date 
 
 
上海汽车 
SAIC Motor 
零件号 
Part number 
10063805 
 零件名称 
Part name 
塑料调节手柄-转向管柱 
Plastic adjustable handle - steering column 
图纸日期 
Drawing date  
/ 
零件生产日期 
Production date 
/ 
 供货商 
Supplier 
苏州万都 
Suzhou Wandu 
车型/项目 
Car type/project 
IS12 
 
        结论性报告 Conclusion report            
Ⅰ.任务描述 Task description 
实验室受SQE 委托对转向管柱进行失效原因分析，失效零件具体信息如下： 
As requested, QA lab has analyzed the failure of plastic adjustable handle - steering column. The background 
information of the failed part is as following： 
零件信息：Part information 
零件名称 
Part name 
塑料调节手柄-转向管柱 
Plastic 
adjustable 
handle 
- 
steering column 
制造日期 
Production date 
/ 
VIN 码 
VIN 
LSJW34G33BJ000045 
销售日期 
Sale date 
/ 
车辆里程数 
Car mileage 
71022 公里 (km) 
维修站名称 
Sale agent 
/ 
失效模式描述 
Failure circumstance 
description 
转向管柱调节杆把手开裂 
Steering column adjustment lever handle cracking 
原材料信息：Raw material information 
原材料及牌号 
Raw material 
specification 
PP/MD15 
原材料厂商 
Raw material 
producer 
浙江余姚赛日 
Zhejiang Yuyao Sairi 
散件供应商 
Component supplier 
吉安 
Jian 
金属热处理状态 
Metal heat treatment 
state 
/ 
失效零件见图1：The failed part is shown in Fig. 1.  
Ⅱ. 结论与建议 Conclusions and suggestions 
结论：1. 转向管柱调节机构卡滞，手柄反复受力导致韧断。 
      2．零件材料符合要求。 
      3. 失效件的金属嵌件与新件的金属嵌件结构不一致。 
Conclusions：1. Steering column adjustment mechanism catching handle repeated stress leads to tough off. 
2. Material performance of parts conformed to requirements. 
 3. Metal inserts of failure and new pieces are inconsistent. 
建议： 请供应商解释失效件的金属嵌件与新件的金属嵌件不一致的原因。 
Suggestions： Let suppliers explain to the inconsistency of metal inserts of the failure and new pieces.  


 
上海汽车中心实验室 
SAIC Center Lab 
中国·上海·嘉定区安研路201 号 
邮编. 201804 
No 201 Anyan road, Jiading, Shanghai China 
Post code 201804 
报告编号 
Report number 
 
SCL-S-12-0218M 
委托者: SQE: 唐宇峰 
Request person, dept： 
委托编号: SCL-S-12-0218  
Request number:  
送样日期:  2012.08.27 
Request date:  
报告日期:  2012.09.12 
Report date：第2 页共5 页 
 
 
上海汽车 
SAIC Motor 
. 
 
                                         图1 失效零件 
                                        Fig.1 Failure part 
 
 
III. 测试结果 Test Results  
 
序号 
No. 
试验项目 
Test item 
额定值 
Requirement 
试验结果 
Test result 
评价 Evaluation 
合格 
qualified 
不合格 
unqualified 
Ⅰ 
失效件 
1 
红外（GB/T6040-2002） 
Infrared Spectroscopy 
PP 
PP/PE 
× 
 
2 
熔点
（GB/T19466.3-2006） 
Melting point（℃） 
/ 
128/163 
× 
 
3 
灰分（GB/T9345.1-2008） 
Ash content（%） 
15±3 
17 
× 
 
Ⅱ 
新件 
1 
红外（GB/T6040-2002） 
Infrared Spectroscopy 
PP 
PP/PE 
× 
 
2 
熔点
（GB/T19466.3-2006） 
Melting point（℃） 
/ 
127/162 
× 
 
3 
灰分（GB/T9345.1-2008） 
Ash content（%） 
15±3 
12 
× 
 
Ⅲ 
粒料 
1 
红外（GB/T6040-2002） 
Infrared Spectroscopy 
PP 
PP/PE 
× 
 
2 
熔点
（GB/T19466.3-2006） 
Melting point（℃） 
/ 
128/166 
× 
 
3 
灰分（GB/T9345.1-2008） 
Ash content（%） 
15±3 
14 
× 
 
开裂 


 
上海汽车中心实验室 
SAIC Center Lab 
中国·上海·嘉定区安研路201 号 
邮编. 201804 
No 201 Anyan road, Jiading, Shanghai China 
Post code 201804 
报告编号 
Report number 
 
SCL-S-12-0218M 
委托者: SQE: 唐宇峰 
Request person, dept： 
委托编号: SCL-S-12-0218  
Request number:  
送样日期:  2012.08.27 
Request date:  
报告日期:  2012.09.12 
Report date：第3 页共5 页 
 
 
上海汽车 
SAIC Motor 
Ⅳ.宏观分析 Macroscopic observation 
 
失效件断口如图2 所示，断口处有应力发白现象，说明是韧断。据调查失效车辆转向管柱有卡滞现象，该失
效是由于转向管柱调节机构卡滞，手柄反复受力导致韧断。  
 
 
图2.失效件断口 
Fig. 2 Fracture of failure part 
 
从图3 可以看出失效件底部比较平整，图4 看到新件底部凹凸不平，而从图5 可以看出金属嵌件顶端凹凸不
平，正好与图4 底部相吻合，说明失效件和新件的金属嵌件顶端不一致。 
 
 
                 图3. 失效件底部结构                             图4. 新件底部结构 
                  Fig. 3 Failure Part                                 Fig. 4 New Part 
 
    
断口 
底部平整 
底部凹凸不平 
应力发白 


 
上海汽车中心实验室 
SAIC Center Lab 
中国·上海·嘉定区安研路201 号 
邮编. 201804 
No 201 Anyan road, Jiading, Shanghai China 
Post code 201804 
报告编号 
Report number 
 
SCL-S-12-0218M 
委托者: SQE: 唐宇峰 
Request person, dept： 
委托编号: SCL-S-12-0218  
Request number:  
送样日期:  2012.08.27 
Request date:  
报告日期:  2012.09.12 
Report date：第4 页共5 页 
 
 
上海汽车 
SAIC Motor 
 
图5. 新件金属嵌件顶端 
                                      Fig. 5 Metal inserts the top 
 
图6 可以看到新件金属嵌件两侧都有凹槽，图7 可以看出新件有凸起，正好与图6 新件金属嵌件的凹槽相吻
合，而失效件没有明显凸起，说明新件与失效件的金属嵌件的两侧不一致。 
 
 
 
               图6. 新件金属嵌件                              图7. 新件失效件内部结构 
          Fig. 6 New pieces of metal inserts             Fig. 7 The internal structure of new and failure parts 
 
 
从图8 跟图9 可以看出，失效件断裂长度是1.5cm，而新件金属插入非金属的深度是2cm，结合上述分析可
以判断失效件的金属嵌件没有与塑料外壳紧固的结构，金属件脱出，侧向受力时力臂增大，容易导致塑料件发生
开裂失效。 
 
凹 
凸 
不 
平 
断口 
新件有凸起 
失效件无凸起 
凹槽 


 
上海汽车中心实验室 
SAIC Center Lab 
中国·上海·嘉定区安研路201 号 
邮编. 201804 
No 201 Anyan road, Jiading, Shanghai China 
Post code 201804 
报告编号 
Report number 
 
SCL-S-12-0218M 
委托者: SQE: 唐宇峰 
Request person, dept： 
委托编号: SCL-S-12-0218  
Request number:  
送样日期:  2012.08.27 
Request date:  
报告日期:  2012.09.12 
Report date：第5 页共5 页 
 
 
上海汽车 
SAIC Motor 
         
        图8. 新件金属插入非金属深度                      图9. 失效件断裂长度 
     Fig. 8 New pieces of metal insertion depth              Fig. 9 Failure of fracture length 
 
    将失效件冷镶，观察其材料内部结构（见图10），失效件内部可以明显观察到滑石粉，零件内部没有明显工
艺缺陷。 
 
 
                                        图10 零件截面 
                                     Fig. 10 Section of parts

File: 材料工程师/SCL-S-12-0219M 发动机燃油泵-BP12.pdf.md
# SCL-S-12-0219M 发动机燃油泵-BP12.pdf

 
上海汽车中心实验室
(SAIC Center Lab) 
中国·上海·嘉定区安研路201 号 
邮编. 201804 
No. 201 Anyan Road, Jiading District,  
Shanghai, China. 
Post code :200433 
报告编号：Report number 
SCL-S-12-0219M 
委托者Requestor：张少波 
送样日期Deliver date：2012.08.27 
报告日期Report date：2012.09.21 
第 1 页 共 4 页 
Page 1 of 4  
 
上海汽车 
SAIC Motor 
零件号 
Part number 
10026505 
零件名称 
Part name 
油泵支架总成 
Oil pump bracket 
图纸日期 
Drawing date  
/ 
零件生产日期 
Production date 
/ 
供货商 
Supplier 
联合电子 
Lianhe Dianzi 
车型/项目 
Car type/project 
BP11 
 
   阶段性报告  Stage report        结论性报告 Conclusion report           测试报告 Test report 
Ⅰ.任务描述 Task description 
实验室受委托对油泵支架总成进行失效原因分析，失效零件具体信息如下： 
As requested, QA lab has analyzed the invalid cause of oil pump bracket, and the information of invalid part is 
shown as following： 
零件信息：Part information 
零件名称 
Part name 
油泵支架总成 
Oil pump bracket 
制造日期 
Production date 
/ 
VIN 码 
VIN number 
LSJW16G36BJ011946 
销售日期 
Sale date 
/ 
车辆里程数 
Car mileage 
6739 km 
销售商 
Sale agent 
/ 
失效模式描述 
Invalid situation 
description 
油泵喷嘴断裂 
Nozzle of oil pump fractured. 
原材料信息：Raw material information 
原材料及牌号 
Raw material 
and trademark 
POM 
Hostaform C9021 GV 1/30 
原材料厂商 
Raw material producer 
Ticona 
散件供应商 
Part supplier 
扬州奥力威 
金属热处理状态 
Metal heat treatment state 
/ 
失效零件见图1：The invalid part is shown in Fig 1.  
Ⅱ. 结论与建议 Conclusions and suggestions 
结论：1. 失效件受外力导致断裂。2．零件材料符合技术要求。 
      3．零件注塑工艺不佳，但这不是导致失效的主要原因。 
Conclusions:  1. Foreign force made failure part fracture. 
            2. Material performance of the part conformed to requirements. 
            3. Injection process of the part was bad. But it was not root cause of the failure. 
建议： 1. 加强对零件的保护。2．改进注塑工艺。 
Suggestions: 1. Protection of parts should be improved. 
           2. Injection process should be improved. 
 
分发： 
Dispenser 
张少波 
检验者： 
Identifier 
狄春峰 
审核： 
Auditor 
 
批准： 
Approver 
 
日期： 
Date 
2012.09.21 
日期： 
Date 
 
日期： 
Date 
 


 
上海汽车中心实验室
(SAIC Center Lab) 
中国·上海·嘉定区安研路201 号 
邮编. 201804 
No. 201 Anyan Road, Jiading District,  
Shanghai, China. 
Post code :200433 
报告编号：Report number 
SCL-S-12-0219M 
委托者Requestor：张少波 
送样日期Deliver date：2012.08.27 
报告日期Report date：2012.09.21 
第 2 页 共 4 页 
Page 2 of 4  
 
上海汽车 
SAIC Motor 
 
 
 
图1 失效件 
Fig.1 Failure part 
 
III. 测试结果 Test Results 
序号 
No. 
试验项目 
Test item 
额定值 
Requirement 
试验结果 
Test result 
评价 Evaluation 
第一次 
第二次 
合格 
qualified 
不合格 
unqualified 
I 
失效件 
 
 
1 
红外（GB/T6040-2002） 
Infrared Spectroscopy 
POM 
POM 
× 
 
2 
熔点（GB/T19466.3-2006） 
Melting point (℃) 
165±5 
168 
× 
 
3 
焓值（GB/T19466.3-2006） 
Enthalpy (J/g) 
/ 
110 
125 
 
 
4 
灰分（GB/T9345.1-2008） 
Ash content (%) 
26±2 
26.0 
× 
 
II 
新件 
 
 
1 
红外（GB/T6040-2002） 
Infrared Spectroscopy 
POM 
POM 
× 
 
2 
熔点（GB/T19466.3-2006） 
Melting point (℃) 
165±5 
168 
× 
 
3 
焓值（GB/T19466.3-2006） 
Enthalpy (J/g) 
/ 
109 
126 
 
 


 
上海汽车中心实验室
(SAIC Center Lab) 
中国·上海·嘉定区安研路201 号 
邮编. 201804 
No. 201 Anyan Road, Jiading District,  
Shanghai, China. 
Post code :200433 
报告编号：Report number 
SCL-S-12-0219M 
委托者Requestor：张少波 
送样日期Deliver date：2012.08.27 
报告日期Report date：2012.09.21 
第 3 页 共 4 页 
Page 3 of 4  
 
上海汽车 
SAIC Motor 
序号 
No. 
试验项目 
Test item 
额定值 
Requirement 
试验结果 
Test result 
评价 Evaluation 
第一次 
第二次 
合格 
qualified 
不合格 
unqualified 
4 
灰分（GB/T9345.1-2008） 
Ash content (%) 
26±2 
26.0 
× 
 
III 
粒料  
 
 
1 
红外（GB/T6040-2002） 
Infrared Spectroscopy 
POM 
POM 
× 
 
2 
熔点（GB/T19466.3-2006） 
Melting point (℃) 
165±5 
167 
× 
 
3 
焓值（GB/T19466.3-2006） 
Enthalpy (J/g) 
/ 
110 
119 
 
 
4 
灰分（GB/T9345.1-2008） 
Ash content (%) 
26±2 
25.9 
× 
 
 
Ⅳ. 宏观分析 Macroscopic observation 
 
失效件断口如图2 所示。断口粗糙，有明显飞边，可以判断该失效是由于零件受外力导致断裂。
断裂起始于断口平整处，终止于飞边处。断口上可以发现一些缩孔，零件注塑工艺不佳。 
 
图2 失效件断口 
Fig. 2 Fracture of failure part 
 
 
 
 
 
 
 


 
上海汽车中心实验室
(SAIC Center Lab) 
中国·上海·嘉定区安研路201 号 
邮编. 201804 
No. 201 Anyan Road, Jiading District,  
Shanghai, China. 
Post code :200433 
报告编号：Report number 
SCL-S-12-0219M 
委托者Requestor：张少波 
送样日期Deliver date：2012.08.27 
报告日期Report date：2012.09.21 
第 4 页 共 4 页 
Page 4 of 4  
 
上海汽车 
SAIC Motor 
 
失效件冷镶，剖开，观察其截面如图3 所示。失效件内部存在较大缩孔，零件注塑工艺不佳。 
 
图3 失效截面 
Fig. 3 Section of failure part

File: 材料工程师/SCL-S-12-0220M NSE1.5T进气歧管总成.pdf.md
# SCL-S-12-0220M NSE1.5T进气歧管总成.pdf

 
上海汽车中心实验室 
SAIC Center Lab 
中国·上海·嘉定区安研路201 号 
邮编. 201804 
No 201 Anyan road, Jiading, Shanghai China 
Post code 201804 
报告编号 
Report number 
 
SCL-S-12-0220M 
委托者: 刘文渊 
Request person, dept： 
样日期:    2012.08.22 
Request date:  
报告日期:  2012.08.27 
Report date：  
第1页共5页 
 
上海汽车 
SAIC Motor 
零件号Part number 
10013764 
 零件名称 
Part name 
进气歧管总成 
图纸日期Drawing date 
/ 
零件生产日期Part production date 
/ 
 供货商 
Supplier 
上海美嘉 
车型/项目Car type/project 
NSE 1.5T (AP12) 
 
   阶段性报告 Interim report        结论性报告 Conclusion report           测试报告 Test report 
Ⅰ.任务描述 Task description 
实验室受委托对进气歧管总成进行失效原因分析，失效零件具体信息如下： 
As requested, QA lab has analyzed the failure of the seal. The background information of the failed part is as following： 
零件信息：Part information 
零件名称 
Part name 
进气歧管总成 
制造日期 
Production date 
/ 
VIN 码 
VIN 
LSJA14U91BG990148（DS44） 
15S4GF2GC315F146（DS44）
15S4GF2GC303F104（200H） 
销售日期 
Sale date 
/ 
车辆里程数 
Car mileage 
DS44：1.7wkw 
200H：发动机200H 
维修站名称 
Sale agent 
/ 
失效模式描述 
Failure circumstance 
description 
密封条开裂 
原材料信息：Raw material information 
原材料及牌号 
Raw material specification 
FPM 
原材料厂商 
Raw material producer 
/ 
散件供应商 
Component supplier 
韩丰汽车部件技术(上海）有限公
司 
金属热处理状态 
Metal heat treatment state 
/ 
 
图1 失效照片 
Fig 1  Failure Part 
Ⅱ. 结论与建议 Conclusions and suggestions 
结论： 1 密封条材料及材料硬度符合要求； 
       2 密封条受到异常挤压或划伤后导致密封条开裂。 
Conclusion: 1 the material and the hardness of the seal conforms to the standard. 
            2 the part was scratched or squeezed during the usage leading the part crack. 
建议： 1 确保密封条在使用中不受到异常损伤； 
 Suggestion： assure the part free of abnormal damage. 
   
 
 
分发: 
Distribution 
刘文渊 
检验者Author 
 
审核Auditor 
 
批准Approver 
 
日期Date 
 
日期Date 
 
日期Date 
 


 
上海汽车中心实验室 
SAIC Center Lab 
中国·上海·嘉定区安研路201 号 
邮编. 201804 
No 201 Anyan road, Jiading, Shanghai China 
Post code 201804 
报告编号 
Report number 
 
SCL-S-12-0220M 
委托者: 刘文渊 
Request person, dept： 
样日期:    2012.08.22 
Request date:  
报告日期:  2012.08.27 
Report date：  
第2页共5页 
 
上海汽车 
SAIC Motor 
 III. 测试结果 Test Results  
1 材料分析（Material Analyze） 
序号 
No. 
试验项目 
Test item 
额定值 
Requirement 
试验结果 
Test result 
评价 Evaluation 
合格 
qualified 
不合格 
unqualified 
失效件Failure Part 
DS44 
1 
硬度 
55-65 
57 
× 
 
2 
FTIR 
FPM 
FPM 
× 
 
200H 
1 
硬度 
55-65 
58 
× 
 
2 
FTIR 
FPM 
FPM 
× 
 
经测试，密封条材料符合要求。 
 
2 分析（Analyze）： 
2.1 断口分析： 
2.1.1 DS44 失效件 
  
开裂处1 断口分析： 
 
    密封条内圈发现垂直于断裂方向的异常裂纹 
 
开裂处1  
开裂处2  
 


 
上海汽车中心实验室 
SAIC Center Lab 
中国·上海·嘉定区安研路201 号 
邮编. 201804 
No 201 Anyan road, Jiading, Shanghai China 
Post code 201804 
报告编号 
Report number 
 
SCL-S-12-0220M 
委托者: 刘文渊 
Request person, dept： 
样日期:    2012.08.22 
Request date:  
报告日期:  2012.08.27 
Report date：  
第3页共5页 
 
上海汽车 
SAIC Motor 
 
 
开裂处2： 
 
 
 
 
 
 
 
 
 
 
 
 
综上所述，DS44 断裂密封条受到异物挤压或割伤后导致密封条的开裂。 
 
 
 
 
断裂区域 
未断裂区域 
异常裂纹 
在未断裂区域依旧发现有异
常裂纹。 
 
已发生变形 
 
发现密封条有水平处有两
层断裂，说明胶条受到多次
切割 
1 层 
2 层 
 
断裂裂纹有内圈向外圈进
行扩展 


 
上海汽车中心实验室 
SAIC Center Lab 
中国·上海·嘉定区安研路201 号 
邮编. 201804 
No 201 Anyan road, Jiading, Shanghai China 
Post code 201804 
报告编号 
Report number 
 
SCL-S-12-0220M 
委托者: 刘文渊 
Request person, dept： 
样日期:    2012.08.22 
Request date:  
报告日期:  2012.08.27 
Report date：  
第4页共5页 
 
上海汽车 
SAIC Motor 
2.1.2 200H 失效件 
 
开裂处1： 
   
 
 
 
 
 
 
 
 
开裂处1  
开裂处2  
断裂裂纹有内圈向外圈进
行扩展 
 
裂纹末端发现有异常压痕 
 
异常受压痕迹 
 
异常划伤纹路 


 
上海汽车中心实验室 
SAIC Center Lab 
中国·上海·嘉定区安研路201 号 
邮编. 201804 
No 201 Anyan road, Jiading, Shanghai China 
Post code 201804 
报告编号 
Report number 
 
SCL-S-12-0220M 
委托者: 刘文渊 
Request person, dept： 
样日期:    2012.08.22 
Request date:  
报告日期:  2012.08.27 
Report date：  
第5页共5页 
 
上海汽车 
SAIC Motor 
在未开裂区域，发现有异常压痕情况： 
 
开裂处2 
  
综上所述，发动机200H 断裂密封条受到异常挤压，导致密封条的开裂。 
 
小结 (Conclusion)： 
1 密封条材料符合要求。 
2 密封条受到异常挤压或划伤后导致密封条开裂，致使零件开裂。 
密封条已受压变形

File: 材料工程师/SCL-S-12-0221M DCT360 换挡油封.pdf.md
# SCL-S-12-0221M DCT360 换挡油封.pdf

 
上海汽车中心实验室 
SAIC Center Lab 
中国·上海·嘉定区安研路201 号 
邮编. 201804 
No 201 Anyan road, Jiading, Shanghai China 
Post code 201804 
报告编号 
Report number 
 
SCL-S-12-0221M 
委托者: 陈肖 
Request person, dept： 
送样日期:  2012.08.27 
Request date:  
报告日期:  2012.08.28 
Report date：  
第1页共3页 
 
上海汽车 
SAIC Motor 
零件号Part number 
/ 
 零件名称 
Part name 
变速箱 
图纸日期Drawing date 
/ 
零件生产日期Part production date 
/ 
 供货商 
Supplier 
上海变速器有限公司 
车型/项目Car type/project 
IP21 MCE 
 
   阶段性报告 Interim report        结论性报告 Conclusion report           测试报告 Test report 
Ⅰ.任务描述 Task description 
实验室受委托对换挡油封进行失效原因分析，失效零件具体信息如下： 
As requested, QA lab has analyzed the failure of the oil seal. The background information of the failed part is as following： 
零件信息：Part information 
零件名称 
Part name 
变速箱 
制造日期 
Production date 
/ 
VIN 码 
VIN 
L11SOD514 
销售日期 
Sale date 
/ 
车辆里程数 
Car mileage 
DS44 
维修站名称 
Sale agent 
/ 
失效模式描述 
Failure circumstance 
description 
油封渗油 
原材料信息：Raw material information 
原材料及牌号 
Raw material specification 
ACM 
原材料厂商 
Raw material producer 
/ 
散件供应商 
Component supplier 
恩福 
金属热处理状态 
Metal heat treatment state 
/ 
 
图1 失效照片 
Fig 1  Failure Part 
Ⅱ. 结论与建议 Conclusions and suggestions 
结论： 油封密封唇部被划伤，导致油封渗油。 
Conclusion: the seal was scratched leading the seal  
建议：避免零件在使用中收到划伤 
Suggestion：assure the part free of scratch during the usage 
   
 
 
 
分发: 
Distribution 
陈肖 
检验者Author 
 
审核Auditor 
 
批准Approver 
 
日期Date 
 
日期Date 
 
日期Date 
 


 
上海汽车中心实验室 
SAIC Center Lab 
中国·上海·嘉定区安研路201 号 
邮编. 201804 
No 201 Anyan road, Jiading, Shanghai China 
Post code 201804 
报告编号 
Report number 
 
SCL-S-12-0221M 
委托者: 陈肖 
Request person, dept： 
送样日期:  2012.08.27 
Request date:  
报告日期:  2012.08.28 
Report date：  
第2页共3页 
 
上海汽车 
SAIC Motor 
 III. 测试结果 Test Results  
1 材料分析（Material Analyze） 
序号 
No. 
试验项目 
Test item 
额定值 
Requirement 
试验结果 
Test result 
评价 Evaluation 
合格 
qualified 
不合格 
unqualified 
失效件Failure Part 
2 
FTIR 
ACM 
ACM 
× 
 
 
2 分析（Analyze）： 
2.1 油封唇口：  
 
2.2 对手件换挡轴的分析： 
   
 
 
在油封的密封唇部发现有划伤 
换挡轴的表面发现有多处划伤 
 


 
上海汽车中心实验室 
SAIC Center Lab 
中国·上海·嘉定区安研路201 号 
邮编. 201804 
No 201 Anyan road, Jiading, Shanghai China 
Post code 201804 
报告编号 
Report number 
 
SCL-S-12-0221M 
委托者: 陈肖 
Request person, dept： 
送样日期:  2012.08.27 
Request date:  
报告日期:  2012.08.28 
Report date：  
第3页共3页 
 
上海汽车 
SAIC Motor 
小结 (Conclusion)： 
1 材料为ACM，符合要求。 
2 油封密封唇部发现有划痕，同时在换挡轴的表面同样发现有划痕等不良现象，导致油封渗油。

File: 材料工程师/SCL-S-12-0222M SH63P 失效分析报告.pdf.md
# SCL-S-12-0222M SH63P 失效分析报告.pdf

 
上海汽车中心实验室 
中国·上海·嘉定区安研路201 号 
邮编. 201804 
 
SAIC Central Laboratory 
201 Anhong rd, Anting, Shanghai, China 
报告编号 
Report number 
 
SCL-S-12-0222M 
委托者: 孙云辰 
Request person, dept： 
委托编号: / 
Request number: 
送样日期: 2012.09.03  
Request date:  
报告日期: 2012.09.14 
Report date：  
第1页共18页 
 
分发: 
Distribution 
孙云辰, 周凡棚 
检验者Author 
Liz Greasley 
审核Auditor 
 
批准Approver 
 
日期Date 
2012.09.14 
日期Date 
 
日期Date 
 
SMPV-0.2.3-002-QA -F01 
上海汽车 
SAIC Motor 
零件号Part number 
10071852 
 零件名称 
Part name 
SH63P 变速箱 
图纸日期Drawing date 
/ 
零件生产日期Part production date 
/ 
 供货商 
Supplier 
SAGW 上海变速箱 
车型/项目Car type/project 
AP11 P2, 1.5VCT 
阶段性报告 Interim report                结论性报告 Conclusion report          
 
Ⅰ.任务描述 Task description 
实验室受委托对变速箱零部件进行失效原因分析，失效零件具体信息如下： 
As requested, QA lab has analyzed the failure of gear box. The information of the failed part is as following： 
零件名称 
Part name 
手动变速箱 
车制造日期 
Vehicle production date 
/ 
VIN 码 
VIN 
LSJA14E33BG990095 / 
A11HOV003 
销售日期 
Sale date 
/ 
车辆里程数 
Car mileage 
82493 km (51.53%) 
维修站名称 
Sale agent 
/ 
失效模式描述 
Failure circumstance  
海南,夏季试验规范。2012-08-16 。出现异响。 轴承内滚道点蚀。 输入轴上倒档齿点蚀。
油液发黑，变速箱内部发黑 （TIR-RD-AP1-HN-0HET-OTS-0261）。 更换相关轴承件后，试
验1 天发生变速箱漏油，上举重机发现壳体差速器附近裂孔, 半轴齿轮一颗齿轮断裂,壳体
被半轴断齿打裂问题（TIR-RD-AP1-HN-0HET-OTS-0272）。 
原材料及牌号 
Raw material specification 
/ 
原材料厂商 
Raw material producer 
/ 
散件供应商 
Component supplier 
SAGW 
金属热处理状态 
Metal heat treatment state 
/ 
失效零件见图1：The failed part is shown in figure 1.  
 
Ⅱ. 结论与建议 Conclusions and Suggestions 
结论Conclusions： 
1.1 差锥齿轮由于过载而失效；尺寸不准确进一步恶化受载条件。The differential bevel gear has failed through 
overloading, made worse by dimensional inaccuracies.  
1.2 差锥齿轮材料硬度太高了也金相组织有脆性特征。化学成分合格。The differential gear hardness is too high, and 
microstructure has brittle characteristics. The chemical composition is OK.  
2.1 直齿圆柱齿轮由于局部过载失效；这是由于运转中配合不好或者零件变形造成的。The spur gear has failed 
through local overloading, caused by misalignment or distortion during running.  
2.2 直齿圆柱齿轮硬度符合要求。The spur gear hardness meets the requirements. 
3. 滚子轴承内圈由于润滑不足而失效的，可能与过载有关。The roller bearing inner race has failed through 
inadequate lubrication, which might be related to overloading. 
建议Suggestions： 
1. 分析各配合部件的条件作进一步的磨损迹象。Analyse all mating components’ condition for signs of wear. 
2. 分析差速齿轮的承载条件。Analyse loading condition on the differential gear. 
3. 控制差动齿轮硬度在要求的范围内；考虑调整热处理以增加韧性。Maintain differential gear hardness within the 
limits, consider adjusting heat treatment to increase toughness. 
4. 检查直齿圆柱齿轮和匹配的倒档惰轮的齿形轮廓。Check tooth profile of the spur gear & mating reverse idler gear. 


 
上海汽车中心实验室 
中国·上海·嘉定区安研路201 号 
邮编. 201804 
 
SAIC QA Laboratory 
201 Anhong rd, Anting, Shanghai 
报告编号 
Report number 
 
SCL-S-12-0222M 
委托者: 孙云辰 
Request person, dept： 
委托编号:  /  
Request number: 
送样日期: 2012.09.03  
Request date:  
报告日期: 2012.09.14 
Report date：  
第2页共18页 
 
SMPV-0.2.3-002-QA -F01 
上海汽车 
SAIC Motor 
III. 调查结果 Investigation Results  
 
接收的变速箱失效零部件如图1 所示；供应商已切取了一些试样进行分析。 差动齿轮的一颗齿出现了断裂。
在输入轴的直齿圆柱齿轮的齿有大量的疲劳凹坑，而螺旋齿轮的齿面开始出现粘着磨损。一个滚子轴承的
内圈也受到严重点蚀。此外，拆卸了两个球轴承，并对其损坏情况进行了检查。分析零件的装配位置如图
2 所示。The components from the failed transmission were received as shown in figure 1, the supplier had already 
taken some sections for analysis.  The differential bevel gear had suffered fracture of one tooth.  On the input 
shaft, the teeth of the spur gear were heavily pitted, whilst the tooth surface of the helical gear showed beginnings 
of adhesive wear.  The inner race of one roller bearing was also heavily pitted.  In addition, the two ball bearings 
were disassembled and checked for damage.  The analysed components positions are shown in figure 2. 
 
  
 
图1 收到的零部件 
Figure 1  Received components 
差动齿轮Diff. Bevel 
gear 90446847 
前轴承Front bearing 
后球轴承Rear bearing 
螺旋齿轮Helical gear 
输入轴Input shaft SH63P-1701111 
滚子轴承内圈
Roller bearing IR 
SH63A-1701203 
直齿圆柱齿轮（倒档） 
Spur gear （reverse） 


 
上海汽车中心实验室 
中国·上海·嘉定区安研路201 号 
邮编. 201804 
 
SAIC QA Laboratory 
201 Anhong rd, Anting, Shanghai 
报告编号 
Report number 
 
SCL-S-12-0222M 
委托者: 孙云辰 
Request person, dept： 
委托编号:  /  
Request number: 
送样日期: 2012.09.03  
Request date:  
报告日期: 2012.09.14 
Report date：  
第3页共18页 
 
SMPV-0.2.3-002-QA -F01 
上海汽车 
SAIC Motor 
 
图2  分析的部件（彩色标识） 
Figure 2  Analysed components 
SH63P-1701111 
螺旋齿轮 
SH63P-1701111 
直齿圆柱齿轮 
SH63A-1701203 
滚子轴承内圈 
90446847 
差动齿轮 
SH63P-1701146
后球轴承 
SC-1701431 
前球轴承 


 
上海汽车中心实验室 
中国·上海·嘉定区安研路201 号 
邮编. 201804 
 
SAIC QA Laboratory 
201 Anhong rd, Anting, Shanghai 
报告编号 
Report number 
 
SCL-S-12-0222M 
委托者: 孙云辰 
Request person, dept： 
委托编号:  /  
Request number: 
送样日期: 2012.09.03  
Request date:  
报告日期: 2012.09.14 
Report date：  
第4页共18页 
 
SMPV-0.2.3-002-QA -F01 
上海汽车 
SAIC Motor 
前差动齿轮Front differential bevel gear 90446847 
 
齿轮收到的状态如图3a 所示。供应商已经切了部分齿轮做材料分析，断裂的牙齿没有收到。断裂起源于底部，
不是从过度的根部。在检查中，其它齿的底部也发现有裂纹（图4b），同时发现齿有变形，齿面有裂纹。其他牙
齿的检查结果显示接触不均匀，有明显的磨损和变形，且工作面的边部有开裂。相反侧也遭受不均匀接触和磨损，
特别是在齿根处（图5）。齿根的磨损痕迹（接触球面垫圈）不均衡的，花键齿有显着的磨损（图6）。这些特征
显示齿承受的载荷过大，尺寸不准确进一步恶化其受力条件。 
The gear was received as shown in figure 3a. The supplier had already cut part of the gear for materials analysis and the 
fractured tooth was not received. The fracture originated from the bottom land, not the root fillet. On inspection, most 
other bottom lands were also found to have cracks (figure 4b).  Inspection of other teeth showed uneven contact, 
significant wear, deformation and flank cracking on the working side.  The reverse side also suffered uneven contact 
and wear, particularly at the base of the tooth (figure 5).  Wear traces on the base of the gear (contact to spherical 
washer) was uneven and significant wear was seen on the spline teeth (figure 6).  These features point to an overloading 
of the gear, made worse by dimensional inaccuracies. 
 
 
图3 a） 失效件 b） 断口 
Figure 3  a) Failed part  b) Fracture surface 
 
 
图4 a）断裂源头在底部 b) 附近的底部也有裂纹 
Figure 4  a) Fracture origin at bottom land  b) Cracks on adjacent bottom land 
Fracture direction 
裂纹扩展方向 
Fracture direction 
裂纹扩展方向 


 
上海汽车中心实验室 
中国·上海·嘉定区安研路201 号 
邮编. 201804 
 
SAIC QA Laboratory 
201 Anhong rd, Anting, Shanghai 
报告编号 
Report number 
 
SCL-S-12-0222M 
委托者: 孙云辰 
Request person, dept： 
委托编号:  /  
Request number: 
送样日期: 2012.09.03  
Request date:  
报告日期: 2012.09.14 
Report date：  
第5页共18页 
 
SMPV-0.2.3-002-QA -F01 
上海汽车 
SAIC Motor 
 
 
 
 
图5 a) & b) 其他牙齿工作面都有裂纹(图9) c) & d)工作面，后面接触面积不均匀，很严重磨损  
Figure 5  a) & b) All other teeth working flanks have cracks (figure 9)  c) & Working flanks and d) Reverse flanks 
show uneven contact, heavy wear 
a 
b 
严重磨损 
Heavy wear 
轻的接触痕迹 
Light contact trace 
裂纹 cracks 
重磨损到棱 
Heavy wear to edge 
严重磨损 
Heavy wear 
重磨损到棱 
Heavy wear to edge 
轻的接触痕迹 
Light contact trace 
c  
d  


 
上海汽车中心实验室 
中国·上海·嘉定区安研路201 号 
邮编. 201804 
 
SAIC QA Laboratory 
201 Anhong rd, Anting, Shanghai 
报告编号 
Report number 
 
SCL-S-12-0222M 
委托者: 孙云辰 
Request person, dept： 
委托编号:  /  
Request number: 
送样日期: 2012.09.03  
Request date:  
报告日期: 2012.09.14 
Report date：  
第6页共18页 
 
SMPV-0.2.3-002-QA -F01 
上海汽车 
SAIC Motor 
 
  
 
图6 a）齿轮底磨损不均匀 b）花键磨损严重。者特征显示运动有异常 
Figure 6  a) Uneven wear on gear base  b) Excessive wear on spline.  These features indicate abnormal running 
 
 
 
断口分析Fracture Analysis 
 
发现断口比较新鲜的，没有明显氧化，显示裂纹不是在淬火中产生的。起源区在失效中被破坏，所以无法对该区
域进行分析。靠近源区的断口处于硬化区间，其特征为沿晶断裂，并带有一些韧窝(图7)。芯部是完全的韧性断
裂（图8）。断口形貌表面齿是由于过载而失效的；未显示疲劳断裂的特征。 
The fracture surface was relatively fresh, with no significant oxidation, indicating cracks were not caused during 
quenching.  The origin area had been damaged during the failure, so could not be analysed.  The fracture surface 
within the hardened layer, near to the origin, showed predominantly intergranular fracture with some ductile areas (figure 
7), the crack had travelled along prior austenite grain boundaries, from the .  The fracture in the core area was 
completely ductile (figure 8).  The fracture morphology indicates the tooth failed through overload.  No indications for 
fatigue fracture were seen. 
 


 
上海汽车中心实验室 
中国·上海·嘉定区安研路201 号 
邮编. 201804 
 
SAIC QA Laboratory 
201 Anhong rd, Anting, Shanghai 
报告编号 
Report number 
 
SCL-S-12-0222M 
委托者: 孙云辰 
Request person, dept： 
委托编号:  /  
Request number: 
送样日期: 2012.09.03  
Request date:  
报告日期: 2012.09.14 
Report date：  
第7页共18页 
 
SMPV-0.2.3-002-QA -F01 
上海汽车 
SAIC Motor 
 
  
图7 起源附近，断口主要的为沿晶开裂，可以看到一些韧窝（b 图，白色箭头） 
Figure 7  Fracture surface near to origin is predominantly intergranular some ductile fracture can be seen (white arrows 
in b) 


 
上海汽车中心实验室 
中国·上海·嘉定区安研路201 号 
邮编. 201804 
 
SAIC QA Laboratory 
201 Anhong rd, Anting, Shanghai 
报告编号 
Report number 
 
SCL-S-12-0222M 
委托者: 孙云辰 
Request person, dept： 
委托编号:  /  
Request number: 
送样日期: 2012.09.03  
Request date:  
报告日期: 2012.09.14 
Report date：  
第8页共18页 
 
SMPV-0.2.3-002-QA -F01 
上海汽车 
SAIC Motor 
 
 
图8 芯部断口100%韧窝 b）MnS 非金属夹杂物（白色箭头） 
Figure 8  Fracture at core is 100% ductile overload  b) MnS inclusion visible (white arrows) 


 
上海汽车中心实验室 
中国·上海·嘉定区安研路201 号 
邮编. 201804 
 
SAIC QA Laboratory 
201 Anhong rd, Anting, Shanghai 
报告编号 
Report number 
 
SCL-S-12-0222M 
委托者: 孙云辰 
Request person, dept： 
委托编号:  /  
Request number: 
送样日期: 2012.09.03  
Request date:  
报告日期: 2012.09.14 
Report date：  
第9页共18页 
 
SMPV-0.2.3-002-QA -F01 
上海汽车 
SAIC Motor 
金相组织分析Microstructure analysis 
图9 显示带有裂纹的横截面照片。 多数裂纹都是间晶的， 显示材料非常脆。 齿侧裂纹只在工作面出现，这是
由于弯曲载荷所致。A cross section through the cracks was taken, and is shown in figure 9.  The numerous cracks are 
all intergranular in nature, indicating a very brittle material. Flank cracks appeared only on the working face and are due 
to bending. 
  
 
   
图9 差动齿轮的间晶裂纹 
Figure 9  Intergranular cracking of bevel gear teeth 
剪切断裂表示齿弯曲 
Shear fracture indicates tooth 
bending 
间晶裂纹 
IG crack 
间晶裂纹 
IG cracks 


 
上海汽车中心实验室 
中国·上海·嘉定区安研路201 号 
邮编. 201804 
 
SAIC QA Laboratory 
201 Anhong rd, Anting, Shanghai 
报告编号 
Report number 
 
SCL-S-12-0222M 
委托者: 孙云辰 
Request person, dept： 
委托编号:  /  
Request number: 
送样日期: 2012.09.03  
Request date:  
报告日期: 2012.09.14 
Report date：  
第10页共18页 
 
SMPV-0.2.3-002-QA -F01 
上海汽车 
SAIC Motor 
腐蚀后，在裂纹源处未发现明显的金相组织异常 （图10）。但是，工作面和非工作面硬度变化趋势异常，可能
与工作面材料受摩擦热有关（图11）。 After etching, no obvious microstructure abnormalities were seen near to the 
crack origins (figure 10).  However, hardness profiles on two teeth, taken on both the working side and reverse side, 
show unusual changes in hardness which indicates overheating (figure 11).  
 
 
图10 裂纹，腐蚀后 
Figure 10  Crack after etching 
 
 
 
 
图11  硬度深度 （工作面0~0.3mm 深度显示异常硬度结果） 
Figure 11  Hardness profiles (workside shows abnormal hardness results 0-0.3mm depth) 
 
Workside  
(工作面) 
Rev side 
 (后面) 
Tooth tip  
(牙顶)

File: 材料工程师/SCL-S-12-0223M  350  后悬架弹簧.pdf.md
# SCL-S-12-0223M  350  后悬架弹簧.pdf

 
上海汽车中心实验室 
中国·上海·嘉定区安研路201 号 
邮编. 201804 
 
SAIC Central Laboratory 
201 Anhong rd, Anting, Shanghai, China 
报告编号 
Report number 
 
SCL-S-12-0223M 
委托者: SQE   张少波 
Request person, dept： 
委托编号: SCL-S-12-0223M 
Request number: 
送样日期: 2012.11.14 
Request date:  
报告日期: 2012.12.12 
Report date：  
第1页共5页 
 
分发: 
Distribution 
SQE   张少波 
检验者Author 
白云岭 
审核Auditor 
 
批准Approver 
 
日期Date 
2012.12.12 
日期Date 
 
日期Date 
 
SMPV-0.2.3-002-QA -F01 
上海汽车
SAIC Motor 
零件号Part number 
10068681 
 零件名称 
Part name 
后悬架弹簧 
REAR  SPRING 
图纸日期Drawing date 
/ 
零件生产日期Part production date 
/ 
 供货商 
Supplier 
中国弹簧制造有限公司 
China Spring Corporation Limited 
车型/项目Car type/project 
AP11 
阶段性报告 Interim report                结论性报告 Conclusion report          
 
Ⅰ.任务描述 Task description 
实验室受委托对后悬架弹簧进行失效原因分析，失效零件具体信息如下：As requested, QA lab has analyzed the failure of REAR  
SPRING. The background information of the failed part is as below： 
零件信息：Part information 
零件名称 
Part name 
后悬架弹簧 
REAR  SPRING 
制造日期 
Production date 
/ 
VIN 码 
/ 
销售日期Sale date 
/ 
车辆里程数 
Car mileage 
30137 公里 (km)  
维修站名称 
Sale agent 
青岛盛腾 
失效模式描述 
Failure circumstance  
断裂。 
原材料信息：Raw material information 
原材料及牌号 
Raw material specification
SWI-200 
原材料厂商 
Raw material producer 
/ 
散件供应商 
Component supplier 
/ 
金属热处理状态 
Metal heat treatment 
state 
调质 quenched and tempered 
失效零件见图1：The failed part is shown in figure1.  
 
Ⅱ. 结论与建议 Conclusions and Suggestions 
 
结论Conclusions： 
1、 失效件表面腐蚀引起的疲劳断裂。The spring failed through fatigue, due to heavy corrosion 
2、 失效件材料性能符合技术要求。The material performance for the failed part meet the technical requirements. 
3、 考虑到车辆的行使里程，弹簧的腐蚀是严重的。应引起关注的是，在IP21 和IP22 整车腐蚀试验中，第
6 和第9 个腐蚀年的前弹簧发生过类似的失效。在国内是没有考虑如此严重的腐蚀环境的，因为道路通
畅不使用盐的。The corrosion of the spring assembly is severe, considering the mileage of the car. It should be 
noted that during whole vehicle corrosion testing of IP21 and IP22, the front springs failed in a similar manner 
after 6 and 9 “very severe”corrosion years respectively.  Such a severe corrosive environment is not 
anticipated in China,since road salt is not generally used. 
建议Suggestions： 
1、 检查该车辆的使用工况Check the use conditions for the car. 
2、 检查表面保护质量的稳定性。Check the surface to protect the stability of the quality. 
 


 
上海汽车中心实验室 
中国·上海·嘉定区安研路201 号 
邮编. 201804 
 
SAIC QA Laboratory 
201 Anhong rd, Anting, Shanghai 
报告编号 
Report number 
 
SCL-S-12-0223M 
委托者: SQE   张少波 
 
Request person, dept： 
委托编号: SCL-S-12-0223M 
Request number: 
送样日期:  2012.11.14 
Request date:  
报告日期： 2012.12.12 
Report date：  
第2页共5页 
 
SMPV-0.2.3-002-QA -F01 
上海汽车
SAIC Motor 
III. 调查结果 Investigation Results  
一、 断口分析： 
1、 失效件实物（委托者提供）形貌，断裂位置见图1 中黄色箭头所示。 
2、 弹簧其他位置也有锈蚀严重的现象，见图2，说明该车的使用工况恶劣。 
  
 
 
 
 
 
 
 
 
 
 
 
 
 
 
 
 
图1 失效件实物形貌                          
       
 
图2 失效件实物形貌             
 
 
 
 
 
断裂位置


 
上海汽车中心实验室 
中国·上海·嘉定区安研路201 号 
邮编. 201804 
 
SAIC QA Laboratory 
201 Anhong rd, Anting, Shanghai 
报告编号 
Report number 
 
SCL-S-12-0223M 
委托者: SQE   张少波 
 
Request person, dept： 
委托编号: SCL-S-12-0223M 
Request number: 
送样日期:  2012.11.14 
Request date:  
报告日期： 2012.12.12 
Report date：  
第3页共5页 
 
SMPV-0.2.3-002-QA -F01 
上海汽车
SAIC Motor 
3、 断口可分为三个区域：疲劳区、过载瞬断区、剪切唇；断裂起始位置如图中黄色箭头所示，见图3。 
4、 端口附近（断裂起始位置）的宏观形貌：锈蚀严重，见图4. 
   
 
 
 
 
 
 
 
 
 
 
 
图3 断口实物形貌 
 
   图4   断口宏观形貌 
 
 
 
 
 
 
 
 
 
 
 
 
疲劳区
瞬断区
剪
切


 
上海汽车中心实验室 
中国·上海·嘉定区安研路201 号 
邮编. 201804 
 
SAIC QA Laboratory 
201 Anhong rd, Anting, Shanghai 
报告编号 
Report number 
 
SCL-S-12-0223M 
委托者: SQE   张少波 
 
Request person, dept： 
委托编号: SCL-S-12-0223M 
Request number: 
送样日期:  2012.11.14 
Request date:  
报告日期： 2012.12.12 
Report date：  
第4页共5页 
 
SMPV-0.2.3-002-QA -F01 
上海汽车
SAIC Motor 
5、断口微观形貌：对断口进行除锈处理后，使用扫面电镜进行观察。 
  
 
  
       图5 剪切唇：韧窝          图6 裂纹起始位置： 锈蚀严重         图7 瞬断区：韧窝 
二、 理化分析： 
序号 
NO. 
试验项目 
Test item 
额定值 
Requirement 
试验结果 
Test result 
评价 Evaluation
合格 
OK 
不合格
Not 
OK 
1 
芯部硬度 
52-55.5HRC 
55.8、55.8、55.4、55.1 
X 
 
2 
表面脱碳 
半脱碳≤0.05mm 
全脱碳：0 
0 (图8) 
X 
 
3 
涂层厚度 
≥40um 
248、242、250 (图9) 
X 
 
4 
非金属夹杂物 
/ 
D0.5  (图10) 
/ 
 
5 
金相组织 
回火屈氏体及少量碳
化物 
回火屈氏体 (图11) 
X 
 
 
 
 图10 表面脱碳：0                                图10 涂层厚度 


 
上海汽车中心实验室 
中国·上海·嘉定区安研路201 号 
邮编. 201804 
 
SAIC QA Laboratory 
201 Anhong rd, Anting, Shanghai 
报告编号 
Report number 
 
SCL-S-12-0223M 
委托者: SQE   张少波 
 
Request person, dept： 
委托编号: SCL-S-12-0223M 
Request number: 
送样日期:  2012.11.14 
Request date:  
报告日期： 2012.12.12 
Report date：  
第5页共5页 
 
SMPV-0.2.3-002-QA -F01 
上海汽车
SAIC Motor 
 
 
图12  非金属夹杂物：D0.5                        图12 基体组织：回火屈氏体 
 
三、 其他信息：

File: 材料工程师/SCL-S-12-0224M AP11 制动盘 .pdf.md
# SCL-S-12-0224M AP11 制动盘 .pdf

 
上海汽车中心实验室 
中国·上海·嘉定区安研路201 号 
邮编. 201804 
 
SAIC Central Laboratory 
201 Anhong rd, Anting, Shanghai, China 
报告编号 
Report number 
 
SCL-S-12-0224M 
委托者: SQE 黄韬 
Request person, dept： 
委托编号: / 
Request number: 
送样日期: 2012.08.29 
Request date:  
报告日期: 2012.09.20 
Report date：  
第1页共6页 
 
分发: 
Distribution 
SQE 黄韬，于意 
检验者Author 
 
审核Auditor 
 
批准Approver 
 
日期Date 
 
日期Date 
 
日期Date 
 
SMPV-0.2.3-002-QA -F01 
上海汽车 
SAIC Motor 
零件号Part number 
50015010 
 零件名称 
Part name 
前制动盘 
DIS-BRAKE FR 
日期Drawing date 
/ 
零件生产日期Part production date 
/ 
 供货商 
Supplier 
福州六和 
车型/项目Car type/project 
AP11 
阶段性报告 Interim report                结论性报告 Conclusion report          
 
Ⅰ.任务描述 Task description 
实验室受委托对前制动盘进行失效原因分析，失效零件具体信息如下： 
As requested, QA lab has analyzed the failure of front brake disc. The information of the failed part is as following： 
零件信息：Part information 
零件名称 
Part name 
前制动盘 
DIS-BRAKE FR 
车制造日期 
Vehicle production date 
/ 
VIN 码 
VIN 
/ 
销售日期 
Sale date 
/ 
车辆里程数 
Car mileage 
/ 
维修站名称 
Sale agent 
/ 
失效模式描述 
Failure circumstance  
依据卡钳供应商反应，卡钳实验后，制动盘厚度变化量超标。The supplier of calliper said that the 
thickness variation exceeded the requirement after calliper experiment. 
原材料信息：Raw material information 
原材料及牌号 
Raw material specification 
灰铸铁（技术要求参见图纸） 
原材料厂商 
Raw material producer 
/ 
散件供应商 
Component supplier 
/ 
金属热处理状态 
Metal heat treatment state 
/ 
失效零件见图1：The failed part is shown in figure 1.  
 
Ⅱ. 结论与建议 Conclusions and Suggestions 
 
结论Conclusions： 
（1）表面硬度符合图纸要求；芯部局部区域的硬度低于表面硬度要求的下限，但图纸对芯部硬度未提出要求。
The surface hardness meets the requirement; the core hardness in some local regions is under the lower limit of the 
surface hardness requirement, but no requirement for the core hardness is defined in the drawing. 
（2）石墨形态符合要求；基体组织正常。The graphite shape meets the requirement and the microstructure of the matrix 
is normal. 
（3）共晶团的数量符合要求。The eutectic crystal quantity meets the requirement. 
 
建议Suggestions： 
无None  
 


 
上海汽车中心实验室 
中国·上海·嘉定区安研路201 号 
邮编. 201804 
 
SAIC QA Laboratory 
201 Anhong rd, Anting, Shanghai 
报告编号 
Report number 
 
SCL-S-12-0224M 
委托者: SQE 黄韬 
Request person, dept： 
委托编号:  /  
Request number: 
送样日期: 2012.08.29 
Request date:  
报告日期: 2012.09.20 
Report date：  
第2页共6页 
 
SMPV-0.2.3-002-QA -F01 
上海汽车 
SAIC Motor 
III. 调查结果 Investigation Results  
 
    收到的是一个完整的制动盘；据卡钳供应商反应：卡钳实验后，发现其厚度值变化量超过了图纸要求
0.009mm。制动盘结构如图1 所示。 
 
 
 
 
图1 制动盘的结构及硬度，组织检测点 
 
硬度检测Hardness Test 
制动盘的硬度要求为：（a）硬度值为：180-220HB5/750；（b）硬度差值：≤15HB；（c）检测区域为制
动盘的工作表面。按照图1 所示的方法，对盘面的硬度进行测量，结果如表1 所示，符合要求。 
 
表1 硬度测试结果 
位置 
硬度值 HB5/750 
最大
差值 
1 
2 
3 
4 
5 
6 
7 
8 
A 面 
外圈 
202 
198 
200 
202 
192 
198 
197 
200 
15 
中圈 
200 
192 
200 
197 
203 
198 
196 
195 
内圈 
197 
192 
193 
200 
201 
201 
194 
198 
B 面 
外圈 
202 
199 
198 
200 
199 
194 
199 
196 
中圈 
187 
192 
194 
194 
190 
189 
187 
191 
内圈 
191 
194 
193 
189 
192 
190 
191 
192 
 
A 面 
B 面 
此区域
个别点
的硬度
低
于
180HB。 
A11 
A13 
B11 
B13 
金相组
织观察
点 
硬度测
量点 
A12 
B12 


 
上海汽车中心实验室 
中国·上海·嘉定区安研路201 号 
邮编. 201804 
 
SAIC QA Laboratory 
201 Anhong rd, Anting, Shanghai 
报告编号 
Report number 
 
SCL-S-12-0224M 
委托者: SQE 黄韬 
Request person, dept： 
委托编号:  /  
Request number: 
送样日期: 2012.08.29 
Request date:  
报告日期: 2012.09.20 
Report date：  
第3页共6页 
 
SMPV-0.2.3-002-QA -F01 
上海汽车 
SAIC Motor 
      采用2.5mm 的钢球，187.5Kg 的载荷，对盘面的两个对称区域的盘面和芯部进行了硬度测试，结果
如表2 所示。局部芯部区域的硬度低于表面硬度要求的下限180HB，这些点集中于A 面一侧的芯部，位置
见图1。这与此区域金属凝固的温度场有关。 
 
表2 表面和芯部硬度 (HB2.5/187.5) 
  
表面硬度 
芯部硬度 
试样1 
A 面 
197 
194 
191 193 183 176 
B 面 
198 
190 
188 197 184 180 
试样2 
A 面 
190 
189 
192 188 186 177 
B 面 
187 
186 
188 184 180 182 
       
图纸只对工作表面区域的硬度提出了要求，未对芯部硬度提出要求。但根据硬度的大小以及所处的位
置，该硬度值是正常的。 
 
组织检测Microstructure Test 
对工作面的组织进行检测，结果如表3 所示。依据检测结果可以看出： 
 
石墨形态为A 型，符合要求。 
 
共晶团数量符合要求。 
 
基体组织正常，为珠光体。 
表3 组织检测结果 
序号 
No. 
试验项目 
Test item 
额定值 
Requirement 
试验结果 
Test result 
评价 Evaluation 
合格 
OK 
不合格 
Not OK 
1 
石墨 
/ 
 
/ 
 
1.1 
石墨形态 
A（≥70%）+B 
A11 
A 型，见图4 
× 
 
A12 
A 型，见图4 
× 
 
A13 
A 型，见图4 
× 
 
B11 
A 型，见图5 
× 
 
B12 
A 型，见图5 
× 
 
B13 
A 型，见图5 
× 
 
1.2 
石墨大小 
/ 
A11 
4 级，见图4 
/ 
 
A12 
4 级，见图4 
/ 
 
A13 
4 级，见图4 
/ 
 
B11 
4 级，见图5 
/ 
 
B12 
4 级，见图5 
/ 
 
B13 
4 级，见图5 
/ 
 
2 
组织 
/ 
珠光体（≥98%），见图8 
/ 
 
3 
共晶团 
≥400 个/cm2 
 
A11 
约425 个/cm2，见图6 
× 
 
A12 
约460 个/cm2，见图6 
× 
 
A13 
约520 个/cm2，见图6 
× 
 
B11 
约550 个/cm2，见图7 
× 
 
B12 
约420 个/cm2，见图7 
× 
 
B13 
约420 个/cm2，见图7 
× 
 
 


 
上海汽车中心实验室 
中国·上海·嘉定区安研路201 号 
邮编. 201804 
 
SAIC QA Laboratory 
201 Anhong rd, Anting, Shanghai 
报告编号 
Report number 
 
SCL-S-12-0224M 
委托者: SQE 黄韬 
Request person, dept： 
委托编号:  /  
Request number: 
送样日期: 2012.08.29 
Request date:  
报告日期: 2012.09.20 
Report date：  
第4页共6页 
 
SMPV-0.2.3-002-QA -F01 
上海汽车 
SAIC Motor 
      
   
 
（a） A11                                        （a） B11 
   
 
（b） A12                                        （b） B12 
   
 
（c）A13                                         （c）B13 
    图4  A 表面石墨形态和大小 （A 型4 级）         图5  B 表面石墨形态和大小（A 型4 级） 
 


 
上海汽车中心实验室 
中国·上海·嘉定区安研路201 号 
邮编. 201804 
 
SAIC QA Laboratory 
201 Anhong rd, Anting, Shanghai 
报告编号 
Report number 
 
SCL-S-12-0224M 
委托者: SQE 黄韬 
Request person, dept： 
委托编号:  /  
Request number: 
送样日期: 2012.08.29 
Request date:  
报告日期: 2012.09.20 
Report date：  
第5页共6页 
 
SMPV-0.2.3-002-QA -F01 
上海汽车 
SAIC Motor 
  
 
（a） A11 （约425 个/cm2）                       （a） b11 （约550 个/cm2） 
  
 
（b） A12 （约460 个/cm2）                       （b） B12 （约420 个/cm2） 
  
 
（c）A13 （约520 个/cm2）                        （c）B13 （约420 个/cm2） 
图6  A 面不同区域共晶团数量                       图7  B 面不同区域共晶团数量 
 


 
上海汽车中心实验室 
中国·上海·嘉定区安研路201 号 
邮编. 201804 
 
SAIC QA Laboratory 
201 Anhong rd, Anting, Shanghai 
报告编号 
Report number 
 
SCL-S-12-0224M 
委托者: SQE 黄韬 
Request person, dept： 
委托编号:  /  
Request number: 
送样日期: 2012.08.29 
Request date:  
报告日期: 2012.09.20 
Report date：  
第6页共6页 
 
SMPV-0.2.3-002-QA -F01 
上海汽车 
SAIC Motor 
 
图8 基体组织  珠光体≥98% 
 
 
供应商调查 Investigation on Supplier 
SQE 去卡钳供应商进行了相关的情况调查，结果发现：厚度的变化超标是由于测量的问题。实验完成
后，制动盘表面留下了一些磨损的材料。供应商在测量之前，未对对盘面进行清理，从而导致测量的厚度
变化超标；当清理之后，制动盘的厚度变化符合图纸≤9μm 的要求。
