Repository: kujaxr/obsidian-vault

File: 材料工程师/SCL-S-12-0225M BP32 催化器.pdf.md
# SCL-S-12-0225M BP32 催化器.pdf

 
上海汽车中心实验室 
中国·上海·嘉定区安研路201 号 
邮编. 201804 
 
SAIC Central Laboratory 
201 Anhong rd, Anting, Shanghai, China 
报告编号 
Report number 
 
SCL-S-12-0225M 
委托者: SQE 周袁东 
Request person, dept： 
委托编号: / 
Request number: 
送样日期: 2012.08.23 
Request date:  
报告日期: 2012.09.12 
Report date：  
第1页共6页 
 
分发: 
Distribution 
SQE 周袁东 
检验者Author 
邵 百 明 
审核Auditor 
Liz Greasley 
批准Approver 
付 玉 生 
日期Date 
2012.09.12 
日期Date 
2012.09.12 
日期Date 
2012.09.12 
SMPV-0.2.3-002-QA -F01 
上海汽车 
SAIC Motor 
零件号Part number 
10046632 
 零件名称 
Part name 
催化器总成 
Catalytic convertor ASSY. 
日期Drawing date 
/ 
零件生产日期Part production date 
/ 
 供货商 
Supplier 
芜湖杰峰汽车动力系统有限公司 
Wuhu JAPHL Powertrain Systems Co., Ltd. 
车型/项目Car type/project 
BP32 2.0T 
阶段性报告 Interim report                结论性报告 Conclusion report          
 
Ⅰ.任务描述 Task description 
实验室受委托对催化器总成进行失效原因分析，失效零件具体信息如下： 
As requested, QA lab has analyzed the failure of catalystic convertor ASSY. The information of the failed part is as 
following： 
零件信息：Part information 
零件名称 
Part name 
催化器总成 
Catalytic convertor ASSY. 
车制造日期 
Vehicle production date 
/ 
VIN 码 
VIN 
/ 
销售日期 
Sale date 
/ 
车辆里程数 
Car mileage 
80h （全速全负荷） 
维修站名称 
Sale agent 
/ 
失效模式描述 
Failure circumstance  
催化器局部开裂。 The local of the catalytic convertor was broken. 
原材料信息：Raw material information 
原材料及牌号 
Raw material specification 
441 
原材料厂商 
Raw material producer 
/ 
散件供应商 
Component supplier 
/ 
金属热处理状态 
Metal heat treatment state 
/ 
失效零件见图1：The failed part is shown in figure 1.  
 
Ⅱ. 结论与建议 Conclusions and Suggestions 
 
结论Conclusions： 
（1）催化器是由于疲劳而开裂；裂纹源产生于法兰的焊缝焊指处，然后向热影响区扩展。The catalytic convertor 
failed through fatigue. The crack origin was generated at the weld toe of the flange and spread to the HAZ.  
（2）材料成分，组织，硬度以及厚度正常。The chemical composition, microstructure, hardness and thickness are 
normal. 
 
建议Suggestions： 
（1）校核载荷；Check the applied load and vibration. 
（2）检测温度；Check the temperature. 


 
上海汽车中心实验室 
中国·上海·嘉定区安研路201 号 
邮编. 201804 
 
SAIC QA Laboratory 
201 Anhong rd, Anting, Shanghai 
报告编号 
Report number 
 
SCL-S-12-0225M 
委托者: SQE 周袁东 
Request person, dept： 
委托编号:  /  
Request number: 
送样日期: 2012.08.23 
Request date:  
报告日期: 2012.09.12 
Report date：  
第2页共6页 
 
SMPV-0.2.3-002-QA -F01 
上海汽车 
SAIC Motor 
III. 测试结果与分析 Test Results and Analysis  
（1）失效产品 Failed Parts 
     失效件如图1 所示。法兰与管子焊接处以及管子焊接处出现沿焊指的裂纹。 
 
 
（a）失效件全貌 
 
 
（b）局部开裂 
图1 失效情况 
 
（2）断口分析  Fracture Analysis 
     为了清楚地显示断口，将断口分为4 个区域。各区域断口形貌分别如图2-5 所示。图中虚线箭头显示
裂纹扩展方向；实线箭头显示疲劳台阶。由图可见：（a）主裂纹源产生于区域2-3 之间，是多源的单向疲
劳；裂纹产生后，向两边扩展。（b）主裂纹的末端发现有一个次疲劳源，这是主裂纹扩展后的结果。 
开裂 
开裂 
1 
2 
3 
4 
1 
5 
疲劳源区 


 
上海汽车中心实验室 
中国·上海·嘉定区安研路201 号 
邮编. 201804 
 
SAIC QA Laboratory 
201 Anhong rd, Anting, Shanghai 
报告编号 
Report number 
 
SCL-S-12-0225M 
委托者: SQE 周袁东 
Request person, dept： 
委托编号:  /  
Request number: 
送样日期: 2012.08.23 
Request date:  
报告日期: 2012.09.12 
Report date：  
第3页共6页 
 
SMPV-0.2.3-002-QA -F01 
上海汽车 
SAIC Motor 
 
图2 断口1-2 末端有一个次疲劳源 
 
 
图3 断口2-3  疲劳源区；多源的单向疲劳 
 
 
图3 断口3-4  扩展区 
次疲劳源 
主疲劳源区 


 
上海汽车中心实验室 
中国·上海·嘉定区安研路201 号 
邮编. 201804 
 
SAIC QA Laboratory 
201 Anhong rd, Anting, Shanghai 
报告编号 
Report number 
 
SCL-S-12-0225M 
委托者: SQE 周袁东 
Request person, dept： 
委托编号:  /  
Request number: 
送样日期: 2012.08.23 
Request date:  
报告日期: 2012.09.12 
Report date：  
第4页共6页 
 
SMPV-0.2.3-002-QA -F01 
上海汽车 
SAIC Motor 
 
图4 断口1-5  管壁的沿着焊指扩展的裂纹 
 
（3）材料检测 Material Test 
     材料为441。原材料采用的标准不明确。成分检测参照韩国浦项的标准进行，具体标准号不明确；该
数据来源于”KEY TO METALS”网站。 
图5 显示的是裂纹源处所取金相试样的全貌。各项检测结果如表1 所示。成分符合要求；热影响区的
组织比和远离焊缝的大，但其硬度数值相同，且对于该材料是正常的；开裂处的厚度未见减薄。 
 
表1 材料检测结果 
序号 
No. 
试验项目 
Test item 
额定值 
Requirement 
试验结果 
Test result 
评价 Evaluation 
合格 
OK 
不合格 
Not OK 
1 
成分1 
参照韩国标准
（441） 
 
 
 
 
 
C:≤0.03 
0.026 
× 
 
 
 
Si: ≤1.0 
0.50 
× 
 
 
 
P：≤0.04 
0.021 
× 
 
 
 
S：≤0.03 
0.001 
× 
 
 
 
Cr:17.5-18.5 
18.09 
× 
 
 
 
Ti:0.1-0.6 
0.14 
× 
 
 
 
Ni: ≤1.0 
0.137 
× 
 
 
 
Nb: 9C+0.3-1.0 
0.545 
× 
 
2 
硬度 
 
 
 
 
 
断裂处 
/ 
HV:158,162,160 
/ 
 
 
焊缝 
/ 
HV:195,205,188 
/ 
 
 
远离断裂处基体 
/ 
HV:159,155,156 
/ 
 
 
法兰硬度 
/ 
HV:177,174,167 
/ 
 
3 
组织 
 
 
 
 
 
断裂处 
/ 
等轴状铁素体，见图6 
/ 
 
 
远离断裂处基体 
/ 
等轴状铁素体，见图7 
/ 
 
4 
厚度 
2.0mm（公差未知） 
1.98mm 
×（依据经验） 
 
备注：1）成分委托机动检测中心完成，报告编号为：CW1210796H000。 
 


 
上海汽车中心实验室 
中国·上海·嘉定区安研路201 号 
邮编. 201804 
 
SAIC QA Laboratory 
201 Anhong rd, Anting, Shanghai 
报告编号 
Report number 
 
SCL-S-12-0225M 
委托者: SQE 周袁东 
Request person, dept： 
委托编号:  /  
Request number: 
送样日期: 2012.08.23 
Request date:  
报告日期: 2012.09.12 
Report date：  
第5页共6页 
 
SMPV-0.2.3-002-QA -F01 
上海汽车 
SAIC Motor 
 
图5  试样全貌及各区域硬度    
断裂于热影响区；热影响区的硬度与远离热影响区的硬度相当； 
 
 
图2 开裂处焊缝及热影响区组织  
铁素体，由于温度的影响，晶粒尺寸比远离焊缝的大；无焊接缺陷 
硬度HV:159,155,156 
组织：见图7 
组织：见图6 
硬度HV:158,162,160 
硬度HV:195,205,188 
硬度HV:177,174,167 


 
上海汽车中心实验室 
中国·上海·嘉定区安研路201 号 
邮编. 201804 
 
SAIC QA Laboratory 
201 Anhong rd, Anting, Shanghai 
报告编号 
Report number 
 
SCL-S-12-0225M 
委托者: SQE 周袁东 
Request person, dept： 
委托编号:  /  
Request number: 
送样日期: 2012.08.23 
Request date:  
报告日期: 2012.09.12 
Report date：  
第6页共6页 
 
SMPV-0.2.3-002-QA -F01 
上海汽车 
SAIC Motor 
 
图2 试样远离焊缝的组织  铁素体

File: 材料工程师/SCL-S-12-0226M  IS12 前轮罩钣金.pdf.md
# SCL-S-12-0226M  IS12 前轮罩钣金.pdf

 
上海汽车中心实验室
SAIC Center Lab 
中国·上海·嘉定区安研路201 号 
邮编. 201804 
No. 201 Anyan Road, Jiading District,  
Shanghai, China. 
Post code :201804 
报告编号： 
Report number 
SCL-S-12-0226M 
委托者  TC   张振富 
Requestor： 
 委托编号 
Request number： 
送样日期2012.8.31 
Deliver date:  
报告日期2012.9.17 
Report date： 
第 1 页 共 9 页 
 
SMPV-0.2.3-002-QA -F01 
上海汽车
SAIC Motor 
零件号 
Part number 
/ 
 零件名称 
Part name 
前轮罩钣金-右 
图纸日期 
Drawing date  
/ 
零件生产日期 
Production date 
2012.5 
 供货商 
Supplier 
上海赛科利汽车模具技术应用有限公司 
SSDT 
车型/项目 
Car type/project 
IS12 
 
阶段性报告  Stage report        结论性报告 Conclusion report 
Ⅰ.任务描述 Task description 
     实验室受委托对前轮罩钣金-右进行失效原因分析，失效零件具体信息如下： 
As requested, QA lab has analyzed the failure cause, and the information of failed part is shown as following： 
零件信息：Part information  
零件名称 
Part name 
前轮罩钣金-右 
制造日期 
Production date 
2012.5 
VIN 码 
VIN number 
/ 
销售日期 
Sale date 
/ 
车辆里程数 
Car mileage 
/ 
失效地点 
Failure location 
襄阳 
失效模式描述 
Failure situation 
Pave 试验100%完成后，拆车时发现前轮罩钣金开裂。 
原材料信息：Raw material information 
原材料及牌号 
Raw material and 
trademark 
DC56D+ZF/0.8 
原材料厂商 
Raw material producer 
上海宝钢集团 
散件供应商 
Part supplier 
/ 
金属热处理状态 
Metal heat treatment state
/ 
 
Ⅱ. 结论与建议 Conclusions and suggestions 
结论Conclusions： 
1、 失效件是在一定载荷下局部产生沿晶开裂，然后疲劳扩展。The part has failed through fatigue, however 
areas of abnormal intergranular fracture were also found. 
2、 失效件的材料化学成分符合技术要求。失效件的强度、金相组织未见异常。The chemical composition, 
tensile strength and microstructure meet the requirements. 
 
建议Suggestions： 
1、 对原材料进行二次加工脆性测试。Test raw material for secondary work embrittlement. 
2、 请校核该区域的工作应力。Please check the working stress of the region. 
 
      分发：
Distribution 
TC   张振富 
检验者： 
Author 
白云岭   
Bai Yunling 
审核： 
Auditor 
 
批准： 
Approver 
 
日期： 
Date 
2012.9.17 
日期： 
Date 
 
日期： 
Date

File: 材料工程师/SCL-S-12-0227M-IP22 EU -高压油管接头-20121017.pdf.md
# SCL-S-12-0227M-IP22 EU -高压油管接头-20121017.pdf

 
上海汽车中心实验室 
 SAIC Center Lab 
中国·上海·嘉定区安研路201 号 
邮编. 201804 
No. 
201 
Anyan 
Road, 
Jiading 
District,  Shanghai, China. 
Post code :201804 
报告编号：Report number 
SCL-S-12-0227M 
委托者Requestor： SQE 钱昊辰 
委托编号Request number： 
送样日期Deliver date：20120901 
报告日期Report date：20121017 
第 1 页 共 5 页 
 
 
上海汽车 
SAIC Motor 
零件号 
Part number 
30015469 
 零件名称 
Part  name 
转向高压油管 
图纸日期 
Drawing date  
/ 
零件生产日期 
Production date 
/ 
 供货商 
Supplier 
上海康迪泰克管件有限公司 
车型/项目 
Car type/project 
IP22 EU 
 
   阶段性报告  Stage report        结论性报告 Conclusion report           测试报告 Test report 
Ⅰ.任务描述 Task description 
背景：IP22 EU 车型使用的转向高压油管，运送到欧洲，在装配前发现一根高压油管的一端发生T 型螺栓锈蚀。SQE 要求实验
室分析该情况并同时抽检了一批T 型螺栓要求按照图纸要求检测其耐腐蚀性能。 
零件原材料信息如下： 
Background：one batch of the Steering oil pipe was transported to EU by sea .And one pipe was picked out for its T–bolt was 
already rusted. Analysis was carried on for its rusted failure and recheck would be aslo did for another batch of T-bolt. 
序号 
No. 
零件名称 
Part name 
素材 
Base material 
表面保护信息 
Surface protection information 
喷漆厂 
Painting plant 
1. 
T 型螺钉 
20#钢 
锌镍合金 
浙江汇丰汽配制造
有限公司 
 
Ⅱ. 结论与建议 Conclusions and suggestions 
结论： 1）失效件中的T 型螺栓镀层厚度和Ni 含量合格。 
       2）抽检件的T 型螺栓镀层厚度和Ni 含量合格；并且盐雾试验符合图纸要求。 
       3）此次失效很可能是因该端部接触到电解质溶液造成，非零件本身质量问题。 
建议：SQE 对零件的包装及运输进行关注，避免可能受到的不良环境影响。 
 
    Conclusion：  
1） The thickness of the Zn-Ni layer and the Ni content of the T bolt from the failure part were meet the requirement of SMTC 5100003. 
2）On random inspection, the thickness of the Zn-Ni layer and  the Ni content were meet the requirement of SMTC 5100003. And the 
anti-corrosion function met the drawing’s requirement. 
3)  This failure case was mostly caused by unknown electrolytic solution, but not the quality of the subpart themselves. 
Suggestions: SQE may take more focus on the packaging and transport process. 
 
Ⅲ. 供应商自检检测质量评价 Evaluation of supplier’s self-testing  
A1：现场评审符合 A1: true after field examination       A2：自检结果与实测一致 A2: The self-checking result is the same as the test result        B：不作评价 B: No judgment      
C1：现场评审不符合 C1: False after field examination    C2：自检结果与实测有明显偏离 C2: The self-checking result deviates from the test results obviously    C3：自检结果
无法使用 
C3: The self-checking result is not invalid.                C4：其它无法确认的情况 C4: Other uncertain situations. 
 
分发： 
Dispenser 
SQE：钱昊辰 
检验者： 
Identifier 
虞莲雯 
审核： 
Auditor 
 
批准： 
Approver 
 
日期： 
Date 
2012.10.17 
日期： 
Date 
 
日期： 
Date 
 
 


 
上海汽车中心实验室 
 SAIC Center Lab 
中国·上海·嘉定区安研路201 号 
邮编. 201804 
No. 
201 
Anyan 
Road, 
Jiading 
District,  Shanghai, China. 
Post code :201804 
报告编号：Report number 
SCL-S-12-0227M 
委托者Requestor： SQE 钱昊辰 
委托编号Request number： 
送样日期Deliver date：20120901 
报告日期Report date：20121017 
第 2 页 共 5 页 
 
 
上海汽车 
SAIC Motor 
Ⅳ. 现状描述  As-received situation 
   
 
 
 
                                     图1   样件收到时  状态 
 
说明：1）委托信息中说明该零件无使用记录。 
2）零件两端有两个T 型螺栓，两端使用材料工艺均一致，为对称件。和T 型螺栓相连接的有高压油管管件及铜片。 
   A 端：铜片、T 型螺栓、高压油管均无腐蚀现象。 
   B 端：铜片、T 型螺栓、高压油管（端头内部）均发生腐蚀，具体见图.2-A，图2-B，图2-C。 
3）包装：委托信息显示，该零件由海运到英国。包装：内包装为塑料袋批量包装；外包装为纸盒。见图3。 
 
 
    
A 
B 
A 
B 


 
上海汽车中心实验室 
 SAIC Center Lab 
中国·上海·嘉定区安研路201 号 
邮编. 201804 
No. 
201 
Anyan 
Road, 
Jiading 
District,  Shanghai, China. 
Post code :201804 
报告编号：Report number 
SCL-S-12-0227M 
委托者Requestor： SQE 钱昊辰 
委托编号Request number： 
送样日期Deliver date：20120901 
报告日期Report date：20121017 
第 3 页 共 5 页 
 
 
上海汽车 
SAIC Motor 
  
 
图2-A   B 端铜片                                         图2-B  B 端T 型螺栓 
  
                  图2-C  B 端高压油管 
 
   
 
图3-A  外包装                                     图3-B  内包装 
 
 
 
 
 
 
 
B 
B 
B 


 
上海汽车中心实验室 
 SAIC Center Lab 
中国·上海·嘉定区安研路201 号 
邮编. 201804 
No. 
201 
Anyan 
Road, 
Jiading 
District,  Shanghai, China. 
Post code :201804 
报告编号：Report number 
SCL-S-12-0227M 
委托者Requestor： SQE 钱昊辰 
委托编号Request number： 
送样日期Deliver date：20120901 
报告日期Report date：20121017 
第 4 页 共 5 页 
 
 
上海汽车 
SAIC Motor 
Ⅴ.试验项目 
 
T 型螺栓：抽检件（随机抽检三个零件，分别为1#  2#  3#）： 
序号 
试验项目 
额定值 
试验结果 
评价 
合格 
不合格 
1. 
         镀层厚度1） 
8～15μm 
1#  10.10μm 
2#  9.82μm 
3#  10.40μm 
X  
 
2. 
镍的百分含量2） 
12～16% 
1#  12.8% 
2#  12.8% 
3#  12.5% 
X 
 
3. 
盐雾试验1） 
720 小时无基体腐蚀 
1#  720 小时无基体腐蚀 
2#  720 小时无基体腐蚀 
3#  720 小时无基体腐蚀 
X 
 
备注： 1）测试1、3 项来自于图纸要求；测试项目2 为补充试验，来自于现行锌镍涂层的标准SMTC 5100003-2011 
 
图4  T 型螺栓 中性盐雾试验720 小时后 
 
T 型螺栓：B 端T 型螺栓失效件： 
序号 
试验项目 
额定值 
试验结果 
评价 
合格 
不合格 
1. 
         镀层厚度1） 
8～15μm 
9.65μm 
X  
 
2. 
镍的百分含量2） 
12～16% 
12.2% 
X 
 
备注： 1）测试项目1 来自于图纸要求；测试项目2 为补充试验，来自于现行锌镍涂层的标准SMTC 5100003-2011 
 
分析：1）从T 型螺栓的失效件本身，以及抽检件来看，T 型螺栓镀层符合图纸要求，并且镀层中的镍含量也符合现行SMTC5100003
标准，零件本身应具有较高的防腐性能。 
 
 
 
1# 
2# 
3# 


 
上海汽车中心实验室 
 SAIC Center Lab 
中国·上海·嘉定区安研路201 号 
邮编. 201804 
No. 
201 
Anyan 
Road, 
Jiading 
District,  Shanghai, China. 
Post code :201804 
报告编号：Report number 
SCL-S-12-0227M 
委托者Requestor： SQE 钱昊辰 
委托编号Request number： 
送样日期Deliver date：20120901 
报告日期Report date：20121017 
第 5 页 共 5 页 
 
 
上海汽车 
SAIC Motor 
对失效区域分析： 
 
 
图5  B 端区域 图 
分析：将B 端高压油管分阶段切开，a 段的端头内部有明显的锈蚀（放大图见图2-C），b 段内部则没有锈蚀。根据对T 型螺栓的失
效件和抽检件分析，认为T 型螺栓的防腐性能合格，正常情况下，不会在未使用，或未接触恶劣环境下产生严重的腐蚀。a 段的端
头内部并不和T 型螺栓表面接触，该内部区域的腐蚀应由接触不良液体造成 （如电解质液体），从b 段没有内部腐蚀来看，说明该
不良液体的引入方向为a 段至b 段（b 段还未被影响）。 
 
结论：1）失效件中的T 型螺栓从镀层厚度和Ni 含量来看符合标准，其抽检件的防腐性能亦合格。 
2）失效件中的B 端区域中的铜片、T 型螺栓、高压油管（端头内部）都有不同程度的锈蚀，很有可能这是由于接触了电解质溶液造
成的。电解质溶液接触了B 端区域，进而电解质溶液、铜片、T 型号螺栓（其表面的锌镍层）形成了原电池加速腐蚀。T 型螺栓螺
纹处的锌镍层是最薄弱的，因此腐蚀最为严重，而其他部分也不同程度产生锈蚀；铜片表面也因此生成铜绿；高压油管（端头内部）
也因接触该电解质溶液也造成一定程度的腐蚀。 
B 
b 段 
a 段

File: 材料工程师/SCL-S-12-0228M  AP11后扭转梁.pdf.md
# SCL-S-12-0228M  AP11后扭转梁.pdf

 
上海汽车中心实验室 
中国·上海·嘉定区安研路201 号 
邮编. 201804 
 
SAIC QA Laboratory 
201 Anhong rd, Anting, Shanghai 
报告编号 
Report number 
 
SCL-S-12-0228M 
委托者:  CH   汤晓飞 
Request person, dept： 
委托编号: SCL-S-12-0228M 
Request number: 
送样日期: 2012.9.5 
Request date:  
报告日期: 2012.9.6 
Report date：  
第1页共4页 
 
SMPV-0.2.3-002-QA -F01 
上海汽车
SAIC Motor 
零件号Part number 
50016230 
 零件名称 
Part name 
后扭转梁总成 
Rear Axle Assembly 
图纸日期Drawing date 
2009.12.1 
零件生产日期Part production date
2010.1.22 
 供货商 
Supplier 
上海汇众汽车制造有限公司 
Shanghai Huizhong Automotive Manufacturing Co., Ltd 
车型/项目Car type/project 
AP11 
阶段性报告 Interim report                结论性报告 Conclusion report  
 
Ⅰ.任务描述 Task description 
实验室受委托对AP11 后扭转梁总成进行失效原因分析，失效零件具体信息如下： 
As requested, QA lab has analyzed the failure of the rear axle assembly. The background information of the failed part is as below 
零件信息：Part information 
零件名称 
Part name 
后扭转梁总成 
Rear Axle Assembly 
制造日期 
Production date 
零件日期2010.1.22 
VIN 码 
HN-AP11-EOBD-A11SSV34 
销售日期Sale date 
/ 
车辆里程数 
Car mileage 
试验里程：30277 公里km 进度18.9%
行驶里程：30746 公里km 
维修站名称 
Sale agent 
/ 
失效模式描述 
Failure circumstance  
海南进行EOBD 国五试验，右侧悬架臂减振器安装套筒的一条焊缝出现裂纹 
In Hainan test, one weld seam of the right damper sleeve in trailing arm was broken 
原材料信息：Raw material information 
原材料及牌号 
Raw material specification
35# 套筒 
原材料厂商 
Raw material producer 
/ 
散件供应商 
Component supplier 
/ 
金属热处理状态 
Metal heat treatment state
/ 
失效零件见图1：The failed part is shown in figure1.  
 
Ⅱ. 结论与建议 Conclusions and Suggestions 
 
结论Conclusions： 
（1）虚焊是导致焊缝出现裂纹的根本原因。The weld has no fusion with the base material which led to the failure. 
（2）焊缝的长度不满足图纸的要求，但这不是导致失效的根本原因。The length of the weld didn’t meet the 
requirement, but this is not the root cause. 
 
建议Suggestions： 
（1）供应商对焊缝进行调整，直至符合工程技术要求。Supplier improve the weld and make the weld meet the 
technical requirement. 
（2）供应商要将此焊缝列入检查计划，定期进行焊缝长度、熔深及焊高检查。Supplier should make periodical 
inspection to weldseam length, weld penetration and vertical profile. 
 
 
 
 
分发: 
Distribution 
底盘   汤晓飞 
CH    Tang Xiao Fei 
检验者Author 
张勇 
审核Auditor 
 
批准Approver 
 
日期Date 
2012.9.6 
日期Date 
 
日期Date 
 


 
上海汽车中心实验室 
中国·上海·嘉定区安研路201 号 
邮编. 201804 
 
SAIC QA Laboratory 
201 Anhong rd, Anting, Shanghai 
报告编号 
Report number 
 
SCL-S-12-0228M 
委托者:  CH   汤晓飞 
Request person, dept： 
委托编号: SCL-S-12-0228M 
Request number: 
送样日期: 2012.9.5 
Request date:  
报告日期: 2012.9.6 
Report date：  
第2页共4页 
 
SMPV-0.2.3-002-QA -F01 
上海汽车
SAIC Motor 
Ⅲ. 调查结果 Investigation Results  
失效的后桥如图1 所示，在右减振器套筒内部焊缝处出现开裂；但是外面的焊缝完好，未出现开裂。 
  
 
图1-1   失效后桥整体照片及整车位置 
 
   
 
              图1-2   左侧套筒（未开裂）                          图1-3   右侧套筒（下部位置焊缝开裂） 
 
   
 
              图1-4   右侧套筒下部焊缝裂纹                          图1-5   右侧套筒上部位置焊缝正常 
沿图1-3 中虚线位置剖切开后，发现此焊缝为虚焊，如图2 所示，同时从此焊缝外观判断，其仅是一电弧点


 
上海汽车中心实验室 
中国·上海·嘉定区安研路201 号 
邮编. 201804 
 
SAIC QA Laboratory 
201 Anhong rd, Anting, Shanghai 
报告编号 
Report number 
 
SCL-S-12-0228M 
委托者:  CH   汤晓飞 
Request person, dept： 
委托编号: SCL-S-12-0228M 
Request number: 
送样日期: 2012.9.5 
Request date:  
报告日期: 2012.9.6 
Report date：  
第3页共4页 
 
SMPV-0.2.3-002-QA -F01 
上海汽车
SAIC Motor 
焊，并不满足图纸对于该处焊缝的要求（图3）。 
   
 
图2   虚焊情况 
 
图3   图纸焊缝要求 
由此可以判断，虚焊是导致过早失效的根本原因。 
 
Ⅳ. 现状调查 Current Situation Investigation 
上海汽车工程、质保于2012 年3 月19 日在上海汇众安亭工厂召开关于此条焊缝失效问题的整改会议。 
2012 年3 月31 日上海汇众完成对该位置焊缝的调整优化，根据零件匹配情况设定焊缝长度控制目标
（≥15mm）和更新焊缝剖切作业指导书，加入对此焊缝的剖切要求。在对完成焊缝调整工作的零件剖切结果显
示，该位置焊缝熔深、焊高符合要求。 
2012 年9 月2 日，上汽工程、质保在汇众安亭工厂现场检查此位置焊缝情况，长度和焊缝熔深、焊高符合
控制要求，见图4。 
11mm 


 
上海汽车中心实验室 
中国·上海·嘉定区安研路201 号 
邮编. 201804 
 
SAIC QA Laboratory 
201 Anhong rd, Anting, Shanghai 
报告编号 
Report number 
 
SCL-S-12-0228M 
委托者:  CH   汤晓飞 
Request person, dept： 
委托编号: SCL-S-12-0228M 
Request number: 
送样日期: 2012.9.5 
Request date:  
报告日期: 2012.9.6 
Report date：  
第4页共4页 
 
SMPV-0.2.3-002-QA -F01 
上海汽车
SAIC Motor 
 
图4   目前生产状态

File: 材料工程师/SCL-S-12-0229M 前左插销锁-IS12.pdf.md
# SCL-S-12-0229M 前左插销锁-IS12.pdf

 
上海汽车中心实验室
(SAIC Center Lab) 
中国·上海·嘉定区安研路201 号 
邮编. 201804 
No. 201 Anyan Road, Jiading District,  
Shanghai, China. 
Post code :200433 
报告编号：Report number 
SCL-S-12-0229M 
委托者Requestor：季小吉 
送样日期Deliver date：2012.09.05 
报告日期Report date：2012.09.17 
第 1 页 共 3 页 
Page 1 of 3  
 
上海汽车 
SAIC Motor 
零件号 
Part number 
K4620CD000 
零件名称 
Part name 
前排插销总成 
Front row bolt 
图纸日期 
Drawing date  
/ 
零件生产日期 
Production date 
/ 
供货商 
Supplier 
南京奥托立夫 
Nanjing Autoliv 
车型/项目 
Car type/project 
IS12 
 
   阶段性报告  Stage report        结论性报告 Conclusion report           测试报告 Test report 
Ⅰ.任务描述 Task description 
实验室受委托对前排插销总成进行失效原因分析，失效零件具体信息如下： 
As requested, QA lab has analyzed the invalid cause of front row bolt, and the information of invalid part is shown as 
following： 
零件信息：Part information 
零件名称 
Part name 
前排插销总成 
Front row bolt 
制造日期 
Production date 
/ 
VIN 码 
VIN number 
/ 
销售日期 
Sale date 
/ 
车辆里程数 
Car mileage 
5230 km 
销售商 
Sale agent 
/ 
失效模式描述 
Invalid situation 
description 
内部塑料组件断裂 
Inside plastic part fractured. 
原材料信息：Raw material information 
原材料及牌号 
Raw material 
and trademark 
PBT 
Ultradur B 4500 
原材料厂商 
Raw material producer 
BASF 
散件供应商 
Part supplier 
/ 
金属热处理状态 
Metal heat treatment state 
/ 
失效零件见图1：The invalid part is shown in Fig 1.  
Ⅱ. 结论与建议 Conclusions and suggestions 
结论：1. 失效件受异常外力导致脆断。 
      2．零件材料符合技术要求。 
Conclusions:  1. Abnormal foreign force made failure part brittle failure. 
            2. Material performance of part conformed to requirements. 
建议： 1.正常使用零件功能，加强对零件的保护。 
Suggestions: 1. Protection of parts should be improved. 
  
 
分发： 
Dispenser 
季小吉 
检验者： 
Identifier 
狄春峰 
审核： 
Auditor 
 
批准： 
Approver 
 
日期： 
Date 
2012.09.17 
日期： 
Date 
 
日期： 
Date 
 
 


 
上海汽车中心实验室
(SAIC Center Lab) 
中国·上海·嘉定区安研路201 号 
邮编. 201804 
No. 201 Anyan Road, Jiading District,  
Shanghai, China. 
Post code :200433 
报告编号：Report number 
SCL-S-12-0229M 
委托者Requestor：季小吉 
送样日期Deliver date：2012.09.05 
报告日期Report date：2012.09.17 
第 2 页 共 3 页 
Page 2 of 3  
 
上海汽车 
SAIC Motor 
 
 
图1 失效件 
Fig.1 Failure part 
 
III. 测试结果 Test Results 
序号 
No. 
试验项目 
Test item 
额定值 
Requirement 
试验结果 
Test result 
评价 Evaluation 
第一次 
第二次 
合格 
qualified 
不合格 
unqualified 
I 
失效件 
 
 
1 
红外（GB/T6040-2002） 
Infrared Spectroscopy 
PBT 
PBT 
× 
 
2 
熔点（GB/T19466.3-2006） 
Melting point (℃) 
220±5 
223 
× 
 
3 
焓值（GB/T19466.3-2006） 
Enthalpy (J/g) 
/ 
49.0 
51.2 
 
 
II 
新件 
 
 
1 
红外（GB/T6040-2002） 
Infrared Spectroscopy 
PBT 
PBT 
× 
 
2 
熔点（GB/T19466.3-2006） 
Melting point (℃) 
220±5 
223 
× 
 
3 
焓值（GB/T19466.3-2006） 
Enthalpy (J/g) 
/ 
49.6 
50.4 
 
 
III 
粒料  
 
 
1 
红外（GB/T6040-2002） 
Infrared Spectroscopy 
PBT 
PBT 
× 
 


 
上海汽车中心实验室
(SAIC Center Lab) 
中国·上海·嘉定区安研路201 号 
邮编. 201804 
No. 201 Anyan Road, Jiading District,  
Shanghai, China. 
Post code :200433 
报告编号：Report number 
SCL-S-12-0229M 
委托者Requestor：季小吉 
送样日期Deliver date：2012.09.05 
报告日期Report date：2012.09.17 
第 3 页 共 3 页 
Page 3 of 3  
 
上海汽车 
SAIC Motor 
序号 
No. 
试验项目 
Test item 
额定值 
Requirement 
试验结果 
Test result 
评价 Evaluation 
第一次 
第二次 
合格 
qualified 
不合格 
unqualified 
2 
熔点（GB/T19466.3-2006） 
Melting point (℃) 
220±5 
224 
× 
 
3 
焓值（GB/T19466.3-2006） 
Enthalpy (J/g) 
/ 
45.7 
42.6 
 
 
 
Ⅳ. 宏观分析 Macroscopic observation 
 
失效件断口如图2 所示，断口呈脆断特征。 
 
图2 失效件断口 
Fig. 2 Fracture of failure part 
 
失效件如图3 所示，其金属配件上有明显磨损痕迹。类似痕迹在批量零件上不存在。综上可以
判断失效件系受异常外力导致脆断。 
 
图3 失效件 
Fig. 3 Failure part

File: 材料工程师/SCL-S-12-0230M 曲轴信号轮螺栓 失效分析报告.pdf.md
# SCL-S-12-0230M 曲轴信号轮螺栓 失效分析报告.pdf

 
上海汽车中心实验室 
中国·上海·嘉定区安研路201 号 
邮编. 201804 
 
SAIC Central Laboratory 
201 Anhong rd, Anting, Shanghai, China 
报告编号 
Report number 
 
SCL-S-12-0230M 
委托者: 发动机 王政/周华平 
Request person, dept： 
委托编号: / 
Request number: 
送样日期: 2012.08.30 
Request date:  
报告日期: 2012.09.10 
Report date：  
第1页共8页 
 
分发: 
Distribution 
王政、周华平 
检验者Author 
Liz Greasley 
审核Auditor 
 
批准Approver 
 
日期Date 
2012.09.10 
日期Date 
 
日期Date 
 
SMPV-0.2.3-002-QA -F01 
上海汽车 
SAIC Motor 
零件号Part number 
30026209 & 99000032 
 零件名称 
Part name 
曲轴信号轮（新件）及固定螺栓（失效件） 
图纸日期Drawing date 
/ 
零件生产日期Part production date 
/ 
 供货商 
Supplier 
曲轴信号轮: 浙江汇丰 
车型/项目Car type/project 
NLE 2.0  
阶段性报告 Interim report                结论性报告 Conclusion report          
 
Ⅰ.任务描述 Task description 
实验室受委托对曲轴信号轮固定螺栓进行失效原因分析，失效零件具体信息如下： 
As requested, QA lab has analyzed the failure of crankshaft trigger wheel bolts. Failed part information is as following： 
 
零件名称 
Part name 
曲轴信号轮（新件）及固定螺栓 
车制造日期 
Vehicle production date 
/ 
VIN 码 
VIN 
/ 
销售日期 
Sale date 
/ 
车辆里程数 
Car mileage 
/ 
维修站名称 
Sale agent 
/ 
失效模式描述 
Failure circumstance  
发动机台架热冲击试验第48 小时失效。 安装扭矩7-10Nm。 
 
原材料及牌号 
Raw material specification 
曲轴信号轮: C15 钢 
螺栓8.8  GB 3098.1 
原材料厂商 
Raw material producer 
/ 
散件供应商 
Component supplier 
/ 
金属热处理状态 
Metal heat treatment state 
/ 
失效零件见图1：The failed part is shown in figure 1.  
 
Ⅱ. 结论与建议 Conclusions and Suggestions 
结论Conclusions： 
1. 三件螺栓之一由于丢失夹紧力导致发生反向弯曲疲劳断裂。随后其他两件螺栓发生过载断裂，引起曲轴信号
轮失效。One of the returned bolts failed through fatigue due to loss of clamping load. Overload fracture of the remaining 
two bolts then occurred, leading to failure of the trigger wheel.  
2. 疲劳失效螺栓的硬度和金相组织合格。The bolt hardness and microstructure met the requirements. 
3.夹紧力可能会由于曲轴信号轮和曲轴之间的微动磨损而丢失。装配错误的根本原因可以排除。The clamping load 
was potentially lost due to fretting wear between the trigger wheel and crankshaft.  An assembly error as root cause can 
be excluded. 
4. 提交了新的曲轴信号轮片的安装位置的是质量较差。表面凸起和表面腐蚀颗粒可能导致失效件间产生微动磨
损。此外，沉孔处的粗加工，会增加摩擦并降低初始的夹紧力。The mounting points of the submitted new crankshaft 
trigger wheel are poor quality.  Surface protrusions and corrosion could lead to the fretting wear seen in the failure. 
Additionally the rough machining of the countersunk hole would increase friction & reduce initial clamping load. 
建议Suggestions： 
1. 改进曲轴信号轮沉孔处的粗加工。Improve quality of trigger wheel countersink machining 
2. 在腐蚀上保护曲轴信号轮。Protect trigger wheel from corrosion 


 
上海汽车中心实验室 
中国·上海·嘉定区安研路201 号 
邮编. 201804 
 
SAIC QA Laboratory 
201 Anhong rd, Anting, Shanghai 
报告编号 
Report number 
 
SCL-S-12-0230M 
委托者: 发动机 王政/周华平 
Request person, dept： 
委托编号:  /  
Request number: 
送样日期: 2012.08.30  
Request date:  
报告日期: 2012.09.10 
Report date：  
第2页共8页 
 
SMPV-0.2.3-002-QA -F01 
上海汽车 
SAIC Motor 
III. 调查结果 Investigation Results  
提交到实验室的失效零部件在图1 所示。没有提交失效的曲轴信号轮。三个螺栓头标记为A，B 和C。螺栓
A 是损坏严重无法分析。 
The failed parts submitted to the laboratory are shown in figure 1.  The failed trigger wheel was not submitted.  
The three bolt heads were labelled A, B & C.  Bolt A was too damaged for further analysis. 
 
 
 
图1 收到失效件 
Figure 1  Failed parts as received 
螺栓#A 
螺栓#B 
螺栓#C 
螺栓处#A 
螺栓处#B 
螺栓处#C 


 
上海汽车中心实验室 
中国·上海·嘉定区安研路201 号 
邮编. 201804 
 
SAIC QA Laboratory 
201 Anhong rd, Anting, Shanghai 
报告编号 
Report number 
 
SCL-S-12-0230M 
委托者: 发动机 王政/周华平 
Request person, dept： 
委托编号:  /  
Request number: 
送样日期: 2012.08.30  
Request date:  
报告日期: 2012.09.10 
Report date：  
第3页共8页 
 
SMPV-0.2.3-002-QA -F01 
上海汽车 
SAIC Motor 
1. 螺栓 Bolts 
断口分析 Fracture analysis – 螺栓#B 
螺栓＃B 是最少损坏的。图2a 示出的头部下的接触面积是不均匀的。断面是典型的反向弯曲疲劳。裂纹在螺纹
根部处开始，并在相反的方向扩展。在圆周上的棘爪显示为多源裂纹。最后的断裂面积非常小，表示负载较低。
此螺栓是第一个断裂的。  
Bolt #B was the least damaged.  Figure 2a shows that the underhead contact area is uneven.  The fracture surface is 
typical of reverse bending fatigue.  The cracks started at the thread root and progressed in opposite directions.  Ratchet 
marks around the circumference indicate multiple crack origins.  The final fracture area is very small, indicating low 
applied load.  This bolt was the first to fail. 
 
 
 
 
图2 螺栓#B  a) 头下接触面积痕迹不均匀 b) 反向弯曲疲劳，起源区（照片上和下处）有一点破坏但疲劳台阶
还清楚（黑色箭头）c) 电镜照片显示特性疲劳纹 
Figure 2 a) Underhead contact area mark uneven  b) Typical reverse bending fatigue fracture.  The origin areas, at top 
and bottom of photo, are slightly damaged but the ratchet marks are still clear (black arrows)  c) SEM image showing 
characteristic fatigue striations  
扩展方向 
扩展方向 
a 
b 
c 


 
上海汽车中心实验室 
中国·上海·嘉定区安研路201 号 
邮编. 201804 
 
SAIC QA Laboratory 
201 Anhong rd, Anting, Shanghai 
报告编号 
Report number 
 
SCL-S-12-0230M 
委托者: 发动机 王政/周华平 
Request person, dept： 
委托编号:  /  
Request number: 
送样日期: 2012.08.30  
Request date:  
报告日期: 2012.09.10 
Report date：  
第4页共8页 
 
SMPV-0.2.3-002-QA -F01 
上海汽车 
SAIC Motor 
断口分析 Fracture analysis – 螺栓#C 
螺栓＃C 是损坏相当严重。头部下接触痕迹比螺栓＃B 更大，更均匀。断口面SEM 观察显示延性超负荷韧窝的
外观（图3）。 Bolt #C was quite damaged.  The underhead contact trace is bigger and more uniform than Bolt #B. SEM 
analysis of the fracture surface revealed the dimpled appearance of ductile overload (figure 3).  
 
图3 a) 头下接触痕迹 b) 电镜图片显示断口的韧窝特征 
Figure 3  a) Heavy underhead markings  b) SEM image showing dimpled fracture surface 
 
螺栓头工具痕迹 Bolt head tooling marks 
 
两个螺栓B 和C 的头部凹口显示有相同的工具安装痕迹（图4）。因此表明该装配扭矩（7-10nm 的）是正确的。 
The head recess of both bolts #B and #C contain identical tooling marks (figure 4).  It’s therefore likely that the 
assembly torque (7-10Nm) was correct.  
 
 
图4 两个螺栓头凹口的安装工具痕迹相同的 
Figure 4  Tooling marks on the two bolts are very similar 
螺栓#B 
螺栓#C 
a 
b 


 
上海汽车中心实验室 
中国·上海·嘉定区安研路201 号 
邮编. 201804 
 
SAIC QA Laboratory 
201 Anhong rd, Anting, Shanghai 
报告编号 
Report number 
 
SCL-S-12-0230M 
委托者: 发动机 王政/周华平 
Request person, dept： 
委托编号:  /  
Request number: 
送样日期: 2012.08.30  
Request date:  
报告日期: 2012.09.10 
Report date：  
第5页共8页 
 
SMPV-0.2.3-002-QA -F01 
上海汽车 
SAIC Motor 
2. 曲轴 – 重要特征Crankshaft - Notable features 
如图5 所示三个曲轴信号轮安装点。 在B 螺栓头部下区表现出明显的微动磨损的迹象（图5a）。在螺栓A/C 显
示开始轻微磨损，但没有B 处的深。曲轴轴承和连杆颈状态很好并显示没有异常的迹象运行。 
The three trigger disc mounting points are shown in figure 5.  The underhead area at Bolt #B shows clear signs of 
fretting wear (figure 5a).  The areas at bolts #A & #C show beginnings of fretting wear, but not as deep as at #B.  The 
crankshaft bearing & con-rod journals & were in good condition and showed no sign of adverse engine running. 
 
 
 
 
图5 a) 螺栓#B 处显示严重微动磨损，可见螺栓尾，开裂方向所标 b) & c) 螺栓#A 和#C 接触面积显示轻微动磨
损 
Figure 5  a) Bolt position #B showing heavy fretting wear, the remainder of the bolt can be seen, fracture direction 
indicated by dotted arrows b) & c) Bolts #A & #C contact faces show slight fretting traces  
扩展方向 
a 
b 
c 


 
上海汽车中心实验室 
中国·上海·嘉定区安研路201 号 
邮编. 201804 
 
SAIC QA Laboratory 
201 Anhong rd, Anting, Shanghai 
报告编号 
Report number 
 
SCL-S-12-0230M 
委托者: 发动机 王政/周华平 
Request person, dept： 
委托编号:  /  
Request number: 
送样日期: 2012.08.30  
Request date:  
报告日期: 2012.09.10 
Report date：  
第6页共8页 
 
SMPV-0.2.3-002-QA -F01 
上海汽车 
SAIC Motor 
3. 曲轴信号轮 – 新件  Trigger wheel – new part 
失效曲轴信号轮没有送回进行分析；在失效期间，遭受完全销毁（图6a）。提交一个新的样品，并表示出安装在
曲轴上如图6b 所示。 
目视检查，发现所钻的孔质量差。在信号轮反侧（接触曲轴）有可见的凸起区域，可能是沉孔钻孔过程中受压的
结果。这些地区是导致产生轻微磨损的直接原因。其次，有表面腐蚀。硬质粒子的氧化铁作为磨料在微动磨损中
增加磨损。第三，沉孔倒角表面的加工质量差。粗糙的表面增加摩擦扭矩拧紧过程，因此所取得夹紧负载低于预
期。 
The failed trigger whell was not returned for analysis, having suffered complete destruction during the failure (figure 6a).  
A new sample was submitted, and is shown as mounted to the crankshaft in figure 6b.  
On visual inspection, the drilled holes were found to be poor quality.  On the reverse side of the wheel (contact to 
crankshaft), there were visible raised areas, presumably a result of pressure during the countersink drilling operation.  
These areas prevent proper seating onto the crankshaft and are the direct cause of the fretting wear.  Secondly, there was 
corrosion present.  Hard particles of iron oxide act as an abrasive during fretting and increase wear.  Thirdly, the 
machining quality of the chamfered surface of the countersink was poor.  The rough surface increases friction during 
torque tightening, and therefore the achieved clamping load is lower than expected. 
  
   
 
图6 a) 失效曲轴信号轮的剩余物（未委托）b) 新信号轮安装上曲轴 c) 新信号轮反面 
Figure 6  a) Remains of failed trigger wheel (not submitted)  b) New trigger wheel mounted to crankshaft  c) New 
trigger wheel reverse surface 
 
图7b 
图7a 
a 
b 
c 


 
上海汽车中心实验室 
中国·上海·嘉定区安研路201 号 
邮编. 201804 
 
SAIC QA Laboratory 
201 Anhong rd, Anting, Shanghai 
报告编号 
Report number 
 
SCL-S-12-0230M 
委托者: 发动机 王政/周华平 
Request person, dept： 
委托编号:  /  
Request number: 
送样日期: 2012.08.30  
Request date:  
报告日期: 2012.09.10 
Report date：  
第7页共8页 
 
SMPV-0.2.3-002-QA -F01 
上海汽车 
SAIC Motor 
 
 
 
图7 a) & b) 凸起区域和腐蚀物在头下接触面 c) 沉孔处表面加工质量差 
Figure 7 a) & b) Raised areas and corrosion in underhead clamping zone  c) Poor quality countersink machined surface 
  
a 
b 
c 


 
上海汽车中心实验室 
中国·上海·嘉定区安研路201 号 
邮编. 201804 
 
SAIC QA Laboratory 
201 Anhong rd, Anting, Shanghai 
报告编号 
Report number 
 
SCL-S-12-0230M 
委托者: 发动机 王政/周华平 
Request person, dept： 
委托编号:  /  
Request number: 
送样日期: 2012.08.30  
Request date:  
报告日期: 2012.09.10 
Report date：  
第8页共8页 
 
SMPV-0.2.3-002-QA -F01 
上海汽车 
SAIC Motor 
材料分析 Material analysis 
仅对螺栓B 进行材料分析。结果如表1 所示。 
Only material analysis of the failed Bolt #B was carried out.  The results are shown in table 1. 
 
序号 
No. 
试验项目 
Test item 
额定值 
Requirement 
试验结果 
Test result 
评价 Evaluation 
合格 
OK 
不合格 
Not 
OK 
1 
螺栓  
8.8 级 (GB 3098.1) 
 
 
 
1.1 
硬度 Hardness 
250 – 320 HV10 
288 , 291 HV10 
X 
 
1.2 
金相组织 Microstructure 
/ 
索氏体 （见图8） 
X 
 
1.3 
脱碳 Decarburisation 
 
0 
X 
 
1.4 
螺纹缺陷 Thread defects 
GB 3098.1 
无 
X 
 
 
 
 
 
图8 螺栓#B 裂纹源区金相组织 
Figure 8  Bolt B microstructure at fracture origin

File: 材料工程师/SCL-S-12-0231M-NLE 2.0T增压器支架-倪雷.pdf.md
# SCL-S-12-0231M-NLE 2.0T增压器支架-倪雷.pdf

 
上海汽车中心实验室 
SAIC Center Lab 
中国·上海·嘉定区安研路201 号 
邮编. 201804 
No 201 Anyan road, Jiading, Shanghai China 
Post code 201804 
报告编号 
Report number 
 
SCL-S-12-0231M 
委托者: DRE 项志中 
Request person, dept：DRE XiangZhizhong
委托编号: / 
Request number: 
送样日期:  2012-09-03 
Request date:  
报告日期:  2012-09-06 
Report date：  
第1 页共4 页 
 
分发: 
Distribution 
发动机：项志中 
DRE：Xiang zhizhong 
检验者
倪雷
审核
批准
上海汽车
SAIC Motor
零件号Part number 
30033269 
 零件名称 
Part name 
支架-增压器 
Bracket-Turbo 
图纸日期Drawing date 
2012-01-04 
零件生产日期Part production date 
2012-05 
 供货商 
Supplier 
上海粉末冶金厂 
 
车型/项目Car type/project 
NLE2.0T 
 
   阶段性报告 Interim report        结论性报告 Conclusion report 
Ⅰ.任务描述 Task description 
实验室受委托对增压器支架进行失效原因分析，失效零件具体信息如下： 
As requested, QA lab has analyzed the failure of Bracket-Turbo. The background information of the failed 
part is as following： 
零件信息：Part information 
零件名称 
Part name 
支架-增压器 
Bracket-Turbo 
制造日期 
Production date 
/ 
VIN 码 
VIN 
发动机号 
*20L4E*B3AC509F505* 
销售日期 
Sale date 
/ 
车辆里程数 
Car mileage 
 
维修站名称 
Sale agent 
 
失效模式描述 
Failure circumstance description 
200h 耐久试验后，拆解发现支架断裂。 
After 200h endurance test, dismantling found the bracket defect. 
原材料信息：Raw material information 
原材料及牌号 
Raw material specification 
SUS304/T=3mm 
原材料厂商 
Raw material producer 
/ 
散件供应商 
Component supplier 
/ 
金属热处理状态 
Metal heat treatment state 
/ 
失效零件见图1： The failed part is shown in the figure 1 . 
 
Ⅱ. 结论与建议 Conclusions and suggestions 
结论Conclusions： 
1、疲劳断裂始于线切割后形成的凹坑处，该部位为应力集中区。The site has a pit after wire cutting. The site 
is stress concentration area, fatigue fracture from here. 
2、化学成分，硬度和金相组织均符合要求（见表1）。The chemical composition, hardness and microstructure 
all conforms to the requirements（see table 1）. 
 
 
建议Suggestions： 
1）建议供应商可采用冲切工艺进行成型。Suggest suppliers use punching process for molding. 
    2）建议优化零件结构（如翻边），并进行校核。Optimization of the the parts structure（such as flanging）, 
and checked. 
 
 


 
上海汽车中心实验室 
中国·上海·嘉定区安研路201 号 
邮编. 201804 
 
SAIC QA Laboratory 
201 Anhong rd, Anting, Shanghai 
报告编号 
Report number 
 
SCL-S-12-0231M 
委托者: DRE 项志中 
Request person, dept：DRE XiangZhizhong
委托编号: / 
Request number: 
送样日期:  2012-09-03 
Request date:  
报告日期:  2012-09-06 
Report date：  
第2 页共4 页 
 
上海汽车
SAIC Motor 
III. 调查结果 Investigation Results 
失效增压器支架The failure Bracket-Turbo 
 
 
 
 
 
 
 
 
 
 
 
 
 
 
 
 
 
图1 失效增压器支架 
Fig.1 Failed Bracket-Turbo 
 
 
 
  
 
 
 
 
 
 
 
断裂位置 
 
 
 
 
 
 
 
图2 增压器支架安装图
Turbo 
Bolt 
Cylinder Block 


 
上海汽车中心实验室 
中国·上海·嘉定区安研路201 号 
邮编. 201804 
 
SAIC QA Laboratory 
201 Anhong rd, Anting, Shanghai 
报告编号 
Report number 
 
SCL-S-12-0231M 
委托者: DRE 项志中 
Request person, dept：DRE XiangZhizhong
委托编号: / 
Request number: 
送样日期:  2012-09-03 
Request date:  
报告日期:  2012-09-06 
Report date：  
第3 页共4 页 
 
上海汽车
SAIC Motor 
分析 Analysis 
 
 
 
 
 
 
 
 
 
 
 
 
 
图3 失效支架                                   图4  裂源（缺陷部位） 
Fig.3 Failed Bracket                            Fig.4 Crack source（detect site） 
 
 
 
 
 
 
 
 
 
 
 
 
 
图6  断口形貌及扩展方向                                 图5  裂源（缺陷部位） 
Fig.6 Fracture surface and expanding direction                   Fig.5 Crack source（detect site） 
 
 
 
 
 
 
 
 
 
线切割后形成的凹坑。 
A pit after wire cutting.
裂源 
crack source
疲劳裂纹 
Fatigue 
crack
开裂起始区 
crack source
疲劳开裂始于凹
坑处，并逐步向下
扩展，直至发生最
终快速断裂，详见
图7/8/9


 
上海汽车中心实验室 
中国·上海·嘉定区安研路201 号 
邮编. 201804 
 
SAIC QA Laboratory 
201 Anhong rd, Anting, Shanghai 
报告编号 
Report number 
 
SCL-S-12-0231M 
委托者: DRE 项志中 
Request person, dept：DRE XiangZhizhong
委托编号: / 
Request number: 
送样日期:  2012-09-03 
Request date:  
报告日期:  2012-09-06 
Report date：  
第4 页共4 页 
 
上海汽车
SAIC Motor 
材料分析Materials Analysis 
化学成分，硬度和金相组织均符合要求（见表1 及图10）。The chemical composition, hardness and 
microstructure all conforms to the requirements（see table 1 and Fig.10）. 
 
序号 
No. 
试验项目 
Test item 
额定值 
Requirement 
试验结果 
Test result 
评价 Evaluation 
合格 
OK 
不合格
Not OK 
1 
增压器支架 
SUS304/T=3mm 
 
 
 
 
1.1 
化学成分/% 
Chemical composition 
JIS G4305-2005 
 
 
 
 
C 
≤ 0.08 
0.05 
X 
 
 
Si 
≤ 1.00 
0.63 
X 
 
 
Mn 
≤ 2.00 
1.26 
X 
 
 
P 
≤ 0.045 
0.015 
X 
 
 
S 
≤ 0.030 
0.010
X 
 
 
Ni 
8.00~10.50 
9.23
X 
 
 
Cr 
18.00~20.00 
19.35
X 
 
1.2 
硬度/HV 
≤200 
191/187/189HV1 
X 
 
 
 
 
 
 
 
1.3 
显微组织 
Microstructure 
 
 
 
 
 
金相组织 
奥氏体+铁素体 
奥氏体+少量颗粒状铁
素体（见图10） 
X

File: 材料工程师/SCL-S-12-0232M 雨刮洗涤壶-BP31.pdf.md
# SCL-S-12-0232M 雨刮洗涤壶-BP31.pdf

 
上海汽车中心实验室
(SAIC Center Lab) 
中国·上海·嘉定区安研路201 号 
邮编. 201804 
No. 201 Anyan Road, Jiading District,  
Shanghai, China. 
Post code :200433 
报告编号：Report number 
SCL-S-12-0232M 
委托者Requestor：王承启 
送样日期Deliver date：2012.09.10 
报告日期Report date：2012.09.25 
第 1 页 共 4 页 
Page 1 of 4  
 
上海汽车 
SAIC Motor 
零件号 
Part number 
24102358 
零件名称 
Part name 
雨刮洗涤壶 
Windscreen wiper washing pot 
图纸日期 
Drawing date  
/ 
零件生产日期 
Production date 
/ 
供货商 
Supplier 
宁波恒帅 
Ningbo Hengshuai 
车型/项目 
Car type/project 
BP31 
 
   阶段性报告  Stage report        结论性报告 Conclusion report           测试报告 Test report 
Ⅰ.任务描述 Task description 
实验室受委托对雨刮洗涤壶进行失效原因分析，失效零件具体信息如下： 
As requested, QA lab has analyzed the invalid cause of windscreen wiper washing pot, and the information of invalid 
part is shown as following： 
零件信息：Part information 
零件名称 
Part name 
雨刮洗涤壶 
Windscreen wiper washing pot 
制造日期 
Production date 
/ 
VIN 码 
VIN number 
LSJB36YC7CS030086 
销售日期 
Sale date 
/ 
车辆里程数 
Car mileage 
4831 km 
销售商 
Sale agent 
/ 
失效模式描述 
Invalid situation 
description 
雨刮洗涤壶开裂 
Windscreen wiper washing pot split. 
原材料信息：Raw material information 
原材料及牌号 
Raw material 
and trademark 
HDPE 
HHM5502 
原材料厂商 
Raw material producer 
上海金菲 
散件供应商 
Part supplier 
宁波恒帅 
金属热处理状态 
Metal heat treatment state 
/ 
失效零件见图1：The invalid part is shown in Fig 1.  
Ⅱ. 结论与建议 Conclusions and suggestions 
结论：1. 修飞边时划伤壁厚较薄的指甲痕区域产生裂纹，裂纹沿凹痕发展，最终导致失效。 
  2．零件材料符合技术要求。 
Conclusions:  1. Fingernail impression area was torn during trim process and crackle appeared. The crackle spread along 
dint and led to the failure. 
            2. Material performance of part conformed to requirements. 
建议： 1. 改善生产工艺。 
Suggestions: 1. Producing process should be improved. 
 
分发： 
Dispenser 
王承启 
检验者： 
Identifier 
狄春峰 
审核： 
Auditor 
 
批准： 
Approver 
 
日期： 
Date 
2012.09.25 
日期： 
Date 
 
日期： 
Date 
 
 


 
上海汽车中心实验室
(SAIC Center Lab) 
中国·上海·嘉定区安研路201 号 
邮编. 201804 
No. 201 Anyan Road, Jiading District,  
Shanghai, China. 
Post code :200433 
报告编号：Report number 
SCL-S-12-0232M 
委托者Requestor：王承启 
送样日期Deliver date：2012.09.10 
报告日期Report date：2012.09.25 
第 2 页 共 4 页 
Page 2 of 4  
 
上海汽车 
SAIC Motor 
 
 
图1 失效件 
Fig.1 Failure part 
 
III. 测试结果 Test Results 
序号 
No. 
试验项目 
Test item 
额定值 
Requirement 
试验结果 
Test result 
评价 Evaluation 
第一次 
第二次 
合格 
qualified 
不合格 
unqualified 
I 
失效件 
 
 
1 
红外（GB/T6040-2002） 
Infrared Spectroscopy 
HDPE 
HDPE 
× 
 
2 
熔点（GB/T19466.3-2006） 
Melting point (℃) 
135±5 
133 
× 
 
3 
焓值（GB/T19466.3-2006） 
Enthalpy (J/g) 
/ 
190 
165 
 
 
II 
新件 
 
 
1 
红外（GB/T6040-2002） 
Infrared Spectroscopy 
HDPE 
HDPE 
× 
 
2 
熔点（GB/T19466.3-2006） 
Melting point (℃) 
135±5 
134 
× 
 
3 
焓值（GB/T19466.3-2006） 
Enthalpy (J/g) 
/ 
187 
197 
 
 
III 
粒料  
 
 
1 
红外（GB/T6040-2002） 
Infrared Spectroscopy 
HDPE 
HDPE 
× 
 
2 
熔点（GB/T19466.3-2006） 
Melting point (℃) 
135±5 
135 
× 
 
3 
焓值（GB/T19466.3-2006） 
Enthalpy (J/g) 
/ 
183 
188 
 
 
 


 
上海汽车中心实验室
(SAIC Center Lab) 
中国·上海·嘉定区安研路201 号 
邮编. 201804 
No. 201 Anyan Road, Jiading District,  
Shanghai, China. 
Post code :200433 
报告编号：Report number 
SCL-S-12-0232M 
委托者Requestor：王承启 
送样日期Deliver date：2012.09.10 
报告日期Report date：2012.09.25 
第 3 页 共 4 页 
Page 3 of 4  
 
上海汽车 
SAIC Motor 
Ⅳ. 宏观分析 Macroscopic observation 
 
失效件断口如图1 右图所示，壶体上有一道明显的贯穿裂纹，壶体上没有发现明显的受力痕迹。
将失效件放大观察如图2，裂纹附近可以观察到切划痕迹，这是零件吹塑后修飞边所导致。 
 
图2 失效件断口 
Fig. 2 Fracture of failure part 
 
失效件内侧如图3 所示，裂纹方向顺着壶体上的一道凹痕发展。 
 
图3 失效件 
Fig. 3 Failure part 


 
上海汽车中心实验室
(SAIC Center Lab) 
中国·上海·嘉定区安研路201 号 
邮编. 201804 
No. 201 Anyan Road, Jiading District,  
Shanghai, China. 
Post code :200433 
报告编号：Report number 
SCL-S-12-0232M 
委托者Requestor：王承启 
送样日期Deliver date：2012.09.10 
报告日期Report date：2012.09.25 
第 4 页 共 4 页 
Page 4 of 4  
 
上海汽车 
SAIC Motor 
 
    对新件进行观察如图4，可以在新件上观察到类似指甲痕的凹痕，凹痕处壁厚明显薄于其它位
置。对比观察图2 和图4 可以发现，修飞边时，指甲痕附近的切划痕迹很深，很容易划伤较薄壁厚
的指甲痕区域。 
 
图4 新件 
Fig. 4 New part 
 
    在供应商处对雨刮洗涤壶进行高温存放试验（装水和空壶），试验条件为95℃,24h（如图5）。
结果零件没有不良变化。可以排除高温导致的内应力开裂。 
 
图5 高温存放 
Fig. 5 High-temperature test 
 
    综合以上分析可以判断，该失效是由于修飞边时划伤壁厚较薄的指甲痕区域产生裂纹，裂纹沿
凹痕发展，最终导致失效。

File: 材料工程师/SCL-S-12-0233M  NLE 发电机螺栓.pdf.md
# SCL-S-12-0233M  NLE 发电机螺栓.pdf

 
上海汽车中心实验室
SAIC Center Lab 
中国·上海·嘉定区安研路201 号 
邮编. 201804 
No. 201 Anyan Road, Jiading District,  
Shanghai, China. 
Post code :201804 
报告编号： 
Report number 
SCL-S-12-0233M 
委托者  TC   吴春建 
Requestor： 
 委托编号 
Request number： 
送样日期2012.9.10 
Deliver date:  
报告日期2012.9.24 
Report date： 
第 1 页 共 5 页 
 
SMPV-0.2.3-002-QA -F01 
上海汽车
SAIC Motor 
零件号 
Part number 
/ 
 零件名称 
Part name 
螺栓  M5 (8.8 级) 
SCREW  M5  (Grade 8.8) 
图纸日期 
Drawing date  
/ 
零件生产日期 
Production date 
/ 
 供货商 
Supplier 
法雷奥  
车型/项目 
Car type/project 
NLE  
 
阶段性报告  Stage report        结论性报告 Conclusion report 
Ⅰ.任务描述 Task description 
     实验室受委托对螺栓（8.8 级)进行失效原因分析，失效零件具体信息如下： 
As requested, QA lab has analyzed the failure cause of Screw  （Grade 8.8）, and the information of failed part is shown as following： 
零件信息：Part information  
零件名称 
Part name 
螺栓  M5 (8.8 级) 
SCREW 
制造日期 
Production date 
/ 
VIN 码 
VIN number 
/ 
销售日期 
Sale date 
/ 
车辆里程数 
Car mileage 
/ 
失效地点 
发动机实验室 
失效模式描述 
Invalid situation 
description 
NLE 发电机前后端盖联结螺栓，在耐久试验时被拉断。 
NLE generator cover bolt have broke ,after perdurable test. 
原材料信息：Raw material information 
原材料及牌号 
Raw material and 
trademark 
35#钢 
原材料厂商 
Raw material producer 
/ 
散件供应商 
Part supplier 
/ 
金属热处理状态 
Metal heat treatment state
调质 
 
Ⅱ. 结论与建议 Conclusions and suggestions 
结论Conclusions： 
1、 失效件属于疲劳断裂。The failure for the part belong to fatigue fracture . 
2、 零件材料性能符合技术要求。The parts material properties met the technical requirements. 
 
 
建议Suggestions： 
1、 请检查螺栓试验时的受力载荷情况。Check the loading conditions during the testing. 
2、 请校核装配工艺。Please check of the assembly process. 
 
 
      分发：
Distribution 
TC   吴春建 
检验者： 
Author 
白云岭   
Bai Yunling 
审核： 
Auditor 
 
批准： 
Approver 
 
日期： 
Date 
2012.9.24 
日期： 
Date 
 
日期： 
Date 
 


 
上海汽车中心实验室
SAIC Center Lab 
中国·上海·嘉定区安研路201 号 
邮编. 201804 
No. 201 Anyan Road, Jiading District,  
Shanghai, China. 
Post code :201804 
报告编号： 
Report number 
SCL-S-12-0233M 
委托者  TC   吴春建 
Requestor： 
 委托编号 
Request number： 
送样日期2012.9.10 
Deliver date:  
报告日期2012.9.24 
Report date： 
第 2 页 共 5 页 
 
SMPV-0.2.3-002-QA -F01 
上海汽车
SAIC Motor 
III. 测试结果 Test Results  
1、 失效件实物在总成中的位置，见图；失效件实物形貌，见图2. 
 
 
 图1  失效件实物在总成中的位置 
 
   
图2 失效件实物形貌 
 
2、宏观观察： 
 
 
图3 法雷奥发电机的铝壳体外观完好 
 
 
失效
螺栓
失效件 
未失效件 


 
上海汽车中心实验室
SAIC Center Lab 
中国·上海·嘉定区安研路201 号 
邮编. 201804 
No. 201 Anyan Road, Jiading District,  
Shanghai, China. 
Post code :201804 
报告编号： 
Report number 
SCL-S-12-0233M 
委托者  TC   吴春建 
Requestor： 
 委托编号 
Request number： 
送样日期2012.9.10 
Deliver date:  
报告日期2012.9.24 
Report date： 
第 3 页 共 5 页 
 
SMPV-0.2.3-002-QA -F01 
上海汽车
SAIC Motor 
3、断口观察、分析： 
1）失效件断口平坦，明显分为两个区域，平坦的疲劳断口区和最终的瞬断区，见图4；断口边缘有多源疲劳
台阶，见图5 
     
 
 
                图4 断口宏观形貌： 平坦         图5 断口宏观形貌：断口边缘有多源疲劳台阶 
 
2）断口微观观察、分析： 
          
 
 
 
 
图6  断口微观形貌 
瞬断区
疲
劳
区
瞬断区只占
整个断口的
约十分之一
的面积，表明
失效件是低
应力高周期
的疲劳断裂。
1、 断裂起始位置有典型的
疲劳台阶，且有磨损现
象，见图6a。 
2、 断口疲劳扩展区具有典
型的疲劳辉纹特征，见图
6a。 
3、 瞬断区的微观形貌是典
型的韧窝形貌，见图6a。


 
上海汽车中心实验室
SAIC Center Lab 
中国·上海·嘉定区安研路201 号 
邮编. 201804 
No. 201 Anyan Road, Jiading District,  
Shanghai, China. 
Post code :201804 
报告编号： 
Report number 
SCL-S-12-0233M 
委托者  TC   吴春建 
Requestor： 
 委托编号 
Request number： 
送样日期2012.9.10 
Deliver date:  
报告日期2012.9.24 
Report date： 
第 4 页 共 5 页 
 
SMPV-0.2.3-002-QA -F01 
上海汽车
SAIC Motor 
二、材料分析material analysis： 
取失效件和未断裂件进行材料性能分析，结果如下： 
附表1 
序号
试验项目 
 
额定值 
Requirements 
试验结果 
Results 
评价 
合格
OK
不合格 
NOT OK
1 
失效件 M5 (8.8 级) 
 
 
 
 
1.1 
芯部硬度 
250-320HV 
(GB/T 3098.1-2000)
282、283、276、272 
X 
 
1.3 
全脱碳层最大深度 
≤0.015mm 
0 
( 图7) 
X 
 
1.4 
螺牙缺陷 
中径以下无折叠 
无折叠 
( 图8) 
X 
 
1.5 
金相组织 
回火索氏体 
回火索氏体 
( 图9) 
X 
 
2 
未断裂件 
M5 (8.8 级) 
 
 
 
 
2.1 
芯部硬度 
250-320HV 
(GB/T 3098.1-2000)
285、288、287 
X 
 
2.3 
全脱碳层最大深度 
≤0.015mm 
0
( 图10) 
X
 
2.4 
螺牙缺陷 
中径以下无折叠 
无折叠 
( 图11) 
X 
 
2.5 
金相组织 
回火索氏体 
回火索氏体 
( 图12) 
X 
 
 
 
  
 
 
图7  失效件全脱碳层最大深度：0                    图8 失效件螺牙缺陷：无 
 
 
 


 
上海汽车中心实验室
SAIC Center Lab 
中国·上海·嘉定区安研路201 号 
邮编. 201804 
No. 201 Anyan Road, Jiading District,  
Shanghai, China. 
Post code :201804 
报告编号： 
Report number 
SCL-S-12-0233M 
委托者  TC   吴春建 
Requestor： 
 委托编号 
Request number： 
送样日期2012.9.10 
Deliver date:  
报告日期2012.9.24 
Report date： 
第 5 页 共 5 页 
 
SMPV-0.2.3-002-QA -F01 
上海汽车
SAIC Motor 
 
 
 
   
图9 失效件金相组织：回火索氏体                图10  正常件全脱碳层最大深度：0   
 
 
 
图11 正常件螺牙缺陷：无                      图 12 正常件金相组织：回火索氏体
