Repository: kujaxr/obsidian-vault

File: 材料工程师/SCL-S-12-0234M 离合器踏板-IP22 EU.pdf.md
# SCL-S-12-0234M 离合器踏板-IP22 EU.pdf

 
上海汽车中心实验室
(SAIC Center Lab) 
中国·上海·嘉定区安研路201 号 
邮编. 201804 
No. 201 Anyan Road, Jiading District,  
Shanghai, China. 
Post code :200433 
报告编号：Report number 
SCL-S-12-0234M 
委托者Requestor：程振东 
送样日期Deliver date：2012.09.10 
报告日期Report date：2012.09.26 
第 1 页 共 3 页 
Page 1 of 3  
 
上海汽车 
SAIC Motor 
零件号 
Part number 
30072959 
零件名称 
Part name 
踏板总成 
Footplate 
图纸日期 
Drawing date  
/ 
零件生产日期 
Production date 
/ 
供货商 
Supplier 
上海凯众 
Shanghai  Kaizhong 
车型/项目 
Car type/project 
IP22 EU 
 
   阶段性报告  Stage report        结论性报告 Conclusion report           测试报告 Test report 
Ⅰ.任务描述 Task description 
实验室受委托对踏板总成进行失效原因分析，失效零件具体信息如下： 
As requested, QA lab has analyzed the invalid cause of footplate, and the information of invalid part is shown as 
following： 
零件信息：Part information 
零件名称 
Part name 
踏板总成 
Footplate 
制造日期 
Production date 
/ 
VIN 码 
VIN number 
/ 
销售日期 
Sale date 
/ 
车辆里程数 
Car mileage 
台架试验 
销售商 
Sale agent 
/ 
失效模式描述 
Invalid situation 
description 
塑料衬垫磨损 
Plastic cushion was worn out.  
原材料信息：Raw material information 
原材料及牌号 
Raw material 
and trademark 
POM 
NMB 
原材料厂商 
Raw material producer 
成都蓝星 
散件供应商 
Part supplier 
上海凯众  
金属热处理状态 
Metal heat treatment state 
/ 
失效零件见图1：The invalid part is shown in Fig 1.  
Ⅱ. 结论与建议 Conclusions and suggestions 
结论：1. 零件受摩擦超过材料负荷导致严重磨损。  
2. 失效件材料系聚甲醛。 
Conclusions:  1. The part was rubbed seriously, which led to the failure. 
            2. Material of failure part is POM. 
建议： 1. 使用耐磨性能更好的材料，如杜邦公司的Delrin 500CL BK601。 
Suggestions: 1. A better wearing resistance material should be used, such as Delrin 500CL BK601 from Dupont. 
  
 
分发： 
Dispenser 
程振东 
检验者： 
Identifier 
狄春峰 
审核： 
Auditor 
 
批准： 
Approver 
 
日期： 
Date 
2012.09.26 
日期： 
Date 
 
日期： 
Date 
 


 
上海汽车中心实验室
(SAIC Center Lab) 
中国·上海·嘉定区安研路201 号 
邮编. 201804 
No. 201 Anyan Road, Jiading District,  
Shanghai, China. 
Post code :200433 
报告编号：Report number 
SCL-S-12-0234M 
委托者Requestor：程振东 
送样日期Deliver date：2012.09.10 
报告日期Report date：2012.09.26 
第 2 页 共 3 页 
Page 2 of 3  
 
上海汽车 
SAIC Motor 
 
 
图1 失效件 
Fig.1 Failure part 
 
III. 测试结果 Test Results 
序号 
No. 
试验项目 
Test item 
额定值 
Requirement 
试验结果 
Test result 
评价 Evaluation 
第一次 
第二次 
合格 
qualified 
不合格 
unqualified 
I 
失效件 
 
 
1 
红外（GB/T6040-2002） 
Infrared Spectroscopy 
POM 
POM 
× 
 
2 
熔点（GB/T19466.3-2006） 
Melting point (℃) 
165±5 
167 
× 
 
3 
焓值（GB/T19466.3-2006） 
Enthalpy (J/g) 
/ 
135 
163 
 
 
II 
新件 
 
 
1 
红外（GB/T6040-2002） 
Infrared Spectroscopy 
POM 
POM 
× 
 
2 
熔点（GB/T19466.3-2006） 
Melting point (℃) 
165±5 
168 
× 
 
3 
焓值（GB/T19466.3-2006） 
Enthalpy (J/g) 
/ 
120 
136 
 
 
III 
粒料  
 
 
1 
红外（GB/T6040-2002） 
Infrared Spectroscopy 
POM 
POM 
× 
 
2 
熔点（GB/T19466.3-2006） 
Melting point (℃) 
165±5 
166 
× 
 
3 
焓值（GB/T19466.3-2006） 
Enthalpy (J/g) 
/ 
158 
169 
 
 
 


 
上海汽车中心实验室
(SAIC Center Lab) 
中国·上海·嘉定区安研路201 号 
邮编. 201804 
No. 201 Anyan Road, Jiading District,  
Shanghai, China. 
Post code :200433 
报告编号：Report number 
SCL-S-12-0234M 
委托者Requestor：程振东 
送样日期Deliver date：2012.09.10 
报告日期Report date：2012.09.26 
第 3 页 共 3 页 
Page 3 of 3  
 
上海汽车 
SAIC Motor 
Ⅳ. 宏观分析 Macroscopic observation 
 
失效件断口如图2 所示，塑料件和金属件严重磨损。该塑料衬套沿用，区别在于当前应用弹簧
的力值增大，导致塑料衬套所受的压力和摩擦力增大。由此可以判断该失效是由于衬套所受摩擦超
过材料负荷导致严重磨损，总成零件失效。 
 
图2 失效件断口 
Fig. 2 Fracture of failure part

File: 材料工程师/SCL-S-12-0235M  NLE 发电机螺栓.pdf.md
# SCL-S-12-0235M  NLE 发电机螺栓.pdf

 
上海汽车中心实验室
SAIC Center Lab 
中国·上海·嘉定区安研路201 号 
邮编. 201804 
No. 201 Anyan Road, Jiading District,  
Shanghai, China. 
Post code :201804 
报告编号： 
Report number 
SCL-S-12-0235M 
委托者  TC   吴春建 
Requestor： 
 委托编号 
Request number： 
送样日期2012.9.10 
Deliver date:  
报告日期2012.9.25 
Report date： 
第 1 页 共 5 页 
 
SMPV-0.2.3-002-QA -F01 
上海汽车
SAIC Motor 
零件号 
Part number 
/ 
 零件名称 
Part name 
螺栓  M5 (8.8 级) 
SCREW  M5  (Grade 8.8) 
图纸日期 
Drawing date  
/ 
零件生产日期 
Production date 
/ 
 供货商 
Supplier 
BOSCH 
车型/项目 
Car type/project 
NLE  
 
阶段性报告  Stage report        结论性报告 Conclusion report 
Ⅰ.任务描述 Task description 
     实验室受委托对螺栓（8.8 级)进行失效原因分析，失效零件具体信息如下： 
As requested, QA lab has analyzed the failure cause of Screw  （Grade 8.8）, and the information of failed part is shown as following： 
零件信息：Part information  
零件名称 
Part name 
螺栓  M5 (8.8 级) 
SCREW 
制造日期 
Production date 
/ 
VIN 码 
VIN number 
/ 
销售日期 
Sale date 
/ 
车辆里程数 
Car mileage 
/ 
失效地点 
发动机实验室 
失效模式描述 
Invalid situation 
description 
NLE 发电机前后端盖联结螺栓，在耐久试验时被拉断。 
NLE generator cover bolt have broke ,after perdurable test. 
原材料信息：Raw material information 
原材料及牌号 
Raw material and 
trademark 
/ 
原材料厂商 
Raw material producer 
/ 
散件供应商 
Part supplier 
/ 
金属热处理状态 
Metal heat treatment state
调质 
 
Ⅱ. 结论与建议 Conclusions and suggestions 
结论Conclusions： 
1、 失效件属于疲劳断裂。The failure for the part belong to fatigue fracture . 
2、 零件材料性能符合技术要求。The parts material properties met the technical requirements. 
 
 
建议Suggestions： 
1、 请检查螺栓试验时的受力载荷情况。Check the loading conditions during the testing. 
2、 请校核装配工艺。Please check of the assembly process. 
 
 
      分发：
Distribution 
TC   吴春建 
检验者： 
Author 
白云岭   
Bai Yunling 
审核： 
Auditor 
 
批准： 
Approver 
 
日期： 
Date 
2012.9.25 
日期： 
Date 
 
日期： 
Date 
 


 
上海汽车中心实验室
SAIC Center Lab 
中国·上海·嘉定区安研路201 号 
邮编. 201804 
No. 201 Anyan Road, Jiading District,  
Shanghai, China. 
Post code :201804 
报告编号： 
Report number 
SCL-S-12-0235M 
委托者  TC   吴春建 
Requestor： 
 委托编号 
Request number： 
送样日期2012.9.10 
Deliver date:  
报告日期2012.9.25 
Report date： 
第 2 页 共 5 页 
 
SMPV-0.2.3-002-QA -F01 
上海汽车
SAIC Motor 
III. 测试结果 Test Results  
1、 失效件实物在总成中的位置，见图1；失效件实物形貌，见图2。 
 
 图1  失效件实物在总成中的位置 
    
 
   
图2 失效件实物形貌 
2、宏观观察： 
1）发电机的铝壳体多出发生开裂，见图3。 
 
 
       
 
图3   发电机的铝壳体多出发生开裂 
 
失效螺
栓位置 


 
上海汽车中心实验室
SAIC Center Lab 
中国·上海·嘉定区安研路201 号 
邮编. 201804 
No. 201 Anyan Road, Jiading District,  
Shanghai, China. 
Post code :201804 
报告编号： 
Report number 
SCL-S-12-0235M 
委托者  TC   吴春建 
Requestor： 
 委托编号 
Request number： 
送样日期2012.9.10 
Deliver date:  
报告日期2012.9.25 
Report date： 
第 3 页 共 5 页 
 
SMPV-0.2.3-002-QA -F01 
上海汽车
SAIC Motor 
3、断口观察、分析： 
1）失效件断口平坦，明显分为两个区域，平坦的疲劳断口区和最终的瞬断区，见图4；断口边缘有多源疲劳
台阶，见图5. 
 
    
  
图4 断口宏观形貌： 平坦           图5 断口宏观形貌：断口边缘有多源疲劳台阶 
 
2）断口微观观察、分析： 
 
      
 
  
  
 
图6  断口微观形貌 
 
疲
劳
区
瞬断区
瞬断区只
占整个断
口的约十
分之一的
面积，表明
失效件是
低应力高
周期的疲
劳断裂。 
a 
b
c
1、 断裂起始位置有典型的
疲劳台阶，且有磨损现
象，见图6a。 
2、 断口疲劳扩展区具有典
型的疲劳辉纹特征，见图
6a。 
3、 瞬断区的微观形貌是典
型的韧窝形貌，见图6a。


 
上海汽车中心实验室
SAIC Center Lab 
中国·上海·嘉定区安研路201 号 
邮编. 201804 
No. 201 Anyan Road, Jiading District,  
Shanghai, China. 
Post code :201804 
报告编号： 
Report number 
SCL-S-12-0235M 
委托者  TC   吴春建 
Requestor： 
 委托编号 
Request number： 
送样日期2012.9.10 
Deliver date:  
报告日期2012.9.25 
Report date： 
第 4 页 共 5 页 
 
SMPV-0.2.3-002-QA -F01 
上海汽车
SAIC Motor 
二、材料分析material analysis： 
取失效件和未断裂件进行材料性能分析，结果如下： 
附表1 
序号
试验项目 
 
额定值 
Requirements 
试验结果 
Results 
评价 
合格
OK
不合格 
NOT OK
1 
失效件 M5 (8.8 级) 
 
 
 
 
1.1 
芯部硬度 
250-320HV 
(GB/T 3098.1-2000)
291.5、292、295.5、290、294.5
X 
 
1.3 
全脱碳层最大深度 
≤0.015mm 
0 
( 图7) 
X 
 
1.4 
螺牙缺陷 
中径以下无折叠 
无折叠 
( 图8) 
X 
 
1.5 
金相组织 
回火索氏体 
回火索氏体 
( 图9) 
X 
 
2 
未断裂件 
M5 (8.8 级) 
 
 
 
 
2.1 
芯部硬度 
250-320HV 
(GB/T 3098.1-2000)
288、291.5、295、294.6、293 
X 
 
2.3 
全脱碳层最大深度 
≤0.015mm 
0
( 图10) 
X
 
2.4 
螺牙缺陷 
中径以下无折叠 
无折叠 
( 图11) 
X 
 
2.5 
金相组织 
回火索氏体 
回火索氏体 
( 图12) 
X 
 
 
 
  
 
图7  失效件全脱碳层最大深度：0                    图8 失效件螺牙缺陷：无 
 
 
 


 
上海汽车中心实验室
SAIC Center Lab 
中国·上海·嘉定区安研路201 号 
邮编. 201804 
No. 201 Anyan Road, Jiading District,  
Shanghai, China. 
Post code :201804 
报告编号： 
Report number 
SCL-S-12-0235M 
委托者  TC   吴春建 
Requestor： 
 委托编号 
Request number： 
送样日期2012.9.10 
Deliver date:  
报告日期2012.9.25 
Report date： 
第 5 页 共 5 页 
 
SMPV-0.2.3-002-QA -F01 
上海汽车
SAIC Motor 
 
  
 
图9 失效件金相组织：回火索氏体                图10  正常件全脱碳层最大深度：0   
 
 
 
图11 正常件螺牙缺陷：无                      图 12 正常件金相组织：回火索氏体

File: 材料工程师/SCL-S-12-0236M IP22EU D Heatshield 失效分析报告.pdf.md
# SCL-S-12-0236M IP22EU D Heatshield 失效分析报告.pdf

 
上海汽车中心实验室 
中国·上海·嘉定区安研路201 号 
邮编. 201804 
 
SAIC Central Laboratory 
201 Anhong rd, Anting, Shanghai, China 
报告编号 
Report number 
 
SCL-S-12-0236M 
委托者: 钱卫明 
Request person, dept： 
委托编号: / 
Request number: 
送样日期: 2012.09.14 
Request date:  
报告日期: 2012.09.29 
Report date：  
第1页共16页 
 
分发: 
Distribution 
钱卫明 
检验者Author 
Liz Greasley 
审核Auditor 
 
批准Approver 
 
日期Date 
2012.09.29 
日期Date 
 
日期Date 
 
SMPV-0.2.3-002-QA -F01 
上海汽车 
SAIC Motor 
Note:  Electronic copies are unofficial. Always refer to the signed, stamped hardcopy 
零件号Part number 
30044894 
 零件名称 
Part name 
增加器隔热板 Turbocharger heatshield 
图纸日期Drawing date 
/ 
零件生产日期Part production date 
2012.04 
 供货商 
Supplier 
上海宝山大陆汽车配件有限公司 
Shanghai Baoshan Dalu Auto parts Co. Ltd 
车型/项目Car type/project 
IP22/23 EU 1.9D 
阶段性报告 Interim report                结论性报告 Conclusion report          
 
Ⅰ.任务描述 Task description 
实验室受委托对增加器隔热板进行失效原因分析，失效零件具体信息如下： 
As requested, QA lab has analyzed the failure of Turbocharger heatshield. The background information is as following： 
零件信息：Part information 
零件名称 
Part name 
增加器隔热板  
Turbocharger heatshield 
车制造日期 
Vehicle production date 
/ 
VIN 码 
VIN 
SDPW2CABBCS990295 
销售日期 
Sale date 
/ 
车辆里程数 
Car mileage 
9000 miles (14484 km) 
维修站名称 
Sale agent 
/ 
失效模式描述 
Failure circumstance  
Fracture discovered during Quality durability running in UK (fastener torque 10±1Nm) 
原材料信息：Raw material information 
原材料及牌号 
Raw material specification 
SA1D to JIS G3314  
原材料厂商 
Raw material producer 
/ 
散件供应商 
Component supplier 
/ 
金属热处理状态 
Metal heat treatment state 
/ 
失效零件见图1：The failed part is shown in figure 1.  
 
Ⅱ. 结论与建议 Conclusions and Suggestions 
结论Conclusions： 
1. The heatshield has failed through fatigue, mainly originating from areas of fretting wear both between the two steel 
panels and at contact points between the fastener/clamped member and panel. 
2. The panel quality is poor.  Folds in the metal give rise to fretting between panels, and ripples prevented good contact 
between the clamped members, allowing excessive movement and vibration. 
3. The glass fibre interlayer was missing from this sample.  However, even if correctly included, the fastened joints are 
not robust and opportunities for fretting at the panel-fastener interface are still present. 
4. The material tensile strength of both panels meet the requirement. 
 
建议Suggestions： 
1. Ensure components meet the design requirements.  Glass fibre matting must be installed and steel panels must 
be free from folds, ripples etc. 
2. Improve joint design to reduce point-contact and prevent excessive movement between panels. 
3. Consider increasing the panel thickness, which would both improve joint stiffness, and reduce the effect of 
vibration in the part.   


 
 
上海汽车中心实验室 
中国·上海·嘉定区安研路201 号 
邮编. 201804 
 
SAIC QA Laboratory 
201 Anhong rd, Anting, Shanghai 
 
报告编号 
Report number 
 
SCL-S-12-0236M 
委托者: 钱卫明 
Request person, dept： 
委托编号:  /  
Request number: 
送样日期: 2012.09.14  
Request date:  
报告日期: 2012.09.29 
Report date：  
第2页共16页 
 
SMPV-0.2.3-002-QA -F01 
上海汽车 
SAIC Motor 
Note:  Electronic copies are unofficial. Always refer to the signed, stamped hardcopy 
III. 调查结果 Investigation Results  
The heatshield was received as shown in figure 1.  The failure mode was cracking around the mounting bolt on 
the front, additional cracks were found near to the mounting bolts on the rear mounting flange, and also at the end 
arch.  The part was generally poorly formed with extensive folding, creases and tooling abrasions. Webs around 
the turbine housing area were not formed at all.  The part was marked with a Quality Control sticker.  
An excerpt from the drawing is shown in figure 2. The design structure of the heatshield being two layers of 
0.4mm low carbon steel, with a fibreglass matting interlayer, however, no evidence of fibreglass was found in the 
part.  The fasteners were not submitted for analysis.  The fractures are discussed individually on the following 
pages. 
  
 
 
 
 
 
 
 
 
 
 
 
Figure 1  Heatshield as received, showing locations of cracks (red arrows) 


 
 
上海汽车中心实验室 
中国·上海·嘉定区安研路201 号 
邮编. 201804 
 
SAIC QA Laboratory 
201 Anhong rd, Anting, Shanghai 
 
报告编号 
Report number 
 
SCL-S-12-0236M 
委托者: 钱卫明 
Request person, dept： 
委托编号:  /  
Request number: 
送样日期: 2012.09.14  
Request date:  
报告日期: 2012.09.29 
Report date：  
第3页共16页 
 
SMPV-0.2.3-002-QA -F01 
上海汽车 
SAIC Motor 
Note:  Electronic copies are unofficial. Always refer to the signed, stamped hardcopy 
 
Figure 2  Excerpt from drawing showing design structure 
 
Fracture – Front mounting point 
The two steel layers had both cracked around the entire mounting point.  The outer surface of the outer panel showed 
traces of zinc-flake coating from the bolt head, which is evidence of vibration movement between the bolt and the panel.  
The crack had mainly propagated around the circumference of the bolt, from positions A-C-D as shown in figure 3a.  A 
further crack was initiated from a heavy scratch, which, combined with a crease, initiated a crack in the inner layer. 
  
 
Figure 3  Crack morphology around front mounting point 
 
Crack in inner panel, viewed 
from inside heatshield 
Residue 
from 
bolt coating 
Crack initiated 
at a scratch 


 
 
上海汽车中心实验室 
中国·上海·嘉定区安研路201 号 
邮编. 201804 
 
SAIC QA Laboratory 
201 Anhong rd, Anting, Shanghai 
 
报告编号 
Report number 
 
SCL-S-12-0236M 
委托者: 钱卫明 
Request person, dept： 
委托编号:  /  
Request number: 
送样日期: 2012.09.14  
Request date:  
报告日期: 2012.09.29 
Report date：  
第4页共16页 
 
SMPV-0.2.3-002-QA -F01 
上海汽车 
SAIC Motor 
Note:  Electronic copies are unofficial. Always refer to the signed, stamped hardcopy 
Figure 4 shows the view from inside the heatshield, with only the fractured piece of the inner panel shown. Numerous 
cracks and fretting can be seen around A and between A and C.  Figure 4b shows that parts of the panel are missing due 
to the multiple cracks.  Notable are witness marks on the inner panel from the machined surface of the adjoining part, 
which demonstrates that the part had initially been tightened up correctly.  Additionally, the hole edge between C & D 
showed wear from contact with the bolt.  This could indicate the initial dimensions were not accurate.    
  
 
 
Figure 4  a) Outer panel, view from inside the heatshield, fractured piece from inner panel is overlaid. Machining 
marks from turbo housing marked with yellow arrows  b) Inner panel viewed from between panels.  Heavy fretting is 
visible, extensive cracking has resulted in small fragments being lost.  c) Damage to bolt hole edge from contact with 
bolt  
B 
A 
C 
D 
A 
a 
b 
c 


 
 
上海汽车中心实验室 
中国·上海·嘉定区安研路201 号 
邮编. 201804 
 
SAIC QA Laboratory 
201 Anhong rd, Anting, Shanghai 
 
报告编号 
Report number 
 
SCL-S-12-0236M 
委托者: 钱卫明 
Request person, dept： 
委托编号:  /  
Request number: 
送样日期: 2012.09.14  
Request date:  
报告日期: 2012.09.29 
Report date：  
第5页共16页 
 
SMPV-0.2.3-002-QA -F01 
上海汽车 
SAIC Motor 
Note:  Electronic copies are unofficial. Always refer to the signed, stamped hardcopy 
Fracture analysis was very difficult due to heavy wear and oxidation of the fracture surface (figure 5).  However, from 
the lack of macro deformation, it can be said that the whole fracture was through fatigue.  No final overload area could 
be identified, indicating an extremely low applied load. 
  
  
  
  
 
Figure 5 a) b) c) Fracture surfaces show wear, blue oxidation from high temperature and black oxide dust from fretting 
d) c) SEM analysis was inconclusive due to surface wear and oxidation 
Outer surface
Outer surface
Outer surface
5d 
a 
b 
c 
B 
A 
C 
D 
A 
C 
d 
e 


 
 
上海汽车中心实验室 
中国·上海·嘉定区安研路201 号 
邮编. 201804 
 
SAIC QA Laboratory 
201 Anhong rd, Anting, Shanghai 
 
报告编号 
Report number 
 
SCL-S-12-0236M 
委托者: 钱卫明 
Request person, dept： 
委托编号:  /  
Request number: 
送样日期: 2012.09.14  
Request date:  
报告日期: 2012.09.29 
Report date：  
第6页共16页 
 
SMPV-0.2.3-002-QA -F01 
上海汽车 
SAIC Motor 
Note:  Electronic copies are unofficial. Always refer to the signed, stamped hardcopy 
Crack E 
 
The steel panels at the end of the heatshield are folded tightly, forming significant stress concentration and panel thinning.  
On separating the two pieces, fretting was visible within the fold, as well as small secondary cracks, suggesting the 
fretting wear as primary origin.  However, fracture analysis with both optical microscopy and SEM revealed heavy 
wear, damage and oxidation to the fracture surface (figure 7), thus it was not possible to completely exclude the panel 
edge as a crack origin. 
 
 
 
 
  
  
Figure 6  Crack E showing propagation of crack at metal folded area.  c) d) Fretting on the surface between the two 
panels
Outside 
surface 
Inside 
surface 
Contacting surfaces 
7a 
c 
d 
a 
b 


 
 
上海汽车中心实验室 
中国·上海·嘉定区安研路201 号 
邮编. 201804 
 
SAIC QA Laboratory 
201 Anhong rd, Anting, Shanghai 
 
报告编号 
Report number 
 
SCL-S-12-0236M 
委托者: 钱卫明 
Request person, dept： 
委托编号:  /  
Request number: 
送样日期: 2012.09.14  
Request date:  
报告日期: 2012.09.29 
Report date：  
第7页共16页 
 
SMPV-0.2.3-002-QA -F01 
上海汽车 
SAIC Motor 
Note:  Electronic copies are unofficial. Always refer to the signed, stamped hardcopy 
 
  
 
  
  
 
Figure 7  a) b) c) Overview of fracture surface showing fresh fracture to the left hand side, wear and oxidation of the 
central part and significant panel thinning near to the edge. d) SEM analysis reveals secondary cracks in the fretted area 
(yellow arrows).  e) f) Fracture surface is heavily worn, obliterating fracture characteristics. 
 
7f 
Panel 
edge 
Fretting wear area 
e 
f 
b 
c 
a 
d 


 
 
上海汽车中心实验室 
中国·上海·嘉定区安研路201 号 
邮编. 201804 
 
SAIC QA Laboratory 
201 Anhong rd, Anting, Shanghai 
 
报告编号 
Report number 
 
SCL-S-12-0236M 
委托者: 钱卫明 
Request person, dept： 
委托编号:  /  
Request number: 
送样日期: 2012.09.14  
Request date:  
报告日期: 2012.09.29 
Report date：  
第8页共16页 
 
SMPV-0.2.3-002-QA -F01 
上海汽车 
SAIC Motor 
Note:  Electronic copies are unofficial. Always refer to the signed, stamped hardcopy 
Crack F 
At this location, the quality of the panel forming is again poor, with both panels being severely rippled (figure 8).  This 
has resulted in only a few contact points between the fixing element and panel, resulting in fretting wear between 
fastener and panel and also between the two panels (figures 8b, c, d).  Figure 9a shows secondary cracking at the fretted 
area, indicating this as the origin of the main crack.  A further crack was also found, originating at another area of 
fretting wear (figure 9b). 
 
 
  
 
Figure 8  Crack F  a) Both panels show ripples (peaks highlighted with yellow arrows)  b) Fretting between the 
panels c) On the outer surface, fretting has occurred where the panel meets the edge of the fastener  d) Detail showing 
fretting at panel-panel interface 
9a 
9b 
8c 
8d 
c 
d 
a 
b 


 
 
上海汽车中心实验室 
中国·上海·嘉定区安研路201 号 
邮编. 201804 
 
SAIC QA Laboratory 
201 Anhong rd, Anting, Shanghai 
 
报告编号 
Report number 
 
SCL-S-12-0236M 
委托者: 钱卫明 
Request person, dept： 
委托编号:  /  
Request number: 
送样日期: 2012.09.14  
Request date:  
报告日期: 2012.09.29 
Report date：  
第9页共16页 
 
SMPV-0.2.3-002-QA -F01 
上海汽车 
SAIC Motor 
Note:  Electronic copies are unofficial. Always refer to the signed, stamped hardcopy 
  
  
Figure 9  a) Secondary cracks in fretting wear area  b) Additional crack near to hole 
 
The fracture surface shows no macro deformation, which is a key characteristic of fatigue.  SEM analysis was carried 
out to try to determine direction of fracture.  Figure 10 shows the crack at the fretting wear area, the secondary cracks 
are clearly visible, however the fracture surface is severely worn and no fatigue characteristics are discernible. 
 
   
 
 
Figure 10  SEM image of fracture at fretting area.  Fracture 
surface is very worn, however secondary cracks are clearly visible 
 
 
 
 
Fretting wear 
10 
11 
12 
13 
a 
b 


 
 
上海汽车中心实验室 
中国·上海·嘉定区安研路201 号 
邮编. 201804 
 
SAIC QA Laboratory 
201 Anhong rd, Anting, Shanghai 
 
报告编号 
Report number 
 
SCL-S-12-0236M 
委托者: 钱卫明 
Request person, dept： 
委托编号:  /  
Request number: 
送样日期: 2012.09.14  
Request date:  
报告日期: 2012.09.29 
Report date：  
第10页共16页 
 
SMPV-0.2.3-002-QA -F01 
上海汽车 
SAIC Motor 
Note:  Electronic copies are unofficial. Always refer to the signed, stamped hardcopy 
Fracture to the right of the fretting is less damaged and fatigue striations clearly show the crack propagating away from 
the fretting wear area (figure 11).   
  
 
Figure 11  Fatigue striations show crack propagation from the wear area 
 
Most of the fracture between the fretting wear and the panel edge is damaged and/or oxidised, however some fatigue 
striations were found originating from the upper surface and travelling toward the panel edge (figure 12). 
 
 
Figure 12  Fatigue striations show crack propagation from the wear area toward the edge

File: 材料工程师/SCL-S-12-0237M-IP21 MCE-蓄电池托盘支架-20120920.pdf.md
# SCL-S-12-0237M-IP21 MCE-蓄电池托盘支架-20120920.pdf

 
上海汽车中心实验室 
 SAIC Center Lab 
中国·上海·嘉定区安研路201 号 
邮编. 201804 
No. 
201 
Anyan 
Road, 
Jiading 
District,  Shanghai, China. 
Post code :201804 
报告编号：Report number 
SCL-S-12-0237M 
委托者Requestor： SQE 钱卫明 
委托编号Request number： 
送样日期Deliver date：20120828 
报告日期Report date：20120920 
第 1 页 共 4 页 
 
 
上海汽车 
SAIC Motor 
零件号 
Part number 
/ 
 零件名称 
Part  name 
蓄电池托盘支架 
图纸日期 
Drawing date  
/ 
零件生产日期 
Production date 
/ 
 供货商 
Supplier 
上海联一 
车型/项目 
Car type/project 
IP21 MCE 
 
   阶段性报告  Stage report        结论性报告 Conclusion report           测试报告 Test report 
Ⅰ.任务描述 Task description 
背景：IP21 MCE OTS 整车 乘用车综合耐久性试验，试验车编号L11S0D60，车辆识别号LSJW26G68BS990046。该车的蓄
电池托盘支架在路试试验完成后，其内表面的油漆鼓泡及脱落，程度严重。因此，对该失效件本身进行分析。 
零件原材料信息如下： 
Background：the battery bracket  was found rusted seriously  after the whole vehicle test finished which car NO. was 
L11S0D60. Analysis was carried on for its peeling-off failure 
序号 
No. 
零件名称 
Part name 
素材 
Base material 
表面保护信息 
Surface protection information 
喷漆厂 
Painting plant 
1. 
蓄电池托盘支架 
SPCH（宝钢） 
油漆牌号：CR642、CP504（PPG） 
上海荣盛 
 
Ⅱ. 结论与建议 Conclusions and suggestions 
结论：1） 油漆本身存在附着力问题，冷凝水试验5 天即起泡。 
2） 从该车归档的IP21 OTS 整车 乘用车综合耐久性试验报告中，没有发现蓄电池填充液泄漏的记录。 
3） 该油漆牌号常使用在其他零件上，且通过相关试验，该油漆牌号本身没有问题。 
4） 因此，该零件的问题主要是当时生产工艺控制不当造成（但对于小试件已无法追溯其生产记录及生产过程）。 
     建议：1）试装车用的小批量零件的工艺控制及质量控制需要有相关部门人员把关。 
           2）该零件在将来PPAP 认可时需要重点关注。 
     Conclusion： 1） The adhesion performance of this part was poor for the bubbles appeared only in five days 
2） No record in the test report written by T&V department showed the filled liquid had leaked during the test process.  
                  3)  The coating system was used in other parts with no problem  
4)  No way to find the process record of this kind small batch pilot part 
     Suggestions: 1）The qualification of the parts which will be fixed on the test car should be assured by some person(DRE or SQE) 
                  2）More attention should be paid on this part when on it PPAP test . 
Ⅲ. 供应商自检检测质量评价 Evaluation of supplier’s self-testing  
A1：现场评审符合 A1: true after field examination       A2：自检结果与实测一致 A2: The self-checking result is the same as the test result        B：不作评价 B: No judgment      
C1：现场评审不符合 C1: False after field examination    C2：自检结果与实测有明显偏离 C2: The self-checking result deviates from the test results obviously    C3：自检结果
无法使用 
C3: The self-checking result is not invalid.                C4：其它无法确认的情况 C4: Other uncertain situations. 
 
分发： 
Dispenser 
SQE：钱卫明 
检验者： 
Identifier 
虞莲雯 
审核： 
Auditor 
 
批准： 
Approver 
 
日期： 
Date 
2012.09.20 
日期： 
Date 
 
日期： 
Date 
 


 
上海汽车中心实验室 
 SAIC Center Lab 
中国·上海·嘉定区安研路201 号 
邮编. 201804 
No. 
201 
Anyan 
Road, 
Jiading 
District,  Shanghai, China. 
Post code :201804 
报告编号：Report number 
SCL-S-12-0237M 
委托者Requestor： SQE 钱卫明 
委托编号Request number： 
送样日期Deliver date：20120828 
报告日期Report date：20120920 
第 2 页 共 4 页 
 
 
上海汽车 
SAIC Motor 
IV. 背景资料  Background 
1、 Q：该零件有没有ESO 
A : 沿用IP21 DCT ESO 
2、 Q：该零件是否已经PPAP 
A：还没有PPAP 
3、 Q：该零件的试验大纲 
A：沿用IP21 DCT 试验大纲 
 
Ⅴ. 现状描述  As-received situation 
  
   
图1  失效整体&局部放大图  
 
分析：零件收到时外观如图1，零件内表面漆层主要存在两个问题：1）油漆鼓泡 2）部分区域漆层已经脱落，露出锈蚀的基材。这
两个问题有相关性，即一般为漆层鼓泡后，漆层再脱落。在耐久性试验中，车辆的震动强烈，蓄电池与蓄电池托盘支架相互摩擦，
可能会造成漆层部分磨损；但该耐久性试验过程中出现漆层鼓泡甚至脱漆，属于不正常现象。 
 
 
 


 
上海汽车中心实验室 
 SAIC Center Lab 
中国·上海·嘉定区安研路201 号 
邮编. 201804 
No. 
201 
Anyan 
Road, 
Jiading 
District,  Shanghai, China. 
Post code :201804 
报告编号：Report number 
SCL-S-12-0237M 
委托者Requestor： SQE 钱卫明 
委托编号Request number： 
送样日期Deliver date：20120828 
报告日期Report date：20120920 
第 3 页 共 4 页 
 
 
上海汽车 
SAIC Motor 
Ⅵ.试验项目 
序号 
试验项目 
额定值 
试验结果 
评价 
合格 
不合格 
1. 
涂层厚度 
15～35μm 
1#测试区：25.8μm、25.6μm、
26.5μm 
 
2#测试区：24.1μm、22.6μm、
24.0μm 
× 
 
2. 
冷凝水试验 
（ISO 6270 240h） 
无起泡、褶皱，Gt0-1 
2# 测试区：5 天即漆层表面发生
起泡 
 
× 
备注：1）以上试验根据SMTC5100011 中的相关试验项目 
2）该零件的原试验大纲为RES.22.OF.02 （其中包括盐雾、硬度、湿度、耐化学品试验） 
 
图 2  进行试验的区域标识图 
 
图3    2# 测试区  冷凝水试验后   
该区域漆膜完
整，用于测试
漆膜厚度，标
记为1#测试区 
该区域漆膜完整，且面
积较大，用于测试膜厚，
及切割后做冷凝水试
验，标记为2#测试区 
冷凝水试验进
行5 天后，即
发生漆膜鼓泡 


 
上海汽车中心实验室 
 SAIC Center Lab 
中国·上海·嘉定区安研路201 号 
邮编. 201804 
No. 
201 
Anyan 
Road, 
Jiading 
District,  Shanghai, China. 
Post code :201804 
报告编号：Report number 
SCL-S-12-0237M 
委托者Requestor： SQE 钱卫明 
委托编号Request number： 
送样日期Deliver date：20120828 
报告日期Report date：20120920 
第 4 页 共 4 页 
 
 
上海汽车 
SAIC Motor 
分析：漆层鼓泡有两种可能性，一是外来碱性或酸性物质导致其腐蚀严重；二是油漆本身的性能问题或生产工艺问题。 
1）针对第一种可能性，在公司ES 处查询了该份整车试验报告： 
TIP21D170 
L11S0D60 
IP21 OTS 整车 乘用车综合耐久性试验报告 
该报告中没有显示该车在试验过程中发生蓄电池填充液（该填充液为微量硫酸+大量蒸馏水；具有强腐蚀性）泄漏的记录，
因此排除该项假设。 
2）对于漆层本身性能存在问题的可能性，进行试验（漆膜完整的1#区域和2#区域），试验结果如上。 
3）根据试验结果，明显的，漆膜本身的厚度合格（15～35μm 为正常范围），但是漆膜鼓泡说明漆膜和基材的附着力非常差。
鉴于该零件为小批量送样装车件，因此存在众多不可知因素（前期小批量的金属基材本身没有处理干净，也存在电泳漆厂在处
理小批量件时没有使用正常的工艺流程可能性）。 
4）因此，该零件在后续PPAP 认可时，应特别注意检验和确认其符合正常工序生产。

File: 材料工程师/SCL-S-12-0238M  压滤器盖.pdf.md
# SCL-S-12-0238M  压滤器盖.pdf

 
上海汽车中心实验室
SAIC Center Lab 
中国·上海·嘉定区安研路201 号 
邮编. 201804 
No. 201 Anyan Road, Jiading District,  
Shanghai, China. 
Post code :201804 
报告编号： 
Report number 
SCL-S-12-0238M 
委托者  TC  柯萍 
Requestor： 
 委托编号 
Request number： 
送样日期2012.9.17 
Deliver date:  
报告日期2012.9.19 
Report date： 
第 1 页 共 4 页 
 
SMPV-0.2.3-002-QA -F01 
上海汽车
SAIC Motor 
零件号 
Part number 
10010245 
 零件名称 
Part name 
压滤器罩 
COVER OIL PRESSURE FILTER  
图纸日期 
Drawing date  
2011.9.2 
零件生产日期 
Production date 
/ 
 供货商 
Supplier 
扬州凯翔电气制造有限公司 
车型/项目 
Car type/project 
IP21 
 
阶段性报告  Stage report        结论性报告 Conclusion report 
Ⅰ.任务描述 Task description 
     实验室受委托对压滤器罩进行失效原因分析，失效零件具体信息如下： 
As requested, QA lab has analyzed the failure cause of the COVER OIL PRESSURE FILTER, and the information of failed part is 
shown as following： 
零件信息：Part information 
零件名称 
Part name 
压滤器罩 
COVER OIL PRESSURE FILTER
制造日期 
Production date 
/ 
VIN 码 
VIN number 
/ 
销售日期 
Sale date 
/ 
车辆里程数 
Car mileage 
0 公里 
失效地点 
苏州Gif Research Centre 
失效模式描述 
Invalid situation 
description 
在GRC 进行的R2 试验，磨合后进行17%试验进度时，压滤盖螺纹处破裂。扭矩20Nm 
The failure the part was found at running a 17% test progress during R2 test conducted at GRC. Tq 
= 20Nm 
原材料信息：Raw material information 
原材料及牌号 
Raw material and 
trademark 
ADC12 
原材料厂商 
Raw material producer 
/ 
散件供应商 
Part supplier 
/ 
金属热处理状态 
Metal heat treatment state
/ 
 
Ⅱ. 结论与建议 Conclusions and suggestions 
结论Conclusions： 
1、 低周期疲劳断裂，因为考虑载荷，夹紧力不够。The failure was low cycle fatigue fracture, caused by the 
clamping force is insufficient for the applied load. 
2、 材料性能符合技术要求。 
The requirements of material meet to the technical requirements. 
建议Suggestions： 
1、 检查装配工序的质量。Check the assembly process quality. 
2、 请校核试验工况。Please check of the test conditions. 
3、 请检查零部件的相关尺寸。Please check the parts related to size. 
      分发：
Distribution 
SQE  柯萍 
检验者： 
Author 
白云岭   
Bai Yunling 
审核： 
Auditor 
 
批准： 
Approver 
 
日期： 
Date 
2012.7.19 
日期： 
Date 
 
日期： 
Date 
 


 
上海汽车中心实验室
SAIC Center Lab 
中国·上海·嘉定区安研路201 号 
邮编. 201804 
No. 201 Anyan Road, Jiading District,  
Shanghai, China. 
Post code :201804 
报告编号： 
Report number 
SCL-S-12-0238M 
委托者  TC  柯萍 
Requestor： 
 委托编号 
Request number： 
送样日期2012.9.17 
Deliver date:  
报告日期2012.9.19 
Report date： 
第 2 页 共 4 页 
 
SMPV-0.2.3-002-QA -F01 
上海汽车
SAIC Motor 
III. 测试结果 Test Results  
1、 失效件在整车中的装配位置，见图1；失效件实物形貌：断裂起始于螺纹根部，失效件外观完好，无磕碰的外
力损伤，；螺纹处完好，无异常， 见图2。 
   
 
图1  失效件在整车中的装配位置示意图 
  
 
 
图2  失效件实物形貌：断裂起始于螺纹根部 
2、断口分析： 
  1）宏观观察，断口可分为2 部分，A 区表面平坦，表面呈浅银灰色；B 区表面较粗糙，表面呈深银灰色，由此
可以判断断裂起始位置在A 区，裂纹原位置如图3 箭头所示。 
 
   
 
图3 断口宏观形貌  
失效件 
A 
B


 
上海汽车中心实验室
SAIC Center Lab 
中国·上海·嘉定区安研路201 号 
邮编. 201804 
No. 201 Anyan Road, Jiading District,  
Shanghai, China. 
Post code :201804 
报告编号： 
Report number 
SCL-S-12-0238M 
委托者  TC  柯萍 
Requestor： 
 委托编号 
Request number： 
送样日期2012.9.17 
Deliver date:  
报告日期2012.9.19 
Report date： 
第 3 页 共 4 页 
 
SMPV-0.2.3-002-QA -F01 
上海汽车
SAIC Motor 
 
3、微观观察：取裂纹起始位置的断口，使用扫描电镜观察，见图4b，其他位置为准解理形貌，见图4a。 
 
     
        
  
图4 断口微观形貌 
 
二、材料分析： 
      在失效件断口上取样，进行硬度、金相组织、孔隙率检测。 
附表1 
 序
号 
试验项目 
额定值 
试验结果 
评价 
合格 
不合格
1.1 
硬度 
≥75HB 
(参考JIS H 5202:2006) 
87.5、87.5、87.5  1 
(91.2HV10、91.4 HV10、
91.3 HV10) 
X 
 
1.2 
金相组织 
/ 
变质正常 
（JB/T 7946.1-1999） 
(图5) 
/ 
 
2 
孔隙率 
≤5% 
（SMTC5200030） 
1.9% 
(图6) 
X 
 
1） 转换标准GBn 162-82。. 
 
具有疲劳辉
纹，但辉纹间
距很大，且疲
劳区占整个断
口约1/4,说明
断裂是低周期
高应力的疲
劳。


 
上海汽车中心实验室
SAIC Center Lab 
中国·上海·嘉定区安研路201 号 
邮编. 201804 
No. 201 Anyan Road, Jiading District,  
Shanghai, China. 
Post code :201804 
报告编号： 
Report number 
SCL-S-12-0238M 
委托者  TC  柯萍 
Requestor： 
 委托编号 
Request number： 
送样日期2012.9.17 
Deliver date:  
报告日期2012.9.19 
Report date： 
第 4 页 共 4 页 
 
SMPV-0.2.3-002-QA -F01 
上海汽车
SAIC Motor 
 
 
图5 金相组织：变质正常   100X 
 
 
图6 孔隙率：1.9% 


 
上海汽车中心实验室
SAIC Center Lab 
中国·上海·嘉定区安研路201 号 
邮编. 201804 
No. 201 Anyan Road, Jiading District,  
Shanghai, China. 
Post code :201804 
报告编号： 
Report number 
SCL-S-12-0238M 
委托者  TC  柯萍 
Requestor： 
 委托编号 
Request number： 
送样日期2012.9.17 
Deliver date:  
报告日期2012.9.19 
Report date： 
第 1 页 共 4 页 
 
SMPV-0.2.3-002-QA -F01 
上海汽车
SAIC Motor 
零件号 
Part number 
10010245 
 零件名称 
Part name 
压滤器罩 
COVER OIL PRESSURE FILTER  
图纸日期 
Drawing date  
2011.9.2 
零件生产日期 
Production date 
/ 
 供货商 
Supplier 
扬州凯翔电气制造有限公司 
车型/项目 
Car type/project 
IP21 
 
阶段性报告  Stage report        结论性报告 Conclusion report 
Ⅰ.任务描述 Task description 
     实验室受委托对压滤器罩进行失效原因分析，失效零件具体信息如下： 
As requested, QA lab has analyzed the failure cause of the COVER OIL PRESSURE FILTER, and the information of failed part is 
shown as following： 
零件信息：Part information 
零件名称 
Part name 
压滤器罩 
COVER OIL PRESSURE FILTER
制造日期 
Production date 
/ 
VIN 码 
VIN number 
/ 
销售日期 
Sale date 
/ 
车辆里程数 
Car mileage 
0 公里 
失效地点 
苏州Gif Research Centre 
失效模式描述 
Invalid situation 
description 
在GRC 进行的R2 试验，磨合后进行17%试验进度时，压滤盖螺纹处破裂。扭矩20Nm 
The failure the part was found at running a 17% test progress during R2 test conducted at GRC. Tq 
= 20Nm 
原材料信息：Raw material information 
原材料及牌号 
Raw material and 
trademark 
ADC12 
原材料厂商 
Raw material producer 
/ 
散件供应商 
Part supplier 
/ 
金属热处理状态 
Metal heat treatment state
/ 
 
Ⅱ. 结论与建议 Conclusions and suggestions 
结论Conclusions： 
1、 低周期疲劳断裂，因为考虑载荷，夹紧力不够。The failure was low cycle fatigue fracture, caused by the 
clamping force is insufficient for the applied load. 
2、 材料性能符合技术要求。 
The requirements of material meet to the technical requirements. 
建议Suggestions： 
1、 检查装配工序的质量。Check the assembly process quality. 
2、 请校核试验工况。Please check of the test conditions. 
3、 请检查零部件的相关尺寸。Please check the parts related to size. 
      分发：
Distribution 
SQE  柯萍 
检验者： 
Author 
白云岭   
Bai Yunling 
审核： 
Auditor 
 
批准： 
Approver 
 
日期： 
Date 
2012.9.19 
日期： 
Date 
 
日期： 
Date 
 


 
上海汽车中心实验室
SAIC Center Lab 
中国·上海·嘉定区安研路201 号 
邮编. 201804 
No. 201 Anyan Road, Jiading District,  
Shanghai, China. 
Post code :201804 
报告编号： 
Report number 
SCL-S-12-0238M 
委托者  TC  柯萍 
Requestor： 
 委托编号 
Request number： 
送样日期2012.9.17 
Deliver date:  
报告日期2012.9.19 
Report date： 
第 2 页 共 4 页 
 
SMPV-0.2.3-002-QA -F01 
上海汽车
SAIC Motor 
III. 测试结果 Test Results  
1、 失效件在整车中的装配位置，见图1；失效件实物形貌：断裂起始于螺纹根部，失效件外观完好，无磕碰的外
力损伤，；螺纹处完好，无异常， 见图2。 
   
 
图1  失效件在整车中的装配位置示意图 
  
 
 
图2  失效件实物形貌：断裂起始于螺纹根部 
2、断口分析： 
  1）宏观观察，断口可分为2 部分，A 区表面平坦，表面呈浅银灰色；B 区表面较粗糙，表面呈深银灰色，由此
可以判断断裂起始位置在A 区，裂纹原位置如图3 箭头所示。 
 
   
 
图3 断口宏观形貌  
失效件 
A 
B


 
上海汽车中心实验室
SAIC Center Lab 
中国·上海·嘉定区安研路201 号 
邮编. 201804 
No. 201 Anyan Road, Jiading District,  
Shanghai, China. 
Post code :201804 
报告编号： 
Report number 
SCL-S-12-0238M 
委托者  TC  柯萍 
Requestor： 
 委托编号 
Request number： 
送样日期2012.9.17 
Deliver date:  
报告日期2012.9.19 
Report date： 
第 3 页 共 4 页 
 
SMPV-0.2.3-002-QA -F01 
上海汽车
SAIC Motor 
 
3、微观观察：取裂纹起始位置的断口，使用扫描电镜观察，见图4b，其他位置为准解理形貌，见图4a。 
 
     
        
  
图4 断口微观形貌 
 
二、材料分析： 
      在失效件断口上取样，进行硬度、金相组织、孔隙率检测。 
附表1 
 序
号 
试验项目 
额定值 
试验结果 
评价 
合格 
不合格
1.1 
硬度 
≥75HB 
(参考JIS H 5202:2006) 
87.5、87.5、87.5  1 
(91.2HV10、91.4 HV10、
91.3 HV10) 
X 
 
1.2 
金相组织 
/ 
变质正常 
（JB/T 7946.1-1999） 
(图5) 
/ 
 
2 
孔隙率 
≤5% 
（SMTC5200030） 
1.9% 
(图6) 
X 
 
1） 转换标准GBn 162-82。. 
 
具有疲劳辉
纹，但辉纹间
距很大，且疲
劳区占整个断
口约1/4,说明
断裂是低周期
高应力的疲
劳。


 
上海汽车中心实验室
SAIC Center Lab 
中国·上海·嘉定区安研路201 号 
邮编. 201804 
No. 201 Anyan Road, Jiading District,  
Shanghai, China. 
Post code :201804 
报告编号： 
Report number 
SCL-S-12-0238M 
委托者  TC  柯萍 
Requestor： 
 委托编号 
Request number： 
送样日期2012.9.17 
Deliver date:  
报告日期2012.9.19 
Report date： 
第 4 页 共 4 页 
 
SMPV-0.2.3-002-QA -F01 
上海汽车
SAIC Motor 
 
 
图5 金相组织：变质正常   100X 
 
 
图6 孔隙率：1.9%

File: 材料工程师/SCL-S-12-0239M 遥控钥匙.pdf.md
# SCL-S-12-0239M 遥控钥匙.pdf

 
上海汽车中心实验室 
SAIC Center Lab 
中国·上海·嘉定区安研路201 号 
邮编. 201804 
No 201 Anyan road, Jiading, Shanghai China 
Post code 201804 
 
报告编号 
Report number 
 
SCL-S-12-0239M 
委托者:曹晓俊 
Request person, dept： 
委托编号: SCL-S-12-0239  
Request number:  
送样日期:  2012.09.18 
Request date:  
报告日期:  2012.09.29 
Report date：  
第1 页共4 页 
 
分发: 
Distribution 
曹晓俊 
检验者Author 
 
审核Auditor 
 
批准Approver 
 
日期Date 
 
日期Date 
 
日期Date 
 
 
上海汽车 
SAIC Motor 
零件号 
Part number 
30014523 
 零件名称 
Part name 
遥控钥匙 
Remote keyless entry 
图纸日期 
Drawing date  
/ 
零件生产日期 
Production date 
/ 
 供货商 
Supplier 
上海霍夫 
Shanghai Huofu 
车型/项目 
Car type/project 
ZP11 
 
        结论性报告 Conclusion report            
Ⅰ.任务描述 Task description 
实验室受SQE 委托对遥控钥匙进行失效原因分析，失效零件具体信息如下： 
As requested, QA lab has analyzed the failure of p remote keyless entry. The background information of the failed 
part is as following： 
零件信息：Part information 
零件名称 
Part name 
遥控钥匙 
Remote keyless entry 
制造日期 
Production date 
/ 
VIN 码 
VIN 
LSJZ14E39C5060249 
销售日期 
Sale date 
/ 
车辆里程数 
Car mileage 
5 公里 (km) 
维修站名称 
Sale agent 
/ 
失效模式描述 
Failure circumstance 
description 
遥控器折叠功能失效 
The function of remote control folding was failured 
原材料信息：Raw material information 
原材料及牌号 
Raw material 
specification 
PA6GF50 
原材料厂商 
Raw material 
producer 
柏力开米 
Boli Kaimi 
散件供应商 
Component supplier 
宁波凯达 
Ningbo Kaida 
金属热处理状态 
Metal heat treatment 
state 
/ 
失效零件见图1：The failed part is shown in Fig. 1.  
Ⅱ. 结论与建议 Conclusions and suggestions 
结论：1. 限位器未按下，硬扳钥匙导致的脆断。 
      2. 零件材料符合要求。 
Conclusions：1. The stopper was not pressed, pull the key and cause the brittle fracture. 
2. Material performance of parts conformed to requirements. 
建议：确保限位器按下的情况下，回扳钥匙。 
Suggestions：Ensure that the stopper is pressed, then pull back the key.  
 


 
上海汽车中心实验室 
SAIC Center Lab 
中国·上海·嘉定区安研路201 号 
邮编. 201804 
No 201 Anyan road, Jiading, Shanghai China 
Post code 201804 
报告编号 
Report number 
 
SCL-S-12-0239M 
委托者:曹晓俊 
Request person, dept： 
委托编号: SCL-S-12-0239  
Request number:  
送样日期:  2012.09.18 
Request date:  
报告日期:  2012.09.29 
Report date：第2 页共4 页 
 
 
上海汽车 
SAIC Motor 
 
 
                                         图1 失效零件 
                                        Fig.1 Failure part 
III. 测试结果 Test Results  
 
序号 
No. 
试验项目 
Test item 
额定值 
Requirement 
试验结果 
Test result 
评价 Evaluation 
合格 
qualified 
不合格 
unqualified 
Ⅰ 
失效件 
1 
红外（GB/T6040-2002） 
Infrared Spectroscopy 
PA6 
PA6 
× 
 
2 
熔点
（GB/T19466.3-2006） 
Melting point（℃） 
220±5 
216 
× 
 
3 
灰分（GB/T9345.1-2008） 
Ash content（%） 
50±3 
48.9 
× 
 
Ⅱ 
新件 
1 
红外（GB/T6040-2002） 
Infrared Spectroscopy 
PA6 
PA6 
× 
 
2 
熔点
（GB/T19466.3-2006） 
Melting point（℃） 
220±5 
216 
× 
 
3 
灰分（GB/T9345.1-2008） 
Ash content（%） 
50±3 
49.6 
× 
 
Ⅲ 
粒料 
1 
红外（GB/T6040-2002） 
Infrared Spectroscopy 
PA6 
PA6 
× 
 
2 
熔点
（GB/T19466.3-2006） 
Melting point（℃） 
220±5 
217 
× 
 
3 
灰分（GB/T9345.1-2008） 
Ash content（%） 
50±3 
49.4 
× 
 
 
开裂 


 
上海汽车中心实验室 
SAIC Center Lab 
中国·上海·嘉定区安研路201 号 
邮编. 201804 
No 201 Anyan road, Jiading, Shanghai China 
Post code 201804 
报告编号 
Report number 
 
SCL-S-12-0239M 
委托者:曹晓俊 
Request person, dept： 
委托编号: SCL-S-12-0239  
Request number:  
送样日期:  2012.09.18 
Request date:  
报告日期:  2012.09.29 
Report date：第3 页共4 页 
 
 
上海汽车 
SAIC Motor 
Ⅳ.宏观分析 Macroscopic observation 
失效件断口如图2 所示，断口呈脆断特征，断裂方向与扳钥匙方向一致，可以判断该失效是由于在限位器未
按下的情况下，回扳钥匙导致的脆断。 
 
 
 
 
 
图2.失效件断口 
Fig. 2 Fracture of failure part 
 
     
 
 
 
 
 
 
 
 
 
 
 


 
上海汽车中心实验室 
SAIC Center Lab 
中国·上海·嘉定区安研路201 号 
邮编. 201804 
No 201 Anyan road, Jiading, Shanghai China 
Post code 201804 
报告编号 
Report number 
 
SCL-S-12-0239M 
委托者:曹晓俊 
Request person, dept： 
委托编号: SCL-S-12-0239  
Request number:  
送样日期:  2012.09.18 
Request date:  
报告日期:  2012.09.29 
Report date：第4 页共4 页 
 
 
上海汽车 
SAIC Motor 
 
将失效件冷镶，观察其材料内部结构（见图3），零件内部没有明显工艺缺陷。 
 
 
 
 
                                        图3 零件截面 
                                     Fig. 3  Section of parts
