Repository: kujaxr/obsidian-vault

File: 材料工程师/SCL-S-12-0240   储液罐-张雪芬.pdf.md
# SCL-S-12-0240   储液罐-张雪芬.pdf

 
上海汽车中心实验室 
SAIC Center Lab 
中国·上海·嘉定区安研路201 号 
邮编. 201804 
No 201 Anyan road, Jiading, Shanghai China 
Post code 201804 
 
报告编号 
Report number 
 
SCL-S-12-0240M 
委托者:SQE:董超 
Request person, dept： 
委托编号:  SCL-S-12-0240 
Request number:  
送样日期:  2012.09.17 
Request date:  
报告日期:  2012.09.28 
Report date：  
第1 页共5 页 
 
分发: 
Distribution 
SQE：董超 
检验者Author 
张雪芬 
审核Auditor 
 
批准Approver 
 
日期Date 
2012.09.28 
日期Date 
 
日期Date 
 
SMPV-0.2.3-002-QA -F01 
上海汽车 
SAIC Motor 
零件号 
Part number 
06.9333-1417.1 
 零件名称 
Part name 
 
制动储液壶 
Brake accumulator pot 
图纸日期 
Drawing date  
/ 
零件生产日期 
Production date 
2012.04.04 
 供货商 
Supplier 
上海SABS 
Shanghai SABS 
车型/项目 
Car type/project 
BP31 
 
   阶段性报告  Stage report        结论性报告 Conclusion report           测试报告 Test report 
Ⅰ.任务描述 Task description 
实验室受委托对上海SABS 生产的制动储液壶进行失效原因分析，失效零件具体信息如下： 
As requested, QA lab has analyzed the failure of Brake accumulator pot which is produced by Shanghai SABS. The 
background information of the failed part is as following： 
零件信息：Part information 
零件名称 
Part name 
 
制动储液壶 
 
制造日期 
Production date 
2012.04.04 
VIN 码 
VIN 
LSJB36W99CS050539 
销售日期 
Sale date 
2012.07.22 
车辆里程数 
Car mileage 
5728Km 
维修站名称 
Sale agent 
浙江申孚 
失效模式描述 
Failure circumstance 
description 
制动储液壶安装孔位开裂 
Installation hole of the Brake accumulatou pot cracked 
原材料信息：Raw material information 
原材料及牌号 
Raw material 
specification 
PP/BHC5012C 
原材料厂商 
Raw material 
producer 
Borealis 
散件供应商 
Component supplier 
太仓福立希 
金属热处理状态 
Metal heat treatment 
state 
/ 
失效零件见图：The failed part is shown in figure 1.  
 
Ⅱ. 结论与建议 Conclusions and suggestions 
结论：1. 零件受外力反复作用导致韧断。 
         2. 失效件的材料符合质量要求。 
Conclusions: 1. External force made the part fail.               
2. The material performance of failure part conformed to requirements. 
建议：1. 注意在物流，装配等环节对零件的保护。 
Suggestions:  1. More attention should be paid to the protection of parts during logistics, assembly and etc. 


 
上海汽车中心实验室 
SAIC Center Lab 
中国·上海·嘉定区安研路201 号 
邮编. 201804 
No 201 Anyan road, Jiading, Shanghai China 
Post code 201804 
报告编号 
Report number 
 
SCL-S-12-0240M 
委托者: SQE:董超 
Request person, dept： 
委托编号:  SCL-S-12-0240 
Request number:  
送样日期:  2012.09.17 
Request date:  
报告日期:  2012.09.28 
Report date：第2 页共5 页 
 
SMPV-0.2.3-002-QA -F01 
上海汽车 
SAIC Motor 
 
 
                                                                           
图1 失效件 
                                           Fig. 1 Failure part       
III. 测试结果 Test Results  
 
序号 
No. 
试验项目 
Test item 
额定值 
Requirement 
试验结果 
Test result 
评价 Evaluation 
合格 
qualified 
不合格 
unqualified 
第一次 
第二次 
 
失效件 
 
 
1 
红外（GB/T6040-2002） 
Infrared Spectroscopy 
PP 
PP 
× 
 
2 
熔点（GB/T19466.3-2006） 
Melting point (oC) 
170±5 
170 
170 
× 
 
3 
焓值（GB/T19466.3-2006） 
Enthalpy (J/g) 
/ 
82.2 
68.1 
× 
 
 
新件 
1 
红外（GB/T6040-2002） 
Infrared Spectroscopy 
PP 
PP 
× 
 
2 
熔点（GB/T19466.3-2006） 
Melting point (oC) 
170±5 
167 
170 
× 
 


 
上海汽车中心实验室 
SAIC Center Lab 
中国·上海·嘉定区安研路201 号 
邮编. 201804 
No 201 Anyan road, Jiading, Shanghai China 
Post code 201804 
报告编号 
Report number 
 
SCL-S-12-0240M 
委托者: SQE:董超 
Request person, dept： 
委托编号:  SCL-S-12-0240 
Request number:  
送样日期:  2012.09.17 
Request date:  
报告日期:  2012.09.28 
Report date：第3 页共5 页 
 
SMPV-0.2.3-002-QA -F01 
上海汽车 
SAIC Motor 
序号 
No. 
试验项目 
Test item 
额定值 
Requirement 
试验结果 
Test result 
评价 Evaluation 
合格 
qualified 
不合格 
unqualified 
第一次 
第二次 
3 
焓值（GB/T19466.3-2006） 
Enthalpy (J/g) 
/ 
75.9 
72.4 
× 
 
 
粒料 
1 
红外（GB/T6040-2002） 
Infrared Spectroscopy 
PP 
PP 
× 
 
2 
熔点（GB/T19466.3-2006） 
Melting point (oC) 
170±5 
169.0 
168.0 
× 
 
3 
焓值（GB/T19466.3-2006） 
Enthalpy (J/g) 
/ 
70.2 
74.9 
× 
 
 
IV. 测试结果与分析 Test Results and Analysis 
 
图2.将失效件断口放大观察，失效件断口发白，呈韧断特征,系受异常外力反复作用导致韧裂。从侧面断口
分析，断口的一侧明显被拉长，这也印证了该安装孔是由于反复受异常外力所导致。 
 
 
 
       图2 失效件断口 
      Fig.2 Facture of failture part 
 


 
上海汽车中心实验室 
SAIC Center Lab 
中国·上海·嘉定区安研路201 号 
邮编. 201804 
No 201 Anyan road, Jiading, Shanghai China 
Post code 201804 
报告编号 
Report number 
 
SCL-S-12-0240M 
委托者: SQE:董超 
Request person, dept： 
委托编号:  SCL-S-12-0240 
Request number:  
送样日期:  2012.09.17 
Request date:  
报告日期:  2012.09.28 
Report date：第4 页共5 页 
 
SMPV-0.2.3-002-QA -F01 
上海汽车 
SAIC Motor 
 
图3.将失效件的另一安装孔放大观察，该安装孔也有应力发白现象，系受异常外力所致。 
 
 
图3 失效件断口 
                                  Fig.3 Facture of failture part 
 
 
 
 
 
 
 
 
 
 
 
 
 
 
 
 
 


 
上海汽车中心实验室 
SAIC Center Lab 
中国·上海·嘉定区安研路201 号 
邮编. 201804 
No 201 Anyan road, Jiading, Shanghai China 
Post code 201804 
报告编号 
Report number 
 
SCL-S-12-0240M 
委托者: SQE:董超 
Request person, dept： 
委托编号:  SCL-S-12-0240 
Request number:  
送样日期:  2012.09.17 
Request date:  
报告日期:  2012.09.28 
Report date：第5 页共5 页 
 
SMPV-0.2.3-002-QA -F01 
上海汽车 
SAIC Motor 
图4用新件进行失效模拟，将零件安装在对手件上，用手施以外力。受外力作用下，零件一安装孔发生断裂，
断口发白，呈韧断特征，另一安装孔有应力发白现象。该模拟的结果与失效件一致。 
 
 
                   
 
图4 失效模拟 
Fig.4 Crash simulation 
 
综合以上试验结果可以判断，该失效是由于零件是受外力反复作用导致韧断

File: 材料工程师/SCL-S-12-0241M 国产车架开裂.pdf.md
# SCL-S-12-0241M 国产车架开裂.pdf

 
上海汽车中心实验室 
SAIC Center Lab 
中国·上海·嘉定区安研路201 号 
邮编. 201804 
No 201 Anyan road, Jiading, Shanghai China 
Post code 201804 
报告编号 
Report number 
 
SCL-S-12-0241M 
委托者: DRE：张振富 
Request person, dept： 
送样日期:  2012.09.11 
Request date:  
报告日期:  2012.09.20 
Report date：                 
       第1页共6页 
 
上海汽车 
SAIC Motor 
零件号Part number 
/ 
 零件名称 
Part name 
车身减振垫 
图纸日期Drawing date 
/ 
零件生产日期Part production date 
/ 
 供货商 
Supplier 
宁波永信 
车型/项目Car type/project 
IS12 
 
   阶段性报告 Interim report        结论性报告 Conclusion report           测试报告 Test report 
Ⅰ.任务描述 Task description 
实验室受委托对车身减振垫进行失效原因分析，失效零件具体信息如下： 
As requested, QA lab has analyzed the failure of bush. The background information of the failed part is as following： 
零件信息：Part information 
零件名称 
Part name 
车身减振垫 
制造日期 
Production date 
/ 
VIN 码 
VIN 
/ 
销售日期 
Sale date 
/ 
车辆里程数 
Car mileage 
PAVE 
维修站名称 
Sale agent 
/ 
失效模式描述 
Failure circumstance 
description 
国产车架开裂，下支撑垫发现有裂纹。 
原材料信息：Raw material information 
原材料及牌号 
Raw material specification 
/ 
原材料厂商 
Raw material producer 
/ 
散件供应商 
Component supplier 
/ 
金属热处理状态 
Metal heat treatment state 
/ 
 
 
Ⅱ. 结论与建议 Conclusions and suggestions 
结论： 零件性能及材料符合要求 
零件下支撑受到严重挤压，其安装孔对下支撑件形成损伤； 
Conclusions: the material of the part conforms to the standard. 
             The lower bush was compressed strictly by the install hole, leading the part crack. 
建议：保证安装尺寸，确保零件受压程度及不受偏压 
Suggestion: assure the dimension of the installment to avoid abnormal and leaning compress of the part. 
 
 
 
 
 
 
 
 
 
 
分发: 
Distribution 
DRE：张振富 
检验者Author 
 
审核Auditor 
 
批准Approver 
 
日期Date 
 
日期Date 
 
日期Date 
 
 


 
上海汽车中心实验室 
SAIC Center Lab 
中国·上海·嘉定区安研路201 号 
邮编. 201804 
No 201 Anyan road, Jiading, Shanghai China 
Post code 201804 
报告编号 
Report number 
 
SCL-S-12-0202M 
委托者:  QA 郭强 
Request person, dept：Wu Jun 
委托编号:  SCL-S-11-0202 
Request number: SCL-S-11-0202 
送样日期:  2012.08.09 
Request date: 2012.08.09 
报告日期:  2012.08.15 
Report date：2012.08.15 
第2页共6页 
 
上海汽车 
SAIC Motor 
III. 测试结果 Test Results  
1 跑车件性能测试 
  按图纸要求对跑车件的静刚度进行测试，以此判定缓冲件是否仍具有功能： 
   上支撑： 
零件号 
1 号 
2 号 
3 号 
4 号 
5 号架（3 号） 
图纸要求MPa 
31.95-39.05 
28.17-34.43 
35.37-43.23 
44.80-54.78 
35.37-43.23 
拆车件MPa 
34.4 
36.9 
40.32 
41.1 
41.8 
抽样件MPa 
37.3 
32.87 
38.9 
46.08 
38.9 
拆车件较抽样件的偏差 % 
-7.7748 
12.26042 
3.650386 
-10.8073 
7.455013 
工程要求：路试拆车件静刚度衰减30%以内可以接受 
拆车件性能评定 
Ok 
Ok 
Ok 
Ok 
Ok 
   下支撑： 
零件号 
1 号架 
2 号架 
4 号架 
右侧2 号架 
抽样件 
图纸要求 
8.2-12.6 
8.2-12.6 
8.2-12.6 
8.2-12.6 
8.2-12.6 
实测值 
9.8 
10.39 
10.5 
11.08 
9.5/9.14 
拆车件较抽样件的偏差 
5.376344086 
11.72043 
12.903226 
19.139785 
/ 
拆车件结果评判 
OK 
OK 
OK 
OK 
/ 
 
对开裂最严重的1 号件，有压痕的4 号件及抽样件进行材料性能测试，结果如下： 
序号 
No. 
试验项目 
Test item 
额定值 
Requirement 
试验结果 
Test result 
评价 Evaluation 
合格 
qualified 
不合格 
unqualified 
1 号件： 
1 
Shore A 硬度 
Shore A Hardness 
VDA 675 102 
45～55 
50 
× 
 
2 
拉伸强度 
Tensile Strength 
VDA 675 205 
≥ 20 MPa 
24.3 
× 
 
3 
断裂伸长率 
Elongation at tear 
VDA 675 205 
≥ 400 % 
563% 
× 
 
4 号件： 
1 
Shore A 硬度 
Shore A Hardness 
VDA 675 102 
45～55 
48 
× 
 
2 
拉伸强度 
Tensile Strength 
VDA 675 205 
≥ 20 MPa 
29.4 
× 
 
3 
断裂伸长率 
Elongation at tear 
VDA 675 205 
≥ 400 % 
590% 
× 
 
抽样件： 


 
上海汽车中心实验室 
SAIC Center Lab 
中国·上海·嘉定区安研路201 号 
邮编. 201804 
No 201 Anyan road, Jiading, Shanghai China 
Post code 201804 
报告编号 
Report number 
 
SCL-S-12-0202M 
委托者:  QA 郭强 
Request person, dept：Wu Jun 
委托编号:  SCL-S-11-0202 
Request number: SCL-S-11-0202 
送样日期:  2012.08.09 
Request date: 2012.08.09 
报告日期:  2012.08.15 
Report date：2012.08.15 
第3页共6页 
 
上海汽车 
SAIC Motor 
序号 
No. 
试验项目 
Test item 
额定值 
Requirement 
试验结果 
Test result 
评价 Evaluation 
合格 
qualified 
不合格 
unqualified 
1 
Shore A 硬度 
Shore A Hardness 
VDA 675 102 
45～55 
49 
× 
 
2 
拉伸强度 
Tensile Strength 
VDA 675 205 
≥ 20 MPa 
28.6 
× 
 
3 
断裂伸长率 
Elongation at tear 
VDA 675 205 
≥ 400 % 
600% 
× 
 
综上所述：拆车件静刚度性能符合接受标准。材料性能符合要求。 
          抽样件静刚度符合要求，材料性能符合要求。 
根据DRE 提出的车架承受最大力为13000N，故对零件承受极限压力性能进行评估： 
零件号 
1 号 
2 号 
3 号 
4 号 
5 号 
是否破裂 
无破裂 
无破裂 
无破裂 
无破裂 
无破裂 
11000N 变形量 
16.79 
20.12 
18.37 
14.71 
16.86 
零件高度mm 
54.40 
54.50 
62.58 
53.04 
36.92 
压缩后厚度mm 
54.34 
54.48 
62.38 
52.96 
36.90 
压缩后变形量% 
0.1104159 
0.036711 
0.320616 
0.151057 
0.054201 
从测试结果分析，零件在11000N 力作用下无破裂现象。 
 
2 断口分析（Analyze）： 
1 号及2 号车架缓冲块： 
  
   
  
 
 
支架上有粘连的橡胶件 


 
上海汽车中心实验室 
SAIC Center Lab 
中国·上海·嘉定区安研路201 号 
邮编. 201804 
No 201 Anyan road, Jiading, Shanghai China 
Post code 201804 
报告编号 
Report number 
 
SCL-S-12-0202M 
委托者:  QA 郭强 
Request person, dept：Wu Jun 
委托编号:  SCL-S-11-0202 
Request number: SCL-S-11-0202 
送样日期:  2012.08.09 
Request date: 2012.08.09 
报告日期:  2012.08.15 
Report date：2012.08.15 
第4页共6页 
 
上海汽车 
SAIC Motor 
 
    
 
 
 
 
   
 
 
 
   
 
 
 
深浅不一的压入痕迹表明零件受到偏压。 
   
  
  压痕较深处发现有铁锈磨损痕迹                        下支撑部分区域发现有石子嵌入 
下支撑裂纹较深区域 
凹痕较深处截面端面锐利，表明异物嵌入 
下支撑有深浅不一的裂纹 
下支撑裂纹较浅区域 
凹痕较浅处截面端面锐利，表明异物嵌入 


 
上海汽车中心实验室 
SAIC Center Lab 
中国·上海·嘉定区安研路201 号 
邮编. 201804 
No 201 Anyan road, Jiading, Shanghai China 
Post code 201804 
报告编号 
Report number 
 
SCL-S-12-0202M 
委托者:  QA 郭强 
Request person, dept：Wu Jun 
委托编号:  SCL-S-11-0202 
Request number: SCL-S-11-0202 
送样日期:  2012.08.09 
Request date: 2012.08.09 
报告日期:  2012.08.15 
Report date：2012.08.15 
第5页共6页 
 
上海汽车 
SAIC Motor 
3 号至5 号缓冲块： 
 
3 号                                   4 号                                 5 号 
3 至5 号的车架支撑骨架上无严重的橡胶粘连现象。 
 
   
 
            3 号下支撑  
 
 
 
 
 
 
 
 
 
4 号下支撑 
3 号和4 号下支撑有很明显深浅不一的压痕，但零件没有明显开裂。 
  
 
3 号压痕较深区域无明显开裂            4 号压痕较深区域无明显开裂 
  
 
3 号压痕较浅区域伴有磨损痕迹            4 号压痕较浅区域 
 


 
上海汽车中心实验室 
SAIC Center Lab 
中国·上海·嘉定区安研路201 号 
邮编. 201804 
No 201 Anyan road, Jiading, Shanghai China 
Post code 201804 
报告编号 
Report number 
 
SCL-S-12-0202M 
委托者:  QA 郭强 
Request person, dept：Wu Jun 
委托编号:  SCL-S-11-0202 
Request number: SCL-S-11-0202 
送样日期:  2012.08.09 
Request date: 2012.08.09 
报告日期:  2012.08.15 
Report date：2012.08.15 
第6页共6页 
 
上海汽车 
SAIC Motor 
综上所述，1 号和2 号车架的缓冲块下支撑压痕较3 号，4 号和5 号支架的缓冲块压痕明显严重； 
1 号和2 号缓冲块裂纹端面呈现锐利的角度，说明裂纹由异物嵌入导致； 
由于零件安装条件下，下支撑同上支撑间有安装孔，从压痕形状及位置可以判断，下支撑在安装条件下会受到安装孔突
起处的压缩，如压缩量过大，由于安装孔为冲压件，故极易对下支撑零件形成嵌入损伤。 
 
 
 
小结：1 拆车件零件材料符合要求，其静刚度衰减均在可接受范围之内，说明拆车件功能性未失效； 
2 1 号和2 号支架下支撑缓冲块受到的压缩量要大于3 号，4 号和5 号支架，故安装孔在1 号和2 号的下支撑件形成较深的
嵌入式裂纹； 
3 从支架粘连橡胶情况分析，1 号和2 号支架的缓冲块的磨损要相对严重；

File: 材料工程师/SCL-S-12-0242M IP21 MCE G5+失效件分析.pdf.md
# SCL-S-12-0242M IP21 MCE G5+失效件分析.pdf

 
上海汽车中心实验室 
SAIC Center Lab 
中国·上海·嘉定区安研路201 号 
邮编. 201804 
No 201 Anyan road, Jiading, Shanghai China 
Post code 201804 
报告编号 
Report number 
 
SCL-S-12-0242M 
委托者: 童俊 
Request person, dept： 
样日期:    2012.09.11 
Request date:  
报告日期:  2012.09.20 
Report date：  
第1页共4页 
 
上海汽车 
SAIC Motor 
零件号Part number 
10048516 
 零件名称 
Part name 
下摆臂衬套 
图纸日期Drawing date 
/ 
零件生产日期Part production date 
/ 
 供货商 
Supplier 
上海汇众 
车型/项目Car type/project 
IP21 MCE 
 
   阶段性报告 Interim report        结论性报告 Conclusion report           测试报告 Test report 
Ⅰ.任务描述 Task description 
实验室受委托对下摆臂衬套进行失效原因分析，失效零件具体信息如下： 
As requested, QA lab has analyzed the failure of the hose. The background information of the failed part is as following： 
零件信息：Part information 
零件名称 
Part name 
下摆臂衬套 
制造日期 
Production date 
/ 
VIN 码 
VIN 
L11SOD060 
销售日期 
Sale date 
/ 
车辆里程数 
Car mileage 
35310km(G5+) 
维修站名称 
Sale agent 
/ 
失效模式描述 
Failure circumstance 
description 
衬套开裂 
原材料信息：Raw material information 
原材料及牌号 
Raw material specification 
NR 
原材料厂商 
Raw material producer 
/ 
散件供应商 
Component supplier 
上海拓盛 
金属热处理状态 
Metal heat treatment state 
/ 
 
 
Ⅱ. 结论与建议 Conclusions and suggestions 
结论：1 零件橡胶同骨架的粘结强度过低，导致零件在使用中产生开裂。 
Conclusion: 1 the adhesive strength between rubber and ,leading the part crack during the use. 
建议：1 控制涂胶厚度，确保粘结强度。 
       2 控制零件注塑及硫化环节，保证零件硫化时的硫化压力。 
Suggestion: 1 make sure the thick of the glue to control the adhesive strength. 
            2 control the injection and cure procedure, and make sure the cure pressure conforms to the requirement. 
   
 
 
 
 
 
 
 
 
 
 
 
 
 
 
 
分发: 
Distribution 
童俊 
检验者Author 
 
审核Auditor 
 
批准Approver 
 
日期Date 
 
日期Date 
 
日期Date 
 


 
上海汽车中心实验室 
SAIC Center Lab 
中国·上海·嘉定区安研路201 号 
邮编. 201804 
No 201 Anyan road, Jiading, Shanghai China 
Post code 201804 
报告编号 
Report number 
 
SCL-S-12-0242M 
委托者: 童俊 
Request person, dept： 
样日期:    2012.09.11 
Request date:  
报告日期:  2012.09.20 
Report date：  
第2页共4页 
 
上海汽车 
SAIC Motor 
 
  
 
零件1                                       零件2 
图1 失效照片 
Fig 1  Failure Part 
 
1 分析（Analyze）： 
2.1 零件1： 
 
将零件进行解剖： 
 
 
内衬套骨架与胶体已开裂 
 
 
内衬套骨架与胶体已完全开裂 


 
上海汽车中心实验室 
SAIC Center Lab 
中国·上海·嘉定区安研路201 号 
邮编. 201804 
No 201 Anyan road, Jiading, Shanghai China 
Post code 201804 
报告编号 
Report number 
 
SCL-S-12-0242M 
委托者: 童俊 
Request person, dept： 
样日期:    2012.09.11 
Request date:  
报告日期:  2012.09.20 
Report date：  
第3页共4页 
 
上海汽车 
SAIC Motor 
 
 
              胶体与骨架分离区域 
 
零件1 由于橡胶材料同金属骨架粘结强度不够导致零件在使用中致使橡胶同金属骨架开裂。 
 
2.2 零件2： 
 
 
 
将零件进行切割： 
    
 
 
开裂区域有严重的疲劳裂纹 
 
内衬套骨架与胶体已开裂 
缓冲凹槽内嵌有石子 
内衬套骨架与胶体分离区域 
内衬套骨架与胶体连接区域 
 
分离区域内，内衬
套骨架上粘连的
橡胶体很少 
 
部分区域发现有金属
骨架裸露的现象，裸露
区域边缘有磨损迹象 


 
上海汽车中心实验室 
SAIC Center Lab 
中国·上海·嘉定区安研路201 号 
邮编. 201804 
No 201 Anyan road, Jiading, Shanghai China 
Post code 201804 
报告编号 
Report number 
 
SCL-S-12-0242M 
委托者: 童俊 
Request person, dept： 
样日期:    2012.09.11 
Request date:  
报告日期:  2012.09.20 
Report date：  
第4页共4页 
 
上海汽车 
SAIC Motor 
      
 
      零件2 主要由于内衬套脱胶引起胶体开裂。 
 
小结 (Conclusion)： 
1 零件1：零件胶体同骨架粘结力不足导致零件开裂。由于零件的开裂区域位于注塑硫化的最上端，故形
成缺陷的原因有：骨架涂胶厚度不够，零件硫化保压压力不足。 
2 零件2：零件胶体同骨架脱胶导致零件开裂。由于脱胶区域位于骨架的中间段，故形成缺陷的原因有：
骨架涂胶厚度不够。 
3 经核查，失效零件的生产日期为2011.03 月至2011 年04 月。上海拓盛在2011.04 有对骨架涂胶厚度控
制的断点，生效件均为断点前产品。对现有零件进行了抽样检验，零件顶破后的橡胶连接覆盖面积为100%。
可认为断点后零件粘结强度可满足要求。 
开裂区内衬套有严重脱胶现象

File: 材料工程师/SCL-S-12-0243M W5 衬套失效.pdf.md
# SCL-S-12-0243M W5 衬套失效.pdf

 
上海汽车中心实验室 
SAIC Center Lab 
中国·上海·嘉定区安研路201 号 
邮编. 201804 
No 201 Anyan road, Jiading, Shanghai China 
Post code 201804 
报告编号 
Report number 
 
SCL-S-12-0243M 
委托者: 荆辉 
Request person, dept： 
样日期:    2012.07.16 
Request date:  
报告日期:  2012.09.11 
Report date：  
第1页共4页 
 
上海汽车 
SAIC Motor 
零件号Part number 
K45311 CD000 
 零件名称 
Part name 
下摆臂衬套 
图纸日期Drawing date 
/ 
零件生产日期Part production date 
/ 
 供货商 
Supplier 
淅川减振器厂 
车型/项目Car type/project 
IS12 
 
   阶段性报告 Interim report        结论性报告 Conclusion report           测试报告 Test report 
Ⅰ.任务描述 Task description 
实验室受委托对衬套进行失效原因分析，失效零件具体信息如下： 
As requested, QA lab has analyzed the failure of the bush. The background information of the failed part is as following： 
零件信息：Part information 
零件名称 
Part name 
下摆臂衬套 
制造日期 
Production date 
/ 
VIN 码 
VIN 
LSJW34RA5CG032098 
销售日期 
Sale date 
/ 
车辆里程数 
Car mileage 
9200km（PAVE） 
维修站名称 
Sale agent 
/ 
失效模式描述 
Failure circumstance 
description 
衬套开裂 
原材料信息：Raw material information 
原材料及牌号 
Raw material specification 
NR 
原材料厂商 
Raw material producer 
西安石化院 
散件供应商 
Component supplier 
淅川金博橡塑有限公司 
金属热处理状态 
Metal heat treatment state 
/ 
 
 
Ⅱ. 结论与建议 Conclusions and suggestions 
结论： 失效件受疲劳作用后材料已完全老化并磨损，无法评估其材料性能。但从定性分析结果，失效件
的填料含量偏高，含胶量偏低，此项结果致使零件耐疲劳性能下降。 
       对抽样件测试后其含胶量和新件状态一致。由于新件状态通过路试，故供应商已改进材料配方，
且零件批量状态稳定。 
Conclusion: the material of the failure part was aged and abrasion under the fatigue condition, so the performance of the material 
can not be valued. From the TGA analyze, the rubber contend is lower and the mineral content is higher, leading reducing 
the part anti-fatigue performance. 
          According to the result of the sampling part and new part, the status of both part is as the same. As the part pass the 
car test, so the supplier has improve the incept and the part is stable.  
建议：保证零件材料的稳定性。 
           Maintain the stability of the material. 
 
 
 
 
 
 
 
 
 
 
分发: 
Distribution 
SQE：荆辉 
检验者Author 
 
审核Auditor 
 
批准Approver 
 
日期Date 
 
日期Date 
 
日期Date 
 


 
上海汽车中心实验室 
SAIC Center Lab 
中国·上海·嘉定区安研路201 号 
邮编. 201804 
No 201 Anyan road, Jiading, Shanghai China 
Post code 201804 
报告编号 
Report number 
 
SCL-S-12-0243M 
委托者: 荆辉 
Request person, dept： 
样日期:    2012.07.16 
Request date:  
报告日期:  2012.09.11 
Report date：  
第2页共4页 
 
上海汽车 
SAIC Motor 
 
图1 失效照片 
Fig 1  Failure Part 
 
 III. 测试结果 Test Results  
1 材料分析（Material Analyze） 
序号 
No. 
试验项目 
Test item 
额定值 
Requirement 
试验结果 
Test result 
评价 Evaluation 
合格 
qualified 
不合格 
unqualified 
失效件Failure Part 
1 
含胶量 
/ 
35% 
/ 
/ 
2 
炭黑含量 
/ 
42% 
/ 
/ 
3 
填料含量 
/ 
10% 
/ 
/ 
4 
油料含量 
/ 
13% 
/ 
/ 
新件 New Part 
1 
含胶量 
/ 
56% 
/ 
/ 
2 
炭黑含量 
/ 
31% 
/ 
/ 
3 
填料含量 
/ 
6% 
/ 
/ 
4 
油料含量 
/ 
7% 
/ 
/ 
新件与失效件材料配方存在很大差异，失效件含胶量明显偏少，填料含量明显偏大。此结果会导致
零件耐久性能下降。 
  
 
                    失效件                                    新件 


 
上海汽车中心实验室 
SAIC Center Lab 
中国·上海·嘉定区安研路201 号 
邮编. 201804 
No 201 Anyan road, Jiading, Shanghai China 
Post code 201804 
报告编号 
Report number 
 
SCL-S-12-0243M 
委托者: 荆辉 
Request person, dept： 
样日期:    2012.07.16 
Request date:  
报告日期:  2012.09.11 
Report date：  
第3页共4页 
 
上海汽车 
SAIC Motor 
2 分析（Analyze）： 
2.1 断口： 
 
 
零件存在严重发粘及严重磨损现象，说明零件已严重老化； 
 
 
零件外侧表面发现有严重的疲劳纹路， 
3 抽样件 
   材料分析（Material Analyze） 
序号 
No. 
试验项目 
Test item 
额定值 
Requirement 
试验结果 
Test result 
评价 Evaluation 
合格 
qualified 
不合格 
unqualified 
抽样件Sampling Part 
1 
含胶量 
/ 
55% 
/ 
/ 
2 
炭黑含量 
/ 
32% 
/ 
/ 
3 
填料含量 
/ 
7% 
/ 
/ 
4 
油料含量 
/ 
6% 
/ 
/ 
5 
Shore A 硬度 
60±5 
65 
× 
 
6 
拉伸强度 
≥10MPa 
18.9 
× 
 
7 
断裂伸长率 
≥300% 
318 
× 
 


 
上海汽车中心实验室 
SAIC Center Lab 
中国·上海·嘉定区安研路201 号 
邮编. 201804 
No 201 Anyan road, Jiading, Shanghai China 
Post code 201804 
报告编号 
Report number 
 
SCL-S-12-0243M 
委托者: 荆辉 
Request person, dept： 
样日期:    2012.07.16 
Request date:  
报告日期:  2012.09.11 
Report date：  
第4页共4页 
 
上海汽车 
SAIC Motor 
 
                                            抽样件 
小结 (Conclusion)： 
1 零件材料含胶量过低，填料含量过高，导致零件耐久性能下降，致使零件在路试过程中发生疲劳破损。 
2 抽样件含胶量明显上升，且同新件状态吻合。可推断批产零件不具有相关风险。

File: 材料工程师/SCL-S-12-0244M.pdf.md
# SCL-S-12-0244M.pdf

 
上海汽车中心实验室 
SAIC Center Lab 
中国·上海·嘉定区安研路201 号 
邮编. 201804 
No 201 Anyan road, Jiading, Shanghai China 
Post code 201804 
 
报告编号 
Report number 
 
SCL-S-12-0244M 
委托者: 曹晓俊 
Request person, dept： 
委托编号: SCL-S-12-0244  
Request number:  
送样日期:  2012.09.21 
Request date:  
报告日期:  2012.09.29 
Report date：  
第1 页共3 页 
 
分发: 
Distribution 
曹晓俊 
检验者Author 
 
审核Auditor 
 
批准Approver 
 
日期Date 
 
日期Date 
 
日期Date 
 
 
上海汽车 
SAIC Motor 
零件号 
Part number 
10084940 
 零件名称 
Part name 
摇窗机 
Window regulator 
图纸日期 
Drawing date  
/ 
零件生产日期 
Production date 
/ 
 供货商 
Supplier 
上海实业交通 
Shanghai Shiye Jiaotong 
车型/项目 
Car type/project 
IP2X 
 
        结论性报告 Conclusion report            
Ⅰ.任务描述 Task description 
实验室受SQE 委托对摇窗机进行失效原因分析，失效零件具体信息如下： 
As requested, QA lab has analyzed the failure of Window regulator. The background information of the failed part is 
as following： 
零件信息：Part information 
零件名称 
Part name 
摇窗机 
Remote keyless entry 
制造日期 
Production date 
/ 
VIN 码 
VIN 
LSJZ14E39C5060249 
销售日期 
Sale date 
/ 
车辆里程数 
Car mileage 
5 公里 (km) 
维修站名称 
Sale agent 
/ 
失效模式描述 
Failure circumstance 
description 
上滑轮托架断裂 
the pulley bracket was fracture 
原材料信息：Raw material information 
原材料及牌号 
Raw material 
specification 
POM-GF25 FG2025 NAT 
原材料厂商 
Raw material 
producer 
Kepital 
散件供应商 
Component supplier 
/ 
金属热处理状态 
Metal heat treatment 
state 
/ 
失效件与新件见图1：The failed part is shown in Fig. 1.  
Ⅱ. 结论与建议 Conclusions and suggestions 
结论：1. 失效件受外力导致脆断。 
2. 零件材料符合要求。 
      3. 零件内部存在工艺缺陷。 
Conclusions：1. The failure part led to brittle fracture by external forces. 
2. Material performance of parts conformed to requirements. 
              3. The injection molding of the parts had defects. 
建议：改善注塑工艺。 
Suggestions： Improve the injection molding process.  
 


 
上海汽车中心实验室 
SAIC Center Lab 
中国·上海·嘉定区安研路201 号 
邮编. 201804 
No 201 Anyan road, Jiading, Shanghai China 
Post code 201804 
报告编号 
Report number 
 
SCL-S-12-0244M 
委托者: 曹晓俊 
Request person, dept： 
委托编号: SCL-S-12-0244  
Request number:  
送样日期:  2012.09.21 
Request date:  
报告日期:  2012.09.29 
Report date：第2 页共3 页 
 
 
上海汽车 
SAIC Motor 
 
                                         图1 失效件与新件 
                                        Fig.1 Failure and new part 
III. 测试结果 Test Results  
 
序号 
No. 
试验项目 
Test item 
额定值 
Requirement 
试验结果 
Test result 
评价 Evaluation 
合格 
qualified 
不合格 
unqualified 
Ⅰ 
失效件 
1 
红外（GB/T6040-2002） 
Infrared Spectroscopy 
POM 
POM 
× 
 
2 
熔点
（GB/T19466.3-2006） 
Melting point（℃） 
165±5 
169 
× 
 
3 
灰分（GB/T9345.1-2008） 
Ash content（%） 
25±3 
25.1 
× 
 
Ⅱ 
新件 
1 
红外（GB/T6040-2002） 
Infrared Spectroscopy 
POM 
POM 
× 
 
2 
熔点
（GB/T19466.3-2006） 
Melting point（℃） 
165±5 
169 
× 
 
3 
灰分（GB/T9345.1-2008） 
Ash content（%） 
25±3 
24.2 
× 
 
Ⅲ 
粒料 
1 
红外（GB/T6040-2002） 
Infrared Spectroscopy 
POM 
POM 
× 
 
2 
熔点
（GB/T19466.3-2006） 
Melting point（℃） 
165±5 
166 
× 
 
3 
灰分（GB/T9345.1-2008） 
Ash content（%） 
25±3 
24.6 
× 
 
 
 
 
 
 
 
失效件 
新件 
断裂


 
上海汽车中心实验室 
SAIC Center Lab 
中国·上海·嘉定区安研路201 号 
邮编. 201804 
No 201 Anyan road, Jiading, Shanghai China 
Post code 201804 
报告编号 
Report number 
 
SCL-S-12-0244M 
委托者: 曹晓俊 
Request person, dept： 
委托编号: SCL-S-12-0244  
Request number:  
送样日期:  2012.09.21 
Request date:  
报告日期:  2012.09.29 
Report date：第3 页共3 页 
 
 
上海汽车 
SAIC Motor 
Ⅳ.宏观分析 Macroscopic observation 
 
失效件断口如图2 所示，断口呈脆断特征，可以推断该失效是由于失效件受外力超过材料负荷导致脆断。 
观察失效件的断口，有孔洞存在，说明失效件断口处存在明显的工艺缺陷。 
 
 
 
图2.失效件断口 
Fig.2 Fracture of failure part 
 
将新件冷镶，观察其材料内部结构（见图3），发现新件内部有很大缩孔，缩孔位置与失效件断裂的凸台位置
相近，说明零件内部存在明显的工艺缺陷，进而影响了失效件的机械强度。 
 
 
                                        
图3 新件截面 
Fig. 3 Section of parts 
 
 
孔洞

File: 材料工程师/SCL-S-12-0245M IP22 活塞与缸套.pdf.md
# SCL-S-12-0245M IP22 活塞与缸套.pdf

 
上海汽车中心实验室 
中国·上海·嘉定区安研路201 号 
邮编. 201804 
 
SAIC Central Laboratory 
201 Anhong rd, Anting, Shanghai, China 
报告编号 
Report number 
 
SCL-S-12-0245M 
委托者: 发动机质量科 许建华 
Request person, dept： 
委托编号: / 
Request number: 
送样日期: 2012.09.19 
Request date:  
报告日期: 2012.10.15 
Report date：  
第1页共9页 
 
分发: 
Distribution 
发动机质量科 许建华 
检验者Author 
邵 百 明 
审核Auditor 
 
批准Approver 
 
日期Date 
2012.10.17 
日期Date 
 
日期Date 
 
SMPV-0.2.3-002-QA -F01 
上海汽车 
SAIC Motor 
零件号Part number 
LFL000740/LCJ000060 
 零件名称 
Part name 
活塞 Piston 
缸套 Cylinder Liner 
日期Drawing date 
/ 
零件生产日期Part production date 
/ 
 供货商 
Supplier 
青岛辉门 
安庆帝泊格茨 
车型/项目Car type/project 
IP22 
阶段性报告 Interim report                结论性报告 Conclusion report          
 
Ⅰ.任务描述 Task description 
实验室受委托对活塞和缸套的磨损进行失效原因分析，失效零件具体信息如下： 
As requested, QA lab has analyzed the wear of piston and cylinder liner. The information of the failed part is as 
following： 
零件信息：Part information 
零件名称 
Part name 
活塞 Piston 
缸套 Cylinder Liner 
车制造日期 
Vehicle production date 
/ 
VIN 码 
VIN 
LSJW24H39BS028847 
销售日期 
Sale date 
/ 
车辆里程数 
Car mileage 
10029km 
维修站名称 
Sale agent 
/ 
失效模式描述 
Failure circumstance  
活塞与缸套出现磨损。The piston and cylinder wore each other. 
原材料信息：Raw material information 
原材料及牌号 
Raw material specification 
S2N（活塞材料，企业内部牌号） 
GZ250（缸套材料，企业内部牌号） 
原材料厂商 
Raw material producer 
/ 
散件供应商 
Component supplier 
/ 
金属热处理状态 
Metal heat treatment state 
/ 
失效零件见图1-3：The failed part is shown in figure 1-3.  
 
Ⅱ. 结论与建议 Conclusions and Suggestions 
 
结论Conclusions： 
（1）润滑不良导致裙部出现严重磨损。The poor lubrication caused serious wear of the skirt. 
（2）积碳可能引起润滑油的稀释，从而导致润滑不良；但是基于来样，还无法确定润滑油是否正常。Accumulation 
of carbon possibly led the gas diluted, and finally caused the lubrication bad; but based on the sample, it is unable to be 
certain if the oil is ok. 
（3）活塞和缸套的组织，硬度正常。The microstructure and hardness of the piston and cylinder meet the requirements. 
 
建议Suggestions： 
（1）送样前，不要对样品进行清理。Please don’t clean the sample. 
（2）对用户的机油进行检查。Check the oil. 
（3）建议用户在可靠的加油站加油，确保油品，减少积碳。Suggest the customer goes to the reliable gas station, ensure 
the gas quality and reduce the carbon. 
（4）建议用户定期做保养，或更换机油。Suggest the customer makes maintain regularly, and change the oil. 


 
上海汽车中心实验室 
中国·上海·嘉定区安研路201 号 
邮编. 201804 
 
SAIC QA Laboratory 
201 Anhong rd, Anting, Shanghai 
报告编号 
Report number 
 
SCL-S-12-0245M 
委托者: 发动机质量科 许建华 
Request person, dept： 
委托编号:  /  
Request number: 
送样日期: 2012.09.19 
Request date:  
报告日期: 2012.10.15 
Report date：  
第2页共9页 
 
SMPV-0.2.3-002-QA -F01 
上海汽车 
SAIC Motor 
III. 调查结果 Investigation Results  
1. 活塞外观检测 Piston Appearance Check 
提供了所有的活塞与缸套。活塞裙部出现磨损，情况如图1 所示。其中4#活塞磨损比较严重；1#和
2#活塞有轻微的磨损。送样前，活塞的表面积碳被清理过，但是仍然可以看出活塞曾有严重的积碳，如图
2 所示。 
与此同时，不难看出：1#，2#，4#活塞进气侧的裙部局部有些发黄，但其排气侧为正常铝的颜色；3#
活塞的裙部为正常铝的颜色。黄色的物质来自于机油形成的产物。 
 
 
 
 
 
 
 
图1 活塞磨损情况  1#，2#，4#活塞磨损比3#活塞严重 
 
 
 
 
 
 
 
图2 活塞端面有明显的积碳 
 
 
1# 
2# 
3# 
4# 
1# 
2# 
4# 
 
 
 
 


 
上海汽车中心实验室 
中国·上海·嘉定区安研路201 号 
邮编. 201804 
 
SAIC QA Laboratory 
201 Anhong rd, Anting, Shanghai 
报告编号 
Report number 
 
SCL-S-12-0245M 
委托者: 发动机质量科 许建华 
Request person, dept： 
委托编号:  /  
Request number: 
送样日期: 2012.09.19 
Request date:  
报告日期: 2012.10.15 
Report date：  
第3页共9页 
 
SMPV-0.2.3-002-QA -F01 
上海汽车 
SAIC Motor 
发黄的物质如果是由于机油的品质不良而引起，那么所有部位发黄的概率基本相同，因此引起这种差
异与局部的差异有关。 
严重的积碳可能会粘结活塞环，导致密封不良的发生，从而导致汽油进行活塞与缸套的内壁，对机油
产生稀释。机油稀释后，会降低了机油的稳定性，导致机油在工作环境下容易发生变化，形成黄色的物质，
与此同时，降低其润滑性能，导致磨损的发生。 
但是基于来样，还无法完全确定机油的品质是否符合要求。 
从外观检测来看，也未见燃烧温度过高的特征；温度过高，也会产生发黄。 
 
2. 缸套检测 Cylinder Check 
与4#活塞匹配的缸套磨损情况如图3 所示。磨损可以分为三个区域：靠近缸套的顶部；磨损的中间区
域；磨损的底部。各区域的磨损情况分别见图4，图5 和图6。顶部磨损和底部磨损相对轻微，并还保留了
缸套的加工痕迹；中间区域磨损比较严重，已看不到机加工的痕迹。 
缸套其余区域有磨料磨损的特征；磨损正常，如图7；这是新件配合初期或异物划伤的结果；其余几
缸缸套与此相同。 
顶部的磨损是与第一活塞环接触造成的；活塞环未见磨损的划痕（见图8）。这是因为活塞环的硬度高
于缸套。 
 
 
图3 与4#活塞匹配缸套的磨损情况 
 
 
顶部 
中间区域 
底部 


 
上海汽车中心实验室 
中国·上海·嘉定区安研路201 号 
邮编. 201804 
 
SAIC QA Laboratory 
201 Anhong rd, Anting, Shanghai 
报告编号 
Report number 
 
SCL-S-12-0245M 
委托者: 发动机质量科 许建华 
Request person, dept： 
委托编号:  /  
Request number: 
送样日期: 2012.09.19 
Request date:  
报告日期: 2012.10.15 
Report date：  
第4页共9页 
 
SMPV-0.2.3-002-QA -F01 
上海汽车 
SAIC Motor 
 
图4 缸套的顶部 
 
图5 磨损的中间区域 


 
上海汽车中心实验室 
中国·上海·嘉定区安研路201 号 
邮编. 201804 
 
SAIC QA Laboratory 
201 Anhong rd, Anting, Shanghai 
报告编号 
Report number 
 
SCL-S-12-0245M 
委托者: 发动机质量科 许建华 
Request person, dept： 
委托编号:  /  
Request number: 
送样日期: 2012.09.19 
Request date:  
报告日期: 2012.10.15 
Report date：  
第5页共9页 
 
SMPV-0.2.3-002-QA -F01 
上海汽车 
SAIC Motor 
 
图6 磨损区域的末端 
 
图7 其余区域  
磨料磨损；磨损程度正常； 


 
上海汽车中心实验室 
中国·上海·嘉定区安研路201 号 
邮编. 201804 
 
SAIC QA Laboratory 
201 Anhong rd, Anting, Shanghai 
报告编号 
Report number 
 
SCL-S-12-0245M 
委托者: 发动机质量科 许建华 
Request person, dept： 
委托编号:  /  
Request number: 
送样日期: 2012.09.19 
Request date:  
报告日期: 2012.10.15 
Report date：  
第6页共9页 
 
SMPV-0.2.3-002-QA -F01 
上海汽车 
SAIC Motor 
 
图8 活塞环正常 
 
     对缸套磨损的表面进行观察，未见所谓的异物；但发现局部有锈蚀的特征，如图9 所示。这可能是拆卸后，
采用手去触摸这些区域造成的。 
 
 
 
（a）表面黄色的锈迹                                 （b）局部放大 
图9 局部生锈 
 
 异物磨损的特征是划伤，其存在于小范围。上述严重的磨损是由于润滑不良引起的。 
 
 
 
 


 
上海汽车中心实验室 
中国·上海·嘉定区安研路201 号 
邮编. 201804 
 
SAIC QA Laboratory 
201 Anhong rd, Anting, Shanghai 
报告编号 
Report number 
 
SCL-S-12-0245M 
委托者: 发动机质量科 许建华 
Request person, dept： 
委托编号:  /  
Request number: 
送样日期: 2012.09.19 
Request date:  
报告日期: 2012.10.15 
Report date：  
第7页共9页 
 
SMPV-0.2.3-002-QA -F01 
上海汽车 
SAIC Motor 
3. 材料检测 Material Test 
材料检测结果如表1 所示。由表可见： 
 
活塞硬度，组织，铁相夹杂和疏松符合要求； 
 
缸套的组织和硬度符合要求。 
 
表1 材料检测结果 
序号 
No. 
试验项目 
Test item 
额定值 
Requirement 
试验结果 
Test result 
评价 
Evaluation 
 
合格 
OK 
不合格 
Not OK 
1 
活塞 
 
 
 
 
1.1 
硬度 
100-130HB5/250 
端面的背面 
HB5/250：
129,126,127 
× 
 
 
 
 
磨损的裙部 
HV1：133,133,132 
/ 
 
1.2 
孔隙率 
1% 
＜0.1% 
× 
 
1.3 
组织 
(QC/T 553-2008) 
显微组织：1-4 级； 
鱼骨铁相：1-4 级； 
针相夹杂：1-4 级； 
显微组织：2 级； 
鱼骨铁相：4 级； 
针状铁相：1 级； 
见图10 
× 
 
2 
缸套 
 
 
 
 
2.1 
石墨形态 
A:≥70% 
A 型石墨，见图11（a） 
× 
 
 
石墨等级 
4-6 级 
5 级，见图11（a） 
× 
 
 
游离铁素体 
≤5% 
铁素体：4%，见图11（b） 
× 
 
2.2 
硬度 
HB:230-270 
HB2.5/187.5:240,237,236 
× 
 
 
 
 
 
 
 
 
 
 
 
 
 


 
上海汽车中心实验室 
中国·上海·嘉定区安研路201 号 
邮编. 201804 
 
SAIC QA Laboratory 
201 Anhong rd, Anting, Shanghai 
报告编号 
Report number 
 
SCL-S-12-0245M 
委托者: 发动机质量科 许建华 
Request person, dept： 
委托编号:  /  
Request number: 
送样日期: 2012.09.19 
Request date:  
报告日期: 2012.10.15 
Report date：  
第8页共9页 
 
SMPV-0.2.3-002-QA -F01 
上海汽车 
SAIC Motor 
 
(a) 试样全貌 ＜0.1%，未见明显疏松 
 
（b）显微组织 （100X） 
 
(c) 铁相夹杂 
图10 活塞组织 


 
上海汽车中心实验室 
中国·上海·嘉定区安研路201 号 
邮编. 201804 
 
SAIC QA Laboratory 
201 Anhong rd, Anting, Shanghai 
报告编号 
Report number 
 
SCL-S-12-0245M 
委托者: 发动机质量科 许建华 
Request person, dept： 
委托编号:  /  
Request number: 
送样日期: 2012.09.19 
Request date:  
报告日期: 2012.10.15 
Report date：  
第9页共9页 
 
SMPV-0.2.3-002-QA -F01 
上海汽车 
SAIC Motor 
 
（a）石墨形态与级别 A 型石墨；5 级 
 
（b）组织 珠光体+铁素体（含量约4%） 
图11 缸套组织 
4.  综合分析Synthetic Analysis 
    尺寸会导致匹配间隙过小，引起润滑不良的发生。质量分析科已对其它三缸和活塞关键尺寸进行了检测，未
发现任何异常；如果尺寸导致匹配间隙出现问题，那么磨损不一定出现于特定的进气侧；而且尺寸引起的磨损会
在早期被发现，因此可以排除尺寸方面的因素。 
通过上述外观检测可以基本排除高温，冷却系统故障；也可以看出：机油有可能被汽油稀释过，降低了其
稳定性，但是机油是否合格还无法确定。 
从上述检测来看：润滑不良导致了严重磨损的发生；严重的积碳可能引起了汽油对润滑油的稀释，最终导
致润滑不良的产生。

File: 材料工程师/SCL-S-12-0246M  D09 螺栓.pdf.md
# SCL-S-12-0246M  D09 螺栓.pdf

 
上海汽车中心实验室
SAIC Center Lab 
中国·上海·嘉定区安研路201 号 
邮编. 201804 
No. 201 Anyan Road, Jiading District,  
Shanghai, China. 
Post code :201804 
报告编号： 
Report number 
SCL-S-12-0246M 
委托者  小柴项目组  朱益骉 
Requestor： 
 委托编号 
Request number： 
送样日期2012.9.27 
Deliver date:  
报告日期2012.10.11 
Report date： 
第 1 页 共 6 页 
 
SMPV-0.2.3-002-QA -F01 
上海汽车
SAIC Motor 
零件号 
Part number 
10061916 
 零件名称 
Part name 
螺栓  M8 (8.8 级) 
SCREW  M8  (Grade 8.8) 
图纸日期 
Drawing date  
/ 
零件生产日期 
Production date 
/ 
 供货商 
Supplier 
常熟市常力紧固件有限公司 
车型/项目 
Car type/project 
D09 
 
阶段性报告  Stage report        结论性报告 Conclusion report 
Ⅰ.任务描述 Task description 
     实验室受委托对螺栓（8.8 级)进行失效原因分析，失效零件具体信息如下： 
As requested, QA lab has analyzed the failure cause of Screw  （Grade 8.8）, and the information of failed part is shown as following： 
零件信息：Part information  
零件名称 
Part name 
螺栓  M8 (8.8 级) 
SCREW  M8  (Grade 8.8) 
制造日期 
Production date 
/ 
VIN 码 
VIN number 
/ 
销售日期 
Sale date 
/ 
车辆里程数 
Car mileage 
/ 
失效地点 
台架试验 
失效模式描述 
Invalid situation 
description 
2012.8.30，发动机在运行工况4000r/min/100%/过量空气20L/min 运行10 分钟时，发现机油模块下方螺栓处
渗机油。停机经检查发现下方螺栓断裂。安装扭矩25Nm 
When the engine running at 4000r/min/100%/blow-by volume 20L/min point, 10 minutes later, it was found that oil 
leaked from the oil module seriously. Stoped the engine to check, it was found the bolt of the oil module broken.  
(CVST MGR ES：53.018 曲轴箱通气装置试验crankcase ventilation system test  
T909DN014 D09呼吸系统选型试验大纲V3). Tq= 25Nm 
原材料信息：Raw material information 
原材料及牌号 
Raw material and 
trademark 
/ 
原材料厂商 
Raw material producer 
/ 
散件供应商 
Part supplier 
/ 
金属热处理状态 
Metal heat treatment state
调质 
Ⅱ. 结论与建议 Conclusions and suggestions 
结论Conclusions： 
1、 失效件属于疲劳断裂。The failure for the part belong to fatigue fracture . 
2、 螺纹牙底形状不合格，是引起断裂失效的原因之一。The shape of the bottom of the thread did meet the 
technical requirement ,that is one of the reasons that caused the fracture failure. 
3、 零件材料性能符合技术要求。The parts material properties met the technical requirements. 
建议Suggestions： 
1、 立即改进牙底形状。Immediately improved the shape of the bottom of the thread. 
2、 请检查螺栓试验时的受力载荷情况。Check the loading conditions during the testing. 
3、 请检查装配过程。Please check of the assembly process. 
      分发：
Distribution 
小柴项目组  朱益骉 
检验者： 
Author 
白云岭   
Bai Yunling 
审核： 
Auditor 
 
批准： 
Approver 
 
日期： 
Date 
2012.10.11 
日期： 
Date 
 
日期： 
Date 
 


 
上海汽车中心实验室
SAIC Center Lab 
中国·上海·嘉定区安研路201 号 
邮编. 201804 
No. 201 Anyan Road, Jiading District,  
Shanghai, China. 
Post code :201804 
报告编号： 
Report number 
SCL-S-12-0246M 
委托者  小柴项目组  朱益骉 
Requestor： 
 委托编号 
Request number： 
送样日期2012.9.27 
Deliver date:  
报告日期2012.10.11 
Report date： 
第 2 页 共 6 页 
 
SMPV-0.2.3-002-QA -F01 
上海汽车
SAIC Motor 
III. 测试结果 Test Results  
1、 失效件实物在总成中的位置，见图；失效件实物形貌，见图2. 
 
 
 图1  失效件实物在总成中的位置 
失效
螺栓
失效
螺栓 
共有4 个紧固螺栓，
断裂失效1 个；其他
三个未断裂（委托者
未提供，已遗失）拆
解扭矩如图中标注，
其中有一个拆解扭矩
低（13.9Nm）。


 
上海汽车中心实验室
SAIC Center Lab 
中国·上海·嘉定区安研路201 号 
邮编. 201804 
No. 201 Anyan Road, Jiading District,  
Shanghai, China. 
Post code :201804 
报告编号： 
Report number 
SCL-S-12-0246M 
委托者  小柴项目组  朱益骉 
Requestor： 
 委托编号 
Request number： 
送样日期2012.9.27 
Deliver date:  
报告日期2012.10.11 
Report date： 
第 3 页 共 6 页 
 
SMPV-0.2.3-002-QA -F01 
上海汽车
SAIC Motor 
 
 
 
图2 失效件实物形貌（委托者提供） 
 
图3 螺栓断裂位置 
 
3、断口观察、分析： 
1）失效件断口明显分为三个区域，平坦的疲劳断口区和最终的瞬断区，见图4；断口边缘有多源疲劳台阶，
具有宏观疲劳辉纹，见图5 
      
 
 
                   图4 断口宏观形貌                             图5 断口宏观形貌 
疲
劳
区
疲
劳
区
瞬断区只占
整个断口的
约五分之一
的面积，表明
失效件是低
应力疲劳断
裂。 
螺栓断裂于两个
接头连接面的螺
纹前初始受力螺
牙的位置，这是较
为正常、合理的断
裂位置，详见图3。
瞬断
区 


 
上海汽车中心实验室
SAIC Center Lab 
中国·上海·嘉定区安研路201 号 
邮编. 201804 
No. 201 Anyan Road, Jiading District,  
Shanghai, China. 
Post code :201804 
报告编号： 
Report number 
SCL-S-12-0246M 
委托者  小柴项目组  朱益骉 
Requestor： 
 委托编号 
Request number： 
送样日期2012.9.27 
Deliver date:  
报告日期2012.10.11 
Report date： 
第 4 页 共 6 页 
 
SMPV-0.2.3-002-QA -F01 
上海汽车
SAIC Motor 
2）断口微观观察、分析： 
 
 
 
 
 
 
图6  断口微观形貌 
1、 断裂起始位置有典型
的疲劳台阶，且有磨损
现象，见图6b、6d。 
2、 断口疲劳扩展区具有
典型的疲劳辉纹特征，
见图6a、6e。 
3、 瞬断区的微观形貌是
典型的韧窝形貌，见图
6c。 
a
b
c
d
e


 
上海汽车中心实验室
SAIC Center Lab 
中国·上海·嘉定区安研路201 号 
邮编. 201804 
No. 201 Anyan Road, Jiading District,  
Shanghai, China. 
Post code :201804 
报告编号： 
Report number 
SCL-S-12-0246M 
委托者  小柴项目组  朱益骉 
Requestor： 
 委托编号 
Request number： 
送样日期2012.9.27 
Deliver date:  
报告日期2012.10.11 
Report date： 
第 5 页 共 6 页 
 
SMPV-0.2.3-002-QA -F01 
上海汽车
SAIC Motor 
二、材料分析material analysis： 
取失效件和未断裂件进行材料性能分析，结果如下： 
附表1 
序号
试验项目 
 
额定值 
Requirements 
试验结果 
Results 
评价 
合格
OK
不合格 
NOT OK
1 
失效件 M8  (8.8 级) 
 
 
 
 
1.1 
芯部硬度 
25-32HRC 
(图纸要求) 
32.0、32.5、32.0 
(303HV30、307 HV30、302 HV30、)
X 
 
1.3 
全脱碳层最大深度 
≤0.015mm 
0
( 图7) 
X
 
1.4 
螺牙缺陷 
中径以下无折叠 
无折叠 
( 图8) 
X 
 
1.5 
金相组织 
回火索氏体 
回火索氏体 
( 图9) 
X 
 
1.6 
牙底形状 
（螺距P=1.25mm） 
牙底圆弧半径≥
156um 
无圆弧过渡 
(图10) 
 
X 
2 
新裂件 M8  (8.8 级) 
 
 
 
 
2.1 
芯部硬度 
25-32HRC 
(图纸要求) 
31.5、32.0、31.5 
(301HV30、305 HV30、301 HV30、)
X 
 
2.3 
全脱碳层最大深度 
≤0.015mm 
0
( 图11) 
X
 
2.4 
螺牙缺陷 
中径以下无折叠 
无折叠 
( 图12) 
X 
 
2.5 
金相组织 
回火索氏体 
回火索氏体 
( 图13) 
X 
 
2.6 
牙底形状 
（螺距P=1.25mm） 
牙底圆弧半径≥
156um 
无圆弧过渡 
 (图14) 
 
X 
 
 
   
  
 
图7  失效件全脱碳层最大深度：0                    图8 失效件螺牙缺陷：无 


 
上海汽车中心实验室
SAIC Center Lab 
中国·上海·嘉定区安研路201 号 
邮编. 201804 
No. 201 Anyan Road, Jiading District,  
Shanghai, China. 
Post code :201804 
报告编号： 
Report number 
SCL-S-12-0246M 
委托者  小柴项目组  朱益骉 
Requestor： 
 委托编号 
Request number： 
送样日期2012.9.27 
Deliver date:  
报告日期2012.10.11 
Report date： 
第 6 页 共 6 页 
 
SMPV-0.2.3-002-QA -F01 
上海汽车
SAIC Motor 
 
  
 
      图9 失效件金相组织：回火索氏体             图10 牙底形状（牙底圆弧半径≥156um）：无圆弧过渡 
 
 
 
图11 新零件全脱碳层最大深度：0            图12 新零件螺牙缺陷：无 
 
    
 
       图 12 新零件金相组织：回火索氏体      图10 新零件牙底形状（牙底圆弧半径≥156um）：无圆弧过渡

File: 材料工程师/SCL-S-12-0247M LDV增加器支架 失效分析报告.pdf.md
# SCL-S-12-0247M LDV增加器支架 失效分析报告.pdf

 
上海汽车中心实验室 
中国·上海·嘉定区安研路201 号 
邮编. 201804 
 
SAIC Central Laboratory 
201 Anhong rd, Anting, Shanghai, China 
报告编号 
Report number 
 
SCL-S-12-0247M 
委托者: 项志中 
Request person, dept： 
委托编号: / 
Request number: 
送样日期: 2012.09.21 
Request date:  
报告日期: 2012.10.23 
Report date：  
第1页共6页 
 
分发: 
Distribution 
项志中 
检验者Author 
Liz Greasley 
审核Auditor 
 
批准Approver 
 
日期Date 
2012.10.23 
日期Date 
 
日期Date 
 
SMPV-0.2.3-002-QA -F01 
上海汽车 
SAIC Motor 
零件号Part number 
10095211 
 零件名称 
Part name 
增压器支架 
Turbocharger bracket 
图纸日期Drawing date 
/ 
零件生产日期Part production date 
/ 
 供货商 
Supplier 
上海众浩 
Shanghai Zhonghao 
车型/项目Car type/project 
LDV 2.0T 
阶段性报告 Interim report                结论性报告 Conclusion report          
 
Ⅰ.任务描述 Task description 
实验室受委托对增压器支架进行失效原因分析，失效零件具体信息如下： 
As requested, QA lab has analyzed the failure of turbocharger bracket. The information of the failed part is as following： 
零件信息：Part information 
零件名称 
Part name 
增压器支架 
Turbocharger bracket 
车制造日期 
Vehicle production date 
/ 
VIN 码 
VIN 
/ 
销售日期 
Sale date 
/ 
车辆里程数 
Car mileage 
/ 
维修站名称 
Sale agent 
/ 
失效模式描述 
Failure circumstance  
2012 年09 月07 日，800 小时接受试验, 运行过240 小时，发现增压器支架断裂，固定隔热
罩的一个螺栓断裂。TIR-20L4EH2AC530D004-008 
原材料信息：Raw material information 
原材料及牌号 
Raw material specification 
SUS304 to JIS G4305 
原材料厂商 
Raw material producer 
/ 
散件供应商 
Component supplier 
/ 
金属热处理状态 
Metal heat treatment state 
/ 
失效零件见图1：The failed part is shown in figure 1.  
 
Ⅱ. 结论与建议 Conclusions and Suggestions 
 
结论Conclusions： 
1、 该支架失效是由于加强板采用了不正确的原材料；使用的是低碳钢（约85HV），而不是不锈钢（约200HV）。
The bracket has failed due to incorrect material used for the reinforcement plate. Low-carbon steel (~85HV) was 
used instead of stainless steel (HV~200).   
2、 疲劳裂纹起源于强度低的加强板，然后扩展通过支架，引起失效。The low strength material allowed fatigue 
cracking to start in the reinforcement plate, which spread through the bracket, causing failure. 
3、 低碳钢是不适合这种应用，因为它的低强度和高温下的高氧化率。Low carbon steel is unsuitable for this 
application, due to it’s low strength and high oxidation rate at temperature. 
4、 支架材料符合图纸要求。The bracket material met the drawing requirements. 
 
建议Suggestions： 
1、 整个支架使用正确的材料。Use the correct specified material for the whole bracket.  


 
上海汽车中心实验室 
中国·上海·嘉定区安研路201 号 
邮编. 201804 
 
SAIC QA Laboratory 
201 Anhong rd, Anting, Shanghai 
报告编号 
Report number 
 
SCL-S-12-0247M 
委托者: 项志中 
Request person, dept： 
委托编号:  /  
Request number: 
送样日期: 2012.09.21  
Request date:  
报告日期: 2012.10.23 
Report date：  
第2页共6页 
 
SMPV-0.2.3-002-QA -F01 
上海汽车 
SAIC Motor 
III. 调查结果 Investigation Results  
 
提交支架如图1 所示。失效的特点是，在增压器的安装位置，裂纹穿过加强板和支架本体。增压器的安装
面出现变形，表明其曾承受一个比较高的弯曲载荷（图1c，d）。The bracket was submitted as shown in figure 
1.  Failure was characterised by fracture through the reinforcement and bracket material at the turbocharger 
mounting position.  Deformation on the turbocharger mounting face indicates a relatively high bending load 
(figure 1c,d). 
 
 
 
  
  
图1a）支架全貌b）增压器安装面c）螺栓安装面有变形及严重氧化（红色箭头）d）e）变形的涡轮安装面 
Figure 1  a) Overview of bracket  b) Turbo mounting surface  c) Deformation at bolt mounting surface & heavy 
oxidation (red arrow)  d) e) Deformation on the turbo mounting surface 
 
图4 
a 
b 
c 
d 
e 


 
上海汽车中心实验室 
中国·上海·嘉定区安研路201 号 
邮编. 201804 
 
SAIC QA Laboratory 
201 Anhong rd, Anting, Shanghai 
报告编号 
Report number 
 
SCL-S-12-0247M 
委托者: 项志中 
Request person, dept： 
委托编号:  /  
Request number: 
送样日期: 2012.09.21  
Request date:  
报告日期: 2012.10.23 
Report date：  
第3页共6页 
 
SMPV-0.2.3-002-QA -F01 
上海汽车 
SAIC Motor 
由于高温， 氧化很严重，但断口的主要疲劳特点依然清晰可见的。裂纹起源于加强板螺栓头的边缘，然后依次
穿过加强板，焊缝和支架材料。由于严重的氧化物，使用SEM 来分析断裂是不可能的。 The fracture was heavily 
oxidised due to the high temperature, however the key features of fatigue were clearly visible.  The crack originated in 
the reinforcement plate, at the edge of the bolt head, and progressed through the reinforcement, the weld and then the 
bracket material.  Fracture analysis with SEM was impossible due to heavy oxidation.  
  
图2  断口面     Figure 2  Overview of fracture surface 
  
 
图3 a）裂纹源区在螺栓头边缘 b）疲劳台（箭头）是发散的，源头在中间 
Figure 3 a)  Crack origin at edge of bolt head  b) Diverging ratchet marks (arrows) indicate crack origin lies between.  
  
图4 断口的氧化物非常厚 
Figure 4  Thick oxidation scale on fracture surface 
图4 
裂纹源头 
图3b 
a 
b 
c 


 
上海汽车中心实验室 
中国·上海·嘉定区安研路201 号 
邮编. 201804 
 
SAIC QA Laboratory 
201 Anhong rd, Anting, Shanghai 
报告编号 
Report number 
 
SCL-S-12-0247M 
委托者: 项志中 
Request person, dept： 
委托编号:  /  
Request number: 
送样日期: 2012.09.21  
Request date:  
报告日期: 2012.10.23 
Report date：  
第4页共6页 
 
SMPV-0.2.3-002-QA -F01 
上海汽车 
SAIC Motor 
金相分析Microstructure analysis 
图5 为通过裂纹源头点的横截面。腐蚀后，两个板材之间的金相组织的差异是明显的：加强板有铁素体的组织，
而不是正常的奥氏体晶粒结构。显微硬度测试结果显示：加强板的硬度只有约85HV1；支架材料的硬度约
200HV1。A cross section was taken through the fracture origin (figure 5).  On etching, the difference in microstructure 
between the two panels was clear, with the reinforcement plate having a ferritic microstructure, not the correct austenite 
grain structure.  Microhardness testing was then carried out, and revealed that the reinforcement plate had a hardness of 
only ~85HV1, compared to the ~200HV1 of the bracket material. 
 
 
图5 a）两层板的不同金相组织。小图：硬度测试点  
b）加强版的铁素体组织，由于硬度低，螺栓头下接触的区域出现变形 
Figure 5  a) Cross section through bracket showing different microstructures.  Inset: hardness test points (HV1)   
b) Ferritic microstructure of reinforcement, deformation under bolt head due to the low hardness. 
裂纹源头 
螺 
 
 
栓 
 
 
孔 
断 
 
 
 
 
口 
加强板 
支架 
表面变形 
a 
b 


 
上海汽车中心实验室 
中国·上海·嘉定区安研路201 号 
邮编. 201804 
 
SAIC QA Laboratory 
201 Anhong rd, Anting, Shanghai 
报告编号 
Report number 
 
SCL-S-12-0247M 
委托者: 项志中 
Request person, dept： 
委托编号:  /  
Request number: 
送样日期: 2012.09.21  
Request date:  
报告日期: 2012.10.23 
Report date：  
第5页共6页 
 
SMPV-0.2.3-002-QA -F01 
上海汽车 
SAIC Motor 
材料分析Material analysis 
支架材料化学成分和金相组织符合要求。硬度偏高，但要求的目的只是为了制造的，并不会对产品的性能产生负
面影响。加强板是普通的低碳钢，而不是所需的不锈钢。硬度（拉伸强度）相应地较低。 
The bracket material met the requirements of the drawing in terms of chemical composition and microstructure. 
Hardness was slightly high, however the requirement is only for the purpose of part manufacture, and did not negatively 
affect its performance. The reinforcement plate was found to be plain low carbon steel, not the required stainless steel. 
 
序号 
No. 
试验项目 
Test item 
额定值 
Requirement 
试验结果 
Test result 
评价 Evaluation 
合格 
OK 
不合格 
Not 
OK 
1 
支架 Bracket 
SUS304 to JIS G4305 
 
 
 
1.1 
化学成分Chem.Comp. 1 
 
 
 
 
1.12 
% C 
≤ 0.08 
0.05 
X 
 
1.13 
% Si  
≤1.00 
0.43 
X 
 
1.14 
% Mn 
≤ 2.00 
1.24 
X 
 
1.15 
% P 
≤ 0.045 
0.025 
X 
 
1.16 
% S 
≤ 0.030 
0.002 
X 
 
1.17 
%Cr 
18.00 – 20.00 
18.21 
X 
 
1.18 
% Ni 
8.00 – 10.50 
8.13 
X 
 
1.2 
硬度 Hardness 
≤ 200 HV 
212, 221, 215 HV1 
X 
 
1.3 
拉伸强度 Tensile strength 
≥ 520 MPa 
690 MPa 2,3 
/ 
 
1.4 
金相组织 Microstructure 
奥氏体 Austenite 
奥氏体 Austenite (图6a) 
X 
 
 
 
 
 
 
 
2 
加强块 Reinforcement 
SUS304 to JIS G4305 
 
 
 
2.1 
化学成分Chem.Comp. 1 
 
 
 
 
2.12 
% C 
≤ 0.08 
0.06 
X 
 
2.13 
% Si  
≤1.00 
< 0.001 
X 
 
2.14 
% Mn 
≤ 2.00 
0.25 
X 
 
2.15 
% P 
≤ 0.045 
0.012 
X 
 
2.16 
% S 
≤ 0.030 
0.008 
X 
 
2.17 
%Cr 
18.00 – 20.00 
0.017 
 
X 
2.18 
% Ni 
8.00 – 10.50 
0.005 
 
X 
2.2 
硬度 Hardness 
≤ 200 HV 
89, 86, 85 HV1 
 
X 
2.3 
拉伸强度 Tensile strength 
≥ 520 MPa 
275 MPa2 
 
X 
2.4 
金相组织 Microstructure 
奥氏体 Austenite 
铁素体Ferrite (图6b) 
 
X 
 
备注： 
1）系委外（上海机动车检测中心）测试。 
2）抗拉强度结果是根据硬度换算而来的；换算依据ISO18265 。 
3）对于不锈钢来说，硬度换算的抗拉强度不太准确。 
 
Remark： 
1) Outsourcing test result (SMVIC) 
2) Tensile strength result converted from hardness according to ISO18265  
3) The conversion from hardness to tensile strength is not accurate for stainless steels 
 


 
上海汽车中心实验室 
中国·上海·嘉定区安研路201 号 
邮编. 201804 
 
SAIC QA Laboratory 
201 Anhong rd, Anting, Shanghai 
报告编号 
Report number 
 
SCL-S-12-0247M 
委托者: 项志中 
Request person, dept： 
委托编号:  /  
Request number: 
送样日期: 2012.09.21  
Request date:  
报告日期: 2012.10.23 
Report date：  
第6页共6页 
 
SMPV-0.2.3-002-QA -F01 
上海汽车 
SAIC Motor 
 
 
 
图6 金相组织 a）支架：奥氏体 （具有应变诱导的马氏体）卡琳的浸蚀剂 x500   b）加强板： 铁素体 氯化
铁浸蚀剂x500 
Figure 6  a) Bracket: Austenite (with stress induced martensite) Kallings reagent x500  b) Reinforcement plate:  
Ferrite Ferric chloride etch x500 
 
a 
b
