Repository: kujaxr/obsidian-vault

File: 材料工程师/SCL-S-12-0248M NLE 增加器支架 失效分析报告.pdf.md
# SCL-S-12-0248M NLE 增加器支架 失效分析报告.pdf

 
上海汽车中心实验室 
中国·上海·嘉定区安研路201 号 
邮编. 201804 
 
SAIC Central Laboratory 
201 Anhong rd, Anting, Shanghai, China 
报告编号 
Report number 
 
SCL-S-12-0248M 
委托者: 项志中 
Request person, dept： 
委托编号: / 
Request number: 
送样日期: 2012.09.19 
Request date:  
报告日期: 2012.10.23 
Report date：  
第1页共9页 
 
分发: 
Distribution 
项志中 
检验者Author 
Liz Greasley 
审核Auditor 
 
批准Approver 
 
日期Date 
2012.10.23 
日期Date 
 
日期Date 
 
SMPV-0.2.3-002-QA -F01 
上海汽车 
SAIC Motor 
零件号Part number 
30033269 
 零件名称 
Part name 
增加器支架 
Turbocharger bracket 
图纸日期Drawing date 
2012.01.04 
零件生产日期Part production date 
/ 
 供货商 
Supplier 
上海众浩 
Shanghai Zhonghao 
车型/项目Car type/project 
NLE 2.0T 
阶段性报告 Interim report                结论性报告 Conclusion report          
 
Ⅰ.任务描述 Task description 
实验室受委托对增加器支架进行失效原因分析，失效零件具体信息如下： 
As requested, QA lab has analyzed the failure of Turbocharger bracket. The information is as following： 
零件信息：Part information 
零件名称 
Part name 
增加器支架 
Turbocharger bracket 
车制造日期 
Vehicle production date 
/ 
VIN 码 
VIN 
/ 
销售日期 
Sale date 
/ 
车辆里程数 
Car mileage 
/ 
维修站名称 
Sale agent 
/ 
失效模式描述 
Failure circumstance  
MCT F511 完成台架试验后发现断裂。 
原材料信息：Raw material information 
原材料及牌号 
Raw material specification 
SUS304 JIS G4305 t=3mm 
原材料厂商 
Raw material producer 
/ 
散件供应商 
Component supplier 
/ 
金属热处理状态 
Metal heat treatment state 
/ 
失效零件见图1：The failed part is shown in figure 1.  
 
Ⅱ. 结论与建议 Conclusions and Suggestions 
结论Conclusions： 
1. 支架通过疲劳失效，起始于一个正常的边缘磨痕。可能是与之连接的另一零件（磨损）导致的失效。The bracket 
has failed through fatigue, initiated at a normal grinding mark on the edge.  Contact with another part (resulting in 
abrasion) may have contributed to this fracture. 
2. 第二个的疲劳裂纹，位于增加器的安装点、支架和加强板之间的焊接熔核区的边缘处。焊缝熔核的位置是不
符合设计的要求。 A second fatigue crack, at the turbo mounting point, was initiated between the bracket and 
reinforcement plate, at the edge of the weld fusion zone.  The weld fusion position was not in accordance with the 
design intent. 
3. 该材料的化学成分和硬度是可以接受的。The material chemical composition and hardness were acceptable. 
 
建议Suggestions： 
1. 进行负载分析，以确定过载的源。Carry out load analysis to determine the source of the overload. 
2. 考虑改变焊缝设计，以消除应力集中。焊接在受弯曲载荷处之外，或改成为角焊焊缝。Consider changing the 
weld design to remove the stress concentration.  Either weld outside of the bending-load area, or change to fillet 
welding.  
3. 调整造成磨损的冲突条件。Rectify the clash condition which caused the abrasion. 


 
上海汽车中心实验室 
中国·上海·嘉定区安研路201 号 
邮编. 201804 
 
SAIC QA Laboratory 
201 Anhong rd, Anting, Shanghai 
报告编号 
Report number 
 
SCL-S-12-0248M 
委托者: 项志中 
Request person, dept： 
委托编号:  /  
Request number: 
送样日期: 2012.09.19  
Request date:  
报告日期: 2012.10.23 
Report date：  
第2页共9页 
 
SMPV-0.2.3-002-QA -F01 
上海汽车 
SAIC Motor 
III. 调查结果 Investigation Results  
 
支架接收如图1 所示。在测试过程中，支架已清晰的被打破分割成两块。在目视检查中，发现的第二裂纹在增压
器安装点（图1b），和外脊有严重的磨损，这也表明氧化和变色是暴露于高温下的（图1c）。The bracket was received 
as shown in figure 1.  During the test, the bracket had clearly broken into two pieces. During visual inspection, a second 
crack was found at the turbocharger mounting point (figure 1b), and a severe abrasion on the outer ridge, which also 
showed oxidation and discolouration from exposure to high temperature (figure 1c).   
 
 
 
 
 
图1 a）失效件 b）增加器安装点裂纹 c）高温磨损  
Figure 1 a) Overview of returned part  b) Crack near to turbo mounting point  c) High temperature abrasion  
 
断口#1 
断口#2 
a 
b 
c 


 
上海汽车中心实验室 
中国·上海·嘉定区安研路201 号 
邮编. 201804 
 
SAIC QA Laboratory 
201 Anhong rd, Anting, Shanghai 
报告编号 
Report number 
 
SCL-S-12-0248M 
委托者: 项志中 
Request person, dept： 
委托编号:  /  
Request number: 
送样日期: 2012.09.19  
Request date:  
报告日期: 2012.10.23 
Report date：  
第3页共9页 
 
SMPV-0.2.3-002-QA -F01 
上海汽车 
SAIC Motor 
断口Fracture  #1   
主裂缝已开始于支架边缘并通过疲劳扩展至整个支架（图2a）。在裂纹源处（裂纹源的进一步分析见图3）未发
现缺陷或损坏。通过观察在断裂面发现典型的疲劳特征，如疲劳辉纹（图2d）。最后的断裂被破坏，但面积肯定
小于0.5mm2。给定的材料的拉伸强度为628MPa（Nmm-2）这表明负载小于314Ň 造成的最后失效。注意：由于
失效件结构的变化，造成裂纹的负载可能会与最终负载不同。 
The main fracture had initiated at the sample edge and progressed through the whole bracket by fatigue (figure 2a) .  No 
defects or damage was found at the crack origin (further analysis of the origin is shown in figure 3).  Typical fatigue 
characteristics such as beachmarks and lack of deformation were observed at the fracture face (fgure 2d).  The final 
fracture area was damaged, but the area was certainly less than 0.5mm2.  Given a material tensile strength of ~628 MPa 
(Nmm-2) this shows that a load of less than 314 N caused the final failure.  Note: The crack-initiating load might be 
different from the final load, due to the structural changes resulting from the fracture. 
 
  
  
  
 
图2 断口#1  a）全部断口 b）和 c）裂纹源头无异常，只有划痕 d） e） 
Figure 2  Fracture #1 characteristics  a) Overview  b) & c) No damage at fracture origin, only grinding marks 
d) Fracture surface at origin  e) Final fracture showing maximum potential size of final overload fracture area
图4a 
图3 
图4b 
Origin 
源头 
裂纹扩展方向 
a 
b 
c 
d 
e 


 
上海汽车中心实验室 
中国·上海·嘉定区安研路201 号 
邮编. 201804 
 
SAIC QA Laboratory 
201 Anhong rd, Anting, Shanghai 
报告编号 
Report number 
 
SCL-S-12-0248M 
委托者: 项志中 
Request person, dept： 
委托编号:  /  
Request number: 
送样日期: 2012.09.19  
Request date:  
报告日期: 2012.10.23 
Report date：  
第4页共9页 
 
SMPV-0.2.3-002-QA -F01 
上海汽车 
SAIC Motor 
         
 
图3 疲劳裂纹源，裂纹开始于磨痕 
Figure 3  Fatigue crack origin area, crack was initiated at a grinding mark 
 
 
图4）裂纹源附近的辉纹是模糊的，即使在很高的放大倍率 b）断口扩展区的疲劳辉纹 
Figure 4  a) Striations found near to the origin were indistinct even at very high magnification  b) Striations further 
into the fracture 
加工划痕
Grinding mark 
裂纹源头区 
Crack origin area 
源头区 
Origin area 
裂纹扩展方向 
裂纹扩展方向 
a 
b 


 
上海汽车中心实验室 
中国·上海·嘉定区安研路201 号 
邮编. 201804 
 
SAIC QA Laboratory 
201 Anhong rd, Anting, Shanghai 
报告编号 
Report number 
 
SCL-S-12-0248M 
委托者: 项志中 
Request person, dept： 
委托编号:  /  
Request number: 
送样日期: 2012.09.19  
Request date:  
报告日期: 2012.10.23 
Report date：  
第5页共9页 
 
SMPV-0.2.3-002-QA -F01 
上海汽车 
SAIC Motor 
断口  Fracture #2   
第二裂纹是在增压安装点附近被发现。目视检查还发现裂缝区附近域（与增压器的接触区）有变形，表示支架在
这一点受到弯曲作用（图5a）。紧固件安装表面显示有氧化，但没有移动（松动）的迹象（图5b）。  The second 
crack was found near to the turbo mounting point.  Visual inspection also revealed deformation near to the crack area, 
from contact with the turbocharger, indicating bending of the bracket at this point (figure 5a).  The fastener mounting 
surface showed significant oxidation but no signs of movement (figure 5b) .    
 
 
 
图5 a）接触增加器的表面有变形 b）螺栓接触面 
Figure 5  a) Contact surface to turbocharger shows deformation  b) Fastener mounting surface 
a 
b 


 
上海汽车中心实验室 
中国·上海·嘉定区安研路201 号 
邮编. 201804 
 
SAIC QA Laboratory 
201 Anhong rd, Anting, Shanghai 
报告编号 
Report number 
 
SCL-S-12-0248M 
委托者: 项志中 
Request person, dept： 
委托编号:  /  
Request number: 
送样日期: 2012.09.19  
Request date:  
报告日期: 2012.10.23 
Report date：  
第6页共9页 
 
SMPV-0.2.3-002-QA -F01 
上海汽车 
SAIC Motor 
打开的断口，在端口上发现疲劳特征，裂纹源位于支架板和加强板之间的接触面上（图6）。多起源疲劳裂纹起
始于面板材料，并沿板厚方向扩展至支架的边缘。 疲劳辉纹表明在测试过程中的裂纹扩展情况。支架的设计要
求两面板之间为焊接，图中黄线标注的区域为形成焊核的区域示意图（图6a）。On opening the fracture, fatigue 
characteristics were found, originating from the interface between the bracket plate and the reinforcement (figure 6).  
The multi-origin fatigue crack initiated in the panel material, and progressed through the thickness and out to the bracket 
edge.  Beachmarks indicate the progression of the crack during the test.  The bracket design requires a weld between 
the the two panels, with the intention to form fusion along the groove line shown in figure 6a. 
 
 
 
图6 a）b）疲劳裂纹源头区和典型的贝壳线特性 c）源区域的详细照片：支架材料的抖动产生了多源疲劳。 
Figure 6  a) & b) Overview of fatigue fracture surface showing origin area and typical beachmark characteristics  
c) Detail of origin area. Multi-origin fatigue was initiated in the bracket material. 
裂纹源头区 
裂纹源头区 
调整聚焦 
切割横面 （图7） 
裂纹源头区 
焊接要求线范围 
裂纹扩展 
a 
b 
c 


 
上海汽车中心实验室 
中国·上海·嘉定区安研路201 号 
邮编. 201804 
 
SAIC QA Laboratory 
201 Anhong rd, Anting, Shanghai 
报告编号 
Report number 
 
SCL-S-12-0248M 
委托者: 项志中 
Request person, dept： 
委托编号:  /  
Request number: 
送样日期: 2012.09.19  
Request date:  
报告日期: 2012.10.23 
Report date：  
第7页共9页 
 
SMPV-0.2.3-002-QA -F01 
上海汽车 
SAIC Motor 
通过断裂源区横截面取样，显示裂纹从融合区的边缘开始，这表明实际焊缝熔核远离设计位置。由于焊接的热影
响，裂纹处的晶粒稍大。但这并没有显著影响硬度变化，实测值为185HV1。 A cross-section through the fracture 
origin reveals that the crack initiated at the edge of the fusion zone, which is displaced from the design intent location. 
The grain size was slightly larger here due to the heat influence from the welding, however this did not significantly 
affect the hardness, which was measured at 185HV1 in this area. 
 
 
 
 
图7）a) 断裂源区横截面区，表明焊缝熔核不在设计的位置 b）详细的裂纹源区，起始于边缘的焊缝熔核 
Figure 7 a) Cross section through origin area showing weld fusion is far from the design location b) Detail of crack 
origin, showing initiation at edge of weld fusion 
 
螺
 
栓
 
孔
 
加强板 
支架 
焊接要
求位置 
焊接芯 
a 
b 


 
上海汽车中心实验室 
中国·上海·嘉定区安研路201 号 
邮编. 201804 
 
SAIC QA Laboratory 
201 Anhong rd, Anting, Shanghai 
报告编号 
Report number 
 
SCL-S-12-0248M 
委托者: 项志中 
Request person, dept： 
委托编号:  /  
Request number: 
送样日期: 2012.09.19  
Request date:  
报告日期: 2012.10.23 
Report date：  
第8页共9页 
 
SMPV-0.2.3-002-QA -F01 
上海汽车 
SAIC Motor 
材料分析Material Analysis 
该材料化学成分符合要求。硬度在上限附近，所以没有必要测试拉伸强度。The material met the requirements in 
terms of chemical composition.  Hardness was at the high end of the specification, so it was not considered necessary to 
test the tensile strength. 
  
序号 
No. 
试验项目 
Test item 
额定值 
Requirement 
试验结果 
Test result 
评价 Evaluation 
合格 
OK 
不合格 
Not 
OK 
 
SUS304 to JIS G4305 
 
 
 
 
1 
硬度 Hardness 
≤ 200HV 
205, 187 HV10 
X 
 
2 
拉伸强度Rm 
≥ 520MPa 
628 MPa2 
/ 
 
3 
金相组织Microstructure 
 
Austenite 
X 
 
4 
化学成分 Chemical comp. 
 
 
 
 
4.1 
C 
≤ 0.08 
0.05 
X 
 
4.2 
Mn 
≤ 2.00 
1.15 
X 
 
4.3 
P 
≤ 0.045 
0.028 
X 
 
4.4 
S 
≤ 0.030 
0.005 
X 
 
4.5 
Si 
≤1.00 
0.47 
X 
 
4.6 
Cr 
18.00 – 20.00 
18.02 
X 
 
4.7 
Ni 
8.00 – 10.50 
8.28 
X 
 
备注： 
1）脚注X 系委外（机动车检测中心）测试 
 
 
2) 硬度的要求是根据抗拉强度的要求换算而来的；换算依据ISO18265   
Remark： 
1) Outsourcing test result (SMVIC) 
 
 
2) Converted from hardness test result using ISO18265 
 
 
图9 支架金相组织：奥氏体 1000X 
Figure 9  Bracket microstructure – Austenite (1000x) 
 
 


 
上海汽车中心实验室 
中国·上海·嘉定区安研路201 号 
邮编. 201804 
 
SAIC QA Laboratory 
201 Anhong rd, Anting, Shanghai 
报告编号 
Report number 
 
SCL-S-12-0248M 
委托者: 项志中 
Request person, dept： 
委托编号:  /  
Request number: 
送样日期: 2012.09.19  
Request date:  
报告日期: 2012.10.23 
Report date：  
第9页共9页 
 
SMPV-0.2.3-002-QA -F01 
上海汽车 
SAIC Motor 
焊接注意事项Welding Considerations 
 
设计要求进行储能焊接，预期的焊接熔合区如图10 所示。然而，在焊接过程中已形成的融合区在孔的附近，大
体上如半圆形图案所示。这将导致在一个小区域的边缘处的融核区是具有的最高的应力。如果熔核区依据设计的
要求，应力将将分布于一条线而不是一个点（假设施加的载荷是垂直于焊接缝）。 
The design calls for persussive welding, with the intended weld fusion zone as shown in figure 10.  However during the 
weld process, the fusion zone has formed nearer to the hole, in a roughly semi-circular pattern.  This causes the highest 
stress to be bourne at one small area at the edge of the fusion zone.  Should the fusion zone lie according to the design, 
the stress would be bourne over a line rather than a point (assuming applied load is perpendicular to the weld line). 
 
 
另外一个考虑是焊接的类型。储能焊核与两个连接板的边缘存在有距离，这使得焊核与两板材之间的区域形成了
一个天然的裂纹形态，这会造成应力集中（图11a）。相比角焊缝会形成平稳过渡，应力集中将不存在（图11b）
的。 An additional consideration is the type of weld.  The percussive weld nugget lies some distance into the joint, 
forming a natural crack morphology, which would create a stress concentration. (figure 11a).  In contrast, a fillet weld 
would form a a smooth transition, and the stress concentration would not exist (figure 11b). 
 
 
图11 支架示意图 a) 储能焊 b）角焊缝 
Figure 11 Bracket welding schematic a) Percussive weld b) Fillet weld 
应力大 
Highest stress point 
F 
F 
a 
b

File: 材料工程师/SCL-S-12-0249M 转向机防尘罩开裂.pdf.md
# SCL-S-12-0249M 转向机防尘罩开裂.pdf

 
上海汽车中心实验室 
SAIC Center Lab 
中国·上海·嘉定区安研路201 号 
邮编. 201804 
No 201 Anyan road, Jiading, Shanghai China 
Post code 201804 
报告编号 
Report number 
 
SCL-S-12-0249M 
委托者: 钱昊辰 
Request person, dept： 
样日期:    2012.09.26 
Request date:  
报告日期:  2012.10.29 
Report date：  
第1页共5页 
 
上海汽车 
SAIC Motor 
零件号Part number 
 
 零件名称 
Part name 
转向防尘罩 
图纸日期Drawing date 
/ 
零件生产日期Part production date 
/ 
 供货商 
Supplier 
ZF 
车型/项目Car type/project 
BP11 VAVE 
 
   阶段性报告 Interim report        结论性报告 Conclusion report           测试报告 Test report 
Ⅰ.任务描述 Task description 
实验室受委托对衬套进行失效原因分析，失效零件具体信息如下： 
As requested, QA lab has analyzed the failure of the bush. The background information of the failed part is as following： 
零件信息：Part information 
零件名称 
Part name 
防尘罩 
制造日期 
Production date 
/ 
VIN 码 
VIN 
LSJW16G62AJ000001 
销售日期 
Sale date 
/ 
车辆里程数 
Car mileage 
13530（G5+） 
维修站名称 
Sale agent 
/ 
失效模式描述 
Failure circumstance 
description 
转向机右横拉杆球头松旷，检查发现防尘罩开裂 
原材料信息：Raw material information 
原材料及牌号 
Raw material specification 
TEEE 
原材料厂商 
Raw material producer 
 
散件供应商 
Component supplier 
安徽中鼎 
金属热处理状态 
Metal heat treatment state 
/ 
 
 
Ⅱ. 结论与建议 Conclusions and suggestions 
结论： 1 零件材料符合要求。 
       2 零件受到异物损伤，导致零件开裂。受损方向由轮胎侧向转向机侧。 
Conclusion: 1 The material conforms to the standard. 
            2 The part was cut by the article leading the part crack. The direction of the damage is from the tire to the redirector. 
 
建议：保证零件不受异物损伤。 
           Maintain the stability of the material. 
 
 
 
 
 
 
 
 
 
 
 
 
 
 
 
分发: 
Distribution 
SQE：钱昊辰 
检验者Author 
 
审核Auditor 
 
批准Approver 
 
日期Date 
 
日期Date 
 
日期Date 
 


 
上海汽车中心实验室 
SAIC Center Lab 
中国·上海·嘉定区安研路201 号 
邮编. 201804 
No 201 Anyan road, Jiading, Shanghai China 
Post code 201804 
报告编号 
Report number 
 
SCL-S-12-0249M 
委托者: 钱昊辰 
Request person, dept： 
样日期:    2012.09.26 
Request date:  
报告日期:  2012.10.29 
Report date：  
第2页共5页 
 
上海汽车 
SAIC Motor 
 
图1 失效照片 
Fig 1  Failure Part 
 
 III. 测试结果 Test Results  
1 材料分析（Material Analyze） 
序号 
No. 
试验项目 
Test item 
额定值 
Requirement 
试验结果 
Test result 
评价 Evaluation 
合格 
qualified 
不合格 
unqualified 
失效件Failure Part 
1 
FTIR 
TPEE 
TPEE 
× 
 
2 分析（Analyze）： 
2.1 外侧表面：  
在外侧表面发现有4 处损伤，具体如下： 
 
1# 
 
 
 
 
 
 
 
严重磨损 
右侧无裂纹但发现有磨损迹象，左侧形成裂纹 
呈现由外侧向内侧凹陷的迹象 
 
1# 
2# 
3# 
4# 


 
上海汽车中心实验室 
SAIC Center Lab 
中国·上海·嘉定区安研路201 号 
邮编. 201804 
No 201 Anyan road, Jiading, Shanghai China 
Post code 201804 
报告编号 
Report number 
 
SCL-S-12-0249M 
委托者: 钱昊辰 
Request person, dept： 
样日期:    2012.09.26 
Request date:  
报告日期:  2012.10.29 
Report date：  
第3页共5页 
 
上海汽车 
SAIC Motor 
2# 
 
3# 
 
 
 
 
 
 
 
 
4# 
 
 
 
 
3 抽样件 
   
 
 
 
  2.2 内侧表面 
    在内侧表面同样发现有4 处损伤，且损伤点同外侧的损伤点相对应： 
    
 
 
 
形成贯穿性裂纹 
受到由右向左方向的挤压后，在左侧形成裂纹 
呈现由外侧向内侧凹陷的迹象 
变形方向 
未开列，表面发现有磨损迹象，伴有由右向左的略微变形 
1# 
2# 
3# 
4# 


 
上海汽车中心实验室 
SAIC Center Lab 
中国·上海·嘉定区安研路201 号 
邮编. 201804 
No 201 Anyan road, Jiading, Shanghai China 
Post code 201804 
报告编号 
Report number 
 
SCL-S-12-0249M 
委托者: 钱昊辰 
Request person, dept： 
样日期:    2012.09.26 
Request date:  
报告日期:  2012.10.29 
Report date：  
第4页共5页 
 
上海汽车 
SAIC Motor 
1# 
 
2# 
 
3# 
 
4# 
 
形成贯穿裂纹，方向同外侧裂纹一致 
形成严重的贯穿裂纹，方向同外侧裂纹一致，且伴有
由右向左的变形趋势 
呈现由外侧向内侧凹陷的迹象 
 
变形方向 
受到由右向左方向的挤压后，在左侧形成裂纹 
有略微变形现象，但无开裂 


 
上海汽车中心实验室 
SAIC Center Lab 
中国·上海·嘉定区安研路201 号 
邮编. 201804 
No 201 Anyan road, Jiading, Shanghai China 
Post code 201804 
报告编号 
Report number 
 
SCL-S-12-0249M 
委托者: 钱昊辰 
Request person, dept： 
样日期:    2012.09.26 
Request date:  
报告日期:  2012.10.29 
Report date：  
第5页共5页 
 
上海汽车 
SAIC Motor 
   2.3 撕裂强度分析： 
序号 
No. 
试验项目 
Test item 
额定值 
Requirement 
试验结果 
Test result 
评价 Evaluation 
合格 
qualified 
不合格 
unqualified 
失效件开裂区域 
1 
撕裂强度 
≥40N/mm 
平均值：132N/mm 
× 
 
失效件未开裂区域 
1 
撕裂强度 
≥40N/mm 
平均值：124N/mm 
× 
 
  经分析，零件开裂区域和未开列区域的撕裂强度一致，且均符合40N/mm 的要求。 
 
 
小结 (Conclusion)： 
1 零件材料符合要求。 
2 零件外侧表面和内侧表面的受损点有明显挤压现象，破裂形式一致。 
3 零件裂纹有由外侧向内侧凹陷的迹象，且呈现的趋势一致为由右向左，故零件为受到异物损伤导致开
裂。从破裂方向判断，破裂从轮胎侧向转向机侧。 
撕裂方向

File: 材料工程师/SCL-S-12-0250M-IP22-方向盘饰条-20120928.pdf.md
# SCL-S-12-0250M-IP22-方向盘饰条-20120928.pdf

 
上海汽车中心实验室 
 SAIC Center Lab 
中国·上海·嘉定区安研路201 号 
邮编. 201804 
No. 
201 
Anyan 
Road, 
Jiading 
District,  Shanghai, China. 
Post code :201804 
报告编号：Report number 
SCL-S-12-0250M 
委托者Requestor： DRE ;李新起 
委托编号Request number： 
送样日期Deliver date：20120918 
报告日期Report date：20120928 
第 1 页 共 5 页 
 
 
上海汽车 
SAIC Motor 
零件号 
Part number 
10020467-ESA1 
 零件名称 
Part  name 
方向盘饰条 
图纸日期 
Drawing date  
/ 
零件生产日期 
Production date 
/ 
 供货商 
Supplier 
上海华伟立体印刷有限公司 
车型/项目 
Car type/project 
IP22 
 
   阶段性报告  Stage report        结论性报告 Conclusion report           测试报告 Test report 
Ⅰ.任务描述 Task description 
背景：售后抱怨件，零件表面漆膜磨损；车辆VIN 码：LSJW26H319S074761；公里数：53225；4S 店：河南旭致。 
零件原材料信息如下： 
Background：After-sale complaint part for its surface abrasion, some edges even deep to the substrate. VIN code: 
LSJW26H319S074761. Analysis was carried on for its abrasion failure. 
序号 
No. 
零件名称 
Part name 
素材 
Base material 
表面保护信息 
Surface protection information 
喷漆厂 
Painting plant 
1. 
方向盘装饰条 
PC+ABS 
油漆牌号：VPCH01252（佩特） 
（色号：MMS） 
上海华伟 
Ⅱ. 结论与建议 Conclusions and suggestions 
结论：1）失效件上油漆的膜厚低于TDS 要求（但这不是导致磨损的主因）。 
            2）提高膜厚（即使远远高于TDS 要求），仍然不能避免磨损，唯一和低膜厚区别，是今后磨损直至基材的时间长短不同。 
3）失效件的产生主要原因是：使用了不恰当的油漆体系（单层金属漆的耐磨损性能并不好，不适用于高磨损强度的地方），,零件的耐
磨损性能不能满足其实际使用需要。（正确的做法是加一层清漆）。 
     建议： 1）充分考虑零件的使用环境，选择合适的材料。 
2）充分考虑零件的使用环境，选择合适的试验项目去考核。 
    Conclusion： 1）The film thickness of the failure part was lower than the min. demand of the TDS(but this is not the root cause). 
                 2） Even though the film thickness is increased far more than that of TDS, abrasion trace is still existed. The high thickness 
only can make the substrate to be seen later.  
3） The main cause is:  the unsuitable coating system was used （actually one top clear coat should be added） 
Suggestion:  
1）The part’s  using environment should be fully considered, then the suitable material should be chosen （the unsuitable coating system 
was chosen in this case） 
2）The part’s  using environment should be fully considered, then the suitable test item should be chosen.  
 
Ⅲ. 供应商自检检测质量评价 Evaluation of supplier’s self-testing  
A1：现场评审符合 A1: true after field examination       A2：自检结果与实测一致 A2: The self-checking result is the same as the test result        B：不作评价 B: No judgment      
C1：现场评审不符合 C1: False after field examination    C2：自检结果与实测有明显偏离 C2: The self-checking result deviates from the test results obviously    C3：自检结果
无法使用 
C3: The self-checking result is not invalid.                C4：其它无法确认的情况 C4: Other uncertain situations. 
 
分发： 
Dispenser 
SQE：李新起 
检验者： 
Identifier 
虞莲雯 
审核： 
Auditor 
 
批准： 
Approver 
 
日期： 
Date 
2012.09.28 
日期： 
Date 
 
日期： 
Date 
 


 
上海汽车中心实验室 
 SAIC Center Lab 
中国·上海·嘉定区安研路201 号 
邮编. 201804 
No. 
201 
Anyan 
Road, 
Jiading 
District,  Shanghai, China. 
Post code :201804 
报告编号：Report number 
SCL-S-12-0250M 
委托者Requestor： DRE ;李新起 
委托编号Request number： 
送样日期Deliver date：20120918 
报告日期Report date：20120928 
第 2 页 共 5 页 
 
 
上海汽车 
SAIC Motor 
Ⅳ. 现状描述  As-received situation 
     
 
   
图1  失效整体&局部放大图  
 
Ⅴ.试验项目 
失效件： 
序号 
试验项目 
额定值 
试验结果 
评价 
合格 
不合格 
1. 
涂层厚度 
18～22μm 
1#区域测试：14.5μm、14.9μm、
16.3μm、14.5μm 
 
× 
2. 
耐刮擦性 
（SMTC 5 430 010） 
油漆直至基材无开裂 
油漆直至基材无开裂 
× 
 
3. 
耐磨损性 
（干磨100 次） 
无外观明显变化 
表面油漆无磨损，无明显痕迹 
× 
 
4. 
耐磨损性 
（干磨2000 次） 
无外观明显变化 
2# 区域测试：表面油漆被磨损，
有明显痕迹 
 
× 
备注：1）涂层厚度要求来自于油漆供应商的TDS 
分析：零件收到时外观如图1，零件表面漆层主要
存在的问题：漆膜磨损。 
 
1#
 
 
2# 


 
上海汽车中心实验室 
 SAIC Center Lab 
中国·上海·嘉定区安研路201 号 
邮编. 201804 
No. 
201 
Anyan 
Road, 
Jiading 
District,  Shanghai, China. 
Post code :201804 
报告编号：Report number 
SCL-S-12-0250M 
委托者Requestor： DRE ;李新起 
委托编号Request number： 
送样日期Deliver date：20120918 
报告日期Report date：20120928 
第 3 页 共 5 页 
 
 
上海汽车 
SAIC Motor 
2）试验2、3、4 项为补充试验（即来源于现行油漆标准SMTC5300002），不属于零件试验大纲中的标准（试验大纲中的标准为罗
孚标准，目前已不在使用） 
 
分析：1）涂层厚度：从试验结果来看，失效件的油漆涂层没有达到TDS 中要求的厚度 
2）涂层硬度：油漆的硬度是符合SMTC5300002 中对油漆硬度的考核测试项要求 
3）涂层耐磨损性：按照100 次要求，符合；按照2000 次要求，不符合。在SMTC5300002 中，磨损高负荷的零件包括，但不仅限
于方向盘和换挡球头，具体情况需要根据零件位置和使用工况来确定。 
 
图2  失效件1#区域测试涂层膜厚  
 
涂装饰板： 
序号 
试验项目 
额定值 
试验结果 
评价 
合格 
不合格 
1. 
涂层厚度 
18～22μm 
54.3μm、55.5μm、55.2μm 
× 
 
2. 
耐刮擦性 
（SMTC 5 430 010） 
油漆直至基材无开裂 
油漆直至基材无开裂 
× 
 
3. 
耐磨损性 
（干磨100 次） 
无外观明显变化 
表面油漆无磨损，无明显痕迹 
× 
 
4. 
耐磨损性 
（干磨2000 次） 
无外观明显变化 
表面油漆被磨损，有明显痕迹 
 
× 
分析：1）涂层厚度：从试验结果来看，失效件的油漆涂层达到并远超过TDS 中要求的厚度 
2）涂层硬度：油漆的硬度是符合SMTC5300002 中对油漆硬度的考核测试项要求 
3）涂层耐磨损性：按照100 次要求，符合；按照2000 次要求，不符合。在SMTC5300002 中，磨损高负荷的零件包括，但不仅限
于方向盘和换挡球头，具体情况需要根据零件位置和使用工况来确定。 
 
 


 
上海汽车中心实验室 
 SAIC Center Lab 
中国·上海·嘉定区安研路201 号 
邮编. 201804 
No. 
201 
Anyan 
Road, 
Jiading 
District,  Shanghai, China. 
Post code :201804 
报告编号：Report number 
SCL-S-12-0250M 
委托者Requestor： DRE ;李新起 
委托编号Request number： 
送样日期Deliver date：20120918 
报告日期Report date：20120928 
第 4 页 共 5 页 
 
 
上海汽车 
SAIC Motor 
 
图3  涂装饰板的漆膜厚度 
 
图4  涂装饰板的耐磨损试验（2000 次） 
 
分析：1）涂层厚度：从试验结果来看，失效件的油漆涂层没有达到TDS 中要求的厚度 
2）涂层硬度：油漆的硬度是符合SMTC5300002 中对油漆硬度的考核测试项要求 
3）涂层耐磨损性：按照100 次要求，符合；按照2000 次要求，不符合。在SMTC5300002 中，磨损高负荷的零件包括，但不仅限
于方向盘和换挡球头，具体情况需要根据零件位置和使用工况来确定。 
 
小结：1）失效件和涂装饰板均为单层漆，牌号VPCH01252，为聚氨酯双组份金属效果漆。一般来说金属效果漆的耐磨损性能一般，
不适用于有较高耐磨损要求的区域，如果需要获得较高的耐磨损性能，需要在其表面再喷涂一层清漆。 


 
上海汽车中心实验室 
 SAIC Center Lab 
中国·上海·嘉定区安研路201 号 
邮编. 201804 
No. 
201 
Anyan 
Road, 
Jiading 
District,  Shanghai, China. 
Post code :201804 
报告编号：Report number 
SCL-S-12-0250M 
委托者Requestor： DRE ;李新起 
委托编号Request number： 
送样日期Deliver date：20120918 
报告日期Report date：20120928 
第 5 页 共 5 页 
 
 
上海汽车 
SAIC Motor 
2）不管是失效件还涂装饰板，都不能通过2000 次的耐磨损试验。即不管该牌号油漆的膜厚高低，都不适用于高耐磨损区域。因此，
失效件的膜厚不达到TDS 要求，不是导致磨损的直接原因，即使漆膜再厚，磨损仍不能避免，只是程度可能有所不同。这是含有金
属粉末的油漆本身性能决定的。 
3）在设计中，应绝对避免把单层金属漆直接用于高耐磨负载的零件上。 
4）在设计中，应根据零件使用的位置和设计特殊性来决定它是否属于高磨损负载零件。在一般意义上，装饰饰条不属于高磨损零件，
因为其与其他物质接触的机会并大多（如门板饰条，烟灰缸盖板，杯托盖板等），但是IP22 车型的方向盘饰条，因其造型的原因，
乘客可能会习惯于在开车或停车等待时把双手置于其上， 使其磨损较其他饰条大大提高。

File: 材料工程师/SCL-S-12-0250M-IP22-方向盘饰条-20121021.pdf.md
# SCL-S-12-0250M-IP22-方向盘饰条-20121021.pdf

 
上海汽车中心实验室 
 SAIC Center Lab 
中国·上海·嘉定区安研路201 号 
邮编. 201804 
No. 
201 
Anyan 
Road, 
Jiading 
District,  Shanghai, China. 
Post code :201804 
报告编号：Report number 
SCL-S-12-0250M 
委托者Requestor： DRE ;李新起 
委托编号Request number： 
送样日期Deliver date：20120918 
报告日期Report date：20120928 
第 1 页 共 5 页 
 
 
上海汽车 
SAIC Motor 
零件号 
Part number 
10020467-ESA1 
 零件名称 
Part  name 
方向盘饰条 
图纸日期 
Drawing date  
/ 
零件生产日期 
Production date 
/ 
 供货商 
Supplier 
上海华伟立体印刷有限公司 
车型/项目 
Car type/project 
IP21 
 
   阶段性报告  Stage report        结论性报告 Conclusion report           测试报告 Test report 
Ⅰ.任务描述 Task description 
背景：售后抱怨件，零件表面漆膜磨损；车辆VIN 码：LSJW26H319S074761；公里数：53225；4S 店：河南旭致。 
零件原材料信息如下： 
Background：After-sale complaint part for its surface abrasion, some edges even deep to the substrate. VIN code: 
LSJW26H319S074761. Analysis was carried on for its abrasion failure. 
序号 
No. 
零件名称 
Part name 
素材 
Base material 
表面保护信息 
Surface protection information 
喷漆厂 
Painting plant 
1. 
方向盘装饰条 
PC+ABS 
油漆牌号：VPCH02726（佩特） 
（色号：MMU） 
上海华伟 
Ⅱ. 结论与建议 Conclusions and suggestions 
结论：1）失效件上油漆的膜厚低于TDS 要求（但这不是导致磨损的主因）。 
            2）提高膜厚（即使远远高于TDS 要求），仍然不能避免磨损，唯一和低膜厚区别，是今后磨损直至基材的时间长短不同。 
3）失效件的产生主要原因是：使用了不恰当的油漆体系（单层金属漆的耐磨损性能并不好，不适用于高磨损强度的地方），零件的耐
磨损性能不能满足其实际使用需要。（正确的做法是加一层清漆）。 
     建议： 1）充分考虑零件的使用环境，选择合适的材料。 
2）充分考虑零件的使用环境，选择合适的试验项目去考核。 
    Conclusion： 1）The film thickness of the failure part was lower than the min. demand of the TDS(but this is not the root cause). 
                 2） Even though the film thickness is increased far more than that of TDS, abrasion trace is still existed. The high thickness 
only can make the substrate to be seen later.  
3） The main cause is:  the unsuitable coating system was used （actually one top clear coat should be added） 
Suggestion:  
1）The part’s  using environment should be fully considered, then the suitable material should be chosen （the unsuitable coating system 
was chosen in this case） 
2）The part’s  using environment should be fully considered, then the suitable test item should be chosen.  
 
Ⅲ. 供应商自检检测质量评价 Evaluation of supplier’s self-testing  
A1：现场评审符合 A1: true after field examination       A2：自检结果与实测一致 A2: The self-checking result is the same as the test result        B：不作评价 B: No judgment      
C1：现场评审不符合 C1: False after field examination    C2：自检结果与实测有明显偏离 C2: The self-checking result deviates from the test results obviously    C3：自检结果
无法使用 
C3: The self-checking result is not invalid.                C4：其它无法确认的情况 C4: Other uncertain situations. 
 
分发： 
Dispenser 
SQE：李新起 
检验者： 
Identifier 
虞莲雯 
审核： 
Auditor 
 
批准： 
Approver 
 
日期： 
Date 
2012.09.28 
日期： 
Date 
 
日期： 
Date 
 


 
上海汽车中心实验室 
 SAIC Center Lab 
中国·上海·嘉定区安研路201 号 
邮编. 201804 
No. 
201 
Anyan 
Road, 
Jiading 
District,  Shanghai, China. 
Post code :201804 
报告编号：Report number 
SCL-S-12-0250M 
委托者Requestor： DRE ;李新起 
委托编号Request number： 
送样日期Deliver date：20120918 
报告日期Report date：20120928 
第 2 页 共 5 页 
 
 
上海汽车 
SAIC Motor 
Ⅳ. 现状描述  As-received situation 
     
 
   
图1  失效整体&局部放大图  
 
Ⅴ.试验项目 
失效件： 
序号 
试验项目 
额定值 
试验结果 
评价 
合格 
不合格 
1. 
涂层厚度 
15～20μm 
1#区域测试：14.5μm、14.9μm、
16.3μm、14.5μm 
 
× 
2. 
耐刮擦性 
（SMTC 5 430 010） 
油漆直至基材无开裂 
油漆直至基材无开裂 
× 
 
3. 
耐磨损性 
（湿磨100 次） 
无外观明显变化 
表面油漆无磨损，无明显痕迹 
× 
 
4. 
耐磨损性 
（湿磨2000 次） 
无外观明显变化 
2# 区域测试：表面油漆被磨损，
有明显痕迹 
 
× 
备注：1）涂层厚度要求来自于油漆供应商的TDS 
分析：零件收到时外观如图1，零件表面漆层主要
存在的问题：漆膜磨损。 
 
1#
 
 
2# 


 
上海汽车中心实验室 
 SAIC Center Lab 
中国·上海·嘉定区安研路201 号 
邮编. 201804 
No. 
201 
Anyan 
Road, 
Jiading 
District,  Shanghai, China. 
Post code :201804 
报告编号：Report number 
SCL-S-12-0250M 
委托者Requestor： DRE ;李新起 
委托编号Request number： 
送样日期Deliver date：20120918 
报告日期Report date：20120928 
第 3 页 共 5 页 
 
 
上海汽车 
SAIC Motor 
2）试验2、3、4 项为补充试验（即来源于现行油漆标准SMTC5300002），不属于零件试验大纲中的标准（试验大纲中的标准为罗
孚标准，目前已不再使用） 
 
图2  失效件1#区域测试涂层膜厚  
 
分析：1）涂层厚度：从试验结果来看，失效件的油漆涂层没有达到TDS 中要求的厚度 
2）涂层硬度：油漆的硬度是符合SMTC5300002 中对油漆硬度的考核测试项要求 
3）涂层耐磨损性：按照100 次要求，符合；按照2000 次要求，不符合。在SMTC5300002 中，磨损高负荷的零件包括但不仅限于
方向盘和换挡球头 
 
 
涂装饰板： 
序号 
试验项目 
额定值 
试验结果 
评价 
合格 
不合格 
1. 
涂层厚度 
15～20μm 
54.3μm、55.5μm、55.2μm 
× 
 
2. 
耐刮擦性 
（SMTC 5 430 010） 
油漆直至基材无开裂 
油漆直至基材无开裂 
× 
 
3. 
耐磨损性 
（湿磨100 次） 
无外观明显变化 
表面油漆无磨损，无明显痕迹 
× 
 
4. 
耐磨损性 
（湿磨2000 次） 
无外观明显变化 
表面油漆被磨损，有明显痕迹 
 
× 
分析：1）涂层厚度：从试验结果来看，失效件的油漆涂层达到并远超过TDS 中要求的厚度 
2）涂层硬度：油漆的硬度是符合SMTC5300002 中对油漆硬度的考核测试项要求 
3）涂层耐磨损性：按照100 次要求，符合；按照2000 次要求，不符合。在SMTC5300002 中，磨损高负荷的零件包括但不仅限于
方向盘和换挡球头 
 


 
上海汽车中心实验室 
 SAIC Center Lab 
中国·上海·嘉定区安研路201 号 
邮编. 201804 
No. 
201 
Anyan 
Road, 
Jiading 
District,  Shanghai, China. 
Post code :201804 
报告编号：Report number 
SCL-S-12-0250M 
委托者Requestor： DRE ;李新起 
委托编号Request number： 
送样日期Deliver date：20120918 
报告日期Report date：20120928 
第 4 页 共 5 页 
 
 
上海汽车 
SAIC Motor 
 
 
图3  涂装饰板的漆膜厚度 
 
图4  涂装饰板的耐磨损试验（2000 次湿磨） 
 
小结：1）失效件和涂装饰板均为单层漆，牌号VPCH02726，为聚氨酯双组份金属效果漆。一般来说金属效果漆的耐磨损性能一般，
不适用于有较高耐磨损要求的区域，如果需要获得较高的耐磨损性能，需要在其表面再喷涂一层清漆。 
2）不管是失效件还涂装饰板，都不能通过2000 次的耐磨损试验。即不管该牌号油漆的膜厚高低，都不适用于高耐磨损区域。因此，
失效件的膜厚达不到TDS 要求，不是导致磨损的直接原因，即使漆膜再厚，表面磨损仍不能避免，这是含有金属粉末的油漆本身性
能决定的。但是漆膜厚度不同，会导致磨损至基材的时间长短不同。 
3）在设计中，应绝对避免把单层金属漆直接用于高耐磨负载的零件上。 


 
上海汽车中心实验室 
 SAIC Center Lab 
中国·上海·嘉定区安研路201 号 
邮编. 201804 
No. 
201 
Anyan 
Road, 
Jiading 
District,  Shanghai, China. 
Post code :201804 
报告编号：Report number 
SCL-S-12-0250M 
委托者Requestor： DRE ;李新起 
委托编号Request number： 
送样日期Deliver date：20120918 
报告日期Report date：20120928 
第 5 页 共 5 页 
 
 
上海汽车 
SAIC Motor 
4）在设计中，应根据零件使用的位置和设计特殊性来决定它是否属于高磨损负载零件。在一般意义上，装饰饰条不属于高磨损零件，
因为其与其他物质接触，相互磨损的机会并大多（如门板饰条，烟灰缸盖板，杯托盖板等）。但是方向盘饰条，乘客可能会习惯于在
开车或停车等待时把双手置于其上， 使其磨损较其他饰条大大提高。 
5）当然，失效的发生也是和客户的使用习惯有关的，不良的使用习惯会大大缩短零件的使用寿命，为了避免该问题的再次发生，我
们应该立即行动，改善设计，增加一层清漆。

File: 材料工程师/SCL-S-12-0251M IP22 EU 中冷器.pdf.md
# SCL-S-12-0251M IP22 EU 中冷器.pdf

 
上海汽车中心实验室 
中国·上海·嘉定区安研路201 号 
邮编. 201804 
 
SAIC Central Laboratory 
201 Anhong rd, Anting, Shanghai, China 
报告编号 
Report number 
 
SCL-S-12-0251M 
委托者: SQE 华睿 
Request person, dept： 
委托编号: / 
Request number: 
送样日期: 2012.09.28 
Request date:  
报告日期: 2012.10.11 
Report date：  
第1页共15页 
 
分发: 
Distribution 
SQE：华睿；李明明 
检验者Author 
邵 百 明 
审核Auditor 
 
批准Approver 
 
日期Date 
2012.10.11 
日期Date 
 
日期Date 
 
SMPV-0.2.3-002-QA -F01 
上海汽车 
SAIC Motor 
零件号Part number 
30014935 
 零件名称 
Part name 
中冷器 
Charge air cooler 
日期Drawing date 
/ 
零件生产日期Part production date 
/ 
 供货商 
Supplier 
上海贝洱热系统有限公司 
SBTS 
车型/项目Car type/project 
IP22 EU 
阶段性报告 Interim report                结论性报告 Conclusion report          
 
Ⅰ.任务描述 Task description 
实验室受委托对中冷器进行失效原因分析，失效零件具体信息如下： 
As requested, QA lab has analyzed the charger air cooler. The information of the failed part is as following： 
零件信息：Part information 
零件名称 
Part name 
中冷器 
Charge air cooler 
车制造日期 
Vehicle production date 
/ 
VIN 码 
VIN 
/ 
销售日期 
Sale date 
/ 
车辆里程数 
Car mileage 
约10000km 
维修站名称 
Sale agent 
/ 
失效模式描述 
Failure circumstance  
中冷器开裂。The charge air cooler was broken. 
原材料信息：Raw material information 
原材料及牌号 
Raw material specification 
7.5%4045/0359/7.5%4045 
原材料厂商 
Raw material producer 
/ 
散件供应商 
Component supplier 
/ 
金属热处理状态 
Metal heat treatment state 
/ 
失效零件见图1-2：The failed part is shown in figure 1-2.  
 
Ⅱ. 结论与建议 Conclusions and Suggestions 
 
结论Conclusions： 
（1）中冷器是由于疲劳而开裂；主裂纹源产生于内表面。其失效原因是由于未喷助焊剂导致扁管与紊流板大面
积未熔合，降低了扁管抵抗内压的能力所致。The CAC was cracked through fatigue; the main crack sources are 
generated in the inside surface. The failure is because no flux caused bad weld between the flow board and flat tube , 
which reduced the load ability. 
（2）扁管的基材成分符合要求；硬度和组织正常。The matrix chemical composition of flat tube meets the requirement; 
the hardness and microstructure are normal. 
（3）散热片和紊流板的组织正常。The microstructures of the thermal fin and flow board are normal. 
 
建议Suggestions： 
（1）隔离同批次的产品。Isolate the parts of the same lot. 
（2）控制钎焊工艺过程，做好巡检，确保产品熔合良好。Control the weld process, carry out the rule check and 
assure the part with good weld. 


 
上海汽车中心实验室 
中国·上海·嘉定区安研路201 号 
邮编. 201804 
 
SAIC QA Laboratory 
201 Anhong rd, Anting, Shanghai 
报告编号 
Report number 
 
SCL-S-12-0251M 
委托者: SQE 华睿 
Request person, dept： 
委托编号:  /  
Request number: 
送样日期: 2012.09.28 
Request date:  
报告日期: 2012.10.11 
Report date：  
第2页共15页 
 
SMPV-0.2.3-002-QA -F01 
上海汽车 
SAIC Motor 
II. 调查结果 Investigation Results  
该产品沿用IP22 K4 1.8T 的零件，其工作压力有所提高。但是基于前期开发实验的结果，该产品未出
现过失效，表明该产品是可以承受其工作负荷的。 
The part is the same to IP22, but the work pressure is higher. The part passed all the development experiment 
without failure, which showed it can bear the work load. 
收到的失效件如图1 和图2 所示。由图可见： 
（1）扁管有一条长的和一条短的裂纹，长度分别约为：142mm 和20mm，处于中间的区域。 
（2）开裂处内部紊流板冲出了扁管。 
（3）由于膨胀变形，中间5 根管子的截面呈鼓形;与其连接的散热片出现开裂。 
The failed part is showed as Fig. 1 and 2. It can be found:  
(1)There are two cracks in the middle of the fate tube; the lengths are separately 142mm and 20mm; 
(2) The flow board is out of the flat tube at the broken area. 
(3)Due to distortion, the section of the middle 5 tubes is like drum; the thermal fins connected with the flat tube were 
cracked.  
 
 
 
 
图1 中冷器未喷漆的一面 
Fig.1 the no painting side of CAC 
 
 
 
 
5 根管子出现变形，呈鼓形 
The five tubes were distorted   
进气侧 
Inlet end 
出气侧 
Outside end 
断口1 
Fracture surface 1 
断口2 
Fracture surface 2 


 
上海汽车中心实验室 
中国·上海·嘉定区安研路201 号 
邮编. 201804 
 
SAIC QA Laboratory 
201 Anhong rd, Anting, Shanghai 
报告编号 
Report number 
 
SCL-S-12-0251M 
委托者: SQE 华睿 
Request person, dept： 
委托编号:  /  
Request number: 
送样日期: 2012.09.28 
Request date:  
报告日期: 2012.10.11 
Report date：  
第3页共15页 
 
SMPV-0.2.3-002-QA -F01 
上海汽车 
SAIC Motor 
 
 
图2 中冷器喷漆的一面 
Fig.2 the painting side of CAC 
 
在中冷器的两端封口部位发现内侧有一定的油，进气端的量比较多（见图3）。红外光谱检测显示其为机油，
（见图4），是一种正常的现象，不会引起失效。 
There is much oil on the two end. The oil on the inlet end is more than the one on the outlet end (see Fig. 3). 
Infrared spectrum detection show the oil is engine oil (see Fig. 4). This is normal and can’t cause the failure. 
 
 
 
（a）进气端/inlet end                      （b）出气端/outlet end 
图3 两端含有一定的油 进气端比较多 
Fig.3 much oil on the two end  more oil on the inlet end 
 


 
上海汽车中心实验室 
中国·上海·嘉定区安研路201 号 
邮编. 201804 
 
SAIC QA Laboratory 
201 Anhong rd, Anting, Shanghai 
报告编号 
Report number 
 
SCL-S-12-0251M 
委托者: SQE 华睿 
Request person, dept： 
委托编号:  /  
Request number: 
送样日期: 2012.09.28 
Request date:  
报告日期: 2012.10.11 
Report date：  
第4页共15页 
 
SMPV-0.2.3-002-QA -F01 
上海汽车 
SAIC Motor 
 
图4 红外光谱分析  此物质为机油 
Fig.4 result by infrared spectrum detection  the oil is engine oil 
 
图5-7 所示显示的是进气端，中间区域，出气端剖开后内部的紊流板与扁管的情况。由图不难看出：大部分
区域未很好的熔合；靠近端部的区域相对其它区域熔合得更多，这可能与钎焊中端部温度相对较高有关。 
未熔合的或局部熔合的紊流板表面特征如图8 所示。 
Fig. 5-7 show the flow board and tube at the two ends and the middle region. It can be found: most of the area was 
not fused; there are more fused region on the end, which is possible because the two ends suffered the higher temperature 
during the brazing. 
The surfaces with or without fusion are showed by Fig. 8. 
 
  
 
(a) 进气端/inlet end                              （b）出气端/outlet end 
图5 两端情况/Fig. 5 two ends  
 
 


 
上海汽车中心实验室 
中国·上海·嘉定区安研路201 号 
邮编. 201804 
 
SAIC QA Laboratory 
201 Anhong rd, Anting, Shanghai 
报告编号 
Report number 
 
SCL-S-12-0251M 
委托者: SQE 华睿 
Request person, dept： 
委托编号:  /  
Request number: 
送样日期: 2012.09.28 
Request date:  
报告日期: 2012.10.11 
Report date：  
第5页共15页 
 
SMPV-0.2.3-002-QA -F01 
上海汽车 
SAIC Motor 
 
图6 中间区域的情况 
Fig. 6 the middle region 
 
 
 
（a）未见熔合/no fusion                        （b）局部少量熔合/a little fusion on the local 
图7 焊接不良的紊流板表面状态  
Fig. 7 the surface of the flow board with bad weld 
 
     散热片与扁管焊接良好，表明钎焊温度正常，因此温度不是导致钎焊不良的原因。 
     The weld between thermal and tube is good, so the temperature is normal, which is not the reason of bad weld 
between flow board and tube. 
 
断口分析 Fracture Analysis 
扁管的两断口（裂纹1 和裂纹2）的宏观形貌，如图8-图26 所示。从宏观上看：该断裂通过多源疲劳而断裂
的，局部为双向疲劳，但是主裂纹源产生于内表面。 
The fracture surfaces are showed by Fig. 8-26. According to the macro photo, it can be found that the fracture is 
through multi-source fatigue and some local is through bending fatigue; but all the main crack sources are generated in 
the inside. 
开裂区域的紊流板 
Flow board at the cracked area 
与扁管自动脱离 
Self-separated after cutting 


 
上海汽车中心实验室 
中国·上海·嘉定区安研路201 号 
邮编. 201804 
 
SAIC QA Laboratory 
201 Anhong rd, Anting, Shanghai 
报告编号 
Report number 
 
SCL-S-12-0251M 
委托者: SQE 华睿 
Request person, dept： 
委托编号:  /  
Request number: 
送样日期: 2012.09.28 
Request date:  
报告日期: 2012.10.11 
Report date：  
第6页共15页 
 
SMPV-0.2.3-002-QA -F01 
上海汽车 
SAIC Motor 
 
图8 裂纹1 第1 段/Fig. 8  the 1st part of the crack 1 
 
图9 裂纹1 第2 段/Fig. 9 the 2nd part of the crack 1 
 
图10 裂纹1 第3 段/Fig. 10  the 3rd part of the crack 1 
 
 
图11 裂纹1 第4 段/Fig. 11  the 4th part of the crack 1 
内侧 
Inside 
内侧 
Inside 
内侧 
Inside 
内侧 
Inside 


 
上海汽车中心实验室 
中国·上海·嘉定区安研路201 号 
邮编. 201804 
 
SAIC QA Laboratory 
201 Anhong rd, Anting, Shanghai 
报告编号 
Report number 
 
SCL-S-12-0251M 
委托者: SQE 华睿 
Request person, dept： 
委托编号:  /  
Request number: 
送样日期: 2012.09.28 
Request date:  
报告日期: 2012.10.11 
Report date：  
第7页共15页 
 
SMPV-0.2.3-002-QA -F01 
上海汽车 
SAIC Motor 
 
图12 裂纹1 第5 段/Fig. 12  the 5th part of the crack 1 
 
 
图13 裂纹1 第6 段/Fig. 13  the 6th part of the crack 1 
 
 
图14 裂纹1 第7 段/Fig. 14  the 7th part of the crack 1 
 
图15 裂纹1 第8 段/Fig. 15  the 8th part of the crack 1 
 
图16 裂纹1 第9 段/Fig. 16  the 9th part of the crack 1 
内侧 
Inside 
内侧 
Inside 
内侧 
Inside 
内侧 
Inside 
内侧 
Inside 


 
上海汽车中心实验室 
中国·上海·嘉定区安研路201 号 
邮编. 201804 
 
SAIC QA Laboratory 
201 Anhong rd, Anting, Shanghai 
报告编号 
Report number 
 
SCL-S-12-0251M 
委托者: SQE 华睿 
Request person, dept： 
委托编号:  /  
Request number: 
送样日期: 2012.09.28 
Request date:  
报告日期: 2012.10.11 
Report date：  
第8页共15页 
 
SMPV-0.2.3-002-QA -F01 
上海汽车 
SAIC Motor 
 
图17 裂纹1 第10 段/Fig. 17  the 10h part of the crack 1 
 
图18 裂纹1 第11 段/Fig. 18  the 11th part of the crack 1 
 
图19 裂纹1 第12 段/Fig. 19  the 12th part of the crack 1 
 
图20 裂纹1 第13 段/Fig. 20  the 13th part of the crack 1 
 
图21 裂纹1 第14 段/Fig. 21  the 14th part of the crack 1 
内侧 
Inside 
内侧 
Inside 
内侧 
Inside 
内侧 
Inside 
内侧 
Inside 


 
上海汽车中心实验室 
中国·上海·嘉定区安研路201 号 
邮编. 201804 
 
SAIC QA Laboratory 
201 Anhong rd, Anting, Shanghai 
报告编号 
Report number 
 
SCL-S-12-0251M 
委托者: SQE 华睿 
Request person, dept： 
委托编号:  /  
Request number: 
送样日期: 2012.09.28 
Request date:  
报告日期: 2012.10.11 
Report date：  
第9页共15页 
 
SMPV-0.2.3-002-QA -F01 
上海汽车 
SAIC Motor 
 
图22 裂纹1 第15 段/Fig. 22  the 15h part of the crack 1 
 
图23 裂纹1 第16 段/Fig. 23  the 16th part of the crack 1 
 
 
图24 裂纹1 第17 段/Fig. 24  the 17th part of the crack 1 
 
图25 裂纹2 第1 段/Fig. 25  the 1st part of the crack 2 
 
图26 裂纹2 第2 段/Fig. 26  the 2nd part of the crack 2 
内侧 
Inside 
内侧 
Inside 
内侧 
Inside 
内侧 
Inside 
内侧 
Inside 


 
上海汽车中心实验室 
中国·上海·嘉定区安研路201 号 
邮编. 201804 
 
SAIC QA Laboratory 
201 Anhong rd, Anting, Shanghai 
报告编号 
Report number 
 
SCL-S-12-0251M 
委托者: SQE 华睿 
Request person, dept： 
委托编号:  /  
Request number: 
送样日期: 2012.09.28 
Request date:  
报告日期: 2012.10.11 
Report date：  
第10页共15页 
 
SMPV-0.2.3-002-QA -F01 
上海汽车 
SAIC Motor 
采用电镜对其断口进行观察，微观形貌如图27 和28 所示；反映的结果与宏观形貌相同。主裂纹源产生于内
表面，是由于内表面受到拉应力所致。如果紊流板与扁管焊接良好，可以增加扁管抗膨胀的承载能力，以及抗疲
劳开裂的能力。 
   By SEM, the fracture surface was checked, which were showed by Fig. 27 and 28. The results are the same to the 
ones from the macro morphology. The main crack source generated from the inside, which is because the inside surface 
suffered the tension stress. Good weld between the flow board and the flat tube can increase the load ability which makes 
the tube is not easy to distort and at the same time raise the fatigue property.  
 
 
 
（a）低倍/ low Power                           （a）高倍/high power 
图27 大部分区域的断口特征  
多源疲劳；裂纹源主要产生于内表面 
Fig.27 a case showing the most fracture character  
Multi-resource fatigue; main crack source from the inside 
内侧 
Inside
