Repository: kujaxr/obsidian-vault

File: 材料工程师/SCL-S-12-0252M ABS传感器Oring.pdf.md
# SCL-S-12-0252M ABS传感器Oring.pdf

 
上海汽车中心实验室 
SAIC Center Lab 
中国·上海·嘉定区安研路201 号 
邮编. 201804 
No 201 Anyan road, Jiading, Shanghai China 
Post code 201804 
报告编号 
Report number 
 
SCL-S-12-0252M 
委托者: 司趁威 
Request person, dept： 
送样日期:  2012.09.26 
Request date:  
报告日期:  2012.10.29 
Report date：  
第1页共2页 
 
上海汽车 
SAIC Motor 
零件号Part number 
/ 
 零件名称 
Part name 
ABS 密封圈 
图纸日期Drawing date 
/ 
零件生产日期Part production date 
/ 
 供货商 
Supplier 
SABS 
车型/项目Car type/project 
IS12 
 
   阶段性报告 Interim report        结论性报告 Conclusion report           测试报告 Test report 
Ⅰ.任务描述 Task description 
实验室受委托对Oring 进行失效原因分析，失效零件具体信息如下： 
As requested, QA lab has analyzed the failure of the Oring. The background information of the failed part is as following： 
零件信息：Part information 
零件名称 
Part name 
密封圈 
制造日期 
Production date 
/ 
VIN 码 
VIN 
/ 
销售日期 
Sale date 
/ 
车辆里程数 
Car mileage 
15682km（襄樊） 
维修站名称 
Sale agent 
/ 
失效模式描述 
Failure circumstance 
description 
Oring 开裂 
原材料信息：Raw material information 
原材料及牌号 
Raw material specification 
FKM 
原材料厂商 
Raw material producer 
/ 
散件供应商 
Component supplier 
/ 
金属热处理状态 
Metal heat treatment state 
/ 
 
 
图1 失效照片 
Fig 1  Failure Part 
Ⅱ. 结论与建议 Conclusions and suggestions 
结论： Oring 材料符合要求；零件受到异常挤压后导致开裂。 
Conclusion: the material of the oring conforms to the requirement; the part was squeezed leading the part crack.  
建议：避免零件在使用中受到异常挤压 
Suggestion：assure the part free of squeeze。 
   
 
 
 
分发: 
Distribution 
司趁威 
检验者Author 
 
审核Auditor 
 
批准Approver 
 
日期Date 
 
日期Date 
 
日期Date 
 


 
上海汽车中心实验室 
SAIC Center Lab 
中国·上海·嘉定区安研路201 号 
邮编. 201804 
No 201 Anyan road, Jiading, Shanghai China 
Post code 201804 
报告编号 
Report number 
 
SCL-S-12-0252M 
委托者: 司趁威 
Request person, dept： 
送样日期:  2012.09.26 
Request date:  
报告日期:  2012.10.29 
Report date：  
第2页共2页 
 
上海汽车 
SAIC Motor 
 III. 测试结果 Test Results  
1 材料分析（Material Analyze） 
序号 
No. 
试验项目 
Test item 
额定值 
Requirement 
试验结果 
Test result 
评价 Evaluation 
合格 
qualified 
不合格 
unqualified 
失效件Failure Part 
1 
FTIR 
FKM 
FKM 
× 
 
2 
IRHD 硬度 
IRHD Hardness 
/ 
58.3 
/ 
/ 
未破损件 
1 
FTIR 
FKM 
FKM 
× 
 
2 
IRHD 硬度 
IRHD Hardness 
/ 
58.6 
/ 
/ 
 
2 分析（Analyze）： 
2.1 断口分析：  
 
 
 
    
 
小结 (Conclusion)： 
1 材料符合要求。 
2 Oring 裂纹边缘发现有异常压痕，致使零件开裂。 
 
在裂纹内侧发现有异常压痕 
 
在裂纹边缘发现异常压痕

File: 材料工程师/SCL-S-12-0253M  防尘条.pdf.md
# SCL-S-12-0253M  防尘条.pdf

 
上海汽车中心实验室 
SAIC Center Lab 
中国·上海·嘉定区安研路201 号 
邮编. 201804 
No 201 Anyan road, Jiading, Shanghai China 
Post code 201804 
 
报告编号 
Report number 
 
SCL-S-12-0253M 
委托者: 於骞 
Request person, dept： 
委托编号: SCL-S-12-0253  
Request number:  
送样日期:  2012.09.29 
Request date:  
报告日期:  2012.10.26 
Report date：  
第1 页共4 页 
 
分发: 
Distribution 
於骞 
检验者Author 
 
审核Auditor 
 
批准Approver 
 
日期Date 
 
日期Date 
 
日期Date 
 
 
上海汽车 
SAIC Motor 
零件号 
Part number 
10035752 
 零件名称 
Part name 
防尘条 
Dustproof Article 
图纸日期 
Drawing date  
/ 
零件生产日期 
Production date 
/ 
 供货商 
Supplier 
上海鹰击 
Shanghai Yingji 
车型/项目 
Car type/project 
IP2X 
 
        结论性报告 Conclusion report            
Ⅰ.任务描述 Task description 
实验室受委托对防尘条总成遮光片进行失效原因分析，失效零件具体信息如下： 
As requested, QA lab has analyzed the failure of Dustproof Article. The background information of the failed part is 
as following： 
零件信息：Part information 
零件名称 
Part name 
防尘条 
Dustproof Article 
制造日期 
Production date 
/ 
VIN 码 
VIN 
LSJW26H36CS042394 
销售日期 
Sale date 
/ 
车辆里程数 
Car mileage 
4627 公里 (km) 
维修站名称 
Sale agent 
/ 
失效模式描述 
Failure circumstance 
description 
遮光片断裂 
The Dustproof Article was fracture 
原材料信息：Raw material information 
原材料及牌号 
Raw material 
specification 
PC 2805 550115 
原材料厂商 
Raw material 
producer 
拜耳 
散件供应商 
Component supplier 
/ 
金属热处理状态 
Metal heat treatment 
state 
/ 
失效件见图1：The failed part is shown in Fig. 1.  
Ⅱ. 结论与建议 Conclusions and suggestions 
结论：1. 零件材料符合要求。 
      2. 失效件受力导致脆断。 
Conclusions：1. The material of parts conformed to requirements. 
2. The failure part led to brittle fracture by forces. 
建议：更改结构或材料。 
Suggestions：Change the structure or materials. 
  
 


 
上海汽车中心实验室 
SAIC Center Lab 
中国·上海·嘉定区安研路201 号 
邮编. 201804 
No 201 Anyan road, Jiading, Shanghai China 
Post code 201804 
报告编号 
Report number 
 
SCL-S-12-0253M 
委托者:於骞 
Request person, dept： 
委托编号: SCL-S-12-0253  
Request number:  
送样日期:  2012.09.29 
Request date:  
报告日期:  2012.10.26 
Report date：第2 页共4 页 
 
 
上海汽车 
SAIC Motor 
 
 
                                         图1 失效件 
                                        Fig.1 Failure part 
III. 测试结果 Test Results  
 
序号 
No. 
试验项目 
Test item 
额定值 
Requirement 
试验结果 
Test result 
评价 Evaluation 
合格 
qualified 
不合格 
unqualified 
Ⅰ 
失效件 
1 
红外（GB/T6040-2002） 
Infrared Spectroscopy 
PC 
PC 
× 
 
2 
玻璃化转变温度
（GB/T19466.3-2006） 
Melting point（℃） 
150±5 
150 
× 
 
Ⅱ 
新件 
1 
红外（GB/T6040-2002） 
Infrared Spectroscopy 
PC 
PC 
× 
 
2 
玻璃化转变温度
（GB/T19466.3-2006） 
Melting point（℃） 
150±5 
153 
× 
 
Ⅲ 
粒子 
1 
红外（GB/T6040-2002） 
Infrared Spectroscopy 
PC 
PC 
× 
 
2 
玻璃化转变温度
（GB/T19466.3-2006） 
Melting point（℃） 
150±5 
146 
× 
 
 
 
 
 
 
 
 
 
 
 
 
断裂
断裂


 
上海汽车中心实验室 
SAIC Center Lab 
中国·上海·嘉定区安研路201 号 
邮编. 201804 
No 201 Anyan road, Jiading, Shanghai China 
Post code 201804 
报告编号 
Report number 
 
SCL-S-12-0253M 
委托者:於骞 
Request person, dept： 
委托编号: SCL-S-12-0253  
Request number:  
送样日期:  2012.09.29 
Request date:  
报告日期:  2012.10.26 
Report date：第3 页共4 页 
 
 
上海汽车 
SAIC Motor 
Ⅳ.宏观分析 Macroscopic observation 
失效件断口如图2 所示，断口呈脆断特征。 
 
 
 
图2.失效件断口 
Fig.2 Fracture of failure part 
 
当换挡机构从P 挡换到W 挡时，排挡杆会产生倾斜，而且遮光片之间会有摩擦力，在不断换挡过程中排挡杆
会对遮光片产生作用力，导致遮光片弯折，进而使遮光片开裂。 
 
 
 
图3. 排挡面板 
Fig.3 Stalls panel 
 
 
 
 
 
 
 
 
 
 


 
上海汽车中心实验室 
SAIC Center Lab 
中国·上海·嘉定区安研路201 号 
邮编. 201804 
No 201 Anyan road, Jiading, Shanghai China 
Post code 201804 
报告编号 
Report number 
 
SCL-S-12-0253M 
委托者:於骞 
Request person, dept： 
委托编号: SCL-S-12-0253  
Request number:  
送样日期:  2012.09.29 
Request date:  
报告日期:  2012.10.26 
Report date：第4 页共4 页 
 
 
上海汽车 
SAIC Motor 
 经调查，有缺口的遮光片（见图4）坏的比例比较高，是因为PC 材料对缺口敏感，有缺口会使该处的机械强
度大幅度下降，在承受相同作用力的情况下，有缺口的遮光片比较容易断裂。 
 
 
 
图4 缺口遮光片 
Fig. 4 the dustproof with gap 
 
将新件冷镶，观察其材料内部结构（见图5），零件内部没有明显工艺缺陷。 
 
 
 
 
图5 新件截面 
Fig. 5 Section of parts

File: 材料工程师/SCL-S-12-0254M  IP24 前门内开拉索.pdf.md
# SCL-S-12-0254M  IP24 前门内开拉索.pdf

 
上海汽车中心实验室
SAIC Center Lab 
中国·上海·嘉定区安研路201 号 
邮编. 201804 
No. 201 Anyan Road, Jiading District,  
Shanghai, China. 
Post code :201804 
报告编号： 
Report number 
SCL-S-12-0254M 
委托者  SQE  宋长霖 
Requestor： 
 委托编号 
Request number： 
送样日期2012.10.10 
Deliver date:  
报告日期2012.10.22 
Report date： 
第 1 页 共 5 页 
 
SMPV-0.2.3-002-QA -F01 
上海汽车
SAIC Motor 
零件号 
Part number 
10019990 
 零件名称 
Part name 
前门内开拉索 
Door handle cable  
图纸日期 
Drawing date  
/ 
零件生产日期 
Production date 
2011.6.14 
 供货商 
Supplier 
宁波汽车软轴软管有限公司 
Ningbo automotive cable controls Co. 
车型/项目 
Car type/project 
IP24 
 
阶段性报告  Stage report        结论性报告 Conclusion report 
Ⅰ.任务描述 Task description 
     实验室受委托对前门内开拉索进行失效原因分析，失效零件具体信息如下： 
As requested, QA lab has analyzed the failure cause of Door handle cable, and the information of failed part is shown as following： 
零件信息：Part information  
零件名称 
Part name 
前门内开拉索 
Door handle cable 
制造日期 
Production date 
/ 
VIN 码 
VIN number 
LSJW26790CS990004 
销售日期 
Sale date 
/ 
车辆里程数 
Car mileage 
13289 公里 
失效地点 
襄樊试车场 
失效模式描述 
Invalid situation 
description 
2012年9月19日在襄樊试车场发现断裂。 
原材料信息：Raw material information 
原材料及牌号 
Raw material and 
trademark 
304 
原材料厂商 
Raw material producer 
宝钢 
散件供应商 
Part supplier 
/ 
金属热处理状态 
Metal heat treatment state
/ 
Ⅱ. 结论与建议 Conclusions and suggestions 
 
结论Conclusions： 
1、 失效件是由于钢丝接头与门拉手之间相对运动受阻引起的疲劳断裂。The failure belongs to the fatigue 
fracture, due to the relative motion between the wire connector and the door handle is blocked . 
 
建议Suggestions： 
1、 请检查失效件的受力载荷情况。Check the load conditions during use 
2、 改善失效件的运动工况。Improve the part running conditions. 
 
 
 
      分发：
Distribution 
SQE  宋长霖 
检验者： 
Author 
白云岭   
Bai Yunling 
审核： 
Auditor 
 
批准： 
Approver 
 
日期： 
Date 
2012.10.22 
日期： 
Date 
 
日期： 
Date 
 


 
上海汽车中心实验室
SAIC Center Lab 
中国·上海·嘉定区安研路201 号 
邮编. 201804 
No. 201 Anyan Road, Jiading District,  
Shanghai, China. 
Post code :201804 
报告编号： 
Report number 
SCL-S-12-0254M 
委托者  SQE  宋长霖 
Requestor： 
 委托编号 
Request number： 
送样日期2012.10.10 
Deliver date:  
报告日期2012.10.22 
Report date： 
第 2 页 共 5 页 
 
SMPV-0.2.3-002-QA -F01 
上海汽车
SAIC Motor 
III. 测试结果 Test Results  
1、 失效件实物在总成中的位置，见图1；失效件实物形貌，见图2。 
 
 
 图1  失效件实物在总成中的位置：只有本辆试验车安装了塑料垫圈 
 
图2 失效件实物形貌（委托者提供） 
失效件
断裂
位置
钢丝 
护套 
塑
料
垫
圈
三维数
模图 
钢丝前接头 


 
上海汽车中心实验室
SAIC Center Lab 
中国·上海·嘉定区安研路201 号 
邮编. 201804 
No. 201 Anyan Road, Jiading District,  
Shanghai, China. 
Post code :201804 
报告编号： 
Report number 
SCL-S-12-0254M 
委托者  SQE  宋长霖 
Requestor： 
 委托编号 
Request number： 
送样日期2012.10.10 
Deliver date:  
报告日期2012.10.22 
Report date： 
第 3 页 共 5 页 
 
SMPV-0.2.3-002-QA -F01 
上海汽车
SAIC Motor 
2、 宏观观察、分析： 
1） 失效件的护套外观完好，护套接头口有磨损的痕； 
 
 
 
图3  失效件护套宏观观察 
 
 
 
 
 
 
 
 
 
 
 
 
 
 
 
 
 
 
 
 
 
 
 
 
 
护套接头口
有磨损的痕
外观完好。 


 
上海汽车中心实验室
SAIC Center Lab 
中国·上海·嘉定区安研路201 号 
邮编. 201804 
No. 201 Anyan Road, Jiading District,  
Shanghai, China. 
Post code :201804 
报告编号： 
Report number 
SCL-S-12-0254M 
委托者  SQE  宋长霖 
Requestor： 
 委托编号 
Request number： 
送样日期2012.10.10 
Deliver date:  
报告日期2012.10.22 
Report date： 
第 4 页 共 5 页 
 
SMPV-0.2.3-002-QA -F01 
上海汽车
SAIC Motor 
3、断口观察、分析： 
断口可分为两大区域：疲劳扩展区和瞬断区,见图5d，断裂扩展方向如图中黄色箭头所示。疲劳区具有典型的
疲劳辉纹特征，见图5b、5c、5e、5g,表明该断口属疲劳断裂；瞬断区具有典型的韧窝形貌，见图5a。 
 
 
 
 
 
 
 
  
 
 
 
图5   失效件断口观察、分析 
3、 分析讨论： 
从断口分析结果来看，失效件是典型的疲劳断裂，结合门拉手总成的运动情况分析，可以得出拉索收到了很大弯
曲应力，可能是钢丝前接头与门拉手之间无正常的相对转动（如卡死）造成的。 
断口可分为两
大区域：疲劳扩
展区和瞬断区。
疲劳区具有典
型的疲劳辉纹
特征，表明该断
口属疲劳断裂；
瞬断区具有典
型的韧窝形貌。
5a
5d
疲
劳
扩
展
区
瞬断区 
5e 
5b
5c
5f 
5g 


 
上海汽车中心实验室
SAIC Center Lab 
中国·上海·嘉定区安研路201 号 
邮编. 201804 
No. 201 Anyan Road, Jiading District,  
Shanghai, China. 
Post code :201804 
报告编号： 
Report number 
SCL-S-12-0254M 
委托者  SQE  宋长霖 
Requestor： 
 委托编号 
Request number： 
送样日期2012.10.10 
Deliver date:  
报告日期2012.10.22 
Report date： 
第 5 页 共 5 页 
 
SMPV-0.2.3-002-QA -F01 
上海汽车
SAIC Motor 
 
 
图 6 （注：该图引用自报告SCL-S-12-0040M） 
正常工作 
异常工作：钢丝前接头与门拉手
之间无正常的相对转动（如卡死）

File: 材料工程师/SCL-S-12-0255   前减缓冲块-张雪芬.pdf.md
# SCL-S-12-0255   前减缓冲块-张雪芬.pdf

 
上海汽车中心实验室 
SAIC Center Lab 
中国·上海·嘉定区安研路201 号 
邮编. 201804 
No 201 Anyan road, Jiading, Shanghai China 
Post code 201804 
 
报告编号 
Report number 
 
SCL-S-12-0255M 
委托者:SQE:张少波 
Request person, dept： 
委托编号:  SCL-S-12-0255 
Request number:  
送样日期:  2012.10.09 
 Request date:  
报告日期:  2012.10.25 
Report date：  
第1 页共4 页 
 
分发: 
Distribution 
SQE：张少波 
检验者Author 
张雪芬 
审核Auditor 
 
批准Approver 
 
日期Date 
2012.10.25 
日期Date 
 
日期Date 
 
SMPV-0.2.3-002-QA -F01 
上海汽车 
SAIC Motor 
零件号 
Part number 
CNSZ440-026-1E 
 零件名称 
Part name 
 
前缓冲块 
Former buffer block 
图纸日期 
Drawing date  
/ 
零件生产日期 
Production date 
/ 
 供货商 
Supplier 
上海凯众 
Shanghai Carthane 
车型/项目 
Car type/project 
ZP11 
 
   阶段性报告  Stage report        结论性报告 Conclusion report           测试报告 Test report 
Ⅰ.任务描述 Task description 
实验室受委托对上海凯众生产的前缓冲块进行失效原因分析，失效零件具体信息如下： 
As requested, QA lab has analyzed the failure of Former buffer block which is produced by Shanghai Carthane. The 
background information of the failed part is as following： 
零件信息：Part information 
零件名称 
Part name 
前缓冲块 
制造日期 
Production date 
/ 
VIN 码 
VIN 
LSJZ14C39BS042416 
销售日期 
Sale date 
2011.07.30 
车辆里程数 
Car mileage 
11462Km 
维修站名称 
Sale agent 
张家口盛鹏 
失效模式描述 
Failure circumstance 
description 
前缓冲块开裂 
Former buffer block cracked 
原材料信息：Raw material information 
原材料及牌号 
Raw material 
specification 
PUR/SKZ1001 
原材料厂商 
Raw material 
producer 
上海凯众 
散件供应商 
Component supplier 
上海凯众 
金属热处理状态 
Metal heat treatment 
state 
/ 
失效零件见图：The failed part is shown in figure 1.  
 
Ⅱ. 结论与建议 Conclusions and suggestions 
结论：1. 零件受力超过材料的负荷，导致失效。 
         2. 失效件的材料符合技术要求。 
Conclusions: 1. Force exceeds the material load，which led tothe failure .             
2. The material performance of failure part conformed to requirements. 
建议：1. 建议对零件的结构和工作环境进行排查。 
   Suggestions:  1. Propose to check the part structure and work environment. 


 
上海汽车中心实验室 
SAIC Center Lab 
中国·上海·嘉定区安研路201 号 
邮编. 201804 
No 201 Anyan road, Jiading, Shanghai China 
Post code 201804 
报告编号 
Report number 
 
SCL-S-12-0255M 
委托者: SQE:张少波 
Request person, dept： 
委托编号:  SCL-S-12-0255 
Request number:  
送样日期:  2012.10.09 
Request date:  
报告日期:  2012.10.25 
Report date：第2 页共4 页 
 
SMPV-0.2.3-002-QA -F01 
上海汽车 
SAIC Motor 
 
 
图1 失效件 
                                           Fig. 1 Failure part       
III. 测试结果 Test Results  
 
序号 
No. 
试验项目 
Test item 
额定值 
Requirement 
试验结果 
Test result 
评价 Evaluation 
合格 
qualified 
不合格 
unqualified 
 
失效件 
 
 
1 
红外（GB/T6040-2002） 
Infrared Spectroscopy 
PU 
PU 
× 
 
 
零件（耐久试验） 
1 
红外（GB/T6040-2002） 
Infrared Spectroscopy 
PU 
PU 
× 
 
 
零件（大力试验） 
1 
红外（GB/T6040-2002） 
Infrared Spectroscopy 
PU 
PU 
× 
 
 
新件 
1 
红外（GB/T6040-2002） 
Infrared Spectroscopy 
PU 
PU 
× 
 
 
 
 
 
 
 
 
 
 
 
 
 


 
上海汽车中心实验室 
SAIC Center Lab 
中国·上海·嘉定区安研路201 号 
邮编. 201804 
No 201 Anyan road, Jiading, Shanghai China 
Post code 201804 
报告编号 
Report number 
 
SCL-S-12-0255M 
委托者: SQE:张少波 
Request person, dept： 
委托编号:  SCL-S-12-0255 
Request number:  
送样日期:  2012.10.09 
Request date:  
报告日期:  2012.10.25 
Report date：第3 页共4 页 
 
SMPV-0.2.3-002-QA -F01 
上海汽车 
SAIC Motor 
IV. 测试结果与分析 Test Results and Analysis 
 
图 2 放大观察失效件，失效件呈发黄现象，系长时间受热或材料遇油液所致（注：该零件材料为PUR,长期使
用高温80℃以下，极限80℃，低温-20℃~-30℃），且开裂处为零件的唇部接缝处。 
 
 
 
图2 失效件 
Fig.2 Failture part 
图3.用新件进行失效模拟，根据实验大纲的要求做大力试验，标准是400 次（0.5HZ\13.2KN)，压到400 次
时没有开裂，换大力15KN,0.5HZ 继续做实验压到 662 次后唇部开裂。 
 
 
图3.失效模拟 
Fig.3 Crash simulation 
 
 
 


 
上海汽车中心实验室 
SAIC Center Lab 
中国·上海·嘉定区安研路201 号 
邮编. 201804 
No 201 Anyan road, Jiading, Shanghai China 
Post code 201804 
报告编号 
Report number 
 
SCL-S-12-0255M 
委托者: SQE:张少波 
Request person, dept： 
委托编号:  SCL-S-12-0255 
Request number:  
送样日期:  2012.10.09 
Request date:  
报告日期:  2012.10.25 
Report date：第4 页共4 页 
 
SMPV-0.2.3-002-QA -F01 
上海汽车 
SAIC Motor 
 
图4.继续做实验以1HZ  15KN 高于试验规定值的要求做大力试验（标准是0.5HZ、13.2KN)。压到400 次
时产品没有出现开裂现象，压到600 次时唇部出现开裂，开裂现象跟故障件很相似。 
 
图4.失效模拟 
Fig.4 Crash simulation 
 
两次大力试验结果均是在唇部接缝处开裂，和失效件一致。 
综上所述，失效件开裂的根本原因是零件受力超过材料的负荷，最终导致失效。

File: 材料工程师/SCL-S-12-0256M 燃油泵开关.pdf.md
# SCL-S-12-0256M 燃油泵开关.pdf

 
上海汽车中心实验室 
SAIC Center Lab 
中国·上海·嘉定区安研路201 号 
邮编. 201804 
No 201 Anyan road, Jiading, Shanghai China 
Post code 201804 
 
报告编号 
Report number 
 
SCL-S-12-0256M 
委托者: SQE: 张紫瑞 
Request person, dept： 
委托编号: SCL-S-12-0256  
Request number:  
送样日期:  2012.10.11 
Request date:  
报告日期:  2012.10.26 
Report date：  
第1 页共3 页 
 
分发: 
Distribution 
SQE: 张紫瑞 
检验者Author 
 
审核Auditor 
 
批准Approver 
 
日期Date 
 
日期Date 
 
日期Date 
 
 
上海汽车 
SAIC Motor 
零件号 
Part number 
10052281 
 零件名称 
Part name 
燃油泵惯性记忆开关 
Fuel pump inertia memory switch 
图纸日期 
Drawing date  
/ 
零件生产日期 
Production date 
/ 
 供货商 
Supplier 
Sensate 
车型/项目 
Car type/project 
AP11 
 
        结论性报告 Conclusion report            
Ⅰ.任务描述 Task description 
实验室受委托对燃油泵惯性记忆开关进行失效原因分析，失效零件具体信息如下： 
As requested, QA lab has analyzed the failure The background information of the failed part is as following： 
零件信息：Part information 
零件名称 
Part name 
燃油泵惯性记忆开关 
Fuel pump inertia memory switch 
制造日期 
Production date 
/ 
VIN 码 
VIN 
/ 
销售日期 
Sale date 
/ 
车辆里程数 
Car mileage 
0 公里 (km) 
维修站名称 
Sale agent 
/ 
失效模式描述 
Failure circumstance 
description 
定位孔开裂 
The positioning holes was cracking 
原材料信息：Raw material information 
原材料及牌号 
Raw material 
specification 
PBT-GF15  Celanex 3200-2  
原材料厂商 
Raw material 
producer 
SACEL 
散件供应商 
Component supplier 
/ 
金属热处理状态 
Metal heat treatment 
state 
/ 
失效件见图1：The failed part is shown in Fig. 1.  
Ⅱ. 结论与建议 Conclusions and suggestions 
结论：1. 零件材料符合要求。 
      2. 失效件注塑工艺差，内部有孔洞，但不是导致失效的主要原因。 
Conclusions：1.The material performance of parts conformed to requirements. 
2. Injection molding process was bad, there were a lot of holes inside of the failure part. But it was 
not root cause of the failure. 
建议：1.检查装配环节和对手件的情况。 
      2.改善零件注塑工艺。 
Suggestions：1. Check the situation of the assembly and the opponent .  
            2.Improve the injection molding process. 
 


 
上海汽车中心实验室 
SAIC Center Lab 
中国·上海·嘉定区安研路201 号 
邮编. 201804 
No 201 Anyan road, Jiading, Shanghai China 
Post code 201804 
报告编号 
Report number 
 
SCL-S-12-0256M 
委托者: SQE: 张紫瑞 
Request person, dept： 
委托编号: SCL-S-12-0256  
Request number:  
送样日期:  2012.10.11 
Request date:  
报告日期:  2012.10.26 
Report date：第2 页共3 页 
 
 
上海汽车 
SAIC Motor 
 
 
 
                                         图1 失效件 
                                        Fig.1 Failure part 
III. 测试结果 Test Results  
 
序号 
No. 
试验项目 
Test item 
额定值 
Requirement 
试验结果 
Test result 
评价 Evaluation 
合格 
qualified 
不合格 
unqualified 
Ⅰ 
失效件 
1 
红外（GB/T6040-2002） 
Infrared Spectroscopy 
PBT 
PBT 
× 
 
2 
熔点
（GB/T19466.3-2006） 
Melting point（℃） 
220±5 
224 
× 
 
3 
焓值
（GB/T19466.3-2006） 
Enthalpy (J/g) 
/ 
41 
55 
× 
 
4 
灰分（GB/T9345.1-2008） 
Ash content（%） 
15±3 
16.7 
× 
 
Ⅱ 
新件 
1 
红外（GB/T6040-2002） 
Infrared Spectroscopy 
PBT 
PBT 
× 
 
2 
熔点
（GB/T19466.3-2006） 
Melting point（℃） 
220±5 
224 
× 
 
3 
焓值
（GB/T19466.3-2006） 
Enthalpy (J/g) 
/ 
41 
50 
× 
 
4 
灰分（GB/T9345.1-2008） 
Ash content（%） 
15±3 
15.1 
× 
 
 
 
 
 
 
 
 
裂纹 


 
上海汽车中心实验室 
SAIC Center Lab 
中国·上海·嘉定区安研路201 号 
邮编. 201804 
No 201 Anyan road, Jiading, Shanghai China 
Post code 201804 
报告编号 
Report number 
 
SCL-S-12-0256M 
委托者: SQE: 张紫瑞 
Request person, dept： 
委托编号: SCL-S-12-0256  
Request number:  
送样日期:  2012.10.11 
Request date:  
报告日期:  2012.10.26 
Report date：第3 页共3 页 
 
 
上海汽车 
SAIC Motor 
Ⅳ.宏观分析 Macroscopic observation 
 
失效件断口如图2 所示，可以看到断裂一侧的定位孔与对手件接触的部分有压痕，有可能是两个定位孔与其
对手件接触的两端不平，单侧定位孔受力过大导致断裂。 
 
 
图2.失效件断口 
Fig.2 The frature of failure part 
 
   将断裂一侧的定位孔进行冷镶，观察材料内部结构（图3），可以看到材料内部有较大缩孔，说明零件注塑工
艺不佳。 
 
 
图3 零件截面 
Fig.3 Section of parts

File: 材料工程师/SCL-S-12-0257M ZP11 减震轮.pdf.md
# SCL-S-12-0257M ZP11 减震轮.pdf

 
上海汽车中心实验室 
中国·上海·嘉定区安研路201 号 
邮编. 201804 
 
SAIC Central Laboratory 
201 Anhong rd, Anting, Shanghai, China 
报告编号 
Report number 
 
SCL-S-12-0257M 
委托者: 质量分析科 郭强 
Request person, dept： 
委托编号: / 
Request number: 
送样日期: 2012.10.15 
Request date:  
报告日期: 2012.11.06 
Report date：  
第1页共7页 
 
分发: 
Distribution 
质量分析科 郭强 
检验者Author 
邵百明 狄春峰 
审核Auditor 
 
批准Approver 
 
日期Date 
2012.11.06 
日期Date 
 
日期Date 
 
SMPV-0.2.3-002-QA -F01 
上海汽车 
SAIC Motor 
零件号Part number 
TVD200002/10025044  
/10071696 
 零件名称 
Part name 
减震轮 Damping Wheel/皮带 Belt/张紧轮 
Tension Wheel 
日期Drawing date 
/ 
零件生产日期Part production date 
/ 
 供货商 
Supplier 
宁波拓普/康迪泰克/舍弗勒 
TOPU/CONTITECH/INAF 
车型/项目Car type/project 
ZP11 
阶段性报告 Interim report                结论性报告 Conclusion report          
 
Ⅰ.任务描述 Task description 
实验室受委托对皮带断裂原因进行失效原因分析，失效零件具体信息如下： 
As requested, QA lab has analyzed the belt. The information of the failed part is as following： 
零件信息：Part information 
零件名称 
Part name 
减震轮 Damping Wheel/皮带 Belt/张紧轮 
Tension Wheel 
车制造日期 
Vehicle production date 
2012-01-18 
VIN 码 
VIN 
LSJZ14C32CS010425 
销售日期 
Sale date 
/ 
车辆里程数 
Car mileage 
10201km 
维修站名称 
Sale agent 
上海安吉 
失效模式描述 
Failure circumstance  
皮带断裂；减震轮表面严重磨损。The belt was broken and the damping wheel was worn. 
原材料信息：Raw material information 
原材料及牌号 
Raw material specification 
/ 
原材料厂商 
Raw material producer 
/ 
散件供应商 
Component supplier 
/ 
金属热处理状态 
Metal heat treatment state 
/ 
失效零件见图1-5,10,13：The failed part is shown in figure 1-5,10,13.  
 
Ⅱ. 结论与建议 Conclusions and Suggestions 
 
结论Conclusions： 
（1）皮带由于抽丝和撕裂而失效。The belt is failed because the cord was took out and belt was tore. 
（2）皮带受到外物的扎伤，但这并不是导致失效的原因。The belt was punctured by external things, but this is not the 
reason led the failure. 
（3）减震轮出现异常磨损；这种异常磨损可能与系统的匹配尺寸有关，也有可能是导致皮带失效的原因。The 
damping wheel was abnormal worn, which is possible because of the system matching dimensions. Maybe this is the 
failure cause. 
（4）张紧轮的材料符合图纸要求。The material of the tension wheel meets the requirement. 
 
建议Suggestions： 
（1）建议对与皮带相连接的系统进行尺寸检查。Suggest checking the matching dimensions of the system including 
the belt and wheel. 


 
上海汽车中心实验室 
中国·上海·嘉定区安研路201 号 
邮编. 201804 
 
SAIC QA Laboratory 
201 Anhong rd, Anting, Shanghai 
报告编号 
Report number 
 
SCL-S-12-0257M 
委托者: 质量分析科 郭强 
Request person, dept： 
委托编号:  /  
Request number: 
送样日期: 2012.10.15 
Request date:  
报告日期: 2012.11.06 
Report date：  
第2页共7页 
 
SMPV-0.2.3-002-QA -F01 
上海汽车 
SAIC Motor 
III. 调查结果 Investigation Results  
收到的失效件有减震轮，皮带以及张紧轮。 
1. 减震轮 Damping Wheel 
减震轮外观情况如图1-5 所示。由图见： 
 
撕裂的皮带曾缠绕在减震轮上，还造成一面（B 面）油漆出现剥离； 
 
区域D 和区域B 的工作面油漆出现磨损，并露出金属的光泽，未见偏磨现象；其它区域仅两个齿
顶出现磨损。齿顶的磨损可能是沙粒嵌入皮带的齿底造成油漆出现剥离（见图8）。 
 
A 面齿顶局部油漆有剥离，仅在一个油漆剥离区发现金属有碰撞造成的塑性变形特征（见图4）。 
 
 
 
 
 
（a）一面（A 面）                 （b）另一面（B 面） 
图1 减震轮的两面 
 
 
图2 区域A 
 
说明： 
（1）凸台表面有
橡胶粘附，是皮带
缠绕所致； 
（2）表面油漆局
部剥离。 
区域D 
磨损区 
区域A 
区域B 
磨损区 
区域C 
说明： 
两齿顶油漆已磨
掉；其它区域完
好。 


 
上海汽车中心实验室 
中国·上海·嘉定区安研路201 号 
邮编. 201804 
 
SAIC QA Laboratory 
201 Anhong rd, Anting, Shanghai 
报告编号 
Report number 
 
SCL-S-12-0257M 
委托者: 质量分析科 郭强 
Request person, dept： 
委托编号:  /  
Request number: 
送样日期: 2012.10.15 
Request date:  
报告日期: 2012.11.06 
Report date：  
第3页共7页 
 
SMPV-0.2.3-002-QA -F01 
上海汽车 
SAIC Motor 
 
图3 区域B 
 
图4 区域C 
 
图5 区域D 
 
上述磨损的不均匀性表明皮带以及减震轮在运行中，不稳定。有可能由于尺寸的问题，皮带与减震轮
间存在有规律的运动。 
对减震轮四个磨损区域的齿形进行检验，其结果如图6-9 所示。严重磨损区域的角度有些高；磨损不
严重的区域齿形基本正常，符合图纸的要求。但目前还无法对系统的尺寸进行排查。 
严重的磨损可能是导致皮带出现抽丝失效的原因，但是目前难以找到确凿的证据。 
 
 
说明： 
所有的配合面的
油漆已磨掉，包括
两外侧齿面；未见
偏磨。 
说明： 
与区域A 相同；两
齿顶油漆已磨掉；
其它区域完好。 
说明： 
与区域B 类似；配
合面油漆出现磨
损；未见偏磨。 
说明：金属变形，为碰伤。 


 
上海汽车中心实验室 
中国·上海·嘉定区安研路201 号 
邮编. 201804 
 
SAIC QA Laboratory 
201 Anhong rd, Anting, Shanghai 
报告编号 
Report number 
 
SCL-S-12-0257M 
委托者: 质量分析科 郭强 
Request person, dept： 
委托编号:  /  
Request number: 
送样日期: 2012.10.15 
Request date:  
报告日期: 2012.11.06 
Report date：  
第4页共7页 
 
SMPV-0.2.3-002-QA -F01 
上海汽车 
SAIC Motor 
 
图6 区域1 的尺寸 
 
图7 区域2 的尺寸（磨损严重的区域） 
 
图8 区域3 的尺寸 
 
 
要求：40°±1° 
要求：14.24±0.15mm 


 
上海汽车中心实验室 
中国·上海·嘉定区安研路201 号 
邮编. 201804 
 
SAIC QA Laboratory 
201 Anhong rd, Anting, Shanghai 
报告编号 
Report number 
 
SCL-S-12-0257M 
委托者: 质量分析科 郭强 
Request person, dept： 
委托编号:  /  
Request number: 
送样日期: 2012.10.15 
Request date:  
报告日期: 2012.11.06 
Report date：  
第5页共7页 
 
SMPV-0.2.3-002-QA -F01 
上海汽车 
SAIC Motor 
 
图9 区域4 的尺寸（磨损严重的区域） 
 
2.皮带 Belt 
皮带出现抽丝和撕裂，如图10 所示。对其进行检查，可以发现有异物将皮带扎伤的痕迹，见图11。
但是，从皮带撕裂的表面特征来看，撕裂不是从所扎伤的点产生。皮带撕裂起始点有可能来自于完全撕裂
的部分，但是目前无法确定起始点。与此同时，在皮带的其它区域，齿底发现有一个沙粒嵌入皮带中，见
图12。 
 皮带的强度已无法检验。 
 
 
图10 抽丝和撕裂的皮带 
皮带的边部 
 


 
上海汽车中心实验室 
中国·上海·嘉定区安研路201 号 
邮编. 201804 
 
SAIC QA Laboratory 
201 Anhong rd, Anting, Shanghai 
报告编号 
Report number 
 
SCL-S-12-0257M 
委托者: 质量分析科 郭强 
Request person, dept： 
委托编号:  /  
Request number: 
送样日期: 2012.10.15 
Request date:  
报告日期: 2012.11.06 
Report date：  
第6页共7页 
 
SMPV-0.2.3-002-QA -F01 
上海汽车 
SAIC Motor 
 
 
（a）底面                             （b）齿面 
 
（c）扎伤的断口 尼龙纤维断裂 
图11  图6 所示的皮带边部外物造成的异常损伤 
 
 
图12 沙粒嵌入皮带中 
 
 
沙粒 


 
上海汽车中心实验室 
中国·上海·嘉定区安研路201 号 
邮编. 201804 
 
SAIC QA Laboratory 
201 Anhong rd, Anting, Shanghai 
报告编号 
Report number 
 
SCL-S-12-0257M 
委托者: 质量分析科 郭强 
Request person, dept： 
委托编号:  /  
Request number: 
送样日期: 2012.10.15 
Request date:  
报告日期: 2012.11.06 
Report date：  
第7页共7页 
 
SMPV-0.2.3-002-QA -F01 
上海汽车 
SAIC Motor 
3. 张紧轮 Belt Tensioner 
   张紧轮如图13 所示。由图可见：撕裂的皮带卷入张紧轮，造成轮的表面以及侧面损伤；由于皮带卷入，也造
成系统出现高负荷，造成橡胶粘附在张紧轮上。 
 
                     
 
                        
 
图13 张紧轮 
 
张紧轮的材料为PA66-GF25，检测结果显示材料符合图纸的要求，如表1 所示。 
 
表1 张紧轮材料检测结果 
序号 
No. 
试验项目 
Test item 
额定值 
Requirement 
试验结果 
Test result 
评价 Evaluation 
合格OK 
不合格
Not OK 
1 
张紧轮 
  
  
  
  
  
红外（GB/T6040-2002） 
Infrared Spectroscopy 
PA66 
PA66 
× 
  
  
熔点（GB/T19466.3-2006） 
Melting point (℃) 
260±5 
261 
× 
  
  
焓值（GB/T19466.3-2006） 
Enthalpy (J/g) 
/ 
49.4 
49.1 
 / 
  
  
灰分（GB/T9345.1-2008） 
Ash content (%) 
25±2 
25.6 
× 
  
 
 
 
皮带转入造成损伤 
高载荷下皮带与轮发生粘着

File: 材料工程师/SCL-S-12-0258M AP11 缸体.pdf.md
# SCL-S-12-0258M AP11 缸体.pdf

 
上海汽车中心实验室 
中国·上海·嘉定区安研路201 号 
邮编. 201804 
 
SAIC Central Laboratory 
201 Anhong rd, Anting, Shanghai, China 
报告编号 
Report number 
 
SCL-S-12-0258M 
委托者: 质量分析科 郭强 
Request person, dept： 
委托编号: / 
Request number: 
送样日期: 2012.09.19 
Request date:  
报告日期: 2012.10.30 
Report date：  
第1页共5页 
 
分发: 
Distribution 
质量分析科 郭强 
检验者Author 
 
审核Auditor 
 
批准Approver 
 
日期Date 
 
日期Date 
 
日期Date 
 
SMPV-0.2.3-002-QA -F01 
上海汽车 
SAIC Motor 
零件号Part number 
BLK800024 
 零件名称 
Part name 
缸体 
Engine block 
日期Drawing date 
/ 
零件生产日期Part production date 
/ 
 供货商 
Supplier 
桐林铸造 
Tonglin casting 
车型/项目Car type/project 
AP11 
阶段性报告 Interim report                结论性报告 Conclusion report          
 
Ⅰ.任务描述 Task description 
实验室受委托对缸体进行失效原因分析，失效零件具体信息如下： 
As requested, QA lab has analyzed the engine block. The information of the failed part is as following： 
零件信息：Part information 
零件名称 
Part name 
缸体 
Engine block 
车制造日期 
Vehicle production date 
/ 
VIN 码 
VIN 
LSJA16E32BG043027 
销售日期 
Sale date 
/ 
车辆里程数 
Car mileage 
32156km 
维修站名称 
Sale agent 
/ 
失效模式描述 
Failure circumstance  
缸体在早期的事故后出现开裂。The engine block was found broken after earlier vehicle 
accident. 
原材料信息：Raw material information 
原材料及牌号 
Raw material specification 
HT250 
原材料厂商 
Raw material producer 
/ 
散件供应商 
Component supplier 
/ 
金属热处理状态 
Metal heat treatment state 
/ 
失效零件见图1：The failed part is shown in figure 1.  
 
Ⅱ. 结论与建议 Conclusions and Suggestions 
 
 
结论Conclusions： 
（1）缸体是由于过载而开裂，可能是右碰撞事故造成发动机局部应力过大所致。The engine block is cracked 
because of overload, which is possible led by a big local stress from the right collision accident. 
（2）材料满足图纸要求；无可能导致失效的缺陷。The material met the requirements of the drawing and there were no 
defects which could have led to the failure. 
 
建议Suggestions： 
（1）检查与发动机相连接的底盘件。Check the chassis parts connected with the engine. 


 
上海汽车中心实验室 
中国·上海·嘉定区安研路201 号 
邮编. 201804 
 
SAIC QA Laboratory 
201 Anhong rd, Anting, Shanghai 
报告编号 
Report number 
 
SCL-S-12-0258M 
委托者: 质量分析科 郭强 
Request person, dept： 
委托编号:  /  
Request number: 
送样日期: 2012.09.19 
Request date:  
报告日期: 2012.10.30 
Report date：  
第2页共5页 
 
SMPV-0.2.3-002-QA -F01 
上海汽车 
SAIC Motor 
III. 调查结果 Investigation Results  
     该缸体（见图1（a））在南京被剖切；实验室收到开裂的部分如图1（b）所示。 
  
  
 
（a）全貌及开裂部位                          （b）收到的样品 
图1 失效件 
 
断口分析 Fracture Analysis 
   宏观断口如图2 所示；表面起伏不平，无颜色变化和锈蚀的区域，因此未表现出疲劳的特征。 
 
 
图2 断口 
       
     利用电镜对断口的微观形貌进行观察。整个断裂面为解理断口。图3 显示的是图2 所标示微观检测点的断
口形貌。 
     
微观断口
检测点 
断口2 
断口1 


 
上海汽车中心实验室 
中国·上海·嘉定区安研路201 号 
邮编. 201804 
 
SAIC QA Laboratory 
201 Anhong rd, Anting, Shanghai 
报告编号 
Report number 
 
SCL-S-12-0258M 
委托者: 质量分析科 郭强 
Request person, dept： 
委托编号:  /  
Request number: 
送样日期: 2012.09.19 
Request date:  
报告日期: 2012.10.30 
Report date：  
第3页共5页 
 
SMPV-0.2.3-002-QA -F01 
上海汽车 
SAIC Motor 
 
 
（a）低倍                                 （b）高倍 
图3 微观断口 
 
缸体出现过载断裂可能与该车曾经受到碰撞有关。根据维修记录：2012.4.6 对右前减震，转向节以及三角臂
等进行了更换，表明曾受到了严厉的碰撞。该碰撞虽然发生在右边，但是可能导致发动机局部的工作应力瞬间增
加。由于未能对发动机整体外观以及与发动机相连接的底盘件进行检验，因此无法提供相应的证据。 
 
材料检测 Material Test 
材料检测结果如表1 所示。由表可见：材料的硬度，基体组织，石墨形态和大小符合要求；材料致密，孔隙
率正常。 
 
表1 材料检测结果 
序号 
No. 
试验项目 
Test item 
额定值 
Requirement 
试验结果 
Test result 
评价 
Evaluation 
 
合格 
OK 
不合格 
Not OK 
1 
硬度  
HB187-2551 
HB5/750: 238,240,237,230 
× 
 
2 
孔隙率 
 
 
 
 
 
 
/ 
断口1 
未见明显疏松；＜0.1% 
/ 
 
 
 
/ 
断口2 
0.17% 
/ 
 
3 
基体组织 
 
 
 
 
3.1 
珠光体 
≥95% 
98% 
× 
 
32 
磷共晶+碳化物 
≤3% 
2% 
× 
 
4 
石墨 
 
 
 
 
4.1 
石墨形态 
A 型为主 
A 型为主 
× 
 
4.2 
石墨大小 
3-5 级 
4 级 
× 
 
备注：1）图纸未对该区域硬度作明确说明，参照缸孔的硬度要求。 


 
上海汽车中心实验室 
中国·上海·嘉定区安研路201 号 
邮编. 201804 
 
SAIC QA Laboratory 
201 Anhong rd, Anting, Shanghai 
报告编号 
Report number 
 
SCL-S-12-0258M 
委托者: 质量分析科 郭强 
Request person, dept： 
委托编号:  /  
Request number: 
送样日期: 2012.09.19 
Request date:  
报告日期: 2012.10.30 
Report date：  
第4页共5页 
 
SMPV-0.2.3-002-QA -F01 
上海汽车 
SAIC Motor 
 
 
图4 断口1 全貌 未见明显疏松；孔隙率：＜0.1% 
 
 
 
（a）全貌 （孔隙率：0.17%；区域：7.42cm2）               （b）显微疏松  
图5 断口2 


 
上海汽车中心实验室 
中国·上海·嘉定区安研路201 号 
邮编. 201804 
 
SAIC QA Laboratory 
201 Anhong rd, Anting, Shanghai 
报告编号 
Report number 
 
SCL-S-12-0258M 
委托者: 质量分析科 郭强 
Request person, dept： 
委托编号:  /  
Request number: 
送样日期: 2012.09.19 
Request date:  
报告日期: 2012.10.30 
Report date：  
第5页共5页 
 
SMPV-0.2.3-002-QA -F01 
上海汽车 
SAIC Motor 
 
（a）石墨形态 A 型为主；4 级 
 
（b）基体组织 珠光体：98%；磷共晶+碳化物：2% 
图6 基体组织

File: 材料工程师/SCL-S-12-0259M NLE 缸体.pdf.md
# SCL-S-12-0259M NLE 缸体.pdf

 
上海汽车中心实验室 
中国·上海·嘉定区安研路201 号 
邮编. 201804 
 
SAIC Central Laboratory 
201 Anhong rd, Anting, Shanghai, China 
报告编号 
Report number 
 
SCL-S-12-0259M 
委托者: 发动机 顾陆鸣 
Request person, dept： 
委托编号: / 
Request number: 
送样日期: 2012.09.19 
Request date:  
报告日期: 2012.10.29 
Report date：  
第1页共8页 
 
分发: 
Distribution 
发动机 顾陆鸣 
检验者Author 
 
审核Auditor 
 
批准Approver 
 
日期Date 
 
日期Date 
 
日期Date 
 
SMPV-0.2.3-002-QA -F01 
上海汽车 
SAIC Motor 
零件号Part number 
10093138 
 零件名称 
Part name 
缸体 
Engine block 
日期Drawing date 
/ 
零件生产日期Part production date 
/ 
 供货商 
Supplier 
徐航 
车型/项目Car type/project 
NLE 
阶段性报告 Interim report                结论性报告 Conclusion report          
 
Ⅰ.任务描述 Task description 
实验室受委托对缸体进行失效原因分析，失效零件具体信息如下： 
As requested, QA lab has analyzed the failure of the engine block. The information of the failed part is as following： 
零件信息：Part information 
零件名称 
Part name 
缸体 
Engine block 
车制造日期 
Vehicle production date 
/ 
VIN 码 
VIN 
/ 
销售日期 
Sale date 
/ 
测试时间 
Test Time 
完成200h 超速试验；25h 时开裂 
Finished the 200h overspeed test; At 25h, crack is generated. 
维修站名称 
Sale agent 
/ 
失效模式描述 
Failure circumstance  
缸体开裂。The engine block was broken. 
原材料信息：Raw material information 
原材料及牌号 
Raw material specification 
AlSi9Cu3  DIN EN 1706 
原材料厂商 
Raw material producer 
/ 
散件供应商 
Component supplier 
/ 
金属热处理状态 
Metal heat treatment state 
T5 
失效零件见图1：The failed part is shown in figure 1.  
 
Ⅱ. 结论与建议 Conclusions and Suggestions 
 
结论Conclusions： 
（1）发动机是由于疲劳而开裂的；裂纹源产生于形状变化应力集中的区域。The engine is cracked through fatigue; 
the crack sources are at the region with concentrated stress because of changing shape.  
（2）应力过大是导致裂纹产生的主要原因；局部有严重的疏松，对疲劳不利，但不是导致失效的直接原因。The 
big stress is the main reason causing the crack generation; the local heavy porosity brought negative effect on the fatigue, 
but this is not the direct reason. 
（3）材料的成分和硬度符合要求；组织正常。The chemical compositions and hardness meet the requirement; the  
Microstructure is normal. 
 
建议Suggestions： 
（1）优化设计，降低开裂处的应力。Optimize the design and reduce the stress at the crack region. 
（2）在图纸中，添加开裂处的疏松要求。Add the porosity requirement to the drawing. 
（3）优化工艺，降低局部疏松，并在检验中，关注此部位的铸造质量。Optimize the casting process, reduce the local 
porosity and during check, pay attention to the casting quality of the crack region. 


 
上海汽车中心实验室 
中国·上海·嘉定区安研路201 号 
邮编. 201804 
 
SAIC QA Laboratory 
201 Anhong rd, Anting, Shanghai 
报告编号 
Report number 
 
SCL-S-12-0259M 
委托者: 发动机 顾陆鸣 
Request person, dept： 
委托编号:  /  
Request number: 
送样日期: 2012.09.19 
Request date:  
报告日期: 2012.10.29 
Report date：  
第2页共8页 
 
SMPV-0.2.3-002-QA -F01 
上海汽车 
SAIC Motor 
III. 调查结果 Investigation Results  
     收到的缸体有两处出现开裂，如图1 所示；其它区域未见异常。 
 
  
（a）缸体的一侧  裂纹1 
 
（b）缸体的另一侧 裂纹2 
图1 失效件  两处开裂 
 
断口分析 Fracture Analysis 
     断口1 和断口2 的宏观形貌如图2 和图3 所示。从断口上可以看出反应裂纹扩展方向（箭头所示）的贝壳
纹路；裂纹起源区为结构变化的应力集中部位。 
裂纹1 断口表面可以发现明显的疏松区和孔洞。疏松区处于一疲劳源区；孔洞处于次表面。同时，在疏松区
的附件发现长度为5.1mm，宽度为0.9mm。疏松处于应力集中的部位容易导致疲劳裂纹的过早萌生，降低抵抗
疲劳开裂的能力。 
 
 


 
上海汽车中心实验室 
中国·上海·嘉定区安研路201 号 
邮编. 201804 
 
SAIC QA Laboratory 
201 Anhong rd, Anting, Shanghai 
报告编号 
Report number 
 
SCL-S-12-0259M 
委托者: 发动机 顾陆鸣 
Request person, dept： 
委托编号:  /  
Request number: 
送样日期: 2012.09.19 
Request date:  
报告日期: 2012.10.29 
Report date：  
第3页共8页 
 
SMPV-0.2.3-002-QA -F01 
上海汽车 
SAIC Motor 
 
（a）一面  黄色圆圈标识疲劳源区；黄色箭头显示裂纹扩展方向； 
          红色所圈区域为切割的试样，用于SEM 和组织检验； 
 
 
 
（b）另一面  黄色圈标识疲劳源区；黄色箭头为裂纹扩展方向； 
     白色箭头所指为孔洞；白色所圈为疏松区 
图2 裂纹1 断口形貌 
疲劳源 
疲劳源 
区域1 
区域2 
疏松严重区域 
疏松区域 
区域3 


 
上海汽车中心实验室 
中国·上海·嘉定区安研路201 号 
邮编. 201804 
 
SAIC QA Laboratory 
201 Anhong rd, Anting, Shanghai 
报告编号 
Report number 
 
SCL-S-12-0259M 
委托者: 发动机 顾陆鸣 
Request person, dept： 
委托编号:  /  
Request number: 
送样日期: 2012.09.19 
Request date:  
报告日期: 2012.10.29 
Report date：  
第4页共8页 
 
SMPV-0.2.3-002-QA -F01 
上海汽车 
SAIC Motor 
 
 
 
 
 
 
 
 
图3 裂纹2 断口形貌 
 
后续的材料检测也显示断口1 白色所圈的区域为疏松较严重的区域；这是由于该区域壁厚较厚，处于热节的
区域，容易形成疏松。 
但是从疏松的分布区域以及两裂纹的疲劳源区来看：疏松并不是导致疲劳开裂的直接原因；局部应力过大才
是导致其疲劳开裂的根本原因。 
据DRE 介绍，此产品进行过多次测试，此处均出现了开裂。 
    由于断口表面非常脏，难以清理，并且表面有挤压的损伤，不便利用SEM 进行微观形貌的分析。 
     
材料检测 Material Test 
材料检测结果如表1 所示。由表可见： 
 
成分和硬度符合要求； 
 
组织为α-Al +细小的共晶Si+粗晶Si，变质正常。 
 
图2 白色方框所标识区域的疏松比较严重，孔隙比较大，而且表面有明显的孔洞（见图2（b））。疏松
处于应力较大的集中区，会进一步降低其抵抗疲劳开裂的能力；但是图纸对该区域的疏松没有要求。建
议关注此区域的疏松，并提出相应的技术要求。 
 
 
 
 
 
 
 
区域1 


 
上海汽车中心实验室 
中国·上海·嘉定区安研路201 号 
邮编. 201804 
 
SAIC QA Laboratory 
201 Anhong rd, Anting, Shanghai 
报告编号 
Report number 
 
SCL-S-12-0259M 
委托者: 发动机 顾陆鸣 
Request person, dept： 
委托编号:  /  
Request number: 
送样日期: 2012.09.19 
Request date:  
报告日期: 2012.10.29 
Report date：  
第5页共8页 
 
SMPV-0.2.3-002-QA -F01 
上海汽车 
SAIC Motor 
表1 材料检测结果 
序号 
No. 
试验项目 
Test item 
额定值 
Requirement 
试验结果 
Test result 
评价 
Evaluation 
合格 
OK 
不合格 
Not OK 
1 
AlSi9Cu3 成分1 
 
 
 
 
 
 
Si:8.0-11.0 
10.18 
× 
 
 
 
Fe:≤1.3 
1.008 
× 
 
 
 
Cu:2.0-4.0 
3.696 
× 
 
 
 
Mn:≤0.55 
0.484 
× 
 
 
 
Mg:0.05-0.55 
0.403 
× 
 
 
 
Cr: ≤0.15 
0.031 
× 
 
 
 
Ni: ≤0.55 
0.023 
× 
 
 
 
Zn: ≤1.2 
0.578 
× 
 
 
 
Pb: ≤0.35 
0.0308 
× 
 
 
 
Sn: ≤0.25 
0.013 
× 
 
 
 
Ti: ≤0.25 
0.025 
× 
 
2 
硬度 
≥HBS80 
HB5/250：110,105,110,112,112 
× 
 
3 
疏松 
/ 
裂纹1 
区域1 
0.09%；0.27mm 
/ 
 
 
 
区域2 
5.8%;1.34mm 
/ 
 
 
 
区域3 
1.7%;1.2mm 
/ 
 
 
 
裂纹2 
区域1 
0.33%,0.33mm 
/ 
 
4 
组织 
/ 
α-Al +细小的共晶Si+粗晶Si 
/ 
 
备注：1）成分测试委托机动车检测中心完成，报告编号为：CW1210913H000. 
 
 
 
                         （a）全貌                  （b）局部 
图4 裂纹1 区域1 （孔隙率：0.09%（72mm） ；最大孔洞：0.27mm） 
 


 
上海汽车中心实验室 
中国·上海·嘉定区安研路201 号 
邮编. 201804 
 
SAIC QA Laboratory 
201 Anhong rd, Anting, Shanghai 
报告编号 
Report number 
 
SCL-S-12-0259M 
委托者: 发动机 顾陆鸣 
Request person, dept： 
委托编号:  /  
Request number: 
送样日期: 2012.09.19 
Request date:  
报告日期: 2012.10.29 
Report date：  
第6页共8页 
 
SMPV-0.2.3-002-QA -F01 
上海汽车 
SAIC Motor 
   
 
（a）全貌                             （b）局部 
图5 裂纹1 区域2 （孔隙率：5.8% （7.62mm）；最大孔洞：1.34mm） 
 
   
 
（a）全貌                        （b）局部 
图6 裂纹1 区域3 （孔隙率：1.7%（9.52mm） ；最大孔洞：1.2mm） 
 
 
 


 
上海汽车中心实验室 
中国·上海·嘉定区安研路201 号 
邮编. 201804 
 
SAIC QA Laboratory 
201 Anhong rd, Anting, Shanghai 
报告编号 
Report number 
 
SCL-S-12-0259M 
委托者: 发动机 顾陆鸣 
Request person, dept： 
委托编号:  /  
Request number: 
送样日期: 2012.09.19 
Request date:  
报告日期: 2012.10.29 
Report date：  
第7页共8页 
 
SMPV-0.2.3-002-QA -F01 
上海汽车 
SAIC Motor 
 
（a）全貌 
 
（b）局部 
图7 裂纹2 区域1 （孔隙率：0.33%（4.82mm）；最大孔洞：0.32mm） 
 


 
上海汽车中心实验室 
中国·上海·嘉定区安研路201 号 
邮编. 201804 
 
SAIC QA Laboratory 
201 Anhong rd, Anting, Shanghai 
报告编号 
Report number 
 
SCL-S-12-0259M 
委托者: 发动机 顾陆鸣 
Request person, dept： 
委托编号:  /  
Request number: 
送样日期: 2012.09.19 
Request date:  
报告日期: 2012.10.29 
Report date：  
第8页共8页 
 
SMPV-0.2.3-002-QA -F01 
上海汽车 
SAIC Motor 
 
图7 组织   α-Al +细小的共晶体Si+粗晶Si

File: 材料工程师/SCL-S-12-0260M AP12 缸体 (1).pdf.md
# SCL-S-12-0260M AP12 缸体 (1).pdf

 
上海汽车中心实验室 
中国·上海·嘉定区安研路201 号 
邮编. 201804 
 
SAIC Central Laboratory 
201 Anhong rd, Anting, Shanghai, China 
报告编号 
Report number 
 
SCL-S-12-0260M 
委托者: 动力总成 周文娜 
Request person, dept： 
委托编号: / 
Request number: 
送样日期: 2012.10.15 
Request date:  
报告日期: 2012.11.06 
Report date：  
第1页共6页 
 
分发: 
Distribution 
动力总成 周文娜，郭强 
检验者Author 
 
审核Auditor 
 
批准Approver 
 
日期Date 
 
日期Date 
 
日期Date 
 
SMPV-0.2.3-002-QA -F01 
上海汽车 
SAIC Motor 
零件号Part number 
BLK800024 
 零件名称 
Part name 
缸体 
Engine Block 
日期Drawing date 
/ 
零件生产日期Part production date 
/ 
 供货商 
Supplier 
桐林铸造 
Tongling Casting 
车型/项目Car type/project 
AP12 
阶段性报告 Interim report                结论性报告 Conclusion report          
 
Ⅰ.任务描述 Task description 
实验室受委托对缸体的磨损进行失效原因分析，失效零件具体信息如下： 
As requested, QA lab has analyzed the wear of the cylinder bores. The information of the failed part is as following： 
零件信息：Part information 
零件名称 
Part name 
缸体 
Engine Block 
车制造日期 
Vehicle production date 
/ 
VIN 码 
VIN 
/ 
销售日期 
Sale date 
/ 
车辆里程数 
Car mileage 
82540km (NRD 实验) 
维修站名称 
Sale agent 
/ 
失效模式描述 
Failure circumstance  
活塞与缸孔出现磨损。The pistons and cylinder bores wore each other. 
原材料信息：Raw material information 
原材料及牌号 
Raw material specification 
HT250 
原材料厂商 
Raw material producer 
/ 
散件供应商 
Component supplier 
/ 
金属热处理状态 
Metal heat treatment state 
/ 
失效零件见图1：The failed part is shown in figure 1.  
 
Ⅱ. 结论与建议 Conclusions and Suggestions 
 
结论Conclusions： 
（1）缸孔是由于磨粒磨损而失效的。The wear of the cylinder bores is abrasive wear. 
（2）缸孔顶部的硬度符合要求；非顶部的区域硬度偏低。但无法判断，该缸体的初始硬度是否符合要求。The 
hardness on the top of the cylinder bore meets the requirement; the hardness on the other region is on the low. But it is 
impossible to tell if the hardness on the new state is ok. 
（3）材料的基体组织和石墨形态符合要求。The matrix microstructure and graphite meet the requirement. 
 
建议Suggestions： 
（1）对机油的清洁度进行检测。Check the oil cleanliness. 
（2）对通过实验的发动机缸孔硬度进行检验。Check the hardness of the cylinder bores which passed the experiment. 
（3）请提供与失效件匹配的相关零件（活塞和活塞环）用于分析。Please provide the related components （piston 
and piston ring）for analysis. 


 
上海汽车中心实验室 
中国·上海·嘉定区安研路201 号 
邮编. 201804 
 
SAIC QA Laboratory 
201 Anhong rd, Anting, Shanghai 
报告编号 
Report number 
 
SCL-S-12-0260M 
委托者: 动力总成 周文娜 
Request person, dept： 
委托编号:  /  
Request number: 
送样日期: 2012.10.15 
Request date:  
报告日期: 2012.11.06 
Report date：  
第2页共6页 
 
SMPV-0.2.3-002-QA -F01 
上海汽车 
SAIC Motor 
III. 调查结果 Investigation Results  
实验完成后，缸体和活塞均出现了磨损。收的失效件只有缸体；缸孔工作区均出现了磨损，如图1 所
示；活塞未收到。 
 
 
（a） 全貌 
  
 
（b）磨损 
图1 发动机缸体及磨损 
 
     表1 显示的失效缸体的尺寸。该数据来源于工程部。磨损最严重的区域尺寸超过了要求的0.2mm。 
 
 
 
 
 
头部非工作区保留珩磨的
痕迹；工作区与活塞环经常
接触的区域磨损较严重。
（见图2） 
尾部非工作区保留珩磨的
痕迹；工作区为密集细小相
同方向磨损的纹路（见图
2）。 
 
 


 
上海汽车中心实验室 
中国·上海·嘉定区安研路201 号 
邮编. 201804 
 
SAIC QA Laboratory 
201 Anhong rd, Anting, Shanghai 
报告编号 
Report number 
 
SCL-S-12-0260M 
委托者: 动力总成 周文娜 
Request person, dept： 
委托编号:  /  
Request number: 
送样日期: 2012.10.15 
Request date:  
报告日期: 2012.11.06 
Report date：  
第3页共6页 
 
SMPV-0.2.3-002-QA -F01 
上海汽车 
SAIC Motor 
表1 失效缸体的尺寸 
至顶面
距离 
要求值 
1 缸 
2 缸 
3 缸 
4 缸 
X 
Y 
X 
Y 
X 
Y 
X 
Y 
10mm 
Φ74.985~ 
75.000 
75.200 75.100 
75.045 
74.991 
75.091 
74.990 75.180 75.090 
22mm 
75.160 75.080 
75.012 
74.990 
75.005 
74.991 75.150 75.010 
35mm 
75.039 75.009 
75.005 
74.990 
75.017 
74.991 75.051 75.000 
60mm 
75.035 75.035 75.0004 74.9983 75.0006 74.9994 75.04 75.038 
 
磨损区域放大后如图2 所示；电镜照片如图3 所示。整个区域磨损纹路密集，且均匀，类似于磨削加工；未
见金属的粘着。磨损类型为磨粒磨损。 
       
 
 
（a）头部 局部与活塞环接触，磨损较厉害 
 
（b）其它区域  
图2 磨损区放大 纹路细密，无粘着特征，为磨粒磨损 
 
 


 
上海汽车中心实验室 
中国·上海·嘉定区安研路201 号 
邮编. 201804 
 
SAIC QA Laboratory 
201 Anhong rd, Anting, Shanghai 
报告编号 
Report number 
 
SCL-S-12-0260M 
委托者: 动力总成 周文娜 
Request person, dept： 
委托编号:  /  
Request number: 
送样日期: 2012.10.15 
Request date:  
报告日期: 2012.11.06 
Report date：  
第4页共6页 
 
SMPV-0.2.3-002-QA -F01 
上海汽车 
SAIC Motor 
 
图3 磨损区表面形貌 电镜高倍 
 
     磨粒磨损是由于物体表面与硬质颗粒或者凸出物相互摩擦从而引起金属损伤的现象。磨损的程度与材料的
硬度，以及润滑环境有关。材料越硬，越耐磨；润滑介质清洁度不良，或润滑不良，油膜比较薄，会造成零件的
表面直接接触，出现磨粒磨损。值得注意的是：油膜比较薄，更容易导致粘着磨损的发生。但是从工程获知：活
塞所的圆周面均出现磨损，且为磨粒磨损，未出现粘着。缸孔和活塞的磨损情况均表明系统润滑良好。由此可见：
该磨粒磨损可能与缸孔的硬度以及润滑介质清洁度不良有关。但是基于目前收到的样品有限，还无法做出明确的
判断。 
 
 
 
 
 
 
 
 
 
 
 
 
 


 
上海汽车中心实验室 
中国·上海·嘉定区安研路201 号 
邮编. 201804 
 
SAIC QA Laboratory 
201 Anhong rd, Anting, Shanghai 
报告编号 
Report number 
 
SCL-S-12-0260M 
委托者: 动力总成 周文娜 
Request person, dept： 
委托编号:  /  
Request number: 
送样日期: 2012.10.15 
Request date:  
报告日期: 2012.11.06 
Report date：  
第5页共6页 
 
SMPV-0.2.3-002-QA -F01 
上海汽车 
SAIC Motor 
材料检测 Material Test 
材料检测结果如表2 所示。由表可见： 
 
缸孔顶部的硬度符合要求；非顶部的区域硬度低于下限，处于临界状态，但是不能判断缸孔区域初始的
硬度是否符合要求，因为缸孔经历长时间的工作后，硬度会出现下降的趋势。 
 
基体组织和石墨形态符合材料的要求。 
 
 
表2 材料检测结果 
序号 
No. 
试验项目 
Test item 
额定值 
Requirement 
试验结果 
Test result 
评价 
Evaluation 
合格 
OK 
不合格 
Not OK 
1 
缸孔硬度 
HB:195-225 
 
 
 
1.1 
顶部 
HB2.5/187.5:  198,202,203 
× 
 
1.2 
距离顶部2.5cm 
HB2.5/187.5：192,180,184,186 
 
× 
1.3 
距离顶部5cm  
HB2.5/187.5：193,198,189 
 
× 
2 
石墨 
 
 
 
 
2.1 
石墨形态 
A 型为主 
A 型 （见图4） 
× 
 
2.2 
石墨大小 
3-5 级 
4 级（见图4） 
× 
 
3 
组织（见图4） 
 
 
 
 
3.1 
珠光体 
≥95% 
98% （见图5） 
× 
 
3.2 
磷共晶+碳化物 
≤3% 
2%（见图5） 
× 
 
 
 
图4 石墨形态 A 型石墨；4 级 
 


 
上海汽车中心实验室 
中国·上海·嘉定区安研路201 号 
邮编. 201804 
 
SAIC QA Laboratory 
201 Anhong rd, Anting, Shanghai 
报告编号 
Report number 
 
SCL-S-12-0260M 
委托者: 动力总成 周文娜 
Request person, dept： 
委托编号:  /  
Request number: 
送样日期: 2012.10.15 
Request date:  
报告日期: 2012.11.06 
Report date：  
第6页共6页 
 
SMPV-0.2.3-002-QA -F01 
上海汽车 
SAIC Motor 
 
图5 基体组织 珠光体：98%；磷共晶+碳化物：2%
