Repository: kujaxr/obsidian-vault

File: 材料工程师/SCL-S-12-0261M  W5 轮速传感器.pdf.md
# SCL-S-12-0261M  W5 轮速传感器.pdf

 
上海汽车中心实验室
SAIC Center Lab 
中国·上海·嘉定区安研路201 号 
邮编. 201804 
No. 201 Anyan Road, Jiading District,  
Shanghai, China. 
Post code :201804 
报告编号： 
Report number 
SCL-S-12-0261M 
委托者  SQE  王玮 
Requestor： 
 委托编号 
Request number： 
送样日期2012.10.11 
Deliver date:  
报告日期2012.10.17 
Report date： 
第 1 页 共 7 页 
 
SMPV-0.2.3-002-QA -F01 
上海汽车 
SAIC Motor 
零件号 
Part number 
/ 
 零件名称 
Part name 
轮速传感器 
Wheel speed sensor 
图纸日期 
Drawing date  
/ 
零件生产日期 
Production date 
/ 
 供货商 
Supplier 
捷太格特 
JTEK 
车型/项目 
Car type/project 
W5 
 
阶段性报告  Stage report        结论性报告 Conclusion report 
Ⅰ.任务描述 Task description 
     实验室受委托对轮速传感器进行失效原因分析，失效零件具体信息如下： 
As requested, QA lab has analyzed the failure cause of Wheel speed sensor, and the information of failed part is shown as following： 
零件信息：Part information  
零件名称 
Part name 
轮速传感器 
制造日期 
Production date 
1#  2011-09-02 
2#  2011-07-25 
VIN 码 
VIN number 
1#  LSJW34G35BJ014917 
2#  LSJW34G31BJ013568 
销售日期 
Sale date 
1#  2011-12-29 
2#  2011-09-14 
车辆里程数 
Car mileage 
1#  16430 公里 
2#  33578 公里 
失效地点 
1# 四川省眉山市 
2# 大连 
失效模式描述 
Invalid situation 
description 
ESP/ABS灯点亮，故障码C1021（右前轮速传感器无效）。 
原材料信息：Raw material information 
原材料及牌号 
Raw material and 
trademark 
/ 
原材料厂商 
Raw material producer 
/ 
散件供应商 
Part supplier 
/ 
金属热处理状态 
Metal heat treatment state 
/ 
Ⅱ. 结论与建议 Conclusions and suggestions 
结论Conclusions： 
1、 失效件均属于疲劳断裂，断裂位置均位于橡胶固定套附近。The part failed through fatigue fracture of the wire 
cable, near to the rubber locating grommet. 
2、 没有提供材料技术要求，但未发现明显异常。The material requirements were not supplied, however no obvious 
abnormality was found. 
 
建议Suggestions： 
1、 请检查失效件的受力载荷情况。Check the load conditions during use 
2、 改善失效件断裂位置的受力工况。Improve load bearing capability of the part. 
3、 供应商必须确认导线材料是否符合技术要求。Supplier must confirm whether the wire material meets the 
technical requirements. 
      分发： 
Distribution 
SQE  王玮 
检验者： 
Author 
白云岭   
Bai Yunling 
审核： 
Auditor 
 
批准： 
Approver 
 
日期： 
Date 
2012.10.17 
日期： 
Date 
 
日期： 
Date 
 


 
上海汽车中心实验室
SAIC Center Lab 
中国·上海·嘉定区安研路201 号 
邮编. 201804 
No. 201 Anyan Road, Jiading District,  
Shanghai, China. 
Post code :201804 
报告编号： 
Report number 
SCL-S-12-0261M 
委托者  SQE  王玮 
Requestor： 
 委托编号 
Request number： 
送样日期2012.10.11 
Deliver date:  
报告日期2012.10.17 
Report date： 
第 2 页 共 7 页 
 
SMPV-0.2.3-002-QA -F01 
上海汽车 
SAIC Motor 
III. 测试结果 Test Results  
1、 失效件实物在总成中的位置，见图1；失效件实物形貌，见图2。 
 
 
 
 图1  失效件实物在总成中的位置 
 
 
图2 失效件实物形貌（委托者提供） 
2、 宏观观察、分析： 
1） 失效件导线外观完好、无损坏； 
2） 失效件的两个固定点之间距离11.5cmm—12cmm，见图3。 
3） 失效导线横截面结构如图4 所示。 
 
 
 
 
图3  失效件宏观观察 
失效件 
失效件 
1# 
2# 
1# 
2# 


 
上海汽车中心实验室
SAIC Center Lab 
中国·上海·嘉定区安研路201 号 
邮编. 201804 
No. 201 Anyan Road, Jiading District,  
Shanghai, China. 
Post code :201804 
报告编号： 
Report number 
SCL-S-12-0261M 
委托者  SQE  王玮 
Requestor： 
 委托编号 
Request number： 
送样日期2012.10.11 
Deliver date:  
报告日期2012.10.17 
Report date： 
第 3 页 共 7 页 
 
SMPV-0.2.3-002-QA -F01 
上海汽车 
SAIC Motor 
 
 
图4  失效导线横截面结构 
3、X-ray 测试： 
SQE 在供应商处进行X-ray测试，发现两个失效件各有一根导线断裂，断裂位置均位于橡胶固定套附近，见图4。 
 
 
   
 
图4 失效件断裂位置 
 
1# 
2# 


 
上海汽车中心实验室
SAIC Center Lab 
中国·上海·嘉定区安研路201 号 
邮编. 201804 
No. 201 Anyan Road, Jiading District,  
Shanghai, China. 
Post code :201804 
报告编号： 
Report number 
SCL-S-12-0261M 
委托者  SQE  王玮 
Requestor： 
 委托编号 
Request number： 
送样日期2012.10.11 
Deliver date:  
报告日期2012.10.17 
Report date： 
第 4 页 共 7 页 
 
SMPV-0.2.3-002-QA -F01 
上海汽车 
SAIC Motor 
 
4、断口观察、分析： 
剥除外层和内层导线护皮，取出断口，使用扫描电镜进行观察、分析： 
1） 1#失效件断口观察、分析： 
断口平坦，无明显塑性变形，磨损、擦伤严重，见图5a、5b；断口具有典型的疲劳特征，见图5d； 
在断口附近导线表面具有较多明显的微裂纹，如图5c 中红色箭头所示。 
 
 
 
 
 
 
图5   1#失效件断口观察、分析 
 
 
 
在断口附近导线表面具有较多明
显的微裂纹，表明该导线受到过
周期性的外力作用，如弯折等。 
断口微
观形貌
具有典
型的疲
劳辉纹
特征，表
明该断
口属疲
劳断裂。 
5a 
5b 
5c 
5d 


 
上海汽车中心实验室
SAIC Center Lab 
中国·上海·嘉定区安研路201 号 
邮编. 201804 
No. 201 Anyan Road, Jiading District,  
Shanghai, China. 
Post code :201804 
报告编号： 
Report number 
SCL-S-12-0261M 
委托者  SQE  王玮 
Requestor： 
 委托编号 
Request number： 
送样日期2012.10.11 
Deliver date:  
报告日期2012.10.17 
Report date： 
第 5 页 共 7 页 
 
SMPV-0.2.3-002-QA -F01 
上海汽车 
SAIC Motor 
2）2#失效件断口观察、分析： 
断口平坦，无明显塑性变形，磨损、擦伤严重，见图6a、6b；断口具有典型的疲劳特征，见图6d； 
在断口附近导线表面具有较多明显的微裂纹，如图6c 中红色箭头所示。 
 
 
 
 
 图6  2#失效件断口观察、分析 
 
 
 
 
 
 
 
 
 
断口微观形貌具有典型的
疲劳辉纹特征，表明该断
口属疲劳断裂。 
6a 
6b 
6c 
6d 
在断口附
近导线表
面具有较
多明显的
微裂纹，
表明该导
线受到过
周期性的
外力作
用，如弯
折等。 


 
上海汽车中心实验室
SAIC Center Lab 
中国·上海·嘉定区安研路201 号 
邮编. 201804 
No. 201 Anyan Road, Jiading District,  
Shanghai, China. 
Post code :201804 
报告编号： 
Report number 
SCL-S-12-0261M 
委托者  SQE  王玮 
Requestor： 
 委托编号 
Request number： 
送样日期2012.10.11 
Deliver date:  
报告日期2012.10.17 
Report date： 
第 6 页 共 7 页 
 
SMPV-0.2.3-002-QA -F01 
上海汽车 
SAIC Motor 
二、材料分析material analysis： 
1、使用能谱对两个失效断裂进行了成分定性分析，结果表明材质相同（见图7），初步判断为青铜合金，因无
材料技术要求及标准，此结果仅供参考。 
 
图7-1   1#失效件能普分析结果 
 
 
图7-2   2#失效件能普分析结果 


 
上海汽车中心实验室
SAIC Center Lab 
中国·上海·嘉定区安研路201 号 
邮编. 201804 
No. 201 Anyan Road, Jiading District,  
Shanghai, China. 
Post code :201804 
报告编号： 
Report number 
SCL-S-12-0261M 
委托者  SQE  王玮 
Requestor： 
 委托编号 
Request number： 
送样日期2012.10.11 
Deliver date:  
报告日期2012.10.17 
Report date： 
第 7 页 共 7 页 
 
SMPV-0.2.3-002-QA -F01 
上海汽车 
SAIC Motor 
2、使用HV0.1 的硬度标尺对失效件进行硬度测试，两个失效件的硬度基本一致，无明显差异，因无技术要求，
仅供参考，结果如下： 
附表 
序号 
试验项目 
 
额定值 
Requirements 
试验结果 
Results 
评价 
合格 
OK 
不合格 
NOT OK 
1 
1#  硬度 
/ 
81HV0.1、76 HV0.1、77 HV0.1 
/ 
 
1 
2#  硬度 
/ 
84 HV0.1、85 HV0.1、82 HV0.1 
/

File: 材料工程师/SCL-S-12-0262    发动机盖开启把手-张雪芬.pdf.md
# SCL-S-12-0262    发动机盖开启把手-张雪芬.pdf

 
上海汽车中心实验室 
SAIC Center Lab 
中国·上海·嘉定区安研路201 号 
邮编. 201804 
No 201 Anyan road, Jiading, Shanghai China 
Post code 201804 
 
报告编号 
Report number 
 
SCL-S-12-0262 M 
委托者:SQE:宋长霖 
Request person, dept： 
委托编号:  SCL-S-12-0262 
Request number:  
送样日期:  2012.10.12 
 Request date:  
报告日期:  2012.10.30 
Report date：  
第1 页共6 页 
 
分发: 
Distribution 
SQE：宋长霖 
检验者Author 
张雪芬 
审核Auditor 
 
批准Approver 
 
日期Date 
 
日期Date 
 
日期Date 
 
SMPV-0.2.3-002-QA -F01 
上海汽车 
SAIC Motor 
零件号 
Part number 
13248775 
 零件名称 
Part name 
开启把手 
Opening the handle 
图纸日期 
Drawing date  
/ 
零件生产日期 
Production date 
2011.12.08/2011.
12.07 
 供货商 
Supplier 
长沙礼恩派软轴工业有限公司 
Changsha Leggett 
车型/项目 
Car type/project 
BP31 
 
   阶段性报告  Stage report        结论性报告 Conclusion report           测试报告 Test report 
Ⅰ.任务描述 Task description 
实验室受委托对长沙礼恩派生产的开启把手进行失效原因分析，失效零件具体信息如下： 
As requested, QA lab has analyzed the failure of opening the handle which is produced by Changsha Leggett. The 
background information of the failed part is as following： 
零件信息：Part information 
零件名称 
Part name 
 
开启把手 
 
制造日期 
Production date 
/ 
VIN 码 
VIN 
N12SOV001 
销售日期 
Sale date 
/ 
车辆里程数 
Car mileage 
2297Km 
维修站名称 
Sale agent 
上海 
失效模式描述 
Failure circumstance 
description 
把手拉索卡槽变形 
The handle card slot deformation 
 
零件名称 
Part name 
 
开启把手 
 
制造日期 
Production date 
/ 
VIN 码 
VIN 
LSJB36W60BS990250 
销售日期 
Sale date 
/ 
车辆里程数 
Car mileage 
1105 Km 
维修站名称 
Sale agent 
上海 
失效模式描述 
Failure circumstance 
description 
开启把手松动 
Handle loose 
Ⅱ. 结论与建议 Conclusions and suggestions 
结论：1. 零件受外力作用导致失效。 
         2. 失效件的材料符合图纸要求。 
Conclusions: 1. External force made the part fail.               
2. The material performance of failure part conformed to the drawing requirements. 
建议：1.正常使用零件功能，加强对零件的保护。  
Suggestions: 1. Protection of parts should be improved. 


 
上海汽车中心实验室 
SAIC Center Lab 
中国·上海·嘉定区安研路201 号 
邮编. 201804 
No 201 Anyan road, Jiading, Shanghai China 
Post code 201804 
报告编号 
Report number 
 
SCL-S-12-0262 M 
委托者: SQE:宋长霖 
Request person, dept： 
委托编号:  SCL-S-12-0262 
Request number:  
送样日期:  2012.10.12 
Request date:  
报告日期:  2012.10.30 
 Report date：第2 页共6 页 
 
SMPV-0.2.3-002-QA -F01 
上海汽车 
SAIC Motor 
 
原材料信息：Raw material information 
原材料及牌号 
Raw material specification 
PA66/A3Z 
原材料厂商 
Raw material producer 
BASF 
散件供应商 
Component supplier 
/ 
金属热处理状态 
Metal heat treatment 
state 
/ 
失效零件见图：The failed part is shown in figure 1.  
 
 
 
 
                                     失效模式1 
 
 
失效模式2 
 
 
图1 失效件 
                                      Fig. 1 Failure part       
 
 
 
 
 
 


 
上海汽车中心实验室 
SAIC Center Lab 
中国·上海·嘉定区安研路201 号 
邮编. 201804 
No 201 Anyan road, Jiading, Shanghai China 
Post code 201804 
报告编号 
Report number 
 
SCL-S-12-0262 M 
委托者: SQE:宋长霖 
Request person, dept： 
委托编号:  SCL-S-12-0262 
Request number:  
送样日期:  2012.10.12 
Request date:  
报告日期:  2012.10.30 
 Report date：第3 页共6 页 
 
SMPV-0.2.3-002-QA -F01 
上海汽车 
SAIC Motor 
III. 测试结果 Test Results  
 
序号 
No. 
试验项目 
Test item 
额定值 
Requirement 
试验结果 
Test result 
评价 Evaluation 
合格 
qualified 
不合格 
unqualified 
第一次 
第二次 
 
失效件1(失效模式1) 
 
 
1 
红外（GB/T6040-2002） 
Infrared Spectroscopy 
PA66 
PA66 
× 
 
2 
熔点（GB/T19466.3-2006） 
Melting point (oC) 
260±5 
261 
260 
× 
 
3 
焓值（GB/T19466.3-2006） 
Enthalpy (J/g) 
/ 
46.9 
50.2 
× 
 
 
失效件2（失效模式2） 
1 
红外（GB/T6040-2002） 
Infrared Spectroscopy 
PA66 
PA66 
× 
 
2 
熔点（GB/T19466.3-2006） 
Melting point (oC) 
260±5 
261 
260 
× 
 
3 
焓值（GB/T19466.3-2006） 
Enthalpy (J/g) 
/ 
44.5 
48.1 
× 
 
 
新件 
1 
红外（GB/T6040-2002） 
Infrared Spectroscopy 
PA66 
PA66 
× 
 
2 
熔点（GB/T19466.3-2006） 
Melting point (oC) 
260±5 
262 
260 
× 
 
3 
焓值（GB/T19466.3-2006） 
Enthalpy (J/g) 
/ 
47.3 
49.7 
× 
 
 
粒料 
1 
红外（GB/T6040-2002） 
Infrared Spectroscopy 
PA66 
PA66 
× 
 
2 
熔点（GB/T19466.3-2006） 
Melting point (oC) 
260±5 
263 
261 
× 
 
3 
焓值（GB/T19466.3-2006） 
Enthalpy (J/g) 
/ 
54.3 
58.8 
× 
 
 
 
 
 
 
 
 
 
 
 
 


 
上海汽车中心实验室 
SAIC Center Lab 
中国·上海·嘉定区安研路201 号 
邮编. 201804 
No 201 Anyan road, Jiading, Shanghai China 
Post code 201804 
报告编号 
Report number 
 
SCL-S-12-0262 M 
委托者: SQE:宋长霖 
Request person, dept： 
委托编号:  SCL-S-12-0262 
Request number:  
送样日期:  2012.10.12 
Request date:  
报告日期:  2012.10.30 
 Report date：第4 页共6 页 
 
SMPV-0.2.3-002-QA -F01 
上海汽车 
SAIC Motor 
IV. 测试结果与分析 Test Results and Analysis 
 
图2. 将失效件1 断口放大，失效零件表面存在明显的压痕（与新件作比较），再从侧面观察断口，把手拉索
卡槽变形（与新件作比较），系受异常外力作用导致失效。 
 
    
 
 
 
图2 失效件1 断口 
Fig.2 Facture of failture part 
 
 
 
 
 
 
 
 
 
 
 
 
 
 
 
 
失效件1 
新件 
新件 


 
上海汽车中心实验室 
SAIC Center Lab 
中国·上海·嘉定区安研路201 号 
邮编. 201804 
No 201 Anyan road, Jiading, Shanghai China 
Post code 201804 
报告编号 
Report number 
 
SCL-S-12-0262 M 
委托者: SQE:宋长霖 
Request person, dept： 
委托编号:  SCL-S-12-0262 
Request number:  
送样日期:  2012.10.12 
Request date:  
报告日期:  2012.10.30 
 Report date：第5 页共6 页 
 
SMPV-0.2.3-002-QA -F01 
上海汽车 
SAIC Motor 
图3. 将失效件2 断口放大，零件卡口呈挤压变形状态（与新件比较），系受异常外力所致。 
    
  
 
图3 失效件断口 
                                  Fig.3 Facture of failture part 
图4.用新件对失效模式2 进行失效模拟，将零件安装在对手件上，用手施以外力。受外力作用下，零件卡口
呈挤压变形状态，致把手松动。该模拟的结果与失效件2 一致。 
    
 
 
    
 
图4 失效模拟 
Fig.4 Crash simulation 
 
 
失效件2 
新件 


 
上海汽车中心实验室 
SAIC Center Lab 
中国·上海·嘉定区安研路201 号 
邮编. 201804 
No 201 Anyan road, Jiading, Shanghai China 
Post code 201804 
报告编号 
Report number 
 
SCL-S-12-0262 M 
委托者: SQE:宋长霖 
Request person, dept： 
委托编号:  SCL-S-12-0262 
Request number:  
送样日期:  2012.10.12 
Request date:  
报告日期:  2012.10.30 
 Report date：第6 页共6 页 
 
SMPV-0.2.3-002-QA -F01 
上海汽车 
SAIC Motor 
图5.将失效件1 和新件分别进行冷镶，观察其材料内部结构。零件内部无明显缺陷。 
    
 
 
 
综合以上试验结果可以判断，失效模式1 是由于零件是受外力作用导致变形；失效模式2 是由于零件在使用
过程中不当操作导致失效。 
失效件 
新件

File: 材料工程师/SCL-S-12-0263M AP11刹车片.pdf.md
# SCL-S-12-0263M AP11刹车片.pdf

 
上海汽车中心实验室 
中国·上海·嘉定区安研路201 号 
邮编. 201804 
 
SAIC Central Laboratory 
201 Anhong rd, Anting, Shanghai, China 
报告编号 
Report number 
 
SCL-S-12-0263M 
委托者: 质量分析科 董超 
Request person, dept： 
委托编号: / 
Request number: 
送样日期: 2012.10.17 
Request date:  
报告日期: 2012.10.22 
Report date：  
第1页共3页 
 
分发: 
Distribution 
质量分析科 董超 
检验者Author 
邵 百 明 
审核Auditor 
 
批准Approver 
 
日期Date 
2012.10.22 
日期Date 
 
日期Date 
 
SMPV-0.2.3-002-QA -F01 
上海汽车 
SAIC Motor 
零件号Part number 
50015002/50015003 
 零件名称 
Part name 
前制动钳总成 
Front brake caliper 
日期Drawing date 
/ 
零件生产日期Part production date 
2011-08-24 
 供货商 
Supplier 
上海汽车制动系统有限公司 
SABS 
车型/项目Car type/project 
AP11 
阶段性报告 Interim report                结论性报告 Conclusion report          
 
Ⅰ.任务描述 Task description 
实验室受委托对刹车片进行失效原因分析，失效零件具体信息如下： 
As requested, QA lab has analyzed the brake pad. The information of the failed part is as following： 
零件信息：Part information 
零件名称 
Part name 
刹车片 
Brake pad 
车制造日期 
Vehicle production date 
2011-10-26 
VIN 码 
VIN 
LSJA16E34BG061285 
销售日期 
Sale date 
2012-02-06 
车辆里程数 
Car mileage 
5549Km 
维修站名称 
Sale agent 
/ 
失效模式描述 
Failure circumstance  
刹车片上有异常金属，导致制动盘面磨损不均匀，出现沟槽。 
原材料信息：Raw material information 
原材料及牌号 
Raw material specification 
/ 
原材料厂商 
Raw material producer 
进口 
散件供应商 
Component supplier 
杭州TMD 
金属热处理状态 
Metal heat treatment state 
/ 
失效零件见图1：The failed part is shown in figure 1.  
 
Ⅱ. 结论与建议 Conclusions and Suggestions 
 
结论Conclusions： 
（1）金属异物为断裂的螺纹杆和螺母，来自于制造过程。The metal thing is a broken threaded shaft with nut which 
was embedded during pad manufature. 
 
建议Suggestions： 
（1）查找螺纹杆和螺母混入摩擦片的原因；Find out how the threaded shaft with nut entered the brake pad. 
（2）采取措施，避免类似事情的再次发生。Take measures to avoid the similar things happen again. 


 
上海汽车中心实验室 
中国·上海·嘉定区安研路201 号 
邮编. 201804 
 
SAIC QA Laboratory 
201 Anhong rd, Anting, Shanghai 
报告编号 
Report number 
 
SCL-S-12-0263M 
委托者: 质量分析科 董超 
Request person, dept： 
委托编号:  /  
Request number: 
送样日期: 2012.10.17 
Request date:  
报告日期: 2012.10.22 
Report date：  
第2页共3页 
 
SMPV-0.2.3-002-QA -F01 
上海汽车 
SAIC Motor 
III. 调查结果 Investigation Results  
收到的失效件如图1 所示；摩擦片中含有一块金属，由此导致整个摩擦面磨损不均匀。 
 
 
图1 失效件 
 
为了鉴定，该金属是来自于使用过程中，还是制造过程中，将金属异物从摩擦片中剥离出来，结果如
图2 所示。该异物为断裂的带螺纹的杆状物和螺母；螺纹杆状物的外径约7mm。不难判断：它们来自于摩
擦片的制造过程，而不是使用过程。 
 
 
图2 金属异物 
 
     螺纹杆状物和螺母的组织为铁素体+珠光体，如图3 所示，表明该材料是一种钢，不是不锈钢。  
 
 
断口 
头部 


 
上海汽车中心实验室 
中国·上海·嘉定区安研路201 号 
邮编. 201804 
 
SAIC QA Laboratory 
201 Anhong rd, Anting, Shanghai 
报告编号 
Report number 
 
SCL-S-12-0263M 
委托者: 质量分析科 董超 
Request person, dept： 
委托编号:  /  
Request number: 
送样日期: 2012.10.17 
Request date:  
报告日期: 2012.10.22 
Report date：  
第3页共3页 
 
SMPV-0.2.3-002-QA -F01 
上海汽车 
SAIC Motor 
  
 
（a）螺纹杆                                      （b）螺母 
图3 组织  铁素体+珠光体

File: 材料工程师/SCL-S-12-0264M IP21 刹车片 .pdf.md
# SCL-S-12-0264M IP21 刹车片 .pdf

 
上海汽车中心实验室 
中国·上海·嘉定区安研路201 号 
邮编. 201804 
 
SAIC Central Laboratory 
201 Anhong rd, Anting, Shanghai, China 
报告编号 
Report number 
 
SCL-S-12-0264M 
委托者: 质量分析科 董超 
Request person, dept： 
委托编号: / 
Request number: 
送样日期: 2012.10.17 
Request date:  
报告日期: 2012.10.22 
Report date：  
第1页共3页 
 
分发: 
Distribution 
质量分析科 董超 
检验者Author 
邵 百 明 
审核Auditor 
 
批准Approver 
 
日期Date 
2012.10.22 
日期Date 
 
日期Date 
 
SMPV-0.2.3-002-QA -F01 
上海汽车 
SAIC Motor 
零件号Part number 
10030332/10030333 
 零件名称 
Part name 
前制动钳总成 
Front brake caliper 
日期Drawing date 
/ 
零件生产日期Part production date 
2012-03-20 
 供货商 
Supplier 
上海汽车制动系统有限公司 
SABS 
车型/项目Car type/project 
IP 21 
阶段性报告 Interim report                结论性报告 Conclusion report          
 
Ⅰ.任务描述 Task description 
实验室受委托对刹车片进行失效原因分析，失效零件具体信息如下： 
As requested, QA lab has analyzed the brake pad. The information of the failed part is as following： 
零件信息：Part information 
零件名称 
Part name 
刹车片 
Brake pad 
车制造日期 
Vehicle production date 
2012-04-20 
VIN 码 
VIN 
LSJW26G35CS033252 
销售日期 
Sale date 
2012-05-10 
车辆里程数 
Car mileage 
15772Km 
维修站名称 
Sale agent 
上海瑞孚 
失效模式描述 
Failure circumstance  
刹车片上有异常金属，导致制动盘面磨损不均匀，出现沟槽。 
原材料信息：Raw material information 
原材料及牌号 
Raw material specification 
/ 
原材料厂商 
Raw material producer 
进口 
散件供应商 
Component supplier 
石家庄TMD 
金属热处理状态 
Metal heat treatment state 
/ 
失效零件见图1：The failed part is shown in figure 1.  
 
Ⅱ. 结论与建议 Conclusions and Suggestions 
 
结论Conclusions： 
（1）金属异物为带螺纹的杆状物体，来自于制造过程。 The metal thing is a threaded shaft, which was embedded 
during pad manufacture. 
 
建议Suggestions： 
（1）查找金属物混入磨成片的原因；Find out how the metal part entered the brake pad. 
（2）采取措施，避免类似事情的再次发生。Take measures to avoid the similar things happen again. 


 
上海汽车中心实验室 
中国·上海·嘉定区安研路201 号 
邮编. 201804 
 
SAIC QA Laboratory 
201 Anhong rd, Anting, Shanghai 
报告编号 
Report number 
 
SCL-S-12-0264M 
委托者: 质量分析科 董超 
Request person, dept： 
委托编号:  /  
Request number: 
送样日期: 2012.10.17 
Request date:  
报告日期: 2012.10.22 
Report date：  
第2页共3页 
 
SMPV-0.2.3-002-QA -F01 
上海汽车 
SAIC Motor 
III. 调查结果 Investigation Results  
收到的失效件如图1 所示；摩擦片中含有一块金属，由此导致整个摩擦面磨损不均匀。 
 
 
图1 失效件 
 
为了鉴定，该金属物是来自于使用过程中，还是制造过程中，将金属物从摩擦片中分离出来，结果如
图2 所示。该物为杆状的金属件；螺纹部分的外径约为5mm，长度约25mm；另一端的外径约为：8.2mm。
不难判断：该物是来自于摩擦片的制造过程。 
 
   
                                
 
 
图2 金属异物 
 
 
 
 
 
 
剖开后 


 
上海汽车中心实验室 
中国·上海·嘉定区安研路201 号 
邮编. 201804 
 
SAIC QA Laboratory 
201 Anhong rd, Anting, Shanghai 
报告编号 
Report number 
 
SCL-S-12-0264M 
委托者: 质量分析科 董超 
Request person, dept： 
委托编号:  /  
Request number: 
送样日期: 2012.10.17 
Request date:  
报告日期: 2012.10.22 
Report date：  
第3页共3页 
 
SMPV-0.2.3-002-QA -F01 
上海汽车 
SAIC Motor 
     其金相组织如图3 所示，显示其为一种钢，非不锈钢。 
 
 
图3 组织

File: 材料工程师/SCL-S-12-0266M  IS12项目车身开裂失效分析_前轮罩.pdf.md
# SCL-S-12-0266M  IS12项目车身开裂失效分析_前轮罩.pdf

 
上海汽车中心实验室
SAIC Center Lab 
中国·上海·嘉定区安研路201 号 
邮编. 201804 
No. 201 Anyan Road, Jiading District,  
Shanghai, China. 
Post code :201804 
报告编号： 
Report number 
SCL-S-12-0266M 
委托者  TC   张振富 
Requestor： 
 委托编号 
Request number： 
送样日期2012.10.18 
Deliver date:  
报告日期2012.10.20 
Report date： 
第 1 页 共 11 页 
 
SMPV-0.2.3-002-QA -F01 
上海汽车 
SAIC Motor 
零件号 
Part number 
/ 
 零件名称 
Part name 
前轮罩 
front wheelhouse 
图纸日期 
Drawing date  
/ 
零件生产日期 
Production date 
2012.5 
 供货商 
Supplier 
上海赛科利汽车模具技术应用有限公司 
SSDT 
车型/项目 
Car type/project 
IS12 
 
阶段性报告  Stage report        结论性报告 Conclusion report 
Ⅰ.任务描述 Task description 
      
实验室受委托对IS12 项目G11/PAVE 试验车车身开裂进行失效原因分析，失效零件及部位见下页附表， 
 
失效车情况：共有3 辆试验车：①号G11 车，②号PAVE 车，③号G11 车，共发现25 处车身开裂，主要集中在 
 
前舱，开裂类型有焊点边缘开裂和钣金开裂。开裂零件材料均为镀锌低碳软钢板，选取开裂部位最多的轮罩进行 
 
分析，其与前端模块连接区域既有焊点边缘开裂又有钣金开裂。 
During G11 and PAVE testing of IS12, the vehicle bodies suffered cracking failures, see schedule on next page.  In three 
test cars: 1) G11 car 2) PAVE car 3)G11 car, 25 body cracks were found, mainly in the front cabin.  Both weld edge 
cracking and sheet metal cracks were found. Cracked panel material is galvanized low carbon mild steel plate. The wheel 
arch to front end module area was selected for analysis due to it’s numerous cracks, both at welds and in the panel edge. 
 
 
Ⅱ. 结论与建议 Conclusions and suggestions 
结论Conclusions： 
1、 失效件是在一定载荷下局部产生沿晶开裂，然后疲劳扩展。The part has failed through fatigue, however 
areas of abnormal intergranular fracture were also found. 
2、 失效件的材料化学成分符合技术要求。失效件的强度、金相组织未见异常。The chemical composition, 
tensile strength and microstructure meet the requirements. 
 
建议Suggestions： 
1、 对原材料进行二次加工脆性测试。Test raw material for secondary work embrittlement. 
2、 校核该区域的工作应力。Please check the working stress of the region. 
3、 改善失效焊点钣金匹配。Reduce panel gap at welding points. 
 
      分发： 
Distribution 
TC   张振富 
检验者： 
Author 
白云岭   
Bai Yunling 
审核： 
Auditor 
 
批准： 
Approver 
 
日期： 
Date 
2012.10.20 
日期： 
Date 
 
日期： 
Date 
 
 


 
上海汽车中心实验室
SAIC Center Lab 
中国·上海·嘉定区安研路201 号 
邮编. 201804 
No. 201 Anyan Road, Jiading District,  
Shanghai, China. 
Post code :201804 
报告编号： 
Report number 
SCL-S-12-0266M 
委托者  TC   张振富 
Requestor： 
 委托编号 
Request number： 
送样日期2012.10.18 
Deliver date:  
报告日期2012.10.20 
Report date： 
第 2 页 共 11 页 
 
SMPV-0.2.3-002-QA -F01 
上海汽车 
SAIC Motor 
IS12 项目G11/PAVE 耐久试验车身开裂零件及位置汇总 
序
号 
问题描述 
开裂类型 
开裂位置/零
件 
零件材料 
试验种
类 
备注 
1 
车身与车架第二排连接点附近钣金
开裂  
钣金开裂35mm  
前地板/横梁本体  
DC53D+ZF/1.4  
G11/Pave  
左/右侧  
2 
左右轮罩与前端模块连接翻边开裂  
焊点开裂50mm  
前舱/前轮罩  
DC56D+ZF/0.8  
G11/Pave  
左/右侧  
3 
干燥瓶安装螺母区域开裂  
凸焊螺母周围钣金开裂10mm  
前舱/前轮罩  
DC56D+ZF/0.8  
G11/Pave  
右侧  
4 
洗涤液壶安装点钣金开裂  
钣金开裂约50mm  
前舱/前轮罩  
DC56D+ZF/0.8  
G11/Pave  
左侧  
5 
前轮罩中部区域钣金轻微裂纹  
裂纹长度约50mm  
前舱/前轮罩 
DC56D+ZF/0.8  
G11  
左/右侧  
6 
左前轮罩与前端模块连接区域钣金
开裂  
裂纹长度约20mm  
前舱/前轮罩 
DC56D+ZF/0.8  
G11/PAVE  
左侧  
7 
发盖铰链安装板裂纹  
钣金开裂约5mm  
前舱/Shotgun  
DC53D+ZF/1.6  
G11/Pave  
左/右侧  
8 
左右前大灯安装支撑板与shotgun
连接处钣金开裂  
钣金开裂约25mm~40mm  
前舱/大灯横梁  
DC53D+ZF/1.0  
G11  
 
9 
左右大灯横梁与shotgun 连接焊点
开裂  
焊点开裂  
前舱/大灯横梁  
DC53D+ZF/1.0  
G11  
左/右侧 
10 
通风板两侧与shotgun 连接处生锈  
钣金配合面生锈  
前舱/通风板  
DC53D+ZF/0.8  
G11/Pave 
左/右侧 
11 
左右前轮罩与大灯安装支撑板焊点
开裂  
焊点开裂  
前舱/前轮罩  
DC56D+ZF/0.8  
G11/Pave  
左/右侧  
12 
Shotgun 与前围侧板/侧围CO2 焊
点生锈  
CO2 焊缝生锈  
前舱/Shotgun  
DC53D+ZF/1.0  
G11/Pave  
左/右侧 
25 处  
  
 
 
 
 
 
 
 
 
 
 
 
 
 
 
 
 


 
上海汽车中心实验室
SAIC Center Lab 
中国·上海·嘉定区安研路201 号 
邮编. 201804 
No. 201 Anyan Road, Jiading District,  
Shanghai, China. 
Post code :201804 
报告编号： 
Report number 
SCL-S-12-0266M 
委托者  TC   张振富 
Requestor： 
 委托编号 
Request number： 
送样日期2012.10.18 
Deliver date:  
报告日期2012.10.20 
Report date： 
第 3 页 共 11 页 
 
SMPV-0.2.3-002-QA -F01 
上海汽车 
SAIC Motor 
III. 测试结果 Test Results  
1、 失效件实物在总成中的位置，见图1 所示；失效件的实物形貌，见图2。 
 
 
       
     
     
 
 图1  失效件实物在总成中的位置 
 
 
 
 
 
右侧 
左侧
箭头指向地面方向。 
选取的焊点边缘开
裂试样（右轮罩）。 
选取的钣金开
裂试样（左轮
罩） 
1#裂纹 
2#裂纹 
3#裂纹 


 
上海汽车中心实验室
SAIC Center Lab 
中国·上海·嘉定区安研路201 号 
邮编. 201804 
No. 201 Anyan Road, Jiading District,  
Shanghai, China. 
Post code :201804 
报告编号： 
Report number 
SCL-S-12-0266M 
委托者  TC   张振富 
Requestor： 
 委托编号 
Request number： 
送样日期2012.10.18 
Deliver date:  
报告日期2012.10.20 
Report date： 
第 4 页 共 11 页 
 
SMPV-0.2.3-002-QA -F01 
上海汽车 
SAIC Motor 
   
图2 失效件实物形貌(右侧) 
2、 宏观观察： 
1）两个裂缝均位于点焊焊缝附近，除主裂纹外，也都存在次生裂纹，见图3。 
 
 
图3 裂纹实物形貌 
3、断口观察、分析： 
1）将裂纹断口打开，宏观形貌如图4 所示。两断口的宏观形貌基本一致。裂纹扩展方向附图中黄色箭头所示。 
   
 
 
   
 
 
 
 
 
 
图4 断口宏观形貌 
1#裂纹 
2#裂纹
1#裂纹 
2#裂纹 
3#裂纹


 
上海汽车中心实验室
SAIC Center Lab 
中国·上海·嘉定区安研路201 号 
邮编. 201804 
No. 201 Anyan Road, Jiading District,  
Shanghai, China. 
Post code :201804 
报告编号： 
Report number 
SCL-S-12-0266M 
委托者  TC   张振富 
Requestor： 
 委托编号 
Request number： 
送样日期2012.10.18 
Deliver date:  
报告日期2012.10.20 
Report date： 
第 5 页 共 11 页 
 
SMPV-0.2.3-002-QA -F01 
上海汽车 
SAIC Motor 
2）断口微观观察、分析： 
     
图5  断口1-1 区微观形貌：断口擦伤严重，局部未擦伤区域微观形貌为沿晶开裂。 
 
 
图6  断口1-2 区微观形貌：断口擦伤严重，局部未擦伤区域微观形貌为沿晶开裂。 
1#裂纹 
焊核区域 
1-1 区 
1-2 区 
1-3 区 


 
上海汽车中心实验室
SAIC Center Lab 
中国·上海·嘉定区安研路201 号 
邮编. 201804 
No. 201 Anyan Road, Jiading District,  
Shanghai, China. 
Post code :201804 
报告编号： 
Report number 
SCL-S-12-0266M 
委托者  TC   张振富 
Requestor： 
 委托编号 
Request number： 
送样日期2012.10.18 
Deliver date:  
报告日期2012.10.20 
Report date： 
第 6 页 共 11 页 
 
SMPV-0.2.3-002-QA -F01 
上海汽车 
SAIC Motor 
 
 
图7  断口1-3 区微观形貌：沿晶开裂+疲劳特征  
 
 
 
 
 
图8  断口2-1 区微观形貌：断口擦伤严重，局部未擦伤区域微观形貌为沿晶开裂。 
2#裂纹 
焊核区域 
2-1 区 
2-2 区 
2-3 区 


 
上海汽车中心实验室
SAIC Center Lab 
中国·上海·嘉定区安研路201 号 
邮编. 201804 
No. 201 Anyan Road, Jiading District,  
Shanghai, China. 
Post code :201804 
报告编号： 
Report number 
SCL-S-12-0266M 
委托者  TC   张振富 
Requestor： 
 委托编号 
Request number： 
送样日期2012.10.18 
Deliver date:  
报告日期2012.10.20 
Report date： 
第 7 页 共 11 页 
 
SMPV-0.2.3-002-QA -F01 
上海汽车 
SAIC Motor 
 
 
 
图9  断口2-2 区微观形貌：沿晶开裂+疲劳特征 
 
 
图10  断口2-3 区微观形貌：沿晶开裂+疲劳特征 
 
 
 
 
 
 
 
 
 
 


 
上海汽车中心实验室
SAIC Center Lab 
中国·上海·嘉定区安研路201 号 
邮编. 201804 
No. 201 Anyan Road, Jiading District,  
Shanghai, China. 
Post code :201804 
报告编号： 
Report number 
SCL-S-12-0266M 
委托者  TC   张振富 
Requestor： 
 委托编号 
Request number： 
送样日期2012.10.18 
Deliver date:  
报告日期2012.10.20 
Report date： 
第 8 页 共 11 页 
 
SMPV-0.2.3-002-QA -F01 
上海汽车 
SAIC Motor 
 
 
 
 
 
 
 
 
 
 
 
 
 
 
 
 
 
 
 
 
 
 
 
 
 
 
 
 
 
 
图11  3#（钣金基体开裂）断口区微观形貌：局部有擦伤，沿晶开裂+疲劳特征 
 
二、材料分析material analysis： 
取失效件进行材料性能分析，结果如下： 
 
序号 
试验项目 
 
额定值 
Requirements 
试验结果 
Results 
评价 
合格 
OK 
不合格 
NOT OK 
1 
化学成分/DC56D + 
ZF 
BQB420-2009 
 
 
 
 
C 
≤0.12 
< 0.001 
X 
 
图11  3#（钣金基体开裂）断口区微观形貌：局部有擦伤，沿晶开裂+疲劳特征 
3#裂纹 


 
上海汽车中心实验室
SAIC Center Lab 
中国·上海·嘉定区安研路201 号 
邮编. 201804 
No. 201 Anyan Road, Jiading District,  
Shanghai, China. 
Post code :201804 
报告编号： 
Report number 
SCL-S-12-0266M 
委托者  TC   张振富 
Requestor： 
 委托编号 
Request number： 
送样日期2012.10.18 
Deliver date:  
报告日期2012.10.20 
Report date： 
第 9 页 共 11 页 
 
SMPV-0.2.3-002-QA -F01 
上海汽车 
SAIC Motor 
 
Si 
≤0.50 
< 0.001 
X 
 
 
Mn 
≤0.60 
0.11 
X 
 
 
P 
≤0.10 
0.0057 
X 
 
 
S 
≤0.045 
0.0035 
X 
 
 
Ti 
≤0.30 
0.021 
X 
 
 
Al 
/ 
0.030 
/ 
 
 
Ti 
/ 
0.021 
/ 
 
 
Nb 
/ 
0.014 
/ 
 
 
B 
/ 
0.0002 
/ 
 
2 
抗拉强度 
260-350MPa 
 
/ 
 
 
失效件实测抗拉应
力 
 
368MPa   1 
 
 
3 
金相组织 
/ 
铁素体（无三次渗碳体） 
( 图 12 ) 
/ 
 
4 
压痕深度 
焊接质量压痕深度的判
定； 
可视区域压痕深
度小于0.2 倍的板厚，
其他区域小于板厚的
0.3 倍； 
（白车身检验准则：
WD-8.2-QAV-1-004） 
0.14 倍 
（图13） 
X 
 
5 
焊点钣金匹配间隙 
 
0.46mm（图13） 
 
 
6 
熔核直径 
t=0.8 d Lmin ≥3.1mm 
（白车身检验准则：
WD-8.2-QAV-1-004） 
6.7mm 
(图14) 
X 
 
注：  1、数据来源于第三方检测机构CTI，报告编号为：MLSHE00002665001C。 
  
 
图 12 金相组织：铁素体   1000X  


 
上海汽车中心实验室
SAIC Center Lab 
中国·上海·嘉定区安研路201 号 
邮编. 201804 
No. 201 Anyan Road, Jiading District,  
Shanghai, China. 
Post code :201804 
报告编号： 
Report number 
SCL-S-12-0266M 
委托者  TC   张振富 
Requestor： 
 委托编号 
Request number： 
送样日期2012.10.18 
Deliver date:  
报告日期2012.10.20 
Report date： 
第 10 页 共 11 页 
 
SMPV-0.2.3-002-QA -F01 
上海汽车 
SAIC Motor 
 
 
图13 失效件焊点压痕与钣金匹配间隙 
 
 
 
 
图14  失效件熔核直径

File: 材料工程师/SCL-S-12-0268M-NLE 2.0NA曲轴信号轮-倪雷.pdf.md
# SCL-S-12-0268M-NLE 2.0NA曲轴信号轮-倪雷.pdf

 
上海汽车中心实验室 
SAIC Center Lab 
中国·上海·嘉定区安研路201 号 
邮编. 201804 
No 201 Anyan road, Jiading, Shanghai China 
Post code 201804 
报告编号 
Report number 
 
SCL-S-12-0268M 
委托者: DRE 周华平 
Request person, dept：DRE Zhou Huaping
委托编号: / 
Request number: 
送样日期:  2012-10-12 
Request date:  
报告日期:  2012-10-29 
Report date：  
第1 页共8 页 
 
分发: 
Distribution 
发动机：周华平 
DRE：Zhou Huaping 
检验者
倪雷
审核
批准
上海汽车
SAIC Motor
零件号Part number 
30033209 
 零件名称 
Part name 
曲轴信号轮 
Trigger Wheel - Crankshaft 
图纸日期Drawing date 
2012-02-01 
零件生产日期Part production date 
/ 
 供货商 
Supplier 
浙江汇丰 
车型/项目Car type/project 
NLE 2.0 NA 
 
   阶段性报告 Interim report        结论性报告 Conclusion report 
Ⅰ.任务描述 Task description 
实验室受委托对曲轴信号轮进行失效原因分析，失效零件具体信息如下： 
As requested, QA lab has analyzed the failure of Trigger Wheel - Crankshaft. The background information 
of the failed part is as following： 
零件信息：Part information 
零件名称 
Part name 
曲轴信号轮 
Trigger Wheel - Crankshaft 
制造日期 
Production date 
/ 
VIN 码 
VIN 
 
销售日期 
Sale date 
/ 
车辆里程数 
Car mileage 
 
维修站名称 
Sale agent 
 
失效模式描述 
Failure circumstance description 
200h 耐久试验后，拆解发现曲轴信号轮开裂。安装扭矩7-10Nm 
After 200h endurance test, dismantling found the Trigger Wheel - Crankshaft defect. 
原材料信息：Raw material information 
原材料及牌号 
Raw material specification 
SPHC/2.0mm 
原材料厂商 
Raw material producer 
/ 
散件供应商 
Component supplier 
/ 
金属热处理状态 
Metal heat treatment state 
/ 
失效零件见图1： The failed part is shown in the figure 1 . 
Ⅱ. 结论与建议 Conclusions and suggestions 
结论Conclusions： 
1、由于1#螺钉丢失夹紧力，信号轮发生轻微松动，导致该处信号轮发生双向疲劳开裂。裂源位于齿根的冲压翻
边处，并逐步扩展至沉孔根部，同时由于1#处先发生开裂，致使2#螺钉处的信号轮发生类似的双向多源疲劳开
裂。As the No.1 screw is lost the clamping load, trigger wheel slightly loose，resulting trigger wheel occurs 
bidirectional fatigue cracking. The crack source located at the flange of the tooth root, and gradually extended to 
the root of the counter bore, as No.1 cracking result the similar two-way multi-source fatigue cracking at the 
trigger wheel of No.2 screw. 
2、疲劳失效信号轮的硬度和金相组织合格。The trigger wheel hardness and microstructure conform to the 
requirements.  
3、1#螺钉夹紧力可能是由于螺钉与信号轮或信号轮和曲轴之间的微动磨损而丢失。The clamping load was 
potentially lost due to fretting wear between the screw and trigger wheel or the trigger wheel and crankshaft.  
建议Suggestions：  
1、改进曲轴信号轮沉孔处的粗加工。Improve quality of trigger wheel countersink machining。 
2、寻找夹紧力丢失的根本原因。Find the fundamental reason for the clamping load. 


 
上海汽车中心实验室 
中国·上海·嘉定区安研路201 号 
邮编. 201804 
 
SAIC QA Laboratory 
201 Anhong rd, Anting, Shanghai 
报告编号 
Report number 
 
SCL-S-12-0268M 
委托者: DRE 周华平 
Request person, dept：DRE Zhou Huaping
委托编号: / 
Request number: 
送样日期:  2012-10-12 
Request date:  
报告日期:  2012-10-29 
Report date  
第2 页共8 页 
 
上海汽车
SAIC Motor 
III. 调查结果 Investigation Results 
    提交到实验室的失效零部件在图1 所示。如图示B/C 信号轮的1#和2#安装位置发生贯穿性裂纹，如图示E3#
位置保持完好。图示D 显示信号轮与曲轴安装面有明显撞击磨损痕迹。 
The failed parts submitted to the laboratory are shown in figure 1. As shown B/C the installation location 
penetrating cracks at the No.1 and No.2 trigger wheel, as shown E the No.3 position intact. Fig D show the 
trigger wheel and crankshaft mounting surface with a clear impact wear marks. 
 
 
 
 
 
 
 
 
 
 
 
 
 
 
 
 
 
 
 
 
  
 
 
 
 
 
 
 
 
 
 
 
 
 
图1 失效曲轴信号轮
1#安装孔位置有清晰的贯穿裂
纹Cracking through the No.1 
mounting hole locations 
2#安装孔位置有清晰的贯穿裂
纹Cracking through the No.2 
mounting hole locations 
2#安装孔 
3#安装孔 
1#安装孔 
信号轮与曲轴安装面，有明显撞
击磨损痕迹。Trigger Wheel and 
crankshaft mounting surface, 
with a clear impact wear marks. 
 
图B 
图C 
图A 
图D 
图E 


 
上海汽车中心实验室 
中国·上海·嘉定区安研路201 号 
邮编. 201804 
 
SAIC QA Laboratory 
201 Anhong rd, Anting, Shanghai 
报告编号 
Report number 
 
SCL-S-12-0268M 
委托者: DRE 周华平 
Request person, dept：DRE Zhou Huaping
委托编号: / 
Request number: 
送样日期:  2012-10-12 
Request date:  
报告日期:  2012-10-29 
Report date  
第3 页共8 页 
 
上海汽车
SAIC Motor 
断口分析Fracture analysis 
1、1#安装孔区域  No.1 Mounting holes area 
如图A/B 裂纹沿图示方向扩展，并在沉孔附近发散为多条微裂纹，并延伸至沉孔根部。图D/E/F 表明沉孔及
螺钉表面均有明显的微动磨损痕迹，表明螺钉已经发生松动。 
Crack extended in the direction shown, expanded to many micro-cracks near the counterbore, and 
extending to the root of the counterbore. Fig D/E/F show clear signs of fretting wear on the surface of the 
counterbore and screw, show screw loose. 
 
 
 
 
 
 
 
 
 
 
 
 
 
 
 
 
 
 
 
 
 
 
 
 
 
 
 
 
 
 
 
 
 
图
沉孔位置
螺钉表面无缺陷 
No defect on the screw surface 
裂纹延伸至沉孔
根部。 
裂纹发展方向 
图A 
图B 
图C 
图D 
图E 
图F 


 
上海汽车中心实验室 
中国·上海·嘉定区安研路201 号 
邮编. 201804 
 
SAIC QA Laboratory 
201 Anhong rd, Anting, Shanghai 
报告编号 
Report number 
 
SCL-S-12-0268M 
委托者: DRE 周华平 
Request person, dept：DRE Zhou Huaping
委托编号: / 
Request number: 
送样日期:  2012-10-12 
Request date:  
报告日期:  2012-10-29 
Report date  
第4 页共8 页 
 
上海汽车
SAIC Motor 
裂源位于齿根的冲压翻边处（见图D/E），并逐步扩展至沉孔根部。断面有较清晰的双向疲劳辉纹（见图F），
最终在交变受力下发生剪切断裂。 
The crack source located at the flange of the tooth root（see Fig. D/E）, and gradually extended to the root 
of the counter bore, clearer bidirectional fatigue striation on the cross-sectional（see Fig. F）, final shear fracture 
occurred in the alternating force. 
 
 
 
 
 
 
 
 
 
 
 
 
 
 
 
 
 
 
 
 
 
 
 
 
 
 
 
 
 
 
 
 
 
 
 
图3
1#沉孔-信号轮断面图
裂纹扩展区 
Crack Propagation Area
终断区 
Final Fracture Area
图A 
图B 
图D 
图E 
双向疲劳扩展 
图F 
裂源 
Crack Source 


 
上海汽车中心实验室 
中国·上海·嘉定区安研路201 号 
邮编. 201804 
 
SAIC QA Laboratory 
201 Anhong rd, Anting, Shanghai 
报告编号 
Report number 
 
SCL-S-12-0268M 
委托者: DRE 周华平 
Request person, dept：DRE Zhou Huaping
委托编号: / 
Request number: 
送样日期:  2012-10-12 
Request date:  
报告日期:  2012-10-29 
Report date  
第5 页共8 页 
 
上海汽车
SAIC Motor 
2、2#安装孔区域  No.2 Mounting holes area 
如图A/B 裂纹沿图示方向扩展，并在沉孔附近发散为多条微裂纹，并延伸至沉孔根部。图C/D/F 显示2 号安
装孔沉孔位置及螺钉表面，有极轻微的微动磨损痕迹，表明螺钉基本保持拧紧状态。 
Crack extended in the direction shown, expanded to many micro-cracks near the counterbore, and 
extending to the root of the counterbore. Fig C/D/F show very slight fretting wear traces on the surface of the 
counterbore and screw, show screw loose, show the screw tighten remained. 
 
 
 
 
 
 
 
 
 
 
 
 
 
 
 
 
 
 
 
 
 
 
 
 
 
 
 
 
 
 
 
 
 
 
图
沉孔位置
裂纹沿图示方向扩展 
螺钉表面没有开裂 
No crack on the bolt surface
裂纹发展方向 
图A 
图B 
图D 
图C 
图E 
图F 


 
上海汽车中心实验室 
中国·上海·嘉定区安研路201 号 
邮编. 201804 
 
SAIC QA Laboratory 
201 Anhong rd, Anting, Shanghai 
报告编号 
Report number 
 
SCL-S-12-0268M 
委托者: DRE 周华平 
Request person, dept：DRE Zhou Huaping
委托编号: / 
Request number: 
送样日期:  2012-10-12 
Request date:  
报告日期:  2012-10-29 
Report date  
第6 页共8 页 
 
上海汽车
SAIC Motor 
裂源位于齿根的冲压翻边处，并逐步扩展至沉孔根部。断面表面有较清晰的多源疲劳特征，最终在交变受力
下发生剪切断裂。 
The crack source located at the flange of the tooth root, and gradually extended to the root of the counter 
bore, the clear multi-source fatigue characteristics on the cross- sectional surface, final shear fracture occurred 
in the alternating force. 
 
 
 
 
 
 
 
 
 
 
 
 
 
 
 
 
 
 
 
 
 
 
 
 
 
 
 
 
 
 
 
 
 
 
 
 
信
轮
终断区 
Final Fracture Area
裂纹扩展区 
Crack Propagation Area
裂源 
Crack Source 
多源疲劳扩展，断面形貌复杂 
Multi-source fatigue growth, 
Complexity of fracture surface
裂源磨损严重 
Crack source 
serious wear


 
上海汽车中心实验室 
中国·上海·嘉定区安研路201 号 
邮编. 201804 
 
SAIC QA Laboratory 
201 Anhong rd, Anting, Shanghai 
报告编号 
Report number 
 
SCL-S-12-0268M 
委托者: DRE 周华平 
Request person, dept：DRE Zhou Huaping
委托编号: / 
Request number: 
送样日期:  2012-10-12 
Request date:  
报告日期:  2012-10-29 
Report date  
第7 页共8 页 
 
上海汽车
SAIC Motor 
3、3#安装孔区域  No.3 Mounting holes area 
    3#安装孔沉孔位置及螺钉表面，基本保持了拧紧状态痕迹。 
    On the surface of the counterbore and screw of No.3 mounting holes, remained tighten state traces. 
 
 
 
 
 
 
 
 
 
 
 
 
 
 
 
 
 
 
 
 
 
 
 
 
 
 
图6  3#沉孔位置 
Fig.6  No.3 counterbore location 
 
 
 
 
 
 
 
 
 
螺钉表面没有开裂 
No crack on the bolt surface


 
上海汽车中心实验室 
中国·上海·嘉定区安研路201 号 
邮编. 201804 
 
SAIC QA Laboratory 
201 Anhong rd, Anting, Shanghai 
报告编号 
Report number 
 
SCL-S-12-0268M 
委托者: DRE 周华平 
Request person, dept：DRE Zhou Huaping
委托编号: / 
Request number: 
送样日期:  2012-10-12 
Request date:  
报告日期:  2012-10-29 
Report date  
第8 页共8 页 
 
上海汽车
SAIC Motor 
材料分析Materials Analysis 
化学成分，硬度和金相组织均符合要求（见表1 及图7）。The chemical composition, hardness and 
microstructure all conforms to the requirements（see table 1 and Fig.7）. 
 
序号 
No. 
试验项目 
Test item 
额定值 
Requirement 
试验结果 
Test result 
评价 Evaluation 
合格 
OK 
不合格
Not OK 
1 
曲轴信号轮 
SPHC/2.0mm 
 
 
 
 
1.1 
化学成分/% 
Chemical composition 
Q/BQB 302-2009 
 
 
 
 
C 
≤ 0.15 
0.11 
X 
 
 
Si 
≤ 0.05 
0.02 
X 
 
 
Mn 
≤ 0.60 
0.43 
X 
 
 
P 
≤ 0.035 
0.010 
X 
 
 
S 
≤ 0.035 
0.005 
X 
 
1.2 
力学性能 
 
 
 
 
 
抗拉强度Rm/MPa 
≥270  
332/323/332 1 
X 
 
 
硬度/HV 
 
104/101/104HV2 
 
 
1.3 
显微组织 
Microstructure 
 
 
 
 
 
金相组织 
铁素体 
铁素体+极少量小条状
渗碳体（见图7） 
X 
 
备注：1）脚注1 引用标准DIN EN ISO 18265-2003 进行硬度换算。 
Remark：1）Footnote one refers to the standard DIN EN ISO 19268-2003 for Hardness.

File: 材料工程师/SCL-S-12-0269M 双卡扣-IS12.pdf.md
# SCL-S-12-0269M 双卡扣-IS12.pdf

 
上海汽车中心实验室
(SAIC Center Lab) 
中国·上海·嘉定区安研路201 号 
邮编. 201804 
No. 201 Anyan Road, Jiading District,  
Shanghai, China. 
Post code :200433 
报告编号：Report number 
SCL-S-12-0269M 
委托者Requestor：孙剑 
送样日期Deliver date：2012.10.24 
报告日期Report date：2013.01.05 
第 1 页 共 4 页 
Page 1 of 4  
 
上海汽车 
SAIC Motor 
 零件号 
Part number 
K47860CD040 
零件名称 
Part name 
动力转向油管 
Power steering pipe 
图纸日期 
Drawing date  
/ 
零件生产日期 
Production date 
/ 
供货商 
Supplier 
烟台乐星 
Yantai Lexin 
车型/项目 
Car type/project 
IS 12 
 
   阶段性报告  Stage report        结论性报告 Conclusion report           测试报告 Test report 
Ⅰ.任务描述 Task description 
实验室受委托对动力转向油管进行失效原因分析，失效零件具体信息如下： 
As requested, QA lab has analyzed the invalid cause of power steering pipe, and the information of invalid part is 
shown as following： 
零件信息：Part information 
零件名称 
Part name 
动力转向油管 
Power steering pipe 
制造日期 
Production date 
/ 
VIN 码 
VIN number 
LSJW34G35BJ000063 
销售日期 
Sale date 
/ 
车辆里程数 
Car mileage 
85643 km (海南PP 阶段EOBD 试验) 
销售商 
Sale agent 
/ 
失效模式描述 
Invalid situation 
description 
卡扣断裂 
Clip fractured.  
原材料信息：Raw material information 
原材料及牌号 
Raw material 
and trademark 
PBT+TEEE 
原材料厂商 
Raw material producer 
/ 
散件供应商 
Part supplier 
TRW 
金属热处理状态 
Metal heat treatment state 
/ 
失效零件见图1：The invalid part is shown in Fig 1.  
Ⅱ. 结论与建议 Conclusions and suggestions 
结论：1. 零件材料符合技术要求。 
2. 失效件注塑工艺不佳。  
Conclusions:  1. Material performance of part conformed to requirements.  
2. Injection process of failure is bad.    
建议： 1. 改善注塑工艺。 
Suggestions: 1. Injection process should be improved. 
 
分发： 
Dispenser 
孙剑 
检验者： 
Identifier 
狄春峰 
审核： 
Auditor 
 
批准： 
Approver 
 
日期： 
Date 
2013.01.05 
日期： 
Date 
 
日期： 
Date 
 
 


 
上海汽车中心实验室
(SAIC Center Lab) 
中国·上海·嘉定区安研路201 号 
邮编. 201804 
No. 201 Anyan Road, Jiading District,  
Shanghai, China. 
Post code :200433 
报告编号：Report number 
SCL-S-12-0269M 
委托者Requestor：孙剑 
送样日期Deliver date：2012.10.24 
报告日期Report date：2013.01.05 
第 2 页 共 4 页 
Page 2 of 4  
 
上海汽车 
SAIC Motor 
 
 
图1 失效件 
Fig.1 Failure part 
 
III. 测试结果 Test Results 
序号 
No. 
试验项目 
Test item 
额定值 
Requirement 
试验结果 
Test result 
评价 Evaluation 
第一次 
第二次 
合格 
qualified 
不合格 
unqualified 
I 
失效件 
 
 
1.1 
红外（GB/T6040-2002） 
Infrared Spectroscopy 
PBT+TEEE 
PBT+TEEE 
× 
 
1.2 
熔点（GB/T19466.3-2006） 
Melting point (℃) 
/ 
215 
 
 
1.3 
焓值（GB/T19466.3-2006） 
Enthalpy (J/g) 
/ 
38.4 
43.5 
 
 
2.1 
红外（GB/T6040-2002） 
Infrared Spectroscopy 
TEEE 
TEEE 
× 
 
2.2 
玻璃化转变温度 
(GB/T 19644.2-2006) 
Glass transition temperature (℃) 
/ 
193/106 
 
 
II 
新件 
 
 
1.1 
红外（GB/T6040-2002） 
Infrared Spectroscopy 
PBT+TEEE 
PBT+TEEE 
× 
 
1.2 
熔点（GB/T19466.3-2006） 
Melting point (℃) 
/ 
210 
 
 
1.3 
焓值（GB/T19466.3-2006） 
Enthalpy (J/g) 
/ 
34.1 
34.4 
 
 
2.1 
红外（GB/T6040-2002） 
Infrared Spectroscopy 
TEEE 
TEEE 
× 
 
2.2 
玻璃化转变温度 
(GB/T 19644.2-2006) 
Glass transition temperature (℃) 
/ 
196/107 
 
 


 
上海汽车中心实验室
(SAIC Center Lab) 
中国·上海·嘉定区安研路201 号 
邮编. 201804 
No. 201 Anyan Road, Jiading District,  
Shanghai, China. 
Post code :200433 
报告编号：Report number 
SCL-S-12-0269M 
委托者Requestor：孙剑 
送样日期Deliver date：2012.10.24 
报告日期Report date：2013.01.05 
第 3 页 共 4 页 
Page 3 of 4  
 
上海汽车 
SAIC Motor 
Ⅳ. 宏观分析 Macroscopic observation 
 
 
 失效件断口如图2 所示，断口上遍布灰尘，系零件断裂后经过较长时间使用。断口呈脆断特征，
断口处发现较大孔洞，注塑工艺不佳。 
 
图2 失效件断口 
Fig. 2 Fracture of failure part 
 
    将失效件剖开，如图3。未发现与失效件类似的工艺缺陷。 
 
图3 失效件断口 
Fig. 3 Fracture of failure part 
 
      


 
上海汽车中心实验室
(SAIC Center Lab) 
中国·上海·嘉定区安研路201 号 
邮编. 201804 
No. 201 Anyan Road, Jiading District,  
Shanghai, China. 
Post code :200433 
报告编号：Report number 
SCL-S-12-0269M 
委托者Requestor：孙剑 
送样日期Deliver date：2012.10.24 
报告日期Report date：2013.01.05 
第 4 页 共 4 页 
Page 4 of 4  
 
上海汽车 
SAIC Motor 
 
     根据失效信息，零件经过长时间的使用（超过85000km），因此对该零件进行老化和湿热交变
试验以验证零件的老化性能。经过150℃，1000h 的老化试验和SMTC 5400005，60 周期的湿热交
变试验，零件没有发生不良变化（如图3），零件耐候性能良好。 
 
图4 耐候试验1 
Fig. 4 Weather resistance test 1 
 
零件装车位置如图5 所示，转向管与卡扣为过盈配合。低温时，卡扣收缩，将导致该零件受力
加大。当零件经历高、低温反复热胀冷缩，会给零件带来较大疲劳影响。另，零件会承受转向管所
带来的力以及车辆震动时带来的外力。 
 
图5 零件位置 
Fig. 5 Position of part

File: 材料工程师/SCL-S-12-0270M 手动变速箱-AP 11.pdf.md
# SCL-S-12-0270M 手动变速箱-AP 11.pdf

 
上海汽车中心实验室
(SAIC Center Lab) 
中国·上海·嘉定区安研路201 号 
邮编. 201804 
No. 201 Anyan Road, Jiading District,  
Shanghai, China. 
Post code :200433 
报告编号：Report number 
SCL-S-12-0270M 
委托者Requestor：孙云辰 周凡棚 
送样日期Deliver date：2012.10.24 
报告日期Report date：2012.11.07 
第 1 页 共 3 页 
Page 1 of 3  
 
上海汽车 
SAIC Motor 
零件号 
Part number 
10071852 
零件名称 
Part name 
手动变速箱 
Manual transmission  
图纸日期 
Drawing date  
/ 
零件生产日期 
Production date 
/ 
供货商 
Supplier 
上海汽车变速器有限公司 
SAIC Transmission 
车型/项目 
Car type/project 
AP 1X P2 
 
   阶段性报告  Stage report        结论性报告 Conclusion report           测试报告 Test report 
Ⅰ.任务描述 Task description 
实验室受委托对手动变速箱进行失效原因分析，失效零件具体信息如下： 
As requested, QA lab has analyzed the invalid cause of manual transmission, and the information of invalid part is 
shown as following： 
零件信息：Part information 
零件名称 
Part name 
手动变速箱 
Manual transmission 
制造日期 
Production date 
/ 
VIN 码 
VIN number 
LSJA16E32CG010904 
销售日期 
Sale date 
/ 
车辆里程数 
Car mileage 
22443 km (EFT 海南试验) 
销售商 
Sale agent 
/ 
失效模式描述 
Invalid situation 
description 
分离衬套异响 
Plastic bushing made abnormal sound.  
原材料信息：Raw material information 
原材料及牌号 
Raw material 
and trademark 
PA66  
原材料厂商 
Raw material producer 
BASF 
散件供应商 
Part supplier 
盛泰 
金属热处理状态 
Metal heat treatment state 
/ 
失效零件见图1：The invalid part is shown in Fig 1.  
Ⅱ. 结论与建议 Conclusions and suggestions 
结论：1. 失效件材料符合技术要求。  
Conclusions:  1. Material performance of failure part conformed to requirements. 
            
建议： 1. 检查其它原因，如尺寸。 
Suggestions: 1. Other matter should be checked. 
  
 
分发： 
Dispenser 
孙云辰 周凡棚 
检验者： 
Identifier 
狄春峰 
审核： 
Auditor 
 
批准： 
Approver 
 
日期： 
Date 
2012.11.07 
日期： 
Date 
 
日期： 
Date 
 


 
上海汽车中心实验室
(SAIC Center Lab) 
中国·上海·嘉定区安研路201 号 
邮编. 201804 
No. 201 Anyan Road, Jiading District,  
Shanghai, China. 
Post code :200433 
报告编号：Report number 
SCL-S-12-0270M 
委托者Requestor：孙云辰 周凡棚 
送样日期Deliver date：2012.10.24 
报告日期Report date：2012.11.07 
第 2 页 共 3 页 
Page 2 of 3  
 
上海汽车 
SAIC Motor 
 
图1 失效件 
Fig.1 Failure part 
 
III. 测试结果 Test Results 
序号 
No. 
试验项目 
Test item 
额定值 
Requirement 
试验结果 
Test result 
评价 Evaluation 
第一次 
第二次 
合格 
qualified 
不合格 
unqualified 
I 
失效件 
 
 
1 
红外（GB/T6040-2002） 
Infrared Spectroscopy 
PA66 
PA66/PE 
 
× 
2 
熔点（GB/T19466.3-2006） 
Melting point (℃) 
260±5 
262/126 
 
× 
3 
焓值（GB/T19466.3-2006） 
Enthalpy (J/g) 
/ 
53.9/0.643 58.5/0.798 
 
 
II 
 
 
 
1 
红外（GB/T6040-2002） 
Infrared Spectroscopy 
PA66 
PA66/PE 
 
× 
2 
熔点（GB/T19466.3-2006） 
Melting point (℃) 
260±5 
261/126 
 
× 
3 
焓值（GB/T19466.3-2006） 
Enthalpy (J/g) 
/ 
57.1/0.762 64.2/0.630 
 
 
III 
粒料  
 
 
1 
红外（GB/T6040-2002） 
Infrared Spectroscopy 
PA66 
PA66 
× 
 
2 
熔点（GB/T19466.3-2006） 
Melting point (℃) 
260±5 
262 
× 
 
3 
焓值（GB/T19466.3-2006） 
Enthalpy (J/g) 
/ 
62.4 
65.8 
 
 


 
上海汽车中心实验室
(SAIC Center Lab) 
中国·上海·嘉定区安研路201 号 
邮编. 201804 
No. 201 Anyan Road, Jiading District,  
Shanghai, China. 
Post code :200433 
报告编号：Report number 
SCL-S-12-0270M 
委托者Requestor：孙云辰 周凡棚 
送样日期Deliver date：2012.10.24 
报告日期Report date：2012.11.07 
第 3 页 共 3 页 
Page 3 of 3  
 
上海汽车 
SAIC Motor 
Ⅳ. 宏观分析 Macroscopic observation 
 
 
图2 分别给出了失效件和原材料的DSC 图谱。从材料定性分析试验结果来看，失效件和新件
中含有异常物质（PE），经与供应商沟通，为色母基料，符合技术要求。 
 
图2 DSC 图谱 
Fig.2 DSC curves
