Repository: kujaxr/obsidian-vault

File: 材料工程师/SCL-S-12-0271M  螺栓.pdf.md
# SCL-S-12-0271M  螺栓.pdf

 
上海汽车中心实验室
SAIC Center Lab 
中国·上海·嘉定区安研路201 号 
邮编. 201804 
No. 201 Anyan Road, Jiading District,  
Shanghai, China. 
Post code :201804 
报告编号： 
Report number 
SCL-S-12-0271M 
委托者S QE  郭强 
Requestor： 
 委托编号 
Request number： 
送样日期2012.11.1 
Deliver date:  
报告日期2012.11.22 
Report date： 
第 1 页 共 8 页 
 
SMPV-0.2.3-002-QA -F01 
上海汽车
SAIC Motor 
零件号 
Part number 
90000168 
 零件名称 
Part name 
螺栓 
Bolt  (M8  Grade 8.8) 
图纸日期 
Drawing date  
/ 
零件生产日期 
Production date 
/ 
 供货商 
Supplier 
上海福之来汽车标准件有限公司 
shanghaifuzhilai 
车型/项目 
Car type/project 
MG6 
 
   阶段性报告  Stage report        结论性报告 Conclusion report           测试报告 Test report 
Ⅰ.任务描述 Task description 
     实验室受委托对螺栓（8.8 级）进行失效原因分析，失效零件具体信息如下： 
As requested, QA lab has analyzed the failure cause of the bolt, and the information of failed part is shown as following： 
零件信息：Part information 
零件名称 
Part name 
螺栓 
Bolt (M8  Grade 8.8)
制造日期 
Production date 
/ 
VIN 码 
VIN number 
LSJW24H30CS073550 
销售日期 
Sale date 
/ 
车辆里程数 
Car mileage 
1197 公里 
销售商 
Sale agent 
遂宁荣和 
失效模式描述 
Invalid situation 
description 
客户到维修站定损，发现发动机故障灯亮。检查发现该车附件皮带张紧器固定螺栓断裂。 
Fracture during normal customer driving.  
原材料信息：Raw material information 
原材料及牌号 
Raw material and 
trademark 
SWRCH35K 
原材料厂商 
Raw material producer 
/ 
散件供应商 
Part supplier 
/ 
金属热处理状态 
Metal heat treatment state
调质 Hardening and tempering 
 
Ⅱ. 结论与建议 Conclusions and suggestions 
结论Conclusions： 
1、 失效件属于疲劳断裂。The bolt has failed due to fatigue fracture. 
2、 失效件存在螺牙缺陷；全新件也存在螺牙缺陷。. The fail part has the thread defects .New parts have the thread 
defects too. 
3、 螺栓其他性能符合技术要求。The material properties meet to the requirements. 
建议Suggestions： 
1、 隔离/停用此批螺栓。Isolation and stop use this batch of bolts. 
2、 供应商立即整改螺牙缺陷。Suppliers immediate rectification thread defects 
3、 检查螺栓的装配过程。To check the conditions for the use and the assembly 
4、 校核螺栓的受力情况。Checking bolts force during using. 
      分发：
Distribution 
SQE  郭强 
检验者： 
Author 
白云岭   
Bai yunling 
审核： 
Auditor 
 
批准： 
Approver 
 
日期： 
Date 
2012.11.22 
日期： 
Date 
 
日期： 
Date 
 


 
上海汽车中心实验室
SAIC Center Lab 
中国·上海·嘉定区安研路201 号 
邮编. 201804 
No. 201 Anyan Road, Jiading District,  
Shanghai, China. 
Post code :201804 
报告编号： 
Report number 
SCL-S-12-0271M 
委托者S QE  郭强 
Requestor： 
 委托编号 
Request number： 
送样日期2012.11.1 
Deliver date:  
报告日期2012.11.22 
Report date： 
第 2 页 共 8 页 
 
SMPV-0.2.3-002-QA -F01 
上海汽车
SAIC Motor 
III. 测试结果 Test Results  
一、 宏观观察： 
1、失效件在正车中的装配位置及断裂位置，见图1；失效件实物形貌，螺纹表面存在表面折叠裂纹，见图2。 
2、宏观观察，失效螺栓端口表面平坦，呈银灰色，断口可清晰的分为三个区域（裂纹源区域、扩展区、瞬断
区），有明显的疲劳辉纹；裂纹起始于螺牙底部，裂纹源，呈多元特征，如箭头所示，见图3。  
 
   
图1 失效件在正车中的装配位置及断裂位置：断裂位置在张紧轮与支架连接处 
 
 
 
 
图2  失效件宏观形貌 


 
上海汽车中心实验室
SAIC Center Lab 
中国·上海·嘉定区安研路201 号 
邮编. 201804 
No. 201 Anyan Road, Jiading District,  
Shanghai, China. 
Post code :201804 
报告编号： 
Report number 
SCL-S-12-0271M 
委托者S QE  郭强 
Requestor： 
 委托编号 
Request number： 
送样日期2012.11.1 
Deliver date:  
报告日期2012.11.22 
Report date： 
第 3 页 共 8 页 
 
SMPV-0.2.3-002-QA -F01 
上海汽车
SAIC Motor 
   
 
图3 断口宏观形貌：裂纹源，呈多元特征；扩展区有宏观疲劳辉纹。 
 
 
 
 
 
 
 
 
 
 
 
  
 
 
 
 
 
 
 
 
 
 
 
 
 
 
 
 
 
 
裂纹源：呈多元
特征（箭头所示）
扩展区
瞬
断
区
1、 断口是典型的疲劳断口。 
2、 裂纹源处有典型的疲劳台阶，见图
4a。 
3、 疲劳台阶附近发现横向和纵向裂
纹，横向裂纹具有原始裂纹特征，
见图4b。 
4、 扩展区：典型的疲劳辉纹特征，见
图4c。 
4a 
4c 
4d 
4b
疲劳
台阶 
扩展区
瞬
断
区
图4 断口
微观形貌 
SEM 


 
上海汽车中心实验室
SAIC Center Lab 
中国·上海·嘉定区安研路201 号 
邮编. 201804 
No. 201 Anyan Road, Jiading District,  
Shanghai, China. 
Post code :201804 
报告编号： 
Report number 
SCL-S-12-0271M 
委托者S QE  郭强 
Requestor： 
 委托编号 
Request number： 
送样日期2012.11.1 
Deliver date:  
报告日期2012.11.22 
Report date： 
第 4 页 共 8 页 
 
SMPV-0.2.3-002-QA -F01 
上海汽车
SAIC Motor 
5、 相关零件宏观观察，皮带、皮带带轮无异常，见图5。 
 
 
 
图5 
二、 理化分析： 
1、 使用维氏硬度计对失效件和临港生产现场提供的全新零件进行硬度测试，结果符合8.8 级螺栓技术要求，具体
结果如下： 
                                 附表1  芯部硬度 
零件状态 
额定值 
试验结果 
评价 
合格 
不合格 
失效件 
250-320HV 
296、295、297 
X 
 
全新零件 
293、290、287、291、288、293
X 
 
张紧器表面有与
螺栓法兰面大小
一致的压痕。 


 
上海汽车中心实验室
SAIC Center Lab 
中国·上海·嘉定区安研路201 号 
邮编. 201804 
No. 201 Anyan Road, Jiading District,  
Shanghai, China. 
Post code :201804 
报告编号： 
Report number 
SCL-S-12-0271M 
委托者S QE  郭强 
Requestor： 
 委托编号 
Request number： 
送样日期2012.11.1 
Deliver date:  
报告日期2012.11.22 
Report date： 
第 5 页 共 8 页 
 
SMPV-0.2.3-002-QA -F01 
上海汽车
SAIC Motor 
2、 使用金相显微镜，对失效件和临港生产现场提供的全新零件进行金相分析，结果金相组织、表面脱碳合格；
两种状态的螺栓都存在螺牙折叠，具体分析结果如下： 
1） 距失效件断口附近的第一个螺牙牙底发现裂纹，该裂纹无氧化脱碳，且裂纹细小，应该是疲劳产生的裂纹，
见图7。 
2） 失效件在牙底和中径附近螺牙存在折叠裂纹，见图8。 
3)  全新螺栓在牙底和中径附近螺牙存在折叠裂纹，见图9。 
4）失效件和全新螺栓的表面无脱碳，见图10。 
5）失效件和全新螺栓的非金属夹杂物无明显差异，平级为D0.5  ，属正常，见图11。 
6）失效件和全新螺栓的芯部金相组织均为回火索氏体，符合技术要求，见图12。 
  
 
图6 金相分析试样取样示意图 
 
图7  螺牙疲劳裂纹   500X 
 
 
图8  失效件螺牙缺陷 
失效件 
全新件 


 
上海汽车中心实验室
SAIC Center Lab 
中国·上海·嘉定区安研路201 号 
邮编. 201804 
No. 201 Anyan Road, Jiading District,  
Shanghai, China. 
Post code :201804 
报告编号： 
Report number 
SCL-S-12-0271M 
委托者S QE  郭强 
Requestor： 
 委托编号 
Request number： 
送样日期2012.11.1 
Deliver date:  
报告日期2012.11.22 
Report date： 
第 6 页 共 8 页 
 
SMPV-0.2.3-002-QA -F01 
上海汽车
SAIC Motor 
 
  
 
 
 
 
图9  全新螺栓牙缺陷  
 
 
 
 
 
 
 
 
 


 
上海汽车中心实验室
SAIC Center Lab 
中国·上海·嘉定区安研路201 号 
邮编. 201804 
No. 201 Anyan Road, Jiading District,  
Shanghai, China. 
Post code :201804 
报告编号： 
Report number 
SCL-S-12-0271M 
委托者S QE  郭强 
Requestor： 
 委托编号 
Request number： 
送样日期2012.11.1 
Deliver date:  
报告日期2012.11.22 
Report date： 
第 7 页 共 8 页 
 
SMPV-0.2.3-002-QA -F01 
上海汽车
SAIC Motor 
 
 
    图10   失效件表面脱碳层深度： 0    100X         全新件表面脱碳层深度： 0     100X 
 
 
        图11   失效件非金属夹杂物：D0.5   100X      全新件非金属夹杂物：D0.5   100X 
 
 
 
    图12  失效件芯部金相组织： 回火索氏体  500X    全新件芯部金相组织： 回火索氏体  500X 
 
 
 
 


 
上海汽车中心实验室
SAIC Center Lab 
中国·上海·嘉定区安研路201 号 
邮编. 201804 
No. 201 Anyan Road, Jiading District,  
Shanghai, China. 
Post code :201804 
报告编号： 
Report number 
SCL-S-12-0271M 
委托者S QE  郭强 
Requestor： 
 委托编号 
Request number： 
送样日期2012.11.1 
Deliver date:  
报告日期2012.11.22 
Report date： 
第 8 页 共 8 页 
 
SMPV-0.2.3-002-QA -F01 
上海汽车
SAIC Motor 
三、 附件

File: 材料工程师/SCL-S-12-0272M  螺栓.pdf.md
# SCL-S-12-0272M  螺栓.pdf

 
上海汽车中心实验室
SAIC Center Lab 
中国·上海·嘉定区安研路201 号 
邮编. 201804 
No. 201 Anyan Road, Jiading District,  
Shanghai, China. 
Post code :201804 
报告编号： 
Report number 
SCL-S-12-0272M 
委托者  SQE  承璐刚 
Requestor： 
 委托编号 
Request number： 
送样日期2012.10.24 
Deliver date:  
报告日期2012.10.28 
Report date： 
第 1 页 共 6 页 
 
SMPV-0.2.3-002-QA -F01 
上海汽车
SAIC Motor 
零件号 
Part number 
90004681 
 零件名称 
Part name 
螺栓 
Bolt  (M10  Grade 8.8) 
图纸日期 
Drawing date  
2009.5.29 
零件生产日期 
Production date 
/ 
 供货商 
Supplier 
浙江明泰 
zhejiangmingtai 
车型/项目 
Car type/project 
AP11 
 
阶段性报告  Stage report        结论性报告 Conclusion report 
Ⅰ.任务描述 Task description 
     实验室受委托对螺栓（8.8 级）进行失效原因分析，失效零件具体信息如下： 
As requested, QA lab has analyzed the failure cause of the bolt, and the information of failed part is shown as following： 
零件信息：Part information 
零件名称 
Part name 
螺栓 
Bolt  (M10  Grade 8.8)
制造日期 
Production date 
/ 
VIN 码 
VIN number 
/ 
销售日期 
Sale date 
/ 
车辆里程数 
Car mileage 
487 公里 
销售商 
Sale agent 
/ 
失效模式描述 
Invalid situation 
description 
上海AP11 车辆PAVE 质保路试车辆，常规检查时发现，前副车架右侧撑杆固定螺栓松动。 
现场装配PAM 要求为36 ~43NM。 
原材料信息：Raw material information 
原材料及牌号 
Raw material and 
trademark 
螺栓：15B25M 
平垫：45#钢 
弹垫：SWRH72B 
原材料厂商 
Raw material producer 
/ 
散件供应商 
Part supplier 
/ 
金属热处理状态 
Metal heat treatment state
调质 Hardening and tempering 
 
Ⅱ. 结论与建议 Conclusions and suggestions 
结论Conclusions： 
1、 造成螺栓松脱的原因是由于装配时该螺栓没有完全拧紧所致。  
The bolt has failed due to the bolt did not fully tighten in the assembly process. 
 
2、 实物质量符合图纸技术要求要求。  
The quality for the part meet to the requirements of the drawing. 
建议Suggestions： 
1、检查装配过程质量。 
Check the assembly process quality. 
 
      分发：
Distribution 
SQE  承璐刚 
检验者： 
Author 
白云岭   
Bai yunling 
审核： 
Auditor 
 
批准： 
Approver 
 
日期： 
Date 
2012.10.28 
日期： 
Date 
 
日期： 
Date 
 


 
上海汽车中心实验室
SAIC Center Lab 
中国·上海·嘉定区安研路201 号 
邮编. 201804 
No. 201 Anyan Road, Jiading District,  
Shanghai, China. 
Post code :201804 
报告编号： 
Report number 
SCL-S-12-0272M 
委托者  SQE  承璐刚 
Requestor： 
 委托编号 
Request number： 
送样日期2012.10.24 
Deliver date:  
报告日期2012.10.28 
Report date： 
第 2 页 共 6 页 
 
SMPV-0.2.3-002-QA -F01 
上海汽车
SAIC Motor 
III. 测试结果 Test Results  
1、失效件在整车中的装配位置，见图1；失效件实物形貌，外观无明显缺陷，见图2。 
2、宏观观察： 
1）组合螺栓具有被紧固过程的特征：螺栓的螺牙牙顶有磨损的痕迹，见图3a；平垫也紧固磨损的痕迹，见图3b
螺栓的下法兰面有被弹垫紧固过程中磨损的痕迹，见图3c. 
 
 
图1  失效件在整车中的装配位置 
 
 
图2  失效件实物形貌：外观完好，无明显缺陷。 
 


 
上海汽车中心实验室
SAIC Center Lab 
中国·上海·嘉定区安研路201 号 
邮编. 201804 
No. 201 Anyan Road, Jiading District,  
Shanghai, China. 
Post code :201804 
报告编号： 
Report number 
SCL-S-12-0272M 
委托者  SQE  承璐刚 
Requestor： 
 委托编号 
Request number： 
送样日期2012.10.24 
Deliver date:  
报告日期2012.10.28 
Report date： 
第 3 页 共 6 页 
 
SMPV-0.2.3-002-QA -F01 
上海汽车
SAIC Motor 
 
 
 
   
 
 
 
 
 
 
 
 
 
 
 
 
 
 
 
 
 
 
 
 
 
 
 
 
 
 
 
 
 
 
 
 
 
 
 
 
 
图3 失效件宏观观察
a 
b 
c 


 
上海汽车中心实验室
SAIC Center Lab 
中国·上海·嘉定区安研路201 号 
邮编. 201804 
No. 201 Anyan Road, Jiading District,  
Shanghai, China. 
Post code :201804 
报告编号： 
Report number 
SCL-S-12-0272M 
委托者  SQE  承璐刚 
Requestor： 
 委托编号 
Request number： 
送样日期2012.10.24 
Deliver date:  
报告日期2012.10.28 
Report date： 
第 4 页 共 6 页 
 
SMPV-0.2.3-002-QA -F01 
上海汽车
SAIC Motor 
二、材料分析： 
 
附表1 
 序
号 
试验项目 
额定值 
试验结果 
评价 
合
格
不合格
一 
失效件 
 
 
 
 
1 
螺栓（8.8 级） 
 
 
 
 
1.1 
芯部硬度 
22-32HRC 
26.3、26.2、25.5 
X 
 
1.2 
表面全脱碳层深度 
≤0.015mm 
0 
（图4） 
X 
 
1.3 
螺牙缺陷 
中径以下无折叠 
无 
（图5） 
X 
 
1.4 
基体组织 
回火索氏体 
回火索氏体 （图6） 
X 
 
2 
平垫 
 
 
 
 
2.1 
硬度 
200-300HV 
268HV30、267 HV30、272 HV30 
X 
 
3 
弹垫 
 
 
 
 
3.1 
硬度 
42-50HRC 
46.5、47.0、46.5   1 
(459 HV30、472 HV30、464 HV) 
X 
 
二 
全新零件 
 
 
 
 
1 
螺栓（8.8 级） 
 
 
 
 
1.1 
芯部硬度 
22-32HRC 
25.0、25.3、25.3 
X 
 
1.2 
表面全脱碳层深度 
≤0.015mm 
0 
（图7） 
X 
 


 
上海汽车中心实验室
SAIC Center Lab 
中国·上海·嘉定区安研路201 号 
邮编. 201804 
No. 201 Anyan Road, Jiading District,  
Shanghai, China. 
Post code :201804 
报告编号： 
Report number 
SCL-S-12-0272M 
委托者  SQE  承璐刚 
Requestor： 
 委托编号 
Request number： 
送样日期2012.10.24 
Deliver date:  
报告日期2012.10.28 
Report date： 
第 5 页 共 6 页 
 
SMPV-0.2.3-002-QA -F01 
上海汽车
SAIC Motor 
1.3 
螺牙缺陷 
中径以下无折叠 
无 
（图8） 
X 
 
1.4 
基体组织 
回火索氏体 
回火索氏体 （图9） 
X 
 
2 
平垫 
 
 
 
 
2.1 
硬度 
200-300HV 
260HV30、261 HV30、263 HV30 
X 
 
3 
弹垫 
 
 
 
 
3.1 
硬度 
42-50HRC 
45.5、45.0   1 
(447 HV30、442 HV30) 
X 
 
1、转换标准：GB/T1172-1999 
   
 
 
图4 失效螺栓表面脱碳层深度： 0     100X         图5  失效螺栓螺牙缺陷： 无    100X 
   
 
 
图6  失效螺栓芯部金相组织： 回火索氏体  500X     图7 全新螺栓表面脱碳层深度： 0     100X 


 
上海汽车中心实验室
SAIC Center Lab 
中国·上海·嘉定区安研路201 号 
邮编. 201804 
No. 201 Anyan Road, Jiading District,  
Shanghai, China. 
Post code :201804 
报告编号： 
Report number 
SCL-S-12-0272M 
委托者  SQE  承璐刚 
Requestor： 
 委托编号 
Request number： 
送样日期2012.10.24 
Deliver date:  
报告日期2012.10.28 
Report date： 
第 6 页 共 6 页 
 
SMPV-0.2.3-002-QA -F01 
上海汽车
SAIC Motor 
 
 
图8  全新螺栓螺牙缺陷： 无    100X         图9  全新螺栓芯部金相组织： 回火索氏体  500X

File: 材料工程师/SCL-S-12-0273    光亮饰条-张雪芬.pdf.md
# SCL-S-12-0273    光亮饰条-张雪芬.pdf

 
上海汽车中心实验室 
SAIC Center Lab 
中国·上海·嘉定区安研路201 号 
邮编. 201804 
No 201 Anyan road, Jiading, Shanghai China 
Post code 201804 
 
报告编号 
Report number 
 
SCL-S-12-0273 M 
委托者:SQE:邹明 
Request person, dept： 
委托编号:  SCL-S-12-0273 
Request number:  
送样日期:  2012.10.20 
Request date:  
报告日期:  2012.10.31 
Report date：  
第1 页共5 页 
 
分发: 
Distribution 
SQE：邹明 
检验者Author 
张雪芬 
审核Auditor 
 
批准Approver 
 
日期Date 
2012.10.31 
日期Date 
 
日期Date 
 
SMPV-0.2.3-002-QA -F01 
上海汽车 
SAIC Motor 
零件号 
Part number 
10035996 
 零件名称 
Part name 
 
车顶光亮饰条 
Roof finisher assembly 
图纸日期 
Drawing date  
/ 
零件生产日期 
Production date 
/ 
 供货商 
Supplier 
北京威卡威 
Beijing wkw 
车型/项目 
Car type/project 
IP21 
 
   阶段性报告  Stage report        结论性报告 Conclusion report           测试报告 Test report 
Ⅰ.任务描述 Task description 
实验室受委托对北京威卡威生产的车顶光亮饰条进行失效原因分析，失效零件具体信息如下： 
As requested, QA lab has analyzed the failure of Roof finisher assembly which is produced by Beijing wkw. The 
background information of the failed part is as following： 
零件信息：Part information 
零件名称 
Part name 
 
车顶光亮饰条 
 
制造日期 
Production date 
2012.04.16 
VIN 码 
VIN 
LSJW26H3XCS034556 
销售日期 
Sale date 
/ 
车辆里程数 
Car mileage 
3500Km 
维修站名称 
Sale agent 
嘉兴荣威汽车销售服务有限公司 
失效模式描述 
Failure circumstance 
description 
车顶光亮饰条开裂 
Roof finisher assembly cracked 
原材料信息：Raw material information 
原材料及牌号 
Raw material 
specification 
ABS/GP22 
原材料厂商 
Raw material 
producer 
韩国BASF 
散件供应商 
Component supplier 
余姚中天 
金属热处理状态 
Metal heat treatment 
state 
/ 
失效零件见图：The failed part is shown in figure 1.  
Ⅱ. 结论与建议 Conclusions and suggestions 
结论： 1.零件材料与供应商提供的粒料不符。 
       2.零件注塑工艺差，存在大量的缩孔。 
Conclusions: 1. Material of parts do not match the suppliers pellet. 
2. Injection molding process is too bad，there are a lot of shrinkage. 
建议：1.改善注塑工艺 
2.对供应商使用的原料和牌号进行核查。  
Suggestions: 1. Improve the injection molding process. 
2.The raw material and trademark used by supplier might be checked. 


 
上海汽车中心实验室 
SAIC Center Lab 
中国·上海·嘉定区安研路201 号 
邮编. 201804 
No 201 Anyan road, Jiading, Shanghai China 
Post code 201804 
报告编号 
Report number 
 
SCL-S-12-0273M 
委托者: SQE:邹明 
Request person, dept： 
委托编号:  SCL-S-12-0273 
Request number:  
送样日期:  2012.10.20 
Request date:  
报告日期:  2012.10.31 
 Report date：第2 页共5 页 
 
SMPV-0.2.3-002-QA -F01 
上海汽车 
SAIC Motor 
 
       
 
 
图1 失效件 
          Fig. 1 Failure part   
 
III. 测试结果 Test Results  
 
序号 
No. 
试验项目 
Test item 
额定值 
Requirement 
试验结果 
Test result 
评价 Evaluation 
合格 
qualified 
不合格 
unqualified 
第一次 
第二次 
 
失效件 
 
 
1 
红外（GB/T6040-2002） 
Infrared Spectroscopy 
ABS 
ABS 
× 
 
2 
玻璃化转变温度
（GB/T19466.3-2006） 
Glass transition temperature (oC) 
(110±10)/(130±5) 
104/135 
× 
 
 
新件 
1 
红外（GB/T6040-2002） 
Infrared Spectroscopy 
ABS 
ABS 
× 
 
2 
玻璃化转变温度
（GB/T19466.3-2006） 
Glass transition temperature (oC) 
(110±10)/(130±5) 
115/157 
 
× 
 
粒料 
1 
红外（GB/T6040-2002） 
Infrared Spectroscopy 
ABS 
ABS 
× 
 
2 
玻璃化转变温度
（GB/T19466.3-2006） 
Glass transition temperature (oC) 
(110±10)/(130±5) 
114 
× 
 
 
 
 
 
 
 
 
 
 
 
 


 
上海汽车中心实验室 
SAIC Center Lab 
中国·上海·嘉定区安研路201 号 
邮编. 201804 
No 201 Anyan road, Jiading, Shanghai China 
Post code 201804 
报告编号 
Report number 
 
SCL-S-12-0273M 
委托者: SQE:邹明 
Request person, dept： 
委托编号:  SCL-S-12-0273 
Request number:  
送样日期:  2012.10.20 
Request date:  
报告日期:  2012.10.31 
 Report date：第3 页共5 页 
 
SMPV-0.2.3-002-QA -F01 
上海汽车 
SAIC Motor 
 
IV. 测试结果与分析 Test Results and Analysis 
 
图2. 将失效件断口放大观察，失效件断口发白，呈韧断特征,且失效件断口处存在孔洞，且孔洞较大，严重
影响零件的机械性能，注塑工艺差。  
 
 
    
  
图2 失效件断口 
        Fig.2 Facture of failture part 
 
 
 
 
0.667mm 


 
上海汽车中心实验室 
SAIC Center Lab 
中国·上海·嘉定区安研路201 号 
邮编. 201804 
No 201 Anyan road, Jiading, Shanghai China 
Post code 201804 
报告编号 
Report number 
 
SCL-S-12-0273M 
委托者: SQE:邹明 
Request person, dept： 
委托编号:  SCL-S-12-0273 
Request number:  
送样日期:  2012.10.20 
Request date:  
报告日期:  2012.10.31 
 Report date：第4 页共5 页 
 
SMPV-0.2.3-002-QA -F01 
上海汽车 
SAIC Motor 
零件的DSC谱图如图3所示，将失效件、新件和原材料的玻璃化转变温度列入表中，作对比： 
零件 
失效件 
新件 
粒料 
Tg（℃），丁二烯 
/ 
/ 
/ 
Tg（℃），苯乙烯 
104 
115 
114 
Tg（℃），AN（为峰温） 
135 
157 
 
ABS 最大的热效应就是在100º C 附近聚苯乙烯成分的玻璃化转变，在低温范围内，DSC 也能检测到聚丁二烯
的玻璃化转变（不是所有的ABS都能检测到），130º C 左右，聚丙烯腈的玻璃化转变形成了一个峰。由于它是峰
而不是Cp 的变化，所以采用峰温表征玻璃化温度（一些学者解释 130º C 附近的峰是由滑爽剂或脱模剂熔融所致），
含有极少聚丙烯腈的ABS 没有这个峰。各种 ABS 原料所具有的特性都不同。因此，DSC 技术特别适用于来料的质
量控制。从表中数据可以看出失效件、新件和粒料不是同一种原材料。 
  
 
 
 
图3.DSC 谱图 
Fig.3 DSC Spectrum 
 
 
 
 
 
 
 
 
失效件 
新件 
粒料 


 
上海汽车中心实验室 
SAIC Center Lab 
中国·上海·嘉定区安研路201 号 
邮编. 201804 
No 201 Anyan road, Jiading, Shanghai China 
Post code 201804 
报告编号 
Report number 
 
SCL-S-12-0273M 
委托者: SQE:邹明 
Request person, dept： 
委托编号:  SCL-S-12-0273 
Request number:  
送样日期:  2012.10.20 
Request date:  
报告日期:  2012.10.31 
 Report date：第5 页共5 页 
 
SMPV-0.2.3-002-QA -F01 
上海汽车 
SAIC Motor 
 
图4.将失效件和新件分别进行冷镶，观察其材料内部结构。失效件内部有孔洞，且孔洞较大，新件内部有很
大的缩孔，说明零件内部存在明显的工艺缺陷。 
 
 
 
 
   
 
图4.截面 
Fig.4 ection of parts 
 
 
 
 
 
失效件 
新件

File: 材料工程师/SCL-S-12-0274M 凸轮轴盖衬垫.pdf.md
# SCL-S-12-0274M 凸轮轴盖衬垫.pdf

 
上海汽车中心实验室 
SAIC Center Lab 
中国·上海·嘉定区安研路201 号 
邮编. 201804 
No 201 Anyan road, Jiading, Shanghai China 
Post code 201804 
报告编号 
Report number 
 
SCL-S-12-0274M 
委托者: 郭强 
Request person, dept： 
送样日期:  2012.10.27 
Request date:  
报告日期:  2012.11.20 
Report date：  
第1页共6页 
 
上海汽车 
SAIC Motor 
零件号Part number 
GKT200029 
 零件名称 
Part name 
凸轮轴盖衬垫 
图纸日期Drawing date 
/ 
零件生产日期Part production date 
/ 
 供货商 
Supplier 
 
车型/项目Car type/project 
AP11 NSE 
 
   阶段性报告 Interim report        结论性报告 Conclusion report           测试报告 Test report 
Ⅰ.任务描述 Task description 
实验室受SQE 委托对凸轮轴盖衬垫进行失效原因分析，失效零件具体信息如下： 
As requested, QA lab has analyzed the failure of the sealant. The background information of the failed part is as following： 
零件信息：Part information 
零件名称 
Part name 
凸轮轴盖衬垫 
制造日期 
Production date 
/ 
VIN 码 
VIN 
外衬垫：1# LSJA16E33BG011039 
        2# LSJZ14C33BS084063 
内衬垫：LSJA16E30AG047320 
销售日期 
Sale date 
/ 
车辆里程数 
Car mileage 
外衬垫：1# 7833km  2# 7006km 
内衬垫：18826km 
维修站名称 
Sale agent 
/ 
失效模式描述 
Failure circumstance 
description 
凸轮轴盖渗油 
原材料信息：Raw material information 
原材料及牌号 
Raw material specification 
ACM 
原材料厂商 
Raw material 
producer 
/ 
散件供应商 
Component supplier 
青岛东亚精密工业有限公司 
金属热处理
状态 
Metal heat 
treatment state 
/ 
 
 
Ⅱ. 结论与建议 Conclusions and suggestions 
  结论：1 外衬垫密封面发现有受压变形，受压刮痕的损伤，且损伤点位于罩盖同密封垫的安装面。 
2 失效件：外衬垫硬度54 符合要求，内衬垫硬度44.6 略低于图纸50±5 的要求，由于内衬垫材料耐
油后硬度下降-6，故其硬度偏差可接受。抽样件外衬垫供货态硬度57，略高于图纸要求。内衬垫供货
态硬度满足要求；由于零件失效均在10000km 左右，且零件实际使用会接触机油而硬度-2～-6，故外
衬垫硬度略微超标风险不大。衬垫材料高温老化及耐油性能符合要求。 
3 1#外衬垫截面部分测试点1 的高度2.16mm，不符图纸2.35±0.15mm 的要求。由于失效件已受压变
形，依据所测试的18%的压缩永久变形，2.35mm 的截面高度会有0.4mm 老化变形，故0.04mm 的尺寸
偏差在可接受范围。 
建议：1 检查密封罩盖，保证其对密封垫不产生不良影响。 
2 检查对手件尺寸，确保密封垫在局部区域不受到偏压的影响。 
3 对材料进行持续改进，由于内衬垫未发现机械损伤，依据抽样件及外衬垫材料性能，内衬垫耐油后
硬度下降程度要大于外衬垫，且位于50±5 的极限区域，故不排除硬度下降导致的泄漏，故需提升内
衬垫成品耐机油硬度变化性能，保证内外衬垫该性能一致。 
        
分发: 
Distribution 
郭强 
检验者Author 
 
审核Auditor 
 
批准Approver 
 
日期Date 
 
日期Date 
 
日期Date 
 


 
上海汽车中心实验室 
SAIC Center Lab 
中国·上海·嘉定区安研路201 号 
邮编. 201804 
No 201 Anyan road, Jiading, Shanghai China 
Post code 201804 
报告编号 
Report number 
 
SCL-S-12-0274M 
委托者: 郭强 
Request person, dept： 
送样日期:  2012.10.27 
Request date:  
报告日期:  2012.11.20 
Report date：  
第2页共6页 
 
上海汽车 
SAIC Motor 
    
     
 
                      外衬垫                                       内衬垫 
图1 失效照片 
Fig 1  Failure Part 
 III. 测试结果 Test Results  
1 材料分析（Material Analyze） 
序号 
No. 
试验项目 
Test item 
额定值 
Requirement 
试验结果 
Test result 
评价 Evaluation 
合格 
qualified 
不合格 
unqualified 
失效件 
1 
FTIR 
ACM 
ACM 
× 
 
2 
Shore A 硬度 
Shore A Hardness 
— 
— 
— 
— 
2.1 
外衬垫 
/ 
54.8 
/ 
/ 
2.2 
内衬垫 
/ 
44.6 
/ 
/ 
抽样件 
外衬垫 
1 
Shore A 硬度 
Shore A Hardness 
— 
— 
— 
— 
1.1 
供货态 
As received 
50±5 
57 
 
× 
1.2 
热空气老化 175℃×70h 
After aged at elevated temperature 
与供货态相比 ≤+10 
Compared to as received 
0 
× 
 
1.3 
耐机油5W-30 A1/B1 150℃×70h 
After aged in engine oil 
与供货态相比 -6～+2 
Compared to as received 
-2 
× 
 
2 
压缩永久变形 
Compression set 
— 
— 
— 
— 
2.1 
175℃×22h 
ASTM D395 
≤65% 
14 
× 
 
2.2* 
150℃×22h 
SMTC 5 400 238 
≤50% 
33 
× 
 
内衬垫 
1 
Shore A 硬度 
Shore A Hardness 
— 
— 
— 
— 
1.1 
供货态 
As received 
50±5 
55 
× 
 
1.2 
热空气老化 175℃×70h 
After aged at elevated temperature 
与供货态相比 ≤+10 
Compared to as received 
0 
× 
 
 


 
上海汽车中心实验室 
SAIC Center Lab 
中国·上海·嘉定区安研路201 号 
邮编. 201804 
No 201 Anyan road, Jiading, Shanghai China 
Post code 201804 
报告编号 
Report number 
 
SCL-S-12-0274M 
委托者: 郭强 
Request person, dept： 
送样日期:  2012.10.27 
Request date:  
报告日期:  2012.11.20 
Report date：  
第3页共6页 
 
上海汽车 
SAIC Motor 
1.3* 
耐机油5W-30 A1/B1 150℃×70h 
After aged in engine oil 
与供货态相比 -6～+2 
Compared to as received 
-6 
× 
 
2 
压缩永久变形 
Compression set 
— 
— 
— 
— 
2.1 
175℃×22h 
ASTM D395 
≤65% 
18 
× 
 
2.2 
150℃×22h 
SMTC 5 400 238 
≤50% 
30 
× 
 
经抽样件材料分析，外衬垫零件材料硬度为57，略高于图纸50±5 的要求。材料老化及压缩永久变形性
能符合图纸要求。 
追加性能分析：耐机油性能分析表明：零件耐机油后硬度有所下降，外衬垫为-2，内衬垫为-6，均符合要
求。150℃ SMTC 5 400 238 的压缩永久变形符合要求。 
因为失效件所测硬度为耐油后的硬度，基于抽样件的耐油后的硬度变化情况，外衬垫失效件的硬度同抽样
件状态一致，略高于图纸50±5 的要求；内衬垫失效件的硬度在图纸50±5 要求内，略低于抽样件55 的硬度。 
 
2 尺寸分析（Analyze）： 
经测量实验室分析，失效件的零件具体如下： 
外衬垫：（尺寸测试报告：QAM7-12/226； QMM7-12/232） 
测试点 
尺寸要求 
1# 
2# 
判定 
1 
2.35±0.15 
2.16 
2.22 
1#密封圈尺寸略低于要求，2#满足要求 
2 
4±0.2 
3.95 
3.95 
符合要求 
3 
5.6±0.2 
5.76 
5.60 
符合要求 
4 
45°±1° 
44.8° 
46° 
符合要求 
5 
R0.5±0.15 
0.38 
0.44 
符合要求 
6 
R0.5±0.15 
0.40 
0.48 
符合要求 
7 
R0.6±0.15 
0.56 
0.57 
符合要求 
8 
0.3±0.15 
0.38 
0.39 
符合要求 
9 
高度8.6±0.15 
8.49 
8.5 
符合要求 
10 
宽度7.4±0.15 
7.38 
7.51 
符合要求 
11 
高度8.6±0.15 
8.51 
8.53 
符合要求 
12 
宽度6.9±0.15 
6.85 
6.95 
符合要求 
13 
高度8.6±0.2 
8.5 
8.41 
符合要求 
14 
宽度3.4±0.2 
3.53 
3.39 
符合要求 
15 
宽度4.6±0.2 
4.53 
4.62 
符合要求 
  
 
   
1# 外衬垫在此
截面高度不符
图纸要求 


 
上海汽车中心实验室 
SAIC Center Lab 
中国·上海·嘉定区安研路201 号 
邮编. 201804 
No 201 Anyan road, Jiading, Shanghai China 
Post code 201804 
报告编号 
Report number 
 
SCL-S-12-0274M 
委托者: 郭强 
Request person, dept： 
送样日期:  2012.10.27 
Request date:  
报告日期:  2012.11.20 
Report date：  
第4页共6页 
 
上海汽车 
SAIC Motor 
内衬垫: （尺寸测试报告：QAM7-12/227； QMM7-12/231） 
 
 
    1#衬垫的测试点1 的尺寸略低于要求：要求2.35±0.15，实测：2.16，考虑到橡胶件装配后会有挤压变形，
经评估0.04mm 的偏差属于可接受范围，可认为风险不大。其余各点尺寸均符合要求。 
 
3 分析： 
3.1 内衬垫： 
经分析，内衬垫密封面未发现有任何破损，划痕等缺陷。 
3.2 外衬垫： 
在外衬垫密封面发现缺陷： 
1# 
 
  
 
     
 
 
 
 
测试点 
尺寸要求 
1# 
判定 
1 
0.3±0.15 
0.34 
符合要求 
2 
5.6±0.2 
5.61 
符合要求 
3 
4±0.2 
3.85 
符合要求 
4 
2.35±0.15 
2.21 
符合要求 
5 
R0.6±0.15 
0.67 
符合要求 
6 
45°±1° 
45.2° 
符合要求 
7 
6.3±0.2 
6.14 
符合要求 
8 
4±0.2 
3.87 
符合要求 
9 
2.6±0.15 
2.45 
符合要求 
10 
宽度3.4±0.2 
3.35 
符合要求 
11 
高度8.6±0.2 
8.40 
符合要求 
12 
宽度4.6±0.2 
4.49 
符合要求 
存在挤压性刮伤 
存在挤压性损伤 
存在挤压性损伤 
存在挤压性变形 


 
上海汽车中心实验室 
SAIC Center Lab 
中国·上海·嘉定区安研路201 号 
邮编. 201804 
No 201 Anyan road, Jiading, Shanghai China 
Post code 201804 
报告编号 
Report number 
 
SCL-S-12-0274M 
委托者: 郭强 
Request person, dept： 
送样日期:  2012.10.27 
Request date:  
报告日期:  2012.11.20 
Report date：  
第5页共6页 
 
上海汽车 
SAIC Motor 
2# 
   
 
 
在密封面出现以上缺陷会导致密封件密封不良，致使零件出现渗油现象。由于现场质保未能提供具体的渗
油点，故缺陷点与渗油点未能直接对应。 
 
4 安装状态： 
总成安装状态： 
 
密封垫安装情况： 
   
 
    从零件实际安装状态发现，外衬垫发现缺陷区域为密封垫插入罩盖的安装区域。 
     
 
存在挤压性损伤 
存在挤压性变形 
      安装状态 
外衬垫 
内衬垫 
安装方向 
发现缺陷区域 


 
上海汽车中心实验室 
SAIC Center Lab 
中国·上海·嘉定区安研路201 号 
邮编. 201804 
No 201 Anyan road, Jiading, Shanghai China 
Post code 201804 
报告编号 
Report number 
 
SCL-S-12-0274M 
委托者: 郭强 
Request person, dept： 
送样日期:  2012.10.27 
Request date:  
报告日期:  2012.11.20 
Report date：  
第6页共6页 
 
上海汽车 
SAIC Motor 
小结 (Conclusion)： 
1 失效件：外衬垫硬度54 符合要求，内衬垫硬度44.6 略低于图纸50±5 的要求，由于受材料耐油后硬度下降
的影响，故内衬垫硬度可接受。抽样件外衬垫供货态硬度57，略高于图纸要求。内衬垫硬度55 满足要求；
且材料高温老化及耐油性能符合要求，由于零件失效均在10000km 左右，且零件实际使用会接触机油而硬度
下降，故外衬垫硬度略微超标风险不大。但内衬垫耐油后硬度下降程度要大于外衬垫。 
2 1#外衬垫截面部分测试点1 的高度2.16mm，不符图纸2.35±0.15mm 的要求。由于失效件已受压变形，故0.04mm
的偏差在可接受范围。 
3 外衬垫密封面发现有受压变形，受压刮痕的损伤，且损伤点位于罩盖同密封垫的安装面。 
4 由于内衬垫未发现机械损伤，依据抽样件及外衬垫材料性能，可判断内衬垫耐油后硬度下降偏大，且位于50
±5 的极限区域，故不排除硬度下降导致的泄漏，故需提升内衬垫成品耐机油硬度变化性能，保证内外衬垫
该性能一致。

File: 材料工程师/SCL-S-12-0275M DCT360 13挡拨叉.pdf.md
# SCL-S-12-0275M DCT360 13挡拨叉.pdf

 
上海汽车中心实验室 
中国·上海·嘉定区安研路201 号 
邮编. 201804 
 
SAIC Central Laboratory 
201 Anhong rd, Anting, Shanghai, China 
报告编号 
Report number 
 
SCL-S-12-0275M 
委托者: 变速箱 潘一帆 
Request person, dept： 
委托编号: / 
Request number: 
送样日期: 2012.11.01 
Request date:  
报告日期: 2012.11.09 
Report date：  
第1页共6页 
 
分发: 
Distribution 
变速箱 潘一帆 
检验者Author 
 
审核Auditor 
 
批准Approver 
 
日期Date 
 
日期Date 
 
日期Date 
 
SMPV-0.2.3-002-QA -F01 
上海汽车 
SAIC Motor 
零件号Part number 
10010127 
 零件名称 
Part name 
1/3 挡拨叉 
ASSY SHIFT FORK 1-3 
日期Drawing date 
/ 
零件生产日期Part production date 
/ 
 供货商 
Supplier 
FSG 
车型/项目Car type/project 
DCT360 
阶段性报告 Interim report                结论性报告 Conclusion report          
 
Ⅰ.任务描述 Task description 
实验室受委托对1/3 挡拨叉进行失效原因分析，失效零件具体信息如下： 
As requested, QA lab has analyzed the failure of Assy. shift fork 1-3. The information of the failed part is as following： 
零件信息：Part information 
零件名称 
Part name 
1/3 挡拨叉 
ASSY SHIFT FORK 1-3 
车制造日期 
Vehicle production date 
/ 
VIN 码 
VIN 
/ 
销售日期 
Sale date 
/ 
零件寿命 
Part Life 
380,000 次/times； 
要求/Requirement:380,000 次/times 
维修站名称 
Sale agent 
/ 
失效模式描述 
Failure circumstance  
台架换挡测试中，拨叉开裂。During the bench test about shifting gear, the shift fork was cracked. 
原材料信息：Raw material information 
原材料及牌号 
Raw material specification 
S460MC (EN 10149-2) 
原材料厂商 
Raw material producer 
/ 
散件供应商 
Component supplier 
/ 
金属热处理状态 
Metal heat treatment state 
/ 
失效零件见图1：The failed part is shown in figure 1.  
 
Ⅱ. 结论与建议 Conclusions and Suggestions 
 
结论Conclusions： 
（1）拨叉是通过多源疲劳而开裂。局部应力过大，导致裂纹在焊缝处产生，然后逐渐扩展。The shift fork is cracked 
through fatigue, Big local stress caused the crack to begin from multiple origins of the weld and then gradually expand. 
（2）材料的成分和强度符合要求；组织正常；焊缝的深度满足图纸要求，无焊接缺陷。The chemical compositions 
and strength meet the requirement; the microstructure is normal; the penetration meet the requirement and no defect is 
found in the weld. 
 
建议Suggestions： 
（1）优化设计，降低局部应力。Optimize the design and reduce the local stress. 


 
上海汽车中心实验室 
中国·上海·嘉定区安研路201 号 
邮编. 201804 
 
SAIC QA Laboratory 
201 Anhong rd, Anting, Shanghai 
报告编号 
Report number 
 
SCL-S-12-0275M 
委托者: 变速箱 潘一帆 
Request person, dept： 
委托编号:  /  
Request number: 
送样日期: 2012.11.01 
Request date:  
报告日期: 2012.11.09 
Report date：  
第2页共6页 
 
SMPV-0.2.3-002-QA -F01 
上海汽车 
SAIC Motor 
III. 调查结果 Investigation Results  
 
收到的失效件如图1 所示。该零件在完成台架测试后，于靠近焊接的区域出现裂纹。 
 
 
 
图1 失效件 
 
 断口 Fracture Analysis 
   低倍下的宏观断口如图2 所示。从宏观纹路来看，裂纹起始于内表面的焊缝处，向另一侧扩展。 
 
 
 
（a）一个断裂面                            （b）相对应的另一断裂面 
图2 宏观断口 
 
   利用电镜对断口进行观察，其结果如图3 所示。起源区处于内表面，未见任何缺陷；微观断口中，可以
发现各区域具有典型的疲劳辉纹，且辉纹间距非常细小。由此可见：拨叉是通过多源疲劳而开裂的。 
 
 
焊缝 
疲劳台阶 
外表面 
内表面 
外表面 
内表面 
外表面 


 
上海汽车中心实验室 
中国·上海·嘉定区安研路201 号 
邮编. 201804 
 
SAIC QA Laboratory 
201 Anhong rd, Anting, Shanghai 
报告编号 
Report number 
 
SCL-S-12-0275M 
委托者: 变速箱 潘一帆 
Request person, dept： 
委托编号:  /  
Request number: 
送样日期: 2012.11.01 
Request date:  
报告日期: 2012.11.09 
Report date：  
第3页共6页 
 
SMPV-0.2.3-002-QA -F01 
上海汽车 
SAIC Motor 
  
 
（a）全貌 裂纹起源焊缝的边界，未见缺陷                 （b）区域1 疲劳辉纹+二次裂纹 
 
  
 
 （c）区域2  细小的疲劳辉纹                      （b）区域3  疲劳扩展中形成的二次裂纹 
图3 电镜下的断口形貌 
 
 
 
 
 
 
 
 
最后断裂区 
疲劳台阶 
：区域1 
：区域2 
：区域3 
内表面 


 
上海汽车中心实验室 
中国·上海·嘉定区安研路201 号 
邮编. 201804 
 
SAIC QA Laboratory 
201 Anhong rd, Anting, Shanghai 
报告编号 
Report number 
 
SCL-S-12-0275M 
委托者: 变速箱 潘一帆 
Request person, dept： 
委托编号:  /  
Request number: 
送样日期: 2012.11.01 
Request date:  
报告日期: 2012.11.09 
Report date：  
第4页共6页 
 
SMPV-0.2.3-002-QA -F01 
上海汽车 
SAIC Motor 
金相检验Metallographic Inspection 
图4 显示裂纹起源于焊缝处。该处为结构应力较大的部位，同时在焊缝处存在应力集中，裂纹容易产生。
通过G5+测试的拨叉在该部位出现了非常细小的裂纹（见图5）可以说明这一点。 
开裂处的焊缝熔深约5.5mm，符合图纸的要求（5.0-6.5mm）（见图6）。板材的熔透深度为0.65mm，能
够保证连接处的强度（图纸未规定该项技术要求）。焊缝组织正常，熔合良好，未见缺陷；基体组织（见图
7）以细小的铁素体为主，同时含有极少量的珠光体。 
 
       
 
图4  开裂处的焊缝 裂纹起源于焊缝 
 
图5 通过G5+测试的变速箱拨叉  
外观未发现明显的裂纹，但在应力较大的焊缝处有微裂纹 
 
 
裂纹 
裂纹扩展 
方向 
裂纹 


 
上海汽车中心实验室 
中国·上海·嘉定区安研路201 号 
邮编. 201804 
 
SAIC QA Laboratory 
201 Anhong rd, Anting, Shanghai 
报告编号 
Report number 
 
SCL-S-12-0275M 
委托者: 变速箱 潘一帆 
Request person, dept： 
委托编号:  /  
Request number: 
送样日期: 2012.11.01 
Request date:  
报告日期: 2012.11.09 
Report date：  
第5页共6页 
 
SMPV-0.2.3-002-QA -F01 
上海汽车 
SAIC Motor 
 
 
图6 开裂处的焊缝深度 (6.7-1.3=5.4mm)   要求：5.0-6.5mm 
 
 
图7 基体组织 细小铁素体为主+少量的珠光体 
 
两件开裂程度存在明显的差异。这是由于G5+测试和台架测试不同。G5+评估的是整车，而不是拨叉的
寿命；台架换挡测试的载荷大于路试中的拨叉换挡的载荷。 
 
 
 
 
 
 
 
上部分由于其它检测，已破坏 
断口 


 
上海汽车中心实验室 
中国·上海·嘉定区安研路201 号 
邮编. 201804 
 
SAIC QA Laboratory 
201 Anhong rd, Anting, Shanghai 
报告编号 
Report number 
 
SCL-S-12-0275M 
委托者: 变速箱 潘一帆 
Request person, dept： 
委托编号:  /  
Request number: 
送样日期: 2012.11.01 
Request date:  
报告日期: 2012.11.09 
Report date：  
第6页共6页 
 
SMPV-0.2.3-002-QA -F01 
上海汽车 
SAIC Motor 
成分和硬度检测 Chemical Composition and Hard Test 
材料的成分符合标准的要求。焊缝的硬度较高；热影响区的硬度和基体的硬度相当。硬度换算成强度；
板材强度符合标准要求。 
 
表1 成分和硬度检测 
序号 
No. 
试验项目 
Test item 
额定值 
Requirement 
试验结果 
Test result 
评价 Evaluation 
合格 
OK 
不合格 
Not OK 
1 
成分 
QStE460  
（EN10149-2 1995） 
 
/ 
 
 
 
C:≤0.12 
0.047 
× 
 
 
 
Si: ≤0.50 
0.022 
× 
 
 
 
Mn: ≤1.60 
0.814 
× 
 
 
 
P: ≤0.025 
0.0058 
× 
 
 
 
S: ≤0.015 
0.0047 
× 
 
 
 
Alt:≥0.015 
0.044 
× 
 
 
 
Nb: ≤0.09 
0.015 
× 
 
 
 
V: ≤0.20 
0.037 
× 
 
 
 
Ti:≤0.15 
0.0016 
× 
 
2 
硬度 
/ 
焊缝 
HV1：302,293,295 
/ 
 
 
 
/ 
热影响区 
HV1：210,209,208 
/ 
 
 
 
/ 
基体 
HV1:183,191,189 
/ 
 
3 
强度1 
Rm:520-670MPa 
635,657,665 
× 
 
 
 
Re: ≥460MPa 
/ 
/ 
 
备注：1）强度是依据标准EN ISO 18265:2003，由硬度换算获得的。

File: 材料工程师/SCL-S-12-0276M IP2X VAVE 排气歧管.pdf.md
# SCL-S-12-0276M IP2X VAVE 排气歧管.pdf

 
上海汽车中心实验室 
中国·上海·嘉定区安研路201 号 
邮编. 201804 
 
SAIC Central Laboratory 
201 Anhong rd, Anting, Shanghai, China 
报告编号 
Report number 
 
SCL-S-12-0276M 
委托者: SQE 周袁东 
Request person, dept： 
委托编号: / 
Request number: 
送样日期: 2012.11.05 
Request date:  
报告日期: 2012.11.27 
Report date：  
第1页共9页 
 
分发: 
Distribution 
SQE 周袁东 
检验者Author 
 
审核Auditor 
 
批准Approver 
 
日期Date 
 
日期Date 
 
日期Date 
 
SMPV-0.2.3-002-QA -F01 
上海汽车 
SAIC Motor 
零件号Part number 
1006956 
 零件名称 
Part name 
排气歧管总成 
Exhaust manifold ASSY. 
日期Drawing date 
/ 
零件生产日期Part production date 
/ 
 供货商 
Supplier 
芜湖杰峰汽车动力系统有限公司 
Wuhu JAPHL Powertrain Systems Co., Ltd. 
车型/项目Car type/project 
IP2X VAVE 
阶段性报告 Interim report                结论性报告 Conclusion report          
 
Ⅰ.任务描述 Task description 
实验室受委托对排气歧管总成进行失效原因分析，失效零件具体信息如下： 
As requested, QA lab has analyzed the failure of exhaust manifold ASSY. The information of the failed part is as 
following： 
零件信息：Part information 
零件名称 
Part name 
排气歧管总成 
Exhaust manifold ASSY. 
车制造日期 
Vehicle production date 
/ 
VIN 码 
VIN 
/ 
销售日期 
Sale date 
/ 
车辆里程数 
Car mileage 
DS44 90.69% 
维修站名称 
Sale agent 
/ 
失效模式描述 
Failure circumstance  
歧管焊缝处出现裂纹；衬垫吹蚀。The weld of the manifold was cracked and the interleaver was blowed. 
原材料信息：Raw material information 
原材料及牌号 
Raw material specification 
441 
原材料厂商 
Raw material producer 
/ 
散件供应商 
Component supplier 
/ 
金属热处理状态 
Metal heat treatment state 
/ 
失效零件见图1：The failed part is shown in figure 1.  
Ⅱ. 结论与建议 Conclusions and Suggestions 
结论Conclusions： 
（1）排气歧管断裂是由于热疲劳所致。裂纹源主要集中产生于T 型区域；有可能两管接触的中间区域也是裂纹
源区，但是由于断口严重氧化无法明确判断。The exhaust manifold was broken through thermal fatigue. The crack 
sources were mainly located in the “T” shape area. Maybe the middle contact area of the two tube is also the crack 
source area, but because of the serious oxidation of the fracture, it can not tell definitely.  
（2）1#管壁在右侧T 型区域出现了严重的减薄。The thickness of the No. 1 tube at the right T shape area was reduced 
seriously.  
（3）内部石棉和催化剂被吹坏。The inner asbestos and activator were damaged by blowing. 
（4）管子的材料成分符合要求；组织和硬度正常。The chemical components of the tube meet the requirement; the 
microstructure and hardness are normal. 
（5）焊接符合要求。The weld meets the requirement. 
建议Suggestions： 
（1）优化设计，降低开裂处的应力。Optimize the design and reduce the stress of the broken area. 
（2）优化结构，避免热气直接吹向石棉。Optimize the structure and avoid the hot gas blowed to the asbestos. 
（3） 优化模具，避免壁厚过度减薄，并在技术要求中增加减薄率的控制要求。Optimize die to avoide the thickness 
reduced seriously and add the technology requirement about the thickness.


 
上海汽车中心实验室 
中国·上海·嘉定区安研路201 号 
邮编. 201804 
 
SAIC QA Laboratory 
201 Anhong rd, Anting, Shanghai 
报告编号 
Report number 
 
SCL-S-12-0276M 
委托者: SQE 周袁东 
Request person, dept： 
委托编号:  /  
Request number: 
送样日期: 2012.11.05 
Request date:  
报告日期: 2012.11.27 
Report date：  
第2页共9页 
 
SMPV-0.2.3-002-QA -F01 
上海汽车 
SAIC Motor 
III. 测试结果与分析 Test Results and Analysis  
（1）失效产品 Failed Parts 
收到的失效产品如图1 所示。催化器外壳的局部呈现黑色，与排气管的外表颜色相同，是受到高温气
体影响的结果。剖开后，发现该部位的隔热石棉已被吹坏，见图2。排气管的热气吹坏石棉后，使得内部
的催化剂失去保护，振动加剧，从而出现严重地破坏。在设计上应该避免热气直接吹向石棉。 
开裂处的两根管子短于另两根管子；另两根长管子具有更多的弯道。这样使得长管在拐弯处能释放更
多的热应力；短管释放热应力的能力相对较弱，因此在焊接部位会（开裂处）形成较大的热应力。 
 
 
 
图1  失效件 
 
 
图2 催化器内部 
 
 
 
裂
纹 
高温气
体直接
作用的
结果 
高温气体直接作
用的结果 
催化剂已破坏；
石棉已吹走。 


 
上海汽车中心实验室 
中国·上海·嘉定区安研路201 号 
邮编. 201804 
 
SAIC QA Laboratory 
201 Anhong rd, Anting, Shanghai 
报告编号 
Report number 
 
SCL-S-12-0276M 
委托者: SQE 周袁东 
Request person, dept： 
委托编号:  /  
Request number: 
送样日期: 2012.11.05 
Request date:  
报告日期: 2012.11.27 
Report date：  
第3页共9页 
 
SMPV-0.2.3-002-QA -F01 
上海汽车 
SAIC Motor 
（2）断口分析  Fracture Surface 
      排气管的开裂情况如图3 所示。一根管完全断开，另一根管局部断开；断口的背面，两管形成的T
型区域也存在裂纹。从整体结构受力来看：该部位的纵向裂纹主要是由于热交变应力所致。 
 
（a）断裂的一面 
 
（b）另一面 
图3 开裂情况 
1#管 
2#管 
1#管 
2#管 
 
 
 
A 面 
B 面 
B 面 
A 面 
5#试样 
4#试样 
2#试样 
3#试样 
1# 试样 


 
上海汽车中心实验室 
中国·上海·嘉定区安研路201 号 
邮编. 201804 
 
SAIC QA Laboratory 
201 Anhong rd, Anting, Shanghai 
报告编号 
Report number 
 
SCL-S-12-0276M 
委托者: SQE 周袁东 
Request person, dept： 
委托编号:  /  
Request number: 
送样日期: 2012.11.05 
Request date:  
报告日期: 2012.11.27 
Report date：  
第4页共9页 
 
SMPV-0.2.3-002-QA -F01 
上海汽车 
SAIC Motor 
   1#管和2#管的断口分别如图4 和图5 所示。从宏观上看：两管相接触中间区域的断口非常平；其它区
域比较粗糙，为裂纹扩展区；裂纹起源于中间区域或者两管形成的T 型区。由于断口严重地氧化，不便用
SEM 对其进行微观分析。 
      
 
（a） 断口整体形貌 
 
 
 
 
 
 
 
（b）中间区域断口 
图4 1# 管断口 
此区域非常平 
 
裂纹 
 


 
上海汽车中心实验室 
中国·上海·嘉定区安研路201 号 
邮编. 201804 
 
SAIC QA Laboratory 
201 Anhong rd, Anting, Shanghai 
报告编号 
Report number 
 
SCL-S-12-0276M 
委托者: SQE 周袁东 
Request person, dept： 
委托编号:  /  
Request number: 
送样日期: 2012.11.05 
Request date:  
报告日期: 2012.11.27 
Report date：  
第5页共9页 
 
SMPV-0.2.3-002-QA -F01 
上海汽车 
SAIC Motor 
 
                
 
（a）整体形貌 
 
 
 
（b）中间区域断口 
图5 2#管断口 
 
 
 
 
 
 
 
此区域非常平 
 


 
上海汽车中心实验室 
中国·上海·嘉定区安研路201 号 
邮编. 201804 
 
SAIC QA Laboratory 
201 Anhong rd, Anting, Shanghai 
报告编号 
Report number 
 
SCL-S-12-0276M 
委托者: SQE 周袁东 
Request person, dept： 
委托编号:  /  
Request number: 
送样日期: 2012.11.05 
Request date:  
报告日期: 2012.11.27 
Report date：  
第6页共9页 
 
SMPV-0.2.3-002-QA -F01 
上海汽车 
SAIC Motor 
（3）金相检验 Metallographic Examination 
     按照图3 所示，从两管组成的T 型区截取1#和2#试样。由图6 和图7 来看：由于应力相对集中，此
区域存在多条由热应力和高温腐蚀形成的裂纹；这些裂纹主要存在于基材中，与焊缝无关。结合前面的断
口，可以看出：该区域也应该是疲劳源产生的区域。 
 
 
（a）全貌 （磨平断口获得；虚线所圈区域为基材） 
 
 
（b）裂纹区域1                                 （b）裂纹区域2  
图6 5#试样  
基材中有多条热应力和高温腐蚀形成的裂纹 
裂纹区1 
裂纹区2 
裂纹区3 
 
HV1:160,164,166 
HV1:158,165,160 
此处壁厚：1.33mm 


 
上海汽车中心实验室 
中国·上海·嘉定区安研路201 号 
邮编. 201804 
 
SAIC QA Laboratory 
201 Anhong rd, Anting, Shanghai 
报告编号 
Report number 
 
SCL-S-12-0276M 
委托者: SQE 周袁东 
Request person, dept： 
委托编号:  /  
Request number: 
送样日期: 2012.11.05 
Request date:  
报告日期: 2012.11.27 
Report date：  
第7页共9页 
 
SMPV-0.2.3-002-QA -F01 
上海汽车 
SAIC Motor 
 
 
 
（a）全貌（磨平断口获得；虚线所圈区域为基材） 
 
 
（b） 裂纹区a                                      （c）裂纹区b 
图7 4#试样 
基材中有多条热应力和高温腐蚀形成的裂纹；  
 
 
 
 
裂纹区a 
裂纹区b 
裂纹区c 
此处壁厚：1.10mm 
此处壁厚：1.30mm 


 
上海汽车中心实验室 
中国·上海·嘉定区安研路201 号 
邮编. 201804 
 
SAIC QA Laboratory 
201 Anhong rd, Anting, Shanghai 
报告编号 
Report number 
 
SCL-S-12-0276M 
委托者: SQE 周袁东 
Request person, dept： 
委托编号:  /  
Request number: 
送样日期: 2012.11.05 
Request date:  
报告日期: 2012.11.27 
Report date：  
第8页共9页 
 
SMPV-0.2.3-002-QA -F01 
上海汽车 
SAIC Motor 
此外，分别截取了3#试样，4#试样和5#试样，如图8-10 所示。图8 和图9 反应：裂纹穿透基材；此
处的硬度相对于其它区域较低，也是应力较大的区域。图10 显示的是断口平整区域的组织为正常的铁素体；
硬度低于焊指开裂处的基材。这可能与此区域的受热有关。 
焊接的熔深和堆高满足SMTC 5110 015 的要求（见图8 和图9）。 
 
 
图8  3#试样  
小管熔深：0.2mm≥0.12×1.5mm；大管熔深：100%；堆高：1.5mm≥0.7×1.5mm；壁厚：1.50 
 
图9 4 #试样  
小管熔深：0.2mm≥0.12×1.5mm；大管熔深：100%；堆高：3.3mm≥0.7×1.5mm；开裂处壁厚：1.50 
 
图10 5#试样 （开裂处壁厚：1.47mm，1.47mm） 
HV1：176,177,180 
HV1：160,162,161,157,160,159 
HV1：166,167,168 
HV1：191,197,192 
HV1：158,159,166 
HV1：212,217,222 
HV1：147,143,147,153 
HV1：145,144,146 
HV1：163,165,166 
断口 


 
上海汽车中心实验室 
中国·上海·嘉定区安研路201 号 
邮编. 201804 
 
SAIC QA Laboratory 
201 Anhong rd, Anting, Shanghai 
报告编号 
Report number 
 
SCL-S-12-0276M 
委托者: SQE 周袁东 
Request person, dept： 
委托编号:  /  
Request number: 
送样日期: 2012.11.05 
Request date:  
报告日期: 2012.11.27 
Report date：  
第9页共9页 
 
SMPV-0.2.3-002-QA -F01 
上海汽车 
SAIC Motor 
（4）材料检测 Material Test 
     材料的成分符合要求；硬度和组织正常。 
管壁厚度于T 型区域靠近焊缝的局部较薄，可能与局部变形有关；其中1#管右侧局部壁厚为1.10mm
（见图7），减薄率为：26%，另三个区域的减薄率约为：12%。过度的减薄会降低此处的承载能力，对疲
劳产生不利的影响。对于生产中的新件，应该关注此区域是否有严重的减薄；同时在技术要求中，作出明
确的规定。除T 型区域之外，其它各区域的壁厚正常，为1.47mm。 
据SQE 反馈，该失效件为旧状态的零件，新状态的零件板厚已改为1.8mm。 
 
表1 材料检测结果 
序号 
No. 
试验项目 
Test item 
额定值 
Requirement 
试验结果 
Test result 
评价 Evaluation 
合格 
OK 
不合格 
Not OK 
1 
成分1 
参照韩国标准
（SS441） 
 
 
 
 
 
C:≤0.03 
0.02 
× 
 
 
 
Si:≤1.0 
0.41 
× 
 
 
 
P:≤0.04 
0.008 
× 
 
 
 
S:≤0.03 
0.001 
× 
 
 
 
Cr:17.5-18.5 
18.08 
× 
 
 
 
Ti:0.1-06 
0.12 
× 
 
 
 
Ni: ≤1.0 
0.12 
× 
 
 
 
Nb: 9C+0.3-1.0 
0.51 
× 
 
2 
硬度 
/ 
见图6,8,9,10 
/ 
 
3 
组织 
/ 
管材为等轴状铁素体 
/ 
 
4 
壁厚 
 
 
× 
 
 
变形量少的区域 
1.5（公差未知） 
1.47mm，见图8 和图9 
× 
 
 
T 型焊缝附近 
 
1#管：1.33mm，1.10mm
见图7 和图6 
/ 
 
 
 
2#管：1.32mm,1.32mm 
/ 
 
备注：1）成分委托机动检测中心完成，报告编号为：CW1211013H000。   
 
 
（a）焊指断裂处                                 （b）基材断裂处 
图11 组织 等轴状铁素体

File: 材料工程师/SCL-S-12-0277M  排气门.pdf.md
# SCL-S-12-0277M  排气门.pdf

 
上海汽车中心实验室
SAIC Center Lab 
中国·上海·嘉定区安研路201 号 
邮编. 201804 
No. 201 Anyan Road, Jiading District,  
Shanghai, China. 
Post code :201804 
报告编号： 
Report number 
SCL-S-12-0277M 
委托者  SQE  郭强 
Requestor： 
 委托编号 
Request number： 
送样日期2012.11.8 
Deliver date:  
报告日期2012.11.15 
Report date： 
第 1 页 共 7 页 
 
SMPV-0.2.3-002-QA -F01 
上海汽车
SAIC Motor 
零件号 
Part number 
10049011 
 零件名称 
Part name 
排气门 
EXHAUST  VALVE 
图纸日期 
Drawing date  
2010.3.30 
零件生产日期 
Production date 
/ 
 供货商 
Supplier 
济南沃德  
Jinan Worldwide Automotive Components 
 
车型/项目 
Car type/project 
AP11 
 
阶段性报告  Stage report        结论性报告 Conclusion report 
Ⅰ.任务描述 Task description 
     实验室受委托对排气门进行失效原因分析，失效零件具体信息如下： 
As requested, QA lab has analyzed the failure cause of the EXHAUST VALVE, and the information of failed part is shown as 
following： 
零件信息：Part information 
零件名称 
Part name 
排气门 
EXHAUST  VALVE 
制造日期 
Production date 
/ 
VIN 码 
VIN number 
LSJA16E34CG014971 
销售日期 
Sale date 
/ 
车辆里程数 
Car mileage 
8585 公里 
销售商 
Sale agent 
/ 
失效模式描述 
Invalid situation 
description 
试车，发现发动机很抖，倒车时，方向盘打死，车子熄火。检查火花塞正常，检查缸压，发现一
缸无压力，拆解缸盖发现排气门损坏。 
原材料信息：Raw ma terial information 
原材料及牌号 
Raw material and 
trademark 
杆部：X45CrSi93 
头部： X50CrMnNiNbN219 
锥面堆焊：P37S   
 
原材料厂商 
Raw material producer 
/ 
散件供应商 
Part supplier 
/ 
金属热处理状态 
Metal heat treatment state
/ 
 
Ⅱ. 结论与建议 Conclusions and suggestions 
结论Conclusions： 
1、 气门盘锥因冲蚀而出现失效。 The valve has failed through erosion of valve seat material. 
2、 气门表面大量的堆积物中的Ca、Zn、P 来自于机油燃烧。 The buildup of the valve surface of Ca, Zn, P may 
be derived from oil combustion. 
3、 气门材料性能无异常。The material properties for the part is normal. 
议Suggestions： 
1、 检查发动机烧机油的原因。To find the reasons for the combustion engine oil. 
2、 请提供更全面的零部件以利于失效分析。Please provide more comprehensive parts and components in order to 
facilitate failure analysis. 
分  发： 
Distribution 
SQE  郭强 
检验者： 
Author 
白云岭   
Bai yunling 
审核： 
Auditor 
 
批准： 
Approver 
 
日期： 
Date 
2012.11.15 
日期： 
Date 
 
日期： 
Date 
 
PDF created with pdfFactory trial version www.pdffactory.com


 
上海汽车中心实验室
SAIC Center Lab 
中国·上海·嘉定区安研路201 号 
邮编. 201804 
No. 201 Anyan Road, Jiading District,  
Shanghai, China. 
Post code :201804 
报告编号： 
Report number 
SCL-S-12-0277M 
委托者  SQE  郭强 
Requestor： 
 委托编号 
Request number： 
送样日期2012.11.8 
Deliver date:  
报告日期2012.11.15 
Report date： 
第 2 页 共 7 页 
 
SMPV-0.2.3-002-QA -F01 
上海汽车
SAIC Motor 
III. 测试结果 Test Results  
1、 失效件实物形貌：锥面有缺口，见图1。 
2、 失效件颈部积炭严重，见图2a；但与缺口位置同侧的颈部积炭没有颈部其他位置严重（与2a 比较），是由于
通过气门缺口的高温气体吹涮使积炭变少，见图2b， 
可能是燃油燃烧不充分引起的。 
3、 排气门盘顶面有大面积的黄色堆积物，见图3a、3b，锥面及外圆上也发现少量黄色颗粒物，见图3c。 
 
 
 
 
 
 
 
 
 
 
图1  失效件实物形貌 
 
 
图2  排气门颈部积炭严重 
 
 
 
图3  排气门有黄色堆积物 
2a
2b
3a 
3b 
3c 
PDF created with pdfFactory trial version www.pdffactory.com


 
上海汽车中心实验室
SAIC Center Lab 
中国·上海·嘉定区安研路201 号 
邮编. 201804 
No. 201 Anyan Road, Jiading District,  
Shanghai, China. 
Post code :201804 
报告编号： 
Report number 
SCL-S-12-0277M 
委托者  SQE  郭强 
Requestor： 
 委托编号 
Request number： 
送样日期2012.11.8 
Deliver date:  
报告日期2012.11.15 
Report date： 
第 3 页 共 7 页 
 
SMPV-0.2.3-002-QA -F01 
上海汽车
SAIC Motor 
4、 用能谱（EDX）对图3 中的黄色物质进和图2 中的积炭行定性分析，见图4、图5。结果发现该物质中含有大
量的O、C、Ca 和一定量的Zn、P。含有Ca 、Zn、P 是异常的，汽油的正常的燃烧是不会含有这些元素的，
可以推断此台发动机的一缸有烧机油的现象，因为机油中含有Ca 、Zn、P，上海汽车出厂使用的机油成份，
见图6。 
 
 
 
 
 
 
 
2
4
6
8
10
keV
0
5
10
15
20
25
30
 cps/eV
 O 
 Ca 
Ca 
 S 
 Zn 
 Zn 
 P 
 Mn 
 Mn 
 Al 
 C 
 Si 
 Na 
目标 1264 
日期：11/14/2012 1:36:55 PM 高压：25.0kV 脉冲：23.03kcps 
 
 
El AN  Series  unn. C norm. C Atom. C Error (1 Sigma) 
               [wt.%]  [wt.%]  [at.%]          [wt.%] 
----------------------------------------------------- 
O  8  K-series  37.12   31.25   35.33            4.58 
C  6  K-series  37.11   31.24   47.05            4.63 
Ca 20 K-series  24.95   21.01    9.48            0.75 
S  16 K-series   6.66    5.61    3.16            0.27 
Zn 30 K-series   5.24    4.41    1.22            0.16 
P  15 K-series   3.87    3.26    1.90            0.18 
Mn 25 K-series   1.37    1.15    0.38            0.06 
Na 11 K-series   1.01    0.85    0.67            0.10 
Al 13 K-series   0.99    0.84    0.56            0.08 
Si 14 K-series   0.46    0.39    0.25            0.05 
----------------------------------------------------- 
        Total: 118.77  100.00  100.00 
 
图4    图3（盘顶部）中黄色物质EDXEDX 分析结果 
PDF created with pdfFactory trial version www.pdffactory.com


 
上海汽车中心实验室
SAIC Center Lab 
中国·上海·嘉定区安研路201 号 
邮编. 201804 
No. 201 Anyan Road, Jiading District,  
Shanghai, China. 
Post code :201804 
报告编号： 
Report number 
SCL-S-12-0277M 
委托者  SQE  郭强 
Requestor： 
 委托编号 
Request number： 
送样日期2012.11.8 
Deliver date:  
报告日期2012.11.15 
Report date： 
第 4 页 共 7 页 
 
SMPV-0.2.3-002-QA -F01 
上海汽车
SAIC Motor 
 
 
 
 
 
 
 
 
2
4
6
8
10
keV
0
5
10
15
20
25
30
 cps/eV
 Ca 
Ca 
 O 
 Fe 
 Fe 
 Zn 
 Zn 
 S 
 P 
 Mn 
 Mn 
 Cr 
 Cr 
 Al 
 Na 
 Ni 
 Ni 
 Si 
 C 
目标 1264 
日期：11/14/2012 1:38:51 PM 高压：25.0kV 脉冲：33.04kcps 
 
 
El AN  Series  unn. C norm. C Atom. C Error (1 Sigma) 
               [wt.%]  [wt.%]  [at.%]          [wt.%] 
----------------------------------------------------- 
C  6  K-series  22.99   25.42   44.07            3.00 
O  8  K-series  21.42   23.68   30.81            2.74 
Ca 20 K-series  14.94   16.52    8.58            0.46 
Fe 26 K-series   8.18    9.05    3.37            0.24 
Zn 30 K-series   5.40    5.97    1.90            0.17 
S  16 K-series   3.95    4.37    2.84            0.17 
P  15 K-series   3.87    4.28    2.88            0.18 
Mn 25 K-series   3.19    3.53    1.34            0.11 
Cr 24 K-series   3.18    3.51    1.41            0.11 
Na 11 K-series   1.63    1.80    1.63            0.14 
Al 13 K-series   0.87    0.97    0.75            0.07 
Ni 28 K-series   0.58    0.64    0.23            0.04 
Si 14 K-series   0.24    0.27    0.20            0.04 
----------------------------------------------------- 
        Total:  90.45  100.00  100.00 
 
图5    图2（颈部）中黄色物质EDXEDX 分析结果 
 
 
 
PDF created with pdfFactory trial version www.pdffactory.com


 
上海汽车中心实验室
SAIC Center Lab 
中国·上海·嘉定区安研路201 号 
邮编. 201804 
No. 201 Anyan Road, Jiading District,  
Shanghai, China. 
Post code :201804 
报告编号： 
Report number 
SCL-S-12-0277M 
委托者  SQE  郭强 
Requestor： 
 委托编号 
Request number： 
送样日期2012.11.8 
Deliver date:  
报告日期2012.11.15 
Report date： 
第 5 页 共 7 页 
 
SMPV-0.2.3-002-QA -F01 
上海汽车
SAIC Motor 
 
 
 
 
 
 
 
 
 
 
 
 
 
 
 
 
 
 
 
 
 
 
 
 
 
 
 
 
 
 
产 品 质 量 合 格 证 
 
 
 
 
 
 
 
 
 
 
 
QG/RHY  12T15-03 
生产厂家: 
中国石油润滑油公司 
分析日期: 
 
2010 年9 月16 日 
 
 
 
 
存储罐号：293 
产品名称: 
A1/B1 5W-30 汽油/轻负荷柴油发动机油(上海汽车) 
 
产品批号: 
2010-8-293(P1009001) 
 
项目名称 
质量指标 
实际质量 
试验方法 
钙(质量分数)/% 
报告 
0.294 
Q/SH 018.0073 
 
镁(质量分数)/% 
报告 
0.0032 
SH/T 0027 
 
锌(质量分数)/% 
报告 
0.1246 
Q/SH 018.0073 
 
硫(质量分数)/% 
报告 
0.1950 
SH/T 0689 
 
磷(质量分数)/% 
报告 
0.0844 
SH/T 0296 
氮(质量分数)/% 
报告 
0.0877 
SH/T 0704 
 
密度20℃/㎏/㎥ 
报告 
848.6 
SH/T 0604 
 
台架试验 
通过 
通过 
  
图6  机油成份 
5、 缺口分析： 
1） 缺口是被严重冲蚀的结果，见图7； 
2） 缺口微观形貌：表面覆盖严重的氧化物，无断口形貌特征，无法进行断口形貌分析，见图8。 
 
 
图7  缺口宏观形貌                          图8 缺口微观形貌     SEM 
PDF created with pdfFactory trial version www.pdffactory.com


 
上海汽车中心实验室
SAIC Center Lab 
中国·上海·嘉定区安研路201 号 
邮编. 201804 
No. 201 Anyan Road, Jiading District,  
Shanghai, China. 
Post code :201804 
报告编号： 
Report number 
SCL-S-12-0277M 
委托者  SQE  郭强 
Requestor： 
 委托编号 
Request number： 
送样日期2012.11.8 
Deliver date:  
报告日期2012.11.15 
Report date： 
第 6 页 共 7 页 
 
SMPV-0.2.3-002-QA -F01 
上海汽车
SAIC Motor 
 
6、 气门杆部及杆端观察： 
 
 
 
 
图9  气门杆部及杆端观察 
 
二、材料分析： 
1、锥面堆焊层质量：取失效气门制样观察堆焊层，堆焊侧与盘部基体结合良好，无裂纹等缺陷，见图10；堆焊
层的金相组织为焊接枝晶组织，见图11；堆焊层硬度符合QC/T469-2002《汽车发动机气门技术要求》标准的要
求，见附表一。 
附表一 
序号
试验项目 
额定值 
试验结果 
评价 
合格
不合格
1 
堆焊层硬度 
≥40HRC 
42.7、45.6、43.2、43.6 
X 
 
 
1、 气门杆部无明显异常，见图9a 
2、 气门杆端无异常磨损, 见图9b 
9a 
9b
PDF created with pdfFactory trial version www.pdffactory.com


 
上海汽车中心实验室
SAIC Center Lab 
中国·上海·嘉定区安研路201 号 
邮编. 201804 
No. 201 Anyan Road, Jiading District,  
Shanghai, China. 
Post code :201804 
报告编号： 
Report number 
SCL-S-12-0277M 
委托者  SQE  郭强 
Requestor： 
 委托编号 
Request number： 
送样日期2012.11.8 
Deliver date:  
报告日期2012.11.15 
Report date： 
第 7 页 共 7 页 
 
SMPV-0.2.3-002-QA -F01 
上海汽车
SAIC Motor 
 
 
图10 堆焊层焊缝   500X                          图11  堆焊层金相组织  500X 
4、 锥面质量： 
1）气门头部硬度符合技术要求（图纸要求：≥28HRC），但在缺口附近的硬度比远离缺口的硬度低3-4HRC,
具体结果如下（图12）： 
 
 
 
 
 
 
 
 
 
 
 
 
 
图12 锥面硬度测试 
 
2）锥面进行组织：缺口附近的金相组织因高温气流冲刷晶粒度较大，见图13。 
 
 
图13    1）13a 锥面缺口附近                      2）13b 远离缺口位置 
33.1HRC 
32.7HRC
37.3HRC
37.1HRC
36.1HRC 
35.1HRC 
气门锥
面缺口 
13a 
13b 
PDF created with pdfFactory trial version www.pdffactory.com
