Repository: kujaxr/obsidian-vault

File: 材料工程师/SCL-S-12-0278M   IP2X  1.8T Del MT  左驱动半轴.pdf.md
# SCL-S-12-0278M   IP2X  1.8T Del MT  左驱动半轴.pdf

 
上海汽车中心实验室
SAIC Center Lab 
中国·上海·嘉定区安研路201 号 
邮编. 201804 
No. 201 Anyan Road, Jiading District,  
Shanghai, China. 
Post code :201804 
报告编号： 
Report number 
SCL-S-12-0278M 
委托者  SQE  黄韬 
Requestor： 
 委托编号 
Request number： 
送样日期2012.11.19 
Deliver date:  
报告日期2012.12.5 
Report date： 
第 1 页 共 14 页 
 
SMPV-0.2.3-002-QA -F01 
上海汽车
SAIC Motor 
零件号 
Part number 
10045793 
 零件名称 
Part name 
左驱动半轴 
DRIVESHAFT- LEFT 
图纸日期 
Drawing date  
2010.4.13 
零件生产日期 
Production date 
/ 
 供货商 
Supplier 
万向钱潮 
WANGXIANGQIANCHAO 
车型/项目 
Car type/project 
IP2X 1.8T Del 
MT 
 
阶段性报告  Stage report        结论性报告 Conclusion report 
Ⅰ.任务描述 Task description 
     实验室受委托对左驱动半轴进行失效原因分析，失效零件具体信息如下： 
As requested, QA lab has analyzed the failure cause of DRIVESHAFT- LEFT, and the information of failed part is shown as following： 
零件信息：Part information  
零件名称 
Part name 
左驱动半轴 
DRIVESHAFT- LEFT 
原材料及牌号 
Raw material and 
trademark 
 Cf53 
VIN 码 
VIN number 
LSJW26G67BS990023 
金属热处理状态 
Metal heat treatment state
感应淬火 
车辆里程数 
Car mileage 
15979 公里 
失效地点 
/ 
失效模式描述 
Invalid situation 
description 
路试在做轮胎磨耗试验时（实验里程数：6188 公里完成该试验的15.47%），左传动轴断裂。
（此次半轴断裂的车辆为IP21 MCE 的OTS-全工装样件试制阶段样车，是在临港总装的pilot 车间生产的，
非流水线生产。该车间半轴装配的复扭检测扳手是没有的。） 
Ⅱ. 结论与建议 Conclusions and suggestions 
结论Conclusions： 
1、 失效件属旋转疲劳断裂。 
2、 断裂失效是根本原因是：传动轴没有装配到正常的位置（卡簧没有卡到行星轮的卡簧内），致使传动轴可
以产生轴向运动，当传动轴窜动到只有传动轴卡簧槽一侧未经感应淬火的花键与差速器内花键接触时，变
速箱的扭矩致使传动轴在直径最小且强度最低的化键槽底部发生扭转疲劳断裂。 
3、 实效断裂件的表面硬度偏上限，但这不是造成断裂失效的原因。 
4、 实效断裂件的芯部硬度低于新零件30-36HB,但符合技术要求，这也不是造成断裂的根本原因。 
5、 失效件的芯部组织与新零件的芯部组织有较大差异，这也不是造成断裂的根本原因。 
6、 失效件的其他材料性能符合技术要求。 
建议Suggestions： 
1、 请检查装配过程及装配工艺。 
2、 供应商加强过程控制，确保质量的稳定性（如传动轴的质量、卡簧的质量）。 
 
 
 
      分发：
Distribution 
SQE  黄韬 
检验者： 
Author 
白云岭   
Bai Yunling 
审核： 
Auditor 
 
批准： 
Approver 
 
日期： 
Date 
2012.12.5 
日期： 
Date 
 
日期： 
Date 
 


 
上海汽车中心实验室
SAIC Center Lab 
中国·上海·嘉定区安研路201 号 
邮编. 201804 
No. 201 Anyan Road, Jiading District,  
Shanghai, China. 
Post code :201804 
报告编号： 
Report number 
SCL-S-12-0278M 
委托者  SQE  黄韬 
Requestor： 
 委托编号 
Request number： 
送样日期2012.11.19 
Deliver date:  
报告日期2012.12.5 
Report date： 
第 2 页 共 14 页 
 
SMPV-0.2.3-002-QA -F01 
上海汽车
SAIC Motor 
III. 测试结果 Test Results  
1、 与失效的传动轴匹配的变速箱部分拆解后的实物形貌,如图1a 所示， 失效件实物在总成中的装配关系，如图
1b 所示
 
  图1  失效件实物在总成中的装配关系 
 
 
 
 
 
失效断裂的
左传动轴
差速器
总成 
差速器
总成 
左传动轴
装配孔 
1a
1b


 
上海汽车中心实验室
SAIC Center Lab 
中国·上海·嘉定区安研路201 号 
邮编. 201804 
No. 201 Anyan Road, Jiading District,  
Shanghai, China. 
Post code :201804 
报告编号： 
Report number 
SCL-S-12-0278M 
委托者  SQE  黄韬 
Requestor： 
 委托编号 
Request number： 
送样日期2012.11.19 
Deliver date:  
报告日期2012.12.5 
Report date： 
第 3 页 共 14 页 
 
SMPV-0.2.3-002-QA -F01 
上海汽车
SAIC Motor 
2、 委托者提供的实物形貌，见图2。 
 
 
图2 失效件实物形貌 
3、 失效件宏观观察： 
1）失效件断裂位于卡簧槽底部，见图3。 
 
 
图3 
 
 
 
 
卡簧


 
上海汽车中心实验室
SAIC Center Lab 
中国·上海·嘉定区安研路201 号 
邮编. 201804 
No. 201 Anyan Road, Jiading District,  
Shanghai, China. 
Post code :201804 
报告编号： 
Report number 
SCL-S-12-0278M 
委托者  SQE  黄韬 
Requestor： 
 委托编号 
Request number： 
送样日期2012.11.19 
Deliver date:  
报告日期2012.12.5 
Report date： 
第 4 页 共 14 页 
 
SMPV-0.2.3-002-QA -F01 
上海汽车
SAIC Motor 
2）花键边缘被严重打伤，这是由于传动轴断裂之后，转动轴脱出差速器行星轮内花键的瞬间被打伤的，如图
4 所示。 
 
图4 
3）传动轴花键表面有明显的接触痕迹，区域如图5a 所示；传动轴花键与行星轮内花键正常装配位置关系如
图5b 所示；根据图5a 的痕迹模拟传动轴花键与行星轮内花键的配合关系如图5c 所示：这种配合关系是不正
常的。 
 
 
 
 
 
图5  
行星轮
内花键 
轴
承
传动轴 
行星轮 
轴
承
传动轴 
卡簧槽 
卡簧正常的
装配位置 
5a 
5b
5c 


 
上海汽车中心实验室
SAIC Center Lab 
中国·上海·嘉定区安研路201 号 
邮编. 201804 
No. 201 Anyan Road, Jiading District,  
Shanghai, China. 
Post code :201804 
报告编号： 
Report number 
SCL-S-12-0278M 
委托者  SQE  黄韬 
Requestor： 
 委托编号 
Request number： 
送样日期2012.11.19 
Deliver date:  
报告日期2012.12.5 
Report date： 
第 5 页 共 14 页 
 
SMPV-0.2.3-002-QA -F01 
上海汽车
SAIC Motor 
4）与失效件匹配的卡簧的宏观观察：卡簧外缘有明显的拉伤痕迹，这种拉伤应该是卡簧与行星轮内花键之间的相
对运动产生的，见图6；卡簧两端面有明显的摩擦痕迹，这个痕迹是卡簧与卡簧槽摩擦的痕迹，见图7. 
 
 
 
图6 
 
图7 
5）通过对该失效车辆拆解人员的调查，拆解人员提供的信息是断裂传动轴的卡簧在拆解变速箱时滞留在行星轮内
花键上(如图5c)，结合传动轴花键表面痕迹和卡簧的表面观察，可以肯定传动轴在断裂前的一段时间内卡簧脱离
了正常的位置，使传动轴花键与差速器行星轮内花键之间有了轴向的相对运动。 
 


 
上海汽车中心实验室
SAIC Center Lab 
中国·上海·嘉定区安研路201 号 
邮编. 201804 
No. 201 Anyan Road, Jiading District,  
Shanghai, China. 
Post code :201804 
报告编号： 
Report number 
SCL-S-12-0278M 
委托者  SQE  黄韬 
Requestor： 
 委托编号 
Request number： 
送样日期2012.11.19 
Deliver date:  
报告日期2012.12.5 
Report date： 
第 6 页 共 14 页 
 
SMPV-0.2.3-002-QA -F01 
上海汽车
SAIC Motor 
4、断口观察、分析： 
1）失效件断口宏观形貌，如图8 所示；断口有明显的旋转疲劳特征，疲劳台阶如图中黄色箭头所示。 
 
 
图8  断口宏观形貌 


 
上海汽车中心实验室
SAIC Center Lab 
中国·上海·嘉定区安研路201 号 
邮编. 201804 
No. 201 Anyan Road, Jiading District,  
Shanghai, China. 
Post code :201804 
报告编号： 
Report number 
SCL-S-12-0278M 
委托者  SQE  黄韬 
Requestor： 
 委托编号 
Request number： 
送样日期2012.11.19 
Deliver date:  
报告日期2012.12.5 
Report date： 
第 7 页 共 14 页 
 
SMPV-0.2.3-002-QA -F01 
上海汽车
SAIC Motor 
2）使用扫描电镜对断口进行微观观察，见图9。 
 
 
 
 
 
 
 
 
 
 
 
 
 
  
 
 
 
 
 
 
 
 
 
 
 
 
 
 
 
 
 
 
 
 
 
 
 
 
 
   图9  断口微观形貌    SEM 
1、 端口边缘磨损
严重，见图9a。
2、 疲劳台阶微观
形貌，如图9e
所示。 
3、 整个断口呈典
型的剪切韧窝
特征，见图9b、
9c、9d。 
9a
9b 
9c
9d
9e


 
上海汽车中心实验室
SAIC Center Lab 
中国·上海·嘉定区安研路201 号 
邮编. 201804 
No. 201 Anyan Road, Jiading District,  
Shanghai, China. 
Post code :201804 
报告编号： 
Report number 
SCL-S-12-0278M 
委托者  SQE  黄韬 
Requestor： 
 委托编号 
Request number： 
送样日期2012.11.19 
Deliver date:  
报告日期2012.12.5 
Report date： 
第 8 页 共 14 页 
 
SMPV-0.2.3-002-QA -F01 
上海汽车
SAIC Motor 
二、理化分析material analysis： 
1 在失效件上沿断口纵抛取样（取样示意图，见图10），制样后观察： 
1）断裂位置无感应淬火（图中深颜色区域为感应淬火区，浅色区域为未淬火区），见图11；这符合图纸技术要求，
见图12。 
2）使用金相显微镜观察：在断口附近的卡簧槽底部表面发现多处裂纹，该裂纹无氧化、脱碳，开口较大，尾部细
小，可以表明该裂纹是在传动轴运转程中产生的的疲劳裂纹，见图13 中黄色箭头所示。 
 
图10  失效件金相取样示意图 
 
 
图11                                                 图12 
 
图13 卡簧槽底部表面发现多处疲劳裂纹 100X    4%硝酸酒精腐蚀 
断口面 
断
口
面


 
上海汽车中心实验室
SAIC Center Lab 
中国·上海·嘉定区安研路201 号 
邮编. 201804 
No. 201 Anyan Road, Jiading District,  
Shanghai, China. 
Post code :201804 
报告编号： 
Report number 
SCL-S-12-0278M 
委托者  SQE  黄韬 
Requestor： 
 委托编号 
Request number： 
送样日期2012.11.19 
Deliver date:  
报告日期2012.12.5 
Report date： 
第 9 页 共 14 页 
 
SMPV-0.2.3-002-QA -F01 
上海汽车
SAIC Motor 
附表1 
序
号 
试验项目 
 
额定值 
Requirements 
试验结果 
Results 
评价 
合格
OK
不合格 
NOT OK
1 
失效件 
 
 
 
 
1.1 
化学成分 
CF35/Q/ZWJ 163-2009 
(供应商企标) 
 
 
 
 
C 
0.50-0.57 
0.55 
X 
 
 
Si 
0.15-0.35 
0.33 
X 
 
 
Mn 
0.60-0.90 
0.87 
X 
 
 
P 
≤0.035 
0.019 
X 
 
 
S 
≤0.040 
0.014 
X 
 
 
Ni 
≤0.20 
0.075 
X 
 
 
Al 
≥0.020 
0.039 
X 
 
 
Cr 
≤0.25 
0.13 
X 
 
 
Cu 
≤0.25 
0.14 
X 
 
1.2
花键部位感应淬火
有效硬化层深度 
DS550HV=3.0-5.0mm 
4.97mm 
X 
 
1.3
感应淬火区域金相
组织 
M3-6 
3 级 
(图14) 
 
 
1.4
花键部位感应淬火
表面硬度 
58-62HRC 
63HRC 
 
X 
1.5
基体（芯部）硬度
160-270HB 
197、200、200 
X 
 
1.6
基体（芯部）金相
组织 
珠光体+铁素体，允许存在
少量球化体 
珠光体+铁素体+大量的球化
体 (图15 ) 
 
X 
1.8 
卡簧芯部硬度 
/ 
497HV、499 HV、495 HV 
/ 
 
1.9
卡簧表面脱碳 
/ 
0 （图16 ） 
 
 
1.10
卡簧金相组织 
/ 
回火屈氏体 （图17） 
/ 
 
2 
新零件 
 
 
X 
 
2.1
花键部位感应淬火
有效硬化层深度 
DS550HV=3.0-5.0mm 
 
X 
 
2.2
感应淬火区域金相
组织 
M3-6 
5 级 
(图18) 
X 
 
2.3
花键部位感应淬火
表面硬度 
58-62HRC 
 
X
 
2.4
基体（芯部）硬度
160-270HB 
 
X 
 
2.5
基体（芯部）金相
组织 
珠光体+铁素体，允许存在
少量球化体 
珠光体+铁素体 
（图19） 
X 
 
2.6
卡簧芯部硬度 
/ 
519HV、513 HV 
/ 
 
2.7
卡簧表面脱碳 
/ 
0 （图20 ） 
 
 
2.8
卡簧金相组织 
/ 
回火屈氏体 （图21） 
/ 
 


 
上海汽车中心实验室
SAIC Center Lab 
中国·上海·嘉定区安研路201 号 
邮编. 201804 
No. 201 Anyan Road, Jiading District,  
Shanghai, China. 
Post code :201804 
报告编号： 
Report number 
SCL-S-12-0278M 
委托者  SQE  黄韬 
Requestor： 
 委托编号 
Request number： 
送样日期2012.11.19 
Deliver date:  
报告日期2012.12.5 
Report date： 
第 10 页 共 14 页 
 
SMPV-0.2.3-002-QA -F01 
上海汽车
SAIC Motor 
  
图14  失效件感应淬火区域金相组织：M3 级 500X 
 
            图15  失效件基体（芯部）金相组织：珠光体+铁素体+大量的球化体  500X

File: 材料工程师/SCL-S-12-0279M 后部烟灰缸-BP31.pdf.md
# SCL-S-12-0279M 后部烟灰缸-BP31.pdf

 
上海汽车中心实验室
(SAIC Center Lab) 
中国·上海·嘉定区安研路201 号 
邮编. 201804 
No. 201 Anyan Road, Jiading District,  
Shanghai, China. 
Post code :200433 
报告编号：Report number 
SCL-S-12-0279M 
委托者Requestor：冯新华 
送样日期Deliver date：2012.11.08 
报告日期Report date：2012.11.15 
第 1 页 共 4 页 
Page 1 of 4  
 
上海汽车 
SAIC Motor 
 零件号 
Part number 
24103329 
零件名称 
Part name 
后部烟灰缸 
Rear Ashtray 
图纸日期 
Drawing date  
/ 
零件生产日期 
Production date 
/ 
供货商 
Supplier 
上海越明 
Shanghai Yueming 
车型/项目 
Car type/project 
BP31 
 
   阶段性报告  Stage report        结论性报告 Conclusion report           测试报告 Test report 
Ⅰ.任务描述 Task description 
实验室受委托对后部烟灰缸进行失效原因分析，失效零件具体信息如下： 
As requested, QA lab has analyzed the invalid cause of rear ashtray, and the information of invalid part is shown as 
following： 
零件信息：Part information 
零件名称 
Part name 
后部烟灰缸 
Rear Ashtray 
制造日期 
Production date 
2012-05-11 
VIN 码 
VIN number 
LSJB36X99CS039703 
销售日期 
Sale date 
/ 
车辆里程数 
Car mileage 
3075 km  
销售商 
Sale agent 
/ 
失效模式描述 
Invalid situation 
description 
烟灰缸左边固定转轴断裂 
Left fixed rotating shaft of ashtray fractured. 
原材料信息：Raw material information 
原材料及牌号 
Raw material 
and trademark 
ABS 
H2938 
原材料厂商 
Raw material producer 
锦湖/上海 
散件供应商 
Part supplier 
上海越明 
金属热处理状态 
Metal heat treatment state 
/ 
失效零件见图1：The invalid part is shown in Fig 1.  
Ⅱ. 结论与建议 Conclusions and suggestions 
结论：1. 零件受力超负荷导致脆断。 
2. 失效件材料符合技术要求。  
Conclusions:  1. The part was overloaded, which led to brittle failure. 
2. Material performance of failure part conformed to requirements. 
建议： 1. 优化生产工艺。 
 
 2．根据零件市场表现，评估是否需要更改零件结构或位置。 
Suggestions: 1. The process should be improved. 
           2. The position or structure of part should be evaluated according to market manifestation of the part. 
分发： 
Dispenser 
冯新华 
检验者： 
Identifier 
狄春峰 
审核： 
Auditor 
 
批准： 
Approver 
 
日期： 
Date 
2012.11.15 
日期： 
Date 
 
日期： 
Date 
 


 
上海汽车中心实验室
(SAIC Center Lab) 
中国·上海·嘉定区安研路201 号 
邮编. 201804 
No. 201 Anyan Road, Jiading District,  
Shanghai, China. 
Post code :200433 
报告编号：Report number 
SCL-S-12-0279M 
委托者Requestor：冯新华 
送样日期Deliver date：2012.11.08 
报告日期Report date：2012.11.15 
第 2 页 共 4 页 
Page 2 of 4  
 
上海汽车 
SAIC Motor 
 
 
图1 失效件 
Fig.1 Failure part 
 
III. 测试结果 Test Results 
序号 
No. 
试验项目 
Test item 
额定值 
Requirement 
试验结果 
Test result 
评价 Evaluation 
合格 
qualified 
不合格 
unqualified 
I 
失效件 
 
 
1 
红外（GB/T6040-2002） 
Infrared Spectroscopy 
ABS 
ABS 
× 
 
2 
玻璃化转变温度 
(GB/T 19644.2-2006) 
Glass transition temperature (℃) 
110±5 
108 
× 
 
II 
 
 
 
1 
红外（GB/T6040-2002） 
Infrared Spectroscopy 
ABS 
ABS 
× 
 
2 
玻璃化转变温度 
(GB/T 19644.2-2006) 
Glass transition temperature (℃) 
110±5 
107 
× 
 
III 
粒料  
 
 
1 
红外（GB/T6040-2002） 
Infrared Spectroscopy 
ABS 
ABS 
× 
 
2 
玻璃化转变温度 
(GB/T 19644.2-2006) 
Glass transition temperature (℃) 
110±5 
110 
× 
 
 


 
上海汽车中心实验室
(SAIC Center Lab) 
中国·上海·嘉定区安研路201 号 
邮编. 201804 
No. 201 Anyan Road, Jiading District,  
Shanghai, China. 
Post code :200433 
报告编号：Report number 
SCL-S-12-0279M 
委托者Requestor：冯新华 
送样日期Deliver date：2012.11.08 
报告日期Report date：2012.11.15 
第 3 页 共 4 页 
Page 3 of 4  
 
上海汽车 
SAIC Motor 
Ⅳ. 宏观分析 Macroscopic observation 
 
 
图2 给出了对失效件断口的宏观观察。失效件两侧各有两个断，共有4 个断口，分别编号1-4。
结合总成件来看，有两个断口是零件的主受力点，分别是1 号和3 号断口。 
 
图2 失效零件 
Fig.2 Failure part 
 
  
将1 号和2 号断口放大观察（图3）。1 号断口呈脆断特征，且可以看见明显的飞边，断裂方向
如图所示，与烟灰缸开启的方向一致。2#断口也呈脆断特征。 
 
图3 1#和2#断口 
Fig. 3 1#, 2# fracture 


 
上海汽车中心实验室
(SAIC Center Lab) 
中国·上海·嘉定区安研路201 号 
邮编. 201804 
No. 201 Anyan Road, Jiading District,  
Shanghai, China. 
Post code :200433 
报告编号：Report number 
SCL-S-12-0279M 
委托者Requestor：冯新华 
送样日期Deliver date：2012.11.08 
报告日期Report date：2012.11.15 
第 4 页 共 4 页 
Page 4 of 4  
 
上海汽车 
SAIC Motor 
 
    将3 号和4 号断口放大观察（图4）。3 号断口呈脆断特征。4 号断口呈脆断特征，且断口呈光
滑凸起状，此处注塑工艺不佳。但此处非主要受力点，不是导致该失效的原因。 
 
图4 3#和4#断口 
Fig. 4 3#, 4# fracture 
 
 
综合以上对断口的观察可以判断，此失效是由于烟灰缸在开启方向上受力超过材料负荷所导致
的脆断。除了1#和3#主要受力位置断裂之外，2#和4#位置也发生断裂，说明引起失效的作用力远
超出了零件的负荷。 
 
对批量零件进行观察发现，在失效件3#断口的对应位置（图5），批量件凸台上有一道明显凹
痕，这可能是模具或工艺问题所引起的。鉴于3#位置是主要受力位置，对该处缺陷进行整改可以提
高零件的受力强度，对本失效问题有所帮助。 
 
图5 零件3#位置 
Fig. 5 Position 3# of part

File: 材料工程师/SCL-S-12-0282M AP12 车门锁扣.pdf.md
# SCL-S-12-0282M AP12 车门锁扣.pdf

 
上海汽车中心实验室 
中国·上海·嘉定区安研路201 号 
邮编. 201804 
 
SAIC Central Laboratory 
201 Anhong rd, Anting, Shanghai, China 
报告编号 
Report number 
 
SCL-S-12-0282M 
委托者: SQE 严力航 
Request person, dept： 
委托编号: / 
Request number: 
送样日期: 2012.11.05 
Request date:  
报告日期: 2012.11.20 
Report date：  
第1页共6页 
 
分发: 
Distribution 
SQE: 严力航 
检验者Author 
 
审核Auditor 
 
批准Approver 
 
日期Date 
 
日期Date 
 
日期Date 
 
SMPV-0.2.3-002-QA -F01 
上海汽车 
SAIC Motor 
零件号Part number 
50011736 
 零件名称 
Part name 
车门锁扣 
Door catch 
日期Drawing date 
2009.01.26 
零件生产日期Part production date 
/ 
 供货商 
Supplier 
上海联一 
Shanghai Lian Yi 
车型/项目Car type/project 
AP12 
阶段性报告 Interim report                结论性报告 Conclusion report          
 
Ⅰ.任务描述 Task description 
实验室受委托对车门锁扣进行失效原因分析，失效零件具体信息如下： 
As requested, QA lab has analyzed the failure of the door catch. The information of the failed part is as following： 
零件信息：Part information 
零件名称 
Part name 
车门锁扣 
Door catch 
车制造日期 
Vehicle production date 
/ 
VIN 码 
VIN 
LSJA14E33BG990095 
LSJA14E35BG990096 
销售日期 
Sale date 
/ 
车辆里程数 
Car mileage 
1#:81683Km； 
2#:82358Km； 
维修站名称 
Sale agent 
/ 
失效模式描述 
Failure circumstance  
在海南实验，发现实验车车门锁扣有异响。During the test, of Hainan there is noise from the door catch. 
原材料信息：Raw material information 
原材料及牌号 
Raw material specification 
SS400（Q/BQB 303-2003）-底板 
SUS 304 (JIS G 4304-1999)-立柱 
原材料厂商 
Raw material producer 
/ 
散件供应商 
Component supplier 
上海联一 
Shanghai Lian Yi 
金属热处理状态 
Metal heat treatment state 
/ 
失效零件见图1：The failed part is shown in figure 1.  
 
Ⅱ. 结论与建议 Conclusions and Suggestions 
 
结论Conclusions： 
（1）门锁锁扣是由于杆和底板之间产生微动磨损而失效的。The door catches have failed through fretting 
wear between the pin and base plate. 
（2）底板孔与立柱的设计使得立柱圆周面与孔存在间隙，从而降低了接触面积和对立柱的固定强度，导致了微
动磨损的发生。Basing on the design, there are gap between the matching surfaces of the pin and hole, which reduced 
the contact area and the fixation of the pin and made the fretting wear occur. 
（3）立柱和底盘的硬度符合要求；组织正常。The hardness of pin and plate meet the specification and the 
microstructures are normal. 
  
建议Suggestions： 
（1）优化立柱与底板孔间的匹配间隙。Optimize the matching gap between the pin and the hole of the plate. 


 
上海汽车中心实验室 
中国·上海·嘉定区安研路201 号 
邮编. 201804 
 
SAIC QA Laboratory 
201 Anhong rd, Anting, Shanghai 
报告编号 
Report number 
 
SCL-S-12-0282M 
委托者: SQE 严力航 
Request person, dept： 
委托编号:  /  
Request number: 
送样日期: 2012.11.05 
Request date:  
报告日期: 2012.11.20 
Report date：  
第2页共6页 
 
SMPV-0.2.3-002-QA -F01 
上海汽车 
SAIC Motor 
III. 调查结果 Investigation Results  
      
收到的样品如图1 所示。 
 
 
图1 收到的样品 
 
1#和2#件的装配孔痕迹正常，未见松动的痕迹，如图2 和图3 所示。 
 
  
 
（a）固定孔1                          （b）固定孔2 
图2 1#锁扣 
1#件 
2#件 


 
上海汽车中心实验室 
中国·上海·嘉定区安研路201 号 
邮编. 201804 
 
SAIC QA Laboratory 
201 Anhong rd, Anting, Shanghai 
报告编号 
Report number 
 
SCL-S-12-0282M 
委托者: SQE 严力航 
Request person, dept： 
委托编号:  /  
Request number: 
送样日期: 2012.11.05 
Request date:  
报告日期: 2012.11.20 
Report date：  
第3页共6页 
 
SMPV-0.2.3-002-QA -F01 
上海汽车 
SAIC Motor 
  
 
（a）固定孔1                          （b）固定孔2 
图3 2#锁扣 
 
 立柱与底板的配合面间有明显的磨损痕迹，并有一些锈蚀，如图4 和图5 所示。 
 
 
 
 
 
 
 
 
         
 
 
      （a）底板                                    （b）立柱 
图4 1#锁扣配合面磨损情况 
 


 
上海汽车中心实验室 
中国·上海·嘉定区安研路201 号 
邮编. 201804 
 
SAIC QA Laboratory 
201 Anhong rd, Anting, Shanghai 
报告编号 
Report number 
 
SCL-S-12-0282M 
委托者: SQE 严力航 
Request person, dept： 
委托编号:  /  
Request number: 
送样日期: 2012.11.05 
Request date:  
报告日期: 2012.11.20 
Report date：  
第4页共6页 
 
SMPV-0.2.3-002-QA -F01 
上海汽车 
SAIC Motor 
 
 
 
 
 
 
 
 
 
 
（a）底板                                 （b）立柱 
图5 2#锁扣配合面磨损情况 
 
磨损是由于立柱与底板间发生相对微动所产生的；磨损破坏表面锌层，并导致铁屑的产生。铁屑和底板随后
在一定的环境下（如雨水进入配合面间）发生锈蚀。这些磨屑还会成为磨粒，导致磨损的加剧。立柱与底板间的
磨损属于微动磨损。 
要减少微动磨损的发生，必须减少立柱与底板间的相对运动和接触应力，同时提高材料的抗磨损性能，如材
料的硬度。 
图6 显示的是1#失效件和2#失效件横截面照片。从图不难看出：立柱的底部虽然存在一定的锥度，但是与
底板孔的配合存在明显的间隙。与工程确认，此部位确实存在间隙。间隙的存在导致立柱在工作中是通过黄色所
标识的区域进行固定的；而圆周面并未起到支撑固定的作用。这种结构会降低接触面积，增加接触区域的应力，
同时减少立柱的固定强度，导致立柱长时间的工作之后，出现磨损和松弛，从而产生噪音。 
 
 
     
 


 
上海汽车中心实验室 
中国·上海·嘉定区安研路201 号 
邮编. 201804 
 
SAIC QA Laboratory 
201 Anhong rd, Anting, Shanghai 
报告编号 
Report number 
 
SCL-S-12-0282M 
委托者: SQE 严力航 
Request person, dept： 
委托编号:  /  
Request number: 
送样日期: 2012.11.05 
Request date:  
报告日期: 2012.11.20 
Report date：  
第5页共6页 
 
SMPV-0.2.3-002-QA -F01 
上海汽车 
SAIC Motor 
 
 
（a）1#锁扣                                    （b）2#锁扣 
图6 配合面间存在间隙 
 
材料检测 Material Test  
材料的相关检测结果如表1 所示。底板和立柱的材料硬度符合要求，组织正常。但值得注意的是： 2#件的
立柱硬度比1#件的低，且处于临界状态；其松动程度也比1#件厉害。硬度越高，其强度也高，铆接也越牢靠，
抵抗松弛和微动磨损的能力也越强。 
 
表1 材料的检测结果 
序号 
No. 
试验项目 
Test item 
额定值 
Requirement 
试验结果 
Test result 
评价 Evaluation 
合格 
OK 
不合格 
Not OK 
1 
底板 
SS400 B/BQB 303  
 
 
 
 
拉伸强度 
400-510 MPa 
/ 
/ 
 
 
硬度1 
125 – 160 HV  
1#失效件 
HV10:144,144,152 
× 
 
 
2#失效件 
HV10:149,147,154 
× 
 
 
组织 
/ 
1#失效件 
铁素体+珠光体，见图7（a） 
/ 
 
 
2#失效件 
铁素体+珠光体，见图7（b） 
/ 
 
2 
立柱 
SUS 304  
 
 
 
 
 
硬度 
65-80HRB2； 
HV≤2003 
1#失效件 
HRB:74,74,78 
× 
 
 
HV:155,153,151 
× 
 
 
2#失效件 
HRB:66.7,65.0,70 
× 
 
 
HV:138,140,138 
× 
 
 
组织 
/ 
1#失效件 
奥氏体+少量碳化物，见图8（a） 
/ 
 
 
2#失效件 
奥氏体+碳化物，见图8（b） 
/ 
 
备注：1）硬度要求是由拉伸强度（400-510MPa），依据标准ISO18265 换算而来。 
      2) 该要求为供应商旧的内控要求，新的控制要求为：65-73HRB。 
      3) 该要求为图纸的要求。 
 
 


 
上海汽车中心实验室 
中国·上海·嘉定区安研路201 号 
邮编. 201804 
 
SAIC QA Laboratory 
201 Anhong rd, Anting, Shanghai 
报告编号 
Report number 
 
SCL-S-12-0282M 
委托者: SQE 严力航 
Request person, dept： 
委托编号:  /  
Request number: 
送样日期: 2012.11.05 
Request date:  
报告日期: 2012.11.20 
Report date：  
第6页共6页 
 
SMPV-0.2.3-002-QA -F01 
上海汽车 
SAIC Motor 
 
 
（a）1#失效件                                   （b）2#失效件 
图7 底板 
 
 
 
（a）1#失效件                                   （b）2#失效件 
图8 立柱

File: 材料工程师/SCL-S-12-0283M BP11 后拖曳臂.pdf.md
# SCL-S-12-0283M BP11 后拖曳臂.pdf

 
上海汽车中心实验室 
中国·上海·嘉定区安研路201 号 
邮编. 201804 
 
SAIC Central Laboratory 
201 Anhong rd, Anting, Shanghai, China 
报告编号 
Report number 
 
SCL-S-12-0283M 
委托者: SQE 黄韬 
Request person, dept： 
委托编号: / 
Request number: 
送样日期: 2012.11.07 
Request date:  
报告日期: 2012.11.15 
Report date：  
第1页共8页 
 
分发: 
Distribution 
SQE: 黄韬；质量分析科：张少波 
检验者Author 
邵 百 明 
审核Auditor 
付 玉 生 
批准Approver 
 
日期Date 
2012.11.15 
日期Date 
2012.11.16 
日期Date 
 
SMPV-0.2.3-002-QA -F01 
上海汽车 
SAIC Motor 
零件号Part number 
RGG 104930 
 零件名称 
Part name 
后纵摆臂 
Rear Tailing Arm Assembly 
日期Drawing date 
2009.01.26 
零件生产日期Part production date 
/ 
 供货商 
Supplier 
富士和机械工业（昆山）有限公司 
Fujiwa Machinery Industry (Kunshan) Co., Ltd. 
车型/项目Car type/project 
BP11 
阶段性报告 Interim report                结论性报告 Conclusion report          
 
Ⅰ.任务描述 Task description 
实验室受委托对后纵摆臂进行失效原因分析，失效零件具体信息如下： 
As requested, QA lab has analyzed the failure of the tailing arm assembly. The information of the failed part is as 
following： 
零件信息：Part information 
零件名称 
Part name 
后纵摆臂 
Rear Tailing Arm Assembly 
车制造日期 
Vehicle production date 
2009.03.11 
VIN 码 
VIN 
LSJW16G659J013403 
销售日期 
Sale date 
/ 
车辆里程数 
Car mileage 
57385Km 
维修站名称 
Sale agent 
绵阳吉翔 
失效模式描述 
Failure circumstance  
后纵摆臂断裂。The rear tailing arm assembly was broken. 
原材料信息：Raw material information 
原材料及牌号 
Raw material specification 
GGG40 
原材料厂商 
Raw material producer 
/ 
散件供应商 
Component supplier 
/ 
金属热处理状态 
Metal heat treatment state 
/ 
失效零件见图3：The failed part is shown in figure 3.  
 
Ⅱ. 结论与建议 Conclusions and Suggestions 
 
结论Conclusions： 
（1）断裂面无疲劳特征，也未发现任何异常缺陷。后纵摆臂是由于过载而断裂的。The fracture surface is without 
fatigue character and no abnormal defects were found. The rear tailing arm was broken because of overload. 
（2）材料的成分，基体组织，石墨形态，硬度以及机械性能符合要求；未见疏松和孔洞。The chemical compositions, 
matrix microstructure, graphite shape, hardness and mechanical properties meet the requirement; no porosity and hole 
were found.  
（3）尺寸符合产品要求。The dimensions meet the requirement.  
 
建议Suggestions： 
（1）事故发生后，应组织相关人员到现场，对具体情况进行了解，获取关键的信息。When accident happens, let the 
correlative personnel get the details and key information at the locale.   


 
上海汽车中心实验室 
中国·上海·嘉定区安研路201 号 
邮编. 201804 
 
SAIC QA Laboratory 
201 Anhong rd, Anting, Shanghai 
报告编号 
Report number 
 
SCL-S-12-0283M 
委托者: SQE 黄韬 
Request person, dept： 
委托编号:  /  
Request number: 
送样日期: 2012.11.07 
Request date:  
报告日期: 2012.11.15 
Report date：  
第2页共8页 
 
SMPV-0.2.3-002-QA -F01 
上海汽车 
SAIC Motor 
III. 调查结果 Investigation Results  
 
该零件来自于四川的高速公路事故车辆；时间为：2012 年9 月24 日。该车左前半轴脱落，后纵摆臂
出现断裂；左侧车身和左后轮有明显损伤，如图1 所示。 
 
 
(a) 左侧车身损伤  与护栏擦伤和碰撞的痕迹 
 
（b）左后轮及相关零件 
图1 车身以及左后轮部位损伤情况 （图片来源于4S 店） 
 
收到的失效件只有后纵摆臂，其它零件未收到。该零件在车上的装配如图2 所示。 
后纵摆臂的损伤情况如图3 所示。两处出现断裂。所有的断口（见图4 和图5）均已严重锈蚀。从宏
观形貌上看：整个表面起伏不平，纹路粗糙，表现出过载断口的特点，无疲劳特征，也未见断裂面间相互
摩擦的痕迹。如果是疲劳开裂，先开裂的表面有可能出现摩擦损伤，并有可能附着更多的尘土。从色彩上
看，所有的表面都严重腐蚀，色彩一致，未表现出：疲劳先开裂的区域腐蚀程度更深或更脏的特点。此外，
也未见有可能引起开裂的异常缺陷。鉴于上述观察，可以判断：后纵摆臂是在碰撞中受到较大的载荷而出
现断裂的。 
    在一个孔的边部，也发现有小的裂纹，如图6 所示。打开后，断口已完全锈蚀。 
一部分断裂的
后拖曳臂（完
整的失效件见
图3） 


 
上海汽车中心实验室 
中国·上海·嘉定区安研路201 号 
邮编. 201804 
 
SAIC QA Laboratory 
201 Anhong rd, Anting, Shanghai 
报告编号 
Report number 
 
SCL-S-12-0283M 
委托者: SQE 黄韬 
Request person, dept： 
委托编号:  /  
Request number: 
送样日期: 2012.11.07 
Request date:  
报告日期: 2012.11.15 
Report date：  
第3页共8页 
 
SMPV-0.2.3-002-QA -F01 
上海汽车 
SAIC Motor 
两个衬套以及球销连接处均出现了损伤，分别如图7,8 和9 所示。从橡胶的开裂面来看，非常干净无
明显灰尘；此外图7 破损的金属件表面新鲜。这些现象表明：这些损伤是在碰撞过程中产生的。 
 
 
 
图2 后纵摆臂及周围连接件 
 
           
 
图3 失效件全貌 
断裂1，见图4 
断裂2， 
见图5 
见图6 
见图7 
见图8 
见图9 
左件 
右件 
左件在此
两处出现
断裂，见图
3 


 
上海汽车中心实验室 
中国·上海·嘉定区安研路201 号 
邮编. 201804 
 
SAIC QA Laboratory 
201 Anhong rd, Anting, Shanghai 
报告编号 
Report number 
 
SCL-S-12-0283M 
委托者: SQE 黄韬 
Request person, dept： 
委托编号:  /  
Request number: 
送样日期: 2012.11.07 
Request date:  
报告日期: 2012.11.15 
Report date：  
第4页共8页 
 
SMPV-0.2.3-002-QA -F01 
上海汽车 
SAIC Motor 
 
 
图4 断口1   
 
（a）收样时                                  （b）清洗后 
图5 断口2 
表面有油污 


 
上海汽车中心实验室 
中国·上海·嘉定区安研路201 号 
邮编. 201804 
 
SAIC QA Laboratory 
201 Anhong rd, Anting, Shanghai 
报告编号 
Report number 
 
SCL-S-12-0283M 
委托者: SQE 黄韬 
Request person, dept： 
委托编号:  /  
Request number: 
送样日期: 2012.11.07 
Request date:  
报告日期: 2012.11.15 
Report date：  
第5页共8页 
 
SMPV-0.2.3-002-QA -F01 
上海汽车 
SAIC Motor 
 
 
图6 本体裂纹及打开后的断口 
         
 
图7 衬套橡胶破损，内部金属破损                   图8 衬套橡胶破损，金属变形 
 
图9 球销内部严重变形 
金属断
裂破损 
内部变形 


 
上海汽车中心实验室 
中国·上海·嘉定区安研路201 号 
邮编. 201804 
 
SAIC QA Laboratory 
201 Anhong rd, Anting, Shanghai 
报告编号 
Report number 
 
SCL-S-12-0283M 
委托者: SQE 黄韬 
Request person, dept： 
委托编号:  /  
Request number: 
送样日期: 2012.11.07 
Request date:  
报告日期: 2012.11.15 
Report date：  
第6页共8页 
 
SMPV-0.2.3-002-QA -F01 
上海汽车 
SAIC Motor 
材料检测 Material Test  
材料的相关检测结果如表1 所示。由表可以看出： 
 
成分，机械性能，硬度，基体组织和石墨形态、大小均符合要求；紧靠裂纹1 和裂纹2 处的组织无差异。 
 
断裂处的壁厚尺寸满足图纸要求。 
 
紧靠断裂处的截面未发现孔洞和疏松；由供应商协助，采用X-RAY 对失效件的其它部位进行检测也未
发现疏松和孔洞的存在。 
表1 材料的检测结果 
序号 
No. 
试验项目 
Test item 
额定值 
Requirement 
试验结果 
Test result 
评价 Evaluation 
合格 
OK 
不合格 
Not OK 
1 
成分  
 
检验记录1 
失效件2 
 
 
 
 
C:/ 
3.78 
3.60 
/ 
 
 
 
Si:/ 
2.69 
2.515 
/ 
 
 
 
Mn:/ 
0.27 
0.264 
/ 
 
 
 
P:＜0.08 
0.019 
0.028 
× 
 
 
 
S:＜0.03 
0.009 
0.0097 
× 
 
 
 
Cr:/ 
0.05 
0.039 
/ 
 
 
 
Sn:/ 
0.013 
0.006 
/ 
 
 
 
Cu:/ 
0.12 
0.085 
/ 
 
 
 
Mg:/ 
0.040 
0.028 
/ 
 
2 
机械性能 
Rm:≥420 
510 
 
× 
 
 
 
Rp0.2:≥270 
382 
 
× 
 
 
 
A: ≥12% 
19.8% 
 
× 
 
3 
硬度 
HB:≤212； 
裂纹1 处 
HB2.5/187.5:180,181,182 
× 
 
 
 
裂纹2 处 
HB2.5/187.5:187,186,190 
× 
 
 
 
试棒 
HB2.5/187.5:173,175,179 
× 
 
4 
组织 
 
 
 
 
4.1 
金属孔隙度 
SMTC 5 200 030 （参考） 
见图10 和11 
 
 
 
孔隙率 
≤1.0% 
裂纹1 处 
＜0.1% 
× 
 
 
 
裂纹2 处 
＜0.1% 
× 
 
 
孔隙大小 
≤1.0mm 
裂纹1 处 
＜0.1mm 
× 
 
 
 
裂纹2 处 
＜0.1mm 
× 
 
4.2 
基体组织 
铁素体（≥75%）+P+碳
化物（＜1%） 
裂纹
1 处 
铁素体（80%）+珠光体+碳化
物（＜1%），见图12 
× 
 
 
 
裂纹
2 处 
铁素体（77%）+珠光体+碳化
物（＜1%），见图13 
 
 
4.3 
石墨 
大小：6-8 级别 
裂纹1 处 
7 级，见图12 
× 
 
 
 
裂纹2 处 
6 级，见图13 
× 
 
 
 
球化率：80% 
裂纹1 处 
90%，见图12 
× 
 
 
 
裂纹2 处 
90%，见图13 
 
 
5 
壁厚 
裂纹1 处 
5±1.25mm 
5.2mm,6.0mm，见图10 
× 
 
 
 
裂纹2 处 
4±1.1mm 
4.0，见图11 
× 
 
备注：1）来自于供应商的检验记录。 
      2）由供应商协助完成。 


 
上海汽车中心实验室 
中国·上海·嘉定区安研路201 号 
邮编. 201804 
 
SAIC QA Laboratory 
201 Anhong rd, Anting, Shanghai 
报告编号 
Report number 
 
SCL-S-12-0283M 
委托者: SQE 黄韬 
Request person, dept： 
委托编号:  /  
Request number: 
送样日期: 2012.11.07 
Request date:  
报告日期: 2012.11.15 
Report date：  
第7页共8页 
 
SMPV-0.2.3-002-QA -F01 
上海汽车 
SAIC Motor 
 
图10 紧靠裂纹1 的截面  
未见孔洞和疏松；游标卡尺测得的尺寸符合技术要求 
 
    
 
图11 紧靠裂纹2 的截面 
未见孔洞和疏松；游标卡尺测得底部壁厚符合要求； 
翻边有一定斜度，最上壁厚约5.5mm，正常。 
5.2mm 
6.0mm 
4.0mm 
5.5mm，正常 
5.5mm，正常 
要求：4.0±1.1mm 


 
上海汽车中心实验室 
中国·上海·嘉定区安研路201 号 
邮编. 201804 
 
SAIC QA Laboratory 
201 Anhong rd, Anting, Shanghai 
报告编号 
Report number 
 
SCL-S-12-0283M 
委托者: SQE 黄韬 
Request person, dept： 
委托编号:  /  
Request number: 
送样日期: 2012.11.07 
Request date:  
报告日期: 2012.11.15 
Report date：  
第8页共8页 
 
SMPV-0.2.3-002-QA -F01 
上海汽车 
SAIC Motor 
 
 
（a）未腐蚀                                    （b）腐蚀后 
图12 裂纹1 处的组织   
石墨：7 级别；基体为：铁素体（80%）+珠光体+碳化物（＜1%） 
 
 
 
（a）未腐蚀                                    （b）腐蚀后 
图13 裂纹2 处的组织  
石墨：6 级别；基体为：铁素体（77%）+珠光体+碳化物（＜1%）

File: 材料工程师/SCL-S-12-0284M   AP11后制动钳螺栓.pdf.md
# SCL-S-12-0284M   AP11后制动钳螺栓.pdf

 
上海汽车中心实验室
SAIC Center Lab 
中国·上海·嘉定区安研路201 号 
邮编. 201804 
No. 201 Anyan Road, Jiading District,  
Shanghai, China. 
Post code :201804 
报告编号： 
Report number 
SCL-S-12-0284M 
委托者  SQE  严力航 
Requestor： 
 委托编号 
Request number： 
送样日期2012.11.23 
Deliver date:  
报告日期2012.11.28 
Report date： 
第 1 页 共 7 页 
 
SMPV-0.2.3-002-QA -F01 
上海汽车
SAIC Motor 
零件号 
Part number 
90004600 
 零件名称 
Part name 
后制动钳螺栓  M10 (10.9 级) 
Bolt  M10 (Grade 10.9) 
图纸日期 
Drawing date  
2009.09.26 
零件生产日期 
Production date 
/ 
 供货商 
Supplier 
浙江舟山7412 工厂 
Zhoushan 7412 factory 
车型/项目 
Car type/project 
AP11 
 
阶段性报告  Stage report        结论性报告 Conclusion report 
Ⅰ.任务描述 Task description 
     实验室受委托对螺栓（10.9 级)进行失效原因分析，失效零件具体信息如下： 
As requested, QA lab has analyzed the failure cause of Screw  （Grade 10.9）, and the information of failed part is shown as following： 
零件信息：Part information  
零件名称 
Part name 
四驱紧固前轭到前减震器螺栓M10  (10.9 级)
Bolt  M10 (Grade 10.9) 
制造日期 
Production 
date 
/ 
VIN 码 
VIN number 
/ 
销售日期 
Sale date 
/ 
车辆里程数 
Car mileage 
0 公里 
失效地点 
南京总装车间 
失效模式描述 
Invalid situation 
description 
2012 年11 月12 日，南京总装车间发生后制动钳螺栓断裂。装配工艺：定扭：60 Nm 
原材料信息：Raw material information 
原材料及牌号 
Raw material and 
trademark 
SCM435 
原材料厂商 
Raw material 
producer 
/ 
散件供应商 
Part supplier 
/ 
金属热处理
状态 
Metal heat 
treatment state
调质 
Ⅱ. 结论与建议 Conclusions and suggestions 
结论Conclusions： 
1、 失效件因过载断裂。 
The failure for the part due to the overload. 
2、 零件材料性能符合技术要求。 
The parts material properties met the technical requirements. 
建议Suggestions： 
1、 请检查装配过程及装配工艺。 
Please check of the assembly process and the PAM. 
 
      分发：
Distribution 
SQE  严力航 
检验者： 
Author 
白云岭   
Bai Yunling 
审核： 
Auditor 
 
批准： 
Approver 
 
日期： 
Date 
2012.11.28 
日期： 
Date 
 
日期： 
Date 
 


 
上海汽车中心实验室
SAIC Center Lab 
中国·上海·嘉定区安研路201 号 
邮编. 201804 
No. 201 Anyan Road, Jiading District,  
Shanghai, China. 
Post code :201804 
报告编号： 
Report number 
SCL-S-12-0284M 
委托者  SQE  严力航 
Requestor： 
 委托编号 
Request number： 
送样日期2012.11.23 
Deliver date:  
报告日期2012.11.28 
Report date： 
第 2 页 共 7 页 
 
SMPV-0.2.3-002-QA -F01 
上海汽车
SAIC Motor 
III. 测试结果 Test Results  
1、 失效件实物在总成中的位置，见图；委托者提供了1 件失效件（半个断口），实物形貌，见图2. 
 
 
 
 
 
 
 
 
 
 
 
  图1  失效件实物在总成中的位置 
 
 
 
 
 
 
 
 
 
 
 
 
图2 失效件实物形貌 
2、 失效件在断口附近有缩径现象，如图3 所示。 
  
 
 
 
 
 
 
 
 
 
 
 
图3 断口附近有缩径现象  
失效螺
栓装配
位置 
后制动钳 
断口面 


 
上海汽车中心实验室
SAIC Center Lab 
中国·上海·嘉定区安研路201 号 
邮编. 201804 
No. 201 Anyan Road, Jiading District,  
Shanghai, China. 
Post code :201804 
报告编号： 
Report number 
SCL-S-12-0284M 
委托者  SQE  严力航 
Requestor： 
 委托编号 
Request number： 
送样日期2012.11.23 
Deliver date:  
报告日期2012.11.28 
Report date： 
第 3 页 共 7 页 
 
SMPV-0.2.3-002-QA -F01 
上海汽车
SAIC Motor 
3、 失效件的法兰面和六角头部有明显的大扭矩装配过的痕迹，见图4。 
 
 
 
 图4  装配痕迹 
4、断口观察、分析： 
1）失效件断口宏观形貌，如图5 所示；断口无疲劳特征，属快速断裂。 
 
 
图5 断口宏观形貌 
 
 
 
 
法兰面 
六角头部 


 
上海汽车中心实验室
SAIC Center Lab 
中国·上海·嘉定区安研路201 号 
邮编. 201804 
No. 201 Anyan Road, Jiading District,  
Shanghai, China. 
Post code :201804 
报告编号： 
Report number 
SCL-S-12-0284M 
委托者  SQE  严力航 
Requestor： 
 委托编号 
Request number： 
送样日期2012.11.23 
Deliver date:  
报告日期2012.11.28 
Report date： 
第 4 页 共 7 页 
 
SMPV-0.2.3-002-QA -F01 
上海汽车
SAIC Motor 
2）使用扫描电镜对断口进行微观观察，见图6. 
 
 
 
 
 
 
 
 
 
 
 
 
 
 
 
   
 
图6 断口微观形貌 
整个断口微观形貌均为韧窝
特征，无疲劳特征，且韧窝具
有一定的方向性。说明失效件
是受到过大的拉应力，造成失
效件过载断裂。 


 
上海汽车中心实验室
SAIC Center Lab 
中国·上海·嘉定区安研路201 号 
邮编. 201804 
No. 201 Anyan Road, Jiading District,  
Shanghai, China. 
Post code :201804 
报告编号： 
Report number 
SCL-S-12-0284M 
委托者  SQE  严力航 
Requestor： 
 委托编号 
Request number： 
送样日期2012.11.23 
Deliver date:  
报告日期2012.11.28 
Report date： 
第 5 页 共 7 页 
 
SMPV-0.2.3-002-QA -F01 
上海汽车
SAIC Motor 
二、理化分析material analysis： 
1、在断口附近的螺牙底部发现裂纹，该裂纹无氧化、脱碳，开口较大，尾部细小，且裂纹内部无镀层，可以表明
该裂纹是在失效螺栓过载断裂过程中产生的，见图7。 
2、其他性能检测结果，见附表1. 
 
 
图7 
附表1 
序号
试验项目 
 
额定值 
Requirements 
试验结果 
Results 
评价 
合格
OK
不合格 
NOT OK
1 
失效件 M10 (10.9 级) 
 
 
 
 
1.1 
芯部硬度 
320-380 HV
(GB/T 3098.1-2000)
354、354、349、350 
X 
 
1.2 
表面硬度 
≤390 HV0.3 
(GB/T 3098.1-2000)
350、344、346 
X 
 
1.3 
表面硬度与芯部硬度差
≤30 HV 
(GB/T 3098.1-2000)
4、10、3 
X 
 
1.4 
全脱碳层最大深度 
≤0.015mm 
(GB/T 3098.1-2000)
0
( 图8) 
X
 
1.5 
螺牙缺陷 
中径以下无折叠 
无折叠 
( 图9) 
X 
 
1.6 
金相组织 
回火索氏体 
回火索氏体 
( 图10) 
X 
 
2 
新裂件 M10 (10.9 级) 
 
 
 
 
2.1 
抗拉强度 
≥1040MPa 
1096、1098、1088 
( 图11) 
X
 
2.2 
摩擦系数 
0.15±0.03 
0.126、0.112、0.118、0.115、
0.122    ( 图12) 
X
 
 


 
上海汽车中心实验室
SAIC Center Lab 
中国·上海·嘉定区安研路201 号 
邮编. 201804 
No. 201 Anyan Road, Jiading District,  
Shanghai, China. 
Post code :201804 
报告编号： 
Report number 
SCL-S-12-0284M 
委托者  SQE  严力航 
Requestor： 
 委托编号 
Request number： 
送样日期2012.11.23 
Deliver date:  
报告日期2012.11.28 
Report date： 
第 6 页 共 7 页 
 
SMPV-0.2.3-002-QA -F01 
上海汽车
SAIC Motor 
 
 
图8  失效件全脱碳层最大深度：0                    图9 失效件螺牙缺陷：无 
 
       图10 失效件金相组织：回火索氏体  500X               


 
上海汽车中心实验室
SAIC Center Lab 
中国·上海·嘉定区安研路201 号 
邮编. 201804 
No. 201 Anyan Road, Jiading District,  
Shanghai, China. 
Post code :201804 
报告编号： 
Report number 
SCL-S-12-0284M 
委托者  SQE  严力航 
Requestor： 
 委托编号 
Request number： 
送样日期2012.11.23 
Deliver date:  
报告日期2012.11.28 
Report date： 
第 7 页 共 7 页 
 
SMPV-0.2.3-002-QA -F01 
上海汽车
SAIC Motor 
 
                                      图11  新螺栓抗拉强度 
 
图12  新螺栓摩擦系数

File: 材料工程师/SCL-S-12-0285M   W5 1.8T四驱紧固前轭到前减震器螺栓.pdf.md
# SCL-S-12-0285M   W5 1.8T四驱紧固前轭到前减震器螺栓.pdf

 
上海汽车中心实验室
SAIC Center Lab 
中国·上海·嘉定区安研路201 号 
邮编. 201804 
No. 201 Anyan Road, Jiading District,  
Shanghai, China. 
Post code :201804 
报告编号： 
Report number 
SCL-S-12-0285M 
委托者  SQE  严力航 
Requestor： 
 委托编号 
Request number： 
送样日期2012.11.23 
Deliver date:  
报告日期2012.11.26 
Report date： 
第 1 页 共 9 页 
 
SMPV-0.2.3-002-QA -F01 
上海汽车
SAIC Motor 
零件号 
Part number 
10018627 
 零件名称 
Part name 
四驱紧固前轭到前减震器螺栓  M12 (10.9 级) 
Bolt  M12 (Grade 10.9) 
图纸日期 
Drawing date  
2009.09.26 
零件生产日期 
Production date 
/ 
 供货商 
Supplier 
浙江明泰有限公司 
Zhejiangmingtai 
车型/项目 
Car type/project 
W5 1.8T 
 
阶段性报告  Stage report        结论性报告 Conclusion report 
Ⅰ.任务描述 Task description 
     实验室受委托对螺栓（10.9 级)进行失效原因分析，失效零件具体信息如下： 
As requested, QA lab has analyzed the failure cause of Screw  （Grade 10.9）, and the information of failed part is shown as following： 
零件信息：Part information  
零件名称 
Part name 
四驱紧固前轭到前减震器螺栓M12  (10.9 级)
Bolt  M12 (Grade 10.9) 
制造日期 
Production 
date 
/ 
VIN 码 
VIN number 
/ 
销售日期 
Sale date 
/ 
车辆里程数 
Car mileage 
0 公里 
失效地点 
南京总装车间 
失效模式描述 
Invalid situation 
description 
2012 年11 月12 日，南京总装车间发生四驱紧固前轭到前减震器螺栓断裂。装配工艺：
125-145Nm;定扭：135 Nm 
原材料信息：Raw material information 
原材料及牌号 
Raw material and 
trademark 
SCM435 
原材料厂商 
Raw material 
producer 
/ 
散件供应商 
Part supplier 
/ 
金属热处理
状态 
Metal heat 
treatment state
调质 
Ⅱ. 结论与建议 Conclusions and suggestions 
结论Conclusions： 
1、 失效件因过载断裂。 
The failure for the part due to the overload. 
2、 零件材料性能符合技术要求。 
The parts material properties met the technical requirements. 
建议Suggestions： 
1、 请检查装配过程及装配工艺。 
Please check of the assembly process and the PAM. 
 
      分发：
Distribution 
SQE  严力航 
检验者： 
Author 
白云岭   
Bai Yunling 
审核： 
Auditor 
 
批准： 
Approver 
 
日期： 
Date 
2012.11.26 
日期： 
Date 
 
日期： 
Date 
 


 
上海汽车中心实验室
SAIC Center Lab 
中国·上海·嘉定区安研路201 号 
邮编. 201804 
No. 201 Anyan Road, Jiading District,  
Shanghai, China. 
Post code :201804 
报告编号： 
Report number 
SCL-S-12-0285M 
委托者  SQE  严力航 
Requestor： 
 委托编号 
Request number： 
送样日期2012.11.23 
Deliver date:  
报告日期2012.11.26 
Report date： 
第 2 页 共 9 页 
 
SMPV-0.2.3-002-QA -F01 
上海汽车
SAIC Motor 
III. 测试结果 Test Results  
1、 失效件实物在总成中的位置，见图；委托者提供了3 件，失效件实物形貌，见图2. 
 
 
 图1  失效件实物在总成中的位置 
 
 
图2 失效件实物形貌 
 
 
 
 
 
 
 
 
 
 
失效螺
栓装配
位置 
3# 
2# 
1# 


 
上海汽车中心实验室
SAIC Center Lab 
中国·上海·嘉定区安研路201 号 
邮编. 201804 
No. 201 Anyan Road, Jiading District,  
Shanghai, China. 
Post code :201804 
报告编号： 
Report number 
SCL-S-12-0285M 
委托者  SQE  严力航 
Requestor： 
 委托编号 
Request number： 
送样日期2012.11.23 
Deliver date:  
报告日期2012.11.26 
Report date： 
第 3 页 共 9 页 
 
SMPV-0.2.3-002-QA -F01 
上海汽车
SAIC Motor 
2、 三个失效件在断口附近均有缩径现象，如图3 所示。 
 
 
 
 
 
 
图3 螺栓断裂位置 
 
 
 
3#
2# 
1# 


 
上海汽车中心实验室
SAIC Center Lab 
中国·上海·嘉定区安研路201 号 
邮编. 201804 
No. 201 Anyan Road, Jiading District,  
Shanghai, China. 
Post code :201804 
报告编号： 
Report number 
SCL-S-12-0285M 
委托者  SQE  严力航 
Requestor： 
 委托编号 
Request number： 
送样日期2012.11.23 
Deliver date:  
报告日期2012.11.26 
Report date： 
第 4 页 共 9 页 
 
SMPV-0.2.3-002-QA -F01 
上海汽车
SAIC Motor 
3、 三个失效件的法兰面和六角头部有明显的大扭矩装配过的痕迹，见图4。 
 
 
 
 
 
 
图4  装配痕迹 
 
 
 
3#法兰面
2#法兰面 
1#法兰面 
3#六角头部
2#六角头部 
1#六角头部 


 
上海汽车中心实验室
SAIC Center Lab 
中国·上海·嘉定区安研路201 号 
邮编. 201804 
No. 201 Anyan Road, Jiading District,  
Shanghai, China. 
Post code :201804 
报告编号： 
Report number 
SCL-S-12-0285M 
委托者  SQE  严力航 
Requestor： 
 委托编号 
Request number： 
送样日期2012.11.23 
Deliver date:  
报告日期2012.11.26 
Report date： 
第 5 页 共 9 页 
 
SMPV-0.2.3-002-QA -F01 
上海汽车
SAIC Motor 
4、断口观察、分析： 
1）三件失效件断口宏观形貌，如图5 所示；断口无疲劳特征，属快速断裂。 
       
 
 
图5 断口宏观形貌 
 
 
 
 
 
 
 
 
1#
2
3# 


 
上海汽车中心实验室
SAIC Center Lab 
中国·上海·嘉定区安研路201 号 
邮编. 201804 
No. 201 Anyan Road, Jiading District,  
Shanghai, China. 
Post code :201804 
报告编号： 
Report number 
SCL-S-12-0285M 
委托者  SQE  严力航 
Requestor： 
 委托编号 
Request number： 
送样日期2012.11.23 
Deliver date:  
报告日期2012.11.26 
Report date： 
第 6 页 共 9 页 
 
SMPV-0.2.3-002-QA -F01 
上海汽车
SAIC Motor 
2）选取典型断口2#断口，使用扫描电镜对断口进行微观观察： 
  
 
 
 
 
 
 
 
 
 
 
 
 
 
 
 
        
 
 
 
 
 
 
 
 
 
 
 
 
 
 
 
 
 
 
 
 
 
 
图6 断口微观形貌 
整个断口微观形貌均
为韧窝特征，无疲劳特
征，且韧窝具有一定的
方向性。说明失效件是
受到过大的拉应力，造
成失效件过载断裂。 


 
上海汽车中心实验室
SAIC Center Lab 
中国·上海·嘉定区安研路201 号 
邮编. 201804 
No. 201 Anyan Road, Jiading District,  
Shanghai, China. 
Post code :201804 
报告编号： 
Report number 
SCL-S-12-0285M 
委托者  SQE  严力航 
Requestor： 
 委托编号 
Request number： 
送样日期2012.11.23 
Deliver date:  
报告日期2012.11.26 
Report date： 
第 7 页 共 9 页 
 
SMPV-0.2.3-002-QA -F01 
上海汽车
SAIC Motor 
二、理化分析material analysis： 
 
附表1 
序号
试验项目 
 
额定值 
Requirements 
试验结果 
Results 
评价 
合格
OK 
不合格 
NOT OK 
1 
失效件 M12 (10.9 级) 
 
 
 
 
1.1 
芯部硬度 
320-380 HV
(GB/T 3098.1-2000)
347、348、352、350 
X 
 
 
表面硬度 
≤390 HV0.3 
(GB/T 3098.1-2000)
354、360、363 
 
 
 
表面硬度与芯部硬度差
≤30 HV 
(GB/T 3098.1-2000)
7、12、11 
 
 
1.3 
全脱碳层最大深度 
≤0.015mm 
(GB/T 3098.1-2000)
0 
( 图7) 
X 
 
1.4 
螺牙缺陷 
中径以下无折叠 
无折叠 
( 图8) 
X
 
1.5 
金相组织 
回火索氏体 
回火索氏体 
( 图9) 
X
 
2 
新裂件 M12 (10.9 级) 
 
 
 
 
2.1 
芯部硬度 
320-380 HV 
(GB/T 3098.1-2000)
354、361、363) 
X 
 
 
表面硬度 
≤390 HV0.3 
(GB/T 3098.1-2000)
350、352、358 
 
 
 
表面硬度与芯部硬度差
≤30 HV 
(GB/T 3098.1-2000)
4、9、5 
 
 
2.3 
全脱碳层最大深度 
≤0.015mm 
(GB/T 3098.1-2000)
0 
( 图10) 
X 
 
2.4 
螺牙缺陷 
中径以下无折叠 
无折叠 
( 图11) 
X 
 
2.5 
金相组织 
回火索氏体 
回火索氏体 
( 图12) 
X 
 
2.6 
抗拉强度 
≥1040MPa 
1128、1120、1121 
( 图13) 
X 
 
2.7 
摩擦系数 
0.15±0.03 
0.137、0.128、0.145、0.140、
0.141     ( 图14) 
X 
 
 


 
上海汽车中心实验室
SAIC Center Lab 
中国·上海·嘉定区安研路201 号 
邮编. 201804 
No. 201 Anyan Road, Jiading District,  
Shanghai, China. 
Post code :201804 
报告编号： 
Report number 
SCL-S-12-0285M 
委托者  SQE  严力航 
Requestor： 
 委托编号 
Request number： 
送样日期2012.11.23 
Deliver date:  
报告日期2012.11.26 
Report date： 
第 8 页 共 9 页 
 
SMPV-0.2.3-002-QA -F01 
上海汽车
SAIC Motor 
 
 
图7  失效件全脱碳层最大深度：0                    图8 失效件螺牙缺陷：无 
 
 
 
 
      图9 失效件金相组织：回火索氏体  500X               图10 新零件全脱碳层最大深度：0 
  
 
图11 新零件螺牙缺陷：无                         图 12 新零件金相组织：回火索氏体   500X 
 


 
上海汽车中心实验室
SAIC Center Lab 
中国·上海·嘉定区安研路201 号 
邮编. 201804 
No. 201 Anyan Road, Jiading District,  
Shanghai, China. 
Post code :201804 
报告编号： 
Report number 
SCL-S-12-0285M 
委托者  SQE  严力航 
Requestor： 
 委托编号 
Request number： 
送样日期2012.11.23 
Deliver date:  
报告日期2012.11.26 
Report date： 
第 9 页 共 9 页 
 
SMPV-0.2.3-002-QA -F01 
上海汽车
SAIC Motor 
 
                                      图13  新螺栓抗拉强度 
 
图14  新螺栓摩擦系数
