Repository: kujaxr/obsidian-vault

File: 材料工程师/SCL-S-12-0286M IP21MCE 发动机盖 -隔音垫.pdf.md
# SCL-S-12-0286M IP21MCE 发动机盖 -隔音垫.pdf

 
上海汽车中心实验室 
SAIC Center Lab 
中国·上海·嘉定区安研路201 号 
邮编. 201804 
No 201 Anyan road, Jiading, Shanghai China 
Post code 201804 
报告编号 
Report number 
 
SCL-S-12-0286M 
委托者:  SQE：仇百明 
Request person, dept： 
委托编号:  SCL-S-12-0286 
Request number:  
送样日期:  2012.11.6 
Request date:  
报告日期:  2011.11.27 
Report date： 
                       第1页共2页 
 
分发: 
Distribution 
SQE 仇百明 DRE 陈晓霞 
检验者Author 
赵天瑜 
审核Auditor 
 
批准Approver 
 
日期Date 
2012.11.27 
日期Date 
 
日期Date 
 
 
上海汽车 
SAIC Motor 
零件号Part number 
10050106 
 零件名称 
Part name 
发动机盖隔音垫 
图纸日期Drawing date 
/ 
零件生产日期Part production date 
/ 
 供货商 
Supplier 
瑞尔 
车型/项目Car type/project 
IP 
 
   阶段性报告 Interim report        结论性报告 Conclusion report           测试报告 Test report 
Ⅰ.任务描述 Task description 
实验室受委托对发动机盖隔音垫（隔音垫烤焦）进行失效原因分析，失效零件具体信息如下： 
零件信息：Part information 
零件名称 
Part name 
发动机盖隔音垫 
制造日期 
Production date 
/ 
VIN 码 
VIN 
L11SOV516 
销售日期 
Sale date 
/ 
车辆里程数 
Car mileage 
12621(km) 
维修站名称 
Sale agent 
/ 
失效模式描述 
Failure circumstance 
description 
隔音垫烤焦 
原材料信息：Raw material information 
原材料及牌号 
Raw material specification 
PET 毡 
原材料厂商 
Raw material producer 
/ 
散件供应商 
Component supplier 
飞利环球 
金属热处理状态 
Metal heat treatment state 
/ 
失效零件见图：The failed part is shown in figure 1.  
图1 失效照片 
 
Ⅱ. 结论与建议 Conclusions and suggestions 
结论：按照认可时考核要求和会议纪要要求，说明材料符合当初要求。 
建议：测试路试车辆的该部位温度，以验证考核条件是否合适。 
 


 
上海汽车中心实验室 
SAIC Center Lab 
中国·上海·嘉定区安研路201 号 
邮编. 201804 
No 201 Anyan road, Jiading, Shanghai China 
Post code 201804 
报告编号 
Report number 
 
SCL-S-12-0286M 
委托者:  SQE：仇百明 
Request person, dept： 
委托编号:  SCL-S-12-0286 
Request number:  
送样日期:  2012.11.6 
Request date:  
报告日期:  2011.11.27 
Report date： 
                       第2页共2页 
 
上海汽车 
SAIC Motor 
III. 测试结果 Test Results  
1 失效情况分析 
目前四辆路试车辆中一辆出现了隔音垫烤焦现象。从失效零件来看，隔音垫没有脱落，也没有出现脱层。 
所以，本次分析从材料本身的耐热性进行考核。 
 
2 材料性能测试（Material Test）： 
从失效零件和供货态零件取样进行测试如下：  
 
 
失效件取样测试 
供货态取样测试 
阻燃  
A-0 合格 
A-0 合格 
150℃ 500h 存放（金属接触） 
 认可时考核条件 
未出现烤焦 
未出现烤焦 
180℃ 2h 存放 会议纪要要求 
未出现烤焦 
未出现烤焦 
 
 
 
小结： 
按照认可时考核要求和会议纪要要求，说明材料符合当初要求。

File: 材料工程师/SCL-S-12-0287M AP11冷却水管开裂.pdf.md
# SCL-S-12-0287M AP11冷却水管开裂.pdf

 
上海汽车中心实验室 
SAIC Center Lab 
中国·上海·嘉定区安研路201 号 
邮编. 201804 
No 201 Anyan road, Jiading, Shanghai China 
Post code 201804 
报告编号 
Report number 
 
SCL-S-12-0287M 
委托者: 丁蓓颖 
Request person, dept： 
送样日期:  2012.11.02 
Request date:  
报告日期:  2012.11.17 
Report date：  
第1页共4页 
 
上海汽车 
SAIC Motor 
零件号Part number 
10070413 
 零件名称 
Part name 
冷却水管 
图纸日期Drawing date 
/ 
零件生产日期Part production date 
/ 
 供货商 
Supplier 
青岛固恩治 
车型/项目Car type/project 
AP11 1.5VCT 
 
   阶段性报告 Interim report        结论性报告 Conclusion report           测试报告 Test report 
Ⅰ.任务描述 Task description 
实验室受SQE 委托对冷却水管进行失效原因分析，失效零件具体信息如下： 
As requested, QA lab has analyzed the failure of the coolant hose. The background information of the failed part is as following： 
零件信息：Part information 
零件名称 
Part name 
冷却水管 
制造日期 
Production date 
/ 
VIN 码 
VIN 
LSJA16E30CG010903 
销售日期 
Sale date 
/ 
车辆里程数 
Car mileage 
32401（海南路试） 
维修站名称 
Sale agent 
/ 
失效模式描述 
Failure circumstance 
description 
水管与金属接口处表面开裂 
原材料信息：Raw material information 
原材料及牌号 
Raw material specification 
EPDM 
原材料厂商 
Raw material producer 
LION 
散件供应商 
Component supplier 
青岛固恩治 
金属热处理状态 
Metal heat treatment state 
/ 
 
 
Ⅱ. 结论与建议 Conclusions and suggestions 
结论： 1 零件材料未出现老化现象，符合要求。 
       2 胶管内层受到划伤，导致胶管在管内液体脉冲的冲击下在划伤处形成开裂。 
Conclusion: 1 The material conforms to the standard. 
            2 The inner of the pipe was cut leading the part crack in the pulse circumstance. 
 
建议：保证金属接头处无毛刺等不良现象。保证装配不对内层形成破坏。 
           Assure the metal connector free of burs and no damage in the installment. 
 
 
 
 
 
 
 
 
 
 
 
 
 
 
 
分发: 
Distribution 
SQE: 丁蓓颖   
检验者Author 
 
审核Auditor 
 
批准Approver 
 
日期Date 
 
日期Date 
 
日期Date 
 


 
上海汽车中心实验室 
SAIC Center Lab 
中国·上海·嘉定区安研路201 号 
邮编. 201804 
No 201 Anyan road, Jiading, Shanghai China 
Post code 201804 
报告编号 
Report number 
 
SCL-S-12-0287M 
委托者: 丁蓓颖 
Request person, dept： 
送样日期:  2012.11.02 
Request date:  
报告日期:  2012.11.17 
Report date：  
第2页共4页 
 
上海汽车 
SAIC Motor 
     
图1 失效照片 
Fig 1  Failure Part 
 
 III. 测试结果 Test Results  
1 材料分析（Material Analyze） 
序号 
No. 
试验项目 
Test item 
额定值 
Requirement 
试验结果 
Test result 
评价 Evaluation 
合格 
qualified 
不合格 
unqualified 
失效件外层  
1 
Shore A 硬度 
Shore A Hardness 
60-80 
69 
× 
 
2 
拉伸强度 
Tensile Strength 
≥8MPa 
11.6 
× 
 
3 
断裂伸长率 
Elongation at tear 
≥250% 
275 
× 
 
失效件内层 
1 
Shore A 硬度 
Shore A Hardness 
60-80 
66 
× 
 
2 
拉伸强度 
Tensile Strength 
≥8MPa 
11.8 
× 
 
3 
断裂伸长率 
Elongation at tear 
≥250% 
378 
× 
 
经分析，材料硬度及拉伸性能均符合供货态要求，说明材料没有出现明显老化现象。 
 
2 分析（Analyze）： 
2.1 外层分析： 
 
裂纹发生在卡箍的附近
  
 
 
 


 
上海汽车中心实验室 
SAIC Center Lab 
中国·上海·嘉定区安研路201 号 
邮编. 201804 
No 201 Anyan road, Jiading, Shanghai China 
Post code 201804 
报告编号 
Report number 
 
SCL-S-12-0287M 
委托者: 丁蓓颖 
Request person, dept： 
送样日期:  2012.11.02 
Request date:  
报告日期:  2012.11.17 
Report date：  
第3页共4页 
 
上海汽车 
SAIC Motor 
 
 
2.2 内层分析 
 
 
 
 
 
 
 
 
裂纹周围区域未发现有异常磨损痕迹及划痕 
扩展终止区域 
液体冲刷痕迹 
 
金属接头鼓泡区域 
分界面 
裂纹中央区域存在液体冲刷迹象，且裂纹两侧为扩展
终止区域，说明外层开裂由编织层向外层扩展 
内侧裂纹位于金属接头的鼓泡区域边缘 


 
上海汽车中心实验室 
SAIC Center Lab 
中国·上海·嘉定区安研路201 号 
邮编. 201804 
No 201 Anyan road, Jiading, Shanghai China 
Post code 201804 
报告编号 
Report number 
 
SCL-S-12-0287M 
委托者: 丁蓓颖 
Request person, dept： 
送样日期:  2012.11.02 
Request date:  
报告日期:  2012.11.17 
Report date：  
第4页共4页 
 
上海汽车 
SAIC Motor 
对内侧裂纹断口分析： 
 
内侧裂纹断面存在明显的纹路分界面，分界面靠近内层区域无液体冲刷迹象，分界面靠近编织层区域存在
液体冲刷迹象。且冲刷断面未发现有终止纹路，说明内层开裂由内层向编织层扩散。 
 
 
 
小结 (Conclusion)： 
1 零件材料未出现明显的老化现象。 
2 零件破裂方向为由胶管内层向外层扩展，且裂纹纹路为冲刷迹象，说明胶管并非瞬间爆裂。 
3 在零件内层裂纹边缘发现多处划伤痕迹，由于裂纹位于金属接头的鼓泡区域边缘，且开裂点处的压痕
明显偏深，说明胶管在此处受到异常压痕，致使零件开裂。 
裂纹紧贴鼓泡区域的边缘。 
液体冲刷区域 
无液体冲刷迹象 
内侧裂纹处存在另外的划伤痕迹。

File: 材料工程师/SCL-S-12-0288M 加油管-IS12.pdf.md
# SCL-S-12-0288M 加油管-IS12.pdf

 
上海汽车中心实验室
(SAIC Center Lab) 
中国·上海·嘉定区安研路201 号 
邮编. 201804 
No. 201 Anyan Road, Jiading District,  
Shanghai, China. 
Post code :200433 
报告编号：Report number 
SCL-S-12-0288M 
委托者Requestor：丁蓓颖 
送样日期Deliver date：2012.11.19 
报告日期Report date：2012.11.28 
第 1 页 共 4 页 
Page 1 of 4  
 
上海汽车 
SAIC Motor 
零件号 
Part number 
10094687 
零件名称 
Part name 
加油管总成 
Oil filling pipe assembly 
图纸日期 
Drawing date  
/ 
零件生产日期 
Production date 
/ 
供货商 
Supplier 
扬州华光 
Yangzhou Huaguang 
车型/项目 
Car type/project 
IS12 
 
   阶段性报告  Stage report        结论性报告 Conclusion report           测试报告 Test report 
Ⅰ.任务描述 Task description 
实验室受委托对加油管总成进行失效原因分析，失效零件具体信息如下： 
As requested, QA lab has analyzed the invalid cause of oil filling pipe assembly, and the information of invalid part 
is shown as following： 
零件信息：Part information 
零件名称 
Part name 
加油管总成 
Oil filling pipe assembly 
制造日期 
Production date 
/ 
VIN 码 
VIN number 
LSJW34G33BJ017220 
销售日期 
Sale date 
/ 
车辆里程数 
Car mileage 
8591 km 
销售商 
Sale agent 
/ 
失效模式描述 
Invalid situation 
description 
加油管断裂 
Oil filling pipe fractured. 
原材料信息：Raw material information 
原材料及牌号 
Raw material 
and trademark 
PA66 +EPDM 
A220 
原材料厂商 
Raw material producer 
苏州旭光 
散件供应商 
Part supplier 
/ 
金属热处理状态 
Metal heat treatment state 
/ 
失效零件见图1：The invalid part is shown in Fig 1.  
Ⅱ. 结论与建议 Conclusions and suggestions 
结论：1. 失效件焊接不良，受力导致断裂。 
2. 失效件材料符合技术要求。  
Conclusions:  1. Welding process of failure part was bad, which led to the failure. 
2. Material performance of failure part conformed to requirements.           
建议： 1. 保持焊接工艺良好稳定。 
Suggestions: 1. Fine and steady welding process should be kept. 
  
分发： 
Dispenser 
丁蓓颖 
检验者： 
Identifier 
狄春峰 
审核： 
Auditor 
 
批准： 
Approver 
 
日期： 
Date 
2012.11.28 
日期： 
Date 
 
日期： 
Date 
 
 


 
上海汽车中心实验室
(SAIC Center Lab) 
中国·上海·嘉定区安研路201 号 
邮编. 201804 
No. 201 Anyan Road, Jiading District,  
Shanghai, China. 
Post code :200433 
报告编号：Report number 
SCL-S-12-0288M 
委托者Requestor：丁蓓颖 
送样日期Deliver date：2012.11.19 
报告日期Report date：2012.11.28 
第 2 页 共 4 页 
Page 2 of 4  
 
上海汽车 
SAIC Motor 
 
 
图1 失效件 
Fig.1 Failure part 
 
III. 测试结果 Test Results 
序号 
No. 
试验项目 
Test item 
额定值 
Requirement 
试验结果 
Test result 
评价 Evaluation 
第一次 
第二次 
合格 
qualified 
不合格 
unqualified 
I 
失效件 
 
 
1 
红外（GB/T6040-2002） 
Infrared Spectroscopy 
PA66+EPDM 
PA66+EPDM 
× 
 
2 
熔点（GB/T19466.3-2006） 
Melting point (℃) 
260±5 
260 
× 
 
3 
焓值（GB/T19466.3-2006） 
Enthalpy (J/g) 
/ 
55.9 
64.7 
 
 
II 
新件 
 
 
1 
红外（GB/T6040-2002） 
Infrared Spectroscopy 
PA66+EPDM 
PA66+EPDM 
× 
 
2 
熔点（GB/T19466.3-2006） 
Melting point (℃) 
260±5 
260 
× 
 
3 
焓值（GB/T19466.3-2006） 
Enthalpy (J/g) 
/ 
56.9 
63.1 
 
 
III 
粒料  
 
 
1 
红外（GB/T6040-2002） 
Infrared Spectroscopy 
PA66+EPDM 
PA66+EPDM 
× 
 
2 
熔点（GB/T19466.3-2006） 
Melting point (℃) 
260±5 
260 
× 
 
3 
焓值（GB/T19466.3-2006） 
Enthalpy (J/g) 
/ 
60.0 
66.5 
 
 
 


 
上海汽车中心实验室
(SAIC Center Lab) 
中国·上海·嘉定区安研路201 号 
邮编. 201804 
No. 201 Anyan Road, Jiading District,  
Shanghai, China. 
Post code :200433 
报告编号：Report number 
SCL-S-12-0288M 
委托者Requestor：丁蓓颖 
送样日期Deliver date：2012.11.19 
报告日期Report date：2012.11.28 
第 3 页 共 4 页 
Page 3 of 4  
 
上海汽车 
SAIC Motor 
Ⅳ. 宏观分析 Macroscopic observation 
 
 
取3 个新件编号，进行拉脱力试验（如图2）。试验结果3 个样件的拉脱力均大于图纸要求的
1500N，符合技术要求。 
 
图2 拉脱力试验 
Fig. 2 Pulling-out test 
 
 
以这3 个符合技术要求的样件与失效件进行断口的对比分析。在对比上盖体时发现，新件上盖
体外侧面下端与本体焊接部分可以看到明显的焊接痕迹，而失效件则没有类似焊接痕迹。 
 
图3 零件上盖 
Fig. 3 Top head of part 


 
上海汽车中心实验室
(SAIC Center Lab) 
中国·上海·嘉定区安研路201 号 
邮编. 201804 
No. 201 Anyan Road, Jiading District,  
Shanghai, China. 
Post code :200433 
报告编号：Report number 
SCL-S-12-0288M 
委托者Requestor：丁蓓颖 
送样日期Deliver date：2012.11.19 
报告日期Report date：2012.11.28 
第 4 页 共 4 页 
Page 4 of 4  
 
上海汽车 
SAIC Motor 
 
    3 个试验样件本体的断口都如图4 新件所示，对比新件和失效件本体的断口发现，失效件本体
焊接处内圈松脱，焊接层与本体之间没有很好的融合；而新件则焊接牢固。    
 
图4 零件本体 
Fig. 4 Body of part 
 
放大观察观察失效件与新件的断口（图5）。失效件多为孔洞结构，焊接不良；而新件则多为褶
皱结构，焊接良好。 
 
图5 零件断口 
Fig. 5 Fracture of part 
 
 
综合以上结果可以判断：失效件焊接不良，受力导致断裂。

File: 材料工程师/SCL-S-12-0289M IP2X EU Dual mass flywheel(归档).pdf.md
# SCL-S-12-0289M IP2X EU Dual mass flywheel(归档).pdf

 
上海汽车中心实验室 
中国·上海·嘉定区安研路201 号 
邮编. 201804 
 
SAIC Central Laboratory 
201 Anhong rd, Anting, Shanghai, China 
报告编号 
Report number 
 
SCL-S-12-0289M 
委托者: SQE 张斯琦 
Request person, dept： 
委托编号: / 
Request number: 
送样日期: 2012.11.20 
Request date:  
报告日期: 2012.12.03 
Report date：  
第1页共14页 
 
分发: 
Distribution 
质保部 ：陶海龙 Taohailong，杨如松yangrusong，张斯琦 Zhangsiqi 
检验者Author 
邵百明Shao Baiming 
审核Auditor 
 
批准Approver 
 
日期Date 
2012.12.3 
日期Date 
 
日期Date 
 
SMPV-0.2.3-002-QA -F01 
上海汽车 
SAIC Motor 
零件号Part number 
30034883 
 零件名称 
Part name 
双质量飞轮 
Dual mass flywheel 
日期Drawing date 
2009.01.26 
零件生产日期Part production date 
/ 
 供货商 
Supplier 
LUK 
车型/项目Car type/project 
IP2X EU 
阶段性报告 Interim report                结论性报告 Conclusion report          
 
Ⅰ.任务描述 Task description 
实验室受委托对双质量飞轮进行失效原因分析，失效零件具体信息如下： 
As requested, QA lab has analyzed the failure of the Dual mass flywheel. The information of the failed part is as 
following： 
零件信息：Part information 
零件名称 
Part name 
双质量飞轮 
Dual mass flywheel 
车制造日期 
Vehicle production date 
/ 
VIN 码 
VIN 
/ 
销售日期 
Sale date 
/ 
车辆里程数 
Car mileage 
30000km （Normal Road Driving Test） 
维修站名称 
Sale agent 
/ 
失效模式描述 
Failure circumstance  
变速箱有噪音。The noise was heard from transmission  
 
原材料信息：Raw material information 
原材料及牌号 
Raw material specification 
Group A and Group B （LUK’s material 
type）/PA46+Additive 
原材料厂商 
Raw material producer 
/ 
散件供应商 
Component supplier 
LUK 
金属热处理状态 
Metal heat treatment state 
/ 
失效零件见图1-5：The failed part is shown in figure 1-5.  
 
Ⅱ. 结论与建议 Conclusions and Suggestions 
 
结论Conclusions： 
（1） 双质量飞轮是由于弹簧在大的载荷下出现疲劳断裂而失效的。The Dual Mass Flywheel was failed due to 
fatigue fractures of the springs caused by big load. 
（2）垫片的严重磨损不是导致弹簧断裂的原因。The serious wear of the washer is not the reason for springs’ break.  
（3） 弹簧的成分，组织，夹杂物以及硬度符合相应的技术要求。The chemical components, microstructure, inclusion 
and hardness meet the requirement. 
（4）垫片的材料正常，为PA46+PTEF。The material of the friction washer is PA46, which is normal. 
建议Suggestions： 
（1）采集路试中的数据，分析并校核弹簧承受的载荷。Analyze and check the load of the springs by collecting data 
during road test. 
（2）基于采集的数据，对比国内路试和英国路试过程中的差异。Basing on the collection data, compare the 
difference of the experiment process in UK and China. 
（3）拆解分析在英国完成相同路试的车子。Disassemble and analyze the flywheel which passed the test in UK. 


 
上海汽车中心实验室 
中国·上海·嘉定区安研路201 号 
邮编. 201804 
 
SAIC QA Laboratory 
201 Anhong rd, Anting, Shanghai 
报告编号 
Report number 
 
SCL-S-12-0289M 
委托者: SQE 张斯琦 
Request person, dept： 
委托编号:  /  
Request number: 
送样日期: 2012.11.20 
Request date:  
报告日期: 2012.12.03 
Report date：  
第2页共14页 
 
SMPV-0.2.3-002-QA -F01 
上海汽车 
SAIC Motor 
III. 调查结果 Investigation Results  
 
外观检查 Visual inspection 
收到的双质量飞轮如图1 所示。内部充满油脂。拆开清洗后，两组弹簧如图2 所示。断裂成多段；还有一些碎的
弹簧损坏严重，难以拼接。它们应该属于第二组弹簧。图中箭头显示断裂部位。 
The dual mass flywheel was supplied as shown in figure 1. There is much grease in the interior. After disassembly and 
cleaning, the two sets of springs are showed in fig. 2. The springs were broken into many segments and some pieces 
could not be assembled due to severe damage. They are belonged to the second set. The arrows show the break positions. 
 
图1 收到的失效件/Fig 1 Parts as received 
 
图2 断裂的弹簧/Fig. 2 Broken Spring 
第一组弹簧 
First set 
第二组弹簧 
Second set 
第一组弹簧 
First set of spring 
第二组弹簧 
Second set of spring 
小的碎片 
Two pieces of springs 
许多疲劳纹在表面，见图12 
Many cracks on surface，see fig.12 


 
上海汽车中心实验室 
中国·上海·嘉定区安研路201 号 
邮编. 201804 
 
SAIC QA Laboratory 
201 Anhong rd, Anting, Shanghai 
报告编号 
Report number 
 
SCL-S-12-0289M 
委托者: SQE 张斯琦 
Request person, dept： 
委托编号:  /  
Request number: 
送样日期: 2012.11.20 
Request date:  
报告日期: 2012.12.03 
Report date：  
第3页共14页 
 
SMPV-0.2.3-002-QA -F01 
上海汽车 
SAIC Motor 
其它部件清洗后的照片如图3 所示。主动飞轮，盖板和法兰表面有一定的刮伤和严重的磨损（见图4）；与弹簧
不接触的零件膜片弹簧边部也有刮伤。这些都是弹簧断裂后造成的。 
Other components after cleaning are showed in fig. 3. Active flywheel, cover and flange surface have some scratches and 
severe wear(see fig. 4), which happened after the springs were broken. 
非金属垫片出现异常磨损，见图5；垫片由2mm，变为1mm 左右，但是未完全丧失其功能；这种异常磨损与弹
簧的失效以及主动轮和从动轮间的相对运动（与载荷大小有关）有关，而不是导致弹簧失效的原因。弹簧失效后，
从动盘运动状态出现破坏，使得垫片偏离中心的位置，从而导致垫片的内侧局部和相对应的外侧出现严重的损伤。 
the nonmetallic washer was also worn seriously, as showed in Fig. 5; the original thickness was 2mm, and now it is about 
1mm, but the function was not completely lost. The abnormal wear is related with the spring failure and the relative 
movement between the active flywheel and driven flywheeel（related with impact load）, which is not the reason of the 
spring failure. the break of the springs damaged the run state of the driven flywheel and caused the washer off the center, 
which resulted in severe damage to the inner side and out side of the washer.  
 
 
 
 
 
 
 
 
 
 
 
 
图3 主动飞轮表面损伤情况 
Fig. 3 damage about active flywheel surface 
 
 
 


 
上海汽车中心实验室 
中国·上海·嘉定区安研路201 号 
邮编. 201804 
 
SAIC QA Laboratory 
201 Anhong rd, Anting, Shanghai 
报告编号 
Report number 
 
SCL-S-12-0289M 
委托者: SQE 张斯琦 
Request person, dept： 
委托编号:  /  
Request number: 
送样日期: 2012.11.20 
Request date:  
报告日期: 2012.12.03 
Report date：  
第4页共14页 
 
SMPV-0.2.3-002-QA -F01 
上海汽车 
SAIC Motor 
 
 
 
 
 
 
 
 
 
 
 
 
 
图4 盖板，膜片弹簧和法兰损伤情况 
Fig.4 damage about cover, diaphragm spring and flange 
 
     
 
 
 
 
 
 
 
 
 


 
上海汽车中心实验室 
中国·上海·嘉定区安研路201 号 
邮编. 201804 
 
SAIC QA Laboratory 
201 Anhong rd, Anting, Shanghai 
报告编号 
Report number 
 
SCL-S-12-0289M 
委托者: SQE 张斯琦 
Request person, dept： 
委托编号:  /  
Request number: 
送样日期: 2012.11.20 
Request date:  
报告日期: 2012.12.03 
Report date：  
第5页共14页 
 
SMPV-0.2.3-002-QA -F01 
上海汽车 
SAIC Motor 
 
 
                      
 
 
 
图5 摩擦垫片 
Fig. 5 friction washer 
断口分析 Fracture Analysis 
对所有大弹簧和小弹簧的断口（除个别已严重损伤的断口之外）进行检查，可以发现如下特点： 
 
弹簧为疲劳断裂，裂纹源起源于弹簧的内表面（图6,7,8 显示的是代表性断口）。 
 
除图6（b）所示断口外，所有起源区的内表面均有磨损。相对其它内表面，通常磨损更严重。在正常工作
中，大弹簧和小弹簧间会出现一些正常的接触和磨损；当弹簧断裂后，这些损伤很可能会加剧（图9 显示的
一些起源区的表面情况）。 
 
弹簧的表面还存在一些疲劳裂纹（见图10，11 和12）。图13 是从图6（b）所示断口处的取样获得的，表面
无磨损，但有很多细小的疲劳裂纹，表明其承受较大的载荷。 
 
未发现锈蚀诱发疲劳裂纹。 
Check all the fractures of the large springs and small springs, except several seriously damaged fractures. They show the 
same characters as following: 
 
The springs were broken through fatigue and the fatigue fractures had originated on the inner surface. (figures 6 to 
8are examples) 
 
All of the inner surfaces at the fractures were worn except one fracture （see fig. 6 (b)）; the wear was usually more 
seriously than other inner surface. In the normal work, the large springs and small springs can contact and wear 
together. After break, the injury is likely to intensify.( fig. 9 is examples) 
 
There are some fatigue crack on the surface of the springs（see fig. 10 ~12）. Fig. 12 is got by cutting from the 
sample showed by fig. 6 (b). There is no wear on the surface, but there are several fatigue cracks，which shows it 
bore a big load. 
 
No cracks were led by corrosion. 
 
垫片偏离中心位置，内侧局部和相对的外侧出现严重损伤。红外检
测显示该材料为PA46 为基的材料（见图22）。The washer is off the 
center and the local of the inside and the relative outside were also 
seriously damaged. Infrared detection shows the material is 
PA46+additive （see Fig. 22） 
PA46 washer
abnormal wear
Metal washer normal


 
上海汽车中心实验室 
中国·上海·嘉定区安研路201 号 
邮编. 201804 
 
SAIC QA Laboratory 
201 Anhong rd, Anting, Shanghai 
报告编号 
Report number 
 
SCL-S-12-0289M 
委托者: SQE 张斯琦 
Request person, dept： 
委托编号:  /  
Request number: 
送样日期: 2012.11.20 
Request date:  
报告日期: 2012.12.03 
Report date：  
第6页共14页 
 
SMPV-0.2.3-002-QA -F01 
上海汽车 
SAIC Motor 
 
 
图6  第一组大弹簧代表性的断口 
Fig. 6 fracture examples about the first large spring 
 
 
图7 第二组大弹簧代表性的断口 
Fig. 7 fracture examples about the second large spring 
         
图8 第二组小弹簧的典型断口 
Fig. 8 fracture examples about the second small spring 
a) 
b) 
a) 
b) 
b) 
a) 
Crack source 
Crack source 
Crack source 
Crack source 


 
上海汽车中心实验室 
中国·上海·嘉定区安研路201 号 
邮编. 201804 
 
SAIC QA Laboratory 
201 Anhong rd, Anting, Shanghai 
报告编号 
Report number 
 
SCL-S-12-0289M 
委托者: SQE 张斯琦 
Request person, dept： 
委托编号:  /  
Request number: 
送样日期: 2012.11.20 
Request date:  
报告日期: 2012.12.03 
Report date：  
第7页共14页 
 
SMPV-0.2.3-002-QA -F01 
上海汽车 
SAIC Motor 
 
 
 
图9 裂纹源处的表面状况 
Fig. 9 some examples : surfaces at the crack source 
 
 
图10 裂纹源附近的疲劳裂纹                 图11 由外向内将扩展的疲劳裂纹 
Fig. 10 fatigue crack close to the fracture           Fig. 11 fatigue crack from the outside to the inner 
 
 
（a）多条疲劳裂纹/many fatigue cracks              （b）表面 无磨损和腐蚀/ surface no wear and corrosion 
图12 靠近断裂处的疲劳纹和表面 
Fig. 12 fatigue cracks and surface close to the break position  
断口 
Fracture 
微裂纹 
Micro-crack 
Crack source 
Crack source 
断口 
Fracture 


 
上海汽车中心实验室 
中国·上海·嘉定区安研路201 号 
邮编. 201804 
 
SAIC QA Laboratory 
201 Anhong rd, Anting, Shanghai 
报告编号 
Report number 
 
SCL-S-12-0289M 
委托者: SQE 张斯琦 
Request person, dept： 
委托编号:  /  
Request number: 
送样日期: 2012.11.20 
Request date:  
报告日期: 2012.12.03 
Report date：  
第8页共14页 
 
SMPV-0.2.3-002-QA -F01 
上海汽车 
SAIC Motor 
材料检测 Material Test  
1. 弹簧 spring 
弹簧基体组织为正常的屈氏体。表面组织和芯部组织相同，未见脱碳。 
局部有一些金属流变并带有一些裂纹。这是来自摩擦或喷丸。这些裂纹是沿着圆周面，且深度很浅。在新件的检
测中，也发现类似的喷丸引起的裂纹，且主要出现在弹簧的外表面。对于喷丸工艺来说，这是无法避免的；此裂
纹不会对疲劳裂纹的萌生产生显著的影响。 
第一组大弹簧具有一定量非常细小的C 类夹杂物。根据标准GB/T 10561，夹杂物评级中宽度小于＜2μm 的C 类
夹杂物不计算在内，因此第一组大弹簧的夹杂物级别为C0.5；第二组大弹簧和小弹簧的夹杂物级别为D0.5。它
们均符合技术要求。 
弹簧的硬度和成分也均符合LUK 的材料要求。 
The microstructure is normal Troostite. The ones on the surface and the core are same; no decarburization. 
The metal on the local surface was deformed with some cracks, which are caused by wear or shot peening. The direction of 
the crack is along the surface and the depth is very small. The same cracks caused by shot peening are also found in the 
surface of the new part and mainly on the outside surface of the spring. This can’t be avoided for the shot peening. This 
kind of the crack don’t have remarkable effect on the fatigue crack germination. 
The first large spring has a certain quantity of very fine inclusions---type C. According GB/T 10561, if the width is less than 
2μm, the inclusions are not took as inclusion for the evaluation, so the inclusions level of the first large spring is C0.5; the one 
of the second large and small springs is D0.5. They meet the requirement. 
The hardness and chemical components of the spring meet the requirement of LUK. 
表1 材料的检测结果 
Table 1 Material results 
序号 
No. 
试验项目 
Test item 
额定值 
Requirement 
试验结果 
Test result 
评价 Evaluation 
合格 
OK 
不合格 
Not OK 
1 
金相组织
/microstructure 
LUK 要求
/requirement 
 
 
 
 
基体组织 
Matrix 
Microstructure 
屈氏体 
第一组大弹簧 
屈氏体，见图13 
× 
 
 
第二组大弹簧 
屈氏体，见图15 
× 
 
 
第二组小弹簧 
屈氏体，见图17 
× 
 
 
表面半脱碳 
half decarburization 
 
≤54.5um（1.3%D） 
第一组大弹簧 
0μm，见图14 
× 
 
 
第二组大弹簧 
0μm，见图16 
× 
 
 
第二组小弹簧 
0μm，见图18 
× 
 
 
表面全脱碳 
Full decarburization 
≤2um 
第一组大弹簧 
0μm，见图14 
× 
 
 
第二组大弹簧 
0μm，见图16 
× 
 
 
第二组小弹簧 
0μm，见图18 
× 
 
 
夹杂物 
inclusion 
A1.0,B1.0 
C0.5,D0.5 
SMTC 5 150 001 
第一组大弹簧 
C0.5，见图19 
× 
 
 
第二组大弹簧 
D0.5，见图20 
× 
 
 
第二组小弹簧 
D0.5，见图21 
× 
 
2 
硬度/Hardness 
LUK 要求 
 
× 
 
 
大弹簧 
Large spring 
≥475HV1 
第一组大弹簧 
HV1：545,547,536 
× 
 
 
第二组大弹簧 
HV1：573,561,5570 
× 
 
 
小弹簧small spring 
≥520HV1 
HV1：538,545,536 
× 
 


 
上海汽车中心实验室 
中国·上海·嘉定区安研路201 号 
邮编. 201804 
 
SAIC QA Laboratory 
201 Anhong rd, Anting, Shanghai 
报告编号 
Report number 
 
SCL-S-12-0289M 
委托者: SQE 张斯琦 
Request person, dept： 
委托编号:  /  
Request number: 
送样日期: 2012.11.20 
Request date:  
报告日期: 2012.12.03 
Report date：  
第9页共14页 
 
SMPV-0.2.3-002-QA -F01 
上海汽车 
SAIC Motor 
续表1/ Continued Table 1 
 
序号 
No. 
试验项目 
Test item 
额定值 
Requirement 
试验结果 
Test result 
评价 Evaluation 
合格 
OK 
不合格 
Not OK 
3 
成分1 
chemical omponents  
LUK 要求 
 
 
 
 
大弹簧 
Large spring 
(from the first set) 
C:0.50-0.60 
0.52 
× 
 
 
Si:1.20-1.60 
1.39 
× 
 
 
Mn:0.50-0.90 
0.56 
× 
 
 
Cr:0.50-080 
0.55 
× 
 
 
P:≤0.025 
0.013 
× 
 
 
S:≤0.020 
0.008 
× 
 
 
Cu: ≤0.1 
0.02 
× 
 
 
小弹簧 
Failed small spring  
 
C:0.50-0.60 
0.51 
× 
 
 
Si:1.20-1.60 
1.59 
× 
 
 
Mn:0.50-0.90 
0.62 
× 
 
 
Cr:0.50-080 
0.62 
× 
 
 
P:≤0.025 
0.013 
× 
 
 
S:≤0.020 
0.009 
× 
 
 
Cu: ≤0.1 
0.01 
× 
 
备   注：1）成分委托机动车检测中心完成，报告编号为：CW1211053H000。 
Remark: 1）the item from outsourcing test (SMVIC).The report no. is CW1211053H000. 
 
 
 
图13 第一组大弹簧芯部组织 
Fig. 13Core microstructure of the first large spring 


 
上海汽车中心实验室 
中国·上海·嘉定区安研路201 号 
邮编. 201804 
 
SAIC QA Laboratory 
201 Anhong rd, Anting, Shanghai 
报告编号 
Report number 
 
SCL-S-12-0289M 
委托者: SQE 张斯琦 
Request person, dept： 
委托编号:  /  
Request number: 
送样日期: 2012.11.20 
Request date:  
报告日期: 2012.12.03 
Report date：  
第10页共14页 
 
SMPV-0.2.3-002-QA -F01 
上海汽车 
SAIC Motor 
 
图14 第一组大弹簧表面 无脱碳 
Fig. 14 Surface of the first large spring  no decarburization 
 
 
图15 第二组大弹簧芯部组织 
Fig. 15 Core microstructure of the second large spring

File: 材料工程师/SCL-S-12-0290M-NSE1.5T发动机缸盖气门烧蚀-倪雷白云岭.pdf.md
# SCL-S-12-0290M-NSE1.5T发动机缸盖气门烧蚀-倪雷白云岭.pdf

 
上海汽车中心实验室 
SAIC Center Lab 
中国·上海·嘉定区安研路201 号 
邮编. 201804 
No 201 Anyan road, Jiading, Shanghai China 
Post code 201804 
报告编号 
Report number 
 
SCL-S-12-0290M 
委托者: DRE 夏媛媛 
Request person, dept：DRE Xia YuanYuan
委托编号: / 
Request number: 
送样日期:  2012-11-22 
Request date:  
报告日期:  2012-12-12 
Report date：  
第1 页共14 页 
 
分发: 
Distribution 
发动机：夏媛媛 
DRE：Xia Yuan Yuan 
检验者
倪雷、白云岭
审核
批准
上海汽车
SAIC Motor
零件号Part number 
30052935 
10077055 
 零件名称 
Part name 
缸盖Cylinder Head 
排气门Exhaust valve 
图纸日期Drawing date 
2011-06-02 
2011-06-20 
零件生产日期Part production date 
/ 
 供货商 
Supplier 
上海皮尔博格有色零部件有限公司 
重庆三爱海陵实业有限责任公司 
车型/项目Car type/project 
NSE 1.5T 
 
   阶段性报告 Interim report        结论性报告 Conclusion report 
Ⅰ.任务描述 Task description 
实验室受委托对缸盖及排气门烧蚀进行失效原因分析，失效零件具体信息如下： 
As requested, QA lab has analyzed the failure of ablation Cylinder Head and Exhaust Valve. The 
background information of the failed part is as following： 
零件信息：Part information 
零件名称 
Part name 
缸盖Cylinder Head 
排气门Exhaust valve 
制造日期 
Production date 
 
VIN 码 
VIN 
发动机号:15S4GF2GCA24H121
销售日期 
Sale date 
 
车辆里程数 
Car mileage 
 
维修站名称 
Sale agent 
 
失效模式描述 
Failure circumstance description 
热冲击试验累计运行270h，第033 循环运行至5500r/min WOT 工况结束（该循环运行
约5h），转入怠速发现排气管冒烟，冷却系统压力升高。经检查，防冻液泄漏，试验暂
停。检查冷却系统及发动机状况，台架冷却系统及发动机的所有水管未发现漏水现象，
膨胀水箱内已无冷却液，油底壳有冷却液，发动机下台架。发现缸盖及排气门烧蚀。 
原材料信息：Raw material information 
原材料及牌号 
Raw material specification 
缸盖：LM25 
排气门：X45CrSi93（杆部） 
X50CrMnNiNbN219（盘部） 
原材料厂商 
Raw material producer 
缸盖：/ 
排气门：江苏申源特钢有限公司
散件供应商 
Component supplier 
山东安丘市亚星热处理材料有
限公司（热处理） 
金属热处理状态 
Metal heat treatment state 
/ 
失效零件见图1： The failed part is shown in the figure 1 
Ⅱ. 结论与建议 Conclusions and suggestions 
结论Conclusions： 
1、发动机2 缸气门冲刷和缸盖局部熔化，是由异常的高温导致的； 
2、缸盖的化学成分、金相等均符合要求； 
3、因长期在较高工作温度（≥200℃）下工作，发生过时效现象使缸盖4 缸排气门侧硬度值衰减至50HB 左右；
结合实验室测试分析经验，正常售后发动机缸盖硬度值衰减不会<80HB； 
4、排气门头部基体的硬度、化学成分、金相符合要求，表面渗氮层偏下限（使用后有磨损）但仍符合要求。 
 
建议Suggestions：  
查找产生异常高温冷却不良的原因。Find the reasons for the abnormal high temperature. 
. 


 
上海汽车中心实验室 
中国·上海·嘉定区安研路201 号 
邮编. 201804 
 
SAIC QA Laboratory 
201 Anhong rd, Anting, Shanghai 
报告编号 
Report number 
 
SCL-S-12-0290M 
委托者: DRE 夏媛媛 
Request person, dept：DRE Xia YuanYuan
委托编号: / 
Request number: 
送样日期:  2012-11-22 
Request date:  
报告日期:  2012-12-12 
Report date： 
第2 页共14 页 
 
上海汽车
SAIC Motor 
III. 调查结果 Investigation Results 
一、宏观观察Macro-Observation: 
提交到实验室的失效零部件在图1-A 所示。如图1-B 所示2 缸缸盖（气门座圈处）及排气门发生严重烧蚀，
从燃烧室积炭情况来看，1 缸和4 缸的情况明显优于2 缸和3 缸。 
 
 
 
 
 
 
 
 
 
 
 
 
 
 
 
 
 
 
 
 
 
 
 
 
 
 
 
 
 
 
 
 
 
 
 
 
图1 失效缸盖和排气门
图A 
图B 
4 缸
3 缸
2 缸
1 缸
图C 


 
上海汽车中心实验室 
中国·上海·嘉定区安研路201 号 
邮编. 201804 
 
SAIC QA Laboratory 
201 Anhong rd, Anting, Shanghai 
报告编号 
Report number 
 
SCL-S-12-0290M 
委托者: DRE 夏媛媛 
Request person, dept：DRE Xia YuanYuan
委托编号: / 
Request number: 
送样日期:  2012-11-22 
Request date:  
报告日期:  2012-12-12 
Report date： 
第3 页共14 页 
 
上海汽车
SAIC Motor 
二、断口分析Fracture Analysis 
结论：异常的冷却不良导致气门座圈压装处的缸盖发生逐步熔融现象，熔融铝液逐步吹集在气门座圈和气门
表面，导致气门座圈与气门密封贴合不良，废气不断冲刷气道口缸盖水套壁，而排气门无法有效散热，最终发生
高速吹蚀（缺口），同时气门熔融金属液快速冲击受热冲刷的缸盖水道壁，致使缸盖水套壁瞬间也发生熔穿。 
1、缸盖及气门烧蚀表面 
从图A 可以确定，燃烧室中的高温及冷却不良致使缸盖3#和4#气门座圈间的铝合金发生熔融，并逐渐沉积
在排气门座圈、排气门盘部和杆部表面。 
 
 
 
 
 
 
 
 
 
 
 
 
 
 
 
 
 
 
 
 
 
 
 
 
 
 
 
 
 
 
 
 
 
图2
缸盖及气门表面情况
在2 缸3#排气门座圈
一侧有熔融铝液镀覆
在气门座圈表面，气
门座圈处缸盖已烧穿 
在2 缸4#排气门座圈
一侧也有熔融铝液镀
覆在气门座圈表面，同
时在气门座圈处缸盖
有轻微烧蚀
2 缸3#气门处
2 缸4#气门处
图A 


 
上海汽车中心实验室 
中国·上海·嘉定区安研路201 号 
邮编. 201804 
 
SAIC QA Laboratory 
201 Anhong rd, Anting, Shanghai 
报告编号 
Report number 
 
SCL-S-12-0290M 
委托者: DRE 夏媛媛 
Request person, dept：DRE Xia YuanYuan
委托编号: / 
Request number: 
送样日期:  2012-11-22 
Request date:  
报告日期:  2012-12-12 
Report date： 
第4 页共14 页 
 
上海汽车
SAIC Motor 
如图3 排气门、气门座圈、气门导管工作配合示意图，在与排气门烧蚀区贴合的气门座圈表面有严重的铝沉
积，同时在其对应面的气门杆部与气门导管接触部位有较严重的磨损（如图D），另一侧磨损很轻微（如图B）。 
因铝沉积在气门座圈和气门盘锥表面，使气门与气门座圈贴合不良，发生偏磨现象。 
 
 
 
 
 
 
 
 
 
 
 
 
 
 
 
 
 
 
 
 
 
 
 
 
 
 
 
 
 
 
 
 
 
 
 
 
 
图3 失效排气门表面情况
图A 
图B 
图C 
图D 


 
上海汽车中心实验室 
中国·上海·嘉定区安研路201 号 
邮编. 201804 
 
SAIC QA Laboratory 
201 Anhong rd, Anting, Shanghai 
报告编号 
Report number 
 
SCL-S-12-0290M 
委托者: DRE 夏媛媛 
Request person, dept：DRE Xia YuanYuan
委托编号: / 
Request number: 
送样日期:  2012-11-22 
Request date:  
报告日期:  2012-12-12 
Report date： 
第5 页共14 页 
 
上海汽车
SAIC Motor 
2、缸盖燃烧室下水道区 
A、将缸盖剖切，1~4 缸各进气道表面均比较干净，1#&3#&4#排气道侧表面均有正常的轻微积炭现象； 
B、如图A 所示，从水道情况来看，2 缸与3 缸处水道壁表面呈焦糊状，表明其工作温度相对较高； 
C、2#缸排气道在积炭层的表面有一层灰色铝层覆在其表面，这说明一开始发动机是比较正常侧进行工作，未有
丧失其正常功能，在工作一段时间后，由于某种异常情况使局部温度过高最终导致缸盖本体局部发生熔化。 
 
 
 
 
 
 
 
 
 
 
 
 
 
 
 
 
 
 
 
 
 
 
 
 
 
 
 
 
 
 
 
 
 
 
 
图4
缸盖水道侧
图A 
图B 
图C 
图D 
图E 
4 缸
3 缸
2 缸
1 缸
进气道侧
排气道侧
在2 缸3#排气门座
在2 缸3#排气门座
圈及气门导管压装
处的与水道分隔区
的铝合金已完全熔
穿。 


 
上海汽车中心实验室 
中国·上海·嘉定区安研路201 号 
邮编. 201804 
 
SAIC QA Laboratory 
201 Anhong rd, Anting, Shanghai 
报告编号 
Report number 
 
SCL-S-12-0290M 
委托者: DRE 夏媛媛 
Request person, dept：DRE Xia YuanYuan
委托编号: / 
Request number: 
送样日期:  2012-11-22 
Request date:  
报告日期:  2012-12-12 
Report date： 
第6 页共14 页 
 
上海汽车
SAIC Motor 
三、材料分析Materials Analysis 
1、 缸盖的化学成分和金相组织均符合要求；（见表1 及图7/8/9/10）； 
2、 2 缸失效区缸盖硬度约72HB（该硬度是失效瞬间发生固溶处理的结果）；4 缸排气门侧硬度50HB 明显偏低，
表明该处在较高工作温度（≥200℃）长期工作发生过时效现象；  
3、 排气门的化学成分、硬度符合要求，排气门盘部的渗氮层深度基本符合图纸技术要求（见图12/13，因为工作
后有磨损，偏下限）； 
4、 从排气门的显微组织可以确定，该区长期处在高温条件下，晶界碳化物已有明显的聚集长大特征（见图14/15）； 
5、 失效排气门的盘锥部显微组织（见图14）表明其为固溶处理后的显微组织。 
 
综上： 
A、缸盖及排气门材料基本符合材料要求（排气门N 因样本量不够未分析，其它均符合标准要求）； 
B、从2 缸缸盖硬度和排气门显微组织分析情况可以判断，排气门烧蚀和缸盖水套烧穿是在瞬间同时发生的。 
 
序号
No. 
试验项目 
Test item 
额定值 
Requirement 
试验结果 
Test result 
评价 Evaluation 
合格 
OK 
不合格
Not OK
1 
缸盖 
LM25 
 
 
 
 
1.1 
化学成分/% 
Chemical composition 
BS 1490 
 
 
 
 
Fe 
≤0.5 
0.28 
X 
 
 
Si
6.5~7.5
6.94 
X 
 
 
Cu 
≤0.2 
0.05 
X 
 
 
Mg
0.20~0.60
0.38 
X 
 
 
Zn 
≤0.10 
0.018 
X 
 
 
Mn 
≤0.30 
0.145 
X 
 
 
Ni 
≤0.10 
0.006 
X 
 
 
Ti 
≤0.20 
0.10 
X 
 
 
Sn 
≤0.05 
0.002 
X 
 
 
Pb 
≤0.1 
0.010 
X 
 
 
 
 
 
1.2 
力学性能 
 
 
 
 
 
硬度/HBW 
≥70 
2 缸 
失效
进气侧 
1# 
86.8 HBW2.5/62.5 
X 
 
2# 
110.3 HBW2.5/62.5
X 
 
3# 
112.7 HBW2.5/62.5
X 
 
4# 
108.0 HBW2.5/62.5
X 
 
5# 
110.2 HBW2.5/62.5
X 
 
排气侧
1# 
73.0 HBW2.5/62.5 
X 
 


 
上海汽车中心实验室 
中国·上海·嘉定区安研路201 号 
邮编. 201804 
 
SAIC QA Laboratory 
201 Anhong rd, Anting, Shanghai 
报告编号 
Report number 
 
SCL-S-12-0290M 
委托者: DRE 夏媛媛 
Request person, dept：DRE Xia YuanYuan
委托编号: / 
Request number: 
送样日期:  2012-11-22 
Request date:  
报告日期:  2012-12-12 
Report date： 
第7 页共14 页 
 
上海汽车
SAIC Motor 
序号
No. 
试验项目 
Test item 
额定值 
Requirement 
试验结果 
Test result 
评价 Evaluation 
合格 
OK 
不合格
Not OK
 
硬度/HBW 
≥70 
2 缸 
失效
排气侧 
3# 
72.3HBW2.5/62.5 
X 
 
4# 
72.2HBW2.5/62.5 
X 
 
4 缸 
进气侧 
1# 
53.6 HBW2.5/62.5 
 
X 
2# 
76.2 HBW2.5/62.5 
X 
 
3# 
85.0 HBW2.5/62.5 
X 
 
4# 
105.2 HBW2.5/62.5
X 
 
5# 
102.9 HBW2.5/62.5
X 
 
排气侧 
1# 
48.9 HBW2.5/62.5 
 
X 
2# 
49.3 HBW2.5/62.5 
 
X 
3# 
49.4 HBW2.5/62.5 
 
X 
4# 
49.6 HBW2.5/62.5 
 
X 
 
 
 
 
 
 
1.3 
显微组织 
Microstructure 
JB/T7946.1-1999 
 
 
 
 
金相组织 
变质正
常 
2 缸 
进气侧 
α 枝晶与共晶体均匀分布，
共晶硅呈圆形颗粒状 
（见图8） 
X 
 
排气侧 
α 枝晶与共晶体均匀分布，
共晶硅呈圆形颗粒状 
（见图7-B） 
X 
 
4 缸 
进气侧 
α 枝晶与共晶体均匀分布，
共晶硅呈圆形颗粒状 
（见图9） 
X 
 
排气侧 
α 枝晶与共晶体均匀分布，
共晶硅呈圆形颗粒状 
（见图10-A） 
X 
 
 
 
 
 
 
 
1.4 
孔隙度 
Porosity 
 
 
 
 
 
孔隙率 
≤5.0%
2 缸 
排气侧 
<0.1%（见图7-B） 
 
 
4 缸 
排气侧 
<0.1%（见图10-B） 
 
 
 
最大孔隙 
≤
1.0mm
2 缸 
排气侧 
<0.1%（见图7-B） 
 
 
4 缸 
排气侧 
<0.1%（见图10-B） 
 
 
 
 
 
 
 
 
2 
排气门盘锥部
X50CrMnNiNbN219 
 
 
 
 
2.1 
C 
0.45~0.55
0.52 
X 
 
 
Si 
≤0.45 
0.30 
X 
 
Mn
8.0~10.0 
9.18
X


 
上海汽车中心实验室 
中国·上海·嘉定区安研路201 号 
邮编. 201804 
 
SAIC QA Laboratory 
201 Anhong rd, Anting, Shanghai 
报告编号 
Report number 
 
SCL-S-12-0290M 
委托者: DRE 夏媛媛 
Request person, dept：DRE Xia YuanYuan
委托编号: / 
Request number: 
送样日期:  2012-11-22 
Request date:  
报告日期:  2012-12-12 
Report date： 
第8 页共14 页 
 
上海汽车
SAIC Motor 
序号
No. 
试验项目 
Test item 
额定值 
Requirement 
试验结果 
Test result 
评价 Evaluation 
合格 
OK 
不合格
Not OK
 
P 
≤0.030 
0.022 
X 
 
 
Ni 
3.5~5.0 
4.54 
X 
 
 
Cr 
20.00~22.00
20.31 
X 
 
 
W 
0.80~1.50 
0.92 
X 
 
 
N 
0.40~0.60 
样本不够未能分析 
 
 
 
Nb 
1.80~2.50
1.90 
X 
 
 
 
 
 
 
 
2.2 
力学性能 
（图纸技术要求） 
 
 
 
 
 
盘锥芯部硬度/HRC 
≥28 
失效件
33.8 
X 
 
正常件
32.5 
X 
 
 
氮化层深度 
10~60um 
失效件
7.6/11.4/11.6 um 
 
X 
正常件
10.0/10.3/10.2 um 
X 
 
 
基体组织 
奥氏体 
失效件
奥氏体及颗粒状碳化物，
部分碳化物沿晶界作断续
链状分布（见图14） 
 
X 
正常件
奥氏体基体上沿晶分布着
大量呈链状分布的长条和
粒状碳化物（见图15） 
 
X 
 
 
 
 
 
 
 
 
 
 
 
 
 
 
 
 
 
 
 
 
 
 
 
 
 
 
 
 
 
 
 
 
 
 
 
 
 
 
 
 
 
 
 
 
 
 
 
 
 
 
 
 
 
 
 
 
 
 
 
 
 
 
 
 
 
 
 
 
 
 
 
 
 
 
 
 
 
 
 
 
 
 
 
 
 
 
 
 
 
 
 
 
 
 
 
 
 
 
 
 
 
 


 
上海汽车中心实验室 
中国·上海·嘉定区安研路201 号 
邮编. 201804 
 
SAIC QA Laboratory 
201 Anhong rd, Anting, Shanghai 
报告编号 
Report number 
 
SCL-S-12-0290M 
委托者: DRE 夏媛媛 
Request person, dept：DRE Xia YuanYuan
委托编号: / 
Request number: 
送样日期:  2012-11-22 
Request date:  
报告日期:  2012-12-12 
Report date： 
第9 页共14 页 
 
上海汽车
SAIC Motor 
 
 
 
 
 
 
 
 
 
 
 
 
 
 
 
 
 
 
 
图5  2 缸3#失效气门处取样测试图 
 
 
 
 
 
 
 
 
 
 
 
 
 
 
 
 
 
 
 
 
图6
4 缸7#气门处取样测试图
排气侧 
进气侧 
排气侧 
进气侧 
1# 
2# 
3# 
4# 
5# 
6# 
7# 
8# 
9# 
1# 
2# 
3# 
4# 
5# 
6# 
7# 
8# 
9# 
从硬度测试来看：该区
域长时间在较高温度
下工作，发生过时效，
致使硬度急剧衰减至
50HB。 
从硬度测试来看：该处
缸盖在冷却水道熔穿
过程中，又起到了类似
固溶处理效果，故硬度
约在70HB。 


 
上海汽车中心实验室 
中国·上海·嘉定区安研路201 号 
邮编. 201804 
 
SAIC QA Laboratory 
201 Anhong rd, Anting, Shanghai 
报告编号 
Report number 
 
SCL-S-12-0290M 
委托者: DRE 夏媛媛 
Request person, dept：DRE Xia YuanYuan
委托编号: / 
Request number: 
送样日期:  2012-11-22 
Request date:  
报告日期:  2012-12-12 
Report date： 
第10 页共14 页 
 
上海汽车
SAIC Motor 
从显微组织来看，2 缸排气门侧的金相（图B）符合要求，在熔融过渡区处显微组织（图D）未有过烧的现
象呈现，以上情况表明零件本身无异常缺陷，且初始冷却水道保持完好，只是局部区域存在散热不良情况。 
 
 
 
 
 
 
 
 
 
 
 
 
 
 
 
 
 
 
 
 
 
 
 
 
 
 
 
 
 
 
 
 
 
 
 
 
 
 
图7
2 缸排气侧显微组织图
A 
B 
C 
D

File: 材料工程师/SCL-S-12-0291M  螺栓.pdf.md
# SCL-S-12-0291M  螺栓.pdf

 
上海汽车中心实验室
SAIC Center Lab 
中国·上海·嘉定区安研路201 号 
邮编. 201804 
No. 201 Anyan Road, Jiading District,  
Shanghai, China. 
Post code :201804 
报告编号： 
Report number 
SCL-S-12-0291M 
委托者  SQE  严力航 
Requestor： 
 委托编号 
Request number： 
送样日期2012.11.26 
Deliver date:  
报告日期2012.12.13 
Report date： 
第 1 页 共 8 页 
 
SMPV-0.2.3-002-QA -F01 
上海汽车
SAIC Motor 
零件号 
Part number 
90005270 
 零件名称 
Part name 
螺栓-副车架连接到下摆臂(M14  Grade 10.9) 
Hexagon Flange Bolt  (M14  Grade 10.9) 
图纸日期 
Drawing date  
2010.07.28 
零件生产日期 
Production date 
/ 
 供货商 
Supplier 
ATLAS  
车型/项目 
Car type/project 
IP 
 
阶段性报告  Stage report        结论性报告 Conclusion report 
Ⅰ.任务描述 Task description 
     实验室受委托对螺栓-副车架连接到下摆臂(M14  Grade 10.9)进行失效原因分析，失效零件具体信息如下： 
As requested, QA lab has analyzed the failure cause of Hexagon Flange Bolt  (M14  Grade 10.9), and the information of failed part is 
shown as following： 
零件信息：Part information 
零件名称 
Part name 
螺栓-副车架连接到下摆臂(M14  
Grade 10.9) 
Hexagon Flange Bolt   
制造日期 
Production date 
/ 
VIN 码 
VIN number 
/ 
销售日期 
Sale date 
/ 
车辆里程数 
Car mileage 
0 公里 
失效地点 
Location
临港 
失效模式描述 
Invalid situation 
description 
在临港装配现场发生断裂。扭矩150-170NM。 
原材料信息：Raw material information 
原材料及牌号 
Raw material and 
trademark 
/ 
原材料厂商 
Raw material producer 
/ 
散件供应商 
Part supplier 
/ 
金属热处理状态 
Metal heat treatment state
调质 Hardening and tempering 
Ⅱ. 结论与建议 Conclusions and suggestions 
结论Conclusions： 
1、 是由于在冷镦过程中产生的原始裂纹导致了螺栓的断裂。  
The bolt has failed due to the original cracks during the cold forging process. 
2、 实物金相组织、硬度符合图纸技术要求要求。  
Failed parts microstructure, hardness comply with the the drawing technical requirements 
建议Suggestions： 
1、检查冷镦过程质量。Check the cold forging process quality. 
   2、请供应商提供原材料质保书和该材料冷镦实验报告。 
     Suppliers raw materials warranty book and the material cold heading lab report. 
      分发：
Distribution 
SQE  严力航 
检验者： 
Author 
白云岭   
Bai yunling 
审核： 
Auditor 
 
批准： 
Approver 
 
日期： 
Date 
2012.12.13 
日期： 
Date 
 
日期： 
Date 
 


 
上海汽车中心实验室
SAIC Center Lab 
中国·上海·嘉定区安研路201 号 
邮编. 201804 
No. 201 Anyan Road, Jiading District,  
Shanghai, China. 
Post code :201804 
报告编号： 
Report number 
SCL-S-12-0291M 
委托者  SQE  严力航 
Requestor： 
 委托编号 
Request number： 
送样日期2012.11.26 
Deliver date:  
报告日期2012.12.13 
Report date： 
第 2 页 共 8 页 
 
SMPV-0.2.3-002-QA -F01 
上海汽车
SAIC Motor 
III. 测试结果 Test Results  
1、失效件实物(委托者提供)形貌，见图1。断裂位置位于法兰面与杆部交界的位置，杆部被从头部中拉脱。 
 
 
 
 
图1  失效件实物形貌：外观完好，无明显缺陷。 
失效件
新零件


 
上海汽车中心实验室
SAIC Center Lab 
中国·上海·嘉定区安研路201 号 
邮编. 201804 
No. 201 Anyan Road, Jiading District,  
Shanghai, China. 
Post code :201804 
报告编号： 
Report number 
SCL-S-12-0291M 
委托者  SQE  严力航 
Requestor： 
 委托编号 
Request number： 
送样日期2012.11.26 
Deliver date:  
报告日期2012.12.13 
Report date： 
第 3 页 共 8 页 
 
SMPV-0.2.3-002-QA -F01 
上海汽车
SAIC Motor 
2、失效件宏观观察： 
1）螺杆从螺栓法兰面头部脱出，法兰面部分呈现出凹坑，螺纹部分无明显异常，见图2a； 
2）法兰面被拉脱处发现裂纹，见图2b、2c。 
3) 螺栓头部六角面与上法兰面交接处的四个交界处出现裂纹，如图2d、2e 所示。 
 
      
 
 
 
   
图2 失效件宏观观察
2a 
2d 
2e 
脱出部分
2b 
2c 


 
上海汽车中心实验室
SAIC Center Lab 
中国·上海·嘉定区安研路201 号 
邮编. 201804 
No. 201 Anyan Road, Jiading District,  
Shanghai, China. 
Post code :201804 
报告编号： 
Report number 
SCL-S-12-0291M 
委托者  SQE  严力航 
Requestor： 
 委托编号 
Request number： 
送样日期2012.11.26 
Deliver date:  
报告日期2012.12.13 
Report date： 
第 4 页 共 8 页 
 
SMPV-0.2.3-002-QA -F01 
上海汽车
SAIC Motor 
3、 断口分析： 
1） 宏观观察：断口可以分为两个区，原始裂纹区和最后拉断区，见图3 所示。 
2） 原始裂纹区端口表面呈与涂层表面相同的银灰色，最后拉断区表面成银亮的金属色。 
 
 
 
 
 
 
 
 
 
 
 
 
 
 
 
 
 
 
 
 
 
 
 
 
 
 
 
 
 
 
 
图3 
 
 
 
 
 
 
 
 
 
 
 
 
 
 
原始裂纹
最后拉断区


 
上海汽车中心实验室
SAIC Center Lab 
中国·上海·嘉定区安研路201 号 
邮编. 201804 
No. 201 Anyan Road, Jiading District,  
Shanghai, China. 
Post code :201804 
报告编号： 
Report number 
SCL-S-12-0291M 
委托者  SQE  严力航 
Requestor： 
 委托编号 
Request number： 
送样日期2012.11.26 
Deliver date:  
报告日期2012.12.13 
Report date： 
第 5 页 共 8 页 
 
SMPV-0.2.3-002-QA -F01 
上海汽车
SAIC Motor 
3）使用能谱对原始裂纹区和螺栓的下法兰面涂层表面进行微区成份分析，结果显示两个区域的表面成分基本一致，
这表明原始裂纹在表面涂覆工序之前就已经存在了，具体结果见图4、图5。 
 
2
4
6
8
10
keV
0
2
4
6
8
10
12
14
 cps/eV
 Zn 
 Zn 
 Fe 
 Fe 
 Ti 
 Ti 
 Al  Si 
 Mo 
Mo 
 
目标 1619 
日期：12/4/2012 10:55:36 AM 高压：25.0kV 脉冲：40.97kcps 
 
 
El AN  Series  unn. C norm. C Atom. C Error (1 Sigma) 
               [wt.%]  [wt.%]  [at.%]          [wt.%] 
----------------------------------------------------- 
Zn 30 K-series  52.38   71.97   63.32            1.35 
Fe 26 K-series  12.16   16.71   17.22            0.34 
Al 13 K-series   3.97    5.46   11.64            0.23 
Ti 22 K-series   1.82    2.50    3.00            0.08 
Si 14 K-series   1.40    1.93    3.95            0.09 
Mo 42 L-series   1.04    1.43    0.86            0.07 
----------------------------------------------------- 
        Total:  72.78  100.00  100.00 
 
图4 原始裂纹区能谱分析结果 
 
 
 
 
 
 
 


 
上海汽车中心实验室
SAIC Center Lab 
中国·上海·嘉定区安研路201 号 
邮编. 201804 
No. 201 Anyan Road, Jiading District,  
Shanghai, China. 
Post code :201804 
报告编号： 
Report number 
SCL-S-12-0291M 
委托者  SQE  严力航 
Requestor： 
 委托编号 
Request number： 
送样日期2012.11.26 
Deliver date:  
报告日期2012.12.13 
Report date： 
第 6 页 共 8 页 
 
SMPV-0.2.3-002-QA -F01 
上海汽车
SAIC Motor 
 
2
4
6
8
10
keV
0
5
10
15
20
25
 cps/eV
 Zn 
 Zn 
 Fe 
 Fe 
 Ti 
 Ti 
 Si 
 Al 
 Mo 
Mo 
 
目标 1619 
日期：12/4/2012 10:59:03 AM 高压：25.0kV 脉冲：44.28kcps 
 
 
El AN  Series  unn. C norm. C Atom. C Error (1 Sigma) 
               [wt.%]  [wt.%]  [at.%]          [wt.%] 
----------------------------------------------------- 
Zn 30 K-series  54.08   73.46   64.33            1.39 
Fe 26 K-series   9.17   12.45   12.77            0.26 
Al 13 K-series   3.76    5.11   10.84            0.22 
Ti 22 K-series   2.68    3.64    4.35            0.10 
Si 14 K-series   2.31    3.14    6.41            0.13 
Mo 42 L-series   1.62    2.19    1.31            0.09 
----------------------------------------------------- 
        Total:  73.61  100.00  100.00 
 
图4 下法兰面涂层表面能谱分析结果 
 
 
 
 
 
 
 
 
 


 
上海汽车中心实验室
SAIC Center Lab 
中国·上海·嘉定区安研路201 号 
邮编. 201804 
No. 201 Anyan Road, Jiading District,  
Shanghai, China. 
Post code :201804 
报告编号： 
Report number 
SCL-S-12-0291M 
委托者  SQE  严力航 
Requestor： 
 委托编号 
Request number： 
送样日期2012.11.26 
Deliver date:  
报告日期2012.12.13 
Report date： 
第 7 页 共 8 页 
 
SMPV-0.2.3-002-QA -F01 
上海汽车
SAIC Motor 
二、理化分析： 
将断口纵向取样（取样位置如图5 所示）、制样，进行理化分析： 
  
图5  理化测试取样示意图 
1） 金相分析： 
 （1）经金相分析在断口表面的原始裂纹区和法兰头部的裂缝中均发现了一定厚度的涂层存在，进一步证明了
该断口裂纹是在涂覆工序之前产生的，见图6。 
  
 
 
 
图6   
失效件头部 
涂层
涂层


 
上海汽车中心实验室
SAIC Center Lab 
中国·上海·嘉定区安研路201 号 
邮编. 201804 
No. 201 Anyan Road, Jiading District,  
Shanghai, China. 
Post code :201804 
报告编号： 
Report number 
SCL-S-12-0291M 
委托者  SQE  严力航 
Requestor： 
 委托编号 
Request number： 
送样日期2012.11.26 
Deliver date:  
报告日期2012.12.13 
Report date： 
第 8 页 共 8 页 
 
SMPV-0.2.3-002-QA -F01 
上海汽车
SAIC Motor 
（2）对失效件和全新的零件进行金相组织对比分析：金相组织基本一致，均为回火索氏体，无明显差异，见
图7。 
 
 
图7 基体金相组织  500X 
（3）对失效件和全新的零件进行硬度对比分析：结果基本一致，均符合技术要（GB/T3098.1-2000）求，无
明显差异，见下表。 
 
序号
零件状态 
额定值 
试验结果 
评价 
合
格
不合格
1 
失效件 
320-380HV 
361、361.5、361.5、365 
X 
 
 
新零件 
366、364、367 
X 
 
（4）对失效件进行化学成分分析，因该零件图纸中对原材料牌号无要求，故以下结果是实测值，仅供参考。 
序号
化学元素 
额定值 
试验结果 
评价 
合
格
不合格
C 
/ 
0.37 
/ 
 
Si 
/ 
0.29 
/ 
 
 
Mn 
/ 
0.95 
/ 
 
 
P 
/ 
0.011 
/ 
 
 
S 
/ 
0.011 
/ 
 
Cr 
/ 
0.20 
/ 
 
Ni 
/ 
0.011 
/ 
 
Mo 
/ 
＜0.001 
/ 
 
B 
/ 
0.0035 
/ 
 
， 
失效件 
新零件
