Repository: kujaxr/obsidian-vault

File: 材料工程师/SCL-S-12-0292M 玻璃升降器-AP11.pdf.md
# SCL-S-12-0292M 玻璃升降器-AP11.pdf

 
上海汽车中心实验室
(SAIC Center Lab) 
中国·上海·嘉定区安研路201 号 
邮编. 201804 
No. 201 Anyan Road, Jiading District,  
Shanghai, China. 
Post code :200433 
报告编号：Report number 
SCL-S-12-0292M 
委托者Requestor：曹晓俊 
送样日期Deliver date：2012.11.28 
报告日期Report date：2012.12.25 
第 1 页 共 3 页 
Page 1 of 3  
 
上海汽车 
SAIC Motor 
零件号 
Part number 
10096926 
零件名称 
Part name 
玻璃升降器 
Glass-frame riser 
图纸日期 
Drawing date  
/ 
零件生产日期 
Production date 
/ 
供货商 
Supplier 
实业交通 
Shiye Jiaotong 
车型/项目 
Car type/project 
AP11 
 
   阶段性报告  Stage report        结论性报告 Conclusion report           测试报告 Test report 
Ⅰ.任务描述 Task description 
实验室受委托对玻璃升降器进行失效原因分析，失效零件具体信息如下： 
As requested, QA lab has analyzed the invalid cause of glass-frame riser, and the information of invalid part is shown 
as following： 
零件信息：Part information 
零件名称 
Part name 
玻璃升降器 
Glass-frame riser 
制造日期 
Production date 
/ 
VIN 码 
VIN number 
/ 
销售日期 
Sale date 
/ 
车辆里程数 
Car mileage 
/ 
销售商 
Sale agent 
/ 
失效模式描述 
Invalid situation 
description 
塑料部件断裂 
Plastic part fractured. 
原材料信息：Raw material information 
原材料及牌号 
Raw material 
and trademark 
POM  
100P 
原材料厂商 
Raw material producer 
杜邦 
散件供应商 
Part supplier 
/ 
金属热处理状态 
Metal heat treatment state 
/ 
失效零件见图1：The invalid part is shown in Fig 1.  
Ⅱ. 结论与建议 Conclusions and suggestions 
结论：1. 失效件受力超负荷导致断裂。 
2. 失效件材料不符合技术要求。  
Conclusions:  1. Foreign force made failure part fracture. 
2. Material performance of failure part did not conform to requirements.           
建议： 1. 对材料和工艺问题进行整改。 
Suggestions: 1. Material and process should be rectified and improved. 
  
分发： 
Dispenser 
曹晓俊 
检验者： 
Identifier 
狄春峰 
审核： 
Auditor 
 
批准： 
Approver 
 
日期： 
Date 
2012.12.25 
日期： 
Date 
 
日期： 
Date 
 
 
 


 
上海汽车中心实验室
(SAIC Center Lab) 
中国·上海·嘉定区安研路201 号 
邮编. 201804 
No. 201 Anyan Road, Jiading District,  
Shanghai, China. 
Post code :200433 
报告编号：Report number 
SCL-S-12-0292M 
委托者Requestor：曹晓俊 
送样日期Deliver date：2012.11.28 
报告日期Report date：2012.12.25 
第 2 页 共 3 页 
Page 2 of 3  
 
上海汽车 
SAIC Motor 
 
图1 失效件 
Fig.1 Failure part 
 
III. 测试结果 Test Results 
序号 
No. 
试验项目 
Test item 
额定值 
Requirement 
试验结果 
Test result 
评价 Evaluation 
第一次 
第二次 
合格 
qualified 
不合格 
unqualified 
I 
失效件 
 
 
1 
红外（GB/T6040-2002） 
Infrared Spectroscopy 
POM 
POM 
× 
 
2 
熔点（GB/T19466.3-2006） 
Melting point (℃) 
178±5 
167 
 
× 
3 
焓值（GB/T19466.3-2006） 
Enthalpy (J/g) 
/ 
136 
149 
 
 
II 
新件 
 
 
1 
红外（GB/T6040-2002） 
Infrared Spectroscopy 
POM 
POM 
× 
 
2 
熔点（GB/T19466.3-2006） 
Melting point (℃) 
178±5 
167 
 
× 
3 
焓值（GB/T19466.3-2006） 
Enthalpy (J/g) 
/ 
140 
158 
 
 
III 
粒料  
 
 
1 
红外（GB/T6040-2002） 
Infrared Spectroscopy 
POM 
POM 
× 
 
2 
熔点（GB/T19466.3-2006） 
Melting point (℃) 
178±5 
178 
× 
 
3 
焓值（GB/T19466.3-2006） 
Enthalpy (J/g) 
/ 
146 
166 
 
 
 
 


 
上海汽车中心实验室
(SAIC Center Lab) 
中国·上海·嘉定区安研路201 号 
邮编. 201804 
No. 201 Anyan Road, Jiading District,  
Shanghai, China. 
Post code :200433 
报告编号：Report number 
SCL-S-12-0292M 
委托者Requestor：曹晓俊 
送样日期Deliver date：2012.11.28 
报告日期Report date：2012.12.25 
第 3 页 共 3 页 
Page 3 of 3  
 
上海汽车 
SAIC Motor 
Ⅳ. 宏观分析 Macroscopic observation 
 
 
失效件断口如图2 所示。失效件断口呈脆断特征。断口处有明显缩孔，影响零件强度，考虑到
此处壁厚较厚，注塑工艺有待改善。失效件工况的受力情况如图3 所示，该失效系由于零件受力超
过负荷导致断裂。 
 
图2 失效件断口 
Fig. 2 Fracture of failure part 
 
图3 失效件 
Fig. 3 Failure part

File: 材料工程师/SCL-S-12-0293M 玻璃升降器-IS12.pdf.md
# SCL-S-12-0293M 玻璃升降器-IS12.pdf

 
上海汽车中心实验室
(SAIC Center Lab) 
中国·上海·嘉定区安研路201 号 
邮编. 201804 
No. 201 Anyan Road, Jiading District,  
Shanghai, China. 
Post code :200433 
报告编号：Report number 
SCL-S-12-0293M 
委托者Requestor：曹晓俊 
送样日期Deliver date：2012.11.28 
报告日期Report date：2012.12.16 
第 1 页 共 4 页 
Page 1 of 4  
 
上海汽车 
SAIC Motor 
零件号 
Part number 
K72310CD010 
零件名称 
Part name 
玻璃升降器 
Glass-frame riser 
图纸日期 
Drawing date  
/ 
零件生产日期 
Production date 
/ 
供货商 
Supplier 
实业交通 
Shiye Jiaotong 
车型/项目 
Car type/project 
IS12 
 
   阶段性报告  Stage report        结论性报告 Conclusion report           测试报告 Test report 
Ⅰ.任务描述 Task description 
实验室受委托对玻璃升降器进行失效原因分析，失效零件具体信息如下： 
As requested, QA lab has analyzed the invalid cause of glass-frame riser, and the information of invalid part is shown 
as following： 
零件信息：Part information 
零件名称 
Part name 
玻璃升降器 
Glass-frame riser 
制造日期 
Production date 
/ 
VIN 码 
VIN number 
/ 
销售日期 
Sale date 
/ 
车辆里程数 
Car mileage 
/ 
销售商 
Sale agent 
/ 
失效模式描述 
Invalid situation 
description 
塑料部件断裂 
Plastic part fractured. 
原材料信息：Raw material information 
原材料及牌号 
Raw material 
and trademark 
POM  
100P 
原材料厂商 
Raw material producer 
杜邦 
散件供应商 
Part supplier 
/ 
金属热处理状态 
Metal heat treatment state 
/ 
失效零件见图1：The invalid part is shown in Fig 1.  
Ⅱ. 结论与建议 Conclusions and suggestions 
结论：1. 失效件受外力超负荷导致失效。 
2. 失效件材料符合技术要求。  
Conclusions:  1. Foreign force made failure part fracture. 
2. Material performance of failure part conformed to requirements.        
建议： 1. 优化结构和工艺。 
Suggestions: 1. The structure and injection process should be improved. 
 
 
分发： 
Dispenser 
曹晓俊 
检验者： 
Identifier 
狄春峰 
审核： 
Auditor 
 
批准： 
Approver 
 
日期： 
Date 
2012.12.16 
日期： 
Date 
 
日期： 
Date 
 


 
上海汽车中心实验室
(SAIC Center Lab) 
中国·上海·嘉定区安研路201 号 
邮编. 201804 
No. 201 Anyan Road, Jiading District,  
Shanghai, China. 
Post code :200433 
报告编号：Report number 
SCL-S-12-0293M 
委托者Requestor：曹晓俊 
送样日期Deliver date：2012.11.28 
报告日期Report date：2012.12.16 
第 2 页 共 4 页 
Page 2 of 4  
 
上海汽车 
SAIC Motor 
 
 
 
图1 失效件 
Fig.1 Failure part 
 
III. 测试结果 Test Results 
序号 
No. 
试验项目 
Test item 
额定值 
Requirement 
试验结果 
Test result 
评价 Evaluation 
第一次 
第二次 
合格 
qualified 
不合格 
unqualified 
I 
失效件 
 
 
1 
红外（GB/T6040-2002） 
Infrared Spectroscopy 
POM 
POM 
× 
 
2 
熔点（GB/T19466.3-2006） 
Melting point (℃) 
178±5 
178 
× 
 
3 
焓值（GB/T19466.3-2006） 
Enthalpy (J/g) 
/ 
155 
170 
 
 
II 
新件 
 
 
1 
红外（GB/T6040-2002） 
Infrared Spectroscopy 
POM 
POM 
× 
 
2 
熔点（GB/T19466.3-2006） 
Melting point (℃) 
178±5 
178 
× 
 
3 
焓值（GB/T19466.3-2006） 
Enthalpy (J/g) 
/ 
149 
170 
 
 
III 
粒料  
 
 
1 
红外（GB/T6040-2002） 
Infrared Spectroscopy 
POM 
POM 
× 
 
2 
熔点（GB/T19466.3-2006） 
Melting point (℃) 
178±5 
178 
× 
 
3 
焓值（GB/T19466.3-2006） 
Enthalpy (J/g) 
/ 
146 
166 
 
 
 


 
上海汽车中心实验室
(SAIC Center Lab) 
中国·上海·嘉定区安研路201 号 
邮编. 201804 
No. 201 Anyan Road, Jiading District,  
Shanghai, China. 
Post code :200433 
报告编号：Report number 
SCL-S-12-0293M 
委托者Requestor：曹晓俊 
送样日期Deliver date：2012.11.28 
报告日期Report date：2012.12.16 
第 3 页 共 4 页 
Page 3 of 4  
 
上海汽车 
SAIC Motor 
Ⅳ. 宏观分析 Macroscopic observation 
 
 
图2 给出了失效件在工况时的状态，它的两个卡脚紧扣金属对手件，在移动中会由于方向的偏
差受到外力。从断口下方的磨损痕迹以及对手金属件的伤痕都可以看出，失效件曾经受到过相当大
的外力。 
 
图2 失效件 
Fig. 2 Failure part 
 
    失效件断口如图3 所示，断口呈脆断特征，断裂方向如图所示。综合以上可以判断，失效件系
受外力超过材料负荷导致断裂。 
 
图3 失效件断口 
Fig. 3 Fracture of failure part 
 
 
 
 


 
上海汽车中心实验室
(SAIC Center Lab) 
中国·上海·嘉定区安研路201 号 
邮编. 201804 
No. 201 Anyan Road, Jiading District,  
Shanghai, China. 
Post code :200433 
报告编号：Report number 
SCL-S-12-0293M 
委托者Requestor：曹晓俊 
送样日期Deliver date：2012.11.28 
报告日期Report date：2012.12.16 
第 4 页 共 4 页 
Page 4 of 4  
 
上海汽车 
SAIC Motor 
     
失效件断口中央有一个明显的缩孔（如图4），这会影响了零件的强度。但该处结构壁厚较厚，
缩孔难以避免。希望通过结果和工艺的调整，使缩孔情况改善。 
 
图4 失效件断口 
Fig. 4 Fracture of failure part

File: 材料工程师/SCL-S-12-0294M 车门外水切-ZP11.pdf.md
# SCL-S-12-0294M 车门外水切-ZP11.pdf

 
上海汽车中心实验室
(SAIC Center Lab) 
中国·上海·嘉定区安研路201 号 
邮编. 201804 
No. 201 Anyan Road, Jiading District,  
Shanghai, China. 
Post code :200433 
报告编号：Report number 
SCL-S-12-0294M 
委托者Requestor：曹晓俊 
送样日期Deliver date：2012.11.28 
报告日期Report date：2012.12.12 
第 1 页 共 3 页 
Page 1 of 3  
 
上海汽车 
SAIC Motor 
零件号 
Part number 
10079330 
零件名称 
Part name 
车门外水切 
External belt line 
图纸日期 
Drawing date  
/ 
零件生产日期 
Production date 
/ 
供货商 
Supplier 
三和 
Sanhe 
车型/项目 
Car type/project 
ZP11 
 
   阶段性报告  Stage report        结论性报告 Conclusion report           测试报告 Test report 
Ⅰ.任务描述 Task description 
实验室受委托对车门外水切进行失效原因分析，失效零件具体信息如下： 
As requested, QA lab has analyzed the invalid cause of external belt line, and the information of invalid part is shown 
as following： 
零件信息：Part information 
零件名称 
Part name 
车门外水切 
External belt line 
制造日期 
Production date 
/ 
VIN 码 
VIN number 
/ 
销售日期 
Sale date 
/ 
车辆里程数 
Car mileage 
/ 
销售商 
Sale agent 
/ 
失效模式描述 
Invalid situation 
description 
塑料部件断裂 
Plastic part fractured. 
原材料信息：Raw material information 
原材料及牌号 
Raw material 
and trademark 
POM  
4520 
原材料厂商 
Raw material producer 
杜邦旭化成 
散件供应商 
Part supplier 
/ 
金属热处理状态 
Metal heat treatment state 
/ 
失效零件见图1：The invalid part is shown in Fig 1.  
Ⅱ. 结论与建议 Conclusions and suggestions 
结论：1. 失效件受力导致韧断。 
2. 失效件材料符合技术要求。  
Conclusions:  1. Foreign force made failure part gliding fracture. 
2. Material performance of failure part conformed to requirements.           
建议： 1. 加强对零件的保护。  
Suggestions: 1. Protection of part should be improved. 
 
分发： 
Dispenser 
曹晓俊 
检验者： 
Identifier 
狄春峰 
审核： 
Auditor 
 
批准： 
Approver 
 
日期： 
Date 
2012.12.12 
日期： 
Date 
 
日期： 
Date 
 
 


 
上海汽车中心实验室
(SAIC Center Lab) 
中国·上海·嘉定区安研路201 号 
邮编. 201804 
No. 201 Anyan Road, Jiading District,  
Shanghai, China. 
Post code :200433 
报告编号：Report number 
SCL-S-12-0294M 
委托者Requestor：曹晓俊 
送样日期Deliver date：2012.11.28 
报告日期Report date：2012.12.12 
第 2 页 共 3 页 
Page 2 of 3  
 
上海汽车 
SAIC Motor 
 
 
图1 失效件 
Fig.1 Failure part 
 
III. 测试结果 Test Results 
序号 
No. 
试验项目 
Test item 
额定值 
Requirement 
试验结果 
Test result 
评价 Evaluation 
第一次 
第二次 
合格 
qualified 
不合格 
unqualified 
I 
失效件 
 
 
1 
红外（GB/T6040-2002） 
Infrared Spectroscopy 
POM 
POM 
× 
 
2 
熔点（GB/T19466.3-2006） 
Melting point (℃) 
165±5 
167 
× 
 
3 
焓值（GB/T19466.3-2006） 
Enthalpy (J/g) 
/ 
142 
152 
 
 
II 
新件 
 
 
1 
红外（GB/T6040-2002） 
Infrared Spectroscopy 
POM 
POM 
× 
 
2 
熔点（GB/T19466.3-2006） 
Melting point (℃) 
165±5 
167 
× 
 
3 
焓值（GB/T19466.3-2006） 
Enthalpy (J/g) 
/ 
138 
148 
 
 
III 
粒料  
 
 
1 
红外（GB/T6040-2002） 
Infrared Spectroscopy 
POM 
POM 
× 
 
2 
熔点（GB/T19466.3-2006） 
Melting point (℃) 
165±5 
167 
× 
 
3 
焓值（GB/T19466.3-2006） 
Enthalpy (J/g) 
/ 
144 
158 
 
 
 


 
上海汽车中心实验室
(SAIC Center Lab) 
中国·上海·嘉定区安研路201 号 
邮编. 201804 
No. 201 Anyan Road, Jiading District,  
Shanghai, China. 
Post code :200433 
报告编号：Report number 
SCL-S-12-0294M 
委托者Requestor：曹晓俊 
送样日期Deliver date：2012.11.28 
报告日期Report date：2012.12.12 
第 3 页 共 3 页 
Page 3 of 3  
 
上海汽车 
SAIC Motor 
Ⅳ. 宏观分析 Macroscopic observation 
 
 
失效件断口如图2 所示。断口有明显银纹，该断裂属受力导致韧断。 
 
图2 失效件断口 
Fig. 2 Fracture of failure part 
 
    零件安装在车上时受力较小。受异常外力或拆卸时容易导致类似失效。 
 
图3 零件位置 
Fig. 3 Position of the part

File: 材料工程师/SCL-S-12-0295M-SGE1.5T发动机排气门连杆轴承盖失效-倪雷.pdf.md
# SCL-S-12-0295M-SGE1.5T发动机排气门连杆轴承盖失效-倪雷.pdf

 
上海汽车中心实验室 
SAIC Center Lab 
中国·上海·嘉定区安研路201 号 
邮编. 201804 
No 201 Anyan road, Jiading, Shanghai China 
Post code 201804 
报告编号 
Report number 
 
SCL-S-12-0295M 
委托者: DRE 李伟军 
Request person, dept：DRE Li WeiJun 
委托编号: / 
Request number: 
送样日期:  2012-11-29 
Request date:  
报告日期:  2012-12-11 
Report date： 
第1 页共20 页 
 
分发: 
Distribution 
发动机：李伟军、王象武、郭强、张晶 
DRE：Li WeiJun, Wang XiangWu, Guo Qiang, Zhang jing 
检验者
倪雷
审核
批准
上海汽车
SAIC Motor
零件号Part number 
12637241/12636306 
12639683 
 零件名称 
Part name 
排气门Exhaust valve 
凸轮轴-轴承盖CAP ASM-BRG 
连杆Rod-Connect 
图纸日期Drawing date 
2011-08-08/2011-12-21 
2011-12-21 
零件生产日期Part production date 
/ 
 供货商 
Supplier 
上海伊顿 
GKN 
车型/项目Car type/project 
SGE 1.5T 
 
   阶段性报告 Interim report        结论性报告 Conclusion report 
Ⅰ.任务描述 Task description 
实验室受委托对SGE1.5T 发动机标定试验中断裂的排气门/凸轮轴轴承盖/连杆进行失效原因分析，失效零件
具体信息如下： 
As requested, SCL has analyzed the failure Exhaust Valve, CAP ASM-BRG, Rod-Connect of SGE1.5T 
Engine calibration test. The background information of the failed part is as following： 
零件信息：Part information 
零件名称 
Part name 
排气门Exhaust valve 
凸轮轴-轴承盖CAP ASM-BRG
连杆Rod-Connect 
制造日期 
Production date 
/ 
VIN 码 
VIN 
发动机: C5FVB013AA 
销售日期 
Sale date 
/ 
车辆里程数 
Car mileage 
/ 
维修站名称 
Sale agent 
/ 
失效模式描述 
Failure circumstance description 
在安亭9#台架运行的 SGE 1.5T  C5FVB013AA 发动机在在标定运行200h 左右发生
损坏，第四缸活塞与连杆损毁，机体被击穿开裂，4 缸7#排气气门/5#凸轮轴轴承盖断裂 
裙架被击穿，第1#、2#、3#缸连杆瓦拉瓦。 
原材料信息：Raw material information 
原材料及牌号 
Raw material specification 
排气门S63019/S65007 
凸轮轴-轴承盖ACT1-2014 
连杆：C60S 
原材料厂商 
Raw material producer 
/ 
散件供应商 
Component supplier
/ 
金属热处理状态 
Metal heat treatment state
/ 
失效零件见图1&2： The failed part is shown in the figure 1&2 . 
 
Ⅱ. 结论与建议 Conclusions and suggestions 
结论Conclusions： 
1、4 缸8#排气门是因高温导致组织发生变化，进而降低材料高温强度和高温疲劳强度，以致发生的热疲劳断裂； 
2、4 缸凸轮轴轴承盖与连杆是在排气门断裂后，受异常冲击而导致的脆性断裂； 
3、连杆断裂后与缸体、裙架发生严重撞击，致使缸体损坏主油道被击穿，导致润滑供油链断供，导致1#/2#/3#
缸连杆瓦因润滑不良而拉瓦； 
4、四缸断裂排气门组织、硬度（杆部）、化学成分均符合图纸技术要求； 
5、断裂凸轮轴轴承盖的化学成分、孔隙率均符合图纸技术要求。 
 
 


 
上海汽车中心实验室 
中国·上海·嘉定区安研路201 号 
邮编. 201804 
 
SAIC QA Laboratory 
201 Anhong rd, Anting, Shanghai 
报告编号 
Report number 
 
SCL-S-12-0295M 
委托者: DRE 李伟军 
Request person, dept：DRE Li WeiJun 
委托编号: / 
Request number: 
送样日期:  2012-11-29 
Request date:  
报告日期:  2012-12-11 
Report date： 
第2 页共20 页 
 
上海汽车
SAIC Motor 
III. 调查结果 Investigation Results 
一、宏观观察Macro-Observation: 
    提交到实验室的失效发动机部件在图1-A 所示。如图1-B 所示4 缸连杆已断裂，活塞已完全损毁，四缸曲轴
处还残留连杆大头部位残体，但表面已遭严重破坏如图1-D；如图1-C 所示四缸缸盖燃烧室面有大量金属撞击痕
迹，其中8#排气门已断裂；如图1-E 所示1#/2#/3#缸处连杆瓦拉瓦严重。 
 
 
 
 
 
 
 
 
 
 
 
 
 
 
 
 
 
 
 
 
 
 
 
 
 
 
 
 
 
 
 
 
 
 
 
图A 
图B 
四缸缸体
4 缸
3 缸
2 缸
1 缸
图C 
四缸缸盖
图D 
四缸连杆
图E 
曲轴颈


 
上海汽车中心实验室 
中国·上海·嘉定区安研路201 号 
邮编. 201804 
 
SAIC QA Laboratory 
201 Anhong rd, Anting, Shanghai 
报告编号 
Report number 
 
SCL-S-12-0295M 
委托者: DRE 李伟军 
Request person, dept：DRE Li WeiJun 
委托编号: / 
Request number: 
送样日期:  2012-11-29 
Request date:  
报告日期:  2012-12-11 
Report date： 
第3 页共20 页 
 
上海汽车
SAIC Motor 
提交到实验室的失效零件如图2-D 所示。如图2-B 所示断裂排气门，排气门头部已完全损坏，排气门杆部断
面表面有较严重的氧化；如图2-E 所示5#凸轮轴轴承盖断裂；如图2-F 所示，连杆已断裂，连杆小头连接压活塞
销处已开裂，小头表面有严重的撞击痕迹。 
 
 
 
 
 
 
 
 
 
 
 
 
 
 
 
 
 
 
 
 
 
 
 
 
 
 
 
 
 
 
 
 
 
 
 
 
 
图A
图B 
排气门
图C
图D
图E 
轴承盖 
图F 
连杆小头 


 
上海汽车中心实验室 
中国·上海·嘉定区安研路201 号 
邮编. 201804 
 
SAIC QA Laboratory 
201 Anhong rd, Anting, Shanghai 
报告编号 
Report number 
 
SCL-S-12-0295M 
委托者: DRE 李伟军 
Request person, dept：DRE Li WeiJun 
委托编号: / 
Request number: 
送样日期:  2012-11-29 
Request date:  
报告日期:  2012-12-11 
Report date： 
第4 页共20 页 
 
上海汽车
SAIC Motor 
二、断口分析Fracture Analysis 
结论：1、发动机4 缸8#排气门是疲劳断裂；并在工作中受到较大的轴向载荷（但不是引发排气门断裂的原因）； 
2、4 缸凸轮轴轴承盖与连杆均是受害者，在排气门断裂后受异常冲击导致的脆性断裂。 
      3、连杆断裂后，其大头在后续运动中与缸体、裙架发生严重撞击，致使缸体损坏主油道被击穿，导致润滑
供油链断供，导致1#/2#/3#缸连杆瓦因润滑不良而拉瓦。 
1、排气门断口分析 
如图3-A 所示在排气门杆部断面可见较清晰的疲劳台阶，从裂源处向两个方向进行扩展，虽然断面磨损撞击
损坏严重，但在图3-C 处认可见到疲劳辉纹，如图3-B 所示在断面扩展区可见断裂韧窝存在，进一步证实了疲劳
断裂现象，最终排气门在终断区发生瞬间剪切断裂。 
 
 
 
 
 
 
 
 
 
 
 
 
 
 
 
 
 
 
 
 
 
 
 
 
 
 
 
 
 
 
 
始裂区 
终断区 
图A-20X
图C-680X 
疲劳辉纹 
图B-2050X
韧窝 
裂源 
裂源 
裂源 
扩展区 


 
上海汽车中心实验室 
中国·上海·嘉定区安研路201 号 
邮编. 201804 
 
SAIC QA Laboratory 
201 Anhong rd, Anting, Shanghai 
报告编号 
Report number 
 
SCL-S-12-0295M 
委托者: DRE 李伟军 
Request person, dept：DRE Li WeiJun 
委托编号: / 
Request number: 
送样日期:  2012-11-29 
Request date:  
报告日期:  2012-12-11 
Report date： 
第5 页共20 页 
 
上海汽车
SAIC Motor 
    如图4-E/F&图5-A/B/C/D 所示，在排气阀门杆端部有明显的接触疲劳点蚀现象，这说明排气阀门在工作中受
到较大轴向力。 
 
 
 
 
 
 
 
 
 
 
 
 
 
 
 
 
 
 
 
 
 
 
 
 
 
 
 
 
 
 
 
 
 
 
 
 
 
 
排气门杆部近盘
锥部表面氧化较
严重
排气门杆部末
端有微动接触
磨损痕迹
杆部末端，有严重
的接触疲劳引发
的点蚀，并局部有
剥落。 
 排气门杆部有异常
磨损痕迹，但无法
确认其发生时间
图A-20X
图B-10X
图C-10X
图D-10X
图E-20X
图F-40X


 
上海汽车中心实验室 
中国·上海·嘉定区安研路201 号 
邮编. 201804 
 
SAIC QA Laboratory 
201 Anhong rd, Anting, Shanghai 
报告编号 
Report number 
 
SCL-S-12-0295M 
委托者: DRE 李伟军 
Request person, dept：DRE Li WeiJun 
委托编号: / 
Request number: 
送样日期:  2012-11-29 
Request date:  
报告日期:  2012-12-11 
Report date： 
第6 页共20 页 
 
上海汽车
SAIC Motor 
 
 
 
 
 
 
 
 
 
 
 
 
 
 
 
 
 
 
 
 
 
 
 
 
 
 
 
 
 
 
 
 
 
 
 
 
 
 
 
 
图5 进排气门杆端部宏观观察
图A-20X
7#排气门
3 缸5#/6#排气门
杆部末端，也有
轻微接触疲劳引
发的点蚀。 
图B-20X
7#排气门
图C-20X
5#排气门
图D-20X
6#排气门
图E-20X
7#进气门
图F-20X
8#进气门
4 缸7#排气门杆
部末端，有严重
的接触疲劳引发
的点蚀。 
4 缸7#/8#进气门
杆部末端，形貌
显示工作正常。 


 
上海汽车中心实验室 
中国·上海·嘉定区安研路201 号 
邮编. 201804 
 
SAIC QA Laboratory 
201 Anhong rd, Anting, Shanghai 
报告编号 
Report number 
 
SCL-S-12-0295M 
委托者: DRE 李伟军 
Request person, dept：DRE Li WeiJun 
委托编号: / 
Request number: 
送样日期:  2012-11-29 
Request date:  
报告日期:  2012-12-11 
Report date： 
第7 页共20 页 
 
上海汽车
SAIC Motor 
2、连杆断口分析 
1）如图6-A 所示连杆断为三段，连杆小头部位表面有诸多撞击痕迹，如图6-B 所示连杆小头断面较粗糙，
为典型的过载瞬间断裂形貌； 
2）如图6-A 所示中间断裂小块已完全被撞击变形； 
3）连杆大头断面损坏异常严重，其在断裂后与活塞、缸体、裙架发生严重撞击，并致使缸体损坏主油道被击
穿。同时四缸连杆大头部分与曲轴仍有效连接，并能顺畅运转（功能未完全丧失）。 
 
 
 
 
 
 
 
 
 
 
 
 
 
 
 
 
 
 
 
 
 
 
 
 
 
 
 
 
 
 
 
 
 
 
图6 连杆断面示意图
图A 
图B 
图C 


 
上海汽车中心实验室 
中国·上海·嘉定区安研路201 号 
邮编. 201804 
 
SAIC QA Laboratory 
201 Anhong rd, Anting, Shanghai 
报告编号 
Report number 
 
SCL-S-12-0295M 
委托者: DRE 李伟军 
Request person, dept：DRE Li WeiJun 
委托编号: / 
Request number: 
送样日期:  2012-11-29 
Request date:  
报告日期:  2012-12-11 
Report date： 
第8 页共20 页 
 
上海汽车
SAIC Motor 
3、5#凸轮轴轴承盖断口分析 
1）、如图7-B 所示，轴承盖与螺栓连接处表面压痕均匀，表面螺栓连接牢固未有松动； 
2）、如图7-A 所示，轴承盖断口粗糙表面起伏不平，从图7-C/E 所示断面颗粒粗糙，为沿晶和穿晶断裂，为
典型的过载断裂形貌； 
结论：轴承盖在受异常冲击后，沿结构薄弱部位发生过载断裂，如图7-F 所示。 
 
 
 
 
 
 
 
 
 
 
 
 
 
  
 
 
 
 
 
 
 
 
 
 
 
 
 
 
 
 
 
 
 
 
 
图A 
图B 
F1 
F2 
F 冲击 
裂源
应力集中区 
图C-600X
图E-600X 
图D 
图F 
 轴承盖螺栓紧固处
表面压痕均匀，说
明螺栓连接牢固


 
上海汽车中心实验室 
中国·上海·嘉定区安研路201 号 
邮编. 201804 
 
SAIC QA Laboratory 
201 Anhong rd, Anting, Shanghai 
报告编号 
Report number 
 
SCL-S-12-0295M 
委托者: DRE 李伟军 
Request person, dept：DRE Li WeiJun 
委托编号: / 
Request number: 
送样日期:  2012-11-29 
Request date:  
报告日期:  2012-12-11 
Report date： 
第9 页共20 页 
 
上海汽车
SAIC Motor 
三、材料分析Materials Analysis 
1、 四缸断裂8#排气门硬度、化学成分符合图纸技术要求； 
2、 四缸断裂8#排气门断口处显微组织已无明显奥氏体晶界，有约20%的层状碳化物（M23C6）析出（见下表及
图12），明显为较严重的过热组织；同时在距断口20mm 处杆部组织中较大颗粒状、小条状碳化物沿晶呈网
状分布，为轻度过热组织，但优于断裂部位组织（见下表及图14）； 
3、 三缸5#排气门同8#排气门断口处显微组织仍可见奥氏体晶界，边缘有约<3%的层状碳化物（M23C6）析出（见
下表及图13），局部有较严重过热组织；同时在同断口8#排气门20mm 处杆部组织为：奥氏体基体+颗粒状
碳化物（局部颗粒状碳化物沿晶作断续状分布）+深灰色铬氮化合物（见图15），为正常奥氏体组织； 
4、 四缸断裂凸轮轴轴承盖的化学成分、孔隙率符合图纸技术要求（见下表及图19/20）；  
 
 
结论：从显微组织来看，排气门失效部位有明显较严重过热现象，过热导致硬而脆的层状碳化物在原奥氏体
晶界处析出，该碳化物存在会增大脆性危害，使该处易成为微裂纹的萌生区。 
 
序号
No. 
试验项目 
Test item 
额定值 
Requirement 
试验结果 
Test result 
评价 Evaluation 
合格 
OK 
不合格
Not OK
1 
排气门 
 
 
 
 
1.1 
杆部（S65007） 
X45CrSi93 
 
 
 
 
1.1.1
化学成分/% 
SAE J775 
 
 
 
 
C
0.40~0.50
0.43 1 
X 
 
 
Si 
2.70~3.30 
3.02 1 
X 
 
 
Mn 
≤0.80 
0.57 1 
X 
 
 
S 
≤0.030 
0.002 1 
X 
 
 
P 
≤0.040 
0.005 1 
X 
 
 
Ni 
≤0.60 
0.21 1 
X 
 
 
Cr 
8.00~10.00 
8.92 1 
X 
 
1.1.2
显微组织 
 
 
 
 
基体组织 
回火索氏体 
回火索氏体（见图9） 
X 
 
 
 
 
 
 
 
1.1.3
硬度、深度 
图纸技术要求 
 
 
 
 
杆部硬度/HRC 
32~42 
36.6/36.9/36.7 
X 
 
 
杆端面硬度/HRC 
50~59 
57.0/56.8/56.1 
X 
 
 
杆部淬火区 
淬火有效长度/mm 
13.5~18.5 原SMPV 要求 
（≥45HRC） 
约15.6 
 
 
 
镀铬层厚度/um 
5.0~15.0 
5.9/5.4/6.2（见图10） 
X 
 


 
上海汽车中心实验室 
中国·上海·嘉定区安研路201 号 
邮编. 201804 
 
SAIC QA Laboratory 
201 Anhong rd, Anting, Shanghai 
报告编号 
Report number 
 
SCL-S-12-0295M 
委托者: DRE 李伟军 
Request person, dept：DRE Li WeiJun 
委托编号: / 
Request number: 
送样日期:  2012-11-29 
Request date:  
报告日期:  2012-12-11 
Report date： 
第10 页共20 页 
 
上海汽车
SAIC Motor 
序号
No. 
试验项目 
Test item 
额定值 
Requirement 
试验结果 
Test result 
评价 Evaluation 
合格 
OK 
不合格
Not OK
1.2 
盘部（S63019）
X50CrMnNiNbN219 
 
 
 
 
1.2.1
化学成分/% 
SAE J775 
 
 
 
 
C 
0.45~0.55 
0.51 1
X 
 
 
Si 
≤0.45 
0.28 1
X 
 
 
Mn 
8.00~10.00 
8.41 1
X 
 
 
S 
≤0.030 
0.001 1
X 
 
 
P 
≤0.050 
0.003 1
X 
 
 
Ni 
3.50~5.50 
4.07 1
X 
 
Cr 
20.00~22.00
20.75 1
X 
 
 
N 
0.40~0.60 
0.49 1
X 
 
 
Nb+Ta 
1.80~2.50 
2.07 1
X 
 
W 
0.80~1.50
1.16 1
X 
 
 
 
 
 
 
 
1.2.2
显微组织 
奥氏体+颗
粒状碳化
物 
失效件断口
处 
奥氏体基体+层状碳化物
M23C6+颗粒状碳化物+深
灰色铬氮化合物，已无明显
晶界（`见图12） 
 
X 
3缸5#排气门
同失效件断
口处 
奥氏体基体+极少量层状碳
化物M23C6+部分颗粒状碳
化物沿晶析出+深灰色铬氮
化合物（`见图13） 
 
X 
失效件距断
口20mm 杆
部 
奥氏体基体+较大颗粒状、小
条状碳化物沿晶呈网状分布
+深色灰铬氮化合物（`见图
14） 
 
X 
3缸5#排气门
同失效件距
断口20mm
杆部 
奥氏体基体+颗粒状碳化物
（局部颗粒状碳化物沿晶作
断续状分布）+深灰色铬氮化
合物（`见图15） 
X 
 
新零件 
奥氏体基体+颗粒状碳化物
（局部颗粒状碳化物沿晶作
断续状分布）+深灰色铬氮化
合物（`见图16） 
X 
 
 
 
 
 
 
 
1.2.3
硬度 
图纸技术要求 
 
 
 
 
盘锥面芯部硬度/HRC 
≥26 
33.0/32.4/31.9（7#排气门）
X

File: 材料工程师/SCL-S-12-0296M 方向盘-IP21MCE.pdf.md
# SCL-S-12-0296M 方向盘-IP21MCE.pdf

 
上海汽车中心实验室
(SAIC Center Lab) 
中国·上海·嘉定区安研路201 号 
邮编. 201804 
No. 201 Anyan Road, Jiading District,  
Shanghai, China. 
Post code :200433 
报告编号：Report number 
SCL-S-12-0296M 
委托者Requestor：何文戎 
送样日期Deliver date：2012.12.03 
报告日期Report date：2013.01.07 
第 1 页 共 3 页 
Page 1 of 3  
 
零件号 
Part number 
50013902 
零件名称 
Part name 
方向盘 
Steering wheel 
图纸日期 
Drawing date  
/ 
零件生产日期 
Production date 
/ 
供货商 
Supplier 
延锋百利得 
Yanfeng Bailide 
车型/项目 
Car type/project 
IP24 
 
   阶段性报告  Stage report        结论性报告 Conclusion report           测试报告 Test report 
Ⅰ.任务描述 Task description 
实验室受委托对方向盘进行失效原因分析，失效零件具体信息如下： 
As requested, QA lab has analyzed the invalid cause of steering wheel, and the information of invalid part is shown 
as following： 
零件信息：Part information 
零件名称 
Part name 
方向盘 
Steering wheel 
制造日期 
Production date 
/ 
VIN 码 
VIN number 
LSJW26797CS990020 
销售日期 
Sale date 
/ 
车辆里程数 
Car mileage 
6513 km 
销售商 
Sale agent 
/ 
失效模式描述 
Invalid situation 
description 
方向盘开裂  
Steering wheel cleaved.l 
原材料信息：Raw material information 
原材料及牌号 
Raw material 
and trademark 
PU（发泡） 
原材料厂商 
Raw material producer 
/ 
散件供应商 
Part supplier 
/ 
金属热处理状态 
Metal heat treatment state 
/ 
失效零件见图1：The invalid part is shown in Fig 1.  
Ⅱ. 结论与建议 Conclusions and suggestions 
结论：1.失效件的材料符合质量要求。 
Conclusions:  1.The material performance of failure part conformed to requirements. 
建议： 1. 注意对零件的保护。 
Suggestions：1. Protection to the part should be improved. 
 
 
 
分发： 
Dispenser 
何文戎 
检验者： 
Identifier 
狄春峰 
审核： 
Auditor 
 
批准： 
Approver 
 
日期： 
Date 
2013.01.07 
日期： 
Date 
 
日期： 
Date 
 
 


 
上海汽车中心实验室
(SAIC Center Lab) 
中国·上海·嘉定区安研路201 号 
邮编. 201804 
No. 201 Anyan Road, Jiading District,  
Shanghai, China. 
Post code :200433 
报告编号：Report number 
SCL-S-12-0296M 
委托者Requestor：何文戎 
送样日期Deliver date：2012.12.03 
报告日期Report date：2013.01.07 
第 2 页 共 3 页 
Page 2 of 3  
 
 
图1 失效件 
Fig.1 Failure part 
III. 测试结果 Test Results 
序号 
No. 
试验项目 
Test item 
额定值 
Requirement 
试验结果 
Test result 
评价 Evaluation 
第一次 
第二次 
合格 
qualified 
不合格 
unqualified 
I 
失效件 
 
 
1 
红外（GB/T6040-2002） 
Infrared Spectroscopy 
PU 
PU 
× 
 
2 
玻璃化转变温度 
(GB/T 19644.2-2006) 
Glass transition temperature (℃) 
/ 
-56.2 
 
 
II 
新件 
 
 
1 
红外（GB/T6040-2002） 
Infrared Spectroscopy 
PU 
PU 
× 
 
2 
玻璃化转变温度 
(GB/T 19644.2-2006) 
Glass transition temperature (℃) 
/ 
-56.4 
 
 
 


 
上海汽车中心实验室
(SAIC Center Lab) 
中国·上海·嘉定区安研路201 号 
邮编. 201804 
No. 201 Anyan Road, Jiading District,  
Shanghai, China. 
Post code :200433 
报告编号：Report number 
SCL-S-12-0296M 
委托者Requestor：何文戎 
送样日期Deliver date：2012.12.03 
报告日期Report date：2013.01.07 
第 3 页 共 3 页 
Page 3 of 3  
 
Ⅳ. 宏观分析 Macroscopic observation 
 
 
 该零件在正常使用时不受外力作用，其开裂可能是由于环境因素引起的，因此对零件进行耐候
性试验，以验证零件性能。分别进行105oC 高温存放500h 和SMTC 5400005，60 周期的湿热交变
试验，试验后零件无不良变化，没有类似失效情况出现（如图2）。 
 
 该失效可能是由于异常外力或拆卸时损伤造成。 
 
 
图2 耐候试验 
Fig. 2 Weather resistant test

File: 材料工程师/SCL-S-12-0297M AP11 1.5VCT 变速箱螺钉.pdf.md
# SCL-S-12-0297M AP11 1.5VCT 变速箱螺钉.pdf

 
上海汽车中心实验室 
中国·上海·嘉定区安研路201 号 
邮编. 201804 
 
SAIC Central Laboratory 
201 Anhong rd, Anting, Shanghai, China 
报告编号 
Report number 
 
SCL-S-12-0297M 
委托者: SQE 孙云辰 
Request person, dept： 
委托编号: / 
Request number: 
送样日期: 2012.11.26 
Request date:  
报告日期: 2012.12.03 
Report date：  
第1页共6页 
 
分发: 
Distribution 
SQE: 孙云辰 Sun Yunchen 
检验者Author 
 
审核Auditor 
 
批准Approver 
 
日期Date 
 
日期Date 
 
日期Date 
 
SMPV-0.2.3-002-QA -F01 
上海汽车 
SAIC Motor 
零件号Part number 
1701852/SH63-1701017 
 零件名称 
Part name 
变速箱螺钉 
Gearbox Screw 
日期Drawing date 
/ 
零件生产日期Part production date 
/ 
 供货商 
Supplier 
上海汽车变速器有限公司 
SAGW 
车型/项目Car type/project 
AP1X 
阶段性报告 Interim report                结论性报告 Conclusion report          
 
Ⅰ.任务描述 Task description 
实验室受委托对变速箱螺钉进行失效原因分析，失效零件具体信息如下： 
As requested, QA lab has analyzed the failure of the gearbox screw. The information of the failed part is as following： 
零件信息：Part information 
零件名称 
Part name 
变速箱螺钉 
Gearbox Screw 
车制造日期 
Vehicle production date 
/ 
VIN 码 
VIN 
LSJA16E34CG055875 
销售日期 
Sale date 
/ 
车辆里程数 
Car mileage 
5330Km 
维修站名称 
Sale agent 
/ 
失效模式描述 
Failure circumstance  
螺钉断裂。The screw was broken. 
 
原材料信息：Raw material information 
原材料及牌号 
Raw material specification 
35CrMo 
原材料厂商 
Raw material producer 
杭州钢铁集团有限公司 
Hangzhou Iron and Steel Group Company 
散件供应商 
Component supplier 
浙江迅达 
Zhejiang Xunda 
金属热处理状态 
Metal heat treatment state 
/ 
失效零件见图1：The failed part is shown in figure 1.  
 
Ⅱ. 结论与建议 Conclusions and Suggestions 
 
结论Conclusions： 
（1）螺栓是由于受到较大的载荷而疲劳断裂的。The screw was broken because of a big load. 
（2）螺栓组织正常，无脱碳和表面缺陷；硬度符合要求。The microstructure is normal; decarburization and surface 
defect are not found; the hardness meets the requirement. 
（3）头部孔的尺寸符合要求。The hole dimension on the head meet the requirement. 
建议Suggestions： 
（1） 检测挡板的平面度是否正常。Check the flatness of the baffle. 
（2） 检测变速箱其它零件是否损坏。Check if other components of the gearbox are damaged. 
（3） 校核螺栓的载荷。Check the load of the screw. 
（4） 提供所有的与失效件匹配的零件，并保存完好。拆解总成之前，通知失效分析人员到场。Supply all the parts 
contacting the failed part and pay attention to keep them well. Before disassembling the assembly, inform the engineer in 
charge of failure analysis to be on the scene.


 
上海汽车中心实验室 
中国·上海·嘉定区安研路201 号 
邮编. 201804 
 
SAIC QA Laboratory 
201 Anhong rd, Anting, Shanghai 
报告编号 
Report number 
 
SCL-S-12-0297M 
委托者: SQE 孙云辰 
Request person, dept： 
委托编号:  /  
Request number: 
送样日期: 2012.11.26 
Request date:  
报告日期: 2012.12.03 
Report date：  
第2页共6页 
 
SMPV-0.2.3-002-QA -F01 
上海汽车 
SAIC Motor 
III. 调查结果 Investigation Results  
     
     收到了一个失效螺钉（见图1）和三个同变速箱上的未失效的螺钉。螺钉的表面在拆卸过程中已严重
损坏。 
 
 
（b）断裂的杆部及断裂端 
 
（b）头部的两面 已损坏 
图1 断裂螺钉 
 
断口分析Fracture Analysis 
   断口形貌如图2 和图3 所示，可以简单分为疲劳区和瞬断区。疲劳裂纹起源于表面，从表面开始疲劳区
的断裂面上分布有大量的二次疲劳裂纹。疲劳区占整个断裂区的比例约50%。瞬断区为韧性的过载断口。 
 
 
 
 
 


 
上海汽车中心实验室 
中国·上海·嘉定区安研路201 号 
邮编. 201804 
 
SAIC QA Laboratory 
201 Anhong rd, Anting, Shanghai 
报告编号 
Report number 
 
SCL-S-12-0297M 
委托者: SQE 孙云辰 
Request person, dept： 
委托编号:  /  
Request number: 
送样日期: 2012.11.26 
Request date:  
报告日期: 2012.12.03 
Report date：  
第3页共6页 
 
SMPV-0.2.3-002-QA -F01 
上海汽车 
SAIC Motor 
 
 
 
 
 
图2  疲劳区 大量的二次疲劳裂纹 
 
 
 
图3  瞬断区 韧窝 
 
 
金相取样 
裂纹扩展方向 


 
上海汽车中心实验室 
中国·上海·嘉定区安研路201 号 
邮编. 201804 
 
SAIC QA Laboratory 
201 Anhong rd, Anting, Shanghai 
报告编号 
Report number 
 
SCL-S-12-0297M 
委托者: SQE 孙云辰 
Request person, dept： 
委托编号:  /  
Request number: 
送样日期: 2012.11.26 
Request date:  
报告日期: 2012.12.03 
Report date：  
第4页共6页 
 
SMPV-0.2.3-002-QA -F01 
上海汽车 
SAIC Motor 
金相检验 Metallographic Examination 
 如图2 所示将试样剖开，镶嵌获得如图4 所示的截面。可以看出，靠近光杆部分的第一个螺纹底部和
疲劳断口附近存在疲劳微裂纹；螺牙无折叠缺陷；表面无脱碳。组织为索氏体（见图5）。 
 
 
（a）金相检验样品 无脱碳 
 
 
（b）螺纹底部疲劳裂纹 无脱碳                      （b）疲劳断裂区  
图4 裂纹和脱碳的金相检验 
      
 
 
 
疲劳断口 
过载断裂区 
疲劳微裂纹 
疲劳裂纹 


 
上海汽车中心实验室 
中国·上海·嘉定区安研路201 号 
邮编. 201804 
 
SAIC QA Laboratory 
201 Anhong rd, Anting, Shanghai 
报告编号 
Report number 
 
SCL-S-12-0297M 
委托者: SQE 孙云辰 
Request person, dept： 
委托编号:  /  
Request number: 
送样日期: 2012.11.26 
Request date:  
报告日期: 2012.12.03 
Report date：  
第5页共6页 
 
SMPV-0.2.3-002-QA -F01 
上海汽车 
SAIC Motor 
 
 
图5 组织  索氏体 
 
图6 显示的是同台的另一螺钉在螺纹收尾部位的底部有疲劳裂纹存在。 
 
 
 
图5 另一螺钉 尾部有疲劳裂纹 
 
 
 
 


 
上海汽车中心实验室 
中国·上海·嘉定区安研路201 号 
邮编. 201804 
 
SAIC QA Laboratory 
201 Anhong rd, Anting, Shanghai 
报告编号 
Report number 
 
SCL-S-12-0297M 
委托者: SQE 孙云辰 
Request person, dept： 
委托编号:  /  
Request number: 
送样日期: 2012.11.26 
Request date:  
报告日期: 2012.12.03 
Report date：  
第6页共6页 
 
SMPV-0.2.3-002-QA -F01 
上海汽车 
SAIC Motor 
硬度检测 Hardness Test 
     硬度检测结果如表1 所示。无论失效件和未失效件均符合10.9 级的螺钉要求。 
 
表1 硬度检测结果 
序号 
No. 
试验项目 
Test item 
额定值 
Requirement 
试验结果 
Test result 
评价 Evaluation 
合格 
OK 
不合格 
Not OK 
1 
硬度 
 
 
 
 
 
芯部硬度 
320~380HV 
失效件 
361,363,366 
× 
 
 
未失效件 
357,361,356 
× 
 
 
表面硬度 
≤390HV 
失效件 
340,345,347 
× 
 
 
未失效件 
356,344,349 
× 
 
 
尺寸测量Dimension Test 
对失效件和未失效的螺钉进行了头部孔的尺寸检测，其结果符合图纸的要求，如图6 所示。 
 
 
 
 
图6 测量结果 
 
失效件：4.76mm; 
未失效件：4.76mm 
失效件：5.60mm; 
未失效件：5.60mm 
失效件：1.92mm; 
未失效件：1.95mm

File: 材料工程师/SCL-S-12-0298M 传动轴油封.pdf.md
# SCL-S-12-0298M 传动轴油封.pdf

 
上海汽车中心实验室 
SAIC Center Lab 
中国·上海·嘉定区安研路201 号 
邮编. 201804 
No 201 Anyan road, Jiading, Shanghai China 
Post code 201804 
报告编号 
Report number 
 
SCL-S-12-0298M 
委托者: 王宽洪 
Request person, dept： 
样日期:    2012.11.30 
Request date:  
报告日期:  2012.12.18 
Report date：  
第1页共5页 
 
上海汽车 
SAIC Motor 
零件号Part number 
/ 
 零件名称 
Part name 
传动轴油封 
图纸日期Drawing date 
/ 
零件生产日期Part production date 
/ 
 供货商 
Supplier 
上海变速器有限公司 
车型/项目Car type/project 
DCT 360 
 
   阶段性报告 Interim report        结论性报告 Conclusion report           测试报告 Test report 
Ⅰ.任务描述 Task description 
实验室受委托对传动轴油封进行失效原因分析，失效零件具体信息如下： 
As requested, QA lab has analyzed the failure of the oil seal. The background information of the failed part is as following： 
零件信息：Part information 
零件名称 
Part name 
传动轴油封 
制造日期 
Production date 
/ 
VIN 码 
VIN 
/ 
销售日期 
Sale date 
/ 
车辆里程数 
Car mileage 
/ 
维修站名称 
Sale agent 
/ 
失效模式描述 
Failure circumstance 
description 
油封漏油 
原材料信息：Raw material information 
原材料及牌号 
Raw material specification 
ACM 
原材料厂商 
Raw material producer 
/ 
散件供应商 
Component supplier 
NOK 
金属热处理状态 
Metal heat treatment state 
/ 
 
Ⅱ. 结论与建议 Conclusions and suggestions 
结论： 油封材料为ACM，符合要求。 
主油封存在偏磨的迹象，导致密封不良。 
防尘密封面为撕裂性破坏，且与主油封的偏磨存在关联性。 
    Conclusion: The material of the oil seal is ACM，and conforms to the requirement. 
              The main oil seal is abrasion unstable, leading the oil leaking. 
              The dust seal is teared which have the relation with the main oil seal. 
  建议：确保安装到位，传动轴的同轴度符合要求，保证油封在使用过程中不受偏磨影响。 
 Suggestion: assure the install and the axle is ok to make the oil seal in the property working circumstance. 
 
 
 
 
 
 
 
 
 
 
 
 
 
 
 
分发: 
Distribution 
王宽洪 
检验者Author 
 
审核Auditor 
 
批准Approver 
 
日期Date 
 
日期Date 
 
日期Date 
 


 
上海汽车中心实验室 
SAIC Center Lab 
中国·上海·嘉定区安研路201 号 
邮编. 201804 
No 201 Anyan road, Jiading, Shanghai China 
Post code 201804 
报告编号 
Report number 
 
SCL-S-12-0298M 
委托者: 王宽洪 
Request person, dept： 
样日期:    2012.11.30 
Request date:  
报告日期:  2012.12.18 
Report date：  
第2页共5页 
 
上海汽车 
SAIC Motor 
 
 
图1 失效照片 
Fig 1  Failure Part 
 III. 测试结果 Test Results  
1 材料分析（Material Analyze） 
序号 
No. 
试验项目 
Test item 
额定值 
Requirement 
试验结果 
Test result 
评价 Evaluation 
合格 
qualified 
不合格 
unqualified 
1 
FTIR 
ACM 
ACM 
× 
 
经检验，油封材料为ACM，满足要求。 
 
2 分析（Analyze）： 
2.1 防尘密封分析：  
发现防尘密封面具有撕裂现象， 
 
防尘密封面已被破坏 


 
上海汽车中心实验室 
SAIC Center Lab 
中国·上海·嘉定区安研路201 号 
邮编. 201804 
No 201 Anyan road, Jiading, Shanghai China 
Post code 201804 
报告编号 
Report number 
 
SCL-S-12-0298M 
委托者: 王宽洪 
Request person, dept： 
样日期:    2012.11.30 
Request date:  
报告日期:  2012.12.18 
Report date：  
第3页共5页 
 
上海汽车 
SAIC Motor 
 
2.2 主油封面分析： 
主油封面呈现的磨损程度不一致，具体如下： 
 
 
 
 
油封的主油封面具有偏磨的迹象。 
 
此端口的撕裂痕迹表明防尘密封面是被撕裂 
此区域的磨损宽度较宽，导油槽端部已被磨损 
此区域的磨损宽度较窄，导油槽痕迹相对完整 
此区域的磨损程度由轻到重 
磨损程度相对较轻 
磨损程度相对较重 
新件的油封面 


 
上海汽车中心实验室 
SAIC Center Lab 
中国·上海·嘉定区安研路201 号 
邮编. 201804 
No 201 Anyan road, Jiading, Shanghai China 
Post code 201804 
报告编号 
Report number 
 
SCL-S-12-0298M 
委托者: 王宽洪 
Request person, dept： 
样日期:    2012.11.30 
Request date:  
报告日期:  2012.12.18 
Report date：  
第4页共5页 
 
上海汽车 
SAIC Motor 
2.3 主油封的偏磨对防尘密封面的影响： 
             
 
             
 
 
 
经分析，当主油封面在磨损程度发生变化的区域，在相对应的防尘密封区域会发现有撕裂的端部； 
在主油封磨损程度一致的区域，在相对应的防尘密封区域发现的是持续的撕裂状态。说明主油封的偏磨现
象同防尘密封的发生具有必然联系。 
主油封磨损程度较轻区域 
对应的防
尘密封面 
呈持续撕裂状 
主油封磨损程度较重区域 
对应的防
尘密封面 
呈持续撕裂状 
防尘油封撕裂端部 
主油封磨损程度由重至轻区域 
防尘油封撕裂端部 
主油封磨损程度由重至轻区域 
 
且防尘油封此端部呈现被压变形后的磨
损迹象，说明此处油封受到过压。 


 
上海汽车中心实验室 
SAIC Center Lab 
中国·上海·嘉定区安研路201 号 
邮编. 201804 
No 201 Anyan road, Jiading, Shanghai China 
Post code 201804 
报告编号 
Report number 
 
SCL-S-12-0298M 
委托者: 王宽洪 
Request person, dept： 
样日期:    2012.11.30 
Request date:  
报告日期:  2012.12.18 
Report date：  
第5页共5页 
 
上海汽车 
SAIC Motor 
小结 (Conclusion)： 
1 护套材料为ACM，满足材料要求。 
2 主油封面发现有偏磨的缺陷，导致油封漏油。 
3 防尘面油封的撕裂端部的出现区域与主油封面磨损程度发生变化的区域相对应，且防尘密封的某一撕裂
端部呈现被压磨损的迹象。主油封的偏磨问题同防尘密封面的撕裂存在关联性。

File: 材料工程师/SCL-S-12-0299M IP22 传动轴护套.pdf.md
# SCL-S-12-0299M IP22 传动轴护套.pdf

 
上海汽车中心实验室 
SAIC Center Lab 
中国·上海·嘉定区安研路201 号 
邮编. 201804 
No 201 Anyan road, Jiading, Shanghai China 
Post code 201804 
报告编号 
Report number 
 
SCL-S-12-0299M 
委托者: 王滔 
Request person, dept： 
样日期:    2012.11.30 
Request date:  
报告日期:  2012.12.06 
Report date：  
第1页共4页 
 
上海汽车 
SAIC Motor 
零件号Part number 
/ 
 零件名称 
Part name 
传动轴护套  
图纸日期Drawing date 
/ 
零件生产日期Part production date 
/ 
 供货商 
Supplier 
纳铁富 
车型/项目Car type/project 
IP22 
 
   阶段性报告 Interim report        结论性报告 Conclusion report           测试报告 Test report 
Ⅰ.任务描述 Task description 
实验室受委托对传动轴护套进行失效原因分析，失效零件具体信息如下： 
As requested, QA lab has analyzed the failure of the dust cover. The background information of the failed part is as following： 
零件信息：Part information 
零件名称 
Part name 
护套 
制造日期 
Production date 
/ 
VIN 码 
VIN 
/ 
销售日期 
Sale date 
/ 
车辆里程数 
Car mileage 
/ 
维修站名称 
Sale agent 
/ 
失效模式描述 
Failure circumstance 
description 
英国反馈售后有传动轴护套破裂情况，但由于信息确实，无法确定失效件的里程数及车
辆VIN 码 
原材料信息：Raw material information 
原材料及牌号 
Raw material specification 
CR 
原材料厂商 
Raw material producer 
/ 
散件供应商 
Component supplier 
/ 
金属热处理状态 
Metal heat treatment state 
/ 
 
Ⅱ. 结论与建议 Conclusions and suggestions 
结论： 护套材料符合要求。 
护套外部受到刮擦等损伤导致护套开裂。 
    Conclusion: The material of the dust cover conforms to the requirement. 
              The cover was cut from outside leading the part break. 
  建议：零件在使用过程中确保不受外部损伤。 
 Suggestion: assure the part free of damage during the usage 
 
 
 
 
 
 
 
 
 
 
 
 
 
 
 
分发: 
Distribution 
 
检验者Author 
 
审核Auditor 
 
批准Approver 
 
日期Date 
 
日期Date 
 
日期Date 
 


 
上海汽车中心实验室 
SAIC Center Lab 
中国·上海·嘉定区安研路201 号 
邮编. 201804 
No 201 Anyan road, Jiading, Shanghai China 
Post code 201804 
报告编号 
Report number 
 
SCL-S-12-0299M 
委托者: 王滔 
Request person, dept： 
样日期:    2012.11.30 
Request date:  
报告日期:  2012.12.06 
Report date：  
第2页共4页 
 
上海汽车 
SAIC Motor 
 
 
图1 失效照片 
Fig 1  Failure Part 
 III. 测试结果 Test Results  
1 材料分析（Material Analyze） 
序号 
No. 
试验项目 
Test item 
额定值 
Requirement 
试验结果 
Test result 
评价 Evaluation 
合格 
qualified 
不合格 
unqualified 
1 
FTIR 
CR 
CR 
× 
 
经检验，护套材料为CR，满足要求。 
 
2 分析（Analyze）： 
2.1 裂口分析： 
 
护套表面破裂口呈现三角形尖口形状。 
破裂 


 
上海汽车中心实验室 
SAIC Center Lab 
中国·上海·嘉定区安研路201 号 
邮编. 201804 
No 201 Anyan road, Jiading, Shanghai China 
Post code 201804 
报告编号 
Report number 
 
SCL-S-12-0299M 
委托者: 王滔 
Request person, dept： 
样日期:    2012.11.30 
Request date:  
报告日期:  2012.12.06 
Report date：  
第3页共4页 
 
上海汽车 
SAIC Motor 
 
护套内侧裂口呈现为圆弧状，且开口面积明显大于护套表面的开口面积。 
2.2 断口分析： 
 
断口中间区域有明显的磨损痕迹，且从磨损区域向两侧呈现撕裂痕迹。断口磨损区域由外层向内层方向延伸且
最终转变为撕裂状态。 
 
 
 
撕裂区域 
撕裂区域 
磨损区域 
撕裂区域 
外层 


 
上海汽车中心实验室 
SAIC Center Lab 
中国·上海·嘉定区安研路201 号 
邮编. 201804 
No 201 Anyan road, Jiading, Shanghai China 
Post code 201804 
报告编号 
Report number 
 
SCL-S-12-0299M 
委托者: 王滔 
Request person, dept： 
样日期:    2012.11.30 
Request date:  
报告日期:  2012.12.06 
Report date：  
第4页共4页 
 
上海汽车 
SAIC Motor 
2.3 零件外观： 
 
在表面裂口处发现有同裂口相连的刮痕。 
 
小结 (Conclusion)： 
1 护套材料为CR，满足材料要求。 
2 断口中央区域有磨损痕迹，且以磨损区域向两侧呈现撕裂痕迹，磨损区域在接近内侧时转变为撕裂痕
迹。 
3 零件外侧区域发现与裂口相连的刮痕；外部裂口呈现尖锐的三角形，内部裂口为圆弧形，且外部裂口面
积要小于内部的裂口面积。  
裂口 
刮痕

File: 材料工程师/SCL-S-12-0300M IP22 驱动轴护套.pdf.md
# SCL-S-12-0300M IP22 驱动轴护套.pdf

 
上海汽车中心实验室 
SAIC Center Lab 
中国·上海·嘉定区安研路201 号 
邮编. 201804 
No 201 Anyan road, Jiading, Shanghai China 
Post code 201804 
报告编号 
Report number 
 
SCL-S-12-0300M 
委托者: 王滔 
Request person, dept： 
样日期:    2012.11.30 
Request date:  
报告日期:  2012.12.06 
Report date：  
第1页共3页 
 
上海汽车 
SAIC Motor 
零件号Part number 
/ 
 零件名称 
Part name 
驱动轴护套  
图纸日期Drawing date 
/ 
零件生产日期Part production date 
/ 
 供货商 
Supplier 
万向钱潮 
车型/项目Car type/project 
IP22 
 
   阶段性报告 Interim report        结论性报告 Conclusion report           测试报告 Test report 
Ⅰ.任务描述 Task description 
实验室受委托对驱动轴护套进行失效原因分析，失效零件具体信息如下： 
As requested, QA lab has analyzed the failure of the dust cover. The background information of the failed part is as following： 
零件信息：Part information 
零件名称 
Part name 
护套 
制造日期 
Production date 
/ 
VIN 码 
VIN 
/ 
销售日期 
Sale date 
/ 
车辆里程数 
Car mileage 
/ 
维修站名称 
Sale agent 
/ 
失效模式描述 
Failure circumstance 
description 
英国反馈售后有驱动轴护套破裂情况，但由于信息确实，无法确定失效件的里程数及车
辆VIN 码 
原材料信息：Raw material information 
原材料及牌号 
Raw material specification 
TEEE 
原材料厂商 
Raw material producer 
/ 
散件供应商 
Component supplier 
/ 
金属热处理状态 
Metal heat treatment state 
/ 
 
Ⅱ. 结论与建议 Conclusions and suggestions 
结论： 护套材料符合要求。 
护套外部受到尖物刮伤后损伤导致护套开裂。 
    Conclusion: The material of the dust cover conforms to the requirement. 
              The cover was cut from outside leading the part break. 
  建议：零件在使用过程中确保不受外部损伤。 
 Suggestion: assure the part free of damage during the usage 
 
 
 
 
 
 
 
 
 
 
 
 
 
 
 
 
 
分发: 
Distribution 
王滔 
检验者Author 
 
审核Auditor 
 
批准Approver 
 
日期Date 
 
日期Date 
 
日期Date 
 


 
上海汽车中心实验室 
SAIC Center Lab 
中国·上海·嘉定区安研路201 号 
邮编. 201804 
No 201 Anyan road, Jiading, Shanghai China 
Post code 201804 
报告编号 
Report number 
 
SCL-S-12-0300M 
委托者: 王滔 
Request person, dept： 
样日期:    2012.11.30 
Request date:  
报告日期:  2012.12.06 
Report date：  
第2页共3页 
 
上海汽车 
SAIC Motor 
 
 
图1 失效照片 
Fig 1  Failure Part 
 III. 测试结果 Test Results  
1 材料分析（Material Analyze） 
序号 
No. 
试验项目 
Test item 
额定值 
Requirement 
试验结果 
Test result 
评价 Evaluation 
合格 
qualified 
不合格 
unqualified 
1 
FTIR 
TEEE 
TEEE 
× 
 
经检验，护套材料为TEEE，满足要求。 
 
2 分析（Analyze）： 
2.1 裂口分析： 
 
裂口位于护套波峰处，在裂口边缘处具有明显划痕，在紧邻的波峰处同样存在明显划痕，且两处的划痕同裂口
呈一直线。 
 
破裂 
裂口 
划痕 
划痕 


 
上海汽车中心实验室 
SAIC Center Lab 
中国·上海·嘉定区安研路201 号 
邮编. 201804 
No 201 Anyan road, Jiading, Shanghai China 
Post code 201804 
报告编号 
Report number 
 
SCL-S-12-0300M 
委托者: 王滔 
Request person, dept： 
样日期:    2012.11.30 
Request date:  
报告日期:  2012.12.06 
Report date：  
第3页共3页 
 
上海汽车 
SAIC Motor 
2.2 断口分析： 
 
裂口具有明显的向内凹陷的趋势，连接裂口的划痕具有明显受到尖物切割的痕迹。 
 
紧邻的波峰处的划痕可见，在波峰处同样被划穿。 
 
小结 (Conclusion)： 
1 护套材料为TEEE，满足材料要求。 
2 裂口具有明显的向内凹陷的趋势，且紧邻的波峰处同样被划穿。 
3 在裂口边缘处具有明显划痕，在紧邻的波峰处同样存在明显划痕，且两处的划痕同裂口呈一直线。  
裂口具有内陷式形态 
 
明显的切割痕迹 
波峰处开裂
