Repository: kujaxr/obsidian-vault

File: 材料工程师/SCL-S-12-0301M-NLE2.0T排气凸轮轴-倪雷.pdf.md
# SCL-S-12-0301M-NLE2.0T排气凸轮轴-倪雷.pdf

 
上海汽车中心实验室 
SAIC Center Lab 
中国·上海·嘉定区安研路201 号 
邮编. 201804 
No 201 Anyan road, Jiading, Shanghai China 
Post code 201804 
报告编号 
Report number 
 
SCL-S-12-0301M 
委托者: DRE 李兆建 
Request person, dept：DRE Li ZhaoJian 
委托编号: / 
Request number: 
送样日期:  2012-12-03 
Request date:  
报告日期:  2012-12-08 
Report date： 
第1 页共6 页 
 
分发: 
Distribution 
发动机：李兆建 
DRE：Li ZhaoJian 
检验者
倪雷
审核
批准
上海汽车
SAIC Motor
零件号Part number 
30033242 
 零件名称 
Part name 
排气凸轮轴 
Camshaft Exhaust Machined 
图纸日期Drawing date 
2012-08-02（R05） 
零件生产日期Part production date 
/ 
 供货商 
Supplier 
绵阳华晨瑞安汽车零部件有限公司 
Mianyang Brilliance RuiAn Auto 
Components Co., Ltd  
车型/项目Car type/project 
NLE 2.0T 
 
   阶段性报告 Interim report        结论性报告 Conclusion report 
Ⅰ.任务描述 Task description 
实验室受委托对在NLE 2.0T 发动机800h 台架耐久试验（DL3+阶段）中发生严重变形的排气凸轮轴后端件-
尾槽进行失效原因分析，失效零件具体信息如下： 
As requested, SCL has analyzed the failure Camshaft Exhaust Machined-Groove in the NLE 2.0T engine 
800h bench endurance test（DL3 + ）. The background information of the failed part is as following： 
零件信息：Part information 
零件名称 
Part name 
排气凸轮轴 
Camshaft Exhaust Machined 
制造日期 
Production date 
/ 
VIN 码 
VIN 
发动机: F561 
销售日期 
Sale date 
/ 
车辆里程数 
Car mileage 
592h 
维修站名称 
Sale agent 
/ 
失效模式描述 
Failure circumstance description 
11 月26 日在上内所进行800h 台架耐久试验时，运行至592h、3500rpm 全负荷工况时，
三元催化器法兰处冒烟，更换催化器后仍发现发动机有较大抖动，拆机发现排气凸轮轴
尾槽处已变形磨损。 
原材料信息：Raw material information 
原材料及牌号 
Raw material specification 
后端件-尾槽/45# 
原材料厂商 
Raw material producer 
/ 
散件供应商 
Component supplier 
/ 
金属热处理状态 
Metal heat treatment state 
/ 
失效零件见图1： The failed part is shown in the figure 1 . 
 
 
Ⅱ. 结论与建议 Conclusions and suggestions 
结论Conclusions： 
1、该排气凸轮轴后端件-尾槽未按要求进行感应淬火，尾槽硬度较低在与机械真空泵-键连接工作中受冲击发
生撞击挤压变形；The parts did not seek induction hardening heat treatment, the Groove of low hardness, 
connected to the vacuum Pump-Key Head work by impact collision compression deformation; 
    2、要求排气凸轮轴后端件-尾槽为退火状态（原材料供货状态），实际为不合格调质处理状态。The requirement 
of the parts is annealed condition (raw material supplier status), the actual state of unqualified substandard 
quenched and tempered. 
 
 
 


 
上海汽车中心实验室 
中国·上海·嘉定区安研路201 号 
邮编. 201804 
 
SAIC QA Laboratory 
201 Anhong rd, Anting, Shanghai 
报告编号 
Report number 
 
SCL-S-12-0301M 
委托者: DRE 李兆建 
Request person, dept：DRE Li ZhaoJian 
委托编号: / 
Request number: 
送样日期:  2012-12-03 
Request date:  
报告日期:  2012-12-08 
Report date： 
第2 页共6 页 
 
上海汽车
SAIC Motor 
III. 调查结果 Investigation Results 
一、宏观观察Macro-Observation: 
提交到实验室的失效排气凸轮轴部件如图1-A 所。如图1-B 所示排气凸轮轴尾槽与机械真空泵-键连接处，有
严重的挤压撞击变形。 
 
 
 
 
 
 
 
 
 
 
 
 
 
 
 
 
 
 
 
 
 
 
 
 
 
 
 
 
 
 
 
 
 
 
 
 
图1 失效排气凸轮轴示意图
图A 
图B 


 
上海汽车中心实验室 
中国·上海·嘉定区安研路201 号 
邮编. 201804 
 
SAIC QA Laboratory 
201 Anhong rd, Anting, Shanghai 
报告编号 
Report number 
 
SCL-S-12-0301M 
委托者: DRE 李兆建 
Request person, dept：DRE Li ZhaoJian 
委托编号: / 
Request number: 
送样日期:  2012-12-03 
Request date:  
报告日期:  2012-12-08 
Report date： 
第3 页共6 页 
 
上海汽车
SAIC Motor 
二、变形分析Deformation Analysis 
结论：1、排气凸轮轴后端件-尾槽表面无明显感应热处理痕迹； 
2、排气凸轮轴后端件-尾槽与真空机械泵-键刚性连接工作过程中，因不停冲击发生挤压撞击而变形。 
 
1、排气凸轮轴-尾槽变形分析 
1）如图2-A 所示，排气凸轮轴后端尾槽处与真空机械泵连接，真空机械泵-键嵌入排气凸轮轴后端尾槽中； 
2）排气凸轮轴后端尾槽处技术要求：表面感应淬火/回火（6mm 槽深范围内，保证表面最小硬度500HV1），
但从图2-C 观察表面无明显感应淬火痕迹； 
3）从外观可以看出真空机械泵-键表面无明显磨损和变形等现象（见图2-D），真空机械泵-键技术要求：粉
末冶金件进行感应淬火。 
 
 
 
 
 
 
 
 
 
 
 
 
 
 
 
 
  
 
 
 
 
 
 
 
 
 
 
 
 
 
图2 失效排气凸轮轴关联件
图A 
图B 
图D 
图C 
排气凸轮轴后端
与真空机械泵互
相连接
真空机械泵-键插
入排气凸轮轴后端
尾槽，并形成连接
凸轮轴头部键槽处
有明显的挤压撞击
变形
真空机械泵-键表
面无任何异常 


 
上海汽车中心实验室 
中国·上海·嘉定区安研路201 号 
邮编. 201804 
 
SAIC QA Laboratory 
201 Anhong rd, Anting, Shanghai 
报告编号 
Report number 
 
SCL-S-12-0301M 
委托者: DRE 李兆建 
Request person, dept：DRE Li ZhaoJian 
委托编号: / 
Request number: 
送样日期:  2012-12-03 
Request date:  
报告日期:  2012-12-08 
Report date： 
第4 页共6 页 
 
上海汽车
SAIC Motor 
三、材料分析Materials Analysis 
1、 从排气凸轮轴后端件-尾槽的硬度测试情况可以确定，该部位按经过进行感应淬火处理； 
2、 从排气凸轮轴后端件-尾槽的显微组织可以确定（见图4&5），该组织为不合格调质处理组织（由于淬火冷却
不足在马氏体晶界形成网状铁素体，但也有可能淬火前原材料就有网状组织）； 
 
结论：该排气凸轮轴后端件-尾槽未按要求进行感应淬火。 
 
序号
No. 
试验项目 
Test item 
额定值 
Requirement 
试验结果 
Test result 
评价 Evaluation 
合格 
OK 
不合格
Not OK
1 
排气凸轮轴后端/45# 
 
 
 
 
1.1 
硬度 
 
 
 
 
 
表面硬度 
≥500HV1 
（6mm 槽深范围内） 
图纸技术要求 
1mm 处
255HV1 
24~26
HRC 1
 
X 
2mm 处
251HV1 
 
X 
3mm 处
259HV1 
 
X 
4mm 处
251HV1 
 
X 
5mm 处
247HV1 
 
X 
6mm 处
254HV1 
 
X 
 
基体硬度 
 
23.0~25.0HRC 1
（240/242/253HV1） 
 
 
 
 
 
 
 
 
1.1.2
显微组织 
 
 
 
 
 
感应淬火区 
淬火组织：马氏体 
回火索氏体+趋网状分布的白
色铁素体，部分呈针状向晶内
发展（见图4） 
 
X 
 
基体 
退火组织 
珠光体+铁素体 
回火索氏体+趋网状分布的白
色铁素体，部分呈针状向晶内
发展（见图5） 
 
X 
 
 
 
 
 
 
 
 
 
 
 
 
 
 
 
 
 
 
 
 
 
 
 
 
 
 
 
 
 
 
 
 
 
 
 
 
 
 
 
 
 
 
 
 
 
 
 
备注
1）脚注1 引用标准GB/T1172 1999 进行硬度换算


 
上海汽车中心实验室 
中国·上海·嘉定区安研路201 号 
邮编. 201804 
 
SAIC QA Laboratory 
201 Anhong rd, Anting, Shanghai 
报告编号 
Report number 
 
SCL-S-12-0301M 
委托者: DRE 李兆建 
Request person, dept：DRE Li ZhaoJian 
委托编号: / 
Request number: 
送样日期:  2012-12-03 
Request date:  
报告日期:  2012-12-08 
Report date： 
第5 页共6 页 
 
上海汽车
SAIC Motor 
 
 
 
 
 
 
 
 
 
 
 
 
 
 
 
 
 
 
 
 
图3  排气凸轮轴零件图及技术要求 
 
 
 
 
 
 
 
 
 
 
 
 
 
 
 
 
 
 
 
图4
排气凸轮轴后端-凹槽感应淬火区组织（500X）


 
上海汽车中心实验室 
中国·上海·嘉定区安研路201 号 
邮编. 201804 
 
SAIC QA Laboratory 
201 Anhong rd, Anting, Shanghai 
报告编号 
Report number 
 
SCL-S-12-0301M 
委托者: DRE 李兆建 
Request person, dept：DRE Li ZhaoJian 
委托编号: / 
Request number: 
送样日期:  2012-12-03 
Request date:  
报告日期:  2012-12-08 
Report date： 
第6 页共6 页 
 
上海汽车
SAIC Motor 
 
 
 
 
 
 
 
 
 
 
 
 
 
 
 
 
 
 
 
图5  排气凸轮轴后端基体组织（500X）

File: 材料工程师/SCL-S-12-0302M 遥控钥匙-AP11.pdf.md
# SCL-S-12-0302M 遥控钥匙-AP11.pdf

 
上海汽车中心实验室
(QA Lab) 
中国·上海·嘉定区安研路201 号 
邮编. 201804 
No. 201 Anyan Road, Jiading District,  
Shanghai, China. 
Post code :200433 
报告编号：Report number 
SCL-S-12-0302M 
委托者Requestor：曹晓俊 
送样日期Deliver date：2012.12.05 
报告日期Report date：2012.12.12 
第 1 页 共 4 页 
Page 1 of 4  
 
上海汽车 
SAIC Motor 
零件号 
Part number 
10045343 
零件名称 
Part name 
钥匙总成 
Key assembly 
图纸日期 
Drawing date  
/ 
零件生产日期 
Production date 
/ 
供货商 
Supplier 
上海霍富 
Shanghai Huofu 
车型/项目 
Car type/project 
AP 11 
 
   阶段性报告  Stage report        结论性报告 Conclusion report           测试报告 Test report 
Ⅰ.任务描述 Task description 
实验室受委托对钥匙总成进行失效原因分析，失效零件具体信息如下： 
As requested, QA lab has analyzed the invalid cause of key assembly, and the information of invalid part is shown as 
following： 
零件信息：Part information 
零件名称 
Part name 
钥匙总成 
Key assembly 
制造日期 
Production date 
/ 
VIN 码 
VIN number 
/ 
销售日期 
Sale date 
/ 
车辆里程数 
Car mileage 
/ 
销售商 
Sale agent 
/ 
失效模式描述 
Invalid situation 
description 
限位失效 
Spacing failed. 
原材料信息：Raw material information 
原材料及牌号 
Raw material 
and trademark 
PA6-GF50 
原材料厂商 
Raw material producer 
/ 
散件供应商 
Part supplier 
/ 
金属热处理状态 
Metal heat treatment state 
/ 
失效零件见图1：The invalid part is shown in Fig 1.  
Ⅱ. 结论与建议 Conclusions and suggestions 
结论：1. 回扳钥匙时，未按下限位按钮导致失效。 
      2. 失效件的材料符合质量要求。 
Conclusions:  1. The spacing button was not push down when move back the key, which led to the failure. 
 
    2. The material performance of failure part conformed to requirements. 
建议： 1. 引导客户正确使用。 
Suggestions：1. Guide customers use the key properly. 
 
分发： 
Dispenser 
曹晓俊 
检验者： 
Identifier 
狄春峰 
审核： 
Auditor 
 
批准： 
Approver 
 
日期： 
Date 
2012.12.12 
日期： 
Date 
 
日期： 
Date 
 
 


 
上海汽车中心实验室
(QA Lab) 
中国·上海·嘉定区安研路201 号 
邮编. 201804 
No. 201 Anyan Road, Jiading District,  
Shanghai, China. 
Post code :200433 
报告编号：Report number 
SCL-S-12-0302M 
委托者Requestor：曹晓俊 
送样日期Deliver date：2012.12.05 
报告日期Report date：2012.12.12 
第 2 页 共 4 页 
Page 2 of 4  
 
上海汽车 
SAIC Motor 
 
图1 失效件 
Fig.1 Failure part 
III. 测试结果 Test Results 
序号 
No. 
试验项目 
Test item 
额定值 
Requirement 
试验结果 
Test result 
评价 Evaluation 
第一次 
第二次 
合格 
qualified 
不合格 
unqualified 
I 
失效件 
 
 
1 
红外（GB/T6040-2002） 
Infrared Spectroscopy 
PA6 
PA6 
× 
 
2 
熔点（GB/T19466.3-2006） 
Melting point (℃) 
220±5 
216 
× 
 
3 
焓值（GB/T19466.3-2006） 
Enthalpy (J/g) 
/ 
29.5 
29.6 
 
 
4 
灰分（GB/T9345.1-2008） 
Ash content (%) 
50±2 
49.4 
× 
 
II 
新件 
 
 
1 
红外（GB/T6040-2002） 
Infrared Spectroscopy 
PA6 
PA6 
× 
 
2 
熔点（GB/T19466.3-2006） 
Melting point (℃) 
220±5 
216 
× 
 
3 
焓值（GB/T19466.3-2006） 
Enthalpy (J/g) 
/ 
27.5 
32.4 
 
 
4 
灰分（GB/T9345.1-2008） 
Ash content (%) 
50±2 
49.6 
× 
 
III 
粒料  
 
 
1 
红外（GB/T6040-2002） 
Infrared Spectroscopy 
PA6 
PA6 
× 
 
2 
熔点（GB/T19466.3-2006） 
Melting point (℃) 
220±5 
216 
× 
 
3 
焓值（GB/T19466.3-2006） 
Enthalpy (J/g) 
/ 
30.4 
33.5 
 
 
4 
灰分（GB/T9345.1-2008） 
Ash content (%) 
50±2 
50.0 
× 
 


 
上海汽车中心实验室
(QA Lab) 
中国·上海·嘉定区安研路201 号 
邮编. 201804 
No. 201 Anyan Road, Jiading District,  
Shanghai, China. 
Post code :200433 
报告编号：Report number 
SCL-S-12-0302M 
委托者Requestor：曹晓俊 
送样日期Deliver date：2012.12.05 
报告日期Report date：2012.12.12 
第 3 页 共 4 页 
Page 3 of 4  
 
上海汽车 
SAIC Motor 
Ⅳ. 宏观分析 Macroscopic observation 
 
失效件断口如图2 所示。断口受外力挤压产生形变，受力方向如图所示。 
 
图2 失效件断口 
Fig. 2 Fracture of failure part 
 
    图3 为失效件的拆解示意图，失效件形变受力方向与回扳钥匙的方向一致。可以判断此失效是
由于回扳钥匙时没有按下限位按钮所导致的。 
 
图3 失效件 
Fig. 3 Failure part 
 


 
上海汽车中心实验室
(QA Lab) 
中国·上海·嘉定区安研路201 号 
邮编. 201804 
No. 201 Anyan Road, Jiading District,  
Shanghai, China. 
Post code :200433 
报告编号：Report number 
SCL-S-12-0302M 
委托者Requestor：曹晓俊 
送样日期Deliver date：2012.12.05 
报告日期Report date：2012.12.12 
第 4 页 共 4 页 
Page 4 of 4  
 
上海汽车 
SAIC Motor 
 
将失效件冷镶，观察其截面（如图4）。零件内部无明显缺陷。 
 
图4 失效件截面 
Fig. 4 Section of failure part

File: 材料工程师/SCL-S-12-0303M 线束-EP11.pdf.md
# SCL-S-12-0303M 线束-EP11.pdf

 
上海汽车中心实验室
(SAIC Center Lab) 
中国·上海·嘉定区安研路201 号 
邮编. 201804 
No. 201 Anyan Road, Jiading District,  
Shanghai, China. 
Post code :200433 
报告编号：Report number 
SCL-S-12-0303M 
委托者Requestor：裴芳芳 
送样日期Deliver date：2012.12.05 
报告日期Report date：2012.12.05 
第 1 页 共 3 页 
Page 1 of 3  
 
上海汽车 
SAIC Motor 
 零件号 
Part number 
10098812 
10098813 
零件名称 
Part name 
车身线束 
Body cable 
图纸日期 
Drawing date  
/ 
零件生产日期 
Production date 
/ 
供货商 
Supplier 
德尔福派克 
Delphi  
车型/项目 
Car type/project 
EP 11 
 
   阶段性报告  Stage report        结论性报告 Conclusion report           测试报告 Test report 
Ⅰ.任务描述 Task description 
实验室受委托对车身线束进行失效原因分析，失效零件具体信息如下： 
As requested, QA lab has analyzed the invalid cause of Delphi, and the information of invalid part is shown as 
following： 
零件信息：Part information 
零件名称 
Part name 
车身线束 
Body cable 
制造日期 
Production date 
/ 
VIN 码 
VIN number 
/ 
销售日期 
Sale date 
/ 
车辆里程数 
Car mileage 
1000 km  
销售商 
Sale agent 
/ 
失效模式描述 
Invalid situation 
description 
护套断裂 
Cable cover fractured. 
原材料信息：Raw material information 
原材料及牌号 
Raw material 
and trademark 
PVC 
原材料厂商 
Raw material producer 
/ 
散件供应商 
Part supplier 
德尔福白城 
金属热处理状态 
Metal heat treatment state 
/ 
失效零件见图1：The invalid part is shown in Fig 1.  
Ⅱ. 结论与建议 Conclusions and suggestions 
结论：1. 线束PVC 保护层系被类似于剪刀的尖锐物体割破。 
Conclusions:  1. Cable cover was lacerated by shape article such as scissors.           
建议： 1. 加强对零件的保护。  
Suggestions: 1. Protection of part should be improved. 
  
 
分发： 
Dispenser 
裴芳芳 
检验者： 
Identifier 
狄春峰 
审核： 
Auditor 
 
批准： 
Approver 
 
日期： 
Date 
2012.12.05 
日期： 
Date 
 
日期： 
Date 
 
 
 


 
上海汽车中心实验室
(SAIC Center Lab) 
中国·上海·嘉定区安研路201 号 
邮编. 201804 
No. 201 Anyan Road, Jiading District,  
Shanghai, China. 
Post code :200433 
报告编号：Report number 
SCL-S-12-0303M 
委托者Requestor：裴芳芳 
送样日期Deliver date：2012.12.05 
报告日期Report date：2012.12.05 
第 2 页 共 3 页 
Page 2 of 3  
 
上海汽车 
SAIC Motor 
 
图1 失效件 
Fig.1 Failure part 
 
III. 宏观分析 Macroscopic observation 
 
 
观察线束（如图1），共发现两处损伤，分别在黑线和绿线上。 
 
放大观察绿色线束的断口（如图2）。断口平整，断口起始位置表面积大，断口末端还有延续的
切痕（未贯穿）。 
 
图2 断口——绿线1 
Fig. 2 Fracture-Green cable 1 
 


 
上海汽车中心实验室
(SAIC Center Lab) 
中国·上海·嘉定区安研路201 号 
邮编. 201804 
No. 201 Anyan Road, Jiading District,  
Shanghai, China. 
Post code :200433 
报告编号：Report number 
SCL-S-12-0303M 
委托者Requestor：裴芳芳 
送样日期Deliver date：2012.12.05 
报告日期Report date：2012.12.05 
第 3 页 共 3 页 
Page 3 of 3  
 
上海汽车 
SAIC Motor 
 
 
俯视断口（如图3）。断口呈锐角延伸。综上可以判断，该绿色线束PVC 保护层系被类似于剪
刀的尖锐物体割破。 
 
图3 断口——绿线2 
Fig. 3 Fracture-Green cable 2 
 
 
放大观察黑色线束断口（如图4）。断口平整，整体情况与绿色线束类似。可以判断，黑色线束
PVC 保护层也是被类似于剪刀的尖锐物体割破。 
、 
图4 断口——黑线 
Fig. 4 Fracture-Black cable

File: 材料工程师/SCL-S-12-0304M 燃油泵-IS12.pdf.md
# SCL-S-12-0304M 燃油泵-IS12.pdf

 
上海汽车中心实验室
(SAIC Center Lab) 
中国·上海·嘉定区安研路201 号 
邮编. 201804 
No. 201 Anyan Road, Jiading District,  
Shanghai, China. 
Post code :200433 
报告编号：Report number 
SCL-S-12-0304M 
委托者Requestor：张少波 
送样日期Deliver date：2012.12.05 
报告日期Report date：2013.01.04 
第 1 页 共 3 页 
Page 1 of 3  
 
上海汽车 
SAIC Motor 
零件号 
Part number 
K22310 CD100-01 
零件名称 
Part name 
燃油泵总成 
Fuel pump assembly 
图纸日期 
Drawing date  
/ 
零件生产日期 
Production date 
/ 
供货商 
Supplier 
沈阳玄谭 
Shenyang Xuantan 
车型/项目 
Car type/project 
IS12 
 
   阶段性报告  Stage report        结论性报告 Conclusion report           测试报告 Test report 
Ⅰ.任务描述 Task description 
实验室受委托对燃油泵总成进行失效原因分析，失效零件具体信息如下： 
As requested, QA lab has analyzed the invalid cause of fuel pump assembly, and the information of invalid part is 
shown as following： 
零件信息：Part information 
零件名称 
Part name 
燃油泵总成 
Fuel pump assembly 
制造日期 
Production date 
/ 
VIN 码 
VIN number 
/ 
销售日期 
Sale date 
/ 
车辆里程数 
Car mileage 
/ 
销售商 
Sale agent 
/ 
失效模式描述 
Invalid situation 
description 
塑料部件断裂 
Plastic part fractured. 
原材料信息：Raw material information 
原材料及牌号 
Raw material 
and trademark 
POM  
F25-03 
原材料厂商 
Raw material producer 
KEPITAL 
散件供应商 
Part supplier 
/ 
金属热处理状态 
Metal heat treatment state 
/ 
失效零件见图1：The invalid part is shown in Fig 1.  
Ⅱ. 结论与建议 Conclusions and suggestions 
结论：1. 失效件受外力导致断裂。 
2. 失效件材料符合技术要求。  
Conclusions:  1. Foreign force made failure part fracture. 
2. Material performance of failure part conformed to requirements.           
建议： 1. 加强对零件的保护。 
Suggestions: 1. Protection to the part should be improved. 
  
分发： 
Dispenser 
张少波 
检验者： 
Identifier 
狄春峰 
审核： 
Auditor 
 
批准： 
Approver 
 
日期： 
Date 
2013.01.04 
日期： 
Date 
 
日期： 
Date 
 
 


 
上海汽车中心实验室
(SAIC Center Lab) 
中国·上海·嘉定区安研路201 号 
邮编. 201804 
No. 201 Anyan Road, Jiading District,  
Shanghai, China. 
Post code :200433 
报告编号：Report number 
SCL-S-12-0304M 
委托者Requestor：张少波 
送样日期Deliver date：2012.12.05 
报告日期Report date：2013.01.04 
第 2 页 共 3 页 
Page 2 of 3  
 
上海汽车 
SAIC Motor 
 
 
图1 失效件 
Fig.1 Failure part 
 
III. 测试结果 Test Results 
序号 
No. 
试验项目 
Test item 
额定值 
Requirement 
试验结果 
Test result 
评价 Evaluation 
第一次 
第二次 
合格 
qualified 
不合格 
unqualified 
I 
失效件 
 
 
1 
红外（GB/T6040-2002） 
Infrared Spectroscopy 
POM 
POM 
× 
 
2 
熔点（GB/T19466.3-2006） 
Melting point (℃) 
165±5 
169 
× 
 
3 
焓值（GB/T19466.3-2006） 
Enthalpy (J/g) 
/ 
134 
151 
 
 
II 
新件 
 
 
1 
红外（GB/T6040-2002） 
Infrared Spectroscopy 
POM 
POM 
× 
 
2 
熔点（GB/T19466.3-2006） 
Melting point (℃) 
165±5 
168 
× 
 
3 
焓值（GB/T19466.3-2006） 
Enthalpy (J/g) 
/ 
146 
164 
 
 
III 
粒料  
 
 
1 
红外（GB/T6040-2002） 
Infrared Spectroscopy 
POM 
POM 
× 
 
2 
熔点（GB/T19466.3-2006） 
Melting point (℃) 
165±5 
168 
× 
 
3 
焓值（GB/T19466.3-2006） 
Enthalpy (J/g) 
/ 
139 
154 
 
 
 


 
上海汽车中心实验室
(SAIC Center Lab) 
中国·上海·嘉定区安研路201 号 
邮编. 201804 
No. 201 Anyan Road, Jiading District,  
Shanghai, China. 
Post code :200433 
报告编号：Report number 
SCL-S-12-0304M 
委托者Requestor：张少波 
送样日期Deliver date：2012.12.05 
报告日期Report date：2013.01.04 
第 3 页 共 3 页 
Page 3 of 3  
 
上海汽车 
SAIC Motor 
Ⅳ. 宏观分析 Macroscopic observation 
 
 
失效件断口如图2 所示。断口呈脆断特征，根据断口的损坏及飞边可以判断断裂方向如图所示，
两个断口的断裂方向一致，系受同一外力导致断裂。 
 
图2 失效件断口 
Fig. 2 Fracture of failure part 
 
    将失效件冷镶，沿断口剖开，观察其内部组织结构（如图3）。失效件内部无明显工艺缺陷。 
 
图3 失效件断口 
Fig. 3 Fracture of failure part

File: 材料工程师/SCL-S-12-0305M 尾门线束卡扣-IP22.pdf.md
# SCL-S-12-0305M 尾门线束卡扣-IP22.pdf

 
上海汽车中心实验室
(SAIC Center Lab) 
中国·上海·嘉定区安研路201 号 
邮编. 201804 
No. 201 Anyan Road, Jiading District,  
Shanghai, China. 
Post code :200433 
报告编号：Report number 
SCL-S-12-0305M 
委托者Requestor：曹晓俊 
送样日期Deliver date：2012.12.06 
报告日期Report date：2012.12.16 
第 1 页 共 3 页 
Page 1 of 3  
 
上海汽车 
SAIC Motor 
零件号 
Part number 
L-022-01 
零件名称 
Part name 
尾门线束卡扣 
Back door cable clip 
图纸日期 
Drawing date  
/ 
零件生产日期 
Production date 
/ 
供货商 
Supplier 
上海李尔 
Shanghai Lier 
车型/项目 
Car type/project 
IP22 
 
   阶段性报告  Stage report        结论性报告 Conclusion report           测试报告 Test report 
Ⅰ.任务描述 Task description 
实验室受委托对尾门线束卡扣进行失效原因分析，失效零件具体信息如下： 
As requested, QA lab has analyzed the invalid cause of back door cable clip, and the information of invalid part is 
shown as following： 
零件信息：Part information 
零件名称 
Part name 
尾门线束卡扣 
Back door cable clip 
制造日期 
Production date 
/ 
VIN 码 
VIN number 
/ 
销售日期 
Sale date 
/ 
车辆里程数 
Car mileage 
0 km 
销售商 
Sale agent 
/ 
失效模式描述 
Invalid situation 
description 
卡扣断裂 
Clip fractured. 
原材料信息：Raw material information 
原材料及牌号 
Raw material 
and trademark 
PA66 
A3K 
原材料厂商 
Raw material producer 
BASF 
散件供应商 
Part supplier 
/ 
金属热处理状态 
Metal heat treatment state 
/ 
失效零件见图1：The invalid part is shown in Fig 1.  
Ⅱ. 结论与建议 Conclusions and suggestions 
结论：1. 失效件受外力导致零件应力集中处断裂。 
2. 失效件材料符合技术要求。  
Conclusions:  1. Foreign force made stress concentration point of failure part fracture. 
2. Material performance of failure part conformed to requirements.         
建议： 1. 优化结构（增大R 角）和工艺（模温）。 
Suggestions: 1. The structure and process should be improved. 
 
分发： 
Dispenser 
曹晓俊 
检验者： 
Identifier 
狄春峰 
审核： 
Auditor 
 
批准： 
Approver 
 
日期： 
Date 
2012.12.16 
日期： 
Date 
 
日期： 
Date 
 
 


 
上海汽车中心实验室
(SAIC Center Lab) 
中国·上海·嘉定区安研路201 号 
邮编. 201804 
No. 201 Anyan Road, Jiading District,  
Shanghai, China. 
Post code :200433 
报告编号：Report number 
SCL-S-12-0305M 
委托者Requestor：曹晓俊 
送样日期Deliver date：2012.12.06 
报告日期Report date：2012.12.16 
第 2 页 共 3 页 
Page 2 of 3  
 
上海汽车 
SAIC Motor 
 
图1 失效件 
Fig.1 Failure part 
III. 测试结果 Test Results 
序号 
No. 
试验项目 
Test item 
额定值 
Requirement 
试验结果 
Test result 
评价 Evaluation 
第一次 
第二次 
合格 
qualified 
不合格 
unqualified 
I 
失效件 
 
 
1 
红外（GB/T6040-2002） 
Infrared Spectroscopy 
PA66 
PA66 
× 
 
2 
熔点（GB/T19466.3-2006） 
Melting point (℃) 
260±5 
263 
× 
 
3 
焓值（GB/T19466.3-2006） 
Enthalpy (J/g) 
/ 
67.0 
72.8 
 
 
II 
新件 
 
 
1 
红外（GB/T6040-2002） 
Infrared Spectroscopy 
PA66 
PA66 
× 
 
2 
熔点（GB/T19466.3-2006） 
Melting point (℃) 
260±5 
262 
× 
 
3 
焓值（GB/T19466.3-2006） 
Enthalpy (J/g) 
/ 
65.6 
71.5 
 
 
4 
含水率 
Water content (%) 
0.7~3.0 
1.6 
× 
 
III 
粒料  
 
 
1 
红外（GB/T6040-2002） 
Infrared Spectroscopy 
PA66 
PA66 
× 
 
2 
熔点（GB/T19466.3-2006） 
Melting point (℃) 
260±5 
264 
× 
 
3 
焓值（GB/T19466.3-2006） 
Enthalpy (J/g) 
/ 
63.0 
61.5 
 
 


 
上海汽车中心实验室
(SAIC Center Lab) 
中国·上海·嘉定区安研路201 号 
邮编. 201804 
No. 201 Anyan Road, Jiading District,  
Shanghai, China. 
Post code :200433 
报告编号：Report number 
SCL-S-12-0305M 
委托者Requestor：曹晓俊 
送样日期Deliver date：2012.12.06 
报告日期Report date：2012.12.16 
第 3 页 共 3 页 
Page 3 of 3  
 
上海汽车 
SAIC Motor 
Ⅳ. 宏观分析 Macroscopic observation 
 
 
失效件断口如图2 所示，断口呈脆断特征，系受外力超过材料负荷导致。 
 
图2 失效件断口 
Fig. 2 Fracture of failure part 
 
    失效件的断裂位置均与图3 中一致，对比失效件和新件可以发现断裂位置在零件转角处。且该
处R 角较小（图纸要求≤0.3），零件受力时应力集中于此。综上可以判断，该零件是由于受力导致
应力集中处断裂。 
 
图3 失效件断口 
Fig. 3 Fracture of failure part 
 
*根据沟通：供应商处没有添加模温，这可能导致零件性能下降。

File: 材料工程师/SCL-S-12-0306M 拉锁-AP11.pdf.md
# SCL-S-12-0306M 拉锁-AP11.pdf

 
上海汽车中心实验室
(SAIC Center Lab) 
中国·上海·嘉定区安研路201 号 
邮编. 201804 
No. 201 Anyan Road, Jiading District,  
Shanghai, China. 
Post code :200433 
报告编号：Report number 
SCL-S-12-0306 
委托者Requestor：宋长霖 
送样日期Deliver date：2012.12.06 
报告日期Report date：2012.12.20 
第 1 页 共 5 页 
Page 1 of 5  
 
上海汽车 
SAIC Motor 
零件号 
Part number 
10059634 
零件名称 
Part name 
驻车制动拉索 
Brake travel cable 
图纸日期 
Drawing date  
/ 
零件生产日期 
Production date 
/ 
供货商 
Supplier 
上海汽车制动器有限公司 
SABC 
车型/项目 
Car type/project 
AP11 
 
   阶段性报告  Stage report        结论性报告 Conclusion report           测试报告 Test report 
Ⅰ.任务描述 Task description 
实验室受委托对驻车制动拉索进行失效原因分析，失效零件具体信息如下： 
As requested, QA lab has analyzed the invalid cause of brake travel cable, and the information of invalid part is 
shown as following： 
零件信息：Part information 
零件名称 
Part name 
驻车制动拉索 
Brake travel cable 
制造日期 
Production date 
/ 
VIN 码 
VIN number 
/ 
销售日期 
Sale date 
/ 
车辆里程数 
Car mileage 
/ 
销售商 
Sale agent 
/ 
失效模式描述 
Invalid situation 
description 
塑料护套断裂 
Plastic cover fractured. 
原材料信息：Raw material information 
原材料及牌号 
Raw material 
and trademark 
PP 
EH-314 
原材料厂商 
Raw material producer 
南京德尔隆 
散件供应商 
Part supplier 
/ 
金属热处理状态 
Metal heat treatment state 
/ 
失效零件见图1：The invalid part is shown in Fig 1.  
Ⅱ. 结论与建议 Conclusions and suggestions 
结论：1. 零件能够满足试验大纲的要求，但在低温情况下受力容易开裂。 
2. 失效件材料与粒料成分有明显差异。  
Conclusions:  1. The performance of part conformed to requirements. But it is easy to cleave at low temperature and 
foreign force. 2. IR spectrum of failure part was not the same as raw material.           
建议： 1.检查材料和工艺情况。2.按要求进行装配。 
Suggestions: 1. The material and process should be checked. 
 
 
   2. The assembly should follow the requirements. 
  
分发： 
Dispenser 
宋长霖 
检验者： 
Identifier 
狄春峰 
审核： 
Auditor 
 
批准： 
Approver 
 
日期： 
Date 
2012.12.20 
日期： 
Date 
 
日期： 
Date 
 


 
上海汽车中心实验室
(SAIC Center Lab) 
中国·上海·嘉定区安研路201 号 
邮编. 201804 
No. 201 Anyan Road, Jiading District,  
Shanghai, China. 
Post code :200433 
报告编号：Report number 
SCL-S-12-0306 
委托者Requestor：宋长霖 
送样日期Deliver date：2012.12.06 
报告日期Report date：2012.12.20 
第 2 页 共 5 页 
Page 2 of 5  
 
上海汽车 
SAIC Motor 
 
 
图1 失效件 
Fig.1 Failure part 
III. 测试结果 Test Results 
序号 
No. 
试验项目 
Test item 
额定值 
Requirement 
试验结果 
Test result 
评价 Evaluation 
第一次 
第二次 
合格 
qualified 
不合格 
unqualified 
I 
失效件 
 
 
1 
红外（GB/T6040-2002） 
Infrared Spectroscopy 
PP 
PP 
× 
 
2 
熔点（GB/T19466.3-2006） 
Melting point (℃) 
165±5 
165 
× 
 
3 
焓值（GB/T19466.3-2006） 
Enthalpy (J/g) 
/ 
47.1 
48.8 
 
 
II 
新件 
 
 
1 
红外（GB/T6040-2002） 
Infrared Spectroscopy 
PP 
PP 
× 
 
2 
熔点（GB/T19466.3-2006） 
Melting point (℃) 
165±5 
165 
× 
 
3 
焓值（GB/T19466.3-2006） 
Enthalpy (J/g) 
/ 
50.1 
52.4 
 
 
III 
粒料  
 
 
1 
红外（GB/T6040-2002） 
Infrared Spectroscopy 
PP 
PP 
× 
 
2 
熔点（GB/T19466.3-2006） 
Melting point (℃) 
165±5 
166 
× 
 
3 
焓值（GB/T19466.3-2006） 
Enthalpy (J/g) 
/ 
50.4 
52.3 
 
 


 
上海汽车中心实验室
(SAIC Center Lab) 
中国·上海·嘉定区安研路201 号 
邮编. 201804 
No. 201 Anyan Road, Jiading District,  
Shanghai, China. 
Post code :200433 
报告编号：Report number 
SCL-S-12-0306 
委托者Requestor：宋长霖 
送样日期Deliver date：2012.12.06 
报告日期Report date：2012.12.20 
第 3 页 共 5 页 
Page 3 of 5  
 
上海汽车 
SAIC Motor 
Ⅳ. 宏观分析 Macroscopic observation 
 
从红外谱图上来看，失效件与新件和粒料的谱图在如图标志区域有明显差异。且所收到的3 个
失效件情况一致。这说明失效件与新件、粒料的成分有明显差异。 
 
 
图2 红外图谱 
Fig. 2 IR Spectrum 
 
 
 


 
上海汽车中心实验室
(SAIC Center Lab) 
中国·上海·嘉定区安研路201 号 
邮编. 201804 
No. 201 Anyan Road, Jiading District,  
Shanghai, China. 
Post code :200433 
报告编号：Report number 
SCL-S-12-0306 
委托者Requestor：宋长霖 
送样日期Deliver date：2012.12.06 
报告日期Report date：2012.12.20 
第 4 页 共 5 页 
Page 4 of 5  
 
上海汽车 
SAIC Motor 
 
 失效情况在天气变冷的情况下装配时发生，气温较高时很少发生。这可以从材料低温性能和装
配两个环节进行分析。 
 失效件断口如图3 所示，断口周围有应力发白迹象，是人为弯折造成的失效。 
 
图3 失效件断口 
Fig. 3 Fracture of failure part 
 
    按试验大纲进行低温性能试验（如图4）。将零件按400mm 直径弯曲360o，放入-40oC 存放4
小时。零件试验后无开裂现象。 
 
图4 低温性能-400mm 
Fig. 4 Low temperature-400mm 
 
 
 
 
 
 


 
上海汽车中心实验室
(SAIC Center Lab) 
中国·上海·嘉定区安研路201 号 
邮编. 201804 
No. 201 Anyan Road, Jiading District,  
Shanghai, China. 
Post code :200433 
报告编号：Report number 
SCL-S-12-0306 
委托者Requestor：宋长霖 
送样日期Deliver date：2012.12.06 
报告日期Report date：2012.12.20 
第 5 页 共 5 页 
Page 5 of 5  
 
上海汽车 
SAIC Motor 
 
    模拟生产现场实际情况进行低温性能试验（如图5）。将零件按100mm 直径弯曲360o，放入
-10oC 存放24 小时。零件试验后无开裂现象，但用手施加少许外力时零件脆断开裂。 
 
图5 低温性能-100mm 
Fig. 5 Low temperature-100mm 
 
 
综合以上试验结果，零件能够满足试验大纲的要求，但在低温情况下受力容易开裂。在转配实
际操作中容易发生与本案类似的失效情况。

File: 材料工程师/SCL-S-12-0307M  EP11前稳定杆.pdf.md
# SCL-S-12-0307M  EP11前稳定杆.pdf

 
上海汽车中心实验室 
中国·上海·嘉定区安研路201 号 
邮编. 201804 
 
SAIC QA Laboratory 
201 Anyan rd, Anting, Shanghai 
报告编号 
Report number 
 
SCL-S-12-0307M 
委托者:    SQE 童俊 
Request person, dept： 
委托编号: SCL-S-12-0307M 
Request number: 
送样日期: 2012.11.28 
Request date:  
报告日期: 2012.12.12 
Report date：  
第1页共7页 
 
SMPV-0.2.3-002-QA -F01 
上海汽车
SAIC Motor 
零件号Part number 
10033556 
 零件名称 
Part name 
前稳定杆 
Bar-Antiroll Front 
图纸日期Drawing date 
2012.5.2 
零件生产日期Part production date
/ 
 供货商 
Supplier 
上海中国弹簧制造有限公司 
Shanghai China Spring Co., Ltd 
车型/项目Car type/project 
EP11 
阶段性报告 Interim report                结论性报告 Conclusion report  
 
Ⅰ.任务描述 Task description 
实验室受委托对EP11 前稳定杆临港现场装配螺纹滑牙进行失效原因分析，失效零件具体信息如下： 
As requested, QA lab has analyzed the screw failure of the EP11 Bar-Antiroll Front. Background information of the failed part is as below 
零件信息：Part information 
零件名称 
Part name 
前稳定杆 
Bar-Antiroll Front 
制造日期 
Production date 
/ 
VIN 码 
/ 
销售日期Sale date 
/ 
车辆里程数 
Car mileage 
0KM 
维修站名称 
Sale agent 
/ 
失效模式描述 
Failure circumstance  
临港现场装配，前稳定杆装配螺纹滑牙 
Bar Antiroll front Screw failed when assembled in LG plant 
原材料信息：Raw material information 
原材料及牌号 
Raw material specification
R55Cr3 
原材料厂商 
Raw material producer 
兴澄特钢 
Xing cheng Special Steel 
散件供应商 
Component supplier 
/ 
金属热处理状态 
Metal heat treatment state 
螺纹部位不做热处理 
No heat-treatment in screw area 
Ⅱ. 结论与建议 Conclusions and Suggestions 
结论Conclusions： 
（1）螺纹部位材料硬度偏低，不能承受规定安装扭矩（90-110）Nm 是导致滑牙的主要原因；Material hardness of 
screw area is low, which can not endure defined Torque requirement thus led to the failure. 
（2）临港滑牙零件、质保PPV 及PP 状态车上拆解下的零件与底盘实验室取样的零件原材料状态不一致，临港
滑牙件、PPV及PP状态拆解零件为退火态，底盘实验室取样零件为热轧态；material condition is different between PPV 
& PP status part and chassis laboratory sampled part, PPV & PP status parts were annealed, chassis laboratory sampled part 
was hot rolled. 
（3）质保PP 状态车上拆解下的零件，由于螺纹部位强度偏低，已经产生缩颈；Due to low strength in screw area, 
necking happened in QA PP status vehicle dismounted part. 
（4）牙纹质量不良，但这不是导致滑牙的主要因素；bad screw dimension quality is not the main reason of failure. 
（5）原材料化学成份符合技术协议要求；Raw material chemical composition conform to technical specification. 
建议Suggestions： 
（1）工程进行CAE 分析和螺纹接头试验，确定材料强度的要求；Engineering should conduct CAE analysis and organize 
joint connection test to give material strength requirement. 
（2）工程对现场装配工艺及防锈油影响进行调查评估；Engineering should give assessment to the tighten assemble 
process and impact of anti-rust oil. 
（3）供应商要确保原材料状态改进螺纹质量；Supplier should guarantee raw material condition and improve screw quality. 
分发: 
Distribution 
SQE   童俊 
SQE   Tong Jun 
检验者Author 
张勇  李大维 
审核Auditor 
 
批准Approver 
 
日期Date 
2012.12.12 
日期Date 
 
日期Date 
 


 
上海汽车中心实验室 
中国·上海·嘉定区安研路201 号 
邮编. 201804 
 
SAIC QA Laboratory 
201 Anyan rd, Anting, Shanghai 
报告编号 
Report number 
 
SCL-S-12-0307M 
委托者:    SQE 童俊 
Request person, dept： 
委托编号: SCL-S-12-0307M 
Request number: 
送样日期: 2012.11.28 
Request date:  
报告日期: 2012.12.12 
Report date：  
第2页共7页 
 
SMPV-0.2.3-002-QA -F01 
上海汽车
SAIC Motor 
Ⅲ. 调查结果 Investigation Results  
螺纹滑牙失效的零件如图1 所示。 
  
 
图1   螺纹滑牙失效零件 
Ⅳ. 现状调查 Current Situation Investigation 
EP11 前稳定杆生产工艺过程为：落料——端头螺纹加工——冷弯成型——淬回火——冷校正——喷丸——
粉末喷涂，其端头螺纹不做热处理。 
1．临港现场滑牙件 
序号
No. 
试验项目 
Test item 
试验结果 
Test result 
评价 Evaluation 
合格 
qualified
不合格 
unqualified
1 
芯部位置： 
（179  180  181  182）
HV1 
螺纹中径位置： 
（254  257  248  253）
HV1 
 
 
螺纹
芯部
金相
组织
退火态组织 
 
 


 
上海汽车中心实验室 
中国·上海·嘉定区安研路201 号 
邮编. 201804 
 
SAIC QA Laboratory 
201 Anyan rd, Anting, Shanghai 
报告编号 
Report number 
 
SCL-S-12-0307M 
委托者:    SQE 童俊 
Request person, dept： 
委托编号: SCL-S-12-0307M 
Request number: 
送样日期: 2012.11.28 
Request date:  
报告日期: 2012.12.12 
Report date：  
第3页共7页 
 
SMPV-0.2.3-002-QA -F01 
上海汽车
SAIC Motor 
序号
No. 
试验项目 
Test item 
试验结果 
Test result 
评价 Evaluation 
合格 
qualified
不合格 
unqualified
2 
芯部位置： 
（176  183  182）HV10
螺纹中径位置： 
（238  240  247  238）
HV1 
 
 
螺纹
芯部
金相
组织
退火态组织 
 
 
3 
芯部位置： 
（186  190  186  190）
HV1 
螺纹中径位置： 
（244  246  242  234）
HV1 
 
 
螺纹
芯部
金相
组织
退火态组织 
 
 


 
上海汽车中心实验室 
中国·上海·嘉定区安研路201 号 
邮编. 201804 
 
SAIC QA Laboratory 
201 Anyan rd, Anting, Shanghai 
报告编号 
Report number 
 
SCL-S-12-0307M 
委托者:    SQE 童俊 
Request person, dept： 
委托编号: SCL-S-12-0307M 
Request number: 
送样日期: 2012.11.28 
Request date:  
报告日期: 2012.12.12 
Report date：  
第4页共7页 
 
SMPV-0.2.3-002-QA -F01 
上海汽车
SAIC Motor 
2．质保PP 状态车拆解零件： 
序号
No. 
试验项目 
Test item 
试验结果 
Test result 
评价 Evaluation 
合格 
qualified
不合格 
unqualified
左侧
芯部位置： 
（176  180）HV10 
螺纹中径位置： 
（250  239  255  245）
HV1 
 
螺栓根部
区域发生
屈服缩颈 
右侧
芯部位置： 
（174  174）HV10 
螺纹中径位置： 
（240  232  231  233）
HV1 
 
 
螺纹
芯部
金相
组织
退火态组织 
 
 
牙纹
质量
× 
 


 
上海汽车中心实验室 
中国·上海·嘉定区安研路201 号 
邮编. 201804 
 
SAIC QA Laboratory 
201 Anyan rd, Anting, Shanghai 
报告编号 
Report number 
 
SCL-S-12-0307M 
委托者:    SQE 童俊 
Request person, dept： 
委托编号: SCL-S-12-0307M 
Request number: 
送样日期: 2012.11.28 
Request date:  
报告日期: 2012.12.12 
Report date：  
第5页共7页 
 
SMPV-0.2.3-002-QA -F01 
上海汽车
SAIC Motor 
3．质保PPV 状态车拆解零件： 
序号
No. 
试验项目 
Test item 
试验结果 
Test result 
评价 Evaluation 
合格 
qualified
不合格 
unqualified
左侧
芯部位置： 
（174  176）HV10 
螺纹中径位置： 
（224  236  244  250）
HV1 
 
 
右侧
芯部位置： 
（175  178）HV10 
螺纹中径位置： 
（250  240  236  230）
HV1 
 
 
螺纹
芯部
金相
组织
退火态组织 
 
 
牙纹
质量
× 
 


 
上海汽车中心实验室 
中国·上海·嘉定区安研路201 号 
邮编. 201804 
 
SAIC QA Laboratory 
201 Anyan rd, Anting, Shanghai 
报告编号 
Report number 
 
SCL-S-12-0307M 
委托者:    SQE 童俊 
Request person, dept： 
委托编号: SCL-S-12-0307M 
Request number: 
送样日期: 2012.11.28 
Request date:  
报告日期: 2012.12.12 
Report date：  
第6页共7页 
 
SMPV-0.2.3-002-QA -F01 
上海汽车
SAIC Motor 
4．底盘实验室做螺纹接头试验零件： 
序号
No. 
试验项目 
Test item 
试验结果 
Test result 
评价 Evaluation 
合格 
qualified
不合格 
unqualified
左侧
芯部位置： 
（277  281  284）HV10
螺纹中径位置： 
（332  338  340  334）
HV1 
 
 
右侧
芯部位置： 
（277  278  271）HV10
螺纹中径位置： 
（339  338  334  343）
HV1 
 
 
螺纹
芯部
金相
组织
热轧态组织 
 
 
牙纹
质量
 
× 
牙高超差
 


 
上海汽车中心实验室 
中国·上海·嘉定区安研路201 号 
邮编. 201804 
 
SAIC QA Laboratory 
201 Anyan rd, Anting, Shanghai 
报告编号 
Report number 
 
SCL-S-12-0307M 
委托者:    SQE 童俊 
Request person, dept： 
委托编号: SCL-S-12-0307M 
Request number: 
送样日期: 2012.11.28 
Request date:  
报告日期: 2012.12.12 
Report date：  
第7页共7页 
 
SMPV-0.2.3-002-QA -F01 
上海汽车
SAIC Motor 
5、临港现场滑牙件化学成分 
序号 
No. 
试验项目 
Test item 
额定值 
Requirement 
试验结果 
Test result 
评价 Evaluation 
合格 
qualified 
不合格 
unqualified
化学成分 
R55Cr3 
C 
0.52-0.59 
0.503 1 
× 
（可接受）
2 
 
Si 
0.25-0.50 
0.291 1 
× 
 
Mn 
0.70-1.10 
0.935 1 
× 
 
P 
≤0.030 
0.022 1 
× 
 
S 
≤0.030 
0.005 1 
× 
 
Cr 
0.70-1.00 
0.943 1 
× 
 
备注：1） 脚注1 系中弹厂现场测试 
       2）脚注2 系按照GB/T222-2006 评估 
Remark： 1) Footnote 1 is tested at supplier site 
          2) Footnote 2 is assessed by GB/T222-2006 
 
综合以上不同状态的零件测试结果来看： 
（1）临港滑牙零件和质保PPV/PP 状态车拆解零件的螺纹位置硬度值分布，其性能级别低于8.8 级螺栓
（250-320）HV； 
（2）EP11 质保PP 状态车上拆解下的前稳定杆螺纹部位根部材料左侧位置已屈服，有明显的缩颈，其原因
也是因为螺纹位置强度不足； 
（3）原材料组织状态（退火态和热轧态）的差异导致零件有不同的硬度，退火态硬度低于热轧态； 
（4）螺纹部位牙纹质量存在不良问题；

File: 材料工程师/SCL-S-12-0308M AP11 1.5VCT 左前制动护板（草案）.pdf.md
# SCL-S-12-0308M AP11 1.5VCT 左前制动护板（草案）.pdf

 
上海汽车中心实验室 
中国·上海·嘉定区安研路201 号 
邮编. 201804 
 
SAIC Central Laboratory 
201 Anhong rd, Anting, Shanghai, China 
报告编号 
Report number 
 
SCL-S-12-0308M 
委托者: SQE 严厉航 
Request person, dept： 
委托编号: / 
Request number: 
送样日期: 2012.12.05 
Request date:  
报告日期: 2012.12.17 
Report date：  
第1页共4页 
 
分发: 
Distribution 
SQE: 严厉航 
检验者Author 
邵 百 明 
审核Auditor 
 
批准Approver 
 
日期Date 
2012.12.17 
日期Date 
 
日期Date 
 
SMPV-0.2.3-002-QA -F01 
上海汽车 
SAIC Motor 
零件号Part number 
50015012 
 零件名称 
Part name 
左前制动护板 
Right front Brake Shield 
日期Drawing date 
/ 
零件生产日期Part production date 
/ 
 供货商 
Supplier 
上海联一 
Shanghai Lianyi 
车型/项目Car type/project 
AP11 
阶段性报告 Interim report                结论性报告 Conclusion report          
 
Ⅰ.任务描述 Task description 
实验室受委托对左前制动护板进行失效原因分析，失效零件具体信息如下： 
As requested, QA lab has analyzed the failure of the left front brake shield. The information of the failed part is as 
following： 
零件信息：Part information 
零件名称 
Part name 
左前制动护板 
Right front Brake Shield 
车制造日期 
Vehicle production date 
/ 
VIN 码 
VIN 
/ 
销售日期 
Sale date 
/ 
车辆里程数 
Car mileage 
33715Km 
维修站名称 
Sale agent 
/ 
失效模式描述 
Failure circumstance  
左前制动护板在固定螺栓位置处开裂。There is a crack near to the fixing bolt. 
 
原材料信息：Raw material information 
原材料及牌号 
Raw material specification 
DC03 t=1.0mm (Q/BQB 403-2009) 
原材料厂商 
Raw material producer 
/ 
散件供应商 
Component supplier 
上海联一 
Shanghai Lianyi 
金属热处理状态 
Metal heat treatment state 
/ 
失效零件见图1：The failed part is shown in figure 1.  
 
Ⅱ. 结论与建议 Conclusions and Suggestions 
 
结论Conclusions： 
（1）制动护板是由于受到较大的振动载荷而出现双向疲劳开裂。The brake shield is broken due to bending fatigue 
which is caused by a big vibration.  
（2）材料的成分和硬度符合要求；组织和板厚正常。The chemical composition and hardness meet the requirement; the 
microstructure and thickness are normal. 
 
建议Suggestions： 
（1）增大螺栓头部的外径，以增大接触面积，从而降低局部应力。Increase the outside diameter of the bolt head and 
the contact area and reduce the local stress. 
（2）优化设计，增加刚度，以降低应力。Optimize the design to increase the stiffness and reduce the stress. 


 
上海汽车中心实验室 
中国·上海·嘉定区安研路201 号 
邮编. 201804 
 
SAIC QA Laboratory 
201 Anhong rd, Anting, Shanghai 
报告编号 
Report number 
 
SCL-S-12-0308M 
委托者: SQE 严厉航 
Request person, dept： 
委托编号:  /  
Request number: 
送样日期: 2012.12.05 
Request date:  
报告日期: 2012.12.17 
Report date：  
第2页共4页 
 
SMPV-0.2.3-002-QA -F01 
上海汽车 
SAIC Motor 
III. 调查结果 Investigation Results  
 
外观检查 Visual inspection 
收到的制动护板如图1 所示。断裂于螺栓装配处，与之匹配的螺栓未收到。从护板表面装配孔的表面特征来
看，未出现螺栓的松动；也未见开裂处有异常的损伤（见图1 和图2）。 
 
 
 
(a) 一侧                                       （b）另一侧 
 
 
（c）开裂处（一侧）                              （d）开裂处（另一侧） 
图1 收得的失效件 
 
断口分析 Fracture Analysis 
断口1 和断口2 的宏观断口形貌如图2 和图3 所示。断口表面有锈蚀和擦伤，但是宏观上可以看出：该断口
为双向疲劳断口；裂纹起源于螺栓配合的区域，然后向两边扩展。制动护板在工作中，受到震动的影响，制动护
板会摆动。自身刚性越低，震动越厉害，摆动也就越厉害，装配处的载荷也会越大，也就越容易从装配处产生疲
劳裂纹，并逐步向周围扩展。 
裂纹2（见图3）是主裂纹扩展的结果，表面已锈蚀。 
断口1 
断口2 


 
上海汽车中心实验室 
中国·上海·嘉定区安研路201 号 
邮编. 201804 
 
SAIC QA Laboratory 
201 Anhong rd, Anting, Shanghai 
报告编号 
Report number 
 
SCL-S-12-0308M 
委托者: SQE 严厉航 
Request person, dept： 
委托编号:  /  
Request number: 
送样日期: 2012.12.05 
Request date:  
报告日期: 2012.12.17 
Report date：  
第3页共4页 
 
SMPV-0.2.3-002-QA -F01 
上海汽车 
SAIC Motor 
 
 
 
 
 
 
 
 
 
 
 
 
 
 
 
 
 
图2 断口1 
 
图3 断口2 主裂纹扩展的结果 
 
 
 
 


 
上海汽车中心实验室 
中国·上海·嘉定区安研路201 号 
邮编. 201804 
 
SAIC QA Laboratory 
201 Anhong rd, Anting, Shanghai 
报告编号 
Report number 
 
SCL-S-12-0308M 
委托者: SQE 严厉航 
Request person, dept： 
委托编号:  /  
Request number: 
送样日期: 2012.12.05 
Request date:  
报告日期: 2012.12.17 
Report date：  
第4页共4页 
 
SMPV-0.2.3-002-QA -F01 
上海汽车 
SAIC Motor 
材料检测 Material Test  
材料的成分符合要求；组织正常。硬度的要求是由于抗拉强度换算而来；从检测结果来看，硬度符合要求。
板料的厚度正常。 
 
表1 材料测试结果 
序号 
No. 
试验项目 
Test item 
额定值 
Requirement 
试验结果 
Test result 
评价 Evaluation 
合格 
OK 
不合格 
Not OK 
1 
成分 
chemical components  
DC03 Q/BQB403-2003 
 
 
 
 
 
C:≤0.08 
0.020 
× 
 
 
 
Mn:≤0.45 
0.165 
× 
 
 
 
P:≤0.030 
0.016 
× 
 
 
 
S:≤0.025 
0.006 
× 
 
 
 
Alt:≥0.015 
0.039 
× 
 
2 
组织 Microstructure 
/ 
铁素体 
/ 
 
3 
强度 Strength 
Rm:≥270MPa 
/ 
/ 
 
 
 
Re:120-240MPa 
/ 
/ 
 
4 
硬度1 Hardness 
HV10: ≥80 
HV21：98，99，96 
× 
 
5 
板厚 Thickness 
1mm（公差要求未知） 
0.91mm 
/ 
 
备注：1）硬度是依据标准ISO 18265:2003，由强度换算而来。由于板薄，采用2Kg 的载荷进行测试。 
 
 
图4 组织 铁素体

File: 材料工程师/SCL-S-12-0309M 隔热板（草案）.pdf.md
# SCL-S-12-0309M 隔热板（草案）.pdf

 
上海汽车中心实验室 
中国·上海·嘉定区安研路201 号 
邮编. 201804 
 
SAIC Central Laboratory 
201 Anhong rd, Anting, Shanghai, China 
报告编号 
Report number 
 
SCL-S-12-0309M 
委托者: SQE 严厉航 
Request person, dept： 
委托编号: / 
Request number: 
送样日期: 2012.12.07 
Request date:  
报告日期: 2012.12.26 
Report date：  
第1页共11页 
 
分发: 
Distribution 
SQE: 严厉航 
检验者Author 
邵 百 明 
审核Auditor 
 
批准Approver 
 
日期Date 
2012.12.26 
日期Date 
 
日期Date 
 
SMPV-0.2.3-002-QA -F01 
上海汽车 
SAIC Motor 
零件号Part number 
10072348 
 零件名称 
Part name 
排气消声器前隔热板 
Shield-EXH MUFF FRT HT 
日期Drawing date 
/ 
零件生产日期Part production date 
/ 
 供货商 
Supplier 
上海宝陆 
Shanghai Baolu 
车型/项目Car type/project 
IP21 MCE 
阶段性报告 Interim report                结论性报告 Conclusion report          
 
Ⅰ.任务描述 Task description 
实验室受委托对排气消声器前隔热板进行失效原因分析，失效零件具体信息如下： 
As requested, QA lab has analyzed the failure of the shield-EXH MUFF FRT HT. The information of the failed part is as 
following： 
零件信息：Part information 
零件名称 
Part name 
排气消声器前隔热板 
Shield-EXH MUFF FRT HT 
车制造日期 
Vehicle production date 
/ 
VIN 码 
VIN 
/ 
销售日期 
Sale date 
/ 
车辆里程数 
Car mileage 
50783 Km（失效件1） 
50790 Km（失效件2） 
维修站名称 
Sale agent 
/ 
失效模式描述 
Failure circumstance  
隔热板开裂。The shield-EXH MUFF FRT HT were cracked. 
 
原材料信息：Raw material information 
原材料及牌号 
Raw material specification 
1050A （GB/T 3880-94/GB/T 3190-96） 
原材料厂商 
Raw material producer 
/ 
散件供应商 
Component supplier 
上海宝陆 
Shanghai Baolu 
金属热处理状态 
Metal heat treatment state 
/ 
失效零件见图1-3：The failed part is shown in figure 1-3.  
 
Ⅱ. 结论与建议 Conclusions and Suggestions 
 
结论Conclusions： 
（1）隔热板是由于振动产生较大的载荷而出现开裂的。The thermal baffles were cracked because of a big load caused 
by vibration. 
（2）材料的成分和板厚符合要求；硬度正常；金相检验未发现异常。The chemical composition and thickness meet 
the requirement; the hardness is normal; no abnormality was found during metallographic examination.  
 
建议Suggestions： 
（1）优化设计，降低应力。Optimize the design and reduce the stress. 


 
上海汽车中心实验室 
中国·上海·嘉定区安研路201 号 
邮编. 201804 
 
SAIC QA Laboratory 
201 Anhong rd, Anting, Shanghai 
报告编号 
Report number 
 
SCL-S-12-0309M 
委托者: SQE 严厉航 
Request person, dept： 
委托编号:  /  
Request number: 
送样日期: 2012.12.05 
Request date:  
报告日期: 2012.12.26 
Report date：  
第2页共11页 
 
SMPV-0.2.3-002-QA -F01 
上海汽车 
SAIC Motor 
III. 调查结果 Investigation Results  
 
外观检查 Visual inspection 
共收到了两件失效件，分别如图1 和图2 所示。1#失效件两处出现了开裂；2#失效件有9 处出现了开裂，其中两
处与1#失效件相同。 
 
 
图1 1#失效件开裂情况 
 
 
图2 2#失效件开裂部位 
 
 
1# 
2# 
3# 
4# 
5# 
6# 
7# 
8# 
9# 


 
上海汽车中心实验室 
中国·上海·嘉定区安研路201 号 
邮编. 201804 
 
SAIC QA Laboratory 
201 Anhong rd, Anting, Shanghai 
报告编号 
Report number 
 
SCL-S-12-0309M 
委托者: SQE 严厉航 
Request person, dept： 
委托编号:  /  
Request number: 
送样日期: 2012.12.05 
Request date:  
报告日期: 2012.12.26 
Report date：  
第3页共11页 
 
SMPV-0.2.3-002-QA -F01 
上海汽车 
SAIC Motor 
 
 
（a）裂纹1#                              （b）裂纹2#/3# 
 
 
（c）裂纹4#                        （b）裂纹5#/6#/7# 
 
 
（e）裂纹8#                              （f）裂纹9# 
图3 2#失效件开裂情况 
 
2# 
3# 
5# 
6# 
7# 


 
上海汽车中心实验室 
中国·上海·嘉定区安研路201 号 
邮编. 201804 
 
SAIC QA Laboratory 
201 Anhong rd, Anting, Shanghai 
报告编号 
Report number 
 
SCL-S-12-0309M 
委托者: SQE 严厉航 
Request person, dept： 
委托编号:  /  
Request number: 
送样日期: 2012.12.05 
Request date:  
报告日期: 2012.12.26 
Report date：  
第4页共11页 
 
SMPV-0.2.3-002-QA -F01 
上海汽车 
SAIC Motor 
断口分析 Fracture Analysis 
1#失效件的断口如图4 和图5 所示。断口表面有明显的擦伤，但从可检测的区域来看：该断裂是一种疲劳开裂,
未见过载的韧性断口特征。 
 
 
图4  1#失效件的1#断口 
 
 
 
说明： 
断口大面积擦伤。用电镜对微观进行检
测，未见韧窝，可以发现疲劳扩展的辉
纹，由此可见：该开裂为疲劳开裂。 


 
上海汽车中心实验室 
中国·上海·嘉定区安研路201 号 
邮编. 201804 
 
SAIC QA Laboratory 
201 Anhong rd, Anting, Shanghai 
报告编号 
Report number 
 
SCL-S-12-0309M 
委托者: SQE 严厉航 
Request person, dept： 
委托编号:  /  
Request number: 
送样日期: 2012.12.05 
Request date:  
报告日期: 2012.12.26 
Report date：  
第5页共11页 
 
SMPV-0.2.3-002-QA -F01 
上海汽车 
SAIC Motor 
 
 
 
 
 
 
 
 
 
 
 
 
 
图5  2#失效件的2#断口 
 
2#失效件的断口如图6-14 所示。图中虚线箭头显示疲劳裂纹扩展方向；实线箭头显示疲劳台阶。与1#失效件的
断口相同，部分区域擦伤；一些区域可以看见呈放射状的断口纹路和一些疲劳台阶，这些特征反应：该开裂为疲
劳开裂。 
 
 
说明： 
疲劳裂纹起源于表面，呈放射状；而不是
起源于落料边。 


 
上海汽车中心实验室 
中国·上海·嘉定区安研路201 号 
邮编. 201804 
 
SAIC QA Laboratory 
201 Anhong rd, Anting, Shanghai 
报告编号 
Report number 
 
SCL-S-12-0309M 
委托者: SQE 严厉航 
Request person, dept： 
委托编号:  /  
Request number: 
送样日期: 2012.12.05 
Request date:  
报告日期: 2012.12.26 
Report date：  
第6页共11页 
 
SMPV-0.2.3-002-QA -F01 
上海汽车 
SAIC Motor 
 
图6  2#失效件的1#断口 


 
上海汽车中心实验室 
中国·上海·嘉定区安研路201 号 
邮编. 201804 
 
SAIC QA Laboratory 
201 Anhong rd, Anting, Shanghai 
报告编号 
Report number 
 
SCL-S-12-0309M 
委托者: SQE 严厉航 
Request person, dept： 
委托编号:  /  
Request number: 
送样日期: 2012.12.05 
Request date:  
报告日期: 2012.12.26 
Report date：  
第7页共11页 
 
SMPV-0.2.3-002-QA -F01 
上海汽车 
SAIC Motor 
 
图7  2#失效件的2#断口 


 
上海汽车中心实验室 
中国·上海·嘉定区安研路201 号 
邮编. 201804 
 
SAIC QA Laboratory 
201 Anhong rd, Anting, Shanghai 
报告编号 
Report number 
 
SCL-S-12-0309M 
委托者: SQE 严厉航 
Request person, dept： 
委托编号:  /  
Request number: 
送样日期: 2012.12.05 
Request date:  
报告日期: 2012.12.26 
Report date：  
第8页共11页 
 
SMPV-0.2.3-002-QA -F01 
上海汽车 
SAIC Motor 
 
图8  2#失效件的3#断口 
 
图9  2#失效件的4#断口 
 
图10  2#失效件的5#断口 


 
上海汽车中心实验室 
中国·上海·嘉定区安研路201 号 
邮编. 201804 
 
SAIC QA Laboratory 
201 Anhong rd, Anting, Shanghai 
报告编号 
Report number 
 
SCL-S-12-0309M 
委托者: SQE 严厉航 
Request person, dept： 
委托编号:  /  
Request number: 
送样日期: 2012.12.05 
Request date:  
报告日期: 2012.12.26 
Report date：  
第9页共11页 
 
SMPV-0.2.3-002-QA -F01 
上海汽车 
SAIC Motor 
 
图11  2#失效件的6#断口 
 
图12  2#失效件的7#断口 
 
图13  2#失效件的8#断口 


 
上海汽车中心实验室 
中国·上海·嘉定区安研路201 号 
邮编. 201804 
 
SAIC QA Laboratory 
201 Anhong rd, Anting, Shanghai 
报告编号 
Report number 
 
SCL-S-12-0309M 
委托者: SQE 严厉航 
Request person, dept： 
委托编号:  /  
Request number: 
送样日期: 2012.12.05 
Request date:  
报告日期: 2012.12.26 
Report date：  
第10页共11页 
 
SMPV-0.2.3-002-QA -F01 
上海汽车 
SAIC Motor 
 
图14  2#失效件的9#断口  
大部分区域已擦伤；黄色箭头显示疲劳台阶
