Repository: kujaxr/obsidian-vault

File: 材料工程师/SCL-S-12-0310M AP12  弹簧卡箍.pdf.md
# SCL-S-12-0310M AP12  弹簧卡箍.pdf

 
上海汽车中心实验室 
中国·上海·嘉定区安研路201 号 
邮编. 201804 
 
SAIC Central Laboratory 
201 Anhong rd, Anting, Shanghai, China 
报告编号 
Report number 
 
SCL-S-12-0310M 
委托者: 质量分析科 黄海钧 
Request person, dept： 
委托编号: / 
Request number: 
送样日期: 2012.12.07 
Request date:  
报告日期: 2012.12.26 
Report date：  
第1页共6页 
 
分发: 
Distribution 
质量分析科 黄海钧 
检验者Author 
邵 百 明 
审核Auditor 
 
批准Approver 
 
日期Date 
2012.12.28 
日期Date 
 
日期Date 
 
SMPV-0.2.3-002-QA -F01 
上海汽车 
SAIC Motor 
零件号Part number 
40012040 
 零件名称 
Part name 
弹簧卡箍 
Spring clamp 
日期Drawing date 
/ 
零件生产日期Part production date 
/ 
 供货商 
Supplier 
Mubea 
车型/项目Car type/project 
AP12 
阶段性报告 Interim report                结论性报告 Conclusion report          
 
Ⅰ.任务描述 Task description 
实验室受委托对弹簧卡箍进行失效原因分析，失效零件具体信息如下： 
As requested, QA lab has analyzed the failure of the spring clamp. The information of the failed part is as following： 
零件信息：Part information 
零件名称 
Part name 
弹簧卡箍 
Spring clamp 
车制造日期 
Vehicle production date 
/ 
VIN 码 
VIN 
LSJA14E63cg024163 
销售日期 
Sale date 
/ 
车辆里程数 
Car mileage 
10Km 
维修站名称 
Sale agent 
河南驻马店 
失效模式描述 
Failure circumstance  
弹簧卡箍断裂。The spring clamp was broken. 
 
原材料信息：Raw material information 
原材料及牌号 
Raw material specification 
51CrV4 
原材料厂商 
Raw material producer 
/ 
散件供应商 
Component supplier 
Mubea 
金属热处理状态 
Metal heat treatment state 
/ 
失效零件见图1：The failed part is shown in figure 1.  
 
Ⅱ. 结论与建议 Conclusions and Suggestions 
 
结论Conclusions： 
（1）弹簧卡箍在淬火中产生表面裂纹，从而导致最后断裂失效。The spring clamp was cracked on the surface during 
quenching, which caused the break of the spring clamp.  
（2）材料的成分和硬度符合要求；组织正常。The chemical compositions and hardness meet the requirement and the 
microstructure is normal. 
 
建议Suggestions： 
（1）控制热处理工艺参数，并做好产品的表面裂纹检测。Control the parameter of the heat treatment, and check the 
surface crack of the part well. 


 
上海汽车中心实验室 
中国·上海·嘉定区安研路201 号 
邮编. 201804 
 
SAIC QA Laboratory 
201 Anhong rd, Anting, Shanghai 
报告编号 
Report number 
 
SCL-S-12-0310M 
委托者: 质量分析科 黄海钧 
Request person, dept： 
委托编号:  /  
Request number: 
送样日期: 2012.12.07 
Request date:  
报告日期: 2012.12.26 
Report date：  
第2页共6页 
 
SMPV-0.2.3-002-QA -F01 
上海汽车 
SAIC Motor 
III. 调查结果 Investigation Results  
 
外观检查Visual inspection 
收到的失效件如图1 所示。散热器进水管与节温器配合处弹簧卡箍出现断裂。冷却液体已泄露。清洗后，未
见卡箍表面损伤；表面涂层完好。 
 
 
图1 收到的失效件 
 
断口分析 Fracture Analysis 
由于冷却液的流出，断口大部分区域已严重氧化，并附着有冷却液留下的沉积物，如图2 所示。只是在内侧局部
区域的断裂面相对较新鲜。 
 
 
图2 宏观断口 
 
采用电镜对断裂面的内侧新鲜的区域进行检测，结果如图3 所示。紧靠内表面的断口为韧性的过载断口；靠内
 
 
边部与主断裂面呈一定的角度 
断口2 
断口1 
检测点1 
检测点2 


 
上海汽车中心实验室 
中国·上海·嘉定区安研路201 号 
邮编. 201804 
 
SAIC QA Laboratory 
201 Anhong rd, Anting, Shanghai 
报告编号 
Report number 
 
SCL-S-12-0310M 
委托者: 质量分析科 黄海钧 
Request person, dept： 
委托编号:  /  
Request number: 
送样日期: 2012.12.07 
Request date:  
报告日期: 2012.12.26 
Report date：  
第3页共6页 
 
SMPV-0.2.3-002-QA -F01 
上海汽车 
SAIC Motor 
表面的主断裂面为准解理的断口。该断裂面比较新鲜，应该是最后断裂的。 
 
图3 新鲜处的断口 （断口1 的检测点1） 
 
断口清洗后，在靠近外表面的区域上发现有沿晶断裂的特征，如图4 所示。这可能是淬火开裂造成的。虽然
腐蚀开裂同样会产生沿晶开裂的断口，但是外表面不是最后断裂的区域，且通过金相未见其它区域腐蚀裂纹的特
征，因此淬火应该是导致外表面出现沿晶开裂的原因。 
 
图4 断口形貌 （断口1 的检测点2）  


 
上海汽车中心实验室 
中国·上海·嘉定区安研路201 号 
邮编. 201804 
 
SAIC QA Laboratory 
201 Anhong rd, Anting, Shanghai 
报告编号 
Report number 
 
SCL-S-12-0310M 
委托者: 质量分析科 黄海钧 
Request person, dept： 
委托编号:  /  
Request number: 
送样日期: 2012.12.07 
Request date:  
报告日期: 2012.12.26 
Report date：  
第4页共6页 
 
SMPV-0.2.3-002-QA -F01 
上海汽车 
SAIC Motor 
图5 显示的是断口2 用HCl 溶液稍稍清洗后的情形。表面发现有一片灰色的物质附着在表面。 
 
 
图5  清洗后的断口 
 
对该区域进行能谱分析，结果如图6 所示。 
 
2
4
6
8
10
keV
0
10
20
30
40
50
60
70
 cps/eV
 Zn 
 Zn 
 O 
 Fe 
 Fe 
 Ti 
 Ti 
 Al 
 S 
 Si 
 Ca 
Ca 
 F 
 
 
 
 
 
 
 
 
 
 
 
 
 
 
图6 异常灰色区域能谱测试结果 
El AN  Series  unn. C norm. C Atom. C Error (1 Sigma) 
               [wt.%]  [wt.%]  [at.%]          [wt.%] 
----------------------------------------------------- 
Zn 30 K-series  66.68   73.41   48.98            1.73 
O  8  K-series  12.70   13.98   38.11            1.96 
Fe 26 K-series   6.26    6.89    5.38            0.20 
Ti 22 K-series   1.69    1.86    1.69            0.08 
Al 13 K-series   1.15    1.26    2.04            0.10 
S  16 K-series   1.06    1.17    1.59            0.07 
Si 14 K-series   0.88    0.96    1.50            0.07 
Ca 20 K-series   0.29    0.32    0.34            0.04 
F  9  K-series   0.14    0.16    0.36            0.10 
----------------------------------------------------- 
        Total:  90.83  100.00  100.00 
说明： 
 
从测试结果来看，该
区域主要元素为Zn。 
 
能谱所测元素的含量
不很精确，仅能大概
反应各元素含量的大
概趋势。 


 
上海汽车中心实验室 
中国·上海·嘉定区安研路201 号 
邮编. 201804 
 
SAIC QA Laboratory 
201 Anhong rd, Anting, Shanghai 
报告编号 
Report number 
 
SCL-S-12-0310M 
委托者: 质量分析科 黄海钧 
Request person, dept： 
委托编号:  /  
Request number: 
送样日期: 2012.12.07 
Request date:  
报告日期: 2012.12.26 
Report date：  
第5页共6页 
 
SMPV-0.2.3-002-QA -F01 
上海汽车 
SAIC Motor 
对另一严重锈蚀的区域进行检测，其中Fe 和O 具有较高的含量，其次为Zn 和Al，如图7 所示。 
 
2
4
6
8
10
keV
0.0
0.5
1.0
1.5
2.0
2.5
3.0
 cps/eV
 Fe 
 Fe 
 O 
 Zn 
 Zn 
 Al 
 Mn 
 Mn 
 Si 
 K 
 
 
 
 
 
 
 
 
 
 
 
 
图7 其它区域检测结果  
 
图8 显示的是面扫描结果。黄色反应有锌的存在。边角锌含量较少，可能是由于该区域表面的材料在含有
HCl 的溶液中已被去除了。 
 
 
图8 局部锌的分布情况 
 
El AN  Series  unn. C norm. C Atom. C Error (1 Sigma) 
               [wt.%]  [wt.%]  [at.%]          [wt.%] 
----------------------------------------------------- 
Fe 26 K-series  43.55   55.30   31.69            1.20 
O  8  K-series  22.69   28.82   57.64            3.74 
Zn 30 K-series   7.76    9.86    4.82            0.29 
Al 13 K-series   1.94    2.46    2.92            0.17 
Mn 25 K-series   1.25    1.59    0.93            0.09 
Si 14 K-series   0.96    1.22    1.39            0.09 
K  19 K-series   0.59    0.75    0.61            0.06 
----------------------------------------------------- 
        Total:  78.75  100.00  100.00 


 
上海汽车中心实验室 
中国·上海·嘉定区安研路201 号 
邮编. 201804 
 
SAIC QA Laboratory 
201 Anhong rd, Anting, Shanghai 
报告编号 
Report number 
 
SCL-S-12-0310M 
委托者: 质量分析科 黄海钧 
Request person, dept： 
委托编号:  /  
Request number: 
送样日期: 2012.12.07 
Request date:  
报告日期: 2012.12.26 
Report date：  
第6页共6页 
 
SMPV-0.2.3-002-QA -F01 
上海汽车 
SAIC Motor 
 从上述检测来看，断口表面含有Zn。这应该是来自于表面处理过程，表明卡箍在表面处理之前已出现了开
裂。根据前面的分析，该开裂可能是由于淬火导致。由于表面严重的氧化锈蚀，无法辨别初始裂纹的大小和明确
的区域。 
初始裂纹的存在降低了卡箍的强度，同时在裂纹处产生应力集中。这种缺陷在装配中并未被发现 
新车的生产日期为2012.3.21 日。到发现泄露，时间有7 个月左右的时间。在这个长时间的过程中，起始裂
纹表面受到大气以及冷却液的腐蚀，并且裂纹尖端在腐蚀和工作应力的条件下不断地扩展，直到最后过载断裂。 
 
材料检测 Material Test  
材料的成分和硬度符合要求；组织正常，如表1 所示。 
 
表1 材料测试结果 
序号 
No. 
试验项目 
Test item 
额定值 
Requirement 
试验结果 
Test result 
评价 Evaluation 
合格 
OK 
不合格 
Not OK 
1 
成分 
chemical components  
51CrV4 
（BS EN 10089-2002） 
 
 
 
 
 
C:0.47-0.55 
0.53 
× 
 
 
 
Si: ≤0.40 
0.26 
× 
 
 
 
Mn: 0.70-1.10 
1.00 
× 
 
 
 
P:≤0.025 
0.020 
× 
 
 
 
S:≤0.025 
0.005 
× 
 
 
 
Cr:0.90-1.2 
1.02 
× 
 
 
 
V:0.10-0.25 
0.12 
× 
 
2 
组织 Microstructure 
/ 
贝氏体，见图9 
/ 
 
3 
硬度 Hardness 
HV30:510-580 
551,563,557 
× 
 
备注：1）成分测试委托机动车检测中心完成，报告编号为：CW1211084H000。 
 
 
 
（a）50X                                        （b）500X 
图9 贝氏体 
断
口

File: 材料工程师/SCL-S-12-0311M 63P 变速箱（草案）.pdf.md
# SCL-S-12-0311M 63P 变速箱（草案）.pdf

 
上海汽车中心实验室 
中国·上海·嘉定区安研路201 号 
邮编. 201804 
 
SAIC Central Laboratory 
201 Anhong rd, Anting, Shanghai, China 
报告编号 
Report number 
 
SCL-S-12-0311M 
委托者: SQE 孙云辰 
Request person, dept： 
委托编号: / 
Request number: 
送样日期: 2012.12.07 
Request date:  
报告日期: 2013.01.05 
Report date：  
第1页共17页 
 
分发: 
Distribution 
SQE 孙云辰 
检验者Author 
邵 百 明 
审核Auditor 
 
批准Approver 
 
日期Date 
2012.1.05 
日期Date 
 
日期Date 
 
SMPV-0.2.3-002-QA -F01 
零件号Part number 
SH12M5-1701017 
SH63A-1701203 
 零件名称 
Part name 
变速箱 
Transmission case 
日期Drawing date 
/ 
零件生产日期Part production date 
/ 
 供货商 
Supplier 
上海汽车变速器有限公司 
SAGW 
车型/项目Car type/project 
AP11 MCE 
阶段性报告 Interim report                结论性报告 Conclusion report          
 
Ⅰ.任务描述 Task description 
实验室受委托对变速箱的螺钉和轴承进行失效原因分析，失效零件具体信息如下： 
As requested, QA lab has analyzed the failure of the transmission case’s bolt and bearing. The information of the failed 
part is as following： 
零件信息：Part information 
零件名称 
Part name 
变速箱螺钉和输出轴后轴承 
Bolt and output sharft rear bearing of transmission 
车制造日期 
Vehicle production date 
/ 
VIN 码 
VIN 
/ 
销售日期 
Sale date 
/ 
车辆里程数 
Car mileage 
30236Km (DS44) 
维修站名称 
Sale agent 
/ 
失效模式描述 
Failure circumstance  
变速箱异响。There is an abnormal noise from the transmission. 
 
原材料信息：Raw material information 
原材料及牌号 
Raw material specification 
ML35CrMo/GCr15 
原材料厂商 
Raw material producer 
/ 
散件供应商 
Component supplier 
/ 
金属热处理状态 
Metal heat treatment state 
/ 
失效零件见图2：The failed part is shown in figure 2.  
Ⅱ. 结论与建议 Conclusions and Suggestions 
结论Conclusions： 
（1）螺钉是由于受到较大的轴向载荷而疲劳失效的。螺钉与盖板匹配不良；这可能对螺钉的断裂产生影响，但
不是根本原因。The bolt failed by fatigue because of big load. The matching between the bolts and the baffle is not good. Maybe this will 
affect the bolt failure, but is not the root cause. 
（2）轴承是由于典型的疲劳而失效的。The bearing was failed by typical fatigue. 
（3）轴承的失效不会对螺钉的失效产生影响；无法确定螺钉的失效是否是轴承的失效的原因。The bearing failure 
could not affect the bolt failure；it is not clear if the bolt failure was the reason of the bearing failure. 
（4）螺钉的尺寸和硬度符合要求；组织正常。The bolt dimension and hardness meet the requirement and the microstructure is 
normal. 
（5）轴承的成分和硬度符合要求；组织和夹杂水平正常。The chemical composition and hardness of the bearing meet the 
requirement and the microstructure and inclusion level are normal. 
建议Suggestions： 
（1）校核螺钉和轴承承受的载荷。Check the load of the bolt and bearing. 
（2）对盖板孔的尺寸进行检测。Check the hole dimension of the baffle.  
（3）拆解完成测试的变速箱盖板和螺钉，检查其匹配情况，用于对比分析。Disassemble the baffle and bolt of other 
transmission case finished the test and check the matching state in order to make a compare analysis.


 
上海汽车中心实验室 
中国·上海·嘉定区安研路201 号 
邮编. 201804 
 
SAIC QA Laboratory 
201 Anhong rd, Anting, Shanghai 
报告编号 
Report number 
 
SCL-S-12-0311M 
委托者: SQE 孙云辰 
Request person, dept： 
委托编号:  /  
Request number: 
送样日期: 2012.12.07 
Request date:  
报告日期: 2013.1.05 
Report date：  
第2页共17页 
 
SMPV-0.2.3-002-QA -F01 
III. 调查结果 Investigation Results  
 
外观检查 Visual inspection 
63P 变速箱结构如图1 所示。收到的失效件有壳体，螺钉，盖板以及输出轴和轴承等零件，如图2 所示。由
图2 可以看出，输入轴盖板处的螺钉断裂；输出轴前后轴承的表面呈褐色，表明曾滚动不畅，出现了高温。 
 
 
图1 63P 变速箱局部结构图 
 
 
图2 收到的失效件 
 
 
螺钉断裂 
失效的输 
出轴后轴承 


 
上海汽车中心实验室 
中国·上海·嘉定区安研路201 号 
邮编. 201804 
 
SAIC QA Laboratory 
201 Anhong rd, Anting, Shanghai 
报告编号 
Report number 
 
SCL-S-12-0311M 
委托者: SQE 孙云辰 
Request person, dept： 
委托编号:  /  
Request number: 
送样日期: 2012.12.07 
Request date:  
报告日期: 2013.1.05 
Report date：  
第3页共17页 
 
SMPV-0.2.3-002-QA -F01 
与此同时在检测中，还发现：盖板处的轴承外圈与壳体匹配面出现了磨损（见图3）；磨损区域由图中红线
所标示。这种磨损是与外圈和壳体的相对运动有关。盖板的表面痕迹（见图4）显示：轴承外圈曾出现了旋转运
动。 
 
 
 
 
 
 
 
 
 
 
 
图3 壳体与轴承匹配面出现磨损    
 
图4 盖板表面与轴承相互磨损的痕迹 
 
 
取样用
于匹配
面检测 
取样用
于匹配
面检测 


 
上海汽车中心实验室 
中国·上海·嘉定区安研路201 号 
邮编. 201804 
 
SAIC QA Laboratory 
201 Anhong rd, Anting, Shanghai 
报告编号 
Report number 
 
SCL-S-12-0311M 
委托者: SQE 孙云辰 
Request person, dept： 
委托编号:  /  
Request number: 
送样日期: 2012.12.07 
Request date:  
报告日期: 2013.1.05 
Report date：  
第4页共17页 
 
SMPV-0.2.3-002-QA -F01 
螺钉bolt  
螺钉头部的接触情况如图5-11 所示。从表面状况来看，螺钉表面只是很小的一部分接触；小的接触面积会
增加接触区域的应力，容易导致松动的发生。松动发生后，输出轴在工作中，轴向会产生冲击；这会加速螺钉的
断裂失效或松动。 
螺钉的松动和断裂都与所承受的轴向应力有关。如果一个螺钉出现断裂，其它螺钉承受的载荷也会增加，出
现松动的可能性也会增大。在失效件的拆解中，发现在断裂螺钉附近，有两螺钉出现了松动。 
图12 所显示的是匹配良好的螺钉，来自于相同车型和变速箱的类似案例（相同螺钉出现断裂，失效分析报
告：scl-s-12-0297M）。由此可见，螺钉匹配良好同样会出现断裂。 
基于两案例来看，螺钉匹配不好，并不是导致螺钉发生断裂的直接原因，只是潜在的可能原因。 
从受力来看，轴承的疲劳失效不会对轴向的载荷产生影响，因此轴承失效不会对螺钉的失效产生影响。螺钉
的断裂和松动可能影响轴的轴向运动量，对轴承的受力产生影响，但是无法确定其是否是导致该轴承失效的原因。 
 
   
 
图5  1#螺钉                                         图6  2#螺钉 
   
 
图7  3#螺钉                                         图8  4#螺钉 


 
上海汽车中心实验室 
中国·上海·嘉定区安研路201 号 
邮编. 201804 
 
SAIC QA Laboratory 
201 Anhong rd, Anting, Shanghai 
报告编号 
Report number 
 
SCL-S-12-0311M 
委托者: SQE 孙云辰 
Request person, dept： 
委托编号:  /  
Request number: 
送样日期: 2012.12.07 
Request date:  
报告日期: 2013.1.05 
Report date：  
第5页共17页 
 
SMPV-0.2.3-002-QA -F01 
   
 
图9  5#螺钉                                         图10  6#螺钉 
   
 
             图11  7#螺钉                           图12  正常接触状态（scl-s-12-0297M） 
 
与之匹配的盖板表面如图13 所示。 
 
 
 


 
上海汽车中心实验室 
中国·上海·嘉定区安研路201 号 
邮编. 201804 
 
SAIC QA Laboratory 
201 Anhong rd, Anting, Shanghai 
报告编号 
Report number 
 
SCL-S-12-0311M 
委托者: SQE 孙云辰 
Request person, dept： 
委托编号:  /  
Request number: 
送样日期: 2012.12.07 
Request date:  
报告日期: 2013.1.05 
Report date：  
第6页共17页 
 
SMPV-0.2.3-002-QA -F01 
 
（a）断裂螺钉的匹配孔  其它孔类似；底部表层有剥落，露出金属的白色；上部分剥落不明显 
 
 
                                       （b）孔表面状况 
图13 盖板孔的表面 
 
由上图可以看出：锥面中间表面低于下面和上面所连成的直线，因此中间区域不容易与螺钉表面接触，最可
能接触的区域为下面和上面的区域。该现象与螺钉表面的接触痕迹相一致。 
如果圆锥角度偏大（要求90±1°），那么下面接触，上面就有可能无法接触。对失效变速箱的盖板进行了
尺寸检测，结果如图14 所示。角度采用三坐标进行测量。由于板很薄，表面粗糙不平，这均会对所测量结果的
准确性产生影响。 
图14 显示孔的锥度偏上限，但鉴于该零件为失效件，因此还无法确定原始状态孔的锥度是否符合要求。 
存在间隙 
可能接触区 
可能接触区 


 
上海汽车中心实验室 
中国·上海·嘉定区安研路201 号 
邮编. 201804 
 
SAIC QA Laboratory 
201 Anhong rd, Anting, Shanghai 
报告编号 
Report number 
 
SCL-S-12-0311M 
委托者: SQE 孙云辰 
Request person, dept： 
委托编号:  /  
Request number: 
送样日期: 2012.12.07 
Request date:  
报告日期: 2013.1.05 
Report date：  
第7页共17页 
 
SMPV-0.2.3-002-QA -F01 
 
图14 盖板测量结果 
 
失效螺钉的头部如图15 所示。断裂后受到损伤，但未断裂，因此不会形成杂质，对润滑系统产生影响。 


 
上海汽车中心实验室 
中国·上海·嘉定区安研路201 号 
邮编. 201804 
 
SAIC QA Laboratory 
201 Anhong rd, Anting, Shanghai 
报告编号 
Report number 
 
SCL-S-12-0311M 
委托者: SQE 孙云辰 
Request person, dept： 
委托编号:  /  
Request number: 
送样日期: 2012.12.07 
Request date:  
报告日期: 2013.1.05 
Report date：  
第8页共17页 
 
SMPV-0.2.3-002-QA -F01 
 
图15 失效螺钉的头部 正反面 
 
螺栓的宏观断口特征如图16 所示。疲劳区断口是典型的疲劳贝壳纹；其余区域为瞬断区。 
 
 
（a）疲劳区 
 
（b）瞬端区 
图16 螺栓宏观断口 
切割检测所致 


 
上海汽车中心实验室 
中国·上海·嘉定区安研路201 号 
邮编. 201804 
 
SAIC QA Laboratory 
201 Anhong rd, Anting, Shanghai 
报告编号 
Report number 
 
SCL-S-12-0311M 
委托者: SQE 孙云辰 
Request person, dept： 
委托编号:  /  
Request number: 
送样日期: 2012.12.07 
Request date:  
报告日期: 2013.1.05 
Report date：  
第9页共17页 
 
SMPV-0.2.3-002-QA -F01 
SEM 的照片如图17 所示。疲劳纹在扩展的过程中伴随着二次裂纹；起源区表面无缺陷。 
 
 
 
图17  SEM 下疲劳区的照片 起源区表面无缺陷 
 
  螺栓的金相检验结果如图18-20 所示。无螺纹缺陷和表面脱碳；组织正常，为索氏体。 
 
图18 全貌 无螺纹缺陷和脱碳 
断口 


 
上海汽车中心实验室 
中国·上海·嘉定区安研路201 号 
邮编. 201804 
 
SAIC QA Laboratory 
201 Anhong rd, Anting, Shanghai 
报告编号 
Report number 
 
SCL-S-12-0311M 
委托者: SQE 孙云辰 
Request person, dept： 
委托编号:  /  
Request number: 
送样日期: 2012.12.07 
Request date:  
报告日期: 2013.1.05 
Report date：  
第10页共17页 
 
SMPV-0.2.3-002-QA -F01 
 
 
图19 疲劳裂纹 
 
图20 组织 索氏体 
 
裂纹

File: 材料工程师/SCL-S-12-0312M 放油螺塞 失效分析报告.pdf.md
# SCL-S-12-0312M 放油螺塞 失效分析报告.pdf

 
上海汽车中心实验室 
中国·上海·嘉定区安研路201 号 
邮编. 201804 
 
SAIC Central Laboratory 
201 Anhong rd, Anting, Shanghai, China 
报告编号 
Report number 
 
SCL-S-12-0312M 
委托者: 变速箱 贾静华 
Request person, dept： 
委托编号: / 
Request number: 
送样日期: 2012.11.30 
Request date:  
报告日期: 2012.12.13 
Report date：  
第1页共3页 
 
分发: 
Distribution 
变速箱 贾静华 
检验者Author 
白云岭 
审核Auditor 
 
批准Approver 
 
日期Date 
2012.12.13 
日期Date 
 
日期Date 
 
SMPV-0.2.3-002-QA -F01 
上海汽车 
SAIC Motor 
零件号Part number 
10010160 
 零件名称 
Part name 
放油螺塞 
oil drain screw 
图纸日期Drawing date 
/ 
零件生产日期Part production date 
/ 
 供货商 
Supplier 
博昌 
车型/项目Car type/project 
BP32 /DCT360B 
阶段性报告 Interim report                结论性报告 Conclusion report          
 
Ⅰ.任务描述 Task description 
实验室受委托对放油螺塞进行失效原因分析，失效零件具体信息如下： 
As requested, QA lab has analyzed the failure of oil drain screw. The background information is as following： 
零件信息：Part information 
零件名称 
Part name 
放油螺塞 
oil drain screw 
装配日期 
Assembly date 
 
VIN 码 
VIN 
/ 
销售日期 
Sale date 
/ 
车辆里程数 
Car mileage 
0 公里 
失效地点 
Location
PPO 车间 
失效模式描述 
Failure circumstance  
/2012-11-01 日，AS21-C12UIV007 整车，DCT360B-DL3-T42 变速箱在SMTC PPO 车间发现
差速器腔放油螺栓渗油。用扭矩扳手复合扭矩为45NM，正常。拆下螺栓检查，发现放油螺
栓法兰面有凸起，垫片上有两个凹坑。2012/11/01, we found oil leakage on the surface of oil 
drain screw of DCT360B-DL3-T42 of Vehicle AS21-C12UIV007.The check torque of this oil 
drain screw was 45 Nm which showed normal. After stripped this screw, we found one raising 
point of the inner flange surface and two recession points. 
 
Ⅱ. 结论与建议 Conclusions and Suggestions 
 
 
结论Conclusions: 
1、 漏油是由于异物存在导致密封不严所致。Oil spills are due to a foreign body lead Mifengbuyan exists. 
2、 螺栓下法兰面的压痕与垫片的压痕痕迹形状、大小基本一致，系同一异物所致。因该异物已丢失，故
无法判断其具体成份和来源。The indentation of the bolt indentation and spacer traces shape, size, consistent 。
Have been lost because of the foreign body, it is unable to determine the specific ingredients and sources 
3、 通过能谱分析，异物来源于螺栓表面涂覆之后，装配之前。By EDS analysis, foreign matter from the bolt 
surface coating before assembly.  
 
 


 
上海汽车中心实验室 
中国·上海·嘉定区安研路201 号 
邮编. 201804 
 
SAIC QA Laboratory 
201 Anhong rd, Anting, Shanghai 
报告编号 
Report number 
 
SCL-S-12-0312M 
委托者: 变速箱 贾静华 
Request person, dept： 
委托编号: / 
Request number: 
送样日期: 2012.11.30 
Request date:  
报告日期: 2012.12.13 
Report date：  
第2页共3页 
 
SMPV-0.2.3-002-QA -F01 
上海汽车 
SAIC Motor 
III. 调查结果 Investigation Results  
1、失效件在整车中的装配位置如图1 所示；委托者提供的实物形貌，见图2. 
 
 
图1 失效件在整车中的装配位置 
 
 
 
图2 委托者提供的实物形貌 
 
 
 
 
 
 
 
螺栓 
垫片


 
上海汽车中心实验室 
中国·上海·嘉定区安研路201 号 
邮编. 201804 
 
SAIC QA Laboratory 
201 Anhong rd, Anting, Shanghai 
报告编号 
Report number 
 
SCL-S-12-0312M 
委托者: 变速箱 贾静华 
Request person, dept： 
委托编号: / 
Request number: 
送样日期: 2012.11.30 
Request date:  
报告日期: 2012.12.13 
Report date：  
第3页共3页 
 
SMPV-0.2.3-002-QA -F01 
上海汽车 
SAIC Motor 
2、螺栓和垫圈压痕形貌分析：螺栓的压痕（凸起）与垫片的压痕痕迹形状、大小基本一致，可以肯定两个压痕
是由同意异物挤压引起的，见图3. 
 
 
 
 
 
 
 
 
 
 
 
 
 
图3  螺栓和垫片压痕痕迹放大图 
3、使用能谱对螺栓黑色的压痕进行成份分析，以确定异物的来源。 
   通过能谱分析，异物可能来源于螺栓表面的异物，因该异物已丢失，故无法判断其具体成份和来源。 
2
4
6
8
10
keV
0
2
4
6
8
10
12
14
16
 cps/eV
 Fe 
 Fe 
 Zn 
 Zn 
 Si 
 Al 
 Ti 
 Ti 
 Mn 
 Mn 
 Mo 
Mo 
 
目标 1619 
日期：12/4/2012 11:08:58 AM 高压：25.0kV 脉冲：57.94kcps 
 
El AN  Series  unn. C norm. C Atom. C Error (1 Sigma) 
               [wt.%]  [wt.%]  [at.%]          [wt.%] 
----------------------------------------------------- 
Zn 30 K-series  34.98   46.98   40.53            0.91 
Fe 26 K-series  32.15   43.18   43.62            0.85 
Al 13 K-series   2.98    4.00    8.37            0.18 
Si 14 K-series   1.59    2.14    4.29            0.10 
Mo 42 L-series   1.22    1.64    0.97            0.07 
Mn 25 K-series   1.03    1.38    1.42            0.06 
Ti 22 K-series   0.51    0.69    0.81            0.04 
----------------------------------------------------- 
        Total:  74.47  100.00  100.00 
螺栓 
垫片

File: 材料工程师/SCL-S-12-0313M SGE1.4T 火花塞.pdf.md
# SCL-S-12-0313M SGE1.4T 火花塞.pdf

 
上海汽车中心实验室 
中国·上海·嘉定区安研路201 号 
邮编. 201804 
 
SAIC Central Laboratory 
201 Anhong rd, Anting, Shanghai, China 
报告编号 
Report number 
 
SCL-S-12-0313M 
委托者: 发动机部 谢枫 
Request person, dept： 
委托编号: / 
Request number: 
送样日期: 2012.12.13 
Request date:  
报告日期: 2012.12.24 
Report date：  
第1页共6页 
 
分发: 
Distribution 
发动机部 谢枫 
检验者Author 
白云岭 
审核Auditor 
 
批准Approver 
 
日期Date 
2012.12.24 
日期Date 
 
日期Date 
 
SMPV-0.2.3-002-QA -F01 
上海汽车 
SAIC Motor 
零件号Part number 
12637199BA 
 零件名称 
Part name 
火花塞 
SPAR PLUG ASM 
图纸日期Drawing date 
/ 
零件生产日期Part production date 
/ 
 供货商 
Supplier 
 Federal-Mogul Corporation 
车型/项目Car type/project 
SGE 1.4T F011 发动机 
阶段性报告 Interim report                结论性报告 Conclusion report          
 
Ⅰ.任务描述 Task description  
实验室受委托对火花塞进行失效原因分析，失效零件具体信息如下： 
As requested, QA lab has analyzed the failure of SPAR PLUG ASM. The background information is as following： 
零件信息：Part information 
零件名称 
Part name 
火花塞 
SPAR PLUG ASM 
装配日期 
Assembly date 
2012.8 安亭 
发动机号 
14E4E PAAC826F011 
销售日期 
Sale date
/ 
车辆里程数 
Car mileage 
台架磨合10h+整车转鼓10 分钟
失效地点 
Location
安亭 
失效模式描述 
Failure circumstance  
SGE1.4T （F011#)发动机在整车转鼓上运行不久就出现如下现象：大量青烟从排气尾管
冒出，发动机与变速箱结合处附近的地面出现明显油迹。发动机拆解，第二缸火花塞损
坏 。（此台发动机在安亭5#台架磨合10h，未发现异常情况，于9 月中旬发交整车。 
另外发动机与变速箱结合面漏油是由变速箱前油封破损造成的。 ) 
 
Ⅱ. 结论与建议 Conclusions and Suggestions 
 
 
结论Conclusions: 
1、火花塞属于外力过载引起的断裂失效，在火花塞断裂后断口表面受到高温引起局部过烧现象。 
The failure for the spark plug due to the overloading of the external force. The local over-burning phenomenon in 
fracture surface due to the high temperatures. 
建议Suggestions： 
 
1、 提供发动机完整的失效件进行失效分析。 
Provides complete engine failure parts for failure analysis. 
2、 检查、分析燃烧室温度过高的原因。 
Check and analysis of the combustion chamber temperature 
 
 
 


 
上海汽车中心实验室 
中国·上海·嘉定区安研路201 号 
邮编. 201804 
 
SAIC QA Laboratory 
201 Anhong rd, Anting, Shanghai 
报告编号 
Report number 
 
SCL-S-12-0313M 
委托者: 发动机部 谢枫 
Request person, dept： 
委托编号: / 
Request number: 
送样日期: 2012.12.13 
Request date:  
报告日期: 2012.12.24 
Report date：  
第2页共6页 
 
SMPV-0.2.3-002-QA -F01 
上海汽车 
SAIC Motor 
III. 调查结果 Investigation Results  
1、委托者提供的实物形貌（共4 件），如图1 所示。. 
 
图1 委托者提供的实物形貌 
 
1 缸
2 缸
3 缸
4 缸
1 缸
2 缸
3 缸
4 缸


 
上海汽车中心实验室 
中国·上海·嘉定区安研路201 号 
邮编. 201804 
 
SAIC QA Laboratory 
201 Anhong rd, Anting, Shanghai 
报告编号 
Report number 
 
SCL-S-12-0313M 
委托者: 发动机部 谢枫 
Request person, dept： 
委托编号: / 
Request number: 
送样日期: 2012.12.13 
Request date:  
报告日期: 2012.12.24 
Report date：  
第3页共6页 
 
SMPV-0.2.3-002-QA -F01 
上海汽车 
SAIC Motor 
2、同一台发动机里的4 个缸的火花塞的终端和绝缘体无明显异常，见图2a；机械箱亦无明显差异，见图2b。 
   第一、四缸的火花塞电极有积炭现象，见图3a、3d；第二、三缸的火花塞电极无积炭现象，见图3b、3c;且
第二缸电极（失效件）表面有大量白色异物, 见图3b。 
 
 
图2  
  
 
 
 
图3  电极宏观观察 
2a
2b
第一缸
第二缸
第三缸
第四缸
3a
3b
3c
3d


 
上海汽车中心实验室 
中国·上海·嘉定区安研路201 号 
邮编. 201804 
 
SAIC QA Laboratory 
201 Anhong rd, Anting, Shanghai 
报告编号 
Report number 
 
SCL-S-12-0313M 
委托者: 发动机部 谢枫 
Request person, dept： 
委托编号: / 
Request number: 
送样日期: 2012.12.13 
Request date:  
报告日期: 2012.12.24 
Report date：  
第4页共6页 
 
SMPV-0.2.3-002-QA -F01 
上海汽车 
SAIC Motor 
4、失效件断口观察： 
  1）失效火花塞的中心电极和接地电极（侧电极）均断裂，见图4a；新电极形貌，见图4b。 
 
 
图4  失效件断口宏观观察 
 
 
 
 
 
 
 
 
 
 
 
 
 
图5  失效件断口微观观察 
失效件 
新零件
4a
4b
1、 A 区断口微观形貌：解理形貌，见图5c。
2、 A 区断口微观形貌：表面已全部熔融状
态，无断口特征，见图5b。 
 
B 区 
A 区
5a
5b
5c


 
上海汽车中心实验室 
中国·上海·嘉定区安研路201 号 
邮编. 201804 
 
SAIC QA Laboratory 
201 Anhong rd, Anting, Shanghai 
报告编号 
Report number 
 
SCL-S-12-0313M 
委托者: 发动机部 谢枫 
Request person, dept： 
委托编号: / 
Request number: 
送样日期: 2012.12.13 
Request date:  
报告日期: 2012.12.24 
Report date：  
第5页共6页 
 
SMPV-0.2.3-002-QA -F01 
上海汽车 
SAIC Motor 
5、金相分析：取失效件、同一台发动机未断裂失效件、全新零件，对电极进行金相组织对比分析。 
1）失效件断口表面的金相组织：部分区域组织过烧，部分组织未过烧，见图6a、6b；分别对应图5a 所示断口
的B 区和A 区。 
2）与失效件同一台发动机未断裂失效件：组织无异常，见图6c。 
3）新零件：组织相貌，见图6d。 
  
 
 
 
 
图 6  火花塞电极金相组织对比 
失效件 
新零件
失效件 
失效件 
与失效件同一台发动机未断裂失效件


 
上海汽车中心实验室 
中国·上海·嘉定区安研路201 号 
邮编. 201804 
 
SAIC QA Laboratory 
201 Anhong rd, Anting, Shanghai 
报告编号 
Report number 
 
SCL-S-12-0313M 
委托者: 发动机部 谢枫 
Request person, dept： 
委托编号: / 
Request number: 
送样日期: 2012.12.13 
Request date:  
报告日期: 2012.12.24 
Report date：  
第6页共6页 
 
SMPV-0.2.3-002-QA -F01 
上海汽车 
SAIC Motor 
6、失效火花塞所在发动机其他零部件的信息(DRE（委托者）提供，但未提供其他零件实物)： 
u 涡轮增压器内有大量机油  
u 缸盖进、排气腔内有大量机油  
u 第二缸火花塞损坏  
u 第二缸活塞损坏，缸壁、活塞顶、 燃烧室内壁存有大量粉末  
u 油底壳内存有大量白色粉末  
u 第二缸气门异常磨损  
 
  
 
  
 
 
 
第二缸活塞损坏，缸壁、活塞顶、 燃烧室内壁存有大量粉末。
腔内湿润，表面全是漆黑的机油 。
进气道内机油量偏多 。 
涡轮增压器内异常出现大量机油，可以从中倒出机油。

File: 材料工程师/SCL-S-12-0314M NLE 2.0T 火花塞.pdf.md
# SCL-S-12-0314M NLE 2.0T 火花塞.pdf

 
上海汽车中心实验室 
中国·上海·嘉定区安研路201 号 
邮编. 201804 
 
SAIC Central Laboratory 
201 Anhong rd, Anting, Shanghai, China 
报告编号 
Report number 
 
SCL-S-12-0314M 
委托者: 发动机部 谢枫 
Request person, dept： 
委托编号: / 
Request number: 
送样日期: 2012.12.13 
Request date:  
报告日期: 2012.12.25 
Report date：  
第1页共6页 
 
分发: 
Distribution 
发动机部 谢枫 
检验者Author 
白云岭 
审核Auditor 
 
批准Approver 
 
日期Date 
2012.12.25 
日期Date 
 
日期Date 
 
SMPV-0.2.3-002-QA -F01 
上海汽车 
SAIC Motor 
零件号Part number 
30039758
 零件名称 
Part name 
火花塞 
SPAR PLUG ASM 
图纸日期Drawing date 
/ 
零件生产日期Part production date 
/ 
 供货商 
Supplier 
 NGK 
车型/项目Car type/project 
NLE 2.0T 发动机 
阶段性报告 Interim report                结论性报告 Conclusion report          
 
Ⅰ.任务描述 Task description  
实验室受委托对火花塞进行失效原因分析，失效零件具体信息如下： 
As requested, QA lab has analyzed the failure of SPAR PLUG ASM. The background information is as following： 
零件信息：Part information 
零件名称 
Part name 
火花塞 
SPAR PLUG ASM 
装配日期 
Assembly date 
 
发动机号 
20L4E＊B3AC919F561＊ 
销售日期 
Sale date
/ 
车辆里程数 
Car mileage 
592 小时/损坏的火花塞累计使
用时间：192H 
失效地点 
Location 
安亭 
失效模式描述 
Failure circumstance  
2.0T_800 小时试验发动机（*20L4E*B3AC919F561*）耐久运行至第592 小时时，发动
机性能降低，停机检查发动机发现第四缸火花塞头部烧蚀，上午用内窥镜检查后发现缸
内缸筒上有多处严重拉痕，缸内损伤严重，发动机需要下台架拆检。 
此台发动机于耐久第200、400 小时更换过火花塞，第550 小时耐久结束后检查过火花
塞间隙，间隙情况良好。 
 
Ⅱ. 结论与建议 Conclusions and Suggestions 
 
 
结论Conclusions: 
1、 由于燃烧室温度过高（如爆震燃烧）引起的火花塞断裂。 
The failure for the Spark plug due to the high temperature in the combustion chamber (such as the 
detonation combustion). 
建议Suggestions： 
 
1、 提供发动机完整的失效件进行失效分析。 
Provides complete engine failure parts for failure analysis. 
2、 检查、分析燃烧室温度过高的原因。 
Check and analysis of the combustion chamber temperature 
 
 
 


 
上海汽车中心实验室 
中国·上海·嘉定区安研路201 号 
邮编. 201804 
 
SAIC QA Laboratory 
201 Anhong rd, Anting, Shanghai 
报告编号 
Report number 
 
SCL-S-12-0314M 
委托者: 发动机部 谢枫 
Request person, dept： 
委托编号: / 
Request number: 
送样日期: 2012.12.13 
Request date:  
报告日期: 2012.12.25 
Report date：  
第2页共6页 
 
SMPV-0.2.3-002-QA -F01 
上海汽车 
SAIC Motor 
III. 调查结果 Investigation Results  
1、委托者提供的实物形貌（共4 件），如图1 所示。. 
 
图1 委托者提供的实物形貌 
 
 
 
 
 
1 缸
2 缸
3 缸
4 缸
1 缸
2 缸
3 缸
4 缸


 
上海汽车中心实验室 
中国·上海·嘉定区安研路201 号 
邮编. 201804 
 
SAIC QA Laboratory 
201 Anhong rd, Anting, Shanghai 
报告编号 
Report number 
 
SCL-S-12-0314M 
委托者: 发动机部 谢枫 
Request person, dept： 
委托编号: / 
Request number: 
送样日期: 2012.12.13 
Request date:  
报告日期: 2012.12.25 
Report date：  
第3页共6页 
 
SMPV-0.2.3-002-QA -F01 
上海汽车 
SAIC Motor 
2、同一台发动机里的4 个缸的火花塞的终端和绝缘体无明显异常，见图2a；机械箱亦无明显差异，见图2b。 
   四个缸的火花塞电极都有轻微积炭现象，见图3a、3b、3d、 3c。 
 
 
图2  
  
 
 
 
图3  电极宏观观察 
 
 
2a
2b
第一缸
第二缸
第三缸
第四缸
3a
3b
3c
3d


 
上海汽车中心实验室 
中国·上海·嘉定区安研路201 号 
邮编. 201804 
 
SAIC QA Laboratory 
201 Anhong rd, Anting, Shanghai 
报告编号 
Report number 
 
SCL-S-12-0314M 
委托者: 发动机部 谢枫 
Request person, dept： 
委托编号: / 
Request number: 
送样日期: 2012.12.13 
Request date:  
报告日期: 2012.12.25 
Report date：  
第4页共6页 
 
SMPV-0.2.3-002-QA -F01 
上海汽车 
SAIC Motor 
4、失效件断口观察： 
  1）失效火花塞的接地电极（侧电极）断裂，中心电极的绝缘体断裂，见图4a；新电极形貌，见图4b。 
 
 
 
图4  失效件断口宏观观察 
 
 
 
图5  失效件断口微观观察 
失效件 
新零件
4a
4b
1、 断口表面已经严重腐蚀氧化，见图5c。 
2、 断口表面局部区域有撕裂的痕迹，见图
5b，这可能是电极断裂后收到外来异物冲
击所致。 
5a
5b
5c


 
上海汽车中心实验室 
中国·上海·嘉定区安研路201 号 
邮编. 201804 
 
SAIC QA Laboratory 
201 Anhong rd, Anting, Shanghai 
报告编号 
Report number 
 
SCL-S-12-0314M 
委托者: 发动机部 谢枫 
Request person, dept： 
委托编号: / 
Request number: 
送样日期: 2012.12.13 
Request date:  
报告日期: 2012.12.25 
Report date：  
第5页共6页 
 
SMPV-0.2.3-002-QA -F01 
上海汽车 
SAIC Motor 
5、金相分析：取失效件、同一台发动机未断裂失效件、全新零件，对电极进行金相组织对比分析。 
1）失效件断口表面的金相组织：部分区域出现熔融再结晶组织，见图6b；断口表面出现过烧组织，见图6a；远
离断口区域出现过烧组织，见图6a。 
2）与失效件同一台发动机未断裂失效件：组织无异常，见图6c。 
3）新零件：组织相貌，见图6d。 
  
  
 
 
 
 
图 6  火花塞电极金相组织对比 
失
效
件
新零件
失效件 
失效件 
与失效件同一台发动机未断裂失效件
6a
6d
6c
6b


 
上海汽车中心实验室 
中国·上海·嘉定区安研路201 号 
邮编. 201804 
 
SAIC QA Laboratory 
201 Anhong rd, Anting, Shanghai 
报告编号 
Report number 
 
SCL-S-12-0314M 
委托者: 发动机部 谢枫 
Request person, dept： 
委托编号: / 
Request number: 
送样日期: 2012.12.13 
Request date:  
报告日期: 2012.12.25 
Report date：  
第6页共6页 
 
SMPV-0.2.3-002-QA -F01 
上海汽车 
SAIC Motor 
6、失效火花塞所在发动机其他部分零部件的信息(DRE（委托者）提供，但未提供零件实物)： 
 
 
 
4 缸活塞烧熔，其余活塞表面有过热迹象
发动机机油发黑严重

File: 材料工程师/SCL-S-12-0315M-NLE2.0T发动机排气门-倪雷.pdf.md
# SCL-S-12-0315M-NLE2.0T发动机排气门-倪雷.pdf

 
上海汽车中心实验室 
SAIC Center Lab 
中国·上海·嘉定区安研路201 号 
邮编. 201804 
No 201 Anyan road, Jiading, Shanghai China 
Post code 201804 
报告编号 
Report number 
 
SCL-S-12-0315M 
委托者: DRE 李广卫 
Request person, dept：DRE Li GuangWei 
委托编号: / 
Request number: 
送样日期:  2012-12-07 
Request date:  
报告日期:  2012-12-17 
Report date： 
第1 页共12 页 
 
分发: 
Distribution 
发动机：李广卫 
DRE：Li GuangWei 
检验者
倪雷
审核
批准
上海汽车
SAIC Motor
零件号Part number 
30033241 
 零件名称 
Part name 
排气门 
Exhaust valve 
图纸日期Drawing date 
2011-12-26（R02） 
零件生产日期Part production date 
/ 
 供货商 
Supplier 
上海伊顿发动机零部件有限公司 
Shanghai Eaton Engine Components 
Co., Ltd. 
车型/项目Car type/project 
NLE 2.0T 
 
   阶段性报告 Interim report        结论性报告 Conclusion report 
Ⅰ.任务描述 Task description 
实验室受委托对NLE 2.0T 空调低温试验中断裂的排气门进行失效原因分析，失效零件具体信息如下： 
As requested, SCL has analyzed the failure Exhaust Valve of NLE2.0T low temperature tests of air 
conditioning. The background information of the failed part is as following： 
零件信息：Part information 
零件名称 
Part name 
排气门 
Exhaust valve 
制造日期 
Production date 
/ 
VIN 码 
VIN
/ 
销售日期 
Sale date
/ 
车辆里程数 
Car mileage 
800Km 
维修站名称 
Sale agent 
/ 
失效模式描述 
Failure circumstance description 
在试验车进行空调低温实验时，第三缸1#排气门发生断裂。 
原材料信息：Raw material information 
原材料及牌号 
Raw material specification 
排气门杆部X45CrSi93 
盘部X50CrMnNiNbN219 
堆焊EMS253 
原材料厂商 
Raw material producer 
上海宝钢特殊金属材料有限公司
Hoganas（瑞典）广东威霖贸易
公司（代理） 
散件供应商 
Component supplier
/ 
金属热处理状态 
Metal heat treatment state
/ 
失效零件见图1： The failed part is shown in the figure 1 . 
Ⅱ. 结论与建议 Conclusions and suggestions 
结论Conclusions： 
1、由于超载使排气门发生缩颈，在高温和应力作用下最终由外向内发生沿晶蠕变断裂；The Exhaust Valves 
necking due to overload, final occurrence intergranular creep rupture from outside to inside under the high 
temperature and stress; 
2、排气门在高温工作后，盘杆部局部区域晶界上析出的过多颗粒状、层片状碳化物，使钢材的热强性和韧性发生
下降。After high temperature work, the local region have serious particulate, lamellar carbides gathered 
precipitation of the Exhaust Valves panels and lever, the hot strength and toughness of steel decline. 
3、排气门化学成分、硬度符合技术要求。the chemical composition, hardness of the Exhaust Valve conform to the 
technical requirements 
 
建议Suggestions: 
1、 检查产生过大轴向力的原因。Check the reason of large axial force. 
 


 
上海汽车中心实验室 
中国·上海·嘉定区安研路201 号 
邮编. 201804 
 
SAIC QA Laboratory 
201 Anhong rd, Anting, Shanghai 
报告编号 
Report number 
 
SCL-S-12-0315M 
委托者: DRE 李广卫 
Request person, dept：DRE Li GuangWei 
委托编号: / 
Request number: 
送样日期:  2012-12-07 
Request date:  
报告日期:  2012-12-17 
Report date： 
第2 页共12 页 
 
上海汽车
SAIC Motor 
III. 调查结果 Investigation Results 
一、宏观观察Macro-Observation 
    提交到实验室的失效零件如图1-A 所示，排气门头部破损部分已缺失。如图1-B 所示排气门断在距杆端部约
82mm 处。 
 
 
 
 
 
 
 
 
 
 
 
 
 
 
 
 
 
 
 
 
 
 
 
 
 
 
 
 
 
 
 
 
 
 
 
 
图1 失效零件示意图
图A
气门头部 
气门杆部 
图B


 
上海汽车中心实验室 
中国·上海·嘉定区安研路201 号 
邮编. 201804 
 
SAIC QA Laboratory 
201 Anhong rd, Anting, Shanghai 
报告编号 
Report number 
 
SCL-S-12-0315M 
委托者: DRE 李广卫 
Request person, dept：DRE Li GuangWei 
委托编号: / 
Request number: 
送样日期:  2012-12-07 
Request date:  
报告日期:  2012-12-17 
Report date： 
第3 页共12 页 
 
上海汽车
SAIC Motor 
二、断口分析Fracture Analysis 
结论：1、从断面形貌可以确定，该排气门杆部为沿晶断裂；From the fracture surface can determine, the Exhaust 
Valves Lever Crossing-Section is intergranular fracture; 
      2、结合图2 与3-E 可以判断，较大的轴向力使排气门缩颈（该力已超过材料的屈服强度），最终由外向内
发生沿晶蠕变断裂。Binding to Fig2&Fig3-E can be judged, the large axial force prompted the Exhaust Valves 
necking（The force has to exceed the yield strength of the material）, final occurrence the intergranular creep 
rupture from outside to inside. 
1）、如图2-B 所示，排气门杆部断面外侧呈现明显的沿晶开裂和少量的穿晶断裂形貌，局部有少量韧窝； 
2）、如图2-C 所示，排气门杆部断面内侧呈现明显的沿晶开裂和少量的穿晶断裂和韧窝形貌。 
 
 
 
 
 
 
 
 
 
 
 
 
 
 
 
 
 
 
 
 
 
 
 
 
 
 
 
 
 
 
 
外侧断面主要为沿
晶开裂及少量的穿
晶开裂形貌，局部
有少量的韧窝。 
图A-43X
图B-外侧 
内侧 
外侧 
图C-内侧 
内侧断面沿晶开裂
+少量的穿晶开裂+
韧窝形貌。 


 
上海汽车中心实验室 
中国·上海·嘉定区安研路201 号 
邮编. 201804 
 
SAIC QA Laboratory 
201 Anhong rd, Anting, Shanghai 
报告编号 
Report number 
 
SCL-S-12-0315M 
委托者: DRE 李广卫 
Request person, dept：DRE Li GuangWei 
委托编号: / 
Request number: 
送样日期:  2012-12-07 
Request date:  
报告日期:  2012-12-17 
Report date： 
第4 页共12 页 
 
上海汽车
SAIC Motor 
1）、如下图3-A/B 所示，在排气阀门杆端部有明显的接触疲劳导致杆端面局部有疲劳剥落痕迹，这说明排气
阀门在工作中受到较大轴向力。 
2）、如图3-C/D 所示，排气门杆部无异常磨损痕迹。Fig3-C/D, no signs of abnormal wear on the levers. 
    3）、如图3-E 所示，杆部断面处有明显的缩颈现象。Fig3-E, obvious necking phenomenon on cross-section. 
 
 
 
 
 
 
 
 
 
 
 
 
 
 
 
 
 
 
 
 
 
 
 
 
 
 
 
 
 
 
 
 
 
 
 
 
杆部末端，有接触
疲劳引发杆端表
面有局部剥落，有
疲劳辉纹。 
图A-32X
图B-100X
图C-10X
图D-8X 
排气门杆部无
异常磨损痕迹。
图E-25X
杆部断面处有明
显的缩颈现象。 


 
上海汽车中心实验室 
中国·上海·嘉定区安研路201 号 
邮编. 201804 
 
SAIC QA Laboratory 
201 Anhong rd, Anting, Shanghai 
报告编号 
Report number 
 
SCL-S-12-0315M 
委托者: DRE 李广卫 
Request person, dept：DRE Li GuangWei 
委托编号: / 
Request number: 
送样日期:  2012-12-07 
Request date:  
报告日期:  2012-12-17 
Report date： 
第5 页共12 页 
 
上海汽车
SAIC Motor 
三、材料分析Materials Analysis 
1、 排气门杆部硬度符合图纸技术要求（见下表）；The hardness of Exhaust valve lever conform to the drawing 
technical requirements（see table below）; 
2、 排气门盘部化学成分、硬度、显微组织（非工作区）符合技术要求（见下表）；The chemical composition, 
hardness, Microstructure （non workspace ）of the Exhaust Valve panels conform to the technical 
requirements（see table below）; 
3、 排气门盘部堆焊合金层厚度符合图纸技术要求（见下表及图14）；The surfacing alloy layer thickness of the 
Exhaust Valve panels conform to the drawing technical requirements（see table below and Fig14）; 
4、 排气门杆部（图5/6/8）、排气门盘锥部（图10/11/12/13）的显微组织均主要为奥氏体+深色铬氮化合物，同时
局部区域有严重的颗粒状、层片状碳化物聚集析出，为高温工作后组织。The microstructure of the Exhaust 
Valves lever（Fig5/6/8）, panels mainly Austenite and Dark Cr-N compound, and the local region have 
serious particulate, lamellar carbides gathered precipitation, the organization for after high temperature 
work. 
 
结论：从显微组织来看，在高温工作后，排气门盘杆部晶界有严重的颗粒状、层片状碳化物聚集析出，使钢
材的热强性和韧性发生下降。Conclusion: From the microstructure, after high temperature work, the local region 
have serious particulate, lamellar carbides gathered precipitation of the Exhaust Valves panels and lever, the 
hot strength and toughness of steel decline. 
序
号 
No.
试验项目 
Test item 
额定值 
Requirement 
试验结果 
Test result 
评价 Evaluation 
合格 
qualified
不合格 
unqualified
1 
杆部X45CrSi93 
（DIN 1.4718） 
 
 
 
 
1.1 
硬度 
图纸技术要求 
 
 
 
 
杆部硬度/HRC 
30~40 
33.5/33.1/34.4 
X 
 
 
杆端面硬度/HRC 
≥50 
52.7/53.4/52.9 
X 
 
 
 
 
 
 
 
2 
盘部（DIN 1.4882）
X50CrMnNiNbN219 
 
 
 
 
2.1 
化学成分/% 
DIN 1.4882 
 
 
 
 
C 
0.45~0.55 
0.52 1
X 
 
Si 
0.08~0.45
0.35 1
X 
 
 
Mn 
8.00~10.00 
8.50 1
X 
 
 
S 
≤0.030 
0.005 1
X 
 
 
P 
≤0.050 
0.015 1
X 
 
Ni 
3.50~5.00
4.04 1
X 
 
 
Cr 
20.00~22.00 
20.70 1
X 
 
 
N 
0.45~0.55 
/
 
 


 
上海汽车中心实验室 
中国·上海·嘉定区安研路201 号 
邮编. 201804 
 
SAIC QA Laboratory 
201 Anhong rd, Anting, Shanghai 
报告编号 
Report number 
 
SCL-S-12-0315M 
委托者: DRE 李广卫 
Request person, dept：DRE Li GuangWei 
委托编号: / 
Request number: 
送样日期:  2012-12-07 
Request date:  
报告日期:  2012-12-17 
Report date： 
第6 页共12 页 
 
上海汽车
SAIC Motor 
序
号 
No.
试验项目 
Test item 
额定值 
Requirement 
试验结果 
Test result 
评价 Evaluation 
合格 
qualified
不合格 
unqualified
W 
0.80~1.50
1.15 1
X 
 
 
 
 
 
 
 
2.2 
显微组织 
 
 
 
 
 
基体组织 
 
固溶时效
组织（奥
氏体+弥
散分布在
晶内的细
小碳化
物） 
杆部 
断面处 
奥氏体+颗粒状碳化物沿
晶界聚集析出+深色铬氮
化合物（见图5/6） 
 
X 
距杆部 
断面约
10mm 处
奥氏体+少量颗粒状碳化
物沿晶界析出+深色铬氮
化合物（见图8） 
X 
 
盘部失
效部位 
奥氏体+颗粒状、层片状碳
化物沿晶界聚集析出+深
色铬氮化合物（见图10/11）
 
X 
盘部未
失效部
位 
奥氏体+颗粒状、层片状碳
化物沿晶界聚集析出+ +深
色铬氮化合物（见图12/13）
 
X 
 
 
 
 
 
 
2.3 
硬度 
图纸技术要求 
 
 
 
 
盘锥面芯部硬度/HRC
≥28 
34.5/35.7/35.2 
X 
 
 
 
 
 
 
 
3
堆焊合金/EMS253 
 
 
 
3.2 
深度 
图纸要求 
 
 
 
 
堆焊层深度/mm 
≥0.5 
0.7（见图14） 
X 
 
 
 
 
 
 
 
 
 
 
 
 
 
 
 
 
 
 
 
 
 
 
 
 
 
 
 
 
 
 
 
 
 
 
 
 
 
 
 
 
 
 
 
 
 
 
 
 
 
 
 
 
 
 
 
 
 
 
 


 
上海汽车中心实验室 
中国·上海·嘉定区安研路201 号 
邮编. 201804 
 
SAIC QA Laboratory 
201 Anhong rd, Anting, Shanghai 
报告编号 
Report number 
 
SCL-S-12-0315M 
委托者: DRE 李广卫 
Request person, dept：DRE Li GuangWei 
委托编号: / 
Request number: 
送样日期:  2012-12-07 
Request date:  
报告日期:  2012-12-17 
Report date： 
第7 页共12 页 
 
上海汽车
SAIC Motor 
 
 
 
 
 
 
 
 
 
 
 
 
 
 
 
 
 
 
 
 
 
图4  排气门图纸示意图 
 
 
 
 
 
 
 
 
 
 
 
 
 
 
 
 
 
 
 
图5  排气门杆部断口处组织（500X）


 
上海汽车中心实验室 
中国·上海·嘉定区安研路201 号 
邮编. 201804 
 
SAIC QA Laboratory 
201 Anhong rd, Anting, Shanghai 
报告编号 
Report number 
 
SCL-S-12-0315M 
委托者: DRE 李广卫 
Request person, dept：DRE Li GuangWei 
委托编号: / 
Request number: 
送样日期:  2012-12-07 
Request date:  
报告日期:  2012-12-17 
Report date： 
第8 页共12 页 
 
上海汽车
SAIC Motor 
 
 
 
 
 
 
 
 
 
 
 
 
 
 
 
 
 
 
 
图6  排气门杆部断口处组织（1000X） 
 
 
 
 
 
 
 
 
 
 
 
 
 
 
 
 
 
 
 
 
图7
距排气门杆部断口10mm 处组织（100X）
晶粒度8 级
沿晶开裂 
铬氮化合物 
颗粒状碳化物沿
晶界聚集析出 


 
上海汽车中心实验室 
中国·上海·嘉定区安研路201 号 
邮编. 201804 
 
SAIC QA Laboratory 
201 Anhong rd, Anting, Shanghai 
报告编号 
Report number 
 
SCL-S-12-0315M 
委托者: DRE 李广卫 
Request person, dept：DRE Li GuangWei 
委托编号: / 
Request number: 
送样日期:  2012-12-07 
Request date:  
报告日期:  2012-12-17 
Report date： 
第9 页共12 页 
 
上海汽车
SAIC Motor 
 
 
 
 
 
 
 
 
 
 
 
 
 
 
 
 
 
 
 
图8  距排气门杆部断口10mm 处组织（500X） 
 
 
 
 
 
 
 
 
 
 
 
 
 
 
 
 
 
 
 
 
图9
排气门盘锥部失效处组织（50X）
I 区 
II 区
白色奥氏体 
铬氮化合物 
少量颗粒状碳化
物沿晶界析出 


 
上海汽车中心实验室 
中国·上海·嘉定区安研路201 号 
邮编. 201804 
 
SAIC QA Laboratory 
201 Anhong rd, Anting, Shanghai 
报告编号 
Report number 
 
SCL-S-12-0315M 
委托者: DRE 李广卫 
Request person, dept：DRE Li GuangWei 
委托编号: / 
Request number: 
送样日期:  2012-12-07 
Request date:  
报告日期:  2012-12-17 
Report date： 
第10 页共12 页 
 
上海汽车
SAIC Motor 
 
 
 
 
 
 
 
 
 
 
 
 
 
 
 
 
 
 
 
图10  排气门盘锥失效处I 区裂纹组织（500X） 
 
 
 
 
 
 
 
 
 
 
 
 
 
 
 
 
 
 
 
 
图11
排气门盘锥失效处II 区裂纹组织（1000X）
显微组织表现为
典型的沿晶开裂
形貌。 
奥氏体 
铬氮化合物 
铬氮化合物 
颗粒状碳化物沿
晶界聚集析出 
颗粒状、层片状
碳化物沿晶界聚
集析出

File: 材料工程师/SCL-S-12-0316M   ZPEU  备胎仓.pdf.md
# SCL-S-12-0316M   ZPEU  备胎仓.pdf

 
上海汽车中心实验室
SAIC Center Lab 
中国·上海·嘉定区安研路201 号 
邮编. 201804 
No. 201 Anyan Road, Jiading District,  
Shanghai, China. 
Post code :201804 
报告编号： 
Report number 
SCL-S-12-0316M 
委托者  车身部  程志雄 
Requestor： 
 委托编号 
Request number： 
送样日期2012.12.17 
Deliver date:  
报告日期2012.12.27 
Report date： 
第 1 页 共 5 页 
 
SMPV-0.2.3-002-QA -F01 
上海汽车
SAIC Motor 
零件号 
Part number 
30003813 
 零件名称 
Part name 
备胎舱 
SPARE WHEEL WELL 
图纸日期 
Drawing date  
/ 
零件生产日期 
Production date 
/ 
 供货商 
Supplier 
交运 
车型/项目 
Car type/project 
ZP11 
 
阶段性报告  Stage report        结论性报告 Conclusion report 
Ⅰ.任务描述 Task description 
     实验室受委托对备胎舱进行失效原因分析，失效零件具体信息如下： 
As requested, QA lab has analyzed the failure cause of SPARE WHEEL WELL, and the information of failed part is shown as 
following： 
零件信息：Part information  
零件名称 
Part name 
备胎舱 
SPARE WHEEL WELL 
原材料及牌号 
Raw material and 
trademark 
 DC56D  t=0.7mm 宝钢 
VIN 码 
VIN number 
LSJZ14E91CS990375 
金属热处理状态 
Metal heat treatment state
/ 
车辆里程数 
Car mileage 
2980 公里 
失效地点 
襄阳 
失效模式描述 
Invalid situation 
description 
2012-11-12 襄阳ZP11 EU 车型EP2 阶段PAVE 试验车S12HIV015，车辆例行检查时，发现后备胎舱有开裂，
裂纹长度10mm，继续试验观察裂纹状态，2012-11-25 进行EOT 检查时，发现裂纹长度扩大到68mm。
2012-11-12 XF-ZP11 EU-EP2-PAVE-S12 HIV015，When the vehicle was inspected , we found the crack length is 
10mm in the SPA WHE WELL HOLE , we continued test ,in the end the crack is 68mm. 
Ⅱ. 结论与建议 Conclusions and suggestions 
 
结论Conclusions： 
1、 失效件是由于双向交汇应力引起的疲劳断裂。 
Failure of parts is caused due to the two-way intersection stress fatigue fracture 
2、 材料化学成分、减薄率未发现异常。 
The chemical composition, and he thinning rate for the part were not abnormal. 
建议Suggestions： 
1、 请检查该试验中失效部位的实际应力。 
Please check the actual stress during the testing. 
2、 根据实测应力结果优化该部位的设计。 
Optimize the design of the parts of the measured stress results 
 
 
 
      分发：
Distribution 
车身部  程志雄 
检验者： 
Author 
白云岭   
Bai Yunling 
审核： 
Auditor 
 
批准： 
Approver 
 
日期： 
Date 
2012.12.27 
日期： 
Date 
 
日期： 
Date 
 


 
上海汽车中心实验室
SAIC Center Lab 
中国·上海·嘉定区安研路201 号 
邮编. 201804 
No. 201 Anyan Road, Jiading District,  
Shanghai, China. 
Post code :201804 
报告编号： 
Report number 
SCL-S-12-0316M 
委托者  车身部  程志雄 
Requestor： 
 委托编号 
Request number： 
送样日期2012.12.17 
Deliver date:  
报告日期2012.12.27 
Report date： 
第 2 页 共 5 页 
 
SMPV-0.2.3-002-QA -F01 
上海汽车
SAIC Motor 
III. 测试结果 Test Results  
1、  失效件（备胎仓）实物在总成中的位置，如图1b 所示 
 
 
 
 
图2 失效件实物形貌 
 
 
车尾部
备胎
仓底
部 
备胎
仓侧
壁 
备胎
仓底
部 
备胎仓侧壁 


 
上海汽车中心实验室
SAIC Center Lab 
中国·上海·嘉定区安研路201 号 
邮编. 201804 
No. 201 Anyan Road, Jiading District,  
Shanghai, China. 
Post code :201804 
报告编号： 
Report number 
SCL-S-12-0316M 
委托者  车身部  程志雄 
Requestor： 
 委托编号 
Request number： 
送样日期2012.12.17 
Deliver date:  
报告日期2012.12.27 
Report date： 
第 3 页 共 5 页 
 
SMPV-0.2.3-002-QA -F01 
上海汽车
SAIC Motor 
2、 失效件宏观观察：备胎仓底部背面裂纹附近有受过敲击或冲击的凸起痕迹，如图3 中黄色箭头所示。 
 
图3 
3、 断口分析： 
1)断口宏观观察：断口表面已磨损，表面有一些由于断口振动粘附的车身油漆，见图4。 
 
 
 
 
 
 
 
 
  
 
 
图4 端口宏观图片 
 
最大的一
个凸起 


 
上海汽车中心实验室
SAIC Center Lab 
中国·上海·嘉定区安研路201 号 
邮编. 201804 
No. 201 Anyan Road, Jiading District,  
Shanghai, China. 
Post code :201804 
报告编号： 
Report number 
SCL-S-12-0316M 
委托者  车身部  程志雄 
Requestor： 
 委托编号 
Request number： 
送样日期2012.12.17 
Deliver date:  
报告日期2012.12.27 
Report date： 
第 4 页 共 5 页 
 
SMPV-0.2.3-002-QA -F01 
上海汽车
SAIC Motor 
2）使用扫描电镜对断口进行微观观察： 
n 
断口表面磨损严重，局部有沿晶特征，见图5b、5c。 
n 
但对未磨损局部区域观察，可以观察到疲劳特征，疲劳扩展方向如图中黄色箭头所示,见图5d、5e。 
n 
裂纹扩展方向如图5a 中黄色箭头所示。 
 
 
 
 
 
 
 
 
 
 
图5 断口微观观察  SEM 
9b
5a
5e
5d
5b
5c


 
上海汽车中心实验室
SAIC Center Lab 
中国·上海·嘉定区安研路201 号 
邮编. 201804 
No. 201 Anyan Road, Jiading District,  
Shanghai, China. 
Post code :201804 
报告编号： 
Report number 
SCL-S-12-0316M 
委托者  车身部  程志雄 
Requestor： 
 委托编号 
Request number： 
送样日期2012.12.17 
Deliver date:  
报告日期2012.12.27 
Report date： 
第 5 页 共 5 页 
 
SMPV-0.2.3-002-QA -F01 
上海汽车
SAIC Motor 
二、理化分析material analysis： 
在失效件上取样进行化学成份分析，在失效件上沿断口纵抛取样，制样后观察，结果见下表： 
1、 化学成份符合技术要求。 
2、 失效件实测抗拉应力数据由硬度转换，无明显异常。 
附表1 
序
号 
试验项目 
 
额定值 
Requirements 
试验结果 
Results 
评价 
合格
OK
不合格 
NOT OK
1 
化学成分/DC56D
BQB420-2009 
 
 
 
 
C 
≤0.12 
<0.0015 
X 
 
 
Si 
≤0.50 
<0.0015 
X 
 
 
Mn 
≤0.60 
0.025 
X 
 
 
P 
≤0.10 
0.012 
X 
 
 
S 
≤0.045 
0.0038 
X 
 
 
Ti 
≤0.30 
0.075 
X 
 
2 
抗拉强度 
260-350MPa 
 
 
 
 
 
失效件实测抗拉应
力 
/ 
375MPa 1
(106HV5、107 HV5、103 HV5)  
/ 
 
3 
金相组织 
/ 
铁素体（无三次渗碳体） 
( 图 6 ) 
 
 
4 
减薄率 
≤23% 
17% 
(失效件板厚见图7) 
X 
 
1、 失效件实测抗拉应力数据由硬度转换，转换标准为GB/T1172-1999 附表3 《低碳钢的硬度与强度换算值》 
 
 
 
   图6  金相组织：铁素体  500X                          图7 失效件板厚   100X
