Repository: kujaxr/obsidian-vault

File: 材料工程师/SCL-S-12-0317M-IP22-空调管O型圈.pdf.md
# SCL-S-12-0317M-IP22-空调管O型圈.pdf

 
上海汽车中心实验室 
SAIC Center Lab 
中国·上海·嘉定区安研路201 号 
邮编. 201804 
No 201 Anyan road, Jiading, Shanghai China 
Post code 201804 
报告编号 
Report number 
 
SCL-S-12-0317 
委托者: DRE: 范瑜荔 
Request person, dept：Dong Chao 
送样日期:  2012.11.13 
Request date:  
报告日期:  2013.01.22 
Report date：  
第1 页共5 页 
 
 
上海汽车 
SAIC Motor 
零件号Part number 
/ 
 零件名称 
Part name 
空调管O 型圈 
图纸日期Drawing date 
/ 
零件生产日期Part production date 
/ 
 供货商 
Supplier 
上海汽车空调配件有限公司 
车型/项目Car type/project 
IP22 汽油版 
 
   阶段性报告 Interim report        结论性报告 Conclusion report           测试报告 Test report 
Ⅰ.任务描述 Task description 
实验室受委托对O 型圈进行失效原因分析，失效零件具体信息如下： 
As requested, QA lab has analyzed the failure of the O ring. The background information of the failed part is as following： 
零件信息：Part information 
零件名称 
Part name 
空调管O 型圈 
制造日期 
Production date 
/ 
VIN 码 
VIN 
/ 
销售日期 
Sale date 
/ 
车辆里程数 
Car mileage 
0 公里 (km) 
维修站名称 
Sale agent 
/ 
失效模式描述 
Failure circumstance 
description 
管路接口制冷剂泄露 
原材料信息：Raw material information 
原材料及牌号 
Raw material specification 
HNBR 
原材料厂商 
Raw material producer 
/ 
散件供应商 
Component supplier 
郎博 
金属热处理状态 
Metal heat treatment state 
/ 
失效零件见图1：The failed part is shown in figure 1.  
Ⅱ. 结论与建议 Conclusions and suggestions 
小结：1、失效件和新零件的材料符合要求，硬度符合标准，两者配方基本相同。2、两者零件表面未发现破损、
气孔、杂质、异常压痕等缺陷。3、尺寸：失效件和新零件的小O 型圈尺寸符合要求；失效件和新零件的大O 型
圈厚度符合要求，内径偏大，偏差分别为0.05mm 和（0.06mm，0.02mm，0.04mm）。经DRE 确认，新零件没
有出现泄露情况。又由于失效件的O 型圈都经过装配，有可能产生变形，故失效的大O 型圈0.05mm 偏差造成
泄露的可能性不大。 
综上所述，零件材料符合要求。大O 型圈在装配过程中可能产生了变形，内径偏大0.05mm，零件表面无发
现破损、气孔、杂质、异常压痕等缺陷，故导致泄漏的风险不大。建议从其他方面进行分析，查找根本原因。 
Conclusion: 1. The material performance and hardness of the failure and new part conform to the 
requirement. The formulation is basiclly the same. 2. There are no defects such as pores, impurities, 
damage and abnormal indentation on the surface of the failure and new part. 3. Size: the size of the failure 
and new small O ring conforms to the requirement. The thickness of the failure and new big O ring 
conforms to the requirement. But the inner diameter is larger than the requirement and the deviation is 
0.05mm and (0.06mm，0.02mm，0.04mm). After confirmed by DRE, the new part does not appear leak. 
What’s more, the failure part has assembled to the parts which may cause deformation, the leak is unlikely 
caused by the 0.05 deviation of the failure big O ring. 
In summary, the parts conform to the material requuiments. The big O ring may had a deformation 
during the assembly process, which cause the 0.05 deviation. As there are no defects such as pores, 
impurities, damage and abnormal indentation on the surface of the O ring, the risk of the leakage is low. It 
is suggest to analysis the root cause from the other aspects. 
建议：从零件装配等方面着手，分析零件失效原因。 
Suggestions：It is suggest to analysis from the assembly and the other aspects.  
 
分发: 
Distribution 
DRE：范瑜荔 
检验者Author 
 
审核Auditor 
 
批准Approver 
 
日期Date 
 
日期Date 
 
日期Date 
 


 
上海汽车中心实验室 
SAIC Center Lab 
中国·上海·嘉定区安研路201 号 
邮编. 201804 
No 201 Anyan road, Jiading, Shanghai China 
Post code 201804 
报告编号 
Report number 
 
SCL-S-12-0317 
委托者: DRE: 范瑜荔 
Request person, dept：Dong Chao 
送样日期:  2012.11.13 
Request date:  
报告日期:  2013.01.22 
Report date：  
第2 页共5 页 
 
 
上海汽车 
SAIC Motor 
 
图1 失效照片 
 
III. 测试结果 Test Results  
1 材料性能测试（Material Test）： 
序号 
No. 
试验项目 
Test item 
额定值 
Requirement 
试验结果 
Test result 
评价 Evaluation 
合格 
qualified 
不合格 
unqualified 
O 型圈-小（失效件） 
1 
IRHD 硬度 
IRHD Hardness 
VDA 675 102 
70±5 
71 
× 
 
2 
尺寸-内径 
Φ6.7±0.2 
6.71/6.761） 
× 
 
3 
尺寸-厚度 
1.8±0.07 
1.84/1.801） 
× 
 
O 型圈-小（新零件） 
1 
IRHD 硬度 
IRHD Hardness 
VDA 675 102 
70±5 
70 
× 
 
2 
尺寸-内径 
Φ6.7±0.2 
6.72/6.732） 
6.70/6.71 
6.67/6.69 
× 
 
3 
尺寸-厚度 
1.8±0.07 
1.81/1.802） 
1.80/1.80 
1.82/1.79 
× 
 
O 型圈-大（失效件） 
1 
IRHD 硬度 
IRHD Hardness 
VDA 675 102 
70±5 
71 
× 
 
2 
尺寸-内径 
Φ13.4±0.1 
13.39/*13.551） 
 
× 
3 
尺寸-厚度 
2.45±0.07 
2.40/2.381） 
× 
 
O 型圈-大（新零件） 


 
上海汽车中心实验室 
SAIC Center Lab 
中国·上海·嘉定区安研路201 号 
邮编. 201804 
No 201 Anyan road, Jiading, Shanghai China 
Post code 201804 
报告编号 
Report number 
 
SCL-S-12-0317 
委托者: DRE: 范瑜荔 
Request person, dept：Dong Chao 
送样日期:  2012.11.13 
Request date:  
报告日期:  2013.01.22 
Report date：  
第3 页共5 页 
 
 
上海汽车 
SAIC Motor 
序号 
No. 
试验项目 
Test item 
额定值 
Requirement 
试验结果 
Test result 
评价 Evaluation 
合格 
qualified 
不合格 
unqualified 
1 
IRHD 硬度 
IRHD Hardness 
VDA 675 102 
70±5 
72 
× 
 
2 
尺寸-内径 
Φ13.4±0.1 
13.49/13.562） 
13.49/13.52 
13.48/13.54 
 
× 
3 
尺寸-厚度 
2.45±0.07 
2.42/2.432） 
2.44/2.42 
2.43/2.41 
× 
 
从上述结果可以看出：失效件和新零件的小O 型圈的硬度和尺寸都符合要求。新零件和失效件的大O 型圈的
硬度和厚度符合要求，内径偏大，失效件和新零件的偏差分别为0.05mm 和（0.06mm, 0.02mm, 0.04mm）。经
DRE 确认，新零件没有出现泄露情况。又由于失效件的O 型圈都经过装配，有可能产生变形，故失效的大O 型
圈0.05mm 偏差造成泄露的可能性不大。 
 
备注：标注1）参考测量匹配科检验报告：QAM7-12/247 
       标注2）参考测量匹配科检验报告：QAM7-13/02 
 
2 分析（Analyze）： 
 
小O 型圈表面没有破损、气孔、杂质、异常压痕等缺陷。 
There are no defects such as pores, impurities, damage and abnormal indentation on the surface of the O ring.  
 


 
上海汽车中心实验室 
SAIC Center Lab 
中国·上海·嘉定区安研路201 号 
邮编. 201804 
No 201 Anyan road, Jiading, Shanghai China 
Post code 201804 
报告编号 
Report number 
 
SCL-S-12-0317 
委托者: DRE: 范瑜荔 
Request person, dept：Dong Chao 
送样日期:  2012.11.13 
Request date:  
报告日期:  2013.01.22 
Report date：  
第4 页共5 页 
 
 
上海汽车 
SAIC Motor 
大O 型圈表面没有破损、气孔、杂质、异常压痕等缺陷。 
There are no defects such as pores, impurities, damage and abnormal indentation on the surface of the O ring.  
 
 
新零件的O 型圈与失效的两个O 型圈类似，表面没有破损、气孔、杂质、异常压痕等缺陷。 
The new O ring is similar with the two failure O ring. There are no defects such as pores, impurities, damage 
and abnormal indentation on the surface of the O ring. 
 
 
失效件大O 型圈的TGA 图谱。The TGA spectra of the failued large O ring. 
 


 
上海汽车中心实验室 
SAIC Center Lab 
中国·上海·嘉定区安研路201 号 
邮编. 201804 
No 201 Anyan road, Jiading, Shanghai China 
Post code 201804 
报告编号 
Report number 
 
SCL-S-12-0317 
委托者: DRE: 范瑜荔 
Request person, dept：Dong Chao 
送样日期:  2012.11.13 
Request date:  
报告日期:  2013.01.22 
Report date：  
第5 页共5 页 
 
 
上海汽车 
SAIC Motor 
 
新零件大O 型圈的TGA 图谱。 The TGA spectra of the new large O ring. 
 
组份 
失效件 
新零件 
可挥发组份—挥发物质 
2.82% 
2.93% 
聚合物部分—含胶量 
55.41% 
57.33% 
可氧化残留物—炭黑含量 
23.72% 
24.32% 
无机残留物—填料 
18.05% 
15.42% 
从失效件和新零件的TGA 图谱可以看出，两个零件的材料配方基本相同。 
Form the contrast of the two spectra of the parts, the formulation is basiclly the same. 
 
小结：1、 失效件和新零件O 型圈材料符合要求，硬度符合标准，TGA 图谱基本一致，两者配方基本相同。 
      2、失效件和新零件的表面未发现破损、气孔、杂质、异常压痕等缺陷。 
      3、尺寸：失效件和新零件的小O 型圈尺寸符合要求；失效件和新零件的大O 型圈厚度符合要求，内径偏
大，偏差分别为0.05mm 和（0.06mm，0.02mm，0.04mm）。经DRE 确认，新零件没有出现泄露情况。又由于
失效件的O 型圈都经过装配，有可能产生变形，故失效的大O 型圈0.05mm 偏差造成泄露的可能性不大。 
综上所述，零件材料符合要求。大O 型圈在装配过程中可能产生了变形，内径偏大0.05mm，零件表面无发
现破损、气孔、杂质、异常压痕等缺陷，故导致泄漏的风险不大。建议从其他方面进行分析，查找根本原因。 
Conclusion: 1. The material performance and hardness of the failure and new part conform to the requirement. 
The TGA spectrum of the two parts is basiclly the same, and the formulation is basiclly the same. 
            2. There are no defects such as pores, impurities, damage and abnormal indentation on the 
surface of the failure and new part. 
            3. Size: the size of the failure and new small O ring conforms to the requirement. The thickness of 
the failure and new big O ring conforms to the requirement. But the inner diameter is larger than the requirement 
and the deviation is 0.05mm and (0.06mm，0.02mm，0.04mm). After confirmed by DRE, the new part does not 
appear leak. What’s more, the failure part has assembled to the parts which may cause deformation, the leak is 
unlikely caused by the 0.05 deviation of the failure big O ring. 
In summary, the parts conform to the material requuiments. The big O ring may had a deformation during 
the assembly process, which cause the 0.05 deviation. As there are no defects such as pores, impurities, 
damage and abnormal indentation on the surface of the O ring, the risk of the leakage is low. It is suggest to 
analysis the root cause from the other aspects.

File: 材料工程师/SCL-S-12-0318M IP2X VAVE 发动机悬置.pdf.md
# SCL-S-12-0318M IP2X VAVE 发动机悬置.pdf

 
上海汽车中心实验室 
SAIC Center Lab 
中国·上海·嘉定区安研路201 号 
邮编. 201804 
No 201 Anyan road, Jiading, Shanghai China 
Post code 201804 
报告编号 
Report number 
 
SCL-S-12-0318M 
委托者: 荆辉 
Request person, dept： 
样日期:    2012.12.04 
Request date:  
报告日期:  2012.12.18 
Report date：  
第1页共4页 
 
上海汽车 
SAIC Motor 
零件号Part number 
30000250 
 零件名称 
Part name 
发动机右悬置 
图纸日期Drawing date 
/ 
零件生产日期Part production date 
/ 
 供货商 
Supplier 
宁波拓普 
车型/项目Car type/project 
IP21 VAVE 
 
   阶段性报告 Interim report        结论性报告 Conclusion report           测试报告 Test report 
Ⅰ.任务描述 Task description 
实验室受委托对发动机悬置进行失效原因分析，失效零件具体信息如下： 
As requested, QA lab has analyzed the failure of the engine suspension. The background information of the failed part is as following： 
零件信息：Part information 
零件名称 
Part name 
发动机悬置 
制造日期 
Production date 
2012.03.06 
VIN 码 
VIN 
LSJW26H30CS021217 
销售日期 
Sale date 
/ 
车辆里程数 
Car mileage 
42000km（G5+） 
维修站名称 
Sale agent 
/ 
失效模式描述 
Failure circumstance 
description 
发动机悬置主簧开裂，导致零件漏油 
原材料信息：Raw material information 
原材料及牌号 
Raw material specification 
NR 
原材料厂商 
Raw material producer 
 
散件供应商 
Component supplier 
/ 
金属热处理状态 
Metal heat treatment state 
/ 
 
Ⅱ. 结论与建议 Conclusions and suggestions 
结论： 主簧材料呈现一定老化现象，开裂区与未开裂区的材料组分一致，开裂区硬度偏高2 度，说明开
裂区的材料受到疲劳作用更加苛刻。 
主簧断口呈现疲劳断裂迹象，断裂起始点为主簧外侧的中间位置，且在该区域未发现不良缺陷；断
裂方向由外侧向内侧发展，最终导致液压油泄露。 
结合材料和断口分析，失效应为材料无法承受疲劳负载导致的开裂。 
    Conclusion: The material of the hose conforms to the requirement. 
              The hose cover was damaged leading the hose break. We found the defects on the edge of the clamps, which will cut the 
cover easily, leading the hose break. 
  建议：评估系统的震动情况，确定主簧材料的耐疲劳要求。 
       提高主簧材料的耐疲劳性能，满足系统的疲劳要求。 
 Suggestion: assure the hose clamps free of defects. 
 
 
 
 
 
 
 
 
 
 
 
分发: 
Distribution 
荆辉 
检验者Author 
 
审核Auditor 
 
批准Approver 
 
日期Date 
 
日期Date 
 
日期Date 
 


 
上海汽车中心实验室 
SAIC Center Lab 
中国·上海·嘉定区安研路201 号 
邮编. 201804 
No 201 Anyan road, Jiading, Shanghai China 
Post code 201804 
报告编号 
Report number 
 
SCL-S-12-0318M 
委托者: 荆辉 
Request person, dept： 
样日期:    2012.12.04 
Request date:  
报告日期:  2012.12.18 
Report date：  
第2页共4页 
 
上海汽车 
SAIC Motor 
 
图1 失效照片 
Fig 1  Failure Part 
 III. 测试结果 Test Results  
1 材料分析（Material Analyze） 
序号 
No. 
试验项目 
Test item 
额定值 
Requirement 
试验结果 
Test result 
评价 Evaluation 
合格 
qualified 
不合格 
unqualified 
评价标准：图纸要求：SAE J200 M4 517 
开裂区域 
1 
Shore A 硬度 
50±5 
62 
 
× 
2 
拉伸强度 
≥17MPa 
20.5 
× 
 
3 
断裂伸长率 
≥400% 
362 
 
× 
4 
TGA 
— 
— 
— 
— 
4.1 
可挥发物质 
/ 
6.9% 
/ 
/ 
4.2 
聚合物 
/ 
58.1% 
/ 
/ 
4.3 
炭黑 
/ 
31.9% 
/ 
/ 
4.4 
无机物 
/ 
3.1% 
/ 
/ 
内层 
1 
Shore A 硬度 
50±5 
60 
 
× 
2 
拉伸强度 
≥17MPa 
19.3 
× 
 
3 
断裂伸长率 
≥400% 
372 
 
× 
主簧开裂，漏油 


 
上海汽车中心实验室 
SAIC Center Lab 
中国·上海·嘉定区安研路201 号 
邮编. 201804 
No 201 Anyan road, Jiading, Shanghai China 
Post code 201804 
报告编号 
Report number 
 
SCL-S-12-0318M 
委托者: 荆辉 
Request person, dept： 
样日期:    2012.12.04 
Request date:  
报告日期:  2012.12.18 
Report date：  
第3页共4页 
 
上海汽车 
SAIC Motor 
4 
TGA 
— 
— 
— 
— 
4.1 
可挥发物质 
/ 
6.9% 
/ 
/ 
4.2 
聚合物 
/ 
57.9% 
/ 
/ 
4.3 
炭黑 
/ 
31.5% 
/ 
/ 
4.4 
无机物 
/ 
3.7% 
/ 
/ 
   
 
            开裂区TGA 分析                                 未开裂区TGA 分析 
经检验，开裂区域和未开裂区域的橡胶材料性能相似，通过TGA 分析，材料组成一致，不存在工艺问题
导致的材料性能差异。 
橡胶材料硬度已高于标准要求，断裂伸长率低于标准要求，但拉伸强度仍维持在标准要求的17MPa 以上，
说明材料具有老化现象，但老化程度不明显。 
2 分析（Analyze）： 
2.1 总装零件分析： 
    
  
   
 
    主簧与铝支架连接处已完全开裂        主簧侧面发生开裂，但未完全裂开 
磨损的迹象 
橡胶顶部具有磨损迹象 
外壳内侧发现有橡胶同
金属罩壳磨损的迹象，同
橡胶体磨损迹象相吻合。 
 


 
上海汽车中心实验室 
SAIC Center Lab 
中国·上海·嘉定区安研路201 号 
邮编. 201804 
No 201 Anyan road, Jiading, Shanghai China 
Post code 201804 
报告编号 
Report number 
 
SCL-S-12-0318M 
委托者: 荆辉 
Request person, dept： 
样日期:    2012.12.04 
Request date:  
报告日期:  2012.12.18 
Report date：  
第4页共4页 
 
上海汽车 
SAIC Motor 
 
 
2.2 断口分析:  
 
 
 
 
 
 
 
 
 
 
 
 
 
 
 
对断口分析，主簧开裂方向从主簧外侧向内侧（接触液压油侧）扩展，且呈疲劳开裂状态。 
 
 
小结 (Conclusion)： 
1 TGA 分析说明主簧开裂区同未开裂区材料性能一致，材料硬度在60-62，相较50±5 的要求，说明材料
硬度已明显上升；断裂伸长率在370%左右，均低于400%的要求，说明材料已有老化现象。但材料强度在20MPa
附近，高于17MPa 的材料要求；  
2 断口分析说明，主簧的断裂呈现疲劳断裂迹象，断裂起始点位于主簧的中心区域。在起始区域未发现有
死胶，颗粒聚集，气孔等不良缺陷。 
3 主簧橡胶同金属外壳内侧具有磨损，说明零件的振动幅度偏大。 
 
 
 
 
 
撕裂区域 
主簧外侧 
主簧内侧，接触液压油 
撕裂区域 
疲劳开裂区域 
疲劳开裂起始点 
具有圆弧形扩展纹路 
内侧开裂区 
 
发现有断裂台阶纹路，但无死胶，颗
粒聚集，气孔等不良缺陷

File: 材料工程师/SCL-S-12-0319M AP11 油底壳.pdf.md
# SCL-S-12-0319M AP11 油底壳.pdf

 
上海汽车中心实验室 
中国·上海·嘉定区安研路201 号 
邮编. 201804 
 
SAIC Central Laboratory 
201 Anhong rd, Anting, Shanghai, China 
报告编号 
Report number 
 
SCL-S-12-0319M 
委托者: 质量分析科 陈煜 
Request person, dept： 
委托编号: / 
Request number: 
送样日期: 2012.12.18 
Request date:  
报告日期: 2013.01.14 
Report date：  
第1页共7页 
 
分发: 
Distribution 
质量分析科 陈煜 
检验者Author 
 
审核Auditor 
 
批准Approver 
 
日期Date 
 
日期Date 
 
日期Date 
 
SMPV-0.2.3-002-QA -F01 
零件号Part number 
10019859 
 零件名称 
Part name 
油底壳 
Oil sump casting 
日期Drawing date 
/ 
零件生产日期Part production date 
2011 年 
 供货商 
Supplier 
上海幸福摩托车有限公司 
Shanghai Xingfu Motorcycle Co. Ltd. 
车型/项目Car type/project 
AP11 
阶段性报告 Interim report                结论性报告 Conclusion report          
 
Ⅰ.任务描述 Task description 
实验室受委托对油底壳进行失效原因分析，失效零件具体信息如下： 
As requested, QA lab has analyzed the failure of the oil sump casting. The information of the failed part is as following： 
零件信息：Part information 
零件名称 
Part name 
油底壳 
Oil sump casting 
车制造日期 
Vehicle production date 
/ 
VIN 码 
VIN 
LSJA16E32BG044355 
销售日期 
Sale date 
/ 
车辆里程数 
Car mileage 
17050Km 
维修站名称 
Sale agent 
上海海博 
失效模式描述 
Failure circumstance  
油底壳开裂。The oil sump casting was broken. 
 
原材料信息：Raw material information 
原材料及牌号 
Raw material specification 
380.0 ASTM B82-2003 
原材料厂商 
Raw material producer 
/ 
散件供应商 
Component supplier 
上海幸福摩托车有限公司 
Shanghai Xingfu Motorcycle Co. Ltd. 
金属热处理状态 
Metal heat treatment state 
/ 
失效零件见图1：The failed part is shown in figure 1.  
 
Ⅱ. 结论与建议 Conclusions and Suggestions 
 
结论Conclusions： 
（1）油底壳是由于疲劳而开裂的，与局部应力过大有关。The oil sump casting was cracked by fatigue, which was 
because of a big stress. 
（2）材料的成分，组织，疏松以及硬度均符合技术要求。The chemical compositions, microstructure, porosity and 
hardness meet the requirement. 
 
建议Suggestions： 
（1）校核载荷。Check the load. 
（2）生产中，关注此处的圆角过渡半径和质量。During production, pay attention the radius and quality of the round 
transition. 
（3）关注售后的类似失效。Pay attention to the same failure from the aftermarket. 
（4）要求维修保养中对螺栓和垫片进行更换，并采用要求的扭矩。Require to change the bolt and washer during the 
maintenance and apply the required torque. 


 
上海汽车中心实验室 
中国·上海·嘉定区安研路201 号 
邮编. 201804 
 
SAIC QA Laboratory 
201 Anhong rd, Anting, Shanghai 
报告编号 
Report number 
 
SCL-S-12-0319M 
委托者: 质量分析科 陈煜 
Request person, dept： 
委托编号:  /  
Request number: 
送样日期: 2012.12.18 
Request date:  
报告日期: 2013.01.14 
Report date：  
第2页共7页 
 
SMPV-0.2.3-002-QA -F01 
III. 调查结果 Investigation Results  
 
外观检查Visual inspection 
    失效件如图1 所示。壳体外表面无异常磕碰伤；内部前2 螺牙局部拉断；铜垫片局部挤压出毛刺，并
在壳体开裂部位留下明显的压痕，表明紧固过程中壳体已开裂。铜垫片受到严重的挤压变形是多次紧固过
程中产生的结果，说明在维护保养中，铜垫片和螺栓未进行相应的更换。这不符合正确的保养操作。 
 
 
 
 
 
 
 
 
 
 
 
 
 
 
 
 
 
 
 
 
图1 失效件 
 
 
 
开裂部位 
 
挤出来的毛刺 
开裂处的压痕 


 
上海汽车中心实验室 
中国·上海·嘉定区安研路201 号 
邮编. 201804 
 
SAIC QA Laboratory 
201 Anhong rd, Anting, Shanghai 
报告编号 
Report number 
 
SCL-S-12-0319M 
委托者: 质量分析科 陈煜 
Request person, dept： 
委托编号:  /  
Request number: 
送样日期: 2012.12.18 
Request date:  
报告日期: 2013.01.14 
Report date：  
第3页共7页 
 
SMPV-0.2.3-002-QA -F01 
断口分析 Fracture Analysis 
    断口的宏观形貌如图2 所示。裂纹起源于过渡处，此处的过渡半径约为1mm；2012 年该产品的半径改为5mm。 
图中箭头显示裂纹的扩展方向。裂纹的扩展方向反应了壳体遭受破坏的受力方向。该受力方向不同于螺栓紧固力
的破坏方向。 
 
 
 
图2 宏观断口 断裂面的两面 
 
 


 
上海汽车中心实验室 
中国·上海·嘉定区安研路201 号 
邮编. 201804 
 
SAIC QA Laboratory 
201 Anhong rd, Anting, Shanghai 
报告编号 
Report number 
 
SCL-S-12-0319M 
委托者: 质量分析科 陈煜 
Request person, dept： 
委托编号:  /  
Request number: 
送样日期: 2012.12.18 
Request date:  
报告日期: 2013.01.14 
Report date：  
第4页共7页 
 
SMPV-0.2.3-002-QA -F01 
    扫描电镜下的形貌如图3 所示，表明：该断裂是疲劳断裂；裂纹起源区无缺陷；断裂面的中心，存在一定的
疏松，其最大的孔洞尺寸约0.4mm。对于铸件来说，是正常的。该疏松不是导致其开裂的原因。 
 
 
 
 
 
图3  SEM 照片 
 
 
检测点2 
检测点1 
说明： 
（a）断口全貌  显示了裂纹扩展纹路； 
（b）起源区 无缺陷，有一些疲劳台阶； 
（c）扩展区 疲劳扩展条纹 
（d）断裂面中心的疏松 最大孔洞约0.4mm 
金相取样 
 


 
上海汽车中心实验室 
中国·上海·嘉定区安研路201 号 
邮编. 201804 
 
SAIC QA Laboratory 
201 Anhong rd, Anting, Shanghai 
报告编号 
Report number 
 
SCL-S-12-0319M 
委托者: 质量分析科 陈煜 
Request person, dept： 
委托编号:  /  
Request number: 
送样日期: 2012.12.18 
Request date:  
报告日期: 2013.01.14 
Report date：  
第5页共7页 
 
SMPV-0.2.3-002-QA -F01 
材料检测 Material Test  
材料的成分符合技术要求。 
按照图3 所示，对试样进行取样，采用金相法对起源处的组织以及断裂面的疏松进行检验。检测结果显示：
起源处未见异常，组织正常（见图4）；断裂面的孔隙率为1.6%；疏松孔洞联系紧密的区域的最大长度看作最大
孔洞的长度，其值约0.48mm，符合要求（见图5）。 
硬度符合技术要求。 
 
表1 材料测试结果 
序号 
No. 
试验项目 
Test item 
额定值 
Requirement 
试验结果 
Test result 
评价 Evaluation 
合格 
OK 
不合格 
Not OK 
1 
成分 
Chemical compositions 
380.0 
（ASTM B85-03） 
 
 
 
 
 
Si:7.5-9.5 
9.423 
× 
 
 
 
Fe: ≤2.00 
0.777 
× 
 
 
 
Cu: 3.00-4.00 
3.205 
× 
 
 
 
Mn:≤0.50 
0.117 
× 
 
 
 
Mg:≤0.10 
0.037 
× 
 
 
 
Ni:≤0.50 
0.027 
× 
 
 
 
Zn:≤3.00 
1.290 
× 
 
 
 
Sn:≤0.35 
0.041 
× 
 
2 
组织Microstructure 
α （Al）+共晶硅 
α -Al 基体+针状共晶硅+少量
的块状初晶硅 
× 
 
3 
疏松 Porosity 
SMTC 5 200 030 
（参考） 
 
 
 
 
孔隙率 porosity rate 
5% 
1.6% 
× 
 
 
孔隙大小 Max. hole size 
≤1mm 
0.48mm 
× 
 
3 
硬度 Hardness 
/ 
HBW5/250:118,113,110 
× 
 
 
 
 
 
 
 
 
 
 
 
 
 
 


 
上海汽车中心实验室 
中国·上海·嘉定区安研路201 号 
邮编. 201804 
 
SAIC QA Laboratory 
201 Anhong rd, Anting, Shanghai 
报告编号 
Report number 
 
SCL-S-12-0319M 
委托者: 质量分析科 陈煜 
Request person, dept： 
委托编号:  /  
Request number: 
送样日期: 2012.12.18 
Request date:  
报告日期: 2013.01.14 
Report date：  
第6页共7页 
 
SMPV-0.2.3-002-QA -F01 
 
 
图4 起源处的金相 
 
图5 断裂面孔隙率 1.6% （测试面积：5.4×5.4mm2）最大孔洞尺寸：0.48mm 
 
 
断口 
表 
面 


 
上海汽车中心实验室 
中国·上海·嘉定区安研路201 号 
邮编. 201804 
 
SAIC QA Laboratory 
201 Anhong rd, Anting, Shanghai 
报告编号 
Report number 
 
SCL-S-12-0319M 
委托者: 质量分析科 陈煜 
Request person, dept： 
委托编号:  /  
Request number: 
送样日期: 2012.12.18 
Request date:  
报告日期: 2013.01.14 
Report date：  
第7页共7页 
 
SMPV-0.2.3-002-QA -F01 
破坏模拟实验 Breakage simulation 
    从垫片的严重挤压变形来看，在维护保养的过程中，垫片曾经可能受到较大的紧固力。为了确定是否由于过
大的紧固力导致了局部发生开裂破坏，选取了新的壳体进行了紧固破坏实验。实验过程如下： 
（1）实际装配扭矩要求约50N.m；模拟实验中采用90N.m 进行紧固。3 次紧固壳体未出现失效（见图6）。 
（2）采用失效件的螺栓和前面实验中采用的垫片对该件壳体进行紧固，紧固80N.m 后，螺牙全部拉坏（见图7）。 
（3）采用（2）中的垫片和螺栓对新的壳体进行紧固实验，紧固80N.m 后，螺牙全部拉坏（见图7）。 
（4）紧固后，对螺栓进行有意的用力敲打，壳体未见开裂。 
    上述实验结果表明：a. 过紧只会导致螺牙拉坏而不会出现开裂失效；b. 用力敲打不容易破坏壳体；c. 垫片
和螺栓反复使用后，由于接触面摩擦系数的降低，会导致在相同的装配扭转下产生更大的轴向拉力。该拉力会破
坏螺牙。 
依据上述实验结果可以看出：维修保养过程中，过紧扭矩不会导致壳体开裂；保养不更换螺栓和垫片，在过
大的扭转作用下装配，容易拉坏螺牙，因此在实际的每次保养的过程中，应更换螺栓和垫片，并采用合适的扭转。 
 
  
 
图6  过紧未出现开裂                              图7  螺纹拉坏

File: 材料工程师/SCL-S-12-0320M AP11 驱动轴滚轮.pdf.md
# SCL-S-12-0320M AP11 驱动轴滚轮.pdf

 
上海汽车中心实验室 
中国·上海·嘉定区安研路201 号 
邮编. 201804 
 
SAIC Central Laboratory 
201 Anhong rd, Anting, Shanghai, China 
报告编号 
Report number 
 
SCL-S-12-0320M 
委托者: SQE 唐宇峰 
Request person, dept： 
委托编号: / 
Request number: 
送样日期: 2012.12.19 
Request date:  
报告日期: 2013.01.14 
Report date：  
第1页共13页 
 
分发: 
Distribution 
质量分析科 唐宇峰 
检验者Author 
邵 百 明 
审核Auditor 
 
批准Approver 
 
日期Date 
2013.01.14 
日期Date 
 
日期Date 
 
SMPV-0.2.3-002-QA -F01 
零件号Part number 
10026309 
 零件名称 
Part name 
驱动轴总成 
Driveshaft assy. 
日期Drawing date 
/ 
零件生产日期Part production date 
/ 
 供货商 
Supplier 
上海纳铁福传动轴有限公司 
Shanghai GKN Drive Shaft Co., Ltd. 
车型/项目Car type/project 
AP11 1.5T 
阶段性报告 Interim report                结论性报告 Conclusion report          
 
Ⅰ.任务描述 Task description 
实验室受委托对驱动轴的滚轮进行失效原因分析，失效零件具体信息如下： 
As requested, QA lab has analyzed the failure of the drive shaft idler wheel. The information of the failed part is as 
following： 
零件信息：Part information 
零件名称 
Part name 
滚轮 
Idler wheel 
车制造日期 
Vehicle production date 
/ 
VIN 码 
VIN 
/ 
销售日期 
Sale date 
/ 
车辆里程数 
Car mileage 
30000Km 
维修站名称 
Sale agent 
/ 
失效模式描述 
Failure circumstance  
驱动轴的滚轮断裂。The idler wheel of the drive shaft was broken. 
 
原材料信息：Raw material information 
原材料及牌号 
Raw material specification 
GCr15 
原材料厂商 
Raw material producer 
/ 
散件供应商 
Component supplier 
上海振华轴承厂 
金属热处理状态 
Metal heat treatment state 
/ 
失效零件见图1：The failed part is shown in figure 1.  
 
Ⅱ. 结论与建议 Conclusions and Suggestions 
 
结论Conclusions： 
（1）滚轮是由于疲劳而开裂的。严重的硫化物夹杂和错误的装配共同作用导致了失效的发生。硫化物夹杂诱发
了裂纹的萌生；错误装配导致运动干涉和异常载荷的产生。The idler wheel was broken because of fatigue. The 
serious sulfide inclusion and wrong assembly together led the failure. The sulfide inclusion made the crack germination; 
the assembly error resulted movement interference and abnormal load.  
（2）材料的成分，硬度和组织符合要求。The chemical compositions, hardness and microstructure meet the 
requirement. 
 
建议Suggestions： 
（1）追溯该滚轮的批次，并对同批次的零件进行抽检。Track the idler wheel lot and check the same lot of parts. 
（2）滚轮供应商应对原材料加强检验控制。The supplier of the idler wheel should control the raw material well by 
some means. 
（3）正确地装配相关零件。Accurately assemble the parts.  


 
上海汽车中心实验室 
中国·上海·嘉定区安研路201 号 
邮编. 201804 
 
SAIC QA Laboratory 
201 Anhong rd, Anting, Shanghai 
报告编号 
Report number 
 
SCL-S-12-0320M 
委托者: 质量分析科 唐宇峰 
Request person, dept： 
委托编号:  /  
Request number: 
送样日期: 2012.12.19 
Request date:  
报告日期: 2013.01.14 
Report date：  
第2页共13页 
 
SMPV-0.2.3-002-QA -F01 
III. 调查结果 Investigation Results  
 
外观检查Visual inspection 
收到的失效件全貌如图1 所示。对失效件进行外观检测，可以发现如下特征： 
 
一个滚轮出现断裂，表面局部有挤压的痕迹（见图2）； 
 
收到的滚针未见断裂和疲劳剥落，只见个别滚针有挤压的痕迹（见图3） 
 
装配孔有异常的压痕（见图4）。4 个装配孔，其中2 个起定位和固定作用；另两个孔起固定作用。此外，两
孔的孔径大小不一样。据DRE 介绍，该零件最初的3 个孔采用了错误的紧固件连接；定位固定孔错误地应
用了紧固螺栓连接，不能起到定位的作用；一个固定孔采用起固定和定位作用的螺栓连接，因此在孔的表面
形成压痕，见图4；但实际检验，未见固定点出现松动，因此工作中未出现松动导致的附加冲击载荷。 
 
壳体的底部有异常的痕迹（见图5），这是由于干涉所致，与错误的装配有关。压痕产生的过程中，会伴随
异常的载荷发生。 
 
壳体表面的裂纹和压痕迹可能是失效后，干涉产生异常的载荷所致。 
 
 
图1 零件全貌 
 
 
 
 
 
 
 
 
 


 
上海汽车中心实验室 
中国·上海·嘉定区安研路201 号 
邮编. 201804 
 
SAIC QA Laboratory 
201 Anhong rd, Anting, Shanghai 
报告编号 
Report number 
 
SCL-S-12-0320M 
委托者: 质量分析科 唐宇峰 
Request person, dept： 
委托编号:  /  
Request number: 
送样日期: 2012.12.19 
Request date:  
报告日期: 2013.01.14 
Report date：  
第3页共13页 
 
SMPV-0.2.3-002-QA -F01 
 
 
 
 
 
 
 
 
 
 
图2 滚轮断裂 局部挤压痕迹 
 
 
 
 
 
 
 
 
 
 
图3 收到的滚针 个别表面有挤压的痕迹 
 
 
 
 
 
 
 


 
上海汽车中心实验室 
中国·上海·嘉定区安研路201 号 
邮编. 201804 
 
SAIC QA Laboratory 
201 Anhong rd, Anting, Shanghai 
报告编号 
Report number 
 
SCL-S-12-0320M 
委托者: 质量分析科 唐宇峰 
Request person, dept： 
委托编号:  /  
Request number: 
送样日期: 2012.12.19 
Request date:  
报告日期: 2013.01.14 
Report date：  
第4页共13页 
 
SMPV-0.2.3-002-QA -F01 
 
 
图4 装配孔 异常压痕迹，未见松动 
 
 
 
 
 
 
 
 
 
图5 壳体 
 
 
 
固定孔 
固定孔 
定位、固定孔 
定位、固定孔 
固定孔的异常压痕 
 
 
 
裂纹 
裂纹 
压痕 
压痕 
压痕 
滚针造成 
的损伤 
异常压痕 


 
上海汽车中心实验室 
中国·上海·嘉定区安研路201 号 
邮编. 201804 
 
SAIC QA Laboratory 
201 Anhong rd, Anting, Shanghai 
报告编号 
Report number 
 
SCL-S-12-0320M 
委托者: 质量分析科 唐宇峰 
Request person, dept： 
委托编号:  /  
Request number: 
送样日期: 2012.12.19 
Request date:  
报告日期: 2013.01.14 
Report date：  
第5页共13页 
 
SMPV-0.2.3-002-QA -F01 
断口分析 Fracture Analysis 
断口的宏观形貌如图6 所示。从宏观断口可以看出： 
 
1#断裂面为最先断裂的表面  1#断面比较平，内表面局部损伤比较厉害，是断裂后，滚轮继续运转后造成的；
2#断裂面是后断裂的，最后断裂的区域呈曲面，表面无二次损伤。 
 
断口有明显的分层，其深度约0.5mm。 
 
 
 
（a） 1# 断裂面两断口 
 
 
（b）2# 断裂面两断口 
图2 断口宏观形貌 
图3-5 显示的是1#断口和2#断口低倍下的电镜照片。由图可以看出： 
 
裂纹源均起源于滚轮偏离中心的次表面，起源区有一些疲劳台阶。 
 
断裂面有明显的分界线，分界线处可以看到裂纹。金相检验显示分界处存在与断裂面垂直的圆周方向的裂纹
（见图9 和图10）。 
 
断裂面上可以看到大量横向的夹杂，同时可以看出，裂纹在扩展中经过这些夹杂形成一些台阶。实际金相检
验显示：这些夹杂为细长的硫化物夹杂。 
 
1#断裂面的一些小断裂面有可能是断裂之后二次损伤造成的。 


 
上海汽车中心实验室 
中国·上海·嘉定区安研路201 号 
邮编. 201804 
 
SAIC QA Laboratory 
201 Anhong rd, Anting, Shanghai 
报告编号 
Report number 
 
SCL-S-12-0320M 
委托者: 质量分析科 唐宇峰 
Request person, dept： 
委托编号:  /  
Request number: 
送样日期: 2012.12.19 
Request date:  
报告日期: 2013.01.14 
Report date：  
第6页共13页 
 
SMPV-0.2.3-002-QA -F01 
 
 
 
 
 
 
 
 
 
 
 
 
 
 
 
 
 
 
 
 
 
 
 
 
 
 
 
 
 
图3 1#断口 低倍 
 
 
 
全貌及起源区 


 
上海汽车中心实验室 
中国·上海·嘉定区安研路201 号 
邮编. 201804 
 
SAIC QA Laboratory 
201 Anhong rd, Anting, Shanghai 
报告编号 
Report number 
 
SCL-S-12-0320M 
委托者: 质量分析科 唐宇峰 
Request person, dept： 
委托编号:  /  
Request number: 
送样日期: 2012.12.19 
Request date:  
报告日期: 2013.01.14 
Report date：  
第7页共13页 
 
SMPV-0.2.3-002-QA -F01 
 
图4 分界线处有明显裂纹 
 
 
 
图5 2#断口 低倍；起源于次表面；有许多的疲劳台阶 


 
上海汽车中心实验室 
中国·上海·嘉定区安研路201 号 
邮编. 201804 
 
SAIC QA Laboratory 
201 Anhong rd, Anting, Shanghai 
报告编号 
Report number 
 
SCL-S-12-0320M 
委托者: 质量分析科 唐宇峰 
Request person, dept： 
委托编号:  /  
Request number: 
送样日期: 2012.12.19 
Request date:  
报告日期: 2013.01.14 
Report date：  
第8页共13页 
 
SMPV-0.2.3-002-QA -F01 
 
图6 大量的夹杂，以及裂纹扩展中形成的台阶 
 
金相检验 Metallographic Examination 
在断口处取样，可以发现：断口分界处存在明显的裂纹；且有一条裂纹靠近断口的表面。与此同时，发现整个断
裂面有大量的硫化物夹杂；夹杂物水平为：A2；D0.5。 
 
 
 
图7  断口处横向取样 分界处有明显的裂纹 
 
 
断口 
断口 
裂纹 
裂纹 
裂纹 
裂纹 


 
上海汽车中心实验室 
中国·上海·嘉定区安研路201 号 
邮编. 201804 
 
SAIC QA Laboratory 
201 Anhong rd, Anting, Shanghai 
报告编号 
Report number 
 
SCL-S-12-0320M 
委托者: 质量分析科 唐宇峰 
Request person, dept： 
委托编号:  /  
Request number: 
送样日期: 2012.12.19 
Request date:  
报告日期: 2013.01.14 
Report date：  
第9页共13页 
 
SMPV-0.2.3-002-QA -F01 
 
图8 硫化物夹杂 A2；D0.5 
 
纵向取样发现：滚轮靠近内表面的次表层0.5mm 左右的区域存在多条的圆周方向的裂纹；裂纹处存在硫化物夹
杂。滚轮在工作中承受着压应力；最大剪切应力存在于次表面，如果次表面有夹杂物等缺陷，容易导致裂纹的萌
生。图9 和10 显示的是次表面有裂纹的例子。该裂纹与断裂面垂直。在工作受力中，它们会成为径向裂纹的疲
劳源。 
 
 
 
 
 
 
 
图9 次表面裂纹1 （例子） 
 


 
上海汽车中心实验室 
中国·上海·嘉定区安研路201 号 
邮编. 201804 
 
SAIC QA Laboratory 
201 Anhong rd, Anting, Shanghai 
报告编号 
Report number 
 
SCL-S-12-0320M 
委托者: 质量分析科 唐宇峰 
Request person, dept： 
委托编号:  /  
Request number: 
送样日期: 2012.12.19 
Request date:  
报告日期: 2013.01.14 
Report date：  
第10页共13页 
 
SMPV-0.2.3-002-QA -F01 
  
 
 
 
 
 
 
图10 次表面裂纹2（例子） 
 
对另外的两滚轮进行检查，其夹杂物情况如图11 所示；夹杂物水平正常，未发现大量的硫化物夹杂，沿圆周方
向无裂纹。这表明：夹杂物对失效滚轮裂纹的萌生产生了显著的影响。 
 
 
 
（a）未失效滚轮 1#                              （b）未失效滚轮 2# 
图11 未失效滚轮夹杂物水平 A0.5；D0.5

File: 材料工程师/SCL-S-12-0321M-惰轮轴承失效-倪雷.pdf.md
# SCL-S-12-0321M-惰轮轴承失效-倪雷.pdf

 
上海汽车中心实验室 
SAIC Center Lab 
中国·上海·嘉定区安研路201 号 
邮编. 201804 
No 201 Anyan road, Jiading, Shanghai China 
Post code 201804 
报告编号 
Report number 
 
SCL-S-12-0321M 
委托者: SQE 凡次永 
Request person, dept：DRE Fan Ciyong 
委托编号: / 
Request number: 
送样日期:  2012-12-03 
Request date:  
报告日期:  2012-12-21 
Report date： 
第1 页共13 页 
 
分发: 
Distribution 
SQE：程晓军、凡次永 
SQE: Cheng XiaoJun, Fan CiYong 
检验者
倪雷
审核
批准
上海汽车
SAIC Motor
零件号Part number 
10048265 
 零件名称 
Part name 
惰轮-轴承 
Idler-Bearing 
图纸日期Drawing date 
2011-12-26（R02） 
零件生产日期Part production date 
/ 
 供货商 
Supplier 
上海贝尼汽车科技有限公司 
Shanghai Beiny Automotive 
Technology Co., Ltd. 
车型/项目Car type/project 
IP23 EU D 
 
   阶段性报告 Interim report        结论性报告 Conclusion report 
Ⅰ.任务描述 Task description 
实验室受委托对IP23 EU D 质保普通道路试验中发生磨损失效的惰轮-轴承进行失效原因分析（同车双质量飞
轮-弧形弹簧断裂），失效零件具体信息如下： 
As requested, SCL has analyzed the wear failure Idler-Bearing of IP23 EU D Normal-Road testing. The 
background information of the failed part is as following： 
零件信息：Part information 
零件名称 
Part name 
惰轮-轴承 
Idler-Bearing 
制造日期 
Production date 
/ 
VIN 码 
VIN
/ 
销售日期 
Sale date
/ 
车辆里程数 
Car mileage 
/ 
维修站名称 
Sale agent 
/ 
失效模式描述 
Failure circumstance description 
 
原材料信息：Raw material information 
原材料及牌号 
Raw material specification 
内圈  SUJ2（昆山NSK） 
外圈  SUJ2（昆山NSK） 
钢球  SUJ2（杭州ACB） 
原材料厂商 
Raw material producer 
江阴兴澄 
江阴兴澄 
CKD 
散件供应商 
Component supplier 
/ 
金属热处理状态 
Metal heat treatment state 
/ 
失效零件见图1： The failed part is shown in the figure 1 
Ⅱ. 结论与建议 Conclusions and suggestions 
结论Conclusions： 
1、轴承由于内圈出现疲劳剥离（次表面起源型剥落）而失效的，钢球、外圈和保持架未失效。The bearing has failed 
due to fatigue（Sub-surface origin type peeling）of the inside race, the ball, outside race and cage are not failed.  
2、在内圈材料组织中，较多颗粒状碳化物呈带状聚集分布在回火马氏体基体上，局部有碳化物液析；In the inside 
race material microstructure, more granular carbide gathered distribution in the matrix of tempered martensite 
as banding, and local carbide liquation; 
3、钢球和外圈的材料组织和硬度符合要求，夹杂物水平正常；The microstructure and hardness of the ball and 
outside race meet the requirement, the inclusion contents are normal. 
4、轴承润滑良好，未见其它异常损伤。The lubrication is ok; there are not other abnormal damages. 
建议Suggestions：  
1、改善原材料质量，以提升轴承工作寿命。To improve the quality of raw materials, to improve the bearing 
working life. 
2、请NSK详细介绍白色组织剥落原理；NSK detailed white tissue peeling principle; 
3、请工程在ECU新版软件上对该零件进行进一步验证。Engineering shall further validation of the parts on the 
new version of the software in the ECU. 


 
上海汽车中心实验室 
中国·上海·嘉定区安研路201 号 
邮编. 201804 
 
SAIC QA Laboratory 
201 Anhong rd, Anting, Shanghai 
报告编号 
Report number 
 
SCL-S-12-0321M 
委托者: SQE 凡次永 
Request person, dept：DRE Fan Ciyong 
委托编号: / 
Request number: 
送样日期:  2012-12-03 
Request date:  
报告日期:  2012-12-21 
Report date： 
第2 页共13 页 
 
上海汽车
SAIC Motor 
II. 调查结果 Investigation Results 
一、宏观观察Macro-Observation 
提交到实验室的失效深沟球轴承零件如图1-A 所示。在工作中如图1-B 所示，深沟球轴承主要承受着径向载
荷。组件已由供应商（NSK）先行拆解分析，内圈出现失效，外圈、钢球和保持架无明显异常。Submitted to SCL 
the failed deep groove ball bearings were shown in Fig1-A. At work shown in Fig1-B, the bearing bears the 
radial load. The component has been disassembled and analyzed by suppliers（NSK）,the inside race had failed, 
outside race, ball and cage no obvious abnormality. 
 
 
 
 
 
 
 
 
 
 
 
 
 
 
 
  
 
 
 
 
 
 
 
 
 
 
 
 
 
 
 
 
 
图A
图B
惰轮支架Bracket 
of Idler Assy 
水泵WP 
发电机AL 
空调机AC
附件支架Bracket of Accessories
惰轮总成 
Idle Wheel Assy 
多楔带
Multi-Wedgy Belt 
多楔带张紧器
Tighten Wheel - Belt
失效惰轮 
Failure Idler 


 
上海汽车中心实验室 
中国·上海·嘉定区安研路201 号 
邮编. 201804 
 
SAIC QA Laboratory 
201 Anhong rd, Anting, Shanghai 
报告编号 
Report number 
 
SCL-S-12-0321M 
委托者: SQE 凡次永 
Request person, dept：DRE Fan Ciyong 
委托编号: / 
Request number: 
送样日期:  2012-12-03 
Request date:  
报告日期:  2012-12-21 
Report date： 
第3 页共13 页 
 
上海汽车
SAIC Motor 
二、零件分析Parts Analysis 
1、内圈 Inside Race 
内圈的损伤情况如图2 所示。Fig. 2 shows the damage of the inside race. 
（1）内圈表面呈现典型的疲劳剥落形貌，如图2-D；The Inside Race surface appeared the typical fatigue spalling 
morphology, see Fig.2-D; 
（2）内圈承载区表面有许多伴随着疲劳剥离而产生的压痕，未见其它异常损伤，如图2-B；（2）Many marks on 
the surface of the Inside Race bearing area, which is the result caused by the peeling, there are not other 
abnormal damages, see Fig.2-B; 
（3）轴承润滑良好。The lubrication is ok. 
 
 
 
 
 
 
 
 
 
 
 
 
 
图A  内圈全貌                                   图B  内圈表面形貌 
Fig.A Overview of Inside Race                   Fig.B Surface morphology of Inside Race 
 
 
 
 
 
 
 
 
 
 
 
 
 
          图C 失效区显微组织取样位置                            图D 内圈表面损伤 
Fig.C Failure microstructure sampling location              Fig.D Inside Race surface damage 
图2 内圈失效情况/ Failure about Inside Race
内圈表面损伤为
典型的疲劳剥离
承载区表面其它许多
压痕，是伴随疲劳剥落
碎片而产生的压痕


 
上海汽车中心实验室 
中国·上海·嘉定区安研路201 号 
邮编. 201804 
 
SAIC QA Laboratory 
201 Anhong rd, Anting, Shanghai 
报告编号 
Report number 
 
SCL-S-12-0321M 
委托者: SQE 凡次永 
Request person, dept：DRE Fan Ciyong 
委托编号: / 
Request number: 
送样日期:  2012-12-03 
Request date:  
报告日期:  2012-12-21 
Report date： 
第4 页共13 页 
 
上海汽车
SAIC Motor 
 
 
 
 
 
 
 
 
 
 
 
图A 失效区显微组织取样全貌Failure microstructure sampling morphology（50X） 
 
 
 
 
 
 
 
 
 
 
 
 
 
                                                             图C 白色区域硬度测试（400X） 
图B 次表层裂纹形貌（100X） 
 
 
 
 
 
 
 
 
 
 
 
 
 
 
1、从图3-A 所示，组织中有较严重的碳化物
呈带状聚集分布；From Fig.3-A, more serious 
carbide gathered distribution as banding in 
the organization; 
2、从图3-B 所示，该失效为次表层起源型剥
落。From Fig.3-B, the failure is subsurface 
origin type peeling; 
3、从图3-C/D 所示，在裂缝处有较多白色组
织，进行硬度测试发现，白色组织硬度约为
66.7HRC）高于基体62.0HRC。From Fig.3-C/D, 
have more white tissue in cracks, after 
hardness test found, the white tissue 
hardness about 66.7HRC above substrate 
62.0HRC.
887HV0.2 
（66.7HRC）
745HV0.2 
（62.0HRC）


 
上海汽车中心实验室 
中国·上海·嘉定区安研路201 号 
邮编. 201804 
 
SAIC QA Laboratory 
201 Anhong rd, Anting, Shanghai 
报告编号 
Report number 
 
SCL-S-12-0321M 
委托者: SQE 凡次永 
Request person, dept：DRE Fan Ciyong 
委托编号: / 
Request number: 
送样日期:  2012-12-03 
Request date:  
报告日期:  2012-12-21 
Report date： 
第5 页共13 页 
 
上海汽车
SAIC Motor 
2、外圈 Outside Race 
外圈未出现失效，其工作面如图4 所示。外圈工作表面有一些无规则的压痕，是因内圈失效后的剥落物而产
生的压痕，未见其它异常损伤。The outside race didn’t fail. The surface is shown in Fig.4.There are some 
irregular indentation on the Inside Race working surface, the indentation which is the result caused by the inside 
race failure flaking material, there are not other abnormal damages. 
 
 
 
 
 
 
 
 
 
 
 
 
 
 
 
 
图4 外圈滚道 Working Surface of Outside Race 
3、钢球 Ball 
该轴承共有8 个钢球（见图1-A），如下图5 所示的，钢球表面有一些无规则的压痕，是因内圈失效后的剥落
物而产生的压痕，未见其它异常损伤。The bearing includes 8 balls（see fig.1-A）, shown in Fig.5, There are some 
irregular indentation on the surface of the ball area, the indentation which is the result caused by the inside race 
failure flaking material, there are not other abnormal damages. 
 
 
 
 
 
 
 
 
 
 
 
 
 
图5 钢球表面形貌Steel Ball Surface Morphology


 
上海汽车中心实验室 
中国·上海·嘉定区安研路201 号 
邮编. 201804 
 
SAIC QA Laboratory 
201 Anhong rd, Anting, Shanghai 
报告编号 
Report number 
 
SCL-S-12-0321M 
委托者: SQE 凡次永 
Request person, dept：DRE Fan Ciyong 
委托编号: / 
Request number: 
送样日期:  2012-12-03 
Request date:  
报告日期:  2012-12-21 
Report date： 
第6 页共13 页 
 
上海汽车
SAIC Motor 
三、材料分析Material Analysis 
1）内圈的化学成分、硬度等均符合材料要求（如下表）；The chemical composition, hardness of the inside race 
all conform to the material requirements（Following Table）; 
2）内圈（失效件和新零件）材料组织不符合材料技术要求，较多颗粒状碳化物呈带状聚集分布在回火马氏体基体
上（见图7&12），组织中有较多碳化物液析（见图8&9）；The microstructure of the inside race（Failure Parts and 
New Parts）does not conform to the requirements of materials technology, more granular carbide gathered 
distribution in the matrix of tempered martensite as banding（see Fig.7&12）, more carbide liquation in the 
organization（see Fig. 8&9）; 
3）外圈和钢球的硬度、材料组织均符合材料要求（如下表和图14/16），夹杂物水平正常（如下表和图15/17）。
The hardness, microstructure of outside race and steel ball all conform to the material requirements（Following 
Table and Fig.14/16）, the inclusion contents are normal（Following Table and Fig.15/17）. 
 
结论：颗粒状碳化物聚集分布构成带状偏析，使钢的力学性能，尤其是疲劳性能显著下降。且其易成为疲劳
剥落的发源地。Conclusion: granular carbide aggregated distribution constitute ribbon segregation, so that the 
steel mechanical properties, particularly fatigue properties significantly decreased. And its easy to be the 
birthplace of fatigue spalling. 
 
序
号 
No.
试验项目 
Test item 
额定值 
Requirement 
试验结果 
Test result 
评价 Evaluation 
合格 
qualified
不合格 
unqualified
1 
内圈/SUJ2 
 
 
 
 
1.1
化学成分/% 
JIS G4805-2008 
 
 
 
C 
0.95～1.10 
1.03 
X 
 
 
Si 
0.15～0.35 
0.18 
X 
 
Mn 
≤0.50 
0.35
X 
 
 
S 
≤0.025 
0.010 
X 
 
 
P 
≤0.025 
0.004 
X 
 
Cr 
1.30～1.60 
1.43
X 
 
 
Ni 
≤0.30 
0.02 
X 
 
 
Cu 
≤0.25 
0.04 
X 
 
Mo 
≤0.08 
0.01
X 
 
 
Ni + Cu 
≤0.50 
0.06 
X 
 
 
 
 
 
 
 
2.2
显微组织 
GB/T18254-2002
 
 
 
 
金相组织 
淬火+回火 
失效件
较多颗粒状碳化物呈带状
聚集分布在回火马氏体基
体上（见图7） 
 
X 
较多颗粒状碳化物呈带状


 
上海汽车中心实验室 
中国·上海·嘉定区安研路201 号 
邮编. 201804 
 
SAIC QA Laboratory 
201 Anhong rd, Anting, Shanghai 
报告编号 
Report number 
 
SCL-S-12-0321M 
委托者: SQE 凡次永 
Request person, dept：DRE Fan Ciyong 
委托编号: / 
Request number: 
送样日期:  2012-12-03 
Request date:  
报告日期:  2012-12-21 
Report date： 
第7 页共13 页 
 
上海汽车
SAIC Motor 
序
号 
No.
试验项目 
Test item 
额定值 
Requirement 
试验结果 
Test result 
评价 Evaluation 
合格 
qualified
不合格 
unqualified
 
碳化物带状 
<CZ7.3 
（SEP1520）
失效件
CZ7.4 级（见图7） 
 
X 
新零件
CZ7.5 级（见图12） 
 
X 
 
碳化物液析 
≤1.0 级 
失效件
链状碳化物液析2.0 级 
（见图8/9） 
 
X 
新零件
/ 
 
 
 
夹杂物 
GB/T18254
失效件
0（见图10） 
X 
 
GB/T18254
新零件
D0.5（见图13） 
X 
 
 
 
 
 
 
 
2.3 
硬度 
图纸技术要求 
 
 
 
 
硬度/HRC 
60~64 
失效件
61.7/61.9/61.5
X 
 
新零件
61.5/61.8/61.9 
X 
 
 
 
 
 
 
 
2
外圈/SUJ2 
 
 
 
2.1 
显微组织 
GB/T18254-2002 
 
 
 
 
金相组织 
淬火+回火 
颗粒状碳化物均布在回火
马氏体基体上（见图14）
X 
 
夹杂物 
GB/T18254 
无（见图15） 
X 
 
 
 
 
 
 
 
2.2 
硬度 
图纸技术要求 
 
 
 
硬度/HRC 
60~64 
62.0/62.8/62.2 
X 
 
 
 
 
 
 
 
3 
钢球/SUJ2 
 
 
 
 
显微组织 
GB/T18254-2002
 
 
 
 
金相组织 
淬火+回火 
颗粒状碳化物均布在回火
马氏体基体上（见图16）
X 
 
 
夹杂物 
GB/T18254 
D0.5（见图17） 
X 
 
 
 
 
 
 
 
硬度 
图纸技术要求 
 
 
 
 
硬度/HRC 
62~67 
63.8/64.0/63.6 
X 
 
 
 
 
 
 
 
 
 
 
 
 
 
 
 
 
 
 


 
上海汽车中心实验室 
中国·上海·嘉定区安研路201 号 
邮编. 201804 
 
SAIC QA Laboratory 
201 Anhong rd, Anting, Shanghai 
报告编号 
Report number 
 
SCL-S-12-0321M 
委托者: SQE 凡次永 
Request person, dept：DRE Fan Ciyong 
委托编号: / 
Request number: 
送样日期:  2012-12-03 
Request date:  
报告日期:  2012-12-21 
Report date： 
第8 页共13 页 
 
上海汽车
SAIC Motor 
 
 
 
 
 
 
 
 
 
 
 
 
 
 
 
 
 
 
图6 失效件内圈组织 
Fig.6 Failure Parts Microstructure of Inside Race（100X） 
 
 
 
 
 
 
 
 
 
 
 
 
 
 
 
 
 
 
 
图7 失效件内圈组织-碳化物带状CZ7.4级（500X） 
Fig.7 Failure Parts Microstructure of Inside Race-Carbide Ribbon CZ7.4 Level（500X）


 
上海汽车中心实验室 
中国·上海·嘉定区安研路201 号 
邮编. 201804 
 
SAIC QA Laboratory 
201 Anhong rd, Anting, Shanghai 
报告编号 
Report number 
 
SCL-S-12-0321M 
委托者: SQE 凡次永 
Request person, dept：DRE Fan Ciyong 
委托编号: / 
Request number: 
送样日期:  2012-12-03 
Request date:  
报告日期:  2012-12-21 
Report date： 
第9 页共13 页 
 
上海汽车
SAIC Motor 
 
 
 
 
 
 
 
 
 
 
 
 
 
 
 
 
 
 
图8 失效件内圈碳化物液析-链状2级（100X） 
Fig.8 Failure Parts Inside Race Carbide Liquation-2 Level Chain（100X） 
 
 
 
 
 
 
 
 
 
 
 
 
 
 
 
 
 
 
 
图9 失效件内圈碳化物液析-链状2 级（500X） 
Fig.9 Failure Parts Inside Race Carbide Liquation –2 Level Chain（500X）
碳化物边缘有灰
色条状分布硫化
物夹杂物


 
上海汽车中心实验室 
中国·上海·嘉定区安研路201 号 
邮编. 201804 
 
SAIC QA Laboratory 
201 Anhong rd, Anting, Shanghai 
报告编号 
Report number 
 
SCL-S-12-0321M 
委托者: SQE 凡次永 
Request person, dept：DRE Fan Ciyong 
委托编号: / 
Request number: 
送样日期:  2012-12-03 
Request date:  
报告日期:  2012-12-21 
Report date： 
第10 页共13 页 
 
上海汽车
SAIC Motor 
 
 
 
 
 
 
 
 
 
 
 
 
 
 
 
 
 
 
图10 失效件内圈夹杂物评级（100X） 
Fig.10 Failure Parts Inclusion level of Inside Race（100X） 
 
 
 
 
 
 
 
 
 
 
 
 
 
 
 
 
 
 
 
图11 新零件内圈组织（100X） 
Fig.11 New Parts Microstructure of Inside Race（100X）

File: 材料工程师/SCL-S-12-0322M 油门踏板-ZP11.pdf.md
# SCL-S-12-0322M 油门踏板-ZP11.pdf

 
上海汽车中心实验室
(QA Lab) 
中国·上海·嘉定区安研路201 号 
邮编. 201804 
No. 201 Anyan Road, Jiading District,  
Shanghai, China. 
Post code :200433 
报告编号：Report number 
SCL-S-12-0322M 
委托者Requestor：张少波 
送样日期Deliver date：2012.12.13 
报告日期Report date：2012.12.23 
第 1 页 共 8 页 
Page 1 of 8  
 
上海汽车 
SAIC Motor 
零件号 
Part number 
10065133 
零件名称 
Part name 
油门踏板 
Accelerator pedal 
图纸日期 
Drawing date  
/ 
零件生产日期 
Production date 
/ 
供货商 
Supplier 
联合电子 
UAES 
车型/项目 
Car type/project 
ZP11 
 
   阶段性报告  Stage report        结论性报告 Conclusion report           测试报告 Test report 
Ⅰ.任务描述 Task description 
实验室受委托对油门踏板进行失效原因分析，失效零件具体信息如下： 
As requested, QA lab has analyzed the invalid cause of accelerator pedal, and the information of invalid part is 
shown as following： 
零件信息：Part information 
零件名称 
Part name 
油门踏板 
Accelerator pedal 
制造日期 
Production date 
/ 
VIN 码 
VIN number 
/ 
销售日期 
Sale date 
/ 
车辆里程数 
Car mileage 
/ 
销售商 
Sale agent 
/ 
失效模式描述 
Invalid situation 
description 
油门踏板断裂 
Accelerator pedal fractured. 
原材料信息：Raw material information 
原材料及牌号 
Raw material 
and trademark 
PA6-GF30 
Ultramid B3WG6-BGVW 
原材料厂商 
Raw material producer 
BASF 
散件供应商 
Part supplier 
西安昆仑汽车电子有限公司 
金属热处理状态 
Metal heat treatment state 
/ 
失效零件见图1：The invalid part is shown in Fig 1.  
Ⅱ. 结论与建议 Conclusions and suggestions 
结论：1. 该失效是由于驾驶员误操作导致油门踏板断裂； 
      2. 零件材料符合技术要求。 
Conclusions:  1. Incorrect manipulation of driver made accelerator pedal fracture. 
             2. Material performance of part conformed to requirements. 
建议： 1. 引导客户正确使用。 
Suggestions：1.  Guide customer use the part properly.  
 
 
分发： 
Dispenser 
张少波 
检验者： 
Identifier 
狄春峰 
审核： 
Auditor 
 
批准： 
Approver 
 
日期： 
Date 
2012.12.23 
日期： 
Date 
 
日期： 
Date 
 
 


 
上海汽车中心实验室
(QA Lab) 
中国·上海·嘉定区安研路201 号 
邮编. 201804 
No. 201 Anyan Road, Jiading District,  
Shanghai, China. 
Post code :200433 
报告编号：Report number 
SCL-S-12-0322M 
委托者Requestor：张少波 
送样日期Deliver date：2012.12.13 
报告日期Report date：2012.12.23 
第 2 页 共 8 页 
Page 2 of 8  
 
上海汽车 
SAIC Motor 
 
图1 失效件 
Fig.1 Failure part 
 
III. 测试结果 Test Results 
序号 
No. 
试验项目 
Test item 
额定值 
Requirement 
试验结果 
Test result 
评价 Evaluation 
第一次 
第二次 
合格 
qualified 
不合格 
unqualified 
I 
失效件 
 
 
1 
红外（GB/T6040-2002） 
Infrared Spectroscopy 
PA6 
PA6 
× 
 
2 
熔点（GB/T19466.3-2006） 
Melting point (℃) 
220±5 
220 
× 
 
3 
焓值（GB/T19466.3-2006） 
Enthalpy (J/g) 
/ 
47.0 
47.2 
 
 
4 
灰分（GB/T9345.1-2008） 
Ash content (%) 
30±2 
29.3 
× 
 
5 
冲击强度（ISO179-1eU） 
Impact strength (kJ/m2) 
非标样品 
56.1 
 
 
II 
新件 
 
 
1 
红外（GB/T6040-2002） 
Infrared Spectroscopy 
PA6 
PA6 
× 
 
2 
熔点（GB/T19466.3-2006） 
Melting point (℃) 
220±5 
221 
× 
 
3 
焓值（GB/T19466.3-2006） 
Enthalpy (J/g) 
/ 
42.1 
45.6 
 
 
4 
灰分（GB/T9345.1-2008） 
Ash content (%) 
30±2 
29.7 
× 
 
5 
冲击强度（ISO179-1eU） 
Impact strength (kJ/m2) 
非标样品 
38.4 
 
 


 
上海汽车中心实验室
(QA Lab) 
中国·上海·嘉定区安研路201 号 
邮编. 201804 
No. 201 Anyan Road, Jiading District,  
Shanghai, China. 
Post code :200433 
报告编号：Report number 
SCL-S-12-0322M 
委托者Requestor：张少波 
送样日期Deliver date：2012.12.13 
报告日期Report date：2012.12.23 
第 3 页 共 8 页 
Page 3 of 8  
 
上海汽车 
SAIC Motor 
序号 
No. 
试验项目 
Test item 
额定值 
Requirement 
试验结果 
Test result 
评价 Evaluation 
第一次 
第二次 
合格 
qualified 
不合格 
unqualified 
III 
粒料  
 
 
1 
红外（GB/T6040-2002） 
Infrared Spectroscopy 
PA6 
PA6 
× 
 
2 
熔点（GB/T19466.3-2006） 
Melting point (℃) 
220±5 
220 
× 
 
3 
焓值（GB/T19466.3-2006） 
Enthalpy (J/g) 
/ 
40.6 
36.5 
 
 
4 
灰分（GB/T9345.1-2008） 
Ash content (%) 
30±2 
29.6 
× 
 
 
Ⅳ. 宏观分析 Macroscopic observation 
 
失效件断口如图2 所示，断口呈脆断特征。断口左有明显飞边痕迹，可以判断断裂方向如图所
示，与驾驶员踩踏油门踏板的方向一致。 
   
图2 失效件断口  
Fig. 2 Fracture of failure part  


 
上海汽车中心实验室
(QA Lab) 
中国·上海·嘉定区安研路201 号 
邮编. 201804 
No. 201 Anyan Road, Jiading District,  
Shanghai, China. 
Post code :200433 
报告编号：Report number 
SCL-S-12-0322M 
委托者Requestor：张少波 
送样日期Deliver date：2012.12.13 
报告日期Report date：2012.12.23 
第 4 页 共 8 页 
Page 4 of 8  
 
上海汽车 
SAIC Motor 
 
    以投影法测量失效件与新件的壁厚尺寸，用以对比两者之间的尺寸差别，如图3 所示。以测量
结果来看，断裂槽底面壁厚相差约0.02mm，侧面相差约0.1mm，差异并不明显。 
 
图3 壁厚对比 
Fig. 3 Wall thickness contrast 
 
    为了确认零件尺寸与图纸的符合性以及失效件与新件的差异性，对断裂槽两侧的厚度，用投影
法对更大量的样品进行测量，如图4 所示。 
 
图4 断裂槽壁厚 
Fig. 4 Wall thickness of breaking groove 
 
 


 
上海汽车中心实验室
(QA Lab) 
中国·上海·嘉定区安研路201 号 
邮编. 201804 
No. 201 Anyan Road, Jiading District,  
Shanghai, China. 
Post code :200433 
报告编号：Report number 
SCL-S-12-0322M 
委托者Requestor：张少波 
送样日期Deliver date：2012.12.13 
报告日期Report date：2012.12.23 
第 5 页 共 8 页 
Page 5 of 8  
 
上海汽车 
SAIC Motor 
 
结果归纳于表1。从测量结果来看，断裂槽处尺寸满足图纸要求。  
 (mm) 
额定 
失效件 
1 
2 
3 
4 
5 
6 
平面侧 
2.5±0.1 
损坏 
2.57 
2.47 
2.51 
2.46 
2.44 
2.43 
弧面侧 
2.5±0.1 
2.56 
2.57 
2.52 
2.49 
2.45 
2.55 
2.51 
表1 断裂槽壁厚 
Table 1 Wall thickness of breaking groove 
 
为了验证零件的强度及可靠性，用台架试验的方法模拟零件工况对其进行破坏试验，试验装置
如图5 所示。试验分别从7 个位置验证零件的强度和断裂位置，其结果归纳于表2。 
 
图5 台架试验 
Fig. 5 Bench test 
试验序号 
试验方法 
试验样件 
额定值Z（N） 
断裂力（N） 
断裂位置 
1 
位置：R≈227mm 
施力方向：工作方向 
1# 
非标方法 
974 
踏板面 
2# 
非标方法 
1000 
踏板面 
3# 
非标方法 
1052 
踏板面 
2 
位置：R≈200mm 
施力方向：工作方向 
4# 
非标方法 
1270 
断裂槽 
5# 
非标方法 
1250 
断裂槽 
6# 
非标方法 
1268 
断裂槽 
3 
位置：R=191mm 
施力方向：工作方向 
7# 
1000≤Z≤2000 
1285 
断裂槽 
8# 
1000≤Z≤2000 
1243 
断裂槽 
9# 
1000≤Z≤2000 
1268 
断裂槽 
4 
位置：R=191mm 
施力方向：右向左 
10# 
≥300 
555 
非断裂区域 
5 
位置：R=191mm 
施力方向：左向右 
11# 
≥300 
625 
断裂槽 
6 
位置：R=191mm 
施力方向：工作方向 
压头偏右 
12# 
1000≤Z≤2000 
1240 
断裂槽 
13# 
1000≤Z≤2000 
1244 
断裂槽 
14# 
1000≤Z≤2000 
1246 
断裂槽 
7 
位置：R=191mm 
施力方向：工作方向 
压头偏左 
15# 
1000≤Z≤2000 
1217 
断裂槽 
16# 
1000≤Z≤2000 
1220 
断裂槽 
17# 
1000≤Z≤2000 
1236 
断裂槽 
表2 台架试验结果 
Table 2 Result of bench test 
 


 
上海汽车中心实验室
(QA Lab) 
中国·上海·嘉定区安研路201 号 
邮编. 201804 
No. 201 Anyan Road, Jiading District,  
Shanghai, China. 
Post code :200433 
报告编号：Report number 
SCL-S-12-0322M 
委托者Requestor：张少波 
送样日期Deliver date：2012.12.13 
报告日期Report date：2012.12.23 
第 6 页 共 8 页 
Page 6 of 8  
 
上海汽车 
SAIC Motor 
台架试验1-3 验证了零件破坏与施力点的关系，如图6 所示。随着施力点的不同，油门踏板的
断裂位置和强度不一。当施力点在靠近踏板面外侧（R≈227mm）时，断裂位置在踏板面根部，所需
的破坏力略小，约1000N；当施力点在踏板面中心附近时，断裂位置在断裂槽，所需的破坏力约
1250N。 
 
图6 台架试验1-3 
Fig. 6 Bench test 1-3 
 
台架试验4-5 验证了零件受侧向力时的情况，结果如图7 所示。随着施力方向的不同，油门踏
板的断裂位置和强度不一。当施力方向从踏板右侧向左时，断裂位置在踏板根部，所需破坏力约
555N；当施力方向从踏板左侧向右是，断裂位置在断裂槽，所需破坏力约625N。 
 
图7 台架试验4-5 
Fig. 7 Bench test 4-5 
 


 
上海汽车中心实验室
(QA Lab) 
中国·上海·嘉定区安研路201 号 
邮编. 201804 
No. 201 Anyan Road, Jiading District,  
Shanghai, China. 
Post code :200433 
报告编号：Report number 
SCL-S-12-0322M 
委托者Requestor：张少波 
送样日期Deliver date：2012.12.13 
报告日期Report date：2012.12.23 
第 7 页 共 8 页 
Page 7 of 8  
 
上海汽车 
SAIC Motor 
台架试验6-7 验证了零件向力点偏左或偏右时的情况，结果如图8 所示。当零件受力点偏左或偏
右时与标准受力位置无明显差异，断裂位置在断裂槽，所需的破坏力约1230N。 
 
图8 台架试验6-7 
Fig. 8 Bench test 6-7 
 
为了验证油门踏板人为踩断的可能性，用实车试验的方式来进行失效模拟。经过试验，共踩断5
个零件，其中3 个与失效件情况一致，另2 个断裂位置在基座安装孔，这可能是试验时人为安装不
牢所导致的。试验发现，只有在全力冲击踩踏时，才有可能导致踏板断裂，且用脚跟施力的可能性
更高。这种情况在正常使用时不会发生，除非紧急情况下的误踏。 
 
图9 失效模拟 
Fig. 9 Crash simulation 
 


 
上海汽车中心实验室
(QA Lab) 
中国·上海·嘉定区安研路201 号 
邮编. 201804 
No. 201 Anyan Road, Jiading District,  
Shanghai, China. 
Post code :200433 
报告编号：Report number 
SCL-S-12-0322M 
委托者Requestor：张少波 
送样日期Deliver date：2012.12.13 
报告日期Report date：2012.12.23 
第 8 页 共 8 页 
Page 8 of 8  
 
上海汽车 
SAIC Motor 
为了了解ZP11 踏板的可靠性，用Benchmark 的方法进行对比。 
按安装方式分类，油门踏板主要分为悬挂式和卧式，其结构和特点如图10 所示。ZP11 采用悬
挂式，其代表车型有IP21，GP50，DFLQ（景逸），GWC30，GWC50 等；BMW 多采用卧式踏板。 
 
图10 基准对比1 
Fig. 10 Benchmark 1 
 
 
对于悬挂式踏板，其破坏力值大多在1000N 左右，详见表3。 
 
车型 
ZP11 
IP21  
GP50 
DFLQ 
GWC30 
GWC50 
断裂力试验值 
1227 
791 
1576 
1050 
1030 
1130 
表3 基准对比2 
Table 3 Benchmark 2 
 
 
关于悬挂式踏板主要使用的材料有3 类：PP+长玻纤（SVW）；PA6+玻纤（Bosch）；PA66+玻纤
（Hella）。玻纤含量在30%~50%不等。 
 
 
综上所述，可以得到如下结论： 
1、 该失效是由于驾驶员误操作导致油门踏板断裂； 
2、 零件材料符合技术要求； 
3、 零件断裂槽尺寸符合图纸要求； 
4、 零件符合破坏力要求，一致性较好，正常使用无失效风险； 
5、 零件设计满足业内正常水平。
