Repository: kujaxr/obsidian-vault

File: 材料工程师/SCL-S-12-0323M 尾门锁缓冲垫-ZP11.pdf.md
# SCL-S-12-0323M 尾门锁缓冲垫-ZP11.pdf

 
上海汽车中心实验室
(SAIC Center Lab) 
中国·上海·嘉定区安研路201 号 
邮编. 201804 
No. 201 Anyan Road, Jiading District,  
Shanghai, China. 
Post code :200433 
报告编号：Report number 
SCL-S-12-0323M 
委托者Requestor：黄韬 
送样日期Deliver date：2012.12.25 
报告日期Report date：2013.01.14 
第 1 页 共 4 页 
Page 1 of 4  
 
零件号 
Part number 
30004565 
零件名称 
Part name 
尾门锁 
Backdoor lock 
图纸日期 
Drawing date  
/ 
零件生产日期 
Production date 
/ 
供货商 
Supplier 
温州东风 
Wenzhou Dongfeng 
车型/项目 
Car type/project 
ZP11 
 
   阶段性报告  Stage report        结论性报告 Conclusion report           测试报告 Test report 
Ⅰ.任务描述 Task description 
实验室受委托对尾门锁进行失效原因分析，失效零件具体信息如下： 
As requested, QA lab has analyzed the invalid cause of backdoor lock, and the information of invalid part is shown 
as following： 
零件信息：Part information 
零件名称 
Part name 
尾门锁 
Backdoor lock 
制造日期 
Production date 
/ 
VIN 码 
VIN number 
/ 
销售日期 
Sale date 
/ 
车辆里程数 
Car mileage 
/ 
销售商 
Sale agent 
/ 
失效模式描述 
Invalid situation 
description 
尾门锁卡滞 
Backdoor lock failed. 
原材料信息：Raw material information 
原材料及牌号 
Raw material 
and trademark 
TEEE 
Hytrel G5526 
原材料厂商 
Raw material producer 
杜邦 
散件供应商 
Part supplier 
/ 
金属热处理状态 
Metal heat treatment state 
/ 
失效零件见图1：The invalid part is shown in Fig 1.  
Ⅱ. 结论与建议 Conclusions and suggestions 
结论：1. 失效件材料不符合技术要求，导致失效。 
Conclusions:  1. Material performance of failure part did not conform to requirements, which lead to the failure.           
 
建议： 1. 责令供应商对材料问题进行解释和整改。 
Suggestions: 1. Let supplier explain to material matter and rectify. 
  
 
分发： 
Dispenser 
黄韬 
检验者： 
Identifier 
狄春峰 
审核： 
Auditor 
 
批准： 
Approver 
 
日期： 
Date 
2013.01.14 
日期： 
Date 
 
日期： 
Date 
 
 


 
上海汽车中心实验室
(SAIC Center Lab) 
中国·上海·嘉定区安研路201 号 
邮编. 201804 
No. 201 Anyan Road, Jiading District,  
Shanghai, China. 
Post code :200433 
报告编号：Report number 
SCL-S-12-0323M 
委托者Requestor：黄韬 
送样日期Deliver date：2012.12.25 
报告日期Report date：2013.01.14 
第 2 页 共 4 页 
Page 2 of 4  
 
 
图1 失效件 
Fig.1 Failure part 
 
III. 测试结果 Test Results 
序号 
No. 
试验项目 
Test item 
额定值 
Requirement 
试验结果 
Test result 
评价 Evaluation 
第一次 
第二次 
合格 
qualified 
不合格 
unqualified 
I 
失效件 
 
 
1.1 
红外（GB/T6040-2002） 
Infrared Spectroscopy 
TEEE 
TPE 
 
× 
1.2 
熔点（GB/T19466.3-2006） 
Melting point (℃) 
203±5 
152 
 
× 
1.3 
焓值（GB/T19466.3-2006） 
Enthalpy (J/g) 
/ 
14.5 
16.0 
 
 
2.1 
红外（GB/T6040-2002） 
Infrared Spectroscopy 
PA6 
PA6 
× 
 
2.2 
熔点（GB/T19466.3-2006） 
Melting point (℃) 
220±5 
221 
× 
 
2.3 
焓值（GB/T19466.3-2006） 
Enthalpy (J/g) 
/ 
73.2 
67.0 
 
 
II 
新件 
 
 
1.1 
红外（GB/T6040-2002） 
Infrared Spectroscopy 
TEEE 
TPE 
 
× 
1.2 
熔点（GB/T19466.3-2006） 
Melting point (℃) 
203±5 
152 
 
× 
1.3 
焓值（GB/T19466.3-2006） 
Enthalpy (J/g) 
/ 
14.9 
14.6 
 
 
2.1 
红外（GB/T6040-2002） 
Infrared Spectroscopy 
PA6 
PA6 
× 
 
2.2 
熔点（GB/T19466.3-2006） 
Melting point (℃) 
220±5 
221 
× 
 
2.3 
焓值（GB/T19466.3-2006） 
Enthalpy (J/g) 
/ 
68.8 
51.2 
 
 


 
上海汽车中心实验室
(SAIC Center Lab) 
中国·上海·嘉定区安研路201 号 
邮编. 201804 
No. 201 Anyan Road, Jiading District,  
Shanghai, China. 
Post code :200433 
报告编号：Report number 
SCL-S-12-0323M 
委托者Requestor：黄韬 
送样日期Deliver date：2012.12.25 
报告日期Report date：2013.01.14 
第 3 页 共 4 页 
Page 3 of 4  
 
序号 
No. 
试验项目 
Test item 
额定值 
Requirement 
试验结果 
Test result 
评价 Evaluation 
第一次 
第二次 
合格 
qualified 
不合格 
unqualified 
III 
粒料  
 
 
1.1 
红外（GB/T6040-2002） 
Infrared Spectroscopy 
TEEE 
TEEE 
× 
 
1.2 
熔点（GB/T19466.3-2006） 
Melting point (℃) 
203±5 
203 
× 
 
1.3 
焓值（GB/T19466.3-2006） 
Enthalpy (J/g) 
/ 
35.0 
25.1 
 
 
2.1 
红外（GB/T6040-2002） 
Infrared Spectroscopy 
PA6 
PA6 
× 
 
2.2 
熔点（GB/T19466.3-2006） 
Melting point (℃) 
220±5 
221 
× 
 
2.3 
焓值（GB/T19466.3-2006） 
Enthalpy (J/g) 
/ 
81.5 
51.2 
 
 
小结：零件缓冲块所使用的材料与图纸要求不符。  
 
Ⅳ. 宏观分析 Macroscopic observation 
 
 
 对缓冲块进行测量（如图2），发现失效件高度较新件明显降低。图纸要求6+0-0.1mm，零件
经过使用高度从 5.9mm 下降至5.62mm。 
 
图2 缓冲块 
Fig. 2 Bumper block 
 
 
 
 


 
上海汽车中心实验室
(SAIC Center Lab) 
中国·上海·嘉定区安研路201 号 
邮编. 201804 
No. 201 Anyan Road, Jiading District,  
Shanghai, China. 
Post code :200433 
报告编号：Report number 
SCL-S-12-0323M 
委托者Requestor：黄韬 
送样日期Deliver date：2012.12.25 
报告日期Report date：2013.01.14 
第 4 页 共 4 页 
Page 4 of 4  
 
 
    如图3 可见，缓冲块对摆臂的回位起支撑作用，其高度降低将导致摆臂无法回位，与转轮卡滞
（如图4）。 
 
图3 失效件（俯视） 
Fig. 3 Failure part (overlook) 
 
 
图4 失效件（侧视） 
Fig. 4 Failure part (side vision) 
 
 
对缓冲块进行疲劳试验（如表1），错用材料制成的零件在疲劳试验后缓冲块高度都有明显的降
低(>0.1mm)，而用图纸要求材料制成的零件疲劳试验后则没有明显尺寸的变化(<0.05mm)。 
 
 
状态 
初始尺寸 
常温 
1000 次 
尺寸变化 
常温 
10000 次 
尺寸变化 
低温 
10000 次 
尺寸变化 
高温 
10000 次 
尺寸变化 
1# 
解保险 
5.88 
5.82 
0.06 
5.78 
0.1 
5.76 
0.12 
5.75 
0.13 
2# 
解保险 
5.9 
5.8 
0.1 
5.78 
0.12 
5.77 
0.13 
5.76 
0.14 
3# 
解保险 
6.01 
5.89 
0.12 
5.86 
0.15 
5.85 
0.16 
5.85 
0.16 
4# 
解保险 
5.98 
5.96 
0.02 
5.95 
0.03 
5.95 
0.03 
5.94 
0.04 
5# 
解保险 
5.98 
5.96 
0.02 
5.96 
0.02 
5.95 
0.03 
5.94 
0.04 
6# 
解保险 
5.94 
5.92 
0.02 
5.91 
0.03 
5.9 
0.04 
5.89 
0.05 
表1 疲劳试验 
Tab. 1 Fatigue test

File: 材料工程师/SCL-S-12-0324M 锁扣-ZP11.pdf.md
# SCL-S-12-0324M 锁扣-ZP11.pdf

 
上海汽车中心实验室
(SAIC Center Lab) 
中国·上海·嘉定区安研路201 号 
邮编. 201804 
No. 201 Anyan Road, Jiading District,  
Shanghai, China. 
Post code :200433 
报告编号：Report number 
SCL-S-12-0324M 
委托者Requestor：严立航 
送样日期Deliver date：2012.12.25 
报告日期Report date：2013.01.06 
第 1 页 共 3 页 
Page 1 of 3  
 
零件号 
Part number 
10083202 
零件名称 
Part name 
车门锁扣 
Car door lock catch 
图纸日期 
Drawing date  
/ 
零件生产日期 
Production date 
/ 
供货商 
Supplier 
上海联一 
Shanghai Lianyi 
车型/项目 
Car type/project 
ZP11 
 
   阶段性报告  Stage report        结论性报告 Conclusion report           测试报告 Test report 
Ⅰ.任务描述 Task description 
实验室受委托对车门锁扣进行失效原因分析，失效零件具体信息如下： 
As requested, QA lab has analyzed the invalid cause of car door lock catch, and the information of invalid part is 
shown as following： 
零件信息：Part information 
零件名称 
Part name 
车门锁扣 
Car door lock catch 
制造日期 
Production date 
/ 
VIN 码 
VIN number 
/ 
销售日期 
Sale date 
/ 
车辆里程数 
Car mileage 
/ 
销售商 
Sale agent 
/ 
失效模式描述 
Invalid situation 
description 
塑料组件开裂 
Plastic part fractured. 
原材料信息：Raw material information 
原材料及牌号 
Raw material 
and trademark 
PA66 
原材料厂商 
Raw material producer 
杜邦 
散件供应商 
Part supplier 
苏州润洁 
金属热处理状态 
Metal heat treatment state 
/ 
失效零件见图1：The invalid part is shown in Fig 1.  
Ⅱ. 结论与建议 Conclusions and suggestions 
结论：1. 失效件受外力导致脆断。 
2. 零件使用较多回料。  
Conclusions:  1. Foreign force made failure part brittle failure. 
2. A lot of returns were used to produce the part.           
建议： 1. 禁止使用回料。 
Suggestions: 1. Returns are forbidden in producing the part. 
  
分发： 
Dispenser 
严立航 
检验者： 
Identifier 
狄春峰 
审核： 
Auditor 
 
批准： 
Approver 
 
日期： 
Date 
2013.01.06 
日期： 
Date 
 
日期： 
Date 
 
 


 
上海汽车中心实验室
(SAIC Center Lab) 
中国·上海·嘉定区安研路201 号 
邮编. 201804 
No. 201 Anyan Road, Jiading District,  
Shanghai, China. 
Post code :200433 
报告编号：Report number 
SCL-S-12-0324M 
委托者Requestor：严立航 
送样日期Deliver date：2012.12.25 
报告日期Report date：2013.01.06 
第 2 页 共 3 页 
Page 2 of 3  
 
 
图1 失效件 
Fig.1 Failure part 
 
III. 测试结果 Test Results 
序号 
No. 
试验项目 
Test item 
额定值 
Requirement 
试验结果 
Test result 
评价 Evaluation 
第一次 
第二次 
合格 
qualified 
不合格 
unqualified 
I 
失效件 
 
 
1 
红外（GB/T6040-2002） 
Infrared Spectroscopy 
PA66 
PA66 
× 
 
2 
熔点（GB/T19466.3-2006） 
Melting point (℃) 
260±5 
249/123 
 
× 
3 
焓值（GB/T19466.3-2006） 
Enthalpy (J/g) 
/ 
42.0 
39.0 
 
 
II 
新件 
 
 
1 
红外（GB/T6040-2002） 
Infrared Spectroscopy 
PA66 
PA66 
× 
 
2 
熔点（GB/T19466.3-2006） 
Melting point (℃) 
260±5 
255 
× 
 
3 
焓值（GB/T19466.3-2006） 
Enthalpy (J/g) 
/ 
51.5 
45.7 
 
 
III 
粒料  
 
 
1 
红外（GB/T6040-2002） 
Infrared Spectroscopy 
PA66 
PA66 
× 
 
2 
熔点（GB/T19466.3-2006） 
Melting point (℃) 
260±5 
262 
× 
 
3 
焓值（GB/T19466.3-2006） 
Enthalpy (J/g) 
/ 
71.5 
70.5 
 
 
 小结：失效件内含有PE 成分。对比失效件，新件和粒料可以判断失效件和新件的生产加入了较多
回料。 


 
上海汽车中心实验室
(SAIC Center Lab) 
中国·上海·嘉定区安研路201 号 
邮编. 201804 
No. 201 Anyan Road, Jiading District,  
Shanghai, China. 
Post code :200433 
报告编号：Report number 
SCL-S-12-0324M 
委托者Requestor：严立航 
送样日期Deliver date：2012.12.25 
报告日期Report date：2013.01.06 
第 3 页 共 3 页 
Page 3 of 3  
 
Ⅳ. 宏观分析 Macroscopic observation 
 
 
失效件断口如图2 所示。断口呈脆断特征，断口上有一处颜色和纹路与其它位置有明显差异，
这可能是回料所导致的。 
 
图2 失效件断口 
Fig. 2 Fracture of failure part 
 
    将失效件冷镶，剖开，观察其内部组织结构（如图3）。失效件内部无明显工艺缺陷。 
 
图3 失效件 
Fig. 3 Failure part

File: 材料工程师/SCL-S-12-0327M 空压管.pdf.md
# SCL-S-12-0327M 空压管.pdf

 
上海汽车中心实验室 
SAIC Center Lab 
中国·上海·嘉定区安研路201 号 
邮编. 201804 
No 201 Anyan road, Jiading, Shanghai China 
Post code 201804 
报告编号 
Report number 
 
SCL-S-12-0327M 
委托者: 黄海均 
Request person, dept： 
样日期:    2012.12.20 
Request date:  
报告日期:  2012.12.26 
Report date：  
第1页共8页 
 
上海汽车 
SAIC Motor 
零件号Part number 
10035039 
 零件名称 
Part name 
进气歧管 
图纸日期Drawing date 
/ 
零件生产日期Part production date 
/ 
 供货商 
Supplier 
索菲玛 
车型/项目Car type/project 
W5 
 
   阶段性报告 Interim report        结论性报告 Conclusion report           测试报告 Test report 
Ⅰ.任务描述 Task description 
实验室受委托对胶管进行失效原因分析，失效零件具体信息如下： 
As requested, QA lab has analyzed the failure of the hose. The background information of the failed part is as following： 
零件信息：Part information 
零件名称 
Part name 
10035039 
制造日期 
Production date 
/ 
VIN 码 
VIN 
LSJW34G31CG046472 
销售日期 
Sale date 
/ 
车辆里程数 
Car mileage 
10844km 
维修站名称 
Sale agent 
/ 
失效模式描述 
Failure circumstance 
description 
进气歧管开裂 
原材料信息：Raw material information 
原材料及牌号 
Raw material specification 
AEM 
原材料厂商 
Raw material producer 
安徽中鼎 
散件供应商 
Component supplier 
/ 
金属热处理状态 
Metal heat treatment state 
/ 
 
Ⅱ. 结论与建议 Conclusions and suggestions 
结论： 内层材料硬度偏低，其它性能符合要求。 
       胶管在挤出过程中，胶料的熔接不良导致胶管在挤出的轴向方向形成薄弱区域，在使用中该区域
首先开裂，并引发整根胶管的开裂。 
Conclusion: the hardness of inner side is lower than standard, and other performance is ok. 
 In the extrusion, the rubber of the hose does not melt well which leading the leak area along with the axis direction 
of extrusion. This area broke first and lead the whole part failure at last. 
  建议： 控制胶管挤出的生产过程，主要控制冷模件的废弃，确保胶管胶料熔接良好。 
Suggestion: control the extrusion procedure of the hose extrusion, mainly for the abandonment of the cold mold part. Assure the rubber 
melt well. 
 
 
 
 
 
 
 
 
 
 
 
 
 
 
分发: 
Distribution 
黄海均 
检验者Author 
 
审核Auditor 
 
批准Approver 
 
日期Date 
 
日期Date 
 
日期Date 
 


 
上海汽车中心实验室 
SAIC Center Lab 
中国·上海·嘉定区安研路201 号 
邮编. 201804 
No 201 Anyan road, Jiading, Shanghai China 
Post code 201804 
报告编号 
Report number 
 
SCL-S-12-0327M 
委托者: 黄海均 
Request person, dept： 
样日期:    2012.12.20 
Request date:  
报告日期:  2012.12.26 
Report date：  
第2页共8页 
 
上海汽车 
SAIC Motor 
 
图1 失效照片 
Fig 1  Failure Part 
 III. 测试结果 Test Results  
1 材料分析（Material Analyze） 
序号 
No. 
试验项目 
Test item 
额定值 
Requirement 
试验结果 
Test result 
评价 Evaluation 
合格 
qualified 
不合格 
unqualified 
评价标准：PPAP 要求 
内层 
1 
Shore A 硬度 
65-75 
59 
 
× 
2 
拉伸强度 
≥6MPa 
17.9 
× 
 
3 
断裂伸长率 
≥150 % 
299 
× 
 
外层 
1 
Shore A 硬度 
65-75 
65 
× 
 
2 
拉伸强度 
≥6MPa 
18.4 
× 
 
3 
断裂伸长率 
≥150 % 
269 
× 
 
成品 SMTC 5 320 022 
1 
剥离强度 
（外层与编织层） 
≥2 N/mm 
3.8 
× 
 
 
经检验，内层胶料硬度59 低于供货态标准要求。参考PPAP 报告中材料耐油硬度变化为0，故可判定内
胶初始硬度偏低。 
内外层胶料强度和断裂伸长率均符合要求。外层同编织层的粘结强度符合SMTC 标准要求。 
 
 
胶管开裂 
 


 
上海汽车中心实验室 
SAIC Center Lab 
中国·上海·嘉定区安研路201 号 
邮编. 201804 
No 201 Anyan road, Jiading, Shanghai China 
Post code 201804 
报告编号 
Report number 
 
SCL-S-12-0327M 
委托者: 黄海均 
Request person, dept： 
样日期:    2012.12.20 
Request date:  
报告日期:  2012.12.26 
Report date：  
第3页共8页 
 
上海汽车 
SAIC Motor 
2 分析（Analyze）： 
2.1 零件分析： 
 
 
 
内层开裂，裂纹延伸至
接头处 
破裂区域外层较
与编织层发生分
离 
裂纹对应的管口区域，外胶层同编织层
发生分离 
开裂裂纹 
未完全开裂的裂纹 
外层开裂裂纹附近发现有一条细长裂
纹，且未完全开裂。 


 
上海汽车中心实验室 
SAIC Center Lab 
中国·上海·嘉定区安研路201 号 
邮编. 201804 
No 201 Anyan road, Jiading, Shanghai China 
Post code 201804 
报告编号 
Report number 
 
SCL-S-12-0327M 
委托者: 黄海均 
Request person, dept： 
样日期:    2012.12.20 
Request date:  
报告日期:  2012.12.26 
Report date：  
第4页共8页 
 
上海汽车 
SAIC Motor 
 
 
 
 
 
 
 
2.2 断口分析:  
内层裂纹断口：  
 
 
 
 
 
 
 
 
 
 
 
开裂区域的编织线同
内层已经分离 
未完全开裂的裂纹 
外层开裂裂纹附近发现的未完全开裂
细长裂纹一直延伸至管口，且穿过卡箍
区域。 
卡箍区域 
外层同编织层发生大面积的脱胶现象。 
手工
剥离
区域 


 
上海汽车中心实验室 
SAIC Center Lab 
中国·上海·嘉定区安研路201 号 
邮编. 201804 
No 201 Anyan road, Jiading, Shanghai China 
Post code 201804 
报告编号 
Report number 
 
SCL-S-12-0327M 
委托者: 黄海均 
Request person, dept： 
样日期:    2012.12.20 
Request date:  
报告日期:  2012.12.26 
Report date：  
第5页共8页 
 
上海汽车 
SAIC Motor 
 
 
 
 
 
 
内层断口具有明显的双层现象，靠近编织层侧的断口呈现出撕裂的纹路，另一半断口呈现出光滑的断裂
纹路，取中间段的典型断口进行放大解析，具体如下： 
 
从内层断口可以认为胶料内层光滑断口处先发生开裂，但未裂穿；随着使用中受到脉冲的疲劳影响，胶料
从裂口开始撕裂，最终裂穿至编织层。 
 
 
2.3 外层断口： 
 
 
 
 
 
 
 
 
 
 
 
 
 


 
上海汽车中心实验室 
SAIC Center Lab 
中国·上海·嘉定区安研路201 号 
邮编. 201804 
No 201 Anyan road, Jiading, Shanghai China 
Post code 201804 
报告编号 
Report number 
 
SCL-S-12-0327M 
委托者: 黄海均 
Request person, dept： 
样日期:    2012.12.20 
Request date:  
报告日期:  2012.12.26 
Report date：  
第6页共8页 
 
上海汽车 
SAIC Motor 
外层断口靠近编织层侧呈现光滑的断口，靠近表面部分呈现撕裂的纹路，取中间段的典型断口进行放大解
析，具体如下： 
 
外层断裂方向为由编织层向表面扩展，且在表面处撕裂纹路相对独立。 
 
相对独立的撕裂裂纹延胶管挤出轴向方向进行延伸，与裂纹方向无关。 
2.4 管体裂纹 
经分析，内层的开裂方向同外层开裂方向一致，透过裂纹，可以发现裂纹是沿着胶管挤出轴向方向延伸的， 
 
沿着编织线轴向方向沿伸 
撕裂裂纹 
开裂裂纹 
表面呈现独立的撕裂纹路 
靠近表面呈现撕裂纹路 
靠近编织层呈现光滑的破裂 


 
上海汽车中心实验室 
SAIC Center Lab 
中国·上海·嘉定区安研路201 号 
邮编. 201804 
No 201 Anyan road, Jiading, Shanghai China 
Post code 201804 
报告编号 
Report number 
 
SCL-S-12-0327M 
委托者: 黄海均 
Request person, dept： 
样日期:    2012.12.20 
Request date:  
报告日期:  2012.12.26 
Report date：  
第7页共8页 
 
上海汽车 
SAIC Motor 
对胶管的其它部位进行解剖，可以发现在此轴向的方向同样存在未裂穿的裂纹： 
 
同时在距离1/3 圆周的位置发现同样的未裂穿的裂纹： 
 
2.5 外层胶料剥离现象分析 
                  
 
   
1/3 圆周距离 
人工切割裂纹 
 
未裂穿裂纹 
裂纹周围区域 
其余区域 
 
 
表面光滑，呈现切割的迹象        
表面毛糙，具有胶料扯断的迹象  


 
上海汽车中心实验室 
SAIC Center Lab 
中国·上海·嘉定区安研路201 号 
邮编. 201804 
No 201 Anyan road, Jiading, Shanghai China 
Post code 201804 
报告编号 
Report number 
 
SCL-S-12-0327M 
委托者: 黄海均 
Request person, dept： 
样日期:    2012.12.20 
Request date:  
报告日期:  2012.12.26 
Report date：  
第8页共8页 
 
上海汽车 
SAIC Motor 
小结 (Conclusion)： 
1 材料性能；内层硬度为59，低于材料标准。  
2 外层同编织层出现大面积的剥离现象，经测试，外层同编织层的粘结强度最小值为3.8N/mm，满足要
求。外层靠近裂纹处的剥离表面较为光滑，其余区域具有明显的扯断迹象，故可推断泄漏的气体先导致外层鼓
包，并逐渐扩大外层胶料同编织层的分离程度，最终导致外层形成开裂。 
2 断口分析表明，胶管的开裂由内层先产生开裂但未裂穿，随着胶管的使用形成开裂，管内的气体导致胶
管内层开裂区域破裂，泄露的气体致使内层胶料和外层胶料同编织层形成分离。 
3 断口均有光滑的初始区域，且开裂的裂纹沿胶管挤出轴向方向延伸至整个管体；外层表面同样存在胶
管挤出轴向方向裂纹并延伸至卡箍区域；说明管体在异型定型之前，已形成“直线型”缺陷，致使胶管在使用
过程中产生开裂。 
4 在1/3 的圆周的位置发现同样的沿着胶管挤出轴向方向的未裂穿裂纹，说明缺陷在胶管挤出工艺中形成，
主要是挤出过程中胶管的胶料粘结强度存在问题；导致管体在粘结区域存在强度薄弱的点，因为挤出口模固定，
故零件的粘结薄弱区域沿着胶管轴向方向，形成零件缺陷。

File: 材料工程师/SCL-S-12-0328M 30073722 发动机悬置.pdf.md
# SCL-S-12-0328M 30073722 发动机悬置.pdf

 
上海汽车中心实验室 
SAIC Center Lab 
中国·上海·嘉定区安研路201 号 
邮编. 201804 
No 201 Anyan road, Jiading, Shanghai China 
Post code 201804 
报告编号 
Report number 
 
SCL-S-12-0328M 
委托者: 荆辉 
Request person, dept： 
样日期:    2012.12.25 
Request date:  
报告日期:  2012.12.28 
Report date：  
第1页共3页 
 
上海汽车 
SAIC Motor 
零件号Part number 
30073722 
 零件名称 
Part name 
发动机悬置 
Engine Mount 
图纸日期Drawing date 
/ 
零件生产日期Part production date 
/ 
 供货商 
Supplier 
宁波捷豹集团有限公司 
Ningbo Jiebao Group Co., Ltd. 
车型/项目Car type/project 
IP22EU 
 
   阶段性报告 Interim report        结论性报告 Conclusion report           测试报告 Test report 
Ⅰ.任务描述 Task description 
实验室受委托对发动机悬置进行失效原因分析，失效零件具体信息如下： 
It is entrusted by SQE that failure analysis done for engine mount of IP22EU. The background information of the failed part is as following： 
零件信息：Part information 
零件名称 
Part name 
发动机悬置 
Engine Mount 
制造日期 
Production date 
2012.9 
VIN 码 
VIN 
/ 
销售日期 
Sale date 
/ 
车辆里程数 
Car mileage 
0 KM 
维修站名称 
Sale agent 
/ 
失效模式描述 
Failure circumstance 
description 
在英国VQ 做坏路（起伏路搓板路）试验时发现发动机悬置主簧破裂 
原材料信息：Raw material information 
原材料及牌号 
Raw material specification 
NR 配方号：N50-180 
原材料厂商 
Raw material producer 
马来西亚 SMR-5 
散件供应商 
Component supplier 
/ 
金属热处理状态 
Metal heat treatment state 
/ 
失效零件见图1： The failed part is shown in the figure 1 
Ⅱ. 结论与建议 Conclusions and suggestions 
结论：主簧内侧受损，导致零件在使用中开裂，并形成漏油。 
  Conclusion: the rubber was damaged inside which leads the part broke during the usage.  
建议：在零件总成总装过程中，确保主簧不受外界损伤。 
  Suggestion：assure the rubber free of damage during the assemble 
 
 
 
 
 
 
 
 
 
 
 
 
 
 
 
 
 
 
 
分发: 
Distribution 
SQE：荆辉 
检验者Author 
 
审核Auditor 
 
批准Approver 
 
日期Date 
 
日期Date 
 
日期Date 
 
 


 
上海汽车中心实验室 
SAIC Center Lab 
中国·上海·嘉定区安研路201 号 
邮编. 201804 
No 201 Anyan road, Jiading, Shanghai China 
Post code 201804 
报告编号 
Report number 
 
SCL-S-12-0328M 
委托者: 荆辉 
Request person, dept： 
样日期:    2012.12.25 
Request date:  
报告日期:  2012.12.28 
Report date：  
第2页共3页 
 
上海汽车 
SAIC Motor 
 
 
 
图1 失效照片 
Fig 1  Failure Part 
 III. 测试结果 Test Results  
一、 宏观观察Macro-Observation 
零件破损位置的断面如图2 至图4 所示。从图3 可以看到断面处于零件内侧部分光滑平整。从图4 可以看
到从内侧光滑面中间部位开始出现明显的撕裂纹。因此实验室分析判断该零件从主簧内侧中央向外测及两端断
裂。裂纹源处无明显缺陷及死胶。 
        
图2 
            Fig.2  
 
            图3  
Fig.3 
 
主簧破裂 
断面观察取
样位置 
内侧 
外侧 
图4 体式镜
观察位置 


 
上海汽车中心实验室 
SAIC Center Lab 
中国·上海·嘉定区安研路201 号 
邮编. 201804 
No 201 Anyan road, Jiading, Shanghai China 
Post code 201804 
报告编号 
Report number 
 
SCL-S-12-0328M 
委托者: 荆辉 
Request person, dept： 
样日期:    2012.12.25 
Request date:  
报告日期:  2012.12.28 
Report date：  
第3页共3页 
 
上海汽车 
SAIC Motor 
 
 
                            图4 Fig.4 
 
二、材料测试（Material TSET） 
序号 
No. 
试验项目 
Test item 
额定值 
Requirement 
试验结果 
Test result 
评价 Evaluation 
合格 
qualified 
不合格 
unqualified 
主簧 NR According to the requirement of PPAP 
1 
成分 
IR spectrum  
NR 
NR 
X 
 
2 
邵氏A 
Shore A hardness 
VDA 675 102 
55±5 
54.4 
X 
 
3 
拉伸强度 
Tensile strength 
VDA 675 205 
≥ 17.0MPa 
21.4 
X 
 
4 
断裂伸长率 
Elongation at tear 
VDA 675 205 
≥400% 
510 
X 
 
 
Ⅳ小结 (Conclusion)： 
1.主簧材料性能符合PPAP 要求。 
2.断裂方向为由零件内侧中央位置向两侧及外侧断裂。 
3.断裂源表面平整光滑，结合0KM 失效背景，实验室分析此断裂非疲劳断裂。断裂源位置光滑面为初始
受到损伤造成。零件初始受到损伤，安装后受到载荷作用进而导致主簧破裂失效。  
卡箍区域 
断裂源 
断裂方向 
断裂方向

File: 材料工程师/SCL-S-12-0329M  IP22EU标志基座（10011596）-张国良.pdf.md
# SCL-S-12-0329M  IP22EU标志基座（10011596）-张国良.pdf

 
上海汽车中心实验室 
中国·上海·嘉定区安研路201 号 
邮编. 201804 
 
SAIC Central Laboratory 
201 Anhong rd, Anting, Shanghai, China 
报告编号 
Report number 
 
SCL-S-12-0329M 
委托者: SQE:邹明 
Request person, dept： 
委托编号: SCL-S-12-0329 
Request number: 
送样日期: 2012.12.14 
Request date:  
报告日期: 2012.12.27 
Report date：  
第1 页共4 页 
 
分发:Distribution 
SQE: 邹明 Zou ming 
检验者Author 
张国良Grent Zhang 
审核Auditor 
 
批准Approver 
 
日期Date 
2012-12-27 
日期Date 
 
日期Date 
 
SMPV-0.2.3-002-QA -F01 
上海汽车 
SAIC Motor 
零件号Part number 
10011596 
 零件名称 
Part name 
前标基座Front bumper badge Base 
图纸日期Drawing date 
/ 
零件生产日期Part production date 
2012.03 
 供货商 
Supplier 
延锋彼欧汽车外饰系统有限公司 
Yanfeng Omnium Automotive Exterior Systems Co., Ltd. 
车型/项目Car type/project 
IP22 EU 
阶段性报告 Interim report                结论性报告 Conclusion report          
 
Ⅰ.任务描述 Task description 
上海汽车中心实验室受SQE 委托对前标基座进行失效原因分析，失效零件具体信息如下：As requested by SQE, 
SAIC Center Lab has analyzed the front bumper badge base. The information of the failed part is as follows： 
零件信息：Part information: 
零件名称 
Part name 
前标基座 
Front bumper badge base 
车制造日期 
Vehicle production date 
2012.12 
IR 号码 
IR Number 
MGUK PCR0055 
失效日期 
Incident date 
2012.12.04 
车辆里程数 
Car mileage 
0 km 
失效地点 
Location 
英国长桥 UK Longbridge 
失效模式描述 
Failure circumstance  
车子用正常流程冷水冲洗后，在未碰触标牌的情况下，前标镀层发生鼓泡（铜层与铜
层之间结合力损失）After car was washed by cold water on normal process, delamination was occurred on the front 
badge base which was untouched（Loss of adhesion between copper layers） 
原材料信息：Raw material information 
序
号 
No. 
零件名称 
Part name 
零件号 
Part No. 
原材料及牌号 
Raw material 
 & trademark 
表面保护 
Surface protection 
information 
电镀化学品供应商 
Electroplating 
chemicals supplier 
电镀商 
 Plating supplier 
1 
前标基座 
Front bumper 
badge base 
10011596 
普利特 Pret 
ABS 4330C 
塑料电镀件 
Chrome plated 
plastic part 
安美特Autotech 
乐思 Enthone 
杭州湾电镀 
Hangzhouwan 
Plating  
失效零件见图1：The failed part is shown in figure 1.  
Ⅱ. 结论与建议 Conclusions and Suggestions 
结论Conclusions： 
(1) 标牌基座起泡确认是由铜层与铜层之间分层造成的。The delamination of the badge base was to be 
confirmed between copper layers. 
(2) 造成铜层分层的原因是由于在镀铜过程中发生了断电。断电后使铜层钝化，导致铜层与铜层之间结合力
损失，最终导致了镀层大面积起泡。失效的标牌基座的显微照片可证实此结论。 As to the reason of the 
delamination was the interruption of power supply during plating the copper layer. The interruption of power 
supply caused the copper layer passivated, which leading to the adhesion loss between copper layers. The 
microscope picture of this failure badge base firmly proved this suspicion. 
建议Suggestions： 
意外停电时，正在电镀过程中、粗化槽中以及长时间暴露在空气中的零件必须进行报废处理。When 
unexpected power failure occurs, parts in the plating process, etching bath, or exposed in the air for a long period time 
must be abandoned.


 
上海汽车中心实验室 
中国·上海·嘉定区安研路201 号 
邮编. 201804 
 
SAIC QA Laboratory 
201 Anhong rd, Anting, Shanghai 
报告编号 
Report number 
 
SCL-S-12-0329M 
委托者: SQE:邹明 
Request person, dept： 
委托编号: SCL-S-12-0329 
Request number: 
送样日期: 2012.12.14 
Request date:  
报告日期: 2012.12.27 
Report date：  
第2 页共4 页 
 
SMPV-0.2.3-002-QA -F01 
上海汽车 
SAIC Motor 
III. 调查结果 Investigation Results      
图1 为镀层发生鼓泡的前标基座照片。从失效的前标基座可看到：铜层与铜层之间发生分层。The front badge 
base which the plated layers are blistering is shown in fig. 1. From the failed front badge base we can see: loss of 
adhesion between the copper layers. 
 
 
(a) 失效的前标/ Failed front badge 
（b）细节图/Detail 
图1  失效的前标/ Fig. 1 The failed front badge 
Ⅳ失效分析 Failure analysis 
 
图2 切片分析/ Fig.2 Micro-section analysis 
Ⅴ分析讨论 Analysis and discussion 
    造成铜层与铜层之间结合力不良有两个原因：可能性（1）在镀铜过程中发生了断电；可能性（2）由于挂具
接触不良或夹持力不足，电镀件在槽液中摆动造成间歇性导电。从以往的经验看，如果是断电，则铜层发生分层
且微观形貌均匀平滑；如果是间歇性导电，则镀铜微观形貌凹凸不平且大小不一，严重的话则有缝隙。从图2
可看到铜层发生分层，铜层微观形貌均匀平滑。因此，认为此次失效是由可能性（1）造成的，即在镀铜过程中
发生断电。断电使铜层钝化，在未对铜层进行活化处理的情况下继续镀铜，造成铜层与铜层之间结合力下降，最
终导致了镀层大面积起泡。There will be two reasons for poor adhesion between copper layers: Possibility (1) the 
interruption of electric power is occurred during the plating copper process; Possibility (2) because of poor contact of 
plating rack or lack of holding force, plating parts sway in the plating bath that lead to intermittent conduction. From past 


 
上海汽车中心实验室 
中国·上海·嘉定区安研路201 号 
邮编. 201804 
 
SAIC QA Laboratory 
201 Anhong rd, Anting, Shanghai 
报告编号 
Report number 
 
SCL-S-12-0329M 
委托者: SQE:邹明 
Request person, dept： 
委托编号: SCL-S-12-0329 
Request number: 
送样日期: 2012.12.14 
Request date:  
报告日期: 2012.12.27 
Report date：  
第3 页共4 页 
 
SMPV-0.2.3-002-QA -F01 
上海汽车 
SAIC Motor 
experience; if interruption of electric power is occurred during the plating copper process, copper layers will be 
delaminated and microscope of copper layer will be uniform and smooth; if intermittent conduction is occurred in the 
plating copper process, microstructure of copper layer will be un-uniform and different in size, even there will be a gap 
when serious. Copper layer delamination, smooth and uniform microstructure of copper layer can be seen from Fig. 2. So 
it can be concluded: interruption of electric power was occurred during the plating copper process. The interruption of 
power supply caused the copper layer passivated which leading to the adhesion loss between copper layers by continuing 
plating copper in case of no activation treatment of copper layer, finally lead to a large area of the plating blistering. 
Ⅵ试验验证 Test and verify 
为了验证结论是否正确，我们在供应商的生产线上用相同的零件进行了试验。并对电镀好的零件进行切片分
析和温湿度交变试验（SMTC 5 400 004）。In order to verify whether the conclusion is correct, we use the same parts in 
the supplier’s production line for testing. After parts already plated, we carry out micro-section analysis and thermal 
cycle test (SMTC 5 400 004). 
验证方案如下Verification scheme are as follows: 
（1） 镀铜20min→纯水中浸泡5h→镀铜15min→断电,在镀铜槽液中浸泡8min→镀铜15min 
plating copper for 20min→immersion in pure water for 5 hours→ plating copper for 15 min→
cut-off power for 8min and immersion in plating copper bath→plating copper for 15 min 
（2） 镀铜15min→镀铜15min→断电,在镀铜槽液中浸泡8min→镀铜15min  Plating copper for 15min
→cut-off power for 8min and immersion in plating copper bath→plating copper for 15 min 
验证结果Results： 
（1） 在镀铜过程中发生断电后，1#零件和2#零件都在铜层发生了分层，铜层微观形貌均匀平滑，见
图3。After a power failure occurs in the copper plating process, copper layer delamination is occurred 
on the parts 1# and 2#, and microstructure of copper layer is smooth and uniform, as shown in Fig. 3. 
（2） 1#和2#零件在温湿度交变试验前镀层都发生了起泡，1#零件轻微而2#零件较明显，见图4（a）；
温湿度交变试验后，1#和2#零件都有严重的起皮和镀层开裂，见图4（b）。Before thermal cycle 
test, blistering can be seen on parts 1# and 2#, while part 1# is slightly and part 2# is obvious, as shown 
in the Fig.4 (a). After thermal cycle test, serious blistering and coating cracking can be seen on both 
parts 1# and 2#, as shown in Fig. 4(b). 
A. 切片分析 Micro-section analysis 
图3 验证零件的切片分析 
 
 
（a）1#零件的切片照片 /Micro-section of part 1# 
（b）2#零件的切片照片/Micro-section of part 2# 


 
上海汽车中心实验室 
中国·上海·嘉定区安研路201 号 
邮编. 201804 
 
SAIC QA Laboratory 
201 Anhong rd, Anting, Shanghai 
报告编号 
Report number 
 
SCL-S-12-0329M 
委托者: SQE:邹明 
Request person, dept： 
委托编号: SCL-S-12-0329 
Request number: 
送样日期: 2012.12.14 
Request date:  
报告日期: 2012.12.27 
Report date：  
第4 页共4 页 
 
SMPV-0.2.3-002-QA -F01 
上海汽车 
SAIC Motor 
总结Summary：从验证的结果看，失效得到再现，结论正确。Form the results of the validation, failure is 
reappeared, the conclusion is correct. 
 
B． 温湿度交变试验 Thermal cycle test 
（a）温湿度交变试验前的验证零件/ Verified parts before thermal cycle test 
（b）温湿度交变试验后的验证零件（2 个循环）/ Verified parts after thermal cycle test (2 cycles) 
图4 温湿度交变试验前后的验证零件/ Fig.4 Verified parts before/ after thermal cycle test

File: 材料工程师/SCL-S-12-0330M.pdf.md
# SCL-S-12-0330M.pdf

上海汽车中心实验室 
SAIC Center Lab 
中国·上海·嘉定区安研路201 号 
邮编. 201804 
No 201 Anyan road, Jiading, Shanghai China 
Post code 201804 
报告编号 
Report number 
 
SCL-S-12-0330M 
委托者:  SQE：仇百明 
Request person, dept：Dong Chao 
委托编号:  SCL-S-12-0330M 
Request number:  
送样日期:  2012.12.27 
Request date:  
报告日期:  2013.1.10 
Report date： 
                       第1页共7页 
 
分发: 
Distribution 
SQE  仇百明 
检验者Author 
白云岭 
审核Auditor 
 
批准Approver 
 
日期Date 
2013.1.10 
日期Date 
 
日期Date 
 
 
零件号Part number 
FJ-1035 
 零件名称 
Part name 
刹车灯支架 
Brake lights bracket 
图纸日期Drawing date 
/ 
零件生产日期Part production date 
/ 
 供货商 
Supplier 
象山华鹰塑料工程有限公司 
车型/项目Car type/project 
EP11 
 
                阶段性报告 Interim report              结论性报告 Conclusion report          
Ⅰ.任务描述 Task description 
实验室受委托对刹车灯支架进行失效原因分析，失效零件具体信息如下： 
As requested, QA lab has analyzed the failure of Brake lights bracket. The background information of the failed part is as following： 
零件信息：Part information 
零件名称 
Part name 
刹车灯支架 
制造日期 
Production date 
/ 
VIN 码 
VIN 
/ 
销售日期 
Sale date 
/ 
车辆里程数 
Car mileage 
0 公里 (km) 
维修站名称 
Sale agent 
临港总装车间 
失效模式描述 
Failure circumstance 
description 
EP11 尾门总成安装高位刹车灯时尾门玻璃焊接螺柱脱落。装配工艺要求扭矩为
2.5-3.5Nm。 
（此零件为IP21 沿用件, PAM（PAM-IP21(7)-VE0202-003）规定IP21 的装配扭矩为
1.5-2Nm。） 
原材料信息：Raw material information 
原材料及牌号 
Raw material specification 
ST12 
原材料厂商 
Raw material producer 
/ 
散件供应商 
Component supplier 
/ 
金属热处理状态 
Metal heat treatment state 
/ 
 
 
Ⅱ. 结论与建议 Conclusions and suggestions 
 
结论Conclusions： 
1、 螺柱脱落是由于过载引起的断裂，可能是受到异常外力引起。 
Failure for the part  is due to overloading , may be subjected to unusual external force caused 
2、 螺柱焊接的破坏扭矩试验共6 个，其中1 个扭矩低于技术要求，其余5 个合格。 
Destruction torque test for six the parts, a torque below the technical requirements, the remaining 
five qualified. 
建议Suggestions： 
1、 请校核装配工艺的适用性。 
Please checking the applicability of PAM. 
2、 检查装配过程质量。 
Check the quality of the assembly process.  
3、 供应商加强焊接质量监控。 
Suppliers to enhance welding quality monitoring. 


上海汽车中心实验室 
SAIC Center Lab 
中国·上海·嘉定区安研路201 号 
邮编. 201804 
No 201 Anyan road, Jiading, Shanghai China 
Post code 201804 
报告编号 
Report number 
 
SCL-S-12-0330M 
委托者: SQE：仇百明 
Request person, dept： 
送样日期:  2012.12.27 
Request date:  
报告日期: 2013.1.10 
Report date：  
第2页共7页 
 
 
 


上海汽车中心实验室 
SAIC Center Lab 
中国·上海·嘉定区安研路201 号 
邮编. 201804 
No 201 Anyan road, Jiading, Shanghai China 
Post code 201804 
报告编号 
Report number 
 
SCL-S-12-0330M 
委托者: SQE：仇百明 
Request person, dept： 
送样日期:  2012.12.27 
Request date:  
报告日期: 2013.1.10 
Report date：  
第3页共7页 
 
III. 测试结果 Test Results  
1、宏观观察： 
 
 
 
图1  失效件实物形貌 
 
 
 
 
 
 
 
 
 
未失
效件
失效件
断口表面


上海汽车中心实验室 
SAIC Center Lab 
中国·上海·嘉定区安研路201 号 
邮编. 201804 
No 201 Anyan road, Jiading, Shanghai China 
Post code 201804 
报告编号 
Report number 
 
SCL-S-12-0330M 
委托者: SQE：仇百明 
Request person, dept： 
送样日期:  2012.12.27 
Request date:  
报告日期: 2013.1.10 
Report date：  
第4页共7页 
 
2、断口观察： 
使用扫面电镜对断口表面进行观察,整个断口表面有部分焊接撕裂的断口，微观形貌为典型的韧窝形貌，见
图2a、2b、；部分区域有虚焊的现象，见图2d。 
 
 
 
 
 
 
图2  断口微观观察  SEM 
2d
2c
2b
2a


上海汽车中心实验室 
SAIC Center Lab 
中国·上海·嘉定区安研路201 号 
邮编. 201804 
No 201 Anyan road, Jiading, Shanghai China 
Post code 201804 
报告编号 
Report number 
 
SCL-S-12-0330M 
委托者: SQE：仇百明 
Request person, dept： 
送样日期:  2012.12.27 
Request date:  
报告日期: 2013.1.10 
Report date：  
第5页共7页 
 
3、取6 个全新的支架，用扭力扳手进行破坏扭矩试验，测试结果见附表1，； 
并将断口宏观形貌与失效件进行对比：失效件的断口形貌与试验件的断口形貌基本一致，无明显差异，见图
3a、4a、5a、6a、7a、8a、9a；但失效件的断口向外突起严重，见图3b；而试验件则无明显突起，见图
4b、5b、6b、7b、8b、9b 说明失效件收到了很大的外力造成的（如扭矩过大、异常撞击等）。 
序号 
No. 
试验项目 
Test item 
额定值 
Requirement 
试验结果 
Test result 
评价 Evaluation 
合格 
qualified
不合格 
unqualified
1 
破坏扭矩 
螺纹能承受7Nm 的扭
矩，螺纹无损坏，焊接处
不得脱落。(引自供应商
检验作业指导书，文件编
号HY-FJY068-03，版本：
A1，批准日期10.12.3) 
6.25 
 
× 
2 
9.0 
× 
 
3 
8.0 
× 
 
4 
8.0 
× 
 
5 
8.75 
×
 
6 
9.75 
× 
 
 
 
 
图3  失效件断口宏观形貌 
 
 
图4  1#新零件破坏扭矩断口宏观形貌 
 
3b
3a
4b
4a


上海汽车中心实验室 
SAIC Center Lab 
中国·上海·嘉定区安研路201 号 
邮编. 201804 
No 201 Anyan road, Jiading, Shanghai China 
Post code 201804 
报告编号 
Report number 
 
SCL-S-12-0330M 
委托者: SQE：仇百明 
Request person, dept： 
送样日期:  2012.12.27 
Request date:  
报告日期: 2013.1.10 
Report date：  
第6页共7页 
 
 
 
图5  2#新零件破坏扭矩断口宏观形貌 
 
 
图6  3#新零件破坏扭矩断口宏观形貌 
 
 
图7  4#新零件破坏扭矩断口宏观形貌 
 
7b
7a
6b
6a
5b
5a


上海汽车中心实验室 
SAIC Center Lab 
中国·上海·嘉定区安研路201 号 
邮编. 201804 
No 201 Anyan road, Jiading, Shanghai China 
Post code 201804 
报告编号 
Report number 
 
SCL-S-12-0330M 
委托者: SQE：仇百明 
Request person, dept： 
送样日期:  2012.12.27 
Request date:  
报告日期: 2013.1.10 
Report date：  
第7页共7页 
 
 
 
图8  5#新零件破坏扭矩断口宏观形貌 
 
 
 
图9  6#新零件破坏扭矩断口宏观形貌 
四、情况调查： 
1、经调查，SQE 确认此零件是IP21 沿用件。 
2、PAM（PAM-IP21(7)-VE0202-003）规定IP21 的装配扭矩为1.5-2Nm。 
 
    小结： 
1、 螺柱脱落是由于过载引起的断裂，可能是受到异常外力引起。 
2、 螺柱焊接的破坏扭矩试验共6 个，其中1 个扭矩低于技术要求，其余5 个合格。 
8b
8a
9b
9a

File: 材料工程师/SCL-S-12-0331M 制动管.pdf.md
# SCL-S-12-0331M 制动管.pdf

 
上海汽车中心实验室 
SAIC Center Lab 
中国·上海·嘉定区安研路201 号 
邮编. 201804 
No 201 Anyan road, Jiading, Shanghai China 
Post code 201804 
报告编号 
Report number 
 
SCL-S-12-0331M 
委托者: 董超 
Request person, dept： 
样日期:    2012.12.27 
Request date:  
报告日期:  2012.12.28 
Report date：  
第1页共5页 
 
上海汽车 
SAIC Motor 
零件号Part number 
50015016 
 零件名称 
Part name 
制动软管 
图纸日期Drawing date 
/ 
零件生产日期Part production date 
/ 
 供货商 
Supplier 
烟台乐星 
车型/项目Car type/project 
350 
 
   阶段性报告 Interim report        结论性报告 Conclusion report           测试报告 Test report 
Ⅰ.任务描述 Task description 
实验室受委托对胶管进行失效原因分析，失效零件具体信息如下： 
As requested, QA lab has analyzed the failure of the hose. The background information of the failed part is as following： 
零件信息：Part information 
零件名称 
Part name 
50015016 
制造日期 
Production date 
2012-05-13 
VIN 码 
VIN 
LSJA16E3XLG073460 
销售日期 
Sale date 
/ 
车辆里程数 
Car mileage 
387km 
维修站名称 
Sale agent 
 
失效模式描述 
Failure circumstance 
description 
胶管开裂 
原材料信息：Raw material information 
原材料及牌号 
Raw material specification 
EPDM 
原材料厂商 
Raw material producer 
/ 
散件供应商 
Component supplier 
韩国LS 
金属热处理状态 
Metal heat treatment state 
/ 
 
Ⅱ. 结论与建议 Conclusions and suggestions 
结论： 软管受到外界划伤导致开裂，形成漏油。 
Conclusion: the hose was cut leading to the leaking. 
  建议： 使用过程中确保零件不受外界损伤 
Suggestion: assure the part free of damage during the usage. 
 
 
 
 
 
 
 
 
 
 
 
 
 
 
 
 
 
 
 
 
分发: 
Distribution 
董超 
检验者Author 
 
审核Auditor 
 
批准Approver 
 
日期Date 
 
日期Date 
 
日期Date 
 


 
上海汽车中心实验室 
SAIC Center Lab 
中国·上海·嘉定区安研路201 号 
邮编. 201804 
No 201 Anyan road, Jiading, Shanghai China 
Post code 201804 
报告编号 
Report number 
 
SCL-S-12-0331M 
委托者: 董超 
Request person, dept： 
样日期:    2012.12.27 
Request date:  
报告日期:  2012.12.28 
Report date：  
第2页共5页 
 
上海汽车 
SAIC Motor 
       
  
图1 失效照片 
Fig 1  Failure Part 
 III. 测试结果 Test Results  
1 外观分析 
1.1 扣压接头 
 
 
 
在扣压接头处发现有多处刮伤，且在扣压端部的刮伤相当严重。 
 
扣压头刮伤位置对应的管体表面有磨损迹象。 
胶管开裂 
 
胶管管体有多处开裂 
 
 
磨损区域 


 
上海汽车中心实验室 
SAIC Center Lab 
中国·上海·嘉定区安研路201 号 
邮编. 201804 
No 201 Anyan road, Jiading, Shanghai China 
Post code 201804 
报告编号 
Report number 
 
SCL-S-12-0331M 
委托者: 董超 
Request person, dept： 
样日期:    2012.12.27 
Request date:  
报告日期:  2012.12.28 
Report date：  
第3页共5页 
 
上海汽车 
SAIC Motor 
1.2 塑料护套 
 
 
 
 
 
 
 
 
 
塑料护套在管体开裂区域有严重的刮伤迹象。 
 
1.3 受伤区观察 
将管体开裂区域，扣压接头刮伤区域和塑料护套刮伤区域相衔接，可以发现这三点在同一区域： 
 
 
 
 
 
 
 


 
上海汽车中心实验室 
SAIC Center Lab 
中国·上海·嘉定区安研路201 号 
邮编. 201804 
No 201 Anyan road, Jiading, Shanghai China 
Post code 201804 
报告编号 
Report number 
 
SCL-S-12-0331M 
委托者: 董超 
Request person, dept： 
样日期:    2012.12.27 
Request date:  
报告日期:  2012.12.28 
Report date：  
第4页共5页 
 
上海汽车 
SAIC Motor 
2 管体分析： 
2.1 漏夜点分析： 
 
管体有深浅不一的裂纹，其中一个裂纹直接裂穿至内层，成为漏油点。 
2.2 断口分析:  
   
 
 
内层产生裂纹 
漏油点裂纹的断口呈现沿着圆周方向的切割纹路，且
纹路光滑，说明外层外界划伤。 
漏油点处的编织层没有呈现经过油液浸泡后的颜色变
化，说明此处开裂时编织层已被破坏，而并非内层漏
油后导致编织层强度下降后的开裂。 


 
上海汽车中心实验室 
SAIC Center Lab 
中国·上海·嘉定区安研路201 号 
邮编. 201804 
No 201 Anyan road, Jiading, Shanghai China 
Post code 201804 
报告编号 
Report number 
 
SCL-S-12-0331M 
委托者: 董超 
Request person, dept： 
样日期:    2012.12.27 
Request date:  
报告日期:  2012.12.28 
Report date：  
第5页共5页 
 
上海汽车 
SAIC Motor 
 
 
小结 (Conclusion)： 
1 管体呈现被多次切割的划伤痕迹。最深的划伤点已造成内层的开裂，形成漏油，但该裂纹区域的编织
层没有呈现液体浸泡变色的痕迹，同时外层的切割断口呈现围绕管体圆周的切割痕迹，故可推断此裂纹为外界
划伤导致。 
2 扣压接头处发现多处刮伤痕迹，且端口的刮伤程度严重；塑料护套在管体开裂区域同样存在多处的刮伤
痕迹；且扣压接头，塑料护套的刮伤区域和管体的开裂区域相吻合。 
 
编织层被整齐切断，外层呈现光滑的切
割纹路，说明裂纹被划伤导致。
