Repository: kujaxr/obsidian-vault

File: 材料工程师/SCL-S-12-0332M 油门踏板-ZP11.pdf.md
# SCL-S-12-0332M 油门踏板-ZP11.pdf

 
上海汽车中心实验室
(QA Lab) 
中国·上海·嘉定区安研路201 号 
邮编. 201804 
No. 201 Anyan Road, Jiading District,  
Shanghai, China. 
Post code :200433 
报告编号：Report number 
SCL-S-12-0332M 
委托者Requestor：张少波 
送样日期Deliver date：2012.12.13 
报告日期Report date：2012.12.23 
第 1 页 共 8 页 
Page 1 of 8  
 
上海汽车 
SAIC Motor 
零件号 
Part number 
10065133 
零件名称 
Part name 
油门踏板 
Accelerator pedal 
图纸日期 
Drawing date  
/ 
零件生产日期 
Production date 
/ 
供货商 
Supplier 
联合电子 
UAES 
车型/项目 
Car type/project 
ZP11 
 
   阶段性报告  Stage report        结论性报告 Conclusion report           测试报告 Test report 
Ⅰ.任务描述 Task description 
实验室受委托对油门踏板进行失效原因分析，失效零件具体信息如下： 
As requested, QA lab has analyzed the invalid cause of accelerator pedal, and the information of invalid part is 
shown as following： 
零件信息：Part information 
零件名称 
Part name 
油门踏板 
Accelerator pedal 
制造日期 
Production date 
/ 
VIN 码 
VIN number 
/ 
销售日期 
Sale date 
/ 
车辆里程数 
Car mileage 
/ 
销售商 
Sale agent 
/ 
失效模式描述 
Invalid situation 
description 
油门踏板断裂 
Accelerator pedal fractured. 
原材料信息：Raw material information 
原材料及牌号 
Raw material 
and trademark 
PA6-GF30 
Ultramid B3WG6-BGVW 
原材料厂商 
Raw material producer 
BASF 
散件供应商 
Part supplier 
西安昆仑汽车电子有限公司 
金属热处理状态 
Metal heat treatment state 
/ 
失效零件见图1：The invalid part is shown in Fig 1.  
Ⅱ. 结论与建议 Conclusions and suggestions 
结论：1. 该失效是由于驾驶员误操作导致油门踏板断裂； 
      2. 零件材料符合技术要求； 
      3. 零件断裂槽底面厚度超下差。 
Conclusions:  1. Incorrect manipulation of driver made accelerator pedal fracture. 
             2. Material performance of part conformed to requirements. 
             3. Thickness of underside of breaking groove is beyond allowance below nominal size. 
建议： 1. 责令供应商按图纸要求生产零件。 
Suggestions：1.  Let supplier produce the part according to drawing paper.  
 
分发： 
Dispenser 
张少波 
检验者： 
Identifier 
狄春峰 
审核： 
Auditor 
 
批准： 
Approver 
 
日期： 
Date 
2012.12.23 
日期： 
Date 
 
日期： 
Date 
 


 
上海汽车中心实验室
(QA Lab) 
中国·上海·嘉定区安研路201 号 
邮编. 201804 
No. 201 Anyan Road, Jiading District,  
Shanghai, China. 
Post code :200433 
报告编号：Report number 
SCL-S-12-0332M 
委托者Requestor：张少波 
送样日期Deliver date：2012.12.13 
报告日期Report date：2012.12.23 
第 2 页 共 8 页 
Page 2 of 8  
 
上海汽车 
SAIC Motor 
 
 
图1 失效件 
Fig.1 Failure part 
 
III. 测试结果 Test Results 
序号 
No. 
试验项目 
Test item 
额定值 
Requirement 
试验结果 
Test result 
评价 Evaluation 
第一次 
第二次 
合格 
qualified 
不合格 
unqualified 
I 
失效件 
 
 
1 
红外（GB/T6040-2002） 
Infrared Spectroscopy 
PA6 
PA6 
× 
 
2 
熔点（GB/T19466.3-2006） 
Melting point (℃) 
220±5 
220 
× 
 
3 
焓值（GB/T19466.3-2006） 
Enthalpy (J/g) 
/ 
47.0 
47.2 
 
 
4 
灰分（GB/T9345.1-2008） 
Ash content (%) 
30±2 
29.3 
× 
 
5 
冲击强度（ISO179-1eU） 
Impact strength (kJ/m2) 
非标样品 
56.1 
 
 
II 
新件 
 
 
1 
红外（GB/T6040-2002） 
Infrared Spectroscopy 
PA6 
PA6 
× 
 
2 
熔点（GB/T19466.3-2006） 
Melting point (℃) 
220±5 
221 
× 
 
3 
焓值（GB/T19466.3-2006） 
Enthalpy (J/g) 
/ 
42.1 
45.6 
 
 
4 
灰分（GB/T9345.1-2008） 
Ash content (%) 
30±2 
29.7 
× 
 
5 
冲击强度（ISO179-1eU） 
Impact strength (kJ/m2) 
非标样品 
38.4 
 
 


 
上海汽车中心实验室
(QA Lab) 
中国·上海·嘉定区安研路201 号 
邮编. 201804 
No. 201 Anyan Road, Jiading District,  
Shanghai, China. 
Post code :200433 
报告编号：Report number 
SCL-S-12-0332M 
委托者Requestor：张少波 
送样日期Deliver date：2012.12.13 
报告日期Report date：2012.12.23 
第 3 页 共 8 页 
Page 3 of 8  
 
上海汽车 
SAIC Motor 
序号 
No. 
试验项目 
Test item 
额定值 
Requirement 
试验结果 
Test result 
评价 Evaluation 
第一次 
第二次 
合格 
qualified 
不合格 
unqualified 
III 
粒料  
 
 
1 
红外（GB/T6040-2002） 
Infrared Spectroscopy 
PA6 
PA6 
× 
 
2 
熔点（GB/T19466.3-2006） 
Melting point (℃) 
220±5 
220 
× 
 
3 
焓值（GB/T19466.3-2006） 
Enthalpy (J/g) 
/ 
40.6 
36.5 
 
 
4 
灰分（GB/T9345.1-2008） 
Ash content (%) 
30±2 
29.6 
× 
 
 
Ⅳ. 宏观分析 Macroscopic observation 
 
失效件断口如图2 所示，断口呈脆断特征。断口左有明显飞边痕迹，可以判断断裂方向如图所
示，与驾驶员踩踏油门踏板的方向一致。 
   
图2 失效件断口  
Fig. 2 Fracture of failure part  


 
上海汽车中心实验室
(QA Lab) 
中国·上海·嘉定区安研路201 号 
邮编. 201804 
No. 201 Anyan Road, Jiading District,  
Shanghai, China. 
Post code :200433 
报告编号：Report number 
SCL-S-12-0332M 
委托者Requestor：张少波 
送样日期Deliver date：2012.12.13 
报告日期Report date：2012.12.23 
第 4 页 共 8 页 
Page 4 of 8  
 
上海汽车 
SAIC Motor 
 
    以投影法测量失效件与新件的壁厚尺寸，用以对比两者之间的尺寸差别，如图3 所示。以测量
结果来看，断裂槽底面壁厚相差约0.02mm，侧面相差约0.1mm，差异并不明显。 
 
图3 壁厚对比 
Fig. 3 Wall thickness contrast 
 
    为了确认零件尺寸与图纸的符合性以及失效件与新件的差异性，切开零件后用数显游标卡尺测
量的方法对更大的样品进行测量，测量的位置为断裂槽底面壁厚，如图4 所示。 
 
图4 断裂槽壁厚 
Fig. 4 Wall thickness of breaking groove 
 
 
 


 
上海汽车中心实验室
(QA Lab) 
中国·上海·嘉定区安研路201 号 
邮编. 201804 
No. 201 Anyan Road, Jiading District,  
Shanghai, China. 
Post code :200433 
报告编号：Report number 
SCL-S-12-0332M 
委托者Requestor：张少波 
送样日期Deliver date：2012.12.13 
报告日期Report date：2012.12.23 
第 5 页 共 8 页 
Page 5 of 8  
 
上海汽车 
SAIC Motor 
上汽精测室，联合电子以及西安昆仑分别用此方法对不同的新件进行测量，结果归纳于表1。
从测量结果来看，精测室所测试的12 个零件中除一个零件达到下差，其余零件均超下差；供应商
处测试结果所有零件均偏下差。失效件与新件壁厚的一致性较好。 
 (mm) 
额定 
失效 
1 
2 
3 
4 
5 
6 
7 
8 
9 
10 
11 
12 
精测室 
1.4±0.1 
1.26 
1.27 
1.27 
1.29 
1.27 
1.29 
1.29 
1.28 
1.29 
1.29 
1.27 
1.28 
1.30 
联合电子 
1.4±0.1 
 
1.31 
1.32 
 
 
 
 
 
 
 
 
 
 
西安昆仑 
1.4±0.1 
 
1.34 
1.33 
1.33 
1.33 
1.33 
1.33 
1.34 
1.32 
1.32 
1.32 
1.33 
1.33 
表1 断裂槽壁厚 
Table 1 Wall thickness of breaking groove 
为了验证零件的强度及可靠性，用台架试验的方法模拟零件工况对其进行破坏试验，试验装置
如图5 所示。试验分别从7 个位置验证零件的强度和断裂位置，其结果归纳于表2。 
 
图5 台架试验 
Fig. 5 Bench test 
试验序号 
试验方法 
试验样件 
额定值Z（N） 
断裂力（N） 
断裂位置 
1 
位置：R≈227mm 
施力方向：工作方向 
1# 
非标方法 
974 
踏板面 
2# 
非标方法 
1000 
踏板面 
3# 
非标方法 
1052 
踏板面 
2 
位置：R≈200mm 
施力方向：工作方向 
4# 
非标方法 
1270 
断裂槽 
5# 
非标方法 
1250 
断裂槽 
6# 
非标方法 
1268 
断裂槽 
3 
位置：R=191mm 
施力方向：工作方向 
7# 
1000≤Z≤2000 
1285 
断裂槽 
8# 
1000≤Z≤2000 
1243 
断裂槽 
9# 
1000≤Z≤2000 
1268 
断裂槽 
4 
位置：R=191mm 
施力方向：右向左 
10# 
≥300 
555 
非断裂区域 
5 
位置：R=191mm 
施力方向：左向右 
11# 
≥300 
625 
断裂槽 
6 
位置：R=191mm 
施力方向：工作方向 
压头偏右 
12# 
1000≤Z≤2000 
1240 
断裂槽 
13# 
1000≤Z≤2000 
1244 
断裂槽 
14# 
1000≤Z≤2000 
1246 
断裂槽 
7 
位置：R=191mm 
施力方向：工作方向 
压头偏左 
15# 
1000≤Z≤2000 
1217 
断裂槽 
16# 
1000≤Z≤2000 
1220 
断裂槽 
17# 
1000≤Z≤2000 
1236 
断裂槽 
表2 台架试验结果 
Table 2 Result of bench test 


 
上海汽车中心实验室
(QA Lab) 
中国·上海·嘉定区安研路201 号 
邮编. 201804 
No. 201 Anyan Road, Jiading District,  
Shanghai, China. 
Post code :200433 
报告编号：Report number 
SCL-S-12-0332M 
委托者Requestor：张少波 
送样日期Deliver date：2012.12.13 
报告日期Report date：2012.12.23 
第 6 页 共 8 页 
Page 6 of 8  
 
上海汽车 
SAIC Motor 
 
台架试验1-3 验证了零件破坏与施力点的关系，如图6 所示。随着施力点的不同，油门踏板的
断裂位置和强度不一。当施力点在靠近踏板面外侧（R≈227mm）时，断裂位置在踏板面根部，所需
的破坏力略小，约1000N；当施力点在踏板面中心附近时，断裂位置在断裂槽，所需的破坏力约
1250N。 
 
图6 台架试验1-3 
Fig. 6 Bench test 1-3 
 
台架试验4-5 验证了零件受侧向力时的情况，结果如图7 所示。随着施力方向的不同，油门踏
板的断裂位置和强度不一。当施力方向从踏板右侧向左时，断裂位置在踏板根部，所需破坏力约
555N；当施力方向从踏板左侧向右是，断裂位置在断裂槽，所需破坏力约625N。 
 
图7 台架试验4-5 
Fig. 7 Bench test 4-5 


 
上海汽车中心实验室
(QA Lab) 
中国·上海·嘉定区安研路201 号 
邮编. 201804 
No. 201 Anyan Road, Jiading District,  
Shanghai, China. 
Post code :200433 
报告编号：Report number 
SCL-S-12-0332M 
委托者Requestor：张少波 
送样日期Deliver date：2012.12.13 
报告日期Report date：2012.12.23 
第 7 页 共 8 页 
Page 7 of 8  
 
上海汽车 
SAIC Motor 
 
台架试验6-7 验证了零件向力点偏左或偏右时的情况，结果如图8 所示。当零件受力点偏左或偏
右时与标准受力位置无明显差异，断裂位置在断裂槽，所需的破坏力约1230N。 
 
图8 台架试验6-7 
Fig. 8 Bench test 6-7 
 
为了验证油门踏板人为踩断的可能性，用实车试验的方式来进行失效模拟。经过试验，共踩断5
个零件，其中3 个与失效件情况一致，另2 个断裂位置在基座安装孔，这可能是试验时人为安装不
牢所导致的。试验发现，只有在全力冲击踩踏时，才有可能导致踏板断裂，且用脚跟施力的可能性
更高。这种情况在正常使用时不会发生，除非紧急情况下的误踏。 
 
图9 失效模拟 
Fig. 9 Crash simulation 


 
上海汽车中心实验室
(QA Lab) 
中国·上海·嘉定区安研路201 号 
邮编. 201804 
No. 201 Anyan Road, Jiading District,  
Shanghai, China. 
Post code :200433 
报告编号：Report number 
SCL-S-12-0332M 
委托者Requestor：张少波 
送样日期Deliver date：2012.12.13 
报告日期Report date：2012.12.23 
第 8 页 共 8 页 
Page 8 of 8  
 
上海汽车 
SAIC Motor 
 
为了了解ZP11 踏板的可靠性，用Benchmark 的方法进行对比。 
按安装方式分类，油门踏板主要分为悬挂式和卧式，其结构和特点如图10 所示。ZP11 采用悬
挂式，其代表车型有IP21，GP50，DFLQ（景逸），GWC30，GWC50 等；BMW 多采用卧式踏板。 
 
图10 基准对比1 
Fig. 10 Benchmark 1 
 
 
对于悬挂式踏板，其破坏力值大多在1000N 左右，详见表3。 
 
车型 
ZP11 
IP21  
GP50 
DFLQ 
GWC30 
GWC50 
断裂力试验值 
1227 
791 
1576 
1050 
1030 
1130 
表3 基准对比2 
Table 3 Benchmark 2 
 
 
关于悬挂式踏板主要使用的材料有3 类：PP+长玻纤（SVW）；PA6+玻纤（Bosch）；PA66+玻纤
（Hella）。玻纤含量在30%~50%不等。 
 
 
综上所述，可以得到如下结论： 
1、 该失效是由于驾驶员误操作导致油门踏板断裂； 
2、 零件材料符合技术要求； 
3、 零件断裂槽底面壁厚超下差； 
4、 零件符合破坏力要求，一致性较好，正常使用无失效风险； 
5、 零件设计满足业内正常水平。

File: 材料工程师/SCL-S-12-M-发动机溢流管.pdf.md
# SCL-S-12-M-发动机溢流管.pdf

 
上海汽车中心实验室 
SAIC Center Lab 
中国·上海·嘉定区安研路201 号 
邮编. 201804 
No 201 Anyan road, Jiading, Shanghai China 
Post code 201804 
报告编号 
Report number 
 
SCL-S-12-0010M 
委托者:  SQE：吴峻 
Request person, dept：Wu Jun 
委托编号:  SCL-S-12-0010 
Request number: SCL-S-12-0010 
送样日期:  2012.02.02 
Request date: 2012.02.02 
报告日期:  2012.02.08 
Report date：2012.02.08 
                       第1页共4页 
 
分发: 
Distribution 
吴峻（Wu Jun） 
检验者Author 
 
审核Auditor 
 
批准Approver 
 
日期Date 
 
日期Date 
 
日期Date 
 
 
上海汽车 
SAIC Motor 
零件号Part number 
PEH90073B 
 零件名称 
Part name 
发动机溢流管 
Engine overflow pipe 
图纸日期Drawing date 
/ 
零件生产日期Part production date 
/ 
 供货商 
Supplier 
天津鹏翎胶管股份有限公司 
Tianjin Pengling Rubber Hose Co., Ltd  
车型/项目Car type/project 
750 
 
   阶段性报告 Interim report        结论性报告 Conclusion report           测试报告 Test report 
Ⅰ.任务描述 Task description 
实验室受委托对发动机溢流管进行失效原因分析，失效零件具体信息如下： 
As requested, QA lab has analyzed the failure of engine overflow pipe. The background information of the failed part is as following： 
零件信息：Part information 
零件名称 
Part name 
发动机溢流管 
制造日期 
Production date 
/ 
VIN 码 
VIN 
/ 
销售日期 
Sale date 
/ 
车辆里程数 
Car mileage 
0 公里 (km) 
维修站名称 
Sale agent 
/ 
失效模式描述 
Failure circumstance 
description 
发动机热试泄漏 
原材料信息：Raw material information 
原材料及牌号 
Raw material specification 
EPDM 
原材料厂商 
Raw material producer 
/ 
散件供应商 
Component supplier 
天津鹏翎 
金属热处理状态 
Metal heat treatment state 
/ 
失效零件见图：The failed part is shown in figure 1.  
 
 
Ⅱ. 结论与建议 Conclusions and suggestions 
 
结论：零件材料性能符合要求。断口分析可得，发动机溢流管受到意外损伤，导致破裂泄漏。  
Conclusions: The material perfomance of the hose conforms to the requirments.Throuth the fracture analysis, 
we can get the conclusion that the hose was injured accidently by external damage which caused the leakage. 
 
建议：在胶管运输和安装过程中，注意胶管不受外界损伤。 
Suggestion: Avoid external damage on the transport and installation process of the hose. 


 
上海汽车中心实验室 
SAIC Center Lab 
中国·上海·嘉定区安研路201 号 
邮编. 201804 
No 201 Anyan road, Jiading, Shanghai China 
Post code 201804 
报告编号 
Report number 
 
SCL-S-12-0010M 
委托者:  SQE：吴峻 
Request person, dept：Wu Jun 
委托编号:  SCL-S-11-0010 
Request number: SCL-S-11-0010 
送样日期:  2012.02.02 
Request date: 2012.02.02 
报告日期:  2012.02.08 
Report date：2012.02.08 
第2页共4页 
 
上海汽车 
SAIC Motor 
 
胶管破裂，导致泄漏 
图1 失效照片 
III. 测试结果 Test Results  
1 材料性能测试（Material Test）： 
序号 
No. 
试验项目 
Test item 
额定值 
Requirement 
试验结果 
Test result 
评价 Evaluation 
合格 
qualified 
不合格 
unqualified 
失效件（Failure Part）：根据实验大纲要求进行 
内层 inner side 
1 
Shore A 硬度 
Shore A Hardness 
VDA 675 102 
60～75 
63 
× 
 
2 
拉伸强度 
Tensile Strength 
VDA 675 205 
≥7MPa 
14.2 
× 
 
3 
断裂伸长率 
Elongation at tear 
VDA 675 205 
≥250% 
300 
× 
 
外层 cover 
1 
Shore A 硬度 
Shore A Hardness 
VDA 675 102 
60～75 
64 
× 
 
2 
拉伸强度 
Tensile Strength 
VDA 675 205 
≥7MPa 
10.6 
× 
 
3 
断裂伸长率 
Elongation at tear 
VDA 675 205 
≥250% 
350 
× 
 
材料性能符合要求。 
The material performance accords with the material requirements.  
 
 
 
 
 
 
 
 
 
胶管内侧裂纹 
胶管外侧裂纹 


 
上海汽车中心实验室 
SAIC Center Lab 
中国·上海·嘉定区安研路201 号 
邮编. 201804 
No 201 Anyan road, Jiading, Shanghai China 
Post code 201804 
报告编号 
Report number 
 
SCL-S-12-0010M 
委托者:  SQE：吴峻 
Request person, dept：Wu Jun 
委托编号:  SCL-S-11-0010 
Request number: SCL-S-11-0010 
送样日期:  2012.02.02 
Request date: 2012.02.02 
报告日期:  2012.02.08 
Report date：2012.02.08 
第3页共4页 
 
上海汽车 
SAIC Motor 
2 断口分析（Analyze）： 
对胶管裂纹进行分析： 
 
断口表面橡胶基体平整，无杂质、气泡等异常现象。异常裂纹纹路笔直，结合故障公里数，可排除材料问题引起的破裂。 
The fracture surface of the rubber is smooth. There are no impurities, bubbles and other anomalies on the fracture. Considering 
the car mileage of the failure and the straight abnormal crack, we can get that the damage dose not caused by the material. 
 
 
胶管中间编织层完好，没有破损，没有出现被冷却液浸泡后出现的发黑现象，排除内层胶管爆裂引起的破裂。 
The middle woven layer does not broken and appears black which is caused by immersed by coolant. So the damage does not 
caused by the burst of the inner hose. 
异常裂纹，左右对应 
内层，接触冷却液 
编织层完好，颜色正常 


 
上海汽车中心实验室 
SAIC Center Lab 
中国·上海·嘉定区安研路201 号 
邮编. 201804 
No 201 Anyan road, Jiading, Shanghai China 
Post code 201804 
报告编号 
Report number 
 
SCL-S-12-0010M 
委托者:  SQE：吴峻 
Request person, dept：Wu Jun 
委托编号:  SCL-S-11-0010 
Request number: SCL-S-11-0010 
送样日期:  2012.02.02 
Request date: 2012.02.02 
报告日期:  2012.02.08 
Report date：2012.02.08 
第4页共4页 
 
上海汽车 
SAIC Motor 
 
胶管外层裂纹口处有明显凹陷和破损，且与异常裂纹相对应，证实此裂纹内外贯通。说明胶管外层受到意外损伤，导致胶管破
裂，出现液体泄漏。 
There is significant depression and damage on the outside of the tube, and it corresponds to the abnormal crack. The 
abnormal crack runs through the hose. So we can get the conclusion that the hose was injured accidently by external damage 
which caused the damage and leakage. 
 
小结：零件材料符合要求。 
通过断口分析，可认为发动机溢流管受到意外损伤，导致破裂泄漏。 
Summary: The material perfomance of the hose conforms to the requirments. 
Throuth the fracture analysis, we can get the conclusion that the hose was injured accidently by 
external damage which caused the leakage. 
 
胶管表面发现明显凹陷破损，
且与异常裂纹相对应 
异常裂纹，左右对应 
胶管外层

File: 材料工程师/SCL-S-13-0001M 连接器-IP24.pdf.md
# SCL-S-13-0001M 连接器-IP24.pdf

 
上海汽车中心实验室
(SAIC Center Lab) 
中国·上海·嘉定区安研路201 号 
邮编. 201804 
No. 201 Anyan Road, Jiading District,  
Shanghai, China. 
Post code :200433 
报告编号：Report number 
SCL-S-13-0001M 
委托者Requestor：刘芳 
送样日期Deliver date：2013.01.04 
报告日期Report date：2013.01.09 
第 1 页 共 5 页 
Page 1 of 5  
 
零件号 
Part number 
10069189 
零件名称 
Part name 
连接器 
Connector 
图纸日期 
Drawing date  
/ 
零件生产日期 
Production date 
/ 
供货商 
Supplier 
上海英特 
Shanghai Yingte 
车型/项目 
Car type/project 
IP24EDU 
 
   阶段性报告  Stage report        结论性报告 Conclusion report           测试报告 Test report 
Ⅰ.任务描述 Task description 
实验室受委托对连接器进行失效原因分析，失效零件具体信息如下： 
As requested, QA lab has analyzed the invalid cause of connector, and the information of invalid part is shown as 
following： 
零件信息：Part information 
零件名称 
Part name 
连接器 
Connector 
制造日期 
Production date 
/ 
VIN 码 
VIN number 
/ 
销售日期 
Sale date 
/ 
车辆里程数 
Car mileage 
/ 
销售商 
Sale agent 
/ 
失效模式描述 
Invalid situation 
description 
塑料组件断裂 
Plastic part fractured. 
原材料信息：Raw material information 
原材料及牌号 
Raw material 
and trademark 
PA66-GF30 
Rhodia A218 V30 
原材料厂商 
Raw material producer 
罗迪亚 
散件供应商 
Part supplier 
/ 
金属热处理状态 
Metal heat treatment state 
/ 
失效零件见图1：The invalid part is shown in Fig 1.  
Ⅱ. 结论与建议 Conclusions and suggestions 
结论：1. 零件底部应力集中，受外力导致断裂。2. 零件材料、尺寸不符合图纸要求。 
3. 零件注塑工艺不佳。  
Conclusions:  1. Foreign force made part fracture at the bottom of part, which was stress concentration zone. 
2. Material performance and size of part did not conform to drawing requirements.   
3. Injection process of the part was bad.         
建议： 1. 责令供应商严格按图纸要求生产零件。2. 改善注塑工艺。 
Suggestions: 1. Let supplier produce the part according to the drawing.  
           2. Injection process should be improved. 
分发： 
Dispenser 
刘芳 
检验者： 
Identifier 
狄春峰 
审核： 
Auditor 
 
批准： 
Approver 
 
日期： 
Date 
2013.01.09 
日期： 
Date 
 
日期： 
Date 
 


 
上海汽车中心实验室
(SAIC Center Lab) 
中国·上海·嘉定区安研路201 号 
邮编. 201804 
No. 201 Anyan Road, Jiading District,  
Shanghai, China. 
Post code :200433 
报告编号：Report number 
SCL-S-13-0001M 
委托者Requestor：刘芳 
送样日期Deliver date：2013.01.04 
报告日期Report date：2013.01.09 
第 2 页 共 5 页 
Page 2 of 5  
 
 
图1 失效件 
Fig.1 Failure part 
III. 测试结果 Test Results 
序号 
No. 
试验项目 
Test item 
额定值 
Requirement 
试验结果 
Test result 
评价 Evaluation 
第一次 
第二次 
合格 
qualified 
不合格 
unqualified 
I 
失效件 
 
 
1 
红外（GB/T6040-2002） 
Infrared Spectroscopy 
PA66 
PA6 
 
× 
2 
熔点（GB/T19466.3-2006） 
Melting point (℃) 
260±5 
216 
 
× 
3 
焓值（GB/T19466.3-2006） 
Enthalpy (J/g) 
/ 
46.2 
50.8 
 
 
4 
灰分（GB/T9345.1-2008） 
Ash content (%) 
30±2 
32.8 
 
 
II 
新件 
 
 
1 
红外（GB/T6040-2002） 
Infrared Spectroscopy 
PA66 
PA6 
 
× 
2 
熔点（GB/T19466.3-2006） 
Melting point (℃) 
260±5 
215 
 
× 
3 
焓值（GB/T19466.3-2006） 
Enthalpy (J/g) 
/ 
50.6 
55.0 
 
 
4 
灰分（GB/T9345.1-2008） 
Ash content (%) 
30±2 
34.3 
 
 
III 
粒料  
 
 
1 
红外（GB/T6040-2002） 
Infrared Spectroscopy 
PA66 
PA66 
× 
 
2 
熔点（GB/T19466.3-2006） 
Melting point (℃) 
260±5 
260.5 
× 
 
3 
焓值（GB/T19466.3-2006） 
Enthalpy (J/g) 
/ 
49.5 
49.2 
 
 
4 
灰分（GB/T9345.1-2008） 
Ash content (%) 
30±2 
25.4 
 
× 
小结：失效件与新件材料一致，均系PA6-GF30，与图纸要求PA66-GF30 不符。粒料为PA66-GF25
也与图纸要求不符。 


 
上海汽车中心实验室
(SAIC Center Lab) 
中国·上海·嘉定区安研路201 号 
邮编. 201804 
No. 201 Anyan Road, Jiading District,  
Shanghai, China. 
Post code :200433 
报告编号：Report number 
SCL-S-13-0001M 
委托者Requestor：刘芳 
送样日期Deliver date：2013.01.04 
报告日期Report date：2013.01.09 
第 3 页 共 5 页 
Page 3 of 5  
 
Ⅳ. 宏观分析 Macroscopic observation 
 
失效件断口如图2 所示，断口呈脆断特征，断裂位置在零件底部。将断口放大观察，可以看到
断口处有较多的孔洞，较大的孔洞尺径在0.5mm 左右。 
 
图2 失效件断口 
Fig. 2 Fracture of failure part  
 
 
失效件在低于额定5Nm 的扭矩下发生断裂，为了验证零件的性能对一批新件进行了破坏性的失
效模拟试验。所有零件的断裂位置和断裂形式与失效件相仿，但所需要的扭矩相差较大，从8Nm
至17Nm 不等。 
 
观察破坏扭矩为11Nm 的零件断口如图3。断口上同样发现一些孔洞，但是孔洞较失效件少，
且孔洞的尺径较失效件小。
 
图3 新件断口1 
Fig. 3 Fracture of new part 1 
 


 
上海汽车中心实验室
(SAIC Center Lab) 
中国·上海·嘉定区安研路201 号 
邮编. 201804 
No. 201 Anyan Road, Jiading District,  
Shanghai, China. 
Post code :200433 
报告编号：Report number 
SCL-S-13-0001M 
委托者Requestor：刘芳 
送样日期Deliver date：2013.01.04 
报告日期Report date：2013.01.09 
第 4 页 共 5 页 
Page 4 of 5  
 
 
观察破坏扭矩为17Nm 的零件断口如图3。断口上也发现一些孔洞，其孔洞也比失效件少，尺
径比失效件和11Nm 的零件都小。 
 
图4 新件断口2 
Fig. 4 Fracture of new part 2 
 
将新件冷镶，剖开，观察零件内部组织结构如图5 所示。零件内部存在较多孔洞。 
 
图5 新件 
Fig. 5 New part 
 
小结：综上可以判断， 
1、 失效件系受外力超过材料负荷导致断裂。 
2、 零件内部有较多孔洞，注塑工艺不佳。 
3、 零件的强度与注塑工艺相关，改善注塑工艺（如排气、模温等），去除内部孔洞可以有效提升零
件强度。 
 
将新件称重，结果汇总于表1。零件的重量与图纸严重不符。 
 
 
图纸要求 
1 
2 
3 
4 
5 
6 
7 
8 
重量（g） 
4.94 
4.187 
4.183 
4.182 
4.190 
4.183 
4.201 
4.193 
4.167 
表1 零件重量 
Tab. 1 Mass of part 
 


 
上海汽车中心实验室
(SAIC Center Lab) 
中国·上海·嘉定区安研路201 号 
邮编. 201804 
No. 201 Anyan Road, Jiading District,  
Shanghai, China. 
Post code :200433 
报告编号：Report number 
SCL-S-13-0001M 
委托者Requestor：刘芳 
送样日期Deliver date：2013.01.04 
报告日期Report date：2013.01.09 
第 5 页 共 5 页 
Page 5 of 5  
 
将零件冷镶，剖开，观察测量其齿形如图6。零件齿间底部尖锐，无倒角，这将导致零件底部
与最后一齿件相接位置应力集中。牙形角60o，与要求的55 o 不符。 
 
图6 新件 1 
Fig. 6 New part 1 
 
 
图7 以投影法对牙高进行简单测量，牙高0.923mm，大于图纸要求0.856mm。零件带有锥度，
其锥度须进一步精密测量。 
 
图7 新件2 
Fig. 7 New part 2 
 
 
小结：综合以上测试结果可以得出以下结论， 
1、 零件重量与图纸不符。 
2、 零件尺寸与图纸不符。 
3、 零件齿间底部尖锐，无R 角，导致应力集中。

File: 材料工程师/SCL-S-13-0002M.pdf.md
# SCL-S-13-0002M.pdf

上海汽车中心实验室 
SAIC Center Lab 
中国·上海·嘉定区安研路201 号 
邮编. 201804 
No 201 Anyan road, Jiading, Shanghai China 
Post code 201804 
报告编号 
Report number 
 
SCL-S-13-0002M 
委托者:  SQE：严力航 
Request person, dept：Dong Chao 
委托编号:  SCL-S-13-0002M 
Request number:  
送样日期:  2013.1.4 
Request date:  
报告日期:  2013.1.16 
Report date： 
                       第1页共10页
 
分发: 
Distribution 
SQE  严力航 
检验者Author 
白云岭 
审核Auditor 
 
批准Approver 
 
日期Date 
2013.1.16 
日期Date 
 
日期Date 
 
 
零件号Part number 
10051921 
 零件名称 
Part name 
副车架安装轴 
SHAFT-SUBFRAME MTC 
图纸日期Drawing date 
2010.6.8 
零件生产日期Part production date 
/ 
 供货商 
Supplier 
舟山7412 工厂 
车型/项目Car type/project 
AP11 
 
                阶段性报告 Interim report              结论性报告 Conclusion report          
Ⅰ.任务描述 Task description 
实验室受委托对副车架安装轴进行失效原因分析，失效零件具体信息如下： 
As requested, QA lab has analyzed the failure of SHAFT-SUBFRAME MTC. The background information of the failed part is as following： 
零件信息：Part information 
零件名称 
Part name 
副车架安装轴 
SHAFT-SUBFRAME MTC 
制造日期 
Production date 
/ 
VIN 码 
VIN
/ 
销售日期 
Sale date
/ 
车辆里程数 
Car mileage 
0 公里 (km) 
维修站名称 
Sale agent 
南京总装车间 
失效模式描述 
Failure circumstance 
description 
装配时发生断裂(共发生2 例)。装配扭矩180-200Nm。 
原材料信息：Raw material information 
原材料及牌号 
Raw material specification 
SWRCH22A 
原材料厂商 
Raw material producer 
/ 
散件供应商 
Component supplier 
/ 
金属热处理状态 
Metal heat treatment state 
/ 
 
 
Ⅱ. 结论与建议 Conclusions and suggestions 
 
结论Conclusions： 
1、 由于原材料的原始缺陷（如白点、疏松、气孔等）引起的断裂失效。 
The failure due to the raw materials of the original defects (such as white spots, loose, porosity, 
etc.). 
2、失效件的硬度不符合图纸的技术要求。 
The hardness for the parts did not meet the technical requirements of the drawing. 
建议Suggestions： 
1、 加强原材料质量控制。 
Strengthen the quality control of raw materials. 
2、 供应商改进过程质量。 
Suppliers to improve process quality. 
 
 


上海汽车中心实验室 
SAIC Center Lab 
中国·上海·嘉定区安研路201 号 
邮编. 201804 
No 201 Anyan road, Jiading, Shanghai China 
Post code 201804 
报告编号 
Report number 
 
SCL-S-13-0002M 
委托者: SQE：严力航 
Request person, dept： 
送样日期:  2013.1.4 
Request date:  
报告日期: 2013.1.16 
Report date：  
第2页共10页 
 
III. 测试结果 Test Results  
1、 情况调查： 
1）主要生产工序： 原材料     红冲（锻造）     机加工    热处理（调质）     电镀锌 
2）装配扭矩：180-200Nm。 
2、 宏观观察： 
1） 失效断裂位置如图1a 黄色虚线所示，失效件的实物形貌如图1b 所示。 
2） 失效件（副车架安装轴）与钣金之间是焊接连接的，见图1c、1d。 
 
 
   
 
图1  失效件实物形貌 
 
 
 
 
 
 
 
新零件
失效件
正面
正面
背面
背面


上海汽车中心实验室 
SAIC Center Lab 
中国·上海·嘉定区安研路201 号 
邮编. 201804 
No 201 Anyan road, Jiading, Shanghai China 
Post code 201804 
报告编号 
Report number 
 
SCL-S-13-0002M 
委托者: SQE：严力航 
Request person, dept： 
送样日期:  2013.1.4 
Request date:  
报告日期: 2013.1.16 
Report date：  
第3页共10页 
 
3、断口观察： 
1）两个失效件的断口宏观形貌基本一致：断口表面呈氧化锈蚀色，断口表面分层严重，2#断口右侧有很小
的呈银灰色的终断区（如图中黄色虚线所示），见图2。 
2）断口表面有呈河流状的颗粒物，见图3，经能谱微区成份分析，除基体Fe 外，还含有O、Zn，见图12、
13。根据原材料SWRCH22A 的成份要求，不应该含有O、Zn 元素。 
 
 
图2 断口宏观形貌 
 
1#断口
2#断口
1#断口
3a


上海汽车中心实验室 
SAIC Center Lab 
中国·上海·嘉定区安研路201 号 
邮编. 201804 
No 201 Anyan road, Jiading, Shanghai China 
Post code 201804 
报告编号 
Report number 
 
SCL-S-13-0002M 
委托者: SQE：严力航 
Request person, dept： 
送样日期:  2013.1.4 
Request date:  
报告日期: 2013.1.16 
Report date：  
第4页共10页 
 
 
图3  断口低倍形貌 
3） 
断口微观观察：断口表面光滑，并有氧化现象，见图4。 断口表面存在大量孔洞，呈光滑的
自由表面，见图5a；断口局部自由表面仅有极小的撕裂痕迹（即断裂前是连接），见图5b。 
 
 
图4 
2#断口
3b


上海汽车中心实验室 
SAIC Center Lab 
中国·上海·嘉定区安研路201 号 
邮编. 201804 
No 201 Anyan road, Jiading, Shanghai China 
Post code 201804 
报告编号 
Report number 
 
SCL-S-13-0002M 
委托者: SQE：严力航 
Request person, dept： 
送样日期:  2013.1.4 
Request date:  
报告日期: 2013.1.16 
Report date：  
第5页共10页 
 
 
 
图5 
4） 距离断口约8mm 的位置将失效件横向切断，在2#失效件发现大量孔洞，见图6；孔洞已经沿至内
螺纹螺牙处，见图7a；孔洞内无断口形貌，见图7b；使用扫描电镜观察孔洞微观形貌，呈光滑的
自由表面，见图8。 
 
 
          
 
图6 
5b
5a
B 区 
A 区 
8mm


上海汽车中心实验室 
SAIC Center Lab 
中国·上海·嘉定区安研路201 号 
邮编. 201804 
No 201 Anyan road, Jiading, Shanghai China 
Post code 201804 
报告编号 
Report number 
 
SCL-S-13-0002M 
委托者: SQE：严力航 
Request person, dept： 
送样日期:  2013.1.4 
Request date:  
报告日期: 2013.1.16 
Report date：  
第6页共10页 
 
 
 
图7 
  
 
图8 孔洞微观形貌   SEM 
 
 
 
 
 
 
 
7b
7a


上海汽车中心实验室 
SAIC Center Lab 
中国·上海·嘉定区安研路201 号 
邮编. 201804 
No 201 Anyan road, Jiading, Shanghai China 
Post code 201804 
报告编号 
Report number 
 
SCL-S-13-0002M 
委托者: SQE：严力航 
Request person, dept： 
送样日期:  2013.1.4 
Request date:  
报告日期: 2013.1.16 
Report date：  
第7页共10页 
 
5）沿断口纵向将失效件抛开，经研磨、抛光，发现大量孔洞和横向裂纹，详见图9。 
                                  
                                      
 
 
 
 
 
 
 
 
 
 
 
 
 
 
 
 
 
 
 
 
 
 
 
 
 
 
 
 
图9 
 
4、理化分析： 
1）失效件的化学成分符合技术要求。 
2）失效件和新零件的硬度低于技术要求。 
序号 
No. 
试验项目 
Test item 
额定值 
Requirement 
试验结果 
Test result 
评价 Evaluation 
合格 
qualified
不合格 
unqualified
1 
失效件 
 
 
 
 
1.1 
化学成分/SWRCH22A 
BQB/517 
 
 
 
C 
0.18-0.23 
0.20 
× 
 
Si 
≤0.10 
0.05 
× 
 
Mn 
0.70-1.00 
0.90 
×
 
断口表面 


上海汽车中心实验室 
SAIC Center Lab 
中国·上海·嘉定区安研路201 号 
邮编. 201804 
No 201 Anyan road, Jiading, Shanghai China 
Post code 201804 
报告编号 
Report number 
 
SCL-S-13-0002M 
委托者: SQE：严力航 
Request person, dept： 
送样日期:  2013.1.4 
Request date:  
报告日期: 2013.1.16 
Report date：  
第8页共10页 
 
序号 
No. 
试验项目 
Test item 
额定值 
Requirement 
试验结果 
Test result 
评价 Evaluation 
合格 
qualified
不合格 
unqualified
P 
≤0.030 
0.012 
× 
 
S 
≤0.035 
0.0019 
× 
 
1.1 
Alt 
≥0.02 
0.036 
× 
 
1.2 
硬度 
240-353HV 
196、202、199 
 
× 
2 
新零件 
 
 
 
 
2.2 
硬度 
240-353HV 
190、196、203 
 
× 
 
3）焊接热影响区距离失效断裂区域很远，无热影响，见图10。 
 
图10 失效件的焊接金相宏观形貌      16X 
4) 失效件与新零件的金相组织，如图11 所示，两者组织形貌一致，无明显差异。 
 
 
图11 金相组织   500X 
 
 
 
 
 
钣金
热影响区 
焊核
基体
断口区域
新零件
失效件


上海汽车中心实验室 
SAIC Center Lab 
中国·上海·嘉定区安研路201 号 
邮编. 201804 
No 201 Anyan road, Jiading, Shanghai China 
Post code 201804 
报告编号 
Report number 
 
SCL-S-13-0002M 
委托者: SQE：严力航 
Request person, dept： 
送样日期:  2013.1.4 
Request date:  
报告日期: 2013.1.16 
Report date：  
第9页共10页 
 
0
2
4
6
8
10
keV
0
10
20
30
40
50
60
70
80
90
 cps/eV
 Fe 
 Fe 
 O 
 Si 
 Zn 
 Zn 
 Ca 
 Ca 
 
图 12  1#断口（图3a）能普分析图谱 
 
0
2
4
6
8
10
keV
0
20
40
60
80
100
120
 cps/eV
 Fe 
 Fe 
 O 
 Zn 
 Zn 
 Si 
 S 
 Na 
 
图 13  2#断口（图3b）能普分析图谱 
 


上海汽车中心实验室 
SAIC Center Lab 
中国·上海·嘉定区安研路201 号 
邮编. 201804 
No 201 Anyan road, Jiading, Shanghai China 
Post code 201804 
报告编号 
Report number 
 
SCL-S-13-0002M 
委托者: SQE：严力航 
Request person, dept： 
送样日期:  2013.1.4 
Request date:  
报告日期: 2013.1.16 
Report date：  
第10页共10页 
 
5、分析讨论： 
   1）结合断口宏观形貌和能谱分析，可以得出断口存在原始裂纹，该裂纹产生于电镀锌工序之前。 
   2）通过对断口观察、分析，发现断口及断口附近的基体中存在大量孔洞、疏松，且已经成连片的网状，
且孔洞内壁呈光滑的自由表面，表明原材料存在原始缺陷。 
   3）因原始裂纹的存在，在后续的热处理、镀锌过程中使断口表面氧化并渗入大量Zn 元素。

File: 材料工程师/SCL-S-13-0003M 报告.pdf.md
# SCL-S-13-0003M 报告.pdf

 
上海汽车中心实验室 
中国·上海·嘉定区安研路201 号 
邮编. 201804 
 
SAIC QA Laboratory 
201 Anhong rd, Anting, Shanghai 
报告编号 
Report number 
 
SCL-S-13-0003M 
委托者: SQE 周明杰 
Request person, dept： 
委托编号:  /  
Request number: 
送样日期:  2013.01.07 
Request date:  
报告日期:  2013.02.25 
Report date：  
第1页共6页 
 
SMPV-0.2.3-002-QA -F01 
零件号Part number 
10004653-ASA 
 零件名称 
Part name 
车顶前扶手总成  
The front armrest assembly 
图纸日期Drawing date 
/ 
零件生产日期Part production date 
2012-10-30 
 供货商 
Supplier 
上海华特汽车部件有限公司 
Shanghai Huate Automobile Parts Co., Ltd. 
车型/项目Car type/project 
IP24 
阶段性报告 Interim report                结论性报告 Conclusion report          
 
Ⅰ.任务描述 Task description 
实验室受委托对车顶前扶手总成进行失效原因分析，失效零件具体信息如下： 
As requested, SCL has analyzed the failure of the front armrest in the roof of vehicle. The information of the failed part 
is as following： 
零件信息：Part information 
零件名称 
Part name 
车顶前扶手总成  
The front armrest assembly 
车制造日期 
Vehicle production date 
2012.11.16 
VIN 码 
VIN 
LSJW26797CS990020 
销售日期 
Sale date 
/ 
车辆里程数 
Car mileage 
4657 公里（KM） 
维修站名称 
Sale agent 
/ 
失效模式描述 
Failure circumstance  
IP24 车顶扶手异响 The different sound from the front armrest in the roof of vehicle 
原材料信息：Raw material information 
原材料及牌号 
Raw material specification 
/ 
原材料厂商 
Raw material producer 
/ 
散件供应商 
Component supplier 
/ 
金属热处理状态 
Metal heat treatment state 
/ 
失效零件见图1：The failed part is shown in figure 1.  
 
Ⅱ. 结论与建议 Conclusions and Suggestions 
结论Conclusions： 
1. 车顶前扶手总成有异响声，主要是扶手内扭簧与轴销的剧烈摩擦所致。The different sound from the front  
armrest assembly was mainly due to the acute wear and tear between spring and pin. 
2. 扭簧和轴销的直径以及基座的孔径均符合要求。The diameter of spring ,pin and the holder aperture all  
conformed with the requirement. 
3. 扭簧和轴销的金相组织正常，但二者硬度相差较大。Microstructure of spring and pin were normal and the  
difference of hardness was large. 
建议Suggestions： 
1. 优化扭簧、轴销尺寸，减少过紧接触。Pay attention to the dimension of spring and pin, to reduce the contact. 
2. 加强对扭簧内表面和轴销外表面喷涂减磨材料均匀性检查，防止漏喷现象的发生。Inspect the uniformity  
of painting antifriction material on the surface of spring and pin, and preventing some region no painting. 
3. 轴销表面硬化处理如镀铬，提高其耐磨性。Harden the surface of the pin to improve the wear-resisting, such  
as coating chromium. 
 
分发: 
Distribution 
SQE 周明杰 
检验者Author 
薛 喜 才 
审核Auditor 
 
批准Approver 
 
日期Date 
2013.02.25 
日期Date 
 
日期Date 
 


 
上海汽车中心实验室 
中国·上海·嘉定区安研路201 号 
邮编. 201804 
 
SAIC QA Laboratory 
201 Anhong rd, Anting, Shanghai 
报告编号 
Report number 
 
SCL-S-13-0003M 
委托者: SQE 周明杰 
Request person, dept： 
委托编号:  /  
Request number: 
送样日期:  2013.01.07 
Request date:  
报告日期:  2013.02.25 
Report date：  
第2页共6页 
 
SMPV-0.2.3-002-QA -F01 
III. 调查结果 Investigation Results  
    工程车在黑河路试中发现车顶前扶手总成有异响,该车行驶4657Km 里程，失效件如图1 所示。快速转
动前扶手失效部位（带扭簧的一侧），可以听见细小清晰的摩擦声音。 
 
(a) 失效件 
 
(b) 打开闷盖后扭簧表面状况 
图1  车顶前扶手总成 
 
扭簧 
失效车顶扶手拆解，如图2a。扭簧簧圈外表面未发现摩擦痕迹，但A 端被PP 塑料基座摩擦光亮，B 端有
轻微擦痕，在翻动扶手时扭簧A 端与PP 基座发生微量相对运动，导致该端磨损，见图2b-图2c。 
切开扭簧簧圈，对其内表面观察，发现扭簧A、B 两端内表面局部摩擦比较严重，见图2d-图2e，其侧面
未发现明显的摩擦痕迹。 
可见扶手与轴销的摩擦主要是扭簧簧圈两端内表面与轴销外表面之间的相对摩擦，这也是异响的主要来源。 
 
 
 
失效部位 
扭簧 
轴销 
闷盖 
垫片 
基座 


 
上海汽车中心实验室 
中国·上海·嘉定区安研路201 号 
邮编. 201804 
 
SAIC QA Laboratory 
201 Anhong rd, Anting, Shanghai 
报告编号 
Report number 
 
SCL-S-13-0003M 
委托者: SQE 周明杰 
Request person, dept： 
委托编号:  /  
Request number: 
送样日期:  2013.01.07 
Request date:  
报告日期:  2013.02.25 
Report date：  
第3页共6页 
 
SMPV-0.2.3-002-QA -F01 
 
  
  
(a)失效件拆解 
 
 
(b) 扭簧A 端                              (c) 扭簧B 端  
 
 
(d) 扭簧簧圈内表面摩擦痕迹(靠近A 端)    (e) 扭簧簧圈内表面摩擦痕迹(靠近B 端) 
图2   扭簧表面的磨损状况 
 
 
 
 
被PP 塑料摩擦光亮 
扭簧B 端有轻微擦痕 
摩擦痕迹 
PP 基座 
轴销 
扭簧B 端 
摩
擦
痕
迹 
摩
擦
痕
迹 
扭簧A 端 


 
上海汽车中心实验室 
中国·上海·嘉定区安研路201 号 
邮编. 201804 
 
SAIC QA Laboratory 
201 Anhong rd, Anting, Shanghai 
报告编号 
Report number 
 
SCL-S-13-0003M 
委托者: SQE 周明杰 
Request person, dept： 
委托编号:  /  
Request number: 
送样日期:  2013.01.07 
Request date:  
报告日期:  2013.02.25 
Report date：  
第4页共6页 
 
SMPV-0.2.3-002-QA -F01 
轴销 
轴销外表面镀有光亮锌，拆解后发现轴销与基座孔配合区域显示正常的磨损，见图3d-图3e，但轴销与扭
簧配合区域A 端和B 端显示几条具有一定深度和宽度摩擦痕，见图3b-图3c。 
 
 
(a) 轴销表面整体状况 
 
  
(b)   轴销与扭簧摩擦痕迹                (c) 轴销与扭簧摩擦痕迹 
 
  
(d)   轴销与基座摩擦痕迹                (e) 轴销与基座摩擦痕迹 
图3  轴销表面的磨损状况 
 
 
 
与PP 基座配合位置 
与PP 基座配合位置 
与扭簧配合位置 
扭簧B 端摩擦痕迹 
扭簧A 端摩擦痕迹 


 
上海汽车中心实验室 
中国·上海·嘉定区安研路201 号 
邮编. 201804 
 
SAIC QA Laboratory 
201 Anhong rd, Anting, Shanghai 
报告编号 
Report number 
 
SCL-S-13-0003M 
委托者: SQE 周明杰 
Request person, dept： 
委托编号:  /  
Request number: 
送样日期:  2013.01.07 
Request date:  
报告日期:  2013.02.25 
Report date：  
第5页共6页 
 
SMPV-0.2.3-002-QA -F01 
调查结果 
 
扭簧和轴销在装配到扶手上时会进行手工喷蜡处理，但其工艺是不规范的，无法保证扭簧内表面和轴
销外表面都均匀喷涂；同时石蜡易挥发，一段时间后其表面的石蜡可能已经部分挥发掉，导致润滑效
果下降。 
 
转动扶手，扭簧两端（A、B 端）处应力最大，而轴销支撑着扭簧并随扶手转动，所以，在正常使用
状态下，轴销与扭簧A、B 两端接触区域摩擦相比轴销其他区域严重。 
 
扭簧簧圈的内径（4.5～4.7mm）与轴销的内径（3.85～3.95）相差很小；扭簧收紧后，其间隙会进一步
变小。如此小的尺寸间隙，导致在实际使用过程中，弹簧和轴销难以避免发生磨损。 
 
金相分析 
取扭簧和轴销纵向刨切后，扭簧金相组织为沿变形方向的屈氏体组织，轴销金相组织为铁素体+珠光体。 
 
图 4 扭簧金相组织 
 
图5 轴销金相组织 
 
 
 


 
上海汽车中心实验室 
中国·上海·嘉定区安研路201 号 
邮编. 201804 
 
SAIC QA Laboratory 
201 Anhong rd, Anting, Shanghai 
报告编号 
Report number 
 
SCL-S-13-0003M 
委托者: SQE 周明杰 
Request person, dept： 
委托编号:  /  
Request number: 
送样日期:  2013.01.07 
Request date:  
报告日期:  2013.02.25 
Report date：  
第6页共6页 
 
SMPV-0.2.3-002-QA -F01 
材料检测   
组织，硬度和尺寸检测结果如表1 所示。扭簧，轴销以及基座孔的关键尺寸符合要求。扭簧和轴销的金相组织正
常，但是二者的硬度值相差较大，导致异常磨损。 
 
表1 材料测试结果 
序号 
No. 
试验项目 
Test item 
额定值 
Requirement 
试验结果 
Test result 
评价 Evaluation 
合格 
OK 
不合格 
Not OK 
1 
扭簧硬度(HV0.5) 
Hardness of spring 
/ 
591, 574 ,587 
/ 
/ 
2 
扭簧金相组织
Microstructure of spring 
/ 
屈氏体 
/ 
/ 
3 
轴销金相组织 
Microstructure of pin 
/ 
铁素体+珠光体 
/ 
/ 
4 
轴销硬度(HV0.5) 
Hardness of pin 
/ 
236, 229, 223 
/ 
/ 
5 
扭簧尺寸 
扭簧中径 
Φ5.5～Φ5.7 
5.6, 5.7, 5.7 
x 
 
扭簧长度 
14.1～14.5 
14.2, 14.1, 14.1 
x 
 
6 
轴销尺寸 
轴销直径 
Φ3.85～3.95 
3.90, 3.95, 3.95 
x 
 
7 
基座孔尺寸 
孔直径 
Φ4.3～Φ4.5 
4.39, 4.36, 4.39 
x

File: 材料工程师/SCL-S-13-0004M IP21 MCE 换挡油封.pdf.md
# SCL-S-13-0004M IP21 MCE 换挡油封.pdf

 
上海汽车中心实验室 
中国·上海·嘉定区安研路201 号 
邮编. 201804 
 
SAIC Central Laboratory 
201 Anhong rd, Anting, Shanghai, China 
报告编号 
Report number 
 
SCL-S-13-0004M 
委托者: DRE 王健 
Request person, dept： 
委托编号: / 
Request number: 
送样日期: 2013.01.07 
Request date:  
报告日期: 2013.01.18 
Report date：  
第1页共4页 
 
分发: 
Distribution 
DRE 王健；SQE 陈肖 
检验者Author 
邵 百 明 
审核Auditor 
 
批准Approver 
 
日期Date 
2013.01.18 
日期Date 
 
日期Date 
 
SMPV-0.2.3-002-QA -F01 
上海汽车 
SAIC Motor 
零件号Part number 
10010175/10010296 
 零件名称 
Part name 
驻车机构油封/换挡轴 
Oil seal/Shift shaft 
日期Drawing date 
/ 
零件生产日期Part production date 
/ 
 供货商 
Supplier 
长春恩福/FSG 
车型/项目Car type/project 
DCT 360 
阶段性报告 Interim report                结论性报告 Conclusion report          
 
Ⅰ.任务描述 Task description 
实验室受委托对换挡轴和油封处漏油进行失效原因分析，失效零件具体信息如下： 
As requested, QA lab has analyzed the leaking at the maching surface between the shift shaft and oil seal. The 
information of the failed part is as following： 
零件信息：Part information 
零件名称 
Part name 
驻车机构油封/换挡轴 
Oil seal/Shift shaft 
车制造日期 
Vehicle production date 
EP 阶段装车 
VIN 码 
VIN 
/ 
销售日期 
Sale date 
/ 
车辆里程数 
Car mileage 
50000Km（DS44） 
维修站名称 
Sale agent 
/ 
失效模式描述 
Failure circumstance  
轻微地渗油；leaking at the matching surface between the shift shaft and oil seal. 
原材料信息：Raw material information 
原材料及牌号 
Raw material specification 
/ 
原材料厂商 
Raw material producer 
/ 
散件供应商 
Component supplier 
长春恩福/FSG 
金属热处理状态 
Metal heat treatment state 
/ 
失效零件见图1-2：The failed part is shown in figure 1-2.  
 
Ⅱ. 结论与建议 Conclusions and Suggestions 
 
结论Conclusions： 
（1）由于轴销表面的磕碰伤，导致密封不良，从而出现渗油。The surface damage of the shaft make the sealing bad 
and leaking happen. 
 
建议Suggestions： 
（1）在整个产品的生产过程中，要注意保护轴销的表面，避免磕碰损伤。During the whole produce process, pay 
attention to the protection the surface of the shaft and avoiding the damage. 
（2）对失效件的关键部位需要进行保护，以免造成损伤，影响分析。Protect the key part of the failed part and avoid 
the damage and affect the analysis. 


 
上海汽车中心实验室 
中国·上海·嘉定区安研路201 号 
邮编. 201804 
 
SAIC QA Laboratory 
201 Anhong rd, Anting, Shanghai 
报告编号 
Report number 
 
SCL-S-13-0004M 
委托者: DRE 王健 
Request person, dept： 
委托编号:  /  
Request number: 
送样日期: 2013.01.07 
Request date:  
报告日期: 2013.01.18 
Report date：  
第2页共4页 
 
SMPV-0.2.3-002-QA -F01 
上海汽车 
SAIC Motor 
III. 调查结果 Investigation Results  
 
收到的失效有换挡销（见图1）和含油封的壳体。为了便于检测，将油封从壳体上截取下来，如图2
所示。 
 
 
 
图1 含轴销的部件 
 
 图2 油封 从壳体上截取下来 
 
轴销和油封匹配面的质量或者缺陷直接影响密封，因此采用体视显微镜分别对轴销和油封表面进行检测，结
果如图3 和图4 所示。 
轴销的表面有许多的磕碰伤（见图3（a）），其中在密封面上也发现磕碰伤。一些来自于装配前（见图3（b）），
凹坑底部未现磨损的光亮痕迹；一些可能是在拆卸后产生的（见图3（c）），因为底部还有磨损的光亮痕迹。磕
碰伤的存在导致密封面无发与轴销表面完全接触，导致油从这些区域渗漏。 
图4 显示密封圈表面无任何损伤。 
依据上述外观检测，可以判断：轴销的原始表面磕碰损伤是导致渗油的原因。 


 
上海汽车中心实验室 
中国·上海·嘉定区安研路201 号 
邮编. 201804 
 
SAIC QA Laboratory 
201 Anhong rd, Anting, Shanghai 
报告编号 
Report number 
 
SCL-S-13-0004M 
委托者: DRE 王健 
Request person, dept： 
委托编号:  /  
Request number: 
送样日期: 2013.01.07 
Request date:  
报告日期: 2013.01.18 
Report date：  
第3页共4页 
 
SMPV-0.2.3-002-QA -F01 
上海汽车 
SAIC Motor 
 
（a）表面有许多的磕碰伤 一些来自于装配前；一些可能来自于拆卸后 
 
 
（b）装配前的磕碰伤 （密封处）                        （c）装配前的磕碰伤 （密封处） 
 
 
（d）疑似拆卸后的磕碰伤  （密封处）                 (e)装配前的磕碰伤 （与油封接触的区域） 
图3 轴销表面损伤 
密封面的磨损
痕迹 
与油封接触
的区域 


 
上海汽车中心实验室 
中国·上海·嘉定区安研路201 号 
邮编. 201804 
 
SAIC QA Laboratory 
201 Anhong rd, Anting, Shanghai 
报告编号 
Report number 
 
SCL-S-13-0004M 
委托者: DRE 王健 
Request person, dept： 
委托编号:  /  
Request number: 
送样日期: 2013.01.07 
Request date:  
报告日期: 2013.01.18 
Report date：  
第4页共4页 
 
SMPV-0.2.3-002-QA -F01 
上海汽车 
SAIC Motor 
 
 
图4 密封圈内表面无任何损伤

File: 材料工程师/SCL-S-13-0005M 变速箱悬置-AP1X.pdf.md
# SCL-S-13-0005M 变速箱悬置-AP1X.pdf

 
上海汽车中心实验室
(SAIC Center Lab) 
中国·上海·嘉定区安研路201 号 
邮编. 201804 
No. 201 Anyan Road, Jiading District,  
Shanghai, China. 
Post code :200433 
报告编号：Report number 
SCL-S-13-0005M 
委托者Requestor：杜小锦 
送样日期Deliver date：2013.01.07 
报告日期Report date：2013.01.14 
第 1 页 共 3 页 
Page 1 of 3  
 
零件号 
Part number 
10036902 
零件名称 
Part name 
变速箱悬置 
Gear-box suspension 
图纸日期 
Drawing date  
/ 
零件生产日期 
Production date 
/ 
供货商 
Supplier 
宁波捷豹 
Ningbo Jiebao 
车型/项目 
Car type/project 
AP1X 
 
   阶段性报告  Stage report        结论性报告 Conclusion report           测试报告 Test report 
Ⅰ.任务描述 Task description 
实验室受委托对变速箱悬置进行失效原因分析，失效零件具体信息如下： 
As requested, QA lab has analyzed the invalid cause of gear-box suspension, and the information of invalid part is 
shown as following： 
零件信息：Part information 
零件名称 
Part name 
变速箱悬置 
Gear-box suspension 
制造日期 
Production date 
/ 
VIN 码 
VIN number 
/ 
销售日期 
Sale date 
/ 
车辆里程数 
Car mileage 
/ 
销售商 
Sale agent 
/ 
失效模式描述 
Invalid situation 
description 
塑料组件断裂 
Plastic part fractured. 
原材料信息：Raw material information 
原材料及牌号 
Raw material 
and trademark 
PA66-GF20 
A102GH 
原材料厂商 
Raw material producer 
苏州旭光 
散件供应商 
Part supplier 
/ 
金属热处理状态 
Metal heat treatment state 
/ 
失效零件见图1：The invalid part is shown in Fig 1.  
Ⅱ. 结论与建议 Conclusions and suggestions 
结论：1. 零件受外力导致断裂。2. 零件尺寸不符合图纸要求。 
3. 零件注塑工艺不佳。  
Conclusions:  1. Foreign force made part fracture. 
2. Size of part did not conform to drawing requirements.   
3. Injection process of the part was bad.         
建议： 1. 责令供应商严格按图纸要求生产零件。2. 改善注塑工艺。 
Suggestions: 1. Let supplier produce the part according to the drawing.  
           2. Injection process should be improved. 
分发： 
Dispenser 
杜小锦 
检验者： 
Identifier 
狄春峰 
审核： 
Auditor 
 
批准： 
Approver 
 
日期： 
Date 
2013.01.14 
日期： 
Date 
 
日期： 
Date 
 


 
上海汽车中心实验室
(SAIC Center Lab) 
中国·上海·嘉定区安研路201 号 
邮编. 201804 
No. 201 Anyan Road, Jiading District,  
Shanghai, China. 
Post code :200433 
报告编号：Report number 
SCL-S-13-0005M 
委托者Requestor：杜小锦 
送样日期Deliver date：2013.01.07 
报告日期Report date：2013.01.14 
第 2 页 共 3 页 
Page 2 of 3  
 
 
图1 失效件 
Fig.1 Failure part 
III. 测试结果 Test Results 
序号 
No. 
试验项目 
Test item 
额定值 
Requirement 
试验结果 
Test result 
评价 Evaluation 
第一次 
第二次 
合格 
qualified 
不合格 
unqualified 
I 
失效件 
 
 
1 
红外（GB/T6040-2002） 
Infrared Spectroscopy 
PA66 
PA66 
× 
 
2 
熔点（GB/T19466.3-2006） 
Melting point (℃) 
260±5 
260 
× 
 
3 
焓值（GB/T19466.3-2006） 
Enthalpy (J/g) 
/ 
51.9 
58.3 
 
 
4 
灰分（GB/T9345.1-2008） 
Ash content (%) 
20±2 
21.6 
× 
 
II 
新件 
 
 
1 
红外（GB/T6040-2002） 
Infrared Spectroscopy 
PA66 
PA66 
× 
 
2 
熔点（GB/T19466.3-2006） 
Melting point (℃) 
260±5 
261 
× 
 
3 
焓值（GB/T19466.3-2006） 
Enthalpy (J/g) 
/ 
56.0 
57.3 
 
 
4 
灰分（GB/T9345.1-2008） 
Ash content (%) 
20±2 
20.8 
× 
 
III 
粒料  
 
 
1 
红外（GB/T6040-2002） 
Infrared Spectroscopy 
PA66 
PA66 
× 
 
2 
熔点（GB/T19466.3-2006） 
Melting point (℃) 
260±5 
261 
× 
 
3 
焓值（GB/T19466.3-2006） 
Enthalpy (J/g) 
/ 
56.3 
59.5 
 
 
4 
灰分（GB/T9345.1-2008） 
Ash content (%) 
20±2 
21.0 
× 
 


 
上海汽车中心实验室
(SAIC Center Lab) 
中国·上海·嘉定区安研路201 号 
邮编. 201804 
No. 201 Anyan Road, Jiading District,  
Shanghai, China. 
Post code :200433 
报告编号：Report number 
SCL-S-13-0005M 
委托者Requestor：杜小锦 
送样日期Deliver date：2013.01.07 
报告日期Report date：2013.01.14 
第 3 页 共 3 页 
Page 3 of 3  
 
Ⅳ. 宏观分析 Macroscopic observation 
 
失效件断口如图2 所示，断口呈脆断特征，系零件受外力超过材料负荷导致断裂。失效件断口
可见尺径在0.5mm 左右的孔洞，这降低了此处的强度，注塑工艺不佳。 
 
经观察断裂位置为浇口位置，从断口上的玻纤走向可以看出，此处玻纤沿断裂面分布，没有能
够起到有效增强作用。 
 
图2 失效件断口 
Fig. 2 Fracture of failure part  
 
 
对失效件与新件进行简易对比（如图3）即可发现，失效件尺寸明显与新件不一致。经简易测
量，失效件尺寸与图纸明显不符，小于图纸要求，这也导致失效件强度下降。 
 
图3 失效件 
Fig. 3 Failure part

File: 材料工程师/SCL-S-13-0006M EP11 PEB 螺柱.pdf.md
# SCL-S-13-0006M EP11 PEB 螺柱.pdf

 
上海汽车中心实验室 
中国·上海·嘉定区安研路201 号 
邮编. 201804 
 
SAIC QA Laboratory 
201 Anhong rd, Anting, Shanghai 
报告编号 
Report number 
 
SCL-S-13-0006M 
委托者: SQE:李绅 
Request person, dept： 
委托编号:  SCL-S-13-0006 
Request number: 
送样日期:  2013.1.8 
Request date:  
报告日期:  2013.1.11 
Report date：  
第1页共4页 
 
SMPV-0.2.3-002-QA -F01 
零件号Part number 
F01R207034\F01R207023 
 零件名称 
Part name 
水冷板螺柱 
图纸日期Drawing date 
/ 
零件生产日期Part production date 
/ 
 供货商 
Supplier 
UAES 
车型/项目Car type/project 
EP11 
阶段性报告 Interim report                结论性报告 Conclusion report          
 
Ⅰ.任务描述 Task description 
实验室受委托对水冷板上的螺柱（等级无定义）进行失效原因分析，失效零件具体信息如下： 
As requested, SCL has analyzed the failure of bolt in cooler（The grade is not defined）. The information of the failed part 
is as following： 
零件信息：Part information 
零件名称 
Part name 
水冷板螺柱 
车制造日期 
Vehicle production date 
N/A 
VIN 码 
VIN 
N/A 
销售日期 
Sale date 
N/A 
车辆里程数 
Car mileage 
0km 
维修站名称 
Sale agent 
N/A 
失效模式描述 
Failure circumstance  
临港现场装配过程中断裂。（图纸要求扭矩20±2Nm，现场使用扭矩22±3Nm） 
原材料信息：Raw material information 
原材料及牌号 
Raw material specification 
16MnCr5 
原材料厂商 
Raw material producer 
宝钢 
散件供应商 
Component supplier 
盈锋（无锡） 
金属热处理状态 
Metal heat treatment state 
N/A 
失效零件见图1：The failed part is shown in figure 1.  
Ⅱ. 结论与建议 Conclusions and Suggestions 
结论Conclusions： 
1. 失效螺柱属于过载断裂。 
The bolts all failed due to overloading. 
2. 失效螺柱材质不符合要求，仅相当于15 钢；强度低于供应商报告中样品测试值。 
The material of bolts is wrong，which equal to 15#；And the tensile strength is below the value from supplier’s 
report. 
建议Suggestions： 
1. 请立即封存隔离该批零件并进行追溯排查。 
Please seal、isolate、trace and investigate on the bolts immediately.  
2. 供应商选用正确的材料，保证螺柱强度。 
Suppliers choose the right material and ensure the bolt strength. 
3. 图纸上对螺柱的强度等级、摩擦系数等要求定义明确。 
Make clear the requirement such as bolt grade、friction factor and so on. 
4. 按照图纸要求扭矩进行装配。 
Assembly accord to the torque requirements from drawings. 
 
分发: 
Distribution 
SQE 李绅 
检验者Author 
卞晓峰 
审核Auditor 
 
批准Approver 
 
日期Date 
2013.1.11 
日期Date 
 
日期Date 
 


 
上海汽车中心实验室 
中国·上海·嘉定区安研路201 号 
邮编. 201804 
 
SAIC QA Laboratory 
201 Anhong rd, Anting, Shanghai 
报告编号 
Report number 
 
SCL-S-13-0006M 
委托者: SQE:李绅 
Request person, dept： 
委托编号:  SCL-S-13-0006 
Request number: 
送样日期:  2013.1.8 
Request date:  
报告日期:  2013.1.11 
Report date：  
第2页共4页 
 
SMPV-0.2.3-002-QA -F01 
 
 
 
 
 
 
 
 
 
 
 
 
 
 
 
 
 
 
 
 
 
 
 
 
 
 
 
 
 
 
 
 
图1  螺柱及水冷板外观：（共三件，两件螺柱断裂，一件螺柱横向开裂） 
 
 
 
 
 
 
 
 
 
1# 
2# 
3# 


 
上海汽车中心实验室 
中国·上海·嘉定区安研路201 号 
邮编. 201804 
 
SAIC QA Laboratory 
201 Anhong rd, Anting, Shanghai 
报告编号 
Report number 
 
SCL-S-13-0006M 
委托者: SQE:李绅 
Request person, dept： 
委托编号:  SCL-S-13-0006 
Request number: 
送样日期:  2013.1.8 
Request date:  
报告日期:  2013.1.11 
Report date：  
第3页共4页 
 
SMPV-0.2.3-002-QA -F01 
III. 调查结果 Investigation Results  
一、宏观分析 
1. 
水冷板外观未见明显异常；两断裂螺柱断面粗糙，呈典型的扭转过载断裂形貌，见图2、图3 所示。 
2. 
未断螺柱明显变形，沿轴向拉长，呈典型的延性变形形貌，见图4 所示。 
3. 
上述3 个螺柱的断裂及变形均发生在距水冷板螺孔顶面1~2 螺牙处，将3#变形螺柱沿开裂处掰断，断
面与其他两个断裂螺柱相同，为扭转过载致断，分别见图2、图3 和图4 的附图所示。 
 
 
 
 
 
 
 
 
 
 
 
 
 
 
图2   1#断裂螺柱断面宏观形貌              图3   2#断裂螺柱断面宏观形貌 
 
 
 
 
 
 
 
 
 
 
 
 
 
 
 
 
 
 
 
 
图4  3#开裂螺柱延性变形及打开后断面形貌 
1# 
2# 
3# 


 
上海汽车中心实验室 
中国·上海·嘉定区安研路201 号 
邮编. 201804 
 
SAIC QA Laboratory 
201 Anhong rd, Anting, Shanghai 
报告编号 
Report number 
 
SCL-S-13-0006M 
委托者: SQE:李绅 
Request person, dept： 
委托编号:  SCL-S-13-0006 
Request number: 
送样日期:  2013.1.8 
Request date:  
报告日期:  2013.1.11 
Report date：  
第4页共4页 
 
SMPV-0.2.3-002-QA -F01 
二、材料分析 
序
号 
No. 
试验项目 
Test item 
额定值 
Requirement 
试验结果 
Test result 
评价 Evaluation 
合格 
OK 
不合格 
Not OK 
1 
化学成分a 
16MnCr5b 
 
 
 
 
C 
0.12～0.21 
0.16 
× 
 
 
Si 
≤0.43 
0.17 
× 
 
 
Mn 
0.96～1.35 
0.46 
 
× 
 
P 
≤0.04 
0.03 
× 
 
 
S 
≤0.04 
0.03 
× 
 
 
Cr 
0.50～1.15 
0.02 
 
× 
2 
抗拉强度a 
792c 
625MPa；638MPa；626MPa 
 
×
c 
3 
芯部硬度d 
/ 
216HV0.5；219HV0.5；216HV0.5 
 
 
4 
表面脱碳或
増碳层深度d 
/ 
未发现（图5） 
 
 
5 
螺牙缺陷d 
/ 
未发现（图5） 
 
 
6 
基体组织d 
/ 
铁素体+珠光体（图6） 
 
 
备注： a）化学成分和抗拉强度测试结果来自于同批次完好螺柱。 
       b）化学成分额定值来源于供应商原材料清单。 
c）抗拉强度的额定值来自于供应商报告中的测试结果，而非图纸要求，仅供参考对比;试验结果低于该值。 
       d）芯部硬度、表面增碳或脱碳层深度、螺牙缺陷、基体组织测试结果来自于3#开裂试样的纵截面，由于
1#、2#试样为同批次试样，且断裂性质为过载，故未对三个试样逐一进行测试。 
 
 
 
 
 
 
 
 
 
 
 
 
 
图5 螺栓表层组织分布形貌  100X                      图6 螺柱组织形貌  500X
