Repository: kujaxr/obsidian-vault

File: 材料工程师/SCL-S-13-0007M ZP11 EU MT 换挡机构.pdf.md
# SCL-S-13-0007M ZP11 EU MT 换挡机构.pdf

 
上海汽车中心实验室 
中国·上海·嘉定区安研路201 号 
邮编. 201804 
 
SAIC Central Laboratory 
201 Anhong rd, Anting, Shanghai, China 
报告编号 
Report number 
 
SCL-S-13-0007M 
委托者: SQE 邹益 
Request person, dept： 
委托编号: / 
Request number: 
送样日期: 2013.01.08 
Request date:  
报告日期: 2013.01.18 
Report date：  
第1页共7页 
 
分发: 
Distribution 
SQE 邹益 
检验者Author 
邵 百 明 
审核Auditor 
 
批准Approver 
 
日期Date 
2013.01.18 
日期Date 
 
日期Date 
 
SMPV-0.2.3-002-QA -F01 
零件号Part number 
10102489 
 零件名称 
Part name 
换挡接头 
Shift Linkup 
日期Drawing date 
/ 
零件生产日期Part production date 
/ 
 供货商 
Supplier 
宁波永信 
Ningbo yongxin 
车型/项目Car type/project 
ZP11 EU 
阶段性报告 Interim report                结论性报告 Conclusion report          
 
Ⅰ.任务描述 Task description 
实验室受委托对换挡接头进行失效原因分析，失效零件具体信息如下： 
As requested, QA lab has analyzed the failure of the shift linkup. The information of the failed part is as following： 
零件信息：Part information 
零件名称 
Part name 
换挡接头 
Shift linkup 
车制造日期 
Vehicle production date 
EP 阶段装车 
VIN 码 
VIN 
/ 
销售日期 
Sale date 
/ 
车辆里程数 
Car mileage 
/ 
维修站名称 
Sale agent 
/ 
失效模式描述 
Failure circumstance  
在英国整车腐蚀测试中，换挡接头橡胶脱落，金属件内部严重锈蚀。During the English 
vehicle corrosion test, the rubber component of the shift linkup was loose and the inside 
surface of the metal part was seriously rusted. 
原材料信息：Raw material information 
原材料及牌号 
Raw material specification 
/ 
原材料厂商 
Raw material producer 
/ 
散件供应商 
Component supplier 
南京金裕泰 
金属热处理状态 
Metal heat treatment state 
/ 
失效零件见图1-3：The failed part is shown in figure 1-3.  
 
Ⅱ. 结论与建议 Conclusions and Suggestions 
结论Conclusions： 
（1）由于内部表面没有全部凃胶，橡胶与金属件存在间隙，因此在腐蚀测试中，金属表面出现严重的锈蚀，从
而导致橡胶件出现松动。The glue coating is not on all the suface and there is a clearance between the rubber and metal 
parts, so during corrosion test, the inside suface of the metal part was seriously rusted,which led the rubber part to get 
loose. 
（2）中间金属的表面镀层为Zn，不是图纸要求的Zn/Ni涂层。这会影响中间金属件暴漏在外的表面的耐腐蚀性，
但这不是失效的根本原因。The coating of the middle part is Zn, not the required Zn/Ti coating, which will affect the 
corrosion resistance of the middle metal part’s exposed surface. But this is not the root cause of the failure. 
（3）中间金属件的材料组织正常。The microstructure of the middle metal part is normal. 
建议Suggestions： 
（1）要求所有的表面均匀涂胶，以防止金属件表面腐蚀和橡胶的松脱。Require all the surface with even glue coating 
and prevent the metal surface to corrode and the rubber part loose . 
（2）采取措施避免混料。Avoid mixing other parts with Zn coating by some means. 
（3）应对接头供应商的生产过程进行审核，以保证过程的稳定性。Audit the produce process of the supplier and 
assure the process is stable and reliable. 


 
上海汽车中心实验室 
中国·上海·嘉定区安研路201 号 
邮编. 201804 
 
SAIC QA Laboratory 
201 Anhong rd, Anting, Shanghai 
报告编号 
Report number 
 
SCL-S-13-0007M 
委托者: SQE 邹益 
Request person, dept： 
委托编号:  /  
Request number: 
送样日期: 2013.1.08 
Request date:  
报告日期: 2013.01.18 
Report date：  
第2页共7页 
 
SMPV-0.2.3-002-QA -F01 
III. 调查结果 Investigation Results  
 
外观检查Visual inspection 
收到的失效件如图1 所示。橡胶部件松脱（见图1）。取出橡胶的相关部件，可以发现中间金属件与橡胶部件匹
配的表面发黄；大面积锈蚀，只是局部与橡胶紧密粘结（见图2）；与此同时，发现橡胶件表面光滑。这些现象
表明在制造的过程中，未曾大面积涂胶。 
The failed part was shown as fig. 1. The rubber part was loose and separated from the middle metal part (see fig. 1). 
After getting the rubber part and other parts out of the metal, it can be found that the inside surface of the middle part 
matching with the rubber got yellow and rusted. and only a small surface pasted the rubber. The surface of the rubber 
part was very smooth. All these show that during manufacturing, there is not glue on all the surface of the middle metal 
part.   
 
 
 
 
图1 接头正反面 
Fig. 1 both sides of linkup 
 
图2 中间金属件的表面 
大部分内表面锈蚀；局部粘附有橡胶，并漏出金属的表面 
Fig. 2 middle metal part  
most of the inside surface rusted; a small surface was with rubber and showed the metal color. 
外部金属件 
Outside metal part 
中间金属件/middle metal part 
橡胶及其它部件； 
 已松动，脱落 
Rubber and other 
components; 
loose 
and separated from 
other part 


 
上海汽车中心实验室 
中国·上海·嘉定区安研路201 号 
邮编. 201804 
 
SAIC QA Laboratory 
201 Anhong rd, Anting, Shanghai 
报告编号 
Report number 
 
SCL-S-13-0007M 
委托者: SQE 邹益 
Request person, dept： 
委托编号:  /  
Request number: 
送样日期: 2013.1.08 
Request date:  
报告日期: 2013.01.18 
Report date：  
第3页共7页 
 
SMPV-0.2.3-002-QA -F01 
 
图3 橡胶及其它部件 表面光滑与未涂胶有关 
Fig. 3 rubber and other components  smooth surface due to no glue coating 
 
工艺及技术要求 Process and Technology requirement 
根据技术要求，外部金属件和中间金属件的表面均采用Zn/Ni 镀层。Zn/Ni 镀层相对镀Zn 层具有更好的耐腐蚀
性。这对于暴漏在外的金属表面是非常重要的。 
According to the technology, the coating of the outside and middle metal parts was Zn/Ni., which was more anticorrosive 
than the Zn coating. This is very important for the exposed surface of metal parts. 
中间金属件完成Zn/Ni 镀层处理后，对内表面进行喷砂处理，然后进行涂胶和硫化操作。涂胶可以保证接头具有
更大的拉脱力；但是对于该产品来说：由于拉脱力要求（≥800N）不高，因此若不涂胶，其拉脱力同样满足要
求。 
After plating Zn/Ni, make a sand blasting and glue coating for the inside surface of the middle metal part and then 
vulcanize. The glue coating can let the part with bigger pulling-out force. But the requirement about the pulling-out force 
is more than 800N, which is not very high, so if not making glue coating, the pulling-force still can meet the 
requirement. 
但是，良好的涂胶可以让橡胶与金属间紧密结合，助碍腐蚀液接触金属表面，防止金属表面锈蚀。但是如果不凃
胶或凃胶不良，橡胶与金属件间会形成缝隙，腐蚀液体进入这些缝隙会恶化腐蚀的发生。 
But good glue coating can let the rubber combine with the metal part more tightly and keep the corrosive solution from 
contact with the metal surface. But if no glue coating and bad glue, there is a clearance between the parts and the 
solution will enter the clearance and accelerate the corrosion. 
 
测试与分析 Test and Analysis 
采用能谱对两金属件的表面镀层元素进行检测，结果分别如图4 和5 所示。能谱的数值不是很准确，但是能反映
其相对含量的多少。从结果来看：中间的金属件采用的是Zn 镀层，而不是要求的Zn/Ni 镀层。但这并不是导致
零件失效的原因 
严重锈蚀，但不作要
求。Heavily rusted, 
but no requirement 


 
上海汽车中心实验室 
中国·上海·嘉定区安研路201 号 
邮编. 201804 
 
SAIC QA Laboratory 
201 Anhong rd, Anting, Shanghai 
报告编号 
Report number 
 
SCL-S-13-0007M 
委托者: SQE 邹益 
Request person, dept： 
委托编号:  /  
Request number: 
送样日期: 2013.1.08 
Request date:  
报告日期: 2013.01.18 
Report date：  
第4页共7页 
 
SMPV-0.2.3-002-QA -F01 
Test the elements of the two metal parts’ coating by EDS and the result was showed by fig. 4 and fig. 5. The results show 
that the coating of the inside metal part is Zn, not the requirement coating of Zn/Ni. But this is not the root cause. 
 
2
4
6
8
10
keV
0
20
40
60
80
100
 cps/eV
 Zn 
 Zn 
 Na 
 O 
 Ni 
 Ni 
 Fe 
 Fe 
 Si 
 N 
 Cl 
Cl 
 
目标 1864 
日期：1/10/2013 12:36:09 PM 高压：25.0kV 脉冲：21.50kcps 
 
 
El AN  Series  unn. C norm. C Atom. C Error (1 Sigma) 
               [wt.%]  [wt.%]  [at.%]          [wt.%] 
----------------------------------------------------- 
Zn 30 K-series  70.93   69.65   50.84            1.84 
Na 11 K-series  14.84   14.57   30.26            1.04 
Ni 28 K-series   9.66    9.49    7.72            0.29 
Fe 26 K-series   2.78    2.73    2.33            0.11 
O  8  K-series   2.26    2.22    6.61            0.56 
Si 14 K-series   0.80    0.78    1.33            0.07 
Cl 17 K-series   0.49    0.48    0.65            0.05 
N  7  K-series   0.08    0.08    0.26            0.12 
----------------------------------------------------- 
        Total: 101.84  100.00  100.00 
图4 外部金属件的EDS 测量结果 箭头显示检测区域 
Fig. 4 EDS results for the coating of the outside metal part  arrow shows the test area 
 
检测点test point 


 
上海汽车中心实验室 
中国·上海·嘉定区安研路201 号 
邮编. 201804 
 
SAIC QA Laboratory 
201 Anhong rd, Anting, Shanghai 
报告编号 
Report number 
 
SCL-S-13-0007M 
委托者: SQE 邹益 
Request person, dept： 
委托编号:  /  
Request number: 
送样日期: 2013.1.08 
Request date:  
报告日期: 2013.01.18 
Report date：  
第5页共7页 
 
SMPV-0.2.3-002-QA -F01 
 
1
2
3
4
5
6
7
8
9
10
keV
0
5
10
15
20
25
30
 cps/eV
 Zn 
 Zn 
 Na 
 Cl 
 O 
 Fe 
 Fe 
 S 
 Ni 
 Ni 
 
目标 1864 
日期：1/10/2013 1:27:13 PM 高压：25.0kV 脉冲：19.20kcps 
 
El AN  Series  unn. C norm. C Atom. C Error (1 Sigma) 
[wt.%]  [wt.%]  [at.%]          [wt.%] 
----------------------------------------------------- 
Zn 30 K-series  59.11   61.28   37.72            1.55 
Na 11 K-series  14.50   15.03   26.32            1.01 
Cl 17 K-series  10.56   10.95   12.43            0.40 
O  8  K-series   7.61    7.89   19.84            1.40 
Fe 26 K-series   4.24    4.40    3.17            0.15 
S  16 K-series   0.35    0.36    0.45            0.05 
Ni 28 K-series   0.10    0.11    0.07            0.04 
----------------------------------------------------- 
Total:  96.47  100.00  100.00 
图5 中间金属片的涂层测量结果  箭头显示检测区域 
Fig. 5 EDS results for the coating of the middle metal part  arrow shows the test area 
 
 
 
说明： 
Ni 应该来自于匹配件
（外部金属件）。 
 
Illumination: 
Maybe Ni is from the 
outside metal part. 
检测点test point 


 
上海汽车中心实验室 
中国·上海·嘉定区安研路201 号 
邮编. 201804 
 
SAIC QA Laboratory 
201 Anhong rd, Anting, Shanghai 
报告编号 
Report number 
 
SCL-S-13-0007M 
委托者: SQE 邹益 
Request person, dept： 
委托编号:  /  
Request number: 
送样日期: 2013.1.08 
Request date:  
报告日期: 2013.01.18 
Report date：  
第6页共7页 
 
SMPV-0.2.3-002-QA -F01 
由于未完全凃胶，中间金属件的内表面未能得到保护。这导致了锈蚀的发生，从而出现了松动。如果完全涂胶，
可以保护中间金属件的内表面不出现腐蚀，橡胶也不会出现松脱。 
The glue coating is not on all the suface, so the inside surface of the middle part can’t get enough protection. And then 
the corrosion happened which led the loose of the rubber and other components. If the glue coating was on all the surface, 
the corrosion would not happen and the rubber part would be separated easily from the middle metal.  
Zn 的镀层不符合图纸的要求，但只会降低暴漏在外的金属的耐腐蚀性。 
Zn coating don’t meet the coating requirement, but this only reduced the corrosion resistance of the metal which is open. 
 
金相检验Metallographic Examination 
图6 显示的是中间金属片边部的形貌。由图可以看出，落料边的表面存在镀层，由此可以排除供应商直接采用镀
锌板的可能性。 
Fig.6 shows the configuration of the middle metal part. It can be found that the cutting edge was with coating, so it is 
said that the raw material is nor galvanized steel. 
材料是St13，其组织为铁素体（见图7），是正常的。 
The material is St13 and the microstructure is ferrite and normal（see fig. 7）. 
 
 
图6 落料边 未腐蚀 
Fig. 6 the edge  not etched 


 
上海汽车中心实验室 
中国·上海·嘉定区安研路201 号 
邮编. 201804 
 
SAIC QA Laboratory 
201 Anhong rd, Anting, Shanghai 
报告编号 
Report number 
 
SCL-S-13-0007M 
委托者: SQE 邹益 
Request person, dept： 
委托编号:  /  
Request number: 
送样日期: 2013.1.08 
Request date:  
报告日期: 2013.01.18 
Report date：  
第7页共7页 
 
SMPV-0.2.3-002-QA -F01 
 
图7 腐蚀后 铁素体；正常 
Fig. 7 after etching  ferrite；normal

File: 材料工程师/SCL-S-13-0008M IP22 车轮（归档）.pdf.md
# SCL-S-13-0008M IP22 车轮（归档）.pdf

 
上海汽车中心实验室 
中国·上海·嘉定区安研路201 号 
邮编. 201804 
 
SAIC Central Laboratory 
201 Anhong rd, Anting, Shanghai, China 
报告编号 
Report number 
 
SCL-S-13-0008M 
委托者: 质量分析科 张少波 
Request person, dept： 
委托编号: / 
Request number: 
送样日期: 2013.01.08 
Request date:  
报告日期: 2013.01.14 
Report date：  
第1页共6页 
 
分发: 
Distribution 
质量分析科 张少波 
检验者Author 
邵 百 明 
审核Auditor 
 
批准Approver 
 
日期Date 
2013.01.14 
日期Date 
 
日期Date 
 
SMPV-0.2.3-002-QA -F01 
零件号Part number 
10009604 
 零件名称 
Part name 
车轮 
Wheel 
日期Drawing date 
/ 
零件生产日期Part production date 
/ 
 供货商 
Supplier 
中信戴卡 
Citic Dicastal 
车型/项目Car type/project 
IP22 
阶段性报告 Interim report                结论性报告 Conclusion report          
 
Ⅰ.任务描述 Task description 
实验室受委托对轮毂进行失效原因分析，失效零件具体信息如下： 
As requested, QA lab has analyzed the failure of the wheel. The information of the failed part is as following： 
零件信息：Part information 
零件名称 
Part name 
轮毂 
Wheel 
车制造日期 
Vehicle production date 
2010.12.31 
VIN 码 
VIN 
LSJW26H36AS103109 
销售日期 
Sale date 
/ 
车辆里程数 
Car mileage 
26000km 
维修站名称 
Sale agent 
驻马店永盛 
失效模式描述 
Failure circumstance  
轮毂断裂。The wheel was broken. 
原材料信息：Raw material information 
原材料及牌号 
Raw material specification 
GK-ALSi7Mg(Si)Wa-DIN1725-II 
原材料厂商 
Raw material producer 
/ 
散件供应商 
Component supplier 
中信戴卡 
金属热处理状态 
Metal heat treatment state 
T6 
失效零件见图1：The failed part is shown in figure 1.  
 
Ⅱ. 结论与建议 Conclusions and Suggestions 
 
结论Conclusions： 
（1）轮毂是由于受到过大的冲击载荷而出现断裂的。The wheel was broken because of a big impact load. 
（2）材料的成分，组织，疏松和硬度均满足要求。The chemical compositions, microstructure, porosity and hardness 
meet the requirement. 
 
建议Suggestions： 
（1）处理售后案件，尽可能获取反应现场以及车辆受损情况的照片。During handling the aftermarket cases, try to get 
the photos about the locale and damaged car. 


 
上海汽车中心实验室 
中国·上海·嘉定区安研路201 号 
邮编. 201804 
 
SAIC QA Laboratory 
201 Anhong rd, Anting, Shanghai 
报告编号 
Report number 
 
SCL-S-13-0008M 
委托者: 质量分析科 张少波 
Request person, dept： 
委托编号:  /  
Request number: 
送样日期: 2013.01.08 
Request date:  
报告日期: 2013.01.14 
Report date：  
第2页共6页 
 
SMPV-0.2.3-002-QA -F01 
III. 调查结果 Investigation Results  
 
收到的失效件如图1 所示，对其进行外观检测，由图可见： 
 
整个断裂面干净，新鲜，粗糙不平，无疲劳特征，应为过载所致。断口全貌见图1（a）；局部见图2。 
 
车轮内侧受到了强烈的冲击，使得轮胎表面与轮毂表面接触（见图1（f）），留下印记，轮胎内表面也
随之开裂（见图1（e））；在强大的冲击载荷下轮毂严重变形，见图1（d）。 
 
冲击载荷导致轮毂断裂，随后车轮的边缘与地面直接接触，并随滚动的进行出现磨损（见图1（c））；
车轮的另一部分与制动系统发生干涉而出现内表面擦伤（见图1（d））。 
从这些外观特征来看：异常的强大冲击导致了轮毂开裂。 
 
 
 
 
 
图1 失效件 
a) 轮毂断口，整个断裂面干净新鲜，粗糙不平无疲劳特征；b)轮毂外部无任何损伤； 
c)边缘磨损是断裂后车轮前行造成的；d)轮毂内部有磨损和碰撞的痕迹，是断裂后前行 
与制动系统摩擦造成的；e)碰撞处轮胎内部开裂；f)碰撞处轮毂表面留有接触的痕迹 
 
 
 
a) 
b) 
c) 
d) 
e) 
f) 
断口见图2 


 
上海汽车中心实验室 
中国·上海·嘉定区安研路201 号 
邮编. 201804 
 
SAIC QA Laboratory 
201 Anhong rd, Anting, Shanghai 
报告编号 
Report number 
 
SCL-S-13-0008M 
委托者: 质量分析科 张少波 
Request person, dept： 
委托编号:  /  
Request number: 
送样日期: 2013.01.08 
Request date:  
报告日期: 2013.01.14 
Report date：  
第3页共6页 
 
SMPV-0.2.3-002-QA -F01 
 
图2 碰撞处的断口 新鲜，粗糙不平；其余区域断口与此相同 
 
轮胎气密性检测 Sealing test  
拆下轮胎，换上新的轮毂，并充入2Kg 压力的气体，发现碰撞的部位，由于开裂，已明显凸起（见图3）。但是
将整体放入水中，正反面未见任何气泡（见图4）。这表明未出现爆胎和漏气现象，因此不可能是由于轮胎爆胎
或者漏气而导致异常碰撞的发生。 
 
 
图3 碰撞开裂处，凸起 


 
上海汽车中心实验室 
中国·上海·嘉定区安研路201 号 
邮编. 201804 
 
SAIC QA Laboratory 
201 Anhong rd, Anting, Shanghai 
报告编号 
Report number 
 
SCL-S-13-0008M 
委托者: 质量分析科 张少波 
Request person, dept： 
委托编号:  /  
Request number: 
送样日期: 2013.01.08 
Request date:  
报告日期: 2013.01.14 
Report date：  
第4页共6页 
 
SMPV-0.2.3-002-QA -F01 
 
 
图4 气密性检测 两面均无漏气现象 
 
材料检测 Material Test  
材料的成分，组织，疏松以及硬度均符合要求，如表1 所示。 
 
表1 材料测试结果 
序号 
No. 
试验项目 
Test item 
额定值 
Requirement 
试验结果 
Test result 
评价 Evaluation 
合格 
OK 
不合格 
Not OK 
1 
成分 
chemical omponents  
GK-ALSi7Mg(Si)Wa 
-DIN1725-II 
 
 
 
 
 
Si: 6.5-7.5 
6.802 
× 
 
 
 
Mg:0.25-0.40 
0.335 
× 
 
 
 
Ti: ≤0.20 
0.103 
× 
 
 
 
Fe: ≤0.18 
0.097 
× 
 
 
 
Cu: ≤0.05 
0.0028 
× 
 
 
 
Zn: ≤0.07 
0.038 
× 
 
 
 
Mn: ≤0.1 
0.0024 
× 
 
 
 
Ca: ≤0.03 
0.00061 
× 
 
 
 
Sr: 0.01-0.02 
0.01 
× 
 
2 
组织 
Microstructure 
变质 
α -Al+共晶组织；变质硅主要呈
细小颗粒状。见图7 
× 
 
3 
疏松porosity  
SMTC 5 200 030 
（参考） 
 
 
 
 
孔隙率 
 porosity rate 
≤1% 
0.64%，见图5 
× 
 
 
最大孔洞尺寸 
Max. hole size 
≤1mm 
0.24mm，见图6 
× 
 
4 
硬度 Hardness 
HB：80-105 
轮心 
HB5/250：104,105,105 
× 
 
 
 
 
断口附近 
HB5/250：101,102,97 
× 
 


 
上海汽车中心实验室 
中国·上海·嘉定区安研路201 号 
邮编. 201804 
 
SAIC QA Laboratory 
201 Anhong rd, Anting, Shanghai 
报告编号 
Report number 
 
SCL-S-13-0008M 
委托者: 质量分析科 张少波 
Request person, dept： 
委托编号:  /  
Request number: 
送样日期: 2013.01.08 
Request date:  
报告日期: 2013.01.14 
Report date：  
第5页共6页 
 
SMPV-0.2.3-002-QA -F01 
 
图5 孔隙率 0.64%；面积5.4*5.4mm2 
 
 
图6  最大孔洞 0.24mm  50X 


 
上海汽车中心实验室 
中国·上海·嘉定区安研路201 号 
邮编. 201804 
 
SAIC QA Laboratory 
201 Anhong rd, Anting, Shanghai 
报告编号 
Report number 
 
SCL-S-13-0008M 
委托者: 质量分析科 张少波 
Request person, dept： 
委托编号:  /  
Request number: 
送样日期: 2013.01.08 
Request date:  
报告日期: 2013.01.14 
Report date：  
第6页共6页 
 
SMPV-0.2.3-002-QA -F01 
 
图7  组织 100X

File: 材料工程师/SCL-S-13-0009m IP2X 卡箍.pdf.md
# SCL-S-13-0009m IP2X 卡箍.pdf

 
上海汽车中心实验室 
中国·上海·嘉定区安研路201 号 
邮编. 201804 
 
SAIC QA Laboratory 
201 Anhong rd, Anting, Shanghai 
报告编号 
Report number 
 
SCL-S-13-0009M 
委托者: SQE:周袁东 
Request person, dept： 
委托编号:  / 
Request number: 
送样日期:  2013.1.22 
Request date:  
报告日期:  2013.1.24 
Report date：  
第1页共6页 
 
SMPV-0.2.3-002-QA -F01 
零件号Part number 
BSP0158C3YB 
 零件名称 
Part name 
卡箍 
图纸日期Drawing date 
/ 
零件生产日期Part production date 
/ 
 供货商 
Supplier 
弗吉亚 
车型/项目Car type/project 
IP2x 
阶段性报告 Interim report                结论性报告 Conclusion report          
 
Ⅰ.任务描述 Task description 
实验室受委托对断裂卡箍进行失效原因分析，失效零件具体信息如下： 
As requested, SCL has analyzed the failure of the exhaust clamp. The information of the failed part is as following： 
零件信息：Part information 
零件名称 
Part name 
卡箍 
车制造日期 
Vehicle production date 
/ 
VIN 码 
VIN 
/ 
销售日期 
Sale date 
/ 
车辆里程数 
Car mileage 
30559km、56.63%DS44 
失效地点 
Location 
试验场 广德 
失效模式描述 
Failure circumstance  
排气管卡箍断裂 
原材料信息：Raw material information 
原材料及牌号 
Raw material specification 
409 
原材料厂商 
Raw material producer 
/ 
散件供应商 
Component supplier 
ECONNEX 
金属热处理状态 
Metal heat treatment state 
/ 
失效零件见图1：The failed part is shown in figure 1.  
Ⅱ. 结论与建议 Conclusions and Suggestions 
 
结论Conclusions： 
1. 卡箍断裂属于腐蚀疲劳断裂，腐蚀疲劳的发生与两钢带缝隙间存在含有Cl 元素的介质有关。 
The exhaust clamp failed due to corrosion fatigue，which is related to the medium with the element Cl in the gap 
between the two belts. 
2. 卡箍材质符合409 的技术要求；焊接熔合区大小符合供应商标准。 
The material meets the technical requirement; the weld length meets the technical requirement from supplier. 
 
建议Suggestions： 
1. 请调查含有Cl 元素介质的来源。 
Please investigate the source of the medium with Cl.  
 
 
 
 
 
分发: 
Distribution 
SQE 周袁东 
检验者Author 
卞晓峰 
审核Auditor 
 
批准Approver 
 
日期Date 
2013.1.24 
日期Date 
 
日期Date 
 


 
上海汽车中心实验室 
中国·上海·嘉定区安研路201 号 
邮编. 201804 
 
SAIC QA Laboratory 
201 Anhong rd, Anting, Shanghai 
报告编号 
Report number 
 
SCL-S-13-0009M 
委托者: SQE:周袁东 
Request person, dept： 
委托编号:  / 
Request number: 
送样日期:  2013.1.22 
Request date:  
报告日期:  2013.1.24 
Report date：  
第2页共6页 
 
SMPV-0.2.3-002-QA -F01 
III. 调查结果 Investigation Results  
一、失效产品 
1. 
来样卡箍及其断面形貌见图1（1#~8#分别为旁边的焊点编号）所示，可见断裂发生在焊接区附近。 
2. 
断面附近钢带表面可见明显锈蚀痕迹，在d 点附近处尤为严重，见图2 所示。 
3. 
沿卡箍未断裂侧7#与8#焊点撕裂，可见沿钢带母材断裂，而非沿熔合区断裂，表明熔合区域并非薄弱
点；焊点周边钢带表面光亮鲜艳，无明显腐蚀物堆积形貌，见图3 所示。对该处焊点直径进行测量，结
果均约为4.0mm。 
 
 
 
 
 
 
 
 
 
 
 
 
 
 
图1 断裂卡箍外观 
 
 
 
 
 
1. 
 
2. 
 
3. 
 
4. 
 
5. 
 
6. 
 
7. 
 
图2  断面附近钢带表面形貌 
 
 
 
 
该处锈蚀严重 
1# 
2# 
3# 
4# 
7# 
8# 
5# 
6# 
d 


 
上海汽车中心实验室 
中国·上海·嘉定区安研路201 号 
邮编. 201804 
 
SAIC QA Laboratory 
201 Anhong rd, Anting, Shanghai 
报告编号 
Report number 
 
SCL-S-13-0009M 
委托者: SQE:周袁东 
Request person, dept： 
委托编号:  / 
Request number: 
送样日期:  2013.1.22 
Request date:  
报告日期:  2013.1.24 
Report date：  
第3页共6页 
 
SMPV-0.2.3-002-QA -F01 
 
8. 
 
9. 
 
10.  
11.  
 
 
 
 
 
图3  无断裂侧焊接区撕裂后表面形貌 
二、断口分析 
1. 
断面在两处焊点区域弯曲发展，整个断面颜色不尽相同，在1#焊点的A 区域可见一弧形色带，自外向
内分别呈土黄色、黑褐色、棕红色，收敛于断面边缘d 处，d 处腐蚀严重，见图4 所示。1#焊点的断面
上B 区域可见一处裂纹，表明裂纹左侧断面自A 区域向B 区域发展。断面上C 区域可见明显的台阶状
条纹自下向上发展，而断面下侧呈黑褐色、越向上颜色越浅。 
2. 
另一半断面上与d 点匹配处存在明显红褐色锈蚀产物，见图5 所示。 
 
 
 
 
 
 
 
 
 
 
 
 
 
 
 
 
图4  断面宏观形貌 
 
 
 
A 
B 
C 
1#焊点 
2#焊点 
d 
d 
e 
f 
g 
4.0mm 
4.0mm 


 
上海汽车中心实验室 
中国·上海·嘉定区安研路201 号 
邮编. 201804 
 
SAIC QA Laboratory 
201 Anhong rd, Anting, Shanghai 
报告编号 
Report number 
 
SCL-S-13-0009M 
委托者: SQE:周袁东 
Request person, dept： 
委托编号:  / 
Request number: 
送样日期:  2013.1.22 
Request date:  
报告日期:  2013.1.24 
Report date：  
第4页共6页 
 
SMPV-0.2.3-002-QA -F01 
 
 
 
 
 
 
 
 
 
 
 
 
 
 
图5  与d 区域相应的另一半断面形貌 
3. 
通过电镜对卡箍断面d 处进行观察，可见该处腐蚀产物较多，钢带表面也存在较多龟裂状腐蚀产物，见
图6 所示。 
4. 
对断面e 处进行观察，可见断面上存在不甚明显的疲劳辉纹，同时可见断面上存在较多的腐蚀产物及多
处腐蚀坑，见图7 所示。 
 
 
 
 
 
 
 
 
 
 
 
 
 
图6  断面上d 处形貌（SEI）                      图7 断面上e 处形貌（SEI） 
（图4、图5 中方框为能谱分析区域） 
 
 
 
 
 
 
 
 


 
上海汽车中心实验室 
中国·上海·嘉定区安研路201 号 
邮编. 201804 
 
SAIC QA Laboratory 
201 Anhong rd, Anting, Shanghai 
报告编号 
Report number 
 
SCL-S-13-0009M 
委托者: SQE:周袁东 
Request person, dept： 
委托编号:  / 
Request number: 
送样日期:  2013.1.22 
Request date:  
报告日期:  2013.1.24 
Report date：  
第5页共6页 
 
SMPV-0.2.3-002-QA -F01 
5. 
断面f 处可见明显的疲劳辉纹，但条纹紊乱，见图8 所示。 
6. 
断面g 处与A 区域相似，断面上也存在腐蚀产物，但腐蚀迹象没有A 区域严重，见图9 所示。 
7. 
分别对d、e 处进行能谱分析，结果见表1 所示，其能谱曲线分别见图10、图11 所示。腐蚀产物主要
为氧化物，但含有Cl 元素。 
 
 
 
 
 
 
 
 
 
 
 
 
 
图8 断面上f 处形貌（SEI）                       图9  断面上g 处形貌（SEI） 
表1  断面能谱分析结果 （wt%） 
位置 
O 
Cl 
Cr 
S 
Ca 
Na 
Fe、Ti、Si 等 
d 处腐蚀物 
24.82 
2.24 
6.84 
2.15 
0.23 
2.73 
余量 
e 
23.52 
0.20 
13.30 
0.60 
N/A 
N/A 
余量 
 
 
 
 
 
 
 
图10 断面上d 处腐蚀物能谱曲线图                 图11  断面上e 区域能谱曲线图 
 
 
 
 
 
 
 
 
 
2
4
6
8
10
keV
0
1
2
3
4
5
6
7
 cps/eV
 Fe 
 Fe 
 O 
 Cr 
 Cr 
 S  Cl 
Cl 
 Na 
 Ca 
 Ca 
 Si 
1
2
3
4
5
6
7
8
keV
0
2
4
6
8
10
12
14
16
18
 cps/eV
 Fe 
 Fe 
 O 
 Cr 
 Cr 
 S 
 Si 
 Ti 
 Ti 
 Cl 
Cl 


 
上海汽车中心实验室 
中国·上海·嘉定区安研路201 号 
邮编. 201804 
 
SAIC QA Laboratory 
201 Anhong rd, Anting, Shanghai 
报告编号 
Report number 
 
SCL-S-13-0009M 
委托者: SQE:周袁东 
Request person, dept： 
委托编号:  / 
Request number: 
送样日期:  2013.1.22 
Request date:  
报告日期:  2013.1.24 
Report date：  
第6页共6页 
 
SMPV-0.2.3-002-QA -F01 
8. 
沿1#焊点垂直于断面剖开，1#焊点熔合直径约为3mm，见图12 所示。 
9. 
由图12 还可看到，断面距离熔合区较远，断面表层组织未明显受到热影响，组织为：铁素体，见
图13 所示。 
 
 
 
 
 
 
 
 
 
 
 
图12  1#焊点熔合形貌                      图13  1#焊点及断面附近组织分布形貌  
            
三、材料分析 
序
号 
No. 
试验项目 
Test item 
额定值 
Requirement 
试验结果 
Test result 
评价 Evaluation 
合格 
OK 
不合格 
Not OK 
1 
化学成分 
409 
 
 
 
 
C 
≤0.08 
0.002 
× 
 
 
Si 
≤1.00 
0.51 
× 
 
 
Mn 
≤1.00 
0.35 
× 
 
 
P 
≤0.045 
0.021 
× 
 
 
S 
≤0.030 
0.008 
× 
 
 
Cr 
10.5~11.7 
11.3 
× 
 
 
Ni 
≤0.50 
0.27 
× 
 
 
Ti 
6C~0.75 
0.18 
× 
 
2 
焊点直径 
3.66mma 
4.0mm；4.0mm 
× 
 
a：该额定值来自供应商检验标准；

File: 材料工程师/SCL-S-13-0010-1M AP12  慕贝尔卡箍 失效分析报告.pdf.md
# SCL-S-13-0010-1M AP12  慕贝尔卡箍 失效分析报告.pdf

 
上海汽车中心实验室 
中国·上海·嘉定区安研路201 号 
邮编. 201804 
 
SAIC Central Laboratory 
201 Anhong rd, Anting, Shanghai, China 
报告编号 
Report number 
 
SCL-S-13-0010M1 
委托者: 吴文安 
Request person, dept： 
委托编号: / 
Request number: 
送样日期: 2013.01.15 
Request date:  
报告日期: 2013.01.22 
Report date：  
第1页共5页 
 
分发: 
Distribution 
吴文安 
检验者Author 
李大维 
审核Auditor 
 
批准Approver 
 
日期Date 
2013-01-22 
日期Date 
 
日期Date 
 
SMPV-0.2.3-002-QA -F01 
零件号Part number 
30031498 
 零件名称 
Part name 
冷却水管 
    ——卡箍 
图纸日期Drawing date 
/ 
零件生产日期Part production date 
 
 供货商 
Supplier 
天津鹏翎胶管股份有限公司 
车型/项目Car type/project 
AP12 
阶段性报告 Interim report                结论性报告 Conclusion report          
 
Ⅰ.任务描述 Task description 
实验室受委托对冷却水管卡箍处渗油失效原因分析，失效零件卡箍具体信息如下： 
As requested, QA lab has analyzed the failure of oil leakage.The background information of the failed part is as following： 
零件信息：Part information 
零件名称 
Part name 
卡箍 
装配日期 
Assembly date 
/ 
VIN 码 
VIN 
/ 
销售日期 
Sale date 
/ 
车辆里程数 
Car mileage 
20000 公里 (km) 
维修站名称 
Sale agent 
/ 
失效模式描述 
Failure circumstance  
冷却水管卡箍处渗油 
原材料信息：Raw material information 
原材料及牌号 
Raw material specification 
51CrV4 
原材料厂商 
Raw material producer 
/ 
散件供应商 
Component supplier 
慕贝尔汽车部件太仓有限公司 
金属热处理状态 
Metal heat treatment state 
等温淬火 
失效零件见图1：The failed part is shown in figure 1.  
 
Ⅱ. 结论与建议 Conclusions and Suggestions 
结论Conclusions:  
1. 失效的零件明显变形； 
2. 失效零件夹持两耳部分有明显的横向机械划痕，产生原因初步分析为卡箍装配过程中选用非专用装配工
具导致。  
 
建议Suggestions: 
1.对于卡箍装配工具及装配过程进行调查。 


 
上海汽车中心实验室 
中国·上海·嘉定区安研路201 号 
邮编. 201804 
 
SAIC QA Laboratory 
201 Anhong rd, Anting, Shanghai 
报告编号 
Report number 
 
SCL-S-13-0010M1 
委托者: 吴文安 
Request person, dept： 
委托编号: / 
Request number: 
送样日期: 2013.01.15 
Request date:  
报告日期: 2013.01.23 
Report date：  
第2页共5 页 
 
SMPV-0.2.3-002-QA -F01 
III. 调查结果 Investigation Results  
失效零件如图1 所示。卡箍夹持部位存在明显外力引起的变形。 
 
 
图1 失效件 
此部位明显
变形 
此部位明显
变形 
∮14 卡箍 
∮17 卡箍 


 
上海汽车中心实验室 
中国·上海·嘉定区安研路201 号 
邮编. 201804 
 
SAIC QA Laboratory 
201 Anhong rd, Anting, Shanghai 
报告编号 
Report number 
 
SCL-S-13-0010M1 
委托者: 吴文安 
Request person, dept： 
委托编号: / 
Request number: 
送样日期: 2013.01.15 
Request date:  
报告日期: 2013.01.23 
Report date：  
第3页共5 页 
 
SMPV-0.2.3-002-QA -F01 
 
图2  ∮14 正常件（上）和卡箍失效件（下）对比图片 
失效件，此部
位明显变形 
正常样件 


 
上海汽车中心实验室 
中国·上海·嘉定区安研路201 号 
邮编. 201804 
 
SAIC QA Laboratory 
201 Anhong rd, Anting, Shanghai 
报告编号 
Report number 
 
SCL-S-13-0010M1 
委托者: 吴文安 
Request person, dept： 
委托编号: / 
Request number: 
送样日期: 2013.01.15 
Request date:  
报告日期: 2013.01.23 
Report date：  
第4页共5 页 
 
SMPV-0.2.3-002-QA -F01 
 
图3  ∮17 卡箍正常件（上）和失效件（下）对比图片 
 
图4  卡箍尺寸示意图 
 
正常样件 
失效件，此部
位明显变形 


 
上海汽车中心实验室 
中国·上海·嘉定区安研路201 号 
邮编. 201804 
 
SAIC QA Laboratory 
201 Anhong rd, Anting, Shanghai 
报告编号 
Report number 
 
SCL-S-13-0010M1 
委托者: 吴文安 
Request person, dept： 
委托编号: / 
Request number: 
送样日期: 2013.01.15 
Request date:  
报告日期: 2013.01.23 
Report date：  
第5页共5 页 
 
SMPV-0.2.3-002-QA -F01 
零件分析  Parts  Analysis 
 
序号 
No. 
试验项目 
Test item 
额定值 
Requirement 
试验结果 
Test result 
评价 Evaluation 
合格 
OK 
不合格 
Not OK 
1 
∮14 卡箍 
 
 
 
 
1.1 
关键尺寸 
 
 
 
 
 
dn 
≥13.7mm 
12.78/13.67mm  1 
 
X 
 
b 
≤4mm 
2.39~5.08mm  1 
 
X 
 
h 
≤60mm 
17.98mm  1 
X 
 
1.2 
        圆度间隙 
≤0.09mm 
0.18mm  2 
 
X 
1.3 
夹紧力（失效零件） 
Fx≥205N 
Fy≥145N 
△F= 10-140N 
Fx=316N, Fy=26N,  
△F=290N;  2 
 
 
1.4 
夹紧力（正常零件） 
Fx≥205N 
Fy≥145N 
△F= 10-140N 
Fx=286N, Fy=239N,  
△F=47N;  2 
X 
 
1.5 
硬度 
510-580HV 
569-578HV5 
X 
 
2 
∮17 卡箍 
 
 
 
 
2.1 
关键尺寸 
 
 
 
 
 
dn 
≥16.3mm 
15.04/15.82mm  1 
 
X 
 
b 
≤4mm 
2.12~4.37mm  1 
 
X 
 
h 
≤60mm 
20.15mm  1 
X 
 
2.2 
        圆度间隙 
≤0.09mm 
0.14mm  2 
 
X 
2.3 
夹紧力 
Fx≥205N 
Fy≥145N 
△F= 10-140N 
Fx=586N, Fy=138N,  
△F=448N;  2 
 
X 
2.4 
夹紧力（正常零件） 
Fx≥205N 
Fy≥145N 
△F= 10-140N 
Fx=514N, Fy=400N,  
△F=114N;  2 
X 
 
2.5 
硬度 
510-580HV 
550-558HV5 
 
 
备注：  1） 脚注1 引用测量匹配科报告，报告号QAM7-13/09; 
2)  脚注2 系在Mubea 公司现场测试。

File: 材料工程师/SCL-S-13-0010M AP11 1.5T 冷却水管接头漏油.pdf.md
# SCL-S-13-0010M AP11 1.5T 冷却水管接头漏油.pdf

 
上海汽车中心实验室 
SAIC Center Lab 
中国·上海·嘉定区安研路201 号 
邮编. 201804 
No 201 Anyan road, Jiading, Shanghai China 
Post code 201804 
报告编号 
Report number 
 
SCL-S-13-0010M 
委托者: 陈新波 
Request person, dept： 
送样日期:  2013-01-06 
Request date:  
报告日期:  2013-01-23 
Report date：  
第1页共2页 
 
零件号Part number 
30031498 
 零件名称 
Part name 
冷却水管 
图纸日期Drawing date 
/ 
零件生产日期Part production date 
/ 
 供货商 
Supplier 
天津鹏翎 
车型/项目Car type/project 
AP12 1.5T 
 
   阶段性报告 Interim report        结论性报告 Conclusion report           测试报告 Test report 
Ⅰ.任务描述 Task description 
实验室受委托对冷却水管进行失效原因分析，失效零件具体信息如下： 
As requested, QA lab has analyzed the failure of cooling hose.  The background information of the failed part is as following： 
零件信息：Part information 
零件名称 
Part name 
冷却水管 
制造日期 
Production date 
/ 
VIN 码 
VIN 
A12HOT001(试验车号) 
销售日期 
Sale date 
/ 
车辆里程数 
Car mileage 
20000km 
维修站名称 
Sale agent 
/ 
失效模式描述 
Failure circumstance 
description 
冷却水管卡箍处漏油 
原材料信息：Raw material information 
原材料及牌号 
Raw material specification 
VMQ 
原材料厂商 
Raw material producer 
/ 
散件供应商 
Component supplier 
/ 
金属热处理状态 
Metal heat treatment state 
/ 
 
失效零件见图：The failed part is shown in figure 1. 
 
Ⅱ. 结论与建议 Conclusions and suggestions 
    结论：1 卡箍分析结果表明零件已明显变形 
          2 卡箍夹持两耳部分有明显的横向机械划痕，产生原因初步分析为卡箍装配过程中选用非专用装配工
具导致。 
      3 胶管材料性能符合要求，且160℃压缩永久变形为31%，说明胶管仍然具有弹性。 
 
建议：对卡箍装配工具及装配过程进行调查。 
 
 
 
 
分发: 
Distribution 
SQE：陈新波 
检验者Author 
 
审核Auditor 
 
批准Approver 
 
日期Date 
 
日期Date 
 
日期Date 
 


 
上海汽车中心实验室 
SAIC Center Lab 
中国·上海·嘉定区安研路201 号 
邮编. 201804 
No 201 Anyan road, Jiading, Shanghai China 
Post code 201804 
报告编号 
Report number 
 
SCL-S-13-0010M 
委托者: 陈新波 
Request person, dept： 
送样日期:  2013-01-06 
Request date:  
报告日期:  2013-01-23 
Report date：  
第2页共2页 
 
III. 测试结果 Test Results  
1 胶管分析： 
1.1 材料性能及尺寸测试（Material Test）： 
序号 
No. 
试验项目 
Test item 
额定值 
Requirement 
试验结果 
Test result 
评价 Evaluation 
合格 
qualified 
不合格 
unqualified 
失效件 ASTM D2000M4 GE706  
1 
FTIR 
VMQ 
VMQ 
× 
 
2 
Shore A 硬度 
70±5 
70 
× 
 
3 
拉伸强度 
≥6MPa 
7.12 
× 
 
4 
断裂伸长率 
≥150% 
203 
× 
 
5 
压缩永久变形 
160℃×22h/50% 
SMTC 5 400 239 
≤60% 
31 
× 
 
尺寸测量 
1 
A 断面内径 
7.0～8.5mm 
7.40 
× 
 
2 
G 断面内径 
9.0～10.5mm 
9.20 
× 
 
3 
A 断面壁厚 
3.1～3.9 
3.45 
× 
 
4 
G 断面壁厚 
3.1～3.9 
3.55 
× 
 
      
    经检验，胶管材料满足图纸要求，胶管成品压缩永久变形为31%。胶管卡箍处内径及壁厚尺寸符合图纸要求。 
                
2 卡箍分析 
   参见SCL-S-13-0010M1 报告。 
 
小结： 
1 胶管材料性能符合要求，且160℃压缩永久变形为31%，说明胶管仍然具有弹性。 
2 卡箍分析结果表明零件已明显变形 
3 卡箍夹持两耳部分有明显的横向机械划痕，产生原因初步分析为卡箍装配过程中选用非专用装配工具导致。

File: 材料工程师/SCL-S-13-0011M ZP11变速器惰轮和一二档同步器齿套.pdf.md
# SCL-S-13-0011M ZP11变速器惰轮和一二档同步器齿套.pdf

 
上海汽车中心实验室 
中国·上海·嘉定区安研路201 号 
邮编. 201804 
 
SAIC Central Laboratory 
201 Anhong rd, Anting, Shanghai, China 
报告编号 
Report number 
 
SCL-S-13-0011M 
委托者: 质量分析科 刘志远 
Request person, dept： 
委托编号: / 
Request number: 
送样日期: 2013.01.25 
Request date:  
报告日期: 2013.02.04 
Report date：  
第1 页共12 页 
 
分发: 
Distribution 
质量分析科 刘志远 
检验者Author 
邵 百 明 
审核Auditor 
 
批准Approver 
 
日期Date 
2013.02.04 
日期Date 
 
日期Date 
 
SMPV-0.2.3-002-QA -F01 
零件号Part number 
SH12M5-1701421 
SH12M5A-1701232 
 零件名称 
Part name 
倒档惰轮 Reverse idler gear 
一二档同步器齿套 1st/2nd speed synchronizer 
ring gear 
日期Drawing date 
/ 
零件生产日期Part production date 
/ 
 供货商 
Supplier 
上海汽车变速器有限公司SAGW 
车型/项目Car type/project 
ZP11 AMT 
阶段性报告 Interim report                结论性报告 Conclusion report          
 
Ⅰ.任务描述 Task description 
实验室受委托对倒档惰轮和一二档同步器齿套进行失效原因分析，失效零件具体信息如下： 
As requested, QA lab has analyzed the reverse idler gear and 1st/2nd speed synchronizer ring gear of the speed 
transimission. The information of the failed part is as following： 
零件信息：Part information 
零件名称 
Part name 
倒档惰轮 Reverse idler gear 
一二档同步器齿套 1st/2nd speed 
synchronizer ring gear 
车制造日期 
Vehicle production date 
2012-10-27 
2012-11-23 
2012-11-28 
VIN 码 
VIN 
1#：LSJZ14E64CS089300； 
2#；LSJZ14C37CS099571； 
3#：LSJZ14E67CS101164 
销售日期 
Sale date 
/ 
车辆里程数 
Car mileage 
6Km/42Km/3Km 
维修站名称 
Sale agent 
苏州华宏/威海美胜达/厦门富饶 
失效模式描述 
Failure circumstance  
倒档惰轮和一二档同步器齿套出现断裂。The reverse idler gear and 1st/2nd speed synchronizer ring gear were 
broken. 
原材料信息：Raw material information 
原材料及牌号 
Raw material specification 
20CrMnTiH （GB/T 5216） 
原材料厂商 
Raw material producer 
兴澄特钢（惰轮） 
首钢新钢（齿套）  
散件供应商 
Component supplier 
大发齿轮（惰轮） 
浙江迅达汽车部件邮箱公司（齿套） 
金属热处理状态 
Metal heat treatment state 
渗碳淬火，低温回火 
失效零件见图1-3：The failed part is shown in figure 1-3.  
Ⅱ. 结论与建议 Conclusions and Suggestions 
结论Conclusions： 
（1）倒档惰轮和一二档同步器齿套在工作面上相互冲击而过载失效。Reverse idler gear and 1st/2nd speed 
synchronizer ring gear have failed due to impact overloading on the working surface.   
（2）所有零件的材料成分，芯部硬度以及渗碳层均满足产品的要求；组织和齿根正常。The chemical compositions, 
core hardness and carburized layer depth meet the requirement; the microstructures and the tooth roots are normal. 
（3）1#失效件惰轮的表面硬度符合要求；2#和3#失效件惰轮的表面硬度偏高，但不是导致产品失效的原因。The 
surface hardness of 1# failed idler gear meets the requirement; the ones of 2# and 3# idler gears are higher than the 
requirement, but this is not the reason of failure. 
建议Suggestions： 
（1）查找失效时的车辆使用信息。Investigate how to drive the car while the car was failed. 
（2）检查程序是否正常，可靠。Check if the program is normal and reliable. 
（3）控制热处理工艺过程，保证表面硬度符合要求。Control the heat treatment and ensure the surface hardness 
meets the requirement. 


 
上海汽车中心实验室 
中国·上海·嘉定区安研路201 号 
邮编. 201804 
 
SAIC QA Laboratory 
201 Anhong rd, Anting, Shanghai 
报告编号 
Report number 
 
SCL-S-13-0011M 
委托者: 质量分析科 刘志远 
Request person, dept： 
委托编号:  /  
Request number: 
送样日期: 2013.01.25 
Request date:  
报告日期: 2013.02.04 
Report date：  
第2 页共12 页 
 
SMPV-0.2.3-002-QA -F01 
III. 调查结果 Investigation Results  
 
 外观检测 Visual Inspection 
收到的失效产品如图1,2,3 所示；倒档惰轮和齿套均出现了断裂；3 个失效件的损伤情况相同，也与报
告SCL-S-11-0139M，SCL-S-11-0191M 所分析的失效件类似相同。 
 
 
图1 1#失效件装配关系及工作时的旋转方向 
 
  
 
 
 
 
 
 
图2 2#失效件 
 
 
说明： 
1）倒档惰轮1 个齿从根部断裂，傍边的
齿有损伤； 
2）齿套连续16 个齿发生断裂。 
说明： 
1）惰轮2 个齿出现了断裂； 
2）齿套14 个齿出现了断裂。 


 
上海汽车中心实验室 
中国·上海·嘉定区安研路201 号 
邮编. 201804 
 
SAIC QA Laboratory 
201 Anhong rd, Anting, Shanghai 
报告编号 
Report number 
 
SCL-S-13-0011M 
委托者: 质量分析科 刘志远 
Request person, dept： 
委托编号:  /  
Request number: 
送样日期: 2013.01.25 
Request date:  
报告日期: 2013.02.04 
Report date：  
第3 页共12 页 
 
SMPV-0.2.3-002-QA -F01 
 
图3 3#失效件  
惰轮断裂1 个齿；齿套断裂20 个齿；1 个齿面有损伤。 
 
断口分析 Fracture Analysis 
1#失效件惰轮的断口宏观形貌如图4 所示。利用电镜对断口进行微观分析，各区域的断口形貌如图5
所示。边部为沿晶+准解理；往内的断裂面为准解理+韧窝的断口；光滑的区域分布细小的韧窝，是裂纹扩
展后期，发生剪切断裂所致。 
 
 
 
图4 宏观断口 所圈区域为剪切区 
裂纹扩展方向 


 
上海汽车中心实验室 
中国·上海·嘉定区安研路201 号 
邮编. 201804 
 
SAIC QA Laboratory 
201 Anhong rd, Anting, Shanghai 
报告编号 
Report number 
 
SCL-S-13-0011M 
委托者: 质量分析科 刘志远 
Request person, dept： 
委托编号:  /  
Request number: 
送样日期: 2013.01.25 
Request date:  
报告日期: 2013.02.04 
Report date：  
第4 页共12 页 
 
SMPV-0.2.3-002-QA -F01 
 
（a）靠近表面的区域 沿晶+准解理                           （b）芯部 准解理+韧窝 
 
（c）剪切区 韧窝 
图5 1#失效件惰轮不同区域的电镜照片 
 
直齿轮的工作面的情况如图6 所示。表面有清晰的接触痕迹，一些损伤是与已断裂的齿咬合产生的。
鲜明的接触痕迹，表明曾受到了较大的载荷。 


 
上海汽车中心实验室 
中国·上海·嘉定区安研路201 号 
邮编. 201804 
 
SAIC QA Laboratory 
201 Anhong rd, Anting, Shanghai 
报告编号 
Report number 
 
SCL-S-13-0011M 
委托者: 质量分析科 刘志远 
Request person, dept： 
委托编号:  /  
Request number: 
送样日期: 2013.01.25 
Request date:  
报告日期: 2013.02.04 
Report date：  
第5 页共12 页 
 
SMPV-0.2.3-002-QA -F01 
 
图6 输入轴直齿 工作面痕迹 
 
齿套的宏观断口如图7 所示；为冲击+剪切的过载断口。电镜观察显示：整个断裂面为准解理+韧窝（见
图8）。与惰轮表面的断口，存在一定的差异。这与渗碳层深度以及表面硬度等因素有关。 
 
 
图7 1#齿套断口 实线箭头显示裂纹扩展方向 


 
上海汽车中心实验室 
中国·上海·嘉定区安研路201 号 
邮编. 201804 
 
SAIC QA Laboratory 
201 Anhong rd, Anting, Shanghai 
报告编号 
Report number 
 
SCL-S-13-0011M 
委托者: 质量分析科 刘志远 
Request person, dept： 
委托编号:  /  
Request number: 
送样日期: 2013.01.25 
Request date:  
报告日期: 2013.02.04 
Report date：  
第6 页共12 页 
 
SMPV-0.2.3-002-QA -F01 
 
（a）靠近表面的断裂面  准解理+韧窝                  （b）靠内的断裂面  准解理+韧窝 
图8 齿套断口的微观形貌 
 
2#失效件和3#失效件的断口形貌与1 号失效件相同，断裂方向也相同，宏观照片如图9-12 所示。 
 
 
 
图9 2#失效件惰轮 断口已严重损伤 


 
上海汽车中心实验室 
中国·上海·嘉定区安研路201 号 
邮编. 201804 
 
SAIC QA Laboratory 
201 Anhong rd, Anting, Shanghai 
报告编号 
Report number 
 
SCL-S-13-0011M 
委托者: 质量分析科 刘志远 
Request person, dept： 
委托编号:  /  
Request number: 
送样日期: 2013.01.25 
Request date:  
报告日期: 2013.02.04 
Report date：  
第7 页共12 页 
 
SMPV-0.2.3-002-QA -F01 
 
图10 2#失效件齿套 与1#齿套相同 
 
 
图11 3#失效件惰轮 箭头显示断裂方向 
 
图12 3#失效件齿套  与1#齿套相同 
 
 


 
上海汽车中心实验室 
中国·上海·嘉定区安研路201 号 
邮编. 201804 
 
SAIC QA Laboratory 
201 Anhong rd, Anting, Shanghai 
报告编号 
Report number 
 
SCL-S-13-0011M 
委托者: 质量分析科 刘志远 
Request person, dept： 
委托编号:  /  
Request number: 
送样日期: 2013.01.25 
Request date:  
报告日期: 2013.02.04 
Report date：  
第8 页共12 页 
 
SMPV-0.2.3-002-QA -F01 
材料检测 Material Test 
成分测试结果见表1，符合材料要求。 
硬度结果见表2。3 个失效件的渗碳层深度和芯部硬度均符合要求；2#和3#惰轮的表面硬度偏高，不
符合要求；1#惰轮的表面硬度符合要求，但接近上限。 
1#失效件的惰轮和齿套金相检验检结果如图13 和14 所示。表面为细小的回火马氏体；芯部为回火马
氏体；均正常。对齿根过渡处进行检查，未见裂纹和加工缺陷（见图15）。2#和3#失效件的组织以及齿根
情况与1#失效件的完全相同，相关图片省略。 
 
表1 成分检测结果 
序号 
No. 
试验项目 
Test item 
额定值 
Requirement 
惰轮测 
试结果 
Ring Gear    
Test Result 
评价evaluation 
齿套测 
试结果 
Idler Gear      
Test result 
评价evaluation 
合格 
ok 
不合格 
not ok 
合格 
ok 
不合格 
not ok 
1 
成分  
Chemical 
components  
20CrMnTiH 
(GB/T 5216)  
  
  
  
  
  
  
  
  
  
  
  
  
  
  
1#失效件 
C ：0.17～0.23 
0.197 
×  
  
0.180 
× 
  
Mn ：0.80～1.15 
1.046 
×  
  
0.964 
×  
  
Si ：0.17～0.37 
0.214 
×  
  
0.305 
×  
  
P：≤0.035 
0.013 
×  
  
0.010 
×  
  
S：≤0.035 
0.0012 
×  
  
0.024 
×  
  
Cr ：1.00～1.35 
1.231 
×  
  
1.20 
×  
  
Ti ：0.04～0.10 
0.050 
×    
0.083 
×    
Cu：≤0.30 
0.027 
 × 
  
0.035 
 × 
  
Ni：≤0.30 
0.021 
× 
0.028 
×  
 
2#失效件 
C ：0.17～0.23 
0.195 
×  
0.214 
×  
Mn ：0.80～1.15 
1.045 
×  
0.976 
×  
Si ：0.17～0.37 
0.212 
×  
0.259 
×  
P：≤0.035 
0.017 
×  
0.014 
×  
S：≤0.035 
0.0048 
×  
0.030 
×  
Cr ：1.00～1.35 
1.254 
×  
1.201 
×  
Ti ：0.04～0.10 
0.053 
×  
0.070 
 × 
Cu：≤0.30 
0.031 
 × 
0.028 
× 
Ni：≤0.30 
0.025 
× 
0.022 
×  
 
3#失效件 
C ：0.17～0.23 
0.211 
×  
0.195 
×  
Mn ：0.80～1.15 
1.034 
×  
0.946 
×  
Si ：0.17～0.37 
0.210 
×  
0.300 
×  
P：≤0.035 
0.016 
×  
0.012 
×  
S：≤0.035 
0.0043 
×  
0.029 
×  
Cr ：1.00～1.35 
1.252 
×  
1.222 
×  
Ti ：0.04～0.10 
0.050 
×  
0.088 
 × 
Cu：≤0.30 
0.026 
 × 
0.037 
× 
Ni：≤0.30 
0.022 
× 
0.030 
× 


 
上海汽车中心实验室 
中国·上海·嘉定区安研路201 号 
邮编. 201804 
 
SAIC QA Laboratory 
201 Anhong rd, Anting, Shanghai 
报告编号 
Report number 
 
SCL-S-13-0011M 
委托者: 质量分析科 刘志远 
Request person, dept： 
委托编号:  /  
Request number: 
送样日期: 2013.01.25 
Request date:  
报告日期: 2013.02.04 
Report date：  
第9 页共12 页 
 
SMPV-0.2.3-002-QA -F01 
表2 硬度和渗碳层深度测试结果 
 
 
 
 
 
 
 
 
 
 
 
 
 
 
 
序号 
No. 
试验项目 
Test item 
额定值 
Requirement 
试验结果 
Test result 
评价evaluation 
合格 
ok 
不合格 
not ok 
1 
1#失效件 
  
  
1.1 
惰轮 
  
表面硬度  
680-780HV30 
HV30：778,780,769 
× 
齿根芯部硬度 
350-480HV30min 
HV30：455,462 
× 
渗碳层深度 
0.50-0.80mm(550HV1) 
0.74mm 
× 
1.2 
齿套 
表面硬度  
680-780HV30 
HV30：770,764,771 
× 
齿根芯部硬度 
325HV30min 
HV30：445,450,440 
× 
渗碳层深度 
0.40-0.70mm(550HV1) 
0.60mm 
× 
2 
2#失效件 
2.1 
惰轮 
表面硬度  
680-780HV30 
778,789,769 
× 
齿根芯部硬度 
350-480HV30min 
450,463 
× 
渗碳层深度 
0.50-0.80mm(550HV1) 
0.72mm 
× 
2.2 
齿套 
表面硬度  
680-780HV30 
745,731,729 
× 
齿根芯部硬度 
325HV30min 
468,466,460 
× 
渗碳层深度 
0.40-0.70mm(550HV1) 
0.58mm 
× 
3 
3#失效件 
3.1 
惰轮 
表面硬度  
680-780HV30 
800,805,793 
× 
齿根芯部硬度 
350-480HV30min 
463,467,463 
× 
渗碳层深度 
0.50-0.80mm(550HV1) 
0.67mm 
× 
3.2 
齿套 
表面硬度  
680-780HV30 
766,759,761 
× 
齿根芯部硬度 
325HV30min 
49,445,437 
× 
渗碳层深度 
0.40-0.70mm(550HV1) 
0.52mm 
× 


 
上海汽车中心实验室 
中国·上海·嘉定区安研路201 号 
邮编. 201804 
 
SAIC QA Laboratory 
201 Anhong rd, Anting, Shanghai 
报告编号 
Report number 
 
SCL-S-13-0011M 
委托者: 质量分析科 刘志远 
Request person, dept： 
委托编号:  /  
Request number: 
送样日期: 2013.01.25 
Request date:  
报告日期: 2013.02.04 
Report date：  
第10 页共12 页 
 
SMPV-0.2.3-002-QA -F01 
 
 
（a）表面组织 
 
（b）芯部组织 
图13 1#失效件惰轮组织

File: 材料工程师/SCL-S-13-0012M ISG 壳体.pdf.md
# SCL-S-13-0012M ISG 壳体.pdf

 
上海汽车中心实验室 
中国·上海·嘉定区安研路201 号 
邮编. 201804 
 
SAIC Central Laboratory 
201 Anhong rd, Anting, Shanghai, China 
报告编号 
Report number 
 
SCL-S-13-0012M 
委托者: 电驱变速箱 徐斌 
Request person, dept： 
委托编号: / 
Request number: 
送样日期: 2013.01.14 
Request date:  
报告日期: 2013.02.04 
Report date：  
第1页共5页 
 
分发: 
Distribution 
电驱变速箱 徐斌 
检验者Author 
邵 百 明 
审核Auditor 
 
批准Approver 
 
日期Date 
2013.02.04 
日期Date 
 
日期Date 
 
SMPV-0.2.3-002-QA -F01 
零件号Part number 
10069201 
 零件名称 
Part name 
ISG 壳体 
日期Drawing date 
/ 
零件生产日期Part production date 
/ 
 供货商 
Supplier 
上海汽车变速器有限公司 
SAGW 
车型/项目Car type/project 
IP24 
阶段性报告 Interim report                结论性报告 Conclusion report          
 
Ⅰ.任务描述 Task description 
实验室受委托对ISG 壳体进行失效原因分析，失效零件具体信息如下： 
As requested, QA lab has analyzed the ISG shell. The information of the failed part is as following： 
零件信息：Part information 
零件名称 
Part name 
ISG 壳体 
车制造日期 
Vehicle production date 
/ 
VIN 码 
VIN 
/ 
销售日期 
Sale date 
/ 
车辆里程数 
Car mileage 
/ 
维修站名称 
Sale agent 
/ 
失效模式描述 
Failure circumstance  
装配孔断裂。The hole for assembly was broken. 
原材料信息：Raw material information 
原材料及牌号 
Raw material specification 
/ 
原材料厂商 
Raw material producer 
/ 
散件供应商 
Component supplier 
/ 
金属热处理状态 
Metal heat treatment state 
/ 
失效零件见图1：The failed part is shown in figure 1.  
 
Ⅱ. 结论与建议 Conclusions and Suggestions 
 
结论Conclusions： 
（1）壳体的定位孔是由于受到反复装配中异常载荷而断裂。The orientation hole of the shell was broken because of 
abnormal load from the repeating assembly. 
（2）材料存在一定量的疏松，并且变质不良。这些均会降低材料的强度和韧性，但不是失效的根本原因。The 
material is with a certain porosity and modification is not good. These can reduce the strength and toughness of the 
material, but this is not the root cause of failure. 
（3）材料的成分和硬度符合要求。The chemical compositions and hardness meet the requirement. 
建议Suggestions： 
（1）检测定位销以及定位孔的尺寸。Check the dimension of the pin and orientation hole 
（2）重新安装时，按照正确的操作流程。Reassembly according to the right process. 
（3）控制工艺过程，保证铸件质量。Control the process and ensure the quality of the casting. 


 
上海汽车中心实验室 
中国·上海·嘉定区安研路201 号 
邮编. 201804 
 
SAIC QA Laboratory 
201 Anhong rd, Anting, Shanghai 
报告编号 
Report number 
 
SCL-S-13-0012M 
委托者: 电驱变速箱 徐斌 
Request person, dept： 
委托编号:  /  
Request number: 
送样日期: 2013.01.14 
Request date:  
报告日期: 2013.02.04 
Report date：  
第2页共5页 
 
SMPV-0.2.3-002-QA -F01 
III. 调查结果 Investigation Results  
（1）外观检测 Visual Inspection 
图1 显示的ISG 壳体及其开裂处。一个装定位销的孔出现开裂；同时可以看出：其定位孔的内壁粗糙
不平，挤压损伤；另一定位孔表面完好。这些损伤应该是零件装配中造成的。该产品在测试中，经过了多次
的拆卸和装配操作。 
 
 
图1 失效件 
图2 显示的是与其匹配的零件。可以看出：定位销的表面也存在一定的损伤。该损伤是装配中造成的；可能
与壳体定位孔的异常接触有关。 
 
图2 与之匹配的零件 
 
 
 
收到
的失
效件 
 
说明：定位销
表面也存在
相应的损伤。 


 
上海汽车中心实验室 
中国·上海·嘉定区安研路201 号 
邮编. 201804 
 
SAIC QA Laboratory 
201 Anhong rd, Anting, Shanghai 
报告编号 
Report number 
 
SCL-S-13-0012M 
委托者: 电驱变速箱 徐斌 
Request person, dept： 
委托编号:  /  
Request number: 
送样日期: 2013.01.14 
Request date:  
报告日期: 2013.02.04 
Report date：  
第3页共5页 
 
SMPV-0.2.3-002-QA -F01 
图3 显示定位销有一些倾斜，这也与工作中的受力以及反复的安装有关。倾斜的产生导致销子和销孔匹
配困难，造成表面的异常挤压痕迹，从而在装配出现了异常载荷。 
 
 
图3 定位销倾斜 
 
同时在检测中，发现与开裂处匹配的定位销已失圆；两垂直方向的直径分别为16.16/15.86mm；要求为：
φ 16（+0.039，+0.028）。 
上述各种现象表明：在反复的安装中，定位销与定位孔发生了异常的接触；这导致了装配中异常载荷的
产生。 
 
（2）断口检测 Fracture Analysis 
      整个断裂面粗糙不平，无疲劳特征。在体视显微镜下，可以看见一些疏松的孔洞。 
 
图4 断口 （低倍） 
     利用电镜对整个断口的表面进行检查可以发现：（1）断口类型为准解理，为过载型断口，无疲劳特征；（2）
断口表面也可以发现一定量的疏松。 


 
上海汽车中心实验室 
中国·上海·嘉定区安研路201 号 
邮编. 201804 
 
SAIC QA Laboratory 
201 Anhong rd, Anting, Shanghai 
报告编号 
Report number 
 
SCL-S-13-0012M 
委托者: 电驱变速箱 徐斌 
Request person, dept： 
委托编号:  /  
Request number: 
送样日期: 2013.01.14 
Request date:  
报告日期: 2013.02.04 
Report date：  
第4页共5页 
 
SMPV-0.2.3-002-QA -F01 
 
 
（a）准解理                                      （b）疏松 
图5 电镜下断口形貌 
（3）材料检测 Material Test 
     材料的相关结果如表1 所示。由结果可以看出：（1）成分和硬度符合要求；（2）疏松符合要求，但是最大
的孔洞接近上线。由于此处壁厚约4mm，比较薄，过大孔洞会降低其强度。（3）变质不良，部分共晶硅呈针状，
这会降低材料的韧性。 
表1 材料检测结果 
序号 
No. 
试验项目 
Test item 
额定值 
Requirement 
试验结果 
Test result 
评价 Evaluation 
合格 
OK 
不合格 
Not OK 
1 
成分 
AlSi10Mg(Cu) 
(DIN 1725) 
 
 
 
 
 
Si: 9.0-11.0 
9.476 
× 
 
 
 
Mg: 0.20-0.50 
0.383 
× 
 
 
 
Mn: 0. 1-0.4 
0.255 
× 
 
 
 
Cu:≤0.3 
0.207 
× 
 
 
 
Fe:≤0.6 
0.476 
× 
 
 
 
Ti:≤0.15 
0.096 
× 
 
 
 
Ni: ≤0.10 
0.012 
× 
 
 
 
Zn: ≤0.10 
0.082 
× 
 
2 
硬度 
≥75HB 
HB2.5/62.5：93,80,88 
× 
 
3 
孔隙度 
SMTC 5 200030 
 
 
 
 
孔隙率 
≤5% 
2.9% 
× 
 
 
最大孔洞尺寸 
≤1mm 
0.97mm 
× 
 
4 
组织 
变质正常 
变质不良；α -Al+点状和针状共晶硅 
 
× 


 
上海汽车中心实验室 
中国·上海·嘉定区安研路201 号 
邮编. 201804 
 
SAIC QA Laboratory 
201 Anhong rd, Anting, Shanghai 
报告编号 
Report number 
 
SCL-S-13-0012M 
委托者: 电驱变速箱 徐斌 
Request person, dept： 
委托编号:  /  
Request number: 
送样日期: 2013.01.14 
Request date:  
报告日期: 2013.02.04 
Report date：  
第5页共5页 
 
SMPV-0.2.3-002-QA -F01 
 
 
图6 孔隙率 2.9%（测试面积：7×7mm2）；最大孔洞尺寸：0.97mm 
  
图7 组织变质不良 α -Al+点状和针状共晶硅 
断口
