Repository: kujaxr/obsidian-vault

File: 材料工程师/SCL-S-13-0013M IS12 增压器支架.pdf.md
# SCL-S-13-0013M IS12 增压器支架.pdf

 
上海汽车中心实验室 
中国·上海·嘉定区安研路201 号 
邮编. 201804 
 
SAIC QA Laboratory 
201 Anhong rd, Anting, Shanghai 
报告编号 
Report number 
 
SCL-S-13-0013M 
委托者: DRE:项志中 
Request person, dept： 
委托编号:  / 
Request number: 
送样日期:  2013.1.14 
Request date:  
报告日期:  2013.1.21 
Report date：  
第1页共6页 
 
SMPV-0.2.3-002-QA -F01 
零件号Part number 
10066693 
 零件名称 
Part name 
增压器支架 
图纸日期Drawing date 
/ 
零件生产日期Part production date 
/ 
 供货商 
Supplier 
上海众浩 
车型/项目Car type/project 
IS12 1.8T 
阶段性报告 Interim report                结论性报告 Conclusion report          
 
Ⅰ.任务描述 Task description 
实验室受委托对断裂的增压器支架进行失效原因分析，失效零件具体信息如下： 
As requested, SCL has analyzed the failure of bracket-turbo. The information of the failed part is as following： 
零件信息：Part information 
零件名称 
Part name 
增压器支架 
bracket-turbo 
车制造日期 
Vehicle production date 
/ 
VIN 码 
VIN 
/ 
销售日期 
Sale date 
/ 
车辆里程数 
Car mileage 
200h 
维修站名称 
Sale agent 
/ 
失效模式描述 
Failure circumstance  
增压器支架在全速全负荷的耐久试验中发生断裂。 
原材料信息：Raw material information 
原材料及牌号 
Raw material specification 
SUS 304 
原材料厂商 
Raw material producer 
/ 
散件供应商 
Component supplier 
/ 
金属热处理状态 
Metal heat treatment state 
/ 
失效零件见图1：The failed part is shown in figure 1.  
 
Ⅱ. 结论与建议 Conclusions and Suggestions 
 
结论Conclusions： 
1. 失效支架为多源疲劳断裂。 
The bracket-turbo belongs to multi-source fatigue failure. 
2. 垫片与支架间存在焊接未熔合，这增大了局部区域的应力，提高了疲劳开裂的几率。 
There is incomplete fusion between the turbo and the gasket, which enlarges the stress on local area and increases 
the possibility of fatigue crack. 
 
建议Suggestions： 
1. 请对支架进行应力分析，必要时增加该零件的强度。 
Please analyze the stress on the turbo, reinforce the component if necessary.  
2. 供应商应加强控制工艺过程，保证焊接质量，降低集中应力。 
Supplier improves the welding quality to decrease the stress concentration. 
 
 
 
分发: 
Distribution 
DRE 项志中 
检验者Author 
卞晓峰 
审核Auditor 
 
批准Approver 
 
日期Date 
2013.1.21 
日期Date 
 
日期Date 
 


 
上海汽车中心实验室 
中国·上海·嘉定区安研路201 号 
邮编. 201804 
 
SAIC QA Laboratory 
201 Anhong rd, Anting, Shanghai 
报告编号 
Report number 
 
SCL-S-13-0013M 
委托者: DRE:项志中 
Request person, dept： 
委托编号:  / 
Request number: 
送样日期:  2013.1.14 
Request date:  
报告日期:  2013.1.21 
Report date：  
第2页共6页 
 
SMPV-0.2.3-002-QA -F01 
III. 调查结果 Investigation Results 
一、失效产品 
1. 
增压器支架断裂于垫片2 及垫片3 间的本体，断面凹陷在两侧垫片间，见图1 所示。 
2. 
将两侧断面拼合，可见支架扩展区及终端区两侧表面形貌相异，开孔侧为金属亮色，另一侧表面呈
黑褐色，拟为磨损氧化所致，见图2 所示。由此表明支架断裂后，未被及时发现。 
 
 
 
 
 
 
 
 
 
 
 
 
 
 
 
 
 
图1  断裂的增压器支架外观及图样 
 
 
 
 
 
 
 
 
 
 
 
 
 
 
图2  支架两侧断面拼合后表面形貌 
 
 
 
 
断裂位置 
垫片1 
垫片2 
垫片3 
开孔侧 


 
上海汽车中心实验室 
中国·上海·嘉定区安研路201 号 
邮编. 201804 
 
SAIC QA Laboratory 
201 Anhong rd, Anting, Shanghai 
报告编号 
Report number 
 
SCL-S-13-0013M 
委托者: DRE:项志中 
Request person, dept： 
委托编号:  / 
Request number: 
送样日期:  2013.1.14 
Request date:  
报告日期:  2013.1.21 
Report date：  
第3页共6页 
 
SMPV-0.2.3-002-QA -F01 
二、断口分析 
1. 
断面表现为典型的疲劳形态，疲劳起始开裂于支架与垫片3 的焊接区；扩展区面积较大，疲劳弧线
明显；终端区面积较小，位于支架的自由端，见图3 所示。 
 
 
 
 
 
 
 
 
 
 
 
 
 
 
 
 
图3 增压器支架断面宏观形貌 
2. 
图4 为断裂起始区较低倍下形貌，可见断面起始于支架本体与垫片3 的焊合界面处。起始区存在台
阶，为多源起始，该焊合区域长约3.6mm，见图4 所示。 
 
 
 
 
 
 
 
 
 
 
 
 
 
 
 
 
 
 
 
图4 断面起始区较低倍下形貌（SEI） 
A 
A′ 
B′ 
B 
线下方为瞬断区，面积较小 
疲劳扩展区 
起始区 
垫片3 
垫片2 
断面 
垫片3 上的焊接凸缘 
垫片3 
垫片2 


 
上海汽车中心实验室 
中国·上海·嘉定区安研路201 号 
邮编. 201804 
 
SAIC QA Laboratory 
201 Anhong rd, Anting, Shanghai 
报告编号 
Report number 
 
SCL-S-13-0013M 
委托者: DRE:项志中 
Request person, dept： 
委托编号:  / 
Request number: 
送样日期:  2013.1.14 
Request date:  
报告日期:  2013.1.21 
Report date：  
第4页共6页 
 
SMPV-0.2.3-002-QA -F01 
3. 
在B 处发现垫片3 与支架本体间存在缝隙，见图5 所示。 
 
 
 
 
 
 
 
 
 
 
 
 
 
 
 
 
 
 
 
 
图5  B 处垫片3 与支架本体间存在明显缝隙（SEI） 
4. 
在断面起始区，即沿A-A′切割得金相截面形貌见图6 所示。断面斜向45 度发展，A 侧较为平直。
图中白线为支架本体另一半断面模拟边界线，可见在A 处存在间隙。垫片2、垫片3 与支架本体的
焊合情况良好，但熔合区存在两个较大的缩孔，大小分别为0.7mm 和0.3mm。在A 与A′处可见
裂纹，A 处较短，约为0.05mm，A′处较长，约为0.5mm，且A′侧裂纹发展方向与断面扩展方
向一致，见图7 所示。A′处存在较长裂纹表明该侧垫片在支架使用过程中已承受向上的较大应力。 
 
 
 
 
 
 
 
 
 
 
 
 
 
图6  A-A′截面形貌（未浸蚀） 
 
向上的较大 
应力引发 
A′处裂纹 
垫片2 
断 
面 
A′ 
截面位置 
垫片3 
A 
A 
B 
间隙 


 
上海汽车中心实验室 
中国·上海·嘉定区安研路201 号 
邮编. 201804 
 
SAIC QA Laboratory 
201 Anhong rd, Anting, Shanghai 
报告编号 
Report number 
 
SCL-S-13-0013M 
委托者: DRE:项志中 
Request person, dept： 
委托编号:  / 
Request number: 
送样日期:  2013.1.14 
Request date:  
报告日期:  2013.1.21 
Report date：  
第5页共6页 
 
SMPV-0.2.3-002-QA -F01 
 
 
 
 
 
 
 
 
 
 
 
 
 
 
 
 
 
 
图7  A′及A 侧裂纹形貌（上侧图片未浸蚀，下侧图片经硫酸铜水溶液浸蚀） 
 
5. 
图8 为B-B′处截面形貌，断面平齐，与上下垫片垂直，且边缘尖锐。上下垫片支架本体间存在明
显未熔合。B′区域腐蚀后形貌见图8 右侧附图所示，可见两侧金属表层虽经热影响，但是无焊缝
形成，即无熔深。 
 
 
 
 
 
 
 
 
 
 
 
 
 
 
 
图8  B-B′截面形貌（未浸蚀） 
 
 
 
A′ 
A 
A′ 
A 
 
B′ 
截面位置 
B 
B′ 


 
上海汽车中心实验室 
中国·上海·嘉定区安研路201 号 
邮编. 201804 
 
SAIC QA Laboratory 
201 Anhong rd, Anting, Shanghai 
报告编号 
Report number 
 
SCL-S-13-0013M 
委托者: DRE:项志中 
Request person, dept： 
委托编号:  / 
Request number: 
送样日期:  2013.1.14 
Request date:  
报告日期:  2013.1.21 
Report date：  
第6页共6页 
 
SMPV-0.2.3-002-QA -F01 
6. 
C 处异常，缝隙嵌入经过高温熔化的金属，且支架本体在该处处在一裂纹。该裂纹斜向45°发展，
未疲劳裂纹，裂纹起始于C 区熔合点与支架本体间的缝隙端点，该处极容易形成应力集中，继而
诱发疲劳开裂，见图9 所示。 
7. 
高倍下观察C 区域，可见熔合金属两侧的垫片3 与支架本体组织未受热影响，且界线明显，相互
间未熔合，见图10 所示。支架本体组织为：奥氏体；熔合点间金属为：奥氏体+铁素体。 
 
 
 
 
 
 
 
 
 
 
 
 
图9  C 处疲劳裂纹形貌（经硫酸铜水溶液浸蚀） 图10 C 区域高倍下形貌（经硫酸铜水溶液浸蚀） 
 
三、材料分析 
序
号 
No
试验项目 
Test item 
额定值 
Requirement 
试验结果 
Test result 
评价 Evaluation 
合格 
OK
不合格 
Not OK
1 
化学成分a 
SUS 304 
 
 
 
 
C 
≤0.08 
0.04 
× 
 
 
Si 
≤1.00 
0.48 
× 
 
 
Mn 
≤2.00 
1.09 
× 
 
 
P 
≤0.045 
0.040 
× 
 
 
S 
≤0.030 
0.002 
× 
 
 
Cr 
18.00～20.00 
18.28 
× 
 
 
Ni 
8.00～10.50 
8.06 
× 
 
2 
垫片2 厚度 
2mm 
2mm 
× 
 
3 
垫片3 厚度 
3mm 
3mm 
× 
 
4 
支架本体厚
度
3mm 
3mm 
× 
 
四、综合分析 
1. 
支架为多源疲劳断裂，断裂于应力较大处。该处（凸焊焊缝边缘）存在缝隙，易造成应力集中。 
2. 
凸焊的局部区域（B 处附近）存在未熔合现象，导致图8 中C 处产生疲劳裂纹；同时增加了支架主
断裂面多源疲劳起始区（A 处）的应力，继而会增大疲劳开裂的几率。 
      
支架本体 
垫片3

File: 材料工程师/SCL-S-13-0014   尾门锁摆臂缓冲块.pdf.md
# SCL-S-13-0014   尾门锁摆臂缓冲块.pdf

 
上海汽车中心实验室 
SAIC Center Lab 
中国·上海·嘉定区安研路201 号 
邮编. 201804 
No 201 Anyan road, Jiading, Shanghai China 
Post code 201804 
报告编号 
Report number 
 
SCL-I-13-0014M 
委托者: 黄韬 
Request person, dept： 
委托编号: SCL-I-13-0014  
Request number:  
送样日期:  2013.01.09 
Request date:  
报告日期:  2013.01.14 
Report date：第1 页共2 页 
 
SMPV-0.2.3-002-QA -F01 
零件号 
Part number 
30004565 
 零件名称 
Part name 
 
尾门锁摆臂缓冲块 
Last locks arm buffer block 
 
图纸日期 
Drawing date  
/ 
零件生产日期 
Production date 
2012.12.10 
 供货商 
Supplier 
温州东风 
Wenzhou Dongfeng 
车型/项目 
Car type/project 
ZP11 
 
   阶段性报告  Interim report         结论性报告 Conclusion report      
Ⅰ.任务描述 Task description 
实验室受委托对温州东风生产的摆臂缓冲块零件进行材料测试。零件原材料信息如下： 
As requested, SCL has carried out material test on the arm buffer block which is produced by Wenzhou Dongfeng.. The 
information about the part is shown as following： 
 
  序号 
No. 
零件名称 
Part name 
原材料及牌号 
Material and trademark 
原材料厂商 
Raw material producer
散件供应商 
Part supplier 
引用标准 
Standard 
备注 
Remark 
1 
摆臂缓冲块 
TPEE/hytrel G5526 
杜邦 
温州东风 
/ 
抽检 
 
Ⅱ. 结论与建议 Conclusions and suggestions 
经检验：该零件的材料是TPEE,符合图纸要求，结果参见第Ⅲ部分 
After testing:The material of the arm buffer block is TPEE, qualitified to the standard. The detail information is 
shown in Ⅲ. 
 
 
 
 
 
 
 
 
 
 
 
 
 
 
 
 
   
分发: 
Distribution 
SQE：黄韬 
检验者Author 
张雪芬 
审核Auditor 
 
批准Approver 
 
日期Date 
2013.01.14 
日期Date 
 
日期Date 
 


 
上海汽车中心实验室 
SAIC Center Lab 
中国·上海·嘉定区安研路201 号 
邮编. 201804 
No 201 Anyan road, Jiading, Shanghai China 
Post code 201804 
报告编号 
Report number 
 
SCL-I-13-0014M 
委托者: 黄韬 
Request person, dept： 
委托编号: SCL-I-13-0014  
Request number:  
送样日期:  2013.01.09 
Request date:  
报告日期:  2013.01.14 
Report date：第2 页共2 页 
 
SMPV-0.2.3-002-QA -F01 
Ⅲ. 测试结果 Test Results  
序号 
No. 
试验项目 
Test item 
额定值 
Requirement 
试验结果 
Test result 
评价 Evaluation 
第一次 
第二次 
合格 
qualified 
不合格 
unqualified 
1 
红外（GB/T6040-2002）
Infrared Spectroscopy 
TPEE 
TPEE 
× 
 
2 
熔点
（GB/T19466.3-2006） 
Melting point (℃) 
200±5 
203 
203 
×

File: 材料工程师/SCL-S-13-0014M消声器隔热罩.pdf.md
# SCL-S-13-0014M消声器隔热罩.pdf

 
上海汽车中心实验室 
中国·上海·嘉定区安研路201 号 
邮编. 201804 
 
SAIC Central Laboratory 
201 Anhong rd, Anting, Shanghai, China 
报告编号 
Report number 
 
SCL-S-13-0014M 
委托者: SQE 严力航 
Request person, dept： 
委托编号: / 
Request number: 
送样日期: 2013.01.15 
Request date:  
报告日期: 2013.02.25 
Report date：  
第1页共6页 
 
分发: 
Distribution 
SQE 严力航 
检验者Author 
薛 喜 才 
审核Auditor 
 
批准Approver 
 
日期Date 
2013.02.25 
日期Date 
 
日期Date 
 
SMPV-0.2.3-002-QA -F01 
零件号Part number 
10001760 
 零件名称 
Part name 
消声器隔热罩 
The thermal baffle 
日期Drawing date 
/ 
零件生产日期Part production date 
/ 
 供货商 
Supplier 
上海宝陆 
Shang Hai BaoLu 
车型/项目Car type/project 
IP21 MCE 
阶段性报告 Interim report                结论性报告 Conclusion report          
 
Ⅰ.任务描述 Task description 
实验室受委托对消声器隔热罩进行失效原因分析，失效零件具体信息如下： 
As requested, QA lab has analyzed the failure of the thermal baffle . The information of the failed part is as following： 
零件信息：Part information 
零件名称 
Part name 
消声器隔热罩 
The thermal baffle 
车制造日期 
Vehicle production date 
2013.01.09 
VIN 码 
VIN 
LSJW26G98CS990169 
销售日期 
Sale date 
/ 
车辆里程数 
Car mileage 
27392Km 
维修站名称 
Sale agent 
/ 
失效模式描述 
Failure circumstance  
隔热板固定点脱落.  
The fixed holes in the thermal baffle were broken. 
 
原材料信息：Raw material information 
原材料及牌号 
Raw material specification 
Al  1050A 
原材料厂商 
Raw material producer 
/ 
散件供应商 
Component supplier 
上海宝陆 
Shang Hai BaoLu 
金属热处理状态 
Metal heat treatment state 
/ 
失效零件见图1：The failed part is shown in figure 1.  
 
Ⅱ. 结论与建议 Conclusions and Suggestions 
 
结论Conclusions： 
1. 螺钉上垫片在固定孔边缘处产生的压伤变形导致该隔热罩发生疲劳断裂。The screw generated the deformation  
at the fixed holes of the thermal baffle, which result in the fatigue fracture. 
2. 隔热罩的成分，厚度符合要求；金相及硬度测试未发现异常。The chemical composition and thickness meet the  
requirement. Microstructure and hardness values were normal.  
 
建议Suggestions： 
1. 优化设计，调整垫片与固定孔尺寸，避免边缘压伤。Optimizing the design and adjusting the dimension of the shim 
and the fixed hole to avoid the deformation.  
 
 
 
 
 
 


 
上海汽车中心实验室 
中国·上海·嘉定区安研路201 号 
邮编. 201804 
 
SAIC QA Laboratory 
201 Anhong rd, Anting, Shanghai 
报告编号 
Report number 
 
SCL-S-13-0014M 
委托者: SQE 严力航 
Request person, dept： 
委托编号:  /  
Request number: 
送样日期: 2013.01.15 
Request date:  
报告日期: 2013.01.31 
Report date：  
第2页共6页 
 
SMPV-0.2.3-002-QA -F01 
III. 调查结果 Investigation Results  
外观检查Visual inspection 
收到的失效件消声器隔热罩全貌如图1 所示。可见隔热罩4#定位孔完整，1#和2#固定孔已经脱落、断裂，3#固
定孔出现裂纹。2#、3#位置可以清晰观察到螺钉上垫片在固定孔处留下的压痕，该压痕处由于变形，易于产生微
裂纹而成为裂纹源。 
 
 
 
 
 
 
图1  隔热板断裂位置及紧固螺钉，垫片尺寸图 
 
 
 
1#固定孔 
2#固定孔 
3#固定孔 
4#定位孔 
垫片轮廓 
垫片轮廓 
16mm 
10mm 


 
上海汽车中心实验室 
中国·上海·嘉定区安研路201 号 
邮编. 201804 
 
SAIC QA Laboratory 
201 Anhong rd, Anting, Shanghai 
报告编号 
Report number 
 
SCL-S-13-0014M 
委托者: SQE 严力航 
Request person, dept： 
委托编号:  /  
Request number: 
送样日期: 2013.01.15 
Request date:  
报告日期: 2013.01.31 
Report date：  
第3页共6页 
 
SMPV-0.2.3-002-QA -F01 
 
 
 
 
 
 
 
 
 
 
 
 
 
 
      
 
 
 
                             
       
图2   1#位置断裂处开裂情况 
 
图3   2#位置断裂处开裂情况 
1#位置断裂处已经完全
断裂，主断裂面上已有多
条二次裂纹，黄色箭头所
示。 


 
上海汽车中心实验室 
中国·上海·嘉定区安研路201 号 
邮编. 201804 
 
SAIC QA Laboratory 
201 Anhong rd, Anting, Shanghai 
报告编号 
Report number 
 
SCL-S-13-0014M 
委托者: SQE 严力航 
Request person, dept： 
委托编号:  /  
Request number: 
送样日期: 2013.01.15 
Request date:  
报告日期: 2013.01.31 
Report date：  
第4页共6页 
 
SMPV-0.2.3-002-QA -F01 
 
图4   3#位置断裂处开裂 
 
断口分析 fracture surface analysis 
1#固定孔已经完全脱落，断口如图5 所示。低倍断口照片显示有明显的相互挤压和擦痕；SEM 照片显示该
断口为疲劳断口。2#、3#固定孔断口显示也是疲劳断口，见图6-图7。 
 
 
 
 
 
 
 
 
 
 
 
 
 
 
图 5   1#固定孔断口形貌 
 
 
 
 
 
3#位置断裂处，
清晰可见紧固垫片
压痕，裂纹萌生于
垫片与原固定孔交
界处。 
SEM照片显示裂纹萌生于样品表
面，并沿着红色箭头所示方向扩展，
且裂纹源区明显的疲劳台棱. 
 
疲劳台棱 


 
上海汽车中心实验室 
中国·上海·嘉定区安研路201 号 
邮编. 201804 
 
SAIC QA Laboratory 
201 Anhong rd, Anting, Shanghai 
报告编号 
Report number 
 
SCL-S-13-0014M 
委托者: SQE 严力航 
Request person, dept： 
委托编号:  /  
Request number: 
送样日期: 2013.01.15 
Request date:  
报告日期: 2013.01.31 
Report date：  
第5页共6页 
 
SMPV-0.2.3-002-QA -F01 
 
 
 
 
 
 
 
 
 
 
 
 
 
 
 
 
 
 
 
图 6   2#固定孔断口形貌 
 
 
 
 
 
 
 
 
 
 
 
 
 
 
图 7   3#固定孔断口形貌 
 
 
SEM 低倍照片 
SEM 高倍照片 
SEM 照片显示断口表面疲劳辉纹且
表面有被摩擦的痕迹。 
SEM照片显示裂纹源位于样品表
面，并沿着红色箭头所示方向扩展。 


 
上海汽车中心实验室 
中国·上海·嘉定区安研路201 号 
邮编. 201804 
 
SAIC QA Laboratory 
201 Anhong rd, Anting, Shanghai 
报告编号 
Report number 
 
SCL-S-13-0014M 
委托者: SQE 严力航 
Request person, dept： 
委托编号:  /  
Request number: 
送样日期: 2013.01.15 
Request date:  
报告日期: 2013.01.31 
Report date：  
第6页共6页 
 
SMPV-0.2.3-002-QA -F01 
材料检测Material test 
材料的化学成分和厚度符合要求，见表1；金相组织为α-固溶体上分布着暗灰色析出相，未发现缺陷，见图8。  
 
表1 材料测试结果 
序号 
No. 
试验项目 
Test item 
额定值 
Requirement 
试验结果 
Test result 
评价 
Evaluation 
合格 
OK 
不合格 
Not OK 
1 
成分 
chemical components 
1050A 
（GB/T 3880.2-2006） 
/ 
 
 
Si≤0.25 
0.081 
× 
 
Fe≤0.40 
0.382 
× 
 
Cu ≤0.05 
0.001 
× 
 
Mn ≤0.05 
0.006 
× 
 
Mg ≤0.05 
0.001 
× 
 
Zn ≤0.07 
0.022 
× 
 
Ti≤0.05 
0.007 
× 
 
单个杂质≤0.03 
其他各元素≤0.03 
× 
 
2 
显微组织 
Microstructure 
/ 
α-固溶体上分布着暗灰色析
出相 
 
 
3 
硬度HV0.5 
Hardness 
/ 
32, 31, 33 
 
 
4 
板厚(mm) 
Thickness 
0.5 
0.5 
× 
 
 
 
 
图 8  微观组织 
 
 
 
断口

File: 材料工程师/SCL-S-13-0015  车门锁扣.pdf.md
# SCL-S-13-0015  车门锁扣.pdf

 
上海汽车中心实验室 
SAIC Center Lab 
中国·上海·嘉定区安研路201 号 
邮编. 201804 
No 201 Anyan road, Jiading, Shanghai China 
Post code 201804 
报告编号 
Report number 
 
SCL-I-13-0015M 
委托者: 严力航 
Request person, dept： 
委托编号: SCL-I-13-0015  
Request number:  
送样日期:  2013.01.09 
Request date:  
报告日期:  2013.01.14 
Report date：第1 页共2 页 
 
SMPV-0.2.3-002-QA -F01 
零件号 
Part number 
10083202/50015012/
10023458/10034337 
 零件名称 
Part name 
 
车门锁扣 
Car door lock catch 
 
图纸日期 
Drawing date  
/ 
零件生产日期 
Production date 
/ 
 供货商 
Supplier 
上海联一 
Shanghai lianyi 
车型/项目 
Car type/project 
ZP11/AP11/IP21/IP2
2 
 
   阶段性报告  Interim report         结论性报告 Conclusion report      
Ⅰ.任务描述 Task description 
实验室受委托对上海联一生产的车门锁扣零件进行材料测试。零件原材料信息如下： 
As requested, SCL has carried out material test on the car door lock catch which is produced by Shanghai lianyi. The 
information about the part is shown as following： 
 
  序号 
No. 
零件名称 
Part name 
原材料及牌号 
Material and trademark 
原材料厂商 
Raw material producer
散件供应商 
Part supplier 
引用标准 
Standard 
备注 
Remark 
1 
车门锁扣
（ZP11/10083202） 
PA66 
杜邦 
苏州润洁 
/ 
抽检 
2 
车门锁扣
（AP11/50015012） 
PA66 
杜邦 
苏州润洁 
/ 
抽检 
3 
车门锁扣
（IP21/10023458） 
PA66 
杜邦 
苏州润洁 
/ 
抽检 
4 
车门锁扣
（IP22/10034337） 
PA66 
杜邦 
苏州润洁 
/ 
抽检(同IP21) 
 
Ⅱ. 结论与建议 Conclusions and suggestions 
经检验：该批零件的材料均是PA66,符合图纸要求，结果参见第Ⅲ部分 
After testing:The material of the arm buffer block is PA66, qualitified to the standard. The detail information is 
shown in Ⅲ. 
 
 
 
 
 
 
 
 
        
分发: 
Distribution 
SQE：严力航 
检验者Author 
张雪芬 
审核Auditor 
 
批准Approver 
 
日期Date 
2013.01.14 
日期Date 
 
日期Date 
 


 
上海汽车中心实验室 
SAIC Center Lab 
中国·上海·嘉定区安研路201 号 
邮编. 201804 
No 201 Anyan road, Jiading, Shanghai China 
Post code 201804 
报告编号 
Report number 
 
SCL-I-13-0015M 
委托者: 严力航 
Request person, dept： 
委托编号: SCL-I-13-0015  
Request number:  
送样日期:  2013.01.09 
Request date:  
报告日期:  2013.01.14 
Report date：第2 页共2 页 
 
SMPV-0.2.3-002-QA -F01 
Ⅲ. 测试结果 Test Results  
序号 
No. 
试验项目 
Test item 
额定值 
Requirement 
试验结果 
Test result 
评价 Evaluation 
第一次 
第二次 
合格 
qualified 
不合格 
unqualified 
Ⅰ 
车门锁扣（ZP11/10083202） 
1 
红外（GB/T6040-2002）
Infrared Spectroscopy 
PA66 
PA66 
× 
 
2 
熔点
（GB/T19466.3-2006） 
Melting point (℃) 
260±5 
261 
260 
× 
 
3 
焓值
（GB/T19466.3-2006） 
Enthalpy (J/g) 
/ 
54.0 
62.5 
× 
 
Ⅱ 
车门锁扣（AP11/50015012） 
1 
红外（GB/T6040-2002）
Infrared Spectroscopy 
PA66 
PA66 
× 
 
2 
熔点
（GB/T19466.3-2006） 
Melting point (℃) 
260±5 
260 
259 
× 
 
3 
焓值
（GB/T19466.3-2006） 
Enthalpy (J/g) 
/ 
55.4 
62.0 
× 
 
Ⅲ 
车门锁扣（IP21/10023458） 
1 
红外（GB/T6040-2002）
Infrared Spectroscopy 
PA66 
PA66 
× 
 
2 
熔点
（GB/T19466.3-2006） 
Melting point (℃) 
260±5 
260 
260 
× 
 
3 
焓值
（GB/T19466.3-2006） 
Enthalpy (J/g) 
/ 
53.5 
59.5 
× 
 
Ⅳ 
车门锁扣（IP22/10034337） 
1 
红外（GB/T6040-2002）
Infrared Spectroscopy 
PA66 
PA66 
× 
 
2 
熔点
（GB/T19466.3-2006） 
Melting point (℃) 
260±5 
260 
260 
× 
 
3 
焓值
（GB/T19466.3-2006） 
Enthalpy (J/g) 
/ 
53.5 
59.5 
×

File: 材料工程师/SCL-S-13-0015M ZP11 冷却水管破裂.pdf.md
# SCL-S-13-0015M ZP11 冷却水管破裂.pdf

 
上海汽车中心实验室 
SAIC Center Lab 
中国·上海·嘉定区安研路201 号 
邮编. 201804 
No 201 Anyan road, Jiading, Shanghai China 
Post code 201804 
报告编号 
Report number 
 
SCL-S-13-0015M 
委托者: 丁蓓颖 
Request person, dept： 
送样日期:  2013-01-14 
Request date:  
报告日期:  2013-01-16 
Report date：  
第1页共6页 
 
零件号Part number 
10065660 
 零件名称 
Part name 
暖风芯体进水管 
图纸日期Drawing date 
/ 
零件生产日期Part production date 
/ 
 供货商 
Supplier 
天津鹏翎 
车型/项目Car type/project 
ZP11 
 
   阶段性报告 Interim report        结论性报告 Conclusion report           测试报告 Test report 
Ⅰ.任务描述 Task description 
实验室受委托对水管进行失效原因分析，失效零件具体信息如下： 
As requested, QA lab has analyzed the failure of oil seal. The background information of the failed part is as following： 
零件信息：Part information 
零件名称 
Part name 
暖风芯体进水管 
制造日期 
Production date 
20120501 
VIN 码 
VIN 
LSJZ14C3XCS042636 
销售日期 
Sale date 
/ 
车辆里程数 
Car mileage 
18476km 
维修站名称 
Sale agent 
/ 
失效模式描述 
Failure circumstance 
description 
胶管破裂。（8269km 检查时发现空调暖风进水管橡胶管漏水，当时水管未破裂重新安装
后漏水现象暂时消除。） 
原材料信息：Raw material information 
原材料及牌号 
Raw material specification 
EPDM 
原材料厂商 
Raw material producer 
/ 
散件供应商 
Component supplier 
/ 
金属热处理状态 
Metal heat treatment state 
/ 
失效零件见图：The failed part is shown in figure 1.  
 
Ⅱ. 结论与建议 Conclusions and suggestions 
结论：胶管材料符合要求。 
       胶管内层受到割伤，并在此受伤点形成疲劳开裂，致使胶管开裂。 
Conclusions：the material of the hose conforms to the standard. 
           The tube of the hose was cut during the use, and the fatigue broken took place at this point which leading the hose broken, 
建议：确保胶管在使用中不受异物损伤。 
Suggestions：assure the hose free of the damage by the abnormal articles during the usage. 
 
 
 
 
 
 
 
 
 
 
分发: 
Distribution 
SQE：丁蓓颖 
检验者Author 
 
审核Auditor 
 
批准Approver 
 
日期Date 
 
日期Date 
 
日期Date 
 


 
上海汽车中心实验室 
SAIC Center Lab 
中国·上海·嘉定区安研路201 号 
邮编. 201804 
No 201 Anyan road, Jiading, Shanghai China 
Post code 201804 
报告编号 
Report number 
 
SCL-S-13-0015M 
委托者: 丁蓓颖 
Request person, dept： 
送样日期:  2013-01-14 
Request date:  
报告日期:  2013-01-16 
Report date：  
第2页共6页 
 
  
 
        8269km 时漏油照片                                                        实验室收到的失效件照片 
图1 失效照片 
III. 测试结果 Test Results  
1 材料性能测试（Material Test）： 
序号 
No. 
试验项目 
Test item 
额定值 
Requirement 
试验结果 
Test result 
评价 Evaluation 
合格 
qualified 
不合格 
unqualified 
失效件：评判依据： SMTC 5 320 003 
内层 
1 
FTIR 
EPDM 
EPDM 
× 
 
2 
Shore A 硬度 
65±5 
61 
× 
 
3 
拉伸强度 
≥10MPa 
14.1 
× 
 
4 
断裂伸长率 
≥300 % 
425 
× 
 
外层 
1 
FTIR 
EPDM 
EPDM 
× 
 
2 
Shore A 硬度 
65±5 
60 
× 
 
3 
拉伸强度 
≥10MPa 
11.3 
× 
 
4 
断裂伸长率 
≥300 % 
447 
× 
 
      经检验，水管材料满足材料要求。 
      
 
 
 
 
 
 
 
 
 
 
 
 
胶管破裂 
 


 
上海汽车中心实验室 
SAIC Center Lab 
中国·上海·嘉定区安研路201 号 
邮编. 201804 
No 201 Anyan road, Jiading, Shanghai China 
Post code 201804 
报告编号 
Report number 
 
SCL-S-13-0015M 
委托者: 丁蓓颖 
Request person, dept： 
送样日期:  2013-01-14 
Request date:  
报告日期:  2013-01-16 
Report date：  
第3页共6页 
 
2 断口分析（Analyze）： 
2.1 外观分析 
    
   
 
2.2 外层断口分析： 
 
外层断口纹路由编织层向外层进行扩展，说明胶管破裂方向为编织层向外层。 
 
2.2 内层缺陷分析 
2.2.1  在胶管内层除破裂的裂纹外，还发现多处损伤，具体如下： 
 
 
 
零件二通处胶管的安装位置已经偏移，胶管与二通的中间限位
已有间隙。 
从零件上蓝色的标示线状态可推断此位置偏移为后期形成。 
断裂方向 
 
 
 
明显压痕 
异常压痕 
 
在胶管的中部发
现有异常的压痕 


 
上海汽车中心实验室 
SAIC Center Lab 
中国·上海·嘉定区安研路201 号 
邮编. 201804 
No 201 Anyan road, Jiading, Shanghai China 
Post code 201804 
报告编号 
Report number 
 
SCL-S-13-0015M 
委托者: 丁蓓颖 
Request person, dept： 
送样日期:  2013-01-14 
Request date:  
报告日期:  2013-01-16 
Report date：  
第4页共6页 
 
在胶管内侧除破裂口外还发现有四处割痕，且方向同破裂裂纹方向一致； 
管内壁处发现有异常的纵向压痕，且大部分的压痕集中在管口处； 
在管体中部区域发现有异常的压痕，且压痕方向平行于胶管同金属接头形成的压痕。 
 
2.2.2 内层断口分析 
 
 
断口区域1 分析： 
 
 
       
      在内层发现有半圆的缺陷区域，且裂纹以此点为中心，向两侧发展，并从内层向编织层进行扩展。 
      半圆的缺陷区域靠近编织层侧有两块呈现疲劳状态的区域，该现象在断口对称面处同样可以发现： 
        
 
      
 
区域1 
区域2 
区域3 
裂纹扩展 
裂纹扩展 
裂纹扩展 
疲劳区域 
疲劳区域 


 
上海汽车中心实验室 
SAIC Center Lab 
中国·上海·嘉定区安研路201 号 
邮编. 201804 
No 201 Anyan road, Jiading, Shanghai China 
Post code 201804 
报告编号 
Report number 
 
SCL-S-13-0015M 
委托者: 丁蓓颖 
Request person, dept： 
送样日期:  2013-01-14 
Request date:  
报告日期:  2013-01-16 
Report date：  
第5页共6页 
 
    半圆的缺陷区域相对于破裂的裂纹同其余区域的裂纹无连续性，从胶管内层表面发现，该区域伴随对立于破
裂裂纹的割痕： 
 
 
断口区域2 分析：  
 
断裂裂纹呈现由区域1 向管口方向的延续，同区域1 扩散的纹路方向一致。 
 
断口区域3 分析： 
 
断裂裂纹呈现由区域1 向管中部方向的延续，同区域1 扩散的纹路方向一致。 
 
综上所述，区域1 为破裂裂纹的起始区域，破裂裂纹的起始点有独立的缺陷区域，且该缺陷区域伴有圆弧状
的切割裂纹。 
 
割痕 
扩展方向 
扩展方向 


 
上海汽车中心实验室 
SAIC Center Lab 
中国·上海·嘉定区安研路201 号 
邮编. 201804 
No 201 Anyan road, Jiading, Shanghai China 
Post code 201804 
报告编号 
Report number 
 
SCL-S-13-0015M 
委托者: 丁蓓颖 
Request person, dept： 
送样日期:  2013-01-14 
Request date:  
报告日期:  2013-01-16 
Report date：  
第6页共6页 
 
2.3 缺陷分布分析 
    
 
 
2.4 同胶管状态分析： 
二通连结的另一端胶管同样是20120501 生产的胶管，解剖后对其内侧进行分析，未发现有缺陷： 
 
小结： 
   1 胶管材料符合标准要求。 
   2 胶管内层发现有多处划伤，且在管口处发现有异常的纵向压痕，在胶管中部发现有异常的轴向压痕。 
   3 胶管裂纹起始区域为裂纹的中部，且在起始区域发现有呈现半圆形的割伤，并在割伤区域处发现有疲劳区
域，导致胶管开裂。 
    
 
胶管中部异常压痕区域 
管口同金属接头的压痕区域 
胶管开裂以及在胶管内部发现的
异常压痕，裂口均在管口同中部
异常压痕的区域范围内发现，其
余区域未发现有类似的缺陷。

File: 材料工程师/SCL-S-13-0016M 喇叭线束-IS12.pdf.md
# SCL-S-13-0016M 喇叭线束-IS12.pdf

 
上海汽车中心实验室
(SAIC Center Lab) 
中国·上海·嘉定区安研路201 号 
邮编. 201804 
No. 201 Anyan Road, Jiading District,  
Shanghai, China. 
Post code :200433 
报告编号：Report number 
SCL-S-13-0016M 
委托者Requestor：严新富 
送样日期Deliver date：2013.01.17 
报告日期Report date：2013.01.17 
第 1 页 共 3 页 
Page 1 of 3  
 
零件号 
Part number 
10036683 
零件名称 
Part name 
喇叭线束 
Horn cable 
图纸日期 
Drawing date  
/ 
零件生产日期 
Production date 
/ 
供货商 
Supplier 
上海莱尼 
Shanghai Laini 
车型/项目 
Car type/project 
IS12 
 
   阶段性报告  Stage report        结论性报告 Conclusion report           测试报告 Test report 
Ⅰ.任务描述 Task description 
实验室受委托对喇叭线束进行失效原因分析，失效零件具体信息如下： 
As requested, QA lab has analyzed the invalid cause of horn cable, and the information of invalid part is shown as 
following： 
零件信息：Part information 
零件名称 
Part name 
喇叭线束 
Horn cable 
制造日期 
Production date 
/ 
VIN 码 
VIN number 
/ 
销售日期 
Sale date 
/ 
车辆里程数 
Car mileage 
103209 km 
销售商 
Sale agent 
/ 
失效模式描述 
Invalid situation 
description 
喇叭线束断裂 
Horn cable fractured. 
原材料信息：Raw material information 
原材料及牌号 
Raw material 
and trademark 
PVC 
原材料厂商 
Raw material producer 
/ 
散件供应商 
Part supplier 
/ 
金属热处理状态 
Metal heat treatment state 
/ 
失效零件见图1：The invalid part is shown in Fig 1.  
Ⅱ. 结论与建议 Conclusions and suggestions 
结论： 1. 零件材料符合技术要求。 
Conclusions:  1. Material performance of part conformed to requirements.   
      
建议： 1. 加强对零件的保护。 
Suggestions: 1. Protection to the part should be improved.  
   
         
分发： 
Dispenser 
严新富 
检验者： 
Identifier 
狄春峰 
审核： 
Auditor 
 
批准： 
Approver 
 
日期： 
Date 
2013.01.17 
日期： 
Date 
 
日期： 
Date 
 


 
上海汽车中心实验室
(SAIC Center Lab) 
中国·上海·嘉定区安研路201 号 
邮编. 201804 
No. 201 Anyan Road, Jiading District,  
Shanghai, China. 
Post code :200433 
报告编号：Report number 
SCL-S-13-0016M 
委托者Requestor：严新富 
送样日期Deliver date：2013.01.17 
报告日期Report date：2013.01.17 
第 2 页 共 3 页 
Page 2 of 3  
 
 
图1 失效件 
Fig.1 Failure part 
 
III. 测试结果 Test Results 
序号 
No. 
试验项目 
Test item 
额定值 
Requirement 
试验结果 
Test result 
评价 Evaluation 
第一次 
第二次 
合格 
qualified 
不合格 
unqualified 
I 
失效件 
 
 
1 
红外（GB/T6040-2002） 
Infrared Spectroscopy 
PVC 
PVC 
 
× 
II 
新件 
 
 
1 
红外（GB/T6040-2002） 
Infrared Spectroscopy 
PVC 
PVC 
 
× 
小结：零件材质与技术符合要求。 
 
 
 
 
 
 
 


 
上海汽车中心实验室
(SAIC Center Lab) 
中国·上海·嘉定区安研路201 号 
邮编. 201804 
No. 201 Anyan Road, Jiading District,  
Shanghai, China. 
Post code :200433 
报告编号：Report number 
SCL-S-13-0016M 
委托者Requestor：严新富 
送样日期Deliver date：2013.01.17 
报告日期Report date：2013.01.17 
第 3 页 共 3 页 
Page 3 of 3  
 
Ⅳ. 宏观分析 Macroscopic observation 
 
 
黑色线束与黄黑线束两根线束断裂，其中黑色线束断口与图2 所示。黑色线束本体上有多处明
显划痕，其中有一道明显的贯穿伤，这些伤痕系线束被尖锐物体划伤所导致。失效件断口经过长时
间磨损，无法获得有效信息。断口两侧有开裂现象，这可能是由于被尖锐物体割伤或单边断裂后，
裂纹发展所造成的。 
 
图2 失效件断口1 
Fig. 2 Fracture of failure part 1 
 
    黄黑线束断口与黑色线束类似（如图3），两侧有明显开裂现象。 
 
图3 失效件断口2 
Fig. 3 Fracture of failure part 2

File: 材料工程师/SCL-S-13-0018M ZP11 AMT 换挡机构.pdf.md
# SCL-S-13-0018M ZP11 AMT 换挡机构.pdf

 
上海汽车中心实验室 
中国·上海·嘉定区安研路201 号 
邮编. 201804 
 
SAIC Central Laboratory 
201 Anhong rd, Anting, Shanghai, China 
报告编号 
Report number 
 
SCL-S-13-0018M 
委托者: 质量分析科 黄海钧 
Request person, dept： 
委托编号: / 
Request number: 
送样日期: 2013.01.17 
Request date:  
报告日期: 2013.01.29 
Report date：  
第1页共10页 
 
分发: 
Distribution 
质量分析科 黄海钧 
检验者Author 
邵 百 明 
审核Auditor 
 
批准Approver 
 
日期Date 
2013.01.29 
日期Date 
 
日期Date 
 
SMPV-0.2.3-002-QA -F01 
零件号Part number 
30018612 
 零件名称 
Part name 
换挡机构 
Shift mechanism 
日期Drawing date 
/ 
零件生产日期Part production date 
/ 
 供货商 
Supplier 
上海格兰海芬汽车零部件 
GHSP (Shanghai) Automotive Company Ltd. 
车型/项目Car type/project 
ZP11 
阶段性报告 Interim report                结论性报告 Conclusion report          
 
Ⅰ.任务描述 Task description 
实验室受委托对换挡机构换挡杆进行失效原因分析，失效零件具体信息如下： 
As requested, QA lab has analyzed the shift bar of the shift mechanism. The information of the failed part is as 
following： 
零件信息：Part information 
零件名称 
Part name 
换挡杆 
shift bar 
车制造日期 
Vehicle production date 
/ 
VIN 码 
VIN 
/ 
销售日期 
Sale date 
/ 
车辆里程数 
Car mileage 
43Km 
维修站名称 
Sale agent 
/ 
失效模式描述 
Failure circumstance  
换挡杆断裂。The shift bar was broken.  
原材料信息：Raw material information 
原材料及牌号 
Raw material specification 
45# 
原材料厂商 
Raw material producer 
/ 
散件供应商 
Component supplier 
/ 
金属热处理状态 
Metal heat treatment state 
C/N 共渗 
失效零件见图1：The failed part is shown in figure 1.  
 
Ⅱ. 结论与建议 Conclusions and Suggestions 
 
结论Conclusions： 
（1）换挡杆是由于氢脆而发生断裂的。材料硬度高，酸洗和镀铬之后无除氢工序是导致氢脆发生的原因。The shift 
bar was broken due to Hydrogen Embrittlement, which is because of high hardness, acid pickling and no degassing of 
hydrogen after chromeplating. 
（2）材料的成分和表面硬度符合要求；但对比失效件和新的零件，芯部硬度相差很大，组织也存在一定的差异，
反映其热处理过程不是很稳定。The chemical compositions and surface hardness meet the requirement, but the core 
hardness of the failed part and new part fluctuates remarkably and at the same time, their microstructures are different. 
 
建议Suggestions： 
（1）电镀后，增加除氢工序。Add the degassing of hydrogen after chromeplating. 
（2）控制热处理工艺过程，确保材料性能的稳定。Control the process of the heat treatment and ensure the properties 
of the material is stable. 
（3）分析换挡杆所需的强度和硬度。Analysis the strength and hardness which the shift bar should be with. 


 
上海汽车中心实验室 
中国·上海·嘉定区安研路201 号 
邮编. 201804 
 
SAIC QA Laboratory 
201 Anhong rd, Anting, Shanghai 
报告编号 
Report number 
 
SCL-S-13-0018M 
委托者: 质量分析科 黄海钧 
Request person, dept： 
委托编号:  /  
Request number: 
送样日期: 2013.01.17 
Request date:  
报告日期: 2013.01.29 
Report date：  
第2页共10页 
 
SMPV-0.2.3-002-QA -F01 
III. 调查结果 Investigation Results  
 
     收到的失效件如图1 所示。换挡杆在轴孔处发生断裂；包覆的塑料件也完全断开。对杆件运动的4 个止点
进行检查，无明显的压痕和损伤（见图2），无异常载荷的特征。 
           
                 
 
 
 
 
 
图1 换挡杆断裂 箭头显示运动止点 
 
 
图2 运动止点的表面状态示例  无压痕和损伤  
 
 


 
上海汽车中心实验室 
中国·上海·嘉定区安研路201 号 
邮编. 201804 
 
SAIC QA Laboratory 
201 Anhong rd, Anting, Shanghai 
报告编号 
Report number 
 
SCL-S-13-0018M 
委托者: 质量分析科 黄海钧 
Request person, dept： 
委托编号:  /  
Request number: 
送样日期: 2013.01.17 
Request date:  
报告日期: 2013.01.29 
Report date：  
第3页共10页 
 
SMPV-0.2.3-002-QA -F01 
断口分析 Fracture Analysis 
金属杆的宏观断口形貌如图2 所示。断口颜色均匀，无预先损伤的特征。 
 
 
图3 宏观断口 
 
    采用扫描电镜对其微观形貌特征进行观察。结果显示： 
 
在断裂面上，靠近表面的区域为沿晶断裂。这与表面C，N 共渗的硬度偏高有关。 
 
靠内断裂面的微观形貌为：沿晶+韧窝，还存在明显裂纹。这表明材料非常脆。 
 
晶粒的表面有许多的孔洞和特定的纹路，显示出明显的氢脆断裂特征。 
取样部位 


 
上海汽车中心实验室 
中国·上海·嘉定区安研路201 号 
邮编. 201804 
 
SAIC QA Laboratory 
201 Anhong rd, Anting, Shanghai 
报告编号 
Report number 
 
SCL-S-13-0018M 
委托者: 质量分析科 黄海钧 
Request person, dept： 
委托编号:  /  
Request number: 
送样日期: 2013.01.17 
Request date:  
报告日期: 2013.01.29 
Report date：  
第4页共10页 
 
SMPV-0.2.3-002-QA -F01 
 
图4 断口的表面 沿晶断裂 
 
图5 靠近内部的断口 沿晶+韧窝+二次裂纹 


 
上海汽车中心实验室 
中国·上海·嘉定区安研路201 号 
邮编. 201804 
 
SAIC QA Laboratory 
201 Anhong rd, Anting, Shanghai 
报告编号 
Report number 
 
SCL-S-13-0018M 
委托者: 质量分析科 黄海钧 
Request person, dept： 
委托编号:  /  
Request number: 
送样日期: 2013.01.17 
Request date:  
报告日期: 2013.01.29 
Report date：  
第5页共10页 
 
SMPV-0.2.3-002-QA -F01 
 
图6 晶粒表面 氢脆的特征 
 
选择一个新的零件，人为的在相同部位制造了一个断口，如图7 所示。
 
图7 人为制造的断口 
 


 
上海汽车中心实验室 
中国·上海·嘉定区安研路201 号 
邮编. 201804 
 
SAIC QA Laboratory 
201 Anhong rd, Anting, Shanghai 
报告编号 
Report number 
 
SCL-S-13-0018M 
委托者: 质量分析科 黄海钧 
Request person, dept： 
委托编号:  /  
Request number: 
送样日期: 2013.01.17 
Request date:  
报告日期: 2013.01.29 
Report date：  
第6页共10页 
 
SMPV-0.2.3-002-QA -F01 
电镜下的微观形貌如图8 和9 所示。距离表面130um 范围内的断口以沿晶为主，同时有一些韧窝。往内的
断口为准解理。该断裂形式不同于失效件的断裂形式，而实际检测结果显示：在该区域，两件的材料硬度，组织
是接近的（见表1）。这显示失效件的断裂与人为过载断裂存在差异。 
 
图8 表面 沿晶脆性为主+少量的准解理 
 
图9 往内的断口准解理 
 


 
上海汽车中心实验室 
中国·上海·嘉定区安研路201 号 
邮编. 201804 
 
SAIC QA Laboratory 
201 Anhong rd, Anting, Shanghai 
报告编号 
Report number 
 
SCL-S-13-0018M 
委托者: 质量分析科 黄海钧 
Request person, dept： 
委托编号:  /  
Request number: 
送样日期: 2013.01.17 
Request date:  
报告日期: 2013.01.29 
Report date：  
第7页共10页 
 
SMPV-0.2.3-002-QA -F01 
     换挡杆的热处理工艺为：880℃下进行C，N 共渗，然后在360-380℃下进行回火热处理。表面硬度要求为：
HRC:45-50。对于该硬度的材料来说，酸洗和表面镀Cr 之后，应该进行除氢处理，以避免氢脆的发生，而生产
中无除氢操作。这是导致氢脆发生的原因。 
 
材料检测 Material Test 
材料的检测结果如表1 所示。由检测结果可以看出： 
 
成分符合要求。 
 
失效和对比件的杆部表面硬度均符合产品要求（HRC:45-50）。 
 
失效件和对比件腰型孔开裂处的表面硬度，芯部硬度以及组织接近。 
 
失效件和对比件的杆部芯部硬度相差十几个HRC。 
 
对比件杆部芯部的晶粒比失效件的更加细小（从图8 和图6 也可以看出），未熔铁素体含量更多。 
由上述结果，可以看出：对比件和失效件均符合图纸的技术要求，但是热处理的过程不是很稳定。 
 
表1 材料检测 
序号 
No. 
试验项目 
Test item 
额定值 
Requirement 
试验结果 
Test result 
评价 Evaluation 
合格 
OK 
不合格 
Not OK 
1 
成分 
45#钢 
 
 
 
 
 
C:0.42-0.50 
0.471 
× 
 
 
 
Si:0.17-0.37 
0.218 
× 
 
 
 
Mn:0.50-0.80 
0.665 
× 
 
 
 
Cr:≤0.25 
0.113 
× 
 
 
 
Ni: ≤0.30 
0.0087 
× 
 
 
 
Cu: ≤0.25 
0.056 
× 
 
 
 
S: ≤0.035 
0.033 
× 
 
 
 
P: ≤0.035 
0.027 
× 
 
2 
表面硬度 
HRC:45-50 
失效件 
50,50,50 
× 
 
对比件 
49.5,50,50 
× 
 
3 
横截面硬度 
/ 
失效件 
见图10 
/ 
 
 
 
/ 
对比件 
见图11 
/ 
 
3 
开裂处表面组织 
/ 
失效件 
回火托氏体+回火索氏体 
（见图12） 
/ 
 
 
 
/ 
对比件 
回火托氏体+回火索氏体
（见图13） 
/ 
 
4 
开裂处芯部组织 
/ 
失效件 
回火索氏体（见图12） 
/ 
 
 
 
/ 
对比件 
回火索氏体（见图13） 
/ 
 
5 
远离开裂处 
芯部组织 
/ 
失效件 
回火索氏体+铁素体 
 （见图14 ） 
/ 
 
 
 
/ 
对比件 
回火索氏体+铁素体 
（见图14） 
/ 
 
 


 
上海汽车中心实验室 
中国·上海·嘉定区安研路201 号 
邮编. 201804 
 
SAIC QA Laboratory 
201 Anhong rd, Anting, Shanghai 
报告编号 
Report number 
 
SCL-S-13-0018M 
委托者: 质量分析科 黄海钧 
Request person, dept： 
委托编号:  /  
Request number: 
送样日期: 2013.01.17 
Request date:  
报告日期: 2013.01.29 
Report date：  
第8页共10页 
 
SMPV-0.2.3-002-QA -F01 
 
图10  失效件腰型孔及附近（断裂处）的硬度检测结果 
 
 图11 对比件腰型孔处及附近的硬度检测结果 
 
位置 
HV1 
HRC 
距离 
表面 
100um 
582 
54.3 
300 um 
502 
49.3 
500 um 
469 
46.8 
700 um 
444 
44.8 
区域1 
440 
44.5 
445 
44.9 
453 
45.6 
区域2 
423 
43 
422 
42.9 
429 
43.6 
区域1 
区域2 
位置 
HV1 
HRC 
距离 
表面 
100um 
573 
53.8 
300 um 
548 
52.2 
500 um 
514 
50.1 
700 um 
476 
47.4 
区域1 
472 
47.1 
471 
47.0 
476 
47.4 
区域2 
299 
29.6 
308 
30.8 
295 
29.2 
区域1 
区域2 


 
上海汽车中心实验室 
中国·上海·嘉定区安研路201 号 
邮编. 201804 
 
SAIC QA Laboratory 
201 Anhong rd, Anting, Shanghai 
报告编号 
Report number 
 
SCL-S-13-0018M 
委托者: 质量分析科 黄海钧 
Request person, dept： 
委托编号:  /  
Request number: 
送样日期: 2013.01.17 
Request date:  
报告日期: 2013.01.29 
Report date：  
第9页共10页 
 
SMPV-0.2.3-002-QA -F01 
 
 
（a）断裂处 有沿晶的特征50X                （b）表面 回火托氏体+回火索氏体 
 
（c）断裂处的芯部 回火索氏体 
图12 失效件断裂处的表面 
 
 
 
（a）表面回 火托氏体+回火索氏体 500X                   （b）芯部  回火索氏体 500X 
图13 对比件在腰型孔处的组织 


 
上海汽车中心实验室 
中国·上海·嘉定区安研路201 号 
邮编. 201804 
 
SAIC QA Laboratory 
201 Anhong rd, Anting, Shanghai 
报告编号 
Report number 
 
SCL-S-13-0018M 
委托者: 质量分析科 黄海钧 
Request person, dept： 
委托编号:  /  
Request number: 
送样日期: 2013.01.17 
Request date:  
报告日期: 2013.01.29 
Report date：  
第10页共10页 
 
SMPV-0.2.3-002-QA -F01 
 
 
（a）失效件  回火索氏体+铁素体  500X             （b）对比件  回火索氏体+铁素体 500X 
图15 圆形杆部的芯部组织  对比件更加细小

File: 材料工程师/SCL-S-13-0019M NLE 增压器回油管.pdf.md
# SCL-S-13-0019M NLE 增压器回油管.pdf

 
上海汽车中心实验室 
中国·上海·嘉定区安研路201 号 
邮编. 201804 
 
SAIC Central Laboratory 
201 Anhong rd, Anting, Shanghai, China 
报告编号 
Report number 
 
SCL-S-13-0019M 
委托者: DRE 王卫强 
Request person, dept： 
委托编号: / 
Request number: 
送样日期: 2013.01.17 
Request date:  
报告日期: 2013.01.25 
Report date：  
第1页共5页 
 
分发: 
Distribution 
DRE 王卫强 
检验者Author 
 
审核Auditor 
 
批准Approver 
 
日期Date 
 
日期Date 
 
日期Date 
 
SMPV-0.2.3-002-QA -F01 
上海汽车 
SAIC Motor 
零件号Part number 
30033263 
 零件名称 
Part name 
增压器回油管 
Supercharger return pipe 
日期Drawing date 
/ 
零件生产日期Part production date 
/ 
 供货商 
Supplier 
浙江铁马科技股份有限公司 
Zhejiang Tianma 
车型/项目Car type/project 
NLE 
阶段性报告 Interim report                结论性报告 Conclusion report          
 
Ⅰ.任务描述 Task description 
实验室受委托对增压器回油管进行失效原因分析，失效零件具体信息如下： 
As requested, QA lab has analyzed the supercharger return pipe. The information of the failed part is as following： 
零件信息：Part information 
零件名称 
Part name 
增压器回油管 
Supercharger return pipe 
车制造日期 
Vehicle production date 
/ 
VIN 码 
VIN 
/ 
销售日期 
Sale date 
/ 
车辆里程数 
Car mileage 
200h（台架无负荷试验） 
维修站名称 
Sale agent 
/ 
失效模式描述 
Failure circumstance  
回油管断裂。The supercharger return pipe was broken. 
原材料信息：Raw material information 
原材料及牌号 
Raw material specification 
/ 
原材料厂商 
Raw material producer 
/ 
散件供应商 
Component supplier 
浙江铁马科技股份有限公司 
Zhejiang Tianma 
金属热处理状态 
Metal heat treatment state 
/ 
失效零件见图1：The failed part is shown in figure 1.  
 
Ⅱ. 结论与建议 Conclusions and Suggestions 
 
结论Conclusions： 
（1）增压器回油管是由于振动载荷过大，而产生多源疲劳开裂的。The supercharger return pipe was broken through 
multi-origin fatigue because of overload which was caused by vibration. 
（2）材料的成分符合要求；组织和硬度正常；无焊接缺陷。The chemical compositions of the material meet the 
requirement; the microstructure and hardness are normal; no weld defect was found. 
 
建议Suggestions： 
（1）建议优化结构，降低局部应力。Optimize the structure and reduce the local stress. 
 
 
 
 
 
 
 


 
上海汽车中心实验室 
中国·上海·嘉定区安研路201 号 
邮编. 201804 
 
SAIC QA Laboratory 
201 Anhong rd, Anting, Shanghai 
报告编号 
Report number 
 
SCL-S-13-0019M 
委托者: DRE 王卫强 
Request person, dept： 
委托编号:  /  
Request number: 
送样日期: 2013.01.17 
Request date:  
报告日期: 2013.01.25 
Report date：  
第2页共5页 
 
SMPV-0.2.3-002-QA -F01 
上海汽车 
SAIC Motor 
III. 调查结果 Investigation Results      
 
外观检查Visual inspection 
回油管的装配位置如图1（a）所示；连接增压器和发动壳体。失效件见图1（b）；断裂于连接增压器
的一端。本实验为无负荷实验，在测试中，振动剧烈。螺栓固定点压痕清晰，无松动的特征。 
 
（a）装配位置 
 
 
 
 
 
 
（b）失效件 断裂于增压器连接端；固定点压痕无松动特征 
图1 装配及失效件 
 
 


 
上海汽车中心实验室 
中国·上海·嘉定区安研路201 号 
邮编. 201804 
 
SAIC QA Laboratory 
201 Anhong rd, Anting, Shanghai 
报告编号 
Report number 
 
SCL-S-13-0019M 
委托者: DRE 王卫强 
Request person, dept： 
委托编号:  /  
Request number: 
送样日期: 2013.01.17 
Request date:  
报告日期: 2013.01.25 
Report date：  
第3页共5页 
 
SMPV-0.2.3-002-QA -F01 
上海汽车 
SAIC Motor 
断口分析Fracture Analysis 
    断口形貌如图2-4 所示。裂纹起源于管子的外壁的多个区域，并留下多条疲劳台阶。其中区域1 和区
域2 非常明显。这表明该断裂为多源疲劳断裂。采用扫描电镜对该两区域进行观察。微观的疲劳扩展条纹
清晰可见。区域1 疲劳条纹的扩展方向比区域2 的具有更明显的方向性，其开裂时间应先于区域2。未见
任何缺陷。 
 
图1 宏观全貌 
 
图3 区域1 疲劳呈弧形的扩展条纹 
 
电镜观察区域1 
电镜观察区域2 
说明： 
1）红色实线箭头指示疲劳台阶； 
2）右大图显示是红色圆圈所标示区
域的微观形貌。 
3）右图黄色虚线箭头显示疲劳裂纹
扩展的方向。 
剖切位置，
截面1 
剖切位置，
截面2 
剖切位置，
截面3 


 
上海汽车中心实验室 
中国·上海·嘉定区安研路201 号 
邮编. 201804 
 
SAIC QA Laboratory 
201 Anhong rd, Anting, Shanghai 
报告编号 
Report number 
 
SCL-S-13-0019M 
委托者: DRE 王卫强 
Request person, dept： 
委托编号:  /  
Request number: 
送样日期: 2013.01.17 
Request date:  
报告日期: 2013.01.25 
Report date：  
第4页共5页 
 
SMPV-0.2.3-002-QA -F01 
上海汽车 
SAIC Motor 
 
图4 区域2  疲劳扩展纹路方向性不明显  
 
材料检测Material Test 
材料的成分如表1 所示，符合图纸的要求。 
按照图1 所示的剖切位置，获取金相试样；对焊缝及组织进行检查。未见焊缝缺陷；组织正常，为铁素体+
珠光体。 
表1 材料检测结果 
序号 
No. 
试验项目 
Test item 
额定值 
Requirement 
试验结果 
Test result 
评价 Evaluation 
合格 
OK 
不合格 
Not OK 
1 
成分 
20#  
 
 
 
 
 
C: 0.17-0.23 
0.223 
× 
 
 
 
Si: 0.17-0.37 
0.193 
× 
 
 
 
Mn: 0.35-0.65 
0.485 
× 
 
 
 
Cr:≤0.25 
0.053 
× 
 
 
 
Ni: ≤0.30 
0.017 
× 
 
 
 
Cu: ≤0.25 
0.132 
× 
 
 
 
S: ≤0.35 
0.0024 
× 
 
 
 
P: ≤0.35 
0.010 
× 
 
2 
组织 
/ 
截面1 
无缺陷，铁素体+珠光体（图5） 
/ 
 
 
 
/ 
截面2 
无缺陷，铁素体+珠光体（图6） 
/ 
 
 
 
/ 
截面3 
无缺陷，铁素体+珠光体（图7） 
/ 
 
3 
硬度 
/ 
HV1：141,143,145 
/ 
 
 
 
说明： 
1）红色实线箭头指示疲劳台阶； 
2）右大图显示是红色圆圈所标示区
域的微观形貌。 
3）扩展条纹方向不明显，与其它区
域已开裂后，受载复杂有关。 


 
上海汽车中心实验室 
中国·上海·嘉定区安研路201 号 
邮编. 201804 
 
SAIC QA Laboratory 
201 Anhong rd, Anting, Shanghai 
报告编号 
Report number 
 
SCL-S-13-0019M 
委托者: DRE 王卫强 
Request person, dept： 
委托编号:  /  
Request number: 
送样日期: 2013.01.17 
Request date:  
报告日期: 2013.01.25 
Report date：  
第5页共5页 
 
SMPV-0.2.3-002-QA -F01 
上海汽车 
SAIC Motor 
 
 
图5 截面1 形貌及组织 
 
 
图6 截面2 形貌及组织 
 
 
图7 截面3 形貌及组织 
断口 
断口 
断口
