Repository: kujaxr/obsidian-vault

File: 材料工程师/SCL-S-13-0020M K4-1.8T FR 进水管总成.pdf.md
# SCL-S-13-0020M K4-1.8T FR 进水管总成.pdf

 
上海汽车中心实验室 
中国·上海·嘉定区安研路201 号 
邮编. 201804 
 
SAIC Central Laboratory 
201 Anhong rd, Anting, Shanghai, China 
报告编号 
Report number 
 
SCL-S-13-0020M 
委托者: SQE 包文誉 
Request person, dept： 
委托编号: / 
Request number: 
送样日期: 2013.01.17 
Request date:  
报告日期: 2013.01.29 
Report date：  
第1页共5页 
 
分发: 
Distribution 
SQE 包文誉 
检验者Author 
 
审核Auditor 
 
批准Approver 
 
日期Date 
 
日期Date 
 
日期Date 
 
SMPV-0.2.3-002-QA -F01 
零件号Part number 
10001452 
 零件名称 
Part name 
进水管总成 
PIPE ASSY INLET 
日期Drawing date 
/ 
零件生产日期Part production date 
/ 
 供货商 
Supplier 
江苏华达 
Jiangsu Huada 
车型/项目Car type/project 
K4-1.8T FR 
阶段性报告 Interim report                结论性报告 Conclusion report          
 
Ⅰ.任务描述 Task description 
实验室受委托对进水管总成支架进行失效原因分析，失效零件具体信息如下： 
As requested, QA lab has analyzed the bracket of the pipe assy. inlet. The information of the failed part is as following： 
零件信息：Part information 
零件名称 
Part name 
进水管总成支架 
Bracket of Pipe Assy. Inlet 
车制造日期 
Vehicle production date 
EP 阶段装车 
VIN 码 
VIN 
/ 
销售日期 
Sale date 
/ 
测试时间 
Test Time 
200h 台架高速耐久测试 
维修站名称 
Sale agent 
/ 
失效模式描述 
Failure circumstance  
支架断裂；The bracket was broken. 
原材料信息：Raw material information 
原材料及牌号 
Raw material specification 
/ 
原材料厂商 
Raw material producer 
/ 
散件供应商 
Component supplier 
江苏华达 
Jiangsu huada 
金属热处理状态 
Metal heat treatment state 
/ 
失效零件见图1：The failed part is shown in figure 1.  
 
Ⅱ. 结论与建议 Conclusions and Suggestions 
 
结论Conclusions： 
（1）支架是由于疲劳而断裂的。The bracket was broken through fatigue. 
（2）材料的成分和强度符合要求；组织正常。The chemical compositions and strength meet the requirement and the 
microstructure is normal. 
 
建议Suggestions： 
（1）校核支架的载荷。Check the load of the bracket. 
（2）检查装配点是否松动。Check if the point of the assembly was loose. 
 
 
 
 
 


 
上海汽车中心实验室 
中国·上海·嘉定区安研路201 号 
邮编. 201804 
 
SAIC QA Laboratory 
201 Anhong rd, Anting, Shanghai 
报告编号 
Report number 
 
SCL-S-13-0020M 
委托者: SQE 包文誉 
Request person, dept： 
委托编号:  /  
Request number: 
送样日期: 2013.01.07 
Request date:  
报告日期: 2013.01.29 
Report date：  
第2页共5页 
 
SMPV-0.2.3-002-QA -F01 
III. 调查结果 Investigation Results  
      
     失效件如图1 所示。其中一个固定支架在弯曲过渡处发生断裂；断裂的另一部分和螺栓未收到。无法
辨别此处的装配是否出现过松动。其它三个固定点的表面情况如图1（b）所示；其中一个固定点表面有轻
微的压痕，但是未见松动可能导致的表面磨损痕迹；另两个固定点表面压痕清洗，油漆有些剥落，是紧固
过程中产生的。 
 
（a）失效件 
 
（b）固定点 
图1 失效件情况 
 
 
 
 
 


 
上海汽车中心实验室 
中国·上海·嘉定区安研路201 号 
邮编. 201804 
 
SAIC QA Laboratory 
201 Anhong rd, Anting, Shanghai 
报告编号 
Report number 
 
SCL-S-13-0020M 
委托者: SQE 包文誉 
Request person, dept： 
委托编号:  /  
Request number: 
送样日期: 2013.01.07 
Request date:  
报告日期: 2013.01.29 
Report date：  
第3页共5页 
 
SMPV-0.2.3-002-QA -F01 
断口分析 Fracture Analysis 
宏观断口形貌如图2 所示。表面有严重的磨损，但还是可以看出疲劳扩展所形成的弧形纹路；所圈的
区域的断口与断裂面整体呈一定的角度，是裂纹扩展后期，截面减小后形成的瞬断区。 
 
 
图2 宏观断口 
 
由于断口表面大面积出现了损伤，因此不便采用扫描电镜对所有的区域进行检查。从两个未损伤的区
域来看：微观断口具有明显的疲劳扩展条纹。其中一主裂纹源已损坏，不便进行观察。 
由此不难看出，裂纹起源于一侧，向另一侧扩展，且是多源的。 
 
 
图3 检测点1 的微观形貌 疲劳扩展条纹 
SEM检测点1 
SEM 检测点2 
先起源区 已损坏 


 
上海汽车中心实验室 
中国·上海·嘉定区安研路201 号 
邮编. 201804 
 
SAIC QA Laboratory 
201 Anhong rd, Anting, Shanghai 
报告编号 
Report number 
 
SCL-S-13-0020M 
委托者: SQE 包文誉 
Request person, dept： 
委托编号:  /  
Request number: 
送样日期: 2013.01.07 
Request date:  
报告日期: 2013.01.29 
Report date：  
第4页共5页 
 
SMPV-0.2.3-002-QA -F01 
 
 
（a）低倍                                  （b）高倍 扩展疲劳条纹 
图4 检测点2 的微观形貌  
 
材料检测Material Test 
材料的检测结果如表1 所示。成分符合要求；由硬度换算的强度值，符合材料的要求；组织正常。 
 
表1 材料检测结果 
序号 
No. 
试验项目 
Test item 
额定值 
Requirement 
试验结果 
Test result 
评价 Evaluation 
合格 
OK 
不合格 
Not OK 
1 
成分 
Chemical compositions 
DC01 
（Q/BQB 403-2009） 
 
 
 
 
 
C:≤0.10  
0.045 
× 
 
 
 
Mn:≤0.50 
0.204 
× 
 
 
 
P:≤0.035 
0.013 
× 
 
 
 
S:≤0.025 
0.014 
× 
 
 
 
Al:≥0.015 
0.057 
× 
 
 
 
Si: / 
＜0.0015 
/ 
 
2 
机械性能 
Mechanical Properties  
抗拉强度：≥270MPa 
289MPa1 
× 
 
3 
硬度hardness 
/ 
HV1：91,91,91 
/ 
 
4 
组织Microstructure 
/ 
铁素体+珠光体 
/ 
 
备注：1）该结果是依据标准EN ISO 18265:2003，由硬度值换算而来的。 


 
上海汽车中心实验室 
中国·上海·嘉定区安研路201 号 
邮编. 201804 
 
SAIC QA Laboratory 
201 Anhong rd, Anting, Shanghai 
报告编号 
Report number 
 
SCL-S-13-0020M 
委托者: SQE 包文誉 
Request person, dept： 
委托编号:  /  
Request number: 
送样日期: 2013.01.07 
Request date:  
报告日期: 2013.01.29 
Report date：  
第5页共5页 
 
SMPV-0.2.3-002-QA -F01 
   
(a) 断裂处 
 
（b）铁素体+珠光体 
图5 组织 
断口

File: 材料工程师/SCL-S-13-0021M.pdf.md
# SCL-S-13-0021M.pdf

上海汽车中心实验室 
SAIC Center Lab 
中国·上海·嘉定区安研路201 号 
邮编. 201804 
No 201 Anyan road, Jiading, Shanghai China 
Post code 201804 
报告编号 
Report number 
 
SCL-S-13-0021M 
委托者:  SQE：郭强 
Request person, dept：Dong Chao 
委托编号:  SCL-S-13-0021M 
Request number:  
送样日期:  2013.1.4 
Request date:  
报告日期:  2013.1.18 
Report date： 
                       第1页共5页 
 
分发: 
Distribution 
SQE  郭强 
检验者Author 
白云岭 
审核Auditor 
 
批准Approver 
 
日期Date 
2013.1.16 
日期Date 
 
日期Date 
 
 
零件号Part number 
BLT200025 
 零件名称 
Part name 
螺栓-凸轮轴链轮（M10 10.9 级） 
Bolt 
图纸日期Drawing date 
/ 
零件生产日期Part production date 
/ 
 供货商 
Supplier 
KAMAX 
车型/项目Car type/project 
AP11/ NSE1.5SVCT 
 
                阶段性报告 Interim report              结论性报告 Conclusion report          
Ⅰ.任务描述 Task description 
实验室受委托对螺栓-凸轮轴链轮进行失效原因分析，失效零件具体信息如下： 
As requested, QA lab has analyzed the failure of Bolt. The background information of the failed part is as following： 
零件信息：Part information 
零件名称 
Part name 
螺栓-凸轮轴链轮（M10 10.9 级）
Bolt 
制造日期 
Production date 
2012-7-22 
VIN 码 
VIN 
15S4UA8GC7170413 
销售日期 
Sale date 
2012-10-26 
车辆里程数 
Car mileage 
2990 公里 (km) 
维修站名称 
Sale agent 
安徽易和 
失效模式描述 
Failure circumstance 
description 
2012-12-09 车辆无法启动，仪表显示正常。系统无故障码，起动机工作、点火、喷油正常，
测量缸压：#1、#3 缸压0Bar，#2、#4 缸压8.5Bar，缸内加入适量机油，故障依旧，内窥镜
观察视线模糊，无法发现异常，检查正时时，发现排气凸轮轴链轮固定螺栓已松动。扭矩：
25Nm+45。 
原材料信息：Raw material information 
原材料及牌号 
Raw material specification
/ 
原材料厂商 
Raw material producer
/ 
散件供应商 
Component supplier 
/ 
金属热处理状态 
Metal heat treatment state 
/ 
 
 
Ⅱ. 结论与建议 Conclusions and suggestions 
 
结论Conclusions： 
1、 由于异常过载工况引起的断裂失效（发动机油中可能被恶意加入了白糖，参见报告SCL-L-13-0016M）。 
The failure due to the abnormal over-load condition (the engine oil was added white sugar viciously, see 
the Report SCL-L-13-0016M). 
2、零件的材料性能符合技术要求。 
The parts meet the technical requirements. 
 
 
建议Suggestions： 
. 
 
 


上海汽车中心实验室 
SAIC Center Lab 
中国·上海·嘉定区安研路201 号 
邮编. 201804 
No 201 Anyan road, Jiading, Shanghai China 
Post code 201804 
报告编号 
Report number 
 
SCL-S-13-0021M 
委托者: SQE：郭强 
Request person, dept： 
送样日期:  2013.1.4 
Request date:  
报告日期: 2013.1.18 
Report date：  
第2页共5页 
 
III. 测试结果 Test Results  
1、 宏观观察： 
1） 失效件在整车中的位置如图1 所示。 
2） 失效件外观良好，无人为损伤，断口有缩径现象，距离断口最近的螺牙牙底出现裂纹，见图2。 
  
图1  
 
图2  失效件实物形貌 


上海汽车中心实验室 
SAIC Center Lab 
中国·上海·嘉定区安研路201 号 
邮编. 201804 
No 201 Anyan road, Jiading, Shanghai China 
Post code 201804 
报告编号 
Report number 
 
SCL-S-13-0021M 
委托者: SQE：郭强 
Request person, dept： 
送样日期:  2013.1.4 
Request date:  
报告日期: 2013.1.18 
Report date：  
第3页共5页 
 
3、断口观察： 
    断口微观形貌均为韧窝，见图3。 
 
  
 
 
图3 断口微观形貌   SEM 
  
4、理化分析： 
 
序号 
No. 
试验项目 
Test item 
额定值 
Requirement 
试验结果 
Test result 
评价 Evaluation 
合格 
qualified
不合格 
unqualified
1 
失效件 
 
 
 
 
1.1 
芯部硬度 
320-360HV 
355、359、361 
× 
 
1.2 
表面硬度 
≤390HV0.3 
359、357、365 
× 
 
1.3 
螺牙缺陷 
中径以下无折叠 
中径以下无折叠 
(图4) 
× 
 
1.4 
表面脱碳 
≤0.015mm 
0
(图5) 
× 
 


上海汽车中心实验室 
SAIC Center Lab 
中国·上海·嘉定区安研路201 号 
邮编. 201804 
No 201 Anyan road, Jiading, Shanghai China 
Post code 201804 
报告编号 
Report number 
 
SCL-S-13-0021M 
委托者: SQE：郭强 
Request person, dept： 
送样日期:  2013.1.4 
Request date:  
报告日期: 2013.1.18 
Report date：  
第4页共5页 
 
序号 
No. 
试验项目 
Test item 
额定值 
Requirement 
试验结果 
Test result 
评价 Evaluation 
合格 
qualified
不合格 
unqualified
1.5 
金相组织 
回火索氏体 
回火索氏体 
(图6) 
× 
 
2 
新零件 
 
 
 
 
1.1 
芯部硬度 
320-380HV 
359、367、365 
X 
 
1.2 
表面硬度 
≤390HV0.3 
365、359、363 
X 
 
1.3 
螺牙缺陷 
中径以下无折叠 
中径以下无折叠 
(图7) 
X 
 
1.4 
表面脱碳 
≤0.015mm 
0
(图8) 
X 
 
1.5 
金相组织 
回火索氏体 
回火索氏体 
(图9) 
X 
 
1.6 
摩擦系数 
0.09±0.03 
0.128、0.313、0.129、
0.132、03121 
X 
 
1.7 
抗拉强度 
≥1040MPa 
1089、1090、1096
X 
 
 
 
 
图4 失效件螺牙缺陷  50X                     图5  失效件脱碳  100X 
 
 
 
图6 失效件金相组织 50X                     图7  新零件螺牙缺陷   50X 


上海汽车中心实验室 
SAIC Center Lab 
中国·上海·嘉定区安研路201 号 
邮编. 201804 
No 201 Anyan road, Jiading, Shanghai China 
Post code 201804 
报告编号 
Report number 
 
SCL-S-13-0021M 
委托者: SQE：郭强 
Request person, dept： 
送样日期:  2013.1.4 
Request date:  
报告日期: 2013.1.18 
Report date：  
第5页共5页 
 
 
 
图9  新零件脱碳   100X               图10  新零件金相组织   500X

File: 材料工程师/SCL-S-13-0022M 外包围装饰板-IS12.pdf.md
# SCL-S-13-0022M 外包围装饰板-IS12.pdf

 
上海汽车中心实验室
(SAIC Center Lab) 
中国·上海·嘉定区安研路201 号 
邮编. 201804 
No. 201 Anyan Road, Jiading District,  
Shanghai, China. 
Post code :200433 
报告编号：Report number 
SCL-S-13-0022M 
委托者Requestor：孙文成 
送样日期Deliver date：2013.01.21 
报告日期Report date：2013.01.30 
第 1 页 共 3 页 
Page 1 of 3  
 
零件号 
Part number 
1693077ASA 
零件名称 
Part name 
外包围装饰板 
Surrounding decorated board 
图纸日期 
Drawing date  
/ 
零件生产日期 
Production date 
/ 
供货商 
Supplier 
延锋江森 
Yanfeng Jiangsen 
车型/项目 
Car type/project 
IS12 
 
   阶段性报告  Stage report        结论性报告 Conclusion report           测试报告 Test report 
Ⅰ.任务描述 Task description 
实验室受委托对外包围装饰板进行失效原因分析，失效零件具体信息如下： 
As requested, QA lab has analyzed the invalid cause of surrounding decorated board, and the information of invalid 
part is shown as following： 
零件信息：Part information 
零件名称 
Part name 
外包围装饰板 
Surrounding decorated board 
制造日期 
Production date 
/ 
VIN 码 
VIN number 
/ 
销售日期 
Sale date 
/ 
车辆里程数 
Car mileage 
10643 km 
销售商 
Sale agent 
/ 
失效模式描述 
Invalid situation 
description 
塑料组件断裂 
Plastic part fractured. 
原材料信息：Raw material information 
原材料及牌号 
Raw material 
and trademark 
PP 
KF15-KP6249BK 
原材料厂商 
Raw material producer 
金发 
散件供应商 
Part supplier 
/ 
金属热处理状态 
Metal heat treatment state 
/ 
失效零件见图1：The invalid part is shown in Fig 1.  
Ⅱ. 结论与建议 Conclusions and suggestions 
结论：1. 零件受力导致韧断。 
      2. 零件材料符合技术要求。 
Conclusions:  1. Foreign force made part gliding fracture. 
2. Material performance of part conformed to requirements.   
建议： 1. 加强对零件的保护。 
Suggestions: 1. Protection to the part should be improved.  
         
分发： 
Dispenser 
孙文成 
检验者： 
Identifier 
狄春峰 
审核： 
Auditor 
 
批准： 
Approver 
 
日期： 
Date 
2013.01.30 
日期： 
Date 
 
日期： 
Date 
 
       
 


 
上海汽车中心实验室
(SAIC Center Lab) 
中国·上海·嘉定区安研路201 号 
邮编. 201804 
No. 201 Anyan Road, Jiading District,  
Shanghai, China. 
Post code :200433 
报告编号：Report number 
SCL-S-13-0022M 
委托者Requestor：孙文成 
送样日期Deliver date：2013.01.21 
报告日期Report date：2013.01.30 
第 2 页 共 3 页 
Page 2 of 3  
 
      
 
图1 失效件 
Fig.1 Failure part 
 
III. 测试结果 Test Results 
序号 
No. 
试验项目 
Test item 
额定值 
Requirement 
试验结果 
Test result 
评价 Evaluation 
第一次 
第二次 
合格 
qualified 
不合格 
unqualified 
I 
失效件 
 
 
1 
红外（GB/T6040-2002） 
Infrared Spectroscopy 
PP 
PP 
× 
 
2 
熔点（GB/T19466.3-2006） 
Melting point (℃) 
165±5 
166 
× 
 
3 
焓值（GB/T19466.3-2006） 
Enthalpy (J/g) 
/ 
74.0 
85.0 
 
 
II 
新件 
 
 
1 
红外（GB/T6040-2002） 
Infrared Spectroscopy 
PP 
PP 
× 
 
2 
熔点（GB/T19466.3-2006） 
Melting point (℃) 
165±5 
167 
× 
 
3 
焓值（GB/T19466.3-2006） 
Enthalpy (J/g) 
/ 
73.0 
85.9 
 
 
III 
粒料  
 
 
1 
红外（GB/T6040-2002） 
Infrared Spectroscopy 
PP 
PP 
× 
 
2 
熔点（GB/T19466.3-2006） 
Melting point (℃) 
165±5 
167 
× 
 
3 
焓值（GB/T19466.3-2006） 
Enthalpy (J/g) 
/ 
73.0 
83.4 
 
 
小结：零件材料符合技术要求。 
 
 
 


 
上海汽车中心实验室
(SAIC Center Lab) 
中国·上海·嘉定区安研路201 号 
邮编. 201804 
No. 201 Anyan Road, Jiading District,  
Shanghai, China. 
Post code :200433 
报告编号：Report number 
SCL-S-13-0022M 
委托者Requestor：孙文成 
送样日期Deliver date：2013.01.21 
报告日期Report date：2013.01.30 
第 3 页 共 3 页 
Page 3 of 3  
 
Ⅳ. 宏观分析 Macroscopic observation 
 
 
失效件断口如图2 所示，断口明显发白，呈韧断特征，该零件系受外力导致韧断。 
  
 
图2 失效件断口 
Fig. 2 Fracture of failure part  
 
将新件冷镶，剖开，观察其内部组织结构如图3。零件内部无明显工艺缺陷。 
 
图3 新件断口 
Fig. 3 Fracture of new part

File: 材料工程师/SCL-S-13-0023M IS12 转向高压管开裂.pdf.md
# SCL-S-13-0023M IS12 转向高压管开裂.pdf

 
上海汽车中心实验室 
SAIC Center Lab 
中国·上海·嘉定区安研路201 号 
邮编. 201804 
No 201 Anyan road, Jiading, Shanghai China 
Post code 201804 
报告编号 
Report number 
 
SCL-S-13-0023M 
委托者: 罗增峰 
Request person, dept： 
送样日期:  2013-01-17 
Request date:  
报告日期:  2013-01-22 
Report date：  
第1页共5页 
 
零件号Part number 
/ 
 零件名称 
Part name 
转向高压管 
图纸日期Drawing date 
/ 
零件生产日期Part production date 
/ 
 供货商 
Supplier 
烟台乐星 
车型/项目Car type/project 
IS12 
 
   阶段性报告 Interim report        结论性报告 Conclusion report           测试报告 Test report 
Ⅰ.任务描述 Task description 
实验室受委托对转向管进行失效原因分析，失效零件具体信息如下： 
As requested, QA lab has analyzed the failure of steering hose. The background information of the failed part is as following： 
零件信息：Part information 
零件名称 
Part name 
转向高压管 
制造日期 
Production date 
2012-9-10 
2012-8-20 
VIN 码 
VIN 
LSJW34G39CG065495 
LSJW34G36CG059895 
销售日期 
Sale date 
/ 
车辆里程数 
Car mileage 
2343km 
1557km 
维修站名称 
Sale agent 
重庆捷丰 
湖州众晟 
失效模式描述 
Failure circumstance 
description 
胶管破裂。 
原材料信息：Raw material information 
原材料及牌号 
Raw material specification 
CSM 
原材料厂商 
Raw material producer 
/ 
散件供应商 
Component supplier 
LS 
金属热处理状态 
Metal heat treatment state 
/ 
失效零件见图：The failed part is shown in figure 1.  
 
Ⅱ. 结论与建议 Conclusions and suggestions 
结论：胶管内层材料在扣压过程中受到挤压形成缺陷，导致胶管开裂。 
Conclusions：the inner side of the hose was damaged during the burke, which leading the hose brake during the usage. 
建议：降低胶管扣压过程中对胶管挤压的速度，保证胶管内层不受损。 
Suggestions：slow down the speed of the hose squeeze to assure the hose no brake during the burke. 
          提高胶管内层材料的伸长率，提高材料弹性，降低工艺形成的缺陷。 
     Improve the elongation of the material to avoid the defect of the burke. 
 
 
 
 
 
 
 
 
 
 
分发: 
Distribution 
罗增峰 
检验者Author 
 
审核Auditor 
 
批准Approver 
 
日期Date 
 
日期Date 
 
日期Date 
 


 
上海汽车中心实验室 
SAIC Center Lab 
中国·上海·嘉定区安研路201 号 
邮编. 201804 
No 201 Anyan road, Jiading, Shanghai China 
Post code 201804 
报告编号 
Report number 
 
SCL-S-13-0023M 
委托者: 罗增峰 
Request person, dept： 
送样日期:  2013-01-17 
Request date:  
报告日期:  2013-01-22 
Report date：  
第2页共5页 
 
 
 
图1 失效照片 
III. 测试结果 Test Results  
1 LSJW34G39CG065495 分析 
在外层对应的位置的内层发现裂纹： 
 
裂纹断口分析： 
 
裂纹对面： 
 
 
 
外层破裂漏油 
编织层 
内层 
开裂起始点 
裂纹扩展方向 
裂纹扩展方向 
裂纹扩展方向 
裂纹扩展方向 
裂纹扩展方向 
开裂起始点 
编织层 
内层 


 
上海汽车中心实验室 
SAIC Center Lab 
中国·上海·嘉定区安研路201 号 
邮编. 201804 
No 201 Anyan road, Jiading, Shanghai China 
Post code 201804 
报告编号 
Report number 
 
SCL-S-13-0023M 
委托者: 罗增峰 
Request person, dept： 
送样日期:  2013-01-17 
Request date:  
报告日期:  2013-01-22 
Report date：  
第3页共5页 
 
将裂纹合并后，可以发现裂纹起始点有横向受损裂纹： 
 
在裂口起源处，可以找到受损后掉落的胶料： 
 
 
综上所述，该零件内层受损导致胶管内层存在缺陷，并在使用中，该缺陷点形成胶管开裂。 
 
2 LSJW34G36CG059895 分析： 
在外层对应的位置的内层发现裂纹： 
 
 
 
 
 
 
 
 


 
上海汽车中心实验室 
SAIC Center Lab 
中国·上海·嘉定区安研路201 号 
邮编. 201804 
No 201 Anyan road, Jiading, Shanghai China 
Post code 201804 
报告编号 
Report number 
 
SCL-S-13-0023M 
委托者: 罗增峰 
Request person, dept： 
送样日期:  2013-01-17 
Request date:  
报告日期:  2013-01-22 
Report date：  
第4页共5页 
 
裂纹断口分析： 
 
裂纹对面： 
 
对裂纹起始点进行分析，发现内层胶料有受损情况： 
 
 
综上所述，该零件内层受损导致胶管内层存在缺陷，并在使用中，该缺陷点形成胶管开裂。 
 
３背景信息 
3.1 胶管破裂点均在距离胶管端部30cm 区域内。 
3.2 烟台乐星扣压工艺会对胶管形成挤压，挤压区域在30cm，故破裂点在胶管挤压区域内。 
3.3 结合LS PSD 胶管内层材料伸长率均在90%左右，故胶管内层弹性较差。如在扣压过程中挤压过快，极易对
胶管内层形成损伤。 
编织层 
内层 
开裂起始点 
裂纹扩展方向 
裂纹扩展方向 
裂纹扩展方向 
裂纹扩展方向 
裂纹扩展方向 
开裂起始点 
编织层 
内层 
凹痕 
胶料翘起 
 
内层表面胶料有梯形状裂纹 


 
上海汽车中心实验室 
SAIC Center Lab 
中国·上海·嘉定区安研路201 号 
邮编. 201804 
No 201 Anyan road, Jiading, Shanghai China 
Post code 201804 
报告编号 
Report number 
 
SCL-S-13-0023M 
委托者: 罗增峰 
Request person, dept： 
送样日期:  2013-01-17 
Request date:  
报告日期:  2013-01-22 
Report date：  
第5页共5页 
 
小结： 
   1 胶管内层受损后导致胶管在使用中开裂。 
   2 开裂区域均在扣压工艺中对胶管形成挤压的区域，故缺陷在挤压过程中形成。

File: 材料工程师/SCL-S-13-0024M.pdf.md
# SCL-S-13-0024M.pdf

上海汽车中心实验室 
SAIC Center Lab 
中国·上海·嘉定区安研路201 号 
邮编. 201804 
No 201 Anyan road, Jiading, Shanghai China 
Post code 201804 
报告编号 
Report number 
 
SCL-S-13-0024M 
委托者:  SQE：严力航 
Request person, dept：Dong Chao 
委托编号:  SCL-S-13-0024M 
Request number:  
送样日期:  2013.1.22 
Request date:  
报告日期:  2013.1.30 
Report date： 
                       第1页共3页 
 
分发: 
Distribution 
SQE  严力航 
检验者Author 
白云岭 
审核Auditor 
 
批准Approver 
 
日期Date 
2013.1.30 
日期Date 
 
日期Date 
 
 
零件号Part number 
90002891 
 零件名称 
Part name 
夹片螺母M6 
CLIP NUT 
图纸日期Drawing date 
2006.11.21 
零件生产日期Part production date 
/ 
 供货商 
Supplier 
上海纳特汽车标准件有限公司 
车型/项目Car type/project 
ZP11 
 
                阶段性报告 Interim report              结论性报告 Conclusion report          
Ⅰ.任务描述 Task description 
实验室受委托对夹片螺母进行失效原因分析，失效零件具体信息如下： 
As requested, QA lab has analyzed the failure of CLIP NUT. The background information of the failed part is as following： 
零件信息：Part information 
零件名称 
Part name 
夹片螺母M6 
CLIP NUT 
制造日期 
Production date 
2012.11.7 
VIN 码 
VIN
/ 
销售日期 
Sale date
/ 
车辆里程数 
Car mileage 
0 公里 (km) 
维修站名称 
Sale agent 
临港 
失效模式描述 
Failure circumstance 
description 
2013.1.9 临港现场装配时发现夹片螺母两端铁片变形断裂。 
电池枪紧固，扭矩：7-10Nm 
原材料信息：Raw material information 
原材料及牌号 
Raw material specification 
夹片 35Mn 
原材料厂商 
Raw material producer 
/ 
散件供应商 
Component supplier 
/ 
金属热处理状态 
Metal heat treatment state 
/ 
 
 
Ⅱ. 结论与建议 Conclusions and suggestions 
 
结论Conclusions： 
1、 失效件是由于受异常过载载荷引起的断裂。 
The failure due to the abnorma overload. 
2、 零件材料性能未发现异常。 
The parts material properties are normal. 
 
建议Suggestions： 
1、 查找零件异常载荷的原因。 
To find abnormal load the reasons. 
 


上海汽车中心实验室 
SAIC Center Lab 
中国·上海·嘉定区安研路201 号 
邮编. 201804 
No 201 Anyan road, Jiading, Shanghai China 
Post code 201804 
报告编号 
Report number 
 
SCL-S-13-0024M 
委托者: SQE：严力航 
Request person, dept： 
送样日期:  2013.1.22 
Request date:  
报告日期: 2013.1.30 
Report date：  
第2页共3页 
 
III. 测试结果 Test Results  
1、 情况调查： 
失效零件在正车中的装配位置如图1 所示。 
 
  
 
图1 
2、断口观察、分析： 
1）这个断口微观结构均为韧窝，断裂起始位置如图中黄色箭头所示，见图2，表明失效件是受过载外力导
致的断裂。 
  
 
 
 
 
 
 
 
 
 
 
 
 
 
 
 
 
 
 
  
 
 
 
 
 
未装配前状态 
装配之后状态 
图2 断口微观观察  SEM 


上海汽车中心实验室 
SAIC Center Lab 
中国·上海·嘉定区安研路201 号 
邮编. 201804 
No 201 Anyan road, Jiading, Shanghai China 
Post code 201804 
报告编号 
Report number 
 
SCL-S-13-0024M 
委托者: SQE：严力航 
Request person, dept： 
送样日期:  2013.1.22 
Request date:  
报告日期: 2013.1.30 
Report date：  
第3页共3页 
 
3、理化分析： 
序号 
No. 
试验项目 
Test item 
额定值 
Requirement 
试验结果 
Test result 
评价 Evaluation 
合格 
qualified
不合格 
unqualified
1 
失效件 
 
 
 
 
1.1 
芯部硬度 
36-45HRC 
45.5、45、45.5   1 
（447HV5/443HV5/447HV5）
× 
 
1.2 
表面脱碳层深度 
/ 
0
（图3） 
× 
 
1.3 
金相组织 
/ 
回火屈氏体 
（图4） 
× 
 
2 
新零件 
 
 
 
 
2.1 
芯部硬度 
36-45HRC 
45.5、45.0、45.0   1 
（446HV5/443HV5/441HV5）
× 
 
2.2 
表面脱碳层深度 
/ 
0
（图5） 
× 
 
2.3 
金相组织 
/ 
回火屈氏体 
（图6） 
× 
 
   1、硬度转换标准 GB/T 1172-1999。 
 
 
图 3  无脱碳  100X                      图 4 金相组织：回火屈氏体 500X     
 
 
图 5  无脱碳  100X                     图 6 金相组织：回火屈氏体500X

File: 材料工程师/SCL-S-13-0026M.pdf.md
# SCL-S-13-0026M.pdf

上海汽车中心实验室 
SAIC Center Lab 
中国·上海·嘉定区安研路201 号 
邮编. 201804 
No 201 Anyan road, Jiading, Shanghai China 
Post code 201804 
报告编号 
Report number 
 
SCL-S-13-0026M 
委托者:  SQE：承璐刚 
Request person, dept：Dong Chao 
委托编号:  SCL-S-13-0026M 
Request number:  
送样日期:  2013.1.23 
Request date:  
报告日期:  2013.1.29 
Report date： 
                       第1页共6页 
 
分发: 
Distribution 
SQE  承璐刚 
检验者Author 
白云岭 
审核Auditor 
 
批准Approver 
 
日期Date 
2013.1.29 
日期Date 
 
日期Date 
 
 
零件号Part number 
90005255 
 零件名称 
Part name 
六角法兰螺栓 （M8  8.8 级） 
Hexagon Flange Bolt 
图纸日期Drawing date 
2011.9.1 
零件生产日期Part production date 
/ 
 供货商 
Supplier 
上海福之来汽车标准件有限公司 
车型/项目Car type/project 
AS12 
 
                阶段性报告 Interim report              结论性报告 Conclusion report          
Ⅰ.任务描述 Task description 
实验室受委托对六角法兰螺栓进行失效原因分析，失效零件具体信息如下： 
As requested, QA lab has analyzed the failure of Hexagon Flange Bolt. The background information of the failed part is as following： 
零件信息：Part information 
零件名称 
Part name 
六角法兰螺栓 （M8  8.8 级）
Hexagon Flange Bolt 
制造日期 
Production date 
/ 
VIN 码 
VIN
/ 
销售日期 
Sale date
/ 
车辆里程数 
Car mileage 
/ 公里 (km) 
维修站名称 
Sale agent 
南京总装车间 
失效模式描述 
Failure circumstance 
description 
AS21 车型G11 整车试验50%里程数时，发现转向管柱连接螺栓断裂。装配扭矩25Nm。
原材料信息：Raw material information 
原材料及牌号 
Raw material specification 
SWRCH35K 
原材料厂商 
Raw material producer 
宝钢 
散件供应商 
Component supplier 
/ 
金属热处理状态 
Metal heat treatment state 
调质 
 
Ⅱ. 结论与建议 Conclusions and suggestions 
结论Conclusions： 
1、 失效件属疲劳断裂，A 断面为双向疲劳，B 断面为单向疲劳。 
The failure for the part is a fatigue fracture. 
2、 失效件杆部有严重偏磨现象。The shank for the part was eccentric wear. 
3、 零件的材料性能符合技术要求。 
The parts met the technical requirements of the drawing. 
建议Suggestions： 
1、 检查该处连接的实际工况。Check where it will connect with the actual working conditions. 
2、 校核该处的实际使用应力工况。To check actual use stress conditions. 
 
B
A 


上海汽车中心实验室 
SAIC Center Lab 
中国·上海·嘉定区安研路201 号 
邮编. 201804 
No 201 Anyan road, Jiading, Shanghai China 
Post code 201804 
报告编号 
Report number 
 
SCL-S-13-0026M 
委托者: SQE：承璐刚 
Request person, dept： 
送样日期:  2013.1.23 
Request date:  
报告日期: 2013.1.29 
Report date：  
第2页共6页 
 
III. 测试结果 Test Results  
1、 情况调查： 
失效零件在整车中的装配位置如图1 所示。 
 
 
2、 宏观观察： 
1） 失效件的实物形貌，失效螺栓共断成3 截，其中一个断面位于螺纹收尾的位置（位置A）另一个断
面位于螺纹与凸焊螺母紧固的交界面上（位置B），如图2 所示。 
2） 螺栓偏磨严重，法兰面附近的杆部与靠近螺纹附近的杆部偏磨成一定的角度（约90 度），磨损部分
的特写见图3a、3b；且与转向机相配合的杆部有明显的回转擦痕，见图3c；法兰面的磨损也不一
致，见图3d。 
 
图2  失效件实物形貌 
 
  
  
 
 
 
 
 
 
 
 
 
 
 
 
B
A 
凸焊螺母 
失效螺栓 
垫  片 
图3 失效件宏观观察 
3a
3b
3c
3d


上海汽车中心实验室 
SAIC Center Lab 
中国·上海·嘉定区安研路201 号 
邮编. 201804 
No 201 Anyan road, Jiading, Shanghai China 
Post code 201804 
报告编号 
Report number 
 
SCL-S-13-0026M 
委托者: SQE：承璐刚 
Request person, dept： 
送样日期:  2013.1.23 
Request date:  
报告日期: 2013.1.29 
Report date：  
第3页共6页 
 
3、断口观察、分析： 
1）A 截面断口可分为三个区域，两个疲劳区，一个终断区，是典型的双向疲劳断口；且终断区很小，说明
失效件所受的应力载荷很小；两个疲劳区的面积相差很大，说明失效件所受的几乎是单向应力载荷，见图
4c。裂纹起始区域有典型的疲劳台阶，见图4a、4e。疲劳区微观形貌有典型的疲劳辉纹，见图4d。疲劳区
断口表面有磨损现象，见图4f。终断区微观形貌是韧窝形貌，见图4b。 
 
 
 
 
 
 
4a
4b
疲劳源
疲劳源
终断区
图4  失效件A断口观察、分析   SEM
4e
4f
4c
4d


上海汽车中心实验室 
SAIC Center Lab 
中国·上海·嘉定区安研路201 号 
邮编. 201804 
No 201 Anyan road, Jiading, Shanghai China 
Post code 201804 
报告编号 
Report number 
 
SCL-S-13-0026M 
委托者: SQE：承璐刚 
Request person, dept： 
送样日期:  2013.1.23 
Request date:  
报告日期: 2013.1.29 
Report date：  
第4页共6页 
 
2) B 截面断口可分为两个区域，疲劳区和终断区，是典型的疲劳断口；且终断区较小，说明失效件所受的
应力载荷不大，裂纹起始区域有典型的疲劳台阶，见图5c。裂纹起始区域无明显缺陷，且有磨损现象，见
图5d。疲劳区微观形貌具有疲劳特征，见图4e。终断区微观形貌是韧窝形貌，见图5a、5b。 
 
 
 
 
 
 
图5  失效件B断口观察、分析   SEM
5a
5b
5c
5d
5e
疲劳源
终断区


上海汽车中心实验室 
SAIC Center Lab 
中国·上海·嘉定区安研路201 号 
邮编. 201804 
No 201 Anyan road, Jiading, Shanghai China 
Post code 201804 
报告编号 
Report number 
 
SCL-S-13-0026M 
委托者: SQE：承璐刚 
Request person, dept： 
送样日期:  2013.1.23 
Request date:  
报告日期: 2013.1.29 
Report date：  
第5页共6页 
 
4、理化分析： 
 
序号 
No. 
试验项目 
Test item 
额定值 
Requirement 
试验结果 
Test result 
评价 Evaluation 
合格 
qualified
不合格 
unqualified
1 
失效件 
 
 
 
 
1.1 
化学成分/SWRCH35K 
BQB/517 
 
 
 
C 
0.32-0.38 
0.39   1 
× 
 
Si 
0.10-0.35 
0.13 
× 
 
Mn 
0.60-0.90 
0.77 
×
 
P 
≤0.030 
0.014 
× 
 
S 
≤0.035 
0.0025 
× 
 
1.2 
芯部硬度 
250-320HV 
292、297、293 
× 
 
1.3 
表面全脱碳层深度 
≤0.015mm 
0
（图6） 
× 
 
1.4 
螺牙缺陷 
中径以下无折叠 
中径以下无折叠 
（图7） 
× 
 
1.5 
金相组织 
回火索氏体 
回火索氏体 
（图8） 
× 
 
1.6 
牙底形状 
≥156um  (P=1.25mm) 
GB/T197-2003 
280 um
（图9） 
× 
 
2 
新零件 
 
 
 
 
2.1 
芯部硬度 
250-320HV 
295、296、298.6 
× 
 
2.2 
表面全脱碳层深度 
≤0.015mm 
0
（图10） 
× 
 
2.3 
螺牙缺陷 
中径以下无折叠 
中径以下无折叠 
（图11） 
× 
 
2.4 
金相组织 
回火索氏体 
回火索氏体 
（图12） 
× 
 
2.5 
牙底形状 
≥156um  (P=1.25mm) 
GB/T197-2003 
187 um
（图13） 
× 
 
2.6 
抗拉强度 
≥800Mpa 
893、898、902 
× 
 
1 符合GB/T22-2006 ≤ 钢的化学分析用试样取样法及成品化学成分允许偏差≥的要求。 
 
 
图 6  无脱碳  100X                     图 7  螺牙缺陷：无  100X 


上海汽车中心实验室 
SAIC Center Lab 
中国·上海·嘉定区安研路201 号 
邮编. 201804 
No 201 Anyan road, Jiading, Shanghai China 
Post code 201804 
报告编号 
Report number 
 
SCL-S-13-0026M 
委托者: SQE：承璐刚 
Request person, dept： 
送样日期:  2013.1.23 
Request date:  
报告日期: 2013.1.29 
Report date：  
第6页共6页 
 
 
 
图 8 金相组织：回火索氏体 500X                          图9 牙底形  100X 
 
 
图 10  无脱碳  100X                     图 11  螺牙缺陷：无  100X 
 
 
 
图 12 金相组织：回火索氏体 500X                          图13 牙底形  100X

File: 材料工程师/SCL-S-13-0027M.pdf.md
# SCL-S-13-0027M.pdf

上海汽车中心实验室 
SAIC Center Lab 
中国·上海·嘉定区安研路201 号 
邮编. 201804 
No 201 Anyan road, Jiading, Shanghai China 
Post code 201804 
报告编号 
Report number 
 
SCL-S-13-0027M 
委托者:  SQE：严新富 
Request person, dept：Dong Chao 
委托编号:  SCL-S-13-0027M 
Request number:  
送样日期:  2013.1.25 
Request date:  
报告日期:  2013.2.28 
Report date： 
                       第1页共4页 
 
分发: 
Distribution 
SQE  严新富 
检验者Author 
白云岭 
审核Auditor 
 
批准Approver 
 
日期Date 
2013.2.28 
日期Date 
 
日期Date 
 
 
零件号Part number 
C6121-26F 
 零件名称 
Part name 
起动电机 
STARER MOTOR 
图纸日期Drawing date 
/ 
零件生产日期Part production date 
/ 
 供货商 
Supplier 
成都华川电装 
车型/项目Car type/project 
750 
 
                阶段性报告 Interim report              结论性报告 Conclusion report          
Ⅰ.任务描述 Task description 
实验室受委托对起动电机进行失效原因分析，失效零件具体信息如下： 
As requested, QA lab has analyzed the failure of STARER MOTOR. The background information of the failed part is as following： 
零件信息：Part information 
零件名称 
Part name 
起动电机 
STARER MOTOR 
制造日期 
Production date 
2011.01.03 
VIN 码 
VIN 
LSJW16N66BJ012379 
销售日期 
Sale date 
/ 
车辆里程数 
Car mileage 
4213 公里 (km) 
维修站名称 
Sale agent 
烟台大成华孚 
失效模式描述 
Failure circumstance 
description 
发电机壳体开裂。 
原材料信息：Raw material information 
原材料及牌号 
Raw material specification 
ADC12 / JIS H5302-2006 
原材料厂商 
Raw material producer 
/ 
散件供应商 
Component supplier 
/ 
金属热处理状态 
Metal heat treatment state 
/ 
 
 
Ⅱ. 结论与建议 Conclusions and suggestions 
 
结论Conclusions： 
1、 失效件是由于受异常载荷引起的疲劳断裂。 
The failure belong to fatigue fracture, caused due to abnormal loading. 
2、 零件材料性能未发现异常。 
The parts material properties are normal. 
 
建议Suggestions： 
1、 查找零件异常载荷的原因。 
To find abnormal load the reasons. 
     
 


上海汽车中心实验室 
SAIC Center Lab 
中国·上海·嘉定区安研路201 号 
邮编. 201804 
No 201 Anyan road, Jiading, Shanghai China 
Post code 201804 
报告编号 
Report number 
 
SCL-S-13-0027M 
委托者: SQE：严新富 
Request person, dept： 
送样日期:  2013.1.25 
Request date:  
报告日期: 2013.2.28 
Report date：  
第2页共4页 
 
III. 测试结果 Test Results  
1、 情况调查： 
1）失效零件实物形貌，见图1 所示。 
   
 
 
图1 
2）失效件（拆解前）的齿轮转动自如，无顿挫、卡滞现象。 
2、宏观观察、分析： 
1）启动电机的齿轮一侧齿面有磨损现象，见图2a、2b；轴承端面和外圈上有磨削的铝屑，见图2c，且壳
体与轴承外圈的配合面磨损严重，见图2d。。 
    
 
 
 
图2 
2a
2b
2d
2c


上海汽车中心实验室 
SAIC Center Lab 
中国·上海·嘉定区安研路201 号 
邮编. 201804 
No 201 Anyan road, Jiading, Shanghai China 
Post code 201804 
报告编号 
Report number 
 
SCL-S-13-0027M 
委托者: SQE：严新富 
Request person, dept： 
送样日期:  2013.1.25 
Request date:  
报告日期: 2013.2.28 
Report date：  
第3页共4页 
 
3、断口法观察、分析： 
1、断口起始位置如图3a 中的红黄色箭头所示，断裂从起始位置向两侧扩展，如图3a 中黄色箭头所示。宏
观观察，裂纹始位置两侧（图3a 中黄色虚线）具有疲劳特征，且疲劳辉纹间距很大，见图3b、3c。 
2、使用扫描电镜进行观察，断口微观形貌为准解理形貌，裂纹起始位置无围观缺陷，见图3d、3e、3f。 
 
  
 
 
 
 
 
 
 
 
 
 
 
 
 
  
 
 
 
 
 
 
 
 
 
 
 
 
 
 
 
 
 
 
 
 
 
 
 
图3  失效件断口观察、分析    
A
C
B
3a
3b
3c
3f
3e
3d


上海汽车中心实验室 
SAIC Center Lab 
中国·上海·嘉定区安研路201 号 
邮编. 201804 
No 201 Anyan road, Jiading, Shanghai China 
Post code 201804 
报告编号 
Report number 
 
SCL-S-13-0027M 
委托者: SQE：严新富 
Request person, dept： 
送样日期:  2013.1.25 
Request date:  
报告日期: 2013.2.28 
Report date：  
第4页共4页 
 
2、 理化分析： 
1) 化学成分符合技术要求。 
2) 硬度、抗拉强度未发现异常。 
3) 孔隙率符合SMTC5200028《金属铸件孔隙度要求》。 
4) 金相组织未发现异常。 
序号 
No. 
试验项目 
Test item 
额定值 
Requirement 
试验结果 
Test result 
评价 Evaluation 
合格 
qualified
不合格 
unqualified
1 
化学成分/ADC12 
JIS H5302-2006 
 
 
 
 
Cu 
1.5-3.5 
1.72 
X 
 
 
Si 
9.6-12.0 
11.0 
X 
 
 
Mg 
≤0.3 
0.17 
X 
 
 
Zn 
≤1.0
0.88 
X 
 
 
Fe 
≤1.3
1.24 
X 
 
 
Mn 
≤0.5
0.18 
X 
 
 
Ni 
≤0.5
0.057 
X 
 
 
Sn 
≤0.2
0.019 
X 
 
 
Pb 
≤0.2
0.044 
X 
 
 
Ti 
≤0.3
0.031 
X 
 
 
芯部硬度/HB 
/ 
96.6HB、95.2HB、96.7HB   
/ 
 
 
抗拉强度/MPa 
/ 
330、334、334    1 
/ 
 
 
孔隙率 
≤5% 
（SMTC 5200028-2011）
0.2% 
（图4） 
X 
 
 
金相组织 
/ 
（图5） 
/ 
 
   1、硬度转换标准 GBn 166-82。 
 
图 4 失效件端口附近的孔隙率： 0.2%   最大单孔直径: 0.1mm    16X 
 
                                    图 5  金相组织   200X

File: 材料工程师/SCL-S-13-0028M E50 高压电池组冷却水板.pdf.md
# SCL-S-13-0028M E50 高压电池组冷却水板.pdf

 
上海汽车中心实验室 
中国·上海·嘉定区安研路201 号 
邮编. 201804 
 
SAIC Central Laboratory 
201 Anhong rd, Anting, Shanghai, China 
报告编号 
Report number 
 
SCL-S-13-0028M 
委托者: SQE 李珅 
Request person, dept： 
委托编号: / 
Request number: 
送样日期: 2013.01.25 
Request date:  
报告日期: 2013.01.28 
Report date：  
第1页共5页 
 
分发: 
Distribution 
SQE 李珅 
检验者Author 
 
审核Auditor 
 
批准Approver 
 
日期Date 
 
日期Date 
 
日期Date 
 
SMPV-0.2.3-002-QA -F01 
零件号Part number 
10046304 
 零件名称 
Part name 
高压电池组/冷却板 
high-tension battery/cooling board 
日期Drawing date 
/ 
零件生产日期Part production date 
/ 
 供货商 
Supplier 
捷新动力/SAPA 
车型/项目Car type/project 
E50 
阶段性报告 Interim report                结论性报告 Conclusion report          
 
Ⅰ.任务描述 Task description 
实验室受委托对高压电池组和冷却板进行失效原因分析，失效零件具体信息如下： 
As requested, QA lab has analyzed the high tension battery and cooling board. The information of the failed part is as 
following： 
零件信息：Part information 
零件名称 
Part name 
高压电池组/冷却板 
high-tension battery/cooling board 
车制造日期 
Vehicle production date 
/ 
VIN 码 
VIN 
/ 
销售日期 
Sale date 
/ 
车辆里程数 
Car mileage 
17Km 
维修站名称 
Sale agent 
/ 
失效模式描述 
Failure circumstance  
绝缘电阻低。Insulation resistance is low. 
原材料信息：Raw material information 
原材料及牌号 
Raw material specification 
/ 
原材料厂商 
Raw material producer 
/ 
散件供应商 
Component supplier 
捷新动力/SAPA 
金属热处理状态 
Metal heat treatment state 
/ 
失效零件见图1：The failed part is shown in figure 1.  
 
Ⅱ. 结论与建议 Conclusions and Suggestions 
 
结论Conclusions： 
（1）绝缘电阻低是由于凸起物穿透绝缘层和导热橡胶层，并使得电池底部油漆层破损所致。由于获得样品时，
凸起物已丢失，因此不能查明凸起物种类及其来源。Insulation resistance is low because the protrusions penetrated the 
insulating layer and a heat conductive rubber layer and damaged the paint layer of the battery’s bottom. The protrusions 
had been lost and before the part were sent to LAB, so it is not clear about the type and source of the protrusions. 
 
建议Suggestions： 
（1）在生产中，注意冷却板表面的清洁，凸起以及焊缝处的表面质量，防止表面尖锐的凸起造成绝缘层的
损伤。During production, pay attention to the clearness and protrusions of the board surface and the surface quality 
of the weld in order to avoid the protrusions damaging the protrusions.  
 
 
 


 
上海汽车中心实验室 
中国·上海·嘉定区安研路201 号 
邮编. 201804 
 
SAIC QA Laboratory 
201 Anhong rd, Anting, Shanghai 
报告编号 
Report number 
 
SCL-S-13-0028M 
委托者: SQE 李珅 
Request person, dept： 
委托编号:  /  
Request number: 
送样日期: 2013.01.25 
Request date:  
报告日期: 2013.01.28 
Report date：  
第2页共5页 
 
SMPV-0.2.3-002-QA -F01 
III. 调查结果 Investigation Results  
      
    图1（a）显示的电池的底部。在工作中，此面与冷却板匹配。为了实现散热和绝缘，在冷却板上表面
有一层导热橡胶，与电池底部接触；导热橡胶与冷却板的中间，有一层绝缘层。如果出现破损，系统的绝
缘电阻就会降低。 
 
（a）电池的底部 
 
 
 
 
（b）冷却板 
                                     图1 收到的失效件 
 
     对冷却板和电池进行外观检查，发现：冷却板的一端，硅胶和绝缘层均出现了破损，见图2。绝缘层
破损处呈凸起状，表明该处受到了外物让其发生凸起变形。该外物存在于冷却板和绝缘层之间。 
     电镜照片显示：破损处存在明显的压痕，无磨损的痕迹。这进一步表明：该破损是由于异物刺破，而
不是由于磨损。 
 
说明：红色的为导热橡胶，起传热作用，装配后与电池的底部接触；
黄色的为绝缘层，起绝缘作用。如果破损，系统的绝缘电阻就降低。 


 
上海汽车中心实验室 
中国·上海·嘉定区安研路201 号 
邮编. 201804 
 
SAIC QA Laboratory 
201 Anhong rd, Anting, Shanghai 
报告编号 
Report number 
 
SCL-S-13-0028M 
委托者: SQE 李珅 
Request person, dept： 
委托编号:  /  
Request number: 
送样日期: 2013.01.25 
Request date:  
报告日期: 2013.01.28 
Report date：  
第3页共5页 
 
SMPV-0.2.3-002-QA -F01 
 
 
（a）导热橡胶和绝缘层破损                       （b）绝缘层凸起 方向：指向电池 
图2 导热橡胶和绝缘层 （体视显微镜检测） 
  
 
（c）绝缘层破损的孔洞                                 （c）表面压痕，无磨损痕迹，孔边部有裂纹 
图3 电镜下的绝缘层 
 
 
     绝缘层破损处与冷却板接触的区域如图4 所示。焊缝表面曾有冷却板横向方向的划伤痕迹，有些粗糙，
但是在绝缘层破损处未见明显凸起物。 
 
 
 
 


 
上海汽车中心实验室 
中国·上海·嘉定区安研路201 号 
邮编. 201804 
 
SAIC QA Laboratory 
201 Anhong rd, Anting, Shanghai 
报告编号 
Report number 
 
SCL-S-13-0028M 
委托者: SQE 李珅 
Request person, dept： 
委托编号:  /  
Request number: 
送样日期: 2013.01.25 
Request date:  
报告日期: 2013.01.28 
Report date：  
第4页共5页 
 
SMPV-0.2.3-002-QA -F01 
 
图3 对应的冷却板表面情况 所圈区域为绝缘层破损处对应的区域 
 
   电池的表面与绝缘层破损处对应的位置，发现油漆破损。光学和扫描电镜下的形态如图4 所示。破损处
有金属的光泽，表面粗糙不平，不是磨损破裂所致；油漆表面有相互垂直的刮伤痕迹，可能是失效后，发
现此处有异常，人为造成的。 
 
 
 
图4 对应电池表面情况 油漆层破损 
 
   从上面的检测可以看出：外物存在绝缘层与金属冷却板焊缝表面的中间，该凸起物使得绝缘层接触部位
被顶破，并穿透导热橡胶层与电池底部接触，造成其表面的油漆破损。在检测中，未发现该凸起物，因此
不能辨别该凸起物是来自焊接的飞溅，还是其它的外在物质。 
冷却板纵向 
冷却板横向 
冷却板横向 
球型物为导热橡胶内的物质 


 
上海汽车中心实验室 
中国·上海·嘉定区安研路201 号 
邮编. 201804 
 
SAIC QA Laboratory 
201 Anhong rd, Anting, Shanghai 
报告编号 
Report number 
 
SCL-S-13-0028M 
委托者: SQE 李珅 
Request person, dept： 
委托编号:  /  
Request number: 
送样日期: 2013.01.25 
Request date:  
报告日期: 2013.01.28 
Report date：  
第5页共5页 
 
SMPV-0.2.3-002-QA -F01 
   据SQE 介绍，最早拆卸时，电池底部受损处，发现有细小颗粒，但后来，样品到达实验室之时，细小
的颗粒已丢失。

File: 材料工程师/SCL-S-13-0029M IS12 卡箍.pdf.md
# SCL-S-13-0029M IS12 卡箍.pdf

 
上海汽车中心实验室 
中国·上海·嘉定区安研路201 号 
邮编. 201804 
 
SAIC Central Laboratory 
201 Anhong rd, Anting, Shanghai, China 
报告编号 
Report number 
 
SCL-S-13-0029M 
委托者: 质量分析科 黄海钧 
Request person, dept： 
委托编号:  
Request number: 
送样日期: 2013.01.25 
Request date:  
报告日期: 2013.02.04 
Report date：  
第1页共10页 
 
分发: 
Distribution 
质量分析科：黄海钧；SQE：李明明 
检验者Author 
邵 百 明 
审核Auditor 
 
批准Approver 
 
日期Date 
2013.02.04 
日期Date 
 
日期Date 
 
SMPV-0.2.3-002-QA -F01 
零件号Part number 
52436194 
 零件名称 
Part name 
卡箍 
Clamp 
图纸日期Drawing date 
/ 
零件生产日期Part production date 
/ 
 供货商 
Supplier 
德尔福 
车型/项目Car type/project 
IS12 
阶段性报告 Interim report                结论性报告 Conclusion report          
 
Ⅰ.任务描述 Task description 
实验室受委托对卡箍的失效原因进行分析，失效零件具体信息如下： 
As requested, QA lab has analyzed the failure of clamp. The information of the failed parts is as following： 
零件信息：Part information 
零件名称 
Part name 
卡箍 
clamp 
制造日期 
Production date 
老状态 
VIN 码 
VIN 
LSJW34G37BJ013865 
销售日期 
Sale date 
/ 
车辆里程数 
Car mileage 
20051Km/2271Km 
维修站名称 
Sale agent 
淄博永昌 
失效模式描述 
Failure circumstance  
卡箍断裂；The clamp was broken. 
原材料信息：Raw material information 
原材料及牌号 
Raw material specification 
不详；1Cr17Ni7（新状态） 
原材料厂商 
Raw material producer 
/ 
散件供应商 
Component supplier 
北京宏大（老状态）；温州华科（新状态） 
金属热处理状态 
Metal heat treatment state 
/ 
失效零件见图1-2：The failed parts are shown in figure 1-2.  
 
Ⅱ. 结论与建议 Conclusions and Suggestions 
 
 
结论Conclusions： 
（1）卡箍是由于沿晶应力腐蚀而断裂的。The clamp is broken because of stress corrosion cracking.  
（2）材料成分异常，抗腐蚀性低，容易产生沿晶腐蚀开裂；其腐蚀源可能来自于零件制造过程。The chemical 
compositions of  material is abnormal which caused the material with a low anti-corrosion property; maybe the 
corrosion medium was from the part manufacture process. 
 
建议Suggestions： 
（1）更换老状态的零件。Change the part of old state. 
 
 
 
 


 
上海汽车中心实验室 
中国·上海·嘉定区安研路201 号 
邮编. 201804 
 
SAIC QA Laboratory 
201 Anhong rd, Anting, Shanghai 
报告编号 
Report number 
 
SCL-S-13-0029M 
委托者: 质量分析科 黄海钧 
Request person, dept： 
委托编号:  
Request number: 
送样日期: 2013.01.25 
Request date:  
报告日期: 2013.02.04 
Report date：  
第2页共10页 
 
SMPV-0.2.3-002-QA -F01 
III. 测试结果与分析 Test Results and Analysis  
 
（1）失效产品 Failed Parts 
     该失效卡箍在市场上已断了大约7 例。2012 年4 月曾对其中的1 例进行了分析；报告见SCL-S-12-0067M。 
     图1 显示的失效卡箍的装配；该图片来自于报告SCL-S-12-0067M。新收到的失效卡箍如图2 所示。两卡箍
断裂的位置不完全相同；其中1#卡箍一处断开，另一处明显开裂。 
 
  
图1 卡箍的装配 
 
                                  
 
图2 失效的卡箍 
 
 
 
 
 
 
 
 
通空气 
 
开裂 
1# 
2# 
1#断口 
2#断口 


 
上海汽车中心实验室 
中国·上海·嘉定区安研路201 号 
邮编. 201804 
 
SAIC QA Laboratory 
201 Anhong rd, Anting, Shanghai 
报告编号 
Report number 
 
SCL-S-13-0029M 
委托者: 质量分析科 黄海钧 
Request person, dept： 
委托编号:  
Request number: 
送样日期: 2013.01.25 
Request date:  
报告日期: 2013.02.04 
Report date：  
第3页共10页 
 
SMPV-0.2.3-002-QA -F01 
（2）断口分析 Fracture Surface Analysis 
宏观断口如图2 和图3 所示。断口表面呈黄色，表明其受到了腐蚀。 
 
（a）断口1 断口表面呈黄色，为腐蚀所致 
 
（b）断口2 断口表面呈黄色，为腐蚀所致 
图3 1#失效卡箍 
 
 
图3 2#失效卡箍 断口表面曾黄色，为腐蚀所致；落料面也有腐蚀 
 
卡箍外侧 


 
上海汽车中心实验室 
中国·上海·嘉定区安研路201 号 
邮编. 201804 
 
SAIC QA Laboratory 
201 Anhong rd, Anting, Shanghai 
报告编号 
Report number 
 
SCL-S-13-0029M 
委托者: 质量分析科 黄海钧 
Request person, dept： 
委托编号:  
Request number: 
送样日期: 2013.01.25 
Request date:  
报告日期: 2013.02.04 
Report date：  
第4页共10页 
 
SMPV-0.2.3-002-QA -F01 
利用扫描电镜对断口进行检查，结果所有的断裂面均为沿晶的开裂，并且表面附着有腐蚀物，见图4 和图5。 
 
（a）1#断口 
 
(b) 2#断口 
图4 1#失效件断口 


 
上海汽车中心实验室 
中国·上海·嘉定区安研路201 号 
邮编. 201804 
 
SAIC QA Laboratory 
201 Anhong rd, Anting, Shanghai 
报告编号 
Report number 
 
SCL-S-13-0029M 
委托者: 质量分析科 黄海钧 
Request person, dept： 
委托编号:  
Request number: 
送样日期: 2013.01.25 
Request date:  
报告日期: 2013.02.04 
Report date：  
第5页共10页 
 
SMPV-0.2.3-002-QA -F01 
 
图5 2#失效件断口 
 
     选取1#试样的2 号断口作为能谱分析的对象，不同区域的测试结果如图6 所示。不难看出，断面上含有大
量的CL。对于不锈钢来说，Cl 是非常有害的元素，极容易导致腐蚀的发生。 
     从该卡箍的工作环境来说，是不容易与周围的介质接触的，也不容易与水接触；且冷却液中所含有的Cl
也是非常少的。查看所有车辆的维修记录，未发现任何异常。 
该腐蚀物有可能来源于零件制造过程中的清洗过程。 
 
 
 
 
 
 
 
 
 
 
 


 
上海汽车中心实验室 
中国·上海·嘉定区安研路201 号 
邮编. 201804 
 
SAIC QA Laboratory 
201 Anhong rd, Anting, Shanghai 
报告编号 
Report number 
 
SCL-S-13-0029M 
委托者: 质量分析科 黄海钧 
Request person, dept： 
委托编号:  
Request number: 
送样日期: 2013.01.25 
Request date:  
报告日期: 2013.02.04 
Report date：  
第6页共10页 
 
SMPV-0.2.3-002-QA -F01 
 
 
 
 
 
 
 
 
 
 
 
 
 
 
 
 
图6 能谱检测结果 
 
（3）金相检验 
     采用金相法对材料进行检测，可以在断口及其表面发现沿晶腐蚀的裂纹（见图7 和图8）。这进一步说明：
卡箍的断裂与腐蚀有关。 
 
 


 
上海汽车中心实验室 
中国·上海·嘉定区安研路201 号 
邮编. 201804 
 
SAIC QA Laboratory 
201 Anhong rd, Anting, Shanghai 
报告编号 
Report number 
 
SCL-S-13-0029M 
委托者: 质量分析科 黄海钧 
Request person, dept： 
委托编号:  
Request number: 
送样日期: 2013.01.25 
Request date:  
报告日期: 2013.02.04 
Report date：  
第7页共10页 
 
SMPV-0.2.3-002-QA -F01 
 
 
图7 1#失效件 
 
图8 2#失效件 
 
 
 
 
 
 
 
 
 
 
 
 
 
 


 
上海汽车中心实验室 
中国·上海·嘉定区安研路201 号 
邮编. 201804 
 
SAIC QA Laboratory 
201 Anhong rd, Anting, Shanghai 
报告编号 
Report number 
 
SCL-S-13-0029M 
委托者: 质量分析科 黄海钧 
Request person, dept： 
委托编号:  
Request number: 
送样日期: 2013.01.25 
Request date:  
报告日期: 2013.02.04 
Report date：  
第8页共10页 
 
SMPV-0.2.3-002-QA -F01 
（3）材料检测 Material Test 
     老状态的材料牌号不明；新状态的材料牌号为1Cr17Ni7。采用新状态的材料要求对老状态的材料进行评估，
其结果如表1 所示。可以发现：老状态的材料成分与1Cr17Ni7，有显著的差异。查找各种相关手册，无法找到
相对应的不锈钢材料牌号；其C，Mn 和N 的含量很高；Ni 和Cr 的含量很低。过高C 含量将显著降低材料的抗腐
蚀性能，极其容易导致沿晶腐蚀的发生。 
     其金相组织（见图9）也不同于正常的1Cr17Ni7 不锈钢卡箍组织（见图10），容易侵蚀，显示其耐腐蚀性
差。 
     失效件的硬度高于新状态抽检的零件。     
         
表1 材料测试结果 
Table1 Material Test Results 
序号 
No. 
试验项目 
Test item 
额定值 
Requirement 
测试结果 
Test Result 
评价evaluation 
合格 
ok 
不合格 
not ok 
1 
成分   
Chemical 
composition 
301(1Cr17Ni7) 
  
  
  
  
  
C: ≤0.15 
0.320
2 
× 
  
  
Si: ≤1.0 
0.304
2 
× 
  
  
Mn:≤2.0 
14.45
2 
× 
  
  
P:≤0.045 
0.037
2 
× 
  
  
S:≤0.030 
0.022
2 
× 
Ni:6.0-8.0 
0.915
2 
× 
Cr:16.00-18.00 
11.51
2 
× 
N: ≤0.10 
0.243
2 
× 
2 
组织 
Microstructure 
/ 
1#和2#
失效件 
见图9 
/ 
 
 
 
/ 
新状态
零件 
奥氏体+碳化物， 
见图10 
/ 
 
3 
硬度 
Hardness 
/ 
1#失效件 
HV1:460,444,450 
/ 
 
2#失效件 
HV1:460,442,444 
/ 
/ 
新状态零件 
HV:419,431,426 
备  注：1） 现供货产品的材料牌号；老状态的卡箍材料牌号不明。 
        2） 所测样品为1#失效件。 
 
 


 
上海汽车中心实验室 
中国·上海·嘉定区安研路201 号 
邮编. 201804 
 
SAIC QA Laboratory 
201 Anhong rd, Anting, Shanghai 
报告编号 
Report number 
 
SCL-S-13-0029M 
委托者: 质量分析科 黄海钧 
Request person, dept： 
委托编号:  
Request number: 
送样日期: 2013.01.25 
Request date:  
报告日期: 2013.02.04 
Report date：  
第9页共10页 
 
SMPV-0.2.3-002-QA -F01 
 
（a）1#失效件 
 
（b）2#失效件 
图9 失效件的微观组织 两件相同 


 
上海汽车中心实验室 
中国·上海·嘉定区安研路201 号 
邮编. 201804 
 
SAIC QA Laboratory 
201 Anhong rd, Anting, Shanghai 
报告编号 
Report number 
 
SCL-S-13-0029M 
委托者: 质量分析科 黄海钧 
Request person, dept： 
委托编号:  
Request number: 
送样日期: 2013.01.25 
Request date:  
报告日期: 2013.02.04 
Report date：  
第10页共10页 
 
SMPV-0.2.3-002-QA -F01 
 
图9 新状态零件的微观组织

File: 材料工程师/SCL-S-13-0030M 仪表板饰板-IS12.pdf.md
# SCL-S-13-0030M 仪表板饰板-IS12.pdf

 
上海汽车中心实验室
(SAIC Center Lab) 
中国·上海·嘉定区安研路201 号 
邮编. 201804 
No. 201 Anyan Road, Jiading District,  
Shanghai, China. 
Post code :200433 
报告编号：Report number 
SCL-S-13-0030M 
委托者Requestor：孙文成 
送样日期Deliver date：2013.01.28 
报告日期Report date：2013.02.04 
第 1 页 共 3 页 
Page 1 of 3  
 
零件号 
Part number 
10090578 
零件名称 
Part name 
左饰板 
Left decorated board 
图纸日期 
Drawing date  
/ 
零件生产日期 
Production date 
/ 
供货商 
Supplier 
泰州劲松 
Taizhou Jinsong 
车型/项目 
Car type/project 
IS12 
 
   阶段性报告  Stage report        结论性报告 Conclusion report           测试报告 Test report 
Ⅰ.任务描述 Task description 
实验室受委托对左饰板进行失效原因分析，失效零件具体信息如下： 
As requested, QA lab has analyzed the invalid cause of left decorated board, and the information of invalid part is 
shown as following： 
零件信息：Part information 
零件名称 
Part name 
左饰板 
Left decorated board 
制造日期 
Production date 
/ 
VIN 码 
VIN number 
/ 
销售日期 
Sale date 
/ 
车辆里程数 
Car mileage 
/ 
销售商 
Sale agent 
/ 
失效模式描述 
Invalid situation 
description 
塑料组件断裂 
Plastic part fractured. 
原材料信息：Raw material information 
原材料及牌号 
Raw material 
and trademark 
PC/ABS 
CB2340 
原材料厂商 
Raw material producer 
普利特 
散件供应商 
Part supplier 
/ 
金属热处理状态 
Metal heat treatment state 
/ 
失效零件见图1：The invalid part is shown in Fig 1.  
Ⅱ. 结论与建议 Conclusions and suggestions 
结论：1. 零件材料符合技术要求。 
Conclusions: 1. Material performance part conformed to requirements.   
 
建议： 1. 选用适合的自攻螺钉，并由工程确认。 
Suggestions: 1. Proper tapping screw should be used, which should be confirmed by DRE.  
           
分发： 
Dispenser 
孙文成 
检验者： 
Identifier 
狄春峰 
审核： 
Auditor 
 
批准： 
Approver 
 
日期： 
Date 
2013.02.04 
日期： 
Date 
 
日期： 
Date 
 
       
 


 
上海汽车中心实验室
(SAIC Center Lab) 
中国·上海·嘉定区安研路201 号 
邮编. 201804 
No. 201 Anyan Road, Jiading District,  
Shanghai, China. 
Post code :200433 
报告编号：Report number 
SCL-S-13-0030M 
委托者Requestor：孙文成 
送样日期Deliver date：2013.01.28 
报告日期Report date：2013.02.04 
第 2 页 共 3 页 
Page 2 of 3  
 
          
 
图1 失效件 
Fig.1 Failure part 
 
III. 测试结果 Test Results 
序号 
No. 
试验项目 
Test item 
额定值 
Requirement 
试验结果 
Test result 
评价 Evaluation 
合格 
qualified 
不合格 
unqualified 
I 
失效件 
 
 
1 
红外（GB/T6040-2002） 
Infrared Spectroscopy 
PC/ABS 
PC/ABS 
× 
 
2 
玻璃化转变温度 
(GB/T 19644.2-2006) 
Glass transition temperature (℃) 
110±5 
140±5 
111 
145 
× 
 
II 
新件 
 
 
1 
红外（GB/T6040-2002） 
Infrared Spectroscopy 
PC/ABS 
PC/ABS 
× 
 
2 
玻璃化转变温度 
(GB/T 19644.2-2006) 
Glass transition temperature (℃) 
110±5 
140±5 
110 
145 
× 
 
III 
粒料  
 
 
1 
红外（GB/T6040-2002） 
Infrared Spectroscopy 
PC/ABS 
PC/ABS 
× 
 
2 
玻璃化转变温度 
(GB/T 19644.2-2006) 
Glass transition temperature (℃) 
110±5 
140±5 
111 
144 
× 
 
小结：零件材料符合技术要求。   
 
 
 


 
上海汽车中心实验室
(SAIC Center Lab) 
中国·上海·嘉定区安研路201 号 
邮编. 201804 
No. 201 Anyan Road, Jiading District,  
Shanghai, China. 
Post code :200433 
报告编号：Report number 
SCL-S-13-0030M 
委托者Requestor：孙文成 
送样日期Deliver date：2013.01.28 
报告日期Report date：2013.02.04 
第 3 页 共 3 页 
Page 3 of 3  
 
Ⅳ. 宏观分析 Macroscopic observation 
 
失效件断口如图2 所示，断口呈脆断特征，系打自攻螺钉时开裂。 
 
图2 失效件断口 
Fig. 2 Fracture of failure part  
 
 
经工厂生产发现，使用工厂的螺钉进行装配时，螺钉柱会发生开裂现象，而用供应商提供的螺
钉进行装配时则无开裂现象发生。图3 给出类两种螺钉的尺寸测量。经过测量发现，供应商提供的
螺钉内径较小，长度较短，属于非标件。 
 
 
图3 自攻螺钉对比 
Fig. 3 Contrast of tapping screw
