Repository: kujaxr/obsidian-vault

File: 材料工程师/SCL-S-13-0031M 行李箱内衬拉手-AP11.pdf.md
# SCL-S-13-0031M 行李箱内衬拉手-AP11.pdf

 
上海汽车中心实验室
(SAIC Center Lab) 
中国·上海·嘉定区安研路201 号 
邮编. 201804 
No. 201 Anyan Road, Jiading District,  
Shanghai, China. 
Post code :200433 
报告编号：Report number 
SCL-S-13-0031M 
委托者Requestor：邹明 
送样日期Deliver date：2013.01.28 
报告日期Report date：2013.02.06 
第 1 页 共 3 页 
Page 1 of 3  
 
零件号 
Part number 
50030545 
零件名称 
Part name 
行李箱内衬拉手 
Boot inside handle 
图纸日期 
Drawing date  
/ 
零件生产日期 
Production date 
/ 
供货商 
Supplier 
昆山隆昌 
Kunshan Longchang 
车型/项目 
Car type/project 
AP 11 
 
   阶段性报告  Stage report        结论性报告 Conclusion report           测试报告 Test report 
Ⅰ.任务描述 Task description 
实验室受委托对行李箱内衬拉手进行失效原因分析，失效零件具体信息如下： 
As requested, QA lab has analyzed the invalid cause of boot inside handle, and the information of invalid part is 
shown as following： 
零件信息：Part information    
零件名称 
Part name 
行李箱内衬拉手 
Boot inside handle 
制造日期 
Production date 
/ 
VIN 码 
VIN number 
/ 
销售日期 
Sale date 
/ 
车辆里程数 
Car mileage 
/ 
销售商 
Sale agent 
/ 
失效模式描述 
Invalid situation 
description 
塑料组件断裂 
Plastic component fractured. 
原材料信息：Raw material information 
原材料及牌号 
Raw material 
and trademark 
PP 
MSE103-B01 
原材料厂商 
Raw material producer 
上海敏晟 
散件供应商 
Part supplier 
/ 
金属热处理状态 
Metal heat treatment state 
/ 
失效零件见图1：The invalid part is shown in Fig 1.  
Ⅱ. 结论与建议 Conclusions and suggestions 
结论：1. 零件受外力导致韧断。 
      2. 零件材料符合技术要求。 
      3. 零件注塑工艺不佳，需要整改。但这不是失效的主要原因。 
Conclusions:  1. Foreign force made part distort. 
2. Material performance of part conformed to requirements.   
3. Injection process of part was bad, which should be rectified. But it was not root cause of the failure. 
建议： 1. 改善注塑工艺。 
Suggestions: 1. Injection process should be improved.        
分发： 
Dispenser 
邹明 
检验者： 
Identifier 
狄春峰 
审核： 
Auditor 
 
批准： 
Approver 
 
日期： 
Date 
2013.02.06 
日期： 
Date 
 
日期： 
Date 
 
       


 
上海汽车中心实验室
(SAIC Center Lab) 
中国·上海·嘉定区安研路201 号 
邮编. 201804 
No. 201 Anyan Road, Jiading District,  
Shanghai, China. 
Post code :200433 
报告编号：Report number 
SCL-S-13-0031M 
委托者Requestor：邹明 
送样日期Deliver date：2013.01.28 
报告日期Report date：2013.02.06 
第 2 页 共 3 页 
Page 2 of 3  
 
 
      
 
图1 失效件 
Fig.1 Failure part 
 
III. 测试结果 Test Results  
序号 
No. 
试验项目 
Test item 
额定值 
Requirement 
试验结果 
Test result 
评价 Evaluation 
第一次 
第二次 
合格 
qualified 
不合格 
unqualified 
I 
失效件 
 
 
1 
红外（GB/T6040-2002） 
Infrared Spectroscopy 
PP 
PP 
× 
 
2 
熔点（GB/T19466.3-2006） 
Melting point (℃) 
165±5 
166 
× 
 
3 
焓值（GB/T19466.3-2006） 
Enthalpy (J/g) 
/ 
74.6 
83.7 
 
 
II 
新件 
 
 
1 
红外（GB/T6040-2002） 
Infrared Spectroscopy 
PP 
PP 
× 
 
2 
熔点（GB/T19466.3-2006） 
Melting point (℃) 
165±5 
167 
× 
 
3 
焓值（GB/T19466.3-2006） 
Enthalpy (J/g) 
/ 
71.0 
84.2 
 
 
III 
粒料  
 
 
1 
红外（GB/T6040-2002） 
Infrared Spectroscopy 
PP 
PP 
× 
 
2 
熔点（GB/T19466.3-2006） 
Melting point (℃) 
165±5 
166 
× 
 
3 
焓值（GB/T19466.3-2006） 
Enthalpy (J/g) 
/ 
84.1 
83.2 
 
 
小结：零件材料符合技术要求。 
 


 
上海汽车中心实验室
(SAIC Center Lab) 
中国·上海·嘉定区安研路201 号 
邮编. 201804 
No. 201 Anyan Road, Jiading District,  
Shanghai, China. 
Post code :200433 
报告编号：Report number 
SCL-S-13-0031M 
委托者Requestor：邹明 
送样日期Deliver date：2013.01.28 
报告日期Report date：2013.02.06 
第 3 页 共 3 页 
Page 3 of 3  
 
Ⅳ. 宏观分析 Macroscopic observation 
 
失效件上可以发现两个断裂的卡脚和一道明显的弯折痕迹，如图1。放大观察两个断裂卡脚的
断口，如图2。断口上有明显的银纹，可以判断该卡脚系受外力导致韧断。 
 
图2 失效件断口 
Fig. 2 Fracture of failure part  
 
    失效件断口上有孔洞，如图3。见新件冷镶，剖开，观察其内部结构，在卡脚处也发现了孔洞。
该零件的注塑工艺不佳，需要整改，但这不是引起失效的主要原因。 
 
图3 零件内部结构 
Fig. 3 Internal structure of part

File: 材料工程师/SCL-S-13-0032M 换挡机构-IS12.pdf.md
# SCL-S-13-0032M 换挡机构-IS12.pdf

 
上海汽车中心实验室
(SAIC Center Lab) 
中国·上海·嘉定区安研路201 号 
邮编. 201804 
No. 201 Anyan Road, Jiading District,  
Shanghai, China. 
Post code :200433 
报告编号：Report number 
SCL-S-13-0032M 
委托者Requestor：宋长霖 
送样日期Deliver date：2013.01.28 
报告日期Report date：2013.02.04 
第 1 页 共 3 页 
Page 1 of 3  
 
零件号 
Part number 
10027027 
零件名称 
Part name 
换档机构 
Gearshift 
图纸日期 
Drawing date  
/ 
零件生产日期 
Production date 
/ 
供货商 
Supplier 
宁波永信 
Ningbo Yongxin 
车型/项目 
Car type/project 
IS12 
 
   阶段性报告  Stage report        结论性报告 Conclusion report           测试报告 Test report 
Ⅰ.任务描述 Task description 
实验室受委托对换档机构进行失效原因分析，失效零件具体信息如下： 
As requested, QA lab has analyzed the invalid cause of gearshift, and the information of invalid part is shown as 
following： 
零件信息：Part information 
零件名称 
Part name 
换档机构 
Gearshift 
制造日期 
Production date 
/ 
VIN 码 
VIN number 
/ 
销售日期 
Sale date 
/ 
车辆里程数 
Car mileage 
/ 
销售商 
Sale agent 
/ 
失效模式描述 
Invalid situation 
description 
防尘垫变形 
Dustproof sheet distorted. 
原材料信息：Raw material information 
原材料及牌号 
Raw material 
and trademark 
TEEE 
SKYPEL G155D 
原材料厂商 
Raw material producer 
SK 
散件供应商 
Part supplier 
宁波永信 
金属热处理状态 
Metal heat treatment state 
/ 
失效零件见图1：The invalid part is shown in Fig 1.  
Ⅱ. 结论与建议 Conclusions and suggestions 
结论：1. 零件受力导致变形。 
      2. 零件材料符合技术要求。 
Conclusions:  1. Foreign force made part distort. 
2. Material performance of part conformed to requirements.   
建议： 1. 优化结构。 
Suggestions: 1. Structure should be optimized.  
         
分发： 
Dispenser 
宋长霖 
检验者： 
Identifier 
狄春峰 
审核： 
Auditor 
 
批准： 
Approver 
 
日期： 
Date 
2013.02.04 
日期： 
Date 
 
日期： 
Date 
 
       
 


 
上海汽车中心实验室
(SAIC Center Lab) 
中国·上海·嘉定区安研路201 号 
邮编. 201804 
No. 201 Anyan Road, Jiading District,  
Shanghai, China. 
Post code :200433 
报告编号：Report number 
SCL-S-13-0032M 
委托者Requestor：宋长霖 
送样日期Deliver date：2013.01.28 
报告日期Report date：2013.02.04 
第 2 页 共 3 页 
Page 2 of 3  
 
      
 
图1 失效件 
Fig.1 Failure part 
III. 测试结果 Test Results 
序号 
No. 
试验项目 
Test item 
额定值 
Requirement 
试验结果 
Test result 
评价 Evaluation 
第一次 
第二次 
合格 
qualified 
不合格 
unqualified 
I 
失效件 
 
 
1 
红外（GB/T6040-2002） 
Infrared Spectroscopy 
TEEE 
TEEE 
× 
 
2 
熔点（GB/T19466.3-2006） 
Melting point (℃) 
203±5 
202 
× 
 
II 
新件 
 
 
1 
红外（GB/T6040-2002） 
Infrared Spectroscopy 
TEEE 
TEEE 
× 
 
2 
熔点（GB/T19466.3-2006） 
Melting point (℃) 
203±5 
202 
× 
 
III 
旧件 
 
 
1 
红外（GB/T6040-2002） 
Infrared Spectroscopy 
TEEE 
TEEE 
× 
 
2 
熔点（GB/T19466.3-2006） 
Melting point (℃) 
203±5 
202 
× 
 
IV 
粒料  
 
 
1 
红外（GB/T6040-2002） 
Infrared Spectroscopy 
TEEE 
TEEE 
× 
 
2 
熔点（GB/T19466.3-2006） 
Melting point (℃) 
203±5 
201 
× 
 
小结：零件材料符合技术要求。 


 
上海汽车中心实验室
(SAIC Center Lab) 
中国·上海·嘉定区安研路201 号 
邮编. 201804 
No. 201 Anyan Road, Jiading District,  
Shanghai, China. 
Post code :200433 
报告编号：Report number 
SCL-S-13-0032M 
委托者Requestor：宋长霖 
送样日期Deliver date：2013.01.28 
报告日期Report date：2013.02.04 
第 3 页 共 3 页 
Page 3 of 3  
 
Ⅳ. 宏观分析 Macroscopic observation 
 
 
失效件断口如图2 所示，防尘片明显变形。绝大多数失效件的失效位置均如图所示，在换挡杆
的前侧。该变形系受到如图方向运动时的阻力所造成。需要优化结构等以减少该运动方向上的阻力。 
 
  
 
图2 失效件断口 
Fig. 2 Fracture of failure part

File: 材料工程师/SCL-S-13-0033M AP12 座椅面套.pdf.md
# SCL-S-13-0033M AP12 座椅面套.pdf

 
上海汽车中心实验室 
中国·上海·嘉定区安研路201 号 
邮编. 201804 
 
SAIC QA Laboratory 
201 Anhong rd, Anting, Shanghai 
报告编号 
Report number 
 
SCL-S-13-0033M 
委托者: SQE 孙文成 
Request person, dept： 
委托编号:  /  
Request number: 
送样日期:  2013.1.29 
Request date:  
报告日期:  2013.3.27 
Report date：  
第1页共3页 
 
SMPV-0.2.3-002-QA -F01 
零件号Part number 
 
 零件名称 
Part name 
后排座椅面套（PVC+织物） 
图纸日期Drawing date 
 
零件生产日期Part production date 
2013.1 
 供货商 
Supplier 
江森 
车型/项目Car type/project 
AP12 
阶段性报告 Interim report                结论性报告 Conclusion report          
 
Ⅰ.任务描述 Task description 
实验室受委托对座椅面套进行失效原因分析，失效零件具体信息如下： 
As requested, SCL has analyzed the failure of seat cover. The information of the failed part is as following： 
零件信息：Part information 
零件名称 
Part name 
后排座椅面套（PVC+织物） 
车制造日期 
Vehicle production date 
/ 
VIN 码 
VIN 
/ 
销售日期 
Sale date 
/ 
车辆里程数 
Car mileage 
/ 
维修站名称 
Sale agent 
/ 
失效模式描述 
Failure circumstance  
PVC 经蒸汽熨斗熨烫后出现白色斑点 
原材料信息：Raw material information 
原材料及牌号 
Raw material specification 
PVC 
原材料厂商 
Raw material producer 
南亚 
散件供应商 
Component supplier 
国利 
金属热处理状态 
Metal heat treatment state 
 
失效零件见图1：The failed part is shown in figure 1.  
图1 失效零件 
 
Ⅱ. 结论与建议 Conclusions and Suggestions 
结论： 
1 按照实验大纲，失效PVC 的耐高温，耐水，耐清洁剂性能合格，符合实验大纲。 
2 失效根本原因为此批次的PVC 耐高温水解性能下降，抽检3 月份产品高温耐水解无异常。 
建议： 
增加对座椅PVC 高温耐水解实验项目。 
 
分发: 
Distribution 
SQE 孙文成 金学哲 
检验者Author 
赵天瑜 
审核Auditor 
 
批准Approver 
 
日期Date 
2013.3.27 
日期Date 
 
日期Date 
 


 
上海汽车中心实验室 
中国·上海·嘉定区安研路201 号 
邮编. 201804 
 
SAIC QA Laboratory 
201 Anhong rd, Anting, Shanghai 
报告编号 
Report number 
 
SCL-S-13-0033M 
委托者: SQE 孙文成 
Request person, dept： 
委托编号:  /  
Request number: 
送样日期:  2013.1.29 
Request date:  
报告日期:  2013.3.27 
Report date：  
第2页共3页 
 
SMPV-0.2.3-002-QA -F01 
III. 调查结果 Investigation Results  
从失效现象来看，是经过蒸汽熨烫后才出现白色斑点，那么说明是经过高温、水的作用下产生了失效。 
首先按照实验大纲中有关耐热、耐水、耐溶液的性能，对失效零件取样进行测试，结果合格。 
序号 
No. 
试验项目 
Test item 
额定值 
Requirement 
试验结果 
Test result 
评价 Evaluation 
合格 
OK 
不合格 
Not 
OK 
Ⅰ 
失效零件 
 
 
 
 
1 
浸水试验 
22h at（23±2）℃ 
≥ 4 级 
4/5 级 
X 
 
2 
光照色牢度 
SMTC 5 400 003 
≥ 4 级 
4 级 
X 
 
3 
高温色牢度 
120℃,168h 
≥ 3 级 
4/5 级 
X 
 
4 
耐清洁剂 
SMTC 5 400 177 
≥ 4/5 级 
4/5 级 
X 
 
5 
高温开裂 120℃,168h 
SMTC 5 400 040 
无开裂 
无开裂 
X 
 
    蒸汽熨烫是高温和水同时作用的结果，材料标准中的实验项目没有体现这点。设计实验观察高温水滴在PVC
表面的情况，对象为失效零件和实验室存样（2010.10 产品）。 
从实验结果看，第一80℃以下的水滴对两种PVC 无破坏，90-100℃的高温水滴造成失效PVC 表层出现黑色
痕迹，破坏表层；而存样产品没有出现异常。说明，PVC 的耐高温水解出现了下降。 
序号 
No. 
试验项目 
Test item 
额定值 
Requirement 
试验结果 
Test result 
评价 Evaluation 
合格 
OK 
不合格 
Not 
OK 
Ⅲ 
高温耐水解-高温水滴在PVC 表面  1min 后 擦除水滴 
 
 
1 
50-60℃  
 
 
 
 
1.1 
失效产品（南亚供） 
 
无异常 
 
 
1.2 
存样（南亚供） 
 
无异常 
 
 
2 
70-80℃  
 
 
 
 
2.1 
失效产品（南亚供） 
 
无异常 
 
 
2.2 
存样（南亚供） 
 
无异常 
 
 
3 
90-100℃ 
 
 
 
 
3.1 
失效产品（南亚供） 
 
出现黑色痕迹 图2 
 
 
3.2 
存样（南亚供） 
 
无异常  
 
 
南亚这款PVC 的表面保护采用的是PU 涂饰体系，和PVC、丙烯酸酯相比，易水解、醇解。借鉴座椅真皮
中耐酒精的摩擦色牢度进行测试。结果显示失效产品PVC 层色差4 级，存样产品色差4/5 级。证明了失效产品
的耐醇解性能下降。 
序号 
No. 
试验项目 
Test item 
额定值 
Requirement 
试验结果 
Test result 
评价 Evaluation 
合格 
OK 
不合格 
Not 
OK 
Ⅱ 
摩擦色牢度 99.5%酒精 5 次 
DIN EN ISO 11640 
 
 
 
 
1 
失效产品（南亚供） 
 
PVC 层色差4 级 
 
 
2 
存样（南亚供） 
 
PVC 层色差4/5 级 
 
 
抽取3 月份生产的产品（包括其他供应商产品），以高温耐水解、耐醇实验考核。 


 
上海汽车中心实验室 
中国·上海·嘉定区安研路201 号 
邮编. 201804 
 
SAIC QA Laboratory 
201 Anhong rd, Anting, Shanghai 
报告编号 
Report number 
 
SCL-S-13-0033M 
委托者: SQE 孙文成 
Request person, dept： 
委托编号:  /  
Request number: 
送样日期:  2013.1.29 
Request date:  
报告日期:  2013.3.27 
Report date：  
第3页共3页 
 
SMPV-0.2.3-002-QA -F01 
序号 
No. 
试验项目 
Test item 
额定值 
Requirement 
试验结果 
Test result 
评价 Evaluation 
合格 
OK 
不合格 
Not 
OK 
Ⅲ 
高温耐水解-高温水90-100℃滴在PVC 表面  1min 后 擦除水滴 
 
 
1 
AP12 南亚 
 
无异常 
 
 
2 
IS12  CGT 
 
无异常 
 
 
3 
ZP11  CGT 
 
无异常 
 
 
Ⅳ 
摩擦色牢度 99.5%酒精 5 次 
DIN EN ISO 11640 
 
 
1 
AP12 南亚 
 
4/5 
 
 
2 
IS12  CGT 
 
4 
 
 
3 
ZP11  CGT 
 
PVC4 棉毡2 级 
 
 
从实验得出，3 月份南亚产品高温水滴无水解。从江森反馈CGT 产品在IS12、ZP11 上并未出现白色斑点，
CGT 产品高温水滴无水解。说明设置高温水滴实验合理。而耐醇实验不能和失效状态联系起来。 
 
综上所述，失效PVC 符合实验大纲要求。失效批次PVC 的高温耐水解性能下降，3 月份抽检高温耐水解无
异常。 
建议增加高温耐水解实验项目。 
附件  
图2 失效PVC 高温水滴后外观

File: 材料工程师/SCL-S-13-0035M 链条报告.pdf.md
# SCL-S-13-0035M 链条报告.pdf

 
上海汽车中心实验室 
中国·上海·嘉定区安研路201 号 
邮编. 201804 
 
SAIC QA Laboratory 
201 Anhong rd, Anting, Shanghai 
报告编号 
Report number 
 
SCL-S-13-0035M 
委托者: QA 郭强 
Request person, dept： 
委托编号:  /  
Request number: 
送样日期:  2013.02.01 
Request date:  
报告日期:  2013.03.08 
Report date：  
第1页共11页 
 
SMPV-0.2.3-002-QA -F01 
零件号Part number 
10049204 
 零件名称 
Part name 
机油泵链条  
The chain-oil pump parts 
图纸日期Drawing date 
2010.03.29 
零件生产日期Part production date 
/ 
 供货商 
Supplier 
伊维氏传动系统（上海）有限公司 
Iwis engine systems (Shanghai)Co.,Ltd 
车型/项目Car type/project 
R350 
阶段性报告 Interim report                结论性报告 Conclusion report          
 
Ⅰ.任务描述 Task description 
实验室受委托对机油泵链条进行失效原因分析，失效零件具体信息如下： 
As requested, SCL has analyzed the failure of the chain-oil pump parts. The information of the failed part is as 
following： 
零件信息：Part information 
零件名称 
Part name 
机油泵链条 
The chain-oil pump parts 
车制造日期 
Vehicle production date 
2010.10.07 
VIN 码 
VIN 
LSJA16E34AG046493 
销售日期 
Sale date 
/ 
车辆里程数 
Car mileage 
54278 
维修站名称 
Sale agent 
北京加达大昌 
失效模式描述 
Failure circumstance  
机油泵链条断裂。 
The chain-oil pump parts was broken. 
原材料信息：Raw material information 
原材料及牌号 
Raw material specification 
42CrMo4, C60E 
原材料厂商 
Raw material producer 
/ 
散件供应商 
Component supplier 
/ 
金属热处理状态 
Metal heat treatment state 
/ 
失效零件见图1：The failed part is shown in figure 1.  
 
Ⅱ. 结论与建议 Conclusions and Suggestions 
 
结论Conclusions： 
1. 铆钉销与外链片配合面局部铆合尺寸偏低，导致外链片早起疲劳松脱失效。The mating dimension between pin 
and outer chain plate was low, which result in the outer chain plate breaking off and the chain-oil pump parts failing.  
2. 链条金相组织和硬度正常。Microstructure and hardness of the chain-oil pump parts were normal. 
 
 
建议Suggestions： 
1. 关注铆合（外链片与铆钉销）尺寸，防止出现铆合尺寸不足。Focused on the dimension between the pin and the  
outer chain plate to prevent the combined strength not fulfilling . 
 
 
 
 
分发: 
Distribution 
QA 郭强 
检验者Author 
薛 喜 才 
审核Auditor 
 
批准Approver 
 
日期Date 
2013.03.08 
日期Date 
 
日期Date 
 


 
上海汽车中心实验室 
中国·上海·嘉定区安研路201 号 
邮编. 201804 
 
SAIC QA Laboratory 
201 Anhong rd, Anting, Shanghai 
报告编号 
Report number 
 
SCL-S-13-0035M 
委托者: QA 郭强 
Request person, dept： 
委托编号:  /  
Request number: 
送样日期:  2013.02.01 
Request date:  
报告日期:  2013.03.08 
Report date：  
第2页共11页 
 
SMPV-0.2.3-002-QA -F01 
III. 调查结果 Investigation Results  
外观检查 
客户反馈R350 在低速行驶中，听到发动机巴拉巴拉异响后机油警告灯点亮，然后发动机自动熄火。拆解
后发现机油泵链条断裂，两个内链片和和铆钉销已从链条上松脱，另一外链片遗失，样品见图1。 
 
断裂链条A 端其中一内链片断裂，相邻内链片发生明显的塑性变形；在距离链条A 端附近3-4 个外链
片内侧均有明显的单侧挤压痕迹，越靠近断裂处痕迹越明显。  
 
断裂链条B 端其中两个内链片也发生塑性变形，与A 端相似，具有单侧挤伤痕迹。 
 
链条其他部位未观察到明显的挤伤痕迹。 
链条磨损形貌(图2-图3)显示，遗失的外链片从链条上松脱，链轮单侧挤压链条，导致链条松脱失效。 
 
 
 
 
 
 
 
 
 
 
 
 
 
 
 
图1 断裂机油泵链条 
 
 
 
 
 
 
 
 
 
 
 
 
 
 
 
图2 断裂链条A 端 
 
断裂链条A 端 
断裂链条B 端 
外链片 
铆钉销 
此内链片断裂 
脱落的铆钉销与内链片 
内链片 


 
上海汽车中心实验室 
中国·上海·嘉定区安研路201 号 
邮编. 201804 
 
SAIC QA Laboratory 
201 Anhong rd, Anting, Shanghai 
报告编号 
Report number 
 
SCL-S-13-0035M 
委托者: QA 郭强 
Request person, dept： 
委托编号:  /  
Request number: 
送样日期:  2013.02.01 
Request date:  
报告日期:  2013.03.08 
Report date：  
第3页共11页 
 
SMPV-0.2.3-002-QA -F01 
 
图3 断裂链条B 端 
铆钉销 
铆合侧形貌，见图4。销轴与外链板的两构件接触面本是静止的，但是实际使用中受到振动和交变应力作
用，使得过盈配合受力面之间产生微小的相对滑动，由此造成微动磨损。图4-图5 证实销轴与外链板之间
这种磨损的存在。 
 
 
 
 
 
 
 
 
 
 
 
 
(a) 铆钉销1#位置 
2#位置 
1#位置 
铆合侧被磨
平磨亮 


 
上海汽车中心实验室 
中国·上海·嘉定区安研路201 号 
邮编. 201804 
 
SAIC QA Laboratory 
201 Anhong rd, Anting, Shanghai 
报告编号 
Report number 
 
SCL-S-13-0035M 
委托者: QA 郭强 
Request person, dept： 
委托编号:  /  
Request number: 
送样日期:  2013.02.01 
Request date:  
报告日期:  2013.03.08 
Report date：  
第4页共11页 
 
SMPV-0.2.3-002-QA -F01 
 
 
 
 
 
 
 
 
 
 
 
(b) 铆钉销2#位置 
 
 
 
 
 
 
 
 
 
 
 
 
 
(c)  
(d)  
(e) 铆合处SEM 照片 
 
 
 
 
 
 
 
 
 
 
 
 
铆钉销与外链片配合面磨痕 
磨痕方向 


 
上海汽车中心实验室 
中国·上海·嘉定区安研路201 号 
邮编. 201804 
 
SAIC QA Laboratory 
201 Anhong rd, Anting, Shanghai 
报告编号 
Report number 
 
SCL-S-13-0035M 
委托者: QA 郭强 
Request person, dept： 
委托编号:  /  
Request number: 
送样日期:  2013.02.01 
Request date:  
报告日期:  2013.03.08 
Report date：  
第5页共11页 
 
SMPV-0.2.3-002-QA -F01 
 
(f) 外链片与铆钉销配合面表面形貌 
 
(g) 其他部位配合面形貌 
图4  铆钉销表面形貌 
 
铆钉销与外链片配合面磨痕 


 
上海汽车中心实验室 
中国·上海·嘉定区安研路201 号 
邮编. 201804 
 
SAIC QA Laboratory 
201 Anhong rd, Anting, Shanghai 
报告编号 
Report number 
 
SCL-S-13-0035M 
委托者: QA 郭强 
Request person, dept： 
委托编号:  /  
Request number: 
送样日期:  2013.02.01 
Request date:  
报告日期:  2013.03.08 
Report date：  
第6页共11页 
 
SMPV-0.2.3-002-QA -F01 
 
 
 
 
 
 
 
 
 
 
 
    
(a) 失效铆钉销1#位置                        
 
 
 
 
 
 
 
 
 
 
 
 
 
(b) 失效铆钉销2#位置 
 
 
 
 
 
 
 
 
 
 
 
 
  
(b) 
失效铆钉销其他位置 
图5   铆合(铆钉销)侧形貌 


 
上海汽车中心实验室 
中国·上海·嘉定区安研路201 号 
邮编. 201804 
 
SAIC QA Laboratory 
201 Anhong rd, Anting, Shanghai 
报告编号 
Report number 
 
SCL-S-13-0035M 
委托者: QA 郭强 
Request person, dept： 
委托编号:  /  
Request number: 
送样日期:  2013.02.01 
Request date:  
报告日期:  2013.03.08 
Report date：  
第7页共11页 
 
SMPV-0.2.3-002-QA -F01 
断口分析 
失效链条A 端断裂内链片断口分析，见图6，可见断口大部分区域已经完全被挤压、摩擦破坏掉，剩余区
域仅仅显示过载特征。 
 
 
 
 
 
 
 
 
 
 
 
 
 
 
图6  断口宏观照片 
 
 
图7  断口SEM 照片 
韧窝 


 
上海汽车中心实验室 
中国·上海·嘉定区安研路201 号 
邮编. 201804 
 
SAIC QA Laboratory 
201 Anhong rd, Anting, Shanghai 
报告编号 
Report number 
 
SCL-S-13-0035M 
委托者: QA 郭强 
Request person, dept： 
委托编号:  /  
Request number: 
送样日期:  2013.02.01 
Request date:  
报告日期:  2013.03.08 
Report date：  
第8页共11页 
 
SMPV-0.2.3-002-QA -F01 
 
 
 
图8  断口SEM 照片 
金相组织 
内链片金相组织为回火马氏体，见图9；外链片金相组织为回火屈氏体，见图10；铆钉销金相组织为回火
马氏体+残余奥氏体，见图11，且样品表面镀有金属铬。 
 
图9  内链片金相组织  
韧窝 


 
上海汽车中心实验室 
中国·上海·嘉定区安研路201 号 
邮编. 201804 
 
SAIC QA Laboratory 
201 Anhong rd, Anting, Shanghai 
报告编号 
Report number 
 
SCL-S-13-0035M 
委托者: QA 郭强 
Request person, dept： 
委托编号:  /  
Request number: 
送样日期:  2013.02.01 
Request date:  
报告日期:  2013.03.08 
Report date：  
第9页共11页 
 
SMPV-0.2.3-002-QA -F01 
 
图10  外链片金相组织 
 
 
 
 
 
 
 
 
 
 
 
 
 
 
 铆钉销表面                                          铆钉销芯部 
图11  铆钉销金相组织   
 
 
 
 
 
 
 
 
 
 
 


 
上海汽车中心实验室 
中国·上海·嘉定区安研路201 号 
邮编. 201804 
 
SAIC QA Laboratory 
201 Anhong rd, Anting, Shanghai 
报告编号 
Report number 
 
SCL-S-13-0035M 
委托者: QA 郭强 
Request person, dept： 
委托编号:  /  
Request number: 
送样日期:  2013.02.01 
Request date:  
报告日期:  2013.03.08 
Report date：  
第10页共11页 
 
SMPV-0.2.3-002-QA -F01 
材料检测   
微观组织、尺寸、硬度和镀铬层厚度结果，见表1 所示。 
表1 材料测试结果 
序
号 
No. 
试验项目 
Test item 
额定值 
Requirement 
试验结果 
Test result 
评价 Evaluation 
合格 
OK 
不合
格 
Not 
OK 
/ 
/ 
/ 
HV1 
HRC 
 
 
1 
内链片硬度 
/ 
561 
53.1 
 
 
/ 
550 
52.4 
 
 
/ 
548 
52.2 
 
 
2 
外链片硬度 
/ 
506 
49.5 
 
 
/ 
489 
48.9 
 
 
/ 
489 
48.9 
 
 
3 
铆钉销表面硬
度 
/ 
568 
53.5 
 
 
/ 
578 
54.0 
 
 
/ 
580 
54.2 
 
 
铆钉销芯部硬
度 
/ 
602 
55.4 
 
 
/ 
605 
55.6 
 
 
/ 
610 
55.8 
 
 
4 
铆钉销镀铬层
厚度(μm) 
/ 
17.1 
17.3 
17.6 
 
 
5 
内链片微观组
织 
/ 
回火马氏体 
 
 
6 
外链片微观组
织 
/ 
回火屈氏体 
 
 
7 
铆钉销微观组
织 
/ 
回火马氏体+残余奥氏体 
 
 
8 
松脱铆钉销 
铆钉销直径
（mm） 
3.05 
3.10 
3.05 
 
 
铆合侧最大尺
（mm） 
3.16 
3.18 
/ 
 
 
9 
其他位置铆钉
销（失效件） 
铆钉销直径
（mm） 
3.1 
3.05   
3.05 
 
 
铆合侧最大尺
（mm） 
3.34 
3.39 
3.31 
3.57 
3.54 
3.44 
3.38 
 
 
3.56 
3.58 
3.44 
3.68 
3.61 
3.63  3.37 
10 
新链条铆钉销 
铆合侧最大尺
（mm） 
3.39 
3.40 
3.22 
3.15 
3.36 
3.38 
3.38 
 
 
3.39 
3.38  
3.27 
3.38 
3.20 
3.29 
3.22 
11 
外链片 
孔最大尺寸 
3.27 
 3.33 
3.30

File: 材料工程师/SCL-S-13-0036M 减震器.pdf.md
# SCL-S-13-0036M 减震器.pdf

 
上海汽车中心实验室 
中国·上海·嘉定区安研路201 号 
邮编. 201804 
 
SAIC QA Laboratory 
201 Anhong rd, Anting, Shanghai 
报告编号 
Report number 
 
SCL-S-13-0036M 
委托者: 罗增峰 
Request person, dept： 
委托编号:  /  
Request number: 
送样日期:  2013.01.28 
Request date:  
报告日期:  2013.03.08 
Report date：  
第1页共8页 
 
SMPV-0.2.3-002-QA -F01 
零件号Part number 
/ 
 零件名称 
Part name 
前减震器  
The front shock absorber 
图纸日期Drawing date 
/ 
零件生产日期Part production date 
/ 
 供货商 
Supplier 
淅川减震器厂  
Xi Chuan Shock absorber factory 
车型/项目Car type/project 
IS12 
阶段性报告 Interim report                结论性报告 Conclusion report          
 
Ⅰ.任务描述 Task description 
实验室受委托对前减震器进行失效原因分析，失效零件具体信息如下： 
As requested, SCL has analyzed the failure of the front shock absorber. The information of the failed part is as 
following： 
零件信息：Part information 
零件名称 
Part name 
前减震器 
The front shock absorber 
车制造日期 
Vehicle production date 
2012-01-30 
VIN 码 
VIN 
LSJW34G30CJ010663 
销售日期 
Sale date 
2012-06-04 
车辆里程数 
Car mileage 
29510km 
维修站名称 
Sale agent 
陕西望圣 
失效模式描述 
Failure circumstance  
前减震器断裂失效。 
The front shock absorber fractured and failed. 
原材料信息：Raw material information 
原材料及牌号 
Raw material specification 
/ 
原材料厂商 
Raw material producer 
/ 
散件供应商 
Component supplier 
/ 
金属热处理状态 
Metal heat treatment state 
/ 
失效零件见图1：The failed part is shown in figure 1.  
 
Ⅱ. 结论与建议 Conclusions and Suggestions 
 
结论Conclusions： 
1. 接口处焊接未熔合使贮油筒漏油漏气，影响减震效果，导致该减震器过载断裂。The welding incomplete fusion  
result in the oil tank spilling, and the overload made the shock absorber fracture at last.  
 
建议Suggestions： 
1. 供应商加强对零件焊接工艺的控制及焊接质量的检验。Advised the supplier concentrating on the welding  
process and the welding quality testing. 
2. 针对该减震器接口处焊接质量，制定专门的焊接检验及判定标准。According to the welding process, the special  
welding stanrdant was established . 
 
 
 
分发: 
Distribution 
罗增峰 
检验者Author 
薛 喜 才 
审核Auditor 
 
批准Approver 
 
日期Date 
2012.03.08 
日期Date 
 
日期Date 
 


 
上海汽车中心实验室 
中国·上海·嘉定区安研路201 号 
邮编. 201804 
 
SAIC QA Laboratory 
201 Anhong rd, Anting, Shanghai 
报告编号 
Report number 
 
SCL-S-13-0036M 
委托者: 罗增峰 
Request person, dept： 
委托编号:  /  
Request number: 
送样日期:  2013.01.28 
Request date:  
报告日期:  2013.03.08 
Report date：  
第2页共8页 
 
SMPV-0.2.3-002-QA -F01 
III. 调查结果 Investigation Results  
售后反馈：客户车型为W5，普通路面行驶。左前减震器接口处断裂，断裂位置为减震器贮油筒与底座接
口处；减震器内缸和阀体遗失，送来样品照片见图1。活塞杆根部有撞伤，内贮油筒顶部和档圈表面皆有
多次碰撞痕迹，其中挡圈已被撞出裂纹，表明该减震器断裂前减震效果已经变差。 
 
 
 
 
 
 
 
图1   左前减震器 
活塞杆 
接口处断裂 
挡圈 
活塞 


 
上海汽车中心实验室 
中国·上海·嘉定区安研路201 号 
邮编. 201804 
 
SAIC QA Laboratory 
201 Anhong rd, Anting, Shanghai 
报告编号 
Report number 
 
SCL-S-13-0036M 
委托者: 罗增峰 
Request person, dept： 
委托编号:  /  
Request number: 
送样日期:  2013.01.28 
Request date:  
报告日期:  2013.03.08 
Report date：  
第3页共8页 
 
SMPV-0.2.3-002-QA -F01 
 
贮油筒与底座接口处 
减震器贮油筒与底座焊接后的照片见图2a 右（新零件照片）；图2a 左为失效件断裂后照片；图2b-图2c 为
减震器焊接处断口形貌，可见整个断口大部分熔合宽度小于1mm 且不均匀，且局部出现焊接未熔合现象（未
熔合长度约为1.3mm）。 
 
(a) 
  
(b) 
减震器贮油筒与底座
焊接处： 
左侧为断裂处形貌 
右侧为焊接后原始形
貌（新零件） 
断口 


 
上海汽车中心实验室 
中国·上海·嘉定区安研路201 号 
邮编. 201804 
 
SAIC QA Laboratory 
201 Anhong rd, Anting, Shanghai 
报告编号 
Report number 
 
SCL-S-13-0036M 
委托者: 罗增峰 
Request person, dept： 
委托编号:  /  
Request number: 
送样日期:  2013.01.28 
Request date:  
报告日期:  2013.03.08 
Report date：  
第4页共8页 
 
SMPV-0.2.3-002-QA -F01 
 
(c) 
图2   减震器贮油筒与底座焊接处形貌 
贮油筒 
减震器贮油筒断口大部分区域被破坏掉，对其内侧剩余区域观察，见图3。可见明显的挤压塑性变形，贮
油筒内侧可以观察到焊接部位被撕裂剪切形貌，断口显示其熔合宽度小于1mm。 
 
(a) 
焊接未熔合长度 


 
上海汽车中心实验室 
中国·上海·嘉定区安研路201 号 
邮编. 201804 
 
SAIC QA Laboratory 
201 Anhong rd, Anting, Shanghai 
报告编号 
Report number 
 
SCL-S-13-0036M 
委托者: 罗增峰 
Request person, dept： 
委托编号:  /  
Request number: 
送样日期:  2013.01.28 
Request date:  
报告日期:  2013.03.08 
Report date：  
第5页共8页 
 
SMPV-0.2.3-002-QA -F01 
  
(b)                                     
图3 减震器贮油筒 
调查得知 
 
供应商对减震器接口处仅焊接强度≥40KN 和密封检验，对焊接质量如熔合宽度、焊接未熔合、熔深
没有专门的焊接标准或文件进行检验。 
 
同批次产品接口处焊接情况，供应商仅对首、尾件产品进行焊接强度和密封性测试。 
 
金相分析 
该减震器接口处金相分析，见图4。焊接未熔合处金相照片见图4a，可见在断裂处观察不到明显的撕裂塑
性变形特征，仅仅显示原始零件轮廓；图4b 为图2 其他焊接位置金相照片，可以观察到焊缝金属断裂后的
残留，但熔深很浅。 
 
 
 
 
 
 
 
 
 
 
 
 
     
 
(a) 图2c 焊接未熔合处                        (b) 图2 其他焊接位置            
图4   焊接部位金相分析 
断裂处 
焊缝金属残留 


 
上海汽车中心实验室 
中国·上海·嘉定区安研路201 号 
邮编. 201804 
 
SAIC QA Laboratory 
201 Anhong rd, Anting, Shanghai 
报告编号 
Report number 
 
SCL-S-13-0036M 
委托者: 罗增峰 
Request person, dept： 
委托编号:  /  
Request number: 
送样日期:  2013.01.28 
Request date:  
报告日期:  2013.03.08 
Report date：  
第6页共8页 
 
SMPV-0.2.3-002-QA -F01 
断口形貌 
减震器贮油筒与底座接口处断口SEM 形貌显示主要为剪切韧窝，见图5。 
 
(a) 低倍照片 
 
(b) 高倍照片 
图5  断口SEM 形貌 
 
新减震器焊接状况 
取一新的减震器，贮油缸与外壁接口处焊接状况见图6，可见熔合宽度约为0.7mm，一侧焊接熔深约有
0.1mm，另一侧由于太浅，无法测量；使用外力将新零件沿着接口处刨开，断口见图7，证实焊缝熔合宽度
确实很窄。  
 


 
上海汽车中心实验室 
中国·上海·嘉定区安研路201 号 
邮编. 201804 
 
SAIC QA Laboratory 
201 Anhong rd, Anting, Shanghai 
报告编号 
Report number 
 
SCL-S-13-0036M 
委托者: 罗增峰 
Request person, dept： 
委托编号:  /  
Request number: 
送样日期:  2013.01.28 
Request date:  
报告日期:  2013.03.08 
Report date：  
第7页共8页 
 
SMPV-0.2.3-002-QA -F01 
 
 
图6  新零件焊接处低倍照片  
 
 
 
图7 外力将焊缝刨开 
 
 
 
 
 
 
 
 
 
 
 
 
 
外壁 


 
上海汽车中心实验室 
中国·上海·嘉定区安研路201 号 
邮编. 201804 
 
SAIC QA Laboratory 
201 Anhong rd, Anting, Shanghai 
报告编号 
Report number 
 
SCL-S-13-0036M 
委托者: 罗增峰 
Request person, dept： 
委托编号:  /  
Request number: 
送样日期:  2013.01.28 
Request date:  
报告日期:  2013.03.08 
Report date：  
第8页共8页 
 
SMPV-0.2.3-002-QA -F01 
焊接质量 
该减震器接口处焊接质量评定结果见表1。  
表1 焊接质量 
序号 
No. 
样品 
Sample 
测试项目 
Test item 
额定值 
Requirement 
试验结果 
Test result 
评价 
Evaluation 
合格 
OK 
不合格 
Not OK 
1 
失效件 
焊接熔合宽度 mm 
＞1mm(经验值) 
0.2-1 
 
× 
熔深 mm 
/ 
/ 
 
 
焊接未熔合 mm 
不允许 
1.3 
 
× 
2 
新零件 
焊接熔合宽度 mm 
＞1mm(经验值) 
≤1 
 
× 
熔深 mm 
/ 
0.1 
 
 
焊接未熔合 mm 
不允许 
Ok 
× 
 
 
分析显示 
 
该减震器接口处焊接未熔合导致该减震器贮油缸出现漏油漏气，减震效果变差，导致活塞杆上挡圈与
贮油缸顶部多次撞击，后期在车某次行驶时由于振动过载导致减震器断裂。 
 
对比失效件、新零件接口处焊接工艺可知，该减震器接口处焊接熔合宽度窄且不均匀，熔合宽度小于
1mm，有可能导致焊接不良如焊接未熔合的出现。 
 
供应商对减震器接口处仅作焊接强度≥40KN 和密封要求，对焊接质量如焊接熔合、缺陷等没有专门 
的标准来控制。

File: 材料工程师/SCL-S-13-0037M NSE 排气歧管.pdf.md
# SCL-S-13-0037M NSE 排气歧管.pdf

 
上海汽车中心实验室 
中国·上海·嘉定区安研路201 号 
邮编. 201804 
 
SAIC Central Laboratory 
201 Anhong rd, Anting, Shanghai, China 
报告编号 
Report number 
 
SCL-S-13-0037M 
委托者:发动机 王应红 
Request person, dept： 
委托编号: / 
Request number: 
送样日期: 2013.02.01 
Request date:  
报告日期: 2013.02.17 
Report date：  
第1页共16页 
 
分发: 
Distribution 
发动机：王应红 
检验者Author 
邵 百 明 
审核Auditor 
 
批准Approver 
 
日期Date 
2013.2.17 
日期Date 
 
日期Date 
 
SMPV-0.2.3-002-QA -F01 
零件号Part number 
10035775 
 零件名称 
Part name 
排气歧管 
exhaust manifold 
图纸日期Drawing date 
/ 
零件生产日期Part production date 
/ 
 供货商 
Supplier 
西峡县内燃机进排气管有限责任公司 
车型/项目Car type/project 
NSE 1.5T 
阶段性报告 Interim report                结论性报告 Conclusion report          
 
Ⅰ.任务描述 Task description 
实验室受委托对两排气歧管进行分析，失效零件具体信息如下： 
As requested, QA lab has analyzed the two exhaust manifolds. The information of the failed part is as following： 
零件信息：Part information 
零件名称 
Part name 
排气歧管 
exhaust manifold 
车制造日期 
Vehicle production date 
/ 
VIN 码 
VIN 
/ 
销售日期 
Sale date 
/ 
车辆里程数 
Car mileage 
1#:28731km-54% DS44 MT 
2#:34724km-65% DS44 AT       
维修站名称 
Sale agent 
/ 
失效模式描述 
Failure circumstance  
排气歧管开裂。The two exhaust manifolds were cracked. 
原材料信息：Raw material information 
原材料及牌号 
Raw material specification 
NiSiCr3552 
原材料厂商 
Raw material producer 
/ 
散件供应商 
Component supplier 
/ 
金属热处理状态 
Metal heat treatment state 
/ 
失效零件见图1-2：The failed part is shown in figure 1-2.  
Ⅱ. 结论与建议 Conclusions and Suggestions 
结论Conclusions： 
（1）排气歧管开裂失效是热疲劳开裂。The Exhaust Manifold cracking failure is thermal fatigue cracking. 
（2）管部裂纹始于排气歧管中隔板以及中隔板与管壁连接过渡处的应力集中处。The crack on the tube began in the 
Exhaust Manifold partition and the stress concentration of the partition connection at the transition. 
（3）歧管尺寸符合要求。The dimensions of the exhaust manifold meet the requirement. 
（4）失效零件的材料成分、组织以及石墨形态和大小均符合技术要求，硬度稍高于技术要求（要求130~170HB，
实测181~183HB）。The chemical compositions, microstructure, graphite shape and size of the failure parts all 
conformed to the technical requirement, the hardness slightly higher than the technical requirement（Requirements 
130~170HB, Measured 181~ 183HB）. 
（5）通过MCT 试验的零件材料组织、石墨形态和大小均符合技术要求，硬度也稍高于技术要求（实测
173~175HB）；失效零件硬度比通过MCT 试验零件的高8HB。The microstructure, graphite shape and size of the parts 
through MCT parts conformed to the technical requirement, the hardness slightly higher than the technical requirement 
too（Measured 173~175HB）;the hardness of failure parts is 8HB higher than the one of the part through MCT. 
建议Suggestions： 
（1）过高的热应力与振动交变载荷共同作用，加速开裂。建议检测发动机实际工况，优化零件结构，降低热应
力。High thermal stress and vibration alternating loads, accelerated cracking. Recommended to detect the actual 
operating conditions of the engine, optimize the parts structure, and reduce heat stress. 
（2）控制工艺过程，确保硬度符合技术要求。Control the process and ensure the hardness meets the requirement. 


 
上海汽车中心实验室 
中国·上海·嘉定区安研路201 号 
邮编. 201804 
 
SAIC QA Laboratory 
201 Anhong rd, Anting, Shanghai 
报告编号 
Report number 
 
SCL-S-13-0037M 
委托者: 发动机 王应红 
Request person, dept： 
委托编号:  /  
Request number: 
送样日期: 2013.02.01 
Request date:  
报告日期: 2013.02.17 
Report date：  
第2页共16页 
 
SMPV-0.2.3-002-QA -F01 
III. 测试结果与分析 Test Results and Analysis  
 
（1）失效产品 Failed Parts 
     1# 排气歧管的开裂情况如图1 所示。开裂部位与开发过程中曾出现的开裂部位相同，详情见
SCL-S-12-0139M 和SCL-S-12-0021M。 
法兰面，管壁以及隔离壁多处出现了裂纹。法兰面的裂纹起源于内外表面（见图1（b））；内部隔离壁也出
现了裂纹（见图1（c））。显然这些裂纹主要与温度交替变化所形成的热应力有关。当然，工作中的振动载荷也
会对裂纹的形成和扩展产生一定的影响。 
脖颈处的裂纹不明显；这与此处加强有关。 
2# 排气歧管的开裂情况与1#失效件完全相同，如图2 所示。 
 
 
 
 
 
 
 
 
 
 
 
 
 
 
 
 
 
 
 
 
 
 
 
 
 


 
上海汽车中心实验室 
中国·上海·嘉定区安研路201 号 
邮编. 201804 
 
SAIC QA Laboratory 
201 Anhong rd, Anting, Shanghai 
报告编号 
Report number 
 
SCL-S-13-0037M 
委托者: 发动机 王应红 
Request person, dept： 
委托编号:  /  
Request number: 
送样日期: 2013.02.01 
Request date:  
报告日期: 2013.02.17 
Report date：  
第3页共16页 
 
SMPV-0.2.3-002-QA -F01 
 
（a）全貌 开裂情况；裂纹3 和裂纹5 是相通的 
 
（b）法兰面裂纹 （裂纹1 和裂纹2） 
 
 
（c）内隔板开裂情况 裂纹7 与裂纹4 相同                       （d）脖颈处不明显裂纹            
 
 
（e）裂纹4 起源于隔离壁的裂纹7；裂纹8 未穿透壁厚 
图1 1#失效件开裂情况 
 
 
裂纹3 
裂纹2 
裂纹1 
裂纹5 
裂纹4 
裂纹6 
裂纹6 
裂纹3和裂纹5相通 
裂纹1 
裂纹2 
裂纹7 
裂纹7 
裂纹4 
裂纹4 
裂纹8 
壁厚检验剖切 


 
上海汽车中心实验室 
中国·上海·嘉定区安研路201 号 
邮编. 201804 
 
SAIC QA Laboratory 
201 Anhong rd, Anting, Shanghai 
报告编号 
Report number 
 
SCL-S-13-0037M 
委托者: 发动机 王应红 
Request person, dept： 
委托编号:  /  
Request number: 
送样日期: 2013.02.01 
Request date:  
报告日期: 2013.02.17 
Report date：  
第4页共16页 
 
SMPV-0.2.3-002-QA -F01 
 
（a）全貌 开裂位置与1#件相同 
 
（b）发兰面开裂情况 
 
 
（c）内隔板开裂情况                             （d）脖颈处轻微裂纹 
 
（e）裂纹4 起源于隔离壁的裂纹7；裂纹8 未穿透壁厚 
图2 2#失效件开裂情况 
 
裂纹3 
裂纹1 
裂纹2 
裂纹5 
裂纹4 
裂纹1 
裂纹2 
裂纹2 
裂纹6 
裂纹6 
裂纹3和裂纹5相通 
裂纹7 
裂纹8 
裂纹7 
裂纹4 
裂纹8 
裂纹4 
壁厚检验剖切 


 
上海汽车中心实验室 
中国·上海·嘉定区安研路201 号 
邮编. 201804 
 
SAIC QA Laboratory 
201 Anhong rd, Anting, Shanghai 
报告编号 
Report number 
 
SCL-S-13-0037M 
委托者: 发动机 王应红 
Request person, dept： 
委托编号:  /  
Request number: 
送样日期: 2013.02.01 
Request date:  
报告日期: 2013.02.17 
Report date：  
第5页共16页 
 
SMPV-0.2.3-002-QA -F01 
（2）断口分析 Fracture Analysis 
    上述开裂部位与报告SCL-S-12-0139M 和SCL-S-12-0021M 中的情况类似；在前面的外观检查中，可以看
出，裂纹4 起源于隔离壁的裂纹7（SCL-S-12-0021M 报告中介绍了歧管此部位开裂的断口），因此本报告选取法
兰部位的裂纹1，裂纹2 以及管壁和隔离壁共同形成的裂纹3（也就是裂纹5）作为断口分析的对象。 
    图3 显示的是1#失效件的裂纹1 和裂纹2 的断口，不难看出：裂纹起源于内外表面；疲劳台阶表明其是多
源的。裂纹的产生主要与热膨胀应力有关。 
    图4 显示的是1#失效件的断口3/5。断口严重氧化，无法进行微观的分析；从断口的扩展前沿，台阶和宏
观纹路来看，裂纹主要起源内部，而不是管壁的外面。图10 和13 相关裂纹照片也说明了这一点。 
 
 
（a）裂纹1 断口                        （b）裂纹2 断口 
图3 1#失效件裂纹1 和裂纹2 的断口 
 
图4 1# 失效件的裂纹3、5 的断口 实线箭头显示裂纹扩展方向；虚线箭头显示台阶 
台阶 
台阶 


 
上海汽车中心实验室 
中国·上海·嘉定区安研路201 号 
邮编. 201804 
 
SAIC QA Laboratory 
201 Anhong rd, Anting, Shanghai 
报告编号 
Report number 
 
SCL-S-13-0037M 
委托者: 发动机 王应红 
Request person, dept： 
委托编号:  /  
Request number: 
送样日期: 2013.02.01 
Request date:  
报告日期: 2013.02.17 
Report date：  
第6页共16页 
 
SMPV-0.2.3-002-QA -F01 
    图5 显示2#失效件的1#和2#断口，与1#失效件的1#和2#断口相同，裂纹源起源于内外表面，是一种多源
的疲劳开裂。 
 
 
 
图5 2#失效件的裂纹1 和裂纹2 的断口 
 
图6 显示的是2#失效件的3 号断口，与1#失效件的相同；从宏观上判断：裂纹源也同样主要起源于内侧。 
 
图6 2 号失效件的3#断口 
 
台阶 
台阶 
台阶 


 
上海汽车中心实验室 
中国·上海·嘉定区安研路201 号 
邮编. 201804 
 
SAIC QA Laboratory 
201 Anhong rd, Anting, Shanghai 
报告编号 
Report number 
 
SCL-S-13-0037M 
委托者: 发动机 王应红 
Request person, dept： 
委托编号:  /  
Request number: 
送样日期: 2013.02.01 
Request date:  
报告日期: 2013.02.17 
Report date：  
第7页共16页 
 
SMPV-0.2.3-002-QA -F01 
 （3）尺寸检测 Dimension Test 
     按照图1 和图2 剖切。所获取的截面及相应的尺寸代号如图7 所示；测量结果显示：尺寸符合要求，见表
1。 
 
 
 
(a)1# 失效件                        （b）2# 失效件 
图7 剖切截面的形状及尺寸代号 
 
表1 尺寸检测结果 
序号 
No. 
试验项目 
Test item 
额定值 
Requirement 
测试结果 
Test Result 
评价evaluation 
合格 
ok 
不合格 
not ok 
1 
1# 排气歧管尺寸 
1a:(4.0-6.0) 
5.5 
× 
 
  
1b：(4.0-6.0) 
4.0 
× 
  
1c：(4.0-6.0) 
5.0 
× 
  
1d：(4.0-6.0) 
4.5 
× 
  
1e：(3.0-5.0) 
3.4 
× 
 2 
2# 排气歧管尺寸 
2a:(4.0-6.0) 
6.0 
× 
2b：(4.0-6.0) 
4.0 
× 
 
 
2c：(4.0-6.0) 
5.6 
× 
 
 
 
2d：(4.0-6.0) 
4.6 
× 
 
 
 
2e：(3.0-5.0) 
3.3 
× 
 
 
 
 
 
 
 
1a 
1c 
1b 
1d 
1e 
2a 
2c 
2b 
2d 
2e 


 
上海汽车中心实验室 
中国·上海·嘉定区安研路201 号 
邮编. 201804 
 
SAIC QA Laboratory 
201 Anhong rd, Anting, Shanghai 
报告编号 
Report number 
 
SCL-S-13-0037M 
委托者: 发动机 王应红 
Request person, dept： 
委托编号:  /  
Request number: 
送样日期: 2013.02.01 
Request date:  
报告日期: 2013.02.17 
Report date：  
第8页共16页 
 
SMPV-0.2.3-002-QA -F01 
（4）组织检测Microstructure Test 
   对裂纹1，裂纹2 以及裂纹3 和5 的组织进行检测，结果如表2 所示。球化率和石墨大小符合要求；组织为
A+Cr 碳化物，符合要求；孔隙率和缩孔正常。 
 
表2 金相检验结果 
序号 
No. 
试验项目Test item 
额定值
Requirement 
1#排气歧管 
测试结果 
Test Result 
评价evaluation 
2#排气岐管
测试结果 
Test Result 
评价evaluation 
合格 
ok 
不合格 
not ok 
合格 
ok 
不合格 
not ok 
1 
裂纹1 
  
 见图8 
  
  
见图11 
  
  
  
球化率 sphere rate 
≥85% 
90% 
× 
  
90% 
 × 
  
  
石墨大小 
graphite size 
4-8 级 
5 
× 
  
7 
 × 
  
  
组织microstructure A+Cr 碳化物 
A+Cr 碳化物 
× 
  
A+Cr 碳化物 
 × 
  
  
疏松porosity 
/ 
＜0.1%1 
/ 
  
＜0.1%1 
 / 
  
最大缩孔max. size 
/ 
0.22mm 
/ 
0.33mm 
/ 
2 
裂纹2 
  
见图9 
  
见图12 
  
  
  
球化率 sphere rate 
≥85% 
90% 
× 
  
90% 
× 
  
  
石墨大小 
graphite size 
4-8 级 
6 
× 
  
7 
× 
  
  
组织microstructure A+Cr 碳化物 
A+Cr 碳化物 
× 
  
A+Cr 碳化物 
 × 
  
  
疏松porosity 
/ 
未见疏松 
/ 
  
＜0.4%1 
/ 
  
最大缩孔max. size 
/ 
未见 
/ 
0.288mm 
/ 
3 
裂纹3 和裂纹5 
  
见图10 
  
见图13 
  
  
  
球化率 sphere rate 
≥85% 
90% 
× 
  
90% 
× 
  
  
石墨大小 
graphite size 
4-8 级 
6 
× 
  
7 
× 
  
  
组织microstructure A+Cr 碳化物 
A+Cr 碳化物 
× 
  
A+Cr 碳化物 
 × 
  
  
疏松porosity 
/ 
未见疏松 
/ 
  
＜0.15%1 
/ 
  
最大尺寸Max.size 
/ 
未见 
/ 
0.23mm 
/ 
备  注：1）最差区域小视场的检测结果，因此其零件的疏松结果小于该值。 
 
 
 


 
上海汽车中心实验室 
中国·上海·嘉定区安研路201 号 
邮编. 201804 
 
SAIC QA Laboratory 
201 Anhong rd, Anting, Shanghai 
报告编号 
Report number 
 
SCL-S-13-0037M 
委托者: 发动机 王应红 
Request person, dept： 
委托编号:  /  
Request number: 
送样日期: 2013.02.01 
Request date:  
报告日期: 2013.02.17 
Report date：  
第9页共16页 
 
SMPV-0.2.3-002-QA -F01 
       
 
（a）试样全貌（孔隙率＜0.1%）                 （b）最严重的疏松区（最大缩孔：0.22mm） 
  
 
（c）腐蚀前 球化率：90%；大小：5 级                       （b）腐蚀后 A+Cr 碳化物 
图8 1# 失效件的1#裂纹 
 
 
（a）试样全貌（未见疏松） 


 
上海汽车中心实验室 
中国·上海·嘉定区安研路201 号 
邮编. 201804 
 
SAIC QA Laboratory 
201 Anhong rd, Anting, Shanghai 
报告编号 
Report number 
 
SCL-S-13-0037M 
委托者: 发动机 王应红 
Request person, dept： 
委托编号:  /  
Request number: 
送样日期: 2013.02.01 
Request date:  
报告日期: 2013.02.17 
Report date：  
第10页共16页 
 
SMPV-0.2.3-002-QA -F01 
  
 
 
（c）腐蚀前 （球化率：90%；大小：6 级）                          （b）腐蚀后  
图9 1# 失效件的2#断口 
 
 
（a）试样全貌（未见明显疏松） 
 
 
（c）腐蚀前 （球化率：90%；大小：6 级）                      （b）腐蚀后  
图10 1# 失效件裂纹3 和裂纹5

File: 材料工程师/SCL-S-13-0038M 后副车架后纵臂总成.pdf.md
# SCL-S-13-0038M 后副车架后纵臂总成.pdf

 
上海汽车中心实验室 
中国·上海·嘉定区安研路201 号 
邮编. 201804 
 
SAIC QA Laboratory 
201 Anhong rd, Anting, Shanghai 
报告编号 
Report number 
 
SCL-S-13-0038M 
委托者: DRE 高峰 
Request person, dept： 
委托编号:  / 
Request number: 
送样日期:  2013.1.28 
Request date:  
报告日期:  2013.2.4 
Report date：  
第1页共8页 
 
SMPV-0.2.3-002-QA -F01 
零件号Part number 
10070056/10081838/10081839 
 零件名称 
Part name 
后副车架总成/后纵臂总成 
图纸日期Drawing date 
/ 
零件生产日期Part production date 
/ 
 供货商 
Supplier 
宁波跃进汽车前桥有限公司 
车型/项目Car type/project 
IP24 
阶段性报告 Interim report                结论性报告 Conclusion report          
 
Ⅰ.任务描述 Task description 
实验室受委托对后副车架总成和后纵臂总成进行失效原因分析，失效零件具体信息如下： 
As requested, SCL has analyzed the failure of rear subframe and rear longitudinal arm assembly. The information of the failed parts are as 
following： 
零件信息：Part information 
零件名称 
Part name
后副车架总成/后纵臂总成 
车制造日期 
Vehicle production date
2012-08 
VIN 码 
VIN 
/ 
失效日期 
Failure date 
2013-01-23 
车辆里程数 
Car mileage
15675km 
失效地点 
Failure location
襄阳 
失效模式描述 
Failure circumstance
在G5+试验中，后副车架多处断裂，后纵臂总成连接头断裂。 
原材料信息：Raw material information 
原材料及牌号 
Raw material specification 
QSTE340 / 20# 
原材料厂商 
Raw material producer 
宝钢 
散件供应商 
Component supplier 
/ 
金属热处理状态 
Metal heat treatment state 
/ 
失效零件见图1：The failed part is shown in figure 1.  
Ⅱ. 结论与建议 Conclusions and Suggestions 
结论Conclusions： 
1. 
后副车架总成与后纵臂总成失效的多处断裂位置中，后副车架总成上25RH 焊缝首先断裂，焊缝中存在集群
状气孔和夹渣等焊接缺陷，焊缝剖切显示搭接加强板没有100%熔透。 
The rear subframe assembly and the rear longitudinal arm assembly failed due to early fracture on 25RH weld； 
There are pores and slag inclusions in the weld，and it is not 100% penetrated at the section. 
2. 
后副车架及后纵臂总成上的37RH 焊缝，39RH 焊缝旁的窄连接板和连接头的断裂，是在25RH 焊缝断裂后
载荷异常所致的断裂。 
The 37RH weld, plate near 39RH weld and plunger failed due to the abnormal stress after the fracture of 25RH 
weld.  
3. 
36LH 焊缝根部出现脆性裂纹，表明该处承受应力较大。 
Crack on 36LH weld shows that the stress on subframe is large.  
4. 
后副车架总成的板材及后纵臂总成连接耳的材料正常。 
The material of the subframe and the plunger is OK. 
 
建议Suggestions： 
1. 
供应商加强控制工艺过程，保证焊接质量。 
Supplier should control the manufacturing process and assure the stable welding quality. 
2. 
工程校核实际应力，优化结构强度。 
Designer check the real stress, optimize the subframe if necessary. 
分发: 
Distribution 
DRE 高峰 SQE 吴立强 
检验者Author 
卞晓峰 
审核Auditor 
 
批准Approver 
 
日期Date 
2013.2.7 
日期Date 
 
日期Date 
 


 
上海汽车中心实验室 
中国·上海·嘉定区安研路201 号 
邮编. 201804 
 
SAIC QA Laboratory 
201 Anhong rd, Anting, Shanghai 
报告编号 
Report number 
 
SCL-S-13-0038M 
委托者: DRE 高峰 
Request person, dept： 
委托编号:  / 
Request number: 
送样日期:  2013.1.28 
Request date:  
报告日期:  2013.2.4 
Report date：  
第2页共8页 
 
SMPV-0.2.3-002-QA -F01 
III. 调查结果 Investigation Results  
一、失效产品 
1. 
失效后副车架焊接总成与后纵臂总成断裂部位共四处，分别是后副车架焊接总成上的25RH 焊缝、37RH
焊缝、39RH 焊缝旁窄加强板断裂，后后纵臂总成上连接头断裂，同时36LH 焊缝处出现裂纹，见图1
所示。 
2. 
图中还可见两侧连接头表面均存在不同位置的垫片压痕，表明连接头位置曾经变动。 
 
 
 
 
 
 
 
 
 
 
 
 
 
 
 
 
 
 
 
 
 
 
 
 
 
 
 
 
 
 
 
 
 
 
 
图1 失效产品外观 
连接头断裂 
39RH焊缝旁窄加强板断裂 
36LH焊缝出现裂纹 
25RH 焊缝断裂 
37RH 焊缝断裂 


 
上海汽车中心实验室 
中国·上海·嘉定区安研路201 号 
邮编. 201804 
 
SAIC QA Laboratory 
201 Anhong rd, Anting, Shanghai 
报告编号 
Report number 
 
SCL-S-13-0038M 
委托者: DRE 高峰 
Request person, dept： 
委托编号:  / 
Request number: 
送样日期:  2013.1.28 
Request date:  
报告日期:  2013.2.4 
Report date：  
第3页共8页 
 
SMPV-0.2.3-002-QA -F01 
二、断面分析 
1） 25RH 焊缝断面 
1. 
断面高低不平，箭头代表扩展方向，见图2 主视图所示。 
2. 
断面上起始断裂区位于收弧区，对该区域进行电镜分析，存在较多气孔及夹渣，见图6 附图a 所示。在
断面中部及起弧侧，也可见类似区域，见图2 附图b、附图c 所示。 
3. 
25RH 焊缝中部剖切面上，可见断面上半段沿母材的热影响区断裂，下半段平齐，未100%熔透，见图3
所示。 
4. 
综合上述电镜及金相形貌，表明25RH 焊缝存在密集型气孔、夹渣等焊接缺陷，且中部剖切面上未100%
熔透。 
 
 
 
 
 
 
 
 
 
 
 
 
 
 
 
 
图2  25RH 焊缝断面的电镜形貌 
 
 
 
 
 
 
 
 
 
 
 
 
图3  25RH 焊缝中部截面形貌 
 
 
 
a 
b 
C 
扩展方向 
起 
弧 
侧 
收 
弧 
侧 
无熔 
深段 


 
上海汽车中心实验室 
中国·上海·嘉定区安研路201 号 
邮编. 201804 
 
SAIC QA Laboratory 
201 Anhong rd, Anting, Shanghai 
报告编号 
Report number 
 
SCL-S-13-0038M 
委托者: DRE 高峰 
Request person, dept： 
委托编号:  / 
Request number: 
送样日期:  2013.1.28 
Request date:  
报告日期:  2013.2.4 
Report date：  
第4页共8页 
 
SMPV-0.2.3-002-QA -F01 
2） 37RH 焊缝断面 
1. 
37RH 焊缝断面自下向上断裂，图4 主视图中箭头表示扩展方向；电镜下观察下侧近边缘处断面，
可见韧窝形貌，见图4 附图a 所示。 
2. 
37RH 断面中部截面可见断裂主要发生在热影响区，即沿母材断裂，见图4 附图b 所示。 
 
 
 
 
 
 
 
 
 
 
 
 
 
 
 
 
 
 
 
 
 
 
图4   37RH 焊缝断面及焊缝截面形貌 
 
3） 39RH 焊缝旁边窄加强板断面 
1. 
该断面高低不平，边缘存在塑性形变现象，表明其为较大应力下的过载断裂，见图5 所示。 
 
 
 
 
 
 
 
 
 
图5  39RH 焊缝旁边窄加强板断面形貌 
 
 
a 
b 


 
上海汽车中心实验室 
中国·上海·嘉定区安研路201 号 
邮编. 201804 
 
SAIC QA Laboratory 
201 Anhong rd, Anting, Shanghai 
报告编号 
Report number 
 
SCL-S-13-0038M 
委托者: DRE 高峰 
Request person, dept： 
委托编号:  / 
Request number: 
送样日期:  2013.1.28 
Request date:  
报告日期:  2013.2.4 
Report date：  
第5页共8页 
 
SMPV-0.2.3-002-QA -F01 
4） 连接头断面 
1. 
连接头断裂于孔两侧，形成两部分断面。左侧断面较宽，明显疲劳起始于孔的棱角，同时位于垫片
挤压痕处，该痕迹较深，且在圆形痕迹的不同位置深浅不一。该疲劳区存在锈蚀，断面剩余部分光
亮新鲜，呈瞬断特征，见图6 中附图a、b 所示。 
 
 
 
 
 
 
 
 
 
 
 
 
 
 
 
 
图6  连接头断面形貌 
5） 36LH 焊缝裂面 
1. 
36LH 焊缝处裂纹为脆性开裂，见图7 所示。裂源位于焊缝根部，该处承受较大应力，见图8 所示。 
2. 
在该焊缝中部剖切，熔深、焊高符合要求，见图9 所示。 
 
 
 
 
 
 
 
 
 
 
图7  36LH 焊缝处裂面形貌 
 
 
 
 
 
 
 
a 
b 
板材原始端面 
弧形衬套表面 
扩展方向 
瞬断区 
疲劳区 
疲劳区 


 
上海汽车中心实验室 
中国·上海·嘉定区安研路201 号 
邮编. 201804 
 
SAIC QA Laboratory 
201 Anhong rd, Anting, Shanghai 
报告编号 
Report number 
 
SCL-S-13-0038M 
委托者: DRE 高峰 
Request person, dept： 
委托编号:  / 
Request number: 
送样日期:  2013.1.28 
Request date:  
报告日期:  2013.2.4 
Report date：  
第6页共8页 
 
SMPV-0.2.3-002-QA -F01 
 
 
 
 
 
 
 
 
 
 图8  36LH 焊缝根部裂纹形貌            图9   36LH 焊缝中部截面形貌 
                               
三、材料分析 
序
号 
No. 
试验项目 
Test item 
额定值 
Requirement 
试验结果 
Test result 
评价 Evaluation 
合格 
OK 
不合格 
Not OK 
㈠  
后副车架总
成 
 
 
 
 
1 
化学成分 
QSTE340 
 
 
 
 
C 
≤ 0.12 
0.07 
× 
 
 
Si 
≤ 0.50 
﹤0.0015 
× 
 
 
Mn 
≤ 1.30 
0.75 
× 
 
 
S 
≤ 0.030 
0.007 
× 
 
 
P 
≤ 0.025 
0.015 
× 
 
2 
抗拉强度 
420~540N/mm2 518 N/mm2；514 N/mm2；498 N/mm2a 
（162HV10；161HV10；156HV10） 
× 
 
3 
焊缝熔深b 
 
 
 
 
 
25RH 
f1：≥0.36mm 
f2：100%熔透 
f1：1.7mm 
      f2：未100%熔透 
 
× 
 
37RH 
f1：≥0.36mm 
f2：≥0.36mm 
f1：1.0mm 
 f2：1.0mm 
× 
 
 
24LH 
f1：≥0.36mm 
f2：100%熔透 
f1：0.5mm 
   f2：100%熔透 
× 
 
 
36LH 
f1：≥0.36mm 
f2：≥0.36mm 
f1：0.5mm 
 f2：1.0mm 
× 
 
4 
焊缝高度b 
 
 
 
 


 
上海汽车中心实验室 
中国·上海·嘉定区安研路201 号 
邮编. 201804 
 
SAIC QA Laboratory 
201 Anhong rd, Anting, Shanghai 
报告编号 
Report number 
 
SCL-S-13-0038M 
委托者: DRE 高峰 
Request person, dept： 
委托编号:  / 
Request number: 
送样日期:  2013.1.28 
Request date:  
报告日期:  2013.2.4 
Report date：  
第7页共8页 
 
SMPV-0.2.3-002-QA -F01 
序
号 
No. 
试验项目 
Test item 
额定值 
Requirement 
试验结果 
Test result 
评价 Evaluation 
合格 
OK 
不合格 
Not OK 
 
25RH 
≥2.5mm 
3.9mm 
× 
 
 
37RH 
≥2.5mm 
3.0mm 
× 
 
 
24LH 
≥2.5mm 
3.5mm 
× 
 
 
36LH 
≥2.5mm 
3.0mm 
× 
 
5 
焊缝长度 
 
 
 
 
 
25RH 
≥40mm 
41mm 
× 
 
 
37RH 
≥15mm 
20mm 
× 
 
 
24LH 
≥40mm 
40mm 
× 
 
 
36LH 
≥15mm 
20mm 
× 
 
㈡ 
后纵臂总成
连接头 
 
 
 
 
1 
化学成分 
20 
 
 
 
 
C 
0.17～0.23 
0.18 
× 
 
 
Si 
0.17～0.37 
0.25 
× 
 
 
Mn 
0.35～0.65 
0.56 
× 
 
 
P 
≤0.035 
0.026 
× 
 
 
S 
≤0.035 
0.023 
× 
 
 
Cr 
≤0.25 
0.21 
× 
 
 
Ni 
≤0.30 
0.06 
× 
 
 
Cu 
≤0.25 
0.04 
× 
 
2 
金相组织 
/ 
铁素体+珠光体（图10） 
 
 
3 
抗拉强度 
≥410N/mm2 
453 N/mm2;456 N/mm2;462 N/mm2a 
(141 HV10;142 HV10；144HV10) 
× 
 
1） a：该数据依据DIN EN ISO 18265-2003 标准转换； b：熔深及高度数据均测量自焊缝中部截面。 


 
上海汽车中心实验室 
中国·上海·嘉定区安研路201 号 
邮编. 201804 
 
SAIC QA Laboratory 
201 Anhong rd, Anting, Shanghai 
报告编号 
Report number 
 
SCL-S-13-0038M 
委托者: DRE 高峰 
Request person, dept： 
委托编号:  / 
Request number: 
送样日期:  2013.1.28 
Request date:  
报告日期:  2013.2.4 
Report date：  
第8页共8页 
 
SMPV-0.2.3-002-QA -F01 
 
 
 
 
 
 
 
 
 
 
 
图10   连接头基体金相组织形貌              图11  26LH 焊缝中部截面形貌
