Repository: kujaxr/obsidian-vault

File: 材料工程师/SCL-S-13-0039M 550 转向低压管开裂.pdf.md
# SCL-S-13-0039M 550 转向低压管开裂.pdf

 
上海汽车中心实验室 
SAIC Center Lab 
中国·上海·嘉定区安研路201 号 
邮编. 201804 
No 201 Anyan road, Jiading, Shanghai China 
Post code 201804 
报告编号 
Report number 
 
SCL-S-13-0039M 
委托者: 罗增峰 
Request person, dept： 
送样日期:  2013-01-24 
Request date:  
报告日期:  2013-02-05 
Report date：  
第1页共3页 
 
零件号Part number 
3000241 
 零件名称 
Part name 
转向低压管 
图纸日期Drawing date 
/ 
零件生产日期Part production date 
/ 
 供货商 
Supplier 
上海康迪泰克 
车型/项目Car type/project 
IP21 
 
   阶段性报告 Interim report        结论性报告 Conclusion report           测试报告 Test report 
Ⅰ.任务描述 Task description 
实验室受委托对转向管进行失效原因分析，失效零件具体信息如下： 
As requested, QA lab has analyzed the failure of steering hose. The background information of the failed part is as following： 
零件信息：Part information 
零件名称 
Part name 
转向低压管 
制造日期 
Production date 
 
VIN 码 
VIN 
LSJW26H39AS058442 
销售日期 
Sale date 
/ 
车辆里程数 
Car mileage 
30254km 
维修站名称 
Sale agent 
/ 
失效模式描述 
Failure circumstance 
description 
胶管破裂。 
原材料信息：Raw material information 
原材料及牌号 
Raw material specification 
CSM 
原材料厂商 
Raw material producer 
/ 
散件供应商 
Component supplier 
安徽中鼎 
金属热处理状态 
Metal heat treatment state 
/ 
失效零件见图：The failed part is shown in figure 1.  
 
Ⅱ. 结论与建议 Conclusions and suggestions 
结论：胶管爆破强度，材料强度符合要求。 
      断口分析胶管为瞬间爆裂，由于胶管爆裂在北方的呼伦贝尔地区，低温会使胶管冷启动时承受较大压
力，胶管破裂。 
建议：降低胶管在冷启动时所受的内部工作压力，降低胶管使用风险。 
Suggestions：slow down the speed of the hose squeeze to assure the hose no brake during the burke. 
 
 
 
 
 
 
 
 
 
 
 
分发: 
Distribution 
罗增峰 
检验者Author 
 
审核Auditor 
 
批准Approver 
 
日期Date 
 
日期Date 
 
日期Date 
 


 
上海汽车中心实验室 
SAIC Center Lab 
中国·上海·嘉定区安研路201 号 
邮编. 201804 
No 201 Anyan road, Jiading, Shanghai China 
Post code 201804 
报告编号 
Report number 
 
SCL-S-13-0039M 
委托者: 罗增峰 
Request person, dept： 
送样日期:  2013-01-24 
Request date:  
报告日期:  2013-02-05 
Report date：  
第2页共3页 
 
 
 
图1 失效照片 
III. 测试结果 Test Results  
1 材料分析 
序号 
No. 
试验项目 
Test item 
额定值 
Requirement 
试验结果 
Test result 
评价 Evaluation 
合格 
qualified 
不合格 
unqualified 
失效件（Failure Part） 
内层（inner） 
1 
Shore A 硬度 
Shore A Hardness 
VDA 675 102 
/ 
78 
/ 
/ 
2 
拉伸强度 
Tensile Strength 
VDA 675 205 
≥12 MPa 
13.3 MPa 
× 
 
3 
断裂伸长率 
Elongation at tear 
VDA 675 205 
/ 
115 % 
 
× 
4 
耐DEXXRON III 转向液 
125℃×168h 后断裂伸长率 
After aging in power steering fluid 
/ 
102% 
/ 
/ 
外层（cover） 
1 
Shore A 硬度 
Shore A Hardness 
VDA 675 102 
/ 
78 
/ 
/ 
2 
拉伸强度 
Tensile Strength 
VDA 675 205 
≥12 MPa 
14.7 MPa 
× 
 
3 
断裂伸长率 
Elongation at tear 
VDA 675 205 
≥100% 
120 % 
× 
 
成品（Finished Part） 
1 
爆破压力 
/ 
72.7 MPa 
/ 
/ 
     经检验，胶管材料强度均在12MPa 以上，满足要求。内层断裂伸长率在115%，其性能优于材料耐转向液
后102%的伸长率结果。 
 胶管爆破压力仍旧保持在73MPa，经DRE 确认爆破压力满足要求，说明材料性能符合要求。 
 
外层破裂漏油 
 


 
上海汽车中心实验室 
SAIC Center Lab 
中国·上海·嘉定区安研路201 号 
邮编. 201804 
No 201 Anyan road, Jiading, Shanghai China 
Post code 201804 
报告编号 
Report number 
 
SCL-S-13-0039M 
委托者: 罗增峰 
Request person, dept： 
送样日期:  2013-01-24 
Request date:  
报告日期:  2013-02-05 
Report date：  
第3页共3页 
 
2 断口分析：  
    胶管内层在外层破裂的对应位置有裂纹，胶管的内层裂纹和外层裂纹相对应，且编织层呈现爆裂模式，说明
胶管为瞬间爆裂。 
 
 
断口分析 
    胶管断口裂纹中心位置为平整区域，未发现有气孔等缺陷，且裂纹围绕此区域进行发散，说明此区域为断裂
的起始点，故可说明胶管从此点发生爆裂： 
 
 
 
小结： 
   1 胶管材料符合要求。 
   2 胶管断裂模式说明胶管为瞬间爆裂。经断口分析，断口的起始区域未发现气孔，杂质等缺陷，且断口平整，
说明起始区域为瞬间断裂。 
   3 由于材料强度均在12MPa 要求以上，故胶管爆裂的应是胶管承受瞬间过大的压力致使材料发生断裂。 
 
裂纹起始位置 
裂纹发散方向 
裂纹发散方向

File: 材料工程师/SCL-S-13-0040M MG6转向低压管开裂.pdf.md
# SCL-S-13-0040M MG6转向低压管开裂.pdf

 
上海汽车中心实验室 
SAIC Center Lab 
中国·上海·嘉定区安研路201 号 
邮编. 201804 
No 201 Anyan road, Jiading, Shanghai China 
Post code 201804 
报告编号 
Report number 
 
SCL-S-13-0040M 
委托者: 罗增峰 
Request person, dept： 
送样日期:  2013-01-24 
Request date:  
报告日期:  2013-02-05 
Report date：  
第1页共4页 
 
零件号Part number 
3000241 
 零件名称 
Part name 
转向低压管 
图纸日期Drawing date 
/ 
零件生产日期Part production date 
/ 
 供货商 
Supplier 
上海康迪泰克 
车型/项目Car type/project 
IP22 
 
   阶段性报告 Interim report        结论性报告 Conclusion report           测试报告 Test report 
Ⅰ.任务描述 Task description 
实验室受委托对转向管进行失效原因分析，失效零件具体信息如下： 
As requested, QA lab has analyzed the failure of steering hose. The background information of the failed part is as following： 
零件信息：Part information 
零件名称 
Part name 
转向低压管 
制造日期 
Production date 
/ 
VIN 码 
VIN 
LSJW24H33BS063643 
销售日期 
Sale date 
/ 
车辆里程数 
Car mileage 
15126 km 
维修站名称 
Sale agent 
/ 
失效模式描述 
Failure circumstance 
description 
胶管破裂。 
原材料信息：Raw material information 
原材料及牌号 
Raw material specification 
CSM 
原材料厂商 
Raw material producer 
/ 
散件供应商 
Component supplier 
安徽中鼎 
金属热处理状态 
Metal heat treatment state 
/ 
失效零件见图：The failed part is shown in figure 1.  
 
Ⅱ. 结论与建议 Conclusions and suggestions 
结论：胶管爆破强度，材料强度符合要求。 
      断口分析胶管为瞬间爆裂，由于胶管爆裂在北方的呼伦贝尔地区，低温会使胶管冷启动时承受较大压
力，胶管破裂。 
建议：降低胶管在冷启动时所受的内部工作压力，降低胶管使用风险。 
Suggestions：slow down the speed of the hose squeeze to assure the hose no brake during the burke. 
          
 
 
 
 
 
 
 
 
 
 
分发: 
Distribution 
罗增峰 
检验者Author 
 
审核Auditor 
 
批准Approver 
 
日期Date 
 
日期Date 
 
日期Date 
 


 
上海汽车中心实验室 
SAIC Center Lab 
中国·上海·嘉定区安研路201 号 
邮编. 201804 
No 201 Anyan road, Jiading, Shanghai China 
Post code 201804 
报告编号 
Report number 
 
SCL-S-13-0040M 
委托者: 罗增峰 
Request person, dept： 
送样日期:  2013-01-24 
Request date:  
报告日期:  2013-02-05 
Report date：  
第2页共4页 
 
 
 
图1 失效照片 
III. 测试结果 Test Results  
1 材料分析 
序号 
No. 
试验项目 
Test item 
额定值 
Requirement 
试验结果 
Test result 
评价 Evaluation 
合格 
qualified 
不合格 
unqualified 
失效件（Failure Part） 
内层（inner） 
1 
Shore A 硬度 
Shore A Hardness 
VDA 675 102 
/ 
78 
/ 
/ 
2 
拉伸强度 
Tensile Strength 
VDA 675 205 
≥12 MPa 
14.6 MPa 
× 
 
3 
断裂伸长率 
Elongation at tear 
VDA 675 205 
/ 
120 % 
/ 
/ 
4 
耐DEXXRON III 转向液 
125℃×168h 后断裂伸长率 
After aging in power steering fluid 
/ 
102% 
/ 
/ 
外层（cover） 
1 
Shore A 硬度 
Shore A Hardness 
VDA 675 102 
/ 
78 
/ 
/ 
2 
拉伸强度 
Tensile Strength 
VDA 675 205 
≥12 MPa 
13.4 MPa 
× 
 
3 
断裂伸长率 
Elongation at tear 
VDA 675 205 
≥100% 
104 % 
× 
 
成品（Finished Part） 
1 
爆破压力 
/ 
70.4 MPa 
/ 
/ 
     经检验，胶管材料强度均在12MPa 以上，满足要求。内层断裂伸长率在120%，其性能优于材料耐转向液
后102%的伸长率结果。 
 胶管爆破压力仍旧保持在70MPa，经DRE 确认爆破压力满足要求，说明材料性能符合要求。 
 
外层破裂漏油 
 


 
上海汽车中心实验室 
SAIC Center Lab 
中国·上海·嘉定区安研路201 号 
邮编. 201804 
No 201 Anyan road, Jiading, Shanghai China 
Post code 201804 
报告编号 
Report number 
 
SCL-S-13-0040M 
委托者: 罗增峰 
Request person, dept： 
送样日期:  2013-01-24 
Request date:  
报告日期:  2013-02-05 
Report date：  
第3页共4页 
 
2 断口分析：  
    胶管内层在外层破裂的对应位置有裂纹，胶管的内层裂纹和外层裂纹相对应，且编织层呈现爆裂模式，说明
胶管为瞬间爆裂。 
 
 
断口分析 
    胶管断口裂纹中心位置为平整区域，未发现有气孔等缺陷，且裂纹围绕此区域进行发散，说明此区域为断裂
的起始点，故可说明胶管从此点发生爆裂： 
 
     由于爆裂造成胶管胶料缺失： 
 
 
 
裂纹起始位置 
裂纹发散方向 
裂纹发散方向 
 


 
上海汽车中心实验室 
SAIC Center Lab 
中国·上海·嘉定区安研路201 号 
邮编. 201804 
No 201 Anyan road, Jiading, Shanghai China 
Post code 201804 
报告编号 
Report number 
 
SCL-S-13-0040M 
委托者: 罗增峰 
Request person, dept： 
送样日期:  2013-01-24 
Request date:  
报告日期:  2013-02-05 
Report date：  
第4页共4页 
 
小结： 
   1 胶管材料符合要求。 
   2 胶管断裂模式说明胶管为瞬间爆裂。经断口分析，断口的起始区域未发现气孔，杂质等缺陷，且断口起始
区域由于爆裂造成内层胶料缺失。

File: 材料工程师/SCL-S-13-0041M W5转向低压管开裂.pdf.md
# SCL-S-13-0041M W5转向低压管开裂.pdf

 
上海汽车中心实验室 
SAIC Center Lab 
中国·上海·嘉定区安研路201 号 
邮编. 201804 
No 201 Anyan road, Jiading, Shanghai China 
Post code 201804 
报告编号 
Report number 
 
SCL-S-13-0041M 
委托者: 罗增峰 
Request person, dept： 
送样日期:  2013-01-24 
Request date:  
报告日期:  2013-02-05 
Report date：  
第1页共6页 
 
零件号Part number 
K47860CD040 
 零件名称 
Part name 
转向低压管 
图纸日期Drawing date 
/ 
零件生产日期Part production date 
/ 
 供货商 
Supplier 
烟台乐星 
车型/项目Car type/project 
IS 12 
 
   阶段性报告 Interim report        结论性报告 Conclusion report           测试报告 Test report 
Ⅰ.任务描述 Task description 
实验室受委托对转向管进行失效原因分析，失效零件具体信息如下： 
As requested, QA lab has analyzed the failure of steering hose. The background information of the failed part is as following： 
零件信息：Part information 
零件名称 
Part name 
转向低压管 
制造日期 
Production date 
/ 
VIN 码 
VIN 
LSJW34G33CJ010320 
LSJW34G38BJ017620 
LSJW34G37CG071053 
LSJW34G33CJ010365 
LSJW34G38BJ017620 
销售日期 
Sale date 
/ 
车辆里程数 
Car mileage 
2756 km 
2756 km 
3259 km 
5401 km 
2547 km 
维修站名称 
Sale agent 
/ 
失效模式描述 
Failure circumstance 
description 
胶管破裂。 
原材料信息：Raw material information 
原材料及牌号 
Raw material specification 
CSM 
原材料厂商 
Raw material producer 
/ 
散件供应商 
Component supplier 
天津平和 
金属热处理状态 
Metal heat treatment state 
/ 
失效零件见图：The failed part is shown in figure 1.  
 
Ⅱ. 结论与建议 Conclusions and suggestions 
结论：胶管材料性能符合要求。 
断口分析胶管为瞬间爆裂，由于胶管爆裂在北方的呼伦贝尔地区，低温会使胶管冷启动时承受较大压
力，胶管破裂。 
建议：降低胶管在冷启动时所受的内部工作压力，降低胶管使用风险。 
Suggestions：slow down the speed of the hose squeeze to assure the hose no brake during the burke. 
          
 
 
 
 
 
分发: 
Distribution 
罗增峰 
检验者Author 
 
审核Auditor 
 
批准Approver 
 
日期Date 
 
日期Date 
 
日期Date 
 


 
上海汽车中心实验室 
SAIC Center Lab 
中国·上海·嘉定区安研路201 号 
邮编. 201804 
No 201 Anyan road, Jiading, Shanghai China 
Post code 201804 
报告编号 
Report number 
 
SCL-S-13-0041M 
委托者: 罗增峰 
Request person, dept： 
送样日期:  2013-01-24 
Request date:  
报告日期:  2013-02-05 
Report date：  
第2页共6页 
 
 
 
图1 失效照片 
III. 测试结果 Test Results  
1 材料分析 
序号 
No. 
试验项目 
Test item 
额定值 
Requirement 
试验结果 
Test result 
评价 Evaluation 
合格 
qualified 
不合格 
unqualified 
失效件（Failure Part） 
内层（inner） 
1 
Shore A 硬度 
Shore A Hardness 
VDA 675 102 
 
66 
/ 
/ 
2 
拉伸强度 
Tensile Strength 
VDA 675 205 
≥6.8 MPa 
10.2 MPa 
× 
 
3 
断裂伸长率 
Elongation at tear 
VDA 675 205 
≥200% 
287 % 
 
 
外层（cover） 
1 
Shore A 硬度 
Shore A Hardness 
VDA 675 102 
/ 
64 
/ 
/ 
2 
拉伸强度 
Tensile Strength 
VDA 675 205 
≥6.8 MPa 
8.3 MPa 
× 
 
3 
断裂伸长率 
Elongation at tear 
VDA 675 205 
≥200% 
314 % 
× 
 
成品（Finished Part） 
1 
爆破压力 
/ 
50.6 MPa 
/ 
/ 
     经检验，胶管材料符合要求。 
 
 
 
 
外层破裂漏油 


 
上海汽车中心实验室 
SAIC Center Lab 
中国·上海·嘉定区安研路201 号 
邮编. 201804 
No 201 Anyan road, Jiading, Shanghai China 
Post code 201804 
报告编号 
Report number 
 
SCL-S-13-0041M 
委托者: 罗增峰 
Request person, dept： 
送样日期:  2013-01-24 
Request date:  
报告日期:  2013-02-05 
Report date：  
第3页共6页 
 
2 断口分析：  
2.1 LSJW34G33CJ010320 胶管 
    胶管内层在外层破裂的对应位置有裂纹，胶管的内层裂纹和外层裂纹相对应。 
 
    胶管断口裂纹中心位置为平整区域，未发现有气孔等缺陷，且裂纹围绕此区域进行发散，说明此区域为断裂
的起始点： 
 
 
2.2  LSJW34G38BJ017620 胶管 
    胶管内层在外层破裂的对应位置有裂纹，胶管的内层裂纹和外层裂纹相对应。 
    
 
    胶管断口裂纹中心位置为平整区域，未发现有气孔等缺陷，两侧为撕裂纹路，说明开列围绕此中心区域进行
发散，说明此区域为断裂的起始点： 
裂纹起始位置 
裂纹发散方向 
裂纹发散方向 


 
上海汽车中心实验室 
SAIC Center Lab 
中国·上海·嘉定区安研路201 号 
邮编. 201804 
No 201 Anyan road, Jiading, Shanghai China 
Post code 201804 
报告编号 
Report number 
 
SCL-S-13-0041M 
委托者: 罗增峰 
Request person, dept： 
送样日期:  2013-01-24 
Request date:  
报告日期:  2013-02-05 
Report date：  
第4页共6页 
 
   
 
2.3  LSJW34G37CG071053 胶管 
胶管内层在外层破裂的对应位置有裂纹，胶管的内层裂纹和外层裂纹相对应。 
 
    胶管断口裂纹中心位置为平整区域，未发现有气孔等缺陷，且裂纹围绕此区域进行发散，说明此区域为断裂
的起始点： 
   
 
 
 
 
裂纹起始位置 
撕裂纹路 
撕裂纹路 
裂纹起始位置 
裂纹发散方向 
裂纹发散方向 


 
上海汽车中心实验室 
SAIC Center Lab 
中国·上海·嘉定区安研路201 号 
邮编. 201804 
No 201 Anyan road, Jiading, Shanghai China 
Post code 201804 
报告编号 
Report number 
 
SCL-S-13-0041M 
委托者: 罗增峰 
Request person, dept： 
送样日期:  2013-01-24 
Request date:  
报告日期:  2013-02-05 
Report date：  
第5页共6页 
 
2.4 LSJW34G33CJ010365 胶管 
胶管内层在外层破裂的对应位置有裂纹，胶管的内层裂纹和外层裂纹相对应。 
 
    胶管断口裂纹中心位置为平整区域，未发现有气孔等缺陷，且裂纹围绕此区域进行发散，说明此区域为断裂
的起始点： 
   
 
2.5 LSJW34G38BJ017620 胶管 
胶管内层在外层破裂的对应位置有裂纹，胶管的内层裂纹和外层裂纹相对应。 
 
    胶管断口裂纹中心位置为平整区域，未发现有气孔等缺陷，两侧呈现撕裂纹路，说明此区域为断裂的起始点： 
裂纹起始位置 
裂纹发散方向 
裂纹发散方向 


 
上海汽车中心实验室 
SAIC Center Lab 
中国·上海·嘉定区安研路201 号 
邮编. 201804 
No 201 Anyan road, Jiading, Shanghai China 
Post code 201804 
报告编号 
Report number 
 
SCL-S-13-0041M 
委托者: 罗增峰 
Request person, dept： 
送样日期:  2013-01-24 
Request date:  
报告日期:  2013-02-05 
Report date：  
第6页共6页 
 
   
 
 
小结： 
   1 胶管材料符合要求。 
 
   2 5 根胶管断裂模式均呈现位为瞬间爆裂。经断口分析，断口的起始区域未发现气孔，杂质等缺陷 
  
 
裂纹起始位置 
撕裂纹区域 
撕裂纹区域

File: 材料工程师/SCL-S-13-0042M ZP11EU 冷却水管破裂.pdf.md
# SCL-S-13-0042M ZP11EU 冷却水管破裂.pdf

 
上海汽车中心实验室 
SAIC Center Lab 
中国·上海·嘉定区安研路201 号 
邮编. 201804 
No 201 Anyan road, Jiading, Shanghai China 
Post code 201804 
报告编号 
Report number 
 
SCL-S-13-0042M 
委托者: 周袁东 
Request person, dept： 
送样日期:  2013-01-24 
Request date:  
报告日期:  2013-02-17 
Report date：  
第1页共8页 
 
零件号Part number 
10065660 
 零件名称 
Part name 
暖风芯体进水管 
图纸日期Drawing date 
/ 
零件生产日期Part production date 
/ 
 供货商 
Supplier 
天津鹏翎 
车型/项目Car type/project 
ZP11 EU 
 
   阶段性报告 Interim report        结论性报告 Conclusion report           测试报告 Test report 
Ⅰ.任务描述 Task description 
实验室受委托对水管进行失效原因分析，失效零件具体信息如下： 
As requested, QA lab has analyzed the failure of oil seal. The background information of the failed part is as following： 
零件信息：Part information 
零件名称 
Part name 
暖风芯体进水管 
制造日期 
Production date 
2012.06.05 
VIN 码 
VIN 
S12HIV014 
销售日期 
Sale date 
/ 
车辆里程数 
Car mileage 
16665km（G5+） 
维修站名称 
Sale agent 
/ 
失效模式描述 
Failure circumstance 
description 
胶管破裂。 
原材料信息：Raw material information 
原材料及牌号 
Raw material specification 
EPDM 
原材料厂商 
Raw material producer 
朗盛 
散件供应商 
Component supplier 
/ 
金属热处理状态 
Metal heat treatment state 
/ 
失效零件见图：The failed part is shown in figure 1.  
 
Ⅱ. 结论与建议 Conclusions and suggestions 
结论：1 胶管内层产生疲劳开裂，导致胶管开裂。 
2 零件总成采用连接二通方式实现节流效应。由于该设计没有采用锥形的缓冲设计，故对胶管内液体
压力和流量能形成较大影响，且该状态零件并未在整车路试中得到性能验证。 
3 零件材料符合要求。 
建议：1 对二通设计的影响进行充分评估。 
2 采用带有缓冲结构的节流设计，并评估零件总成的吸振性能，提高总成零件的耐疲劳性能。 
 
 
 
 
 
 
 
 
 
分发: 
Distribution 
SQE：周袁东 
检验者Author 
 
审核Auditor 
 
批准Approver 
 
日期Date 
 
日期Date 
 
日期Date 
 


 
上海汽车中心实验室 
SAIC Center Lab 
中国·上海·嘉定区安研路201 号 
邮编. 201804 
No 201 Anyan road, Jiading, Shanghai China 
Post code 201804 
报告编号 
Report number 
 
SCL-S-13-0042M 
委托者: 周袁东 
Request person, dept： 
送样日期:  2013-01-24 
Request date:  
报告日期:  2013-02-17 
Report date：  
第2页共8页 
 
  
 
                                                     图1 失效照片 
III. 测试结果 Test Results  
1 材料性能测试（Material Test）： 
序号 
No. 
试验项目 
Test item 
额定值 
Requirement 
试验结果 
Test result 
评价 Evaluation 
合格 
qualified 
不合格 
unqualified 
失效件：评判依据： SMTC 5 320 003 
内层 
1 
FTIR 
EPDM 
EPDM 
× 
 
2 
Shore A 硬度 
65±5 
60 
× 
 
3 
拉伸强度 
≥10MPa 
13.0 
× 
 
4 
断裂伸长率 
≥300 % 
422 
× 
 
5 
撕裂强度 
≥4N/mm 
8.2 
× 
 
外层 
1 
FTIR 
EPDM 
EPDM 
× 
 
2 
Shore A 硬度 
65±5 
62 
× 
 
3 
拉伸强度 
≥10MPa 
16 
× 
 
4 
断裂伸长率 
≥300 % 
431 
× 
 
       
      经检验，水管材料满足材料要求。 
      
 
 
 
 
 
 
 
 
胶管破裂 


 
上海汽车中心实验室 
SAIC Center Lab 
中国·上海·嘉定区安研路201 号 
邮编. 201804 
No 201 Anyan road, Jiading, Shanghai China 
Post code 201804 
报告编号 
Report number 
 
SCL-S-13-0042M 
委托者: 周袁东 
Request person, dept： 
送样日期:  2013-01-24 
Request date:  
报告日期:  2013-02-17 
Report date：  
第3页共8页 
 
2 断口分析（Analyze）： 
2.1 外观分析 
 
 
2.2 内层缺陷分析 
2.2.1  在胶管内层除破裂的裂纹外，还发现多处损伤，具体如下：  
 
2.2.2 内层断口分析 
 
 
对区域1 和2 的断口纹路进行分析： 
 
零件二通处胶管的安装位置已经偏移，胶管与二
通的中间限位已有间隙。说明胶管在使用中受到
拉扯，形成拉脱现象。 
 
异常纵向痕迹 
 
裂纹 
区域1 
区域2 


 
上海汽车中心实验室 
SAIC Center Lab 
中国·上海·嘉定区安研路201 号 
邮编. 201804 
No 201 Anyan road, Jiading, Shanghai China 
Post code 201804 
报告编号 
Report number 
 
SCL-S-13-0042M 
委托者: 周袁东 
Request person, dept： 
送样日期:  2013-01-24 
Request date:  
报告日期:  2013-02-17 
Report date：  
第4页共8页 
 
2.2.2.1 区域1 分析 
   
 
 
在区域1 发现有半圆形扩展的疲劳扩展纹路，且撕裂纹路以此区域为中心向两侧进行扩展，说明区域1 为裂
纹破裂的起始区域。 
2.2.2.2 区域2 分析 
 
 
 
                 呈现出撕裂状纹路                      呈现连续的撕裂纹路 
    该区域的裂纹纹路均呈现撕裂状态，且扩展方向同裂纹的扩展方向一致，说明区域2 的横向裂纹并非起始点。 
2.2.3 裂纹整体纹路 
 
半圆形扩展的疲劳扩展纹路 
裂纹扩展方向 
裂纹扩展方向 
疲劳老化纹路 
裂纹扩展方向 
裂纹扩展方向 


 
上海汽车中心实验室 
SAIC Center Lab 
中国·上海·嘉定区安研路201 号 
邮编. 201804 
No 201 Anyan road, Jiading, Shanghai China 
Post code 201804 
报告编号 
Report number 
 
SCL-S-13-0042M 
委托者: 周袁东 
Request person, dept： 
送样日期:  2013-01-24 
Request date:  
报告日期:  2013-02-17 
Report date：  
第5页共8页 
 
2.2.4 平行的小裂口断口分析： 
 
    从纹路分析，裂纹方向为由内层表面向编制层方向扩展，没有横向纹路，说明此处开裂为材料直接撕裂，并
非划伤。 
 
2.2.5 两平行裂口特征分析： 
 
 
              裂纹                                           裂口 
   从两者的分布来看，裂口和裂纹均分布在异常压痕的区域，且开裂点均在凹凸区域中相对内凹的地点。 
  
2.2.6 凹凸区域的解剖分析 
 
凸起区域 
凸起区域 
凹陷区域 
裂纹 
裂纹 
凸起区域 
凸起区域 
凹陷区域 


 
上海汽车中心实验室 
SAIC Center Lab 
中国·上海·嘉定区安研路201 号 
邮编. 201804 
No 201 Anyan road, Jiading, Shanghai China 
Post code 201804 
报告编号 
Report number 
 
SCL-S-13-0042M 
委托者: 周袁东 
Request person, dept： 
送样日期:  2013-01-24 
Request date:  
报告日期:  2013-02-17 
Report date：  
第6页共8页 
 
对此具有异常压痕的区域进行剖面分析，具体如下： 
 
 
经解剖，胶管表面产生变形，但对胶管材料内部没有形成不良影响。 
对零件二通另一端未开裂的胶管进行解剖发现，在卡箍连接处同样发现有异常的纵向纹路： 
 
 
2.3 抽样件内层分析 
  对临港的库存件进行抽样检验，情况如下： 
   
 
表面有起伏状变形 


 
上海汽车中心实验室 
SAIC Center Lab 
中国·上海·嘉定区安研路201 号 
邮编. 201804 
No 201 Anyan road, Jiading, Shanghai China 
Post code 201804 
报告编号 
Report number 
 
SCL-S-13-0042M 
委托者: 周袁东 
Request person, dept： 
送样日期:  2013-01-24 
Request date:  
报告日期:  2013-02-17 
Report date：  
第7页共8页 
 
2.4 节流二通分析： 
  胶管中部连接有二通，其作用是起到节流的作用。对二通进行结构分析，具体如下： 
 
 
 
从二通结构来看，二通的节流模式是从Φ 18mm 直接降低至Φ 7mm，并无缓冲区域，故会改变管内的水流量的
情况，对胶管承受的压力形成影响。 
Benchmark 大众，通用设计，均采用“子弹头式”的节流阀；同时AP 平台的节流是通过3 通实现，图纸如下： 
 
节流作用 
Φ 7mm 
管口内径为Φ 18mm 
Φ 13 
Φ 4 
AP11 采用3 通连接，同时进水口的内径为
13mm，出水口分别为5mm 和4mm，且具有锥
形的缓冲区域，对水流压力的影响不大。 
梯形缓冲区域 


 
上海汽车中心实验室 
SAIC Center Lab 
中国·上海·嘉定区安研路201 号 
邮编. 201804 
No 201 Anyan road, Jiading, Shanghai China 
Post code 201804 
报告编号 
Report number 
 
SCL-S-13-0042M 
委托者: 周袁东 
Request person, dept： 
送样日期:  2013-01-24 
Request date:  
报告日期:  2013-02-17 
Report date：  
第8页共8页 
 
2.5 零件背景： 
ZP11 国内版路试均在2010 年3 月底前开始进行路试，而装有二通的零件图纸状态为2011 年5 月，故ZP11
的路试件均为老状态零件：即没有增加二通的一体式胶管。目前状态的零件均在2012 年的路试中才得到整车性
能的确认，ZP11 路试情况如下： 
项目 
 
BIW NO. 
 
VEH NO. 
VIN NO. 
SPEC. 
Test Usage 
 
需求时间 
 
CN 
EP2-BIW-5 
S09HIV28 
LSJZ14E339J990081 
1.5VCT +AMT 
EP2 新增PAVE 
2009-11-19 
CN 
OTS-BIW-19 
S09HOV15 
LSJZ14E329S990115 
1.5VCT + AMT 
G5+ -  Xaingfan  
2009-11-27 
CN 
OTS-BIW-20 
S09HOV16 
LSJZ14E349S990116 
1.5VCT + MT 
G5+ -  Xaingfan  
2009-11-27 
CN 
OTS-BIW-24 
S09HOV20 
LSJZ14C339S990157 
1.3 + AMT 
DS44 X2engines- 
AMT 
2009-12-11 
CN 
OTS-BIW-25 
S09HOV21 
LSJZ14C359S990158 
1.3 + MT 
DS44 X2engines- MT 
2009-12-11 
CN 
OTS-BIW-43 
S09HOV34 
LSJZ14E379S990126 
1.5VCT + AMT 
DS44 - AMT 
2010-1-8 
CN 
OTS-BIW-44 
S09HOV35 
LSJZ14E399S990127 
1.5VCT + MT 
DS44 - Man 
2010-1-8 
CN 
OTS-BIW-91 
S09HOV72 
LSJZ14C309S990178 
1.3 + AMT 
G5+ AMT 
2010-3-19 
CN 
OTS-BIW-92 
S09HOV73 
LSJZ14C329S990179 
1.3 + MT 
G5+ MT  
2010-3-26 
EU 
EP2-14 
S12HIV014 
LSJZ14E9XCS990374 
NSE 1.5VCT TL3 
G5+ 
2012-9-26 
EU 
EP2-15 
S12HIV015 
LSJZ14E91CS990375 
NSE 1.5VCT TL3 
Pave 
2012-9-27 
EU 
OTS-12 
S12HOV012 
LSJZ14E95CS990430 
NSE 1.5VCT TL2 
DS44 X 2 
2012-11-28 
EU 
OTS-14 
S12HOV014 
LSJZ14E90CS990433 
NSE 1.5VCT TL3 
G5+ 
2012-12-5 
EU 
OTS-10 
S12HOV010 
LSJZ14E92CS990434 
NSE 1.5VCT TL2 
75000mls Normal 
road Durability 
2012-12-7 
老状态零件图纸：  
 
 
 
小结： 
   1 胶管材料满足材料要求。 
   2 胶管内层产生疲劳裂纹，导致胶管开裂。在胶管内层发现有异常纵向凹凸纹路，且开裂裂纹均在凹凸纹路
区域。经测试材料撕裂强度，测试结果合格，可推断此凹凸纹路并非材料撕裂强度不够导致。 
   3 对临港库存件抽样件进行检查，未在内层发现有异常纵向纹路。 
   4 经Benchmark 350，大众，通用的节流阀设计，均没采用二通结构，所采用的结构是带有锥形缓冲区域的
三通或“子弹头”式专用节流阀。 
   5 加有二通状态的零件未能在整车路试中得到整车性能的验证。不带二通的整体胶管的老状态零件通过ZP11 
国内版的路试试验。

File: 材料工程师/SCL-S-13-0043M AT12 1.5T 冷却水管破裂.pdf.md
# SCL-S-13-0043M AT12 1.5T 冷却水管破裂.pdf

 
上海汽车中心实验室 
SAIC Center Lab 
中国·上海·嘉定区安研路201 号 
邮编. 201804 
No 201 Anyan road, Jiading, Shanghai China 
Post code 201804 
报告编号 
Report number 
 
SCL-S-13-0043M 
委托者: 周袁东 
Request person, dept： 
送样日期:  2013-01-24 
Request date:  
报告日期:  2013-02-17 
Report date：  
第1页共5页 
 
零件号Part number 
10110787 
 零件名称 
Part name 
暖风芯体进水管 
图纸日期Drawing date 
/ 
零件生产日期Part production date 
/ 
 供货商 
Supplier 
天津鹏翎 
车型/项目Car type/project 
AP12 1.5T 
 
   阶段性报告 Interim report        结论性报告 Conclusion report           测试报告 Test report 
Ⅰ.任务描述 Task description 
实验室受委托对水管进行失效原因分析，失效零件具体信息如下： 
As requested, QA lab has analyzed the failure of oil seal. The background information of the failed part is as following： 
零件信息：Part information 
零件名称 
Part name 
暖风芯体进水管 
制造日期 
Production date 
/ 
VIN 码 
VIN 
A12SIV030 
销售日期 
Sale date 
/ 
车辆里程数 
Car mileage 
43216 （DS44）  
维修站名称 
Sale agent 
/ 
失效模式描述 
Failure circumstance 
description 
胶管破裂。 
原材料信息：Raw material information 
原材料及牌号 
Raw material specification 
EPDM 
原材料厂商 
Raw material producer 
朗盛 
散件供应商 
Component supplier 
/ 
金属热处理状态 
Metal heat treatment state 
/ 
失效零件见图：The failed part is shown in figure 1.  
 
Ⅱ. 结论与建议 Conclusions and suggestions 
结论：1 胶管内层发现有疲劳痕迹，导致胶管胶料在编织层形成开裂，导致胶管破裂。 
2 零件材料符合要求，且胶料粘结强度符合要求。 
建议：1 提高胶管耐压能力，提升零件耐疲劳性能。 
       2 评估胶管对工作环境的适用性。 
 
 
 
 
 
 
 
 
 
 
 
分发: 
Distribution 
SQE：陈新波 
检验者Author 
 
审核Auditor 
 
批准Approver 
 
日期Date 
 
日期Date 
 
日期Date 
 


 
上海汽车中心实验室 
SAIC Center Lab 
中国·上海·嘉定区安研路201 号 
邮编. 201804 
No 201 Anyan road, Jiading, Shanghai China 
Post code 201804 
报告编号 
Report number 
 
SCL-S-13-0043M 
委托者: 周袁东 
Request person, dept： 
送样日期:  2013-01-24 
Request date:  
报告日期:  2013-02-17 
Report date：  
第2页共5页 
 
 
                                                     图1 失效照片 
III. 测试结果 Test Results  
1 材料性能测试（Material Test）： 
序号 
No. 
试验项目 
Test item 
额定值 
Requirement 
试验结果 
Test result 
评价 Evaluation 
合格 
qualified 
不合格 
unqualified 
失效件：评判依据： SMTC 5 320 003 
内层 
1 
FTIR 
EPDM 
EPDM 
× 
 
2 
Shore A 硬度 
65±5 
60 
× 
 
3 
拉伸强度 
≥10MPa 
12.2 
× 
 
4 
断裂伸长率 
≥300 % 
376 
× 
 
外层 
1 
FTIR 
EPDM 
EPDM 
× 
 
2 
Shore A 硬度 
65±5 
61 
× 
 
3 
拉伸强度 
≥10MPa 
11.7 
× 
 
4 
断裂伸长率 
≥300 % 
456 
× 
 
总成 
1 
剥离力 
Delamination strength 
≥1.8 N 
3.9 
× 
 
       
      经检验，水管材料满足材料要求。胶管内外层粘结力符合要求。 
      
 
 
 


 
上海汽车中心实验室 
SAIC Center Lab 
中国·上海·嘉定区安研路201 号 
邮编. 201804 
No 201 Anyan road, Jiading, Shanghai China 
Post code 201804 
报告编号 
Report number 
 
SCL-S-13-0043M 
委托者: 周袁东 
Request person, dept： 
送样日期:  2013-01-24 
Request date:  
报告日期:  2013-02-17 
Report date：  
第3页共5页 
 
2 断口分析（Analyze）： 
2.1 外观分析 
在胶管外层裂纹处发现有严重的磨痕： 
  
 
 
  
 
 
由于胶管安装状态下此处有线束卡扣，故此处磨痕为卡扣导致，安装图如下： 
 
 
内层缺陷分析 
内层的裂纹两侧发现有疲劳弯折痕迹，说明胶管在此区域受到疲劳压力较大： 
 


 
上海汽车中心实验室 
SAIC Center Lab 
中国·上海·嘉定区安研路201 号 
邮编. 201804 
No 201 Anyan road, Jiading, Shanghai China 
Post code 201804 
报告编号 
Report number 
 
SCL-S-13-0043M 
委托者: 周袁东 
Request person, dept： 
送样日期:  2013-01-24 
Request date:  
报告日期:  2013-02-17 
Report date：  
第4页共5页 
 
 
 
胶管在开裂处内外层胶料已经分离，且分离面积直接延伸至裂口两侧的弯折疲劳纹处。 
 
2.2 断口分析 
内层断口的分析如下： 
 
从端口裂纹扩展方向来看，内层断裂方向为从编织层向内层发生破裂。 
外层断口的分析如下： 
 
经断口分析，胶管破裂以编织层为起始点，形成胶管破裂。 
 
 
接触防冻液面 
编织层面 
断裂起始点 
裂纹扩展方向 
裂纹扩展方向 
裂纹扩展方向 
外层表面 
编织层面 
从断口裂纹扩展方向来看，外层断裂方向为
从编织层向外层表面发生破裂。 


 
上海汽车中心实验室 
SAIC Center Lab 
中国·上海·嘉定区安研路201 号 
邮编. 201804 
No 201 Anyan road, Jiading, Shanghai China 
Post code 201804 
报告编号 
Report number 
 
SCL-S-13-0043M 
委托者: 周袁东 
Request person, dept： 
送样日期:  2013-01-24 
Request date:  
报告日期:  2013-02-17 
Report date：  
第5页共5页 
 
小结： 
   1 胶管材料满足材料要求。 
   2 胶管破裂的方向为从编织层向内层和外层形成胶管破裂。 
   3 胶管内层破裂区域周围发现有胶料疲劳弯折痕迹，说明胶料在此区域受到的压力较大。 
   4 胶管外层破裂区域表面发现有磨损迹象，经调查安装状态，此处夹有线束卡夹，故形成磨损。

File: 材料工程师/SCL-S-13-0044M 燃油泵-BP31.pdf.md
# SCL-S-13-0044M 燃油泵-BP31.pdf

 
上海汽车中心实验室
(SAIC Center Lab) 
中国·上海·嘉定区安研路201 号 
邮编. 201804 
No. 201 Anyan Road, Jiading District,  
Shanghai, China. 
Post code :200433 
报告编号：Report number 
SCL-S-13-0044M 
委托者Requestor：张少波 
送样日期Deliver date：2013.02.17 
报告日期Report date：2013.03.15 
第 1 页 共 5 页 
Page 1 of 5  
 
零件号 
Part number 
13296120 
零件名称 
Part name 
燃油泵 
Fuel pump 
图纸日期 
Drawing date  
/ 
零件生产日期 
Production date 
/ 
供货商 
Supplier 
联合电子 
UAES 
车型/项目 
Car type/project 
BP31 
 
   阶段性报告  Stage report        结论性报告 Conclusion report           测试报告 Test report 
Ⅰ.任务描述 Task description 
实验室受委托对燃油泵进行失效原因分析，失效零件具体信息如下： 
As requested, QA lab has analyzed the invalid cause of fuel pump, and the information of invalid part is shown as 
following： 
零件信息：Part information 
零件名称 
Part name 
燃油泵 
Fuel pump 
制造日期 
Production date 
/ 
VIN 码 
VIN number 
/ 
销售日期 
Sale date 
/ 
车辆里程数 
Car mileage 
20000 km 
销售商 
Sale agent 
/ 
失效模式描述 
Invalid situation 
description 
塑料组件断裂 
Plastic part fractured. 
原材料信息：Raw material information 
原材料及牌号 
Raw material 
and trademark 
POM 
S2320 
原材料厂商 
Raw material producer 
BASF(德国) 
散件供应商 
Part supplier 
/ 
金属热处理状态 
Metal heat treatment state 
/ 
失效零件见图1：The invalid part is shown in Fig 1.  
Ⅱ. 结论与建议 Conclusions and suggestions 
结论：1. 零件材料符合技术要求。 
Conclusions: 1. Material performance part conformed to requirements.   
 
建议： 1. 加强对零件的保护。 
Suggestions: 1. Protection to the parts should be improved. 
           
分发： 
Dispenser 
张少波 
检验者： 
Identifier 
狄春峰 
审核： 
Auditor 
 
批准： 
Approver 
 
日期： 
Date 
2013.03.15 
日期： 
Date 
 
日期： 
Date 
 
       
 
           


 
上海汽车中心实验室
(SAIC Center Lab) 
中国·上海·嘉定区安研路201 号 
邮编. 201804 
No. 201 Anyan Road, Jiading District,  
Shanghai, China. 
Post code :200433 
报告编号：Report number 
SCL-S-13-0044M 
委托者Requestor：张少波 
送样日期Deliver date：2013.02.17 
报告日期Report date：2013.03.15 
第 2 页 共 5 页 
Page 2 of 5  
 
  
 
图1 失效件 
Fig.1 Failure part 
III. 测试结果 Test Results  
序号 
No. 
试验项目 
Test item 
额定值 
Requirement 
试验结果 
Test result 
评价 Evaluation 
第一次 
第二次 
合格 
qualified 
不合格 
unqualified 
I 
失效件 
 
 
1 
红外（GB/T6040-2002） 
Infrared Spectroscopy 
POM 
POM 
× 
 
2 
熔点（GB/T19466.3-2006） 
Melting point (℃) 
165±5 
167 
× 
 
3 
焓值（GB/T19466.3-2006） 
Enthalpy (J/g) 
/ 
138 
148 
 
 
4 
冲击强度（ISO 179-1） 
Charpy impact strength (kJ/m2) 
不断裂 
不断裂 
× 
 
II 
新件 
 
 
1 
红外（GB/T6040-2002） 
Infrared Spectroscopy 
POM 
POM 
× 
 
2 
熔点（GB/T19466.3-2006） 
Melting point (℃) 
165±5 
168 
× 
 
3 
焓值（GB/T19466.3-2006） 
Enthalpy (J/g) 
/ 
146 
162 
 
 
4 
冲击强度（ISO 179-1） 
Charpy impact strength (kJ/m2) 
不断裂 
不断裂 
× 
 
小结：失效件与新件材料一致，均系POM，符合图纸要求；材料冲击强度符合技术要求。 


 
上海汽车中心实验室
(SAIC Center Lab) 
中国·上海·嘉定区安研路201 号 
邮编. 201804 
No. 201 Anyan Road, Jiading District,  
Shanghai, China. 
Post code :200433 
报告编号：Report number 
SCL-S-13-0044M 
委托者Requestor：张少波 
送样日期Deliver date：2013.02.17 
报告日期Report date：2013.03.15 
第 3 页 共 5 页 
Page 3 of 5  
 
Ⅳ. 宏观分析 Macroscopic observation 
 
 
失效件断口如图2 所示，燃油泵内共有3 个连接凸台，失效件的两个凸台发生断裂，另一个完
好。 
 
 
图2 失效件断口 
Fig. 2 Fracture of failure part  
 
将图2 中的1#断口放大观察如图3 所示。断口呈脆断特征，断裂方向为沿侧壁逆时针方向。 
 
 
图3 失效件断口 1# 
Fig. 3 Fracture of failure part 1# 
 
 
 
 
 
 


 
上海汽车中心实验室
(SAIC Center Lab) 
中国·上海·嘉定区安研路201 号 
邮编. 201804 
No. 201 Anyan Road, Jiading District,  
Shanghai, China. 
Post code :200433 
报告编号：Report number 
SCL-S-13-0044M 
委托者Requestor：张少波 
送样日期Deliver date：2013.02.17 
报告日期Report date：2013.03.15 
第 4 页 共 5 页 
Page 4 of 5  
 
将2#凸台放大观察如图4 所示。该凸台在焊接处脱开，未断裂在凸台根部。对失效件和新件的
焊接处进行对比测量发现：失效件焊接层宽度较小，且分布不均；新件焊接层宽度较大，分布比较
均匀。 
 
 
 
图4 失效件断口 2# 
Fig. 4 Fracture of failure part 2# 
 
为了验证焊接问题，对零件进行了顶出力试验。连续25 件零件都符合PV 试验要求（如图5）。 
 
图5 顶出力试验 
Fig. 5 Ejecting force test 
 


 
上海汽车中心实验室
(SAIC Center Lab) 
中国·上海·嘉定区安研路201 号 
邮编. 201804 
No. 201 Anyan Road, Jiading District,  
Shanghai, China. 
Post code :200433 
报告编号：Report number 
SCL-S-13-0044M 
委托者Requestor：张少波 
送样日期Deliver date：2013.02.17 
报告日期Report date：2013.03.15 
第 5 页 共 5 页 
Page 5 of 5  
 
为了验证焊接问题的影响，对虚焊零件进行了振动试验，试验标准GMW 14081-2005（如图6）。
试验结果零件未发生断裂等失效情况。证明焊接问题不是导致该失效的主要原因。 
 
图6 虚焊零件振动试验 
Fig. 6 Vibration test of dry joint part 
为了验证此失效的失效模式，对零件进行了失效模拟试验。在摔落试验中发现，将零件离地不
同高度和方向摔落，零件凸台发生断裂的情况大多与该失效件一致（如图7）。 
 
 
图7 摔落试验 
 
Fig. 7 Dropping test 
将凸台断裂零件进行性能试验（如图8）。凸台断裂后的零件仍能正常工作。 
 
 
图8 性能试验 
 
Fig. 8 Performance test 
综合以上试验结果，该零件很可能是由于摔断后继续工作，在振动、疲劳等因素下导致最终失
效。

File: 材料工程师/SCL-S-13-0045M IP2X VAVE 排气歧管总成.pdf.md
# SCL-S-13-0045M IP2X VAVE 排气歧管总成.pdf

 
上海汽车中心实验室 
中国·上海·嘉定区安研路201 号 
邮编. 201804 
 
SAIC Central Laboratory 
201 Anhong rd, Anting, Shanghai, China 
报告编号 
Report number 
 
SCL-S-13-0045M 
委托者:SQE 周袁东 
Request person, dept： 
委托编号: / 
Request number: 
送样日期: 2013.02.01 
Request date:  
报告日期: 2013.02.19 
Report date：  
第1页共12页 
 
分发: 
Distribution 
发动机：王应红 
检验者Author 
邵百明 
审核Auditor 
 
批准Approver 
 
日期Date 
2013.02.19 
日期Date 
 
日期Date 
 
SMPV-0.2.3-002-QA -F01 
零件号Part number 
1006956 
 零件名称 
Part name 
排气歧管总成 
Exhaust Manifold Assy. 
图纸日期Drawing date 
/ 
零件生产日期Part production date 
/ 
 供货商 
Supplier 
芜湖杰峰汽车动力系统有限公司 
Wuhu JAPHL Powertrain Systems Co., Ltd. 
车型/项目Car type/project 
IP 2X VAVE 
阶段性报告 Interim report                结论性报告 Conclusion report          
 
Ⅰ.任务描述 Task description 
实验室受委托对排气歧管总成进行分析，失效零件具体信息如下： 
As requested, QA lab has analyzed the exhaust manifold assy. The information of the failed part is as following： 
零件信息：Part information 
零件名称 
Part name 
排气歧管总成 
Exhaust Manifold Assy. 
车制造日期 
Vehicle production date 
/ 
VIN 码 
VIN 
/ 
销售日期 
Sale date 
/ 
车辆里程数 
Car mileage 
不详（87733km 或71687km） 
维修站名称 
Sale agent 
/ 
失效模式描述 
Failure circumstance  
冬季实验中，焊缝开裂。The weld was cracked during the winter test. 
原材料信息：Raw material information 
原材料及牌号 
Raw material specification 
409/304 
原材料厂商 
Raw material producer 
/ 
散件供应商 
Component supplier 
/ 
金属热处理状态 
Metal heat treatment state 
/ 
失效零件见图1：The failed part is shown in figure 1.  
 
Ⅱ. 结论与建议 Conclusions and Suggestions 
 
结论Conclusions： 
（1）排气歧管总成焊缝开裂是由于疲劳所致。其原因是由于振动载荷超过了该结构的承受能力。The weld of the 
exhaust manifold is cracked by fatigue which is because of the vibration load over the bearing capacity of the structure. 
（2）标准SMTC 5 111 002 中无对应的焊接结构要求，因此不能对该焊接质量进行准确地评价。The standard SMTC 
5 111 002 doesn’t have the weld requirement for the weld structure, so the weld quality is unable to be evaluated exactly. 
（3）材料的成分和厚度符合要求；硬度和组织正常。The chemical compositions and thickness meet the requirement ; 
the hardness and microstructure are normal. 
 
建议Suggestions： 
（1）优化结构，提高其承载能力或降低振动载荷。Optimize the structure and increase the bearing capacity or reduce 
the load because of vibration. 
 
 
 
 


 
上海汽车中心实验室 
中国·上海·嘉定区安研路201 号 
邮编. 201804 
 
SAIC QA Laboratory 
201 Anhong rd, Anting, Shanghai 
报告编号 
Report number 
 
SCL-S-13-0045M 
委托者: SQE 周袁东 
Request person, dept： 
委托编号:  /  
Request number: 
送样日期: 2013.02.01 
Request date:  
报告日期: 2013.02.19 
Report date：  
第2页共12页 
 
SMPV-0.2.3-002-QA -F01 
III. 测试结果与分析 Test Results and Analysis  
 
（1）失效产品 Failed Parts 
      失效件在焊缝处出现开裂，如图1 所示；裂纹长度分别约为：55mm ，75mm。车辆在行驶的过程中，由
于震动，此处承受着双向的摆动载荷。 
 
 
 
 
 
图1 失效件 焊缝处开裂 
 
 
 
 
上图另一面2#裂纹 
长度：75mm  
此面1#裂纹 
长度：55mm  
金相检验剖切处  
金相检验剖切处  


 
上海汽车中心实验室 
中国·上海·嘉定区安研路201 号 
邮编. 201804 
 
SAIC QA Laboratory 
201 Anhong rd, Anting, Shanghai 
报告编号 
Report number 
 
SCL-S-13-0045M 
委托者: SQE 周袁东 
Request person, dept： 
委托编号:  /  
Request number: 
送样日期: 2013.02.01 
Request date:  
报告日期: 2013.02.19 
Report date：  
第3页共12页 
 
SMPV-0.2.3-002-QA -F01 
（2）断口分析 Fracture Analysis 
1#断口宏观形貌如图2 所示。表面氧化呈红褐色和黑色，断裂面上有明显的分界线；从裂纹扩展的前沿，可
以看出：裂纹起源于焊缝的内外侧，主要为内侧。 
由于断口有明显的氧化，因此选择裂纹扩展前沿的区域进行电镜观察，结果见图3；具有明显的疲劳扩展纹
路，证明断裂类型为疲劳断裂。 
图4 是1#断口A 端附近截面的焊缝情况；其裂纹起源于焊缝的应力集中处。这从另一方面进一步反映：裂
纹主要起源于焊缝内侧应力集中处。 
 
 
 
(a) 断口全貌                                       (b) 断裂面局部 
 
 
（c）断口的A 端 箭头显示裂纹扩展方向           （d）断口的B 端 箭头显示裂纹扩展方向 
图2  1#断口宏观形貌  


 
上海汽车中心实验室 
中国·上海·嘉定区安研路201 号 
邮编. 201804 
 
SAIC QA Laboratory 
201 Anhong rd, Anting, Shanghai 
报告编号 
Report number 
 
SCL-S-13-0045M 
委托者: SQE 周袁东 
Request person, dept： 
委托编号:  /  
Request number: 
送样日期: 2013.02.01 
Request date:  
报告日期: 2013.02.19 
Report date：  
第4页共12页 
 
SMPV-0.2.3-002-QA -F01 
 
图3 1#断口局部电镜照片 箭头显示疲劳裂纹扩展方向 
 
图4 靠近A 端附近的焊缝（起弧点） 裂纹起源于焊缝的应力集中处  
 
2#断口与1#断口相同，如图5 所示。从裂纹扩展前沿来看，裂纹起源于内部焊缝的应力集中处，向外扩展。 
 
 
内侧 
裂纹 


 
上海汽车中心实验室 
中国·上海·嘉定区安研路201 号 
邮编. 201804 
 
SAIC QA Laboratory 
201 Anhong rd, Anting, Shanghai 
报告编号 
Report number 
 
SCL-S-13-0045M 
委托者: SQE 周袁东 
Request person, dept： 
委托编号:  /  
Request number: 
送样日期: 2013.02.01 
Request date:  
报告日期: 2013.02.19 
Report date：  
第5页共12页 
 
SMPV-0.2.3-002-QA -F01 
 
 
（a）断口全貌                               （b）局部 
 
 
(b) 断口的A 端                                  （c）断口的B 端 
图5 2#断口宏观形貌 
 
从断口中间还保留一些断裂特征的区域取样；利用盐酸对样品表面的氧化物进行清理，然后利用电镜进行
观察，其结果如图6 所示。由图可见，疲劳裂纹起源于焊缝的内外侧，然后向焊缝的中心扩展；中间的分界区域
为裂纹相交的区域。从内外疲劳裂纹扩展面积的大小来看，裂纹主要起源于焊缝内侧应力集中部位。 
通过上述的断口检测可以看出：两焊缝均是由于疲劳而开裂的；裂纹均起源于焊缝的内外侧；以内侧为主。 
 


 
上海汽车中心实验室 
中国·上海·嘉定区安研路201 号 
邮编. 201804 
 
SAIC QA Laboratory 
201 Anhong rd, Anting, Shanghai 
报告编号 
Report number 
 
SCL-S-13-0045M 
委托者: SQE 周袁东 
Request person, dept： 
委托编号:  /  
Request number: 
送样日期: 2013.02.01 
Request date:  
报告日期: 2013.02.19 
Report date：  
第6页共12页 
 
SMPV-0.2.3-002-QA -F01 
 
 
图6 局部电镜照片 
疲劳扩展方向 
分界区域 
疲劳扩展方向 
分界区域 
 
说明： 
（a）外侧表面起源的疲劳扩展条纹及方
向 
说明： 
（b）内侧表面起源的疲劳扩展条纹及方向 


 
上海汽车中心实验室 
中国·上海·嘉定区安研路201 号 
邮编. 201804 
 
SAIC QA Laboratory 
201 Anhong rd, Anting, Shanghai 
报告编号 
Report number 
 
SCL-S-13-0045M 
委托者: SQE 周袁东 
Request person, dept： 
委托编号:  /  
Request number: 
送样日期: 2013.02.01 
Request date:  
报告日期: 2013.02.19 
Report date：  
第7页共12页 
 
SMPV-0.2.3-002-QA -F01 
（3）焊缝及材料检测Weld and Material Test 
    在图1 所示的部位（断口中间）取样，采用金相法对焊缝进行检验。由图7 和8 可以看出：裂纹起源于焊
接的热影响区，然后穿过焊缝。焊高为1.4mm，与最薄的板厚（三元催化器壳体）相当。1#裂纹中间区域的熔深
较浅，但不是引起失效的原因。 
    标准SMTC 5 111 002 中，无完全相对应的焊接结构要求，因此不便对焊接质量进行准确的评价。 
 
 
 
 
 
 
 
 
 
 
 
 
 
 
 
 
图7  1#裂纹中间的的焊缝 
 
焊高：1.4mm 
熔深：0.1mm 
等轴状的热
影响区组织 
100%熔透 
焊缝硬度：205，199，212HV0.5 
热影响区硬度：164，166，161HV0.5 
壳体基体硬度：129，133，131HV0.5 
热影响区硬度：191，207，195HV0.5 
端锥基体硬度：277，272，285HV0.5 


 
上海汽车中心实验室 
中国·上海·嘉定区安研路201 号 
邮编. 201804 
 
SAIC QA Laboratory 
201 Anhong rd, Anting, Shanghai 
报告编号 
Report number 
 
SCL-S-13-0045M 
委托者: SQE 周袁东 
Request person, dept： 
委托编号:  /  
Request number: 
送样日期: 2013.02.01 
Request date:  
报告日期: 2013.02.19 
Report date：  
第8页共12页 
 
SMPV-0.2.3-002-QA -F01 
 
 
 
 
 
 
 
 
 
 
 
 
 
 
 
 
图8  2#裂纹中间的的焊缝 
 
   各区域的硬度正常，见图7 和图8。焊缝的强度和端锥热影响区的硬度相当；壳体基体的硬度最低。内侧裂
纹起源于端锥的热影响区，然后穿过焊缝；该部位是应力集中的部位，承受着工作中振动载荷。开裂表明：此处
的工作应力超越了该焊接结构所能承受的强度。 
   如果采用如下图9 所示的两种焊接结构，对提高开裂处的承受能力是有益的。 
 
 
 
 
 
 
焊高：1.4mm 
熔深：0.5mm 
100%熔透 
 
等轴状的热
影响区组织 
焊缝硬度：195，192，208HV0.5 
热影响区硬度：166，172，175HV0.5 
壳体基体硬度：145，141，148HV0.5 
端锥基体硬度：263，265，272HV0.5 
热影响区硬度：206，194，188HV0.5 


 
上海汽车中心实验室 
中国·上海·嘉定区安研路201 号 
邮编. 201804 
 
SAIC QA Laboratory 
201 Anhong rd, Anting, Shanghai 
报告编号 
Report number 
 
SCL-S-13-0045M 
委托者: SQE 周袁东 
Request person, dept： 
委托编号:  /  
Request number: 
送样日期: 2013.02.01 
Request date:  
报告日期: 2013.02.19 
Report date：  
第9页共12页 
 
SMPV-0.2.3-002-QA -F01 
 
（a）T 型焊接                                     (b) 搭接 
图9 两种结构 
 
   各区域的组织正常如图10-13 所示。 
 
图10 焊缝及端锥热影响区组织 


 
上海汽车中心实验室 
中国·上海·嘉定区安研路201 号 
邮编. 201804 
 
SAIC QA Laboratory 
201 Anhong rd, Anting, Shanghai 
报告编号 
Report number 
 
SCL-S-13-0045M 
委托者: SQE 周袁东 
Request person, dept： 
委托编号:  /  
Request number: 
送样日期: 2013.02.01 
Request date:  
报告日期: 2013.02.19 
Report date：  
第10页共12页 
 
SMPV-0.2.3-002-QA -F01 
 
图11 壳体热影响区和焊缝组织 
 
图12 端锥基体组织  奥氏体+马氏体

File: 材料工程师/SCL-S-13-0046-ZP11-尾门密封条.pdf.md
# SCL-S-13-0046-ZP11-尾门密封条.pdf

 
上海汽车中心实验室 
SAIC Center Lab 
中国·上海·嘉定区安研路201 号 
邮编. 201804 
No 201 Anyan road, Jiading, Shanghai China 
Post code 201804 
报告编号 
Report number 
 
SCL-S-13-0046 
委托者: SQE 李志才 
Request person, dept：Dong Chao 
送样日期:  2013.02.17 
Request date:  
报告日期:  2013.03.14 
Report date：  
第1 页共3 页 
 
 
上海汽车 
SAIC Motor 
零件号Part number 
/ 
 零件名称 
Part name 
尾门密封条 
图纸日期Drawing date 
/ 
零件生产日期Part production date 
/ 
 供货商 
Supplier 
宁海建新 
车型/项目Car type/project 
ZP11 
 
   阶段性报告 Interim report        结论性报告 Conclusion report           测试报告 Test report 
Ⅰ.任务描述 Task description 
实验室受委托对ZP11 LSJZ14E9XCS990374 尾门密封条进行失效原因分析，失效零件具体信息如下： 
As requested, QA lab has analyzed the failure of the seal of the car NO. LSJZ14E9XCS990374 . The background information of the failed part is as following： 
零件信息：Part information 
零件名称 
Part name 
尾门密封条 
制造日期 
Production date 
/ 
VIN 码 
VIN 
/ 
销售日期 
Sale date 
/ 
车辆里程数 
Car mileage 
75468 公里 (km) 
维修站名称 
Sale agent 
襄阳试验基地 
失效模式描述 
Failure circumstance 
description 
密封条严重磨损 
原材料信息：Raw material information 
原材料及牌号 
Raw material specification 
EPDM 
原材料厂商 
Raw material producer 
/ 
散件供应商 
Component supplier 
宁海建新 
金属热处理状态 
Metal heat treatment state 
/ 
失效零件见图1：The failed part is shown in figure 1.  
 
Ⅱ. 结论与建议 Conclusions and suggestions 
 
小结：失效件的尾门密封条的压缩负荷过大(要求：6±2N/100mm；实测：17.2 N/100mm，17.1 N/100mm，
17.5 N/100mm，17.7 N/100mm)，导致密封条严重磨损。抽样新件压缩负荷符合要求(要求：6±2N/100mm；
实测：7.4 N/100mm)。 
Conclusion: The compression load of the failed seal is larger than the requirement which caused the 
severe wear of the seal(requirement: 6±2N/100mm; measured: 17.2 N/100mm,17.1 N/100mm,17.5 
N/100mm,17.7 N/100mm). The compression load of the new seal conforms to the requirement 
(requirement: 6±2N/100mm; measured: 7.2 N/100mm).  
 
建议：供应商加强产品生产控制。  
Suggestions：the supplier should be request to strengthen the control of production. 
 
 
 
 
 
分发: 
Distribution 
SQE：李志才（Li ZhiCai） 
检验者Author 
 
审核Auditor 
 
批准Approver 
 
日期Date 
 
日期Date 
 
日期Date 
 


 
上海汽车中心实验室 
SAIC Center Lab 
中国·上海·嘉定区安研路201 号 
邮编. 201804 
No 201 Anyan road, Jiading, Shanghai China 
Post code 201804 
报告编号 
Report number 
 
SCL-S-13-0046 
委托者: SQE 李志才 
Request person, dept：Dong Chao 
送样日期:  2013.02.17 
Request date:  
报告日期:  2013.03.14 
Report date：  
第2 页共3 页 
 
 
上海汽车 
SAIC Motor 
 
图1 失效照片 
 
III. 测试结果 Test Results  
1 材料性能测试（Material Test）： 
序号 
No. 
试验项目 
Test item 
额定值 
Requirement 
试验结果 
Test result 
评价 Evaluation 
合格 
qualified 
不合格 
unqualified 
LSJZ14E9XCS990374: 尾门密封条 
1 
压缩负荷（失效件） 
— 
— 
— 
— 
 
1#样品 
6±2 N/100mm 
17.2 
 
× 
 
2#样品 
6±2 N/100mm 
17.1 
 
× 
 
3#样品 
6±2 N/100mm 
17.5 
 
× 
 
4#样品 
6±2 N/100mm 
17.7 
 
× 
新抽样件 
1 
压缩负荷 
6±2 N/100mm 
7.4N 
× 
 
从上述结果可以看出：失效件的压缩负荷不符合图纸要求，新零件的压缩负荷符合图纸要求。 
1-4#的测试样品的取样位置如下图： 
 
 
 
 


 
上海汽车中心实验室 
SAIC Center Lab 
中国·上海·嘉定区安研路201 号 
邮编. 201804 
No 201 Anyan road, Jiading, Shanghai China 
Post code 201804 
报告编号 
Report number 
 
SCL-S-13-0046 
委托者: SQE 李志才 
Request person, dept：Dong Chao 
送样日期:  2013.02.17 
Request date:  
报告日期:  2013.03.14 
Report date：  
第3 页共3 页 
 
 
上海汽车 
SAIC Motor 
2 分析（Analyze）： 
 
 
密封条连接部位出现明显磨损现象，挤出段部分有明显压痕。 
 
 
密封条连接部位左端挤出段出现明显压痕和磨损。 
 
 
密封条连接部位右端挤出段出现明显压痕和磨损。 
 
 
小结：失效件的尾门密封条的压缩负荷过大(要求：6±2N/100mm；实测：17.2 N/100mm，17.1 N/100mm，
17.5 N/100mm，17.7 N/100mm)，导致密封条严重磨损。抽样新件压缩负荷符合要求(要求：6±2N/100mm；
实测：7.4 N/100mm)。 
Conclusion:  The compression load of the failed seal is larger than the requirement which caused 
the severe wear of the seal(requirement: 6±2N/100mm; measured: 17.2 N/100mm,17.1 
N/100mm,17.5 N/100mm,17.7 N/100mm). The compression load of the new seal conforms to the 
requirement (requirement: 6±2N/100mm; measured: 7.2 N/100mm). 
密封条接口 
压痕 
压痕 
压痕 
压痕
