Repository: kujaxr/obsidian-vault

File: 材料工程师/SCL-S-13-0047M.pdf.md
# SCL-S-13-0047M.pdf

上海汽车中心实验室 
SAIC Center Lab 
中国·上海·嘉定区安研路201 号 
邮编. 201804 
No 201 Anyan road, Jiading, Shanghai China 
Post code 201804 
报告编号 
Report number 
 
SCL-S-13-0047M 
委托者:  SQE  张少波 
Request person, dept：Dong Chao 
委托编号:  SCL-S-13-0047M 
Request number:  
送样日期:  2013.2.25 
Request date:  
报告日期:  2013.3.18 
Report date： 
                       第1页共6页 
 
分发: 
Distribution 
SQE  张少波 
检验者Author 
白云岭 
审核Auditor 
 
批准Approver 
 
日期Date 
2013.3.18 
日期Date 
 
日期Date 
 
 
零件号Part number 
K 40235 08003 
 零件名称 
Part name 
后轮轴前支架 
CROSSMEMBER ASSY-STRG G/BOX 
图纸日期Drawing date 
 
零件生产日期Part production date 
/ 
 供货商 
Supplier 
上海华庄模具有限公司 
车型/项目Car type/project 
IS12   1.8T 
 
                阶段性报告 Interim report              结论性报告 Conclusion report          
Ⅰ.任务描述 Task description 
实验室受委托对后轮轴前支架进行失效原因分析，失效零件具体信息如下： 
As requested, QA lab has analyzed the failure of CROSSMEMBER ASSY-STRG G/BOX. The background information of the failed part is as 
following： 
零件信息：Part information 
零件名称 
Part name 
后轮轴前支架 
CROSSMEMBER ASSY-STRG G/BOX 
制造日期 
Production date 
2011-12-9 
VIN 码 
VIN 
LSJW34G37BJ017107 
销售日期 
Sale date 
2012-4-5 
车辆里程数 
Car mileage 
12000 公里 (km) 
维修站名称 
Sale agent 
巴州龙驰 
失效模式描述 
Failure circumstance 
description 
断裂。 
原材料信息：Raw material information 
原材料及牌号 
Raw material specification 
SAPH440 
原材料厂商 
Raw material producer
宝钢 
散件供应商 
Component supplier 
/ 
金属热处理状态
Metal heat treatment 
state 
/ 
 
 
Ⅱ. 结论与建议 Conclusions and suggestions 
 
结论Conclusions： 
1、 失效件属于疲劳断裂，失效件表面磨损严重。 
The failure of parts belong to fatigue fracture，surface was wear and tear seriously. 
2、失效件的材料强度低。 
the material strength of failure part is low. 
3、 失效件的实测板厚为技术要求（t=3.2±0.22mm）的下限，接近于公称厚度为3.0mm 的板厚。 
The thinckness of failure part is the lower limit of the technical requirements of the (t = 3.2 ± 0.22mm), 
close to the nominal thickness of 3.0mm thickness. 
建议Suggestions： 
1、 校核和检查连接付的连接情况。 
To check connections. 
2、 供应商加强过程质量控制。 
   Suppliers to strengthen the process of quality control. 


上海汽车中心实验室 
SAIC Center Lab 
中国·上海·嘉定区安研路201 号 
邮编. 201804 
No 201 Anyan road, Jiading, Shanghai China 
Post code 201804 
报告编号 
Report number 
 
SCL-S-13-0047M 
委托者: SQE  张少波 
Request person, dept： 
送样日期:  2013.2.25 
Request date:  
报告日期: 2013.3.18 
Report date：  
第2页共6页 
 
III. 测试结果 Test Results  
1、宏观观察： 
1） 失效件在整车中的装配位置关系如图1 所示，支架与后桥之间是螺栓连接，装配扭矩105—135Nm。 
2） 失效件的实物形貌如图2 所示，断裂位置位于椭圆孔的中部。 
 
       图1 失效件在正车中的装配位置关系 
 
 
图2  失效件实物形貌 
 
 
 


上海汽车中心实验室 
SAIC Center Lab 
中国·上海·嘉定区安研路201 号 
邮编. 201804 
No 201 Anyan road, Jiading, Shanghai China 
Post code 201804 
报告编号 
Report number 
 
SCL-S-13-0047M 
委托者: SQE  张少波 
Request person, dept： 
送样日期:  2013.2.25 
Request date:  
报告日期: 2013.3.18 
Report date：  
第3页共6页 
 
3) 失效件的支架与横梁的焊接相对位置明显偏，见图3。 
4）支架表面磨损严重且磨损不均匀，见图4a、4b；支架椭圆孔的内表面也有磨损，见图4c、4d。 
5）失效件的其他安装孔位良好，焊接外观无明显缺陷，见图5。 
 
 
图3 
 
 
 
 
 图4 支架表面磨损严重且磨损不均匀，见图4a、4b；支架椭圆孔的内表面也有磨损，见图4c、4d。 
4a 
4b
10mm 
4d
4c


上海汽车中心实验室 
SAIC Center Lab 
中国·上海·嘉定区安研路201 号 
邮编. 201804 
No 201 Anyan road, Jiading, Shanghai China 
Post code 201804 
报告编号 
Report number 
 
SCL-S-13-0047M 
委托者: SQE  张少波 
Request person, dept： 
送样日期:  2013.2.25 
Request date:  
报告日期: 2013.3.18 
Report date：  
第4页共6页 
 
 
 
 
 
图 5 失效件的其他安装孔位良好，焊接外观无明显缺陷 
3、断口观察： 
1）失效件断口宏观形貌，见图6。断口可分为两个大区域，A 区为先断裂区域，裂纹起始位置如图中红色
箭头所示 ；B 区为后断裂区域。 
 
图6  断口宏观形貌 
A 区
B 区


上海汽车中心实验室 
SAIC Center Lab 
中国·上海·嘉定区安研路201 号 
邮编. 201804 
No 201 Anyan road, Jiading, Shanghai China 
Post code 201804 
报告编号 
Report number 
 
SCL-S-13-0047M 
委托者: SQE  张少波 
Request person, dept： 
送样日期:  2013.2.25 
Request date:  
报告日期: 2013.3.18 
Report date：  
第5页共6页 
 
3） 断口微观观察： 
（1） 对A 区的裂纹源附件的断口进行观察，端口具有疲劳特征，见图7a；对B 区进行微观观察，
为快速断裂的形貌，见图7b。 
 
 
图7    断口微观形貌    SEM 
 
7a
7b


上海汽车中心实验室 
SAIC Center Lab 
中国·上海·嘉定区安研路201 号 
邮编. 201804 
No 201 Anyan road, Jiading, Shanghai China 
Post code 201804 
报告编号 
Report number 
 
SCL-S-13-0047M 
委托者: SQE  张少波 
Request person, dept： 
送样日期:  2013.2.25 
Request date:  
报告日期: 2013.3.18 
Report date：  
第6页共6页 
 
4、理化分析： 
序号 
No. 
试验项目 
Test item 
额定值 
Requirement 
试验结果 
Test result 
评价 Evaluation 
合格 
qualified
不合格 
unqualified
1 
失效件 
 
 
 
 
1.1 
化学成分/ SAPH440 t=3.2
BQB/310-2009 
 
 
 
C 
≤0.21% 
0.11 
× 
 
Si 
≤0.3% 
0.013 
× 
 
Mn 
≤1.5% 
0.65 
× 
 
P 
≤0.030% 
0.013 
× 
 
S 
≤0.025% 
0.0068 
× 
 
Alt 
≥0.010% 
0.039 
× 
 
1.2 
钢板厚度 
t=3.2±0.22mm 
3.05 
× 
 
1.3 
硬度/HV10 
/ 
123、124、124 
/ 
 
1.4 
抗拉强度 
≥440MPa 
 
/ 
 
强度 
/ 
434 
1 
/ 
 
1.5 
金相组织 
/ 
铁素体+碳化物 (图8) 
/ 
 
2 
新零件 
 
 
 
 
2.1 
化学成分/ SAPH440 t=3.2
BQB/310-2009 
 
× 
 
C 
≤0.21% 
0.085 
× 
 
Si 
≤0.3% 
0.006 
× 
 
Mn 
≤1.5% 
0.81 
× 
 
P 
≤0.030% 
0.0083 
× 
 
S 
≤0.025% 
0.0055 
× 
 
Alt 
≥0.010% 
0.032 
× 
 
2.2 
钢板厚度 
t=3.2±0.22mm 
3.23 
× 
 
2.3 
硬度/HV10 
/ 
122、124、125 
/ 
 
2.4 
抗拉强度 
≥440MPa 
/ 
/ 
 
强度 
/ 
479 1 
/ 
 
2.5 
金相组织 
/ 
铁素体+碳化物 (图9) 
/ 
 
1) 该数据源于CTI 测试报告：MLSHF000048280001C，试样取自支架成品。 
 
 
图8 失效件金相组织：铁素体+碳化物  500X       图9 新零件金相组织：铁素体+碳化物  500X

File: 材料工程师/SCL-S-13-0048M NSE 排气歧管.pdf.md
# SCL-S-13-0048M NSE 排气歧管.pdf

 
上海汽车中心实验室 
中国·上海·嘉定区安研路201 号 
邮编. 201804 
 
SAIC Central Laboratory 
201 Anhong rd, Anting, Shanghai, China 
报告编号 
Report number 
 
SCL-S-13-0048M 
委托者:发动机 王应红 
Request person, dept： 
委托编号: / 
Request number: 
送样日期: 2013.02.25 
Request date:  
报告日期: 2013.03.08 
Report date：  
第1页共9页 
 
分发: 
Distribution 
发动机：王应红；SQE:张斯琦 
检验者Author 
邵百明 
审核Auditor 
 
批准Approver 
 
日期Date 
2013.03.08 
日期Date 
 
日期Date 
 
SMPV-0.2.3-002-QA -F01 
零件号Part number 
10035775 
 零件名称 
Part name 
排气歧管 
exhaust manifold 
图纸日期Drawing date 
/ 
零件生产日期Part production date 
/ 
 供货商 
Supplier 
西峡县内燃机进排气管有限责任公司 
车型/项目Car type/project 
NSE 
阶段性报告 Interim report                结论性报告 Conclusion report          
 
Ⅰ.任务描述 Task description 
实验室受委托对排气歧管进行分析，失效零件具体信息如下： 
As requested, QA lab has analyzed the exhaust manifolds. The information of the failed part is as following： 
 
零件信息：Part information 
零件名称 
Part name 
排气歧管 
exhaust manifold 
车制造日期 
Vehicle production date 
/ 
VIN 码 
VIN 
/ 
销售日期 
Sale date 
/ 
车辆里程数 
Car mileage 
100% G5+ 
维修站名称 
Sale agent 
/ 
失效模式描述 
Failure circumstance  
排气管出现裂纹，但未漏气失效。The exhaust manifold was cracked, but was not failed. 
原材料信息：Raw material information 
原材料及牌号 
Raw material specification 
NiSiCr3552 
原材料厂商 
Raw material producer 
/ 
散件供应商 
Component supplier 
/ 
金属热处理状态 
Metal heat treatment state 
/ 
失效零件见图1：The failed part is shown in figure 1.  
 
Ⅱ. 结论与建议 Conclusions and Suggestions 
 
结论Conclusions： 
（1）排气歧管是由于热应力和振动交变载荷共同作用而出现疲劳开裂的，但是高温引起的热应力是主要因素。
The fatigue crack of the exhaust manifold is because of the heat stress and the load from the vibration, but the heat stress 
caused by high temperature is the main reason. 
（2）歧管尺寸符合要求。The dimensions of the exhaust manifold meet the requirement. 
（3）材料的成分，组织以及石墨形态和大小符合要求；疏松正常。The chemical compositions, microstructure, 
graphite shape and size meet the requirement; the porosity is normal. 
（4）材料的硬度处于上限的临界状态。The hardness is at the upper limit of critical state. 
 
建议Suggestions： 
（1）优化产品的结构，降低热应力。Optimize the structure of the part and reduce the heat stress. 
（2）检测发动机的排温。Test the temperature of the exhaust. 
（3）控制工艺过程，确保硬度符合技术要求。Control the process and ensure the hardness meets the requirement. 
 


 
上海汽车中心实验室 
中国·上海·嘉定区安研路201 号 
邮编. 201804 
 
SAIC QA Laboratory 
201 Anhong rd, Anting, Shanghai 
报告编号 
Report number 
 
SCL-S-13-0048M 
委托者: 发动机 王应红 
Request person, dept： 
委托编号:  /  
Request number: 
送样日期: 2013.02.25 
Request date:  
报告日期: 2013.03.08 
Report date：  
第2页共9页 
 
SMPV-0.2.3-002-QA -F01 
III. 测试结果与分析 Test Results and Analysis  
 
收到的排气歧管如图1 所示。该排气歧管未出现漏气，但在3 缸隔离壁，隔离壁末端以及法兰面均出现了裂
纹。在前期的开发中，裂纹也主要集中于这3 个部位；可以参见报告：scl-s-13-0039M，scl-s-12-0139M 和
scl-s-12-0021M。 
 
图1 收到的排气歧管 
 
3 缸隔离壁裂纹 Crack of no.3 Cylinder Separation Wall 
目视可以发现3 缸处的隔离壁有裂纹，如图2 所示 
 
 
 
 
图2 3 缸隔离壁开裂情况  裂纹未贯穿外壁 
 
3 缸隔离壁开裂，见图2 
隔离壁开裂，见图5 
法兰面裂纹，见图7 
尺寸检测截面 
外壁 
外壁 


 
上海汽车中心实验室 
中国·上海·嘉定区安研路201 号 
邮编. 201804 
 
SAIC QA Laboratory 
201 Anhong rd, Anting, Shanghai 
报告编号 
Report number 
 
SCL-S-13-0048M 
委托者: 发动机 王应红 
Request person, dept： 
委托编号:  /  
Request number: 
送样日期: 2013.02.25 
Request date:  
报告日期: 2013.03.08 
Report date：  
第3页共9页 
 
SMPV-0.2.3-002-QA -F01 
其断口如图3 所示。断口表面严重氧化；从宏观纹路来看，裂纹是多源的，主要产生于隔离壁上表面。裂纹
的前沿扩展到了外壁。 
 
 
 
 
 
 
图3 3 缸隔离壁裂纹 
 
 在附近的截面，可以发现隔离壁与外壁过渡处有裂纹，如图4 所示。这表明过渡处是应力较大的区域。 
 
 
图4 3#隔离壁裂纹 
 
疲劳台阶 
 
两裂纹扩展形成的裂纹和台阶 
上表面 
下表面 （朝向固定端） 
由于取样，裂纹
扩展前沿有损
伤 


 
上海汽车中心实验室 
中国·上海·嘉定区安研路201 号 
邮编. 201804 
 
SAIC QA Laboratory 
201 Anhong rd, Anting, Shanghai 
报告编号 
Report number 
 
SCL-S-13-0048M 
委托者: 发动机 王应红 
Request person, dept： 
委托编号:  /  
Request number: 
送样日期: 2013.02.25 
Request date:  
报告日期: 2013.03.08 
Report date：  
第4页共9页 
 
SMPV-0.2.3-002-QA -F01 
隔离壁末端裂纹 Crack at the End of Separation Wall 
气流汇聚的隔离壁末端也有裂纹，如图5 所示。该裂纹产生于隔离壁，向外壁扩展。 
 
图5 隔离壁末端的裂纹 
 
其断口如图6 所示。断口明显氧化，但是还是可以看出一些宏观的扩展纹路。依据宏观纹路来看，裂纹起源
于隔离壁的上表面，向其它区域扩展。 
 
 
图6 法兰隔离壁断口检测 
 
 
 
裂纹 
疲劳台阶 
扩展方向 
扩展方向 
下表面 
上表面 


 
上海汽车中心实验室 
中国·上海·嘉定区安研路201 号 
邮编. 201804 
 
SAIC QA Laboratory 
201 Anhong rd, Anting, Shanghai 
报告编号 
Report number 
 
SCL-S-13-0048M 
委托者: 发动机 王应红 
Request person, dept： 
委托编号:  /  
Request number: 
送样日期: 2013.02.25 
Request date:  
报告日期: 2013.03.08 
Report date：  
第5页共9页 
 
SMPV-0.2.3-002-QA -F01 
法兰面裂纹 Flange Surface Cracks 
通过体视显微镜可以发现内壁有显微裂纹，如图4 所示；该裂纹是由于温度变化，材料热膨冷缩所致，是热
疲劳裂纹。 
 
 
图7 法兰面裂纹  
     
 尺寸检测 Dimension Test 
       图8 显示的是图1 所示剖切面的形状以及尺寸代号。相应的尺寸测量结果如表1 所示。 
 
图8 剖切截面的形状及尺寸代号 
 
 
 
法兰面侧 
1a 
1b 
1c 
1d 
1e 
裂纹 
裂纹 


 
上海汽车中心实验室 
中国·上海·嘉定区安研路201 号 
邮编. 201804 
 
SAIC QA Laboratory 
201 Anhong rd, Anting, Shanghai 
报告编号 
Report number 
 
SCL-S-13-0048M 
委托者: 发动机 王应红 
Request person, dept： 
委托编号:  /  
Request number: 
送样日期: 2013.02.25 
Request date:  
报告日期: 2013.03.08 
Report date：  
第6页共9页 
 
SMPV-0.2.3-002-QA -F01 
表1 尺寸检测结果 
序号 
No. 
试验项目 
Test item 
额定值 
Requirement 
测试结果 
Test Result 
评价evaluation 
合格 
ok 
不合格 
not ok 
1 
1# 排气歧管尺寸 
1a:(4.0-6.0) 
4.1 
× 
 
  
1b：(4.0-6.0) 
5.5 
× 
  
1c：(4.0-6.0) 
5.8 
× 
  
1d：(4.0-6.0) 
5.3 
× 
  
1e：(3.0-5.0) 
3.6 
× 
 
组织检测Microstructure Test 
   对3 缸隔离壁和隔离壁末端开裂处的组织进行检测；结果如表2 所示。其中石墨球化率，大小和组织均符合
要求；疏松正常。 
 
表2 金相检验结果 
序号 
No. 
试验项目Test item 
额定值
Requirement 
1#排气歧管 
测试结果 
Test Result 
评价evaluation 
合格 
ok 
不合格 
not ok 
1 
3 缸隔离壁 
  
 见图8 
  
  
  
球化率 sphere rate 
≥85% 
95% 
95% 
  
  
石墨大小 
graphite size 
4-8 级 
7 
× 
  
  
组织microstructure A+Cr 碳化物 
A+Cr 碳化物 
× 
  
  
疏松porosity 
/ 
1.19% 
/ 
  
最大缩孔max. size 
/ 
0.6mm 
/ 
2 
隔离壁末端 
  
见图9 
  
  
球化率 sphere rate 
≥85% 
95% 
× 
  
  
石墨大小 
graphite size 
4-8 级 
7 
× 
  
  
组织microstructure A+Cr 碳化物 
A+Cr 碳化物 
× 
  
  
疏松porosity 
/ 
＜0.47%1 
/ 
  
最大缩孔max. size 
/ 
0.22mm 
/ 
备  注：1）最差区域小视场的检测结果，因此其零件的疏松结果小于该值。 
 
 
 
 
 


 
上海汽车中心实验室 
中国·上海·嘉定区安研路201 号 
邮编. 201804 
 
SAIC QA Laboratory 
201 Anhong rd, Anting, Shanghai 
报告编号 
Report number 
 
SCL-S-13-0048M 
委托者: 发动机 王应红 
Request person, dept： 
委托编号:  /  
Request number: 
送样日期: 2013.02.25 
Request date:  
报告日期: 2013.03.08 
Report date：  
第7页共9页 
 
SMPV-0.2.3-002-QA -F01 
 
 
 
（a）试样全貌                                （b）最严重的疏松区  
                                         （孔隙率：1.19%；最大缩孔：0.6mm；） 
 
 
（c）腐蚀前 球化率：95%；大小：7 级             （b）腐蚀后 A+Cr 碳化物 
图8 3 缸隔离壁开裂处 
 
 
 


 
上海汽车中心实验室 
中国·上海·嘉定区安研路201 号 
邮编. 201804 
 
SAIC QA Laboratory 
201 Anhong rd, Anting, Shanghai 
报告编号 
Report number 
 
SCL-S-13-0048M 
委托者: 发动机 王应红 
Request person, dept： 
委托编号:  /  
Request number: 
送样日期: 2013.02.25 
Request date:  
报告日期: 2013.03.08 
Report date：  
第8页共9页 
 
SMPV-0.2.3-002-QA -F01 
 
 
（a）试样全貌                    （b）最严重的疏松区 50X 
                                     （孔隙率＜0.47%；最大缩孔：0.22mm） 
 
 
（c）腐蚀前 球化率：95%；大小：7 级                       （b）腐蚀后 A+Cr 碳化物 
图9 隔离壁末端 
 
 
 
 
 
 
 
 
 
 
 
 
 


 
上海汽车中心实验室 
中国·上海·嘉定区安研路201 号 
邮编. 201804 
 
SAIC QA Laboratory 
201 Anhong rd, Anting, Shanghai 
报告编号 
Report number 
 
SCL-S-13-0048M 
委托者: 发动机 王应红 
Request person, dept： 
委托编号:  /  
Request number: 
送样日期: 2013.02.25 
Request date:  
报告日期: 2013.03.08 
Report date：  
第9页共9页 
 
SMPV-0.2.3-002-QA -F01 
 成分和硬度Chemical Composition and Hardness 
    成分符合要求；硬度处于临界状态，个别点的硬度值稍高于上限。 
 
表3 成分和硬度检测结果 
序号 
No. 
试验项目 
Test item 
额定值 
Requirement 
测试结果 
Test Result 
评价evaluation 
合格 
ok 
不合格 
not ok 
1 
成分
1   
Chemical 
composition 
NiSiCr35.5.2 
(SMT 技术规范) 
  
  
  
  
  
C≤2.0 
1.89 
× 
  
  
Si:4.0-6.0 
4.87 
× 
  
  
Mn:0.5-1.5 
0.59 
× 
  
  
Ni:34.0-36.0 
35.98 
× 
  
  
Cr:1.5-2.5 
2.09 
× 
S: ≤0.02 
0.010 
× 
  
  
P:≤0.06 
0.030 
× 
Mo:0.4-0.6 
0.42 
× 
  
  
Mg:0.03-0.1 
0.10 
× 
Cu: ≤0.5 
0.04 
× 
2 
硬度 
Hardness 
130-170HB 
 
 
 
 
1 缸装配处 
 
HB5/750：169,169,172 
 
 × 
 
2 缸装配处 
 
HB5/750：164,167,164 
 × 
 
 
3 缸装配处 
 
HB5/750：161,168,163 
 × 
 
 
4 缸装配处 
 
HB5/750：170,168,169 
 × 
 
 
法兰 
 
HB5/750：169,172,172 
 
 × 
备  注：1） 该项检测委托上海机动车检测中心完成。 
   
综合分析Comprehensive Analysis 
由上检测可以看出：尺寸符合要求；材料基本正常，因此其开裂与承受的应力有关。该应力与振动载荷以及
与温度相关的热应力有关。 
裂纹出现于3 缸隔离壁，隔离壁末端以及法兰的表面。这些位置是热气汇聚，温度条件比较的恶劣的区域。
同时可以看出，裂纹产生于隔离壁以及隔离壁与外壁过渡处，而不是外壁。这些区域出现较大的应力主要与高温
引起的热应力有关。

File: 材料工程师/SCL-S-13-0049M.pdf.md
# SCL-S-13-0049M.pdf

上海汽车中心实验室 
SAIC Center Lab 
中国·上海·嘉定区安研路201 号 
邮编. 201804 
No 201 Anyan road, Jiading, Shanghai China 
Post code 201804 
报告编号 
Report number 
 
SCL-S-13-0049M 
委托者:  SQE：严新富 
Request person, dept：Dong Chao 
委托编号:  SCL-S-13-0049M 
Request number:  
送样日期:  2013.2.28 
Request date:  
报告日期:  2013.3.5 
Report date： 
                       第1页共5页 
 
分发: 
Distribution 
SQE  严新富 
检验者Author 
白云岭 
审核Auditor 
 
批准Approver 
 
日期Date 
2013.3.5 
日期Date 
 
日期Date 
 
 
零件号Part number 
312-72001-01 
 零件名称 
Part name 
螺钉-摇窗机电机 
图纸日期Drawing date 
/ 
零件生产日期Part production date 
/ 
 供货商 
Supplier 
上海实业交通 
车型/项目Car type/project 
AP11 
 
                阶段性报告 Interim report              结论性报告 Conclusion report          
Ⅰ.任务描述 Task description 
实验室受委托对螺钉-摇窗机电机进行失效原因分析，失效零件具体信息如下： 
As requested, QA lab has analyzed the failure of bolt. The background information of the failed part is as following： 
零件信息：Part information 
零件名称 
Part name 
螺钉-摇窗机电机 
制造日期 
Production date 
/ 
VIN 码 
VIN 
LSJA16E38CG086157
LSJA16E34CG085829 
销售日期 
Sale date 
/ 
车辆里程数 
Car mileage 
10 公里 (km) 
2 公里 (km) 
维修站名称 
Sale agent 
交运云峰   
东莞志和 
失效模式描述 
Failure circumstance 
description 
350 摇窗机电机螺钉断裂，该问题市场已出现累计5 例，实验室收到2 例。 
原材料信息：Raw material information 
原材料及牌号 
Raw material specification 
SWRCH22A 
原材料厂商 
Raw material producer 
宝钢 
散件供应商 
Component supplier 
上海博泽电机 
金属热处理状态 
Metal heat treatment state 
渗碳淬火 
 
 
Ⅱ. 结论与建议 Conclusions and suggestions 
结论Conclusions： 
1、 该失效件属于氢脆引起的延迟断裂。 
The failure of parts is delayed fracture caused by hydrogen embrittlement. 
2、失效件的材料性能符合图纸的技术要求。 
The material properties of the failure parts met the technical requirements of the drawing. 
3、抽检的与失效件不同批次的新螺钉表面硬度不合格，（原因是漏工序：表面没有渗碳处理）。 
   New screws surface handness did not meet the requirement of the drawing,due to leakage process: 
surface carburizing treatment. 
4、CKD 件表面无渗碳。The CKD parts did not surface carburizing. 
建议Suggestions： 
1、 检查零件生产过程控制（如热处理、电镀、去氢等工序）。 
Check the parts production process control (such as heat treatment, plating, 
dehydroepiandrosterone process) 
2、优化螺钉的设计（如材料、技术要求等）。 
      Optimize screw design (such as materials, technical requirements, etc.). 


上海汽车中心实验室 
SAIC Center Lab 
中国·上海·嘉定区安研路201 号 
邮编. 201804 
No 201 Anyan road, Jiading, Shanghai China 
Post code 201804 
报告编号 
Report number 
 
SCL-S-13-0049M 
委托者: SQE：严新富 
Request person, dept： 
送样日期:  2013.2.28 
Request date:  
报告日期: 2013.3.5 
Report date：  
第2页共5页 
 
III. 测试结果 Test Results  
1、螺钉主要加工工序：原材料     冷镦    搓丝    热处理（渗碳淬火）    电镀   
2、失效件在正车中的装配位置，及断裂螺栓的位置编号，见图1。 
 
 
图1  失效件在正车中的装配位置 
3、断口观察： 
1）失效件断口宏观形貌：三个断口宏观形貌一致，断口平坦，呈脆性特征，见图2。 
 
 
 
 
2#a
1#a
1#a
2#b
2#b
2#a
图2   断口宏观形貌


上海汽车中心实验室 
SAIC Center Lab 
中国·上海·嘉定区安研路201 号 
邮编. 201804 
No 201 Anyan road, Jiading, Shanghai China 
Post code 201804 
报告编号 
Report number 
 
SCL-S-13-0049M 
委托者: SQE：严新富 
Request person, dept： 
送样日期:  2013.2.28 
Request date:  
报告日期: 2013.3.5 
Report date：  
第3页共5页 
 
2）断口微观观察及分析： 
  三个端口的微观形貌也一致，典型照片如下： 
  整个断口呈沿晶断口，且晶粒表面和晶间有细小的孔洞。 
 
 
 
图3 
4、理化分析： 
序号 
No. 
试验项目 
Test item 
额定值 
Requirement 
试验结果 
Test result 
评价 Evaluation 
合格 
qualified
不合格 
unqualified
1 
失效件 
 
 
 
 
1.1 
表面硬度 
≥450HV0.3 
544、540、545 
× 
 
1.2 
芯部硬度 
270-390HV 
386、383、389 
× 
 
1.3 
表面金相组织 
/ 
细针状马氏体  (图4) 
/ 
 
1.4 
芯部金相组织 
/ 
淬回火马氏体  (图5 ) 
/ 
 
2 
同批次零件 
 
 
 
 
2.1 
表面硬度 
≥450HV0.3 
499、510、503 
× 
 
2.2 
芯部硬度 
270-390HV 
375、380、377 
× 
 
2.3 
表面金相组织 
/ 
细针状回火马氏体  (图6) 
/ 
 
2.4 
芯部金相组织 
/ 
淬回火马氏体  (图7 ) 
/ 
 
2.5 
最小破坏扭矩 
≥2.5Nm 
3.5、3.4、3.4、3.5 
× 
 
3 
新零件 
 
 
 
 
3.1 
表面硬度 
≥450HV0.3 
370、374、375 
 
× 
3.2 
芯部硬度 
270-390HV 
373、375、376 
× 
 
3.3 
表面金相组织 
/ 
淬回火马氏体 (图8) 
/ 
 
3.4 
芯部金相组织 
/ 
淬回火马氏体  (图9) 
/ 
 
3.5 
最小破坏扭矩 
≥2.5Nm 
3.0、2.9、2.9 
× 
 
4 
螺钉厂现场抽取零件 
 
 
 
 


上海汽车中心实验室 
SAIC Center Lab 
中国·上海·嘉定区安研路201 号 
邮编. 201804 
No 201 Anyan road, Jiading, Shanghai China 
Post code 201804 
报告编号 
Report number 
 
SCL-S-13-0049M 
委托者: SQE：严新富 
Request person, dept： 
送样日期:  2013.2.28 
Request date:  
报告日期: 2013.3.5 
Report date：  
第4页共5页 
 
序号 
No. 
试验项目 
Test item 
额定值 
Requirement 
试验结果 
Test result 
评价 Evaluation 
合格 
qualified
不合格 
unqualified
4.1 
表面硬度 
≥450HV0.3 
510、502、498 
× 
 
4.2 
芯部硬度 
270-390HV 
387、386、389 
× 
 
4.3 
表面金相组织 
/ 
细针状马氏体  (图10 ) 
/ 
 
4.4 
芯部金相组织 
/ 
淬回火马氏体  (图11 ) 
/ 
 
4.5 
最小破坏扭矩 
≥2.5Nm 
2.9、2.8、2.8、3.0 
× 
 
5 
CKD 件 
 
 
 
 
5.1 
表面硬度 
≥450HV0.3 
381、377、375 
 
× 
5.2 
芯部硬度 
270-390HV 
383、377、379 
× 
 
5.3 
表面金相组织 
/ 
淬回火马氏体 (图12) 
/ 
 
5.4 
芯部金相组织 
/ 
淬回火马氏体  (图13) 
/ 
 
5.5 
最小破坏扭矩 
≥2.5Nm 
2.9、2.9、2.9、3.0、2.8 
× 
 
注：同批次零件、新零件、螺钉厂现场抽取零件、CKD 件均为供应商提供。 
 
 
 
 
图4   失效件表面金相组织：细针状马氏体  500X        图5   失效件芯部金相组织：淬回火马氏体    500X 
 
 
图6   失效件表面金相组织：细针状马氏体  500X         图7   失效件芯部金相组织：淬回火马氏体    500X       


上海汽车中心实验室 
SAIC Center Lab 
中国·上海·嘉定区安研路201 号 
邮编. 201804 
No 201 Anyan road, Jiading, Shanghai China 
Post code 201804 
报告编号 
Report number 
 
SCL-S-13-0049M 
委托者: SQE：严新富 
Request person, dept： 
送样日期:  2013.2.28 
Request date:  
报告日期: 2013.3.5 
Report date：  
第5页共5页 
 
 
 
图8  失效件表面金相组织：回火马氏体  500X               图9   失效件芯部金相组织：回火马氏体    500X 
 
图10 螺钉厂现场抽取零件表面                                 图11 螺钉厂现场抽取零件 
        金相组织：细针状马氏体  500X                             芯部金相组织：淬回火马氏体    500X 
 
 
图12  CKD 件表面金相组织：回火马氏体  500X            图13   CKD 件芯部金相组织：回火马氏体    500X 
小结： 
1、 该失效件属于氢脆引起的延迟断裂。 
2、 失效件、同批次零件和螺钉厂现场抽取零件表面有渗碳，表面硬度符合图纸技术要求。 
3、 新零件和CKD 件表面无渗碳，表面硬度不符合图纸技术要求。 
4、 所有零件的芯部硬度和芯部金相组织基本一致，无明显差异。

File: 材料工程师/SCL-S-13-0050M.pdf.md
# SCL-S-13-0050M.pdf

上海汽车中心实验室 
SAIC Center Lab 
中国·上海·嘉定区安研路201 号 
邮编. 201804 
No 201 Anyan road, Jiading, Shanghai China 
Post code 201804 
报告编号 
Report number 
 
SCL-S-13-0050M 
委托者:  SQE：承璐刚 
Request person, dept：Dong Chao 
委托编号:  SCL-S-13-0050M 
Request number:  
送样日期:  2013.2.8 
Request date:  
报告日期:  2013.2.27 
Report date： 
                       第1页共4页 
 
分发: 
Distribution 
SQE  承璐刚 
检验者Author 
白云岭 
审核Auditor 
 
批准Approver 
 
日期Date 
2013.2.27 
日期Date 
 
日期Date 
 
 
零件号Part number 
91000219 
 零件名称 
Part name 
锁紧垫圈-后轮鼓 
WASHER-RR HUB 
图纸日期Drawing date 
2012.03.13 
零件生产日期Part production date 
/ 
 供货商 
Supplier 
浙江明泰汽车标准件有限公司 
车型/项目Car type/project 
ZP11 
 
                阶段性报告 Interim report              结论性报告 Conclusion report          
Ⅰ.任务描述 Task description 
实验室受委托对锁紧垫圈-后轮鼓进行失效原因分析，失效零件具体信息如下： 
As requested, QA lab has analyzed the failure of WASHER-RR HUB. The background information of the failed part is as following： 
零件信息：Part information 
零件名称 
Part name 
锁紧垫圈-后轮鼓 
WASHER-RR HUB 
制造日期 
Production date 
/ 
VIN 码 
VIN
/ 
销售日期 
Sale date
/ 
车辆里程数 
Car mileage 
0 公里 (km) 
维修站名称 
Sale agent 
临港总装车间 
失效模式描述 
Failure circumstance 
description 
总装后桥安装工位安装时发现在紧固后桥法兰螺母时锁紧垫圈卡脚发生断裂，共发生2
例，实验室收到1 例。装配扭矩260±10 N.m。 
原材料信息：Raw material information 
原材料及牌号 
Raw material specification 
45# 
原材料厂商 
Raw material producer 
宝钢 
散件供应商 
Component supplier 
/ 
金属热处理状态 
Metal heat treatment state 
淬火+回火 
 
 
Ⅱ. 结论与建议 Conclusions and suggestions 
 
结论Conclusions： 
1、 由于过载引起的断裂失效。 
The failure due to the overload. 
2、零件的材料性能符合图纸的技术要求。 
The material properties of the parts met the technical requirements of the drawing. 
建议Suggestions： 
1、 检查装配过程。 
Check the assembly process 
2、 检查与失效件配合的相关零件之间的匹配情况。 
Inspection match of related parts (such as size, surface quality, etc.). 
 
 


上海汽车中心实验室 
SAIC Center Lab 
中国·上海·嘉定区安研路201 号 
邮编. 201804 
No 201 Anyan road, Jiading, Shanghai China 
Post code 201804 
报告编号 
Report number 
 
SCL-S-13-0050M 
委托者: SQE：承璐刚 
Request person, dept： 
送样日期:  2013.2.8 
Request date:  
报告日期: 2013.2.27 
Report date：  
第2页共4页 
 
III. 测试结果 Test Results  
1、失效件在正车中的装配位置，见图1。 
 
图1  失效件在正车中的装配位置 
2、宏观观察： 
1） 失效件的实物形貌如图2 所示。 
   
 
图2  失效件实物形貌 
 
断裂位置 
紧固
压痕 
油脂盖 
锁紧垫圈 
后轮毂轴承 
锁紧螺


上海汽车中心实验室 
SAIC Center Lab 
中国·上海·嘉定区安研路201 号 
邮编. 201804 
No 201 Anyan road, Jiading, Shanghai China 
Post code 201804 
报告编号 
Report number 
 
SCL-S-13-0050M 
委托者: SQE：承璐刚 
Request person, dept： 
送样日期:  2013.2.8 
Request date:  
报告日期: 2013.2.27 
Report date：  
第3页共4页 
 
3、断口观察： 
1）失效件断口宏观形貌，见图3b，断裂起始位置如图中红色箭头所示。 
2）断裂的起始位置无明显缺陷，见图3b；微观形貌为韧窝，见图3c。 
3）端口其他区域的微观形貌也为韧窝，见图3d。 
 
 
 
 
 
图3 
4、理化分析： 
序号 
No. 
试验项目 
Test item 
额定值 
Requirement 
试验结果 
Test result 
评价 Evaluation 
合格 
qualified
不合格 
unqualified
1 
失效件 
 
 
 
 
1.1 
硬度 
380-440HV 
411、403、403 
× 
 
1.2 
表面脱碳 
/ 
0
(图4) 
/ 
 
1.3 
金相组织 
/ 
回火索氏体 
(图5) 
/ 
 
1.4 
镀层厚度 
8-14um 
10.7、9.5、11.1、10.0   1    
× 
 
2 
新零件 
 
 
 
 
3b
3a
3d
3c


上海汽车中心实验室 
SAIC Center Lab 
中国·上海·嘉定区安研路201 号 
邮编. 201804 
No 201 Anyan road, Jiading, Shanghai China 
Post code 201804 
报告编号 
Report number 
 
SCL-S-13-0050M 
委托者: SQE：承璐刚 
Request person, dept： 
送样日期:  2013.2.8 
Request date:  
报告日期: 2013.2.27 
Report date：  
第4页共4页 
 
序号 
No. 
试验项目 
Test item 
额定值 
Requirement 
试验结果 
Test result 
评价 Evaluation 
合格 
qualified
不合格 
unqualified
2.1 
硬度 
380-440HV 
404、408、419 
× 
 
2.2 
表面脱碳 
/ 
(图6) 
/ 
 
2.3 
金相组织 
/ 
回火索氏体 
(图7) 
/ 
 
2.4 
镀层厚度 
8-14um 
8.7、8.8、8.5、8.2   1   
× 
 
1． 测试设备为X 射线荧光测厚仪。 
 
 
 
图4   失效件表面脱碳：   0   100X             图5   失效件金相组织：回火索氏体      500X 
  
 
 
图6   新零件表面脱碳：   0   100X            图7   新零件金相组织：回火索氏体      500X

File: 材料工程师/SCL-S-13-0051M AP12 后桥 .pdf.md
# SCL-S-13-0051M AP12 后桥 .pdf

 
上海汽车中心实验室 
中国·上海·嘉定区安研路201 号 
邮编. 201804 
 
SAIC Central Laboratory 
201 Anhong rd, Anting, Shanghai, China 
报告编号 
Report number 
 
SCL-S-13-0051M 
委托者:SQE 吴立强 
Request person, dept： 
委托编号: / 
Request number: 
送样日期: 2013.02.28 
Request date:  
报告日期: 2013.03.04 
Report date：  
第1页共5页 
 
分发: 
Distribution 
SQE 吴立强 
检验者Author 
邵百明 
审核Auditor 
 
批准Approver 
 
日期Date 
2013.03.04 
日期Date 
 
日期Date 
 
SMPV-0.2.3-002-QA -F01 
零件号Part number 
50016231 
 零件名称 
Part name 
后扭转梁 Rear torsion beam 
图纸日期Drawing date 
/ 
零件生产日期Part production date 
2012.10.23 
 供货商 
Supplier 
上海汇众汽车部件有限公司 
车型/项目Car type/project 
AP12 
阶段性报告 Interim report                结论性报告 Conclusion report          
 
Ⅰ.任务描述 Task description 
实验室受委托对后扭转梁进行分析，失效零件具体信息如下： 
As requested, QA lab has analyzed the rear torsion beam. The information of the failed part is as following： 
 
零件信息：Part information 
零件名称 
Part name 
后扭转梁 Rear torsion beam 
车制造日期 
Vehicle production date 
/ 
VIN 码 
VIN 
/ 
销售日期 
Sale date 
/ 
车辆里程数 
Car mileage 
18150 Km （G5+） 
维修站名称 
Sale agent 
/ 
失效模式描述 
Failure circumstance  
加强板焊接处开裂；左侧裂纹长度约80mm；右侧约20mm。 
原材料信息：Raw material information 
原材料及牌号 
Raw material specification 
SAPH440 
原材料厂商 
Raw material producer 
/ 
散件供应商 
Component supplier 
/ 
金属热处理状态 
Metal heat treatment state 
/ 
失效零件见图1：The failed part is shown in figure 1.  
 
Ⅱ. 结论与建议 Conclusions and Suggestions 
 
结论Conclusions： 
（1）加强板与横梁的接连焊缝开裂是由于焊缝熔合不良所致。The weld between the reinforcing plate and the beam 
was cracked because of bad fusion. 
 
建议Suggestions： 
（1）追溯同批次的产品，抽检焊缝质量，以确定是否存在批量风险，并采取相应的措施。Trace the same batch of 
products and check the weld quality in order to determine whether there is a batch risk and then make corresponding 
measures. 
（2）审核供应商的生产过程记录，查明焊接不良的原因。Audit the record about the produce and find out the root 
cause for bad fusion. 
（3）供应商应执行严格的生产过程程序，确保产品的质量。The supplier should control the produce according to the 
strict process rule and ensure the quality. 
 
 


 
上海汽车中心实验室 
中国·上海·嘉定区安研路201 号 
邮编. 201804 
 
SAIC QA Laboratory 
201 Anhong rd, Anting, Shanghai 
报告编号 
Report number 
 
SCL-S-13-0051M 
委托者: SQE 吴立强 
Request person, dept： 
委托编号:  /  
Request number: 
送样日期: 2013.02.28 
Request date:  
报告日期: 2013.03.04 
Report date：  
第2页共5页 
 
SMPV-0.2.3-002-QA -F01 
III. 测试结果与分析 Test Results and Analysis  
 
失效件 Failed Part 
    失效后桥如图1 所示。左右侧加强板与横梁连接的同侧焊缝处出现了开裂；左侧裂纹较长，约80mm，右
侧裂纹较短，约20mm；裂纹沿着焊指扩展。 
 
 
 
 
 
 
 
 
 
 
 
 
 
 
 
 
图1 失效后桥 
 
 
 
 
 
 
 
 
 
 
 
装配时，朝下 
装配时，左侧 
装配时，右侧 
收弧 
起弧 
收弧 
起弧 


 
上海汽车中心实验室 
中国·上海·嘉定区安研路201 号 
邮编. 201804 
 
SAIC QA Laboratory 
201 Anhong rd, Anting, Shanghai 
报告编号 
Report number 
 
SCL-S-13-0051M 
委托者: SQE 吴立强 
Request person, dept： 
委托编号:  /  
Request number: 
送样日期: 2013.02.28 
Request date:  
报告日期: 2013.03.04 
Report date：  
第3页共5页 
 
SMPV-0.2.3-002-QA -F01 
左侧断口及焊缝 Left Fracture Surface and Weld 
   左侧焊缝的断口如图2 所示；断口大部分区域非常平，只是在局部较小的区域有撕裂的起伏特征，表明焊缝
大面积熔合不良。图3 和图4 是剖切1 和剖切2 截面的金相检验结果。由图可见：焊缝熔合不良，大面积平的断
口区域无熔深；少的撕裂区域有较浅的熔深。由此可见，焊缝熔合不良是导致焊缝开裂的原因。 
 
（a）横梁侧 
 
（b）加强板侧 
图2 左侧焊缝的断口 
 
 
 
图3 剖切1 的焊缝截面  
横梁上无熔深；焊接要求：熔深：≥0.48mm；焊缝厚度：≥2.8mm 
收弧端 
起弧端 
收弧端 
起弧端 
剖切1 
剖切2 
局部有起伏的特征 
熔深：1.4mm 
熔深：0mm 


 
上海汽车中心实验室 
中国·上海·嘉定区安研路201 号 
邮编. 201804 
 
SAIC QA Laboratory 
201 Anhong rd, Anting, Shanghai 
报告编号 
Report number 
 
SCL-S-13-0051M 
委托者: SQE 吴立强 
Request person, dept： 
委托编号:  /  
Request number: 
送样日期: 2013.02.28 
Request date:  
报告日期: 2013.03.04 
Report date：  
第4页共5页 
 
SMPV-0.2.3-002-QA -F01 
 
图4 剖切2 的截面焊缝   
局部有较浅的熔深；实际焊缝厚度较小；焊接要求：熔深：≥0.48mm；焊缝厚度：≥2.8mm 
 
 
右侧断口及焊缝 Right Fracture Surface and Weld 
   右侧焊缝断口（图5）与左侧断口类似，大部分区域非常平，表明焊接熔合不良。在断口的末端取样，其焊
缝如图6 所示，显示：T 型角部未熔合；熔合区域的熔深很浅，因此实际焊缝厚度也不符合要求。 
熔深：0.3mm 
焊缝厚度：2.3mm 
熔深：1.4mm 


 
上海汽车中心实验室 
中国·上海·嘉定区安研路201 号 
邮编. 201804 
 
SAIC QA Laboratory 
201 Anhong rd, Anting, Shanghai 
报告编号 
Report number 
 
SCL-S-13-0051M 
委托者: SQE 吴立强 
Request person, dept： 
委托编号:  /  
Request number: 
送样日期: 2013.02.28 
Request date:  
报告日期: 2013.03.04 
Report date：  
第5页共5页 
 
SMPV-0.2.3-002-QA -F01 
 
图5 加强板侧的断口  
 
 
图6 右侧开裂处焊缝  要求：熔深：≥0.48mm；焊缝厚度：≥2.8mm 
说明： 
该产品是批量正常供货的产品，因此同批次的产品可能存在同样的熔合不良的缺陷。 
金相（见图6），距离此面约3mm 
熔深：0.05mm 
熔深：1.5mm 
焊缝厚度：1.9mm

File: 材料工程师/SCL-S-13-0052M IP21 前减振器稳定杆连接螺栓.pdf.md
# SCL-S-13-0052M IP21 前减振器稳定杆连接螺栓.pdf

 
上海汽车中心实验室 
中国·上海·嘉定区安研路201 号 
邮编. 201804 
 
SAIC Central Laboratory 
201 Anhong rd, Anting, Shanghai, China 
报告编号 
Report number 
 
SCL-S-13-0052M 
委托者:SQE 宋长霖 
Request person, dept： 
委托编号: / 
Request number: 
送样日期: 2013.02.28 
Request date:  
报告日期: 2013.03.21 
Report date：  
第1 页共5 页 
 
分发: 
Distribution 
SQE 宋长霖 
检验者Author 
邵百明 
审核Auditor 
 
批准Approver 
 
日期Date 
2013.03.21 
日期Date 
 
日期Date 
 
SMPV-0.2.3-002-QA -F01 
零件号Part number 
30000178 
 零件名称 
Part name 
前悬架稳定杆连接总成 
Link Assy-FR SUSP A.R.B 
图纸日期Drawing date 
/ 
零件生产日期Part production date 
/ 
 供货商 
Supplier 
索密克 
车型/项目Car type/project 
IP21 
阶段性报告 Interim report                结论性报告 Conclusion report          
 
Ⅰ.任务描述 Task description 
实验室受委托对前悬架稳定杆连接总成进行分析，失效零件具体信息如下： 
As requested, QA lab has analyzed the Link Assy-FR SUSP A.R.B. The information of the failed part is as following： 
 
零件信息：Part information 
零件名称 
Part name 
前悬架稳定杆连接总成 
Link Assy-FR SUSP A.R.B 
车制造日期 
Vehicle production date 
/ 
VIN 码 
VIN 
/ 
销售日期 
Sale date 
/ 
车辆里程数 
Car mileage 
0Km 
维修站名称 
Sale agent 
/ 
失效模式描述 
Failure circumstance  
装配中，出现1 例球铰轴断裂。During the assembly, only one ball join was broken. 
原材料信息：Raw material information 
原材料及牌号 
Raw material specification 
42CrMo 
原材料厂商 
Raw material producer 
/ 
散件供应商 
Component supplier 
/ 
金属热处理状态 
Metal heat treatment state 
/ 
失效零件见图2：The failed part is shown in figure 2.  
 
Ⅱ. 结论与建议 Conclusions and Suggestions 
 
结论Conclusions： 
（1） 球铰轴是由于过载而断裂的。The ball join was broken because of overload. 
（2） 材料的成分和硬度符合要求；组织正常；未见螺纹缺陷。The chemical compositions and hardness meet the 
requirement; the microstructure is normal; the screw is without defect. 
 
建议Suggestions： 
（1） 关注稳定杆匹配面的平面度。Pay attention to the matching surface’s flatness of the stabilizer bar.  
（2） 关注螺母匹配面的尺寸。Pay attention to the dimension of the nut’s matching surface. 
 
 
 
 
 
 


 
上海汽车中心实验室 
中国·上海·嘉定区安研路201 号 
邮编. 201804 
 
SAIC QA Laboratory 
201 Anhong rd, Anting, Shanghai 
报告编号 
Report number 
 
SCL-S-13-0052M 
委托者: SQE 宋长霖 
Request person, dept： 
委托编号:  /  
Request number: 
送样日期: 2013.02.28 
Request date:  
报告日期: 2013.03.21 
Report date：  
第2 页共5 页 
 
SMPV-0.2.3-002-QA -F01 
III. 测试结果与分析 Test Results and Analysis  
 
   前悬架稳定杆连接总成在车上的装配位置如图1 所示。连接减振器和稳定杆。 
 
 
图1 前悬架稳定杆连接总成的装配位置 
 
    连接稳定杆的一端在装配现场出现了断裂，如图2 所示。螺母及其断裂的螺纹部分如图3 所示。可以看出：
螺母内圈的区域具有明显紧固过程中形成的磨损区域；这表明内圈先接触。内圈接触所产生的摩擦扭矩会偏小；
这样会导致使得球铰轴在相同的装配扭矩下承受更大的轴向载荷。 
但是同时可以发现：螺母表面有浅的圆形痕迹，其直径为20mm，而与之匹配的稳定杆头部的直径为38mm。
该痕迹可能是其它螺母与其贴合形成的痕迹。 
    内圈先接触与螺母和匹配面间的匹配尺寸有关。对于螺母来说：一般情况下，螺母匹配面间的夹角在180°
—177°之间。如果大于180°，就会造成内圈的区域限接触。图4 显示：螺母匹配面的夹角大于180°。对现场
使用螺母进行了抽检，未发现角度出现异常。 
稳定杆的表面如果不平，也会对匹配面的接触区域产生影响。 
 
 
 
 
 
 


 
上海汽车中心实验室 
中国·上海·嘉定区安研路201 号 
邮编. 201804 
 
SAIC QA Laboratory 
201 Anhong rd, Anting, Shanghai 
报告编号 
Report number 
 
SCL-S-13-0052M 
委托者: SQE 宋长霖 
Request person, dept： 
委托编号:  /  
Request number: 
送样日期: 2013.02.28 
Request date:  
报告日期: 2013.03.21 
Report date：  
第3 页共5 页 
 
SMPV-0.2.3-002-QA -F01 
 
图2 失效的稳定杆 
 
 
 
 
图3 螺母及其断裂的螺纹断口                          图4 螺母匹配面 夹角大于180° 
 
断口分析 Fracture Analysis 
    从断裂的一部分（图5），可以看出：杆径变小，发生了塑性变形；宏观断口（图6）上未发现缺陷。 
 
 
图5 球铰轴断裂的一部分                        图6 宏观断口 
连接稳定杆 
连接减振器 
两匹配面 
通常此角为：0-1.5 度 


 
上海汽车中心实验室 
中国·上海·嘉定区安研路201 号 
邮编. 201804 
 
SAIC QA Laboratory 
201 Anhong rd, Anting, Shanghai 
报告编号 
Report number 
 
SCL-S-13-0052M 
委托者: SQE 宋长霖 
Request person, dept： 
委托编号:  /  
Request number: 
送样日期: 2013.02.28 
Request date:  
报告日期: 2013.03.21 
Report date：  
第4 页共5 页 
 
SMPV-0.2.3-002-QA -F01 
利用电镜对断口进行检测，其微观形貌如图7 所示；为韧窝，是过载下发生的韧性断裂。对于该材料来说，
是正常的断口。 
 
图7 断口电镜照片 韧窝 
 
 材料检测 Material Test 
    成分和硬度符合要求；组织正常；未见脱碳以及螺纹缺陷。 
 
表1 材料检测 
序号 
No. 
试验项目 
Test item 
额定值 
Requirement 
测试结果 
Test Result 
评价evaluation 
合格 
ok 
不合格 
not ok 
1 
成分 
42CrMo 
  
  
  
  
  
C:0.38-0.45 
0.419 
× 
  
  
Si:0.17-0.37 
0.204 
× 
  
  
Mn:0.50-0.80 
0.683 
× 
  
  
Cr:0.90-1.20 
0.984 
× 
  
  
Mo:0.15-0.25 
0.196 
× 
P:≤0.035 
0.013 
× 
S:≤0.035 
0.0054 
× 
Cu:≤0.30 
0.037 
× 
Ni:≤0.30 
0.013 
× 
2 
硬度 
32-38HRC 
35.8,35.6,35.6 
× 
3 
螺纹缺陷 
/ 
无,见图7 
4 
组织 
/ 
回火索氏体，见图8 


 
上海汽车中心实验室 
中国·上海·嘉定区安研路201 号 
邮编. 201804 
 
SAIC QA Laboratory 
201 Anhong rd, Anting, Shanghai 
报告编号 
Report number 
 
SCL-S-13-0052M 
委托者: SQE 宋长霖 
Request person, dept： 
委托编号:  /  
Request number: 
送样日期: 2013.02.28 
Request date:  
报告日期: 2013.03.21 
Report date：  
第5 页共5 页 
 
SMPV-0.2.3-002-QA -F01 
 
图7 螺牙无脱碳和裂纹 
 
 
图8 组织 回火索氏体

File: 材料工程师/SCL-S-13-0053M 油压传感器膜片-AP11.pdf.md
# SCL-S-13-0053M 油压传感器膜片-AP11.pdf

 
上海汽车中心实验室
(SAIC Center Lab) 
中国·上海·嘉定区安研路201 号 
邮编. 201804 
No. 201 Anyan Road, Jiading District,  
Shanghai, China. 
Post code :200433 
报告编号：Report number 
SCL-S-13-0053M 
委托者Requestor：陈煜 
送样日期Deliver date：2013.02.28 
报告日期Report date：2013.04.18 
第 1 页 共 4 页 
Page 1 of 4  
 
 零件号 
Part number 
NUC 100280 
零件名称 
Part name 
机油压力传感器 
Engine oil pressure sensor 
图纸日期 
Drawing date  
/ 
零件生产日期 
Production date 
/ 
供货商 
Supplier 
上海德科 
Shanghai Deke 
车型/项目 
Car type/project 
AP 11 
 
   阶段性报告  Stage report        结论性报告 Conclusion report           测试报告 Test report 
Ⅰ.任务描述 Task description 
实验室受委托对机油压力传感器进行失效原因分析，失效零件具体信息如下： 
As requested, QA lab has analyzed the invalid cause of engine oil pressure sensor, and the information of invalid part 
is shown as following： 
零件信息：Part information 
零件名称 
Part name 
机油压力传感器 
Engine oil pressure sensor 
制造日期 
Production date 
/ 
VIN 码 
VIN number 
/ 
销售日期 
Sale date 
/ 
车辆里程数 
Car mileage 
2364 km 
销售商 
Sale agent 
/ 
失效模式描述 
Invalid situation 
description 
油压膜片开裂 
Oil pressure membrane cracked. 
原材料信息：Raw material information 
原材料及牌号 
Raw material 
and trademark 
PI 
原材料厂商 
Raw material producer 
杜邦 
散件供应商 
Part supplier 
/ 
金属热处理状态 
Metal heat treatment state 
/ 
失效零件见图1：The invalid part is shown in Fig 1.  
Ⅱ. 结论与建议 Conclusions and suggestions 
结论： 1. 零件材料符合图纸要求。 
Conclusions:  1. Material performance of part conformed to requirements.   
      
 
 
 
 
           
分发： 
Dispenser 
陈煜 
检验者： 
Identifier 
狄春峰 
审核： 
Auditor 
 
批准： 
Approver 
 
日期： 
Date 
2013.04.18 
日期： 
Date 
 
日期： 
Date 
 
 


 
上海汽车中心实验室
(SAIC Center Lab) 
中国·上海·嘉定区安研路201 号 
邮编. 201804 
No. 201 Anyan Road, Jiading District,  
Shanghai, China. 
Post code :200433 
报告编号：Report number 
SCL-S-13-0053M 
委托者Requestor：陈煜 
送样日期Deliver date：2013.02.28 
报告日期Report date：2013.04.18 
第 2 页 共 4 页 
Page 2 of 4  
 
 
 
图1 失效件 
Fig.1 Failure part 
 
III. 测试结果 Test Results  
序号 
No. 
试验项目 
Test item 
额定值 
Requirement 
试验结果 
Test result 
评价 Evaluation 
合格 
qualified 
不合格 
unqualified 
I 
失效件 
 
 
1 
红外（GB/T6040-2002） 
Infrared Spectroscopy 
PI 
PI 
× 
 
II 
新件 
 
 
1 
红外（GB/T6040-2002） 
Infrared Spectroscopy 
PI 
PI 
× 
 
III 
原材料膜片 
 
 
1 
红外（GB/T6040-2002） 
Infrared Spectroscopy 
PI 
PI 
× 
 
小结：零件材料确系聚酰亚胺（PI）材料。经与杜邦（中国）公司确认，失效件批次原材料膜片确
系供应商上海德科通过贸易公司购自杜邦（美国）公司。 
 
 
 
 


 
上海汽车中心实验室
(SAIC Center Lab) 
中国·上海·嘉定区安研路201 号 
邮编. 201804 
No. 201 Anyan Road, Jiading District,  
Shanghai, China. 
Post code :200433 
报告编号：Report number 
SCL-S-13-0053M 
委托者Requestor：陈煜 
送样日期Deliver date：2013.02.28 
报告日期Report date：2013.04.18 
第 3 页 共 4 页 
Page 3 of 4  
 
Ⅳ. 宏观分析 Macroscopic observation 
 
 
失效件断口如图2 所示。失效件外圈有油迹，经乙醇擦拭后与膜片其它位置无明显差异。失效
件无银纹等明显疲劳痕迹，与该失效车辆里程较短相符合。 
                
图2 失效件断口 
Fig. 2 Fracture of failure part 
 
 
为了确认原材料膜片的性能，对失效件和新件进行了DMA 测试，测试结果如图3 所示。90℃
新件模量为2100MPa，失效件模量为1800MPa，膜片模量小幅下降。杜邦（美国）公司也对失效批
次和其它批次的膜片进行了DMA 测试，测试结果失效批次膜片模量略有下降，但是符合杜邦公司
的技术标准。 
 
 
图3 DMA 曲线 
Fig. 3 Curves or DMA tests 


 
上海汽车中心实验室
(SAIC Center Lab) 
中国·上海·嘉定区安研路201 号 
邮编. 201804 
No. 201 Anyan Road, Jiading District,  
Shanghai, China. 
Post code :200433 
报告编号：Report number 
SCL-S-13-0053M 
委托者Requestor：陈煜 
送样日期Deliver date：2013.02.28 
报告日期Report date：2013.04.18 
第 4 页 共 4 页 
Page 4 of 4  
 
 
为了验证机油对膜片的影响，将原材料膜片分别存放于AP11 使用的机油和一款其它机油，实
验室对存放试验后的两种膜片进行了DMA 测试，测试结果如图4 所示。存放于AP11 使用机油的
膜片90℃模量为1550MPa，而存放于其它机油的膜片90℃模量为1850MPa。结果说明，存放于AP11
使用机油的膜片的模量下降幅度略大于存放于另一款机油的膜片。 
 
 
图4 DMA 曲线 
Fig. 4 Curves or DMA tests

File: 材料工程师/SCL-S-13-0054M 进气格栅隔音棉-IP21.pdf.md
# SCL-S-13-0054M 进气格栅隔音棉-IP21.pdf

 
上海汽车中心实验室
(SAIC Center Lab) 
中国·上海·嘉定区安研路201 号 
邮编. 201804 
No. 201 Anyan Road, Jiading District,  
Shanghai, China. 
Post code :200433 
报告编号：Report number 
SCL-S-13-0054M 
委托者Requestor：王呈启 
送样日期Deliver date：2013.02.28 
报告日期Report date：2013.03.05 
第 1 页 共 3 页 
Page 1 of 3  
 
零件号 
Part number 
10003491 
零件名称 
Part name 
进气格栅隔音棉 
Air-inlet grille soundproof cotton 
图纸日期 
Drawing date  
/ 
零件生产日期 
Production date 
/ 
供货商 
Supplier 
上海泖峰 
Shanghai Maofeng 
车型/项目 
Car type/project 
IP 21 
 
   阶段性报告  Stage report        结论性报告 Conclusion report           测试报告 Test report 
Ⅰ.任务描述 Task description 
实验室受委托对进气格栅隔音棉失效原因分析，失效零件具体信息如下： 
As requested, QA lab has analyzed the invalid cause of air-inlet grille soundproof cotton, and the information of 
invalid part is shown as following： 
零件信息：Part information 
零件名称 
Part name 
进气格栅隔音棉 
Air-inlet grille soundproof cotton 
制造日期 
Production date 
/ 
VIN 码 
VIN number 
/ 
销售日期 
Sale date 
/ 
车辆里程数 
Car mileage 
0 km 
销售商 
Sale agent 
/ 
失效模式描述 
Invalid situation 
description 
隔音棉开裂 
Soundproof cotton cleaved 
原材料信息：Raw material information 
原材料及牌号 
Raw material 
and trademark 
PU 
MSB-G-1102 
原材料厂商 
Raw material producer 
/ 
散件供应商 
Part supplier 
/ 
金属热处理状态 
Metal heat treatment state 
/ 
失效零件见图1：The invalid part is shown in Fig 1.  
Ⅱ. 结论与建议 Conclusions and suggestions 
结论：1. 零件材料符合技术要求。 
Conclusions: 1. Material performance part conformed to requirements.   
 
建议： 1. 检查装配环节。 
Suggestions: 1. Assembly should be checked. 
           
分发： 
Dispenser 
王呈启 
检验者： 
Identifier 
狄春峰 
审核： 
Auditor 
 
批准： 
Approver 
 
日期： 
Date 
2013.03.05 
日期： 
Date 
 
日期： 
Date 
 
       
 
 


 
上海汽车中心实验室
(SAIC Center Lab) 
中国·上海·嘉定区安研路201 号 
邮编. 201804 
No. 201 Anyan Road, Jiading District,  
Shanghai, China. 
Post code :200433 
报告编号：Report number 
SCL-S-13-0054M 
委托者Requestor：王呈启 
送样日期Deliver date：2013.02.28 
报告日期Report date：2013.03.05 
第 2 页 共 3 页 
Page 2 of 3  
 
 
          
 
图1 失效件 
Fig.1 Failure part 
 
III. 测试结果 Test Results 
序号 
No. 
试验项目 
Test item 
额定值 
Requirement 
试验结果 
Test result 
评价 Evaluation 
合格 
qualified 
不合格 
unqualified 
I 
失效件 
 
 
1 
红外（GB/T6040-2002） 
Infrared Spectroscopy 
PU 
PU 
× 
 
2 
玻璃化转变温度 
(GB/T 19644.2-2006) 
Glass transition temperature (℃) 
/ 
-60.8 
× 
 
II 
新件 
 
 
1 
红外（GB/T6040-2002） 
Infrared Spectroscopy 
PU 
PU 
× 
 
2 
玻璃化转变温度 
(GB/T 19644.2-2006) 
Glass transition temperature (℃) 
/ 
-61.0 
× 
 
小结：零件材料符合技术要求。   
 
 
 
 
 


 
上海汽车中心实验室
(SAIC Center Lab) 
中国·上海·嘉定区安研路201 号 
邮编. 201804 
No. 201 Anyan Road, Jiading District,  
Shanghai, China. 
Post code :200433 
报告编号：Report number 
SCL-S-13-0054M 
委托者Requestor：王呈启 
送样日期Deliver date：2013.02.28 
报告日期Report date：2013.03.05 
第 3 页 共 3 页 
Page 3 of 3  
 
Ⅳ. 宏观分析 Macroscopic observation 
该批次失效问题集中在济南一4S 店，均为新车。该零件曾出现过在高温下与车身板金粘连导
致零件开裂的情况，由于失效时气温较低（济南-10oC），怀疑是否可能在低温状况下同样发生零件
与板金粘连，从而导致此失效。用特制夹具将零件与板金模拟实车状况压紧（如图2），低温-10oC
存放48h，试验结果未发现零件与板金的粘连现象。 
 
图2 失效模拟 
Fig. 2 Crash simulation 
 
    失效件断口如图3 所示，大部分断口都集中在安装孔附近，建议检查装配环节和安装孔附近的
受力状况。 
 
图3 失效件断口 
Fig. 3 Fracture of failure part

File: 材料工程师/SCL-S-13-0055M IS12 后雨刮臂断裂.pdf.md
# SCL-S-13-0055M IS12 后雨刮臂断裂.pdf

 
上海汽车中心实验室
SAIC Center Lab 
中国·上海·嘉定区安研路201 号 
邮编. 201804 
No. 201 Anyan Road, Jiading District,  
Shanghai, China. 
Post code :201804 
报告编号 
Report number 
 
SCL-S-13-0055M 
委托者: 罗瑜 
Request person, dept：Luo Yu 
委托编号: SCL-S-13-0055 
Request number: SCL-S-13-0055 
送样日期: 2013.3.1 
Request date: 2013.3.1 
报告日期: 2013.3.19 
Report date： 2013.3.19 
第1页共3页 
 
分发: 
Distribution 
罗瑜 
检验者Author 
张琛欣 
审核Auditor 
 
批准Approver 
 
日期Date 
 
日期Date 
 
日期Date 
 
SMPV-0.2.3-002-QA -F01 
零件号Part number 
10044628 
 零件名称 
Part name 
后雨刮臂 
Rear wiper arm 
图纸日期Drawing date 
/ 
零件生产日期Part production date 
/ 
 供货商 
Supplier 
浙江胜华波电器股份有限公司 
Zhejiang Shenghuabo 
车型/项目Car type/project 
IS12 
阶段性报告 Interim report                结论性报告 Conclusion report          
 
Ⅰ.任务描述 Task description 
实验室受委托对后雨刮臂进行失效原因分析，失效零件具体信息如下： 
As requested, QA lab has analyzed the failure of rear wiper arm. The information of the failed part is as following： 
零件信息：Part information 
零件名称 
Part name 
后雨刮臂 
Rear wiper arm 
车制造日期 
Vehicle production date 
/ 
VIN 码 
VIN 
/ 
销售日期 
Sale date 
/ 
车辆里程数 
Car mileage 
0 
维修站名称 
Sale agent 
/ 
失效模式描述 
Failure circumstance  
后雨刮臂断裂 
The break of Rear wiper arm 
原材料信息：Raw material information 
原材料及牌号 
Raw material specification 
PA66 70G30HSLR BK099 
原材料厂商 
Raw material producer 
杜邦 Du Pont 
散件供应商 
Component supplier 
/ 
金属热处理状态 
Metal heat treatment state 
/ 
失效零件见图1：The failed part is shown in figure 1.  
 
Ⅱ. 结论与建议 Conclusions and Suggestions 
结论：1. 零件受力导致断裂。 
2. 零件材料符合技术要求。 
Conclusions： 
1. The strain on the part made it broken. 
2. Material performance of part conformed to requirements. 
 
建议 1. 建议工程评估，零件最大受力4.5KG 是否需要提高。 
Suggestions： 
1. Suggest DRE evaluate, whether increased max capacity of the part 4.5KG. 
 
 
 
 


 
上海汽车中心实验室
SAIC Center Lab 
中国·上海·嘉定区安研路201 号 
邮编. 201804 
No. 201 Anyan Road, Jiading District,  
Shanghai, China. 
Post code :201804 
报告编号 
Report number 
 
SCL-S-13-0055M 
委托者: 罗瑜 
Request person, dept：Luo Yu 
委托编号: SCL-S-13-0055 
Request number: SCL-S-13-0055 
送样日期: 2013.3.1 
Request date: 2013.3.1 
报告日期: 2013.3.19 
Report date： 2013.3.19 
第2页共3页 
 
SMPV-0.2.3-002-QA -F01 
 
图1 失效件 
Fig.1. Failure part 
III. 测试结果 Test Results  
序号 
No. 
试验项目 
Test item 
额定值 
Requirement 
试验结果 
Test result 
评价  
Evaluation 
第一次 
第二次 
合格 
qualified 
不合格 
unqualified 
Ⅰ 
失效件 
 
 
1 
红外（GB/T 6040-2002） 
Infrared Spectroscopy 
PA 
PA 
× 
 
2 
熔点（GB/T 
19466.3-2006） 
Melting point (℃) 
260±5 
261 
× 
 
3 
焓值（GB/T 
19466.3-2006） 
Enthalpy (J/g) 
/ 
42.83 
48.42 
× 
 
4 
灰分（GB/T 9345-2008） 
Ash （%） 
30±3 
32.41 
× 
 
5 
密度（GB/T 1033.1-2008） 
Density (g/cm3) 
1.36±0.05 
1.365 
× 
 
Ⅱ 
新件 
 
 
1 
红外（GB/T6040-2002） 
Infrared Spectroscopy 
PA 
PA 
× 
 
2 
熔点（GB/T19466.3-2006） 
Melting point (℃) 
260±5 
262 
× 
 
3 
焓值（GB/T19466.3-2006） 
Enthalpy (J/g) 
/ 
51.05 
46.36 
× 
 
4 
灰分（GB/T 9345-2008） 
Ash （%） 
30±3 
32.57 
× 
 
5 
密度（GB/T 1033.1-2008） 
Density (g/cm3) 
1.36±0.05 
1.375 
× 
 
Ⅲ 
粒料 
 
 


 
上海汽车中心实验室
SAIC Center Lab 
中国·上海·嘉定区安研路201 号 
邮编. 201804 
No. 201 Anyan Road, Jiading District,  
Shanghai, China. 
Post code :201804 
报告编号 
Report number 
 
SCL-S-13-0055M 
委托者: 罗瑜 
Request person, dept：Luo Yu 
委托编号: SCL-S-13-0055 
Request number: SCL-S-13-0055 
送样日期: 2013.3.1 
Request date: 2013.3.1 
报告日期: 2013.3.19 
Report date： 2013.3.19 
第3页共3页 
 
SMPV-0.2.3-002-QA -F01 
序号 
No. 
试验项目 
Test item 
额定值 
Requirement 
试验结果 
Test result 
评价  
Evaluation 
1 
红外（GB/T6040-2002） 
Infrared Spectroscopy 
PA 
PA 
× 
 
2 
熔点（GB/T19466.3-2006） 
Melting point (℃) 
260±5 
262 
× 
 
3 
焓值（GB/T19466.3-2006） 
Enthalpy (J/g) 
/ 
42.63 
47.17 
× 
 
4 
灰分（GB/T 9345-2008） 
Ash （%） 
30±3 
32.77 
× 
 
小结：零件材料符合技术要求。 
Ⅳ. 宏观分析 Macroscopic observation 
失效件断口如图2 所示。零件断裂呈脆断特征，断裂方向向上。 
 
图2 失效件断口 
Fig. 2 Fracture of failure part 
如图3 所示零件系被雪压断，断裂方向与零件断口一致。同时，据供应商了解零件力学性能为受
力4.5Kg，建议工程评估，是否需要提高材料受力。 
 
图3 现场照片 
Fig. 3 Spot photo
