Repository: kujaxr/obsidian-vault

File: 材料工程师/SCL-S-13-0056M IP2X EU 冷却水管破裂.pdf.md
# SCL-S-13-0056M IP2X EU 冷却水管破裂.pdf

 
上海汽车中心实验室 
SAIC Center Lab 
中国·上海·嘉定区安研路201 号 
邮编. 201804 
No 201 Anyan road, Jiading, Shanghai China 
Post code 201804 
报告编号 
Report number 
 
SCL-S-13-0056M 
委托者: 陈新波 
Request person, dept： 
送样日期:  2013-03-01 
Request date:  
报告日期:  2013-03-05 
Report date：  
第1页共4页 
 
零件号Part number 
30025234 
 零件名称 
Part name 
冷却水管 
图纸日期Drawing date 
/ 
零件生产日期Part production date 
/ 
 供货商 
Supplier 
无锡二橡胶 
车型/项目Car type/project 
IP22 EU 
 
   阶段性报告 Interim report        结论性报告 Conclusion report           测试报告 Test report 
Ⅰ.任务描述 Task description 
实验室受委托对水管进行失效原因分析，失效零件具体信息如下： 
As requested, QA lab has analyzed the failure of coolant hose The background information of the failed part is as following： 
零件信息：Part information 
零件名称 
Part name 
冷却水管 
制造日期 
Production date 
/ 
VIN 码 
VIN 
L12DNV001 
销售日期 
Sale date 
/ 
车辆里程数 
Car mileage 
4379 km（G5+） 
维修站名称 
Sale agent 
/ 
失效模式描述 
Failure circumstance 
description 
水管轻微裂开，裂口长度约为5mm，目前没有裂透，没有冷却液漏出。 
原材料信息：Raw material information 
原材料及牌号 
Raw material specification 
EPDM 
原材料厂商 
Raw material producer 
/ 
散件供应商 
Component supplier 
/ 
金属热处理状态 
Metal heat treatment state 
/ 
失效零件见图：The failed part is shown in figure 1.  
 
Ⅱ. 结论与建议 Conclusions and suggestions 
结论：1 胶管受到外力导致破裂 
2 零件材料符合要求，且胶料撕裂强度符合要求。 
建议：1 胶管使用过程中不受外力损伤。 
 
 
 
 
 
 
 
 
 
 
 
 
分发: 
Distribution 
SQE：陈新波 
检验者Author 
 
审核Auditor 
 
批准Approver 
 
日期Date 
 
日期Date 
 
日期Date 
 


 
上海汽车中心实验室 
SAIC Center Lab 
中国·上海·嘉定区安研路201 号 
邮编. 201804 
No 201 Anyan road, Jiading, Shanghai China 
Post code 201804 
报告编号 
Report number 
 
SCL-S-13-0056M 
委托者: 陈新波 
Request person, dept： 
送样日期:  2013-03-01 
Request date:  
报告日期:  2013-03-05 
Report date：  
第2页共4页 
 
                                
 
                                                     图1 失效照片 
III. 测试结果 Test Results  
1 材料性能测试（Material Test）： 
序号 
No. 
试验项目 
Test item 
额定值 
Requirement 
试验结果 
Test result 
评价 Evaluation 
合格 
qualified 
不合格 
unqualified 
失效件：评判依据：试验大纲 
内层 
1 
Shore A 硬度 
65±5 
65 
× 
 
2 
拉伸强度 
≥10 MPa 
15.1 
× 
 
3 
断裂伸长率 
≥300 % 
312 
× 
 
4 
撕裂强度 
≥4N/mm 
9.9 
× 
 
外层 
1 
Shore A 硬度 
65±5 
66 
× 
 
2 
拉伸强度 
≥10 MPa 
14.8 
× 
 
3 
断裂伸长率 
≥300 % 
325 
× 
 
4 
撕裂强度 
≥4N/mm 
7.9 
× 
 
       
      经检验，水管材料满足材料要求。胶管内外层撕裂强度符合要求。 
      
 
 
 
 
 
 
 
 
 
 


 
上海汽车中心实验室 
SAIC Center Lab 
中国·上海·嘉定区安研路201 号 
邮编. 201804 
No 201 Anyan road, Jiading, Shanghai China 
Post code 201804 
报告编号 
Report number 
 
SCL-S-13-0056M 
委托者: 陈新波 
Request person, dept： 
送样日期:  2013-03-01 
Request date:  
报告日期:  2013-03-05 
Report date：  
第3页共4页 
 
2 断口分析（Analyze）： 
2.1 外观分析 
内层： 
 
外层： 
 
 
 
裂纹已扩展至编织层。 
在裂纹周围发现有异常划痕，且划痕延伸
至裂纹。 
内层表面无开裂，且表面平整。 


 
上海汽车中心实验室 
SAIC Center Lab 
中国·上海·嘉定区安研路201 号 
邮编. 201804 
No 201 Anyan road, Jiading, Shanghai China 
Post code 201804 
报告编号 
Report number 
 
SCL-S-13-0056M 
委托者: 陈新波 
Request person, dept： 
送样日期:  2013-03-01 
Request date:  
报告日期:  2013-03-05 
Report date：  
第4页共4页 
 
2.2 断口分析 
 
从断口分析可知，胶管是受到瞬间破坏导致的破裂。从撕裂的纹路来看，由外向编织层扩展，可知破坏起始点为
由外层表面。 
 
 
小结： 
   1 胶管材料满足材料要求。 
   2 断口分析胶管是外层表面受到瞬间破坏导致胶管破裂。胶管外层破裂区域发现有多处损伤，且在裂纹附近
发现有延伸至裂纹的异常划痕。 
   3 胶管内层未产生破裂，可知胶管仅外层受到损伤。 
    
 
撕裂纹路 
平整的破裂区域

File: 材料工程师/SCL-S-13-0057M BP31 车轮（2013.4.9）.pdf.md
# SCL-S-13-0057M BP31 车轮（2013.4.9）.pdf

 
上海汽车中心实验室 
中国·上海·嘉定区安研路201 号 
邮编. 201804 
 
SAIC Central Laboratory 
201 Anhong rd, Anting, Shanghai, China 
报告编号 
Report number 
 
SCL-S-13-0057M 
委托者:质量分析科 张少波 
Request person, dept： 
委托编号: / 
Request number: 
送样日期: 2013.03.04 
Request date:  
报告日期: 2013.04.09 
Report date：  
第1 页共20 页 
 
分发: 
Distribution 
质量分析科 张少波 
检验者Author 
邵百明 
审核Auditor 
 
批准Approver 
 
日期Date 
2013.04.09 
日期Date 
 
日期Date 
 
SMPV-0.2.3-002-QA -F01 
零件号Part number 
24102503 
 零件名称 
Part name 
车轮 
Wheel 
图纸日期Drawing date 
/ 
零件生产日期Part production date 
/ 
 供货商 
Supplier 
中信戴卡股份有限公司 
Citic Dicastal 
车型/项目Car type/project 
BP31 
阶段性报告 Interim report                结论性报告 Conclusion report          
 
Ⅰ.任务描述 Task description 
实验室受委托对车轮进行分析，失效零件具体信息如下： 
As requested, QA lab has analyzed the wheel. The information of the failed part is as following： 
零件信息：Part information 
零件名称 
Part name 
中信戴卡股份有限公司 
Citic Dicastal 
车制造日期 
Vehicle production date 
/ 
VIN 码 
VIN 
/ 
销售日期 
Sale date 
/ 
车辆里程数 
Car mileage 
22754Km 
维修站名称 
Sale agent 
/ 
失效模式描述 
Failure circumstance  
内轮缘开裂。The inside wheel was cracked. 
原材料信息：Raw material information 
原材料及牌号 
Raw material specification 
A356.0 
原材料厂商 
Raw material producer 
/ 
散件供应商 
Component supplier 
/ 
金属热处理状态 
Metal heat treatment state 
/ 
失效零件见图1：The failed part is shown in figure 1.  
 
Ⅱ. 结论与建议 Conclusions and Suggestions 
 
结论Conclusions： 
（1）车轮是由于疲劳而开裂的；其原因是由于冲击导致车轮发生变形和微观损伤。The wheel was cracked through 
fatigue because of an impact which caused the deformation and microcosimic damage. 
（2）材料的成分，机械性能和硬度符合要求；组织正常。The chemical compositions, mechanical properties and 
hardness meet the requirement; the microstructure is normal. 
（3）涉及内缘的相关尺寸符合要求。Some dimensions related with inner edge meet the requirement. 
 
建议Suggestions： 
（1）校核车轮的抗冲击能力，并考虑是否增加内缘厚度（开发中，行驶19177Km 的车辆出现过类似开裂）。
Check the impact resistance ability and consider whether to increase the thickness of the inner edge（during the 
development, the similar crack happened for one car running 19177Km）. 
（2）按照上汽的标准对车轮进行径向冲击测试，评估其抗冲击性能，并与其它相近车型进行对比。Make a 
radial impact test for the wheel according to the saic related standard to evaluate the impact property and compare 
to other car type with the same level. 
（3）关注售后市场的车轮问题。Pay attention to the wheel after sale. 


 
上海汽车中心实验室 
中国·上海·嘉定区安研路201 号 
邮编. 201804 
 
SAIC QA Laboratory 
201 Anhong rd, Anting, Shanghai 
报告编号 
Report number 
 
SCL-S-13-0057M 
委托者: 质量分析科 张少波 
Request person, dept： 
委托编号:  /  
Request number: 
送样日期: 2013.03.04 
Request date:  
报告日期: 2013.04.09 
Report date：  
第2 页共20 页 
 
SMPV-0.2.3-002-QA -F01 
II. 测试结果与分析 Test Results and Analysis  
 
   收到的车轮如图1 所示。外轮缘局部出现开裂；裂纹往内扩展的深度约28mm；轮胎及底盘未见明显损伤。 
 
 
图1 收到的开裂车轮  内轮缘开裂；深度28mm 
 
图2 轮胎外表面 未见明显损伤 
 
28mm 
开裂部位 


 
上海汽车中心实验室 
中国·上海·嘉定区安研路201 号 
邮编. 201804 
 
SAIC QA Laboratory 
201 Anhong rd, Anting, Shanghai 
报告编号 
Report number 
 
SCL-S-13-0057M 
委托者: 质量分析科 张少波 
Request person, dept： 
委托编号:  /  
Request number: 
送样日期: 2013.03.04 
Request date:  
报告日期: 2013.04.09 
Report date：  
第3 页共20 页 
 
SMPV-0.2.3-002-QA -F01 
 
图3 轮胎内表面 未见损伤 
 
断口 Fracture Analysis 
    宏观断口如图4 所示；非常平，并具有明显的疲劳裂纹扩展弧线；裂纹起源于内侧的一个区域。 
 
图4 宏观照片  箭头显示裂纹扩展方向 
   电镜观察结果如图5-10 所示。从扩展区，可以发现疲劳扩展条纹，与此同时发现：裂纹扩展到一定程度后，
起源区 
检查点3 
检查点1 
检查点2 


 
上海汽车中心实验室 
中国·上海·嘉定区安研路201 号 
邮编. 201804 
 
SAIC QA Laboratory 
201 Anhong rd, Anting, Shanghai 
报告编号 
Report number 
 
SCL-S-13-0057M 
委托者: 质量分析科 张少波 
Request person, dept： 
委托编号:  /  
Request number: 
送样日期: 2013.03.04 
Request date:  
报告日期: 2013.04.09 
Report date：  
第4 页共20 页 
 
SMPV-0.2.3-002-QA -F01 
微观断裂形貌为韧窝，表明其承受着较大的载荷；裂纹进一步扩展，通过轮缘后，断口中含有疲劳条纹和韧窝。  
疲劳裂纹起源于靠近表面的一个区域。起源区可以发现一些裂纹。 
 
 
图3 断口低倍 
裂纹产生后，发散地往其它区域
扩展。 
图4 扩展区形貌  检查点1 
扩展区具有疲劳扩展条纹。 
检查点1 


 
上海汽车中心实验室 
中国·上海·嘉定区安研路201 号 
邮编. 201804 
 
SAIC QA Laboratory 
201 Anhong rd, Anting, Shanghai 
报告编号 
Report number 
 
SCL-S-13-0057M 
委托者: 质量分析科 张少波 
Request person, dept： 
委托编号:  /  
Request number: 
送样日期: 2013.03.04 
Request date:  
报告日期: 2013.04.09 
Report date：  
第5 页共20 页 
 
SMPV-0.2.3-002-QA -F01 
 
 
 
 
图7 检测点2 
韧窝断口，表明承受的载荷较大； 
图8 检测点3 
疲劳条纹+韧窝，显示其同样承受
着较大的载荷； 


 
上海汽车中心实验室 
中国·上海·嘉定区安研路201 号 
邮编. 201804 
 
SAIC QA Laboratory 
201 Anhong rd, Anting, Shanghai 
报告编号 
Report number 
 
SCL-S-13-0057M 
委托者: 质量分析科 张少波 
Request person, dept： 
委托编号:  /  
Request number: 
送样日期: 2013.03.04 
Request date:  
报告日期: 2013.04.09 
Report date：  
第6 页共20 页 
 
SMPV-0.2.3-002-QA -F01 
 
 
 
 
图9 起源区 低倍 
断口边部由于轮胎的挤压，呈圆
形； 
图10 起源区 高倍 
内部存在裂纹和孔隙；距离表面
很浅。 


 
上海汽车中心实验室 
中国·上海·嘉定区安研路201 号 
邮编. 201804 
 
SAIC QA Laboratory 
201 Anhong rd, Anting, Shanghai 
报告编号 
Report number 
 
SCL-S-13-0057M 
委托者: 质量分析科 张少波 
Request person, dept： 
委托编号:  /  
Request number: 
送样日期: 2013.03.04 
Request date:  
报告日期: 2013.04.09 
Report date：  
第7 页共20 页 
 
SMPV-0.2.3-002-QA -F01 
金相检验 Metallography Test  
采用金相对裂纹源进行检验，结果如图11 和图12 所示。起源区的共晶组织中有弯曲的“黑色线状物”。 
 
图11 裂纹处的微观组织  观察方向指向轮心 
 
图12 裂纹源处的微观组织 观察方向平行车轮的轴心 
 
观察
方向 
 
观察
方向 


 
上海汽车中心实验室 
中国·上海·嘉定区安研路201 号 
邮编. 201804 
 
SAIC QA Laboratory 
201 Anhong rd, Anting, Shanghai 
报告编号 
Report number 
 
SCL-S-13-0057M 
委托者: 质量分析科 张少波 
Request person, dept： 
委托编号:  /  
Request number: 
送样日期: 2013.03.04 
Request date:  
报告日期: 2013.04.09 
Report date：  
第8 页共20 页 
 
SMPV-0.2.3-002-QA -F01 
   在开裂截面附近的外轮缘的金相剖切中，发现了相同形态的“线状物”，如图13 所示。黑色的“线状物”沿
着共晶硅分布。 
 
 
图13 线状物  长度：242μm 
（a） 200x  （b）500X 
内侧 
a) 
b) 
长度：242μm 


 
上海汽车中心实验室 
中国·上海·嘉定区安研路201 号 
邮编. 201804 
 
SAIC QA Laboratory 
201 Anhong rd, Anting, Shanghai 
报告编号 
Report number 
 
SCL-S-13-0057M 
委托者: 质量分析科 张少波 
Request person, dept： 
委托编号:  /  
Request number: 
送样日期: 2013.03.04 
Request date:  
报告日期: 2013.04.09 
Report date：  
第9 页共20 页 
 
SMPV-0.2.3-002-QA -F01 
在正常件的组织检测中，未发现相同的“线状物”；后续模拟试验证明上述黑色的“线状物”为微观裂纹。 
 
材料检查 Material Test 
   对失效车轮的材料，进行了各项检测，其结果如表1 所示。 
 
材料的成分符合要求。 
 
轮缘处的机械性能符合要求；轮辐和轮心处的性能正常。 
 
轮心处的硬度符合要求；轮辐和内外轮缘处的硬度与轮心处的硬度相当，是正常的。 
 
内外轮缘处的组织变质良好，为α -Al+共晶组织，共晶硅呈颗粒状。轮辐大部分共晶硅呈颗粒状，局部
区域少量呈杆状和针状，变质正常。 
 
断口附近的截面以及断口的截面均未见缩松孔洞，组织致密。内轮缘取样也未发现有缩松孔洞，相关图
片省略。轮辐有少量的缩松孔洞，孔隙率为0.12%，最大孔洞为0.341mm，是正常的，可以接受。 
 
抽取了一件正常供货的零件，对其进行了性能和组织检测；其结果与失效件物无明显差异；相关结果省略。 
 
表1 材料检测结果 
序号 
No. 
试验项目 
Test item 
额定值 
Requirement 
测试结果 
Test Result 
评价evaluation 
合格 
ok 
不合格 
not ok 
1 
成分 
A356.0 
  
  
  
  
  
Mg:0.25-0.45% 
0.296 
× 
  
  
Fe:≤0.20% 
0.165 
× 
  
  
Ti: ≤0.20% 
0.130 
× 
  
  
Si:6.5-7.5% 
7.458 
× 
  
  
Cu: ≤0.20% 
0.0021 
× 
Mn: ≤0.10% 
0.0030 
× 
Zn: ≤0.10% 
0.011 
× 
2 
硬度 
轮心 
80-105HB 
HB5/250：95,95，94 
× 
轮辐 
/ 
HB5/250：92,96,90 
/ 
内轮缘 
/ 
HB2.5/62.5：94,93,95 
/ 
外轮缘 
/ 
HB2.5/62.5：96,96,97 
/ 
3 
机械性能
1 
外轮缘 
Rm：≥210MPa; 
Rp0.2: ≥130MPa; 
A: ≥7%; 
Rm=287; Rp0.2=214;A=9.5% 
× 
Rm=287; Rp0.2=217;A=8.9% 
× 
Rm=287; Rp0.2=214;A=10.5% 
× 
内轮缘 
Rm：≥292 MPa; 
Rp0.2: ≥188 MPa; 
A: ≥7.8%; 
Rm=294; Rp0.2=219;A=10.0% 
× 
Rm=301; Rp0.2=223;A=14.7% 
× 
Rm=298; Rp0.2=222;A=12.2% 
× 
轮辐 
/ 
Rm=247; Rp0.2=198;A=3.1% 
/ 
Rm=247; Rp0.2=201;A=3.1% 
/ 
轮心 
/ 
Rm=247; Rp0.2=201;A=3.1% 
/ 
 


 
上海汽车中心实验室 
中国·上海·嘉定区安研路201 号 
邮编. 201804 
 
SAIC QA Laboratory 
201 Anhong rd, Anting, Shanghai 
报告编号 
Report number 
 
SCL-S-13-0057M 
委托者: 质量分析科 张少波 
Request person, dept： 
委托编号:  /  
Request number: 
送样日期: 2013.03.04 
Request date:  
报告日期: 2013.04.09 
Report date：  
第10 页共20 页 
 
SMPV-0.2.3-002-QA -F01 
续表1 材料检测结果 
序号 
No. 
试验项目 
Test item 
额定值 
Requirement 
测试结果 
Test Result 
评价evaluation 
合格 
ok 
不合格 
not ok 
4 
组织 
变质 
外轮缘（见图13） 
共晶硅呈颗粒状，变质良好 
× 
 
内轮缘（见图
11,12） 
 
共晶硅呈颗粒状，变质良好 
× 
 
 
轮辐（见图15） 
 
大部分呈颗粒状，局部少量呈针
状和杆状，变质正常 
× 
 
5 
孔隙率 
 
内轮缘靠近的断
口截面（见图14） 
/ 
未见缩松孔洞 
/ 
 
 
内轮缘断口截面
（见图15） 
/ 
未见缩松孔洞 
/ 
 
外轮缘（图略） 
/ 
未见缩松孔洞 
/ 
轮辐（见图16） 
/ 
0.12% 
/ 
6 
最大孔洞 
 
内轮缘靠近的断
口截面（见图14） 
/ 
0mm 
/ 
 
 
内轮缘断口截面
（见图15） 
/ 
0mm 
/ 
 
轮辐（见图17） 
/ 
0.341mm 
/ 
说明：1）该项检测由中信戴卡完成。

File: 材料工程师/SCL-S-13-0058M.pdf.md
# SCL-S-13-0058M.pdf

上海汽车中心实验室 
SAIC Center Lab 
中国·上海·嘉定区安研路201 号 
邮编. 201804 
No 201 Anyan road, Jiading, Shanghai China 
Post code 201804 
报告编号 
Report number 
 
SCL-S-13-0058M 
委托者:  SQE：宋长霖 
Request person, dept：Dong Chao 
委托编号:  SCL-S-13-0058M 
Request number:  
送样日期:  2013.2.7 
Request date:  
报告日期:  2013.3.20 
Report date： 
                       第1页共8页 
 
分发: 
Distribution 
SQE  宋长霖 
检验者Author 
白云岭 
审核Auditor 
 
批准Approver 
 
日期Date 
2013.3.20 
日期Date 
 
日期Date 
 
 
零件号Part number 
10027536 
 零件名称 
Part name 
卡箍螺栓（M10 10.9 级） 
Bolt 
图纸日期Drawing date 
/  
零件生产日期Part production date 
/ 
 供货商 
Supplier 
芜湖杰锋汽车动力有限公司 
JAPHL POWERTRAIN SYSTEMS CO.,LTD 
车型/项目Car type/project 
IP21 
 
                阶段性报告 Interim report              结论性报告 Conclusion report          
Ⅰ.任务描述 Task description 
实验室受委托对卡箍螺栓进行失效原因分析，失效零件具体信息如下： 
As requested, QA lab has analyzed the failure of Bolt. The background information of the failed part is as following： 
零件信息：Part information 
零件名称 
Part name 
卡箍螺栓（M10 10.9 级） 
Bolt 
制造日期 
Production date 
2013-2 
VIN 码 
VIN 
/ 
销售日期 
Sale date 
/ 
车辆里程数 
Car mileage 
0 公里 (km) 
维修站名称 
Sale agent 
临港基地 
失效模式描述 
Failure circumstance 
description 
断裂。装配扭矩50-60Nm。 
原材料信息：Raw material information 
原材料及牌号 
Raw material specification 
40Cr 
原材料厂商 
Raw material producer 
杭钢 
散件供应商 
Component supplier
宁波保隆 
金属热处理状态 
Metal heat treatment state
淬火+回火 
 
 
Ⅱ. 结论与建议 Conclusions and suggestions 
 
结论Conclusions： 
1、 螺栓是由于过载引起的断裂。 
The failure of the parts due to overload.  
2、零件的材料性能符合图纸技术要求。 
The parts meet the technical requirements of the drawing. 
建议Suggestions： 
1、 校核装配工艺和检查装配过程。 
        Check PAM and the assembly process. 
2、 建议使用螺栓类的专用冷镦钢，如SCM435、ML35CrMo 等材料。 
    Recommended to use a bolt the dedicated cold heading steel, as the SCM435, ML35CrMo. 
3、 供应商应提高过程质量控制，如表面与芯部硬度差和螺牙缺陷。 
Suppliers should improve process quality control, such as hardenss difference for surface and core  
 and thread defects. 
 


上海汽车中心实验室 
SAIC Center Lab 
中国·上海·嘉定区安研路201 号 
邮编. 201804 
No 201 Anyan road, Jiading, Shanghai China 
Post code 201804 
报告编号 
Report number 
 
SCL-S-13-0058M 
委托者: SQE：宋长霖 
Request person, dept： 
送样日期:  2013.3.7 
Request date:  
报告日期: 2013.3.20 
Report date：  
第2页共8页 
 
III. 测试结果 Test Results  
1、 宏观观察： 
1） 失效件在整车中的装配位置如图1 所示。共收到委托这提供的4 个半段断裂螺栓，实物形貌，见图2. 
2） 4 个失效件断裂位置基本一致，均在螺纹位置，无人为损伤，断口有缩径现象，见图2。 
 
 
图1   零件在整车中的装配位置 
 
图2  失效件实物形貌 
3、断口观察： 
   1）断口宏观形貌：1 号螺栓端口较平坦，3 号螺栓断口有较大的起伏，2 号、4 号断口就有一定的起伏。
但从宏观观察来看，断口都具有扭转过载断裂的特征，见图3。 


上海汽车中心实验室 
SAIC Center Lab 
中国·上海·嘉定区安研路201 号 
邮编. 201804 
No 201 Anyan road, Jiading, Shanghai China 
Post code 201804 
报告编号 
Report number 
 
SCL-S-13-0058M 
委托者: SQE：宋长霖 
Request person, dept： 
送样日期:  2013.3.7 
Request date:  
报告日期: 2013.3.20 
Report date：  
第3页共8页 
 
 
 
 
 
图3 断口宏观形貌 
3） 断口微观观察： 
四个断口的微观形貌基本一致：断口边缘为剪切韧窝；芯部为等轴韧窝，见图4 
 
 
 图4a  断口边缘微观形貌：剪切韧窝           芯部微观形貌：等轴韧窝    SEM 
1 号
4 号
3 号
2 号
1 号
1 号


上海汽车中心实验室 
SAIC Center Lab 
中国·上海·嘉定区安研路201 号 
邮编. 201804 
No 201 Anyan road, Jiading, Shanghai China 
Post code 201804 
报告编号 
Report number 
 
SCL-S-13-0058M 
委托者: SQE：宋长霖 
Request person, dept： 
送样日期:  2013.3.7 
Request date:  
报告日期: 2013.3.20 
Report date：  
第4页共8页 
 
 
 
 图4b  断口边缘微观形貌：剪切韧窝           芯部微观形貌：等轴韧窝    SEM 
 
 
 图4c  断口边缘微观形貌：剪切韧窝           芯部微观形貌：等轴韧窝    SEM 
 
 
  图4d  断口边缘微观形貌：剪切韧窝           芯部微观形貌：等轴韧窝    SEM 
图4 断口微观形貌   SEM 
4 号
3 号
2 号
4 号
3 号
2 号


上海汽车中心实验室 
SAIC Center Lab 
中国·上海·嘉定区安研路201 号 
邮编. 201804 
No 201 Anyan road, Jiading, Shanghai China 
Post code 201804 
报告编号 
Report number 
 
SCL-S-13-0058M 
委托者: SQE：宋长霖 
Request person, dept： 
送样日期:  2013.3.7 
Request date:  
报告日期: 2013.3.20 
Report date：  
第5页共8页 
 
 4、理化分析： 
 
序号 
No. 
试验项目 
Test item 
额定值 
Requirement 
试验结果 
Test result 
评价 Evaluation 
合格 
qualified
不合格 
unqualified
1 
1 号失效件 
 
 
 
 
1.1 
化学成分40Cr 
GBT3077-1999 
 
 
 
 
C 
0.37～0.44 
0.40 
× 
 
 
Si 
0.17～0.37 
0.23 
× 
 
 
Mn 
0.50～0.80 
0.60 
× 
 
 
P 
≤0.035 
0.025 
× 
 
 
S 
≤0.035 
0.009 
× 
 
 
Cr 
0.8-1.1 
0.85 
× 
 
1.1 
芯部硬度 
320-360HV 
344、334、345 
× 
 
1.2 
表面硬度 
≤390HV0.3 
336、340、344 
× 
 
1.3 
螺牙缺陷 
中径以下无折叠 
中径以下无折叠 
(图5) 
× 
 
1.4 
表面脱碳 
≤0.015mm 
0
(图6) 
× 
 
1.5 
金相组织 
回火索氏体 
回火索氏体 
(图7) 
× 
 
2 
2 号失效件
 
 
 
2.1 
化学成分40Cr 
GBT3077-1999 
 
 
 
 
C 
0.37～0.44 
0.42 
× 
 
 
Si 
0.17～0.37 
0.23 
× 
 
 
Mn 
0.50～0.80 
0.60 
× 
 
 
P 
≤0.035 
0.024 
× 
 
 
S 
≤0.035 
0.0086 
× 
 
 
Cr 
0.8-1.1 
0.85 
× 
 
2.2 
芯部硬度 
320-360HV 
340、340、342 
× 
 
2.3 
表面硬度 
≤390HV0.3 
352、357、359 
× 
 
2.4 
螺牙缺陷 
中径以下无折叠 
中径以下无折叠 
(图8) 
× 
 
2.5 
表面脱碳 
≤0.015mm 
0
(图9) 
× 
 
2.6 
金相组织 
回火索氏体 
回火索氏体 
(图10) 
× 
 
3 
3 号失效件
 
 
 
 
3.1 
化学成分40Cr 
GBT3077-1999 
 
 
 
 
C 
0.37～0.44 
0.41 
× 
 
 
Si 
0.17～0.37 
0.24 
× 
 
 
Mn 
0.50～0.80 
0.61 
× 
 
 
P 
≤0.035 
0.026 
× 
 
 
S 
≤0.035 
0.011 
× 
 
 
Cr 
0.8-1.1 
0.086 
× 
 
3.2 
芯部硬度 
320-360HV 
332、329、331 
× 
 
3.3 
表面硬度 
≤390HV0.3 
374、377、379 
× 
 
3.4 
螺牙缺陷 
中径以下无折叠 
中径以下无折叠 
(图11) 
× 
 
3.5 
表面脱碳 
≤0.015mm 
0
(图12) 
× 
 
3.6 
金相组织 
回火索氏体 
回火索氏体 
(图13) 
× 
 
4 
1 号失效件
 
 
 
 
4.1 
化学成分40Cr 
GBT3077-1999 
 
 
 


上海汽车中心实验室 
SAIC Center Lab 
中国·上海·嘉定区安研路201 号 
邮编. 201804 
No 201 Anyan road, Jiading, Shanghai China 
Post code 201804 
报告编号 
Report number 
 
SCL-S-13-0058M 
委托者: SQE：宋长霖 
Request person, dept： 
送样日期:  2013.3.7 
Request date:  
报告日期: 2013.3.20 
Report date：  
第6页共8页 
 
序号 
No. 
试验项目 
Test item 
额定值 
Requirement 
试验结果 
Test result 
评价 Evaluation 
合格 
qualified
不合格 
unqualified
 
C 
0.37～0.44 
0.41 
× 
 
 
Si 
0.17～0.37 
0.23 
× 
 
 
Mn 
0.50～0.80 
0.59 
× 
 
 
P 
≤0.035 
0.024 
× 
 
 
S 
≤0.035 
0.0092 
× 
 
 
Cr 
0.8-1.1 
0.84 
× 
 
4.2 
芯部硬度 
320-360HV 
341、340、342 
× 
 
4.3 
表面硬度 
≤390HV0.3 
357、359、365 
× 
 
4.4 
螺牙缺陷 
中径以下无折叠 
中径以下无折叠 
(图14) 
× 
 
4.5 
表面脱碳 
≤0.015mm 
0
(图15) 
× 
 
4.6 
金相组织 
回火索氏体 
回火索氏体 
(图16) 
× 
 
 
 
 
图5   1 号失效件螺牙缺陷  50X                     图6  1 号失效件脱碳  100X 
 
 
 
图7  1 号失效件金相组织 500X                     图8   2 号失效件螺牙缺陷  50X 


上海汽车中心实验室 
SAIC Center Lab 
中国·上海·嘉定区安研路201 号 
邮编. 201804 
No 201 Anyan road, Jiading, Shanghai China 
Post code 201804 
报告编号 
Report number 
 
SCL-S-13-0058M 
委托者: SQE：宋长霖 
Request person, dept： 
送样日期:  2013.3.7 
Request date:  
报告日期: 2013.3.20 
Report date：  
第7页共8页 
 
 
 
图9  2 号失效件脱碳  100X                    图10  2 号失效件金相组织 500X 
 
 
图11   3 号失效件螺牙缺陷  50X                     图12  3 号失效件脱碳  100X 
 
 
图13  3 号失效件金相组织 500X                     图14   4 号失效件螺牙缺陷  50X 
 


上海汽车中心实验室 
SAIC Center Lab 
中国·上海·嘉定区安研路201 号 
邮编. 201804 
No 201 Anyan road, Jiading, Shanghai China 
Post code 201804 
报告编号 
Report number 
 
SCL-S-13-0058M 
委托者: SQE：宋长霖 
Request person, dept： 
送样日期:  2013.3.7 
Request date:  
报告日期: 2013.3.20 
Report date：  
第8页共8页 
 
 
 
图15   4 号失效件脱碳  100X                    图16  4 号失效件金相组织 500X

File: 材料工程师/SCL-S-13-0059M AP11后桥-台架试验.pdf.md
# SCL-S-13-0059M AP11后桥-台架试验.pdf

上海汽车中心实验室 
中国·上海·嘉定区安研路201 号 
邮编. 201804 
 
SAIC Central Laboratory 
201 Anhong rd, Anting, Shanghai, China 
报告编号 
Report number 
 
SCL-S-13-0059M 
委托者:SQE 吴立强 
Request person, dept： 
委托编号: / 
Request number: 
送样日期: 2013.3.7 
Request date:  
报告日期: 2013.3.7 
Report date：  
第1页共5页 
 
分发: 
Distribution 
SQE 吴立强  童俊 
检验者Author 
张勇  朱麒 
审核Auditor 
 
批准Approver 
 
日期Date 
2013.3.7 
日期Date 
 
日期Date 
 
SMPV-0.2.3-002-QA -F01 
零件号Part number 
50016231 
 零件名称 
Part name 
后扭转梁 Rear torsion beam 
图纸日期Drawing date 
/ 
零件生产日期Part production date 
2012.12.10 
 供货商 
Supplier 
上海汇众汽车部件有限公司 
车型/项目Car type/project 
AP11 
阶段性报告 Interim report                结论性报告 Conclusion report          
 
Ⅰ.任务描述 Task description 
实验室受委托对AP11 后扭转梁扭转刚度台架试验失效零件进行分析，失效零件具体信息如下： 
As requested, QA lab has analyzed the bench test rear torsion beam failure parts. The information of the failed part is 
as following： 
零件信息：Part information 
零件名称 
Part name 
后扭转梁 Rear torsion beam 
车制造日期 
Vehicle production date 
/ 
VIN 码 
VIN 
/ 
销售日期 
Sale date 
/ 
车辆里程数 
Car mileage
/ 
维修站名称 
Sale agent 
/ 
失效模式描述 
Failure circumstance  
后桥扭转刚度试验时，横梁与加强板焊接处开裂 
原材料信息：Raw material information 
原材料及牌号 
Raw material specification 
SAPH440 
原材料厂商 
Raw material producer 
/ 
散件供应商 
Component supplier 
/ 
金属热处理状态 
Metal heat treatment state 
/ 
失效零件见图1：The failed part is shown in figure 1.  
 
Ⅱ. 结论与建议 Conclusions and Suggestions 
 
结论Conclusions： 
（1）加强板与横梁的接连焊缝开裂是由于焊缝熔合不良所致。The weld between the reinforcing plate and the beam 
was cracked because of bad fusion. 
 
建议Suggestions： 
（1）追溯同批次的产品，抽检焊缝质量，以确定是否存在批量风险，并采取相应的措施。Trace the same batch of 
products and check the weld quality in order to determine whether there is a batch risk and then make corresponding 
measures. 
（2）审核供应商的生产过程记录，查明焊接不良的原因。Audit the record about the produce and find out the root 
cause for bad fusion. 
（3）供应商应执行严格的生产过程监控，确保产品的质量。The supplier should control the produce according to the 
strict process rule and ensure the quality. 
 
 
PDF created with pdfFactory trial version www.pdffactory.com


上海汽车中心实验室 
中国·上海·嘉定区安研路201 号 
邮编. 201804 
 
SAIC QA Laboratory 
201 Anhong rd, Anting, Shanghai 
报告编号 
Report number 
 
SCL-S-13-0059M 
委托者: SQE 吴立强 
Request person, dept： 
委托编号:  /  
Request number: 
送样日期: 2013.3.7 
Request date:  
报告日期: 2013.3.7 
Report date：  
第2页共5页 
 
SMPV-0.2.3-002-QA -F01 
III. 测试结果与分析 Test Results and Analysis  
 
失效件 Failed Part 
    失效后桥如图1 所示。1#件与2#件右侧加强板与横梁连接焊缝全部开裂，约130mm。 
 
 
 
 
 
 
 
 
图1 失效后桥 
 
 
 
 
 
收弧 
起弧 
起弧 
收弧 
1#台架试验件 
钢印号：50016231   20121210B 
条形码：2A6230ACC100303 
2#台架试验件 
钢印号：50016231   20121210B 
条形码：2A6230ACC100304 
PDF created with pdfFactory trial version www.pdffactory.com


上海汽车中心实验室 
中国·上海·嘉定区安研路201 号 
邮编. 201804 
 
SAIC QA Laboratory 
201 Anhong rd, Anting, Shanghai 
报告编号 
Report number 
 
SCL-S-13-0059M 
委托者: SQE 吴立强 
Request person, dept： 
委托编号:  /  
Request number: 
送样日期: 2013.3.7 
Request date:  
报告日期: 2013.3.7 
Report date：  
第3页共5页 
 
SMPV-0.2.3-002-QA -F01 
断口焊缝剖检  
失效零件焊缝剖检取样位置见下图 
 
     
焊缝编号
No. 
剖切图 
Section Picture 
试验结果 
Test result
评价 Evaluation 
合格 
qualified 
不合格 
unqualified
 
焊接要求：熔深：≥ 0.48mm； 
焊缝厚度：≥ 2.8mm 
/ 
/ 
/ 
1#件 
钢印号：50016231  20121210B 
条形码：2A6230ACC100303 
1 
 
熔深1.76 
    1.66 
焊高4.38 
× 
 
剖切1
剖切2
剖切3
PDF created with pdfFactory trial version www.pdffactory.com


上海汽车中心实验室 
中国·上海·嘉定区安研路201 号 
邮编. 201804 
 
SAIC QA Laboratory 
201 Anhong rd, Anting, Shanghai 
报告编号 
Report number 
 
SCL-S-13-0059M 
委托者: SQE 吴立强 
Request person, dept： 
委托编号:  /  
Request number: 
送样日期: 2013.3.7 
Request date:  
报告日期: 2013.3.7 
Report date：  
第4页共5页 
 
SMPV-0.2.3-002-QA -F01 
     
焊缝编号
No. 
剖切图 
Section Picture 
试验结果 
Test result
评价 Evaluation 
合格 
qualified 
不合格 
unqualified
2 
 
横梁侧无熔深
 
× 
3 
 
横梁侧无熔深
 
× 
2#件 
钢印号：50016231  20121210B 
条形码：2A6230ACC100304 
1 
 
熔深2.72 
    2.18 
焊高4.55 
× 
 
PDF created with pdfFactory trial version www.pdffactory.com


上海汽车中心实验室 
中国·上海·嘉定区安研路201 号 
邮编. 201804 
 
SAIC QA Laboratory 
201 Anhong rd, Anting, Shanghai 
报告编号 
Report number 
 
SCL-S-13-0059M 
委托者: SQE 吴立强 
Request person, dept： 
委托编号:  /  
Request number: 
送样日期: 2013.3.7 
Request date:  
报告日期: 2013.3.7 
Report date：  
第5页共5页 
 
SMPV-0.2.3-002-QA -F01 
     
焊缝编号
No. 
剖切图 
Section Picture 
试验结果 
Test result
评价 Evaluation 
合格 
qualified 
不合格 
unqualified
2 
 
横梁侧无熔深
 
× 
3 
 
横梁侧无熔深
 
× 
剖切检验结果显示：焊缝熔合不良，大面积平的断口区域无熔深。 
由此可见，焊缝熔合不良是导致焊缝开裂的原因。 
 
说明： 
该产品是批量正常供货的产品，因此同批次的产品可能存在同样的熔合不良的缺陷。 
PDF created with pdfFactory trial version www.pdffactory.com

File: 材料工程师/SCL-S-13-0060M BP31 减震支架.pdf.md
# SCL-S-13-0060M BP31 减震支架.pdf

 
上海汽车中心实验室 
中国·上海·嘉定区安研路201 号 
邮编. 201804 
 
SAIC Central Laboratory 
201 Anhong rd, Anting, Shanghai, China 
报告编号 
Report number 
 
SCL-S-13-0060M 
委托者:质量分析科 张少波 
Request person, dept： 
委托编号: / 
Request number: 
送样日期: 2013.03.06 
Request date:  
报告日期: 2013.03.22 
Report date：  
第1 页共10 页 
 
分发: 
Distribution 
质量分析科： 张少波 
检验者Author 
邵百明 
审核Auditor 
 
批准Approver 
 
日期Date 
2013.03.22 
日期Date 
 
日期Date 
 
SMPV-0.2.3-002-QA -F01 
零件号Part number 
06031181 
 零件名称 
Part name 
后减振支架 
Real Top Mount 
图纸日期Drawing date 
/ 
零件生产日期Part production date 
/ 
 供货商 
Supplier 
北京天纳克 
Beijin Tenneco 
车型/项目Car type/project 
BP31 
阶段性报告 Interim report                结论性报告 Conclusion report          
 
Ⅰ.任务描述 Task description 
实验室受委托对后减振支架进行分析，失效零件具体信息如下： 
As requested, QA lab has analyzed the real top mount. The information of the failed part is as following： 
 
零件信息：Part information 
零件名称 
Part name 
后减振支架 
Real Top Mount 
车制造日期 
Vehicle production date 
/ 
VIN 码 
VIN 
/ 
销售日期 
Sale date 
/ 
车辆里程数 
Car mileage 
11535Km 
维修站名称 
Sale agent 
/ 
失效模式描述 
Failure circumstance  
支架断裂，导致车辆有异响。 
原材料信息：Raw material information 
原材料及牌号 
Raw material specification 
/ 
原材料厂商 
Raw material producer 
/ 
散件供应商 
Component supplier 
/ 
金属热处理状态 
Metal heat treatment state 
/ 
失效零件见图2：The failed part is shown in figure 2.  
 
Ⅱ. 结论与建议 Conclusions and Suggestions 
 
结论Conclusions： 
（1） 支架是由于过载而断裂的。The bracket is broken because of overload. 
（2） 材料的成分和硬度符合要求；组织和疏松正常。The chemical composition and hardness meet the requirement; 
the microstructure and property are normal. 
 
建议Suggestions： 
（1） 依据950 的载荷，校核旧状态零件的载荷，以评估风险。According the load of  950, check the load of the old 
state part to evaluate the risk. 
（2） 关注售后市场的零件。Pay attention to the top mount after sale 
 
 
 
 


 
上海汽车中心实验室 
中国·上海·嘉定区安研路201 号 
邮编. 201804 
 
SAIC QA Laboratory 
201 Anhong rd, Anting, Shanghai 
报告编号 
Report number 
 
SCL-S-13-0060M 
委托者: 质量分析科 张少波 
Request person, dept： 
委托编号:  /  
Request number: 
送样日期: 2013.03.06 
Request date:  
报告日期: 2013.03.22 
Report date：  
第2 页共10 页 
 
SMPV-0.2.3-002-QA -F01 
III. 测试结果与分析 Test Results and Analysis  
 
    后减震器支架及安装位置如图1 所示；连接减振器及车身；承受着上下震动以及一定的侧向载荷。 
 
 
图1 支架的装配以及外形 
失效件 Failed Part 
失效件如图2 所示，由图可见： 
 
铝合金壳体包裹橡胶衬套的部分完全断开，并且铆接部分局部断开。 
 
上面的封盖已丢失；衬套一端的橡胶有明显的磨损。 
 
 
 
 
图2 收到的失效件 圆孔开裂 
 
   内部有明显的与衬套磨损痕迹，如图3 所示。从磨损痕迹来看： 
 
断口1 的两边磨损完全不同，表明该磨损应该是开裂后造成的； 
 
断口2 的两边磨损面基本可以匹配，表明该磨损在开裂之前就出现了；而大面积磨损的发生只能在断口
装配孔 
 
左侧 
右侧 
螺钉 
螺钉 
铆接区断裂 
断口2 
断口1 
断口3 


 
上海汽车中心实验室 
中国·上海·嘉定区安研路201 号 
邮编. 201804 
 
SAIC QA Laboratory 
201 Anhong rd, Anting, Shanghai 
报告编号 
Report number 
 
SCL-S-13-0060M 
委托者: 质量分析科 张少波 
Request person, dept： 
委托编号:  /  
Request number: 
送样日期: 2013.03.06 
Request date:  
报告日期: 2013.03.22 
Report date：  
第3 页共10 页 
 
SMPV-0.2.3-002-QA -F01 
1 产生之后，衬套出现松动后，才能发生显著地磨损。 
 
基于上述两点：断口1 产生的时间先于断口2。 
 
 
图3 磨损情况 
 
图4 显示铆接部分的表面磨损痕迹。由磨损痕迹可以推断： 
 
局部磨损痕迹的出现表明：封盖与壳体间局部出现了松动。 
 
松动的发生是在裂纹1 产生后出现的。松动发生后，导致另一部分未松动的区域受到较大的载荷，而
出现开裂。 
 
基于来样，无法判断断口2 和断口3 产生的先后的顺序。 
 
 
 
 
 
 
 
 
 
 
  
 
图4 铆接部分的痕迹 
 
 
无磨损 
磨损区 
磨损 
无磨损 
 
 
磨损 
断口3 
断口2 
断口1 
磨损 
无磨损 


 
上海汽车中心实验室 
中国·上海·嘉定区安研路201 号 
邮编. 201804 
 
SAIC QA Laboratory 
201 Anhong rd, Anting, Shanghai 
报告编号 
Report number 
 
SCL-S-13-0060M 
委托者: 质量分析科 张少波 
Request person, dept： 
委托编号:  /  
Request number: 
送样日期: 2013.03.06 
Request date:  
报告日期: 2013.03.22 
Report date：  
第4 页共10 页 
 
SMPV-0.2.3-002-QA -F01 
支架的每个装配孔有两个明显的螺栓头部压痕（图5），但与松动后出现来回磨损的痕迹不同。支架其它外
表面呈灰色，有一些尘土，是长期暴露在外面形成；而压痕的色彩相对较新鲜，因此该痕迹是支架断裂后造成的。 
同时可以发现壳体表面有车身螺钉挤压的损伤（图6）。在装配中，此部位不会出现干涉；如果干涉，会形
成紧固方向的挤压痕迹。根据挤压痕迹可以看出，该痕迹是支架断裂后，转动造成的。 
 
 
（a）左侧 
 
 
（b）右侧  
图5 装配点螺栓压痕 
 


 
上海汽车中心实验室 
中国·上海·嘉定区安研路201 号 
邮编. 201804 
 
SAIC QA Laboratory 
201 Anhong rd, Anting, Shanghai 
报告编号 
Report number 
 
SCL-S-13-0060M 
委托者: 质量分析科 张少波 
Request person, dept： 
委托编号:  /  
Request number: 
送样日期: 2013.03.06 
Request date:  
报告日期: 2013.03.22 
Report date：  
第5 页共10 页 
 
SMPV-0.2.3-002-QA -F01 
 
 
图6 与螺钉形成的挤压损伤 断裂后旋转，与螺钉形成干涉 
 
断口 Fracture Analysis 
图7 显示的是铆接部分的断口形貌。断裂类型为过载断裂。由上分析可知，是壳体开裂后，封盖松动后，
局部承受大的载荷所致。 
 
 
图7 铆接处的断口 
 
  图8 显示两断口的宏观形貌；箭头显示的是裂纹扩展方向。 
图9 和图10 是断口1 和断口2 的电镜照片。由图可以看出： 
 
断口1 的裂纹起始于铆接的外面尖角处；该处存在一定的应力集中，在大的载荷下，容易开裂。 
 
断口2 的裂纹起始于内表面。 
 
两断口裂纹的起始位置反应了其承受载荷的差异。断口2 是在断口1 产生后，受力发生改变而出现的。 
 
 
 
 
 
 
 


 
上海汽车中心实验室 
中国·上海·嘉定区安研路201 号 
邮编. 201804 
 
SAIC QA Laboratory 
201 Anhong rd, Anting, Shanghai 
报告编号 
Report number 
 
SCL-S-13-0060M 
委托者: 质量分析科 张少波 
Request person, dept： 
委托编号:  /  
Request number: 
送样日期: 2013.03.06 
Request date:  
报告日期: 2013.03.22 
Report date：  
第6 页共10 页 
 
SMPV-0.2.3-002-QA -F01 
 
图8 断口的宏观形貌 
 
 
 
图9 电镜照片 断口1 
断口2， 
见图10 
断口1， 
见图9 
(a) 
(b) 
(c) 
说明： 
（a） 低倍 
（b） 裂纹起源于内表面 
（c） 准解理断口 过载所致 


 
上海汽车中心实验室 
中国·上海·嘉定区安研路201 号 
邮编. 201804 
 
SAIC QA Laboratory 
201 Anhong rd, Anting, Shanghai 
报告编号 
Report number 
 
SCL-S-13-0060M 
委托者: 质量分析科 张少波 
Request person, dept： 
委托编号:  /  
Request number: 
送样日期: 2013.03.06 
Request date:  
报告日期: 2013.03.22 
Report date：  
第7 页共10 页 
 
SMPV-0.2.3-002-QA -F01 
 
 
 
 
图10 电镜照片 断口2 
 
 
 
 
 
 
 
 
 
 
 
 
说明： 
（a）低倍 
（b）裂纹起源于内表面 
（c）准解理断口 过载所致 
(a) 
(b) 
(c) 


 
上海汽车中心实验室 
中国·上海·嘉定区安研路201 号 
邮编. 201804 
 
SAIC QA Laboratory 
201 Anhong rd, Anting, Shanghai 
报告编号 
Report number 
 
SCL-S-13-0060M 
委托者: 质量分析科 张少波 
Request person, dept： 
委托编号:  /  
Request number: 
送样日期: 2013.03.06 
Request date:  
报告日期: 2013.03.22 
Report date：  
第8 页共10 页 
 
SMPV-0.2.3-002-QA -F01 
 材料测试Material Test 
     测试结果如表1 所示。成分和硬度符合要求；组织正常；疏松正常，可以接受。 
 
表1  成分和硬度检测结果 
序号 
No. 
试验项目 
Test item 
额定值 
Requirement 
测试结果 
Test Result 
评价evaluation 
合格 
ok 
不合格 
not ok 
1 
成分  
AlSi10Mg 
  
  
  
  
  
Si:9.0-11.0 
10.35 
× 
  
  
Mg:0.20-0.50 
0.287 
× 
  
  
Mn:0.10-0.40 
0.139 
× 
  
  
Cu:≤0.30 
0.038 
× 
  
  
Fe:≤0.60 
0.217 
× 
Ni:≤0.10 
0.0054 
× 
  
  
Ti:≤0.15 
0.025 
× 
Zn:≤0.30 
0.018 
× 
2 
组织 
变质 
变质正常 
× 
3 
断口1（见图12） 
SMTC 5 200 030 
 
孔隙率 
/ 
0.58% 
/ 
 
 
最大孔洞 
/ 
0.5mm 
/ 
 
4 
断口2（见图13） 
SMTC 5 200 030 
 
 
 
 
孔隙率 
/ 
0.96% 
/ 
 
 
最大孔洞 
/ 
0.3mm 
/ 
 
5 
硬度 
≥55HB
1 
HB2.5/62.5:80,78,80 
× 
 
备注：1）该要求由供应商提供，依据DIN EN 1706。 


 
上海汽车中心实验室 
中国·上海·嘉定区安研路201 号 
邮编. 201804 
 
SAIC QA Laboratory 
201 Anhong rd, Anting, Shanghai 
报告编号 
Report number 
 
SCL-S-13-0060M 
委托者: 质量分析科 张少波 
Request person, dept： 
委托编号:  /  
Request number: 
送样日期: 2013.03.06 
Request date:  
报告日期: 2013.03.22 
Report date：  
第9 页共10 页 
 
SMPV-0.2.3-002-QA -F01 
 
图11 组织 变质正常
 
图12 断口1 全貌   孔隙率：0.58%；面积：8.9×8.9mm2；最大孔洞：0.5mm 
 


 
上海汽车中心实验室 
中国·上海·嘉定区安研路201 号 
邮编. 201804 
 
SAIC QA Laboratory 
201 Anhong rd, Anting, Shanghai 
报告编号 
Report number 
 
SCL-S-13-0060M 
委托者: 质量分析科 张少波 
Request person, dept： 
委托编号:  /  
Request number: 
送样日期: 2013.03.06 
Request date:  
报告日期: 2013.03.22 
Report date：  
第10 页共10 页 
 
SMPV-0.2.3-002-QA -F01 
 
图13 断口2 全貌   孔隙率：0.96%；面积：8.4×8.4mm2；最大孔洞：0.3mm 
 
说明： 
该失效件为老状态的零件；新状态的零件已进行了切换。新旧状态的零件的差异，如图14 所示。 
 
图14 零件状态的变更 
变更前 
变更后 
变更前 
变更后 
上面 
底面

File: 材料工程师/SCL-S-13-0061M EP11 后桥.pdf.md
# SCL-S-13-0061M EP11 后桥.pdf

 
上海汽车中心实验室 
中国·上海·嘉定区安研路201 号 
邮编. 201804 
 
SAIC Central Laboratory 
201 Anhong rd, Anting, Shanghai, China 
报告编号 
Report number 
 
SCL-S-13-0061M 
委托者:DRE  高峰 
Request person, dept： 
委托编号: / 
Request number: 
送样日期: 2013.03.06 
Request date:  
报告日期: 2013.03.12 
Report date：  
第1页共7页 
 
分发: 
Distribution 
DRE：高峰 
检验者Author 
邵百明 
审核Auditor 
 
批准Approver 
 
日期Date 
2013.03.12 
日期Date 
 
日期Date 
 
SMPV-0.2.3-002-QA -F01 
零件号Part number 
10033566 
 零件名称 
Part name 
后桥总成 
Rear axle 
图纸日期Drawing date 
/ 
零件生产日期Part production date 
/ 
 供货商 
Supplier 
上海汇众汽车部件制造有限公司 
车型/项目Car type/project 
EP11 
阶段性报告 Interim report                结论性报告 Conclusion report          
 
Ⅰ.任务描述 Task description 
实验室受委托对后桥总成进行分析，失效零件具体信息如下： 
As requested, QA lab has analyzed the two exhaust manifolds. The information of the failed part is as following： 
 
零件信息：Part information 
零件名称 
Part name 
后桥总成 
Rear axle 
车制造日期 
Vehicle production date 
/ 
VIN 码 
VIN 
/ 
销售日期 
Sale date 
/ 
车辆里程数 
Car mileage 
1588Km （94% PAVE ） 
总里程：2662Km 
维修站名称 
Sale agent 
/ 
失效模式描述 
Failure circumstance  
横梁开裂。The beam was cracked. 
原材料信息：Raw material information 
原材料及牌号 
Raw material specification 
QStE420 
原材料厂商 
Raw material producer 
/ 
散件供应商 
Component supplier 
/ 
金属热处理状态 
Metal heat treatment state 
/ 
失效零件见图1：The failed part is shown in figure 1.  
 
Ⅱ. 结论与建议 Conclusions and Suggestions 
 
结论Conclusions： 
（1） 后桥横梁是由于多源疲劳而开裂的；裂纹源起源焊趾，向基体扩展。The beam of the real axle was cracked 
by multi-origin fatigue; the crack started from the weld toe and spread to the matrix. 
（2） 后纵臂支架的焊缝熔深不符合要求，但不是导致失效的原因。The weld penetration of the bracket joining the 
real arm didn’t meet the requirement, but this is not the cause of the failure. 
（3） 横梁的成分，厚度和强度符合要求；组织正常。The chemical composition, thickness and strength met the 
requirement and the microstructure is normal. 
 
建议Suggestions： 
（1） 校核载荷。Check the load. 
（2） 提供通过测试的零件，用于对比分析。Offer the part through the test for the contrast analysis. 
（3） 控制焊接工艺，确保焊接符合要求。Control the weld process and ensure the weld meets the requirement. 
  
 


 
上海汽车中心实验室 
中国·上海·嘉定区安研路201 号 
邮编. 201804 
 
SAIC QA Laboratory 
201 Anhong rd, Anting, Shanghai 
报告编号 
Report number 
 
SCL-S-13-0061M 
委托者: DRE 高峰 
Request person, dept： 
委托编号:  /  
Request number: 
送样日期: 2013.03.06 
Request date:  
报告日期: 2013.03.12 
Report date：  
第2页共7页 
 
SMPV-0.2.3-002-QA -F01 
III. 测试结果与分析 Test Results and Analysis  
 
    收到的失效件如图1 所示。一端出现开裂；另一端未见裂纹。 
 
 
图1 后桥开裂情况 
 
断口Fracture Analysis 
断口形貌如图2 所示。由颜色可以看出，裂纹起源于焊趾处（见图2（b））；同时可见：起源区有明显的贝
壳弧线和疲劳台阶，表明该断裂为多源的疲劳断裂，显示其受到了较大的载荷。 
黄色区域之外的其它区域，色彩鲜亮，表面粗糙不平，是后期裂纹扩展的结果。 
裂纹起源区， 
见图2 
焊缝1 
焊缝2 
后纵臂支架 


 
上海汽车中心实验室 
中国·上海·嘉定区安研路201 号 
邮编. 201804 
 
SAIC QA Laboratory 
201 Anhong rd, Anting, Shanghai 
报告编号 
Report number 
 
SCL-S-13-0061M 
委托者: DRE 高峰 
Request person, dept： 
委托编号:  /  
Request number: 
送样日期: 2013.03.06 
Request date:  
报告日期: 2013.03.12 
Report date：  
第3页共7页 
 
SMPV-0.2.3-002-QA -F01 
 
（a）全貌 约70%的截面已断开 
 
 
 
 
 
 
 
 
 
 
 
 
 
 
 
 
 
 
 
 
（b）主疲劳源区  箭头显示疲劳台阶          （c）次疲劳源区 箭头显示疲劳台阶 
图2 断口形貌 
 
次裂纹源区 
主裂纹源区 
 
焊缝检 
测截面 
 
二次
裂纹 


 
上海汽车中心实验室 
中国·上海·嘉定区安研路201 号 
邮编. 201804 
 
SAIC QA Laboratory 
201 Anhong rd, Anting, Shanghai 
报告编号 
Report number 
 
SCL-S-13-0061M 
委托者: DRE 高峰 
Request person, dept： 
委托编号:  /  
Request number: 
送样日期: 2013.03.06 
Request date:  
报告日期: 2013.03.12 
Report date：  
第4页共7页 
 
SMPV-0.2.3-002-QA -F01 
焊缝检查 Weld Test 
对裂纹源区的焊缝进行检查，结果如图3-6 所示。从组织来看，两焊缝虽然很近，但热影响区未出现重叠；
热影响区硬度有所降低，但对于焊接来说，是正常的，无法避免的。 
在后纵臂的焊缝处，还发现有深度约2mm 的裂纹。 
 
 
图3 起源区的焊缝截面  （处于管材的同一截面） 
 
图4 区域1  100X 
 
区域1 
区域2 
区域3 
硬度：187-192 
硬度：198,187,175,160,159,166,176,188,184 
硬度：164-191 
硬度：178-198 
基材硬度： 
横向：188,189,188 
纵向：189,191,192 
距离收弧端：17mm 截面 
距离收弧端：5mm 截面；不用于焊
接质量的评判 
断口 


 
上海汽车中心实验室 
中国·上海·嘉定区安研路201 号 
邮编. 201804 
 
SAIC QA Laboratory 
201 Anhong rd, Anting, Shanghai 
报告编号 
Report number 
 
SCL-S-13-0061M 
委托者: DRE 高峰 
Request person, dept： 
委托编号:  /  
Request number: 
送样日期: 2013.03.06 
Request date:  
报告日期: 2013.03.12 
Report date：  
第5页共7页 
 
SMPV-0.2.3-002-QA -F01 
 
图5 区域2  100X 
 
 
图6 区域3 裂纹 50X 
 
组织未变化的区域 
断口 


 
上海汽车中心实验室 
中国·上海·嘉定区安研路201 号 
邮编. 201804 
 
SAIC QA Laboratory 
201 Anhong rd, Anting, Shanghai 
报告编号 
Report number 
 
SCL-S-13-0061M 
委托者: DRE 高峰 
Request person, dept： 
委托编号:  /  
Request number: 
送样日期: 2013.03.06 
Request date:  
报告日期: 2013.03.12 
Report date：  
第6页共7页 
 
SMPV-0.2.3-002-QA -F01 
材料检测Material Test 
材料检测结果如表1 所示。成分和厚度符合要求；由硬度换算的强度符合要求；基体组织正常；后纵臂的焊
缝熔深不符合要求，但未出现开裂，不是导致失效的原因。 
 
表1 材料检测 
序号 
No. 
试验项目 
Test item 
额定值 
Requirement 
测试结果 
Test Result 
评价evaluation 
合格 
ok 
不合格 
not ok 
1 
成分   
QStE420 
  
  
  
  
  
C：≤0.12 
0.065 
× 
  
  
Si: ≤0.50 
0.182 
× 
  
  
Mn: ≤1.50 
0.953 
× 
  
  
S: ≤0.025 
0.0039 
× 
  
  
P:≤0.030 
0.016 
× 
Ti: ≤0.22 
0.035 
× 
  
  
Nb: ≤0.09 
0.016 
× 
Alt:≥0.015 
0.023 
× 
2 
组织（见图7） 
/ 
铁素体+少量珠光体 
× 
3 
硬度 
/ 
HV1:188,189,188; 
/ 
4 
强度 
Rm:480-620MPa 
604
1,607
1,605
1 
× 
Re: ≥420 MPa 
/ 
/ 
A5: ≥21% 
/ 
/ 
5 
焊接 
焊缝1（见图3） 
熔深：≥0.38mm 
支架 
2.5mm 
× 
横梁 
0.11mm 
× 
焊缝厚度：≥2.24mm 
4.8mm 
× 
焊缝2（见图8） 
熔深：≥0.42mm 
支架 
0.6mm 
× 
横梁 
1.2mm 
× 
焊缝厚度：≥2.45mm 
2.6mm 
× 
6 
厚度 
4mm 
4mm 
× 
备  注：1） 依据标准DIN EN ISO 18265-2003，由硬度换算而来。 
 


 
上海汽车中心实验室 
中国·上海·嘉定区安研路201 号 
邮编. 201804 
 
SAIC QA Laboratory 
201 Anhong rd, Anting, Shanghai 
报告编号 
Report number 
 
SCL-S-13-0061M 
委托者: DRE 高峰 
Request person, dept： 
委托编号:  /  
Request number: 
送样日期: 2013.03.06 
Request date:  
报告日期: 2013.03.12 
Report date：  
第7页共7页 
 
SMPV-0.2.3-002-QA -F01 
 
图7 基体组织 细小的铁素体+珠光体 
 
 
图8 焊缝2   距离收弧端约20mm 截面

File: 材料工程师/SCL-S-13-0062M 轴瓦.pdf.md
# SCL-S-13-0062M 轴瓦.pdf

 
上海汽车中心实验室 
中国·上海·嘉定区安研路201 号 
邮编. 201804 
 
SAIC QA Laboratory 
201 Anhong rd, Anting, Shanghai 
报告编号 
Report number 
 
SCL-S-13-0062M 
委托者: MA 许建华 
Request person, dept： 
委托编号:  /  
Request number: 
送样日期:  2013.03.11 
Request date:  
报告日期:  2013.03.15 
Report date：  
第1页共5页 
 
SMPV-0.2.3-002-QA -F01 
零件号Part number 
WAM4026 
 零件名称 
Part name 
轴瓦 
The engine bearing  
图纸日期Drawing date 
/ 
零件生产日期Part production date 
/ 
 供货商 
Supplier 
上海菲特莫古轴瓦厂 
Shanghai Fei Te Mo Gu bearing factory 
车型/项目Car type/project 
IP21 
阶段性报告 Interim report                结论性报告 Conclusion report          
 
Ⅰ.任务描述 Task description 
实验室受委托对轴瓦进行失效原因分析，失效零件具体信息如下： 
As requested, SCL has analyzed the failure of the main engine bearing. The information of the failed part is as 
following： 
零件信息：Part information 
零件名称 
Part name 
主轴瓦 
The main engine bearing 
车制造日期 
Vehicle production date 
2012-02-20 
VIN 码 
VIN 
18K4CA0200394478 
销售日期 
Sale date 
/ 
车辆里程数 
Car mileage 
1580km 
维修站名称 
Sale agent 
乌海利丰 
失效模式描述 
Failure circumstance  
主轴瓦抱死。 
The main engine bearing locking 
原材料信息：Raw material information 
原材料及牌号 
Raw material specification 
/ 
原材料厂商 
Raw material producer 
/ 
散件供应商 
Component supplier 
/ 
金属热处理状态 
Metal heat treatment state 
/ 
失效零件见图1：The failed part is shown in figure 1.  
 
Ⅱ. 结论与建议 Conclusions and Suggestions 
 
结论Conclusions： 
1. 硬质异物进入轴瓦，导致异常磨损、曲轴抱死。Hard grain into the engine bearing，resulting in the un-normal wear  
and tear and the crankshaft locking. 
2. 轴瓦合金层金相和硬度正常。Microstructure and hardness of the alloy layer were normal. 
 
建议Suggestions： 
1. 关注制造过程的清洁度，防止大颗粒异物进入。Paying attention to the cleanness of the manufacture process，to  
prevent the foreign hard body entering.  
 
 
 
 
 
分发: 
Distribution 
MA 许建华 
检验者Author 
薛 喜 才 
审核Auditor 
 
批准Approver 
 
日期Date 
2013.03.15 
日期Date 
 
日期Date 
 


 
上海汽车中心实验室 
中国·上海·嘉定区安研路201 号 
邮编. 201804 
 
SAIC QA Laboratory 
201 Anhong rd, Anting, Shanghai 
报告编号 
Report number 
 
SCL-S-13-0062M 
委托者: MA 许建华 
Request person, dept： 
委托编号:  /  
Request number: 
送样日期:  2013.03.11 
Request date:  
报告日期:  2013.03.15 
Report date：  
第2页共5页 
 
SMPV-0.2.3-002-QA -F01 
III. 调查结果 Investigation Results  
车型R550，客户反馈车辆早上启动后行驶20 米后突然熄火，之后再次着车却无法启动。拆解发动机后发现第五
档主轴瓦异常磨损，其余轴瓦磨损正常，失效轴瓦见图1。该车只行驶1580km 就失效，轴瓦尚处于磨合期。 
 
轴瓦内表面合金层呈现多次拉伤、磨损的痕迹。 
 
轴瓦钢背沿旋转方向也有被拉伤的痕迹，且钢背局部颜色较深，此为轴瓦摩擦过热的特征；此外，下轴瓦定
位唇断裂。表明该轴瓦抱死后并旋转，导致下瓦定位唇断裂，表面呈现摩擦痕迹。 
 
 
 
图1   失效轴瓦 
 
 
图2   下片轴瓦定位唇 
 
定位唇 


 
上海汽车中心实验室 
中国·上海·嘉定区安研路201 号 
邮编. 201804 
 
SAIC QA Laboratory 
201 Anhong rd, Anting, Shanghai 
报告编号 
Report number 
 
SCL-S-13-0062M 
委托者: MA 许建华 
Request person, dept： 
委托编号:  /  
Request number: 
送样日期:  2013.03.11 
Request date:  
报告日期:  2013.03.15 
Report date：  
第3页共5页 
 
SMPV-0.2.3-002-QA -F01 
轴瓦表面合金层 
从图3 可以看出轴瓦合金层表面多条密集的拉伤痕迹， 且两条轴瓦上拉伤位置和形貌完全对应。在油孔附
近存在一条沿旋转方向宽0.5mm×0.07mm 深度的凹陷，表明硬质异粒进入轴瓦后被轴带动一起旋转，从
而在轴瓦表面留下一定深度的拉伤。此外， 合金层边界表面也存在着多条细小颗粒造成拉伤和磨损痕迹。 
图4 上细小凹坑为异物挤压合金层造成的残留痕迹，也证实了有硬质异物进入轴瓦。  
  
 
 
 
 
 
 
 
 
 
 
 
 
 
图3  轴瓦表面合金层形貌 
  
 
 
 
 
 
 
 
 
 
 
 
 
图4  轴瓦表面合金层形貌 
 
分析可知 
当内部零部件的清洁度较差或孔内有铁屑、焊碴等杂物时，尺寸（＜0.3mm）较小的杂质整个嵌入合金层内其典
型形式如图3-图4 所示；尺寸稍大的杂质则部分嵌入合金层内并将周围的合金挤出另一部分留在合金层外在曲轴
机油的作用下将轴瓦拉伤。 
 
 
 


 
上海汽车中心实验室 
中国·上海·嘉定区安研路201 号 
邮编. 201804 
 
SAIC QA Laboratory 
201 Anhong rd, Anting, Shanghai 
报告编号 
Report number 
 
SCL-S-13-0062M 
委托者: MA 许建华 
Request person, dept： 
委托编号:  /  
Request number: 
送样日期:  2013.03.11 
Request date:  
报告日期:  2013.03.15 
Report date：  
第4页共5页 
 
SMPV-0.2.3-002-QA -F01 
金相分析 
该主轴瓦钢背材料：A370，合金层材料：铝锡合金 R-AlSn20MnCu，厚度范围：0.153~0.446mm。金相组织：α
固溶体上分布着点状（Al +Sn）共晶体。 
 
 
 
 
 
 
 
 
 
 
 
 
 
低倍组织   100x 
 
高倍组织    500x 
图5  合金层微观组织 
 
 
 
 
 
 
 
 
 
 


 
上海汽车中心实验室 
中国·上海·嘉定区安研路201 号 
邮编. 201804 
 
SAIC QA Laboratory 
201 Anhong rd, Anting, Shanghai 
报告编号 
Report number 
 
SCL-S-13-0062M 
委托者: MA 许建华 
Request person, dept： 
委托编号:  /  
Request number: 
送样日期:  2013.03.11 
Request date:  
报告日期:  2013.03.15 
Report date：  
第5页共5页 
 
SMPV-0.2.3-002-QA -F01 
材料测试 
金相组织、合金层厚度、及硬度结果，见表1。  
表1  材料检测结果 
序号 
No. 
测试项目 
Test item 
额定值 
Requirement 
试验结果 
Test result 
评价 Evaluation 
合格 
OK 
不合格 
Not OK 
1 
微观组织 
/ 
α 固溶体上分布着（Al +Sn）
共晶体 
 
 
2 
合金层厚度 
0.15-0.45mm 
0.38mm 
0.29mm 0.37mm 
× 
 
3 
合金层硬度
HV0.1 
≥40HBW1/5/30s 
51   
49 
53
