Repository: kujaxr/obsidian-vault

File: 材料工程师/SCL-S-13-0063M ZP11 半轴护套.pdf.md
# SCL-S-13-0063M ZP11 半轴护套.pdf

 
上海汽车中心实验室 
SAIC Center Lab 
中国·上海·嘉定区安研路201 号 
邮编. 201804 
No 201 Anyan road, Jiading, Shanghai China 
Post code 201804 
报告编号 
Report number 
 
SCL-S-13-0063M 
委托者: 于易 
Request person, dept： 
送样日期:  2013-03-04 
Request date:  
报告日期:  2013-03-15 
Report date：  
第1页共5页 
 
零件号Part number 
30005114 
 零件名称 
Part name 
驱动半轴 
图纸日期Drawing date 
/ 
零件生产日期Part production date 
/ 
 供货商 
Supplier 
纳铁孚 
车型/项目Car type/project 
ZP11 （GP50） 
 
   阶段性报告 Interim report        结论性报告 Conclusion report           测试报告 Test report 
Ⅰ.任务描述 Task description 
实验室受委托对驱动半轴护套进行失效原因分析，失效零件具体信息如下： 
As requested, QA lab has analyzed the failure of dust cover. The background information of the failed part is as following： 
零件信息：Part information 
零件名称 
Part name 
驱动半轴 护套 
制造日期 
Production date 
2011.07.04 
VIN 码 
VIN 
LSJZ14E37BS057655 
销售日期 
Sale date 
/ 
车辆里程数 
Car mileage 
2795km (黑河路试) 
维修站名称 
Sale agent 
/ 
失效模式描述 
Failure circumstance 
description 
护套开裂，油脂泄露 
原材料信息：Raw material information 
原材料及牌号 
Raw material specification 
TEEE/8341C 
原材料厂商 
Raw material producer 
DUPONT 
散件供应商 
Component supplier 
/ 
金属热处理状态 
Metal heat treatment state 
/ 
失效零件见图：The failed part is shown in figure 1.  
 
Ⅱ. 结论与建议 Conclusions and suggestions 
结论：1 零件断口显示零件破裂为撕裂性开裂。 
      2 在零件开裂区域和定位槽区域发现有零件受损迹象，且受损痕迹间隔距离一致。 
          3 零件材料符合要求。 
建议：1 检查零件装配过程及卡箍的夹紧力，保证零件不受外力损伤及发生相对转动。 
       2 确认试验过程，评估零件在路试过程中不受过载。 
 
 
 
 
 
 
 
 
 
 
分发: 
Distribution 
SQE：于易 
检验者Author 
 
审核Auditor 
 
批准Approver 
 
日期Date 
 
日期Date 
 
日期Date 
 


 
上海汽车中心实验室 
SAIC Center Lab 
中国·上海·嘉定区安研路201 号 
邮编. 201804 
No 201 Anyan road, Jiading, Shanghai China 
Post code 201804 
报告编号 
Report number 
 
SCL-S-13-0063M 
委托者: 于易 
Request person, dept： 
送样日期:  2013-03-04 
Request date:  
报告日期:  2013-03-15 
Report date：  
第2页共5页 
 
 
                                                     图1 失效照片 
III. 测试结果 Test Results  
1 材料性能测试（Material Test）： 
序号 
No. 
试验项目 
Test item 
额定值 
Requirement 
试验结果 
Test result 
评价 Evaluation 
合格 
qualified 
不合格 
unqualified 
失效件：评判依据：供应商图纸要求 
1 
FTIR 
— 
— 
— 
— 
1.1 
失效件开裂区域 
TEEE 
TEEE 
× 
 
1.2 
失效件未开裂区域 
TEEE 
TEEE 
× 
 
1.3 
未开裂件 
TEEE 
TEEE 
× 
 
2 
熔点 
— 
— 
— 
— 
2.1 
失效件开裂区域 
207℃ 
209 
× 
 
2.2 
失效件未开裂区域 
207℃ 
209 
× 
 
2.3 
未开裂件 
207℃ 
209 
× 
 
3 
熔融焓 
— 
— 
— 
— 
3.1 
失效件开裂区域 
/ 
17.9 J/g 
× 
 
3.2 
失效件未开裂区域 
/ 
17.0 J/g 
× 
 
3.3 
未开裂件 
/ 
17.4 J/g 
× 
 
4 
低温弯折 
-40℃×22h 
弯折无裂纹 
No crack after bending 
无裂纹 
No crack 
× 
 
      
     经检验，零件材料红外定性及熔点满足要求。从熔融焓分析，各点的熔融焓一致。 
 
护套卡箍处开裂 


 
上海汽车中心实验室 
SAIC Center Lab 
中国·上海·嘉定区安研路201 号 
邮编. 201804 
No 201 Anyan road, Jiading, Shanghai China 
Post code 201804 
报告编号 
Report number 
 
SCL-S-13-0063M 
委托者: 于易 
Request person, dept： 
送样日期:  2013-03-04 
Request date:  
报告日期:  2013-03-15 
Report date：  
第3页共5页 
 
 
杜邦提供的红外材料特性峰对比结果 
 
2 断口分析（Analyze）： 
2.1 外观分析: 
2.1.1 零件表面 
 
2.1.2 零件内侧 
 
零件表面裂纹边缘没有发现有异常划痕等受损
痕迹 
零件内侧发现有严重的磨损痕迹，并在定位槽，
裂纹区域发现有同方向的螺纹状受损： 
定位槽区域 
裂纹区域 


 
上海汽车中心实验室 
SAIC Center Lab 
中国·上海·嘉定区安研路201 号 
邮编. 201804 
No 201 Anyan road, Jiading, Shanghai China 
Post code 201804 
报告编号 
Report number 
 
SCL-S-13-0063M 
委托者: 于易 
Request person, dept： 
送样日期:  2013-03-04 
Request date:  
报告日期:  2013-03-15 
Report date：  
第4页共5页 
 
2.1.2.1 定位槽区域受损现象： 
 
 
 
 
 
 
 
 
 
 
 
2.1.2.2 断裂区域受损现象： 
 
 
 
 
 
 
 
 
 
 
 
 
 
 
    从零件表面受切割方向来看，定位槽和开裂区域的受损方向一致，且切割方向呈现螺纹线状态，说明零件在
此区域受到外力损伤。 
 
2.2 断口分析 
   经断口分析，零件在一端发生断裂，并向另一端形成撕裂，断口分析如下： 
 
 
材料受切割方向 
 
材料受切割方向 
撕裂纹路方向 
断裂纹路方向 
零件断裂起始区域，位于零件断裂的一端 


 
上海汽车中心实验室 
SAIC Center Lab 
中国·上海·嘉定区安研路201 号 
邮编. 201804 
No 201 Anyan road, Jiading, Shanghai China 
Post code 201804 
报告编号 
Report number 
 
SCL-S-13-0063M 
委托者: 于易 
Request person, dept： 
送样日期:  2013-03-04 
Request date:  
报告日期:  2013-03-15 
Report date：  
第5页共5页 
 
 
 
 
 
卡箍区域内壁状态Benchmark： 
  
 
                  售后返回件                                      新件 
    
   从Benchmark 来看，返回件同新件的卡箍定位槽及失效件开裂区域内壁光滑，没有呈现失效件的受损迹象。 
 
小结： 
   1 胶管材料符合材料要求。 
   2 经断口分析，零件内侧形成撕裂性损伤后导致零件开裂。 
   3 分析零件内表面发现，零件在裂纹区域和定位槽区域均发现有割伤，且割伤方向一致并呈现“螺旋线”状
态，说明零件在此区域受到外力损伤。 
   4 供货态和售后返回件的相对区域内壁表面平整，无受损痕迹。 
断裂纹路扩展方向 
零件由断裂起始区域内侧成撕裂状态，后向外侧
形成断裂。 
内侧断裂纹路扩展方向 
零件由断裂起始区域内侧成撕裂状态，后向外侧
形成断裂。 
内侧断裂纹路扩展方向 
零件由断裂起始区域内侧成撕裂状态，后向外侧
形成断裂。 
内侧受损区域 
受损后向外侧断裂区域 
内侧受损区域 
受损后向外侧断裂区域 
内侧受损区域 
受损后向外侧断裂区域 
定位槽区域 
失效件开裂区域

File: 材料工程师/SCL-S-13-0064M.pdf.md
# SCL-S-13-0064M.pdf

上海汽车中心实验室 
SAIC Center Lab 
中国·上海·嘉定区安研路201 号 
邮编. 201804 
No 201 Anyan road, Jiading, Shanghai China 
Post code 201804 
报告编号 
Report number 
 
SCL-S-13-0064M 
委托者:  SQE：谢超 
Request person, dept：Dong Chao 
委托编号:  SCL-S-13-0064M 
Request number:  
送样日期:  2013.3.12 
Request date:  
报告日期:  2013.4.2 
Report date： 
                       第1页共5页 
 
分发: 
Distribution 
SQE：谢超 
检验者Author 
白云岭 
审核Auditor 
 
批准Approver 
 
日期Date 
2013.4.2 
日期Date 
 
日期Date 
 
 
零件号Part number 
LCJ000060 
 零件名称 
Part name 
缸套 
CYLINDER LINER 
图纸日期Drawing date 
/  
零件生产日期Part production date 
/ 
 供货商 
Supplier 
安庆帝伯格茨缸套有限公司 
车型/项目Car type/project 
IS12 
 
                阶段性报告 Interim report              结论性报告 Conclusion report          
Ⅰ.任务描述 Task description 
实验室受委托对缸套进行失效原因分析，失效零件具体信息如下： 
As requested, QA lab has analyzed the failure of CYLINDER LINER. The background information of the failed part is as following： 
零件信息：Part information 
零件名称 
Part name 
缸套 
CYLINDER LINER 
制造日期 
Production date 
2012.12 
VIN 码 
VIN 
18K4G*D010011911 
销售日期 
Sale date 
/ 
车辆里程数 
Car mileage 
0 公里 (km) 
维修站名称 
Sale agent 
南京整车厂 
失效模式描述 
Failure circumstance 
description 
整车在路试时发动机抖动，然后熄火，无法启动。发现防冻液缺少，加防冻液后还是无法启
动。拆下发动机缸盖发现3#缸缸套开裂。 
原材料信息：Raw material information 
原材料及牌号 
Raw material specification 
GZ250 
原材料厂商 
Raw material producer 
/ 
散件供应商 
Component supplier 
/ 
金属热处理状态 
Metal heat treatment state 
/ 
 
 
Ⅱ. 结论与建议 Conclusions and suggestions 
 
结论Conclusions： 
1、 失效件是载荷过大引起的脆性断裂。 
The failure is brittle fracture，due to overload. 
2、零件的材料性能符图纸技术要求。 
The parts meet the technical requirements  
建议Suggestions： 
1、 检查装配和使用过程。 
        Check the assembly and use of the process. 
     2、校核零件的残余内应力。 
Checking the residual internal stresses of the parts. 
 


上海汽车中心实验室 
SAIC Center Lab 
中国·上海·嘉定区安研路201 号 
邮编. 201804 
No 201 Anyan road, Jiading, Shanghai China 
Post code 201804 
报告编号 
Report number 
 
SCL-S-13-0064M 
委托者: SQE：谢超 
Request person, dept： 
送样日期:  2013.3.12 
Request date:  
报告日期: 2013.4.2 
Report date：  
第2页共5页 
 
III. 测试结果 Test Results  
1、 宏观观察： 
1） 失效件在整车中的装配位置如图1 所示，失效件位于第3 缸。 
2） 裂纹垂直于缸套，缸套内存有粉色冷却液，见图2a；缸套裂纹长度约为90mm，开口处（起始处）裂
纹较宽，裂纹尾端细小，见图2b、2d；宏观观察，缸套上边缘无明显缺陷、划痕、压痕，见图2c。 
 
  
图1   零件在整车中的装配位置 
 
 
 
 
图2  失效件实物形貌 
1 缸
4 缸
3 缸
2 缸
2a
2b
2c
2d


上海汽车中心实验室 
SAIC Center Lab 
中国·上海·嘉定区安研路201 号 
邮编. 201804 
No 201 Anyan road, Jiading, Shanghai China 
Post code 201804 
报告编号 
Report number 
 
SCL-S-13-0064M 
委托者: SQE：谢超 
Request person, dept： 
送样日期:  2013.3.12 
Request date:  
报告日期: 2013.4.2 
Report date：  
第3页共5页 
 
3、断口观察： 
   1）断口宏观形貌：将裂纹打开，裂纹端口平坦，无疲劳特征和明显损伤，裂纹起始于缸套的上边缘内侧，
如箭头所示，见图3。 
 
 
 图3 断口宏观形貌 
3） 断口微观观察： 
整个断口截面的微观形貌均为，脆性特征的解理断口，见图4a；裂纹起始位置未发现气孔、疏松、夹
杂等缺陷，见图4b。 
  
 
图4  断口微观形貌   SEM 
  
  
 
 
 
 
 
 
4a
4b


上海汽车中心实验室 
SAIC Center Lab 
中国·上海·嘉定区安研路201 号 
邮编. 201804 
No 201 Anyan road, Jiading, Shanghai China 
Post code 201804 
报告编号 
Report number 
 
SCL-S-13-0064M 
委托者: SQE：谢超 
Request person, dept： 
送样日期:  2013.3.12 
Request date:  
报告日期: 2013.4.2 
Report date：  
第4页共5页 
 
 4、理化分析： 
序号 
No. 
试验项目 
Test item 
额定值 
Requirement 
试验结果 
Test result 
评价 Evaluation 
合格 
qualified
不合格 
unqualified
1 
1 号失效件 
 
 
 
 
1.1 
化学成分GZ250 
ATGL/J 707-01-2006 
 
 
 
C 
3.2~3.5 
3.38 
× 
 
Si 
1.6~2.2 
2.28 
× 
 
S 
≤0.09 
0.096 
× 
 
Cr 
0.2~0.4 
0.27 
× 
 
P 
0.3~0.5 
0.36 
× 
 
Mn 
0.6~0.8 
0.65 
× 
 
Cu 
0.2-0.45 
0.27 
× 
 
Mo 
0.3~0.5 
0.36 
× 
 
1.2 
金相组织 
基体组织 
珠光体、游离铁素体小于5%. 
斯氏体（磷共晶）：呈网状或半封闭
的网状分布。 
合格 
（图5） 
× 
 
石墨 
石墨组织：石墨呈片状均匀分布。 
石墨类型：A、B型石墨为主，A型石
墨占全部的0%以上。 
石墨呈片状均匀
分布，A型石墨占
全部的70%以上。
（图6） 
× 
 
石墨尺寸：4~6级 
（0.03~0.25mm） 
0.118、0.140、0.155
（图7） 
× 
 
2 
同批次未失效件
 
 
 
 
2.1 
金相组织 
 
 
 
 
基体组织 
珠光体、游离铁素体小于5%. 
斯氏体（磷共晶）：呈网状或半封闭
的网状分布。 
合格 
（图8） 
× 
 
石墨 
石墨组织：石墨呈片状均匀分布。 
石墨类型：A、B型石墨为主，A型石
墨占全部的70%以上。 
石墨呈片状均匀
分布，A型石墨占
全部的70%以上。
（图9） 
× 
 
石墨尺寸：4~6级 
（0.03~0.25mm） 
0.102、0.112、0.96
（图10） 
× 
 
 注：硬度、抗拉强度在失效件上不满足测试条件，故没有测试数据，供应商是在铸件毛坯上取样检测的。 
 
 
图5  失效件基体组织：符合技术要求，且远离断口和断口附近的组织无明显差异    100X   4%硝酸酒精 


上海汽车中心实验室 
SAIC Center Lab 
中国·上海·嘉定区安研路201 号 
邮编. 201804 
No 201 Anyan road, Jiading, Shanghai China 
Post code 201804 
报告编号 
Report number 
 
SCL-S-13-0064M 
委托者: SQE：谢超 
Request person, dept： 
送样日期:  2013.3.12 
Request date:  
报告日期: 2013.4.2 
Report date：  
第5页共5页 
 
 
 
图 6 石墨形态  100X                      图 7 石墨大小   100X  
 
 
图8  失效件基体组织  100X   4%硝酸酒精               图 9 石墨形态  100X 
 
图 10 石墨大小   100X

File: 材料工程师/SCL-S-13-0065M 尾灯-BP31.pdf.md
# SCL-S-13-0065M 尾灯-BP31.pdf

 
上海汽车中心实验室
(SAIC Center Lab) 
中国·上海·嘉定区安研路201 号 
邮编. 201804 
No. 201 Anyan Road, Jiading District,  
Shanghai, China. 
Post code :200433 
报告编号：Report number 
SCL-S-13-0065M 
委托者Requestor：王怀军 
送样日期Deliver date：2013.03.12 
报告日期Report date：2013.03.27 
第 1 页 共 3 页 
Page 1 of 3  
 
零件号 
Part number 
24100709 
零件名称 
Part name 
尾灯 
Taillight 
图纸日期 
Drawing date  
/ 
零件生产日期 
Production date 
/ 
供货商 
Supplier 
上海小糸 
Shanghai Xiaomi 
车型/项目 
Car type/project 
BP31 
 
   阶段性报告  Stage report        结论性报告 Conclusion report           测试报告 Test report 
Ⅰ.任务描述 Task description 
实验室受委托对尾灯进行失效原因分析，失效零件具体信息如下： 
As requested, QA lab has analyzed the invalid cause of taillight, and the information of invalid part is shown as 
following： 
零件信息：Part information 
零件名称 
Part name 
尾灯 
Taillight 
制造日期 
Production date 
/ 
VIN 码 
VIN number 
/ 
销售日期 
Sale date 
/ 
车辆里程数 
Car mileage 
6 km 
销售商 
Sale agent 
/ 
失效模式描述 
Invalid situation 
description 
尾灯开裂 
Taillight split. 
原材料信息：Raw material information 
原材料及牌号 
Raw material 
and trademark 
PC/ABS 
HAC 8260 
原材料厂商 
Raw material producer 
锦湖日丽 
散件供应商 
Part supplier 
/ 
金属热处理状态 
Metal heat treatment state 
/ 
失效零件见图1：The invalid part is shown in Fig 1.  
Ⅱ. 结论与建议 Conclusions and suggestions 
结论： 1. 零件受外力导致开裂。 
       2. 零件材料符合技术要求。 
Conclusions:  1. Foreign force made part crack. 
2. Material performance of part conformed to requirements.      
建议： 1. 加强对零件的保护。 
Suggestions: 1. Protection to the part should be improved.  
   
         
分发： 
Dispenser 
王怀军 
检验者： 
Identifier 
狄春峰 
审核： 
Auditor 
 
批准： 
Approver 
 
日期： 
Date 
2013.03.27 
日期： 
Date 
 
日期： 
Date 
 
 


 
上海汽车中心实验室
(SAIC Center Lab) 
中国·上海·嘉定区安研路201 号 
邮编. 201804 
No. 201 Anyan Road, Jiading District,  
Shanghai, China. 
Post code :200433 
报告编号：Report number 
SCL-S-13-0065M 
委托者Requestor：王怀军 
送样日期Deliver date：2013.03.12 
报告日期Report date：2013.03.27 
第 2 页 共 3 页 
Page 2 of 3  
 
 
         
 
图1 失效件 
Fig.1 Failure part 
 
III. 测试结果 Test Results  
序号 
No. 
试验项目 
Test item 
额定值 
Requirement 
试验结果 
Test result 
评价 Evaluation 
合格 
qualified 
不合格 
unqualified 
I 
失效件 
 
 
1 
红外（GB/T6040-2002） 
Infrared Spectroscopy 
PC/ABS 
PC/ABS 
× 
 
2 
玻璃化转变温度 
(GB/T 19644.2-2006) 
Glass transition temperature (℃) 
PC 140±5 
ABS 105±5 
138 
104 
× 
 
II 
新件 
 
 
1 
红外（GB/T6040-2002） 
Infrared Spectroscopy 
PC/ABS 
PC/ABS 
× 
 
2 
玻璃化转变温度 
(GB/T 19644.2-2006) 
Glass transition temperature (℃) 
PC 140±5 
ABS 105±5 
139 
105 
× 
 
III 
粒料 
 
 
1 
红外（GB/T6040-2002） 
Infrared Spectroscopy 
PC/ABS 
PC/ABS 
× 
 
2 
玻璃化转变温度 
(GB/T 19644.2-2006) 
Glass transition temperature (℃) 
PC 140±5 
ABS 105±5 
140 
104 
× 
 
小结：零件材质符合技术要求。 
 


 
上海汽车中心实验室
(SAIC Center Lab) 
中国·上海·嘉定区安研路201 号 
邮编. 201804 
No. 201 Anyan Road, Jiading District,  
Shanghai, China. 
Post code :200433 
报告编号：Report number 
SCL-S-13-0065M 
委托者Requestor：王怀军 
送样日期Deliver date：2013.03.12 
报告日期Report date：2013.03.27 
第 3 页 共 3 页 
Page 3 of 3  
 
Ⅳ. 宏观分析 Macroscopic observation 
 
失效件断口如图2 所示。断口I 区与II 区、III 区的纹路明显不同。I 区纹路光滑，为断裂起始
区域。II 区和III 区纹路中夹杂银纹，有明显的河流样纹，系裂纹扩展区域。整个断口系在I 区脆断，
后经过II 区和III 区的裂纹扩展，最终导致该断裂。 
 
图2 失效件断口 
Fig. 2 Fracture of failure part 
 
    经了解，工厂总装后会对板金进行敲击达到整形等目的。图3 的受力位置系与板金连接处，如
受较大外力作用，则会发生如图2 的开裂现象。 
 
图3 失效件 
Fig. 3 Failure part

File: 材料工程师/SCL-S-13-0066M.pdf.md
# SCL-S-13-0066M.pdf

上海汽车中心实验室 
SAIC Center Lab 
中国·上海·嘉定区安研路201 号 
邮编. 201804 
No 201 Anyan road, Jiading, Shanghai China 
Post code 201804 
报告编号 
Report number 
 
SCL-S-13-0066M 
委托者:  发动机：王媛慧 
Request person, dept：Dong Chao 
委托编号:  SCL-S-13-0066M 
Request number:  
送样日期:  2013.3.12 
Request date:  
报告日期:  2013.3.14 
Report date： 
                       第1页共6页 
 
分发: 
Distribution 
发动机：王媛慧 
检验者Author 
白云岭 
审核Auditor 
 
批准Approver 
 
日期Date 
2013.3.14 
日期Date 
 
日期Date 
 
 
零件号Part number 
10079342 
 零件名称 
Part name 
气门弹簧 
Spring-Valve 
图纸日期Drawing date 
2011.06.20 
零件生产日期Part production date 
/ 
 供货商 
Supplier 
上海中国弹簧制造有限公司 
China Spring Corporation Limited 
车型/项目Car type/project 
NSE 1.5T 
 
                阶段性报告 Interim report              结论性报告 Conclusion report          
Ⅰ.任务描述 Task description 
实验室受委托对气门弹簧进行失效原因分析，失效零件具体信息如下： 
As requested, QA lab has analyzed the failure of Spring-Valve. The background information of the failed part is as following： 
零件信息：Part information 
零件名称 
Part name 
气门弹簧 
Spring-Valve 
制造日期 
Production date 
/ 
VIN 码 
VIN
/ 
销售日期 
Sale date
/ 
车辆里程数 
Car mileage 
/ 公里 (km) 
维修站名称 
Sale agent 
南京试验台架 
失效模式描述 
Failure circumstance 
description 
该机在完成2h 磨合后进行性能初试（从低转速开始）至5000 转时，发动机扭矩突然下
降。拆解发动机后，第5 进气门弹簧断裂。 
原材料信息：Raw material information 
原材料及牌号 
Raw material specification 
OTEVA 70 SC 
原材料厂商 
Raw material producer 
苏州加普藤 
散件供应商 
Component supplier 
/ 
金属热处理状态 
Metal heat treatment state 
淬火+回火 
 
 
Ⅱ. 结论与建议 Conclusions and suggestions 
 
结论Conclusions： 
1、 失效件是由于表面质量差引起的疲劳断裂，在裂纹源处发现腐蚀现象。 
The fatigue fracture for the failure part due to poor surface quality, the corrosion phenomena was 
found at the crack source. 
2、零件的材料性能符合技术要求。 
The material properties of the parts met the technical requirements.  
建议Suggestions： 
1、 对此批零件进行隔离、分选。 
This batch of parts for the isolation, separation. 
2、 检查弹簧整个生产过程的质量控制（包括原材料）。 
Check spring quality control for the production process (including raw materials). 
 
 
 


上海汽车中心实验室 
SAIC Center Lab 
中国·上海·嘉定区安研路201 号 
邮编. 201804 
No 201 Anyan road, Jiading, Shanghai China 
Post code 201804 
报告编号 
Report number 
 
SCL-S-13-0066M 
委托者: 发动机：王媛慧 
Request person, dept： 
送样日期:  2013.3.12 
Request date:  
报告日期: 2013.3.14 
Report date：  
第2页共6页 
 
 
III. 测试结果 Test Results  
1、宏观观察： 
1） 失效件的实物形貌如图1 所示，断裂位置位于弹簧小头端的第一圈上。 
2） 失效件断口附件表面质量差：表面有较多凹坑，见图2a，新零件表面质量较好，见图2b。 
   
 
图1  失效件实物形貌 
  
 
图 2 弹簧表面质量观察  
 
2a 
2a 


上海汽车中心实验室 
SAIC Center Lab 
中国·上海·嘉定区安研路201 号 
邮编. 201804 
No 201 Anyan road, Jiading, Shanghai China 
Post code 201804 
报告编号 
Report number 
 
SCL-S-13-0066M 
委托者: 发动机：王媛慧 
Request person, dept： 
送样日期:  2013.3.12 
Request date:  
报告日期: 2013.3.14 
Report date：  
第3页共6页 
 
 
3、断口观察： 
1）失效件断口宏观形貌，断口具有疲劳特征，可分为三个区域：裂纹源、疲劳扩展区、终断区，见图3a，
断裂起始位置如图中红色箭头所示。 
2）断口面的裂纹起始区域的微观形貌：有沿晶腐蚀特征，见图3c，对其（图3 中黄框内区域）进行能谱分
析，发现腐蚀介质Cl，能普结果见图4；断口起始区域的钢丝（弹簧）表面有凹坑损伤，见图3c，放大后
相貌如图3d 所示。 
3）扩展区域微观形貌，具有疲劳特征，见图3e；终断区微观形貌为韧窝，见图3f。 
 
 
 
 
 
 
 
3a
3d
3c
3b
裂纹源 
终
断
区
 
扩
展
区
 
裂纹源 
3f
3e
图3 断口微观形貌 


上海汽车中心实验室 
SAIC Center Lab 
中国·上海·嘉定区安研路201 号 
邮编. 201804 
No 201 Anyan road, Jiading, Shanghai China 
Post code 201804 
报告编号 
Report number 
 
SCL-S-13-0066M 
委托者: 发动机：王媛慧 
Request person, dept： 
送样日期:  2013.3.12 
Request date:  
报告日期: 2013.3.14 
Report date：  
第4页共6页 
 
 
 
1
2
3
4
5
6
7
8
9
keV
0
10
20
30
40
50
 cps/eV
 Fe 
 Fe 
 O 
C 
 Si 
 Cr 
 Cr 
 Al 
 Cl 
 Zn 
 Zn 
 Ca 
Ca 
 S 
 Mn 
 Mn 
 
目标 2293 
日期：3/13/2013 12:53:33 PM 高压：25.0kV 脉冲：35.48kcps 
 
 
El AN  Series  unn. C norm. C Atom. C Error (1 Sigma) 
               [wt.%]  [wt.%]  [at.%]          [wt.%] 
----------------------------------------------------- 
Fe 26 K-series  52.72   46.22   20.21            1.37 
O  8  K-series  40.45   35.46   54.13            4.57 
C  6  K-series  11.01    9.65   19.63            1.59 
Si 14 K-series   4.00    3.50    3.05            0.20 
Cr 24 K-series   2.94    2.58    1.21            0.10 
Al 13 K-series   0.96    0.84    0.76            0.08 
Cl 17 K-series   0.93    0.82    0.56            0.06 
Mn 25 K-series   0.49    0.43    0.19            0.04 
Zn 30 K-series   0.26    0.23    0.09            0.04 
Ca 20 K-series   0.19    0.16    0.10            0.03 
S  16 K-series   0.12    0.10    0.08            0.03 
----------------------------------------------------- 
        Total: 114.07  100.00  100.00 
 
图 4  裂纹源能普分析 


上海汽车中心实验室 
SAIC Center Lab 
中国·上海·嘉定区安研路201 号 
邮编. 201804 
No 201 Anyan road, Jiading, Shanghai China 
Post code 201804 
报告编号 
Report number 
 
SCL-S-13-0066M 
委托者: 发动机：王媛慧 
Request person, dept： 
送样日期:  2013.3.12 
Request date:  
报告日期: 2013.3.14 
Report date：  
第5页共6页 
 
 
4、理化分析： 
序号 
No. 
试验项目 
Test item 
额定值 
Requirement 
试验结果 
Test result 
评价 Evaluation 
合格 
qualified
不合格 
unqualified
1 
失效件 
 
 
 
 
1.1 
硬度/HV 
530～600 
575、573、575 
× 
 
1.2 
表面脱碳/mm 
≤0.5d 
无（图5） 
× 
 
表面全脱碳/mm 
不允许 
无（图5） 
× 
 
1.3 
金相组织 
回火屈氏体 
回火屈氏体(图6) 
× 
 
1.4 
夹杂物 
 SMTC5150001
 
 
 
A/B/C 类 
不允许 
无（图7） 
× 
 
D 类细系 
i≤0.5 
0.5（图7） 
× 
 
2 
新零件 
 
 
 
 
2.1 
硬度/HV 
530～600 
570、578、567 
× 
 
2.2 
表面脱碳/mm 
≤0.5d 
无 (图8) 
× 
 
表面全脱碳/mm 
不允许 
无 (图8) 
× 
 
2.3 
金相组织 
回火屈氏体 
回火屈氏体 (图9)  
× 
 
2.4 
夹杂物 
 SMTC5150001
 
 
 
A/B/C 类 
不允许 
无（图10） 
× 
 
D 类细系 
i≤0.5 
0.5（图10） 
× 
 
 
 
图5   失效件表面脱碳：   0   100X            图6   失效件金相组织：回火屈氏体    500X 
 
 
 
     图7 失效件非金属夹杂物： D0.5   100X           图8   新零件表面脱碳：   0   100X      


上海汽车中心实验室 
SAIC Center Lab 
中国·上海·嘉定区安研路201 号 
邮编. 201804 
No 201 Anyan road, Jiading, Shanghai China 
Post code 201804 
报告编号 
Report number 
 
SCL-S-13-0066M 
委托者: 发动机：王媛慧 
Request person, dept： 
送样日期:  2013.3.12 
Request date:  
报告日期: 2013.3.14 
Report date：  
第6页共6页 
 
 
 
 
图9 新零件金相组织：回火屈氏体  500X          图10 新零件非金属夹杂物： D0.5   100X

File: 材料工程师/SCL-S-13-0067M 高压线束磨损-IP24.pdf.md
# SCL-S-13-0067M 高压线束磨损-IP24.pdf

 
上海汽车中心实验室
(SAIC Center Lab) 
中国·上海·嘉定区安研路201 号 
邮编. 201804 
No. 201 Anyan Road, Jiading District,  
Shanghai, China. 
Post code :200433 
报告编号：Report number 
SCL-S-13-0067M 
委托者Requestor：李珅 
送样日期Deliver date：2013.03.15 
报告日期Report date：2013.03.18 
第 1 页 共 3 页 
Page 1 of 3  
 
零件号 
Part number 
10018693 
零件名称 
Part name 
高压线束 
High voltage cable 
图纸日期 
Drawing date  
/ 
零件生产日期 
Production date 
/ 
供货商 
Supplier 
欧托凯勃 
Autokabel 
车型/项目 
Car type/project 
IP 24 
 
   阶段性报告  Stage report        结论性报告 Conclusion report           测试报告 Test report 
Ⅰ.任务描述 Task description 
实验室受委托对高压线束进行失效原因分析，失效零件具体信息如下： 
As requested, QA lab has analyzed the invalid cause of high voltage cable, and the information of invalid part is 
shown as following： 
零件信息：Part information 
零件名称 
Part name 
高压线束 
High voltage cable 
制造日期 
Production date 
/ 
VIN 码 
VIN number 
/ 
销售日期 
Sale date 
/ 
车辆里程数 
Car mileage 
32150 km 
销售商 
Sale agent 
/ 
失效模式描述 
Invalid situation 
description 
高压线束磨损 
High voltage cable fretted. 
原材料信息：Raw material information 
原材料及牌号 
Raw material 
and trademark 
PP 
原材料厂商 
Raw material producer 
/ 
散件供应商 
Part supplier 
/ 
金属热处理状态 
Metal heat treatment state 
/ 
失效零件见图1：The invalid part is shown in Fig 1.  
Ⅱ. 结论与建议 Conclusions and suggestions 
结论： 1. 零件材料符合技术要求。 
Conclusions:  1. Material performance of part conformed to requirements.   
      
建议： 1. 加强对零件的保护。 
Suggestions: 1. Protection to the part should be improved.  
   
         
分发： 
Dispenser 
李珅 
检验者： 
Identifier 
狄春峰 
审核： 
Auditor 
 
批准： 
Approver 
 
日期： 
Date 
2013.03.15 
日期： 
Date 
 
日期： 
Date 
 
 
 


 
上海汽车中心实验室
(SAIC Center Lab) 
中国·上海·嘉定区安研路201 号 
邮编. 201804 
No. 201 Anyan Road, Jiading District,  
Shanghai, China. 
Post code :200433 
报告编号：Report number 
SCL-S-13-0067M 
委托者Requestor：李珅 
送样日期Deliver date：2013.03.15 
报告日期Report date：2013.03.18 
第 2 页 共 3 页 
Page 2 of 3  
 
 
v
v 
图1 失效件 
Fig.1 Failure part 
 
III. 测试结果 Test Results  
序号 
No. 
试验项目 
Test item 
额定值 
Requirement 
试验结果 
Test result 
评价 Evaluation 
第一次 
第二次 
合格 
qualified 
不合格 
unqualified 
Ⅰ 
失效件 
 
 
1 
红外（GB/T6040-2002） 
Infrared Spectroscopy 
PP 
PP 
× 
 
2 
熔点（GB/T19466.3-2006） 
Melting point (℃) 
165±5 
167 
× 
 
3 
焓值（GB/T19466.3-2006） 
Enthalpy (J/g) 
/ 
61.9 
67.6 
× 
 
Ⅱ 
新件 
 
 
1 
红外（GB/T6040-2002） 
Infrared Spectroscopy 
PP 
PP 
× 
 
2 
熔点（GB/T19466.3-2006） 
Melting point (℃) 
165±5 
167 
× 
 
3 
焓值（GB/T19466.3-2006） 
Enthalpy (J/g) 
/ 
61.1 
66.4 
× 
 
小结：零件材质与技术符合要求。 


 
上海汽车中心实验室
(SAIC Center Lab) 
中国·上海·嘉定区安研路201 号 
邮编. 201804 
No. 201 Anyan Road, Jiading District,  
Shanghai, China. 
Post code :200433 
报告编号：Report number 
SCL-S-13-0067M 
委托者Requestor：李珅 
送样日期Deliver date：2013.03.15 
报告日期Report date：2013.03.18 
第 3 页 共 3 页 
Page 3 of 3  
 
Ⅳ. 宏观分析 Macroscopic observation 
 
 
失效件断口如图2 所示。断口光滑，夹杂少量银纹，系零件被尖锐物体割伤所造成的。 
 
图2 失效件断口 
Fig. 2 Fracture of failure part 
 
    用刀具切割零件，断口如图3。断口光滑，夹杂银纹，与失效件断口一致。 
 
图3 新件断口 
Fig. 3 Fracture of new part

File: 材料工程师/SCL-S-13-0068M 张紧器弹簧断裂.pdf.md
# SCL-S-13-0068M 张紧器弹簧断裂.pdf

 
上海汽车中心实验室 
中国·上海·嘉定区安研路201 号 
邮编. 201804 
 
SAIC QA Laboratory 
201 Anhong rd, Anting, Shanghai 
报告编号 
Report number 
 
SCL-S-13-0068M 
委托者: QA 郭强 
Request person, dept： 
委托编号:  /  
Request number: 
送样日期:  2013.03.18 
Request date:  
报告日期:  2013.03.27 
Report date：  
第1页共7页 
 
SMPV-0.2.3-002-QA -F01 
零件号Part number 
10007941 
 零件名称 
Part name 
张紧器弹簧 
The spring in the belt tensioner 
图纸日期Drawing date 
/ 
零件生产日期Part production date 
/ 
 供货商 
Supplier 
莱顿汽车部件（苏州）有限公司 
Litens Automotive Group 
车型/项目Car type/project 
IP21 
阶段性报告 Interim report                结论性报告 Conclusion report          
 
Ⅰ.任务描述 Task description 
实验室受委托对张紧器弹簧进行失效原因分析，失效零件具体信息如下： 
As requested, SCL has analyzed the failure of the spring in the belt tensioner. The information of the failed part is as 
following： 
零件信息：Part information 
零件名称 
Part name 
张紧器弹簧 
The spring in the belt tensioner 
车制造日期 
Vehicle production date 
/ 
VIN 码 
VIN 
LSJW26H329S037797 
销售日期 
Sale date 
/ 
车辆里程数 
Car mileage 
87314km 
维修站名称 
Sale agent 
陕西盛威 
失效模式描述 
Failure circumstance  
正时皮带张紧轮弹簧断裂 
The spring in the belt tensioner fracturing. 
原材料信息：Raw material information 
原材料及牌号 
Raw material specification 
/ 
原材料厂商 
Raw material producer 
/ 
散件供应商 
Component supplier 
/ 
金属热处理状态 
Metal heat treatment state 
/ 
失效零件见图1：The failed part is shown in figure 1.  
 
Ⅱ. 结论与建议 Conclusions and Suggestions 
 
结论Conclusions： 
1．弹簧与张紧轮臂止口撞击导致局部应力集中加剧，造成疲劳开裂。The spring was impacted with the tensioner arm 
increasing the stress concentration and resulting in the fatigue fracture. 
2．弹簧金相和硬度正常。Microstructure and hardness of spring were normal. 
 
建议Suggestions： 
1．装配或更换张紧器时，注意装配到位，张力够紧。The belt tensioner was assemblied or replaced in place . 
 
 
 
 
 
 
分发: 
Distribution 
QA 郭强 
检验者Author 
薛 喜 才 
审核Auditor 
 
批准Approver 
 
日期Date 
2013.03.27 
日期Date 
 
日期Date 
 


 
上海汽车中心实验室 
中国·上海·嘉定区安研路201 号 
邮编. 201804 
 
SAIC QA Laboratory 
201 Anhong rd, Anting, Shanghai 
报告编号 
Report number 
 
SCL-S-13-0068M 
委托者: QA 郭强 
Request person, dept： 
委托编号:  /  
Request number: 
送样日期:  2013.03.18 
Request date:  
报告日期:  2013.03.27 
Report date：  
第2页共7页 
 
SMPV-0.2.3-002-QA -F01 
III. 调查结果 Investigation Results  
外观调查 
客户车型550SMT，行驶中有异响，经检查发现正时皮带轮张紧器弹簧断裂，失效样品照片见图1。该张紧
器装配后弹簧摆动在位置1#与位置2#之间，见图1c。外观形貌显示该张紧器弹簧摆动时与止口位置（位
置1#）有撞击，见图2。 
  
 
(a) 
 
 
 
 
 
 
 
 
 
 
 
 
 
   (b)                                               (c) 
图1   正时皮带轮张紧器 
 
 
 
 
 
弹簧断裂 
张紧轮臂 
张紧轮自由位置 
张紧轮臂止口位置 
张紧轮底座 
张紧轮枢轴 
位置2# 
位置1# 


 
上海汽车中心实验室 
中国·上海·嘉定区安研路201 号 
邮编. 201804 
 
SAIC QA Laboratory 
201 Anhong rd, Anting, Shanghai 
报告编号 
Report number 
 
SCL-S-13-0068M 
委托者: QA 郭强 
Request person, dept： 
委托编号:  /  
Request number: 
送样日期:  2013.03.18 
Request date:  
报告日期:  2013.03.27 
Report date：  
第3页共7页 
 
SMPV-0.2.3-002-QA -F01 
                           
 
 
 
 
 
 
 
 
 
 
 
 
 
(a)                                                        (d) 
图2   位置2#处形貌 
(a) 止口位置表面被撞凹陷；(b)对应弹簧表面撞痕 
断口分析 
弹簧断口低倍照片见图3a，可见清晰的疲劳条纹，裂纹源在弹簧内侧。SEM 分析显示A 区为疲劳纹及二
次裂纹，见图4a-图4b；B 区显示韧窝及二次裂纹，见图4c-图4d；C 区形貌为韧窝。总体形貌特征显示该
断口为高应力单向弯曲疲劳断裂。 
 
图3  断口低倍照片 
 
 
 
 
 
撞痕 
弹簧折弯处 
撞痕 
A 区域 
B 区域 
C 区域 
弹簧外侧 


 
上海汽车中心实验室 
中国·上海·嘉定区安研路201 号 
邮编. 201804 
 
SAIC QA Laboratory 
201 Anhong rd, Anting, Shanghai 
报告编号 
Report number 
 
SCL-S-13-0068M 
委托者: QA 郭强 
Request person, dept： 
委托编号:  /  
Request number: 
送样日期:  2013.03.18 
Request date:  
报告日期:  2013.03.27 
Report date：  
第4页共7页 
 
SMPV-0.2.3-002-QA -F01 
 
 
 
 
 
 
 
 
 
 
 
 
 
 
 
 
 
 
 
(a) 
 
 
 
 
 
 
 
 
 
 
 
 
 
 
 
 
 
 
(b) 
疲劳源处撞伤 
疲劳扩展方向 


 
上海汽车中心实验室 
中国·上海·嘉定区安研路201 号 
邮编. 201804 
 
SAIC QA Laboratory 
201 Anhong rd, Anting, Shanghai 
报告编号 
Report number 
 
SCL-S-13-0068M 
委托者: QA 郭强 
Request person, dept： 
委托编号:  /  
Request number: 
送样日期:  2013.03.18 
Request date:  
报告日期:  2013.03.27 
Report date：  
第5页共7页 
 
SMPV-0.2.3-002-QA -F01 
 
(c) 
 
(d) 
图3  断口照片 
 (a)-(b)为A 区形貌：疲劳纹及二次裂纹；(c)-(d) 为B 区形貌：韧窝及二次裂纹 


 
上海汽车中心实验室 
中国·上海·嘉定区安研路201 号 
邮编. 201804 
 
SAIC QA Laboratory 
201 Anhong rd, Anting, Shanghai 
报告编号 
Report number 
 
SCL-S-13-0068M 
委托者: QA 郭强 
Request person, dept： 
委托编号:  /  
Request number: 
送样日期:  2013.03.18 
Request date:  
报告日期:  2013.03.27 
Report date：  
第6页共7页 
 
SMPV-0.2.3-002-QA -F01 
金相分析 
弹簧微观组织为回火屈氏体，样品表面未发现脱碳，见图5。 
 
图4   微观组织     500x 
 
材料测试 
金相组织及硬度结果，见表1。  
表1  材料检测结果 
序号 
No. 
测试项目 
Test item 
额定值 
Requirement 
试验结果 
Test result 
评价 Evaluation 
合格OK 
不合格 
Not OK 
1 
微观组织 
/ 
回火屈氏体 
 
 
2 
失效件 
显微硬度
HV2 
/ 
594 
601 
601 
 
 
转换成HRC 
/ 
55.0 
55.4 
55.4 
 
 
3 
新零件 
显微硬度
HV2 
/ 
601 
603 
603 
 
 
转换成HRC 
/ 
55.4 
55.4 
55.4 
 
 
4 
弹簧直径mm 
/ 
2.3 
 
 
 
分析可知 
 
客户车辆在行驶80421km 时曾经更换过张紧器，再次行驶7314km 时张紧器弹簧断裂。 
 
弹簧成型工艺显示，钢丝在外力作用下发生弯曲塑性变形成，所以弹簧内圈表面形成残余拉应力，外
圈表层形成残余压应力；且该类弹簧经过淬火回火处理，属于高应力弹簧钢丝，所以弹簧折弯处易于
应力集中。 


 
上海汽车中心实验室 
中国·上海·嘉定区安研路201 号 
邮编. 201804 
 
SAIC QA Laboratory 
201 Anhong rd, Anting, Shanghai 
报告编号 
Report number 
 
SCL-S-13-0068M 
委托者: QA 郭强 
Request person, dept： 
委托编号:  /  
Request number: 
送样日期:  2013.03.18 
Request date:  
报告日期:  2013.03.27 
Report date：  
第7页共7页 
 
SMPV-0.2.3-002-QA -F01 
 
外观形貌显示该张紧器弹簧折弯处（外侧）与止口位置碰撞，使弹簧内侧受到更大的拉应力，导致弹
簧折弯处内侧生成微裂纹，发生疲劳断裂。 
 
调查显示，弹簧正常摆动时与张紧轮臂、止口位置是不发生接触的；但是如果安装不到位、张力不够
紧可能导致弹簧与张紧轮臂或止口位置撞击，使张紧轮失效。

File: 材料工程师/SCL-S-13-0069M-ZP11节温器水管.pdf.md
# SCL-S-13-0069M-ZP11节温器水管.pdf

 
上海汽车中心实验室 
SAIC Center Lab 
中国·上海·嘉定区安研路201 号 
邮编. 201804 
No 201 Anyan road, Jiading, Shanghai China 
Post code 201804 
报告编号 
Report number 
 
SCL-S-13-0069 
委托者: QAQ 黄海钧 
Request person, dept：Dong Chao 
送样日期:  2013.02.17 
Request date:  
报告日期:  2013.03.19 
Report date：  
第1 页共4 页 
 
 
上海汽车 
SAIC Motor 
零件号Part number 
/ 
 零件名称 
Part name 
发动机-热交换器进水管 
图纸日期Drawing date 
/ 
零件生产日期Part production date 
/ 
 供货商 
Supplier 
天津鹏翎 
车型/项目Car type/project 
ZP11 
 
   阶段性报告 Interim report        结论性报告 Conclusion report           测试报告 Test report 
Ⅰ.任务描述 Task description 
实验室受委托对ZP11 项目LSJZ14E31CS039802 的水管进行失效原因分析，失效零件具体信息如下： 
As requested, QA lab has analyzed the failure of the hose of the LSJZ14E31CS039802. The background information of the failed part is as following： 
零件信息：Part information 
零件名称 
Part name 
10065660 
制造日期 
Production date 
/ 
VIN 码 
VIN 
/ 
销售日期 
Sale date 
/ 
车辆里程数 
Car mileage 
3960 
维修站名称 
Sale agent 
/ 
失效模式描述 
Failure circumstance 
description 
水管开裂 
原材料信息：Raw material information 
原材料及牌号 
Raw material specification 
EPDM 
原材料厂商 
Raw material producer 
/ 
散件供应商 
Component supplier 
天津鹏翎 
金属热处理状态 
Metal heat treatment state 
/ 
失效零件见图1：The failed part is shown in figure 1.  
 
Ⅱ. 结论与建议 Conclusions and suggestions 
 
 
总结： 1、胶管失效从针织层开始向内外胶层发展，胶管内层出现明显的褶皱纹。 
       2、胶管与二通分离，使水管长度比设计长14mm，一定程度上影响了胶管的振动等综合工况。 
       3、失效件胶管的材料性能符合要求。 
 
 
 
 
建议：1、对胶管针织层进行加强。 
       2、分析胶管和两通分离的根本原因。 
3、充分评估胶管材料对实际工况的符合性。 
 
 
 
分发: 
Distribution 
QAQ：黄海钧（Huang Haijun） 
检验者Author 
 
审核Auditor 
 
批准Approver 
 
日期Date 
 
日期Date 
 
日期Date 
 
 


 
上海汽车中心实验室 
SAIC Center Lab 
中国·上海·嘉定区安研路201 号 
邮编. 201804 
No 201 Anyan road, Jiading, Shanghai China 
Post code 201804 
报告编号 
Report number 
 
SCL-S-13-0069 
委托者: QAQ 黄海钧 
Request person, dept：Dong Chao 
送样日期:  2013.02.17 
Request date:  
报告日期:  2013.03.19 
Report date：  
第2 页共4 页 
 
 
上海汽车 
SAIC Motor 
 
图1 失效照片 
III. 测试结果 Test Results  
1 材料性能测试（Material Test）： 
序号 
No. 
试验项目 
Test item 
额定值 
Requirement 
试验结果 
Test result 
评价 Evaluation 
合格 
qualified 
不合格 
unqualified 
水管： 
外层 
1 
Shore A 硬度 
Shore A Hardness 
VDA 675 102 
65±5 
61 
× 
 
2 
拉伸强度 
Tensile Strength 
VDA 675 205 
≥10MPa 
10.6 
× 
 
3 
断裂伸长率 
Elongation at tear 
VDA 675 205 
300%～550% 
479% 
× 
 
内层 
1 
Shore A 硬度 
Shore A Hardness 
VDA 675 102 
65±5 
60 
× 
 
2 
拉伸强度 
Tensile Strength 
VDA 675 205 
≥10MPa 
14.1 
× 
 
3 
断裂伸长率 
Elongation at tear 
VDA 675 205 
300%～550% 
412% 
× 
 
零件 
1 
剥离试验 
≥1.8N/m 
3.4N/m 
× 
 
胶管破裂裂纹 


 
上海汽车中心实验室 
SAIC Center Lab 
中国·上海·嘉定区安研路201 号 
邮编. 201804 
No 201 Anyan road, Jiading, Shanghai China 
Post code 201804 
报告编号 
Report number 
 
SCL-S-13-0069 
委托者: QAQ 黄海钧 
Request person, dept：Dong Chao 
送样日期:  2013.02.17 
Request date:  
报告日期:  2013.03.19 
Report date：  
第3 页共4 页 
 
 
上海汽车 
SAIC Motor 
从上述结果可以看出： 胶管的材料性能符合要求。 
 
2 分析（Analyze）： 
 
 
图1：由图可以看出，沿着胶管方向，胶管内层表面有异常褶皱痕，此褶皱痕终止于卡箍固定处。 
 
 
图2：胶管编织层周围出现明显疲劳纹，此疲劳纹从编织层处向内外层扩展。表面胶管破裂从编织层处开始，向
内外层发展。 
异常痕迹 
卡箍固定处 
胶管外层 
胶管内层 


 
上海汽车中心实验室 
SAIC Center Lab 
中国·上海·嘉定区安研路201 号 
邮编. 201804 
No 201 Anyan road, Jiading, Shanghai China 
Post code 201804 
报告编号 
Report number 
 
SCL-S-13-0069 
委托者: QAQ 黄海钧 
Request person, dept：Dong Chao 
送样日期:  2013.02.17 
Request date:  
报告日期:  2013.03.19 
Report date：  
第4 页共4 页 
 
 
上海汽车 
SAIC Motor 
 
    失效件胶管另一端二通处，两胶管从中间部分与二通分离，左右各7mm。造成水管总成实际长度远远大于设
计长度，在一定程度上影响了胶管的振动等综合工况。才会导致出现图1 所示异常的褶皱痕。 
 
 
 
小结： 失效件胶管的材料性能符合要求。水管断口裂纹纹路显示疲劳纹从编织层向内外胶层扩展，表明胶管开裂
从编织层开始向内外层发展。胶管与二通部分分离，使得胶管实际长度远远大于设计，一定程度上影响了胶管的
振动等综合工况，最终导致胶管内层出现异常褶皱痕。 
Conclusion:  the material performance of the hose conforms to the requirment. The picture of the crack 
of the hose shows that the fatigue patterns expanded form the braid to the inner and outer layer which 
showed that the crack occurred form the braid to the inner and outer layer. It is the deparation of the hose 
and the two-way which caused the length of the hose assay is longer than the design, which affected the 
vibration conditions, and eventually leading to the abnormal fold marks on the inner layer.

File: 材料工程师/SCL-S-13-0070M 3档同步环.pdf.md
# SCL-S-13-0070M 3档同步环.pdf

 
上海汽车中心实验室 
中国·上海·嘉定区安研路201 号 
邮编. 201804 
 
SAIC Central Laboratory 
201 Anhong rd, Anting, Shanghai, China 
报告编号 
Report number 
 
SCL-S-13-0070M 
委托者:质量分析科 刘志远 
Request person, dept： 
委托编号: / 
Request number: 
送样日期: 2013.03.19 
Request date:  
报告日期: 2013.03.26 
Report date：  
第1 页共7 页 
 
分发: 
Distribution 
质量分析科 刘志远 
检验者Author 
邵百明 
审核Auditor 
 
批准Approver 
 
日期Date 
2013.03.26 
日期Date 
 
日期Date 
 
SMPV-0.2.3-002-QA -F01 
零件号Part number 
SH12M5P-1701166 
 零件名称 
Part name 
3 档同步环 
3st speed tooth ring 
图纸日期Drawing date 
/ 
零件生产日期Part production date 
/ 
 供货商 
Supplier 
上海汽车变速器有限公司 
SAGW 
车型/项目Car type/project 
AP11 
阶段性报告 Interim report                结论性报告 Conclusion report          
 
Ⅰ.任务描述 Task description 
实验室受委托对3 档同步环进行分析，失效零件具体信息如下： 
As requested, QA lab has analyzed the 3st speed tooth ring. The information of the failed part is as following： 
 
零件信息：Part information 
零件名称 
Part name 
3 档同步环 
3st speed tooth ring 
车制造日期 
Vehicle production date 
/ 
VIN 码 
VIN 
/ 
销售日期 
Sale date 
/ 
车辆里程数 
Car mileage 
4020Km 
维修站名称 
Sale agent 
/ 
失效模式描述 
Failure circumstance  
3 档同步环断裂；The 3st speed tooth ring was broken. 
原材料信息：Raw material information 
原材料及牌号 
Raw material specification 
TL084 
原材料厂商 
Raw material producer 
/ 
散件供应商 
Component supplier 
/ 
金属热处理状态 
Metal heat treatment state 
/ 
失效零件见图1：The failed part is shown in figure 1.  
 
Ⅱ. 结论与建议 Conclusions and Suggestions 
 
结论Conclusions： 
（1）同步环是由于过载而断裂的。The tooth ting was broken because of overload. 
（2）同步环的直径和厚度符合要求。The dimension about the dia. and thickness meet the requirement. 
（3）材料的成分，硬度和组织符合要求。The chemical composition, hardness and microstructure meet the requirement. 
 
建议Suggestions： 
（1）该零件出现过多次失效，需要对比其它变速箱的同步环，从设计和选材的角度考虑，以解决该问题。The part 
failed several times and compare with other tooth ring from other transmission cases and resolve the problem form the 
design and material. 
 
 
 
 
 


 
上海汽车中心实验室 
中国·上海·嘉定区安研路201 号 
邮编. 201804 
 
SAIC QA Laboratory 
201 Anhong rd, Anting, Shanghai 
报告编号 
Report number 
 
SCL-S-13-0070M 
委托者: 质量分析科 刘志远 
Request person, dept： 
委托编号:  /  
Request number: 
送样日期: 2013.03.19 
Request date:  
报告日期: 2013.03.26 
Report date：  
第2 页共7 页 
 
SMPV-0.2.3-002-QA -F01 
III. 调查结果Investigation Results  
 
     收到的失效件如图1 所示；同步环从最薄的区域出现断裂；断裂的部位有黑色的压痕；压痕呈黑色，可能
是脱落的钼层，因为断裂处的钼层已脱落（见图2）。其它部位的钼层完好；局部钼层的脱落可能与同步环开裂
有关。 
 
   
图1 失效件 开裂部位有硬物的压痕 
 
图2 开裂处钼层脱落 
 
开裂部位 


 
上海汽车中心实验室 
中国·上海·嘉定区安研路201 号 
邮编. 201804 
 
SAIC QA Laboratory 
201 Anhong rd, Anting, Shanghai 
报告编号 
Report number 
 
SCL-S-13-0070M 
委托者: 质量分析科 刘志远 
Request person, dept： 
委托编号:  /  
Request number: 
送样日期: 2013.03.19 
Request date:  
报告日期: 2013.03.26 
Report date：  
第3 页共7 页 
 
SMPV-0.2.3-002-QA -F01 
    图3 显示的开裂处相对区域的表面状态，可以看出表面无磨损的痕迹；而图1 显示，开裂部位的表面有明
显的鲜亮磨损痕迹。该磨损是同步环开裂后，工作中与相邻的零件局部接触所致。 
 
 
图3  开裂处相对的表面 
 
 
 断口分析 Fracture Analysis 
     断口宏观断口如图4 所示；整个断裂面起伏不平，无疲劳特征；有明显的损伤。 
 
 
图4 宏观断口 
 


 
上海汽车中心实验室 
中国·上海·嘉定区安研路201 号 
邮编. 201804 
 
SAIC QA Laboratory 
201 Anhong rd, Anting, Shanghai 
报告编号 
Report number 
 
SCL-S-13-0070M 
委托者: 质量分析科 刘志远 
Request person, dept： 
委托编号:  /  
Request number: 
送样日期: 2013.03.19 
Request date:  
报告日期: 2013.03.26 
Report date：  
第4 页共7 页 
 
SMPV-0.2.3-002-QA -F01 
      采用电镜对未损伤的区域进行微观检查，结果如图5 所示。其断口类型为：解理+韧窝；是过载所致。 
 
 
 
图5 微观断口  解理+韧窝 
 
 
 
 
 
 
 
 
 
 
 
 
 


 
上海汽车中心实验室 
中国·上海·嘉定区安研路201 号 
邮编. 201804 
 
SAIC QA Laboratory 
201 Anhong rd, Anting, Shanghai 
报告编号 
Report number 
 
SCL-S-13-0070M 
委托者: 质量分析科 刘志远 
Request person, dept： 
委托编号:  /  
Request number: 
送样日期: 2013.03.19 
Request date:  
报告日期: 2013.03.26 
Report date：  
第5 页共7 页 
 
SMPV-0.2.3-002-QA -F01 
尺寸检查 Dimension Test 
    对同步环的直径以及厚度尺寸进行了检测；结果合格，如图6 所示。 
 
 
 
 
图6 所检测的尺寸及结果 
 
 
 
 
 
 
 
 
结果：6.07-6.11mm 
结果：50.77mm 
结果：60.32mm 
结果：56.14mm 
结果：7.85mm 


 
上海汽车中心实验室 
中国·上海·嘉定区安研路201 号 
邮编. 201804 
 
SAIC QA Laboratory 
201 Anhong rd, Anting, Shanghai 
报告编号 
Report number 
 
SCL-S-13-0070M 
委托者: 质量分析科 刘志远 
Request person, dept： 
委托编号:  /  
Request number: 
送样日期: 2013.03.19 
Request date:  
报告日期: 2013.03.26 
Report date：  
第6 页共7 页 
 
SMPV-0.2.3-002-QA -F01 
材料检测 Material Test 
材料的成分，硬度以及组织符合要求，如表1 所示。由于磨损和脱落，钼层厚薄不匀；局部小于钼层厚度的
要求；由于该零件使用过，因此不能评判其原始的钼层厚度是否符合要求。 
 
表1  材料检测 
序号 
No. 
试验项目 
Test item 
额定值 
Requirement 
测试结果 
Test Result 
评价evaluation 
合格 
ok 
不合格 
not ok 
1 
成分  
TL084 
  
  
  
  
Cu: 63-66% 
63.9 
× 
  
  
Al:4.5-6.0% 
4.91 
× 
  
  
Mn:7.0-8.5% 
7.99 
× 
  
  
Si:1.0-2.0% 
1.61 
× 
  
  
Fe:0.5-1.5% 
0.985 
× 
Sn:＜0.5% 
0.0343 
× 
  
  
Ni: ＜0.5% 
0.0815 
× 
Pb: 0.3-0.8% 
0.721 
× 
Zn:余量 
19.56 
× 
2 
硬度 
210+50HB2.5/62.5 
249，246，246 
× 
3 
组织 
α 相＜40% 
＜5%（见图8） 
× 
4 
钼层厚度 
0.07-0.12mm 
＜0.098mm (见图9) 
 
图7 样品全貌 


 
上海汽车中心实验室 
中国·上海·嘉定区安研路201 号 
邮编. 201804 
 
SAIC QA Laboratory 
201 Anhong rd, Anting, Shanghai 
报告编号 
Report number 
 
SCL-S-13-0070M 
委托者: 质量分析科 刘志远 
Request person, dept： 
委托编号:  /  
Request number: 
送样日期: 2013.03.19 
Request date:  
报告日期: 2013.03.26 
Report date：  
第7 页共7 页 
 
SMPV-0.2.3-002-QA -F01 
 
图8 组织 α 相＜5%；合格 
 
图9 钼层情况 厚薄不均

File: 材料工程师/SCL-S-13-0071M-ZP11喷水软管发白.pdf.md
# SCL-S-13-0071M-ZP11喷水软管发白.pdf

 
上海汽车中心实验室 
SAIC Center Lab 
中国·上海·嘉定区安研路201 号 
邮编. 201804 
No 201 Anyan road, Jiading, Shanghai China 
Post code 201804 
报告编号 
Report number 
 
SCL-S-13-0071M 
委托者: SQE:罗瑜 
Request person, dept： 
委托编号:SCL-D-13-0071M 
Request number:  
送样日期: 2013.03.18 
Request date:  
报告日期: 2013.03.21 
Report date：  
第 1 页 共 5 页 
 
零件号Part number 
10063908 
 零件名称 
Part name 
风窗洗涤泵壶总成 
Windshield washer pump pot assembly 
图纸日期Drawing date 
/ 
零件生产日期Part production date 
/ 
 供货商 
Supplier 
宁波恒帅微电机有限公司 
Ningbo Hengshuai Motor Co., Ltd 
车型/项目Car type/project 
ZP11 
 
    阶段性报告  Stage report        结论性报告 Conclusion report       
Ⅰ.任务描述 Task description 
实验室受委托对ZP11 喷水软管进行失效原因分析，失效零件具体信息如下： 
As requested, SCL has analyzed the failure of ZP11 rubber hose. The information of the failed part is as following： 
零件信息：Part information 
零件名称 
Part name 
喷水软管 
车制造日期 
Vehicle production date 
/ 
VIN 码 
VIN 
/ 
销售日期 
Sale date 
/ 
车辆里程数 
Car mileage 
/ 
维修站名称 
Sale agent 
/ 
失效模式描述 
Failure circumstance  
喷管发白 
原材料信息：Raw material information 
原材料及牌号 
Raw material specification 
EPDM 3092M 
原材料厂商 
Raw material producer 
日本三井 
MITSUI CHEMICALS,INC. 
散件供应商 
Component supplier 
重庆岳立 
金属热处理状态 
Metal heat treatment state 
/ 
失效零件见图1：The failed part is shown in figure 1.  
 
Ⅱ. 结论与建议 Conclusions and Suggestions 
结论：1、胶管失效件和新件材料性能符合要求，但差异明显。 
2、胶管失效件和新件配方不同，两者材料不一样。 
Conclusions:1. The properties of failure rubber pipe and new part can meet the requirements, but the difference is     
obvious. 
2. The formulations of failure rubber pipe and new part are different, also their materials are not the same. 
建议：对胶管原料配方及工艺加强监控。 
Suggestions: Strengthen the monitoring of the hose material formulation and production process. 
 
 
 
 
 
 
 
 
 
分发: 
Distribution 
SQE：罗瑜 
      Luo Yu 
检验者Author 
 
审核Auditor 
 
批准Approver 
 
日期Date 
 
日期Date 
 
日期Date 
 


 
上海汽车中心实验室 
SAIC Center Lab 
中国·上海·嘉定区安研路201 号 
邮编. 201804 
No 201 Anyan road, Jiading, Shanghai China 
Post code 201804 
报告编号 
Report number 
 
SCL-S-13-0071M 
委托者: SQE:罗瑜 
Request person, dept： 
委托编号:SCL-D-13-0071M 
Request number:  
送样日期: 2013.03.18 
Request date:  
报告日期: 2013.03.21 
Report date：  
第 2 页 共 5 页 
 
IV. 测试结果 Test Results  
1 物理机械性能分析： 
序号 
No. 
试验项目 
Test item 
额定值 
Requirement 
试验结果 
Test result 
评价 Evaluation 
合格 
qualified 
不合格 
unqualified 
橡胶喷管（EPDM 3092M）  
Rubber hose (EPDM 3092M)   
失效件（Failure Part）： 
1 
Shore A 硬度 
Shore A Hardness 
VDA 675 102 
— 
— 
— 
— 
1.1 
供货态 
As-received condition 
70±5 
70 
× 
 
2 
拉伸强度 
Tensile strength 
VDA 675 205 
— 
— 
— 
— 
2.1 
供货态 
As-received condition 
≥ 7MPa 
10.1MPa 
× 
 
3 
断裂伸长率 
Elongation at tear 
VDA 675 205 
— 
— 
— 
— 
3.1 
供货态 
As-received condition 
≥ 200% 
338.5% 
× 
 
新件（New Part）： 
1 
Shore A 硬度 
Shore A Hardness 
VDA 675 102 
— 
— 
— 
— 
1.1 
供货态 
As-received condition 
70±5 
65 
× 
 
2 
拉伸强度 
Tensile strength 
VDA 675 205 
— 
— 
— 
— 
2.1 
供货态 
As-received condition 
≥ 7MPa 
8.3MPa 
× 
 
3 
断裂伸长率 
Elongation at tear 
VDA 675 205 
— 
— 
— 
— 
3.1 
供货态 
As-received condition 
≥ 200% 
611.0% 
× 
 
   经检验胶管失效件和新件的材料供货态强度符合要求，但性能差异明显，新件拉伸强度及硬度明显低于失效
件，而断裂伸长率为611.0%，明显高于失效件的338.5%，但不能判断两者是否因为失效而产生的差异。 
 
2 外观分析： 
失效喷水软管外部发白，可擦除，初步判断胶管可能由于添加物质析出（见图1）。 


 
上海汽车中心实验室 
SAIC Center Lab 
中国·上海·嘉定区安研路201 号 
邮编. 201804 
No 201 Anyan road, Jiading, Shanghai China 
Post code 201804 
报告编号 
Report number 
 
SCL-S-13-0071M 
委托者: SQE:罗瑜 
Request person, dept： 
委托编号:SCL-D-13-0071M 
Request number:  
送样日期: 2013.03.18 
Request date:  
报告日期: 2013.03.21 
Report date：  
第 3 页 共 5 页 
 
失效件（Failure part） 
新件（New part） 
图1.风窗洗涤泵壶总成-喷水软管图 
Figure1. The photo of washing pipe–Windshield washer pump pot assembly 
   
3 裂解色谱分析： 
   从胶管失效零件和新件的裂解色谱可以看出（见图2），两者沸点在100-300℃时的裂解峰差异明显，可认为当
前状态下两者配方中添加剂种类有差异，而600℃时的裂解峰基本吻合，可认为两者聚合物主体材料相同，均为
EPDM 材料。 
失效件（100-300℃裂解） 
新件（100-300℃裂解） 
 
失效件（600℃裂解） 
新件（600℃裂解） 
图2.风窗洗涤泵壶总成-喷水软管裂解色谱图 
Figure2.Pyrolysis chromatogram of washing pipe–Windshield washer pump pot assembly 
   
4 TGA 分析： 
     由图3 和表1 可看出，胶管失效件和新件可挥发成分含量相近、而聚合物含量、填料含量及无机残留物含
量差异明显，即当前状态下，两者软化剂或增塑剂含量相近，含胶率、炭黑含量、无机添加剂或无机填料含量均
有较大差异，尤其是无机添加剂或无机填料两者分别为4.56%和22.44%，差异最大。可断定两者配方不一样，所
用材料不同。 


 
上海汽车中心实验室 
SAIC Center Lab 
中国·上海·嘉定区安研路201 号 
邮编. 201804 
No 201 Anyan road, Jiading, Shanghai China 
Post code 201804 
报告编号 
Report number 
 
SCL-S-13-0071M 
委托者: SQE:罗瑜 
Request person, dept： 
委托编号:SCL-D-13-0071M 
Request number:  
送样日期: 2013.03.18 
Request date:  
报告日期: 2013.03.21 
Report date：  
第 4 页 共 5 页 
 
失效件（Failure part） 
新件（New part） 
图3.风窗洗涤泵壶总成-喷水软管TGA 图
1） 
Figure3. TGA of washing pipe –Windshield washer pump pot assembly
1） 
 
 


 
上海汽车中心实验室 
SAIC Center Lab 
中国·上海·嘉定区安研路201 号 
邮编. 201804 
No 201 Anyan road, Jiading, Shanghai China 
Post code 201804 
报告编号 
Report number 
 
SCL-S-13-0071M 
委托者: SQE:罗瑜 
Request person, dept： 
委托编号:SCL-D-13-0071M 
Request number:  
送样日期: 2013.03.18 
Request date:  
报告日期: 2013.03.21 
Report date：  
第 5 页 共 5 页 
 
表1.风窗洗涤泵壶总成-喷水软管主要化合物含量 
Table 1.Major compound content of washing pip–Windshield washer pump pot assembly 
序号 
No. 
主要成分含量 
Content of major compound 
失效件 
Failure part 
新件 
New part 
1 
可挥发成分含量（%） 
14.56 
15.63 
2 
聚合物含量（%） 
41.87 
29.86 
3 
可氧化残留物成分（%） 
39.01 
32.07 
4 
无机残留物含量（%） 
4.56 
22.44 
 
备注：1）系委外（上海橡胶制品研究所）测试所得，委托单号：W(X)2013-6-14。 
Remark: 1) The data is outsourcing test result (Testing Center of Shanghai Institute of Rubber Products), and the number 
of outsourcing report is W(X)2013-6-14.
