Repository: kujaxr/obsidian-vault

File: 材料工程师/SCL-S-13-0072M 皮带抽线.pdf.md
# SCL-S-13-0072M 皮带抽线.pdf

 
上海汽车中心实验室 
SAIC Center Lab 
中国·上海·嘉定区安研路201 号 
邮编. 201804 
No 201 Anyan road, Jiading, Shanghai China 
Post code 201804 
报告编号 
Report number 
 
SCL-S-13-0072M 
委托者: 李志才 
Request person, dept： 
送样日期:  2013-03-01 
Request date:  
报告日期:  2013-03-21 
Report date：  
第1页共3页 
 
零件号Part number 
PQS101450 
 零件名称 
Part name 
皮带 
图纸日期Drawing date 
/ 
零件生产日期Part production date 
/ 
 供货商 
Supplier 
康迪泰克 
车型/项目Car type/project 
K4  
 
   阶段性报告 Interim report        结论性报告 Conclusion report           测试报告 Test report 
Ⅰ.任务描述 Task description 
实验室受委托对皮带进行失效原因分析，失效零件具体信息如下： 
As requested, QA lab has analyzed the failure of belt. The background information of the failed part is as following： 
零件信息：Part information 
零件名称 
Part name 
皮带 
制造日期 
Production date 
2011.07.04 
VIN 码 
VIN 
/ 
销售日期 
Sale date 
/ 
车辆里程数 
Car mileage 
0km 
维修站名称 
Sale agent 
/ 
失效模式描述 
Failure circumstance 
description 
0km 皮带抽线 
原材料信息：Raw material information 
原材料及牌号 
Raw material specification 
EPDM 
原材料厂商 
Raw material producer 
 
散件供应商 
Component supplier 
/ 
金属热处理状态 
Metal heat treatment state 
/ 
失效零件见图：The failed part is shown in figure 1.  
 
Ⅱ. 结论与建议 Conclusions and suggestions 
结论：1 在线绳抽出区域，发现零件受到外力作用导致的皮带受损。 
2 零件材料符合要求。 
建议：1 确保零件使用过程中不受外力损伤。 
 
 
 
 
 
 
 
 
 
 
 
 
分发: 
Distribution 
SQE：李志才 
检验者Author 
 
审核Auditor 
 
批准Approver 
 
日期Date 
 
日期Date 
 
日期Date 
 


 
上海汽车中心实验室 
SAIC Center Lab 
中国·上海·嘉定区安研路201 号 
邮编. 201804 
No 201 Anyan road, Jiading, Shanghai China 
Post code 201804 
报告编号 
Report number 
 
SCL-S-13-0072M 
委托者: 李志才 
Request person, dept： 
送样日期:  2013-03-01 
Request date:  
报告日期:  2013-03-21 
Report date：  
第2页共3页 
 
  
                                                     图1 失效照片 
III. 测试结果 Test Results  
1 材料性能测试（Material Test）： 
序号 
No. 
试验项目 
Test item 
额定值 
Requirement 
试验结果 
Test result 
评价 Evaluation 
合格 
qualified 
不合格 
unqualified 
失效件：  
1 
DSC（背胶） 
— 
— 
— 
— 
1.1 
熔点 
/ 
115℃ 
/ 
/ 
1.2 
熔融焓 
/ 
1.4 J/g 
/ 
/ 
      
     经检验，零件材料在115℃存在1.4 J/g 的吸热峰，低于2 J/g，可认为材料无欠硫风险。 
 
2 断口分析（Analyze）： 
2.1 外观分析: 
     
 
     零件的背胶存在撕裂的现象。                         在背胶表面存在异常磨损迹象 
 
2.1.2 皮带齿面缺陷： 
   经过拟合，皮带背胶撕裂的区域为编织线抽出的起始区域，对其区域进行观察，发现此区域齿面的侧部有受损
迹象： 
 
 
线绳抽出 


 
上海汽车中心实验室 
SAIC Center Lab 
中国·上海·嘉定区安研路201 号 
邮编. 201804 
No 201 Anyan road, Jiading, Shanghai China 
Post code 201804 
报告编号 
Report number 
 
SCL-S-13-0072M 
委托者: 李志才 
Request person, dept： 
送样日期:  2013-03-01 
Request date:  
报告日期:  2013-03-21 
Report date：  
第3页共3页 
 
 
 
齿面的侧部还发现有横向的割痕： 
 
 
小结： 
   1 皮带背胶材料硫化符合要求。 
   2 线绳抽出点的背胶已经发生撕裂，同时在此区域的齿面侧部发现有受损。在其余区域同样发现有磨损和割
痕，说明皮带受到外力损伤。

File: 材料工程师/SCL-S-13-0073M IP21MCE 阻尼垫.pdf.md
# SCL-S-13-0073M IP21MCE 阻尼垫.pdf

 
上海汽车中心实验室 
SAIC Center Lab 
中国·上海·嘉定区安研路201 号 
邮编. 201804 
No 201 Anyan road, Jiading, Shanghai China 
Post code 201804 
报告编号 
Report number 
 
SCL-S-13-0073M 
委托者: 朱丹清 
Request person, dept： 
送样日期:  2013-04-13 
Request date:  
报告日期:  2013-04-25 
Report date：  
第1页共4页 
 
零件号Part number 
/ 
 零件名称 
Part name 
阻尼垫 
图纸日期Drawing date 
/ 
零件生产日期Part production date 
/ 
 供货商 
Supplier 
无锡中策 
车型/项目Car type/project 
IP21 MCE 
 
   阶段性报告 Interim report        结论性报告 Conclusion report           测试报告 Test report 
Ⅰ.任务描述 Task description 
实验室受委托对冷却水管进行失效原因分析，失效零件具体信息如下： 
As requested, QA lab has analyzed the failure of the coolant hose. The background information of the failed part is as following： 
零件信息：Part information 
零件名称 
Part name 
阻尼垫 
制造日期 
Production date 
/ 
VIN 码 
VIN 
LSJW26H35CS990009 
销售日期 
Sale date 
/ 
车辆里程数 
Car mileage 
95830 km（黑河路试） 
维修站名称 
Sale agent 
/ 
失效模式描述 
Failure circumstance 
description 
备胎下部以及周围一圈阻尼垫均已脱落碎裂，在备胎仓前部平面阻尼垫同样存在脱落现象。
当时黑河天气温度最低温度到达-35℃ 
原材料信息：Raw material information 
原材料及牌号 
Raw material specification 
/ 
原材料厂商 
Raw material producer 
/ 
散件供应商 
Component supplier 
无锡中策 
金属热处理状态 
Metal heat treatment state 
/ 
失效零件见图：The failed part is shown in figure 1.  
 
Ⅱ. 结论与建议 Conclusions and suggestions 
结论：1 零件材料软化剂挥发导致零件变硬，产生开裂。 
 
建议：1 按路试要求，由于零件需经过夏季路试和NRD 路试再满足黑河路试，且路试环境极限温度为-35℃，
故建议提升零件低温性能，且将考核温度由现有的-30℃调整为-40℃ 
    
 
 
 
 
 
 
 
 
 
 
分发: 
Distribution 
SQE：朱丹清 
检验者Author 
 
审核Auditor 
 
批准Approver 
 
日期Date 
 
日期Date 
 
日期Date 
 


 
上海汽车中心实验室 
SAIC Center Lab 
中国·上海·嘉定区安研路201 号 
邮编. 201804 
No 201 Anyan road, Jiading, Shanghai China 
Post code 201804 
报告编号 
Report number 
 
SCL-S-13-0073M 
委托者: 朱丹清 
Request person, dept： 
送样日期:  2013-04-13 
Request date:  
报告日期:  2013-04-25 
Report date：  
第2页共4页 
 
 
                                                     图1 失效照片 
III. 测试结果 Test Results  
1.1 材料性能测试（Material Test）： 
    
 
     从红外图谱来看，阻尼垫为磁性阻尼垫，且物质中存在PE 树脂。符合要求。 
 
1.2 对失效件材料和抽样件进行TGA 分析，分析零件的软化剂含量： 
序号 
No. 
试验项目 
Test item 
额定值 
Requirement 
试验结果 
Test result 
评价 Evaluation 
合格 
qualified 
不合格 
unqualified 
失效件：  
1 
可挥发物质含量 
/ 
2.93% 
/ 
/ 
抽样件： 
1 
可挥发物质含量 
/ 
3.35% 
/ 
/ 


 
上海汽车中心实验室 
SAIC Center Lab 
中国·上海·嘉定区安研路201 号 
邮编. 201804 
No 201 Anyan road, Jiading, Shanghai China 
Post code 201804 
报告编号 
Report number 
 
SCL-S-13-0073M 
委托者: 朱丹清 
Request person, dept： 
送样日期:  2013-04-13 
Request date:  
报告日期:  2013-04-25 
Report date：  
第3页共4页 
 
    
 
 TGA 分析表明，失效件较抽样件可挥发物质含量较少。 说明材料软化剂含量相对减少。 
 
2 断口分析（Analyze）：  
2.1 外观分析： 
   失效件呈现出硬化现象， 
   
 
   用手掰后，零件断开，说明材料已经失去柔软性。 
3 路试背景： 
 
从历史温度来看，路试极端条件已经在-30～-35℃。均在零件-30℃的考核极限条件附近。 


 
上海汽车中心实验室 
SAIC Center Lab 
中国·上海·嘉定区安研路201 号 
邮编. 201804 
No 201 Anyan road, Jiading, Shanghai China 
Post code 201804 
报告编号 
Report number 
 
SCL-S-13-0073M 
委托者: 朱丹清 
Request person, dept： 
送样日期:  2013-04-13 
Request date:  
报告日期:  2013-04-25 
Report date：  
第4页共4页 
 
历史路试情况： 
“2012.4 月开始试验至今，其中包括50 天（2012.7.23—2012.9.12）的重庆夏季试验（10000km），50 天
（2012.12.19—2013.2.9）的黑河冬季试验（15000km），剩下的时间都是在上海周边完成。其中重庆的环境温度最
高约42 度，黑河最低环境温度约-40 度。” 
 
小结： 
1 零件添加剂含量下降，降低零件的柔软性能，导致零件硬化。 
2 零件在黑河路试前经过夏季路试和NRD 路试，零件柔软程度已经下降，零件低温性能已无法满足黑河路试条
件。

File: 材料工程师/SCL-S-13-0074M-ZP11水管.pdf.md
# SCL-S-13-0074M-ZP11水管.pdf

 
上海汽车中心实验室 
SAIC Center Lab 
中国·上海·嘉定区安研路201 号 
邮编. 201804 
No 201 Anyan road, Jiading, Shanghai China 
Post code 201804 
报告编号 
Report number 
 
SCL-S-13-0074 
委托者: SQE  丁蓓颖 
Request person, dept：Dong Chao 
送样日期:  2013.03.21 
Request date:  
报告日期:  2013.03.25 
Report date：  
第1 页共2 页 
 
零件号Part number 
10065660 
 零件名称 
Part name 
暖风水管 
图纸日期Drawing date 
/ 
零件生产日期Part production date 
/ 
 供货商 
Supplier 
天津鹏翎 
车型/项目Car type/project 
ZP11 EU 
 
   阶段性报告 Interim report        结论性报告 Conclusion report           测试报告 Test report 
Ⅰ.任务描述 Task description 
实验室受委托对ZP11 EU 项目LSJZ14E95CS990430 的水管进行失效原因分析，失效零件具体信息如下： 
As requested, QA lab has analyzed the failure of the hose of the LSJZ14E95CS990430. The background information of the failed part is as following： 
零件信息：Part information 
零件名称 
Part name 
10065660 
制造日期 
Production date 
/ 
VIN 码 
VIN 
LSJZ14E95CS990430 
销售日期 
Sale date 
/  
车辆里程数 
Car mileage 
1694Km 
维修站名称 
Sale agent 
/ 
失效模式描述 
Failure circumstance 
description 
水管泄露 
原材料信息：Raw material information 
原材料及牌号 
Raw material specification 
EPDM 
原材料厂商 
Raw material producer 
/ 
散件供应商 
Component supplier 
天津鹏翎 
金属热处理状态 
Metal heat treatment state 
/ 
失效零件见图1：The failed part is shown in figure 1.  
 
Ⅱ. 结论与建议 Conclusions and suggestions 
 
 
总结： 1、胶管材料性能符合要求。 
       2、泄露端胶管壁厚尺寸为2.98mm，比要求小0.12mm，最终引起冷却液泄漏。 
 
 
 
建议： 供应商加强产品尺寸控制。 
  
 
 
 
 
 
分发: 
Distribution 
SQE：丁蓓颖（Ding Beiying） 
检验者Author 
 
审核Auditor 
 
批准Approver 
 
日期Date 
 
日期Date 
 
日期Date 
 
 


 
上海汽车中心实验室 
SAIC Center Lab 
中国·上海·嘉定区安研路201 号 
邮编. 201804 
No 201 Anyan road, Jiading, Shanghai China 
Post code 201804 
报告编号 
Report number 
 
SCL-S-13-0074 
委托者: SQE  丁蓓颖 
Request person, dept：Dong Chao 
送样日期:  2013.03.21 
Request date:  
报告日期:  2013.03.25 
Report date：  
第2 页共2 页 
 
 
 
图1 失效照片 
III. 测试结果 Test Results  
1 材料性能测试（Material Test）： 
序号 
No. 
试验项目 
Test item 
额定值 
Requirement 
试验结果 
Test result 
评价 Evaluation 
合格 
qualified 
不合格 
unqualified 
零件 
1 
压缩永久变形 
160℃×22h/50% 
≤75% 
75% 
× 
 
零件泄露端尺寸 
1 
壁厚 
3.1-3.9mm 
3.41, 3.15, 3.38, 
3.41, 2.98, 3.04 
 
× 
从上述结果可以看出： 水管的压缩永久变形符合要求，泄露端胶管的壁厚最小处为2.98mm，不符合要求。 
 
2 分析（Analyze）： 
 
经检查，胶管内外层都没有发现裂纹和其他破损部位。 
 
 
泄露端胶管编织线处出现被冷却液浸泡的痕迹，验证了冷却液从此端处泄露。 
 
小结： 失效胶管的材料性能符合要求。泄露端胶管壁厚最小处为2.98mm，比最低要求小0.12mm，导致冷却液
从此端泄露。 
Conclusion:  The material performance of the hose conforms to the requirement. The minimum wall 
thickness of the leak-side hose is 2.98mm which was 0.12mm smaller than the requirement. And result to 
the leak.

File: 材料工程师/SCL-S-13-0076M真空泵销子断裂.pdf.md
# SCL-S-13-0076M真空泵销子断裂.pdf

 
上海汽车中心实验室 
中国·上海·嘉定区安研路201 号 
邮编. 201804 
 
SAIC QA Laboratory 
201 Anhong rd, Anting, Shanghai 
报告编号 
Report number 
 
SCL-S-13-0076M 
委托者: DRE 王象武 
Request person, dept： 
委托编号:  /  
Request number: 
送样日期:  2013.04.01 
Request date:  
报告日期:  2013.04.25 
Report date：  
第1页共7页 
 
SMPV-0.2.3-002-QA -F01 
零件号Part number 
30056479 
 零件名称 
Part name 
连接器止动销 
The coupling retaining pin 
图纸日期Drawing date 
/ 
零件生产日期Part production date 
/ 
 供货商 
Supplier 
WABCO 
车型/项目Car type/project 
BP、AS 
阶段性报告 Interim report                结论性报告 Conclusion report          
 
Ⅰ.任务描述 Task description 
实验室受委托对连接器止动销进行失效原因分析，失效零件具体信息如下： 
As requested, SCL has analyzed the failure of the coupling retaining pin. The information of the failed part is as 
following： 
零件信息：Part information 
零件名称 
Part name 
连接器止动销 
The coupling retaining pin  
车制造日期 
Vehicle production date 
/ 
VIN 码 
VIN 
/ 
销售日期 
Sale date 
/ 
车辆里程数 
Car mileage 
/ 
维修站名称 
Sale agent 
/ 
失效模式描述 
Failure circumstance  
连接器止动销断裂.The coupling retaining pin fractured. 
原材料信息：Raw material information 
原材料及牌号 
Raw material specification 
45#, Steel SAEJ403, GRADE1022 
原材料厂商 
Raw material producer 
/ 
散件供应商 
Component supplier 
/ 
金属热处理状态 
Metal heat treatment state 
/ 
失效零件见图1：The failed part is shown in figure 1.  
 
Ⅱ. 结论与建议 Conclusions and Suggestions 
 
结论Conclusions： 
1. 凸轮轴端部硬度严重偏低，其与连接器匹配时磨损严重。The low hardness of the camshaft end resulted in the 
severe wear when it was connected to the couple. 
2. 剧烈的磨损使凸轮轴与连接器匹配有偏差，导致凸轮轴碰撞止动销，使其根部萌生裂纹。The severe coupling 
misalignment between the camshaft and the couple resulted in the pin the fatigue fracture. 
3.  止动销金相和硬度正常。Microstructure and hardness were normal. 
 
建议Suggestions： 
1． 提高凸轮轴驱动端硬度。Improving the hardness of camshaft. 
 
 
 
 
分发: 
Distribution 
DRE 王象武 
检验者Author 
薛 喜 才 
审核Auditor 
 
批准Approver 
 
日期Date 
2013.04.25 
日期Date 
 
日期Date 
 


 
上海汽车中心实验室 
中国·上海·嘉定区安研路201 号 
邮编. 201804 
 
SAIC QA Laboratory 
201 Anhong rd, Anting, Shanghai 
报告编号 
Report number 
 
SCL-S-13-0076M 
委托者: DRE 王象武 
Request person, dept： 
委托编号:  /  
Request number: 
送样日期:  2013.04.01 
Request date:  
报告日期:  2013.04.25 
Report date：  
第2页共7页 
 
SMPV-0.2.3-002-QA -F01 
III. 调查结果 Investigation Results  
发动机台架D6 试验，真空泵里固定连接器的止动销断裂，表面有磨损，见图1。该止动销穿过连接器中孔，
根部通过螺纹固定滚筒传动装置上，其在设计时与连接器是不接触，也不承受连接器载荷作用的。 
 
 
 
 
 
 
 
 
 
 
 
 
 
(a)真空泵                                         (b)止动销 
图1   失效机械真空泵 
 
 
外观形貌 
拆解真空泵及连接器匹配的凸轮轴，外观形貌见图2-图4。可见，凸轮轴端部剧烈磨损和明显的挤压变形
而与凸轮轴匹配的连接器显示正常磨损。  
 
 
 
 
 
 
 
 
 
 
 
 
 
(a)                                (b) 
图2   凸轮轴驱动端磨损严重 
 
 
 
 
连接器 
断裂处 
与连接器匹配位置 


 
上海汽车中心实验室 
中国·上海·嘉定区安研路201 号 
邮编. 201804 
 
SAIC QA Laboratory 
201 Anhong rd, Anting, Shanghai 
报告编号 
Report number 
 
SCL-S-13-0076M 
委托者: DRE 王象武 
Request person, dept： 
委托编号:  /  
Request number: 
送样日期:  2013.04.01 
Request date:  
报告日期:  2013.04.25 
Report date：  
第3页共7页 
 
SMPV-0.2.3-002-QA -F01 
 
 
 
 
 
 
 
 
 
 
 
 
 
 
 
 
 
 
 
 
 
 
 
 
 
 
图3   连接器表面磨损形貌 
 
 
 
 
 
 
 
 
 
 
 
 
 
(a)                                                   (b) 
图4 止动销断口及表面磨损形貌 
切割位置 


 
上海汽车中心实验室 
中国·上海·嘉定区安研路201 号 
邮编. 201804 
 
SAIC QA Laboratory 
201 Anhong rd, Anting, Shanghai 
报告编号 
Report number 
 
SCL-S-13-0076M 
委托者: DRE 王象武 
Request person, dept： 
委托编号:  /  
Request number: 
送样日期:  2013.04.01 
Request date:  
报告日期:  2013.04.25 
Report date：  
第4页共7页 
 
SMPV-0.2.3-002-QA -F01 
分析可知 
 
凸轮轴驱动端硬度不足，与连接器剧烈磨损和挤压变形，使凸轮轴与连接器的匹配有偏差，导致连接
器或凸轮轴偏磨止动销。 
 
高速转动的凸轮轴或连接器偏磨损止动销，瞬间的冲击导致止动销根部螺纹处裂纹萌生。 
 
断口分析 
止动销断口低倍形貌，见图5。可见断口较平坦，中间有一条台棱，裂纹起源于齿根应力集中处，并沿两
个方向扩展方向如箭头所示。图6 为裂纹源处SEM 照片，可见明显的疲劳扩展。可知该断口为疲劳断裂。 
 
图5  断口低倍照片 
 
 
 
 
 
 
 
 
 
 
 
 
 
 
 
图6  裂纹源SEM 形貌 
裂纹源 


 
上海汽车中心实验室 
中国·上海·嘉定区安研路201 号 
邮编. 201804 
 
SAIC QA Laboratory 
201 Anhong rd, Anting, Shanghai 
报告编号 
Report number 
 
SCL-S-13-0076M 
委托者: DRE 王象武 
Request person, dept： 
委托编号:  /  
Request number: 
送样日期:  2013.04.01 
Request date:  
报告日期:  2013.04.25 
Report date：  
第5页共7页 
 
SMPV-0.2.3-002-QA -F01 
裂纹处外观形貌见图7。可见裂纹起源在螺纹根部应力集中处。 
 
 
 
 
 
 
 
 
 
 
 
 
 
图7  裂纹源附近形貌、 
 
金相分析 
凸轮轴端部表面组织为回火索氏体，芯部组织为回火索氏体+趋于网状铁素体+针状铁素体，见图8。 
 
 
 
 
 
 
 
 
 
 
 
 
 
 
   (a)表面组织 200x                               (b) 芯部组织  500x 
图8   凸轮轴端部金相组织 
 
 
 
 
 
 
 
 


 
上海汽车中心实验室 
中国·上海·嘉定区安研路201 号 
邮编. 201804 
 
SAIC QA Laboratory 
201 Anhong rd, Anting, Shanghai 
报告编号 
Report number 
 
SCL-S-13-0076M 
委托者: DRE 王象武 
Request person, dept： 
委托编号:  /  
Request number: 
送样日期:  2013.04.01 
Request date:  
报告日期:  2013.04.25 
Report date：  
第6页共7页 
 
SMPV-0.2.3-002-QA -F01 
连接器金相组织为淬火马氏体，见图9。. 
 
 
 
 
 
 
 
 
 
 
 
 
 
 
 
图9 连接器金相组织  500x 
 
止动销表面微观组织为淬火马氏体，芯部组织为回火索氏体。 
 
 
 
 
 
 
 
 
 
 
 
 
  
(a)止动销表面组织  500x                            (b)止动销芯部组织  200x 
图10  止动销金相组织  
 
 
 
 
 
 
 
 


 
上海汽车中心实验室 
中国·上海·嘉定区安研路201 号 
邮编. 201804 
 
SAIC QA Laboratory 
201 Anhong rd, Anting, Shanghai 
报告编号 
Report number 
 
SCL-S-13-0076M 
委托者: DRE 王象武 
Request person, dept： 
委托编号:  /  
Request number: 
送样日期:  2013.04.01 
Request date:  
报告日期:  2013.04.25 
Report date：  
第7页共7页 
 
SMPV-0.2.3-002-QA -F01 
材料测试 
材料成分、组织及硬度结果，见表1。  
表1  材料检测结果 
序号 
No. 
测试项目 
Test item 
额定值 
Requirement 
试验结果 
Test result 
评价 Evaluation 
合格OK 
不合格 
Not OK 
1 
凸轮轴化学成分 
Chemical components of 
the camshaft 
45# 
(GB/T699-1999) 
/ 
 
 
C:0.42-0.50 
0.483 
× 
 
Si:0.17-0.37 
0.277 
× 
 
Mn:0.50-0.80 
0.643 
× 
 
P:≤0.035 
0.021 
× 
 
S: ≤0.035 
0.009 
× 
 
Cr: ≤0.025 
0.024 
× 
 
Ni: ≤0.030 
0.027 
× 
 
Cu: ≤0.025 
0.030 
× 
 
2 
凸轮轴表面微观组织 
The surface microstructure 
淬火马氏体 
回火索氏体 
 
× 
凸轮轴芯部微观组织 
The core microstructure 
回火索氏体 
回火索氏体+趋于网状
铁素体+针状铁素体 
 
× 
凸轮轴端部表面硬（HV1） 
The surface hardness 
≥500HV1 
(图纸要求) 
262 
255 
263 
 
× 
3 
连接器微观组织 
The couple microstructure 
/ 
淬火马氏体 
 
 
连接器硬度(HV1) 
The couple hardness 
≥550HV1 
(图纸要求) 
578 
590 
582 
× 
 
4 
止动销表面微观组织 
The surface microstructure of pin 
/ 
淬火马氏体 
/ 
 
止动销表面硬度(HV0.5) 
The surface hardness of pin 
/ 
554 
557 
580 
/ 
 
止动销芯部微观组织 
The core microstructure of pin 
/ 
回火索氏体 
/ 
 
止动销芯部硬度(HV0.5) 
The core hardness of pin 
/ 
413 
415 
405 
/ 
 
 
调查结果：该真空泵以前发生类似的失效断裂，原因也是凸轮轴端部硬度不符合图纸要求，具体见报告
SCL-S-12-0301M。

File: 材料工程师/SCL-S-13-0077M ZP11 中消器断裂.pdf.md
# SCL-S-13-0077M ZP11 中消器断裂.pdf

 
上海汽车中心实验室 
中国·上海·嘉定区安研路201 号 
邮编. 201804 
 
SAIC Central Laboratory 
201 Anhong rd, Anting, Shanghai, China 
报告编号 
Report number 
 
SCL-S-13-0077M 
委托者:质量分析科 黄海钧 
Request person, dept： 
委托编号: / 
Request number: 
送样日期: 2013.03.22 
Request date:  
报告日期: 2013.04.16 
Report date：  
第1 页共7 页 
 
分发: 
Distribution 
质量分析科 黄海钧 
检验者Author 
邵百明 
审核Auditor 
 
批准Approver 
 
日期Date 
2013.04.16 
日期Date 
 
日期Date 
 
SMPV-0.2.3-002-QA -F01 
零件号Part number 
10054237 
 零件名称 
Part name 
前排气管总成 
Front Exhaust Muffler ASSY 
图纸日期Drawing date 
/ 
零件生产日期Part production date 
/ 
 供货商 
Supplier 
上海天纳克排气系统有限公司 
车型/项目Car type/project 
ZP11 
阶段性报告 Interim report                结论性报告 Conclusion report          
 
Ⅰ.任务描述 Task description 
实验室受委托对前排气管总成进行分析，失效零件具体信息如下： 
As requested, QA lab has analyzed the front exhaust muffler ASSY. The information of the failed part is as following： 
 
零件信息：Part information 
零件名称 
Part name 
前排气管总成 
Front Exhaust Muffler ASSY 
车制造日期 
Vehicle production date 
/ 
VIN 码 
VIN 
LSJZ14C34BS039326 
销售日期 
Sale date 
/ 
车辆里程数 
Car mileage 
20594km 
维修站名称 
Sale agent 
/ 
失效模式描述 
Failure circumstance  
消音器出现断裂，导致行驶中出现异响。The muffler was broken, which made the noise 
during run. 
原材料信息：Raw material information 
原材料及牌号 
Raw material specification 
SUH 409L 
原材料厂商 
Raw material producer 
/ 
散件供应商 
Component supplier 
/ 
金属热处理状态 
Metal heat treatment state 
/ 
失效零件见图1：The failed part is shown in figure 1.  
 
Ⅱ. 结论与建议 Conclusions and Suggestions 
 
结论Conclusions： 
（1）中消器内管严重锈蚀，而出现断裂；断裂的发生使得进气管与端盖焊接处承受的载荷增加，最后也出现断
裂。The inner tube seriously rusted and then was broken, which made the weld of the input tube and the cover bear 
bigger load and finally was broken. 
（2）内管组织和硬度符合要求；Cr 含量偏高，但不是导致失效的原因。The microstructure and hardness meet the 
requirement and the Cr content is on the high side, but this is not the failure cause. 
（3）进气管和端盖的材料成分，组织和硬度符合要求。The material chemical composition ,microstructure and 
hardness of the input tube and cover meet the requirement. 
 
建议Suggestions： 
（1）跟踪售后市场类似失效。Pay attention to the part after sale.  
（2） 换成耐腐性更好的材料，如SUS436L，SUS 432。Change to material with more anticorrosion，such as SUS436L，
SUS 432. 
（3）加强入厂检验，确保材料符合要求。Check the raw material well and ensure the material meets the requirement.  


 
上海汽车中心实验室 
中国·上海·嘉定区安研路201 号 
邮编. 201804 
 
SAIC QA Laboratory 
201 Anhong rd, Anting, Shanghai 
报告编号 
Report number 
 
SCL-S-13-0077M 
委托者: 质量分析科 黄海钧 
Request person, dept： 
委托编号:  /  
Request number: 
送样日期: 2013.03.22 
Request date:  
报告日期: 2013.04.16 
Report date：  
第2 页共7 页 
 
SMPV-0.2.3-002-QA -F01 
II. 调查结果Investigation Results  
     
一辆售后的ZP11 行驶20594Km 后，发生前排气管总成断裂，如图1 所示；断裂端为进气端。断裂后，
消音器部分与地面接触产生噪音。 
 
 
图1  失效的前排气管总成 
 
消音器断裂部位如图2 所示。内管断裂；断裂面起伏不平，锈蚀严重，厚薄不均；端盖的断口较平，
厚度均匀，腐蚀相对较轻；应该是内管断裂后，进气管和端盖承受的载荷增加，而出现断裂的。 
 
 
 
 
 
 
 
 
 
 
图2  消音器断裂部位  
 
 
中消内管 
进气管 
摩擦痕迹 


 
上海汽车中心实验室 
中国·上海·嘉定区安研路201 号 
邮编. 201804 
 
SAIC QA Laboratory 
201 Anhong rd, Anting, Shanghai 
报告编号 
Report number 
 
SCL-S-13-0077M 
委托者: 质量分析科 黄海钧 
Request person, dept： 
委托编号:  /  
Request number: 
送样日期: 2013.03.22 
Request date:  
报告日期: 2013.04.16 
Report date：  
第3 页共7 页 
 
SMPV-0.2.3-002-QA -F01 
图3 和图4 是从管材中心对称剖开所获得的两个焊缝形貌。不难看出，中消内管腐蚀严重，局部区域
腐蚀穿孔（这是此类零件经常出现的腐蚀类型）。此外，焊缝的金相组织（见图3 和图4）显示：断裂区域
不在焊接的热影响区；也就说明断裂与焊接热影响无关。 
腐蚀介质为排气冷凝液。冷凝液中含有NH4
+，Cl-，SO4
2-，NO3
-等腐蚀物。冷凝液的形成及其腐蚀物
的含量与使用和油品有关。 
 
 
 
图3 焊缝1  黄色的虚线显示基体与热影响区组织的分界线 
 
 
 
中消内管 
进气管 
端盖 


 
上海汽车中心实验室 
中国·上海·嘉定区安研路201 号 
邮编. 201804 
 
SAIC QA Laboratory 
201 Anhong rd, Anting, Shanghai 
报告编号 
Report number 
 
SCL-S-13-0077M 
委托者: 质量分析科 黄海钧 
Request person, dept： 
委托编号:  /  
Request number: 
送样日期: 2013.03.22 
Request date:  
报告日期: 2013.04.16 
Report date：  
第4 页共7 页 
 
SMPV-0.2.3-002-QA -F01 
 
 
图4 焊缝2  黄色的虚线显示基体与热影响区组织的分界线 
 
 
 
 
 
 
 
 
 
 
 
 
 
端盖 
中消内管 
进气管 


 
上海汽车中心实验室 
中国·上海·嘉定区安研路201 号 
邮编. 201804 
 
SAIC QA Laboratory 
201 Anhong rd, Anting, Shanghai 
报告编号 
Report number 
 
SCL-S-13-0077M 
委托者: 质量分析科 黄海钧 
Request person, dept： 
委托编号:  /  
Request number: 
送样日期: 2013.03.22 
Request date:  
报告日期: 2013.04.16 
Report date：  
第5 页共7 页 
 
SMPV-0.2.3-002-QA -F01 
材料检测 Material Test 
    材料的检测结果如表1 所示；端盖和进气管的成分，组织以及硬度符合要求；内管成分中Cr 含量偏高，但
这不会降低材料的耐腐蚀性，不是导致失效的原因。 
 
表1  材料检测结果 
序号 
No. 
试验项目 
Test item 
额定值 
Requirement 
测试结果 
Test Result 
评价evaluation 
合格 
ok 
不合
格 
not ok 
1 
端盖 
  
1.1 
成分 
SUH409L 
C:≤0.03 
0.009 
× 
Si:≤1.00 
0.265 
× 
Mn:≤1.00 
0.133 
× 
P:≤0.040 
 0.0161 
× 
S:≤0.030 
<0.0005 
× 
Cr:10.5-11.75 
11.68 
× 
Ti:C*6%-0.75 
0.115 
× 
1.2 
组织 
铁素体 
铁素体 
× 
1.3 
硬度 
≤175HV
1 
HV1:160,159,174 
× 
2 
内管 
2.1 
成分 
SUH409L 
C:≤0.03 
0.021 
× 
Si:≤1.00 
0.465 
× 
Mn:≤1.00 
0.255 
× 
P:≤0.040 
0.027 
× 
S:≤0.030 
0.0034 
× 
Cr:10.5-11.75 
11.94 
× 
Ti:C*6%-0.75 
0.207 
× 
2.2 
组织 
铁素体 
铁素体 
2.3 
硬度 
≤175HV
1 
HV1:157,151,155 
× 
3 
进气管 
3.1 
成分 
SUH409L 
C:≤0.03 
0.0077 
× 
Si:≤1.00 
0.454 
× 
Mn:≤1.00 
0.164 
× 
P:≤0.040 
0.0189 
× 
S:≤0.030 
<0.0005 
× 
Cr:10.5-11.75 
11.40 
× 
Ti:C*6%-0.75 
0.145 
× 
3.2 
组织 
铁素体 
铁素体 
× 
3.3 
硬度 
≤175HV
1 
HV1:156,164,169 
× 
 
 


 
上海汽车中心实验室 
中国·上海·嘉定区安研路201 号 
邮编. 201804 
 
SAIC QA Laboratory 
201 Anhong rd, Anting, Shanghai 
报告编号 
Report number 
 
SCL-S-13-0077M 
委托者: 质量分析科 黄海钧 
Request person, dept： 
委托编号:  /  
Request number: 
送样日期: 2013.03.22 
Request date:  
报告日期: 2013.04.16 
Report date：  
第6 页共7 页 
 
SMPV-0.2.3-002-QA -F01 
 
图5 端盖 
 
图6 内管 


 
上海汽车中心实验室 
中国·上海·嘉定区安研路201 号 
邮编. 201804 
 
SAIC QA Laboratory 
201 Anhong rd, Anting, Shanghai 
报告编号 
Report number 
 
SCL-S-13-0077M 
委托者: 质量分析科 黄海钧 
Request person, dept： 
委托编号:  /  
Request number: 
送样日期: 2013.03.22 
Request date:  
报告日期: 2013.04.16 
Report date：  
第7 页共7 页 
 
SMPV-0.2.3-002-QA -F01 
 
图7 进气管

File: 材料工程师/SCL-S-13-0078M 63P  变速箱轴承.pdf.md
# SCL-S-13-0078M 63P  变速箱轴承.pdf

 
上海汽车中心实验室 
中国·上海·嘉定区安研路201 号 
邮编. 201804 
 
SAIC Central Laboratory 
201 Anhong rd, Anting, Shanghai, China 
报告编号 
Report number 
 
SCL-S-13-0078M 
委托者:SQE 孙云辰 
Request person, dept： 
委托编号: / 
Request number: 
送样日期: 2013.03.19 
Request date:  
报告日期: 2013.04.11 
Report date：  
第1 页共9 页 
 
分发: 
Distribution 
SQE 孙云辰 
检验者Author 
邵百明 
审核Auditor 
 
批准Approver 
 
日期Date 
2013.04.11 
日期Date 
 
日期Date 
 
SMPV-0.2.3-002-QA -F01 
零件号Part number 
10071852 
 零件名称 
Part name 
变速箱 
Transimission Case 
图纸日期Drawing date 
/ 
零件生产日期Part production date 
/ 
 供货商 
Supplier 
上海汽车变速器有限公司 
SAGW 
车型/项目Car type/project 
AP11 63P 
阶段性报告 Interim report                结论性报告 Conclusion report          
 
Ⅰ.任务描述 Task description 
实验室受委托对变速箱输出轴前轴承进行分析，失效零件具体信息如下： 
As requested, QA lab has analyzed the output sharft front bearing of the transimission case. The information of the failed 
part is as following： 
 
零件信息：Part information 
零件名称 
Part name 
输出轴前轴承 
Output sharft front bearing  
车制造日期 
Vehicle production date 
/ 
VIN 码 
VIN 
/ 
销售日期 
Sale date 
/ 
车辆里程数 
Car mileage 
89868Km （EOBD 测试，要求
160000Km） 
维修站名称 
Sale agent 
/ 
失效模式描述 
Failure circumstance  
变速箱异响。There are some noises in the transimission case. 
原材料信息：Raw material information 
原材料及牌号 
Raw material specification 
GCr15 
原材料厂商 
Raw material producer 
/ 
散件供应商 
Component supplier 
/ 
金属热处理状态 
Metal heat treatment state 
/ 
失效零件见图1：The failed part is shown in figure 1.  
 
Ⅱ. 结论与建议 Conclusions and Suggestions 
 
结论Conclusions： 
（1）轴承是由于疲劳而失效；这与严重的带状碳化物和较多的硫化物夹杂有关；无法确定制造工艺的变化对轴
承失效的影响。The bearing is failed by fatigue. This is related with serious carbides ribbon and sulfide inclusion; it is 
not clear if the change of the process affect the failure.. 
（2）材料的成分，硬度，微观组织以及碳化物网状符合要求。The chemical compositions, hardness, microstructure 
and carbide mesh meet the requirements. 
 
建议Suggestions： 
（1）对供应商进行审核，确保材料的质量和过程稳定。Audit the process of the supplier, ensure the quality of the raw 
material is good and the process is stable. 
（2）追溯工序变更的历史。Find out the history of the process change. 
 


 
上海汽车中心实验室 
中国·上海·嘉定区安研路201 号 
邮编. 201804 
 
SAIC QA Laboratory 
201 Anhong rd, Anting, Shanghai 
报告编号 
Report number 
 
SCL-S-13-0078M 
委托者: SQE 孙云辰 
Request person, dept： 
委托编号:  /  
Request number: 
送样日期: 2013.03.19 
Request date:  
报告日期: 2013.04.11 
Report date：  
第2 页共9 页 
 
SMPV-0.2.3-002-QA -F01 
II. 调查结果Investigation Results  
 
    收到的失效件如图1 所示。前轴承的内滚道出现剥离；该变速箱的相同轴承曾在2011 年和2012 年出现了
失效，具体见报告SCL-S-11-0227M 和SCL-S-12-0311M。 
 
  
 
图1 变速箱输出轴后轴承 
 
   该剥离为典型的疲劳剥离，其形貌如图2 和图3 所示；与此同时可以发现，该轴承不与其它零件接触的表面
粗糙不平，未见机加工的刀痕；而从上两例失效件来看，表面有明显的机加工刀痕；两例对比如图4 所示。 
 
 
（a）低倍                                      （b）高倍 
图2 剥离区的一端 
 
 


 
上海汽车中心实验室 
中国·上海·嘉定区安研路201 号 
邮编. 201804 
 
SAIC QA Laboratory 
201 Anhong rd, Anting, Shanghai 
报告编号 
Report number 
 
SCL-S-13-0078M 
委托者: SQE 孙云辰 
Request person, dept： 
委托编号:  /  
Request number: 
送样日期: 2013.03.19 
Request date:  
报告日期: 2013.04.11 
Report date：  
第3 页共9 页 
 
SMPV-0.2.3-002-QA -F01 
 
 
（a）低倍                                        （b）高倍 
图3 剥离区的另一端 
 
 
图4 两例失效件对比  一件机加工；另一件未机加工 
 
金相检验 Metallography Test 
   图5 显示的是滚道剥离区的表面情况；可以发现材料中有较多的细小硫化物夹杂；大部分宽度小于2μm。图
6 显示的是未剥离区的表面硫化物分布情况。检查中未发现裂纹从夹杂处产生（见图5 和图6）。这可能是由于该
硫化物软且细小，对基体损伤较小；但是也无法排除裂纹产生后，夹杂物已脱落。硫化物相对于基体还是一种异
物，不可能与基体的变形完全协调，对基体还是有割裂作用的。 
    
 


 
上海汽车中心实验室 
中国·上海·嘉定区安研路201 号 
邮编. 201804 
 
SAIC QA Laboratory 
201 Anhong rd, Anting, Shanghai 
报告编号 
Report number 
 
SCL-S-13-0078M 
委托者: SQE 孙云辰 
Request person, dept： 
委托编号:  /  
Request number: 
送样日期: 2013.03.19 
Request date:  
报告日期: 2013.04.11 
Report date：  
第4 页共9 页 
 
SMPV-0.2.3-002-QA -F01 
 
 
 
 
图5 滚道表面剥离的区域取样  箭头指示硫化物 
 
图6 滚道表面未剥离的区域取样 
 
   图7 和图8 分别显示的是滚道剥离区和未剥离区的微观组织。其组织正常，为回火马氏体+碳化物；均未见
有脱碳现象。 
 
滚道面 
滚道面 


 
上海汽车中心实验室 
中国·上海·嘉定区安研路201 号 
邮编. 201804 
 
SAIC QA Laboratory 
201 Anhong rd, Anting, Shanghai 
报告编号 
Report number 
 
SCL-S-13-0078M 
委托者: SQE 孙云辰 
Request person, dept： 
委托编号:  /  
Request number: 
送样日期: 2013.03.19 
Request date:  
报告日期: 2013.04.11 
Report date：  
第5 页共9 页 
 
SMPV-0.2.3-002-QA -F01 
 
 
图7 剥离区的表面 
 
图8 未剥离区的表面 
 
    内圈非匹配的表面有明显的脱碳，见图9。脱碳层的深度约0.2mm。这与热处理后，表面未机加工有关。
SCL-S-12-0311M 报告中的失效件表面经过了机加工，因此未见脱碳，如图10 所示。与此同时，可以发现：两例
轴承由于工艺的不同，其挡边和沟槽的形状存在明显的差异。工艺的变更是否对轴承的寿命产生影响，还无法评
估。 


 
上海汽车中心实验室 
中国·上海·嘉定区安研路201 号 
邮编. 201804 
 
SAIC QA Laboratory 
201 Anhong rd, Anting, Shanghai 
报告编号 
Report number 
 
SCL-S-13-0078M 
委托者: SQE 孙云辰 
Request person, dept： 
委托编号:  /  
Request number: 
送样日期: 2013.03.19 
Request date:  
报告日期: 2013.04.11 
Report date：  
第6 页共9 页 
 
SMPV-0.2.3-002-QA -F01 
 
（a）未剥离区的截面  （与剥离区相同） 
 
 
（b）区域1                                      （b）区域2 
图9 表面脱碳情况 白色的区域为完全脱碳层 
 
 
图10  SCL-S-12-0311M 报告中的失效件  表面有机加工；未见脱碳 
 
局部碳化物带状
严重，见图11 


 
上海汽车中心实验室 
中国·上海·嘉定区安研路201 号 
邮编. 201804 
 
SAIC QA Laboratory 
201 Anhong rd, Anting, Shanghai 
报告编号 
Report number 
 
SCL-S-13-0078M 
委托者: SQE 孙云辰 
Request person, dept： 
委托编号:  /  
Request number: 
送样日期: 2013.03.19 
Request date:  
报告日期: 2013.04.11 
Report date：  
第7 页共9 页 
 
SMPV-0.2.3-002-QA -F01 
材料检测 Material Test 
材料检测结果如表1 所示。可以看出： 
 
成分和硬度符合要求。 
 
微观组织为回火马氏体+碳化物，符合要求。 
 
局部碳化物带状严重，为2.5 级，处于原材料要求的上限。对轴承成品来说，2.5 级的带状碳化物是比较严
重的，因为原材料的碳化物带状经过热加工后会有所改善。 
 
碳化物网状的级别为0.5 级，满足原材料的要求。 
 
夹杂物为细小的硫化物，数量很多，其级别为0.5 级；与以前所检测的轴承相比，该夹杂物的含量明显偏
高。夹杂物对基体有割裂作用，容易诱发微裂纹，对疲劳不利。供应商应该关注原材料的质量。 
 
该轴承的使用寿命非常短，只达到要求的56%；其失效与严重的带状碳化物和较多的硫化物夹杂有关；过程
的变更是否对轴承的寿命产生影响还不确定。 
 
表1  材料检测结果 
序号 
No. 
试验项目 
Test item 
额定值 
Requirement 
测试结果 
Test Result 
评价evaluation 
合格 
ok 
不合格 
not ok 
1 
成分  
GCr15(GB/T 18254) 
  
  
  
  
C:0.95-1.05 
1.026 
× 
  
  
Si:0.15-0.35 
0.264 
× 
  
  
Mn:0.25-0.45 
0.313 
× 
  
  
Cr:1.40-1.65 
1.454 
× 
  
  
Mo:≤0.10 
0.012 
× 
P:≤0.025 
0.015 
× 
  
  
S:≤0.025 
0.014 
× 
Ni: ≤0.30 
0.052 
× 
Cu: ≤0.25 
0.098 
× 
Ni+Cu: ≤0.50 
0.15 
× 
2 
硬度 
HRC:61-65 
61.8．62.4,62.7 
× 
3 
组织 
GB/T 18254 
回火马氏体+碳化物，见图7 
× 
碳化物带状 
2.5 级
1(GB/T18254) 
2.5 级(见图11) 
× 
碳化物网状 
2.5 级
1(GB/T18254) 
1 级（见图12） 
× 
夹杂物 
/ 
A0.5，见图13 
/ 
说明：1）利用GB/T 18254 对原材料的要求，评判原材料的检测结果。 


 
上海汽车中心实验室 
中国·上海·嘉定区安研路201 号 
邮编. 201804 
 
SAIC QA Laboratory 
201 Anhong rd, Anting, Shanghai 
报告编号 
Report number 
 
SCL-S-13-0078M 
委托者: SQE 孙云辰 
Request person, dept： 
委托编号:  /  
Request number: 
送样日期: 2013.03.19 
Request date:  
报告日期: 2013.04.11 
Report date：  
第8 页共9 页 
 
SMPV-0.2.3-002-QA -F01 
 
（a）100X 
 
（b）500X 
图11 带状组织 


 
上海汽车中心实验室 
中国·上海·嘉定区安研路201 号 
邮编. 201804 
 
SAIC QA Laboratory 
201 Anhong rd, Anting, Shanghai 
报告编号 
Report number 
 
SCL-S-13-0078M 
委托者: SQE 孙云辰 
Request person, dept： 
委托编号:  /  
Request number: 
送样日期: 2013.03.19 
Request date:  
报告日期: 2013.04.11 
Report date：  
第9 页共9 页 
 
SMPV-0.2.3-002-QA -F01 
 
图12 碳化物网状 1 级 
 
图13 夹杂物评级 A0.5

File: 材料工程师/SCL-S-13-0079M.pdf.md
# SCL-S-13-0079M.pdf

上海汽车中心实验室 
SAIC Center Lab 
中国·上海·嘉定区安研路201 号 
邮编. 201804 
No 201 Anyan road, Jiading, Shanghai China 
Post code 201804 
报告编号 
Report number 
 
SCL-S-13-0079M 
委托者:  SQE   张少波 
Request person, dept：Dong Chao 
委托编号:  SCL-S-13-0079M 
Request number:  
送样日期:  2013.3.12 
Request date:  
报告日期:  2013.4.3 
Report date： 
                       第1页共5页 
 
分发: 
Distribution 
SQE   张少波 
检验者Author 
白云岭 
审核Auditor 
 
批准Approver 
 
日期Date 
2013.4.3 
日期Date 
 
日期Date 
 
 
零件号Part number 
/ 
 零件名称 
Part name 
前悬架弹簧 
FRONT SPRING 
图纸日期Drawing date 
/ 
零件生产日期Part production date 
/ 
 供货商 
Supplier 
上海中国弹簧制造有限公司 
China Spring Corporation Limited 
车型/项目Car type/project 
IP21 
 
                阶段性报告 Interim report              结论性报告 Conclusion report          
Ⅰ.任务描述 Task description 
实验室受委托对前悬架弹簧进行失效原因分析，失效零件具体信息如下： 
As requested, QA lab has analyzed the failure of FRONT SPRING. The background information of the failed part is as following： 
零件信息：Part information 
零件名称 
Part name 
前悬架弹簧 
制造日期 
Production date 
/ 
VIN 码 
VIN 
LSJW26H399S086754 
销售日期 
Sale date 
/ 
车辆里程数 
Car mileage 
67012 公里 (km) 
维修站名称 
Sale agent 
唐山四联通合 
失效模式描述 
Failure circumstance 
description 
弹簧断裂。 
原材料信息：Raw material information 
原材料及牌号 
Raw material specification 
SWI-200 
原材料厂商 
Raw material producer 
/ 
散件供应商 
Component supplier
/ 
金属热处理状态 
Metal heat treatment state
/ 
 
 
Ⅱ. 结论与建议 Conclusions and suggestions 
 
结论Conclusions： 
1、 失效件是由于凹坑的应力集中引起的疲劳断裂，凹坑形成于表面保护涂层之前。 
The failure is caused by fatigue fracture due to stress concentration of the dimples, the dimples 
formed on the surface protective layer before. 
2、零件的材料性能符合技术要求。 
The material properties of the parts met the technical requirements.  
建议Suggestions： 
1、 检查弹簧整个生产过程的质量控制（包括原材料）。 
Check spring quality control for the production process (including raw materials). 
 
 


上海汽车中心实验室 
SAIC Center Lab 
中国·上海·嘉定区安研路201 号 
邮编. 201804 
No 201 Anyan road, Jiading, Shanghai China 
Post code 201804 
报告编号 
Report number 
 
SCL-S-13-0079M 
委托者: SQE   张少波 
Request person, dept： 
送样日期:  2013.3.12 
Request date:  
报告日期: 2013.4.3 
Report date：  
第2页共5页 
 
III. 测试结果 Test Results  
1、宏观观察： 
1） 失效件的实物形貌如图1 所示，断裂位置位于弹簧大头端的第一圈上，失效件实物无明显腐蚀、锈
蚀等现象。 
   
  
 
图1  失效件实物形貌 
3、断口观察： 
1）断口裂纹源位于橡胶护套内部的胶水粘结处，肉眼观察，胶水粘结良好，见图2。 
  
 
图 2 
裂纹源 


上海汽车中心实验室 
SAIC Center Lab 
中国·上海·嘉定区安研路201 号 
邮编. 201804 
No 201 Anyan road, Jiading, Shanghai China 
Post code 201804 
报告编号 
Report number 
 
SCL-S-13-0079M 
委托者: SQE   张少波 
Request person, dept： 
送样日期:  2013.3.12 
Request date:  
报告日期: 2013.4.3 
Report date：  
第3页共5页 
 
2）失效件断口宏观形貌，断口具有疲劳特征，可分为三个区域：裂纹源、疲劳扩展区、终断区，见图3a，
断裂起始位置如图中红色箭头所示。 
3）裂纹源处有明显的楔形凹坑，断裂位于凹坑最深处，凹坑中表面油漆完好，无磨损、划伤，见图3b、3c。 
4）断口附近的橡胶护套除弹簧断裂是产生的撕裂外，护套表面无其他明显磨损、划伤、冲击的痕迹，见图
3d。 
 
 
 
 
图3 
3a
3d
裂纹源 
终
断
区
 
扩
展
区
 
3c
3b


上海汽车中心实验室 
SAIC Center Lab 
中国·上海·嘉定区安研路201 号 
邮编. 201804 
No 201 Anyan road, Jiading, Shanghai China 
Post code 201804 
报告编号 
Report number 
 
SCL-S-13-0079M 
委托者: SQE   张少波 
Request person, dept： 
送样日期:  2013.3.12 
Request date:  
报告日期: 2013.4.3 
Report date：  
第4页共5页 
 
 5）断口微观形貌：疲劳源微观形貌，裂纹起始于凹坑底部，典型的疲劳台阶，见图4；疲劳扩展区，具有
疲劳辉纹特征，见图5；终断区，韧窝+准解理，见图6。 
 
 
 
 
图4  疲劳源微观形貌：典型的疲劳台阶   SEM 
 
 
图5 疲劳扩展区：具有疲劳辉纹特征  SEM     图6 终断区：韧窝+准解理 SEM 
4b
4a
终
断
区
 
扩
展
区
 
裂纹源 


上海汽车中心实验室 
SAIC Center Lab 
中国·上海·嘉定区安研路201 号 
邮编. 201804 
No 201 Anyan road, Jiading, Shanghai China 
Post code 201804 
报告编号 
Report number 
 
SCL-S-13-0079M 
委托者: SQE   张少波 
Request person, dept： 
送样日期:  2013.3.12 
Request date:  
报告日期: 2013.4.3 
Report date：  
第5页共5页 
 
4、理化分析： 
序号 
No. 
试验项目 
Test item 
额定值 
Requirement 
试验结果 
Test result 
评价 Evaluation 
合格 
qualified
不合格 
unqualified
1.1 
硬度/HV 
 
595、587、597 
× 
 
1.2 
表面脱碳/mm 
 
无 
（图5） 
× 
 
1.3 
金相组织 
回火屈氏体 
回火屈氏体 
(图6) 
× 
 
1.4 
夹杂物 
 / 
D0.5
(图7) 
/ 
 
 
 
图5   失效件表面脱碳：   0   100X            图6   失效件金相组织：回火屈氏体    500X 
 
 
     图7 失效件非金属夹杂物： D0.5   100X

File: 材料工程师/SCL-S-13-0080M  IP22  前悬架弹簧.pdf.md
# SCL-S-13-0080M  IP22  前悬架弹簧.pdf

 
上海汽车中心实验室 
中国·上海·嘉定区安研路201 号 
邮编. 201804 
 
SAIC Central Laboratory 
201 Anhong rd, Anting, Shanghai, China 
报告编号 
Report number 
 
SCL-S-13-0080M 
委托者: SQE   张少波 
Request person, dept： 
委托编号: SCL-S-13-0080M 
Request number: 
送样日期: 2013.3.22 
Request date:  
报告日期: 2013.4.15 
Report date：  
第1页共4页 
 
分发: 
Distribution 
SQE   张少波 
检验者Author 
白云岭 
审核Auditor 
 
批准Approver 
 
日期Date 
2013.4.15 
日期Date 
 
日期Date 
 
SMPV-0.2.3-002-QA -F01 
上海汽车
SAIC Motor 
零件号Part number 
/ 
 零件名称 
Part name 
前悬架弹簧 
FRONT  SPRING 
图纸日期Drawing date 
/ 
零件生产日期Part production date 
/ 
 供货商 
Supplier 
中国弹簧制造有限公司 
China Spring Corporation Limited 
车型/项目Car type/project 
IP22 
阶段性报告 Interim report                结论性报告 Conclusion report          
 
Ⅰ.任务描述 Task description 
实验室受委托对前悬架弹簧进行失效原因分析，失效零件具体信息如下：As requested, QA lab has analyzed the failure of FRONT  
SPRING. The background information of the failed part is as below： 
零件信息：Part information 
零件名称 
Part name 
前悬架弹簧 
FRONT  SPRING 
制造日期 
Production date 
/ 
VIN 码 
LSJW24H35AS092477 
LSJW24G33AS093208 
销售日期Sale date 
/ 
车辆里程数 
Car mileage 
1#：47251 公里 (km)  
2#：18652 公里 (km) 
维修站名称 
Sale agent 
1#：天津路顺 
2#：佛山 
失效模式描述 
Failure circumstance  
断裂。 
原材料信息：Raw material information 
原材料及牌号 
Raw material specification
SWI-200 
原材料厂商 
Raw material producer 
/ 
散件供应商 
Component supplier 
/ 
金属热处理状态 
Metal heat treatment 
state 
调质 quenched and tempered 
失效零件见图1：The failed part is shown in figure1.  
 
Ⅱ. 结论与建议 Conclusions and Suggestions 
 
结论Conclusions： 
 
1、 失效件表面被腐蚀蚀引起的疲劳断裂，具体分析参见报告SCL-S-12-0056M。 
The spring failed through fatigue, due to heavy corrosion ,specific analysis refer to the report SCL-S-12-0056M . 
    2、失效件的材料性能符合技术要求（如硬度、脱碳、非金属夹杂物、涂层厚度）。 
The material properties of failure to meet the technical requirements (such as hardness, decarbonization, 
non-metallic inclusions, coating thickness). 
 
建议Suggestions： 
 
 
 
 
 


 
上海汽车中心实验室 
中国·上海·嘉定区安研路201 号 
邮编. 201804 
 
SAIC QA Laboratory 
201 Anhong rd, Anting, Shanghai 
报告编号 
Report number 
 
SCL-S-12-0080M 
委托者: SQE   张少波 
Request person, dept： 
委托编号: SCL-S-13-0080M 
Request number: 
送样日期:  2012.3.22 
Request date:  
报告日期： 2012.4.15 
Report date：  
第2页共4页 
 
SMPV-0.2.3-002-QA -F01 
上海汽车
SAIC Motor 
III. 调查结果 Investigation Results  
一、 断口分析： 
1、 失效件实物形貌，图2；断裂位置见图1 中黄色箭头所示。 
2、 失效件断口实物情况：两个失效件的断口均已锈蚀，无法进行断口分析。断口附近的的弹簧的表面保护
均已剥落，且基体已严重锈蚀，见图2。 
3、 这两个失效弹簧的断裂位置及宏观失效模式与以往分析过的案例基本一致（参见报告SCL-S-12-0056M）,
故不再重复分析，详细结论参见报告SCL-S-12-0056M。 
 
   
 
图1 失效件实物形貌                          
 
 
断裂位置
断裂位置
1#
2#
2a
2b


 
上海汽车中心实验室 
中国·上海·嘉定区安研路201 号 
邮编. 201804 
 
SAIC QA Laboratory 
201 Anhong rd, Anting, Shanghai 
报告编号 
Report number 
 
SCL-S-12-0080M 
委托者: SQE   张少波 
Request person, dept： 
委托编号: SCL-S-13-0080M 
Request number: 
送样日期:  2012.3.22 
Request date:  
报告日期： 2012.4.15 
Report date：  
第3页共4页 
 
SMPV-0.2.3-002-QA -F01 
上海汽车
SAIC Motor 
 
 
图2  断口实物情况 
二、   理化分析： 
序号 
NO. 
试验项目 
Test item 
额定值 
Requirement 
试验结果 
Test result 
评价 Evaluation
合格 
OK 
不合格
Not 
OK 
1 
天津路顺失效件 
 
 
 
 
1.1
芯部硬度 
52-55.5HRC 
54.0、54.5、54.0  
 1 
（573HV、587HV、578HV）
X 
 
1.2
表面脱碳 
≤0.10mm 
0 (图3) 
X 
 
1.3 
表面全脱碳 
0 
0(图3) 
X 
 
1.4
涂层厚度 
60-160um 
81、98、103 (图4) 
X 
 
1.5 
非金属夹杂物 
/ 
D0.5  (图5) 
/ 
 
1.6 
金相组织 
回火屈氏体 
回火屈氏体 (图6) 
X 
 
2 
佛山失效件 
 
 
 
 
2.1 
芯部硬度 
52-55.5HRC 
55.0、55.5、55.5  
 1 
（593HV、603HV、604HV）
X 
 
2.2 
表面脱碳 
≤0.10mm 
0  (图7) 
X 
 
2.3 
表面全脱碳 
0 
0  (图7) 
X 
 
2.4 
涂层厚度 
60-160um 
76、85、106  (图8) 
X 
 
2.5 
非金属夹杂物 
/ 
D0.5  (图9) 
/ 
 
2.6 
金相组织 
回火屈氏体 
回火屈氏体  (图10) 
X 
 
1、 转换标准：GB/T1172-1999。 
 
 
            图3 表面脱碳：0     100X                         图4 涂层厚度  100X 
2c
2d


 
上海汽车中心实验室 
中国·上海·嘉定区安研路201 号 
邮编. 201804 
 
SAIC QA Laboratory 
201 Anhong rd, Anting, Shanghai 
报告编号 
Report number 
 
SCL-S-12-0080M 
委托者: SQE   张少波 
Request person, dept： 
委托编号: SCL-S-13-0080M 
Request number: 
送样日期:  2012.3.22 
Request date:  
报告日期： 2012.4.15 
Report date：  
第4页共4页 
 
SMPV-0.2.3-002-QA -F01 
上海汽车
SAIC Motor 
 
 
图5 非金属夹杂物：D0.5   100X                   图6  金相组织： 回火屈氏体  500X 
 
 
图7 表面脱碳：0     100X                         图8 涂层厚度  100X 
 
 
图9 非金属夹杂物：D0.5   100X                   图10  金相组织： 回火屈氏体  500X

File: 材料工程师/SCL-S-13-0081M  螺栓.pdf.md
# SCL-S-13-0081M  螺栓.pdf

上海汽车中心实验室
SAIC Center Lab 
中国·上海·嘉定区安研路201 号 
邮编. 201804 
No. 201 Anyan Road, Jiading District,  
Shanghai, China. 
Post code :201804 
报告编号： 
Report number 
SCL-S-13-0081M 
委托者  SQE  严力航 
Requestor： 
 委托编号 
Request number： 
送样日期2013.3.15 
Deliver date:  
报告日期2013.3.27 
Report date： 
第 1 页 共 3 页 
 
SMPV-0.2.3-002-QA -F01 
零件号 
Part number 
11570514 
 零件名称 
Part name 
螺栓 
Bolt  ( Grade 10.9) 
图纸日期 
Drawing date  
 
零件生产日期 
Production date 
/ 
 供货商 
Supplier 
浙江明泰汽车标准件有限公司 
Zhejaing mingtai 
车型/项目 
Car type/project 
BP31 
 
阶段性报告  Stage report        结论性报告 Conclusion report 
Ⅰ.任务描述 Task description 
     实验室受委托对螺栓（10.9 级）进行失效原因分析，失效零件具体信息如下： 
As requested, QA lab has analyzed the failure cause of the bolt, and the information of failed part is shown as following： 
零件信息：Part information 
零件名称 
Part name 
螺栓 
Bolt ( Grade 10.9)
制造日期 
Production date 
/ 
VIN 码 
VIN number 
/ 
销售日期 
Sale date 
/ 
车辆里程数 
Car mileage 
0 公里 
销售商 
Sale agent 
/ 
失效模式描述 
Invalid situation 
description 
在临港装配现场断裂，扭矩50Nm，转角57-67 度。 
原材料信息：Raw material information 
原材料及牌号 
Raw material and 
trademark 
螺栓：SCM435 
平垫：65Mn 
原材料厂商 
Raw material producer 
/ 
散件供应商 
Part supplier 
/ 
金属热处理状态 
Metal heat treatment state
调质 Hardening and tempering 
 
Ⅱ. 结论与建议 Conclusions and suggestions 
结论Conclusions： 
1、 过载造成的断裂。 The bolt has failed due to the overloading.  
2、 实物质量符合图纸技术要求要求。 The quality for the part meets the requirements of the drawing. 
 
建议Suggestions： 
1、 检查装配过程质量。Check the assembly process .  
 
 
 
 
  分发： 
Distribution 
SQE  严力航 
检验者： 
Author 
白云岭   
Bai yunling 
审核： 
Auditor 
 
批准： 
Approver 
 
日期： 
Date 
2013.3.27 
日期： 
Date 
 
日期： 
Date 
 


上海汽车中心实验室
SAIC Center Lab 
中国·上海·嘉定区安研路201 号 
邮编. 201804 
No. 201 Anyan Road, Jiading District,  
Shanghai, China. 
Post code :201804 
报告编号： 
Report number 
SCL-S-13-0081M 
委托者  SQE  严力航 
Requestor： 
 委托编号 
Request number： 
送样日期2013.3.15 
Deliver date:  
报告日期2013.3.27 
Report date： 
第 2 页 共 3 页 
 
SMPV-0.2.3-002-QA -F01 
III. 测试结果 Test Results  
1、实物形貌：失效件断裂成两部分，见图1. 
  
 
图1  零件实物形貌：失效件断裂成两部分。 
 
2、宏观观察：在断口附近的螺纹有缩径的现象，见图2；平垫外观形貌完好，见图3. 
     
 
图2                                                 图3 
3、断口微观观察：断口边缘及芯部均为韧窝形貌，且具有与螺栓装配相应的反方向性，见图4。 
 
 
 
图4  断口微观：韧窝 
    
   
 
失效件 
新零件 


上海汽车中心实验室
SAIC Center Lab 
中国·上海·嘉定区安研路201 号 
邮编. 201804 
No. 201 Anyan Road, Jiading District,  
Shanghai, China. 
Post code :201804 
报告编号： 
Report number 
SCL-S-13-0081M 
委托者  SQE  严力航 
Requestor： 
 委托编号 
Request number： 
送样日期2013.3.15 
Deliver date:  
报告日期2013.3.27 
Report date： 
第 3 页 共 3 页 
 
SMPV-0.2.3-002-QA -F01 
二、材料分析： 
   在失效件上取样，进行金相、硬度检测，取同批次零件进行抗拉强度、摩擦系数检测，结果如下： 
附表1 
 序
号 
试验项目 
额定值 
试验结果 
评价 
合格 
不合格
 
螺栓（10.9 级） 
 
 
 
 
1 
芯部硬度 
320-380HV 
(GB/T3098.1) 
375、372、376 
X 
 
2 
表面硬度 
≤390HV0.3 
(GB/T3098.1) 
377HV0.3、377HV0.3、
381 HV0.3 
X 
 
3 
表面与芯部硬度差 
30HV 
(GB/T3098.1) 
5、1 
X 
 
4 
螺牙缺陷 
中径以下无折叠 
中径以下无折叠 
（图5） 
X 
 
5 
表面脱碳层深度 
≤0.015mm 
0  （图6） 
X 
 
6 
基体组织（同批次新件）
回火索氏体 
回火索氏体 （图7） 
X 
 
7 
抗拉强度（同批次新件）
1040-1200MPa 
1115、1086、1100 
X 
 
8 
摩擦系数（同批次新件）
0.10-0.16 
(上海通用的技术要求)
0.12、0.11、0.11 
X 
 
      
 
 
         图5   螺牙缺陷：无                          图6  表面脱碳层深度：0  100X     
 
 
图7  基体组织：回火索氏体  500X
