Repository: kujaxr/obsidian-vault

File: 材料工程师/SCL-S-13-0082M  螺母.pdf.md
# SCL-S-13-0082M  螺母.pdf

上海汽车中心实验室
SAIC Center Lab 
中国·上海·嘉定区安研路201 号 
邮编. 201804 
No. 201 Anyan Road, Jiading District,  
Shanghai, China. 
Post code :201804 
报告编号： 
Report number 
SCL-S-13-0082M 
委托者  SQE  严力航 
Requestor： 
 委托编号 
Request number： 
送样日期2013.4.10 
Deliver date:  
报告日期2013.4.16 
Report date： 
第 1 页 共 5 页 
 
SMPV-0.2.3-002-QA -F01 
零件号 
Part number 
90005446 
 零件名称 
Part name 
螺母   10 级 
Nut  ( Grade 10) 
图纸日期 
Drawing date  
2010.11.31 
零件生产日期 
Production date 
/ 
 供货商 
Supplier 
常熟常力 
车型/项目 
Car type/project 
IP21 
 
阶段性报告  Stage report        结论性报告 Conclusion report 
Ⅰ.任务描述 Task description 
     实验室受委托对螺母（10 级）进行失效原因分析，失效零件具体信息如下： 
As requested, QA lab has analyzed the failure cause of the Nut , and the information of failed part is shown as following： 
零件信息：Part information 
零件名称 
Part name 
螺母   10 级 
Nut  ( Grade 10)
制造日期 
Production date 
/ 
VIN 码 
VIN number 
/ 
销售日期 
Sale date 
/ 
车辆里程数 
Car mileage 
0 公里 
销售商 
Sale agent 
/ 
失效模式描述 
Invalid situation 
description 
在临港装配现场，与匹配的螺栓装配不进，螺母和螺栓的螺牙受损。 
原材料信息：Raw material information 
原材料及牌号 
Raw material and 
trademark 
/ 
原材料厂商 
Raw material producer 
/ 
散件供应商 
Part supplier 
/ 
金属热处理状态 
Metal heat treatment state
调质 Hardening and tempering 
 
Ⅱ. 结论与建议 Conclusions and suggestions 
结论Conclusions： 
1、 由于螺母牙型不对造成的螺栓拧不进。 
The failure due to the nut teeth type error . 
2、 螺母、螺栓的硬度、金相组织符合技术要求要求。  
Hardness and microstructure for the muts and bolt meet the technical requirements. 
建议Suggestions： 
1、 该批零件全数分选。 
Full separation of the batch of parts. 
2、 供应商提交分析、整改报告。 
The supplier submitted analysis,and rectification report 
  分发： 
Distribution 
SQE  严力航 
检验者： 
Author 
白云岭   
Bai yunling 
审核： 
Auditor 
 
批准： 
Approver 
 
日期： 
Date 
2013.4.16 
日期： 
Date 
 
日期： 
Date 
 


上海汽车中心实验室
SAIC Center Lab 
中国·上海·嘉定区安研路201 号 
邮编. 201804 
No. 201 Anyan Road, Jiading District,  
Shanghai, China. 
Post code :201804 
报告编号： 
Report number 
SCL-S-13-0082M 
委托者  SQE  严力航 
Requestor： 
 委托编号 
Request number： 
送样日期2013.4.10 
Deliver date:  
报告日期2013.4.16 
Report date： 
第 2 页 共 5 页 
 
SMPV-0.2.3-002-QA -F01 
III. 测试结果 Test Results  
1、实物形貌：螺母和螺栓的螺牙都受损，见图1. 
 
 
 
图1  零件实物形貌 
3、 宏观观察： 
1） 与螺母装配过的螺栓的螺牙被挤压变形，比正常螺牙矮了0.28mm，见图2。 
2） 失效螺母的前几个牙型尺寸不正常，螺牙没有加工到正常的牙底位置，未加工到位的尺寸为0.31mm， 
见图3，与螺栓的螺牙被挤压的尺寸相对应。螺栓从图3 的右侧拧紧旋入螺母。 
3） 全新且螺栓能够正常拧进拧出螺母的牙型，如图4 所示，牙高约为1.0mm。 
 
图2  与螺母装配过的螺栓的牙型 
 
图 3  失效螺母牙型 
失效螺母
与失效螺母装
配过的螺栓。 
装配过的螺牙 
螺栓基体 


上海汽车中心实验室
SAIC Center Lab 
中国·上海·嘉定区安研路201 号 
邮编. 201804 
No. 201 Anyan Road, Jiading District,  
Shanghai, China. 
Post code :201804 
报告编号： 
Report number 
SCL-S-13-0082M 
委托者  SQE  严力航 
Requestor： 
 委托编号 
Request number： 
送样日期2013.4.10 
Deliver date:  
报告日期2013.4.16 
Report date： 
第 3 页 共 5 页 
 
SMPV-0.2.3-002-QA -F01 
   
 
图 4  全新且螺栓能够正常拧进拧出螺母的牙型 
 
二、材料分析： 
  附表1 
 序
号 
试验项目 
额定值 
试验结果 
评价 
合格 
不合格
1 
螺栓（10.9 级） 
 
 
 
 
1.1 
芯部硬度 
320-380HV 
(GB/T3098.1) 
363、364、365 
X 
 
1.2 
螺牙缺陷 
中径以下无折叠 
中径以下无折叠 
（图5） 
X 
 
1.3 
表面脱碳层深度 
≤0.015mm 
0  （图6） 
X 
 
1.4 
基体组织 
回火索氏体 
回火索氏体 （图7） 
X 
 
2 
失效螺母 (10 级) 
 
 
 
 
2.1 
硬度 
272-353HV 
348、344、347 
X 
 
2.2 
表面脱碳曾深度 
/ 
0  （图8） 
/ 
 
2.3 
基体组织 
回火索氏体 
回火索氏体 （图9） 
X 
 
3 
1#新螺母 
 
 
 
 
3.1 
硬度 
272-353HV 
341、341、344 
X 
 
3.2 
表面脱碳曾深度 
/ 
0   
/ 
 
3.3 
基体组织 
回火索氏体 
回火索氏体 
X 
 


上海汽车中心实验室
SAIC Center Lab 
中国·上海·嘉定区安研路201 号 
邮编. 201804 
No. 201 Anyan Road, Jiading District,  
Shanghai, China. 
Post code :201804 
报告编号： 
Report number 
SCL-S-13-0082M 
委托者  SQE  严力航 
Requestor： 
 委托编号 
Request number： 
送样日期2013.4.10 
Deliver date:  
报告日期2013.4.16 
Report date： 
第 4 页 共 5 页 
 
SMPV-0.2.3-002-QA -F01 
4 
2#新螺母 
 
 
 
 
4.1 
硬度 
272-353HV 
345、347、345 
X 
 
4.2 
表面脱碳曾深度 
/ 
0   
/ 
 
4.3 
基体组织 
回火索氏体 
回火索氏体  
X 
 
5 
3#新螺母 
 
 
 
 
5.1 
硬度 
272-353HV 
343、339、343 
X 
 
5.2 
表面脱碳曾深度 
/ 
0   
/ 
 
5.3 
基体组织 
回火索氏体 
回火索氏体  
X 
 
 
 
         图5   螺牙缺陷：无                          图6  表面脱碳层深度：0  100X     
 
 
图7  基体组织：回火索氏体  500X                图8   螺牙缺陷：无   


上海汽车中心实验室
SAIC Center Lab 
中国·上海·嘉定区安研路201 号 
邮编. 201804 
No. 201 Anyan Road, Jiading District,  
Shanghai, China. 
Post code :201804 
报告编号： 
Report number 
SCL-S-13-0082M 
委托者  SQE  严力航 
Requestor： 
 委托编号 
Request number： 
送样日期2013.4.10 
Deliver date:  
报告日期2013.4.16 
Report date： 
第 5 页 共 5 页 
 
SMPV-0.2.3-002-QA -F01 
 
图 9 失效螺母基体组织：回火索氏体

File: 材料工程师/SCL-S-13-0083M IP24 后下控制臂.pdf.md
# SCL-S-13-0083M IP24 后下控制臂.pdf

 
上海汽车中心实验室 
中国·上海·嘉定区安研路201 号 
邮编. 201804 
 
SAIC Central Laboratory 
201 Anhong rd, Anting, Shanghai, China 
报告编号 
Report number 
 
SCL-S-13-0083M 
委托者:DRE 汤晓飞 
Request person, dept： 
委托编号: / 
Request number: 
送样日期: 2013.03.22 
Request date:  
报告日期: 2013.03.28 
Report date：  
第1页共10页 
 
分发: 
Distribution 
DRE 汤晓飞 
检验者Author 
邵百明 
审核Auditor 
 
批准Approver 
 
日期Date 
2013.03.28 
日期Date 
 
日期Date 
 
SMPV-0.2.3-002-QA -F01 
零件号Part number 
10065293 
 零件名称 
Part name 
左后下控制臂 
Rear Lower Arm Assembly-L 
图纸日期Drawing date 
/ 
零件生产日期Part production date 
/ 
 供货商 
Supplier 
上海汇众汽车部件制造有限公司 
车型/项目Car type/project 
IP24 
阶段性报告 Interim report                结论性报告 Conclusion report          
 
Ⅰ.任务描述 Task description 
实验室受委托对左后下控制臂进行分析，失效零件具体信息如下： 
As requested, QA lab has analyzed the rear lower arm assembly-L. The information of the failed part is as following： 
 
零件信息：Part information 
零件名称 
Part name 
左后下控制臂 
Rear Lower Arm Assembly-L 
车制造日期 
Vehicle production date 
/ 
VIN 码 
VIN 
/ 
销售日期 
Sale date 
/ 
车辆里程数 
Car mileage 
21525Km （72.70% G5+） 
维修站名称 
Sale agent 
/ 
失效模式描述 
Failure circumstance  
左后下控制臂断裂。The rear lower arm assembly-L was broken. 
原材料信息：Raw material information 
原材料及牌号 
Raw material specification 
QStE 380TM t=2.5mm 
原材料厂商 
Raw material producer 
/ 
散件供应商 
Component supplier 
/ 
金属热处理状态 
Metal heat treatment state 
/ 
失效零件见图2：The failed part is shown in figure 2.  
 
Ⅱ. 结论与建议 Conclusions and Suggestions 
 
结论Conclusions： 
（1） 后下控制臂是由于疲劳而开裂的；裂纹起源于零件薄弱点的边部。The real lower arm was broken by fatigue; 
the origin of the crack is on the edge which is the weakness of the part. 
（2） 材料的成分，强度和板厚符合要求；组织正常。The chemical composition, strength and thickness meet the 
requirement; the microstructure is normal. 
 
建议Suggestions： 
（1）校核载荷。Check the load. 
（2）优化支架焊缝的布置 Optimize the weld design of the bracket.. 
 
 
 
 
 


 
上海汽车中心实验室 
中国·上海·嘉定区安研路201 号 
邮编. 201804 
 
SAIC QA Laboratory 
201 Anhong rd, Anting, Shanghai 
报告编号 
Report number 
 
SCL-S-13-0083M 
委托者: DRE 汤晓飞 
Request person, dept： 
委托编号:  /  
Request number: 
送样日期: 2013.03.22 
Request date:  
报告日期: 2013.03.28 
Report date：  
第2页共10页 
 
SMPV-0.2.3-002-QA -F01 
III. 调查结果 Investigation Results  
 
   后下控制臂在车上的装配如图1 所示；主要承受着弯曲的载荷。 
 
          
 
 
 
 
 
                                 图1 后下控制臂的装配位置 
 
     收到的失效件如图2 所示。由图可见： 
 断裂位置处于支架起弧处的截面； 
 断裂后，带有焊缝的一部分与地面接触，出现了严重的摩擦，无法辨别最初起弧处的表面质量； 
 摩擦还导致了连接端变形。 
 
 
 
 
 
 此处的截面发生断裂，见图2 


 
上海汽车中心实验室 
中国·上海·嘉定区安研路201 号 
邮编. 201804 
 
SAIC QA Laboratory 
201 Anhong rd, Anting, Shanghai 
报告编号 
Report number 
 
SCL-S-13-0083M 
委托者: DRE 汤晓飞 
Request person, dept： 
委托编号:  /  
Request number: 
送样日期: 2013.03.22 
Request date:  
报告日期: 2013.03.28 
Report date：  
第3页共10页 
 
SMPV-0.2.3-002-QA -F01 
 
 
 
 
 
 
 
 
 
图2 收到的失效件 上下两面 
 
断口分析 Fracture Analysis 
利用体视显微镜和电镜对断口进行分析。相关照片如图3-9 所示。由图可见： 
 
断口靠近落料边的区域有明显的弧线（图4）；电镜检测显示该区域有与宏观条纹收敛相一致的疲
劳扩展条纹。依据收敛的位置：裂纹源处于边部。由于起源处受到损伤，因此不能判断此处的初
始状态。但是从断口处的宽度来看，起弧处未出现咬边。 
 
远离落料边的明显弧形纹路（见图4，图5）是疲劳裂纹扩展中形成的；电镜显示这些区域有细小
的疲劳条纹（见图7）。 
 
瞬断区处于内侧，随着裂纹的扩展，其宽度逐渐变宽（见图5）。 
 
裂纹扩展到一定程度后，扩展条纹垂直于板面，向另一端扩展；并具有明显的规律，反应其承受
上面 
下面 
断裂于支架起弧处的截面 
两条相互垂直的焊缝 
 
另一半出现严重的擦伤 
起弧端 
变形 
 
收弧部分有
明显的咬边；
断裂处的表
面质量无法
识别。 


 
上海汽车中心实验室 
中国·上海·嘉定区安研路201 号 
邮编. 201804 
 
SAIC QA Laboratory 
201 Anhong rd, Anting, Shanghai 
报告编号 
Report number 
 
SCL-S-13-0083M 
委托者: DRE 汤晓飞 
Request person, dept： 
委托编号:  /  
Request number: 
送样日期: 2013.03.22 
Request date:  
报告日期: 2013.03.28 
Report date：  
第4页共10页 
 
SMPV-0.2.3-002-QA -F01 
的载荷具有一定的规律；电镜显示这些区域具有宽的疲劳条纹，并带有二次裂纹，表明其受到的
载荷较大。 
 
图3 宏观断口  箭头显示裂纹扩展方向 
                   
 
图4 裂纹起源区 开裂后遭到碰伤；圆圈标示裂纹起源区 
 
 
见图5 
见图4 
 
最后断
裂部分
出现塑
性变形 
裂纹扩
展弧线 
裂纹扩
展弧线 


 
上海汽车中心实验室 
中国·上海·嘉定区安研路201 号 
邮编. 201804 
 
SAIC QA Laboratory 
201 Anhong rd, Anting, Shanghai 
报告编号 
Report number 
 
SCL-S-13-0083M 
委托者: DRE 汤晓飞 
Request person, dept： 
委托编号:  /  
Request number: 
送样日期: 2013.03.22 
Request date:  
报告日期: 2013.03.28 
Report date：  
第5页共10页 
 
SMPV-0.2.3-002-QA -F01 
 
 
 
 
 
 
 
 
 
 
 
 
 
 
 
 
 
 
 
 
 
图5 起源区 低倍 
 
 
裂纹起源于外侧； 
 
磕碰变形的金属覆盖在断
口上，表明磕碰伤是断后
产生的； 
 
扩展的前沿有明显的弧
线； 
 
瞬断区靠近落料边比较
窄；远离落料面逐渐变宽，
最后宽度几乎保持不变。 
 
外侧 
内侧 
瞬断区，见图9 
图6 检查点1  高倍 
    有疲劳扩展条纹，其方向
收敛于落料的边角。 
 
检查点2，见图8 
检查点1，见图7 
检查点 
起源区 


 
上海汽车中心实验室 
中国·上海·嘉定区安研路201 号 
邮编. 201804 
 
SAIC QA Laboratory 
201 Anhong rd, Anting, Shanghai 
报告编号 
Report number 
 
SCL-S-13-0083M 
委托者: DRE 汤晓飞 
Request person, dept： 
委托编号:  /  
Request number: 
送样日期: 2013.03.22 
Request date:  
报告日期: 2013.03.28 
Report date：  
第6页共10页 
 
SMPV-0.2.3-002-QA -F01 
 
 
图7 检查点2 高倍 
    有疲劳条纹，还有少量的
韧窝，与大的载荷有关。 
 
图8  瞬断区 高倍 
    细小的韧窝，是过载的断
口。 
 


 
上海汽车中心实验室 
中国·上海·嘉定区安研路201 号 
邮编. 201804 
 
SAIC QA Laboratory 
201 Anhong rd, Anting, Shanghai 
报告编号 
Report number 
 
SCL-S-13-0083M 
委托者: DRE 汤晓飞 
Request person, dept： 
委托编号:  /  
Request number: 
送样日期: 2013.03.22 
Request date:  
报告日期: 2013.03.28 
Report date：  
第7页共10页 
 
SMPV-0.2.3-002-QA -F01 
 
图9 体视和电镜照片  有明显的规律；宽的疲劳条纹和二次裂纹 
 
 
 
 
 
 
 
 
 
 
 
 
 
 
 
 
 
 
 
 


 
上海汽车中心实验室 
中国·上海·嘉定区安研路201 号 
邮编. 201804 
 
SAIC QA Laboratory 
201 Anhong rd, Anting, Shanghai 
报告编号 
Report number 
 
SCL-S-13-0083M 
委托者: DRE 汤晓飞 
Request person, dept： 
委托编号:  /  
Request number: 
送样日期: 2013.03.22 
Request date:  
报告日期: 2013.03.28 
Report date：  
第8页共10页 
 
SMPV-0.2.3-002-QA -F01 
料检测 Material Test 
材料检测结果如表1 所示。由表可见：（1）材料的成分符合要求；（2）由硬度换算的强度符合要求。
（3）材料组织正常；热影响区组织正常，为细小的铁素体+珠光体；内侧热影响区宽于外侧；外侧起源处
未焊接引起的异常组织；碰伤处可以看见塑性变形的金属。（4）板厚符合要求。 
 
表1 材料检测结果 
  序号 
No. 
试验项目 
Test item 
额定值 
Requirement 
测试结果 
Test Result 
评价evaluation 
合格 
ok 
不合格 
not ok 
1 
成分 
QStE 380TM  
  
  
  
  
C:≤0.12 
0.051 
× 
  
  
Si:≤0.50 
0.017 
× 
  
  
Mn:≤1.40 
0.766 
× 
  
  
P: ≤0.03 
0.021 
× 
  
  
S: ≤0.025 
0.0047 
× 
Alt:≥0.015 
0.016 
× 
2 
硬度 
/ 
HV1：182，181，181 
× 
3 
强度
1 
Rm: 450-590MPa 
583，579，579 
× 
4 
组织 
离断口约30mm 
/ 
细小铁素体+极少量珠光体 
/ 
断口处 
/ 
细小铁素体+极少量珠光体 
/ 
5 
厚度 
2.5mm 
2.5mm 
× 
  备注：1）强度是由硬度，依据标准：EN ISO 18265-2003 换算而来。 
 
图10  基体组织 铁素体+极少量珠光体 


 
上海汽车中心实验室 
中国·上海·嘉定区安研路201 号 
邮编. 201804 
 
SAIC QA Laboratory 
201 Anhong rd, Anting, Shanghai 
报告编号 
Report number 
 
SCL-S-13-0083M 
委托者: DRE 汤晓飞 
Request person, dept： 
委托编号:  /  
Request number: 
送样日期: 2013.03.22 
Request date:  
报告日期: 2013.03.28 
Report date：  
第9页共10页 
 
SMPV-0.2.3-002-QA -F01 
 
（a）全貌 
 
（b）起源处 碰伤 
图11 断口处金相 细小铁素体+少量珠光体 
 
外侧 
内侧 


 
上海汽车中心实验室 
中国·上海·嘉定区安研路201 号 
邮编. 201804 
 
SAIC QA Laboratory 
201 Anhong rd, Anting, Shanghai 
报告编号 
Report number 
 
SCL-S-13-0083M 
委托者: DRE 汤晓飞 
Request person, dept： 
委托编号:  /  
Request number: 
送样日期: 2013.03.22 
Request date:  
报告日期: 2013.03.28 
Report date：  
第10页共10页 
 
SMPV-0.2.3-002-QA -F01 
综合分析 Comprehensive Analysis 
通过上述的检测，可以看出：起源处未见焊接引起的缺陷，因此疲劳开裂与焊接无关。鉴于材料符合要求，
因此其开裂与此处的应力过大有关。 
以往的台架测试结果证明：此开裂部位是该零件的薄弱点。

File: 材料工程师/SCL-S-13-0084M 燃油泵-AP11.pdf.md
# SCL-S-13-0084M 燃油泵-AP11.pdf

 
上海汽车中心实验室
(SAIC Center Lab) 
中国·上海·嘉定区安研路201 号 
邮编. 201804 
No. 201 Anyan Road, Jiading District,  
Shanghai, China. 
Post code :200433 
报告编号：Report number 
SCL-S-13-0084M 
委托者Requestor：王玮 
送样日期Deliver date：2013.03.25 
报告日期Report date：2013.04.07 
第 1 页 共 5 页 
Page 1 of 5  
 
零件号 
Part number 
50016710 
零件名称 
Part name 
燃油泵 
Fuel pump 
图纸日期 
Drawing date  
/ 
零件生产日期 
Production date 
/ 
供货商 
Supplier 
联合电子 
UAES 
车型/项目 
Car type/project 
AP 11 
 
   阶段性报告  Stage report        结论性报告 Conclusion report           测试报告 Test report 
Ⅰ.任务描述 Task description 
实验室受委托对燃油泵进行失效原因分析，失效零件具体信息如下： 
As requested, QA lab has analyzed the invalid cause of fuel pump, and the information of invalid part is shown as 
following： 
零件信息：Part information 
零件名称 
Part name 
燃油泵 
Fuel pump 
制造日期 
Production date 
/ 
VIN 码 
VIN number 
/ 
销售日期 
Sale date 
/ 
车辆里程数 
Car mileage 
36569 km 
销售商 
Sale agent 
/ 
失效模式描述 
Invalid situation 
description 
燃油泵开裂 
Fuel pump split. 
原材料信息：Raw material information 
原材料及牌号 
Raw material 
and trademark 
POM 
M90-44 
原材料厂商 
Raw material producer 
宝理 
散件供应商 
Part supplier 
/ 
金属热处理状态 
Metal heat treatment state 
/ 
失效零件见图1：The invalid part is shown in Fig 1.  
Ⅱ. 结论与建议 Conclusions and suggestions 
结论： 1. 零件受外力导致断裂。 
2．零件材料符合技术要求。 
Conclusions:  1. Foreign force made part fracture. 
2. Material performance of part conformed to requirements.        
建议： 1. 加强对零件的保护。 
Suggestions: 1. Protection to the part should be improved.  
   
分发： 
Dispenser 
王玮 
检验者： 
Identifier 
狄春峰 
审核： 
Auditor 
 
批准： 
Approver 
 
日期： 
Date 
2013.04.07 
日期： 
Date 
 
日期： 
Date 
 
 
 


 
上海汽车中心实验室
(SAIC Center Lab) 
中国·上海·嘉定区安研路201 号 
邮编. 201804 
No. 201 Anyan Road, Jiading District,  
Shanghai, China. 
Post code :200433 
报告编号：Report number 
SCL-S-13-0084M 
委托者Requestor：王玮 
送样日期Deliver date：2013.03.25 
报告日期Report date：2013.04.07 
第 2 页 共 5 页 
Page 2 of 5  
 
 
           
 
图1 失效件 
Fig.1 Failure part 
 
III. 测试结果 Test Results  
序号 
No. 
试验项目 
Test item 
额定值 
Requirement 
试验结果 
Test result 
评价 Evaluation 
第一次 
第二次 
合格 
qualified 
不合格 
unqualified 
I 
失效件 
 
 
1 
红外（GB/T6040-2002） 
Infrared Spectroscopy 
POM 
POM 
× 
 
2 
熔点（GB/T19466.3-2006） 
Melting point (℃) 
165±5 
166 
× 
 
3 
焓值（GB/T19466.3-2006） 
Enthalpy (J/g) 
/ 
137 
154 
× 
 
II 
新件 
 
 
1 
红外（GB/T6040-2002） 
Infrared Spectroscopy 
POM 
POM 
× 
 
2 
熔点（GB/T19466.3-2006） 
Melting point (℃) 
165±5 
166 
× 
 
3 
焓值（GB/T19466.3-2006） 
Enthalpy (J/g) 
/ 
138 
152 
× 
 
III 
粒料 
 
 
1 
红外（GB/T6040-2002） 
Infrared Spectroscopy 
POM 
POM 
× 
 


 
上海汽车中心实验室
(SAIC Center Lab) 
中国·上海·嘉定区安研路201 号 
邮编. 201804 
No. 201 Anyan Road, Jiading District,  
Shanghai, China. 
Post code :200433 
报告编号：Report number 
SCL-S-13-0084M 
委托者Requestor：王玮 
送样日期Deliver date：2013.03.25 
报告日期Report date：2013.04.07 
第 3 页 共 5 页 
Page 3 of 5  
 
序号 
No. 
试验项目 
Test item 
额定值 
Requirement 
试验结果 
Test result 
评价 Evaluation 
第一次 
第二次 
合格 
qualified 
不合格 
unqualified 
2 
熔点（GB/T19466.3-2006） 
Melting point (℃) 
165±5 
167 
× 
 
3 
焓值（GB/T19466.3-2006） 
Enthalpy (J/g) 
/ 
139 
148 
× 
 
小结：零件材料符合技术要求。 
 
Ⅳ. 宏观分析 Macroscopic observation 
 
 
失效件断口如图2 所示。断口呈脆断特征，失效件系受力超过零件负荷导致脆断。 
 
图2 失效件断口 
Fig. 2 Fracture of failure part 
 
 


 
上海汽车中心实验室
(SAIC Center Lab) 
中国·上海·嘉定区安研路201 号 
邮编. 201804 
No. 201 Anyan Road, Jiading District,  
Shanghai, China. 
Post code :200433 
报告编号：Report number 
SCL-S-13-0084M 
委托者Requestor：王玮 
送样日期Deliver date：2013.03.25 
报告日期Report date：2013.04.07 
第 4 页 共 5 页 
Page 4 of 5  
 
 
   为了验证受力方向，失效模拟试验通过两个施力方向对失效部位进行破坏试验（如图3）。 
 
图3 失效模拟 
Fig. 3 Crash simulation  
 
    从施力方向I 进行破坏性试验导致燃油泵喷嘴与本体断裂（如图4），与本失效情况不一致。 
 
图4 失效模拟 
Fig. 4 Crash simulation  
 
 
 
 
 
 
 
 
 


 
上海汽车中心实验室
(SAIC Center Lab) 
中国·上海·嘉定区安研路201 号 
邮编. 201804 
No. 201 Anyan Road, Jiading District,  
Shanghai, China. 
Post code :200433 
报告编号：Report number 
SCL-S-13-0084M 
委托者Requestor：王玮 
送样日期Deliver date：2013.03.25 
报告日期Report date：2013.04.07 
第 5 页 共 5 页 
Page 5 of 5  
 
 
从施力方向II 进行破坏试验，试验后零件断口如图5 所示。其断口与本失效案例类似。这说明
失效件是受到来自侧向而不是上方的力导致断裂。 
对比失效件与新件的断口可以发现都呈椭圆形，其方向差约90o。从断口的形貌分析可以判断
导致失效的力更有可能是如图6 所示方向的侧向力。 
 
 
  图5 失效模拟 
Fig. 5 Crash simulation  
 
  图6 失效模拟 
Fig. 6 Crash simulation

File: 材料工程师/SCL-S-13-0085M 油管垫片-IS12.pdf.md
# SCL-S-13-0085M 油管垫片-IS12.pdf

 
上海汽车中心实验室
(SAIC Center Lab) 
中国·上海·嘉定区安研路201 号 
邮编. 201804 
No. 201 Anyan Road, Jiading District,  
Shanghai, China. 
Post code :200433 
报告编号：Report number 
SCL-S-13-0085M 
委托者Requestor：王玮 
送样日期Deliver date：2013.03.25 
报告日期Report date：2013.04.02 
第 1 页 共 3 页 
Page 1 of 3  
 
零件号 
Part number 
10134139 
零件名称 
Part name 
加油管 
Oil filling pipe 
图纸日期 
Drawing date  
/ 
零件生产日期 
Production date 
/ 
供货商 
Supplier 
扬州华光 
Yangzhou Huaguang 
车型/项目 
Car type/project 
IS 12 
 
   阶段性报告  Stage report        结论性报告 Conclusion report           测试报告 Test report 
Ⅰ.任务描述 Task description 
实验室受委托对加油管进行失效原因分析，失效零件具体信息如下： 
As requested, QA lab has analyzed the invalid cause of oil filling pipe, and the information of invalid part is shown 
as following： 
零件信息：Part information 
零件名称 
Part name 
加油管 
Oil filling pipe 
制造日期 
Production date 
/ 
VIN 码 
VIN number 
/ 
销售日期 
Sale date 
/ 
车辆里程数 
Car mileage 
813 km 
销售商 
Sale agent 
/ 
失效模式描述 
Invalid situation 
description 
阀支撑开裂 
Valve retainer split. 
原材料信息：Raw material information 
原材料及牌号 
Raw material 
and trademark 
POM 
100P 
原材料厂商 
Raw material producer 
杜邦 
散件供应商 
Part supplier 
/ 
金属热处理状态 
Metal heat treatment state 
/ 
失效零件见图1：The invalid part is shown in Fig 1.  
Ⅱ. 结论与建议 Conclusions and suggestions 
结论： 1. 零件材料符合技术要求。 
Conclusions:  1. Material performance of part conformed to requirements.        
建议： 1. 改善注塑工艺。 
       2. 评估并定义该处强度要求。 
Suggestions: 1. Injection process should be improved.  
           2. Strength requirement of this part should be evaluated and defined. 
   
分发： 
Dispenser 
王玮 
检验者： 
Identifier 
狄春峰 
审核： 
Auditor 
 
批准： 
Approver 
 
日期： 
Date 
2013.04.02 
日期： 
Date 
 
日期： 
Date 
 
 
 


 
上海汽车中心实验室
(SAIC Center Lab) 
中国·上海·嘉定区安研路201 号 
邮编. 201804 
No. 201 Anyan Road, Jiading District,  
Shanghai, China. 
Post code :200433 
报告编号：Report number 
SCL-S-13-0085M 
委托者Requestor：王玮 
送样日期Deliver date：2013.03.25 
报告日期Report date：2013.04.02 
第 2 页 共 3 页 
Page 2 of 3  
 
 
             
 
图1 失效件 
Fig.1 Failure part 
III. 测试结果 Test Results  
序号 
No. 
试验项目 
Test item 
额定值 
Requirement 
试验结果 
Test result 
评价 Evaluation 
第一次 
第二次 
合格 
qualified 
不合格 
unqualified 
I 
失效件 
 
 
1 
红外（GB/T6040-2002） 
Infrared Spectroscopy 
POM 
POM 
× 
 
2 
熔点（GB/T19466.3-2006） 
Melting point (℃) 
178±5 
179 
× 
 
3 
焓值（GB/T19466.3-2006） 
Enthalpy (J/g) 
/ 
144 
164 
× 
 
II 
新件 
 
 
1 
红外（GB/T6040-2002） 
Infrared Spectroscopy 
POM 
POM 
× 
 
2 
熔点（GB/T19466.3-2006） 
Melting point (℃) 
178±5 
178 
× 
 
3 
焓值（GB/T19466.3-2006） 
Enthalpy (J/g) 
/ 
146 
168 
× 
 
III 
粒料 
 
 
1 
红外（GB/T6040-2002） 
Infrared Spectroscopy 
POM 
POM 
× 
 
2 
熔点（GB/T19466.3-2006） 
Melting point (℃) 
178±5 
177 
× 
 
3 
焓值（GB/T19466.3-2006） 
Enthalpy (J/g) 
/ 
141 
159 
× 
 
小结：零件材料符合技术要求。 


 
上海汽车中心实验室
(SAIC Center Lab) 
中国·上海·嘉定区安研路201 号 
邮编. 201804 
No. 201 Anyan Road, Jiading District,  
Shanghai, China. 
Post code :200433 
报告编号：Report number 
SCL-S-13-0085M 
委托者Requestor：王玮 
送样日期Deliver date：2013.03.25 
报告日期Report date：2013.04.02 
第 3 页 共 3 页 
Page 3 of 3  
 
Ⅳ. 宏观分析 Macroscopic observation 
 
 
失效件断口如图2 所示。断口光滑，系零件受外力导致脆断。 
 
图2 失效件断口 
Fig. 2 Fracture of failure part 
 
    图3 给出了该零件的模流分析。从中可以看出，该失效件的断裂位置系熔接痕的位置，该处的
机械性能较其它位置会有明显的降低，受力后导致脆断。 
 
图3 模流分析 
Fig. 3 Moldflow

File: 材料工程师/SCL-S-13-0086M 伺服电机-IS12.pdf.md
# SCL-S-13-0086M 伺服电机-IS12.pdf

 
上海汽车中心实验室
(SAIC Center Lab) 
中国·上海·嘉定区安研路201 号 
邮编. 201804 
No. 201 Anyan Road, Jiading District,  
Shanghai, China. 
Post code :200433 
报告编号：Report number 
SCL-S-13-0086M 
委托者Requestor：李茗青 
送样日期Deliver date：2013.03.25 
报告日期Report date：2013.04.10 
第 1 页 共 3 页 
Page 1 of 3  
 
零件号 
Part number 
52444798 
零件名称 
Part name 
温度风门伺服电机 
Temperature damper servo motor 
图纸日期 
Drawing date  
/ 
零件生产日期 
Production date 
/ 
供货商 
Supplier 
JS 电机 
JS 
车型/项目 
Car type/project 
IS12 
 
   阶段性报告  Stage report        结论性报告 Conclusion report           测试报告 Test report 
Ⅰ.任务描述 Task description 
实验室受委托对温度风门伺服电机进行失效原因分析，失效零件具体信息如下： 
As requested, QA lab has analyzed the invalid cause of temperature damper servo motor, and the information of 
invalid part is shown as following： 
零件信息：Part information 
零件名称 
Part name 
温度风门伺服电机 
Temperature damper servo motor 
制造日期 
Production date 
/ 
VIN 码 
VIN number 
/ 
销售日期 
Sale date 
/ 
车辆里程数 
Car mileage 
0 km 
销售商 
Sale agent 
/ 
失效模式描述 
Invalid situation 
description 
齿轮碎裂 
Gear cracked. 
原材料信息：Raw material information 
原材料及牌号 
Raw material 
and trademark 
TEEE 
KP3363 
原材料厂商 
Raw material producer 
Kolon 
散件供应商 
Part supplier 
/ 
金属热处理状态 
Metal heat treatment state 
/ 
失效零件见图1：The invalid part is shown in Fig 1.  
Ⅱ. 结论与建议 Conclusions and suggestions 
结论： 1. 零件受外力导致断裂。 
       2．零件材料是TEEE。 
Conclusions:  1. Foreign force made part fracture. 
2. Material of part is TEEE.   
      
 
        
分发： 
Dispenser 
李茗青 
检验者： 
Identifier 
狄春峰 
审核： 
Auditor 
 
批准： 
Approver 
 
日期： 
Date 
2013.04.10 
日期： 
Date 
 
日期： 
Date 
 
 
 


 
上海汽车中心实验室
(SAIC Center Lab) 
中国·上海·嘉定区安研路201 号 
邮编. 201804 
No. 201 Anyan Road, Jiading District,  
Shanghai, China. 
Post code :200433 
报告编号：Report number 
SCL-S-13-0086M 
委托者Requestor：李茗青 
送样日期Deliver date：2013.03.25 
报告日期Report date：2013.04.10 
第 2 页 共 3 页 
Page 2 of 3  
 
 
             v
 
图1 失效件 
Fig.1 Failure part 
 
III. 测试结果 Test Results  
序号 
No. 
试验项目 
Test item 
额定值 
Requirement 
试验结果 
Test result 
评价 Evaluation 
第一次 
第二次 
合格 
qualified 
不合格 
unqualified 
I 
失效件 
 
 
1 
红外（GB/T6040-2002） 
Infrared Spectroscopy 
TEEE 
TEEE 
× 
 
2 
熔点（GB/T19466.3-2006） 
Melting point (℃) 
210±5 
213 
× 
 
3 
焓值（GB/T19466.3-2006） 
Enthalpy (J/g) 
/ 
43.6 
33.4 
× 
 
II 
新件 
 
 
1 
红外（GB/T6040-2002） 
Infrared Spectroscopy 
TEEE 
TEEE 
× 
 
2 
熔点（GB/T19466.3-2006） 
Melting point (℃) 
210±5 
209 
× 
 
3 
焓值（GB/T19466.3-2006） 
Enthalpy (J/g) 
/ 
36.5 
30.2 
× 
 
小结：零件材料是TEEE。 
*由于是韩国进口件，无法得到原材料粒料，无法判断材料力学性能。 


 
上海汽车中心实验室
(SAIC Center Lab) 
中国·上海·嘉定区安研路201 号 
邮编. 201804 
No. 201 Anyan Road, Jiading District,  
Shanghai, China. 
Post code :200433 
报告编号：Report number 
SCL-S-13-0086M 
委托者Requestor：李茗青 
送样日期Deliver date：2013.03.25 
报告日期Report date：2013.04.10 
第 3 页 共 3 页 
Page 3 of 3  
 
Ⅳ. 宏观分析 Macroscopic observation 
 
 
失效件完全碎裂，取其4 个碎片观察断口如图2 所示。所有断口皆呈脆断特征，系零件受力超
过材料负荷导致断裂。 
 
 
图2 失效件断口 
Fig. 2 Fracture of failure part

File: 材料工程师/SCL-S-13-0087M 油箱-IP21.pdf.md
# SCL-S-13-0087M 油箱-IP21.pdf

 
上海汽车中心实验室
(SAIC Center Lab) 
中国·上海·嘉定区安研路201 号 
邮编. 201804 
No. 201 Anyan Road, Jiading District,  
Shanghai, China. 
Post code :200433 
报告编号：Report number 
SCL-S-13-0087M 
委托者Requestor：吴婧 
送样日期Deliver date：2013.03.25 
报告日期Report date：2013.04.02 
第 1 页 共 3 页 
Page 1 of 3  
 
零件号 
Part number 
10046363 
零件名称 
Part name 
油箱 
Gasoline tank 
图纸日期 
Drawing date  
/ 
零件生产日期 
Production date 
/ 
供货商 
Supplier 
扬州亚普 
Yangzhou Yapu 
车型/项目 
Car type/project 
IP 21 
 
   阶段性报告  Stage report        结论性报告 Conclusion report           测试报告 Test report 
Ⅰ.任务描述 Task description 
实验室受委托对油箱进行失效原因分析，失效零件具体信息如下： 
As requested, QA lab has analyzed the invalid cause of gasoline tank, and the information of invalid part is shown as 
following： 
零件信息：Part information 
零件名称 
Part name 
油箱 
Gasoline tank 
制造日期 
Production date 
/ 
VIN 码 
VIN number 
/ 
销售日期 
Sale date 
/ 
车辆里程数 
Car mileage 
50000 km 
销售商 
Sale agent 
/ 
失效模式描述 
Invalid situation 
description 
油箱开裂 
Gasoline tank split. 
原材料信息：Raw material information 
原材料及牌号 
Raw material 
and trademark 
HDPE 
EVOH 
原材料厂商 
Raw material producer 
/ 
散件供应商 
Part supplier 
/ 
金属热处理状态 
Metal heat treatment state 
/ 
失效零件见图1：The invalid part is shown in Fig 1.  
Ⅱ. 结论与建议 Conclusions and suggestions 
结论： 1. 失效零件系被尖锐物体割伤。 
       2. 零件材料符合技术要求。 
Conclusions:  1. Failure part was slashed by shape matter. 
            2. Material performance of part conformed to requirements.        
建议： 1. 加强对零件的保护。 
Suggestions: 1. Protection to the part should be improved.  
   
         
分发： 
Dispenser 
吴婧 
检验者： 
Identifier 
狄春峰 
审核： 
Auditor 
 
批准： 
Approver 
 
日期： 
Date 
2013.04.02 
日期： 
Date 
 
日期： 
Date 
 
 


 
上海汽车中心实验室
(SAIC Center Lab) 
中国·上海·嘉定区安研路201 号 
邮编. 201804 
No. 201 Anyan Road, Jiading District,  
Shanghai, China. 
Post code :200433 
报告编号：Report number 
SCL-S-13-0087M 
委托者Requestor：吴婧 
送样日期Deliver date：2013.03.25 
报告日期Report date：2013.04.02 
第 2 页 共 3 页 
Page 2 of 3  
 
        
  
图1 失效件 
Fig.1 Failure part 
III. 测试结果 Test Results  
序号 
No. 
试验项目 
Test item 
额定值 
Requirement 
试验结果 
Test result 
评价 Evaluation 
第一次 
第二次 
合格 
qualified 
不合格 
unqualified 
Ⅰ 
失效件 
 
 
1 
红外（GB/T6040-2002） 
Infrared Spectroscopy 
HDPE 
HDPE 
× 
 
2 
熔点（GB/T19466.3-2006） 
Melting point (℃) 
130±5 
131 
× 
 
3 
焓值（GB/T19466.3-2006） 
Enthalpy (J/g) 
/ 
153 
162 
 
 
小结：失效件层次如图2 所示，材料符合技术要求。 
 
图2 失效件 
Fig.2 Failure part 


 
上海汽车中心实验室
(SAIC Center Lab) 
中国·上海·嘉定区安研路201 号 
邮编. 201804 
No. 201 Anyan Road, Jiading District,  
Shanghai, China. 
Post code :200433 
报告编号：Report number 
SCL-S-13-0087M 
委托者Requestor：吴婧 
送样日期Deliver date：2013.03.25 
报告日期Report date：2013.04.02 
第 3 页 共 3 页 
Page 3 of 3  
 
Ⅳ. 宏观分析 Macroscopic observation 
 
 
失效件断口如图3 所示。失效件外侧裂纹较长，内侧裂纹较短，且呈凸起状。这些都说明了此
裂纹是由外侧向内侧发展直至穿透。将断口剖开，上、下侧断口如图3 下两图所示。上、下侧断口
可以看到有明显的切痕，方向都是由外侧斜向内侧。这说明了此裂纹是油箱被尖锐物体切割，直至
贯穿。 
     
 
图3 失效件断口 
Fig. 3 Fracture of failure part

File: 材料工程师/SCL-S-13-0088M 燃油管夹-AP11.pdf.md
# SCL-S-13-0088M 燃油管夹-AP11.pdf

 
上海汽车中心实验室
(SAIC Center Lab) 
中国·上海·嘉定区安研路201 号 
邮编. 201804 
No. 201 Anyan Road, Jiading District,  
Shanghai, China. 
Post code :200433 
报告编号：Report number 
SCL-S-13-0088M 
委托者Requestor：肖菊红 
送样日期Deliver date：2013.03.25 
报告日期Report date：2013.04.10 
第 1 页 共 4 页 
Page 1 of 4  
 
零件号 
Part number 
10097181 
零件名称 
Part name 
燃油管夹 
Fuel pipe clip 
图纸日期 
Drawing date  
/ 
零件生产日期 
Production date 
/ 
供货商 
Supplier 
上海亚大 
Shanghai Yada 
车型/项目 
Car type/project 
AP 11 
 
   阶段性报告  Stage report        结论性报告 Conclusion report           测试报告 Test report 
Ⅰ.任务描述 Task description 
实验室受委托对燃油管夹进行失效原因分析，失效零件具体信息如下： 
As requested, QA lab has analyzed the invalid cause of fuel pipe clip, and the information of invalid part is shown as 
following： 
零件信息：Part information 
零件名称 
Part name 
燃油管夹 
Fuel pipe clip 
制造日期 
Production date 
/ 
VIN 码 
VIN number 
/ 
销售日期 
Sale date 
/ 
车辆里程数 
Car mileage 
29756 km 
销售商 
Sale agent 
/ 
失效模式描述 
Invalid situation 
description 
管夹碎裂 
Fuel pipe clip cracked. 
原材料信息：Raw material information 
原材料及牌号 
Raw material 
and trademark 
POM 
M90-44 
原材料厂商 
Raw material producer 
宝理  
散件供应商 
Part supplier 
/ 
金属热处理状态 
Metal heat treatment state 
/ 
失效零件见图1：The invalid part is shown in Fig 1.  
Ⅱ. 结论与建议 Conclusions and suggestions 
结论： 1. 零件受外力导致断裂 
2．零件材料符合技术要求。 
Conclusions:  1. Foreign force made part fracture.  
2. Material performance of part conformed to requirements.   
      
建议： 1. 加强对零件的保护。 
Suggestions: 1. Protection to the part should be improved.  
           
分发： 
Dispenser 
肖菊红 
检验者： 
Identifier 
狄春峰 
审核： 
Auditor 
 
批准： 
Approver 
 
日期： 
Date 
2013.04.10 
日期： 
Date 
 
日期： 
Date 
 
 


 
上海汽车中心实验室
(SAIC Center Lab) 
中国·上海·嘉定区安研路201 号 
邮编. 201804 
No. 201 Anyan Road, Jiading District,  
Shanghai, China. 
Post code :200433 
报告编号：Report number 
SCL-S-13-0088M 
委托者Requestor：肖菊红 
送样日期Deliver date：2013.03.25 
报告日期Report date：2013.04.10 
第 2 页 共 4 页 
Page 2 of 4  
 
 
             
 
图1 失效件 
Fig.1 Failure part 
 
III. 测试结果 Test Results  
序号 
No. 
试验项目 
Test item 
额定值 
Requirement 
试验结果 
Test result 
评价 Evaluation 
第一次 
第二次 
合格 
qualified 
不合格 
unqualified 
I 
失效件 
 
 
1 
红外（GB/T6040-2002） 
Infrared Spectroscopy 
POM 
POM 
× 
 
2 
熔点（GB/T19466.3-2006） 
Melting point (℃) 
165±5 
167 
× 
 
3 
焓值（GB/T19466.3-2006） 
Enthalpy (J/g) 
/ 
138 
151 
× 
 
II 
新件 
 
 
1 
红外（GB/T6040-2002） 
Infrared Spectroscopy 
POM 
POM 
× 
 
2 
熔点（GB/T19466.3-2006） 
Melting point (℃) 
165±5 
168 
× 
 
3 
焓值（GB/T19466.3-2006） 
Enthalpy (J/g) 
/ 
134 
151 
× 
 
III 
 
 
 
1 
红外（GB/T6040-2002） 
Infrared Spectroscopy 
POM 
POM 
× 
 


 
上海汽车中心实验室
(SAIC Center Lab) 
中国·上海·嘉定区安研路201 号 
邮编. 201804 
No. 201 Anyan Road, Jiading District,  
Shanghai, China. 
Post code :200433 
报告编号：Report number 
SCL-S-13-0088M 
委托者Requestor：肖菊红 
送样日期Deliver date：2013.03.25 
报告日期Report date：2013.04.10 
第 3 页 共 4 页 
Page 3 of 4  
 
序号 
No. 
试验项目 
Test item 
额定值 
Requirement 
试验结果 
Test result 
评价 Evaluation 
第一次 
第二次 
合格 
qualified 
不合格 
unqualified 
2 
熔点（GB/T19466.3-2006） 
Melting point (℃) 
165±5 
167 
× 
 
3 
焓值（GB/T19466.3-2006） 
Enthalpy (J/g) 
/ 
135 
158 
× 
 
小结：零件材料符合技术要求。 
 
Ⅳ. 宏观分析 Macroscopic observation 
 
 
失效件碎裂，中间连接部分碎片缺失。失效件两个管夹部分的各处断口如图2 所示。断口呈脆
断特征，系零件受外力导致脆断。断口V 有明显飞边，说明断裂方向如图所示。 
 
 
图2 失效件断口 
Fig. 2 Fracture of failure part 
 


 
上海汽车中心实验室
(SAIC Center Lab) 
中国·上海·嘉定区安研路201 号 
邮编. 201804 
No. 201 Anyan Road, Jiading District,  
Shanghai, China. 
Post code :200433 
报告编号：Report number 
SCL-S-13-0088M 
委托者Requestor：肖菊红 
送样日期Deliver date：2013.03.25 
报告日期Report date：2013.04.10 
第 4 页 共 4 页 
Page 4 of 4  
 
    
失效件的实车位置如图3 所示，据了解失效件附近有受力痕迹。结合断口观察可以判断，失效
件可能的受力方向来自下方或如图方向，以及这两个方向的合力。 
 
 
图3 失效件 
Fig. 3 Failure part

File: 材料工程师/SCL-S-13-0089M IP21 转向机.pdf.md
# SCL-S-13-0089M IP21 转向机.pdf

 
上海汽车中心实验室 
中国·上海·嘉定区安研路201 号 
邮编. 201804 
 
SAIC Central Laboratory 
201 Anhong rd, Anting, Shanghai, China 
报告编号 
Report number 
 
SCL-S-13-0089M 
委托者:SQE 钱昊辰 
Request person, dept： 
委托编号: / 
Request number: 
送样日期: 2013.03.25 
Request date:  
报告日期: 2013.04.10 
Report date：  
第1 页共4 页 
 
分发: 
Distribution 
SQE 钱昊辰 
检验者Author 
邵百明 
审核Auditor 
 
批准Approver 
 
日期Date 
2013.04.11 
日期Date 
 
日期Date 
 
SMPV-0.2.3-002-QA -F01 
零件号Part number 
10093140 
 零件名称 
Part name 
转向机 
Steering Gear 
图纸日期Drawing date 
/ 
零件生产日期Part production date 
/ 
 供货商 
Supplier 
上海采埃孚转向系统有限公司 
车型/项目Car type/project 
IP21 
阶段性报告 Interim report                结论性报告 Conclusion report          
 
Ⅰ.任务描述 Task description 
实验室受委托对转向机进行分析，失效零件具体信息如下： 
As requested, QA lab has analyzed the steering gear. The information of the failed part is as following： 
 
零件信息：Part information 
零件名称 
Part name 
转向机 
Steering Gear 
车制造日期 
Vehicle production date 
/ 
VIN 码 
VIN 
/ 
销售日期 
Sale date 
/ 
车辆里程数 
Car mileage 
0km 
维修站名称 
Sale agent 
/ 
失效模式描述 
Failure circumstance  
装配现场，转向机壳体开裂。During the assembly, the housing of steering gear is broken. 
原材料信息：Raw material information 
原材料及牌号 
Raw material specification 
EN AC 4320 
原材料厂商 
Raw material producer 
/ 
散件供应商 
Component supplier 
/ 
金属热处理状态 
Metal heat treatment state 
T6 
失效零件见图1：The failed part is shown in figure 1.  
 
Ⅱ. 结论与建议 Conclusions and Suggestions 
 
结论Conclusions： 
（1） 转向机壳体是由于受到较大的载荷而发生断裂的；断口表面未见缺陷和疏松；其断裂与匹配有关。The 
housing of the steering gear was broken because of overload; no defects and porosity were on the fracture 
surface. The break is related with matching. 
（2） 壳体的成分，硬度和机械性能均符合要求。The chemical compositions hardness and mechanical properties 
meet the requirements. 
 
建议Suggestions： 
（1） 生产过程中，控制好匹配尺寸。During the produce, ensure the matching dimension is good. 
（2） 优化装配工艺，减少壳体处的装配应力。Optimize the assembly process and reduce the stress caused by the 
assembly. 
（3） 优化断裂处的过度，减少应力集中。Optimize the shape at the break region and reduce the stress concentration. 
（4） 供应商应关注变质过程的控制。Supplier should pay attention to control the modification. 
 


 
上海汽车中心实验室 
中国·上海·嘉定区安研路201 号 
邮编. 201804 
 
SAIC QA Laboratory 
201 Anhong rd, Anting, Shanghai 
报告编号 
Report number 
 
SCL-S-13-0089M 
委托者: SQE 钱昊辰 
Request person, dept： 
委托编号:  /  
Request number: 
送样日期: 2013.03.25 
Request date:  
报告日期: 2013.04.11 
Report date：  
第2 页共4 页 
 
SMPV-0.2.3-002-QA -F01 
II. 调查结果Investigation Results  
     
在临港现场，4 件转向机在装配过程中，于螺栓紧固部位的应力集中点出现了断裂。图1 显示了转向
机与副车架的装配关系；1#-4#标识的是4 个部位螺栓拧紧的先后顺序。断裂位置为最后拧紧的4#位置。拧
紧时，匹配间隙会累积到转向机壳体最后拧紧的位置，使得最后拧紧部位实现与副车架装配面的贴合前，
必须承受大的载荷，实现一定量的变形。间隙越大，装配面接触，需要承受的载荷也越大。 
供应商对失效件的尺寸进行检测，结果反应：其尺寸符合要求。临港工厂反馈副车架和转向机尺寸均
符合要求。如果两零件的尺寸都处于极限状态，也可能造成最后间隙偏大。 
未见失效件存在其它的异常。 
 
图1 转向机与副车架的装配以及断裂位置   
 
断口分析 Fracture Analysis 
     断口形貌如图2 所示；粗糙不平，未见明显的铸造缺陷；也未发现有原始的裂纹特征。 
 
 
图2 断口 
1# 
2# 
3# 
4# 
 
 


 
上海汽车中心实验室 
中国·上海·嘉定区安研路201 号 
邮编. 201804 
 
SAIC QA Laboratory 
201 Anhong rd, Anting, Shanghai 
报告编号 
Report number 
 
SCL-S-13-0089M 
委托者: SQE 钱昊辰 
Request person, dept： 
委托编号:  /  
Request number: 
送样日期: 2013.03.25 
Request date:  
报告日期: 2013.04.11 
Report date：  
第3 页共4 页 
 
SMPV-0.2.3-002-QA -F01 
    将断口磨平，抛光，对其表面的铸造缺陷进行检验，结果如图3 所示。整个表面未见铸造的疏松和孔洞。 
 
 
图3 断裂面 无疏松 
材料检测 Material Test 
     材料的成分，硬度以及机械性能符合标准要求；组织为：α -Al 基体上分布着颗粒状，杆状和针状的共晶
硅，变质呈现出衰退，但这并未使得材料的延伸率不合格。 
 
表1  材料检测结果 
序号 
No. 
试验项目 
Test item 
额定值 
Requirement 
测试结果 
Test Result 
评价evaluation 
合格 
ok 
不合格 
not ok 
1 
成分  
EN AC 4320 
(DIN EN 1706) 
 
 
  
  
  
Si:9.0-11.0 
9.732 
× 
  
  
Fe:≤0.65 
0.366 
× 
  
  
Cu:≤0.35 
0.300 
× 
  
  
Mn:≤0.55 
0.314 
× 
  
  
Mg:0.20-0.45 
0.408 
× 
Ni:≤0.15 
0.0061 
× 
  
  
Zn:≤0.35 
0.051 
× 
Pb:≤0.10 
0.0032 
× 
Ti:≤0.20 
0.114 
× 
 
 
其它夹杂 
单个：≤0.05 
总和：≤0.15 
单个：＜0.015 
总和：＜0.037 
× 
 
2 
组织 
/ 
α -Al 基体上分布颗粒状，杆状和针状
的共晶硅，见图4 
/ 
 
3 
硬度 
HB:95-120 
HB2.5/60：103,104,106 
× 
4 
机械性能 
Rm:≥220MPa; 
Rp0.2:≥180MPa; 
A5: ≥1% 
1# 
Rm=300; Rp0.2=258;A5=3.0% 
× 
 
 
2# 
Rm=300; Rp0.2=260;A5=2.5% 
× 
 
 


 
上海汽车中心实验室 
中国·上海·嘉定区安研路201 号 
邮编. 201804 
 
SAIC QA Laboratory 
201 Anhong rd, Anting, Shanghai 
报告编号 
Report number 
 
SCL-S-13-0089M 
委托者: SQE 钱昊辰 
Request person, dept： 
委托编号:  /  
Request number: 
送样日期: 2013.03.25 
Request date:  
报告日期: 2013.04.11 
Report date：  
第4 页共4 页 
 
SMPV-0.2.3-002-QA -F01 
 
图4 组织  Sr 变质；呈现出衰退

File: 材料工程师/SCL-S-13-0090M AP12 1.5T 前下摆臂衬套开裂.pdf.md
# SCL-S-13-0090M AP12 1.5T 前下摆臂衬套开裂.pdf

 
上海汽车中心实验室 
SAIC Center Lab 
中国·上海·嘉定区安研路201 号 
邮编. 201804 
No 201 Anyan road, Jiading, Shanghai China 
Post code 201804 
报告编号 
Report number 
 
SCL-S-13-0090M 
委托者: 童俊 
Request person, dept： 
送样日期:  2013-03-25 
Request date:  
报告日期:  2013-04-01 
Report date：  
第1页共4页 
 
零件号Part number 
10056523 
 零件名称 
Part name 
前下摆臂_衬套 
图纸日期Drawing date 
/ 
零件生产日期Part production date 
/ 
 供货商 
Supplier 
上海汇众 
车型/项目Car type/project 
AP12 1.5T 
 
   阶段性报告 Interim report        结论性报告 Conclusion report           测试报告 Test report 
Ⅰ.任务描述 Task description 
实验室受委托对前下摆臂_衬套进行失效原因分析，失效零件具体信息如下： 
As requested, QA lab has analyzed the failure of the bush. The background information of the failed part is as following： 
零件信息：Part information 
零件名称 
Part name 
前下摆臂_衬套 
制造日期 
Production date 
/ 
VIN 码 
VIN 
LSJA14U96CG004016 
销售日期 
Sale date 
/ 
车辆里程数 
Car mileage 
26730 km (G5+) 
维修站名称 
Sale agent 
/ 
失效模式描述 
Failure circumstance 
description 
在例行检查中发现其左右下摆臂衬套开裂，裂纹长度约20mm 
原材料信息：Raw material information 
原材料及牌号 
Raw material specification 
NR 
原材料厂商 
Raw material producer 
/ 
散件供应商 
Component supplier 
上海拓盛 
金属热处理状态 
Metal heat treatment state 
/ 
失效零件见图：The failed part is shown in figure 1.  
 
Ⅱ. 结论与建议 Conclusions and suggestions 
    结论：1 零件橡胶同骨架粘结不良，导致零件脱胶。 
建议：1 控制零件的涂胶厚度，粘结强度。 
          2 控制零件生产过程中的表面清洁及磷化工艺，保证磷化质量。 
 
 
 
 
 
 
 
 
 
 
 
分发: 
Distribution 
SQE：童俊 
检验者Author 
 
审核Auditor 
 
批准Approver 
 
日期Date 
 
日期Date 
 
日期Date 
 


 
上海汽车中心实验室 
SAIC Center Lab 
中国·上海·嘉定区安研路201 号 
邮编. 201804 
No 201 Anyan road, Jiading, Shanghai China 
Post code 201804 
报告编号 
Report number 
 
SCL-S-13-0090M 
委托者: 童俊 
Request person, dept： 
送样日期:  2013-03-25 
Request date:  
报告日期:  2013-04-01 
Report date：  
第2页共4页 
 
 
 
 
                                                     图1 失效照片 
III. 测试结果 Test Results  
1 材料性能测试（Material Test）： 
序号 
No. 
试验项目 
Test item 
额定值 
Requirement 
试验结果 
Test result 
评价 Evaluation 
合格 
qualified 
不合格 
unqualified 
失效件：  
1 
FTIR 
— 
— 
— 
— 
1.1 
1# 
NR 
 
× 
 
1.2 
2# 
NR 
 
× 
 
      
     经检验，零件材料为NR，符合要求。 
 
2 断口分析（Analyze）： 
1# 衬套断口分析： 
  
 
对零件进行解剖，发现内骨架上有橡胶粘结不良的现象： 
端部产生裂纹，且在裂口处橡胶呈现粘性，说明此处橡胶
已经有摩擦的性能。 


 
上海汽车中心实验室 
SAIC Center Lab 
中国·上海·嘉定区安研路201 号 
邮编. 201804 
No 201 Anyan road, Jiading, Shanghai China 
Post code 201804 
报告编号 
Report number 
 
SCL-S-13-0090M 
委托者: 童俊 
Request person, dept： 
送样日期:  2013-03-25 
Request date:  
报告日期:  2013-04-01 
Report date：  
第3页共4页 
 
 
 
 
 
 
 
 
 
 
此区域已裸露金属本体 
此区域橡胶粘结不良 
 
橡胶层同骨架分离，并因摩
擦产生橡胶发粘现象 
端部裂纹位置 
衬套另一端面的橡胶已经发生干涉，导致橡胶面
因磕碰导致的破损。 


 
上海汽车中心实验室 
SAIC Center Lab 
中国·上海·嘉定区安研路201 号 
邮编. 201804 
No 201 Anyan road, Jiading, Shanghai China 
Post code 201804 
报告编号 
Report number 
 
SCL-S-13-0090M 
委托者: 童俊 
Request person, dept： 
送样日期:  2013-03-25 
Request date:  
报告日期:  2013-04-01 
Report date：  
第4页共4页 
 
2# 衬套断口分析： 
 
 
对零件进行解剖，发现内骨架上有橡胶粘结不良的现象： 
 
 
 
小结： 
  零件内骨架同橡胶粘结不良，导致零件开裂。 
端部产生裂纹，且在裂口处橡胶呈现粘性，说明此处橡胶
已经有摩擦的性能。

File: 材料工程师/SCL-S-13-0091M  螺栓.pdf.md
# SCL-S-13-0091M  螺栓.pdf

 
上海汽车中心实验室
SAIC Center Lab 
中国·上海·嘉定区安研路201 号 
邮编. 201804 
No. 201 Anyan Road, Jiading District,  
Shanghai, China. 
Post code :201804 
报告编号： 
Report number 
SCL-S-13-0091M 
委托者  DRE  陈安红 
Requestor： 
 委托编号 
Request number： 
送样日期2013.03.05 
Deliver date:  
报告日期2013.03.26 
Report date： 
第 1 页 共 5 页 
 
SMPV-0.2.3-002-QA -F01 
零件号 
Part number 
24256684 
 零件名称 
Part name 
螺栓 
Bolt  (M6  Grade 8.8) 
图纸日期 
Drawing date  
2009.5.29 
零件生产日期 
Production date 
/ 
 供货商 
Supplier 
上海奥达科股份有限公司 
Shanghai Autocraft CO., LTD. 
车型/项目 
Car type/project 
DCT250 
 
阶段性报告  Stage report        结论性报告 Conclusion report 
Ⅰ.任务描述 Task description 
     实验室受委托对螺栓（8.8 级）进行失效原因分析，失效零件具体信息如下： 
As requested, QA lab has analyzed the failure cause of the bolt, and the information of failed part is shown as following： 
零件信息：Part information 
零件名称 
Part name 
螺栓 
Bolt  (M6  Grade 8.8) 
制造日期 
Production date 
/ 
VIN 码 
VIN number 
/ 
销售日期 
Sale date 
/ 
车辆里程数 
Car mileage 
0 公里 
销售商 
Sale agent 
/ 
失效模式描述 
Invalid situation 
description 
拧紧驻车支架螺栓时，扭矩达到10.94Nm，螺栓断裂,工艺要求拧紧扭矩为12±1.2Nm。 
原材料信息：Raw material information 
原材料及牌号 
Raw material and 
trademark 
螺栓：SWRCH40K 
原材料厂商 
Raw material producer 
/ 
散件供应商 
Part supplier 
/ 
金属热处理状态 
Metal heat treatment state 
调质 Hardening and tempering 
Ⅱ. 结论与建议 Conclusions and suggestions 
结论Conclusions： 
1、 失效件是由于过载引起的断裂。Both failure due to overloading by assembly. 
2、 实物质量符合图纸技术要求。 The quality for the part meet to the requirements of the drawing. 
 
建议Suggestions： 
验证螺栓在涂油状态和不涂油状态的屈服轴力，以及不同状态所对应的扭矩，以此，校核螺栓装配工艺。 
 
 
 
 
 
      分发： 
Distribution 
DRE  陈安红 
检验者： 
Author 
李大维 
审核： 
Auditor 
 
批准： 
Approver 
 
日期： 
Date 
2013.03.26 
日期： 
Date 
 
日期： 
Date 
 


 
上海汽车中心实验室
SAIC Center Lab 
中国·上海·嘉定区安研路201 号 
邮编. 201804 
No. 201 Anyan Road, Jiading District,  
Shanghai, China. 
Post code :201804 
报告编号： 
Report number 
SCL-S-13-0091M 
委托者  DRE  陈安红 
Requestor： 
 委托编号 
Request number： 
送样日期2013.03.05 
Deliver date:  
报告日期2013.03.26 
Report date： 
第 2 页 共 5 页 
 
SMPV-0.2.3-002-QA -F01 
III. 测试结果 Test Results  
1、失效件在整车中的装配位置见图1，总成零件示意图见图2，失效件实物形貌，外观无明显缺陷，见图,3。 
2、宏观观察： 
1）螺栓法兰面装配痕迹见图4a，2）断裂部位为扭断痕迹见图4b； 
3、断口形貌：断口表面未见任何缺陷，所有断裂面的微观形貌为韧窝，是一种正常的过载断口 图5。 
 
图1  失效件装配位置 
 
图2  总成零件示意图 


 
上海汽车中心实验室
SAIC Center Lab 
中国·上海·嘉定区安研路201 号 
邮编. 201804 
No. 201 Anyan Road, Jiading District,  
Shanghai, China. 
Post code :201804 
报告编号： 
Report number 
SCL-S-13-0091M 
委托者  DRE  陈安红 
Requestor： 
 委托编号 
Request number： 
送样日期2013.03.05 
Deliver date:  
报告日期2013.03.26 
Report date： 
第 3 页 共 5 页 
 
SMPV-0.2.3-002-QA -F01 
 
图3  失效件实物形貌：外观完好，无明显缺陷 
  
 
图4 失效件宏观检测  
  
 
图5  断口分析 
装配痕迹 
a 
b 


 
上海汽车中心实验室
SAIC Center Lab 
中国·上海·嘉定区安研路201 号 
邮编. 201804 
No. 201 Anyan Road, Jiading District,  
Shanghai, China. 
Post code :201804 
报告编号： 
Report number 
SCL-S-13-0091M 
委托者  DRE  陈安红 
Requestor： 
 委托编号 
Request number： 
送样日期2013.03.05 
Deliver date:  
报告日期2013.03.26 
Report date： 
第 4 页 共 5 页 
 
SMPV-0.2.3-002-QA -F01 
二、材料分析： 
附表1 
 序
号 
试验项目 
额定值 
试验结果 
评价 
合
格 
不合格 
一 
失效件 
 
 
 
 
1.1 
芯部硬度 
22-32HRC 
26.8-27.4HRC 
X 
 
1.2 
表面全脱碳层深度 
≤0.015mm 
0 
（图6） 
X 
 
1.3 
螺牙缺陷 
中径以下无折叠 
无 
（图6） 
X 
 
1.4 
基体组织 
回火索氏体 
回火索氏体 （图7） 
X 
 
二 
同批次新零件 
 
 
 
 
2.1 
化学成分 
SWRCH40K 
Q/BQB517-2009 
 
 
 
 
C 
0.37-0.43 
0.43 
X 
 
 
Si 
0.10-0.35 
0.22 
X 
 
 
Mn 
0.60-0.90 
0.74 
X 
 
 
P 
≤0.030  
0.016 
X 
 
 
S 
≤0.035  
0.004 
X 
 
2.2 
抗拉强度 
≥800MPa 
879-922MPa  1 
X 
 
2.3 
破坏扭矩 
≥13Nm 
17.5-18.0Nm 
X 
 
2.4 
芯部硬度 
22-32HRC 
26.4-27.8HRC 
X 
 


 
上海汽车中心实验室
SAIC Center Lab 
中国·上海·嘉定区安研路201 号 
邮编. 201804 
No. 201 Anyan Road, Jiading District,  
Shanghai, China. 
Post code :201804 
报告编号： 
Report number 
SCL-S-13-0091M 
委托者  DRE  陈安红 
Requestor： 
 委托编号 
Request number： 
送样日期2013.03.05 
Deliver date:  
报告日期2013.03.26 
Report date： 
第 5 页 共 5 页 
 
SMPV-0.2.3-002-QA -F01 
2.5 
表面全脱碳层深度 
≤0.015mm 
0 
（图8） 
X 
 
2.6 
螺牙缺陷 
中径以下无折叠 
无 
（图8） 
X 
 
2.7 
基体组织 
回火索氏体 
回火索氏体 （图9） 
X 
 
2.8 
摩擦系数 
0.13±0.03 
0.10-0.11 2 
X 
 
备注：  1）脚注 1 系在供应商现场检测； 
2）脚注2 系审核供应商自检报告。 
Remark：1)  Footnote 1 is tested at supplier； 
2）Footnote 2 is review of the self-testing report。 
  
 
图6 失效螺栓表面形貌     100X                 图7  失效件芯部组织   500X 
    
  
 
图8  同批次螺栓表面形貌    100X                图9  同批次螺栓金相组织   500X
