Repository: kujaxr/obsidian-vault

File: 材料工程师/SCL-S-13-0092M-前稳定杆衬套.pdf.md
# SCL-S-13-0092M-前稳定杆衬套.pdf

 
上海汽车中心实验室 
SAIC Center Lab 
中国·上海·嘉定区安研路201 号 
邮编. 201804 
No 201 Anyan road, Jiading, Shanghai China 
Post code 201804 
报告编号 
Report number 
 
SCL-S-13-0092M 
委托者: DRE:姚斌 
Request person, dept： 
委托编号:SCL-D-13-0092M 
Request number:  
送样日期: 2013.03.13 
Request date:  
报告日期: 2013.04.08 
Report date：  
第 1 页 共 6 页 
 
零件号Part number 
10094351 
 零件名称 
Part name 
前稳定杆衬套 
图纸日期Drawing date 
/ 
零件生产日期Part production date 
2012/07/01 
 供货商 
Supplier 
宁波捷豹 
车型/项目Car type/project 
AS21 
 
阶段性报告  Stage report        结论性报告 Conclusion report       
 
Ⅰ.任务描述 Task description 
实验室受委托对AS21 前稳定杆衬套进行失效原因分析，失效零件具体信息如下： 
As requested, SCL has analyzed the failure of AS21 stabilizer bar bushings. The information of the failed part is as 
following： 
零件信息：Part information 
零件名称 
Part name 
前稳定杆衬套 
车制造日期 
Vehicle production date 
/ 
VIN 码 
VIN 
/ 
销售日期 
Sale date 
/ 
车辆里程数 
Car mileage 
2535 
维修站名称 
Sale agent 
/ 
失效模式描述 
Failure circumstance  
稳定杆衬套鼓包开裂 
原材料信息：Raw material information 
原材料及牌号 
Raw material specification 
NR+BR 
原材料厂商 
Raw material producer 
Malaysia Syarikat Tenga(gemas) 
SDN.SHD 
散件供应商 
Component supplier 
宁波捷豹 
金属热处理状态 
Metal heat treatment state 
/ 
失效零件见图1~2：The failed part is shown in figure 1~2.  
Ⅱ. 结论与建议 Conclusions and Suggestions 
结论：1、稳定杆衬套在实际使用过程中受侧向力挤压，前稳定杆衬套较后稳定杆衬套受损严重，导致不能满 
足实际工况的耐久。 
      2、稳定杆衬套压缩永久变形性能有波动，1#衬套为50.9%，4#衬套为63%左右。 
建议：1、检查稳定杆衬套安装使用工况，改善前后稳定杆衬套的实际工况的受力负荷。 
      2、改善衬套橡胶材料的压缩永久变形性能，提高其耐久使用寿命。 
Conclusion: 1. The stabilizer bar bushings were extruded by the lateral force in actual use, the front stabilizer bar bushings 
were damaged more severely than the rear stabilizer bar bushings, so they can not meet the endurance test 
in actual working conditions. 
          2. The compression set of stabilizer bar bushings are fluctuant, the compression set of No.1 bushing is 
50.9%,but the compression set of No.4 bushing is about 63% . 
Suggestions: 1. Check the stabilizer bar bushing installation work conditions, and to improve the front and rear stabilizer 
bar bushings actual working conditions.  
            2.To improve the compression permanent deformation properties of the rubber material, improve their 
durability life. 
 
分发: 
Distribution 
CH：姚斌 
     Yao Bin 
检验者Author 
 
审核Auditor 
 
批准Approver 
 
日期Date 
 
日期Date 
 
日期Date 
 


 
上海汽车中心实验室 
SAIC Center Lab 
中国·上海·嘉定区安研路201 号 
邮编. 201804 
No 201 Anyan road, Jiading, Shanghai China 
Post code 201804 
报告编号 
Report number 
 
SCL-S-13-0092M 
委托者: DRE:姚斌 
Request person, dept： 
委托编号:SCL-D-13-0092M 
Request number:  
送样日期: 2013.03.13 
Request date:  
报告日期: 2013.04.08 
Report date：  
第 2 页 共 6 页 
 
IV. 测试结果 Test Results  
1 外观分析： 
1#衬套-失效件（No.1 bushing-Failure part） 
2#衬套-失效件（No.2 bushing-Failure part） 
3#衬套-失效件（No.3 bushing-Failure part） 
4#衬套-失效件（No.4 bushing-Failure part） 
图1.稳定杆衬套内部图 
Figure1. The internal photo of stabilizer bar bushings  
 
1#衬套-失效件（No.1 bushing-Failure part） 
2#衬套-失效件（No.2 bushing-Failure part） 
3#衬套-失效件（No.3 bushing-Failure part） 
4#衬套-失效件（No.4 bushing-Failure part） 
图2.稳定杆衬套外部图 
Figure2. The external photo of stabilizer bar bushings  


 
上海汽车中心实验室 
SAIC Center Lab 
中国·上海·嘉定区安研路201 号 
邮编. 201804 
No 201 Anyan road, Jiading, Shanghai China 
Post code 201804 
报告编号 
Report number 
 
SCL-S-13-0092M 
委托者: DRE:姚斌 
Request person, dept： 
委托编号:SCL-D-13-0092M 
Request number:  
送样日期: 2013.03.13 
Request date:  
报告日期: 2013.04.08 
Report date：  
第 3 页 共 6 页 
 
如图1 和图2，1#、2#衬套为AS21 后稳定杆衬套，3#、4#衬套为AS21 前稳定杆衬套。前后衬套，均有不同
程度的受损，其中，4#衬套内侧鼓包开裂，外侧鼓包，最为严重；3#衬套内外侧鼓包；1#、2#衬套内侧有小面积
裂纹，外侧无鼓包。前稳定杆衬套受损程度大于后稳定杆衬套。 
 
2 物理机械性能分析： 
序号 
No. 
试验项目 
Test item 
额定值 
Requirement 
试验结果 
Test result 
评价 Evaluation 
合格 
qualified 
不合格 
unqualified 
衬套（NR） 认可规范：参考SMTC 5 320 040-2011（V1） 
Rush (NR)  Approved specifications: Refer to SMTC 5 320 040-2011（V1） 
1 
Shore A 硬度 
Shore A Hardness 
VDA 675 102 
— 
— 
— 
— 
1.1 
1#衬套  
As-received condition 
60～70 
65 
× 
 
1.2 
4#裂纹处 
As-received condition 
60～70 
64 
× 
 
1.3 
4#未裂纹处 
As-received condition 
60～70 
65 
× 
 
1.4 
前稳定杆衬套 新件 
As-received condition 
60～70 
61 
× 
 
1.5 
后稳定杆衬套 新件 
As-received condition 
60～70 
61 
× 
 
2 
拉伸强度 
Tensile strength 
VDA 675 205 
— 
— 
— 
— 
2.1 
1#衬套  
As-received condition 
≥ 14MPa 
17.6MPa 
× 
 
2.2 
4#裂纹处 
As-received condition 
≥ 14MPa 
20.1MPa 
× 
 
2.3 
4#未裂纹处 
As-received condition 
≥ 14MPa 
19.3MPa 
× 
 
2.4 
前稳定杆衬套 新件 
As-received condition 
≥ 14MPa 
20.2MPa 
× 
 
2.5 
后稳定杆衬套 新件 
As-received condition 
≥ 14MPa 
20.3MPa 
× 
 
3 
断裂伸长率 
Elongation at tear 
VDA 675 205 
— 
— 
— 
— 
3.1 
1#衬套  
As-received condition 
≥300% 
416.5% 
× 
 
3.2 
4#裂纹处 
As-received condition 
≥ 300% 
458.8% 
× 
 
3.3 
4#未裂纹处 
As-received condition 
≥ 300% 
428.9% 
× 
 
3.4 
前稳定杆衬套 新件 
As-received condition 
≥ 300% 
474.4% 
× 
 


 
上海汽车中心实验室 
SAIC Center Lab 
中国·上海·嘉定区安研路201 号 
邮编. 201804 
No 201 Anyan road, Jiading, Shanghai China 
Post code 201804 
报告编号 
Report number 
 
SCL-S-13-0092M 
委托者: DRE:姚斌 
Request person, dept： 
委托编号:SCL-D-13-0092M 
Request number:  
送样日期: 2013.03.13 
Request date:  
报告日期: 2013.04.08 
Report date：  
第 4 页 共 6 页 
 
序号 
No. 
试验项目 
Test item 
额定值 
Requirement 
试验结果 
Test result 
评价 Evaluation 
合格 
qualified 
不合格 
unqualified 
3.5 
后稳定杆衬套 新件 
As-received condition 
≥ 300% 
457.7% 
× 
 
4 
压缩永久变形 
Permanent deformation 
50%,80°C×22h 
— 
— 
— 
— 
4.1 
1#衬套  
As-received condition 
/ 
50.9% 
/ 
/ 
4.2 
3#裂纹处 
As-received condition 
/ 
54.0% 
/ 
/ 
4.3 
4#裂纹处 
As-received condition 
/ 
62.3% 
/ 
/ 
4.4 
4#未裂纹处 
As-received condition 
/ 
62.6% 
/ 
/ 
4.5 
前稳定杆衬套 新件 
As-received condition 
/ 
64.3% 
/ 
/ 
4.6 
后稳定杆衬套 新件 
As-received condition 
/ 
65.6% 
/ 
/ 
  经检验，1#衬套压缩永久变形为50.9%，3#衬套压缩永久变形为54%，4#压缩永久变形最大，说明4#衬套使用
寿命最差，前稳定杆衬套使用寿命较后稳定杆衬套差。通过对新件进行Benchmark 分析，失效件较新件硬度大，
这说明失效件已发生材料老化现象，而新件压缩永久变形为65%左右，说明部分零件压缩永久变形性能不佳，其
使用及耐久寿命较差。 
 
3 TGA 分析
1）： 
由表1 和图3 可知，失效件1#衬套、4#衬套和新件可挥发成分、聚合物、可氧化残留物、无机残留物含量相
当，说明其材料一致，没有出现胶料混炼不均的现象。 
 
表1.AS21 稳定杆衬套主要化合物含量 
Table 1.Major compound content of AS21 stabilizer bar bushings 
序号 
No. 
主要成分含量 
Content of major 
compound 
1#衬套 
No.1 bushing 
4#衬套 
No.4 bushing 
前稳定杆衬套-新件
Front stabilizer bar 
bushing-new part 
前稳定杆衬套-新件
Rear stabilizer bar 
bushing-new part 
1 
可挥发成分含量（%） 
12.08 
11.88 
14.28 
13.78 
2 
聚合物含量（%） 
51.15 
51.19 
50.58 
50.27 
3 
可氧化残留物成分（%） 
28.13 
27.96 
27.69 
27.69 
4 
无机残留物含量（%） 
8.64 
8.96 
7.45 
10.26 
 
 


 
上海汽车中心实验室 
SAIC Center Lab 
中国·上海·嘉定区安研路201 号 
邮编. 201804 
No 201 Anyan road, Jiading, Shanghai China 
Post code 201804 
报告编号 
Report number 
 
SCL-S-13-0092M 
委托者: DRE:姚斌 
Request person, dept： 
委托编号:SCL-D-13-0092M 
Request number:  
送样日期: 2013.03.13 
Request date:  
报告日期: 2013.04.08 
Report date：  
第 5 页 共 6 页 
 
1#衬套（No.1 bushing） 
4#衬套（No.4 bushing） 
后稳定杆衬套-新件（Rear stabilizer bar bushing-New part） 
前稳定杆衬套-新件（Front stabilizer bar bushing-New part） 
图3.AS21 稳定杆衬套TGA 图 
Figure3. TGA of AS21 Stabilizer bar bushings 
4  截面分析： 
4#衬套-失效件（No.4 bushing-Failure part） 
新件（New part） 
 
1#衬套-失效件（No.1 bushing-Failure part） 
3#衬套-失效件（No.3 bushing-Failure part） 
图4.AS21 稳定杆衬套横截面 
Figure4. Cross-section surface of AS21 Stabilizer bar bushings 
A 面 
B 面 
主体部分 
外侧 
内侧 


 
上海汽车中心实验室 
SAIC Center Lab 
中国·上海·嘉定区安研路201 号 
邮编. 201804 
No 201 Anyan road, Jiading, Shanghai China 
Post code 201804 
报告编号 
Report number 
 
SCL-S-13-0092M 
委托者: DRE:姚斌 
Request person, dept： 
委托编号:SCL-D-13-0092M 
Request number:  
送样日期: 2013.03.13 
Request date:  
报告日期: 2013.04.08 
Report date：  
第 6 页 共 6 页 
 
由图4 可以看出，新件曲面弧度相同且对称，内外侧平整，4#衬套受挤压变形显著，曲面弧度已发生明显改变，
且一侧的弧度变形大于另一侧（即A 侧变形大于B 侧），衬套主体部分厚度也不再一致，出现高低不平，这是因
为衬套在Pave 路试过程中受力长期挤压，受力不均，导致橡胶主体材料回弹性能差所造成的。3#衬套压缩永久变
形与1#衬套相当，但其截面变形明显，这说明前者工况受力负载情况大于后者。 
 
5 裂口分析： 
    由图5 可见，前稳定杆衬套4#开裂处周围疲劳纹明显，呈圆周型扩展。裂口处出现较为严重鼓包突起，这是
由于受力挤压造成的。断口挤压痕如图中箭头方向，这是受侧向力挤压而成。 
A 
B 
 
 
C 
D 
图5.AS21 稳定杆衬套（4#）开裂面 
Figure5. Cracking surface of AS21 Stabilizer bar bushings(No.4) 
 
备注：1）系委外（上海橡胶制品研究所）测试所得，委托单号：W(X)2013-6-10。 
Remark: 1) The data is outsourcing test result (Testing Center of Shanghai Institute of Rubber Products), and the number 
of outsourcing report is W(X) 2013-6-10. 
侧向力 
侧向力 
侧向力 
侧向力

File: 材料工程师/SCL-S-13-0093M01 3压滤器盖.pdf.md
# SCL-S-13-0093M01 3压滤器盖.pdf

上海汽车中心实验室
SAIC Center Lab 
中国·上海·嘉定区安研路201 号 
邮编. 201804 
No. 201 Anyan Road, Jiading District,  
Shanghai, China. 
Post code :201804 
报告编号： 
Report number 
SCL-S-13-0093M 
委托者  TC  杨哲 
Requestor： 
 委托编号 
Request number： 
送样日期2013.3.22 
Deliver date:  
报告日期2013.3.27 
Report date： 
第 1 页 共 8 页 
 
SMPV-0.2.3-002-QA -F01 
零件号 
Part number 
10010245 
 零件名称 
Part name 
压滤器罩 
COVER OIL PRESSURE FILTER  
图纸日期 
Drawing date  
/ 
零件生产日期 
Production date 
/ 
 供货商 
Supplier 
扬州凯翔电气制造有限公司 
车型/项目 
Car type/project 
IP21 
 
阶段性报告  Stage report        结论性报告 Conclusion report 
Ⅰ.任务描述 Task description 
     实验室受委托对压滤器罩进行失效原因分析，失效零件具体信息如下： 
As requested, QA lab has analyzed the failure cause of the COVER OIL PRESSURE FILTER, and the information of failed part is 
shown as following： 
零件信息：Part information 
零件名称 
Part name 
压滤器罩 
COVER OIL PRESSURE FILTER
制造日期 
Production date 
/ 
VIN 码 
VIN number 
/ 
销售日期 
Sale date 
/ 
车辆里程数 
Car mileage 
0 公里 
失效地点 
台架试验 
失效模式描述 
Invalid situation 
description 
脉冲试验，Test To Failure，试验压力50bar，频率4Hz 
装配扭矩：1#（S1）20.5Nm ； 2#(S8)  40.0Nm ；  3#(S3)  40.4Nm 
原材料信息：Raw material information 
原材料及牌号 
Raw material and 
trademark 
ADC12 
原材料厂商 
Raw material producer 
/ 
散件供应商 
Part supplier 
/ 
金属热处理状态 
Metal heat treatment state
/ 
Ⅱ. 结论与建议 Conclusions and suggestions 
结论Conclusions： 
1、 失效件为低周期疲劳断裂，因为考虑载荷，夹紧力不够。The failure was low cycle fatigue fracture, caused by 
the clamping force is insufficient for the applied load. 
2、 材料性能符合技术要求。 
The requirements of material meet to the technical requirements. 
建议Suggestions： 
1、 请校核螺纹连接的实际情况。Check of the actual situation of threaded connections. 
2、 检查装配工序的质量。Check the assembly process quality. 
3、 请校核试验工况。Please check of the test conditions. 
4、 请检查零部件的相关尺寸。Please check the parts related to size. 
      分发：
Distribution 
TC  杨哲 
检验者： 
Author 
白云岭   
Bai Yunling 
审核： 
Auditor 
 
批准： 
Approver 
 
日期： 
Date 
2013.3.27 
日期： 
Date 
 
日期： 
Date 
 


上海汽车中心实验室
SAIC Center Lab 
中国·上海·嘉定区安研路201 号 
邮编. 201804 
No. 201 Anyan Road, Jiading District,  
Shanghai, China. 
Post code :201804 
报告编号： 
Report number 
SCL-S-13-0093M 
委托者  TC  杨哲 
Requestor： 
 委托编号 
Request number： 
送样日期2013.3.22 
Deliver date:  
报告日期2013.3.27 
Report date： 
第 2 页 共 8 页 
 
SMPV-0.2.3-002-QA -F01 
III. 测试结果 Test Results  
1、 失效件在整车中的装配位置，见图1；失效件实物形貌：1#、3#失效件断裂起始于第一螺纹螺纹根部，2#失效
件断裂起始于第二螺纹的螺纹根部，失效件外观完好，无磕碰的外力损伤，；螺纹处完好，无异常， 见图2。 
   
 
图1  失效件在整车中的装配位置示意图 
   
 
图2  失效件实物形貌：断裂起始于螺纹根部 
 
 
 
失效件 
1#
2#
2#


上海汽车中心实验室
SAIC Center Lab 
中国·上海·嘉定区安研路201 号 
邮编. 201804 
No. 201 Anyan Road, Jiading District,  
Shanghai, China. 
Post code :201804 
报告编号： 
Report number 
SCL-S-13-0093M 
委托者  TC  杨哲 
Requestor： 
 委托编号 
Request number： 
送样日期2013.3.22 
Deliver date:  
报告日期2013.3.27 
Report date： 
第 3 页 共 8 页 
 
SMPV-0.2.3-002-QA -F01 
2、断口分析： 
  1）1#断口可分为2 部分，A 区表面平坦，表面呈浅银灰色；B 区表面较粗糙，表面呈深银灰色，由此可以判断
断裂起始位置在A 区，裂纹原位置如图3a 箭头所示，疲劳扩展方向附图3c 中红色箭头所示。 
     
 
 
 
 
图3  1#断口形貌观察 
 
A 
B
图3c 
3a
3c
3b


上海汽车中心实验室
SAIC Center Lab 
中国·上海·嘉定区安研路201 号 
邮编. 201804 
No. 201 Anyan Road, Jiading District,  
Shanghai, China. 
Post code :201804 
报告编号： 
Report number 
SCL-S-13-0093M 
委托者  TC  杨哲 
Requestor： 
 委托编号 
Request number： 
送样日期2013.3.22 
Deliver date:  
报告日期2013.3.27 
Report date： 
第 4 页 共 8 页 
 
SMPV-0.2.3-002-QA -F01 
2）2#断口可分为3 部分，A 区表面平坦，表面呈浅银灰色；B 区表面平坦，表面呈浅银灰色，但A 区域的面积
大且整个厚度方向截面上都平坦、表面颜色一致；C 区表面较粗糙，表面呈深银灰色，由此可以判断断裂起始位
置在A 区，裂纹原位置如图4a 箭头所示，疲劳扩展方向附图3c 中红色箭头所示。 
 
 
 
 
 
 图4  2#断口形貌观察 
 
 
 
 
 
 
 
 
 
图3e 
图3d 
4a
4c
4b
4e
4d


上海汽车中心实验室
SAIC Center Lab 
中国·上海·嘉定区安研路201 号 
邮编. 201804 
No. 201 Anyan Road, Jiading District,  
Shanghai, China. 
Post code :201804 
报告编号： 
Report number 
SCL-S-13-0093M 
委托者  TC  杨哲 
Requestor： 
 委托编号 
Request number： 
送样日期2013.3.22 
Deliver date:  
报告日期2013.3.27 
Report date： 
第 5 页 共 8 页 
 
SMPV-0.2.3-002-QA -F01 
3）3#断口可分为2 部分，A 区表面平坦，表面呈浅银灰色；B 区表面较粗糙，表面呈深银灰色，由此可以判断断
裂起始位置在A 区，裂纹原位置如图5a 箭头所示，疲劳扩展方向附图5c 中红色箭头所示。
 
 
 
图5  3#断口形貌观察 
 
 
 
 
B
A
5a
5c
5b


上海汽车中心实验室
SAIC Center Lab 
中国·上海·嘉定区安研路201 号 
邮编. 201804 
No. 201 Anyan Road, Jiading District,  
Shanghai, China. 
Post code :201804 
报告编号： 
Report number 
SCL-S-13-0093M 
委托者  TC  杨哲 
Requestor： 
 委托编号 
Request number： 
送样日期2013.3.22 
Deliver date:  
报告日期2013.3.27 
Report date： 
第 6 页 共 8 页 
 
SMPV-0.2.3-002-QA -F01 
二、材料分析： 
      在失效件断口上取样，进行硬度、金相组织、孔隙率检测。 
附表1 
 序
号 
试验项目 
额定值 
试验结果 
评价 
合格 
不合格
1 
1#失效件 
 
 
 
 
1.1 
硬度 
≥75HB 
(参考JIS H 5202:2006) 
97.5、98.5、96.5  1 
(102HV、103 HV、101 HV)
X 
 
1.2 
金相组织 
/ 
变质正常 
（JB/T 7946.1-1999） 
(图6) 
/ 
 
2 
孔隙率 
≤5% 
（SMTC5200030） 
2.30 % 
(图7) 
X 
 
2 
2#失效件 
 
 
 
 
2.1 
硬度 
≥75HB 
(参考JIS H 5202:2006) 
94.5、95.5、97.5  1 
(99HV、100 HV、102 HV)
X 
 
2.2 
金相组织 
/ 
变质正常 
（JB/T 7946.1-1999） 
(图8) 
/ 
 
2.3 
孔隙率 
≤5% 
（SMTC5200030） 
1.67 % 
(图9) 
X 
 
3 
3#失效件 
 
 
 
 
3.1 
硬度 
≥75HB 
(参考JIS H 5202:2006) 
90、91、2  1 
(94HV、95 HV、96 HV) 
X 
 
3.2 
金相组织 
/ 
变质正常 
（JB/T 7946.1-1999） 
(图10) 
/ 
 
3.3 
孔隙率 
≤5% 
（SMTC5200030） 
0.69 % 
(图11) 
X 
 
1） 转换标准GBn 166-82。. 
 
 


上海汽车中心实验室
SAIC Center Lab 
中国·上海·嘉定区安研路201 号 
邮编. 201804 
No. 201 Anyan Road, Jiading District,  
Shanghai, China. 
Post code :201804 
报告编号： 
Report number 
SCL-S-13-0093M 
委托者  TC  杨哲 
Requestor： 
 委托编号 
Request number： 
送样日期2013.3.22 
Deliver date:  
报告日期2013.3.27 
Report date： 
第 7 页 共 8 页 
 
SMPV-0.2.3-002-QA -F01 
  
图6  1#金相组织：变质正常   200X 
 
图7  1#孔隙率：1.9% 
 
图8  2#金相组织：变质正常   200X 
 
图9  2#孔隙率：1.9% 


上海汽车中心实验室
SAIC Center Lab 
中国·上海·嘉定区安研路201 号 
邮编. 201804 
No. 201 Anyan Road, Jiading District,  
Shanghai, China. 
Post code :201804 
报告编号： 
Report number 
SCL-S-13-0093M 
委托者  TC  杨哲 
Requestor： 
 委托编号 
Request number： 
送样日期2013.3.22 
Deliver date:  
报告日期2013.3.27 
Report date： 
第 8 页 共 8 页 
 
SMPV-0.2.3-002-QA -F01 
 
图10  3#金相组织：变质正常   200X 
 
图11  3#孔隙率：1.9% 
三、实效情况调查： 
    1、三个失效件是在做不同扭矩下脉冲试验（试验压力50bar，频率4Hz）时发生的断裂，其中2#失效件在
实验过程中观察到在断裂前是有松动位移，其他两个失效件为观察到松动位移现象。 
    2、三个失效件的装配扭矩分别是： 
        1#（S1）20.5Nm ； 2#(S8)  40.0Nm ；  3#(S3)  40.4Nm

File: 材料工程师/SCL-S-13-0094M AP11 节温器 .pdf.md
# SCL-S-13-0094M AP11 节温器 .pdf

 
上海汽车中心实验室 
中国·上海·嘉定区安研路201 号 
邮编. 201804 
 
SAIC Central Laboratory 
201 Anhong rd, Anting, Shanghai, China 
报告编号 
Report number 
 
SCL-S-13-0094M 
委托者:质量分析科 陈煜 
Request person, dept： 
委托编号: / 
Request number: 
送样日期: 2013.03.25 
Request date:  
报告日期: 2013.03.27 
Report date：  
第1 页共3 页 
 
分发: 
Distribution 
质量分析科 陈煜 
检验者Author 
邵百明 
审核Auditor 
 
批准Approver 
 
日期Date 
2013.03.27 
日期Date 
 
日期Date 
 
SMPV-0.2.3-002-QA -F01 
零件号Part number 
THM200001 
 零件名称 
Part name 
节温器 
Thermostat 
图纸日期Drawing date 
/ 
零件生产日期Part production date 
/ 
 供货商 
Supplier 
东风汤姆森 
车型/项目Car type/project 
AP11 
阶段性报告 Interim report                结论性报告 Conclusion report          
 
Ⅰ.任务描述 Task description 
实验室受委托对节温器进行分析，失效零件具体信息如下： 
As requested, QA lab has analyzed the thermostat. The information of the failed part is as following： 
 
零件信息：Part information 
零件名称 
Part name 
节温器 
Thermostat 
车制造日期 
Vehicle production date 
2012-11-19 
2013-03-25 
VIN 码 
VIN 
LSJA16E38CG084411\A8GCB160416 
LSJA16E39CG071862\A8GC9280385 
销售日期 
Sale date 
/ 
车辆里程数 
Car mileage 
1#：2493Km 
2#：1806Km 
维修站名称 
Sale agent 
淄博金力通 
鞍山荣威 
失效模式描述 
Failure circumstance  
节温器由于异物卡住而失灵。 
原材料信息：Raw material information 
原材料及牌号 
Raw material specification 
/ 
原材料厂商 
Raw material producer 
/ 
散件供应商 
Component supplier 
/ 
金属热处理状态 
Metal heat treatment state 
/ 
失效零件见图1：The failed part is shown in figure 1.  
 
Ⅱ. 结论与建议 Conclusions and Suggestions 
 
结论Conclusions： 
（1）来自缸盖的大颗粒机加工铝屑卡住节温器，导致其无法工作。A big aluminum scraps from machining cylinder 
head locked the thermostat which could not work. 
 
建议Suggestions： 
（1）优化并控制好清洗过程，确保清洁度符合要求。Optimize and control the cleaning process well and ensure the 
cleanness meets the requirement. 
 
 
 
 
 
 


 
上海汽车中心实验室 
中国·上海·嘉定区安研路201 号 
邮编. 201804 
 
SAIC QA Laboratory 
201 Anhong rd, Anting, Shanghai 
报告编号 
Report number 
 
SCL-S-13-0094M 
委托者: 质量分析科 陈煜 
Request person, dept： 
委托编号:  /  
Request number: 
送样日期: 2013.03.25 
Request date:  
报告日期: 2013.03.27 
Report date：  
第2 页共3 页 
 
SMPV-0.2.3-002-QA -F01 
 
III. 调查结果Investigation Results  
 
    收到的失效件如图1 所示；异物卡住，导致密封面无法关闭。 该卡滞物的特征为：无磁性，表面呈铝的颜
色，卷曲状（机加工金属屑的形状），其大小分别约为：2mm（宽）×4mm（长）；2.8mm（宽）×10mm（长）。 
 
 
图1 收到的节温器  箭头指示卡滞物 
 
 
图2 1# 失效件的卡滞物 


 
上海汽车中心实验室 
中国·上海·嘉定区安研路201 号 
邮编. 201804 
 
SAIC QA Laboratory 
201 Anhong rd, Anting, Shanghai 
报告编号 
Report number 
 
SCL-S-13-0094M 
委托者: 质量分析科 陈煜 
Request person, dept： 
委托编号:  /  
Request number: 
送样日期: 2013.03.25 
Request date:  
报告日期: 2013.03.27 
Report date：  
第3 页共3 页 
 
SMPV-0.2.3-002-QA -F01 
 
图3 2# 失效件的卡滞物 
 
    利用金相对卡滞物进行检验；两卡滞物组织相同，是铸造Al-Si 合金的组织，如图4 所示；该物质与铝合
金缸盖的材料组织相同，是由于机加工后，未清理干净所致。发动机在工作中，该铝屑随液体流到节温器处，导
致其无法关闭而失灵。 
 
 
图4 卡滞物金相  Al-Si 合金

File: 材料工程师/SCL-S-13-0095M  .pdf.md
# SCL-S-13-0095M  .pdf

上海汽车中心实验室
SAIC Center Lab 
中国·上海·嘉定区安研路201 号 
邮编. 201804 
No. 201 Anyan Road, Jiading District,  
Shanghai, China. 
Post code :201804 
报告编号： 
Report number 
SCL-S-13-0095M 
委托者  TC  张瑞 
Requestor： 
 委托编号 
Request number： 
送样日期2013.4.1 
Deliver date:  
报告日期2013.4.10 
Report date： 
第 1 页 共 11 页 
 
SMPV-0.2.3-002-QA -F01 
零件号 
Part number 
24265759 
24265761 
24265764 
24266628 
24266622 
 零件名称 
Part name 
2/6 档齿套 
3/5 档齿套 
4/R 档齿套 
3 档从动齿 
4 档从动齿 
图纸日期 
Drawing date  
/ 
零件生产日期 
Production date 
/ 
 供货商 
Supplier 
上海变速器有限公司 
车型/项目 
Car type/project 
DCT250 变速箱 
 
阶段性报告  Stage report        结论性报告 Conclusion report 
Ⅰ.任务描述 Task description 
实验室受委托对失效件进行失效原因分析，失效零件具体信息如下： 
As requested, QA lab has analyzed the failure cause of the parts, and the information of failed part is shown as 
following： 
零件信息：Part information 
序
号
零件号 
零件名称 
热处理工艺
失效模式描述 
备注 
1 
24265759
2/6 档齿套 
渗碳淬火 
2013.2.22 在POP-OUT 试验中的第5
个循环（共6 个循环）时发生脱档现象。
/ 
2 
24265761
3/5 档齿套 
渗碳淬火 
2013.3.26 在GEAR SYSTEM 台架试
验中，实验进行至80%时发生脱档现
象。 
两个零件是同一台变速
箱中的对手配合件。 
3
24266628
3 档从动齿 
渗碳淬火 
4
24265764
4/R 档齿套 
渗碳淬火 
2013.3.25 在TEED 台架试验中，实验
进行至30%时发生脱档现象。 
两个零件是同一台变速
箱中的对手配合件。 
5
24266622 
4 档从动齿 
渗碳淬火 
 
Ⅱ. 结论与建议 Conclusions and suggestions 
结论Conclusions： 
1、 2/6 档齿套的的齿磨损严重，已无断口形貌，断口无法分析，故只进行理化检测分析。2/6 speed gear sets of 
teeth badly worn ,the fracture can not be analyzed, it is only the physical and chemical testing analysis. 
2、 3/5 档齿套属疲劳断裂。3/5 speed gear set is a fatigue fracture 
3、 4/R 档齿套先断裂再磨损的。4 档从动齿已严重变形。4 / R file sets of teeth was first fracture and wear again. 
4、 所有失效件的表面硬度、硬化层深度、芯部硬度符合技术要求。Surface hardness, hardening depth, and core 
hardness meet to the technical requirements. 
建议Suggestions： 
1、 请校核零部件的实际载荷和试验工况。Check parts of the actual load and test conditions. 
2、 请检查个零部件之间的配合情况。Check with the situation between the two parts. 
      分发：
Distribution 
TC  张瑞 
检验者： 
Author 
白云岭   
Bai Yunling 
审核： 
Auditor 
 
批准： 
Approver 
 
日期： 
Date 
2013.4.10 
日期： 
Date 
 
日期： 
Date 
 


上海汽车中心实验室
SAIC Center Lab 
中国·上海·嘉定区安研路201 号 
邮编. 201804 
No. 201 Anyan Road, Jiading District,  
Shanghai, China. 
Post code :201804 
报告编号： 
Report number 
SCL-S-13-0095M 
委托者  TC  张瑞 
Requestor： 
 委托编号 
Request number： 
送样日期2013.4.1 
Deliver date:  
报告日期2013.4.10 
Report date： 
第 2 页 共 11 页 
 
SMPV-0.2.3-002-QA -F01 
III. 测试结果 Test Results  
 
 
 
 
 
 
图 1  失效件实物形貌 
1、收到委托者提供的失效件共5 件，实物形貌见图1。 
4/R 档齿套 
2/6 档齿套
3/5 档齿套
3 档从动齿 
4 档从动齿


上海汽车中心实验室
SAIC Center Lab 
中国·上海·嘉定区安研路201 号 
邮编. 201804 
No. 201 Anyan Road, Jiading District,  
Shanghai, China. 
Post code :201804 
报告编号： 
Report number 
SCL-S-13-0095M 
委托者  TC  张瑞 
Requestor： 
 委托编号 
Request number： 
送样日期2013.4.1 
Deliver date:  
报告日期2013.4.10 
Report date： 
第 3 页 共 11 页 
 
SMPV-0.2.3-002-QA -F01 
2、断口分析： 
  1）2/6 档齿套： 
（1）2/6 档齿套的的齿磨损严重，已无断口形貌，见图2，断口无法分析，故只进行理化检测分析。 
  
 
 
 
图2   2/6 档齿套断口观察 
  
 
 
 
未磨损的齿形


上海汽车中心实验室
SAIC Center Lab 
中国·上海·嘉定区安研路201 号 
邮编. 201804 
No. 201 Anyan Road, Jiading District,  
Shanghai, China. 
Post code :201804 
报告编号： 
Report number 
SCL-S-13-0095M 
委托者  TC  张瑞 
Requestor： 
 委托编号 
Request number： 
送样日期2013.4.1 
Deliver date:  
报告日期2013.4.10 
Report date： 
第 4 页 共 11 页 
 
SMPV-0.2.3-002-QA -F01 
2）4/R 档齿套和4 档从动齿（两个零件是同一台变速箱中的对手配合件）： 
（1） 4/R 档齿套的的齿磨损严重，见图3b；仅保留最后断裂的部分断口形貌，见图3c，断裂起始位置如图中红
色箭头所示；最后断裂保留的断口微观形貌为沿晶形貌，见图3e。 
  
 
 
 
 
图3  4/R 档齿套断口形貌 
3a
该区域已全部磨
损，无断口形貌。 
该
区
域
保
留
有
部
分
端
口
形貌。
3b
3e
3d 
3c
未磨损的齿形


上海汽车中心实验室
SAIC Center Lab 
中国·上海·嘉定区安研路201 号 
邮编. 201804 
No. 201 Anyan Road, Jiading District,  
Shanghai, China. 
Post code :201804 
报告编号： 
Report number 
SCL-S-13-0095M 
委托者  TC  张瑞 
Requestor： 
 委托编号 
Request number： 
送样日期2013.4.1 
Deliver date:  
报告日期2013.4.10 
Report date： 
第 5 页 共 11 页 
 
SMPV-0.2.3-002-QA -F01 
（2）4 档从动齿的齿磨损严重，见图4c；仅保留最后断裂的部分断口形貌，见图4d，断裂起始位置如图中红色
箭头所示；最后断裂保留的断口微观形貌为沿晶形貌，见图4b；从动齿变形严重，见图4e、4f，齿轮的大
受力侧如图4f 中红色箭头所示。由以上可以得出从动齿是先断裂在磨损的。 
  
 
 
 
 
 
图4  4 档从动齿断口形貌 
（3）综合4/R 档齿套和4 档从动齿（两个零件是同一台变速箱中的对手配合件）的观察分析，可以得出该套失效
件是先断裂再磨损的。 
4a
4b
4e
4d 
4c
4f


上海汽车中心实验室
SAIC Center Lab 
中国·上海·嘉定区安研路201 号 
邮编. 201804 
No. 201 Anyan Road, Jiading District,  
Shanghai, China. 
Post code :201804 
报告编号： 
Report number 
SCL-S-13-0095M 
委托者  TC  张瑞 
Requestor： 
 委托编号 
Request number： 
送样日期2013.4.1 
Deliver date:  
报告日期2013.4.10 
Report date： 
第 6 页 共 11 页 
 
SMPV-0.2.3-002-QA -F01 
3）3/5 档齿套和3 档从动齿（两个零件是同一台变速箱中的对手配合件）： 
(1) 3/5 档齿套的断口相对完好，但断口的起始区域已严重磨损，见图5b；先断裂区域的断口微观形貌具有垂直于
裂纹扩展方向的微小二次裂纹，见图5e；后断裂区域的断口微观形貌具有垂直于裂纹扩展方向的相对较大的二次
裂纹，见图5d；齿套缺口的断口形貌具有疲劳特征，见图5f，是齿套的齿断裂后引起的。 
 
   
 
 
 
 
 
 图5  3/5 档齿套断口形貌 
5a
5b
5f
5e
5c
5d


上海汽车中心实验室
SAIC Center Lab 
中国·上海·嘉定区安研路201 号 
邮编. 201804 
No. 201 Anyan Road, Jiading District,  
Shanghai, China. 
Post code :201804 
报告编号： 
Report number 
SCL-S-13-0095M 
委托者  TC  张瑞 
Requestor： 
 委托编号 
Request number： 
送样日期2013.4.1 
Deliver date:  
报告日期2013.4.10 
Report date： 
第 7 页 共 11 页 
 
SMPV-0.2.3-002-QA -F01 
（2）3 档从动齿的齿完好，无明显磨损和变形，见图6。 
 
 
图6   3 档从动齿形貌观察 
（3）综合3/5 档齿套和3 档从动齿（两个零件是同一台变速箱中的对手配合件）的观察分析，可以得出该齿套失
效件是先疲劳断裂再磨损的。 


上海汽车中心实验室
SAIC Center Lab 
中国·上海·嘉定区安研路201 号 
邮编. 201804 
No. 201 Anyan Road, Jiading District,  
Shanghai, China. 
Post code :201804 
报告编号： 
Report number 
SCL-S-13-0095M 
委托者  TC  张瑞 
Requestor： 
 委托编号 
Request number： 
送样日期2013.4.1 
Deliver date:  
报告日期2013.4.10 
Report date： 
第 8 页 共 11 页 
 
SMPV-0.2.3-002-QA -F01 
 
二、材料分析： 
  1、在失效件上取样，进行硬度检测，测试位置示意图见图7。 
 
 
 
图7  硬度检测位置示意图 
附表1 
 序
号 
试验项目 
额定值 
试验结果 
评价 
合格 
不合格
1 
2/6 档齿套 
 
 
 
 
1.1 
表面硬度 
640-780HV5 
716、179、733 
X 
 
1.2 
有效硬化层深度 
0.4-0.7 
0.64 （550HV1） 
X 
 
1.3 
拨叉槽机加工面硬
度 
640-780HV5 
713/、718、723 
X 
 
2 
3/5 档齿套 
 
 
 
 
2.1 
表面硬度 
640-780HV5 
743、741、737 
X 
 
2.2 
有效硬化层深度 
0.4-0.7 
0.72 （550HV1） 
X 
 
齿套
从动齿


上海汽车中心实验室
SAIC Center Lab 
中国·上海·嘉定区安研路201 号 
邮编. 201804 
No. 201 Anyan Road, Jiading District,  
Shanghai, China. 
Post code :201804 
报告编号： 
Report number 
SCL-S-13-0095M 
委托者  TC  张瑞 
Requestor： 
 委托编号 
Request number： 
送样日期2013.4.1 
Deliver date:  
报告日期2013.4.10 
Report date： 
第 9 页 共 11 页 
 
SMPV-0.2.3-002-QA -F01 
2.3 
拨叉槽机加工面硬
度 
640-780HV5 
746、753、757 
X 
 
3 
3 档从动齿轮 
 
 
 
 
3.1 
表面硬度 
75.5-82 HR30N 
78.3、78.4、78.5 
X 
 
3.2 
芯部硬度 
≥64 HRA  
67.4、67.0、67.5 
X 
 
3.3 
有效层深度 
0.4-0.8 
0.45（550HV1） 
X 
 
3.4 
表面下0.15 处硬度
≥653 HV 
740、743、730 
X 
 
4 
4/R 档齿套 
 
 
 
 
4.1 
表面硬度 
640-780HV5 
718、725、735 
X 
 
4.2 
有效硬化层深度 
0.4-0.7 
0.61（550HV1） 
X 
 
4.3 
拨叉槽机加工面硬
度 
640-780HV5 
717、728、719 
X 
 
5 
4 档从动齿轮 
 
 
 
 
5.1 
表面硬度 
75.5-82 HR30N 
80.1、80.3、80.0 
X 
 
5.2 
芯部硬度 
≥64 HRA  
67.1、67.3、67.7 
X 
 
5.3 
有效层深度 
0.4-0.8 
0.48（550HV1） 
X 
 
5.4 
表面下0.15 处硬度
≥653 HV 
779、783、768 
X 
 
 
2、在失效件上取样进行金相检测，未发现异常，详见图8、9、10、11、12。 


上海汽车中心实验室
SAIC Center Lab 
中国·上海·嘉定区安研路201 号 
邮编. 201804 
No. 201 Anyan Road, Jiading District,  
Shanghai, China. 
Post code :201804 
报告编号： 
Report number 
SCL-S-13-0095M 
委托者  TC  张瑞 
Requestor： 
 委托编号 
Request number： 
送样日期2013.4.1 
Deliver date:  
报告日期2013.4.10 
Report date： 
第 10 页 共 11 页 
 
SMPV-0.2.3-002-QA -F01 
 
   
 
 
图8  2/6 档齿套金相组织   500X 
 
 
图9   3/5 档齿套金相组织   500X 
 
 
图10   3 从动齿金相组织   500X 
 
表面
芯部
表面
芯部
表面
芯部

File: 材料工程师/SCL-S-13-0096M BP31内开拉手（24102802）分析报告-张国良.pdf.md
# SCL-S-13-0096M BP31内开拉手（24102802）分析报告-张国良.pdf

 
上海汽车中心实验室 
SAIC Center Lab 
中国·上海·嘉定区安研路201 号 
邮编. 201804 
No 201 Anyan road, Jiading, Shanghai China 
Post code 201804 
报告编号 
Report number 
 
SCL-S-13-0096M 
委托者:  SQE：於骞 
Request person： 
委托编号:  SCL-S-13-0096 
Request number:  
送样日期:  2013.03.26 
Request date:  
报告日期:  2013.04.02 
Report date： 
                       第1 页共3 页 
 
分发: 
Distribution 
SQE: 於骞 Yu Qian 
检验者Author 
张国良 
审核Auditor 
 
批准Approver 
 
日期Date 
2013.04.02 
日期Date 
 
日期Date 
 
 
零件号Part number 
24102802 
 零件名称 
Part name 
内开拉手 Inside release handle 
图纸日期Drawing date 
/ 
零件生产日期Part production date 
2012.04.29 
 供货商 
Supplier 
延锋伟世通汽车饰件系统有限公司 
Yanfeng Visteon Automotive Trim System Co., Ltd. 
车型/项目Car type/project 
BP31 D 2.4 AT 
 
   阶段性报告 Interim report        结论性报告 Conclusion report           测试报告 Test report 
Ⅰ.任务描述 Task description 
上海汽车中心实验室受委托对内开拉手进行失效原因分析，失效零件具体信息如下： 
As requested, SAIC Center Lab has analyzed the failure of inside release handle. The background information of the failed part is as follows： 
零件信息：Part information 
零件名称 
Part name 
内开拉手 Inside release hand 
制造日期 
Production date 
2012.06.14（装车时间） 
VIN 码 
VIN 
LSJB36X96CS051016 
销售日期 
Sale date 
/ 
车辆里程数 
Car mileage 
8700 公里 (km) 
维修站名称 
Sale agent 
泰州永乐（2100117） 
失效模式描述 
Failure circumstance 
description 
右前门内开拉手镀层发生起泡和脱落 
Blistering and stripping of coating on the right front door inside release handle 
原材料信息：Raw material information 
原材料及牌号 
Raw material specification 
PC+ABS HAC8244 
原材料厂商 
Raw material producer 
锦湖日丽 Kumho Sunny 
散件供应商 
Component supplier 
宁波中骏 
Ningbo Zhongjun Uehara 
金属热处理状态 
Metal heat treatment state 
塑料镀铜镍铬件 
Chrome plated plastic part 
失效零件见图1：The failed part is shown in figure 1.  
Ⅱ. 结论与建议 Conclusions and suggestions 
经测试与分析，结论如下：After testing and analysis, conclusions are as follows: 
（1） 素材存在较大表面应力是造成镀层起皮、脱落的主要原因；The main reason of blistering and stripping of 
electroplating layers is the existence of large surface stress on the substrate;; 
（2） 对素材的进行打磨处理，降低了镀层与素材之间的结合力，是影响镀层结合力的次要因素；Do 
polishing with the substrate, reduces the adhesion between the electroplating layers and substrate. This is the secondly factor 
affecting adhesion; 
（3） 素材存在过粗化的嫌疑。It is suspicion that existing too rough of substrate. 
建议：Suggestion: 
（1） 
调整和优化注塑工艺，并在电镀之前对素材进行充分去内应力处理，在验证已充分释放内应
力后再进行电镀；Adjusting and optimizing the injection molding process, and fully release the internal stress of material in 
prior to electroplating. After verification that internal stress has been fully released, then do plating. 
（2） 
打磨是不得已的一种补救措施，存在一定的风险，如果可能的话，建议重新开模；Grinding is a 
remedial measure unless have to do. There is a certain risk. If possible, re-mold is suggested. 
（3） 
严格控制粗化工艺（粗化温度、粗化时间、铬酸和硫酸浓度以及铬酸和硫酸配比控制在1:1）。
Strictly control the roughing process (l roughing temperature, time and chromic acid and sulfuric acid concentration and control 
the ratio of chromic acid and sulfuric acid in 1:1). 


 
上海汽车中心实验室 
SAIC Center Lab 
中国·上海·嘉定区安研路201 号 
邮编. 201804 
No 201 Anyan road, Jiading, Shanghai China 
Post code 201804 
报告编号 
Report number 
 
SCL-S-13-0096M 
委托者:  SQE：於骞 
Request person： 
委托编号:  SCL-S-13-0096 
Request number:  
送样日期:  2013.03.26 
Request date:  
报告日期:  2013.04.02 
Report date： 
                       第2 页共3 页 
 
III. 调查结果 Investigation Results  
1、 失效情况 （Failure situation） 
零件镀层发生起泡和脱落都发生在模具的分型线上，具体失效情况见图1。 
 
图1、失效零件的照片 
Fig.1 The picture of failure part 
 
2、 分析（Analysis） 
图2、褪去镀层后的零件素材表面 
Fig.2 Raw material surface of part after stripping coating 
 
用化学法褪去镀层后，从图2 上可看到在镀层起皮的地方存在一层透明的薄膜。说明素材表面存在较大的应力，以至于当存在
外界影响时，素材的表层与素材的基体发生了剥离。素材表面存在较大内应力说明注塑工艺或浇口结构需进行调整和优化。 
镀层发生起泡 
Coating blistering 
镀层发生脱落 
Coating stripping 
P1 


 
上海汽车中心实验室 
SAIC Center Lab 
中国·上海·嘉定区安研路201 号 
邮编. 201804 
No 201 Anyan road, Jiading, Shanghai China 
Post code 201804 
报告编号 
Report number 
 
SCL-S-13-0096M 
委托者:  SQE：於骞 
Request person： 
委托编号:  SCL-S-13-0096 
Request number:  
送样日期:  2013.03.26 
Request date:  
报告日期:  2013.04.02 
Report date： 
                       第3 页共3 页 
 
 
图3、P1（见图2）位置的微观形貌 
Fig.3 Micro-morphology on the position P1 (see Fig.2) 
从图3 上看，素材表面存在较多划痕，说明零件经过了打磨处理。而打磨影响了粗化效果，从而影响了镀层与素材之间的结合
强度。其根本原因是由于模具的分型线过于明显，而为了达到外观要求而对素材进行了打磨处理。塑料电镀件一般是不允许对素材
进行打磨的。打磨是不得已的一种补救措施，存在一定的风险，如果可能的话，建议重新开模。 
从素材的微观形貌上看，粗化后素材上表面比较平实，说明素材表面应力未得到充分释放，影响了粗化效果；而底部则较为疏
松，存在过粗化的嫌疑。建议在电镀前对此零件素材进行充分的去内应力处理，验证无严重的应力残留后才进行电镀，并严格控制
粗化工艺（控制粗化温度、粗化时间、铬酸和硫酸浓度以及铬酸和硫酸配比控制在1:1）。 
 
3、 镀层厚度测试 （Thickness measurements） 
序号 
No. 
测试        
Test 
要求 
Requirement 
测试结果Test Result 
评价 Evaluation 
内开拉手 
Inside release handle 
合格 
Qualified 
不合格 
Unqualified 
1 
镀层厚度 Plating layer thickness                              测试标准 Test standard: ISO 2177-2004/ ISO 1463-2003 
1.1 
微孔铬 
Chrome (mp) 
≥0.25 µm 
0.37µm 
× 
 
1.2 
镍 Nickel 
≥8.0 µm 
14.7µm 
× 
 
1.3 
铜 Copper 
≥10.0 µm 
30.7µm 
× 
 
镀层厚度测试结果满足GMW 14668-2007 标准要求，也满足我司SMTC 5 300 003-2011 标准要求。 
 
 
 
 
 
 
 
 
报告结束 
End of report

File: 材料工程师/SCL-S-13-0097M  .pdf.md
# SCL-S-13-0097M  .pdf

上海汽车中心实验室
SAIC Center Lab 
中国·上海·嘉定区安研路201 号 
邮编. 201804 
No. 201 Anyan Road, Jiading District,  
Shanghai, China. 
Post code :201804 
报告编号： 
Report number 
SCL-S-13-0097M 
委托者  SQE  罗瑜 
Requestor： 
 委托编号 
Request number： 
送样日期2013.4.1 
Deliver date:  
报告日期2013.4.8 
Report date： 
第 1 页 共 6 页 
 
SMPV-0.2.3-002-QA -F01 
零件号 
Part number 
50017040 
 零件名称 
Part name 
发动机接地线缆 
EARTH BRAID 
图纸日期 
Drawing date  
2010.1.5 
零件生产日期 
Production date 
/ 
 供货商 
Supplier 
上海三智 
车型/项目 
Car type/project 
AP12 
 
阶段性报告  Stage report        结论性报告 Conclusion report 
Ⅰ.任务描述 Task description 
     实验室受委托对发动机接地线缆进行失效原因分析，失效零件具体信息如下： 
As requested, QA lab has analyzed the failure cause of the EARTH BRAID, and the information of failed part is shown as following： 
零件信息：Part information  
零件名称 
Part name 
发动机接地线缆 
EARTH BRAID
制造日期 
Production date 
/ 
VIN 码 
VIN number 
/ 
销售日期 
Sale date 
/ 
车辆里程数 
Car mileage 
29040 公里 
失效地点 
襄阳试验车 
失效模式描述 
Invalid situation 
description 
2013-3-21 早上，襄阳AP12 1.5T AT 车型OTS 阶段G5+试验车A12HOT003，车辆无法起动，
在车间检查后发现发动机接地线缆断开导致断路使发动机无法起动，更换一根发动机接地线缆，
车辆恢复正常。
原材料信息：Raw material information 
原材料及牌号 
Raw material and 
trademark 
H68 
原材料厂商 
Raw material producer 
/ 
散件供应商 
Part supplier 
/ 
金属热处理状态 
Metal heat treatment state
/ 
Ⅱ. 结论与建议 Conclusions and suggestions 
 
结论Conclusions： 
1、 失效件是由于弯曲剪切力引起的疲劳断裂。 
The failure is caused due to the bending of the shear force to fatigue fracture. 
 
建议Suggestions： 
1、 请校该零件的实际载荷情况。 
To check the actual load for the part. 
 
 
 
      分发：
Distribution 
SQE  罗瑜 
检验者： 
Author 
白云岭   
Bai Yunling 
审核： 
Auditor 
 
批准： 
Approver 
 
日期： 
Date 
2013.4.8 
日期： 
Date 
 
日期： 
Date 
 


上海汽车中心实验室
SAIC Center Lab 
中国·上海·嘉定区安研路201 号 
邮编. 201804 
No. 201 Anyan Road, Jiading District,  
Shanghai, China. 
Post code :201804 
报告编号： 
Report number 
SCL-S-13-0097M 
委托者  SQE  罗瑜 
Requestor： 
 委托编号 
Request number： 
送样日期2013.4.1 
Deliver date:  
报告日期2013.4.8 
Report date： 
第 2 页 共 6 页 
 
SMPV-0.2.3-002-QA -F01 
III. 测试结果 Test Results  
1、 失效件在整车中的装配位置，见图1；失效件实物形貌：断裂位置位于接头与导线扣压的交界处，见图2。
    
图1  失效件在整车中的装配位置示意图 
 
    
图2  失效件实物形貌 
 
失效件
带PVC 护套
去除PVC 护套


上海汽车中心实验室
SAIC Center Lab 
中国·上海·嘉定区安研路201 号 
邮编. 201804 
No. 201 Anyan Road, Jiading District,  
Shanghai, China. 
Post code :201804 
报告编号： 
Report number 
SCL-S-13-0097M 
委托者  SQE  罗瑜 
Requestor： 
 委托编号 
Request number： 
送样日期2013.4.1 
Deliver date:  
报告日期2013.4.8 
Report date： 
第 3 页 共 6 页 
 
SMPV-0.2.3-002-QA -F01 
2、 宏观观察： 
导线断裂处的端子完好无变形，见图3b；整个导线在1/3 处有弯曲变形，见图3a，且在弯曲处的PVC 护套内侧
已经开裂，见图3c；另一端端子有扭转弯曲变形，见图3d。将PVC 护套的裂缝打开进行观察，断口部分区域具
有疲劳特征，见图3d；最先开裂的断口区域断口已经磨损，见图3e； 护套裂纹的背面有压痕，见图3g。 
 
 
 
 
 
 
  
3a
3b
3c
3d
3f
3e
3g
图3 宏观观察


上海汽车中心实验室
SAIC Center Lab 
中国·上海·嘉定区安研路201 号 
邮编. 201804 
No. 201 Anyan Road, Jiading District,  
Shanghai, China. 
Post code :201804 
报告编号： 
Report number 
SCL-S-13-0097M 
委托者  SQE  罗瑜 
Requestor： 
 委托编号 
Request number： 
送样日期2013.4.1 
Deliver date:  
报告日期2013.4.8 
Report date： 
第 4 页 共 6 页 
 
SMPV-0.2.3-002-QA -F01 
2、断口分析： 
 1）宏观观察，断口较为齐平，且断裂位置位于端子与导线扣压交界处，见图4a；部分导线有融融现象，见图4b。 
 
 
图4  断口宏观形貌   
  2）断口微观观察，断口表面覆盖有严重的氧化物等，见图5a，部分导线断口一熔融，见图5b，已无明显的断
口形貌，故无法进行断口微观形貌分析。导线是铜材质的塑性较好，因断口处的导线直径无明显变化，表明导线
不是受到较大的拉力作用而断裂的图5a； 
 
 
 
图5  断口微观形貌观察 
5a
5b
4a
4b
5c


上海汽车中心实验室
SAIC Center Lab 
中国·上海·嘉定区安研路201 号 
邮编. 201804 
No. 201 Anyan Road, Jiading District,  
Shanghai, China. 
Post code :201804 
报告编号： 
Report number 
SCL-S-13-0097M 
委托者  SQE  罗瑜 
Requestor： 
 委托编号 
Request number： 
送样日期2013.4.1 
Deliver date:  
报告日期2013.4.8 
Report date： 
第 5 页 共 6 页 
 
SMPV-0.2.3-002-QA -F01 
Ⅳ故障模拟： 
1、 拉脱力试验： 
供应商使用金属拉力试验机，夹持编织导线的金属端子，对10 个导线进行拉脱试验，实验示意图见图6。实
现结果是编织导线未发生断裂，大部分端子断裂（编号：1、2、4、5、6、8、9），见图7。 
 
图6 实验示意图 
 
图7  
 


上海汽车中心实验室
SAIC Center Lab 
中国·上海·嘉定区安研路201 号 
邮编. 201804 
No. 201 Anyan Road, Jiading District,  
Shanghai, China. 
Post code :201804 
报告编号： 
Report number 
SCL-S-13-0097M 
委托者  SQE  罗瑜 
Requestor： 
 委托编号 
Request number： 
送样日期2013.4.1 
Deliver date:  
报告日期2013.4.8 
Report date： 
第 6 页 共 6 页 
 
SMPV-0.2.3-002-QA -F01 
2、 弯曲剪切力试验： 
取全新完好的编织导线，将其一端的金属端子固定，人为在另一端施加弯曲剪切力，实验示意图见图8。当往
复施加500 次力的时候，发现在导线与端子扣压交界处有两根细导线断裂，断裂位置与失效件的断裂位置基
本一致，见图9。 
 
 
图8 实验示意图 
 
图9  施加500 次力的试验结果：有两根细导线断裂 
F

File: 材料工程师/SCL-S-13-0098M  IP24 EU前副车架.pdf.md
# SCL-S-13-0098M  IP24 EU前副车架.pdf

 
上海汽车中心实验室 
中国·上海·嘉定区安研路201 号 
邮编. 201804 
 
SAIC QA Laboratory 
201 Anhong rd, Anting, Shanghai 
报告编号 
Report number 
 
SCL-S-13-0098M 
委托者:  CH   全炜倬 
Request person, dept： 
委托编号: SCL-S-13-0098M 
Request number: 
送样日期: 2013.4.1 
Request date:  
报告日期: 2013.4.2 
Report date：  
第1页共4页 
 
SMPV-0.2.3-002-QA -F01 
上海汽车 
SAIC Motor 
零件号Part number 
10037806 
 零件名称 
Part name 
前副车架 
SUBFRAME ASSY-FRT 
图纸日期Drawing date 
2012.12.10 
零件生产日期Part production date 
2012.6.13 
 供货商 
Supplier 
上海汇众汽车制造有限公司 
Shanghai Huizhong Automotive Manufacturing Co., Ltd 
车型/项目Car type/project 
IP24 
阶段性报告 Interim report                结论性报告 Conclusion report  
 
Ⅰ.任务描述 Task description 
实验室受委托对IP24 前副车架进行失效原因分析，失效零件具体信息如下： 
As requested, QA lab has analyzed the failure of the SUBFRAME ASSY-FRT. The background information of the failed part is as below 
零件信息：Part information 
零件名称 
Part name 
前副车架 
SUBFRAME ASSY-FRT 
制造日期 
Production date 
零件日期2012.6.13 
VIN 码 
IP24-EP2-G5+-L12POV04 
销售日期Sale date 
/ 
车辆里程数 
Car mileage 
行驶里程：15510 公里km 进度45% 
维修站名称 
Sale agent 
/ 
失效模式描述 
Failure circumstance  
襄阳基地G5+试验车在例行检查中发现副车架中塔和液压管焊点开裂 
In Xiangfan G5+ test, one weld seam between the midtower and tube was broken 
原材料信息：Raw material information 
原材料及牌号 
Raw material specification 
中塔QSTE340/液压管SAPH440 
原材料厂商 
Raw material producer 
/ 
散件供应商 
Component supplier 
/ 
金属热处理状态 
Metal heat treatment state 
/ 
失效零件见图1：The failed part is shown in figure1.  
 
Ⅱ. 结论与建议 Conclusions and Suggestions 
 
结论Conclusions： 
（1）液压管侧虚焊是导致焊缝出现裂纹的根本原因。The weld has no fusion with the base material which led to the 
failure. 
（2）中塔与液压管间的匹配间隙过大，已导致出现焊接虚焊、熔深不良等焊接缺陷。Gap between midtower and tube 
is too big, easily cause infused and inadequate penetration. 
建议Suggestions： 
（1）供应商必须优化匹配间隙，保证焊接质量。Supplier must improve the weld gap and insure the weld quality. 
（2）排查同批次零件质量，以确定是否存在疲劳风险，并采取相应措施。Trace the same batch of products and check 
the weld quality in order to determine whether there is a batch rick and then make corresponding measures. 
 
 
 
 
分发: 
Distribution 
底盘   全炜倬 
CH    Quanweizhuo 
检验者Author 
朱麒 
审核Auditor 
 
批准Approver 
 
日期Date 
2013.4.2 
日期Date 
 
日期Date 
 


 
上海汽车中心实验室 
中国·上海·嘉定区安研路201 号 
邮编. 201804 
 
SAIC QA Laboratory 
201 Anhong rd, Anting, Shanghai 
报告编号 
Report number 
 
SCL-S-13-0098M 
委托者:  CH   全炜倬 
Request person, dept： 
委托编号: SCL-S-13-0098M 
Request number: 
送样日期: 2013.4.1 
Request date:  
报告日期: 2013.4.2 
Report date：  
第2页共4页 
 
SMPV-0.2.3-002-QA -F01 
上海汽车 
SAIC Motor 
Ⅲ. 调查结果 Investigation Results  
 
 
 
失效的副车架如图1 所示，在中塔和液压管之间产生开裂。 
在剖开管梁后焊缝脱开（见图3），在焊缝根部和液压管表面区域发现有电泳漆（见图3）。 
 
 
 
  
 
图1   失效副车架焊缝位置示意图—82R 
 


 
上海汽车中心实验室 
中国·上海·嘉定区安研路201 号 
邮编. 201804 
 
SAIC QA Laboratory 
201 Anhong rd, Anting, Shanghai 
报告编号 
Report number 
 
SCL-S-13-0098M 
委托者:  CH   全炜倬 
Request person, dept： 
委托编号: SCL-S-13-0098M 
Request number: 
送样日期: 2013.4.1 
Request date:  
报告日期: 2013.4.2 
Report date：  
第3页共4页 
 
SMPV-0.2.3-002-QA -F01 
上海汽车 
SAIC Motor 
 
   图2   失效零件焊缝外观图1 
 
 
图3   失效零件焊缝外观图2 
 
 
 
 
 
液压管 
中塔 
液压管焊缝位
置有电泳漆 
中塔 
中塔焊缝根部
位置有电泳漆 
剖切位置 


 
上海汽车中心实验室 
中国·上海·嘉定区安研路201 号 
邮编. 201804 
 
SAIC QA Laboratory 
201 Anhong rd, Anting, Shanghai 
报告编号 
Report number 
 
SCL-S-13-0098M 
委托者:  CH   全炜倬 
Request person, dept： 
委托编号: SCL-S-13-0098M 
Request number: 
送样日期: 2013.4.1 
Request date:  
报告日期: 2013.4.2 
Report date：  
第4页共4页 
 
SMPV-0.2.3-002-QA -F01 
上海汽车 
SAIC Motor 
焊缝
编号 
No. 
剖切图 
Section Picture 
试验结果 
Test result 
评价 Evaluation 
合格 
qualified 
不合格 
unqualified 
82R 
液压管无熔深 
中塔100%熔透 
 
× 
 
液压管与中塔之间的间隙大于4mm，间隙过大易导致焊接虚焊、熔深不良等焊接缺陷。 
液压管 
中塔

File: 材料工程师/SCL-S-13-0099M 大灯调光支架-EP11.pdf.md
# SCL-S-13-0099M 大灯调光支架-EP11.pdf

 
上海汽车中心实验室
(SAIC Center Lab) 
中国·上海·嘉定区安研路201 号 
邮编. 201804 
No. 201 Anyan Road, Jiading District,  
Shanghai, China. 
Post code :200433 
报告编号：Report number 
SCL-S-13-0099M 
委托者Requestor：周辉 
送样日期Deliver date：2013.04.02 
报告日期Report date：2013.04.07 
第 1 页 共 4 页 
Page 1 of 4  
 
零件号 
Part number 
10037717 
零件名称 
Part name 
前灯 
Front light 
图纸日期 
Drawing date  
/ 
零件生产日期 
Production date 
/ 
供货商 
Supplier 
上海小糸 
Shanghai Xiaomi 
车型/项目 
Car type/project 
EP 11 
 
   阶段性报告  Stage report        结论性报告 Conclusion report           测试报告 Test report 
Ⅰ.任务描述 Task description 
实验室受委托对前灯进行失效原因分析，失效零件具体信息如下： 
As requested, QA lab has analyzed the invalid cause of front light, and the information of invalid part is shown as 
following： 
零件信息：Part information 
零件名称 
Part name 
前灯 
Front light 
制造日期 
Production date 
/ 
VIN 码 
VIN number 
/ 
销售日期 
Sale date 
/ 
车辆里程数 
Car mileage 
0 km 
销售商 
Sale agent 
/ 
失效模式描述 
Invalid situation 
description 
支架断裂 
Bracket fractured. 
原材料信息：Raw material information 
原材料及牌号 
Raw material 
and trademark 
POM 
M90-44 
原材料厂商 
Raw material producer 
宝理  
散件供应商 
Part supplier 
/ 
金属热处理状态 
Metal heat treatment state 
/ 
失效零件见图1：The invalid part is shown in Fig 1.  
Ⅱ. 结论与建议 Conclusions and suggestions 
结论： 1. 零件受外力导致断裂。 
2．零件材料符合技术要求。 
Conclusions:  1. Material performance of part conformed to requirements.   
      
建议： 1. 改善零件注塑工艺。 
Suggestions: 1. Injection process of the part should be improved.  
   
         
分发： 
Dispenser 
周辉 
检验者： 
Identifier 
狄春峰 
审核： 
Auditor 
 
批准： 
Approver 
 
日期： 
Date 
2013.04.07 
日期： 
Date 
 
日期： 
Date 
 
 


 
上海汽车中心实验室
(SAIC Center Lab) 
中国·上海·嘉定区安研路201 号 
邮编. 201804 
No. 201 Anyan Road, Jiading District,  
Shanghai, China. 
Post code :200433 
报告编号：Report number 
SCL-S-13-0099M 
委托者Requestor：周辉 
送样日期Deliver date：2013.04.02 
报告日期Report date：2013.04.07 
第 2 页 共 4 页 
Page 2 of 4  
 
 
             
 
图1 失效件 
Fig.1 Failure part 
 
III. 测试结果 Test Results  
序号 
No. 
试验项目 
Test item 
额定值 
Requirement 
试验结果 
Test result 
评价 Evaluation 
第一次 
第二次 
合格 
qualified 
不合格 
unqualified 
I 
失效件 
 
 
1 
红外（GB/T6040-2002） 
Infrared Spectroscopy 
POM 
POM 
× 
 
2 
熔点（GB/T19466.3-2006） 
Melting point (℃) 
165±5 
167 
× 
 
3 
焓值（GB/T19466.3-2006） 
Enthalpy (J/g) 
/ 
136 
154 
× 
 
II 
新件 
 
 
1 
红外（GB/T6040-2002） 
Infrared Spectroscopy 
POM 
POM 
× 
 
2 
熔点（GB/T19466.3-2006） 
Melting point (℃) 
165±5 
167 
× 
 
3 
焓值（GB/T19466.3-2006） 
Enthalpy (J/g) 
/ 
142 
152 
× 
 
III 
粒料 
 
 
1 
红外（GB/T6040-2002） 
Infrared Spectroscopy 
POM 
POM 
× 
 


 
上海汽车中心实验室
(SAIC Center Lab) 
中国·上海·嘉定区安研路201 号 
邮编. 201804 
No. 201 Anyan Road, Jiading District,  
Shanghai, China. 
Post code :200433 
报告编号：Report number 
SCL-S-13-0099M 
委托者Requestor：周辉 
送样日期Deliver date：2013.04.02 
报告日期Report date：2013.04.07 
第 3 页 共 4 页 
Page 3 of 4  
 
序号 
No. 
试验项目 
Test item 
额定值 
Requirement 
试验结果 
Test result 
评价 Evaluation 
第一次 
第二次 
合格 
qualified 
不合格 
unqualified 
2 
熔点（GB/T19466.3-2006） 
Melting point (℃) 
165±5 
166 
× 
 
3 
焓值（GB/T19466.3-2006） 
Enthalpy (J/g) 
/ 
131 
145 
× 
 
小结：零件材料符合技术要求。 
 
Ⅳ. 宏观分析 Macroscopic observation 
 
 
失效件断口如图2 所示。断口呈脆断特征，系失效件受外力超过材料负荷导致脆断。两边断口
分别有光滑的凹坑和凸台，说明失效件此处材料熔融不佳。断口中央有尺径大约在1mm 的孔洞，
鉴于零件壁厚较厚（约6.5mm），此处缩孔较难避免，但可以改善。 
 
 
图2 失效件断口 
Fig. 2 Fracture of failure part 
 


 
上海汽车中心实验室
(SAIC Center Lab) 
中国·上海·嘉定区安研路201 号 
邮编. 201804 
No. 201 Anyan Road, Jiading District,  
Shanghai, China. 
Post code :200433 
报告编号：Report number 
SCL-S-13-0099M 
委托者Requestor：周辉 
送样日期Deliver date：2013.04.02 
报告日期Report date：2013.04.07 
第 4 页 共 4 页 
Page 4 of 4  
 
 
截取新件与失效件失效位置相同的部分，冷镶、剖开，观察其内部结构如图3 所示。新件内部
存在多处较大缩孔，注塑工艺有待改善。 
 
 
图3 新件断口 
Fig. 3 Fracture of new part
