Repository: kujaxr/obsidian-vault

File: 材料工程师/SCL-S-13-0100M 启动机拨叉-AP11.pdf.md
# SCL-S-13-0100M 启动机拨叉-AP11.pdf

 
上海汽车中心实验室
(SAIC Center Lab) 
中国·上海·嘉定区安研路201 号 
邮编. 201804 
No. 201 Anyan Road, Jiading District,  
Shanghai, China. 
Post code :200433 
报告编号：Report number 
SCL-S-13-0100M 
委托者Requestor：李珅 
送样日期Deliver date：2013.04.02 
报告日期Report date：2013.04.19 
第 1 页 共 3 页 
Page 1 of 3  
 
零件号 
Part number 
10029939 
零件名称 
Part name 
启动电机 
Starting dynamo 
图纸日期 
Drawing date  
/ 
零件生产日期 
Production date 
/ 
供货商 
Supplier 
上海法雷奥 
Shanghai Valeo 
车型/项目 
Car type/project 
AP 11 
 
   阶段性报告  Stage report        结论性报告 Conclusion report           测试报告 Test report 
Ⅰ.任务描述 Task description 
实验室受委托对启动电机进行失效原因分析，失效零件具体信息如下： 
As requested, QA lab has analyzed the invalid cause of starting dynamo, and the information of invalid part is shown 
as following： 
零件信息：Part information 
零件名称 
Part name 
启动电机 
Starting dynamo 
制造日期 
Production date 
/ 
VIN 码 
VIN number 
/ 
销售日期 
Sale date 
/ 
车辆里程数 
Car mileage 
26454 km 
销售商 
Sale agent 
/ 
失效模式描述 
Invalid situation 
description 
拨叉断裂 
Shifting fork fractured. 
原材料信息：Raw material information 
原材料及牌号 
Raw material 
and trademark 
PA66-GF30 
原材料厂商 
Raw material producer 
苏州虹利 
罗迪亚 
散件供应商 
Part supplier 
/ 
金属热处理状态 
Metal heat treatment state 
/ 
失效零件见图1：The invalid part is shown in Fig 1.  
Ⅱ. 结论与建议 Conclusions and suggestions 
结论： 1. 零件受外力导致断裂。 
2．零件材料是PA66-GF30。 
Conclusions:  1. Foreign force made part fracture. 
2. Material of part was PA66-GF30.   
建议：1. 评估零件结构。 
Suggestions: 1. Structure of part should be evaluated.  
         
分发： 
Dispenser 
李珅 
检验者： 
Identifier 
狄春峰 
审核： 
Auditor 
 
批准： 
Approver 
 
日期： 
Date 
2013.04.19 
日期： 
Date 
 
日期： 
Date 
 
 
 


 
上海汽车中心实验室
(SAIC Center Lab) 
中国·上海·嘉定区安研路201 号 
邮编. 201804 
No. 201 Anyan Road, Jiading District,  
Shanghai, China. 
Post code :200433 
报告编号：Report number 
SCL-S-13-0100M 
委托者Requestor：李珅 
送样日期Deliver date：2013.04.02 
报告日期Report date：2013.04.19 
第 2 页 共 3 页 
Page 2 of 3  
 
    
 
图1 失效件 
Fig.1 Failure part 
III. 测试结果 Test Results  
序号 
No. 
试验项目 
Test item 
额定值 
Requirement 
试验结果 
Test result 
评价 Evaluation 
第一次 
第二次 
合格 
qualified 
不合格 
unqualified 
I 
失效件 
 
 
1 
红外（GB/T6040-2002） 
Infrared Spectroscopy 
PA66 
PA66 
× 
 
2 
熔点（GB/T19466.3-2006） 
Melting point (℃) 
260±5 
261 
× 
 
3 
焓值（GB/T19466.3-2006） 
Enthalpy (J/g) 
/ 
46.7 
46.6 
× 
 
4 
灰分（GB/T9345.1-2008） 
Ash content (%) 
30±2 
31.4 
× 
 
II 
新件（新） 
 
 
1 
红外（GB/T6040-2002） 
Infrared Spectroscopy 
PA66 
PA66 
× 
 
2 
熔点（GB/T19466.3-2006） 
Melting point (℃) 
260±5 
262 
× 
 
3 
焓值（GB/T19466.3-2006） 
Enthalpy (J/g) 
/ 
45.9 
48.9 
× 
 
4 
灰分（GB/T9345.1-2008） 
Ash content (%) 
30±2 
29.5 
× 
 
III 
新件（旧） 
 
 
1 
红外（GB/T6040-2002） 
Infrared Spectroscopy 
PA66 
PA66 
× 
 


 
上海汽车中心实验室
(SAIC Center Lab) 
中国·上海·嘉定区安研路201 号 
邮编. 201804 
No. 201 Anyan Road, Jiading District,  
Shanghai, China. 
Post code :200433 
报告编号：Report number 
SCL-S-13-0100M 
委托者Requestor：李珅 
送样日期Deliver date：2013.04.02 
报告日期Report date：2013.04.19 
第 3 页 共 3 页 
Page 3 of 3  
 
序号 
No. 
试验项目 
Test item 
额定值 
Requirement 
试验结果 
Test result 
评价 Evaluation 
第一次 
第二次 
合格 
qualified 
不合格 
unqualified 
2 
熔点（GB/T19466.3-2006） 
Melting point (℃) 
260±5 
261 
× 
 
3 
焓值（GB/T19466.3-2006） 
Enthalpy (J/g) 
/ 
46.0 
48.2 
× 
 
4 
灰分（GB/T9345.1-2008） 
Ash content (%) 
30±2 
29.8 
× 
 
IV 
粒料 
 
 
1 
红外（GB/T6040-2002） 
Infrared Spectroscopy 
PA66 
PA66 
× 
 
2 
熔点（GB/T19466.3-2006） 
Melting point (℃) 
260±5 
261 
× 
 
3 
焓值（GB/T19466.3-2006） 
Enthalpy (J/g) 
/ 
47.6 
46.0 
× 
 
4 
灰分（GB/T9345.1-2008） 
Ash content (%) 
30±2 
30.6 
× 
 
小结：零件材料是PA66-GF30。 
 
Ⅳ. 宏观分析 Macroscopic observation 
 
 
失效件断口如图2 所示。失效件一和失效件二的断口均呈脆断特征，系零件受外力超过零件负
荷导致断裂。 
 
图2 失效件断口 
Fig. 2 Fracture of failure part

File: 材料工程师/SCL-S-13-0101M AP11MCE后扭转梁.pdf.md
# SCL-S-13-0101M AP11MCE后扭转梁.pdf

 
上海汽车中心实验室 
中国·上海·嘉定区安研路201 号 
邮编. 201804 
 
SAIC QA Laboratory 
201 Anhong rd, Anting, Shanghai 
报告编号 
Report number 
 
SCL-S-13-0101M 
委托者: SQE 吴立强 
Request person, dept： 
委托编号:  /  
Request number: 
送样日期: 2013.4.1 
Request date:  
报告日期: 2013.4.3 
Report date：  
第1页共6页 
 
SMPV-0.2.3-002-QA -F01 
零件号Part number 
50016231 
 零件名称 
Part name 
后扭转梁 Rear torsion beam 
图纸日期Drawing date 
/ 
零件生产日期Part production date 
/ 
 供货商 
Supplier 
上海汇众汽车部件有限公司 
车型/项目Car type/project 
AP11 MCE 
阶段性报告 Interim report                结论性报告 Conclusion report          
 
Ⅰ.任务描述 Task description 
实验室受委托对AP11 MCE1.5VCT 后扭转梁SIMU 阶段G5+试验失效零件进行分析 
As requested, QA lab has analyzed the bench test rear torsion beam failure parts. The information of the failed part is as 
following： 
零件信息：Part information 
零件名称 
Part name 
后扭转梁 Rear torsion beam 
车制造日期 
Vehicle production date 
/ 
VIN 码 
VIN 
A12SIV110 
销售日期 
Sale date 
/ 
车辆里程数 
Car mileage 
试验里程：31185km  进度88.32% 
行驶里程：38085km 
维修站名称 
Sale agent 
/ 
失效模式描述 
Failure circumstance  
2013-3-27 上午，襄阳AP11 MCE 1.5VCT 车型SIMU 阶段G5+试验车A12SIV110，例行
检查时，发现H 扭转梁总成左侧近弹簧盘加强板焊接处横梁本体开裂，裂纹长度约17mm 
原材料信息：Raw material information 
原材料及牌号 
Raw material specification 
横梁SAPH440 t=6.0mm 
原材料厂商 
Raw material producer 
/ 
散件供应商 
Component supplier 
/ 
金属热处理状态 
Metal heat treatment state 
/ 
失效零件见图1：The failed part is shown in figure 1.  
Ⅱ. 结论与建议 Conclusions and Suggestions 
结论Conclusions： 
1．扭转梁是由于疲劳而失效。其失效原因是：①开裂处工作应力较大，这是主要原因；②横梁开裂处附近棱边
受到小的磕碰伤，内侧表面出现油漆剥落和腐蚀，损害了喷丸强化的作用。The rear torsion beam has failed due to 
fatigue；the failure reason is : ① the stress on the break region is big, this is the main reason for failure; ②the edge of 
the beam in the high stress region was suffered with small damages and the inside surface was rusty, which harmed the 
action of the shot peening, led the crack early to generate and accelerated the failure.  
2．相同的失效出现过多次，因此非常有必要从设计的角度提高后桥的寿命。This type of failure has occurred several 
times, a design solution is necessary to prevent further failures. 
建议Suggestions： 
1．工程进行设计评估，修改并验证设计。Rectify and validate design. 
2．供应商需要采取措施提升焊接质量，降低产品补焊率。Supplier should improve welding quality reduce rework rate. 
 
 
 
 
分发: 
Distribution 
SQE  吴立强 
CH 底盘 汤晓飞 
检验者Author 
张勇 
审核Auditor 
 
批准Approver 
 
日期Date 
2013.4.3 
日期Date 
 
日期Date 
 


 
上海汽车中心实验室 
中国·上海·嘉定区安研路201 号 
邮编. 201804 
 
SAIC QA Laboratory 
201 Anhong rd, Anting, Shanghai 
报告编号 
Report number 
 
SCL-S-13-0101M 
委托者: SQE 吴立强 
Request person, dept： 
委托编号:  /  
Request number: 
送样日期: 2013.4.1 
Request date:  
报告日期: 2013.4.3 
Report date：  
第2页共6页 
 
SMPV-0.2.3-002-QA -F01 
III. 测试结果与分析 Test Results and Analysis  
失效件 Failed Part 
    失效后桥如图1 所示。 
 
图1   失效后桥开裂位置示意图 
 
横梁本体产生开裂，裂纹长度约17mm，沿横梁边缘纵向扩展； 
同时在靠近的弹簧盘加强板与横梁本体的焊缝收弧位置也发现一条裂纹（见图2），两条裂纹没有连通； 


 
上海汽车中心实验室 
中国·上海·嘉定区安研路201 号 
邮编. 201804 
 
SAIC QA Laboratory 
201 Anhong rd, Anting, Shanghai 
报告编号 
Report number 
 
SCL-S-13-0101M 
委托者: SQE 吴立强 
Request person, dept： 
委托编号:  /  
Request number: 
送样日期: 2013.4.1 
Request date:  
报告日期: 2013.4.3 
Report date：  
第3页共6页 
 
SMPV-0.2.3-002-QA -F01 
  
 
图2   失效后桥横梁本体裂纹及弹簧盘加强板焊缝裂纹示意图 
将横梁本体裂纹打开后，观察可见断口有明显的贝壳状扩散纹，表现出疲劳断裂特征，与此同时发现位于扭
转横梁内侧近棱角处的裂纹源有疲劳台阶（见图3），表明其为多源疲劳，此处应力较大，在开发阶段正常疲劳
失效后桥的裂纹都产生于此处。 
 
图3   横梁本体裂纹断口示意图 
在靠近裂纹附近位置的横梁内侧棱边边缘发现许多磕碰伤（见图4），碰伤会造成应力集中、导致油漆的剥离
和横梁的腐蚀，它们会消弱和去掉表层的喷丸强化层，从而削弱或去除喷丸强化的作用，导致疲劳裂纹过早的萌
生，降低横梁的疲劳寿命。 
由于喷丸只能改变表面的应力状态。如果表面受到了损伤和腐蚀，强化层就会被削弱或去除，无法发挥喷丸
提高疲劳寿命的作用；而后桥处于车子的底部，在车辆行驶中，无法避免棱边受到了飞溅砂粒的损伤，特别是在
恶劣的道路上；与此同时，油漆会出现剥落，腐蚀随后发生。如果在高应力区域出现这种情况，风险会增加。 
弹簧盘加强板收弧位置焊缝裂纹 
横梁本体裂纹 
横梁本体裂纹 
裂纹源 
横梁内侧 
横梁外侧 


 
上海汽车中心实验室 
中国·上海·嘉定区安研路201 号 
邮编. 201804 
 
SAIC QA Laboratory 
201 Anhong rd, Anting, Shanghai 
报告编号 
Report number 
 
SCL-S-13-0101M 
委托者: SQE 吴立强 
Request person, dept： 
委托编号:  /  
Request number: 
送样日期: 2013.4.1 
Request date:  
报告日期: 2013.4.3 
Report date：  
第4页共6页 
 
SMPV-0.2.3-002-QA -F01 
 
图4   横梁本体裂纹附近位置磕碰伤和油漆剥落情况示意图 
观察弹簧盘加强板与横梁焊缝（如图5），裂纹产生于弹簧盘加强板根部焊缝位置，沿焊缝纵向扩展，长度
约11.4mm，在开发阶段正常疲劳失效后桥的弹簧盘加强板根部焊缝裂纹都产生于此处。 
 
图5   弹簧盘加强板焊缝裂纹示意图 
焊缝存在大段的补焊，在近裂源侧位置，对弹簧盘加强板与横梁焊缝剖切取样（位置见图6）。 
磕碰伤和油漆剥落 
横梁本体裂纹位置 
横梁内侧 
弹簧盘加强板 
焊缝裂纹 


 
上海汽车中心实验室 
中国·上海·嘉定区安研路201 号 
邮编. 201804 
 
SAIC QA Laboratory 
201 Anhong rd, Anting, Shanghai 
报告编号 
Report number 
 
SCL-S-13-0101M 
委托者: SQE 吴立强 
Request person, dept： 
委托编号:  /  
Request number: 
送样日期: 2013.4.1 
Request date:  
报告日期: 2013.4.3 
Report date：  
第5页共6页 
 
SMPV-0.2.3-002-QA -F01 
 
图6   弹簧盘加强板与横梁焊缝剖切位置示意图 
焊缝 
编号 
No. 
剖切图 
Section Picture 
试验结果 
Test 
result 
评价 Evaluation 
合格 
qualified 
不合格 
unqualified 
 
焊接要求：熔深：≥ 0.384mm； 
焊缝厚度：≥ 2.24mm 
/ 
/ 
/ 
剖切1 
熔深2.842 
    0.585 
焊高5.508 
× 
 
剖切2 
熔深1.407 
    0.585 
焊高6.028 
× 
 
横梁裂纹 
剖切1 
剖切2 
成段补焊焊缝 
25mm 


 
上海汽车中心实验室 
中国·上海·嘉定区安研路201 号 
邮编. 201804 
 
SAIC QA Laboratory 
201 Anhong rd, Anting, Shanghai 
报告编号 
Report number 
 
SCL-S-13-0101M 
委托者: SQE 吴立强 
Request person, dept： 
委托编号:  /  
Request number: 
送样日期: 2013.4.1 
Request date:  
报告日期: 2013.4.3 
Report date：  
第6页共6页 
 
SMPV-0.2.3-002-QA -F01 
 
    
焊缝 
编号 
No. 
剖切图 
Section Picture 
试验结果 
Test result 
评价 Evaluation 
合格 
qualified 
不合格 
unqualified 
 
/ 
/ 
 
 
× 
焊缝超出
弹簧盘加
强板末端
约10.3mm 
 
焊缝角度
约151o 
 
尽管剖切位置熔深、焊高符合要求，但焊缝外观成形不良，而且成段的补焊说明产品焊接工艺过程存在很多不稳
定，因此供应商必须采取措施保证和提升产品焊接质量，降低补焊率，以减少不良品流出的风险。

File: 材料工程师/SCL-S-13-0102M BP31(24103067)老标牌测试报告.pdf.md
# SCL-S-13-0102M BP31(24103067)老标牌测试报告.pdf

 
上海汽车中心实验室 
SAIC Center Lab 
中国·上海·嘉定区安研路201 号 
邮编. 201804 
No 201 Anyan road, Jiading, Shanghai China 
Post code 201804 
报告编号 
Report number 
 
SCL-S-13-0102M 
委托者: / 
Request person, dept： 
委托编号:  SCL-S-13-0102 
Request number:  
送样日期:  2013.02.28 
Request date:  
报告日期:  2013.04.03 
第1 页共5 页 
 
SMPV-0.2.3-002-QA -F01 
零件号 
Part number 
24103067 
 零件名称 
Part name 
前标牌总成 
Badge FR Assy. 
图纸日期 
Drawing date  
/ 
零件生产日期 
Production date 
/ 
 供货商 
Supplier 
湖州赫特金泰汽车零部件有限公司 
Huzhou Hartec Jintai Automotive Parts Co., Ltd. 
车型/项目 
Car type/project 
BP31 
 
   结论性报告  Conclusion report            
Ⅰ.任务描述 Task description 
BP31 在海南做整车腐蚀试验时，前标牌出现了腐蚀现象。现对前标牌的失效原因进行分析，为以后的项目积
累经验。零件的详细信息见表1。Front badge appears corrosion phenomena when vehicle corrosion testing in Hainan of 
BP31 project. Analysis the causes of failure and get experience for later project. The detailed information of the part 
please see table 1. 
 
Ⅱ. 结论与建议 Conclusions and suggestions 
结论Conclusion： 
“镀金”层发生腐蚀的直接原因是银色保护漆太薄，没有达到标准要求。其根本原因是褪镀时，黑色保护漆
下方的PVD 镀铝层发生侧蚀，黑色保护漆发生起翘，同时由于银色保护漆太薄，不能完全覆盖黑色保护漆，造成
局部保护不足，当存在外界影响时，最终导致了镀铝层的腐蚀。 
The direct reason for corrosion of “golden layer” is the silver protective layer is too thin, and doesn’t reach the 
standard requirements. The fundamental reason is that the PVD aluminized layer below the black protective coating is 
undercut during deplating process, black protective coating is turnup, because the silver protective layer is too thin, and 
can’t be completely covered the black protective coating, causing some local protection insufficiently, when there exists 
outside influence, eventually led to the corrosion of aluminum layer. 
建议Suggestion： 
1、 
使用热熔胶粘结标牌，这样可以有效避免外界环境对涂层的影响。这样即使出现银色保护漆部分破损
的情况，也可以避免“金层”受到腐蚀。 
To use the hot melt adhesive bonding the badge, this can effectively avoid the influence of the external 
environment to the coatings.  Even though the silver protective coating is partially damaged, it also can 
avoid the “golden layer” by corrosion. 
2、 
严格控制银色保护漆的厚度； 
Strictly control the thickness of the silver protective coating; 
3、 
合理控制褪镀工艺，防止镀铝层发生侧蚀。 
Reasonably control the deplating process, to prevent the undercut of aluminum plating layer. 
 
 
分发:Distribution 
 
检验者Author 
张国良  
Zhang Guoliang 
审核Auditor 
 
批准Approver 
 
日期Date 
2013-04-03 
日期Date 
 
日期Date 
 


 
上海汽车中心实验室 
SAIC Center Lab 
中国·上海·嘉定区安研路201 号 
邮编. 201804 
No 201 Anyan road, Jiading, Shanghai China 
Post code 201804 
报告编号 
Report number 
 
SCL-S-13-0102M 
委托者: / 
Request person, dept： 
委托编号:  SCL-S-13-0102 
Request number:  
送样日期:  2013.02.28 
Request date:  
报告日期:  2013.04.03 
第2 页共5 页 
 
SMPV-0.2.3-002-QA -F01 
表1、零件信息表 
  序号 
No. 
零件名称 
Part name 
原材料及牌号 
Material and trademark 
原材料厂商 
Raw material producer 
电镀厂或喷涂厂 
Painting or electroplating plant 
1 
镀金标牌Golden plated badge 
1.1 
基材 Basic material 
PMMA  C05109 
太仓华鼎 
湖州赫特金泰 
1.2 
阻镀漆 
ZD-B 黑色阻镀漆 
上海朴维化工 
1.3 
黑色油墨 
VAK-10707 S HTJT BLACK 
日本帝国 
1.4 
红色油漆 
SL1117S286 
美国C.P 
1.5 
银色保护漆 
WA9958 
PPG 
1.6 
胶带 
GT6008/0.8t 
上海乾朗 
 
Ⅲ. 测试分析结果Testing & analysis results 
1、 
零件状况 
图1 为失效的零件照片。从图上可看到失效主要集中在标牌的下半部分（E 和R 上）。从格栅上拆解下标牌，
去除标牌背面的胶带后，对着阳光可看到在“掉金”的某些部位有透光的现象。说明此处的油漆性能发生了变化。 
图1、失效的标牌照片/ Fig.1 The photo of failure badge 
2、 
涂层厚度测量 
 
黑色油墨/µm 
红色油漆/µm 
银色保护漆/µm 
标准厚度要求 
≥12 
≥18 
≥12 
平整处（P1，见图1） 
4.6 
14.1 
5.0 
 
图2、平整处P1 位置的涂层厚度 
P1 


 
上海汽车中心实验室 
SAIC Center Lab 
中国·上海·嘉定区安研路201 号 
邮编. 201804 
No 201 Anyan road, Jiading, Shanghai China 
Post code 201804 
报告编号 
Report number 
 
SCL-S-13-0102M 
委托者: / 
Request person, dept： 
委托编号:  SCL-S-13-0102 
Request number:  
送样日期:  2013.02.28 
Request date:  
报告日期:  2013.04.03 
第3 页共5 页 
 
SMPV-0.2.3-002-QA -F01 
 
图3、转角处的涂层切片图 
3、 
工艺情况 
根据供应商提供的资料，BP31 前标牌的工艺流程如下：注塑成型——烘烤塑件——全版PVD 镀铝——注入
黑色保护漆——褪镀——遮蔽丝印黑色油墨——喷涂红色油漆——喷涂银色保护漆 
4、 
结果讨论 
从镀层厚度的结果看，即使在平整处（见图2），失效标牌的银色保护漆的厚度也只有5µm，在转角的地方
银色保护漆的厚度更薄，没有满足标准的要求（≥12µm），这样无法完全隔绝外界环境的影响。 
从工艺的流程看，在“金色”镀层处的涂层结构应该是“黑色保护漆+红漆+银色保护漆”，在“黑色”涂层
处的涂层结构应该是“黑色油墨+红漆+银色保护漆”。也就是说在红漆下方不是黑色保护漆就应该是黑色油墨，
不应该出现黑色保护漆下方有红漆的情况出现。但是在图3 可看到，在转弯过渡区，黑色的保护漆下方有红色油
漆，说明在PVD 镀铝层进行褪镀时，由于褪镀液浓度或温度过高，或褪镀时间过长使保护漆下方的镀铝层发生侧
蚀（undercut），造成了黑色保护漆在褪镀后发生轻微的翘起，又由于在此处保护漆太薄，造成零件部分区域保护
不全，当存在外界腐蚀介质影响时，最终导致镀铝层发生腐蚀，从而使“金层”发生掉漆。 
“镀金”层发生掉漆的直接原因是银色保护漆太薄，没有达到标准要求。其根本原因是褪镀时，黑色保护漆
下方的PVD 镀铝层发生侧蚀，使黑色保护漆发生翘起，又由于银色保护漆太薄，不能完全覆盖黑色保护漆，造成
局部保护不周，当存在外界影响时，最终导致了镀铝层的腐蚀。 
Ⅴ. 附件 Appendices 
为了了解影响镀层腐蚀的因素的影响程度，进行了模拟实验。采用了3 种状态进行了对比试验，分别模拟胶
带完全粘附（1#-1），无胶带粘附（2#-1，2#-2）及保护漆发生破损（3#-1），见图4。 
测试项目及实验结果如下： 
序号 
测试项目 
试验要求 
试样编号 
测试结果 
1 
温湿度循环试验A 
Environmental Cycle Test 
SMTC 5 400 004  240h 
相对于供货状态无外观、 
手感和结合力变化， 
1#-1 
2#-1 
3#-1 
1#、2#、3#零件都没有无外观、
结合力或外观变化 
2 
中性盐雾试验 
Neutral Salt Spray Test 
ISO 9227-2012   NSS 144h 
无涂层腐蚀和脱落 
1#-1 
2#-1 
3#-1 
1#、2#零件无涂层腐蚀和脱落 
3#零件“金层”发生部分腐蚀 
（见图5） 
3 
高温高湿存放 
Temperature and humidity 
storage 
90℃， 96%， 72h 
相对于供货状态无外观、 
手感和结合力变化， 
2#-2 
2#零件的“金层”变成黑色 
（见图6） 
 
黑色保护漆 


 
上海汽车中心实验室 
SAIC Center Lab 
中国·上海·嘉定区安研路201 号 
邮编. 201804 
No 201 Anyan road, Jiading, Shanghai China 
Post code 201804 
报告编号 
Report number 
 
SCL-S-13-0102M 
委托者: / 
Request person, dept： 
委托编号:  SCL-S-13-0102 
Request number:  
送样日期:  2013.02.28 
Request date:  
报告日期:  2013.04.03 
第4 页共5 页 
 
SMPV-0.2.3-002-QA -F01 
 
 
 
图4、试验所使用的零件 
 
 
图5、中性盐雾试验144h 后的零件照片 
1#                            2#                         3# 
1#                            2#                         3# 


 
上海汽车中心实验室 
SAIC Center Lab 
中国·上海·嘉定区安研路201 号 
邮编. 201804 
No 201 Anyan road, Jiading, Shanghai China 
Post code 201804 
报告编号 
Report number 
 
SCL-S-13-0102M 
委托者: / 
Request person, dept： 
委托编号:  SCL-S-13-0102 
Request number:  
送样日期:  2013.02.28 
Request date:  
报告日期:  2013.04.03 
第5 页共5 页 
 
SMPV-0.2.3-002-QA -F01 
 
图6、高温高湿存放试验的零件照片 
试验结果讨论： 
温湿度循环试验（80℃,80%，4h——23℃，30%，2h——-40℃,4h——23℃，30%，2h）20 个循环共240 个小
时后，三种状态的零件都没有出现外观变化，只有当零件进行高温高湿（90℃，96%）存放72 小时后“金层”才
变成黑色，说明高温高湿对涂层有一定的影响，但影响没那么严重。 
3 种状态的零件进行144 小时的中性盐雾试验后，只有银色保护漆有破损的3#零件出现了“金层”腐蚀情况，
说明银色保护漆对“金层”防腐性能非常重要。有必要对银色保护层的涂层厚度进行监控。 
 
 
 
 
 
 
 
 
 
 
 
报告结束 
End of report 
                 2#

File: 材料工程师/SCL-S-13-0103M飞轮连接片.pdf.md
# SCL-S-13-0103M飞轮连接片.pdf

 
上海汽车中心实验室 
中国·上海·嘉定区安研路201 号 
邮编. 201804 
 
SAIC QA Laboratory 
201 Anhong rd, Anting, Shanghai 
报告编号 
Report number 
 
SCL-S-13-0103M 
委托者: 杨守银 
Request person, dept： 
委托编号:  /  
Request number: 
送样日期:  2013.03.26 
Request date:  
报告日期:  2013.04.08 
Report date：  
第1页共11页 
 
SMPV-0.2.3-002-QA -F01 
零件号Part number 
10010204 
 零件名称 
Part name 
飞轮连接板 
The connecting plate 
图纸日期Drawing date 
/ 
零件生产日期Part production date 
/ 
 供货商 
Supplier 
SAGW 
车型/项目Car type/project 
/ 
阶段性报告 Interim report                结论性报告 Conclusion report          
 
Ⅰ.任务描述 Task description 
实验室受委托对飞轮连接板进行失效原因分析，失效零件具体信息如下： 
As requested, SCL has analyzed the failure of the connecting plate. The information of the failed part is as following： 
零件信息：Part information 
零件名称 
Part name 
飞轮连接板 
The connecting plate 
车制造日期 
Vehicle production date 
/ 
VIN 码 
VIN 
/ 
销售日期 
Sale date 
/ 
车辆里程数 
Car mileage 
/ 
维修站名称 
Sale agent 
/ 
失效模式描述 
Failure circumstance  
SAGW  R2 试验时飞轮连接板断裂 
The connecting plate fracturing 
原材料信息：Raw material information 
原材料及牌号 
Raw material specification 
1.7131, 1.8974 
原材料厂商 
Raw material producer 
/ 
散件供应商 
Component supplier 
/ 
金属热处理状态 
Metal heat treatment state 
/ 
失效零件见图1：The failed part is shown in figure 1.  
 
Ⅱ. 结论与建议 Conclusions and Suggestions 
 
结论Conclusions： 
1． 飞轮连接板与轮毂焊接处萌生裂纹，导致其发生多源疲劳断裂。The crack origin in the welding seam between  
the plate and the hub, resulting in the fatigue fracture . 
2． 焊缝（连接板与轮毂）存在焊接缺陷如焊接凹陷、焊接内裂纹。The welding defects such as the crack and the  
shrinkage groove were observed in the weld seam 
3． 焊缝宽度和1/2 焊深处焊缝宽度小于焊接工艺要求。The welding width was less than the requirement. 
 
 
建议Suggestions： 
1. 调整焊接工艺参数，以保证焊接质量符合工艺要求。Adjusting the welding process parameter and improving the 
welding quality, to meet the requirement. 
 
 
 
 
分发: 
Distribution 
杨守银 
检验者Author 
薛喜才 
审核Auditor 
 
批准Approver 
 
日期Date 
2013.04.08 
日期Date 
 
日期Date 
 


 
上海汽车中心实验室 
中国·上海·嘉定区安研路201 号 
邮编. 201804 
 
SAIC QA Laboratory 
201 Anhong rd, Anting, Shanghai 
报告编号 
Report number 
 
SCL-S-13-0103M 
委托者: 杨守银 
Request person, dept： 
委托编号:  /  
Request number: 
送样日期:  2013.03.26 
Request date:  
报告日期:  2013.04.08 
Report date：  
第2页共11页 
 
SMPV-0.2.3-002-QA -F01 
III. 调查结果 Investigation Results  
工程飞轮连接板R2 试验。在完成进度30%时，发现离合器摆动量偏大，拆解后飞轮连接板多处断裂，样
品见图1。断口区域以字母标示，以便于分析，其中A-B-C 断口为轮毂与连接板焊缝区域。 
 
 
(a) 断裂照片 
 
 
 
 
 
 
 
 
 
 
 
(b) 轮毂与连接板焊接工艺要求 
图1  R2 飞轮连接板 
取样作分析 
取样作分析 
连接板 
轮毂 
A 
G 
F 
C 
B 
D 
E 


 
上海汽车中心实验室 
中国·上海·嘉定区安研路201 号 
邮编. 201804 
 
SAIC QA Laboratory 
201 Anhong rd, Anting, Shanghai 
报告编号 
Report number 
 
SCL-S-13-0103M 
委托者: 杨守银 
Request person, dept： 
委托编号:  /  
Request number: 
送样日期:  2013.03.26 
Request date:  
报告日期:  2013.04.08 
Report date：  
第3页共11页 
 
SMPV-0.2.3-002-QA -F01 
外观检查 
飞轮连接板焊接区域外观形貌，见图2-图3，发现局部区域有焊接凹陷（矩形方框区），此处易于应力集中，萌
生裂纹。 
 
 
 
 
 
 
 
 
 
 
 
 
 
 
 
 
 
 
 
 
 
图 2  焊接区域外观(正面) 
 
 
 
 
 
 
 
 
 
 
 
图 3 焊接区域外观(背面) 
轮毂与连接板已熔透 
轮毂 
轮毂 
轮毂 
轮毂 
轮毂 
连接板 
连接板 
连接板 
断口 
断口 
断口 
断口 


 
上海汽车中心实验室 
中国·上海·嘉定区安研路201 号 
邮编. 201804 
 
SAIC QA Laboratory 
201 Anhong rd, Anting, Shanghai 
报告编号 
Report number 
 
SCL-S-13-0103M 
委托者: 杨守银 
Request person, dept： 
委托编号:  /  
Request number: 
送样日期:  2013.03.26 
Request date:  
报告日期:  2013.04.08 
Report date：  
第4页共11页 
 
SMPV-0.2.3-002-QA -F01 
断口分析 
飞轮连接片多处断裂，断口形貌见图4。A-B-C 间断口摩擦较亮，显示多处疲劳裂纹源；A-F 间，显示类似的疲
劳特征；A-G 间断口比较平坦，疲劳纹呈双向弯曲扩展的特征；与A-B-C 区相比A-F, A-G 断口较新鲜，扩张方
向如箭头所示；C-D 间断口摩擦光亮，也呈现双向特征，但疲劳纹不明显；E 区断口较平坦。 
 
 
 
 
 
  
 
 
 
 
 
 
 
 
 
 
 
 
 
 
 
 
 
 
 
 
 
 
 
 
 
图4  断口形貌 
 
A 
F 
A 
G 
C 
D 
E 
A 
C 
疲劳扩展 
疲劳扩展 
疲劳源 
疲劳源 
疲劳源 


 
上海汽车中心实验室 
中国·上海·嘉定区安研路201 号 
邮编. 201804 
 
SAIC QA Laboratory 
201 Anhong rd, Anting, Shanghai 
报告编号 
Report number 
 
SCL-S-13-0103M 
委托者: 杨守银 
Request person, dept： 
委托编号:  /  
Request number: 
送样日期:  2013.03.26 
Request date:  
报告日期:  2013.04.08 
Report date：  
第5页共11页 
 
SMPV-0.2.3-002-QA -F01 
对A-C 疲劳源区分析，见图3。局部有些裂纹萌生于焊接凹陷处并扩展。 
 
 
 
 
 
 
 
 
 
 
 
 
 
 
 
 
 
 
 
 
 
 
 
图5  裂纹源处形貌 
SEM 分析证实了部分疲劳源产生于焊缝凹陷处，见图5，且局部有虚焊的现象：焊接未熔合。 
  
 
 
 
 
 
 
 
 
 
 
此处疲劳源产生
于焊接凹陷 
此处疲劳源产生
于焊接凹陷 


 
上海汽车中心实验室 
中国·上海·嘉定区安研路201 号 
邮编. 201804 
 
SAIC QA Laboratory 
201 Anhong rd, Anting, Shanghai 
报告编号 
Report number 
 
SCL-S-13-0103M 
委托者: 杨守银 
Request person, dept： 
委托编号:  /  
Request number: 
送样日期:  2013.03.26 
Request date:  
报告日期:  2013.04.08 
Report date：  
第6页共11页 
 
SMPV-0.2.3-002-QA -F01 
 
 
 
 
 
 
 
 
 
 
 
 
 
 
 
 
 
 
  
 
 
  
 
 
 
 
 
 
 
 
 
 
 
 
 
图6 裂纹源SEM 形貌 
 
焊接凹陷处 
未熔合 


 
上海汽车中心实验室 
中国·上海·嘉定区安研路201 号 
邮编. 201804 
 
SAIC QA Laboratory 
201 Anhong rd, Anting, Shanghai 
报告编号 
Report number 
 
SCL-S-13-0103M 
委托者: 杨守银 
Request person, dept： 
委托编号:  /  
Request number: 
送样日期:  2013.03.26 
Request date:  
报告日期:  2013.04.08 
Report date：  
第7页共11页 
 
SMPV-0.2.3-002-QA -F01 
焊接质量 
对失效件分别取3 处焊接质量检验，结果见图7 和表1。 
表1  焊接质量 
焊接缺
陷类型 
裂纹(mm) 
虚焊 
(mm) 
气泡(mm) 
焊接堆高
(mm) 
焊缝宽度
(mm) 
有效焊深
(mm) 
对中性 
(mm) 
1/2 焊深处
焊缝宽度 
(mm) 
要求 
不允许 
不允许 
同一视场气泡
数量≤3，且最
大尺寸≤0.1×
0.1mm 
≤0.4mm 
≥1.5mm 
≥2.8mm 
0.40-0.64mm 
≥0.6mm 
样品1# 
发现焊接
裂纹 
/ 
1 个 
0.12 
0.9 
3.44 
/ 
0.66 
样品2# 
未发现 
/ 
未发现 
0.30 
0.93 
3.49 
/ 
/ 
样品3# 
未发现 
/ 
未发现 
0.25 
0.95 
3.16 
/ 
0.55 
结论 
不符合要
求 
/ 
符合要求 
符合要求 
不符合要求 
符合要求 
/ 
不符合要
求 
 
 
 
 
 
 
 
 
 
 
 
 
(a)                                                (b) 
气孔 
1# 
2# 
焊缝宽度 
金相分析 


 
上海汽车中心实验室 
中国·上海·嘉定区安研路201 号 
邮编. 201804 
 
SAIC QA Laboratory 
201 Anhong rd, Anting, Shanghai 
报告编号 
Report number 
 
SCL-S-13-0103M 
委托者: 杨守银 
Request person, dept： 
委托编号:  /  
Request number: 
送样日期:  2013.03.26 
Request date:  
报告日期:  2013.04.08 
Report date：  
第8页共11页 
 
SMPV-0.2.3-002-QA -F01 
 
(c) 
图7     失效件焊接质量 
(a)-(b)断裂处焊接质量；(c)未断裂处焊接质量 
 
图7a 焊接裂纹处金相分析 
对图7a 金相分析显示，发现裂纹穿晶断裂且裂纹内有氧化物，可知该裂纹为焊接裂纹。 
 
(a) 
3# 
断口 
轮毂 


 
上海汽车中心实验室 
中国·上海·嘉定区安研路201 号 
邮编. 201804 
 
SAIC QA Laboratory 
201 Anhong rd, Anting, Shanghai 
报告编号 
Report number 
 
SCL-S-13-0103M 
委托者: 杨守银 
Request person, dept： 
委托编号:  /  
Request number: 
送样日期:  2013.03.26 
Request date:  
报告日期:  2013.04.08 
Report date：  
第9页共11页 
 
SMPV-0.2.3-002-QA -F01 
 
 
 
 
 
 
 
 
 
 
 
(b)                                         (c) 
 
 
 
 
 
 
 
 
 
 
 
 
(d)                                         (e) 
图8   金相分析 
(a)-(c)焊缝金相分析；(d)轮毂微观组织；(e)连接板微观组织 
 
 
 
 
 
 
 
 
 
 
氧
化
物 
氧
化
物 


 
上海汽车中心实验室 
中国·上海·嘉定区安研路201 号 
邮编. 201804 
 
SAIC QA Laboratory 
201 Anhong rd, Anting, Shanghai 
报告编号 
Report number 
 
SCL-S-13-0103M 
委托者: 杨守银 
Request person, dept： 
委托编号:  /  
Request number: 
送样日期:  2013.03.26 
Request date:  
报告日期:  2013.04.08 
Report date：  
第10页共11页 
 
SMPV-0.2.3-002-QA -F01 
材料检测   
材料检测结果，见表2。 
表2 材料测试结果 
序号 
No. 
试验项目 
Test item 
额定值(%) 
Requirement 
试验结果 
Test result 
评价 Evaluation 
合格 
OK 
不合格 
Not OK 
1 
轮毂成分 
Chemical components 
材质1.7131 
 
 
 
C:0.14-0.19 
0.189 
× 
 
Si:≤0.12 
0.117 
× 
 
Mn:1.00-1.40 
1.400 
× 
 
Cr:0.80-1.20 
1.162 
× 
 
P:≤0.035 
0.017 
× 
 
S:0.02-0.04 
0.021 
× 
 
2 
连接板成分 
Chemical components 
材质1.8974 
 
 
 
C:≤0.12 
0.069 
× 
 
Si:≤0.60 
0.046 
× 
 
Mn:≤2.10 
1.803 
× 
 
P:≤0.025 
0.016 
× 
 
S:≤0.015 
0.0061 
× 
 
3 
轮毂微观组织 
/ 
回火马氏体 
 
 
连接板微观组织 
/ 
铁素体+少量珠光体 
 
 
焊缝硬度测试（HV0.1）：测试位置见图9，结果如下 
/ 
测试位置 
硬度值 
测试位置 
硬度值 
 
 
4 
1 
388 
13 
410 
 
 
2 
410 
14 
413 
 
 
3 
396 
15 
393 
 
 
4 
454 
16 
464 
 
 
5 
410 
17 
428 
 
 
6 
384 
18 
392 
 
 
7 
368 
19 
405 
 
 
8 
316 
20 
360 
 
 
9 
349 
21 
319 
 
 
10 
254 
22 
258 
 
 
11 
260 
23 
260 
 
 
12 
249 
24 
254 
 
 
  注：轮毂与连接板化学成分判定是按照供应商提供的质保书进行的。

File: 材料工程师/SCL-S-13-0104M加油管支架.pdf.md
# SCL-S-13-0104M加油管支架.pdf

 
上海汽车中心实验室 
中国·上海·嘉定区安研路201 号 
邮编. 201804 
 
SAIC QA Laboratory 
201 Anhong rd, Anting, Shanghai 
报告编号 
Report number 
 
SCL-S-13-0104M 
委托者: DRE 杨正元  
Request person, dept： 
委托编号:  /  
Request number: 
送样日期:  2013.04.10 
Request date:  
报告日期:  2013.04.19 
Report date：  
第1页共6页 
 
SMPV-0.2.3-002-QA -F01 
零件号Part number 
10050841 
 零件名称 
Part name 
加油管总成 
The filler pipe assembly 
图纸日期Drawing date 
/ 
零件生产日期Part production date 
/ 
 供货商 
Supplier 
扬州华光橡塑新材料公司 
Yangzhou Huaguang plastic new material Co., Ltd. 
车型/项目Car type/project 
IP2X M2 
阶段性报告 Interim report                结论性报告 Conclusion report          
 
Ⅰ.任务描述 Task description 
实验室受委托对加油管总成进行失效原因分析，失效零件具体信息如下： 
As requested, SCL has analyzed the failure of the filler pipe assembly. The information of the failed part is as following： 
零件信息：Part information 
零件名称 
Part name 
加油管总成 
The filler pipe assembly 
车制造日期 
Vehicle production date 
/ 
VIN 码 
VIN 
/ 
销售日期 
Sale date 
/ 
车辆里程数 
Car mileage 
/ 
维修站名称 
Sale agent 
/ 
失效模式描述 
Failure circumstance  
加油管固定支架断裂.The filler pipe bracket fractured. 
原材料信息：Raw material information 
原材料及牌号 
Raw material specification 
SUS304 
原材料厂商 
Raw material producer 
山西太钢不锈钢有限公司 
Shanxi Taigang Stainless Steel Co., Ltd. 
散件供应商 
Component supplier 
/ 
金属热处理状态 
Metal heat treatment state 
/ 
失效零件见图1：The failed part is shown in figure 1.  
 
Ⅱ. 结论与建议 Conclusions and Suggestions 
结论Conclusions： 
1. 加油管支架断裂的根本原因是R 弧处应力载荷过大，导致其发生疲劳断裂。The fatigue fracture of the filler pipe 
bracket resulted from the great tress concentration. 
2. 金相正常，化学成分、硬度符合要求。Microstructure was normal, chemical components and hardness met the 
requirement. 
 
建议Suggestions： 
1. 确认试验时工装条件符合要求。Making sure the experiment condition met the requirement.  
2 优化R弧设计，如增大R弧半径、添加加强筋、增加板材厚度。Optimizing the design such as increasing the R radius, 
adding the strength tendon and increasing the plate thickness. 
 
 
 
分发: 
Distribution 
DRE 杨正元 
检验者Author 
薛 喜 才 
审核Auditor 
 
批准Approver 
 
日期Date 
2013.04.19 
日期Date 
 
日期Date 
 


 
上海汽车中心实验室 
中国·上海·嘉定区安研路201 号 
邮编. 201804 
 
SAIC QA Laboratory 
201 Anhong rd, Anting, Shanghai 
报告编号 
Report number 
 
SCL-S-13-0104M 
委托者: DRE 杨正元  
Request person, dept： 
委托编号:  /  
Request number: 
送样日期:  2013.04.10 
Request date:  
报告日期:  2013.04.19 
Report date：  
第2页共6页 
 
SMPV-0.2.3-002-QA -F01 
III. 调查结果 Investigation Results  
加油管总成台架上做X、Y、Z 三个方向的振动试验，其中X、Y 方向已完成，各50h；Z 方向也要求振动
试验50h，但试验到40 多个小时后，支架发生断裂，失效零件见图1。该加油管支架设计厚度为1.5
2.0
2.0


mm，
宽度为25
5.0
5.0


mm，角度为90°，R 弧半径为4mm。 
 
 
 
 
 
 
 
 
 
 
 
 
 
 
(a) 
 
 
 
 
 
 
 
 
 
 
 
 
 
(b) 
图1   加油管总成 
(a)失效件； (b)支架设计结构 
 
 
 
 
 
支架断裂位置 
宽
度 
角
度 
R 弧 
厚度 


 
上海汽车中心实验室 
中国·上海·嘉定区安研路201 号 
邮编. 201804 
 
SAIC QA Laboratory 
201 Anhong rd, Anting, Shanghai 
报告编号 
Report number 
 
SCL-S-13-0104M 
委托者: DRE 杨正元  
Request person, dept： 
委托编号:  /  
Request number: 
送样日期:  2013.04.10 
Request date:  
报告日期:  2013.04.19 
Report date：  
第3页共6页 
 
SMPV-0.2.3-002-QA -F01 
断口分析 
加油管支架断口低倍组织，见图2。分别选取断口二个区域重点观察。1#断口区可见疲劳台阶；2#区断口
较平坦，部分区域被磨损掉。 
 
 
 
 
 
 
 
 
 
 
 
 
 
 
 
 
 
 
 
 
 
 
 
 
 
 
 
图2  支架断口低倍形貌 
 
 
 
 
 
 
 
 
 
 
 
1#断口形貌 
此区域断口被破坏 
2#断口形貌 
1#断口形貌 
2#断口形貌 
断口部分区域被磨损 
疲劳台阶 


 
上海汽车中心实验室 
中国·上海·嘉定区安研路201 号 
邮编. 201804 
 
SAIC QA Laboratory 
201 Anhong rd, Anting, Shanghai 
报告编号 
Report number 
 
SCL-S-13-0104M 
委托者: DRE 杨正元  
Request person, dept： 
委托编号:  /  
Request number: 
送样日期:  2013.04.10 
Request date:  
报告日期:  2013.04.19 
Report date：  
第4页共6页 
 
SMPV-0.2.3-002-QA -F01 
图3-图4 为断口SEM 形貌。 
 
 
 
 
 
 
 
 
 
 
 
 
 
 
 
 
 
 
 
 
 
 
 
 
 
 
 
 
 
 
 
 
 
 
 
 
 
 
 
 
图3  1#微区断口形貌 
疲
劳
扩
展 
支架R 弧内表面次裂纹 
疲劳台阶 
SEM 形貌显示： 
 
1#断口区疲劳裂纹
起源于支架R 弧内
表面，然后往外扩
展； 
 
支架断裂前，R 弧内
表面存在次生裂纹； 
 
左图为矩形方框区
域高倍照片，显示疲
劳辉纹； 


 
上海汽车中心实验室 
中国·上海·嘉定区安研路201 号 
邮编. 201804 
 
SAIC QA Laboratory 
201 Anhong rd, Anting, Shanghai 
报告编号 
Report number 
 
SCL-S-13-0104M 
委托者: DRE 杨正元  
Request person, dept： 
委托编号:  /  
Request number: 
送样日期:  2013.04.10 
Request date:  
报告日期:  2013.04.19 
Report date：  
第5页共6页 
 
SMPV-0.2.3-002-QA -F01 
 
 
 
 
 
 
 
 
 
 
 
 
 
 
 
 
 
 
 
 
 
 
 
 
 
 
 
 
 
 
 
 
 
 
 
 
 
 
 
 
图4  3#微区断口形貌 
 
2#区断口形貌： 
 
该区大部分断口被
磨损； 
 
疲劳辉纹的扩展方
向与1#区相似； 
 


 
上海汽车中心实验室 
中国·上海·嘉定区安研路201 号 
邮编. 201804 
 
SAIC QA Laboratory 
201 Anhong rd, Anting, Shanghai 
报告编号 
Report number 
 
SCL-S-13-0104M 
委托者: DRE 杨正元  
Request person, dept： 
委托编号:  /  
Request number: 
送样日期:  2013.04.10 
Request date:  
报告日期:  2013.04.19 
Report date：  
第6页共6页 
 
SMPV-0.2.3-002-QA -F01 
金相组织 
支架金相组织为奥氏体++少量δ 铁素体，见图5。 
 
图5  微观组织   200x 
 
材料检测   
微观组织，硬度检测结果如表1 所示。 
表1 材料测试结果 
序号 
No. 
试验项目 
Test item 
额定值 
Requirement 
试验结果 
Test result 
评价 Evaluation 
合格 
OK 
不合格 
Not OK 
1 
成分 
Chemical components 
SUS304 
（JIS G4305-2005） 
/ 
 
 
 C≤0.08 
0.051 
× 
 
 Si≤1.00 
0.465 
× 
 
   Mn≤2.00 
1.142 
× 
 
        Cr：18.00-20.00 
18.12 
× 
 
        Ni：8.00-10.50 
8.034 
× 
 
    P ≤0.045 
0.045 
× 
 
   S≤0.030 
0.0037 
× 
 
2 
显微组织 
Microstructure 
/ 
奥氏体+少量δ 铁素体 
 
 
3 
硬度HV10 
Hardness 
≤200HV10 
192 
190 
187 
× 
 
4 
支架板厚(mm) 
The bracket thickness 
1.5
2.0
2.0


 
1.4 
× 
 
5 
支架宽度(mm) 
The bracket width 
25
5.0
5.0


 
25.0 
× 
 
注：加油管支架尺寸判定标准由供应商提供。

File: 材料工程师/SCL-S-13-0105M IP212 MCE左右前门电镀饰条（10079146,10079169）分析报告-张国良.pdf.md
# SCL-S-13-0105M IP212 MCE左右前门电镀饰条（10079146,10079169）分析报告-张国良.pdf

 
上海汽车中心实验室 
SAIC Center Lab 
中国·上海·嘉定区安研路201 号 
邮编. 201804 
No 201 Anyan road, Jiading, Shanghai China 
Post code 201804 
报告编号 
Report number 
 
SCL-S-13-0105M 
委托者:  SQE：元彦淞 
Request person： 
委托编号:  SCL-S-13-0105 
Request number:  
送样日期:  2013.04.10 
Request date:  
报告日期:  2013.04.18 
Report date： 
                       第1 页共4 页 
 
分发: 
Distribution 
SQE: 元彦淞 Yuan Yansong 
检验者Author 
张国良 
审核Auditor 
 
批准Approver 
 
日期Date 
2013.04.18 
日期Date 
 
日期Date 
 
 
零件号Part number 
10079146 
10079169 
 零件名称 
Part name 
左/右前门电镀饰条 
Left / right front door electroplating decorations 
图纸日期Drawing date 
/ 
零件生产日期Part production date 
/ 
 供货商 
Supplier 
泰州劲松股份有限公司 
Taizhou Jinsona Co., Ltd. 
车型/项目Car type/project 
IP21 MCE 
 
   阶段性报告 Interim report        结论性报告 Conclusion report      
Ⅰ.任务描述 Task description 
在2 个月之前的PP2 阶段，发现前门电镀饰条出现镀层脱落的现象。上海汽车中心实验室受SQE 委托对前
门电镀饰条进行失效原因分析，失效零件具体信息如下： 
2 months ago, on the PP2 stage, plating layers of front door elelectroplating decoration seqarated from the 
substrate. As requested by SQE, SAIC Center Lab has analyzed the failure of the front door electroplating 
decoration. The background information of the failed part is as follows： 
序
号 
No. 
零件名称 
Part name 
零件号 
Part No. 
原材料厂商与牌号 
Raw material producer 
& trademark 
注塑商 
Injection molder 
电镀化学品供应商 
Electroplating 
chemicals supplier 
电镀商 
Electroplating plant 
1 
左前门电镀饰条 
10079146 
PC/ABS HAC 8244 
上海丽塘 
Shanghai Litang 
安美特 Autotech 
天泽 Tianze 
上海延康 
Shanghai Yankang 
2 
右前门电镀饰条 
10079169 
Ⅱ. 结论与建议 Conclusions and suggestions 
经测试与分析，造成故障件镀层脱落的原因如下： 
（1） 电镀完成后，成品件的打磨破坏了镀层的完整性，造成镀层与基材的结合力下降。这是造成镀
层脱落的直接原因;  
（2） 铜层厚度不达标。 
同批次抽检零件发生镀层鼓泡的原因是部分零件存在热处理不到位的情况。 
建议： 
（1） 
严禁对成品件进行打磨；  
（2） 
铜层厚度必须达到标准要求； 
（3） 
在对素材进行热处理时，必须把零件从包装箱中取出，并保证层与层之间的零件有足够的空
间以便空气流通，温度均匀。 
After testing and analysis, conclusions of peeling off electroplating layers for failed parts are as below: 
(1) After completing plating, adhesion between the plating layers and substrate is damaged due to 
the grinding of the finished part. This is the direct cause of plating layers peeling off. 
(2) The thickness of copper layer doesn’t meet the standard requirement. 
The reason for blistering of plating layers is that heat treatment of some parts with the same batch doesn’t 
been disposed rightly 
Suggestion: 
(1) No grinding for finished products; 
(2) The copper layer thickness must meet the standard requirements;  
(3) In the treatment of material, must put the parts out of the pactaging box, and keep enough space 
between parts for air circulation and temperature uniformity. 


 
上海汽车中心实验室 
SAIC Center Lab 
中国·上海·嘉定区安研路201 号 
邮编. 201804 
No 201 Anyan road, Jiading, Shanghai China 
Post code 201804 
报告编号 
Report number 
 
SCL-S-13-0105M 
委托者:  SQE：元彦淞 
Request person： 
委托编号:  SCL-S-13-0105 
Request number:  
送样日期:  2013.04.10 
Request date:  
报告日期:  2013.04.18 
Report date： 
                       第2 页共4 页 
 
III. 调查结果 Investigation Results  
1、 失效情况 （Failure situation） 
零件镀层发生脱落的位置在的模具分型线附近，具体失效情况见图1。 
 
 
图1、失效零件的照片 
Fig.1 The picture of failure part 
2、 分析（Analysis） 
2.1 失效件形貌观察（Morphology observation of the failure part） 
 
 
图2、镀层脱落处的表面形貌 
Fig.2 Surface morphology on the position of stripping electroplating layer  
从图2 上可看到在镀层和素材上有较深的痕迹，应该是在电镀完后对成品件进行了打磨处理。对成品件进行
打磨破坏了镀层的完整性，造成镀层与基材的结合力下降。这是造成镀层脱落的直接原因。 
P1 
P2 
P3 
P2 
P3 
P1 


 
上海汽车中心实验室 
SAIC Center Lab 
中国·上海·嘉定区安研路201 号 
邮编. 201804 
No 201 Anyan road, Jiading, Shanghai China 
Post code 201804 
报告编号 
Report number 
 
SCL-S-13-0105M 
委托者:  SQE：元彦淞 
Request person： 
委托编号:  SCL-S-13-0105 
Request number:  
送样日期:  2013.04.10 
Request date:  
报告日期:  2013.04.18 
Report date： 
                       第3 页共4 页 
 
2.2 失效件镀层厚度测试 （Thickness measurements of the failure part） 
序号 
No. 
测试        
Test 
要求 
Requirement 
测试结果Test Result 
评价 Evaluation 
前门电镀饰条 
Front door electroplating 
decoration 
合格 
Qualified 
不合格 
Unqualified 
1 
镀层厚度 Plating layer thickness                              测试标准 Test standard: ISO 2177-2004/ ISO 1463-2003 
1.1 
微孔铬Chrome (mp) 
≥0.30 µm 
0.35µm 
× 
 
1.2 
镍 Nickel 
≥10.0 µm 
10.1µm 
× 
 
1.3 
铜 Copper 
≥20.0 µm 
11.7µm 
 
× 
镀层厚度测试结果不满足SMTC 5 300 003-2011 标准要求。由于塑料的膨胀系数大，而铜的延展性好，故需
要有一定的铜层厚度才能抵消由于热胀冷缩带来的应力。而铜层厚度没有达标，易造成镀层发生起皮的情况，进
而发生镀层脱落。铜层厚度不达标是造成镀层脱落的次要原因。 
2.3 同批次零件温湿度循环试验和分析（Thermal cycle test and analysis of the same bath parts） 
抽取了与故障件同一批次的零件进行温湿度循环试验（STMC 5 400 004， 8 循环，96h），2 个零件中有1
个零件发生了镀层鼓泡的情况，见图3。 
 
 
图3、温湿度循环试验后的同批次零件照片 
Fig.3 The same batch parts after thermal cycle test 
 
从抽检的情况看，同一批次的2 个零件中只有1 个零件发生镀层鼓泡，说明电镀粗化工艺基本没问题，问题
主要集中在注塑问题或素材去内应力工序上。接下来，对温湿度循环试验中镀层发生鼓泡的同批次零件进行分析。
用化学法褪去镀层后，从图4 上可看到在镀层鼓泡的地方存在一层透明的薄膜。说明素材表面存在较大的应力，
以至于在温湿度循环试验后，素材的表层与素材的基体发生了剥离。从抽检的同一批次的2 个零件中有1 个发生
鼓泡上推断，在注塑完成后注塑件存在内应力但此应力可以通过后续的热处理释放，因此可认为注塑工艺大体可
满足电镀要求。排除电镀粗化的问题和注塑工艺的问题后，就剩下素材去内应力工序的嫌疑了。2 个同批次抽检
零件1 个出现镀层鼓泡，说明同批次零件在热处理时存在部分零件热处理不到位的情况。如果烘房的温度均匀性
不存在问题，那就是零件在热处理时，零件未从包装箱取出进行热处理或零件摆放过密，形成中间层的零件温度
过低，造成部分零件去除内应力不充分。 


 
上海汽车中心实验室 
SAIC Center Lab 
中国·上海·嘉定区安研路201 号 
邮编. 201804 
No 201 Anyan road, Jiading, Shanghai China 
Post code 201804 
报告编号 
Report number 
 
SCL-S-13-0105M 
委托者:  SQE：元彦淞 
Request person： 
委托编号:  SCL-S-13-0105 
Request number:  
送样日期:  2013.04.10 
Request date:  
报告日期:  2013.04.18 
Report date： 
                       第4 页共4 页 
 
 
图4、褪去镀层后素材表面（同批次抽检零件） 
Fig.4 Raw material surface of part after stripping electroplating layers ( sampling parts with the same batch) 
 
 
 
 
 
报告结束 
End of report

File: 材料工程师/SCL-S-13-0106M齿轮断裂.pdf.md
# SCL-S-13-0106M齿轮断裂.pdf

 
上海汽车中心实验室 
中国·上海·嘉定区安研路201 号 
邮编. 201804 
 
SAIC QA Laboratory 
201 Anhong rd, Anting, Shanghai 
报告编号 
Report number 
 
SCL-S-13-0106M 
委托者: TR 刘新宇 
Request person, dept： 
委托编号:  /  
Request number: 
送样日期:  2013.04.2 
Request date:  
报告日期:  2013.04.16 
Report date：  
第1页共6页 
 
SMPV-0.2.3-002-QA -F01 
零件号Part number 
90446848 
 零件名称 
Part name 
行星齿轮 
The epicyclic gear  
图纸日期Drawing date 
/ 
零件生产日期Part production date 
/ 
 供货商 
Supplier 
上海汽车变速器有限公司 
Shanghai automotive transmission Co. Ltd 
车型/项目Car type/project 
EP11 
阶段性报告 Interim report                结论性报告 Conclusion report          
 
Ⅰ.任务描述 Task description 
实验室受委托对行星齿轮进行失效原因分析，失效零件具体信息如下： 
As requested, SCL has analyzed the failure of the epicyclic gear. The information of the failed part is as following： 
零件信息：Part information 
零件名称 
Part name 
行星齿轮 
The epicyclic gear 
车制造日期 
Vehicle production date 
2012-08-09 
VIN 码 
VIN 
TTVE12HVV007 
销售日期 
Sale date 
/ 
车辆里程数 
Car mileage 
4300km 
维修站名称 
Sale agent 
/ 
失效模式描述 
Failure circumstance  
行星齿轮断裂The epicyclic gear fractured. 
原材料信息：Raw material information 
原材料及牌号 
Raw material specification 
25CrMoS4  
原材料厂商 
Raw material producer 
/ 
散件供应商 
Component supplier 
/ 
金属热处理状态 
Metal heat treatment state 
/ 
失效零件见图1：The failed part is shown in figure 1.  
 
Ⅱ. 结论与建议 Conclusions and Suggestions 
 
结论Conclusions： 
1． 该断齿是由过载引起的。The gear fractured, resulting from the over load. 
2． 金相正常，表面硬度和芯部硬度未见异常，渗碳层深度符合要求。Microstructure was normal, the surface and  
core hardness was normal, but the harden case met the requirement. 
 
建议Suggestions： 
1.工程试验时应采用符合要求的零件。Make sure the parts meet the requirement when it was experimented . 
 
 
 
分发: 
Distribution 
TR 刘新宇 
检验者Author 
薛 喜 才 
审核Auditor 
 
批准Approver 
 
日期Date 
2013.04.16 
日期Date 
 
日期Date 
 


 
上海汽车中心实验室 
中国·上海·嘉定区安研路201 号 
邮编. 201804 
 
SAIC QA Laboratory 
201 Anhong rd, Anting, Shanghai 
报告编号 
Report number 
 
SCL-S-13-0106M 
委托者: TR 刘新宇 
Request person, dept： 
委托编号:  /  
Request number: 
送样日期:  2013.04.2 
Request date:  
报告日期:  2013.04.16 
Report date：  
第2页共6页 
 
SMPV-0.2.3-002-QA -F01 
III. 调查结果 Investigation Results  
车型EP11，变速箱中行星车轮断裂，该行星齿轮其他部位未收到，送来样品照片见图1。该失效齿轮的齿
牙部由于剧烈磨损，组织有过热的特征；内孔与轴有剧烈磨损的痕迹，见图2。  
 
 
图1 行星齿轮断齿 
 
 
 
 
 
 
 
 
 
 
 
 
 
 
 
 
 
 
 
 
 
 
图2   断齿表面形貌 
 
 
 
断口1# 
断口2# 
过热特征 


 
上海汽车中心实验室 
中国·上海·嘉定区安研路201 号 
邮编. 201804 
 
SAIC QA Laboratory 
201 Anhong rd, Anting, Shanghai 
报告编号 
Report number 
 
SCL-S-13-0106M 
委托者: TR 刘新宇 
Request person, dept： 
委托编号:  /  
Request number: 
送样日期:  2013.04.2 
Request date:  
报告日期:  2013.04.16 
Report date：  
第3页共6页 
 
SMPV-0.2.3-002-QA -F01 
断口分析 
图3 为断口1#和2#形貌。1#断口塑性变形较明显，2#断口较平整；两断口均从齿根处纵向断裂，显示过载
的特征。 
 
 
 
(a)1#断口形貌 
 
(b)2#断口形貌 
 
图3  断口低倍形貌 
 
 
 
 
 
 
 


 
上海汽车中心实验室 
中国·上海·嘉定区安研路201 号 
邮编. 201804 
 
SAIC QA Laboratory 
201 Anhong rd, Anting, Shanghai 
报告编号 
Report number 
 
SCL-S-13-0106M 
委托者: TR 刘新宇 
Request person, dept： 
委托编号:  /  
Request number: 
送样日期:  2013.04.2 
Request date:  
报告日期:  2013.04.16 
Report date：  
第4页共6页 
 
SMPV-0.2.3-002-QA -F01 
SEM 照片显示，断口为原始金属流线特征+韧窝。 
 
 
 
 
 
 
 
 
 
 
 
 
 
 
 
图4  断口的SEM 形貌 
 
金相分析 
断齿金相组织见图5，表面组织为淬火马氏体+残余奥氏体；芯部组织为回火马氏体。 
 
 
 
 
 
 
 
 
硬度测试 
 
 
 
 
表面组织     500x                              芯部组织   500x 
图5  断齿金相组织 
 
 
 
 
 
 
 
断
口 
外
表
面 


 
上海汽车中心实验室 
中国·上海·嘉定区安研路201 号 
邮编. 201804 
 
SAIC QA Laboratory 
201 Anhong rd, Anting, Shanghai 
报告编号 
Report number 
 
SCL-S-13-0106M 
委托者: TR 刘新宇 
Request person, dept： 
委托编号:  /  
Request number: 
送样日期:  2013.04.2 
Request date:  
报告日期:  2013.04.16 
Report date：  
第5页共6页 
 
SMPV-0.2.3-002-QA -F01 
材料测试 
金相组织及硬度结果，见表1。  
表1  材料检测结果 
序号 
No. 
测试项目 
Test item 
测试位置 
Test location 
额定值 
Requirement 
试验结果 
Test result 
评价 Evaluation 
合格OK 
不合格 
Not OK 
1 
微观组织 
外表面 
/ 
淬火马氏体+残余奥氏体 
 
 
芯部 
/ 
淬火马氏体 
 
 
2 
硬度 
表面硬度
HV1 
≥700HV10 
768 
760 
775 
 
 
芯部硬度 
HRC 
41-49HRC 
46.6 
47.5 
46.9 
× 
 
渗碳层深度 
0.6-0.8mm 
渗碳层深度DC=0.78mm 
× 
 
渗碳层深度曲线 
 
 
 
 
 
 
 
 
 
 
 
 
 
 
 
 
 
 
 
 
 
 
 
 
 
Chart
0
300
600
900
1200
Depth (祄)
50.0
55.0
60.0
65.0
70.0
HRC
Chart Values
Field
Hardness
Depth
H Diag.
V Diag.
  #
HRC (HV)
祄
祄
祄
1
64.1 (802)
100.0
48.2
48.0
2
63.0 (772)
199.5
49.1
48.9
3
62.4 (757)
300.0
49.1
49.8
4
61.1 (722)
399.5
50.5
50.8
5
60.5 (709)
500.0
50.5
51.7
6
58.0 (654)
599.5
53.4
53.1
7
57.1 (634)
700.0
53.8
54.3
8
55.0 (595)
799.5
56.0
55.7
9
55.0 (595)
900.0
55.5
56.2
10
54.0 (578)
999.5
56.9
56.4
11
52.5 (552)
1100.0
58.1
57.8
Sample Statistics
Minimum:
52.5 HRC
( 
552 HV )
Maximum:
64.1 HRC
( 
802 HV )
Count:
11 of  11
Hardness
Depth
Ef f .
55.3 HRC (600 HV)
785.4 祄


 
上海汽车中心实验室 
中国·上海·嘉定区安研路201 号 
邮编. 201804 
 
SAIC QA Laboratory 
201 Anhong rd, Anting, Shanghai 
报告编号 
Report number 
 
SCL-S-13-0106M 
委托者: TR 刘新宇 
Request person, dept： 
委托编号:  /  
Request number: 
送样日期:  2013.04.2 
Request date:  
报告日期:  2013.04.16 
Report date：  
第6页共6页 
 
SMPV-0.2.3-002-QA -F01 
调查信息： 
 
据工程反馈，失效产品是OTS 之前的零件，且该失效变速器壳体球径尺寸偏大，与轴销匹配孔的位置
度超差，该零件不符合要求。 
 
目前状态：产品尺寸和材料符合要求，暂未反馈使用不良现象。
