Repository: kujaxr/obsidian-vault

File: 材料工程师/SCL-S-13-0107M 燃油管夹-IP21MCE.pdf.md
# SCL-S-13-0107M 燃油管夹-IP21MCE.pdf

 
上海汽车中心实验室
(SAIC Center Lab) 
中国·上海·嘉定区安研路201 号 
邮编. 201804 
No. 201 Anyan Road, Jiading District,  
Shanghai, China. 
Post code :200433 
报告编号：Report number 
SCL-S-13-0107M 
委托者Requestor：周袁东 
送样日期Deliver date：2013.04.02 
报告日期Report date：2013.04.10 
第 1 页 共 4 页 
Page 1 of 4  
 
 零件号 
Part number 
10075616 
零件名称 
Part name 
燃油管夹 
Fuel pipe clip 
图纸日期 
Drawing date  
/ 
零件生产日期 
Production date 
/ 
供货商 
Supplier 
上海亚大 
Shanghai Yada 
车型/项目 
Car type/project 
IP21 MCE 
 
   阶段性报告  Stage report        结论性报告 Conclusion report           测试报告 Test report 
Ⅰ.任务描述 Task description 
实验室受委托对燃油管夹进行失效原因分析，失效零件具体信息如下： 
As requested, QA lab has analyzed the invalid cause of fuel pipe clip, and the information of invalid part is shown as 
following： 
零件信息：Part information 
零件名称 
Part name 
燃油管夹 
Fuel pipe clip 
制造日期 
Production date 
/ 
VIN 码 
VIN number 
/ 
销售日期 
Sale date 
/ 
车辆里程数 
Car mileage 
32340 km 
销售商 
Sale agent 
/ 
失效模式描述 
Invalid situation 
description 
管夹断裂 
Fuel pipe clip cracked. 
原材料信息：Raw material information 
原材料及牌号 
Raw material 
and trademark 
POM 
M90-44 
原材料厂商 
Raw material producer 
宝理  
散件供应商 
Part supplier 
/ 
金属热处理状态 
Metal heat treatment state 
/ 
失效零件见图1：The invalid part is shown in Fig 1.  
Ⅱ. 结论与建议 Conclusions and suggestions 
结论： 1. 零件受外力导致断裂 
2．零件材料符合技术要求。 
Conclusions:  1. Foreign force made part fracture.  
2. Material performance of part conformed to requirements.   
      
建议： 1. 工程评估该零件的力学要求是否适合。 
Suggestions: 1. The mechanical requirement of the part should be evaluated by DRE.  
           
分发： 
Dispenser 
周袁东 
检验者： 
Identifier 
狄春峰 
审核： 
Auditor 
 
批准： 
Approver 
 
日期： 
Date 
2013.04.10 
日期： 
Date 
 
日期： 
Date 
 
 


 
上海汽车中心实验室
(SAIC Center Lab) 
中国·上海·嘉定区安研路201 号 
邮编. 201804 
No. 201 Anyan Road, Jiading District,  
Shanghai, China. 
Post code :200433 
报告编号：Report number 
SCL-S-13-0107M 
委托者Requestor：周袁东 
送样日期Deliver date：2013.04.02 
报告日期Report date：2013.04.10 
第 2 页 共 4 页 
Page 2 of 4  
 
 
             
 
图1 失效件 
Fig.1 Failure part 
 
III. 测试结果 Test Results  
序号 
No. 
试验项目 
Test item 
额定值 
Requirement 
试验结果 
Test result 
评价 Evaluation 
第一次 
第二次 
合格 
qualified 
不合格 
unqualified 
I 
失效件 
 
 
1 
红外（GB/T6040-2002） 
Infrared Spectroscopy 
POM 
POM 
× 
 
2 
熔点（GB/T19466.3-2006） 
Melting point (℃) 
165±5 
169 
× 
 
3 
焓值（GB/T19466.3-2006） 
Enthalpy (J/g) 
/ 
152 
165 
× 
 
II 
新件 
 
 
1 
红外（GB/T6040-2002） 
Infrared Spectroscopy 
POM 
POM 
× 
 
2 
熔点（GB/T19466.3-2006） 
Melting point (℃) 
165±5 
168 
× 
 
3 
焓值（GB/T19466.3-2006） 
Enthalpy (J/g) 
/ 
134 
151 
× 
 
III 
 
 
 
1 
红外（GB/T6040-2002） 
Infrared Spectroscopy 
POM 
POM 
× 
 


 
上海汽车中心实验室
(SAIC Center Lab) 
中国·上海·嘉定区安研路201 号 
邮编. 201804 
No. 201 Anyan Road, Jiading District,  
Shanghai, China. 
Post code :200433 
报告编号：Report number 
SCL-S-13-0107M 
委托者Requestor：周袁东 
送样日期Deliver date：2013.04.02 
报告日期Report date：2013.04.10 
第 3 页 共 4 页 
Page 3 of 4  
 
序号 
No. 
试验项目 
Test item 
额定值 
Requirement 
试验结果 
Test result 
评价 Evaluation 
第一次 
第二次 
合格 
qualified 
不合格 
unqualified 
2 
熔点（GB/T19466.3-2006） 
Melting point (℃) 
165±5 
167 
× 
 
3 
焓值（GB/T19466.3-2006） 
Enthalpy (J/g) 
/ 
135 
158 
× 
 
小结：零件材料符合技术要求。 
 
Ⅳ. 宏观分析 Macroscopic observation 
 
 
失效件断口如图2 所示。断口呈脆断特征，系零件受外力导致脆断。 
 
 
图2 失效件断口 
Fig. 2 Fracture of failure part 
 
 
 
 


 
上海汽车中心实验室
(SAIC Center Lab) 
中国·上海·嘉定区安研路201 号 
邮编. 201804 
No. 201 Anyan Road, Jiading District,  
Shanghai, China. 
Post code :200433 
报告编号：Report number 
SCL-S-13-0107M 
委托者Requestor：周袁东 
送样日期Deliver date：2013.04.02 
报告日期Report date：2013.04.10 
第 4 页 共 4 页 
Page 4 of 4  
 
 
失效件的实车位置如图3 所示，据了解失效件附近有受力痕迹。结合断口观察可以判断，失效
件可能的受力方向来自下方或前方，以及这两个方向的合力。 
此类失效连续发生，建议评估该零件的力学要求是否适合。 
 
 
图3 失效件 
Fig. 3 Failure part

File: 材料工程师/SCL-S-13-0108M  .pdf.md
# SCL-S-13-0108M  .pdf

上海汽车中心实验室
SAIC Center Lab 
中国·上海·嘉定区安研路201 号 
邮编. 201804 
No. 201 Anyan Road, Jiading District,  
Shanghai, China. 
Post code :201804 
报告编号： 
Report number 
SCL-S-13-0108M 
委托者  发动机  王冠 
Requestor： 
 委托编号 
Request number： 
送样日期2013.4.7 
Deliver date:  
报告日期2013.4.11 
Report date： 
第 1 页 共 5 页 
 
SMPV-0.2.3-002-QA -F01 
零件号 
Part number 
10013048 
 零件名称 
Part name 
曲轴 
Crankshaft 
图纸日期 
Drawing date  
2006.7.1 
零件生产日期 
Production date 
/ 
 供货商 
Supplier 
托内 
车型/项目 
Car type/project 
K4 1.8 VCT 
 
阶段性报告  Stage report        结论性报告 Conclusion report 
Ⅰ.任务描述 Task description 
     实验室受委托对曲轴进行失效原因分析，失效零件具体信息如下： 
As requested, QA lab has analyzed the failure cause of the Crankshaft, and the information of failed part is shown as following： 
零件信息：Part information  
零件名称 
Part name 
曲轴 
Crankshaft
制造日期 
Production date 
2012.2 
VIN 码 
VIN number 
*18K4C*A020043218* 
销售日期 
Sale date 
/ 
车辆里程数 
Car mileage 
/ 
失效地点 
芜湖杰锋台架试验室 
失效模式描述 
Invalid situation 
description 
K4 质量提升，800h 台架耐久试验中，运行至375h 时（2012.7.14）曲轴断裂。 
原材料信息：Raw material information 
原材料及牌号 
Raw material and 
trademark 
QT750-3 
原材料厂商 
Raw material producer 
/ 
散件供应商 
Part supplier 
圣德曼 
金属热处理状态 
Metal heat treatment state
/ 
Ⅱ. 结论与建议 Conclusions and suggestions 
 
结论Conclusions： 
1、 失效件是由于台架输入轴扭震较大引起的疲劳断裂。 
The failure is fatigue fracture ，due to the larger torsional vibration for the input shaft in the bench. 
2、 失效件的材料性能符合图纸技术要求。 
The material properties of the part meet the technical requirements of the drawing. 
建议Suggestions： 
1、 请检查台架试验的实际工况。 
Please check the actual working conditions of the bench. 
2、 请校该零件的实际载荷情况。 
To check the actual load for the part. 
      分发：
Distribution 
发动机  王冠 
检验者： 
Author 
白云岭   
Bai Yunling 
审核： 
Auditor 
 
批准： 
Approver 
 
日期： 
Date 
2013.4.11 
日期： 
Date 
 
日期： 
Date 
 


上海汽车中心实验室
SAIC Center Lab 
中国·上海·嘉定区安研路201 号 
邮编. 201804 
No. 201 Anyan Road, Jiading District,  
Shanghai, China. 
Post code :201804 
报告编号： 
Report number 
SCL-S-13-0108M 
委托者  发动机  王冠 
Requestor： 
 委托编号 
Request number： 
送样日期2013.4.7 
Deliver date:  
报告日期2013.4.11 
Report date： 
第 2 页 共 5 页 
 
SMPV-0.2.3-002-QA -F01 
III. 测试结果 Test Results  
1、 失效件实物形貌：断裂位置位于连杆轴颈R 圆角处，见图1。    
 
图1  失效件实物形貌 
  2、断口分析： 
 1）宏观观察，断口具有疲劳特征，可分为3 部分，即疲劳源、扩展区、终断区，断口的疲劳扩展区面积很大， 
终断区面积较小，见图2a，说明断裂的曲轴所受的弯矩力对曲轴的强度来说是不大的； 疲劳源具有典型的 
疲劳台阶，见图2b。 
 
 
图2  断口宏观形貌   
失效件
2a
2b
扩 展 区 
终 断 区 
疲劳源 


上海汽车中心实验室
SAIC Center Lab 
中国·上海·嘉定区安研路201 号 
邮编. 201804 
No. 201 Anyan Road, Jiading District,  
Shanghai, China. 
Post code :201804 
报告编号： 
Report number 
SCL-S-13-0108M 
委托者  发动机  王冠 
Requestor： 
 委托编号 
Request number： 
送样日期2013.4.7 
Deliver date:  
报告日期2013.4.11 
Report date： 
第 3 页 共 5 页 
 
SMPV-0.2.3-002-QA -F01 
  2）断口微观观察，疲劳源处未发现气孔、疏松的缺陷，见图3a；疲劳扩展区具有典型的疲劳辉纹，见图3b；
终断区具有解理特征，见图3c。 
 
 
 
图3  断口微观形貌观察 
 
 
 
 
 
 
 
 
3b
3c
3a


上海汽车中心实验室
SAIC Center Lab 
中国·上海·嘉定区安研路201 号 
邮编. 201804 
No. 201 Anyan Road, Jiading District,  
Shanghai, China. 
Post code :201804 
报告编号： 
Report number 
SCL-S-13-0108M 
委托者  发动机  王冠 
Requestor： 
 委托编号 
Request number： 
送样日期2013.4.7 
Deliver date:  
报告日期2013.4.11 
Report date： 
第 4 页 共 5 页 
 
SMPV-0.2.3-002-QA -F01 
二、材料分析： 
  1、根据图纸的要求，在失效件上取样，进行硬度检测，测试位置示意图见图4。 
 
图4  硬度检测位置示意图 
附表1 
 序
号 
试验项目 
额定值 
试验结果 
评价 
合格 
不合格
1 
化学成份 
QT750 
 
 
 
 
C 
/ 
3.78   1 
/ 
 
 
Si 
/ 
2.11   1 
/ 
 
 
Mn 
/ 
0.52   1 
/ 
 
 
P 
≤0.08 
0.033   1 
X 
 
 
S 
≤0.03 
0.014   1 
X 
 
 
Cu 
/ 
0.68   1 
/ 
 
 
Cr 
/ 
0.04   1 
/ 
 
 
Mo 
/ 
0.01   1 
/ 
 
 
Ni 
/ 
0.01   1 
/ 
 
 
Ti 
/ 
0.033   1 
/ 
 
2 
硬度 
225-285HB 
257、259、264 
X 
 
3 
球化率 
≥85% 
85%
（图 5） 
X 
 
4 
珠光体 
≥85% 
85% 
（图 6） 
X 
 
5 
球径大小 
5-8 级 
5 级 
（图 7） 
X 
 
1、数据来源于上海机动车检测中心的报告，报告编号CW1310330H000。 


上海汽车中心实验室
SAIC Center Lab 
中国·上海·嘉定区安研路201 号 
邮编. 201804 
No. 201 Anyan Road, Jiading District,  
Shanghai, China. 
Post code :201804 
报告编号： 
Report number 
SCL-S-13-0108M 
委托者  发动机  王冠 
Requestor： 
 委托编号 
Request number： 
送样日期2013.4.7 
Deliver date:  
报告日期2013.4.11 
Report date： 
第 5 页 共 5 页 
 
SMPV-0.2.3-002-QA -F01 
 
 
图 5 球化率  100X                                图6 珠光体含量   100X 
 
图7 球径大小  100X 
 
三、失效情况调查： 
1． 发动机情况基本信息： 
 
2． 此发动机在新机装机时，搭载的VAVE 零件包括VCT 系统，火花塞，部分紧固件，连杆（仅工艺变更）。 
3． 此发动机在曲轴断裂前试验情况正常，没有其他零件进行过更换。 
4． 发动机曲轴断裂后进行整机拆解，其余零件正常并未损坏，基本可以判断曲轴断裂非其他零件造成。 
5． 台架排查时发现台架输入轴扭震较大，台架维修后再次进行试验并未出现失效情况。 
6． K4 系列发动机从未出现过曲轴断裂失效现象。 
试验项目 
试
验
地
点
试验设备
试验条件 
数量 
（台套）
发动机号
/整车号 
计划开
始时间
计划完
成时间
开始时
间 
目前状
态 
结束
时间 
800h 
endurance 
test 
JF
K4 质量
提升 
SMTC 3 111 
007 
1
*18K4C*A
02004321
8* 
2012/6
/17
2012/8
/17
2012/5
/23
发动机
曲轴断
裂确认
2012/
7/14

File: 材料工程师/SCL-S-13-0109M AP11后扭转梁.pdf.md
# SCL-S-13-0109M AP11后扭转梁.pdf

上海汽车中心实验室 
中国·上海·嘉定区安研路201 号 
邮编. 201804 
 
SAIC QA Laboratory 
201 Anhong rd, Anting, Shanghai 
报告编号 
Report number 
 
SCL-S-13-0109M 
委托者: SQE 吴立强 
Request person, dept： 
委托编号:  /  
Request number: 
送样日期: 2013.4.10 
Request date:  
报告日期: 2013.4.12 
Report date：  
第1页共9页 
 
SMPV-0.2.3-002-QA -F01 
零件号Part number 
50016231 
 零件名称 
Part name 
后扭转梁 Rear torsion beam 
图纸日期Drawing date 
/ 
零件生产日期Part production date 
2013.3.7 
 供货商 
Supplier 
上海汇众汽车部件有限公司 
车型/项目Car type/project 
AP11 
阶段性报告 Interim report                结论性报告 Conclusion report          
 
Ⅰ.任务描述 Task description 
实验室受委托对AP11 后扭转梁台架试验试验失效零件进行分析As requested, QA lab has analyzed the bench test 
rear torsion beam failure parts. The information of the failed part is as following： 
零件名称Part name 
后扭转梁 Rear torsion beam 
车制造日期Vehicle production date 
/ 
VIN 码VIN 
 
销售日期Sale date 
/ 
车辆里程数Car mileage 
 
维修站名称Sale agent 
/ 
失效模式描述 
Failure circumstance  
在进行扭转刚度台架试验时，1 根在32332 次循环时，发现弹簧座与横梁焊缝开裂5mm，
继续进行至194086 次循环时，横梁本体开裂长度大于40mm；另一根在98736 次循环时，
横梁本体开裂15mm，继续进行至120504 次循环时，横梁本体开裂长度大于50mm 
原材料信息：Raw material information 
原材料及牌号Raw material specification 
横梁SAPH440 t=6.0mm
原材料厂商Raw material producer 
/ 
散件供应商Component supplier 
/ 
金属热处理状态Metal heat treatment state 
/ 
失效零件见图1：The failed part is shown in figure 1.  
Ⅱ. 结论与建议 Conclusions and Suggestions 
结论Conclusions： 
1．台架试验19万次循环失效扭转梁属疲劳失效，裂源位于横梁内侧边缘处，高应力位置；Bench test 194086 cycle 
failure part is fatigue fracture started at torsion beam inside edge where endure high stress; 
2．台架试验12万次循环失效扭转梁也属疲劳失效，裂源有两处，一处位于横梁内侧边缘，另一处位于弹簧盘加
强板与横梁焊缝收弧末端，两处裂纹扩展交汇，导致快速失效，开裂处工作应力较大；Bench test 120504 cycle 
failure part is fatigue fracture started at torsion beam inside edge and carter area of the weld seam between reinforce 
bracket of spring plate and torsion beam, two cracks expand and accelerated the failure where endure high stress;  
3．台架试验12 万次循环失效扭转梁，横梁内侧边缘裂源附近落料质量不良，存在较大毛刺，喷丸无法消除，这
会导致应力集中的恶化效果；big burrs found at beam edge failure area which leads to stress concentration; 
4．台架试验12 万次循环失效扭转梁，在弹簧盘加强板与横梁焊缝，加强板末端有补焊，从焊接质量评估的角度
来说是允许的；rework is allowed at the weld seam between reinforce bracket of spring plate and torsion beam; 
5．台架试验使用的弹簧，与扭转梁开发认可状态时使用的弹簧有差异，需要工程分析弹簧的差异是否对扭转梁
台架实验寿命产生影响以及影响的程度；Engineering should research spring difference effect; 
6．失效后桥材料成份、机械性能，弹簧盘加强板与横梁焊缝熔深、焊高等检测结果正常；material test result OK; 
建议Suggestions： 
1．工程进行分析，从CAE角度研究弹簧盘加强板与横梁焊缝收尾方式对扭转梁应力分布的影响；Engineering study 
weld seam length between reinforce bracket of spring plate and torsion beam; 
2．供应商需要采取措施改善横梁切边质量、喷丸效果，提升焊接质量；Supplier should improve beam cutting quality, 
peening effect and weld quality; 
分发: 
Distribution 
SQE  吴立强 
CH 底盘 汤晓飞 
检验者Author 
张勇 
审核Auditor 
 
批准Approver 
 
日期Date 
2013.4.12 
日期Date 
 
日期Date 
 


上海汽车中心实验室 
中国·上海·嘉定区安研路201 号 
邮编. 201804 
 
SAIC QA Laboratory 
201 Anhong rd, Anting, Shanghai 
报告编号 
Report number 
 
SCL-S-13-0109M 
委托者: SQE 吴立强 
Request person, dept： 
委托编号:  /  
Request number: 
送样日期: 2013.4.10 
Request date:  
报告日期: 2013.4.12 
Report date：  
第2页共9页 
 
SMPV-0.2.3-002-QA -F01 
III. 测试结果与分析 Test Results and Analysis  
1．失效件宏观观察  
    失效后桥如图1 所示。 
  
 
                 循环194086 次失效后桥（A）                             循环120504 次失效后桥（B） 
图1   失效后桥开裂位置示意图 
A/B 后桥均在横梁本体产生开裂，裂纹长度都超过70mm，沿横梁边缘纵向扩展； 
同时A/B 后桥在靠近的弹簧盘加强板与横梁本体的焊缝收弧位置也发现一条裂纹（见图2），裂纹沿焊缝向起弧
方向与横梁交界处扩展，该裂纹与图1 所示横梁本体裂纹没有连通； 
  
  
 
                 循环194086 次失效后桥（A）                             循环120504 次失效后桥（B） 
图2   失效后桥横梁本体裂纹及弹簧盘加强板焊缝裂纹示意图 
 
 
 
 
弹簧盘加强板收弧位置焊缝裂纹
横梁本体裂纹，
长度超过70mm
横梁本体裂纹，
长度超过70mm 
长度10mm
长度10mm


上海汽车中心实验室 
中国·上海·嘉定区安研路201 号 
邮编. 201804 
 
SAIC QA Laboratory 
201 Anhong rd, Anting, Shanghai 
报告编号 
Report number 
 
SCL-S-13-0109M 
委托者: SQE 吴立强 
Request person, dept： 
委托编号:  /  
Request number: 
送样日期: 2013.4.10 
Request date:  
报告日期: 2013.4.12 
Report date：  
第3页共9页 
 
SMPV-0.2.3-002-QA -F01 
2．失效件断口观察  
零件编号
断口情况 
循环
194086
次失效
后桥（A）
 
 
 
 
裂纹源自于横梁内侧边缘，扩展方向如上图中白色箭头所示 
循环
120504
次失效
后桥（B）
 
 
 
有两个裂纹源，一处位于横梁内侧边缘，另一处位于弹簧盘加强板与横梁焊缝收弧末尾，其各自扩展
方向如上图中白色箭头所示 
A/B 后桥横梁本体裂纹，均呈现疲劳断裂特征，与此同时发现位于扭转横梁内侧近棱角处的裂纹源有疲劳台
阶，表明其为多源疲劳，此处应力较大。不同之处在于B 后桥有两个裂纹源，其最终断口为两个裂纹扩展之后
交汇形成。 
另外，从汇众了解到本次台架试验使用的弹簧，与扭转梁开发认可状态时使用的弹簧有差异（弹簧刚度、线
径等方面），需要工程分析弹簧的差异是否对扭转梁台架实验寿命产生影响以及影响的程度。 
 
 
 
 
 
 
 
 
裂纹源
横梁内侧
横梁外侧
扩展方向
横梁外侧
横梁内侧
裂纹源1
裂纹源2
扩展方向


上海汽车中心实验室 
中国·上海·嘉定区安研路201 号 
邮编. 201804 
 
SAIC QA Laboratory 
201 Anhong rd, Anting, Shanghai 
报告编号 
Report number 
 
SCL-S-13-0109M 
委托者: SQE 吴立强 
Request person, dept： 
委托编号:  /  
Request number: 
送样日期: 2013.4.10 
Request date:  
报告日期: 2013.4.12 
Report date：  
第4页共9页 
 
SMPV-0.2.3-002-QA -F01 
3．失效后桥横梁边缘质量  
零件编号
边缘质量情况 
循环 
194086 次
失效后桥
（A） 
 
边缘无异常毛刺和其他缺陷，在裂纹旁边剖切取样观察其切边质量，如下图示 
 
 
 
 
 
 
 
 
 
 
 
 
 
 
 
 
横梁落料边有明显的塑性变
形，这首先来自于横梁切边过
程，然后受喷丸过程影响。在
撕裂带边缘尖角处（如左下图
所示），没有发现明显的毛刺，
这说明横梁落料质量良好，也
可能是喷丸的改善效果。 
横梁本体裂纹
光亮带
撕裂带
横梁内侧


上海汽车中心实验室 
中国·上海·嘉定区安研路201 号 
邮编. 201804 
 
SAIC QA Laboratory 
201 Anhong rd, Anting, Shanghai 
报告编号 
Report number 
 
SCL-S-13-0109M 
委托者: SQE 吴立强 
Request person, dept： 
委托编号:  /  
Request number: 
送样日期: 2013.4.10 
Request date:  
报告日期: 2013.4.12 
Report date：  
第5页共9页 
 
SMPV-0.2.3-002-QA -F01 
零件编号
边缘质量情况 
循环 
120504 次
失效后桥
（B） 
边缘有明显的毛刺和尖角，在裂纹旁边剖切取样观察其切边质量，如下图示 
 
 
 
 
 
 
 
 
 
 
 
 
 
 
 
 
在撕裂带边缘尖角处（如左下
图所示），有发现明显的毛刺，
高度约0.2mm 
这说明横梁落料质量不良，喷
丸无法消除。 
这样的毛刺会造成应力集中，
特别在横梁边缘高应力区，会
带来恶化的效果。 
 
 
横梁本体裂纹
光亮带
撕裂带
横梁内侧


上海汽车中心实验室 
中国·上海·嘉定区安研路201 号 
邮编. 201804 
 
SAIC QA Laboratory 
201 Anhong rd, Anting, Shanghai 
报告编号 
Report number 
 
SCL-S-13-0109M 
委托者: SQE 吴立强 
Request person, dept： 
委托编号:  /  
Request number: 
送样日期: 2013.4.10 
Request date:  
报告日期: 2013.4.12 
Report date：  
第6页共9页 
 
SMPV-0.2.3-002-QA -F01 
循环120504 次失效后桥（B）横梁边缘质量要劣于循环194086 次失效后桥（A）。 
4．失效后桥弹簧盘与横梁本体焊缝质量  
对弹簧盘加强板与横梁焊缝剖切取样（位置见下图3）。 
    
 
循环194086 次失效后桥（A）                             循环120504 次失效后桥（B） 
图3   弹簧盘加强板与横梁焊缝剖切位置示意图 
焊缝编号
No. 
剖切图 
Section Picture 
试验结果 
Test result
评价 Evaluation 
合格 
qualified
不合格 
unqualified
 
焊接要求：熔深：≥ 0.384mm； 
焊缝厚度：≥ 2.24mm 
/ 
/ 
/ 
循环194086
次失效后桥
（A） 
 
剖切A 
熔深1.035 
    1.873 
焊高3.880 
× 
 
剖切A 
剖切B 


上海汽车中心实验室 
中国·上海·嘉定区安研路201 号 
邮编. 201804 
 
SAIC QA Laboratory 
201 Anhong rd, Anting, Shanghai 
报告编号 
Report number 
 
SCL-S-13-0109M 
委托者: SQE 吴立强 
Request person, dept： 
委托编号:  /  
Request number: 
送样日期: 2013.4.10 
Request date:  
报告日期: 2013.4.12 
Report date：  
第7页共9页 
 
SMPV-0.2.3-002-QA -F01 
焊缝编号
No. 
剖切图 
Section Picture 
试验结果 
Test result
评价 Evaluation 
合格 
qualified
不合格 
unqualified
循环120504
次失效后桥
（B） 
 
剖切B 
熔深0.482 
    100% 
焊高4.379 
× 
 
剖切位置焊缝熔深、焊高检测结果合格。 
    
焊缝 
编号 
No. 
剖切图 
Section Picture 
试验结果 
Test result 
评价 Evaluation 
合格 
qualified
不合格 
unqualified
 
/ 
/ 
循环
194086
次失效
后桥（A）
× 
焊缝超出弹
簧盘加强板
末端约
11mm 
 
焊缝角度约
151o 
 


上海汽车中心实验室 
中国·上海·嘉定区安研路201 号 
邮编. 201804 
 
SAIC QA Laboratory 
201 Anhong rd, Anting, Shanghai 
报告编号 
Report number 
 
SCL-S-13-0109M 
委托者: SQE 吴立强 
Request person, dept： 
委托编号:  /  
Request number: 
送样日期: 2013.4.10 
Request date:  
报告日期: 2013.4.12 
Report date：  
第8页共9页 
 
SMPV-0.2.3-002-QA -F01 
    
焊缝 
编号 
No. 
剖切图 
Section Picture 
试验结果 
Test result 
评价 Evaluation 
合格 
qualified
不合格 
unqualified
循环
120504
次失效
后桥（B）
× 
焊缝超出弹
簧盘加强板
末端约
11mm 
 
焊缝角度约
151o 
 
两根后桥为同一个班次生产零件，焊缝长度和方向一致。 
5．失效后桥横梁原材料检测 
零件编号
No. 
试验项目 
Test Item 
试验结果 
Test result 
评价 Evaluation 
合格 
qualified
不合格 
unqualified
循环194086
次失效后桥
（A） 
基体组织 
铁素体+珠光体 
未见异常
 


上海汽车中心实验室 
中国·上海·嘉定区安研路201 号 
邮编. 201804 
 
SAIC QA Laboratory 
201 Anhong rd, Anting, Shanghai 
报告编号 
Report number 
 
SCL-S-13-0109M 
委托者: SQE 吴立强 
Request person, dept： 
委托编号:  /  
Request number: 
送样日期: 2013.4.10 
Request date:  
报告日期: 2013.4.12 
Report date：  
第9页共9页 
 
SMPV-0.2.3-002-QA -F01 
零件编号
No. 
试验项目 
Test Item 
试验结果 
Test result 
评价 Evaluation 
合格 
qualified
不合格 
unqualified
循环120504
次失效后桥
（B） 
基体组织 
铁素体+珠光体 
未见异常
 
循环194086
次失效后桥
（A） 
硬度HV ≥ 137.5 1
（154-168）HV1 
× 
 
循环120504
次失效后桥
（B） 
硬度HV ≥ 137.5 1
（155-173）HV1 
× 
 
循环194086
次失效后桥
（A） 
抗拉强度≥ 440 2
480 3
× 
 
屈服强度≥ 295 2 
400 3
延伸率≥ 34% 2 
36 3
循环120504
次失效后桥
（B） 
抗拉强度≥ 440 2
475 3
× 
 
屈服强度≥ 295 2 
395 3
延伸率≥ 34% 2 
36 3
 
化学成分% 2
循环194086 次失效后桥 
循环120504 次失效后桥 
 
 
 
C ≤ 0.21 
0.06 3
0.06 3
× 
 
 
Si ≤ 0.30 
1.06 3
1.11 3
× 
 
 
Mn ≤ 1.50 
0.008 3
0.011 3
× 
 
 
P ≤ 0.030 
0.022 3
0.018 3
× 
 
 
S ≤ 0.025 
0.012 3
0.02 3
× 
 
 
Al ≥ 0.010 
0.026 3
0.03 3
× 
 
备注：1）硬度的要求是根据抗拉强度的要求440MPa换算而来的；换算依据DIN EN ISO18265-2003； 
      2）数据依据Q/BQB310-2009； 
      3）机械性能和化学成份测试数据由上海汇众自检； 
原材料成份、机械性能、金相及硬度测试结果正常。

File: 材料工程师/SCL-S-13-0109M-AP11-后扭转梁-张勇.pdf.md
# SCL-S-13-0109M-AP11-后扭转梁-张勇.pdf

 
上海汽车中心实验室 
中国·上海·嘉定区安研路201 号 
邮编. 201804 
 
SAIC QA Laboratory 
201 Anhong rd, Anting, Shanghai 
报告编号 
Report number 
 
SCL-S-13-0109M 
委托者: SQE 吴立强 
Request person, dept： 
委托编号:  /  
Request number: 
送样日期: 2013.4.10 
Request date:  
报告日期: 2013.4.12 
Report date：  
第1页共9页 
 
SMPV-0.2.3-002-QA -F01 
零件号Part number 
50016231 
 零件名称 
Part name 
后扭转梁 Rear torsion beam 
图纸日期Drawing date 
/ 
零件生产日期Part production date 
2013.3.7 
 供货商 
Supplier 
上海汇众汽车部件有限公司 
车型/项目Car type/project 
AP11 
阶段性报告 Interim report                结论性报告 Conclusion report          
 
Ⅰ.任务描述 Task description 
实验室受委托对AP11 后扭转梁台架试验试验失效零件进行分析As requested, QA lab has analyzed the bench test 
rear torsion beam failure parts. The information of the failed part is as following： 
零件名称Part name 
后扭转梁 Rear torsion beam 
车制造日期Vehicle production date 
/ 
VIN 码VIN 
 
销售日期Sale date 
/ 
车辆里程数Car mileage 
 
维修站名称Sale agent 
/ 
失效模式描述 
Failure circumstance  
在进行扭转刚度台架试验时，1 根在32332 次循环时，发现弹簧座与横梁焊缝开裂5mm，
继续进行至194086 次循环时，横梁本体开裂长度大于40mm；另一根在98736 次循环时，
横梁本体开裂15mm，继续进行至120504 次循环时，横梁本体开裂长度大于50mm 
原材料信息：Raw material information 
原材料及牌号Raw material specification 
横梁SAPH440 t=6.0mm 
原材料厂商Raw material producer 
/ 
散件供应商Component supplier 
/ 
金属热处理状态Metal heat treatment state 
/ 
失效零件见图1：The failed part is shown in figure 1.  
Ⅱ. 结论与建议 Conclusions and Suggestions 
结论Conclusions： 
1．台架试验19万次循环失效扭转梁属疲劳失效，裂源位于横梁内侧边缘处，高应力位置；Bench test 194086 cycle 
failure part is fatigue fracture started at torsion beam inside edge where endure high stress; 
2．台架试验12万次循环失效扭转梁也属疲劳失效，裂源有两处，一处位于横梁内侧边缘，另一处位于弹簧盘加
强板与横梁焊缝收弧末端，两处裂纹扩展交汇，导致快速失效，开裂处工作应力较大；Bench test 120504 cycle 
failure part is fatigue fracture started at torsion beam inside edge and carter area of the weld seam between reinforce 
bracket of spring plate and torsion beam, two cracks expand and accelerated the failure where endure high stress;  
3．台架试验12 万次循环失效扭转梁，横梁内侧边缘裂源附近落料质量不良，存在较大毛刺，喷丸无法消除，这
会导致应力集中的恶化效果；big burrs found at beam edge failure area which leads to stress concentration; 
4．台架试验12 万次循环失效扭转梁，在弹簧盘加强板与横梁焊缝，加强板末端有补焊，从焊接质量评估的角度
来说是允许的；rework is allowed at the weld seam between reinforce bracket of spring plate and torsion beam; 
5．台架试验使用的弹簧，与扭转梁开发认可状态时使用的弹簧有差异，需要工程分析弹簧的差异是否对扭转梁
台架实验寿命产生影响以及影响的程度；Engineering should research spring difference effect; 
6．失效后桥材料成份、机械性能，弹簧盘加强板与横梁焊缝熔深、焊高等检测结果正常；material test result OK; 
建议Suggestions： 
1．工程进行分析，从CAE角度研究弹簧盘加强板与横梁焊缝收尾方式对扭转梁应力分布的影响；Engineering study 
weld seam length between reinforce bracket of spring plate and torsion beam; 
2．供应商需要采取措施改善横梁切边质量、喷丸效果，提升焊接质量；Supplier should improve beam cutting quality, 
shot peening effect and weld quality;  
分发: 
Distribution 
SQE  吴立强 
CH 底盘 汤晓飞 
检验者Author 
张勇 
Zhangyong 
审核Auditor 
付玉生 
Fuyusheng 
批准Approver 
 
日期Date 
2013.4.12 
日期Date 
2013.4.12 
日期Date 
2013.4.12 


 
上海汽车中心实验室 
中国·上海·嘉定区安研路201 号 
邮编. 201804 
 
SAIC QA Laboratory 
201 Anhong rd, Anting, Shanghai 
报告编号 
Report number 
 
SCL-S-13-0109M 
委托者: SQE 吴立强 
Request person, dept： 
委托编号:  /  
Request number: 
送样日期: 2013.4.10 
Request date:  
报告日期: 2013.4.12 
Report date：  
第2页共9页 
 
SMPV-0.2.3-002-QA -F01 
III. 测试结果与分析 Test Results and Analysis  
1．失效件宏观观察  
    失效后桥如图1 所示。 
  
 
                 循环194086 次失效后桥（A）                             循环120504 次失效后桥（B） 
图1   失效后桥开裂位置示意图 
A/B 后桥均在横梁本体产生开裂，裂纹长度都超过70mm，沿横梁边缘纵向扩展； 
同时A/B 后桥在靠近的弹簧盘加强板与横梁本体的焊缝收弧位置也发现一条裂纹（见图2），裂纹沿焊缝向起弧
方向与横梁交界处扩展，该裂纹与图1 所示横梁本体裂纹没有连通； 
  
  
 
                 循环194086 次失效后桥（A）                             循环120504 次失效后桥（B） 
图2   失效后桥横梁本体裂纹及弹簧盘加强板焊缝裂纹示意图 
 
 
 
 
弹簧盘加强板收弧位置焊缝裂纹 
横梁本体裂纹，
长度超过70mm 
横梁本体裂纹，
长度超过70mm 
长度10mm 
长度10mm 


 
上海汽车中心实验室 
中国·上海·嘉定区安研路201 号 
邮编. 201804 
 
SAIC QA Laboratory 
201 Anhong rd, Anting, Shanghai 
报告编号 
Report number 
 
SCL-S-13-0109M 
委托者: SQE 吴立强 
Request person, dept： 
委托编号:  /  
Request number: 
送样日期: 2013.4.10 
Request date:  
报告日期: 2013.4.12 
Report date：  
第3页共9页 
 
SMPV-0.2.3-002-QA -F01 
2．失效件断口观察  
零件编号 
断口情况 
循环
194086
次失效
后桥（A） 
 
 
 
 
 
裂纹源自于横梁内侧边缘，扩展方向如上图中白色箭头所示 
循环
120504
次失效
后桥（B） 
 
 
 
 
 
有两个裂纹源，一处位于横梁内侧边缘，另一处位于弹簧盘加强板与横梁焊缝收弧末尾，其各自扩展
方向如上图中白色箭头所示 
A/B 后桥横梁本体裂纹，均呈现疲劳断裂特征，与此同时发现位于扭转横梁内侧近棱角处的裂纹源有疲劳台
阶，表明其为多源疲劳，此处应力较大。不同之处在于B 后桥有两个裂纹源，其最终断口为两个裂纹扩展之后
交汇形成。 
另外，从汇众了解到本次台架试验使用的弹簧，与扭转梁开发认可状态时使用的弹簧有差异（弹簧刚度、线
径等方面），需要工程分析弹簧的差异是否对扭转梁台架实验寿命产生影响以及影响的程度。 
 
 
 
 
 
 
 
 
裂纹源
横梁内侧
横梁外侧
扩展方向 
横梁外侧
横梁内侧
裂纹源1
裂纹源2
扩展方向 


 
上海汽车中心实验室 
中国·上海·嘉定区安研路201 号 
邮编. 201804 
 
SAIC QA Laboratory 
201 Anhong rd, Anting, Shanghai 
报告编号 
Report number 
 
SCL-S-13-0109M 
委托者: SQE 吴立强 
Request person, dept： 
委托编号:  /  
Request number: 
送样日期: 2013.4.10 
Request date:  
报告日期: 2013.4.12 
Report date：  
第4页共9页 
 
SMPV-0.2.3-002-QA -F01 
3．失效后桥横梁边缘质量  
零件编号 
边缘质量情况 
循环 
194086 次 
失效后桥
（A） 
 
边缘无异常毛刺和其他缺陷，在裂纹旁边剖切取样观察其切边质量，如下图示 
 
 
 
 
 
 
 
 
 
 
 
 
 
 
 
 
 
横梁落料边有明显的塑性变
形，这首先来自于横梁切边过
程，然后受喷丸过程影响。在
撕裂带边缘尖角处（如左下图
所示），没有发现明显的毛刺，
这说明横梁落料质量良好，也
可能是喷丸的改善效果。 
 
横梁本体裂纹
光亮带 
撕裂带 
横梁内侧 


 
上海汽车中心实验室 
中国·上海·嘉定区安研路201 号 
邮编. 201804 
 
SAIC QA Laboratory 
201 Anhong rd, Anting, Shanghai 
报告编号 
Report number 
 
SCL-S-13-0109M 
委托者: SQE 吴立强 
Request person, dept： 
委托编号:  /  
Request number: 
送样日期: 2013.4.10 
Request date:  
报告日期: 2013.4.12 
Report date：  
第5页共9页 
 
SMPV-0.2.3-002-QA -F01 
零件编号 
边缘质量情况 
循环 
120504 次 
失效后桥
（B） 
 
边缘有明显的毛刺和尖角，在裂纹旁边剖切取样观察其切边质量，如下图示 
 
 
 
 
 
 
 
 
 
 
 
 
 
 
 
 
 
在撕裂带边缘尖角处（如左下
图所示），有发现明显的毛刺，
高度约0.2mm 
这说明横梁落料质量不良，喷
丸无法消除。 
这样的毛刺会造成应力集中，
特别在横梁边缘高应力区，会
带来恶化的效果。 
 
 
横梁本体裂纹 
光亮带 
撕裂带 
横梁内侧 


 
上海汽车中心实验室 
中国·上海·嘉定区安研路201 号 
邮编. 201804 
 
SAIC QA Laboratory 
201 Anhong rd, Anting, Shanghai 
报告编号 
Report number 
 
SCL-S-13-0109M 
委托者: SQE 吴立强 
Request person, dept： 
委托编号:  /  
Request number: 
送样日期: 2013.4.10 
Request date:  
报告日期: 2013.4.12 
Report date：  
第6页共9页 
 
SMPV-0.2.3-002-QA -F01 
循环120504 次失效后桥（B）横梁边缘质量要劣于循环194086 次失效后桥（A）。 
4．失效后桥弹簧盘与横梁本体焊缝质量  
对弹簧盘加强板与横梁焊缝剖切取样（位置见下图3）。 
    
 
循环194086 次失效后桥（A）                             循环120504 次失效后桥（B） 
图3   弹簧盘加强板与横梁焊缝剖切位置示意图 
焊缝编号 
No. 
剖切图 
Section Picture 
试验结果 
Test result 
评价 Evaluation 
合格 
qualified 
不合格 
unqualified 
 
焊接要求：熔深：≥ 0.384mm； 
焊缝厚度：≥ 2.24mm 
/ 
/ 
/ 
循环194086
次失效后桥
（A） 
 
剖切A 
 
熔深1.035 
    1.873 
焊高3.880 
× 
 
剖切A 
剖切B 


 
上海汽车中心实验室 
中国·上海·嘉定区安研路201 号 
邮编. 201804 
 
SAIC QA Laboratory 
201 Anhong rd, Anting, Shanghai 
报告编号 
Report number 
 
SCL-S-13-0109M 
委托者: SQE 吴立强 
Request person, dept： 
委托编号:  /  
Request number: 
送样日期: 2013.4.10 
Request date:  
报告日期: 2013.4.12 
Report date：  
第7页共9页 
 
SMPV-0.2.3-002-QA -F01 
焊缝编号 
No. 
剖切图 
Section Picture 
试验结果 
Test result 
评价 Evaluation 
合格 
qualified 
不合格 
unqualified 
循环120504
次失效后桥
（B） 
 
剖切B 
 
熔深0.482 
    100% 
焊高4.379 
× 
 
剖切位置焊缝熔深、焊高检测结果合格。 
     
焊缝 
编号 
No. 
剖切图 
Section Picture 
试验结果 
Test result 
评价 Evaluation 
合格 
qualified 
不合格 
unqualified 
 
/ 
/ 
循环
194086
次失效
后桥（A） 
× 
焊缝超出弹
簧盘加强板
末端约
11mm 
 
焊缝角度约
151o 
 


 
上海汽车中心实验室 
中国·上海·嘉定区安研路201 号 
邮编. 201804 
 
SAIC QA Laboratory 
201 Anhong rd, Anting, Shanghai 
报告编号 
Report number 
 
SCL-S-13-0109M 
委托者: SQE 吴立强 
Request person, dept： 
委托编号:  /  
Request number: 
送样日期: 2013.4.10 
Request date:  
报告日期: 2013.4.12 
Report date：  
第8页共9页 
 
SMPV-0.2.3-002-QA -F01 
     
焊缝 
编号 
No. 
剖切图 
Section Picture 
试验结果 
Test result 
评价 Evaluation 
合格 
qualified 
不合格 
unqualified 
循环
120504
次失效
后桥（B） 
× 
焊缝超出弹
簧盘加强板
末端约
11mm 
 
焊缝角度约
151o 
 
两根后桥为同一个班次生产零件，焊缝长度和方向一致。 
5．失效后桥横梁原材料检测 
零件编号 
No. 
试验项目 
Test Item 
试验结果 
Test result 
评价 Evaluation 
合格 
qualified 
不合格 
unqualified 
循环194086
次失效后桥
（A） 
基体组织 
 
铁素体+珠光体 
未见异常 
 


 
上海汽车中心实验室 
中国·上海·嘉定区安研路201 号 
邮编. 201804 
 
SAIC QA Laboratory 
201 Anhong rd, Anting, Shanghai 
报告编号 
Report number 
 
SCL-S-13-0109M 
委托者: SQE 吴立强 
Request person, dept： 
委托编号:  /  
Request number: 
送样日期: 2013.4.10 
Request date:  
报告日期: 2013.4.12 
Report date：  
第9页共9页 
 
SMPV-0.2.3-002-QA -F01 
零件编号 
No. 
试验项目 
Test Item 
试验结果 
Test result 
评价 Evaluation 
合格 
qualified 
不合格 
unqualified 
循环120504
次失效后桥
（B） 
基体组织 
 
铁素体+珠光体 
未见异常 
 
循环194086
次失效后桥
（A） 
硬度HV ≥ 137.5 1 
（154-168）HV1 
× 
 
循环120504
次失效后桥
（B） 
硬度HV ≥ 137.5 1 
（155-173）HV1 
× 
 
循环194086
次失效后桥
（A） 
抗拉强度≥ 440 2 
480 3 
× 
 
屈服强度≥ 295 2 
400 3 
延伸率≥ 34% 2 
36 3 
循环120504
次失效后桥
（B） 
抗拉强度≥ 440 2 
475 3 
× 
 
屈服强度≥ 295 2 
395 3 
延伸率≥ 34% 2 
36 3 
 
化学成分% 2 
循环194086 次失效后桥 
循环120504 次失效后桥 
 
 
 
C ≤ 0.21 
0.06 3 
0.06 3 
× 
 
 
Si ≤ 0.30 
0.008 3 
0.011 3 
× 
 
 
Mn ≤ 1.50 
1.06 3 
1.11 3 
× 
 
 
P ≤ 0.030 
0.022 3 
0.018 3 
× 
 
 
S ≤ 0.025 
0.012 3 
0.02 3 
× 
 
 
Al ≥ 0.010 
0.026 3 
0.03 3 
× 
 
备注：1）硬度的要求是根据抗拉强度的要求440MPa换算而来的；换算依据DIN EN ISO18265-2003； 
      2）数据依据Q/BQB310-2009； 
      3）机械性能和化学成份测试数据由上海汇众自检； 
原材料成份、机械性能、金相及硬度测试结果正常。

File: 材料工程师/SCL-S-13-0110M ZP11 EU 发动机盖锁体（草案）.pdf.md
# SCL-S-13-0110M ZP11 EU 发动机盖锁体（草案）.pdf

 
上海汽车中心实验室 
中国·上海·嘉定区安研路201 号 
邮编. 201804 
 
SAIC Central Laboratory 
201 Anhong rd, Anting, Shanghai, China 
报告编号 
Report number 
 
SCL-S-13-0110M 
委托者:SQE 温华 
Request person, dept： 
委托编号: / 
Request number: 
送样日期: 2013.04.11 
Request date:  
报告日期: 2013.04.23 
Report date：  
第1 页共6 页 
 
分发: 
Distribution 
SQE 温华 
检验者Author 
邵百明 
审核Auditor 
 
批准Approver 
 
日期Date 
2013.04.23 
日期Date 
 
日期Date 
 
SMPV-0.2.3-002-QA -F01 
零件号Part number 
10133243 
 零件名称 
Part name 
发动机盖锁体 
Bonnet latch assembly 
图纸日期Drawing date 
/ 
零件生产日期Part production date 
/ 
 供货商 
Supplier 
温州东方通用机电厂 
车型/项目Car type/project 
ZP11 EU 
阶段性报告 Interim report                结论性报告 Conclusion report          
 
Ⅰ.任务描述 Task description 
实验室受委托对发动机盖锁体弹簧进行分析，失效零件具体信息如下： 
As requested, QA lab has analyzed the spring of the bonnet latch assembly. The information of the failed part is as 
following： 
零件信息：Part information 
零件名称 
Part name 
发动机盖锁体 
Bonnet latch assembly 
车制造日期 
Vehicle production date 
/ 
VIN 码 
VIN 
/ 
销售日期 
Sale date 
/ 
车辆里程数 
Car mileage 
1#：8150 次 
2#：5100 次； 
3#：4500 次；（要求：12000 次） 
维修站名称 
Sale agent 
/ 
失效模式描述 
Failure circumstance  
弹簧断裂。The springs were broken. 
原材料信息：Raw material information 
原材料及牌号 
Raw material specification 
304H 
原材料厂商 
Raw material producer 
/ 
散件供应商 
Component supplier 
温州高新弹簧厂 
金属热处理状态 
Metal heat treatment state 
/ 
失效零件见图1：The failed part is shown in figure 1.  
 
Ⅱ. 结论与建议 Conclusions and Suggestions 
 
结论Conclusions： 
（1） 弹簧是由于局部应力过大而出现疲劳断裂的。The spring was broken by fatigue because of a big stress at the 
local. 
（2） 成分符合要求；硬度，组织以及夹杂物水平正常。The chemical compositions meets the requirement; the 
hardness, microstructure and inclusion content are normal. 
 
建议Suggestions： 
（1） 评估产品的寿命要求。Evaluate the life requirement of the part. 
（2） 优化弹簧设计降低断裂处的应力。Optimize the spring design to reduce the stress. 
 
 
 


 
上海汽车中心实验室 
中国·上海·嘉定区安研路201 号 
邮编. 201804 
 
SAIC QA Laboratory 
201 Anhong rd, Anting, Shanghai 
报告编号 
Report number 
 
SCL-S-13-0110M 
委托者: SQE 温华 
Request person, dept： 
委托编号:  /  
Request number: 
送样日期: 2013.04.11 
Request date:  
报告日期: 2013.04.23 
Report date：  
第2 页共6 页 
 
SMPV-0.2.3-002-QA -F01 
II. 调查结果Investigation Results  
     
收到了3 件失效件，如图1 所示。其中1#失效件相对于2#，3#失效件，增大了断裂处的半径；其寿命
分别为：8150 次，5100 次和4500 次；此外，供应商对另3 件过渡半径增大的弹簧进行相同测试，其寿命
同样超过了8000 次。从这些结果可以看出，过渡半径增大后，降低了局部应力，从而显著地提高了寿命。
供应商反馈的弹簧更改前后的过渡半径见如图2 所示。 
ZP11 EU 的弹簧设计寿命要求为：12000 次；而SAIC 其它车型的相同产品设计寿命为6000 次。 
 
 
图1 装配图及失效件  a) 装配关系； b) 失效弹簧 断裂于圆角过渡处 
 
 
1# 
2# 
3# 
a） 
b） 


 
上海汽车中心实验室 
中国·上海·嘉定区安研路201 号 
邮编. 201804 
 
SAIC QA Laboratory 
201 Anhong rd, Anting, Shanghai 
报告编号 
Report number 
 
SCL-S-13-0110M 
委托者: SQE 温华 
Request person, dept： 
委托编号:  /  
Request number: 
送样日期: 2013.04.11 
Request date:  
报告日期: 2013.04.23 
Report date：  
第3 页共6 页 
 
SMPV-0.2.3-002-QA -F01 
 
 
图2  弹簧 更改前后的过渡半径 
 
 
断口分析Fracture Analysis 
  3 件失效件的断口如图3-5 所示；箭头显示裂纹扩展方向。该断口为典型单向疲劳；起源部位无损伤。 
 
 
（a）全貌                                      （b）起源处 无损伤 
图3 1#失效件断口 
2-R3 
2-R4.5 
2-R3 
2-R4.5 
更改前 
更改后 


 
上海汽车中心实验室 
中国·上海·嘉定区安研路201 号 
邮编. 201804 
 
SAIC QA Laboratory 
201 Anhong rd, Anting, Shanghai 
报告编号 
Report number 
 
SCL-S-13-0110M 
委托者: SQE 温华 
Request person, dept： 
委托编号:  /  
Request number: 
送样日期: 2013.04.11 
Request date:  
报告日期: 2013.04.23 
Report date：  
第4 页共6 页 
 
SMPV-0.2.3-002-QA -F01 
 
（a）全貌                                      （b）起源处无损伤 
图4 2#失效件断口 
 
 
（a）全貌                                      （b）起源处 无损伤 
图5 2#失效件断口 
 
 
 
 
 
 
 
 
 
 
 


 
上海汽车中心实验室 
中国·上海·嘉定区安研路201 号 
邮编. 201804 
 
SAIC QA Laboratory 
201 Anhong rd, Anting, Shanghai 
报告编号 
Report number 
 
SCL-S-13-0110M 
委托者: SQE 温华 
Request person, dept： 
委托编号:  /  
Request number: 
送样日期: 2013.04.11 
Request date:  
报告日期: 2013.04.23 
Report date：  
第5 页共6 页 
 
SMPV-0.2.3-002-QA -F01 
材料检测 Material Test 
     该三件弹簧使用的是同一批原材料。表1 显示的是材料检测结果。成分符合要求；硬度正常；3 件夹杂物
水平和组织相同，见图6 和图7。 
 
表1  材料检测结果 
序号 
No. 
试验项目 
Test item 
额定值 
Requirement 
测试结果 
Test Result 
评价evaluation 
合格 
ok 
不合格 
not ok 
1 
成分
1  
304H 
  
  
  
C:0.04-0.10 
0.09 
× 
  
  
Si:≤0.75 
0.38 
× 
  
  
Mn: ≤2.00 
1.81 
× 
  
  
P: ≤0.040 
0.022 
× 
  
  
S: ≤0.030 
0.004 
× 
Cr:18.00-20.00 
18.11 
× 
Ni:8.0-11.0 
8.08 
× 
2 
硬度 
/ 
1#失效件 
HV1：464,462,474 
/ 
2#失效件 
HV1:455，476，474 
/ 
3#失效件 
HV1：485,480,483 
/ 
4 
夹杂物 
/ 
D1 (图6) 
/ 
5 
组织 
/ 
变形的基体上分布着细小的析出物 
（图7） 
/ 
 
说明：1）成分检测样品为3#失效件。 
 
图6 夹杂物 


 
上海汽车中心实验室 
中国·上海·嘉定区安研路201 号 
邮编. 201804 
 
SAIC QA Laboratory 
201 Anhong rd, Anting, Shanghai 
报告编号 
Report number 
 
SCL-S-13-0110M 
委托者: SQE 温华 
Request person, dept： 
委托编号:  /  
Request number: 
送样日期: 2013.04.11 
Request date:  
报告日期: 2013.04.23 
Report date：  
第6 页共6 页 
 
SMPV-0.2.3-002-QA -F01 
 
图7 组织

File: 材料工程师/SCL-S-13-0111M 63P 从动5档齿轮2013.4.11.pdf.md
# SCL-S-13-0111M 63P 从动5档齿轮2013.4.11.pdf

 
上海汽车中心实验室 
中国·上海·嘉定区安研路201 号 
邮编. 201804 
 
SAIC Central Laboratory 
201 Anhong rd, Anting, Shanghai, China 
报告编号 
Report number 
 
SCL-S-13-0111M 
委托者:SQE 孙云辰 
Request person, dept： 
委托编号: / 
Request number: 
送样日期: 2013.04.11 
Request date:  
报告日期: 2013.04.17 
Report date：  
第1 页共9 页 
 
分发: 
Distribution 
SQE 孙云辰 
检验者Author 
邵百明 
审核Auditor 
 
批准Approver 
 
日期Date 
2013.04.17 
日期Date 
 
日期Date 
 
SMPV-0.2.3-002-QA -F01 
零件号Part number 
10071852 
SH12M5P-1701150A 
 零件名称 
Part name 
从动5 档齿 
Driven 5th speed gear  
图纸日期Drawing date 
/ 
零件生产日期Part production date 
2012.03.18 
 供货商 
Supplier 
上海汽车变速器有限公司 
SAGW 
车型/项目Car type/project 
AP11 SH63P 
阶段性报告 Interim report                结论性报告 Conclusion report          
 
Ⅰ.任务描述 Task description 
实验室受委托对从动5 档齿进行分析，失效零件具体信息如下： 
As requested, QA lab has analyzed the driven 5th speed gear. The information of the failed part is as following： 
 
零件信息：Part information 
零件名称 
Part name 
从动5 档齿 
Driven 5th speed gear 
车制造日期 
Vehicle production date 
/ 
VIN 码 
VIN 
/ 
销售日期 
Sale date 
/ 
车辆里程数 
Car mileage 
150106Km 
维修站名称 
Sale agent 
/ 
失效模式描述 
Failure circumstance  
5 档齿断裂。The teeth of the 5th speed gear was broken. 
原材料信息：Raw material information 
原材料及牌号 
Raw material specification 
SAE 4320H 
原材料厂商 
Raw material producer 
/ 
散件供应商 
Component supplier 
/ 
金属热处理状态 
Metal heat treatment state 
渗碳淬火+低温回火 
失效零件见图1：The failed part is shown in figure 1.  
 
Ⅱ. 结论与建议 Conclusions and Suggestions 
 
 
结论Conclusions： 
（1）齿轮是由于疲劳而开裂。这是由于返工中，盖板背面粘附有螺纹锁固密封胶，使得局部凸起，与齿轮端面
摩擦，出现高温，最终导致齿根萌生裂纹源，出现断裂。The gear was broken by fatigue. During reworking, the 
adhesive adhered to the surface of the cover，which made the local protuberance, and then the side surface of the gear 
rubbed with the cover and generated high temperature. This made the crack origin come into existence and finally the 
gear was failed. 
（2）齿轮材料的成分，表面硬度，芯部硬度以及淬硬层厚度符合要求；组织正常。The chemical composition, surface 
hardness, core hardness and the hardening depth meet the requirement; the microstructure is normal. 
 
建议Suggestions： 
（1）修订PFMEA 文件，避免类似事情的发生。Emend PFMEA to avoid the similar case happening. 
（2）制定并执行合理的返工程序。Establish and carry out the reasonable rework process . 
 


 
上海汽车中心实验室 
中国·上海·嘉定区安研路201 号 
邮编. 201804 
 
SAIC QA Laboratory 
201 Anhong rd, Anting, Shanghai 
报告编号 
Report number 
 
SCL-S-13-0111M 
委托者: SQE 孙云辰 
Request person, dept： 
委托编号:  /  
Request number: 
送样日期: 2013.04.11 
Request date:  
报告日期: 2013.04.17 
Report date：  
第2 页共9 页 
 
SMPV-0.2.3-002-QA -F01 
II. 调查结果Investigation Results  
     
收到的失效件如图1 所示。箭头显示输入轴旋转方向。在工作中，主动齿的两个面都有可能承受另一
齿轮施加的载荷。加速时，箭头所指的面为工作面；当输出轴的转速大于输入轴的转速时，另一面也会承
受相应的载荷。 
 
图1 失效件 
 
与此同时，可以发现齿轮的一面有严重的摩擦痕迹（图2（a）），并在整个端面上均匀分布着裂纹；图
2（b）只是示意了局部的裂纹。这些裂纹的产生与摩擦过热有关（见图3）。 
图4 显示断裂齿的端面也有相同的摩擦痕迹，表明：断裂前就出现了摩擦。 
 
 
图2 齿轮侧面 严重磨损；均匀分布的裂纹 
 
 
a 
b 


 
上海汽车中心实验室 
中国·上海·嘉定区安研路201 号 
邮编. 201804 
 
SAIC QA Laboratory 
201 Anhong rd, Anting, Shanghai 
报告编号 
Report number 
 
SCL-S-13-0111M 
委托者: SQE 孙云辰 
Request person, dept： 
委托编号:  /  
Request number: 
送样日期: 2013.04.11 
Request date:  
报告日期: 2013.04.17 
Report date：  
第3 页共9 页 
 
SMPV-0.2.3-002-QA -F01 
 
图3 裂纹  磨损的表面发蓝，显示产生了高温            图4 断齿的端面   严重摩擦痕迹 
 
图5 显示轴承盖板的一面出现严重的摩擦，其磨损量约0.14mm。这是与齿轮端面相互接触摩擦造成的；
正常情况下，相互之间是不会接触的。摩擦区域的背面，有浅红色的透明材料。材料里面可以看见盖板固
定螺母的防松胶。这些部位的厚度尺寸为：3.502mm；而盖板要求的厚度为：3.05mm-3.15mm。外物会导
致盖板局部凸起，与齿轮端面在工作中出现干涉，从而出现摩擦。 
 
 
 
图5 轴承盖板 底面有红色的，透明的非金属 
 
 
 
裂纹 


 
上海汽车中心实验室 
中国·上海·嘉定区安研路201 号 
邮编. 201804 
 
SAIC QA Laboratory 
201 Anhong rd, Anting, Shanghai 
报告编号 
Report number 
 
SCL-S-13-0111M 
委托者: SQE 孙云辰 
Request person, dept： 
委托编号:  /  
Request number: 
送样日期: 2013.04.11 
Request date:  
报告日期: 2013.04.17 
Report date：  
第4 页共9 页 
 
SMPV-0.2.3-002-QA -F01 
断口分析 Fracture Analysis 
宏观断口如图6-9 所示。断口上可以看见明显的贝壳纹路，显示出疲劳断口的特征；裂纹起源于三个区域；
其中起源区1 和起源区2 处于磨损面的齿根部位，与摩擦有关。 
 
 
 
 
 
图6 宏观断口 
箭头显示裂纹扩展方向。 
图7 主断口的起源区1 
起源于齿根；起源处有明显
的承受高温的色彩。 
 
起源区1 
起源区2 
起源区3 
主断口 
次断口 


 
上海汽车中心实验室 
中国·上海·嘉定区安研路201 号 
邮编. 201804 
 
SAIC QA Laboratory 
201 Anhong rd, Anting, Shanghai 
报告编号 
Report number 
 
SCL-S-13-0111M 
委托者: SQE 孙云辰 
Request person, dept： 
委托编号:  /  
Request number: 
送样日期: 2013.04.11 
Request date:  
报告日期: 2013.04.17 
Report date：  
第5 页共9 页 
 
SMPV-0.2.3-002-QA -F01 
 
 
 
 
图10 和图11 显示的主断口和次断口的微观断口。断口有明显的疲劳辉纹，进一步证明该断裂为疲劳开裂。 
 
 
 
图8 主断口的起源区2 
起源于齿根；起源处有明显
的承受高温的色彩。 
 
图9 次断口的起源区3 
起源于齿根；起源处有明显
的承受高温的色彩。 
 


 
上海汽车中心实验室 
中国·上海·嘉定区安研路201 号 
邮编. 201804 
 
SAIC QA Laboratory 
201 Anhong rd, Anting, Shanghai 
报告编号 
Report number 
 
SCL-S-13-0111M 
委托者: SQE 孙云辰 
Request person, dept： 
委托编号:  /  
Request number: 
送样日期: 2013.04.11 
Request date:  
报告日期: 2013.04.17 
Report date：  
第6 页共9 页 
 
SMPV-0.2.3-002-QA -F01 
 
 
 
 
 
 
 
 
 
 
 
 
 
 
图10 主断口扩展区的微观形貌  箭头显示裂纹扩展方向 
 
 
 
 
 
 
 
 
 
 
 
 
 
 
 
                       图11 次断口扩展区的微观形貌  箭头显示裂纹扩展方向 
 
 
 
 
 
 
 
 
 
 


 
上海汽车中心实验室 
中国·上海·嘉定区安研路201 号 
邮编. 201804 
 
SAIC QA Laboratory 
201 Anhong rd, Anting, Shanghai 
报告编号 
Report number 
 
SCL-S-13-0111M 
委托者: SQE 孙云辰 
Request person, dept： 
委托编号:  /  
Request number: 
送样日期: 2013.04.11 
Request date:  
报告日期: 2013.04.17 
Report date：  
第7 页共9 页 
 
SMPV-0.2.3-002-QA -F01 
材料检测 Material Test 
（1） 齿轮 
     齿轮材料检测结果如表1 所示。成分，硬度以及淬硬层深度符合要求；齿面和芯部组织正常。摩擦的表面
组织显示该材料受到了高温，出现了明显的回火。 
表1  材料检测结果 
序号 
No. 
试验项目 
Test item 
额定值 
Requirement 
测试结果 
Test Result 
评价evaluation 
合格 
ok 
不合格 
not ok 
1 
成分  
SAE 4320H 
  
  
  
C:0.17-0.23 
0.173 
× 
  
  
Mn:0.40-0.70 
0.573 
× 
  
  
P:≤0.030 
0.0079 
× 
  
  
S:≤0.040 
0.020 
× 
  
  
Si:0.15-0.35 
0.273 
× 
Ni:1.55-2.00 
1.713 
× 
  
  
Cr:0.35-0.65 
0.515 
× 
Mo:0.20-0.30 
0.226 
× 
2 
表面硬度 
680-780HV30 
HV30:761,756,743 
× 
3 
芯部硬度 
350-480HV30 
HV30:450,455,453 
× 
4 
有效硬化层 
0.40-0.70
（550HV1） 
0.55mm 
× 
 
5 
组织 
齿面 
渗碳淬火+低温回
火组织 
细小马氏体+残余奥氏体（图12） 
× 
芯部 
回火马氏体（图13） 
× 
摩擦面 
/ 
摩擦高温，回火（图14） 
/ 
 
图12 齿面组织 


 
上海汽车中心实验室 
中国·上海·嘉定区安研路201 号 
邮编. 201804 
 
SAIC QA Laboratory 
201 Anhong rd, Anting, Shanghai 
报告编号 
Report number 
 
SCL-S-13-0111M 
委托者: SQE 孙云辰 
Request person, dept： 
委托编号:  /  
Request number: 
送样日期: 2013.04.11 
Request date:  
报告日期: 2013.04.17 
Report date：  
第8 页共9 页 
 
SMPV-0.2.3-002-QA -F01 
 
图13 芯部硬度 
 
 
图14 摩擦的表面 
   
 
 
 


 
上海汽车中心实验室 
中国·上海·嘉定区安研路201 号 
邮编. 201804 
 
SAIC QA Laboratory 
201 Anhong rd, Anting, Shanghai 
报告编号 
Report number 
 
SCL-S-13-0111M 
委托者: SQE 孙云辰 
Request person, dept： 
委托编号:  /  
Request number: 
送样日期: 2013.04.11 
Request date:  
报告日期: 2013.04.17 
Report date：  
第9 页共9 页 
 
SMPV-0.2.3-002-QA -F01 
（2）粘附物 
    对粘附物以及现场获取的1243 螺纹锁固密封剂（见图15）进行检测。测试结果（见图16）显示：两物质
完全吻合，因此可以判断粘附物为螺纹锁固密封剂。 
 
 
图15 螺纹锁固密封剂 
 
 
图16 粘附物 红外检测 
 
正常装配过程，该密封剂仅仅应用于其它部位；此部位不会使用该密封剂。 
    该变速箱的追溯号码为：1203180044。查看其历史记录，该变速箱曾进行过返工。在返工过程中，盖板表
面偶然粘附有密封剂，并未及时察觉，从而导致盖板与壳体表面出现密封剂，引起最终的失效。 
     
附着物 
螺纹锁固密封剂

File: 材料工程师/SCL-S-13-0112M 燃油管-ZP11.pdf.md
# SCL-S-13-0112M 燃油管-ZP11.pdf

 
上海汽车中心实验室
(SAIC Center Lab) 
中国·上海·嘉定区安研路201 号 
邮编. 201804 
No. 201 Anyan Road, Jiading District,  
Shanghai, China. 
Post code :200433 
报告编号：Report number 
SCL-S-13-0112M 
委托者Requestor：王玮 
送样日期Deliver date：2013.04.12 
报告日期Report date：2013.04.17 
第 1 页 共 3 页 
Page 1 of 3  
 
零件号 
Part number 
10096318 
零件名称 
Part name 
加油管 
Fuel filling pipe 
图纸日期 
Drawing date  
/ 
零件生产日期 
Production date 
/ 
供货商 
Supplier 
扬州华光  
Yangzhou Huaguang 
车型/项目 
Car type/project 
ZP 11 
 
   阶段性报告  Stage report        结论性报告 Conclusion report           测试报告 Test report 
Ⅰ.任务描述 Task description 
实验室受委托对加油管进行失效原因分析，失效零件具体信息如下： 
As requested, QA lab has analyzed the invalid cause of fuel filling pipe, and the information of invalid part is shown 
as following： 
零件信息：Part information 
零件名称 
Part name 
加油管 
Fuel filling pipe 
制造日期 
Production date 
/ 
VIN 码 
VIN number 
/ 
销售日期 
Sale date 
/ 
车辆里程数 
Car mileage 
60 km 
销售商 
Sale agent 
/ 
失效模式描述 
Invalid situation 
description 
加油管开裂 
Fuel filling pipe cracked. 
原材料信息：Raw material information 
原材料及牌号 
Raw material 
and trademark 
PA12 
原材料厂商 
Raw material producer 
/ 
散件供应商 
Part supplier 
/ 
金属热处理状态 
Metal heat treatment state 
/ 
失效零件见图1：The invalid part is shown in Fig 1.  
Ⅱ. 结论与建议 Conclusions and suggestions 
结论： 1.  失效件被尖锐物体割伤。 
2．零件材料符合技术要求。 
Conclusions:  1. Failure part was hurt by sharp matter.  
2. Material performance of part conformed to requirements.   
      
建议： 1. 加强对零件的保护。 
Suggestions: 1. Protection to the part should be improved.  
           
分发： 
Dispenser 
王玮 
检验者： 
Identifier 
狄春峰 
审核： 
Auditor 
 
批准： 
Approver 
 
日期： 
Date 
2013.04.17 
日期： 
Date 
 
日期： 
Date 
 
 


 
上海汽车中心实验室
(SAIC Center Lab) 
中国·上海·嘉定区安研路201 号 
邮编. 201804 
No. 201 Anyan Road, Jiading District,  
Shanghai, China. 
Post code :200433 
报告编号：Report number 
SCL-S-13-0112M 
委托者Requestor：王玮 
送样日期Deliver date：2013.04.12 
报告日期Report date：2013.04.17 
第 2 页 共 3 页 
Page 2 of 3  
 
 
        
 
图1 失效件 
Fig.1 Failure part 
III. 测试结果 Test Results  
序号 
No. 
试验项目 
Test item 
额定值 
Requirement 
试验结果 
Test result 
评价 Evaluation 
第一次 
第二次 
合格 
qualified 
不合格 
unqualified 
I 
失效件 
 
 
1 
红外（GB/T6040-2002） 
Infrared Spectroscopy 
PA12 
PA12 
× 
 
2 
熔点（GB/T19466.3-2006） 
Melting point (℃) 
175±5 
171 
× 
 
3 
焓值（GB/T19466.3-2006） 
Enthalpy (J/g) 
/ 
70.2 
88.4 
× 
 
II 
新件 
 
 
1 
红外（GB/T6040-2002） 
Infrared Spectroscopy 
PA12 
PA12 
× 
 
2 
熔点（GB/T19466.3-2006） 
Melting point (℃) 
175±5 
171 
× 
 
3 
焓值（GB/T19466.3-2006） 
Enthalpy (J/g) 
/ 
37.9 
47.0 
× 
 
III 
粒料 
 
 
1 
红外（GB/T6040-2002） 
Infrared Spectroscopy 
PA12 
PA12 
× 
 
2 
熔点（GB/T19466.3-2006） 
Melting point (℃) 
175±5 
171 
× 
 
3 
焓值（GB/T19466.3-2006） 
Enthalpy (J/g) 
/ 
42.0 
44.1 
× 
 
小结：零件材料符合技术要求。 


 
上海汽车中心实验室
(SAIC Center Lab) 
中国·上海·嘉定区安研路201 号 
邮编. 201804 
No. 201 Anyan Road, Jiading District,  
Shanghai, China. 
Post code :200433 
报告编号：Report number 
SCL-S-13-0112M 
委托者Requestor：王玮 
送样日期Deliver date：2013.04.12 
报告日期Report date：2013.04.17 
第 3 页 共 3 页 
Page 3 of 3  
 
Ⅳ. 宏观分析 Macroscopic observation 
 
 
  失效件断口如图２所示。断口平整光滑，系被尖锐物体割伤。 
 
图2 失效件断口 
Fig. 2 Fracture of failure part 
 
    
失效件裂纹附近有多处受伤痕迹，如图３所示。 
  
图3 失效件 
Fig. 3 Failure part
