Repository: kujaxr/obsidian-vault

File: 材料工程师/SCL-S-13-0113M.pdf.md
# SCL-S-13-0113M.pdf

 
上海汽车中心实验室
SAIC Center Lab 
中国·上海·嘉定区安研路201 号 
邮编. 201804 
No. 201 Anyan Road, Jiading District,  
Shanghai, China. 
Post code :201804 
报告编号： 
Report number 
SCL-S-13-0113M 
委托者  发动机  王卫强 
Requestor： 
 委托编号 
Request number： 
送样日期2013.4.15 
Deliver date:  
报告日期2013.4.25 
Report date： 
第 1 页 共 9 页 
 
SMPV-0.2.3-002-QA -F01 
零件号 
Part number 
JB(SAICM)15-30
026569-10 
 零件名称 
Part name 
机油泵限压阀弹簧 
Spring 
图纸日期 
Drawing date  
2012.10.16 
零件生产日期 
Production date 
/ 
 供货商 
Supplier 
中国弹簧厂 
车型/项目 
Car type/project 
NLE 
阶段性报告  Stage report        结论性报告 Conclusion report 
Ⅰ.任务描述 Task description 
     实验室受委托机油泵限压阀弹簧进行失效原因分析，失效零件具体信息如下： 
As requested, QA lab has analyzed the failure cause of thespring, and the information of failed part is shown as following： 
零件信息：Part information  
零件名称 
Part name 
机油泵限压阀弹簧 
Spring 
制造日期 
Production date 
2012.2 
VIN 码 
VIN number 
/ 
销售日期 
Sale date 
/ 
车辆里程数Car mileage 
/ 
失效地点 
台架试验 
失效模式描述 
Invalid situation description 
发动机爆破耐久试验进行到70h，发现机油泵弹簧断裂。 
原材料信息：Raw material information 
原材料及牌号 
Raw material and trademark 
82B 
原材料厂商 
Raw material producer 
/ 
散件供应商 
Part supplier 
/ 
金属热处理状态 
Metal heat treatment state 
表面氧化处理 
Ⅱ. 结论与建议 Conclusions and suggestions 
结论Conclusions： 
1、 失效件属于疲劳断裂，断口的疲劳区面积较小，终断区面积较大，说明断裂的弹簧所受的载荷很大。 
The failure is fatigue fracture. fatigue fracture area is smaller and finally crack area is bigger, which indicating a 
breaking spring suffered great load. 
2、 零件的抗拉强度低于标准技术要求。The tensile strength for the parts is lower than the standard technical 
requirements. 
3、 化学成分、表面脱碳符合技术要求。失效件与新零件的金相组织和非金属夹杂物无差异，未发现异常。Chemical 
composition, surface decarburization meet the technical requirements.Microstructure and non-metallic inclusions for 
failure parts and new parts do not found abnormalities. 
建议Suggestions： 
1、 请检查台架试验的实际工况和该零件的实际载荷情况。 
Please check the actual working conditions of the bench and the actual load for the part. 
2、 根据弹簧实际工作情况优化产品设计，如使用合金弹簧钢丝等。According to the actual work of the spring 
optimization product design , such as the use alloy spring steel wire. 
      分发： 
Distribution 
发动机  王卫强 
检验者： 
Author 
白云岭   
Bai Yunling 
审核： 
Auditor 
 
批准： 
Approver 
 
日期： 
Date 
2013.4.25 
日期： 
Date 
 
日期： 
Date 
 


 
上海汽车中心实验室
SAIC Center Lab 
中国·上海·嘉定区安研路201 号 
邮编. 201804 
No. 201 Anyan Road, Jiading District,  
Shanghai, China. 
Post code :201804 
报告编号： 
Report number 
SCL-S-13-0113M 
委托者  发动机  王卫强 
Requestor： 
 委托编号 
Request number： 
送样日期2013.4.15 
Deliver date:  
报告日期2013.4.25 
Report date： 
第 2 页 共 9 页 
 
SMPV-0.2.3-002-QA -F01 
III. 测试结果 Test Results  
1、 失效件在整车中的位置，见图1；失效件实物形貌：断裂位置位于第2 圈上，见图2。    
 
2、 
 
 
 
图1 失效件在整车中的位置 
 
 
图2  失效件实物形貌 
   
失效件 
出油口 
驱动轴 
进油口 
限压阀 
限压阀弹
限压阀螺塞 


 
上海汽车中心实验室
SAIC Center Lab 
中国·上海·嘉定区安研路201 号 
邮编. 201804 
No. 201 Anyan Road, Jiading District,  
Shanghai, China. 
Post code :201804 
报告编号： 
Report number 
SCL-S-13-0113M 
委托者  发动机  王卫强 
Requestor： 
 委托编号 
Request number： 
送样日期2013.4.15 
Deliver date:  
报告日期2013.4.25 
Report date： 
第 3 页 共 9 页 
 
SMPV-0.2.3-002-QA -F01 
3、 宏观观察： 
断口附近的零件表面无凹坑、划伤等缺陷，见图3a；失效件的一个端面表面有磨损现象，已露出金属底色，
见图3b。 
   
 
图3 失效件宏观观察 
4、端口观察、分析： 
 1）宏观观察，断口具有疲劳特征，可分为2 部分，即疲劳区、过载终断区，断口的疲劳区面积较小， 
终断区面积较大，见图4，说明断裂的弹簧所受的载荷很大。 
 
 
图4 断口宏观形貌 
疲劳区 
过载终断区 


 
上海汽车中心实验室
SAIC Center Lab 
中国·上海·嘉定区安研路201 号 
邮编. 201804 
No. 201 Anyan Road, Jiading District,  
Shanghai, China. 
Post code :201804 
报告编号： 
Report number 
SCL-S-13-0113M 
委托者  发动机  王卫强 
Requestor： 
 委托编号 
Request number： 
送样日期2013.4.15 
Deliver date:  
报告日期2013.4.25 
Report date： 
第 4 页 共 9 页 
 
SMPV-0.2.3-002-QA -F01 
  2）断口微观观察，疲劳区未发现气孔、夹杂的缺陷，见图5a；疲劳扩展区具有典型的疲劳二次裂纹，见图5b，
二次裂纹与弹簧压缩受力方向垂直。 
 
 
 
图 5  断口微观形貌    SEM 
5b 
5a 


 
上海汽车中心实验室
SAIC Center Lab 
中国·上海·嘉定区安研路201 号 
邮编. 201804 
No. 201 Anyan Road, Jiading District,  
Shanghai, China. 
Post code :201804 
报告编号： 
Report number 
SCL-S-13-0113M 
委托者  发动机  王卫强 
Requestor： 
 委托编号 
Request number： 
送样日期2013.4.15 
Deliver date:  
报告日期2013.4.25 
Report date： 
第 5 页 共 9 页 
 
SMPV-0.2.3-002-QA -F01 
二、材料分析： 
附表1 
 序
号 
试验项目 
额定值 
试验结果 
评价 
合格 
不合格 
1 
失效件 
 
 
 
 
1.1 
硬度/HV 
/ 
543、535、522、530 
/ 
 
1.2 
抗拉强度 
1910-2110 MPa 
(JIS G 3522-1991) 
1682/1666/16271653  2 
 
X 
1.3 
表面总脱碳 
≤0.05mm 
（JIS G 3522-1991） 
0 
（图 6） 
X 
 
1.4 
非金属夹杂物 
/ 
D0.5 
（图 7） 
/ 
 
1.5 
金相组织 
/ 
回火屈氏体 
（图 8） 
/ 
 
2 
1#新件 
 
 
 
 
2.1 
化学成份/82B 
JIS G 3502:2004 
 
 
 
 
C 
0.80～0.85 
0.84   1 
X 
 
 
Si 
0.12～0.32 
0.26   1 
X 
 
 
Mn 
0.60～0.90 
0.76   1 
X 
 
 
P 
≤0.025 
0.017   1 
X 
 
 
S 
≤0.025 
0.014   1 
X 
 
 
Cr 
/ 
0.03   1 
/ 
 
 
Ni 
/ 
0.03   1 
/ 
 
 
Cu 
/ 
0.04   1 
/ 
 
2.2 
硬度/HV 
/ 
599、587、593、584 
/ 
 
2.3 
抗拉强度 
1910-2110 MPa 
(JIS G 3522-1991) 
1901/1864/1883/1855  2 
 
X 
2.4 
表面总脱碳 
≤0.05mm 
（JIS G 3522-1991） 
0 
（图 9） 
X 
 
2.5 
非金属夹杂物 
/ 
D0.5 
（图 10） 
X 
 
2.6 
金相组织 
/ 
回火屈氏体 
（图 11） 
X 
 
3 
2#新件 
 
 
/ 
 


 
上海汽车中心实验室
SAIC Center Lab 
中国·上海·嘉定区安研路201 号 
邮编. 201804 
No. 201 Anyan Road, Jiading District,  
Shanghai, China. 
Post code :201804 
报告编号： 
Report number 
SCL-S-13-0113M 
委托者  发动机  王卫强 
Requestor： 
 委托编号 
Request number： 
送样日期2013.4.15 
Deliver date:  
报告日期2013.4.25 
Report date： 
第 6 页 共 9 页 
 
SMPV-0.2.3-002-QA -F01 
3.1 
硬度/HV 
/ 
584、583、582 
/ 
 
3.2 
抗拉强度 
1910-2110 MPa 
(JIS G 3522-1991) 
1855/1852/1849   2 
 
X 
3.3 
表面总脱碳 
≤0.05mm 
（JIS G 3522-1991） 
0 
（图 12） 
X 
 
3.4 
非金属夹杂物 
/ 
D0.5 
（图 13） 
/ 
 
3.5 
金相组织 
/ 
回火屈氏体 
 
/ 
 
4 
3#新件 
 
 
 
 
4.1 
硬度/HV 
/ 
596、588、593 
/ 
 
4.2 
抗拉强度 
1910-2110 MPa 
(JIS G 3522-1991) 
1882/1867/1883  2 
 
X 
4.3 
表面总脱碳 
≤0.05mm 
（JIS G 3522-1991） 
0 
（图 14） 
X 
 
4.4 
非金属夹杂物 
/ 
D0.5 
（图 15） 
/ 
 
4.5 
金相组织 
/ 
回火屈氏体 
（图 16） 
/ 
 
5 
4#新件 
 
 
 
 
5.1 
硬度/HV 
/ 
569、564、565 
/ 
 
5.2 
抗拉强度 
1910-2110 MPa 
(JIS G 3522-1991) 
1807/1787/1791  2 
 
X 
5.3 
表面总脱碳 
≤0.05mm 
（JIS G 3522-1991） 
0 
（图 17） 
X 
 
5.4 
非金属夹杂物 
/ 
D0.5 
（图 18） 
/ 
 
5.5 
金相组织 
/ 
回火屈氏体 
（图 19） 
/ 
 
6 
5#新件 
 
 
 
 
6.1 
硬度/HV 
/ 
583、586、587 
/ 
 
6.2 
抗拉强度 
1910-2110 MPa 
(JIS G 3522-1991) 
1852/1861/1864  2 
 
X 
6.3 
表面总脱碳 
≤0.05mm 
（JIS G 3522-1991） 
0 
（图 20） 
X 
 
6.4 
非金属夹杂物 
/ 
D0.5 
（图 21） 
/ 
 
6.5 
金相组织 
/ 
回火屈氏体 
（图 22） 
/ 
 
1、 数据来源于上海机动车检测中心的报告，报告编号CW1310362H000。 
2、 JIS G 3522-1991 为成品钢丝标准，抗拉强度为弹簧成品所测的硬度值的转换。 


 
上海汽车中心实验室
SAIC Center Lab 
中国·上海·嘉定区安研路201 号 
邮编. 201804 
No. 201 Anyan Road, Jiading District,  
Shanghai, China. 
Post code :201804 
报告编号： 
Report number 
SCL-S-13-0113M 
委托者  发动机  王卫强 
Requestor： 
 委托编号 
Request number： 
送样日期2013.4.15 
Deliver date:  
报告日期2013.4.25 
Report date： 
第 7 页 共 9 页 
 
SMPV-0.2.3-002-QA -F01 
    
 
 
图 6 失效件表面脱碳  100X                          图7 失效件非金属夹杂物   100X 
 
 
图8 失效件金相组织  500X                     图 9  1#新件表面脱碳  100X 
 
 
图10  1# 新件非金属夹杂物   100X            图11  1# 新件金相组织  500X 


 
上海汽车中心实验室
SAIC Center Lab 
中国·上海·嘉定区安研路201 号 
邮编. 201804 
No. 201 Anyan Road, Jiading District,  
Shanghai, China. 
Post code :201804 
报告编号： 
Report number 
SCL-S-13-0113M 
委托者  发动机  王卫强 
Requestor： 
 委托编号 
Request number： 
送样日期2013.4.15 
Deliver date:  
报告日期2013.4.25 
Report date： 
第 8 页 共 9 页 
 
SMPV-0.2.3-002-QA -F01 
 
 
图 12  2#新件表面脱碳  100X                     图13  2# 新件非金属夹杂物   100X 
 
 
 
图 14  3#新件表面脱碳  100X                     图15  3# 新件非金属夹杂物   100X 
 
 
 
图16  3# 新件金相组织  500X                  图 17  4#新件表面脱碳  100X 


 
上海汽车中心实验室
SAIC Center Lab 
中国·上海·嘉定区安研路201 号 
邮编. 201804 
No. 201 Anyan Road, Jiading District,  
Shanghai, China. 
Post code :201804 
报告编号： 
Report number 
SCL-S-13-0113M 
委托者  发动机  王卫强 
Requestor： 
 委托编号 
Request number： 
送样日期2013.4.15 
Deliver date:  
报告日期2013.4.25 
Report date： 
第 9 页 共 9 页 
 
SMPV-0.2.3-002-QA -F01 
 
 
图18  4# 新件非金属夹杂物   100X                 图19  4# 新件金相组织  500X 
 
 
图 20  5#新件表面脱碳  100X                        图21  5#新件非金属夹杂物   100X 
 
图22  5#新件金相组织  500X

File: 材料工程师/SCL-S-13-0114M  .pdf.md
# SCL-S-13-0114M  .pdf

 
上海汽车中心实验室
SAIC Center Lab 
中国·上海·嘉定区安研路201 号 
邮编. 201804 
No. 201 Anyan Road, Jiading District,  
Shanghai, China. 
Post code :201804 
报告编号： 
Report number 
SCL-S-13-0114M 
委托者  实验室    虞莲雯 
Requestor： 
 委托编号 
Request number： 
送样日期2013.4.8 
Deliver date:  
报告日期2013.4.17 
Report date： 
第 1 页 共 5 页 
 
SMPV-0.2.3-002-QA -F01 
零件号 
Part number 
13242656 
 零件名称 
Part name 
前悬架弹簧 
SPRING -FRT 
图纸日期 
Drawing date  
/ 
零件生产日期 
Production date 
/ 
 供货商 
Supplier 
慕贝尔 
mubea 
车型/项目 
Car type/project 
BP31 
 
阶段性报告  Stage report        结论性报告 Conclusion report 
Ⅰ.任务描述 Task description 
     实验室受委托对前悬架弹簧进行失效原因分析，失效零件具体信息如下： 
As requested, QA lab has analyzed the failure cause of the SPRING -FRT , and the information of failed part is shown as following： 
零件信息：Part information  
零件名称 
Part name 
前悬架弹簧 
SPRING -FRT 
制造日期 
Production date 
2012.04 
VIN 码 
VIN number 
LSJB36W93CS030111 
销售日期 
Sale date 
/ 
车辆里程数 
Car mileage 
/ 
失效地点 
海南试验场 
失效模式描述 
Invalid situation 
description 
该车在海南试验场做完整车腐蚀试验（10 个腐蚀年，腐蚀试验规范HNPG03001）运回上海公司
后，发现该弹簧断裂。 
原材料信息：Raw material information 
原材料及牌号 
Raw material and 
trademark 
54SiCr6      GMW14656 
原材料厂商 
Raw material producer 
/ 
散件供应商 
Part supplier 
慕贝尔 
mubea 
金属热处理状态 
Metal heat treatment state 
淬火+回火 
Ⅱ. 结论与建议 Conclusions and suggestions 
 
结论Conclusions： 
1、 失效件是由于表面腐蚀引起的疲劳断裂。 
The springs failed through fatigue, which was initiated from heavy corrosion pitting at the spring surface.  
2、 失效件的材料性能未见异常。 
The material properties of the part is normal. 
  建议Suggestions： 
1、 请确认腐蚀试验的实际工况。 
Please check the actual working conditions of he corrosion test. 
2、请校核表面保护的能力。 
To check the ability of the surface protection. 
      分发： 
Distribution 
实验室    虞莲雯 
检验者： 
Author 
白云岭   
Bai Yunling 
审核： 
Auditor 
 
批准： 
Approver 
 
日期： 
Date 
2013.4.17 
日期： 
Date 
 
日期： 
Date 
 


 
上海汽车中心实验室
SAIC Center Lab 
中国·上海·嘉定区安研路201 号 
邮编. 201804 
No. 201 Anyan Road, Jiading District,  
Shanghai, China. 
Post code :201804 
报告编号： 
Report number 
SCL-S-13-0114M 
委托者  实验室    虞莲雯 
Requestor： 
 委托编号 
Request number： 
送样日期2013.4.8 
Deliver date:  
报告日期2013.4.17 
Report date： 
第 2 页 共 5 页 
 
SMPV-0.2.3-002-QA -F01 
III. 测试结果 Test Results  
1、 失效件实物形貌：断裂位置位于弹簧的2-3 圈之间，见图1。    
 
图1  失效件实物形貌 
  2、断口分析： 
 1）宏观观察，断口表面已锈蚀，但具有疲劳特征，可分为3 部分，即疲劳源、扩展区、终断区，见图2。 
 
 
图2  断口宏观形貌   
 
扩 展 区 
终 断 区 
疲劳源 


 
上海汽车中心实验室
SAIC Center Lab 
中国·上海·嘉定区安研路201 号 
邮编. 201804 
No. 201 Anyan Road, Jiading District,  
Shanghai, China. 
Post code :201804 
报告编号： 
Report number 
SCL-S-13-0114M 
委托者  实验室    虞莲雯 
Requestor： 
 委托编号 
Request number： 
送样日期2013.4.8 
Deliver date:  
报告日期2013.4.17 
Report date： 
第 3 页 共 5 页 
 
SMPV-0.2.3-002-QA -F01 
2）裂纹源及裂纹源附近的弹簧表面都锈蚀严重，见图3。 
 
图3 裂纹源宏观形貌 
3）在失效弹簧的被腐蚀（锈蚀）的部位取样，进行弹簧表面质量检测，实测结果是弹簧表面有约0.24mm 腐蚀坑，
见图4。 
 
图4 弹簧表面质量       
 


 
上海汽车中心实验室
SAIC Center Lab 
中国·上海·嘉定区安研路201 号 
邮编. 201804 
No. 201 Anyan Road, Jiading District,  
Shanghai, China. 
Post code :201804 
报告编号： 
Report number 
SCL-S-13-0114M 
委托者  实验室    虞莲雯 
Requestor： 
 委托编号 
Request number： 
送样日期2013.4.8 
Deliver date:  
报告日期2013.4.17 
Report date： 
第 4 页 共 5 页 
 
SMPV-0.2.3-002-QA -F01 
二、材料分析： 
附表1 
 序
号 
试验项目 
额定值 
试验结果 
评价 
合格 
不合格 
1 
化学成份/54SiCr6 
GMW14656 
 
 
 
 
C 
0.51-0.59 
0.58 
X 
 
 
Si 
1.20-1.60 
1.41 
X 
 
 
Mn 
0.50-0.80 
0.72 
X 
 
 
P 
≤0.025 
0.0066 
X 
 
 
S 
≤0.025 
0.0063 
X 
 
 
Cr 
0.50-0.80 
0.72 
X 
 
2 
硬度/HV 
575 ~ 630HV 
597、590、600 
X 
 
3 
表面脱碳 
a.全脱碳:0 
b.部分脱碳层深度不大于
50μm 
0 
（图 5） 
X 
 
4 
非金属夹杂物 
/ 
D0.5 
（图 6） 
/ 
 
5 
涂层厚度/um 
单层粉末涂层，厚度最少
50μm 
109、115、122 
（图 7） 
X 
 
6 
金相组织 
细回火马氏体 
细回火马氏体 
（图 8） 
X 
 
 
 
 
图 5 表面脱碳  100X                                图6 非金属夹杂物   100X 


 
上海汽车中心实验室
SAIC Center Lab 
中国·上海·嘉定区安研路201 号 
邮编. 201804 
No. 201 Anyan Road, Jiading District,  
Shanghai, China. 
Post code :201804 
报告编号： 
Report number 
SCL-S-13-0114M 
委托者  实验室    虞莲雯 
Requestor： 
 委托编号 
Request number： 
送样日期2013.4.8 
Deliver date:  
报告日期2013.4.17 
Report date： 
第 5 页 共 5 页 
 
SMPV-0.2.3-002-QA -F01 
 
 
图7 涂层厚度  100X                              图8 金相组织  500X

File: 材料工程师/SCL-S-13-0115M ZP11 EU 前下摆臂衬套开裂.pdf.md
# SCL-S-13-0115M ZP11 EU 前下摆臂衬套开裂.pdf

 
上海汽车中心实验室 
SAIC Center Lab 
中国·上海·嘉定区安研路201 号 
邮编. 201804 
No 201 Anyan road, Jiading, Shanghai China 
Post code 201804 
报告编号 
Report number 
 
SCL-S-13-0115M 
委托者: 贾辉 
Request person, dept： 
送样日期:  2013-04-10 
Request date:  
报告日期:  2013-04-17 
Report date：  
第1页共5页 
 
零件号Part number 
10056523 
 零件名称 
Part name 
前下摆臂_衬套 
图纸日期Drawing date 
/ 
零件生产日期Part production date 
/ 
 供货商 
Supplier 
上海汇众 
车型/项目Car type/project 
ZP11 EU 
 
   阶段性报告 Interim report        结论性报告 Conclusion report           测试报告 Test report 
Ⅰ.任务描述 Task description 
实验室受委托对前下摆臂_衬套进行失效原因分析，失效零件具体信息如下： 
As requested, QA lab has analyzed the failure of the bush. The background information of the failed part is as following： 
零件信息：Part information 
零件名称 
Part name 
前下摆臂_衬套 
制造日期 
Production date 
/ 
VIN 码 
VIN 
S12HOV014 
销售日期 
Sale date 
/ 
车辆里程数 
Car mileage 
27060km（G5+） 
维修站名称 
Sale agent 
/ 
失效模式描述 
Failure circumstance 
description 
在例行检查中发现其左右下摆臂衬套开裂，裂纹长度约20mm 
原材料信息：Raw material information 
原材料及牌号 
Raw material specification 
NR 
原材料厂商 
Raw material producer 
/ 
散件供应商 
Component supplier 
上海拓盛 
金属热处理状态 
Metal heat treatment state 
/ 
失效零件见图：The failed part is shown in figure 1.  
 
Ⅱ. 结论与建议 Conclusions and suggestions 
结论：1 零件受到疲劳作用导致在主簧区域开裂。 
       2 零件限位块表面有明显磨损迹象，且严重的一侧已产生开裂。 
建议：1 增强零件耐疲劳性能，满足实际工况要求。 
 
 
 
 
 
 
 
 
 
 
 
分发: 
Distribution 
DRE：贾辉 
检验者Author 
 
审核Auditor 
 
批准Approver 
 
日期Date 
 
日期Date 
 
日期Date 
 


 
上海汽车中心实验室 
SAIC Center Lab 
中国·上海·嘉定区安研路201 号 
邮编. 201804 
No 201 Anyan road, Jiading, Shanghai China 
Post code 201804 
报告编号 
Report number 
 
SCL-S-13-0115M 
委托者: 贾辉 
Request person, dept： 
送样日期:  2013-04-10 
Request date:  
报告日期:  2013-04-17 
Report date：  
第2页共5页 
 
 
                                                     图1 失效照片 
III. 测试结果 Test Results  
1 材料性能测试（Material Test）： 
序号 
No. 
试验项目 
Test item 
额定值 
Requirement 
试验结果 
Test result 
评价 Evaluation 
合格 
qualified 
不合格 
unqualified 
失效件：  
1 
Shore A 硬度 
Shore A Hardness 
/ 
72 
× 
 
2 
拉伸强度 
Tensile Strength 
/ 
20.4 
Min 16.1MPa 
Max 22MPa 
× 
 
3 
断裂伸长率 
Elongation at tear 
/ 
284 
Min 231% 
Max 323% 
× 
 
抽样件： 
1 
Shore A 硬度 
Shore A Hardness 
/ 
68 
× 
 
2 
拉伸强度 
Tensile Strength 
/ 
20.4 
Min 18.5MPa 
Max 21.5MPa 
× 
 
3 
断裂伸长率 
Elongation at tear 
/ 
334 
Min 316% 
Max 362% 
× 
 
     
经检验，失效件相较抽样件硬度上升，断裂伸长率下降，材料强度不变。从个别值来看，失效件的最小值有
16MPa，伸长率仅为231%，说明零件材料局部区域有老化程度严重。 
材料TGA 分析情况如下： 
序号 
No. 
试验项目 
Test item 
额定值 
Requirement 
试验结果 
Test result 
评价 Evaluation 
合格 
qualified 
不合格 
unqualified 
失效件：  
1 
可挥发物质含量 
/ 
7.75% 
/ 
/ 


 
上海汽车中心实验室 
SAIC Center Lab 
中国·上海·嘉定区安研路201 号 
邮编. 201804 
No 201 Anyan road, Jiading, Shanghai China 
Post code 201804 
报告编号 
Report number 
 
SCL-S-13-0115M 
委托者: 贾辉 
Request person, dept： 
送样日期:  2013-04-10 
Request date:  
报告日期:  2013-04-17 
Report date：  
第3页共5页 
 
序号 
No. 
试验项目 
Test item 
额定值 
Requirement 
试验结果 
Test result 
评价 Evaluation 
合格 
qualified 
不合格 
unqualified 
2 
聚合物含量 
/ 
52.6% 
/ 
/ 
3 
炭黑含量 
/ 
35.8% 
/ 
/ 
4 
无机填料含量 
/ 
3.9% 
/ 
/ 
5 
分解温度 
 
400℃ 
/ 
/ 
抽样件： 
1 
可挥发物质含量 
/ 
8.36% 
/ 
/ 
2 
聚合物含量 
/ 
51.9% 
/ 
/ 
3 
炭黑含量 
/ 
35.2% 
/ 
/ 
4 
无机填料含量 
/ 
4.5% 
/ 
/ 
5 
分解温度 
/ 
400℃ 
/ 
/ 
  
 
              失效件TGA 图谱                                              抽样件TGA 图谱 
      从TGA 分析结果来看，可认为抽样件和失效件的材料含量相同。 
2 断口分析（Analyze）：  
2.1 外观分析： 
 
  
 
衬套主簧区域产生裂纹。 


 
上海汽车中心实验室 
SAIC Center Lab 
中国·上海·嘉定区安研路201 号 
邮编. 201804 
No 201 Anyan road, Jiading, Shanghai China 
Post code 201804 
报告编号 
Report number 
 
SCL-S-13-0115M 
委托者: 贾辉 
Request person, dept： 
送样日期:  2013-04-10 
Request date:  
报告日期:  2013-04-17 
Report date：  
第4页共5页 
 
 
 
2.2 断口分析：  
 
 
裂纹延伸至主簧一半 
断口分析 
断口分析 
一侧限位块已出现裂纹。 


 
上海汽车中心实验室 
SAIC Center Lab 
中国·上海·嘉定区安研路201 号 
邮编. 201804 
No 201 Anyan road, Jiading, Shanghai China 
Post code 201804 
报告编号 
Report number 
 
SCL-S-13-0115M 
委托者: 贾辉 
Request person, dept： 
送样日期:  2013-04-10 
Request date:  
报告日期:  2013-04-17 
Report date：  
第5页共5页 
 
 
 
 
 
主簧区域内部已经开裂，且断口区域的胶料已经严重磨损，
在端部区域可发现有侧向疲劳痕迹。 
 
 
主簧区域内部已经开裂，且断口区域呈现明显的疲劳纹
路，由中心向端部扩展，，在端部区域可发现有侧向的
疲劳纹路。 
断口分析表明零件主簧区域材料受到疲劳作用后产生开裂 
2.3 限位块分析： 
  
 
 
限位块内侧的胶料表面有明显的磨损痕迹。 
主簧端部侧向的疲劳纹路所指向的方向同限位块的开裂的位置相符合。 
 
小结： 
1 零件主簧区域已经产生开裂，从断口分析，零件开裂纹路呈现出明显的疲劳现象。 
2 失效件材料的硬度上升，断裂伸长率下降。其强度的最小值已降至16MPa，说明零件局部区域的材料性能已经
明显下降。 
3 零件限位块区域呈现明显的磨损现象，严重区域出现开裂迹象。说明零件在使用过程中对此区域的撞击和对磨
现象比较严重。且主簧区域发现的侧向疲劳纹路同开裂的限位块的位置相吻合。 
侧向疲劳纹 
主簧区域疲劳纹方向 
疲劳
纹区
域

File: 材料工程师/SCL-S-13-0116M D19 冷却水管.pdf.md
# SCL-S-13-0116M D19 冷却水管.pdf

 
上海汽车中心实验室 
SAIC Center Lab 
中国·上海·嘉定区安研路201 号 
邮编. 201804 
No 201 Anyan road, Jiading, Shanghai China 
Post code 201804 
报告编号 
Report number 
 
SCL-S-13-0116M 
委托者: 陈新波 
Request person, dept： 
送样日期:  2013-04-13 
Request date:  
报告日期:  2013-04-18 
Report date：  
第1页共5页 
 
零件号Part number 
30031624 
 零件名称 
Part name 
冷却水管 
图纸日期Drawing date 
/ 
零件生产日期Part production date 
/ 
 供货商 
Supplier 
无锡二橡胶 
车型/项目Car type/project 
D19 
 
   阶段性报告 Interim report        结论性报告 Conclusion report           测试报告 Test report 
Ⅰ.任务描述 Task description 
实验室受委托对冷却水管进行失效原因分析，失效零件具体信息如下： 
As requested, QA lab has analyzed the failure of the coolant hose. The background information of the failed part is as following： 
零件信息：Part information 
零件名称 
Part name 
冷却水管 
制造日期 
Production date 
/ 
VIN 码 
VIN 
1#路试车 
销售日期 
Sale date 
/ 
车辆里程数 
Car mileage 
59012 km（质保路试） 
维修站名称 
Sale agent 
/ 
失效模式描述 
Failure circumstance 
description 
质保道路试验1＃车在例保时发现，冷却液溢流管三通接口处漏液严重。在发动机高转运转
时，在三通接口处不断有冷却液漏出。 
原材料信息：Raw material information 
原材料及牌号 
Raw material specification 
EPDM 
原材料厂商 
Raw material producer 
/ 
散件供应商 
Component supplier 
无锡二橡胶 
金属热处理状态 
Metal heat treatment state 
/ 
失效零件见图：The failed part is shown in figure 1.  
 
Ⅱ. 结论与建议 Conclusions and suggestions 
结论：1 胶管变形导致零件在使用中漏液，由于卡箍区域同样发现有变形迹象，故零件变形在装配之前发生。 
       2 零件材料符合材料要求。 
建议：1 避免胶管在生产过程中受到意外的压迫，导致胶管变形。 
        
 
 
 
 
 
 
 
 
 
 
 
分发: 
Distribution 
SQE：陈新波 
检验者Author 
 
审核Auditor 
 
批准Approver 
 
日期Date 
 
日期Date 
 
日期Date 
 


 
上海汽车中心实验室 
SAIC Center Lab 
中国·上海·嘉定区安研路201 号 
邮编. 201804 
No 201 Anyan road, Jiading, Shanghai China 
Post code 201804 
报告编号 
Report number 
 
SCL-S-13-0116M 
委托者: 陈新波 
Request person, dept： 
送样日期:  2013-04-13 
Request date:  
报告日期:  2013-04-18 
Report date：  
第2页共5页 
 
 
                                                     图1 失效照片 
III. 测试结果 Test Results  
1 材料性能测试（Material Test）： 
序号 
No. 
试验项目 
Test item 
额定值 
Requirement 
试验结果 
Test result 
评价 Evaluation 
合格 
qualified 
不合格 
unqualified 
失效件： SMTC 5 320 003 
内层： 
1 
Shore A 硬度 
Shore A Hardness 
60±5 
60 
× 
 
2 
拉伸强度 
Tensile Strength 
≥12MPa 
17.5 
× 
 
3 
断裂伸长率 
Elongation at tear 
≥250% 
299 
× 
 
外层： 
1 
Shore A 硬度 
Shore A Hardness 
60±5 
63 
× 
 
2 
拉伸强度 
Tensile Strength 
≥12MPa 
16.2 
× 
 
3 
断裂伸长率 
Elongation at tear 
≥250% 
305 
× 
 
     
经检验，失效件材料性能符合材料性能。 
 
 
 
 
 
 
 
 
 
 
 
 
连接处漏夜 


 
上海汽车中心实验室 
SAIC Center Lab 
中国·上海·嘉定区安研路201 号 
邮编. 201804 
No 201 Anyan road, Jiading, Shanghai China 
Post code 201804 
报告编号 
Report number 
 
SCL-S-13-0116M 
委托者: 陈新波 
Request person, dept： 
送样日期:  2013-04-13 
Request date:  
报告日期:  2013-04-18 
Report date：  
第3页共5页 
 
2 断口分析（Analyze）：  
2.1 外观分析： 
 
 
   
 
 
 
 
 
 
 
 
 
 
 
 
 
 
 
 
 
 
 
胶管已经严重变形，导致胶管紧固失效，形成漏油。 
 
胶管表面已呈现平整的平面，而不是圆弧状 
 
在胶管表面呈现由直线状压痕。 
压痕贯穿卡箍区域，且在端部区域有异常压痕 
卡箍区域 
 
胶管断面已不呈现圆管形状，内侧有两条凹槽，对应的外
层已呈现平整面。凹槽对应的编织线的间距较大。 
凹槽 


 
上海汽车中心实验室 
SAIC Center Lab 
中国·上海·嘉定区安研路201 号 
邮编. 201804 
No 201 Anyan road, Jiading, Shanghai China 
Post code 201804 
报告编号 
Report number 
 
SCL-S-13-0116M 
委托者: 陈新波 
Request person, dept： 
送样日期:  2013-04-13 
Request date:  
报告日期:  2013-04-18 
Report date：  
第4页共5页 
 
2.2 内层分析：  
 
胶管内层具有凹凸的压痕，同外层的直线压痕一致。内层胶料受到挤压形成突起。 
 
2.3 编制层分析： 
 
 
 
 
从编织层疏密程度来看，变形区域的编织密度较低。 
 
 
3mm 
10mm 
未变形区域的编织密度较密，编织线间隔在3mm 左右 
20mm 
4mm 
变形区域的编织密度较疏，编织线间隔在4mm 左右 


 
上海汽车中心实验室 
SAIC Center Lab 
中国·上海·嘉定区安研路201 号 
邮编. 201804 
No 201 Anyan road, Jiading, Shanghai China 
Post code 201804 
报告编号 
Report number 
 
SCL-S-13-0116M 
委托者: 陈新波 
Request person, dept： 
送样日期:  2013-04-13 
Request date:  
报告日期:  2013-04-18 
Report date：  
第5页共5页 
 
2.4 抽样件编织层状态： 
  
 
供货态胶管端面编织线间距平均，解剖后，胶管区域的编织线间距无疏密不均的现象。 
 
2.4 卡箍及对接头缺陷分析： 
 
 
 
小结： 
1 零件材料性能符合标准要求。 
2 零件已经发生严重变形，内层被挤出两道凹槽，对应的外层区域已经平整的平面。 
3 零件外层发现有两道压痕，且压痕贯穿卡箍区域。压痕同零件变形区域相对应。 
4 零件编织层存在疏密不均的现象，变形区域的编织密度较疏。 
5 零件的卡箍和对接头均未发现有变形缺陷。 
6 综上所述，零件漏液是由于胶管变形导致。胶管变形受到异常压迫导致，且在零件卡箍区域同样发现有受压痕
迹，故受压变形应在装配之前发生。 
卡箍圆弧区域未出现严重变形。 
对街头表面无变形，划痕等不良现象。

File: 材料工程师/SCL-S-13-0117M  .pdf.md
# SCL-S-13-0117M  .pdf

上海汽车中心实验室
SAIC Center Lab 
中国·上海·嘉定区安研路201 号 
邮编. 201804 
No. 201 Anyan Road, Jiading District,  
Shanghai, China. 
Post code :201804 
报告编号： 
Report number 
SCL-S-13-0117M 
委托者  SQE  李茗青 
Requestor： 
 委托编号 
Request number： 
送样日期2013.4.18 
Deliver date:  
报告日期2013.4.18 
Report date： 
第 1 页 共 5 页 
 
SMPV-0.2.3-002-QA -F01 
零件号 
Part number 
10052281 
 零件名称 
Part name 
双头螺栓 （10.9 级） 
Bolt 
图纸日期 
Drawing date  
/ 
零件生产日期 
Production date 
/ 
 供货商 
Supplier 
浙江三花 
车型/项目 
Car type/project 
AP11 
 
阶段性报告  Stage report        结论性报告 Conclusion report 
Ⅰ.任务描述 Task description 
     实验室受委托对双头螺栓进行失效原因分析，失效零件具体信息如下： 
As requested, QA lab has analyzed the failure cause of the Bolt, and the information of failed part is shown as following： 
零件信息：Part information  
零件名称 
Part name 
双头螺栓（10.9 级） 
Bolt
制造日期 
Production date 
2013.4.9 
VIN 码 
VIN number 
/ 
销售日期 
Sale date 
/ 
车辆里程数 
Car mileage 
0 公里 
失效地点 
南京总装现场 
失效模式描述 
Invalid situation 
description 
2013.4.17 在南京总装现场，空调限压阀安装螺栓断裂，装配扭矩：20Nm。 
原材料信息：Raw material information 
原材料及牌号 
Raw material and 
trademark 
35ACR 
原材料厂商 
Raw material producer 
/ 
散件供应商 
Part supplier 
宁波市郢州东南汽车配件厂 
金属热处理状态 
Metal heat treatment state
淬火+回火 
Ⅱ. 结论与建议 Conclusions and suggestions 
结论Conclusions： 
1、 失效件是原材料裂纹引起的断裂。 
The failure caused by the crack of raw materials. 
2、失效件的化学成份、硬度不符合技术要求。 
The chemical composition and hardness for the failure did not meet the technical requirements. 
建议Suggestions： 
1、 立即停止使用本批次螺栓。 
Immediately stop using the batch bolt. 
   2、供应商提交分析、整改措施。 
Suppliers to submit analysis, corrective measures. 
 
      分发：
Distribution 
SQE  李茗青 
检验者： 
Author 
白云岭   
Bai Yunling 
审核： 
Auditor 
 
批准： 
Approver 
 
日期： 
Date 
2013.4.18 
日期： 
Date 
 
日期： 
Date 
 


上海汽车中心实验室
SAIC Center Lab 
中国·上海·嘉定区安研路201 号 
邮编. 201804 
No. 201 Anyan Road, Jiading District,  
Shanghai, China. 
Post code :201804 
报告编号： 
Report number 
SCL-S-13-0117M 
委托者  SQE  李茗青 
Requestor： 
 委托编号 
Request number： 
送样日期2013.4.18 
Deliver date:  
报告日期2013.4.18 
Report date： 
第 2 页 共 5 页 
 
SMPV-0.2.3-002-QA -F01 
III. 测试结果 Test Results  
1、 失效件实物形貌：断口位于螺栓与限压阀体连接的非螺纹处，见图1b；且整个螺栓有纵向的表面裂纹，见图
1a。    
 
 
 
图1  失效件实物形貌 
断口面 
断口面 
限压阀体 
1a
1c
1b


上海汽车中心实验室
SAIC Center Lab 
中国·上海·嘉定区安研路201 号 
邮编. 201804 
No. 201 Anyan Road, Jiading District,  
Shanghai, China. 
Post code :201804 
报告编号： 
Report number 
SCL-S-13-0117M 
委托者  SQE  李茗青 
Requestor： 
 委托编号 
Request number： 
送样日期2013.4.18 
Deliver date:  
报告日期2013.4.18 
Report date： 
第 3 页 共 5 页 
 
SMPV-0.2.3-002-QA -F01 
  2、断口分析： 
 1）宏观观察，断口表面明显分为两个色差区域，灰黑色的区域是螺栓的原始断裂区，银灰色的区域是最新断裂 
区，断口表面有深度约3.97mm 的裂纹，见图2a。结合图1a，可以确定该失效件存在原材料原始裂纹。 
 
 
图2  断口宏观形貌   
扩 展 区 
2a
2b
扩 展 区 


上海汽车中心实验室
SAIC Center Lab 
中国·上海·嘉定区安研路201 号 
邮编. 201804 
No. 201 Anyan Road, Jiading District,  
Shanghai, China. 
Post code :201804 
报告编号： 
Report number 
SCL-S-13-0117M 
委托者  SQE  李茗青 
Requestor： 
 委托编号 
Request number： 
送样日期2013.4.18 
Deliver date:  
报告日期2013.4.18 
Report date： 
第 4 页 共 5 页 
 
SMPV-0.2.3-002-QA -F01 
二、材料分析： 
  1、在失效件上取样，进行化学成份、硬度、金相检测。 
附表1 
 序
号 
试验项目 
额定值 
试验结果 
评价 
合格 
不合格
1 
化学成份/35ACR 
 
 
 
 
 
C 
0.35-0.39 
0.49 
 
X 
 
Si 
≤0.10 
0.18 
 
X 
 
Mn 
0.60-0.90 
0.84 
X 
 
 
P 
/ 
0.026 
/ 
 
 
S 
≤0.030 
0.0092 
X 
 
 
Cr 
0.20-0.40 
1.02 
 
X 
 
Ni 
≤0.20 
0.0094 
X 
 
 
Cu 
≤0.20 
＜0.00050 
X 
 
2 
芯部硬度 
34-39HRC 
46.5、47.0、46.5   1
（461HV30、464 HV30、460 HV30）
 
X 
3 
表面脱碳曾深度 
≤0.015 
0 
（图 3） 
X 
 
4 
螺牙缺陷 
中径以下无折叠 
中径以下无折叠 
（图 4） 
X 
 
5 
金相组织 
/ 
回火屈氏体 
（图 5） 
/ 
 
1、转换标准GB/T1172-1999。 
 
 
图 3 表面脱碳曾深度：0  100X                           图4  螺牙缺陷   100X 


上海汽车中心实验室
SAIC Center Lab 
中国·上海·嘉定区安研路201 号 
邮编. 201804 
No. 201 Anyan Road, Jiading District,  
Shanghai, China. 
Post code :201804 
报告编号： 
Report number 
SCL-S-13-0117M 
委托者  SQE  李茗青 
Requestor： 
 委托编号 
Request number： 
送样日期2013.4.18 
Deliver date:  
报告日期2013.4.18 
Report date： 
第 5 页 共 5 页 
 
SMPV-0.2.3-002-QA -F01 
 
图5 金相组织  500X

File: 材料工程师/SCL-S-13-0118M.pdf.md
# SCL-S-13-0118M.pdf

 
上海汽车中心实验室
SAIC Center Lab 
中国·上海·嘉定区安研路201 号 
邮编. 201804 
No. 201 Anyan Road, Jiading District,  
Shanghai, China. 
Post code :201804 
报告编号： 
Report number 
SCL-S-13-0118M 
委托者  SQE  许建华 
Requestor： 
 委托编号 
Request number： 
送样日期2013.4.17 
Deliver date:  
报告日期2013.4.25 
Report date： 
第 1 页 共 4 页 
 
SMPV-0.2.3-002-QA -F01 
零件号 
Part number 
WAM4243 
 零件名称 
Part name 
曲轴螺栓 (10.9 级) 
Bolt 
图纸日期 
Drawing date  
/ 
零件生产日期 
Production date 
/ 
 供货商 
Supplier 
BUFO 
车型/项目 
Car type/project 
K4 1.8 T 
 
阶段性报告  Stage report        结论性报告 Conclusion report 
Ⅰ.任务描述 Task description 
     实验室受委托对双头螺栓进行失效原因分析，失效零件具体信息如下： 
As requested, QA lab has analyzed the failure cause of the Bolt, and the information of failed part is shown as following： 
零件信息：Part information  
零件名称 
Part name 
曲轴螺栓 (10.9 级) 
Bolt 
制造日期 
Production date 
2010-6-20 
VIN 码 
VIN number 
/ 
销售日期 
Sale date 
2011-10-8 
车辆里程数 
Car mileage 
19580 公里 
失效地点 
陕西国佳汽车贸易公司 
失效模式描述 
Invalid situation 
description 
该车3月11日来电反映车辆行驶过程中突然熄火,无法启动,不能行驶,要求救援.我站外出救援将车辆拖至服
务站检查,车辆发动机曲轴上螺栓断裂导致驱动皮带轮掉落(螺栓断裂部分进入曲轴内部,曲轴内螺纹损坏,
曲轴报废),发动机正时紊乱,发动机熄火.由于发动机螺栓断裂后车辆继续行驶,导致发动机正时机构损坏. 
原材料信息：Raw material information 
原材料及牌号 
Raw material and 
trademark 
/ 
原材料厂商 
Raw material producer 
/ 
散件供应商 
Part supplier 
/ 
金属热处理状态 
Metal heat treatment state 
淬火+回火 
Ⅱ. 结论与建议 Conclusions and suggestions 
结论Conclusions： 
1、 失效件是由于夹紧力不足引起的疲劳断裂。 
The fatigue fracture for the failure due to insufficient clamping force . 
2、 失效件的材料性能未发现异常。 
The material properties of failure found no abnormalities. 
建议Suggestions： 
1、 请检查装配和维修保养过程中的过程质量。 
Please check the quality of the process in the assembly and maintenance process. 
 
 
 
      分发： 
Distribution 
许建华 
检验者： 
Author 
白云岭   
Bai Yunling 
审核： 
Auditor 
 
批准： 
Approver 
 
日期： 
Date 
2013.4.25 
日期： 
Date 
 
日期： 
Date 
 


 
上海汽车中心实验室
SAIC Center Lab 
中国·上海·嘉定区安研路201 号 
邮编. 201804 
No. 201 Anyan Road, Jiading District,  
Shanghai, China. 
Post code :201804 
报告编号： 
Report number 
SCL-S-13-0118M 
委托者  SQE  许建华 
Requestor： 
 委托编号 
Request number： 
送样日期2013.4.17 
Deliver date:  
报告日期2013.4.25 
Report date： 
第 2 页 共 4 页 
 
SMPV-0.2.3-002-QA -F01 
III. 测试结果 Test Results  
1、 失效件实物形貌：断口位于螺栓的螺纹部分，见图1。 
  
 
图1  失效件实物形貌 
  2、断口分析： 
 1）断口是典型的多源疲劳断口，见图2b，疲劳区占整个断口面积的95%以上，说明该螺栓的受力不是很大。 
 
 
 
 
图2 断口微观形貌  SEM 
2a 
2b 
2c 
2d 


 
上海汽车中心实验室
SAIC Center Lab 
中国·上海·嘉定区安研路201 号 
邮编. 201804 
No. 201 Anyan Road, Jiading District,  
Shanghai, China. 
Post code :201804 
报告编号： 
Report number 
SCL-S-13-0118M 
委托者  SQE  许建华 
Requestor： 
 委托编号 
Request number： 
送样日期2013.4.17 
Deliver date:  
报告日期2013.4.25 
Report date： 
第 3 页 共 4 页 
 
SMPV-0.2.3-002-QA -F01 
二、材料分析： 
  1、在失效件上取样，进行化学成份、硬度、金相检测。 
附表1 
 序
号 
试验项目 
额定值 
试验结果 
评价 
合格 
不合格 
1 
化学成份 
/ 
 
 
 
 
C 
/ 
0.36 
/ 
 
 
Si 
/ 
0.042 
/ 
 
 
Mn 
/ 
0.74 
/ 
 
 
P 
/ 
0.0089 
/ 
 
 
S 
/ 
0.010 
/ 
 
 
Cr 
/ 
0.16 
/ 
 
 
Mo 
/ 
<0.0010 
/ 
 
 
B 
/ 
0.0037 
/ 
 
2 
芯部硬度 
32-39HRC 
37.4、37.5、37.8 
X 
 
3 
表面硬度 
≤390HV0.3 
370、36、365 
X 
 
 
表面与芯部硬度差 
≤30HV 
2、7、7 
X 
 
 
表面脱碳层深度 
≤0.015 
0 
（图 3） 
X 
 
4 
螺牙缺陷 
中径以下无折叠 
中径以下无折叠 
（图 4） 
X 
 
5 
金相组织 
回火索氏体 
 
回火索氏体 
（图 5） 
X 
 
 
 
 
图 3 表面脱碳曾深度：0  100X                           图4  螺牙缺陷   100X 


 
上海汽车中心实验室
SAIC Center Lab 
中国·上海·嘉定区安研路201 号 
邮编. 201804 
No. 201 Anyan Road, Jiading District,  
Shanghai, China. 
Post code :201804 
报告编号： 
Report number 
SCL-S-13-0118M 
委托者  SQE  许建华 
Requestor： 
 委托编号 
Request number： 
送样日期2013.4.17 
Deliver date:  
报告日期2013.4.25 
Report date： 
第 4 页 共 4 页 
 
SMPV-0.2.3-002-QA -F01 
 
图5 金相组织  500X

File: 材料工程师/SCL-S-13-0119M 燃油泵-AP11.pdf.md
# SCL-S-13-0119M 燃油泵-AP11.pdf

 
上海汽车中心实验室
(SAIC Center Lab) 
中国·上海·嘉定区安研路201 号 
邮编. 201804 
No. 201 Anyan Road, Jiading District,  
Shanghai, China. 
Post code :200433 
报告编号：Report number 
SCL-S-13-0119M 
委托者Requestor：王玮 
送样日期Deliver date：2013.04.18 
报告日期Report date：2013.05.06 
第 1 页 共 5 页 
Page 1 of 5  
 
零件号 
Part number 
50016710 
零件名称 
Part name 
燃油泵 
Fuel pump 
图纸日期 
Drawing date  
/ 
零件生产日期 
Production date 
/ 
供货商 
Supplier 
联合电子 
UAES 
车型/项目 
Car type/project 
AP 11 
 
   阶段性报告  Stage report        结论性报告 Conclusion report           测试报告 Test report 
Ⅰ.任务描述 Task description 
实验室受委托对燃油泵进行失效原因分析，失效零件具体信息如下： 
As requested, QA lab has analyzed the invalid cause of fuel pump, and the information of invalid part is shown as 
following： 
零件信息：Part information 
零件名称 
Part name 
燃油泵 
Fuel pump 
制造日期 
Production date 
/ 
VIN 码 
VIN number 
/ 
销售日期 
Sale date 
/ 
车辆里程数 
Car mileage 
22849 km 
销售商 
Sale agent 
/ 
失效模式描述 
Invalid situation 
description 
燃油泵开裂 
Fuel pump split. 
原材料信息：Raw material information 
原材料及牌号 
Raw material 
and trademark 
POM 
M90-44 
原材料厂商 
Raw material producer 
宝理 
散件供应商 
Part supplier 
/ 
金属热处理状态 
Metal heat treatment state 
/ 
失效零件见图1：The invalid part is shown in Fig 1.  
Ⅱ. 结论与建议 Conclusions and suggestions 
结论： 1. 零件受外力导致断裂。 
2．零件材料符合技术要求。 
Conclusions:  1. Foreign force made part fracture. 
2. Material performance of part conformed to requirements.        
建议： 1. 检查装配、物流等环节。 
Suggestions: 1.Processes like assembly and logistics should be checked.  
   
分发： 
Dispenser 
王玮 
检验者： 
Identifier 
狄春峰 
审核： 
Auditor 
 
批准： 
Approver 
 
日期： 
Date 
2013.05.06 
日期： 
Date 
 
日期： 
Date 
 
 
 


 
上海汽车中心实验室
(SAIC Center Lab) 
中国·上海·嘉定区安研路201 号 
邮编. 201804 
No. 201 Anyan Road, Jiading District,  
Shanghai, China. 
Post code :200433 
报告编号：Report number 
SCL-S-13-0119M 
委托者Requestor：王玮 
送样日期Deliver date：2013.04.18 
报告日期Report date：2013.05.06 
第 2 页 共 5 页 
Page 2 of 5  
 
      
 
图1 失效件 
Fig.1 Failure part 
III. 测试结果 Test Results  
序号 
No. 
试验项目 
Test item 
额定值 
Requirement 
试验结果 
Test result 
评价 Evaluation 
第一次 
第二次 
合格 
qualified 
不合格 
unqualified 
I 
失效件 
 
 
1 
红外（GB/T6040-2002） 
Infrared Spectroscopy 
POM 
POM 
× 
 
2 
熔点（GB/T19466.3-2006） 
Melting point (℃) 
165±5 
167 
× 
 
3 
焓值（GB/T19466.3-2006） 
Enthalpy (J/g) 
/ 
136 
150 
× 
 
II 
新件 
 
 
1 
红外（GB/T6040-2002） 
Infrared Spectroscopy 
POM 
POM 
× 
 
2 
熔点（GB/T19466.3-2006） 
Melting point (℃) 
165±5 
166 
× 
 
3 
焓值（GB/T19466.3-2006） 
Enthalpy (J/g) 
/ 
138 
152 
× 
 
III 
粒料 
 
 
1 
红外（GB/T6040-2002） 
Infrared Spectroscopy 
POM 
POM 
× 
 
2 
熔点（GB/T19466.3-2006） 
Melting point (℃) 
165±5 
167 
× 
 
3 
焓值（GB/T19466.3-2006） 
Enthalpy (J/g) 
/ 
139 
148 
× 
 
小结：零件材料符合技术要求。 


 
上海汽车中心实验室
(SAIC Center Lab) 
中国·上海·嘉定区安研路201 号 
邮编. 201804 
No. 201 Anyan Road, Jiading District,  
Shanghai, China. 
Post code :200433 
报告编号：Report number 
SCL-S-13-0119M 
委托者Requestor：王玮 
送样日期Deliver date：2013.04.18 
报告日期Report date：2013.05.06 
第 3 页 共 5 页 
Page 3 of 5  
 
Ⅳ. 宏观分析 Macroscopic observation 
 
 
失效件断口如图2 所示。裂纹斜向贯穿燃油泵的上盖，且延伸至内侧金属杆顶端附近。断口呈
脆断特征，失效件系受力超过零件负荷导致脆断。 
 
 
图2 失效件断口 
Fig. 2 Fracture of failure part 
 
 
 
 
 
 
 


 
上海汽车中心实验室
(SAIC Center Lab) 
中国·上海·嘉定区安研路201 号 
邮编. 201804 
No. 201 Anyan Road, Jiading District,  
Shanghai, China. 
Post code :200433 
报告编号：Report number 
SCL-S-13-0119M 
委托者Requestor：王玮 
送样日期Deliver date：2013.04.18 
报告日期Report date：2013.05.06 
第 4 页 共 5 页 
Page 4 of 5  
 
    
为了验证受力方向，失效模拟试验通过两个施力方向对失效部位进行破坏试验（如图3）。 
 
图3 失效模拟 
Fig. 3 Crash simulation  
 
从施力方向I 进行破坏性试验导致上盖本体沿应力集中面断裂（如图4），与本失效情况不一致。 
 
 
图4 失效模拟 
Fig. 4 Crash simulation  
 
 
 
 
 
 
 
 


 
上海汽车中心实验室
(SAIC Center Lab) 
中国·上海·嘉定区安研路201 号 
邮编. 201804 
No. 201 Anyan Road, Jiading District,  
Shanghai, China. 
Post code :200433 
报告编号：Report number 
SCL-S-13-0119M 
委托者Requestor：王玮 
送样日期Deliver date：2013.04.18 
报告日期Report date：2013.05.06 
第 5 页 共 5 页 
Page 5 of 5  
 
 
 
从施力方向II 进行破坏试验，试验后零件断口如图5 所示。其内、外侧断口均与本失效案例类
似。这说明失效件是受到来自竖直方向而不是侧向的力导致断裂。 
 
 
  图5 失效模拟 
Fig. 5 Crash simulation

File: 材料工程师/SCL-S-13-0120M 燃油滤清器-IS12.pdf.md
# SCL-S-13-0120M 燃油滤清器-IS12.pdf

 
上海汽车中心实验室
(SAIC Center Lab) 
中国·上海·嘉定区安研路201 号 
邮编. 201804 
No. 201 Anyan Road, Jiading District,  
Shanghai, China. 
Post code :200433 
报告编号：Report number 
SCL-S-13-0120M 
委托者Requestor：宋长霖 
送样日期Deliver date：2013.04.18 
报告日期Report date：2013.05.02 
第 1 页 共 3 页 
Page 1 of 3  
 
零件号 
Part number 
10019027 
零件名称 
Part name 
燃油滤清器 
Fuel filter 
图纸日期 
Drawing date  
/ 
零件生产日期 
Production date 
/ 
供货商 
Supplier 
宁波旭友 
Ningbo Xuyou 
车型/项目 
Car type/project 
IS 12 
 
   阶段性报告  Stage report        结论性报告 Conclusion report           测试报告 Test report 
Ⅰ.任务描述 Task description 
实验室受委托对燃油滤清器进行失效原因分析，失效零件具体信息如下： 
As requested, QA lab has analyzed the invalid cause of fuel filter, and the information of invalid part is shown as 
following： 
零件信息：Part information 
零件名称 
Part name 
燃油滤清器 
Fuel filter 
制造日期 
Production date 
/ 
VIN 码 
VIN number 
/ 
销售日期 
Sale date 
/ 
车辆里程数 
Car mileage 
0 km 
销售商 
Sale agent 
/ 
失效模式描述 
Invalid situation 
description 
燃油滤清器支架开裂 
Bracket of fuel filter split. 
原材料信息：Raw material information 
原材料及牌号 
Raw material 
and trademark 
PP 
T300 
原材料厂商 
Raw material producer 
宁波杰事杰 
散件供应商 
Part supplier 
/ 
金属热处理状态 
Metal heat treatment state 
/ 
失效零件见图1：The invalid part is shown in Fig 1.  
Ⅱ. 结论与建议 Conclusions and suggestions 
结论： 1. 零件注塑工艺不佳。 
2．零件材料符合技术要求。 
Conclusions:  1. Injection process of part was bad. 
2. Material performance of part conformed to requirements.        
建议： 1. 改善注塑工艺。 
Suggestions: 1. Injection process should be improved.  
   
分发： 
Dispenser 
宋长霖 
检验者： 
Identifier 
狄春峰 
审核： 
Auditor 
 
批准： 
Approver 
 
日期： 
Date 
2013.05.02 
日期： 
Date 
 
日期： 
Date 
 
 
 


 
上海汽车中心实验室
(SAIC Center Lab) 
中国·上海·嘉定区安研路201 号 
邮编. 201804 
No. 201 Anyan Road, Jiading District,  
Shanghai, China. 
Post code :200433 
报告编号：Report number 
SCL-S-13-0120M 
委托者Requestor：宋长霖 
送样日期Deliver date：2013.04.18 
报告日期Report date：2013.05.02 
第 2 页 共 3 页 
Page 2 of 3  
 
              
 
图1 失效件 
Fig.1 Failure part 
III. 测试结果 Test Results  
序号 
No. 
试验项目 
Test item 
额定值 
Requirement 
试验结果 
Test result 
评价 Evaluation 
第一次 
第二次 
合格 
qualified 
不合格 
unqualified 
I 
失效件 
 
 
1 
红外（GB/T6040-2002） 
Infrared Spectroscopy 
PP 
PP 
× 
 
2 
熔点（GB/T19466.3-2006） 
Melting point (℃) 
165±5 
166 
× 
 
3 
焓值（GB/T19466.3-2006） 
Enthalpy (J/g) 
/ 
73.9 
84.0 
× 
 
II 
新件 
 
 
1 
红外（GB/T6040-2002） 
Infrared Spectroscopy 
PP 
PP 
× 
 
2 
熔点（GB/T19466.3-2006） 
Melting point (℃) 
165±5 
166 
× 
 
3 
焓值（GB/T19466.3-2006） 
Enthalpy (J/g) 
/ 
77.7 
87.6 
× 
 
III 
粒料 
 
 
1 
红外（GB/T6040-2002） 
Infrared Spectroscopy 
PP 
PP 
× 
 
2 
熔点（GB/T19466.3-2006） 
Melting point (℃) 
165±5 
166 
× 
 
3 
焓值（GB/T19466.3-2006） 
Enthalpy (J/g) 
/ 
86.3 
95.4 
× 
 
小结：零件材料符合技术要求。 


 
上海汽车中心实验室
(SAIC Center Lab) 
中国·上海·嘉定区安研路201 号 
邮编. 201804 
No. 201 Anyan Road, Jiading District,  
Shanghai, China. 
Post code :200433 
报告编号：Report number 
SCL-S-13-0120M 
委托者Requestor：宋长霖 
送样日期Deliver date：2013.04.18 
报告日期Report date：2013.05.02 
第 3 页 共 3 页 
Page 3 of 3  
 
Ⅳ. 宏观分析 Macroscopic observation 
 
 
失效件断口如图2 所示。断口有明显的应力发白，呈韧断特征。零件断口上有多处孔洞，注塑
工艺不佳。 
   
图2 失效件断口 
Fig. 2 Fracture of failure part 
 
    取安装时未失效的零件冷镶，剖开，观察其截面如图3。零件内部无明显工艺缺陷。对比失效
件与未失效件，说明该零件的注塑工艺不稳定。 
 
图3 新件断口 
Fig. 3 Fracture of new part

File: 材料工程师/SCL-S-13-0121M NSE 机油泵.pdf.md
# SCL-S-13-0121M NSE 机油泵.pdf

 
上海汽车中心实验室 
中国·上海·嘉定区安研路201 号 
邮编. 201804 
 
SAIC Central Laboratory 
201 Anhong rd, Anting, Shanghai, China 
报告编号 
Report number 
 
SCL-S-13-0121M 
委托者:SQE 姚雁平 
Request person, dept： 
委托编号: / 
Request number: 
送样日期: 2013.04.18 
Request date:  
报告日期: 2013.05.02 
Report date：  
第1 页共10 页 
 
分发: 
Distribution 
SQE 姚雁平 
检验者Author 
邵百明 
审核Auditor 
 
批准Approver 
 
日期Date 
2013.05.02 
日期Date 
 
日期Date 
 
SMPV-0.2.3-002-QA -F01 
零件号Part number 
10013736/VVE300013-02 
 零件名称 
Part name 
机油泵总成 
Lubricating oil pump Assy. 
图纸日期Drawing date 
/ 
零件生产日期Part production date 
/ 
 供货商 
Supplier 
湖南机油泵有限公司 
车型/项目Car type/project 
ZP11 EU 
阶段性报告 Interim report                结论性报告 Conclusion report          
 
Ⅰ.任务描述 Task description 
实验室受委托对机油泵进行分析，失效零件具体信息如下： 
As requested, QA lab has analyzed the lubricating oil pump Assy.. The information of the failed part is as following： 
零件信息：Part information 
零件名称 
Part name 
机油泵总成 
Lubricating oil pump Assy. 
车制造日期 
Vehicle production date 
/ 
VIN 码 
VIN 
/ 
销售日期 
Sale date 
/ 
车辆里程数 
Car mileage 
39787Km (80% DS44) 
维修站名称 
Sale agent 
/ 
失效模式描述 
Failure circumstance  
油压波动，泵体严重磨损。The oil pressure fluctuated and the pump body was seriously worn. 
原材料信息：Raw material information 
原材料及牌号 
Raw material specification 
YL112 GB/T 15115/20# GB/T 699 
原材料厂商 
Raw material producer 
/ 
散件供应商 
Component supplier 
/ 
金属热处理状态 
Metal heat treatment state 
/ 
失效零件见图1：The failed part is shown in figure 1.  
 
Ⅱ. 结论与建议 Conclusions and Suggestions 
 
结论Conclusions： 
（1）机油泵严重磨损是由于零件长时间在不良润滑条件下工作所致。Severe wear of the pump is because of working 
for a long time in the bad lubrication condition.  
（2）磨损导致的不良匹配以及外来杂质可能是引起油压波动的原因，但不能排除其它零件引起波动的可能性。
The bad matching caused by serious wear and the impurity is likely the reason for oil fluctuation,but it can’t be eliminated that 
other parts was no abnormal, which cause the fluctuation . 
（3）泵体硬度合格；组织和疏松正常；Cu 含量偏低，但不是导致失效的原因。The hardness of the pump body meets 
the requirement; the microstructure and porosity are normal; the Cu content is on the low side,but this is not the failure cause. 
（4）阀柱塞的直径偏低；成分，表面硬度和渗层深度合格；组织正常。。The dia. of the plunger is on the low side; 
the chemical compositions, surface hardness and hardening depth meet the requirement and the microstructure is normal. 
建议Suggestions： 
（1）评估首次换油里程数是否合理。Evaluate if the mileage for the first oil change is reasonable. 
（2）检测油泵的其它零件，如弹簧。Check other components of the assy,such as spring. 
（3）控制泵体的成分，确保其符合要求。Control the chemical compositions of the pump body and ensure it is ok. 
（4）关注阀柱塞的直径，确保符合要求。Pay attention to the dia. of the plunger and ensure it meets the requirement. 


 
上海汽车中心实验室 
中国·上海·嘉定区安研路201 号 
邮编. 201804 
 
SAIC QA Laboratory 
201 Anhong rd, Anting, Shanghai 
报告编号 
Report number 
 
SCL-S-13-0121M 
委托者: SQE 姚雁平 
Request person, dept： 
委托编号:  /  
Request number: 
送样日期: 2013.04.18 
Request date:  
报告日期: 2013.05.03 
Report date：  
第2 页共10 页 
 
SMPV-0.2.3-002-QA -F01 
II. 调查结果Investigation Results      
   两台ZP11 EU 试验车在英国DS44 测试中发现机油泵出现异常磨损。其中一台完成测试80%时
（39787Km），油压出现波动。最初换油里程数为：26272.8Km；使用的油品为昆仑；更换后为嘉实多。另
一台的机油泵在相同的部位也出现了类似的较轻磨损，但是完成了相关的测试，未失效；其换油里程数为：
27822.6Km；所使用的油品为嘉实多。 
    In the English DS44 test of two test cars (ZP11 EU), it was found that the oil pump was abnormally worn. 
The oil pressure of one car after 39787km fluctuated. The first mileage for the oil change is 26272.8km. The brand 
of the initial oil was Kunlun and the one after change was Castrol. Another oil pump of the second car had the light 
wear at the same region, but the car passed the test and wasn’t failed. The mileage at the oil change was 
27822.6Km; and the oil brand was Castrol. 
失效的零件如图1 所示。泵体磨损区域的情况如图2 所示；磨损区域非常光亮，可以看见纵向的磨痕，
显现磨料磨损的特征。局部由于严重磨损，出现高度为0.4mm 的台阶；该区域是阀柱塞运动较频繁的区域，
且受力较大，因此磨损严重；相对的另一区域，也出现了磨损（图1（b）），而且局部有塑性变形，表明局
部产生了较大的接触应力，应该是由于外来杂质所致。外来杂质引起柱塞运动卡滞。 
Fig.1 shows the failed part. The wear region of the pump body is showed by fig. 2. The region is smooth and 
there are some wear mark of axis direction, which shows the character of abrasive wear. There is a step of 0.4mm 
at the local area because of serious wear.  In the area, the movement of the plunger is more frequent and the load 
is bigger than in other area. There is wear in the opposite area.(fig.1(b)) and there is metal deformation at the 
local,which showed a big stress at the local. This should be due to impurity. The movement of the plunger was 
blocked. 
磨损导致的匹配不良以及外来杂质会均会导致柱塞运动受阻。这些均可能会导致油压波动。 
Both the bad matching caused by serious wear and impurity can blocked the movement of the plunger, which 
likely makes the oil pressure fluctuate. 
由于未收到其它的零件，因此不能排除是否由于其它零件的损坏导致油压的波动，例如弹簧。 
Because other components was not offered, it is not clear if other components was normal and cuased the oil 
pressure flunctuate,such as spring. 
 
 
图1 收到的失效件 所圈区域为磨损区域/Fig.1 failed part  the areas circled are worn 


 
上海汽车中心实验室 
中国·上海·嘉定区安研路201 号 
邮编. 201804 
 
SAIC QA Laboratory 
201 Anhong rd, Anting, Shanghai 
报告编号 
Report number 
 
SCL-S-13-0121M 
委托者: SQE 姚雁平 
Request person, dept： 
委托编号:  /  
Request number: 
送样日期: 2013.04.18 
Request date:  
报告日期: 2013.05.03 
Report date：  
第3 页共10 页 
 
SMPV-0.2.3-002-QA -F01 
 
图2 泵体局部磨损 
Fig. 2 wear of the pump body’s local region 
 
阀柱塞磨损区域如图3 所示；未磨损区如图4 所示。磨损的区域有纵向的磨料磨损痕迹。阀柱塞的表
面硬度远高于泵体的硬度，因此该磨损是由于机油中含有硬度很高的杂质所致。局部区域颜色很深是由于
表面附着一些物质。附着物可能来自于机油，也可能是来自于磨损的物质。 
The wear of the plunger is showed by fig.3; the unworn region is showed by fig. 4. There are some fore and 
aft marks of abrasive wear. The surface hardness of the plunger is much higher than the one of the pump body, so 
the wear is caused by some impurities with high hardness. There are some materials attached to the surface on the 
dark area. Maybe they are from the oil or due to the wear.  
 
 
图3 阀柱塞磨损的区域 
Fig. 3 wear region of the plunger 
磨损出现
0.4mm 台
阶 
划痕；塑性变形 
Scratch; 
deformation 


 
上海汽车中心实验室 
中国·上海·嘉定区安研路201 号 
邮编. 201804 
 
SAIC QA Laboratory 
201 Anhong rd, Anting, Shanghai 
报告编号 
Report number 
 
SCL-S-13-0121M 
委托者: SQE 姚雁平 
Request person, dept： 
委托编号:  /  
Request number: 
送样日期: 2013.04.18 
Request date:  
报告日期: 2013.05.03 
Report date：  
第4 页共10 页 
 
SMPV-0.2.3-002-QA -F01 
 
图4 阀柱塞未磨损区域 
Fig. 4 unworn region of the plunger 
  正常情况下，阀柱塞与机油泵壳体间出现磨损是不可避免的。影响磨损的因素主要有如下几种： 
      In general, the wear between the plunger and oil pump body is inevitable. There are several main factors 
that affect the wear: 
 
润滑环境  
不同的介质，其润滑效果不同；如果机油中含有杂质，它会成为磨料，夹在两个工作面之间，直接磨
损工作面。杂质在磨损的过程中还会破坏润滑油膜的形成，导致工作面与工作面直接接触，发生磨损。这
些杂质来自于整个系统；新的系统含有的杂质比较多，更换机油后，系统夹杂的含量会有所减少。随着系
统的运转，磨损，系统中会产生新的杂质。容易理解：第一次换油的里程非常重要；过长的里程，对零件
的磨损不利。 
 
lubrication environment  
Different media has different lubrication. If the oil contain impurities, the impurities will become abrasive 
sandwiched between two working face and make wear deteriorate.  At the same time, it will destroy the oil film 
and let the two working surface directly touch and wear each other. The impurities are from the engine system. The 
new system often contains more impurities. After changing oil, the content of the impurities will be reduced. With 
the system going on and wearing, the system will generate new impurities. It is easy to understand that the mileage 
of the first oil change is very important; too long mileage is harmful to the wear of the parts . 
 
载荷   
随着载荷的增加，磨损一般也会增加。失效件严重磨损的区域是载荷较大的区域。 
 
Load   
With the increase of the load, the wear degree will increase. The badly worn area appears at the area with big 
load. 
 
粗糙度和尺寸  
差的表面质量会加速磨损的发生；如果配合尺寸出现问题，可能导致磨损加剧。后续检测结果显示：
关键尺寸和粗糙度正常。 


 
上海汽车中心实验室 
中国·上海·嘉定区安研路201 号 
邮编. 201804 
 
SAIC QA Laboratory 
201 Anhong rd, Anting, Shanghai 
报告编号 
Report number 
 
SCL-S-13-0121M 
委托者: SQE 姚雁平 
Request person, dept： 
委托编号:  /  
Request number: 
送样日期: 2013.04.18 
Request date:  
报告日期: 2013.05.03 
Report date：  
第5 页共10 页 
 
SMPV-0.2.3-002-QA -F01 
 
Roughness and Dimension   
Poor surface quality will accelerate the wear. If the match dimensions are bad, the wear is also increased. The 
subsequent check results shows: the key dimension and roughness are normal.  
 
材料的硬度，成分及其组织  
硬度越高，抗磨损性能越好；成分会影响组织，在一些情况下，也会影响其抗磨性。后续检测显示：
材料正常。 
 
Hardness, Chemical Composition and Microstructure   
The higher the hardness is, the wear resistance performance is better; Components will affect the 
microstructure, and in some cases, it will affect its abrasion resistance. Follow-up tests show: the materials are 
normal. 
      
材料检测 Material Test 
   机油泵体材料检测结果如表1 所示。由表可见： 
   The test results of the pump body are shown in table 1. It can be seen: 
 
成分中Cu 含量偏低（会影响硬度），其它元素符合要求。 
The Cu content is on the low side, which can affect the hardness; other elements are ok. 
 
硬度符合要求。由此可见，低的Cu 含量不会降低泵体的耐磨性。 
The hardness is ok, so low Cu content can’t reduce the wear resistance. 
 
组织正常；疏松水平可以接受。 
The microstructure is normal and the porosity is accepted.    
 
表1  泵体材料检测结果/Table 1 Material Test Results of Pump body 
序
号 
No. 
试验项目 
Test item 
额定值 
Requirement 
测试结果 
Test Result 
评价evaluation 
合格 
ok 
不合格 
not ok 
1. 
成分 
chemical compositions 
YL112 GB/T 15115 
 
 
 
  
Si:7.5-9.5 
7.954 
× 
  
Cu:3.0-4.0 
2.90 
× 
  
Mn:≤0.5 
0.255 
× 
  
Mg:≤0.3 
0.148 
× 
Fe:≤1.2 
0.774 
× 
  
Ni: ≤0.5 
0.055 
× 
Zn: ≤1.2 
0.775 
× 
Pb: ≤0.1 
0.048 
× 
1.2 
硬度 hardness 
≥80HB5/250 
96，97，104 
× 
1.3 
组织 Microstructure 
/ 
细小的粗晶硅，共晶硅
分散在α -Al 基体上 
/ 
 
1.4 
孔隙率 porosity 
/ 
0.87% 
/ 
1.5 
最大孔洞 Maximum hole 
≤0.7mm 
0.25mm 
× 


 
上海汽车中心实验室 
中国·上海·嘉定区安研路201 号 
邮编. 201804 
 
SAIC QA Laboratory 
201 Anhong rd, Anting, Shanghai 
报告编号 
Report number 
 
SCL-S-13-0121M 
委托者: SQE 姚雁平 
Request person, dept： 
委托编号:  /  
Request number: 
送样日期: 2013.04.18 
Request date:  
报告日期: 2013.05.03 
Report date：  
第6 页共10 页 
 
SMPV-0.2.3-002-QA -F01 
 
图4 磨损处取样 疏松0.87%；由于磨损表面光滑 
Fig. 4 sample from the wear region  porosity rate：0.87%; smooth surface due to wear  
 
图5 组织 200X/ fig. 5 microstructure  200X 
 
 


 
上海汽车中心实验室 
中国·上海·嘉定区安研路201 号 
邮编. 201804 
 
SAIC QA Laboratory 
201 Anhong rd, Anting, Shanghai 
报告编号 
Report number 
 
SCL-S-13-0121M 
委托者: SQE 姚雁平 
Request person, dept： 
委托编号:  /  
Request number: 
送样日期: 2013.04.18 
Request date:  
报告日期: 2013.05.03 
Report date：  
第7 页共10 页 
 
SMPV-0.2.3-002-QA -F01 
阀柱塞材料检测结果如表2 所示。成分，硬度以及渗层深度符合要求；组织正常。 
The test results of the plunger material are shown as table 2. The chemical compositions, hardness and hardening 
depth meet the requirement; the microstructure is normal. 
 
表2  阀柱塞材料检测结果/table 2 Material test results of plunger 
序号 
No. 
试验项目 
Test item 
额定值 
Requirement 
测试结果 
Test Result 
评价evaluation 
合格 
ok 
不合格 
not ok 
1 
成分chemical compositions 
20# GB/T 699 
  
C:0.17-0.23 
0.216 
× 
  
Si:0.17-0.37 
0.257 
× 
  
Mn:0.35-0.65 
0.557 
× 
  
Cr:≤0.25 
0.026 
× 
Ni: ≤0.30 
0.024 
× 
  
Cu: ≤0.25 
0.075 
× 
P: ≤0.035 
0.023 
× 
S: ≤0.035 
0.010 
× 
2 
表面硬度 surface hardness 
≥HV650 
HV0.3:754,761,795 
× 
3 
渗层深度 hardening depth 
0.2-0.40 
0.31mm 
× 
4 
组织microstructure 
/ 
表面回火马氏体；芯部
铁素体+珠光体 
/ 
 
 
 
图6 渗碳层深度0.31mm/ fig. 6 hardening depth:0.31mm  


 
上海汽车中心实验室 
中国·上海·嘉定区安研路201 号 
邮编. 201804 
 
SAIC QA Laboratory 
201 Anhong rd, Anting, Shanghai 
报告编号 
Report number 
 
SCL-S-13-0121M 
委托者: SQE 姚雁平 
Request person, dept： 
委托编号:  /  
Request number: 
送样日期: 2013.04.18 
Request date:  
报告日期: 2013.05.03 
Report date：  
第8 页共10 页 
 
SMPV-0.2.3-002-QA -F01 
 
图7 表面组织 回火马氏体 
Fig. 7 surface microstructure tempered martensite 
 
图8 芯部组织 铁素体+珠光体 
Fig. 8 Core Microstructure  Ferrite+Pearlite 


 
上海汽车中心实验室 
中国·上海·嘉定区安研路201 号 
邮编. 201804 
 
SAIC QA Laboratory 
201 Anhong rd, Anting, Shanghai 
报告编号 
Report number 
 
SCL-S-13-0121M 
委托者: SQE 姚雁平 
Request person, dept： 
委托编号:  /  
Request number: 
送样日期: 2013.04.18 
Request date:  
报告日期: 2013.05.03 
Report date：  
第9 页共10 页 
 
SMPV-0.2.3-002-QA -F01 
尺寸测量Dimension Test 
    阀柱塞的直径偏小；所检测的位置为无明显磨损的区域。由于该零件是使用过的，因此不能判断原始的尺
寸是否符合要求。 
    The dia. of the plunger is on the low side; test region is without obvious wear. Because the part is used, it can’t 
determine whether the original size to meet the requirements. 
     
 
图9 尺寸测量结果/fig.9 dimension results 
 
 


 
上海汽车中心实验室 
中国·上海·嘉定区安研路201 号 
邮编. 201804 
 
SAIC QA Laboratory 
201 Anhong rd, Anting, Shanghai 
报告编号 
Report number 
 
SCL-S-13-0121M 
委托者: SQE 姚雁平 
Request person, dept： 
委托编号:  /  
Request number: 
送样日期: 2013.04.18 
Request date:  
报告日期: 2013.05.03 
Report date：  
第10 页共10 页 
 
SMPV-0.2.3-002-QA -F01 
综合分析 Comprehensive Analysis 
 
磨损的表面检测显示磨损有磨料磨损的特征，与润滑油中杂质有关。调查发现：国内和英国在保
养方面有明显的不同。国内换油规定：首次换油的里程数为3000Km；后续每10000km 换油一次；
而英国换油规定：首次换油里程数为24000Km。新的系统内部清洁度相对较差，如果经过很长的
历程换油，会导致系统长时间处于差的润滑条件下。这会加速相关零件的磨损。 
The survey found that Chinese and Britainic maintenance is significantly different. In Chinese test, the mileage 
of the first oil change is 3000km; after it, the oil change is made for every 10000km; but in Britain, first oil 
change mileage is 24,000 km. Generally, new system cleanliness is not very good. A very long mileage for the 
first oil change will cause the system in poor lubrication conditions for a long time. This will accelerate the wear 
of the parts. 
 
上述检测可以发现：材料以及尺寸未见异常，不会引起过度磨损。 
Above tests show: no abnormality is found in the material and dimension, which can’t make the serious 
wear. 
 
该零件在国内的开发中以及售后市场未出现问题。 
The part has not failed in domestic development and the aftermarket  
    基于上述分析，可以判断：泵体的严重磨损是由于零件长时间在不良润滑条件下工作所致。 
Base on the above analysis, it can be judged: severe wear of the pump is because the part worked for a long time in 
the bad lubrication condition. 
   过度磨损导致的不良匹配，以及外来杂质会均会导致柱塞运动受阻，从而产生油压波动。但由于未收到其它
的零件，因此不能排除是否由于其它零件的损坏导致油压的波动，例如弹簧。 
   Both the bad matching caused by serious wear and impurity can blocked the movement of the plunger, which likely 
makes the oil pressure fluctuate.Because other components was not offered, it is not clear if other components was 
normal and cuased the oil pressure flunctuate,such as spring.
