Repository: kujaxr/obsidian-vault

File: 材料工程师/SCL-S-13-0122M AS21前减支撑断裂.pdf.md
# SCL-S-13-0122M AS21前减支撑断裂.pdf

 
上海汽车中心实验室 
中国·上海·嘉定区安研路201 号 
邮编. 201804 
 
SAIC QA Laboratory 
201 Anhong rd, Anting, Shanghai 
报告编号 
Report number 
 
SCL-S-13-0122M 
委托者: DRE 姚斌 
Request person, dept： 
委托编号:  /  
Request number: 
送样日期:  2013.04.30 
Request date:  
报告日期:  2013.05.20 
Report date：  
第1页共8页 
 
SMPV-0.2.3-002-QA -F01 
零件号Part number 
10094357 
 零件名称 
Part name 
前减震器顶部支撑 
The front top mount 
图纸日期Drawing date 
/ 
零件生产日期Part production date 
/ 
 供货商 
Supplier 
浙江骆氏 
车型/项目Car type/project 
AS21 
阶段性报告 Interim report                结论性报告 Conclusion report          
 
Ⅰ.任务描述 Task description 
实验室受委托对前减震器支撑断裂进行失效原因分析，失效零件具体信息如下： 
As requested, SCL has analyzed the failure of the front top mount. The information of the failed part is as following： 
零件信息：Part information 
零件名称 
Part name 
前减震器顶部支撑 
The front top mount 
车制造日期 
Vehicle production date 
/ 
VIN 码 
VIN 
/ 
销售日期 
Sale date 
/ 
车辆里程数 
Car mileage 
G11 
维修站名称 
Sale agent 
/ 
失效模式描述 
Failure circumstance  
前减震器顶部支撑断裂. The front top mount was broken. 
原材料信息：Raw material information 
原材料及牌号 
Raw material specification 
SCM 435, DD13 
原材料厂商 
Raw material producer 
/ 
散件供应商 
Component supplier 
/ 
金属热处理状态 
Metal heat treatment state 
/ 
失效零件见图1-2：The failed part is shown in figure1-2.  
Ⅱ. 结论与建议 Conclusions and Suggestions 
结论Conclusions： 
1.螺栓滚花凸台及支撑板上凸于橡胶面，与车身直接干涉、接触，导致疲劳断裂。The bolt knurling and the 
plate were above the rubber plane and contacted with the body, resulted in the fatigue fracture. 
2. 支撑板材质无异常。The material of steel plate was normal. 
3. 螺栓金相无异常，硬度、化学成分符合要求。Microstructure of bolt was normal, hardness and chemical components 
met the requirement.  
 
建议Suggestions： 
优化设计，保证滚花凸台及支撑板低于橡胶平面，确保其实际工况不与车身接触、干涉。Optimized the design. Make 
sure the knurling and the supporting plate were below the rubber plane and did not contact with the body。 
 
 
 
 
 
 
分发: 
Distribution 
DRE 姚斌 
检验者Author 
薛 喜 才 
审核Auditor 
 
批准Approver 
 
日期Date 
2013.05.20 
日期Date 
 
日期Date 
 


 
上海汽车中心实验室 
中国·上海·嘉定区安研路201 号 
邮编. 201804 
 
SAIC QA Laboratory 
201 Anhong rd, Anting, Shanghai 
报告编号 
Report number 
 
SCL-S-13-0122M 
委托者: DRE 姚斌 
Request person, dept： 
委托编号:  /  
Request number: 
送样日期:  2013.04.30 
Request date:  
报告日期:  2013.05.20 
Report date：  
第2页共8页 
 
SMPV-0.2.3-002-QA -F01 
III. 调查结果 Investigation Results  
 
AS21 Sime 车完成路试G11, 拆解过程中发现前减震器支撑螺栓松动； 
 
该减震器支撑及装配如图1 所示。该支撑是悬架系统与车身的链接部件，是由内外骨架（钢板）与 
橡胶硫化而成。 
 
 
 
 
 
 
 
 
 
 
 
 
 
 
 
 
(a) 前减震器顶部支撑及装配示意图 
 
 
 
 
 
 
 
 
 
 
 
 
 
(b)前减震器支撑结构图 
图1 前减震器总成 
 
减震器支撑 
减震器 
硫化橡胶 
内骨架 
外骨架 
支撑 


 
上海汽车中心实验室 
中国·上海·嘉定区安研路201 号 
邮编. 201804 
 
SAIC QA Laboratory 
201 Anhong rd, Anting, Shanghai 
报告编号 
Report number 
 
SCL-S-13-0122M 
委托者: DRE 姚斌 
Request person, dept： 
委托编号:  /  
Request number: 
送样日期:  2013.04.30 
Request date:  
报告日期:  2013.05.20 
Report date：  
第3页共8页 
 
SMPV-0.2.3-002-QA -F01 
外观形貌 
由于支撑板表面覆盖着硫化橡胶，去除较困难。为了形象说明断裂情况，用虚线标识裂纹，见图2： 
 
橡胶支撑作为减震器与车身的连接器，其主受力点在外骨架上，但是经拆解后发现其外骨架完好，而内骨架
多处断裂； 
 
支撑内骨架板上4 条裂纹都已完全断裂，且都靠近铆接螺栓处。 
 
 
 
 
 
 
 
 
 
 
 
 
 
图2 断裂的减震器支撑 
 
图3 显示失效件铆接螺栓处形貌。螺栓根部有松动，且螺栓根部滚花直纹明显凸出于支撑板。 
 
 
 
 
 
 
 
 
 
 
 
 
 
图3  支撑螺栓形貌 
 
 
裂纹1# 
裂纹2# 
裂纹3# 
裂纹4# 
外骨架 


 
上海汽车中心实验室 
中国·上海·嘉定区安研路201 号 
邮编. 201804 
 
SAIC QA Laboratory 
201 Anhong rd, Anting, Shanghai 
报告编号 
Report number 
 
SCL-S-13-0122M 
委托者: DRE 姚斌 
Request person, dept： 
委托编号:  /  
Request number: 
送样日期:  2013.04.30 
Request date:  
报告日期:  2013.05.20 
Report date：  
第4页共8页 
 
SMPV-0.2.3-002-QA -F01 
图4 为新零件外观形貌。显示其滚花直纹也突出于支撑面；且靠近螺栓的支撑面明显上凸，可能是由于螺栓硬铆
接所致。 
 
 
 
 
 
 
 
 
 
 
 
 
 
 
图4  同规格新零件 
根据螺栓图纸要求，图5 矩形方框区域为全滚花，滚花长度6.5
3.0
0

mm，直径为11.5
2.0
0

mm，实际测试结果显示
该螺栓为半滚花，长度约为4mm，而支撑板厚度仅为3mm。  
 
 
 
 
 
 
 
 
 
 
 
 
 
 
 
 
图5  螺栓 
1.新螺栓滚花凸于
支撑面； 
2.螺栓附近支撑面
也上凸; 
失效件 
同规格
新零件 
此处表面显示机械加工痕迹，未发
现镀锌层。 
半滚花 
支撑板厚3mm 


 
上海汽车中心实验室 
中国·上海·嘉定区安研路201 号 
邮编. 201804 
 
SAIC QA Laboratory 
201 Anhong rd, Anting, Shanghai 
报告编号 
Report number 
 
SCL-S-13-0122M 
委托者: DRE 姚斌 
Request person, dept： 
委托编号:  /  
Request number: 
送样日期:  2013.04.30 
Request date:  
报告日期:  2013.05.20 
Report date：  
第5页共8页 
 
SMPV-0.2.3-002-QA -F01 
沿螺栓纵向抛开，见图6。可见滚花直纹由于受到交变冲击力作用，已变形。 
 
 
 
 
 
 
 
 
 
 
 
 
 
 
(a)失效件                                           (b)同规格新零件 
图6 失效螺栓与新螺栓 
分析显示： 
 
根据滚花处形貌，推测该螺栓原本是全滚花的，镀锌后经过机械加工成半滚花； 
 
支 直径10
1.0
0

mm，厚度3.9mm。 
可知，该支撑装配到车身上后，螺栓滚花纹会直接与车身干涉，导致滚花处会直接受到交变冲击力作用； 
 
螺栓滚纹附近的支撑板也明显上凸，可知在使用时整个支撑板仅螺栓处与车身直接接触； 
 
断口分析 
断口低倍形貌如图7 所示。1#断口显示为多源双向弯曲疲劳断口、疲劳源皆靠近边界，向中间扩展；2#、3#断口
与1#断口类似，也为双向多源疲劳断口；4#裂纹表面被污染，形貌特征不明显。 
 
 
 
 
 
 
 
 
 
 
1# 裂纹形貌
裂纹扩展 
裂纹扩展 
与新零件相比，滚花
直纹已严重变形。 
新零件滚花纹形貌 


 
上海汽车中心实验室 
中国·上海·嘉定区安研路201 号 
邮编. 201804 
 
SAIC QA Laboratory 
201 Anhong rd, Anting, Shanghai 
报告编号 
Report number 
 
SCL-S-13-0122M 
委托者: DRE 姚斌 
Request person, dept： 
委托编号:  /  
Request number: 
送样日期:  2013.04.30 
Request date:  
报告日期:  2013.05.20 
Report date：  
第6页共8页 
 
SMPV-0.2.3-002-QA -F01 
 
 
 
 
 
 
 
 
 
 
 
 
 
 
 
 
 
 
 
图7   断口形貌 
金相组织 
支撑板内骨架材质为低碳钢板，其金相组织为铁素体，见图8。 
 
 
 
 
 
 
 
 
 
 
 
 
 
 
图8     支撑内骨架微观组织   100x 
断
口 
3# 裂纹形貌
4# 裂纹形貌
裂纹扩展 
裂纹扩展 
裂纹扩展 
2# 裂纹形貌
裂纹扩展 
裂纹扩展 


 
上海汽车中心实验室 
中国·上海·嘉定区安研路201 号 
邮编. 201804 
 
SAIC QA Laboratory 
201 Anhong rd, Anting, Shanghai 
报告编号 
Report number 
 
SCL-S-13-0122M 
委托者: DRE 姚斌 
Request person, dept： 
委托编号:  /  
Request number: 
送样日期:  2013.04.30 
Request date:  
报告日期:  2013.05.20 
Report date：  
第7页共8页 
 
SMPV-0.2.3-002-QA -F01 
铆接螺栓微观组织为回火索氏体，表面镀锌层厚度约为15μ m，样品表面未发现脱碳层，见图9 所示。 
 
 
 
 
 
 
 
 
 
 
 
 
 
 
 
 
表面微观组织   100x 
               
 
 
 
 
 
 
 
 
 
 
 
 
 
 
 
芯部微观组织  200x 
图9  螺栓微观组织 
 


 
上海汽车中心实验室 
中国·上海·嘉定区安研路201 号 
邮编. 201804 
 
SAIC QA Laboratory 
201 Anhong rd, Anting, Shanghai 
报告编号 
Report number 
 
SCL-S-13-0122M 
委托者: DRE 姚斌 
Request person, dept： 
委托编号:  /  
Request number: 
送样日期:  2013.04.30 
Request date:  
报告日期:  2013.05.20 
Report date：  
第8页共8页 
 
SMPV-0.2.3-002-QA -F01 
材料检测   
组织，硬度和尺寸检测结果如表1 所示。 
表1 材料测试结果 
序号 
No. 
试验项目 
Test item 
额定值 
Requirement 
试验结果 
Test result 
评价 Evaluation 
合格 
OK 
不合格 
Not OK 
1 
支撑内骨架化学成分 
Chemical components 
DD13  
EN 10111-1998 
/ 
 
 
C:≤0.08 
0.002 
× 
 
 Mn:≤0.40 
0.134 
× 
 
 P:≤0.030 
0.012 
× 
 
 S:≤0.030 
0.007 
× 
 
2 
螺栓（等级10.9）化学成分 
Chemical components 
SCM435 
GB/T3077-1999 
/ 
 
 
  C:0.32-0.40 
0.39 
× 
 
Si:0.17-0.37 
0.18 
× 
 
Mn:0.40-0.70 
0.70 
× 
 
Cr:0.8-1.1 
1.06 
× 
 
Mo:0.15-0.25 
0.19 
× 
 
P:≤0.035 
0.024 
× 
 
S:≤0.035 
0.003 
× 
 
3 
支撑 
内骨架板 
硬度HV10 
Hardness 
/ 
109 
115 
116 
/ 
 
厚度mm 
Thickness 
/ 
3.0 
/ 
 
微观组织 
Microstructure 
铁素体 
铁素体 
× 
 
4 
螺栓（10.9） 
表面硬度 
Surface hardness 
32-39HRC 
38 
37 
37 
× 
 
芯部硬度 
Core hardness 
37 
36 
37 
× 
 
微观组织 
Microstructure 
回火索氏体 
回火索氏体 
× 
 
表面全脱碳层 
Decarburization 
thickness 
≤0.015mm 
未发现脱碳层 
× 
 
注：螺栓材质判定标准是依据供应商提供的图纸要求进行的。

File: 材料工程师/SCL-S-13-0123M IP21MCE 吊耳.pdf.md
# SCL-S-13-0123M IP21MCE 吊耳.pdf

 
上海汽车中心实验室 
SAIC Center Lab 
中国·上海·嘉定区安研路201 号 
邮编. 201804 
No 201 Anyan road, Jiading, Shanghai China 
Post code 201804 
报告编号 
Report number 
 
SCL-S-13-0123M 
委托者: 宋长霖 
Request person, dept： 
送样日期:  2013-04-13 
Request date:  
报告日期:  2013-04-25 
Report date：  
第1页共5页 
 
零件号Part number 
10090413 
 零件名称 
Part name 
吊耳 
图纸日期Drawing date 
/ 
零件生产日期Part production date 
/ 
 供货商 
Supplier 
佛吉亚 
车型/项目Car type/project 
IP22 MCE 
 
   阶段性报告 Interim report        结论性报告 Conclusion report           测试报告 Test report 
Ⅰ.任务描述 Task description 
实验室受委托对吊耳进行失效原因分析，失效零件具体信息如下： 
As requested, QA lab has analyzed the failure of the suspension. The background information of the failed part is as following： 
零件信息：Part information 
零件名称 
Part name 
吊耳 
制造日期 
Production date 
/ 
VIN 码 
VIN 
LSJW26G6XBS990033 
销售日期 
Sale date 
/ 
车辆里程数 
Car mileage 
95061 km 
维修站名称 
Sale agent 
/ 
失效模式描述 
Failure circumstance 
description 
该车之前进行普通道路试验，2012 年12 更换DCT 变速箱后重新进行普通道路试验，完成
70.3%的时候断裂 
原材料信息：Raw material information 
原材料及牌号 
Raw material specification 
VMQ 
原材料厂商 
Raw material producer 
/ 
散件供应商 
Component supplier 
宁波拓普 
金属热处理状态 
Metal heat treatment state 
/ 
失效零件见图：The failed part is shown in figure 1.  
 
Ⅱ. 结论与建议 Conclusions and suggestions 
结论：1 零件疲劳后材料发生降解，导致零件开裂。 
       2 抽样件材料符合材料要求。 
 
建议：1 检查零件安装情况，查明疲劳产生根源。 
        
 
 
 
 
 
 
 
 
 
 
分发: 
Distribution 
宋长霖 
检验者Author 
 
审核Auditor 
 
批准Approver 
 
日期Date 
 
日期Date 
 
日期Date 
 


 
上海汽车中心实验室 
SAIC Center Lab 
中国·上海·嘉定区安研路201 号 
邮编. 201804 
No 201 Anyan road, Jiading, Shanghai China 
Post code 201804 
报告编号 
Report number 
 
SCL-S-13-0123M 
委托者: 宋长霖 
Request person, dept： 
送样日期:  2013-04-13 
Request date:  
报告日期:  2013-04-25 
Report date：  
第2页共5页 
 
 
                                                     图1 失效照片 
III. 测试结果 Test Results  
1 材料分析（Material Analyze）： 
1.1 材料性能测试 
序号 
No. 
试验项目 
Test item 
额定值 
Requirement 
试验结果 
Test result 
评价 Evaluation 
合格 
qualified 
不合格 
unqualified 
失效件：  
1 
Shore A 硬度 
Shore A Hardness 
/ 
57 
/ 
/ 
2 
拉伸强度 
Tensile Strength 
/ 
9.0 
/ 
/ 
3 
断裂伸长率 
Elongation at tear 
/ 
314 
/ 
/ 
4 
FTIR 
 VMQ 
VMQ 
× 
 
抽样件： 
1 
Shore A 硬度 
Shore A Hardness 
60±3 
62 
× 
 
2 
拉伸强度 
Tensile Strength 
≥6MPa 
9.6 
× 
 
3 
断裂伸长率 
Elongation at tear 
≥200% 
413 
× 
 
4 
FTIR 
 VMQ 
VMQ 
× 
 
 经检验，失效件材料较抽样件的材料硬度下降，拉伸强度和断裂伸长率下降。从抽样件来看，材料硬度低于
图纸60±3 的要求。 
 
 
             抽样件FTIR 图谱                                      失效件FTIR 图谱 


 
上海汽车中心实验室 
SAIC Center Lab 
中国·上海·嘉定区安研路201 号 
邮编. 201804 
No 201 Anyan road, Jiading, Shanghai China 
Post code 201804 
报告编号 
Report number 
 
SCL-S-13-0123M 
委托者: 宋长霖 
Request person, dept： 
送样日期:  2013-04-13 
Request date:  
报告日期:  2013-04-25 
Report date：  
第3页共5页 
 
1.2 TGA 分析：  
序号 
No. 
试验项目 
Test item 
额定值 
Requirement 
试验结果 
Test result 
评价 Evaluation 
合格 
qualified 
不合格 
unqualified 
失效件：  
1 
可挥发物质含量 
/ 
1.34 % 
/ 
/ 
2 
聚合物含量 
/ 
61.24 % 
/ 
/ 
3 
炭黑含量 
/ 
0.44 % 
/ 
/ 
4 
无机填料含量 
/ 
36.88 % 
/ 
/ 
抽样件： 
1 
可挥发物质含量 
/ 
1.44 % 
/ 
/ 
2 
聚合物含量 
/ 
61.19 % 
/ 
/ 
3 
炭黑含量 
/ 
0.46 % 
/ 
/ 
4 
无机填料含量 
/ 
37.01 % 
/ 
/ 
 
               失效件TGA 分析图谱                            失效件TGA 分析图谱 
TGA 分析表明失效件同抽样件的材料组成是一致的。 
1.3 材料硫化程度分析： 
    通过DSC 对材料进行热分析，结果如下： 
  
 
               抽样件DSC 曲线                              失效件DSC 曲线 


 
上海汽车中心实验室 
SAIC Center Lab 
中国·上海·嘉定区安研路201 号 
邮编. 201804 
No 201 Anyan road, Jiading, Shanghai China 
Post code 201804 
报告编号 
Report number 
 
SCL-S-13-0123M 
委托者: 宋长霖 
Request person, dept： 
送样日期:  2013-04-13 
Request date:  
报告日期:  2013-04-25 
Report date：  
第4页共5页 
 
抽样件和失效件均无发热峰出现，故零件没有欠硫现象。相比较抽样件，失效件在227℃出现熔点，说明材
料有降解现象产生。 
 
2 断口分析（Analyze）：  
2.1 外观分析：  
 
 
2.2 断口分析 
断裂口一：  
 
 
断裂口二： 
 
断裂口一 
最终撕裂区域 
疲劳区域 
疲劳区域 
撕裂扩展方向 
撕裂扩展方向 
最终撕裂区域 
断裂口二 
零件受力方向 
零件受力方向 


 
上海汽车中心实验室 
SAIC Center Lab 
中国·上海·嘉定区安研路201 号 
邮编. 201804 
No 201 Anyan road, Jiading, Shanghai China 
Post code 201804 
报告编号 
Report number 
 
SCL-S-13-0123M 
委托者: 宋长霖 
Request person, dept： 
送样日期:  2013-04-13 
Request date:  
报告日期:  2013-04-25 
Report date：  
第5页共5页 
 
    从断口分析，零件受到疲劳作用后导致零件开裂。 
 
小结： 
1 失效件材料发生降解。材料未发现有欠硫现象。抽样件材料性能满足标准要求。 
2 零件受到疲劳作用后导致开裂。

File: 材料工程师/SCL-S-13-0124M 仪表线束接插件-IP21MCE.pdf.md
# SCL-S-13-0124M 仪表线束接插件-IP21MCE.pdf

 
上海汽车中心实验室
(SAIC Center Lab) 
中国·上海·嘉定区安研路201 号 
邮编. 201804 
No. 201 Anyan Road, Jiading District,  
Shanghai, China. 
Post code :200433 
报告编号：Report number 
SCL-S-13-0124M 
委托者Requestor：张懿 
送样日期Deliver date：2013.04.23 
报告日期Report date：2013.05.02 
第 1 页 共 3 页 
Page 1 of 3  
 
零件号 
Part number 
10100192 
零件名称 
Part name 
仪表线束 
Meter Box 
图纸日期 
Drawing date  
/ 
零件生产日期 
Production date 
/ 
供货商 
Supplier 
李尔 
Lier 
车型/项目 
Car type/project 
IP21 MCE 
 
   阶段性报告  Stage report        结论性报告 Conclusion report           测试报告 Test report 
Ⅰ.任务描述 Task description 
实验室受委托对仪表线束进行失效原因分析，失效零件具体信息如下： 
As requested, QA lab has analyzed the invalid cause of meter cable, and the information of invalid part is shown as 
following： 
零件信息：Part information 
零件名称 
Part name 
仪表线束 
Meter Box 
制造日期 
Production date 
/ 
VIN 码 
VIN number 
/ 
销售日期 
Sale date 
/ 
车辆里程数 
Car mileage 
0 km 
销售商 
Sale agent 
/ 
失效模式描述 
Invalid situation 
description 
塑料组件断裂 
Plastic part fractured. 
原材料信息：Raw material information 
原材料及牌号 
Raw material 
and trademark 
PBT-GF20 
Valox 412 
原材料厂商 
Raw material producer 
SABIC 
散件供应商 
Part supplier 
/ 
金属热处理状态 
Metal heat treatment state 
/ 
失效零件见图1：The invalid part is shown in Fig 1.  
Ⅱ. 结论与建议 Conclusions and suggestions 
结论： 1. 零件受外力导致断裂。 
2．零件材料符合技术要求。 
Conclusions:  1. Foreign force made part fracture. 
2. Material performance of part conformed to requirements.        
建议： 1. 加强对零件的保护。 
Suggestions: 1. Protection to the part should be improved.  
   
分发： 
Dispenser 
张懿 
检验者： 
Identifier 
狄春峰 
审核： 
Auditor 
 
批准： 
Approver 
 
日期： 
Date 
2013.05.02 
日期： 
Date 
 
日期： 
Date 
 
 
 


 
上海汽车中心实验室
(SAIC Center Lab) 
中国·上海·嘉定区安研路201 号 
邮编. 201804 
No. 201 Anyan Road, Jiading District,  
Shanghai, China. 
Post code :200433 
报告编号：Report number 
SCL-S-13-0124M 
委托者Requestor：张懿 
送样日期Deliver date：2013.04.23 
报告日期Report date：2013.05.02 
第 2 页 共 3 页 
Page 2 of 3  
 
 
              
 
图1 失效件 
Fig.1 Failure part 
 
III. 测试结果 Test Results  
序号 
No. 
试验项目 
Test item 
额定值 
Requirement 
试验结果 
Test result 
评价 Evaluation 
第一次 
第二次 
合格 
qualified 
不合格 
unqualified 
I 
失效件 
 
 
1 
红外（GB/T6040-2002） 
Infrared Spectroscopy 
PBT 
PBT 
× 
 
2 
熔点（GB/T19466.3-2006） 
Melting point (℃) 
220±5 
223 
× 
 
3 
焓值（GB/T19466.3-2006） 
Enthalpy (J/g) 
/ 
35.0 
41.0 
× 
 
4 
灰分（GB/T9345.1-2008） 
Ash content (%) 
20±2 
20.9 
× 
 
II 
新件 
 
 
1 
红外（GB/T6040-2002） 
Infrared Spectroscopy 
PBT 
PBT 
× 
 
2 
熔点（GB/T19466.3-2006） 
Melting point (℃) 
220±5 
224 
× 
 
3 
焓值（GB/T19466.3-2006） 
Enthalpy (J/g) 
/ 
34.2 
38.4 
× 
 
4 
灰分（GB/T9345.1-2008） 
Ash content (%) 
20±2 
19.5 
× 
 


 
上海汽车中心实验室
(SAIC Center Lab) 
中国·上海·嘉定区安研路201 号 
邮编. 201804 
No. 201 Anyan Road, Jiading District,  
Shanghai, China. 
Post code :200433 
报告编号：Report number 
SCL-S-13-0124M 
委托者Requestor：张懿 
送样日期Deliver date：2013.04.23 
报告日期Report date：2013.05.02 
第 3 页 共 3 页 
Page 3 of 3  
 
序号 
No. 
试验项目 
Test item 
额定值 
Requirement 
试验结果 
Test result 
评价 Evaluation 
第一次 
第二次 
合格 
qualified 
不合格 
unqualified 
III 
粒料 
 
 
1 
红外（GB/T6040-2002） 
Infrared Spectroscopy 
PBT 
PBT 
× 
 
2 
熔点（GB/T19466.3-2006） 
Melting point (℃) 
220±5 
223 
× 
 
3 
焓值（GB/T19466.3-2006） 
Enthalpy (J/g) 
/ 
36.5 
39.3 
× 
 
4 
灰分（GB/T9345.1-2008） 
Ash content (%) 
20±2 
20.9 
× 
 
小结：零件材料符合技术要求。 
 
Ⅳ. 宏观分析 Macroscopic observation 
 
 
失效件断口如图2 所示。断口呈脆断特征，失效件系受力超过零件负荷导致脆断。 
 
图2 失效件断口 
Fig. 2 Fracture of failure part

File: 材料工程师/SCL-S-13-0125M 空调电机-ZP11.pdf.md
# SCL-S-13-0125M 空调电机-ZP11.pdf

 
上海汽车中心实验室
(SAIC Center Lab) 
中国·上海·嘉定区安研路201 号 
邮编. 201804 
No. 201 Anyan Road, Jiading District,  
Shanghai, China. 
Post code :200433 
报告编号：Report number 
SCL-S-13-0125M 
委托者Requestor：薛俊 
送样日期Deliver date：2013.04.23 
报告日期Report date：2013.05.27 
第 1 页 共 4 页 
Page 1 of 4  
 
零件号 
Part number 
10073459 
零件名称 
Part name 
风门电机 
Air door motor 
图纸日期 
Drawing date  
/ 
零件生产日期 
Production date 
/ 
供货商 
Supplier 
恩博电子 
Enbo Dianzi 
车型/项目 
Car type/project 
ZP 11 
 
   阶段性报告  Stage report        结论性报告 Conclusion report           测试报告 Test report 
Ⅰ.任务描述 Task description 
实验室受委托对风门电机进行失效原因分析，失效零件具体信息如下： 
As requested, QA lab has analyzed the invalid cause of air door motor, and the information of invalid part is shown 
as following： 
零件信息：Part information 
零件名称 
Part name 
风门电机 
Air door motor 
制造日期 
Production date 
/ 
VIN 码 
VIN number 
/ 
销售日期 
Sale date 
/ 
车辆里程数 
Car mileage 
269 km 
销售商 
Sale agent 
/ 
失效模式描述 
Invalid situation 
description 
风门电机转轴断裂 
Rotating shaft of air door motor fractured. 
原材料信息：Raw material information 
原材料及牌号 
Raw material 
and trademark 
PBT-GF30 
原材料厂商 
Raw material producer 
/ 
散件供应商 
Part supplier 
/ 
金属热处理状态 
Metal heat treatment state 
/ 
失效零件见图1：The invalid part is shown in Fig 1.  
Ⅱ. 结论与建议 Conclusions and suggestions 
结论： 1. 零件受外力导致断裂。 
2．零件玻纤含量超过正常上限。 
Conclusions:  1. Foreign force made part fracture. 
2. Glass content of part was beyond normal high-limit.        
建议： 1. 责令供应商解释材料问题。 
2. 加强对零件的保护。 
Suggestions: 1. Let supplier explain to the material problem. 
2. Protection to the part should be improved.  
 
分发： 
Dispenser 
薛俊 
检验者： 
Identifier 
狄春峰 
审核： 
Auditor 
 
批准： 
Approver 
 
日期： 
Date 
2013.05.27 
日期： 
Date 
 
日期： 
Date 
 


 
上海汽车中心实验室
(SAIC Center Lab) 
中国·上海·嘉定区安研路201 号 
邮编. 201804 
No. 201 Anyan Road, Jiading District,  
Shanghai, China. 
Post code :200433 
报告编号：Report number 
SCL-S-13-0125M 
委托者Requestor：薛俊 
送样日期Deliver date：2013.04.23 
报告日期Report date：2013.05.27 
第 2 页 共 4 页 
Page 2 of 4  
 
 
              
 
图1 失效件 
Fig.1 Failure part 
 
III. 测试结果 Test Results  
序号 
No. 
试验项目 
Test item 
额定值 
Requirement 
试验结果 
Test result 
评价 Evaluation 
第一次 
第二次 
合格 
qualified 
不合格 
unqualified 
I 
失效件 
 
 
1 
红外（GB/T6040-2002） 
Infrared Spectroscopy 
PBT 
PBT 
× 
 
2 
熔点（GB/T19466.3-2006） 
Melting point (℃) 
220±5 
217 
× 
 
3 
焓值（GB/T19466.3-2006） 
Enthalpy (J/g) 
/ 
25.5 
31.8 
× 
 
4 
灰分（GB/T9345.1-2008） 
Ash content (%) 
30±2 
34.6 
 
× 
II 
新件 
 
 
1 
红外（GB/T6040-2002） 
Infrared Spectroscopy 
PBT 
PBT 
× 
 
2 
熔点（GB/T19466.3-2006） 
Melting point (℃) 
220±5 
218 
× 
 
3 
焓值（GB/T19466.3-2006） 
Enthalpy (J/g) 
/ 
25.0 
33.5 
× 
 
4 
灰分（GB/T9345.1-2008） 
Ash content (%) 
30±2 
34.6 
 
× 


 
上海汽车中心实验室
(SAIC Center Lab) 
中国·上海·嘉定区安研路201 号 
邮编. 201804 
No. 201 Anyan Road, Jiading District,  
Shanghai, China. 
Post code :200433 
报告编号：Report number 
SCL-S-13-0125M 
委托者Requestor：薛俊 
送样日期Deliver date：2013.04.23 
报告日期Report date：2013.05.27 
第 3 页 共 4 页 
Page 3 of 4  
 
序号 
No. 
试验项目 
Test item 
额定值 
Requirement 
试验结果 
Test result 
评价 Evaluation 
第一次 
第二次 
合格 
qualified 
不合格 
unqualified 
III 
粒料* 
 
 
1 
红外（GB/T6040-2002） 
Infrared Spectroscopy 
PBT 
PBT 
× 
 
2 
熔点（GB/T19466.3-2006） 
Melting point (℃) 
220±5 
223（第一次） 
× 
 
3 
焓值（GB/T19466.3-2006） 
Enthalpy (J/g) 
/ 
23.9 
/ 
× 
 
4 
灰分（GB/T9345.1-2008） 
Ash content (%) 
30±2 
34.8 
 
× 
小结：零件材料玻纤含量超上差。 
*粒料数据取自供应商自检报告。 
Ⅳ. 宏观分析 Macroscopic observation 
 
 
失效件断口如图2 所示。断口呈脆断特征，失效件系受力超过零件负荷导致脆断。 
 
图2 失效件断口 
Fig. 2 Fracture of failure part 


 
上海汽车中心实验室
(SAIC Center Lab) 
中国·上海·嘉定区安研路201 号 
邮编. 201804 
No. 201 Anyan Road, Jiading District,  
Shanghai, China. 
Post code :200433 
报告编号：Report number 
SCL-S-13-0125M 
委托者Requestor：薛俊 
送样日期Deliver date：2013.04.23 
报告日期Report date：2013.05.27 
第 4 页 共 4 页 
Page 4 of 4  
 
 
    为了验证受力方向，失效模拟试验通过两个施力方向对失效部位进行破坏试验（如图3）。当对
转轴施加扭转力时，转轴由无法自由转动破坏至可自由转动，外部转轴没有断裂。扭转外力使得内
部锁止机构损坏。 
 
图3 失效模拟 
Fig. 3 Crash simulation  
 
    当对转轴施加侧向外力时，转轴断裂（如图4），断口与本失效类似。 
 
图4 失效模拟 
Fig. 4 Crash simulation

File: 材料工程师/SCL-S-13-0126M 散热器-IS12.pdf.md
# SCL-S-13-0126M 散热器-IS12.pdf

 
上海汽车中心实验室
(SAIC Center Lab) 
中国·上海·嘉定区安研路201 号 
邮编. 201804 
No. 201 Anyan Road, Jiading District,  
Shanghai, China. 
Post code :200433 
报告编号：Report number 
SCL-S-13-0126M 
委托者Requestor：薛俊 
送样日期Deliver date：2013.04.23 
报告日期Report date：2013.04.27 
第 1 页 共 3 页 
Page 1 of 3  
 
零件号 
Part number 
10088816  
零件名称 
Part name 
散热器 
Radiator 
图纸日期 
Drawing date  
/ 
零件生产日期 
Production date 
/ 
供货商 
Supplier 
德尔福 
Delphi 
车型/项目 
Car type/project 
IS 12 
 
   阶段性报告  Stage report        结论性报告 Conclusion report           测试报告 Test report 
Ⅰ.任务描述 Task description 
实验室受委托对散热器进行失效原因分析，失效零件具体信息如下： 
As requested, QA lab has analyzed the invalid cause of radiator, and the information of invalid part is shown as 
following： 
零件信息：Part information 
零件名称 
Part name 
散热器 
Radiator 
制造日期 
Production date 
/ 
VIN 码 
VIN number 
/ 
销售日期 
Sale date 
/ 
车辆里程数 
Car mileage 
12291 km 
销售商 
Sale agent 
/ 
失效模式描述 
Invalid situation 
description 
散热器放水螺栓O 型圈断裂 
O ring of radiaor drain cock fractured. 
原材料信息：Raw material information 
原材料及牌号 
Raw material 
and trademark 
EPDM 
原材料厂商 
Raw material producer 
/ 
散件供应商 
Part supplier 
/ 
金属热处理状态 
Metal heat treatment state 
/ 
失效零件见图1：The invalid part is shown in Fig 1.  
Ⅱ. 结论与建议 Conclusions and suggestions 
结论： 1. O 型圈受外力导致断裂。 
2．零件材料符合技术要求。 
Conclusions:  1. Foreign force made O ring fracture. 
2. Material performance of part conformed to requirements.        
建议： 1. 对零件结构进行评估。 
Suggestions: 1. Structure of part should be evaluated.  
   
分发： 
Dispenser 
薛俊 
检验者： 
Identifier 
狄春峰 
审核： 
Auditor 
 
批准： 
Approver 
 
日期： 
Date 
2013.04.27 
日期： 
Date 
 
日期： 
Date 
 
 
 


 
上海汽车中心实验室
(SAIC Center Lab) 
中国·上海·嘉定区安研路201 号 
邮编. 201804 
No. 201 Anyan Road, Jiading District,  
Shanghai, China. 
Post code :200433 
报告编号：Report number 
SCL-S-13-0126M 
委托者Requestor：薛俊 
送样日期Deliver date：2013.04.23 
报告日期Report date：2013.04.27 
第 2 页 共 3 页 
Page 2 of 3  
 
 
     
          
图1 失效件 
Fig.1 Failure part 
 
III. 测试结果 Test Results  
序号 
No. 
试验项目 
Test item 
额定值 
Requirement 
试验结果 
Test result 
评价 Evaluation 
第一次 
第二次 
合格 
qualified 
不合格 
unqualified 
I 
失效件 
 
 
1 
红外（GB/T6040-2002） 
Infrared Spectroscopy 
EPDM 
EPDM 
× 
 
2 
玻璃化转变温度 
(GB/T 19644.2-2006) 
Glass transition temperature (℃) 
-55±5 
-52 
× 
 
II 
新件 
 
 
1 
红外（GB/T6040-2002） 
Infrared Spectroscopy 
EPDM 
EPDM 
× 
 
2 
玻璃化转变温度 
(GB/T 19644.2-2006) 
Glass transition temperature (℃) 
-55±5 
-56 
× 
 
小结：零件材料符合技术要求。 
 
 
 
 


 
上海汽车中心实验室
(SAIC Center Lab) 
中国·上海·嘉定区安研路201 号 
邮编. 201804 
No. 201 Anyan Road, Jiading District,  
Shanghai, China. 
Post code :200433 
报告编号：Report number 
SCL-S-13-0126M 
委托者Requestor：薛俊 
送样日期Deliver date：2013.04.23 
报告日期Report date：2013.04.27 
第 3 页 共 3 页 
Page 3 of 3  
 
Ⅳ. 宏观分析 Macroscopic observation 
 
 
 失效件断口如图2 所示。O 型圈裂开呈内外两圈，断口呈明显撕裂痕迹，这是由于O 型圈受
侧向剪切力所导致的。 
   
图2 失效件断口 
Fig. 2 Fracture of failure part 
 
零件的实物装配图和图纸见图3。O 型圈与其卡槽同宽，在装配放水螺栓及O 型圈膨胀时，O
型圈受压缩无法转化为形变，导致其受侧向的剪切力。剪切力的反复作用导致零件失效。 
 
 
图3 失效模拟 
Fig. 3 Crash simulation

File: 材料工程师/SCL-S-13-0127M 水箱放水开关-塑料头-ZP11.pdf.md
# SCL-S-13-0127M 水箱放水开关-塑料头-ZP11.pdf

 
上海汽车中心实验室
(SAIC Center Lab) 
中国·上海·嘉定区安研路201 号 
邮编. 201804 
No. 201 Anyan Road, Jiading District,  
Shanghai, China. 
Post code :200433 
报告编号：Report number 
SCL-S-13-0127M 
委托者Requestor：薛俊 
送样日期Deliver date：2013.04.23 
报告日期Report date：2013.05.08 
第 1 页 共 3 页 
Page 1 of 3  
 
零件号 
Part number 
10088816  
零件名称 
Part name 
散热器 
Radiator 
图纸日期 
Drawing date  
/ 
零件生产日期 
Production date 
/ 
供货商 
Supplier 
德尔福 
Delphi 
车型/项目 
Car type/project 
IS 12 
 
   阶段性报告  Stage report        结论性报告 Conclusion report           测试报告 Test report 
Ⅰ.任务描述 Task description 
实验室受委托对散热器进行失效原因分析，失效零件具体信息如下： 
As requested, QA lab has analyzed the invalid cause of radiator, and the information of invalid part is shown as 
following： 
零件信息：Part information 
零件名称 
Part name 
散热器 
Radiator 
制造日期 
Production date 
/ 
VIN 码 
VIN number 
/ 
销售日期 
Sale date 
/ 
车辆里程数 
Car mileage 
12291 km 
销售商 
Sale agent 
/ 
失效模式描述 
Invalid situation 
description 
散热器放水螺栓断裂 
Drain cock of radiaor fractured. 
原材料信息：Raw material information 
原材料及牌号 
Raw material 
and trademark 
POM 
原材料厂商 
Raw material producer 
三菱 
散件供应商 
Part supplier 
/ 
金属热处理状态 
Metal heat treatment state 
/ 
失效零件见图1：The invalid part is shown in Fig 1.  
Ⅱ. 结论与建议 Conclusions and suggestions 
结论： 1. 零件受外力导致韧性断裂。 
2．零件材料符合技术要求。 
Conclusions:  1. Foreign force made part gliding fracture. 
2. Material performance of part conformed to requirements.      
   
建议： 1. 对零件结构进行评估。 
Suggestions: 1. Structure of part should be evaluated.  
   
分发： 
Dispenser 
薛俊 
检验者： 
Identifier 
狄春峰 
审核： 
Auditor 
 
批准： 
Approver 
 
日期： 
Date 
2013.05.08 
日期： 
Date 
 
日期： 
Date 
 
 


 
上海汽车中心实验室
(SAIC Center Lab) 
中国·上海·嘉定区安研路201 号 
邮编. 201804 
No. 201 Anyan Road, Jiading District,  
Shanghai, China. 
Post code :200433 
报告编号：Report number 
SCL-S-13-0127M 
委托者Requestor：薛俊 
送样日期Deliver date：2013.04.23 
报告日期Report date：2013.05.08 
第 2 页 共 3 页 
Page 2 of 3  
 
 
 
              
 
图1 失效件 
Fig.1 Failure part 
 
III. 测试结果 Test Results  
序号 
No. 
试验项目 
Test item 
额定值 
Requirement 
试验结果 
Test result 
评价 Evaluation 
第一次 
第二次 
合格 
qualified 
不合格 
unqualified 
I 
失效件 
 
 
1 
红外（GB/T6040-2002） 
Infrared Spectroscopy 
POM 
POM 
× 
 
2 
熔点（GB/T19466.3-2006） 
Melting point (℃) 
165±5 
166 
× 
 
3 
焓值（GB/T19466.3-2006） 
Enthalpy (J/g) 
/ 
144 
147 
× 
 
II 
新件 
 
 
1 
红外（GB/T6040-2002） 
Infrared Spectroscopy 
POM 
POM 
× 
 
2 
熔点（GB/T19466.3-2006） 
Melting point (℃) 
165±5 
166 
× 
 
3 
焓值（GB/T19466.3-2006） 
Enthalpy (J/g) 
/ 
136 
146 
× 
 
III 
粒料 
 
 
1 
红外（GB/T6040-2002） 
Infrared Spectroscopy 
POM 
POM 
× 
 


 
上海汽车中心实验室
(SAIC Center Lab) 
中国·上海·嘉定区安研路201 号 
邮编. 201804 
No. 201 Anyan Road, Jiading District,  
Shanghai, China. 
Post code :200433 
报告编号：Report number 
SCL-S-13-0127M 
委托者Requestor：薛俊 
送样日期Deliver date：2013.04.23 
报告日期Report date：2013.05.08 
第 3 页 共 3 页 
Page 3 of 3  
 
序号 
No. 
试验项目 
Test item 
额定值 
Requirement 
试验结果 
Test result 
评价 Evaluation 
第一次 
第二次 
合格 
qualified 
不合格 
unqualified 
2 
熔点（GB/T19466.3-2006） 
Melting point (℃) 
165±5 
166 
× 
 
3 
焓值（GB/T19466.3-2006） 
Enthalpy (J/g) 
/ 
147 
151 
× 
 
小结：零件材料符合技术要求。 
 
Ⅳ. 宏观分析 Macroscopic observation 
 
 
失效件断口如图2 所示。断口上有明显的应力发白，呈韧断特征。失效件系反复受力导致韧断。 
 
图2 失效件断口 
Fig. 2 Fracture of failure part

File: 材料工程师/SCL-S-13-0128M BP31 千斤顶.pdf.md
# SCL-S-13-0128M BP31 千斤顶.pdf

 
上海汽车中心实验室 
中国·上海·嘉定区安研路201 号 
邮编. 201804 
 
SAIC Central Laboratory 
201 Anhong rd, Anting, Shanghai, China 
报告编号 
Report number 
 
SCL-S-13-0128M 
委托者:SQE 严力航 
Request person, dept： 
委托编号: / 
Request number: 
送样日期: 2013.04.25 
Request date:  
报告日期: 2013.04.16 
Report date：  
第1 页共13 页 
 
分发: 
Distribution 
SQE 严力航 
检验者Author 
邵百明 
审核Auditor 
 
批准Approver 
 
日期Date 
2013.04.26 
日期Date 
 
日期Date 
 
SMPV-0.2.3-002-QA -F01 
零件号Part number 
103504504 
 零件名称 
Part name 
千斤顶 
Jack 
图纸日期Drawing date 
/ 
零件生产日期Part production date 
2012.2.15 
 供货商 
Supplier 
南通市通润汽车零件有限公司 
车型/项目Car type/project 
BP31 
阶段性报告 Interim report                结论性报告 Conclusion report          
 
Ⅰ.任务描述 Task description 
实验室受委托对千斤顶进行分析，失效零件具体信息如下： 
As requested, QA lab has analyzed the jack. The information of the failed part is as following： 
零件信息：Part information 
零件名称 
Part name 
千斤顶 
Jack 
车制造日期 
Vehicle production date 
/ 
VIN 码 
VIN 
/ 
销售日期 
Sale date 
/ 
车辆里程数 
Car mileage 
/ 
维修站名称 
Sale agent 
/ 
失效模式描述 
Failure circumstance  
千斤顶弯曲变形。The jack was distorted. 
原材料信息：Raw material information 
原材料及牌号 
Raw material specification 
SS400 2.0mm (Q/BQB 303); 
SPHC (Q/BQB 302) 
原材料厂商 
Raw material producer 
/ 
散件供应商 
Component supplier 
/ 
金属热处理状态 
Metal heat treatment state 
/ 
失效零件见图1：The failed part is shown in figure 1.  
 
Ⅱ. 结论与建议 Conclusions and Suggestions 
 
结论Conclusions： 
（1）千斤顶的倾斜失效是由于受到不正常的侧向载荷所致，而侧向载荷的产生与不合理使用有关。The distortion 
of the jack was caused by the abnormal side force which was related with the incorrect use.  
（2）变形支架和顶头的成分，组织，强度以及厚度均符合要求。The chemical compositions, microstructure, strength 
and thickness meet the requirements. 
 
建议Suggestions： 
（1）用户应确保千斤顶顶头与支撑点充分接触，防止局部受力，同时应避免在坡道或者未拉手刹的情况下使用。
The consumer should ensure the top cap touches with the support point fully to prevent the load on the local, and at the 
same time, avoid the use on the ramp or at the time without pulling the handbrake. 
 
 
 


 
上海汽车中心实验室 
中国·上海·嘉定区安研路201 号 
邮编. 201804 
 
SAIC QA Laboratory 
201 Anhong rd, Anting, Shanghai 
报告编号 
Report number 
 
SCL-S-13-0128M 
委托者: SQE 严力航 
Request person, dept： 
委托编号:  /  
Request number: 
送样日期: 2013.04.25 
Request date:  
报告日期: 2013.04.26 
Report date：  
第2 页共13 页 
 
SMPV-0.2.3-002-QA -F01 
II. 调查结果Investigation Results  
     
收到的失效千斤顶如图1 所示。使用中出现弯曲变形（箭头显示变形方向）；变形的零件为下支架；变
形部位的连接销尺寸与库存件相当，无异常。 
 
  
 
 
图1 失效件  下支架发生变形；连接销的长度：41.5mm,42.0mm；库存件：41.6mm,41.7mm 
 
千斤顶出现倾斜失稳可能与以下三种情况有关： 
 
非正常使用情况下，出现较大的侧向力，导致其出现弯曲，如在坡道上使用或者未拉手刹导致车
辆出现滑动。 
 
材料强度不足，局部变形失稳。 
 
结构刚性不足有关。此设计已经过了测试认可，而且有大量的客户在使用，因此该结构的刚性是
可以满足要求的。 
 
 
 
 
 
 
 
变形 
变形 
41.7mm 
42.0mm 
连接销 
连接销 


 
上海汽车中心实验室 
中国·上海·嘉定区安研路201 号 
邮编. 201804 
 
SAIC QA Laboratory 
201 Anhong rd, Anting, Shanghai 
报告编号 
Report number 
 
SCL-S-13-0128M 
委托者: SQE 严力航 
Request person, dept： 
委托编号:  /  
Request number: 
送样日期: 2013.04.25 
Request date:  
报告日期: 2013.04.26 
Report date：  
第3 页共13 页 
 
SMPV-0.2.3-002-QA -F01 
     车身上千斤顶支撑点的零件如图2 所示，高于周围的部件；其长度约130mm；千斤顶头沟槽的长度
约65mm。工作中，应让千斤顶的头部处于此部件的中间，以免局部受压，而出现失稳。 
 
 
图2 千斤顶的支撑点 
 
失效千斤顶头中间区域有由上向下的刮伤和擦伤（图3）；端部有明显塑性变形的痕迹，如图4 所示。 
槽侧壁由上向下的挤压痕迹是千斤顶在升起过程中形成的。端部严重的塑性变形压痕，与车身支撑点
部件的钢板厚度相当，是与车身局部接触，应力较大所致。其产生可能与顶头未放置正确的位置，出现端
部支撑或者地面与车身底面有一定的倾角。如果未放置正确位置，端部接触，那么千斤顶可能会向另一方
向倾斜，与实际不符。 
千斤顶头部侧壁有一些由上而下的挤压痕迹。其中一处挤压痕迹是倾斜的，而且突然终止于侧壁的上
部分。该挤压痕迹的延长线终止于变形端，如图5 所示意。如果该挤压痕迹与局部变形是同时形成的，那
么千斤顶可能是在倾斜的地面上使用时，千斤顶顶头一端先接触；这样会导致千斤顶局部承受较大的载荷
而在端部发生塑性变形，并使得千斤顶承受垂直其对称面的侧向力。该侧向力足够大时，足以导致千斤顶
出现弯曲变形。 
 
    
   
 
图3  顶头 表面挤压痕迹 
 
 
 
变形，见图3（c） 
 
倾斜的挤压痕迹 
底面挤压方向 


 
上海汽车中心实验室 
中国·上海·嘉定区安研路201 号 
邮编. 201804 
 
SAIC QA Laboratory 
201 Anhong rd, Anting, Shanghai 
报告编号 
Report number 
 
SCL-S-13-0128M 
委托者: SQE 严力航 
Request person, dept： 
委托编号:  /  
Request number: 
送样日期: 2013.04.25 
Request date:  
报告日期: 2013.04.26 
Report date：  
第4 页共13 页 
 
SMPV-0.2.3-002-QA -F01 
 
（a） 未变形的一端                           （c）严重变形的一端 
 
（e） 变形端压痕 接触区域约3mm，与接触的钢板厚度相当 
图4 顶头沟槽端部情况 
 
 
      
 
 
 
 
 
 
 
 
 
图5 示意图 倾斜挤压痕延长线与弯曲部分在同一平面上 
挤压痕迹 
槽侧面 
槽底面 
受力的方向 
侧向分力 


 
上海汽车中心实验室 
中国·上海·嘉定区安研路201 号 
邮编. 201804 
 
SAIC QA Laboratory 
201 Anhong rd, Anting, Shanghai 
报告编号 
Report number 
 
SCL-S-13-0128M 
委托者: SQE 严力航 
Request person, dept： 
委托编号:  /  
Request number: 
送样日期: 2013.04.25 
Request date:  
报告日期: 2013.04.26 
Report date：  
第5 页共13 页 
 
SMPV-0.2.3-002-QA -F01 
     除了在坡道上使用会产生侧向分力外，如果未拉手刹，车辆出现滑动，也会对千斤顶产生侧向分力。
供应商对此情况进行了试验模拟，其结果：千斤顶出现倾斜。   
在检测中，同时发现：千斤顶一侧非工作面有一些明显的碰伤，如图6 所示；可能是弯曲后矫正造成
的；也可能丢放到地面碰撞造成的，具体原因不清楚。 
 
 
                                           图6 弯曲一侧的表面损伤 
 
    依据后续检测，失效件的材料符合要求，尺寸也未见异常，因此可以判断：千斤顶的倾斜失效与受到
不正常的侧向载荷有关，而侧向载荷的产生与使用不当有关。 
 
 
产品性能检测 Part Test 
    4.22 日SQE 对供应商2012.5.16 生产的库存件进行千斤顶过载，耐久以及过行程测试，结果产品性能均符合
技术要求，未见任何异常。结果见附件：产品性能测试结果。 
 
 
 
 
 
 
 
 
 
 
 
 
 


 
上海汽车中心实验室 
中国·上海·嘉定区安研路201 号 
邮编. 201804 
 
SAIC QA Laboratory 
201 Anhong rd, Anting, Shanghai 
报告编号 
Report number 
 
SCL-S-13-0128M 
委托者: SQE 严力航 
Request person, dept： 
委托编号:  /  
Request number: 
送样日期: 2013.04.25 
Request date:  
报告日期: 2013.04.26 
Report date：  
第6 页共13 页 
 
SMPV-0.2.3-002-QA -F01 
材料检测 Material Test 
    对变形部件（2 个下支架，顶头）的材料进行成分，组织，硬度以及板厚的检测；与此同时，对库存件进
行检测，用于对比。结果如表1 和表2 所示。可以看出： 
 
失效件支架的材料成分，强度以及板厚符合要求；组织正常。 
 
库存件支架的强度符合材料的标准要求，高于失效件，但与失效件的性能处于同一水平； 
 
库存支架的尺寸符合要求，与失效件的规格相同。 
 
失效的顶头材料符合标准要求；其强度与库存件的相当；两者厚度规格相同。 
 
表1  下支架材料检测结果 
序号 
No. 
试验项目 
Test item 
额定值 
Requirement 
测试结果 
Test Result 
评价evaluation 
合格 
ok 
不合格 
not ok 
1 
失效件 
1.1 
成分 
SS400 B/QBQ 303 
× 
C:≤0.21 
0.159 
× 
Si:≤0.30 
0.108 
× 
Mn:≤1.40 
0.342 
× 
P:≤0.035 
0.012 
× 
S:≤0.035 
0.0039 
× 
1.2 
组织 
/ 
铁素体+珠光体,图7 
/ 
1.3 
硬度 
1#下支架 
HV10:133,129,136 
× 
2#下支架 
HV10:134,128,128 
× 
1.4 
强度1 
Rm:400-510MPa 
1#下支架 
424,412,434 
× 
2#下支架 
427,409,409 
× 
1.5 
厚度 
2.0mm±0.17mm 
2.10mm 
× 
2 
库存件 
2.1 
组织 
/ 
铁素体+珠光体，图8 
/ 
2.2 
硬度 
HV10:137,139,137 
× 
2.3 
强度 
Rmm:400-510MPa 
438,446,438 
× 
2.4 
厚度 
2.0mm±0.17mm 
2.05mm 
× 
说明：1）强度是由硬度依据标准DIN EN ISO 18265-2003 换算而来。 
 
 
 
 
 
 


 
上海汽车中心实验室 
中国·上海·嘉定区安研路201 号 
邮编. 201804 
 
SAIC QA Laboratory 
201 Anhong rd, Anting, Shanghai 
报告编号 
Report number 
 
SCL-S-13-0128M 
委托者: SQE 严力航 
Request person, dept： 
委托编号:  /  
Request number: 
送样日期: 2013.04.25 
Request date:  
报告日期: 2013.04.26 
Report date：  
第7 页共13 页 
 
SMPV-0.2.3-002-QA -F01 
表2  千斤顶顶头材料检测结果 
序号 
No. 
试验项目 
Test item 
额定值 
Requirement 
测试结果 
Test Result 
评价evaluation 
合格 
ok 
不合格 
not ok 
1 
失效件 
1.1 
成分 
SPHC B/QBQ 302 
C:≤0.15 
0.047 
× 
Si:≤0.05 
0.0038 
× 
Mn:≤0.60 
0.295 
× 
P:≤0.035 
0.010 
× 
S:≤0.035 
0.0087 
× 
Alt:≥0.010 
0.027 
× 
1.2 
组织 
/ 
铁素体+珠光体，图9 
/ 
1.3 
硬度 
HV10：106,105,107 
× 
1.4 
强度 
Rmm：≥270MPa 
338,335,341 
× 
1.5 
厚度 
2.5mm±0.18mm 
2.5mm 
× 
2 
库存件 
2.1 
组织 
/ 
铁素体+珠光体，图10 
/ 
2.2 
硬度 
HV10 
HV10：108,106,105 
× 
2.3 
强度 
Rmm:400-510MPa 
344,338,335 
× 
2.4 
厚度 
2.5mm±0.18mm 
2.5mm 
× 
说明：1）强度是由硬度依据标准DIN EN ISO 18265-2003 换算而来。 
 
 
图7 失效支架组织                                 图8 库存件支架组织 
 


 
上海汽车中心实验室 
中国·上海·嘉定区安研路201 号 
邮编. 201804 
 
SAIC QA Laboratory 
201 Anhong rd, Anting, Shanghai 
报告编号 
Report number 
 
SCL-S-13-0128M 
委托者: SQE 严力航 
Request person, dept： 
委托编号:  /  
Request number: 
送样日期: 2013.04.25 
Request date:  
报告日期: 2013.04.26 
Report date：  
第8 页共13 页 
 
SMPV-0.2.3-002-QA -F01 
 
图9 失效件的顶头组织                            图10 库存件的顶头组织 
 
 
 
 
 
 
 
 
 
 
 
 
 
 
 
 
 
 
 
 
 
 
 
 
 


 
上海汽车中心实验室 
中国·上海·嘉定区安研路201 号 
邮编. 201804 
 
SAIC QA Laboratory 
201 Anhong rd, Anting, Shanghai 
报告编号 
Report number 
 
SCL-S-13-0128M 
委托者: SQE 严力航 
Request person, dept： 
委托编号:  /  
Request number: 
送样日期: 2013.04.25 
Request date:  
报告日期: 2013.04.26 
Report date：  
第9 页共13 页 
 
SMPV-0.2.3-002-QA -F01 
附件：库存件抽检结果 
 


 
上海汽车中心实验室 
中国·上海·嘉定区安研路201 号 
邮编. 201804 
 
SAIC QA Laboratory 
201 Anhong rd, Anting, Shanghai 
报告编号 
Report number 
 
SCL-S-13-0128M 
委托者: SQE 严力航 
Request person, dept： 
委托编号:  /  
Request number: 
送样日期: 2013.04.25 
Request date:  
报告日期: 2013.04.26 
Report date：  
第10 页共13 页 
 
SMPV-0.2.3-002-QA -F01
