Repository: kujaxr/obsidian-vault

File: 材料工程师/SCL-S-13-0129M  排气门.pdf.md
# SCL-S-13-0129M  排气门.pdf

 
上海汽车中心实验室
SAIC Center Lab 
中国·上海·嘉定区安研路201 号 
邮编. 201804 
No. 201 Anyan Road, Jiading District,  
Shanghai, China. 
Post code :201804 
报告编号： 
Report number 
SCL-S-13-0129M 
委托者  SQE  郭强 
Requestor： 
 委托编号 
Request number： 
送样日期2013.5.2 
Deliver date:  
报告日期2013.5.20 
Report date： 
第 1 页 共 6 页 
 
SMPV-0.2.3-002-QA -F01 
上海汽车 
SAIC Motor 
零件号 
Part number 
10049011 
 零件名称 
Part name 
排气门 
EXHAUST  VALVE 
图纸日期 
Drawing date  
2010.3.30 
零件生产日期 
Production date 
/ 
 供货商 
Supplier 
 济南沃德  
Jinan Worldwide Automotive Components  
 
车型/项目 
Car type/project 
AP11 
 
阶段性报告  Stage report        结论性报告 Conclusion report 
Ⅰ.任务描述 Task description 
     实验室受委托对排气门进行失效原因分析，失效零件具体信息如下： 
As requested, QA lab has analyzed the failure cause of the EXHAUST VALVE, and the information of failed part is shown as 
following： 
零件信息：Part information 
零件名称 
Part name 
排气门 
EXHAUST  VALVE 
制造日期 
Production date 
/ 
VIN 码 
VIN number 
LSJA16E34CG014971 
销售日期 
Sale date 
/ 
车辆里程数 
Car mileage 
48521 公里 
销售商 
Sale agent 
北京博瑞祥程 
失效模式描述 
Invalid situation 
description 
排气门损坏。 
原材料信息：Raw ma terial information 
原材料及牌号 
Raw material and 
trademark 
杆部：X45CrSi93 
头部： X50CrMnNiNbN219  
锥面堆焊：P37S   
原材料厂商 
Raw material producer 
/ 
散件供应商 
Part supplier 
/ 
金属热处理状态 
Metal heat treatment state 
/ 
 
Ⅱ. 结论与建议 Conclusions and suggestions 
结论Conclusions： 
1、 气门盘锥因冲蚀而出现失效。 The valve has failed through erosion of valve seat material. 
2、 气门表面大量的堆积物中的Ca、Zn、P 来自于机油燃烧。 The buildup of the valve surface of Ca, Zn, P may 
be derived from oil combustion. 
3、 气门材料性能无异常。The material properties for the part is normal. 
议Suggestions： 
1、 检查发动机烧机油的原因。To find the reasons for the combustion engine oil. 
 
 
分  发： 
Distribution 
SQE  郭强 
检验者： 
Author 
白云岭   
Bai yunling 
审核： 
Auditor 
 
批准： 
Approver 
 
日期： 
Date 
2012.5.20 
日期： 
Date 
 
日期： 
Date 
 


 
上海汽车中心实验室
SAIC Center Lab 
中国·上海·嘉定区安研路201 号 
邮编. 201804 
No. 201 Anyan Road, Jiading District,  
Shanghai, China. 
Post code :201804 
报告编号： 
Report number 
SCL-S-13-0129M 
委托者  SQE  郭强 
Requestor： 
 委托编号 
Request number： 
送样日期2013.5.2 
Deliver date:  
报告日期2013.5.20 
Report date： 
第 2 页 共 6 页 
 
SMPV-0.2.3-002-QA -F01 
上海汽车 
SAIC Motor 
III. 测试结果 Test Results  
1、 失效件实物形貌：锥面有缺口，见图1。 
2、 失效件颈部积炭严重，见图2a；但与缺口位置同侧的颈部积炭没有颈部其他位置严重（与2a 比较），是由于
通过气门缺口的高温气体吹涮使积炭变少，见图2b，可能是燃油燃烧不充分引起的。 
3、 排气门盘顶面有大面积的堆积物，见图3a、3b，盘外圆上也发现大量颗粒物，见图3c。 
 
 
 
 
 
 
 
 
 
 
图1  失效件实物形貌 
 
 
图2  排气门颈部积炭严重 
 
 
 
图3  排气门有堆积物 
 
2a 
2b 
3a 
3b 
3c 


 
上海汽车中心实验室
SAIC Center Lab 
中国·上海·嘉定区安研路201 号 
邮编. 201804 
No. 201 Anyan Road, Jiading District,  
Shanghai, China. 
Post code :201804 
报告编号： 
Report number 
SCL-S-13-0129M 
委托者  SQE  郭强 
Requestor： 
 委托编号 
Request number： 
送样日期2013.5.2 
Deliver date:  
报告日期2013.5.20 
Report date： 
第 3 页 共 6 页 
 
SMPV-0.2.3-002-QA -F01 
上海汽车 
SAIC Motor 
4、 用能谱（EDX）对图3 中的堆积物进行定性分析，见图4。结果发现该物质中含有大量的O、C、Ca 和一定
量的Zn、P。含有Ca 、Zn、P 是异常的，汽油的正常的燃烧是不会含有这些元素的，可以推断此台发动机的
一缸有烧机油的现象，因为机油中含有Ca 、Zn、P，上海汽车出厂使用的机油成份，见图5。 
 
 
 
 
 
 
2
4
6
8
10
keV
0
1
2
3
4
5
6
7
8
 cps/eV
 O 
 Na 
 Cl 
 Mn 
 Mn 
 Ca 
Ca 
 Si 
 Zn 
 Zn 
 S 
 Al 
 P 
 Fe 
 Fe 
C 
 
目标 2433 
日期：5/2/2013 5:27:44 PM 
高压：25.0kV 脉冲：8.60kcps 
 
 
El AN  Series  unn. C norm. C Atom. C Error (1 Sigma) 
               [wt.%]  [wt.%]  [at.%]          [wt.%] 
----------------------------------------------------- 
O  8  K-series  37.77   31.65   35.07            4.39 
C  6  K-series  33.32   27.92   41.21            4.15 
Na 11 K-series  20.73   17.37   13.39            1.40 
Cl 17 K-series   9.05    7.59    3.79            0.33 
Mn 25 K-series   7.09    5.94    1.92            0.21 
Ca 20 K-series   3.93    3.30    1.46            0.14 
Si 14 K-series   2.84    2.38    1.50            0.15 
Zn 30 K-series   1.90    1.59    0.43            0.08 
S  16 K-series   1.11    0.93    0.51            0.07 
Al 13 K-series   0.70    0.59    0.39            0.06 
Fe 26 K-series   0.48    0.40    0.13            0.04 
P  15 K-series   0.41    0.34    0.20            0.04 
----------------------------------------------------- 
        Total: 119.33  100.00  100.00 
图4  堆积物能谱分析   EDS 
 


 
上海汽车中心实验室
SAIC Center Lab 
中国·上海·嘉定区安研路201 号 
邮编. 201804 
No. 201 Anyan Road, Jiading District,  
Shanghai, China. 
Post code :201804 
报告编号： 
Report number 
SCL-S-13-0129M 
委托者  SQE  郭强 
Requestor： 
 委托编号 
Request number： 
送样日期2013.5.2 
Deliver date:  
报告日期2013.5.20 
Report date： 
第 4 页 共 6 页 
 
SMPV-0.2.3-002-QA -F01 
上海汽车 
SAIC Motor 
 
 
 
 
 
 
 
 
 
 
 
 
 
 
 
 
 
 
 
 
 
 
 
 
 
 
 
 
 
 
 
 
 
 
 
 
 
 
 
 
 
 
 
 
 
 
 
产 品 质 量 合 格 证 
 
 
 
 
 
 
 
 
 
 
 
 
 
 
 
 
 
QG/RHY  12T15-03 
 
 生产厂家: 
中国石油润滑油公司 
 
 
 
 
 
 
 
 
分析日期: 
 
 
2010 年9 月16 日 
 
 
 
 
存储罐号：293 
 
 
 产品名称: 
A1/B1 5W-30 汽油/轻负荷柴油发动机油(上海汽车) 
 
 
 
 
 
 
 
 
 
 产品批号: 
2010-8-293(P1009001) 
 
项目名称 
质量指标 
实际质量 
试验方法 
 
 
 
钙(质量分数)/% 
报告 
0.294 
Q/SH 018.0073 
 
 
 
镁(质量分数)/% 
报告 
0.0032 
SH/T 0027 
 
 
 
锌(质量分数)/% 
报告 
0.1246 
Q/SH 018.0073 
 
 
 
硫(质量分数)/% 
报告 
0.1950 
SH/T 0689 
 
 
 
磷(质量分数)/% 
报告 
0.0844 
SH/T 0296 
 
 
 
氮(质量分数)/% 
报告 
0.0877 
SH/T 0704 
 
 
 
密度20℃/㎏/㎥ 
报告 
848.6 
SH/T 0604 
 
 
 
台架试验 
通过 
通过 
  
 
 
图5  机油成份 
5、 缺口分析： 
1） 缺口是被严重冲蚀的结果，见图6； 
2） 缺口微观形貌：表面覆盖严重的氧化物，无断口形貌特征，无法进行断口形貌分析，见图7。 
 
 
图6  缺口宏观形貌                          图7 缺口微观形貌     SEM 
 
 
 


 
上海汽车中心实验室
SAIC Center Lab 
中国·上海·嘉定区安研路201 号 
邮编. 201804 
No. 201 Anyan Road, Jiading District,  
Shanghai, China. 
Post code :201804 
报告编号： 
Report number 
SCL-S-13-0129M 
委托者  SQE  郭强 
Requestor： 
 委托编号 
Request number： 
送样日期2013.5.2 
Deliver date:  
报告日期2013.5.20 
Report date： 
第 5 页 共 6 页 
 
SMPV-0.2.3-002-QA -F01 
上海汽车 
SAIC Motor 
6、 气门杆部及杆端观察： 
 
 
 
图8  气门杆部及杆端观察 
二、材料分析： 
1、锥面堆焊层质量：取失效气门制样观察堆焊层，堆焊侧与盘部基体结合良好，无裂纹等缺陷，见图9；堆焊层
的金相组织为焊接枝晶组织，见图10；堆焊层硬度符合QC/T469-2002《汽车发动机气门技术要求》标准的要求，
见附表一。 
附表一 
序号 
试验项目 
额定值 
试验结果 
评价 
合格 
不合格 
1 
堆焊层硬度 
≥40HRC 
45.5、46.0/46.5 
X 
 
 
 
 
图9 堆焊层焊缝   500X                          图10  堆焊层金相组织  500X 
1、 气门杆部无明显异常，见图8a 
2、 气门杆端无异常磨损, 见图8b 
8a 
8b


 
上海汽车中心实验室
SAIC Center Lab 
中国·上海·嘉定区安研路201 号 
邮编. 201804 
No. 201 Anyan Road, Jiading District,  
Shanghai, China. 
Post code :201804 
报告编号： 
Report number 
SCL-S-13-0129M 
委托者  SQE  郭强 
Requestor： 
 委托编号 
Request number： 
送样日期2013.5.2 
Deliver date:  
报告日期2013.5.20 
Report date： 
第 6 页 共 6 页 
 
SMPV-0.2.3-002-QA -F01 
上海汽车 
SAIC Motor 
4、 锥面质量： 
1）气门头部硬度符合技术要求（图纸要求：≥28HRC），但在缺口附近的硬度比远离缺口的硬度低2.5HRC,
具体结果如下（图12）： 
 
 
 
 
 
 
 
 
 
 
 
 
 
图11 锥面硬度测试 
 
3） 锥面进行组织：缺口附近的金相组织因高温气流冲刷晶粒度较大，且在断口表面出现了类似珠光体的层片
状组织，见图12。 
  
图12    1）12a 锥面缺口附近    
 
                                        2）12b 远离缺口位置 
 
32.0HRC 
31.5HRC 
33.5HRC 
33.75HR
34.5HRC 
34.51HRC 
气门锥
面缺口 
12a 
断
口
表
面

File: 材料工程师/SCL-S-13-0131M ZP11 EU 变速箱.pdf.md
# SCL-S-13-0131M ZP11 EU 变速箱.pdf

 
上海汽车中心实验室 
中国·上海·嘉定区安研路201 号 
邮编. 201804 
 
SAIC Central Laboratory 
201 Anhong rd, Anting, Shanghai, China 
报告编号 
Report number 
 
SCL-S-13-0131M 
委托者:SQE Liz Greasley 
Request person, dept： 
委托编号: / 
Request number: 
送样日期: 2013.05.07 
Request date:  
报告日期: 2013.05.17 
Report date：  
第1 页共12 页 
 
分发: 
Distribution 
SQE：Liz Greasley，王宽洪；DRE：刘新宇 
检验者Author 
邵百明 
审核Auditor 
 
批准Approver 
 
日期Date 
2013.05.17 
日期Date 
 
日期Date 
 
SMPV-0.2.3-002-QA -F01 
零件号Part number 
30069290 
 零件名称 
Part name 
变速箱总成 
Transimission Assembly 
图纸日期Drawing date 
/ 
零件生产日期Part production date 
/ 
 供货商 
Supplier 
上海汽车变速箱有限公司 
SAGW 
车型/项目Car type/project 
ZP11 EU 
阶段性报告 Interim report                结论性报告 Conclusion report          
 
Ⅰ.任务描述 Task description 
实验室受委托对变速箱进行分析，失效零件具体信息如下： 
As requested, QA lab has analyzed the transimission assembly. The information of the failed part is as following： 
零件信息：Part information 
零件名称 
Part name 
挡圈，齿毂，4 档齿 
Clip ,hub, 4th gears 
车制造日期 
Vehicle production date 
/ 
VIN 码 
VIN 
/ 
销售日期 
Sale date 
/ 
车辆里程数 
Car mileage 
127281Km （要求：160000 Km） 
维修站名称 
Sale agent 
/ 
失效模式描述 
Failure circumstance  
在EOBD 耐久试验中，3、4 挡时，换挡杆出现晃动；拆解后发现，挡圈断裂。During EOBD 
test, the gear lever was exhibiting excessive movement whilst in 3rd and 4th gears. After dismantling, the clip was broken. 
原材料信息：Raw material information 
原材料及牌号 
Raw material specification 
65Mn 
原材料厂商 
Raw material producer 
/ 
散件供应商 
Component supplier 
/ 
金属热处理状态 
Metal heat treatment state 
/ 
失效零件见图1-5：The failed part is shown in figure 1-5.  
Ⅱ. 结论与建议 Conclusions and Suggestions 
结论Conclusions： 
（1）挡圈孔处早期断裂一块；后续长时间使用后，另一端出现疲劳断裂（断裂1）；最后由于过载产生断裂2。
断裂1 产生后，挡圈松脱，导致齿毂轴向移动过大，并与4 档齿接触，从而发生严重的磨损。The hole side of the 
clip was early broken; after a long time, the other end was broken by fatigue (fracture 1), and finally the fracture 2 
happened by overload. After fracture 1, the clip got loose, which caused the gears hub to move axially and touch with the 
4th gears. Finally, the gears hub and 4th gears were seriously worn. 
（2）失效挡圈的硬度合格；组织和夹杂物正常；厚度偏小。The hardness of the failed clip meets the requirement; the 
microstructure and inclusion are normal. The thickness is on the low. 
（3）失效齿毂硬度合格；厚度低于下限，且波动较大；内孔齿尖倒角过大，不符合要求。The hardness of failed gear 
hub meets the requirement; the thickness is below the lower limit and the fluctuation is remarkable; the chamfer of the 
tooth tip is bigger than the requirement. 
（4）4 档齿的硬度合格。The hardness of the 4th gears meets the requirement. 
建议Suggestions： 
（1）抽检新的齿毂，关注尺寸的稳定性。Test the new hub and pay attention to the dimension stability. 
（2）改善装配工艺，避免装配过程对挡圈造成损伤。Improve the assembly process to avoid damaging the clip. 
（3）关注同批次的变速箱。 Pay attention to the transimission of the same batch. 
（4）校核动静载荷。Check the static load and dynamic load. 


 
上海汽车中心实验室 
中国·上海·嘉定区安研路201 号 
邮编. 201804 
 
SAIC QA Laboratory 
201 Anhong rd, Anting, Shanghai 
报告编号 
Report number 
 
SCL-S-13-0131M 
委托者: SQE Liz Greasley 
Request person, dept： 
委托编号:  /  
Request number: 
送样日期: 2013.05.07 
Request date:  
报告日期: 2013.05.17 
Report date：  
第2 页共12 页 
 
SMPV-0.2.3-002-QA -F01 
II. 调查结果Investigation Results         
   收到的失效件如图1-5 所示。由图可见： 
 
输入轴槽部金属有些变形（见图1），反应其曾受到大的载荷；齿毂和4 档齿出现了严重的磨损(见
图2 和图3)。 
 
齿毂表面有清晰的压痕。压痕的两端比较直（挡圈的末端也较直，见图4），但是从压痕来看，挡
圈的起始装配是正常的；端部变直是后来形成的。 
 
一端孔的压痕不完整，表明压痕产生之前，局部已断掉。 
 
固定齿毂的挡圈出现了断裂，其表面有明显的压痕和磨损。 
   The failed part is shown in fig.1-5. It can be seen:  
 
The groove is deformed(see fig. 1),which is becausde of a big load.The gear hub and the 4th gears were 
seriously worn(see fig. 2 and 3).  
 
There is a clear indentation on the surface of the gears hub. Both of the indentation ends are straight(the 
ends of the clip are also straight；see fig.4 ),but accoring to the indentation scope, the assembly is normal. 
 
The end of the hole indentation is not complete, which shows that before the indentation happened, the 
local had been broken.  
 
The clip for fixing the gear hub was broken and there were indentation and wear on the surface. 
 
 
 
图1 输入轴/Fig. 1 input sharft 
 
 
 
图2 齿毂 严重的磨损和明显的压痕/Fig. 2 gear hub  serious wear and clear indentation 
齿毂装配位置 
Gear hub assembly position 
挡圈装配位置Retainer  
ring assembly position 
测量点2 
Test point 2 
测量点3 
Test point 3 
测量点1 
Test point 1 
 
 
说明：(1)清晰的压痕显示端部
装配位置正常；(2)挡圈端部圆
孔处材料早已断掉。 
Illustration: (1) end mark shows 
the assembly is normal.(2) local 
material was early lost. 
说明：(1)清晰的表面压痕显示
端部装配位置正常； 
Illustration: 
(1) clear 
mark 
shows the end of the assembly 
is normal. 
 
变形 
Deformation 


 
上海汽车中心实验室 
中国·上海·嘉定区安研路201 号 
邮编. 201804 
 
SAIC QA Laboratory 
201 Anhong rd, Anting, Shanghai 
报告编号 
Report number 
 
SCL-S-13-0131M 
委托者: SQE Liz Greasley 
Request person, dept： 
委托编号:  /  
Request number: 
送样日期: 2013.05.07 
Request date:  
报告日期: 2013.05.17 
Report date：  
第3 页共12 页 
 
SMPV-0.2.3-002-QA -F01 
 
图3  4 档齿 表面有严重的磨损 
 fig. 3  4th gears  serious wear on the surface 
 
图4 和图5 显示的是失效挡圈的两面，由图可见： 
 
A 部分圆孔处的材料很早已断掉。该区域材料少，比较薄弱。 
 
A 部分的两端有挤压的损伤。从A 部分到B 部分在宽度上有明显变化。这表明：断裂（断裂1）
发生在挤压损伤之前。 
 
A 部分两端的挤压痕迹是多次造成的。该挤压过程导致挡圈的两端张开而变直。 
 
断裂2 是断裂1 发生后，碎块受到大的挤压，而产生的。 
There are clear marks on the two surfaces of the clip (fig. 4 and 5).  It is can be seen: 
 
The material close to the hole was lost early. The materil is less and relatively weak in the region.  
 
The two ends of the part A were damged by press. The width of the part A became smaller than the  
width of the part B .It says that the fracture1 happened before press damage of the part A.  
 
The end damage of the part A was pressed by a lot of times. The process can cause the two ends of the  
clip to get straight. 
The fracture 2 happened after the fracture 1. The part B and part C were separated by a big load. 
断裂1 发生后，挡圈锁紧力不足，离开其正常的位置，齿毂轴向移动，于是四档齿与齿毂发生接触，
出现磨损。 
After the fracture 1 happened,  the clamping force became small and the clip left the normal positon. So the 
hub could move along the axle, which made the 4th gears and hub touched and worn earch other. 
 
 


 
上海汽车中心实验室 
中国·上海·嘉定区安研路201 号 
邮编. 201804 
 
SAIC QA Laboratory 
201 Anhong rd, Anting, Shanghai 
报告编号 
Report number 
 
SCL-S-13-0131M 
委托者: SQE Liz Greasley 
Request person, dept： 
委托编号:  /  
Request number: 
送样日期: 2013.05.07 
Request date:  
报告日期: 2013.05.17 
Report date：  
第4 页共12 页 
 
SMPV-0.2.3-002-QA -F01 
 
 
 
 
 
 
 
 
 
 
 
 
 
 
 
 
 
 
 
 
 
图4 挡圈的一个表面 朝向4 挡齿 
fig. 4 a surface of the clip to face the 4th gears 
      
 
图5 挡圈的另一面 与齿毂接触的表面 
fig. 5 another surface of the clip to touch with the hub    
 
   
 
 
 
 
 
B 部分/Part B 
A 部分/Part A 
C 部分/Part C 
B 部分 
Part B 
C 部分 
Part C 
挤压痕迹 
Extrusion 
damage 
断掉 
Local material was lost 
断裂1 
Fracture  1 
断裂2 
Fracture 2 


 
上海汽车中心实验室 
中国·上海·嘉定区安研路201 号 
邮编. 201804 
 
SAIC QA Laboratory 
201 Anhong rd, Anting, Shanghai 
报告编号 
Report number 
 
SCL-S-13-0131M 
委托者: SQE Liz Greasley 
Request person, dept： 
委托编号:  /  
Request number: 
送样日期: 2013.05.07 
Request date:  
报告日期: 2013.05.17 
Report date：  
第5 页共12 页 
 
SMPV-0.2.3-002-QA -F01 
    图6 显示的是进行过EOBD 测试的63Z 变速箱齿毂和挡圈表面情况。其里程数约为10 万公里。可以
看出，63Z 变速箱的齿毂和挡圈表面压痕清晰。由此可见， 行驶长里程后，出现压痕是正常的。 
Fig. 6 shows the gears hubs and clips from 63Z, which experienced the EOBD test. The mileage is about 
100000km. So it is normal that there are clearly indentations on the gear hub after long mileage. 
 
 
图6  63Z 变速箱/ Fig. 6 63Z Transimission 
 
断口分析 Fracture Analysis 
圆孔断掉部位和断裂2 的断口已损坏无法观察。断裂1 的断口如图7-11 所示。从未损伤的区域来看：
该断裂为疲劳断裂；裂纹起源已损伤。箭头显示了裂纹的扩展方向。裂纹在扩展的过程中方向有一定的变
化。这与挡圈受到的剪切扭力相一致。 
The fracture at the hole and the fracture 2 were damaged and can not be checked. The fracture 1 is showed by 
fig. 7-11. According to the region kept well, the fracture is by fatigue. The crack source was damaged. The arrows 
show the spread direction, which changed when the crack expanded. This was consistent with the shear torsion 
which the clip born. 
 
 
 
 
 


 
上海汽车中心实验室 
中国·上海·嘉定区安研路201 号 
邮编. 201804 
 
SAIC QA Laboratory 
201 Anhong rd, Anting, Shanghai 
报告编号 
Report number 
 
SCL-S-13-0131M 
委托者: SQE Liz Greasley 
Request person, dept： 
委托编号:  /  
Request number: 
送样日期: 2013.05.07 
Request date:  
报告日期: 2013.05.17 
Report date：  
第6 页共12 页 
 
SMPV-0.2.3-002-QA -F01 
 
图7 宏观断口 箭头显示裂纹扩展方向 
Fig.7 Macrofracture  arrow shows the direction of crack extension  
 
图8  检测点1   箭头显示裂纹扩展方向 
 Fig. 8  test point 1  arrow shows the direction of crack extension 
与齿毂接触的表面 
Surface touching with hub 
检测点1，见图7 
Test point 1, see fig. 7 
检测点2，见图8 
Test point 2. See fig. 8 
检测点3，见图9 
Test point 3, see fig. 9 
检测点4，见图10 
Test point 4, see fig. 10 


 
上海汽车中心实验室 
中国·上海·嘉定区安研路201 号 
邮编. 201804 
 
SAIC QA Laboratory 
201 Anhong rd, Anting, Shanghai 
报告编号 
Report number 
 
SCL-S-13-0131M 
委托者: SQE Liz Greasley 
Request person, dept： 
委托编号:  /  
Request number: 
送样日期: 2013.05.07 
Request date:  
报告日期: 2013.05.17 
Report date：  
第7 页共12 页 
 
SMPV-0.2.3-002-QA -F01 
 
图9  检测点2  箭头显示裂纹扩展方向 
 Fig. 9  test point 2  arrow shows the direction of crack extension 
 
图10  检测点3   箭头显示裂纹扩展方向 
Fig. 10  test point 3  arrow shows the direction of crack extension 


 
上海汽车中心实验室 
中国·上海·嘉定区安研路201 号 
邮编. 201804 
 
SAIC QA Laboratory 
201 Anhong rd, Anting, Shanghai 
报告编号 
Report number 
 
SCL-S-13-0131M 
委托者: SQE Liz Greasley 
Request person, dept： 
委托编号:  /  
Request number: 
送样日期: 2013.05.07 
Request date:  
报告日期: 2013.05.17 
Report date：  
第8 页共12 页 
 
SMPV-0.2.3-002-QA -F01 
 
图11  检测点4  箭头显示裂纹扩展方向 
Fig. 11  test point 4 arrow shows the direction of crack extension 
 
 
 
 
 
 
 
 
 
 
 
 
 
 
 
 
 
 
 


 
上海汽车中心实验室 
中国·上海·嘉定区安研路201 号 
邮编. 201804 
 
SAIC QA Laboratory 
201 Anhong rd, Anting, Shanghai 
报告编号 
Report number 
 
SCL-S-13-0131M 
委托者: SQE Liz Greasley 
Request person, dept： 
委托编号:  /  
Request number: 
送样日期: 2013.05.07 
Request date:  
报告日期: 2013.05.17 
Report date：  
第9 页共12 页 
 
SMPV-0.2.3-002-QA -F01 
尺寸检测 Dimension Test 
对一些关键尺寸进行测量（见图12），其结果如表1 所示。由表可以看出： 
（1）齿毂厚度不符合要求，且波动较大；测量工具为游标卡尺；测量点为无磨损和损伤的表面。为了
进一步确认厚度的波动，采用三坐标对厚度进行测量，其结果如图13 所示；与表1 所测得的结果相一致。
对新的产品以及进行过路试的63Z 齿毂进行检测，其厚度均符合要求；最大厚度和最小厚度的差值小于
0.03mm。厚度的波动过大，会影响卡箍的接触和受力，还可能对装配产生不好的影响。 
（2）齿毂的倒角为0.48mm×46.7°，不符合要求0.2mm(±0.1)×45°(+1°)。 
（3）失效档圈的厚度偏小0.005mm。 
（4）3 档齿的运动间隙为0.22-0.28mm，处于控制要求（0.10-0.27mm）的上限。由于厚度波动的影响，
齿毂的轴向运动间隙为0.06-0.12mm，大于控制的要求（≤0.06mm）。 
Some key dimensions were checked （see fig. 12） and the results were showed as table 1. It can be seen 
that : 
(1) The thickness of the hub didn’t meet the requirement and fluctuated obviously. The test tool is vernier 
calipers;the test point is on the region without wear and damage. In order to affirm the thickness fluctuation, the 
thickness was tested by the three coordinate measuring instrument and the results are shown in fig. 13, which is 
consistent with the table 1. At the same time, the new hub and the hub of 63Z were tested. The thicknesses meet the 
requirement and The difference between the maximum and minimum thickness  is below 0.03mm.The big fluctation 
will affect the touch and stress born by the clip and the assembly process.  
（2）the chamfer of the gear hub is 0.48mm×46.7°which does not meet the requirement (0.2mm(±0.1)×45°
(+1°)). 
（3） the thickness of the failed clip is 0.005mm lower than the requirement. 
（4）the movement gap of 3rd gear is 0.22-0.28mm, which is on the upper limit. Because of the thickness 
fluctation, the axle movement gap of the hub is 0.06-0.12mm, which is higher than the requirement(≤
0.06mm).     . 
 
 
 
 
 
 
 
 
 
 
 
 
 
 
 


 
上海汽车中心实验室 
中国·上海·嘉定区安研路201 号 
邮编. 201804 
 
SAIC QA Laboratory 
201 Anhong rd, Anting, Shanghai 
报告编号 
Report number 
 
SCL-S-13-0131M 
委托者: SQE Liz Greasley 
Request person, dept： 
委托编号:  /  
Request number: 
送样日期: 2013.05.07 
Request date:  
报告日期: 2013.05.17 
Report date：  
第10 页共12 页 
 
SMPV-0.2.3-002-QA -F01 
 
 
 
 
图12  一些关键尺寸 
Fig. 12  some key dimensions 
 
表1  尺寸测量结果/Table 1 Dimension Test Results 
序号 
No. 
试验项目 
Test item 
额定值 
Requirement 
测试结果 
Test Result 
评价evaluation 
合格 
ok 
不合格 
not ok 
1. 
输入轴 input sharft 
  
宽度width 
16.4±0.05 
16.37 
× 
槽宽 goove width 
1.0
0
7.1
 
1.72 
× 
直径 Dia. 
0
2.0
29

 
28.86 
× 
直径 Dia. 
012
.0
31

31.002 
× 
过渡圆角 transition fillet 
R0.25max 
0.151 
× 
过渡圆角transition fillet 
R0.2max 
0.148 
× 
2 
齿毂 gears hub 
厚度thickness 
0
1.0
9.
14

 
测量点1/ test point 1 
14.77 
× 
测量点2/ test point 2 
14.77 
× 
测量点3/ test point3 
14.71 
× 
倒角 chamfer 
0.2×45° 
0.48mm×46.7° 
× 
3 
挡圈clip 
厚度thickness 
015
..
0
015
.0
56
.1

 
1.54 
× 
宽度width 
2.0
0
5.2
 
2.52 
× 
4 
3 档齿的厚度  
thickness of 3rd gear 
0
07
.0
4.
26

 
26.37 
× 
 
5 
齿毂轴向运动间隙 
Hub axle movement 
/ 
0.06-0.12 
/ 
 
6 
3 档齿轴向运动间隙 
3rd gears axle movement 
/ 
0.22-0.28 
/ 
 
 
 
 
 
0.2×45°

File: 材料工程师/SCL-S-13-0132M AS21 前下控制臂.pdf.md
# SCL-S-13-0132M AS21 前下控制臂.pdf

 
上海汽车中心实验室 
中国·上海·嘉定区安研路201 号 
邮编. 201804 
 
SAIC Central Laboratory 
201 Anhong rd, Anting, Shanghai, China 
报告编号 
Report number 
 
SCL-S-13-0132M 
委托者:DRE 张海阳 
Request person, dept： 
委托编号: / 
Request number: 
送样日期: 2013.05.08 
Request date:  
报告日期: 2013.05.20 
Report date：  
第1 页共8 页 
 
分发: 
Distribution 
DRE 张海阳 
检验者Author 
邵百明 
审核Auditor 
 
批准Approver 
 
日期Date 
2013.05.20 
日期Date 
 
日期Date 
 
SMPV-0.2.3-002-QA -F01 
零件号Part number 
10094130（国产件） 
 零件名称 
Part name 
前下控制臂 
Front lower control arm 
图纸日期Drawing date 
/ 
零件生产日期Part production date 
/ 
 供货商 
Supplier 
上海汇众/韩国双龙 
SHAC/Ssong Yong Motor Company 
车型/项目Car type/project 
AS21 
阶段性报告 Interim report                结论性报告 Conclusion report          
 
Ⅰ.任务描述 Task description 
实验室受委托对前下控制臂进行分析，失效零件具体信息如下： 
As requested, QA lab has analyzed the front lower control arm. The information of the failed part is as following： 
零件信息：Part information 
零件名称 
Part name 
前下控制臂 
Front lower control arm 
车制造日期 
Vehicle production date 
/ 
VIN 码 
VIN 
/ 
销售日期 
Sale date 
/ 
寿命 
Life 
国产:14 万次 
CKD: 16 万次（要求：10 万次） 
维修站名称 
Sale agent 
/ 
失效模式描述 
Failure circumstance  
纵向力台架测试中，控制臂开裂。During bench test of longitudinal force, control arms were broken. 
原材料信息：Raw material information 
原材料及牌号 
Raw material specification 
/ 
原材料厂商 
Raw material producer 
/ 
散件供应商 
Component supplier 
/ 
金属热处理状态 
Metal heat treatment state 
/ 
失效零件见图1-2：The failed part is shown in figure 1-2.  
 
Ⅱ. 结论与建议 Conclusions and Suggestions 
结论Conclusions： 
（1）国产件是由于疲劳而开裂的；裂纹起源于内加强板焊缝末端的焊趾处。其开裂与局部应力过大有关。The local 
part was broken because of fatigue; the crack source is at the weld toe of the strengthening plate weld end. The crack is related with a big stress at the local.     
（2）进口件有两条疲劳裂纹。一条裂纹（1#开裂处）起源焊缝的外表面，向垂直焊缝的本体扩展；另一条裂纹
（2#开裂处）起源焊缝的内外表面，在焊缝内扩展。其开裂与局部应力过大有关。The CKD part had two fatigue cracks. One crack 
（1# crack）was from the outside surface of the weld and spread to the body which is perpendicular to the weld; the other crack (2# crack)sources are at the outside and 
inside surfaces of the weld and spread in the weld. The crack is related with a big stress at the local.   
（3）国产件和进口件的材料成分，组织和强度均符合技术要求，且国产件的强度高于进口件。The chemical compositions, 
microstructure and strength of the local and CKD parts meet the requirement; the strength of the local part is higher than the one of the CKD part.   
（4）国产件和进口件的焊缝熔深和焊缝厚度符合技术要求；进口件的焊缝有轻微的咬边，但不是引起失效的原
因。The penetration and seam thickness of the local and CKD parts meet the requirement; the welding undercut is found, but this is not the cause of the failure. 
建议Suggestions： 
（1）优化结构，降低局部的应力。Optimize the structure and reduce the local stress. 
（2）优化焊缝的轨迹。Optimize the weld track. 
（3）测试前，应该对零件进行电泳处理，以削弱其焊接热应力，同时保证测试零件与正常使用的状态一致。Before 
test, the part should be electrophoresed, which can reduce the weld stress, and at the same time ensure the part same to the normal produce. 


 
上海汽车中心实验室 
中国·上海·嘉定区安研路201 号 
邮编. 201804 
 
SAIC QA Laboratory 
201 Anhong rd, Anting, Shanghai 
报告编号 
Report number 
 
SCL-S-13-0132M 
委托者: DRE 张海阳 
Request person, dept： 
委托编号:  /  
Request number: 
送样日期: 2013.05.08 
Request date:  
报告日期: 2013.05.20 
Report date：  
第2 页共8 页 
 
SMPV-0.2.3-002-QA -F01 
II. 调查结果Investigation Results      
   
进口和国产前下控制臂在台架测试中，出现开裂，如图1 和图2 所示。两失效件的裂纹路径及位置存
在一定的差异。国产件开裂的位置更靠近中心位置。与此同时，发现：进口件的橡胶衬套有些损坏；进口
件的另一条焊缝也出现了开裂，其长度约45mm，在测试中未被发现。 
国产件与进口件在外形上是相同的，但是国产件的内部有加强板，从而导致其应力的分布存在一定的
差异；这使得它们的开裂形式存在一定的差异。 
开裂部位为该类结构零件在纵向力试验中应力较大的部位。 
     
 
图1 国产件 
 
图2 进口件 
 
 
 
 
 
 
 
 
 
 
此处沿着焊缝出现长度约45mm
的裂纹，见图 7。 
1#开裂处 
2#开裂处 
1#焊缝 
2#焊缝 
1#焊缝 
2#焊缝 


 
上海汽车中心实验室 
中国·上海·嘉定区安研路201 号 
邮编. 201804 
 
SAIC QA Laboratory 
201 Anhong rd, Anting, Shanghai 
报告编号 
Report number 
 
SCL-S-13-0132M 
委托者: DRE 张海阳 
Request person, dept： 
委托编号:  /  
Request number: 
送样日期: 2013.05.08 
Request date:  
报告日期: 2013.05.20 
Report date：  
第3 页共8 页 
 
SMPV-0.2.3-002-QA -F01 
断口分析 Fracture Analysis 
国产件的断口如图3 和4 所示。由图可见：裂纹起源于内加强板焊缝焊趾处；未见缺陷；断裂类型为
疲劳开裂。 
 
图3 国产件宏观断口 起源于焊趾处 
 
图4 国产件断口电镜照片  疲劳断口；未见缺陷 
 
 
 
断
口 


 
上海汽车中心实验室 
中国·上海·嘉定区安研路201 号 
邮编. 201804 
 
SAIC QA Laboratory 
201 Anhong rd, Anting, Shanghai 
报告编号 
Report number 
 
SCL-S-13-0132M 
委托者: DRE 张海阳 
Request person, dept： 
委托编号:  /  
Request number: 
送样日期: 2013.05.08 
Request date:  
报告日期: 2013.05.20 
Report date：  
第4 页共8 页 
 
SMPV-0.2.3-002-QA -F01 
进口件的两断口形貌如图5 所示。1#开裂处的裂纹起源于焊缝处；2#开裂处的裂纹起源于焊缝的内外
表面；从受力的角度来说，2#开裂处裂纹产生的时间不会晚于1#开裂处的裂纹。裂纹源处无缺陷。 
 
 
图5 进口件 1#开裂处的宏观断口 
 
图6 进口件 1#开裂处的起源电镜照片 虚线箭头显示裂纹扩展方向 
 
 
     
 
 
 


 
上海汽车中心实验室 
中国·上海·嘉定区安研路201 号 
邮编. 201804 
 
SAIC QA Laboratory 
201 Anhong rd, Anting, Shanghai 
报告编号 
Report number 
 
SCL-S-13-0132M 
委托者: DRE 张海阳 
Request person, dept： 
委托编号:  /  
Request number: 
送样日期: 2013.05.08 
Request date:  
报告日期: 2013.05.20 
Report date：  
第5 页共8 页 
 
SMPV-0.2.3-002-QA -F01 
 
图7 进口件 2#开裂处的断口宏观形貌 内外表面均具有疲劳台阶 
 
（a）疲劳条纹                               （b）外表面疲劳台阶 
图8 进口件 2#开裂处的断口电镜照片 
 
 
图9 进口件 2#开裂处的金相照片 裂纹起源于内外表面 
 
外表面 
焊缝 


 
上海汽车中心实验室 
中国·上海·嘉定区安研路201 号 
邮编. 201804 
 
SAIC QA Laboratory 
201 Anhong rd, Anting, Shanghai 
报告编号 
Report number 
 
SCL-S-13-0132M 
委托者: DRE 张海阳 
Request person, dept： 
委托编号:  /  
Request number: 
送样日期: 2013.05.08 
Request date:  
报告日期: 2013.05.20 
Report date：  
第6 页共8 页 
 
SMPV-0.2.3-002-QA -F01 
材料检测 Material Test 
材料的相关检测结果如表1 所示。 
表1  材料检测结果 
序号 
No. 
试验项目 
Test item 
额定值 
Requirement 
测试结果 
Test Result 
评价evaluation 
合格 
ok 
不合格 
not ok 
1 
国产件 
1.1  
成分 
QStE420TM 
  
C:≤0.12 
0.103 
× 
  
Si: ≤0.50 
0.028 
× 
  
Mn: ≤1.50 
1.269 
× 
P: ≤0.030 
0.015 
× 
  
S: ≤0.025 
0.0044 
× 
Ti: ≤0.22 
0.012 
× 
Nb: ≤0.09 
0.033 
× 
Alt:≥0.015 
0.028 
× 
1.2 
焊缝 
1#焊缝 
熔深：≥0.312mm；
上板100%熔透；焊
缝厚度：≥1.82mm； 
熔深：2.1mm；上板100%熔透；
焊缝厚度：3.0mm，见图9。 
× 
 
 
 
2#焊缝 
熔深：1.39mm；上板100%熔透；
焊缝厚度：3.5mm，见图10。 
× 
 
1.3 
组织 
热轧态 
铁素体+珠光体，见图11 
× 
1.4 
基体硬度 
/ 
上片 
HV10:174,178,178 
/ 
/ 
下片 
HV10:169,166,169 
/ 
1.5 
强度
1 
Rm:480-620MPa 
上片 
557,569,569 
× 
下片 
542,533,542 
× 
1.6 
板厚 
2.6mm(±0.17mm)
2 
上片：2.7mm；下片：2.7mm 
× 
2 
进口件 
2.1 
成分 
SAPH440 
C:≤0.21 
0.083 
× 
Si: ≤0.30 
0.101 
× 
Mn: ≤1.50 
1.27 
× 
P: ≤0.030 
0.012 
× 
S: ≤0.025 
0.005 
× 
Alt:≥0.010 
0.0128 
× 
2.2 
焊缝 
1#焊缝 熔深：≥0.312mm；上
板100%熔透；焊缝厚
度：≥1.82mm 
熔深：2.1mm；上板100%熔透；
焊缝厚度：3.0mm，见图12。 
× 
 
 
 
2#焊缝 
熔深：1.39mm；上板100%熔透；
焊缝厚度：3.5mm，见图13。 
× 
 
2.3 
组织 
热轧态 
铁素体+珠光体，见图14 
× 
2.4 
基体硬度 
/ 
上片 
HV10:152,149,148 
/ 
下片 
HV10:147,147,154 
/ 
2.5 
强度
1 
Rm: ≥440MPa 
上片 
486,477,474 
× 
下片 
471,471,492 
× 
2.6 
板厚 
2.6mm(±0.17mm)
2 
上片：2.65mm；下片：2.65mm 
× 
     说明：1）强度是由硬度依据标准ISO EN 18265-2004 换算而来。 


 
上海汽车中心实验室 
中国·上海·嘉定区安研路201 号 
邮编. 201804 
 
SAIC QA Laboratory 
201 Anhong rd, Anting, Shanghai 
报告编号 
Report number 
 
SCL-S-13-0132M 
委托者: DRE 张海阳 
Request person, dept： 
委托编号:  /  
Request number: 
送样日期: 2013.05.08 
Request date:  
报告日期: 2013.05.20 
Report date：  
第7 页共8 页 
 
SMPV-0.2.3-002-QA -F01 
        2）公差参考Q/BQB 301-2003 规定的板宽≤1200mm 板材的较高精度公差。 
 
图9  国产件1#焊缝 
 
图10  国产件2#焊缝 
 
图11 国产件基体组织 铁素体+珠光体 


 
上海汽车中心实验室 
中国·上海·嘉定区安研路201 号 
邮编. 201804 
 
SAIC QA Laboratory 
201 Anhong rd, Anting, Shanghai 
报告编号 
Report number 
 
SCL-S-13-0132M 
委托者: DRE 张海阳 
Request person, dept： 
委托编号:  /  
Request number: 
送样日期: 2013.05.08 
Request date:  
报告日期: 2013.05.20 
Report date：  
第8 页共8 页 
 
SMPV-0.2.3-002-QA -F01 
 
图12 进口件1#焊缝 
 
图13 进口件2#焊缝 有咬边 
 
图14  CKD 件基体组织 铁素体+珠光体

File: 材料工程师/SCL-S-13-0133M AP12 1.5T 驱动衬套.pdf.md
# SCL-S-13-0133M AP12 1.5T 驱动衬套.pdf

 
上海汽车中心实验室 
SAIC Center Lab 
中国·上海·嘉定区安研路201 号 
邮编. 201804 
No 201 Anyan road, Jiading, Shanghai China 
Post code 201804 
报告编号 
Report number 
 
SCL-S-13-0133M 
委托者: 唐宇峰 
Request person, dept： 
送样日期:  2013-05-07 
Request date:  
报告日期:  2013-05-10 
Report date：  
第1页共5页 
 
零件号Part number 
10026308 
 零件名称 
Part name 
驱动轴衬套 
图纸日期Drawing date 
/ 
零件生产日期Part production date 
 
 供货商 
Supplier 
纳铁孚 
车型/项目Car type/project 
AP12 1.5T 
 
   阶段性报告 Interim report        结论性报告 Conclusion report           测试报告 Test report 
Ⅰ.任务描述 Task description 
实验室受委托对衬套进行失效原因分析，失效零件具体信息如下： 
As requested, QA lab has analyzed the failure of the dust cover. The background information of the failed part is as following： 
零件信息：Part information 
零件名称 
Part name 
移动节衬套 
制造日期 
Production date 
2013-01-01 
VIN 码 
VIN 
 
销售日期 
Sale date 
/ 
车辆里程数 
Car mileage 
8000km（NRD） 
维修站名称 
Sale agent 
/ 
失效模式描述 
Failure circumstance description 
衬套破裂 
原材料信息：Raw material information 
原材料及牌号 
Raw material specification 
CR 
原材料厂商 
Raw material producer 
TAW 
散件供应商 
Component supplier 
/ 
金属热处理状态 
Metal heat treatment state 
/ 
失效零件见图：The failed part is shown in figure 1.  
 
Ⅱ. 结论与建议 Conclusions and suggestions 
结论：1 衬套对手件表面存在毛刺，导致衬套在拆装过程中发生破裂。 
       2 衬套在对手件尖角区域发生内侧破损，同时外侧发现有受外力现象。 
 
建议：1 确保零件在装配，运输和使用过程中不受外力影响。 
       2 去除衬套对手件表面毛刺，建议改善锐角结构，减少潜在风险。 
 
 
 
 
 
 
 
 
 
 
分发: 
Distribution 
唐宇峰 
检验者Author 
 
审核Auditor 
 
批准Approver 
 
日期Date 
 
日期Date 
 
日期Date 
 


 
上海汽车中心实验室 
SAIC Center Lab 
中国·上海·嘉定区安研路201 号 
邮编. 201804 
No 201 Anyan road, Jiading, Shanghai China 
Post code 201804 
报告编号 
Report number 
 
SCL-S-13-0133M 
委托者: 唐宇峰 
Request person, dept： 
送样日期:  2013-05-07 
Request date:  
报告日期:  2013-05-10 
Report date：  
第2页共5页 
 
 
 
 
                                                     图1 失效照片 
III. 测试结果 Test Results  
1 材料分析（Material Analyze）： 
1.1 材料分析 
序号 
No. 
试验项目 
Test item 
额定值 
Requirement 
试验结果 
Test result 
评价 Evaluation 
合格 
qualified 
不合格 
unqualified 
失效件：  
1 
FTIR 
CR 
CR 
 
 
 经检验，衬套材料为CR，满足图纸要求。 
    
2 断口分析（Analyze）：  
2.1 外观分析：  
 
 
卡箍已发生变形 
表面无明显刮痕 


 
上海汽车中心实验室 
SAIC Center Lab 
中国·上海·嘉定区安研路201 号 
邮编. 201804 
No 201 Anyan road, Jiading, Shanghai China 
Post code 201804 
报告编号 
Report number 
 
SCL-S-13-0133M 
委托者: 唐宇峰 
Request person, dept： 
送样日期:  2013-05-07 
Request date:  
报告日期:  2013-05-10 
Report date：  
第3页共5页 
 
  
            外侧裂纹对应的内侧裂纹                    
 
2.2 断口分析： 
 
从裂纹扩展方向可以发现，破裂由衬套内部向外侧扩展。 
 
在破裂裂纹的外侧发现有轻微挤压痕迹，但挤压点同裂纹起始位置不吻合： 
 
裂纹扩展方向 
裂纹扩展方向 
破裂起始点 
内侧 
外侧 


 
上海汽车中心实验室 
SAIC Center Lab 
中国·上海·嘉定区安研路201 号 
邮编. 201804 
No 201 Anyan road, Jiading, Shanghai China 
Post code 201804 
报告编号 
Report number 
 
SCL-S-13-0133M 
委托者: 唐宇峰 
Request person, dept： 
送样日期:  2013-05-07 
Request date:  
报告日期:  2013-05-10 
Report date：  
第4页共5页 
 
2.3 衬套对手件 
 
在衬套破裂的区域发现有明显的毛刺。 
 
2.4 开裂缺陷 
 
  内侧发现有另一个裂纹且仅为内侧开裂 
 
开裂缺陷外侧发现有明显压痕，同时开裂区域与尖角位置相对应。 
毛刺 
尖角 


 
上海汽车中心实验室 
SAIC Center Lab 
中国·上海·嘉定区安研路201 号 
邮编. 201804 
No 201 Anyan road, Jiading, Shanghai China 
Post code 201804 
报告编号 
Report number 
 
SCL-S-13-0133M 
委托者: 唐宇峰 
Request person, dept： 
送样日期:  2013-05-07 
Request date:  
报告日期:  2013-05-10 
Report date：  
第5页共5页 
 
2.5 失效背景 
失效件为路试中更换件，故存在在装车环境下零件拆装的过程。 
 
小结： 
1 衬套断裂方向为由衬套内侧向外侧扩展。 
2 衬套断裂区域对应的金属对手件表面发现有明显毛刺。同时对手件的尖角在衬套受到外力的情况下易存在破裂
的风险。 
3 衬套材料符合要求。

File: 材料工程师/SCL-S-13-0134M 油门踏板.pdf.md
# SCL-S-13-0134M 油门踏板.pdf

 
上海汽车中心实验室
(SAIC Center Lab) 
中国·上海·嘉定区安研路201 号 
邮编. 201804 
No. 201 Anyan Road, Jiading District,  
Shanghai, China. 
Post code :200433 
报告编号：Report number 
SCL-S-13-0134M 
委托者Requestor：张少波 
送样日期Deliver date：2013.05.09 
报告日期Report date：2013.05.30 
第 1 页 共 5 页 
Page 1 of 5  
 
零件号 
Part number 
13237352 
零件名称 
Part name 
油门踏板 
Accelerator pedal 
图纸日期 
Drawing date  
/ 
零件生产日期 
Production date 
/ 
供货商 
Supplier 
海拉 
Hella 
车型/项目 
Car type/project 
BP 31 
 
   阶段性报告  Stage report        结论性报告 Conclusion report           测试报告 Test report 
Ⅰ.任务描述 Task description 
实验室受委托对油门踏板进行失效原因分析，失效零件具体信息如下： 
As requested, QA lab has analyzed the invalid cause of accelerator pedal, and the information of invalid part is 
shown as following： 
零件信息：Part information 
零件名称 
Part name 
油门踏板 
Accelerator pedal 
制造日期 
Production date 
/ 
VIN 码 
VIN number 
/ 
销售日期 
Sale date 
/ 
车辆里程数 
Car mileage 
4907 km 
销售商 
Sale agent 
/ 
失效模式描述 
Invalid situation 
description 
油门踏板断裂 
Rotating shaft of air door motor fractured. 
原材料信息：Raw material information 
原材料及牌号 
Raw material 
and trademark 
PA66-GF40 
原材料厂商 
Raw material producer 
A218V40 
散件供应商 
Part supplier 
/ 
金属热处理状态 
Metal heat treatment state 
/ 
失效零件见图1：The invalid part is shown in Fig 1.  
Ⅱ. 结论与建议 Conclusions and suggestions 
结论： 1. 零件受外力导致断裂。 
2．零件材料符合技术要求。 
Conclusions:  1. Foreign force made part fracture. 
2. Material performance of part conformed to requirements.        
建议： 1. 加强对零件的保护。 
Suggestions: 1. Protection to the part should be improved.  
   
分发： 
Dispenser 
张少波 
检验者： 
Identifier 
狄春峰 
审核： 
Auditor 
 
批准： 
Approver 
 
日期： 
Date 
2013.05.30 
日期： 
Date 
 
日期： 
Date 
 
 
 


 
上海汽车中心实验室
(SAIC Center Lab) 
中国·上海·嘉定区安研路201 号 
邮编. 201804 
No. 201 Anyan Road, Jiading District,  
Shanghai, China. 
Post code :200433 
报告编号：Report number 
SCL-S-13-0134M 
委托者Requestor：张少波 
送样日期Deliver date：2013.05.09 
报告日期Report date：2013.05.30 
第 2 页 共 5 页 
Page 2 of 5  
 
 
              
 
图1 失效件 
Fig.1 Failure part 
 
III. 测试结果 Test Results  
序号 
No. 
试验项目 
Test item 
额定值 
Requirement 
试验结果 
Test result 
评价 Evaluation 
第一次 
第二次 
合格 
qualified 
不合格 
unqualified 
I 
失效件 
 
 
1 
红外（GB/T6040-2002） 
Infrared Spectroscopy 
PA66 
PA66 
× 
 
2 
熔点（GB/T19466.3-2006） 
Melting point (℃) 
260±5 
261 
× 
 
3 
焓值（GB/T19466.3-2006） 
Enthalpy (J/g) 
/ 
39.1 
41.5 
× 
 
4 
灰分（GB/T9345.1-2008） 
Ash content (%) 
40±2 
38.7 
× 
 
II 
新件 
 
 
1 
红外（GB/T6040-2002） 
Infrared Spectroscopy 
PA66 
PA66 
× 
 
2 
熔点（GB/T19466.3-2006） 
Melting point (℃) 
260±5 
260 
× 
 
3 
焓值（GB/T19466.3-2006） 
Enthalpy (J/g) 
/ 
39.4 
38.8 
× 
 
4 
灰分（GB/T9345.1-2008） 
Ash content (%) 
40±2 
39.0 
× 
 


 
上海汽车中心实验室
(SAIC Center Lab) 
中国·上海·嘉定区安研路201 号 
邮编. 201804 
No. 201 Anyan Road, Jiading District,  
Shanghai, China. 
Post code :200433 
报告编号：Report number 
SCL-S-13-0134M 
委托者Requestor：张少波 
送样日期Deliver date：2013.05.09 
报告日期Report date：2013.05.30 
第 3 页 共 5 页 
Page 3 of 5  
 
序号 
No. 
试验项目 
Test item 
额定值 
Requirement 
试验结果 
Test result 
评价 Evaluation 
第一次 
第二次 
合格 
qualified 
不合格 
unqualified 
III 
粒料 
 
 
1 
红外（GB/T6040-2002） 
Infrared Spectroscopy 
PA66 
PA66 
× 
 
2 
熔点（GB/T19466.3-2006） 
Melting point (℃) 
260±5 
260 
× 
 
3 
焓值（GB/T19466.3-2006） 
Enthalpy (J/g) 
/ 
39.5 
38.7 
× 
 
4 
灰分（GB/T9345.1-2008） 
Ash content (%) 
40±2 
39.3 
× 
 
小结：零件材料符合技术要求。 
Ⅳ. 宏观分析 Macroscopic observation 
 
 
失效件断口如图2 所示。断口呈脆断特征，失效件系受力超过零件负荷导致脆断。 
 
图2 失效件断口 
Fig. 2 Fracture of failure part 


 
上海汽车中心实验室
(SAIC Center Lab) 
中国·上海·嘉定区安研路201 号 
邮编. 201804 
No. 201 Anyan Road, Jiading District,  
Shanghai, China. 
Post code :200433 
报告编号：Report number 
SCL-S-13-0134M 
委托者Requestor：张少波 
送样日期Deliver date：2013.05.09 
报告日期Report date：2013.05.30 
第 4 页 共 5 页 
Page 4 of 5  
 
 
实车失效位置如图3 所示。该位置有脚垫干涉，导致油门踏板的自由行程缩短，较短的行程会
让油门踏板更容易受到外力作用。 
 
 
图3 失效车辆 
Fig. 3 Failure car  
 
按照零件试验标准对零件进行滥用力试验（如图4）。零件破坏力分别为1433N，1278N 和1741N，
符合技术要求，但断裂位置与失效件不符。 
 
 
 
图4 失效模拟 
Fig. 4 Crash simulation  
 
 
 
 
 
 
 


 
上海汽车中心实验室
(SAIC Center Lab) 
中国·上海·嘉定区安研路201 号 
邮编. 201804 
No. 201 Anyan Road, Jiading District,  
Shanghai, China. 
Post code :200433 
报告编号：Report number 
SCL-S-13-0134M 
委托者Requestor：张少波 
送样日期Deliver date：2013.05.09 
报告日期Report date：2013.05.30 
第 5 页 共 5 页 
Page 5 of 5  
 
 
模拟油门踏板干涉的情况如图5 所示。在干涉情况下零件破坏力为1531N，符合技术要求，断
裂位置在踏板前端。这说明干涉导致踏板自由行程减小，但不会导致其破坏力降低。 
 
 
 
  图5 失效模拟 
Fig. 5 Crash simulation  
 
模拟45o 对油门踏板施加滥用力（如图6 所示）。样件断裂位置与失效件一致，断裂力在
560~600N，符合技术要求。 
 
 
 
  图6 失效模拟 
Fig. 6 Crash simulation

File: 材料工程师/SCL-S-13-0135M.pdf.md
# SCL-S-13-0135M.pdf

 
上海汽车中心实验室
SAIC Center Lab 
中国·上海·嘉定区安研路201 号 
邮编. 201804 
No. 201 Anyan Road, Jiading District,  
Shanghai, China. 
Post code :201804 
报告编号： 
Report number 
SCL-S-13-0135M 
委托者  SQE  李茗青 
Requestor： 
 委托编号 
Request number： 
送样日期2013.5.10 
Deliver date:  
报告日期2013.5.16 
Report date： 
第 1 页 共 4 页 
 
SMPV-0.2.3-002-QA -F01 
零件号 
Part number 
/ 
 零件名称 
Part name 
冷凝器芯体 
condenser 
图纸日期 
Drawing date  
/ 
零件生产日期 
Production date 
/ 
 供货商 
Supplier 
上海贝洱热系统有限公司 
车型/项目 
Car type/project 
IP21—MCE 
 
阶段性报告  Stage report        结论性报告 Conclusion report 
Ⅰ.任务描述 Task description 
     实验室受委托对冷凝器芯体进行失效原因分析，失效零件具体信息如下： 
As requested, QA lab has analyzed the failure cause of thecondenser, and the information of failed part is shown as following： 
零件信息：Part information  
零件名称 
Part name 
冷凝器芯体 
condenser 
制造日期 
Production date 
2012.11.30 
VIN 码 
VIN number 
LSJW26H30CS101553 
销售日期 
Sale date 
/ 
车辆里程数 
Car mileage 
9152 公里km 
失效地点 
周口亿缘(2013.4.13) 
失效模式描述 
Invalid situation 
description 
开裂，泄露。2012 年1 月至2013 年5 月，售后发生17 例，路试发生3 例。 
 
 
Ⅱ. 结论与建议 Conclusions and suggestions 
 
结论Conclusions： 
1、 失效件属疲劳断裂，开裂位置位于金属基才上，非焊缝开裂。 
Failure of parts is a fatigue fracture, cracking located on the metal base only, non-weld cracking. 
建议Suggestions： 
1、 请校该零件的实际载荷情况。 
To check the actual load for the part. 
 
 
 
 
 
 
 
      分发： 
Distribution 
SQE  李茗青 
检验者： 
Author 
白云岭   
Bai Yunling 
审核： 
Auditor 
 
批准： 
Approver 
 
日期： 
Date 
2013.5.16 
日期： 
Date 
 
日期： 
Date 
 


 
上海汽车中心实验室
SAIC Center Lab 
中国·上海·嘉定区安研路201 号 
邮编. 201804 
No. 201 Anyan Road, Jiading District,  
Shanghai, China. 
Post code :201804 
报告编号： 
Report number 
SCL-S-13-0135M 
委托者  SQE  李茗青 
Requestor： 
 委托编号 
Request number： 
送样日期2013.5.10 
Deliver date:  
报告日期2013.5.16 
Report date： 
第 2 页 共 4 页 
 
SMPV-0.2.3-002-QA -F01 
III. 测试结果 Test Results  
1、 失效件实物形貌：断裂位置位于冷凝器与接头的焊缝附近处，见图1。    
 
 
 
 
 
 
 
 
 
 
 
 
 
 
 
 
图1 失效件实物形貌 
2、失效件开裂位置附近的链接螺纹肉眼观察无异常，螺栓连接的压痕明显，见图2，说明此处的连接情况无异常。 
 
 
 
 
 
 
 
 
 
 
 
 
 
 
 
 
 
 
 
 
图2   


 
上海汽车中心实验室
SAIC Center Lab 
中国·上海·嘉定区安研路201 号 
邮编. 201804 
No. 201 Anyan Road, Jiading District,  
Shanghai, China. 
Post code :201804 
报告编号： 
Report number 
SCL-S-13-0135M 
委托者  SQE  李茗青 
Requestor： 
 委托编号 
Request number： 
送样日期2013.5.10 
Deliver date:  
报告日期2013.5.16 
Report date： 
第 3 页 共 4 页 
 
SMPV-0.2.3-002-QA -F01 
  3、断口分析： 
      1）将裂纹认为打开，进行断口观察。断口整体形貌如图3 所示，断口具有疲劳特征，裂纹源起始于R 
角附近，如图中红色箭头所示。断口微观形貌，疲劳源未发现疏松、气孔等缺陷，具有典型的疲劳特征形 
貌，见图4。 
 
图3  断口宏观形貌   
 
 
图4 断口微观形貌 


 
上海汽车中心实验室
SAIC Center Lab 
中国·上海·嘉定区安研路201 号 
邮编. 201804 
No. 201 Anyan Road, Jiading District,  
Shanghai, China. 
Post code :201804 
报告编号： 
Report number 
SCL-S-13-0135M 
委托者  SQE  李茗青 
Requestor： 
 委托编号 
Request number： 
送样日期2013.5.10 
Deliver date:  
报告日期2013.5.16 
Report date： 
第 4 页 共 4 页 
 
SMPV-0.2.3-002-QA -F01 
4、将断口纵剖取样，进行金相观察，发现具体断裂位置在焊缝附近，非焊缝开裂，断裂位置无过热现象， 
见图5。 
 
 
 
       
 
图5  断口附近焊缝观察 
5、对失效件进行了硬度检测，因无技术标准，仅供参考，各自的硬度较均匀。 
 
图6 硬度检测 
3b 
3c 
3a 
断口面 
管 嘴 
集 管 壁 
钎焊缝 
48HV0.5 
53HV0.5 
52HV0.5 
37HV0.5 
36HV0.5
