Repository: kujaxr/obsidian-vault

File: 材料工程师/SCL-S-13-0136M-IS12-O型圈.pdf.md
# SCL-S-13-0136M-IS12-O型圈.pdf

 
上海汽车中心实验室 
SAIC Center Lab 
中国·上海·嘉定区安研路201 号 
邮编. 201804 
No 201 Anyan road, Jiading, Shanghai China 
Post code 201804 
报告编号 
Report number 
 
SCL-S-13-0136 
委托者: 质量分析科: 郭强 
Request person, dept：Dong Chao 
送样日期:  2013.05.10 
Request date:  
报告日期:  2013.05.15 
Report date：  
第1 页共3 页 
 
零件号Part number 
/ 
 零件名称 
Part name 
涡轮增压器进油管密封圈 
图纸日期Drawing date 
/ 
零件生产日期Part production date 
/ 
 供货商 
Supplier 
/ 
车型/项目Car type/project 
IS12 
 
   阶段性报告 Interim report        结论性报告 Conclusion report           测试报告 Test report 
Ⅰ.任务描述 Task description 
实验室受委托对O 型圈进行失效原因分析，失效零件具体信息如下： 
As requested, QA lab has analyzed the failure of the O ring. The background information of the failed part is as following： 
零件信息：Part information 
零件名称 
Part name 
涡轮增压器进油管密封圈 
制造日期 
Production date 
/ 
VIN 码 
VIN 
LSJW34G36CG080388 
销售日期 
Sale date 
/ 
车辆里程数 
Car mileage 
80 公里 (km) 
维修站名称 
Sale agent 
/ 
失效模式描述 
Failure circumstance 
description 
漏油 
原材料信息：Raw material information 
原材料及牌号 
Raw material specification 
氟橡胶 
原材料厂商 
Raw material producer 
/ 
散件供应商 
Component supplier 
/ 
金属热处理状态 
Metal heat treatment state 
/ 
失效零件见图1：The failed part is shown in figure 1.  
 
Ⅱ. 结论与建议 Conclusions and suggestions 
小结:  
O 型圈受到异常挤压，导致密封圈破裂。 
零件材料为氟橡胶，符合图纸要求。 
建议在使用过程中，避免使O 型圈受到异常挤压。 
 
Conclusion: 
The O ring had been severely squeezed and leading to the rupture. 
The material of the part is FKM which meets the drawing. 
It is suggest that the seal should avoid having unusual stress during the use. 
 
 
 
 
 
 
 
 
 
分发: 
Distribution 
质量分析科：郭强  
检验者Author 
 
审核Auditor 
 
批准Approver 
 
日期Date 
 
日期Date 
 
日期Date 
 


 
上海汽车中心实验室 
SAIC Center Lab 
中国·上海·嘉定区安研路201 号 
邮编. 201804 
No 201 Anyan road, Jiading, Shanghai China 
Post code 201804 
报告编号 
Report number 
 
SCL-S-13-0136 
委托者: 质量分析科: 郭强 
Request person, dept：Dong Chao 
送样日期:  2013.05.10 
Request date:  
报告日期:  2013.05.15 
Report date：  
第2 页共3 页 
 
 
图1 失效照片(正面+反面) 
 
III. 测试结果 Test Results  
1 材料性能测试（Material Test）： 
序号 
No. 
试验项目 
Test item 
额定值 
Requirement 
试验结果 
Test result 
评价 Evaluation 
合格 
qualified 
不合格 
unqualified 
失效件O 型圈 
1 
IR 
氟橡胶 
氟橡胶 
× 
 
红外测试表明，O 型圈材料符合图纸要求。 
 
 
2 分析（Analyze）： 
 
从O 型圈开裂部位可以看出，内外圈部位各有一个裂口，O 型圈表面出现多条小裂纹。 
There are gaps on the outer and inner ring, and there are many little cracks on the surface of the ring form 
the picture. 
内圈部位裂口 
外圈部位裂口 
细裂纹 


 
上海汽车中心实验室 
SAIC Center Lab 
中国·上海·嘉定区安研路201 号 
邮编. 201804 
No 201 Anyan road, Jiading, Shanghai China 
Post code 201804 
报告编号 
Report number 
 
SCL-S-13-0136 
委托者: 质量分析科: 郭强 
Request person, dept：Dong Chao 
送样日期:  2013.05.10 
Request date:  
报告日期:  2013.05.15 
Report date：  
第3 页共3 页 
 
 
    O 型圈开裂部位对应反面有一条从外圈延伸过来的裂纹，其余部位表面光滑。 
    There is a crack on the opposite surface of the O ring which is corresponding with the outer gape, and the 
other parts of the surface is smooth. 
 
O 型圈裂纹处的内圈部位，出现异常压痕和破裂，压痕部位粗糙不光滑，和零件光滑表面差异较大。表明O 型圈
此处受到较大的挤压，导致此处出现异常压痕，最终导致零件表面小裂纹和内外圈大裂口的产生。 
There is abnormal indentation and rupture on the inner site of the O ring, and the part is rough which is quite 
different from the smooth part. So we can get the conclusion that: the O ring had been severely squeezed which 
caused the cracks and gaps. 
 
 
小结：零件材料符合图纸要求。O 型圈内圈出现异常压痕和破裂，和零件其他光滑表面差异较大，表明此处受到
较大挤压，导致异常压痕和破裂，最终导致零件表面裂纹和裂口的产生。 
 
Conclusion: The material of the part conforms to the drawing.There is abnormal indentation and rupture on the 
inner site of the O ring which is different from the other smooth part. It means that the O ring had been severely 
squeezed which caused the cracks and gaps.

File: 材料工程师/SCL-S-13-0137M  连接付 .pdf.md
# SCL-S-13-0137M  连接付 .pdf

 
上海汽车中心实验室
SAIC Center Lab 
中国·上海·嘉定区安研路201 号 
邮编. 201804 
No. 201 Anyan Road, Jiading District,  
Shanghai, China. 
Post code :201804 
报告编号： 
Report number 
SCL-S-13-0137M 
委托者  SQE  承璐刚 
Requestor： 
 委托编号 
Request number： 
送样日期2013.01.24 
Deliver date:  
报告日期2013.05.21 
Report date： 
第 1 页 共 7 页 
 
SMPV-0.2.3-002-QA -F01 
零件号 
Part number 
90004681 
92956-10000 
 零件名称 
Part name 
连接付 
图纸日期 
Drawing date  
/ 
零件生产日期 
Production date 
/ 
 供货商 
Supplier 
浙江明泰和 上海纳特 
车型/项目 
Car type/project 
AP11 
 
阶段性报告  Stage report        结论性报告 Conclusion report 
Ⅰ.任务描述 Task description 
     实验室受委托对连接付进行失效原因分析，失效零件具体信息如下： 
As requested, QA lab has analyzed the failure cause of the bolt, and the information of failed part is shown as following： 
零件信息：Part information 
零件名称 
Part name 
连接付 
Bolt & nut   
制造日期 
Production date 
/ 
VIN 码 
VIN number 
/ 
销售日期 
Sale date 
/ 
车辆里程数 
Car mileage 
487 公里 
销售商 
Sale agent 
/ 
失效模式描述 
Invalid situation 
description 
上海AP11 车辆PAVE 质保路试车辆，常规检查时发现，前副车架右侧撑杆固定螺栓松动。 
现场装配PAM 要求为36 ~43NM。 
原材料信息：Raw material information 
原材料及牌号 
Raw material and 
trademark 
螺栓：15B25M 
平垫：45#钢 
弹垫：SWRH72B 
螺母：SWRCH22A 
原材料厂商 
Raw material producer 
/ 
散件供应商 
Part supplier 
螺栓： 浙江明泰汽车标准件有限公司 
螺母：上海纳特汽车标准件有限公司 
金属热处理状态 
Metal heat treatment state 
螺栓：调质  
螺母：/ 
Ⅱ. 结论与建议 Conclusions and suggestions 
结论Conclusions： 
1、 造成螺栓松脱的原因是由于装配时该螺栓没有完全拧紧所致； 
2、 实物质量符合图纸技术要求。 
 
建议Suggestions： 
1、 检查装配过程质量； 
2、 对装配扭矩和装配工具速度进行校核； 
3、 确定装配PAM 是否为螺母电泳漆后的工艺； 
4、 校核螺母电泳漆对预紧力的影响。 
 
      分发： 
Distribution 
SQE  承璐刚 
检验者： 
Author 
李大维 
审核： 
Auditor 
 
批准： 
Approver 
 
日期： 
Date 
2013.05.21 
日期： 
Date 
 
日期： 
Date 
 


 
上海汽车中心实验室
SAIC Center Lab 
中国·上海·嘉定区安研路201 号 
邮编. 201804 
No. 201 Anyan Road, Jiading District,  
Shanghai, China. 
Post code :201804 
报告编号： 
Report number 
SCL-S-13-0137M 
委托者  SQE  承璐刚 
Requestor： 
 委托编号 
Request number： 
送样日期2013.01.24 
Deliver date:  
报告日期2013.05.21 
Report date： 
第 2 页 共 7 页 
 
SMPV-0.2.3-002-QA -F01 
    
III. 测试结果 Test Results  
1、失效件在整车中的装配位置，见图1；螺栓失效件实物形貌，外观无明显缺陷，见图2。 
2、宏观观察： 
1）组合螺栓具有被紧固过程的特征：螺栓的螺牙牙顶有磨损的痕迹，见图3a；平垫有紧固磨损的痕迹，见图3b
螺栓的下法兰面有被弹垫紧固过程中磨损的痕迹，见图3c. 
2）螺母内装配面有明显的装配磨损痕迹，油漆脱落，见图3d.螺母未装配面油漆完好，见图3e。 
 
图1  失效件在整车中的装配位置 


 
上海汽车中心实验室
SAIC Center Lab 
中国·上海·嘉定区安研路201 号 
邮编. 201804 
No. 201 Anyan Road, Jiading District,  
Shanghai, China. 
Post code :201804 
报告编号： 
Report number 
SCL-S-13-0137M 
委托者  SQE  承璐刚 
Requestor： 
 委托编号 
Request number： 
送样日期2013.01.24 
Deliver date:  
报告日期2013.05.21 
Report date： 
第 3 页 共 7 页 
 
SMPV-0.2.3-002-QA -F01 
 
 
图2  失效件螺栓实物形貌：外观完好，无明显缺陷。 
   
 
 
 
 
 
 
 
 
 
 
 
 
 
 
 
 
  
a 
b 
c 
d 


 
上海汽车中心实验室
SAIC Center Lab 
中国·上海·嘉定区安研路201 号 
邮编. 201804 
No. 201 Anyan Road, Jiading District,  
Shanghai, China. 
Post code :201804 
报告编号： 
Report number 
SCL-S-13-0137M 
委托者  SQE  承璐刚 
Requestor： 
 委托编号 
Request number： 
送样日期2013.01.24 
Deliver date:  
报告日期2013.05.21 
Report date： 
第 4 页 共 7 页 
 
SMPV-0.2.3-002-QA -F01 
 
 
 
 
二、材料分析： 
附表1 
 序
号 
试验项目 
额定值 
试验结果 
评价 
合
格 
不合格 
一 
失效件 
 
 
 
 
1 
螺栓（8.8 级） 1 
 
 
 
 
1.1 
芯部硬度 
22-32HRC 
26.3、26.2、25.5 
X 
 
1.2 
表面全脱碳层深度 
≤0.015mm 
0 
（图4） 
X 
 
1.3 
螺牙缺陷 
中径以下无折叠 
无 
（图5） 
X 
 
1.4 
基体组织 
回火索氏体 
回火索氏体 （图6） 
X 
 
2 
平垫 1 
 
 
 
 
2.1 
硬度 
200-300HV 
268HV30、267 HV30、272 HV30 
X 
 
3 
弹垫 1 
 
 
 
 
图3 失效件宏观观察 
e 


 
上海汽车中心实验室
SAIC Center Lab 
中国·上海·嘉定区安研路201 号 
邮编. 201804 
No. 201 Anyan Road, Jiading District,  
Shanghai, China. 
Post code :201804 
报告编号： 
Report number 
SCL-S-13-0137M 
委托者  SQE  承璐刚 
Requestor： 
 委托编号 
Request number： 
送样日期2013.01.24 
Deliver date:  
报告日期2013.05.21 
Report date： 
第 5 页 共 7 页 
 
SMPV-0.2.3-002-QA -F01 
3.1 
硬度 
42-50HRC 
46.5、47.0、46.5   1 
(459 HV30、472 HV30、464 HV) 
X 
 
4 
螺母螺母(8 级) 
 
 
 
 
4.1 
螺母硬度 
250-353HV 
261HV2、  260HV2 
X 
 
4.2 
螺母电泳漆层厚度 
/ 
31.7-.32.8μ m （图10） 
 
 
二 
全新零件 
 
 
 
 
1 
螺栓（8.8 级） 1 
 
 
 
 
1.1 
芯部硬度 
22-32HRC 
25.0、25.3、25.3 
X 
 
1.2 
表面全脱碳层深度 
≤0.015mm 
0 
（图7） 
X 
 
1.3 
螺牙缺陷 
中径以下无折叠 
无 
（图8） 
X 
 
1.4 
基体组织 
回火索氏体 
回火索氏体 （图9） 
X 
 
2 
平垫 1 
 
 
 
 
2.1 
硬度 
200-300HV 
260HV30、261 HV30、263 HV30 
X 
 
3 
弹垫  1 
 
 
 
 
3.1 
硬度 
42-50HRC 
45.5、45.0    
X 
 
4 
螺母(8 级) 
 
 
 
 
4.1 
螺母硬度 
250-353HV 
258HV2  266HV2 
X 
 
备注：    1)  脚注1 引用报告SCL-S-0272M;  
Remark ：1） Footnote 1 reference report SCL-S-0272M 


 
上海汽车中心实验室
SAIC Center Lab 
中国·上海·嘉定区安研路201 号 
邮编. 201804 
No. 201 Anyan Road, Jiading District,  
Shanghai, China. 
Post code :201804 
报告编号： 
Report number 
SCL-S-13-0137M 
委托者  SQE  承璐刚 
Requestor： 
 委托编号 
Request number： 
送样日期2013.01.24 
Deliver date:  
报告日期2013.05.21 
Report date： 
第 6 页 共 7 页 
 
SMPV-0.2.3-002-QA -F01 
   
 
 
图4 失效螺栓表面脱碳层深度： 0     100X         图5  失效螺栓螺牙缺陷： 无    100X 
   
 
 
图6  失效螺栓芯部金相组织： 回火索氏体  500X     图7 全新螺栓表面脱碳层深度： 0     100X 
 
 
图8  全新螺栓螺牙缺陷： 无    100X         图9  全新螺栓芯部金相组织： 回火索氏体  500X 


 
上海汽车中心实验室
SAIC Center Lab 
中国·上海·嘉定区安研路201 号 
邮编. 201804 
No. 201 Anyan Road, Jiading District,  
Shanghai, China. 
Post code :201804 
报告编号： 
Report number 
SCL-S-13-0137M 
委托者  SQE  承璐刚 
Requestor： 
 委托编号 
Request number： 
送样日期2013.01.24 
Deliver date:  
报告日期2013.05.21 
Report date： 
第 7 页 共 7 页 
 
SMPV-0.2.3-002-QA -F01 
 
图10  失效螺母镀层厚度：31.7-.32.8μ m  100X

File: 材料工程师/SCL-S-13-0138M MG6后减振器.pdf.md
# SCL-S-13-0138M MG6后减振器.pdf

 
上海汽车中心实验室 
中国·上海·嘉定区安研路201 号 
邮编. 201804 
 
SAIC Central Laboratory 
201 Anhong rd, Anting, Shanghai, China 
报告编号 
Report number 
 
SCL-S-13-0138M 
委托者: SQE 张少波 
Request person, dept： 
委托编号: / 
Request number: 
送样日期: 2013.5.14 
Request date:  
报告日期: 2013.5.16 
Report date：  
第1页共4页 
 
SMPV-0.2.3-002-QA -F01 
零件号Part number 
10026612 
 零件名称 
Part name 
后悬架减振器总成—左 
Damper Assy Comp-RR SUSP 
图纸日期Drawing date 
2010.10.25 
零件生产日期Part production date 
P201232 
 供货商 
Supplier 
上海汇众萨克斯汽车减振器有限公司 
SACHS 
车型/项目Car type/project 
IP22 
阶段性报告 Interim report                结论性报告 Conclusion report          
 
Ⅰ.任务描述 Task description 
实验室受委托对IP22 后悬架减振器（左）失效零件进行分析，失效零件具体信息如下： 
As requested, QA lab has analyzed the Damper Assy Comp-RR SUSP failure part. Information of the failed part is as following： 
零件信息：Part information 
零件名称 
Part name 
左后悬架减振器总成 
车制造日期 
Vehicle production date 
/ 
VIN 码 
VIN 
LSJW24H36CS026782 
销售日期 
Sale date 
/ 
车辆里程数 
Car mileage 
13474KM 
维修站名称 
Sale agent 
陕西银桥 
失效模式描述 
Failure circumstance  
客户反映车辆后部异响，检查发现左后减振器下部安装套焊缝开裂，外部无碰撞痕迹。 
原材料信息：Raw material information 
原材料及牌号 
Raw material specification 
/ 
原材料厂商 
Raw material producer 
/ 
散件供应商 
Component supplier 
/ 
金属热处理状态 
Metal heat treatment state 
/ 
失效零件见图1：The failed part is shown in figure 1.  
 
Ⅱ. 结论与建议 Conclusions and Suggestions 
 
结论Conclusions： 
（1）减振器下部安装套与缸筒底盖的接连焊缝开裂是由于焊缝虚焊和密集性气孔所致。The weld failure between 
mounting bush tube and cap was caused by fake welding and dense pores inside the weld seam. 
 
建议Suggestions： 
（1）追溯同批次的产品，抽检焊缝质量，以确定是否存在批量风险，并采取相应的措施。Trace the same batch of 
products and check the weld quality in order to determine whether there is a batch risk and then make corresponding 
measures. 
（2）审核供应商的生产过程记录，查明焊接不良的原因。Audit the record about the produce and find out the root 
cause for bad fusion. 
（3）供应商应执行严格的生产过程监控，确保产品的质量。The supplier should control the produce according to the 
strict process rule and ensure the quality. 
 
 
 
分发: 
Distribution 
SQE 张少波 
检验者Author 
张勇 
审核Auditor 
 
批准Approver 
 
日期Date 
2013.5.16 
日期Date 
 
日期Date 
 


 
上海汽车中心实验室 
中国·上海·嘉定区安研路201 号 
邮编. 201804 
 
SAIC QA Laboratory 
201 Anhong rd, Anting, Shanghai 
报告编号 
Report number 
 
SCL-S-13-0138M 
委托者: SQE 张少波 
Request person, dept： 
委托编号:  /  
Request number: 
送样日期: 2013.5.14 
Request date:  
报告日期: 2013.5.16 
Report date：  
第2页共4页 
 
SMPV-0.2.3-002-QA -F01 
III. 测试结果与分析 Test Results and Analysis  
失效件 Failed Part 
    失效后桥如图1 所示，开裂位置为减振器下部安装衬套与减振器外筒底盖焊缝。 
 
 
图1   失效零件示意图 
观察开裂焊缝，发现大量密集性气孔群缺陷，同时左侧焊缝在减振器外筒底盖明显虚焊，见下图。 
 
 
焊缝开裂 
焊缝中存
在大量密
集性气孔
群缺陷 
右侧位置沿
焊缝开裂，焊
缝中存在大
量密集气孔 
左侧焊缝 
左侧位置
焊缝缸筒
底盖处虚
焊 


 
上海汽车中心实验室 
中国·上海·嘉定区安研路201 号 
邮编. 201804 
 
SAIC QA Laboratory 
201 Anhong rd, Anting, Shanghai 
报告编号 
Report number 
 
SCL-S-13-0138M 
委托者: SQE 张少波 
Request person, dept： 
委托编号:  /  
Request number: 
送样日期: 2013.5.14 
Request date:  
报告日期: 2013.5.16 
Report date：  
第3页共4页 
 
SMPV-0.2.3-002-QA -F01 
 
 
 
 
 
 
 
 
 
 
 
 
 
 
 
 
 
 
 
 
 
 
 
 
 
 
 
 
 
 
 
 
 
 
 
 
 
左侧焊缝 
右侧焊缝 
右侧焊缝
表面存在
明显的打
磨痕迹 
焊缝中存
在大量密
集性气孔
群缺陷 
焊缝中存
在大量密
集性气孔
群缺陷 
左侧焊缝附近
套筒边缘存在
明显的打磨痕
迹 
剖切取样位置R 
剖切取样位置L 


 
上海汽车中心实验室 
中国·上海·嘉定区安研路201 号 
邮编. 201804 
 
SAIC QA Laboratory 
201 Anhong rd, Anting, Shanghai 
报告编号 
Report number 
 
SCL-S-13-0138M 
委托者: SQE 张少波 
Request person, dept： 
委托编号:  /  
Request number: 
送样日期: 2013.5.14 
Request date:  
报告日期: 2013.5.16 
Report date：  
第4页共4页 
 
SMPV-0.2.3-002-QA -F01 
在上图示位置对焊缝剖切，观察 
焊
缝 
编
号 
No. 
剖切图 
Section Picture 
试验
结果 
Test 
result 
评价 Evaluation 
合格 
qualified 
不合格 
unqualified 
 
焊接要求：  熔深：≥ 0.3mm 且≤ 0.7×最薄板厚； 
（供应商规范） 焊缝厚度≥ 6mm； 
/ 
/ 
/ 
剖
切
L 
套管侧熔
深0.3mm
 
底盖虚焊 
 
焊缝剖切
面存在大
量气孔 
 
× 
剖
切
R 
套管侧熔
深1.1mm
 
底盖侧熔
深无法测
量 
 
焊缝剖切
面存在大
量气孔 
 
× 
由此可见，焊缝虚焊及密集性气孔是导致开裂的原因。 
说明： 
该产品是批量正常供货的产品，因此同批次的产品可能存在同样的缺陷，必须予以关注。

File: 材料工程师/SCL-S-13-0139M ZP11 普通钥匙总成（30014521）分析报告-张国良.pdf.md
# SCL-S-13-0139M ZP11 普通钥匙总成（30014521）分析报告-张国良.pdf

 
上海汽车中心实验室 
中国·上海·嘉定区安研路201 号 
邮编. 201804 
 
SAIC Central Laboratory 
201 Anhong rd, Anting, Shanghai, China 
报告编号 
Report number 
 
SCL-S-13-0139M 
委托者: DRE  Dave Spooner  
Request person, dept： 
委托编号: SCL-S-13-0139 
Request number: 
送样日期: 2013.05.13 
Request date:  
报告日期: 2013.05.15 
Report date：  
第1 页共4 页 
 
分发: 
Distribution 
SQE: 黄涛 Huang Tao 
检验者Author 
张国良  
Zhang Guoliang 
审核Auditor 
 
批准Approver 
 
日期Date 
2013.05.15 
日期Date 
 
日期Date 
 
SMPV-0.2.3-002-QA -F01 
零件号Part number 
30014521 
 零件名称 
Part name 
普通钥匙总成 
Standard Key Assy 
日期Drawing date 
/ 
零件生产日期Part production date 
/ 
 供货商 
Supplier 
上海霍富汽车锁具有限公司 
Shanghai HUF automotive lock Co., Ltd. 
车型/项目Car type/project 
ZP11 
     结论性报告 Conclusion report          
 
Ⅰ.任务描述 Task description 
上海汽车中心实验室受SQE 委托，对钥匙镀层发生脱落的原因进行失效原因分析，失效零件具体信息如下： 
As requested by SQE, SAIC Center Lab has analyzed the reason of blistering of the key plating layers. The information 
of the failed part is showen as follows： 
零件信息：Part information 
零件名称 
Part name 
普通钥匙总成 
车制造日期 
Vehicle production date 
/ 
VIN 码 
VIN 
LSJZ14C3XCS042636 
销售日期 
Sale date 
/ 
车辆里程数 
Car mileage 
3 万公里 
维修站名称 
Sale agent 
/ 
失效模式描述 
Failure circumstance  
钥匙镀层发生脱落 Blistering of key plating layers 
 Ⅱ. 结论与建议 Conclusions and Suggestions 
结论Conclusions： 
（1）镍层是从基材表面脱落，表明镀层与基材之间的结合力不良，说明电镀之前的前处理存在问题；The nickel 
layer falls off from the substrate surface, show that the adhesion between the substrate and plating layer is bad. There 
was a problem with the pretreatment before plating. 
（2）镍层含较多S（0.19%）和Fe（0.79%）杂质，说明镀镍溶液中杂质较多，镀镍溶液维护不到位；There are contain 
too impurities of S (0.19%) and Fe (0.79%), means too impurities in nickel plating solution. Nickel plating solution 
maintenance doesn’t reach the designated situation.  
（3）镍层的厚度不达标，在2.4 ~3.9 µm 之间（标准要求≥5 µm）。The thickness of nickel layer is between 2.4 to 3.9 
µm (standard requirement is more than 5 µm)， doesn’t reach the standard requirement. 
建议Suggestions： 
（1） 加强电镀的前处理，除油、酸洗和水洗要充分；Enhance the pretrement before plating, degreasing, picking, and 
washing should sufficent; 
（2） 维护好镀镍溶液，控制杂质含量在允许的水平；maintain the nickel plating solution in good condition, and 
control the impurity content in the allowed level; 
（3） 镍层厚度要达标；Nickel layer thickness should meet the requirement; 
（4） 建议试验大纲中增加镀层结合力的考察；Suggest adding adhesion test of plating layers;  
（5） 在镀层上再镀一层铬层，提高钥匙的耐磨性能。Plating a chrome layer on the nickel layer, to improve wear 
resistance of the key. 


 
上海汽车中心实验室 
中国·上海·嘉定区安研路201 号 
邮编. 201804 
 
SAIC QA Laboratory 
201 Anhong rd, Anting, Shanghai 
报告编号 
Report number 
 
SCL-S-13-0139M 
委托者: DRE  Dave Spooner  
Request person, dept： 
委托编号: SCL-S-13-0139 
Request number: 
送样日期: 2013.05.13 
Request date:  
报告日期: 2013.05.15 
Report date：  
第2 页共4 页 
 
SMPV-0.2.3-002-QA -F01 
原材料信息：Raw material information 
序
号 
No. 
零件名称 
Part name 
零件号 
Part No. 
原材料厂商与牌号 
Raw material producer 
& trademark 
表面保护类型 
Surface protection type 
散件供应商 
Component supplie 
电镀商 
Plating Plant 
1 
钥匙 
Key 
30014521 
温州海峰铜业 
CuNi12Zn25Pb1 
镀镍 
上海正雄汽车注塑厂 
上海康博 
失效零件见图1：The failed part is shown in figure 1. 
III. 调查结果 Investigation Results      
1、失效情况 (Failure situation) 
从图1 看，零件的正面和反面都发生了不同程度的镀层脱落，只是正面脱落的比较严重而反面则较轻微。 
（a）正面 The obverse side 
（b）反面 The negative side 
图1、失效零件的照片Fig.1 The photo of failure part 
 
2、失效分析 (Failure analysis) 
2.1 切片分析 (Micro-section analysis) 
    从图2（a）可知，镀层发生在基材和镍层的交界处。表面电镀前处理存在问题，以致影响了镀层与基材之
间的结合力。 
 
（a）镀层脱落处 Delamination of plating layers  
（b）镀层完好处 Plating layers in good condition 
图2、镀层的切分分析  Micro-section analysis of plating layers 
 


 
上海汽车中心实验室 
中国·上海·嘉定区安研路201 号 
邮编. 201804 
 
SAIC QA Laboratory 
201 Anhong rd, Anting, Shanghai 
报告编号 
Report number 
 
SCL-S-13-0139M 
委托者: DRE  Dave Spooner  
Request person, dept： 
委托编号: SCL-S-13-0139 
Request number: 
送样日期: 2013.05.13 
Request date:  
报告日期: 2013.05.15 
Report date：  
第3 页共4 页 
 
SMPV-0.2.3-002-QA -F01 
2.2 能谱分析 (EDX analysis) 
钥匙所使用的基材是CuNi12Zn25Pb1，所以EDX 在P1 镀层脱落处的分析结果上含较多的Cu、Zn 和Ni；至于含
较多的O，应该是镀层脱落后，基材被氧化；含有Fe 可能是铜基材存在Fe 杂质；存在Si、Cl、K 应该是镀层脱
落后，镀层被外界污染的残留。P2 镀层完好处的EDX 分析结果只含有Ni、Fe、S 元素，而不含Cu 和Zn 元素，
说明高能电子束未击穿镀层，所分析的结果只是镀层成分的分析结果。一般光亮镍的硫含量在0.04～0.15%（质
量分数），半亮镍的硫含量一般小于0.005%（质量分数），故镀层的硫含量存在过高的嫌疑。而镀层的Fe 含量为
0.79%，明显偏高，故可确定镀镍溶液中杂质含量偏高。 
 
 
 
    成分（wt %） 
测量位置 
Cu 
Zn 
Ni 
O 
Fe 
Si 
Cl 
K 
S 
P1 镀层脱落处 
60.26 
22.04 
7.72 
5.06 
0.33 
0.25 
0.21 
0.14 
/ 
P2 镀层完好处 
/ 
/ 
91.68 
/ 
0.79 
/ 
/ 
/ 
0.19 
图3、EDX 分析结果 Fig.3 Analysis results of EDX 
 
2
4
6
8
10
keV
0
10
20
30
40
50
 cps/eV
 Cu 
 Cu 
 Zn 
 Zn 
 Ni 
 Ni 
 O 
 Fe 
 Fe 
 Cl 
 K 
 K 
 Si 
2
4
6
8
10
keV
0
10
20
30
40
50
60
70
80
 cps/eV
 Ni 
 Ni 
 Fe 
 Fe 
 S 
P1 镀层脱落处 
P2 镀层完好处 
P2 镀层完好处 
P1 镀层脱落处 


 
上海汽车中心实验室 
中国·上海·嘉定区安研路201 号 
邮编. 201804 
 
SAIC QA Laboratory 
201 Anhong rd, Anting, Shanghai 
报告编号 
Report number 
 
SCL-S-13-0139M 
委托者: DRE  Dave Spooner  
Request person, dept： 
委托编号: SCL-S-13-0139 
Request number: 
送样日期: 2013.05.13 
Request date:  
报告日期: 2013.05.15 
Report date：  
第4 页共4 页 
 
SMPV-0.2.3-002-QA -F01 
2.3 镀层厚度测量 
测试           
Test 
要求 
Requirement 
测试结果Test Result 
评价 Evaluation 
钥匙 Key 
合格 
Qualified 
不合格 
Unqualified 
镍层 
Ni layer 
P2 镀层完好处 
≥5 µm 
3.9 µm 
 
× 
背面镀层完好处 
2.4µm 
 
× 
 
 
 
 
报告结束 
End of report

File: 材料工程师/SCL-S-13-0140M 杯托-IP21mce.pdf.md
# SCL-S-13-0140M 杯托-IP21mce.pdf

 
上海汽车中心实验室
(SAIC Center Lab) 
中国·上海·嘉定区安研路201 号 
邮编. 201804 
No. 201 Anyan Road, Jiading District,  
Shanghai, China. 
Post code :200433 
报告编号：Report number 
SCL-S-13-0140M 
委托者Requestor：陈剑斌 
送样日期Deliver date：2013.05.15 
报告日期Report date：2013.06.06 
第 1 页 共 5 页 
Page 1 of 5  
 
零件号 
Part number 
10104642 
零件名称 
Part name 
杯托 
Cup stand 
图纸日期 
Drawing date  
/ 
零件生产日期 
Production date 
/ 
供货商 
Supplier 
廊坊华安 
Lang fang Huaan 
车型/项目 
Car type/project 
IP21 MCE 
 
   阶段性报告  Stage report        结论性报告 Conclusion report           测试报告 Test report 
Ⅰ.任务描述 Task description 
实验室受委托对杯托进行失效原因分析，失效零件具体信息如下： 
As requested, QA lab has analyzed the invalid cause of cup stand, and the information of invalid part is shown as 
following： 
零件信息：Part information 
零件名称 
Part name 
杯托 
Cup stand 
制造日期 
Production date 
/ 
VIN 码 
VIN number 
/ 
销售日期 
Sale date 
/ 
车辆里程数 
Car mileage 
/ 
销售商 
Sale agent 
/ 
失效模式描述 
Invalid situation 
description 
杯托螺柱断裂 
Screw pillar of cup stand fractured. 
原材料信息：Raw material information 
原材料及牌号 
Raw material 
and trademark 
PC/ABS 
T65 XF 
原材料厂商 
Raw material producer 
Bayer 
散件供应商 
Part supplier 
/ 
金属热处理状态 
Metal heat treatment state 
/ 
失效零件见图1：The invalid part is shown in Fig 1.  
Ⅱ. 结论与建议 Conclusions and suggestions 
结论：1. 螺钉与螺钉柱配合不佳。2. 零件注塑工艺不佳。3. 零件材料符合技术要求。 
Conclusions: 1. Screw and screw pillar do not match. 
2. Material performance part conformed to requirements. 
3. Injection process is bad.   
建议： 1. 选用适合的自攻螺钉。2. 改善注塑工艺。 
Suggestions: 1. Proper tapping screw should be used.   
2. Injection process should be improved.  
 
分发： 
Dispenser 
陈剑斌 
检验者： 
Identifier 
狄春峰 
审核： 
Auditor 
 
批准： 
Approver 
 
日期： 
Date 
2013.06.06 
日期： 
Date 
 
日期： 
Date 
 
              


 
上海汽车中心实验室
(SAIC Center Lab) 
中国·上海·嘉定区安研路201 号 
邮编. 201804 
No. 201 Anyan Road, Jiading District,  
Shanghai, China. 
Post code :200433 
报告编号：Report number 
SCL-S-13-0140M 
委托者Requestor：陈剑斌 
送样日期Deliver date：2013.05.15 
报告日期Report date：2013.06.06 
第 2 页 共 5 页 
Page 2 of 5  
 
 
 
图1 失效件 
Fig.1 Failure part 
 
III. 测试结果 Test Results 
序号 
No. 
试验项目 
Test item 
额定值 
Requirement 
试验结果 
Test result 
评价 Evaluation 
合格 
qualified 
不合格 
unqualified 
I 
失效件 
 
 
1 
红外（GB/T6040-2002） 
Infrared Spectroscopy 
PC/ABS 
PC/ABS 
× 
 
2 
玻璃化转变温度 
(GB/T 19644.2-2006) 
Glass transition temperature (℃) 
105±5 
140±5 
103 
135 
× 
 
II 
新件 
 
 
1 
红外（GB/T6040-2002） 
Infrared Spectroscopy 
PC/ABS 
PC/ABS 
× 
 
2 
玻璃化转变温度 
(GB/T 19644.2-2006) 
Glass transition temperature (℃) 
105±5 
140±5 
102 
138 
× 
 
III 
粒料  
 
 
1 
红外（GB/T6040-2002） 
Infrared Spectroscopy 
PC/ABS 
PC/ABS 
× 
 
2 
玻璃化转变温度 
(GB/T 19644.2-2006) 
Glass transition temperature (℃) 
105±5 
140±5 
102 
140 
× 
 
小结：零件材料符合技术要求。  
 


 
上海汽车中心实验室
(SAIC Center Lab) 
中国·上海·嘉定区安研路201 号 
邮编. 201804 
No. 201 Anyan Road, Jiading District,  
Shanghai, China. 
Post code :200433 
报告编号：Report number 
SCL-S-13-0140M 
委托者Requestor：陈剑斌 
送样日期Deliver date：2013.05.15 
报告日期Report date：2013.06.06 
第 3 页 共 5 页 
Page 3 of 5  
 
 Ⅳ. 宏观分析 Macroscopic observation 
 
 
失效件断口如图2 所示，断口呈脆断特征，系打自攻螺钉时开裂。 
 
图2 失效件断口 
Fig. 2 Fracture of failure part  
 
 
为了验证零件工艺，对新件进行内应力测试（如图3）。测试后的零件有开裂现象和多处的应力
发白，说明零件内应力较大，注塑工艺不佳。 
 
图3 内应力测试 
Fig. 3 Internal stress test  
 
 
 
 


 
上海汽车中心实验室
(SAIC Center Lab) 
中国·上海·嘉定区安研路201 号 
邮编. 201804 
No. 201 Anyan Road, Jiading District,  
Shanghai, China. 
Post code :200433 
报告编号：Report number 
SCL-S-13-0140M 
委托者Requestor：陈剑斌 
送样日期Deliver date：2013.05.15 
报告日期Report date：2013.06.06 
第 4 页 共 5 页 
Page 4 of 5  
 
 
    该零件失效部位主要承受扭转力和竖直方向的压力，失效模拟试验分别通过这两个方向的外力
进行破坏性试验。扭转力的破坏性试验如图4 所示，零件失效位置在转动臂，螺钉柱位置发生扭曲
变形而不是断裂，与本失效案例不一致。 
 
图4 失效模拟 
Fig. 4 Crash simulation  
 
 
竖直方向上的破坏性试验利用供应商处台架完成（如图5）。经过多次反复试验（台架极限力值
1000N），竖直方向上的力会使得零件螺钉柱位置裂纹扩展，但无法使得零件如失效件一般完全断裂。 
 
图5 失效模拟 
Fig. 5 Crash simulation  


 
上海汽车中心实验室
(SAIC Center Lab) 
中国·上海·嘉定区安研路201 号 
邮编. 201804 
No. 201 Anyan Road, Jiading District,  
Shanghai, China. 
Post code :200433 
报告编号：Report number 
SCL-S-13-0140M 
委托者Requestor：陈剑斌 
送样日期Deliver date：2013.05.15 
报告日期Report date：2013.06.06 
第 5 页 共 5 页 
Page 5 of 5  
 
 
    为了测试高温对零件的影响，对零件进行了高温存放试验（90oC，72h），试验后零件的螺钉柱
如图6 所示。试验后的零件能够正常开关，但是螺钉柱已多处开裂，开裂位置与失效件的断口一致。 
 
图6 失效模拟 
Fig. 6 Crash simulation  
 
    塑料件的螺钉与螺钉柱的配合与金属零件有较大差异，以本零件所使用的材料T65 XF 为例，
其配合如图7 所示。该零件螺钉柱内径Di=2.5mm，则其对应的自攻螺钉的尺寸推荐值为：外径
D=2.81mm，内径Dk=1.83mm，吃牙深度≥7.87mm。现使用螺钉外径2.91mm，内径2.12mm，
偏大。 
 
       
图7 结构 
Fig. 7 Structure 
 
    综合以上结果，本失效的失效模式为：零件螺钉与螺钉柱配合不佳导致装配后螺钉柱外部应力
聚积；零件注塑工艺不佳导致内应力较大。零件受热应力释放导致严重开裂，受外力使得零件裂纹
扩展，直至完全断裂失去功能。

File: 材料工程师/SCL-S-13-0141M 活塞.pdf.md
# SCL-S-13-0141M 活塞.pdf

 
上海汽车中心实验室 
中国·上海·嘉定区安研路201 号 
邮编. 201804 
 
SAIC QA Laboratory 
201 Anhong rd, Anting, Shanghai 
报告编号 
Report number 
 
SCL-S-13-0141M 
委托者: DRE 王延亮 
Request person, dept： 
委托编号:  /  
Request number: 
送样日期:  2013.05.20 
Request date:  
报告日期:  2013.06.04 
Report date：  
第1页共9页 
 
SMPV-0.2.3-002-QA -F01 
零件号Part number 
10062760 
 零件名称 
Part name 
活塞 
Piston 
图纸日期Drawing date 
/ 
零件生产日期Part production date 
/ 
 供货商 
Supplier 
青岛辉门 
车型/项目Car type/project 
IP22/23 TT 
阶段性报告 Interim report                结论性报告 Conclusion report          
 
Ⅰ.任务描述 Task description 
实验室受委托对活塞进行失效原因分析，失效零件具体信息如下： 
As requested, SCL has analyzed the failure of Piston. The information of the failed part is as following： 
零件信息：Part information 
零件名称 
Part name 
活塞 
Piston 
车制造日期 
Vehicle production date 
/ 
VIN 码 
VIN 
18K4G*M020000017 
销售日期 
Sale date 
/ 
车辆里程数 
Car mileage 
/ 
维修站名称 
Sale agent 
/ 
失效模式描述 
Failure circumstance  
活塞开裂。Piston was broken. 
原材料信息：Raw material information 
原材料及牌号 
Raw material specification 
FM-S2N 
原材料厂商 
Raw material producer 
/ 
散件供应商 
Component supplier 
/ 
金属热处理状态 
Metal heat treatment state 
/ 
失效零件见图1-图3：The failed part is shown in figure 1- figure3.  
Ⅱ. 结论与建议 Conclusions and Suggestions 
结论Conclusions： 
1. 活塞是由于疲劳而开裂的，裂纹源位于活塞次表面，该处存在疏松，见图7。Piston was fatigue fractured, and the 
crack source was near the surface where the porosity existed in. 
2. 发动机正时错乱，可能引起活塞非正常燃烧，致使活塞过早的发生疲劳失效。The timing belt pulley was in 
disorder, resulted in the early fatigue failure.  
3. 活塞的金相无异常，化学成分、硬度、疏松孔洞符合要求。Microstructure was normal, and chemical components、
hardness、porosity met the requirement. 
 
建议Suggestions： 
1. 检查试验过程中是否未按照技术要求拆解过发动机。Check whether the piston wasnot carried out according to the 
technical requirement when it was in the engine test. 
2. 检查发动机在出厂时是否按照技术要求进行工装。Check the assembly progress, according to the technical 
requirements. 
3. 检查发动机运行前调试记录及试验过程相关记录，确认是否正常。Check the record of the engine running and the 
test. 
 
分发: 
Distribution 
DRE 王延亮 
检验者Author 
薛 喜 才 
审核Auditor 
 
批准Approver 
 
日期Date 
2013.06.04 
日期Date 
 
日期Date 
 


 
上海汽车中心实验室 
中国·上海·嘉定区安研路201 号 
邮编. 201804 
 
SAIC QA Laboratory 
201 Anhong rd, Anting, Shanghai 
报告编号 
Report number 
 
SCL-S-13-0141M 
委托者: DRE 王延亮 
Request person, dept： 
委托编号:  /  
Request number: 
送样日期:  2013.05.20 
Request date:  
报告日期:  2013.06.04 
Report date：  
第2页共9页 
 
SMPV-0.2.3-002-QA -F01 
III. 调查结果 Investigation Results  
外观检验 Appearance observed 
泰国E20 项目1.8T 发动机800h 试验（在供应商处进行试验）运行至90h 左右发现曲轴箱压力突然升高，
拆解后发现： 
 
第4 缸活塞顶部开裂，其余3 缸完好，见图1； 
 
在缸盖油道内发现多余的2 颗螺栓，1 颗螺母，其他部位螺栓、螺母未发现缺失、脱落，见图2; 
 
正时位置错乱，正时皮带轮未发现跳齿，其他部位外观也未发现异常，见图3； 
 
 
 
 
 
 
 
 
 
 
 
图1 失效活塞与缸体 
 
 
 
 
 
 
 
 
 
 
 
 
 
 
 
 
 
 
 
 
 
 
图2 缸盖油道 
螺母 
螺栓 
螺栓 
1#缸 
2#缸 
3#缸 
4#缸 


 
上海汽车中心实验室 
中国·上海·嘉定区安研路201 号 
邮编. 201804 
 
SAIC QA Laboratory 
201 Anhong rd, Anting, Shanghai 
报告编号 
Report number 
 
SCL-S-13-0141M 
委托者: DRE 王延亮 
Request person, dept： 
委托编号:  /  
Request number: 
送样日期:  2013.05.20 
Request date:  
报告日期:  2013.06.04 
Report date：  
第3页共9页 
 
SMPV-0.2.3-002-QA -F01 
 
 
 
 
 
 
 
 
 
 
 
图3  正时皮带轮错乱 
分析可知 
 
据DRE 反馈，拆解失效发动机时在油道内发现2 个螺栓、1 个螺帽，且其中一螺栓表面有磨损，有使 
用过的痕迹，同时检查发动机其他部位均未发现有螺栓、螺帽脱落、缺失。那么该螺栓、螺母可能是发动
机中途被拆解或原始工装时遗忘在发动机内的。 
 
正时错乱可导致发动机不正常燃烧，气缸内异常燃烧产生的热压力周期性反复变化作用在活塞顶部， 
活塞顶部所受热载荷可能过大或过小，如果活塞顶部存在铸造缺陷如疏松、夹渣、裂纹等，这些缺陷在燃
烧室高温高压环境下，易成为裂纹源。 
 
活塞顶部 
将4#缸活塞拆解后，见图4。可见活塞顶部有一条贯穿的裂纹，整个活塞已完全开裂，且靠近活塞顶部中
央有一熔穿孔。活塞顶部有积碳，但不是很严重。 
 
 
 
 
 
 
 
 
 
 
 
 
 
(a)活塞顶部                              (b)失效活塞 
 
 
 
 
 
裂纹 
熔穿孔 


 
上海汽车中心实验室 
中国·上海·嘉定区安研路201 号 
邮编. 201804 
 
SAIC QA Laboratory 
201 Anhong rd, Anting, Shanghai 
报告编号 
Report number 
 
SCL-S-13-0141M 
委托者: DRE 王延亮 
Request person, dept： 
委托编号:  /  
Request number: 
送样日期:  2013.05.20 
Request date:  
报告日期:  2013.06.04 
Report date：  
第4页共9页 
 
SMPV-0.2.3-002-QA -F01 
 
 
 
 
 
 
 
 
 
 
 
 
 
 
 
 
 
 
(c)活塞顶部积碳 
图4   失效活塞 
 
活塞环 
拆解下来的活塞环，见图5。对活塞环的表面状况观察可知，活塞环磨损正常，未发现断裂、变形等异常；
从拆解下的活塞环自由形状可推测活塞环的气密性应该无异常。 
 
 
 
 
 
 
 
 
 
 
 
 
 
 
活塞环（拆解前）                                   活塞环（拆解后） 
图5 活塞环形貌 
 
 
第一道环 
油环与弹簧 
第二道环 
第一道环 
第二道环 
油环 
弹簧 


 
上海汽车中心实验室 
中国·上海·嘉定区安研路201 号 
邮编. 201804 
 
SAIC QA Laboratory 
201 Anhong rd, Anting, Shanghai 
报告编号 
Report number 
 
SCL-S-13-0141M 
委托者: DRE 王延亮 
Request person, dept： 
委托编号:  /  
Request number: 
送样日期:  2013.05.20 
Request date:  
报告日期:  2013.06.04 
Report date：  
第5页共9页 
 
SMPV-0.2.3-002-QA -F01 
 
活塞裙部 
图6 为活塞裙部低倍形貌。可见局部有轻微的磨损，大部分显示正常铝合金颜色及机加工表面。 
 
 
 
 
 
 
 
 
 
 
 
 
 
 
图6  活塞裙部上下两面形貌 
 
断口分析 
活塞断口打开后形貌，见图7 所示。可见断口右侧非常明显的疲劳条纹，疲劳源靠近活塞表面处；断口左
侧及部分区域显示脆性断裂的特征，为过载区；断口中心为熔穿孔。 
 
对疲劳源局部放大观察，见图8-图9，发现裂纹源存在疏松孔洞，进一步对裂纹源附近区域观察，未 
发现其他缺陷，可知该活塞断裂是由疏松孔洞引起的。 
 
结合熔穿孔形貌可知，活塞是先开裂，然后燃油将裂纹两侧烧蚀，形成熔穿孔的。 
 
 
 
 
 
 
 
 
 
 
 
 
 
 
 
图7  断口低倍形貌 
 
疲劳源 
熔穿孔 
过载区 
活塞顶 
孔隙率取样 


 
上海汽车中心实验室 
中国·上海·嘉定区安研路201 号 
邮编. 201804 
 
SAIC QA Laboratory 
201 Anhong rd, Anting, Shanghai 
报告编号 
Report number 
 
SCL-S-13-0141M 
委托者: DRE 王延亮 
Request person, dept： 
委托编号:  /  
Request number: 
送样日期:  2013.05.20 
Request date:  
报告日期:  2013.06.04 
Report date：  
第6页共9页 
 
SMPV-0.2.3-002-QA -F01 
 
 
 
 
 
 
 
 
 
 
 
 
 
 
 
 
 
 
 
图8 疲劳源形貌 
 
 
 
 
 
 
 
 
 
 
 
 
 
 
 
 
 
 
  
图9 疲劳源形貌 
 
 
疏松孔洞 
金相制样位置 
活塞顶部 


 
上海汽车中心实验室 
中国·上海·嘉定区安研路201 号 
邮编. 201804 
 
SAIC QA Laboratory 
201 Anhong rd, Anting, Shanghai 
报告编号 
Report number 
 
SCL-S-13-0141M 
委托者: DRE 王延亮 
Request person, dept： 
委托编号:  /  
Request number: 
送样日期:  2013.05.20 
Request date:  
报告日期:  2013.06.04 
Report date：  
第7页共9页 
 
SMPV-0.2.3-002-QA -F01 
 
金相分析 
活塞微观组织为经过变质处理的α 固溶体+共晶Si+少量初晶Si，变质无异常，见图10；同时裂纹源处存在疏松孔洞，
未发现其他缺陷，与断口形貌判断一致。 
 
图10   断口金相组织      50x 
 
 
 
 
 
 
 
 
 
 
 
 
 
 
 
 
断口 
活 
塞 
顶 
部 
高倍照片见图11 
高倍照片见图12 
二次裂纹 


 
上海汽车中心实验室 
中国·上海·嘉定区安研路201 号 
邮编. 201804 
 
SAIC QA Laboratory 
201 Anhong rd, Anting, Shanghai 
报告编号 
Report number 
 
SCL-S-13-0141M 
委托者: DRE 王延亮 
Request person, dept： 
委托编号:  /  
Request number: 
送样日期:  2013.05.20 
Request date:  
报告日期:  2013.06.04 
Report date：  
第8页共9页 
 
SMPV-0.2.3-002-QA -F01 
图11  断口微观组织   500x 
 
 
 
 
 
 
 
 
 
 
 
 
 
 
 
 
图12  断口微观组织  200x 
 
 
 
 
 
 
 
 
 
 
 
 
 
 
 
 
 
 
 
疏松孔 


 
上海汽车中心实验室 
中国·上海·嘉定区安研路201 号 
邮编. 201804 
 
SAIC QA Laboratory 
201 Anhong rd, Anting, Shanghai 
报告编号 
Report number 
 
SCL-S-13-0141M 
委托者: DRE 王延亮 
Request person, dept： 
委托编号:  /  
Request number: 
送样日期:  2013.05.20 
Request date:  
报告日期:  2013.06.04 
Report date：  
第9页共9页 
 
SMPV-0.2.3-002-QA -F01 
 
材料检测   
材料检测结果见表1 所示。 
表1 材料测试结果 
序号 
No. 
试验项目 
Test item 
额定值 
Requirement 
试验结果 
Test result 
评价 Evaluation 
合格 
OK 
不合格 
Not OK 
1 
化学成分 
Chemical Components 
FM-S2N 
/ 
/ 
/ 
Si:10-13 
11.89 
x 
 
Cu:3-3.8 
3.32 
x 
 
Mg:0.5-1.0 
0.71 
x 
 
Ni: 2-2.7 
2.21 
x 
 
Fe:≤0.5 
0.34 
x 
 
Mn: ≤0.2 
0.03 
x 
 
Zn: ≤0.2 
0.04 
x 
 
Pb: ≤0.08 
0.008 
x 
 
Sn: ≤0.1 
0.004 
x 
 
Ti: ≤0.2 
0.013 
x 
 
V: ≤0.2 
0.06 
x 
 
2 
布氏硬度HB2.5/62.5 
Hardness 
100-130HB 
109 
103 
106 
x 
 
3 
微观组织 
Microstructure 
QC/T553-2008 
α 固溶体+共晶Si+少量初晶Si 
/ 
 
4 
孔洞 
Porosity 
最大孔洞≤0.2mm 
最大孔0.15mm 
x 
 
孔洞数≤10 个/100 倍
图像 
6 个 
x 
 
注：材料判定参考供应商提供的测试报告.

File: 材料工程师/SCL-S-13-0142M 眼镜盒-IP21 MCE.pdf.md
# SCL-S-13-0142M 眼镜盒-IP21 MCE.pdf

 
上海汽车中心实验室
(SAIC Center Lab) 
中国·上海·嘉定区安研路201 号 
邮编. 201804 
No. 201 Anyan Road, Jiading District,  
Shanghai, China. 
Post code :200433 
报告编号：Report number 
SCL-S-13-0142M 
委托者Requestor：周辉 
送样日期Deliver date：2013.05.15 
报告日期Report date：2013.06.06 
第 1 页 共 4 页 
Page 1 of 4  
 
零件号 
Part number 
10045693 
零件名称 
Part name 
眼镜盒 
Spectacles case 
图纸日期 
Drawing date  
/ 
零件生产日期 
Production date 
/ 
供货商 
Supplier 
上海小糸 
Shanghai Xiaomi 
车型/项目 
Car type/project 
IP21 MCE 
 
   阶段性报告  Stage report        结论性报告 Conclusion report           测试报告 Test report 
Ⅰ.任务描述 Task description 
实验室受委托对眼镜盒进行失效原因分析，失效零件具体信息如下： 
As requested, QA lab has analyzed the invalid cause of spectacles case, and the information of invalid part is shown 
as following： 
零件信息：Part information 
零件名称 
Part name 
眼镜盒 
Spectacles case 
制造日期 
Production date 
/ 
VIN 码 
VIN number 
/ 
销售日期 
Sale date 
/ 
车辆里程数 
Car mileage 
/ 
销售商 
Sale agent 
/ 
失效模式描述 
Invalid situation 
description 
眼镜盒螺柱开裂 
Screw pillar of spectacles case cracked. 
原材料信息：Raw material information 
原材料及牌号 
Raw material 
and trademark 
PC/ABS 
HAC 8250 
原材料厂商 
Raw material producer 
锦湖日丽 
散件供应商 
Part supplier 
青浦喷漆厂 
金属热处理状态 
Metal heat treatment state 
/ 
失效零件见图1：The invalid part is shown in Fig 1.  
Ⅱ. 结论与建议 Conclusions and suggestions 
结论：1. 螺钉与螺钉柱配合不佳。2. 零件注塑工艺不佳。3. 零件材料符合技术要求。 
Conclusions: 1. Screw and screw pillar do not match. 
2. Material performance part conformed to requirements. 
3. Injection process is bad.   
建议： 1. 选用适合的自攻螺钉。2. 改善注塑工艺。 
Suggestions: 1. Proper tapping screw should be used.   
2. Injection process should be improved.  
           
分发： 
Dispenser 
周辉 
检验者： 
Identifier 
狄春峰 
审核： 
Auditor 
 
批准： 
Approver 
 
日期： 
Date 
2013.06.06 
日期： 
Date 
 
日期： 
Date 
 
      


 
上海汽车中心实验室
(SAIC Center Lab) 
中国·上海·嘉定区安研路201 号 
邮编. 201804 
No. 201 Anyan Road, Jiading District,  
Shanghai, China. 
Post code :200433 
报告编号：Report number 
SCL-S-13-0142M 
委托者Requestor：周辉 
送样日期Deliver date：2013.05.15 
报告日期Report date：2013.06.06 
第 2 页 共 4 页 
Page 2 of 4  
 
   
        
 
图1 失效件 
Fig.1 Failure part 
III. 测试结果 Test Results 
序号 
No. 
试验项目 
Test item 
额定值 
Requirement 
试验结果 
Test result 
评价 Evaluation 
合格 
qualified 
不合格 
unqualified 
I 
失效件 
 
 
1 
红外（GB/T6040-2002） 
Infrared Spectroscopy 
PC/ABS 
PC/ABS 
× 
 
2 
玻璃化转变温度 
(GB/T 19644.2-2006) 
Glass transition temperature (℃) 
110±10 
140±5 
110 
137 
× 
 
II 
新件 
 
 
1 
红外（GB/T6040-2002） 
Infrared Spectroscopy 
PC/ABS 
PC/ABS 
× 
 
2 
玻璃化转变温度 
(GB/T 19644.2-2006) 
Glass transition temperature (℃) 
110±10 
140±5 
104 
141 
× 
 
III 
粒料  
 
 
1 
红外（GB/T6040-2002） 
Infrared Spectroscopy 
PC/ABS 
PC/ABS 
× 
 
2 
玻璃化转变温度 
(GB/T 19644.2-2006) 
Glass transition temperature (℃) 
110±10 
140±5 
112 
138 
× 
 
小结：零件材料符合技术要求。   
 
 


 
上海汽车中心实验室
(SAIC Center Lab) 
中国·上海·嘉定区安研路201 号 
邮编. 201804 
No. 201 Anyan Road, Jiading District,  
Shanghai, China. 
Post code :200433 
报告编号：Report number 
SCL-S-13-0142M 
委托者Requestor：周辉 
送样日期Deliver date：2013.05.15 
报告日期Report date：2013.06.06 
第 3 页 共 4 页 
Page 3 of 4  
 
Ⅳ. 宏观分析 Macroscopic observation 
 
 
失效件断口如图2 所示，断口呈脆断特征，系打自攻螺钉时开裂。 
 
 
图2 失效件断口 
Fig. 2 Fracture of failure part  
 
 
对零件进行内应力测试，测试后的零件如图3 所示。零件产生裂纹，说明零件内应力较大，注
塑工艺不佳。 
 
 
图3 内应力测试 
Fig. 3 Internal stress test  
 
 


 
上海汽车中心实验室
(SAIC Center Lab) 
中国·上海·嘉定区安研路201 号 
邮编. 201804 
No. 201 Anyan Road, Jiading District,  
Shanghai, China. 
Post code :200433 
报告编号：Report number 
SCL-S-13-0142M 
委托者Requestor：周辉 
送样日期Deliver date：2013.05.15 
报告日期Report date：2013.06.06 
第 4 页 共 4 页 
Page 4 of 4  
 
 
塑料件的螺钉与螺钉柱的配合与金属零件有较大差异，以本零件为例，螺钉柱与螺钉的配合如
图4 所示。螺钉外径D=2.2mm，则推荐的螺钉柱内径Di=1.96mm，螺钉内径Dk=1.43mm，吃牙深
度≥6.16mm。现有螺钉吃牙深度4mm，偏小；螺钉柱内径1.87~1.88mm，偏小。螺钉与螺钉柱配
合不佳。 
 
 
图4 结构 
Fig. 4 Structure

File: 材料工程师/SCL-S-13-0143M.pdf.md
# SCL-S-13-0143M.pdf

 
上海汽车中心实验室 
SAIC Center Lab 
中国·上海·嘉定区安研路201 号 
邮编. 201804 
No 201 Anyan road, Jiading, Shanghai China 
Post code 201804 
报告编号 
Report number 
 
SCL-S-13-0143M 
委托者:  SQE：严厉航 
Request person, dept：Dong Chao 
委托编号:  SCL-S-13-0143M 
Request number:  
送样日期:  2013.5.17 
Request date:  
报告日期:  2013.5.22 
Report date： 
                       第1页共5页 
 
分发: 
Distribution 
SQE  严厉航 
检验者Author 
白云岭 
审核Auditor 
 
批准Approver 
 
日期Date 
2013.5.22 
日期Date 
 
日期Date 
 
 
零件号Part number 
90004069 
 零件名称 
Part name 
螺栓（M12 10.9 级） 
Bolt 
图纸日期Drawing date 
2009.06.02 
零件生产日期Part production date 
/ 
 供货商 
Supplier 
Cold heading 
车型/项目Car type/project 
IP21 
 
                阶段性报告 Interim report              结论性报告 Conclusion report          
Ⅰ.任务描述 Task description 
实验室受委托对螺栓进行失效原因分析，失效零件具体信息如下： 
As requested, QA lab has analyzed the failure of Bolt. The background information of the failed part is as following： 
零件信息：Part information 
零件名称 
Part name 
螺栓（M12 10.9 级） 
Bolt 
制造日期 
Production date 
/ 
VIN 码 
VIN 
/ 
销售日期 
Sale date 
/ 
车辆里程数 
Car mileage 
0 公里 (km) 
维修站名称 
Sale agent 
临港基地 
失效模式描述 
Failure circumstance 
description 
断裂。装配扭矩110-120Nm。 
原材料信息：Raw material information 
原材料及牌号 
Raw material specification 
/ 
原材料厂商 
Raw material producer 
/ 
散件供应商 
Component supplier 
/ 
金属热处理状态 
Metal heat treatment state 
淬火+回火 
 
 
Ⅱ. 结论与建议 Conclusions and suggestions 
 
结论Conclusions： 
1、 螺栓是由于过载引起的断裂。 
The failure of the parts due to overload.  
2、零件的材料性能符合图纸技术要求。 
The parts meet the technical requirements of the drawing. 
建议Suggestions： 
1、 校核装配工艺和检查装配过程质量。 
        Check PAM and the assembly process quality. 
 


 
上海汽车中心实验室 
SAIC Center Lab 
中国·上海·嘉定区安研路201 号 
邮编. 201804 
No 201 Anyan road, Jiading, Shanghai China 
Post code 201804 
报告编号 
Report number 
 
SCL-S-13-0143M 
委托者: SQE：严厉航 
Request person, dept： 
送样日期:  2013.5.17 
Request date:  
报告日期: 2013.5.22 
Report date：  
第2页共5页 
 
III. 测试结果 Test Results  
1、 宏观观察： 
1） 失效件在整车中的装配位置如图1 所示。共收到委托者提供的2 个半段断裂螺栓，实物形貌，见图2. 
2） 2 个失效件断裂位置基本一致，均在螺纹位置，无人为损伤，断口有缩径现象，见图2。 
 
  
图1   零件在整车中的装配位置 
 
 
 
 
图2  失效件实物形貌 


 
上海汽车中心实验室 
SAIC Center Lab 
中国·上海·嘉定区安研路201 号 
邮编. 201804 
No 201 Anyan road, Jiading, Shanghai China 
Post code 201804 
报告编号 
Report number 
 
SCL-S-13-0143M 
委托者: SQE：严厉航 
Request person, dept： 
送样日期:  2013.5.17 
Request date:  
报告日期: 2013.5.22 
Report date：  
第3页共5页 
 
3、断口观察： 
   1）断口宏观形貌：1 号螺栓端口较平坦，3 号螺栓断口有较大的起伏。但从宏观观察来看，断口都具有
扭转过载断裂的特征，见图3。 
  
 
 
图3 断口宏观形貌 
3） 断口微观观察： 
两个断口的微观形貌基本一致：断口边缘为剪切韧窝；芯部为等轴韧窝，见图4 
 
 
 
 图4a  断口边缘微观形貌：剪切韧窝           芯部微观形貌：等轴韧窝    SEM 
 
 
 
 图4b  断口边缘微观形貌：剪切韧窝           芯部微观形貌：等轴韧窝    SEM 
图4 断口微观形貌   SEM 
1 号 
2 号 
1 号 
1 号 
2 号 
2 号 


 
上海汽车中心实验室 
SAIC Center Lab 
中国·上海·嘉定区安研路201 号 
邮编. 201804 
No 201 Anyan road, Jiading, Shanghai China 
Post code 201804 
报告编号 
Report number 
 
SCL-S-13-0143M 
委托者: SQE：严厉航 
Request person, dept： 
送样日期:  2013.5.17 
Request date:  
报告日期: 2013.5.22 
Report date：  
第4页共5页 
 
 4、理化分析： 
1)使用直读光谱仪对失效件进行了化学成分分析，实测结果见下表，CKD 件因无材料牌号标准，故只有实
测值不做评判。 
序号 
No. 
试验项目 
Test item 
额定值 
Requirement 
试验结果 
Test result 
评价 Evaluation 
合格 
qualified 
不合格 
unqualified 
1 
1 号失效件 
 
 
 
 
1.1 
化学成分 
 
 
 
 
 
C 
/ 
0.38 
/ 
 
 
Si 
/ 
0.20 
/ 
 
 
Mn 
/ 
1.42 
/ 
 
 
P 
/ 
0.0034 
/ 
 
 
S 
/ 
0.010 
/ 
 
 
Cu 
/ 
0.042 
/ 
 
 
B 
/ 
0.00051 
/ 
 
2 
2 号失效件 
 
 
 
 
2.1 
化学成分 
 
 
 
 
 
C 
/ 
0.41 
/ 
 
 
Si 
/ 
0.20 
/ 
 
 
Mn 
/ 
1.45 
/ 
 
 
P 
/ 
0.0043 
/ 
 
 
S 
/ 
0.010 
/ 
 
 
Cu 
/ 
0.071 
/ 
 
 
B 
/ 
0.00068 
/ 
 
2）对失效件进行了硬度、进行金相检测，结果符合技术要求。 
序号 
No. 
试验项目 
Test item 
额定值 
Requirement 
试验结果 
Test result 
评价 Evaluation 
合格 
qualified 
不合格 
unqualified 
1 
1 号失效件 
 
 
 
 
1.1 
芯部硬度 
320-380HV 
359/363/354 
× 
 
1.2 
表面硬度 
≤390HV0.3 
352/357/355 
× 
 
1.3 
螺牙缺陷 
中径以下无折叠 
中径以下无折叠 
(图5) 
× 
 
1.4 
表面脱碳 
≤0.015mm 
0 
(图6) 
× 
 
1.5 
金相组织 
回火索氏体 
回火索氏体 
(图7) 
× 
 
2 
2 号失效件 
 
 
 
 
2.1 
芯部硬度 
320-380HV 
361/365/366 
× 
 
2.2 
表面硬度 
≤390HV0.3 
348/355/346 
× 
 
2.3 
螺牙缺陷 
中径以下无折叠 
中径以下无折叠 
(图8) 
× 
 
2.4 
表面脱碳 
≤0.015mm 
0 
(图9) 
× 
 
2.5 
金相组织 
回火索氏体 
回火索氏体 
(图10) 
× 
 
4） 抽取与失效件同批次新螺栓4 件，进行摩擦系数测试，结果符合技术要求 
序号 
No. 
试验项目 
Test item 
额定值 
Requirement 
试验结果 
Test result 
评价 Evaluation 
合格 
qualified 
不合格 
unqualified 
1 
摩擦系数 
0.15±0.03 
0.13、0.14、0.15、0.14 
× 
 
 


 
上海汽车中心实验室 
SAIC Center Lab 
中国·上海·嘉定区安研路201 号 
邮编. 201804 
No 201 Anyan road, Jiading, Shanghai China 
Post code 201804 
报告编号 
Report number 
 
SCL-S-13-0143M 
委托者: SQE：严厉航 
Request person, dept： 
送样日期:  2013.5.17 
Request date:  
报告日期: 2013.5.22 
Report date：  
第5页共5页 
 
 
 
图5   1 号失效件螺牙缺陷  100X                     图6  1 号失效件脱碳  100X 
 
  
图7  1 号失效件金相组织 500X                     图8   2 号失效件螺牙缺陷  100X 
 
 
图9  2 号失效件脱碳  100X                    图10  2 号失效件金相组织 500X

File: 材料工程师/SCL-S-13-0144M.pdf.md
# SCL-S-13-0144M.pdf

 
上海汽车中心实验室 
SAIC Center Lab 
中国·上海·嘉定区安研路201 号 
邮编. 201804 
No 201 Anyan road, Jiading, Shanghai China 
Post code 201804 
报告编号 
Report number 
 
SCL-S-13-0144M 
委托者:  EN  余一梅 
Request person, dept：Dong Chao 
委托编号:  SCL-S-13-0144M 
Request number:  
送样日期:  2013.5.20 
Request date:  
报告日期:  2013.6.6 
Report date： 
                       第1页共4页 
 
分发: 
Distribution 
EN  余一梅 
检验者Author 
朱玲斌  白云岭 
审核Auditor 
 
批准Approver 
 
日期Date 
2013.6.6 
日期Date 
 
日期Date 
 
 
零件号Part number 
30040689 
 零件名称 
Part 
name 
水泵进水管支架 
Pipe Bracket of Pump 
图纸日期Drawing date 
/ 
零件生产日期
Part 
production date 
/ 
 供货商 
Supplier 
上海三达 
车型/项目Car type/project 
NLE 
 
                阶段性报告 Interim report              结论性报告 Conclusion report          
Ⅰ.任务描述 Task description 
实验室受委托对水泵进水管支架进行失效原因分析，失效零件具体信息如下： 
As requested, QA lab has analyzed the failure of Pipe Bracket of Pump. The background information of 
the failed part is as following： 
零件信息：Part information 
零件名称 
Part name 
水泵进水管支架 
Pipe Bracket of Pump 
制造日期 
Production date 
/ 
VIN 码 
VIN 
/ 
销售日期 
Sale date 
/ 
车辆里程数 
Car mileage 
/ 公里 (km) 
维修站名称 
Sale agent 
/ 
失效模式描述 
Failure 
circumstance 
description 
F038 机在发动机200h 台架试验时发现水泵进水管支架断裂。 
原材料信息：Raw material information 
原材料及牌号 
Raw material 
specification 
DC01   t=2.0mm 
原材料厂商 
Raw material 
producer 
/ 
散件供应商 
Component supplier 
/ 
金属热处理状态 
Metal heat 
treatment state 
/ 
Ⅱ. 结论与建议 Conclusions and suggestions 
结论Conclusions： 
1、 失效件属疲劳断裂。 
The failure of the parts due to fatigue fracture. 
2、零件的材料性能符合图纸技术要求。 
The parts meet the technical requirements of the drawing. 
建议Suggestions： 
1、 检查装配过程和台架试验过程中支架的异常变化。 
        Check the bench during the assembly process and abnormal changes during bench test. 


 
上海汽车中心实验室 
SAIC Center Lab 
中国·上海·嘉定区安研路201 号 
邮编. 201804 
No 201 Anyan road, Jiading, Shanghai China 
Post code 201804 
报告编号 
Report number 
 
SCL-S-13-0144M 
委托者: EN   余一梅 
Request person, dept： 
送样日期:  2013.5.20 
Request date:  
报告日期: 2013.6.6 
Report date：  
第2页共4页 
 
III. 测试结果 Test Results  
1、 宏观观察： 
1） 失效件在整车中的装配位置如图1 所示。 
2） 失效件实物形貌，见图2a，失效件断裂位置如图2b 的红色虚线所示，图2c 为正常零件的实物局部图。 
 
 
图1   零件在整车中的装配位置 
 
 
 
 
图2  失效件实物形貌 
2b 
2c 
水泵进水管 
水泵 
正常零件形貌 
2a 


 
上海汽车中心实验室 
SAIC Center Lab 
中国·上海·嘉定区安研路201 号 
邮编. 201804 
No 201 Anyan road, Jiading, Shanghai China 
Post code 201804 
报告编号 
Report number 
 
SCL-S-13-0144M 
委托者: EN   余一梅 
Request person, dept： 
送样日期:  2013.5.20 
Request date:  
报告日期: 2013.6.6 
Report date：  
第3页共4页 
 
3）断裂位置的与螺栓法兰面接触的支架椭圆孔表面有多次重复挤压的痕迹，见图3a；支架的背面（与发动
机缸体接触的面）有与六角螺母挤压的很深的痕迹，这是不正常的见图3b；整个退圆孔已严重变形，变形
部位有螺栓拧紧时产生的螺纹，见图3c。在支架的背面（与发动机缸体接触的面）有敲击、摩擦的痕迹，
见图3d。 
 
 
 
 
图3 失效件宏观观察 
3c 
3b 
正常的椭圆
孔形状和位
3a 
3d 


 
上海汽车中心实验室 
SAIC Center Lab 
中国·上海·嘉定区安研路201 号 
邮编. 201804 
No 201 Anyan road, Jiading, Shanghai China 
Post code 201804 
报告编号 
Report number 
 
SCL-S-13-0144M 
委托者: EN   余一梅 
Request person, dept： 
送样日期:  2013.5.20 
Request date:  
报告日期: 2013.6.6 
Report date：  
第4页共4页 
 
3、断口观察： 
   1）断口宏观形貌：裂纹源起始于冲压急剧变形去的尖角处，如图4a 的红色箭头所示。 
2) 裂纹源的微观形貌具有典型的疲劳辉纹和二次裂纹，疲劳扩展如图4c 中黄色虚线所示。 
  
 
 
图4 断口微观形貌 
4、理化分析： 
序号 
No. 
试验项目 
Test item 
额定值 
Requirement 
试验结果 
Test result 
评价 Evaluation 
合格 
qualified 
不合格 
unqualified 
1 
化学成分/DC01 
BQB403-2003 
 
 
 
 
C 
≤0.10 
0.021 
X 
 
 
Mn 
≤0.50 
0.18 
X 
 
 
P 
≤0.035 
0.0083 
X 
 
 
S 
≤0.025 
0.0068 
X 
 
 
Alt 
≥0.020 
0.044 
X 
 
2 
硬度 
/ 
104HV、104HV 
/ 
 
3 
抗拉强度 
≥270MPa 
373   1 
X 
 
1 硬度转换值，转换标准为GB/T1172-1999。 
4b 
4a 
4c
