Repository: kujaxr/obsidian-vault

File: 材料工程师/SCL-S-13-0145M AP11 齿圈.pdf.md
# SCL-S-13-0145M AP11 齿圈.pdf

 
上海汽车中心实验室 
中国·上海·嘉定区安研路201 号 
邮编. 201804 
 
SAIC Central Laboratory 
201 Anhong rd, Anting, Shanghai, China 
报告编号 
Report number 
 
SCL-S-13-0145M 
委托者:质量分析科 张少波 
Request person, dept： 
委托编号: / 
Request number: 
送样日期: 2013.05.20 
Request date:  
报告日期: 2013.06.07 
Report date：  
第1 页共8 页 
 
分发: 
Distribution 
质量分析科：张少波 
检验者Author 
 
审核Auditor 
 
批准Approver 
 
日期Date 
 
日期Date 
 
日期Date 
 
SMPV-0.2.3-002-QA -F01 
零件号Part number 
50015650 
 零件名称 
Part name 
后轮毂轴承 
Rear wheel hub bearing 
图纸日期Drawing date 
/ 
零件生产日期Part production date 
/ 
 供货商 
Supplier 
SKF 
车型/项目Car type/project 
AP11 
阶段性报告 Interim report                结论性报告 Conclusion report          
 
Ⅰ.任务描述 Task description 
实验室受委托对后轮毂轴承齿圈进行分析，失效零件具体信息如下： 
As requested, QA lab has analyzed the gearing ring of the rear wheel hub bearing. The information of the failed part is as 
following： 
零件信息：Part information 
零件名称 
Part name 
齿圈 
Gearing ring 
车制造日期 
Vehicle production date 
/ 
VIN 码 
VIN 
LSJA16E33BG062573 
销售日期 
Sale date 
/ 
车辆里程数 
Car mileage 
约12545Km 
维修站名称 
Sale agent 
/ 
失效模式描述 
Failure circumstance  
齿圈断裂。The gearing ring was broken. 
原材料信息：Raw material information 
原材料及牌号 
Raw material specification 
SINT D02 
原材料厂商 
Raw material producer 
/ 
散件供应商 
Component supplier 
/ 
金属热处理状态 
Metal heat treatment state 
/ 
失效零件见图2：The failed part is shown in figure 2.  
 
Ⅱ. 结论与建议 Conclusions and Suggestions 
 
结论Conclusions： 
（1） 齿圈是由于过载而断裂的；其失效原因是由于尺寸配合紧密，导致装配中出现过载。The gearing ring was 
broken because of overload. The failure is caused by overload during the assembly process because the 
dimension matching is very close. 
（2） 齿圈的材料密度和硬度符合要求；组织正常。The density and hardness meet the requirement and the 
microstructure is normal. 
 
建议Suggestions： 
（1） 对每批次产品的匹配尺寸进行抽检。Check the key matching dimensions of the samples for every batch. 
（2） 装配完成后，严格执行100%的外观检查，并对不良品进行严格控制。After assembly, make 100% 
visual inspection and control the bad part well. 
（3） 关注售后相同批次的产品。Pay attention to the same batch of parts after sale. 
 


 
上海汽车中心实验室 
中国·上海·嘉定区安研路201 号 
邮编. 201804 
 
SAIC QA Laboratory 
201 Anhong rd, Anting, Shanghai 
报告编号 
Report number 
 
SCL-S-13-0145M 
委托者: 质量分析科 张少波 
Request person, dept： 
委托编号:  /  
Request number: 
送样日期: 2013.05.20 
Request date:  
报告日期: 2013.06.07 
Report date：  
第2 页共8 页 
 
SMPV-0.2.3-002-QA -F01 
II. 调查结果Investigation Results  
        
图１显示的是轮毂轴承在车上的装配环境。齿圈套在轴承的外圈上；工作中，随着轮毂一起旋转；几
乎不承受载荷。 
 
图1 装配图 
 
开裂的齿套如图2 所示。一侧的齿面有明显的磨损痕迹，而且不同区域磨损不均匀（见图3）。这是由
于齿套断裂松脱后，不仅旋转运动，而且还摆动与传感器发送接触。传感器受到磨损损伤的照片如图4 所
示。齿套裂纹内侧两面的磨损痕迹不连续；该痕迹也是由于断裂发生后，与螺栓接触所致（见图3（a））。 
 
 
图2 断裂的齿圈全貌 
传感器 
齿圈 
区域1 
见图３ 
区域2 
见图３ 
区域3 
见图３ 
区域４ 
见图３ 


 
上海汽车中心实验室 
中国·上海·嘉定区安研路201 号 
邮编. 201804 
 
SAIC QA Laboratory 
201 Anhong rd, Anting, Shanghai 
报告编号 
Report number 
 
SCL-S-13-0145M 
委托者: 质量分析科 张少波 
Request person, dept： 
委托编号:  /  
Request number: 
送样日期: 2013.05.20 
Request date:  
报告日期: 2013.06.07 
Report date：  
第3 页共8 页 
 
SMPV-0.2.3-002-QA -F01 
 
（ａ）区域１                 （ｂ）区域２ 
 
（ｃ）区域３                 （ｄ）区域４ 
图3 齿圈的表面磨损情况 
 
 
图4 传感器损伤照片 
磨损 


 
上海汽车中心实验室 
中国·上海·嘉定区安研路201 号 
邮编. 201804 
 
SAIC QA Laboratory 
201 Anhong rd, Anting, Shanghai 
报告编号 
Report number 
 
SCL-S-13-0145M 
委托者: 质量分析科 张少波 
Request person, dept： 
委托编号:  /  
Request number: 
送样日期: 2013.05.20 
Request date:  
报告日期: 2013.06.07 
Report date：  
第4 页共8 页 
 
SMPV-0.2.3-002-QA -F01 
轴承如图5 所示。其表面的机加工刀痕已不是很清晰（见图6）；与齿圈匹配面的末端，有轴向的划痕
和磨损。该轴向的划痕应该是装配中产生。外侧的轴向痕迹不清晰，可能是由于齿圈与其相对运动磨损所
致。新的零件表面机加工痕迹清晰，划伤的痕迹不明显（见图7）。不难看出：装配中，开裂齿套与轴承配
合非常紧密，从而导致装配中匹配面挤压磨损严重。实际装配通过行程控制；配合越紧密，齿套承受的装
配应力越大；过大的装配应力会出现开裂。 
轴承的直径为75.01mm，符合要求；齿套已开裂，无法确定初始的直径。根据供应商反应，由于当时
的进货产品，连续检测5 批符合要求，因此后续2 批免检；而此批产品属于免检的批次，因此该批次产品
的原始直径无法获取。 
 
图5 轴承部分  齿圈装配表面有明显的磨损 
见图6 


 
上海汽车中心实验室 
中国·上海·嘉定区安研路201 号 
邮编. 201804 
 
SAIC QA Laboratory 
201 Anhong rd, Anting, Shanghai 
报告编号 
Report number 
 
SCL-S-13-0145M 
委托者: 质量分析科 张少波 
Request person, dept： 
委托编号:  /  
Request number: 
送样日期: 2013.05.20 
Request date:  
报告日期: 2013.06.07 
Report date：  
第5 页共8 页 
 
SMPV-0.2.3-002-QA -F01 
 
图6 轴承表面磨损情况 
 
图7 另一使用过的轴承  机加工痕迹清晰；磨损不严重 
 
 
 
齿圈装
配
区
间，见
图（b）
和（c） 
此区
域轻
微磨
损 
 
(a) 
(b) 
(c) 
见图（c） 


 
上海汽车中心实验室 
中国·上海·嘉定区安研路201 号 
邮编. 201804 
 
SAIC QA Laboratory 
201 Anhong rd, Anting, Shanghai 
报告编号 
Report number 
 
SCL-S-13-0145M 
委托者: 质量分析科 张少波 
Request person, dept： 
委托编号:  /  
Request number: 
送样日期: 2013.05.20 
Request date:  
报告日期: 2013.06.07 
Report date：  
第6 页共8 页 
 
SMPV-0.2.3-002-QA -F01 
断口分析 Fracture Analysis 
   齿套断口的宏观断口如图8 所示。表面沉积很多的外来物质。清洗后，电镜下的宏观形貌如图9 所
示；表面粗糙不平，未见疲劳特征。 
 
 
图8 宏观断口                   图9 清洗后的电镜照片 
     
对断口中的５个区域（点１～点５）进行检查。其形貌如图10 到图14 所示。5 个检测区域均可以看
见过载产生的韧窝。其中检测点2 大部分表面呈粉末冶金的自然表面，仅一些粉末的表面还有韧窝；这种
不均匀性对于粉末冶金件是正常的。 
 
 
图10 检测点1                                图11 检测点2 
 
点１ 
点２ 
点３ 
点４ 


 
上海汽车中心实验室 
中国·上海·嘉定区安研路201 号 
邮编. 201804 
 
SAIC QA Laboratory 
201 Anhong rd, Anting, Shanghai 
报告编号 
Report number 
 
SCL-S-13-0145M 
委托者: 质量分析科 张少波 
Request person, dept： 
委托编号:  /  
Request number: 
送样日期: 2013.05.20 
Request date:  
报告日期: 2013.06.07 
Report date：  
第7 页共8 页 
 
SMPV-0.2.3-002-QA -F01 
 
图12 检测点3                                 图13 检测点4 
 
图14 检测点5 
 
图15 显示的是齿圈其它部位，人为过载制造的断口。断口表面包含一些韧窝和自由的表面。与开裂
处的断口形貌相同。 
上述断口分析表面：失效件是由于过载而发生断裂的。值得注意的是：除了断裂后发生磨损外，未见
其它的损伤；而此零件在工作中是不传递力的。 


 
上海汽车中心实验室 
中国·上海·嘉定区安研路201 号 
邮编. 201804 
 
SAIC QA Laboratory 
201 Anhong rd, Anting, Shanghai 
报告编号 
Report number 
 
SCL-S-13-0145M 
委托者: 质量分析科 张少波 
Request person, dept： 
委托编号:  /  
Request number: 
送样日期: 2013.05.20 
Request date:  
报告日期: 2013.06.07 
Report date：  
第8 页共8 页 
 
SMPV-0.2.3-002-QA -F01 
 
（a）宏观断口                                 （b）微观断口 
图15 过载断口 
材料检测 Material Test 
     材料的相关检测结果如表1 所示。硬度，密度以及金相均正常。 
 
表1  材料检测结果 
序号 
No. 
试验项目 
Test item 
额定值 
Requirement 
测试结果 
Test Result 
评价evaluation 
合格 
ok 
不合格 
not ok 
1 
硬度 
≥40HB 
HB2.5/62.5：72.7,74.6,86.8,87.5 
× 
2 
密度 
≥6.8g/cm
3 
7.06,7.03,7.10 
× 
3 
金相检验 
/ 
铁素体 
/ 
 
图17 腐蚀后 铁素体 
补充说明： 
压装完成后，工人会进行100%目视检测。

File: 材料工程师/SCL-S-13-0146M.pdf.md
# SCL-S-13-0146M.pdf

 
上海汽车中心实验室 
SAIC Center Lab 
中国·上海·嘉定区安研路201 号 
邮编. 201804 
No 201 Anyan road, Jiading, Shanghai China 
Post code 201804 
报告编号 
Report number 
 
SCL-S-13-0146M 
委托者:  SQE：严厉航 
Request person, dept：Dong Chao 
委托编号:  SCL-S-13-0146M 
Request number:  
送样日期:  2013.5.20 
Request date:  
报告日期:  2013.5.23 
Report date： 
                       第1页共5页 
 
分发: 
Distribution 
SQE  严厉航 
检验者Author 
白云岭 
审核Auditor 
 
批准Approver 
 
日期Date 
2013.5.23 
日期Date 
 
日期Date 
 
 
零件号Part number 
10019404 
 零件名称 
Part name 
空心螺栓（M10  T5） 
Bolt 
图纸日期Drawing date 
2010.11.12 
零件生产日期Part production date 
/ 
 供货商 
Supplier 
舟山7412 
车型/项目Car type/project 
AP11 
 
                阶段性报告 Interim report              结论性报告 Conclusion report          
Ⅰ.任务描述 Task description 
实验室受委托对螺栓进行失效原因分析，失效零件具体信息如下： 
As requested, QA lab has analyzed the failure of Bolt. The background information of the failed part is as following： 
零件信息：Part information 
零件名称 
Part name 
螺栓（M10  T5） 
Bolt 
制造日期 
Production date 
/ 
VIN 码 
VIN 
/ 
销售日期 
Sale date 
/ 
车辆里程数 
Car mileage 
0 公里 (km) 
维修站名称 
Sale agent 
南京基地 
失效模式描述 
Failure circumstance 
description 
南京装配现场发生断裂。装配扭矩范围：20-30Nm，实际装配扭矩为25Nm。 
原材料信息：Raw material information 
原材料及牌号 
Raw material specification 
SWRCH22A 
原材料厂商 
Raw material producer 
/ 
散件供应商 
Component supplier 
/ 
金属热处理状态 
Metal heat treatment state 
/ 
 
 
Ⅱ. 结论与建议 Conclusions and suggestions 
 
结论Conclusions： 
1、 螺栓是由于过载引起的断裂。 
The failure of the parts due to overload.  
2、 零件的硬度低于技术要求约10HV，但这不是造成断裂的根本原因。 
Hardness is less than about technical requirements 10HV, but this is not the root cause of breakage caused. 
建议Suggestions： 
1、 检查装配工艺和检查装配过程质量。 
        Check PAM and the assembly process quality. 
     2、供应商加强实物质量管控。 
Suppliers to enhance the process quality control 
 


 
上海汽车中心实验室 
SAIC Center Lab 
中国·上海·嘉定区安研路201 号 
邮编. 201804 
No 201 Anyan road, Jiading, Shanghai China 
Post code 201804 
报告编号 
Report number 
 
SCL-S-13-0146M 
委托者: SQE：严厉航 
Request person, dept： 
送样日期:  2013.5.20 
Request date:  
报告日期: 2013.5.23 
Report date：  
第2页共5页 
 
III. 测试结果 Test Results  
1、 宏观观察： 
收到委托者提供的1 件个断裂螺栓，断裂位置位于圆孔中心的截，面上实物形貌，断口有缩径现象，见
图1。 
  
 
  
 
 
 
 
 图1  失效件实物形貌 
3、断口观察： 
   1）断口宏观形貌：断口有较大的起伏。但从宏观观察来看，断口都具有扭转过载断裂的特征，见图2。 
   
 
图2 断口宏观形貌 
2） 断口微观观察： 
断裂起始位置如图3 中红色箭头所示。整个断口的微观形貌均为剪切韧窝，见图4。 


 
上海汽车中心实验室 
SAIC Center Lab 
中国·上海·嘉定区安研路201 号 
邮编. 201804 
No 201 Anyan road, Jiading, Shanghai China 
Post code 201804 
报告编号 
Report number 
 
SCL-S-13-0146M 
委托者: SQE：严厉航 
Request person, dept： 
送样日期:  2013.5.20 
Request date:  
报告日期: 2013.5.23 
Report date：  
第3页共5页 
 
 
图 3 
 
 
图4  断口微观形貌：剪切韧窝    SEM 
  4、理化分析： 
 
序号 
No. 
试验项目 
Test item 
额定值 
Requirement 
试验结果 
Test result 
评价 Evaluation 
合格 
qualified 
不合格 
unqualified 
1 
失效件 
 
 
 
 
1.1 
芯部硬度 
170-240HV 
160、162、161、161 
 
× 
1.2 
金相组织 
铁素体+珠光体 
铁素体+珠光体 
(图5) 
× 
 


 
上海汽车中心实验室 
SAIC Center Lab 
中国·上海·嘉定区安研路201 号 
邮编. 201804 
No 201 Anyan road, Jiading, Shanghai China 
Post code 201804 
报告编号 
Report number 
 
SCL-S-13-0146M 
委托者: SQE：严厉航 
Request person, dept： 
送样日期:  2013.5.20 
Request date:  
报告日期: 2013.5.23 
Report date：  
第4页共5页 
 
序号 
No. 
试验项目 
Test item 
额定值 
Requirement 
试验结果 
Test result 
评价 Evaluation 
合格 
qualified 
不合格 
unqualified 
2 
1#新零件 
 
 
 
 
2.1 
芯部硬度 
170-240HV 
159、160、161、159 
 
× 
2.2 
金相组织 
铁素体+珠光体 
铁素体+珠光体 
(图6) 
× 
 
2 
2#新零件 
 
 
 
 
2.1 
芯部硬度 
170-240HV 
160、161、157、/165 
 
× 
2.2 
金相组织 
铁素体+珠光体 
铁素体+珠光体 
(图7) 
× 
 
 
 
图5  失效件金相组织  500X                     图6   1#新件金相组织  500X 
 
图7   2#新件金相组织  500X 
 
 
取同批次的新零件做拉力载荷试验（供应商处检测）和破坏扭矩实验，实测结果见下表。 
序号 
No. 
试验项目 
Test item 
额定值 
Requirement 
试验结果 
Test result 
评价 Evaluation 
合格 
qualified 
不合格 
unqualified 
1 
拉力载荷试验（供应商
内控标准） 
≥24.54KN 
26.11/26.49/26.05/26.36/26.87 
× 
 
2 
破坏扭矩实验 
/ 
56Nm/56 Nm /56 Nm 
/ 
 


 
上海汽车中心实验室 
SAIC Center Lab 
中国·上海·嘉定区安研路201 号 
邮编. 201804 
No 201 Anyan road, Jiading, Shanghai China 
Post code 201804 
报告编号 
Report number 
 
SCL-S-13-0146M 
委托者: SQE：严厉航 
Request person, dept： 
送样日期:  2013.5.20 
Request date:  
报告日期: 2013.5.23 
Report date：  
第5页共5页 
 
 
取同批次的新零件模拟现场装配情况（供应商处检测），实测结果如下： 
 
序号 
No. 
试验项目 
Test item 
实验条件 
（施加扭矩） 
 
样品数量 
试验结果 
Test result 
评价 Evaluation 
合格 
qualified 
不合格 
unqualified 
1 
模拟现场装配 
25 N.m 时 
5 
螺栓均无变形 
/ 
 
2 
35 N.m 时 
5 
螺栓均发生轻微变形 
/ 
 
 
 
 
 
 
 
 
 
 
 
图8 模拟现场装配情况示意图 
 
小结： 
1、 该螺栓属过载剪切断裂。 
2、 螺栓硬度已于技术要求约10HV，但拉力载荷试验（供应商内控标准）符合技术要求。 
3、 在模拟现场装配过程中施加PAM 要求的上限时（35Nm），螺栓均发生轻微变形，说明螺栓实物对
现在的装配PAM 来说是有风险的，装配过程中如有较大波动，就可能发生断裂失效。 
4、 请生产现场检查断裂失效过程中的装配质量。

File: 材料工程师/SCL-S-13-0147M 发动机缸体.pdf.md
# SCL-S-13-0147M 发动机缸体.pdf

 
上海汽车中心实验室 
中国·上海·嘉定区安研路201 号 
邮编. 201804 
 
SAIC QA Laboratory 
201 Anhong rd, Anting, Shanghai 
报告编号 
Report number 
 
SCL-S-13-0147M 
委托者: EN 顾陆鸣 
Request person, dept： 
委托编号:  /  
Request number: 
送样日期:  2013.05.20 
Request date:  
报告日期:  2013.05.27 
Report date：  
第1页共6页 
 
SMPV-0.2.3-002-QA -F01 
零件号Part number 
30033233 
零件名称 
Part name 
缸体 
Cylinder block 
图纸日期Drawing date 
/ 
零件生产日期Part production date 
/ 
供货商 
Supplier 
徐航 
车型/项目Car type/project 
NLE 
阶段性报告 Interim report                结论性报告 Conclusion report          
 
Ⅰ.任务描述 Task description 
实验室受委托对缸体进行失效原因分析，失效零件具体信息如下： 
As requested, SCL has analyzed the failure of Cylinder block. The information of the failed part is as following： 
零件信息：Part information 
零件名称 
Part name 
缸体 
Cylinder block 
车制造日期 
Vehicle production date 
/ 
VIN 码 
VIN 
/ 
销售日期 
Sale date 
/ 
车辆里程数 
Car mileage 
/ 
维修站名称 
Sale agent 
/ 
失效模式描述 
Failure circumstance  
发动机缸体开裂。Cylinder block was broken. 
原材料信息：Raw material information 
原材料及牌号 
Raw material specification 
AlSi9Cu3 
原材料厂商 
Raw material producer 
/ 
散件供应商 
Component supplier 
/ 
金属热处理状态 
Metal heat treatment state 
170℃×8h 
失效零件见图1：The failed part is shown in figure 1.  
Ⅱ. 结论与建议 Conclusions and Suggestions 
 
结论Conclusions： 
1. 发动机缸体是由于疲劳而开裂的，裂纹源产生于其结构弯角R 处；The cylinder block was fatigue fracture at the 
change shape.   
2. 缸体开裂处存在较大疏松孔洞，对缸体疲劳强度不利，但不是导致开裂的直接原因；The big porosity near the 
crack was bad to the fatigue strength, but it was not the direct cause. 
3. 缸体金相无异常，化学成分及硬度符合要求；Microstructure was normal, chemical components and hardness met 
the requirement. 
 
建议Suggestions： 
1.优化R 角处设计，降低开裂处应力。Optimised the design to reduce the stress in the fracture region. 
2.图纸中增加缸体开裂处疏松要求，定义最大孔洞尺寸。Added the requirement of porosity to the drawing and the 
biggest porosity dimension. 
 
 
分发: 
Distribution 
EN 顾陆鸣 
检验者Author 
薛 喜 才 
审核Auditor 
 
批准Approver 
 
日期Date 
2013.05.27 
日期Date 
 
日期Date 
 


 
上海汽车中心实验室 
中国·上海·嘉定区安研路201 号 
邮编. 201804 
 
SAIC QA Laboratory 
201 Anhong rd, Anting, Shanghai 
报告编号 
Report number 
 
SCL-S-13-0147M 
委托者: EN 顾陆鸣 
Request person, dept： 
委托编号:  /  
Request number: 
送样日期:  2013.05.20 
Request date:  
报告日期:  2013.05.27 
Report date：  
第2页共6页 
 
SMPV-0.2.3-002-QA -F01 
III. 调查结果 Investigation Results  
发动机缸体经过200h 超速试验+200h 承载试验后发现启动电机孔有裂纹，裂纹位置见图1。 
 
 
 
 
 
 
 
 
 
 
 
 
 
 
 
 
 
 
 
 
 
 
 
 
 
 
 
 
 
 
 
 
 
 
 
 
 
图1   失效发动机缸体 
 
 
启动电机孔 
裂纹 


 
上海汽车中心实验室 
中国·上海·嘉定区安研路201 号 
邮编. 201804 
 
SAIC QA Laboratory 
201 Anhong rd, Anting, Shanghai 
报告编号 
Report number 
 
SCL-S-13-0147M 
委托者: EN 顾陆鸣 
Request person, dept： 
委托编号:  /  
Request number: 
送样日期:  2013.05.20 
Request date:  
报告日期:  2013.05.27 
Report date：  
第3页共6页 
 
SMPV-0.2.3-002-QA -F01 
断口分析 
断口低倍形貌，见图2。根据裂纹的扩展方向（黑色箭头所示）可知，两裂纹源均位于缸体结构弯角处，
且裂纹扩展区可见明显疲劳条纹，该断口为疲劳断裂。 
在断口近表面可以发现非常明显孔洞，且靠近裂纹源，此可降低该部位疲劳强度，导致疲劳裂纹过早萌生
的可能。  
 
 
 
 
 
 
 
 
 
 
 
 
 
 
 
 
 
 
 
 
 
 
 
 
 
 
 
 
 
 
 
图2  断口形貌（图中白色区域取样用于观察金相） 
分析可知： 
1.从断口形貌来看，疲劳裂纹起源于结构件弯角处，弯角处局部载荷过大是导致其发生疲劳断裂的根部原
因。 
2. 零件存在疏松孔洞等缺陷，可能降低零件的疲劳强度，但不是导致断裂发生的直接原因。 
 
疲劳源 
疲劳源 
疲劳条纹 
过载区 
疏松孔洞 
裂纹扩展区 
缸体弯角处 
区域1 
区域2 


 
上海汽车中心实验室 
中国·上海·嘉定区安研路201 号 
邮编. 201804 
 
SAIC QA Laboratory 
201 Anhong rd, Anting, Shanghai 
报告编号 
Report number 
 
SCL-S-13-0147M 
委托者: EN 顾陆鸣 
Request person, dept： 
委托编号:  /  
Request number: 
送样日期:  2013.05.20 
Request date:  
报告日期:  2013.05.27 
Report date：  
第4页共6页 
 
SMPV-0.2.3-002-QA -F01 
金相分析 
缸体断口处微观组织为α-Al+细小共晶硅+初晶硅，变质无异常，见图3。 
 
 
 
 
 
 
 
 
 
 
 
 
 
 
 
 
 
 
 
图3 微观组织    200x 
 
 
 
 
 
 
 
 
 
 
 
 
 
 
 
 
 
 
 
 


 
上海汽车中心实验室 
中国·上海·嘉定区安研路201 号 
邮编. 201804 
 
SAIC QA Laboratory 
201 Anhong rd, Anting, Shanghai 
报告编号 
Report number 
 
SCL-S-13-0147M 
委托者: EN 顾陆鸣 
Request person, dept： 
委托编号:  /  
Request number: 
送样日期:  2013.05.20 
Request date:  
报告日期:  2013.05.27 
Report date：  
第5页共6页 
 
SMPV-0.2.3-002-QA -F01 
材料测试 
材料测试结果，见表1。  
表1  材料检测结果 
 
 
 
 
 
 
 
 
 
 
 
 
 
 
 
 
 
 
 
 
 
 
 
 
 
 
 
注：1.孔隙率判定标准参考 SMTC 5 200 030； 
2. 标准未定义孔隙率中最大孔尺寸，但是根据经验，本失效件区域1中最大孔尺寸过大； 
 
据反馈，此产品曾经发生类似的失效，见报告SCL-S-12-0259M 
 
 
 
 
 
 
 
 
序号 
No 
测试项目 
Test item 
额定值 
Requirement 
试验结果 
Test result 
评价 
Evaluation 
合格
OK 
不合格 
Not OK 
1 
化学成分 
Chemical 
Components 
AlSi9Cu3  
DIN EN 1706 
/ 
 
 
Si：8.0-11.0 
9.4 
× 
 
Fe：≤1.3 
0.74 
× 
 
Cu：2.0-4.0 
3.34 
× 
 
Mn：≤0.55 
0.35 
× 
 
 Mg：0.05-0.55 
0.33 
× 
 
Cr：≤0.15 
0.02 
× 
 
Ni：≤0.55 
0.03 
× 
 
Zn：≤1.2 
0.62 
× 
 
Pb：≤0.35 
0.60 
× 
 
Sn：≤0.25 
0.014 
× 
 
Ti：≤0.25 
0.024 
× 
 
2 
孔隙率 
Porosity 
孔隙率≤5% 
最大孔洞尺寸未规
定 
区域1 
孔隙率4.1% 
× 
 
最大孔洞6.5mm 
/ 
 
区域2 
孔隙率1.3% 
× 
 
最大孔洞1.4mm 
/ 
 
3 
硬度HB5/250 
Hardness 
≥80HB 
102 
104 
103 
× 
 
4 
微观组织 
Microstructure 
/ 
α-Al+细小共晶Si+少量初晶Si 
/ 
 
5 
R角 
/ 
4.2 
/ 
 


 
上海汽车中心实验室 
中国·上海·嘉定区安研路201 号 
邮编. 201804 
 
SAIC QA Laboratory 
201 Anhong rd, Anting, Shanghai 
报告编号 
Report number 
 
SCL-S-13-0147M 
委托者: EN 顾陆鸣 
Request person, dept： 
委托编号:  /  
Request number: 
送样日期:  2013.05.20 
Request date:  
报告日期:  2013.05.27 
Report date：  
第6页共6页 
 
SMPV-0.2.3-002-QA -F01 
 
 
 
 
 
 
 
 
 
 
 
 
 
 
 
图4  孔隙率4.067%  最大孔洞6.5mm 
 
 
 
 
 
 
 
 
 
 
 
图5  孔隙率 1.3%  最大孔洞1.4mm

File: 材料工程师/SCL-S-13-0148M IP22EU 制动卡箍.pdf.md
# SCL-S-13-0148M IP22EU 制动卡箍.pdf

 
上海汽车中心实验室 
中国·上海·嘉定区安研路201 号 
邮编. 201804 
 
SAIC Central Laboratory 
201 Anhong rd, Anting, Shanghai, China 
报告编号 
Report number 
 
SCL-S-13-0148M 
委托者:SQE 钱昊辰 
Request person, dept： 
委托编号: / 
Request number: 
送样日期: 2013.05.22 
Request date:  
报告日期: 2013.06.18 
Report date：  
第1 页共10 页 
 
分发: 
Distribution 
SQE: 钱昊辰，Liz Greasley 
检验者Author 
邵百明 
审核Auditor 
 
批准Approver 
 
日期Date 
2013.06.18 
日期Date 
 
日期Date 
 
SMPV-0.2.3-002-QA -F01 
零件号Part number 
10036930 
 零件名称 
Part name 
制动卡箍 
Brake Pipe Spring Clip 
图纸日期Drawing date 
/ 
零件生产日期Part production date 
/ 
 供货商 
Supplier 
南京宏佳 
Nanjin hongjia 
车型/项目Car type/project 
IP22 EU 
阶段性报告 Interim report                结论性报告 Conclusion report          
 
Ⅰ.任务描述 Task description 
实验室受委托对制动卡箍进行分析，失效零件具体信息如下： 
As requested, QA lab has analyzed the brake pipe spring clip. The information of the failed part is as following： 
零件信息：Part information 
零件名称 
Part name 
制动卡箍 
Brake Pipe Spring Clip 
车制造日期 
Vehicle production date 
/ 
VIN 码 
VIN 
/ 
销售日期 
Sale date 
/ 
车辆里程数 
Car mileage 
160000-220000Km 
维修站名称 
Sale agent 
/ 
失效模式描述 
Failure circumstance  
对返回的AVIS 车进行检查，发现卡箍断裂；装配扭转为：16-18Nm。Fractured clips 
discovered on inspection of returned Avis vehicles. Assy torque 16-18Nm 
原材料信息：Raw material information 
原材料及牌号 
Raw material specification 
/ 
原材料厂商 
Raw material producer 
/ 
散件供应商 
Component supplier 
/ 
金属热处理状态 
Metal heat treatment state 
等温淬火isothermal quenching 
失效零件见图2：The failed part is shown in figure 2.  
 
Ⅱ. 结论与建议 Conclusions and Suggestions 
 
结论Conclusions： 
（1） 制动卡箍是由于应力腐蚀而开裂的。The brake pipe spring clip was broken due to stress corrosion. 
（2） 失效件的硬度在53HRC 到54.5HRC 之间，高于图纸的要求（42HRC-46HRC）；这会增加应力腐蚀开裂
的风险。The hardness of the clip is between 53HRC and 54.5HRC, which is higher than the requirement of the 
drawing （42HRC-46HRC）,which will increase the risk of stress corrosion. 
（3） 卡箍的成分符合要求；组织为正常的等温淬火组织，无脱碳；The chemical components of the clip meet the 
requirement; the microstructure is the normal microstructure of isothermal quenching and without 
decarburization. 
 
建议Suggestions： 
（1） 请工程给出合适的硬度要求，并进行评估。DRE establishes the suitbale hardness and then assess it. 
（2） 供应商应提供符合工程技术要求的零件。The supplier should offer the parts which meet the technology 
requirement. 
 


 
上海汽车中心实验室 
中国·上海·嘉定区安研路201 号 
邮编. 201804 
 
SAIC QA Laboratory 
201 Anhong rd, Anting, Shanghai 
报告编号 
Report number 
 
SCL-S-13-0148M 
委托者:SQE 钱昊辰 
Request person, dept： 
委托编号:  /  
Request number: 
送样日期: 2013.05.22 
Request date:  
报告日期: 2013.06.18 
Report date：  
第2 页共10 页 
 
SMPV-0.2.3-002-QA -F01 
 
II. 调查结果Investigation Results      
        
在英国发现个别车辆的制动卡箍出现断裂。图1 显示的是制动卡箍的装配位置及断裂位
置。 
 
（a）装配位置                          （b）尺寸及断裂位置 
图1 装配及断裂位置（图片来源于SCL-S-13-0035M） 
 
图2 显示的是英国返回的断裂制动卡箍。可以看出：大部分断裂位置集中于固定孔处；
部分出现在折弯处；一些零件在这两个部位均出现了断裂。 
这些车辆的行驶里程大约为16000-20000Km。质量分析科对国内的车辆进行检查，仅发
现一辆约150000Km 的车子出现了断裂。 
收到的样品此
处未见断裂 


 
上海汽车中心实验室 
中国·上海·嘉定区安研路201 号 
邮编. 201804 
 
SAIC QA Laboratory 
201 Anhong rd, Anting, Shanghai 
报告编号 
Report number 
 
SCL-S-13-0148M 
委托者:SQE 钱昊辰 
Request person, dept： 
委托编号:  /  
Request number: 
送样日期: 2013.05.22 
Request date:  
报告日期: 2013.06.18 
Report date：  
第3 页共10 页 
 
SMPV-0.2.3-002-QA -F01 
 
图2 返回的失效件 
     
断口分析 Fracture Analysis 
     图3-6 显示的是某一断口从左往右不同区域的低倍形貌。从断口上可以看出，黄色虚线以上的区域（靠
近外侧）以沿晶断裂为主（高倍照片见图7）；沿晶断口的前沿是起伏不平的；其它区域以穿晶，准解理过
载断裂为主（高倍见图8）。靠近内侧表面的区域在工作状态下，主要承受着拉应力；该区域是最先开裂的，
当裂纹扩展到一定程度后，卡箍发生过载断裂。 
     在扫描电镜观察前，由于断口表面覆盖着其它的物质，不变对其表面进行观察，于是用洗洁精对其进
行清理，但是从清理后的断口上还是可以发现有腐蚀的产物，一些晶粒被腐蚀（见图），表现应力腐蚀的特
征。    
    
 
 
 
 


 
上海汽车中心实验室 
中国·上海·嘉定区安研路201 号 
邮编. 201804 
 
SAIC QA Laboratory 
201 Anhong rd, Anting, Shanghai 
报告编号 
Report number 
 
SCL-S-13-0148M 
委托者:SQE 钱昊辰 
Request person, dept： 
委托编号:  /  
Request number: 
送样日期: 2013.05.22 
Request date:  
报告日期: 2013.06.18 
Report date：  
第4 页共10 页 
 
SMPV-0.2.3-002-QA -F01 
 
图3 区域1 
 
图4 区域2 
内侧/inner surface 
内侧/inner surface 


 
上海汽车中心实验室 
中国·上海·嘉定区安研路201 号 
邮编. 201804 
 
SAIC QA Laboratory 
201 Anhong rd, Anting, Shanghai 
报告编号 
Report number 
 
SCL-S-13-0148M 
委托者:SQE 钱昊辰 
Request person, dept： 
委托编号:  /  
Request number: 
送样日期: 2013.05.22 
Request date:  
报告日期: 2013.06.18 
Report date：  
第5 页共10 页 
 
SMPV-0.2.3-002-QA -F01 
 
图5 区域3 （断口已有明显的腐蚀） 
 
图6 区域4 
内侧/inner surface 
内侧/inner surface 


 
上海汽车中心实验室 
中国·上海·嘉定区安研路201 号 
邮编. 201804 
 
SAIC QA Laboratory 
201 Anhong rd, Anting, Shanghai 
报告编号 
Report number 
 
SCL-S-13-0148M 
委托者:SQE 钱昊辰 
Request person, dept： 
委托编号:  /  
Request number: 
送样日期: 2013.05.22 
Request date:  
报告日期: 2013.06.18 
Report date：  
第6 页共10 页 
 
SMPV-0.2.3-002-QA -F01 
 
（a）沿晶 明显被腐蚀 
 
（b）沿晶 
图7 沿晶断口形貌 
 


 
上海汽车中心实验室 
中国·上海·嘉定区安研路201 号 
邮编. 201804 
 
SAIC QA Laboratory 
201 Anhong rd, Anting, Shanghai 
报告编号 
Report number 
 
SCL-S-13-0148M 
委托者:SQE 钱昊辰 
Request person, dept： 
委托编号:  /  
Request number: 
送样日期: 2013.05.22 
Request date:  
报告日期: 2013.06.18 
Report date：  
第7 页共10 页 
 
SMPV-0.2.3-002-QA -F01 
 
（a）沿晶为主+穿晶 
 
（b）穿晶  
图8 其它区域的断口形貌 


 
上海汽车中心实验室 
中国·上海·嘉定区安研路201 号 
邮编. 201804 
 
SAIC QA Laboratory 
201 Anhong rd, Anting, Shanghai 
报告编号 
Report number 
 
SCL-S-13-0148M 
委托者:SQE 钱昊辰 
Request person, dept： 
委托编号:  /  
Request number: 
送样日期: 2013.05.22 
Request date:  
报告日期: 2013.06.18 
Report date：  
第8 页共10 页 
 
SMPV-0.2.3-002-QA -F01 
金相检验Metallurgical examination 
    选择某一样品，进行金相检测；其结果如图9 和图10 所示。在内侧，可以发现有起源于表面，有明显
分叉的裂纹；这是应力腐蚀开裂的典型特征。 
 
图8 未腐蚀 分 100X 
 
图10 腐蚀后 200X 
 
内侧/inner surface 
内侧/inner surface 


 
上海汽车中心实验室 
中国·上海·嘉定区安研路201 号 
邮编. 201804 
 
SAIC QA Laboratory 
201 Anhong rd, Anting, Shanghai 
报告编号 
Report number 
 
SCL-S-13-0148M 
委托者:SQE 钱昊辰 
Request person, dept： 
委托编号:  /  
Request number: 
送样日期: 2013.05.22 
Request date:  
报告日期: 2013.06.18 
Report date：  
第9 页共10 页 
 
SMPV-0.2.3-002-QA -F01 
材料检测 Material Test 
材料的相关检测结果如表1 所示。 
 
表1  材料检测结果 
序号 
No. 
试验项目 
Test item 
额定值 
Requirement 
测试结果 
Test Result 
评价evaluation 
合格 
ok 
不合格 
not ok 
1 
成分 
65Mn 
C 
0.62-0.70 
0.645 
× 
Mn 
0.9-1.2 
1.144 
× 
P 
≤0.035 
0.034 
× 
S 
≤0.035 
0.0057 
× 
Si 
0.17-0..37 
0.245 
× 
Cr 
≤0.25 
0.078 
× 
Ni 
≤0.25 
0.034 
× 
2 
硬度 
42-46HRC 
1# 失效件 
HV1:580,578,575 
HRC
1:54.2,54,53.9 
 
× 
2# 失效件 
HV1:561,580,585 
HRC
1:53.1,54.2,54.4 
 
× 
3# 失效件 
HV1:568,564,571 
HRC
1:53.5,53.2,53.6 
 
× 
3 
组织 
/ 
下贝氏体为主（见图11）,无脱碳（见图10） 
/ 
    说明：1)HRC 的数值是由于维氏硬度的结果换算而来。 
 
 
图11 微观组织 


 
上海汽车中心实验室 
中国·上海·嘉定区安研路201 号 
邮编. 201804 
 
SAIC QA Laboratory 
201 Anhong rd, Anting, Shanghai 
报告编号 
Report number 
 
SCL-S-13-0148M 
委托者:SQE 钱昊辰 
Request person, dept： 
委托编号:  /  
Request number: 
送样日期: 2013.05.22 
Request date:  
报告日期: 2013.06.18 
Report date：  
第10 页共10 页 
 
SMPV-0.2.3-002-QA -F01 
综合分析 comprehensive analysis 
    对于一般零件来说，有如下几种情况会出现沿晶断裂： 
（1）氢脆   该零件在制造的过程中，无需电镀和酸洗，不会引入氢。如果是氢脆，在中国装配的现场
或英国的装配现场，可能被发现。而所有失效件，均是在装配后，经历了较长时间才被发现的。 
（2）淬火开裂  如果是由于淬火引起开裂，沿晶裂纹不一定处于靠近内表面的区域；并且产生的区域
不一定集中于断裂的区域；同时，由于材料很脆，整个断口可能表现出现沿晶断裂的形式，而失效件靠近
内侧的断口为沿晶，而外侧为穿晶。 
（3）硬度过高  硬度过高的材料，在过载的情况下，也会出现沿晶开裂；但是对失效件进行过载测试，
其断口为准解理断口，因此可以排除硬度过高导致过载出现沿晶开裂的可能。 
（4）低温脆性  65Mn 被广泛的应用，可以应用当地的温度环境。 
（5）应力腐蚀  在上述的检查可以发现：a. 靠近内侧表面承受着拉应力，其断口为沿晶断口；b. 一些
区域晶粒被腐蚀，并残留着明显的腐蚀的产物；c. 从金相上可以看出，裂纹垂直于应力，并分叉；d 在整
个断裂面上，沿晶断口的前沿起伏不平，这与腐蚀渗入的深度不同有关。这些特征说明卡箍的断裂是由于
应力腐蚀所致。 
    应力腐蚀的发生与三个基本要素有关：材料，特定的介质和一定的拉应力。材料的强度越高，发生应力腐
蚀开裂的倾向越大；拉应力越大，开裂的倾向也越大；碳钢对工业大气，NaCl 等介质比较敏感，而环境是无法
控制的。由此，为了降低应力腐蚀的倾向，需要降低材料的强度和零件所承受的拉应力。在设计一定的情况下，
应该降低零件的硬度。 
    图纸规定的硬度为HRC42-46，但是由于供应商检测方法不正确，从开发初期，供应商所提供的零件硬度
就高于图纸要求。为了降低应力腐蚀的风险，卡箍的硬度应该降低，因此工程首先应该提出合适的硬度要求，然
后进行评估。

File: 材料工程师/SCL-S-13-0149M 制动管夹-IP21MCE.pdf.md
# SCL-S-13-0149M 制动管夹-IP21MCE.pdf

 
上海汽车中心实验室
(SAIC Center Lab) 
中国·上海·嘉定区安研路201 号 
邮编. 201804 
No. 201 Anyan Road, Jiading District,  
Shanghai, China. 
Post code :200433 
报告编号：Report number 
SCL-S-13-0149M 
委托者Requestor：于意 
送样日期Deliver date：2013.05.22 
报告日期Report date：2013.05.30 
第 1 页 共 4 页 
Page 1 of 4  
 
 零件号 
Part number 
ANR1864 
零件名称 
Part name 
制动管夹 
Brake pipe clip 
图纸日期 
Drawing date  
/ 
零件生产日期 
Production date 
/ 
供货商 
Supplier 
三樱 
Sanying 
车型/项目 
Car type/project 
IP21 MCE 
 
   阶段性报告  Stage report        结论性报告 Conclusion report           测试报告 Test report 
Ⅰ.任务描述 Task description 
实验室受委托对制动管夹进行失效原因分析，失效零件具体信息如下： 
As requested, QA lab has analyzed the invalid cause of brake pipe clip, and the information of invalid part is shown 
as following： 
零件信息：Part information 
零件名称 
Part name 
制动管夹 
Brake pipe clip 
制造日期 
Production date 
/ 
VIN 码 
VIN number 
/ 
销售日期 
Sale date 
/ 
车辆里程数 
Car mileage 
103137 km 
销售商 
Sale agent 
/ 
失效模式描述 
Invalid situation 
description 
管夹断裂 
Brake pipe clip cracked. 
原材料信息：Raw material information 
原材料及牌号 
Raw material 
and trademark 
POM 
M90-44 
原材料厂商 
Raw material producer 
宝理  
散件供应商 
Part supplier 
弥富 
金属热处理状态 
Metal heat treatment state 
/ 
失效零件见图1：The invalid part is shown in Fig 1.  
Ⅱ. 结论与建议 Conclusions and suggestions 
结论： 1. 零件受外力导致断裂 
2．零件材料符合技术要求。 
Conclusions:  1. Foreign force made part fracture.  
2. Material performance of part conformed to requirements.   
      
建议： 1. 工程评估该零件的力学要求是否适合。 
Suggestions: 1. The mechanical requirement of the part should be evaluated by DRE.  
           
分发： 
Dispenser 
于意 
检验者： 
Identifier 
狄春峰 
审核： 
Auditor 
 
批准： 
Approver 
 
日期： 
Date 
2013.05.30 
日期： 
Date 
 
日期： 
Date 
 
 


 
上海汽车中心实验室
(SAIC Center Lab) 
中国·上海·嘉定区安研路201 号 
邮编. 201804 
No. 201 Anyan Road, Jiading District,  
Shanghai, China. 
Post code :200433 
报告编号：Report number 
SCL-S-13-0149M 
委托者Requestor：于意 
送样日期Deliver date：2013.05.22 
报告日期Report date：2013.05.30 
第 2 页 共 4 页 
Page 2 of 4  
 
 
             
 
图1 失效件 
Fig.1 Failure part 
 
III. 测试结果 Test Results  
序号 
No. 
试验项目 
Test item 
额定值 
Requirement 
试验结果 
Test result 
评价 Evaluation 
第一次 
第二次 
合格 
qualified 
不合格 
unqualified 
I 
失效件 
 
 
1 
红外（GB/T6040-2002） 
Infrared Spectroscopy 
POM 
POM 
× 
 
2 
熔点（GB/T19466.3-2006） 
Melting point (℃) 
165±5 
167 
× 
 
3 
焓值（GB/T19466.3-2006） 
Enthalpy (J/g) 
/ 
144 
162 
× 
 
II 
新件 
 
 
1 
红外（GB/T6040-2002） 
Infrared Spectroscopy 
POM 
POM 
× 
 
2 
熔点（GB/T19466.3-2006） 
Melting point (℃) 
165±5 
167 
× 
 
3 
焓值（GB/T19466.3-2006） 
Enthalpy (J/g) 
/ 
144 
158 
× 
 
III 
粒料 
 
 
1 
红外（GB/T6040-2002） 
Infrared Spectroscopy 
POM 
POM 
× 
 


 
上海汽车中心实验室
(SAIC Center Lab) 
中国·上海·嘉定区安研路201 号 
邮编. 201804 
No. 201 Anyan Road, Jiading District,  
Shanghai, China. 
Post code :200433 
报告编号：Report number 
SCL-S-13-0149M 
委托者Requestor：于意 
送样日期Deliver date：2013.05.22 
报告日期Report date：2013.05.30 
第 3 页 共 4 页 
Page 3 of 4  
 
序号 
No. 
试验项目 
Test item 
额定值 
Requirement 
试验结果 
Test result 
评价 Evaluation 
第一次 
第二次 
合格 
qualified 
不合格 
unqualified 
2 
熔点（GB/T19466.3-2006） 
Melting point (℃) 
165±5 
167 
× 
 
3 
焓值（GB/T19466.3-2006） 
Enthalpy (J/g) 
/ 
135 
158 
× 
 
小结：零件材料符合技术要求。 
 
Ⅳ. 宏观分析 Macroscopic observation 
 
 
失效件断口如图2 所示。断口呈脆断特征，系零件受外力导致脆断。 
 
     图2 失效件断口 
Fig. 2 Fracture of failure part 
 
 
 
 


 
上海汽车中心实验室
(SAIC Center Lab) 
中国·上海·嘉定区安研路201 号 
邮编. 201804 
No. 201 Anyan Road, Jiading District,  
Shanghai, China. 
Post code :200433 
报告编号：Report number 
SCL-S-13-0149M 
委托者Requestor：于意 
送样日期Deliver date：2013.05.22 
报告日期Report date：2013.05.30 
第 4 页 共 4 页 
Page 4 of 4  
 
 
失效件的实车位置如图3 所示。结合断口观察可以判断，失效件可能的受力方向来自下方或前
方，以及这两个方向的合力。 
此类失效连续发生，建议评估该零件的力学要求是否适合。 
 
 
图3 失效件 
Fig. 3 Failure part

File: 材料工程师/SCL-S-13-0150M转向油壶.pdf.md
# SCL-S-13-0150M转向油壶.pdf

 
上海汽车中心实验室
(SAIC Center Lab) 
中国·上海·嘉定区安研路201 号 
邮编. 201804 
No. 201 Anyan Road, Jiading District,  
Shanghai, China. 
Post code :200433 
报告编号：Report number 
SCL-S-13-0150M 
委托者Requestor：罗增峰 
送样日期Deliver date：2013.05.23 
报告日期Report date：2013.05.31 
第 1 页 共 4 页 
Page 1 of 4  
 
零件号 
Part number 
30000244 
零件名称 
Part name 
转向储液壶 
Steering bottle 
图纸日期 
Drawing date  
/ 
零件生产日期 
Production date 
/ 
供货商 
Supplier 
联谊工贸 
Lianyi Gongmao 
车型/项目 
Car type/project 
IP21 MCE 
 
   阶段性报告  Stage report        结论性报告 Conclusion report           测试报告 Test report 
Ⅰ.任务描述 Task description 
实验室受委托对转向储液壶进行失效原因分析，失效零件具体信息如下： 
As requested, QA lab has analyzed the invalid cause of steering bottle, and the information of invalid part is shown 
as following： 
零件信息：Part information 
零件名称 
Part name 
转向储液壶 
Steering bottle 
制造日期 
Production date 
/ 
VIN 码 
VIN number 
/ 
销售日期 
Sale date 
/ 
车辆里程数 
Car mileage 
2 km 
销售商 
Sale agent 
/ 
失效模式描述 
Invalid situation 
description 
转向储液壶开裂 
Steering bottle cracked. 
原材料信息：Raw material information 
原材料及牌号 
Raw material 
and trademark 
PA66-GF25 
2025 
原材料厂商 
Raw material producer 
苏州虹利 
散件供应商 
Part supplier 
/ 
金属热处理状态 
Metal heat treatment state 
/ 
失效零件见图1：The invalid part is shown in Fig 1.  
Ⅱ. 结论与建议 Conclusions and suggestions 
结论： 1. 零件受外力导致断裂。 
2．零件材料不符合技术要求。 
Conclusions:  1. Foreign force made part fracture. 
2. Material performance of part didn’t conform to requirements.        
建议： 1. 责令供应商对材料问题进行解释和整改。 
Suggestions: 1. Let supplier explain to the material problem and rectify it. 
   
分发： 
Dispenser 
罗增峰 
检验者： 
Identifier 
狄春峰 
审核： 
Auditor 
 
批准： 
Approver 
 
日期： 
Date 
2013.05.31 
日期： 
Date 
 
日期： 
Date 
 
 
 


 
上海汽车中心实验室
(SAIC Center Lab) 
中国·上海·嘉定区安研路201 号 
邮编. 201804 
No. 201 Anyan Road, Jiading District,  
Shanghai, China. 
Post code :200433 
报告编号：Report number 
SCL-S-13-0150M 
委托者Requestor：罗增峰 
送样日期Deliver date：2013.05.23 
报告日期Report date：2013.05.31 
第 2 页 共 4 页 
Page 2 of 4  
 
 
                      
 
图1 失效件 
Fig.1 Failure part 
 
III. 测试结果 Test Results  
 
序号 
No. 
试验项目 
Test item 
额定值 
Requirement 
试验结果 
Test result 
评价 Evaluation 
第一次 
第二次 
合格 
qualified 
不合格 
unqualified 
I 
失效件 
 
 
1 
红外（GB/T6040-2002） 
Infrared Spectroscopy 
PA66 
PA6 
 
× 
2 
熔点（GB/T19466.3-2006） 
Melting point (℃) 
260±5 
212 
 
× 
3 
焓值（GB/T19466.3-2006） 
Enthalpy (J/g) 
/ 
32.8 
40.5 
 
 
4 
灰分（GB/T9345.1-2008） 
Ash content (%) 
25±3 
32.2 
 
× 
II 
新件 
 
 
1 
红外（GB/T6040-2002） 
Infrared Spectroscopy 
PA66 
PA66/PA6 
 
× 
2 
熔点（GB/T19466.3-2006） 
Melting point (℃) 
260±5 
253/208 
 
× 
3 
焓值（GB/T19466.3-2006） 
Enthalpy (J/g) 
/ 
36.2 
23.3/6.8 
 
× 
4 
灰分（GB/T9345.1-2008） 
Ash content (%) 
25±3 
26.8 
× 
 


 
上海汽车中心实验室
(SAIC Center Lab) 
中国·上海·嘉定区安研路201 号 
邮编. 201804 
No. 201 Anyan Road, Jiading District,  
Shanghai, China. 
Post code :200433 
报告编号：Report number 
SCL-S-13-0150M 
委托者Requestor：罗增峰 
送样日期Deliver date：2013.05.23 
报告日期Report date：2013.05.31 
第 3 页 共 4 页 
Page 3 of 4  
 
序号 
No. 
试验项目 
Test item 
额定值 
Requirement 
试验结果 
Test result 
评价 Evaluation 
第一次 
第二次 
合格 
qualified 
不合格 
unqualified 
III 
粒料 
 
 
1 
红外（GB/T6040-2002） 
Infrared Spectroscopy 
PA66 
PA66 
× 
 
2 
熔点（GB/T19466.3-2006） 
Melting point (℃) 
260±5 
262 
× 
 
3 
焓值（GB/T19466.3-2006） 
Enthalpy (J/g) 
/ 
53.5 
57.7 
 
 
4 
灰分（GB/T9345.1-2008） 
Ash content (%) 
25±3 
22.5 
× 
 
小结：零件材料不符合技术要求。附DSC 图谱如下: 
 
 
Ⅳ. 宏观分析 Macroscopic observation 
 
失效件断口如图2 所示。断口呈脆断特征，失效件系受力超过零件负荷导致脆断。 
 
图2 失效件断口 
Fig. 2 Fracture of failure part 


 
上海汽车中心实验室
(SAIC Center Lab) 
中国·上海·嘉定区安研路201 号 
邮编. 201804 
No. 201 Anyan Road, Jiading District,  
Shanghai, China. 
Post code :200433 
报告编号：Report number 
SCL-S-13-0150M 
委托者Requestor：罗增峰 
送样日期Deliver date：2013.05.23 
报告日期Report date：2013.05.31 
第 4 页 共 4 页 
Page 4 of 4  
 
 
    为了验证受力方向，失效模拟试验在浇口附近位置对零件施加竖直方向的力进行破坏试验（如
图3）。零件的开裂位置和断口与失效件一致，三次试验结果类似，破坏力在700~800N 之间。 
 
图3 失效模拟 
Fig. 3 Crash simulation

File: 材料工程师/SCL-S-13-0151M ZP11 EU 轴承.pdf.md
# SCL-S-13-0151M ZP11 EU 轴承.pdf

 
上海汽车中心实验室 
中国·上海·嘉定区安研路201 号 
邮编. 201804 
 
SAIC Central Laboratory 
201 Anhong rd, Anting, Shanghai, China 
报告编号 
Report number 
 
SCL-S-13-0151M 
委托者:质量分析科 张少波 
Request person, dept： 
委托编号: / 
Request number: 
送样日期: 2013.05.24 
Request date:  
报告日期: 2013.05.28 
Report date：  
第1 页共12 页 
 
分发: 
Distribution 
质量分析科：张少波  
检验者Author 
邵百明 
审核Auditor 
 
批准Approver 
 
日期Date 
2013.05.28 
日期Date 
 
日期Date 
 
SMPV-0.2.3-002-QA -F01 
零件号Part number 
30004452 
 零件名称 
Part name 
前轮毂轴承 
Front wheel hub bearing 
图纸日期Drawing date 
/ 
零件生产日期Part production date 
/ 
 供货商 
Supplier 
SKF 
车型/项目Car type/project 
ZP11 EU 
阶段性报告 Interim report                结论性报告 Conclusion report          
 
Ⅰ.任务描述 Task description 
实验室受委托对前轮毂轴承进行分析，失效零件具体信息如下： 
As requested, QA lab has analyzed the bearing of the front wheel hub. The information of the failed part is as following： 
零件信息：Part information 
零件名称 
Part name 
前轮毂轴承 
Front wheel hub bearing 
车制造日期 
Vehicle production date 
/ 
VIN 码 
VIN 
/ 
销售日期 
Sale date 
/ 
车辆里程数 
Car mileage 
87000Km 
维修站名称 
Sale agent 
/ 
失效模式描述 
Failure circumstance  
在EOBD 耐久试验中，前轮毂轴承异响。During EOBD test, the bearing of the front wheel hub was noisy. 
原材料信息：Raw material information 
原材料及牌号 
Raw material specification 
/ 
原材料厂商 
Raw material producer 
/ 
散件供应商 
Component supplier 
/ 
金属热处理状态 
Metal heat treatment state 
/ 
失效零件见图1-5：The failed part is shown in figure 1-5.  
 
Ⅱ. 结论与建议 Conclusions and Suggestions 
 
结论Conclusions： 
（1）由于润滑不良导致轴承的内侧内圈滚道面，以及外圈的内侧局部滚道面出现疲劳剥离；局部严重的剥离导
致轴承异响的发生。The bad lubrication caused the whole raceway of the inboard inside race and the inboard local 
raceway of the outside race to spall. The serious spalling in the local made the bearing noisy. 
（2）内外圈的成分，组织，硬度以及夹杂物水平符合要求。The chemical compositions, microstructure, hardness and 
inclusion meet the requirement. 
 
建议Suggestions： 
（1）确认润滑剂的性能是否适合；如果不适合，改善润滑剂的性能或选择合适的润滑剂。Check if the 
properties of the lubrication are fit for the working condition; if it is unfit, improve the properties of the lubrication 
or choose the fit lubrication. 
（2）确认密封是否满足使用的要求。Check if the sealing meets the requirement. 
 
 


 
上海汽车中心实验室 
中国·上海·嘉定区安研路201 号 
邮编. 201804 
 
SAIC QA Laboratory 
201 Anhong rd, Anting, Shanghai 
报告编号 
Report number 
 
SCL-S-13-0151M 
委托者: 质量分析科 张少波 
Request person, dept： 
委托编号:  /  
Request number: 
送样日期: 2013.05.24 
Request date:  
报告日期: 2013.05.28 
Report date：  
第2 页共12 页 
 
SMPV-0.2.3-002-QA -F01 
II. 调查结果Investigation Results  
        
   收到的失效件如图1-5 所示。由图可见： 
 
内侧的内圈滚道面有梨皮状微剥离和较深的剥离；其中内圈整个滚道面的失效程度是均匀的；外圈
的内侧滚道面只是局部出现失效，其区域约为滚道面的25%。 
 
外侧的内圈滚道面磨光未见原始的机加工刀痕。 
 
钢球表面未见剥离； 
 
保持架正常，未见严重的磨损。 
     
 
图1 收到的失效件 全貌 
 
 
 
 
 
 
 
 
 
 
 
图2 外圈 
 
 
内侧 
外侧 


 
上海汽车中心实验室 
中国·上海·嘉定区安研路201 号 
邮编. 201804 
 
SAIC QA Laboratory 
201 Anhong rd, Anting, Shanghai 
报告编号 
Report number 
 
SCL-S-13-0151M 
委托者: 质量分析科 张少波 
Request person, dept： 
委托编号:  /  
Request number: 
送样日期: 2013.05.24 
Request date:  
报告日期: 2013.05.28 
Report date：  
第3 页共12 页 
 
SMPV-0.2.3-002-QA -F01 
 
图3 内侧内圈 梨皮状剥离 
 
图4 外侧内圈 磨光 
 
（a）内侧钢球                                 （b）外侧钢球 
图5 钢球 正常 
 
 


 
上海汽车中心实验室 
中国·上海·嘉定区安研路201 号 
邮编. 201804 
 
SAIC QA Laboratory 
201 Anhong rd, Anting, Shanghai 
报告编号 
Report number 
 
SCL-S-13-0151M 
委托者: 质量分析科 张少波 
Request person, dept： 
委托编号:  /  
Request number: 
送样日期: 2013.05.24 
Request date:  
报告日期: 2013.05.28 
Report date：  
第4 页共12 页 
 
SMPV-0.2.3-002-QA -F01 
剥离区，磨光区以及原始机加工表面在电镜下的照片如图6 所示，具有明显的区别；剥离区和磨光区
均未见机加工的刀痕；表明发生了较严重的磨损。磨损下的颗粒还会成为磨料，加速磨损和剥离的发生。 
  
 
（a）剥离的区域                             （b）磨光的区域 
 
（c）原始机加工表面 
图6 剥离，磨光以及原始机加工表面形貌 
 
 


 
上海汽车中心实验室 
中国·上海·嘉定区安研路201 号 
邮编. 201804 
 
SAIC QA Laboratory 
201 Anhong rd, Anting, Shanghai 
报告编号 
Report number 
 
SCL-S-13-0151M 
委托者: 质量分析科 张少波 
Request person, dept： 
委托编号:  /  
Request number: 
送样日期: 2013.05.24 
Request date:  
报告日期: 2013.05.28 
Report date：  
第5 页共12 页 
 
SMPV-0.2.3-002-QA -F01 
梨皮状剥离表面特征表明：轴承在使用过程中润滑不良，从而破坏了润滑膜，导致磨损和剥离的发生。 
内圈辊道工作面的各区域受力相同，因此整个辊道面出现了相同的剥离；外圈辊道工作面仅25%的区
域出现了梨皮状剥离；此区域可能是内圈受力较大的区域。 
供应商对该轴承的润滑油进行了检测。依据其报告，内侧油脂的含水量为0.63%；外侧的含水量为0.24%。
轴承使用后，均会吸附一定的水分；水分的进入会对轴承的寿命会产生一定的影响；但目前还无数据判断：
该含水量是否可以接受。 
 
金相检验 Metallurgical Analysis 
对内外圈剥离处进行金相检验，未见夹杂和表面脱碳，其结果如图7-9 所示。 
 
 
（a）未腐蚀 开裂处未见夹杂                              （b）腐蚀后 表面无脱碳 
图7 外圈剥离区 
 
（a）未腐蚀 开裂处未见夹杂                           （b）腐蚀后 表面无脱碳 
图8 内侧内圈剥离区 
 
 
 


 
上海汽车中心实验室 
中国·上海·嘉定区安研路201 号 
邮编. 201804 
 
SAIC QA Laboratory 
201 Anhong rd, Anting, Shanghai 
报告编号 
Report number 
 
SCL-S-13-0151M 
委托者: 质量分析科 张少波 
Request person, dept： 
委托编号:  /  
Request number: 
送样日期: 2013.05.24 
Request date:  
报告日期: 2013.05.28 
Report date：  
第6 页共12 页 
 
SMPV-0.2.3-002-QA -F01 
 
 
（a）未腐蚀 开裂处未见夹杂                          （b）腐蚀后 表面无脱碳 
图9 外侧内圈微剥离区 
材料检测 Material Test 
     对剥离的内圈和外圈进行材料检测；其成分，硬度，组织以及夹杂物均符合要求，如表1-3 所示。 
 
表1 外圈材料检测结果 
序号
No. 
试验项目Test 
item 
额定值Requirement 
测试结果 
Test Result 
评价evaluation 
合格
ok 
不合格 
not ok 
1 
成分  
B1 
ISO 683-17 (1999) 
  
  
  
C 
0.93~1.05 
0.954 
× 
  
Si 
0.15~0.35 
0.236 
× 
  
Mn 
0.25~0.45 
0.364 
× 
  
Cr 
1.35~1.65 
1.401 
× 
  
Mo 
≤0.10 
0.0081 
× 
  
P 
≤0.025 
0.010 
× 
  
S 
≤0.015 
0.003 
× 
Al 
≤0.050 
0.013 
× 
Cu 
≤0.30 
0.048 
× 
2 
硬度 
HRC 59-65 
 ISO 683-17 (1999) 
63.1,63.3,62.9 
× 
  
3 
组织 
淬火+回火组织 
 回火马氏体+弥散分
布的碳化物（见图10） 
× 
 
4 
带状碳化物 
≤2.5 级(JB/T 1255) 
1 级（见图10） 
× 
5 
网状碳化物 
≤2.5 级(JB/T 1255) 
1 级（见图10） 
× 
6 
夹杂物 
A(fine): ≤2.5; A(thick): ≤1.5; 
B(fine): ≤2.0; B(thick): ≤1.0; 
C(fine): ≤0.5; C(thick): ≤0.5; 
D(fine): ≤1.0; D(thick): ≤1.0; 
D0.5（见图11） 
× 
  
 


 
上海汽车中心实验室 
中国·上海·嘉定区安研路201 号 
邮编. 201804 
 
SAIC QA Laboratory 
201 Anhong rd, Anting, Shanghai 
报告编号 
Report number 
 
SCL-S-13-0151M 
委托者: 质量分析科 张少波 
Request person, dept： 
委托编号:  /  
Request number: 
送样日期: 2013.05.24 
Request date:  
报告日期: 2013.05.28 
Report date：  
第7 页共12 页 
 
SMPV-0.2.3-002-QA -F01 
 
（a）100X 
 
（b）500X 
图10 带状，网状和组织 
 


 
上海汽车中心实验室 
中国·上海·嘉定区安研路201 号 
邮编. 201804 
 
SAIC QA Laboratory 
201 Anhong rd, Anting, Shanghai 
报告编号 
Report number 
 
SCL-S-13-0151M 
委托者: 质量分析科 张少波 
Request person, dept： 
委托编号:  /  
Request number: 
送样日期: 2013.05.24 
Request date:  
报告日期: 2013.05.28 
Report date：  
第8 页共12 页 
 
SMPV-0.2.3-002-QA -F01 
 
图11 夹杂物  D0.5 
 
表2 内侧内圈材料检测结果 
序号
No. 
试验项目Test 
item 
额定值Requirement 
测试结果 
Test Result 
评价evaluation 
合格
ok 
不合格 
not ok 
1 
成分  
 B1 
ISO 683-17 (1999) 
  
  
  
C 
0.95~1.05 
0.994 
× 
  
Si 
0.15~0.35 
0.235 
× 
  
Mn 
0.25~0.45 
0.368 
× 
  
Cr 
1.40~1.65 
1.404 
× 
  
Mo 
≤0.10 
0.022 
× 
  
P 
≤0.025 
0.012 
× 
  
S 
≤0.025 
0.0049 
× 
Al 
≤0.050 
0.0078 
× 
Cu 
≤0.30 
0.041 
× 
2 
硬度 
HRC 59-65 
63.1,62.9,62.5 
× 
  
3 
组织 
淬火+回火组织 
 回火马氏体+弥散分
布的碳化物（见图12） 
× 
 
4 
带状碳化物 
≤2.5 级(JB/T 1255) 
1 级（见图12） 
× 
5 
网状碳化物 
≤2.5 级(JB/T 1255) 
1 级（见图12） 
× 
6 
夹杂物 
A(fine): ≤2.5; A(thick): ≤1.5; 
B(fine): ≤2.0; B(thick): ≤1.0; 
C(fine): ≤0.5; C(thick): ≤0.5; 
D(fine): ≤1.0; D(thick): ≤1.0; 
D0.5（见图13） 
× 
  
 


 
上海汽车中心实验室 
中国·上海·嘉定区安研路201 号 
邮编. 201804 
 
SAIC QA Laboratory 
201 Anhong rd, Anting, Shanghai 
报告编号 
Report number 
 
SCL-S-13-0151M 
委托者: 质量分析科 张少波 
Request person, dept： 
委托编号:  /  
Request number: 
送样日期: 2013.05.24 
Request date:  
报告日期: 2013.05.28 
Report date：  
第9 页共12 页 
 
SMPV-0.2.3-002-QA -F01 
 
(a) 100X    
 
（b）500X 
图12 带状，网状和组织 


 
上海汽车中心实验室 
中国·上海·嘉定区安研路201 号 
邮编. 201804 
 
SAIC QA Laboratory 
201 Anhong rd, Anting, Shanghai 
报告编号 
Report number 
 
SCL-S-13-0151M 
委托者: 质量分析科 张少波 
Request person, dept： 
委托编号:  /  
Request number: 
送样日期: 2013.05.24 
Request date:  
报告日期: 2013.05.28 
Report date：  
第10 页共12 页 
 
SMPV-0.2.3-002-QA -F01 
 
图13 夹杂物  D0.5 
 
表3 外侧内圈材料检测结果 
序号
No. 
试验项目 
Test item 
额定值Requirement 
测试结果 
Test Result 
评价evaluation 
合格
ok 
不合格 
not ok 
1 
成分 
B1 
ISO 683-17 (1999) 
  
  
  
C 
0.95~1.05 
1.013 
× 
  
Si 
0.15~0.35 
0.234 
× 
  
Mn 
0.25~0.45 
0.363 
× 
  
Cr 
1.40~1.65 
1.410 
× 
  
Mo 
≤0.10 
0.022 
× 
  
P 
≤0.025 
0.013 
× 
  
S 
≤0.025 
0.0055 
× 
Al 
≤0.050 
0.0069 
× 
Cu 
≤0.30 
0.041 
× 
2 
硬度 
HRC 59-65 
63.6,63.4,64.1 
× 
  
3 
组织 
淬火+回火组织 
 回火马氏体+弥散分
布的碳化物（见图14） 
× 
 
4 
带状碳化物 
≤2.5 级(JB/T 1255) 
1 级（见图14） 
× 
5 
网状碳化物 
≤2.5 级(JB/T 1255) 
1 级（见图14） 
× 
6 
夹杂物 
A(fine): ≤2.5; A(thick): ≤1.5; 
B(fine): ≤2.0; B(thick): ≤1.0; 
C(fine): ≤0.5; C(thick): ≤0.5; 
D(fine): ≤1.0; D(thick): ≤1.0; 
D0.5（见图15） 
×
