Repository: kujaxr/obsidian-vault

File: 材料工程师/SCL-S-13-0152M 缸套.pdf.md
# SCL-S-13-0152M 缸套.pdf

 
上海汽车中心实验室 
中国·上海·嘉定区安研路201 号 
邮编. 201804 
 
SAIC QA Laboratory 
201 Anhong rd, Anting, Shanghai 
报告编号 
Report number 
 
SCL-S-13-0152M 
委托者: QAE 许建华 
Request person, dept： 
委托编号:  /  
Request number: 
送样日期:  2013.05.23 
Request date:  
报告日期:  2013.06.17 
Report date：  
第1页共5页 
 
SMPV-0.2.3-002-QA -F01 
零件号Part number 
LCJ000060 
 零件名称 
Part name 
缸套 
Cylinder liner 
图纸日期Drawing date 
/ 
零件生产日期Part production date 
/ 
 供货商 
Supplier 
安庆帝伯格茨缸套有限公司 
车型/项目Car type/project 
IP22 
阶段性报告 Interim report                结论性报告 Conclusion report          
 
Ⅰ.任务描述 Task description 
实验室受委托对缸套进行失效原因分析，失效零件具体信息如下： 
As requested, SCL has analyzed the failure of Cylinder liner. The information of the failed part is as following： 
零件信息：Part information 
零件名称 
Part name 
缸套 
Cylinder liner 
车制造日期 
Vehicle production date 
/ 
VIN 码 
VIN 
/ 
销售日期 
Sale date 
/ 
车辆里程数 
Car mileage 
/ 
维修站名称 
Sale agent 
/ 
失效模式描述 
Failure circumstance  
发动机1#缸套开裂。The Cylinder liner 1# was broken. 
原材料信息：Raw material information 
原材料及牌号 
Raw material specification 
GZ250 
原材料厂商 
Raw material producer 
/ 
散件供应商 
Component supplier 
/ 
金属热处理状态 
Metal heat treatment state 
/ 
失效零件见图1：The failed part is shown in figure 1.  
 
Ⅱ. 结论与建议 Conclusions and Suggestions 
结论Conclusions： 
1. 缸套是由于过载而开裂的。Cylinder liner was broken, duo to the overload. 
2. 缸套金相及硬度符合要求。Microstructure and hardness met the requirement. 
 
建议Suggestions： 
1. 检查缸套装配和使用过程。Check the assembly and use of process. 
2. 校核缸套残余应力。Check the residuaal stress of parts. 
 
 
 
 
分发: 
Distribution 
QAE 许建华 
检验者Author 
薛 喜 才 
审核Auditor 
 
批准Approver 
 
日期Date 
2013.06.17 
日期Date 
 
日期Date 
 


 
上海汽车中心实验室 
中国·上海·嘉定区安研路201 号 
邮编. 201804 
 
SAIC QA Laboratory 
201 Anhong rd, Anting, Shanghai 
报告编号 
Report number 
 
SCL-S-13-0152M 
委托者: QAE 许建华 
Request person, dept： 
委托编号:  /  
Request number: 
送样日期:  2013.05.23 
Request date:  
报告日期:  2013.06.17 
Report date：  
第2页共5页 
 
SMPV-0.2.3-002-QA -F01 
III. 调查结果 Investigation Results  
外观形貌 
IP22 发动机缸套开裂，失效件装配位置见图1。1#缸套开裂，其他缸套正常。 
 
裂纹垂直于缸套顶部，整个裂纹长度约为90mm。裂纹起源于缸套顶部（开口处），并扩展至中下部，
整条裂纹笔直，见图2。 
 
缸套顶部无明显的压伤、刀痕、划痕等；缸套内部未发现拉伤、异常磨损痕迹。 
 
 
 
 
 
 
 
 
 
图1   失效件装配位置 
 
 
 
 
 
 
 
 
 
 
 
 
 
 
 
 
 
 
 
 
 
图2  失效缸套外观 
(a) 
(c) 
(b) 
1#缸套 
4#缸套 
3#缸套 
2#缸套 
开裂处 


 
上海汽车中心实验室 
中国·上海·嘉定区安研路201 号 
邮编. 201804 
 
SAIC QA Laboratory 
201 Anhong rd, Anting, Shanghai 
报告编号 
Report number 
 
SCL-S-13-0152M 
委托者: QAE 许建华 
Request person, dept： 
委托编号:  /  
Request number: 
送样日期:  2013.05.23 
Request date:  
报告日期:  2013.06.17 
Report date：  
第3页共5页 
 
SMPV-0.2.3-002-QA -F01 
断口分析 
沿裂纹源取部分断口观察，见图3。整个断口比较平坦，呈现脆性断裂特征（过载），裂纹起源于缸套顶部；断
口左下部处颜色较深，该部位是由于缸套开裂后燃气进入腐蚀所致。 
 
 
 
 
 
 
 
图3 断口低倍照片 
 
 
 
 
 
 
 
 
 
 
 
 
 
 
 
 
 
 
 
 
 
 
 
 
图4 断口SEM 形貌 
 
缸套外表面 
缸套内表面 
缸
套
顶
部 
SEM 形貌： 
 
断口显示脆性解理特征，且断口表
面局部覆盖着腐蚀产物； 
 
断口未发现明显的气孔、夹渣、疏
松等缺陷； 
裂
纹
源 


 
上海汽车中心实验室 
中国·上海·嘉定区安研路201 号 
邮编. 201804 
 
SAIC QA Laboratory 
201 Anhong rd, Anting, Shanghai 
报告编号 
Report number 
 
SCL-S-13-0152M 
委托者: QAE 许建华 
Request person, dept： 
委托编号:  /  
Request number: 
送样日期:  2013.05.23 
Request date:  
报告日期:  2013.06.17 
Report date：  
第4页共5页 
 
SMPV-0.2.3-002-QA -F01 
金相组织 
失效件断口处微观组织与基体微观组织未见明显异常，见图5-图6。 
 
 
 
 
 
 
 
 
 
 
 
图5  缸套1#断口微观组织   
 
 
 
 
 
 
 
 
 
 
 
图6  缸套1#基体微观组织 
 
 
 
 
 
 
 
 
 
 
 
断口 
断口 


 
上海汽车中心实验室 
中国·上海·嘉定区安研路201 号 
邮编. 201804 
 
SAIC QA Laboratory 
201 Anhong rd, Anting, Shanghai 
报告编号 
Report number 
 
SCL-S-13-0152M 
委托者: QAE 许建华 
Request person, dept： 
委托编号:  /  
Request number: 
送样日期:  2013.05.23 
Request date:  
报告日期:  2013.06.17 
Report date：  
第5页共5页 
 
SMPV-0.2.3-002-QA -F01 
材料检测   
材料测试结果见表1 所示。失效件微观组织和石墨形态符合材质报告，硬度符合要求；同批次未失效样品金相及
硬度测试分析也符合材质报告要求。同规格未失效缸套尺寸检测均符合要求，失效件尺寸应该也无异常。 
 
表1 材料测试 
序
号 
No. 
试验项目 
Test item 
额定值 
Requirement 
试验结果 
Test result 
评价 Evaluation 
合格 
OK 
不合格 
Not OK 
1 
失效件化学成分GZ250 
Chemical Components 
ATGL/J 707-01-2006 
/ 
/ 
/ 
C:3.2-3.5 
3.25 
× 
 
Si:1.6-2.2 
1.96 
× 
 
S:≤0.09 
0.04 
× 
 
Cr:0.2-0.4 
0.25 
× 
 
P:0.3-0.5 
0.33 
× 
 
Mn:0.6-0.8 
0.63 
× 
 
Cu:0.2-0.45 
0.34 
× 
 
Mo:0.3-0.5 
0.36 
× 
 
2 
硬度Hardness 
HBS2.5//187.5 
1#缸套 
(失效件) 
230-270HB 
246 
245 
241 
× 
 
2#缸套 
238 
235 
235 
× 
 
3#缸套 
250 
255 
250 
× 
 
4#缸套 
239 
243 
240 
× 
 
3 
失效件微观组织 
Microstructure 
基体组织：珠光体、游
离铁素体＜5%、 
磷共晶：呈网状或半封
闭网状 
珠光体、游离铁素体 
＜5%、磷共晶趋于网状分
布 
× 
 
石墨：呈片状分布， 
A 和B 型为主，A 型
占70%以上，石墨尺寸
4-6 级（0.03-0.25mm） 
石墨以A 型和B 型为主，
A 型石墨占总数＞70% 
石墨大小5/6 
× 
 
注：材质判定标准按照供应商提供的质检报告

File: 材料工程师/SCL-S-13-0153M IP22 EU 下摆臂衬套开裂.pdf.md
# SCL-S-13-0153M IP22 EU 下摆臂衬套开裂.pdf

 
上海汽车中心实验室 
SAIC Center Lab 
中国·上海·嘉定区安研路201 号 
邮编. 201804 
No 201 Anyan road, Jiading, Shanghai China 
Post code 201804 
报告编号 
Report number 
 
SCL-S-13-0153M 
委托者:  全炜倬 
Request person, dept： 
送样日期:  2013-05-20 
Request date:  
报告日期:  2013-05-27 
Report date：  
第1页共5页 
 
零件号Part number 
30020058 
 零件名称 
Part name 
副车架_衬套 
图纸日期Drawing date 
/ 
零件生产日期Part production date 
/ 
 供货商 
Supplier 
上海汇众 
车型/项目Car type/project 
IP22 EU 
 
   阶段性报告 Interim report        结论性报告 Conclusion report           测试报告 Test report 
Ⅰ.任务描述 Task description 
实验室受委托对副车架_衬套进行失效原因分析，失效零件具体信息如下： 
As requested, QA lab has analyzed the failure of the bush. The background information of the failed part is as following： 
零件信息：Part information 
零件名称 
Part name 
副车架_衬套 
制造日期 
Production date 
2011.03 
VIN 码 
VIN 
SDPW2ABAABD034743 
销售日期 
Sale date 
/ 
车辆里程数 
Car mileage 
47672 km (Homologation + NVH 
+ Dymanic testing) 
维修站名称 
Sale agent 
/ 
失效模式描述 
Failure circumstance 
description 
例行检查中，发现橡胶部分同骨架产生分离。 
During regular checking, found abnormal position of subframe, bushings are starting to separate. 
原材料信息：Raw material information 
原材料及牌号 
Raw material specification 
NR 
原材料厂商 
Raw material producer 
/ 
散件供应商 
Component supplier 
上海拓盛 
金属热处理状态 
Metal heat treatment state 
/ 
失效零件见图：The failed part is shown in figure 1.  
 
Ⅱ. 结论与建议 Conclusions and suggestions 
    结论：1 零件橡胶同骨架粘结不良，导致零件变形。 
建议：1 控制零件的骨架涂胶工艺，保证零件的粘结强度。 
           
 
 
 
 
 
 
 
 
 
 
 
分发: 
Distribution 
DRE: 全炜倬 (CH) 
检验者Author 
 
审核Auditor 
 
批准Approver 
 
日期Date 
 
日期Date 
 
日期Date 
 


 
上海汽车中心实验室 
SAIC Center Lab 
中国·上海·嘉定区安研路201 号 
邮编. 201804 
No 201 Anyan road, Jiading, Shanghai China 
Post code 201804 
报告编号 
Report number 
 
SCL-S-13-0153M 
委托者:  全炜倬 
Request person, dept： 
送样日期:  2013-05-20 
Request date:  
报告日期:  2013-05-27 
Report date：  
第2页共5页 
 
  
     
 
                                                     图1 失效照片 
III. 测试结果 Test Results  
1 材料性能测试（Material Test）： 
序号 
No. 
试验项目 
Test item 
额定值 
Requirement 
试验结果 
Test result 
评价 Evaluation 
合格 
qualified 
不合格 
unqualified 
失效件：  
1 
FTIR 
— 
— 
— 
— 
1.1 
1# 
NR 
 
× 
 
1.2 
2# 
NR 
 
× 
 
      
     经检验，零件材料为NR，符合要求。 
 
2 断口分析（Analyze）： 
1# 衬套断口分析： 
 
  
 
 
衬套表面的橡胶体已明显有被挤压的现象。内侧的橡胶体已经从金属骨架中脱出。 
 
对衬套零件进行切割解剖，情况如下：  
 


 
上海汽车中心实验室 
SAIC Center Lab 
中国·上海·嘉定区安研路201 号 
邮编. 201804 
No 201 Anyan road, Jiading, Shanghai China 
Post code 201804 
报告编号 
Report number 
 
SCL-S-13-0153M 
委托者:  全炜倬 
Request person, dept： 
送样日期:  2013-05-20 
Request date:  
报告日期:  2013-05-27 
Report date：  
第3页共5页 
 
  
 
 
内骨架已经同外骨架的同心度产生了偏移，说明零件已经严重挤压变形； 
在粘结部分，橡胶体同金属骨架已经产生了间隙。 
 
进一步检查发现，橡胶同金属骨架脱离部分的橡胶表面同金属的粘连部分很少： 
 
 
从解剖情况来看，橡胶同骨架具有大面积脱胶现象，导致零件变形，产生失效。 
 
 
 
切割时此部分未被冷却水浸润，
说明此部分橡胶同金属骨架具有
粘连，其余部分 


 
上海汽车中心实验室 
SAIC Center Lab 
中国·上海·嘉定区安研路201 号 
邮编. 201804 
No 201 Anyan road, Jiading, Shanghai China 
Post code 201804 
报告编号 
Report number 
 
SCL-S-13-0153M 
委托者:  全炜倬 
Request person, dept： 
送样日期:  2013-05-20 
Request date:  
报告日期:  2013-05-27 
Report date：  
第4页共5页 
 
2# 衬套断口分析： 
  
 
 
 
 
衬套表面的橡胶体已明显有被挤压的现象。内侧的橡胶体已经从金属骨架中脱出。 
 
对衬套零件进行切割解剖，情况如下： 
 
 
 
内骨架已经同外骨架的同心度产生了偏移，说明零件已经严重挤压变形； 
 


 
上海汽车中心实验室 
SAIC Center Lab 
中国·上海·嘉定区安研路201 号 
邮编. 201804 
No 201 Anyan road, Jiading, Shanghai China 
Post code 201804 
报告编号 
Report number 
 
SCL-S-13-0153M 
委托者:  全炜倬 
Request person, dept： 
送样日期:  2013-05-20 
Request date:  
报告日期:  2013-05-27 
Report date：  
第5页共5页 
 
 
 
 
从解剖情况来看，橡胶同骨架具有大面积脱胶现象，导致零件变形，产生失效。 
 
小结： 
  零件内骨架同橡胶粘结不良，导致零件变形。

File: 材料工程师/SCL-S-13-0154M IS12 机油尺.pdf.md
# SCL-S-13-0154M IS12 机油尺.pdf

 
上海汽车中心实验室 
中国·上海·嘉定区安研路201 号 
邮编. 201804 
 
SAIC Central Laboratory 
201 Anhong rd, Anting, Shanghai, China 
报告编号 
Report number 
 
SCL-S-13-0154M 
委托者:SQE  姚雁平 
Request person, dept： 
委托编号: / 
Request number: 
送样日期: 2013.05.07 
Request date:  
报告日期: 2013.06.14 
Report date：  
第1 页共6 页 
 
分发: 
Distribution 
SQE：姚雁平 
检验者Author 
邵百明 
审核Auditor 
 
批准Approver 
 
日期Date 
2013.06.14 
日期Date 
 
日期Date 
 
SMPV-0.2.3-002-QA -F01 
零件号Part number 
10001459 
 零件名称 
Part name 
机油尺 
Oil level gauge 
图纸日期Drawing date 
/ 
零件生产日期Part production date 
/ 
 供货商 
Supplier 
常州盛达汽车流体连接器有限公司 
车型/项目Car type/project 
IS12 
阶段性报告 Interim report                结论性报告 Conclusion report          
 
Ⅰ.任务描述 Task description 
实验室受委托对机油尺进行分析，失效零件具体信息如下： 
As requested, QA lab has analyzed the oil level gauge. The information of the failed part is as following： 
零件信息：Part information 
零件名称 
Part name 
机油尺 
Oil level gauge 
车制造日期 
Vehicle production date 
/ 
VIN 码 
VIN 
/ 
销售日期 
Sale date 
/ 
车辆里程数 
Car mileage 
45239Km  
维修站名称 
Sale agent 
/ 
失效模式描述 
Failure circumstance  
机油尺有锈蚀。The oil level gauge was rusty. 
原材料信息：Raw material information 
原材料及牌号 
Raw material specification 
65Mn 
原材料厂商 
Raw material producer 
/ 
散件供应商 
Component supplier 
/ 
金属热处理状态 
Metal heat treatment state 
/ 
失效零件见图1：The failed part is shown in figure 1.  
 
Ⅱ. 结论与建议 Conclusions and Suggestions 
 
结论Conclusions： 
（1） 机油尺表面存在极其轻微的锈蚀；更多的腐蚀物应该来自于锈蚀的套管。由于套管未提供，不能对其锈
蚀的原因作出分析。The surface of the oil level gauge is slightly rusty and the most corrosion should be from 
the rusty outside tube. Because the tube can’t be offered, it is impossible to analyse the root cause. 
（2） 来自生产线的新套管内部有明显的圆形锈斑，与生产中液体残留在其表面有关；机油尺大部分表面无锈
蚀，仅在极其小的区域有锈蚀的特征。There are clearly round rusty spots on the inner surface of the new tube 
from the production line, which is related with the liquid left on the surface and most of the new oil level 
gauge’s surface is not rusty and only the very small region is with the rusty character. 
 
建议Suggestions： 
（1） 改善生产中零件的清洗质量，避免液体残留在内表面；Improve the cleaning quality during the production and 
avoid the liquid left on the inner surface. 
（2） 改善涂油工艺，保证套管内表面都获得油的保护。Optimize the inunction process and assure all the inner 
surface with the oil protection. 
 


 
上海汽车中心实验室 
中国·上海·嘉定区安研路201 号 
邮编. 201804 
 
SAIC QA Laboratory 
201 Anhong rd, Anting, Shanghai 
报告编号 
Report number 
 
SCL-S-13-0154M 
委托者: SQE  姚雁平 
Request person, dept： 
委托编号:  /  
Request number: 
送样日期: 2013.05.07 
Request date:  
报告日期: 2013.06.14 
Report date：  
第2 页共6 页 
 
SMPV-0.2.3-002-QA -F01 
II. 调查结果Investigation Results         
    
工程试验中，发现机油尺表面有生锈的特征，如图1 所示。生锈的区域集中于中间区域；颜色呈黄色；
采用酒精清洗后，表面黄色的油污被去除；机油尺的表面呈现出一层黑色的覆盖物质，同时不难看出，大
部分覆盖的区域沿着纵向分布，并未覆盖所有的圆周面。没有覆盖物的区域表面有轻微的黄色锈斑。 
 
 
 
 
 
图1 机油尺（未清洗）表面特征 
 
图2 酒精清洗后的机油尺表面 纵向分布的黑色覆盖物 
 
图3 是采用刀片刮黑色物质后的照片。可以看出，该黑色物质呈现黄色。 
 
图3 刀片刮黑色物质后的照片 
有异常锈迹的区域 


 
上海汽车中心实验室 
中国·上海·嘉定区安研路201 号 
邮编. 201804 
 
SAIC QA Laboratory 
201 Anhong rd, Anting, Shanghai 
报告编号 
Report number 
 
SCL-S-13-0154M 
委托者: SQE  姚雁平 
Request person, dept： 
委托编号:  /  
Request number: 
送样日期: 2013.05.07 
Request date:  
报告日期: 2013.06.14 
Report date：  
第3 页共6 页 
 
SMPV-0.2.3-002-QA -F01 
     对黑色的物质以及正常表面进行能谱检测；对比结果（见图3 和4）可以看出：黑色物质的O 和Fe
含量很高，并含有一定量的N 原始（N 元素可能来自于机油或者零件的表面处理过程）。不难判断，该覆
盖物含有铁腐蚀后的产物。正常的表面具有P 元素，这是由于该表面经过了磷化处理。 
 
 
El AN  Series  unn. C norm. C Atom. C Error (1 Sigma) 
[wt.%]  [wt.%]  [at.%]          [wt.%] 
----------------------------------------------------- 
Fe 26 K-series  57.84   53.19   23.74            1.50 
O  8  K-series  35.93   33.04   51.48            4.09 
N  7  K-series   9.85    9.06   16.12            1.35 
C  6  K-series   4.27    3.93    8.15            0.71 
Zn 30 K-series   0.39    0.36    0.14            0.04 
Al 13 K-series   0.37    0.34    0.32            0.05 
Ca 20 K-series   0.08    0.08    0.05            0.03 
----------------------------------------------------- 
Total: 108.74  100.00  100.00 
图4 黑色物质能谱检测结果 
 
 
 
 
 
 
 
 
 
 
 
 
2
4
6
8
10
keV
0
10
20
30
40
50
60
 cps/eV
 Fe 
 Fe 
 O 
C 
 Al 
 Zn 
 Zn 
 Ca 
Ca 
 N 


 
上海汽车中心实验室 
中国·上海·嘉定区安研路201 号 
邮编. 201804 
 
SAIC QA Laboratory 
201 Anhong rd, Anting, Shanghai 
报告编号 
Report number 
 
SCL-S-13-0154M 
委托者: SQE  姚雁平 
Request person, dept： 
委托编号:  /  
Request number: 
送样日期: 2013.05.07 
Request date:  
报告日期: 2013.06.14 
Report date：  
第4 页共6 页 
 
SMPV-0.2.3-002-QA -F01 
 
El AN  Series  unn. C norm. C Atom. C Error (1 Sigma) 
[wt.%]  [wt.%]  [at.%]          [wt.%] 
----------------------------------------------------- 
Fe 26 K-series 186.38   75.76   54.81            4.79 
Al 13 K-series  36.91   15.00   22.47            1.87 
C  6  K-series  10.65    4.33   14.56            1.80 
O  8  K-series   4.50    1.83    4.62            0.73 
Mn 25 K-series   2.65    1.08    0.79            0.10 
P  15 K-series   1.72    0.70    0.91            0.11 
Si 14 K-series   1.58    0.64    0.92            0.11 
Na 11 K-series   1.10    0.45    0.79            0.15 
Zn 30 K-series   0.52    0.21    0.13            0.05 
----------------------------------------------------- 
Total: 246.01  100.00  100.00 
图5 正常表面的能谱 
采用洗洁精和热水，并利用超声波，对表面的黑色物质进行清洗，可以溶解去除黑色覆盖物，其结果
如图6 所示。表面色彩较深的区域是原先有黑色覆盖物的区域；去除后，表面形貌与无覆盖物区域的基本
相同，仅仅局部稍许有些粗糙，同时，局部还残留了少量的不明显的锈迹。这表明油标尺大部分表面完好，
仅仅有轻微的锈蚀。那么更多的原先表面腐蚀物，是来自于系统的其它部件：套管；而且该覆盖物是铁锈
和机油混合后形成的物质，因此可以在洗洁精和热水中去除。套管未收到，因此不能对套管进行检查。 
 
图6 去除覆盖物后的表面状态 （箭头所示为还未溶解的黑色物质） 
0
2
4
6
8
10
keV
0
10
20
30
40
50
60
 cps/eV
 Fe 
 Fe 
 Al 
 C 
 O 
 Mn 
 Mn 
 P 
 Si 
 Na 
 Zn 
 Zn 


 
上海汽车中心实验室 
中国·上海·嘉定区安研路201 号 
邮编. 201804 
 
SAIC QA Laboratory 
201 Anhong rd, Anting, Shanghai 
报告编号 
Report number 
 
SCL-S-13-0154M 
委托者: SQE  姚雁平 
Request person, dept： 
委托编号:  /  
Request number: 
送样日期: 2013.05.07 
Request date:  
报告日期: 2013.06.14 
Report date：  
第5 页共6 页 
 
SMPV-0.2.3-002-QA -F01 
     图7 显示的含有黑色覆盖物的横截面照片。可以看出表面覆盖物很厚，但基体未见有相应深度的腐蚀
特征。 
 
图 7 覆盖物的金相检验 
 
图8 显示的是临港生产线现场抽检的新件表面锈蚀情况。套管的内部未电泳的区域腐蚀不均匀，有圆
形的锈斑；机油尺的表面涂有油；大部分区域无锈迹；一些区域有来自套管的黄色铁锈，可以轻轻的擦去
（见图9）；极小区域的轻微锈斑不容易擦去，表明这些区域有极其轻微的锈蚀（见图10）。 
 
 
 
 
 
 
 
图8 套管内部有圆形的锈斑 
11cm 有电泳漆 


 
上海汽车中心实验室 
中国·上海·嘉定区安研路201 号 
邮编. 201804 
 
SAIC QA Laboratory 
201 Anhong rd, Anting, Shanghai 
报告编号 
Report number 
 
SCL-S-13-0154M 
委托者: SQE  姚雁平 
Request person, dept： 
委托编号:  /  
Request number: 
送样日期: 2013.05.07 
Request date:  
报告日期: 2013.06.14 
Report date：  
第6 页共6 页 
 
SMPV-0.2.3-002-QA -F01 
 
 
（a）表面粘附有黄色的锈迹                       （b）抹去后，未见锈迹 
图9 机油尺表面粘附有锈迹 
 
图10 油标尺局部区域磷化膜被磨掉；有轻微的锈斑 
 
    从新件的抽检来看： 
（1）套管内部的锈蚀不均匀，呈现圆形。该腐蚀应该是由于腐蚀性的液体残留造成的，与生产过
程中有关；铁锈可以粘附到机油尺的表面。 
（2）机油尺表面有油的保护，大部分表面未锈蚀，仅在极其小的区域有轻微的锈迹。 
（3）机油尺的表面在装配的过程中，与套管接触，局部磷化膜容易被擦掉，从而失去保护。

File: 材料工程师/SCL-S-13-0155M DCT 360 输出轴（草案）.pdf.md
# SCL-S-13-0155M DCT 360 输出轴（草案）.pdf

 
上海汽车中心实验室 
中国·上海·嘉定区安研路201 号 
邮编. 201804 
 
SAIC QA Laboratory 
201 Anhong rd, Anting, Shanghai 
报告编号 
Report number 
 
SCL-S-13-0155M 
委托者: DRE 黄俊杰 
Request person, dept： 
委托编号:  /  
Request number: 
送样日期:  2013.05.29 
Request date:  
报告日期:  2013.06.06 
Report date：  
第1 页共9 页 
 
SMPV-0.2.3-002-QA -F01 
零件号Part number 
10057508 
 零件名称 
Part name 
1234 输出轴 
1234 output shaft  
图纸日期Drawing date 
2012.12.10 
零件生产日期Part production date 
/ 
 供货商 
Supplier 
上海汽车变速器有限公司 
SAGW 
车型/项目Car type/project 
DCT 360 
阶段性报告 Interim report                结论性报告 Conclusion report          
 
Ⅰ.任务描述 Task description 
实验室受委托对1234 输出轴进行失效原因分析，失效零件具体信息如下： 
As requested, SCL has analyzed the failure of the 1234 output shaft. The information of the failed part is as following： 
零件信息：Part information 
零件名称 
Part name 
1234 输出轴 
1234 output shaft 
车制造日期 
Vehicle production date 
/ 
VIN 码 
VIN 
/ 
销售日期 
Sale date 
/ 
测试时间 
Test life 
64 个循环（要求100 个） 
维修站名称 
Sale agent 
/ 
失效模式描述 
Failure circumstance  
1234 输出轴减速齿的两个齿断裂。 
Two teeth of 1234 output shaft was broken. 
原材料信息：Raw material information 
原材料及牌号 
Raw material specification 
1.7147(20MnCr5) 
原材料厂商 
Raw material producer 
/ 
散件供应商 
Component supplier 
德西福格 
金属热处理状态 
Metal heat treatment state 
渗碳，淬火+回火 
失效零件见图2：The failed part is shown in figure 2.  
 
Ⅱ. 结论与建议 Conclusions and Suggestions 
 
结论Conclusions： 
（1）齿轮由于受到较大的载荷而发生疲劳断裂失效的。The gear was broken by fatigue because of a big load. 
（2）材料的成分，表面硬度，硬化层深度和芯部硬度均合格；组织正常。The chemical components, surface hardness, 
depth of quenching layer and core hardness meet the requirement; the microstructure is normal. 
（3）齿根平滑过渡，无尖角。The transition at tooth roots is smooth and no taper angle was found. 
 
建议Suggestions： 
（1）校核齿轮的工作载荷。Check the load of the gear. 
（2）检查试验中系统其它部件是否异常，同时判断该异常是否导致载荷的增加。Check if the other parts of the 
experiment system are abnormal during test, at the same time, estimate if the abnormality increases the load.  
（3）检查与之匹配齿轮的尺寸。Check the dimension of the gear matching with the failed gear. 
 
分发: 
Distribution 
    黄俊杰 
检验者Author 
朱玲斌，邵百明 
审核Auditor 
 
批准Approver 
 
日期Date 
2013.06.06 
日期Date 
 
日期Date 
 


 
上海汽车中心实验室 
中国·上海·嘉定区安研路201 号 
邮编. 201804 
 
SAIC QA Laboratory 
201 Anhong rd, Anting, Shanghai 
报告编号 
Report number 
 
SCL-S-13-0155M 
委托者: DRE 黄俊杰 
Request person, dept： 
委托编号:  /  
Request number: 
送样日期:  2013.05.29 
Request date:  
报告日期:  2013.06.06 
Report date：  
第2 页共9 页 
 
SMPV-0.2.3-002-QA -F01 
III. 调查结果 Investigation Results  
 
图1 显示的变速箱，PTU 以及驱动半轴的位置关系。失效件为1234 输出轴减速齿轮（见图2）；它与
主减速齿咬合，将力传递给差速器，然后与PTU 连接。在该减速齿断裂之前，PTU 出现了2 次壳体开裂，
同时齿出现了断裂，并进行了更换。 
 
 
图1 变速箱，PTU 以及驱动半轴的位置关系 
 
 
                             图2 失效 1234 输出轴 
 
（2）断口分析  Fracture Surface Analysis 
      断口宏观照片如图3 所示。两断口相同，表面具有明显的贝壳纹，表现出疲劳的特征；弧线收敛于
齿的根部，为裂纹起源区，未见任何缺陷。 
2#断口 
1#断口 
PTU 
变速箱 
差速器部位 


 
上海汽车中心实验室 
中国·上海·嘉定区安研路201 号 
邮编. 201804 
 
SAIC QA Laboratory 
201 Anhong rd, Anting, Shanghai 
报告编号 
Report number 
 
SCL-S-13-0155M 
委托者: DRE 黄俊杰 
Request person, dept： 
委托编号:  /  
Request number: 
送样日期:  2013.05.29 
Request date:  
报告日期:  2013.06.06 
Report date：  
第3 页共9 页 
 
SMPV-0.2.3-002-QA -F01 
 
 
 
 
 
 
 
 
 
 
 
 
图3 1# 断口宏观形貌及起源区 箭头显示裂纹扩展方向 
 
 
 
 
 
 
 
 
 
 
 
 
 
图4  2#断口宏观形貌及起源区 箭头显示裂纹扩展方向 
 
由于两断口宏观形貌相同，因此利用扫描电镜仅对1#断口进行观察。1#断口的微观形貌如图5 所示。
由于表面渗碳并经低温回火处理，表面材料强度较高，因此裂纹源处以沿晶断裂为主，如5（b）所示；扩
展区可以看到比较明显的疲劳扩展形成的裂纹（见图5（c））；图5（d）为瞬断区形貌，断裂形式为沿晶和
 
 


 
上海汽车中心实验室 
中国·上海·嘉定区安研路201 号 
邮编. 201804 
 
SAIC QA Laboratory 
201 Anhong rd, Anting, Shanghai 
报告编号 
Report number 
 
SCL-S-13-0155M 
委托者: DRE 黄俊杰 
Request person, dept： 
委托编号:  /  
Request number: 
送样日期:  2013.05.29 
Request date:  
报告日期:  2013.06.06 
Report date：  
第4 页共9 页 
 
SMPV-0.2.3-002-QA -F01 
韧性断裂。 
在扩展区断口的检测中，未见冲击过载的断口特征；裂纹起源处也未发现可能引起早期疲劳断裂的缺
陷。 
 
 
 
 
 
图5  齿1 的微观形貌图 
图5（a）所圈位置为裂纹起源区；          图5（b）为裂纹起源区的局部放大图，沿晶断裂为主 
图5（c）扩展区放大图，可见明显疲劳扩展的裂纹；   图5（d）瞬断区 沿晶和韧性断裂 
 
 
 
 
 
 
（d） 
（c） 
（b） 
（a） 
检测点，见图（c）
起源区，见图（b） 


 
上海汽车中心实验室 
中国·上海·嘉定区安研路201 号 
邮编. 201804 
 
SAIC QA Laboratory 
201 Anhong rd, Anting, Shanghai 
报告编号 
Report number 
 
SCL-S-13-0155M 
委托者: DRE 黄俊杰 
Request person, dept： 
委托编号:  /  
Request number: 
送样日期:  2013.05.29 
Request date:  
报告日期:  2013.06.06 
Report date：  
第5 页共9 页 
 
SMPV-0.2.3-002-QA -F01 
材料测试 Material Test Results 
   材料检测结果如表1 所示。由表可以看出： 
（1）成分合格； 
（2）组织正常：齿面组织为针状马氏体、残留奥氏体和少量碳化物，芯部组织为回火板条状马氏体； 
（3）齿面、芯部硬度均符合要求；淬火硬层深度符合要求。 
  （4）齿根过渡圆滑，无异常；其它齿过渡处未见微观裂纹。 
 
表1  材料检测结果/Table 1  Material test results 
 
 
 
 
备注：（1）根据EN 10084 的相关规定，C 含量的允许偏差为±0.02。 
 
 
图6 齿根过渡  过渡圆滑无尖角；未见裂纹 
序号 
No. 
测试项目 
Test item 
额定值 
Requirement 
试验结果 
Test result 
评价 Evaluation 
合格 
OK 
不合格 
Not OK 
1 
成分 
Chemical components 
20MnCr5 
 
 
 
 
 
 
C ：0.17～0.22 
0.163 
×
1 
 
 
 
Si：≤0.40 
0.11 
× 
 
 
 
 
Mn ：1.10～1.40 
1.227 
× 
 
 
 
P：≤0.035 
0.0097 
× 
 
 
S 
≤0.035 
0.022 
× 
 
 
Cr 
1.0～1.3 
1.201 
× 
 
2 
表面硬度  
Surface Hardness 
59-63HRC 
60 
61 
61 
× 
 
 
芯部硬度  
Core Hardness 
≥36HRC 
42 
39 
43 
× 
 
 
硬化层深度 
Depth of quenching layer 
0.5～0.8mm 
齿左边  0.70 
齿右边  0.75 
× 
 
3 
齿根过渡 
Transition at tooth roots 
/ 
过渡圆滑，无尖角 
/ 
 
4 
组织 
Microstructure 
渗碳+回火 
表面针状马氏体+残
余奥氏体+少量碳化
物；回火板条马氏体 
× 
 
断口 


 
上海汽车中心实验室 
中国·上海·嘉定区安研路201 号 
邮编. 201804 
 
SAIC QA Laboratory 
201 Anhong rd, Anting, Shanghai 
报告编号 
Report number 
 
SCL-S-13-0155M 
委托者: DRE 黄俊杰 
Request person, dept： 
委托编号:  /  
Request number: 
送样日期:  2013.05.29 
Request date:  
报告日期:  2013.06.06 
Report date：  
第6 页共9 页 
 
SMPV-0.2.3-002-QA -F01 
                  （a）表面组织  500x                       （b）芯部组织  500x 
图7   金相组织 
 
 


 
上海汽车中心实验室 
中国·上海·嘉定区安研路201 号 
邮编. 201804 
 
SAIC QA Laboratory 
201 Anhong rd, Anting, Shanghai 
报告编号 
Report number 
 
SCL-S-13-0155M 
委托者: DRE 黄俊杰 
Request person, dept： 
委托编号:  /  
Request number: 
送样日期:  2013.05.29 
Request date:  
报告日期:  2013.06.06 
Report date：  
第7 页共9 页 
 
SMPV-0.2.3-002-QA -F01 
 
图7  渗碳层深度曲线（齿左边） 
 
Chart
0
500
1000
1500
2000
Depth (祄)
40.0
47.5
55.0
62.5
70.0
HRC
Chart Values
Field
Hardness
Depth
H Diag.
V Diag.
  #
HRC (HV)
祄
祄
祄
1
61.1 (722)
200.0
50.8
50.5
2
58.9 (672)
400.0
51.5
53.6
3
57.6 (645)
500.0
53.4
53.8
4
54.3 (582)
600.0
56.0
56.9
5
52.4 (550)
700.0
58.1
58.1
6
50.5 (520)
800.0
59.5
60.0
7
47.4 (476)
1000.0
62.1
62.8
8
45.5 (452)
1500.0
63.7
64.4
9
46.6 (465)
2000.0
62.8
63.5
Sample Statistics
Minimum:
45.5 HRC
( 
452 HV )
Maximum:
61.1 HRC
( 
722 HV )
Count:
9 of  9
Hardness
Depth
Ef f .#2
52.4 HRC (550 HV)
699.8 祄


 
上海汽车中心实验室 
中国·上海·嘉定区安研路201 号 
邮编. 201804 
 
SAIC QA Laboratory 
201 Anhong rd, Anting, Shanghai 
报告编号 
Report number 
 
SCL-S-13-0155M 
委托者: DRE 黄俊杰 
Request person, dept： 
委托编号:  /  
Request number: 
送样日期:  2013.05.29 
Request date:  
报告日期:  2013.06.06 
Report date：  
第8 页共9 页 
 
SMPV-0.2.3-002-QA -F01 
 
图8  渗碳层深度曲线（齿右边） 
 
 
 
 
 
 
 
 
 
Chart
0
400
800
1200
1600
Depth (祄)
40.0
47.5
55.0
62.5
70.0
HRC
Chart Values
Field
Hardness
Depth
H Diag.
V Diag.
  #
HRC (HV)
祄
祄
祄
2
59.6 (687)
400.0
51.5
52.4
3
58.9 (672)
500.0
52.2
52.9
4
55.4 (602)
600.0
55.2
55.7
5
53.5 (568)
700.0
56.4
57.8
6
51.3 (533)
800.0
58.3
59.7
7
49.4 (504)
900.0
60.2
61.1
8
47.8 (481)
1100.0
61.4
62.8
9
45.5 (452)
1600.0
63.9
64.2
Sample Statistics
Minimum:
45.5 HRC
( 
452 HV )
Maximum:
61.9 HRC
( 
743 HV )
Count:
9 of  9
Hardness
Depth
Ef f .#2
52.4 HRC (550 HV)
751.0 祄


 
上海汽车中心实验室 
中国·上海·嘉定区安研路201 号 
邮编. 201804 
 
SAIC QA Laboratory 
201 Anhong rd, Anting, Shanghai 
报告编号 
Report number 
 
SCL-S-13-0155M 
委托者: DRE 黄俊杰 
Request person, dept： 
委托编号:  /  
Request number: 
送样日期:  2013.05.29 
Request date:  
报告日期:  2013.06.06 
Report date：  
第9 页共9 页 
 
SMPV-0.2.3-002-QA -F01 
补充说明： 
    工程对在测试前，对该零件的尺寸进行了确认，均符合要求。附件为工程提供的供应商尺寸检测报告。

File: 材料工程师/SCL-S-13-0156M 机油泵.pdf.md
# SCL-S-13-0156M 机油泵.pdf

 
上海汽车中心实验室 
中国·上海·嘉定区安研路201 号 
邮编. 201804 
 
SAIC QA Laboratory 
201 Anhong rd, Anting, Shanghai 
报告编号 
Report number 
 
SCL-S-13-0156M 
委托者: SQE 姚雁平 
Request person, dept： 
委托编号:  /  
Request number: 
送样日期:  2013.05.27 
Request date:  
报告日期:  2013.06.24 
Report date：  
第1页共15页 
 
SMPV-0.2.3-002-QA -F01 
零件号Part number 
30033267 
 零件名称 
Part name 
机油泵总成 
Oil pump assembly 
图纸日期Drawing date 
/ 
零件生产日期Part production date 
/ 
 供货商 
Supplier 
上海乾通 
车型/项目Car type/project 
AS21/NLE 
阶段性报告 Interim report                结论性报告 Conclusion report          
 
Ⅰ.任务描述 Task description 
实验室受委托对机油泵总成进行失效原因分析，失效零件具体信息如下： 
As requested, SCL has analyzed the failure of oil pump assembly. The information of the failed part is as following： 
零件信息：Part information 
零件名称 
Part name 
机油泵总成 
Oil pump assembly 
车制造日期 
Vehicle production date 
/ 
VIN 码 
VIN 
/ 
销售日期 
Sale date 
/ 
车辆里程数 
Car mileage 
/ 
维修站名称 
Sale agent 
/ 
失效模式描述 
Failure circumstance  
机油泵卡死。Oil pump assembly was seized 
原材料信息：Raw material information 
原材料及牌号 
Raw material specification 
从动轴20CrMnTi 
齿轮SFT20233 
原材料厂商 
Raw material producer 
/ 
散件供应商 
Component supplier 
/ 
金属热处理状态 
Metal heat treatment state 
从动轴：表面碳氮共渗 
失效零件见图1：The failed part is shown in figure 1.  
Ⅱ. 结论与建议 Conclusions and Suggestions 
结论Conclusions： 
1. 1#失效件：由于从动齿与从动轴发生粘着磨损，从动齿剥离物粘在从动轴表面，从而导致两摩擦副之间卡死(从
动齿与从动轴设计匹配间隙为0.01mm-0.046mm，从动轴粘着物厚度约为0.2mm)。The 1# driven shaft and gear was 
seized, due to the adhesive wear between the driven shaft and gear (the design matching space was 0.01mm-0.046mm, 
the adhesions thickness of driven shaft is about 0.2mm). 
2. 2#失效件：从动轴与从动齿磨损形貌与1#失效件相似，也是粘着磨损引起两摩擦副间卡死；后期导致驱动轴
与泵体间也发生异常磨损。The 2# driven shaft and gear wear morphology was similar with 1# failure parts. The 
adhesive wear resulted in the 2# driven shaft and gear seized and the driver shaft and gear abnormal wear later. 
3. 1#失效件从动轴微观组织无异常，硬度、硬化层深度、化学成分及直径符合图纸要求；从动齿微观组织无异常，
硬度、孔径符合图纸要求。Microstructure of 1#driven shaft was normal, hardness, harden case, chemical components 
and its diameter met the technical requirement. Microstructure of 1# gear was normal, hardness and aperture met the 
requirement. 
4. 2#失效件从动轴微观组织无异常，硬度、硬化层深度及直径符合要求；从动齿硬度及孔径符合图纸要求
Microstructure of 2# driven shaft was normal, hardness, harden case, and its diameter met the technical requirement. 
Hardness and aperture of2# gear met the requirement 
建议Suggestions： 
1. 评估从动轴与从动齿，从动轴与驱动轴，驱动齿与从动齿及驱动轴与泵体轴孔设计间隙的合理性。
Evaluated the design space of driver shaft and driven shaft, driver gear and driven gear, driven shaft and gear, 
driver shaft and pump. 
2. 检查整个系统的清洁度，是否符合要求。Check the cleaness of the whole system. 
分发: 
Distribution 
SQE 姚雁平 
检验者Author 
薛 喜 才 
审核Auditor 
 
批准Approver 
 
日期Date 
2013.06.24 
日期Date 
 
日期Date 
 


 
上海汽车中心实验室 
中国·上海·嘉定区安研路201 号 
邮编. 201804 
 
SAIC QA Laboratory 
201 Anhong rd, Anting, Shanghai 
报告编号 
Report number 
 
SCL-S-13-0156M 
委托者: SQE 姚雁平 
Request person, dept： 
委托编号:  /  
Request number: 
送样日期:  2013.05.27 
Request date:  
报告日期:  2013.06.24 
Report date：  
第2页共15页 
 
SMPV-0.2.3-002-QA -F01 
III. 调查结果 Investigation Results  
工程两台NLE 发动机台架试验时机油泵卡死，送来失效件如下：图1 为新机油泵照片，显示其装配示意图 
失效件1#：F932 发动机，磨合1h 时机油泵卡死，见图2； 
失效件2#：F588 发动机冷启动，10 天后机油泵卡死，见图3； 
 
 
 
 
 
 
 
 
 
 
 
 
 
图1  新机油泵照片 
1) 
1#失效件 
拆解1#失效件，见图2a 所示。驱动轴与驱动齿、驱动轴与泵体配合磨损正常，驱动齿面磨损无异常，从动轴与
从动齿孔配合面卡死，吸油盘背面有铝合金碎屑（后续EDS 分析）。从动轴形貌见图2b-图2c：从动轴沿圆周方
向两条磨痕（黄色箭头），呈现粘着磨损的特征，局部由于磨损严重，粘着金属呈现约为0.2mm 台阶，部分有金
属被粘着后剪切、断裂的特征；从动齿磨损形貌(见图2d)也显示粘着磨损的特征，由于材质软，齿轮孔表面金属
剥离较严重；目前，从动轴与从动齿表面均未发现明显的沟槽、堆挤等硬质异物磨损的痕迹。  
 
 
 
 
 
 
 
 
 
 
 
 
 
 
                                        (a)  1#失效机油泵全貌 
驱动轴 
泵盖 
金属碎屑 
装
配
链
轮 
泵体 
 
机油泵反面 
机油泵正面 
吸油盘浸没在机油中，
装有滤网 
出油口 
泵体内驱动轴、从动
轴及齿轮 
驱动轴 
驱动齿通过过盈配合安装在驱动轴上，带动 
从动齿在从动轴上旋转，从动轴安装在泵体内 
驱动轴 
驱动齿 
从动轴 
从动齿 


 
上海汽车中心实验室 
中国·上海·嘉定区安研路201 号 
邮编. 201804 
 
SAIC QA Laboratory 
201 Anhong rd, Anting, Shanghai 
报告编号 
Report number 
 
SCL-S-13-0156M 
委托者: SQE 姚雁平 
Request person, dept： 
委托编号:  /  
Request number: 
送样日期:  2013.05.27 
Request date:  
报告日期:  2013.06.24 
Report date：  
第3页共15页 
 
SMPV-0.2.3-002-QA -F01 
 
 
 
 
 
 
 
 
 
(b)  1#失效件：从动轴与从动齿 
 
 
 
 
 
 
 
 
 
 
 
(c) 
 
 
 
 
 
 
 
 
 
 
 
 
 
 
(b) 从动轴表面形貌 
安装在泵体上 
拆解后 
粘着金属 
表面金属剪
切、断裂 
从动轴A 位置 
从动轴与从动齿 
A 位置 
B 位置 
从动轴B 位置 
纵向刨切，
见图2c 


 
上海汽车中心实验室 
中国·上海·嘉定区安研路201 号 
邮编. 201804 
 
SAIC QA Laboratory 
201 Anhong rd, Anting, Shanghai 
报告编号 
Report number 
 
SCL-S-13-0156M 
委托者: SQE 姚雁平 
Request person, dept： 
委托编号:  /  
Request number: 
送样日期:  2013.05.27 
Request date:  
报告日期:  2013.06.24 
Report date：  
第4页共15页 
 
SMPV-0.2.3-002-QA -F01 
 
 
 
 
 
 
 
 
 
 
 
 
 
 
(c) 从动轴表面磨损形貌 
 
 
 
 
 
 
 
 
 
 
 
 
 
 
 
 
 
 
 
 
 
 
从动齿孔 
磨损面颜色有变色，
组织有回火的特征 
金属剥离 
微观组织显示为铁素体与珠光体 


 
上海汽车中心实验室 
中国·上海·嘉定区安研路201 号 
邮编. 201804 
 
SAIC QA Laboratory 
201 Anhong rd, Anting, Shanghai 
报告编号 
Report number 
 
SCL-S-13-0156M 
委托者: SQE 姚雁平 
Request person, dept： 
委托编号:  /  
Request number: 
送样日期:  2013.05.27 
Request date:  
报告日期:  2013.06.24 
Report date：  
第5页共15页 
 
SMPV-0.2.3-002-QA -F01 
 
 
 
 
 
 
 
 
 
 
 
 
 
 
 
 
 
(d)从动齿孔形貌 
 
 
 
 
 
 
 
 
 
 
 
 
 
 
(e)吸油盘 
图2   1#失效件 
 
 
 


 
上海汽车中心实验室 
中国·上海·嘉定区安研路201 号 
邮编. 201804 
 
SAIC QA Laboratory 
201 Anhong rd, Anting, Shanghai 
报告编号 
Report number 
 
SCL-S-13-0156M 
委托者: SQE 姚雁平 
Request person, dept： 
委托编号:  /  
Request number: 
送样日期:  2013.05.27 
Request date:  
报告日期:  2013.06.24 
Report date：  
第6页共15页 
 
SMPV-0.2.3-002-QA -F01 
2) 
2#失效件 
2#失效件形貌，见图3a。从动轴与其匹配的齿轮配合面卡死，驱动轴与泵体配合面剧烈磨损，表面已变色，
吸油盘滤网上有铝合金碎屑。从动轴与齿轮表面形貌，见图3b-图3c，显示粘着磨损的特征，磨损面也未
发现明显的沟槽、堆挤等硬质异物磨损的痕迹。其磨损特征是1#失效件相似。 
 
 
 
 
 
 
 
 
 
 
 
 
 
(a)  2#失效件全貌 
 
 
 
 
 
 
 
 
 
 
 
 
 
(b)从动轴、从动齿形貌 
 
 
 
 
 
 
 
 
 
 
从动轴与齿轮配
合面卡死 
滤网有Al 合金碎屑 
驱动轴 
粘着金属 
A位置 
B 位置 
从动齿与轴卡死后，
摩擦泵体 
从动轴A 位置 
驱动轴与泵体剧烈磨
损，轴表面已变色 


 
上海汽车中心实验室 
中国·上海·嘉定区安研路201 号 
邮编. 201804 
 
SAIC QA Laboratory 
201 Anhong rd, Anting, Shanghai 
报告编号 
Report number 
 
SCL-S-13-0156M 
委托者: SQE 姚雁平 
Request person, dept： 
委托编号:  /  
Request number: 
送样日期:  2013.05.27 
Request date:  
报告日期:  2013.06.24 
Report date：  
第7页共15页 
 
SMPV-0.2.3-002-QA -F01 
 
 
 
 
 
 
 
 
 
 
 
 
 
 
 
(c)从动轴表面形貌 
 
 
 
 
 
 
 
 
 
 
 
 
 
(d)从动齿孔磨损形貌 
 
 
 
 
 
 
 
 
 
 
 
 
粘着金属 
从动齿与从动轴卡死后，与泵体内腔摩擦，致使磨削碎
屑进入两工件间，粘在从动轴表面。 
从动轴B 位置 


 
上海汽车中心实验室 
中国·上海·嘉定区安研路201 号 
邮编. 201804 
 
SAIC QA Laboratory 
201 Anhong rd, Anting, Shanghai 
报告编号 
Report number 
 
SCL-S-13-0156M 
委托者: SQE 姚雁平 
Request person, dept： 
委托编号:  /  
Request number: 
送样日期:  2013.05.27 
Request date:  
报告日期:  2013.06.24 
Report date：  
第8页共15页 
 
SMPV-0.2.3-002-QA -F01 
图3e 驱动轴与泵体异常磨损位置。磨损形貌呈现磨料磨损和粘着磨损双重痕迹，铝合金泵体有片状金属剥
离。结合能谱分析及从动轴与从动齿磨损形貌，可知，从动轴与从动齿卡死后导致驱动轴与泵体也异常磨
损。 
  
 
 
 
 
 
 
 
 
 
 
(e) 驱动轴与铝泵体磨损形貌 
 
 
图3   2#失效件 
 
能谱分析 
1) 
1#失效件 
对从动轴表面磨损区域点扫描、面扫描结果显示主要元素为Fe、C、O、Cu，未发现Al 等其他杂质，结合齿轮
化学成分可知从动轴表面粘着物主要是齿轮孔材质剥离后固相粘着所致，部分测试结果见图4-图5。 
 
 
 
 
 
 
 
 
 
 
 
 
图4  能谱分析（A 位置） 
 
 
 


 
上海汽车中心实验室 
中国·上海·嘉定区安研路201 号 
邮编. 201804 
 
SAIC QA Laboratory 
201 Anhong rd, Anting, Shanghai 
报告编号 
Report number 
 
SCL-S-13-0156M 
委托者: SQE 姚雁平 
Request person, dept： 
委托编号:  /  
Request number: 
送样日期:  2013.05.27 
Request date:  
报告日期:  2013.06.24 
Report date：  
第9页共15页 
 
SMPV-0.2.3-002-QA -F01 
 
 
 
 
 
 
 
 
 
 
 
图5  能谱分析（B 位置） 
图6 为吸油盘表面金属碎屑EDS 分析，显示其主要元素为Al、Si，可知该金属碎屑为铝合金碎片。 
 
 
 
 
 
 
 
 
 
 
 
 
图6  能谱分析 
 
2) 
2#失效件 
图7–图8 为2#失效件从动轴表面磨损区域能谱分析。从动轴表面A 位置（图3b）主要元素为Fe、Cr 等元
素，未发现Al 颗粒杂质； B 位置主要含有Fe、Cr、Mn、Al、Si 元素，其中Al、Si 元素为齿轮与泵体腔
磨损产物粘附在轴表面所致。 
 
 
 
 
 
 
 
 
1
2
3
4
5
6
7
8
9
keV
0
10
20
30
40
50
60
70
80
 cps/eV
Fe-KA
-KA
Al-K
Si-KS-KA
Ca-KA
Mn-KA
Cr-KA
 Fe 
 Fe 
C 
 Al 
 Si 
 S 
 Ca 
Ca 
 Mn 
 Mn 
 Cr 
 Cr 


 
上海汽车中心实验室 
中国·上海·嘉定区安研路201 号 
邮编. 201804 
 
SAIC QA Laboratory 
201 Anhong rd, Anting, Shanghai 
报告编号 
Report number 
 
SCL-S-13-0156M 
委托者: SQE 姚雁平 
Request person, dept： 
委托编号:  /  
Request number: 
送样日期:  2013.05.27 
Request date:  
报告日期:  2013.06.24 
Report date：  
第10页共15页 
 
SMPV-0.2.3-002-QA -F01 
 
 
 
 
 
 
 
 
 
 
 
 
 
 
 
图 7  能谱分析（A 位置） 
 
 
 
 
 
 
 
 
 
 
 
 
 
 
 
 
 
 
 
 
 
 
 
 
 
图 8  能谱分析（B 位置） 
1
2
3
4
5
6
7
8
9
keV
0
5
10
15
20
25
30
35
 cps/eV
Fe-KA
-KA
Al-K
Si-KS-KA
Ca-KA
Mn-KA
Cr-KA
 Fe 
 Fe 
C 
 Al 
 Si 
 S 
 Ca 
Ca 
 Mn 
 Mn 
 Cr 
 Cr

File: 材料工程师/SCL-S-13-0157M IS12 出气法兰支架.pdf.md
# SCL-S-13-0157M IS12 出气法兰支架.pdf

 
上海汽车中心实验室 
中国·上海·嘉定区安研路201 号 
邮编. 201804 
 
SAIC Central Laboratory 
201 Anhong rd, Anting, Shanghai, China 
报告编号 
Report number 
 
SCL-S-13-0157M 
委托者:质量分析科 黄海钧 
Request person, dept： 
委托编号: / 
Request number: 
送样日期: 2013.05.30 
Request date:  
报告日期: 2013.06.03 
Report date：  
第1 页共8 页 
 
分发: 
Distribution 
质量分析科：黄海钧 
检验者Author 
邵百明 
审核Auditor 
 
批准Approver 
 
日期Date 
2013.06.03 
日期Date 
 
日期Date 
 
SMPV-0.2.3-002-QA -F01 
零件号Part number 
10069611 
 零件名称 
Part name 
出气法兰支架Exhaust bracket 
图纸日期Drawing date 
/ 
零件生产日期Part production date 
/ 
 供货商 
Supplier 
天纳克Tenneco 
车型/项目Car type/project 
IS12 1.8T-AT 
阶段性报告 Interim report                结论性报告 Conclusion report          
 
Ⅰ.任务描述 Task description 
实验室受委托对出气法兰支架进行分析，失效零件具体信息如下： 
As requested, QA lab has analyzed the exhaust bracket. The information of the failed part is as following： 
零件信息：Part information 
零件名称 
Part name 
出气法兰支架Exhaust bracket 
车制造日期 
Vehicle production date 
/ 
VIN 码 
VIN 
LSJW34G3XCG084749 
销售日期 
Sale date 
2012-11-22 
车辆里程数 
Car mileage 
15345Km 
维修站名称 
Sale agent 
/ 
失效模式描述 
Failure circumstance  
出气法兰支架断裂。Exhaust pipe bracket is broken. 
原材料信息：Raw material information 
原材料及牌号 
Raw material specification 
304 t=4mm 
原材料厂商 
Raw material producer 
/ 
散件供应商 
Component supplier 
天纳克Tenneco 
金属热处理状态 
Metal heat treatment state 
/ 
失效零件见图2：The failed part is shown in figure 2.  
 
Ⅱ. 结论与建议 Conclusions and Suggestions 
 
结论Conclusions： 
（1） 支架是由于疲劳开裂的，主裂纹源产生于落料的边部，无缺陷。局部应力过大是导致其开裂的根部原因。
The bracket was broken by fatigue and the main crack was initiated at the cutting edge without detect. A big 
stress at the local is the root cause for the failure. 
（2） 材料的成分，强度，组织和厚度符合要求。The chemical composition, strength, microstructure and thickness 
meet the requirement. 
 
建议Suggestions： 
（1） 校核载荷；如果载荷过大，通过设计，降低其应力。Check the load. If the load is big, redesign to reduce 
the stress. 
（2） 了解失效车辆的路况以及驾驶员的习惯，检测该工况出现的振动载荷。Survey the road condition of 
the failed car and the drivers’ habit and check the vibration load under the condition. 
（3） 对售后类似里程数车辆的支架进行检查。Check the bracket of the customers’ car with the same 
mileage. 


 
上海汽车中心实验室 
中国·上海·嘉定区安研路201 号 
邮编. 201804 
 
SAIC QA Laboratory 
201 Anhong rd, Anting, Shanghai 
报告编号 
Report number 
 
SCL-S-13-0157M 
委托者: 质量分析科 黄海钧 
Request person, dept： 
委托编号:  /  
Request number: 
送样日期: 2013.05.30 
Request date:  
报告日期: 2013.06.03 
Report date：  
第2 页共8 页 
 
SMPV-0.2.3-002-QA -F01 
II. 调查结果Investigation Results  
        
       图1 显示的是包含有失效件的装配图。图中所显示的支架外形为设计更改前的支架；但是形状接
近，装配点的位置不变。目前市场失效的支架有两件，均为设计更改后的支架，其行驶里程数分别为：
15345Km，18530Km。收到的失效支架为行驶里程15345Km 车辆的支架。 
、 
 
图1 装配图 红色显示的是失效支架 
 
 
失效件 Failed Part 
失效支架如图2 所示。断裂位置为应力较大的部位；同时发现，折弯处有小的裂纹（疲劳见图9），长
度约5mm。表面螺栓压痕正常，无松动的特征，显示其装配正常。 
 
 
 
 
 
 
 
图2 失效的支架 
外侧 
 
 
 
微裂纹 
断裂面A 面 
断裂面B 面 
与变速箱连接 


 
上海汽车中心实验室 
中国·上海·嘉定区安研路201 号 
邮编. 201804 
 
SAIC QA Laboratory 
201 Anhong rd, Anting, Shanghai 
报告编号 
Report number 
 
SCL-S-13-0157M 
委托者: 质量分析科 黄海钧 
Request person, dept： 
委托编号:  /  
Request number: 
送样日期: 2013.05.30 
Request date:  
报告日期: 2013.06.03 
Report date：  
第3 页共8 页 
 
SMPV-0.2.3-002-QA -F01 
断口分析 Fracture Analysis 
     断口宏观照片如图3 所示。断口的右边区域大部分有明显的磨损；左边保存相对较好。断口左边宏观
贝壳纹表现出疲劳的特征，且裂纹起源于边部。依据弧线可以判断该裂纹的扩展路径如图3 箭头所示。同
时不难判断：左侧的裂纹为主要裂纹源。 
    右侧的断口表面可以看见裂纹相交形成的台阶（细节见图4 和图5），但是由于断裂面严重磨损无法对
其它次裂纹作进一步的分析。 
 
 
图3 两断裂面 （宏观断口） 
 
图4 局部1 翻边处的纵向微裂纹（箭头所示） 
 
局部2 裂纹相交形成
的台阶（见图4） 
主裂纹 
局部1：裂纹相交形成
的台阶（见图4） 
断裂A 面 靠近装配孔的一侧 
断裂B 面  
 
断口 
断口 
黄色所圈区域为原始断口，其它区域是取样撕
裂产生的；深度约2.5mm；断裂类型：疲劳 
裂纹，断口见右图 
翻边 
过渡 
处 


 
上海汽车中心实验室 
中国·上海·嘉定区安研路201 号 
邮编. 201804 
 
SAIC QA Laboratory 
201 Anhong rd, Anting, Shanghai 
报告编号 
Report number 
 
SCL-S-13-0157M 
委托者: 质量分析科 黄海钧 
Request person, dept： 
委托编号:  /  
Request number: 
送样日期: 2013.05.30 
Request date:  
报告日期: 2013.06.03 
Report date：  
第4 页共8 页 
 
SMPV-0.2.3-002-QA -F01 
 
图5 局部2  
     
利用电镜对主裂纹源进行观察，可以看见明显的放射线纹路（见图6）；收敛的部位为落料面的中间区
域，显示该区域为裂纹的起源区；未见此区域有异常损伤。局部放大后，可以看见明显的疲劳扩展条纹（见
图7），表明该断裂为疲劳。 
 
 
 
图6 翻边边部 放射性纹路；裂纹起源于落料面的中间区域；未见异常                        
见图5 
起源区 
裂纹扩展方向 
台阶 


 
上海汽车中心实验室 
中国·上海·嘉定区安研路201 号 
邮编. 201804 
 
SAIC QA Laboratory 
201 Anhong rd, Anting, Shanghai 
报告编号 
Report number 
 
SCL-S-13-0157M 
委托者: 质量分析科 黄海钧 
Request person, dept： 
委托编号:  /  
Request number: 
送样日期: 2013.05.30 
Request date:  
报告日期: 2013.06.03 
Report date：  
第5 页共8 页 
 
SMPV-0.2.3-002-QA -F01 
 
图7 主裂纹扩展区的疲劳扩展条纹 
 
图8 显示落料面的表面状态，可以看出：一半的落料面比较粗糙，类似打磨的痕迹；另一半比较光滑。
结合图4 不难看出，裂纹源不在粗糙表面，而处于光滑的表面；与此同时，抛光后的样品，未见任何异常
的缺陷。 
 
 
 
 
图8 落料面的状态 
 
       支架开裂的区域是应力较大的区域；振动产生的载荷过大是导致支架开裂的原因。该载荷的大小，
与车轮行驶的路况，发动机的转速有关。当然基于失效件，无法排除相连接的其它部件是否正常装配或者
出现松动。 
金属覆
盖在光
滑的表
面上 
 


 
上海汽车中心实验室 
中国·上海·嘉定区安研路201 号 
邮编. 201804 
 
SAIC QA Laboratory 
201 Anhong rd, Anting, Shanghai 
报告编号 
Report number 
 
SCL-S-13-0157M 
委托者: 质量分析科 黄海钧 
Request person, dept： 
委托编号:  /  
Request number: 
送样日期: 2013.05.30 
Request date:  
报告日期: 2013.06.03 
Report date：  
第6 页共8 页 
 
SMPV-0.2.3-002-QA -F01 
      图9 显示的折弯处的断口；可以看出明显的贝壳纹，断裂类型为疲劳；断口的深度约6mm。 
 
 
（a）裂纹掰开 
 
（b）断口 多元疲劳；起源表面；箭头显示疲劳台阶 
图9 折弯处断口 
 
 


 
上海汽车中心实验室 
中国·上海·嘉定区安研路201 号 
邮编. 201804 
 
SAIC QA Laboratory 
201 Anhong rd, Anting, Shanghai 
报告编号 
Report number 
 
SCL-S-13-0157M 
委托者: 质量分析科 黄海钧 
Request person, dept： 
委托编号:  /  
Request number: 
送样日期: 2013.05.30 
Request date:  
报告日期: 2013.06.03 
Report date：  
第7 页共8 页 
 
SMPV-0.2.3-002-QA -F01 
材料检测 Material Test 
  材料的相关检测结果如表1 所示。由表可见：（1）成分符合要求。（2）硬度的范围为333-209HV 之间；翻边
处，变形量较大，有加工硬化效应，硬度在265~333HV 之间；变形较小区域的硬度接近200HV。参照GB/T 1172，
并结合参考文献，变形小的区域强度约为725MPa，是正常的。（3）组织为奥氏体，有孪晶，是正常的。（4）厚
度符合要求。 
 
表1 材料检测结果 
序号
No. 
试验项目
Test item 
额定值Requirement 
测试结果 
Test Result 
评价evaluation 
合格
ok 
不合格 
not ok 
1 
成分 
304  
JIS G 4305-2005 
  
  
  
C 
≤0.08 
0.040 
× 
  
Si 
≤1.00 
0.362 
× 
  
Mn 
≤2.00 
1.089 
× 
  
P 
≤0.045 
0.038 
× 
  
S 
≤0.030 
0.0011 
× 
  
Ni 
8.0~10.50 
8.140 
× 
  
Cr 
18.0~20.0 
18.43 
× 
2 
硬度 
原材料 
≤200HV1 
/ 
/ 
 
 
零  件 
/ 
209,214,210 
（变形小的区域） 
/ 
 
265-333 
（变形大的区域） 
/ 
 
3 
机械性能 
原材料 
Rm：≥520MPa1 
/ 
/ 
Rp0.2：≥205MPa1 
/ 
/ 
 
 
零  件 
/ 
约725MPa2 
（变形小的区域） 
/ 
 
 
 
886~1105MPa2 
（变形大的区域） 
/ 
 
4 
组织 
/ 
等轴奥氏体，孪晶 
（见图10） 
/ 
 
5 
厚度 
4mm±0.35 
3.8mm 
× 
说明：1）该要求是固溶热处理状态下的要求，经过变形后，硬度和强度会上升。 
      2）参照GB/T 1172 并结合文献资料，由硬度换算后的大约强度。 


 
上海汽车中心实验室 
中国·上海·嘉定区安研路201 号 
邮编. 201804 
 
SAIC QA Laboratory 
201 Anhong rd, Anting, Shanghai 
报告编号 
Report number 
 
SCL-S-13-0157M 
委托者: 质量分析科 黄海钧 
Request person, dept： 
委托编号:  /  
Request number: 
送样日期: 2013.05.30 
Request date:  
报告日期: 2013.06.03 
Report date：  
第8 页共8 页 
 
SMPV-0.2.3-002-QA -F01 
 
图10 等轴奥氏体组织 晶内有孪晶
