Repository: kujaxr/obsidian-vault

File: 材料工程师/SCL-S-13-0158M.pdf.md
# SCL-S-13-0158M.pdf

 
上海汽车中心实验室 
SAIC Center Lab 
中国·上海·嘉定区安研路201 号 
邮编. 201804 
No 201 Anyan road, Jiading, Shanghai China 
Post code 201804 
报告编号 
Report number 
 
SCL-S-13-0158M 
委托者:  QA  刘志远 
Request person, dept：Dong Chao 
委托编号:  SCL-S-13-0158M 
Request number:  
送样日期:  2013.6.3 
Request date:  
报告日期:  2013.6.8 
Report date： 
                       第1页共10页 
 
分发: 
Distribution 
QA  刘志远 
检验者Author 
白云岭 
审核Auditor 
 
批准Approver 
 
日期Date 
2013.6.8 
日期Date 
 
日期Date 
 
 
零件号Part number 
SH78Z-1602012 
 零件名称 
Part name 
分离拨叉固定螺栓（M8  10.9 级） 
Bolt 
图纸日期Drawing date 
/ 
零件生产日期Part production date 
/ 
 供货商 
Supplier 
上海变速器有限公司 
车型/项目Car type/project 
IP2X/BP 
 
                阶段性报告 Interim report              结论性报告 Conclusion report          
Ⅰ.任务描述 Task description 
实验室受委托对分离拨叉固定螺栓进行失效原因分析，78Z 变速箱分离拨叉断裂迄今售后市场共抱怨8 例，
问题表现为车辆离合器无法分离，检查发现分离拨叉固定螺栓断裂，且从照片看断裂位置基本一致。失效零件具
体信息见下一页，实验室收到3 例失效件（序号为6、7、8）： 
As requested, QA lab has analyzed the failure of Bolt. 78Z gearbox fork isolated fracture of the aftermarket complain 
so far eight cases, the problem can not be separated the performance of the vehicle clutch, examination revealed fracture 
separating fork bolts, and from the photo look basically the same fault location. Failure parts specific information see next 
page ，Laboratory received three cases of failure of parts (numbered 6,7,8):  
 
 
 
 
 
 
 
 
 
 
 
失效件实物一例 
One of failure parts 
Ⅱ. 结论与建议 Conclusions and suggestions 
结论Conclusions： 
1、 螺栓是由于夹紧力不足引起的疲劳断裂。 
The failure of the parts is fatigue fracture, due to insufficient clamping force.  
2、 零件的材料性能符合技术要求。 
Hardness is less than about technical requirements 10HV, but this is not the root cause of breakage caused. 
建议Suggestions： 
1、 校核螺栓的实际应力载荷。 
Check bolt actual stress loading. 
2、 校核装配工艺的适用性和检查装配过程质量。 
Check the suitability of the PAM and the assembly process quality. 
 


 
上海汽车中心实验室 
SAIC Center Lab 
中国·上海·嘉定区安研路201 号 
邮编. 201804 
No 201 Anyan road, Jiading, Shanghai China 
Post code 201804 
报告编号 
Report number 
 
SCL-S-13-0158M 
委托者: QA  刘志远 
Request person, dept： 
送样日期:  2013.6.3 
Request date:  
报告日期:  2013.6.8 
Report date：  
第2页共10页 
 
零件信息：Part information 
序号 
案例主题 
服务中心 
VIN 
公里数 
车辆日期 变速箱日期 
备注 
1 
R550-变速器-分离拨
叉螺栓断裂 
苏州建孚 
LSJW26H32AS087863 
9024 
2010-11-9 
101102-0173 
未更换
变速器 
2 
R550-变速器-分离拨
叉螺栓断裂 
鞍山荣威 
LSJW26H32BS031262 
11000 
2011-3-30 
110320-0234 
未更换
变速器 
3 
R550-变速器-分离拨
叉螺丝断裂(变速器) 
青岛盛腾 
LSJW26H32BS050913 
18136 
2011-7-4 
110517-0042 
更换变
速器 
4 
R550-变速器-分离拨
叉螺丝断裂(盘/片/变
速器) 
江苏森风 
LSJW26H30BS068343  
21367 
2011-9-14 
110815-0162 
更换变
速器 
5 
MG6-变速器-拨叉锁紧
螺栓断裂 
江苏大昌 
LSJW24H31BS050311 
25489 
2011-7-4 
110517-0038 
更换分
离摇臂、
拨叉、螺
栓 
6 
MG6-变速器-拨叉螺栓
断裂(变速器/盘/片/轴
承) 
洛阳德众 
LSJW24H3XBS029053 
39450 
2011-3-16 
110302-0190 
更换变
速器 
7 
R550-变速器-拨叉锁
紧螺栓断裂 
青岛盛腾 
LSJW26H37BS064287 
12415 
2011-9-2 
110804-0172 
更换分
离摇臂、
拨叉、螺
栓 
8 
R750-变速器-拨叉锁
紧螺栓断裂 
青岛欣合 
LSJW16G32BG052412 
9042 
2011-9-13 
  
更换分
离摇臂、
拨叉、螺
栓 
原材料信息：Raw material information 
原材料及牌号 
Raw material specification 
40Cr 
原材料厂商 
Raw material producer 
/ 
装配扭矩 
30-40Nm 
金属热处理状态 
Metal heat treatment state 
淬火+回火 
 
 
 
分离摇臂 
分离拨叉 
螺栓 
失效件在总成中的装配关系 


 
上海汽车中心实验室 
SAIC Center Lab 
中国·上海·嘉定区安研路201 号 
邮编. 201804 
No 201 Anyan road, Jiading, Shanghai China 
Post code 201804 
报告编号 
Report number 
 
SCL-S-13-0158M 
委托者: QA  刘志远 
Request person, dept： 
送样日期:  2013.6.3 
Request date:  
报告日期:  2013.6.8 
Report date：  
第3页共10页 
 
III. 测试结果 Test Results  
1、 宏观观察： 
1）收到委托者提供的3 件断裂螺栓，断裂位置基本一致，均位于内螺纹与螺栓结合的交界处，实物形
貌见图1。 
 
  
 
 
 
 图1  失效件实物形貌 
 
 
 
6# 洛阳德众 
8# 青岛欣合 
7# 青岛盛腾 
分离摇臂 
分离拨叉 
螺栓 


 
上海汽车中心实验室 
SAIC Center Lab 
中国·上海·嘉定区安研路201 号 
邮编. 201804 
No 201 Anyan road, Jiading, Shanghai China 
Post code 201804 
报告编号 
Report number 
 
SCL-S-13-0158M 
委托者: QA  刘志远 
Request person, dept： 
送样日期:  2013.6.3 
Request date:  
报告日期:  2013.6.8 
Report date：  
第4页共10页 
 
2）螺栓的作用：分离拨叉使用螺栓（失效断裂件）固定在分离摇臂轴上，随分离摇臂轴的转动而转动，
分离拨叉驱动分离轴承，再通过分离轴承驱动离合器压盘的膜片弹簧。 
  但三件失效件的分离摇臂轴上都有与分离拨叉相对位移（移动）的摩擦痕迹，见图2，说明分离摇臂
轴与分离拨叉之间有间隙或松动，即螺栓的夹紧力不足了。 
 
 
 
 
 
 
 
 
 
图2 相关零件观察 
6# 洛阳德众 
7# 青岛盛腾 
8# 青岛欣合 


 
上海汽车中心实验室 
SAIC Center Lab 
中国·上海·嘉定区安研路201 号 
邮编. 201804 
No 201 Anyan road, Jiading, Shanghai China 
Post code 201804 
报告编号 
Report number 
 
SCL-S-13-0158M 
委托者: QA  刘志远 
Request person, dept： 
送样日期:  2013.6.3 
Request date:  
报告日期:  2013.6.8 
Report date：  
第5页共10页 
 
3、断口观察： 
   1）6# 洛阳德众：断口较为平坦，但从宏观观察来看，断口都具有疲劳断裂的特征，疲劳源如图中红色箭头
所示见图3a；疲劳源附近断口微观形貌，具有典型的疲劳辉纹和二次裂纹，疲劳扩展方向如图中黄色虚线所示，
见图3b。 
   
 
 
图3   6#洛阳德众失效件断口形貌 
3a 
3b 
疲
 
劳
 
区
 
瞬
 
断
 
区
 


 
上海汽车中心实验室 
SAIC Center Lab 
中国·上海·嘉定区安研路201 号 
邮编. 201804 
No 201 Anyan road, Jiading, Shanghai China 
Post code 201804 
报告编号 
Report number 
 
SCL-S-13-0158M 
委托者: QA  刘志远 
Request person, dept： 
送样日期:  2013.6.3 
Request date:  
报告日期:  2013.6.8 
Report date：  
第6页共10页 
 
2）8# 青岛欣合：断口较为平坦，但从宏观观察来看，断口都具有疲劳断裂的特征，疲劳源如图中红色箭头所示
（图4b），疲劳源处有疲劳台阶，见图4a；疲劳源附近断口微观形貌，具有典型的疲劳辉纹和二次裂纹，疲劳扩
展方向如图中黄色虚线所示，见图4c。 
 
 
 
 
 
 
 
 
 
图4   8#青岛欣合失效件断口形貌 
4a 
4c 
疲
 
劳
 
区
 
瞬
 
断
 
区
 
4b 


 
上海汽车中心实验室 
SAIC Center Lab 
中国·上海·嘉定区安研路201 号 
邮编. 201804 
No 201 Anyan road, Jiading, Shanghai China 
Post code 201804 
报告编号 
Report number 
 
SCL-S-13-0158M 
委托者: QA  刘志远 
Request person, dept： 
送样日期:  2013.6.3 
Request date:  
报告日期:  2013.6.8 
Report date：  
第7页共10页 
 
3）7#青岛盛腾：委托者只提供了该断口其中的一段，且该断口已严重磨损，已无法进行断口微观观察、分
析。但从宏观观察来看，可以判断断口具有疲劳特征，断裂方向如图中黄色箭头所示，见图5。 
 
图5  7#青岛盛腾断口宏观形貌 
   
 
 
 
 
 
 
 
 
 
 
 
 
 
 
 
 
疲
 
劳
 
区
 
瞬
 
断
 
区
 


 
上海汽车中心实验室 
SAIC Center Lab 
中国·上海·嘉定区安研路201 号 
邮编. 201804 
No 201 Anyan road, Jiading, Shanghai China 
Post code 201804 
报告编号 
Report number 
 
SCL-S-13-0158M 
委托者: QA  刘志远 
Request person, dept： 
送样日期:  2013.6.3 
Request date:  
报告日期:  2013.6.8 
Report date：  
第8页共10页 
 
4．  金相、硬度检测分析： 
1）6# 洛阳德众：将断裂螺栓纵向剖切，镶嵌制样后，进行监测分析。观察发现，离断口面较近的几
个螺牙有从螺牙底部扩展的裂纹，扩展方向一致见图6；经放大观察，该裂纹无氧化、脱碳现象，见图7。
从上可以得出该裂纹是在螺栓断裂以后，残留部分螺栓继续工作产生的后续疲劳裂纹。 
序号 
No. 
试验项目 
Test item 
额定值 
Requirement 
试验结果 
Test result 
评价 Evaluation 
合格 
qualified 
不合格 
unqualified 
1 
芯部硬度 
320-380HV 
380、379、380 
× 
 
2 
表面硬度 
≤390HV0.3 
381、385、386 
× 
 
3 
螺牙缺陷 
中径以下无折叠 
中径以下无折叠 (图8) 
× 
 
4 
表面脱碳 
≤0.015 
0    (图8) 
× 
 
5 
金相组织 
回火索氏体 
回火索氏体 (图9) 
× 
 
 
图6 
 
 
 
 
 
 
 
 
 
 
图7  100X                              图8  100X                           图9    500X 
  
断
 
口
 
面
 


 
上海汽车中心实验室 
SAIC Center Lab 
中国·上海·嘉定区安研路201 号 
邮编. 201804 
No 201 Anyan road, Jiading, Shanghai China 
Post code 201804 
报告编号 
Report number 
 
SCL-S-13-0158M 
委托者: QA  刘志远 
Request person, dept： 
送样日期:  2013.6.3 
Request date:  
报告日期:  2013.6.8 
Report date：  
第9页共10页 
 
2）8# 青岛欣合：将断裂螺栓纵向剖切，镶嵌制样后，进行监测分析。观察发现，离断口面较近的几个螺牙有从
螺牙底部扩展的裂纹，扩展方向一致见图10；经放大观察，该裂纹无氧化、脱碳现象，见图11。从上可以得出
该裂纹是在螺栓断裂以后，残留部分螺栓继续工作产生的后续疲劳裂纹。 
序号 
No. 
试验项目 
Test item 
额定值 
Requirement 
试验结果 
Test result 
评价 Evaluation 
合格 
qualified 
不合格 
unqualified 
1 
芯部硬度 
320-380HV 
378、379、380 
× 
 
2 
表面硬度 
≤390HV0.3 
382、385、387 
× 
 
3 
螺牙缺陷 
中径以下无折叠 
中径以下无折叠 (图12) 
× 
 
4 
表面脱碳 
≤0.015 
0    (图12) 
× 
 
5 
金相组织 
回火索氏体 
回火索氏体 (图13) 
× 
 
 
图10 
 
 
 
 
 
 
 
  
 
 
图11   100X                         图12  100X                          图13   500X 
 
 
断
 
口
 
面
 


 
上海汽车中心实验室 
SAIC Center Lab 
中国·上海·嘉定区安研路201 号 
邮编. 201804 
No 201 Anyan road, Jiading, Shanghai China 
Post code 201804 
报告编号 
Report number 
 
SCL-S-13-0158M 
委托者: QA  刘志远 
Request person, dept： 
送样日期:  2013.6.3 
Request date:  
报告日期:  2013.6.8 
Report date：  
第10页共10页 
 
3）7# 青岛盛腾：因提供的断裂螺栓部分的螺牙已损坏，无法对螺牙的性能检测，故只检测该失效件的硬度、表
面脱碳和金相组织，结果如下： 
序号 
No. 
试验项目 
Test item 
额定值 
Requirement 
试验结果 
Test result 
评价 Evaluation 
合格 
qualified 
不合格 
unqualified 
1 
芯部硬度 
320-380HV 
378、376、376 
× 
 
2 
表面脱碳 
≤0.015 
0    (图14) 
× 
 
3 
金相组织 
回火索氏体 
回火索氏体 (图15) 
× 
 
 
  
 
              图14   100X                                 图15   500X

File: 材料工程师/SCL-S-13-0159M 后下控制臂.pdf.md
# SCL-S-13-0159M 后下控制臂.pdf

 
上海汽车中心实验室 
中国·上海·嘉定区安研路201 号 
邮编. 201804 
 
SAIC QA Laboratory 
201 Anhong rd, Anting, Shanghai 
报告编号 
Report number 
 
SCL-S-13-0159M 
委托者: CH 李思明 
Request person, dept： 
委托编号:  /  
Request number: 
送样日期:  2013.06.06 
Request date:  
报告日期:  2013.06.08 
Report date：  
第1页共6页 
 
SMPV-0.2.3-002-QA -F01 
零件号Part number 
10065297 
 零件名称 
Part name 
左后下控制臂总成 
Rear Lower Arm Assembly-L 
图纸日期Drawing date 
/ 
零件生产日期Part production date 
/ 
 供货商 
Supplier 
上海汇众汽车部件制造有限公司 
车型/项目Car type/project 
IP24 
阶段性报告 Interim report                结论性报告 Conclusion report          
 
Ⅰ.任务描述 Task description 
实验室受委托对左后下控制臂总成进行失效原因分析，失效零件具体信息如下： 
As requested, SCL has analyzed the failure of rear lower arm assembly-L. The information of the failed part is as 
following： 
零件信息：Part information 
零件名称 
Part name 
左后下控制臂总成 
Rear Lower Arm Assembly-L 
车制造日期 
Vehicle production date 
/ 
VIN 码 
VIN 
/ 
销售日期 
Sale date 
/ 
车辆里程数 
Car mileage 
24750km， G5+试验进度：83.59% 维修站名称 
Sale agent 
/ 
失效模式描述 
Failure circumstance  
左后下控制臂开裂。The Rear Lower Arm Assembly-L was broken. 
原材料信息：Raw material information 
原材料及牌号 
Raw material specification 
QStE 380TM 
原材料厂商 
Raw material producer 
/ 
散件供应商 
Component supplier 
/ 
金属热处理状态 
Metal heat treatment state 
/ 
失效零件见图1：The failed part is shown in figure 1.  
 
Ⅱ. 结论与建议 Conclusions and Suggestions 
结论Conclusions： 
1. 后控制臂是由于疲劳而开裂的，开裂处位于控制臂焊接处，裂纹起源于边部。The rear lower arm was fatigue 
broken, the crack location was at the welding, and the crack propagated from the wedge of the parts. 
2. 零件微观组织无异常，化学成分、厚度符合要求。Microstructure was normal, the chemical components and 
thickness met the requirement 
. 
 
建议Suggestions： 
1. 优化支架的焊接位置或更改支架的连接方式，禁止在控制臂边部进行焊接。Optimized the connecting of 
bracket or changed the welding location, prohibited welding at the wedge of rear lower arm. 
 
 
 
分发: 
Distribution 
CH 李思明 
检验者Author 
薛 喜 才 
审核Auditor 
 
批准Approver 
 
日期Date 
2013.06.08 
日期Date 
 
日期Date 
 


 
上海汽车中心实验室 
中国·上海·嘉定区安研路201 号 
邮编. 201804 
 
SAIC QA Laboratory 
201 Anhong rd, Anting, Shanghai 
报告编号 
Report number 
 
SCL-S-13-0159M 
委托者: CH 李思明 
Request person, dept： 
委托编号:  /  
Request number: 
送样日期:  2013.06.06 
Request date:  
报告日期:  2013.06.08 
Report date：  
第2页共6页 
 
SMPV-0.2.3-002-QA -F01 
III. 调查结果 Investigation Results  
收到失效件见图1 所示。有图可知： 
 
左后下摆臂支架处开裂，裂纹长约9.5mm，开裂处位于起弧位置；  
 
支架焊接在控制臂上，控制线安装在支架上，支架是非承载件； 
 
根据控制臂装配图可知，其主要受到弯曲载荷作用； 
 
 
 
 
 
 
 
 
 
 
 
 
 
 
 
 
 
 
 
 
 
 
 
 
 
 
 
 
 
 
 
 
 
图1   失效后下控制臂 
 
 
 
控制臂上面 
控制臂下面 
开裂处 
起弧端 
支架焊接位置 
安装控制线 
气孔 


 
上海汽车中心实验室 
中国·上海·嘉定区安研路201 号 
邮编. 201804 
 
SAIC QA Laboratory 
201 Anhong rd, Anting, Shanghai 
报告编号 
Report number 
 
SCL-S-13-0159M 
委托者: CH 李思明 
Request person, dept： 
委托编号:  /  
Request number: 
送样日期:  2013.06.06 
Request date:  
报告日期:  2013.06.08 
Report date：  
第3页共6页 
 
SMPV-0.2.3-002-QA -F01 
断口分析 
断口低倍形貌.如图2 所示。由图可见，整个断口比较平整，断口左侧呈现清晰的疲劳弧线，局部可见疲劳
台阶，可知该断口为疲劳断口；根据弧线收敛位置，裂纹起源于控制臂外边部。 
 
 
 
 
 
 
 
 
 
 
 
 
 
 
 
 
 
 
 
 
 
 
 
 
 
 
图2 断口形貌 
 
图3 为裂纹源外观形貌。可见，裂纹源处于支架与控制臂焊接起弧位置；在起弧处未发现咬边、机械损伤
等缺陷。 
 
 
 
 
 
 
 
 
 
疲劳条纹扩展 
台阶 
控制臂外边 
控制臂里边 


 
上海汽车中心实验室 
中国·上海·嘉定区安研路201 号 
邮编. 201804 
 
SAIC QA Laboratory 
201 Anhong rd, Anting, Shanghai 
报告编号 
Report number 
 
SCL-S-13-0159M 
委托者: CH 李思明 
Request person, dept： 
委托编号:  /  
Request number: 
送样日期:  2013.06.06 
Request date:  
报告日期:  2013.06.08 
Report date：  
第4页共6页 
 
SMPV-0.2.3-002-QA -F01 
 
 
 
 
 
 
 
 
 
 
 
 
 
 
 
 
 
图4  裂纹源外观形貌 
金相分析 
裂纹源处（控制臂）微观组织为铁素体+少量珠光体，而远离焊缝区域基体微观组织为铁素体+少量珠光体；
裂纹源组织未见异常，见图5-图6.。 
 
 
 
 
 
 
 
 
 
 
 
 
 
 
 
 
 
图5  断口微观组织   200x 
 
 
 
支架 
裂纹源 
金相取样 
断口 
零
件
表
面 
裂纹源 
热影响区 


 
上海汽车中心实验室 
中国·上海·嘉定区安研路201 号 
邮编. 201804 
 
SAIC QA Laboratory 
201 Anhong rd, Anting, Shanghai 
报告编号 
Report number 
 
SCL-S-13-0159M 
委托者: CH 李思明 
Request person, dept： 
委托编号:  /  
Request number: 
送样日期:  2013.06.06 
Request date:  
报告日期:  2013.06.08 
Report date：  
第5页共6页 
 
SMPV-0.2.3-002-QA -F01 
 
 
 
 
 
 
 
 
 
 
 
 
 
 
 
 
 
图7  基体组织    200x 
 
 
 
 
 
 
 
 
 
 
 
 
 
 
 
 
 
 
 
 
 
 
 
 


 
上海汽车中心实验室 
中国·上海·嘉定区安研路201 号 
邮编. 201804 
 
SAIC QA Laboratory 
201 Anhong rd, Anting, Shanghai 
报告编号 
Report number 
 
SCL-S-13-0159M 
委托者: CH 李思明 
Request person, dept： 
委托编号:  /  
Request number: 
送样日期:  2013.06.06 
Request date:  
报告日期:  2013.06.08 
Report date：  
第6页共6页 
 
SMPV-0.2.3-002-QA -F01 
材料检测   
材料检测结果如表1 所示。 
表1 材料测试结果 
序号 
No. 
试验项目 
Test item 
额定值 
Requirement 
试验结果 
Test result 
评价 Evaluation 
合格 
OK 
不合格 
Not OK 
1 
化学成分 
Chemical Components 
QStE 380TM 
/ 
/ 
 
C:≤0.12 
0.067 
× 
 
Si: ≤0.50 
0.018 
× 
 
Mn:≤1.40 
0.885 
× 
 
P:≤0.030 
0.011 
× 
 
S:≤0.025 
0.005 
× 
 
2 
控制臂硬度 
Hardness 
/ 
174 
173 
179 
/ 
 
转化成抗拉强度 
Convert to tensile strength 
Rm：450-590MPa 
560 
560 
575 
/ 
 
3 
微观组织 
Microstructure 
裂纹源处 
/ 
铁素体+少量珠光体 
/ 
 
基体 
/ 
铁素体+少量珠光体 
/ 
 
硬度 
Hardness 
裂纹源处 
/ 
173 
170 
183 
/ 
 
基体 
/ 
175 
180 
182 
/ 
 
4 
厚度（控制臂）  
Thickness 
2.5mm 
2.5mm 
× 
 
注：抗拉强度按照EN ISO 18265-2004 转化而来，结果仅供参考； 
     
 
综上所述： 
1. 裂纹源未见焊接引起的缺陷，机械损伤，且裂纹源微观组织及硬度无异常，材质也符合要求。可知，本
次失效与焊接缺陷无关，可能与此处应力过大有关。 
2. 调查显示该零件曾发生类似的失效，具体可见报告SCL-S-13-0083M。

File: 材料工程师/SCL-S-13-0160M 空滤壳体.pdf.md
# SCL-S-13-0160M 空滤壳体.pdf

 
上海汽车中心实验室
(SAIC Center Lab) 
中国·上海·嘉定区安研路201 号 
邮编. 201804 
No. 201 Anyan Road, Jiading District,  
Shanghai, China. 
Post code :200433 
报告编号：Report number 
SCL-S-13-0160M 
委托者Requestor：宋长霖 
送样日期Deliver date：2013.06.08 
报告日期Report date：2013.06.21 
第 1 页 共 4 页 
Page 1 of 4  
 
零件号 
Part number 
30000026 
零件名称 
Part name 
空气滤清器 
Air cleaner 
图纸日期 
Drawing date  
/ 
零件生产日期 
Production date 
/ 
供货商 
Supplier 
上海永红 
Shanghai Yonghong 
车型/项目 
Car type/project 
IP 21 
 
   阶段性报告  Stage report        结论性报告 Conclusion report           测试报告 Test report 
Ⅰ.任务描述 Task description 
实验室受委托对空气滤清器进行失效原因分析，失效零件具体信息如下： 
As requested, QA lab has analyzed the invalid cause of air cleaner, and the information of invalid part is shown as 
following： 
零件信息：Part information 
零件名称 
Part name 
空气滤清器 
Air cleaner 
制造日期 
Production date 
/ 
VIN 码 
VIN number 
/ 
销售日期 
Sale date 
/ 
车辆里程数 
Car mileage 
0 km 
销售商 
Sale agent 
/ 
失效模式描述 
Invalid situation 
description 
螺钉孔失效 
Screw hole failed. 
原材料信息：Raw material information 
原材料及牌号 
Raw material 
and trademark 
PP-T20 
原材料厂商 
Raw material producer 
普利特 
散件供应商 
Part supplier 
/ 
金属热处理状态 
Metal heat treatment state 
/ 
失效零件见图1：The invalid part is shown in Fig 1.  
Ⅱ. 结论与建议 Conclusions and suggestions 
结论： 1. 失效件材料不符合技术要求。 
Conclusions:  1. Material performance of failure part did not conform to requirements.        
 
建议： 1. 责令供应商对材料问题进行解释和整改。 
Suggestions: 1. Let supplier explain to material problem and rectify.  
   
 
分发： 
Dispenser 
宋长霖 
检验者： 
Identifier 
狄春峰 
审核： 
Auditor 
 
批准： 
Approver 
 
日期： 
Date 
2013.06.21 
日期： 
Date 
 
日期： 
Date 
 
 
 


 
上海汽车中心实验室
(SAIC Center Lab) 
中国·上海·嘉定区安研路201 号 
邮编. 201804 
No. 201 Anyan Road, Jiading District,  
Shanghai, China. 
Post code :200433 
报告编号：Report number 
SCL-S-13-0160M 
委托者Requestor：宋长霖 
送样日期Deliver date：2013.06.08 
报告日期Report date：2013.06.21 
第 2 页 共 4 页 
Page 2 of 4  
 
 
              
         
图1 失效件 
Fig.1 Failure part 
 
III. 测试结果 Test Results  
序号 
No. 
试验项目 
Test item 
额定值 
Requirement 
试验结果 
Test result 
评价 Evaluation 
第一次 
第二次 
合格 
qualified 
不合格 
unqualified 
I 
失效件 
 
 
1 
红外（GB/T6040-2002） 
Infrared Spectroscopy 
PP 
PP/PE 
 
× 
2 
熔点（GB/T19466.3-2006） 
Melting point (℃) 
160±5 
162/126 
 
× 
3 
焓值（GB/T19466.3-2006） 
Enthalpy (J/g) 
/ 
39.7/5.3 
40.2/4.7 
 
× 
4 
灰分（GB/T9345.1-2008） 
Ash content (%) 
20±3 
22.8 
× 
 
II 
新件 
 
 
1 
红外（GB/T6040-2002） 
Infrared Spectroscopy 
PP 
PP 
× 
 
2 
熔点（GB/T19466.3-2006） 
Melting point (℃) 
160±5 
165 
× 
 
3 
焓值（GB/T19466.3-2006） 
Enthalpy (J/g) 
/ 
64.7 
68.7 
× 
 
4 
灰分（GB/T9345.1-2008） 
Ash content (%) 
20±3 
20.8 
× 
 


 
上海汽车中心实验室
(SAIC Center Lab) 
中国·上海·嘉定区安研路201 号 
邮编. 201804 
No. 201 Anyan Road, Jiading District,  
Shanghai, China. 
Post code :200433 
报告编号：Report number 
SCL-S-13-0160M 
委托者Requestor：宋长霖 
送样日期Deliver date：2013.06.08 
报告日期Report date：2013.06.21 
第 3 页 共 4 页 
Page 3 of 4  
 
序号 
No. 
试验项目 
Test item 
额定值 
Requirement 
试验结果 
Test result 
评价 Evaluation 
第一次 
第二次 
合格 
qualified 
不合格 
unqualified 
III 
粒料 
 
 
1 
红外（GB/T6040-2002） 
Infrared Spectroscopy 
PP 
PP 
× 
 
2 
熔点（GB/T19466.3-2006） 
Melting point (℃) 
160±5 
165 
× 
 
3 
焓值（GB/T19466.3-2006） 
Enthalpy (J/g) 
/ 
65.2 
67.2 
× 
 
4 
灰分（GB/T9345.1-2008） 
Ash content (%) 
20±3 
20.9 
× 
 
 
小结：失效件材料不符合技术要求。如图2 所示，失效件与新件材料明显不一致，失效件中含有
PE 成分。 
 
 
图2 DSC 曲线 
Fig. 2 DSC Curve 
 
 
 
 
 


 
上海汽车中心实验室
(SAIC Center Lab) 
中国·上海·嘉定区安研路201 号 
邮编. 201804 
No. 201 Anyan Road, Jiading District,  
Shanghai, China. 
Post code :200433 
报告编号：Report number 
SCL-S-13-0160M 
委托者Requestor：宋长霖 
送样日期Deliver date：2013.06.08 
报告日期Report date：2013.06.21 
第 4 页 共 4 页 
Page 4 of 4  
 
Ⅳ. 宏观分析 Macroscopic observation 
 
 
失效件断口如图2 所示。打螺钉时，螺钉孔严重变形、打滑，导致紧固失效。 
 
图3 失效件断口 
Fig. 3 Fracture of failure part

File: 材料工程师/SCL-S-13-0161M 杯托.pdf.md
# SCL-S-13-0161M 杯托.pdf

 
上海汽车中心实验室
(SAIC Center Lab) 
中国·上海·嘉定区安研路201 号 
邮编. 201804 
No. 201 Anyan Road, Jiading District,  
Shanghai, China. 
Post code :200433 
报告编号：Report number 
SCL-S-13-0161M 
委托者Requestor：Liz 
送样日期Deliver date：2013.06.08 
报告日期Report date：2013.06.21 
第 1 页 共 3 页 
Page 1 of 3  
 
零件号 
Part number 
30036061 
零件名称 
Part name 
杯托 
Cup stand 
图纸日期 
Drawing date  
/ 
零件生产日期 
Production date 
/ 
供货商 
Supplier 
宁波帅特龙 
Ningbo Shuaitelong 
车型/项目 
Car type/project 
IP 22EU 
 
   阶段性报告  Stage report        结论性报告 Conclusion report           测试报告 Test report 
Ⅰ.任务描述 Task description 
实验室受委托对杯托进行失效原因分析，失效零件具体信息如下： 
As requested, QA lab has analyzed the invalid cause of cup stand, and the information of invalid part is shown as 
following： 
零件信息：Part information 
零件名称 
Part name 
杯托 
Cup stand 
制造日期 
Production date 
/ 
VIN 码 
VIN number 
/ 
销售日期 
Sale date 
/ 
车辆里程数 
Car mileage 
12963 km 
销售商 
Sale agent 
/ 
失效模式描述 
Invalid situation 
description 
杯托支架断裂 
Bracket of cup stand fractured. 
原材料信息：Raw material information 
原材料及牌号 
Raw material 
and trademark 
PC/ABS-GF10 
T88 GF10 
原材料厂商 
Raw material producer 
Bayer 
散件供应商 
Part supplier 
/ 
金属热处理状态 
Metal heat treatment state 
/ 
失效零件见图1：The invalid part is shown in Fig 1.  
Ⅱ. 结论与建议 Conclusions and suggestions 
结论： 1. 零件受外力导致断裂。 
2．零件材料符合技术要求。 
Conclusions:  1. Foreign force made part fracture. 
2. Material performance of part conformed to requirements.        
建议： 1. 对零件结构进行评估。 
Suggestions: 1. Structure of the part should be evaluated.  
   
 
分发： 
Dispenser 
Liz 
检验者： 
Identifier 
狄春峰 
审核： 
Auditor 
 
批准： 
Approver 
 
日期： 
Date 
2013.06.21 
日期： 
Date 
 
日期： 
Date 
 
 


 
上海汽车中心实验室
(SAIC Center Lab) 
中国·上海·嘉定区安研路201 号 
邮编. 201804 
No. 201 Anyan Road, Jiading District,  
Shanghai, China. 
Post code :200433 
报告编号：Report number 
SCL-S-13-0161M 
委托者Requestor：Liz 
送样日期Deliver date：2013.06.08 
报告日期Report date：2013.06.21 
第 2 页 共 3 页 
Page 2 of 3  
 
 
              
         
图1 失效件 
Fig.1 Failure part 
 
III. 测试结果 Test Results  
序号 
No. 
试验项目 
Test item 
额定值 
Requirement 
试验结果 
Test result 
评价 Evaluation 
合格 
qualified 
不合格 
unqualified 
I 
失效件 
 
 
1 
红外（GB/T6040-2002） 
Infrared Spectroscopy 
PC/ABS 
PC/ABS 
× 
 
2 
玻璃化转变温度 
(GB/T 19644.2-2006) 
Glass transition temperature (℃) 
110±10 
140±5 
108 
142 
× 
 
3 
灰分（GB/T9345.1-2008） 
Ash content (%) 
10±2 
9.2 
× 
 
II 
新件 
 
 
1 
红外（GB/T6040-2002） 
Infrared Spectroscopy 
PC/ABS 
PC/ABS 
× 
 
2 
玻璃化转变温度 
(GB/T 19644.2-2006) 
Glass transition temperature (℃) 
110±10 
140±5 
108 
142 
× 
 
3 
灰分（GB/T9345.1-2008） 
Ash content (%) 
10±2 
10.9 
× 
 
小结：零件材料符合技术要求。 
 
 
 


 
上海汽车中心实验室
(SAIC Center Lab) 
中国·上海·嘉定区安研路201 号 
邮编. 201804 
No. 201 Anyan Road, Jiading District,  
Shanghai, China. 
Post code :200433 
报告编号：Report number 
SCL-S-13-0161M 
委托者Requestor：Liz 
送样日期Deliver date：2013.06.08 
报告日期Report date：2013.06.21 
第 3 页 共 3 页 
Page 3 of 3  
 
Ⅳ. 宏观分析 Macroscopic observation 
 
 
失效件断口如图2 所示。断口呈脆断特征，失效件系受力超过零件负荷导致脆断。 
 
图2 失效件断口 
Fig. 2 Fracture of failure part 
 
对零件施加竖直向下的力进行失效模拟试验（如图3）。零件破坏力为110N，断口与失效件一
致。 
 
 
图3 失效模拟 
Fig. 3 Crash simulation

File: 材料工程师/SCL-S-13-0162M IP22 MCE 变速箱悬置开裂.pdf.md
# SCL-S-13-0162M IP22 MCE 变速箱悬置开裂.pdf

 
上海汽车中心实验室 
SAIC Center Lab 
中国·上海·嘉定区安研路201 号 
邮编. 201804 
No 201 Anyan road, Jiading, Shanghai China 
Post code 201804 
报告编号 
Report number 
 
SCL-S-13-0162M 
委托者:  范有为 
Request person, dept： 
送样日期:  2013-06-07 
Request date:  
报告日期:  2013-06-19 
Report date：  
第1 页共6 页 
 
零件号Part number 
30020058 
 零件名称 
Part name 
变速箱悬置 
图纸日期Drawing date 
/ 
零件生产日期Part production date 
/ 
 供货商 
Supplier 
宁波拓普 
车型/项目Car type/project 
IP2X MCE 
 
   阶段性报告 Interim report        结论性报告 Conclusion report           测试报告 Test report 
Ⅰ.任务描述 Task description 
实验室受委托对变速箱悬置进行失效原因分析，失效零件具体信息如下： 
As requested, QA lab has analyzed the failure of the transmission suspension. The background information of the failed part is as following： 
零件信息：Part information 
零件名称 
Part name 
变速箱悬置 
制造日期 
Production date 
2011.03 
VIN 码 
VIN 
LSJW26G99CS990004 
销售日期 
Sale date 
/ 
车辆里程数 
Car mileage 
80000km（NRD） 
维修站名称 
Sale agent 
/ 
失效模式描述 
Failure circumstance 
description 
例行检查中，发现橡胶部分开裂 
原材料信息：Raw material information 
原材料及牌号 
Raw material specification 
NR 
原材料厂商 
Raw material producer 
/ 
散件供应商 
Component supplier 
/ 
金属热处理状态 
Metal heat treatment state 
/ 
失效零件见图：The failed part is shown in figure 1.  
 
Ⅱ. 结论与建议 Conclusions and suggestions 
结论：1 零件材料老化导致无法承受工况要求导致开裂。 
      2 零件切片表面局部区域发现有空洞，说明具有欠硫现象。 
建议：1 控制零件硫化工艺，保证零件的硫化程度。 
           
 
 
 
 
 
 
 
 
 
 
 
分发: 
Distribution 
SQE：范有为 
检验者Author 
 
审核Auditor 
 
批准Approver 
 
日期Date 
 
日期Date 
 
日期Date 
 


 
上海汽车中心实验室 
SAIC Center Lab 
中国·上海·嘉定区安研路201 号 
邮编. 201804 
No 201 Anyan road, Jiading, Shanghai China 
Post code 201804 
报告编号 
Report number 
 
SCL-S-13-0162M 
委托者:  范有为 
Request person, dept： 
送样日期:  2013-06-07 
Request date:  
报告日期:  2013-06-19 
Report date：  
第2 页共6 页 
 
 
                                                         图1 失效照片 
III. 测试结果 Test Results  
 
1 材料性能测试（Material Test）： 
序号 
No. 
试验项目 
Test item 
额定值 
Requirement 
试验结果 
Test result 
评价 Evaluation 
合格 
qualified 
不合格 
unqualified 
失效件 断口1：  
1 
Shore A 硬度 
Shore A Hardness 
/ 
58 
/ 
/ 
2 
拉伸强度 
Tensile Strength 
/ 
22MPa 
/ 
/ 
3 
断裂伸长率 
Tensile Strength 
/ 
348% 
/ 
/ 
失效件 断口2： 
1 
Shore A 硬度 
Shore A Hardness 
/ 
58 
/ 
/ 
2 
拉伸强度 
Tensile Strength 
/ 
26MPa 
/ 
/ 
断口1 
断口2 


 
上海汽车中心实验室 
SAIC Center Lab 
中国·上海·嘉定区安研路201 号 
邮编. 201804 
No 201 Anyan road, Jiading, Shanghai China 
Post code 201804 
报告编号 
Report number 
 
SCL-S-13-0162M 
委托者:  范有为 
Request person, dept： 
送样日期:  2013-06-07 
Request date:  
报告日期:  2013-06-19 
Report date：  
第3 页共6 页 
 
序号 
No. 
试验项目 
Test item 
额定值 
Requirement 
试验结果 
Test result 
评价 Evaluation 
合格 
qualified 
不合格 
unqualified 
3 
断裂伸长率 
Tensile Strength 
/ 
313% 
/ 
/ 
完成G5+路（17#）试拆车件： 
1 
Shore A 硬度 
Shore A Hardness 
/ 
53 
/ 
/ 
2 
拉伸强度 
Tensile Strength 
/ 
28MPa 
/ 
/ 
3 
断裂伸长率 
Tensile Strength 
/ 
536% 
/ 
/ 
PPAP 报告结果： 
1 
Shore A 硬度 
Shore A Hardness 
/ 
49 
 
 
2 
拉伸强度 
Tensile Strength 
/ 
28.7 
 
 
3 
断裂伸长率 
Tensile Strength 
/ 
703% 
 
 
      
失效件较完成G5+路试件硬度上升较严重，伸长率下降程度较大。说明材料呈现出一定的老化现象，说明失
效件零件模量上升，且耐久性能不满足要求。 
 
对零件材料进行TGA 分析，其组分含量如下： 
序号 
No. 
试验项目 
Test item 
理论值 
Calculated Result 
试验结果 
Test result 
评价 Evaluation 
合格 
qualified 
不合格 
unqualified 
失效件  
1 
可挥发物 
/ 
10.6 % 
/ 
/ 
2 
聚合物 
/ 
62.9 % 
/ 
/ 
3 
炭黑 
/ 
17.0 % 
/ 
/ 
4 
填料 
/ 
9.5 % 
/ 
/ 
G5+ 路试件： 
1 
可挥发物 
/ 
11.8 % 
/ 
/ 
2 
聚合物 
/ 
63.1 % 
/ 
/ 
3 
炭黑 
/ 
16.3 % 
/ 
/ 
4 
填料 
/ 
8.9 % 
/ 
/ 
从TGA 分析数据来看，失效件同G5+路试件的材料成分一致。说明失效件的成分含量无异常。 


 
上海汽车中心实验室 
SAIC Center Lab 
中国·上海·嘉定区安研路201 号 
邮编. 201804 
No 201 Anyan road, Jiading, Shanghai China 
Post code 201804 
报告编号 
Report number 
 
SCL-S-13-0162M 
委托者:  范有为 
Request person, dept： 
送样日期:  2013-06-07 
Request date:  
报告日期:  2013-06-19 
Report date：  
第4 页共6 页 
 
 
 
                    失效件TGA 分析图谱                             G5+路试件TGA 分析图谱 
 
2 断口分析（Analyze）： 
裂口1 如下： 
 
 
 
裂口1 断裂的起始区域具有疲劳现象，最终的断裂纹路为撕裂纹路。疲劳断裂区域为悬置下端，连接变速箱部分。 
 
 
 
 
 
 
 
 
 
 
 
撕裂区域 
疲劳纹路 


 
上海汽车中心实验室 
SAIC Center Lab 
中国·上海·嘉定区安研路201 号 
邮编. 201804 
No 201 Anyan road, Jiading, Shanghai China 
Post code 201804 
报告编号 
Report number 
 
SCL-S-13-0162M 
委托者:  范有为 
Request person, dept： 
送样日期:  2013-06-07 
Request date:  
报告日期:  2013-06-19 
Report date：  
第5 页共6 页 
 
裂口2 如下 ： 
 
 
 
 
 
 
裂口2 断裂的起始区域具有疲劳现象，最终的断裂纹路为撕裂纹路。疲劳断裂区域为悬置下端，连接变速箱部分。
与裂口1 方向一致。 
 
限位分析： 
 
三个下限位均有一定程度的磨损现象。但程度不是很严重，属于正常范围。说明零件未发生变速箱的剧烈冲
撞和大幅度的振幅变形疲劳。 
开裂区域的背面，主簧有折痕痕迹。 
 
 
 
3 切面分析： 
撕裂区域 
疲劳纹路 


 
上海汽车中心实验室 
SAIC Center Lab 
中国·上海·嘉定区安研路201 号 
邮编. 201804 
No 201 Anyan road, Jiading, Shanghai China 
Post code 201804 
报告编号 
Report number 
 
SCL-S-13-0162M 
委托者:  范有为 
Request person, dept： 
送样日期:  2013-06-07 
Request date:  
报告日期:  2013-06-19 
Report date：  
第6 页共6 页 
 
 
     
小结： 
1 材料硬度上升，断裂伸长率下降，说明材料已经老化，导致零件开裂。 
2 零件材料切片面发现局部区域具有较多孔洞，说明零件的局部区域具有欠硫的现象。 
2 零件限位无严重磨损和碰撞痕迹，说明零件振幅未出现异常。 
此区域发现有较多孔洞，说明零件局部区
域具有欠硫现象。

File: 材料工程师/SCL-S-13-0163M.pdf.md
# SCL-S-13-0163M.pdf

 
上海汽车中心实验室 
SAIC Center Lab 
中国·上海·嘉定区安研路201 号 
邮编. 201804 
No 201 Anyan road, Jiading, Shanghai China 
Post code 201804 
报告编号 
Report number 
 
SCL-S-13-0163M 
委托者:  SQE：黄韬 
Request person, dept：Dong Chao 
委托编号:  SCL-S-13-0163M 
Request number:  
送样日期:  2013.6.13 
Request date:  
报告日期:  2013.6.26 
Report date： 
                       第1页共4页 
 
分发: 
Distribution 
SQE  黄韬 
检验者Author 
白云岭  张国良 
审核Auditor 
 
批准Approver 
 
日期Date 
2013.6.26 
日期Date 
 
日期Date 
 
 
零件号Part number 
10068843 
 零件名称 
Part name 
发动机盖安全锁 
图纸日期Drawing date 
2007.7.27 
零件生产日期Part production date 
/ 
 供货商 
Supplier 
温州东风通用 
车型/项目Car type/project 
IP21 
 
                阶段性报告 Interim report              结论性报告 Conclusion report          
Ⅰ.任务描述 Task description 
实验室受委托对发动机盖安全锁进行失效原因分析，失效零件具体信息如下： 
As requested, QA lab has analyzed the failure of screw. The background information of the failed part is as following： 
零件信息：Part information 
零件名称 
Part name 
发动机盖安全锁 
制造日期 
Production date 
/ 
VIN 码 
VIN 
/ 
销售日期 
Sale date 
/ 
车辆里程数 
Car mileage 
7 公里 (km) 
维修站名称 
Sale agent 
/ 
失效模式描述 
Failure circumstance 
description 
PDI 发现发动机盖安全锁锁钩生锈。 
原材料信息：Raw material information 
原材料及牌号 
Raw material specification 
/ 
原材料厂商 
Raw material producer 
/ 
散件供应商 
Component supplier 
/ 
金属热处理状态 
Metal heat treatment state 
表面镀锌镍 
 
 
Ⅱ. 结论与建议 Conclusions and suggestions 
 
结论Conclusions： 
1、 失效件是由于镀层厚度不合格引起的基体腐蚀。 
Failure is due to the coating thickness did not meet the requirements. 
 
建议Suggestions： 
1、 隔离此批零件，停止使用。 
Quarantine this batch of parts, stop using. 
2、供应商提交原因分析和整改报告。 
       Suppliers to submit cause analysis and rectification report 
 
 


 
上海汽车中心实验室 
SAIC Center Lab 
中国·上海·嘉定区安研路201 号 
邮编. 201804 
No 201 Anyan road, Jiading, Shanghai China 
Post code 201804 
报告编号 
Report number 
 
SCL-S-13-0163M 
委托者: SQE：黄韬 
Request person, dept： 
送样日期:  2013.6.13 
Request date:  
报告日期: 2013.6.26 
Report date：  
第2页共4页 
 
III. 测试结果 Test Results  
1、 宏观观察： 
收到委托者2013 年6 月13 日提供的失效件1 件，2013 年6 月25 日提供的失效件2 件。失效件实物
形貌见图1a，失效件自身带的生产信息见图1b（这三个失效件的生产批次相同），同批次的新零件实物
形貌见图1c。 
 
 
 
 
 
 
图1  零件实物形貌 
失效件 
新零件 
1a 
1c 
1b 


 
上海汽车中心实验室 
SAIC Center Lab 
中国·上海·嘉定区安研路201 号 
邮编. 201804 
No 201 Anyan road, Jiading, Shanghai China 
Post code 201804 
报告编号 
Report number 
 
SCL-S-13-0163M 
委托者: SQE：黄韬 
Request person, dept： 
送样日期:  2013.6.13 
Request date:  
报告日期: 2013.6.26 
Report date：  
第3页共4页 
 
2 观察分析： 
1）肉眼观察，锁钩表面锈蚀严重（图2a）。通过体式显微镜观察发现，锁钩表面锈蚀较均匀，是整体锈蚀（图2b、
2c），不是由于机械外力（如坑碰伤等）原因引起的锈蚀。 
 
 
 
 
 
  
 
 
 
 
 
 
 
 
2a 
图2 宏观观察 
2c 
2b 


 
上海汽车中心实验室 
SAIC Center Lab 
中国·上海·嘉定区安研路201 号 
邮编. 201804 
No 201 Anyan road, Jiading, Shanghai China 
Post code 201804 
报告编号 
Report number 
 
SCL-S-13-0163M 
委托者: SQE：黄韬 
Request person, dept： 
送样日期:  2013.6.13 
Request date:  
报告日期: 2013.6.26 
Report date：  
第4页共4页 
 
3.镀层测试：使用X 射线荧光镀层测厚仪进行镀层厚度和镀层镍含量测试，测试位置见图3。 
 
图3 测试位置示意图 
序号 
No. 
试验项目 
Test item 
额定值 
Requirement 
试验结果 
Test result 
评价 Evaluation 
合格 
qualified 
不合格 
unqualified 
1 
1#失效件 
 
 
 
 
1.1 
镀层厚度/um 
8-15/um 
P1：0.03 
 
× 
P2：0.22 
 
× 
P3：11.10 
× 
 
1.2 
镀层镍含量(%) 
12-16% 
P3：14.15 
× 
 
2 
2#失效件 
 
 
 
 
2.1 
镀层厚度/um 
8-15/um 
P1：/ 
/ 
 
P2：0.51 
 
× 
P3：/ 
 
 
2.2 
镀层镍含量(%) 
12-16% 
        / 
/ 
 
3 
3#失效件 
 
 
 
 
3.1 
镀层厚度 
8-15/um 
P1：/ 
/ 
 
P2：0.53 
 
× 
P3：/ 
/ 
 
3.2 
镀层镍含量(%) 
12-16% 
        / 
/ 
 
4 
同批次新零件 
 
 
 
 
4.1 
镀层厚度/um 
8-15/um 
P1：7.432 
 
× 
P2：8.389 
× 
 
P3：7.258 
 
× 
4.2 
镀层镍含量(%) 
12-16% 
P3：14.59 
× 
 
 
P1 
P3 
P2

File: 材料工程师/SCL-S-13-0164M - 副本.pdf.md
# SCL-S-13-0164M - 副本.pdf

 
上海汽车中心实验室 
SAIC Center Lab 
中国·上海·嘉定区安研路201 号 
邮编. 201804 
No 201 Anyan road, Jiading, Shanghai China 
Post code 201804 
报告编号 
Report number 
 
SCL-S-13-0164M 
委托者:  SQE：严厉航 
Request person, dept：Dong Chao 
委托编号:  SCL-S-13-0164M 
Request number:  
送样日期:  2013.6.9 
Request date:  
报告日期:  2013.6.13 
Report date： 
                       第1页共5页 
 
分发: 
Distribution 
SQE  严厉航 
检验者Author 
白云岭 
审核Auditor 
 
批准Approver 
 
日期Date 
2013.6.13 
日期Date 
 
日期Date 
 
 
零件号Part number 
90003936 
 零件名称 
Part name 
螺钉 
screw 
图纸日期Drawing date 
2007.7.27 
零件生产日期Part production date 
/ 
 供货商 
Supplier 
无锡英莳 
车型/项目Car type/project 
IP21 
 
                阶段性报告 Interim report              结论性报告 Conclusion report          
Ⅰ.任务描述 Task description 
实验室受委托对螺钉进行失效原因分析，失效零件具体信息如下： 
As requested, QA lab has analyzed the failure of screw. The background information of the failed part is as following： 
零件信息：Part information 
零件名称 
Part name 
螺钉 
screw 
制造日期 
Production date 
/ 
VIN 码 
VIN 
/ 
销售日期 
Sale date 
/ 
车辆里程数 
Car mileage 
0 公里 (km) 
维修站名称 
Sale agent 
临港基地 
失效模式描述 
Failure circumstance 
description 
临港现场发现螺钉有滑牙、拉长的现象。扭矩为23-25Nm。 
原材料信息：Raw material information 
原材料及牌号 
Raw material specification 
10B21 
原材料厂商 
Raw material producer 
/ 
散件供应商 
Component supplier 
/ 
金属热处理状态 
Metal heat treatment state 
淬火+回火 (表面镀锌) 
 
 
Ⅱ. 结论与建议 Conclusions and suggestions 
 
结论Conclusions： 
1、 失效件不是滑牙、拉长，而是螺钉成型尺寸不到位引起的失效。 
Failure pieces not slip teeth, elongated, but size is not in place forming screw failure caused. 
  2、螺钉的材料性能符合技术要求。 
Screw material properties meet the technical requirements 
 
建议Suggestions： 
 1、隔离此批螺钉，经全数分选后再使用。 
Isolated screw this batch, use after full sorting/ 
 2、供应商提交原因分析和整改报告。 
       Suppliers to submit cause analysis and rectification report 


 
上海汽车中心实验室 
SAIC Center Lab 
中国·上海·嘉定区安研路201 号 
邮编. 201804 
No 201 Anyan road, Jiading, Shanghai China 
Post code 201804 
报告编号 
Report number 
 
SCL-S-13-0164M 
委托者: SQE：严厉航 
Request person, dept： 
送样日期:  2013.6.9 
Request date:  
报告日期: 2013.6.13 
Report date：  
第2页共5页 
 
 
III. 测试结果 Test Results  
1、 宏观观察： 
收到委托者提供的2 件断裂螺栓，实物形貌见图1。 
 
 
 
 
 
 
 
 
 
  
 
  
 
 图1  失效件实物形貌 
2 观察分析： 
1）肉眼观察，失效件螺牙有被划平和拉长的现象（图2a）。通过体式显微镜观察发现，失效螺钉只有头部的2 个
螺牙有与对手件（CCB 支架的材料是AM60B 铝合金，孔位的直径为7.5mm，深度为20mm。）自攻装配的现象，
螺牙表面的镀锌层有磨损（图2c），其余螺牙无自攻装配的现象，表面镀锌层完好（图2b）， 
 
  
 
 
 
 
 
 
 
 
 
失效件 
新零件 
2a 
2c 
2b 
图2 宏观观察 


 
上海汽车中心实验室 
SAIC Center Lab 
中国·上海·嘉定区安研路201 号 
邮编. 201804 
No 201 Anyan road, Jiading, Shanghai China 
Post code 201804 
报告编号 
Report number 
 
SCL-S-13-0164M 
委托者: SQE：严厉航 
Request person, dept： 
送样日期:  2013.6.9 
Request date:  
报告日期: 2013.6.13 
Report date：  
第3页共5页 
 
 
2）将失效件和新零件纵剖开，镶嵌、研磨制样后，利用体式镜和金相显微镜观察。 
（1）失效件的螺牙未成形，在未成形的螺牙表面有裂纹（见图3a）；镜4%硝酸酒精腐蚀后，使用进行
显微镜观察发现在裂纹内部有镀锌层的镀层存在（见图3b），以此可以判断这些裂纹实在镀锌前产生的，
而不是在装配过程中产生的。新零件的牙形见图3c。 
 
 
 
图 3 
 
 
 
失效件 
镶嵌填料 
3a 
3b 
3c 


 
上海汽车中心实验室 
SAIC Center Lab 
中国·上海·嘉定区安研路201 号 
邮编. 201804 
No 201 Anyan road, Jiading, Shanghai China 
Post code 201804 
报告编号 
Report number 
 
SCL-S-13-0164M 
委托者: SQE：严厉航 
Request person, dept： 
送样日期:  2013.6.9 
Request date:  
报告日期: 2013.6.13 
Report date：  
第4页共5页 
 
 
(2)失效件和新零件的基体金相组织均为回火索氏体（见图4a、4b），符合该材料的技术要求。 
 
  
图4 基体金相组织：回火索氏体  500X    
（3）硬度测试： 
序号 
No. 
试验项目 
Test item 
额定值 
Requirement 
试验结果 
Test result 
评价 Evaluation 
合格 
qualified 
不合格 
unqualified 
1 
失效件 
 
 
 
 
1.1 
芯部硬度 
340-380HV 
362、366、364 
× 
 
1.2 
表面硬度 
≤390HV0.3 
379、370 
× 
 
2 
新零件 
 
 
 
 
2.1 
芯部硬度 
340-380HV 
360、359、360 
× 
 
2.2 
表面硬度 
≤390HV0.3 
361、363 
× 
 
3、关键尺寸测量： 
    螺纹外径进行了尺寸测试，结果新零件符合图纸要求，失效件螺纹大径不合格。 
 
4a 
4b 
头部 
正常测试部位 


 
上海汽车中心实验室 
SAIC Center Lab 
中国·上海·嘉定区安研路201 号 
邮编. 201804 
No 201 Anyan road, Jiading, Shanghai China 
Post code 201804 
报告编号 
Report number 
 
SCL-S-13-0164M 
委托者: SQE：严厉航 
Request person, dept： 
送样日期:  2013.6.9 
Request date:  
报告日期: 2013.6.13 
Report date：  
第5页共5页 
 
 
序号 
No. 
试验项目 
Test item 
额定值 
Requirement 
试验结果 
Test result 
评价 Evaluation 
合格 
qualified 
不合格 
unqualified 
1 
失效件/mm 
8+0.22
0 
7.137/7.006/7.053/6.988/7.105/7.183/7.169/7.169 
 
× 
头部：7.380/7.392 
 
 
2 
新零件/mm 
8+0.22
0 
8.135/8.109/8.171/8.096/8.154 
× 
 
4、情况调查： 
1）B 支架的材料是AM60B 铝合金，孔位的直径为7.5mm，深度为20mm。 
2）为紧固的气动枪和安装时的照片，扭矩为23-25NM。 
 
5、小结： 
   1、失效件不是滑牙、拉长，而是螺钉成型尺寸不到位引起的失效。 
   2、螺钉的材料性能符合技术要求。 
   3、建议隔离此批螺钉，经全数分选后在使用。 
   4、供应商提交原因分析和整改报告。

File: 材料工程师/SCL-S-13-0165M-AS21-后悬架副车架总成-朱玲斌.pdf.md
# SCL-S-13-0165M-AS21-后悬架副车架总成-朱玲斌.pdf

 
上海汽车中心实验室 
中国·上海·嘉定区安研路201 号 
邮编. 201804 
 
SAIC QA Laboratory 
201 Anhong rd, Anting, Shanghai 
报告编号 
Report number 
 
SCL-S-13-0165M 
委托者: CH 张宏 
Request person, dept： 
委托编号:  /  
Request number: 
送样日期:  2013.06.14 
Request date:  
报告日期:  2013.07.04 
Report date：  
第1页共7页 
 
SMPV-0.2.3-002-QA -F01 
零件号Part number 
10097585 
 零件名称 
Part name 
后悬架副车架总成 
Rear suspension Subframe assembly  
图纸日期Drawing date 
/ 
零件生产日期Part production date 
/ 
 供货商 
Supplier 
上海汇众 
SHAC 
车型/项目Car type/project 
AS21 
阶段性报告 Interim report                结论性报告 Conclusion report          
 
Ⅰ.任务描述 Task description 
实验室受委托对副车架进行失效原因分析，失效零件具体信息如下： 
As requested, SCL has analyzed the failure of the Subframe. The information of the failed part is as following： 
零件信息：Part information 
零件名称 
Part name 
后悬架副车架总成 
Rear suspension Subframe assembly 
车制造日期 
Vehicle production date 
/ 
VIN 码 
VIN 
/ 
销售日期 
Sale date 
/ 
车辆里程数 
Car mileage 
/ 
维修站名称 
Sale agent 
/ 
失效模式描述 
Failure circumstance  
后副车架做垂向力台架试验，要求运行17.5 万次，结果运行了 0.9 万次开裂。 
Lateral load bench test was done about rear subframe, requirements to run 175000 times, it was cracked after 
running 9000 times.  
原材料信息：Raw material information 
原材料及牌号 
Raw material specification 
QStE340TM  (t=2mm) 
原材料厂商 
Raw material producer 
/ 
散件供应商 
Component supplier 
/ 
金属热处理状态 
Metal heat treatment state 
/ 
失效零件见图1：The failed part is shown in figure fracture   
 
Ⅱ. 结论与建议 Conclusions and Suggestions 
 
结论Conclusions： 
（1） 失效副车架为疲劳断裂，其根本原因是局部应力过大。 The Subframe belongs to fatigue failure because of 
the excessive local stress. 
（2） 材料成分、性能合格。焊缝及板材厚度均符合要求。母材及焊缝区金相组织正常。 The chemical components 
and  properties of materials are qualified, the weld joint and the thickness of panel meet the requirement；the 
microstructure of base and weld region are normal. 
 
建议Suggestions： 
（1） 请对结构进行应力分析。  Please analyze the stress on the structure. 
（2） 供应商应提供正确的试验报告。 The supplier should provide correct test report. 
分发: 
Distribution 
  CH 张宏 
检验者Author 
朱玲斌 
审核Auditor 
 
批准Approver 
 
日期Date 
2013.07.04 
日期Date 
 
日期Date 
 


 
上海汽车中心实验室 
中国·上海·嘉定区安研路201 号 
邮编. 201804 
 
SAIC QA Laboratory 
201 Anhong rd, Anting, Shanghai 
报告编号 
Report number 
 
SCL-S-13-0165M 
委托者: CH 张宏 
Request person, dept： 
委托编号:  /  
Request number: 
送样日期:  2013.06.14 
Request date:  
报告日期:  2013.07.04 
Report date：  
第2页共7页 
 
SMPV-0.2.3-002-QA -F01 
III. 调查结果 Investigation Results  
车型AS21，后悬架副车架进行台架试验，共进行了3 个样本试验，侧向力2 个无失效，垂向力1 个，运转
0.9 万次后开裂。该产品按照数模制作，没有正规图纸。开裂位置板材的材料为：QSTE340TM，厚度2mm。图1
为副车架照片，图2 为断裂部位的放大图，虚线处为断裂部位，断口沿纵向开裂，表面上没有明显的磕碰的痕迹。
图3 为断裂部位切割后平放视图，切割线如图2 中实线所示。从图3 中可以看出，开裂沿着焊缝边缘进行。 
 
 
图1  副车架及板材断裂位置关系 
 
 
 
图2     图1 虚线放大图 
图3  断裂部位截取后平面视图 
 
图4 为台架试验照片，红色箭头为连杆位置，黄色箭头为施加垂向力时连杆的运动方向，红色虚线为
断裂方向，断裂部位在内侧。经了解，进行垂向力试验时，连杆上下运动，并且行程较大，在垂直于开裂
位置有一个分解力如图中黄色虚线所示，该分解力在图2 中用黄色箭头表示。 
 
 
 
 
图3 观察方向 
开裂 
金相试样 
取样位置 
垂力分解力 


 
上海汽车中心实验室 
中国·上海·嘉定区安研路201 号 
邮编. 201804 
 
SAIC QA Laboratory 
201 Anhong rd, Anting, Shanghai 
报告编号 
Report number 
 
SCL-S-13-0165M 
委托者: CH 张宏 
Request person, dept： 
委托编号:  /  
Request number: 
送样日期:  2013.06.14 
Request date:  
报告日期:  2013.07.04 
Report date：  
第3页共7页 
 
SMPV-0.2.3-002-QA -F01 
图4  垂力作用断裂部位受力情况 
 
 
 
(2)  断口分析  Fracture Surface Analysis 
图5 为断口的宏观照片，图6 为图5 虚线部位的局部放大图。从图中可以看出轻微的表征疲劳特征的
贝壳纹，弧线的收缩方向为裂纹起源区，裂纹起源区未见明显缺陷。裂纹扩展方向如图6 中黄色箭头所示。 
 
    对断口进行电镜观察，如图7~图10 所示。图7 为所观察断口的全貌图，图中虚线部位标出了了疲劳
源区域，该疲劳为多源疲劳，这一点也可以从图8 中的到证实，多源扩散后相遇形成台阶形貌。从图9 中
可以看出表征疲劳的疲劳辉纹。图10 为最终裂纹终止部位的微观形貌图，为明显的撕裂韧窝，能清楚的看
出韧窝的撕裂方向。 
图5  断口整体形貌图 
 
图6  虚线位置放大图 
 
连杆运动方
连杆 
断裂方向 
分解力 


 
上海汽车中心实验室 
中国·上海·嘉定区安研路201 号 
邮编. 201804 
 
SAIC QA Laboratory 
201 Anhong rd, Anting, Shanghai 
报告编号 
Report number 
 
SCL-S-13-0165M 
委托者: CH 张宏 
Request person, dept： 
委托编号:  /  
Request number: 
送样日期:  2013.06.14 
Request date:  
报告日期:  2013.07.04 
Report date：  
第4页共7页 
 
SMPV-0.2.3-002-QA -F01 
 
图7  电镜形貌图 
 
图8   局部裂纹源放大 
 
图9 疲劳辉纹 
 
图10  断裂终止区 
（3） 材料测试  Material Test Results 
材料检测结果如表1 所示。由表可以看出： 
（1） 成分合格；  
（2） 硬度检测结果见表1，无异常； 
（3） 零件性能合格。附件1 是供应商提供的送样检测报告，报告中的技术要求与材料牌号的实际技术要
求不一致。 
（4） 焊接板要求厚度2.0mm，靠近焊缝区域为1.9mm，合理减薄范围； 
（5） 焊高及熔深合格； 
（6） 金相组织正常 
 
 
 


 
上海汽车中心实验室 
中国·上海·嘉定区安研路201 号 
邮编. 201804 
 
SAIC QA Laboratory 
201 Anhong rd, Anting, Shanghai 
报告编号 
Report number 
 
SCL-S-13-0165M 
委托者: CH 张宏 
Request person, dept： 
委托编号:  /  
Request number: 
送样日期:  2013.06.14 
Request date:  
报告日期:  2013.07.04 
Report date：  
第5页共7页 
 
SMPV-0.2.3-002-QA -F01 
表1  材料检测结果 
序号 
No. 
测试项目 
Test item 
额定值 
Requirement 
试验结果 
Test result 
评价 Evaluation 
合格 
OK 
不合格 
Not OK 
1 
成分 
Chemical components 
QSTE340TM 
(Q/BQB 310-2003) 
 
 
 
 
C 
≤0.12 
0.059 
× 
 
 
Si 
≤0.50 
0.059 
× 
 
 
Mn 
≤1.30 
0.798 
× 
 
 
P 
≤0.03 
0.010 
× 
 
 
S 
≤0.025 
0.0034 
× 
 
 
Nb 
≤0.22 
0.021 
× 
 
2 
硬度 
/ 
基体HV1：170、169、171 
/ 
 
/ 
断裂区HV1：180、179、182 
/ 
 
/ 
焊缝：HV1：191、187、189 
/ 
 
3 
原材料性能
（1） 
抗拉强度：420~540MPa 
489
（2） 
× 
 
 
 
屈服强度：≥340 MPa 
423
（2） 
× 
 
 
 
伸长率%：19 
24.0
（2） 
× 
 
4 
板厚
（3） 
2.0±0.14 
小变形区域：2.0 
× 
 
 
 
 
折弯区域：1.9 
× 
 
5 
焊缝 
f1≥0.20 
0.408 
× 
 
 
 
f2≥0.20 
0.437 
× 
 
 
 
Sn≥1.4 
5.002 
× 
 
6  
金相组织 
/ 
见图13-17 
/ 
 
注：（1）基体的性能由上海机动车检测所完成，参见报告号CW1340192H000；  
    （2）实际零件上取样测得的性能数据； 
    （3）板厚根据Q/BQB 301-2009 要求，较高精度钢板T≤2mm 时，允许厚度偏差为±0.14。 
 
 
图11  厚度及硬度 
图12  焊高及熔深 
 
180HV 
191HV 
179HV 
187HV 
189HV 
170HV 
169HV 


 
上海汽车中心实验室 
中国·上海·嘉定区安研路201 号 
邮编. 201804 
 
SAIC QA Laboratory 
201 Anhong rd, Anting, Shanghai 
报告编号 
Report number 
 
SCL-S-13-0165M 
委托者: CH 张宏 
Request person, dept： 
委托编号:  /  
Request number: 
送样日期:  2013.06.14 
Request date:  
报告日期:  2013.07.04 
Report date：  
第6页共7页 
 
SMPV-0.2.3-002-QA -F01 
图13  断口附近整体形貌图 
图14  母材组织 
图15  靠近断口区域组织(热影响区) 
图16  靠近断口区域组织（混合区域） 
图17  焊缝组织 
 
 
 
断口位置 
断口位置 
断口位置 


 
上海汽车中心实验室 
中国·上海·嘉定区安研路201 号 
邮编. 201804 
 
SAIC QA Laboratory 
201 Anhong rd, Anting, Shanghai 
报告编号 
Report number 
 
SCL-S-13-0165M 
委托者: CH 张宏 
Request person, dept： 
委托编号:  /  
Request number: 
送样日期:  2013.06.14 
Request date:  
报告日期:  2013.07.04 
Report date：  
第7页共7页 
 
SMPV-0.2.3-002-QA -F01 
附件1  供应商提供的送样检测报告

File: 材料工程师/SCL-S-13-0166M-AP11-铝合金轮毂.pdf.md
# SCL-S-13-0166M-AP11-铝合金轮毂.pdf

 
上海汽车中心实验室 
 SAIC Center Lab 
中国·上海·嘉定区安研路201 号 
邮编. 201804 
No. 
201 
Anyan 
Road, 
Jiading 
District,  Shanghai, China. 
Post code :201804 
报告编号：Report number 
SCL-S-13-0166M 
委托者Requestor： SQE 张少波 
委托编号Request number： 
送样日期Deliver date：20130515 
报告日期Report date：20120614 
第 1 页 共 4 页 
 
 
 
零件号 
Part number 
50016330 
 零件名称 
Part  name 
铝轮毂 
图纸日期 
Drawing date  
/ 
零件生产日期 
Production date 
2013.3.12 
 供货商 
Supplier 
中信戴卡 
车型/项目 
Car type/project 
AP11 
 
   阶段性报告  Stage report        结论性报告 Conclusion report           测试报告 Test report 
Ⅰ.任务描述 Task description 
背景：客户抱怨AP11 16 寸铝轮毂在使用后不久发生边缘油漆脱落的问题，质量分析科委托实验室进行分析。 
零件原材料信息如下： 
Background：AP 11 Al wheel was complained for its peeling of on the surfacd, so SQE requested SCL to analyze to failure 
reason. 
序号 
No. 
零件名称 
Part name 
素材 
Base material 
表面保护信息 
Surface protection information 
喷漆厂 
Painting plant 
1. 
铝合金轮毂 
A 356.2 
粉底：466/010091/00 
（德国彩特龙） 
色漆：RM21-9148/2 
(德国亮可威泽涂料公司） 
透明清漆：RF20-0000/1 
(德国亮可威泽涂料公司） 
中信戴卡 
 
Ⅱ. 结论与建议 Conclusions and suggestions 
结论：1）对失效区域进行测试，发现在铝基材上没有形成磷化膜，说明零件的前处理工序出现了严重的工艺失控。 
2）对失效轮毂的其他区域进行冷凝水试验，发现轮辐和轮辋的油漆附着力都不符合要求，其中轮辋更严重。 
3）在进行划格试验时，轮辐表面油漆明显偏脆，漆膜的烘烤温度可能过高。 
建议：1）供应商应加强自身的过程管理。2）SQE 或需对供应商的过程管理中的薄弱点以及对突发事件的反应机制进行重点监督。 
  Conclusion: 1）Carried out  EDS test to the failure area, it was found that no phosphorus film was formed on the Al surface. 
2）Carried out condensation climate test to other areas of the failure part, it was found that no matter the face side of the wheel or the rim 
well, neither of them met the adhesion requirement,. 
3）When doing the cross cut test, the coating film of the face side of the wheel was found to be more brittle than the normal parts.  
Suggestion:1）the supplier should enhance the process control management and consciousness. 
2）SQE should supervise the week points of the producing process and the action mechanism of the sudden accident of the supplier. 
Ⅲ. 供应商自检检测质量评价 Evaluation of supplier’s self-testing  
A1：现场评审符合 A1: true after field examination       A2：自检结果与实测一致 A2: The self-checking result is the same as the test result        B：不作评价 B: No judgment      
C1：现场评审不符合 C1: False after field examination    C2：自检结果与实测有明显偏离 C2: The self-checking result deviates from the test results obviously    C3：自检结果
无法使用 
C3: The self-checking result is not invalid.                C4：其它无法确认的情况 C4: Other uncertain situations. 
 
分发： 
Dispenser 
质量分析科：张少波 
检验者： 
Identifier 
虞莲雯 
审核： 
Auditor 
 
批准： 
Approver 
 
日期： 
Date 
2013.06.17 
日期： 
Date 
 
日期： 
Date 
 


 
上海汽车中心实验室 
 SAIC Center Lab 
中国·上海·嘉定区安研路201 号 
邮编. 201804 
No. 
201 
Anyan 
Road, 
Jiading 
District,  Shanghai, China. 
Post code :201804 
报告编号：Report number 
SCL-S-13-0166M 
委托者Requestor： SQE 张少波 
委托编号Request number： 
送样日期Deliver date：20130515 
报告日期Report date：20120614 
第 2 页 共 4 页 
 
 
 
Ⅳ. 现状描述  As-received situation 
   
 
图1-1  零件收到时状态图 
                                         
             图1-2    细节图 
说明：零件收到时，边缘的油漆已经脱落，脱落处可以见到金属基体，初步可以判断为油漆整体与铝基材分离。并且，整个车轮边
缘，并非仅该处脱落，只是该处面积较大，最为典型，基本上整个车轮边缘一整圈油漆和轮毂已发生分离。 
 
Ⅴ.分析 
对该失效轮毂进行分析，分两步，第一步是对典型漆层脱落区，进行能谱测试，看基材上是否有磷化膜成分。第二步，对轮毂的其
他部分进行冷凝水测试，看除了轮毂边缘一圈，其他位置（A 面可见面），有无存在基材和油漆分离的潜在可能。 
 
 
 
 
 
 
 
 


 
上海汽车中心实验室 
 SAIC Center Lab 
中国·上海·嘉定区安研路201 号 
邮编. 201804 
No. 
201 
Anyan 
Road, 
Jiading 
District,  Shanghai, China. 
Post code :201804 
报告编号：Report number 
SCL-S-13-0166M 
委托者Requestor： SQE 张少波 
委托编号Request number： 
送样日期Deliver date：20130515 
报告日期Report date：20120614 
第 3 页 共 4 页 
 
 
 
Ⅵ.试验项目 
1、 对典型漆层脱落区域的能谱测试 
 
                           图2   对脱漆处基材的能谱测试 位置 
测试结果： 
0.5
1.0
1.5
2.0
2.5
3.0
keV
0
20
40
60
80
100
 cps/eV
 Al 
 O 
 Si 
 
 


 
上海汽车中心实验室 
 SAIC Center Lab 
中国·上海·嘉定区安研路201 号 
邮编. 201804 
No. 
201 
Anyan 
Road, 
Jiading 
District,  Shanghai, China. 
Post code :201804 
报告编号：Report number 
SCL-S-13-0166M 
委托者Requestor： SQE 张少波 
委托编号Request number： 
送样日期Deliver date：20130515 
报告日期Report date：20120614 
第 4 页 共 4 页 
 
 
 
目标 2741 
日期：5/29/2013 10:18:48 AM 高压：25.0kV 脉冲：24.34kcps 
 
 
El AN  Series  unn. C norm. C Atom. C Error (1 Sigma) 
               [wt.%]  [wt.%]  [at.%]          [wt.%] 
----------------------------------------------------- 
Al 13 K-series  78.82   94.84   93.04            3.89 
O  8  K-series   2.44    2.94    4.86            0.69 
Si 14 K-series   1.85    2.23    2.10            0.13 
----------------------------------------------------- 
        Total:  83.11  100.00  100.00 
 
 
 
结论：测试结果显示，表面主要成分是Al，没有磷化膜的成分元素 
 
2、对轮毂进行冷凝水试验 
 
序号 
试验项目 
额定值 
试验结果 
评价 
合格 
不合格 
1 
冷凝水试验 
（ISO 6270-2CH 240 小时） 
 
 
 
 
1.1 
表面评鉴 
起泡等级 0(S0) 
轮辐无起泡 
轮辋边缘油漆层翘曲，和基
材分离 
 
X 
 
 
锈蚀度 Ri0 
（无白点和黑点） 
轮辐、轮辋无锈蚀（无白点
和黑点） 
X 
 
1.2 
划格试验 
Gt0-1 
轮辐Gt2，轮辋因为漆层已
翘曲和基材分离，附着力为
Gt5 
 
X 
 
分析：总体来说，轮辐和轮辋的附着力都不符合要求，但轮辐的情况好于轮辋的情况，说明，整个磷化过程出现了问题，从失效部
分的能谱图也可以看出，铝基材表面没有形成磷化膜，因此导致了油漆体系和铝基材的附着力差。另外，在进行划格试验的过程中，
可以感到漆膜较脆，因此，漆膜的烘烤温度可能也存在控制不当。
