Repository: kujaxr/obsidian-vault

File: 材料工程师/SCL-S-13-0167M ZP11-NSE1.5VCT正时链条售后拉长.pdf.md
# SCL-S-13-0167M ZP11-NSE1.5VCT正时链条售后拉长.pdf

上海汽车中心实验室 
中国·上海·嘉定区安研路201 号 
邮编. 201804 
 
SAIC Central Laboratory 
201 Anhong rd, Anting, Shanghai, China 
报告编号 
Report number 
 
SCL-S-13-0167M 
委托者:SQE 郭强 
Request person, dept：SQE Guo Qiang 
委托编号: / 
Request number: 
送样日期: 2013.06.04 
Request date:  
报告日期: 2013.06.15 
Report date：  
第1 页共10 页 
 
分发: 
Distribution 
SQE 郭强 
检验者
倪雷
审核
批准
零件号Part number 
10025619 
 零件名称 
Part name 
链条-正时 
Chain-Primary Drive 
图纸日期Drawing date 
2009-08-24（R02） 
零件生产日期Part production date 
/ 
 供货商 
Supplier 
伊维氏传动系统（上海）有限公司 
IWIS Motor System（Shanghai）Co., 
Ltd.
车型/项目Car type/project 
ZP11/NSE1.5VCT 
阶段性报告 Interim report                结论性报告 Conclusion report          
 
Ⅰ.任务描述 Task description 
实验室受委托对链条-正时进行分析，失效零件具体信息如下： 
As requested, QA lab has analyzed the Chain-Primary Drive. The information of the failed part is as following： 
零件信息：Part information 
零件名称 
Part name 
链条-正时 
Chain-Primary Drive
车制造日期 
Vehicle production date 
/ 
VIN 码 
VIN
LSJZ14C35CS028420 
销售日期 
Sale date
/ 
车辆里程数 
Car mileage 
16745Km 
维修站名称 
Sale agent 
鞍山荣威 
失效模式描述 
Failure circumstance  
正时链条拉长。 
原材料信息：Raw material information 
原材料及牌号 
Raw material specification
/ 
原材料厂商 
Raw material producer
/ 
散件供应商 
Component supplier 
/ 
金属热处理状态 
Metal heat treatment state 
/ 
失效零件见图1：The failed part is shown in figure 1.  
Ⅱ. 结论与建议 Conclusions and Suggestions 
结论Conclusions： 
（1） 由于链条Inner Plate 销孔在工作中与铆钉销发生磨损，导致内径尺寸在X 方向（工作运转方向，如图3
所示）比Y 方向大50~100um，使链条总长度增加约6.8~13.6mm（0.050~0.10mmX2 个孔X68 组）; 
（2） 链片一侧为接触疲劳引起的磨损剥落，另一侧有受轴向挤压痕迹，表明链条在工作中还存在偏载现象；
The wear flaking of side of plate caused by contact fatigue, the other side subjected to axial 
compression marks, which is showed there is still partial load phenomenon at the work; 
（3） 工作中的冲击载荷和接触疲劳，使PIN 局部表面发生轻微磨损和剥落；The impact load and contact 
fatigue in the work, cause slight wear and flaking on the PIN local surface; 
（4） Plate 的硬度测试情况与IWIS 测试结果一致，金相组织也无异常；The test cases of the Plate hardness 
are consistent with IWIS’s test results, microstructure without exception 
建议Suggestions： 
（1） 请IWIS 评估Pin 与Plate 的硬度是否匹配；Please IWIS assessment Pin and Plate hardness matches; 
（2） 实际工作载荷和链片材料强度是否相匹配；Whether the actual work loads and chain material strength is 
matched; 
（3） 检查正时系统在工作中是否存在偏载可能。Check the timing system whether the partial load is possible 
at work. 


上海汽车中心实验室 
中国·上海·嘉定区安研路201 号 
邮编. 201804 
 
SAIC QA Laboratory 
201 Anhong rd, Anting, Shanghai 
报告编号 
Report number 
 
SCL-S-13-0167M 
委托者: SQE 郭强 
Request person, dept： 
委托编号:  /  
Request number: 
送样日期: 2013.06.04 
Request date:  
报告日期: 2013.06.15 
Report date：  
第2 页共10 页 
 
III. 调查结果Investigation Results 
    下图1 所示为需分析的售后链条故障件。为进一步分析问题，如图2 所示对链条局部进行相关拆解和
编号工作。 
 
 
 
 
 
 
 
 
 
 
 
 
 
 
 
 
 
图1 失效正时链条 
Fig.1 Failure Chain-Primary Drive 
 
 
 
 
 
 
 
 
 
 
 
 
 
 
 
 
 
图2 链条拆解示图（6 组） 
Fig. 2 Chain Dismantling Diagram（6 Group） 


上海汽车中心实验室 
中国·上海·嘉定区安研路201 号 
邮编. 201804 
 
SAIC QA Laboratory 
201 Anhong rd, Anting, Shanghai 
报告编号 
Report number 
 
SCL-S-13-0167M 
委托者: SQE 郭强 
Request person, dept： 
委托编号:  /  
Request number: 
送样日期: 2013.06.04 
Request date:  
报告日期: 2013.06.15 
Report date：  
第3 页共10 页 
 
SMPV-0.2.3-002-QA -F01 
分析情况Analysis Situation 
正常情况下，Pin 与Plate 出现微量磨损是不可避免的。影响磨损的因素主要有如下几种： 
1、润滑环境 
若机油中含有杂质，它会成为磨料，夹在两个工作面之间，直接磨损工作面。杂质在磨损的过程中还
会破坏润滑油膜的形成，导致工作面与工作面直接接触，发生磨损。从IWIS 对售后机油的分析情况来看，
可以排查机油杂质导致的磨损。 
2、材料影响因素 
A、硬度越高，零件的抗磨损性能越好，Pin 与Plate 的硬度是否匹配； 
B、从硬度情况来看，Pin 表面经镀硬铬处理， IWIS 测得其硬度约为>70HRC（1744~2054HK0.025）； 
C、实际Plate 的硬度Outer：47.5~48.5HRC，Inner：51.0~52.0HRC，Middle：51.0~52.0HRC 
3、载荷工况 
A、设计载荷是否和链条的材料强度相匹配。一般随着载荷的增加，磨损也会增加； 
B、工作中是否出现偏载情况，若有偏载其局部区域会受较大载荷，有偏磨现象发生。 
4、尺寸配合 
若配合尺寸出现问题，若局部间隙配合过大，也可能会导致异常磨损的加剧（工作中会发生串动）。后
续检测IWIS 提供的新链条，对新旧尺寸进行比对测试，请IWIS 提供子零件相关图纸。 
 
 
 
 
 
 
 
 
 
尺寸测量Dimension Test 
 
结论Conclusion: 
1、 从测试情况可以确定，Outer plate、Middle plate 链片销孔直径变化较小，X 方向（径向）基本无变形；From 
the test case can be determined, the chain piece pin hole diameter variation is small of the Outer 
plate,Middle plate, X direction（radial）almost no distortion; 
2、 从测试情况可以确定，Inner plate 链片销孔直径X 方向（径向）尺寸有明显变大，较Y 方向大50~100um；
From the test case can be determined, the X direction（radial direction）size significantly large of the Inner 
plate chain piece pin hole diameter; 
3、 PIN 外圆直径变化较小；Samall change of the pin outer diameter; 
4、 由于该零件是使用过的，因此不能判断原始的尺寸是否符合要求；Because the part is used, it can’t 
determine whether the original size to meet the requirements. 
 
 
 


上海汽车中心实验室 
中国·上海·嘉定区安研路201 号 
邮编. 201804 
 
SAIC QA Laboratory 
201 Anhong rd, Anting, Shanghai 
报告编号 
Report number 
 
SCL-S-13-0167M 
委托者: SQE 郭强 
Request person, dept： 
委托编号:  /  
Request number: 
送样日期: 2013.06.04 
Request date:  
报告日期: 2013.06.15 
Report date：  
第4 页共10 页 
 
测试方法及结果如下： 
采用投影法测量6 组链片销孔内径及铆钉销外径，销孔内径取点如图3 所示，A1-A2/B1-B2 为Y 方向直径，
A3-A4/B3-B4 为X 方向直径；C1-C2 为链片两孔的中心距。测试结果如下（详见下表1）： 
1、 Outer plate 链片销孔直径为3.10-3.12mm 之间，单孔变动量0.01mm； 
2、 Middle plate 链片销孔直径为3.21-3.24mm 之间，单孔变动量0.01mm； 
3、 PIN 直径差异不大，13 件零件额直径在3.133-3.137mm，单支销直径变动量为0-0.001mm； 
4、 Inner plate 链片销孔直径差异较大，单孔直径达3.21~3.31 mm，变动量较大； 
表1 正时链条尺寸测量 
Table1 Chain-Primary Drive size measurement 
链片销
孔直径
1# 
2# 
3# 
4# 
5# 
A1A2
A3A4
B1B2
B3B4
C1 
C2 
A1A2
A3A4
B1B2
B3B4
C1 
C2 
A1A2
A3A4
B1B2
B3B4
C1 
C2 
A1A2
A3A4
B1B2
B3B4
C1 
C2 
A1A2
A3A4
B1B2
B3B4
C1 
C2 
Outer
3.13
3.12
3.12
3.11
7.96
3.12
3.11
3.11
3.11
7.97
3.11
3.12
3.12
3.12
7.97
3.11
3.12
3.11
3.12
7.97
3.12
3.11
3.11
3.12
/ 
Middle
3.22
3.23
3.23
3.24
7.91
3.22
3.23
3.22
3.23
7.91
3.23
3.24
3.22
3.23
7.91
3.22
3.23
3.22
3.23
7.91
3.23
3.23
3.23
3.23
/ 
Middle
3.21
3.22
3.22
3.21
7.91
3.23
3.23
3.24
3.23
7.91
3.24
3.24
3.24
3.23
7.91
3.24
3.24
3.24
3.24
7.91
3.22
3.22
3.22
3.23
/ 
Outer
3.13
3.13
3.13
3.12
7.98
3.12
3.11
3.12
3.12
7.98
3.11
3.12
3.12
3.12
7.98
3.12
3.12
3.12
3.12
7.98
3.12
3.12
3.13
3.12
/ 
Inner
3.21
3.27
3.21
3.29
7.95
3.23
3.28
3.22
3.29
7.96
3.22
3.30
3.22
3.31
7.97
3.23
3.28
3.23
3.29
7.96
3.24
3.31
3.24
3.32
/ 
Inner
3.23
3.28
3.22
3.29
7.95
3.21
3.27
3.22
3.28
7.96
3.21
3.28
3.21
3.31
7.98
3.24
3.29
3.23
3.28
7.97
3.23
3.30
3.22
3.29
/ 
Inner
3.22
3.32
3.22
3.28
7.97
3.23
3.29
3.23
3.28
7.96
3.22
3.28
3.21
3.31
7.96
3.22
3.27
3.21
3.29
7.96
3.21
3.27
3.21
3.30
/ 
Inner
3.21
3.29
3.22
3.28
7.96
3.21
3.29
3.21
3.30
7.97
3.22
3.28
3.23
3.30
7.96
3.22
3.30
3.22
3.28
7.96
3.22
3.28
3.22
3.29
/ 
铆钉销
直径 
1#
2#
3#
4#
5#
6#
7#
8#
9#
10#
11#
12#
13#
3.136
~ 
3.137
3.135
3.135
~ 
3.136
3.136
~ 
3.137
3.136
3.134
~ 
3.135
3.134
~ 
3.135
3.133
~ 
3.134
3.133
~ 
3.134
3.134
~ 
3.135
3.136
~ 
3.137
3.134
3.134
 
 
 
 
 
 
 
 
 
 
 
 
 
 
 
图3 销孔测量方法示意                                  图4 链条结构示意 
Fig.3 Pin hole measurements indicate                       Fig.4 Chain structure indicate
A1
A2 
A3 
A4 
B1 
B2
B3 
B1 
C1
C2 
Y 方向
X 方向
PIN
Outer
Plate
Inner 
Plate 
Middle
Plate 


上海汽车中心实验室 
中国·上海·嘉定区安研路201 号 
邮编. 201804 
 
SAIC QA Laboratory 
201 Anhong rd, Anting, Shanghai 
报告编号 
Report number 
 
SCL-S-13-0167M 
委托者: SQE 郭强 
Request person, dept： 
委托编号:  /  
Request number: 
送样日期: 2013.06.04 
Request date:  
报告日期: 2013.06.15 
Report date：  
第5 页共10 页 
 
微观形貌分析Microstructure Analysis 
结论Conclusion: 
1、 因工作中的冲击载荷和接触疲劳，使PIN 局部表面发生轻微磨损和剥落；Due to the impact load 
and contact fatigue in the work, cause slight wear and flaking on the PIN local surface; 
2、 Outer plate/Middle plate/Inner plate 一侧为接触疲劳引起的磨损剥落，另一侧有受轴向挤压痕迹，
表明链条在工作中还存在偏载现象；The wear flaking of side of Outer plate/Middle plate/Inner 
plate caused by contact fatigue, the other side subjected to axial compression marks, which is 
showed there is still partial load phenomenon at the work. 
SEM 观察： 
1、 如图5 所示，PIN 局部表面有轻微磨损和剥落形貌；As shown in figure5, PIN local surface has a 
slight wear and flaking morphology; 
2、 如图6/7/8 所示，链条Outer plate/Middle plate/Inner plate 的一侧有明显的疲劳剥落；As shown in 
figure6/7/8, the significant fatigue flaking on the side of the chain Outer plate/Middle plate/Inner 
plate; 
3、 如图8-D 所示，其销孔内壁处有疑似外来异物进入后形成的压痕轨迹；As shown in figure8-D, the 
suspected foreign bodies into the pin hole wall formed the indentation track. 
 
 
 
 
 
 
 
 
 
 
 
 
 
 
 
 
 
 
 
 
 
 
 
图5 PIN 表面形貌 
Fig 5 Pin surface morphology
铆钉销表面大部分
无异常磨损或剥落 
A
B
铆钉销局部表面
有轻微磨损痕迹
B
C


上海汽车中心实验室 
中国·上海·嘉定区安研路201 号 
邮编. 201804 
 
SAIC QA Laboratory 
201 Anhong rd, Anting, Shanghai 
报告编号 
Report number 
 
SCL-S-13-0167M 
委托者: SQE 郭强 
Request person, dept： 
委托编号:  /  
Request number: 
送样日期: 2013.06.04 
Request date:  
报告日期: 2013.06.15 
Report date：  
第6 页共10 页 
 
 
 
 
 
 
 
 
 
 
 
 
 
 
 
 
 
 
图5 Outer Plate 销孔形貌 
Fig.5 Outer plate pin hole morphology 
 
 
 
 
 
 
 
 
 
 
 
 
 
 
 
 
 
 
 
图6 Middle plate 销孔形貌 
Fig.6 Middle plate pin hole morphology 
 
典型的疲劳磨损
剥落形貌 
A
B
典型的疲劳磨损
剥落形貌 
A
B


上海汽车中心实验室 
中国·上海·嘉定区安研路201 号 
邮编. 201804 
 
SAIC QA Laboratory 
201 Anhong rd, Anting, Shanghai 
报告编号 
Report number 
 
SCL-S-13-0167M 
委托者: SQE 郭强 
Request person, dept： 
委托编号:  /  
Request number: 
送样日期: 2013.06.04 
Request date:  
报告日期: 2013.06.15 
Report date：  
第7 页共10 页 
 
 
 
 
 
 
 
 
 
 
 
 
 
 
 
 
 
 
 
 
 
 
 
 
 
 
 
 
 
 
 
 
 
 
 
图7 Inner plate 销孔形貌 
Fig.7 Inner plate pin hole morphology 
 
 
 
 
 
典型的疲劳磨损
剥落形貌 
边缘挤压形貌 
表面有异常痕迹：疑似异物（比如
剥落物）进入后形成的压痕轨迹 
A
B
C
D


上海汽车中心实验室 
中国·上海·嘉定区安研路201 号 
邮编. 201804 
 
SAIC QA Laboratory 
201 Anhong rd, Anting, Shanghai 
报告编号 
Report number 
 
SCL-S-13-0167M 
委托者: SQE 郭强 
Request person, dept： 
委托编号:  /  
Request number: 
送样日期: 2013.06.04 
Request date:  
报告日期: 2013.06.15 
Report date：  
第8 页共10 页 
 
SMPV-0.2.3-002-QA -F01 
材料检测 Material Test 
   链条零件的材料检测结果如表1 所示。由表可见： The test results of the chain parts are shown in table 1. 
It can be seen: 
1、 Plate 和Pin 的硬度与IWIS 测试结果一致，无明显异常； 
2、 Pin 表面硬铬镀层厚度基本一致，无明显的异常磨损。 
 
表1  链条材料检测结果/Table 1 Material Test Results of Chain 
序号
No. 
试验项目 
Test item 
额定值 
Requirement 
试验结果 
Test result 
评价 Evaluation 
合格 
qualified
不合格 
unqualified
1 
IWIS 链条-正时 
 
 
 
 
1.1 
硬度 
未提供相应标准及要求
 
 
 
1.1.1
Outer Plate/ HRC 
47.0~48.0 
（IWIS 自检） 
1#
48.5
与IWIS 自检结果相当 
2#
48.0
3#
47.5
1.1.2
Inner Plate /HRC 
51.0~52.0 
（IWIS 自检） 
1#
51.5
与IWIS 自检结果相当 
2#
51.0 
3#
52.0 
1.1.2
Middle Plate /HRC 
51.0~52.0 
（IWIS 自检） 
1#
52.0 
与IWIS 自检结果相当 
2#
51.0 
3#
51.5 
1.1.3
Pin 表面硬度/HK 
 
1744~2054HK0.025 1
 
 
 
 
 
 
1.2 
镀层厚度/um 
顶部 
12.3/13.4/11.6 
（见图9） 
 
 
底部 
13.9/13.6/13.5 
（见图9） 
左侧 
12.6/13.4/12.6
（见图9） 
右侧 
11.5/11.3/11.3 
（见图9） 
 
 
 
 
1.2 
金相组织 
 
 
 
 
 
Pin 
/ 
淬火马氏体（见图9）
 
 
Plate 
/ 
淬火马氏体（见图10）
 
 
 
 
 
 
 
 
 
 
 
 
 
 
 
 
 
 
 


上海汽车中心实验室 
中国·上海·嘉定区安研路201 号 
邮编. 201804 
 
SAIC QA Laboratory 
201 Anhong rd, Anting, Shanghai 
报告编号 
Report number 
 
SCL-S-13-0167M 
委托者: SQE 郭强 
Request person, dept： 
委托编号:  /  
Request number: 
送样日期: 2013.06.04 
Request date:  
报告日期: 2013.06.15 
Report date：  
第9 页共10 页 
 
 
 
 
 
 
 
 
 
 
 
 
 
 
 
 
 
 
 
 
 
 
 
 
 
 
 
 
 
 
 
 
 
 
 
图9 失效零件Pin 表面镀层厚度（500X） 
Fig 9 Failure part PIN surface coating thickness（500X）


上海汽车中心实验室 
中国·上海·嘉定区安研路201 号 
邮编. 201804 
 
SAIC QA Laboratory 
201 Anhong rd, Anting, Shanghai 
报告编号 
Report number 
 
SCL-S-13-0167M 
委托者: SQE 郭强 
Request person, dept： 
委托编号:  /  
Request number: 
送样日期: 2013.06.04 
Request date:  
报告日期: 2013.06.15 
Report date：  
第10 页共10 页 
 
SMPV-0.2.3-002-QA -F01 
 
 
 
 
 
 
 
 
 
 
 
 
 
 
 
 
图10  Plate 金相组织（500X） 
Fig.10 Plate microstructure（500X）

File: 材料工程师/SCL-S-13-0169M 换挡机构.pdf.md
# SCL-S-13-0169M 换挡机构.pdf

 
上海汽车中心实验室
(SAIC Center Lab) 
中国·上海·嘉定区安研路201 号 
邮编. 201804 
No. 201 Anyan Road, Jiading District,  
Shanghai, China. 
Post code :200433 
报告编号：Report number 
SCL-S-13-0169M 
委托者Requestor：黄海钧 
送样日期Deliver date：2013.06.17 
报告日期Report date：2013.06.26 
第 1 页 共 4 页 
Page 1 of 4  
 
零件号 
Part number 
10059449 
零件名称 
Part name 
换档装置 
Gearshift 
图纸日期 
Drawing date  
/ 
零件生产日期 
Production date 
/ 
供货商 
Supplier 
上海迪由 
Shanghai Diyou 
车型/项目 
Car type/project 
IP 21 MCE 
 
   阶段性报告  Stage report        结论性报告 Conclusion report           测试报告 Test report 
Ⅰ.任务描述 Task description 
实验室受委托对换档装置进行失效原因分析，失效零件具体信息如下： 
As requested, QA lab has analyzed the invalid cause of gearshift, and the information of invalid part is shown as 
following： 
零件信息：Part information 
零件名称 
Part name 
换档装置 
Gearshift 
制造日期 
Production date 
/ 
VIN 码 
VIN number 
/ 
销售日期 
Sale date 
/ 
车辆里程数 
Car mileage 
0 km 
销售商 
Sale agent 
/ 
失效模式描述 
Invalid situation 
description 
芯杆组件断裂 
Plastic part of core bar fractured. 
原材料信息：Raw material information 
原材料及牌号 
Raw material 
and trademark 
PA66 
103 HSL 
原材料厂商 
Raw material producer 
Dupont 
散件供应商 
Part supplier 
/ 
金属热处理状态 
Metal heat treatment state 
/ 
失效零件见图1：The invalid part is shown in Fig 1.  
Ⅱ. 结论与建议 Conclusions and suggestions 
结论： 1. 零件受外力导致断裂。 
2．零件材料符合技术要求。 
Conclusions:  1. Foreign force made part fracture. 
2. Material performance of part conformed to requirements.        
建议： 1. 检查物流、装配等环节。 
Suggestions: 1. Process like logistics or assembly should be checked.  
   
分发： 
Dispenser 
黄海钧 
检验者： 
Identifier 
狄春峰 
审核： 
Auditor 
 
批准： 
Approver 
 
日期： 
Date 
2013.06.26 
日期： 
Date 
 
日期： 
Date 
 
 
 


 
上海汽车中心实验室
(SAIC Center Lab) 
中国·上海·嘉定区安研路201 号 
邮编. 201804 
No. 201 Anyan Road, Jiading District,  
Shanghai, China. 
Post code :200433 
报告编号：Report number 
SCL-S-13-0169M 
委托者Requestor：黄海钧 
送样日期Deliver date：2013.06.17 
报告日期Report date：2013.06.26 
第 2 页 共 4 页 
Page 2 of 4  
 
                     
         
图1 失效件 
Fig.1 Failure part 
III. 测试结果 Test Results  
序号 
No. 
试验项目 
Test item 
额定值 
Requirement 
试验结果 
Test result 
评价 Evaluation 
第一次 
第二次 
合格 
qualified 
不合格 
unqualified 
I 
失效件 
 
 
1 
红外（GB/T6040-2002） 
Infrared Spectroscopy 
PA66 
PA66 
× 
 
2 
熔点（GB/T19466.3-2006） 
Melting point (℃) 
260±5 
262 
× 
 
3 
焓值（GB/T19466.3-2006） 
Enthalpy (J/g) 
/ 
68.8 
66.3 
× 
 
II 
新件 
 
 
1 
红外（GB/T6040-2002） 
Infrared Spectroscopy 
PA66 
PA66 
× 
 
2 
熔点（GB/T19466.3-2006） 
Melting point (℃) 
260±5 
261 
× 
 
3 
焓值（GB/T19466.3-2006） 
Enthalpy (J/g) 
/ 
69.4 
67.2 
× 
 
III 
粒料 
 
 
1 
红外（GB/T6040-2002） 
Infrared Spectroscopy 
PA66 
PA66 
× 
 
2 
熔点（GB/T19466.3-2006） 
Melting point (℃) 
260±5 
261 
× 
 
3 
焓值（GB/T19466.3-2006） 
Enthalpy (J/g) 
/ 
71.5 
72.6  
× 
 
小结：零件材料符合技术要求。 
 


 
上海汽车中心实验室
(SAIC Center Lab) 
中国·上海·嘉定区安研路201 号 
邮编. 201804 
No. 201 Anyan Road, Jiading District,  
Shanghai, China. 
Post code :200433 
报告编号：Report number 
SCL-S-13-0169M 
委托者Requestor：黄海钧 
送样日期Deliver date：2013.06.17 
报告日期Report date：2013.06.26 
第 3 页 共 4 页 
Page 3 of 4  
 
Ⅳ. 宏观分析 Macroscopic observation 
 
 
失效件断口如图2 所示。断口位于零件颈部薄弱处，受力导致断裂。 
 
图2 失效件断口 
Fig. 2 Fracture of failure part 
 
对零件进行拉伸试验考察其断口形式和断裂力值，如图3 所示。试验后零件断口与失效件不一
致，断裂力分别为333N，326N，322N，328N，308N，302N，321N，313N。 
 
  
 
图3 失效模拟 
Fig. 3 Crash simulation  
 
 


 
上海汽车中心实验室
(SAIC Center Lab) 
中国·上海·嘉定区安研路201 号 
邮编. 201804 
No. 201 Anyan Road, Jiading District,  
Shanghai, China. 
Post code :200433 
报告编号：Report number 
SCL-S-13-0169M 
委托者Requestor：黄海钧 
送样日期Deliver date：2013.06.17 
报告日期Report date：2013.06.26 
第 4 页 共 4 页 
Page 4 of 4  
 
 
在芯杆上部连接孔位插入工装，并进行扭转破坏试验如图4 所示。试验扭转不足一圈，零件即
发生断裂，零件断口与失效件一致。若芯杆上部连接空位未插入工装进行扭转破坏试验，断口与失
效件不一致。 
 
 
  图4 失效模拟 
Fig. 4 Crash simulation

File: 材料工程师/SCL-S-13-0170M 后视镜开关.pdf.md
# SCL-S-13-0170M 后视镜开关.pdf

 
上海汽车中心实验室
(SAIC Center Lab) 
中国·上海·嘉定区安研路201 号 
邮编. 201804 
No. 201 Anyan Road, Jiading District,  
Shanghai, China. 
Post code :200433 
报告编号：Report number 
SCL-S-13-0170M 
委托者Requestor：胡骁睿 
送样日期Deliver date：2013.06.17 
报告日期Report date：2013.07.08 
第 1 页 共 5 页 
Page 1 of 5  
 
零件号 
Part number 
K85520 CD000 
零件名称 
Part name 
后视镜调节开关 
Rearview mirror regulating switch 
图纸日期 
Drawing date  
/ 
零件生产日期 
Production date 
/ 
供货商 
Supplier 
上海鹰击 
Shanghai Yingji 
车型/项目 
Car type/project 
IS 12 
 
   阶段性报告  Stage report        结论性报告 Conclusion report           测试报告 Test report 
Ⅰ.任务描述 Task description 
实验室受委托对后视镜调节开关进行失效原因分析，失效零件具体信息如下： 
As requested, QA lab has analyzed the invalid cause of rearview mirror regulating switch, and the information of 
invalid part is shown as following： 
零件信息：Part information 
零件名称 
Part name 
后视镜调节开关 
Rearview mirror regulating switch 
制造日期 
Production date 
/ 
VIN 码 
VIN number 
/ 
销售日期 
Sale date 
/ 
车辆里程数 
Car mileage 
6 km 
销售商 
Sale agent 
/ 
失效模式描述 
Invalid situation 
description 
后视镜调节开关断裂 
Rearview mirror regulating switch fractured. 
原材料信息：Raw material information 
原材料及牌号 
Raw material 
and trademark 
PC 
2805 
原材料厂商 
Raw material producer 
Bayer 
散件供应商 
Part supplier 
/ 
金属热处理状态 
Metal heat treatment state 
/ 
失效零件见图1：The invalid part is shown in Fig 1.  
Ⅱ. 结论与建议 Conclusions and suggestions 
结论： 1. 零件材料符合技术要求。 
2．零件注塑工艺不佳。 
Conclusions:  1. Material performance of part conformed to requirements. 
2. Injection process is bad.        
建议： 1. 优化注塑工艺。 
Suggestions: 1. Injection process of the part should be improved.  
   
分发： 
Dispenser 
胡骁睿 
检验者： 
Identifier 
狄春峰 
审核： 
Auditor 
 
批准： 
Approver 
 
日期： 
Date 
2013.07.08 
日期： 
Date 
 
日期： 
Date 
 
 
 


 
上海汽车中心实验室
(SAIC Center Lab) 
中国·上海·嘉定区安研路201 号 
邮编. 201804 
No. 201 Anyan Road, Jiading District,  
Shanghai, China. 
Post code :200433 
报告编号：Report number 
SCL-S-13-0170M 
委托者Requestor：胡骁睿 
送样日期Deliver date：2013.06.17 
报告日期Report date：2013.07.08 
第 2 页 共 5 页 
Page 2 of 5  
 
 
              
         
图1 失效件 
Fig.1 Failure part 
 
III. 测试结果 Test Results  
序号 
No. 
试验项目 
Test item 
额定值 
Requirement 
试验结果 
Test result 
评价 Evaluation 
合格 
qualified 
不合格 
unqualified 
I 
失效件 
 
 
1 
红外（GB/T6040-2002） 
Infrared Spectroscopy 
PC 
PC 
× 
 
2 
玻璃化转变温度 
(GB/T 19644.2-2006) 
Glass transition temperature (℃) 
140±5 
143 
× 
 
II 
新件 
 
 
1 
红外（GB/T6040-2002） 
Infrared Spectroscopy 
PC 
PC 
× 
 
2 
玻璃化转变温度 
(GB/T 19644.2-2006) 
Glass transition temperature (℃) 
140±5 
145 
× 
 
III 
粒料 
 
 
1 
红外（GB/T6040-2002） 
Infrared Spectroscopy 
PC 
PC 
× 
 
2 
玻璃化转变温度 
(GB/T 19644.2-2006) 
Glass transition temperature (℃) 
140±5 
145 
× 
 
小结：零件材料符合技术要求。 
 


 
上海汽车中心实验室
(SAIC Center Lab) 
中国·上海·嘉定区安研路201 号 
邮编. 201804 
No. 201 Anyan Road, Jiading District,  
Shanghai, China. 
Post code :200433 
报告编号：Report number 
SCL-S-13-0170M 
委托者Requestor：胡骁睿 
送样日期Deliver date：2013.06.17 
报告日期Report date：2013.07.08 
第 3 页 共 5 页 
Page 3 of 5  
 
Ⅳ. 宏观分析 Macroscopic observation 
 
 
失效件断口如图2 所示。断口呈脆断特征，从顶部开始断裂，裂纹逐渐延伸至底部，直至完全
断裂。  
 
图2 失效件断口 
Fig. 2 Fracture of failure part 
 
批量零件如图3 所示，零件表面有较深的熔接痕，注塑工艺不佳。 
 
图3 零件 
Fig. 3 Part  
 
 


 
上海汽车中心实验室
(SAIC Center Lab) 
中国·上海·嘉定区安研路201 号 
邮编. 201804 
No. 201 Anyan Road, Jiading District,  
Shanghai, China. 
Post code :200433 
报告编号：Report number 
SCL-S-13-0170M 
委托者Requestor：胡骁睿 
送样日期Deliver date：2013.06.17 
报告日期Report date：2013.07.08 
第 4 页 共 5 页 
Page 4 of 5  
 
 
由于零件制作过程中涉及使用有机稀释溶剂涂覆零件表面，会对零件产生影响，因此配置不同
浓度的稀释剂对零件进行失效模拟试验（如图4）。稀释剂的浓度分别为10%，20%，40%（生产实
际浓度），100%，5 分钟浸泡。试验结果：100%浓度浸泡后的零件有明显裂纹，其余无不良变化。 
 
图4 失效模拟 
Fig. 4 Crash simulation  
 
对零件进行受力模拟试验。对零件施加外力，由于PC 材质韧性较好，零件趋向于变形而不是
脆断, 如图5 所示。 
 
  图5 失效模拟 
Fig. 5 Crash simulation  


 
上海汽车中心实验室
(SAIC Center Lab) 
中国·上海·嘉定区安研路201 号 
邮编. 201804 
No. 201 Anyan Road, Jiading District,  
Shanghai, China. 
Post code :200433 
报告编号：Report number 
SCL-S-13-0170M 
委托者Requestor：胡骁睿 
送样日期Deliver date：2013.06.17 
报告日期Report date：2013.07.08 
第 5 页 共 5 页 
Page 5 of 5  
 
 
综和以上试验结果，失效件无明显受力或变形痕迹，可以排除受异常外力导致断裂。该零件注
塑工艺不佳，零件的失效可能是由于注塑工艺不佳，内应力较大导致开裂。 
 
对供应商提出工艺改进意见：采用80℃模温；优化注塑参数等。改进后的零件如图6 所示，零
件熔接痕有明显改善，可以推断零件强度提高，内应力减小。建议零件采取优化后的工艺，并跟踪
市场表现。 
 
  
 
  图6 工艺改进 
Fig. 6 Process improvement

File: 材料工程师/SCL-S-13-0171M  ZP11 EU 差速器.pdf.md
# SCL-S-13-0171M  ZP11 EU 差速器.pdf

 
上海汽车中心实验室 
中国·上海·嘉定区安研路201 号 
邮编. 201804 
 
SAIC Central Laboratory 
201 Anhong rd, Anting, Shanghai, China 
报告编号 
Report number 
 
SCL-S-13-0171M 
委托者:SQE 王宽洪 
Request person, dept： 
委托编号: / 
Request number: 
送样日期: 2013.06.14 
Request date:  
报告日期: 2013.06.21 
Report date：  
第1 页共18 页 
 
分发: 
Distribution 
SQE:王宽洪  
检验者Author 
邵百明 
审核Auditor 
 
批准Approver 
 
日期Date 
2013.06.21 
日期Date 
 
日期Date 
 
SMPV-0.2.3-002-QA -F01 
零件号Part number 
SH63Z-1701300 
 零件名称 
Part name 
差速器总成 
Differential Assembly 
图纸日期Drawing date 
/ 
零件生产日期Part production date 
/ 
 供货商 
Supplier 
上海汽车变速器有限公司 
SAGW 
车型/项目Car type/project 
ZP11 EU 
阶段性报告 Interim report                结论性报告 Conclusion report          
 
Ⅰ.任务描述 Task description 
实验室受委托对差速器进行分析，失效零件具体信息如下： 
As requested, QA lab has analyzed the differential assembly. The information of the failed part is as following： 
零件信息：Part information 
零件名称 
Part name 
差速器总成 
Differential Assembly 
车制造日期 
Vehicle production date 
/ 
VIN 码 
VIN 
/ 
销售日期 
Sale date 
/ 
测试寿命 
Test life 
15%  
(傻瓜式起动冲击测试/Idiots start) 
维修站名称 
Sale agent 
/ 
失效模式描述 
Failure circumstance  
差速器失效，导致车轮无动力输出。The failure of the differential resulted in loss of drive.  
原材料信息：Raw material information 
原材料及牌号 
Raw material specification 
25CrMoS4 
原材料厂商 
Raw material producer 
/ 
散件供应商 
Component supplier 
/ 
金属热处理状态 
Metal heat treatment state 
渗碳+低温回火； 
carburize+ low temperature tempering 
失效零件见图2：The failed part is shown in figure 2.  
Ⅱ. 结论与建议 Conclusions and Suggestions 
结论Conclusions： 
（1）行星齿轮和半轴齿轮是由于受到较大的冲击载荷而发生断裂的。断裂后的碎片冲击1#卡簧，使其剪切断裂，
随后轴销失去固定，向另一端滑动；最终另一端卡簧，垫片以及壳体受损。The planetary gear and side gear were broken because of 
a big impact. The piece of gear impacted the 1# circlip and made it broken by shear and then the pin moved along the other end because of losing fixture; finally, the 
other circlip, washer and shell were damaged. 
（2）1# 行星齿轮的淬硬层偏厚；其成分，表面硬度和芯部硬度符合要求，组织正常。2#行星齿轮材料符合要求。
The hardening layer depth of the 1# planetary gear is on the thick side; The chemical components, surface and core hardness are ok; the microstructure is normal. The 
material of the 2# planetary gear meets the requirement. 
（3）1#半轴齿轮（失效）的芯部硬度和淬硬层深度偏高；其成分和表面硬度符合要求；组织正常。2#半轴齿轮
的淬硬层偏厚；其成分，表面硬度和芯部硬度符合要求，组织正常。The core hardness and hardening layer thickness of 1# side gear is 
on the high side; the chemical components and surface hardness are ok; the core hardness and thickness of the hardening layer is on the high side; the microstructure is 
normal. The hardening layer thickness of 2# side gear is on the high side; the chemical components, surface and core hardness are ok; the microstructure is normal. 
（4）卡簧的硬度符合要求，组织正常。The hardness of the circlip meets the requirement and the microstructure is normal. 
建议Suggestions： 
（1）校核载荷。Check the load. 
（2）控制好工艺参数，确保材料符合产品的技术要求。Control the process and assure the material meets the requirement. 
（3）检查试验过程是否符合要求。Check if the test process meets the requirement. 


 
上海汽车中心实验室 
中国·上海·嘉定区安研路201 号 
邮编. 201804 
 
SAIC QA Laboratory 
201 Anhong rd, Anting, Shanghai 
报告编号 
Report number 
 
SCL-S-13-0171M 
委托者: SQE 王宽洪 
Request person, dept： 
委托编号:  /  
Request number: 
送样日期: 2013.06.14 
Request date:  
报告日期: 2013.06.21 
Report date：  
第2 页共18 页 
 
SMPV-0.2.3-002-QA -F01 
II. 调查结果Investigation Results  
 
     ZP11 EU 在英国完成离合器试验和牵引起动2 个试验后，进行傻瓜式起步冲击试验；当完成测试的
15%时，车轮无动力输出；检查发现：差速器出现失效。 
     差速器的结构如图1 所示。图2 显示的是失效差速器；其中2 个行星轮，1 个半轴齿轮以及1 个卡簧
出现了断裂。类似的失效曾经在63P 中出现过，详情见报告SCL-S-12-0094M。 
      差速器失效后，导致壳体被失效件击碎。 
 
图1 差速器总成装配图                       图2 失效的差速器及开裂的变速箱壳体 
 
行星齿轮Planetary Gear 
     2 个行星齿轮已碎掉，其相关照片如图3-11 所示。  
1# 行星齿轮   
 
1# 行星齿轮断裂成3 部分；齿面和齿顶有异常咬合形成的压痕（这是失效后，咬合异常的结果）；
与此同时，发现齿面和齿底有裂纹，如图3 所示。 
 1#行星轮的断口如图4 所示；断口类型为过载，是由于冲击过载所致，与SCL-S-12-0094M 报告
的中失效断口相同。 
 
差速器壳体 
Shell of differential 
卡簧 
circlip 
轴/Pin 
半轴齿轮 
side gear 
垫圈 
washer 
行
星
齿
planetary gear 
行星轮 
Planetary gear 
轴销 cross pin 
轴销另一端的卡
簧断裂，分析见
1#卡簧 


 
上海汽车中心实验室 
中国·上海·嘉定区安研路201 号 
邮编. 201804 
 
SAIC QA Laboratory 
201 Anhong rd, Anting, Shanghai 
报告编号 
Report number 
 
SCL-S-13-0171M 
委托者: SQE 王宽洪 
Request person, dept： 
委托编号:  /  
Request number: 
送样日期: 2013.06.14 
Request date:  
报告日期: 2013.06.21 
Report date：  
第3 页共18 页 
 
SMPV-0.2.3-002-QA -F01 
 
 
 
 
 
 
 
 
 
 
 
 
 
 
 
 
 
 
 
 
 
 
 
 
 
 
图3#  1#行星齿轮损伤情况 断裂；异常咬合痕迹和裂纹 
 
 
 
 
 
 
 
 
 
 
 
 
 
 
2#断口 
3#断口 
1#断口 
裂纹 
裂纹 


 
上海汽车中心实验室 
中国·上海·嘉定区安研路201 号 
邮编. 201804 
 
SAIC QA Laboratory 
201 Anhong rd, Anting, Shanghai 
报告编号 
Report number 
 
SCL-S-13-0171M 
委托者: SQE 王宽洪 
Request person, dept： 
委托编号:  /  
Request number: 
送样日期: 2013.06.14 
Request date:  
报告日期: 2013.06.21 
Report date：  
第4 页共18 页 
 
SMPV-0.2.3-002-QA -F01 
 
（a） 1# 断口                  （b） 2#断口 
 
（c）3# 断口     
图4  1#行星齿轮断口                
2#行星齿轮 
 
2# 行星齿轮断裂成4 部分（见图5）。其中一个齿断裂于齿根；同时可以发现：一个齿面受损，
形成压痕和裂纹。 
 2#行星齿轮的所有断口与1#行星齿轮的断口相同；断口类型为过载；其中1#断口含有光滑的剪切 
断口。 这与实际载荷的方向有关。 
 
 
 
 
 
 
 
 
 
 
 
图5  2# 行星齿轮损伤情况 断裂；压痕和裂纹 
2-7 
 
 
1#断口 
2#断口 
4#断口 
3#断口 


 
上海汽车中心实验室 
中国·上海·嘉定区安研路201 号 
邮编. 201804 
 
SAIC QA Laboratory 
201 Anhong rd, Anting, Shanghai 
报告编号 
Report number 
 
SCL-S-13-0171M 
委托者: SQE 王宽洪 
Request person, dept： 
委托编号:  /  
Request number: 
送样日期: 2013.06.14 
Request date:  
报告日期: 2013.06.21 
Report date：  
第5 页共18 页 
 
SMPV-0.2.3-002-QA -F01 
 
 
（a）1# 断口                                     （b） 2# 断口 
 
（c） 3# 断口                                             （d） 4# 断口 
图6 2#行星轮断口 
 
 
半轴齿轮side gear 
     半轴齿轮的损伤情况如图7-11 所示。 
1# 半轴齿轮 1# side gear     
 
1# 半轴齿断掉了4 个齿。其中一个齿面有异常压痕，并导致齿面出现裂纹；另一齿面有微小的表面裂
纹。  
 
4 个断齿处于对称的位置；断裂方向不相同。显然，并不是在一次冲击中出现的断裂的。  
 
 
 
 
 


 
上海汽车中心实验室 
中国·上海·嘉定区安研路201 号 
邮编. 201804 
 
SAIC QA Laboratory 
201 Anhong rd, Anting, Shanghai 
报告编号 
Report number 
 
SCL-S-13-0171M 
委托者: SQE 王宽洪 
Request person, dept： 
委托编号:  /  
Request number: 
送样日期: 2013.06.14 
Request date:  
报告日期: 2013.06.21 
Report date：  
第6 页共18 页 
 
SMPV-0.2.3-002-QA -F01 
 
 
 
 
 
 
 
 
 
 
 
 
 
 
 
 
 
 
 
 
 
图7 1# 半轴齿损伤情况 
 
 
 
（a）1# 断口                                    （b）2#断口 
图8 断口 箭头显示断裂方向；黄色虚线所圈断裂面为剪切断裂区； 
 
 
 
 
见图b 
a 
b 
c 
1# 断口 
2# 断口 
见图9（b） 
非正常接触
形成的压痕
和裂纹，失
效后产生的 
裂纹 
见图9（a） 
见图9（c） 
见图9（d） 


 
上海汽车中心实验室 
中国·上海·嘉定区安研路201 号 
邮编. 201804 
 
SAIC QA Laboratory 
201 Anhong rd, Anting, Shanghai 
报告编号 
Report number 
 
SCL-S-13-0171M 
委托者: SQE 王宽洪 
Request person, dept： 
委托编号:  /  
Request number: 
送样日期: 2013.06.14 
Request date:  
报告日期: 2013.06.21 
Report date：  
第7 页共18 页 
 
SMPV-0.2.3-002-QA -F01 
 
 
 
图9 局部断口形貌 显示裂纹扩展的方向 
 
 
a 
b 
c 
d 


 
上海汽车中心实验室 
中国·上海·嘉定区安研路201 号 
邮编. 201804 
 
SAIC QA Laboratory 
201 Anhong rd, Anting, Shanghai 
报告编号 
Report number 
 
SCL-S-13-0171M 
委托者: SQE 王宽洪 
Request person, dept： 
委托编号:  /  
Request number: 
送样日期: 2013.06.14 
Request date:  
报告日期: 2013.06.21 
Report date：  
第8 页共18 页 
 
SMPV-0.2.3-002-QA -F01 
2# 半轴齿轮 2# side gear 
2#半轴齿未出现断裂；但是其中4 个齿的同一侧表面出现了裂纹，如图10 所示。金相检验显示裂纹的
深度为0.3~0.7 mm，处于淬硬层内（淬硬层厚度0.84mm，见材料检测结果）。 
 
图10  2# 半轴齿 4 个齿的表面出现裂纹；箭头指示裂纹出现的表面 
 
 
图11 齿面裂纹  
1# 齿 
2# 齿 
3# 齿 
4# 齿 
a 
b 
c 
d 


 
上海汽车中心实验室 
中国·上海·嘉定区安研路201 号 
邮编. 201804 
 
SAIC QA Laboratory 
201 Anhong rd, Anting, Shanghai 
报告编号 
Report number 
 
SCL-S-13-0171M 
委托者: SQE 王宽洪 
Request person, dept： 
委托编号:  /  
Request number: 
送样日期: 2013.06.14 
Request date:  
报告日期: 2013.06.21 
Report date：  
第9 页共18 页 
 
SMPV-0.2.3-002-QA -F01 
 
图12 齿面裂纹 处于淬硬层深度内 
1#卡簧 1# circlip 
卡簧局部发生断裂（见图13），表面有轻微的装配接触痕迹，显示最初装配是正常的；断裂类型为剪
切（见图14）。 
 
 
图13 弹性卡箍表面与轴销匹配的痕迹和变形 
外力作用点 
变形 
变形 


 
上海汽车中心实验室 
中国·上海·嘉定区安研路201 号 
邮编. 201804 
 
SAIC QA Laboratory 
201 Anhong rd, Anting, Shanghai 
报告编号 
Report number 
 
SCL-S-13-0171M 
委托者: SQE 王宽洪 
Request person, dept： 
委托编号:  /  
Request number: 
送样日期: 2013.06.14 
Request date:  
报告日期: 2013.06.21 
Report date：  
第10 页共18 页 
 
SMPV-0.2.3-002-QA -F01 
断口的外表面有明显碰伤，并留下凹坑（见图15）；与此同时可以发现，卡簧断裂处附近，有挤压变
形的痕迹，而其他区域正常（见图13 和图15）。外物碰撞产生很大的作用力，导致卡簧剪切断裂，局部受
到轴销的挤压而发生变形，并且使得轴销表面也出现损伤（见图16）。 
卡簧断裂后，轴销向另一端滑动，使得轴销的另一端受损严重，并且夹杂金属屑（见轴销部分图18）。 
             
 
图14 卡箍的断口 剪切 
                                         
 
图15  断裂处压痕和变形 
 
图16 轴销和卡簧表面的损伤相匹配 
压痕 
 
压痕 
挤压变形

File: 材料工程师/SCL-S-13-0172M-ZP11-分离拨叉-朱玲斌.pdf.md
# SCL-S-13-0172M-ZP11-分离拨叉-朱玲斌.pdf

 
上海汽车中心实验室 
中国·上海·嘉定区安研路201 号 
邮编. 201804 
 
SAIC QA Laboratory 
201 Anhong rd, Anting, Shanghai 
报告编号 
Report number 
 
SCL-S-13-0172M 
委托者: 质量分析科  张博敏 
Request person, dept： 
委托编号:  /  
Request number: 
送样日期:  2013.06.16 
Request date:  
报告日期:  2013.07.03 
Report date：  
第1页共8页 
 
SMPV-0.2.3-002-QA -F01 
零件号Part number 
10064799 
 零件名称 
Part name 
分离拨叉 
Withdrawal fork  
图纸日期Drawing date 
/ 
零件生产日期Part production date 
/ 
 供货商 
Supplier 
上海汽车变速器有限公司 
车型/项目Car type/project 
ZP11 
阶段性报告 Interim report                结论性报告 Conclusion report          
 
Ⅰ.任务描述 Task description 
实验室受委托对分离拨叉进行失效原因分析，失效零件具体信息如下： 
As requested, SCL has analyzed the failure of the withdrawal fork. The information of the failed part is as following： 
 
零件信息：Part information 
零件名称 
Part name 
分离拨叉 
Withdrawal fork 
车制造日期 
Vehicle production date 
2012-12-15 
VIN 码 
VIN 
LSJZ14E3XCS107207 
销售日期 
Sale date 
/ 
车辆里程数 
Car mileage 
4047 km 
维修站名称 
Sale agent 
安庆易和 
失效模式描述 
Failure circumstance  
离合器分离拨叉断裂。 
The clutch withdrawal fork was cracked. 
原材料信息：Raw material information 
原材料及牌号 
Raw material specification 
ZG310-570 
原材料厂商 
Raw material producer 
/ 
散件供应商 
Component supplier 
/ 
金属热处理状态 
Metal heat treatment state 
/ 
失效零件见图1：The failed part is shown in figure 1.  
 
Ⅱ. 结论与建议 Conclusions and Suggestions 
 
结论Conclusions： 
（1） 分离拨叉的失效是由于铸造缺陷导致的疲劳断裂； The withdrawal fork failure is fatigue fracture due to the 
casting defects;  
（2） R 角出现不应存在的淬硬区，但它不是导致断裂的原因。There is a hardening zone in R angle which should 
not be exist, it is not the reason causing fracture.  
（3） 材料成分、基体硬度合格，组织正常。有效硬化层深度合格。The chemical components and the matrix 
hardness are qualified, the microstructure is normal.the effective hardening depth meet the requirement. 
建议Suggestions： 
（1） 加强铸造工艺及热处理工艺过程控制。To strengthen the process control of casting and heat treatment. 
（2） 总成供应商应作好子零件或分零件的质量控制。Assembly supplier should control the parts quality. 
 
分发: 
Distribution 
  质量分析科 张博敏 
检验者Author 
朱玲斌 
审核Auditor 
 
批准Approver 
 
日期Date 
2013.07.03 
日期Date 
 
日期Date 
 


 
上海汽车中心实验室 
中国·上海·嘉定区安研路201 号 
邮编. 201804 
 
SAIC QA Laboratory 
201 Anhong rd, Anting, Shanghai 
报告编号 
Report number 
 
SCL-S-13-0172M 
委托者: 质量分析科  张博敏 
Request person, dept： 
委托编号:  /  
Request number: 
送样日期:  2013.06.16 
Request date:  
报告日期:  2013.07.03 
Report date：  
第2页共8页 
 
SMPV-0.2.3-002-QA -F01 
III. 调查结果 Investigation Results  
车型MG3，拆检变速器发现离合器分离轴拨叉断裂，且离合器压盘及离合器有烧蚀现象。图1 中红色箭头
所指为分离拨叉的装配位置。 
图1  分离拨叉装配位置 
 
（1） 宏观分析 
     分离拨叉失效件见图2、图3 所示。断口附近的高温痕迹为高频淬火处理留下的痕迹，断裂件上面及侧面
的高频淬火痕迹由于车辆使用过程被磨掉一部分，没有发现其他异常痕迹。红色虚线为试样切割位置。 
 
图2  失效件外形图 
图3 失效部位侧面图 


 
上海汽车中心实验室 
中国·上海·嘉定区安研路201 号 
邮编. 201804 
 
SAIC QA Laboratory 
201 Anhong rd, Anting, Shanghai 
报告编号 
Report number 
 
SCL-S-13-0172M 
委托者: 质量分析科  张博敏 
Request person, dept： 
委托编号:  /  
Request number: 
送样日期:  2013.06.16 
Request date:  
报告日期:  2013.07.03 
Report date：  
第3页共8页 
 
SMPV-0.2.3-002-QA -F01 
（2） 断口分析 
图4a 为断口的宏观照片，从图中可以看出，一半以上的断面分布着各种明显的铸造缺陷。图4b~图4d 为
图4a 中的局部放大图。在图4b 中，可以看到较大并且连续的缩松，在4c 图中，可以清晰的看到大小不一的孔
洞和缩松并存，图4d 中的缩松从上到下几乎贯穿了整个断面。 
 
（a）低倍全貌图 
（b）缩松 
（c）孔洞+缩松 
（d）贯穿缩松 
图4  断口宏观照片 
    
对断口进行电镜观察。图5（a）为断口的全貌图。图5b~图5d 为图5 不同部位的放大图。从图5b 中可以看
出，铸造过程中由于补缩不足而形成的明显的树枝晶形貌。从图5c 中可以看出粗大的柱状晶形态。图5d 为正常
断裂部分的断裂形貌，从中可以看出明显的疲劳的特征以及疲劳扩展方向，如图5 中如红色箭头所示。 
图4b 位置 
图4a 位置 
图 
4c 
位 
置 


 
上海汽车中心实验室 
中国·上海·嘉定区安研路201 号 
邮编. 201804 
 
SAIC QA Laboratory 
201 Anhong rd, Anting, Shanghai 
报告编号 
Report number 
 
SCL-S-13-0172M 
委托者: 质量分析科  张博敏 
Request person, dept： 
委托编号:  /  
Request number: 
送样日期:  2013.06.16 
Request date:  
报告日期:  2013.07.03 
Report date：  
第4页共8页 
 
SMPV-0.2.3-002-QA -F01 
（a） 电镜观察全貌图 
（b） 树枝晶放大图 
（c）柱状晶放大图 
（d）  疲劳辉纹 
图5 电镜照片 
 
（3） 材料测试  Material Test Results 
材料的检测结果如表1所示。由表可以看出： 
（1） 化学成分合格；毛坯硬度合格； 
（2） 高频有效硬化层深度合格；失效一侧R角出现较深硬化层，不合格，未失效一侧R角同样存在一定深
度的硬化层，但并未断裂，可见R角出现淬硬层不是断裂的主要原因； 
（3） 高频淬火区表面组织为淬火马氏体，过渡区组织为细马氏体+块状铁素体+少量托氏体，心部组织为
铁素体+珠光体，组织正常。 
 
 
疲劳扩展方向 
图5c 位置 
图5a 位置 
图5b 位


 
上海汽车中心实验室 
中国·上海·嘉定区安研路201 号 
邮编. 201804 
 
SAIC QA Laboratory 
201 Anhong rd, Anting, Shanghai 
报告编号 
Report number 
 
SCL-S-13-0172M 
委托者: 质量分析科  张博敏 
Request person, dept： 
委托编号:  /  
Request number: 
送样日期:  2013.06.16 
Request date:  
报告日期:  2013.07.03 
Report date：  
第5页共8页 
 
SMPV-0.2.3-002-QA -F01 
 
 
表1  材料检测结果 
序号 
No. 
测试项目 
Test item 
额定值 
Requirement 
试验结果 
Test result 
评价 Evaluation 
合格 
OK 
不合格 
Not OK 
1 
成分 
Chemical components 
ZG310-570 
(GB/T 11352-2009) 
 
 
 
C 
≤0.50 
0.489 
× 
 
Si 
≤0.60 
0.253 
× 
 
Mn 
≤0.90 
0.653 
× 
 
P 
≤0.035 
0.019 
× 
 
S 
≤0.035 
0.020 
× 
 
残余元素 
Ni 
≤0.40 
总量≤1.0 
0.018 
总量：0.1244 
× 
 
Cr 
≤0.35 
0.020 
× 
 
Cu 
≤0.40 
0.068 
× 
 
Mo 
≤0.20 
0.017 
× 
 
V 
≤0.05 
0.0014 
× 
 
2 
毛坯硬度 
/ 
HV1： 170、171、169 
/ 
 
HB：160-241 
HB
（1）：195、197、201 
× 
 
3 
有效硬化层深度 
500HV1:0.8~3.5 
2.921 
× 
 
 
R 角不允许有硬化层 
图10 可见硬化层 
 
× 
4  
金相组织 
/ 
见图6~9 
/ 
 
注：（1）HB 数据根据ISO 18265-2004 换算所得 
 
 
 
 
 
 
 
 
 
 
 


 
上海汽车中心实验室 
中国·上海·嘉定区安研路201 号 
邮编. 201804 
 
SAIC QA Laboratory 
201 Anhong rd, Anting, Shanghai 
报告编号 
Report number 
 
SCL-S-13-0172M 
委托者: 质量分析科  张博敏 
Request person, dept： 
委托编号:  /  
Request number: 
送样日期:  2013.06.16 
Request date:  
报告日期:  2013.07.03 
Report date：  
第6页共8页 
 
SMPV-0.2.3-002-QA -F01 
 
 
图 6  未断部位剖面图 
图 7     表层组织 
图 8    过渡层组织 
图 9   心部组织 
图 10   R角附近淬硬带 
图 11   断裂部位剖面图（硬度） 
 
 
 
表3 数据 
表2 数据 


 
上海汽车中心实验室 
中国·上海·嘉定区安研路201 号 
邮编. 201804 
 
SAIC QA Laboratory 
201 Anhong rd, Anting, Shanghai 
报告编号 
Report number 
 
SCL-S-13-0172M 
委托者: 质量分析科  张博敏 
Request person, dept： 
委托编号:  /  
Request number: 
送样日期:  2013.06.16 
Request date:  
报告日期:  2013.07.03 
Report date：  
第7页共8页 
 
SMPV-0.2.3-002-QA -F01 
 
表 2  高频区硬化层深度 
Chart
0
1000
2000
3000
4000
Depth (祄)
200
350
500
650
800
HV
Chart Values
Field
Hardness
Depth
H Diag.
V Diag.
  #
HV
祄
祄
祄
4
648
1800.0
53.6
53.4
5
595
2300.0
56.0
55.7
6
520
2800.0
59.7
59.7
7
437
3300.0
65.6
64.7
8
327
3500.0
75.9
74.8
9
221
3700.0
92.4
90.7
Sample Statistics
Minimum:
221 HV
Maximum:
719 HV
Count:
9 of 9
Hardness
Depth
Eff.#2
550 HV
2599.6 祄
Total
500 HV
2921.0 祄
 
 
 
 
 
 
 
 
 
 
 
 


 
上海汽车中心实验室 
中国·上海·嘉定区安研路201 号 
邮编. 201804 
 
SAIC QA Laboratory 
201 Anhong rd, Anting, Shanghai 
报告编号 
Report number 
 
SCL-S-13-0172M 
委托者: 质量分析科  张博敏 
Request person, dept： 
委托编号:  /  
Request number: 
送样日期:  2013.06.16 
Request date:  
报告日期:  2013.07.03 
Report date：  
第8页共8页 
 
SMPV-0.2.3-002-QA -F01 
表 3  断口附近淬硬层深度 
Chart
0
350
700
1050
1400
Depth (祄)
390
443
495
548
600
HV
Chart Values
Field
Hardness
Depth
H Diag.
V Diag.
  #
HV
祄
祄
祄
1
600
100.0
55.2
56.0
2
537
300.0
59.7
57.8
3
504
500.0
60.9
60.4
4
489
700.0
62.1
61.1
5
487
900.0
62.3
61.1
6
440
1100.0
64.9
64.9
7
391
1300.0
67.9
69.8
Sample Statistics
Minimum:
391 HV
Maximum:
600 HV
Count:
7 of  7
Hardness
Depth
Ef f .#2
550 HV
258.1 祄
Total
500 HV
552.8 祄

File: 材料工程师/SCL-S-13-0173M IP22 MCE 下摆臂衬套开裂.pdf.md
# SCL-S-13-0173M IP22 MCE 下摆臂衬套开裂.pdf

 
上海汽车中心实验室 
SAIC Center Lab 
中国·上海·嘉定区安研路201 号 
邮编. 201804 
No 201 Anyan road, Jiading, Shanghai China 
Post code 201804 
报告编号 
Report number 
 
SCL-S-13-0173M 
委托者:  童俊 
Request person, dept： 
送样日期:  2013-06-08 
Request date:  
报告日期:  2013-06-17 
Report date：  
第1 页共8 页 
 
零件号Part number 
10013215 
 零件名称 
Part name 
下摆臂衬套 
图纸日期Drawing date 
/ 
零件生产日期Part production date 
/ 
 供货商 
Supplier 
伦福德 
车型/项目Car type/project 
IP2X MCE 
 
   阶段性报告 Interim report        结论性报告 Conclusion report           测试报告 Test report 
Ⅰ.任务描述 Task description 
实验室受委托对下摆臂_衬套进行失效原因分析，失效零件具体信息如下： 
As requested, QA lab has analyzed the failure of the sub-frame bush. The background information of the failed part is as following： 
零件信息：Part information 
零件名称 
Part name 
下摆臂衬套 
制造日期 
Production date 
2010.10 
VIN 码 
VIN 
LSJW26G99CS990004 
销售日期 
Sale date 
/ 
车辆里程数 
Car mileage 
80000km（NRD） 
维修站名称 
Sale agent 
/ 
失效模式描述 
Failure circumstance 
description 
例行检查中，发现橡胶部分开裂 
原材料信息：Raw material information 
原材料及牌号 
Raw material specification 
NR 
原材料厂商 
Raw material producer 
/ 
散件供应商 
Component supplier 
安徽中鼎 
金属热处理状态 
Metal heat treatment state 
/ 
失效零件见图：The failed part is shown in figure 1.  
 
Ⅱ. 结论与建议 Conclusions and suggestions 
结论：1 由于衬套刚度衰减满足要求，且开裂程度同工程G5+（IP21-DCT L10SOD12）一致；经DRE 评估，
此衬套开裂程度可接受。 
2 零件开裂是零件在NRD 路试条件产生的疲劳开裂。 
建议：1 尽管零件开裂后性能满足要求，为改善零件开裂问题，建议对零件材料和结构进行优化，改善零件
开裂现象。 
           
 
 
 
 
 
 
 
 
分发: 
Distribution 
SQE: 童俊 
检验者Author 
 
审核Auditor 
 
批准Approver 
 
日期Date 
 
日期Date 
 
日期Date 
 
 
 


 
上海汽车中心实验室 
SAIC Center Lab 
中国·上海·嘉定区安研路201 号 
邮编. 201804 
No 201 Anyan road, Jiading, Shanghai China 
Post code 201804 
报告编号 
Report number 
 
SCL-S-13-0173M 
委托者:  童俊 
Request person, dept： 
送样日期:  2013-06-08 
Request date:  
报告日期:  2013-06-17 
Report date：  
第2 页共8 页 
 
 
                                                         图1 失效照片 
III. 测试结果 Test Results  
1 材料性能测试（Material Test）： 
序号 
No. 
试验项目 
Test item 
额定值 
Requirement 
试验结果 
Test result 
评价 Evaluation 
合格 
qualified 
不合格 
unqualified 
失效件：  
1 
Shore A 硬度 
Shore A Hardness 
70±5 
68 
× 
 
2 
拉伸强度 
Tensile Strength 
/ 
16 MPa 
 
× 
3 
断裂伸长率 
Tensile Strength 
/ 
250 % 
 
× 
4 
耐臭氧老化 50pphm/40℃/72h 
Ozone resistance 
无裂纹 
无裂纹 
× 
 
完成G5+路（17#）试拆车件： 
1 
Shore A 硬度 
Shore A Hardness 
/ 
69 
/ 
/ 
2 
拉伸强度 
Tensile Strength 
/ 
23 MPa 
/ 
/ 
3 
断裂伸长率 
Tensile Strength 
/ 
390 % 
/ 
/ 
     失效件较完成G5+路试件，拉伸强度和断裂伸长率下降程度较大。说明材料已有一定的老化现象。 
对零件材料进行TGA 分析，其组分含量如下： 
序号 
No. 
试验项目 
Test item 
额定值 
Requirement 
试验结果 
Test result 
评价 Evaluation 
合格 
qualified 
不合格 
unqualified 
失效件：  
1 
可挥发物 
/ 
8.3 % 
/ 
/ 
2 
聚合物 
/ 
56.6 % 
/ 
/ 
3 
炭黑 
/ 
28.0 % 
/ 
/ 
4 
填料 
/ 
7.1 % 
/ 
/ 


 
上海汽车中心实验室 
SAIC Center Lab 
中国·上海·嘉定区安研路201 号 
邮编. 201804 
No 201 Anyan road, Jiading, Shanghai China 
Post code 201804 
报告编号 
Report number 
 
SCL-S-13-0173M 
委托者:  童俊 
Request person, dept： 
送样日期:  2013-06-08 
Request date:  
报告日期:  2013-06-17 
Report date：  
第3 页共8 页 
 
序号 
No. 
试验项目 
Test item 
额定值 
Requirement 
试验结果 
Test result 
评价 Evaluation 
合格 
qualified 
不合格 
unqualified 
G5+路试样件： 
1 
可挥发物 
/ 
8.3 % 
/ 
/ 
2 
聚合物 
/ 
57.1% 
/ 
/ 
3 
炭黑 
/ 
28.0 % 
/ 
/ 
4 
填料 
/ 
6.6% 
/ 
/ 
从TGA 分析数据来看，失效件同G5+路试件的材料成分一致。说明失效件的成分含量无异常。 
 
     
 
               失效件TGA 图谱                                      G5 效件TGA 图谱      
 
2 断口分析（Analyze）： 
 
限位块 
限位块 
裂口1 
裂口2 
主簧端面 


 
上海汽车中心实验室 
SAIC Center Lab 
中国·上海·嘉定区安研路201 号 
邮编. 201804 
No 201 Anyan road, Jiading, Shanghai China 
Post code 201804 
报告编号 
Report number 
 
SCL-S-13-0173M 
委托者:  童俊 
Request person, dept： 
送样日期:  2013-06-08 
Request date:  
报告日期:  2013-06-17 
Report date：  
第4 页共8 页 
 
2.1 零件外观分析： 
 
 
 
 
 
 
 
以上分析，限位块处表面的磨损说明零件在路试过程受到扭转方向的冲击，裂纹分布在主簧两侧，且大量的
浅裂纹说明材料具有老化现象，导致裂纹产生。 
 
 
 
 
内圈骨架边缘已出现凹
陷，并出现较深开裂裂纹 
外圈骨架边缘同样出现较深裂纹 
开裂裂纹分布在衬套主簧的两侧。 
主簧端面呈现出大量的微裂纹。 
限位块处的胶料已经出现有磨损和碰撞受损
的迹象。 
 


 
上海汽车中心实验室 
SAIC Center Lab 
中国·上海·嘉定区安研路201 号 
邮编. 201804 
No 201 Anyan road, Jiading, Shanghai China 
Post code 201804 
报告编号 
Report number 
 
SCL-S-13-0173M 
委托者:  童俊 
Request person, dept： 
送样日期:  2013-06-08 
Request date:  
报告日期:  2013-06-17 
Report date：  
第5 页共8 页 
 
2.2 断口分析： 
断口1 形式如下： 
 
 
 
 
 
 
 
 
 
主簧端面 
主簧内侧 
撕扯方向 
疲劳裂纹 
撕扯方向 
 
疲劳裂纹 


 
上海汽车中心实验室 
SAIC Center Lab 
中国·上海·嘉定区安研路201 号 
邮编. 201804 
No 201 Anyan road, Jiading, Shanghai China 
Post code 201804 
报告编号 
Report number 
 
SCL-S-13-0173M 
委托者:  童俊 
Request person, dept： 
送样日期:  2013-06-08 
Request date:  
报告日期:  2013-06-17 
Report date：  
第6 页共8 页 
 
裂口2 断口形式如下：  
 
 
从断口分析，零件主簧受到由端面向内的力和端部向下的力后形成开裂。从断口形态来看，裂纹的起始区域
呈现出一定的疲劳开裂的现象。说明零件受到疲劳作用后最终形成开裂。断口表面具有一定程度的磨损现象。 
 
 
 
 
 
 
 
主簧端面 
主簧内侧 
撕扯方向 
 
疲劳裂纹 
 
疲劳裂纹 
撕扯方向 
撕扯方向 


 
上海汽车中心实验室 
SAIC Center Lab 
中国·上海·嘉定区安研路201 号 
邮编. 201804 
No 201 Anyan road, Jiading, Shanghai China 
Post code 201804 
报告编号 
Report number 
 
SCL-S-13-0173M 
委托者:  童俊 
Request person, dept： 
送样日期:  2013-06-08 
Request date:  
报告日期:  2013-06-17 
Report date：  
第7 页共8 页 
 
3 完成G5+路试件Benchmark 
对完成G5+路试件进行裂纹观察，发现在内衬套处有较深凹陷 
 
 
失效件的凹陷程度相比G5+的凹陷程度严重，且零件已经产生了裂纹； 
 
主簧端面的细裂纹： 
 
 
失效件的主簧端面已有老化开裂现象，而G5+样件的主簧端面只有较浅的裂纹状折痕，未形成开裂。 
 
对限位块处的表面磨损进行分析： 
 
 
失效件的限位块磨损程度较G5+的限位块表面磨损程度要严重，经工程确认，NRD 的磨损较为严重的现象是正
常的。 
 
 
 
 
G5+ 
失效件 
G5+ 
失效件 
G5+ 
失效件 


 
上海汽车中心实验室 
SAIC Center Lab 
中国·上海·嘉定区安研路201 号 
邮编. 201804 
No 201 Anyan road, Jiading, Shanghai China 
Post code 201804 
报告编号 
Report number 
 
SCL-S-13-0173M 
委托者:  童俊 
Request person, dept： 
送样日期:  2013-06-08 
Request date:  
报告日期:  2013-06-17 
Report date：  
第8 页共8 页 
 
4 经DRE 确认，当初IP21 之前G5+路试件（IP21-DCT L10SOD12）同样存在开裂现象，从开裂位置和程度来
看，本次路试的开裂程度同当初的开裂程度相当。当时经DRE 评估，此开裂程度可以接受： 
 
 
对开裂衬套进行刚度测试，依据路试后样件刚度衰减30%的评判依据，衬套的刚度测试结果如下： 
序号 
No. 
试验项目 
Test item 
额定值 
Requirement 
试验结果 
Test result 
评价 Evaluation 
合格 
qualified 
不合格 
unqualified 
图纸要求+DRE 路试件刚度评判要求 
1 
空心向静刚度 
231～429 N/mm 
286 
× 
 
2 
实心向静刚度 
1085-2015 N/mm 
1294 
× 
 
查当年批次刚度测试结果，路试件衰减程度如下： 
1 
空心向静刚度 
±30% 
-17 
× 
 
2 
实心向静刚度 
±30% 
-18 
× 
 
 
从以上数据表明，衬套的刚度衰减在可接受范围之内。同时本次开裂同之前的衬套开裂程度一致，经与DRE
共同确认，本次衬套的开裂程度可接受。 
 
小结： 
1 
经测试，路试后的衬套刚度衰减程度在可接受范围内；本次开裂位置和程度同之前IP21 路试件情况一致。经
与DRE 确认，本次衬套开裂程度可接受。 
2 
零件受到疲劳作用，导致零件材料老化，材料强度和断裂伸长率均产生下降，导致零件疲劳开裂。
