Repository: kujaxr/obsidian-vault

File: 材料工程师/SCL-S-13-0174M NLE 增压器回油管开裂.pdf.md
# SCL-S-13-0174M NLE 增压器回油管开裂.pdf

 
上海汽车中心实验室 
SAIC Center Lab 
中国·上海·嘉定区安研路201 号 
邮编. 201804 
No 201 Anyan road, Jiading, Shanghai China 
Post code 201804 
报告编号 
Report number 
 
SCL-S-13-0174M 
委托者:  包文誉 
Request person, dept： 
送样日期:  2013-06-14 
Request date:  
报告日期:  2013-06-19 
Report date：  
第1 页共4 页 
 
零件号Part number 
/ 
 零件名称 
Part name 
增压器软管 
图纸日期Drawing date 
/ 
零件生产日期Part production date 
/ 
 供货商 
Supplier 
浙江铁马 
车型/项目Car type/project 
NLE 
 
   阶段性报告 Interim report        结论性报告 Conclusion report           测试报告 Test report 
Ⅰ.任务描述 Task description 
实验室受委托对下摆臂_衬套进行失效原因分析，失效零件具体信息如下： 
As requested, QA lab has analyzed the failure of the sub-frame bush. The background information of the failed part is as following： 
零件信息：Part information 
零件名称 
Part name 
增压器回油管 
制造日期 
Production date 
/ 
VIN 码 
VIN 
/ 
销售日期 
Sale date 
/ 
车辆里程数 
Car mileage 
台架试验开裂 
维修站名称 
Sale agent 
/ 
失效模式描述 
Failure circumstance 
description 
橡胶管开裂 
原材料信息：Raw material information 
原材料及牌号 
Raw material specification 
AEM 
原材料厂商 
Raw material producer 
/ 
散件供应商 
Component supplier 
/ 
金属热处理状态 
Metal heat treatment state 
/ 
失效零件见图：The failed part is shown in figure 1.  
 
Ⅱ. 结论与建议 Conclusions and suggestions 
结论：1 胶管内层受损导致胶管开裂。 
2 断裂的区域位于钢管插入后的端部区域。 
建议：1 确保钢管表面平整，并在插入时确保对内层不产生损伤。 
           
 
 
 
 
 
 
 
 
 
分发: 
Distribution 
SQE: 包文誉 
检验者Author 
 
审核Auditor 
 
批准Approver 
 
日期Date 
 
日期Date 
 
日期Date 
 
 
 


 
上海汽车中心实验室 
SAIC Center Lab 
中国·上海·嘉定区安研路201 号 
邮编. 201804 
No 201 Anyan road, Jiading, Shanghai China 
Post code 201804 
报告编号 
Report number 
 
SCL-S-13-0174M 
委托者:  包文誉 
Request person, dept： 
送样日期:  2013-06-14 
Request date:  
报告日期:  2013-06-19 
Report date：  
第2 页共4 页 
 
 
                                                         图1 失效照片 
III. 测试结果 Test Results  
1  外观分析（Analyze）：  
 
裂纹破裂的区域为卡箍之后，并超过钢管区域。 
 
内层情况： 
 
 
内层破裂区域同外层破裂区域一致，说明零件为瞬间爆裂。 
卡箍区域 


 
上海汽车中心实验室 
SAIC Center Lab 
中国·上海·嘉定区安研路201 号 
邮编. 201804 
No 201 Anyan road, Jiading, Shanghai China 
Post code 201804 
报告编号 
Report number 
 
SCL-S-13-0174M 
委托者:  包文誉 
Request person, dept： 
送样日期:  2013-06-14 
Request date:  
报告日期:  2013-06-19 
Report date：  
第3 页共4 页 
 
2 断口分析： 
 
从断裂裂纹来看，断裂由内层引发，导致编织层的破裂，形成胶管破裂。 
 
裂口起始区域观察： 
 
 
 
 
 
 
 
 
 
 
 
 
 
开裂的起始点发现有裂口，说明胶料内层已经存在损伤。 
起始区域 
编织层处引发爆裂 
撕裂方向 
撕裂方向 
起始点 
 
裂口 


 
上海汽车中心实验室 
SAIC Center Lab 
中国·上海·嘉定区安研路201 号 
邮编. 201804 
No 201 Anyan road, Jiading, Shanghai China 
Post code 201804 
报告编号 
Report number 
 
SCL-S-13-0174M 
委托者:  包文誉 
Request person, dept： 
送样日期:  2013-06-14 
Request date:  
报告日期:  2013-06-19 
Report date：  
第4 页共4 页 
 
3 起始区域的内侧表观分析： 
 
 
裂纹的起始区域位于裂纹中间区域，通过蓝色标记说明起始区域在钢管的端部区域，且从内层的表面来看，
起始区域的表面具有较深的磨损痕迹。 
 
4 钢管表面分析： 
对标记区域内的钢管表面进行分析，发现如下可疑点： 
 
 
 
 
小结： 
1 
零件内层开裂，导致胶管整体破裂。 在裂纹起始点发现有裂口，说明胶管表面受损。 
2 
起始区域位于钢管插入后的端部区域，且在内层表面发现有磨损迹象。 
3 
钢管端部发现有若干表面瑕疵。 
起始区域

File: 材料工程师/SCL-S-13-0175M AP11 弹簧卡箍(草案).pdf.md
# SCL-S-13-0175M AP11 弹簧卡箍(草案).pdf

 
上海汽车中心实验室 
中国·上海·嘉定区安研路201 号 
邮编. 201804 
 
SAIC Central Laboratory 
201 Anhong rd, Anting, Shanghai, China 
报告编号 
Report number 
 
SCL-S-13-0175M 
委托者:质量分析科 黄海钧 
Request person, dept： 
委托编号: / 
Request number: 
送样日期: 2013.06.23 
Request date:  
报告日期: 2013.07.05 
Report date：  
第1 页共7 页 
 
分发: 
Distribution 
质量分析科：黄海钧 
检验者Author 
邵百明 
审核Auditor 
 
批准Approver 
 
日期Date 
2013.07.05 
日期Date 
 
日期Date 
 
SMPV-0.2.3-002-QA -F01 
零件号Part number 
40012040 
 零件名称 
Part name 
弹簧卡箍 
Spring Clamp 
图纸日期Drawing date 
/ 
零件生产日期Part production date 
/ 
 供货商 
Supplier 
Mubea 
车型/项目Car type/project 
AP11 
阶段性报告 Interim report                结论性报告 Conclusion report          
 
Ⅰ.任务描述 Task description 
实验室受委托对弹簧卡箍进行分析，失效零件具体信息如下： 
As requested, QA lab has analyzed the spring clamp. The information of the failed part is as following： 
零件信息：Part information 
零件名称 
Part name 
弹簧卡箍 
Spring Clamp 
车制造日期 
Vehicle production date 
/ 
VIN 码 
VIN 
LSJA16E36CG038849 
销售日期 
Sale date 
2012-05-22 
车辆里程数 
Car mileage 
1342Km 
维修站名称 
Sale agent 
雅安瑞孚 
失效模式描述 
Failure circumstance  
售后一卡箍出现断裂。The spring clamp after sale was broken. 
原材料信息：Raw material information 
原材料及牌号 
Raw material specification 
51CrV4 
原材料厂商 
Raw material producer 
/ 
散件供应商 
Component supplier 
Mubea 
金属热处理状态 
Metal heat treatment state 
/ 
失效零件见图2：The failed part is shown in figure 2.  
 
Ⅱ. 结论与建议 Conclusions and Suggestions 
 
结论Conclusions： 
（1） 卡箍是由于应力腐蚀而开裂的；这可能是受到含S 腐蚀物作用的结果。The spring clamp was broken by SCC. 
Maybe this is because the corrosive thing including S touched the spring clamp. 
（2） 材料的成分，硬度和组织符合要求。The chemical composition, hardness and microstructure meet the 
requirement. 
 
建议Suggestions： 
（1） 生产和储存过程中，避免腐蚀性物质与卡箍和胶管的接触。During the production and storage, it 
should be avoided that the corrosive thing touches with the spring clamp and rubber pipe. 
（2） 关注相同批次的卡箍。Pay attention to the same batch of the spring clamp. 
 
 
 
 


 
上海汽车中心实验室 
中国·上海·嘉定区安研路201 号 
邮编. 201804 
 
SAIC QA Laboratory 
201 Anhong rd, Anting, Shanghai 
报告编号 
Report number 
 
SCL-S-13-0175M 
委托者: 质量分析科 黄海钧 
Request person, dept： 
委托编号:  /  
Request number: 
送样日期: 2013.06.23 
Request date:  
报告日期: 2013.07.05 
Report date：  
第2 页共7 页 
 
SMPV-0.2.3-002-QA -F01 
II. 调查结果Investigation Results  
        
失效的卡箍连接散热器进水管和节温器；装配位置如图1 所示（该照片来自于报告SCL-S-12-0310M，
相同的失效件）。本次失效件的照片如图2 所示。从照片上可以看出，卡箍的断裂部位有一些腐蚀和冷却液
留下的痕迹。 
 
 
图1 制动卡箍的装配位置 连接进水管和节温器 （来自报告SCL-S-12-0310M） 
 
 
图2 收到的失效件 内表面涂层有剥落；断口表面锈蚀和污染；粉红色的物质为冷却液的残留物 
 
 
 
 
 
 
 
 
 


 
上海汽车中心实验室 
中国·上海·嘉定区安研路201 号 
邮编. 201804 
 
SAIC QA Laboratory 
201 Anhong rd, Anting, Shanghai 
报告编号 
Report number 
 
SCL-S-13-0175M 
委托者: 质量分析科 黄海钧 
Request person, dept： 
委托编号:  /  
Request number: 
送样日期: 2013.06.23 
Request date:  
报告日期: 2013.07.05 
Report date：  
第3 页共7 页 
 
SMPV-0.2.3-002-QA -F01 
断口分析 Fracture Analysis 
  对断口的表面进行清洗后，其形貌如图3 所示。内侧弧形区域（虚线所圈区域）颜色较深，是腐蚀较严
重的区域。黄色线条所圈的区域1 的微观断口形貌为沿晶断口，表面有明显腐蚀产物；白色虚线所圈区域
2 的微观断口形貌为过载的准解理断口。其它区域以准解理断口为主；靠近表面的一些区域有沿晶的断裂
形貌（见图6）。 
 
 
图4 宏观断口 
 
 
（a） 黄色所圈区域为沿晶断裂                 （b） 白色所圈区域为准解理的过载断口 
图5 严重腐蚀的区域 
 


 
上海汽车中心实验室 
中国·上海·嘉定区安研路201 号 
邮编. 201804 
 
SAIC QA Laboratory 
201 Anhong rd, Anting, Shanghai 
报告编号 
Report number 
 
SCL-S-13-0175M 
委托者: 质量分析科 黄海钧 
Request person, dept： 
委托编号:  /  
Request number: 
送样日期: 2013.06.23 
Request date:  
报告日期: 2013.07.05 
Report date：  
第4 页共7 页 
 
SMPV-0.2.3-002-QA -F01 
 
（a） 内侧表面 剪切+准解理                  （b）外表面  沿晶+准解理 
图6 其它区域断口特征 
能谱检测 EDX 
   断口表面腐蚀物的能谱检测结果如图7 所示。含有大量的C，N，S。这些元素可能来自于橡胶；但也无法
排除来自其它的途径。 
 
 
 
 
 
 
 
 
 
 
 
 
 
 
 
 
图7 断口表面腐蚀能谱检测结果  酒精轻微冲洗 
Element 
Wt% 
At% 
  CK 
47.37 
70.47 
  NK 
06.45 
08.22 
  OK 
07.62 
08.51 
 SiK 
00.32 
00.20 
  SK 
01.60 
00.89 
  KK 
00.54 
00.24 
 CrK 
00.70 
00.24 
 FeK 
32.83 
10.51 
 ZnK 
02.57 
00.70 
Matrix 
Correction 
ZAF 
Element 
Wt% 
At% 
  CK 
60.03 
74.56 
  NK 
09.79 
10.43 
  OK 
09.63 
08.97 
 SiK 
00.38 
00.20 
  SK 
02.87 
01.34 
  KK 
00.87 
00.33 
 FeK 
10.88 
02.91 
 ZnK 
05.55 
01.27 
Matrix 
Correction 
ZAF 
检测区域1 
检测区域2 
检测区域1 
检测区域2 


 
上海汽车中心实验室 
中国·上海·嘉定区安研路201 号 
邮编. 201804 
 
SAIC QA Laboratory 
201 Anhong rd, Anting, Shanghai 
报告编号 
Report number 
 
SCL-S-13-0175M 
委托者: 质量分析科 黄海钧 
Request person, dept： 
委托编号:  /  
Request number: 
送样日期: 2013.06.23 
Request date:  
报告日期: 2013.07.05 
Report date：  
第5 页共7 页 
 
SMPV-0.2.3-002-QA -F01 
   卡箍内表面锈蚀区域能谱检测结果如图8 所示。表面的腐蚀物含有C，P，S，Cl（可来自于橡胶或汗液）但
是未检测出N。其中S 元素的含量低于断口中的污染物S 元素的含量。 
 
 
 
 
 
 
 
 
 
 
 
 
              图8 表面锈蚀残留物能谱检测结果 
 
对表面的腐蚀物进行一定的清理(HCL 溶液)，然后对其无法清理的残留物进行检测，其结果如图9 所示。所
检测的元素中含有C，P，S，Cl（部分来自于清洗过程）。其中C 元素的含量相对比未清洗时（见图7），有明显
的降低，但是S 元素的含量保持1%左右。这可能是由于卡箍受到含S 腐蚀物作用的结果。 
 
 
 
 
 
 
 
 
 
 
 
 
图9 表面清理后的残留腐蚀物检测结果 
 
   
 
 
 
Element 
Wt% 
At% 
  CK 
42.58 
62.06 
  OK 
21.49 
23.51 
 MgK 
01.93 
01.39 
 AlK 
01.48 
00.96 
 SiK 
01.95 
01.21 
  PK 
04.79 
02.71 
  SK 
00.70 
00.38 
 ClK 
00.43 
00.21 
 MnK 
03.71 
01.18 
 FeK 
16.45 
05.16 
 CuK 
02.48 
00.68 
 ZnK 
02.00 
00.54 
Matrix 
Correction 
ZAF 
Element 
Wt% 
At% 
  CK 
17.84 
35.99 
  OK 
25.64 
38.83 
  PK 
00.22 
00.17 
  SK 
01.21 
00.92 
 ClK 
01.13 
00.77 
 CrK 
00.61 
00.28 
 FeK 
51.64 
22.41 
 ZnK 
01.71 
00.63 
Matrix 
Correction 
ZAF 


 
上海汽车中心实验室 
中国·上海·嘉定区安研路201 号 
邮编. 201804 
 
SAIC QA Laboratory 
201 Anhong rd, Anting, Shanghai 
报告编号 
Report number 
 
SCL-S-13-0175M 
委托者: 质量分析科 黄海钧 
Request person, dept： 
委托编号:  /  
Request number: 
送样日期: 2013.06.23 
Request date:  
报告日期: 2013.07.05 
Report date：  
第6 页共7 页 
 
SMPV-0.2.3-002-QA -F01 
材料检测 Material Test 
  材料检测结果如表1 所示。成分，硬度以及组织均符合要求。 
 
表1 材料检测结果 
序号
No. 
试验项目
Test item 
额定值Requirement 
测试结果 
Test Result 
评价evaluation 
合格
ok 
不合格 
not ok 
1 
成分 
51CrV4 
（BS EN 10089-2002） 
  
  
  
C 
0.47-0.55（±0.03） 
0.581 
× 
  
Si 
≤0.40 
0.252 
× 
  
Mn 
0.70-1.10 
1.094 
× 
  
P 
≤0.025 
0.018 
× 
  
S 
≤0.025 
0.0047 
× 
  
Cr 
0.90-1.2 
1.133 
× 
  
V 
0.10-0.25 
0.109 
× 
2 
硬度 
HV30:510-580 
557,556,557 
× 
3 
组织 
等温淬火 
下贝氏体，无明显
脱碳，见图11 
× 
 
说明：1）考虑偏差，该元素的含量是符合要求的。 
 
 
图10 未腐蚀 
 
 
 


 
上海汽车中心实验室 
中国·上海·嘉定区安研路201 号 
邮编. 201804 
 
SAIC QA Laboratory 
201 Anhong rd, Anting, Shanghai 
报告编号 
Report number 
 
SCL-S-13-0175M 
委托者: 质量分析科 黄海钧 
Request person, dept： 
委托编号:  /  
Request number: 
送样日期: 2013.06.23 
Request date:  
报告日期: 2013.07.05 
Report date：  
第7 页共7 页 
 
SMPV-0.2.3-002-QA -F01 
 
 
（a）芯部 下贝氏体 
 
（b）表面 下贝氏体 
图11 组织

File: 材料工程师/SCL-S-13-0176M.pdf.md
# SCL-S-13-0176M.pdf

 
上海汽车中心实验室
SAIC Center Lab 
中国·上海·嘉定区安研路201 号 
邮编. 201804 
No. 201 Anyan Road, Jiading District,  
Shanghai, China. 
Post code :201804 
报告编号： 
Report number 
SCL-S-13-0176M 
委托者  TM  王瑾  王健 
Requestor： 
 委托编号 
Request number： 
送样日期2013.6.24 
Deliver date:  
报告日期2013.7.9 
Report date： 
第 1 页 共 8 页 
 
SMPV-0.2.3-002-QA -F01 
零件号 
Part number 
24265766 
24265603 
 零件名称 
Part name 
1/7 齿套 Gear Sleeve 
1/7 拨叉 Fork 
图纸日期 
Drawing date  
/ 
零件生产日期 
Production date 
/ 
 供货商 
Supplier 
舍弗勒 
上海变速器有限公司 
车型/项目 
Car type/project 
DCT250 变速箱 
 
阶段性报告  Stage report        结论性报告 Conclusion report 
Ⅰ.任务描述 Task description 
实验室受委托对失效件进行失效原因分析，失效零件具体信息如下： 
As requested, QA lab has analyzed the failure cause of the parts, and the information of failed part is shown as 
following： 
零件信息：Part information 
零件名称 
Part name 
1/7 齿套 Gear Sleeve 
1/7 拨叉 Fork 
制造日期 
Production date 
/ 
VIN 码 
VIN 
/ 
销售日期 
Sale date 
/ 
车辆里程数 
Car mileage 
0 公里 (km) 
维修站名称 
Sale agent 
台架试验 
失效模式描述 
Failure circumstance 
description 
2013.6.13 在GEAR SYSTEM 台架试验，当试验进行至完成46.7% 时1 档无法进档，拆解
后发现1/7 档齿套断裂和1/7 档齿套拨叉断裂。 
原材料信息：Raw material information 
原材料及牌号 
Raw material specification 
/ 
原材料厂商 
Raw material producer 
/ 
散件供应商 
Component supplier 
/ 
金属热处理状态 
Metal heat treatment state 
/ 
Ⅱ. 结论与建议 Conclusions and suggestions 
结论Conclusions： 
1、 1/7 档齿套属疲劳断裂，疲劳源起始于齿根部的R 角附近。1/7 speed gear sets belongs to fatigue fracture , 
fatigue source starting at the root of the tooth near the corner of R. 
2、 1/7 档拨叉属过载断裂，由于齿套断裂引起。The failure for1/7 fork was overlong, the fracture caused due sets of 
teeth  
3、 齿套的表面硬度、硬化层深度、芯部硬度、金相组织和拨叉的硬度、孔隙率未见异常。The surface hardness, 
case depth, core hardness、microstructure for the Sets of teeth and the hardness, porosity showed no abnormalities. 
建议Suggestions： 
1、 请校齿套R 角处的实际载荷。Check the actual load for the gear sets R corner. 
2、 请检查各零部件之间的配合情况和试验工况。Check with the situation between the two parts and test 
conditions.. 
      分发： 
Distribution 
TM  王瑾  王健 
检验者： 
Author 
白云岭   
Bai Yunling 
审核： 
Auditor 
 
批准： 
Approver 
 
日期： 
Date 
2013.7.9 
日期： 
Date 
 
日期： 
Date 
 


 
上海汽车中心实验室
SAIC Center Lab 
中国·上海·嘉定区安研路201 号 
邮编. 201804 
No. 201 Anyan Road, Jiading District,  
Shanghai, China. 
Post code :201804 
报告编号： 
Report number 
SCL-S-13-0176M 
委托者  TM  王瑾  王健 
Requestor： 
 委托编号 
Request number： 
送样日期2013.6.24 
Deliver date:  
报告日期2013.7.9 
Report date： 
第 2 页 共 8 页 
 
SMPV-0.2.3-002-QA -F01 
III. 测试结果 Test Results  
1、1）收到委托者提供的失效件共2 件（齿套、拨叉），齿套断裂成两部分，整个齿套约三分之一（含断裂部分在
内）的齿有严重磨损或断齿（共发现6 个齿断裂）现象，其余三分之二的齿完好，齿套的受力方向（即齿断裂的
方向）为顺时针（如图中黄色箭头所示），实物形貌见图1。 
 
 
 
 
 
 
 
 图 1  齿套实物形貌 
1/7 档齿套 
1 
2 
3 
6 
4 
5 


 
上海汽车中心实验室
SAIC Center Lab 
中国·上海·嘉定区安研路201 号 
邮编. 201804 
No. 201 Anyan Road, Jiading District,  
Shanghai, China. 
Post code :201804 
报告编号： 
Report number 
SCL-S-13-0176M 
委托者  TM  王瑾  王健 
Requestor： 
 委托编号 
Request number： 
送样日期2013.6.24 
Deliver date:  
报告日期2013.7.9 
Report date： 
第 3 页 共 8 页 
 
SMPV-0.2.3-002-QA -F01 
2）拨叉的实物形貌见图2a，断裂位置如图中黄色线所示。拨叉表面有有较严重的擦伤、磨损，见图2b。 
 
 
 
 
 
 
 
 
 
 
 
 
 
 
 
图2 拨叉实物形貌 
 
 
 
 
 
 
2a 
2b 


 
上海汽车中心实验室
SAIC Center Lab 
中国·上海·嘉定区安研路201 号 
邮编. 201804 
No. 201 Anyan Road, Jiading District,  
Shanghai, China. 
Post code :201804 
报告编号： 
Report number 
SCL-S-13-0176M 
委托者  TM  王瑾  王健 
Requestor： 
 委托编号 
Request number： 
送样日期2013.6.24 
Deliver date:  
报告日期2013.7.9 
Report date： 
第 4 页 共 8 页 
 
SMPV-0.2.3-002-QA -F01 
2、断口分析： 
  1）1/7 档齿套： 
（1）对六个断齿分别进行了断口观察，均发现疲劳特征。典型的宏观断口（5、6 号断口），具有宏观疲劳贝壳
纹，疲劳源位于R 圆角附近，如图中红色箭头所示，见图3。通过金相显微镜测得失效件的R 角半径为0.27mm
（直径为0.540mm），符合图纸的技术要求（R 角半径技术要求：0.3±0.1mm）,见图4。 
 （2）典型的微观断口形貌（1 号断口）：疲劳辉纹，见图.5。 
 
 图3   1/7 档齿套断口观察 
  
 
图4  齿套R 角：直径为0.540mm 
疲劳源 
疲劳扩展区 
疲劳扩展区 
终断区 
终断区 
5 号齿 
6 号齿 


 
上海汽车中心实验室
SAIC Center Lab 
中国·上海·嘉定区安研路201 号 
邮编. 201804 
No. 201 Anyan Road, Jiading District,  
Shanghai, China. 
Post code :201804 
报告编号： 
Report number 
SCL-S-13-0176M 
委托者  TM  王瑾  王健 
Requestor： 
 委托编号 
Request number： 
送样日期2013.6.24 
Deliver date:  
报告日期2013.7.9 
Report date： 
第 5 页 共 8 页 
 
SMPV-0.2.3-002-QA -F01 
 
 
图5 齿套断口微观形貌  SEM 
 
 
 
 
 
 
 
 
 
 


 
上海汽车中心实验室
SAIC Center Lab 
中国·上海·嘉定区安研路201 号 
邮编. 201804 
No. 201 Anyan Road, Jiading District,  
Shanghai, China. 
Post code :201804 
报告编号： 
Report number 
SCL-S-13-0176M 
委托者  TM  王瑾  王健 
Requestor： 
 委托编号 
Request number： 
送样日期2013.6.24 
Deliver date:  
报告日期2013.7.9 
Report date： 
第 6 页 共 8 页 
 
SMPV-0.2.3-002-QA -F01 
2）1/7 档拨叉（两个零件是同一台变速箱中的对手配合件）： 
（1）1/7 档拨叉断口宏观形貌：无疲劳特征，为过载断口，见图6。 
（2）1/7 档拨叉断口微观形貌：准解理 ，见图7。 
 
图6     1/7 档拨叉断口宏观形貌 
 
 
 图7  1/7 档拨叉断口微观形貌： 准解理   SEM 


 
上海汽车中心实验室
SAIC Center Lab 
中国·上海·嘉定区安研路201 号 
邮编. 201804 
No. 201 Anyan Road, Jiading District,  
Shanghai, China. 
Post code :201804 
报告编号： 
Report number 
SCL-S-13-0176M 
委托者  TM  王瑾  王健 
Requestor： 
 委托编号 
Request number： 
送样日期2013.6.24 
Deliver date:  
报告日期2013.7.9 
Report date： 
第 7 页 共 8 页 
 
SMPV-0.2.3-002-QA -F01 
二、材料分析： 
  1、在失效件上取样，进行硬度检测。 
  
附表1 
 序
号 
试验项目 
额定值 
试验结果 
评价 
合格 
不合格 
1 
1/7 档齿套 
 
 
 
 
1.1 
表面硬度 
640-780HV5 
768、772 
X 
 
1.2 
有效硬化层深度 
0.4-0.7mm 
0.64 （550HV1） 
X 
 
1.3 
芯部硬度/HRC 
/ 
42.9、42.9、42.8 
/ 
 
1.4 
渗层组织 
/ 
细小渗碳马氏体 
（图8） 
/ 
 
1.5 
芯部组织 
/ 
回火马氏体 
（图9） 
/ 
 
5 
1/7 拨叉/AL 390.0 
 
 
 
 
5.1 
芯部硬度 
/ 
121、129 
/ 
 
5.2 
孔隙率 
≤5% 
（SMTC5200030-2013） 
4.61% 
（图10） 
X 
 
 
 
  
图8  深层金相组织   500X                           图9 芯部组织   500X 


 
上海汽车中心实验室
SAIC Center Lab 
中国·上海·嘉定区安研路201 号 
邮编. 201804 
No. 201 Anyan Road, Jiading District,  
Shanghai, China. 
Post code :201804 
报告编号： 
Report number 
SCL-S-13-0176M 
委托者  TM  王瑾  王健 
Requestor： 
 委托编号 
Request number： 
送样日期2013.6.24 
Deliver date:  
报告日期2013.7.9 
Report date： 
第 8 页 共 8 页 
 
SMPV-0.2.3-002-QA -F01 
 
图10  拨叉孔隙率 ：4.61%

File: 材料工程师/SCL-S-13-0177M 摄像头-BP12.pdf.md
# SCL-S-13-0177M 摄像头-BP12.pdf

 
上海汽车中心实验室
(Center Lab) 
中国·上海·嘉定区安研路201 号 
邮编. 201804 
No. 201 Anyan Road, Jiading District,  
Shanghai, China. 
Post code :200433 
报告编号：Report number 
SCL-S-13-0177M 
委托者Requestor：潘沛 
送样日期Deliver date：2013.06.18 
报告日期Report date：2013.06.24 
第 1 页 共 2 页 
Page 1 of 2  
 
上海汽车 
SAIC Motor 
零件号 
Part number 
10006578 
零件名称 
Part name 
后视摄像头 
Backsight Camera 
图纸日期 
Drawing date  
/ 
零件生产日期 
Production date 
/ 
供货商 
Supplier 
昆山同致 
Kunshan Tongzhi 
车型/项目 
Car type/project 
BP 12 
 
   阶段性报告  Stage report        结论性报告 Conclusion report           测试报告 Test report 
Ⅰ.任务描述 Task description 
实验室受委托对后视摄像头进行失效原因分析，失效零件具体信息如下： 
As requested, QA lab has analyzed the invalid cause of back sight camera, and the information of invalid part is 
shown as following： 
零件信息：Part information 
零件名称 
Part name 
后视摄像头 
Backsight Camera 
制造日期 
Production date 
/ 
VIN 码 
VIN number 
/ 
销售日期 
Sale date 
/ 
车辆里程数 
Car mileage 
343/6551 km 
销售商 
Sale agent 
/ 
失效模式描述 
Invalid situation 
description 
后视模糊 
Backsight was faint. 
原材料信息：Raw material information 
原材料及牌号 
Raw material 
and trademark 
/ 
原材料厂商 
Raw material producer 
/ 
散件供应商 
Part supplier 
/ 
金属热处理状态 
Metal heat treatment state 
/ 
失效零件见图1：The invalid part is shown in Fig 1.  
Ⅱ. 结论与建议 Conclusions and suggestions 
结论： 1. 失效件外层镜片被磨损，严重影响镜片的透光性，导致后视模糊。 
Conclusions: 1. Outer layer lens of the failure part was worn, which had a strong impact on light transmission and led to 
the faint back sight. 
建议： 1. 加强对镜头的保护。 
Suggestions: 1. Protection of the camera should be improved. 
 
 
分发： 
Dispenser 
潘沛 
检验者： 
Identifier 
狄春峰 
审核： 
Auditor 
 
批准： 
Approver 
 
日期： 
Date 
2013.06.24 
日期： 
Date 
 
日期： 
Date 
 


 
上海汽车中心实验室
(Center Lab) 
中国·上海·嘉定区安研路201 号 
邮编. 201804 
No. 201 Anyan Road, Jiading District,  
Shanghai, China. 
Post code :200433 
报告编号：Report number 
SCL-S-13-0177M 
委托者Requestor：潘沛 
送样日期Deliver date：2013.06.18 
报告日期Report date：2013.06.24 
第 2 页 共 2 页 
Page 2 of 2  
 
上海汽车 
SAIC Motor 
 
图1 失效件 
Fig.1 Failure part 
 
III. 宏观分析 Macroscopic observation 
 
失效件镜片如图2 所示。后视摄像头外层镜片异常，有明显磨损痕迹，遮挡了正常视线导致后
视模糊。用刀片刮划镜片表面后观察镜片，无明显变化。用无水酒精和去离子水擦拭镜头表面后观
察镜片，无明显变化。 
 
图2 失效镜头 
Fig. 2 Failure camera  
 
    综上，失效件外层镜片被磨损，严重影响镜片的透光性，导致后视模糊。

File: 材料工程师/SCL-S-13-0178M 方向盘饰板.pdf.md
# SCL-S-13-0178M 方向盘饰板.pdf

 
上海汽车中心实验室
(QA Lab) 
中国·上海·嘉定区安研路201 号 
邮编. 201804 
No. 201 Anyan Road, Jiading District,  
Shanghai, China. 
Post code :200433 
报告编号：Report number 
SCL-S-13-0178M 
委托者Requestor：孙文成 
送样日期Deliver date：2012.06.13 
报告日期Report date：2012.07.02 
第 1 页 共 4 页 
Page 1 of 4  
 
上海汽车 
SAIC Motor 
零件号 
Part number 
50015831 
零件名称 
Part name 
方向盘 
Steering wheel 
图纸日期 
Drawing date  
/ 
零件生产日期 
Production date 
/ 
供货商 
Supplier 
延锋百利得 
Yanfeng Bailide 
车型/项目 
Car type/project 
AP11 
 
   阶段性报告  Stage report        结论性报告 Conclusion report           测试报告 Test report 
Ⅰ.任务描述 Task description 
实验室受委托对方向盘进行失效原因分析，失效零件具体信息如下： 
As requested, QA lab has analyzed the invalid cause of steering wheel, and the information of invalid part is shown 
as following： 
零件信息：Part information 
零件名称 
Part name 
方向盘 
Steering wheel 
制造日期 
Production date 
/ 
VIN 码 
VIN number 
/ 
销售日期 
Sale date 
/ 
车辆里程数 
Car mileage 
南京装配线 
销售商 
Sale agent 
/ 
失效模式描述 
Invalid situation 
description 
方向盘饰板开裂 
Trim board of steering wheel fractured. 
原材料信息：Raw material information 
原材料及牌号 
Raw material 
and trademark 
PC/ABS 
CB340 
原材料厂商 
Raw material producer 
普利特 
散件供应商 
Part supplier 
上海南天 
金属热处理状态 
Metal heat treatment state 
/ 
失效零件见图1：The invalid part is shown in Fig 1.  
Ⅱ. 结论与建议 Conclusions and suggestions 
结论：1. 失效件受外力导致开裂。 
      2. 零件螺钉与螺钉柱配合不佳导致螺钉柱开裂。 
      3. 零件材料符合技术要求。 
Conclusions:  1. Foreign force made failure part crack. 
            2. Screw and screw pillar donot match, result in the crack of screw pillar. 
            3. The material performance of part conformed to requirements. 
建议： 1. 优化螺钉柱与螺钉的配合。 
Suggestions：1. The match of screw and screw pillar should be optimized. 
            
分发： 
Dispenser 
孙文成 
检验者： 
Identifier 
狄春峰 
审核： 
Auditor 
 
批准： 
Approver 
 
日期： 
Date 
2012.07.02 
日期： 
Date 
 
日期： 
Date 
 


 
上海汽车中心实验室
(QA Lab) 
中国·上海·嘉定区安研路201 号 
邮编. 201804 
No. 201 Anyan Road, Jiading District,  
Shanghai, China. 
Post code :200433 
报告编号：Report number 
SCL-S-13-0178M 
委托者Requestor：孙文成 
送样日期Deliver date：2012.06.13 
报告日期Report date：2012.07.02 
第 2 页 共 4 页 
Page 2 of 4  
 
上海汽车 
SAIC Motor 
 
图1 失效件 
Fig.1 Failure part 
III. 测试结果 Test Results 
序号 
No. 
试验项目 
Test item 
额定值 
Requirement 
试验结果 
Test result 
评价 Evaluation 
第一次 
第二次 
合格 
qualified 
不合格 
unqualified 
I 
失效件 
 
 
1 
红外（GB/T6040-2002） 
Infrared Spectroscopy 
PC/ABS 
PC/ABS 
× 
 
2 
熔点（GB/T19466.3-2006） 
Melting point (℃) 
PC:140±5 
ABS:110±5 
143 
109 
× 
 
II 
新件 
 
 
1 
红外（GB/T6040-2002） 
Infrared Spectroscopy 
PC/ABS 
PC/ABS 
× 
 
2 
熔点（GB/T19466.3-2006） 
Melting point (℃) 
PC:140±5 
ABS:110±5 
144 
110 
× 
 
III 
粒料  
 
 
1 
红外（GB/T6040-2002） 
Infrared Spectroscopy 
PC/ABS 
PC/ABS 
× 
 
2 
熔点（GB/T19466.3-2006） 
Melting point (℃) 
PC:140±5 
ABS:110±5 
146 
111 
× 
 
小结：零件材料符合技术要求。 


 
上海汽车中心实验室
(QA Lab) 
中国·上海·嘉定区安研路201 号 
邮编. 201804 
No. 201 Anyan Road, Jiading District,  
Shanghai, China. 
Post code :200433 
报告编号：Report number 
SCL-S-13-0178M 
委托者Requestor：孙文成 
送样日期Deliver date：2012.06.13 
报告日期Report date：2012.07.02 
第 3 页 共 4 页 
Page 3 of 4  
 
上海汽车 
SAIC Motor 
Ⅳ. 宏观分析 Macroscopic observation 
 
失效件断口如图2 所示，呈典型脆断特征，系受外力导致脆断。 
 
  
 
图2 失效件断口I 
Fig. 2 Fracture of failure part I 
 
对失效件进行观察发现，失效件背面所有4 个螺钉柱均发生不同程度的开裂（见图3）。 
 
   
图3 失效件断口II 
Fig. 3 Fracture of failure part II 
 


 
上海汽车中心实验室
(QA Lab) 
中国·上海·嘉定区安研路201 号 
邮编. 201804 
No. 201 Anyan Road, Jiading District,  
Shanghai, China. 
Post code :200433 
报告编号：Report number 
SCL-S-13-0178M 
委托者Requestor：孙文成 
送样日期Deliver date：2012.06.13 
报告日期Report date：2012.07.02 
第 4 页 共 4 页 
Page 4 of 4  
 
上海汽车 
SAIC Motor 
 
对螺钉柱与螺钉的尺寸匹配性进行检查（见图4）。现螺钉柱内径3.5mm，外径6.4mm；螺钉
外径4.2mm，长16mm，匹配性不佳。根据经验，以外径4.2mm 的螺钉为例，在选用该牌号的PC/ABS
时，其对应的螺钉柱内径推荐值为3.74mm，外径推荐值为7.56~10.5mm。现用的螺钉柱内、外径
均过小，导致配合时螺钉柱开裂。 
螺钉柱开裂使得面板位置产生可能，在受外力时导致面板应力集中处开裂。 
 
  
 
图4 图纸 
Fig. 4 Drawing

File: 材料工程师/SCL-S-13-0179M 机油尺-BP12.pdf.md
# SCL-S-13-0179M 机油尺-BP12.pdf

 
上海汽车中心实验室
(SAIC Center Lab) 
中国·上海·嘉定区安研路201 号 
邮编. 201804 
No. 201 Anyan Road, Jiading District,  
Shanghai, China. 
Post code :200433 
报告编号：Report number 
SCL-S-13-0179M 
委托者Requestor：施爱萍 
送样日期Deliver date：2013.06.24 
报告日期Report date：2013.07.26 
第 1 页 共 5 页 
Page 1 of 5  
 
零件号 
Part number 
LQM100790 
零件名称 
Part name 
机油尺 
Oil rule 
图纸日期 
Drawing date  
2009.05.13 
零件生产日期 
Production date 
/ 
供货商 
Supplier 
联谊工贸 
Lianyi Gongmao 
车型/项目 
Car type/project 
BP 12 
 
   阶段性报告  Stage report        结论性报告 Conclusion report           测试报告 Test report 
Ⅰ.任务描述 Task description 
实验室受委托对机油尺进行失效原因分析，失效零件具体信息如下： 
As requested, QA lab has analyzed the invalid cause of oil rule, and the information of invalid part is shown as 
following： 
零件信息：Part information 
零件名称 
Part name 
机油尺 
Oil rule 
制造日期 
Production date 
/ 
VIN 码 
VIN number 
/ 
销售日期 
Sale date 
/ 
车辆里程数 
Car mileage 
100000 km 
销售商 
Sale agent 
/ 
失效模式描述 
Invalid situation 
description 
机油尺开裂 
Oil rule fractured. 
原材料信息：Raw material information 
原材料及牌号 
Raw material 
and trademark 
PA66-GF15 
A101GH 
原材料厂商 
Raw material producer 
/ 
散件供应商 
Part supplier 
/ 
金属热处理状态 
Metal heat treatment state 
/ 
失效零件见图1：The invalid part is shown in Fig 1.  
Ⅱ. 结论与建议 Conclusions and suggestions 
结论： 1. 零件材料热老化性能不满足实际工况需求，导致零件性能下降，产生失效。 
       2. 零件材料牌号与图纸不一致。3. 零件注塑工艺不佳。 
Conclusions:  1. The material performance of part cannot conform to heat-ageing requirements, which led to the 
performance reduction and failure of the part. 
 2.The brade of material did not conform to drawing. 3. Injection process was bad.      
建议： 1. 责令供应商对材料问题进行解释，增加材料耐老化要求。 
       2. 改善注塑工艺。 
Suggestions: 1. Let supplier explain to the material problem. Material standard of this part should be increased.  
           2. Injection process should be improved. 
分发： 
Dispenser 
施爱萍 
检验者： 
Identifier 
狄春峰 
审核： 
Auditor 
 
批准： 
Approver 
 
日期： 
Date 
2013.07.26 
日期： 
Date 
 
日期： 
Date 
 


 
上海汽车中心实验室
(SAIC Center Lab) 
中国·上海·嘉定区安研路201 号 
邮编. 201804 
No. 201 Anyan Road, Jiading District,  
Shanghai, China. 
Post code :200433 
报告编号：Report number 
SCL-S-13-0179M 
委托者Requestor：施爱萍 
送样日期Deliver date：2013.06.24 
报告日期Report date：2013.07.26 
第 2 页 共 5 页 
Page 2 of 5  
 
 
            
 
图1 失效件 
Fig.1 Failure part 
 
III. 测试结果 Test Results  
序号 
No. 
试验项目 
Test item 
额定值 
Requirement 
试验结果 
Test result 
评价 Evaluation 
第一次 
第二次 
合格 
qualified 
不合格 
unqualified 
I 
失效件 
 
 
1 
红外（GB/T6040-2002） 
Infrared Spectroscopy 
PA66 
PA66 
× 
 
2 
熔点（GB/T19466.3-2006） 
Melting point (℃) 
260±5 
257 
× 
 
3 
焓值（GB/T19466.3-2006） 
Enthalpy (J/g) 
/ 
59.7 
62.4 
× 
 
4 
灰分（GB/T9345.1-2008） 
Ash content (%) 
15±2 
15.0 
× 
 
小结：失效件材料为PA66-GF15，据供应商反馈现使用材料牌号与图纸要求牌号不一致。 
 
 
 
 
 
 
 


 
上海汽车中心实验室
(SAIC Center Lab) 
中国·上海·嘉定区安研路201 号 
邮编. 201804 
No. 201 Anyan Road, Jiading District,  
Shanghai, China. 
Post code :200433 
报告编号：Report number 
SCL-S-13-0179M 
委托者Requestor：施爱萍 
送样日期Deliver date：2013.06.24 
报告日期Report date：2013.07.26 
第 3 页 共 5 页 
Page 3 of 5  
 
Ⅳ. 宏观分析 Macroscopic observation 
 
 
失效件断口如图2 所示。断口呈脆断特征，失效件系受力超过零件负荷导致脆断。 
 
 
图2 失效件断口 
Fig. 2 Fracture of failure part 
 
对零件进行乙醇浸泡试验（25oC,48h），结果如图3 所示。零件无不良变化。 
 
 
图3 失效模拟 
Fig. 3 Crash simulation 
 
 
 
 


 
上海汽车中心实验室
(SAIC Center Lab) 
中国·上海·嘉定区安研路201 号 
邮编. 201804 
No. 201 Anyan Road, Jiading District,  
Shanghai, China. 
Post code :200433 
报告编号：Report number 
SCL-S-13-0179M 
委托者Requestor：施爱萍 
送样日期Deliver date：2013.06.24 
报告日期Report date：2013.07.26 
第 4 页 共 5 页 
Page 4 of 5  
 
 
对零件进行湿热交变试验，零件无任何不良变化。值得注意的是新件有明显孔洞存在（如图4），
注塑工艺不佳。 
 
 
图4 失效模拟 
Fig. 4 Crash simulation  
 
对零件进行热老化试验（150oC，1000h），结果如图5 所示。零件700h 发生脆化，在受较小外
力时发生开裂，裂纹与失效件类似。 
 
 
  图5 失效模拟 
Fig. 5 Crash simulation  
 
 
 
 
 


 
上海汽车中心实验室
(SAIC Center Lab) 
中国·上海·嘉定区安研路201 号 
邮编. 201804 
No. 201 Anyan Road, Jiading District,  
Shanghai, China. 
Post code :200433 
报告编号：Report number 
SCL-S-13-0179M 
委托者Requestor：施爱萍 
送样日期Deliver date：2013.06.24 
报告日期Report date：2013.07.26 
第 5 页 共 5 页 
Page 5 of 5  
 
 
对零件进行机油浸泡试验（150oC，1000h），结果如图6 所示。零件700h 发生脆化，在受较小
外力时发生开裂，裂纹与失效件类似。 
 
 
  图6 失效模拟 
Fig. 6 Crash simulation  
 
    综上，失效件是由于受长期热老化导致材料性能下降、脆化，受外力作用导致开裂。鉴于该零
件工作温度较高，且受机油作用，材料应具备高耐热老化，耐油性能，以避免零件开裂及形成碎屑、
颗粒影响总成零件。

File: 材料工程师/SCL-S-13-0180M  地板燃油管.pdf.md
# SCL-S-13-0180M  地板燃油管.pdf

 
上海汽车中心实验室
(QA Lab) 
中国·上海·嘉定区安研路201 号 
邮编. 201804 
No. 201 Anyan Road, Jiading District,  
Shanghai, China. 
Post code :200433 
报告编号：Report number 
SCL-S-13-0180M 
委托者Requestor：范有为 
送样日期Deliver date：2013.06.24 
报告日期Report date：2013.07.16 
第 1 页 共 3 页 
Page 1 of 3  
 
上海汽车 
SAIC Motor 
零件号 
Part number 
10097181 
零件名称 
Part name 
地板燃油管 
Floor fuel line 
图纸日期 
Drawing date  
/ 
零件生产日期 
Production date 
/ 
供货商 
Supplier 
上海亚大 
Shanghai Yada 
车型/项目 
Car type/project 
AP12 1.5T 
 
   阶段性报告  Stage report        结论性报告 Conclusion report           测试报告 Test report 
Ⅰ.任务描述 Task description 
实验室受委托对地板燃油管进行失效原因分析，失效零件具体信息如下： 
As requested, QA lab has analyzed the invalid cause of floor fuel line, and the information of invalid part is shown as 
following： 
零件信息：Part information 
零件名称 
Part name 
地板燃油管 
Floor fuel line 
制造日期 
Production date 
/ 
VIN 码 
VIN number 
/ 
销售日期 
Sale date 
/ 
车辆里程数 
Car mileage 
42072 km 
销售商 
Sale agent 
/ 
失效模式描述 
Invalid situation 
description 
插头断裂 
Plug fractured. 
原材料信息：Raw material information 
原材料及牌号 
Raw material 
and trademark 
PA12-CF15 
AS2213 
原材料厂商 
Raw material producer 
阿科马(法国) 
散件供应商 
Part supplier 
阿雷蒙 
金属热处理状态 
Metal heat treatment state 
/ 
失效零件见图1：The invalid part is shown in Fig 1.  
Ⅱ. 结论与建议 Conclusions and suggestions 
结论： 1、失效件系受外力超过负荷导致失效。 
       2、失效件材料符合质量要求。 
Conclusions:  1. The part was overloaded, which led to the failure. 
             2. The material performance conforms to requirements. 
 
 
 
 
分发： 
Dispenser 
范有为 
检验者： 
Identifier 
狄春峰 
审核： 
Auditor 
 
批准： 
Approver 
 
日期： 
Date 
2013.07.16 
日期： 
Date 
 
日期： 
Date 
 
 


 
上海汽车中心实验室
(QA Lab) 
中国·上海·嘉定区安研路201 号 
邮编. 201804 
No. 201 Anyan Road, Jiading District,  
Shanghai, China. 
Post code :200433 
报告编号：Report number 
SCL-S-13-0180M 
委托者Requestor：范有为 
送样日期Deliver date：2013.06.24 
报告日期Report date：2013.07.16 
第 2 页 共 3 页 
Page 2 of 3  
 
上海汽车 
SAIC Motor 
 
 
图1 失效件 
Fig.1 Failure part 
 
III. 测试结果 Test Results  
序号 
No. 
试验项目 
Test item 
额定值 
Requirement 
试验结果 
Test result 
评价 Evaluation 
第一次 
第二次 
合格 
qualified 
不合格 
unqualified 
I 
失效件 
 
 
1 
红外（GB/T6040-2002） 
Infrared Spectroscopy 
PA12 
PA12 
× 
 
2 
熔点（GB/T19466.3-2006） 
Melting point (℃) 
175±5 
177 
× 
 
3 
焓值（GB/T19466.3-2006） 
Enthalpy (J/g) 
/ 
39.9 
40.5 
 
 
II 
新件 
 
 
1 
红外（GB/T6040-2002） 
Infrared Spectroscopy 
PA12 
PA12 
× 
 
2 
熔点（GB/T19466.3-2006） 
Melting point (℃) 
175±5 
177 
× 
 
3 
焓值（GB/T19466.3-2006） 
Enthalpy (J/g) 
/ 
36.5 
37.5 
 
 
 
 
 


 
上海汽车中心实验室
(QA Lab) 
中国·上海·嘉定区安研路201 号 
邮编. 201804 
No. 201 Anyan Road, Jiading District,  
Shanghai, China. 
Post code :200433 
报告编号：Report number 
SCL-S-13-0180M 
委托者Requestor：范有为 
送样日期Deliver date：2013.06.24 
报告日期Report date：2013.07.16 
第 3 页 共 3 页 
Page 3 of 3  
 
上海汽车 
SAIC Motor 
Ⅳ. 宏观分析 Macroscopic observation 
 
失效件的断口见图2。失效件断口呈脆断特征，系受外力超过材料负荷导致失效。经了解失效车辆受到过剧
烈撞击，与断口情况吻合。 
 
 
图2 失效件断口 
Fig. 2 Fracture of failure part

File: 材料工程师/SCL-S-13-0181M 前副车架.pdf.md
# SCL-S-13-0181M 前副车架.pdf

 
上海汽车中心实验室 
中国·上海·嘉定区安研路201 号 
邮编. 201804 
 
SAIC QA Laboratory 
201 Anhong rd, Anting, Shanghai 
报告编号 
Report number 
 
SCL-S-13-0181M 
委托者: EN 张海洋 
Request person, dept： 
委托编号:  /  
Request number: 
送样日期:  2013.06.25 
Request date:  
报告日期:  2013.07.04 
Report date：  
第1页共8页 
 
SMPV-0.2.3-002-QA -F01 
零件号Part number 
10091179 
 零件名称 
Part name 
前副车架总成 
The front subframe assembly 
图纸日期Drawing date 
/ 
零件生产日期Part production date 
2012.12.19 
 供货商 
Supplier 
上海汇众汽车制造有限公司 
车型/项目Car type/project 
AS21 
阶段性报告 Interim report                结论性报告 Conclusion report          
 
Ⅰ.任务描述 Task description 
实验室受委托对前副车架总成进行失效原因分析，失效零件具体信息如下： 
As requested, SCL has analyzed the failure of the front subframe assembly. The information of the failed part is as 
following： 
零件信息：Part information 
零件名称 
Part name 
前副车架总成 
The front subframe assembly 
车制造日期 
Vehicle production date 
2012.11.16 
VIN 码 
VIN 
 
销售日期 
Sale date 
/ 
车辆里程数 
Car mileage 
SIMU 车路试G11，进度39.94% 
维修站名称 
Sale agent 
/ 
失效模式描述 
Failure circumstance  
前副车架总成开裂. The front subframe assembly was broken. 
原材料信息：Raw material information 
原材料及牌号 
Raw material specification 
QSTEM 420（T=2.3）&C10C 
原材料厂商 
Raw material producer 
/ 
散件供应商 
Component supplier 
/ 
金属热处理状态 
Metal heat treatment state 
/ 
失效零件见图2：The failed part is shown in figure 2.  
Ⅱ. 结论与建议 Conclusions and Suggestions 
结论Conclusions： 
1. 前副车架总成开裂位置中，左纵臂与套管焊接热影响区先断裂后，引起右纵臂与套管焊缝处载荷和振动加剧，
使其发生疲劳断裂；The front subframe assembly failed due to the left longitudinal arm and tube first broken at welding, 
resulted in the load and shake grave on welding seam of the right and fatigue fracture later.  
2. 前副车架总成上的左、右纵臂与套管焊缝数量及布置不符合图纸要求，且焊缝中存在熔深不够的现象；此可
能降低该焊缝抵抗开裂的能力；The quantity and distribution of welding seam didn’t meet the drawing requirement and 
inadequate penetration existed, which could reduce the ability of the weld cracking resistance. 
3. 右支架上裂纹在副车架总成失效之前就已存在，可能是支架成型过程中冲压变形所致；The crack at the 
bracket existed before the front subframe failure, might result from the stamping deformation. 
4. 右支架结构最大减薄率为45%，不符合图纸要求(≤18%)；The maximum thinning rate is 45%, which didn’t 
meet the requirement(≤18%). 
5. 套管的微观组织无异常，化学成分不符合图纸要求；副车架板材微观组织和抗拉强度无异常，化学成分、厚
度符合要求；Microstructure of tube was normal, chemical components didn’t meet the requirement; Microstructure and 
tensile strength of subframe were normal, chemical components and thickness met the requirement. 
建议Suggestions： 
1. 供应商应严格按照图纸进行焊接，并保证焊接质量符合要求；The supplier should weld according to the 
drawing. Made sue the welding quality met the requirement. 
2. 工程校核实际载荷，优化焊接结构；Check the welding stress and optimized welding strength. 
3. 建议供应商优化其支架成形工艺；Advice that the suppliers optimized the forming process of bracket. 
4. 确认实际使用的套管材质与图纸一致；Make sure the actual tube according the drawing. 
 
分发: 
Distribution 
EN 张海洋 
检验者Author 
薛 喜 才 
审核Auditor 
 
批准Approver 
 
日期Date 
2013.07.04 
日期Date 
 
日期Date 
 


 
上海汽车中心实验室 
中国·上海·嘉定区安研路201 号 
邮编. 201804 
 
SAIC QA Laboratory 
201 Anhong rd, Anting, Shanghai 
报告编号 
Report number 
 
SCL-S-13-0181M 
委托者: EN 张海洋 
Request person, dept： 
委托编号:  /  
Request number: 
送样日期:  2013.06.25 
Request date:  
报告日期:  2013.07.04 
Report date：  
第2页共8页 
 
SMPV-0.2.3-002-QA -F01 
III. 调查结果 Investigation Results  
工程SIMU 车，路试G11，完成进度39.94%，前副车架总成开裂，图1 为其数模装配图。 
 
 
 
 
 
 
 
 
 
 
 
 
  
 
 
 
图1    副车架装配图 
 
 
 
 
 
 
 
 
 
 
 
 
 
   
 
 
 
 
 
 
 
 
 图2   失效副车架 
前副车架 
副车架左、右 
纵臂与套管焊接 
支架 
右支架背面 
支架开裂 
套管与左纵臂焊接处断裂 
套管与右纵臂焊接处缝开裂 


 
上海汽车中心实验室 
中国·上海·嘉定区安研路201 号 
邮编. 201804 
 
SAIC QA Laboratory 
201 Anhong rd, Anting, Shanghai 
报告编号 
Report number 
 
SCL-S-13-0181M 
委托者: EN 张海洋 
Request person, dept： 
委托编号:  /  
Request number: 
送样日期:  2013.06.25 
Request date:  
报告日期:  2013.07.04 
Report date：  
第3页共8页 
 
SMPV-0.2.3-002-QA -F01 
左、右纵臂与套管焊接处形貌，见图3 所示，由图可见： 
 
左纵臂与套管（正面）两条焊缝，焊缝长度21mm，23mm；反面也是两条焊缝，焊缝长度14mm，16mm；
而图纸要求：正面与反两面均匀分布三条焊缝，每条焊缝长21mm； 
 
右纵臂与套管正、反面也是两条焊缝，正面焊缝长度20mm，21mm；反面焊缝长度8mm，19mm； 
 
左纵臂与套管已断裂，断口沿着焊缝的热影响区；断裂后由于断口相互摩擦，已无法辨别最初的断口
形貌； 
 
右纵臂与套管焊缝边缘（正面）出现三条裂纹（见图3b），反面焊缝处未发现裂纹。  
 
 
 
 
 
 
 
 
 
 
 
 
 
 
 
 
 
 
 
 
 
 
 
 
 
 
 
(a) 左纵臂与套管断裂处形貌 
 
 
 
 
 
 
 
正面 
反面 
焊接检验 1# 
断
口 


 
上海汽车中心实验室 
中国·上海·嘉定区安研路201 号 
邮编. 201804 
 
SAIC QA Laboratory 
201 Anhong rd, Anting, Shanghai 
报告编号 
Report number 
 
SCL-S-13-0181M 
委托者: EN 张海洋 
Request person, dept： 
委托编号:  /  
Request number: 
送样日期:  2013.06.25 
Request date:  
报告日期:  2013.07.04 
Report date：  
第4页共8页 
 
SMPV-0.2.3-002-QA -F01 
 
 
 
 
 
 
 
 
 
 
 
 
 
 (b) 右纵臂与套管开裂处形貌 
图3  左、右纵臂与套管焊缝处形貌 
断口分析 
将图3b 裂纹打开后发现裂纹1#、裂纹2#由于断口相互摩擦，最初的断口形貌也被破坏，已无法辨别；仅
裂纹3#显示高应力低周疲劳特征，裂纹起源于焊缝，见图4。 
 
 
 
 
 
 
 
 
 
 
 
 
 
图4   3#裂纹形貌 
 
 
 
 
 
 
 
 
 
 
正面 
反面 
裂纹1# 
裂纹2# 
裂纹3# 
焊接熔深2# 
焊接熔深3# 


 
上海汽车中心实验室 
中国·上海·嘉定区安研路201 号 
邮编. 201804 
 
SAIC QA Laboratory 
201 Anhong rd, Anting, Shanghai 
报告编号 
Report number 
 
SCL-S-13-0181M 
委托者: EN 张海洋 
Request person, dept： 
委托编号:  /  
Request number: 
送样日期:  2013.06.25 
Request date:  
报告日期:  2013.07.04 
Report date：  
第5页共8页 
 
SMPV-0.2.3-002-QA -F01 
图5 为支架开裂处形貌。在断口起始位置有一层黑色电泳漆。与副车架表面颜色相同（副车架表面为电泳
漆)。 
 
 
 
 
 
 
 
 
 
 
 
 
 
图5  支架开裂处形貌 
综上所述 
 
由外观形貌可知，副车架左纵臂与套管热影响区先断裂，右纵臂与套管焊缝处后发生疲劳断裂；但由 
于左纵臂与套管焊缝处断口形貌已无法辨别，其最初的断裂形式也无法确定；  
 
右支架上裂纹在副车架失效之前就已经存在，可能是其成形时冲压变形所致；同时支架结构变形处最 
大减薄率为45%，大于图纸18%要求； 
 
金相检验 
副车架板材微观组织为铁素体与珠光体，见图6；套管微观组织为铁素体与珠光体，见图7。 
 
 
 
 
 
 
 
 
 
 
 
 
 
 
 
 
 
图6 副车架板材微观组织 
开裂处 
裂纹起源处有
电泳漆 


 
上海汽车中心实验室 
中国·上海·嘉定区安研路201 号 
邮编. 201804 
 
SAIC QA Laboratory 
201 Anhong rd, Anting, Shanghai 
报告编号 
Report number 
 
SCL-S-13-0181M 
委托者: EN 张海洋 
Request person, dept： 
委托编号:  /  
Request number: 
送样日期:  2013.06.25 
Request date:  
报告日期:  2013.07.04 
Report date：  
第6页共8页 
 
SMPV-0.2.3-002-QA -F01 
 
 
 
 
 
 
 
 
 
 
 
 
 
 
 
 
 
图7 套管微观组织 
 
 
 
 
 
 
 
 
 
 
 
 
 
 
 
 
 
 
 
 
 
 
 
 


 
上海汽车中心实验室 
中国·上海·嘉定区安研路201 号 
邮编. 201804 
 
SAIC QA Laboratory 
201 Anhong rd, Anting, Shanghai 
报告编号 
Report number 
 
SCL-S-13-0181M 
委托者: EN 张海洋 
Request person, dept： 
委托编号:  /  
Request number: 
送样日期:  2013.06.25 
Request date:  
报告日期:  2013.07.04 
Report date：  
第7页共8页 
 
SMPV-0.2.3-002-QA -F01 
材料检测   
材料检测结果如表1 所示。副车架板材微观组织无异常，厚度符合要求，强度无异常；套管微观组织无异常，但
检测显示，套管化学成分与国内08 钢成分基本一致，不符合C10C 化学成分（图纸规定）。 
                                            表1 材料测试结果 
序号 
No. 
试验项目 
Test item 
额定值 
Requirement 
试验结果 
Test result 
评价 Evaluation 
合格 
OK 
不合格 
Not OK 
1.1 
副车架(板材)化学成分 
Chemical components 
副车架QSTEM 420 
BQB310-2009 
/ 
/ 
 
C：≤0.12 
0.080 
× 
 
Si：≤0.50 
0.028 
× 
 
Mn：≤1.50 
1.353 
× 
 
P：≤0.030 
0.014 
× 
 
S：≤0.025 
0.004 
× 
 
Nb：≤0.09 
0.029 
× 
 
V：≤0.20 
0.001 
× 
 
Ti：≤0.15 
0.007 
× 
 
1.2 
副车架板材厚度 
Thickness 
2.3mm 
2.3mm 
× 
 
1.3 
副车架板材硬度HV10 
Hardness 
/ 
174 
171 
174 
/ 
 
转化成抗拉强度 
Convert to tensile strength 
480-620MPa 
589 
576 
589 
/ 
 
1.4 
副车架板材微观组织 
Microstructure 
铁素体+珠光体 
铁素体+珠光体，见图6 
× 
 
2.1 
套管化学成分 
Chemical components 
套管C10C 
/ 
/ 
 
C:0.08-0.12 
0.08 
× 
 
Si: ≤0.10 
0.257 
 
× 
Mn:0.30-0.50 
0.488 
× 
 
P: ≤0.020 
0.017 
× 
 
S: ≤0.025 
0.005 
× 
 
Al:0.02-0.06 
0.016 
 
× 
2.2 
套管硬度 
/ 
132 
135 
134 
/ 
 
2.3 
套管微观组织 
铁素体+珠光体 
铁素体+珠光体，见图7 
× 
 
3 
支架结构减薄率 
≤18% 
45% 
 
× 
4 
焊接熔深≥0.27mm 
1#位置 
/ 
1.16 
/ 
 
2#位置 
0.78 
0.14 
 
× 
3#位置 
1.29 
0.80 
× 
 
注：1.硬度转化抗拉强度标准GB/T1172-1999，结果仅参考； 
    2.焊接质量检验，参考标准SMTC 5111001；  
 
 
 
 
 
 


 
上海汽车中心实验室 
中国·上海·嘉定区安研路201 号 
邮编. 201804 
 
SAIC QA Laboratory 
201 Anhong rd, Anting, Shanghai 
报告编号 
Report number 
 
SCL-S-13-0181M 
委托者: EN 张海洋 
Request person, dept： 
委托编号:  /  
Request number: 
送样日期:  2013.06.25 
Request date:  
报告日期:  2013.07.04 
Report date：  
第8页共8页 
 
SMPV-0.2.3-002-QA -F01 
 
 
 
 
 
 
 
 
 
 
 
 
 
 
 
 
 
 
 
图8  2#焊缝检验 
 
 
 
 
 
 
 
 
 
 
 
 
 
 
 
 
 
 
 
图9  3#焊缝检验
