Repository: kujaxr/obsidian-vault

File: 材料工程师/SCL-S-13-0182M.pdf.md
# SCL-S-13-0182M.pdf

 
上海汽车中心实验室 
SAIC Center Lab 
中国·上海·嘉定区安研路201 号 
邮编. 201804 
No 201 Anyan road, Jiading, Shanghai China 
Post code 201804 
报告编号 
Report number 
 
SCL-S-13-0182M 
委托者:  SQE：严厉航 
Request person, dept：Dong Chao 
委托编号:  SCL-S-13-0182M 
Request number:  
送样日期:  2013.6.24 
Request date:  
报告日期:  2013.6.27 
Report date： 
                       第1页共4页 
 
分发: 
Distribution 
SQE  严厉航 
检验者Author 
白云岭 
审核Auditor 
 
批准Approver 
 
日期Date 
2013.6.27 
日期Date 
 
日期Date 
 
 
零件号Part number 
90000159 
 零件名称 
Part name 
螺栓（M6  8.8 级） 
Bolt 
图纸日期Drawing date 
/ 
零件生产日期Part production date 
/ 
 供货商 
Supplier 
上海福之来 
车型/项目Car type/project 
AP11 
 
                阶段性报告 Interim report              结论性报告 Conclusion report          
Ⅰ.任务描述 Task description 
实验室受委托对螺栓进行失效原因分析，失效零件具体信息如下： 
As requested, QA lab has analyzed the failure of Bolt. The background information of the failed part is as following： 
零件信息：Part information 
零件名称 
Part name 
螺栓（M6  8.8 级） 
Bolt 
制造日期 
Production date 
/ 
VIN 码 
VIN 
/ 
销售日期 
Sale date 
/ 
车辆里程数 
Car mileage 
0 公里 (km) 
维修站名称 
Sale agent 
南京基地 
失效模式描述 
Failure circumstance 
description 
南京装配现场发生断裂。装配扭矩范围：7-11Nm，实际装配扭矩为9Nm。 
原材料信息：Raw material information 
原材料及牌号 
Raw material specification 
SWCH35K 
原材料厂商 
Raw material producer 
/ 
散件供应商 
Component supplier 
/ 
金属热处理状态 
Metal heat treatment state 
淬火+回火 
 
 
Ⅱ. 结论与建议 Conclusions and suggestions 
 
结论Conclusions： 
1、 螺栓是由于过载引起的断裂。 
The failure of the parts due to overload.  
2、 零件的材料性能符合技术要求。 
Part of the material properties meet the technical requirements. 
建议Suggestions： 
1、 检查装配过程质量。 
        Check the assembly process quality. 
    


 
上海汽车中心实验室 
SAIC Center Lab 
中国·上海·嘉定区安研路201 号 
邮编. 201804 
No 201 Anyan road, Jiading, Shanghai China 
Post code 201804 
报告编号 
Report number 
 
SCL-S-13-0182M 
委托者: SQE：严厉航 
Request person, dept： 
送样日期:  2013.6.24 
Request date:  
报告日期: 2013.6.27 
Report date：  
第2页共4页 
 
III. 测试结果 Test Results  
1、 宏观观察： 
1）失效件在整车中的装配位置关系，见图1 
2）收到委托者提供的1 件断裂螺栓，断裂位置位于螺纹处，断口有缩径现象，螺杆头部的滑牙实在失
效件拆解过程中产生的，实物形貌见图2。 
  
 
图1 失效件在整车中的装配位置关系 
 
 图2  失效件实物形貌 
 
失效件 


 
上海汽车中心实验室 
SAIC Center Lab 
中国·上海·嘉定区安研路201 号 
邮编. 201804 
No 201 Anyan road, Jiading, Shanghai China 
Post code 201804 
报告编号 
Report number 
 
SCL-S-13-0182M 
委托者: SQE：严厉航 
Request person, dept： 
送样日期:  2013.6.24 
Request date:  
报告日期: 2013.6.27 
Report date：  
第3页共4页 
 
 
2、断口观察： 
   1）断口宏观形貌：断口有较平坦。但从宏观观察来看，断口都具有扭转过载断裂的特征，见图3。 
 2）断口微观形貌：典型的韧窝形貌，无疲劳特征，见图4。 
   
 
图3 断口宏观形貌 
 
 
图4 断口微观形貌    SEM 
 


 
上海汽车中心实验室 
SAIC Center Lab 
中国·上海·嘉定区安研路201 号 
邮编. 201804 
No 201 Anyan road, Jiading, Shanghai China 
Post code 201804 
报告编号 
Report number 
 
SCL-S-13-0182M 
委托者: SQE：严厉航 
Request person, dept： 
送样日期:  2013.6.24 
Request date:  
报告日期: 2013.6.27 
Report date：  
第4页共4页 
 
  
 3、理化分析： 
序号 
No. 
试验项目 
Test item 
额定值 
Requirement 
试验结果 
Test result 
评价 Evaluation 
合格 
qualified 
不合格 
unqualified 
1 
失效件 
 
 
 
 
1.1 
芯部硬度 
250-320HV 
295、293、292 
× 
 
1.2 
金相组织 
回火索氏体 
回火索氏体 
(图5) 
× 
 
2 
1#新零件 
 
 
 
 
2.1 
芯部硬度 
250-320HV 
295、290、290 
× 
 
2.2 
金相组织 
回火索氏体 
回火索氏体 
(图6) 
× 
 
2 
2#新零件 
 
 
 
 
2.1 
芯部硬度 
250-320HV 
290、292、293 
× 
 
2.2 
金相组织 
回火索氏体 
回火索氏体 
× 
 
3 
3#新零件 
 
 
 
 
3.1 
芯部硬度 
250-320HV 
292、292、291 
× 
 
3.2 
金相组织 
回火索氏体 
回火索氏体 
× 
 
 
 
 
图5  失效件金相组织  500X                     图6   1#新件金相组织  500X 
 
 
 
取同批次的新零件（3 件）做抗拉强度试验（供应商处检测），实测结果见下表。 
序号 
No. 
试验项目 
Test item 
额定值 
Requirement 
试验结果 
Test result 
评价 Evaluation 
合格 
qualified 
不合格 
unqualified 
1 
抗拉强度 
≥800MPa 
878、896、933 
×

File: 材料工程师/SCL-S-13-0183M.pdf.md
# SCL-S-13-0183M.pdf

 
上海汽车中心实验室 
SAIC Center Lab 
中国·上海·嘉定区安研路201 号 
邮编. 201804 
No 201 Anyan road, Jiading, Shanghai China 
Post code 201804 
报告编号 
Report number 
 
SCL-S-13-0183M 
委托者:  QA  王玮 
Request person, dept：Dong Chao 
委托编号:  SCL-S-13-0183M 
Request number:  
送样日期:  2013.7.1 
Request date:  
报告日期:  2013.8.6 
Report date： 
                       第1页共9页 
 
分发: 
Distribution 
QA  王玮 
检验者Author 
白云岭 
审核Auditor 
 
批准Approver 
 
日期Date 
2013.8.6 
日期Date 
 
日期Date 
 
 
零件号Part number 
K09110 CD000 
 零件名称 
Part name 
缩放式千斤顶总成 
JACK ASSY-PANTOGRAPH 
图纸日期Drawing date 
/ 
零件生产日期Part production date 
/ 
 供货商 
Supplier 
上海宝山千斤顶 
车型/项目Car type/project 
IS12 
 
                阶段性报告 Interim report              结论性报告 Conclusion report          
Ⅰ.任务描述 Task description 
实验室受委托对缩放式千斤顶总成进行失效原因分析，失效零件具体信息如下： 
As requested, QA lab has analyzed the failure of JACK ASSY-PANTOGRAPH . The background information of the failed part is as following： 
零件信息：Part information 
零件名称 
Part name 
缩放式千斤顶总成 
JACK ASSY-PANTOGRAPH 
制造日期 
Production date 
2013-01-22 
VIN 码 
VIN 
LSJW34G34DG017842 
销售日期 
Sale date 
2013-05-19 
车辆里程数 
Car mileage 
1406 公里 (km) 
维修站名称 
Sale agent 
泰州永乐 
失效模式描述 
Failure circumstance 
description 
售后发现千斤顶丝杆头断裂一例。 
原材料信息：Raw material information 
原材料及牌号 
Raw material specification 
/ 
原材料厂商 
Raw material producer 
/ 
散件供应商 
Component supplier 
/ 
金属热处理状态 
Metal heat treatment state 
/ 
 
 
Ⅱ. 结论与建议 Conclusions and suggestions 
 
结论Conclusions： 
1、 失效件属过载断裂。 
Failure pieces are overload fracture. 
2、 失效件的材质不是45 铸钢，而是铸铁。 
The material for the failure part is cast iron. 
建议Suggestions： 
1、 请评估失效件丝杆头铸铁脆性材料的使用风险。 
Please evaluate the failure silk head piece cast iron brittle material risk of use. 
 


 
上海汽车中心实验室 
SAIC Center Lab 
中国·上海·嘉定区安研路201 号 
邮编. 201804 
No 201 Anyan road, Jiading, Shanghai China 
Post code 201804 
报告编号 
Report number 
 
SCL-S-13-0183M 
委托者:QA  王玮 
Request person, dept： 
送样日期:  2013.7.1 
Request date:  
报告日期: 2013.8.6 
Report date：  
第2页共9页 
 
III. 测试结果 Test Results  
1、实物形貌： 
1）收到委托者提供的失效件1 件，与失效件同批次的千斤顶1 件，见图1；断裂位于丝杆头耳部的根部，
如图1d 中黄色虚线所示。 
 
 
 
 
 
图1  失效件实物形貌 
新零件 
1a 
失效件 
1c 
1b 
1d 


 
上海汽车中心实验室 
SAIC Center Lab 
中国·上海·嘉定区安研路201 号 
邮编. 201804 
No 201 Anyan road, Jiading, Shanghai China 
Post code 201804 
报告编号 
Report number 
 
SCL-S-13-0183M 
委托者:QA  王玮 
Request person, dept： 
送样日期:  2013.7.1 
Request date:  
报告日期: 2013.8.6 
Report date：  
第3页共9页 
 
1、 宏观观察： 
1） 失效件（除丝杆头部）其他部位无变形，外观完好，无磕碰、擦伤等外力损伤，丝杆徒手转动自如，
见图2a、2b；千斤顶与地面、车辆接触良好，见图2c、2d。 
 
 
 
 
图2 
2、 断口观察： 
1）断口平坦、粗糙，表面有锈蚀，见图3。 
 
图3 断口宏观形貌 
新
零
件 
失
效
件 
2a 
2c 
2b 
2d 


 
上海汽车中心实验室 
SAIC Center Lab 
中国·上海·嘉定区安研路201 号 
邮编. 201804 
No 201 Anyan road, Jiading, Shanghai China 
Post code 201804 
报告编号 
Report number 
 
SCL-S-13-0183M 
委托者:QA  王玮 
Request person, dept： 
送样日期:  2013.7.1 
Request date:  
报告日期: 2013.8.6 
Report date：  
第4页共9页 
 
2） 使用扫描电镜对断口进行观察、分析，结果显示断口是过载断口，微观形貌为解理形貌，属脆性断
口，表面有严重的污染物，见图4。 
 
图 4  断口微观形貌    SEM 
 
3、 情况调查： 
1) 截止编制报告时，具售后反馈该款千斤顶该种失效模式只发生这一例。 
2) 失效件是由宝山千斤顶厂生产制造的，现已停止供货；现供货的千斤顶是由上海宝山大陆汽车配件有
限公司生产制造。 
3) 两家供应商生产的丝杆头子技术情况对比见下表： 
项目 
宝山千斤顶厂（失效件） 
上海宝山大陆汽车配件有限公司 
备注 
原材料 
45 钢 铸态
  1 
35K 
 
成型工艺 
铸造 
锻造 
 
与丝杆的连接方式 
焊接 
与丝杆一体锻造成型 
 
抗拉强度 
/ 
≥590 MPa 
 
 1、ESO 和PPAP 中只有分供方清单中显示原材料为45 钢 铸态，无该零件的原材料检测报告和其他原材料信息。 
 


 
上海汽车中心实验室 
SAIC Center Lab 
中国·上海·嘉定区安研路201 号 
邮编. 201804 
No 201 Anyan road, Jiading, Shanghai China 
Post code 201804 
报告编号 
Report number 
 
SCL-S-13-0183M 
委托者:QA  王玮 
Request person, dept： 
送样日期:  2013.7.1 
Request date:  
报告日期: 2013.8.6 
Report date：  
第5页共9页 
 
4、 理化分析： 
1） 失效件的化学成分不合格，通过其化学成分的实测结果显示，其材质不是铸钢45，而是某种铸铁。 
2） 失效件的抗拉强度不合格。 
3） 失效件的金相组织为团状石墨。 
4） 与失效件同批次件的抗拉强度和金相组织近似，无明显差异。 
5） 现供货态新零件的化学成分、强度、金相组织符合技术要求。 
序号 
No. 
试验项目 
Test item 
额定值 
Requirement 
试验结果 
Test result 
评价 Evaluation 
合格 
qualified 
不合格 
unqualified 
1 
失效件 
 
 
 
 
1.1 
化学成分/45 铸钢 
GB 11352-89 
 
 
 
 
C 
≤0.50 
2.64   1 
 
× 
 
Si 
≤0.60 
1.56   1 
 
× 
 
Mn 
≤0.90 
0.55   1 
× 
 
 
P 
≤0.04 
0.035   1 
× 
 
 
S 
≤0.04 
0.11   1 
 
× 
1.2 
硬度 
/ 
113HB、109 HB、113 HB 
/ 
 
1.3 
抗拉强度/MPa 
≥570 
（GB 11352-89） 
421、404、421   2 
 
× 
1.4 
金相组织 
/ 
团状石墨 （图5） 
（GB/T9441-2009） 
/ 
 
2 
与失效件同批次件 
 
 
 
 
2.1 
硬度 
/ 
120HB、117 HB、121 HB 
/ 
 
2.2 
抗拉强度/MPa 
≥570 
（GB 11352-89） 
447、437、451   2 
 
× 
2.3 
金相组织 
/ 
团状石墨 （图6） 
（GB/T9441-2009） 
/ 
 
3 
现供货态新零件 
 
 
 
 
3.1 
化学成分/ 
SWRCH35K  
Q/BQB517-2009 
 
 
 
 
C 
0.32～0.38 
0.37 
× 
 
 
Si 
0.10～0.35 
0.17 
× 
 
 
Mn 
0.60～0.90 
0.67 
× 
 
 
P 
≤0.030 
0.018 
× 
 
 
S 
≤0.035 
0.0056 
× 
 
9.2 
硬度 
/ 
180HB、172 HB、171 HB 
/ 
 
 
抗拉强度/MPa 
≥590 
（SCL-P-12-4348M1） 
631、603、599   2 
× 
 
9.3 
金相组织 
/ 
细珠光体+铁素体 
（图7） 
/ 
 
1、 数据来源于第三方检测机构（上海机动车检测中心），报告编号CW1310674H000。 
2、 数据有硬度转换而来，转换标准GB/T 1172-1999。 


 
上海汽车中心实验室 
SAIC Center Lab 
中国·上海·嘉定区安研路201 号 
邮编. 201804 
No 201 Anyan road, Jiading, Shanghai China 
Post code 201804 
报告编号 
Report number 
 
SCL-S-13-0183M 
委托者:QA  王玮 
Request person, dept： 
送样日期:  2013.7.1 
Request date:  
报告日期: 2013.8.6 
Report date：  
第6页共9页 
 
 
 
图 5 失效件金相组织   100X                 图6 与失效件同批次件金相组织  100X 
 
图7  现供货态新零件金相组织  500X 
5、 CAE 分析： 
   委托工程部门对千斤顶丝杆头的受力情况进行CAE 仿真分析，施加70N（工程指定的操作力）的操作力，
丝杆处最大应力只有116Mpa，低于失效件的抗拉强度（实测硬度值转换而来：421 Mpa、404 Mpa、421 
Mpa）。CAE 分析图见图8。 
 
 
 
 
 
 
 
图8 CAE 分析 


 
上海汽车中心实验室 
SAIC Center Lab 
中国·上海·嘉定区安研路201 号 
邮编. 201804 
No 201 Anyan road, Jiading, Shanghai China 
Post code 201804 
报告编号 
Report number 
 
SCL-S-13-0183M 
委托者:QA  王玮 
Request person, dept： 
送样日期:  2013.7.1 
Request date:  
报告日期: 2013.8.6 
Report date：  
第7页共9页 
 
6、 性能试验： 
1） 调取与失效件状态相同的千斤顶性能试验报告，报告编号TQC120703(委托上海宝山大陆汽车配件有限
公司测试)，显示千斤顶的各项性能指标合格。 
 
2） 与失效件同批次件1 件，在上海宝山大陆汽车配件有限公司进行动载荷测试（试验照片见图9），实测结
果显示千斤顶（包括丝杆头）无异常。 
 
 
 
图9  动载荷试验照片 
3） 对与失效件同批次件的丝杆头进行破坏性试验，用台虎钳将丝杆固定，使用扭力扳手对丝杆头施加旋转
扭矩，直至丝杆头断裂破坏，试验照片见图10，在实验加力的过程中扭矩扳手与丝杆头的存在一定的角
度，这会对丝杆头产生附加弯矩。破坏试验的扭矩值为97Nm，丝杆头的断裂位置和宏观断口形貌与失
效件一致，见图11 。


 
上海汽车中心实验室 
SAIC Center Lab 
中国·上海·嘉定区安研路201 号 
邮编. 201804 
No 201 Anyan road, Jiading, Shanghai China 
Post code 201804 
报告编号 
Report number 
 
SCL-S-13-0183M 
委托者:QA  王玮 
Request person, dept： 
送样日期:  2013.7.1 
Request date:  
报告日期: 2013.8.6 
Report date：  
第8页共9页 
 
 
 
图10 破坏性试验照片 
 
 
图11   丝杆头破坏性试验断口宏观对比 
 
F
失效件 
破坏性试验件 


 
上海汽车中心实验室 
SAIC Center Lab 
中国·上海·嘉定区安研路201 号 
邮编. 201804 
No 201 Anyan road, Jiading, Shanghai China 
Post code 201804 
报告编号 
Report number 
 
SCL-S-13-0183M 
委托者:QA  王玮 
Request person, dept： 
送样日期:  2013.7.1 
Request date:  
报告日期: 2013.8.6 
Report date：  
第9页共9页 
 
7、 千斤顶实际工作情况调查： 
   千斤顶在使用过程中也存在加长杆与丝杆头的存在一定角度现象，这也会对丝杆头产生附加弯矩，见图12。 
 
 
图12  
630mm 
3500mm

File: 材料工程师/SCL-S-13-0184M-机器人抓手-螺栓-朱玲斌.pdf.md
# SCL-S-13-0184M-机器人抓手-螺栓-朱玲斌.pdf

 
上海汽车中心实验室 
中国·上海·嘉定区安研路201 号 
邮编. 201804 
 
SAIC QA Laboratory 
201 Anhong rd, Anting, Shanghai 
报告编号 
Report number 
 
SCL-S-13-0184M 
委托者: 制造工程部  贺先明 
Request person, dept： 
委托编号:  /  
Request number: 
送样日期:  2013.06.27 
Request date:  
报告日期:  2013.07.12 
Report date：  
第1页共6页 
 
SMPV-0.2.3-002-QA -F01 
零件号Part number 
/ 
 零件名称 
Part name 
螺栓 
Bolt（M10 Grade 12.9） 
图纸日期Drawing date 
/ 
零件生产日期Part production date 
/ 
 供货商 
Supplier 
/ 
车型/项目Car type/project 
/ 
阶段性报告 Interim report                结论性报告 Conclusion report          
 
Ⅰ.任务描述 Task description 
实验室受委托对机器人抓手螺栓进行失效原因分析，失效零件具体信息如下： 
As requested, SCL has analyzed the failure of the main robot gripper bolt. The information of the failed part is as 
following： 
零件信息：Part information 
零件名称 
Part name 
螺栓 
Bolt （M10 Grade 12.9） 
车制造日期 
Vehicle production date 
/ 
VIN 码 
VIN 
/ 
销售日期 
Sale date 
/ 
车辆里程数 
Car mileage 
/ 
维修站名称 
Sale agent 
/ 
失效模式描述 
Failure circumstance  
在制造现场，机器人抓手法兰盘连接处的螺栓断裂，导致机器人抓手无法工作。 
原材料信息：Raw material information 
原材料及牌号 
Raw material specification 
/ 
原材料厂商 
Raw material producer 
/ 
散件供应商 
Component supplier 
/ 
金属热处理状态 
Metal heat treatment state 
/ 
失效零件见图1：The failed part is shown in figure 1.  
 
Ⅱ. 结论与建议 Conclusions and Suggestions 
 
结论Conclusions： 
1. 螺栓是由于应力过大导致双向疲劳断裂。Bolt failure is bidirectional fatigue fracture dues to excessive stress. 
2. 断裂螺栓和同批次未断螺栓硬度高于12.9 级螺栓要求，但这不是导致断裂的根本原因。The hardness of failure 
bolt and the same batch bolt are higher than class 12.9 bolts, but it is not the fundamental reason dues to fracture. 
3. 断裂螺栓和同批次未断螺栓组织正常，表面无脱碳，螺牙无缺陷。The microstructure of failure bolt and the same 
batch bolt are normal, there are no surface decarburization and screw tooth defect.   
4. 新螺栓符合12.9 级螺栓技术要求。The new bolt meets the requirements of class 12.9 bolts. 
建议Suggestions： 
1. 校核机器人抓手的工作载荷。Checking the work load of robot gripper. 
2. 分析同时失效的其余螺栓的断裂原因。 Analysis the reason of the other failure bolt. 
3. 检查装配工艺，确保正确的装配工艺实施。Checking  assembly process, to ensure the process correct 
implementation 
 
分发: 
Distribution 
制造工程部  贺先明 
检验者Author 
朱玲斌 
审核Auditor 
 
批准Approver 
 
日期Date 
2013.07.12 
日期Date 
 
日期Date 
 


 
上海汽车中心实验室 
中国·上海·嘉定区安研路201 号 
邮编. 201804 
 
SAIC QA Laboratory 
201 Anhong rd, Anting, Shanghai 
报告编号 
Report number 
 
SCL-S-13-0184M 
委托者: 制造工程部  贺先明 
Request person, dept： 
委托编号:  /  
Request number: 
送样日期:  2013.06.27 
Request date:  
报告日期:  2013.07.12 
Report date：  
第2页共6页 
 
SMPV-0.2.3-002-QA -F01 
III. 调查结果 Investigation Results  
（1） 失效零件相关信息  Message of the failure part 
     在制造现场，有一台机器人抓手失效，进一步观察发现，法兰盘连接处六颗螺栓发生断裂，断裂面全部为
新痕迹，见图1。经了解，机器人抓手在运转过程中做双向运动，其中一个方向力较大。总共六颗螺栓断裂，一
颗螺栓送检，同时送检一颗同批次安装的其余部位未断螺栓和一颗新批次同级别螺栓，螺牙之间涂抹了防松胶，
如图3 所示。送检螺栓显示为12.9 级螺栓，如图4。 
 
图1  断裂螺栓位置 
图2   螺栓在机器人抓手中位置 
 
图3  同批次螺栓 
图4  螺栓等级 
 
（2） 断口分析  Fracture Surface Analysis 
图5a 为断口的宏观照片，断口形貌显示为比较典型的高载荷双向弯曲形成的疲劳断裂，上面一侧承受的载
荷比下面一侧承受的载荷小，疲劳扩展区不是很明显，而下面一侧出现一段较为明显的疲劳扩展区，中间区域为
瞬间断裂区，断裂区面积较大，也可说明螺栓承受的载荷较大，如图中白色线框。图5b 为承受低载荷一侧疲劳
源，可以看出较多的疲劳台阶，如图中白色箭头所示，黑色箭头为疲劳扩张方向。图5c 为承受高载荷一侧疲劳
源，同样可以看出较多的疲劳台阶，如图中白色箭头，黑色箭头为疲劳扩张方向。图5d~5f 为从上到下的瞬断区
电镜照片，从中可以看出瞬断区形貌均为韧窝，是疲劳后期，正常的瞬间过载断口形貌。 


 
上海汽车中心实验室 
中国·上海·嘉定区安研路201 号 
邮编. 201804 
 
SAIC QA Laboratory 
201 Anhong rd, Anting, Shanghai 
报告编号 
Report number 
 
SCL-S-13-0184M 
委托者: 制造工程部  贺先明 
Request person, dept： 
委托编号:  /  
Request number: 
送样日期:  2013.06.27 
Request date:  
报告日期:  2013.07.12 
Report date：  
第3页共6页 
 
SMPV-0.2.3-002-QA -F01 
a  全貌图 
b  低载荷区 
 
 
c    高载荷区 
5d  位置1 电镜形貌 
 
5e    位置2 电镜形貌 
5f    位置3 电镜形貌 
图5   断口全貌图 
 
位置1 
位置2 
位置3 


 
上海汽车中心实验室 
中国·上海·嘉定区安研路201 号 
邮编. 201804 
 
SAIC QA Laboratory 
201 Anhong rd, Anting, Shanghai 
报告编号 
Report number 
 
SCL-S-13-0184M 
委托者: 制造工程部  贺先明 
Request person, dept： 
委托编号:  /  
Request number: 
送样日期:  2013.06.27 
Request date:  
报告日期:  2013.07.12 
Report date：  
第4页共6页 
 
SMPV-0.2.3-002-QA -F01 
（3） 材料测试  Material test results 
根据GB/T 3098.1-2010 对紧固件的规定，对失效螺栓、同批次未断螺栓以及新批次螺栓进行详细的检测，材
料的检测结果如表1 所示。由表可以看出： 
（1） 材料成分无异常； 
（2） 失效螺栓表面硬度及芯部硬度均高于12.9 级螺栓标准值，但这不是导致断裂的根本原因。材料不存在
磷化物聚集层，全脱碳层最大深度为零，螺牙中径以下无折叠，金相组织正常。 
（3） 同批次未断裂件表面硬度高于12.9 级螺栓标准值，芯部硬度符合12.9 级螺栓要求，为上限值。材料不
存在磷化物聚集层，全脱碳层最大深度为零，螺牙中径以下无折叠，金相组织正常。 
（4） 新批次螺栓硬度合格，不存在磷化物聚集层，全脱碳层最大深度为零，螺牙中径以下无折叠，金相组织
正常。 
表 1   材料测试结果
（1） 
序号 
No. 
测试项目 
Test item 
额定值 
Requirement 
试验结果 
Test result 
评价 Evaluation 
合格 
OK 
不合格 
Not OK 
1 
失效件成分 
Chemical components 
 
 
 
 
C 
/ 
0.367 
/ 
 
Si 
/ 
0.218 
/ 
 
Mn 
/ 
0.792 
/ 
 
P 
/ 
0.017 
/ 
 
S 
/ 
0.0044 
/ 
 
Cr 
/ 
1.038 
/ 
 
Ni 
/ 
0.194 
/ 
 
2 
失效螺栓M10（12.9级） 
 
 
 
 
2.1 
芯部硬度 
HV,F≥98N：385~435 
HV30：443,446,445 
 
× 
2.2 
表面硬度 
HV0.3：≤435 
HV0.3：469,463,466 
 
× 
2.3 
表面与芯部硬度差 
HV≤30 
最大差值：26 
× 
 
2.4 
白色磷化物聚集层 
表面无磷化物聚集层 
无（图6） 
× 
 
2.5 
全脱碳层最大深度 
≤0.0015mm 
0（图6） 
× 
 
2.6 
螺牙缺陷 
中径以下无折叠 
无折叠（图7） 
× 
 
2.7 
金相组织 
/ 
回火索氏体（图8） 
/ 
 
3 
同批未断螺栓M10（12.9级） 
 
 
 
 
3.1 
芯部硬度 
HV,F≥98N：385~435 
HV30：437,434,435 
× 
 
3.2 
表面硬度 
HV0.3：≤435 
HV0.3：460,456,453 
 
× 
3.3 
表面与芯部硬度差 
HV≤30 
最大差值：26 
× 
 
3.4 
白色磷化物聚集层 
表面无磷化物聚集层 
无（图9） 
× 
 
3.5 
全脱碳层最大深度 
≤0.0015mm 
0（图9） 
× 
 
3.6 
螺牙缺陷 
中径以下无折叠 
无折叠（图10） 
× 
 
3.7 
金相组织 
/ 
回火索氏体（图11） 
/ 
 
4 
新螺栓M10（12.9级） 
 
 
 
 
4.1 
芯部硬度 
HV,F≥98N：385~435 
HV30：406,406,407 
× 
 
4.2 
表面硬度 
HV0.3：≤435 
HV0.3：432,430,436 
× 
 
4.3 
表面与芯部硬度差 
HV≤30 
最大差值：30 
× 
 
4.4 
白色磷化物聚集层 
表面无磷化物聚集层 
无（图12） 
× 
 


 
上海汽车中心实验室 
中国·上海·嘉定区安研路201 号 
邮编. 201804 
 
SAIC QA Laboratory 
201 Anhong rd, Anting, Shanghai 
报告编号 
Report number 
 
SCL-S-13-0184M 
委托者: 制造工程部  贺先明 
Request person, dept： 
委托编号:  /  
Request number: 
送样日期:  2013.06.27 
Request date:  
报告日期:  2013.07.12 
Report date：  
第5页共6页 
 
SMPV-0.2.3-002-QA -F01 
序号 
No. 
测试项目 
Test item 
额定值 
Requirement 
试验结果 
Test result 
评价 Evaluation 
合格 
OK 
不合格 
Not OK 
4.5 
全脱碳层最大深度 
≤0.0015mm 
0（图12） 
× 
 
4.6 
螺牙缺陷 
中径以下无折叠 
无折叠（图13） 
× 
 
4.7 
金相组织 
/ 
回火索氏体（图14） 
/ 
 
注：（1）表中额定值数据均引自GB/T 3098.1-2010 
 
 
 
图6  失效螺栓脱碳层深度及表面磷化物：无 
图7  失效螺栓折叠缺陷：无 
图8  失效螺栓芯部组织：索氏体 
图9 未断螺栓脱碳层深度及表面磷化物：无 


 
上海汽车中心实验室 
中国·上海·嘉定区安研路201 号 
邮编. 201804 
 
SAIC QA Laboratory 
201 Anhong rd, Anting, Shanghai 
报告编号 
Report number 
 
SCL-S-13-0184M 
委托者: 制造工程部  贺先明 
Request person, dept： 
委托编号:  /  
Request number: 
送样日期:  2013.06.27 
Request date:  
报告日期:  2013.07.12 
Report date：  
第6页共6页 
 
SMPV-0.2.3-002-QA -F01 
图10  未断螺栓折叠缺陷：无 
图11  未断螺栓芯部组织：索氏体 
图12  新螺栓脱碳层深度及表面磷化物：无 
图13 新螺栓折叠缺陷：无 
图14   新螺栓芯部组织：索氏体

File: 材料工程师/SCL-S-13-0185M AP11 全负荷呼吸管.pdf.md
# SCL-S-13-0185M AP11 全负荷呼吸管.pdf

 
上海汽车中心实验室 
SAIC Center Lab 
中国·上海·嘉定区安研路201 号 
邮编. 201804 
No 201 Anyan road, Jiading, Shanghai China 
Post code 201804 
报告编号 
Report number 
 
SCL-S-13-0185M 
委托者: 郭强 
Request person, dept： 
送样日期:  2013-06-25 
Request date:  
报告日期:  2013-07-01 
Report date：  
第1 页共4 页 
 
零件号Part number 
10013723 
 零件名称 
Part name 
全负荷呼吸管 
图纸日期Drawing date 
/ 
零件生产日期Part production date 
2013-03-23 
 供货商 
Supplier 
浙江铁马 
车型/项目Car type/project 
AP11 
 
   阶段性报告 Interim report        结论性报告 Conclusion report           测试报告 Test report 
Ⅰ.任务描述 Task description 
实验室受委托对全负荷呼吸管进行失效原因分析，失效零件具体信息如下： 
As requested, QA lab has analyzed the failure of the breath hose. The background information of the failed part is as following： 
零件信息：Part information 
零件名称 
Part name 
全负荷呼吸管 
制造日期 
Production date 
2013-03-23 
VIN 码 
VIN 
LSJA16E32DG046738 
销售日期 
Sale date 
/ 
车辆里程数 
Car mileage 
2129km 
维修站名称 
Sale agent 
/ 
失效模式描述 
Failure circumstance 
description 
橡胶管开裂 
原材料信息：Raw material information 
原材料及牌号 
Raw material specification 
ECO 
原材料厂商 
Raw material producer 
/ 
散件供应商 
Component supplier 
/ 
金属热处理状态 
Metal heat treatment state 
/ 
失效零件见图：The failed part is shown in figure 1.  
 
Ⅱ. 结论与建议 Conclusions and suggestions 
结论：1 胶管受到外力损伤导致胶管开裂。 
       2 胶管材料及硫化程度符合要求。 
建议：1 胶管在使用过程中避免外力损伤。 
           
 
 
 
 
 
 
 
 
 
分发: 
Distribution 
郭强 
检验者Author 
 
审核Auditor 
 
批准Approver 
 
日期Date 
 
日期Date 
 
日期Date 
 
 
 


 
上海汽车中心实验室 
SAIC Center Lab 
中国·上海·嘉定区安研路201 号 
邮编. 201804 
No 201 Anyan road, Jiading, Shanghai China 
Post code 201804 
报告编号 
Report number 
 
SCL-S-13-0185M 
委托者: 郭强 
Request person, dept： 
送样日期:  2013-06-25 
Request date:  
报告日期:  2013-07-01 
Report date：  
第2 页共4 页 
 
 
                                                         图1 失效照片 
III. 测试结果 Test Results  
1 材料分析：  
序号 
No. 
试验项目 
Test item 
额定值 
Requirement 
试验结果 
Test result 
评价 Evaluation 
合格 
qualified 
不合格 
unqualified 
失效件： 
1 
Shore A 硬度 
Shore A Hardness 
ISO 7619-1 
70±5 
70 
× 
 
2 
拉伸强度 
Tensile Strength 
ISO 37 
 ≥8 MPa 
9.5 
× 
 
3 
断裂伸长率 
Elongation at tear 
ISO 37 
≥200 % 
206 
× 
 
4 
红外分析 
FTIR 
ECO 
ECO 
× 
 
经检测，材料性能符合图纸要求。 
由于零件为短公里失效，对失效件进行DSC 分析，确定零件是否具有欠硫现象： 
 
从分析结果来看，DSC 曲线未出现有放热峰，说明材料无严重欠硫。 
 
 


 
上海汽车中心实验室 
SAIC Center Lab 
中国·上海·嘉定区安研路201 号 
邮编. 201804 
No 201 Anyan road, Jiading, Shanghai China 
Post code 201804 
报告编号 
Report number 
 
SCL-S-13-0185M 
委托者: 郭强 
Request person, dept： 
送样日期:  2013-06-25 
Request date:  
报告日期:  2013-07-01 
Report date：  
第3 页共4 页 
 
2 断口分析：  
对胶管的断裂面进行断口分析，断口形式如下： 
 
 
2.1 起始区域断口分析：  
 
断裂起始区域管体内部胶料已产生裂纹。 
 
2.2 起始区域胶管表面：  
 
 
    断裂起始区域的胶管表面的裂纹同破裂裂纹呈现非连续状态，但是同破裂裂纹相连续的是呈现出的异常压痕。
故起始区域的胶管表面受到过异常外力的损伤。 
撕裂方向 
起始区域 
胶料呈现开裂现象 
裂纹呈现非连续性状态 
异常压痕 
破裂裂纹 


 
上海汽车中心实验室 
SAIC Center Lab 
中国·上海·嘉定区安研路201 号 
邮编. 201804 
No 201 Anyan road, Jiading, Shanghai China 
Post code 201804 
报告编号 
Report number 
 
SCL-S-13-0185M 
委托者: 郭强 
Request person, dept： 
送样日期:  2013-06-25 
Request date:  
报告日期:  2013-07-01 
Report date：  
第4 页共4 页 
 
小结： 
1 
胶管受到异常外力损伤，导致胶管内部胶料破裂，最终形成胶管撕裂。 
2 
胶管材料符合图纸要求。 
3 
胶管硫化程度符合要求。

File: 材料工程师/SCL-S-13-0186M  BP31 前下控制 （草案）.pdf.md
# SCL-S-13-0186M  BP31 前下控制 （草案）.pdf

 
上海汽车中心实验室 
中国·上海·嘉定区安研路201 号 
邮编. 201804 
 
SAIC Central Laboratory 
201 Anhong rd, Anting, Shanghai, China 
报告编号 
Report number 
 
SCL-S-13-0186M 
委托者:质量分析科 罗增峰 
Request person, dept： 
委托编号: / 
Request number: 
送样日期: 2013.06.26 
Request date:  
报告日期: 2013.07.01 
Report date：  
第1 页共8 页 
 
分发: 
Distribution 
质量分析科：罗增峰 
检验者Author 
邵百明 
审核Auditor 
 
批准Approver 
 
日期Date 
2013.07.01 
日期Date 
 
日期Date 
 
SMPV-0.2.3-002-QA -F01 
零件号Part number 
/ 
 零件名称 
Part name 
前下控制臂 
Front rear control arm 
图纸日期Drawing date 
/ 
零件生产日期Part production date 
2012.4.11 
 供货商 
Supplier 
罗福斯 
Raufoss 
车型/项目Car type/project 
BP31 
阶段性报告 Interim report                结论性报告 Conclusion report          
 
Ⅰ.任务描述 Task description 
实验室受委托对前下控制臂进行分析，失效零件具体信息如下： 
As requested, QA lab has analyzed the front rear control arm. The information of the failed part is as following： 
零件信息：Part information 
零件名称 
Part name 
前下控制臂 
Front rear control arm 
车制造日期 
Vehicle production date 
/ 
VIN 码 
VIN 
LSJB36XC0CS037480 
销售日期 
Sale date 
/ 
车辆里程数 
Car mileage 
34662km 
维修站名称 
Sale agent 
连云港全程 
失效模式描述 
Failure circumstance  
前下控制臂断裂。 The front rear control arm was broken. 
原材料信息：Raw material information 
原材料及牌号 
Raw material specification 
RA 6082.52 
原材料厂商 
Raw material producer 
/ 
散件供应商 
Component supplier 
罗福斯 
Raufoss 
金属热处理状态 
Metal heat treatment state 
T6 
失效零件见图2：The failed part is shown in figure 2.  
 
Ⅱ. 结论与建议 Conclusions and Suggestions 
 
结论Conclusions： 
（1） 车辆事故导致前下控制臂发生弯曲变形，使其在非正常状态下工作，从而引起最终的疲劳失效。Vehicle 
accident caused the front rear control arm bended, which let the part work under abnormal state and finally 
failed by fatigue. 
（2） 材料中Cr 元素的含量超出了供应商的内部控制要求；其它各元素符合要求。The Cr content is over the 
requirement of the supplier and other elements are ok. 
（3） 材料的硬度，宏观组织和微观组织正常。The hardness, macrostructure and microstructure are normal. 
 
建议Suggestions： 
（1） 碰撞后，如果发现零件弯曲变形，应立即更换零件。After collision, if the part is distorted, it is necessary 
to replace the part.  
（2） 供应商应该控制好工艺过程，确保成分符合企业的标准。The supplier should control the process and 
assure the chemical components meet the corporation’s standard. 
 


 
上海汽车中心实验室 
中国·上海·嘉定区安研路201 号 
邮编. 201804 
 
SAIC QA Laboratory 
201 Anhong rd, Anting, Shanghai 
报告编号 
Report number 
 
SCL-S-13-0186M 
委托者: 质量分析科 罗增峰 
Request person, dept： 
委托编号:  /  
Request number: 
送样日期: 2013.06.26 
Request date:  
报告日期: 2013.07.01 
Report date：  
第2 页共8 页 
 
SMPV-0.2.3-002-QA -F01 
II. 调查结果Investigation Results  
 
  前下控制臂在车上的装配如图1 所示。 
 
图1 前下控制臂的装配位置 
 
失效的前下控制臂断裂位置如图2 所示；断裂处发生了明显的弯曲变形（见图3），显然前下控制受到
了较大的异常载荷。查看该车量的历史维修记录可以发现，2012 年12 月（行驶：16016Km）曾对左前保
险杠进行过修复；2013 年4 月（行驶：26950Km）对左前门以及左前杠进行过维修。这些记录显示：该车
辆的左前侧遭受过碰撞。碰撞力量过大会导致控制臂失稳，发生弯曲变形。变形后，尺寸的变化，会使控
制臂承受的载荷大于正常状态下的载荷，引起后续疲劳开裂。 
 
 
                  
 
图2 失效控制臂及断裂位置 
20.5cm 
 
连接副车架 
A 面 


 
上海汽车中心实验室 
中国·上海·嘉定区安研路201 号 
邮编. 201804 
 
SAIC QA Laboratory 
201 Anhong rd, Anting, Shanghai 
报告编号 
Report number 
 
SCL-S-13-0186M 
委托者: 质量分析科 罗增峰 
Request person, dept： 
委托编号:  /  
Request number: 
送样日期: 2013.06.26 
Request date:  
报告日期: 2013.07.01 
Report date：  
第3 页共8 页 
 
SMPV-0.2.3-002-QA -F01 
 
图3 断裂处变形 （正常状态：分模线在一个平面上） 
 
     图4 显示的是断口宏观照片。可以看出：断口一侧的颜色较陈旧，显示该区域的裂纹在断裂之前已出
现了；另一侧的颜色较新鲜，是最后断裂的区域。依据其表面微弱的扩展弧线，可以看出其裂纹扩展方向
如图4 箭头所示。 
 
 
图4 断口宏观照片 
 
裂纹源主要起源区域1，其形貌如图5 所示；具有明显的海滩纹，显示出疲劳的特征；与此同时可以
发现，裂纹源附近的表面具有大量的微裂纹。控制臂弯曲变形后，此侧主要受到挤压的作用力。这些裂纹
及主要裂纹源是控制臂弯曲后，局部受到的载荷增加在工作中形成的疲劳裂纹。 
主裂纹源相对的另一区域（区域2）断口及其表面如图6 所示。断口靠近表面的区域有一些台阶；这
是表面疲劳裂纹扩展相交形成的结果。 
 
厚度：31.10（要求：30.0（-1.1，+1.7）） 
弯曲变形 
扭曲 
A 面 
A 面 
a 
b 
A 面 
区域1，见图5 
区域2，见图6 
区域3，见图7 
最后断裂的区域 


 
上海汽车中心实验室 
中国·上海·嘉定区安研路201 号 
邮编. 201804 
 
SAIC QA Laboratory 
201 Anhong rd, Anting, Shanghai 
报告编号 
Report number 
 
SCL-S-13-0186M 
委托者: 质量分析科 罗增峰 
Request person, dept： 
委托编号:  /  
Request number: 
送样日期: 2013.06.26 
Request date:  
报告日期: 2013.07.01 
Report date：  
第4 页共8 页 
 
SMPV-0.2.3-002-QA -F01 
 
图5 加强筋主疲劳起源区和边部表面的微裂纹 
                    
 
图6 主裂纹源相对的另一面断口及表面微裂纹 
 
疲劳裂纹扩展后期的断口形貌如图7 所示；可以看出明显的裂纹扩展贝壳纹，以及疲劳台阶（实线
箭头所示）。该区域保存相对完好，通过电镜对其进行观察，其微观断口如图8 所示，具有明显疲劳条纹。 
瞬断区的微观断口如图9 所示，呈现大量的韧窝，是正常的过载断口。 
断裂面 
边部表面裂纹 
主裂纹源区 
扩展方向 
 
扩展方向 


 
上海汽车中心实验室 
中国·上海·嘉定区安研路201 号 
邮编. 201804 
 
SAIC QA Laboratory 
201 Anhong rd, Anting, Shanghai 
报告编号 
Report number 
 
SCL-S-13-0186M 
委托者: 质量分析科 罗增峰 
Request person, dept： 
委托编号:  /  
Request number: 
送样日期: 2013.06.26 
Request date:  
报告日期: 2013.07.01 
Report date：  
第5 页共8 页 
 
SMPV-0.2.3-002-QA -F01 
 
 
 
 
 
 
 
 
 
 
 
图7 疲劳扩展区的后期 海滩纹显示其为双向疲劳 
 
图8 微观断口 疲劳条纹（扩展后期，保存较好的区域） 
 
 
疲劳台阶 
疲劳台阶 
裂纹扩展方向 
裂纹扩展方向 
裂纹扩展方向 
裂纹扩展方向 
见图b 
见图C 
疲劳条纹 


 
上海汽车中心实验室 
中国·上海·嘉定区安研路201 号 
邮编. 201804 
 
SAIC QA Laboratory 
201 Anhong rd, Anting, Shanghai 
报告编号 
Report number 
 
SCL-S-13-0186M 
委托者: 质量分析科 罗增峰 
Request person, dept： 
委托编号:  /  
Request number: 
送样日期: 2013.06.26 
Request date:  
报告日期: 2013.07.01 
Report date：  
第6 页共8 页 
 
SMPV-0.2.3-002-QA -F01 
 
图9 瞬断区 过载断口 
材料检测 Material Test 
     材料的检测结果如表1 所示。由表可见： 
 成分中Cr 含量稍微超出了供应商的企业标准，但是符合GB/T 3190 和EN 573-3 关于6082
的技术要求（Cr≤0.25%）。这不是该产品失效的原因。 
 依据经验，硬度正常。 
 宏观检验显示流线顺畅，无折叠，无粗晶，为良好的锻造组织。 
 微观检验显示组织正常，无过烧缺陷。 
表1 材料检测结果 
序号
No. 
试验项目
Test item 
额定值Requirement 
测试结果 
Test Result 
评价
evaluation 
合格
ok 
不合格 
not ok 
1 
成分 
RA 6082.52 
Si 
0.90-1.20% 
0.94 
× 
Mg 
0.70-1.00% 
0.84 
× 
Mn 
0.40-0.60% 
0.60 
× 
Fe 
≤0.30% 
0.214 
× 
Cu 
≤0.10% 
0.028 
× 
Cr 
≤0.20% 
0.209 
× 
Ti 
≤0.05% 
0.018 
× 
Zn 
≤0.05% 
0.0148 
× 
2 
硬度 
/ 
见图10 
/ 
3 
宏观检验 
/ 
见图10 和图11 
/ 
4 
微观检验 
/ 
见图12 
/ 


 
上海汽车中心实验室 
中国·上海·嘉定区安研路201 号 
邮编. 201804 
 
SAIC QA Laboratory 
201 Anhong rd, Anting, Shanghai 
报告编号 
Report number 
 
SCL-S-13-0186M 
委托者: 质量分析科 罗增峰 
Request person, dept： 
委托编号:  /  
Request number: 
送样日期: 2013.06.26 
Request date:  
报告日期: 2013.07.01 
Report date：  
第7 页共8 页 
 
SMPV-0.2.3-002-QA -F01 
 
 
图10 宏观检验 全貌；流线正常 
 
 
图11 宏观检验 局部；表面无粗晶 
HV10:111 
HV10:114 
HV10:113 
HV10:114 
HV10:114 
HV10:112 
HV10:110 
HV10:109 
HV10:111 


 
上海汽车中心实验室 
中国·上海·嘉定区安研路201 号 
邮编. 201804 
 
SAIC QA Laboratory 
201 Anhong rd, Anting, Shanghai 
报告编号 
Report number 
 
SCL-S-13-0186M 
委托者: 质量分析科 罗增峰 
Request person, dept： 
委托编号:  /  
Request number: 
送样日期: 2013.06.26 
Request date:  
报告日期: 2013.07.01 
Report date：  
第8 页共8 页 
 
SMPV-0.2.3-002-QA -F01 
 
图12 微观检验 α -Al 基体上分布着合金相，为正常组织；无过烧

File: 材料工程师/SCL-S-13-0187M 制动盘.pdf.md
# SCL-S-13-0187M 制动盘.pdf

 
上海汽车中心实验室 
中国·上海·嘉定区安研路201 号 
邮编. 201804 
 
SAIC Central Laboratory 
201 Anhong rd, Anting, Shanghai, China 
报告编号 
Report number 
 
SCL-S-13-0187M 
委托者:SQE 司趁威 
Request person, dept： 
委托编号: / 
Request number: 
送样日期: 2013.07.01 
Request date:  
报告日期: 2013.07.17 
Report date：  
第1 页共12 页 
 
分发: 
Distribution 
SQE 司趁威；DRE 徐晓轶 
检验者Author 
邵百明 
审核Auditor 
 
批准Approver 
 
日期Date 
2013.07.17 
日期Date 
 
日期Date 
 
SMPV-0.2.3-002-QA -F01 
零件号Part number 
10002711 
 零件名称 
Part name 
前制动盘 
DISC-FR BRAKE VENTED 
图纸日期Drawing date 
2011.11.23 
零件生产日期Part production date 
/ 
 供货商 
Supplier 
Egyptian Axles （埃及） 
车型/项目Car type/project 
BP11 
阶段性报告 Interim report                结论性报告 Conclusion report          
 
Ⅰ.任务描述 Task description 
实验室受委托对前制动盘进行分析，失效零件具体信息如下： 
As requested, QA lab has analyzed the front brake vented disc. The information of the failed part is as following： 
零件信息：Part information 
零件名称 
Part name 
前制动盘 
DISC-FR BRAKE VENTED 
车制造日期 
Vehicle production date 
/ 
VIN 码 
VIN 
/ 
销售日期 
Sale date 
/ 
测试寿命 
Test Life 
220 循环（要求：300 循环） 
维修站名称 
Sale agent 
/ 
失效模式描述 
Failure circumstance  
埃及制造的BP11 前制动盘在热裂纹台架测试中出现贯穿的裂纹而失效。The BP11 brake disc 
made in Egypt was cracked through the friction suface during heat crack experiment. 
原材料信息：Raw material information 
原材料及牌号 
Raw material specification 
灰铸铁（SMTC 5 130 007） 
原材料厂商 
Raw material producer 
/ 
散件供应商 
Component supplier 
/ 
金属热处理状态 
Metal heat treatment state 
/ 
失效零件见图1-2：The failed part is shown in figure 1-2.  
 
Ⅱ. 结论与建议 Conclusions and Suggestions 
结论Conclusions： 
（1）制动盘开裂是由温度变化引起的热应力和制动应力共同作用的结果；其失效与制动面的厚度尺寸，以及材
料成分，硬度和组织有关。The crack of the brake vented disc is caused due to the heat stress with the temperature changing and stress made by braking. The 
failure is related with the thickness of the brake disc, the chemical components, hardnss and mcrostructure of the material. 
（2）制动盘制动面厚度不均匀，局部较薄，不符合要求。这使其温度分布和应力分布发生变化，局部应力增加，
是开裂的因素之一。The thickness of the brake disc is uneven and the local is thin, which don’t meet the requirement. This changes the distribution of the 
temperature and stress and increases the local stress, and is one of the factors making the disc crack. 
（3）材料中的C 含量低于下限，Mn 和Cr 含量高于上限；硬度高于上限；距离边缘10mm 区域的石墨形态以E
型为主。这些均不符合要求，是制动盘开裂的另一因素。The C content is under the lower limit and the Mn and Cr content is above the upper 
limit; the hardness is above the upper limit; the graphite shape on the local which is 10mm distance from the edge is mainly E type. These don’t meet the requirements, 
which is another factor making the disc crack. 
建议Suggestions： 
（1）控制铸造工艺过程，确保材料的成分，组织，硬度及零件的尺寸符合要求。Control the casting process and assure 
the chemical components, microstructure and hardness of the material and the dimension of the dic meet the requirement. 
（2）工程试验之前，应对产品的尺寸和材料进行检验，确认其是否符合要求。Before the experiment,  the part dimension 
and materil should be checked and affirm if these meet the requirement. 


 
上海汽车中心实验室 
中国·上海·嘉定区安研路201 号 
邮编. 201804 
 
SAIC QA Laboratory 
201 Anhong rd, Anting, Shanghai 
报告编号 
Report number 
 
SCL-S-13-0187M 
委托者: SQE 司趁威 
Request person, dept： 
委托编号:  /  
Request number: 
送样日期: 2013.07.01 
Request date:  
报告日期: 2013.07.17 
Report date：  
第2 页共12 页 
 
SMPV-0.2.3-002-QA -F01 
II. 调查结果Investigation Results 
         
工程对埃及制造的BP11 前制动盘进行热裂纹试验。当运行到220 次循环后，内侧制动面出现贯穿性
的裂纹，而失效。失效件如图1 和图2 所示。 
除了贯穿性的裂纹之外，在制动盘内外侧制动面的其它区域发现有许多微小的裂纹。图3 显示的是通
过金相法对裂纹进行检测的结果。可以清晰的看出：裂纹的长度方向与盘的径向一致，同制动的受力方向
垂直；而且微裂纹的中间宽度相对较宽。此裂纹的产生是由温度变化产生的热应力和制动摩擦应力共同作
用的结果。 
同时，不难发现：大小不一的裂纹在制动面靠近装配面的区域比较集中。后续检测发现：该区域比较
薄（见图5（a））。 
 
 
 
图1 制动盘内侧制动面 开裂面 
裂纹在制动内侧区域比较集中；此区域厚度最薄（见图5（a）） 
 
 


 
上海汽车中心实验室 
中国·上海·嘉定区安研路201 号 
邮编. 201804 
 
SAIC QA Laboratory 
201 Anhong rd, Anting, Shanghai 
报告编号 
Report number 
 
SCL-S-13-0187M 
委托者: SQE 司趁威 
Request person, dept： 
委托编号:  /  
Request number: 
送样日期: 2013.07.01 
Request date:  
报告日期: 2013.07.17 
Report date：  
第3 页共12 页 
 
SMPV-0.2.3-002-QA -F01 
 
 
图2 制动盘外侧制动面 表面仅有微裂纹 


 
上海汽车中心实验室 
中国·上海·嘉定区安研路201 号 
邮编. 201804 
 
SAIC QA Laboratory 
201 Anhong rd, Anting, Shanghai 
报告编号 
Report number 
 
SCL-S-13-0187M 
委托者: SQE 司趁威 
Request person, dept： 
委托编号:  /  
Request number: 
送样日期: 2013.07.01 
Request date:  
报告日期: 2013.07.17 
Report date：  
第4 页共12 页 
 
SMPV-0.2.3-002-QA -F01 
 
图3 裂纹检测（金相法） 
裂纹的方向与径向一致，同制动受力方向垂直；裂纹表面附有其它物质 
 
尺寸检测 Dimension Test 
对制动盘的关键尺寸进行测量（见图4）；其结果如图5 所示。制动面间隙和直径超差。间隙（支撑筋
厚度）超差会导致制动面的厚度偏薄。图6 显示的是埃及新盘，失效盘和国产新盘制动面的厚度。由图可
见： 
 
埃及新制动盘厚度沿径向变化很大。内侧制动面靠近装配面的区域比较薄，不符合图纸的要求（7.2
±0.5mm）。这会改变制动面的温度分布和应力分布；局部较薄，会导致局部的应力增加。实际检
测中也发现：裂纹产生的区域集中在制动盘面较薄的区域。 
 
失效盘与埃及新盘的厚度变化规律相同。经过试验测试，厚度相比新盘薄，是正常的。 
 
国产件厚度均匀，符合图纸要求。 
 
 
 
 
表面微裂纹 
微裂纹表面向内部穿透；表面附着其它物质 
径向 


 
上海汽车中心实验室 
中国·上海·嘉定区安研路201 号 
邮编. 201804 
 
SAIC QA Laboratory 
201 Anhong rd, Anting, Shanghai 
报告编号 
Report number 
 
SCL-S-13-0187M 
委托者: SQE 司趁威 
Request person, dept： 
委托编号:  /  
Request number: 
送样日期: 2013.07.01 
Request date:  
报告日期: 2013.07.17 
Report date：  
第5 页共12 页 
 
SMPV-0.2.3-002-QA -F01 
 
图4 测量的尺寸及要求 


 
上海汽车中心实验室 
中国·上海·嘉定区安研路201 号 
邮编. 201804 
 
SAIC QA Laboratory 
201 Anhong rd, Anting, Shanghai 
报告编号 
Report number 
 
SCL-S-13-0187M 
委托者: SQE 司趁威 
Request person, dept： 
委托编号:  /  
Request number: 
送样日期: 2013.07.01 
Request date:  
报告日期: 2013.07.17 
Report date：  
第6 页共12 页 
 
SMPV-0.2.3-002-QA -F01 
 
图5 测量结果 


 
上海汽车中心实验室 
中国·上海·嘉定区安研路201 号 
邮编. 201804 
 
SAIC QA Laboratory 
201 Anhong rd, Anting, Shanghai 
报告编号 
Report number 
 
SCL-S-13-0187M 
委托者: SQE 司趁威 
Request person, dept： 
委托编号:  /  
Request number: 
送样日期: 2013.07.01 
Request date:  
报告日期: 2013.07.17 
Report date：  
第7 页共12 页 
 
SMPV-0.2.3-002-QA -F01 
 
（a）埃及制动盘（同批次新盘） 
 
（b）埃及制动盘（失效盘） 
 
（c）国产新盘 
图6 制动面厚度  检测工具游标卡尺 
 
 
 
 
 
7.0mm 
5.0mm 
6.0mm 
6.6mm 
8.4mm 
6.4mm 
6.3mm 
6.3mm 
6.1mm 
8.2mm 
8.4mm 
7.7mm 
外侧制动面 
外侧制动面 
内侧摩擦 
面（开裂面） 
外缘 
外缘 
7.3mm 
5.2mm 
5.8mm 
6.4mm 
8.4mm 
6.6mm 
外侧制动面 
外缘 
21.9mm 
21.75mm 
22.00mm 


 
上海汽车中心实验室 
中国·上海·嘉定区安研路201 号 
邮编. 201804 
 
SAIC QA Laboratory 
201 Anhong rd, Anting, Shanghai 
报告编号 
Report number 
 
SCL-S-13-0187M 
委托者: SQE 司趁威 
Request person, dept： 
委托编号:  /  
Request number: 
送样日期: 2013.07.01 
Request date:  
报告日期: 2013.07.17 
Report date：  
第8 页共12 页 
 
SMPV-0.2.3-002-QA -F01 
材料检测 Material Test 
     材料的相关检测结果如表1 所示。由表可以看出： 
    （1）埃及制动盘的C 含量偏低，Cr 和Mn 含量偏高。C 元素是促进石墨的形成的元素；碳含量降低，硬
度会上升。Cr 和Mn 是碳化物形成元素，其含量增加，也会增加材料的硬度。 
（2）失效盘的制动面硬度为168-187HB 之间。在测试中受到摩擦温度的影响，硬度会有所降低，不能反
应最初的硬度值。 
    （3）与失效件同批次的埃及新制动盘制动面的硬度超过了技术要求的上限，其范围为：199-220HB 之间。
这反应埃及制动盘的硬度偏高。硬度偏高与其成分中C 含量偏低，Cr 和Mn 含量偏高有关。硬度过高，制动盘
热裂纹开裂的倾向增加。 
    （4）失效盘的安装面硬度与新盘安装面的接近，处于要求的上限，约为200HB 左右；埃及盘安装面与国
产盘的硬度接近。  
    （5）埃及制动盘距离外缘10mm 的区域以为E 型石墨为主，不符合要求；其它区域主要为A 型石墨，符
合要求；基体组织以珠光体为主，具有少量的磷共晶，是正常的。 
（6）国产件的石墨形态为A 型石墨，基体组织为细片状珠光体，磷共晶很少。 
从材料的检测结果来看：埃及制动盘成分不符合要求，硬度高于要求的上限，石墨形态不符合要求，组织
比国产件差。这些材料方面的因素均会增加其热裂纹试验开裂的倾向，是导致失效的材料因素。 
 
 
 
 
 
 
 
 
 
 
 
 
 
 
 
 
 
 
 
 
 


 
上海汽车中心实验室 
中国·上海·嘉定区安研路201 号 
邮编. 201804 
 
SAIC QA Laboratory 
201 Anhong rd, Anting, Shanghai 
报告编号 
Report number 
 
SCL-S-13-0187M 
委托者: SQE 司趁威 
Request person, dept： 
委托编号:  /  
Request number: 
送样日期: 2013.07.01 
Request date:  
报告日期: 2013.07.17 
Report date：  
第9 页共12 页 
 
SMPV-0.2.3-002-QA -F01 
表1  材料检测结果 
序号 
No. 
试验项目 
Test item 
额定值 
Requirement 
测试结果 
Test Result 
评价evaluation 
合格 
ok 
不合格 
not ok 
1 
埃及制动盘 
1.1 
成分 
灰铸铁 
SMTC 5 130 007-2013 
 
 
 
C 
3.7-3.9 
3.38 
× 
Si 
1.8-2.2 
1.93 
× 
Mn 
0.5-0.8 
0.87 
× 
S 
≤0.12 
0.080 
× 
 
P 
≤0.08 
0.041 
× 
Cr 
≤0.20 
0.24 
× 
Cu 
≤0.25 
0.08 
× 
Ni 
≤0.20 
0.03 
× 
Mo 
≤0.10 
0.02 
× 
Cr+Mo 
≤0.05 
0.26 
× 
1.2 
硬度 
安装面 
160-200 
HBS2.5/187.5 
失效件 
203,201,206 
× 
新盘 
202,199,198 
× 
制动面 
150-200 
HBS2.5/187.5 
失效件 
A 面 
178,177,170 
× 
B 面 
187,168,175 
× 
新盘 
A 面 
199-220 
× 
B 面 
197-216 
× 
1.3 
组织 
主要A 型+少许B 型石墨；外
缘5mm 的范围内允许存在个
别C 型石墨以及微量的D 型
和E 型石墨 
距离外缘10mm 以内的区域，E
型石墨；其它区域A 型石墨，4
级，见图7。 
 
× 
细小片状珠光体，5%以下的
细小，分散铁素体 
珠光体为主； 
铁素体含量：＜2%（见图8） 
× 
 
2 
国产制动盘 
2.1 
硬度 
安装面 
160-200 
HBS2.5/187.5 
204，206,200 
 
× 
制动面 
150-200 
HBS2.5/187.5 
197,188,187, 
× 
185,196,186 
× 
2.2 
组织 
主要A 型+少许B 型石墨；外
缘5mm 的范围内允许存在个
别C 型石墨以及微量的D 型
和E 型石墨 
A 型石墨，3 级（见9） 
× 
 
细小片状珠光体，5%以下的
细小，分散铁素体 
珠光体为主； 
铁素体含量：＜2%（见图10） 
× 
 
 
 
 
 


 
上海汽车中心实验室 
中国·上海·嘉定区安研路201 号 
邮编. 201804 
 
SAIC QA Laboratory 
201 Anhong rd, Anting, Shanghai 
报告编号 
Report number 
 
SCL-S-13-0187M 
委托者: SQE 司趁威 
Request person, dept： 
委托编号:  /  
Request number: 
送样日期: 2013.07.01 
Request date:  
报告日期: 2013.07.17 
Report date：  
第10 页共12 页 
 
SMPV-0.2.3-002-QA -F01 
 
（a）距离外缘10mm 的区域  E 型石墨 
 
（b）其它区域  A 型石墨；4 级 
图7 埃及制动盘石墨形态及级别  100X 
 
距离外
缘
约
10mm 
 
约10mm 
石墨正常

File: 材料工程师/SCL-S-13-0188M IP21 K4-1.8T 活塞.pdf.md
# SCL-S-13-0188M IP21 K4-1.8T 活塞.pdf

 
上海汽车中心实验室 
中国·上海·嘉定区安研路201 号 
邮编. 201804 
 
SAIC Central Laboratory 
201 Anhong rd, Anting, Shanghai, China 
报告编号 
Report number 
 
SCL-S-13-0188M 
委托者:售后服务部 朱彭峰 
Request person, dept： 
委托编号: / 
Request number: 
送样日期: 2013.07.01 
Request date:  
报告日期: 2013.07.11 
Report date：  
第1 页共18 页 
 
分发: 
Distribution 
售后服务部 朱彭峰 
检验者Author 
邵百明 
审核Auditor 
 
批准Approver 
 
日期Date 
2013.07.11 
日期Date 
 
日期Date 
 
SMPV-0.2.3-002-QA -F01 
零件号Part number 
LFL000740 
 零件名称 
Part name 
活塞 
Piston 
图纸日期Drawing date 
/ 
零件生产日期Part production date 
/ 
 供货商 
Supplier 
青岛辉门 
车型/项目Car type/project 
K4-1.8T 
阶段性报告 Interim report                结论性报告 Conclusion report          
 
Ⅰ.任务描述 Task description 
实验室受委托对活塞进行分析，失效零件具体信息如下： 
As requested, QA lab has analyzed the piston. The information of the failed part is as following： 
零件信息：Part informatio 
零件名称 
Part name 
活塞 
Piston 
车制造日期 
Vehicle production date 
2011-08-21； 
2010-07-30 
VIN 码 
VIN 
LSJW26G98BS063395（1#车）; 
LSJW26G98AS067493（2#车） 
销售日期 
Sale date 
/ 
车辆里程数 
Car mileage 
1# 车：35180Km; 
2#车：23300Km 
维修站名称 
Sale agent 
/ 
失效模式描述 
Failure circumstance  
伊朗售后的两辆车出现活塞开裂并伴随缸套磨损。The pistons was broken and at the same time the cylinder 
liners were worn. 
原材料信息：Raw material information 
原材料及牌号 
Raw material specification 
S2N 
原材料厂商 
Raw material producer 
/ 
散件供应商 
Component supplier 
青岛辉门 
金属热处理状态 
Metal heat treatment state 
/ 
失效零件见图1-14：The failed part is shown in figure 1-14.  
 
Ⅱ. 结论与建议 Conclusions and Suggestions 
 
结论Conclusions： 
（1） 活塞是由于异常燃烧而出现开裂失效的。这可能与燃油品质有关。The piston was broken because of 
abnormal combustion. Maybe this is related with the oil quality. 
（2） 材料的成分和组织符合要求；硬度和疏松正常。The chemical components and microstructure met the 
requirement. The hardness and porosity were normal. 
 
建议Suggestions： 
（1） 基于伊朗的燃油品质，考虑是否对发动机进行重新标定。Decide if the engine is recalibrated basing on 
the oil quality o Iranian. 
 
 
 
 


 
上海汽车中心实验室 
中国·上海·嘉定区安研路201 号 
邮编. 201804 
 
SAIC QA Laboratory 
201 Anhong rd, Anting, Shanghai 
报告编号 
Report number 
 
SCL-S-13-0188M 
委托者: 售后服务部 朱彭峰 
Request person, dept： 
委托编号:  /  
Request number: 
送样日期: 2013.07.01 
Request date:  
报告日期: 2013.07.11 
Report date：  
第2 页共18 页 
 
SMPV-0.2.3-002-QA -F01 
II. 调查结果Investigation Results  
      伊朗售后市场返回两辆车的失效活塞，均为环岸开裂。车辆的行驶里程分别为：35180Km，23300Km。
收到的相关失效件有活塞，缸套，火花塞，轴瓦，密封环和刮油环。 
1#车的活塞照片如图1-5 所示。由图可见； 
 
4 个活塞均在进气侧出现开裂，其中第1 缸，第2 缸，第3 缸活塞的第二环岸出现开裂；第4 缸 
的火力岸，第二以及第三环岸均出现开裂，且断口被烧蚀，头部已烧穿，可以看见烧蚀的铝被高
压气体吹到活塞头部的背面和连杆的表面。不难看出，第4 缸活塞开裂后，系统还工作了一段时
间，以致断口逐渐被烧蚀，直到最后被烧穿；这表明活塞的失效是一段时间累积损伤的结果，且
活塞局部的工作温度较高。 
 
第1，2，3 缸的断口已磨损，但是断口表面呈现出弧形的裂纹扩展特征，具有疲劳的特征。 
 
第4 缸活塞的裙部有明显的磨损；这与断口烧蚀有关。其它几缸的活塞裙部有相同的轻微磨损，
但未失效，因此系统润滑是正常的。高温下，活塞会膨胀，使其与缸套的匹配间隙变小，局部发
生一定程度的磨损。 
 
活塞外表面的销孔附近以及活塞的内表面呈现黑色和褐色，是机油结焦的结果。机油结焦与机油
的质量或工作温度有关。基于表面的磨损来看，润滑无异常，因此机油结焦与活塞表面的工作温
度有关。高的温度与异常燃烧或者冷却系统异常有关。如果冷却系统出现异常，车辆会报警，因
此高的表面温度是机油结焦的原因，而这与燃烧有关。 
 
返回的活塞头部干净，无明显的积碳。售后反馈：维修店未进行表面的清理；基于失效件，无法
辨别最初的积碳情况。 
 
 
 
 
 
 
图1 1#车的4 件失效活塞 
箭头所示为开裂处；均处于进气侧（依据来样无法确认该车辆的行驶里程数） 
第4 缸的活塞 
第3 缸的活塞 
第2 缸的活塞 
第1 缸的活塞 
 


 
上海汽车中心实验室 
中国·上海·嘉定区安研路201 号 
邮编. 201804 
 
SAIC QA Laboratory 
201 Anhong rd, Anting, Shanghai 
报告编号 
Report number 
 
SCL-S-13-0188M 
委托者: 售后服务部 朱彭峰 
Request person, dept： 
委托编号:  /  
Request number: 
送样日期: 2013.07.01 
Request date:  
报告日期: 2013.07.11 
Report date：  
第3 页共18 页 
 
SMPV-0.2.3-002-QA -F01 
 
 
 
 
 
 
 
 
 
 
 
 
 
 
 
 
 
 
 
 
（a） 全貌 
 
（b） 断口   
烧蚀；刮油环随之遭受严厉的破坏，而断裂。 
图2  1#车的第4 缸活塞 
 
 
 
 
 
 
 
 


 
上海汽车中心实验室 
中国·上海·嘉定区安研路201 号 
邮编. 201804 
 
SAIC QA Laboratory 
201 Anhong rd, Anting, Shanghai 
报告编号 
Report number 
 
SCL-S-13-0188M 
委托者: 售后服务部 朱彭峰 
Request person, dept： 
委托编号:  /  
Request number: 
送样日期: 2013.07.01 
Request date:  
报告日期: 2013.07.11 
Report date：  
第4 页共18 页 
 
SMPV-0.2.3-002-QA -F01 
 
 
 
 
 
 
 
 
（a）全貌 
 
（b）断口 磨损；断口呈现明显弧形区，体现出疲劳的特征 
图3  1#失效车的第3 缸活塞 
 
 


 
上海汽车中心实验室 
中国·上海·嘉定区安研路201 号 
邮编. 201804 
 
SAIC QA Laboratory 
201 Anhong rd, Anting, Shanghai 
报告编号 
Report number 
 
SCL-S-13-0188M 
委托者: 售后服务部 朱彭峰 
Request person, dept： 
委托编号:  /  
Request number: 
送样日期: 2013.07.01 
Request date:  
报告日期: 2013.07.11 
Report date：  
第5 页共18 页 
 
SMPV-0.2.3-002-QA -F01 
 
 
 
 
 
 
 
（a）全貌 
 
（b） 断口 磨损；由三个若隐若现的弧形区组成 
图4 1#失效车的第2 缸活塞 
 
 
磨损区 
磨损区 


 
上海汽车中心实验室 
中国·上海·嘉定区安研路201 号 
邮编. 201804 
 
SAIC QA Laboratory 
201 Anhong rd, Anting, Shanghai 
报告编号 
Report number 
 
SCL-S-13-0188M 
委托者: 售后服务部 朱彭峰 
Request person, dept： 
委托编号:  /  
Request number: 
送样日期: 2013.07.01 
Request date:  
报告日期: 2013.07.11 
Report date：  
第6 页共18 页 
 
SMPV-0.2.3-002-QA -F01 
 
 
 
 
 
 
 
 
 
（a） 全貌 
 
（b）断口 
 已磨损；断裂面由几个区域裂纹扩展交汇形成，个别区域呈现出弧形的特征，表现出疲劳的特征。 
图5 1#失效车的第1 缸活塞 
 
 
 
磨损区 
磨损区 


 
上海汽车中心实验室 
中国·上海·嘉定区安研路201 号 
邮编. 201804 
 
SAIC QA Laboratory 
201 Anhong rd, Anting, Shanghai 
报告编号 
Report number 
 
SCL-S-13-0188M 
委托者: 售后服务部 朱彭峰 
Request person, dept： 
委托编号:  /  
Request number: 
送样日期: 2013.07.01 
Request date:  
报告日期: 2013.07.11 
Report date：  
第7 页共18 页 
 
SMPV-0.2.3-002-QA -F01 
2# 车的失效活塞如图6 所示；失效的活塞来自于第4 缸和第1 缸。其失效形式与1#车的活塞相同。
由图可见： 
 
第4 缸活塞的火力岸，第二环岸和第三环岸被烧蚀；其活塞头部已烧透；烧蚀的铝被吹到连杆以
及活塞的内表面。表面活塞的工作温度很高。 
 
第1 缸活塞的第二和第三环岸断裂，从宏观上看，断裂面具有不清晰的弧形扩展特征。利用电镜
对保存相对较好的区域进行检查，可以看出：断裂面为解理断口，同时可以发现与裂纹扩展方向
垂直的二次裂纹。这是疲劳裂纹扩展的特征。由于该材料为铸造铝合金，材料比较脆，微观断口
呈现解理断口是正常的。 
 
 
 
 
 
 
 
 
 
 
 
图6  2# 车的失效活塞 （依据来样信息无法确认该车辆的行驶里程数） 
 
 


 
上海汽车中心实验室 
中国·上海·嘉定区安研路201 号 
邮编. 201804 
 
SAIC QA Laboratory 
201 Anhong rd, Anting, Shanghai 
报告编号 
Report number 
 
SCL-S-13-0188M 
委托者: 售后服务部 朱彭峰 
Request person, dept： 
委托编号:  /  
Request number: 
送样日期: 2013.07.01 
Request date:  
报告日期: 2013.07.11 
Report date：  
第8 页共18 页 
 
SMPV-0.2.3-002-QA -F01 
 
 
（a） 第4 缸活塞 
 
（b）断口 
图7  2# 车的第4 缸活塞 


 
上海汽车中心实验室 
中国·上海·嘉定区安研路201 号 
邮编. 201804 
 
SAIC QA Laboratory 
201 Anhong rd, Anting, Shanghai 
报告编号 
Report number 
 
SCL-S-13-0188M 
委托者: 售后服务部 朱彭峰 
Request person, dept： 
委托编号:  /  
Request number: 
送样日期: 2013.07.01 
Request date:  
报告日期: 2013.07.11 
Report date：  
第9 页共18 页 
 
SMPV-0.2.3-002-QA -F01 
 
（a）活塞全貌 
 
（b）断口 
图8  2#车第1 缸活塞 
 
见图9 
见图10 


 
上海汽车中心实验室 
中国·上海·嘉定区安研路201 号 
邮编. 201804 
 
SAIC QA Laboratory 
201 Anhong rd, Anting, Shanghai 
报告编号 
Report number 
 
SCL-S-13-0188M 
委托者: 售后服务部 朱彭峰 
Request person, dept： 
委托编号:  /  
Request number: 
送样日期: 2013.07.01 
Request date:  
报告日期: 2013.07.11 
Report date：  
第10 页共18 页 
 
SMPV-0.2.3-002-QA -F01 
 
图9 区域1 解理+二次裂纹；箭头显示裂纹扩展方向 
 
图10 区域2 裂纹扩展末期形成的与裂纹扩展方向垂直的二次裂纹
