Repository: kujaxr/obsidian-vault

File: 材料工程师/SCL-S-13-0189M-IP21MCE-橡胶套.pdf.md
# SCL-S-13-0189M-IP21MCE-橡胶套.pdf

 
上海汽车中心实验室 
SAIC Center Lab 
中国·上海·嘉定区安研路201 号 
邮编. 201804 
No 201 Anyan road, Jiading, Shanghai China 
Post code 201804 
报告编号 
Report number 
 
SCL-S-13-0189 
委托者: 产品质量科: 罗伟东 
Request person, dept：Dong Chao 
送样日期:  2013.07.01 
Request date:  
报告日期:  2013.07.02 
Report date：  
第1 页共4 页 
 
 
零件号Part number 
/ 
 零件名称 
Part name 
橡胶套 
图纸日期Drawing date 
/ 
零件生产日期Part production date 
/ 
 供货商 
Supplier 
法雷奥 
车型/项目Car type/project 
IP21 MCE 
 
   阶段性报告 Interim report        结论性报告 Conclusion report           测试报告 Test report 
Ⅰ.任务描述 Task description 
实验室受委托对质保路试拆解零件中出现的龟裂老化的橡胶套进行失效分析，失效零件具体信息如下： 
As requested, QA lab has analyzed the failure of the grommet. The background information of the failed part is as following： 
零件信息：Part information 
零件名称 
Part name 
橡胶套 
制造日期 
Production date 
/ 
VIN 码 
VIN 
/ 
销售日期 
Sale date 
/ 
车辆里程数 
Car mileage 
NRD 8w 公里 
维修站名称 
Sale agent 
/ 
失效模式描述 
Failure circumstance 
description 
橡胶老化龟裂 
原材料信息：Raw material information 
原材料及牌号 
Raw material specification 
/ 
原材料厂商 
Raw material producer 
/ 
散件供应商 
Component supplier 
/ 
金属热处理状态 
Metal heat treatment state 
/ 
失效零件见图1：The failed part is shown in figure 1.  
 
Ⅱ. 结论与建议 Conclusions and suggestions 
小结:  
三个失效密封套材料为NBR，不符合图纸CR 的材料要求。 
三个密封套表面有大量龟裂裂纹和大片异常挤压压痕，表明零件受到异常挤压。 
建议按照图纸要求进行整改。 
 
Conclusion: 
The material of the failed part is NBR which is not meet the requirement of the drawing which is CR. 
There is a large number of cracking and unusual stress indentation on the surface of the three grommet, which 
means the parts have been severely squeezed on the part. 
It is suggest that the supplier should supply the parts following the drawing. 
 
 
 
 
 
 
分发: 
Distribution 
产品质量科：罗伟东  
检验者Author 
 
审核Auditor 
 
批准Approver 
 
日期Date 
 
日期Date 
 
日期Date 
 
 


 
上海汽车中心实验室 
SAIC Center Lab 
中国·上海·嘉定区安研路201 号 
邮编. 201804 
No 201 Anyan road, Jiading, Shanghai China 
Post code 201804 
报告编号 
Report number 
 
SCL-S-13-0189 
委托者: 产品质量科: 罗伟东 
Request person, dept：Dong Chao 
送样日期:  2013.07.01 
Request date:  
报告日期:  2013.07.02 
Report date：  
第2 页共4 页 
 
 
 
图1 失效照片 
 
III. 测试结果 Test Results  
1 材料性能测试（Material Test）： 
序号 
No. 
试验项目 
Test item 
额定值 
Requirement 
试验结果 
Test result 
评价 Evaluation 
合格 
qualified 
不合格 
unqualified 
失效件1，2，3 橡胶套 
1 
材料 
IR，GC-MS 
CR 
NBR 
 
× 
IR 和GC-MS 测试表明，橡胶套不符合图纸要求。 
 
 
红外图谱表面，三个橡胶套是同一材质。 
 


 
上海汽车中心实验室 
SAIC Center Lab 
中国·上海·嘉定区安研路201 号 
邮编. 201804 
No 201 Anyan road, Jiading, Shanghai China 
Post code 201804 
报告编号 
Report number 
 
SCL-S-13-0189 
委托者: 产品质量科: 罗伟东 
Request person, dept：Dong Chao 
送样日期:  2013.07.01 
Request date:  
报告日期:  2013.07.02 
Report date：  
第3 页共4 页 
 
 
材料GC-MS 分析：NBR 
 
 
 
2 分析（Analyze）： 
 
 
 
橡胶套1 表面有大量老化龟裂裂纹和异常挤压压痕。 
 
龟裂 
异常挤压压痕 


 
上海汽车中心实验室 
SAIC Center Lab 
中国·上海·嘉定区安研路201 号 
邮编. 201804 
No 201 Anyan road, Jiading, Shanghai China 
Post code 201804 
报告编号 
Report number 
 
SCL-S-13-0189 
委托者: 产品质量科: 罗伟东 
Request person, dept：Dong Chao 
送样日期:  2013.07.01 
Request date:  
报告日期:  2013.07.02 
Report date：  
第4 页共4 页 
 
 
 
橡胶套2 表面出现裂纹和大量老化龟裂裂纹。 
 
 
橡胶套3 表面有大量老化龟裂裂纹，零件上有异常挤压压痕。 
 
 
 
小结：零件材料不符合图纸要求。三个橡胶套表面都有大量的老化龟裂裂纹和异常挤压压痕，表明密封套受到较
大挤压。 
 
Conclusion: The material of the part does not conform to the drawing. There is a large number of cracking and 
unusual stress indentation on the surface of the three grommet, which means the part has been severely 
squeezed on the part. 
裂纹和大量老
化龟裂 
老化龟裂 
异常压痕 
异常压痕 
零件背面

File: 材料工程师/SCL-S-13-0190M-ZP11转向壶O型圈.pdf.md
# SCL-S-13-0190M-ZP11转向壶O型圈.pdf

 
上海汽车中心实验室 
SAIC Center Lab 
中国·上海·嘉定区安研路201 号 
邮编. 201804 
No 201 Anyan road, Jiading, Shanghai China 
Post code 201804 
报告编号 
Report number 
 
SCL-S-13-0190M 
委托者: CH:汪一立 
Request person, dept： 
委托编号:SCL-S-13-0190M 
Request number:  
送样日期: 2013.07.17 
Request date:  
报告日期: 2013.07.23 
Report date：  
第 1 页 共 6 页 
 
零件号Part number 
10098539 
 零件名称 
Part name 
转向储液罐总成-O 型圈 
图纸日期Drawing date 
/ 
零件生产日期Part production date 
/ 
 供货商 
Supplier 
安徽中鼎橡塑 
车型/项目Car type/project 
ZP11 
 
阶段性报告  Stage report        结论性报告 Conclusion report       
 
Ⅰ.任务描述 Task description 
实验室受委托对ZP11 转向储液罐总成-O 型圈进行失效原因分析，失效零件具体信息如下： 
As requested, SCL has analyzed the failure of O ring in steering fluid reservoi of ZP11. The information of the failed part 
is as following： 
零件信息：Part information 
零件名称 
Part name 
转向储液罐总成-O 型圈 
车制造日期 
Vehicle production date 
2013.01.24 
VIN 码 
VIN 
/ 
销售日期 
Sale date 
/ 
车辆里程数 
Car mileage 
12535 公里 
维修站名称 
Sale agent 
/ 
失效模式描述 
Failure circumstance  
转向储液罐漏油 
原材料信息：Raw material information 
原材料及牌号 
Raw material specification 
HNBR  M718K/A 
原材料厂商 
Raw material producer 
/ 
散件供应商 
Component supplier 
中鼎密封件 
金属热处理状态 
Metal heat treatment state 
/ 
失效零件见图1：The failed part is shown in figure 1.  
 
Ⅱ. 结论与建议 Conclusions and Suggestions 
结论：1、O 型圈受外力挤压磨损导致表面处多处异常变形，致使使用中转向储液罐密封不良。 
建议：1、确保O 型圈在安装及使用过程中不产生异常变形。 
Conclusion: 1. The O ring was extruded by the external force in actual use and its surface have some abnormal 
deformation, resulting in the poor sealing performance for steering fluid reservoir. 
Suggestions: 1. Ensure the O ring do not appear abnormal deformation in the process of installation and and use . 
             
 
 
 
 
 
 
 
分发: 
Distribution 
CH：汪一立 
     Wang Yili 
检验者Author 
SCL：卓靖 
      Zhuo Jing 
审核Auditor 
 
批准Approver 
 
日期Date 
2013.07.23 
日期Date 
 
日期Date 
 


 
上海汽车中心实验室 
SAIC Center Lab 
中国·上海·嘉定区安研路201 号 
邮编. 201804 
No 201 Anyan road, Jiading, Shanghai China 
Post code 201804 
报告编号 
Report number 
 
SCL-S-13-0190M 
委托者: CH:汪一立 
Request person, dept： 
委托编号:SCL-S-13-0190M 
Request number:  
送样日期: 2013.07.17 
Request date:  
报告日期: 2013.07.23 
Report date：  
第 2 页 共 6 页 
 
失效零件见图1：The failed part is shown in figure 1.  
图1.失效件1-O 型圈 
Figure1. The failure part 1-O ring  
 
IV. 测试结果 Test Results  
1 外观分析： 
A 
B 
C 
D 
图2. O 型圈外部图 
Figure2. The external photo of O ring  
从图2 可以看出，O 型圈多处出现其变形无法恢复原状的橡胶部位，这些部位橡胶受到外部力作用，产生挤
径向 
外力方向 


 
上海汽车中心实验室 
SAIC Center Lab 
中国·上海·嘉定区安研路201 号 
邮编. 201804 
No 201 Anyan road, Jiading, Shanghai China 
Post code 201804 
报告编号 
Report number 
 
SCL-S-13-0190M 
委托者: CH:汪一立 
Request person, dept： 
委托编号:SCL-S-13-0190M 
Request number:  
送样日期: 2013.07.17 
Request date:  
报告日期: 2013.07.23 
Report date：  
第 3 页 共 6 页 
 
压并有摩擦，导致O 型圈表面出现凹陷及磨损，其受损方向多与O 型圈径向成倾斜角度，可见外力方向并非与O
型圈切面垂直。 
 
2 物理机械性能分析： 
序号 
No. 
试验项目 
Test item 
额定值 
Requirement 
试验结果 
Test result 
评价 Evaluation 
合格 
qualified 
不合格 
unqualified 
O 型圈（HNBR） 认可规范：  
O ring (HNBR)  Approved specifications:  
1 
IRHD 硬度 
IRHD Hardness 
ISO 48 
— 
— 
— 
— 
1.1 
失效件 
As-received condition 
70±5 
66 
× 
 
1.2 
新件1# 
As-received condition 
70±5 
70 
× 
 
1.3 
新件2# 
As-received condition 
70±5 
69 
× 
 
1.4 
新件3# 
As-received condition 
70±5 
70 
× 
 
1.5 
新件4# 
As-received condition 
70±5 
70 
× 
 
1.6 
新件5# 
As-received condition 
70±5 
70 
× 
 
1.7 
新件1#耐转向液 
After aging inpower 
steering fluid 130℃×94h 
与供货态相比 -6~+2 
Compared to as-received 
condition 
65 
-5 
× 
 
1.8 
新件2#耐转向液 
After aging inpower 
steering fluid 130℃×94h 
与供货态相比 -6~+2 
Compared to as-received 
condition 
65 
-4 
× 
 
1.9 
新件3#耐转向液 
After aging inpower 
steering fluid 130℃×94h 
与供货态相比 -6~+2 
Compared to as-received 
condition 
66 
-4 
× 
 
1.10 
新件4#耐转向液 
After aging inpower 
steering fluid 130℃×94h 
与供货态相比 -6~+2 
Compared to as-received 
condition 
66 
-4 
× 
 
1.11 
新件5#耐转向液 
After aging inpower 
steering fluid 130℃×94h 
与供货态相比 -6~+2 
Compared to as-received 
condition 
65 
-5 
× 
 
2 
重量变化 
Weight change 
— 
— 
— 
— 
2.1 
新件1#耐转向液 
After aging inpower 
steering fluid 130℃×94h 
-2~+6 % 
+2.9 
× 
 
2.2 
新件2#耐转向液 
After aging inpower 
steering fluid 130℃×94h 
-2~+6 % 
+2.8 
× 
 


 
上海汽车中心实验室 
SAIC Center Lab 
中国·上海·嘉定区安研路201 号 
邮编. 201804 
No 201 Anyan road, Jiading, Shanghai China 
Post code 201804 
报告编号 
Report number 
 
SCL-S-13-0190M 
委托者: CH:汪一立 
Request person, dept： 
委托编号:SCL-S-13-0190M 
Request number:  
送样日期: 2013.07.17 
Request date:  
报告日期: 2013.07.23 
Report date：  
第 4 页 共 6 页 
 
序号 
No. 
试验项目 
Test item 
额定值 
Requirement 
试验结果 
Test result 
评价 Evaluation 
合格 
qualified 
不合格 
unqualified 
2.3 
新件3#耐转向液 
After aging inpower 
steering fluid 130℃×94h 
-2~+6 % 
+2.8 
× 
 
2.4 
新件4#耐转向液 
After aging inpower 
steering fluid 130℃×94h 
-2~+6 % 
+2.8 
× 
 
2.5 
新件5#耐转向液 
After aging inpower 
steering fluid 130℃×94h 
-2~+6 % 
+2.9 
× 
 
   经检验，O 型圈耐转向液后硬度降低，重量变化为+2.8%，说明其发生膨胀，而失效件硬度与新件经转向液储
存后硬度大小相近。 
 
3 尺寸分析： 
序号 
No. 
试验项目 
Test item 
额定值 
Requirement 
试验结果 
Test result 
评价 Evaluation 
合格 
qualified 
不合格 
unqualified 
O 型圈（HNBR） 认可规范：图纸要求 
O ring (HNBR)  Approved specifications: Drawing  requirements 
1 
外径 
— 
0 度 
旋转45 度 
— 
— 
X 向 
Y 向 
X 向 
Y 向 
1.1 
失效件1  
As-received condition 
Φ 40±0.2 
40.88 41.09 40.36 41.13 
 
× 
1.2 
失效件2 
As-received condition 
Φ 40±0.2 
40.90 40.30 40.27 40.89 
 
× 
1.3 
新件1# 
As-received condition 
Φ 40±0.2 
40.04 40.04 40.09 40.00 
× 
 
1.4 
新件2# 
As-received condition 
Φ 40±0.2 
39.98 39.98 40.07 39.93 
× 
 
1.5 
新件3# 
As-received condition 
Φ 40±0.2 
40.15 40.10 40.06 40.17 
× 
 
1.6 
新件4# 
As-received condition 
Φ 40±0.2 
40.01 40.05 39.85 40.10 
× 
 
1.7 
新件5# 
As-received condition 
Φ 40±0.2 
39.89 39.99 40.12 39.80 
× 
 
1.8 
新件1#耐转向液 
After aging inpower 
steering fluid 130℃×94h 
Φ 40±0.2 
40.53 40.56 40.57 40.53 
 
× 
1.9 
新件2#耐转向液 
After aging inpower 
steering fluid 130℃×94h 
Φ 40±0.2 
40.48 40.50 40.51 40.49 
 
× 


 
上海汽车中心实验室 
SAIC Center Lab 
中国·上海·嘉定区安研路201 号 
邮编. 201804 
No 201 Anyan road, Jiading, Shanghai China 
Post code 201804 
报告编号 
Report number 
 
SCL-S-13-0190M 
委托者: CH:汪一立 
Request person, dept： 
委托编号:SCL-S-13-0190M 
Request number:  
送样日期: 2013.07.17 
Request date:  
报告日期: 2013.07.23 
Report date：  
第 5 页 共 6 页 
 
序号 
No. 
试验项目 
Test item 
额定值 
Requirement 
试验结果 
Test result 
评价 Evaluation 
合格 
qualified 
不合格 
unqualified 
1.10 
新件3#耐转向液 
After aging inpower 
steering fluid 130℃×94h 
Φ 40±0.2 
40.71 40.54 40.58 40.67 
 
× 
1.11 
新件4#耐转向液 
After aging inpower 
steering fluid 130℃×94h 
Φ 40±0.2 
40.53 40.52 40.52 40.53 
 
× 
1.12 
新件5#耐转向液 
After aging inpower 
steering fluid 130℃×94h 
Φ 40±0.2 
40.44 40.51 40.49 40.43 
 
× 
2 
厚度 
— 
0 度 
旋转45 度 
— 
— 
1.1 
失效件1  
As-received condition 
Φ 3±0.1 
3.03 
3.03 
× 
 
1.2 
失效件2 
As-received condition 
Φ 3±0.1 
2.99 
3.01 
× 
 
1.3 
新件1# 
As-received condition 
Φ 3±0.1 
3.05 
3.08 
× 
 
1.4 
新件2# 
As-received condition 
Φ 3±0.1 
3.08 
3.06 
× 
 
1.5 
新件3# 
As-received condition 
Φ 3±0.1 
3.04 
3.05 
× 
 
1.6 
新件4# 
As-received condition 
Φ 3±0.1 
3.04 
3.05 
× 
 
1.7 
新件5# 
As-received condition 
Φ 3±0.1 
3.02 
3.03 
× 
 
1.8 
新件1#耐转向液 
After aging inpower 
steering fluid 130℃×94h 
Φ 3±0.1 
3.06 
3.12 
 
× 
1.9 
新件2#耐转向液 
After aging inpower 
steering fluid 130℃×94h 
Φ 3±0.1 
3.09 
3.10 
× 
 
1.10 
新件3#耐转向液 
After aging inpower 
steering fluid 130℃×94h 
Φ 3±0.1 
3.09 
3.08 
× 
 
1.11 
新件4#耐转向液 
After aging inpower 
steering fluid 130℃×94h 
Φ 3±0.1 
3.08 
3.06 
× 
 
1.12 
新件5#耐转向液 
After aging inpower 
steering fluid 130℃×94h 
Φ 3±0.1 
3.06 
3.07 
× 
 
   经尺寸检验，O 型圈在转向液中存储一段时间后，体积发生膨胀，从而导致外径和壁厚均变大，其中外径会
超出额定值范围。 
 
 
 


 
上海汽车中心实验室 
SAIC Center Lab 
中国·上海·嘉定区安研路201 号 
邮编. 201804 
No 201 Anyan road, Jiading, Shanghai China 
Post code 201804 
报告编号 
Report number 
 
SCL-S-13-0190M 
委托者: CH:汪一立 
Request person, dept： 
委托编号:SCL-S-13-0190M 
Request number:  
送样日期: 2013.07.17 
Request date:  
报告日期: 2013.07.23 
Report date：  
第 6 页 共 6 页 
 
4 安装使用分析： 
图3. 新件在转向液中存储后安装图 
Figure3. The installation diagram of new part after storing in the steering fluid  
  将在转向液中储存后尺寸有超差的O 型圈进行安装测试，O 型圈与壶盖均能产生过盈配合，未出现脱落，如图
3 所示，可判定转向液储存后O 型圈膨胀并不影响其安装使用。

File: 材料工程师/SCL-S-13-0191M.pdf.md
# SCL-S-13-0191M.pdf

 
上海汽车中心实验室 
SAIC Center Lab 
中国·上海·嘉定区安研路201 号 
邮编. 201804 
No 201 Anyan road, Jiading, Shanghai China 
Post code 201804 
报告编号 
Report number 
 
SCL-S-13-0191M 
委托者:  PTI  韩芳 
Request person, dept：Dong Chao 
委托编号:  SCL-S-13-0190M 
Request number:  
送样日期:  2013.7.1 
Request date:  
报告日期:  2013.7.4 
Report date： 
                       第1页共4页 
 
分发: 
Distribution 
PTI  韩芳 
检验者Author 
白云岭 
审核Auditor 
 
批准Approver 
 
日期Date 
2013.7.4 
日期Date 
 
日期Date 
 
 
零件号Part number 
/ 
 零件名称 
Part name 
空调管路 
图纸日期Drawing date 
/ 
零件生产日期Part production date 
/ 
 供货商 
Supplier 
上海三电贝洱汽车空调有限公司 
车型/项目Car type/project 
IS12 
 
                阶段性报告 Interim report              结论性报告 Conclusion report          
Ⅰ.任务描述 Task description 
实验室受委托对空调管路进行失效原因分析，失效零件具体信息如下： 
As requested, QA lab has analyzed the failure of part. The background information of the failed part is as following： 
零件信息：Part information 
零件名称 
Part name 
空调管路 
制造日期 
Production date 
/ 
VIN 码 
VIN 
/ 
销售日期 
Sale date 
/ 
车辆里程数 
Car mileage 
21093 公里 (km) 
维修站名称 
Sale agent 
广德试验场 
失效模式描述 
Failure circumstance 
description 
空调管路高低压不正常，应委托者要求进行金属屑成分分析。 
原材料信息：Raw material information 
原材料及牌号 
Raw material specification 
/ 
原材料厂商 
Raw material producer 
/ 
散件供应商 
Component supplier 
/ 
金属热处理状态 
Metal heat treatment state 
/ 
 
 
Ⅱ. 结论与建议 Conclusions and suggestions 
 
结论Conclusions： 
1、 空调管路高低压不正常是由于存在大量金属屑所致。 
Air conditioning pipe high and low voltage is not normal due to the presence of a large number of 
metal shavings. 
2、 金属屑的化学成分与提供对比分析用的空调压缩机膨胀阀毛坯的化学成分相近。 
The chemical composition of metal shavings and provide comparative analysis of air-conditioning 
compressor expansion valve similar chemical composition. 
 
建议Suggestions： 
1、 请调查空调系统其他零件的化学成分与金属屑之间的关系。 
       Please investigate other parts of air-conditioning system of the chemical composition and the 
relationship between metal shavings. 
 


 
上海汽车中心实验室 
SAIC Center Lab 
中国·上海·嘉定区安研路201 号 
邮编. 201804 
No 201 Anyan road, Jiading, Shanghai China 
Post code 201804 
报告编号 
Report number 
 
SCL-S-13-0191M 
委托者: PTI  韩芳 
Request person, dept： 
送样日期:  2013.7.1 
Request date:  
报告日期: 2013.7.4 
Report date：  
第2页共4页 
 
III. 测试结果 Test Results  
1、收到委托者提供的失效件（空调管：5 根；冷凝器：1 件），全新膨胀阀毛坯1 件，见图1。经肉眼宏观
观察，空调管和冷凝器完好、无磨损等损伤。 
 
 
 图2  失效件实物形貌 
 
 
2、 金属屑取样：共提取金属屑0.28g。 
 
 
   
 
 
 
 
 
 
 
 
 
 
 
 
 
 
膨胀阀毛坯 
使用无水乙醇冲洗
空调管和冷凝器 
收集冲洗后
的乙醇 
过滤提取
金属屑 
烘干金
属屑 


 
上海汽车中心实验室 
SAIC Center Lab 
中国·上海·嘉定区安研路201 号 
邮编. 201804 
No 201 Anyan road, Jiading, Shanghai China 
Post code 201804 
报告编号 
Report number 
 
SCL-S-13-0191M 
委托者: PTI  韩芳 
Request person, dept： 
送样日期:  2013.7.1 
Request date:  
报告日期: 2013.7.4 
Report date：  
第3页共4页 
 
3、 成分分析：因样品量过少，无法进行定量的化学成分分析，故使用扫描电镜对金属屑和膨胀阀毛坯 
进行了EDX 定性分析。 
 
2
4
6
8
10
keV
0
10
20
30
40
50
60
70
80
 cps/eV
 Al  Si 
 O 
 Cu 
 Cu 
 Fe 
 Fe  Na 
 
 
2
4
6
8
10
keV
0
10
20
30
40
50
60
70
80
90
 cps/eV
 Al  Si 
 Cu 
 Cu 
 Fe 
 Fe 
 
 
 
 
 
项目 
测试方法 
Si 
Cu 
Al 
金属屑 
EDX 
14.04 
3.41 
73.68 
膨胀阀毛坯 
EDX 
15.12 
3.41 
81.18 
直读光谱 
17.24 
4.5 
77.13 
wt.% 


 
上海汽车中心实验室 
SAIC Center Lab 
中国·上海·嘉定区安研路201 号 
邮编. 201804 
No 201 Anyan road, Jiading, Shanghai China 
Post code 201804 
报告编号 
Report number 
 
SCL-S-13-0191M 
委托者: PTI  韩芳 
Request person, dept： 
送样日期:  2013.7.1 
Request date:  
报告日期: 2013.7.4 
Report date：  
第4页共4页 
 
4、 情况调查： 
1)2013-05-23 上午7：20，环境温度为25°，广德试验基地IS12-1.8T AT PT-DURA 试验车D10USV003,  
在试验时该车发动机舱传来异响并有烧焦味道，回车间检查发现空调压缩机烧毁。联系供应商提供新的压
缩机重新装车，结果发现空调管路高低压不正常，低压管路压力过高达100KPA；高压管路压力过低只有
100KPA；从蒸发器出来的低压管路温度高达57°，正常大约22°左右。由此判断空调管路堵塞，拆开管
路发现膨胀阀里面有大量黑色金属碎末。该车于2013-04-23 根据EWT：DT-IS12-373 更换整个空调箱进行
搭载验证；但是空调管路、压缩机等又不在该车考核范围，为了彻底清楚管路里面的杂质，需要更换整个
空调管路。目前车辆里程21093km，试验里程14145km，进度41.6%。 
2)空调压缩机被送至供应商处分析，供应商的分析结果（引致SQE 提供的报告）是： 
未发现零件及装配过程中存在偏差，从分解状态判断压缩机在工作中得不到有效的润滑，导致压缩机内部
核心部件干摩擦咬死。

File: 材料工程师/SCL-S-13-0192MM IP22 方向盘真皮new.pdf.md
# SCL-S-13-0192MM IP22 方向盘真皮new.pdf

 
上海汽车中心实验室 
中国·上海·嘉定区安研路201 号 
邮编. 201804 
 
SAIC QA Laboratory 
201 Anhong rd, Anting, Shanghai 
报告编号 
Report number 
 
SCL-S-13-0192M 
委托者: SQE 孙文成 
Request person, dept： 
委托编号: SCL-S-13-0192  
Request number: 
送样日期:  2013.6.28 
Request date:  
报告日期:  2013.10.21 
Report date：  
第1页共3页 
 
SMPV-0.2.3-002-QA -F01 
零件号Part number 
 
 零件名称 
Part name 
方向盘（真皮） 
图纸日期Drawing date 
 
零件生产日期Part production date 
/ 
 供货商 
Supplier 
延锋百利德 
车型/项目Car type/project 
IP24 
阶段性报告 Interim report                结论性报告 Conclusion report          
 
Ⅰ.任务描述 Task description 
实验室受委托对方向盘真皮磨损进行失效原因分析，失效零件具体信息如下： 
As requested, SCL has analyzed the failure of steering wheel leather. The information of the failed part is as following： 
零件信息：Part information 
零件名称 
Part name 
方向盘真皮 米色 
车制造日期 
Vehicle production date 
/ 
VIN 码 
VIN 
LSJW26796CS990025 
销售日期 
Sale date 
/ 
车辆里程数 
Car mileage 
33635km 
维修站名称 
Sale agent 
/ 
失效模式描述 
Failure circumstance  
两段真皮的接缝处磨损 
原材料信息：Raw material information 
原材料及牌号 
Raw material specification 
真皮 
原材料厂商 
Raw material producer 
Pasubio 
散件供应商 
Component supplier 
延锋百利德 
金属热处理状态 
Metal heat treatment state 
 
失效零件见图1：The failed part is shown in figure 1.  
图1 失效零件 
 
Ⅱ. 结论与建议 Conclusions and Suggestions 
结论： 
1 两段真皮接缝处轻微凸起，更容易被磨损。 
2 按照实验大纲，供货态米色真皮的涂层牢度和耐磨色牢度均合格。 
3 严苛条件下考核，黑色真皮比米色真皮更耐磨。 
4 磨损处受脏污后，黑色色真皮磨损处色差明显降低不易引起抱怨，米色真皮磨损处明显放大易引起抱怨。 
建议：在方向盘上不使用此款米色真皮配置。 
分发: 
Distribution 
SQE 孙文成  
检验者Author 
赵天瑜 
审核Auditor 
 
批准Approver 
 
日期Date 
2013.10.21 
日期Date 
 
日期Date 
 


 
上海汽车中心实验室 
中国·上海·嘉定区安研路201 号 
邮编. 201804 
 
SAIC QA Laboratory 
201 Anhong rd, Anting, Shanghai 
报告编号 
Report number 
 
SCL-S-13-0192M 
委托者: SQE 孙文成 
Request person, dept： 
委托编号: SCL-S-13-0192  
Request number: 
送样日期:  2013.6.28 
Request date:  
报告日期:  2013.10.21 
Report date：  
第2页共3页 
 
SMPV-0.2.3-002-QA -F01 
III. 调查结果 Investigation Results  
据了解，有2 辆IP24 在广德进行路试，其中一辆在33635Km 发现方向盘的两段真皮接缝处出现磨损，此部
位由于工艺原因，势必造成轻微凸起，在使用时更容易被磨损。 
按照实验大纲，对供货态真皮进行涂层牢度和耐磨色牢度测试，均合格（见下）：  
序号 
No. 
试验项目 
Test item 
额定值 
Requirement 
试验结果 
Test result 
评价 Evaluation 
合格 
OK 
不合格 
Not 
OK 
Ⅰ 
供货产品 实验大纲 
 
 
 
 
1 
Taber 磨损 
CS10,1000g,1500 转 
无裂纹 
无裂纹 
X 
 
2 
耐扰 
 
 
 
 
2.1 
供货态10w 
无裂纹 
无裂纹 
X 
 
2.2 
80 ℃168h 之后10w 
无裂纹 
无裂纹 
X 
 
3 
十字划格涂层牢度 
 
 
 
 
3.1 
供货态 
≤ 10% 
0 
X 
 
3.2 
高湿24h 
≤ 10% 
0 
X 
 
4 
摩擦色牢度 
 
 
 
 
4.1 
干磨 2000 次 
5 
5 
X 
 
4.2 
湿磨 500 次 
≥  4/5 
4/5 
X 
 
4.3 
碱液 200 次 
≥  4 
4/5 
X 
 
4.4 
中性液体 100 次 
≥  4/5 
4/5 
X 
 
4.5 
汽油 20 次 
≥  4/5 
4/5 
X 
 
4.6 
乙醇 5 次 
≥  4/5 
4/5 
X 
 
IP24 方向盘米色真皮和IP21、IP22 米色真皮为同一款真皮。向售后了解，IP21 米色方向盘有一定数量的售
后抱怨。由于售后数据描述不是很准确，将真皮问题统一归类（包括褪色、掉漆、磨损、起泡），米色方向盘和
黑色方向盘的数据大致见图2： 
 
图2 IP21 米色、黑色方向盘售后抱怨数据 


 
上海汽车中心实验室 
中国·上海·嘉定区安研路201 号 
邮编. 201804 
 
SAIC QA Laboratory 
201 Anhong rd, Anting, Shanghai 
报告编号 
Report number 
 
SCL-S-13-0192M 
委托者: SQE 孙文成 
Request person, dept： 
委托编号: SCL-S-13-0192  
Request number: 
送样日期:  2013.6.28 
Request date:  
报告日期:  2013.10.21 
Report date：  
第3页共3页 
 
SMPV-0.2.3-002-QA -F01 
针对米色黑色的明显差异，借鉴对总成零件上PU 的考核项目，为了能加速试验特意选取接缝部位进行试验： 
 
PU 考核 
真皮 
 
SES E210-02 1997 
 
摩擦介质 
干磨 5000 次 
干磨 
磨布 
50mm 的优质＃1 号布 
50mm 的优质＃1 号布 
负载 
1.0k 
1.0k 
摩擦部位 
平滑部位 
接缝部位 
从干磨试验来看，黑色、米色的耐磨处于同一水准： 
 
米色 
黑色 
干磨试验1 
5000 次后皮革未磨破，灰色等级
4/5。 
摩擦至30000 次后，方向盘未磨破。
摩擦至40000 次后，方向盘磨破。 
5000 次后皮革未磨破，灰色等级
4/5。 
摩擦至20000 次后，方向盘未磨破。
摩擦至30000 次后，方向盘磨破。 
干磨试验1 
5000 次后皮革未磨破，灰色等级
4/5。 
摩擦至20000 次后，方向盘未磨破。
摩擦至30000 次后，方向盘磨破。 
5000 次后皮革未磨破，灰色等级
4/5。 
摩擦至15000 次后，方向盘未磨破。
摩擦至40000 次后，方向盘磨破。 
对于干磨试验，并不能区分黑色、米色在售后抱怨上的差异。所以在此基础上，增加用酸性汗液、碱性汗液
考核，黑色真皮在耐汗液耐磨上优于米色真皮。 
 
米色 
黑色 
酸性汗液 
2000 次后皮革未磨破，灰色等级
4/5。摩擦至3000 次后，方向盘磨破。 
4000 次后皮革未磨破，灰色等级
4/5。摩擦至5000 次后，方向盘磨破。 
碱性汗液 
5000 次后皮革未磨破，灰色等级
4/5。 
摩擦至7000 次后，方向盘未磨破。
摩擦至8000 次后，方向盘磨破。 
5000 次后皮革未磨破，灰色等级
4/5。 
摩擦至11000 次后，方向盘未磨破。
摩擦至12000 次后，方向盘磨破。 
用手触摸磨损部位，米色真皮磨损处色差变得更明显，黑色真皮在磨损处的色差变化更不明显。脏污后，会
把米色真皮的磨损处明显放大，造成抱怨。 
脏污前 
脏污后 
备注 
 
磨损处从浅色变成深色，放大磨损效
果 
 
 
磨损处从浅色变成深色，降低磨损效
果 
 
综上所诉，建议在方向盘上不使用米色真皮配置。

File: 材料工程师/SCL-S-13-0193M 开启把手.pdf.md
# SCL-S-13-0193M 开启把手.pdf

 
上海汽车中心实验室
(SAIC Center Lab) 
中国·上海·嘉定区安研路201 号 
邮编. 201804 
No. 201 Anyan Road, Jiading District,  
Shanghai, China. 
Post code :200433 
报告编号：Report number 
SCL-S-13-0193M 
委托者Requestor：宋长霖 
送样日期Deliver date：2013.07.04 
报告日期Report date：2013.07.10 
第 1 页 共 3 页 
Page 1 of 3  
 
零件号 
Part number 
13248775 
零件名称 
Part name 
开启把手 
Open handle 
图纸日期 
Drawing date  
/ 
零件生产日期 
Production date 
/ 
供货商 
Supplier 
长沙礼恩派软轴有限公司 
Changsha Lienpai 
车型/项目 
Car type/project 
BP 31 
 
   阶段性报告  Stage report        结论性报告 Conclusion report           测试报告 Test report 
Ⅰ.任务描述 Task description 
实验室受委托对开启把手进行失效原因分析，失效零件具体信息如下： 
As requested, QA lab has analyzed the invalid cause of open handle, and the information of invalid part is shown as 
following： 
零件信息：Part information 
零件名称 
Part name 
开启把手 
Open handle 
制造日期 
Production date 
/ 
VIN 码 
VIN number 
/ 
销售日期 
Sale date 
/ 
车辆里程数 
Car mileage 
0 km 
销售商 
Sale agent 
/ 
失效模式描述 
Invalid situation 
description 
开启把手变形 
Open handle was out of shape. 
原材料信息：Raw material information 
原材料及牌号 
Raw material 
and trademark 
PA66 
A3Z 
原材料厂商 
Raw material producer 
BASF 
散件供应商 
Part supplier 
/ 
金属热处理状态 
Metal heat treatment state 
/ 
失效零件见图1：The invalid part is shown in Fig 1.  
Ⅱ. 结论与建议 Conclusions and suggestions 
结论： 1. 零件受外力导致变形。 
2．零件材料符合技术要求。 
Conclusions:  1. Foreign force made part be out of shape. 
2. Material performance of part conformed to requirements.        
建议： 1. 加强对零件的保护。 
Suggestions: 1. Protection to the part should be improved.  
   
分发： 
Dispenser 
宋长霖 
检验者： 
Identifier 
狄春峰 
审核： 
Auditor 
 
批准： 
Approver 
 
日期： 
Date 
2013.07.10 
日期： 
Date 
 
日期： 
Date 
 
 
 


 
上海汽车中心实验室
(SAIC Center Lab) 
中国·上海·嘉定区安研路201 号 
邮编. 201804 
No. 201 Anyan Road, Jiading District,  
Shanghai, China. 
Post code :200433 
报告编号：Report number 
SCL-S-13-0193M 
委托者Requestor：宋长霖 
送样日期Deliver date：2013.07.04 
报告日期Report date：2013.07.10 
第 2 页 共 3 页 
Page 2 of 3  
 
  
             v
 
图1 失效件 
Fig.1 Failure part 
III. 测试结果 Test Results  
序号 
No. 
试验项目 
Test item 
额定值 
Requirement 
试验结果 
Test result 
评价 Evaluation 
第一次 
第二次 
合格 
qualified 
不合格 
unqualified 
I 
失效件 
 
 
1 
红外（GB/T6040-2002） 
Infrared Spectroscopy 
PA66 
PA66 
× 
 
2 
熔点（GB/T19466.3-2006） 
Melting point (℃) 
260±5 
261 
× 
 
3 
焓值（GB/T19466.3-2006） 
Enthalpy (J/g) 
/ 
47.4 
52.7 
× 
 
II 
新件 
 
 
1 
红外（GB/T6040-2002） 
Infrared Spectroscopy 
PA66 
PA66 
× 
 
2 
熔点（GB/T19466.3-2006） 
Melting point (℃) 
260±5 
261 
× 
 
3 
焓值（GB/T19466.3-2006） 
Enthalpy (J/g) 
/ 
50.4 
55.3 
× 
 
III 
粒料 
 
 
1 
红外（GB/T6040-2002） 
Infrared Spectroscopy 
PA66 
PA66 
× 
 
2 
熔点（GB/T19466.3-2006） 
Melting point (℃) 
260±5 
261 
× 
 
3 
焓值（GB/T19466.3-2006） 
Enthalpy (J/g) 
/ 
50.1 
55.2 
× 
 
小结：零件材料符合技术要求。 


 
上海汽车中心实验室
(SAIC Center Lab) 
中国·上海·嘉定区安研路201 号 
邮编. 201804 
No. 201 Anyan Road, Jiading District,  
Shanghai, China. 
Post code :200433 
报告编号：Report number 
SCL-S-13-0193M 
委托者Requestor：宋长霖 
送样日期Deliver date：2013.07.04 
报告日期Report date：2013.07.10 
第 3 页 共 3 页 
Page 3 of 3  
 
Ⅳ. 宏观分析 Macroscopic observation 
 
 
失效件如图2 所示。失效件有明显受力痕迹，导致零件变形。 
 
图2 失效件断口 
Fig. 2 Fracture of failure part 
 
将零件组装后如图3（左）施加外力进行破坏，所得到的断口如图3（右）。该模拟试验所得断
口与失效件一致。 
 
图3 失效模拟 
Fig. 3 Crash simulation

File: 材料工程师/SCL-S-13-0194M-NLE-发动机缸体-朱玲斌.pdf.md
# SCL-S-13-0194M-NLE-发动机缸体-朱玲斌.pdf

 
上海汽车中心实验室 
中国·上海·嘉定区安研路201 号 
邮编. 201804 
 
SAIC QA Laboratory 
201 Anhong rd, Anting, Shanghai 
报告编号 
Report number 
 
SCL-S-13-0194M 
委托者: 发动机  顾陆鸣 
Request person, dept： 
委托编号:  /  
Request number: 
送样日期:  2013.06.27 
Request date:  
报告日期:  2013.07.17 
Report date：  
第1页共6页 
 
SMPV-0.2.3-002-QA -F01 
零件号Part number 
30033233（R 03 版） 
 零件名称 
Part name 
发动机缸体 
Engine cylinder block   
图纸日期Drawing date 
/ 
零件生产日期Part production date 
/ 
 供货商 
Supplier 
徐航 
车型/项目Car type/project 
NLE 
阶段性报告 Interim report                结论性报告 Conclusion report          
 
Ⅰ.任务描述 Task description 
实验室受委托对发动机缸体进行失效原因分析，失效零件具体信息如下： 
As requested, SCL has analyzed the failure of the engine cylinder block. The information of the failed part is as following： 
 
零件信息：Part information 
零件名称 
Part name 
发动机缸体 
Engine cylinder block 
车制造日期 
Vehicle production date 
/ 
VIN 码 
VIN 
/ 
销售日期 
Sale date 
/ 
车辆里程数 
Car mileage 
/ 
维修站名称 
Sale agent 
/ 
失效模式描述 
Failure circumstance  
发动机缸体进行800h 耐久试验，试验后发现缸体底部区域出现裂纹。 
The engine cylinder block durability test, crack were found at the bottom of the cylinder area after test.. 
原材料信息：Raw material information 
原材料及牌号 
Raw material specification 
AlSi9Cu3 
原材料厂商 
Raw material producer 
/ 
散件供应商 
Component supplier 
/ 
金属热处理状态 
Metal heat treatment state 
170℃×8h 
失效零件见图1：The failed part is shown in figure 1.  
 
Ⅱ. 结论与建议 Conclusions and Suggestions 
 
结论Conclusions： 
（1） 发动机缸体由于疲劳发生开裂，裂纹源位图2 黑色圆圈处，开裂部位的两个连接螺栓试验时未安装。The 
engine cylinder block due to fatigue cracking, the crack sources are at the region with concentrated stress. Two 
connecting bolt near the crack is not installed. 
（2） 局部位置存在严重的气孔群。There are serious porosity zone. 
（3） 材料的成分和硬度符合要求，组织正常。The chemical compositions and hardness meet the requirement, the 
microstructure is normal. 
 
建议Suggestions： 
（1） 按照试验要求进行正常的装配。Making sure normal assembly according to the test requirements. 
（2） 优化设计，降低结构应力。Optimization design, reduce the structural stress. 
（3） 优化铸造工艺，提高铸件质量。Casting process optimization, improve the quality of the casting. 
分发: 
Distribution 
  发动机 顾陆鸣 
检验者Author 
朱玲斌 
审核Auditor 
 
批准Approver 
 
日期Date 
2013.07.17 
日期Date 
 
日期Date 
 


 
上海汽车中心实验室 
中国·上海·嘉定区安研路201 号 
邮编. 201804 
 
SAIC QA Laboratory 
201 Anhong rd, Anting, Shanghai 
报告编号 
Report number 
 
SCL-S-13-0194M 
委托者: 发动机  顾陆鸣 
Request person, dept： 
委托编号:  /  
Request number: 
送样日期:  2013.06.27 
Request date:  
报告日期:  2013.07.17 
Report date：  
第2页共6页 
 
SMPV-0.2.3-002-QA -F01 
III. 调查结果 Investigation Results  
发动机缸体进行800h 耐久试验，试验完成后，发现在缸体排气侧后端，靠近底面的区域出现裂纹，如图1
所示。试验时，与变速箱连接的两个螺栓未安装，如图1 中白色椭圆位置。从图2 中可以看出裂纹痕迹，白色实
线处。 
图1  开裂部位在缸体中的位置图 
图2   裂纹位置 
裂纹 
孔隙率区域1 
孔隙率区域2 
疲劳源 


 
上海汽车中心实验室 
中国·上海·嘉定区安研路201 号 
邮编. 201804 
 
SAIC QA Laboratory 
201 Anhong rd, Anting, Shanghai 
报告编号 
Report number 
 
SCL-S-13-0194M 
委托者: 发动机  顾陆鸣 
Request person, dept： 
委托编号:  /  
Request number: 
送样日期:  2013.06.27 
Request date:  
报告日期:  2013.07.17 
Report date：  
第3页共6页 
 
SMPV-0.2.3-002-QA -F01 
 
（1） 断口分析 
图3 为沿着裂纹破开的断口微观形貌。图3a 中，白色虚线位置为图2 中看到的裂缝，白色实线标出了断
口部位疲劳扩展的方向。图3b~图3d 为图3a 的局部放大，图3b 可以看出较明显的两个疲劳源，结合图2，可以
知道，疲劳源刚好位于缸体的结构变化位置。图3b 和图3c 中可见明显的孔洞，孔洞的存在削弱了材料的局部强
度，但孔洞的位置远离疲劳源，可以认定它不是导致开裂的根本原因。图3d 中白色椭圆虚线为典型的疲劳条纹，
图3b 中也有隐约可见的疲劳条纹。缸体的开裂区域刚好在结构变化位置，结构变化会导致应力集中，又由于试
验时，该位置固定螺栓未连接，缸体该部位与连接件之间的微动会比其余部位大，这将增大该区域的局部应力。
此类产品之前发生过类似的失效，部位基本一致，见报告SCL-S-12-0259M。 
 
3a    断口全貌图 
3b    疲劳源区 
 
 
3c   疲劳扩展 
3d   疲劳条纹 
图3  断口微观形貌 
 
 
 
 
 
 
疲劳源 
疲劳源 
孔洞 
孔洞 
图2 表面 


 
上海汽车中心实验室 
中国·上海·嘉定区安研路201 号 
邮编. 201804 
 
SAIC QA Laboratory 
201 Anhong rd, Anting, Shanghai 
报告编号 
Report number 
 
SCL-S-13-0194M 
委托者: 发动机  顾陆鸣 
Request person, dept： 
委托编号:  /  
Request number: 
送样日期:  2013.06.27 
Request date:  
报告日期:  2013.07.17 
Report date：  
第4页共6页 
 
SMPV-0.2.3-002-QA -F01 
 
（2） 材料测试  Material Test Results 
材料的检测结果如表1所示。由表可以看出： 
（1） 材料化学成分和硬度合格； 
（2） 材料的孔隙率和单孔最大直径虽然合格，但是局部区域存在大片的气孔群，这不符合SMTC 5 200 030
的关于气孔群的规定，气孔群的存在会极大地削弱材料的强度。 
（3） 组织为白色大块状a相+细小的共晶Si+少量灰色块状初晶Si，变质正常。 
 
 
表1  材料检测结果 
序号 
No. 
测试项目 
Test item 
额定值 
Requirement 
试验结果 
Test result 
评价 Evaluation 
合格 
OK 
不合格 
Not OK 
1 
成分 
Chemical components 
AlSi9Cu3 
(DIN EN 1706-2010) 
 
 
 
Si 
8.0~11.0 
8.735 
× 
 
Fe 
≤1.3 
0.709 
× 
 
Cu 
2.0~4.0 
3.083 
× 
 
Mn 
≤0.55 
0.327 
× 
 
Mg 
0.05~0.55 
0.292 
× 
 
Cr 
≤0.15 
0.017 
× 
 
Ni 
≤0.55 
0.026 
× 
 
Zn 
≤1.2 
0.592 
× 
 
Pb 
≤0.35 
0.051 
× 
 
Sn 
≤0.15 
0.012 
× 
 
Ti 
≤0.25 
0.025 
× 
 
2 
硬 度(1) 
Hardness 
HBW≥80 
HB2.5/62.5： 108,111,113 
× 
 
3 
孔隙率(2) 
Porosity 
最大孔隙率≤5% 
最大孔洞≤1mm 
区域1： 
孔隙率 ：4.1% 
× 
 
最大孔洞：0.9mm 
× 
 
区域2： 
孔隙率 ：0.982% 
× 
 
最大孔洞：0.5mm 
× 
 
4 
微观组织 
Microstructure 
/ 
白色大块状a 相+细小的共晶
Si+少量灰色块状初晶Si 
/ 
 
注：（1）合格标准根据DIN EN 1706-2010； 
    （2）根据SMTC 5 200 030-2013 规定，参照D5/1 要求 
 
 
 
 


 
上海汽车中心实验室 
中国·上海·嘉定区安研路201 号 
邮编. 201804 
 
SAIC QA Laboratory 
201 Anhong rd, Anting, Shanghai 
报告编号 
Report number 
 
SCL-S-13-0194M 
委托者: 发动机  顾陆鸣 
Request person, dept： 
委托编号:  /  
Request number: 
送样日期:  2013.06.27 
Request date:  
报告日期:  2013.07.17 
Report date：  
第5页共6页 
 
SMPV-0.2.3-002-QA -F01 
图4   区域1（位置见图2，虚线直切） 
图5  区域2（位置见图2，虚线平行断口斜切） 
 


 
上海汽车中心实验室 
中国·上海·嘉定区安研路201 号 
邮编. 201804 
 
SAIC QA Laboratory 
201 Anhong rd, Anting, Shanghai 
报告编号 
Report number 
 
SCL-S-13-0194M 
委托者: 发动机  顾陆鸣 
Request person, dept： 
委托编号:  /  
Request number: 
送样日期:  2013.06.27 
Request date:  
报告日期:  2013.07.17 
Report date：  
第6页共6页 
 
SMPV-0.2.3-002-QA -F01 
 
图6  白色大块状a相+细小的共晶Si+少量灰色块状初晶Si

File: 材料工程师/SCL-S-13-0195M 离合器壳体.pdf.md
# SCL-S-13-0195M 离合器壳体.pdf

 
上海汽车中心实验室 
中国·上海·嘉定区安研路201 号 
邮编. 201804 
 
SAIC QA Laboratory 
201 Anhong rd, Anting, Shanghai 
报告编号 
Report number 
 
SCL-S-13-0195M 
委托者: 陈安红 
Request person, dept： 
委托编号:  /  
Request number: 
送样日期:  2013.07.05 
Request date:  
报告日期:  2013.07.12 
Report date：  
第1页共7页 
 
SMPV-0.2.3-002-QA -F01 
零件号Part number 
10021401 
 零件名称 
Part name 
离合器壳体 
Clutch housing 
图纸日期Drawing date 
/ 
零件生产日期Part production date 
/ 
 供货商 
Supplier 
上海乾通汽车部件有限公司 
车型/项目Car type/project 
NSE 1.5T 
阶段性报告 Interim report                结论性报告 Conclusion report          
 
Ⅰ.任务描述 Task description 
实验室受委托对离合器壳体开裂进行失效原因分析，失效零件具体信息如下： 
As requested, SCL has analyzed the failure of Clutch housing. The information of the failed part is as following： 
零件信息：Part information 
零件名称 
Part name 
离合器壳体 
Clutch housing 
车制造日期 
Vehicle production date 
/ 
VIN 码 
VIN 
/ 
销售日期 
Sale date 
/ 
车辆里程数 
Car mileage 
16397km 
维修站名称 
Sale agent 
/ 
失效模式描述 
Failure circumstance  
广德试验场G5+，进度38%离合器壳体开裂Clutch housing was broken. 
原材料信息：Raw material information 
原材料及牌号 
Raw material specification 
A380(ASTM B85) 
原材料厂商 
Raw material producer 
/ 
散件供应商 
Component supplier 
上海乾通汽车部件有限公司 
金属热处理状态 
Metal heat treatment state 
/ 
失效零件见图1：The failed part is shown in figure1.  
 
Ⅱ. 结论与建议 Conclusions and Suggestions 
结论Conclusions： 
1. 离合器壳体是由于疲劳而开裂的，主裂纹起源于壳体结构变形处(见图2)，局部载荷过大是导致开裂的根本原
因；Clutch housing was broken by fatigue and the main crack source was at the deformation of structure (shown in Fig2). 
A big stress at the location was the root cause of fatigue crack. 
2. 离合器壳体孔隙尺寸偏大，但不是失效的主要原因；The pore size was too large which wasn’t the main cause of 
failure. 
3. 壳体微观组织无异常，硬度、化学成分符合要求；Microstructure was normal, hardness and chemical components 
met the requirement. 
 
建议Suggestions： 
1. 分析失效件其他异常部位(下系杆支架、悬置等)，评估其是否会导致开裂处应力载荷加剧；Checked other 
abnormal parts and assessed whether it would increase the stress at crack region. 
2. 优化设计，降低开裂处应力；Optimized the structure design, to reduce the load at crack reqion. 
3. 改进铸造工艺，降低孔隙尺寸；Improved the casting process, to reduce the pore size. 
 
分发: 
Distribution 
陈安红 
检验者Author 
薛 喜 才 
审核Auditor 
 
批准Approver 
 
日期Date 
2013.07.12 
日期Date 
 
日期Date 
 


 
上海汽车中心实验室 
中国·上海·嘉定区安研路201 号 
邮编. 201804 
 
SAIC QA Laboratory 
201 Anhong rd, Anting, Shanghai 
报告编号 
Report number 
 
SCL-S-13-0195M 
委托者: 陈安红 
Request person, dept： 
委托编号:  /  
Request number: 
送样日期:  2013.07.05 
Request date:  
报告日期:  2013.07.12 
Report date：  
第2页共7页 
 
SMPV-0.2.3-002-QA -F01 
III. 调查结果 Investigation Results  
AP1X (NSE 1.5T+SCM250) G5+ 变速箱壳体（下系杆支架安装螺栓孔处）开裂，工程仅送来失效壳体，如图2
所示，图1 为变速箱壳体数模图。失效件的其他信息如下(由工程提供)： 
 
变速箱下系杆螺栓拧紧力矩复检，1#、2#、4#螺栓力矩无异常，3#、5#螺栓扭矩有衰减，且3#螺栓法 
兰压合面有磨损痕迹，螺栓有松动的可能； 
 
悬置空挂部位与发动机相连，安装螺栓1#、2#、3#、4#全都松动且螺栓孔和螺栓磨损严重，同时悬置 
局部有开裂：5#、6#、7#、8#螺栓扭矩无异常；该悬置与之前完成G5+试验的A12HOT002 车的悬置失效
状态相似； 
 
其他部位外观无异常； 
 
 
 
 
 
 
 
 
 
 
 
 
 
 
 
 
 
 
 
 
 
 
图1  变速箱装配模型图 
 
 
 
图1   变速箱壳体数模图 
 
 
 
 
 
 
悬置 
离合器壳体 
变速箱壳体 
下系杆支架 
1# 
2# 
3# 
5# 
6# 
7# 
4# 
8# 
1# 
2# 
3# 
4# 
5# 


 
上海汽车中心实验室 
中国·上海·嘉定区安研路201 号 
邮编. 201804 
 
SAIC QA Laboratory 
201 Anhong rd, Anting, Shanghai 
报告编号 
Report number 
 
SCL-S-13-0195M 
委托者: 陈安红 
Request person, dept： 
委托编号:  /  
Request number: 
送样日期:  2013.07.05 
Request date:  
报告日期:  2013.07.12 
Report date：  
第3页共7页 
 
SMPV-0.2.3-002-QA -F01 
 
 
 
 
 
 
 
 
 
 
 
 
 
 
 
 
 
 
 
 
 
 
 
 
 
 
 
 
 
图2  失效件：变速箱离合器侧开裂位置 
 
 
 
 
 
 
 
裂纹起源位置 
下系杆支架 
1#
2#
3#
4#
5#


 
上海汽车中心实验室 
中国·上海·嘉定区安研路201 号 
邮编. 201804 
 
SAIC QA Laboratory 
201 Anhong rd, Anting, Shanghai 
报告编号 
Report number 
 
SCL-S-13-0195M 
委托者: 陈安红 
Request person, dept： 
委托编号:  /  
Request number: 
送样日期:  2013.07.05 
Request date:  
报告日期:  2013.07.12 
Report date：  
第4页共7页 
 
SMPV-0.2.3-002-QA -F01 
断口分析 
疲劳裂纹起源于壳体结构变形处，然后扩展至壳体两处弯角处，并在弯角处发起两处次生疲劳裂纹。在主裂纹源
处未发现明显的缺陷如擦伤、疏松等。 
 
 
 
 
 
 
 
 
 
 
 
 
 
 
 
 
 
 
 
 
 
 
 
图3  断口形貌 
 
 
 
 
 
 
 
 
 
 
主疲劳源 
次疲劳源 
次疲劳源 
区域2# 
（孔隙率） 
区域1# 
（孔隙率） 
疲
劳
扩
展 
疲
劳
扩
展 
图3a 
图3b 


 
上海汽车中心实验室 
中国·上海·嘉定区安研路201 号 
邮编. 201804 
 
SAIC QA Laboratory 
201 Anhong rd, Anting, Shanghai 
报告编号 
Report number 
 
SCL-S-13-0195M 
委托者: 陈安红 
Request person, dept： 
委托编号:  /  
Request number: 
送样日期:  2013.07.05 
Request date:  
报告日期:  2013.07.12 
Report date：  
第5页共7页 
 
SMPV-0.2.3-002-QA -F01 
 
 
 
 
 
 
 
 
 
 
 
 
 
 
 
 
 
 
 
 
 
 
 
 
 
 
 
 
 
 
 
 
图4  断口SEM 形貌 
 
 
 
 
图3a 
图3b 
图3a 
图3b 
a)(裂纹源)显示疲劳二次裂纹，并有解理特征； 
 
b)断口扩展区存在缩孔； 
缩孔 


 
上海汽车中心实验室 
中国·上海·嘉定区安研路201 号 
邮编. 201804 
 
SAIC QA Laboratory 
201 Anhong rd, Anting, Shanghai 
报告编号 
Report number 
 
SCL-S-13-0195M 
委托者: 陈安红 
Request person, dept： 
委托编号:  /  
Request number: 
送样日期:  2013.07.05 
Request date:  
报告日期:  2013.07.12 
Report date：  
第6页共7页 
 
SMPV-0.2.3-002-QA -F01 
材料检测   
材料检测结果如表1 所示。 
                                            表1 材料测试结果 
序号 
No. 
试验项目 
Test item 
额定值 
Requirement 
试验结果 
Test result 
评价 Evaluation 
合格 
OK 
不合格 
Not OK 
1 
化学成分 
Chemical components 
A380 
/ 
/ 
 
Si:7.5-9.5 
8.85 
× 
 
Cu:3.0-4.0 
3.20 
× 
 
Mg:≤0.1 
0.059 
× 
 
Fe:≤1.3 
0.83 
× 
 
Zn: ≤3.0 
1.92 
× 
 
Mn: ≤0.5 
0.17 
× 
 
Ni: ≤0.5 
0.06 
× 
 
Sn: ≤0.35 
0.019 
× 
 
2 
硬度HBW2.5/62.5/30 
Hardness 
≥70HB 
89.7 
89.6 
90.1 
× 
 
3 
微观组织 
Microstructure 
/ 
裂纹源处微观组织无异常，见图
5-图6 
/ 
 
4 
孔隙率 
Porosity 
孔隙率≤5%， 
见图7 
1.39% 
0.92% 
× 
 
最大孔隙≤1mm 
2.0 
1.9 
 
× 
注：1.材质判定按照供应商材质报告执行； 
    2.孔隙率判定参考SMTC 5 200 030； 
 
 
 
 
 
 
 
 
 
 
 
 
 
 
 
 
 
 
 
图5 裂纹源处微观组织 


 
上海汽车中心实验室 
中国·上海·嘉定区安研路201 号 
邮编. 201804 
 
SAIC QA Laboratory 
201 Anhong rd, Anting, Shanghai 
报告编号 
Report number 
 
SCL-S-13-0195M 
委托者: 陈安红 
Request person, dept： 
委托编号:  /  
Request number: 
送样日期:  2013.07.05 
Request date:  
报告日期:  2013.07.12 
Report date：  
第7页共7页 
 
SMPV-0.2.3-002-QA -F01 
 
 
 
 
 
 
 
 
 
 
 
 
 
 
 
 
 
 
图6  基体微观组织 
 
 
 
 
 
 
 
 
 
 
 
 
 
 
 
 
 
 
 
 
 
 
图7   孔隙率 
区域1# 
区域2#

File: 材料工程师/SCL-S-13-0196M 变速箱悬置-AP1X.pdf.md
# SCL-S-13-0196M 变速箱悬置-AP1X.pdf

 
上海汽车中心实验室
(SAIC Center Lab) 
中国·上海·嘉定区安研路201 号 
邮编. 201804 
No. 201 Anyan Road, Jiading District,  
Shanghai, China. 
Post code :200433 
报告编号：Report number 
SCL-S-13-0196M 
委托者Requestor：刘纪丙 
送样日期Deliver date：2013.07.08 
报告日期Report date：2013.07.12 
第 1 页 共 3 页 
Page 1 of 3  
 
零件号 
Part number 
10036902 
零件名称 
Part name 
变速箱悬置 
Gear-box suspension 
图纸日期 
Drawing date  
/ 
零件生产日期 
Production date 
/ 
供货商 
Supplier 
宁波捷豹 
Ningbo Jiebao 
车型/项目 
Car type/project 
AP1X 
 
   阶段性报告  Stage report        结论性报告 Conclusion report           测试报告 Test report 
Ⅰ.任务描述 Task description 
实验室受委托对变速箱悬置进行失效原因分析，失效零件具体信息如下： 
As requested, QA lab has analyzed the invalid cause of gear-box suspension, and the information of invalid part is 
shown as following： 
零件信息：Part information 
零件名称 
Part name 
变速箱悬置 
Gear-box suspension 
制造日期 
Production date 
/ 
VIN 码 
VIN number 
/ 
销售日期 
Sale date 
/ 
车辆里程数 
Car mileage 
/ 
销售商 
Sale agent 
/ 
失效模式描述 
Invalid situation 
description 
塑料组件断裂 
Plastic part fractured. 
原材料信息：Raw material information 
原材料及牌号 
Raw material 
and trademark 
PA66-GF20 
A102GH 
原材料厂商 
Raw material producer 
苏州旭光 
散件供应商 
Part supplier 
/ 
金属热处理状态 
Metal heat treatment state 
/ 
失效零件见图1：The invalid part is shown in Fig 1.  
Ⅱ. 结论与建议 Conclusions and suggestions 
结论：1. 零件受外力导致断裂。 
2. 零件材料符合技术要求。  
Conclusions:  1. Foreign force made part fracture. 
2. Material performance of part conformed to requirements.   
 
 
      
分发： 
Dispenser 
刘纪丙 
检验者： 
Identifier 
狄春峰 
审核： 
Auditor 
 
批准： 
Approver 
 
日期： 
Date 
2013.07.12 
日期： 
Date 
 
日期： 
Date 
 
 


 
上海汽车中心实验室
(SAIC Center Lab) 
中国·上海·嘉定区安研路201 号 
邮编. 201804 
No. 201 Anyan Road, Jiading District,  
Shanghai, China. 
Post code :200433 
报告编号：Report number 
SCL-S-13-0196M 
委托者Requestor：刘纪丙 
送样日期Deliver date：2013.07.08 
报告日期Report date：2013.07.12 
第 2 页 共 3 页 
Page 2 of 3  
 
 
图1 失效件 
Fig.1 Failure part 
III. 测试结果 Test Results 
序号 
No. 
试验项目 
Test item 
额定值 
Requirement 
试验结果 
Test result 
评价 Evaluation 
第一次 
第二次 
合格 
qualified 
不合格 
unqualified 
I 
失效件 
 
 
1 
红外（GB/T6040-2002） 
Infrared Spectroscopy 
PA66 
PA66 
× 
 
2 
熔点（GB/T19466.3-2006） 
Melting point (℃) 
260±5 
260 
× 
 
3 
焓值（GB/T19466.3-2006） 
Enthalpy (J/g) 
/ 
45.6 
50.4 
 
 
4 
灰分（GB/T9345.1-2008） 
Ash content (%) 
20±3 
23 
× 
 
II 
新件 
 
 
1 
红外（GB/T6040-2002） 
Infrared Spectroscopy 
PA66 
PA66 
× 
 
2 
熔点（GB/T19466.3-2006） 
Melting point (℃) 
260±5 
260 
× 
 
3 
焓值（GB/T19466.3-2006） 
Enthalpy (J/g) 
/ 
48.9 
54.1 
 
 
4 
灰分（GB/T9345.1-2008） 
Ash content (%) 
20±3 
23 
× 
 
III 
粒料  
 
 
1 
红外（GB/T6040-2002） 
Infrared Spectroscopy 
PA66 
PA66 
× 
 
2 
熔点（GB/T19466.3-2006） 
Melting point (℃) 
260±5 
262 
× 
 
3 
焓值（GB/T19466.3-2006） 
Enthalpy (J/g) 
/ 
61.4 
55.6 
 
 
4 
灰分（GB/T9345.1-2008） 
Ash content (%) 
20±3 
22 
× 
 
小结：零件材料符合技术要求。 


 
上海汽车中心实验室
(SAIC Center Lab) 
中国·上海·嘉定区安研路201 号 
邮编. 201804 
No. 201 Anyan Road, Jiading District,  
Shanghai, China. 
Post code :200433 
报告编号：Report number 
SCL-S-13-0196M 
委托者Requestor：刘纪丙 
送样日期Deliver date：2013.07.08 
报告日期Report date：2013.07.12 
第 3 页 共 3 页 
Page 3 of 3  
 
Ⅳ. 宏观分析 Macroscopic observation 
 
 
失效件断口如图2 所示，断口呈脆断特征，系零件受外力超过料负荷导致断裂。失效件断口无
明显工艺缺陷。 
 
图2 失效件断口 
Fig. 2 Fracture of failure part

File: 材料工程师/SCL-S-13-0197M 燃油泵.pdf.md
# SCL-S-13-0197M 燃油泵.pdf

 
上海汽车中心实验室
(SAIC Center Lab) 
中国·上海·嘉定区安研路201 号 
邮编. 201804 
No. 201 Anyan Road, Jiading District,  
Shanghai, China. 
Post code :200433 
报告编号：Report number 
SCL-S-13-0197M 
委托者Requestor：严新富 
送样日期Deliver date：2013.07.08 
报告日期Report date：2013.07.12 
第 1 页 共 5 页 
Page 1 of 5  
 
零件号 
Part number 
10026592 
零件名称 
Part name 
燃油泵 
Fuel pump 
图纸日期 
Drawing date  
/ 
零件生产日期 
Production date 
/ 
供货商 
Supplier 
联合电子 
Lianhe Dianzi 
车型/项目 
Car type/project 
IP 21 
 
   阶段性报告  Stage report        结论性报告 Conclusion report           测试报告 Test report 
Ⅰ.任务描述 Task description 
实验室受委托对燃油泵进行失效原因分析，失效零件具体信息如下： 
As requested, QA lab has analyzed the invalid cause of fuel pump, and the information of invalid part is shown as 
following： 
零件信息：Part information 
零件名称 
Part name 
燃油泵 
Fuel pump 
制造日期 
Production date 
/ 
VIN 码 
VIN number 
/ 
销售日期 
Sale date 
/ 
车辆里程数 
Car mileage 
5 km 
销售商 
Sale agent 
/ 
失效模式描述 
Invalid situation 
description 
燃油泵磨损 
Fuel pump was worn out. 
原材料信息：Raw material information 
原材料及牌号 
Raw material 
and trademark 
进出油板 PPS-(GF+M)65 
叶轮 PPS-(GF+M)65 
原材料厂商 
Raw material producer 
菲利普石油 
散件供应商 
Part supplier 
上海维科 东莞日迈 
金属热处理状态 
Metal heat treatment state 
/ 
失效零件见图1：The invalid part is shown in Fig 1.  
Ⅱ. 结论与建议 Conclusions and suggestions 
结论： 1. 零件间隙过小导致磨损，失效。 
2. 零件材料符合技术要求。3. 零件注塑工艺不佳。 
Conclusions:  1. The clearance of part was too small, which made part wear out and fail.    
2. Material performance of part conformed to requirements. 3. Injection process was bad.    
建议： 1. 改善注塑工艺。 
       2. 调查间隙过小的原因。 
Suggestions: 1. The injection process should be improved. 
           2. The reason of undersize clearance should be investigated. 
分发： 
Dispenser 
严新富 
检验者： 
Identifier 
狄春峰 
审核： 
Auditor 
 
批准： 
Approver 
 
日期： 
Date 
2013.07.12 
日期： 
Date 
 
日期： 
Date 
 
 


 
上海汽车中心实验室
(SAIC Center Lab) 
中国·上海·嘉定区安研路201 号 
邮编. 201804 
No. 201 Anyan Road, Jiading District,  
Shanghai, China. 
Post code :200433 
报告编号：Report number 
SCL-S-13-0197M 
委托者Requestor：严新富 
送样日期Deliver date：2013.07.08 
报告日期Report date：2013.07.12 
第 2 页 共 5 页 
Page 2 of 5  
 
 
          
     
图1 失效件 
Fig.1 Failure part 
III. 测试结果 Test Results  
序号 
No. 
试验项目 
Test item 
额定值 
Requirement 
试验结果 
Test result 
评价 Evaluation 
第一次 
第二次 
合格 
qualified 
不合格 
unqualified 
I 
失效件（进出油板） 
 
 
1 
红外（GB/T6040-2002） 
Infrared Spectroscopy 
PPS 
PPS 
× 
 
2 
熔点（GB/T19466.3-2006） 
Melting point (℃) 
280±5 
280 
× 
 
3 
焓值（GB/T19466.3-2006） 
Enthalpy (J/g) 
/ 
15.6 
16.7 
× 
 
4 
灰分（GB/T9345.1-2008） 
Ash content (%) 
65±2 
65.9 
× 
 
II 
新件（进出油板） 
 
 
1 
红外（GB/T6040-2002） 
Infrared Spectroscopy 
PPS 
PPS 
× 
 
2 
熔点（GB/T19466.3-2006） 
Melting point (℃) 
280±5 
280 
× 
 
3 
焓值（GB/T19466.3-2006） 
Enthalpy (J/g) 
/ 
15.1 
17.9 
× 
 
4 
灰分（GB/T9345.1-2008） 
Ash content (%) 
65±2 
66.7 
× 
 
III 
粒料（进出油板） 
 
 


 
上海汽车中心实验室
(SAIC Center Lab) 
中国·上海·嘉定区安研路201 号 
邮编. 201804 
No. 201 Anyan Road, Jiading District,  
Shanghai, China. 
Post code :200433 
报告编号：Report number 
SCL-S-13-0197M 
委托者Requestor：严新富 
送样日期Deliver date：2013.07.08 
报告日期Report date：2013.07.12 
第 3 页 共 5 页 
Page 3 of 5  
 
序号 
No. 
试验项目 
Test item 
额定值 
Requirement 
试验结果 
Test result 
评价 Evaluation 
第一次 
第二次 
合格 
qualified 
不合格 
unqualified 
1 
红外（GB/T6040-2002） 
Infrared Spectroscopy 
PPS 
PPS 
× 
 
2 
熔点（GB/T19466.3-2006） 
Melting point (℃) 
280±5 
280 
× 
 
3 
焓值（GB/T19466.3-2006） 
Enthalpy (J/g) 
/ 
16.0 
17.7 
× 
 
4 
灰分（GB/T9345.1-2008） 
Ash content (%) 
65±2 
65.9 
× 
 
IV 
失效件（叶轮） 
 
 
1 
红外（GB/T6040-2002） 
Infrared Spectroscopy 
PPS 
PPS 
× 
 
2 
熔点（GB/T19466.3-2006） 
Melting point (℃) 
280±5 
280 
× 
 
3 
焓值（GB/T19466.3-2006） 
Enthalpy (J/g) 
/ 
14.0 
15.3 
× 
 
4 
灰分（GB/T9345.1-2008） 
Ash content (%) 
65±2 
66.2 
× 
 
V 
新件（叶轮） 
 
 
1 
红外（GB/T6040-2002） 
Infrared Spectroscopy 
PPS 
PPS 
× 
 
2 
熔点（GB/T19466.3-2006） 
Melting point (℃) 
280±5 
280 
× 
 
3 
焓值（GB/T19466.3-2006） 
Enthalpy (J/g) 
/ 
14.2 
15.9 
× 
 
4 
灰分（GB/T9345.1-2008） 
Ash content (%) 
65±2 
66.1 
× 
 
VI 
粒料（叶轮） 
 
 
1 
红外（GB/T6040-2002） 
Infrared Spectroscopy 
PPS 
PPS 
× 
 
2 
熔点（GB/T19466.3-2006） 
Melting point (℃) 
280±5 
280 
× 
 
3 
焓值（GB/T19466.3-2006） 
Enthalpy (J/g) 
/ 
13.8 
16.6 
× 
 
4 
灰分（GB/T9345.1-2008） 
Ash content (%) 
65±2 
66.3 
× 
 
小结：零件材料符合技术要求。 


 
上海汽车中心实验室
(SAIC Center Lab) 
中国·上海·嘉定区安研路201 号 
邮编. 201804 
No. 201 Anyan Road, Jiading District,  
Shanghai, China. 
Post code :200433 
报告编号：Report number 
SCL-S-13-0197M 
委托者Requestor：严新富 
送样日期Deliver date：2013.07.08 
报告日期Report date：2013.07.12 
第 4 页 共 5 页 
Page 4 of 5  
 
Ⅳ. 宏观分析 Macroscopic observation 
 
 
失效件上盖板如图2 所示。失效件上盖板有两圈磨损痕迹，并发现大量粉末状沉积物。 
 
 
图2 失效件 
Fig. 2 Frailure part 
 
在下盖板和叶轮上也能发现类似磨损痕迹，将这些磨损痕迹放大观察如图3 所示。磨损痕迹更
加明显，且可以观察到有裸露在外的玻纤头。 
 
 
图3 失效件 
Fig. 3 Failure part 
 
 
 
 


 
上海汽车中心实验室
(SAIC Center Lab) 
中国·上海·嘉定区安研路201 号 
邮编. 201804 
No. 201 Anyan Road, Jiading District,  
Shanghai, China. 
Post code :200433 
报告编号：Report number 
SCL-S-13-0197M 
委托者Requestor：严新富 
送样日期Deliver date：2013.07.08 
报告日期Report date：2013.07.12 
第 5 页 共 5 页 
Page 5 of 5  
 
 
用显微红外对失效件上的残留白色粉末进行分析（如图4）。白色粉末的主要成分为PPS+填料，
与进出油板和叶轮的成分一致，可以判定是由于进出油板和叶轮的摩擦所产生的。 
根据测量，失效件进出油板和叶轮间的间隙小于技术要求。综合以上分析结果可以确认，该失
效是由于进出油板与叶轮间隙过小导致相互之间的摩擦，裸露在外玻纤头加强了摩擦的效果导致零
件磨损并产生大量白色粉末，进而使得燃油泵失效。 
 
图4 红外分析 
Fig. 4 IR 
 
将失效件与新件剖开，检查其材料内部结构如图5 所示。失效件和新件均存在内部孔洞，注塑
工艺不佳。 
 
  图5 失效模拟 
Fig. 5 Crash simulation
