Repository: kujaxr/obsidian-vault

File: 材料工程师/SCL-S-13-0198M.pdf.md
# SCL-S-13-0198M.pdf

 
上海汽车中心实验室
SAIC Center Lab 
中国·上海·嘉定区安研路201 号 
邮编. 201804 
No. 201 Anyan Road, Jiading District,  
Shanghai, China. 
Post code :201804 
报告编号： 
Report number 
SCL-S-13-0198M 
委托者  TM  黄俊杰 
Requestor： 
 委托编号 
Request number： 
送样日期2013.7.8 
Deliver date:  
报告日期2013.7.19 
Report date： 
第 1 页 共 15 页 
 
SMPV-0.2.3-002-QA -F01 
零件号 
Part number 
10057513 
10057505 
 零件名称 
Part name 
三档从动齿轮 ASSY GEAR 3RD 
内输入轴 INPUT SHAFT INNER 
图纸日期 
Drawing date  
2013.3.14 
零件生产日期 
Production date 
/ 
 供货商 
Supplier 
浙江双环传动股份有限公司 
车型/项目 
Car type/project 
DCT360B 变速箱 
阶段性报告  Stage report        结论性报告 Conclusion report 
Ⅰ.任务描述 Task description 
实验室受委托对失效三档从动齿轮、内输入轴进行失效原因分析，失效零件具体信息如下： 
As requested, QA lab has analyzed the failure cause of the ASSY GEAR 3RD and INPUT SHAFT INNER, and the information of failed 
part is shown as following： 
零件信息：Part information 
零件名称 
Part name 
三档从动齿轮 ASSY GEAR 3RD 
内输入轴 INPUT SHAFT INNER 
制造日期 
Production date 
/ 
VIN 码 
VIN 
/ 
销售日期 
Sale date 
/ 
车辆里程数 
Car mileage 
/ 公里 (km) 
维修站名称 
Sale agent 
台架试验 
失效模式描述 
Failure circumstance 
description 
变速箱R3 耐久实验，进行到第12 小时，三档主从动齿发生断裂。 
原材料信息：Raw material information 
原材料及牌号 
Raw material specification 
20MnCr5 
原材料厂商 
Raw material producer 
/ 
散件供应商 
Component supplier 
/ 
金属热处理状态 
Metal heat treatment state 
渗碳+淬火 
Ⅱ. 结论与建议 Conclusions and suggestions 
结论Conclusions： 
1、 三档主动齿属疲劳断裂，疲劳源起始于齿根部的R 角附近。The failure of INPUT SHAFT INNER belongs to fatigue fracture, 
fatigue source starting at the R angle near the tooth root. 
2、 三档从动齿是由于三档主动齿失效后被动断裂的。Third gear third gear driven gear is due to the lapse of passive active tooth 
3、 两个失效件的齿根部R 圆角不符合技术要求，且三档主动齿的齿根部R 圆角处的有效硬化层深度低于技术要求。两个失效
件的其他材料性能符合技术要求。Two failures R tooth root fillet pieces do not meet the technical requirements, and third gear 
driving gear tooth root fillet R effective hardened layer depth below the technical requirements. Two pieces of other material 
properties meet the technical requirements. 
建议Suggestions： 
1、 供应商加强质量控制。Suppliers to strengthen quality control 
2、 请校齿根R 角处的实际载荷。Check the actual load for the gear  R corner. 
3、 请检查各零部件之间的配合情况和试验工况。Check with the situation between the two parts and test conditions.. 
      分发： 
Distribution 
TM  黄俊杰 
检验者： 
Author 
白云岭   
Bai Yunling 
审核： 
Auditor 
 
批准： 
Approver 
 
日期： 
Date 
2013.7.19 
日期： 
Date 
 
日期： 
Date 
 


 
上海汽车中心实验室
SAIC Center Lab 
中国·上海·嘉定区安研路201 号 
邮编. 201804 
No. 201 Anyan Road, Jiading District,  
Shanghai, China. 
Post code :201804 
报告编号： 
Report number 
SCL-S-13-0198M 
委托者  TM  黄俊杰 
Requestor： 
 委托编号 
Request number： 
送样日期2013.7.8 
Deliver date:  
报告日期2013.7.19 
Report date： 
第 2 页 共 15 页 
 
SMPV-0.2.3-002-QA -F01 
III. 测试结果 Test Results  
1、1） 失效件在总成中的装配位置关系，见图1。 
 
图1 失效件在总成中的装配位置关系 
2）委托者提供的一套失效件（共2 件：三档主动齿、三档从动齿），实物形貌见图2。 
 
图2 失效件实物形貌 
运转
方向 
三档主动齿 
三档从动齿 


 
上海汽车中心实验室
SAIC Center Lab 
中国·上海·嘉定区安研路201 号 
邮编. 201804 
No. 201 Anyan Road, Jiading District,  
Shanghai, China. 
Post code :201804 
报告编号： 
Report number 
SCL-S-13-0198M 
委托者  TM  黄俊杰 
Requestor： 
 委托编号 
Request number： 
送样日期2013.7.8 
Deliver date:  
报告日期2013.7.19 
Report date： 
第 3 页 共 15 页 
 
SMPV-0.2.3-002-QA -F01 
3）三档主动齿共有34 个斜齿，其中2、3、4、5、6 共五个齿从齿根部断裂，断裂方向如图3b 中黄色箭头所示，
与该齿轮运行中的受力方向一致（见图1） 
  
 
 图 3 三档主动齿实物形貌 
1 
2 
3 
4 
5 
6 
7 
3a 
3b 


 
上海汽车中心实验室
SAIC Center Lab 
中国·上海·嘉定区安研路201 号 
邮编. 201804 
No. 201 Anyan Road, Jiading District,  
Shanghai, China. 
Post code :201804 
报告编号： 
Report number 
SCL-S-13-0198M 
委托者  TM  黄俊杰 
Requestor： 
 委托编号 
Request number： 
送样日期2013.7.8 
Deliver date:  
报告日期2013.7.19 
Report date： 
第 4 页 共 15 页 
 
SMPV-0.2.3-002-QA -F01 
4）收到失效件时，三档主动齿的轴承运行自如、无松动和卡滞现象，肉眼目视轴承挡和花键无严重磨损现象，见
图4。 
 
 
 
图4 
5）三档从动齿共有41 个斜齿，其中1、8、19 共三个齿从齿根部断裂，断裂方向如图5 中黄色虚线所示，与该齿
轮运行中的受力方向一致，见图5。通过肉眼观察，发现6、16、23、31、33、34、39 共七个的齿顶有冲击磨损
痕迹，7、41 共两个齿的齿面有冲击的痕迹。 
 
图5 三档从动齿实物形貌 
 
 


 
上海汽车中心实验室
SAIC Center Lab 
中国·上海·嘉定区安研路201 号 
邮编. 201804 
No. 201 Anyan Road, Jiading District,  
Shanghai, China. 
Post code :201804 
报告编号： 
Report number 
SCL-S-13-0198M 
委托者  TM  黄俊杰 
Requestor： 
 委托编号 
Request number： 
送样日期2013.7.8 
Deliver date:  
报告日期2013.7.19 
Report date： 
第 5 页 共 15 页 
 
SMPV-0.2.3-002-QA -F01 
2、断口分析： 
  1）三档主动齿： 
（1）利用扫描电镜对五个断齿分别进行了断口观察，断裂方向如图6 中黄色虚线所示，发现2、5、6 号断口具
有疲劳特征，3、4 号断口为过载断口，由此可以判断五个齿的断裂顺序应该是6、5、4、3、2。 
（2）典型的宏观断口（6 号断口），具有明显的疲劳区和过载快速断裂区。疲劳源位于齿根R 圆角处（如图7a
中箭头所示），疲劳源具有多元疲劳台阶如图7a 中箭头所示，疲劳源处的R 角表面具有明显的机加工痕迹（如
车削或磨削），见图7b。 
（3）在失效件上垂直于齿面取样，经研磨、抛光后观察：未断裂齿和断裂齿的齿根R 圆角都有明显的台阶（见
图8a、8b），台阶与齿面的过渡圆角约为R0.36（见图8c），很小。工程提供的齿根R 圆角的参考要求，见图
8d、8e。 
（4）疲劳断口的典型微观断口（5 号断口）形貌：疲劳辉纹，见图9。过载断口的典型微观断口（3 号断口）
形貌：沿晶+韧窝（渗碳淬火区），见图10。 
 
 图6 
 
 
 
 
 
 
 
 
 
 
 
 
 
2 
3 
4 
5 
6 
图7  6 号断口宏观观察 
7a 
7b 


 
上海汽车中心实验室
SAIC Center Lab 
中国·上海·嘉定区安研路201 号 
邮编. 201804 
No. 201 Anyan Road, Jiading District,  
Shanghai, China. 
Post code :201804 
报告编号： 
Report number 
SCL-S-13-0198M 
委托者  TM  黄俊杰 
Requestor： 
 委托编号 
Request number： 
送样日期2013.7.8 
Deliver date:  
报告日期2013.7.19 
Report date： 
第 6 页 共 15 页 
 
SMPV-0.2.3-002-QA -F01 
 
 
 
 
 
 
 
 
 
 
 
 
 
 
 
图8   失效主动齿齿根R 角观察 
 
断口面 
齿面 
齿底 
断裂齿 
未断裂齿 
8a 
8e 
8d 
8c 
8b 


 
上海汽车中心实验室
SAIC Center Lab 
中国·上海·嘉定区安研路201 号 
邮编. 201804 
No. 201 Anyan Road, Jiading District,  
Shanghai, China. 
Post code :201804 
报告编号： 
Report number 
SCL-S-13-0198M 
委托者  TM  黄俊杰 
Requestor： 
 委托编号 
Request number： 
送样日期2013.7.8 
Deliver date:  
报告日期2013.7.19 
Report date： 
第 7 页 共 15 页 
 
SMPV-0.2.3-002-QA -F01 
 
  
图9  疲劳断口典型微观形貌   SEM 
 
  图10  过载断口典型微观形貌   SEM 
断后擦伤


 
上海汽车中心实验室
SAIC Center Lab 
中国·上海·嘉定区安研路201 号 
邮编. 201804 
No. 201 Anyan Road, Jiading District,  
Shanghai, China. 
Post code :201804 
报告编号： 
Report number 
SCL-S-13-0198M 
委托者  TM  黄俊杰 
Requestor： 
 委托编号 
Request number： 
送样日期2013.7.8 
Deliver date:  
报告日期2013.7.19 
Report date： 
第 8 页 共 15 页 
 
SMPV-0.2.3-002-QA -F01 
2）三档从动齿： 
（1）利用扫描电镜对3 个断齿分别进行了断口观察，断裂方向如图11 中黄色虚线所示，发现19 号断口具有疲
劳特征，1、8 号断口为过载断口，断裂均起始于齿根R 角处。 
（2）典型的宏观断口（19 号断口），具有明显的疲劳区和过载快速断裂区。疲劳源位于齿根R 圆角处（如图
12 中箭头所示），疲劳源为快速开裂，疲劳源处的R 角表面具有明显的机加工痕迹（如车削或磨削（见图13a）。 
（3）疲劳断口的典型微观断口（19 号断口）形貌：疲劳辉纹，见图13b。过载断口的典型微观断口（8 号断口）
形貌：沿晶+韧窝（渗碳淬火区），见图13c。 
（4）在失效件上垂直于齿面取样，经研磨、抛光后观察：齿根R 圆角都有明显的台阶（见图14），与三档主动
的齿根R 圆角形貌一致。 
 
图11     三档从动齿宏观形貌 


 
上海汽车中心实验室
SAIC Center Lab 
中国·上海·嘉定区安研路201 号 
邮编. 201804 
No. 201 Anyan Road, Jiading District,  
Shanghai, China. 
Post code :201804 
报告编号： 
Report number 
SCL-S-13-0198M 
委托者  TM  黄俊杰 
Requestor： 
 委托编号 
Request number： 
送样日期2013.7.8 
Deliver date:  
报告日期2013.7.19 
Report date： 
第 9 页 共 15 页 
 
SMPV-0.2.3-002-QA -F01 
 
图12  从动齿断口宏观形貌 
 
 
疲劳源 
过载瞬断区 
扩展区 
13a 
13b 


 
上海汽车中心实验室
SAIC Center Lab 
中国·上海·嘉定区安研路201 号 
邮编. 201804 
No. 201 Anyan Road, Jiading District,  
Shanghai, China. 
Post code :201804 
报告编号： 
Report number 
SCL-S-13-0198M 
委托者  TM  黄俊杰 
Requestor： 
 委托编号 
Request number： 
送样日期2013.7.8 
Deliver date:  
报告日期2013.7.19 
Report date： 
第 10 页 共 15 页 
 
SMPV-0.2.3-002-QA -F01 
 
 图13  从动齿断口微观形貌       SEM 
  
图14 失效从动齿齿根R 角观察 
 
 
 
 
13c

File: 材料工程师/SCL-S-13-0199M (修复的).pdf.md
# SCL-S-13-0199M (修复的).pdf

 
上海汽车中心实验室
SAIC Center Lab 
中国·上海·嘉定区安研路201 号 
邮编. 201804 
No. 201 Anyan Road, Jiading District,  
Shanghai, China. 
Post code :201804 
报告编号： 
Report number 
SCL-S-13-0199M 
委托者  CH  施宇锋 
Requestor： 
 委托编号 
Request number： 
送样日期2013.7.8 
Deliver date:  
报告日期2013.7.10 
Report date： 
第 1 页 共 10 页 
 
SMPV-0.2.3-002-QA -F01 
零件号 
Part number 
10094352 
 零件名称 
Part name 
稳定杆衬套支架 
BRACKET-ANTI ROLL BAR 
图纸日期 
Drawing date  
2013.2.4 
零件生产日期 
Production date 
/ 
 供货商 
Supplier 
上海伟中汽车配件厂 
车型/项目 
Car type/project 
AS21 
阶段性报告  Stage report        结论性报告 Conclusion report  
Ⅰ.任务描述 Task description 
实验室受委托对失效稳定杆衬套支架进行失效原因分析，失效零件具体信息如下： 
As requested, QA lab has analyzed the failure cause of BRACKET-ANTI ROLL BAR, and the information of failed 
part is shown as following： 
零件信息：Part information 
零件名称 
Part name 
稳定杆衬套支架 
BRACKET-ANTI ROLL BAR 
制造日期 
Production date 
2013/02 
VIN 码 
VIN 
/ 
销售日期 
Sale date 
/ 
车辆里程数 
Car mileage 
4671 公里 (km) 
维修站名称 
Sale agent 
广德试验场 
失效模式描述 
Failure circumstance 
description 
在广德G11 试验 43.25%时，支架开裂。 
原材料信息：Raw material information 
原材料及牌号 
Raw material specification 
SAPH440 
原材料厂商 
Raw material producer 
宝钢 
散件供应商 
Component supplier 
/ 
金属热处理状态 
Metal heat treatment state 
/ 
Ⅱ. 结论与建议 Conclusions and suggestions 
结论Conclusions： 
1、 支架属疲劳断裂，疲劳源起始于翻边的R 角中心内侧位置。Bracket belongs to fatigue fracture , fatigue source 
starting at the center of R angle flanging. 
2、 R 角过小不符合图纸技术要求。 R angle is too small does not meet the technical requirements of drawings 
3、 支架材料性能符合提供的技术要求。Material properties meet the technical requirements 
建议Suggestions： 
1、 供应商严格控制实物质量（如毛刺、裂纹、R 角等）。Suppliers strict control of the physical quality (such as 
glitches, crack, R angle, etc.). 
2、 校核支架翻边处R 角处的实际载荷，对弯折处的内R 角明确技术要求。Check the actual load for the gear sets 
R corner. clear technical requirements within for the angles the R in bent. 
3、 请关注稳定杆橡胶衬套的性能。Concerned about the performance of the rubber bushing stabilizer bar. 
 
      分发： 
Distribution 
CH  施宇锋 
检验者： 
Author 
白云岭   
Bai Yunling 
审核： 
Auditor 
 
批准： 
Approver 
 
日期： 
Date 
2013.7.10 
日期： 
Date 
 
日期： 
Date 
 


 
上海汽车中心实验室
SAIC Center Lab 
中国·上海·嘉定区安研路201 号 
邮编. 201804 
No. 201 Anyan Road, Jiading District,  
Shanghai, China. 
Post code :201804 
报告编号： 
Report number 
SCL-S-13-0199M 
委托者  CH  施宇锋 
Requestor： 
 委托编号 
Request number： 
送样日期2013.7.8 
Deliver date:  
报告日期2013.7.10 
Report date： 
第 2 页 共 10 页 
 
SMPV-0.2.3-002-QA -F01 
III. 测试结果 Test Results  
1、1） 失效件（后稳定杆衬套支架）在整车中的装配位置，见图1。 
 
 
 
 
 
 
 
图1  失效件（后稳定杆衬套支架）在整车中的装配位置 
 
 


 
上海汽车中心实验室
SAIC Center Lab 
中国·上海·嘉定区安研路201 号 
邮编. 201804 
No. 201 Anyan Road, Jiading District,  
Shanghai, China. 
Post code :201804 
报告编号： 
Report number 
SCL-S-13-0199M 
委托者  CH  施宇锋 
Requestor： 
 委托编号 
Request number： 
送样日期2013.7.8 
Deliver date:  
报告日期2013.7.10 
Report date： 
第 3 页 共 10 页 
 
SMPV-0.2.3-002-QA -F01 
2）收到委托者提供的失效件（支架）1 件，断裂位于R 角的45°位置，实物形貌见图2。 
 
 
图2 失效件实物形貌 
 
 
2a 
2b 


 
上海汽车中心实验室
SAIC Center Lab 
中国·上海·嘉定区安研路201 号 
邮编. 201804 
No. 201 Anyan Road, Jiading District,  
Shanghai, China. 
Post code :201804 
报告编号： 
Report number 
SCL-S-13-0199M 
委托者  CH  施宇锋 
Requestor： 
 委托编号 
Request number： 
送样日期2013.7.8 
Deliver date:  
报告日期2013.7.10 
Report date： 
第 4 页 共 10 页 
 
SMPV-0.2.3-002-QA -F01 
3）宏观观察： 
 a、支架的两个螺栓装配孔的螺栓法兰面的压痕清晰且无移动的痕迹，说明螺栓紧固连接完好，见图3。 
 
 
图3  螺栓孔宏观观察 
b、失效件支架的另一端（未断裂）的翻边处也发现了裂纹（见图4），裂纹长度约4.5mm，位置与图2b 所示的位
置一致，此裂纹是后开裂的，为次生裂纹。 
 
图4 失效件支架的另一端宏观形貌 
 
 


 
上海汽车中心实验室
SAIC Center Lab 
中国·上海·嘉定区安研路201 号 
邮编. 201804 
No. 201 Anyan Road, Jiading District,  
Shanghai, China. 
Post code :201804 
报告编号： 
Report number 
SCL-S-13-0199M 
委托者  CH  施宇锋 
Requestor： 
 委托编号 
Request number： 
送样日期2013.7.8 
Deliver date:  
报告日期2013.7.10 
Report date： 
第 5 页 共 10 页 
 
SMPV-0.2.3-002-QA -F01 
4、断口观察： 
1）断口具有典型的疲劳特征，清晰可见疲劳台阶和疲劳辉纹，疲劳源位于翻边R 角处的内尖角处（如图中红色
箭头所示），见图5a；疲劳源形貌如5b、5c 所示，清晰可见疲劳的起源和疲劳辉纹。 
 
 
 
 
 
图5 断口观察 
 
 
 
 
疲劳台阶 
疲劳源 
疲劳辉纹 
疲劳源 
5a 
5b 
5c 


 
上海汽车中心实验室
SAIC Center Lab 
中国·上海·嘉定区安研路201 号 
邮编. 201804 
No. 201 Anyan Road, Jiading District,  
Shanghai, China. 
Post code :201804 
报告编号： 
Report number 
SCL-S-13-0199M 
委托者  CH  施宇锋 
Requestor： 
 委托编号 
Request number： 
送样日期2013.7.8 
Deliver date:  
报告日期2013.7.10 
Report date： 
第 6 页 共 10 页 
 
SMPV-0.2.3-002-QA -F01 
5、新零件宏观观察： 
新零件的R 角附近有剪切毛刺，不符合图纸技术要求（要求：产品表面无毛刺、裂纹），见图6 b；且毛刺上发现
冲压产生的裂纹，不符合图纸技术要求（要求：产品表面无毛刺、裂纹），见图6 a，通过比较此裂纹的位置与失
效件的断裂位置不同，且断裂起始位置不在毛刺开裂的位置，因此这种冲压毛刺裂纹不是造成此次开的根本原因。 
 
 
 
 
 
图6 新零件实物形貌 
 
 
 
 
6a 
6b 


 
上海汽车中心实验室
SAIC Center Lab 
中国·上海·嘉定区安研路201 号 
邮编. 201804 
No. 201 Anyan Road, Jiading District,  
Shanghai, China. 
Post code :201804 
报告编号： 
Report number 
SCL-S-13-0199M 
委托者  CH  施宇锋 
Requestor： 
 委托编号 
Request number： 
送样日期2013.7.8 
Deliver date:  
报告日期2013.7.10 
Report date： 
第 7 页 共 10 页 
 
SMPV-0.2.3-002-QA -F01 
6、零件R 角尺寸测量： 
    1）失效件和新零件的翻边处R 角都小于图纸技术要求，不合格。 
零件状态 
技术要求 
实测值 
判别 
失效件 
（R8） 
2.7、3.0 （图7a、7b） 
不合格 
新零件 
3.2、3.3 （图7c、7d） 
不合格 
 
 
 
 
图7 
  
 
 
 
 
 
 
 
 
7a 
7b 
7c 
7d 


 
上海汽车中心实验室
SAIC Center Lab 
中国·上海·嘉定区安研路201 号 
邮编. 201804 
No. 201 Anyan Road, Jiading District,  
Shanghai, China. 
Post code :201804 
报告编号： 
Report number 
SCL-S-13-0199M 
委托者  CH  施宇锋 
Requestor： 
 委托编号 
Request number： 
送样日期2013.7.8 
Deliver date:  
报告日期2013.7.10 
Report date： 
第 8 页 共 10 页 
 
SMPV-0.2.3-002-QA -F01 
 2）失效件和新零件的弯折处外R 角和内R 角剖切后测试结果如图8 所示，结果表明内R 角不规则，显示有两个
圆角构成、R 角偏小。 
 
 
 
 
图8 
 
7、CAE 分析： 
   工程部门利用CAE 仿真对失效件开裂部位进行了应力分析，结果如下表：表明失效件断裂位置的实际应力强
度已经超出了该种材料的屈服强度，存在风险。 
序号 
R 角尺寸 
原材料的屈服强度/MPa (t=2.5mm) 
BQB/310-2009 
CAE 分析结果 
1 
R8 (图纸技术要求) 
≥305 MPa 
MAX=216 MPa （图9） 
1.1 
R3（失效件实测值） 
≥305 MPa 
MAX=316 MPa （图9） 
失效件 
新零件 


 
上海汽车中心实验室
SAIC Center Lab 
中国·上海·嘉定区安研路201 号 
邮编. 201804 
No. 201 Anyan Road, Jiading District,  
Shanghai, China. 
Post code :201804 
报告编号： 
Report number 
SCL-S-13-0199M 
委托者  CH  施宇锋 
Requestor： 
 委托编号 
Request number： 
送样日期2013.7.8 
Deliver date:  
报告日期2013.7.10 
Report date： 
第 9 页 共 10 页 
 
SMPV-0.2.3-002-QA -F01 
 
图9  CAE 分析 
二、材料分析： 
    
附表1 
 序
号 
试验项目 
额定值 
试验结果 
评价 
合格 
不合格 
1 
失效件 
 
 
 
 
1.1 
化学成分/ SAPH440 
（来源于失效委托信息表） 
BQB/310 
 
 
 
 
C 
≤0.21  
0.058 
X 
 
 
Si 
≤0.30  
0.015 
X 
 
 
Mn 
≤1.50  
1.098 
X 
 
 
P 
≤0.030 
0.014 
X 
 
 
S 
≤0.025 
0.0063 
X 
 
 
Al 
≥0.010 
0.028 
X 
 
1.2 
硬度 
/ 
173HV10、173 HV10、 
172 HV5 
X 
 
1.3 
抗拉强度 
≥440MPa 
/ 
/ 
 
1.4 
失效件实测抗拉应力
//MPa 
/ 
586、586、582   1 
/ 
 
R8 
R3 


 
上海汽车中心实验室
SAIC Center Lab 
中国·上海·嘉定区安研路201 号 
邮编. 201804 
No. 201 Anyan Road, Jiading District,  
Shanghai, China. 
Post code :201804 
报告编号： 
Report number 
SCL-S-13-0199M 
委托者  CH  施宇锋 
Requestor： 
 委托编号 
Request number： 
送样日期2013.7.8 
Deliver date:  
报告日期2013.7.10 
Report date： 
第 10 页 共 10 页 
 
SMPV-0.2.3-002-QA -F01 
1.5 
板材厚度 
t=2.5 
2.42、2.43、2.43（图10） 
X 
 
2 
新零件 
 
 
 
 
2.1 
化学成分/ SAPH440 
（来源于失效委托信息表） 
BQB/310 
 
 
 
 
C 
≤0.21  
0.062 
X 
 
 
Si 
≤0.30  
0.016 
X 
 
 
Mn 
≤1.50  
1.109 
X 
 
 
P 
≤0.030 
0.014 
X 
 
 
S 
≤0.025 
0.0058 
X 
 
 
Al 
≥0.010 
0.036 
X 
 
2.2 
硬度 
/ 
167HV10、166 HV10、 
X 
 
2.3 
抗拉强度 
≥440MPa 
/ 
/ 
 
2.4 
失效件实测抗拉应力 
/ 
566、563   1 
/ 
 
2.5 
板材厚度 
t=2.5 
2.38、2.39、2.40（图11） 
X 
 
1、该数据由硬度转换而来，转换标准为GB/T11172-1999。 
 
 
图10 失效件板材厚度                    图11 新零件板材厚度

File: 材料工程师/SCL-S-13-0200M 机油尺管.pdf.md
# SCL-S-13-0200M 机油尺管.pdf

 
上海汽车中心实验室 
中国·上海·嘉定区安研路201 号 
邮编. 201804 
 
SAIC QA Laboratory 
201 Anhong rd, Anting, Shanghai 
报告编号 
Report number 
 
SCL-S-13-0200M 
委托者: DRE 施爱萍；SQE 包文誉 
Request person, dept： 
委托编号:  /  
Request number: 
送样日期:  2013.07.11 
Request date:  
报告日期:  2013.07.31 
Report date：  
第1页共9页 
 
SMPV-0.2.3-002-QA -F01 
零件号Part number 
10001458 
零件名称 
Part name 
机油尺管总成 
Oil Dipstick Tube Assembly 
图纸日期Drawing date 
/ 
零件生产日期Part production date 
2012.12.18 
供货商 
Supplier 
常州盛世达流体连接器有限公司 
Changzhou Senstar Automotive Fluid Connector Co., Ltd 
车型/项目Car type/project 
IS12 
阶段性报告 Interim report                结论性报告 Conclusion report          
 
Ⅰ.任务描述 Task description 
实验室受委托对机油尺管总成进行失效原因分析，失效零件具体信息如下： 
As requested, SCL has analyzed the failure of oil dipstick tube assembly. The information of the failed part is as 
following： 
零件信息：Part information 
零件名称 
Part name 
机油尺管总成 
Oil Dipstick Tube Assembly 
车制造日期 
Vehicle production date 
/ 
VIN 码 
VIN 
/ 
销售日期 
Sale date 
/ 
车辆里程数 
Car mileage 
/ 
维修站名称 
Sale agent 
/ 
失效模式描述 
Failure circumstance  
1.8T-FR 发动机在同济大学进行400H 耐久试验(尚未完成进度)，机油尺管断裂； 
Oil Dipstick Tube Assembly was broken. 
原材料信息：Raw material information 
原材料及牌号 
Raw material specification 
钢管：10#无缝钢管 
支架：20# 
原材料厂商 
Raw material producer 
宝钢 
散件供应商 
Component supplier 
常州精达/苏州鑫泰 
金属热处理状态 
Metal heat treatment state 
/ 
失效零件见图2：The failed part is shown in figure 2.  
Ⅱ. 结论与建议 Conclusions and Suggestions 
结论Conclusions： 
1. 机油尺管是由于疲劳而断裂的，与其匹配的支架也发生疲劳开裂；Oil dipstick tube was broken by fatigue, and the 
bracket was also fatigue fracture. 
2. 失效件中间固定支架形状异常，与图纸不一致(见图3)，导致其在装配后出现异常的应力载荷，是引起本次失
效的根本原因；The structure of bracket didn’t meet the requirement, which resulted in the abnormal stress when at 
assembly. It was the root reason of failure.  
3. 失效件中间支架材质不符合图纸要求(20#钢)，对送来的新机油尺管支架材质检测，也不符合图纸要求；The 
material of failed bracket and the new one didn’t meet the requirement. 
4. 机油尺管材质无异常；The material of oil dipstick tube was normal.  
 
建议Suggestions： 
1. 追查失效件的来源；Trace the source of failed parts. 
2. 抽查同规格产品，确认支架材质与尺寸是否与图纸一致；Check the same specification parts according the drawing.  
 
分发: 
Distribution 
DRE 施爱萍；SQE 包文誉 
检验者Author 
薛 喜 才 
审核Auditor 
 
批准Approver 
 
日期Date 
2013.07.31 
日期Date 
 
日期Date 
 


 
上海汽车中心实验室 
中国·上海·嘉定区安研路201 号 
邮编. 201804 
 
SAIC QA Laboratory 
201 Anhong rd, Anting, Shanghai 
报告编号 
Report number 
 
SCL-S-13-0200M 
委托者: DRE 施爱萍；SQE 包文誉 
Request person, dept： 
委托编号:  /  
Request number: 
送样日期:  2013.07.11 
Request date:  
报告日期:  2013.07.31 
Report date：  
第2页共9页 
 
SMPV-0.2.3-002-QA -F01 
III. 调查结果 Investigation Results  
送来失效件见图2 所示，机油尺管断裂且与其匹配的支架弯角处有裂纹，管夹、裙架处无异常，固定螺栓未发现
松动。图1 为机油尺管装配数模图。 
 
 
 
 
 
 
 
 
 
 
 
 
 
 
 
 
 
 
 
 
 
 
图1  机油尺管装配数模图 
 
 
 
 
 
 
 
 
  
 
 
 
 
 
 
图2   失效件 
裙架 
中间支架 
管夹 
支架开裂 
机油尺管断裂 
机油标尺 
发动机吊耳 
水管总成 
裙架 
断裂位置 
用1 个M6x16 螺钉将机油标尺支架
和水管支架一起装配到发动机进气
歧管上 
管夹 


 
上海汽车中心实验室 
中国·上海·嘉定区安研路201 号 
邮编. 201804 
 
SAIC QA Laboratory 
201 Anhong rd, Anting, Shanghai 
报告编号 
Report number 
 
SCL-S-13-0200M 
委托者: DRE 施爱萍；SQE 包文誉 
Request person, dept： 
委托编号:  /  
Request number: 
送样日期:  2013.07.11 
Request date:  
报告日期:  2013.07.31 
Report date：  
第3页共9页 
 
SMPV-0.2.3-002-QA -F01 
临港1.8T-FR 发动机机油尺管的螺栓安装顺序依次为：裙架→管夹（吊耳处）→中间支架(将机油尺管支架和水
管支架一起固定在进气歧管上)。由于裙架和吊耳处螺栓先固定，导致中间支架处螺栓与螺栓孔匹配会有偏差，
有一定的装配应力存在；但据DRE 反馈，该部位以前从未发生过类似的失效，所以按照目前装配工艺，机油尺
管是可以满足其疲劳寿命。 
图3 为失效件与新零件支架结构对比。由图可见，失效件支架形状异常，与图纸不一致；同时对支架外观检查，
未发现明显的变形痕迹，可知，失效件支架还基本保持其原始结构形状。如果将此支架装配在进气歧管上，会造
成螺栓与螺栓孔匹配很困难，从而在装配后出现异常的应力载荷。 
 
 
 
 
 
 
 
 
 
 
 
 
 
 
 
 
 
 
 
 
 
 
 
 
 
 
图3   失效件与新零件结构图 
 
 
 
 
 
 
 
 
失效件 
新零件，与图纸一致 
断口裂纹源 
支架开裂，起源于支
架结构弯曲内表面 


 
上海汽车中心实验室 
中国·上海·嘉定区安研路201 号 
邮编. 201804 
 
SAIC QA Laboratory 
201 Anhong rd, Anting, Shanghai 
报告编号 
Report number 
 
SCL-S-13-0200M 
委托者: DRE 施爱萍；SQE 包文誉 
Request person, dept： 
委托编号:  /  
Request number: 
送样日期:  2013.07.11 
Request date:  
报告日期:  2013.07.31 
Report date：  
第4页共9页 
 
SMPV-0.2.3-002-QA -F01 
断口分析 
机油尺管断口低倍形貌，见图4 所示。有图可见，典型的疲劳断裂，裂纹起源于机油尺管外表面。机油尺
管断裂后由于相互摩擦导致局部断口形貌无法辨别。 
 
 
 
 
 
 
 
 
 
 
 
 
 
 
 
 
 
 
 
 
 
 
 
 
 
 
 
 
 
 
图4   断口低倍形貌 
 
 
 
 
 
 
 
 
疲劳源 
铜焊料 
图5a 
图5b 


 
上海汽车中心实验室 
中国·上海·嘉定区安研路201 号 
邮编. 201804 
 
SAIC QA Laboratory 
201 Anhong rd, Anting, Shanghai 
报告编号 
Report number 
 
SCL-S-13-0200M 
委托者: DRE 施爱萍；SQE 包文誉 
Request person, dept： 
委托编号:  /  
Request number: 
送样日期:  2013.07.11 
Request date:  
报告日期:  2013.07.31 
Report date：  
第5页共9页 
 
SMPV-0.2.3-002-QA -F01 
 
 
 
 
 
 
 
 
 
 
 
 
 
 
 
 
 
 
 
 
 
 
 
 
 
 
 
 
 
 
 
 
 
 
 
 
 
 
 
 
 
图5   断口微观形貌 
(a) 
(b) 
图5a 为裂纹扩展区典型的疲劳条纹； 
图5a 
图3c 
图5b 
图5b 为疲劳区过渡到瞬断区形貌； 


 
上海汽车中心实验室 
中国·上海·嘉定区安研路201 号 
邮编. 201804 
 
SAIC QA Laboratory 
201 Anhong rd, Anting, Shanghai 
报告编号 
Report number 
 
SCL-S-13-0200M 
委托者: DRE 施爱萍；SQE 包文誉 
Request person, dept： 
委托编号:  /  
Request number: 
送样日期:  2013.07.11 
Request date:  
报告日期:  2013.07.31 
Report date：  
第6页共9页 
 
SMPV-0.2.3-002-QA -F01 
图6 为裂纹源外观，未发现明显的缺陷；沿裂纹源纵向刨切进行金相观察，其微观组织无异常，见图7。 
 
 
 
 
 
 
 
 
 
 
 
 
 
 
 
 
 
 
 
图6  裂纹源处外观 
图6   裂纹源外观 
 
 
 
 
 
 
 
 
 
 
 
 
 
 
 
 
 
 
 
图7   裂纹源微观组织 
金相分析 
铜焊料 
断口 


 
上海汽车中心实验室 
中国·上海·嘉定区安研路201 号 
邮编. 201804 
 
SAIC QA Laboratory 
201 Anhong rd, Anting, Shanghai 
报告编号 
Report number 
 
SCL-S-13-0200M 
委托者: DRE 施爱萍；SQE 包文誉 
Request person, dept： 
委托编号:  /  
Request number: 
送样日期:  2013.07.11 
Request date:  
报告日期:  2013.07.31 
Report date：  
第7页共9页 
 
SMPV-0.2.3-002-QA -F01 
图8 为支架开裂处断口形貌。有图可知，支架是由多源疲劳而开裂，裂纹起源于支架结构内表面。 
 
 
 
 
 
 
 
 
 
 
 
 
 
 
 
 
 
 
 
图8  支架开裂处断口形貌 
 
 
 
 
 
 
 
 
 
 
 
 
 
 
 
 
 
 
 
 
 
疲劳扩展 
支架结构弯曲内表面 


 
上海汽车中心实验室 
中国·上海·嘉定区安研路201 号 
邮编. 201804 
 
SAIC QA Laboratory 
201 Anhong rd, Anting, Shanghai 
报告编号 
Report number 
 
SCL-S-13-0200M 
委托者: DRE 施爱萍；SQE 包文誉 
Request person, dept： 
委托编号:  /  
Request number: 
送样日期:  2013.07.11 
Request date:  
报告日期:  2013.07.31 
Report date：  
第8页共9页 
 
SMPV-0.2.3-002-QA -F01 
材料测试 
材料测试结果，见表1。                                   
表1  材料检测结果 
 
 
 
 
 
 
 
 
 
 
 
 
 
 
 
 
 
 
 
 
 
 
 
 
 
 
 
 
 
 
 
 
 
 
 
 
 
 
 
序号 
No 
测试项目 
Test item 
额定值 
Requirement 
试验结果 
Test result 
评价 
Evaluation 
合格
OK 
不合格 
Not OK 
1.1 
机油尺管化学成分 
Chemical Components 
10#钢 
GB/T699-1999 
/ 
/ 
 
C:0.07-0.13 
0.11 
× 
 
Si:0.17-0.37 
0.25 
× 
 
Mn:0.35-0.65 
0.48 
× 
 
Cr: ≤0.15 
0.008 
× 
 
Ni: ≤0.30 
≤0.0015 
× 
 
Cu: ≤0.25 
0.028 
× 
 
1.2 
机油尺管硬度HV0.5 
Hardness 
/ 
174 
165 
170 
/ 
 
1.3 
机油尺管微观组织
Microstructure 
/ 
铁素体+珠光体 
/ 
 
1.4 
机油尺管厚度 
Thickness 
1mm 
1mm 
× 
 
2.1 
中间支架化学成分 
Chemical Components 
20#钢 
GB/T699-1999 
/ 
/ 
 
C:0.17-0.23 
0.062 
 
× 
Si:0.17-0.37 
0.026 
 
× 
Mn:0.35-0.65 
0.187 
 
× 
Cr:≤0.25 
≤0.002 
× 
 
Ni:≤0.30 
≤0.0015 
× 
 
Cu:≤0.25 
0.0049 
× 
 
2.2 
中间支架硬度HV0.5 
Hardness 
/ 
142 
139 
139 
/ 
 
2.3 
中间支架微观组织 
Microstructure 
铁素体+珠光体 
沿变形方向铁素体+颗粒状
渗碳体，见图9 
 
× 
2.4 
中间支架板材厚度 
Thickness 
1.5mm 
1.5mm 
× 
 
3.1 
新零件支架化学成分 
/ 
新零件支架化学成分与失效
件相似，不符合20#要求 
/ 
 
3.2 
新零件支架硬度HV0.5 
Hardness  
/ 
139 
133 
135 
/ 
 
3.3 
新零件支架微观组织 
Microstructure 
/ 
铁素体+晶界处聚集分布块
状渗碳体，见图10 
 
× 


 
上海汽车中心实验室 
中国·上海·嘉定区安研路201 号 
邮编. 201804 
 
SAIC QA Laboratory 
201 Anhong rd, Anting, Shanghai 
报告编号 
Report number 
 
SCL-S-13-0200M 
委托者: DRE 施爱萍；SQE 包文誉 
Request person, dept： 
委托编号:  /  
Request number: 
送样日期:  2013.07.11 
Request date:  
报告日期:  2013.07.31 
Report date：  
第9页共9页 
 
SMPV-0.2.3-002-QA -F01 
 
 
 
 
 
 
 
 
 
 
 
 
 
 
 
 
 
 
 
 
图9   失效件支架微观组织 
 
 
 
 
 
 
 
 
 
 
 
 
 
 
 
 
 
 
 
 
图10   新零件支架处微观组织

File: 材料工程师/SCL-S-13-0201M AP11 点火线圈.pdf.md
# SCL-S-13-0201M AP11 点火线圈.pdf

 
上海汽车中心实验室 
SAIC Center Lab 
中国·上海·嘉定区安研路201 号 
邮编. 201804 
No 201 Anyan road, Jiading, Shanghai China 
Post code 201804 
报告编号 
Report number 
 
SCL-S-13-0201M 
委托者: 郭强 
Request person, dept： 
送样日期:  2013-07-05 
Request date:  
报告日期:  2013-07-12 
Report date：  
第1 页共4 页 
 
零件号Part number 
IGN200001 
 零件名称 
Part name 
点火线圈 
图纸日期Drawing date 
2009-07-06 
零件生产日期Part production date 
/ 
 供货商 
Supplier 
BERU Korea 
车型/项目Car type/project 
AP11 
 
   阶段性报告 Interim report        结论性报告 Conclusion report           测试报告 Test report 
Ⅰ.任务描述 Task description 
实验室受委托对点火线圈进行失效原因分析，失效零件具体信息如下： 
As requested, QA lab has analyzed the failure of the plug top coil assy、. The background information of the failed part is as following： 
零件信息：Part information 
零件名称 
Part name 
点火线圈 
制造日期 
Production date 
/ 
VIN 码 
VIN 
LSJA16E337G021122 
销售日期 
Sale date 
/ 
车辆里程数 
Car mileage 
2711km 
维修站名称 
Sale agent 
驻马店永盛 
失效模式描述 
Failure circumstance 
description 
表面出现孔洞 
原材料信息：Raw material information 
原材料及牌号 
Raw material specification 
VMQ 
原材料厂商 
Raw material producer 
/ 
散件供应商 
Component supplier 
/ 
金属热处理状态 
Metal heat treatment state 
/ 
失效零件见图：The failed part is shown in figure 1.  
 
Ⅱ. 结论与建议 Conclusions and suggestions 
结论：1  橡胶护套受到外力导致破损。 
       2 护套材料符合图纸要求。 
建议：1 零件在使用过程中避免外力损伤。 
           
 
 
 
 
 
 
 
 
 
 
分发: 
Distribution 
郭强 
检验者Author 
 
审核Auditor 
 
批准Approver 
 
日期Date 
 
日期Date 
 
日期Date 
 
 
 


 
上海汽车中心实验室 
SAIC Center Lab 
中国·上海·嘉定区安研路201 号 
邮编. 201804 
No 201 Anyan road, Jiading, Shanghai China 
Post code 201804 
报告编号 
Report number 
 
SCL-S-13-0201M 
委托者: 郭强 
Request person, dept： 
送样日期:  2013-07-05 
Request date:  
报告日期:  2013-07-12 
Report date：  
第2 页共4 页 
 
 
                                                         图1 失效照片 
III. 测试结果 Test Results  
1 材料分析：  
序号 
No. 
试验项目 
Test item 
额定值 
Requirement 
试验结果 
Test result 
评价 Evaluation 
合格 
qualified 
不合格 
unqualified 
失效件： 
1 
FTIR 
VMQ 
VMQ 
× 
 
2 
击穿电压 
 ≥36kV 
38 kV 
× 
 
    失效件材料为VMQ，满足材料要求，击穿电压为38kV。图纸要求总成耐电压至少36kV，故材料绝缘性能
满足要求。 
 
 
 


 
上海汽车中心实验室 
SAIC Center Lab 
中国·上海·嘉定区安研路201 号 
邮编. 201804 
No 201 Anyan road, Jiading, Shanghai China 
Post code 201804 
报告编号 
Report number 
 
SCL-S-13-0201M 
委托者: 郭强 
Request person, dept： 
送样日期:  2013-07-05 
Request date:  
报告日期:  2013-07-12 
Report date：  
第3 页共4 页 
 
2 断口分析：  
2.1 护套表面分析 
橡胶护套表面： 
 
开裂区域距离护套端部的距离为38mm 
    对表面开裂点进行分析： 
 
外部的孔洞呈现内陷的状态，说明材料受到从外向内的力导致破损。材料表面没有发现碳化的现象。 
 
2.2 护套内侧分析：  
    
 
    护套内侧发现有孔洞，缺陷呈现圆孔状，表面没有发现有材料碳化的现象。 
    内侧孔洞位置在合模线的左侧，而外侧孔洞在合模线的右侧，故内外孔洞缺陷不在同一位置。 
 
3D 成像 
38mm 
外侧孔洞 


 
上海汽车中心实验室 
SAIC Center Lab 
中国·上海·嘉定区安研路201 号 
邮编. 201804 
No 201 Anyan road, Jiading, Shanghai China 
Post code 201804 
报告编号 
Report number 
 
SCL-S-13-0201M 
委托者: 郭强 
Request person, dept： 
送样日期:  2013-07-05 
Request date:  
报告日期:  2013-07-12 
Report date：  
第4 页共4 页 
 
2.3 安装状态下缺陷具体位置： 
 
内侧孔洞距离护套端部为37mm，说明内外侧的缺陷在同一高度，但位置邻近，但不贯穿。 
从总装示意图来看，内外侧的缺陷均在弹簧处，依据图纸安装要求，火花塞端部距离护套端部为37.5mm，
正好位于开裂区域。 
 
小结： 
1 
橡胶护套受到外力作用导致零件受损，同时在护套内部也发现有受损痕迹。受损区域位于下端部37-38mm
处，正好位于火花塞安装的端部位置。 
2 
橡胶护套材料满足图纸要求。 
内侧孔洞 
37mm

File: 材料工程师/SCL-S-13-0202M 喷油器回油管-IP22EU.pdf.md
# SCL-S-13-0202M 喷油器回油管-IP22EU.pdf

 
上海汽车中心实验室
(SAIC Center Lab) 
中国·上海·嘉定区安研路201 号 
邮编. 201804 
No. 201 Anyan Road, Jiading District,  
Shanghai, China. 
Post code :200433 
报告编号：Report number 
SCL-S-13-0202M 
委托者Requestor：Liz 
送样日期Deliver date：2013.07.10 
报告日期Report date：2013.07.26 
第 1 页 共 3 页 
Page 1 of 3  
 
零件号 
Part number 
10048151 
零件名称 
Part name 
喷油器回油管 
Oil atomizer return pipe 
图纸日期 
Drawing date  
2012.02.14 
零件生产日期 
Production date 
/ 
供货商 
Supplier 
博世 
BOSCH 
车型/项目 
Car type/project 
IP22 EU 
 
   阶段性报告  Stage report        结论性报告 Conclusion report           测试报告 Test report 
Ⅰ.任务描述 Task description 
实验室受委托对喷油器回油管进行失效原因分析，失效零件具体信息如下： 
As requested, QA lab has analyzed the invalid cause of oil atomizer return pipe, and the information of invalid part is 
shown as following： 
零件信息：Part information 
零件名称 
Part name 
喷油器回油管 
Oil atomizer return pipe 
制造日期 
Production date 
/ 
VIN 码 
VIN number 
/ 
销售日期 
Sale date 
/ 
车辆里程数 
Car mileage 
/ 
销售商 
Sale agent 
/ 
失效模式描述 
Invalid situation 
description 
塑料组件断裂 
Plastic part fractured. 
原材料信息：Raw material information 
原材料及牌号 
Raw material 
and trademark 
PA6T-GF50 
原材料厂商 
Raw material producer 
/ 
散件供应商 
Part supplier 
/ 
金属热处理状态 
Metal heat treatment state 
/ 
失效零件见图1：The invalid part is shown in Fig 1.  
Ⅱ. 结论与建议 Conclusions and suggestions 
结论： 1. 零件受外力导致脆断。 
       2. 零件材料符合技术要求。 
Conclusions:  1. Foreign force made part brittle failure. 
 2. Material performance of part conformed to requirements.      
建议： 1. 加强对零件的保护。 
Suggestions: 1. Protection of part should be improved.  
    
 
分发： 
Dispenser 
Liz 
检验者： 
Identifier 
狄春峰 
审核： 
Auditor 
 
批准： 
Approver 
 
日期： 
Date 
2013.07.26 
日期： 
Date 
 
日期： 
Date 
 
 


 
上海汽车中心实验室
(SAIC Center Lab) 
中国·上海·嘉定区安研路201 号 
邮编. 201804 
No. 201 Anyan Road, Jiading District,  
Shanghai, China. 
Post code :200433 
报告编号：Report number 
SCL-S-13-0202M 
委托者Requestor：Liz 
送样日期Deliver date：2013.07.10 
报告日期Report date：2013.07.26 
第 2 页 共 3 页 
Page 2 of 3  
 
 
            
 
图1 失效件 
Fig.1 Failure part 
 
III. 测试结果 Test Results  
序号 
No. 
试验项目 
Test item 
额定值 
Requirement 
试验结果 
Test result 
评价 Evaluation 
第一次 
第二次 
合格 
qualified 
不合格 
unqualified 
I 
失效件 
 
 
1 
红外（GB/T6040-2002） 
Infrared Spectroscopy 
PA6T 
PA6T 
× 
 
2 
熔点（GB/T19466.3-2006） 
Melting point (℃) 
310±10 
316 
× 
 
3 
焓值（GB/T19466.3-2006） 
Enthalpy (J/g) 
/ 
20.8 
36.6 
× 
 
4 
灰分（GB/T9345.1-2008） 
Ash content (%) 
50±2 
49.0 
× 
 
II 
新件 
 
 
1 
红外（GB/T6040-2002） 
Infrared Spectroscopy 
PA6T 
PA6T 
× 
 
2 
熔点（GB/T19466.3-2006） 
Melting point (℃) 
310±5 
316 
× 
 
3 
焓值（GB/T19466.3-2006） 
Enthalpy (J/g) 
/ 
20.3 
25.3 
× 
 
4 
灰分（GB/T9345.1-2008） 
Ash content (%) 
50±2 
49.0 
× 
 
小结：失效件材料符合定性要求。 


 
上海汽车中心实验室
(SAIC Center Lab) 
中国·上海·嘉定区安研路201 号 
邮编. 201804 
No. 201 Anyan Road, Jiading District,  
Shanghai, China. 
Post code :200433 
报告编号：Report number 
SCL-S-13-0202M 
委托者Requestor：Liz 
送样日期Deliver date：2013.07.10 
报告日期Report date：2013.07.26 
第 3 页 共 3 页 
Page 3 of 3  
 
Ⅳ. 宏观分析 Macroscopic observation 
 
 
失效件断口如图2 所示。断口呈脆断特征，失效件系受力超过零件负荷导致脆断。断口有明显
飞边，断裂方向如左图所示。零件侧面可以看到明显受力痕迹，受力方向与零件断裂方向一致。 
 
 
图2 失效件断口 
Fig. 2 Fracture of failure part

File: 材料工程师/SCL-S-13-0203M BP31上格栅饰条（24101776）分析报告-张国良.pdf.md
# SCL-S-13-0203M BP31上格栅饰条（24101776）分析报告-张国良.pdf

 
上海汽车中心实验室 
SAIC Center Lab 
中国·上海·嘉定区安研路201 号 
邮编. 201804 
No 201 Anyan road, Jiading, Shanghai China 
Post code 201804 
报告编号 
Report number 
 
SCL-S-13-0203M 
委托者:  QA：曹晓俊 
Request person： 
委托编号:  SCL-S-13-0203 
Request number:  
送样日期:  2013.06.24 
Request date:  
报告日期:  2013.07.12 
Report date： 
                       第1 页共3 页 
 
分发: 
Distribution 
QA: 曹晓俊  Cao Xiaojun 
检验者Author 
张国良 
审核Auditor 
 
批准Approver 
 
日期Date 
2013.07.12 
日期Date 
 
日期Date 
 
 
零件号Part number 
2410 1776 
 零件名称 
Part name 
上格栅饰条 
GRILLE ASM – RAD UPR 
图纸日期Drawing date 
2011.06.31/02 
零件生产日期Part production date 
/ 
 供货商 
Supplier 
延锋彼欧汽车外饰系统有限公司 
Yanfeng Plastic Omnium Automotive Exterior 
Systems 
车型/项目Car type/project 
BP31 
 
   阶段性报告 Interim report        结论性报告 Conclusion report           测试报告 Test report 
Ⅰ.任务描述 Task description 
上海汽车中心实验室受SQE 委托对上格栅饰条进行失效原因分析，失效零件具体信息如下： 
As requested, by SQE SAIC Center Lab has analyzed the failure of Grille ASM – RAD UPR. The background information of 
the failed part is as follows： 
零件信息：Part information 
零件名称 
Part name 
上格栅饰条 
GRILLE ASM – RAD UPR 
制造日期 
Production date 
2013.04.10（装车时间） 
VIN 码 
VIN 
LSJB36W60DSD44572 
销售日期 
Sale date 
/ 
车辆里程数 
Car mileage 
3 公里 (km) 
维修站名称 
Sale agent 
盐城永发（2100273） 
失效模式描述 
Failure circumstance 
description 
上格栅饰条发生变色腐蚀 
Corrosion on the Grille ASM – RAD UPR 
原材料信息：Raw material information 
原材料及牌号 
Raw material specification 
ABS MP220 
原材料厂商 
Raw material producer 
LG 
散件供应商 
Component supplier 
如皋延康 Rugao Yankang 
金属热处理状态 
Metal heat treatment state 
塑料镀铜镍铬件 
Chrome plated plastic part 
失效零件见图1：The failed part is shown in figure 1.  
Ⅱ. 结论与建议 Conclusions and suggestions 
经测试与分析，结论如下：After testing and analysis, conclusions are as follows: 
格栅饰条的镀层厚度、镍层电位差基本满足标准要求。格栅饰条发生变色腐蚀很可能是由于电解钝
化工艺控制不到位引起的。The thickness of plating layers and potential difference between nickel layers 
of grille basically meet the standard requirements. The discolor corrosion of the grille trim is likely due to 
insufficient control of electrolytic passivation process.  
建议Suggestion： 
（1） 
加强对TRISEAL IN 电镀钝化工艺的控制；To strengthen the control of TRISEAL IN plating 
passivation process; 
（2） 
三价黑铬的防腐性能比六价白铬要差一些，比较适用于对防腐性能要求不高的内饰件。为
了杜绝发生格栅饰条过早腐蚀，建议格栅饰条的三价黑铬工艺变更为六价白铬工艺，与格栅饰框的
电镀工艺保持一致。Corrosion performance of black trivalent chromium is worse than white 
hex-chrome, so the black trivalent chromium is more suitable to the interior parts which the 
anti-corrosion requirements is not as high as exterior parts. In order to avoid prematurely corrosion 
of grille trims, it is suggested that black trivalent chromium technology changed for white the 
hex-chrome technology, consistent with the plating technology of grille trim frame. 


 
上海汽车中心实验室 
SAIC Center Lab 
中国·上海·嘉定区安研路201 号 
邮编. 201804 
No 201 Anyan road, Jiading, Shanghai China 
Post code 201804 
报告编号 
Report number 
 
SCL-S-13-0203M 
委托者:  QA：曹晓俊 
Request person： 
委托编号:  SCL-S-13-0203 
Request number:  
送样日期:  2013.06.24 
Request date:  
报告日期:  2013.07.12 
Report date： 
                       第2 页共3 页 
 
 
III. 调查结果 Investigation Results  
1、 失效情况 （Failure situation） 
从上格栅饰条发生变色腐蚀的情况上看，腐蚀集中在表面，未腐蚀到镍层。具体失效情况见图1。 
 
 
 
图1、失效零件的照片 
Fig.1 The picture of failure part 
 
 
2、 分析（Analysis） 
序号 
No. 
测试        
Test 
要求 
Requirement 
测试结果Test Result 
评价 Evaluation 
P1 
P2 
合格 
Qualified 
不合格 
Unqualified 
1 
镀层厚度 Plating layer thickness                           测试标准 Test standard: ISO 2177-2004/ ISO 1463-2003 
1.1 
微孔铬 
Chrome (mp) 
0.3～0.5 µm 
0.56 µm 
0.35 µm 
× 
 
1.2 
微孔镍   
Microporous nickel 
≥1.5 µm 
1.5 µm 
1.8 µm 
× 
 
1.3 
光亮镍  
Bright nickel 
≥7.5µm 
7.0 µm 
11.3 µm 
 
× 
（可条件接受） 
1.4 
半亮镍                
Semi-bright nickel 
≥7.5 µm 
10.8 µm 
14.8 µm 
× 
 
1.5 
铜 Copper 
≥25 µm 
24.6 µm 
28.5 µm 
 
× 
（可条件接受） 
2 
镍的电化学电位 Nickel electrochemical potential                        测试标准 Test standard: ASTM B764-2009 
2.1 
镍封-光亮镍 （阳极） 
Microporous to Bright 
镍封与光亮镍（阳极）之间的电位差≥20 mV 
Microporous cathodic to Bright ≥ 20mV 
+46 mV 
+142 mV 
× 
 
2.2 
半亮镍（阳极）-光亮镍     
Semi-bright to Bright 
半亮镍(阳极)与光亮镍之间的电位差≥100 mV  
Bright anodic to semi-bright ≥ 100mV 
+45 mV 
+142 mV 
× 
 
从测试的结果上看，处理P1 位置处的半亮镍和铜层稍稍小于标准要求外，其他测试结果都满足标准要求。 
 
 
P1 
P2 
P1 
P2 


 
上海汽车中心实验室 
SAIC Center Lab 
中国·上海·嘉定区安研路201 号 
邮编. 201804 
No 201 Anyan road, Jiading, Shanghai China 
Post code 201804 
报告编号 
Report number 
 
SCL-S-13-0203M 
委托者:  QA：曹晓俊 
Request person： 
委托编号:  SCL-S-13-0203 
Request number:  
送样日期:  2013.06.24 
Request date:  
报告日期:  2013.07.12 
Report date： 
                       第3 页共3 页 
 
 
 
3、 讨论 
电镀工艺流程：除油→水洗→亲水→粗化→水洗→中和→水洗→预浸→催化→水洗→解胶→水洗→化学镀
镍→水洗→酸活化→闪镀铜→水洗→酸活化→酸性镀铜→水洗→酸活化→水洗→镀多层镍→水洗→酸活化→
三价黑铬→水洗→电解钝化（TRISEAL IN）→水洗→烘干 
三价黑铬含较多的合金元素铁，其防腐性能比六价白铬的性能要差，所以需要进行TRISEAL IN 电解钝化
才能很大程度上减轻三价黑铬变色的发生，提高防腐性能。格栅发生变色腐蚀很可能是由于电解钝化工艺控制
不到位引起的。 
此外，经常遭到同事的抱怨，说刚买几个月的新车格栅就出现了明显的腐蚀现象，见图2。由于三价黑铬
的防腐性能比六价白铬要差一些，在三价黑铬的防腐性能达到六价白铬的防腐性能之前，建议三价黑铬只用于
内饰件，不应用于外饰件。为了杜绝发生格栅饰条过早腐蚀，建议格栅饰条的三价黑铬工艺变更为六价白铬工
艺，与格栅饰框的电镀工艺保持一致。 
 
 
图2、使用几个月新车的格栅饰条 
Fug.2. The grille trim of a new car used only for several months 
 
 
 
 
 
 
 
 
报告结束 
End of report

File: 材料工程师/SCL-S-13-0204M-1  AP11 日泰焊接螺栓.pdf.md
# SCL-S-13-0204M-1  AP11 日泰焊接螺栓.pdf

 
上海汽车中心实验室
SAIC Center Lab 
中国·上海·嘉定区安研路201 号 
邮编. 201804 
No. 201 Anyan Road, Jiading District,  
Shanghai, China. 
Post code :201804 
报告编号： 
Report number 
SCL-S-13-0204M 
委托者  SQE  刘魏巍 
Requestor： 
 委托编号 
Request number： 
送样日期2013.07.10 
Deliver date:  
报告日期2013.07.31 
Report date： 
第 1 页 共 6 页 
 
SMPV-0.2.3-002-QA -F01 
零件号 
Part number 
90004077 
 零件名称 
Part name 
焊接螺栓 
Weld bolt (M8  Grade 8.8) 
图纸日期 
Drawing date  
2007.08.02 
零件生产日期 
Production date 
/ 
 供货商 
Supplier 
上海日泰汽车零部件有限公司 
车型/项目 
Car type/project 
AP11 
 
阶段性报告  Stage report        结论性报告 Conclusion report 
Ⅰ.任务描述 Task description 
     实验室受委托对焊接螺栓（8.8 级）进行失效原因分析，失效零件具体信息如下： 
As requested, QA lab has analyzed the failure cause of the bolt, and the information of failed part is shown as following： 
零件信息：Part information 
零件名称 
Part name 
螺栓 
Bolt  (M8  Grade 8.8) 
制造日期 
Production date 
/ 
VIN 码 
VIN number 
/ 
销售日期 
Sale date 
/ 
车辆里程数 
Car mileage 
0 公里 
销售商 
Sale agent 
/ 
失效模式描述 
Invalid situation 
description 
螺栓拧紧过程中发生断裂，现场扭矩参考控制范围19 至26Nm，实际操作是用标定为22Nm 的
气动枪打紧 
原材料信息：Raw material information 
原材料及牌号 
Raw material and 
trademark 
螺栓：10B21 
原材料厂商 
Raw material producer 
/ 
散件供应商 
Part supplier 
/ 
金属热处理状态 
Metal heat treatment state 
调质 Hardening and tempering 
Ⅱ. 结论与建议 Conclusions and suggestions 
结论Conclusions： 
1、 失效件是由于焊接螺栓受到严重挤压造成螺纹变形，使螺母无法拧到位； 
2、 螺母有过载装配痕迹； 
3、 焊接螺栓芯部硬度偏高，但不是引起断裂的原因。 
 
建议Suggestions： 
1、 避免焊接螺栓牙纹受到严重挤压； 
2、 按装配工艺要求进行装配； 
3、 确保零件满足技术要求。 
 
 
      分发： 
Distribution 
SQE: 刘魏巍 
检验者： 
Author 
李大维 
审核： 
Auditor 
 
批准： 
Approver 
 
日期： 
Date 
2013.07.31 
日期： 
Date 
 
日期： 
Date 
 


 
上海汽车中心实验室
SAIC Center Lab 
中国·上海·嘉定区安研路201 号 
邮编. 201804 
No. 201 Anyan Road, Jiading District,  
Shanghai, China. 
Post code :201804 
报告编号： 
Report number 
SCL-S-13-0204M 
委托者  SQE  刘魏巍 
Requestor： 
 委托编号 
Request number： 
送样日期2013.07.10 
Deliver date:  
报告日期2013.07.31 
Report date： 
第 2 页 共 6 页 
 
SMPV-0.2.3-002-QA -F01 
III. 测试结果 Test Results  
1、失效件在整车中的装配位置见图1，失效零件示意图见图2。  
2、宏观观察： 
1）螺母法兰面装配痕迹不明显见图3a，2）断裂部位图片见图3； 
3、断裂螺纹形貌：1) 失效件，螺纹未受损形貌见图4b；2）断裂处螺纹明显受严重挤压见图4c；3）断口为扭转
断裂见图5。 
     
  
图1  失效件装配位置 
  
 
图2  失效件实物形貌：螺母有过渡装配痕迹  
螺母过载装
配的痕迹 
同批次零件 
失效件 
焊接螺栓头部 


 
上海汽车中心实验室
SAIC Center Lab 
中国·上海·嘉定区安研路201 号 
邮编. 201804 
No. 201 Anyan Road, Jiading District,  
Shanghai, China. 
Post code :201804 
报告编号： 
Report number 
SCL-S-13-0204M 
委托者  SQE  刘魏巍 
Requestor： 
 委托编号 
Request number： 
送样日期2013.07.10 
Deliver date:  
报告日期2013.07.31 
Report date： 
第 3 页 共 6 页 
 
SMPV-0.2.3-002-QA -F01 
  
 
图3 失效件宏观检测  
 
  
   
图4  失效件螺纹连接形貌 
b 
a 
b 
c 
螺母法兰面无
明显装配痕迹 
失效件，螺
纹受损状态 
失效件，螺
纹未受损
部位 
a 
焊接螺栓头部 


 
上海汽车中心实验室
SAIC Center Lab 
中国·上海·嘉定区安研路201 号 
邮编. 201804 
No. 201 Anyan Road, Jiading District,  
Shanghai, China. 
Post code :201804 
报告编号： 
Report number 
SCL-S-13-0204M 
委托者  SQE  刘魏巍 
Requestor： 
 委托编号 
Request number： 
送样日期2013.07.10 
Deliver date:  
报告日期2013.07.31 
Report date： 
第 4 页 共 6 页 
 
SMPV-0.2.3-002-QA -F01 
     
 
图5  断口分析  
 
二、材料分析： 
 
附表1 
 序号 
试验项目 
额定值 
试验结果 
评价 
合
格 
不合格 
一 
失效件螺栓 
 
 
 
 
1.1 
化学成分 
 
 
 
 
 
化学成分 
10B21 
Q/BQB517-2009 
 
 
 
 
C 
0.18-0.23 
0.22 
X 
 
 
Si 
≤0.10 
0.08 
X 
 
 
Mn 
0.70-1.00 
0.93 
X 
 
 
P 
≤0.030  
0.0094 
X 
 
 
S 
≤0.035  
0.0069 
X 
 
 
B 
≥0.0005 
0.0032 
X 
 
1.2 
芯部硬度 
22-32HRC 
32.3-33.8HRC 
 
X 


 
上海汽车中心实验室
SAIC Center Lab 
中国·上海·嘉定区安研路201 号 
邮编. 201804 
No. 201 Anyan Road, Jiading District,  
Shanghai, China. 
Post code :201804 
报告编号： 
Report number 
SCL-S-13-0204M 
委托者  SQE  刘魏巍 
Requestor： 
 委托编号 
Request number： 
送样日期2013.07.10 
Deliver date:  
报告日期2013.07.31 
Report date： 
第 5 页 共 6 页 
 
SMPV-0.2.3-002-QA -F01 
1.3 
表面全脱碳层深度 
≤0.015mm 
0  
图6 
X 
 
1.4 
螺牙缺陷 
中径以下无折叠 
无  
图6 
X 
 
1.5 
基体组织 
回火索氏体 
回火索氏体  
图7 
X 
 
二 
同批次新零件螺栓 
 
 
 
 
2.1 
化学成分 
10B21 
Q/BQB517-2009 
 
 
 
 
C 
0.18-0.23 
0.19 
X 
 
 
Si 
≤0.10 
0.061 
X 
 
 
Mn 
0.70-1.00 
0.85 
X 
 
 
P 
≤0.030  
0.0062 
X 
 
 
S 
≤0.035  
0.0029 
X 
 
 
B 
≥0.0005 
0.0009 
X 
 
2.2 
芯部硬度 
22-32HRC 
34.4-34.9HRC 
 
X 
2.3 
表面全脱碳层深度 
≤0.015mm 
0  
图8 
X 
 
2.4 
螺牙缺陷 
中径以下无折叠 
无 
图8 
X 
 
2.5 
基体组织 
回火索氏体 
回火索氏体  
图9 
X 
 
三 
同批次新零件螺母 
 
 
 
 


 
上海汽车中心实验室
SAIC Center Lab 
中国·上海·嘉定区安研路201 号 
邮编. 201804 
No. 201 Anyan Road, Jiading District,  
Shanghai, China. 
Post code :201804 
报告编号： 
Report number 
SCL-S-13-0204M 
委托者  SQE  刘魏巍 
Requestor： 
 委托编号 
Request number： 
送样日期2013.07.10 
Deliver date:  
报告日期2013.07.31 
Report date： 
第 6 页 共 6 页 
 
SMPV-0.2.3-002-QA -F01 
3.1 
保证载荷 
螺母在31.8KN 下保持
15s 后能用手拧出 
螺母在31.8KN下保持15s后能
用手拧出 1 
X 
 
备注：  1） 试验委外（上海纳特汽车标准件有限公司）测试。 
 
V. 附件Accessory 
 
  
 
图6 失效螺栓表面形貌     100X                 图7  失效件芯部组织   500X 
    
  
 
图8  同批次螺栓表面形貌    100X                图9  同批次螺栓金相组织   500X
