Repository: kujaxr/obsidian-vault

File: 材料工程师/SCL-S-13-0205M-AP11-差速器-朱玲斌.pdf.md
# SCL-S-13-0205M-AP11-差速器-朱玲斌.pdf

 
上海汽车中心实验室 
中国·上海·嘉定区安研路201 号 
邮编. 201804 
 
SAIC QA Laboratory 
201 Anhong rd, Anting, Shanghai 
报告编号 
Report number 
 
SCL-S-13-0205M 
委托者: 变速箱 周凡棚 
Request person, dept： 
委托编号:  /  
Request number: 
送样日期:  2013.07.08 
Request date:  
报告日期:  2013.07.22 
Report date：  
第1页共11页 
 
SMPV-0.2.3-002-QA -F01 
零件号Part number 
10098936 
 零件名称 
Part name 
差速器总成 
Differential Assembly  
图纸日期Drawing date 
/ 
零件生产日期Part production date 
2013.1.12 
 供货商 
Supplier 
上海汽车变速器有限公司 
车型/项目Car type/project 
AP11 MCE 
阶段性报告 Interim report                结论性报告 Conclusion report          
 
Ⅰ.任务描述 Task description 
实验室受委托对差速器总成进行失效原因分析，失效零件具体信息如下： 
As requested, SCL has analyzed the failure of differential assembly. The information of the failed part is as following： 
 
零件信息：Part information 
零件名称 
Part name 
差速器总成 
Differential Assembly 
车制造日期 
Vehicle production date 
/ 
VIN 码 
VIN 
/ 
销售日期 
Sale date 
/ 
车辆里程数 
Car mileage 
/ 
维修站名称 
Sale agent 
/ 
失效模式描述 
Failure circumstance  
在广德对车辆进行0-100km/h 加速试验（变速箱挂1 档、发动机转速4000rpm 起步），第
三次操作过程中变速箱损坏，经检查发现变速箱壳体破裂，变速箱油漏出，车辆不能移动，
这些是由于差速器损坏导致的。 
原材料信息：Raw material information 
原材料及牌号 
Raw material specification 
25CrMoS4 
原材料厂商 
Raw material producer 
/ 
散件供应商 
Component supplier 
/ 
金属热处理状态 
Metal heat treatment state 
/ 
失效零件见图2 和图3：The failed part is shown in figure 2 and figure 3.  
 
Ⅱ. 结论与建议 Conclusions and Suggestions 
 
结论Conclusions： 
（1） 差速器的失效是由于过载导致的。The differential assembly failure is due to overload. 
（2） 行星齿轮和半轴齿轮的表面硬度和芯部硬度正常，渗碳层深度偏高，但它不是导致差速器失效的根本原
因。The surface hardness and core hardness are normal, the carburizing layer depth are higher than the normal, 
but it is not the cause of differential assembly failure. 
（3） 行星齿轮和半轴齿轮的化学成分合格，金相组织正常。The chemical composition of side gear and planetary 
gear meet the requirement ,the microstructure are normal. 
 
建议Suggestions： 
（1） 校核工作载荷。 Check the wording load. 
（2） 优化工艺参数，确保渗碳层深度要求符合设计要求。Optimize the process parameters to ensure the 
carburizing layer depth required to meet the design requirements. 
分发: 
Distribution 
  变速箱  周凡棚 
检验者Author 
朱玲斌 
审核Auditor 
 
批准Approver 
 
日期Date 
2013.07.22 
日期Date 
 
日期Date 
 


 
上海汽车中心实验室 
中国·上海·嘉定区安研路201 号 
邮编. 201804 
 
SAIC QA Laboratory 
201 Anhong rd, Anting, Shanghai 
报告编号 
Report number 
 
SCL-S-13-0205M 
委托者: 变速箱 周凡棚 
Request person, dept： 
委托编号:  /  
Request number: 
送样日期:  2013.07.08 
Request date:  
报告日期:  2013.07.22 
Report date：  
第2页共11页 
 
SMPV-0.2.3-002-QA -F01 
III. 调查结果 Investigation Results  
2013 年6 月22 日，车辆在广德进行0-100km/h 加速试验（变速箱1 档、发动机转速4000rpm 起步），第三
次操作时变速箱损坏，经检查发现变速箱壳体破裂，变速箱油漏出，车辆不能移动，这些是由于差速器损坏导致
的。送检到实验室样品为差速器部分部件，包括壳体，两个损坏的行星齿轮，两个半轴齿轮，一根轴，断裂零件
上平直切口为工程取样痕迹。差速器结构如图1 所示。失效零件见图2 和图3。类似的失效曾经在ZP11 EU 和
AP11 中出现过，具体情况见报告 SCL-S-13-0171M 和SCL-S-12-094M 
 
图 2  送检差速器壳体 
图1  差速器结构图 
图3  送检齿轮及轴 
 
（1） 断口分析 
从图2 和图3 可以看出，行星齿轮受损最最严重，部分碎裂，其次为半轴齿轮，轴和差速器壳体表面略有
损伤。根据失效的一般规律，受损最严重的部位往往是失效开始部位，此次分析次序为：行星齿轮-半轴齿轮-轴
-差速器壳体。 
（a） 行星齿轮 
图4 为1#行星齿轮的宏观及断口形貌图。如图4a 所示，齿轮被断开为两半。其中一半受损较严重，断裂形
式不一，如图4b。图4c 和4d 分别为齿根断口形貌和齿端断口形貌，尤其是图4d 中，可见明显的锻造流线，其
断口与SCL-S-12-0094M 报告中的失效断口相同，断口类型为过载。 
行星齿轮 
1# 
半轴齿轮 
行星齿轮
2# 
轴 


 
上海汽车中心实验室 
中国·上海·嘉定区安研路201 号 
邮编. 201804 
 
SAIC QA Laboratory 
201 Anhong rd, Anting, Shanghai 
报告编号 
Report number 
 
SCL-S-13-0205M 
委托者: 变速箱 周凡棚 
Request person, dept： 
委托编号:  /  
Request number: 
送样日期:  2013.07.08 
Request date:  
报告日期:  2013.07.22 
Report date：  
第3页共11页 
 
SMPV-0.2.3-002-QA -F01 
 
a  1#行星齿轮 
b  受损较重部分齿轮 
c  齿根断口 
d  齿端断口 
图4  1#行星齿轮形貌图 
     图5 为2#行星齿轮宏观及断口形貌图。整个齿轮的断裂形态与1#齿轮类似。2#齿轮断裂为两部分，如图
5a 所示。5c 和5d 分别5b 两个断面的微观形貌，从图中可以看出，断裂形貌类似，与1#齿轮4d 图中的形貌基
本相同，有明显的锻造流线，局部位置有明显的压痕和损伤。 
 
a  2#行星齿轮 
b  受损较重部分齿轮 
齿端断口 
齿根断口 
齿端1 
齿端2 


 
上海汽车中心实验室 
中国·上海·嘉定区安研路201 号 
邮编. 201804 
 
SAIC QA Laboratory 
201 Anhong rd, Anting, Shanghai 
报告编号 
Report number 
 
SCL-S-13-0205M 
委托者: 变速箱 周凡棚 
Request person, dept： 
委托编号:  /  
Request number: 
送样日期:  2013.07.08 
Request date:  
报告日期:  2013.07.22 
Report date：  
第4页共11页 
 
SMPV-0.2.3-002-QA -F01 
 
c  齿端1 断口 
d  齿端2 断口 
图5  2#行星齿轮形貌图 
（b） 半轴齿轮 
图6 为半轴齿轮的宏观及断口形貌图，结合图3，可以知道，半轴齿轮相对受损较小。由于半轴齿轮受到
多次冲击及碎屑磨损，大部分断口形貌被破坏，如图6a 所示，仅有部分断口保持冲击断口的形态，如图6b。从
图6c 中可以看出，齿面上存在不同程度的裂纹，结合金相观察表明裂纹是由于过载导致的。 
a  半轴齿轮 
 
b  断口形貌 
c  齿面裂纹 
图6  半轴齿轮形貌图 
6b 位置 


 
上海汽车中心实验室 
中国·上海·嘉定区安研路201 号 
邮编. 201804 
 
SAIC QA Laboratory 
201 Anhong rd, Anting, Shanghai 
报告编号 
Report number 
 
SCL-S-13-0205M 
委托者: 变速箱 周凡棚 
Request person, dept： 
委托编号:  /  
Request number: 
送样日期:  2013.07.08 
Request date:  
报告日期:  2013.07.22 
Report date：  
第5页共11页 
 
SMPV-0.2.3-002-QA -F01 
 
（c） 轴和差速器壳体 
轴和差速器壳体整体形态基本保持完好。 
如图7a 为轴的整体形貌，轴的中间部分无明显缺陷，在轴的两端靠外侧有可见的冲击、挤压变形痕迹，如
图7b 和7c。 
如图8 为差速器壳体的宏观形貌图，差速器壳体并未出现明显破坏，如图8a，但在壳体内表面和外表面均
存在不同程度变形的痕迹，这些痕迹是由齿轮碎屑在失效后继续转动造成的，如图8b 和8c。壳体的轴孔两侧无
明显变形痕迹。 
 
a  轴形貌图 
b  轴端变形痕迹 
c  轴端变形痕迹 
图7  轴形貌图 


 
上海汽车中心实验室 
中国·上海·嘉定区安研路201 号 
邮编. 201804 
 
SAIC QA Laboratory 
201 Anhong rd, Anting, Shanghai 
报告编号 
Report number 
 
SCL-S-13-0205M 
委托者: 变速箱 周凡棚 
Request person, dept： 
委托编号:  /  
Request number: 
送样日期:  2013.07.08 
Request date:  
报告日期:  2013.07.22 
Report date：  
第6页共11页 
 
SMPV-0.2.3-002-QA -F01 
a   差速器壳体 
b  差速器内部碰伤 
c   差速器壳体表面碰伤 
d   轴孔 
  图8   差速器壳体 
 
（2） 材料测试  Material Test Results 
分别对1#行星齿轮、2#行星齿轮和半轴齿轮进行材料检测，结果见表1、表2和表3。由表可以看出： 
（1） 1#行星齿轮和2#行星齿轮测试结果相似。两个齿轮的化学成分、表面硬度和芯部硬度合格；渗碳层
深度偏高，但渗碳层深度的偏高程度不足以导致材料失效；齿轮的表面组织主要为回火针状马氏体，
芯部组织为回火板条状马氏体； 
（2） 半轴齿轮化学成分、表面硬度和芯部硬度合格；渗碳层深度高于上限，不合格，但渗碳层深度的偏
高程度不足以导致材料失效；齿轮的表面组织主要为回火针状马氏体，芯部组织为回火板条状马氏
体； 
 
 
 
 
 
 
碰伤 
撞痕 
压痕 


 
上海汽车中心实验室 
中国·上海·嘉定区安研路201 号 
邮编. 201804 
 
SAIC QA Laboratory 
201 Anhong rd, Anting, Shanghai 
报告编号 
Report number 
 
SCL-S-13-0205M 
委托者: 变速箱 周凡棚 
Request person, dept： 
委托编号:  /  
Request number: 
送样日期:  2013.07.08 
Request date:  
报告日期:  2013.07.22 
Report date：  
第7页共11页 
 
SMPV-0.2.3-002-QA -F01 
表1  1#行星齿轮材料检测结果 
序号 
No. 
测试项目 
Test item 
额定值 
Requirement 
试验结果 
Test result 
评价 Evaluation 
合格 
OK 
不合格 
Not OK 
1 
成分 
Chemical components 
 
25CrMoS4 
（DIN 10083-2006） 
 
 
 
C 
0.22~0.29 
0.272 
× 
 
Si 
≤0.40 
0.221 
× 
 
Mn 
0.60~0.90 
0.829 
× 
 
P 
≤0.025 
0.013 
× 
 
S 
0.020~0.040 
0.035 
× 
 
Cr 
0.9~1.2 
0.969 
× 
 
Mo 
0.15~0.30 
0.202 
× 
 
2 
表面硬度 
Surface Hardness 
HV10≥700 
HV10：765/757/762 
× 
 
芯部硬度  
Core Hardness 
HV30：400~500 
HV30：495 
× 
 
硬化层深度 
Depth of quenching 
layer 
600HV1：0.6~0.8 
600HV1：0.813 
 
× 
3 
微观组织 
Microstructure 
/ 
表面为针状马氏体（图10），
芯部为回火板条马氏体（图11） 
/ 
 
 
表2  2#行星齿轮材料检测结果 
序号 
No. 
测试项目 
Test item 
额定值 
Requirement 
试验结果 
Test result 
评价 Evaluation 
合格 
OK 
不合格 
Not OK 
1 
成分 
Chemical components 
25CrMoS4 
 
 
 
 
C 
0.22~0.29 
0.254 
× 
 
Si 
≤0.40 
0.214 
× 
 
Mn 
0.60~0.90 
0.814 
× 
 
P 
≤0.025 
0.0096 
× 
 
S 
0.020~0.040 
0.028 
× 
 
Cr 
0.9~1.2 
0.939 
× 
 
Mo 
0.15~0.30 
0.189 
× 
 
2 
表面硬度 
Surface Hardness 
HV10≥700 
766、779、782 
× 
 
芯部硬度  
Core Hardness 
HV30：400~500 
HV30：489 
× 
 
硬化层深度 
Depth of quenching 
layer 
600HV1：0.6~0.8 
600HV1：0.825 
 
× 


 
上海汽车中心实验室 
中国·上海·嘉定区安研路201 号 
邮编. 201804 
 
SAIC QA Laboratory 
201 Anhong rd, Anting, Shanghai 
报告编号 
Report number 
 
SCL-S-13-0205M 
委托者: 变速箱 周凡棚 
Request person, dept： 
委托编号:  /  
Request number: 
送样日期:  2013.07.08 
Request date:  
报告日期:  2013.07.22 
Report date：  
第8页共11页 
 
SMPV-0.2.3-002-QA -F01 
序号 
No. 
测试项目 
Test item 
额定值 
Requirement 
试验结果 
Test result 
评价 Evaluation 
合格 
OK 
不合格 
Not OK 
3 
微观组织 
Microstructure 
/ 
表面为针状马氏体（13 图），
芯部为回火板条马氏体（14图） 
/ 
 
 
表3  半轴齿轮材料检测结果 
序号 
No. 
测试项目 
Test item 
额定值 
Requirement 
试验结果 
Test result 
评价 Evaluation 
合格 
OK 
不合格 
Not OK 
1 
成分 
Chemical components 
25CrMoS4 
 
 
 
 
C 
0.22~0.29 
0.261 
× 
 
Si 
≤0.40 
0.214 
× 
 
Mn 
0.60~0.90 
0.830 
× 
 
P 
≤0.025 
0.0092 
× 
 
S 
0.020~0.040 
0.032 
× 
 
Cr 
0.9~1.2 
0.977 
× 
 
Mo 
0.15~0.30 
0.201 
× 
 
2 
表面硬度 
Surface Hardness 
HV10≥700 
809、813、822 
× 
 
芯部硬度  
Core Hardness 
HV30：400~500 
HV30：498 
× 
 
硬化层深度 
Depth of quenching 
layer 
600HV1：0.6~0.8 
600HV1：0.837 
 
× 
3 
微观组织 
Microstructure 
/ 
表面为针状马氏体（图16），
芯部为回火板条马氏体（图17） 
/ 
 
 


 
上海汽车中心实验室 
中国·上海·嘉定区安研路201 号 
邮编. 201804 
 
SAIC QA Laboratory 
201 Anhong rd, Anting, Shanghai 
报告编号 
Report number 
 
SCL-S-13-0205M 
委托者: 变速箱 周凡棚 
Request person, dept： 
委托编号:  /  
Request number: 
送样日期:  2013.07.08 
Request date:  
报告日期:  2013.07.22 
Report date：  
第9页共11页 
 
SMPV-0.2.3-002-QA -F01 
Chart
90
368
645
923
1200
Depth (祄)
0
250
500
750
1000
HV
Chart Values
Field
Hardness
Depth
H Diag.
V Diag.
  #
HV
祄
祄
祄
1
712
100.0
50.5
51.5
2
703
300.0
50.8
52.0
3
654
500.0
52.9
53.6
4
626
700.0
54.1
54.8
5
580
900.0
56.2
56.9
6
561
1100.0
57.1
57.8
Sample Statistics
Minimum:
561 HV
Maximum:
712 HV
Count:
6 of  6
Hardness
Depth
Ef f .
550 HV
[out of  range]
Ef f .#2
500 HV
[out of  range]
Ef f .#3
600 HV
813.2 祄
 
图9   1#行星轮硬化层深度 
图10  1#行星齿轮表层组织 
图11  1#行星齿轮芯部组织 


 
上海汽车中心实验室 
中国·上海·嘉定区安研路201 号 
邮编. 201804 
 
SAIC QA Laboratory 
201 Anhong rd, Anting, Shanghai 
报告编号 
Report number 
 
SCL-S-13-0205M 
委托者: 变速箱 周凡棚 
Request person, dept： 
委托编号:  /  
Request number: 
送样日期:  2013.07.08 
Request date:  
报告日期:  2013.07.22 
Report date：  
第10页共11页 
 
SMPV-0.2.3-002-QA -F01 
Chart
0
250
500
750
1000
Depth (祄)
0
250
500
750
1000
HV
Chart Values
Field
Hardness
Depth
H Diag.
V Diag.
  #
HV
祄
祄
祄
2
709
300.0
51.3
51.0
3
693
400.0
51.7
51.7
4
666
500.0
53.1
52.4
5
640
600.0
54.1
53.6
6
623
700.0
54.5
54.5
7
605
800.0
55.7
55.0
8
585
900.0
56.9
55.7
9
571
1000.0
57.4
56.7
Sample Statistics
Minimum:
571 HV
Maximum:
726 HV
Count:
9 of  9
Hardness
Depth
Ef f .#2
600 HV
824.7 祄
图12  2#行星齿轮硬化层深度 
图13  2#行星齿轮表层组织 
图14  2#行星齿轮芯部组织

File: 材料工程师/SCL-S-13-0207M 燃油滤清器-IS12.pdf.md
# SCL-S-13-0207M 燃油滤清器-IS12.pdf

 
上海汽车中心实验室
(SAIC Center Lab) 
中国·上海·嘉定区安研路201 号 
邮编. 201804 
No. 201 Anyan Road, Jiading District,  
Shanghai, China. 
Post code :200433 
报告编号：Report number 
SCL-S-13-0207M 
委托者Requestor：宋长霖 
送样日期Deliver date：2013.07.17 
报告日期Report date：2013.07.25 
第 1 页 共 3 页 
Page 1 of 3  
 
零件号 
Part number 
10019027 
零件名称 
Part name 
燃油滤清器 
Fuel filter 
图纸日期 
Drawing date  
/ 
零件生产日期 
Production date 
/ 
供货商 
Supplier 
宁波旭友 
Ningbo Xuyou 
车型/项目 
Car type/project 
IS 12 
 
   阶段性报告  Stage report        结论性报告 Conclusion report           测试报告 Test report 
Ⅰ.任务描述 Task description 
实验室受委托对燃油滤清器进行失效原因分析，失效零件具体信息如下： 
As requested, QA lab has analyzed the invalid cause of fuel filter, and the information of invalid part is shown as 
following： 
零件信息：Part information 
零件名称 
Part name 
燃油滤清器 
Fuel filter 
制造日期 
Production date 
/ 
VIN 码 
VIN number 
/ 
销售日期 
Sale date 
/ 
车辆里程数 
Car mileage 
0 km 
销售商 
Sale agent 
/ 
失效模式描述 
Invalid situation 
description 
燃油滤清器支架开裂 
Bracket of fuel filter split. 
原材料信息：Raw material information 
原材料及牌号 
Raw material 
and trademark 
PP 
T300 
原材料厂商 
Raw material producer 
宁波杰事杰 
散件供应商 
Part supplier 
/ 
金属热处理状态 
Metal heat treatment state 
/ 
失效零件见图1：The invalid part is shown in Fig 1.  
Ⅱ. 结论与建议 Conclusions and suggestions 
结论： 1. 零件注塑工艺不佳。 
2．零件材料符合技术要求。 
Conclusions:  1. Injection process of part was bad. 
2. Material performance of part conformed to requirements.        
建议： 1. 改善注塑工艺。 
Suggestions: 1. Injection process should be improved.  
   
分发： 
Dispenser 
宋长霖 
检验者： 
Identifier 
狄春峰 
审核： 
Auditor 
 
批准： 
Approver 
 
日期： 
Date 
2013.07.25 
日期： 
Date 
 
日期： 
Date 
 
 
 


 
上海汽车中心实验室
(SAIC Center Lab) 
中国·上海·嘉定区安研路201 号 
邮编. 201804 
No. 201 Anyan Road, Jiading District,  
Shanghai, China. 
Post code :200433 
报告编号：Report number 
SCL-S-13-0207M 
委托者Requestor：宋长霖 
送样日期Deliver date：2013.07.17 
报告日期Report date：2013.07.25 
第 2 页 共 3 页 
Page 2 of 3  
 
              
 
图1 失效件 
Fig.1 Failure part 
III. 测试结果 Test Results  
序号 
No. 
试验项目 
Test item 
额定值 
Requirement 
试验结果 
Test result 
评价 Evaluation 
第一次 
第二次 
合格 
qualified 
不合格 
unqualified 
I 
失效件 
 
 
1 
红外（GB/T6040-2002） 
Infrared Spectroscopy 
PP 
PP 
× 
 
2 
熔点（GB/T19466.3-2006） 
Melting point (℃) 
165±5 
166 
× 
 
3 
焓值（GB/T19466.3-2006） 
Enthalpy (J/g) 
/ 
75.4 
85.6 
× 
 
II 
新件 
 
 
1 
红外（GB/T6040-2002） 
Infrared Spectroscopy 
PP 
PP 
× 
 
2 
熔点（GB/T19466.3-2006） 
Melting point (℃) 
165±5 
166 
× 
 
3 
焓值（GB/T19466.3-2006） 
Enthalpy (J/g) 
/ 
71.4 
81.3 
× 
 
III 
粒料 
 
 
1 
红外（GB/T6040-2002） 
Infrared Spectroscopy 
PP 
PP 
× 
 
2 
熔点（GB/T19466.3-2006） 
Melting point (℃) 
165±5 
166 
× 
 
3 
焓值（GB/T19466.3-2006） 
Enthalpy (J/g) 
/ 
86.3 
95.4 
× 
 
小结：零件材料符合技术要求。 


 
上海汽车中心实验室
(SAIC Center Lab) 
中国·上海·嘉定区安研路201 号 
邮编. 201804 
No. 201 Anyan Road, Jiading District,  
Shanghai, China. 
Post code :200433 
报告编号：Report number 
SCL-S-13-0207M 
委托者Requestor：宋长霖 
送样日期Deliver date：2013.07.17 
报告日期Report date：2013.07.25 
第 3 页 共 3 页 
Page 3 of 3  
 
Ⅳ. 宏观分析 Macroscopic observation 
 
 
失效件断口如图2 所示。断口有明显的应力发白，呈韧断特征。零件断口上有多处孔洞，注塑
工艺不佳。 
   
图2 失效件断口 
Fig. 2 Fracture of failure part

File: 材料工程师/SCL-S-13-0208M IP22活塞.pdf.md
# SCL-S-13-0208M IP22活塞.pdf

 
上海汽车中心实验室 
中国·上海·嘉定区安研路201 号 
邮编. 201804 
 
SAIC QA Laboratory 
201 Anhong rd, Anting, Shanghai 
报告编号 
Report number 
 
SCL-S-13-0208M 
委托者: QAE 许建华 
Request person, dept： 
委托编号:  /  
Request number: 
送样日期:  2013.07.15 
Request date:  
报告日期:  2013.07.18 
Report date：  
第1页共8页 
 
SMPV-0.2.3-002-QA -F01 
零件号Part number 
PIS400002AA 
零件名称 
Part name 
活塞 
piston 
图纸日期Drawing date 
/ 
零件生产日期Part production date 
/ 
供货商 
Supplier 
青岛辉门 
车型/项目Car type/project 
IP22 
阶段性报告 Interim report                结论性报告 Conclusion report          
 
Ⅰ.任务描述 Task description 
实验室受委托对活塞进行失效原因分析，失效零件具体信息如下： 
As requested, SCL has analyzed the failure of piston. The information of the failed part is as following： 
零件信息：Part information 
零件名称 
Part name 
活塞 
piston 
车制造日期 
Vehicle production date 
2013.1.26 
VIN 码 
VIN 
LSJW24H38DS017115 
销售日期 
Sale date 
/ 
车辆里程数 
Car mileage 
75KM 
维修站名称 
Sale agent 
新疆名贵 
失效模式描述 
Failure circumstance  
售后车MG6：4 个活塞全部开裂；Four pistons were broken. 
原材料信息：Raw material information 
原材料及牌号 
Raw material specification 
S2N 
原材料厂商 
Raw material producer 
/ 
散件供应商 
Component supplier 
/ 
金属热处理状态 
Metal heat treatment state 
/ 
失效零件见图1：The failed part is shown in figure 1.  
Ⅱ. 结论与建议 Conclusions and Suggestions 
 
结论Conclusions： 
1. 异常燃烧导致发动机所有活塞均过载断裂；Abnormal combustion resulted in the piston broken. 
2. 活塞微观组织无异常，硬度、孔隙率及化学成分符合要求；Microstructure and chemical components were normal, 
hardness and porosity met the technical requirement.  
 
建议Suggestions： 
1. 调查发动机异常燃烧的原因；Check the cause of resulting in the abnormal combusion. 
 
 
 
分发: 
Distribution 
QAE 许建华 
检验者Author 
薛 喜 才 
审核Auditor 
 
批准Approver 
 
日期Date 
2013.07.18 
日期Date 
 
日期Date 
 


 
上海汽车中心实验室 
中国·上海·嘉定区安研路201 号 
邮编. 201804 
 
SAIC QA Laboratory 
201 Anhong rd, Anting, Shanghai 
报告编号 
Report number 
 
SCL-S-13-0208M 
委托者: QAE 许建华 
Request person, dept： 
委托编号:  /  
Request number: 
送样日期:  2013.07.15 
Request date:  
报告日期:  2013.07.18 
Report date：  
第2页共8页 
 
SMPV-0.2.3-002-QA -F01 
III. 调查结果 Investigation Results  
收到失效件(一组4 个活塞)如图1 所示。4 个活塞进气侧均开裂；活塞环、油环及弹簧正常，未发现开裂、
烧蚀；连杆正常；活塞顶部有积碳，但不严重。 
 
 
 
 
 
 
 
 
 
 
 
 
 
 
 
 
 
 
 
 
 
 
 
 
图1  失效活塞 
 
图2-图5 为4 个活塞外观及断口形貌。由图可见： 
 
1#、4#活塞进气侧顶部和环岸均开裂，2#、3#活塞进气侧环岸开裂，1#-4#活塞裙部显示正常的磨损； 
 
1#活塞断口(顶部、环岸)发生快速开裂，呈现放射状，SEM 照片显示为解理特征，未发现疲劳特征。 
可知，1#活塞是由于承受较高的工作载荷而导致的过载断裂；2#、3#、4#活塞断口形貌与1#相似，也是过
载断裂； 
 
活塞内表面颜色很深，而该发动机仅仅行驶几十公里，正常情况下还应该保持铝合金原始颜色，此表 
明该活塞承受工作温度高于正常值； 
高温高压的产生与活塞的非正常燃烧有关。而发动机的异常燃烧通常与燃油的品质、点火提前角、火花塞
位置及传感器等有关，但由于未收到失效发动机的其他部件及燃油，故不能对其进行全面检查和分析。 
 
 
 
 
1#缸 
2#缸 
3#缸 
4#缸 
孔隙率、硬度检测 
金相检验 


 
上海汽车中心实验室 
中国·上海·嘉定区安研路201 号 
邮编. 201804 
 
SAIC QA Laboratory 
201 Anhong rd, Anting, Shanghai 
报告编号 
Report number 
 
SCL-S-13-0208M 
委托者: QAE 许建华 
Request person, dept： 
委托编号:  /  
Request number: 
送样日期:  2013.07.15 
Request date:  
报告日期:  2013.07.18 
Report date：  
第3页共8页 
 
SMPV-0.2.3-002-QA -F01 
 
 
 
 
 
 
 
 
 
 
 
 
 
 
 
 
 
 
 
 
 
 
 
 
 
 
 
 
 
 
 
 
 
 
 
 
 
 
 
 
 
图2   1#活塞 
高温导致活塞内
表面颜色较深 


 
上海汽车中心实验室 
中国·上海·嘉定区安研路201 号 
邮编. 201804 
 
SAIC QA Laboratory 
201 Anhong rd, Anting, Shanghai 
报告编号 
Report number 
 
SCL-S-13-0208M 
委托者: QAE 许建华 
Request person, dept： 
委托编号:  /  
Request number: 
送样日期:  2013.07.15 
Request date:  
报告日期:  2013.07.18 
Report date：  
第4页共8页 
 
SMPV-0.2.3-002-QA -F01 
 
 
 
 
 
 
 
 
 
 
 
 
 
 
 
 
 
 
 
 
图3    2#活塞 
 
 
 
 
 
 
 
 
 
 
 
 
 
 
 
 
 
 
 
 
图4    3#活塞 
高温导致活塞内
表面颜色较深 
高温导致活塞内
表面颜色较深 


 
上海汽车中心实验室 
中国·上海·嘉定区安研路201 号 
邮编. 201804 
 
SAIC QA Laboratory 
201 Anhong rd, Anting, Shanghai 
报告编号 
Report number 
 
SCL-S-13-0208M 
委托者: QAE 许建华 
Request person, dept： 
委托编号:  /  
Request number: 
送样日期:  2013.07.15 
Request date:  
报告日期:  2013.07.18 
Report date：  
第5页共8页 
 
SMPV-0.2.3-002-QA -F01 
 
 
 
 
 
 
 
 
 
 
 
 
 
 
 
 
 
 
 
 
 
 
 
 
 
 
 
 
 
图5    4#活塞 
 
 
 
 
 
 
 
 
 
 
 
 
高温导致活塞内
表面颜色较深 


 
上海汽车中心实验室 
中国·上海·嘉定区安研路201 号 
邮编. 201804 
 
SAIC QA Laboratory 
201 Anhong rd, Anting, Shanghai 
报告编号 
Report number 
 
SCL-S-13-0208M 
委托者: QAE 许建华 
Request person, dept： 
委托编号:  /  
Request number: 
送样日期:  2013.07.15 
Request date:  
报告日期:  2013.07.18 
Report date：  
第6页共8页 
 
SMPV-0.2.3-002-QA -F01 
材料测试 
材料测试结果，见表1。 1#活塞化学成分符合要求；1#-4#活塞硬度及孔隙率也符合材质要求；1#-4#活塞的微观
组织也无异常。 
表1  材料检测结果 
 
 
 
 
 
 
 
 
 
 
 
 
 
 
 
 
 
 
 
 
 
 
 
 
 
 
 
 
 
 
 
 
 
 
 
 
 
 
序号 
No 
测试项目 
Test item 
额定值 
Requirement 
试验结果 
Test result 
评价 
Evaluation 
合格
OK 
不合格 
Not OK 
1 
1#活塞化学成分 
Chemical 
Components 
FM-S2N 
/ 
/ 
 
Si:10-13 
12.28 
× 
 
Cu:3-3.8 
3.45 
× 
 
Mg:0.5-1.0 
0.73 
× 
 
Ni: 2-2.7 
2.19 
× 
 
Fe:≤0.5 
0.36 
× 
 
Mn: ≤0.2 
0.028 
× 
 
Zn: ≤0.2 
0.026 
× 
 
Pb: ≤0.08 
≤0.003 
× 
 
Sn: ≤0.1 
0.005 
× 
 
Ti: ≤0.2 
0.012 
× 
 
V: ≤0.2 
0.057 
× 
 
2 
硬度HB5/250 
Hardness 
100-120HB 
1#活塞 
103, 103, 105 
× 
 
2#活塞 
107, 113, 116 
× 
 
3#活塞 
107, 106, 106 
× 
 
4#活塞 
102, 107, 105 
× 
 
3 
孔隙率 
Porosity 
孔隙率≤5% 
1#活塞 
0.07%，见图6 
× 
 
2#活塞 
0.075%，见图7 
× 
 
3#活塞 
0.058%，见图8 
× 
 
4#活塞 
0.016%，见图9 
× 
 
4 
微观组织 
Microstructure 
/ 
1#-4#活塞微观组织为：变质处理
α 固溶体+共晶Si+少量初晶Si，
变质无异常，见图6-图9； 
/ 
 


 
上海汽车中心实验室 
中国·上海·嘉定区安研路201 号 
邮编. 201804 
 
SAIC QA Laboratory 
201 Anhong rd, Anting, Shanghai 
报告编号 
Report number 
 
SCL-S-13-0208M 
委托者: QAE 许建华 
Request person, dept： 
委托编号:  /  
Request number: 
送样日期:  2013.07.15 
Request date:  
报告日期:  2013.07.18 
Report date：  
第7页共8页 
 
SMPV-0.2.3-002-QA -F01 
 
 
 
 
 
 
 
 
 
 
 
 
 
图6  1#活塞  (a)孔隙率；(b)微观组织  100x 
 
 
 
 
 
 
 
 
 
 
 
 
 
图7  2#活塞  (a)孔隙率；(b)微观组织  100x 
 
 
 
 
 
 
 
 
 
 
 
 
 
图8  3#活塞  (a)孔隙率；(b)微观组织  100x 
(a) 
(b) 
(a) 
(b) 
(b) 
(a) 


 
上海汽车中心实验室 
中国·上海·嘉定区安研路201 号 
邮编. 201804 
 
SAIC QA Laboratory 
201 Anhong rd, Anting, Shanghai 
报告编号 
Report number 
 
SCL-S-13-0208M 
委托者: QAE 许建华 
Request person, dept： 
委托编号:  /  
Request number: 
送样日期:  2013.07.15 
Request date:  
报告日期:  2013.07.18 
Report date：  
第8页共8页 
 
SMPV-0.2.3-002-QA -F01 
 
 
 
 
 
 
 
 
 
 
 
 
 
图9  4#活塞  (a)孔隙率；(b)微观组织  100x 
 
 
 
 
 
 
 
 
 
 
(a) 
(b)

File: 材料工程师/SCL-S-13-0209M-IP21-倒档拨叉-朱玲斌.pdf.md
# SCL-S-13-0209M-IP21-倒档拨叉-朱玲斌.pdf

 
上海汽车中心实验室 
中国·上海·嘉定区安研路201 号 
邮编. 201804 
 
SAIC QA Laboratory 
201 Anhong rd, Anting, Shanghai 
报告编号 
Report number 
 
SCL-S-13-0209M 
委托者: 质量分析科  张博敏 
Request person, dept： 
委托编号:  /  
Request number: 
送样日期:  2013.07.18 
Request date:  
报告日期:  2013.08.08 
Report date：  
第1页共7页 
 
SMPV-0.2.3-002-QA -F01 
零件号Part number 
/ 
 零件名称 
Part name 
5/倒档拨叉 
5/ reverse shift fork  
图纸日期Drawing date 
/ 
零件生产日期Part production date 
/ 
 供货商 
Supplier 
上海汽车变速器有限公司 
车型/项目Car type/project 
IP21 
阶段性报告 Interim report                结论性报告 Conclusion report          
 
Ⅰ.任务描述 Task description 
实验室受委托对5/倒档拨叉进行失效原因分析，失效零件具体信息如下： 
As requested, SCL has analyzed the failure of the 5/ reverse shift folk. The information of the failed part is as following： 
零件信息：Part information 
零件名称 
Part name 
5/倒档拨叉 
5/ reverse shift fork 
车制造日期 
Vehicle production date 
2012-11-28 
VIN 码 
VIN 
LSJW26H32CS101165 
销售日期 
Sale date 
/ 
车辆里程数 
Car mileage 
8700 km 
维修站名称 
Sale agent 
南通新城 
失效模式描述 
Failure circumstance  
5/倒档拨叉断裂。 
The 5/ reverse shift fork was cracked. 
原材料信息：Raw material information 
原材料及牌号 
Raw material specification 
YZAlSi12Cu4Mg 
原材料厂商 
Raw material producer 
/ 
散件供应商 
Component supplier 
/ 
金属热处理状态 
Metal heat treatment state 
/ 
失效零件见图1：The failed part is shown in figure 1.  
Ⅱ. 结论与建议 Conclusions and Suggestions 
 
结论Conclusions： 
（1） 5/倒档拨叉是由于过载而断裂的，断裂源见图4 黑色箭头所示。The 5/ reverse folk is fracture due to overload, 
fracture source showed in figure 4 black arrow. 
（2） 定位销孔附近有异常机加工痕迹。There is abnormal machining marks near the hole. 
（3） 材料化学成分不合格，Cu 元素含量明显超标。The chemical composition content is unqualified ,the content of 
Cu element is beyond the standard. 
（4） 根据SMTC 5 200 030，参照D5/1 要求，孔隙率合格，最大单孔直径不合格。According to the requirement 
of SMTC 5 200 030 D5/1, the porosity meets the requirement, the largest single hole diameter is unqualified. 
（5） 材料硬度合格，金相组织正常。The hardness o f the material meets the requirement, the microstructure is 
normal 
建议Suggestions： 
（1） 总成供应商应作好子零件或分零件的质量管制。Assembly supplier should control the parts quality. 
（2） 分析异常机加工痕迹及Cu 元素超标对拨叉性能的影响。Analysis of the abnormal machining marks and Cu 
element exceed the standard of shift fork performance. 
（3） 增加对铸件孔隙率的要求。Added the requirement of the casting porosity. 
分发: 
Distribution 
  质量分析科 张博敏 
检验者Author 
朱玲斌 
审核Auditor 
 
批准Approver 
 
日期Date 
2013.08.08 
日期Date 
 
日期Date 
 


 
上海汽车中心实验室 
中国·上海·嘉定区安研路201 号 
邮编. 201804 
 
SAIC QA Laboratory 
201 Anhong rd, Anting, Shanghai 
报告编号 
Report number 
 
SCL-S-13-0209M 
委托者: 质量分析科  张博敏 
Request person, dept： 
委托编号:  /  
Request number: 
送样日期:  2013.07.18 
Request date:  
报告日期:  2013.08.08 
Report date：  
第2页共7页 
 
SMPV-0.2.3-002-QA -F01 
III. 调查结果 Investigation Results  
车型IP21，在维修站试车时，发现选挡拨杆从倒档退到空挡位置，松开离合器后车辆仍往后倒，再挂入前
进档，车辆却不能前进。维修站拆解箱体后发现倒档拨叉断裂。断裂拨叉如图1 所示。图2 为倒档拨叉拆解下
来后的形貌。 
 
图1   倒档拨叉断裂实图 
图2  失效件拆解后形貌 
 


 
上海汽车中心实验室 
中国·上海·嘉定区安研路201 号 
邮编. 201804 
 
SAIC QA Laboratory 
201 Anhong rd, Anting, Shanghai 
报告编号 
Report number 
 
SCL-S-13-0209M 
委托者: 质量分析科  张博敏 
Request person, dept： 
委托编号:  /  
Request number: 
送样日期:  2013.07.18 
Request date:  
报告日期:  2013.08.08 
Report date：  
第3页共7页 
 
SMPV-0.2.3-002-QA -F01 
（1） 宏观分析 
     图3 为售后提供的倒档拨叉完好的拆车件，图4 为图3 的销孔部位放大图，图5，图6 为失效件断裂部位
形貌。结合图2，图5，图6 可以看出，断裂发生在拨叉的结构变形部位，如图4 中黑色虚线处位置。失效件和
拆车件的销孔外端均存在一段机加工痕迹，机加工使得构件局部部位变的尖锐，增大了构件失效的可能性。 
 
 
图3  拆车件 
图4  拆车件局部放大图 
 
图5  失效断口 
图6  断口机加工痕迹 
 
（2） 断口分析 
图7 为断口的拼合图，其中黑色图片为完整的断口扫描图。图中黑色虚线圆圈处为裂纹源，从裂纹源开始
呈放射状向两侧快速扩展，呈现微弱的人字纹形貌，裂纹扩展方向如图中黑色箭头所示。断口明显凹凸不平，无
疲劳特征，是典型的过载断口形貌。此外，断口局部位置还有明显的孔洞。图8 为裂纹源区域断口形貌图，图9
为图8 裂纹源放大图。从图8，图9 中可以看出，裂纹源附近紧密的分布着较多的气孔及少量枝晶，气孔和枝晶
的存在会极大削弱材料的结构强度，但它不是导致断裂的根本原因。图10 为终断区断口形貌，白色区域处可以
看出是较大的气孔群，图11 为图10 的局部放大图，从图中可以看到气孔区域已经连成一片，气孔之间分布着少
量枝晶。 
 
机加工痕迹 
定位销孔 
裂纹源 


 
上海汽车中心实验室 
中国·上海·嘉定区安研路201 号 
邮编. 201804 
 
SAIC QA Laboratory 
201 Anhong rd, Anting, Shanghai 
报告编号 
Report number 
 
SCL-S-13-0209M 
委托者: 质量分析科  张博敏 
Request person, dept： 
委托编号:  /  
Request number: 
送样日期:  2013.07.18 
Request date:  
报告日期:  2013.08.08 
Report date：  
第4页共7页 
 
SMPV-0.2.3-002-QA -F01 
   
 
图7   断口拼合图 
断口扫描图 
裂纹源 
图8 区域 
图10 区域 


 
上海汽车中心实验室 
中国·上海·嘉定区安研路201 号 
邮编. 201804 
 
SAIC QA Laboratory 
201 Anhong rd, Anting, Shanghai 
报告编号 
Report number 
 
SCL-S-13-0209M 
委托者: 质量分析科  张博敏 
Request person, dept： 
委托编号:  /  
Request number: 
送样日期:  2013.07.18 
Request date:  
报告日期:  2013.08.08 
Report date：  
第5页共7页 
 
SMPV-0.2.3-002-QA -F01 
图8  裂纹源区域形貌图 
图9  裂纹源放大图 
图10  终断区 
图11  气孔群 
 
（3） 材料测试  Material Test Results 
材料的检测结果如表1所示。由表可以看出： 
（1） 失效件化学成分不合格，Cu元素含量明显超标；新拆车件化学成分合格。 
（2） 图纸中未对零件孔隙率做出规定，根据公司关于孔隙率的标准SMTC 5 200 030，参照D5/1的合格标
准，失效件孔隙率合格，单孔最大直径不合格，孔洞位置位于工件近表面区域。 
（3） 失效件位置1（图12）为拨叉最厚部位，其硬度比其余位置硬度稍低，处于硬度要求的临界值，结
合位置 2，位置3，以及断面磨制后的硬度，判定失效件硬度合格；拆车件硬度情况类似，判定硬
度合格。 
（4） 失效件金相组织正常。 
 
枝晶 
枝晶 


 
上海汽车中心实验室 
中国·上海·嘉定区安研路201 号 
邮编. 201804 
 
SAIC QA Laboratory 
201 Anhong rd, Anting, Shanghai 
报告编号 
Report number 
 
SCL-S-13-0209M 
委托者: 质量分析科  张博敏 
Request person, dept： 
委托编号:  /  
Request number: 
送样日期:  2013.07.18 
Request date:  
报告日期:  2013.08.08 
Report date：  
第6页共7页 
 
SMPV-0.2.3-002-QA -F01 
表1  材料检测结果 
序号 
No. 
测试项目 
Test item 
额定值 
Requirement 
试验结果 
Test result 
评价 Evaluation 
合格 
OK 
不合格 
Not OK 
1 
失效件成分 
Chemical components 
YZAlSi12Cu4Mg 
(QJ420224-2004) 
 
 
 
Cu 
3.5~4.5 
7.681 
 
× 
Si 
11~13 
11.08 
× 
 
Mg 
0.45~0.65 
0.515 
× 
 
Zn 
≤1.5 
0.470 
× 
 
Fe 
≤1.0 
0.618 
× 
 
Mn 
≤0.5 
0.185 
× 
 
Ni 
≤0.3 
0.014 
× 
 
Sn 
≤0.3 
0.018 
× 
 
Al 
其余 
79.24 
× 
 
2 
新拆车件成分 
Chemical components 
YZAlSi12Cu4Mg 
(QJ420224-2004) 
 
 
 
Cu 
3.5~4.5 
4.481 
× 
 
Si 
11~13 
11.79 
× 
 
Mg 
0.45~0.65 
0.567 
× 
 
Zn 
≤1.5 
0.387 
× 
 
Fe 
≤1.0 
0.708 
× 
 
Mn 
≤0.5 
0.162 
× 
 
Ni 
≤0.3 
0.014 
× 
 
Sn 
≤0.3 
0.014 
× 
 
Al 
其余 
81.70 
× 
 
3 
失效件硬度
（1） 
HB≥90 
位置1：96.5，90.2，88.8 
× 
 
位置2：96.8，94.7，93.3 
× 
 
位置3：104，109，110 
× 
 
断面磨平后硬度：93.6，98.6 
× 
 
拆车件硬度
（1） 
HB≥90 
位置1：93.2，90.7，86.7 
× 
 
位置2：102，104，105 
× 
 
位置3：112，107，99.2 
× 
 
4  
失效件孔隙率
（1，2） 
最大孔隙率≤5% 
最大孔洞≤1mm 
位置1 
孔隙率：3.38% 
× 
 
最大孔洞：1.4mm 
 
× 
位置2 
孔隙率：4.09% 
× 
 
最大孔洞：0.9mm 
× 
 
拆车件孔隙率
（1，2） 
位置1 
孔隙率：3.833% 
× 
 
最大孔洞≤0.5 
× 
 
5 
金相组织 
/ 
见图17 
/ 
 
注：（1）硬度取样位置和孔隙率取样位置见图12，图13，硬度试验：HB2.5/62.5 
    （2）图纸中无孔隙率规定，检测按照SMTC 5 200 030-2013 规定，参照D5/1 要求 
 
 
 


 
上海汽车中心实验室 
中国·上海·嘉定区安研路201 号 
邮编. 201804 
 
SAIC QA Laboratory 
201 Anhong rd, Anting, Shanghai 
报告编号 
Report number 
 
SCL-S-13-0209M 
委托者: 质量分析科  张博敏 
Request person, dept： 
委托编号:  /  
Request number: 
送样日期:  2013.07.18 
Request date:  
报告日期:  2013.08.08 
Report date：  
第7页共7页 
 
SMPV-0.2.3-002-QA -F01 
图12  取样位置 
图13  取样位置 
 
图14  失效件区域1孔隙率 
图15  区域2孔隙率 
 
图16  拆车件区域1孔隙率 
图17  失效件金相组织 
 
硬度位置3 
硬度位置2 
硬度位置1 
孔隙率区域1 
孔隙率区域2 
断面硬度

File: 材料工程师/SCL-S-13-0210M 转换蜂鸣器-IS12.pdf.md
# SCL-S-13-0210M 转换蜂鸣器-IS12.pdf

 
上海汽车中心实验室
(SAIC Center Lab) 
中国·上海·嘉定区安研路201 号 
邮编. 201804 
No. 201 Anyan Road, Jiading District,  
Shanghai, China. 
Post code :200433 
报告编号：Report number 
SCL-S-13-0210M 
委托者Requestor：夏天 
送样日期Deliver date：2013.07.22 
报告日期Report date：2013.07.31 
第 1 页 共 3 页 
Page 1 of 3  
 
零件号 
Part number 
K86610 CD000 
零件名称 
Part name 
转换蜂鸣器 
Transform buzzer 
图纸日期 
Drawing date  
2013.4.10 
零件生产日期 
Production date 
/ 
供货商 
Supplier 
辉创电子 
Huichuang Dianzi                          
车型/项目 
Car type/project 
IS 12 
 
   阶段性报告  Stage report        结论性报告 Conclusion report           测试报告 Test report 
Ⅰ.任务描述 Task description 
实验室受委托对转换蜂鸣器进行失效原因分析，失效零件具体信息如下： 
As requested, QA lab has analyzed the invalid cause of transform buzzer, and the information of invalid part is 
shown as following： 
零件信息：Part information 
零件名称 
Part name 
转换蜂鸣器 
Transform buzzer 
制造日期 
Production date 
/ 
VIN 码 
VIN number 
/ 
销售日期 
Sale date 
/ 
车辆里程数 
Car mileage 
0 km 
销售商 
Sale agent 
/ 
失效模式描述 
Invalid situation 
description 
转换蜂鸣器开裂 
Transform buzzer split. 
原材料信息：Raw material information 
原材料及牌号 
Raw material 
and trademark 
PP-GF15 
原材料厂商 
Raw material producer 
/ 
散件供应商 
Part supplier 
/ 
金属热处理状态 
Metal heat treatment state 
/ 
失效零件见图1：The invalid part is shown in Fig 1.  
Ⅱ. 结论与建议 Conclusions and suggestions 
结论： 1.零件材料不符合技术要求。 
 
 2.零件注塑工艺不佳。 
Conclusions:  1. Material performance of part did not conform to requirements.   
             2.Injetion process of part was bad      
建议： 1. 责令供应商解释材料问题。 
       2. 改善注塑工艺。 
Suggestions: 1. Let supplier explain to the material problem.  
           2. Injection process should be improved. 
 
分发： 
Dispenser 
夏天 
检验者： 
Identifier 
狄春峰 
审核： 
Auditor 
 
批准： 
Approver 
 
日期： 
Date 
2013.07.25 
日期： 
Date 
 
日期： 
Date 
 


 
上海汽车中心实验室
(SAIC Center Lab) 
中国·上海·嘉定区安研路201 号 
邮编. 201804 
No. 201 Anyan Road, Jiading District,  
Shanghai, China. 
Post code :200433 
报告编号：Report number 
SCL-S-13-0210M 
委托者Requestor：夏天 
送样日期Deliver date：2013.07.22 
报告日期Report date：2013.07.31 
第 2 页 共 3 页 
Page 2 of 3  
 
           
 
图1 失效件 
Fig.1 Failure part 
III. 测试结果 Test Results  
序号 
No. 
试验项目 
Test item 
额定值 
Requirement 
试验结果 
Test result 
评价 Evaluation 
第一次 
第二次 
合格 
qualified 
不合格 
unqualified 
I 
失效件 
 
 
1 
红外（GB/T6040-2002） 
Infrared Spectroscopy 
PP 
PP 
× 
 
2 
熔点（GB/T19466.3-2006） 
Melting point (℃) 
165±5 
167 
× 
 
3 
焓值（GB/T19466.3-2006） 
Enthalpy (J/g) 
/ 
68.2 
75.6 
 
 
4 
灰分（GB/T9345.1-2008） 
Ash content (%) 
17 
13.8 
 
 
II 
新件(11) 
 
 
1 
红外（GB/T6040-2002） 
Infrared Spectroscopy 
PP 
PP 
× 
 
2 
熔点（GB/T19466.3-2006） 
Melting point (℃) 
165±5 
166 
× 
 
3 
焓值（GB/T19466.3-2006） 
Enthalpy (J/g) 
/ 
74.7 
82.9 
 
 
4 
灰分（GB/T9345.1-2008） 
Ash content (%) 
17 
19.9 
 
 
III 
新件(13) 
 
 


 
上海汽车中心实验室
(SAIC Center Lab) 
中国·上海·嘉定区安研路201 号 
邮编. 201804 
No. 201 Anyan Road, Jiading District,  
Shanghai, China. 
Post code :200433 
报告编号：Report number 
SCL-S-13-0210M 
委托者Requestor：夏天 
送样日期Deliver date：2013.07.22 
报告日期Report date：2013.07.31 
第 3 页 共 3 页 
Page 3 of 3  
 
序号 
No. 
试验项目 
Test item 
额定值 
Requirement 
试验结果 
Test result 
评价 Evaluation 
第一次 
第二次 
合格 
qualified 
不合格 
unqualified 
1 
灰分（GB/T9345.1-2008） 
Ash content (%) 
17 
12.7 
 
 
IV 
粒料 
 
 
1 
红外（GB/T6040-2002） 
Infrared Spectroscopy 
PP 
PP 
× 
 
2 
熔点（GB/T19466.3-2006） 
Melting point (℃) 
165±5 
166 
× 
 
3 
焓值（GB/T19466.3-2006） 
Enthalpy (J/g) 
/ 
60.6 
64.7 
 
 
4 
灰分（GB/T9345.1-2008） 
Ash content (%) 
17 
22.8 
 
 
小结：零件材料玻纤含量差异过大，不符合技术要求。 
 
Ⅳ. 宏观分析 Macroscopic observation 
 
 
 失效件断口如图2 所示。断口有明显的应力发白，呈韧断特征。玻纤沿断裂平面分布，无法起
到有效的增强作用。 
 
   
 
图2 失效件断口 
Fig. 2 Fracture of failure part

File: 材料工程师/SCL-S-13-0211M 63p 变速箱（草案）.pdf.md
# SCL-S-13-0211M 63p 变速箱（草案）.pdf

 
上海汽车中心实验室 
中国·上海·嘉定区安研路201 号 
邮编. 201804 
 
SAIC Central Laboratory 
201 Anhong rd, Anting, Shanghai, China 
报告编号 
Report number 
 
SCL-S-13-0211M 
委托者:质量分析科 张博敏 
Request person, dept： 
委托编号: / 
Request number: 
送样日期: 2013.07.22 
Request date:  
报告日期: 2013.08.01 
Report date：  
第1 页共13 页 
 
分发: 
Distribution 
质量分析科：张博敏 
检验者Author 
邵百明 
审核Auditor 
 
批准Approver 
 
日期Date 
2013.08.01 
日期Date 
 
日期Date 
 
SMPV-0.2.3-002-QA -F01 
零件号Part number 
SH63P-1700001 
 零件名称 
Part name 
差速器总成 
Differential Assembly 
图纸日期Drawing date 
/ 
零件生产日期Part production date 
2012.09.20 
 供货商 
Supplier 
上海汽车变速器有限公司 
SAGW 
车型/项目Car type/project 
AP11 63P 
阶段性报告 Interim report                结论性报告 Conclusion report          
 
Ⅰ.任务描述 Task description 
实验室受委托对差速器总成进行分析，失效零件具体信息如下： 
As requested, QA lab has analyzed the differential assembly. The information of the failed part is as following： 
零件信息：Part information 
零件名称 
Part name 
差速器总成 
Differential Assembly 
车制造日期 
Vehicle production date 
/ 
VIN 码 
VIN 
/ 
销售日期 
Sale date 
/ 
车辆里程数 
Car mileage 
12732Km 
维修站名称 
Sale agent 
焦作鑫龙 
失效模式描述 
Failure circumstance  
售后差速器行星齿断裂和严重磨损；断裂后，导致壳体破裂。The planetary gear from consumer’s car 
was broken and seriously worn, which cause the shell broken. 
原材料信息：Raw material information 
原材料及牌号 
Raw material specification 
25CrMoS4 EN 10083/QT 500-7 
原材料厂商 
Raw material producer 
/ 
散件供应商 
Component supplier 
台州博昌机械有限公司 
金属热处理状态 
Metal heat treatment state 
/ 
失效零件见图1：The failed part is shown in figure 1.  
 
Ⅱ. 结论与建议 Conclusions and Suggestions 
结论Conclusions： 
（1）行星齿是由于过载断裂和严重粘着磨损而失效的；这可能是由于受到较大的载荷所致。The planetary gear was 
failed due to the overloading break and serously adhesive wear, maybe which is because of a big load.  
（2）行星轴的直径偏大，但不是失效的原因。The dia. of the axle is over the requirement,but is not the failure reason. 
（3）行星齿的材料成分，表面硬度和淬硬层深度符合要求；芯部硬度不符合图纸要求，但是符合偏差认可的要
求；组织正常。The chemical components, surface hardness and hardened layer thickness meet the requirement and the 
core hardness doesn’t meet the drawing requirement,but meets the deflection admissive requirement.. 
（4）差速器的壳体硬度处于要求的下限；组织中珠光体含量偏低，不符合图纸要求。The hardness of the differential 
shell is on the low limit; the pearlite content of the microstructure is low, which don’t meet the requirement. 
建议Suggestions： 
（1）壳体供应商应控制好工艺过程，确保材料性能稳定，符合技术要求。The supplier of the shell should 
control the casting process and ensure the material performance is stable and meets the technology requirement. 
（2）关注同批次的售后件。Pay attention to the same batch of the parts.   
（3）调查客户车辆失效时的驾驶情况。Investigate the driving condition. 


 
上海汽车中心实验室 
中国·上海·嘉定区安研路201 号 
邮编. 201804 
 
SAIC QA Laboratory 
201 Anhong rd, Anting, Shanghai 
报告编号 
Report number 
 
SCL-S-13-0211M 
委托者: 质量分析科 张博敏 
Request person, dept： 
委托编号:  /  
Request number: 
送样日期: 2013.07.22 
Request date:  
报告日期: 2013.08.01 
Report date：  
第2 页共13 页 
 
SMPV-0.2.3-002-QA -F01 
II. 调查结果Investigation Results     
     
目前市场出现了4 例差速器失效，其相关信息如表1 所示；生产日期比较接近。 
表1 售后差速器失效信息 
序号 
失效情况 
总成返回日期 
变速箱生产日期 
维修站 
1 
壳体开裂，行星齿碎断，孔的表面
有磨损 
2013.4.10 
2012-9-12 
大庆业勤 
2 
壳体开裂；行星齿碎断，孔的表面
有磨损； 一个半轴齿断裂；卡簧
断裂 
2013.1.23 
2012-11-3 
曲靖威达 
3 
壳体开裂，一个行星齿断裂 
2013.5.24 
2012-12-3 
四川申蓉祥鸿 
4 
壳体开裂；行星齿碎断，孔的表面
严重磨损 
2013.6.21 
2012-9-20 
焦作鑫龙 
 
失效件 Failure Analysis 
收到的差速器总成来自于焦作鑫龙，如图1 和图2 所示（其它失效件未收到）。可以看出：（1）行星齿
完全断裂，与轴配合的圆孔出现了严重磨损和过热；轴的表面也出现了相应的损伤；（2）卡簧未断裂和松
脱；（3）半轴齿完好。 
 
                      
 
 
图1 收到的失效件 壳体，行星齿，轴销和卡簧 
  
 
 
 
磨损过
热区 
磨损过
热区 
磨损过
热区 
一部分断裂的行星齿已丢失，无法获取 


 
上海汽车中心实验室 
中国·上海·嘉定区安研路201 号 
邮编. 201804 
 
SAIC QA Laboratory 
201 Anhong rd, Anting, Shanghai 
报告编号 
Report number 
 
SCL-S-13-0211M 
委托者: 质量分析科 张博敏 
Request person, dept： 
委托编号:  /  
Request number: 
送样日期: 2013.07.22 
Request date:  
报告日期: 2013.08.01 
Report date：  
第3 页共13 页 
 
SMPV-0.2.3-002-QA -F01 
 
图2 收到的失效件：半轴齿 无断裂 
 
齿面接触痕迹 Touch Mark of Tooth Surface 
行星齿接触痕迹未见异常，见图3。 
 
 
图3 行星齿齿面痕迹 
 
半轴齿面接触痕迹如图4 和图5 所示。由图可见： 
（1）1#半轴齿的两齿面接触痕迹明显不同；一侧齿面靠近齿根部位磨损严重；另一侧齿面与2#齿面
的接触痕迹相同。这表明两半轴齿齿合以及所承受的载荷存在一定的差异。齿合的差异可能与行星轴，半
轴齿，以及壳体球心的位置度有关；大的载荷与实际使用工况以及齿合情况有关。 
（2）半轴齿齿面接触区不规则，两侧表面外观接近；一侧表面的接触痕迹大于另一侧表面。这是正常
的。 
（3）2#半轴齿的一个齿面有异常的压痕，是齿断裂后形成的。 
 


 
上海汽车中心实验室 
中国·上海·嘉定区安研路201 号 
邮编. 201804 
 
SAIC QA Laboratory 
201 Anhong rd, Anting, Shanghai 
报告编号 
Report number 
 
SCL-S-13-0211M 
委托者: 质量分析科 张博敏 
Request person, dept： 
委托编号:  /  
Request number: 
送样日期: 2013.07.22 
Request date:  
报告日期: 2013.08.01 
Report date：  
第4 页共13 页 
 
SMPV-0.2.3-002-QA -F01 
 
图4  1# 半轴齿的齿面 
a. 
一侧齿面；b. 另一侧齿面  局部有挤压产生的磨损痕迹 
 
 
图5  2# 半轴齿的齿面 
a. 一侧齿面接触痕迹；b.另一侧齿面接触痕迹；c. 其中一个齿面 有异常的明显压痕，与断齿有关 
 
 
a 
b 
a 
b 
c 


 
上海汽车中心实验室 
中国·上海·嘉定区安研路201 号 
邮编. 201804 
 
SAIC QA Laboratory 
201 Anhong rd, Anting, Shanghai 
报告编号 
Report number 
 
SCL-S-13-0211M 
委托者: 质量分析科 张博敏 
Request person, dept： 
委托编号:  /  
Request number: 
送样日期: 2013.07.22 
Request date:  
报告日期: 2013.08.01 
Report date：  
第5 页共13 页 
 
SMPV-0.2.3-002-QA -F01 
磨损 Wear 
图6 显示的是轴和行星齿的情况。其中两个行星齿断裂后，均有丢失；相关断口见图8-14。 
轴销与行星齿孔匹配的区域有明显的粘着磨损和过热；与此同时，发现壳体轴销孔也出现了相应的磨损，见图7。
轴销的中间区域有两条光亮带，是与半轴轻微接触形成的（半轴与销轴的间隙为：1.4±0.24mm）；在一些情形下
（如转弯），半轴会承受一定的轴向载荷；如果载荷较大，半轴会存在一定的轴向运动，可能与轴销出现轻微的
接触。检查了约5 万公里EOBD 路试试验车的轴销，该轴销表面无光亮带的痕迹。由此可见，失效车辆使用中，
曾出现了较大的轴向力。该轴向力可能是导致1#行星齿的一侧齿面局部磨损较严重的原因。 
 
 
（a） 全貌 部分行星齿已丢失；轴有变形 
 
（b）局部 轴销两端严重磨损，过热  
图6  轴及行星齿 
1#断裂面 
2#断裂面 
3#断裂面 
2#断裂面 
4#断裂面 
5#断裂面 
6#断裂面 
7#断裂面 
4 个齿已丢失 
2 个齿已丢失 
与壳体孔匹
配的区域 
与壳体孔匹
配的区域 


 
上海汽车中心实验室 
中国·上海·嘉定区安研路201 号 
邮编. 201804 
 
SAIC QA Laboratory 
201 Anhong rd, Anting, Shanghai 
报告编号 
Report number 
 
SCL-S-13-0211M 
委托者: 质量分析科 张博敏 
Request person, dept： 
委托编号:  /  
Request number: 
送样日期: 2013.07.22 
Request date:  
报告日期: 2013.08.01 
Report date：  
第6 页共13 页 
 
SMPV-0.2.3-002-QA -F01 
 
图7 壳体销孔磨损 粘着磨损，与载荷过大有关 
 
严重磨损（粘着磨损）的发生是由于两表面直接接触导致的，其可能是由于载荷较大，润滑差，匹配
尺寸（早期会暴露，可以排除），断口刮伤，或碎块和其它杂质进入匹配面所致。该车辆行驶了12732Km；
依据行驶里程，已经至少进行过了2 次保养，系统的清洁度会比较好；同时，未见其它零件由于润滑而失
效，因此润滑环境和杂质不会是引起异常磨损的原因；此外，行星齿孔磨损的区域为靠外的区域和中间的
区域，而其它区域未见磨料磨损的特征。磨损的区域是匹配面载荷较大的区域。如果实际使用中出现大的
载荷，可能会导致油膜无法形成，出现干摩擦，发生粘着磨损；粘着磨损的发生，也会引起齿的运转异常，
出现断裂。 
在车辆直行时，行星齿与轴销保持相对静止；只有当左右车轮存在速度差时（如转弯），行星齿与轴销
的表面才会出现相对运动，从而出现摩擦。 
 
断口检测 Fracture Check 
图8-14 显示了所有断齿的表面。断口均为过载的断口，表面的纹路为锻造流线；断口靠近销孔表面的
颜色为深色，是高温氧化的颜色。这表明：齿是由于过载而断裂的；齿断裂时，局部已由于摩擦产生了高
温。 
从单颗断齿的两断裂面来看：该齿在断裂前，行星齿与轴已摩擦产生了高温；该高温使得齿断裂后，
断裂面高温区出现了明显的氧化。另两例售后断裂的行星齿的孔表面也出现了粘着磨损；程度较轻。 
基于来样，无法明确：断裂和磨损发生的先后，但是基于上述检测，断裂和磨损应该都与实际载荷较
大有关。 
 
 


 
上海汽车中心实验室 
中国·上海·嘉定区安研路201 号 
邮编. 201804 
 
SAIC QA Laboratory 
201 Anhong rd, Anting, Shanghai 
报告编号 
Report number 
 
SCL-S-13-0211M 
委托者: 质量分析科 张博敏 
Request person, dept： 
委托编号:  /  
Request number: 
送样日期: 2013.07.22 
Request date:  
报告日期: 2013.08.01 
Report date：  
第7 页共13 页 
 
SMPV-0.2.3-002-QA -F01 
 
图8  1# 断口 
 
图9  2# 断口 
   
 
图10  3# 断口 


 
上海汽车中心实验室 
中国·上海·嘉定区安研路201 号 
邮编. 201804 
 
SAIC QA Laboratory 
201 Anhong rd, Anting, Shanghai 
报告编号 
Report number 
 
SCL-S-13-0211M 
委托者: 质量分析科 张博敏 
Request person, dept： 
委托编号:  /  
Request number: 
送样日期: 2013.07.22 
Request date:  
报告日期: 2013.08.01 
Report date：  
第8 页共13 页 
 
SMPV-0.2.3-002-QA -F01 
 
图11  4# 断口 
 
图12  5# 断口 
 
图13  6# 断口 


 
上海汽车中心实验室 
中国·上海·嘉定区安研路201 号 
邮编. 201804 
 
SAIC QA Laboratory 
201 Anhong rd, Anting, Shanghai 
报告编号 
Report number 
 
SCL-S-13-0211M 
委托者: 质量分析科 张博敏 
Request person, dept： 
委托编号:  /  
Request number: 
送样日期: 2013.07.22 
Request date:  
报告日期: 2013.08.01 
Report date：  
第9 页共13 页 
 
SMPV-0.2.3-002-QA -F01 
 
图14  7# 断口 
    
尺寸测量 Dimension Measure 
    对轴销中间非工作区的直径进行测量，其结果为：15.996mm（要求为：15.978~15.994mm），偏大。如
果是由于直径偏大，导致异常磨损的发生，那么行星齿孔磨损的区域会更大；而且车辆的轴和行星孔会先
磨合，行驶一段时间后，直径会有轻微的变小，后期出现严重磨损的可能性会变小，因此轴径偏大不是导
致失效的原因。 
对壳体轴孔直径进行测量，结果为：16.027/16.092mm（要求为：15.995~16.02mm），偏大；与磨损有
关。 
2013 年5 月份SQE 对现场生产用的差速器各部件进行尺寸抽检，均符合要求。 
 
材料检测 Material Test 
   对行星齿以及壳体的材料进行检测，其结果如表2 和表3 所示。由表可见： 
（1） 行星齿的成分符合要求； 
（2） 行星齿的芯部硬度较高，不符合图纸的要求，但符合2013.7.5 工程签署的零件偏差认可要求，因 
此是可以接受的。 
（3） 行星齿的淬硬层深度符合要求，处于上限。 
（4） 差速器壳体的组织中珠光体含量不符合图纸要求（≥40%）；由于珠光体含量偏低，因此其硬度 
处于要求的下限。2013 年5 月实验室对63Z 差速器壳体（与63P 共用）进行了抽检（报告：SCL-L-13-0119M），
其硬度为217/218HB2.5/187.5，处于要求（170-230HB ）的上限；组织中珠光体的含量为70%。对比可以看出：
差速器的硬度和组织波动很大。在实际生产中，应该控制工艺过程，确保产品的性能稳定。 
    
 
 
 
 


 
上海汽车中心实验室 
中国·上海·嘉定区安研路201 号 
邮编. 201804 
 
SAIC QA Laboratory 
201 Anhong rd, Anting, Shanghai 
报告编号 
Report number 
 
SCL-S-13-0211M 
委托者: 质量分析科 张博敏 
Request person, dept： 
委托编号:  /  
Request number: 
送样日期: 2013.07.22 
Request date:  
报告日期: 2013.08.01 
Report date：  
第10 页共13 页 
 
SMPV-0.2.3-002-QA -F01 
表2 行星齿轮材料检测结果 
序号 
No. 
试验项目 
Test item 
额定值 
Requirement 
测试结果 
Test Result 
评价evaluation 
合格 
ok 
不合格 
not ok 
1 
1#行星齿轮 
  
1.1 
成分 
25CrMoS4 EN 10083 
C:0.22-0.29（+0.03
1） 
0.303 
× 
Si:≤0.40 
0.272 
× 
Mn:0.60-0.90 
0.744 
× 
P: ≤0.025 
0.011 
× 
S:0.020-0.040 
0.037 
× 
Cr:0.90-1.20 
0.951 
× 
Mo:0.15-0.30 
0.227 
× 
1.2 
表面硬度 
≥700HV10 
HV10:724,719,715 
× 
1.3 
芯部硬度 
41-49HRC 
HRC:49.6,49.9 
×
2 
1.4 
渗碳层深度 
0.60-0.80mm(HV1:600) 
0.80 
× 
1.5 
组织 
渗碳+低温回火组织 
表面回火的细小针状马
氏体，芯部回火板条状
马氏体，见图15。 
× 
 
2 
2#行星齿轮 
2.1 
成分 
25CrMoS4 EN 10083 
C:0.22-0.29 
0.286 
× 
Si:≤0.40 
0.249 
× 
Mn:0.60-0.90 
0.798 
× 
P: ≤0.025 
0.013 
× 
S:0.020-0.040 
0.039 
× 
Cr:0.90-1.20 
0.962 
× 
Mo:0.15-0.30 
0.207 
× 
2.2 
表面硬度 
≥700HV10 
HV10:729,732,737 
× 
2.3 
芯部硬度 
41-49HRC 
HRC:49.3,49.7 
×
2 
2.4 
渗碳层深度 
0.60-0.80mm 
0.80 
× 
2.5 
组织 
渗碳+低温回火组织 
表面回火的细小针状马
氏体，芯部回火板条状
马氏体（图16） 
× 
 
说明：1）依据标准GB/T 222， C 元素含量的偏差为0.03。 
      2）图纸中芯部硬度的要求为41-49HRC；2013.7.5 工程签署了芯部硬度的偏差认可申请，其要求放宽为：
41-50.5HRC，因此该结果符合偏差认可的要求。
