Repository: kujaxr/obsidian-vault

File: 材料工程师/SCL-S-13-0212M 后雨刮臂-AP12.pdf.md
# SCL-S-13-0212M 后雨刮臂-AP12.pdf

 
上海汽车中心实验室
(SAIC Center Lab) 
中国·上海·嘉定区安研路201 号 
邮编. 201804 
No. 201 Anyan Road, Jiading District,  
Shanghai, China. 
Post code :200433 
报告编号：Report number 
SCL-S-13-0212M 
委托者Requestor：曹晓俊 
送样日期Deliver date：2013.07.23 
报告日期Report date：2013.08.08 
第 1 页 共 3 页 
Page 1 of 3  
 
零件号 
Part number 
10134187 
零件名称 
Part name 
后雨刮 
Rear washer 
图纸日期 
Drawing date  
2012.12.18 
零件生产日期 
Production date 
/ 
供货商 
Supplier 
上海胜华波 
Shanghai Shenghuabo                       
车型/项目 
Car type/project 
AP 12 
 
   阶段性报告  Stage report        结论性报告 Conclusion report           测试报告 Test report 
Ⅰ.任务描述 Task description 
实验室受委托对后雨刮进行失效原因分析，失效零件具体信息如下： 
As requested, QA lab has analyzed the invalid cause of rear washer, and the information of invalid part is shown as 
following： 
零件信息：Part information 
零件名称 
Part name 
后雨刮 
Rear washer 
制造日期 
Production date 
/ 
VIN 码 
VIN number 
/ 
销售日期 
Sale date 
/ 
车辆里程数 
Car mileage 
15243 km 
销售商 
Sale agent 
/ 
失效模式描述 
Invalid situation 
description 
后雨刮开裂 
Rear washer split. 
原材料信息：Raw material information 
原材料及牌号 
Raw material 
and trademark 
PA66-GF30 
原材料厂商 
Raw material producer 
杜邦 
散件供应商 
Part supplier 
/ 
金属热处理状态 
Metal heat treatment state 
/ 
失效零件见图1：The invalid part is shown in Fig 1.  
Ⅱ. 结论与建议 Conclusions and suggestions 
结论： 1. 失效件注塑工艺差，使得零件机械性能下降，受外力导致失效。 
       2. 零件材料符合技术要求。 
Conclusions:  1. Injection process of failure part was bad, which made mechanical property of part decrease and result in 
the failure by foreign force. 
2. Material performance of part conformed to requirements.        
建议： 1. 改善零件注塑工艺。 
Suggestions: 1. Injection process should be improved.  
   
 
分发： 
Dispenser 
曹晓俊 
检验者： 
Identifier 
狄春峰 
审核： 
Auditor 
 
批准： 
Approver 
 
日期： 
Date 
2013.08.08 
日期： 
Date 
 
日期： 
Date 
 


 
上海汽车中心实验室
(SAIC Center Lab) 
中国·上海·嘉定区安研路201 号 
邮编. 201804 
No. 201 Anyan Road, Jiading District,  
Shanghai, China. 
Post code :200433 
报告编号：Report number 
SCL-S-13-0212M 
委托者Requestor：曹晓俊 
送样日期Deliver date：2013.07.23 
报告日期Report date：2013.08.08 
第 2 页 共 3 页 
Page 2 of 3  
 
           
 
图1 失效件 
Fig.1 Failure part 
III. 测试结果 Test Results  
序号 
No. 
试验项目 
Test item 
额定值 
Requirement 
试验结果 
Test result 
评价 Evaluation 
第一次 
第二次 
合格 
qualified 
不合格 
unqualified 
I 
失效件 
 
 
1 
红外（GB/T6040-2002） 
Infrared Spectroscopy 
PA66 
PA66 
× 
 
2 
熔点（GB/T19466.3-2006） 
Melting point (℃) 
260±5 
262 
× 
 
3 
焓值（GB/T19466.3-2006） 
Enthalpy (J/g) 
/ 
45.5 
47.4 
 
 
4 
灰分（GB/T9345.1-2008） 
Ash content (%) 
30±2 
32.3 
 
 
II 
新件 
 
 
1 
红外（GB/T6040-2002） 
Infrared Spectroscopy 
PA66 
PA66 
× 
 
2 
熔点（GB/T19466.3-2006） 
Melting point (℃) 
260±5 
261 
× 
 
3 
焓值（GB/T19466.3-2006） 
Enthalpy (J/g) 
/ 
44.8 
46.7 
 
 
4 
灰分（GB/T9345.1-2008） 
Ash content (%) 
30±2 
32.1 
 
 
III 
粒料 
 
 
1 
红外（GB/T6040-2002） 
Infrared Spectroscopy 
PA66 
PA66 
× 
 


 
上海汽车中心实验室
(SAIC Center Lab) 
中国·上海·嘉定区安研路201 号 
邮编. 201804 
No. 201 Anyan Road, Jiading District,  
Shanghai, China. 
Post code :200433 
报告编号：Report number 
SCL-S-13-0212M 
委托者Requestor：曹晓俊 
送样日期Deliver date：2013.07.23 
报告日期Report date：2013.08.08 
第 3 页 共 3 页 
Page 3 of 3  
 
序号 
No. 
试验项目 
Test item 
额定值 
Requirement 
试验结果 
Test result 
评价 Evaluation 
第一次 
第二次 
合格 
qualified 
不合格 
unqualified 
2 
熔点（GB/T19466.3-2006） 
Melting point (℃) 
260±5 
261 
× 
 
3 
焓值（GB/T19466.3-2006） 
Enthalpy (J/g) 
/ 
44.4 
46.0 
 
 
4 
灰分（GB/T9345.1-2008） 
Ash content (%) 
30±2 
32.8 
 
 
小结：零件材料符合技术要求。 
 
Ⅳ. 宏观分析 Macroscopic observation 
 
 失效件断口如图2 所示。失效件断口呈脆断特征。且断口存在巨大孔洞，注塑工艺差。 
    该失效系零件注塑工艺差，内部存在巨大孔洞，使得零件强度大幅降低，受外力后脆断导致失
效。 
 
图2 失效件断口 
Fig. 2 Fracture of failure part

File: 材料工程师/SCL-S-13-0213M 雨刮储液壶加注管-AP11.pdf.md
# SCL-S-13-0213M 雨刮储液壶加注管-AP11.pdf

 
上海汽车中心实验室
(SAIC Center Lab) 
中国·上海·嘉定区安研路201 号 
邮编. 201804 
No. 201 Anyan Road, Jiading District,  
Shanghai, China. 
Post code :200433 
报告编号：Report number 
SCL-S-13-0213M 
委托者Requestor：曹晓俊 
送样日期Deliver date：2013.07.23 
报告日期Report date：2013.08.15 
第 1 页 共 3 页 
Page 1 of 3  
 
零件号 
Part number 
50012394 
零件名称 
Part name 
雨刮储液壶加注管 
Neck of window washer bottle 
图纸日期 
Drawing date  
2009.04.21 
零件生产日期 
Production date 
/ 
供货商 
Supplier 
宁波奥云德        
Ningbo Aoyunde              
车型/项目 
Car type/project 
AP 11 
 
   阶段性报告  Stage report        结论性报告 Conclusion report           测试报告 Test report 
Ⅰ.任务描述 Task description 
实验室受委托对雨刮储液壶加注管进行失效原因分析，失效零件具体信息如下： 
As requested, QA lab has analyzed the invalid cause of neck of window washer bottle, and the information of invalid 
part is shown as following： 
零件信息：Part information 
零件名称 
Part name 
雨刮储液壶加注管 
Neck of window washer bottle 
制造日期 
Production date 
/ 
VIN 码 
VIN number 
/ 
销售日期 
Sale date 
/ 
车辆里程数 
Car mileage 
4 km 
销售商 
Sale agent 
/ 
失效模式描述 
Invalid situation 
description 
雨刮储液壶加注管开裂 
Neck of window washer bottle split. 
原材料信息：Raw material information 
原材料及牌号 
Raw material 
and trademark 
PP5 
原材料厂商 
Raw material producer 
苏州旭光 
散件供应商 
Part supplier 
/ 
金属热处理状态 
Metal heat treatment state 
/ 
失效零件见图1：The invalid part is shown in Fig 1.  
Ⅱ. 结论与建议 Conclusions and suggestions 
结论： 1. 失效件生产工艺不佳。 
       2. 零件材料符合技术要求。 
Conclusions:  1. Process of failure part was bad. 
            2. Material performance of part conformed to requirements.   
建议： 1. 改善生产工艺。 
Suggestions: 1. Process should be improved. 
  
 
分发： 
Dispenser 
曹晓俊 
检验者： 
Identifier 
狄春峰 
审核： 
Auditor 
 
批准： 
Approver 
 
日期： 
Date 
2013.08.15 
日期： 
Date 
 
日期： 
Date 
 
 


 
上海汽车中心实验室
(SAIC Center Lab) 
中国·上海·嘉定区安研路201 号 
邮编. 201804 
No. 201 Anyan Road, Jiading District,  
Shanghai, China. 
Post code :200433 
报告编号：Report number 
SCL-S-13-0213M 
委托者Requestor：曹晓俊 
送样日期Deliver date：2013.07.23 
报告日期Report date：2013.08.15 
第 2 页 共 3 页 
Page 2 of 3  
 
 
图1 失效件 
Fig.1 Failure part 
III. 测试结果 Test Results  
序号 
No. 
试验项目 
Test item 
额定值 
Requirement 
试验结果 
Test result 
评价 Evaluation 
第一次 
第二次 
合格 
qualified 
不合格 
unqualified 
I 
失效件 
 
 
1 
红外（GB/T6040-2002） 
Infrared Spectroscopy 
PP 
PP 
× 
 
2 
熔点（GB/T19466.3-2006） 
Melting point (℃) 
160±5 
157 
× 
 
3 
焓值（GB/T19466.3-2006） 
Enthalpy (J/g) 
/ 
67.5 
69.4 
 
 
II 
新件 
 
 
1 
红外（GB/T6040-2002） 
Infrared Spectroscopy 
PP 
PP 
× 
 
2 
熔点（GB/T19466.3-2006） 
Melting point (℃) 
160±5 
156 
× 
 
3 
焓值（GB/T19466.3-2006） 
Enthalpy (J/g) 
/ 
71.2 
72.1 
 
 
III 
粒料 
 
 
1 
红外（GB/T6040-2002） 
Infrared Spectroscopy 
PP 
PP 
× 
 
2 
熔点（GB/T19466.3-2006） 
Melting point (℃) 
160±5 
160 
× 
 
3 
焓值（GB/T19466.3-2006） 
Enthalpy (J/g) 
/ 
69.3 
70.2 
 
 
小结：零件材料符合技术要求。 


 
上海汽车中心实验室
(SAIC Center Lab) 
中国·上海·嘉定区安研路201 号 
邮编. 201804 
No. 201 Anyan Road, Jiading District,  
Shanghai, China. 
Post code :200433 
报告编号：Report number 
SCL-S-13-0213M 
委托者Requestor：曹晓俊 
送样日期Deliver date：2013.07.23 
报告日期Report date：2013.08.15 
第 3 页 共 3 页 
Page 3 of 3  
 
Ⅳ. 宏观分析 Macroscopic observation 
 
失效件断口如图2 所示。断口呈脆断特征，系零件受外力导致断裂。断口平整光滑，说明断口
两侧材料的互相融合不佳。 
 
图2 失效件断口 
Fig. 2 Fracture of failure part 
 
将失效件和新件剖开如图3 所示。失效的两侧分型线处，一侧有很深的凹痕而另一侧无任何痕
迹；而新件的两侧则有均匀的凹痕。这说明失效件的生产工艺与新件有明显差异，在料胚放入吹塑
模具时发生了偏差。 
 
图3 失效件断口 
Fig. 3 Fracture of failure part 
    对失效件和新件分型线处的壁厚进行测量（如图4），发现失效件壁厚明显小于新件。这也印证
了失效件的生产工艺与新件发生了偏差。 
 
图4 零件壁厚 
Fig. 4 Wall thickness of part

File: 材料工程师/SCL-S-13-0214M AP12 真空管.pdf.md
# SCL-S-13-0214M AP12 真空管.pdf

 
上海汽车中心实验室 
SAIC Center Lab 
中国·上海·嘉定区安研路201 号 
邮编. 201804 
No 201 Anyan road, Jiading, Shanghai China 
Post code 201804 
报告编号 
Report number 
 
SCL-S-13-0214M 
委托者: 范有为 
Request person, dept： 
送样日期:  2013-07-24 
Request date:  
报告日期:  2013-07-31 
Report date：  
第1 页共6 页 
 
零件号Part number 
30042874 
 零件名称 
Part name 
排放控制真空软管 
图纸日期Drawing date 
2011-08-09 
零件生产日期Part production date 
/ 
 供货商 
Supplier 
上海亚大 
车型/项目Car type/project 
AP12 1.5T 
 
   阶段性报告 Interim report        结论性报告 Conclusion report           测试报告 Test report 
Ⅰ.任务描述 Task description 
实验室受委托对真空管进行失效原因分析，失效零件具体信息如下： 
As requested, QA lab has analyzed the failure of the vacuum hose、. The background information of the failed part is as following： 
零件信息：Part information 
零件名称 
Part name 
真空管 
制造日期 
Production date 
/ 
VIN 码 
VIN 
LSJA14U9XCG004021 
销售日期 
Sale date 
/ 
车辆里程数 
Car mileage 
56784km 
维修站名称 
Sale agent 
/ 
失效模式描述 
Failure circumstance 
description 
橡胶管开裂 
原材料信息：Raw material information 
原材料及牌号 
Raw material specification 
ECO 
原材料厂商 
Raw material producer 
/ 
散件供应商 
Component supplier 
安徽中鼎 
金属热处理状态 
Metal heat treatment state 
/ 
失效零件见图：The failed part is shown in figure 1.  
 
Ⅱ. 结论与建议 Conclusions and suggestions 
结论：1  橡胶护套受到异常损伤导致破裂。 
       2 在胶管内部发现有金属杂质，能谱分析主要元素为Zn，含有少量Fe。 
建议：1 胶管在安装时不受异常损伤。 
           
 
 
 
 
 
 
 
 
 
 
分发: 
Distribution 
SQE:范有为 
检验者Author 
 
审核Auditor 
 
批准Approver 
 
日期Date 
 
日期Date 
 
日期Date 
 
 
 


 
上海汽车中心实验室 
SAIC Center Lab 
中国·上海·嘉定区安研路201 号 
邮编. 201804 
No 201 Anyan road, Jiading, Shanghai China 
Post code 201804 
报告编号 
Report number 
 
SCL-S-13-0214M 
委托者: 范有为 
Request person, dept： 
送样日期:  2013-07-24 
Request date:  
报告日期:  2013-07-31 
Report date：  
第2 页共6 页 
 
 
                                                         图1 失效照片 
III. 测试结果 Test Results  
1 材料分析：  
序号 
No. 
试验项目 
Test item 
额定值 
Requirement 
试验结果 
Test result 
评价 Evaluation 
合格 
qualified 
不合格 
unqualified 
失效件： 
1 
FTIR 
ECO 
ECO  
× 
 
2 
Shore A 硬度 
Shore A Hardness 
 
65-75 
67 
× 
 
    失效件材料为ECO，满足材料要求。 
 
 
 


 
上海汽车中心实验室 
SAIC Center Lab 
中国·上海·嘉定区安研路201 号 
邮编. 201804 
No 201 Anyan road, Jiading, Shanghai China 
Post code 201804 
报告编号 
Report number 
 
SCL-S-13-0214M 
委托者: 范有为 
Request person, dept： 
送样日期:  2013-07-24 
Request date:  
报告日期:  2013-07-31 
Report date：  
第3 页共6 页 
 
2 断口分析：  
2.1 外观分析： 
胶管表面找到三处损伤点： 
 
 
 
            损伤1                          损伤2                            损伤3 
 
2.2 内壁分析： 
 
胶管内侧发现有大量的杂质， 从表观上分析有粉尘颗粒和金属杂质。 
取出最大的金属杂质进行能谱分析，测试结果如下： 
颗粒1 
 
 
颗粒2： 
 
 
2
4
6
8
10
12
0
10
20
30
40
50
60
70
80
90
 cps/eV
 Zn 
 Zn 
 C  O 
 Al 
 Cl 
 N 
 Fe 
 Fe 
 Cr 
 Cr 
2
4
6
8
10
12
0
10
20
30
40
50
60
70
80
90
 cps/eV
 Zn 
 Zn 
 C  O 
 Na 
 Fe 
 Fe 
 Cl 
 Al 


 
上海汽车中心实验室 
SAIC Center Lab 
中国·上海·嘉定区安研路201 号 
邮编. 201804 
No 201 Anyan road, Jiading, Shanghai China 
Post code 201804 
报告编号 
Report number 
 
SCL-S-13-0214M 
委托者: 范有为 
Request person, dept： 
送样日期:  2013-07-24 
Request date:  
报告日期:  2013-07-31 
Report date：  
第4 页共6 页 
 
颗粒3 
  
 
 
从能谱分析， 杂质的成分主要为Zn 和Fe，最长度最大的两个颗粒进行尺寸测量： 
 
杂质尺寸分别为434um，443um。 
清除颗粒后的内壁状态如下，将胶管剖析后如下： 
 
2
4
6
8
10
12
0
20
40
60
80
100
120
 cps/eV
 Zn 
 Zn 
 Fe 
 Fe 
 C  F 
 O 
 Al 
 Cl 
 Cr 
 Cr 


 
上海汽车中心实验室 
SAIC Center Lab 
中国·上海·嘉定区安研路201 号 
邮编. 201804 
No 201 Anyan road, Jiading, Shanghai China 
Post code 201804 
报告编号 
Report number 
 
SCL-S-13-0214M 
委托者: 范有为 
Request person, dept： 
送样日期:  2013-07-24 
Request date:  
报告日期:  2013-07-31 
Report date：  
第5 页共6 页 
 
 
管壁内侧在4.81mm 处存在划痕，划痕同胶管轴向垂直；距离胶管端部16.27mm 开始出现油气； 
距离胶管端部5.25mm 处出现内嵌式伤痕，改伤痕区域长度为2mm； 
 
2.3 断口分析： 
 
 
 
 
 
 
 
 
 
 
 
 
 
 
 
 
 
 
内壁的割痕处为撕裂纹路的起始点，导致胶管向两侧形成破裂。 
 
 
 
 
 
 
 
 
撕裂方向 
扩展方向 
扩展方向 
半月型扩展方向 


 
上海汽车中心实验室 
SAIC Center Lab 
中国·上海·嘉定区安研路201 号 
邮编. 201804 
No 201 Anyan road, Jiading, Shanghai China 
Post code 201804 
报告编号 
Report number 
 
SCL-S-13-0214M 
委托者: 范有为 
Request person, dept： 
送样日期:  2013-07-24 
Request date:  
报告日期:  2013-07-31 
Report date：  
第6 页共6 页 
 
3 对手件分析： 
由于对手件为黑箱件，故金属管的尺寸为测量尺寸，具体如下： 
 
 
从尺寸测量的数据来看，胶管受损区域位于金属管凸台到根部区域之间。 
 
小结： 
1 
在胶管表面及内侧发现多处受损。离胶管端部4.81mm 处的内侧划痕导致胶管开裂。 
2 
在胶管同金属管接触的区域发现有粉尘颗粒和金属杂质。经能谱分析，金属杂质成分为Zn 和Fe。 
3 
胶管材料为ECO，满足图纸要求，且硬度为67，满足65-75 的图纸要求。 
18mm 
2mm 
3mm

File: 材料工程师/SCL-S-13-0215M AP11后桥.pdf.md
# SCL-S-13-0215M AP11后桥.pdf

 
上海汽车中心实验室 
中国·上海·嘉定区安研路201 号 
邮编. 201804 
 
SAIC QA Laboratory 
201 Anhong rd, Anting, Shanghai 
报告编号 
Report number 
 
SCL-S-13-0215M 
委托者: 质量分析科 王玮 
Request person, dept： 
委托编号:  /  
Request number: 
送样日期:  2013.07.26 
Request date:  
报告日期:  2013.08.02 
Report date：  
第1页共9页 
 
SMPV-0.2.3-002-QA -F01 
零件号Part number 
50016231 
零件名称 
Part name 
扭转梁 
Rear torsion beam 
图纸日期Drawing date 
/ 
零件生产日期Part production date 
/ 
供货商 
Supplier 
SHAC 
车型/项目Car type/project 
R350 
阶段性报告 Interim report                结论性报告 Conclusion report          
 
Ⅰ.任务描述 Task description 
实验室受委托对开裂扭转梁进行失效原因分析，失效零件具体信息如下： 
As requested, SCL has analyzed the failure of rear torsion beam. The information of the failed part is as following： 
零件信息：Part information 
零件名称 
Part name 
扭转梁 
Rear torsion beam 
车制造日期 
Vehicle production date 
2011.02.22 
VIN 码 
VIN 
LSJA16E31BG023559 
销售日期 
Sale date 
2011.04.25 
车辆里程数 
Car mileage 
70026km 
维修站名称 
Sale agent 
长春金达洲 
失效模式描述 
Failure circumstance  
R350(售后车)行驶过程中有异响，检查发现后桥开裂；The client drove the car R350 
and heard an abnormal noise, finding the bridge cracking 
原材料信息：Raw material information 
原材料及牌号 
Raw material specification 
SAPH440 
原材料厂商 
Raw material producer 
上海宝钢 
散件供应商 
Component supplier 
/ 
金属热处理状态 
Metal heat treatment state 
/ 
失效零件见图1-图2：The failed part is shown in figure 1-figure2.  
Ⅱ. 结论与建议 Conclusions and Suggestions 
结论Conclusions： 
1. 扭转梁是由于疲劳而开裂的，其开裂的原因：①开裂处工作应力较大；②恶劣的路况导致裂纹源(U 型梁内侧)
油漆剥离和腐蚀，弱化了喷丸强化作用，加剧了疲劳裂纹萌生；Rear torsion beam was broken by fatigue. The failed 
reason was: ① the stress was big at crack.②because of the rough road, the painting was taken off and the inside surface 
was rusty, which harmed the shot peening and led the fatigue crack existing. 
2. 扭转梁材质正常；The material of rear torsion beam was normal. 
 
建议Suggestions： 
1. 由于扭转梁在认可过程及售后，发生多起类似的失效，建议工程校核开裂部位实际应力，以便优化设计；The 
similar failure had occurred several times in the validation process and customer service stage. Check the stress at crack 
region to optimize the design. 
2. 供应商加强焊接质量；Supplier improve the welding quality. 
 
 
分发: 
Distribution 
质量分析科  王玮 
检验者Author 
薛 喜 才 
审核Auditor 
 
批准Approver 
 
日期Date 
2013.08.02 
日期Date 
 
日期Date 
 


 
上海汽车中心实验室 
中国·上海·嘉定区安研路201 号 
邮编. 201804 
 
SAIC QA Laboratory 
201 Anhong rd, Anting, Shanghai 
报告编号 
Report number 
 
SCL-S-13-0215M 
委托者: 质量分析科 王玮 
Request person, dept： 
委托编号:  /  
Request number: 
送样日期:  2013.07.26 
Request date:  
报告日期:  2013.08.02 
Report date：  
第2页共9页 
 
SMPV-0.2.3-002-QA -F01 
III. 调查结果 Investigation Results  
后桥开裂位置如图1 所示。 
 
 
 
 
 
 
 
 
 
 
 
 
 
 
 
 
 
 
 
 
 
 
 
 
 
 
 
 
图1   失效件开裂位置 
维修站反馈：后桥表面未发现严重的撞击痕迹，后悬挂配件表面没发现严重的划痕，且该车在行驶65789km
时因后减振器漏油有更换过一对后减震器；送来失效件如图2 所示，由图可见： 
 
扭转梁开裂位置处于高应力区，易于发生失效； 
 
裂纹源附近（落料面）有磕碰伤，但从当时维修站的照片判断，未发现该处有碰伤，可能为物流运输 
过程导致； 
 
整个后桥表面覆盖厚厚的泥土，左右两侧由于泥沙冲刷，油漆已剥离，表明其实际使用路况比较恶劣；  
 
在弹簧托盘处加强板焊缝区发现次裂纹，但裂纹并没有大面积扩展；裂纹断口已被完全被腐蚀物覆盖， 
形貌无法辨认； 
 
 
 
开裂位置 


 
上海汽车中心实验室 
中国·上海·嘉定区安研路201 号 
邮编. 201804 
 
SAIC QA Laboratory 
201 Anhong rd, Anting, Shanghai 
报告编号 
Report number 
 
SCL-S-13-0215M 
委托者: 质量分析科 王玮 
Request person, dept： 
委托编号:  /  
Request number: 
送样日期:  2013.07.26 
Request date:  
报告日期:  2013.08.02 
Report date：  
第3页共9页 
 
SMPV-0.2.3-002-QA -F01 
 
 
 
 
 
 
 
 
 
 
 
 
 
 
 
 
 
 
 
 
 
 
 
 
 
 
 
 
 
 
 
 
 
 
 
 
 
 
 
 
 
                                    图2  失效件 
咬边 
次裂纹 
12#焊缝 
10#焊缝 
13#焊缝 
咬边 
裂纹源 


 
上海汽车中心实验室 
中国·上海·嘉定区安研路201 号 
邮编. 201804 
 
SAIC QA Laboratory 
201 Anhong rd, Anting, Shanghai 
报告编号 
Report number 
 
SCL-S-13-0215M 
委托者: 质量分析科 王玮 
Request person, dept： 
委托编号:  /  
Request number: 
送样日期:  2013.07.26 
Request date:  
报告日期:  2013.08.02 
Report date：  
第4页共9页 
 
SMPV-0.2.3-002-QA -F01 
断口分析 
断口形貌如图3 所示。断口大部分区域由于相互摩擦或腐蚀，其形貌已无法辨别，但从宏观上仍可判定： 
 
裂纹起源于U 型梁左侧区域：该区域相比断口其他部分腐蚀较严重，可知其最先开裂；左侧区域断口 
比较平坦且在内侧发现多条疲劳台阶，表明其为多源疲劳；由于此处应力较大，该结构扭转梁在开发阶段
曾发生多起类似的疲劳失效； 
 
断口下部属于裂纹扩展区域：断口表面高低不平，呈现光亮金属色，但由于断口相互摩擦，断口形貌 
已无法辨别； 
 
断口右下侧区域属于裂纹扩展后期，清晰可见疲劳条纹；最后断裂区为人为手工掰断； 
 
 
 
 
 
 
 
 
 
 
 
 
 
 
 
 
 
 
 
 
 
图3   断口形貌 
 
 
 
 
 
 
 
 
 
 
 
 
最后断裂区 
(人为手工掰断) 
(b) 
(a) 
裂 
纹 
扩 
展 
方 
向 
疲
劳
台
阶 
裂纹源 


 
上海汽车中心实验室 
中国·上海·嘉定区安研路201 号 
邮编. 201804 
 
SAIC QA Laboratory 
201 Anhong rd, Anting, Shanghai 
报告编号 
Report number 
 
SCL-S-13-0215M 
委托者: 质量分析科 王玮 
Request person, dept： 
委托编号:  /  
Request number: 
送样日期:  2013.07.26 
Request date:  
报告日期:  2013.08.02 
Report date：  
第5页共9页 
 
SMPV-0.2.3-002-QA -F01 
裂纹源区及其附近区域外观形貌如图4 所示，由图可见： 
 
U 型梁棱边处较粗糙，易于应力集中，有可能导致裂纹过早萌生，发生疲劳开裂； 
 
裂纹源区油漆已部分剥离，局部已被腐蚀。油漆的剥离和梁的腐蚀会削弱喷丸强化处理效果，从而加 
速横梁的疲劳开裂的可能； 
 
对(图4)横梁内侧抛光，金相观察见图5。图5a 为裂纹源金相组织，可见裂纹源组织正常，未发现腐 
蚀痕迹；而裂纹源附近区域多条表面裂纹则是由腐蚀引起的，见图5b-图5c，因为裂纹前端比较钝，存在
腐蚀坑；  
 
 
 
 
 
 
 
 
 
 
 
 
 
 
 
 
 
 
 
 
 
 
 
 
 
 
 
 
 
 
图4   裂纹源外观 
 
 
 
 
图(b) 
图(a) 
落料面 
U 型梁内侧 
裂
纹
源 
裂
纹 


 
上海汽车中心实验室 
中国·上海·嘉定区安研路201 号 
邮编. 201804 
 
SAIC QA Laboratory 
201 Anhong rd, Anting, Shanghai 
报告编号 
Report number 
 
SCL-S-13-0215M 
委托者: 质量分析科 王玮 
Request person, dept： 
委托编号:  /  
Request number: 
送样日期:  2013.07.26 
Request date:  
报告日期:  2013.08.02 
Report date：  
第6页共9页 
 
SMPV-0.2.3-002-QA -F01 
 
 
 
 
 
 
 
 
 
 
 
 
 
 
 
 
 
 
 
 
 
 
 
 
 
 
 
 
 
 
 
 
 
 
 
 
 
 
 
 
 
图5  U 型梁内侧 
图5a 
图5b 
图5c 
(a) 
(c) 
(b) 
表面裂纹 
裂
纹
源 
未发现腐蚀痕迹 


 
上海汽车中心实验室 
中国·上海·嘉定区安研路201 号 
邮编. 201804 
 
SAIC QA Laboratory 
201 Anhong rd, Anting, Shanghai 
报告编号 
Report number 
 
SCL-S-13-0215M 
委托者: 质量分析科 王玮 
Request person, dept： 
委托编号:  /  
Request number: 
送样日期:  2013.07.26 
Request date:  
报告日期:  2013.08.02 
Report date：  
第7页共9页 
 
SMPV-0.2.3-002-QA -F01 
金相分析 
在裂纹源附近取样进行观察，如图6 所示，其微观组织为铁素体+珠光体。U 型梁落料面有明显的变形，其
可能是落料变形或喷丸所致；左右两侧组织则变化不明显。与以前U 型梁金相分析测试结果作对比，其组
织未见明显不同。 
 
 
 
 
 
 
 
 
 
 
 
 
 
 
 
(a)边部组织 
 
 
 
 
 
 
 
 
 
 
 
 
 
 
 
(b)芯部组织 
图6  微观组织 
 
 
 
 
 
外
侧 
内
侧 
落料面 


 
上海汽车中心实验室 
中国·上海·嘉定区安研路201 号 
邮编. 201804 
 
SAIC QA Laboratory 
201 Anhong rd, Anting, Shanghai 
报告编号 
Report number 
 
SCL-S-13-0215M 
委托者: 质量分析科 王玮 
Request person, dept： 
委托编号:  /  
Request number: 
送样日期:  2013.07.26 
Request date:  
报告日期:  2013.08.02 
Report date：  
第8页共9页 
 
SMPV-0.2.3-002-QA -F01 
材料测试 
材料测试结果，见表1。 
表1  材料检测结果 
 
 
 
 
 
 
 
 
 
 
 
 
 
 
 
 
 
 
 
 
 
 
 
注：1.抗拉强度是由硬度转化而来，转换标准GB/T1172-1999，结果仅供参考； 
    2.焊接检验标准SMTC5 111 001； 
 
 
 
 
 
 
 
 
 
 
 
 
 
 
序号 
No 
测试项目 
Test item 
额定值 
Requirement 
试验结果 
Test result 
评价 
Evaluation 
合格
OK 
不合格 
Not OK 
1 
扭转梁化学成分 
Chemical Components 
SAPH440 
Q/BQB 310-2009 
/ 
/ 
 
C:≤0.21 
0.055 
× 
 
Si:≤0.30 
0.015 
× 
 
Mn:≤1.50 
1.240 
× 
 
P:≤0.030 
0.0082 
× 
 
S:≤0.025 
0.0024 
× 
 
Alt:≥0.010 
0.058 
× 
 
2 
硬度HV1 
Hardness 
/ 
151 
157 
154 
/ 
 
转换成抗拉强度 
Convert to tensile strength 
≥440 MPa 
513 
534 
523 
× 
 
3 
微观组织 
Microstructure 
/ 
铁素体+珠光体 
/ 
 
4 
焊接熔深 
≥0.12×最薄板厚
(3mm) 
10#焊缝 
0.17，3.00 
 
× 
12#焊缝 
0.24，1.17 
 
× 
13#焊缝 
0.23，1.42 
 
× 
10#焊缝 
12#焊缝 


 
上海汽车中心实验室 
中国·上海·嘉定区安研路201 号 
邮编. 201804 
 
SAIC QA Laboratory 
201 Anhong rd, Anting, Shanghai 
报告编号 
Report number 
 
SCL-S-13-0215M 
委托者: 质量分析科 王玮 
Request person, dept： 
委托编号:  /  
Request number: 
送样日期:  2013.07.26 
Request date:  
报告日期:  2013.08.02 
Report date：  
第9页共9页 
 
SMPV-0.2.3-002-QA -F01 
 
 
 
 
 
 
 
 
 
 
 
 
 
 
综合分析 
 
该扭转梁开裂位置处于高应力区，易于发生疲劳失效。在该工件认可阶段曾经发生多起类似的失效。虽然扭 
转梁的制造工艺已改为冲击+喷丸，但是仍然无法保证每一根后桥都能够通过路试，表明该材质扭转梁抵抗疲劳
开裂的能力有限。 
 
路况比较恶劣，后桥落料面（裂纹源处）油漆已剥离，表面有腐蚀，且后桥棱边较粗糙，加剧该结构后桥疲 
劳开裂的可能。 
 
该失效车在行驶65789km发现减震器漏油。如果减震器漏油，在受到突然冲击时可能会增加扭转梁工作载荷， 
加剧扭转梁开裂失效。 
 
扭转梁与加强板焊缝区存在咬边，且局部存在熔深不足、气孔等缺陷，但未发现由于焊接缺陷引起扭转梁工 
作载荷加剧的现象，因此焊接缺陷不是导致该横梁开裂的原因。 
 
 
 
 
 
13#焊缝

File: 材料工程师/SCL-S-13-0216M 换挡器总成-AP11 1.5T.pdf.md
# SCL-S-13-0216M 换挡器总成-AP11 1.5T.pdf

 
上海汽车中心实验室
(SAIC Center Lab) 
中国·上海·嘉定区安研路201 号 
邮编. 201804 
No. 201 Anyan Road, Jiading District,  
Shanghai, China. 
Post code :200433 
报告编号：Report number 
SCL-S-13-0216M 
委托者Requestor：温华 
送样日期Deliver date：2013.07.26 
报告日期Report date：2013.08.06 
第 1 页 共 3 页 
Page 1 of 3  
 
零件号 
Part number 
10143838 
零件名称 
Part name 
换档器总成 
Selector 
图纸日期 
Drawing date  
2013.04.25 
零件生产日期 
Production date 
/ 
供货商 
Supplier 
宁波永信 
Ningbo Yongxin                        
车型/项目 
Car type/project 
AP11 1.5T 
 
   阶段性报告  Stage report        结论性报告 Conclusion report           测试报告 Test report 
Ⅰ.任务描述 Task description 
实验室受委托对换档器总成进行失效原因分析，失效零件具体信息如下： 
As requested, QA lab has analyzed the invalid cause of selector, and the information of invalid part is shown as 
following： 
零件信息：Part information 
零件名称 
Part name 
换档器总成 
Selector 
制造日期 
Production date 
/ 
VIN 码 
VIN number 
/ 
销售日期 
Sale date 
/ 
车辆里程数 
Car mileage 
0 km 
销售商 
Sale agent 
/ 
失效模式描述 
Invalid situation 
description 
换档器底座开裂 
Pedestal of selector split. 
原材料信息：Raw material information 
原材料及牌号 
Raw material 
and trademark 
PA66-GF30 
原材料厂商 
Raw material producer 
罗迪亚 
散件供应商 
Part supplier 
/ 
金属热处理状态 
Metal heat treatment state 
/ 
失效零件见图1：The invalid part is shown in Fig 1.  
Ⅱ. 结论与建议 Conclusions and suggestions 
结论： 1.零件材料符合技术要求。 
Conclusions:  1. Material performance of part conformed to requirements.        
建议： 1. 检查安装扭矩。 
Suggestions: 1. Mounting torque should be checked.  
       
 
   
 
分发： 
Dispenser 
温华 
检验者： 
Identifier 
狄春峰 
审核： 
Auditor 
 
批准： 
Approver 
 
日期： 
Date 
2013.08.06 
日期： 
Date 
 
日期： 
Date 
 
 


 
上海汽车中心实验室
(SAIC Center Lab) 
中国·上海·嘉定区安研路201 号 
邮编. 201804 
No. 201 Anyan Road, Jiading District,  
Shanghai, China. 
Post code :200433 
报告编号：Report number 
SCL-S-13-0216M 
委托者Requestor：温华 
送样日期Deliver date：2013.07.26 
报告日期Report date：2013.08.06 
第 2 页 共 3 页 
Page 2 of 3  
 
           
      
 
图1 失效件 
Fig.1 Failure part 
III. 测试结果 Test Results  
序号 
No. 
试验项目 
Test item 
额定值 
Requirement 
试验结果 
Test result 
评价 Evaluation 
第一次 
第二次 
合格 
qualified 
不合格 
unqualified 
I 
失效件 
 
 
1 
红外（GB/T6040-2002） 
Infrared Spectroscopy 
PA66 
PA66 
× 
 
2 
熔点（GB/T19466.3-2006） 
Melting point (℃) 
260±5 
260 
× 
 
3 
焓值（GB/T19466.3-2006） 
Enthalpy (J/g) 
/ 
46.5 
46.6 
 
 
4 
灰分（GB/T9345.1-2008） 
Ash content (%) 
30±5 
30.1 
× 
 
II 
新件 
 
 
1 
红外（GB/T6040-2002） 
Infrared Spectroscopy 
PA66 
PA66 
× 
 
2 
熔点（GB/T19466.3-2006） 
Melting point (℃) 
260±5 
261 
× 
 
3 
焓值（GB/T19466.3-2006） 
Enthalpy (J/g) 
/ 
42.1 
45.0 
 
 
4 
灰分（GB/T9345.1-2008） 
Ash content (%) 
30±5 
29.8 
× 
 
III 
粒料 
 
 
1 
红外（GB/T6040-2002） 
Infrared Spectroscopy 
PA66 
PA66 
× 
 


 
上海汽车中心实验室
(SAIC Center Lab) 
中国·上海·嘉定区安研路201 号 
邮编. 201804 
No. 201 Anyan Road, Jiading District,  
Shanghai, China. 
Post code :200433 
报告编号：Report number 
SCL-S-13-0216M 
委托者Requestor：温华 
送样日期Deliver date：2013.07.26 
报告日期Report date：2013.08.06 
第 3 页 共 3 页 
Page 3 of 3  
 
序号 
No. 
试验项目 
Test item 
额定值 
Requirement 
试验结果 
Test result 
评价 Evaluation 
第一次 
第二次 
合格 
qualified 
不合格 
unqualified 
2 
熔点（GB/T19466.3-2006） 
Melting point (℃) 
260±5 
262 
× 
 
3 
焓值（GB/T19466.3-2006） 
Enthalpy (J/g) 
/ 
45.8 
46.4 
 
 
4 
灰分（GB/T9345.1-2008） 
Ash content (%) 
30±5 
30.6 
× 
 
小结：零件材料符合技术要求。 
Ⅳ. 宏观分析 Macroscopic observation 
 
 失效件断口如图1，2 所示。相比正常装配后的零件，失效件明显变形并伴有开裂。系零件受
外力超过材料负荷导致。 
 
图2 失效件断口 
Fig. 2 Fracture of failure part 
 
    将失效件剖开观察其截面，如图3。失效件上层结构完全压溃，断裂。零件内部未发现明显工
艺缺陷。 
 
图3 失效件断口 
Fig. 3 Fracture of failure part

File: 材料工程师/SCL-S-13-0217M EPS适配件-AP13.pdf.md
# SCL-S-13-0217M EPS适配件-AP13.pdf

 
上海汽车中心实验室
(SAIC Center Lab) 
中国·上海·嘉定区安研路201 号 
邮编. 201804 
No. 201 Anyan Road, Jiading District,  
Shanghai, China. 
Post code :200433 
报告编号：Report number 
SCL-S-13-0217M 
委托者Requestor：底盘部 丰杰 
送样日期Deliver date：2013.07.26 
报告日期Report date：2013.08.06 
第 1 页 共 3 页 
Page 1 of 3  
 
零件号 
Part number 
10145399 
零件名称 
Part name 
电动助力转向管柱 
EPS 
图纸日期 
Drawing date  
2013.3.15 
零件生产日期 
Production date 
/ 
供货商 
Supplier 
上海创率 
Shanghai Chuanglv 
车型/项目 
Car type/project 
AP 13 SGE 
 
   阶段性报告  Stage report        结论性报告 Conclusion report           测试报告 Test report 
Ⅰ.任务描述 Task description 
实验室受委托对电动助力转向管柱进行失效原因分析，失效零件具体信息如下： 
As requested, QA lab has analyzed the invalid cause of EPS, and the information of invalid part is shown as 
following： 
零件信息：Part information 
零件名称 
Part name 
电动助力转向管柱 
EPS 
制造日期 
Production date 
/ 
VIN 码 
VIN number 
/ 
销售日期 
Sale date 
/ 
车辆里程数 
Car mileage 
驻车疲劳试验  
销售商 
Sale agent 
/ 
失效模式描述 
Invalid situation 
description 
适配件断裂 
Adapter fractured. 
原材料信息：Raw material information 
原材料及牌号 
Raw material 
and trademark 
TEEE 
Hytrel 7246 
原材料厂商 
Raw material producer 
Dupont 
散件供应商 
Part supplier 
/ 
金属热处理状态 
Metal heat treatment state 
/ 
失效零件见图1：The invalid part is shown in Fig 1.  
Ⅱ. 结论与建议 Conclusions and suggestions 
结论： 1. 零件受外力导致脆断。 
2．零件材料符合技术要求。 
Conclusions:  1. Foreign force made part fail. 
2. Material performance of part conformed to requirements.        
建议： 1. 对零件结构进行分析。 
Suggestions: 1. The structure of part should be analyzed.  
   
分发： 
Dispenser 
底盘部 丰杰 
检验者： 
Identifier 
狄春峰 
审核： 
Auditor 
 
批准： 
Approver 
 
日期： 
Date 
2013.08.06 
日期： 
Date 
 
日期： 
Date 
 
 
 


 
上海汽车中心实验室
(SAIC Center Lab) 
中国·上海·嘉定区安研路201 号 
邮编. 201804 
No. 201 Anyan Road, Jiading District,  
Shanghai, China. 
Post code :200433 
报告编号：Report number 
SCL-S-13-0217M 
委托者Requestor：底盘部 丰杰 
送样日期Deliver date：2013.07.26 
报告日期Report date：2013.08.06 
第 2 页 共 3 页 
Page 2 of 3  
 
              
 
图1 失效件 
Fig.1 Failure part 
III. 测试结果 Test Results  
序号 
No. 
试验项目 
Test item 
额定值 
Requirement 
试验结果 
Test result 
评价 Evaluation 
第一次 
第二次 
合格 
qualified 
不合格 
unqualified 
I 
失效件 
 
 
1 
红外（GB/T6040-2002） 
Infrared Spectroscopy 
TEEE 
TEEE 
× 
 
2 
熔点（GB/T19466.3-2006） 
Melting point (℃) 
218±5 
219 
× 
 
3 
焓值（GB/T19466.3-2006） 
Enthalpy (J/g) 
/ 
44.5 
37.6 
× 
 
II 
新件 
 
 
1 
红外（GB/T6040-2002） 
Infrared Spectroscopy 
TEEE 
TEEE 
× 
 
2 
熔点（GB/T19466.3-2006） 
Melting point (℃) 
218±5 
217 
× 
 
3 
焓值（GB/T19466.3-2006） 
Enthalpy (J/g) 
/ 
42.4 
34.3 
× 
 
III 
粒料 
 
 
1 
红外（GB/T6040-2002） 
Infrared Spectroscopy 
TEEE 
TEEE 
× 
 
2 
熔点（GB/T19466.3-2006） 
Melting point (℃) 
218±5 
216 
× 
 
3 
焓值（GB/T19466.3-2006） 
Enthalpy (J/g) 
/ 
42.5 
34.3 
× 
 
小结：零件材料符合技术要求。  


 
上海汽车中心实验室
(SAIC Center Lab) 
中国·上海·嘉定区安研路201 号 
邮编. 201804 
No. 201 Anyan Road, Jiading District,  
Shanghai, China. 
Post code :200433 
报告编号：Report number 
SCL-S-13-0217M 
委托者Requestor：底盘部 丰杰 
送样日期Deliver date：2013.07.26 
报告日期Report date：2013.08.06 
第 3 页 共 3 页 
Page 3 of 3  
 
Ⅳ. 宏观分析 Macroscopic observation 
 
 
失效件断口如图2 所示。失效断口呈脆断特征，裂纹形貌可以分为两个不同的区域，说明断裂
分两个阶段发生。首先发生断裂的区域为断裂I 区，后裂纹扩展断裂II 区随之发生断裂。 
   
图2 失效件断口 
Fig. 2 Fracture of failure part 
 
如图1，零件断裂位置处于适配件凸齿与薄层连接拐角处，此处结构较薄弱且应力集中。根据
图纸（图3），此处倒角较小，且齿与薄层的连接面较小，强度较低。建议对此处的受力情况和设计
可靠性进行计算和分析。 
 
 
图3 图纸 
Fig.3 Drawing

File: 材料工程师/SCL-S-13-0218M.pdf.md
# SCL-S-13-0218M.pdf

 
上海汽车中心实验室 
SAIC Center Lab 
中国·上海·嘉定区安研路201 号 
邮编. 201804 
No 201 Anyan road, Jiading, Shanghai China 
Post code 201804 
报告编号 
Report number 
 
SCL-S-13-0218M 
委托者:  EN  谷红学 
Request person, dept：Dong Chao 
委托编号:  SCL-S-13-0218M 
Request number:  
送样日期:  2013.7.29 
Request date:  
报告日期:  2013.8.23 
Report date： 
                       第1页共5页 
 
分发: 
Distribution 
EN  谷红学 
检验者Author 
白云岭 
审核Auditor 
 
批准Approver 
 
日期Date 
2013.8.13 
日期Date 
 
日期Date 
 
 
零件号Part number 
12637382 
 零件名称 
Part name 
连杆瓦 
BEARING-CONN ROD 
图纸日期Drawing date 
/ 
零件生产日期Part production date 
/ 
 供货商 
Supplier 
马勒（墨西哥） 
车型/项目Car type/project 
AS21 
 
                阶段性报告 Interim report              结论性报告 Conclusion report          
Ⅰ.任务描述 Task description 
实验室受委托对连杆瓦进行失效原因分析，失效零件具体信息如下： 
As requested, QA lab has analyzed the failure of BEARING-CONN RODt. The background information of the failed part is as following： 
零件信息：Part information 
零件名称 
Part name 
连杆瓦 
BEARING-CONN ROD 
制造日期 
Production date 
/ 
VIN 码 
VIN 
/ 
销售日期 
Sale date 
/ 
车辆里程数 
Car mileage 
4000 公里 (km) 
维修站名称 
Sale agent 
/ 
失效模式描述 
Failure circumstance 
description 
DS44 试验前，加速试验时时连杆瓦严重磨损。 
原材料信息：Raw material information 
原材料及牌号 
Raw material specification 
/ 
原材料厂商 
Raw material producer 
/ 
散件供应商 
Component supplier 
/ 
金属热处理状态 
Metal heat treatment state 
/ 
 
 
Ⅱ. 结论与建议 Conclusions and suggestions 
 
结论Conclusions： 
1、 失效件是由于过载引起的失效。 
The failure of the parts due to overload.  
2、 零件的材料性能未发现异常。 
Part of the material properties do not abnormal.. 
建议Suggestions： 
1、 检查试验过程工况，特别是机油供给系统。 
        Check the test process, especially the engine oil provide system. 
    


 
上海汽车中心实验室 
SAIC Center Lab 
中国·上海·嘉定区安研路201 号 
邮编. 201804 
No 201 Anyan road, Jiading, Shanghai China 
Post code 201804 
报告编号 
Report number 
 
SCL-S-13-0218M 
委托者: EN  谷红学 
Request person, dept： 
送样日期:  2013.7.29 
Request date:  
报告日期: 2013.8.23 
Report date：  
第2页共5页 
 
III. 测试结果 Test Results  
1、 宏观观察： 
1） 收到委托者提供的4 套失效的连杆轴瓦：第1、4 缸连杆瓦抱死，磨损严重，且严重变形；第2、3
缸连杆瓦也存在拉伤现象，实物形貌见图1。 
 
 
 图1  失效件实物形貌 
 
2）观察、分析 
(1)第一缸连杆瓦磨损严重，且瓦片的合金层已全部抹掉，钢背层拉薄，见图2a。 
 
 
 
 
 
 
 
 
图2a    第1 缸连杆瓦 


 
上海汽车中心实验室 
SAIC Center Lab 
中国·上海·嘉定区安研路201 号 
邮编. 201804 
No 201 Anyan road, Jiading, Shanghai China 
Post code 201804 
报告编号 
Report number 
 
SCL-S-13-0218M 
委托者: EN  谷红学 
Request person, dept： 
送样日期:  2013.7.29 
Request date:  
报告日期: 2013.8.23 
Report date：  
第3页共5页 
 
(2)第二缸连杆瓦的合金层有拉伤磨损，钢背层完好，见图2b。 
 
 
 
 
(3)第三缸连杆瓦的合金层有拉伤磨损，钢背层完好，见图2c。 
 
 
 
 
 
 
 
 
 
 
 
图2b    第2 缸连杆瓦 
图2c    第3 缸连杆瓦 


 
上海汽车中心实验室 
SAIC Center Lab 
中国·上海·嘉定区安研路201 号 
邮编. 201804 
No 201 Anyan road, Jiading, Shanghai China 
Post code 201804 
报告编号 
Report number 
 
SCL-S-13-0218M 
委托者: EN  谷红学 
Request person, dept： 
送样日期:  2013.7.29 
Request date:  
报告日期: 2013.8.23 
Report date：  
第4页共5页 
 
(4)第四缸连杆瓦磨损严重，且瓦片的合金层已全部抹掉，钢背层拉薄并有过热的痕迹，见图2a。 
 
 
 
 
2、 理化分析： 
取全新零件进行理化检测（失效件已无法测试）。 
序号 
No. 
试验项目 
Test item 
额定值 
Requirement 
试验结果 
Test result 
评价 Evaluation 
合格 
qualified 
不合格 
unqualified 
1 
合金层 
 
 
 
 
1.1 
化学成分 
 
 
 
 
 
Sn 
5.5-7.0 
5.66    1 
× 
 
 
Cu 
0.7-1.3 
0.97 
× 
 
 
Ni 
0.7-1.3 
0.96 
× 
 
 
Si 
1.5-3.0 
1.53 
× 
 
 
Mn 
0.2-0.3 
0.29 
× 
 
 
V 
0.13-0.19 
0.18 
× 
 
 
Fe 
≤0.7 
0.26 
× 
 
 
Pb 
≤0.1 
0.012 
× 
 
1.2 
硬度 
/ 
66HV0.2、 67HV0.2、 67HV0.2 
/ 
 
1.3 
厚度/mm 
/ 
0.19、0.18、0.22    
(图3) 
/ 
 
2.1 
钢背 
 
 
 
 
 
C 
/ 
0.079 
/ 
 
 
Si 
/ 
0.0054 
/ 
 
 
Mn 
/ 
0.38 
/ 
 
 
P 
/ 
0.0099 
/ 
 
 
S 
/ 
0.011 
/ 
 
2.2 
硬度 
/ 
201HV1、206 HV1、 203 HV1 
/ 
 
2.3 
厚度/mm 
/ 
1.33、1.32、1.29 
(图3) 
/ 
 
1、数据源于上海机动车检测中心，报告号CW1310819H000. 
图2d    第4 缸连杆瓦 


 
上海汽车中心实验室 
SAIC Center Lab 
中国·上海·嘉定区安研路201 号 
邮编. 201804 
No 201 Anyan road, Jiading, Shanghai China 
Post code 201804 
报告编号 
Report number 
 
SCL-S-13-0218M 
委托者: EN  谷红学 
Request person, dept： 
送样日期:  2013.7.29 
Request date:  
报告日期: 2013.8.23 
Report date：  
第5页共5页 
 
 
钢背层 
合金层

File: 材料工程师/SCL-S-13-0219M.pdf.md
# SCL-S-13-0219M.pdf

 
上海汽车中心实验室
SAIC Center Lab 
中国·上海·嘉定区安研路201 号 
邮编. 201804 
No. 201 Anyan Road, Jiading District,  
Shanghai, China. 
Post code :201804 
报告编号： 
Report number 
SCL-S-13-0219M 
委托者  EN   石景龙 
Requestor： 
 委托编号 
Request number： 
送样日期2013.7.29 
Deliver date:  
报告日期2013.8.22 
Report date： 
第 1 页 共 6 页 
 
SMPV-0.2.3-002-QA -F01 
零件号 
Part number 
90000059 
 零件名称 
Part name 
螺栓 (8.8 级) 
Bolt 
图纸日期 
Drawing date  
/ 
零件生产日期 
Production date 
/ 
 供货商 
Supplier 
上海福之来 
车型/项目 
Car type/project 
LDV / NLE 2.0T 
阶段性报告  Stage report        结论性报告 Conclusion report 
Ⅰ.任务描述 Task description 
     实验室受委托对双头螺栓进行失效原因分析，失效零件具体信息如下：As requested, QA lab has analyzed the 
failure cause of the Bolt, and the information of failed part is shown as following： 
零件信息：Part information  
零件名称 
Part name 
螺栓 (8.8 级) 
Bolt 
制造日期 
Production date 
/ 
VIN 码 
/ 
销售日期Sale date 
/ 
车辆里程数 
Car mileage 
/ 公里 
失效地点 
Location 
上海内燃机研究所 
失效模式描述 
Invalid situation 
description 
在上海内燃机研究所做 D6台架试验至102H时支架螺栓断裂。装配扭矩：40Nm—50Nm 
原材料信息：Raw material information 
原材料及牌号 
Raw material and 
trademark 
SWCH35K 
原材料厂商 
Raw material producer 
/ 
散件供应商 
Part supplier 
/ 
金属热处理状态 
Metal heat treatment state 
淬火+回火 
Ⅱ. 结论与建议 Conclusions and suggestions 
结论Conclusions： 
1、 失效件属疲劳断裂。The failure belongs to fatigue fracture . 
2、 通过CAE 仿真分析，结果表明失效螺栓（8.8 级）的设计安全系数不足。Through CAE simulation analysis 
showed that failure bolts (8.8) of the design safety factor deficiencies. 
3、 零件的芯部金相组织和螺纹牙底形状不符合技术要求，其他性能符合技术要求。 
Part of the core microstructure and the shape of the bottom thread does not meet the technical requirements, other 
performance meets the technical requirements. 
   4、该螺栓的安全系数不足是导致失效的主要原因；实物质量不合格是次要原因。The factor of safety bolt failure 
due to lack of the main; kind of substandard quality is a secondary reason. 
建议Suggestions： 
1、 本批螺栓隔离、停用。Stop use this batch of bolt. 
2、 请重新校核该螺栓的设计选型。Please re-check the bolt design selection. 
   2、供应商严格控制实物质量。Suppliers strict control of the physical quality. 
分发： 
Distribution 
EN   石景龙 
检验者： 
Author 
白云岭   
Bai Yunling 
审核： 
Auditor 
 
批准： 
Approver 
 
日期： 
Date 
2013.8.22 
日期： 
Date 
 
日期： 
Date 
 


 
上海汽车中心实验室
SAIC Center Lab 
中国·上海·嘉定区安研路201 号 
邮编. 201804 
No. 201 Anyan Road, Jiading District,  
Shanghai, China. 
Post code :201804 
报告编号： 
Report number 
SCL-S-13-0219M 
委托者  EN   石景龙 
Requestor： 
 委托编号 
Request number： 
送样日期2013.7.29 
Deliver date:  
报告日期2013.8.22 
Report date： 
第 2 页 共 6 页 
 
SMPV-0.2.3-002-QA -F01 
III. 测试结果 Test Results  
1、 失效件实物形貌：断口位于螺栓的螺纹收尾部分，见图1。 
 
 
 
 
 
 
 
 
 
 
 
 
图1  失效件实物形貌 
2、断口分析： 
1）断口是典型的多源疲劳断口，见图2，疲劳区占整个断口面积的95%以上。 
 
 
  
 
图2 断口宏观形貌 
疲劳区 
疲劳源 


 
上海汽车中心实验室
SAIC Center Lab 
中国·上海·嘉定区安研路201 号 
邮编. 201804 
No. 201 Anyan Road, Jiading District,  
Shanghai, China. 
Post code :201804 
报告编号： 
Report number 
SCL-S-13-0219M 
委托者  EN   石景龙 
Requestor： 
 委托编号 
Request number： 
送样日期2013.7.29 
Deliver date:  
报告日期2013.8.22 
Report date： 
第 3 页 共 6 页 
 
SMPV-0.2.3-002-QA -F01 
2）宏观断口表面具有典型的贝壳纹，见图3a；断口微观形貌具有典型的疲劳辉纹，见图3b。 
 
 
图3  断口观察    SEM 
3a 
3b 


 
上海汽车中心实验室
SAIC Center Lab 
中国·上海·嘉定区安研路201 号 
邮编. 201804 
No. 201 Anyan Road, Jiading District,  
Shanghai, China. 
Post code :201804 
报告编号： 
Report number 
SCL-S-13-0219M 
委托者  EN   石景龙 
Requestor： 
 委托编号 
Request number： 
送样日期2013.7.29 
Deliver date:  
报告日期2013.8.22 
Report date： 
第 4 页 共 6 页 
 
SMPV-0.2.3-002-QA -F01 
3、材料分析： 
附表1 
 序
号 
试验项目 
额定值 
试验结果 
评价 
合格 
不合格 
1 
失效件 
 
 
 
 
1.1 
化学成份/ 
SWCH35K 
BQB517 
 
 
 
 
C 
0.32～0.38 
0.39 
    1 
X 
 
 
Si 
0.10～0.35 
0.17 
X 
 
 
Mn 
0.60～0.90 
0.67 
X 
 
 
P 
≤0.030 
0.020 
X 
 
 
S 
≤0.035 
0.0056 
X 
 
1.2 
表面硬度 
/ 
319 HV0.3、325 HV0.3、327 HV0.3 
/ 
 
1.3 
芯部硬度 
250-320HV 
253HV30、260 HV30、259 HV30 
X 
 
1.4 
表面脱碳层深度 
≤0.015mm 
0   （图 4） 
X 
 
1.5 
螺牙缺陷 
中径以下无折叠 
中径以下无折叠 
（图 5） 
X 
 
1.6 
牙底形状 
(P=1.5mm) 
R≥0.188mm 
(牙底各处圆角半径
不应小于0.125P) 
0.072 
（图 12） 
 
X 
1.7 
金相组织 
回火索氏体 
 
螺纹表面：回火索氏体（图 6） 
X 
 
螺栓芯部：回火索氏体+大量铁素体 
（图 7） 
 
X 
2 
新零件 
 
 
 
 
2.1 
化学成份/ 
SWCH35K 
BQB517 
 
 
 
 
C 
0.32～0.38 
0.38 
X 
 
 
Si 
0.10～0.35 
0.21 
X 
 
 
Mn 
0.60～0.90 
0.76 
X 
 
 
P 
≤0.030 
0.0095 
X 
 
 
S 
≤0.035 
0.0034 
X 
 
2.2 
表面硬度 
/ 
316 HV0.3、327 HV0.3、309 HV0.3 
/ 
 
2.3 
芯部硬度 
250-320HV 
267HV30、260 HV30、252 HV30 
X 
 
2.4 
表面脱碳层深度 
≤0.015mm 
0  （图 8） 
X 
 
2.5 
螺牙缺陷 
中径以下无折叠 
中径以下无折叠 
（图 9） 
X 
 
2.6 
牙底形状 
(P=1.5mm) 
R≥0.188mm 
(牙底各处圆角半径
不应小于0.125P) 
0.073 
（图 13） 
 
X 
2.7 
金相组织 
回火索氏体 
 
螺纹表面：回火索氏体（图 10） 
X 
 
螺栓芯部：回火索氏体+大量铁素体 
（图 11） 
 
X 
1、偏差符合 GB/T 222 技术要求。 


 
上海汽车中心实验室
SAIC Center Lab 
中国·上海·嘉定区安研路201 号 
邮编. 201804 
No. 201 Anyan Road, Jiading District,  
Shanghai, China. 
Post code :201804 
报告编号： 
Report number 
SCL-S-13-0219M 
委托者  EN   石景龙 
Requestor： 
 委托编号 
Request number： 
送样日期2013.7.29 
Deliver date:  
报告日期2013.8.22 
Report date： 
第 5 页 共 6 页 
 
SMPV-0.2.3-002-QA -F01 
 
 
图 4 失效件表面脱碳层深度：0  100X                  图5  失效件螺牙缺陷   100X 
 
 
图6 失效件芯部金相组织  500X                   图7 失效件螺纹表面金相组织  500X 
 
 
图 8 新件表面脱碳层深度：0  100X                  图9  新件螺牙缺陷   100X 
 


 
上海汽车中心实验室
SAIC Center Lab 
中国·上海·嘉定区安研路201 号 
邮编. 201804 
No. 201 Anyan Road, Jiading District,  
Shanghai, China. 
Post code :201804 
报告编号： 
Report number 
SCL-S-13-0219M 
委托者  EN   石景龙 
Requestor： 
 委托编号 
Request number： 
送样日期2013.7.29 
Deliver date:  
报告日期2013.8.22 
Report date： 
第 6 页 共 6 页 
 
SMPV-0.2.3-002-QA -F01 
 
 
图10 新件芯部金相组织  500X                   图11 新件螺纹表面金相组织  500X 
 
 
图12  失效件牙底形状                          图13  新件牙底形状 
4、 CAE 分析： 
工程部门对该螺栓进行了CAE 仿真分析，结果如下： 
 结论 
 从预紧力结果看：  
 上、下螺栓最大mises 应力值分别为660MPa、770MPa；8.8 级螺栓略高于屈服极限640MPa，
10.9 级螺栓低于屈服极限800MPa； 
 从安全系数结果看（上下螺栓均为常温下材料）：  
 螺栓安全系数较低的区域集中在螺栓头根部（倒角处），与螺栓失效区域一致；  
 上螺栓（10.9 级）最小安全系数为1.73；8.8 级下螺栓最小安全系数为1.45，低于安全系
数标准1.5，下螺栓更改为10.9 级后，最小安全系数为1.78，略大于10.9 级上螺栓。  
 建议  
 建议下螺栓采用10.9 级螺栓，并进行试验认证。

File: 材料工程师/SCL-S-13-0222M-AS21-后横拉杆-朱玲斌.pdf.md
# SCL-S-13-0222M-AS21-后横拉杆-朱玲斌.pdf

 
上海汽车中心实验室 
中国·上海·嘉定区安研路201 号 
邮编. 201804 
 
SAIC QA Laboratory 
201 Anhong rd, Anting, Shanghai 
报告编号 
Report number 
 
SCL-S-13-0222M 
委托者: 底盘部  李思明 
Request person, dept： 
委托编号:  /  
Request number: 
送样日期:  2013.07.26 
Request date:  
报告日期:  2013.08.14 
Report date：  
第1页共5页 
 
SMPV-0.2.3-002-QA -F01 
零件号Part number 
10094091 
 零件名称 
Part name 
后横拉杆 
Rear rod 
图纸日期Drawing date 
2013-05-31 
零件生产日期Part production date 
/ 
 供货商 
Supplier 
SHAC 
车型/项目Car type/project 
AS21 
阶段性报告 Interim report                结论性报告 Conclusion report          
 
Ⅰ.任务描述 Task description 
实验室受委托对后横拉杆进行失效原因分析，失效零件具体信息如下： 
As requested, SCL has analyzed the failure of the rear rod. The information of the failed part is as following： 
零件信息：Part information 
零件名称 
Part name 
后横拉杆 
Rear rod 
车制造日期 
Vehicle production date 
/ 
VIN 码 
VIN 
/ 
销售日期 
Sale date 
/ 
车辆里程数 
Car mileage 
/ 
维修站名称 
Sale agent 
/ 
失效模式描述 
Failure circumstance  
7 月20 日，AS21 进行3G 冲击疲劳台架试验，要求进行17.5 万次，1#台架进行到约11
万次，右后横拉杆断裂。 
3G impact fatigue bench test was done for AS21 in July 20th . the rear tie rod fracture after 110000 times in 1# 
bench .the test required 175000time. 
原材料信息：Raw material information 
原材料及牌号 
Raw material specification 
20 
原材料厂商 
Raw material producer 
/ 
散件供应商 
Component supplier 
/ 
金属热处理状态 
Metal heat treatment state 
/ 
失效零件见图2：The failed part is shown in figure 2.  
 
Ⅱ. 结论与建议 Conclusions and Suggestions 
 
结论Conclusions： 
1. 后横拉杆是由于局部应力过大导致的疲劳断裂，裂纹源在焊趾区域。The fracture of rear tie rod is fatigue dues to 
local stress, the fracture source is near the welding. 
2. 材料成分合格，硬度正常。The material composition is qualified, the hardness is normal. 
3. 焊缝的熔深及焊高合格。The weld penetration and welded seam thickness are qualified. 
 
建议Suggestions： 
1. 请对结构进行应力分析。Please analyze the stress of the structure. 
 
 
分发: 
Distribution 
底盘部  李思明 
检验者Author 
朱玲斌 
审核Auditor 
 
批准Approver 
 
日期Date 
2013.08.14 
日期Date 
 
日期Date 
 


 
上海汽车中心实验室 
中国·上海·嘉定区安研路201 号 
邮编. 201804 
 
SAIC QA Laboratory 
201 Anhong rd, Anting, Shanghai 
报告编号 
Report number 
 
SCL-S-13-0222M 
委托者: 底盘部  李思明 
Request person, dept： 
委托编号:  /  
Request number: 
送样日期:  2013.07.26 
Request date:  
报告日期:  2013.08.14 
Report date：  
第2页共5页 
 
SMPV-0.2.3-002-QA -F01 
III. 调查结果 Investigation Results  
（1） 失效零件相关信息  Message of the failure part 
     7 月20 日，AS21 进行3G 冲击疲劳台架试验，要求进行17.5 万次，1#台架进行到约11 万次，右后横拉杆
断裂。台架试验及断裂位置分别如图1，图2 所示。 
 
 
图1  台架试验 
图2    后横拉杆断裂位置 
 
（2） 断口分析  Fracture Surface Analysis 
图3 为后横拉杆失效件形貌图，未失效前，后横拉杆的结构为左右对称，从图中可以看出，后横拉杆的一
侧端头在拉杆断裂后被拉长，图4 为断裂部位切割后的形貌图，白色虚线位置为硬度测试面。图5 为拉杆端头的
断口形貌图，图中分别为相对应的两个断口，从图中可以看出，该断口的断裂模式属于疲劳断裂。结合图2 可以
看出，断裂起源于焊趾边缘，在焊趾边缘存在一个较大的疲劳源区，如图中白色圆圈所示，是多源疲劳，疲劳扩
展方向如图中白色箭头所示。在远离裂纹源的区域可以观察到明显的反映疲劳断裂的贝纹线，贝纹线往外就是最
终断裂区。图6 为裂纹源微观形貌图，从中可以看到放射状花样的形貌，从图7 可以看出代表疲劳断裂特征的疲
劳辉纹，该位置处于裂纹扩展末期，从中可以看出疲劳纹及少量的韧窝形貌。 
图3  失效件形貌 
图4  取样位置 
硬度检测面 
开裂部位 
焊趾边缘 


 
上海汽车中心实验室 
中国·上海·嘉定区安研路201 号 
邮编. 201804 
 
SAIC QA Laboratory 
201 Anhong rd, Anting, Shanghai 
报告编号 
Report number 
 
SCL-S-13-0222M 
委托者: 底盘部  李思明 
Request person, dept： 
委托编号:  /  
Request number: 
送样日期:  2013.07.26 
Request date:  
报告日期:  2013.08.14 
Report date：  
第3页共5页 
 
SMPV-0.2.3-002-QA -F01 
图5   断口形貌图 
图6  裂纹源形貌 
图7  疲劳辉纹 
 
 
 
 
 
疲劳源 
图7 位置 


 
上海汽车中心实验室 
中国·上海·嘉定区安研路201 号 
邮编. 201804 
 
SAIC QA Laboratory 
201 Anhong rd, Anting, Shanghai 
报告编号 
Report number 
 
SCL-S-13-0222M 
委托者: 底盘部  李思明 
Request person, dept： 
委托编号:  /  
Request number: 
送样日期:  2013.07.26 
Request date:  
报告日期:  2013.08.14 
Report date：  
第4页共5页 
 
SMPV-0.2.3-002-QA -F01 
（3） 材料测试  Material test results 
材料的检测结果如表1 所示。由表可以看出： 
（1） 材料化学成分合格； 
（2） 硬度检测结果正常，根据GB/T 1172 换算的抗拉强度符合材料的性能要求。 
（3） 根据SMTC 5 110 015-2010(V1)要求，熔深（f1、f2）及焊高（Sn）符合要求； 
（4） 金相组织正常。 
表 1   材料测试结果 
序号 
No. 
测试项目 
Test item 
额定值 
Requirement 
试验结果 
Test result 
评价 Evaluation 
合格 
OK 
不合格 
Not OK 
1 
Φ 36端头成分 
Chemical components 
20 
(GB/T 699-1999) 
 
 
 
C 
0.17~0.23 
0.18 
× 
 
Si 
0.17~0.37 
0.197 
× 
 
Mn 
0.35~0.65 
0.421 
× 
 
P 
≤0.035 
0.0090 
× 
 
S 
≤0.035 
0.0054 
× 
 
残余元素 
Cr 
≤0.25 
0.036 
× 
 
Ni 
≤0.30 
0.012 
× 
 
Cu 
≤0.25 
0.019 
× 
 
2 
硬度 
/ 
HB2.5/62.5： 118、123、124 
/ 
 
3 
 抗拉强度（MPa）
（1） 
440~570 
440
（2）、459
（2）、463
（2） 
× 
 
4  
焊缝
（3） 
f1≥0.3 
0.557 
× 
 
f2≥0.3 
0.550 
× 
 
Sn≥1.75 
3.87 
× 
 
5 
Φ 36管金相组织 
/ 
见图9 
/ 
 
6 
裂纹源组织 
/ 
见图10 
/ 
 
注：（1）抗拉强度值参照GB/T 3639-2009； 
    （2）抗拉强度数据根据GB/T 1172-1999 换算所得； 
    （3）焊缝额定值根据SMTC 5 110 015-2010(V1)汽车底盘零件焊接质量评价。 
 
 
图8  熔深及焊高 
图9  管Φ 36 金相组织 
管Φ 17（内） 
管Φ 36（内） 
裂纹源 


 
上海汽车中心实验室 
中国·上海·嘉定区安研路201 号 
邮编. 201804 
 
SAIC QA Laboratory 
201 Anhong rd, Anting, Shanghai 
报告编号 
Report number 
 
SCL-S-13-0222M 
委托者: 底盘部  李思明 
Request person, dept： 
委托编号:  /  
Request number: 
送样日期:  2013.07.26 
Request date:  
报告日期:  2013.08.14 
Report date：  
第5页共5页 
 
SMPV-0.2.3-002-QA -F01 
图10  裂纹源金相组织
