Repository: kujaxr/obsidian-vault

File: 材料工程师/SCL-S-13-0223M-AS21-连接螺栓-朱玲斌.pdf.md
# SCL-S-13-0223M-AS21-连接螺栓-朱玲斌.pdf

 
上海汽车中心实验室 
中国·上海·嘉定区安研路201 号 
邮编. 201804 
 
SAIC QA Laboratory 
201 Anhong rd, Anting, Shanghai 
报告编号 
Report number 
 
SCL-S-13-0223M 
委托者: 底盘部  李思明 
Request person, dept： 
委托编号:  /  
Request number: 
送样日期:  2013.07.26 
Request date:  
报告日期:  2013.08.14 
Report date：  
第1页共4页 
 
SMPV-0.2.3-002-QA -F01 
零件号Part number 
90004868 
 零件名称 
Part name 
连接螺栓 
Connecting bolt（M14 Grade 10.9） 
图纸日期Drawing date 
2013-05-22 
零件生产日期Part production date 
/ 
 供货商 
Supplier 
/ 
车型/项目Car type/project 
AS21 
阶段性报告 Interim report                结论性报告 Conclusion report          
 
Ⅰ.任务描述 Task description 
实验室受委托对连接螺栓进行失效原因分析，失效零件具体信息如下： 
As requested, SCL has analyzed the failure of the connecting bolt. The information of the failed part is as following： 
零件信息：Part information 
零件名称 
Part name 
连接螺栓 
Connecting bolt（M14 Grade 10.9） 
车制造日期 
Vehicle production date 
/ 
VIN 码 
VIN 
/ 
销售日期 
Sale date 
/ 
车辆里程数 
Car mileage 
/ 
维修站名称 
Sale agent 
/ 
失效模式描述 
Failure circumstance  
7 月18 日，AS21 进行3G 冲击疲劳台架试验，要求进行17.5 万次，0#台架进行到约5 万
次，后横拉杆与车轮支架间的连接螺栓断裂。 
3G impact fatigue bench test was done for AS21 in July 18th . the connect bolt between the rear tie rod and 
wheel brackets fracture after 50000 times in 0# bench .the test required 175000time. 
原材料信息：Raw material information 
原材料及牌号 
Raw material specification 
/ 
原材料厂商 
Raw material producer 
/ 
散件供应商 
Component supplier 
/ 
金属热处理状态 
Metal heat treatment state 
/ 
失效零件见图3：The failed part is shown in figure 3.  
 
 
Ⅱ. 结论与建议 Conclusions and Suggestions 
 
结论Conclusions： 
1. 连接螺栓是由于应力过大导致疲劳断裂。The connecting bolt failure is fatigue fracture dues to excessive stress. 
2. 螺栓符合10.9 级螺栓技术要求。The bolt meets the requirements of class 10.9 bolt. 
 
 
 
建议Suggestions： 
 
1. 校核连接螺栓的工作载荷。Checking the work load of the conntcting bolt. 
 
 
分发: 
Distribution 
底盘部  李思明 
检验者Author 
朱玲斌 
审核Auditor 
 
批准Approver 
 
日期Date 
2013.08.14 
日期Date 
 
日期Date 
 


 
上海汽车中心实验室 
中国·上海·嘉定区安研路201 号 
邮编. 201804 
 
SAIC QA Laboratory 
201 Anhong rd, Anting, Shanghai 
报告编号 
Report number 
 
SCL-S-13-0223M 
委托者: 底盘部  李思明 
Request person, dept： 
委托编号:  /  
Request number: 
送样日期:  2013.07.26 
Request date:  
报告日期:  2013.08.14 
Report date：  
第2页共4页 
 
SMPV-0.2.3-002-QA -F01 
III. 调查结果 Investigation Results  
（1） 失效零件相关信息  Message of the failure part 
     7 月18 日，AS21 进行3G 冲击疲劳台架试验，要求进行17.5 万次，0#台架进行到约5 万次，后横拉杆与车
轮支架间的连接螺栓断裂。图1 为台架试验照片，黑色虚线位置为后横拉杆总成位置。螺栓在后横拉杆总成中的
位置如图2 所示，失效螺栓如图3 所示，断裂螺栓直径为Φ 14，图4 显示螺栓等级为10.9。据了解，此前后横拉
杆使用的连接螺栓均为M12，发生过螺栓断裂，结构变更后一侧由M12 变更为M14，如图2，此次台架试验是
结构变更后的第一次台架试验，试验过程中，M14 螺栓发生断裂。 
 
图1  台架试验照片 
图2  后横连杆总成图 
 
图3  断裂螺栓 
图4 螺栓等级 
 
 
（2） 断口分析  Fracture Surface Analysis 
图5 为螺栓断口的宏观照片，疲劳源见图5 中白色框，疲劳扩展方向如图5 中箭头所示。图6 为疲劳源的局
部放大图，从图中可以看出为多源疲劳，疲劳源附近无明显缺陷，存在较多的疲劳台阶，如图6 中白色箭头所示。
图7 为扩展区的电镜图片，从中可以看到疲劳辉纹，图8 为最后断裂区的形貌，断口以韧窝形态为主。 
M12 
M14 


 
上海汽车中心实验室 
中国·上海·嘉定区安研路201 号 
邮编. 201804 
 
SAIC QA Laboratory 
201 Anhong rd, Anting, Shanghai 
报告编号 
Report number 
 
SCL-S-13-0223M 
委托者: 底盘部  李思明 
Request person, dept： 
委托编号:  /  
Request number: 
送样日期:  2013.07.26 
Request date:  
报告日期:  2013.08.14 
Report date：  
第3页共4页 
 
SMPV-0.2.3-002-QA -F01 
图5  断口形貌 
图6 疲劳源形貌 
图7  疲劳辉纹 
图8  最后瞬断区 
 
（3） 材料测试  Material test results 
根据GB/T 3098.1-2010 对紧固件的规定，对失效螺栓进行详细的检测，材料的检测结果如表1 所示。由表可
以看出： 
（1） 材料成分合格； 
（2） 失效螺栓表面硬度及芯部硬度均符合于10.9 级螺栓要求。 
（3） 失效螺栓全脱碳层最大深度为零，螺牙中径以下无折叠。 
（4） 金相组织正常。 
 
 
 


 
上海汽车中心实验室 
中国·上海·嘉定区安研路201 号 
邮编. 201804 
 
SAIC QA Laboratory 
201 Anhong rd, Anting, Shanghai 
报告编号 
Report number 
 
SCL-S-13-0223M 
委托者: 底盘部  李思明 
Request person, dept： 
委托编号:  /  
Request number: 
送样日期:  2013.07.26 
Request date:  
报告日期:  2013.08.14 
Report date：  
第4页共4页 
 
SMPV-0.2.3-002-QA -F01 
表 1   材料测试结果
（1） 
序号 
No. 
测试项目 
Test item 
额定值 
Requirement 
试验结果 
Test result 
评价 Evaluation 
合格 
OK 
不合格 
Not OK 
1 
成分 
SCM435 
Q/BQB 517-2009 
 
 
 
C 
0.33~0.38 
0.345 
× 
 
Si 
0.15~0.35 
0.172 
× 
 
Mn 
0.60~0.90 
0.772 
× 
 
P 
≤0.030 
0.0076 
× 
 
S 
≤0.030 
0.0029 
× 
 
Cr 
0.90~1.20 
1.044 
× 
 
Mo 
0.15~0.30 
0.191 
× 
 
2 
芯部硬度 
HV,F≥98N：320~380 
HV10：354,352,359 
× 
 
3 
表面硬度 
HV0.3：≤390 
HV0.3：381,378,376 
× 
 
4 
表面与芯部硬度差 
HV≤30 
最大差值：29 
× 
 
5 
全脱碳层最大深度 
≤0.015mm 
0（图9） 
× 
 
6 
螺牙缺陷 
中径以下无折叠 
无折叠（图9） 
× 
 
7 
金相组织 
/ 
回火索氏体（图10） 
/ 
 
注：（1）表中额定值数据除成分外均引自GB/T 3098.1-2010 
 
图9  螺牙形貌 
图10  芯部组织

File: 材料工程师/SCL-S-13-0224M 油底壳-IS12.pdf.md
# SCL-S-13-0224M 油底壳-IS12.pdf

 
上海汽车中心实验室
(SAIC Center Lab) 
中国·上海·嘉定区安研路201 号 
邮编. 201804 
No. 201 Anyan Road, Jiading District,  
Shanghai, China. 
Post code :200433 
报告编号：Report number 
SCL-S-13-0224M 
委托者Requestor：胡炯 
送样日期Deliver date：2013.07.31 
报告日期Report date：2013.08.07 
第 1 页 共 3 页 
Page 1 of 3  
 
零件号 
Part number 
10025173 
零件名称 
Part name 
变速箱油底壳 
Crankcase sump 
图纸日期 
Drawing date  
/ 
零件生产日期 
Production date 
/ 
供货商 
Supplier 
采埃孚 
ZF                     
车型/项目 
Car type/project 
IS 12 
 
   阶段性报告  Stage report        结论性报告 Conclusion report           测试报告 Test report 
Ⅰ.任务描述 Task description 
实验室受委托对变速箱油底壳进行失效原因分析，失效零件具体信息如下： 
As requested, QA lab has analyzed the invalid cause of crankcase sump, and the information of invalid part is shown 
as following： 
零件信息：Part information 
零件名称 
Part name 
变速箱油底壳 
Crankcase sump 
制造日期 
Production date 
/ 
VIN 码 
VIN number 
/ 
销售日期 
Sale date 
/ 
车辆里程数 
Car mileage 
6323 km 
销售商 
Sale agent 
/ 
失效模式描述 
Invalid situation 
description 
变速箱油底壳开裂 
Crankcase sump split. 
原材料信息：Raw material information 
原材料及牌号 
Raw material 
and trademark 
PA66-GF35 
原材料厂商 
Raw material producer 
/ 
散件供应商 
Part supplier 
/ 
金属热处理状态 
Metal heat treatment state 
/ 
失效零件见图1：The invalid part is shown in Fig 1.  
Ⅱ. 结论与建议 Conclusions and suggestions 
结论： 1. 零件受外力导致开裂。 
2. 零件材料符合技术要求。 
Conclusions:  1. Foreign force made part split. 
2. Material performance of part conformed to requirements.        
建议： 1. 加强对零件的保护。 
Suggestions: 1. Protection of part should be improved.  
   
 
 
分发： 
Dispenser 
胡炯 
检验者： 
Identifier 
狄春峰 
审核： 
Auditor 
 
批准： 
Approver 
 
日期： 
Date 
2013.08.07 
日期： 
Date 
 
日期： 
Date 
 


 
上海汽车中心实验室
(SAIC Center Lab) 
中国·上海·嘉定区安研路201 号 
邮编. 201804 
No. 201 Anyan Road, Jiading District,  
Shanghai, China. 
Post code :200433 
报告编号：Report number 
SCL-S-13-0224M 
委托者Requestor：胡炯 
送样日期Deliver date：2013.07.31 
报告日期Report date：2013.08.07 
第 2 页 共 3 页 
Page 2 of 3  
 
           
 
图1 失效件 
Fig.1 Failure part 
III. 测试结果 Test Results  
序号 
No. 
试验项目 
Test item 
额定值 
Requirement 
试验结果 
Test result 
评价 Evaluation 
第一次 
第二次 
合格 
qualified 
不合格 
unqualified 
I 
失效件 
 
 
1 
红外（GB/T6040-2002） 
Infrared Spectroscopy 
PA66 
PA66 
× 
 
2 
熔点（GB/T19466.3-2006） 
Melting point (℃) 
260±5 
260 
× 
 
3 
焓值（GB/T19466.3-2006） 
Enthalpy (J/g) 
/ 
40.9 
42.5 
 
 
4 
灰分（GB/T9345.1-2008） 
Ash content (%) 
35±5 
36.4 
× 
 
II 
新件 
 
 
1 
红外（GB/T6040-2002） 
Infrared Spectroscopy 
PA66 
PA66 
× 
 
2 
熔点（GB/T19466.3-2006） 
Melting point (℃) 
260±5 
261 
× 
 
3 
焓值（GB/T19466.3-2006） 
Enthalpy (J/g) 
/ 
40.7 
41.6 
 
 
4 
灰分（GB/T9345.1-2008） 
Ash content (%) 
35±5 
34.1 
× 
 
小结：零件材料符合技术要求。 


 
上海汽车中心实验室
(SAIC Center Lab) 
中国·上海·嘉定区安研路201 号 
邮编. 201804 
No. 201 Anyan Road, Jiading District,  
Shanghai, China. 
Post code :200433 
报告编号：Report number 
SCL-S-13-0224M 
委托者Requestor：胡炯 
送样日期Deliver date：2013.07.31 
报告日期Report date：2013.08.07 
第 3 页 共 3 页 
Page 3 of 3  
 
Ⅳ. 宏观分析 Macroscopic observation 
 
 
 失效件如图2 所示。将失效件放大观察，可在失效件内外看到一道明显的贯穿裂纹，因而导致
漏油失效。贯穿裂纹的附件可以发现受伤痕迹，说明零件受外力撞击。 
 
图2 失效件 
Fig. 2 Failure part 
 
    失效件断口如图3 所示。断口呈脆断特征，系零件受外力导致脆断。 
 
图3 失效件断口 
Fig. 3 Fracture of failure part

File: 材料工程师/SCL-S-13-0225M 离合器管路接头-ZP11.pdf.md
# SCL-S-13-0225M 离合器管路接头-ZP11.pdf

 
上海汽车中心实验室
(SAIC Center Lab) 
中国·上海·嘉定区安研路201 号 
邮编. 201804 
No. 201 Anyan Road, Jiading District,  
Shanghai, China. 
Post code :200433 
报告编号：Report number 
SCL-S-13-0225M 
委托者Requestor：胡炯 
送样日期Deliver date：2013.07.31 
报告日期Report date：2013.08.06 
第 1 页 共 3 页 
Page 1 of 3  
 
零件号 
Part number 
10053375 
零件名称 
Part name 
离合器管路接头 
Clutch pipe joints 
图纸日期 
Drawing date  
/ 
零件生产日期 
Production date 
/ 
供货商 
Supplier 
联谊工贸 
Lianyi Gongmao                    
车型/项目 
Car type/project 
IP21 MCE 
 
   阶段性报告  Stage report        结论性报告 Conclusion report           测试报告 Test report 
Ⅰ.任务描述 Task description 
实验室受委托对离合器管路接头进行失效原因分析，失效零件具体信息如下： 
As requested, QA lab has analyzed the invalid cause of clutch pipe joints, and the information of invalid part is 
shown as following： 
零件信息：Part information 
零件名称 
Part name 
离合器管路接头 
Clutch pipe joints 
制造日期 
Production date 
/ 
VIN 码 
VIN number 
/ 
销售日期 
Sale date 
/ 
车辆里程数 
Car mileage 
2 km 
销售商 
Sale agent 
/ 
失效模式描述 
Invalid situation 
description 
管路接口处漏油 
Oil leak from pipe joint. 
原材料信息：Raw material information 
原材料及牌号 
Raw material 
and trademark 
PA66-GF35 
原材料厂商 
Raw material producer 
杜邦 
散件供应商 
Part supplier 
/ 
金属热处理状态 
Metal heat treatment state 
/ 
失效零件见图1：The invalid part is shown in Fig 1.  
Ⅱ. 结论与建议 Conclusions and suggestions 
结论： 1.失效件为注塑残缺品。2.零件材料符合技术要求。3.零件注塑工艺不佳。 
Conclusions:  1. Failure part was incomplete product. 
2. Material performance of part conformed to requirements.  
            3. Injection process of part was bad.       
建议： 1.加强检验和管理。2. 改善注塑工艺。 
Suggestions: 1. Checking and management should be improved. 
           2. Injection process should be improved.  
 
分发： 
Dispenser 
胡炯 
检验者： 
Identifier 
狄春峰 
审核： 
Auditor 
 
批准： 
Approver 
 
日期： 
Date 
2013.08.06 
日期： 
Date 
 
日期： 
Date 
 
 


 
上海汽车中心实验室
(SAIC Center Lab) 
中国·上海·嘉定区安研路201 号 
邮编. 201804 
No. 201 Anyan Road, Jiading District,  
Shanghai, China. 
Post code :200433 
报告编号：Report number 
SCL-S-13-0225M 
委托者Requestor：胡炯 
送样日期Deliver date：2013.07.31 
报告日期Report date：2013.08.06 
第 2 页 共 3 页 
Page 2 of 3  
 
           
 
图1 失效件 
Fig.1 Failure part 
III. 测试结果 Test Results  
序号 
No. 
试验项目 
Test item 
额定值 
Requirement 
试验结果 
Test result 
评价 Evaluation 
第一次 
第二次 
合格 
qualified 
不合格 
unqualified 
I 
失效件 
 
 
1 
红外（GB/T6040-2002） 
Infrared Spectroscopy 
PA66 
PA66 
× 
 
2 
熔点（GB/T19466.3-2006） 
Melting point (℃) 
260±5 
256 
× 
 
3 
焓值（GB/T19466.3-2006） 
Enthalpy (J/g) 
/ 
37.8 
37.8 
 
 
4 
灰分（GB/T9345.1-2008） 
Ash content (%) 
35±5 
33.7 
× 
 
II 
新件 
 
 
1 
红外（GB/T6040-2002） 
Infrared Spectroscopy 
PA66 
PA66 
× 
 
2 
熔点（GB/T19466.3-2006） 
Melting point (℃) 
260±5 
257 
× 
 
3 
焓值（GB/T19466.3-2006） 
Enthalpy (J/g) 
/ 
39.6 
38.7 
 
 
4 
灰分（GB/T9345.1-2008） 
Ash content (%) 
35±5 
33.2 
× 
 
III 
粒料 
 
 
1 
红外（GB/T6040-2002） 
Infrared Spectroscopy 
PA66 
PA66 
× 
 


 
上海汽车中心实验室
(SAIC Center Lab) 
中国·上海·嘉定区安研路201 号 
邮编. 201804 
No. 201 Anyan Road, Jiading District,  
Shanghai, China. 
Post code :200433 
报告编号：Report number 
SCL-S-13-0225M 
委托者Requestor：胡炯 
送样日期Deliver date：2013.07.31 
报告日期Report date：2013.08.06 
第 3 页 共 3 页 
Page 3 of 3  
 
序号 
No. 
试验项目 
Test item 
额定值 
Requirement 
试验结果 
Test result 
评价 Evaluation 
第一次 
第二次 
合格 
qualified 
不合格 
unqualified 
2 
熔点（GB/T19466.3-2006） 
Melting point (℃) 
260±5 
258 
× 
 
3 
焓值（GB/T19466.3-2006） 
Enthalpy (J/g) 
/ 
44.0 
40.8 
 
 
4 
灰分（GB/T9345.1-2008） 
Ash content (%) 
35±5 
34.3 
× 
 
小结：零件材料符合技术要求。 
Ⅳ. 宏观分析 Macroscopic observation 
 
 失效件断口如图2 所示。断口类似于注塑没有完整，失效件为注塑机调试时的残缺品。 
 
图2 失效件断口 
Fig. 2 Fracture of failure part 
 
    取新件冷镶，其截面如图所示，零件内部多处孔洞，注塑工艺不佳。 
 
图3 新件 
Fig. 3 New part

File: 材料工程师/SCL-S-13-0226M 空调进气格栅-ZP11EU.pdf.md
# SCL-S-13-0226M 空调进气格栅-ZP11EU.pdf

 
上海汽车中心实验室
(SAIC Center Lab) 
中国·上海·嘉定区安研路201 号 
邮编. 201804 
No. 201 Anyan Road, Jiading District,  
Shanghai, China. 
Post code :200433 
报告编号：Report number 
SCL-S-13-0226M 
委托者Requestor：徐翰 
送样日期Deliver date：2013.08.01 
报告日期Report date：2013.08.16 
第 1 页 共 4 页 
Page 1 of 4  
 
零件号 
Part number 
30057075 
零件名称 
Part name 
空调进气格栅 
Air-inlet grille 
图纸日期 
Drawing date  
2012.04.16 
零件生产日期 
Production date 
/ 
供货商 
Supplier 
天原胜德 
Tianyuan Shende 
车型/项目 
Car type/project 
ZP11 EU 
 
   阶段性报告  Stage report        结论性报告 Conclusion report           测试报告 Test report 
Ⅰ.任务描述 Task description 
实验室受委托对空调进气格栅进行失效原因分析，失效零件具体信息如下： 
As requested, QA lab has analyzed the invalid cause of air-inlet grille, and the information of invalid part is shown as 
following： 
零件信息：Part information 
零件名称 
Part name 
空调进气格栅 
Air-inlet grille 
制造日期 
Production date 
/ 
VIN 码 
VIN number 
/ 
销售日期 
Sale date 
/ 
车辆里程数 
Car mileage 
0 km 
销售商 
Sale agent 
/ 
失效模式描述 
Invalid situation 
description 
空调进气格栅装配时开裂 
Air-inlet grille split during assembly. 
原材料信息：Raw material information 
原材料及牌号 
Raw material 
and trademark 
PP-T20 
原材料厂商 
Raw material producer 
金发科技 
散件供应商 
Part supplier 
/ 
金属热处理状态 
Metal heat treatment state 
/ 
失效零件见图1：The invalid part is shown in Fig 1.  
Ⅱ. 结论与建议 Conclusions and suggestions 
结论： 1. 零件受外力导致韧断。 
2．零件材料符合技术要求。 
Conclusions:  1. Foreign force made part gliding fracture. 
2. Material performance of part conformed to requirements.        
建议： 1. 改善装配工艺。 
Suggestions: 1. Assembly process should be improved. 
   
分发： 
Dispenser 
徐翰 
检验者： 
Identifier 
狄春峰 王敏 
审核： 
Auditor 
 
批准： 
Approver 
 
日期： 
Date 
2013.08.16 
日期： 
Date 
 
日期： 
Date 
 
 
 


 
上海汽车中心实验室
(SAIC Center Lab) 
中国·上海·嘉定区安研路201 号 
邮编. 201804 
No. 201 Anyan Road, Jiading District,  
Shanghai, China. 
Post code :200433 
报告编号：Report number 
SCL-S-13-0226M 
委托者Requestor：徐翰 
送样日期Deliver date：2013.08.01 
报告日期Report date：2013.08.16 
第 2 页 共 4 页 
Page 2 of 4  
 
 
              
 
图1 失效件 
Fig.1 Failure part 
 
III. 测试结果 Test Results  
序号 
No. 
试验项目 
Test item 
额定值 
Requirement 
试验结果 
Test result 
评价 Evaluation 
第一次 
第二次 
合格 
qualified 
不合格 
unqualified 
I 
失效件 
 
 
1 
红外（GB/T6040-2002） 
Infrared Spectroscopy 
PP 
PP 
× 
 
2 
熔点（GB/T19466.3-2006） 
Melting point (℃) 
165±5 
165 
× 
 
3 
焓值（GB/T19466.3-2006） 
Enthalpy (J/g) 
/ 
74.5 
81.1 
× 
 
4 
灰分（GB/T9345.1-2008） 
Ash content (%) 
22±2 
20.9 
× 
 
5 
弯曲强度（DIN EN ISO 178） 
Flexural strength (MPa) 
≥40 
53.5 
× 
 
6 
拉伸强度（DIN EN ISO 527-2） 
Tensile strength (MPa) 
≥30 
37.5 
× 
 
II 
新件 
 
 
1 
红外（GB/T6040-2002） 
Infrared Spectroscopy 
PP 
PP 
× 
 
2 
熔点（GB/T19466.3-2006） 
Melting point (℃) 
165±5 
166 
× 
 


 
上海汽车中心实验室
(SAIC Center Lab) 
中国·上海·嘉定区安研路201 号 
邮编. 201804 
No. 201 Anyan Road, Jiading District,  
Shanghai, China. 
Post code :200433 
报告编号：Report number 
SCL-S-13-0226M 
委托者Requestor：徐翰 
送样日期Deliver date：2013.08.01 
报告日期Report date：2013.08.16 
第 3 页 共 4 页 
Page 3 of 4  
 
序号 
No. 
试验项目 
Test item 
额定值 
Requirement 
试验结果 
Test result 
评价 Evaluation 
第一次 
第二次 
合格 
qualified 
不合格 
unqualified 
3 
焓值（GB/T19466.3-2006） 
Enthalpy (J/g) 
/ 
70.0 
78.5 
× 
 
4 
灰分（GB/T9345.1-2008） 
Ash content (%) 
22±2 
20.4 
× 
 
5 
弯曲强度（DIN EN ISO 178） 
Flexural strength (MPa) 
≥40 
52.8 
× 
 
6 
拉伸强度（DIN EN ISO 527-2） 
Tensile strength (MPa) 
≥30 
35.5 
× 
 
III 
粒料 
 
 
1 
红外（GB/T6040-2002） 
Infrared Spectroscopy 
PP 
PP 
× 
 
2 
熔点（GB/T19466.3-2006） 
Melting point (℃) 
165±5 
165 
× 
 
3 
焓值（GB/T19466.3-2006） 
Enthalpy (J/g) 
/ 
63.3 
72.8 
× 
 
4 
灰分（GB/T9345.1-2008） 
Ash content (%) 
22±2 
20.6 
× 
 
小结：零件材料符合技术要求。 
 
Ⅳ. 宏观分析 Macroscopic observation 
 
失效件断口如图2 所示。断口有明显的应力发白，呈韧断特征。系零件受外力超过材料符合导
致韧断。 
   
图2 失效件断口 
Fig. 2 Fracture of failure part 


 
上海汽车中心实验室
(SAIC Center Lab) 
中国·上海·嘉定区安研路201 号 
邮编. 201804 
No. 201 Anyan Road, Jiading District,  
Shanghai, China. 
Post code :200433 
报告编号：Report number 
SCL-S-13-0226M 
委托者Requestor：徐翰 
送样日期Deliver date：2013.08.01 
报告日期Report date：2013.08.16 
第 4 页 共 4 页 
Page 4 of 4  
 
 
    模拟工厂现场装配对零件的两端施加外力进行失效模拟试验，如图4。零件在弯曲一定角度即
发生断裂，其断裂位置与断口形貌均与失效件类似。 
 
 
 
图3 失效模拟 
 Fig. 3 Crash stimulation

File: 材料工程师/SCL-S-13-0227M 空滤壳体-IP21MCE.pdf.md
# SCL-S-13-0227M 空滤壳体-IP21MCE.pdf

 
上海汽车中心实验室
(SAIC Center Lab) 
中国·上海·嘉定区安研路201 号 
邮编. 201804 
No. 201 Anyan Road, Jiading District,  
Shanghai, China. 
Post code :200433 
报告编号：Report number 
SCL-S-13-0227M 
委托者Requestor：丁蓓颖 
送样日期Deliver date：2013.07.31 
报告日期Report date：2013.08.01 
第 1 页 共 3 页 
Page 1 of 3  
 
零件号 
Part number 
30024718 
零件名称 
Part name 
空气滤清器 
Air cleaner 
图纸日期 
Drawing date  
/ 
零件生产日期 
Production date 
/ 
供货商 
Supplier 
太仓联宏 
Taicang Lianhong 
车型/项目 
Car type/project 
IP 21 MCE 
 
   阶段性报告  Stage report        结论性报告 Conclusion report           测试报告 Test report 
Ⅰ.任务描述 Task description 
实验室受委托对空气滤清器进行失效原因分析，失效零件具体信息如下： 
As requested, QA lab has analyzed the invalid cause of air cleaner, and the information of invalid part is shown as 
following： 
零件信息：Part information 
零件名称 
Part name 
空气滤清器 
Air cleaner 
制造日期 
Production date 
/ 
VIN 码 
VIN number 
/ 
销售日期 
Sale date 
/ 
车辆里程数 
Car mileage 
0 km 
销售商 
Sale agent 
/ 
失效模式描述 
Invalid situation 
description 
螺钉孔失效 
Screw hole failed. 
原材料信息：Raw material information 
原材料及牌号 
Raw material 
and trademark 
PP-T20 
原材料厂商 
Raw material producer 
普利特 
散件供应商 
Part supplier 
/ 
金属热处理状态 
Metal heat treatment state 
/ 
失效零件见图1：The invalid part is shown in Fig 1.  
Ⅱ. 结论与建议 Conclusions and suggestions 
结论： 1. 失效件材料不符合技术要求。 
Conclusions:  1. Material performance of failure part did not conform to requirements.        
 
建议： 1. 责令供应商对材料问题进行解释和整改。 
Suggestions: 1. Let supplier explain to material problem and rectify.  
   
 
分发： 
Dispenser 
丁蓓颖 
检验者： 
Identifier 
狄春峰 
审核： 
Auditor 
 
批准： 
Approver 
 
日期： 
Date 
2013.08.01 
日期： 
Date 
 
日期： 
Date 
 
 
 


 
上海汽车中心实验室
(SAIC Center Lab) 
中国·上海·嘉定区安研路201 号 
邮编. 201804 
No. 201 Anyan Road, Jiading District,  
Shanghai, China. 
Post code :200433 
报告编号：Report number 
SCL-S-13-0227M 
委托者Requestor：丁蓓颖 
送样日期Deliver date：2013.07.31 
报告日期Report date：2013.08.01 
第 2 页 共 3 页 
Page 2 of 3  
 
 
             
          
图1 失效件 
Fig.1 Failure part 
 
III. 测试结果 Test Results  
序号 
No. 
试验项目 
Test item 
额定值 
Requirement 
试验结果 
Test result 
评价 Evaluation 
第一次 
第二次 
合格 
qualified 
不合格 
unqualified 
I 
失效件 
 
 
1 
红外（GB/T6040-2002） 
Infrared Spectroscopy 
PP 
PP 
× 
 
2 
熔点（GB/T19466.3-2006） 
Melting point (℃) 
160±5 
165 
× 
 
3 
焓值（GB/T19466.3-2006） 
Enthalpy (J/g) 
/ 
56.0 
59.6 
 
× 
4 
灰分（GB/T9345.1-2008） 
Ash content (%) 
20±3 
16.9 
 
× 
II 
新件 
 
 
1 
红外（GB/T6040-2002） 
Infrared Spectroscopy 
PP 
PP 
× 
 
2 
熔点（GB/T19466.3-2006） 
Melting point (℃) 
160±5 
165 
× 
 
3 
焓值（GB/T19466.3-2006） 
Enthalpy (J/g) 
/ 
64.7 
68.7 
× 
 
4 
灰分（GB/T9345.1-2008） 
Ash content (%) 
20±3 
20.8 
× 
 


 
上海汽车中心实验室
(SAIC Center Lab) 
中国·上海·嘉定区安研路201 号 
邮编. 201804 
No. 201 Anyan Road, Jiading District,  
Shanghai, China. 
Post code :200433 
报告编号：Report number 
SCL-S-13-0227M 
委托者Requestor：丁蓓颖 
送样日期Deliver date：2013.07.31 
报告日期Report date：2013.08.01 
第 3 页 共 3 页 
Page 3 of 3  
 
序号 
No. 
试验项目 
Test item 
额定值 
Requirement 
试验结果 
Test result 
评价 Evaluation 
第一次 
第二次 
合格 
qualified 
不合格 
unqualified 
III 
粒料 
 
 
1 
红外（GB/T6040-2002） 
Infrared Spectroscopy 
PP 
PP 
× 
 
2 
熔点（GB/T19466.3-2006） 
Melting point (℃) 
160±5 
165 
× 
 
3 
焓值（GB/T19466.3-2006） 
Enthalpy (J/g) 
/ 
65.2 
67.2 
× 
 
4 
灰分（GB/T9345.1-2008） 
Ash content (%) 
20±3 
20.9 
× 
 
小结：失效件材料加入大量回料，灰分含量超下限。 
 
Ⅳ. 宏观分析 Macroscopic observation 
 
 
失效件断口如图2 所示。失效件使用大量回料，灰分含量超下限，使得零件机械强度降低，导
致打螺钉时，螺钉孔严重变形、打滑，紧固失效。 
 
 
图3 失效件断口 
Fig. 3 Fracture of failure part

File: 材料工程师/SCL-S-13-0228M.pdf.md
# SCL-S-13-0228M.pdf

 
上海汽车中心实验室 
SAIC Center Lab 
中国·上海·嘉定区安研路201 号 
邮编. 201804 
No 201 Anyan road, Jiading, Shanghai China 
Post code 201804 
报告编号 
Report number 
 
SCL-S-13-0228M 
委托者:  SQE：严厉航 
Request person, dept：Dong Chao 
委托编号:  SCL-S-13-0228M 
Request number:  
送样日期:  2013.7.30 
Request date:  
报告日期:  2013.7.31 
Report date： 
                       第1页共5页 
 
分发: 
Distribution 
SQE  严厉航 
检验者Author 
白云岭 
审核Auditor 
 
批准Approver 
 
日期Date 
2013.7.31 
日期Date 
 
日期Date 
 
 
零件号Part number 
90004991 
 零件名称 
Part name 
螺栓（M10 X1.25）  8.8 级 
Bolt 
图纸日期Drawing date 
2009.7.8 
零件生产日期Part production date 
/ 
 供货商 
Supplier 
上海福之来 
车型/项目Car type/project 
IP21MCE 
 
                阶段性报告 Interim report              结论性报告 Conclusion report          
Ⅰ.任务描述 Task description 
实验室受委托对螺栓进行失效原因分析，失效零件具体信息如下： 
As requested, QA lab has analyzed the failure of Bolt. The background information of the failed part is as following： 
零件信息：Part information 
零件名称 
Part name 
螺栓（M10 X1.25） 8.8 级 
Bolt 
制造日期 
Production date 
/ 
VIN 码 
VIN 
/ 
销售日期 
Sale date 
/ 
车辆里程数 
Car mileage 
0 公里 (km) 
维修站名称 
Sale agent 
临港基地 
失效模式描述 
Failure circumstance 
description 
在临港生产现场发动机悬置装配时螺栓断裂1 件、拉长1 件。装配扭矩范围：60-70Nm，
实际装配扭矩为65Nm。 
原材料信息：Raw material information 
原材料及牌号 
Raw material specification 
SWRCH35K 
原材料厂商 
Raw material producer 
/ 
散件供应商 
Component supplier 
/ 
金属热处理状态 
Metal heat treatment state 
淬火+回火 
 
 
Ⅱ. 结论与建议 Conclusions and suggestions 
 
结论Conclusions： 
1、 螺栓是由于过载引起的失效。 
The failure of the parts due to overload.  
2、 零件的材料性能符合技术要求。 
Part of the material properties meet the technical requirements 
 
建议Suggestions： 
1、 校核螺栓与装配工艺的适用性。 
Check the suitability for the bolt and the PAM 。 
2、 检查装配过程质量。 
        Check the assembly process quality. 
     
 


 
上海汽车中心实验室 
SAIC Center Lab 
中国·上海·嘉定区安研路201 号 
邮编. 201804 
No 201 Anyan road, Jiading, Shanghai China 
Post code 201804 
报告编号 
Report number 
 
SCL-S-13-0228M 
委托者: SQE：严厉航 
Request person, dept： 
送样日期:  2013.7.30 
Request date:  
报告日期: 2013.7.31 
Report date：  
第2页共5页 
 
III. 测试结果 Test Results  
1、 宏观观察： 
1）失效件在整车中的装配位置关系，见图1。 
收到委托者提供的2 件失效螺栓（1 件断裂、1 件拉长）：断裂件在断口处缩径现象，实物形貌见图2a；
拉长件也有明显的缩颈现象，实物形貌见图2b，两个失效件缩颈的区域一致。 
 
图1 失效件在整车中的装配位置关系 
                 
 
  
 
 
 
 
 
 
 图2  失效件实物形貌 
变速箱
悬置 
变速箱
壳体 
扭矩枪 
螺栓 
2a 
2b 


 
上海汽车中心实验室 
SAIC Center Lab 
中国·上海·嘉定区安研路201 号 
邮编. 201804 
No 201 Anyan road, Jiading, Shanghai China 
Post code 201804 
报告编号 
Report number 
 
SCL-S-13-0228M 
委托者: SQE：严厉航 
Request person, dept： 
送样日期:  2013.7.30 
Request date:  
报告日期: 2013.7.31 
Report date：  
第3页共5页 
 
3、断口观察：对断裂的螺栓进行断口观察、分析。 
1）断口宏观形貌：断口有较大的起伏。但从宏观观察来看，断口都具有扭转过载断裂的特征，断口表面有
部分擦伤痕迹（断口表面银亮的区域），见图3。 
   
 
图3 断口宏观形貌 
2） 断口微观观察： 
使用扫描电镜对断口进行微观观察、分析：整个断口的微观形貌均为韧窝，典型微观形貌见图4。 
 
图4 断口微观形貌：韧窝   SEM 


 
上海汽车中心实验室 
SAIC Center Lab 
中国·上海·嘉定区安研路201 号 
邮编. 201804 
No 201 Anyan road, Jiading, Shanghai China 
Post code 201804 
报告编号 
Report number 
 
SCL-S-13-0228M 
委托者: SQE：严厉航 
Request person, dept： 
送样日期:  2013.7.30 
Request date:  
报告日期: 2013.7.31 
Report date：  
第4页共5页 
 
  4、理化分析： 
 
序号 
No. 
试验项目 
Test item 
额定值 
Requirement 
试验结果 
Test result 
评价 Evaluation 
合格 
qualified 
不合格 
unqualified 
1 
化学成分/SWRCH35K 
BQB/517-2003 
 
 
 
 
C 
0.32-0.38 
0.37 
× 
 
 
Si 
0.10-0.35 
0.15 
× 
 
 
Mn 
0.60-0.90 
0.78 
× 
 
 
P 
≤0.030 
0.016 
× 
 
 
S 
≤0.035 
0.0057 
× 
 
2 
失效件 
 
 
 
 
芯部硬度 
250-320HV 
297、305、308 
× 
 
金相组织 
回火索氏体 
回火索氏体 
(图5) 
× 
 
3 
与拉长失效件同台变速箱装
配后拆解件（螺栓完好） 
 
 
 
 
芯部硬度 
250-320HV 
300、298、305 
× 
 
金相组织 
铁素体+珠光体 
回火索氏体 
(图6) 
× 
 
4 
与失效件同批次新件 
 
 
 
 
 
250-320HV 
300、302、302 
× 
 
 
回火索氏体 
回火索氏体 
(图7) 
× 
 
5 
抗拉强度 
≥800MPa 
925、927、923、 
936、948、921   1 
× 
 
1、 抽样件在供应商处实测值。 
 
 
 
图5  失效件金相组织  500X                     图6                             500X 
与拉长失效件同台变速箱
装配后拆解件（螺栓完好） 
金相组织 


 
上海汽车中心实验室 
SAIC Center Lab 
中国·上海·嘉定区安研路201 号 
邮编. 201804 
No 201 Anyan road, Jiading, Shanghai China 
Post code 201804 
报告编号 
Report number 
 
SCL-S-13-0228M 
委托者: SQE：严厉航 
Request person, dept： 
送样日期:  2013.7.30 
Request date:  
报告日期: 2013.7.31 
Report date：  
第5页共5页 
 
 
图7  与失效件同批次新件金相组织  500X

File: 材料工程师/SCL-S-13-0229M NLE 线束（草案）.pdf.md
# SCL-S-13-0229M NLE 线束（草案）.pdf

 
上海汽车中心实验室 
中国·上海·嘉定区安研路201 号 
邮编. 201804 
 
SAIC Central Laboratory 
201 Anhong rd, Anting, Shanghai, China 
报告编号 
Report number 
 
SCL-S-13-0229M 
委托者:SQE 沈佳磊 
Request person, dept： 
委托编号: / 
Request number: 
送样日期: 2013.08.05 
Request date:  
报告日期: 2013.08.09 
Report date：  
第1 页共5 页 
 
分发: 
Distribution 
SQE 沈佳磊 
检验者Author 
邵百明 
审核Auditor 
 
批准Approver 
 
日期Date 
2013.08.09 
日期Date 
 
日期Date 
 
SMPV-0.2.3-002-QA -F01 
零件号Part number 
10110821 
 零件名称 
Part name 
发动机线束 
Engine Wire 
图纸日期Drawing date 
/ 
零件生产日期Part production date 
/ 
 供货商 
Supplier 
德尔福派克 
车型/项目Car type/project 
NLE 2.0 
阶段性报告 Interim report                结论性报告 Conclusion report          
 
Ⅰ.任务描述 Task description 
实验室受委托对发动机线束进行分析，失效零件具体信息如下： 
As requested, QA lab has analyzed the engine wire. The information of the failed part is as following： 
零件信息：Part information 
零件名称 
Part name 
发动机线束 
Engine Wire 
车制造日期 
Vehicle production date 
/ 
VIN 码 
VIN 
/ 
销售日期 
Sale date 
/ 
测试寿命 
Test life 
140h （200h 高速试验） 
维修站名称 
Sale agent 
/ 
失效模式描述 
Failure circumstance  
工程试验中发现6500r/min 时，扭转下降。During the engineering development, the torque 
was reduced when the rotating speed is 6500r/min. 
原材料信息：Raw material information 
原材料及牌号 
Raw material specification 
/ 
原材料厂商 
Raw material producer 
/ 
散件供应商 
Component supplier 
/ 
金属热处理状态 
Metal heat treatment state 
/ 
失效零件见图2：The failed part is shown in figure 2.  
 
Ⅱ. 结论与建议 Conclusions and Suggestions 
 
结论Conclusions： 
（1）线束是通过疲劳断裂的。这是由于振动剧烈所致。The wire was broken by fatigue, which was caused by serious 
vibration. 
 
建议Suggestions： 
（1）优化设计，降低振动。Optimize the design and reduce the vibration. 
 
 
 
 
 
 
 
 


 
上海汽车中心实验室 
中国·上海·嘉定区安研路201 号 
邮编. 201804 
 
SAIC QA Laboratory 
201 Anhong rd, Anting, Shanghai 
报告编号 
Report number 
 
SCL-S-13-0229M 
委托者: SQE 沈佳磊 
Request person, dept： 
委托编号:  /  
Request number: 
送样日期: 2013.08.05 
Request date:  
报告日期: 2013.08.09 
Report date：  
第2 页共5 页 
 
SMPV-0.2.3-002-QA -F01 
II. 调查结果Investigation Results  
 
   失效线束的装配关系如图1 所示；该线束一端从主线束中分离出来的，另一端通过接头固定于发动机
上。 
 
      
图1 线束的装配关系 
 
线束断裂于靠近接头的部分（见图2）。线束的一端固定，另一端随着发动机振动而晃动，从而在靠
近接头的区域出现弯曲应力；振动越厉害，晃动越显著，弯曲应力越大。 
 
 
图2 失效件 
 
 
失效线束的位置 
收到的部分 


 
上海汽车中心实验室 
中国·上海·嘉定区安研路201 号 
邮编. 201804 
 
SAIC QA Laboratory 
201 Anhong rd, Anting, Shanghai 
报告编号 
Report number 
 
SCL-S-13-0229M 
委托者: SQE 沈佳磊 
Request person, dept： 
委托编号:  /  
Request number: 
送样日期: 2013.08.05 
Request date:  
报告日期: 2013.08.09 
Report date：  
第3 页共5 页 
 
SMPV-0.2.3-002-QA -F01 
宏观断口如图3 所示；断口平整；大部分的断裂面未见缩小；仅箭头所示的两断口有塑性变形，截面
缩小的现象。 
 
 
图3 宏观断口 
 
图4 显示的是两无明显塑性变形的断口；裂纹扩展的方向如图箭头所示；扩展后期隐约可以看见与扩
展方向垂直的二次裂纹。这些特征表明该断口属于单向的弯曲疲劳断口。这是由于振动导致的。 
 
塑性变形，截面
变小。 


 
上海汽车中心实验室 
中国·上海·嘉定区安研路201 号 
邮编. 201804 
 
SAIC QA Laboratory 
201 Anhong rd, Anting, Shanghai 
报告编号 
Report number 
 
SCL-S-13-0229M 
委托者: SQE 沈佳磊 
Request person, dept： 
委托编号:  /  
Request number: 
送样日期: 2013.08.05 
Request date:  
报告日期: 2013.08.09 
Report date：  
第4 页共5 页 
 
SMPV-0.2.3-002-QA -F01 
 
 
图4 无明显塑性变形的断口（示例） 疲劳断口；箭头显示其扩展方向 
 
 


 
上海汽车中心实验室 
中国·上海·嘉定区安研路201 号 
邮编. 201804 
 
SAIC QA Laboratory 
201 Anhong rd, Anting, Shanghai 
报告编号 
Report number 
 
SCL-S-13-0229M 
委托者: SQE 沈佳磊 
Request person, dept： 
委托编号:  /  
Request number: 
送样日期: 2013.08.05 
Request date:  
报告日期: 2013.08.09 
Report date：  
第5 页共5 页 
 
SMPV-0.2.3-002-QA -F01 
  图5 显示的是断口截面有缩小的断口。可以看出，裂纹由一边向另一边扩展；扩展的末期（最后断
裂区），断口分布着韧窝，并且该侧的线束有明显塑性变形，截面缩小的特征。 
 
 
图5  断裂截面缩小的断口

File: 材料工程师/SCL-S-13-0230M IS12排气管隔热罩.pdf.md
# SCL-S-13-0230M IS12排气管隔热罩.pdf

 
上海汽车中心实验室 
中国·上海·嘉定区安研路201 号 
邮编. 201804 
 
SAIC QA Laboratory 
201 Anhong rd, Anting, Shanghai 
报告编号 
Report number 
 
SCL-S-13-0230M 
委托者: QAE 唐佳福 
Request person, dept： 
委托编号:  /  
Request number: 
送样日期:  2013.08.05 
Request date:  
报告日期:  2013.08.21 
Report date：  
第1页 共6页 
 
SMPV-0.2.3-002-QA -F01 
零件号Part number 
10085368 
零件名称 
Part name 
排气歧管隔热罩 
Exhaust Manifold Heat shield 
图纸日期Drawing date 
2011.6.23 
零件生产日期Part production date 
/ 
供货商 
Supplier 
江苏华达 
车型/项目Car type/project 
IS12/ K4 1.8T 
阶段性报告 Interim report                结论性报告 Conclusion report          
 
Ⅰ.任务描述 Task description 
实验室受委托对排气歧管隔热罩进行失效原因分析，失效零件具体信息如下： 
As requested, SCL has analyzed the failure of exhaust manifold heatshield. The information of the failed part is as 
following： 
零件信息：Part information 
零件名称 
Part name 
排气歧管隔热罩 
Exhaust Manifold Heat shield  
车制造日期 
Vehicle production date 
/ 
VIN 码 
VIN 
LSJW34G32BJ017788/ 
18K4G*D010004223 
销售日期 
Sale date 
/ 
车辆里程数 
Car mileage 
29958km 
Test location 
Sale agent 
/ 
失效模式描述 
Failure circumstance  
2012.10.18 在襄阳试验基进行PTDU 传动系统耐久试验时，试验车IS12-PT DURA
排气歧管隔热罩开裂；IS12 1.8T AT-PT Dura test vehicle D10USV001 was found exhaust manifold 
heat shield cracked when it was at power train durability test at Xiang Yang test base. 
原材料信息：Raw material information 
原材料及牌号 
Raw material specification 
SA1E/080 
原材料厂商 
Raw material producer 
/ 
散件供应商 
Component supplier 
/ 
金属热处理状态 
Metal heat treatment state 
/ 
失效零件见图1：The failed part is shown in figure 1.  
Ⅱ. 结论与建议 Conclusions and Suggestions 
结论Conclusions： 
1. 隔热罩是由于多源疲劳而开裂的，开裂原因：①排气歧管(1#位置，见图2)表面较粗糙，造成与其匹配的隔热
罩承压面有压伤；②排气歧管螺纹孔口倒角过大，隔热罩在歧管上实际承压区非常窄，使隔热罩承压面压伤加剧，
裂纹萌生；Exhaust manifold heat shield was broken by fatigue. The mainly reason was: ① the surface of exhaust 
manifold was coarse, which caused the heat shield damaging; ② the chamfering of exhaust manifold is too large, 
resulting in the actual load becoming larger and the heat shield cracking. 
2. 隔热罩材质正常；The material of exhaust manifold heat shield was normal. 
 
建议Suggestions： 
1. 更改排气歧管(1#位置)螺纹口表面为加工面，并在图纸中标示加工余量与粗糙度；Change the threaded surface of 
exhaust manifold for machined surface and mark the machining allowance and roughness on the drawing. 
2. 供应商加强控制，使排气歧管螺纹孔口倒角符合图纸要求；Suppliers must control the threaded chamfering 
meeting the requirements; 
 
分发: 
Distribution 
QAE 唐佳福 
检验者Author 
薛 喜 才 
审核Auditor 
 
批准Approver 
 
日期Date 
2013.08.21 
日期Date 
 
日期Date 
 


 
上海汽车中心实验室 
中国·上海·嘉定区安研路201 号 
邮编. 201804 
 
SAIC QA Laboratory 
201 Anhong rd, Anting, Shanghai 
报告编号 
Report number 
 
SCL-S-13-0230M 
委托者: QAE 唐佳福 
Request person, dept： 
委托编号:  /  
Request number: 
送样日期:  2013.08.05 
Request date:  
报告日期:  2013.08.21 
Report date：  
第2页 共6页 
 
SMPV-0.2.3-002-QA -F01 
III.调查结果 Investigation Results  
送来样品开裂位置(在螺栓固定处)如图1 所示。为了便于说明和分析，对开裂位置进行标识。 
 
由QAE 提供信息得知，1#  2#  3#  4#处螺栓扭矩检测未发现螺栓有松动；  
 
隔热罩2#、3#螺栓处无异常，1#、4#处开裂；据其开裂状况可知，1#位置先开裂，引起4#位置振动加 
剧螺纹孔处也出现裂纹； 
 
 
 
 
 
 
 
 
 
 
 
 
 
 
 
 
 
 
 
 
 
 
  (a)装配图 
 
 
 
 
 
 
 
 
 
 
(b)开裂位置 
图1 排气歧管隔热罩 
 
 
隔热罩 
排气歧管 
1# 
2# 
4# 
3# 
1# 
2# 


 
上海汽车中心实验室 
中国·上海·嘉定区安研路201 号 
邮编. 201804 
 
SAIC QA Laboratory 
201 Anhong rd, Anting, Shanghai 
报告编号 
Report number 
 
SCL-S-13-0230M 
委托者: QAE 唐佳福 
Request person, dept： 
委托编号:  /  
Request number: 
送样日期:  2013.08.05 
Request date:  
报告日期:  2013.08.21 
Report date：  
第3页 共6页 
 
SMPV-0.2.3-002-QA -F01 
图2 为排气歧管外观照片。由图可见： 
 
2#  3#  4#位置螺纹口表面皆为加工面，1#螺纹孔口表面则为毛坯面，表面非常粗糙，易造成隔热罩 
承压面压伤；而图纸对1#螺栓口表面未明确定义，且供应商在毛坯面倒角时存在大小不一的现象。 
 
图纸要求：1#位置螺栓规格为M8×1.25，头部直径Φ12mm，螺纹孔口倒角45°，至螺纹大径；可知 
图纸螺栓倒角直径为Φ8mm，但实际对螺纹口倒角孔检测，其直径约为Φ 10.4mm，倒角明显过大，导致隔
热罩在歧管上实际承压区非常窄(单边宽度仅为0.8mm)，见图3；在扭转力矩不变情况下，易加剧隔热罩承
压面压伤，引起裂纹。 
 
 
 
 
 
 
 
 
 
 
 
 
 
 
 
 
 
 
 
 
 
 
 
 
 
 
 
 
 
 
 
 
 
图2    排气歧管全貌 
螺纹孔倒角偏大
1# 
2# 
排气歧管 
螺栓规格：M8×1.25 
Φ 12mm 
10.4mm 
机加工面 


 
上海汽车中心实验室 
中国·上海·嘉定区安研路201 号 
邮编. 201804 
 
SAIC QA Laboratory 
201 Anhong rd, Anting, Shanghai 
报告编号 
Report number 
 
SCL-S-13-0230M 
委托者: QAE 唐佳福 
Request person, dept： 
委托编号:  /  
Request number: 
送样日期:  2013.08.05 
Request date:  
报告日期:  2013.08.21 
Report date：  
第4页 共6页 
 
SMPV-0.2.3-002-QA -F01 
 
 
 
 
 
 
 
 
 
 
 
 
 
 
 
 
图3  隔热罩开裂处外观 
 
断口分析 
断口部分形貌如图4 所示。有图可见，断口表面已完全被腐蚀产物覆盖，具体特征已无法辨认；从宏观上，
断口边界显示疲劳台阶的特征，可知，该断口属于多源疲劳断裂。 
 
 
 
 
 
 
 
 
 
 
 
 
 
 
 
图4   断口SEM 形貌 
 
 
 
 
 
落料面 
10.4mm 
12mm 
(a)与排气歧管匹配面 
(b)与螺栓匹配面 
与排气歧管螺纹孔倒角外缘
接触痕迹：压伤 变形 
与螺栓头部承
压边缘接触痕
迹
0.8mm 


 
上海汽车中心实验室 
中国·上海·嘉定区安研路201 号 
邮编. 201804 
 
SAIC QA Laboratory 
201 Anhong rd, Anting, Shanghai 
报告编号 
Report number 
 
SCL-S-13-0230M 
委托者: QAE 唐佳福 
Request person, dept： 
委托编号:  /  
Request number: 
送样日期:  2013.08.05 
Request date:  
报告日期:  2013.08.21 
Report date：  
第5页 共6页 
 
SMPV-0.2.3-002-QA -F01 
金相分析 
隔热罩断口处微观组织为铁素体，见图5。 
 
 
 
 
 
 
 
 
 
 
 
 
 
 
 
 
 
 
 
图5   微观组织 
 
 
 
 
 
 
 
 
 
 
 
 
 
 
 
 
 
 
 
 
断
口 
隔热罩在歧管上承压区侧压伤 


 
上海汽车中心实验室 
中国·上海·嘉定区安研路201 号 
邮编. 201804 
 
SAIC QA Laboratory 
201 Anhong rd, Anting, Shanghai 
报告编号 
Report number 
 
SCL-S-13-0230M 
委托者: QAE 唐佳福 
Request person, dept： 
委托编号:  /  
Request number: 
送样日期:  2013.08.05 
Request date:  
报告日期:  2013.08.21 
Report date：  
第6页 共6页 
 
SMPV-0.2.3-002-QA -F01 
材料测试 
材料测试结果，见表1。 
表1  材料检测结果 
 
 
 
 
 
 
 
 
 
 
 
 
 
 
 
 
     
 
 
 
 
 
 
 
 
 
 
 
 
 
 
 
 
 
 
 
 
 
序号 
No 
测试项目 
Test item 
额定值 
Requirement 
试验结果 
Test result 
评价 
Evaluation 
合格
OK 
不合格 
Not OK 
1 
隔热罩化学成分 
Chemical Components 
SA1E/080 
JIS G3314-2006 
/ 
/ 
 
C:≤0.10 
0.020 
× 
 
Mn:≤0.45 
0.132 
× 
 
P:≤0.030 
0.014 
× 
 
S:≤0.030 
0.005 
× 
 
2 
硬度HV0.3 
Hardness 
/ 
118 
120 
119 
/ 
 
3 
微观组织 
Microstructure 
铁素体 
铁素体 
× 
 
4 
厚度 
Thickness 
1
1.0
1.0


mm 
1.02 
×

File: 材料工程师/SCL-S-13-0231M 活塞环.pdf.md
# SCL-S-13-0231M 活塞环.pdf

 
上海汽车中心实验室 
中国·上海·嘉定区安研路201 号 
邮编. 201804 
 
SAIC QA Laboratory 
201 Anhong rd, Anting, Shanghai 
报告编号 
Report number 
 
SCL-S-13-0231M 
委托者: QAE 许建华 
Request person, dept： 
委托编号:  /  
Request number: 
送样日期:  2013.08.02 
Request date:  
报告日期:  2013.08.23 
Report date：  
第1页共10页 
 
SMPV-0.2.3-002-QA -F01 
零件号Part number 
LFP101040 
 零件名称 
Part name 
活塞环 
Piston ring 
图纸日期Drawing date 
2012.05.09 
零件生产日期Part production date 
/ 
 供货商 
Supplier 
安庆帝伯格茨活塞环有限公司 
车型/项目Car type/project 
华泰汽车K4  1.8T 
阶段性报告 Interim report                结论性报告 Conclusion report          
 
Ⅰ.任务描述 Task description 
实验室受委托对活塞环进行失效原因分析，失效零件具体信息如下： 
As requested, SCL has analyzed the failure of piston ring. The information of the failed part is as following： 
零件信息：Part information 
零件名称 
Part name 
活塞环 
Piston ring 
车制造日期 
Vehicle production date 
/ 
VIN 码 
VIN 
LRH12R2D2C0001579/ 
*18K4G*X040030560* 
销售日期 
Sale date 
2012.10.10 
车辆里程数 
Car mileage 
3202km 
维修站名称 
Sale agent 
锡林浩特市顺达亚飞服务站 
失效模式描述 
Failure circumstance  
华泰汽车提供信息：K4  1.8T 发动机在怠速时有哒哒异响，检查发现2#缸活塞环断裂；
The information from Hua Tai automotive was that there was an abnormal sound when the engine was at idle 
speed, finding piston ring was broken. 
原材料信息：Raw material information 
原材料及牌号 
Raw material specification 
COE66 
原材料厂商 
Raw material producer 
/ 
散件供应商 
Component supplier 
/ 
金属热处理状态 
Metal heat treatment state 
/ 
失效零件见图1-图2：The failed part is shown in figure 1- figure 2.  
 
Ⅱ. 结论与建议 Conclusions and Suggestions 
结论Conclusions： 
1. 活塞环表面多条裂纹是由疲劳引起的，但其完全断裂可能是在活塞环拆解过程中所致；Several surface cracks of 
piston ring were made by fatigue, it completely fracturing could be caused by the disassembly.  
2. 活塞环材质正常；The material of piston ring was normal.  
 
 
建议Suggestions： 
1.对活塞、缸套等进行检查，确认引起活塞环表面裂纹的因素如活塞机加工误差或其他缺陷；Check the piston ring 
and cylinder. Make sure the possible reason of resulting in the piston ring cracking such as a machining error or other 
defect.  
 
 
分发: 
Distribution 
QAE 许建华 
检验者Author 
薛 喜 才 
审核Auditor 
 
批准Approver 
 
日期Date 
2013.08.23 
日期Date 
 
日期Date 
 


 
上海汽车中心实验室 
中国·上海·嘉定区安研路201 号 
邮编. 201804 
 
SAIC QA Laboratory 
201 Anhong rd, Anting, Shanghai 
报告编号 
Report number 
 
SCL-S-13-0231M 
委托者: QAE 许建华 
Request person, dept： 
委托编号:  /  
Request number: 
送样日期:  2013.08.02 
Request date:  
报告日期:  2013.08.23 
Report date：  
第2页共10页 
 
SMPV-0.2.3-002-QA -F01 
III. 调查结果 Investigation Results  
收到失效活塞环(供给华泰汽车K4  1.8T 发动机)，如图2 所示。与活塞环匹配的活塞、缸套等并未提供，
仅提供失效件拆解相关照片，见图1。 
 
华泰汽车维修站反馈，拆解过程中发现，2#缸活塞环(第一道气环)断裂为三部分； 
 
同时还反馈失效缸体有不同程度的拉缸；但是从提供的缸套内表面照片来看，其内表面原始加工痕迹 
还在，拉缸现象不明显；  
 
 
 
 
 
 
 
 
 
 
 
 
 
 
 
 
 
 
 
 
 
 
 
 
 
 
 
 
 
 
 
 
 
 
图1  提供的发动机拆解照片 
 
(a) 
(b) 
(c) 
1#缸 
2#缸 
3#缸 
4#缸 
活塞环 
缸套 


 
上海汽车中心实验室 
中国·上海·嘉定区安研路201 号 
邮编. 201804 
 
SAIC QA Laboratory 
201 Anhong rd, Anting, Shanghai 
报告编号 
Report number 
 
SCL-S-13-0231M 
委托者: QAE 许建华 
Request person, dept： 
委托编号:  /  
Request number: 
送样日期:  2013.08.02 
Request date:  
报告日期:  2013.08.23 
Report date：  
第3页共10页 
 
SMPV-0.2.3-002-QA -F01 
 
 
 
 
 
 
 
 
 
 
 
 
 
 
 
 
 
 
 
 
 
 
图2  失效活塞环，断裂成三部分 
由图2 可见，活塞环断裂处上翘，疑似为拆解导致断裂。另取一新活塞环人为手工掰断(见图3)，断裂部位
与失效件对比，形态相似； 
 
 
 
 
 
 
 
 
图3  新活塞环人为手工掰断形貌 
 
失效件断裂处外观形貌见图4，有图可见： 
 
断裂处1#、2#附近显示多条裂纹，且裂纹仅分布活塞环上下两面其中一面；同时有裂纹一面断口较平 
整，断口走向与附近裂纹形态很相似，而无裂纹一面断裂处塑性变形较明显； 
 
1#、2#活塞环断裂处表面未发现与活塞环岸或缸套擦伤、摩擦的痕迹； 
 
 
 
2# 
1# 
外圆面 
内圆面 
1# 
2# 


 
上海汽车中心实验室 
中国·上海·嘉定区安研路201 号 
邮编. 201804 
 
SAIC QA Laboratory 
201 Anhong rd, Anting, Shanghai 
报告编号 
Report number 
 
SCL-S-13-0231M 
委托者: QAE 许建华 
Request person, dept： 
委托编号:  /  
Request number: 
送样日期:  2013.08.02 
Request date:  
报告日期:  2013.08.23 
Report date：  
第4页共10页 
 
SMPV-0.2.3-002-QA -F01 
 
 
 
 
 
 
 
 
 
 
 
 
 
 
 
 
 
 
 
  1#断口 
 
 
 
 
 
 
 
 
 
 
 
 
 
 
 
 
 
 
 
 
  2#断口 
图4  断口附近外观 
(a) 
(a) 1#断口有裂纹一面 
(b) 1#断口无裂纹一面 
(a) 2#断口有裂纹一面 
(b) 2#断口无裂纹一面 
金相分析 
断口 
断口 
微裂纹 
微裂纹 
活塞环外圆 
活塞环内圆 
活塞环外圆 
活塞环内圆 
活塞环外圆 
活塞环外圆 
活塞环内圆 
活塞环内圆 


 
上海汽车中心实验室 
中国·上海·嘉定区安研路201 号 
邮编. 201804 
 
SAIC QA Laboratory 
201 Anhong rd, Anting, Shanghai 
报告编号 
Report number 
 
SCL-S-13-0231M 
委托者: QAE 许建华 
Request person, dept： 
委托编号:  /  
Request number: 
送样日期:  2013.08.02 
Request date:  
报告日期:  2013.08.23 
Report date：  
第5页共10页 
 
SMPV-0.2.3-002-QA -F01 
断口分析 
断口低倍形貌如图5 所示。1#、2#断裂面相似，断口都比较新鲜，未发现明显的氧化或腐蚀痕迹；图6 为
1#断裂面SEM 照片，仅部分边界有疲劳特征，大部分区域为过载特征，1#、2#断口都是多源疲劳断裂。  
 
 
 
 
 
 
 
 
 
 
 
 
 
 
 
 
 
图5  1#、2#断口形貌 
 
 
 
 
 
 
 
 
 
 
 
 
 
 
 
图6  1#断裂面边界SEM 照片 
1#断口 
2#断口 
疲劳台阶 
疲劳辉纹 


 
上海汽车中心实验室 
中国·上海·嘉定区安研路201 号 
邮编. 201804 
 
SAIC QA Laboratory 
201 Anhong rd, Anting, Shanghai 
报告编号 
Report number 
 
SCL-S-13-0231M 
委托者: QAE 许建华 
Request person, dept： 
委托编号:  /  
Request number: 
送样日期:  2013.08.02 
Request date:  
报告日期:  2013.08.23 
Report date：  
第6页共10页 
 
SMPV-0.2.3-002-QA -F01 
 
 
 
 
 
 
 
 
 
 
 
 
 
 
 
 
图7  1#断裂面芯部SEM 形貌 
 
图7 纵截面取样来自(图4)1#断口。裂纹仅分布于活塞环一侧，裂纹长度大致相等，裂纹形态与断口起源位置相
似，可知断口起源处裂纹与其他位置裂纹是在同一时间产生的。 
 
 
 
 
 
 
 
 
 
 
 
 
 
 
图7   失效活塞环 1#裂纹处纵截面 
 
 
断
口 
裂纹长度、形态相似 


 
上海汽车中心实验室 
中国·上海·嘉定区安研路201 号 
邮编. 201804 
 
SAIC QA Laboratory 
201 Anhong rd, Anting, Shanghai 
报告编号 
Report number 
 
SCL-S-13-0231M 
委托者: QAE 许建华 
Request person, dept： 
委托编号:  /  
Request number: 
送样日期:  2013.08.02 
Request date:  
报告日期:  2013.08.23 
Report date：  
第7页共10页 
 
SMPV-0.2.3-002-QA -F01 
材料检测   
材料检测结果见表1 所示。根据图纸要求，对活塞环芯部组织、表面氮化处理及硬度进行测试。失效件表面硬度、
芯部硬度、硬化层深度符合技术要求；图8 为失效件表层氮化组织，氮化物分析均匀；芯部微观组织为回火马氏
体+均匀分布碳化物；图9 为正常活塞环表面、芯部微观组织。对比可知，失效件材质正常。 
表1 材料测试结果 
序号 
No. 
试验项目 
Test item 
额定值 
Requirement 
试验结果 
Test result 
评价 Evaluation 
合格 
OK 
不合格 
Not OK 
1.1 
失 
效 
件 
 
表面硬度HV0.3 
Surface hardness 
900-1250 
1243 
1215 
1247 
x 
 
芯部硬度HV30 
Core hardness 
300-400 
393 
390 
381 
x 
 
外圆面硬化层深度 
Harden case 
≥0.05 
0.09 
0.09 
0.09 
x 
 
上、下面硬化层深度 
Harden case 
≥0.015mm 
0.07 
0.07 
0.08 
x 
 
0.07 
0.08 
0.07 
x 
 
1.2 
芯部微观组织 
Core microstructure 
回火马氏体+均
匀分布碳化物 
回火马氏体+均匀分布碳化
物，见图8 
/ 
 
2.1 
正 
常 
件 
表面硬度HV0.3 
Surface hardness 
900-1250 
1209 
1240 
1235 
x 
 
芯部硬度HV30 
Core hardness 
300-400 
388 
380 
390 
x 
 
2.2 
芯部微观组织 
Core microstructure 
回火马氏体+均
匀分布碳化物 
回火马氏体+均匀分布碳化
物，见图9 
/ 
 
 
 
 
 
 
 
 
 
 
 
 
 
 
 
 
 
 
 
 
 
活塞环上表面 


 
上海汽车中心实验室 
中国·上海·嘉定区安研路201 号 
邮编. 201804 
 
SAIC QA Laboratory 
201 Anhong rd, Anting, Shanghai 
报告编号 
Report number 
 
SCL-S-13-0231M 
委托者: QAE 许建华 
Request person, dept： 
委托编号:  /  
Request number: 
送样日期:  2013.08.02 
Request date:  
报告日期:  2013.08.23 
Report date：  
第8页共10页 
 
SMPV-0.2.3-002-QA -F01 
 
 
 
 
 
 
 
 
 
 
 
 
 
 
 
 
 
 
 
 
 
 
 
 
 
 
 
 
 
 
 
 
 
 
 
 
 
 
              
 
图8  失效件金相组织：(a)- (c)为活塞环上、下表面及外圆面氮化层微观组织；(d)为芯部组织  
 
活塞环下表面 
(a) 
(b) 
(c) 
外
圆
面 
内
圆
面 
上表面 
下表面 
(d) 


 
上海汽车中心实验室 
中国·上海·嘉定区安研路201 号 
邮编. 201804 
 
SAIC QA Laboratory 
201 Anhong rd, Anting, Shanghai 
报告编号 
Report number 
 
SCL-S-13-0231M 
委托者: QAE 许建华 
Request person, dept： 
委托编号:  /  
Request number: 
送样日期:  2013.08.02 
Request date:  
报告日期:  2013.08.23 
Report date：  
第9页共10页 
 
SMPV-0.2.3-002-QA -F01 
 
 
 
 
 
 
 
 
 
 
 
 
 
 
 
 
 
 
 
 
 
 
 
 
 
 
 
 
 
 
 
 
 
 
 
 
 
 
 
 
图9  新零件微观组织：(a)- (c)为活塞环上、下表面及外圆面氮化层微观组织；(d)为芯部组织  
 
(a) 
(b) 
外
圆
面 
上表面 
下表面 
内
圆
面 
(c) 
(d) 


 
上海汽车中心实验室 
中国·上海·嘉定区安研路201 号 
邮编. 201804 
 
SAIC QA Laboratory 
201 Anhong rd, Anting, Shanghai 
报告编号 
Report number 
 
SCL-S-13-0231M 
委托者: QAE 许建华 
Request person, dept： 
委托编号:  /  
Request number: 
送样日期:  2013.08.02 
Request date:  
报告日期:  2013.08.23 
Report date：  
第10页共10页 
 
SMPV-0.2.3-002-QA -F01 
综上所述： 
发动机在失效前活塞环并没有断裂，但表面已存在多条微裂纹；活塞环完全断裂可能是在拆解过程中或其他原因
所致。
