Repository: kujaxr/obsidian-vault

File: 材料工程师/SCL-S-13-0232M AS21 衬套.pdf.md
# SCL-S-13-0232M AS21 衬套.pdf

 
上海汽车中心实验室 
SAIC Center Lab 
中国·上海·嘉定区安研路201 号 
邮编. 201804 
No 201 Anyan road, Jiading, Shanghai China 
Post code 201804 
报告编号 
Report number 
 
SCL-S-13-0232M 
委托者: 张海洋 
Request person, dept： 
送样日期:  2013-07-26 
Request date:  
报告日期:  2013-08-02 
Report date：  
第1 页共5 页 
 
零件号Part number 
10094338 
 零件名称 
Part name 
衬套 
图纸日期Drawing date 
TBD(尚未锁定) 
零件生产日期Part production date 
2012.09 
 供货商 
Supplier 
宁波拓普 
车型/项目Car type/project 
AS21 
 
   阶段性报告 Interim report        结论性报告 Conclusion report           测试报告 Test report 
Ⅰ.任务描述 Task description 
实验室受委托对摆臂衬套进行失效原因分析，失效零件具体信息如下： 
As requested, QA lab has analyzed the failure of the bush、The background information of the failed part is as following： 
零件信息：Part information 
零件名称 
Part name 
衬套 
制造日期 
Production date 
/ 
VIN 码 
VIN 
C12UIV010 
销售日期 
Sale date 
/ 
车辆里程数 
Car mileage 
G11 43% 
维修站名称 
Sale agent 
/ 
失效模式描述 
Failure circumstance 
description 
衬套开裂 
原材料信息：Raw material information 
原材料及牌号 
Raw material specification 
NR 
原材料厂商 
Raw material producer 
/ 
散件供应商 
Component supplier 
/ 
金属热处理状态 
Metal heat treatment state 
/ 
失效零件见图：The failed part is shown in figure 1.  
 
Ⅱ. 结论与建议 Conclusions and suggestions 
结论：1  内套筒渗碳导致与橡胶脱胶，同时衬套受到偏力的影响，导致衬套开裂。 
        
建议：1  调整生产工艺，确保零件无脱胶。 
       2 检查安装角度，保证零件不受偏力影响。 
           
 
 
 
 
 
 
 
 
 
分发: 
Distribution 
DRE：张海洋 
检验者Author 
 
审核Auditor 
 
批准Approver 
 
日期Date 
 
日期Date 
 
日期Date 
 
 
 


 
上海汽车中心实验室 
SAIC Center Lab 
中国·上海·嘉定区安研路201 号 
邮编. 201804 
No 201 Anyan road, Jiading, Shanghai China 
Post code 201804 
报告编号 
Report number 
 
SCL-S-13-0232M 
委托者: 张海洋 
Request person, dept： 
送样日期:  2013-07-26 
Request date:  
报告日期:  2013-08-02 
Report date：  
第2 页共5 页 
 
 
                                                         图1 失效照片 
III. 测试结果 Test Results  
1 材料分析：  
序号 
No. 
试验项目 
Test item 
额定值 
Requirement 
试验结果 
Test result 
评价 Evaluation 
合格 
qualified 
不合格 
unqualified 
失效件： 
1 
GC/MS 
NR 
NR 
× 
 
2 
Shore A 硬度 
52±3 
50 
× 
 
3 
拉伸强度 
Tensile Strength 
17MPa 
19.7 
× 
 
4 
断裂伸长率 
Elongation at tear 
400% 
547 
× 
 
5 
挥发性含量 
13.3% (理论值) 
13.2% 
/ 
/ 
6 
含胶率 
62.0% (理论值) 
61.9% 
/ 
/ 
7 
炭黑含量 
17.6% (理论值) 
15.9% 
/ 
/ 
8 
填料含量 
7.1% (理论值) 
8.9% 
/ 
/ 
失效件材料为NR，材料性能满足材料要求。其TGA 材料含量同理论值的含量差异不大，可认为材料符合要
求。 
 


 
上海汽车中心实验室 
SAIC Center Lab 
中国·上海·嘉定区安研路201 号 
邮编. 201804 
No 201 Anyan road, Jiading, Shanghai China 
Post code 201804 
报告编号 
Report number 
 
SCL-S-13-0232M 
委托者: 张海洋 
Request person, dept： 
送样日期:  2013-07-26 
Request date:  
报告日期:  2013-08-02 
Report date：  
第3 页共5 页 
 
 
TGA 图谱 
2 断口分析：  
2.1 缓冲块 
 
           限位块已经严重磨损                           限位块无磨损迹象 
两侧的限位块的磨损程度不一致，说明衬套受到偏力的影响。 
 
2.2 断口分析 
 
发粘性开裂，说明零件是属于疲劳开裂。 
 


 
上海汽车中心实验室 
SAIC Center Lab 
中国·上海·嘉定区安研路201 号 
邮编. 201804 
No 201 Anyan road, Jiading, Shanghai China 
Post code 201804 
报告编号 
Report number 
 
SCL-S-13-0232M 
委托者: 张海洋 
Request person, dept： 
送样日期:  2013-07-26 
Request date:  
报告日期:  2013-08-02 
Report date：  
第4 页共5 页 
 
完全断裂区域： 
 
零件此处的有部分区域有基体裸露区域，说明材料同内套管有脱胶现象； 
 
断裂面已经严重磨损； 
 
未完全断裂区域： 
 
有部分区域有基体裸露区域，说明材料同内套管有脱胶现象； 


 
上海汽车中心实验室 
SAIC Center Lab 
中国·上海·嘉定区安研路201 号 
邮编. 201804 
No 201 Anyan road, Jiading, Shanghai China 
Post code 201804 
报告编号 
Report number 
 
SCL-S-13-0232M 
委托者: 张海洋 
Request person, dept： 
送样日期:  2013-07-26 
Request date:  
报告日期:  2013-08-02 
Report date：  
第5 页共5 页 
 
2.3 内套管： 
 
 
内套管具有渗碳处理。 
 
小结： 
1 
由于内套材料渗碳处理，导致内套表面比较光滑，使胶水的粘结力不够，致使衬套内套管与橡胶形成脱胶，
导致零件耐久性能下降。 
2 
衬套的限位块磨损不一致，零件存在受到偏力的现象。 
3 
材料性能符合要求。 
 
 
Back Up： 
 
衬套结构已作优化调整： 
      
   
 
优化

File: 材料工程师/SCL-S-13-0233M ZP11 后桥（草案 ）.pdf.md
# SCL-S-13-0233M ZP11 后桥（草案 ）.pdf

 
上海汽车中心实验室 
中国·上海·嘉定区安研路201 号 
邮编. 201804 
 
SAIC Central Laboratory 
201 Anhong rd, Anting, Shanghai, China 
报告编号 
Report number 
 
SCL-S-13-0233M 
委托者:SQE 吴立强 
Request person, dept： 
委托编号: / 
Request number: 
送样日期: 2013.08.05 
Request date:  
报告日期: 2013.08.09 
Report date：  
第1 页共7 页 
 
分发: 
Distribution 
SQE 吴立强 
检验者Author 
邵百明 
审核Auditor 
 
批准Approver 
 
日期Date 
2013.08.09 
日期Date 
 
日期Date 
 
SMPV-0.2.3-002-QA -F01 
零件号Part number 
10076369 
 零件名称 
Part name 
后扭转梁总成 
Axle Assy. 
图纸日期Drawing date 
/ 
零件生产日期Part production date 
/ 
 供货商 
Supplier 
上海汇众汽车部件制造有限公司 
Shac 
车型/项目Car type/project 
ZP11 cross 
阶段性报告 Interim report                结论性报告 Conclusion report          
 
Ⅰ.任务描述 Task description 
实验室受委托对后扭转梁进行分析，失效零件具体信息如下： 
As requested, QA lab has analyzed the rear axle. The information of the failed part is as following： 
零件信息：Part information 
零件名称 
Part name 
后扭转梁总成 
Axle Assy. 
车制造日期 
Vehicle production date 
/ 
VIN 码 
VIN 
LSJZ14E6XDS023920 
销售日期 
Sale date 
/ 
车辆里程数 
Car mileage 
31895Km（行驶里程） 
22125Km（试验里程）/74.75% 
维修站名称 
Sale agent 
/ 
失效模式描述 
Failure circumstance  
广德G5+路试中，后扭转梁本体开裂而失效。During the G5+ test in guangde, the rear axle 
was failed because of the crack of the beam. 
原材料信息：Raw material information 
原材料及牌号 
Raw material specification 
TL1114 Nb 
原材料厂商 
Raw material producer 
南京钢铁 
散件供应商 
Component supplier 
/ 
金属热处理状态 
Metal heat treatment state 
/ 
失效零件见图1：The failed part is shown in figure 1.  
Ⅱ. 结论与建议 Conclusions and Suggestions 
结论Conclusions： 
（1）扭转梁是由于疲劳而开裂；裂纹起源于横梁内侧边缘高应力区；该处有细小的磕碰凹坑。The axle was cracked 
by fatigue. The crack started from the inside edge of the beam with high stress and a small concave damage. 
（2）开裂及附近区域的边部存在原始损伤，不符合横梁原材料要求，但不是导致失效的原因。There are clear 
damage marks at the beam edge near to the crack，which don’t meet the requirement of the raw material，but this is not 
the cause. 
（3）扭转梁的材料成分，机械性能，组织以及板厚均符合要求；焊缝无异常。The chemical components, mechanical 
properties, microstructure and thickness meet the requirements; the weld is normal. 
（4）横梁的开口宽度，前束角和后倾角符合要求。The width, front toe angle and rear camber of the axle meet the 
requirements. 
建议Suggestions： 
（1）调查该车辆的使用历史。Investigate the use history of the car. 
（2）基于该车辆的配置进行载荷分析并贴应变片进行实际应力校核。Analyse and test the load basing on the car’s 
condition. 
（3）控制原材料的表面质量，同时在生产中，避免横梁的磕碰伤。Control the raw material surface quality, and 
at the same time, avoid the damage of the beam during production.  


 
上海汽车中心实验室 
中国·上海·嘉定区安研路201 号 
邮编. 201804 
 
SAIC QA Laboratory 
201 Anhong rd, Anting, Shanghai 
报告编号 
Report number 
 
SCL-S-13-0233M 
委托者: SQE 吴立强 
Request person, dept： 
委托编号:  /  
Request number: 
送样日期: 2013.08.05 
Request date:  
报告日期: 2013.08.09 
Report date：  
第2 页共7 页 
 
SMPV-0.2.3-002-QA -F01 
II. 调查结果Investigation Results  
 
      后桥横梁在应力较大的区域出现长度约30mm 的裂纹（失效判据：裂纹长度≥5mm），如图1 所示。
该裂纹止于弹簧盘加强板的焊缝处；弹簧加强板的焊缝处也出现了裂纹，长度约10mm（该处应力较大，
在以往的实验中也多次出现；该裂纹的失效判据：裂纹长度≥20mm）。 
     加强板的焊缝轨迹和长度正常，无补焊。 
 
 
 
 
 
 
 
 
 
 
 
 
 
 
 
 
 
 
 
 
图1 失效后桥 
 
 
焊缝延伸长度： 
20mm 
焊缝延伸长度： 
10mm 
 
 


 
上海汽车中心实验室 
中国·上海·嘉定区安研路201 号 
邮编. 201804 
 
SAIC QA Laboratory 
201 Anhong rd, Anting, Shanghai 
报告编号 
Report number 
 
SCL-S-13-0233M 
委托者: SQE 吴立强 
Request person, dept： 
委托编号:  /  
Request number: 
送样日期: 2013.08.05 
Request date:  
报告日期: 2013.08.09 
Report date：  
第3 页共7 页 
 
SMPV-0.2.3-002-QA -F01 
    同时可以看出：横梁开裂处的边部有明显的凹痕，附件区域的碰伤也非常明显，见图1 和图2。这些
大的凹痕来自于零件，不是使用造成的；该质量不符合横梁钢的边部质量要求（依据汇众标准：
SH/OJ.12.41-2011），但裂纹并未从这些明显的凹痕以及碰伤处产生，因此不是导致失效的原因。 
 
 
图2 开裂处及附近的边部质量 凹痕及碰伤 
 
断口分析 Fracture Analysis 
     断口（见图3）具有明显的海滩纹，是一种典型疲劳断口；该裂纹起源于内侧边部的凹坑。凹坑的深
度约0.15mm（见图4）。凹坑的形貌见图4，其长宽为0.6mm×0.7mm；在起源凹坑的附近还存在其它类似
的碰伤（见图5），但未见裂纹的萌生。 
     基于样品，不能明确判断该凹坑是来自零件还是后期的使用。由于此区域应力较大，细小的凹坑增加
了裂纹源萌生的几率。 
 
图3 断口 箭头显示裂纹起源的位置 
裂纹及起源部位 


 
上海汽车中心实验室 
中国·上海·嘉定区安研路201 号 
邮编. 201804 
 
SAIC QA Laboratory 
201 Anhong rd, Anting, Shanghai 
报告编号 
Report number 
 
SCL-S-13-0233M 
委托者: SQE 吴立强 
Request person, dept： 
委托编号:  /  
Request number: 
送样日期: 2013.08.05 
Request date:  
报告日期: 2013.08.09 
Report date：  
第4 页共7 页 
 
SMPV-0.2.3-002-QA -F01 
 
图4 起源处的断口  缺陷深度约0.15mm 
 
图5 裂纹源处的碰伤    
   焊缝的断口如图6 所示，由长度（约10mm）来判定，还未失效；其表面已严重锈蚀，无法辨别其断裂
类型；断口处的熔深符合要求。 
 
图6 焊缝处的断口及熔深 断口严重锈蚀；熔深0.4mm（要求0.38mm）/100%熔透 
尺寸：0.6×0.7mm 
断口 


 
上海汽车中心实验室 
中国·上海·嘉定区安研路201 号 
邮编. 201804 
 
SAIC QA Laboratory 
201 Anhong rd, Anting, Shanghai 
报告编号 
Report number 
 
SCL-S-13-0233M 
委托者: SQE 吴立强 
Request person, dept： 
委托编号:  /  
Request number: 
送样日期: 2013.08.05 
Request date:  
报告日期: 2013.08.09 
Report date：  
第5 页共7 页 
 
SMPV-0.2.3-002-QA -F01 
材料检测 Material Test 
材料的检测结果如表1 所示。 
 
成分符合要求； 
 
机械性能满足标准的要求； 
 
组织为铁素体+珠光体，大小为10.5 级，符合要求； 
 
起源处的凹坑有金属塑性变形的特征，证明其是由于磕碰造成的，但无法确定是来自零件还是后
期的使用。 
 
板厚符合要求。 
 
 
表1 横梁材料检测结果 
序号 
No. 
试验项目 
Test item 
额定值 
Requirement 
试验结果 
Test result 
评价 
Evaluation 
合格 
OK 
不合格 
Not OK 
1 
成分 
TL1114 
SH/OJ.12.41-2011 
 
 
 
 
C 
≤0.14 
0.089 
× 
 
 
Si 
≤0.3 
0.273 
× 
 
 
Mn 
0.3-1.4 
1.199 
× 
 
 
P 
≤0.02 
0.0083 
× 
 
 
S 
≤0.01 
0.0056 
× 
 
 
Al 
0.02-0.07 
0.023 
× 
 
 
Nb1 
≈0.05 
0.031 
× 
 
 
Ti1 
≈0.1 
0.002 
× 
 
 
Zr1 
≈0.08 
<0.0010 
× 
 
2 
机械性能2 
 
 
 
 
 
抗拉强度 
520-620MPa 
551MPa,544 MPa 
× 
 
 
屈服强度 
≥360MPa 
440 MPa,438 MPa 
× 
 
 
延伸率 
≥22%(A=80mm) 
25.5%,27.0% 
× 
 
3 
组织3 
7-12 级 
（ASTEM E112） 铁素体+珠光体，大小10.5 级 
× 
 
4 
厚度 
5.8±0.16 mm 
5.8mm 
× 
 
说明：1）依据细化效果而定；南京钢厂的材料采用Nb 进行细化。 
      2）该项测试委托机动车检测中心完成。 
      3）取样位置为断口。 


 
上海汽车中心实验室 
中国·上海·嘉定区安研路201 号 
邮编. 201804 
 
SAIC QA Laboratory 
201 Anhong rd, Anting, Shanghai 
报告编号 
Report number 
 
SCL-S-13-0233M 
委托者: SQE 吴立强 
Request person, dept： 
委托编号:  /  
Request number: 
送样日期: 2013.08.05 
Request date:  
报告日期: 2013.08.09 
Report date：  
第6 页共7 页 
 
SMPV-0.2.3-002-QA -F01 
 
图5 试样 
 
图6 起源区 金属有塑性变形 
有塑性变
形的特征 


 
上海汽车中心实验室 
中国·上海·嘉定区安研路201 号 
邮编. 201804 
 
SAIC QA Laboratory 
201 Anhong rd, Anting, Shanghai 
报告编号 
Report number 
 
SCL-S-13-0233M 
委托者: SQE 吴立强 
Request person, dept： 
委托编号:  /  
Request number: 
送样日期: 2013.08.05 
Request date:  
报告日期: 2013.08.09 
Report date：  
第7 页共7 页 
 
SMPV-0.2.3-002-QA -F01 
 
图7 组织  芯部；铁素体+珠光体 
 
零件尺寸检测 Dimension Test 
     距离横梁端部100mm 内的开口尺寸为95.2mm，95.5mm，无异常（冲压完成后的要求为：94-95.5mm）。 
     车轮的前束角和外倾角符合要求，结果如表2 所示。 
 
表2 前束角和外倾角结果 
  
左侧 
右侧 
前束角 
外倾角 
前束角 
外倾角 
要求 
≤0.11mm 
≤0.13mm ≤0.11mm 
≤0.13mm 
实测结果 
0.02mm 
0mm 
0.07mm 
0.03mm

File: 材料工程师/SCL-S-13-0233M ZP11 后桥（草案）.pdf.md
# SCL-S-13-0233M ZP11 后桥（草案）.pdf

 
上海汽车中心实验室 
中国·上海·嘉定区安研路201 号 
邮编. 201804 
 
SAIC Central Laboratory 
201 Anhong rd, Anting, Shanghai, China 
报告编号 
Report number 
 
SCL-S-13-0233M 
委托者:SQE 吴立强 
Request person, dept： 
委托编号: / 
Request number: 
送样日期: 2013.08.05 
Request date:  
报告日期: 2013.08.09 
Report date：  
第1 页共7 页 
 
分发: 
Distribution 
SQE 吴立强 
检验者Author 
邵百明 
审核Auditor 
 
批准Approver 
 
日期Date 
2013.08.09 
日期Date 
 
日期Date 
 
SMPV-0.2.3-002-QA -F01 
零件号Part number 
10076369 
 零件名称 
Part name 
后扭转梁总成 
Axle Assy. 
图纸日期Drawing date 
/ 
零件生产日期Part production date 
/ 
 供货商 
Supplier 
上海汇众汽车部件制造有限公司 
Shac 
车型/项目Car type/project 
NLE 2.0 
阶段性报告 Interim report                结论性报告 Conclusion report          
 
Ⅰ.任务描述 Task description 
实验室受委托对后扭转梁进行分析，失效零件具体信息如下： 
As requested, QA lab has analyzed the rear axle. The information of the failed part is as following： 
零件信息：Part information 
零件名称 
Part name 
后扭转梁总成 
Axle Assy. 
车制造日期 
Vehicle production date 
/ 
VIN 码 
VIN 
LSJZ14E6XDS023920 
销售日期 
Sale date 
/ 
车辆里程数 
Car mileage 
31895Km（行驶里程） 
22125Km（试验里程）/74.75% 
维修站名称 
Sale agent 
/ 
失效模式描述 
Failure circumstance  
广德G5+路试中，后扭转梁本体开裂而失效。During the G5+ test in guangde, the rear axle 
was failed because of the crack of the beam. 
原材料信息：Raw material information 
原材料及牌号 
Raw material specification 
TL1114 Nb 
原材料厂商 
Raw material producer 
南京钢铁 
散件供应商 
Component supplier 
/ 
金属热处理状态 
Metal heat treatment state 
/ 
失效零件见图1：The failed part is shown in figure 1.  
Ⅱ. 结论与建议 Conclusions and Suggestions 
结论Conclusions： 
（1）扭转梁是由于疲劳而开裂；裂纹起源于横梁内侧边缘高应力区；该处有细小的磕碰凹坑。The axle was cracked 
by fatigue. The crack started from the inside edge of the beam with high stress and a small concave damage. 
（2）开裂及附近区域的边部存在原始损伤，不符合横梁原材料要求，但不是导致失效的原因。There are clear 
damage marks at the beam edge near to the crack，which don’t meet the requirement of the raw material，but this is not 
the cause. 
（3）扭转梁的材料成分，机械性能，组织以及板厚均符合要求；焊缝无异常。The chemical components, mechanical 
properties, microstructure and thickness meet the requirements; the weld is normal. 
（4）横梁的开口宽度，前束角和后倾角符合要求。The width, front toe angle and rear camber of the axle meet the 
requirements. 
建议Suggestions： 
（1）调查该车辆的使用历史。Investigate the use history of the car. 
（2）基于该车辆的配置进行载荷分析并贴应变片进行实际应力校核。Analyse and test the load basing on the car’s 
condition. 
（3）控制原材料的表面质量，同时在生产中，避免横梁的磕碰伤。Control the raw material surface quality, and 
at the same time, avoid the damage of the beam during production.  


 
上海汽车中心实验室 
中国·上海·嘉定区安研路201 号 
邮编. 201804 
 
SAIC QA Laboratory 
201 Anhong rd, Anting, Shanghai 
报告编号 
Report number 
 
SCL-S-13-0233M 
委托者: SQE 吴立强 
Request person, dept： 
委托编号:  /  
Request number: 
送样日期: 2013.08.05 
Request date:  
报告日期: 2013.08.09 
Report date：  
第2 页共7 页 
 
SMPV-0.2.3-002-QA -F01 
II. 调查结果Investigation Results  
 
      后桥横梁在应力较大的区域出现长度约30mm 的裂纹（失效判据：裂纹长度≥5mm），如图1 所示。
该裂纹止于弹簧盘加强板的焊缝处；弹簧加强板的焊缝处也出现了裂纹，长度约10mm（该处应力较大，
在以往的实验中也多次出现；该裂纹的失效判据：裂纹长度≥20mm）。 
     加强板的焊缝轨迹和长度正常，无补焊。 
 
 
 
 
 
 
 
 
 
 
 
 
 
 
 
 
 
 
 
 
图1 失效后桥 
 
 
焊缝延伸长度： 
20mm 
焊缝延伸长度： 
10mm 
 
 


 
上海汽车中心实验室 
中国·上海·嘉定区安研路201 号 
邮编. 201804 
 
SAIC QA Laboratory 
201 Anhong rd, Anting, Shanghai 
报告编号 
Report number 
 
SCL-S-13-0233M 
委托者: SQE 吴立强 
Request person, dept： 
委托编号:  /  
Request number: 
送样日期: 2013.08.05 
Request date:  
报告日期: 2013.08.09 
Report date：  
第3 页共7 页 
 
SMPV-0.2.3-002-QA -F01 
    同时可以看出：横梁开裂处的边部有明显的凹痕，附件区域的碰伤也非常明显，见图1 和图2。这些
大的凹痕来自于零件，不是使用造成的；该质量不符合横梁钢的边部质量要求（依据汇众标准：
SH/OJ.12.41-2011），但裂纹并未从这些明显的凹痕以及碰伤处产生，因此不是导致失效的原因。 
 
 
图2 开裂处及附近的边部质量 凹痕及碰伤 
 
断口分析 Fracture Analysis 
     断口（见图3）具有明显的海滩纹，是一种典型疲劳断口；该裂纹起源于内侧边部的凹坑。凹坑的深
度约0.15mm（见图4）。凹坑的形貌见图4，其长宽为0.6mm×0.7mm；在起源凹坑的附近还存在其它类似
的碰伤（见图5），但未见裂纹的萌生。 
     基于样品，不能明确判断该凹坑是来自零件还是后期的使用。由于此区域应力较大，细小的凹坑增加
了裂纹源萌生的几率。 
 
图3 断口 箭头显示裂纹起源的位置 
裂纹及起源部位 


 
上海汽车中心实验室 
中国·上海·嘉定区安研路201 号 
邮编. 201804 
 
SAIC QA Laboratory 
201 Anhong rd, Anting, Shanghai 
报告编号 
Report number 
 
SCL-S-13-0233M 
委托者: SQE 吴立强 
Request person, dept： 
委托编号:  /  
Request number: 
送样日期: 2013.08.05 
Request date:  
报告日期: 2013.08.09 
Report date：  
第4 页共7 页 
 
SMPV-0.2.3-002-QA -F01 
 
图4 起源处的断口  缺陷深度约0.15mm 
 
图5 裂纹源处的碰伤    
   焊缝的断口如图6 所示，由长度（约10mm）来判定，还未失效；其表面已严重锈蚀，无法辨别其断裂
类型；断口处的熔深符合要求。 
 
图6 焊缝处的断口及熔深 断口严重锈蚀；熔深0.4mm（要求0.38mm）/100%熔透 
尺寸：0.6×0.7mm 
断口 


 
上海汽车中心实验室 
中国·上海·嘉定区安研路201 号 
邮编. 201804 
 
SAIC QA Laboratory 
201 Anhong rd, Anting, Shanghai 
报告编号 
Report number 
 
SCL-S-13-0233M 
委托者: SQE 吴立强 
Request person, dept： 
委托编号:  /  
Request number: 
送样日期: 2013.08.05 
Request date:  
报告日期: 2013.08.09 
Report date：  
第5 页共7 页 
 
SMPV-0.2.3-002-QA -F01 
材料检测 Material Test 
材料的检测结果如表1 所示。 
 
成分符合要求； 
 
机械性能满足标准的要求； 
 
组织为铁素体+珠光体，大小为10.5 级，符合要求； 
 
起源处的凹坑有金属塑性变形的特征，证明其是由于磕碰造成的，但无法确定是来自零件还是后
期的使用。 
 
板厚符合要求。 
 
 
表1 横梁材料检测结果 
序号 
No. 
试验项目 
Test item 
额定值 
Requirement 
试验结果 
Test result 
评价 
Evaluation 
合格 
OK 
不合格 
Not OK 
1 
成分 
TL1114 
SH/OJ.12.41-2011 
 
 
 
 
C 
≤0.14 
0.089 
× 
 
 
Si 
≤0.3 
0.273 
× 
 
 
Mn 
0.3-1.4 
1.199 
× 
 
 
P 
≤0.02 
0.0083 
× 
 
 
S 
≤0.01 
0.0056 
× 
 
 
Al 
0.02-0.07 
0.023 
× 
 
 
Nb1 
≈0.05 
0.031 
× 
 
 
Ti1 
≈0.1 
0.002 
× 
 
 
Zr1 
≈0.08 
<0.0010 
× 
 
2 
机械性能2 
 
 
 
 
 
抗拉强度 
520-620MPa 
551MPa,544 MPa 
× 
 
 
屈服强度 
≥360MPa 
440 MPa,438 MPa 
× 
 
 
延伸率 
≥22%(A=80mm) 
25.5%,27.0% 
× 
 
3 
组织3 
7-12 级 
（ASTEM E112） 铁素体+珠光体，大小10.5 级 
× 
 
4 
厚度 
5.8±0.16 mm 
5.8mm 
× 
 
说明：1）依据细化效果而定；南京钢厂的材料采用Nb 进行细化。 
      2）该项测试委托机动车检测中心完成。 
      3）取样位置为断口。 


 
上海汽车中心实验室 
中国·上海·嘉定区安研路201 号 
邮编. 201804 
 
SAIC QA Laboratory 
201 Anhong rd, Anting, Shanghai 
报告编号 
Report number 
 
SCL-S-13-0233M 
委托者: SQE 吴立强 
Request person, dept： 
委托编号:  /  
Request number: 
送样日期: 2013.08.05 
Request date:  
报告日期: 2013.08.09 
Report date：  
第6 页共7 页 
 
SMPV-0.2.3-002-QA -F01 
 
图5 试样 
 
图6 起源区 金属有塑性变形 
有塑性变
形的特征 


 
上海汽车中心实验室 
中国·上海·嘉定区安研路201 号 
邮编. 201804 
 
SAIC QA Laboratory 
201 Anhong rd, Anting, Shanghai 
报告编号 
Report number 
 
SCL-S-13-0233M 
委托者: SQE 吴立强 
Request person, dept： 
委托编号:  /  
Request number: 
送样日期: 2013.08.05 
Request date:  
报告日期: 2013.08.09 
Report date：  
第7 页共7 页 
 
SMPV-0.2.3-002-QA -F01 
 
图7 组织  芯部；铁素体+珠光体 
 
零件尺寸检测 Dimension Test 
     距离横梁端部100mm 内的开口尺寸为95.2mm，95.5mm，无异常（冲压完成后的要求为：94-95.5mm）。 
     车轮的前束角和外倾角符合要求，结果如表2 所示。 
 
表2 前束角和外倾角结果 
  
左侧 
右侧 
前束角 
外倾角 
前束角 
外倾角 
要求 
≤0.11mm 
≤0.13mm ≤0.11mm 
≤0.13mm 
实测结果 
0.02mm 
0mm 
0.07mm 
0.03mm

File: 材料工程师/SCL-S-13-0234M AP11MCE后扭转梁.pdf.md
# SCL-S-13-0234M AP11MCE后扭转梁.pdf

 
上海汽车中心实验室 
中国·上海·嘉定区安研路201 号 
邮编. 201804 
 
SAIC QA Laboratory 
201 Anhong rd, Anting, Shanghai 
报告编号 
Report number 
 
SCL-S-13-0234M 
委托者: SQE 童俊 
Request person, dept： 
委托编号:  /  
Request number: 
送样日期: 2013.8.2 
Request date:  
报告日期: 2013.8.5 
Report date：  
第1页共9页 
 
SMPV-0.2.3-002-QA -F01 
零件号Part number 
50016231 
 零件名称 
Part name 
后扭转梁 Rear torsion beam 
图纸日期Drawing date 
/ 
零件生产日期Part production date 
2012.11.9 
 供货商 
Supplier 
上海汇众汽车部件有限公司 
车型/项目Car type/project 
AP11 MCE 
阶段性报告 Interim report                结论性报告 Conclusion report          
 
Ⅰ.任务描述 Task description 
实验室受委托对AP11MCE（A12SOV119）后扭转梁广德G5+路试失效零件进行分析As requested, QA lab has 
analyzed the G5+ test rear torsion beam failure parts. The information of the failed part is as following： 
零件名称Part name 
后扭转梁 Rear torsion beam 
车制造日期Vehicle production date 
/ 
VIN 码VIN 
A12SOV119 
销售日期Sale date 
/ 
车辆里程数Car mileage 
24416KM 
维修站名称Sale agent 
/ 
失效模式描述 
Failure circumstance  
2013.7.23 广德试验场AP11MCE-EP2 阶段G5+试验车A12SOV119，检查发现后扭转梁横
梁本体左侧开裂长度22mm，试验里程16800KM-56.74% 
原材料信息：Raw material information 
原材料及牌号Raw material specification 
横梁SAPH440 t=6.0mm 
原材料厂商Raw material producer 
/ 
散件供应商Component supplier 
/ 
金属热处理状态Metal heat treatment state 
/ 
失效零件见下图（箭头所指位置为横梁开裂处）：The failed part is shown in figure.  
 
Ⅱ. 结论与建议 Conclusions and Suggestions 
结论Conclusions： 
1．失效扭转梁属疲劳失效，裂源位于横梁内侧边缘高应力区域，裂源位置有磕碰凹坑；failure part is fatigue fracture 
started at torsion beam inside edge where endure high stress; 
2．失效后桥弹簧盘加强板与横梁本体焊缝收弧段延伸方式不符合图纸要求；the carter area of the weld-seam 
between spring reinforcement plate and torsion beam did not conform to drawing requirement; 
3．横梁开裂侧内加强板与横梁本体焊缝、弹簧盘加强板与横梁焊缝熔深、焊高等检测结果合格；related weld-seam 
penetration test result OK; 
4．失效后桥横梁材料正常；failure torsion beam material chemical composition mechanical properties test result OK; 
建议Suggestions： 
1．避免横梁高应力区域磕碰伤，加强横梁边缘质量检查；avoid knock defect in high stress area of the torsion beam; 
2．供应商需要采取措施保证焊接工艺和焊接质量符合图纸要求；Supplier should guarantee the weld process and 
quality conform to drawing requirement; 
3．工程分析弹簧盘加强板与横梁本体焊缝收弧段延伸方式对横梁应力及载荷分布的影响；Engineering should 
make CAE analysis for the loading difference between different weld-seam extend process;  
分发:Distribution 
SQE  童俊 
检验者Author 
张勇、朱麒 
审核Auditor 
 
批准Approver 
 
日期Date 
2013.8.5 
日期Date 
 
日期Date 
 


 
上海汽车中心实验室 
中国·上海·嘉定区安研路201 号 
邮编. 201804 
 
SAIC QA Laboratory 
201 Anhong rd, Anting, Shanghai 
报告编号 
Report number 
 
SCL-S-13-0234M 
委托者: SQE 童俊 
Request person, dept： 
委托编号:  /  
Request number: 
送样日期: 2013.8.2 
Request date:  
报告日期: 2013.8.5 
Report date：  
第2页共9页 
 
SMPV-0.2.3-002-QA -F01 
III. 测试结果与分析 Test Results and Analysis  
1．失效件宏观观察  
    失效后桥如图1 所示。 
   
 
图1   失效后桥开裂位置示意图 
后桥在横梁本体产生开裂，裂纹长度约22mm，沿横梁边缘向纵向扩展； 
同时失效后桥在靠近的弹簧盘加强板与横梁本体的焊缝收弧位置也发现一条裂纹，裂纹自焊缝收弧位置沿焊缝与
横梁交界处扩展，该裂纹与图1 所示横梁本体裂纹没有连通； 
2．失效件断口观察  
 
 
 
图2   失效后桥断口 
后桥横梁本体裂纹断口宏观呈现疲劳断裂特征，裂纹源于扭转横梁边缘棱角处，此处有一磕碰凹坑（见下图
3）。 
弹簧盘加强板收弧位置焊缝裂纹，长度10mm 
横梁本体裂纹，长度约22mm 
裂纹源 
横梁内侧 
横梁外侧 
扩展方向 
弹簧盘加强板与横梁焊缝检查位置 


 
上海汽车中心实验室 
中国·上海·嘉定区安研路201 号 
邮编. 201804 
 
SAIC QA Laboratory 
201 Anhong rd, Anting, Shanghai 
报告编号 
Report number 
 
SCL-S-13-0234M 
委托者: SQE 童俊 
Request person, dept： 
委托编号:  /  
Request number: 
送样日期: 2013.8.2 
Request date:  
报告日期: 2013.8.5 
Report date：  
第3页共9页 
 
SMPV-0.2.3-002-QA -F01 
 
在横梁边缘高应力区的磕碰伤极易产生应力集中情况，导致早期失效发生。 
3．失效位置弹簧盘加强板与横梁本体焊缝质量  
对弹簧盘加强板与横梁焊缝剖切取样（位置见图1）。 
焊缝编号 
No. 
剖切图 
Section Picture 
试验结果 
Test result 
评价 Evaluation 
合格 
qualified 
不合格 
unqualified 
 
焊接要求：熔深：≥ 0.384mm； 
焊缝厚度：≥ 2.24mm 
/ 
/ 
/ 
弹簧盘加
强板与横
梁焊缝 
（近横梁
裂纹位置） 
 
熔深1.307 
    1.349 
焊高4.656 
× 
 
剖切位置焊缝熔深、焊高检测结果合格。 
 
查看弹簧盘加强板与横梁本体焊缝收弧位置情况如下表： 
裂纹源：横梁内侧边缘处磕碰凹坑 
横梁内侧 
横梁本体裂纹 


 
上海汽车中心实验室 
中国·上海·嘉定区安研路201 号 
邮编. 201804 
 
SAIC QA Laboratory 
201 Anhong rd, Anting, Shanghai 
报告编号 
Report number 
 
SCL-S-13-0234M 
委托者: SQE 童俊 
Request person, dept： 
委托编号:  /  
Request number: 
送样日期: 2013.8.2 
Request date:  
报告日期: 2013.8.5 
Report date：  
第4页共9页 
 
SMPV-0.2.3-002-QA -F01 
     
焊缝 
编号 
No. 
剖切图 
Section Picture 
试验结果 
Test result 
评价 Evaluation 
合格 
qualified 
不合格 
unqualified 
 
/ 
/ 
左侧 
（横梁
开裂） 
 
× 
焊缝未超出
弹簧盘加强
板末端 
 
右侧 
 
× 
焊缝未超出
弹簧盘加强
板末端 
 
失效零件两侧弹簧盘加强板与横梁本体焊缝在弹簧盘末端，均未按照图纸要求进行规定角度和长度的延伸。 


 
上海汽车中心实验室 
中国·上海·嘉定区安研路201 号 
邮编. 201804 
 
SAIC QA Laboratory 
201 Anhong rd, Anting, Shanghai 
报告编号 
Report number 
 
SCL-S-13-0234M 
委托者: SQE 童俊 
Request person, dept： 
委托编号:  /  
Request number: 
送样日期: 2013.8.2 
Request date:  
报告日期: 2013.8.5 
Report date：  
第5页共9页 
 
SMPV-0.2.3-002-QA -F01 
4.横梁内侧加强板与横梁本体焊缝质量 
对横梁内加强板与横梁焊缝剖切取样（位置见图3，左右对称） 
  
 
焊缝编号 
No. 
剖切图 
Section Picture 
试验结果 
Test result 
评价 Evaluation 
合格 
qualified 
不合格 
unqualified 
 
焊接要求：熔深：≥ 0.48mm； 
焊缝厚度：≥ 2.80mm 
/ 
/ 
/ 
L1-上 
 
 
熔深1.483 
    3.646 
焊高5.173 
× 
 
L2-上 
 
 
熔深1.177 
    1.136 
焊高4.548 
× 
 
L3-上 
L2-上 
L1-上 
L3-下 
L2-下 
L1-下 
R1-上 
R2-上 
R3-上 
R1-下 
R2-下 
R3-下 


 
上海汽车中心实验室 
中国·上海·嘉定区安研路201 号 
邮编. 201804 
 
SAIC QA Laboratory 
201 Anhong rd, Anting, Shanghai 
报告编号 
Report number 
 
SCL-S-13-0234M 
委托者: SQE 童俊 
Request person, dept： 
委托编号:  /  
Request number: 
送样日期: 2013.8.2 
Request date:  
报告日期: 2013.8.5 
Report date：  
第6页共9页 
 
SMPV-0.2.3-002-QA -F01 
焊缝编号 
No. 
剖切图 
Section Picture 
试验结果 
Test result 
评价 Evaluation 
合格 
qualified 
不合格 
unqualified 
L3-上 
 
熔深0.942 
    3.580 
焊高5.430 
× 
 
L1-下 
(横梁本体
开裂侧) 
熔深0.878 
    4.556 
焊高6.207 
× 
 
L2-下 
(横梁本体
开裂侧) 
熔深0.691 
    1.719 
焊高4.199 
× 
 
L3-下 
(横梁本体
开裂侧) 
熔深1.005 
    1.210 
焊高4.658 
× 
 


 
上海汽车中心实验室 
中国·上海·嘉定区安研路201 号 
邮编. 201804 
 
SAIC QA Laboratory 
201 Anhong rd, Anting, Shanghai 
报告编号 
Report number 
 
SCL-S-13-0234M 
委托者: SQE 童俊 
Request person, dept： 
委托编号:  /  
Request number: 
送样日期: 2013.8.2 
Request date:  
报告日期: 2013.8.5 
Report date：  
第7页共9页 
 
SMPV-0.2.3-002-QA -F01 
焊缝编号 
No. 
剖切图 
Section Picture 
试验结果 
Test result 
评价 Evaluation 
合格 
qualified 
不合格 
unqualified 
R1-上 
 
熔深1.368 
    1.575 
焊高5.699 
× 
 
R2-上 
 
 
熔深1.276 
    1.328 
焊高5.360 
× 
 
R3-上 
 
熔深0.920 
    1.371 
焊高4.906 
× 
 
R1-下 
 
熔深0.360 
    3.057 
焊高4.951 
 
× 


 
上海汽车中心实验室 
中国·上海·嘉定区安研路201 号 
邮编. 201804 
 
SAIC QA Laboratory 
201 Anhong rd, Anting, Shanghai 
报告编号 
Report number 
 
SCL-S-13-0234M 
委托者: SQE 童俊 
Request person, dept： 
委托编号:  /  
Request number: 
送样日期: 2013.8.2 
Request date:  
报告日期: 2013.8.5 
Report date：  
第8页共9页 
 
SMPV-0.2.3-002-QA -F01 
焊缝编号 
No. 
剖切图 
Section Picture 
试验结果 
Test result 
评价 Evaluation 
合格 
qualified 
不合格 
unqualified 
R2-下 
 
熔深0.337 
    2.451 
焊高4.856 
 
× 
R3-下 
 
熔深0.302 
    1.714 
焊高4.546 
 
× 
失效后桥横梁内加强板与横梁本体焊缝，左侧（横梁开裂侧）焊缝熔深、焊高符合要求；右侧下焊缝在横梁本体
上熔深略低于要求，但试验中该焊缝并未发生异常。 
 
 
5．失效后桥横梁原材料检测 
编号 
No. 
试验项目 
Test Item 
试验结果 
Test result 
评价 Evaluation 
合格 
qualified 
不合格 
unqualified 
1 
基体组织 
 
铁素体+珠光体 
未见异常 
 


 
上海汽车中心实验室 
中国·上海·嘉定区安研路201 号 
邮编. 201804 
 
SAIC QA Laboratory 
201 Anhong rd, Anting, Shanghai 
报告编号 
Report number 
 
SCL-S-13-0234M 
委托者: SQE 童俊 
Request person, dept： 
委托编号:  /  
Request number: 
送样日期: 2013.8.2 
Request date:  
报告日期: 2013.8.5 
Report date：  
第9页共9页 
 
SMPV-0.2.3-002-QA -F01 
编号 
No. 
试验项目 
Test Item 
试验结果 
Test result 
评价 Evaluation 
合格 
qualified 
不合格 
unqualified 
1.1 
硬度 
142   147   144  HBW2.5/187.5 
/ 
 
 
转换抗拉强度 /MPa 
（要求≥ 440） 
475   495   484 1 
× 
 
1.2 
化学成分% 2 
 
 
 
 
C ≤ 0.21 
0.048  
× 
 
 
Si ≤ 0.30 
0.015  
× 
 
 
Mn ≤ 1.50 
1.163  
× 
 
 
P ≤ 0.030 
0.017  
× 
 
 
S ≤ 0.025 
0.0089  
× 
 
 
Al ≥ 0.010 
0.040  
× 
 
备注：1）脚注1系依据换算依据DIN EN ISO18265-2003； 
      2）脚注2系源于Q/BQB310-2009 
原材料成份、机械性能、金相及硬度测试结果正常。

File: 材料工程师/SCL-S-13-0235M-ZP11变速箱侧悬置支架-邵玉鹏.pdf.md
# SCL-S-13-0235M-ZP11变速箱侧悬置支架-邵玉鹏.pdf

 
上海汽车中心实验室 
SAIC Center Lab 
中国·上海·嘉定区安研路201 号 
邮编. 201804 
No 201 Anyan road, Jiading, Shanghai China 
Post code 201804 
报告编号 
Report number 
SCL-S-13-0235M 
委托者: SQE:吴立强 
Request person, dept： 
委托编号:   
Request number:  
送样日期:  2013.7.20 
Request date:  
报告日期:  2013.8.08 
Report date：  
第1 页共12 页 
 
分发: 
Distribution 
SQE：吴立强 
检验者Author 
邵玉鹏 
审核Auditor 
 
批准Approver 
 
日期Date 
2013. 
日期Date 
 
日期Date 
 
SMPV-0.2.3-002-QA -F01 
零件号Part number 
30004862 
 零件名称 
Part name 
变速箱侧悬置支架 
Gearbox Bracket 
图纸日期Drawing date 
2011.11.04 
零件生产日期Part production date 
2013.3 
 供货商 
Supplier 
无锡特瑞堡 
Trelleborg (WuXi) 
车型/项目Car type/project 
ZP11 
阶段性报告 Interim report                结论性报告 Conclusion report   
              
Ⅰ.任务描述 Task description 
实验室受委托对变速箱支架进行失效原因分析，失效零件具体信息如下： 
As requested, SCL has analyzed the failure of Gearbox Bracket. The information of the failed part is as following： 
零件信息：Part information 
零件名称 
Part name 
变速箱侧悬置支架 
制造日期 
Production date 
2013.5 
VIN 码VIN 
/ 
销售日期Sale date 
/ 
车辆里程数Car mileage 
/ 
维修站名称Sale agent 
/ 
失效模式描述 
Failure circumstance description 
2013 年5 月15 日临港装配车间发现5 例变速箱侧悬置支架螺栓根部松动 
原材料信息：Raw material information 
原材料及牌号 
Raw material specification 
AlSi9Cu3 
原材料厂商 
Raw material producer 
/ 
散件供应商 
Component supplier 
丹阳荣嘉精密机械有限公司 
金属热处理状态 
Metal heat treatment state 
/ 
失效零件见图1：The failed part is shown in figure 1.  
 
Ⅱ. 结论与建议 Conclusions and suggestions 
结论Conclusions： 
（1） 因在压铸过程中螺栓温度较低且螺栓头部沾有脱模剂，导致铸件成型过程中螺栓头部与铝液不能有效结合，
铸件与螺栓间隙过大导致螺栓松动；Because of the temperature is low and the bolt head stained with lubricating agent, causing the 
bolt can’t combined with molten aluminum effectively in the casting process, bolt is loosen by way of the gap is too large; 
（2）铸件与螺栓头部法兰边角结合处有裂纹，不符合图纸要求，裂纹均分布在螺栓头部尖角处，对铸件强度不利，
但不是螺栓松动的直接原因；There is crack in casting joint with bolt flange, which is don’t not conform to the requirements of the 
drawings, cracks are located in the sharp corner of bolt, disadvantage to the casting strength, but it is not the direct reason for loosening; 
（3）铸件和螺栓化学成分、硬度、金相组织符合要求，但铸件孔隙度明显偏大。The chemical composition, hardness, 
microstructure castings and bolts conform to requirements, but casting porosity is large significantly. 
建议 Suggestions：  
（1）生产过程中螺栓避免接触脱模剂，优化螺栓头部法兰面R角设计或优化压铸工艺（压铸前对螺栓预热），避
免热裂纹的产生；Avoid contacting with lubricating agent of bolt in production process, optimize R corner design or 
improving process avoiding heat cracks (preheat the bolt before casting); 
（2）图纸中增加铸件与螺栓结合处孔隙度要求。Add porosity requirement at casting and bolts junction in 
drawings. 
 


 
上海汽车中心实验室 
SAIC Center Lab 
中国·上海·嘉定区安研路201 号 
邮编. 201804 
No 201 Anyan road, Jiading, Shanghai China 
Post code 201804 
报告编号 
Report number 
SCL-S-13-0235M 
委托者: SQE:吴立强 
Request person, dept： 
委托编号:   
Request number:  
送样日期:  2013.7.20 
Request date:  
报告日期:  2013.8.08 
Report date：  
第2 页共12 页 
 
SMPV-0.2.3-002-QA -F01 
Ⅲ. 调查结果 Investigation Results 
变速箱侧悬置支架螺栓松动，打开后发现螺栓头部与铸件结合处有间隙，同时铸件与螺栓头部法兰面边
角结合处有裂纹，2 个正常未松动件（以下简称正常件）在同样部位有裂纹，且均分布在上边缘无R 角处（见
图1～图7），这是由于尖角处存在应力集中，易产生热裂纹。 
 
 
 
图1 变速箱支架 
 
图2 失效件裂纹长度:16.3mm 
松动部位 
上边缘无R 角 
下边缘有R 角 


 
上海汽车中心实验室 
SAIC Center Lab 
中国·上海·嘉定区安研路201 号 
邮编. 201804 
No 201 Anyan road, Jiading, Shanghai China 
Post code 201804 
报告编号 
Report number 
SCL-S-13-0235M 
委托者: SQE:吴立强 
Request person, dept： 
委托编号:   
Request number:  
送样日期:  2013.7.20 
Request date:  
报告日期:  2013.8.08 
Report date：  
第3 页共12 页 
 
SMPV-0.2.3-002-QA -F01 
 
图3 失效件裂纹深度 
 
图4 正常件1#裂纹长度和宽度：18.5/0.65mm 


 
上海汽车中心实验室 
SAIC Center Lab 
中国·上海·嘉定区安研路201 号 
邮编. 201804 
No 201 Anyan road, Jiading, Shanghai China 
Post code 201804 
报告编号 
Report number 
SCL-S-13-0235M 
委托者: SQE:吴立强 
Request person, dept： 
委托编号:   
Request number:  
送样日期:  2013.7.20 
Request date:  
报告日期:  2013.8.08 
Report date：  
第4 页共12 页 
 
SMPV-0.2.3-002-QA -F01 
 
图5 正常件1#裂纹深度:1.3mm 
 
图6 正常件2#裂纹长度和宽度：17.5/0.23mm 


 
上海汽车中心实验室 
SAIC Center Lab 
中国·上海·嘉定区安研路201 号 
邮编. 201804 
No 201 Anyan road, Jiading, Shanghai China 
Post code 201804 
报告编号 
Report number 
SCL-S-13-0235M 
委托者: SQE:吴立强 
Request person, dept： 
委托编号:   
Request number:  
送样日期:  2013.7.20 
Request date:  
报告日期:  2013.8.08 
Report date：  
第5 页共12 页 
 
SMPV-0.2.3-002-QA -F01 
 
图7 正常件2#裂纹深度:1.03mm 
从对裂纹形貌统计结果来看，失效件与正常件裂纹长度和宽度无明显差异，具体见表1，失效件裂纹深
度明显较大（见图2～图7），剖开后发现失效件螺栓头部与铸件间隙较大，最大间隙宽度为0.14mm，正常
件基本无间隙（见图8）。这说明相对于正常件，失效件在压铸过程中凝固时螺栓头部尖角处产生更大的凝
固收缩应力，螺栓与铝合金本体的间隙也更大，容易产生螺栓松动。 
表1 裂纹形貌分析 
序号 
零件编号 
裂纹形貌/mm 
1 
裂纹（失效件） 
裂纹长度/宽度/深度：16.3/0.3/2.4 
2 
裂纹（正常1#） 
裂纹长度/宽度/深度：18.5/0.7/1.3 
3 
裂纹（正常2#） 
裂纹长度/宽度/深度：17.5/0.2/1.0 
 
 
 
 
 
 
 
 
 
 
 
 
 
 
 


 
上海汽车中心实验室 
SAIC Center Lab 
中国·上海·嘉定区安研路201 号 
邮编. 201804 
No 201 Anyan road, Jiading, Shanghai China 
Post code 201804 
报告编号 
Report number 
SCL-S-13-0235M 
委托者: SQE:吴立强 
Request person, dept： 
委托编号:   
Request number:  
送样日期:  2013.7.20 
Request date:  
报告日期:  2013.8.08 
Report date：  
第6 页共12 页 
 
SMPV-0.2.3-002-QA -F01 
 
 
图8 失效件与正常件间隙对比 
材料测试 
对铸铝失效件和正常件进行材料测试，失效件的成分和性能均符合要求，且硬度与正常件无明显差异，
失效件与正常件在结合处的最大孔隙均偏大；螺栓符合材料要求。 
 
表2  材料检测结果 
序号 
No. 
试验项目 
Test item 
额定值 
Requirement 
试验结果 
Test result 
评价 Evaluation 
合格 
qualified 
不合格 
unqualified 
1 
铝支架/ AlSi9Cu3 
DIN1706 
 
 
 
1.1 
化学成分/% 
 
 
 
 
 
Cu 
2.0～4.0 
2.7 1) 
× 
 
 
Si 
8.0～11.0 
9.1 1) 
× 
 
 
Mg 
0.05～0.50 
0.20 1) 
× 
 
 
Zn 
≤1.2 
0.56 1) 
× 
 
 
Fe 
≤1.3 
0.67 1) 
× 
 
 
Mn 
≤0.55 
0.28 1) 
× 
 
 
Cr 
≤0.15 
0.003 1) 
× 
 
 
Sn 
≤0.25 
0.002 1) 
× 
 
 
Ti 
≤0.25 
0.01 1) 
× 
 
 
Pb 
≤0.35 
0.0031) 
× 
 
 
Ni 
≤0.55 
0.006 
× 
 
 
 
 
 
 
 
1.2 
力学性能（单铸试
棒） 
 
 
 
 
 
抗拉强度/MPa 
≥240 
257/262/265 2) 
× 
 
 
屈服强度/MPa 
≥140 
154/151/156 2) 
× 
 
 
延伸率/% 
≥1 
1.8/1.7/1.2 2) 
× 
 
 
硬度/HB 
≥80 
HBW2.5/62.5: 92.9/96.8/93.5 
(失效件) 
× 
 


 
上海汽车中心实验室 
SAIC Center Lab 
中国·上海·嘉定区安研路201 号 
邮编. 201804 
No 201 Anyan road, Jiading, Shanghai China 
Post code 201804 
报告编号 
Report number 
SCL-S-13-0235M 
委托者: SQE:吴立强 
Request person, dept： 
委托编号:   
Request number:  
送样日期:  2013.7.20 
Request date:  
报告日期:  2013.8.08 
Report date：  
第7 页共12 页 
 
SMPV-0.2.3-002-QA -F01 
序号 
No. 
试验项目 
Test item 
额定值 
Requirement 
试验结果 
Test result 
评价 Evaluation 
合格 
qualified 
不合格 
unqualified 
HBW2.5/62.5: 97.2/95.0/95.6 
（正常件） 
× 
 
 
 
 
 
 
1.3 
孔隙度（失效件） 
SMTC  
5 200 030 
 
 
 
 
孔隙率/% 
≤5.0 
3.5（见图9） 
× 
 
 
最大孔隙/mm 
≤1.0 
1.6（见图9） 
 
× 
 
孔隙度（正常件1#） 
SMTC  
5 200 030 
 
 
 
 
孔隙率/% 
≤5.0 
5.9（见图10） 
 
× 
 
最大孔隙/mm 
≤1.0 
3.8（见图10） 
 
× 
 
孔隙度（正常件2#） 
SMTC  
5 200 030 
 
 
 
 
孔隙率/% 
≤5.0 
0.7（见图11） 
× 
 
 
最大孔隙/mm 
≤1.0 
2.0（见图11） 
 
× 
 
 
 
 
 
 
1.4 
金相组织（失效件） 
变质正常
（JB/T7946.1） 
变质正常（有 
少量α 枝晶，共晶硅为针状，分布
不均匀。初晶硅为小        
块状，见图12） 
× 
 
 
金相组织（正常件） 
变质正常
（JB/T7946.1） 
变质正常（有 
少量α 枝晶，共晶硅为针状，分布
不均匀。初晶硅为小        
块状，见图13） 
× 
 
 
 
 
 
 
 
2 
螺栓（10.9 级）
/SCM435 
JIS 
G4035-2003 
 
 
 
2.1 
化学成分/% 
 
 
 
 
 
C 
0.33～0.38 
0.33 1) 
× 
 
 
Si 
0.15～0.35 
0.20 1) 
× 
 
 
Mn 
0.60～0.90 
0.67 1)  
× 
 
 
P 
≤0.030 
0.015 1)  
× 
 
 
S 
≤0.030 
0.006 1)  
× 
 
 
Cr 
0.90～1.20 
0.98 1)  
× 
 
 
Mo 
0.15～0.30 
0.19 1) 
× 
 
 
 
 
 
 
 
2.2 
力学性能 
ISO898-1999 
 
 
 
 
硬度/HV 
320～390 
HV1: 377/374/379 
× 
 
 
 
 
 
 
 
2.3 
金相组织 
回火索氏体 
回火索氏体（见图14） 
× 
 
 
备注：  1）脚注1 来源于上海汽车中心实验室报告 
2）脚注2 来源于供应商自检报告 
Remark：1）Footnote 1 is from SAIC Center Lab report.  
2）Footnote 2 is from suppliers self-testing report. 


 
上海汽车中心实验室 
SAIC Center Lab 
中国·上海·嘉定区安研路201 号 
邮编. 201804 
No 201 Anyan road, Jiading, Shanghai China 
Post code 201804 
报告编号 
Report number 
SCL-S-13-0235M 
委托者: SQE:吴立强 
Request person, dept： 
委托编号:   
Request number:  
送样日期:  2013.7.20 
Request date:  
报告日期:  2013.8.08 
Report date：  
第8 页共12 页 
 
SMPV-0.2.3-002-QA -F01 
附件 Appendices 
 
图9  失效件孔隙度：孔隙率3.5%，孔隙大小1.6mm 测试面积11.2×11.2mm2（16X） 
 
图10 正常件1#孔隙度：孔隙率5.9%，孔隙大小3.8mm 测试面积12.3×12.3mm2（16X） 


 
上海汽车中心实验室 
SAIC Center Lab 
中国·上海·嘉定区安研路201 号 
邮编. 201804 
No 201 Anyan road, Jiading, Shanghai China 
Post code 201804 
报告编号 
Report number 
SCL-S-13-0235M 
委托者: SQE:吴立强 
Request person, dept： 
委托编号:   
Request number:  
送样日期:  2013.7.20 
Request date:  
报告日期:  2013.8.08 
Report date：  
第9 页共12 页 
 
SMPV-0.2.3-002-QA -F01 
 
图11  正常件2#孔隙度：孔隙率0.7%，孔隙大小2.0mm 测试面积11.3×11.3mm2（16X） 
 
图12 失效件金相组织：变质正常（200X） 


 
上海汽车中心实验室 
SAIC Center Lab 
中国·上海·嘉定区安研路201 号 
邮编. 201804 
No 201 Anyan road, Jiading, Shanghai China 
Post code 201804 
报告编号 
Report number 
SCL-S-13-0235M 
委托者: SQE:吴立强 
Request person, dept： 
委托编号:   
Request number:  
送样日期:  2013.7.20 
Request date:  
报告日期:  2013.8.08 
Report date：  
第10 页共12 页 
 
SMPV-0.2.3-002-QA -F01 
 
图13 正常件2#金相组织：变质正常 （200X） 
 
图14 螺栓金相组织：回火索氏体 (500X)

File: 材料工程师/SCL-S-13-0236M AP11蒸发器管路总成.pdf.md
# SCL-S-13-0236M AP11蒸发器管路总成.pdf

 
上海汽车中心实验室 
中国·上海·嘉定区安研路201 号 
邮编. 201804 
 
SAIC QA Laboratory 
201 Anhong rd, Anting, Shanghai 
报告编号 
Report number 
 
SCL-S-13-0236M 
委托者: 质量分析科 黄海钧 
Request person, dept： 
委托编号:  /  
Request number: 
送样日期:  2013.08.20 
Request date:  
报告日期:  2013.09.02 
Report date：  
第1页共10页 
 
SMPV-0.2.3-002-QA -F01 
 
零件号Part number 
10102171 
零件名称 
Part name 
蒸发器管路总成 
Evaporator tube assembly 
图纸日期Drawing date 
/ 
零件生产日期Part production date 
/ 
供货商 
Supplier 
SAAA 
车型/项目Car type/project 
AP11 
阶段性报告 Interim report                结论性报告 Conclusion report          
 
Ⅰ.任务描述 Task description 
实验室受委托对蒸发器管路总成进行失效原因分析，失效零件具体信息如下： 
As requested, SCL has analyzed the failure of evaporator tube assembly . The information of the failed part is as 
following： 
零件信息：Part information 
零件名称 
Part name 
蒸发器管路总成 
Evaporator tube assembly 
车制造日期 
Vehicle production date 
2012.12.25 
VIN 码 
VIN 
LSJA16E39CG094493 
销售日期 
Sale date 
2013.1.25 
车辆里程数 
Car mileage 
4771km 
维修站名称 
Sale agent 
天津四联 
失效模式描述 
Failure circumstance  
空调不制冷，经检查发现空调管加注(氟利昂)阀座焊缝开裂；The air conditioning 
wasn’t working and found the air-conditioning pipe cracking at welding seam. 
原材料信息：Raw material information 
原材料及牌号 
Raw material specification 
阀座6061，铝管6063 
原材料厂商 
Raw material producer 
江苏亚太 
散件供应商 
Component supplier 
/ 
金属热处理状态 
Metal heat treatment state 
/ 
失效零件见图1：The failed part is shown in figure 1.  
Ⅱ. 结论与建议 Conclusions and Suggestions 
 
结论Conclusions： 
1. 失效件焊缝是由于过载而开裂的，可能与装配或充氟利昂过程中受力过大有关；The welding region of failed 
parts is cracked, due to the overload. The crack may be related to the big stress of assembly or filling in freon. 
2. 失效件焊缝未发现未熔合现象，但存在一些气泡缺陷，对钎焊缝强度不利；Lack of fusion at welding seam wasn’t 
observed, but there are some gas pores which was bad to the welding strength. 
3. 阀座和铝管材质正常；The material of valve seat and tube were normal. 
 
建议Suggestions： 
1. 检查装配和充氟过程；Check the assembly process. 
2. 供应商必须改善焊接质量，减少气泡，提高焊缝强度；The supplier must improve the welding quality, reduce the 
pore and improve the weld strength. 
 
分发: 
Distribution 
质量分析科 黄海钧 
检验者Author 
薛 喜 才 
审核Auditor 
 
批准Approver 
 
日期Date 
2013.09.02 
日期Date 
 
日期Date 
 


 
上海汽车中心实验室 
中国·上海·嘉定区安研路201 号 
邮编. 201804 
 
SAIC QA Laboratory 
201 Anhong rd, Anting, Shanghai 
报告编号 
Report number 
 
SCL-S-13-0236M 
委托者: 质量分析科 黄海钧 
Request person, dept： 
委托编号:  /  
Request number: 
送样日期:  2013.08.20 
Request date:  
报告日期:  2013.09.02 
Report date：  
第2页共10页 
 
SMPV-0.2.3-002-QA -F01 
III. 调查结果 Investigation Results  
收到失效件如图1 所示，低压氟管加注阀焊缝处开裂，裂纹长度约5mm。阀座表面有压痕、擦伤，疑似受
到外力作用； 
 
 
 
 
 
 
 
 
 
 
 
 
 
 
 
 
 
 
 
 
 
 
 
 
 
 
 
 
 
 
 
 
 
 
图1   失效件开裂位置 
 
 
 
 
 
铝管 
阀座 
阀座表面明显
的受力痕迹 


 
上海汽车中心实验室 
中国·上海·嘉定区安研路201 号 
邮编. 201804 
 
SAIC QA Laboratory 
201 Anhong rd, Anting, Shanghai 
报告编号 
Report number 
 
SCL-S-13-0236M 
委托者: 质量分析科 黄海钧 
Request person, dept： 
委托编号:  /  
Request number: 
送样日期:  2013.08.20 
Request date:  
报告日期:  2013.09.02 
Report date：  
第3页共10页 
 
SMPV-0.2.3-002-QA -F01 
断口分析Fracture surface analysis 
阀座钎焊缝断口低倍SEM 形貌，见图2 所示。由图可见： 
 
断口未发现未熔合现象，但可以观察到一些气泡缺陷，特别是A 区，几个球形气泡缺陷紧密连在一起， 
可明显降低该处焊缝强度。 
 
图2b 为断口附近微裂纹扩展方向。可知，阀座焊缝断裂方向是从上向下扩展的。 
 
 
 
 
 
 
 
 
 
 
 
 
 
 
 
 
 
 
 
 
 
 
 
 
 
 
 
 
 
 
 
 
 
 
 
 
图2  断口低倍形貌 
阀座 
纵向刨切，观察微
裂纹形貌，见图2b 
A 区 
(a) 
(b) 
铝管 
B 区 
C 区 
D 区 
断
裂
方
向 
裂 
向 方 
纹 
展 
扩 


 
上海汽车中心实验室 
中国·上海·嘉定区安研路201 号 
邮编. 201804 
 
SAIC QA Laboratory 
201 Anhong rd, Anting, Shanghai 
报告编号 
Report number 
 
SCL-S-13-0236M 
委托者: 质量分析科 黄海钧 
Request person, dept： 
委托编号:  /  
Request number: 
送样日期:  2013.08.20 
Request date:  
报告日期:  2013.09.02 
Report date：  
第4页共10页 
 
SMPV-0.2.3-002-QA -F01 
 
 
 
 
 
 
 
 
 
 
 
 
 
 
 
 
 
 
 
 
 
 
 
 
 
 
 
 
 
 
 
 
 
 
图3   A 区断口SEM 形貌 (a)低倍形貌；(b)高倍形貌 
 
 
 
 
 
 
 
(a) 
(b) 
图3   A 区断口SEM 形貌 
a)低倍形貌：焊缝表面存在多个气
泡，最大气泡直径约0.3mm； 
b)高倍形貌：断口呈现解理形貌，
为过载的特征； 


 
上海汽车中心实验室 
中国·上海·嘉定区安研路201 号 
邮编. 201804 
 
SAIC QA Laboratory 
201 Anhong rd, Anting, Shanghai 
报告编号 
Report number 
 
SCL-S-13-0236M 
委托者: 质量分析科 黄海钧 
Request person, dept： 
委托编号:  /  
Request number: 
送样日期:  2013.08.20 
Request date:  
报告日期:  2013.09.02 
Report date：  
第5页共10页 
 
SMPV-0.2.3-002-QA -F01 
 
 
 
 
 
 
 
 
 
 
 
 
 
 
 
 
 
 
 
 
 
 
 
 
 
 
 
 
 
 
 
 
 
 
 
 
图4   B 区断口SEM 形貌 
 
 
 
 
 
 
(a) 
(b) 
图4 为B 区断口SEM 形貌 
(a) ~ (b)为B 区部分断口形貌，断口
皆呈现解理形貌，为过载的特征； 
 


 
上海汽车中心实验室 
中国·上海·嘉定区安研路201 号 
邮编. 201804 
 
SAIC QA Laboratory 
201 Anhong rd, Anting, Shanghai 
报告编号 
Report number 
 
SCL-S-13-0236M 
委托者: 质量分析科 黄海钧 
Request person, dept： 
委托编号:  /  
Request number: 
送样日期:  2013.08.20 
Request date:  
报告日期:  2013.09.02 
Report date：  
第6页共10页 
 
SMPV-0.2.3-002-QA -F01 
 
 
 
 
 
 
 
 
 
 
 
 
 
 
 
 
 
 
 
 
 
 
 
 
 
 
 
 
 
 
 
 
 
 
 
 
 
 
 
 
图5   断口SEM 形貌   (a) C 区断口形貌；(b) D 区断口形貌 
 
(a) 
(b) 
图5 为C 区、D 区断口SEM 形貌 
a) C 区部分断口形貌，断口呈现解
理断裂，但局部有疲劳特征，可能
是焊缝开裂后由于振动导致裂纹向
下缓慢扩展所致； 
b) D 区断口形貌，断口也是解理形
貌，断口局部有被摩擦的痕迹； 
 
C 区 
D 区 


 
上海汽车中心实验室 
中国·上海·嘉定区安研路201 号 
邮编. 201804 
 
SAIC QA Laboratory 
201 Anhong rd, Anting, Shanghai 
报告编号 
Report number 
 
SCL-S-13-0236M 
委托者: 质量分析科 黄海钧 
Request person, dept： 
委托编号:  /  
Request number: 
送样日期:  2013.08.20 
Request date:  
报告日期:  2013.09.02 
Report date：  
第7页共10页 
 
SMPV-0.2.3-002-QA -F01 
金相分析 
沿着图2 所示微裂纹处纵向刨切，见图6-图7 所示。裂纹沿着钎焊缝及焊缝与母材界面扩展。 
 
 
 
 
 
 
 
 
 
 
 
 
 
 
 
 
 
 
 
 
 
 
 
 
 
 
 
 
 
 
 
 
 
 
 
 
 
 
图6  断口微观组织(抛光态) 
 
断
口 
断口 
断
口 
阀座 
焊缝 
 
铝管 


 
上海汽车中心实验室 
中国·上海·嘉定区安研路201 号 
邮编. 201804 
 
SAIC QA Laboratory 
201 Anhong rd, Anting, Shanghai 
报告编号 
Report number 
 
SCL-S-13-0236M 
委托者: 质量分析科 黄海钧 
Request person, dept： 
委托编号:  /  
Request number: 
送样日期:  2013.08.20 
Request date:  
报告日期:  2013.09.02 
Report date：  
第8页共10页 
 
SMPV-0.2.3-002-QA -F01 
图7 为开裂处对应面焊接形貌。焊缝熔合良好，但存在气泡缺陷。 
 
 
 
 
 
 
 
 
 
 
 
 
 
 
 
 
 
 
 
 
 
 
 
 
 
 
 
 
图7  与开裂处对应侧的微观组织 
 
  
 
 
 
 
 
 
 
 
 
 
0.38mm 
0.31mm 
1.12mm 


 
上海汽车中心实验室 
中国·上海·嘉定区安研路201 号 
邮编. 201804 
 
SAIC QA Laboratory 
201 Anhong rd, Anting, Shanghai 
报告编号 
Report number 
 
SCL-S-13-0236M 
委托者: 质量分析科 黄海钧 
Request person, dept： 
委托编号:  /  
Request number: 
送样日期:  2013.08.20 
Request date:  
报告日期:  2013.09.02 
Report date：  
第9页共10页 
 
SMPV-0.2.3-002-QA -F01 
图8 为阀座微观组织。α 固溶体基体上均匀分布沉淀析出相及黑色Mg2Si 相。 
 
 
 
 
 
 
 
 
 
 
 
 
 
 
 
 
 
 
 
 
 
 
 
 
 
 
 
 
 
 
 
 
 
 
 
 
 
 
 
 
图8   微观组织  (a)靠近焊缝微观组织；(b)基体微观组织 
(a) 
(b) 


 
上海汽车中心实验室 
中国·上海·嘉定区安研路201 号 
邮编. 201804 
 
SAIC QA Laboratory 
201 Anhong rd, Anting, Shanghai 
报告编号 
Report number 
 
SCL-S-13-0236M 
委托者: 质量分析科 黄海钧 
Request person, dept： 
委托编号:  /  
Request number: 
送样日期:  2013.08.20 
Request date:  
报告日期:  2013.09.02 
Report date：  
第10页共10页 
 
SMPV-0.2.3-002-QA -F01 
材料测试 Material test 
材料测试结果，见表1。阀座化学成分符合要求，金相及硬度正常；铝管化学成分符合要求，硬度无异常。 
表1  材料检测结果 
注. 材料化学成分判定，按照供应商提供的质检报告 
 
小结： 
 
低压氟管加注阀焊缝是由于过载而开裂。焊缝处载荷过大是主要原因； 
 
零件在出厂前供应商会100%做气密性检验，如果在出厂前裂纹就已经存在，则不能顺利通过气密性检验；
可排除失效件在出厂前裂纹就已存在的风险； 
 
失效件阀座和铝管材质无异常，焊缝也未发现未熔合现象，但焊缝存在一些气泡缺陷，该缺陷可降低焊缝强
度，但不是导致其开裂的主要原因； 
 
该车刚刚行驶4771km，且未发现有加装或改装现象，可排除客户因素； 
所以，导致低压氟管加注阀焊缝开裂的因素中，装配或充氟利昂过程中受力过大可能是主要原因。 
序号 
No 
测试项目 
Test item 
额定值 
Requirement 
试验结果 
Test result 
评价 
Evaluation 
合格
OK 
不合格 
Not OK 
1.1 
阀座化学成分 
Chemical Components 
铝合金6061 
/ 
/ 
 
Fe:≤0.70 
0.048 
× 
 
Si:0.40 ~0.80 
0.460 
× 
 
Cu:0.15~0.40 
0.27 
× 
 
Mg:0.80~1.20 
1.063 
× 
 
Mn:≤0.15 
0.102 
× 
 
Zn:≤0.25 
0.018 
× 
 
Ni:≤0.05 
≤0.001 
× 
 
Ti:≤0.15 
0.012 
× 
 
Cr:0.04~0.35 
0.209 
× 
 
1.2 
阀座硬度HV0.3 
Hardness 
/ 
88 
91 
88 
/ 
 
1.3 
微观组织 
Microstructure 
/ 
α 固溶体+沉淀析出相+
黑色Mg2Si 相 
/ 
 
2.1 
铝管化学成分 
Chemical Components 
铝合金6063 
/ 
/ 
 
 
 
Fe:≤0.35 
0.089 
× 
 
 
 
Si:0.20 ~0.60 
0.37 
× 
 
 
 
Cu:≤0.10 
0.031 
× 
 
 
 
Mg:0.45~0.90 
0.590 
× 
 
 
 
Mn:≤0.10 
0.017 
× 
 
 
 
Zn:≤0.10 
0.017 
× 
 
 
 
Ti:≤0.10 
0.015 
× 
 
 
 
Cr:≤0.10 
0.004 
× 
 
2.2 
铝管硬度HV0.3 
Hardness 
/ 
81 
84 
79 
/ 
 
外
侧
