Repository: kujaxr/obsidian-vault

File: 材料工程师/SCL-S-13-0237M IP21 变速箱悬置和螺栓.pdf.md
# SCL-S-13-0237M IP21 变速箱悬置和螺栓.pdf

 
上海汽车中心实验室 
中国·上海·嘉定区安研路201 号 
邮编. 201804 
 
SAIC Central Laboratory 
201 Anhong rd, Anting, Shanghai, China 
报告编号 
Report number 
 
SCL-S-13-0237M 
委托者:质量分析 罗增峰 
Request person, dept： 
委托编号: / 
Request number: 
送样日期: 2013.08.07 
Request date:  
报告日期: 2013.08.30 
Report date：  
第1 页共14 页 
 
分发: 
Distribution 
质量分析科 罗增峰 
检验者Author 
邵百明 
审核Auditor 
 
批准Approver 
 
日期Date 
2013.08.30 
日期Date 
 
日期Date 
 
SMPV-0.2.3-002-QA -F01 
零件号Part number 
10033934/90000135 
 零件名称 
Part name 
变速箱支架和螺栓 
Bracket of Transmission and bolt 
图纸日期Drawing date 
2009.12.01/2006.11.09 
零件生产日期Part production date 
/ 
 供货商 
Supplier 
宁波拓普 
车型/项目Car type/project 
IP21 
阶段性报告 Interim report                结论性报告 Conclusion report          
 
Ⅰ.任务描述 Task description 
实验室受委托对变速箱支架和螺栓进行分析，失效零件具体信息如下： 
As requested, QA lab has analyzed the bracket of the transmission. The information of the failed part is as following： 
零件信息：Part information 
零件名称 
Part name 
变速箱支架和螺栓 
Bracket of Transmission and bolt 
车制造日期 
Vehicle production date 
2012.02.16 
VIN 码 
VIN 
LSJW26H38CS014046 
销售日期 
Sale date 
2012.04.18 
测试寿命/车辆里程数 
Test life/Car mileage 
10554Km 
维修站名称 
Sale agent 
常州常尊 
失效模式描述 
Failure circumstance  
售后车辆的变速箱支架和螺栓出现断裂。The transmission bracket of the customer’s car and bolt were broken. 
原材料信息：Raw material information 
原材料及牌号 
Raw material specification 
A380.0/1541 
原材料厂商 
Raw material producer 
/ 
散件供应商 
Component supplier 
/ 
金属热处理状态 
Metal heat treatment state 
/ 
失效零件见图2：The failed part is shown in figure 2.  
Ⅱ. 结论与建议 Conclusions and Suggestions 
结论Conclusions： 
（1）悬置支架受到了较大的冲击后，3#孔附近的本体（1#断裂处）先出现了过载开裂；2#螺纹孔附近的本体（2#
断裂处）可能也同时出现了裂纹。3#螺纹孔附近的本体断开后，变速箱倾斜，导致螺栓承受的载荷增加，最终疲
劳开裂；在这个过程中，2#孔附近的本体（2#断裂处）也完全断开。The bracket bore a big impact, which let the local close to the no. 
3 hole cracked due to overload and at the same time, it is possible that the bracket close to the no. 2 hole was cracked. After the break of the local close to no. 3 hole, the 
transmission was turned and made the bolt born a big load and finally broken by fatigue. During the process, the local close to the no.2 hole was completely broken.  
（2）支架顶出的部位存在原始剪切损伤；这可能会降低支架的抗冲击性能。There are original damages by shear at the pushing 
position, maybe which will reduce the impact resistance.  
（3）支架成分中Si 含量偏高，不符合要求；支架的硬度和组织正常。The Si content is over the requirement, which doesn’t meet the 
requirement；The hardness and the microstructure are normal. 
（4）螺栓的成分以及硬度符合要求；螺牙无原始缺陷；组织正常。The chemical components and the hardness of the bolt meet the 
requirement; the teeth of the bolt are without defects; the microstructure is normal. 
建议Suggestions： 
（1）检查客户车辆，辨别是否出现过事故。Check the car and tell if an accident happened. 
（2）供应商应该确保材料符合图纸的要求（A380.0），并优化模具的设计，避免顶出部位出现原始的剪切损伤。
The supplier should assure the material meet the requirement (A380.0), and at the same time, optimize the design to avoid the original damage by shear at the pushing 
position. 


 
上海汽车中心实验室 
中国·上海·嘉定区安研路201 号 
邮编. 201804 
 
SAIC QA Laboratory 
201 Anhong rd, Anting, Shanghai 
报告编号 
Report number 
 
SCL-S-13-0237M 
委托者: 质量分析科 罗增峰 
Request person, dept： 
委托编号:  /  
Request number: 
送样日期: 2013.08.07 
Request date:  
报告日期: 2013.08.30 
Report date：  
第2 页共14 页 
 
SMPV-0.2.3-002-QA -F01 
II. 调查结果Investigation Results  
 
支架的安装位置如图1 所示。发动和变速箱通过3 个连接点与车身和底盘连接；其中上面与车身的两
个连接点承受着动力总成向下的拉力；与副车架的连接点控制动力总成水平方向的运动。断裂支架处于如
图所示的位置。 
在碰撞或颠簸等工况下，动力总成由于惯性会向前运动，同时会产生一种较大的力作用于支架。箭头
所指的位置会承受较大的向上的载荷，该载荷可能导致支架开裂。 
 
图1 支架的安装位置 
 
图2 显示的是收到的失效件，包括支架和断裂的螺栓。断裂螺栓的装配位置为1#孔；2#孔和3#孔附近
的铝合金本体（1#断裂处和2#断裂处）发生了断裂。表面有绿标，显示当初的装配扭矩是经过了检验。 
 
 
（a）朝上的一面                               （b）朝下的一面 
图2 失效件 
 
1#孔 
2#孔 
3#孔 
 
2#孔 
1#孔 
3#孔 
本体1#断裂处 
本体2#断裂处 
失效支架 
碰撞工况
下，此处会
受到较大
的向上载
荷。 


 
上海汽车中心实验室 
中国·上海·嘉定区安研路201 号 
邮编. 201804 
 
SAIC QA Laboratory 
201 Anhong rd, Anting, Shanghai 
报告编号 
Report number 
 
SCL-S-13-0237M 
委托者: 质量分析科 罗增峰 
Request person, dept： 
委托编号:  /  
Request number: 
送样日期: 2013.08.07 
Request date:  
报告日期: 2013.08.30 
Report date：  
第3 页共14 页 
 
SMPV-0.2.3-002-QA -F01 
3 个装配孔处的装配痕迹如图3-5 所示。 
 
（a）朝上的一面（螺栓紧固面）  表面有滑动摩擦的痕迹 
 
 
 
 
 
 
 
 
 
 
（b）朝下的一面（与变速箱匹配面）及内孔   
图3  1#孔接触痕迹 两面的滑动方向一致；虚线箭头显示滑动方向 
 
滑动方向 
 
说明： 
装配面不平，局部出现较深
的压痕，是变速箱装配面倾斜压
出来的。 
装配面局部呈现深的黑色，
是与装配面磨擦形成的；产生于
深的压痕之后。 
孔的内壁有与螺纹挤压形成
压痕，是松动后产生的。 
见右图 


 
上海汽车中心实验室 
中国·上海·嘉定区安研路201 号 
邮编. 201804 
 
SAIC QA Laboratory 
201 Anhong rd, Anting, Shanghai 
报告编号 
Report number 
 
SCL-S-13-0237M 
委托者: 质量分析科 罗增峰 
Request person, dept： 
委托编号:  /  
Request number: 
送样日期: 2013.08.07 
Request date:  
报告日期: 2013.08.30 
Report date：  
第4 页共14 页 
 
SMPV-0.2.3-002-QA -F01 
 
（a）朝上的一面（螺栓紧固面）  松动的特征不明显 
 
（b）朝下的一面（与变速箱匹配面）  
   局部呈现黑色的异常接触区，表明其匹配面可能不平，且出现了相对的运动 
图4  2#孔接触痕迹  
 
    
 
 
 
 
 
 
   
 
 


 
上海汽车中心实验室 
中国·上海·嘉定区安研路201 号 
邮编. 201804 
 
SAIC QA Laboratory 
201 Anhong rd, Anting, Shanghai 
报告编号 
Report number 
 
SCL-S-13-0237M 
委托者: 质量分析科 罗增峰 
Request person, dept： 
委托编号:  /  
Request number: 
送样日期: 2013.08.07 
Request date:  
报告日期: 2013.08.30 
Report date：  
第5 页共14 页 
 
SMPV-0.2.3-002-QA -F01 
 
 
（a）朝上的一面（螺栓紧固面）有轻微的滑动 
 
 
（b）朝下的一面（变速箱匹配面）底部有轻微滑动的痕迹 
图5  3#孔接触痕迹 
 
 
从上述的痕迹来看： 
 
1#孔与螺栓接触区域滑动的痕迹明显，而3#孔的比较轻微，2#孔的不明显。这表明1#螺栓松动的
时候，2#和3#孔附近的本体可能已出现开裂或者断开，从而未留下相应的明显滑动痕迹。 
 
1#孔与变速箱匹配的表面留下了较深的压痕，显示变速箱发生了倾斜。这暗示着3#孔附近的本体
（1#断裂处）已开裂，无法约束变速箱。 
 
变速倾斜时，导致螺栓承受较大的弯曲载荷，并导致其出现松动，引起后续的疲劳开裂；并在螺
纹的底部产生许多的微裂纹（见图9）。 
 
2#孔与变速箱匹配的表面有两块黑色的磨损区。这可能也是变速箱倾斜，变速箱凸台变形所致。
如果2#孔附近的本体（1#断裂处）早已断开，也就无法形成该磨损区。 
见右图 
见右图 


 
上海汽车中心实验室 
中国·上海·嘉定区安研路201 号 
邮编. 201804 
 
SAIC QA Laboratory 
201 Anhong rd, Anting, Shanghai 
报告编号 
Report number 
 
SCL-S-13-0237M 
委托者: 质量分析科 罗增峰 
Request person, dept： 
委托编号:  /  
Request number: 
送样日期: 2013.08.07 
Request date:  
报告日期: 2013.08.30 
Report date：  
第6 页共14 页 
 
SMPV-0.2.3-002-QA -F01 
断口分析 Fracture Analysis 
螺栓的断口如图6 所示；为典型的疲劳断口，主要以单向弯曲疲劳为主。 
 
图6 宏观断口 
 
利用电镜对其进行观察。不同位置的形貌如图7-9 所示。由图可见： 
 
起源区具有许多的疲劳台阶，显示其为多源疲劳断裂。 
 
起源区有些磨损，但是似乎还存在一些韧窝。随着裂纹的扩展，疲劳条纹的数量越来越少，韧窝
越来越多。大部分区域以韧性疲劳扩展为主。这表明：促使裂纹扩展的载荷是比较大的；整个疲
劳的过程也是较短的。 
 
主裂纹区相对的一面是次裂纹区。此裂纹区很小，也是一种多源疲劳；是裂纹扩展后期形成的。 
 
与次裂纹区相邻的是最后瞬断区，是韧性的过载断口。 
上述断口的特征表明：螺栓承受着一定振幅的较大的振动载荷；较大的振动载荷与3#孔和2#孔附近本
体开裂有关；此过程，2#孔附近的本体（2#断裂处）可能还未完全断开。 
 
区域1 
区域2 


 
上海汽车中心实验室 
中国·上海·嘉定区安研路201 号 
邮编. 201804 
 
SAIC QA Laboratory 
201 Anhong rd, Anting, Shanghai 
报告编号 
Report number 
 
SCL-S-13-0237M 
委托者: 质量分析科 罗增峰 
Request person, dept： 
委托编号:  /  
Request number: 
送样日期: 2013.08.07 
Request date:  
报告日期: 2013.08.30 
Report date：  
第7 页共14 页 
 
SMPV-0.2.3-002-QA -F01 
 
（a）低倍                                  （b）高倍 
图7 起源区 
 
（a）区域1  疲劳条纹+韧窝                  （b）区域2  大量的韧窝+二次裂纹 
图8 扩展区  


 
上海汽车中心实验室 
中国·上海·嘉定区安研路201 号 
邮编. 201804 
 
SAIC QA Laboratory 
201 Anhong rd, Anting, Shanghai 
报告编号 
Report number 
 
SCL-S-13-0237M 
委托者: 质量分析科 罗增峰 
Request person, dept： 
委托编号:  /  
Request number: 
送样日期: 2013.08.07 
Request date:  
报告日期: 2013.08.30 
Report date：  
第8 页共14 页 
 
SMPV-0.2.3-002-QA -F01 
 
（a）疲劳台阶                                （b）次疲劳区域与瞬断区交界 
图9 主裂纹源对应的另一侧 
 
铝合金本体的断口分别如图10 和图11 所示。由图可见： 
 
断口表面起伏不平，是过载的断口，并表现出明显的裂纹扩展方向（如图箭头所示）； 
 
从宏观纹路来看，本体的断裂不是一次完成的。裂纹都起始于下表面的加强筋处，且主要集中于
脱模形成的剪切损伤区。（查看工程的CAE 仿真结果，该区域也是应力较大的区域） 
 
断口的微观形貌是解理+韧窝；进一步表明该断裂是过载的断裂。 
 
断口检测过程中，未见明显的铸造缺陷；仅在裂纹起源的区域发现存在铸件顶出点有剪切的原始
损伤。该剪切损伤在一定程度上会降低该零件的抗冲击性。 
 
上述所有的断裂面（螺栓和本体）都非常新鲜，表明失效的过程是比较快的。 
 
 
 
 
 
 
 
 
 
 
 


 
上海汽车中心实验室 
中国·上海·嘉定区安研路201 号 
邮编. 201804 
 
SAIC QA Laboratory 
201 Anhong rd, Anting, Shanghai 
报告编号 
Report number 
 
SCL-S-13-0237M 
委托者: 质量分析科 罗增峰 
Request person, dept： 
委托编号:  /  
Request number: 
送样日期: 2013.08.07 
Request date:  
报告日期: 2013.08.30 
Report date：  
第9 页共14 页 
 
SMPV-0.2.3-002-QA -F01 
 
（a） 宏观断口 粗糙不平，呈现明显的裂纹扩展方向；无疲劳特征 
 
 
 
 
 
 
 
 
 
 
 
 
 
 
 
 
 
 
（b）微观断口 
图10 本体1#断口 
  
 
 
说明： 
断裂类型：解理+韧窝，
是过载所致。 
说明： 
原始剪切损伤，是铸件
脱模形成的；对于关键
部位应该避免。 
检测点1 
检测点2 


 
上海汽车中心实验室 
中国·上海·嘉定区安研路201 号 
邮编. 201804 
 
SAIC QA Laboratory 
201 Anhong rd, Anting, Shanghai 
报告编号 
Report number 
 
SCL-S-13-0237M 
委托者: 质量分析科 罗增峰 
Request person, dept： 
委托编号:  /  
Request number: 
送样日期: 2013.08.07 
Request date:  
报告日期: 2013.08.30 
Report date：  
第10 页共14 页 
 
SMPV-0.2.3-002-QA -F01 
 
 
 
 
 
 
 
 
 
 
图11 本体2#断口  表面粗糙不平，显示明显的裂纹扩展方向，是过载的断口

File: 材料工程师/SCL-S-13-0238M  PDU支架(草案).pdf.md
# SCL-S-13-0238M  PDU支架(草案).pdf

 
上海汽车中心实验室 
中国·上海·嘉定区安研路201 号 
邮编. 201804 
 
SAIC Central Laboratory 
201 Anhong rd, Anting, Shanghai, China 
报告编号 
Report number 
 
SCL-S-13-0238M 
委托者:变速箱 李文琪 
Request person, dept： 
委托编号: / 
Request number: 
送样日期: 2013.08.07 
Request date:  
报告日期: 2013.08.15 
Report date：  
第1 页共8 页 
 
分发: 
Distribution 
变速箱 李文琪 
检验者Author 
邵百明 
审核Auditor 
 
批准Approver 
 
日期Date 
2013.08.15 
日期Date 
 
日期Date 
 
SMPV-0.2.3-002-QA -F01 
零件号Part number 
10107049 
 零件名称 
Part name 
PTU 支架 
PTU bracket 
图纸日期Drawing date 
2012.10 
零件生产日期Part production date 
/ 
 供货商 
Supplier 
峰华卓立 
车型/项目Car type/project 
AS21 NLE 
阶段性报告 Interim report                结论性报告 Conclusion report          
 
Ⅰ.任务描述 Task description 
实验室受委托对PTU 支架进行分析，失效零件具体信息如下： 
As requested, QA lab has analyzed the PTU bracket. The information of the failed part is as following： 
零件信息：Part information 
零件名称 
Part name 
PTU 支架 
PTU bracket 
车制造日期 
Vehicle production date 
/ 
VIN 码 
VIN 
/ 
销售日期 
Sale date 
/ 
测试寿命/车辆里程数 
Test life/Car mileage 
100Km（G11） 
维修站名称 
Sale agent 
/ 
失效模式描述 
Failure circumstance  
AS21PTU 支架在G11 路试中出现断裂。The bracket of AS21 PTU was broken during G11 test. 
原材料信息：Raw material information 
原材料及牌号 
Raw material specification 
ZL101A 
原材料厂商 
Raw material producer 
/ 
散件供应商 
Component supplier 
/ 
金属热处理状态 
Metal heat treatment state 
/ 
失效零件见图1：The failed part is shown in figure 1.  
 
Ⅱ. 结论与建议 Conclusions and Suggestions 
 
结论Conclusions： 
（1） 大面积的原始铸造裂纹导致PTU 支架开裂。A large area of casting crack caused the PTU bracket broken. 
（2） PTU 支架开裂处以及附近区域存在明显的孔洞以及裂纹，且组织不均匀。There are clear pores and cracks at 
the break and nearby area and at the same time the microstructure is uneven.  
（3） 材料的成分符合要求；硬度和变质正常。The chemical components meet the requirement; the hardness and 
modification are normal. 
 
建议Suggestions： 
（1） 采购过程中应明确产品的技术要求，并检验以确保产品符合要求。During purchase, define the 
technology requirement clearly and ensure the product meets the requirement by test. 
（2） 评估该结构工艺的可行性。Evaluate the feasibility of the structure manufactured by casting. 
 
 
 


 
上海汽车中心实验室 
中国·上海·嘉定区安研路201 号 
邮编. 201804 
 
SAIC QA Laboratory 
201 Anhong rd, Anting, Shanghai 
报告编号 
Report number 
 
SCL-S-13-0238M 
委托者: 变速箱 李文琪 
Request person, dept： 
委托编号:  /  
Request number: 
送样日期: 2013.08.07 
Request date:  
报告日期: 2013.08.15 
Report date：  
第2 页共8 页 
 
SMPV-0.2.3-002-QA -F01 
II. 调查结果Investigation Results  
 
收到的失效支架如图1 所示；局部出现开裂。 
 
 
图1 收到的失效支架 
 
断口分析Fracture Analysis 
体视显微镜下的宏观断口如图2 所示；断口起伏不平，局部颜色为鲜亮的铝的色彩；大部分区域颜色
较暗，呈现浅的褐色；这显示该断口存在原始的损伤，并可能是在铸造时高温下形成的。 
 
 
图2 宏观断口 
 
 
正面 
反面 
金相取样位置 
1#  
2#  
3#  4#  
该区域含各种孔
洞，裂纹，且组
织不均匀（见金
相检验） 


 
上海汽车中心实验室 
中国·上海·嘉定区安研路201 号 
邮编. 201804 
 
SAIC QA Laboratory 
201 Anhong rd, Anting, Shanghai 
报告编号 
Report number 
 
SCL-S-13-0238M 
委托者: 变速箱 李文琪 
Request person, dept： 
委托编号:  /  
Request number: 
送样日期: 2013.08.07 
Request date:  
报告日期: 2013.08.15 
Report date：  
第3 页共8 页 
 
SMPV-0.2.3-002-QA -F01 
利用电镜对另一部分断口进行检测。低倍的宏观断口（图3）显示：断裂面存在一些细小的气孔（黑
色的圆形的）。 
 
图3 电镜下的低部宏观断口 
 
放大后，对所有的断裂面进行检测。可以发现，断裂面大部分区域呈现金属结晶的自然表面（见图4），
极少的区域有断裂的形貌。这表明：在高温的熔融状态，零件大部分区域已断开，未结合。 


 
上海汽车中心实验室 
中国·上海·嘉定区安研路201 号 
邮编. 201804 
 
SAIC QA Laboratory 
201 Anhong rd, Anting, Shanghai 
报告编号 
Report number 
 
SCL-S-13-0238M 
委托者: 变速箱 李文琪 
Request person, dept： 
委托编号:  /  
Request number: 
送样日期: 2013.08.07 
Request date:  
报告日期: 2013.08.15 
Report date：  
第4 页共8 页 
 
SMPV-0.2.3-002-QA -F01 
 
图4 局部高倍下的形貌 自然的结晶表面，局部有连接（所圈区域） 
 
金相检验 Metallographic Examination 
在如图1 所示的位置取样，进行金相检验，其结果如图5~7 所示。由图可见： 
 
开裂处一侧具有大量的气孔；另一侧致密； 
 
开裂处的组织明显不均匀；类似两种有差异的铝液相互熔合后形成的不均匀性。 
 
开裂处一侧的组织中不仅分布着大量的气孔，组织中还存在许多的沿着α -Al 分布的裂纹和孔洞。
这些孔洞和裂纹很可能是由于收缩导致的；显然这些缺陷会降低晶间结合力。 
 
各种孔洞，裂纹以及不均匀的组织存在于开裂处以及附近区域（见图1）。这与铸造工艺有关，可
能是由于铸模设计不合理，导致紊流和排气不畅，且局部收缩较厉害。 
 
 
 
 
 
 
 


 
上海汽车中心实验室 
中国·上海·嘉定区安研路201 号 
邮编. 201804 
 
SAIC QA Laboratory 
201 Anhong rd, Anting, Shanghai 
报告编号 
Report number 
 
SCL-S-13-0238M 
委托者: 变速箱 李文琪 
Request person, dept： 
委托编号:  /  
Request number: 
送样日期: 2013.08.07 
Request date:  
报告日期: 2013.08.15 
Report date：  
第5 页共8 页 
 
SMPV-0.2.3-002-QA -F01 
 
（a）样品全貌 
 
（b）断裂处 孔洞                                   （c）组织不均匀 
图5  1#取样位置 
 
图6  2#取样位置  无孔洞；组织均匀正常 


 
上海汽车中心实验室 
中国·上海·嘉定区安研路201 号 
邮编. 201804 
 
SAIC QA Laboratory 
201 Anhong rd, Anting, Shanghai 
报告编号 
Report number 
 
SCL-S-13-0238M 
委托者: 变速箱 李文琪 
Request person, dept： 
委托编号:  /  
Request number: 
送样日期: 2013.08.07 
Request date:  
报告日期: 2013.08.15 
Report date：  
第6 页共8 页 
 
SMPV-0.2.3-002-QA -F01 
 
（a）全貌 组织不均匀；存在大量的孔洞（气孔和小的缩孔） 
 
（b）微观组织  
细小的孔洞，降低晶间结合力；其组织与正常的组织存在一定的差异 
图7 3#取样位置 


 
上海汽车中心实验室 
中国·上海·嘉定区安研路201 号 
邮编. 201804 
 
SAIC QA Laboratory 
201 Anhong rd, Anting, Shanghai 
报告编号 
Report number 
 
SCL-S-13-0238M 
委托者: 变速箱 李文琪 
Request person, dept： 
委托编号:  /  
Request number: 
送样日期: 2013.08.07 
Request date:  
报告日期: 2013.08.15 
Report date：  
第7 页共8 页 
 
SMPV-0.2.3-002-QA -F01 
 
（a）全貌 组织不均匀；局部大量的气孔 
 
（b）内部裂纹 
图8 4#取样位置 
 
 
 
 
 
 
 


 
上海汽车中心实验室 
中国·上海·嘉定区安研路201 号 
邮编. 201804 
 
SAIC QA Laboratory 
201 Anhong rd, Anting, Shanghai 
报告编号 
Report number 
 
SCL-S-13-0238M 
委托者: 变速箱 李文琪 
Request person, dept： 
委托编号:  /  
Request number: 
送样日期: 2013.08.07 
Request date:  
报告日期: 2013.08.15 
Report date：  
第8 页共8 页 
 
SMPV-0.2.3-002-QA -F01 
材料检测 Material Test 
对材料进行检测，其结果如表1 所示。由表可见：成分符合要求；硬度正常；组织经过了变质处理，
共晶硅呈颗粒状，是正常的。 
 
表1 材料检测结果 
序号 
No. 
试验项目 
Test item 
额定值 
Requirement 
试验结果 
Test result 
评价 
Evaluation 
 
合格 
OK 
不合格 
Not OK 
1 
成分 
ZL101A 
 
 
 
 
Si 
6.5~7.5 
7.19 
× 
 
 
Mg 
0.25~0.45 
0.327 
× 
 
 
Ti 
0.08~0.20 
0.104 
× 
 
 
Fe 
≤0.2 
0.032 
× 
 
 
Cu 
≤0.1 
<0.0005 
× 
 
 
Zn 
≤0.1 
0.073 
× 
 
 
Mn 
≤0.10 
0.0058 
× 
 
 
Zr 
≤0.20 
0.0020 
× 
 
 
Sn 
≤0.01 
<0.0020 
× 
 
2 
硬度 
/ 
HB2.5/62.5：100.9，100.9，102.0 
/ 
 
3 
组织 
/ 
α -Al+颗粒状的共晶硅（变质正常） 
（见图5（c）） 
/ 
 
 
 
说明： 
该产品是由采购部向“峰华卓立”一次性采购完成的；据工程介绍共采购了20 几件。目前供应商定点为浙
江昊天；该产品将来由浙江昊天提供。

File: 材料工程师/SCL-S-13-0239M ZP11 换挡软轴.pdf.md
# SCL-S-13-0239M ZP11 换挡软轴.pdf

 
上海汽车中心实验室 
中国·上海·嘉定区安研路201 号 
邮编. 201804 
 
SAIC Central Laboratory 
201 Anhong rd, Anting, Shanghai, China 
报告编号 
Report number 
 
SCL-S-13-0239M 
委托者:SQE 宋长霖 
Request person, dept： 
委托编号: / 
Request number: 
送样日期: 2013.08.13 
Request date:  
报告日期: 2013.08.28 
Report date：  
第1 页共11 页 
 
分发: 
Distribution 
SQE 宋长霖 
检验者Author 
邵百明 
审核Auditor 
 
批准Approver 
 
日期Date 
2013.08.28 
日期Date 
 
日期Date 
 
SMPV-0.2.3-002-QA -F01 
零件号Part number 
10071293 
 零件名称 
Part name 
换档机构操纵拉索 
Shift Cable  
图纸日期Drawing date 
/ 
零件生产日期Part production date 
/ 
 供货商 
Supplier 
宁波汽车软轴软管有限公司 
车型/项目Car type/project 
AP11 
阶段性报告 Interim report                结论性报告 Conclusion report          
 
Ⅰ.任务描述 Task description 
实验室受委托对换档机构操纵拉索进行分析，失效零件具体信息如下： 
As requested, QA lab has analyzed the shift cable. The information of the failed part is as following： 
零件信息：Part information 
零件名称 
Part name 
换档机构操纵拉索 
Shift Cable 
车制造日期 
Vehicle production date 
/ 
VIN 码 
VIN 
/ 
销售日期 
Sale date 
/ 
测试寿命/车辆里程数 
Test life/Car mileage 
0Km 
维修站名称 
Sale agent 
/ 
失效模式描述 
Failure circumstance  
南京工厂，新车在测试中发现异形螺栓出现断裂。During the car test at nanjing, the abnormity bolt was broken.  
原材料信息：Raw material information 
原材料及牌号 
Raw material specification 
20# 
原材料厂商 
Raw material producer 
/ 
散件供应商 
Component supplier 
/ 
金属热处理状态 
Metal heat treatment state 
/ 
失效零件见图2：The failed part is shown in figure 2.  
 
Ⅱ. 结论与建议 Conclusions and Suggestions 
 
结论Conclusions： 
（1） 异形螺栓是由于过载而断裂；裂纹起源于直角应力集中处。The abnormity bolt was broken by overload. 
（2） 异形螺栓的成分符合要求；组织和硬度正常。The chemical components meet the requirements and the 
microstructure and hardness are normal. 
 
建议Suggestions： 
（1） 在方形截面与圆形截面处增加过渡，以降低局部应力集中。Optimize the transition of square section 
and round section to reduce the local stress concentration. 
（2） 评估回火降低应力的方案是否可行。Evaluate if the scheme about temper reducing the stress is available  
（3） 审查总成生产过程是否稳定。Check if the production process is stable. 
 
 
 
 


 
上海汽车中心实验室 
中国·上海·嘉定区安研路201 号 
邮编. 201804 
 
SAIC QA Laboratory 
201 Anhong rd, Anting, Shanghai 
报告编号 
Report number 
 
SCL-S-13-0239M 
委托者: SQE 宋长霖 
Request person, dept： 
委托编号:  /  
Request number: 
送样日期: 2013.08.13 
Request date:  
报告日期: 2013.08.28 
Report date：  
第2 页共11 页 
 
SMPV-0.2.3-002-QA -F01 
II. 调查结果Investigation Results  
    
南京工厂新车装配完成后，在驾驶中，换档软轴的异形螺栓出现断裂。其装配位置如图1 所示。 
 
 
图1 换档软轴的装配位置 
 
失效件如图2 所示，断裂于凸台和底部圆面的结合区域；断裂的螺纹部分未收到。 
 
 
 
 
  
 
 
 
 
 
 
 
 
 
 
图2 失效件 断口平整 
 


 
上海汽车中心实验室 
中国·上海·嘉定区安研路201 号 
邮编. 201804 
 
SAIC QA Laboratory 
201 Anhong rd, Anting, Shanghai 
报告编号 
Report number 
 
SCL-S-13-0239M 
委托者: SQE 宋长霖 
Request person, dept： 
委托编号:  /  
Request number: 
送样日期: 2013.08.13 
Request date:  
报告日期: 2013.08.28 
Report date：  
第3 页共11 页 
 
SMPV-0.2.3-002-QA -F01 
断口分析Fracture Analysis 
低倍宏观断口如图3 所示。断口表面非常平；裂纹整体的扩展方向如图箭头所示。扩展纹路收敛于局
部（图4（a））；该处为裂纹的起源区，其色彩较深，与附近区域的颜色接近，并含有两个颗粒状的异物。 
对图4（b）的区域进行面扫描，结果显示：异常物质主要含有C 和N，还含有Ca 和Cl，应该是外物
污染所致，不是来自原材料的夹杂。 
 
 
 
图3 宏观断口 
 
(a) 低倍                                      （b）较高倍数 
图4 起源区断口 异常物质周围色彩较其它区域深，可能是外物污染所致 
 


 
上海汽车中心实验室 
中国·上海·嘉定区安研路201 号 
邮编. 201804 
 
SAIC QA Laboratory 
201 Anhong rd, Anting, Shanghai 
报告编号 
Report number 
 
SCL-S-13-0239M 
委托者: SQE 宋长霖 
Request person, dept： 
委托编号:  /  
Request number: 
送样日期: 2013.08.13 
Request date:  
报告日期: 2013.08.28 
Report date：  
第4 页共11 页 
 
SMPV-0.2.3-002-QA -F01 
 
 
 
 
 
 
图5 面扫描 
 
    高倍下形貌如图6 所示；可以发现：断口的表面有许多的孔洞，应该是组织中的碳化物颗粒剥离后留
下的空洞；局部还有类似解理的特征。这些特征表明该断裂是一种脆性的过载断裂。 
 
 
图6 高倍微观断口 过载的脆性断口 


 
上海汽车中心实验室 
中国·上海·嘉定区安研路201 号 
邮编. 201804 
 
SAIC QA Laboratory 
201 Anhong rd, Anting, Shanghai 
报告编号 
Report number 
 
SCL-S-13-0239M 
委托者: SQE 宋长霖 
Request person, dept： 
委托编号:  /  
Request number: 
送样日期: 2013.08.13 
Request date:  
报告日期: 2013.08.28 
Report date：  
第5 页共11 页 
 
SMPV-0.2.3-002-QA -F01 
金相检验Metallographic Inspection 
     该产品是由冷镦而形成的；同批次抽检产品的流线如图7 所示，其流线是正常的。 
 
 
图7 抽检产品的金属流线 正常 
 
     在失效件裂纹源处取样，获得如图8 所示的样品；整个样品表面无明显的异常夹杂。图9 显示了断口
区域的流线。该流线与抽检件相同，无异常；断裂面与流线呈一定的夹角，切过金属的流线。图10 显示了
微观的组织；可以看出其微观组织为：铁素体+碳化物颗粒。裂纹沿着碳化物边界扩展，部分沿着铁素体的
边界；这些特征与断口表现的脆性特征相一致。 
 
 
 
 
 
           
 
图8  所取样品的宏观形貌 未见夹杂异常 
 
区域1（起源区） 
 
取样 
区域2 
断裂面 


 
上海汽车中心实验室 
中国·上海·嘉定区安研路201 号 
邮编. 201804 
 
SAIC QA Laboratory 
201 Anhong rd, Anting, Shanghai 
报告编号 
Report number 
 
SCL-S-13-0239M 
委托者: SQE 宋长霖 
Request person, dept： 
委托编号:  /  
Request number: 
送样日期: 2013.08.13 
Request date:  
报告日期: 2013.08.28 
Report date：  
第6 页共11 页 
 
SMPV-0.2.3-002-QA -F01 
 
 
（a）区域1 （起源区）                         （b）区域2 
图9 断裂面处的流线 
 
图10 失效件组织  铁素体+颗粒状碳化物  
 
    失效件和抽检件的组织均为铁素体+碳化物；失效件的碳化物颗粒比抽检件的大，但是正常的。后续模
拟试验发现：细小碳化物颗粒的零件也出现了开裂失效，因此碳化物颗粒大小不是失效的原因。 


 
上海汽车中心实验室 
中国·上海·嘉定区安研路201 号 
邮编. 201804 
 
SAIC QA Laboratory 
201 Anhong rd, Anting, Shanghai 
报告编号 
Report number 
 
SCL-S-13-0239M 
委托者: SQE 宋长霖 
Request person, dept： 
委托编号:  /  
Request number: 
送样日期: 2013.08.13 
Request date:  
报告日期: 2013.08.28 
Report date：  
第7 页共11 页 
 
SMPV-0.2.3-002-QA -F01 
 
图11  抽检件组织 铁素体+颗粒状碳化物 
 
材料检测 Material Test 
材料的检测结果如表1 所示。失效件与抽检件相比，无异常。 
  
表1 材料检测结果 
序号 
No. 
试验项目 
Test item 
额定值 
Requirement 
试验结果 
Test result 
评价 
Evaluation 
合格 
OK 
不合格 
Not OK 
1 
成分 
20# 
 
 
 
 
C 
0.17~0.23 
0.227 
× 
 
 
Si 
0.17~0.37 
0.247 
× 
 
 
Mn 
0.35~0.65 
0.594 
× 
 
 
S 
≤0.035 
0.0097 
× 
 
 
P 
≤0.035 
0.022 
× 
 
 
Cr 
≤0.25 
0.094 
× 
 
 
Ni 
≤0.30 
0.056 
× 
 
 
Cu 
≤0.25 
0.048 
× 
 
2 
硬度 
/ 
失效件 
圆形区域 
HV1:241,248,242 
/ 
 
杆的芯部 
HV1:173,174,175 
/ 
 
/ 
抽检1 
圆形区域 
HV1:253,261,253 
/ 
 
 
螺杆芯部 
HV1:178,171,170 
/ 
 
/ 
抽检2 
圆形区域 
HV1:259,259,253 
/ 
 
 
螺杆芯部 
HV1:176，175,177 
/ 
 
3 
组织 
/ 
失效件 
铁素体+碳化物，见图10 
/ 
 
 
 
/ 
抽检件 
铁素体+碳化物，见图11 
/ 
 
 
 


 
上海汽车中心实验室 
中国·上海·嘉定区安研路201 号 
邮编. 201804 
 
SAIC QA Laboratory 
201 Anhong rd, Anting, Shanghai 
报告编号 
Report number 
 
SCL-S-13-0239M 
委托者: SQE 宋长霖 
Request person, dept： 
委托编号:  /  
Request number: 
送样日期: 2013.08.13 
Request date:  
报告日期: 2013.08.28 
Report date：  
第8 页共11 页 
 
SMPV-0.2.3-002-QA -F01 
受力分析 Force Analysis 
螺栓受力如图11 所示。装配中，螺栓承受着轴向拉力以及反作用力；直角无过渡处存在应力集中。应
力集中如果过大，会导致直角处先开裂，并导致裂纹由表面向内扩展；如果存在加工缺陷，裂纹更容易产
生。 
 
 
                                     图11 装配和工作中的受力分析 
 
    在旋铆中，圆形区域会承受铆接压力以及反作用力。如果作用力过大，也可能造成损伤。供应商曾经
做过试验，研究铆接工艺对此类开裂的影响。采用大的冲铆力铆接后，螺栓容易出现开裂，因此采用旋铆，
避免对应力集中处的损伤。 
    设计时的拉脱力要求为1600N；一般情况下，工作时承受的侧向载荷为100N 以下；远小于设计时的
拉脱力1600N，因此正常情况下，异形螺栓不会失效。 
 
过载模拟试验 Over Load Simulating Test 
    通过上述的断口检测可以发现，螺栓是由于过载而断裂的。该零件在新车试驾中出现断裂的。从载荷
的角度考虑，应该在装配过程中，已出现了损伤，导致试驾后出现断裂。于是通过模拟实验考虑异形螺栓
经受不同装配扭矩值后的情况，并考察缺口对开裂的影响。 
      图12 显示的是模拟用的工作台面和锁紧时用的可读数扭力扳手。模拟的结果如表2 所示。由表可以
看出： 
 
加载到最大的装配扭矩（15~23Nm）值23Nm，螺栓无损坏； 
 
加载到大约30Nm，异形螺栓在较细的螺杆部位出现缩颈，而方形凸台与圆形截面交界处未出现
任何的损伤。对于异形螺栓，由于螺纹部分面积最小，因此其承载的轴向应力最大；过大的应力
导致局部屈服。 
螺母的轴向拉力 
反作用力 
反向作用
 
工作时承受侧向力 
 
旋铆的作用力 
直角 


 
上海汽车中心实验室 
中国·上海·嘉定区安研路201 号 
邮编. 201804 
 
SAIC QA Laboratory 
201 Anhong rd, Anting, Shanghai 
报告编号 
Report number 
 
SCL-S-13-0239M 
委托者: SQE 宋长霖 
Request person, dept： 
委托编号:  /  
Request number: 
送样日期: 2013.08.13 
Request date:  
报告日期: 2013.08.28 
Report date：  
第9 页共11 页 
 
SMPV-0.2.3-002-QA -F01 
 
从第5 种和第6 种试验情况来看，螺栓在锁紧中，并不一定会因为人为制造的缺口而开裂。这可
能是由于该缺口并不尖锐。 
 
对第6 种试验情况下开裂的螺栓进行检查，可以发现：裂纹并不是起源于人为制造的缺口处；裂
纹起源于交界处的其它应力集中区域，然后以沿晶或穿晶的形式向内部撕裂。尖角处无任何异常。 
 
基于上述实验，并非所有的零件在大的扭矩下会出现开裂，因此直角处无过渡仅仅是容易引起局
部开裂的一个的因素。  
 
开裂处变形剧烈，加工硬化显著，导致断裂呈脆性开裂，也是一种潜在的可能因素。 
 
基于上述的实验和分析，可以判断：增加过渡圆角，或回火降低加工应力，对提高抗开裂能力有利。 
 
 
图11 模拟台面和扭力扳手 
 
表2 试验结果 
序号 
试验过程 
结果 
1 
加载23Nm 
3 件，完好，无裂纹 
2 
加载32Nm 
缩颈，见图12 
3 
加载30Nm 
4 
加载32Nm 
5 
人为制造缺口，加载28Nm 
4 件（2 件线切割缺口，2 件锯条
缺口），未失效，见图13 
6 
人为制造缺口，加载22Nm 
开裂，起始不在缺口处，见图14 
 


 
上海汽车中心实验室 
中国·上海·嘉定区安研路201 号 
邮编. 201804 
 
SAIC QA Laboratory 
201 Anhong rd, Anting, Shanghai 
报告编号 
Report number 
 
SCL-S-13-0239M 
委托者: SQE 宋长霖 
Request person, dept： 
委托编号:  /  
Request number: 
送样日期: 2013.08.13 
Request date:  
报告日期: 2013.08.28 
Report date：  
第10 页共11 页 
 
SMPV-0.2.3-002-QA -F01 
 
图12 高扭矩下的失效形式 
 
 
（a）1#缺口 锯条切割                        （b）2# 缺口 线切割 
图13 人为制造的缺口 未失效 
 
 
图14 人为制造缺口 裂纹起始位置不在缺口处

File: 材料工程师/SCL-S-13-0240M.pdf.md
# SCL-S-13-0240M.pdf

 
上海汽车中心实验室
SAIC Center Lab 
中国·上海·嘉定区安研路201 号 
邮编. 201804 
No. 201 Anyan Road, Jiading District,  
Shanghai, China. 
Post code :201804 
报告编号： 
Report number 
SCL-S-13-0240M 
委托者  SQE  李茗青 
Requestor： 
 委托编号 
Request number： 
送样日期2013.8.9 
Deliver date:  
报告日期2013.8.9 
Report date： 
第 1 页 共 5 页 
 
SMPV-0.2.3-002-QA -F01 
零件号 
Part number 
/ 
 零件名称 
Part name 
冷凝器芯体 
condenser 
图纸日期 
Drawing date  
/ 
零件生产日期 
Production date 
/ 
 供货商 
Supplier 
/ 
车型/项目 
Car type/project 
IP21—MCE 
 
阶段性报告  Stage report        结论性报告 Conclusion report 
Ⅰ.任务描述 Task description 
     实验室受委托对冷凝器芯体进行失效原因分析，失效零件具体信息如下： 
As requested, QA lab has analyzed the failure cause of thecondenser, and the information of failed part is shown as 
following： 
零件信息：Part information  
零件名称 
Part name 
冷凝器芯体 
condenser 
制造日期 
Production date 
/ 
VIN 码 
VIN number 
LSJW26H63DS050500 
销售日期 
Sale date 
/ 
车辆里程数 
Car mileage 
921 公里km 
失效地点 
/ 
失效模式描述 
Invalid situation 
description 
开裂，泄露。 
 
 
Ⅱ. 结论与建议 Conclusions and suggestions 
 
结论Conclusions： 
1、 失效件属疲劳断裂，开裂位置位于金属基材上，非焊缝开裂。 
Failure of parts is a fatigue fracture, cracking located on the metal base only, non-weld cracking. 
建议Suggestions： 
1、 请校该零件的实际载荷情况。 
To check the actual load for the part. 
 
 
 
 
 
 
      分发： 
Distribution 
SQE  李茗青 
检验者： 
Author 
白云岭   
Bai Yunling 
审核： 
Auditor 
 
批准： 
Approver 
 
日期： 
Date 
2013.8.9 
日期： 
Date 
 
日期： 
Date 
 


 
上海汽车中心实验室
SAIC Center Lab 
中国·上海·嘉定区安研路201 号 
邮编. 201804 
No. 201 Anyan Road, Jiading District,  
Shanghai, China. 
Post code :201804 
报告编号： 
Report number 
SCL-S-13-0240M 
委托者  SQE  李茗青 
Requestor： 
 委托编号 
Request number： 
送样日期2013.8.9 
Deliver date:  
报告日期2013.8.9 
Report date： 
第 2 页 共 5 页 
 
SMPV-0.2.3-002-QA -F01 
III. 测试结果 Test Results  
1、 失效件实物形貌：断裂位置位于冷凝器与接头的焊缝附近处，见图1。    
 
 
 
 
图1 失效件实物形貌 
 
 


 
上海汽车中心实验室
SAIC Center Lab 
中国·上海·嘉定区安研路201 号 
邮编. 201804 
No. 201 Anyan Road, Jiading District,  
Shanghai, China. 
Post code :201804 
报告编号： 
Report number 
SCL-S-13-0240M 
委托者  SQE  李茗青 
Requestor： 
 委托编号 
Request number： 
送样日期2013.8.9 
Deliver date:  
报告日期2013.8.9 
Report date： 
第 3 页 共 5 页 
 
SMPV-0.2.3-002-QA -F01 
2、失效件开裂位置附近的链接螺纹肉眼观察无异常，螺栓连接的压痕明显，见图2，说明此处的连接情况无异常。 
 
 
 
 
 
 
 
 
 
 
 
 
 
 
 
 
 
 
 
 
 
 
 
 
 
 
 
 
 
 
 
 
 
 
图2   
  
 
 
 
 


 
上海汽车中心实验室
SAIC Center Lab 
中国·上海·嘉定区安研路201 号 
邮编. 201804 
No. 201 Anyan Road, Jiading District,  
Shanghai, China. 
Post code :201804 
报告编号： 
Report number 
SCL-S-13-0240M 
委托者  SQE  李茗青 
Requestor： 
 委托编号 
Request number： 
送样日期2013.8.9 
Deliver date:  
报告日期2013.8.9 
Report date： 
第 4 页 共 5 页 
 
SMPV-0.2.3-002-QA -F01 
 3、断口分析： 
      1）将裂纹人为打开，进行断口观察。断口整体形貌如图3a 所示，断口具有疲劳特征，裂纹源起始于R 
角附近，如图中红色箭头所示。图3b 为疲劳源处的放大图，无明显缺陷。 
 
 
 
 
图3  断口宏观形貌   
疲劳源 
疲劳源 
疲劳扩展区 
3a 
3b 


 
上海汽车中心实验室
SAIC Center Lab 
中国·上海·嘉定区安研路201 号 
邮编. 201804 
No. 201 Anyan Road, Jiading District,  
Shanghai, China. 
Post code :201804 
报告编号： 
Report number 
SCL-S-13-0240M 
委托者  SQE  李茗青 
Requestor： 
 委托编号 
Request number： 
送样日期2013.8.9 
Deliver date:  
报告日期2013.8.9 
Report date： 
第 5 页 共 5 页 
 
SMPV-0.2.3-002-QA -F01 
 4、将断口纵剖取样，进行金相观察，发现具体断裂位置在焊缝附近，非焊缝开裂，断裂位置无过热现象， 
见图4。 
 
 
       
 
图4  断口附近焊缝观察 
5、对失效件进行了硬度检测，因无技术标准，仅供参考。 
 
图5 
 硬度检测 
断口面 
管 嘴 
集 管 壁 
钎焊缝 
43HV0.5 
45HV0.5

File: 材料工程师/SCL-S-13-0241M-IS21-裙架-朱玲斌.pdf.md
# SCL-S-13-0241M-IS21-裙架-朱玲斌.pdf

 
上海汽车中心实验室 
中国·上海·嘉定区安研路201 号 
邮编. 201804 
 
SAIC QA Laboratory 
201 Anhong rd, Anting, Shanghai 
报告编号 
Report number 
 
SCL-S-13-0241M 
委托者: 发动机  姜钰 
Request person, dept： 
委托编号:  /  
Request number: 
送样日期:  2013.08.08 
Request date:  
报告日期:  2013.08.20 
Report date：  
第1页共7页 
 
SMPV-0.2.3-002-QA -F01 
零件号Part number 
10014106 
 零件名称 
Part name 
裙架 
Bearing ladder  
图纸日期Drawing date 
2009/09/29 
零件生产日期Part production date 
/ 
 供货商 
Supplier 
 
车型/项目Car type/project 
IS12 CN5 
阶段性报告 Interim report                结论性报告 Conclusion report          
 
Ⅰ.任务描述 Task description 
实验室受委托对裙架进行失效原因分析，失效零件具体信息如下： 
As requested, SCL has analyzed the failure of the bearing ladder. The information of the failed part is as following： 
 
零件信息：Part information 
零件名称 
Part name 
裙架 
Bearing ladder 
车制造日期 
Vehicle production date 
/ 
VIN 码 
VIN 
/ 
销售日期 
Sale date 
/ 
车辆里程数 
Car mileage 
/ 
维修站名称 
Sale agent 
/ 
失效模式描述 
Failure circumstance  
IS12CN5 发动机在同济大学进行400h 耐久台架试验，运行至220h 发生故障，裙架开裂。
IS 12CN5engine 400h durability bench test in tongji university, the bearing ladder cracked after running 220h. 
原材料信息：Raw material information 
原材料及牌号 
Raw material specification 
AlSi9Cu3 
原材料厂商 
Raw material producer 
万泰 
散件供应商 
Component supplier 
/ 
金属热处理状态 
Metal heat treatment state 
/ 
失效零件见图2：The failed part is shown in figure 2.  
 
Ⅱ. 结论与建议 Conclusions and Suggestions 
 
结论Conclusions： 
（1） 裙架的失效是由于过载导致的，两侧裂纹源分别见图4b 和5b。螺栓连接面有明显松动痕迹。The bearing 
ladder failure is due to overload, both sides crack source are respectively showed in Figure 4b and 4c. bolt 
connecting surface has obvious signs of loosening. 
（2） 材料化学成分和硬度合格，组织正常。The chemical compositions and hardness meet the requirement, the 
microstructure is normal. 
（3） 区域1 孔隙率为6.03%，最大单孔直径2.0mm；区域2 孔隙率5.99%，最大单孔直径1.8。The porosity is 5.99% 
and the largest single hole diameter is 2.0mm in region 1; The porosity is 6.03% and the largest single hole 
diameter is 1.8mm in region 2. 
 
建议Suggestions： 
（1） 检查螺栓装配工艺及台架安装。Checking  assembly process and bench installation. 
（2） 增加对零件内部孔隙率的要求.Increase the internal porosity requirement of part 
分发: 
Distribution 
  发动机 姜钰 
检验者Author 
朱玲斌 
审核Auditor 
 
批准Approver 
 
日期Date 
2013.08.20 
日期Date 
 
日期Date 
 


 
上海汽车中心实验室 
中国·上海·嘉定区安研路201 号 
邮编. 201804 
 
SAIC QA Laboratory 
201 Anhong rd, Anting, Shanghai 
报告编号 
Report number 
 
SCL-S-13-0241M 
委托者: 发动机  姜钰 
Request person, dept： 
委托编号:  /  
Request number: 
送样日期:  2013.08.08 
Request date:  
报告日期:  2013.08.20 
Report date：  
第2页共7页 
 
SMPV-0.2.3-002-QA -F01 
III. 调查结果 Investigation Results  
IS12CN5 发动机在同济大学进行400h 耐久台架试验，运行至220h 发生故障，发动机与台架变速箱壳体脱
开，机体裙架开裂、飞轮齿圈脱落、排气歧管和排气管断裂。送检的为裙架及其断件。图1 为发动机总成的数模
图，从中可以看出各构件之间的相互关系，虚线位置为台架与变速箱壳体、裙架、油底壳连接的七个螺栓孔。图
2 为失效的裙架构件，裙架用于固定的的两侧均断裂，分别命名为A 侧断件和B 侧断件。图3 为总成失效时，
其余组件形态照片，从中可以看出，变速箱壳体一侧螺栓孔断开，螺栓孔完全磨损，油底壳螺栓连接部位全部断
开，齿圈出现松动，一侧向里，一侧向外。 
 
 
 
 
 
图1  变速箱总成数模图 
图2   失效裙架 
图3  总成失效照片 
 
断口分析 
A 侧断口 
图4 为A 侧断件不同方位及断口微观形貌图。图4a 为A 侧断口的宏观形貌，一侧有异常磨损的痕迹，如
图中黑色箭头所示，该痕迹明显比较粗糙，结合齿圈圆周方向的异常磨损痕迹，可以认为该痕迹为齿圈磨损导致。
图4b 为断口的微观形貌图，从图中可以看出两条边的断口均呈现轻微的人字形痕迹，人字形尖端指向裂纹源方
向，呈脆性断裂的特性，断口上未见明显缺陷。图4c 为裙架A 侧结合面的形貌，从图中可以看出有明显异常的
攒动的痕迹，并且该面局部位置比较光亮，边角的磨损量较大，说明试验过程中螺栓连接松动较大，结合面在试
验过程中经历了反复磨损。 
A 侧断件 
B 侧断件 
变速箱壳体 
飞轮 
齿圈 
油壳体 
裙架 
裙架连接孔 


 
上海汽车中心实验室 
中国·上海·嘉定区安研路201 号 
邮编. 201804 
 
SAIC QA Laboratory 
201 Anhong rd, Anting, Shanghai 
报告编号 
Report number 
 
SCL-S-13-0241M 
委托者: 发动机  姜钰 
Request person, dept： 
委托编号:  /  
Request number: 
送样日期:  2013.08.08 
Request date:  
报告日期:  2013.08.20 
Report date：  
第3页共7页 
 
SMPV-0.2.3-002-QA -F01 
 
 
 
（a）  A 侧断口宏观形貌 
（b）  A 侧断口微观形貌 
（c）  A 侧断件结合面形貌 
图4  A 侧断件不同形貌及微观图 
B 侧断口 
图5 为B 侧断件不同方位形貌及断口微观形貌图。其中，图5a 为B 侧断口的宏观形貌，其侧面有异常痕
迹，如图中黑色箭头所示，经了解为拆卸时切割所致。图5b 为断口的微观形貌图，从图中可以看出两条边的断
口均呈现人字形痕迹，人字纹尖端指向为裂纹源，呈脆性断裂的特性，断口上未见明显缺陷。图5c 为裙架B 侧
结合面的形貌，从图中可以看出有一些异常压痕及攒动的痕迹，结合面比较光亮，可能是相互摩擦导致的。这些
迹象表明在整个试验过程中，该位置螺栓已经松动，但松动量可能不大。 
 
 
（a）  B 侧断口宏观形貌图 
（b）  B 侧断口微观形貌图 
异常位置 
异常磨痕 
裂纹源 
裂纹源 
裂纹源 
裂纹源 


 
上海汽车中心实验室 
中国·上海·嘉定区安研路201 号 
邮编. 201804 
 
SAIC QA Laboratory 
201 Anhong rd, Anting, Shanghai 
报告编号 
Report number 
 
SCL-S-13-0241M 
委托者: 发动机  姜钰 
Request person, dept： 
委托编号:  /  
Request number: 
送样日期:  2013.08.08 
Request date:  
报告日期:  2013.08.20 
Report date：  
第4页共7页 
 
SMPV-0.2.3-002-QA -F01 
 
（c）  B 侧断口结合面形貌图 
图5  B 侧断件不同形貌及微观图 
齿圈 
图6 为拆解下来的齿圈的形貌，图6b~6d 图分别为齿圈三个局部位置的形貌，从图6d 中可以看出，齿圈局
部出现明显的磨损，而图6b 和6c 却没有明显磨损痕迹。从图6d 齿圈的磨损痕迹及圆滑程度来看，从发生磨损
到失效应该时间较短，这与A 侧断口上明显粗糙的磨损痕迹相一致。正常装配后裙架端面与齿圈面平行，根据
数模计算，裙架端面与齿圈间距为3.9mm，当由于异常原因导致齿圈发生偏转，齿圈与裙架一侧断面不再平行，
发生相互干涉。 
 
 
 （a）  齿圈全貌图 
（b）   区域1 
（c）  区域2 
（d）   区域3 
图6   齿圈形貌图 
孔隙率 
取样面 


 
上海汽车中心实验室 
中国·上海·嘉定区安研路201 号 
邮编. 201804 
 
SAIC QA Laboratory 
201 Anhong rd, Anting, Shanghai 
报告编号 
Report number 
 
SCL-S-13-0241M 
委托者: 发动机  姜钰 
Request person, dept： 
委托编号:  /  
Request number: 
送样日期:  2013.08.08 
Request date:  
报告日期:  2013.08.20 
Report date：  
第5页共7页 
 
SMPV-0.2.3-002-QA -F01 
 
（1） 材料测试  Material Test Results 
材料的检测结果如表1所示。由表可以看出： 
（1） 材料化学成分和硬度合格； 
（2） 区域1孔隙率为6.03%，最大单孔直径2.0mm；区域2孔隙率5.99%，最大单孔直径1.8。 
（3） 组织为白色块状初生a固溶体+条状的共晶Si+少量灰色块状初晶Si 
表1  材料检测结果(1) 
序号 
No. 
测试项目 
Test item 
额定值 
Requirement 
试验结果 
Test result 
评价 Evaluation 
合格 
OK 
不合格 
Not OK 
1 
成分 
Chemical components 
AlSi9Cu3 
 
 
 
 
Si 
8.0~11.0 
10.9 
× 
 
Fe 
≤1.2 
0.727 
× 
 
Cu 
2.0~3.5 
2.668 
× 
 
Mn 
0.1~0.5 
0.255 
× 
 
Mg 
0.1~0.5 
0.292 
× 
 
Cr 
≤0.15 
0.033 
× 
 
Ni 
≤0.3 
0.043 
× 
 
Zn 
≤1.2 
0.618 
× 
 
Pb 
≤0.2 
0.026 
× 
 
Sn 
≤0.1 
0.0020 
× 
 
Ti 
≤0.15 
0.039 
× 
 
2 
硬 度 
Hardness 
HBW≥80 
（HB5/250） 
HB5/250： 89,90,87 
× 
 
3 
孔隙率 
Porosity 
/ 
区域1： 
孔隙率 ：6.03% 
/ 
 
最大孔洞：2.0mm 
/ 
 
区域2： 
孔隙率 ：5.99% 
/ 
 
最大孔洞：1.8mm 
/ 
 
4 
微观组织 
Microstructure 
/ 
白色块状初生a 固溶体+条状的
共晶Si+少量灰色块状初生Si 
/ 
 
注：（1）表中合格标准根据DIN EN 1725-1986； 
 


 
上海汽车中心实验室 
中国·上海·嘉定区安研路201 号 
邮编. 201804 
 
SAIC QA Laboratory 
201 Anhong rd, Anting, Shanghai 
报告编号 
Report number 
 
SCL-S-13-0241M 
委托者: 发动机  姜钰 
Request person, dept： 
委托编号:  /  
Request number: 
送样日期:  2013.08.08 
Request date:  
报告日期:  2013.08.20 
Report date：  
第6页共7页 
 
SMPV-0.2.3-002-QA -F01 
图7  失效件孔隙率 
区域1 
区域2 


 
上海汽车中心实验室 
中国·上海·嘉定区安研路201 号 
邮编. 201804 
 
SAIC QA Laboratory 
201 Anhong rd, Anting, Shanghai 
报告编号 
Report number 
 
SCL-S-13-0241M 
委托者: 发动机  姜钰 
Request person, dept： 
委托编号:  /  
Request number: 
送样日期:  2013.08.08 
Request date:  
报告日期:  2013.08.20 
Report date：  
第7页共7页 
 
SMPV-0.2.3-002-QA -F01 
图8   失效件金相组织

File: 材料工程师/SCL-S-13-0242M 安全带导向件-IP22.pdf.md
# SCL-S-13-0242M 安全带导向件-IP22.pdf

 
上海汽车中心实验室
(SAIC Center Lab) 
中国·上海·嘉定区安研路201 号 
邮编. 201804 
No. 201 Anyan Road, Jiading District,  
Shanghai, China. 
Post code :200433 
报告编号：Report number 
SCL-S-13-0242M 
委托者Requestor：於骞 
送样日期Deliver date：2013.08.12 
报告日期Report date：2013.08.22 
第 1 页 共 4 页 
Page 1 of 4  
 
零件号 
Part number 
33058063 
零件名称 
Part name 
安全带导向套 
Seat belt fairlead 
图纸日期 
Drawing date  
/ 
零件生产日期 
Production date 
/ 
供货商 
Supplier 
天合 
TRW 
车型/项目 
Car type/project 
IP 22  
 
   阶段性报告  Stage report        结论性报告 Conclusion report           测试报告 Test report 
Ⅰ.任务描述 Task description 
实验室受委托对安全带导向套进行失效原因分析，失效零件具体信息如下： 
As requested, QA lab has analyzed the invalid cause of seat belt fairlead, and the information of invalid part is shown 
as following： 
零件信息：Part information 
零件名称 
Part name 
安全带导向套 
Seat belt fairlead 
制造日期 
Production date 
/ 
VIN 码 
VIN number 
/ 
销售日期 
Sale date 
/ 
车辆里程数 
Car mileage 
10 km 
销售商 
Sale agent 
/ 
失效模式描述 
Invalid situation 
description 
安全带导向套断裂 
Seat belt fairlead fractured. 
原材料信息：Raw material information 
原材料及牌号 
Raw material 
and trademark 
POM  
Delrin P100 
原材料厂商 
Raw material producer 
Dupont 
散件供应商 
Part supplier 
/ 
金属热处理状态 
Metal heat treatment state 
/ 
失效零件见图1：The invalid part is shown in Fig 1.  
Ⅱ. 结论与建议 Conclusions and suggestions 
结论： 1. 失效件受外力导致断裂。 
2．零件材料符合技术要求。 
Conclusions:  1. Foreign force made failure part fracture. 
2. Material performance of part conformed to requirements.        
建议： 1. 在物流、装配等环节加强对零件的保护。 
       2. 在零件拐角处增加倒角。 
Suggestions: 1. Protection to the part should be improved during logistics, assembly, etc..  
           2. Chamfer angle should be added at corner of part. 
   
分发： 
Dispenser 
於骞 
检验者： 
Identifier 
狄春峰 
审核： 
Auditor 
 
批准： 
Approver 
 
日期： 
Date 
2013.08.22 
日期： 
Date 
 
日期： 
Date 
 


 
上海汽车中心实验室
(SAIC Center Lab) 
中国·上海·嘉定区安研路201 号 
邮编. 201804 
No. 201 Anyan Road, Jiading District,  
Shanghai, China. 
Post code :200433 
报告编号：Report number 
SCL-S-13-0242M 
委托者Requestor：於骞 
送样日期Deliver date：2013.08.12 
报告日期Report date：2013.08.22 
第 2 页 共 4 页 
Page 2 of 4  
 
v 
 
图1 失效件 
Fig.1 Failure part 
III. 测试结果 Test Results  
序号 
No. 
试验项目 
Test item 
额定值 
Requirement 
试验结果 
Test result 
评价 Evaluation 
第一次 
第二次 
合格 
qualified 
不合格 
unqualified 
I 
失效件 
 
 
1 
红外（GB/T6040-2002） 
Infrared Spectroscopy 
POM 
POM 
× 
 
2 
熔点（GB/T19466.3-2006） 
Melting point (℃) 
178±5 
178 
× 
 
3 
焓值（GB/T19466.3-2006） 
Enthalpy (J/g) 
/ 
148 
159 
× 
 
II 
新件 
 
 
1 
红外（GB/T6040-2002） 
Infrared Spectroscopy 
POM 
POM 
× 
 
2 
熔点（GB/T19466.3-2006） 
Melting point (℃) 
178±5 
177 
× 
 
3 
焓值（GB/T19466.3-2006） 
Enthalpy (J/g) 
/ 
138 
149 
× 
 
III 
粒料 
 
 
1 
红外（GB/T6040-2002） 
Infrared Spectroscopy 
POM 
POM 
× 
 
2 
熔点（GB/T19466.3-2006） 
Melting point (℃) 
178±5 
178 
× 
 
3 
焓值（GB/T19466.3-2006） 
Enthalpy (J/g) 
/ 
139 
158 
× 
 
小结：零件材料符合技术要求。 


 
上海汽车中心实验室
(SAIC Center Lab) 
中国·上海·嘉定区安研路201 号 
邮编. 201804 
No. 201 Anyan Road, Jiading District,  
Shanghai, China. 
Post code :200433 
报告编号：Report number 
SCL-S-13-0242M 
委托者Requestor：於骞 
送样日期Deliver date：2013.08.12 
报告日期Report date：2013.08.22 
第 3 页 共 4 页 
Page 3 of 4  
 
Ⅳ. 宏观分析 Macroscopic observation 
 
 
失效件断口如图2 所示。断口呈脆断特征，系零件受外力超过零件符合导致断裂。 
 
图2 失效件断口 
Fig. 2 Fracture of failure part 
 
对零件进行失效模拟试验，徒手使用较小的力即可以使得零件断裂，断裂位置和断口与失效件
类似，如图3。 
 
图3 失效模拟 
Fig. 3 Crash simulation  
 
 
 
 
 
 
 
 


 
上海汽车中心实验室
(SAIC Center Lab) 
中国·上海·嘉定区安研路201 号 
邮编. 201804 
No. 201 Anyan Road, Jiading District,  
Shanghai, China. 
Post code :200433 
报告编号：Report number 
SCL-S-13-0242M 
委托者Requestor：於骞 
送样日期Deliver date：2013.08.12 
报告日期Report date：2013.08.22 
第 4 页 共 4 页 
Page 4 of 4  
 
 
 
综合以上可以发现零件断裂位置都集中在零件拐角处，而零件拐角处呈直角，导致该位置应力
集中，容易发生断裂。建议在该处增加倒角，分散应力，从而增加零件拐角处的强度。在物流和装
配等环节加强对零件该部位的保护。 
 
 
图4 零件 
Fig. 4 Part

File: 材料工程师/SCL-S-13-0243M.pdf.md
# SCL-S-13-0243M.pdf

 
上海汽车中心实验室
SAIC Center Lab 
中国·上海·嘉定区安研路201 号 
邮编. 201804 
No. 201 Anyan Road, Jiading District,  
Shanghai, China. 
Post code :201804 
报告编号： 
Report number 
SCL-S-13-0243M 
委托者  EN  李广卫 
Requestor： 
 委托编号 
Request number： 
送样日期2013.8.14 
Deliver date:  
报告日期2013.8.16 
Report date： 
第 1 页 共 7 页 
 
SMPV-0.2.3-002-QA -F01 
零件号 
Part number 
30050446 
 零件名称 
Part name 
气门弹簧 
Valve Spring 
图纸日期 
Drawing date  
2011.12.26 
零件生产日期 
Production date 
2013.2.28 
 供货商 
Supplier 
慕贝尔 
Mubea 
车型/项目 
Car type/project 
NLE 
 
阶段性报告  Stage report        结论性报告 Conclusion report 
Ⅰ.任务描述 Task description 
     实验室受委托对气门弹簧进行失效原因分析，失效零件具体信息如下： 
As requested, QA lab has analyzed the failure cause of the Valve Spring, and the information of failed part is shown 
as following： 
零件信息：Part information  
零件名称 
Part name 
气门弹簧 
Valve Spring 
制造日期 
Production date 
2013.2.28 
发动机号码 
engine no 
NLE 2.0NA F299# 
失效日期 
Incident date 
2013.8.10 
车辆里程数 
Car mileage 
/ 公里 (km) 
失效地点 
Location 
上内所 
失效模式描述 
Failure circumstance 
description 
在上内所做800H 高速耐久 6500RPM ，运行342H 时气门弹簧断裂（排气侧8#）。 
原材料信息：Raw material information 
原材料及牌号 
Raw material specification 
OTEVA-75 
原材料厂商 
Raw material producer 
加普藤 
散件供应商 
Component supplier 
/ 
金属热处理状态 
Metal heat treatment state 
/ 
 
Ⅱ. 结论与建议 Conclusions and suggestions 
 
结论Conclusions： 
1、 失效件是由于弹簧次表面的大颗粒非金属夹杂物引起的疲劳断裂。 
Failure for the part belongs to fatigue fracture, due to the large non-metallic inclusions in second surface. 
2、 零件的材料性能符合技术要求。 
The material properties of parts meet the technical requirements. 
建议Suggestions： 
1、 加强原材料质量控制。 
To strengthen the quality control for raw materials. 
 
      分发： 
Distribution 
EN  李广卫 
检验者： 
Author 
白云岭   
Bai Yunling 
审核： 
Auditor 
 
批准： 
Approver 
 
日期： 
Date 
2013.8.16 
日期： 
Date 
 
日期： 
Date 
 


 
上海汽车中心实验室
SAIC Center Lab 
中国·上海·嘉定区安研路201 号 
邮编. 201804 
No. 201 Anyan Road, Jiading District,  
Shanghai, China. 
Post code :201804 
报告编号： 
Report number 
SCL-S-13-0243M 
委托者  EN  李广卫 
Requestor： 
 委托编号 
Request number： 
送样日期2013.8.14 
Deliver date:  
报告日期2013.8.16 
Report date： 
第 2 页 共 7 页 
 
SMPV-0.2.3-002-QA -F01 
III. 测试结果 Test Results  
1、 失效件实物形貌：断裂位置位于气门弹簧小头端的第二圈处，见图1。    
 
 
图1 失效件实物形貌 
 
 
失效件 
新零件 


 
上海汽车中心实验室
SAIC Center Lab 
中国·上海·嘉定区安研路201 号 
邮编. 201804 
No. 201 Anyan Road, Jiading District,  
Shanghai, China. 
Post code :201804 
报告编号： 
Report number 
SCL-S-13-0243M 
委托者  EN  李广卫 
Requestor： 
 委托编号 
Request number： 
送样日期2013.8.14 
Deliver date:  
报告日期2013.8.16 
Report date： 
第 3 页 共 7 页 
 
SMPV-0.2.3-002-QA -F01 
3、断口分析： 
   1）断口宏观形貌，整个断口可分为3 个区域，A 区为断裂起始区域；B 区为瞬断区，该区域为沿线才轧制方 
向撕开的区域；C 区为终端区（即剪切唇）如图2a 所示。 
   2）将A 区放大观察，该区域具有疲劳特征，疲劳源位于断口的次表面，见图2b。 
 
 
图2  断口宏观形貌 
疲劳源 
疲劳扩展区 
2a 
A 
C 
B 
2b 


 
上海汽车中心实验室
SAIC Center Lab 
中国·上海·嘉定区安研路201 号 
邮编. 201804 
No. 201 Anyan Road, Jiading District,  
Shanghai, China. 
Post code :201804 
报告编号： 
Report number 
SCL-S-13-0243M 
委托者  EN  李广卫 
Requestor： 
 委托编号 
Request number： 
送样日期2013.8.14 
Deliver date:  
报告日期2013.8.16 
Report date： 
第 4 页 共 7 页 
 
SMPV-0.2.3-002-QA -F01 
3)使用扫描电镜对断口进行微观观察：裂纹源起始于断口次表面的凹坑，距离断口表面约297.5um(图 3a)，凹 
坑大小为72.96um×24.87um(图 3b)。对凹坑进行EDX 分析，结果显示凹坑内含有大量Si、O、Al 元素（图 
4），这些元素的含量大大超出了该种钢丝正常的含量，可以判断是由钢丝冶炼过程引入的非金属夹杂物。根据 
该种材料的技术要求：钢丝中非金属夹杂物的尺寸大于15um 是不允许有的。  
 
 
图3 疲劳源微观形貌    SEM 
2
4
6
8
10
keV
0
20
40
60
80
100
 cps/eV
 Fe 
 Fe 
 Si 
 O 
 Mn 
 Mn 
 Al 
 Ca 
Ca 
 S 
 
目标 2998 
日期：8/15/2013 9:34:52 AM 高压：25.0kV 脉冲：58.80kcps 
 
El AN  Series  unn. C norm. C Atom. C Error (1 Sigma) 
               [wt.%]  [wt.%]  [at.%]          [wt.%] 
----------------------------------------------------- 
Fe 26 K-series  64.02   66.33   46.36            1.66 
Si 14 K-series  15.54   16.10   22.38            0.70 
O  8  K-series   9.00    9.33   22.75            1.19 
Mn 25 K-series   4.29    4.45    3.16            0.14 
Al 13 K-series   3.37    3.50    5.06            0.20 
Ca 20 K-series   0.27    0.28    0.27            0.03 
S  16 K-series   0.02    0.02    0.03            0.03 
----------------------------------------------------- 
        Total:  96.53  100.00  100.00 
图4 疲劳源EDX 分析    SEM 


 
上海汽车中心实验室
SAIC Center Lab 
中国·上海·嘉定区安研路201 号 
邮编. 201804 
No. 201 Anyan Road, Jiading District,  
Shanghai, China. 
Post code :201804 
报告编号： 
Report number 
SCL-S-13-0243M 
委托者  EN  李广卫 
Requestor： 
 委托编号 
Request number： 
送样日期2013.8.14 
Deliver date:  
报告日期2013.8.16 
Report date： 
第 5 页 共 7 页 
 
SMPV-0.2.3-002-QA -F01 
 
4）使用扫描电镜对A 区的疲劳扩展区进行微观观察，该区域具有明显的疲劳特征，见图5。 
 
图5  疲劳扩展区微观形貌  SEM 
二、材料分析： 
附表1 
 
 序
号 
试验项目 
额定值 
试验结果 
评价 
合格 
不合格 
1 
化学成分/ 
OTEVA-75 
 
 
 
 
 
C 
0.55-0.70 
0.60    1 
X 
 
 
Si 
1.2-1.6 
1.36    1 
X 
 
 
Mn 
0.50-0.80 
0.63    1 
X 
 


 
上海汽车中心实验室
SAIC Center Lab 
中国·上海·嘉定区安研路201 号 
邮编. 201804 
No. 201 Anyan Road, Jiading District,  
Shanghai, China. 
Post code :201804 
报告编号： 
Report number 
SCL-S-13-0243M 
委托者  EN  李广卫 
Requestor： 
 委托编号 
Request number： 
送样日期2013.8.14 
Deliver date:  
报告日期2013.8.16 
Report date： 
第 6 页 共 7 页 
 
SMPV-0.2.3-002-QA -F01 
 
P 
≤0.020 
0.015    1 
X 
 
 
S 
≤0.020 
0.011    1 
X 
 
 
Cr 
0.50-0.70 
0.65    1 
X 
 
 
V 
0.008-0.18 
0.096    1 
X 
 
 
Cu 
≤0.15 
0.031    1 
X 
 
 
Ti 
≤0.10 
＜0.001    1 
X 
 
 
Al 
≤1.00 
＜0.001    1 
X 
 
2 
失效件 
 
 
 
 
2.1 
芯部硬度/HN 
553-593HV10 
558 
X 
 
2.2 
表面脱碳层深度 
≤18um 
(3.6MA25)( 半脱碳层
深度≤0.5%D) 
0 
（图6） 
X 
 
2.3 
非金属夹杂物 
/ 
D0.5 
(图7) 
/ 
 
2.4 
金相组织 
回火马氏体 
回火马氏体（回火屈氏体组织） 
（图 8） 
X 
 
3 
新零件 
 
 
 
 
3.1 
芯部硬度/HN 
553-593HV10 
575、574、574 
X 
 
3.2 
表面脱碳层深度 
≤18um 
(3.6MA25)( 半脱碳层
深度≤0.5%D) 
0 
（图9） 
X 
 
3.3 
非金属夹杂物 
/ 
D0.5 
(图10) 
/ 
 
3.4 
金相组织 
回火马氏体 
回火马氏体（回火屈氏体组织） 
（图 11） 
X 
 
1、技术要求和实测值均为供应商提供。 
 
 
图6 失效件表面脱碳  4%硝酸酒精 100X                 图7 失效件非金属夹杂物   100X 


 
上海汽车中心实验室
SAIC Center Lab 
中国·上海·嘉定区安研路201 号 
邮编. 201804 
No. 201 Anyan Road, Jiading District,  
Shanghai, China. 
Post code :201804 
报告编号： 
Report number 
SCL-S-13-0243M 
委托者  EN  李广卫 
Requestor： 
 委托编号 
Request number： 
送样日期2013.8.14 
Deliver date:  
报告日期2013.8.16 
Report date： 
第 7 页 共 7 页 
 
SMPV-0.2.3-002-QA -F01 
 
 
图8 失效件金相组织  4%硝酸酒精 500X 
 
 
图9 新零件表面脱碳  4%硝酸酒精 100X                 图10 新零件非金属夹杂物   100X 
 
 
 
图11 新零件金相组织  4%硝酸酒精 500X 
 
纵向 
横向
