Repository: kujaxr/obsidian-vault

File: 材料工程师/SCL-S-13-0244M AP13后桥.pdf.md
# SCL-S-13-0244M AP13后桥.pdf

 
上海汽车中心实验室 
中国·上海·嘉定区安研路201 号 
邮编. 201804 
 
SAIC QA Laboratory 
201 Anhong rd, Anting, Shanghai 
报告编号 
Report number 
 
SCL-S-13-0244M 
委托者: SQE 童俊 
Request person, dept： 
委托编号:  /  
Request number: 
送样日期:  2013.08.12 
Request date:  
报告日期:  2013.08.21 
Report date：  
第1页共9页 
 
SMPV-0.2.3-002-QA -F01 
零件号Part number 
50016231 
零件名称 
Part name 
扭转梁 
Rear torsion beam 
图纸日期Drawing date 
/ 
零件生产日期Part production date 
/ 
供货商 
Supplier 
SHAC 
车型/项目Car type/project 
AP13 
阶段性报告 Interim report                结论性报告 Conclusion report          
 
Ⅰ.任务描述 Task description 
实验室受委托对开裂扭转梁进行失效原因分析，失效零件具体信息如下： 
As requested, SCL has analyzed the failure of rear torsion beam. The information of the failed part is as following： 
零件信息：Part information 
零件名称 
Part name 
扭转梁 
Rear torsion beam 
车制造日期 
Vehicle production date 
/ 
VIN 码 
VIN 
LSJA16E64DG990311 
销售日期 
Sale date 
/ 
车辆里程数 
Car mileage 
车辆试验里程14475km，进程
48.89% 
试验基地 
Test location 
广德试验场 
失效模式描述 
Failure circumstance  
2013.7.30，气温38℃，广德试验场AP13 NSE PLU-SIMU-G5+试验车A13SIV005 在
例行检查时发现，后扭转梁右侧开裂，裂纹长度约15mm；2013.7.30, 38℃, AP13 NSE 
PLU-SIMU-G5+vehicle A13SIV005 was found the beam ASM-RR SUSP EQLZR cracked. The crack 
length was about 15mm. 
原材料信息：Raw material information 
原材料及牌号 
Raw material specification 
SAPH440 
原材料厂商 
Raw material producer 
上海宝钢 
散件供应商 
Component supplier 
/ 
金属热处理状态 
Metal heat treatment state 
/ 
失效零件见图1：The failed part is shown in figure 1.  
Ⅱ. 结论与建议 Conclusions and Suggestions 
结论Conclusions： 
1. 扭转梁是由于疲劳而开裂的，裂纹起源于高应力区表面凹坑处，其开裂原因：①局部应力过大，②扭转梁表
面的凹坑诱导裂纹萌生，最终裂纹扩展，发生失效，而扭转梁表面的凹坑可能与喷丸过程有关；Rear torsion beam 
was broken by fatigue. The crack source was at the steel pit of the inner surface. The reason of cracking was: ①the local 
stress was large, ②The crack initiated from the steel pit ,then the crack propagated. The steel pit of the inner surface may 
be related with the shot peening. 
2. 扭转梁材质正常；The material of rear torsion beam was normal. 
 
建议Suggestions： 
1. 供应商加强控制喷丸工艺，改善工件表面喷丸质量；Supplier constrol the shot peening process and improve the 
surface quality. 
2. 建议工程校核开裂部位实际应力载荷；Check actual stress at crack region. 
 
分发: 
Distribution 
SQE 童俊 
检验者Author 
薛 喜 才 
审核Auditor 
 
批准Approver 
 
日期Date 
2013.08.21 
日期Date 
 
日期Date 
 


 
上海汽车中心实验室 
中国·上海·嘉定区安研路201 号 
邮编. 201804 
 
SAIC QA Laboratory 
201 Anhong rd, Anting, Shanghai 
报告编号 
Report number 
 
SCL-S-13-0244M 
委托者: SQE 童俊 
Request person, dept： 
委托编号:  /  
Request number: 
送样日期:  2013.08.12 
Request date:  
报告日期:  2013.08.21 
Report date：  
第2页共9页 
 
SMPV-0.2.3-002-QA -F01 
III. 调查结果 Investigation Results  
后桥开裂位置如图1 所示。由图可见： 
 
后扭转梁右侧本体开裂，裂纹长度约15mm，开裂位置与之前报告SCL-S-13-0215M 开裂位置相同，裂
纹位置处于扭转梁高应力区，易于发生失效；同时后扭转梁右侧弹簧盘与本体处焊缝也出现开裂，但
并未扩展，现主要对扭转梁本体开裂做分析； 
 
扭转梁内表面有许多麻点状凹坑，凹坑近似圆形，直径约1mm，该凹坑处易于应力集中； 
  
 
 
 
 
 
 
 
 
 
 
 
 
 
 
 
 
 
 
 
 
 
 
 
 
 
 
 
 
 
 
 
 
 
 
图1   失效件开裂位置 
扭转梁本体开裂 
右侧弹簧盘与本体出焊缝处 


 
上海汽车中心实验室 
中国·上海·嘉定区安研路201 号 
邮编. 201804 
 
SAIC QA Laboratory 
201 Anhong rd, Anting, Shanghai 
报告编号 
Report number 
 
SCL-S-13-0244M 
委托者: SQE 童俊 
Request person, dept： 
委托编号:  /  
Request number: 
送样日期:  2013.08.12 
Request date:  
报告日期:  2013.08.21 
Report date：  
第3页共9页 
 
SMPV-0.2.3-002-QA -F01 
断口分析Fracture surface analysis 
断口低倍形貌如图2 所示。由图可见，典型的疲劳断裂，裂纹起源于高应力区内表面一处凹坑(凹坑深度约
为0.1mm×长度约为1.3mm)，凹坑距离落料面约2.0mm； 
 
 
 
 
 
 
 
 
 
 
 
 
 
 
 
 
 
 
 
 
 
 
 
 
 
 
 
 
 
 
 
 
 
 
 
 
 
图2   断口形貌 
 
(b) 
裂纹源 
外
侧 
内
侧 
落料面 
裂纹源 
裂纹源 
落料面 
扭转梁内表面 
断口 


 
上海汽车中心实验室 
中国·上海·嘉定区安研路201 号 
邮编. 201804 
 
SAIC QA Laboratory 
201 Anhong rd, Anting, Shanghai 
报告编号 
Report number 
 
SCL-S-13-0244M 
委托者: SQE 童俊 
Request person, dept： 
委托编号:  /  
Request number: 
送样日期:  2013.08.12 
Request date:  
报告日期:  2013.08.21 
Report date：  
第4页共9页 
 
SMPV-0.2.3-002-QA -F01 
外观检验 Appearance observed 
对失效件裂纹源区及其附近区域外观检验，形貌如图3 所示，由图可见： 
 
裂纹源附近区域存在许多的凹坑，其形态近似圆形或椭圆形，凹坑最大尺寸可达1mm 以上，与图1 
所示的麻点状凹坑相似。由于扭转梁内侧属于高应力区，这些凹坑的存在会导致其可能发生疲劳开裂； 
 
裂纹源附近扭转梁棱边较粗糙，有可能导致裂纹过早萌生；  
 
对图3 所示裂纹源区及附近金相检验。图4 为裂纹源处微观组织，可见凹坑边界晶粒由于受到外力作 
用有变形； 
 
图5-图6 为裂纹源附近处凹坑微观组织。有图可见，凹坑边界晶粒明显变形，与裂纹源处形态相似； 
在凹坑边界已有裂纹萌生；同时凹坑处电泳漆随着凹坑形态而变化，可知，这些凹坑在电泳漆之前就已经
存在； 
 
 
 
 
 
 
 
 
 
 
 
 
 
 
 
 
 
 
 
 
 
 
 
 
 
 
 
 
 
 
 
图3  裂纹源附近外观 
裂
纹
源 
落料面 
断
口 
裂
纹
源 
凹坑 


 
上海汽车中心实验室 
中国·上海·嘉定区安研路201 号 
邮编. 201804 
 
SAIC QA Laboratory 
201 Anhong rd, Anting, Shanghai 
报告编号 
Report number 
 
SCL-S-13-0244M 
委托者: SQE 童俊 
Request person, dept： 
委托编号:  /  
Request number: 
送样日期:  2013.08.12 
Request date:  
报告日期:  2013.08.21 
Report date：  
第5页共9页 
 
SMPV-0.2.3-002-QA -F01 
 
 
 
 
 
 
 
 
 
 
 
 
 
 
 
 
 
 
 
 
 
 
 
 
 
 
 
 
 
 
 
 
 
 
 
 
 
 
 
 
 
图4  裂纹源微观组织 (a)低倍组织；(b)高倍组织 
(a) 
(b) 
裂纹源 


 
上海汽车中心实验室 
中国·上海·嘉定区安研路201 号 
邮编. 201804 
 
SAIC QA Laboratory 
201 Anhong rd, Anting, Shanghai 
报告编号 
Report number 
 
SCL-S-13-0244M 
委托者: SQE 童俊 
Request person, dept： 
委托编号:  /  
Request number: 
送样日期:  2013.08.12 
Request date:  
报告日期:  2013.08.21 
Report date：  
第6页共9页 
 
SMPV-0.2.3-002-QA -F01 
 
 
 
 
 
 
 
 
 
 
 
 
 
 
 
 
 
 
图5  裂纹源附近凹坑处微观组织 
 
 
 
 
 
 
 
 
 
 
 
 
 
 
 
 
 
 
 
 
 
 
图6 裂纹源附近凹坑微观组织 
(b) 
图5 
图6 
微裂纹扩展 
切片金相观察，见图6 


 
上海汽车中心实验室 
中国·上海·嘉定区安研路201 号 
邮编. 201804 
 
SAIC QA Laboratory 
201 Anhong rd, Anting, Shanghai 
报告编号 
Report number 
 
SCL-S-13-0244M 
委托者: SQE 童俊 
Request person, dept： 
委托编号:  /  
Request number: 
送样日期:  2013.08.12 
Request date:  
报告日期:  2013.08.21 
Report date：  
第7页共9页 
 
SMPV-0.2.3-002-QA -F01 
失效件其他区域金相检验，见图7。由图可见，扭转梁内表面、外表面晶粒均有变形，同时对其硬度测试
发现边界处比基体硬度值偏高，结合扭转梁工艺可知，其表面凹坑可能与喷丸工艺有关，喷丸强度过高、
或时间过长所致；图8 为喷丸正常件的微观组织，经过喷丸处理后样品表面晶粒变化不明显。 
 
 
 
 
 
 
 
 
 
 
 
 
 
 
 
 
 
 
 
 
 
 
 
 
 
 
 
 
 
 
 
 
 
 
 
 
 
 
图7   失效件微观组织  
外
侧 
内
侧 
落料面 


 
上海汽车中心实验室 
中国·上海·嘉定区安研路201 号 
邮编. 201804 
 
SAIC QA Laboratory 
201 Anhong rd, Anting, Shanghai 
报告编号 
Report number 
 
SCL-S-13-0244M 
委托者: SQE 童俊 
Request person, dept： 
委托编号:  /  
Request number: 
送样日期:  2013.08.12 
Request date:  
报告日期:  2013.08.21 
Report date：  
第8页共9页 
 
SMPV-0.2.3-002-QA -F01 
 
 
 
 
 
 
 
 
 
 
 
 
 
 
 
 
 
 
 
 
 
 
 
 
 
 
 
 
 
 
 
 
 
 
 
 
 
图8   喷丸处理正常件微观组织  
 
 
 
 
电泳漆 


 
上海汽车中心实验室 
中国·上海·嘉定区安研路201 号 
邮编. 201804 
 
SAIC QA Laboratory 
201 Anhong rd, Anting, Shanghai 
报告编号 
Report number 
 
SCL-S-13-0244M 
委托者: SQE 童俊 
Request person, dept： 
委托编号:  /  
Request number: 
送样日期:  2013.08.12 
Request date:  
报告日期:  2013.08.21 
Report date：  
第9页共9页 
 
SMPV-0.2.3-002-QA -F01 
材料测试 Material test 
材料测试结果，见表1。扭转梁材质无异常：化学成分符合要求，金相及芯部硬度正常，但由于扭转梁表面晶粒
变形，导致表面硬度高于正常值； 
表1  材料检测结果 
 
 
 
 
 
 
 
 
 
 
 
 
 
 
 
 
 
 
 
 
 
 
 
 
序号 
No 
测试项目 
Test item 
额定值 
Requireme
nt 
试验结果 
Test result 
评价 
Evaluation 
合格
OK 
不合格 
Not OK 
1.1 
失效件化学成分 
Chemical Components 
SAPH440 
Q/BQB 
310-2009 
/ 
/ 
 
C:≤0.21 
0.050 
× 
 
Si:≤0.30 
0.010 
× 
 
Mn:≤1.50 
1.126 
× 
 
P:≤0.030 
0.016 
× 
 
S:≤0.025 
0.0099 
× 
 
Alt:≥0.010 
0.058 
× 
 
1.2 
失效件 
芯部硬度HV1 
Core hardness 
/ 
159 
152 
157 
/ 
 
表面硬度HV0.3 
Surface hardness 
/ 
171 
171 
164 
/ 
 
1.3 
微观组织 
Microstructure 
/ 
铁素体+少量珠光体 
/ 
 
2.1 
喷丸正
常件 
芯部硬度 
Core hardness 
/ 
152 
156 
153 
/ 
 
表面硬度 
Surface hardness 
/ 
149 
152 
149 
/ 
 
外
侧

File: 材料工程师/SCL-S-13-0245M AP12 1.5T 冷却水管破裂.pdf.md
# SCL-S-13-0245M AP12 1.5T 冷却水管破裂.pdf

 
上海汽车中心实验室 
SAIC Center Lab 
中国·上海·嘉定区安研路201 号 
邮编. 201804 
No 201 Anyan road, Jiading, Shanghai China 
Post code 201804 
报告编号 
Report number 
 
SCL-S-13-0245M 
委托者: 王泰华 
Request person, dept： 
送样日期:  2013-08-21 
Request date:  
报告日期:  2013-08-16 
Report date：  
第1页共5页 
 
零件号Part number 
10127626 
 零件名称 
Part name 
暖风芯体进水管 
图纸日期Drawing date 
2013-3-20 
零件生产日期Part production date 
/ 
 供货商 
Supplier 
天津鹏翎 
车型/项目Car type/project 
AP12 1.5T 
 
   阶段性报告 Interim report        结论性报告 Conclusion report           测试报告 Test report 
Ⅰ.任务描述 Task description 
实验室受委托对水管进行失效原因分析，失效零件具体信息如下： 
As requested, QA lab has analyzed the failure of hose。The background information of the failed part is as following： 
零件信息：Part information 
零件名称 
Part name 
暖风芯体进水管 
制造日期 
Production date 
/ 
VIN 码 
VIN 
A12SIV029 
销售日期 
Sale date 
/ 
车辆里程数 
Car mileage 
51189km（DS44） 
维修站名称 
Sale agent 
/ 
失效模式描述 
Failure circumstance 
description 
胶管破裂。 
原材料信息：Raw material information 
原材料及牌号 
Raw material specification 
EPDM 
原材料厂商 
Raw material producer 
/ 
散件供应商 
Component supplier 
/ 
金属热处理状态 
Metal heat treatment state 
/ 
失效零件见图：The failed part is shown in figure 1.  
 
Ⅱ. 结论与建议 Conclusions and suggestions 
 
结论：失效件胶管的12 针，9.5 格/50mm 的编织方式不同于通过DS44 路试样件10 针，11 格/50mm 编织方式，
导致编织层纵向间隔较大，降低胶管整体强度，致使胶管破裂。 
 
建议： 控制零件的生产过程，确保零件编织保证设计要求。 
 
 
 
 
 
 
 
 
 
分发: 
Distribution 
PTI：王泰华 
检验者Author 
 
审核Auditor 
 
批准Approver 
 
日期Date 
 
日期Date 
 
日期Date 
 


 
上海汽车中心实验室 
SAIC Center Lab 
中国·上海·嘉定区安研路201 号 
邮编. 201804 
No 201 Anyan road, Jiading, Shanghai China 
Post code 201804 
报告编号 
Report number 
 
SCL-S-13-0245M 
委托者: 王泰华 
Request person, dept： 
送样日期:  2013-08-21 
Request date:  
报告日期:  2013-08-16 
Report date：  
第2页共5页 
 
 
                                                     图1 失效照片 
III. 测试结果 Test Results  
1 材料性能测试（Material Test）： 
序号 
No. 
试验项目 
Test item 
额定值 
Requirement 
试验结果 
Test result 
评价 Evaluation 
合格 
qualified 
不合格 
unqualified 
失效件：评判依据： SMTC 5 320 003 
内层 
1 
FTIR 
EPDM 
EPDM 
× 
 
2 
Shore A 硬度 
65±5 
60 
× 
 
3 
拉伸强度 
≥10MPa 
11.5 
× 
 
4 
断裂伸长率 
≥300 % 
295 
 
× 
外层 
1 
FTIR 
EPDM 
EPDM 
× 
 
2 
Shore A 硬度 
65±5 
61 
× 
 
3 
拉伸强度 
≥10MPa 
10.5 
× 
 
4 
断裂伸长率 
≥300 % 
354 
× 
 
       
      经检验，水管材料内层断裂伸长率为295%，不满足材料标准300%的要求。 
      
 
 
 
 
 


 
上海汽车中心实验室 
SAIC Center Lab 
中国·上海·嘉定区安研路201 号 
邮编. 201804 
No 201 Anyan road, Jiading, Shanghai China 
Post code 201804 
报告编号 
Report number 
 
SCL-S-13-0245M 
委托者: 王泰华 
Request person, dept： 
送样日期:  2013-08-21 
Request date:  
报告日期:  2013-08-16 
Report date：  
第3页共5页 
 
2 断口分析（Analyze）： 
2.1 外观分析 
 
胶管表面有轻微磨损现象，未发现有严重的损伤迹象。裂口长度4.78mm。 
.2.2 内层缺陷分析 
 
内层裂口长度为27.44mm，且裂口扩展至接头凸台处。裂口处有编织层爆裂迹象。 
2.3 断口分析 
内层断口： 
 
破裂方向为从编织层向内层进行扩展，且呈现出疲劳状态。 
裂纹 
内层 
疲劳扩展区域 
裂纹扩展方向为编织层向内层扩展 
 


 
上海汽车中心实验室 
SAIC Center Lab 
中国·上海·嘉定区安研路201 号 
邮编. 201804 
No 201 Anyan road, Jiading, Shanghai China 
Post code 201804 
报告编号 
Report number 
 
SCL-S-13-0245M 
委托者: 王泰华 
Request person, dept： 
送样日期:  2013-08-21 
Request date:  
报告日期:  2013-08-16 
Report date：  
第4页共5页 
 
外层断口： 
 
破裂方向为从编织层向外层进行扩展，为直接破裂状态。 
 
3 编织层编织方式：  
对失效件和同批次完成DS44 的零件进行编织层的编织比对，具体如下： 
 
零件 
针数 
格数/50mm 
失效件 
12 
9.5 
完成DS44 样件 
10 
11 
 
失效件的编织方式同通过路试样件的编织方式有较大差异。虽然失效件的针数为12 针，但密度较低，导致编织
层纵向间隔较大。 
针数比对： 
路试件： 
    
 
失效件： 
 
10 针 
1     2     3   4     5     6     7    8       9     10    11     12 
12 针 
1      2       3      4     5     6      7     8     9     10     


 
上海汽车中心实验室 
SAIC Center Lab 
中国·上海·嘉定区安研路201 号 
邮编. 201804 
No 201 Anyan road, Jiading, Shanghai China 
Post code 201804 
报告编号 
Report number 
 
SCL-S-13-0245M 
委托者: 王泰华 
Request person, dept： 
送样日期:  2013-08-21 
Request date:  
报告日期:  2013-08-16 
Report date：  
第5页共5页 
 
编织格数比对（取弯曲外侧进行比对）： 
路试件 
 
失效件： 
 
 
小结： 
   1 失效件胶管的12 针，9.5 格/50mm 的编织方式不同于通过DS44 路试样件10 针，11 格/50mm 编织方式，
导致编织层纵向间隔较大； 
   2 断口分析零件从编织层方向产生疲劳开裂，导致胶管整体爆裂； 
   3 胶管内层材料断裂伸长率295%，略低于300%的要求，由于零件破裂引发从编织层开始，且实测值与标准
要求差距不大，故此项不合格不是胶管破裂的主要原因。 
11 格/50mm 
9.5 格/50mm 
此列编织进行统计 
此列编织进行统计

File: 材料工程师/SCL-S-13-0246M 菜单选择开关-IP21MCE.pdf.md
# SCL-S-13-0246M 菜单选择开关-IP21MCE.pdf

 
上海汽车中心实验室
(SAIC Center Lab) 
中国·上海·嘉定区安研路201 号 
邮编. 201804 
No. 201 Anyan Road, Jiading District,  
Shanghai, China. 
Post code :200433 
报告编号：Report number 
SCL-S-13-0246M 
委托者Requestor：张紫瑞 
送样日期Deliver date：2013.08.16 
报告日期Report date：2013.09.11 
第 1 页 共 3 页 
Page 1 of 3  
 
零件号 
Part number 
10082008 
零件名称 
Part name 
菜单选择开关 
Menu selector 
图纸日期 
Drawing date  
2012.09.07 
零件生产日期 
Production date 
/ 
供货商 
Supplier 
温州长江 
Wenzhou Changjiang 
车型/项目 
Car type/project 
IP21 MCE 
 
   阶段性报告  Stage report        结论性报告 Conclusion report           测试报告 Test report 
Ⅰ.任务描述 Task description 
实验室受委托对菜单选择开关进行失效原因分析，失效零件具体信息如下： 
As requested, QA lab has analyzed the invalid cause of menu selector, and the information of invalid part is shown as 
following： 
零件信息：Part information 
零件名称 
Part name 
菜单选择开关 
Menu selector 
制造日期 
Production date 
/ 
VIN 码 
VIN number 
/ 
销售日期 
Sale date 
/ 
车辆里程数 
Car mileage 
4342 km 售后试驾车 
销售商 
Sale agent 
/ 
失效模式描述 
Invalid situation 
description 
菜单选择开关开裂 
Menu selector split. 
原材料信息：Raw material information 
原材料及牌号 
Raw material 
and trademark 
PC 
2407 
原材料厂商 
Raw material producer 
Bayer 
散件供应商 
Part supplier 
/ 
金属热处理状态 
Metal heat treatment state 
/ 
失效零件见图1：The invalid part is shown in Fig 1.  
Ⅱ. 结论与建议 Conclusions and suggestions 
结论： 1.零件材料符合技术要求。 
Conclusions:  1. Material performance of part conformed to requirements.        
建议： 1.供应商增强生产工艺的控制。 
       2.该失效仅发生一例，继续跟踪市场表现。  
Suggestions: 1. Production process of supplier should be improved. 
           2. There is only one failure case like this up till now. Market manifestation of this part should be followed.       
 
     
分发： 
Dispenser 
张紫瑞 
检验者： 
Identifier 
狄春峰 
审核： 
Auditor 
 
批准： 
Approver 
 
日期： 
Date 
2013.09.11 
日期： 
Date 
 
日期： 
Date 
 
 


 
上海汽车中心实验室
(SAIC Center Lab) 
中国·上海·嘉定区安研路201 号 
邮编. 201804 
No. 201 Anyan Road, Jiading District,  
Shanghai, China. 
Post code :200433 
报告编号：Report number 
SCL-S-13-0246M 
委托者Requestor：张紫瑞 
送样日期Deliver date：2013.08.16 
报告日期Report date：2013.09.11 
第 2 页 共 3 页 
Page 2 of 3  
 
        
     
           
图1 失效件 
Fig.1 Failure part 
 
III. 测试结果 Test Results  
序号 
No. 
试验项目 
Test item 
额定值 
Requirement 
试验结果 
Test result 
评价 Evaluation 
第一次 
第二次 
合格 
qualified 
不合格 
unqualified 
I 
失效件 
 
 
1 
红外（GB/T6040-2002） 
Infrared Spectroscopy 
PC 
PC 
× 
 
2 
玻璃化转变温度 
(GB/T 19644.2-2006) 
Glass transition temperature (℃) 
140±5 
141 
× 
 
II 
新件 
 
 
1 
红外（GB/T6040-2002） 
Infrared Spectroscopy 
PC 
PC 
× 
 
2 
玻璃化转变温度 
(GB/T 19644.2-2006) 
Glass transition temperature (℃) 
140±5 
142 
× 
 
III 
粒料 
 
 
1 
红外（GB/T6040-2002） 
Infrared Spectroscopy 
PC 
PC 
× 
 
2 
玻璃化转变温度 
(GB/T 19644.2-2006) 
Glass transition temperature (℃) 
140±5 
143 
× 
 
小结：零件材料符合技术要求。 
 


 
上海汽车中心实验室
(SAIC Center Lab) 
中国·上海·嘉定区安研路201 号 
邮编. 201804 
No. 201 Anyan Road, Jiading District,  
Shanghai, China. 
Post code :200433 
报告编号：Report number 
SCL-S-13-0246M 
委托者Requestor：张紫瑞 
送样日期Deliver date：2013.08.16 
报告日期Report date：2013.09.11 
第 3 页 共 3 页 
Page 3 of 3  
 
Ⅳ. 宏观分析 Macroscopic observation 
 
 失效件断口如图2 所示。失效件无明显受力痕迹，断口无变形、银纹，可以推断该零件系内应
力导致开裂。失效件断口明显分为两个区域，失效件首先在底部尖角应力集中处发生内应力开裂，
后裂纹逐步扩展至正表面。 
 
图2 失效件断口 
Fig. 2 Fracture of failure part 
 
对批量件进行失效模拟试验：（1）高温存放：90℃，500h；（2）湿热交变：SMTC 5 400 005A，
50 周期。经过试验，零件没有任何不良变化（如图3），说明零件内应力水平能够满足使用要求。 
 
 
图3 失效模拟 
Fig. 3 Crash simulation

File: 材料工程师/SCL-S-13-0247M 尾灯卡扣-ZP11.pdf.md
# SCL-S-13-0247M 尾灯卡扣-ZP11.pdf

 
上海汽车中心实验室
(SAIC Center Lab) 
中国·上海·嘉定区安研路201 号 
邮编. 201804 
No. 201 Anyan Road, Jiading District,  
Shanghai, China. 
Post code :200433 
报告编号：Report number 
SCL-S-13-0247M 
委托者Requestor：刘小帆 
送样日期Deliver date：2013.08.16 
报告日期Report date：2013.08.27 
第 1 页 共 4 页 
Page 1 of 4  
 
零件号 
Part number 
91000113 
零件名称 
Part name 
尾灯卡扣 
Taillight buckle 
图纸日期 
Drawing date  
2010.08.24 
零件生产日期 
Production date 
/ 
供货商 
Supplier 
上海浦泰 
Shanghai Putai 
车型/项目 
Car type/project 
ZP 11 
 
   阶段性报告  Stage report        结论性报告 Conclusion report           测试报告 Test report 
Ⅰ.任务描述 Task description 
实验室受委托对尾灯卡扣进行失效原因分析，失效零件具体信息如下： 
As requested, QA lab has analyzed the invalid cause of taillight buckle, and the information of invalid part is shown 
as following： 
零件信息：Part information 
零件名称 
Part name 
尾灯卡扣 
Taillight buckle 
制造日期 
Production date 
/ 
VIN 码 
VIN number 
/ 
销售日期 
Sale date 
/ 
车辆里程数 
Car mileage 
24793 km 路试车 
销售商 
Sale agent 
/ 
失效模式描述 
Invalid situation 
description 
尾灯卡扣磨损 
Taillight buckle wore out. 
原材料信息：Raw material information 
原材料及牌号 
Raw material 
and trademark 
PA6 
B3S 
原材料厂商 
Raw material producer 
BASF 
散件供应商 
Part supplier 
/ 
金属热处理状态 
Metal heat treatment state 
/ 
失效零件见图1：The invalid part is shown in Fig 1.  
Ⅱ. 结论与建议 Conclusions and suggestions 
结论： 1. 失效件受对手件反复作用导致失效。 
       2. 零件材料符合技术要求。 
Conclusions:  1. Repeated acting on failure part made it fail. 
2. Material performance of failure part conformed to requirements.        
建议： 1. 优化零件结构。2. 装配时注意对零件的保护。 
Suggestions: 1.  Structure of part should be optimized. 
           2. Protection to the part should be improved during assembly. 
 
分发： 
Dispenser 
刘小帆 
检验者： 
Identifier 
狄春峰 
审核： 
Auditor 
 
批准： 
Approver 
 
日期： 
Date 
2013.08.27 
日期： 
Date 
 
日期： 
Date 
 
 


 
上海汽车中心实验室
(SAIC Center Lab) 
中国·上海·嘉定区安研路201 号 
邮编. 201804 
No. 201 Anyan Road, Jiading District,  
Shanghai, China. 
Post code :200433 
报告编号：Report number 
SCL-S-13-0247M 
委托者Requestor：刘小帆 
送样日期Deliver date：2013.08.16 
报告日期Report date：2013.08.27 
第 2 页 共 4 页 
Page 2 of 4  
 
             
          
图1 失效件 
Fig.1 Failure part 
III. 测试结果 Test Results  
序号 
No. 
试验项目 
Test item 
额定值 
Requirement 
试验结果 
Test result 
评价 Evaluation 
第一次 
第二次 
合格 
qualified 
不合格 
unqualified 
I 
失效件 
 
 
1 
红外（GB/T6040-2002） 
Infrared Spectroscopy 
PA6 
PA6 
× 
 
2 
熔点（GB/T19466.3-2006） 
Melting point (℃) 
220±5 
220 
× 
 
3 
焓值（GB/T19466.3-2006） 
Enthalpy (J/g) 
/ 
70.6 
66.8 
× 
 
II 
新件 
 
 
1 
红外（GB/T6040-2002） 
Infrared Spectroscopy 
PA6 
PA6 
× 
 
2 
熔点（GB/T19466.3-2006） 
Melting point (℃) 
220±5 
221 
× 
 
3 
焓值（GB/T19466.3-2006） 
Enthalpy (J/g) 
/ 
60.8 
63.2 
× 
 
III 
粒料 
 
 
1 
红外（GB/T6040-2002） 
Infrared Spectroscopy 
PA6 
PA6 
× 
 
2 
熔点（GB/T19466.3-2006） 
Melting point (℃) 
220±5 
221 
× 
 
3 
焓值（GB/T19466.3-2006） 
Enthalpy (J/g) 
/ 
60.3 
64.7 
× 
 
小结：零件材料符合技术要求。 


 
上海汽车中心实验室
(SAIC Center Lab) 
中国·上海·嘉定区安研路201 号 
邮编. 201804 
No. 201 Anyan Road, Jiading District,  
Shanghai, China. 
Post code :200433 
报告编号：Report number 
SCL-S-13-0247M 
委托者Requestor：刘小帆 
送样日期Deliver date：2013.08.16 
报告日期Report date：2013.08.27 
第 3 页 共 4 页 
Page 3 of 4  
 
Ⅳ. 宏观分析 Macroscopic observation 
 
 
 将失效件剖开，其内部两侧的卡脚如图2 所示。两侧的卡脚都有明显的受力痕迹，使得卡脚被
挤压变形，凸台部分明显降低，失去功能，最终导致失效。 
 
图2 失效件断口 
Fig. 2 Fracture of failure part 
 
将新件冷镶，剖开，观察其内部结构，如图3。零件内部无明显工艺缺陷。 
 
图3 新零件 
Fig. 3 New part 
 


 
上海汽车中心实验室
(SAIC Center Lab) 
中国·上海·嘉定区安研路201 号 
邮编. 201804 
No. 201 Anyan Road, Jiading District,  
Shanghai, China. 
Post code :200433 
报告编号：Report number 
SCL-S-13-0247M 
委托者Requestor：刘小帆 
送样日期Deliver date：2013.08.16 
报告日期Report date：2013.08.27 
第 4 页 共 4 页 
Page 4 of 4  
 
 
用新件及其对手件进行失效模拟试验，如图4。经过反复插拔，将零件切开，观察其卡脚位置，
如图5。新件经过失效模拟后卡脚位置被挤压变形，凸台降低，与失效件断口一致。 
 
图4 失效模拟 
Fig. 4 Crash simulation 
 
图5 失效模拟 
Fig. 5 Crash simulation 
 
    综合以上试验结果，失效件是由于受对手件反复作用，导致卡脚变形，失效。

File: 材料工程师/SCL-S-13-0248M BP31防水膜.pdf.md
# SCL-S-13-0248M BP31防水膜.pdf

 
上海汽车中心实验室 
中国·上海·嘉定区安研路201 号 
邮编. 201804 
 
SAIC QA Laboratory 
201 Anhong rd, Anting, Shanghai 
报告编号 
Report number 
 
SCL-S-13-0248M 
委托者: EI 金雯 
Request person, dept： 
委托编号:  SCL-S-13-0248 
Request number: 
送样日期:  2013.8.16 
Request date:  
报告日期:  2014.1.27 
Report date：  
第1页共3页 
 
SMPV-0.2.3-002-QA -F01 
零件号Part number 
24101843 
 零件名称 
Part name 
防水膜 
图纸日期Drawing date 
2013.6.1 
零件生产日期Part production date 
2013.4 
 供货商 
Supplier 
力登维 
车型/项目Car type/project 
BP31 
DVP 材料大纲签署日期DVP material test plan date 
/ 
阶段性报告 Interim report                结论性报告 Conclusion report          
 
Ⅰ.任务描述 Task description 
实验室受委托对防水膜脱胶进行失效原因分析，失效零件具体信息如下： 
As requested, SCL has analyzed the failure of Door Water Shedder. The information of the failed part is as following： 
零件信息：Part information 
零件名称 
Part name 
防水膜 
车制造日期 
Vehicle production date 
/ 
VIN 码 
VIN 
/ 
销售日期 
Sale date 
/ 
车辆里程数 
Car mileage 
0 公里、售后车辆均出现失效 
维修站名称 
Sale agent 
/ 
失效模式描述 
Failure circumstance  
脱胶：胶与钣金、胶与EVA 均出现脱胶 
原材料信息：Raw material information 
原材料及牌号 
Raw material specification 
1 热熔胶：H2999CN 
2 EVA 
原材料厂商 
Raw material producer 
1 热熔胶：Bostic（广州） 
2 EVA：无锡多伦多 
散件供应商 
Component supplier 
力登维 
金属热处理状态 
Metal heat treatment state 
/ 
失效零件见图1：The failed part is shown in figure 1.  
 
图1 失效零件Fig1 Failed part 
Ⅱ. 结论与建议 Conclusions and Suggestions 
结论Conclusions：1，对失效零件取样测试剥离力，满足试验大纲要求。 
2，风险上线防水膜（BP31 防水膜+丁基胶）满足短期使用要求，但不能满足长期使用要求。 
3，按照要求的产品（BP31 防水膜+E11 热熔胶），经过Slam Test 条件总成存放后无脱胶。符
合GM 开发要求。 
建议Suggestions：对于防水膜零件的开发验证，不能仅仅依靠剥离力测试，需增加总成存放验证。 
分发: 
Distribution 
EI 金雯、吴猛 SQE 元彦松 邹明 
检验者Author 
赵天瑜
 
审核Auditor 
 
批准Approver 
日期Date 
2014.1.27 
日期Date 
2014.2.10 
日期Date 
2014.2.11 


 
上海汽车中心实验室 
中国·上海·嘉定区安研路201 号 
邮编. 201804 
 
SAIC QA Laboratory 
201 Anhong rd, Anting, Shanghai 
报告编号 
Report number 
 
SCL-S-13-0248M 
委托者: EI 金雯 
Request person, dept： 
委托编号:  SCL-S-13-0248 
Request number: 
送样日期:  2013.8.16 
Request date:  
报告日期:  2014.1.27 
Report date：  
第2页共3页 
 
SMPV-0.2.3-002-QA -F01 
III. 调查结果 Investigation Results  
1，首先按照实验大纲对产品的剥离力进行验证，样品从失效零件上取样： 
序号 
No. 
试验项目 
Test item 
额定值 
Requirement 
试验结果 
Test result 
评价 Evaluation 
合格 
OK 
不合格 
Not OK 
1 
防水膜剥离力 
 
 
 
 
1.1 
5 min at 25°C 
≥  500N/m 
1870 
X 
 
1.2 
15 min at 25°C 
≥  500N/m 
1460 
X 
 
1.3 
24 h at 25°C 
≥  500N/m 
1370 
X 
 
1.4 
72h immersion in water at 25°
C followed by 2h in air at 25°
C 
≥  500N/m 
1350 
X 
 
1.5 
14 days at 80°C in vertical 
position, then recover at 25°C 
for 4h 
≥  500N/m 
2130 
X 
 
从以上数据来看，失效产品的剥离力符合试验大纲。但产品仍然出现失效：剥离力测试是取产品上一段产品进行
测试。一是不能体现整个产品的重量，二是不能体现整个产品的拉伸变形程度。所以，在接下来的验证中，采用
总成条件考核。 
2，此零件为泛亚依据E11 产品开发，与E11 产品对比分析： 
 
 
E11 
BP31 
 
零件供应商  
宁波拓普  
力登维  
EVA 膜 
EVA 膜  
拓普自制  
无锡多伦多EVA/BC001  
单位面积重量零件取样 
1330g/㎡  
1839g/㎡  
厚度  
1.0mm  
1.0mm  
成分  
乙酯含量高  
填料多  
填料含量  
47.15%  
63.57%  
硬度（邵A）  
81.9  
94.9  
熔点  
88.49℃  
105.19℃  
热熔胶 
 
H2999-CEX（进口BOSTIK） 
H2999CN(广州产BOSTIK，
非量产产品，目前已停产)  
总装施工 
 
0.6Kg 
手工 
同时和泛亚、原材料供应商Bostik 交流，关键点： 
2.1 胶必须使用H2999-cex 
2.2 力登维在贴上离型薄膜之后，轻压胶条 
2.3 总装厂施工：胶条温度20℃-40 ℃ ，压力2Kg 
2.4 以Slam Test 总成验证 
 
 
 
 
 
 
 
 
 
 
 
 


 
上海汽车中心实验室 
中国·上海·嘉定区安研路201 号 
邮编. 201804 
 
SAIC QA Laboratory 
201 Anhong rd, Anting, Shanghai 
报告编号 
Report number 
 
SCL-S-13-0248M 
委托者: EI 金雯 
Request person, dept： 
委托编号:  SCL-S-13-0248 
Request number: 
送样日期:  2013.8.16 
Request date:  
报告日期:  2014.1.27 
Report date：  
第3页共3页 
 
SMPV-0.2.3-002-QA -F01 
3，方案验证 
方案  
Slam Test 总成验证  
剥离力测试  
方案1 风险上线产品  
BP31 钣金+（BP31EVA+
丁基胶）+BP31 门板  
施工条件a 室温  
：试验结束，其中左侧拱起部位第6 天出现脱胶  
Eva 膜+丁基胶+钣金  
短期，胶内聚破坏：811 N/m  
方案2 BP31EVA+E11 热
熔胶  
BP31
钣
金
+
（BP31EVA+E11 热熔胶）
+BP31 门板  
施工条件b 胶40℃：试验结束，膜无翘起、拱起，
无脱胶  
施工条件c 胶20℃（实际23℃）：试验结束，膜
无翘起、拱起，无脱胶  
施工条件d 胶20℃（实际23℃）钣金0℃状态取
出室温下快速安装：试验结束，无脱胶  
Eva 膜+热熔胶  
短期，胶和膜：1031N/m  
水中72h，胶和膜：1033N/m  
高温80℃，14 天，胶和膜：604N/m  
方案3 沿用E11  
BP31 钣金+E11EVA+E11
热熔胶+BP31 门板  
施工条件b 胶40℃  
试验结束，无脱胶  
Eva 膜+热熔胶  
短期，胶和膜：932N/m  
水中72h，胶和膜：987N/m  
高温80℃，14 天，胶和膜：844N/m  
从试验验证来看，方案1 丁基胶+BP31EVA 膜的风险上线产品能满足短期使用，不能满足长期使用。方案
2(BP31EVA+E11 热熔胶)和方案3(E11 防水膜+E11 热熔胶)，通过Slam Test 条件总成存放无脱胶。符合GM 开发
要求。通过SMTC 5 400 005-A 总成存放，方案2(BP31EVA+E11 热熔胶)出现脱胶，方案3(E11 防水膜+E11 热熔
胶)未出现脱胶。 
 
 
4，经验总结 
4.1 使用H2999-cex 热熔胶 
4.2 力登维在贴上离型薄膜之后，轻压胶条  
4.3 剥离力方法采用ISO8510-2，EVA 膜与胶条剥离力  
4.4 总装施工条件胶的温度20℃-40 ℃ ，压力2Kg

File: 材料工程师/SCL-S-13-0249M 标牌-MG（阶段）.pdf.md
# SCL-S-13-0249M 标牌-MG（阶段）.pdf

 
上海汽车中心实验室
(SAIC Center Lab) 
中国·上海·嘉定区安研路201 号 
邮编. 201804 
No. 201 Anyan Road, Jiading District,  
Shanghai, China. 
Post code :200433 
报告编号：Report number 
SCL-S-13-0249M 
委托者Requestor：丁蓓颖 
送样日期Deliver date：2013.08.19 
报告日期Report date：2013.08.30 
第 1 页 共 3 页 
Page 1 of 3  
 
零件号 
Part number 
10010829 
零件名称 
Part name 
前标牌 
Front scutcheon 
图纸日期 
Drawing date  
2009.07.03 
零件生产日期 
Production date 
/ 
供货商 
Supplier 
宁波四维尔 
Ningbo Siweier 
车型/项目 
Car type/project 
IP21 出口版 
 
   阶段性报告  Stage report        结论性报告 Conclusion report           测试报告 Test report 
Ⅰ.任务描述 Task description 
实验室受委托对前标牌进行失效原因分析，失效零件具体信息如下： 
As requested, QA lab has analyzed the invalid cause of front scutcheon, and the information of invalid part is shown 
as following： 
零件信息：Part information 
零件名称 
Part name 
前标牌 
Front scutcheon 
制造日期 
Production date 
/ 
VIN 码 
VIN number 
/ 
销售日期 
Sale date 
/ 
车辆里程数 
Car mileage 
0 km 临港现场 
销售商 
Sale agent 
/ 
失效模式描述 
Invalid situation 
description 
前标牌开裂 
Front scutcheon split. 
原材料信息：Raw material information 
原材料及牌号 
Raw material 
and trademark 
PMMA 
V825 
原材料厂商 
Raw material producer 
阿克马 
散件供应商 
Part supplier 
/ 
金属热处理状态 
Metal heat treatment state 
/ 
失效零件见图1：The invalid part is shown in Fig 1.  
Ⅱ. 结论与建议 Conclusions and suggestions 
结论： 1. 零件生产工艺不佳，使得内应力过大，导致开裂。 
Conclusions:  1. Bad process made part has tall internal stress, resulting in the failure. 
建议： 1. 改善生产工艺。 
Suggestions: 1. Process of part should be improved. 
           
 
分发： 
Dispenser 
丁蓓颖 
检验者： 
Identifier 
狄春峰 
审核： 
Auditor 
 
批准： 
Approver 
 
日期： 
Date 
2013.08.30 
日期： 
Date 
 
日期： 
Date 
 
 
 


 
上海汽车中心实验室
(SAIC Center Lab) 
中国·上海·嘉定区安研路201 号 
邮编. 201804 
No. 201 Anyan Road, Jiading District,  
Shanghai, China. 
Post code :200433 
报告编号：Report number 
SCL-S-13-0249M 
委托者Requestor：丁蓓颖 
送样日期Deliver date：2013.08.19 
报告日期Report date：2013.08.30 
第 2 页 共 3 页 
Page 2 of 3  
 
             
           
图1 失效件 
Fig.1 Failure part 
 
III. 测试结果 Test Results  
序号 
No. 
试验项目 
Test item 
额定值 
Requirement 
试验结果 
Test result 
评价 Evaluation 
第一次 
第二次 
合格 
qualified 
不合格 
unqualified 
I 
失效件 
 
 
1 
红外（GB/T6040-2002） 
Infrared Spectroscopy 
PMMA 
PMMA 
× 
 
2 
玻璃化转变温度 
(GB/T 19644.2-2006) 
Glass transition temperature (℃) 
115±5 
116 
× 
 
II 
新件 
 
 
1 
红外（GB/T6040-2002） 
Infrared Spectroscopy 
PMMA 
PMMA 
× 
 
2 
玻璃化转变温度 
(GB/T 19644.2-2006) 
Glass transition temperature (℃) 
115±5 
116 
× 
 
小结：零件材料均系PMMA。 
 
 
 
 
 


 
上海汽车中心实验室
(SAIC Center Lab) 
中国·上海·嘉定区安研路201 号 
邮编. 201804 
No. 201 Anyan Road, Jiading District,  
Shanghai, China. 
Post code :200433 
报告编号：Report number 
SCL-S-13-0249M 
委托者Requestor：丁蓓颖 
送样日期Deliver date：2013.08.19 
报告日期Report date：2013.08.30 
第 3 页 共 3 页 
Page 3 of 3  
 
Ⅳ. 宏观分析 Macroscopic observation 
 
 
失效件没有外力作用痕迹，系内应力导致开裂。  
对同批次新件进行湿热交变存放试验SMTC 5 400 005，40h 零件发生开裂。可以确认零件生
产工艺不佳，使得内应力过大，导致零件开裂。 
    
图2 失效模拟 
Fig. 2 Crash simulation

File: 材料工程师/SCL-S-13-0250M 导风罩-ZP11EU.pdf.md
# SCL-S-13-0250M 导风罩-ZP11EU.pdf

 
上海汽车中心实验室
(SAIC Center Lab) 
中国·上海·嘉定区安研路201 号 
邮编. 201804 
No. 201 Anyan Road, Jiading District,  
Shanghai, China. 
Post code :200433 
报告编号：Report number 
SCL-S-13-0250M 
委托者Requestor：顾林琪 
送样日期Deliver date：2013.08.19 
报告日期Report date：2013.09.13 
第 1 页 共 4 页 
Page 1 of 4  
 
零件号 
Part number 
30060482 
零件名称 
Part name 
冷却系统导风罩 
Cooling system wind scooper 
图纸日期 
Drawing date  
2013.03.22 
零件生产日期 
Production date 
/ 
供货商 
Supplier 
太仓联宏 
Taicang Lianhong 
车型/项目 
Car type/project 
ZP 11 EU 
 
   阶段性报告  Stage report        结论性报告 Conclusion report           测试报告 Test report 
Ⅰ.任务描述 Task description 
实验室受委托对冷却系统导风罩进行失效原因分析，失效零件具体信息如下： 
As requested, QA lab has analyzed the invalid cause of cooling system wind scooper, and the information of invalid 
part is shown as following： 
零件信息：Part information 
零件名称 
Part name 
冷却系统导风罩 
Cooling system wind scooper 
制造日期 
Production date 
/ 
VIN 码 
VIN number 
/ 
销售日期 
Sale date 
/ 
车辆里程数 
Car mileage 
0 km 
销售商 
Sale agent 
/ 
失效模式描述 
Invalid situation 
description 
螺钉孔开裂 
Screw hole split. 
原材料信息：Raw material information 
原材料及牌号 
Raw material 
and trademark 
PP-GF30 
A422-G30 
原材料厂商 
Raw material producer 
PRET 
散件供应商 
Part supplier 
/ 
金属热处理状态 
Metal heat treatment state 
/ 
失效零件见图1：The invalid part is shown in Fig 1.  
Ⅱ. 结论与建议 Conclusions and suggestions 
结论： 1. 失效件受外力超负荷导致开裂。 
       2. 失效件冲击强度不符合技术要求。 
Conclusions:  1. Foreign force made failure part fracture. 
2. Impact resistance of part did not conform to requirements.        
建议： 1. 改善注塑工艺。 
 
 2. 调整装配扭矩。 
Suggestions: 1. Injection process should be improved. 
           2. Assembly torque should be changed.          
分发： 
Dispenser 
顾林琪 帅鸥 
检验者： 
Identifier 
狄春峰 
审核： 
Auditor 
 
批准： 
Approver 
 
日期： 
Date 
2013.09.13 
日期： 
Date 
 
日期： 
Date 
 
 


 
上海汽车中心实验室
(SAIC Center Lab) 
中国·上海·嘉定区安研路201 号 
邮编. 201804 
No. 201 Anyan Road, Jiading District,  
Shanghai, China. 
Post code :200433 
报告编号：Report number 
SCL-S-13-0250M 
委托者Requestor：顾林琪 
送样日期Deliver date：2013.08.19 
报告日期Report date：2013.09.13 
第 2 页 共 4 页 
Page 2 of 4  
 
 
             
      
图1 失效件 
Fig.1 Failure part 
 
III. 测试结果 Test Results  
序号 
No. 
试验项目 
Test item 
额定值 
Requirement 
试验结果 
Test result 
评价 Evaluation 
第一次 
第二次 
合格 
qualified 
不合格 
unqualified 
I 
失效件 
 
 
1 
红外（GB/T6040-2002） 
Infrared Spectroscopy 
PP 
PP 
× 
 
2 
熔点（GB/T19466.3-2006） 
Melting point (℃) 
165±5 
166 
× 
 
3 
焓值（GB/T19466.3-2006） 
Enthalpy (J/g) 
/ 
58.2 
63.4 
× 
 
4 
灰分（GB/T9345.1-2008） 
Ash content (%) 
30±2 
30.1 
× 
 
5 
拉伸强度 （DIN EN ISO 527-2） 
Tensile Strength (MPa) 
≥50 
62.6 
× 
 
6 
冲击强度（DIN EN ISO 179-1） 
Impact resistance (KJ/m2) 
≥15* 
14.2 
 
× 


 
上海汽车中心实验室
(SAIC Center Lab) 
中国·上海·嘉定区安研路201 号 
邮编. 201804 
No. 201 Anyan Road, Jiading District,  
Shanghai, China. 
Post code :200433 
报告编号：Report number 
SCL-S-13-0250M 
委托者Requestor：顾林琪 
送样日期Deliver date：2013.08.19 
报告日期Report date：2013.09.13 
第 3 页 共 4 页 
Page 3 of 4  
 
序号 
No. 
试验项目 
Test item 
额定值 
Requirement 
试验结果 
Test result 
评价 Evaluation 
第一次 
第二次 
合格 
qualified 
不合格 
unqualified 
II 
新件 
 
 
1 
红外（GB/T6040-2002） 
Infrared Spectroscopy 
PP 
PP 
× 
 
2 
熔点（GB/T19466.3-2006） 
Melting point (℃) 
165±5 
165 
× 
 
3 
焓值（GB/T19466.3-2006） 
Enthalpy (J/g) 
/ 
58.7 
66.4 
× 
 
4 
灰分（GB/T9345.1-2008） 
Ash content (%) 
30±2 
28.9 
× 
 
5 
拉伸强度 （DIN EN ISO 527-2） 
Tensile Strength (MPa) 
≥50 
54.9 
× 
 
6 
冲击强度（DIN EN ISO 179-1） 
Impact resistance (KJ/m2) 
≥15 
18.9 
× 
 
III 
粒料 
 
 
1 
红外（GB/T6040-2002） 
Infrared Spectroscopy 
PP 
PP 
× 
 
2 
熔点（GB/T19466.3-2006） 
Melting point (℃) 
165±5 
165 
× 
 
3 
焓值（GB/T19466.3-2006） 
Enthalpy (J/g) 
/ 
56.7 
60.5 
× 
 
4 
灰分（GB/T9345.1-2008） 
Ash content (%) 
30±2 
29.9 
× 
 
*技术要求按照标准SMTC 5 310 014，零件取样。 
小结：失效件冲击强度不符合技术要求。 
 
 
 
 
 
 
 


 
上海汽车中心实验室
(SAIC Center Lab) 
中国·上海·嘉定区安研路201 号 
邮编. 201804 
No. 201 Anyan Road, Jiading District,  
Shanghai, China. 
Post code :200433 
报告编号：Report number 
SCL-S-13-0250M 
委托者Requestor：顾林琪 
送样日期Deliver date：2013.08.19 
报告日期Report date：2013.09.13 
第 4 页 共 4 页 
Page 4 of 4  
 
Ⅳ. 宏观分析 Macroscopic observation 
 
 
 失效件断裂位置如图1 所示，该位置处于零件熔接痕处，零件强度有大幅下降，建议通过工艺
手段改善熔接痕。失效件断口如图2 所示。失效件断口有应力发白，呈韧断特征。系装配时扭矩超
过材料负荷导致压断。对于该零件安装孔位置，>7N.m 的扭矩过大，建议适当调整扭矩。 
 
图2 失效件断口 
Fig. 2 Fracture of failure part 
 
 
在新件的安装孔位置剖开，观察其内部结构，如图3。零件内部无明显工艺缺陷。 
 
图3 新零件 
Fig. 3 New part

File: 材料工程师/SCL-S-13-0251M-10070413-水管-青岛固恩治.pdf.md
# SCL-S-13-0251M-10070413-水管-青岛固恩治.pdf

 
上海汽车中心实验室 
SAIC Center Lab 
中国·上海·嘉定区安研路201 号 
邮编. 201804 
No 201 Anyan road, Jiading, Shanghai China 
Post code 201804 
报告编号 
Report number 
 
SCL-S-13-0251M 
委托者:  SQE:丁蓓颖 
Request person, dept：Wu Jun 
委托编号:  SCL-S-13-0251 
Request number: SCL-S-13-0251 
送样日期:  2013.08.12 
Request date: 2013.08.12 
报告日期:  2013.08.19 
Report date：2013.08.19 
                       第1页共4页 
 
分发: 
Distribution 
丁蓓颖（Ding Beiying） 
检验者Author 
 
审核Auditor 
 
批准Approver 
 
日期Date 
 
日期Date 
 
日期Date 
 
 
零件号Part number 
10070413 
 零件名称 
Part name 
暖风机出水管 
图纸日期Drawing date 
2011.8.23 
零件生产日期Part production date 
/ 
 供货商 
Supplier 
青岛固恩治 
Veyance Qingdao Engineered 
Elastomers Co., Ltd 
车型/项目Car type/project 
AP11 MCE2 
 
   阶段性报告 Interim report        结论性报告 Conclusion report           测试报告 Test report 
Ⅰ.任务描述 Task description 
实验室受委托对加热器软管进行失效原因分析，失效零件具体信息如下： 
As requested, QA lab has analyzed the failure of engine overflow pipe. The background information of the failed part is as following： 
零件信息：Part information 
零件名称 
Part name 
加热器进水软管 
制造日期 
Production date 
/ 
VIN 码 
VIN 
试验车编号：A12SOV114 
销售日期 
Sale date 
/ 
车辆里程数 
Car mileage 
车辆3393 公里，零件试验里程
90 公里 
维修站名称 
Sale agent 
/ 
失效模式描述 
Failure circumstance 
description 
AP11 MCE 1.5VCT MT EP 阶段样车暖风机出水管开裂 
原材料信息：Raw material information 
原材料及牌号 
Raw material specification 
EPDM 
原材料厂商 
Raw material producer 
/ 
散件供应商 
Component supplier 
青岛固恩治                   金属热处理状态 
Metal heat treatment state 
/ 
失效零件见图：The failed part is shown in figure 1.  
 
 
Ⅱ. 结论与建议 Conclusions and suggestions 
 
结论：断口分析可得，暖风机出水管受到意外损伤，导致破裂泄漏。零件材料性能符合要求。 
Conclusions: Throuth the fracture analysis, we can get the conclusion that the hose was injured accidently by 
external damage which caused the leakage. The material perfomance of the hose conforms to the 
requirments. 
 
建议：注意胶管不受外界损伤。 
Suggestion: Avoid external damage of the hose. 


 
上海汽车中心实验室 
SAIC Center Lab 
中国·上海·嘉定区安研路201 号 
邮编. 201804 
No 201 Anyan road, Jiading, Shanghai China 
Post code 201804 
报告编号 
Report number 
 
SCL-S-13-0251M 
委托者:  SQE：丁蓓颖 
Request person, dept：Wu Jun 
委托编号:  SCL-S-13-0251 
Request number: SCL-S-13-0251 
送样日期:  2013.08.12 
Request date: 2013.08.12 
报告日期:  2013.08.19 
Report date：2013.08.19 
第2页共4页 
 
 
胶管破裂，导致泄漏 
图1 失效照片 
III. 测试结果 Test Results  
1 材料性能测试（Material Test）： 
序号 
No. 
试验项目 
Test item 
额定值 
Requirement 
试验结果 
Test result 
评价 Evaluation 
合格 
qualified 
不合格 
unqualified 
失效件（Failure Part）：成品测试  
内层 inner side 
1 
Shore A 硬度 
Shore A Hardness 
ISO7619 
60～75 
62 
× 
 
2 
拉伸强度 
Tensile Strength 
ISO 37 
≥7.6 MPa 
11.2 
× 
 
3 
断裂伸长率 
Elongation at tear 
ISO 37 
≥250% 
455% 
× 
 
外层 cover 
1 
Shore A 硬度 
Shore A Hardness 
ISO7619 
60～75 
61 
× 
 
2 
拉伸强度 
Tensile Strength 
ISO 37 
≥7.6MPa 
10.4 
× 
 
3 
断裂伸长率 
Elongation at tear 
ISO 37 
≥250% 
385% 
× 
 
胶管内外层胶料符合材料性能要求。 
The material performance of the out layer and inner layer of the hose conforms to the requirement.  
 
 
 
 
 
 
 
 
 
 
裂纹 


 
上海汽车中心实验室 
SAIC Center Lab 
中国·上海·嘉定区安研路201 号 
邮编. 201804 
No 201 Anyan road, Jiading, Shanghai China 
Post code 201804 
报告编号 
Report number 
 
SCL-S-13-0251M 
委托者:  SQE：丁蓓颖 
Request person, dept：Wu Jun 
委托编号:  SCL-S-13-0251 
Request number: SCL-S-13-0251 
送样日期:  2013.08.12 
Request date: 2013.08.12 
报告日期:  2013.08.19 
Report date：2013.08.19 
第3页共4页 
 
2 断口分析（Analyze）： 
   
 
胶管外层裂纹可以看出，沿着裂纹有两条明显的异常刮痕，其中一条刮痕还有破损情况。胶管内层只有一条裂纹，裂纹附近没有任
何其他破损情况。表明胶管外层曾经受到异常损伤。 
There is two abnormal scratches along the cut on the out layer of the hose, and there is a rupture of one abnormal scratch. There 
is only one cut on the inner layer of the hose, which indicate that the hose had been injured accidently by external damage and 
caused the rupture. 
 
胶管编织层完整，无断裂。裂纹断面没有任何杂质、气泡等缺陷，排除材料问题引起的破裂。 
The fracture braid is not broken of the hose. There are no impurities, bubbles and other defects on the cut. We can get that the 
damage does not caused by the material. 
 
 
裂纹 
异常刮痕 
异
常
刮
痕
 
破损 
裂纹 
胶管内层 
胶管外层 
胶管内层 
编织层无破裂 


 
上海汽车中心实验室 
SAIC Center Lab 
中国·上海·嘉定区安研路201 号 
邮编. 201804 
No 201 Anyan road, Jiading, Shanghai China 
Post code 201804 
报告编号 
Report number 
 
SCL-S-13-0251M 
委托者:  SQE：丁蓓颖 
Request person, dept：Wu Jun 
委托编号:  SCL-S-13-0251 
Request number: SCL-S-13-0251 
送样日期:  2013.08.12 
Request date: 2013.08.12 
报告日期:  2013.08.19 
Report date：2013.08.19 
第4页共4页 
 
 
从胶管裂纹切面可以看出，胶管外层的裂纹断面不垂直胶管，而是斜着切入胶管。裂纹从胶管外层生成，扩展到编织层，最终导致
内层破裂。因此内层裂纹垂直胶管。 
From the cut, we can see the cut of the outer layer is not perpendicular to the hose, but obliquely cut the hose. The cut is 
produced on the out layer, expanded to the fracture braid, and last lead to the rupture of the inner layer. So the cut of the inner 
layer is perpendicular to the hose. 
 
 
 
小结：零件材料性能符合要求。 
      通过断口分析，可认为暖风机出水管受到意外损伤，导致破裂泄露。 
Summary: The material perfomance of the hose conforms to the requirments. 
Throuth the fracture analysis, we can get the conclusion that the hose was injured accidently by 
external damage which caused the leakage. 
胶管内层 
胶管外层 
外层裂纹
