Repository: kujaxr/obsidian-vault

File: 材料工程师/SCL-S-13-0252M.pdf.md
# SCL-S-13-0252M.pdf

 
上海汽车中心实验室 
SAIC Center Lab 
中国·上海·嘉定区安研路201 号 
邮编. 201804 
No 201 Anyan road, Jiading, Shanghai China 
Post code 201804 
报告编号 
Report number 
 
SCL-S-13-0252M 
委托者: TM：陈安红 
Request person, dept：Dong Chao 
委托编号:  SCL-S-13-0252M 
Request number:  
送样日期:  2013.8.20 
Request date:  
报告日期:  2013.8.21 
Report date： 
                       第1页共6页 
 
分发: 
Distribution 
TM：陈安红 
检验者Author 
白云岭 
审核Auditor 
 
批准Approver 
 
日期Date 
2013.8.21 
日期Date 
 
日期Date 
 
 
零件号Part number 
24256684 
 零件名称 
Part name 
换挡弹簧总成螺栓（M6  8.8 级） 
The bolt on the spring assembly  
图纸日期Drawing date 
2012.4.12 
零件生产日期Part production date 
/ 
 供货商 
Supplier 
上海变速器有限公司 
车型/项目Car type/project 
AP13/DCT250 
 
                阶段性报告 Interim report              结论性报告 Conclusion report          
Ⅰ.任务描述 Task description 
实验室受委托对换挡弹簧总成螺栓进行失效原因分析，失效零件具体信息如下： 
As requested, QA lab has analyzed the failure of Bolt. The background information of the failed part is as following： 
零件信息：Part information 
零件名称 
Part name 
换挡弹簧总成螺栓（M6  8.8 级） 
The bolt on the spring assembly 
制造日期 
Production date 
/ 
VIN 码 
VIN 
/ 
销售日期 
Sale date 
/ 
车辆里程数 
Car mileage 
0 公里 (km) 
维修站名称 
Sale agent 
SAGW/Build Room 
失效模式描述 
Failure circumstance 
description 
变速箱总成校验有异响，在拆箱、去毛刺之后合箱的过程中，拧紧换挡弹簧总成螺栓时螺
栓断裂，当时扭矩为10.1Nm，工艺要求为12Nm 
There was some noise when the assembly was tested. During the reassembling after 
disassembling and clearing the burr, the bolt on the spring assembly was broken, while 
the torque was 10.1 Nm. The required torque for this bolt is 12Nm. 
原材料信息：Raw material information 
原材料及牌号 
Raw material specification 
/ 
原材料厂商 
Raw material producer 
/ 
散件供应商 
Component supplier 
/ 
金属热处理状态 
Metal heat treatment state 
/ 
 
Ⅱ. 结论与建议 Conclusions and suggestions 
 
结论Conclusions： 
1、 螺栓是由于摩擦副之间进入了机油引起的装配过载断裂。 
The failure of the parts due to overload.  
2、 零件的材料性能符合技术要求。 
Part of the material properties meet the technical requirements 
 
建议Suggestions： 
1、 检查装配过程质量。 
        Check the assembly process quality. 
     
 


 
上海汽车中心实验室 
SAIC Center Lab 
中国·上海·嘉定区安研路201 号 
邮编. 201804 
No 201 Anyan road, Jiading, Shanghai China 
Post code 201804 
报告编号 
Report number 
 
SCL-S-13-0252M 
委托者: TM：陈安红 
Request person, dept： 
送样日期:  2013.8.20 
Request date:  
报告日期: 2013.8.21 
Report date：  
第2页共6页 
 
III. 测试结果 Test Results  
1、 宏观观察： 
1）失效件在整车中的装配位置关系，见图1。 
2）收到委托者提供的1 套失效螺栓（图2a、2b），断裂件在断口处有缩径现象，实物形貌见图2c.。 
 
 
图1 失效件在整车中的装配位置关系             
 
 
 
 图2  失效件实物形貌 
螺栓 
2a 
2b 
2c 


 
上海汽车中心实验室 
SAIC Center Lab 
中国·上海·嘉定区安研路201 号 
邮编. 201804 
No 201 Anyan road, Jiading, Shanghai China 
Post code 201804 
报告编号 
Report number 
 
SCL-S-13-0252M 
委托者: TM：陈安红 
Request person, dept： 
送样日期:  2013.8.20 
Request date:  
报告日期: 2013.8.21 
Report date：  
第3页共6页 
 
3）宏观观察： 
将螺栓从换挡弹簧总成拆解后发现，螺栓的法兰面、螺纹和与螺栓法兰面接触的换挡弹簧位置都有某种油迹，
见图3a、3b、3c；新螺栓的法兰面和螺纹无油迹，见图3d。 
 
 
 
 
图3  宏观观察 
3a 
3b 
3c 
3d 


 
上海汽车中心实验室 
SAIC Center Lab 
中国·上海·嘉定区安研路201 号 
邮编. 201804 
No 201 Anyan road, Jiading, Shanghai China 
Post code 201804 
报告编号 
Report number 
 
SCL-S-13-0252M 
委托者: TM：陈安红 
Request person, dept： 
送样日期:  2013.8.20 
Request date:  
报告日期: 2013.8.21 
Report date：  
第4页共6页 
 
2、断口观察：对断裂的螺栓进行断口观察、分析。 
1）断口宏观形貌：断口有较大的起伏。但从宏观观察来看，断口都具有扭转过载断裂的特征，见图4。 
   
 
图4 断口宏观形貌 
2） 断口微观观察： 
使用扫描电镜对断口进行微观观察、分析：整个断口的微观形貌均为韧窝，典型微观形貌见图5。 
 
图5 断口微观形貌：韧窝   SEM 


 
上海汽车中心实验室 
SAIC Center Lab 
中国·上海·嘉定区安研路201 号 
邮编. 201804 
No 201 Anyan road, Jiading, Shanghai China 
Post code 201804 
报告编号 
Report number 
 
SCL-S-13-0252M 
委托者: TM：陈安红 
Request person, dept： 
送样日期:  2013.8.20 
Request date:  
报告日期: 2013.8.21 
Report date：  
第5页共6页 
 
  3、理化分析： 
 
序号 
No. 
试验项目 
Test item 
额定值 
Requirement 
试验结果 
Test result 
评价 Evaluation 
合格 
qualified 
不合格 
unqualified 
1 
失效件 
 
 
 
 
1.1 
芯部硬度 
250-320HV 
303、301、306 
× 
 
1.2 
螺牙缺陷 
中径以下无折叠 
中径以下无折叠 
（图6） 
× 
 
1.3 
金相组织 
回火索氏体 
回火索氏体 
(图7) 
× 
 
2 
新零件 
 
 
 
 
2.1 
芯部硬度 
250-320HV 
302、305、307 
× 
 
2.2 
螺牙缺陷 
中径以下无折叠 
中径以下无折叠 
(图8) 
× 
 
2.3 
金相组织 
回火索氏体 
回火索氏体 
(图9) 
× 
 
 
 
 
图 6 失效件螺牙缺陷   50X                    图7  失效件金相组织  500X                     
 
 
图 8 失效件螺牙缺陷   50X                    图9  失效件金相组织  500X    
 


 
上海汽车中心实验室 
SAIC Center Lab 
中国·上海·嘉定区安研路201 号 
邮编. 201804 
No 201 Anyan road, Jiading, Shanghai China 
Post code 201804 
报告编号 
Report number 
 
SCL-S-13-0252M 
委托者: TM：陈安红 
Request person, dept： 
送样日期:  2013.8.20 
Request date:  
报告日期: 2013.8.21 
Report date：  
第6页共6页 
 
4、情况调查： 
1）总成校验有异响，在拆箱、去毛刺之后合箱的过程中，第二次拧紧换挡弹簧总成螺栓时螺栓断裂，当时扭矩为
10.1Nm，工艺要求为12Nm。 
2）变速箱拆解后，也发现失效螺栓装配位置，拆解过程中螺孔、螺栓、承压面均有油。

File: 材料工程师/SCL-S-13-0253M-ZP11-R档齿-朱玲斌.pdf.md
# SCL-S-13-0253M-ZP11-R档齿-朱玲斌.pdf

 
上海汽车中心实验室 
中国·上海·嘉定区安研路201 号 
邮编. 201804 
 
SAIC QA Laboratory 
201 Anhong rd, Anting, Shanghai 
报告编号 
Report number 
 
SCL-S-13-0253M 
委托者: 质量分析科  张博敏 
Request person, dept： 
委托编号:  /  
Request number: 
送样日期:  2013.08.21 
Request date:  
报告日期:  2013.08.30 
Report date：  
第1页共5页 
 
SMPV-0.2.3-002-QA -F01 
零件号Part number 
T0004086 
 零件名称 
Part name 
一二档同步器齿套 
1st/2nd speed synchronizer ring gear 
图纸日期Drawing date 
2013-05-30 
零件生产日期Part production date 
/ 
 供货商 
Supplier 
上海汽车变速器有限公司 
SAGW 
车型/项目Car type/project 
ZP11 
阶段性报告 Interim report                结论性报告 Conclusion report          
 
Ⅰ.任务描述 Task description 
实验室受委托对一二档同步器齿套断裂进行失效原因分析，失效零件具体信息如下： 
As requested, SCL has analyzed the failure of 1st/2nd speed synchronizer ring gear. The information of the failed part is 
as following： 
 
零件信息：Part information 
零件名称 
Part name 
一二档同步器齿套 
1st/2nd speed synchronizer ring gear 
车制造日期 
Vehicle production date 
2012-10-16 
VIN 码 
VIN 
LSJZ14E69CS085243 
销售日期 
Sale date 
/ 
车辆里程数 
Car mileage 
4734 
维修站名称 
Sale agent 
哈尔滨美通 
失效模式描述 
Failure circumstance  
挂入倒档听到打齿声音，无法后退 
Engage reverse gear tooth voice heard, not back. 
原材料信息：Raw material information 
原材料及牌号 
Raw material specification 
20CrMnTiH 
原材料厂商 
Raw material producer 
/ 
散件供应商 
Component supplier 
/ 
金属热处理状态 
Metal heat treatment state 
渗碳，淬火+回火 
Carburization, quench and temper 
失效零件见图1~3：The failed part is shown in figure1~3.  
 
Ⅱ. 结论与建议 Conclusions and Suggestions 
结论Conclusions： 
（1）一二档同步器齿套的失效是由于过载导致的，裂纹源位于齿1 位置。The failure of 1st/2nd speed synchronizer 
ring gear is due to overload, the fracture source is in tooth 1. 
（2）材料的成分、渗碳层深度和硬度均合格，组织和非金属夹杂物正常。The material composition、carburized layer 
depth and hardness are qualified, the microstructure and nonmetallic inclusions are normal. 
 
 
建议Suggestions： 
（1） 调查车辆失效时客户的使用情况。Survey the use of customer when the vehicle failure. 
（2） 确保车辆的运输按照规范操作。Ensure that the vehicle transportation in accordance with the norms of   
operation. 
 
分发: 
Distribution 
 质量分析科  张博敏 
检验者Author 
朱玲斌 
审核Auditor 
 
批准Approver 
 
日期Date 
2013.08.30 
日期Date 
 
日期Date 
 


 
上海汽车中心实验室 
中国·上海·嘉定区安研路201 号 
邮编. 201804 
 
SAIC QA Laboratory 
201 Anhong rd, Anting, Shanghai 
报告编号 
Report number 
 
SCL-S-13-0253M 
委托者: 质量分析科  张博敏 
Request person, dept： 
委托编号:  /  
Request number: 
送样日期:  2013.08.21 
Request date:  
报告日期:  2013.08.30 
Report date：  
第2页共5页 
 
SMPV-0.2.3-002-QA -F01 
III. 调查结果 Investigation Results  
    客户在挂倒档时听到打齿的声音，挂入倒档无法后退，挂前进档能够正常行驶。维修站检查故障计数
器时，计数器显示挂档失败和意外脱档，怀疑变速器内部问题，拆解后发现是齿轮打坏，送检实验室的样
品如图1 所示，一二档同步器齿套和倒档堕轮。从图2 中可以看出，一二档同步器齿套上有一段齿轮全部
被打掉（图2 中红色虚线），已经找不到断裂下来的齿轮部件。从图3 可已看出，倒档堕轮基本完好，局部
部位有明显损伤（图3 中红色虚线）。 
 图1    送检样品 
 
图2   一二档同步器齿套 
图3   倒档惰轮 
 
断口分析 
图4 为一二档同步器齿套断口形貌，图5 为起裂区域放大图，图6 为齿1 的放大图。结合图4，图5，
图6，可以知道，齿套失效起源于齿1，裂纹源附近无明显缺陷，黄色虚线为承受载荷面。齿1，齿2，齿
3 断裂形貌类似，均为一次性过载断裂，断裂方向沿着图中红色箭头所示。4~9 齿断裂属于冲击过载和剪切
断裂的混合模式，1~9 齿断裂面上呈现不同程度磨损的痕迹。齿10 和11 可能是1~9 齿断裂后多次运转造
成的，上面有很严重的磨损痕迹。图7 为断齿区域侧面的形貌，侧面无明显异常，红色虚线处为金相取样
部位。图8 为承受载荷面金相形貌，发现受载面齿根部存在裂纹，非受载面没有发现裂纹，说明该裂纹是
由于高应力导致的。对齿根部过渡圆弧曲率半径进行测量，实测直径为2.396mm，与要求的半径1.2mm 基
本一致，圆弧过渡没有问题。该断口的形貌与SCL-S-11-0191M 报告中的失效断口相同，断口类型为过载。


 
上海汽车中心实验室 
中国·上海·嘉定区安研路201 号 
邮编. 201804 
 
SAIC QA Laboratory 
201 Anhong rd, Anting, Shanghai 
报告编号 
Report number 
 
SCL-S-13-0253M 
委托者: 质量分析科  张博敏 
Request person, dept： 
委托编号:  /  
Request number: 
送样日期:  2013.08.21 
Request date:  
报告日期:  2013.08.30 
Report date：  
第3页共5页 
 
SMPV-0.2.3-002-QA -F01 
倒档堕轮上的磨损痕迹是由于齿套失效后导致的。 
 
（4）材料测试 Material Test Results 
   材料检测结果如表1 所示。 
(1) 材料成分合格； 
(2) 表面硬度和芯部硬度符合要求，有效硬化层深度为0.622mm，合格； 
(3) 齿表层组织为针状回火马氏体，芯部组织为板条状回火马氏体。 
 
图4  一二档同步器齿套断口形貌图 
 
图5  起裂区域形貌 
图6  齿1 放大形貌 
 
图 7  取样位置 
图8  附近裂纹 
10  9   8   7    6    5   4     3   2   1   11  
3      2      1 
金相取样位置 
承受载荷面 
承受载荷面 


 
上海汽车中心实验室 
中国·上海·嘉定区安研路201 号 
邮编. 201804 
 
SAIC QA Laboratory 
201 Anhong rd, Anting, Shanghai 
报告编号 
Report number 
 
SCL-S-13-0253M 
委托者: 质量分析科  张博敏 
Request person, dept： 
委托编号:  /  
Request number: 
送样日期:  2013.08.21 
Request date:  
报告日期:  2013.08.30 
Report date：  
第4页共5页 
 
SMPV-0.2.3-002-QA -F01 
表1  材料检测结果 
Table 1  material test results 
 
 
 
图9    齿面组织 
（表面针状回火马氏体+齿心板条状回火马氏体） 
图10   芯部组织（板条状回火马氏体） 
序号 
No. 
测试项目 
Test item 
额定值 
Requirement 
试验结果 
Test result 
评价 Evaluation 
合格 
OK 
不合格 
Not OK 
1 
成分 
Chemical components 
20CrMnTiH 
(GB/T 5216-2004) 
 
 
 
 
C 
0.17～0.23 
0.228 
× 
 
 
Si 
0.17~0.37 
0.297 
× 
 
 
Mn 
0.80~1.15 
1.011 
× 
 
 
P 
≤0.035 
0.017 
× 
 
 
S 
≤0.035 
0.025 
× 
 
 
Cr 
1.0～1.35 
1.254 
× 
 
 
Ti 
0.04~0.10 
0.074 
× 
 
2 
表面硬度 Surface Hardness 
680~780HV30 
777/776/765 
× 
 
3 
芯部硬度 Core Hardness 
≥325HV30 
436/441/448 
× 
 
4 
硬化层深度 
Depth of quenching layer 
0.4～0.7 
0.622 
× 
 
5 
金相组织 
Microstructure 
/ 
齿面组织：见图9 
芯部组织：见图10  
 
 
6 
非金属夹杂物 
Nonmetallic inclusions 
/ 
A 类：0.5 
B 类：1.0 
C 类：0.5 
C 类：0.5 
/ 
 


 
上海汽车中心实验室 
中国·上海·嘉定区安研路201 号 
邮编. 201804 
 
SAIC QA Laboratory 
201 Anhong rd, Anting, Shanghai 
报告编号 
Report number 
 
SCL-S-13-0253M 
委托者: 质量分析科  张博敏 
Request person, dept： 
委托编号:  /  
Request number: 
送样日期:  2013.08.21 
Request date:  
报告日期:  2013.08.30 
Report date：  
第5页共5页 
 
SMPV-0.2.3-002-QA -F01 
图11   非金属加杂 
Chart
90
318
545
773
1000
Depth (祄)
40.0
47.5
55.0
62.5
70.0
HRC
Chart Values
Field
Hardness
Depth
H Diag.
V Diag.
  #
HRC (HV)
祄
祄
祄
1
63.1 (775)
100.0
49.4
48.4
2
62.0 (746)
200.0
49.4
50.3
3
60.2 (703)
300.0
51.0
51.7
4
57.6 (645)
400.0
53.4
53.8
5
55.0 (595)
500.0
56.0
55.7
6
52.8 (557)
600.0
57.8
57.6
7
50.9 (526)
700.0
59.5
59.2
8
49.0 (498)
800.0
61.1
60.9
9
47.9 (483)
900.0
62.1
61.8
Sample Statistics
Minimum:
47.9 HRC
( 
483 HV )
Maximum:
63.1 HRC
( 
775 HV )
Count:
9 of  9
Hardness
Depth
Ef f .#2
52.4 HRC (550 HV)
621.9 祄
图12  有效渗碳层深度

File: 材料工程师/SCL-S-13-0254M-AP13 1 4T-变速箱悬置.pdf.md
# SCL-S-13-0254M-AP13 1 4T-变速箱悬置.pdf

 
上海汽车中心实验室 
SAIC Center Lab 
中国·上海·嘉定区安研路201 号 
邮编. 201804 
No 201 Anyan road, Jiading, Shanghai China 
Post code 201804 
报告编号 
Report number 
 
SCL-S-13-0254M 
委托者: DRE: 刘纪丙 
Request person, dept： 
委托编号:SCL-S-13-0254M 
Request number:  
送样日期: 2013.08.08 
Request date:  
报告日期: 2013.08.21 
Report date：  
第 1 页 共 4 页 
 
零件号Part number 
10073535 
 零件名称 
Part name 
变速箱悬置 
图纸日期Drawing date 
2012.11.12 
零件生产日期Part production date 
EP-1 
 供货商 
Supplier 
宁波捷豹 
车型/项目Car type/project 
AP13 1.4T 
 
阶段性报告  Stage report        结论性报告 Conclusion report       
 
Ⅰ.任务描述 Task description 
实验室受委托对AP13 变速箱悬置进行失效原因分析，失效零件具体信息如下： 
As requested, SCL has analyzed the failure of AP13 Gearbox suspension. The information of the failed part is as 
following： 
零件信息：Part information 
零件名称 
Part name 
变速箱悬置 
车制造日期 
Vehicle production date 
EP-1 
VIN 码 
VIN 
试验车编号：A13SIG016 
销售日期 
Sale date 
/ 
车辆里程数 
Car mileage 
14663(G5+) 
维修站名称 
Sale agent 
/ 
失效模式描述 
Failure circumstance  
变速箱悬置橡胶连接部分开裂 
原材料信息：Raw material information 
原材料及牌号 
Raw material specification 
NR 
原材料厂商 
Raw material producer 
Malaysia Syarikat Tenga(gemas) 
SDN.SHD 
散件供应商 
Component supplier 
宁波捷豹 
金属热处理状态 
Metal heat treatment state 
/ 
失效零件见图1~2：The failed part is shown in figure 1~2.  
 
Ⅱ. 结论与建议 Conclusions and Suggestions 
结论： 1 悬置主筋先产生疲劳裂纹，当裂纹扩展至孔洞附近，主筋产生撕裂，导致悬置发生断裂。 
 
建议： 1 提高零件耐久性能。 
       2 供应商控制生产工艺，确保主筋材料中无大颗粒杂质或孔洞等缺陷。 
 
 
 
 
 
 
 
 
分发: 
Distribution 
CH：刘纪丙 
检验者Author 
 
审核Auditor 
 
批准Approver 
 
日期Date 
 
日期Date 
 
日期Date 
 
IV. 测试结果 Test Results  


 
上海汽车中心实验室 
SAIC Center Lab 
中国·上海·嘉定区安研路201 号 
邮编. 201804 
No 201 Anyan road, Jiading, Shanghai China 
Post code 201804 
报告编号 
Report number 
 
SCL-S-13-0254M 
委托者: DRE: 刘纪丙 
Request person, dept： 
委托编号:SCL-S-13-0254M 
Request number:  
送样日期: 2013.08.08 
Request date:  
报告日期: 2013.08.21 
Report date：  
第 2 页 共 4 页 
 
1 外观分析： 
图1.变速箱悬置 
Figure1. The photo of gearbox suspension 
变速箱悬置橡胶与金属连接部分一处完全断开，另一处未断开但有裂纹。 
 
 
 
 
 
 
 
 
悬置左右限位块的受损程度不均匀，说明悬置受到了偏向力。偏向力的方向同主筋的断裂方向一致。支架腰孔处没有发现有明
显松动导致的磨损，说明偏力的造成有主簧造成。 
由于撞击破损的限位块的胶料未发现有发粘的现象，故可推断，此破损在短时间内发生，并非疲劳磨损导致。 
 
完全断裂 
部分断裂 
 
限位块已被撞击破损 
 
限位块轻微磨损 
 


 
上海汽车中心实验室 
SAIC Center Lab 
中国·上海·嘉定区安研路201 号 
邮编. 201804 
No 201 Anyan road, Jiading, Shanghai China 
Post code 201804 
报告编号 
Report number 
 
SCL-S-13-0254M 
委托者: DRE: 刘纪丙 
Request person, dept： 
委托编号:SCL-S-13-0254M 
Request number:  
送样日期: 2013.08.08 
Request date:  
报告日期: 2013.08.21 
Report date：  
第 3 页 共 4 页 
 
    
 
 
    支臂螺栓压紧面痕迹清晰，无磨损现象；与变速箱连接面有磨损现象，说明变速箱同支架紧固具有松动。从松动的来看，偏向
于破损限位块的一侧。 
 
2 裂口分析： 
 
 
 
 
 
 
断口端部具有磨损现象，为断裂的起始区域；主要断裂区域的裂纹均为撕裂纹，说明该橡胶连接部分发生撕裂及完全撕裂后未
发生明显的摩擦迹象，零件撕裂是在短时间内快速完成，且裂纹的从孔洞处引发。从总体断裂来看，在发生撕裂之前，悬置主筋已
经产生了裂口。 
 
3 材料性能： 
序号 
No. 
试验项目 
Test item 
额定值 
Requirement 
试验结果 
Test result 
评价 Evaluation 
合格 
qualified 
不合格 
unqualified 
主簧（NR） 认可规范：参考SMTC 5 320 034 
Main spring (NR)  Approved specifications: Refer to SMTC 5 320 034 
1 
Shore A 硬度 
Shore A Hardness 
VDA 675 102 
— 
— 
— 
— 
1.1 
断口连接区域  
As-received condition 
46～55 
53 
× 
 
 
 
此区域的胶料具有磨损现象 
撕裂方向 
撕裂方向 


 
上海汽车中心实验室 
SAIC Center Lab 
中国·上海·嘉定区安研路201 号 
邮编. 201804 
No 201 Anyan road, Jiading, Shanghai China 
Post code 201804 
报告编号 
Report number 
 
SCL-S-13-0254M 
委托者: DRE: 刘纪丙 
Request person, dept： 
委托编号:SCL-S-13-0254M 
Request number:  
送样日期: 2013.08.08 
Request date:  
报告日期: 2013.08.21 
Report date：  
第 4 页 共 4 页 
 
序号 
No. 
试验项目 
Test item 
额定值 
Requirement 
试验结果 
Test result 
评价 Evaluation 
合格 
qualified 
不合格 
unqualified 
1.2 
其他连接区域 
As-received condition 
46～55 
52 
× 
 
2 
拉伸强度 
Tensile strength 
VDA 675 205 
— 
— 
— 
— 
2.1 
断口连接区域  
As-received condition 
≥ 17MPa 
21.1MPa 
× 
 
2.2 
其他连接区域 
As-received condition 
≥ 17MPa 
23.3MPa 
× 
 
3 
断裂伸长率 
Elongation at tear 
VDA 675 205 
— 
— 
— 
— 
3.1 
断口连接区域  
As-received condition 
≥400% 
500.0% 
× 
 
3.2 
其他连接区域 
As-received condition 
≥ 400% 
486.7% 
× 
 
4 
压缩永久变形 
Permanent deformation 
50%,70°C×96h 
— 
— 
— 
— 
4.1 
As-received condition 
/ 
19.7% 
/ 
/ 
  经检验，断口处材料拉伸强度≥ 17MPa，压缩永久变形为19.7%，可见材料未发生明显老化。 
 
小结： 
1 经断口分析，断裂面主要是短时间内有孔洞处形成撕裂导致主筋断裂，但断口的磨损区域表面在撕裂之前，主筋已经产生裂口，
故可推断悬置的孔洞加速了悬置的断裂。 
2 左右限位块受损程度不同，且支架连接变速箱的紧固面发现有磨损迹象，且磨损的方向同受损限位块一致。同时限位块的受损点，
支架的磨损方向同主筋断裂方向一致。限位块损伤处无发粘现象，可排除疲劳磨损，为短时间受力破损。 
3 橡胶材料性能符合试验大纲要求，且压缩永久变形合格，说明材料没有产生老化。

File: 材料工程师/SCL-S-13-0255M.pdf.md
# SCL-S-13-0255M.pdf

 
上海汽车中心实验室 
SAIC Center Lab 
中国·上海·嘉定区安研路201 号 
邮编. 201804 
No 201 Anyan road, Jiading, Shanghai China 
Post code 201804 
报告编号 
Report number 
 
SCL-S-13-0255M 
委托者:  PTI  项志中 
Request person, dept：Dong Chao 
委托编号:  SCL-S-13-0255M 
Request number:  
送样日期:  2013.8.22 
Request date:  
报告日期:  2013.8.28 
Report date： 
                       第1页共6页 
 
分发: 
Distribution 
PTI  项志中 
检验者Author 
白云岭 
审核Auditor 
 
批准Approver 
 
日期Date 
2013.8.28 
日期Date 
 
日期Date 
 
 
零件号Part number 
10131573 
 零件名称 
Part name 
后氧传感器支架 
REAR OXYGEN SENSOR BRACKET 
图纸日期Drawing date 
2013.05.02 
零件生产日期Part production date 
/ 
 供货商 
Supplier 
上海莱亿 
车型/项目Car type/project 
AS21/ NLE2.0T 
 
                阶段性报告 Interim report              结论性报告 Conclusion report          
Ⅰ.任务描述 Task description 
实验室受委托对后氧传感器支架进行失效原因分析，失效零件具体信息如下： 
As requested, QA lab has analyzed the failure of REAR OXYGEN SENSOR BRACKET. The background information of the failed part is as 
following： 
零件信息：Part information 
零件名称 
Part name 
后氧传感器支架 
REAR OXYGEN SENSOR BRACKET 
制造日期 
Production date 
/ 
IR 号码码 
TIR-RD-AS2-GD-0G5+-EP1-0039 
失效日期 
Incident date 
2013.8.4 
车辆里程数 
Car mileage 
520 公里 (km) 
失效地点 
Location 
广德 
失效模式描述 
Failure circumstance 
description 
2013-8-4 号，广德试验基地AS21 项目EP 阶段综合耐久试验车C13UIV014，执行工程任务
单拆下发动机的过程中，将后氧传感器接插件拆下后，接插件支架掉落，支脚断裂。 
原材料信息：Raw material information 
原材料及牌号 
Raw material specification 
65Mn 
原材料厂商 
Raw material producer 
/ 
散件供应商 
Component supplier 
/ 
金属热处理状态 
Metal heat treatment state 
淬火+回火 
 
 
Ⅱ. 结论与建议 Conclusions and suggestions 
 
结论Conclusions： 
1、 支架是由于过载引起的断裂。 
The failure of the part due to overload.  
2、 零件的材料性能符合技术要求。 
Part of the material properties meet the technical requirements 
 
建议Suggestions： 
1、 检查装配过程质量。 
        Check the assembly process quality. 
     
 


 
上海汽车中心实验室 
SAIC Center Lab 
中国·上海·嘉定区安研路201 号 
邮编. 201804 
No 201 Anyan road, Jiading, Shanghai China 
Post code 201804 
报告编号 
Report number 
 
SCL-S-13-0255M 
委托者: PTI  项志中 
Request person, dept： 
送样日期:  2013.8.22 
Request date:  
报告日期: 2013..28 
Report date：  
第2页共6页 
 
III. 测试结果 Test Results  
1、 宏观观察： 
1）失效件在整车中的装配位置关系，见图1。收到委托者提供的失效断裂件1 件，实物形貌见图2。   
 
图1 失效件在整车中的装配位置关系 
 
 
图2  失效件实物形貌 
新零件 
失效件 


 
上海汽车中心实验室 
SAIC Center Lab 
中国·上海·嘉定区安研路201 号 
邮编. 201804 
No 201 Anyan road, Jiading, Shanghai China 
Post code 201804 
报告编号 
Report number 
 
SCL-S-13-0255M 
委托者: PTI  项志中 
Request person, dept： 
送样日期:  2013.8.22 
Request date:  
报告日期: 2013..28 
Report date：  
第3页共6页 
 
2）失效件的断裂位置位于支脚的折弯处，见图3a；传感器支架的固定安装孔的安装痕迹明显、均
匀，说明该零件的安装无异常，见图3b。 
 
 
图3 宏观观察 
3、断口观察：  
1）断口宏观形貌：断口平坦，无较大起伏，；从宏观观察来看，断裂方向是由支架的支脚内侧(弯折的内R
角)开始的，如图4 红色箭头所示。 
   
 
图4 断口宏观形貌 
 
 
 
 
 
 
 
 
 
 
 


 
上海汽车中心实验室 
SAIC Center Lab 
中国·上海·嘉定区安研路201 号 
邮编. 201804 
No 201 Anyan road, Jiading, Shanghai China 
Post code 201804 
报告编号 
Report number 
 
SCL-S-13-0255M 
委托者: PTI  项志中 
Request person, dept： 
送样日期:  2013.8.22 
Request date:  
报告日期: 2013..28 
Report date：  
第4页共6页 
 
2） 断口微观观察： 
使用扫描电镜对断口进行微观观察、分析，断口的微观形貌均为韧窝，见图5。 
 
图5 断口微观形貌：韧窝   SEM 
  4、理化分析： 
序号 
No. 
试验项目 
Test item 
额定值 
Requirement 
试验结果 
Test result 
评价 Evaluation 
合格 
qualified 
不合格 
unqualified 
1 
化学成分/65Mn 
GB/T699 
 
 
 
 
C 
0.62-0.70 
0.73   1 
× 
 
 
Si 
0.17-0.37 
0.28 
× 
 
 
Mn 
0.90-1.20 
1.09 
× 
 
 
P 
≤0.030 
0.036 
× 
 
 
S 
≤0.030 
0.0089 
× 
 
 
Cr 
≤0.25 
0.054 
× 
 
 
Ni 
≤0.30 
0.014 
× 
 
 
Cu 
≤0.25 
0.026 
× 
 


 
上海汽车中心实验室 
SAIC Center Lab 
中国·上海·嘉定区安研路201 号 
邮编. 201804 
No 201 Anyan road, Jiading, Shanghai China 
Post code 201804 
报告编号 
Report number 
 
SCL-S-13-0255M 
委托者: PTI  项志中 
Request person, dept： 
送样日期:  2013.8.22 
Request date:  
报告日期: 2013..28 
Report date：  
第5页共6页 
 
序号 
No. 
试验项目 
Test item 
额定值 
Requirement 
试验结果 
Test result 
评价 Evaluation 
合格 
qualified 
不合格 
unqualified 
2 
芯部硬度 
42-47HRC 
43.7、43.9、44.1 
× 
 
3 
板材厚度 
0.9±0.1mm 
0.89、0.89、0.88 
(图6) 
× 
 
4 
表面脱碳 
/ 
0 
(图7) 
/ 
 
5 
金相组织 
/ 
回火屈氏体 
(图8) 
/ 
 
 
 
图6 板材厚度 


 
上海汽车中心实验室 
SAIC Center Lab 
中国·上海·嘉定区安研路201 号 
邮编. 201804 
No 201 Anyan road, Jiading, Shanghai China 
Post code 201804 
报告编号 
Report number 
 
SCL-S-13-0255M 
委托者: PTI  项志中 
Request person, dept： 
送样日期:  2013.8.22 
Request date:  
报告日期: 2013..28 
Report date：  
第6页共6页 
 
 
  
图7  表面脱碳   100X 
 
 
图5  失效件金相组织    4%硝酸酒精   500X

File: 材料工程师/SCL-S-13-0256M 自动换挡机构面板-AP11.pdf.md
# SCL-S-13-0256M 自动换挡机构面板-AP11.pdf

 
上海汽车中心实验室
(SAIC Center Lab) 
中国·上海·嘉定区安研路201 号 
邮编. 201804 
No. 201 Anyan Road, Jiading District,  
Shanghai, China. 
Post code :200433 
报告编号：Report number 
SCL-S-13-0256M 
委托者Requestor：黄海钧 
送样日期Deliver date：2013.08.22 
报告日期Report date：2013.10.16 
第 1 页 共 4 页 
Page 1 of 4  
 
零件号 
Part number 
50015610 
零件名称 
Part name 
自动换档操纵机构总成 
Fluid drive mechanism 
图纸日期 
Drawing date  
2010.08.27 
零件生产日期 
Production date 
/ 
供货商 
Supplier 
德韧干巷 
Deren Ganxiang 
车型/项目 
Car type/project 
AP 11 
 
   阶段性报告  Stage report        结论性报告 Conclusion report           测试报告 Test report 
Ⅰ.任务描述 Task description 
实验室受委托对自动换档操纵机构总成进行失效原因分析，失效零件具体信息如下： 
As requested, QA lab has analyzed the invalid cause of fluid drive mechanism, and the information of invalid part is 
shown as following： 
零件信息：Part information 
零件名称 
Part name 
自动换档操纵机构总成 
Fluid drive mechanism 
制造日期 
Production date 
/ 
VIN 码 
VIN number 
/ 
销售日期 
Sale date 
/ 
车辆里程数 
Car mileage 
6409 km 
销售商 
Sale agent 
/ 
失效模式描述 
Invalid situation 
description 
面板开裂 
Panel split. 
原材料信息：Raw material information 
原材料及牌号 
Raw material 
and trademark 
ABS 
XR404 
原材料厂商 
Raw material producer 
LG 化学 
散件供应商 
Part supplier 
/ 
金属热处理状态 
Metal heat treatment state 
/ 
失效零件见图1：The invalid part is shown in Fig 1.  
Ⅱ. 结论与建议 Conclusions and suggestions 
结论： 1. 失效件内应力开裂。 
       2. 零件材料符合技术要求。 
Conclusions:  1. Internal force made part fracture. 
2. Material performance of part conformed to requirements.        
建议： 1. 提高注塑质量稳定性。 
Suggestions: 1. Injection quality stability of part should be improved. 
           
 
分发： 
Dispenser 
黄海钧 
检验者： 
Identifier 
狄春峰 
审核： 
Auditor 
 
批准： 
Approver 
 
日期： 
Date 
2013.10.16 
日期： 
Date 
 
日期： 
Date 
 
 


 
上海汽车中心实验室
(SAIC Center Lab) 
中国·上海·嘉定区安研路201 号 
邮编. 201804 
No. 201 Anyan Road, Jiading District,  
Shanghai, China. 
Post code :200433 
报告编号：Report number 
SCL-S-13-0256M 
委托者Requestor：黄海钧 
送样日期Deliver date：2013.08.22 
报告日期Report date：2013.10.16 
第 2 页 共 4 页 
Page 2 of 4  
 
      
        
           
图1 失效件 
Fig.1 Failure part 
 
III. 测试结果 Test Results  
序号 
No. 
试验项目 
Test item 
额定值 
Requirement 
试验结果 
Test result 
评价 Evaluation 
合格 
qualified 
不合格 
unqualified 
I 
失效件 
 
 
1 
红外（GB/T6040-2002） 
Infrared Spectroscopy 
ABS 
ABS 
× 
 
2 
玻璃化转变温度 
(GB/T 19644.2-2006) 
Glass transition temperature (℃) 
115±5 
115 
× 
 
3 
冲击强度（DIN EN ISO 179-1） 
Impact resistance (KJ/m2) 
≥17 
35.1 
两根样条不断裂 
× 
 
II 
新件 
 
 
1 
红外（GB/T6040-2002） 
Infrared Spectroscopy 
ABS 
ABS 
× 
 
2 
玻璃化转变温度 
(GB/T 19644.2-2006) 
Glass transition temperature (℃) 
115±5 
119 
× 
 


 
上海汽车中心实验室
(SAIC Center Lab) 
中国·上海·嘉定区安研路201 号 
邮编. 201804 
No. 201 Anyan Road, Jiading District,  
Shanghai, China. 
Post code :200433 
报告编号：Report number 
SCL-S-13-0256M 
委托者Requestor：黄海钧 
送样日期Deliver date：2013.08.22 
报告日期Report date：2013.10.16 
第 3 页 共 4 页 
Page 3 of 4  
 
序号 
No. 
试验项目 
Test item 
额定值 
Requirement 
试验结果 
Test result 
评价 Evaluation 
合格 
qualified 
不合格 
unqualified 
3 
冲击强度（DIN EN ISO 179-1） 
Impact resistance (KJ/m2) 
≥17 
无断裂 
× 
 
III 
粒料 
 
 
1 
红外（GB/T6040-2002） 
Infrared Spectroscopy 
ABS 
ABS 
× 
 
2 
玻璃化转变温度 
(GB/T 19644.2-2006) 
Glass transition temperature (℃) 
115±5 
118 
× 
 
小结：零件材料符合技术要求。 
 
Ⅳ. 宏观分析 Macroscopic observation 
 
 失效件断口如图2 所示。失效件断口光滑圆润，呈脆断特征。从该断口可以判断失效件注塑工
艺不佳，内应力过大导致开裂。 
 
图2 失效件断口 
Fig. 2 Fracture of failure part 
 
 


 
上海汽车中心实验室
(SAIC Center Lab) 
中国·上海·嘉定区安研路201 号 
邮编. 201804 
No. 201 Anyan Road, Jiading District,  
Shanghai, China. 
Post code :200433 
报告编号：Report number 
SCL-S-13-0256M 
委托者Requestor：黄海钧 
送样日期Deliver date：2013.08.22 
报告日期Report date：2013.10.16 
第 4 页 共 4 页 
Page 4 of 4  
 
 
为了验证零件内应力情况及断口形貌，对零件进行冰醋酸浸泡试验，浸泡时间15 分钟，如图3。 
浸泡后的零件发生内应力断裂，断裂位置与失效件位置接近，且断口光滑，与失效件一致。 
 
 
图3 失效模拟1 
Fig. 3 Crash simulation 1 
 
    对新件在失效相同位置施加外力，所得断口如图4 所示。该断口是ABS 材料受外力导致断裂
的典型断口，与失效件完全不同。 
 
图4 失效模拟3 
Fig. 4 Crash simulation 3 
 
     该零件市场类似失效仅约10 例，结合以上试验结果，建议供应商提高注塑工艺的稳定性，严
格剔除冷模件和缺陷件。

File: 材料工程师/SCL-S-13-0257M 雨刮.pdf.md
# SCL-S-13-0257M 雨刮.pdf

 
上海汽车中心实验室 
SAIC Center Lab 
中国·上海·嘉定区安研路201 号 
邮编. 201804 
No 201 Anyan road, Jiading, Shanghai China 
Post code 201804 
报告编号 
Report number 
 
SCL-S-13-0257M 
委托者: 曹晓俊 
Request person, dept： 
送样日期:  2013-08-21 
Request date:  
报告日期:  2013-08-27 
Report date：  
第1 页共5 页 
 
零件号Part number 
50012354 
 零件名称 
Part name 
雨刮 
图纸日期Drawing date 
2009-06-02 
零件生产日期Part production date 
/ 
 供货商 
Supplier 
温岭法雷奥 
车型/项目Car type/project 
AP11 
 
   阶段性报告 Interim report        结论性报告 Conclusion report           测试报告 Test report 
Ⅰ.任务描述 Task description 
实验室受委托对雨刮进行失效原因分析，失效零件具体信息如下： 
As requested, QA lab has analyzed the failure of 。The background information of the failed part is as following： 
零件信息：Part information 
零件名称 
Part name 
雨刮 
制造日期 
Production date 
/ 
VIN 码 
VIN 
1# LSJA16E39DG025725 
2# LSJA16E39DG021142 
3# LSJA16E35DG045079 
4# LSJA16E38DG030270 
销售日期 
Sale date 
/ 
车辆里程数 
Car mileage 
1# 3322km 
2# 4521km 
3# 3138km 
4# 3080km 
维修站名称 
Sale agent 
1# 南通新城 
2# 天津四联 
3# 慈溪腾峰 
4# 安阳荣鑫达 
失效模式描述 
Failure circumstance 
description 
客户抱怨雨刮刮不净。 
原材料信息：Raw material information 
原材料及牌号 
Raw material specification 
胶条：NR/EPDM 
簧片：C72 
原材料厂商 
Raw material producer 
/ 
散件供应商 
Component supplier 
/ 
金属热处理状态 
Metal heat treatment state 
/ 
 
Ⅱ. 结论与建议 Conclusions and suggestions 
 
结论：失效件胶条刃口部分发现有缺陷，其中1#和2#胶条的刃口部分有严重变形，3#和4#胶条有缺口，导致胶
条的刮净度不良； 
 
建议：胶条在正常使用过程中不受到损伤。 
 
 
 
 
 
 
分发: 
Distribution 
曹晓俊 
检验者Author 
 
审核Auditor 
 
批准Approver 
 
日期Date 
 
日期Date 
 
日期Date 
 


 
上海汽车中心实验室 
SAIC Center Lab 
中国·上海·嘉定区安研路201 号 
邮编. 201804 
No 201 Anyan road, Jiading, Shanghai China 
Post code 201804 
报告编号 
Report number 
 
SCL-S-13-0257M 
委托者: 曹晓俊 
Request person, dept： 
送样日期:  2013-08-21 
Request date:  
报告日期:  2013-08-27 
Report date：  
第2 页共5 页 
 
 III. 测试结果 Test Results  
1 故障再现： 
实车安装测试雨刮刮净度： 
 
 
 
 
  1# 大量水线              2# 大量水线         3# 底部较多水线         4# 底部较多水线 
 
台架刮净度评价： 
雨刮 
评价结果 
1# 
上刮：水线；下刮：水线： 
2# 
上刮：水线；下刮：水线： 
3# 
上刮：6 级；下刮：5 级； 
4# 
上刮：7 级；下刮：4 级； 
 
2 材料性能测试（Material Test）： 
序号 
No. 
试验项目 
Test item 
额定值 
Requirement 
试验结果 
Test result 
评价 Evaluation 
合格 
qualified 
不合格 
unqualified 
唇部材料硬度测试，要求：SMTC 5 320 025 V3 
1 
IRHD 硬度 
IRHD Hardness 
— 
— 
— 
— 
1.1 
1# 
53-63 
54 
× 
 
1.2 
2# 
53-63 
55 
× 
 
1.3 
3# 
53-63 
55 
× 
 
1.4 
4# 
53-63 
54 
× 
 
1.5 
台架刮净度8 级样件 
53-63 
53 
× 
 
     失效件硬度均在要求范围之内，对比8 级样件，硬度上升在+1～+2，满足标准中硬度≤+5 上升的要求。说
明失效件的胶条唇部材料没有出现明显老化现象。 
      


 
上海汽车中心实验室 
SAIC Center Lab 
中国·上海·嘉定区安研路201 号 
邮编. 201804 
No 201 Anyan road, Jiading, Shanghai China 
Post code 201804 
报告编号 
Report number 
 
SCL-S-13-0257M 
委托者: 曹晓俊 
Request person, dept： 
送样日期:  2013-08-21 
Request date:  
报告日期:  2013-08-27 
Report date：  
第3 页共5 页 
 
序号 
No. 
试验项目 
Test item 
试验结果 
Test result 
评价 Evaluation 
合格 
qualified 
不合格 
unqualified 
簧片材料测试，要求：C72 
1 
元素含量 
失效件簧片 
8 级刮净度簧片 
— 
— 
1.1 
C 
0.773 
0.786 
/ 
/ 
1.2 
Si 
0.239 
0.223 
/ 
/ 
1.3 
Mn 
0.722 
0.752 
/ 
/ 
1.4 
P 
0.026 
0.025 
/ 
/ 
1.5 
S 
0.016 
0.022 
/ 
/ 
    从元素来看，失效件簧片材料同8 级刮净度簧片材料一致。 
 
3 唇部缺陷： 
1#  雨刮胶条 
 
  
 
 
 
2# 雨刮胶条 
 
 
 
 
 
1#/2# 雨刮刃口部分已经有严重变形，对胶条的刮净度产生影响。 


 
上海汽车中心实验室 
SAIC Center Lab 
中国·上海·嘉定区安研路201 号 
邮编. 201804 
No 201 Anyan road, Jiading, Shanghai China 
Post code 201804 
报告编号 
Report number 
 
SCL-S-13-0257M 
委托者: 曹晓俊 
Request person, dept： 
送样日期:  2013-08-21 
Request date:  
报告日期:  2013-08-27 
Report date：  
第4 页共5 页 
 
 
3#雨刮胶条 
 
 
 
 
  
4# 
 
 
 
1#/2# 雨刮刃口部分找到有缺口，对胶条的刮净度产生影响。 
 
4 安装状态下胶条压缩程度确认： 
 
 
8 级刮净度胶条压缩状态                     1#胶条安装状态 


 
上海汽车中心实验室 
SAIC Center Lab 
中国·上海·嘉定区安研路201 号 
邮编. 201804 
No 201 Anyan road, Jiading, Shanghai China 
Post code 201804 
报告编号 
Report number 
 
SCL-S-13-0257M 
委托者: 曹晓俊 
Request person, dept： 
送样日期:  2013-08-21 
Request date:  
报告日期:  2013-08-27 
Report date：  
第5 页共5 页 
 
 
 
     2#胶条安装状态                            3#胶条安装状态 
 
4 胶条安装状态    
  
  实车安装状态下，胶条刃口部分没有明显的偏压的现象，同8 级刮净度胶条压缩状态一致。 
   
 
小结： 
1 失效件胶条刃口部分发现有缺陷，其中1#和2#胶条的刃口部分有严重变形，3#和4#胶条有缺口，导致胶条的
刮净度不良； 
2 雨刮胶条及簧片材料符合要求；

File: 材料工程师/SCL-S-13-0258M NLE 增压器回油管开裂.pdf.md
# SCL-S-13-0258M NLE 增压器回油管开裂.pdf

 
上海汽车中心实验室 
SAIC Center Lab 
中国·上海·嘉定区安研路201 号 
邮编. 201804 
No 201 Anyan road, Jiading, Shanghai China 
Post code 201804 
报告编号 
Report number 
 
SCL-S-13-0258M 
委托者:  DRE: 王卫强 
Request person, dept： 
送样日期:  2013-08-16 
Request date:  
报告日期:  2013-08-27 
Report date：  
第1 页共4 页 
 
零件号Part number 
30033263 
 零件名称 
Part name 
增压器软管 
图纸日期Drawing date 
20130-6-08 
零件生产日期Part production date 
2013-04 
 供货商 
Supplier 
浙江铁马 
车型/项目Car type/project 
NLE 
 
   阶段性报告 Interim report        结论性报告 Conclusion report           测试报告 Test report 
Ⅰ.任务描述 Task description 
实验室受委托对下摆臂_衬套进行失效原因分析，失效零件具体信息如下： 
As requested, QA lab has analyzed the failure of the sub-frame bush. The background information of the failed part is as following： 
零件信息：Part information 
零件名称 
Part name 
增压器回油管 
制造日期 
Production date 
2013-04 
VIN 码 
VIN 
F803(试验车编号) 
销售日期 
Sale date 
/ 
车辆里程数 
Car mileage 
500km 
维修站名称 
Sale agent 
/ 
失效模式描述 
Failure circumstance 
description 
橡胶管开裂 
原材料信息：Raw material information 
原材料及牌号 
Raw material specification 
AEM 
原材料厂商 
Raw material producer 
/ 
散件供应商 
Component supplier 
/ 
金属热处理状态 
Metal heat treatment state 
/ 
失效零件见图：The failed part is shown in figure 1.  
 
Ⅱ. 结论与建议 Conclusions and suggestions 
结论：1 胶管橡胶层同编织层的粘结力很低，降低胶管耐久性能，导致胶管从编织层处开裂。 
 
建议：1 确保编织层的涂胶工艺，保证胶管的剥离强度。 
           
 
 
 
 
 
 
 
 
 
 
 
分发: 
Distribution 
DRE: EN 王卫强 
检验者Author 
 
审核Auditor 
 
批准Approver 
 
日期Date 
 
日期Date 
 
日期Date 
 


 
上海汽车中心实验室 
SAIC Center Lab 
中国·上海·嘉定区安研路201 号 
邮编. 201804 
No 201 Anyan road, Jiading, Shanghai China 
Post code 201804 
报告编号 
Report number 
 
SCL-S-13-0258M 
委托者:  DRE: 王卫强 
Request person, dept： 
送样日期:  2013-08-16 
Request date:  
报告日期:  2013-08-27 
Report date：  
第2 页共4 页 
 
 
                                                         图1 失效照片 
III. 测试结果 Test Results  
1 材料性能： 
序号 
No. 
试验项目 
Test item 
额定值 
Requirement 
试验结果 
Test result 
评价 Evaluation 
合格 
qualified 
不合格 
unqualified 
失效件（Failure Part） 
1 
Shore A 硬度 
Shore A Hardness 
VDA 675 102 
/ 
60 
/ 
/ 
2 
拉伸强度 
Tensile Strength 
VDA 675 205 
≥8 MPa 
18 MPa 
× 
 
3 
断裂伸长率 
Elongation at tear 
VDA 675 205 
≥200% 
275 % 
× 
 
成品硬度为60，低于70±5 的材料试片要求。查PPAP 成品测试结果，硬度为63，由于胶料接触机油后硬
度会有所下降。故此项不合格风险不大，橡胶材料可认为满足要求。 
 
2  外观分析（Analyze）：  
裂纹破裂的区域为卡箍之后，并超过钢管区域。 
 
内层破裂区域同外层破裂区域一致，说明零件为瞬间爆裂。 外层表面没有发现有异常磨损现象。 
 
 
 


 
上海汽车中心实验室 
SAIC Center Lab 
中国·上海·嘉定区安研路201 号 
邮编. 201804 
No 201 Anyan road, Jiading, Shanghai China 
Post code 201804 
报告编号 
Report number 
 
SCL-S-13-0258M 
委托者:  DRE: 王卫强 
Request person, dept： 
送样日期:  2013-08-16 
Request date:  
报告日期:  2013-08-27 
Report date：  
第3 页共4 页 
 
2 断口分析： 
从断裂裂纹来看，胶管为编织层破裂，形成胶管破裂。 
 
断口另一侧： 
 
 
编织层已经块状断裂： 
 
  
 
 
 
 
 
内层 
编织层 
破裂方向 
破裂方向 


 
上海汽车中心实验室 
SAIC Center Lab 
中国·上海·嘉定区安研路201 号 
邮编. 201804 
No 201 Anyan road, Jiading, Shanghai China 
Post code 201804 
报告编号 
Report number 
 
SCL-S-13-0258M 
委托者:  DRE: 王卫强 
Request person, dept： 
送样日期:  2013-08-16 
Request date:  
报告日期:  2013-08-27 
Report date：  
第4 页共4 页 
 
对零件内外层粘结强度进行分析，数据如下： 
 
序号 
No. 
试验项目 
Test item 
额定值 
Requirement 
试验结果 
Test result 
评价 Evaluation 
合格 
qualified 
不合格 
unqualified 
失效件 
1 
剥离强度 
/ 
0.5N/mm  
/ 
/ 
7 月份生产批次 
1 
剥离强度 
/ 
2.7N/mm 
/ 
/ 
从测试结果来看，失效件的剥离强度远低于7 月份生产的胶管，降低胶管的耐脉冲性能。 
 
小结： 
1 
失效件橡胶同编织层粘结力很低，使胶管胶料无法固定编织线编织状态，在脉冲和震动状态下编织线交接点
易形成磨损，降低编织线的强度，导致胶管爆裂。 
2 
橡胶材料拉伸性能满足要求，材料硬度60，较PPAP 材料性能偏低3 度，结合材料接触油后硬度下降，且断
口呈现编织层向内层扩展的趋势，故此项不符合项不是胶管破裂的主要原因。

File: 材料工程师/SCL-S-13-0259M 充电器 EP11.pdf.md
# SCL-S-13-0259M 充电器 EP11.pdf

 
上海汽车中心实验室
(SAIC Center Lab) 
中国·上海·嘉定区安研路201 号 
邮编. 201804 
No. 201 Anyan Road, Jiading District,  
Shanghai, China. 
Post code :200433 
报告编号：Report number 
SCL-S-13-0259M 
委托者Requestor：张懿 
送样日期Deliver date：2013.08.26 
报告日期Report date： 2013.09.02 
第 1 页 共 4 页 
Page 1 of 4  
 
零件号 
Part number 
10045322 
零件名称 
Part name 
交流充电线 
AC charging harness 
图纸日期 
Drawing date  
2012.07.23 
零件生产日期 
Production date 
2013.04.19 
供货商 
Supplier 
上海埃士 
Shanghai Aishi 
车型/项目 
Car type/project 
EP11 
 
   阶段性报告  Stage report        结论性报告 Conclusion report           测试报告 Test report 
Ⅰ.任务描述 Task description 
实验室受委托对交流充电线进行失效原因分析，失效零件具体信息如下： 
As requested, QA lab has analyzed the invalid cause of AC chargeing harness, and the information of invalid part is 
shown as following： 
零件信息：Part information 
零件名称 
Part name 
交流充电线 
AC chargeing harness 
制造日期 
Production date 
/ 
VIN 码 
VIN number 
LSJE12837CS113237 
销售日期 
Sale date 
/ 
车辆里程数 
Car mileage 
1033 km 
销售商 
Sale agent 
/ 
失效模式描述 
Invalid situation 
description 
电缆外皮开裂 
The covers of cable was cracked 
原材料信息：Raw material information 
原材料及牌号 
Raw material 
and trademark 
TPE  FR175-03 
原材料厂商 
Raw material producer 
上海林艮橡塑材料有限公
司 
散件供应商 
Part supplier 
/ 
金属热处理状态 
Metal heat treatment state 
/ 
失效零件见图1：The invalid part is shown in Fig 1.  
Ⅱ. 结论与建议 Conclusions and suggestions 
结论： 1. 失效件受外力导致开裂。 
       2. 零件材料符合技术要求。 
Conclusions: 1. The invalid part was cracked by external forces. 
       2. Material performance of the parts conformed to requirements. 
建议： 1. 加强对零件的保护 
Suggestions: 1. Strengthen the protection of the parts. 
 
分发： 
Dispenser 
张懿 
检验者： 
Identifier 
 
审核： 
Auditor 
 
批准： 
Approver 
 
日期： 
Date 
 
日期： 
Date 
 
日期： 
Date 
 
 
 


 
上海汽车中心实验室
(SAIC Center Lab) 
中国·上海·嘉定区安研路201 号 
邮编. 201804 
No. 201 Anyan Road, Jiading District,  
Shanghai, China. 
Post code :200433 
报告编号：Report number 
SCL-S-13-0259M 
委托者Requestor：张懿 
送样日期Deliver date：2013.08.26 
报告日期Report date： 2013.09.02 
第 2 页 共 4 页 
Page 2 of 4  
 
              
 
 
         图1 失效件 
Fig.1 Failure part 
III. 测试结果 Test Results  
序号 
No. 
试验项目 
Test item 
额定值 
Requirement 
试验结果 
Test result 
评价 Evaluation 
第一次 
第二次 
合格 
qualified 
不合格 
unqualified 
I 
失效件 
 
 
1 
红外（GB/T6040-2002） 
Infrared Spectroscopy 
TPE 
TPE 
× 
 
2 
裂解色质谱（SMTC 5 400 023） 
PY-GCMS 
TPE 
TPE 
× 
 
3 
熔点（GB/T19466.3-2006） 
Melting point (℃) 
155±5 
207±5 
154/208 
153/207 
× 
 
4 
焓值（GB/T19466.3-2006） 
Enthalpy (J/g) 
/ 
7/2  
7/2 
/ 
/ 
5 
Shore A 硬度（VDA 675 102） 
Shore A Hardness 
76±2* 
79 
× 
 
6 
拉伸强度(VDA 675 205) 
Tensile Strength(MPa) 
≥10* 
12  
× 
 
7 
断裂伸长率（VDA 675 205） 
Elongation at tear(%) 
≥300* 
300 
× 
 
II 
新件 
 
 
1 
红外（GB/T6040-2002） 
Infrared Spectroscopy 
TPE 
TPE 
× 
 
2 
裂解色质谱（SMTC 5 400 023） 
PY-GCMS 
TPE 
TPE 
× 
 
3 
熔点（GB/T19466.3-2006） 
Melting point (℃) 
155±5 
207±5 
154/208 
153/207 
× 
 


 
上海汽车中心实验室
(SAIC Center Lab) 
中国·上海·嘉定区安研路201 号 
邮编. 201804 
No. 201 Anyan Road, Jiading District,  
Shanghai, China. 
Post code :200433 
报告编号：Report number 
SCL-S-13-0259M 
委托者Requestor：张懿 
送样日期Deliver date：2013.08.26 
报告日期Report date： 2013.09.02 
第 3 页 共 4 页 
Page 3 of 4  
 
序号 
No. 
试验项目 
Test item 
额定值 
Requirement 
试验结果 
Test result 
评价 Evaluation 
第一次 
第二次 
合格 
qualified 
不合格 
unqualified 
4 
焓值（GB/T19466.3-2006） 
Enthalpy (J/g) 
/ 
7/2 
7/2 
/ 
/ 
5 
Shore A 硬度（VDA 675 102） 
Shore A Hardness 
76±2* 
77 
× 
 
6 
拉伸强度(VDA 675 205) 
Tensile Strength (MPa) 
≥10* 
12  
× 
 
7 
断裂伸长率（VDA 675 205） 
Elongation at tear (%) 
≥300* 
312 
× 
 
III 
粒料 
 
 
1 
红外（GB/T6040-2002） 
Infrared Spectroscopy 
TPE 
TPE 
× 
 
2 
裂解色质谱（SMTC 5 400 023） 
PY-GCMS 
TPE 
TPE 
× 
 
3 
熔点（GB/T19466.3-2006） 
Melting point (℃) 
155±5 
207±5 
155/207 
154/207 
× 
 
4 
焓值（GB/T19466.3-2006） 
Enthalpy (J/g) 
/ 
7/1 
7/1 
/ 
/ 
备注：*数据来源于原材料厂商材质报告书 
小结：零件材料符合技术要求，失效件和新件的材料性能无差别。 
 
 
 
 
 
 
 
 
 
 
 


 
上海汽车中心实验室
(SAIC Center Lab) 
中国·上海·嘉定区安研路201 号 
邮编. 201804 
No. 201 Anyan Road, Jiading District,  
Shanghai, China. 
Post code :200433 
报告编号：Report number 
SCL-S-13-0259M 
委托者Requestor：张懿 
送样日期Deliver date：2013.08.26 
报告日期Report date： 2013.09.02 
第 4 页 共 4 页 
Page 4 of 4  
 
Ⅳ. 宏观分析 Macroscopic observation 
 
 
失效件断口如图2、3 所示，断口表面凹凸不平说明该失效件不是受到锐利物品划伤导致开裂（见
图2）而是受外力导致开裂；图3 圆圈部分为平整区域，且裂纹围绕此区域往两边扩散，说明此区
域为失效件断裂起始部分。 
 
 
图2 失效件断口 
Fig. 2 Fracture of failure part 
 
 
 
图3 失效件断口 
Fig. 3 Fracture of failure part 
断裂起始部分 
扩散方向 
扩散方向

File: 材料工程师/SCL-S-13-0260M-10065660-暖风芯体进水管-天津鹏翎.pdf.md
# SCL-S-13-0260M-10065660-暖风芯体进水管-天津鹏翎.pdf

 
上海汽车中心实验室 
SAIC Center Lab 
中国·上海·嘉定区安研路201 号 
邮编. 201804 
No 201 Anyan road, Jiading, Shanghai China 
Post code 201804 
报告编号 
Report number 
 
SCL-S-13-0260M 
委托者:  QAQ:黄海钧 
Request person, dept：Wu Jun 
委托编号:  SCL-S-13-0260 
Request number: SCL-S-13-0260 
送样日期:  2013.08.19 
Request date: 2013.08.19 
报告日期:  2013.09.17 
Report date：2013.09.17 
                       第1 页共4 页 
 
零件号Part number 
10065660 
 零件名称 
Part name 
暖风芯体进水管 
图纸日期Drawing date 
/ 
零件生产日期Part production date 
2012.05.01 
 供货商 
Supplier 
天津鹏翎 
车型/项目Car type/project 
ZP11 
DVP 材料大纲签署日期DVP material test plan date 
/ 
 
   阶段性报告 Interim report        结论性报告 Conclusion report           测试报告 Test report 
Ⅰ.任务描述 Task description 
实验室受委托对暖风芯体进水管进行失效原因分析，失效零件具体信息如下： 
As requested, QA lab has analyzed the failure of engine overflow pipe. The background information of the failed part is as following： 
零件信息：Part information 
零件名称 
Part name 
暖风芯体进水管 
制造日期 
Production date 
2012.05.01/B3-见胶管喷码 
VIN 码 
VIN 
LSJZ14C32CS046423 
销售日期 
Sale date 
/ 
车辆里程数 
Car mileage 
18709 
维修站名称 
Sale agent 
/ 
失效模式描述 
Failure circumstance 
description 
水管开裂 
原材料信息：Raw material information 
原材料及牌号 
Raw material specification 
EPDM 
原材料厂商 
Raw material producer 
/ 
散件供应商 
Component supplier 
天津鹏翎                     金属热处理状态 
Metal heat treatment state 
/ 
失效零件见图：The failed part is shown in figure 1.  
 
 
Ⅱ. 结论与建议 Conclusions and suggestions 
 
结论：失效件内层出现疲劳开裂，导致胶管破裂。 
失效件编织层结构为12 针，11 格/50mm；抽样件为10 针，11-12 格/50mm。 
零件材料性能及粘结强度符合要求。 
 
建议：对12 针编织的胶管进行性能测试，以评估其使用风险。 
供应商加强编织过程的管理，保证编织针数满足要求。 
 
 
 
 
 
 
分发: 
Distribution 
黄海钧（Huan Haijun） 
检验者Author 
 
审核Auditor 
 
批准Approver 
 
日期Date 
 
日期Date 
 
日期Date 
 


 
上海汽车中心实验室 
SAIC Center Lab 
中国·上海·嘉定区安研路201 号 
邮编. 201804 
No 201 Anyan road, Jiading, Shanghai China 
Post code 201804 
报告编号 
Report number 
 
SCL-S-13-0260M 
委托者:  QAQ:黄海钧 
Request person, dept：Wu Jun 
委托编号:  SCL-S-13-0260 
Request number: SCL-S-13-0260 
送样日期:  2013.08.19 
Request date: 2013.08.19 
报告日期:  2013.09.17 
Report date：2013.09.17 
第2 页共4 页 
 
 
胶管破裂，导致泄漏 
图1 失效照片 
III. 测试结果 Test Results  
1 材料性能测试（Material Test）： 
序号 
No. 
试验项目 
Test item 
额定值 
Requirement 
试验结果 
Test result 
评价 Evaluation 
合格 
qualified 
不合格 
unqualified 
失效件（Failure Part）：成品测试  
内层 inner side 
1 
Shore A 硬度 
Shore A Hardness 
ISO7619 
60～70 
60 
× 
 
2 
拉伸强度 
Tensile Strength 
ISO 37 
≥9 MPa 
13.0 
× 
 
3 
断裂伸长率 
Elongation at tear 
ISO 37 
≥300% 
405% 
× 
 
外层 cover 
1 
Shore A 硬度 
Shore A Hardness 
ISO7619 
60～70 
61 
× 
 
2 
拉伸强度 
Tensile Strength 
ISO 37 
≥9MPa 
10.6 
× 
 
3 
断裂伸长率 
Elongation at tear 
ISO 37 
≥300% 
395% 
× 
 
成品 
1 
剥离力 
≥1.8N/mm 
4.6N/mm 
× 
 
胶管内外层胶料符合材料性能要求。 
 
 
 
 
 
 
 
 
裂纹 


 
上海汽车中心实验室 
SAIC Center Lab 
中国·上海·嘉定区安研路201 号 
邮编. 201804 
No 201 Anyan road, Jiading, Shanghai China 
Post code 201804 
报告编号 
Report number 
 
SCL-S-13-0260M 
委托者:  QAQ:黄海钧 
Request person, dept：Wu Jun 
委托编号:  SCL-S-13-0260 
Request number: SCL-S-13-0260 
送样日期:  2013.08.19 
Request date: 2013.08.19 
报告日期:  2013.09.17 
Report date：2013.09.17 
第3 页共4 页 
 
2 断口分析（Analyze）： 
 
胶管外层裂纹附近光滑，没有刮痕、其他细裂纹等异常现象，裂纹两端有明显疲劳纹。 
 
 
 
 
 
胶管内侧表面有异常褶皱疲劳纹，此褶皱疲劳纹终止于卡箍固定处。除一条长裂纹外，胶管内侧没有其他异常损伤和裂纹。胶管内
层出现疲劳破裂，从疲劳裂纹处向胶管两边撕裂开来。其中裂纹处出现大量疲劳纹。 
 
 
 
 
 
 
 
 
明显疲劳纹 
放大 
放大 
卡箍固定区域
疲劳痕迹 
裂纹处疲劳纹 
裂纹断面放大图 


 
上海汽车中心实验室 
SAIC Center Lab 
中国·上海·嘉定区安研路201 号 
邮编. 201804 
No 201 Anyan road, Jiading, Shanghai China 
Post code 201804 
报告编号 
Report number 
 
SCL-S-13-0260M 
委托者:  QAQ:黄海钧 
Request person, dept：Wu Jun 
委托编号:  SCL-S-13-0260 
Request number: SCL-S-13-0260 
送样日期:  2013.08.19 
Request date: 2013.08.19 
报告日期:  2013.09.17 
Report date：2013.09.17 
第4 页共4 页 
 
2 加强层分析（Analyze）： 
 
 
失效件编织结构为12 针，11 格/50mm。胶管实际编织结构应该为10 针，11-12 格/50mm。编织层结构问题可能会造成最终的疲劳
破裂。 
 
 
小结：1 零件材料性能符合要求。 
      2 失效件裂纹出现疲劳纹。失效件编织层结构为12 针，11 格/50mm，实际应该为10 针，11-12 格/50mm。 
3 此零件在ZP11 EU 路试中同样产生疲劳性开裂，目前正在进行编织线由1100D 加粗为1670D 的改进验证。 
 
12 针 
5.5 格/25mm

File: 材料工程师/SCL-S-13-0261M 制动真空泵-EP11.pdf.md
# SCL-S-13-0261M 制动真空泵-EP11.pdf

 
上海汽车中心实验室
(SAIC Center Lab) 
中国·上海·嘉定区安研路201 号 
邮编. 201804 
No. 201 Anyan Road, Jiading District,  
Shanghai, China. 
Post code :200433 
报告编号：Report number 
SCL-S-13-0261M 
委托者Requestor：董超 
送样日期Deliver date：2013.08.28 
报告日期Report date：2013.09.22 
第 1 页 共 5 页 
Page 1 of 5  
 
零件号 
Part number 
10012684 
零件名称 
Part name 
电子真空泵 
Electronic vacuum pump 
图纸日期 
Drawing date  
/ 
零件生产日期 
Production date 
/ 
供货商 
Supplier 
海拉 
Hella 
车型/项目 
Car type/project 
EP 11 & IP 24 
 
   阶段性报告  Stage report        结论性报告 Conclusion report           测试报告 Test report 
Ⅰ.任务描述 Task description 
实验室受委托对电子真空泵进行失效原因分析，失效零件具体信息如下： 
As requested, QA lab has analyzed the invalid cause of electronic vacuum pump, and the information of invalid part 
is shown as following： 
零件信息：Part information 
零件名称 
Part name 
电子真空泵 
Electronic vacuum pump 
制造日期 
Production date 
/ 
VIN 码 
VIN number 
/ 
销售日期 
Sale date 
/ 
车辆里程数 
Car mileage 
售后多起 
销售商 
Sale agent 
/ 
失效模式描述 
Invalid situation 
description 
电子真空泵组件断裂 
Component of electronic vacuum pump fractured. 
原材料信息：Raw material information 
原材料及牌号 
Raw material 
and trademark 
石墨 
原材料厂商 
Raw material producer 
/ 
散件供应商 
Part supplier 
/ 
金属热处理状态 
Metal heat treatment state 
/ 
失效零件见图1：The invalid part is shown in Fig 1.  
Ⅱ. 结论与建议 Conclusions and suggestions 
结论： 1. 零件受力导致断裂。 
       2. 叶片新件含有纤维而失效件没有。 
Conclusions:  1. Foreign force made part fracture. 
2. New vane contained fiber while failure vane did not.    
建议： 1. 供应商解释材料问题。 
Suggestions: 1. Let supplier explain the material problem. 
        
 
分发： 
Dispenser 
董超 
检验者： 
Identifier 
狄春峰 
审核： 
Auditor 
 
批准： 
Approver 
 
日期： 
Date 
2013.09.22    
日期： 
Date 
 
日期： 
Date 
 
 


 
上海汽车中心实验室
(SAIC Center Lab) 
中国·上海·嘉定区安研路201 号 
邮编. 201804 
No. 201 Anyan Road, Jiading District,  
Shanghai, China. 
Post code :200433 
报告编号：Report number 
SCL-S-13-0261M 
委托者Requestor：董超 
送样日期Deliver date：2013.08.28 
报告日期Report date：2013.09.22 
第 2 页 共 5 页 
Page 2 of 5  
 
 
 
 
图1 失效件 
Fig.1 Failure part 
 
III. 测试结果 Test Results 
 
3.1 密度 
 
叶轮（失效） 
叶轮（新件） 
叶片（失效） 
叶片（新件） 
密度（g/cm3） 
1.781 
1.795 
1.773 
1.784 
小结：四种样品的密度基本一致，无明显差异。 
 
3.2 能谱 
 


 
上海汽车中心实验室
(SAIC Center Lab) 
中国·上海·嘉定区安研路201 号 
邮编. 201804 
No. 201 Anyan Road, Jiading District,  
Shanghai, China. 
Post code :200433 
报告编号：Report number 
SCL-S-13-0261M 
委托者Requestor：董超 
送样日期Deliver date：2013.08.28 
报告日期Report date：2013.09.22 
第 3 页 共 5 页 
Page 3 of 5  
 
 
小结：叶轮失效件与新件的主要组成元素均为C、O 和S，没有明显差异。 
  
 
小结：叶片失效件与新件的主要组成元素均为C、O 和P，没有明显差异。  
 
 
 
 
 


 
上海汽车中心实验室
(SAIC Center Lab) 
中国·上海·嘉定区安研路201 号 
邮编. 201804 
No. 201 Anyan Road, Jiading District,  
Shanghai, China. 
Post code :200433 
报告编号：Report number 
SCL-S-13-0261M 
委托者Requestor：董超 
送样日期Deliver date：2013.08.28 
报告日期Report date：2013.09.22 
第 4 页 共 5 页 
Page 4 of 5  
 
3.3 热失重 
 
热失重的操作条件是在氮气保护下从40℃升至600℃，升温速率20℃/min，恒温10min；然后
在氧气氛围下升温至950℃，升温速率10℃/min，恒温40min。 
 
 
小结：失效叶片与新叶片的失重曲线形态一致；最终失重分别为94.8%和91.2%，有差异。 
 
 
小结：失效叶轮与新叶轮的失重曲线形态一致；最终失重分别为97.4%和94.4%，有差异。 
Ⅳ. 宏观分析 Macroscopic observation 
 
失效件断口如图2 所示。失效件断口呈脆断特征，系零件受力超过材料负荷导致脆断。 
 
图2 失效件 
Fig. 2 Failure part 
 


 
上海汽车中心实验室
(SAIC Center Lab) 
中国·上海·嘉定区安研路201 号 
邮编. 201804 
No. 201 Anyan Road, Jiading District,  
Shanghai, China. 
Post code :200433 
报告编号：Report number 
SCL-S-13-0261M 
委托者Requestor：董超 
送样日期Deliver date：2013.08.28 
报告日期Report date：2013.09.22 
第 5 页 共 5 页 
Page 5 of 5  
 
     
用SEM 观察零件内部结构，如图3。叶轮新件与失效件无明显差异。叶片新件内含有纤维，而
失效件没有。 
 
 
 
图3 零件 
Fig. 3 Part
