Repository: kujaxr/obsidian-vault

File: 材料工程师/SCL-S-13-0262M.pdf.md
# SCL-S-13-0262M.pdf

 
上海汽车中心实验室 
SAIC Center Lab 
中国·上海·嘉定区安研路201 号 
邮编. 201804 
No 201 Anyan road, Jiading, Shanghai China 
Post code 201804 
报告编号 
Report number 
 
SCL-S-13-0262M 
委托者: QA   周斌 
Request person, dept：Dong Chao 
委托编号:  SCL-S-13-0262M 
Request number:  
送样日期:  2013.8.28 
Request date:  
报告日期:  2013.8.30 
Report date： 
                       第1页共14页 
 
分发: 
Distribution 
QA   周斌 
检验者Author 
白云岭  李大维 
审核Auditor 
 
批准Approver 
 
日期Date 
2013.8.30 
日期Date 
 
日期Date 
 
 
零件号Part number 
90004079 
90003709 
 零件名称 
Part name 
螺母 nut 
螺栓 bolt 
图纸日期Drawing date 
2009.9.21 
2010.4.15 
零件生产日期Part production date 
/ 
 供货商 
Supplier 
上海纳特 
无锡盈丰 
车型/项目Car type/project 
IP 平台 
 
                阶段性报告 Interim report              结论性报告 Conclusion report          
Ⅰ.任务描述 Task description 
实验室受委托对螺母/螺栓进行失效原因分析，失效零件具体信息如下： 
As requested, QA lab has analyzed the failure of Bolt/Nut. The background information of the failed part is as following： 
零件信息：Part information 
零件名称 
Part name 
螺母 nut 
螺栓 bolt 
制造日期 
Production date 
/ 
VIN 码 
VIN 
/ 
销售日期 
Sale date 
/ 
车辆里程数 
Car mileage 
0 公里 (km) 
维修站名称 
Sale agent 
临港总装 
失效模式描述 
Failure circumstance 
description 
临港总装现场装配过程中螺母滑牙，装配扭矩40-50Nm。 
原材料信息：Raw material information 
原材料及牌号 
Raw material specification 
/ 
原材料厂商 
Raw material producer 
/ 
散件供应商 
Component supplier 
/ 
金属热处理状态 
Metal heat treatment state 
/ 
 
Ⅱ. 结论与建议 Conclusions and suggestions 
结论Conclusions： 
1、  螺母的失效是由于单位牙纹所承受载荷过大引起的螺纹拉脱。 
2、  引起螺母滑牙失效的螺栓所涂的蜡不符合图纸技术要求。螺栓实物的涂层不符合图纸技术要求。 
3、  现生产装车未失效螺母的牙形不如08 年装车螺母的牙形饱满；现生产装车未失效螺母的高为
0.45mm、0.49mm， 08 年状态拆车螺母的牙高为0.80mm、0.80mm。 
4、 螺栓的硬度、硬化层深度、金相组织无异常；螺栓关键尺寸符合图纸技术要求。 
5、 螺母的化学成分符合图纸的技术要求；螺母关键尺寸符合图纸技术要求；失效螺母与批产供货螺母的硬
度和金相组织基本相同，无明显差异；螺母的保证载荷在48-50KN 时螺母被拉脱。 
6、 在图纸中增加螺母性能的技术要求。 
    建议： 
1、 审核、完善螺栓/螺母的技术要求和匹配性。 
2、 加强供应商质量控制。 


 
上海汽车中心实验室 
SAIC Center Lab 
中国·上海·嘉定区安研路201 号 
邮编. 201804 
No 201 Anyan road, Jiading, Shanghai China 
Post code 201804 
报告编号 
Report number 
 
SCL-S-13-0262M 
委托者: QA   周斌 
Request person, dept： 
送样日期:  2013.8.28 
Request date:  
报告日期: 2013.8.30 
Report date：  
第2页共14页 
 
III. 测试结果 Test Results  
1、 宏观观察： 
1）失效件在整车中的装配位置关系，见图1。 
2）收到委托者提供的失效件实物见图2，螺母的内螺纹已滑牙。 
 
 
图1 失效件在整车中的装配位置关系              
 
 
 
 
 
 
 
 
 
 
 
   
 
 
 
 
 
 
 
 
 图2  失效件实物形貌 
螺栓 
失效螺母 
新螺母 


 
上海汽车中心实验室 
SAIC Center Lab 
中国·上海·嘉定区安研路201 号 
邮编. 201804 
No 201 Anyan road, Jiading, Shanghai China 
Post code 201804 
报告编号 
Report number 
 
SCL-S-13-0262M 
委托者: QA   周斌 
Request person, dept： 
送样日期:  2013.8.28 
Request date:  
报告日期: 2013.8.30 
Report date：  
第3页共14页 
 
3）螺栓宏观观察： 
（1）螺母滑牙的金属丝的缠绕从螺栓的第5 个牙开始，至第8 个牙结束，见图3a；螺栓的下法兰面有明显
的紧固摩擦痕迹，见图3b。 
 
 
 
 
图3 螺栓宏观观察 
3a 
3b 


 
上海汽车中心实验室 
SAIC Center Lab 
中国·上海·嘉定区安研路201 号 
邮编. 201804 
No 201 Anyan road, Jiading, Shanghai China 
Post code 201804 
报告编号 
Report number 
 
SCL-S-13-0262M 
委托者: QA   周斌 
Request person, dept： 
送样日期:  2013.8.28 
Request date:  
报告日期: 2013.8.30 
Report date：  
第4页共14页 
 
4）螺母宏观观察 
（1）失效螺母宏观观察： 
失效螺母的宏观形貌见图4a、4b；将螺母纵向剖开，镶嵌、研磨后的宏观形貌如图4c 所示；将试块腐
蚀后放大观察，发现螺母内螺纹拉脱滑牙痕迹明显，见图4d。 
 
 
 
 
图4  失效螺母宏观观察 
4d 
4a 
4b 
4c 
F 


 
上海汽车中心实验室 
SAIC Center Lab 
中国·上海·嘉定区安研路201 号 
邮编. 201804 
No 201 Anyan road, Jiading, Shanghai China 
Post code 201804 
报告编号 
Report number 
 
SCL-S-13-0262M 
委托者: QA   周斌 
Request person, dept： 
送样日期:  2013.8.28 
Request date:  
报告日期: 2013.8.30 
Report date：  
第5页共14页 
 
（2）现生产装车未失效的螺母和08 年状态拆车的螺母牙形观察分析： 
a 现生产装车未失效的螺母和08 年状态拆车螺母的有效螺牙均为4 个螺牙，见图5a、5b。 
b 现生产装车未失效的螺母的牙形不如08 年拆车螺母的牙形饱满；现生产装车未失效的螺母的有效牙 
高为0.45、0.49mm，见图5c；08 年状态拆车螺母的有效牙高为0.80、0.80mm，见图5d。显然，在承
载螺牙数量相同的情况下，08 年状态拆车螺母的有效承载面积大，也就是说08 年状态的螺母承受的载荷要
大。 
 
 
 
 
 
 
 
 
 
 
 
 
 
 
 
 
 
 
 
 
 
 
 
 
 
 
 
 
 
 
 
 
 
 
 
 
 
5d 
5a 
5b 
5c 
现生产状态未失效的螺母牙形 
现生产状态未失效螺母的牙高 
08 年状态拆车螺母牙形 
08 年状态拆车螺母的牙高 
图5  螺母牙形观察 


 
上海汽车中心实验室 
SAIC Center Lab 
中国·上海·嘉定区安研路201 号 
邮编. 201804 
No 201 Anyan road, Jiading, Shanghai China 
Post code 201804 
报告编号 
Report number 
 
SCL-S-13-0262M 
委托者: QA   周斌 
Request person, dept： 
送样日期:  2013.8.28 
Request date:  
报告日期: 2013.8.30 
Report date：  
第6页共14页 
 
2、 尺寸检测： 
1） 螺母关键尺寸测试：抽取未焊接的螺母进行关键尺寸测试（尺寸要求见图6），实测结果见表1。 
 
表1 螺母关键尺寸实测结果 
序号 
No. 
试验项目 
Test item 
额定值 
Requirement 
零件序号 
试验结果 
Test result 
评价 Evaluation 
合格 
qualified 
不合格 
unqualified 
A 
外径 
￠14+0.43 
1 
14.01 
× 
 
2 
14.00 
× 
 
3 
14.04 
× 
 
B 
内径 
￠9±0.18 
1 
9.09 
× 
 
2 
9.09 
× 
 
3 
9.08 
× 
 
C 
高度 
11.5±0.35 
1 
11.36 
× 
 
2 
11.47 
× 
 
3 
11.44 
× 
 
D 
厚度 
3.5±0.18 
1 
3.14-3.42 
× 
 
2 
3.36-3.42 
× 
 
3 
3.38-3.48 
× 
 
2） 螺栓关键尺寸测试：抽取不同状态的螺栓进行关键尺寸测试（尺寸要求见图7），实测结果见表2。 
 
图6 螺母尺寸要求 
A 
D 
C 
B 
图7 螺栓尺寸要求 
A 
B 


 
上海汽车中心实验室 
SAIC Center Lab 
中国·上海·嘉定区安研路201 号 
邮编. 201804 
No 201 Anyan road, Jiading, Shanghai China 
Post code 201804 
报告编号 
Report number 
 
SCL-S-13-0262M 
委托者: QA   周斌 
Request person, dept： 
送样日期:  2013.8.28 
Request date:  
报告日期: 2013.8.30 
Report date：  
第7页共14页 
 
表2  螺栓关键尺寸实测结果 
序号 
No. 
试验项目 
Test item 
额定值 
Requirement 
（上汽版本图
纸：02 版，
2010.04.14） 
零件状态/批次 
试验结果 
Test result 
评价 Evaluation 
合格 
qualified 
不合格 
unqualified 
A 
D 值 
（小径） 
 
9.520—9.700 
5 月29 日 
9.586 
× 
 
7 月9 日 
9.607 
× 
 
8 月29 日 
9.564 
× 
 
2008 年老状态 
9.909 
/ 
 
B 
C 值 
（大径） 
9.670—9.850 
5 月29 日 
9.713 
× 
 
7 月9 日 
9.751 
× 
 
8 月29 日 
9.697 
× 
 
2008 年老状态 
10.092 
/ 
 
3、 性能测试： 
1） 螺栓性能测试： 
（1） 蜡的测试： 
对不同批次的涂蜡螺栓在UV 灯下进行观察，实际观测结果如表3；对不同的蜡进行了FT-IR
分析，结果显有荧光和没有荧光的蜡的成分是不同的，具体结果见图9。 
表3  螺栓涂蜡螺栓在UV 灯下进行观察结果 
序号 
No. 
试验项目 
Test item 
额定值 
Requirement 
零件状态/批次 
试验结果 
Test result 
评价 Evaluation 
合格 
qualified 
不合格 
unqualified 
1 
涂蜡在UV
灯下的荧光
颜色 
乳白色或黄色 
（Technical 
data-NYTORQ） 
5 月29 日 
乳白色 （图8a） 
× 
 
2 
7 月9 日 
乳白色和无色两种状态 
（图8b） 
 
× 
3 
7 月18 日 
无色（图8c） 
 
× 
4 
8 月31（送货） 
乳白色（图8d） 
× 
 
5 
路试车拆车螺
栓（未失效） 
乳白色（图8e） 
× 
 
6 
螺母滑牙拆车
螺栓(失效件) 
无色（图8f） 
 
× 
 
 
 
 
 


 
上海汽车中心实验室 
SAIC Center Lab 
中国·上海·嘉定区安研路201 号 
邮编. 201804 
No 201 Anyan road, Jiading, Shanghai China 
Post code 201804 
报告编号 
Report number 
 
SCL-S-13-0262M 
委托者: QA   周斌 
Request person, dept： 
送样日期:  2013.8.28 
Request date:  
报告日期: 2013.8.30 
Report date：  
第8页共14页 
 
 
 
 
 
  
 
路试车拆车螺栓（未失效） 
8a 
8e 
8d 
8c 
8b 


 
上海汽车中心实验室 
SAIC Center Lab 
中国·上海·嘉定区安研路201 号 
邮编. 201804 
No 201 Anyan road, Jiading, Shanghai China 
Post code 201804 
报告编号 
Report number 
 
SCL-S-13-0262M 
委托者: QA   周斌 
Request person, dept： 
送样日期:  2013.8.28 
Request date:  
报告日期: 2013.8.30 
Report date：  
第9页共14页 
 
 
 
 
 
 
 
 
 
 
 
 
 
 
 
 
 
 
 
 
 
 
 
 
 
 
 
 
 
 
 
 
图8 螺栓涂蜡螺栓在UV 灯下进行观察结果 
 
 
 
 
 
 
 
 
 
 
 
螺母滑牙拆车螺栓(失效件) 
螺母滑牙拆车螺栓(失效件) 
UV 光下 
日光下 
UV 光下观察到的螺纹类似白色
的区域，在日光下观察是螺母滑
牙后残留在螺栓上的螺母金属
残体，不是涂蜡的区域。 
金属
残体 
金属
残体 
8f 
图9  蜡的FT-IR 分析结果 


 
上海汽车中心实验室 
SAIC Center Lab 
中国·上海·嘉定区安研路201 号 
邮编. 201804 
No 201 Anyan road, Jiading, Shanghai China 
Post code 201804 
报告编号 
Report number 
 
SCL-S-13-0262M 
委托者: QA   周斌 
Request person, dept： 
送样日期:  2013.8.28 
Request date:  
报告日期: 2013.8.30 
Report date：  
第10页共14页 
 
（2） 螺栓镀层测试： 
使用X-ray 涂层测试仪对螺栓的涂层进行了测试，实测结果见表4，涂层类型不符合图纸技术要求。 
表4  螺栓涂层实测结果 
序号 
No. 
试验项目 
Test item 
零件状态/批次 
额定值 
Requirement 
试验结果 
Test result 
评价 Evaluation 
合格 
qualified 
不合格 
unqualified 
1 
涂层类型 
5 月29 日 
黑色E-coating 
锌镍涂层+黑色
E-coating 
 
× 
2 
7 月9 日 
（有荧光） 
锌镍涂层+黑色
E-coating 
 
× 
3 
7 月9 日 
（没有荧光） 
锌镍涂层+黑色
E-coating 
 
× 
4 
7 月18 日 
锌镍涂层+黑色
E-coating 
 
× 
（3） 螺栓的攻入扭矩对比测试：有荧光螺栓的攻入扭矩均值比没有荧光螺栓的攻入扭矩均值大
2Nm，实测结果见表5。 
螺母状态：批量生产，装配现场使用的 
螺栓状态：有荧光和没有荧光两种状态 
表5 螺栓的攻入扭矩对比测试实测结果 
序号 
No. 
试验项目 
Test item 
螺栓状态 
试验结果 
Test result 
评价 Evaluation 
合格 
qualified 
不合格 
unqualified 
1 
攻入扭矩/Nm 
没有荧光 
11.0 
/ 
 
2 
10.0 
/ 
 
3 
12.0 
/ 
 
4 
11.0 
/ 
 
5 
12.0 
/ 
 
6 
9.5 
/ 
 
7 
12.0 
/ 
 
8 
11.0 
/ 
 
9 
12.0 
/ 
 
10 
11.5 
/ 
 
11 
有荧光 
13.5 
/ 
 
12 
13.0 
/ 
 
13 
13.5 
/ 
 
14 
13.5 
/ 
 
15 
14.0 
/ 
 
16 
13.5 
/ 
 
17 
13.0 
/ 
 
18 
13.0 
/ 
 
19 
12.5 
/ 
 
20 
13.5 
/ 
 
 
螺栓状态 
最大值 
最小值 
极差 
平均值 
 
没有荧光 
12.0 
9.5 
2.5 
11.2 
 
有荧光 
14.0 
12.5 
1.5 
13.3

File: 材料工程师/SCL-S-13-0263M 换挡手柄 BP31.pdf.md
# SCL-S-13-0263M 换挡手柄 BP31.pdf

 
上海汽车中心实验室
(SAIC Center Lab) 
中国·上海·嘉定区安研路201 号 
邮编. 201804 
No. 201 Anyan Road, Jiading District,  
Shanghai, China. 
Post code :201804 
报告编号：Report number 
SCL-S-13-0263M 
委托者Requestor：黄海钧 
送样日期Deliver date：2013.09.10 
报告日期Report date： 2013.09.23 
第 1 页 共 5 页 
Page 1 of 5  
 
零件号 
Part number 
24102400 
零件名称 
Part name 
自动变速器换挡手柄总成 
Automatic transmission shift lever  
图纸日期 
Drawing date  
2011.02.11 
零件生产日期 
Production date 
2013.04.01 
供货商 
Supplier 
长春盖尔瑞孚艾斯曼 
Gearchief 
车型/项目 
Car type/project 
BP31 
DVP 材料大纲签署日期 
DVP material test plan date 
/ 
 
   阶段性报告  Stage report        结论性报告 Conclusion report            
Ⅰ.任务描述 Task description 
实验室受委托对自动变速器换挡手柄进行失效原因分析，失效零件具体信息如下： 
As requested, QA lab has analyzed the invalid cause of Automatic transmission shift lever, and the information of 
invalid part is shown as following： 
零件信息：Part information 
零件名称 
Part name 
自动变速器换挡手柄总成 
Automatic transmission shift lever 
制造日期 
Production date 
/ 
VIN 码 
VIN number 
LSJB36W62DS044475 
销售日期 
Sale date 
/ 
车辆里程数 
Car mileage 
143 km 
销售商 
Sale agent 
/ 
失效模式描述 
Invalid situation 
description 
手柄盖脱落 
The handle was cover off 
原材料信息：Raw material information 
原材料及牌号 
Raw material 
and trademark 
PC+ABS/ CB1230 
原材料厂商 
Raw material producer 
上海普利特 
散件供应商 
Part supplier 
余绕鼎鑫 
金属热处理状态 
Metal heat treatment state 
/ 
失效零件见图1：The invalid part is shown in Fig 1.  
Ⅱ. 结论与建议 Conclusions and suggestions 
结论： 1. 失效件受外力导致开裂。2. 零件材料符合技术要求。3. 零件结构不一致。 
Conclusions: 1. The failure part was cracked by external forces. 
       2. Material performance of the parts conformed to requirements. 
       3. The structure of the part was different. 
建议： 1. 工程对该结构的可靠性进行评估。2. 供应商对结构不一致做出解释。 
Suggestions: 1. Please the engineer department assess the reliability of the structure. 
           2. Let the supplier explain the difference of the structure.  
分发： 
Dispenser 
黄海钧 
检验者： 
Identifier 
张静波 
审核： 
Auditor 
狄春峰 
批准： 
Approver 
胡仁其 
日期： 
Date 
2013.09.23 
日期： 
Date 
 
日期： 
Date 
 


 
上海汽车中心实验室
(SAIC Center Lab) 
中国·上海·嘉定区安研路201 号 
邮编. 201804 
No. 201 Anyan Road, Jiading District,  
Shanghai, China. 
Post code :201804 
报告编号：Report number 
SCL-S-13-0263M 
委托者Requestor：黄海钧 
送样日期Deliver date：2013.09.10 
报告日期Report date： 2013.09.23 
第 2 页 共 5 页 
Page 2 of 5  
 
 
 
      
 图1 失效件 
Fig.1 Failure part 
III. 测试结果 Test Results  
序号 
No. 
试验项目 
Test item 
额定值 
Requirement 
试验结果 
Test result 
评价 Evaluation 
第一次 
第二次 
合格 
qualified 
不合格 
unqualified 
I 
失效件 
 
 
1 
红外（GB/T6040-2002） 
Infrared Spectroscopy 
PC+ABS 
PC+ABS 
× 
 
2 
玻璃化转变温度
（GB/T19466.3-2006） 
Glass transition temperature (℃) 
110±10 
140±5 
104  
140 
× 
 
II 
新件 
 
 
1 
红外（GB/T6040-2002） 
Infrared Spectroscopy 
PC+ABS 
PC+ABS 
× 
 
2 
玻璃化转变温度
（GB/T19466.3-2006） 
Glass transition temperature (℃) 
110±10 
140±5 
103  
142 
× 
 
III 
粒料 
 
 
1 
红外（GB/T6040-2002） 
Infrared Spectroscopy 
PC+ABS 
PC+ABS 
× 
 
2 
玻璃化转变温度
（GB/T19466.3-2006） 
Glass transition temperature (℃) 
110±10 
140±5 
112  
144 
× 
 
小结：零件材料符合技术要求。 
 


 
上海汽车中心实验室
(SAIC Center Lab) 
中国·上海·嘉定区安研路201 号 
邮编. 201804 
No. 201 Anyan Road, Jiading District,  
Shanghai, China. 
Post code :201804 
报告编号：Report number 
SCL-S-13-0263M 
委托者Requestor：黄海钧 
送样日期Deliver date：2013.09.10 
报告日期Report date： 2013.09.23 
第 3 页 共 5 页 
Page 3 of 5  
 
Ⅳ. 宏观分析 Macroscopic observation 
 
 
失效件断口如图2 所示，断口2 下部有明显的应力发白，呈韧断特征，上部呈脆断特征。断口
3 断裂纹路与断口2 相吻合。同时在另一侧的卡脚根部也发现有应力发白（断口1），说明卡脚受外
力先韧断后脆断，断裂方向如断口2 中箭头所示。 
 
 
图2 失效件断口 
Fig. 2 Fracture of failure part 
 
对手件手柄骨架断口如图3 所示，呈脆断特征。  
 
图3 手柄骨架断口 
Fig. 3 Fracture of handle skeleton  
 
 
 
断口1 
断口3 
应力发白 
断口2 
应力发白 


 
上海汽车中心实验室
(SAIC Center Lab) 
中国·上海·嘉定区安研路201 号 
邮编. 201804 
No. 201 Anyan Road, Jiading District,  
Shanghai, China. 
Post code :201804 
报告编号：Report number 
SCL-S-13-0263M 
委托者Requestor：黄海钧 
送样日期Deliver date：2013.09.10 
报告日期Report date： 2013.09.23 
第 4 页 共 5 页 
Page 4 of 5  
 
 
将新件卡脚根部的位置（图4 左）和垂直卡脚的位置（图4 右）分别剖开观察其内部结构，零
件内部无明显工艺缺陷。同时观察到卡脚与底座一侧有倒圆角，一侧没有倒圆角（图4 右），没有
倒圆角易造成应力集中。 
 
 
图4 新件 
Fig. 4 New parts 
 
将新件装配在手柄骨架上使其各个方向受力，发现卡脚变形，其根部有应力发白（如图5），手
柄骨架开裂（如图6），失效模式同图2 中断口1。 
 
 
图5 失效模拟 
Fig.5 Crash Simulation 
 
有倒圆角
卡脚变形 
应力发白 
无倒圆角


 
上海汽车中心实验室
(SAIC Center Lab) 
中国·上海·嘉定区安研路201 号 
邮编. 201804 
No. 201 Anyan Road, Jiading District,  
Shanghai, China. 
Post code :201804 
报告编号：Report number 
SCL-S-13-0263M 
委托者Requestor：黄海钧 
送样日期Deliver date：2013.09.10 
报告日期Report date： 2013.09.23 
第 5 页 共 5 页 
Page 5 of 5  
 
 
图6 失效模拟 
Fig.6 Crash Simulation 
 
在失效分析过程中发现委托方送实验室的两个失效件状态不一致如图7 所示，其中失效件1 卡
脚无定位筋，失效件2 卡脚有定位筋，中间位置的定位筋也不相同。 
 
 
图7 失效件 
Fig.7 Failure part 
开裂 
开裂

File: 材料工程师/SCL-S-13-0264M  BP11排气管 (埃及).pdf.md
# SCL-S-13-0264M  BP11排气管 (埃及).pdf

 
上海汽车中心实验室 
中国·上海·嘉定区安研路201 号 
邮编. 201804 
 
SAIC QA Laboratory 
201 Anhong rd, Anting, Shanghai 
报告编号 
Report number 
 
SCL-S-13-0264M 
委托者: 动力总成  蒋扬峰 
Request person, dept： 
委托编号:  /  
Request number: 
送样日期:  2013.08.28 
Request date:  
报告日期:  2013.09.11 
Report date：  
第1 页共12 页 
 
SMPV-0.2.3-002-QA -F01 
零件号Part number 
10088187 
 零件名称 
Part name 
排气管总成 
Muffler assembly 
图纸日期Drawing date 
2010-06-03 
零件生产日期Part production date 
/ 
 供货商 
Supplier 
ELZAHARNA 
车型/项目Car type/project 
BP11 埃及项目 
阶段性报告 Interim report                结论性报告 Conclusion report          
 
Ⅰ.任务描述 Task description 
实验室受委托对排气管总成开裂进行失效原因分析，失效零件具体信息如下： 
As requested, SCL has analyzed the failure of the muffler assembly. The information of the failed part is as following： 
零件信息：Part information 
零件名称 
Part name 
排气管总成 
Muffler assembly 
车制造日期 
Vehicle production date 
/ 
VIN 码 
VIN 
/ 
销售日期 
Sale date 
/ 
车辆里程数/测试寿命 
Car mileage/test life 
1#:50000cycles;  
2#:30000 cycles; 
3#:50000cycles;(requirement：50000cycles) 
维修站名称 
Sale agent 
/ 
失效模式描述 
Failure circumstance  
排气管总成进行焊缝耐久试验，排气管靠近焊趾区域出现开裂。 
 Crack was found in exhaust pipe near the weld toe area after the weld durability test. 
原材料信息：Raw material information 
原材料及牌号 
Raw material specification 
/ 
原材料厂商 
Raw material producer 
/ 
散件供应商 
Component supplier 
/ 
金属热处理状态 
Metal heat treatment state 
/ 
失效零件见图1~2：The failed part is shown in figure1~2.  
Ⅱ. 结论与建议 Conclusions and Suggestions 
结论Conclusions： 
（1） 排气弯管是由于疲劳而开裂的；裂纹起源于焊趾，由表向内扩展。Exhaust pipe is broken by fatigue, which 
started from the weld toe region and spread from the outside to the inside . 
（2） 排气弯管与消音器内管匹配不良，局部间隙较大，管子的熔深不符合要求; 消音器的内板大部分区域未
100%熔透或熔合。The matching between the exhaust pipe and the inner pipe of the muffler is bad, the local gap 
is big and the weld penetration of the exhaust pipe doesn’t meet the requirement; most weld region of the 
muffler’s inner plate is without full penetration or fusion. 
（3） 排气弯管的化学成分合格；组织和硬度正常。The chemical composition of the exhaust pipe met the 
requirement; the microstructure and hardness are normal. 
建议Suggestions： 
（1） 检查排气管及焊接用工装夹具的尺寸，确保排气管和消音器内管能良好匹配。Check the exhaust pipe 
assembly parts and welding jigs size and ensure the matching between exhaust pipe and inner pipe of the 
muffler is good. 
（2） 加强焊接的过程控制，确保焊接质量及稳定。Strengthen the control of welding process and ensure the 
welding quality and stability. 
分发: 
Distribution 
动力总成：蒋扬峰；质保：唐为奇 
检验者Author 
朱玲斌，邵百明 
审核Auditor 
 
批准Approver 
 
日期Date 
2013.9.11 
日期Date 
 
日期Date 
 


 
上海汽车中心实验室 
中国·上海·嘉定区安研路201 号 
邮编. 201804 
 
SAIC QA Laboratory 
201 Anhong rd, Anting, Shanghai 
报告编号 
Report number 
 
SCL-S-13-0264M 
委托者: 动力总成  蒋扬峰 
Request person, dept： 
委托编号:  /  
Request number: 
送样日期:  2013.08.28 
Request date:  
报告日期:  2013.09.11 
Report date：  
第2 页共12 页 
 
SMPV-0.2.3-002-QA -F01 
III. 调查结果 Investigation Results  
 
BP11 埃及项目的排气管总成由埃及供应商组装焊接而成；其中消音器由国内原供应商提供；与之匹配的管
子由埃及供应商制造。总成运回国内进行焊缝耐久测试；试验要求5 万次振动试验完成后焊缝处无裂纹。1 号， 
3 号排气管总成在完成5 万次试验后，出现裂纹，2 号排气管总成在试验3 万次后出现裂纹。 
Muffle assembly of Egypt BP11project was welded by Egypt suppliers. The muffle was supplied by Chinese 
suppliers and matching exhaust pipe was made by Egyptian suppliers. The assembly weld durability test was done in 
china. Test requirements is no crack after 50000 times vibration. Cracks of 1# and 3# muffle assembly were found after 
50000 times test; 2# muffle assembly after 30000 times test was cracked. 
1 号，2 号，3 号排气管总成开裂位置相同，如图1 中红色虚线所示；图2 显示了2#排气管的裂纹； 1#和
3#管的开裂位置和外观与2#排气管的相同；相关图片省略。 
The cracking positions were similar in 1#、2# and 3# muffler assembly, as shown red dotted line in Figure 1. Figure 
2 shows the crack of 2# exhaust pipe; the cracking position and appearance of 1# and 3# pipe are same to 2# pipe; the 
pictures were not necessary to be attached. 
从图2 可以看出整个焊缝由三段焊缝拼接完成；其中开裂的一侧是由两个短的焊缝组成。排气管开裂部位处
于焊缝起弧收弧相交的区域。 
Figure 2 shows that the circle welds comprised three welds; the crack side is composed of two short welds. The 
crack was in the intersectant area of arc starting and arc ending . 
 
 
图1   3 件失效的排气管 
Figure 1 Three failed muffler assembly  
 
 
1 号排气管总成 
1# muffler assembly 
埃及制造 
Made in Egypt 
国内提供 
Made in china 
2 号排气管总成 
2# muffler assembly 
3 号排气管总成 
3# muffler assembly 


 
上海汽车中心实验室 
中国·上海·嘉定区安研路201 号 
邮编. 201804 
 
SAIC QA Laboratory 
201 Anhong rd, Anting, Shanghai 
报告编号 
Report number 
 
SCL-S-13-0264M 
委托者: 动力总成  蒋扬峰 
Request person, dept： 
委托编号:  /  
Request number: 
送样日期:  2013.08.28 
Request date:  
报告日期:  2013.09.11 
Report date：  
第3 页共12 页 
 
SMPV-0.2.3-002-QA -F01 
 
 
 
（a）开裂一侧                                    （b）另一侧 
  （a）Crack side                                    （b）The other side  
图2  2#失效件 
Figure2  2# failed part 
 
图3 为图2 剖开后钢管内部的匹配情况，可以看出排气管插入消音器时存在一定角度，导致一侧无间
隙，另一侧存在较大的匹配间隙。 
Figure 3 shows the inside matching of the components. There is angle between the exhaust pipe and the inner pipe 
of the muffle, which caused no gap in one side and a big gap in the other side. 
国产件的匹配情况如图4 所示。靠近焊缝的区域，管子有明显的过渡，与图纸（见图5）相一致；管
子的轴心与消音器内管的轴心平行，表明其焊接时匹配良好；间隙较小，且均匀。 
Figure 4 shows the Chinese parts’ matching state. Obviously a transition is near the weld area of the pipe, according 
with the drawings (see Figure 5); the axis of exhaust pipe and the muffle inner pipe are parallel, showing that the welding 
matching is good and with little and even gap. 
对比埃及件和国产件不难看出： 
Basing on the Egyptian and Chinese parts, it can be seen: 
 
埃及生产的排气管管子与消音器的内管不同轴，且存在夹角，导致局部间隙过大；The axis of exhaust 
pipe and muffler inner pipe made in Egypt are not parallel and with angle, which made local clearance too 
big; 
 
埃及管子在焊缝处无明显的过渡，与国产件存在差异。由于图纸规定最小值为25mm，因此不能
确定埃及管子的过渡是否符合图纸要求。Egyptian pipe is without obvious transition near the weld, 
which is different from Chinese parts. The drawing specified minimum value was 25mm, so it can’t tell 
whether the transition of Egypt pipe meets the drawing requirement. 
 
匹配不良可能还会对焊缝处的应力产生不利的影响。Maybe the bad matching will have a bad effect 
on the weld stress. 
 
起弧收弧重合区 
Arc starting and ending  
收弧区 
Arc ending 
起弧区 
Arc starting 
取样位置3 
position 3 
取样位置1 
Position 1 for weld test 
取样位置2 
position 2 
取样位置4 
position 4 for weld test 
起弧区 
Arc starting 
收弧区 
Arc ending 


 
上海汽车中心实验室 
中国·上海·嘉定区安研路201 号 
邮编. 201804 
 
SAIC QA Laboratory 
201 Anhong rd, Anting, Shanghai 
报告编号 
Report number 
 
SCL-S-13-0264M 
委托者: 动力总成  蒋扬峰 
Request person, dept： 
委托编号:  /  
Request number: 
送样日期:  2013.08.28 
Request date:  
报告日期:  2013.09.11 
Report date：  
第4 页共12 页 
 
SMPV-0.2.3-002-QA -F01 
 
（a）2# 失效件                                 （b）3#失效件 
（a）2# failed part                                 （b）3# failed part 
图3 开裂焊缝管子与消音器的匹配情况 
Figure3 Matching of the exhaust pipe and the muffle inner pipe 
 
 
 
图4 国产件匹配情况                                     图5 匹配处的零件尺寸 
Figure 4 Matching of Chinese part                         Figure 5 dimension of the matching parts  
 
 
间隙较大 
Big gap 
间隙较小 
Little gap 
间隙较大 
Big gap 
间隙小 
No gap 
 
管径变化区 
Pipe dia. change area 
30mm 
过渡 
Tansition 


 
上海汽车中心实验室 
中国·上海·嘉定区安研路201 号 
邮编. 201804 
 
SAIC QA Laboratory 
201 Anhong rd, Anting, Shanghai 
报告编号 
Report number 
 
SCL-S-13-0264M 
委托者: 动力总成  蒋扬峰 
Request person, dept： 
委托编号:  /  
Request number: 
送样日期:  2013.08.28 
Request date:  
报告日期:  2013.09.11 
Report date：  
第5 页共12 页 
 
SMPV-0.2.3-002-QA -F01 
断口分析  Fracture surface analysis 
2# 件和3#件的宏观断口如图6 和图7 所示；断裂面大部分区域呈现出颗粒的冰糖状，反射出金属的
光泽，为沿晶断裂；部分区域无金属的光泽，为穿晶断裂。 
Figure 6 and Figure 7 show the macro fracture surface; most region of the fracture surface is like granular sugar 
candy reflecting the metal shine, which is intergranular fracture; some regions of the fracture surface are without metal 
shine, which is transgranular fracture. 
 
（a）全貌                                    （b）起弧和收弧重叠区 
（a）overview                                （b）Arc starting and ending  
图6  2#失效件的宏观断口 
Figure6  The macro fracture of  2# failed part 
 
（a）全貌                                    （b）起弧和收弧重叠区 
（a）overview                                 （b）Arc starting and ending 
图7  3#失效件的宏观断口 
Figure7  The macro fracture of 2# failed part 
 
利用电镜对2#失效件的断口进行检测，其结果如图8~9 所示。由图可见： 
The fracture surface of 2# part was detected by electron microscope, the result is showed in Figure 8~9. According 
to the figures, it can be seen: 
 
断裂形式以沿晶为主，部分为穿晶；与宏观检测的结果一致；The main fracture are intergranular and 
 
起弧收弧区 
Arc starting and ending 
起弧收弧区 
Arc starting  
and ending 


 
上海汽车中心实验室 
中国·上海·嘉定区安研路201 号 
邮编. 201804 
 
SAIC QA Laboratory 
201 Anhong rd, Anting, Shanghai 
报告编号 
Report number 
 
SCL-S-13-0264M 
委托者: 动力总成  蒋扬峰 
Request person, dept： 
委托编号:  /  
Request number: 
送样日期:  2013.08.28 
Request date:  
报告日期:  2013.09.11 
Report date：  
第6 页共12 页 
 
SMPV-0.2.3-002-QA -F01 
some is transgranular , which is same to the macro test results; 
 
断裂表面无腐蚀物，表明该断裂与腐蚀无关；No corrosion was found in fracture surface, which is 
showed that the fracture is not related with corrosion; 
 
沿晶和穿晶的表面均可以看见疲劳扩展的条纹，显示该断裂为疲劳断裂。Fatigue stripes can be seen 
on the surface , which showed that the fracture is fatigue. 
 
图8 起弧收弧重叠区 低倍；未见腐蚀物 
Figure 8 Arc starting and ending  low magnification; no corrosion 
 
（a）穿晶                                     （b）沿晶 
（a）transgranular                              （b）intergranular 
图9 微观疲劳条纹 
Figure 9  Microscopic fatigue striation 


 
上海汽车中心实验室 
中国·上海·嘉定区安研路201 号 
邮编. 201804 
 
SAIC QA Laboratory 
201 Anhong rd, Anting, Shanghai 
报告编号 
Report number 
 
SCL-S-13-0264M 
委托者: 动力总成  蒋扬峰 
Request person, dept： 
委托编号:  /  
Request number: 
送样日期:  2013.08.28 
Request date:  
报告日期:  2013.09.11 
Report date：  
第7 页共12 页 
 
SMPV-0.2.3-002-QA -F01 
焊缝对比分析   Comparative analysis of the weld 
     依据图2 所示的取样位置，对2#和3#件的焊缝进行剖切取样；同时抽检了国内产品的焊缝。相关的
检测结果如表1 所示。由检测结果可以看出： 
According to figure 2, samples of the 2# and 3# weld were got by cutting on the positions; the Chinese parts 
weld was also tested. The test results are shown in table 1. According to the test results, it can be seen: 
 
排气管焊缝大部分区域无熔深，不符要求；同时发现，消音器内层板焊接不良（见图10 和11 中
箭头所示部位）；Most region of the pipe weld is without weld penetration, which does not meet the 
requirement; at the same time, the weld of the muffler’s inner plate is bad, which are shown by the 
arrows in fig. 10 and 11.  
 
由于排气弯管与消音器内管的轴心存在明显的夹角，导致局部匹配间隙过大；这会对焊缝局部的
熔深产生不利的影响。产生匹配不良的原因可能与管子的尺寸或者焊接夹具有关；An angle was 
formed between the two axes of the exhaust pipe and the muffle inner pipe, which made that local 
matching gap is big. This will affect the local weld penetration. Pipe dimensions or welding fixture 
maybe lead to the bad matching. 
 
国产件匹配良好，焊缝合格。Chinese part’s matching is well and the weld is qualified. 
表1 焊缝检测结果/Table 1 Weld Test Results 
序号 
No. 
测试项目 
Test item 
额定值 
Requirement 
试验结果 
Test result 
评价 Evaluation 
合格 
OK 
不合格 
Not OK 
1 
2#失效件/ failed part  
位置1（图10（a）） 
Position1(Figure10(a)) 
f2≥0.20mm 
0 
 
× 
Sn≥1.4mm 
3.58 
× 
 
位置2（图10（b））
Position1(Figure10(b)) 
f2≥0.20mm 
0 
 
× 
Sn≥1.4 mm 
4.25 
× 
 
位置3（图10（c））
Position1(Figure10(c)) 
f2≥0.20 mm 
0 
 
× 
Sn≥1.4 mm 
2.46 
× 
 
位置4（图10（d））
Position1(Figure10(d)) 
f2≥0.20 mm 
0.23 
× 
 
Sn≥1.4 mm 
2.84 
× 
 
2 
3#失效件/ failed part 
位置1（图11（a）） 
Position1(Figure10(a)) 
f2≥0.20 mm 
0 
 
× 
Sn≥1.4 mm 
2.13 
× 
 
位置2（图11（b））
Position1(Figure10(b)) 
f2≥0.20 mm 
0.42 
× 
 
Sn≥1.4 mm 
5.61 
× 
 
位置3（图11（c））
Position1(Figure10(c)) 
f2≥0.20 mm 
0 
 
× 
Sn≥1.4 mm 
2.90 
× 
 
位置4（图11（d））
Position1(Figure10(d)) 
f2≥0.20 mm 
0 
 
× 
Sn≥1.4 mm 
4.29 
× 
 
 
国内产品（图12）/Chinese part(Figure 12) 
3 
位置未知（供应商送检） 
The location is unknown  
(Supplier inspection) 
f2≥0.20 mm 
1.12 
× 
 
Sn≥1.4 mm 
2.56 
× 
 


 
上海汽车中心实验室 
中国·上海·嘉定区安研路201 号 
邮编. 201804 
 
SAIC QA Laboratory 
201 Anhong rd, Anting, Shanghai 
报告编号 
Report number 
 
SCL-S-13-0264M 
委托者: 动力总成  蒋扬峰 
Request person, dept： 
委托编号:  /  
Request number: 
送样日期:  2013.08.28 
Request date:  
报告日期:  2013.09.11 
Report date：  
第8 页共12 页 
 
SMPV-0.2.3-002-QA -F01 
 
 
(a) 位置1                                      （b）位置2 
（a）Position 1                                      （b）Position 2 
 
（c）位置3                                 （d）位置4 
（c）Position 3                                 （d）Position 4 
图10   2# 失效件焊缝 
Figure 10   weld of 2# failed part 
 
未焊合No fusion 
未完全熔透 
No full penetration 
未焊合No fusion 
未焊合No fusion 


 
上海汽车中心实验室 
中国·上海·嘉定区安研路201 号 
邮编. 201804 
 
SAIC QA Laboratory 
201 Anhong rd, Anting, Shanghai 
报告编号 
Report number 
 
SCL-S-13-0264M 
委托者: 动力总成  蒋扬峰 
Request person, dept： 
委托编号:  /  
Request number: 
送样日期:  2013.08.28 
Request date:  
报告日期:  2013.09.11 
Report date：  
第9 页共12 页 
 
SMPV-0.2.3-002-QA -F01 
 
（a）位置1                                      （b）位置2 
（a）Position 1                                     （b）Position 2 
 
（c）位置3                                        （d）位置4 
（c）Position 3                                     （d）Position 4 
图11  3# 失效件焊缝 
Figure 11 weld of 3# failed part 
 
未完全熔透 
No full penetration 
未完全熔透 
No full penetration 
未焊合No fusion 
完全熔透 
full penetration 


 
上海汽车中心实验室 
中国·上海·嘉定区安研路201 号 
邮编. 201804 
 
SAIC QA Laboratory 
201 Anhong rd, Anting, Shanghai 
报告编号 
Report number 
 
SCL-S-13-0264M 
委托者: 动力总成  蒋扬峰 
Request person, dept： 
委托编号:  /  
Request number: 
送样日期:  2013.08.28 
Request date:  
报告日期:  2013.09.11 
Report date：  
第10 页共12 页 
 
SMPV-0.2.3-002-QA -F01 
 
图12  国产件（3 个部位焊缝质量相同） 
Figure12  Chinese part (the same quality at three different positions)  
 
材料测试 Material Test 
三个失效件为同一批零件，因此仅取其中一件（2#管）用于材料检测分析。材料检测结果如表2 所示。 
The three failed parts are of the same batch, so only one of them (2# failed part) was chose for material 
analysis. The results were showed in table 2: 
 
排气弯管的成分合格；The components of exhaust pipe are ok; 
 
基体及焊缝区域硬度见表2，排气弯管靠近焊缝区域硬度明显要比基体硬度低，也低于焊缝硬度；
依据经验和相关的文献，该硬度是正常的；其抗拉强度可以超过板材抗拉强度的下限要求。The 
hardness of matrix and weld is shown in table 2. The hardness of exhaust pipe near weld is obvious 
lower than that of the matrix and weld; basing on experience and some relevant literatures, the hardness 
is normal; its performance is over the lower limit of the plate’s tensile strength requirement. 
 
排气管基体组织为细小的铁素体，焊缝组织正常。The microstructure of exhausted pipe is fine ferrite and 
weld microstructure is normal.

File: 材料工程师/SCL-S-13-0265M ZP11 发动机悬置.pdf.md
# SCL-S-13-0265M ZP11 发动机悬置.pdf

 
上海汽车中心实验室 
中国·上海·嘉定区安研路201 号 
邮编. 201804 
 
SAIC Central Laboratory 
201 Anhong rd, Anting, Shanghai, China 
报告编号 
Report number 
 
SCL-S-13-0265M 
委托者:质量分析科 罗增峰 
Request person, dept： 
委托编号: / 
Request number: 
送样日期: 2013.08.29 
Request date:  
报告日期: 2013.09.06 
Report date：  
第1 页共15 页 
 
分发: 
Distribution 
质量分析科 罗增峰 
检验者Author 
邵百明 
审核Auditor 
 
批准Approver 
 
日期Date 
2013.09.06 
日期Date 
 
日期Date 
 
SMPV-0.2.3-002-QA -F01 
零件号Part number 
30003628/90005280 
 零件名称 
Part name 
发动机悬置支架和螺栓 
Engine Bracket and bolt 
图纸日期Drawing date 
2011.11.4/2010.7.27 
零件生产日期Part production date 
/ 
 供货商 
Supplier 
无锡特瑞堡 
车型/项目Car type/project 
ZP11 
阶段性报告 Interim report                结论性报告 Conclusion report          
 
Ⅰ.任务描述 Task description 
实验室受委托对悬置支架和螺栓进行分析，失效零件具体信息如下： 
As requested, QA lab has analyzed the engine bracket and bolt. The information of the failed part is as following： 
零件信息：Part information 
零件名称 
Part name 
悬置支架和螺栓 
Engine Bracket and bolt 
车制造日期 
Vehicle production date 
/ 
VIN 码 
VIN 
LSJZ14E37CS016430 
销售日期 
Sale date 
/ 
测试寿命/车辆里程数 
Test life/Car mileage 
23232Km 
维修站名称 
Sale agent 
绍兴滕爵 
失效模式描述 
Failure circumstance  
悬置支架和螺栓出现断裂。The engine bracket and bolt were broken. 
原材料信息：Raw material information 
原材料及牌号 
Raw material specification 
AlSi9Cu3(Fe) 
原材料厂商 
Raw material producer 
/ 
散件供应商 
Component supplier 
/ 
金属热处理状态 
Metal heat treatment state 
/ 
失效零件见图2：The failed part is shown in figure 2.  
 
Ⅱ. 结论与建议 Conclusions and Suggestions 
 
结论Conclusions： 
（1） 异常的载荷导致支架受损发生断裂，并可能引起了1#和2#螺栓松动和损伤。悬臂断裂后，1#和2#螺栓
承受着较大的载荷，发生疲劳断裂。Abnormal load made the bracket was damaged and broken, and at the 
same time, maybe let no. 1 and no. 2 bolt loose and damaged. After the rupture of the bracket, no. 1 and no. 2 
bolt was broken by fatigue because of a big load. 
（2） 铝悬臂的成分，硬度和孔隙符合要求；组织正常。The chemical components, hardness and porosity of the 
bracket meet the requirement and the microstructure is normal. 
（3） 螺栓的硬度符合要求；无裂纹和无脱碳；组织为回火索氏体，是正常的。The hardness meets the requirement; 
crack and decarbonization are free on the surface; the microstructure is tempered sorbite, which is normal. 
 
建议Suggestions： 
（1） 调查该车辆是否出现过事故。该事故可能导致支架受损。Investigate if a accident happened, which 
maybe caused the engine bracket damaged. 
 
 


 
上海汽车中心实验室 
中国·上海·嘉定区安研路201 号 
邮编. 201804 
 
SAIC QA Laboratory 
201 Anhong rd, Anting, Shanghai 
报告编号 
Report number 
 
SCL-S-13-0265M 
委托者: 质量分析科 罗增峰 
Request person, dept： 
委托编号:  /  
Request number: 
送样日期: 2013.08.29 
Request date:  
报告日期: 2013.09.06 
Report date：  
第2 页共15 页 
 
SMPV-0.2.3-002-QA -F01 
II. 调查结果Investigation Results  
      
发动机悬置装配如图1 所示，承受着发动机作用的载荷。 
 
 
图1 装配图 
 
失效件如图2 所示。两个螺栓出现断裂；铝合金支架的一端发生了断裂；断口附近还有小的裂纹。铝
悬臂和螺栓的表面有绿标，并且铝悬臂的表面有清晰的螺栓法兰面压痕，这表明当初的装配应该是正常的。 
 
 
图2 失效件  
 
1#螺纹孔，1#螺栓 
2#螺纹孔，2#螺栓 
3#螺纹孔，3#螺栓 
 
裂纹 
切割造成 


 
上海汽车中心实验室 
中国·上海·嘉定区安研路201 号 
邮编. 201804 
 
SAIC QA Laboratory 
201 Anhong rd, Anting, Shanghai 
报告编号 
Report number 
 
SCL-S-13-0265M 
委托者: 质量分析科 罗增峰 
Request person, dept： 
委托编号:  /  
Request number: 
送样日期: 2013.08.29 
Request date:  
报告日期: 2013.09.06 
Report date：  
第3 页共15 页 
 
SMPV-0.2.3-002-QA -F01 
 
（a）与螺栓头部接触的表面 有松动的痕迹               （b）另一面 
图3 1#螺纹孔 
 
 
（a）与螺栓头部接触的表面 有松动的痕迹                （b）另一面 
图4 2#螺纹孔 
 
滑动痕迹 
接触磨损痕迹 
挤压痕迹 
滑动挤压痕迹 
较严重的 
接触磨损痕迹 
挤压痕迹和裂纹 


 
上海汽车中心实验室 
中国·上海·嘉定区安研路201 号 
邮编. 201804 
 
SAIC QA Laboratory 
201 Anhong rd, Anting, Shanghai 
报告编号 
Report number 
 
SCL-S-13-0265M 
委托者: 质量分析科 罗增峰 
Request person, dept： 
委托编号:  /  
Request number: 
送样日期: 2013.08.29 
Request date:  
报告日期: 2013.09.06 
Report date：  
第4 页共15 页 
 
SMPV-0.2.3-002-QA -F01 
 
 
 
 
 
 
 
 
 
 
 
 
 
（a）与螺栓头部接触的表面 有轻微松动的痕迹                
图5 3#螺纹孔 
 
从上述痕迹来看： 
 
1#和2#孔处螺栓紧固面的滑动痕迹较重，3#孔处螺栓紧固面的痕迹较轻，松动特征不明显。这表
明支架在3#孔处最先发生了断裂，随后1#和2#孔的螺栓发生断裂。如果未断裂，1#和2#孔处的
螺栓出现明显的松动，3#孔处的螺栓也会出现松动的痕迹。 
 
与螺栓匹配相对的一面（背面），局部均有轻的磨损痕迹；2#孔的痕迹最严重，有压溃形成的裂纹，
这表明2#孔的部位受到载荷最大，后续螺栓的断口也反映2#螺栓承受的载荷最大。 
 
3#孔与螺栓的匹配面在局部存在较轻的接触痕迹，且孔边部由于受到螺栓的挤压，而凸起。图5
（c）显示：由于凸起，两接触面已无法紧密配合；锁紧痕迹旁边的接触痕迹与螺栓倾斜后可接触
的位置相一致；另一面有与螺栓螺纹挤压形成的沟痕。基于该现象可以判断：此区域曾经受到了
较大的载荷，并且螺栓发生了倾斜。较大的载荷导致支架出现断裂，并可能导致1#和2#螺栓出现
 
变形挤
出的金
属 
与螺栓接
触形成的
较轻痕迹 
 
（b）另一面 
（c）螺栓法兰与悬臂的匹配  存在间隙 
局部 
接触 


 
上海汽车中心实验室 
中国·上海·嘉定区安研路201 号 
邮编. 201804 
 
SAIC QA Laboratory 
201 Anhong rd, Anting, Shanghai 
报告编号 
Report number 
 
SCL-S-13-0265M 
委托者: 质量分析科 罗增峰 
Request person, dept： 
委托编号:  /  
Request number: 
送样日期: 2013.08.29 
Request date:  
报告日期: 2013.09.06 
Report date：  
第5 页共15 页 
 
SMPV-0.2.3-002-QA -F01 
松动。 
 
背面黑色的磨损痕迹表明支架（铝悬臂）局部受到了另一匹配件的挤压和磨损；这也说明该系统
曾受到了较大的载荷，导致两匹配面仅仅局部接触，并伴随有相对的运动。 
 
断口分析Fracture Analysis 
支架（铝悬臂）断口如图6 所示。表面呈现出明显裂纹扩展形成的条形纹路；依据该纹路可以判断该
裂纹的扩展方向：该裂纹起源于一侧，向另一侧扩展；裂纹扩展到U 型截面的底部后，出现了停滞，然后
再继续扩展，因此形成了明显的裂纹分界线。 
起源处未见缺陷。 
 
 
图6 支架（铝悬臂）断口的宏观形貌 
 
利用扫描电镜对断口多个区域进行微观检测。断口类型为：韧窝为主，有少量的解理，是一种过载所
致的断口。 
 
 
 
人
字
形 


 
上海汽车中心实验室 
中国·上海·嘉定区安研路201 号 
邮编. 201804 
 
SAIC QA Laboratory 
201 Anhong rd, Anting, Shanghai 
报告编号 
Report number 
 
SCL-S-13-0265M 
委托者: 质量分析科 罗增峰 
Request person, dept： 
委托编号:  /  
Request number: 
送样日期: 2013.08.29 
Request date:  
报告日期: 2013.09.06 
Report date：  
第6 页共15 页 
 
SMPV-0.2.3-002-QA -F01 
 
图7 悬置断口  韧窝为主+少量解理；过载断口 
     
铝悬臂断口附近有一小的裂纹；其断口如图8 所示；微观的断口形貌为韧窝+解理，是过载所致。 
 
图8 局部裂纹  表面粗糙无疲劳特征 
 
1#和2#螺栓的宏观断口相同，如图9 所示；均为典型的单向弯曲疲劳断口；同时可以看出：2#螺栓的


 
上海汽车中心实验室 
中国·上海·嘉定区安研路201 号 
邮编. 201804 
 
SAIC QA Laboratory 
201 Anhong rd, Anting, Shanghai 
报告编号 
Report number 
 
SCL-S-13-0265M 
委托者: 质量分析科 罗增峰 
Request person, dept： 
委托编号:  /  
Request number: 
送样日期: 2013.08.29 
Request date:  
报告日期: 2013.09.06 
Report date：  
第7 页共15 页 
 
SMPV-0.2.3-002-QA -F01 
最后断裂区大于1#螺栓的；表明2#螺栓承受的载荷大于1#螺栓。 
结合铝悬臂的表面压痕来看，2#孔部位承受着较大的载荷；2#螺栓可能是最后断裂的。 
 
 
图9  1#螺纹宏观断口 
 
 
图10 2#螺栓宏观断口 
    
利用电镜对2#螺栓断口的各区域进行检查。其结果如图11~15 所示。由图可见： 
 
起源区有少量的细小韧窝，可能大的载荷导致裂纹源的萌生；也许该车辆曾出现过事故。 
 
随着裂纹的扩展，韧窝的数量越来越多，表明裂纹扩展的过程中，螺栓承受着较大的载荷。 
 
说明：局部与支架接触磨损，产生弯曲的载
荷；导致螺栓在此侧出现裂纹。 


 
上海汽车中心实验室 
中国·上海·嘉定区安研路201 号 
邮编. 201804 
 
SAIC QA Laboratory 
201 Anhong rd, Anting, Shanghai 
报告编号 
Report number 
 
SCL-S-13-0265M 
委托者: 质量分析科 罗增峰 
Request person, dept： 
委托编号:  /  
Request number: 
送样日期: 2013.08.29 
Request date:  
报告日期: 2013.09.06 
Report date：  
第8 页共15 页 
 
SMPV-0.2.3-002-QA -F01 
 
图11 电镜下的宏观断口 
 
图12 区域1（起源区）  有一些韧窝 
区域3 
区域2 
区域1 
区域4 


 
上海汽车中心实验室 
中国·上海·嘉定区安研路201 号 
邮编. 201804 
 
SAIC QA Laboratory 
201 Anhong rd, Anting, Shanghai 
报告编号 
Report number 
 
SCL-S-13-0265M 
委托者: 质量分析科 罗增峰 
Request person, dept： 
委托编号:  /  
Request number: 
送样日期: 2013.08.29 
Request date:  
报告日期: 2013.09.06 
Report date：  
第9 页共15 页 
 
SMPV-0.2.3-002-QA -F01 
 
图13 区域2  有二次裂纹和韧窝 
 
图14 区域3 韧窝+二次裂纹；韧窝的数量变多 
 


 
上海汽车中心实验室 
中国·上海·嘉定区安研路201 号 
邮编. 201804 
 
SAIC QA Laboratory 
201 Anhong rd, Anting, Shanghai 
报告编号 
Report number 
 
SCL-S-13-0265M 
委托者: 质量分析科 罗增峰 
Request person, dept： 
委托编号:  /  
Request number: 
送样日期: 2013.08.29 
Request date:  
报告日期: 2013.09.06 
Report date：  
第10 页共15 页 
 
SMPV-0.2.3-002-QA -F01 
 
图15 区域4 韧窝+二次裂纹

File: 材料工程师/SCL-S-13-0266M 玻璃升降器 550.pdf.md
# SCL-S-13-0266M 玻璃升降器 550.pdf

 
上海汽车中心实验室
(SAIC Center Lab) 
中国·上海·嘉定区安研路201 号 
邮编. 201804 
No. 201 Anyan Road, Jiading District,  
Shanghai, China. 
Post code :201804 
报告编号：Report number 
SCL-S-13-0266M 
委托者Requestor：曹晓俊 
送样日期Deliver date：2013.09.02 
报告日期Report date： 2013.09.06 
第 1 页 共 4 页 
Page 1 of 4  
 
零件号 
Part number 
10124330 
零件名称 
Part name 
玻璃升降器 
Window regulator front door 
图纸日期 
Drawing date  
2012.11.06 
零件生产日期 
Production date 
/ 
供货商 
Supplier 
上海实业交通 
Shanghai Shiye Jiaotong 
车型/项目 
Car type/project 
IP21MCE 
 
   阶段性报告  Stage report        结论性报告 Conclusion report           测试报告 Test report 
Ⅰ.任务描述 Task description 
实验室受委托对玻璃升降器进行失效原因分析，失效零件具体信息如下： 
As requested, QA lab has analyzed the invalid cause of window regulator front door, and the information of invalid 
part is shown as following： 
零件信息：Part information 
零件名称 
Part name 
玻璃升降器 
Window regulator front door 
制造日期 
Production date 
/ 
VIN 码 
VIN number 
/ 
销售日期 
Sale date 
/ 
车辆里程数 
Car mileage 
/ 
销售商 
Sale agent 
/ 
失效模式描述 
Invalid situation 
description 
传动掣断裂 
Transmission valve was fractured 
原材料信息：Raw material information 
原材料及牌号 
Raw material 
and trademark 
POM 100P 
原材料厂商 
Raw material producer 
杜邦 
散件供应商 
Part supplier 
宁波奥云德 
金属热处理状态 
Metal heat treatment state 
/ 
失效零件见图1：The invalid part is shown in Fig 1.  
Ⅱ. 结论与建议 Conclusions and suggestions 
结论：1.零件材料不符合技术要求。 
      2.零件材料工艺差。 
Conclusions: 1. Material performance of the parts did not conform to requirements. 
              2. The injection process of the parts was bad. 
 建议：1. 责令供应商解释材料和工艺问题并整改。 
Suggestions: 1. Let the supplier explain the material and process problems and rectify. 
 
分发： 
Dispenser 
曹晓俊 
检验者： 
Identifier 
张静波 
审核： 
Auditor 
 
批准： 
Approver 
 
日期： 
Date 
2013.09.06 
日期： 
Date 
 
日期： 
Date 
 
 
 


 
上海汽车中心实验室
(SAIC Center Lab) 
中国·上海·嘉定区安研路201 号 
邮编. 201804 
No. 201 Anyan Road, Jiading District,  
Shanghai, China. 
Post code :201804 
报告编号：Report number 
SCL-S-13-0266M 
委托者Requestor：曹晓俊 
送样日期Deliver date：2013.09.02 
报告日期Report date： 2013.09.06 
第 2 页 共 4 页 
Page 2 of 4  
 
              
 
    图1 失效件 
Fig.1 Failure part 
III. 测试结果 Test Results  
序号 
No. 
试验项目 
Test item 
额定值 
Requirement 
试验结果 
Test result 
评价 Evaluation 
第一次 
第二次 
合格 
qualified 
不合格 
unqualified 
I 
失效件 
 
 
1 
红外（GB/T6040-2002） 
Infrared Spectroscopy 
POM 
POM 
× 
 
2 
熔点（GB/T19466.3-2006） 
Melting point (℃) 
178±5 
168 
 
× 
3 
焓值（GB/T19466.3-2006） 
Enthalpy (J/g) 
/ 
130 
140 
/ 
/ 
II 
新件 
 
 
1 
红外（GB/T6040-2002） 
Infrared Spectroscopy 
POM 
POM 
× 
 
2 
熔点（GB/T19466.3-2006） 
Melting point (℃) 
178±5 
168 
 
× 
3 
焓值（GB/T19466.3-2006） 
Enthalpy (J/g) 
/ 
128 
145 
/ 
/ 
III 
粒料 
 
 
1 
红外（GB/T6040-2002） 
Infrared Spectroscopy 
POM 
POM 
× 
 
2 
熔点（GB/T19466.3-2006） 
Melting point (℃) 
178±5 
177 
× 
 
3 
焓值（GB/T19466.3-2006） 
Enthalpy (J/g) 
/ 
139 
159 
/ 
/ 
小结：零件材料不符合技术要求。 


 
上海汽车中心实验室
(SAIC Center Lab) 
中国·上海·嘉定区安研路201 号 
邮编. 201804 
No. 201 Anyan Road, Jiading District,  
Shanghai, China. 
Post code :201804 
报告编号：Report number 
SCL-S-13-0266M 
委托者Requestor：曹晓俊 
送样日期Deliver date：2013.09.02 
报告日期Report date： 2013.09.06 
第 3 页 共 4 页 
Page 3 of 4  
 
Ⅳ. 宏观分析 Macroscopic observation 
 
 
失效件断口如图2 所示，其中断口1 有应力发白呈韧断特征，说明此处反复受力导致韧断；断
口2 表面比较平整，呈脆断特征。 
 
 
图2 失效件断口 
Fig. 2 Fracture of failure part 
 
 
 
 
 
 
 
 
 
 
断口1 
断口2 
应力发白 


 
上海汽车中心实验室
(SAIC Center Lab) 
中国·上海·嘉定区安研路201 号 
邮编. 201804 
No. 201 Anyan Road, Jiading District,  
Shanghai, China. 
Post code :201804 
报告编号：Report number 
SCL-S-13-0266M 
委托者Requestor：曹晓俊 
送样日期Deliver date：2013.09.02 
报告日期Report date： 2013.09.06 
第 4 页 共 4 页 
Page 4 of 4  
 
 
将失效件断口1 放大如图3，发现内部有直径约0.2mm 孔洞，说明注塑工艺不佳。 
 
 
图3 断口1 
Fig. 3 Fracture 1 of failure part 
 
将新件剖开，观察其内部结构如图4，发现零件内部有巨大孔洞，注塑工艺差。 
 
 
图4 新件 
Fig. 4 New parts 
 
失效件对应新件孔洞位置缺失，无法追踪失效件该位置工艺状态。
