Repository: kujaxr/obsidian-vault

File: 材料工程师/SCL-S-13-0267M AS21前下摆臂支架.pdf.md
# SCL-S-13-0267M AS21前下摆臂支架.pdf

 
上海汽车中心实验室 
中国·上海·嘉定区安研路201 号 
邮编. 201804 
 
SAIC QA Laboratory 
201 Anhong rd, Anting, Shanghai 
报告编号 
Report number 
 
SCL-S-13-0267M 
委托者: 底盘 张海阳 
Request person, dept： 
委托编号:  /  
Request number: 
送样日期:  2013.09.04 
Request date:  
报告日期:  2013.09.09 
Report date：  
第1页共12页 
 
SMPV-0.2.3-002-QA -F01 
零件号Part number 
10094438 
 零件名称 
Part name 
前下摆臂右支架 
Front Lower-arm Right bracket 
图纸日期Drawing date 
/ 
零件生产日期Part production date 
/ 
 供货商 
Supplier 
宁波托普 
车型/项目Car type/project 
AS21 
阶段性报告 Interim report                结论性报告 Conclusion report          
 
Ⅰ.任务描述 Task description 
实验室受委托对前下摆臂右支架进行失效原因分析，失效零件具体信息如下： 
As requested, SCL has analyzed the failure of Front Lower-arm Right bracket. The information of the failed part is as 
following： 
零件信息：Part information 
零件名称 
Part name 
前下摆臂右支架 
Front Lower-arm Right bracket 
车制造日期 
Vehicle production date 
/ 
VIN 码 
VIN 
/ 
销售日期 
Sale date 
/ 
车辆里程数 
Car mileage 
7384km 
试验地点 
Testing location 
广德试验基地 
失效模式描述 
Failure circumstance  
路试G11，行驶7384km 时，前下摆臂右支架衬套开裂；The bush of Front Lower-arm Right 
bracket was broken. 
原材料信息：Raw material information 
原材料及牌号 
Raw material specification 
A380(ASTM B85-03) 
原材料厂商 
Raw material producer 
怡球金属资源再生股份有限公
司/兰溪博远金属有限公司 
散件供应商 
Component supplier 
/ 
金属热处理状态 
Metal heat treatment state 
/ 
失效零件见图1 ~图2：The failed part is shown in figure1 ~ figure2.  
 
Ⅱ. 结论与建议 Conclusions and Suggestions 
结论Conclusions： 
1. 衬套是由于过载而开裂，主要原因是局部受力过大；裂纹起源于铸件表面缺陷冷隔处；The bush was broken 
because of the over loading. A big stress was the main cracking reason. The crack propagated from cold shut. 
2. 衬套化学成分符合要求，微观组织及硬度正常；孔隙率≤5%，最大孔隙尺寸为1.5mm；Chemical components of 
the bush met the technical requirement. Microstructure and hardness were normal. Porosity was less than 5% and the 
maximum of gas pore was 1.5mm.  
 
建议Suggestions： 
1. 粘贴应变片，校核开裂处实际应力载荷；Check the actual load at cracking region. 
2. 检查与失效件相匹配的其他零件装配尺寸是否有异常；Check the assembly grocess quality. 
3. 供应商提高铸件浇注质量，减少表面缺陷；Improve the casting quality to reduce the surface defect. 
 
 
 
分发: 
Distribution 
底盘 张海阳 
检验者Author 
薛 喜 才 
审核Auditor 
 
批准Approver 
 
日期Date 
2013.09.09 
日期Date 
 
日期Date 
 


 
上海汽车中心实验室 
中国·上海·嘉定区安研路201 号 
邮编. 201804 
 
SAIC QA Laboratory 
201 Anhong rd, Anting, Shanghai 
报告编号 
Report number 
 
SCL-S-13-0267M 
委托者: 底盘 张海阳 
Request person, dept： 
委托编号:  /  
Request number: 
送样日期:  2013.09.04 
Request date:  
报告日期:  2013.09.09 
Report date：  
第2页共12页 
 
SMPV-0.2.3-002-QA -F01 
III. 调查结果 Investigation Results  
收到失效件如图2 所示，AS21 前下摆臂右支架衬套开裂，图1 为其装配图。由结构可知，衬套主要受到上
下方向载荷作用。 
 
 
 
 
 
 
 
 
 
 
 
 
 
 
 
 
 
 
 
 
 
 
 
 
 
 
 
 
 
 
 
 
 
 
 
 
 
 
图1  前下摆臂右支架  (a)数模图；(b)失效件装配图；  
副车架 
裂纹1# 
裂纹2# 
(a) 
(b) 
裂纹源 
副车架 
裂纹1# 
副车架 


 
上海汽车中心实验室 
中国·上海·嘉定区安研路201 号 
邮编. 201804 
 
SAIC QA Laboratory 
201 Anhong rd, Anting, Shanghai 
报告编号 
Report number 
 
SCL-S-13-0267M 
委托者: 底盘 张海阳 
Request person, dept： 
委托编号:  /  
Request number: 
送样日期:  2013.09.04 
Request date:  
报告日期:  2013.09.09 
Report date：  
第3页共12页 
 
SMPV-0.2.3-002-QA -F01 
图2 为失效衬套全貌。衬套外表面未发现磕碰、擦伤等缺陷；螺栓孔表面有与螺栓法兰面挤伤痕迹，可能
是衬套断裂后螺栓受到较大的冲击所致；但螺纹孔表面未发现有松动的现象。 
 
 
 
 
 
 
 
 
 
 
 
 
 
 
 
 
 
 
 
 
 
 
 
 
 
 
 
 
 
 
图2  失效件全貌 
 
 
 
 
 
 
 
 
 
裂纹1# 
裂纹2# 
螺栓孔表面未发现
上下或左右等松动
的磨痕 


 
上海汽车中心实验室 
中国·上海·嘉定区安研路201 号 
邮编. 201804 
 
SAIC QA Laboratory 
201 Anhong rd, Anting, Shanghai 
报告编号 
Report number 
 
SCL-S-13-0267M 
委托者: 底盘 张海阳 
Request person, dept： 
委托编号:  /  
Request number: 
送样日期:  2013.09.04 
Request date:  
报告日期:  2013.09.09 
Report date：  
第4页共12页 
 
SMPV-0.2.3-002-QA -F01 
图3 为衬套内表面形貌。由图可见， 裂纹1#内表面有磨损痕迹，但断口两侧的磨损形貌或纹路并不连贯
和对应，可知，其是在衬套开裂后分别与衬套芯磨损所致；裂纹2#内表面磨损形貌与1#相似，也是衬套开
裂后形成的。 
 
 
 
 
 
 
 
 
 
 
 
 
 
 
 
 
 
 
 
 
 
 
 
 
 
 
 
 
 
 
 
 
 
 
 
 
 
图3   衬套内表面磨损形貌 
 
(a) 
衬套内表面 
裂纹1# 
衬套内表面 
裂纹2# 
(b) 
裂纹1# 
裂纹2# 


 
上海汽车中心实验室 
中国·上海·嘉定区安研路201 号 
邮编. 201804 
 
SAIC QA Laboratory 
201 Anhong rd, Anting, Shanghai 
报告编号 
Report number 
 
SCL-S-13-0267M 
委托者: 底盘 张海阳 
Request person, dept： 
委托编号:  /  
Request number: 
送样日期:  2013.09.04 
Request date:  
报告日期:  2013.09.09 
Report date：  
第5页共12页 
 
SMPV-0.2.3-002-QA -F01 
断口分析 
衬套断口低倍形貌如图4 所示。根据裂纹走向，可知1#裂纹起源于铸件表面（图4 左上角），并沿着断口
向下扩展，断口呈现过载断裂，未发现疲劳特征；2#裂纹是从内表面多处向外扩展的，断口显示快速断裂
特征。从1#、2#断口形貌可知，衬套是由于受到较大的载荷作用后断裂的。 
结合零件结构可知，衬套与衬套芯部是通过过盈配合固定的，衬套外表面承受到拉应力，内表面受到压应
力作用，如果受到冲击或较大载荷作用时一般会从外表面先开裂，同时结合断口新鲜程度，可知衬套1#裂
纹处先开裂，2#后开裂。 
 
 
 
 
 
 
 
 
 
 
 
 
 
 
 
 
 
 
 
 
图4   断口低倍形貌 
 
图5 为1#裂纹起源处SEM 形貌。由图可见，在衬套表面存在缺陷，其形状类似剪切唇，但剪切面光滑，未发现
剪切特征如韧窝，金相切片试验显示该缺陷处未发现明显的塑性变形，可知其不是碰伤等导致的。图6 为缺陷处
EDS 分析。结果显示缺陷处氧含量比断口明显偏高，验证其在衬套开裂之前就早已经存在。其可能为铸造缺陷：
冷隔。 
图7 为1#裂纹其他部位断口SEM 形貌。断口呈现解理+韧窝，为过载特征，但是局部存在疏松缺陷，对铸件强
度不利。 
 
 
 
裂纹1# 
裂纹2# 
裂纹源 


 
上海汽车中心实验室 
中国·上海·嘉定区安研路201 号 
邮编. 201804 
 
SAIC QA Laboratory 
201 Anhong rd, Anting, Shanghai 
报告编号 
Report number 
 
SCL-S-13-0267M 
委托者: 底盘 张海阳 
Request person, dept： 
委托编号:  /  
Request number: 
送样日期:  2013.09.04 
Request date:  
报告日期:  2013.09.09 
Report date：  
第6页共12页 
 
SMPV-0.2.3-002-QA -F01 
 
 
 
 
 
 
 
 
 
 
 
 
 
 
 
 
 
 
 
 
 
 
 
 
 
 
 
 
 
 
 
 
 
 
 
 
 
金相检验 
见图5c 
图5  裂纹源SEM 形貌 
a)铸件缺陷表面光滑，未发现断裂特征如
剪切形貌； 
b)裂纹起源区存在较多的韧窝形貌； 
 
(a) 
(b) 
韧窝 


 
上海汽车中心实验室 
中国·上海·嘉定区安研路201 号 
邮编. 201804 
 
SAIC QA Laboratory 
201 Anhong rd, Anting, Shanghai 
报告编号 
Report number 
 
SCL-S-13-0267M 
委托者: 底盘 张海阳 
Request person, dept： 
委托编号:  /  
Request number: 
送样日期:  2013.09.04 
Request date:  
报告日期:  2013.09.09 
Report date：  
第7页共12页 
 
SMPV-0.2.3-002-QA -F01 
 
 
 
 
 
 
 
 
 
 
 
 
 
 
 
 
 
 
 
 
 
 
图5  裂纹源SEM 形貌  (a) ~ (b)低倍SEM 形貌；(c)缺陷处金相组织 
 
图6 为1#裂纹缺陷处EDS 结果。 
 
 
 
 
 
 
 
 
 
 
 
 
2
4
6
8
10
keV
0
20
40
60
80
100
120
140
160
180
200
 cps/eV
 Al 
 O 
 Si 
 Cu 
 Cu 
 Zn 
 Zn 
 Fe 
 Fe 
 Mn 
 Mn 
断口 
(c) 
断口 
缺陷 


 
上海汽车中心实验室 
中国·上海·嘉定区安研路201 号 
邮编. 201804 
 
SAIC QA Laboratory 
201 Anhong rd, Anting, Shanghai 
报告编号 
Report number 
 
SCL-S-13-0267M 
委托者: 底盘 张海阳 
Request person, dept： 
委托编号:  /  
Request number: 
送样日期:  2013.09.04 
Request date:  
报告日期:  2013.09.09 
Report date：  
第8页共12页 
 
SMPV-0.2.3-002-QA -F01 
El AN  Series  unn. C norm. C Atom. C Error (1 Sigma) 
               [wt.%]  [wt.%]  [at.%]          [wt.%] 
----------------------------------------------------- 
Al 13 K-series  73.26   67.17   61.62            3.61 
O  8  K-series  19.81   18.16   28.10            2.52 
Si 14 K-series  10.03    9.20    8.11            0.47 
Cu 29 K-series   3.41    3.13    1.22            0.12 
Zn 30 K-series   1.33    1.22    0.46            0.07 
Fe 26 K-series   1.06    0.97    0.43            0.06 
Mn 25 K-series   0.17    0.16    0.07            0.03 
----------------------------------------------------- 
Total: 109.07  100.00  100.00 
 
 
 
 
 
 
 
 
 
 
El AN  Series  unn. C norm. C Atom. C Error (1 Sigma) 
               [wt.%]  [wt.%]  [at.%]          [wt.%] 
----------------------------------------------------- 
Al 13 K-series  89.63   79.85   78.93            4.41 
Si 14 K-series   9.43    8.40    7.98            0.44 
O  8  K-series   7.28    6.48   10.81            1.11 
Cu 29 K-series   2.85    2.54    1.07            0.10 
Fe 26 K-series   1.76    1.57    0.75            0.07 
Zn 30 K-series   1.29    1.15    0.47            0.06 
----------------------------------------------------- 
Total: 109.07  100.00  100.00 
 
                                          图6  裂纹1#缺陷处EDS结果 
 
 
 
 
 
 
2
4
6
8
10
keV
0
20
40
60
80
100
120
140
160
180
200
 cps/eV
 Al 
 O 
 Si 
 Cu 
 Cu 
 Fe 
 Fe 
 Zn 
 Zn 


 
上海汽车中心实验室 
中国·上海·嘉定区安研路201 号 
邮编. 201804 
 
SAIC QA Laboratory 
201 Anhong rd, Anting, Shanghai 
报告编号 
Report number 
 
SCL-S-13-0267M 
委托者: 底盘 张海阳 
Request person, dept： 
委托编号:  /  
Request number: 
送样日期:  2013.09.04 
Request date:  
报告日期:  2013.09.09 
Report date：  
第9页共12页 
 
SMPV-0.2.3-002-QA -F01 
 
 
 
 
 
 
 
 
 
 
 
 
 
 
 
 
 
 
 
 
 
 
 
 
 
 
 
 
 
 
 
 
 
图7  1#裂纹其他部位SEM 形貌  (a)低倍形貌；(b) 高倍形貌；(c)局部存在疏松 
 
 
 
(a) 
(b) 
(c) 
图7 为1#裂纹其他部位断口SEM 形
貌 
a) ~ b)断口特征为解理+韧窝，为过载
特征； 
c)局部存在疏松缺陷； 
疏松 


 
上海汽车中心实验室 
中国·上海·嘉定区安研路201 号 
邮编. 201804 
 
SAIC QA Laboratory 
201 Anhong rd, Anting, Shanghai 
报告编号 
Report number 
 
SCL-S-13-0267M 
委托者: 底盘 张海阳 
Request person, dept： 
委托编号:  /  
Request number: 
送样日期:  2013.09.04 
Request date:  
报告日期:  2013.09.09 
Report date：  
第10页共12页 
 
SMPV-0.2.3-002-QA -F01 
图8 为2#断口部分SEM 形貌。裂纹源未发现明显缺陷，断口特征为解理+韧窝，为快速断裂形貌。 
 
 
 
 
 
 
 
 
 
 
 
 
 
 
 
 
 
 
 
 
 
 
 
 
 
 
 
 
 
 
 
 
 
图8  2#裂纹SEM 形貌 
 
 
(a) 
(b) 
裂纹源

File: 材料工程师/SCL-S-13-0268M-ZP11-下系杆大衬套-开裂.pdf.md
# SCL-S-13-0268M-ZP11-下系杆大衬套-开裂.pdf

 
上海汽车中心实验室 
SAIC Center Lab 
中国·上海·嘉定区安研路201 号 
邮编. 201804 
No 201 Anyan road, Jiading, Shanghai China 
Post code 201804 
报告编号 
Report number 
 
SCL-S-13-0268M 
委托者: SQE:吴立强 
Request person, dept： 
委托编号:SCL-S-13-0268M 
Request number:  
送样日期: 2013.08.30 
Request date:  
报告日期: 2013.09.06 
Report date：  
第 1 页 共 6 页 
 
零件号Part number 
30004483 
 零件名称 
Part name 
下系杆大衬套 
图纸日期Drawing date 
2011.11.08 
零件生产日期Part production date 
2012.12 
 供货商 
Supplier 
无锡特瑞堡 
车型/项目Car type/project 
ZP11 MY13 
 
阶段性报告  Stage report        结论性报告 Conclusion report       
 
Ⅰ.任务描述 Task description 
实验室受委托对ZP11 MY13 下系杆-大衬套进行失效原因分析，失效零件具体信息如下： 
As requested, SCL has analyzed the failure of ZP11 MY13Tie bar-big bush. The information of the failed part is as 
following： 
零件信息：Part information 
零件名称 
Part name 
下系杆大衬套 
车制造日期 
Vehicle production date 
/ 
VIN 码 
VIN 
S13COV001 试验车 
销售日期 
Sale date 
/ 
车辆里程数 
Car mileage 
35278km   广德G5+ 
维修站名称 
Sale agent 
/ 
失效模式描述 
Failure circumstance  
大衬套橡胶连接部分开裂 
原材料信息：Raw material information 
原材料及牌号 
Raw material specification 
NR 
原材料厂商 
Raw material producer 
/ 
散件供应商 
Component supplier 
无锡特瑞堡 
金属热处理状态 
Metal heat treatment state 
/ 
失效零件见图1：The failed part is shown in figure 1.  
Ⅱ. 结论与建议 Conclusions and Suggestions 
结论：1、疲劳产生于橡胶连接部位受力方向的两端，受力过程中向中间部位扩展，在中部迅速撕开。 
2、失效零件橡胶材料发生明显老化，经TGA 测试，其与抽样零件材料一致。 
3、下系杆大衬套前端限位块（与支架连接）受撞击程度较后端（与内芯连接）严重，主要受到内芯向前撞
击导致，作用力向前。 
 
建议：1、改善零件耐疲劳及耐久性能，满足路试要求。 
 
 
 
 
 
 
 
 
分发: 
Distribution 
SQE：吴立强 
      Wu Liqiang 
检验者Author 
SCL：卓靖 
      Zhuo Jing 
审核Auditor 
 
批准Approver 
 
日期Date 
2013.09.06 
日期Date 
 
日期Date 
 


 
上海汽车中心实验室 
SAIC Center Lab 
中国·上海·嘉定区安研路201 号 
邮编. 201804 
No 201 Anyan road, Jiading, Shanghai China 
Post code 201804 
报告编号 
Report number 
 
SCL-S-13-0268M 
委托者: SQE:吴立强 
Request person, dept： 
委托编号:SCL-S-13-0268M 
Request number:  
送样日期: 2013.08.30 
Request date:  
报告日期: 2013.09.06 
Report date：  
第 2 页 共 6 页 
 
IV. 测试结果 Test Results  
1 外观分析： 
新件（New part） 
失效件（Failure part） 
失效件-内芯（Failure part-Inner core） 
失效件-铝支架（Failure part-Aluminum bracket） 
图1.下系杆-大衬套 
Figure1. The photo of Lower tie bar-big bush 
下系杆大衬套橡胶部分完全断开，有橡胶部分连接在支架上，说明橡胶开裂非涂胶问题所导致。 
2 物理机械性能分析： 
序号 
No. 
试验项目 
Test item 
额定值 
Requirement 
试验结果 
Test result 
评价 Evaluation 
合格 
qualified 
不合格 
unqualified 
衬套（NR） 认可规范：参考SMTC 5 320 034 
Bushing (NR)  Approved specifications: Refer to SMTC 5 320 034 
1 
Shore A 硬度 
Shore A Hardness 
VDA 675 102 
— 
— 
— 
— 
1.1 
新件 
As-received condition 
55~65 
59 
× 
 
1.2 
失效件 
As-received condition 
55~65 
67 
 
× 
2 
拉伸强度 
Tensile strength 
VDA 675 205 
— 
— 
— 
— 


 
上海汽车中心实验室 
SAIC Center Lab 
中国·上海·嘉定区安研路201 号 
邮编. 201804 
No 201 Anyan road, Jiading, Shanghai China 
Post code 201804 
报告编号 
Report number 
 
SCL-S-13-0268M 
委托者: SQE:吴立强 
Request person, dept： 
委托编号:SCL-S-13-0268M 
Request number:  
送样日期: 2013.08.30 
Request date:  
报告日期: 2013.09.06 
Report date：  
第 3 页 共 6 页 
 
序号 
No. 
试验项目 
Test item 
额定值 
Requirement 
试验结果 
Test result 
评价 Evaluation 
合格 
qualified 
不合格 
unqualified 
2.1 
新件 
As-received condition 
≥ 17MPa 
23.8MPa 
× 
 
2.2 
失效件 
As-received condition 
≥ 17MPa 
18.4MPa 
× 
 
3 
断裂伸长率 
Elongation at tear 
VDA 675 205 
— 
— 
— 
— 
3.1 
新件 
As-received condition 
≥400% 
450.0% 
× 
 
3.2 
失效件 
As-received condition 
≥ 400% 
432.5% 
× 
 
  经检验，失效件较新件Shore A 硬度增大明显，拉伸强度下降22.7%，可见材料已发生明显老化。 
3 TGA 分析
1）： 
由表1 和图2 可知，失效件和新件可挥发成分、聚合物、可氧化残留物、无机残留物含量相当，说明其材料
一致，没有出现胶料混炼不均的现象。 
表1. 下系杆-大衬套主要化合物含量 
Table 1.Major compound content of Lower tie bar-big bush 
序号 
No. 
主要成分含量 
Content of major 
compound 
新件 
New part 
失效件 
Failure part 
1 
可挥发成分含量（%） 
10.96 
10.34 
2 
聚合物含量（%） 
55.55 
56.90 
3 
可氧化残留物成分（%） 
21.43 
22.11 
4 
无机残留物含量（%） 
12.06 
10.65 
 
新件（New part） 
失效件（Failure part） 
图2. 下系杆-大衬套TGA 图 
Figure2. TGA of Lower tie bar-big bush 
4 裂口分析： 


 
上海汽车中心实验室 
SAIC Center Lab 
中国·上海·嘉定区安研路201 号 
邮编. 201804 
No 201 Anyan road, Jiading, Shanghai China 
Post code 201804 
报告编号 
Report number 
 
SCL-S-13-0268M 
委托者: SQE:吴立强 
Request person, dept： 
委托编号:SCL-S-13-0268M 
Request number:  
送样日期: 2013.08.30 
Request date:  
报告日期: 2013.09.06 
Report date：  
第 4 页 共 6 页 
 
如图3，橡胶连接部位裂开方向成斜对角，这与下系杆大衬套振动时橡胶受制动力产生形变方向一致，说明
橡胶部分是在衬套受力撕扯时产生开裂，并沿受力方向断开。 
图3.下系杆-大衬套橡胶部分断面图 
Figure3. Cracking surface of Lower tie bar-big bush  
 
由图4，可见内芯与支架前端橡胶均开裂，这是由于内芯与支架相撞导致，而内芯另一端与支架橡胶部分未
见裂纹，说明前端撞击情况较后端严重，主要受向前的力作用造成。 
内芯前端面（Inner core-Front） 
铝支架前端面（Aluminum bracket-Front） 
内芯后端面（Inner core-Back） 
铝支架后端面（Aluminum bracket-Back） 
图4.下系杆-大衬套橡胶部分断面图 
Figure4. Cracking surface of Lower tie bar-big bush  
裂开方向 
裂开方向 


 
上海汽车中心实验室 
SAIC Center Lab 
中国·上海·嘉定区安研路201 号 
邮编. 201804 
No 201 Anyan road, Jiading, Shanghai China 
Post code 201804 
报告编号 
Report number 
 
SCL-S-13-0268M 
委托者: SQE:吴立强 
Request person, dept： 
委托编号:SCL-S-13-0268M 
Request number:  
送样日期: 2013.08.30 
Request date:  
报告日期: 2013.09.06 
Report date：  
第 5 页 共 6 页 
 
由图5，可见与内芯连接橡胶断面撕裂的韧性纹路，撕裂方向为A 端成角度指向B 端，而与支架连接橡胶部
分撕裂方向由B 端成角度指向A 端，说明断面是从两端成对角方向同时撕裂造成，这与受力时橡胶拉伸方向一致。
而从断面处可见，大部分区域被磨平尤其是两端磨擦较严重，说明撕裂首先产生于两端，之后受力向中间部位移
动，导致橡胶在中部迅速撕开，其他部位也被磨平说明橡胶部位在完全撕开后摩擦继续发生。 
 
断面-内芯（Cracking surface-Inner core） 
断面-铝支架（Cracking surface-Aluminum bracket） 
图5.下系杆-大衬套橡胶部分断面图 
Figure5. Cracking surface of Lower tie bar-big bush  
 
小结：1、失效零件橡胶已发生疲劳老化现象，硬度增大，拉伸强度下降。 
2、经TGA 测试，失效零件橡胶材料与新件一致。 
3、疲劳产生于橡胶连接部位两端，初始产生裂纹处被磨平，受力过程中向中间部位扩展，在中间迅速撕开。 
4、下系杆大衬套前端限位块（与支架连接）受撞击程度较后端（与内芯连接）严重，主要受到内芯向前撞
击导致，作用力向前。 
撕裂方向 
A 
B 
A’ 
B’ 
撕裂方向 
撕裂方向 
磨平区域 
磨平区域 
撕裂方向 


 
上海汽车中心实验室 
SAIC Center Lab 
中国·上海·嘉定区安研路201 号 
邮编. 201804 
No 201 Anyan road, Jiading, Shanghai China 
Post code 201804 
报告编号 
Report number 
 
SCL-S-13-0268M 
委托者: SQE:吴立强 
Request person, dept： 
委托编号:SCL-S-13-0268M 
Request number:  
送样日期: 2013.08.30 
Request date:  
报告日期: 2013.09.06 
Report date：  
第 6 页 共 6 页 
 
备注：1）系委外（上海橡胶制品研究所）测试所得，委托单号：W(X)2013-1165-16。 
Remark: 1) The data is outsourcing test result (Testing Center of Shanghai Institute of Rubber Products), and the number 
of outsourcing report is W(X) 2013-1165-16.

File: 材料工程师/SCL-S-13-0269M.pdf.md
# SCL-S-13-0269M.pdf

 
上海汽车中心实验室 
SAIC Center Lab 
中国·上海·嘉定区安研路201 号 
邮编. 201804 
No 201 Anyan road, Jiading, Shanghai China 
Post code 201804 
报告编号 
Report number 
 
SCL-S-13-0269M 
委托者:  SQE  童俊 
Request person, dept：Dong Chao 
委托编号:  SCL-S-13-0269M 
Request number:  
送样日期:  2013.9.6 
Request date:  
报告日期:  2013.9.6 
Report date： 
                       第1页共7页 
 
分发: 
Distribution 
SQE  童俊 
检验者Author 
白云岭 
审核Auditor 
 
批准Approver 
 
日期Date 
2013.9.6 
日期Date 
 
日期Date 
 
 
零件号Part number 
K40675 08000 
 零件名称 
Part name 
排气管前吊钩 
HANCER-EXHAUST PIPE FRT 
图纸日期Drawing date 
209.04.09 
零件生产日期Part production date 
/ 
 供货商 
Supplier 
上海永红 
车型/项目Car type/project 
W5 
 
                阶段性报告 Interim report              结论性报告 Conclusion report          
Ⅰ.任务描述 Task description 
实验室受委托对排气管前吊钩进行失效原因分析，失效零件具体信息如下： 
As requested, QA lab has analyzed the failure of HANCER-EXHAUST PIPE FRT. The background information of the failed part is as 
following： 
零件信息：Part information 
零件名称 
Part name 
排气管前吊钩 
HANCER-EXHAUST PIPE FRT 
制造日期 
Production date 
/ 
IR 号码码 
/ 
失效日期 
Incident date 
/ 
车辆里程数 
Car mileage 
0 公里 (km) 
失效地点 
Location 
南京装配现场 
失效模式描述 
Failure circumstance 
description 
南京生产现场装配时，排气管前吊钩发生断裂。 
原材料信息：Raw material information 
原材料及牌号 
Raw material specification 
SWRCH10A 
原材料厂商 
Raw material producer 
/ 
散件供应商 
Component supplier 
上海津照 
 
金属热处理状态 
Metal heat treatment state 
/ 
 
 
Ⅱ. 结论与建议 Conclusions and suggestions 
 
结论Conclusions： 
1、 失效件是由于原材料存在表面裂纹而后弯曲成形时产生了横向裂纹，在装配现场装配时引起了断裂。 
Failure piece surface cracks due to the presence of raw materials and then bending transverse cracks generated 
when the assembly site assembly caused the fracture. 
2、 零件的材料化学成分不符合技术要求，但不是引起此次失效的原因。 
The material chemical composition for the part does not meet the technical requirements, but not the cause of 
this failure causes. 
建议Suggestions： 
1、 停用此批次零件，无损探伤合格后方可使用。 
       Stop use this batch parts，NDT qualified before use 
     2、检查原材料质量：如冷拔改制的过程质量，原材料的化学成分控制。 
Inspection of the raw materials: such as cold to the restructuring, the chemical composition. 


 
上海汽车中心实验室 
SAIC Center Lab 
中国·上海·嘉定区安研路201 号 
邮编. 201804 
No 201 Anyan road, Jiading, Shanghai China 
Post code 201804 
报告编号 
Report number 
 
SCL-S-13-0269M 
委托者: SQE  童俊 
Request person, dept： 
送样日期:  2013.9.6 
Request date:  
报告日期: 2013.9.6 
Report date：  
第2页共7页 
 
III. 测试结果 Test Results  
1、 宏观观察： 
1） 失效件在整车中的装配位置关系，见图1。收到委托者提供的失效断裂件1 件，红色矩形框内是表
面裂纹，黄色虚线区域内的痕迹是表面油漆划伤，实物形貌见图2。   
 
 
图1 失效件在整车中的装配位置关系 
 
 
图2  失效件实物形貌 
 
 
 
 
 
 
 
 
 


 
上海汽车中心实验室 
SAIC Center Lab 
中国·上海·嘉定区安研路201 号 
邮编. 201804 
No 201 Anyan road, Jiading, Shanghai China 
Post code 201804 
报告编号 
Report number 
 
SCL-S-13-0269M 
委托者: SQE  童俊 
Request person, dept： 
送样日期:  2013.9.6 
Request date:  
报告日期: 2013.9.6 
Report date：  
第3页共7页 
 
2、断口观察：  
1）断口宏观形貌：断口较大起伏，从宏观观察来看，整个断口表面的85%被油漆覆盖，约15%是过载瞬
断区，由此可以判断该失效件在表面油漆之前就已经开裂了，断裂是由表面裂纹处开始的（如图中红色
箭头所示），见图3a；断裂起始位置的表面裂纹内部存在油漆，见图3b。 
   
 
 
图3 断口宏观形貌 
3a
3b


 
上海汽车中心实验室 
SAIC Center Lab 
中国·上海·嘉定区安研路201 号 
邮编. 201804 
No 201 Anyan road, Jiading, Shanghai China 
Post code 201804 
报告编号 
Report number 
 
SCL-S-13-0269M 
委托者: SQE  童俊 
Request person, dept： 
送样日期:  2013.9.6 
Request date:  
报告日期: 2013.9.6 
Report date：  
第4页共7页 
 
3、金相观察、分析： 
1） 失效件金相观察：在失效件上取样进行观察、分析，取样位置如图4 所示。 
（1）测试位置宏观观察： 
A 位置：表面有裂纹；B 位置：表面无裂纹，但油漆表面有细小麻点；C 位置：表面无裂纹，且油
漆表面完好，无异常。 
（2）三个观测位置的横截面均发现相同的表层裂纹，裂纹在失效件纵向表面的的同一条直线上（如图
4 中红色虚线所示），裂纹均无脱碳现象，由此可以判断该裂纹是在冷拔丝过程中产生的，具体测试
结果见下表1。 
 
图4 取样位置示意图 
表1 失效件金相观察 
序号 
测试位置 
折叠裂纹长度 
折叠裂纹深度 
折叠裂纹脱碳 
 
失效件 
 
 
 
1 
A 位置 
1.59mm （图5a） 
0.71mm（图5a） 
0（图5b） 
2 
B 位置 
1.82mm（图6a） 
0.79mm（图6a） 
0（图6b） 
3 
C 位置 
1.73mm（图7a） 
0.75mm（图7a） 
0（图7b） 
 
 
 
图5 失效件 A 位置 
A
B
C
5a
5b


 
上海汽车中心实验室 
SAIC Center Lab 
中国·上海·嘉定区安研路201 号 
邮编. 201804 
No 201 Anyan road, Jiading, Shanghai China 
Post code 201804 
报告编号 
Report number 
 
SCL-S-13-0269M 
委托者: SQE  童俊 
Request person, dept： 
送样日期:  2013.9.6 
Request date:  
报告日期: 2013.9.6 
Report date：  
第5页共7页 
 
 
 
图6 失效件B 位置 
 
 
图7 失效件 C 位置 
2） 抽检件金相观察：供应商（一级供应商：上海永红；二级供应商：上海金照）提供了5 新零件，抽
取了3 件进行金相检测检。 
（1） 测试位置宏观观察：取样位置如图8 所示 
（2） 在抽检的三个吊钩的三个观测位置的横截面均发现表层裂纹，裂纹均无脱碳现象，由此可以判
断该裂纹是在冷拔丝过程中产生的，典型测试结果见下表2。 
 
图8 取样位置示意图 
 
 
 
A
B
C
6a
6b
7a
7b


 
上海汽车中心实验室 
SAIC Center Lab 
中国·上海·嘉定区安研路201 号 
邮编. 201804 
No 201 Anyan road, Jiading, Shanghai China 
Post code 201804 
报告编号 
Report number 
 
SCL-S-13-0269M 
委托者: SQE  童俊 
Request person, dept： 
送样日期:  2013.9.6 
Request date:  
报告日期: 2013.9.6 
Report date：  
第6页共7页 
 
表2 
序号 
测试位置 
折叠裂纹长度 
折叠裂纹深度 
折叠裂纹脱碳 
 
新零件 
 
 
 
1 
A 位置 
0.29 mm  
（图9） 
0.29mm 
（图9） 
0 
（图9） 
2 
B 位置 
0.30 mm 
（图10） 
0.23mm 
（图10） 
0 
（图10） 
3 
C 位置 
0.51mm 
（图11） 
0.087mm 
（图11） 
0 
（图11） 
 
 
 
图9                                               图10 
 
图11 
 
 
 
 
 
 


 
上海汽车中心实验室 
SAIC Center Lab 
中国·上海·嘉定区安研路201 号 
邮编. 201804 
No 201 Anyan road, Jiading, Shanghai China 
Post code 201804 
报告编号 
Report number 
 
SCL-S-13-0269M 
委托者: SQE  童俊 
Request person, dept： 
送样日期:  2013.9.6 
Request date:  
报告日期: 2013.9.6 
Report date：  
第7页共7页 
 
  4、理化分析： 
序号 
No. 
试验项目 
Test item 
额定值 
Requirement 
试验结果 
Test result 
评价 Evaluation 
合格 
qualified 
不合格 
unqualified 
1 
失效件 
 
 
 
 
1.1 
化学成分/SWRCH10A 
BQB517 
 
 
 
 
C 
0.08-0.13 
0.26 
× 
 
 
Si 
≤0.10 
0.17 
× 
 
 
Mn 
0.30-0.60 
0.47 
× 
 
 
P 
≤0.030 
0.032 
× 
 
 
S 
≤0.035 
0.025 
× 
 
1.2 
芯部硬度/HV 
/ 
247、250、259 
/ 
 
1.3 
金相组织 
/ 
铁素体+珠光体 
(图12) 
/ 
 
 
图12  失效件金相组织    4%硝酸酒精   500X

File: 材料工程师/SCL-S-13-0270M ZP11 发动机点火线束(草案).pdf.md
# SCL-S-13-0270M ZP11 发动机点火线束(草案).pdf

 
上海汽车中心实验室 
中国·上海·嘉定区安研路201 号 
邮编. 201804 
 
SAIC Central Laboratory 
201 Anhong rd, Anting, Shanghai, China 
报告编号 
Report number 
 
SCL-S-13-0270M 
委托者:质量分析科 陈煜 
Request person, dept： 
委托编号: / 
Request number: 
送样日期: 2013.09.04 
Request date:  
报告日期: 2013.09.09 
Report date：  
第1 页共6 页 
 
分发: 
Distribution 
质量分析科 陈煜 
检验者Author 
邵百明 
审核Auditor 
 
批准Approver 
 
日期Date 
2013.09.09 
日期Date 
 
日期Date 
 
SMPV-0.2.3-002-QA -F01 
零件号Part number 
10113152（AT）/10113154(MT)  零件名称 
Part name 
发动机点火线束 
Engine ignition electric wire 
图纸日期Drawing date 
/ 
零件生产日期Part production date 
/ 
 供货商 
Supplier 
德尔福 
车型/项目Car type/project 
ZP11 
阶段性报告 Interim report                结论性报告 Conclusion report          
 
Ⅰ.任务描述 Task description 
实验室受委托对发动机线束进行分析，失效零件具体信息如下： 
As requested, QA lab has analyzed the engine electric wire. The information of the failed part is as following： 
零件信息：Part information 
零件名称 
Part name 
发动机点火线束 
车制造日期 
Vehicle production date 
/ 
VIN 码 
VIN 
LSJA16E34DG041377 
销售日期 
Sale date 
/ 
测试寿命/车辆里程数 
Test life/Car mileage 
5470Km 
维修站名称 
Sale agent 
重庆捷丰 
失效模式描述 
Failure circumstance  
发动机点火线束出现断裂。The engine electric wire was broken. 
原材料信息：Raw material information 
原材料及牌号 
Raw material specification 
/ 
原材料厂商 
Raw material producer 
/ 
散件供应商 
Component supplier 
/ 
金属热处理状态 
Metal heat treatment state 
/ 
失效零件见图1：The failed part is shown in figure 1.  
 
Ⅱ. 结论与建议 Conclusions and Suggestions 
 
结论Conclusions： 
（1）点火线束由于过渡处折弯厉害，导致其局部应力增加，从而发生疲劳开裂；同时，一些发动机的线束与凸
轮轴罩盖存在干涉，这也可能对失效产生不利的影响。The transition of the ignition electric wire was sharp, which 
increased the local stress and made the wire was broken by fatigue; at the same time, the electric wire of some engine 
touched the cover of the engine, maybe which would also have a bad effect on the break. 
 
建议Suggestions： 
（1）优化设计，让线束过渡平顺。Optimize the design and let the electric wire’s transition smooth.  
 
 
 
 
 
 


 
上海汽车中心实验室 
中国·上海·嘉定区安研路201 号 
邮编. 201804 
 
SAIC QA Laboratory 
201 Anhong rd, Anting, Shanghai 
报告编号 
Report number 
 
SCL-S-13-0270M 
委托者: 质量分析科 陈煜 
Request person, dept： 
委托编号:  /  
Request number: 
送样日期: 2013.09.04 
Request date:  
报告日期: 2013.09.09 
Report date：  
第2 页共6 页 
 
SMPV-0.2.3-002-QA -F01 
II. 调查结果Investigation Results  
      
售后断裂的线束如图1 所示；靠近插头的地方出现断裂。其中一束导线完全断开，另一束外皮破裂，
内部导线断裂了几根。 
 
 
（a）全貌及断裂位置 
 
（b）断裂处  
一束导线完全断开；另一束外皮破裂，内部导线断裂了几根 
图1 收到的失效件 
 


 
上海汽车中心实验室 
中国·上海·嘉定区安研路201 号 
邮编. 201804 
 
SAIC QA Laboratory 
201 Anhong rd, Anting, Shanghai 
报告编号 
Report number 
 
SCL-S-13-0270M 
委托者: 质量分析科 陈煜 
Request person, dept： 
委托编号:  /  
Request number: 
送样日期: 2013.09.04 
Request date:  
报告日期: 2013.09.09 
Report date：  
第3 页共6 页 
 
SMPV-0.2.3-002-QA -F01 
断口分析Frature Analysis 
利用扫面电镜对两束导线的断口进行分析。 
图2 显示了其中完全断开线束的全貌；除一根铜导线断口有塑性变形的特征外，其它断口无塑性变形。 
图3 和图4 只是其中2 根导线的断口形貌，代表了大部分导线的断口特征。由图可见：断口表面非常
平，有明显的疲劳辉纹，为疲劳断口。 
疲劳裂纹起源于一侧，向另一侧扩展。这与两侧的受力条件不同有关。当导线弯曲时，弯曲半径的外
侧，受到拉应力，裂纹源容易萌生。图3 和图4 两断口的裂纹源起源于弯曲的外侧，恰好说明了这一点。 
图5 显示了其中一根有塑性变形特征的断口形貌。断口的表面不平整，宏观形貌类似过载；其表面的
金属有熔融的特征，可能该导线是最后断裂的；当时电阻增加，产生了高温，导致断裂面有些熔化；载荷
增加，也导致其发生了一定的塑性变形。 
 
 
图2 全貌 大部分导线无缩颈 
有塑性变形的特征 
C 导线 
A 导线 
B 导线 


 
上海汽车中心实验室 
中国·上海·嘉定区安研路201 号 
邮编. 201804 
 
SAIC QA Laboratory 
201 Anhong rd, Anting, Shanghai 
报告编号 
Report number 
 
SCL-S-13-0270M 
委托者: 质量分析科 陈煜 
Request person, dept： 
委托编号:  /  
Request number: 
送样日期: 2013.09.04 
Request date:  
报告日期: 2013.09.09 
Report date：  
第4 页共6 页 
 
SMPV-0.2.3-002-QA -F01 
 
图3 某一导线断口（A 导线） 
 
图4 某一导线断口 （B 导线） 


 
上海汽车中心实验室 
中国·上海·嘉定区安研路201 号 
邮编. 201804 
 
SAIC QA Laboratory 
201 Anhong rd, Anting, Shanghai 
报告编号 
Report number 
 
SCL-S-13-0270M 
委托者: 质量分析科 陈煜 
Request person, dept： 
委托编号:  /  
Request number: 
送样日期: 2013.09.04 
Request date:  
报告日期: 2013.09.09 
Report date：  
第5 页共6 页 
 
SMPV-0.2.3-002-QA -F01 
 
图5 某一导线 （C 导线） 
 
    另一线束的断口如图6 和图7 所示，同样为疲劳断口。 
 
图6 另一线束  
外皮开裂，内部有几根导线断裂；一些导线的表面有裂纹 


 
上海汽车中心实验室 
中国·上海·嘉定区安研路201 号 
邮编. 201804 
 
SAIC QA Laboratory 
201 Anhong rd, Anting, Shanghai 
报告编号 
Report number 
 
SCL-S-13-0270M 
委托者: 质量分析科 陈煜 
Request person, dept： 
委托编号:  /  
Request number: 
送样日期: 2013.09.04 
Request date:  
报告日期: 2013.09.09 
Report date：  
第6 页共6 页 
 
SMPV-0.2.3-002-QA -F01 
 
图7 某导线的断口  
有磨损，但同样可以看见疲劳条纹 
 
其它信息 Other information 
    图8（a）和（b）显示的新老状态线束装配时的情况；失效的为新状态零件。新状态的线束的折弯较
厉害；老状态的过渡平顺。折弯厉害导致弯曲外侧的应力会增加。在车辆行驶时，线束会振动，于是在折
弯应力较大的部位发生疲劳开裂。 
实际中，部分新状态线束与凸轮轴罩盖还存在干涉；这可能也会改变折弯处的受力情况，对线束的断裂
产生不利影响。 
 
 
（a）新状态                                    （b）老状态   
增加了屏蔽层，线束变硬，长度未变，明显折弯                      过渡平顺 
图8 新老状态

File: 材料工程师/SCL-S-13-0271M.pdf.md
# SCL-S-13-0271M.pdf

 
上海汽车中心实验室
SAIC Center Lab 
中国·上海·嘉定区安研路201 号 
邮编. 201804 
No. 201 Anyan Road, Jiading District,  
Shanghai, China. 
Post code :201804 
报告编号： 
Report number 
SCL-S-13-00271M 
委托者  SQE  朱丹青 
Requestor： 
 委托编号 
Request number： 
送样日期2013.9.10 
Deliver date:  
报告日期2013.9.17 
Report date： 
第 1 页 共 8 页 
 
SMPV-0.2.3-002-QA -F01 
零件号Part number 
10209020 
 零件名称 
Part name 
排气歧管支架 
BRACKET 
图纸日期Drawing date 
2013.3.12 
零件生产日期Part production date 
/ 
 供货商 
Supplier 
芜湖杰峰 
车型/项目Car type/project 
IP21 
DVP 材料大纲签署日期DVP material test plan date 
 
阶段性报告  Stage report                结论性报告 Conclusion report 
 
Ⅰ.任务描述 Task description 
实验室受委托对排气歧管支架进行失效原因分析，失效零件具体信息如下： 
As requested, SCL has analyzed the failure of BRACKET . The information of the failed part is as following： 
零件信息：Part information 
零件名称 
Part name 
排气歧管支架 
BRACKET 
制造日期 
Production date 
/ 
发动机号 
1#(43126)：18K4C_A020043126 
2#(43129)：18K4C_A020043129 
销售日期 
Sale date 
2012/4/10 
2012/4/10 
车辆里程数 
Car mileage 
50000 公里 (km) 
失效地点 
Location 
广德试验场 
失效模式描述 
Failure circumstance description 
广德试验场做完DS44 试验后，在上海临港拆解发动机时发现两台发动机的排气歧管
支架开裂。 
原材料信息：Raw material information 
原材料及牌号 
Raw material specification 
SUH409L  t=3.0 
原材料厂商 
Raw material producer 
/ 
散件供应商 
Component supplier 
/ 
金属热处理状态 
Metal heat treatment state 
/ 
失效零件见图X：The failed part is shown in figure X.  
 
Ⅱ. 结论与建议 Conclusions and suggestions 
结论Conclusions： 
1、两个失效件的开裂均是由于应力集中造成的疲劳开裂，疲劳源均位于螺母法兰面压痕的边缘。 
Two pieces cracking failures are due to stress concentration caused by fatigue cracking, fatigue source a re located 
in the edge of the nut flange surface indentation 
2、零件的材料性能未发现异常。 
The material properties of parts is not abnormal. 
建议Suggestions： 
1、 请检查装配过程。 
Please check the assembly process. 
2、 校核支架实际所受的载荷。 
To check the actual load suffered for the bracket. 
分发： 
Distribution 
SQE  朱丹青 
检验者Author 
白云岭   
Bai Yunling 
审核
Auditor 
 
批准
Approver 
 
日期Date 
2013.9.17 
日期Date 
 
日期Date 
 


 
上海汽车中心实验室
SAIC Center Lab 
中国·上海·嘉定区安研路201 号 
邮编. 201804 
No. 201 Anyan Road, Jiading District,  
Shanghai, China. 
Post code :201804 
报告编号： 
Report number 
SCL-S-13-00271M 
委托者  SQE  朱丹青 
Requestor： 
 委托编号 
Request number： 
送样日期2013.9.10 
Deliver date:  
报告日期2013.9.17 
Report date： 
第 2 页 共 8 页 
 
SMPV-0.2.3-002-QA -F01 
III. 测试结果 Test Results  
1、1） 失效件在总成中的装配位置关系，见图1。 
 
 
图1 失效件在总成中的装配位置关系 
2）委托者提供失效件2 件，实物形貌见图2。 
  
 
 
 
 
 
 
 
 
 
 
 
 
 
 
 
 
 
图2 失效件实物形貌 
1#失效件 
2#失效件 
开裂区域 


 
上海汽车中心实验室
SAIC Center Lab 
中国·上海·嘉定区安研路201 号 
邮编. 201804 
No. 201 Anyan Road, Jiading District,  
Shanghai, China. 
Post code :201804 
报告编号： 
Report number 
SCL-S-13-00271M 
委托者  SQE  朱丹青 
Requestor： 
 委托编号 
Request number： 
送样日期2013.9.10 
Deliver date:  
报告日期2013.9.17 
Report date： 
第 3 页 共 8 页 
 
SMPV-0.2.3-002-QA -F01 
2、 宏观观察： 
1）1#失效件：有两个裂纹，长度分别约为49mm 和38mm(见图3a、3b)；两个裂纹均沿螺母法兰面压痕的
外边缘穿过，且螺母法兰面压痕与支架螺栓孔中心之间有较大的偏移（见图3c、3d）；观察与发动机缸体
接触的支架表面发现，裂纹穿过支架螺栓孔的位置是与缸体贴合的交界位置（见图3e、3f）。 
 
 
 
 
 
 
图3  1#失效件宏观观察 
3f 
3e 
3a 
3c 
3d 
3b 


 
上海汽车中心实验室
SAIC Center Lab 
中国·上海·嘉定区安研路201 号 
邮编. 201804 
No. 201 Anyan Road, Jiading District,  
Shanghai, China. 
Post code :201804 
报告编号： 
Report number 
SCL-S-13-00271M 
委托者  SQE  朱丹青 
Requestor： 
 委托编号 
Request number： 
送样日期2013.9.10 
Deliver date:  
报告日期2013.9.17 
Report date： 
第 4 页 共 8 页 
 
SMPV-0.2.3-002-QA -F01 
1）2#失效件：有一个裂纹，长度约为78mm(见图4a)；裂纹均沿螺母法兰面压痕的外边缘穿过，且螺母法兰面压
痕与支架螺栓孔中心之间有较大的偏移（见图4b）；观察与发动机缸体接触的支架表面发现，裂纹穿过支架螺栓
孔的位置是与缸体贴合的交界位置（见图4c）。 
  
 
 
 
 
 
 
 
 
 
 
 
 
 
 
 
 
 
 
 
 
 
 
 
 
 
 
 
 
 
 
 
 
 
 
 
 
图4  2#失效件宏观观察 
4c 
4b 
4a 


 
上海汽车中心实验室
SAIC Center Lab 
中国·上海·嘉定区安研路201 号 
邮编. 201804 
No. 201 Anyan Road, Jiading District,  
Shanghai, China. 
Post code :201804 
报告编号： 
Report number 
SCL-S-13-00271M 
委托者  SQE  朱丹青 
Requestor： 
 委托编号 
Request number： 
送样日期2013.9.10 
Deliver date:  
报告日期2013.9.17 
Report date： 
第 5 页 共 8 页 
 
SMPV-0.2.3-002-QA -F01 
 
2、断口分析：将两个失效件的裂纹人为打开，进行观察、分析。 
  1）1#失效件断口观察、分析： 
（1）裂纹源位于螺母法兰面压痕的边缘处（如图5 中红色箭头所示），裂纹扩展方向如图5 中黄色虚线箭头所示。 
（2）裂纹源附近断口微观形貌有典型的疲劳特征，疲劳扩展方向如图中黄色虚线箭头所示，见图6。 
 
图5   1#失效件断口宏观形貌 
 
 
图6  1#断口典型微观形貌   SEM 


 
上海汽车中心实验室
SAIC Center Lab 
中国·上海·嘉定区安研路201 号 
邮编. 201804 
No. 201 Anyan Road, Jiading District,  
Shanghai, China. 
Post code :201804 
报告编号： 
Report number 
SCL-S-13-00271M 
委托者  SQE  朱丹青 
Requestor： 
 委托编号 
Request number： 
送样日期2013.9.10 
Deliver date:  
报告日期2013.9.17 
Report date： 
第 6 页 共 8 页 
 
SMPV-0.2.3-002-QA -F01 
2）2#失效件断口观察、分析： 
（1）裂纹源位于螺母法兰面压痕的边缘处（如图7 中红色箭头所示），裂纹扩展方向如图7 中黄色虚线箭头所示。 
（2）裂纹源附近断口微观形貌有典型的疲劳特征，疲劳扩展方向如图中黄色虚线箭头所示，见图8。 
 
图7   2#失效件断口宏观形貌 
 
 
 
 
 
 
 
 
 
 
 
 
 
 
 
 
 
 
 
 
 
 
 
 
 
 
图8  2#断口典型微观形貌   SEM 


 
上海汽车中心实验室
SAIC Center Lab 
中国·上海·嘉定区安研路201 号 
邮编. 201804 
No. 201 Anyan Road, Jiading District,  
Shanghai, China. 
Post code :201804 
报告编号： 
Report number 
SCL-S-13-00271M 
委托者  SQE  朱丹青 
Requestor： 
 委托编号 
Request number： 
送样日期2013.9.10 
Deliver date:  
报告日期2013.9.17 
Report date： 
第 7 页 共 8 页 
 
SMPV-0.2.3-002-QA -F01 
3、 在失效件上取样，进行理化检测，具体结果见下表： 
 
附表1 
 序号 
试验项目 
额定值 
试验结果 
评价 
合格 
不合格 
1 
1#失效件(43126) 
 
 
 
 
1.1 
化学成分/SUH409L 
JIS G 4312-1991 
 
 
 
C 
≤0.030 
0.014 
X 
 
Si 
≤1.0 
0.54 
X 
 
Mn 
≤1.00 
0.26 
X 
 
P 
≤0.040 
0.015 
X 
 
S 
≤0.030 
0.0072 
X 
 
Cr 
10.50-11.75 
11.50 
X 
 
1.2 
硬度/HV10 
/ 
117、115、115 
/ 
 
1.3 
抗拉强度 
≥360MPa 
409、404、404    1 
X 
 
1.4 
金相组织 
/ 
铁素体+钛的碳化物颗粒 
（图9） 
/ 
 
1.5 
板材厚度 
t=3.0±0.35mm 
2.8 
（图10） 
X 
 
2 
2#失效件(43129) 
 
 
 
 
2.1 
化学成分/SUH409L 
JIS G 4312-1991 
 
 
 
C 
≤0.030 
0.012 
X 
 
Si 
≤1.0 
0.53 
X 
 
Mn 
≤1.00 
0.26 
X 
 
P 
≤0.040 
0.016 
X 
 
S 
≤0.030 
0.0071 
X 
 
Cr 
10.50-11.75 
11.49 
X 
 
2.2 
硬度/HV10 
/ 
116、119、118 
/ 
 
2.3 
抗拉强度 
≥380MPa 
407、415、412    1 
X 
 
2.4 
金相组织 
/ 
铁素体+钛的碳化物颗粒 
（图11） 
/ 
 
1.5 
板材厚度 
t=3.0±0.35mm 
2.8 
（图12） 
X 
 
1、 抗拉强度有硬度转换而来，转换标准GB/T1172-1999。 
 
 


 
上海汽车中心实验室
SAIC Center Lab 
中国·上海·嘉定区安研路201 号 
邮编. 201804 
No. 201 Anyan Road, Jiading District,  
Shanghai, China. 
Post code :201804 
报告编号： 
Report number 
SCL-S-13-00271M 
委托者  SQE  朱丹青 
Requestor： 
 委托编号 
Request number： 
送样日期2013.9.10 
Deliver date:  
报告日期2013.9.17 
Report date： 
第 8 页 共 8 页 
 
SMPV-0.2.3-002-QA -F01 
 
 
图9   1#失效件金相组织                          图10   1#失效件板材厚度 
 
 
图11   2#失效件金相组织                          图12   2#失效件板材厚度

File: 材料工程师/SCL-S-13-0272M 车门把手基座-AP11.pdf.md
# SCL-S-13-0272M 车门把手基座-AP11.pdf

 
上海汽车中心实验室
(SAIC Center Lab) 
中国·上海·嘉定区安研路201 号 
邮编. 201804 
No. 201 Anyan Road, Jiading District,  
Shanghai, China. 
Post code :200433 
报告编号：Report number 
SCL-S-13-0272M 
委托者Requestor：邓乾峰 
送样日期Deliver date：2013.09.09 
报告日期Report date：2013.09.13 
第 1 页 共 4 页 
Page 1 of 4  
 
零件号 
Part number 
10094688 
零件名称 
Part name 
门把手基座 
Door handle base 
图纸日期 
Drawing date  
2012.09.07 
零件生产日期 
Production date 
/ 
供货商 
Supplier 
宁波华德 
Ningbo Huade 
车型/项目 
Car type/project 
AP 11 
 
   阶段性报告  Stage report        结论性报告 Conclusion report           测试报告 Test report 
Ⅰ.任务描述 Task description 
实验室受委托对车门把手基座进行失效原因分析，失效零件具体信息如下： 
As requested, QA lab has analyzed the invalid cause of door handle base, and the information of invalid part is 
shown as following： 
零件信息：Part information 
零件名称 
Part name 
门把手基座 
Door handle base 
制造日期 
Production date 
/ 
VIN 码 
VIN number 
/ 
销售日期 
Sale date 
/ 
车辆里程数 
Car mileage 
0 km 南京工厂装配失效 
销售商 
Sale agent 
/ 
失效模式描述 
Invalid situation 
description 
车门把手基座断裂 
Door handle base fractured. 
原材料信息：Raw material information 
原材料及牌号 
Raw material 
and trademark 
PA6-GF30 
1021GF6 
原材料厂商 
Raw material producer 
Rhodia 
散件供应商 
Part supplier 
/ 
金属热处理状态 
Metal heat treatment state 
/ 
失效零件见图1：The invalid part is shown in Fig 1.  
Ⅱ. 结论与建议 Conclusions and suggestions 
结论： 1. 失效件受外力超负荷导致断裂。 
       2. 失效件材料含有异常成分。 
Conclusions:  1. Foreign force made failure part fracture. 
2. There was abnormal component in the failure part.        
建议： 1. 责令供应商对材料问题解释并整改。 
       2. 对零件失效位置的强度进行评估。 
Suggestions: 1. Let supplier explain and rectify the problem. 
           2. The mechanical of the failure position should be evaluated. 
        
分发： 
Dispenser 
邓乾峰 
检验者： 
Identifier 
狄春峰 
审核： 
Auditor 
 
批准： 
Approver 
 
日期： 
Date 
2013.09.13 
日期： 
Date 
 
日期： 
Date 
 


 
上海汽车中心实验室
(SAIC Center Lab) 
中国·上海·嘉定区安研路201 号 
邮编. 201804 
No. 201 Anyan Road, Jiading District,  
Shanghai, China. 
Post code :200433 
报告编号：Report number 
SCL-S-13-0272M 
委托者Requestor：邓乾峰 
送样日期Deliver date：2013.09.09 
报告日期Report date：2013.09.13 
第 2 页 共 4 页 
Page 2 of 4  
 
       
               
      
图1 失效件 
Fig.1 Failure part 
 
III. 测试结果 Test Results  
序号 
No. 
试验项目 
Test item 
额定值 
Requirement 
试验结果 
Test result 
评价 Evaluation 
第一次 
第二次 
合格 
qualified 
不合格 
unqualified 
I 
失效件 
 
 
1 
红外（GB/T6040-2002） 
Infrared Spectroscopy 
PA6 
PA6 
× 
 
2 
熔点（GB/T19466.3-2006） 
Melting point (℃) 
220±5 
160/219 
 
× 
3 
焓值（GB/T19466.3-2006） 
Enthalpy (J/g) 
/ 
43.4 
47.8 
× 
 
4 
灰分（GB/T9345.1-2008） 
Ash content (%) 
30±2 
30.9 
× 
 
II 
新件 
 
 
1 
红外（GB/T6040-2002） 
Infrared Spectroscopy 
PA6 
PA6 
× 
 
2 
熔点（GB/T19466.3-2006） 
Melting point (℃) 
220±5 
219 
× 
 
3 
焓值（GB/T19466.3-2006） 
Enthalpy (J/g) 
/ 
38.5 
47.7 
× 
 
4 
灰分（GB/T9345.1-2008） 
Ash content (%) 
30±2 
31.1 
× 
 
III 
粒料 
 
 
1 
红外（GB/T6040-2002） 
Infrared Spectroscopy 
PA6 
PA6 
× 
 
2 
熔点（GB/T19466.3-2006） 
Melting point (℃) 
220±5 
216 
× 
 
3 
焓值（GB/T19466.3-2006） 
Enthalpy (J/g) 
/ 
45.2 
44.9 
× 
 


 
上海汽车中心实验室
(SAIC Center Lab) 
中国·上海·嘉定区安研路201 号 
邮编. 201804 
No. 201 Anyan Road, Jiading District,  
Shanghai, China. 
Post code :200433 
报告编号：Report number 
SCL-S-13-0272M 
委托者Requestor：邓乾峰 
送样日期Deliver date：2013.09.09 
报告日期Report date：2013.09.13 
第 3 页 共 4 页 
Page 3 of 4  
 
序号 
No. 
试验项目 
Test item 
额定值 
Requirement 
试验结果 
Test result 
评价 Evaluation 
第一次 
第二次 
合格 
qualified 
不合格 
unqualified 
4 
灰分（GB/T9345.1-2008） 
Ash content (%) 
30±2 
30.5 
× 
 
小结：失效件DSC 图谱中在160℃有熔点出现（如图2），说明材料里含有异常成分。 
 
图2 DSC 图谱 
Fig. 2 DSC Curve 
 
Ⅳ. 宏观分析 Macroscopic observation 
 
 
 失效件断口如图3 所示。失效件断口有明显银纹，呈韧断特征。断口附近有明显的变形。该失
效系装配时扭矩超过材料负荷导致失效件变形、韧断。 
 
图3 失效件断口 
Fig. 3 Fracture of failure part 
 
 
 
 


 
上海汽车中心实验室
(SAIC Center Lab) 
中国·上海·嘉定区安研路201 号 
邮编. 201804 
No. 201 Anyan Road, Jiading District,  
Shanghai, China. 
Post code :200433 
报告编号：Report number 
SCL-S-13-0272M 
委托者Requestor：邓乾峰 
送样日期Deliver date：2013.09.09 
报告日期Report date：2013.09.13 
第 4 页 共 4 页 
Page 4 of 4  
 
 
将失效件断口放大观察如图4。断口无明显孔洞等工艺缺陷。断口处玻纤分布方向呈连接断裂
两处，形态良好。   
     
图4 失效件断口 
Fig. 4 Fracture of failure part

File: 材料工程师/SCL-S-13-0273M 雨刮电机涡轮-IP21.pdf.md
# SCL-S-13-0273M 雨刮电机涡轮-IP21.pdf

 
上海汽车中心实验室
(SAIC Center Lab) 
中国·上海·嘉定区安研路201 号 
邮编. 201804 
No. 201 Anyan Road, Jiading District,  
Shanghai, China. 
Post code :200433 
报告编号：Report number 
SCL-S-13-0273M 
委托者Requestor：曹晓俊 
送样日期Deliver date：2013.09.11 
报告日期Report date：2013.09.16 
第 1 页 共 3 页 
Page 1 of 3  
 
零件号 
Part number 
10069793 
零件名称 
Part name 
雨刮总成 
Wiper 
图纸日期 
Drawing date  
2010.11.01 
零件生产日期 
Production date 
/ 
供货商 
Supplier 
上海法雷奥 
Shanghai Valeo 
车型/项目 
Car type/project 
IP 21 
 
   阶段性报告  Stage report        结论性报告 Conclusion report           测试报告 Test report 
Ⅰ.任务描述 Task description 
实验室受委托对雨刮进行失效原因分析，失效零件具体信息如下： 
As requested, QA lab has analyzed the invalid cause of wiper, and the information of invalid part is shown as 
following： 
零件信息：Part information 
零件名称 
Part name 
雨刮总成 
Wiper 
制造日期 
Production date 
/ 
VIN 码 
VIN number 
/ 
销售日期 
Sale date 
/ 
车辆里程数 
Car mileage 
16675 km 
销售商 
Sale agent 
/ 
失效模式描述 
Invalid situation 
description 
雨刮涡轮剔齿 
Turbo of wiper badly fretted. 
原材料信息：Raw material information 
原材料及牌号 
Raw material 
and trademark 
POM 
100P 
原材料厂商 
Raw material producer 
Dupont 
散件供应商 
Part supplier 
/ 
金属热处理状态 
Metal heat treatment state 
/ 
失效零件见图1：The invalid part is shown in Fig 1.  
Ⅱ. 结论与建议 Conclusions and suggestions 
结论： 1.零件材料符合技术要求。 
Conclusions:  1. Material performance of part conformed to requirements.        
建议： 1. 跟踪市场表现。 
Suggestions: 1. Market manifestation of this part should be followed. 
           
 
 
分发： 
Dispenser 
曹晓俊 
检验者： 
Identifier 
狄春峰 
审核： 
Auditor 
 
批准： 
Approver 
 
日期： 
Date 
2013.09.16 
日期： 
Date 
 
日期： 
Date 
 
 


 
上海汽车中心实验室
(SAIC Center Lab) 
中国·上海·嘉定区安研路201 号 
邮编. 201804 
No. 201 Anyan Road, Jiading District,  
Shanghai, China. 
Post code :200433 
报告编号：Report number 
SCL-S-13-0273M 
委托者Requestor：曹晓俊 
送样日期Deliver date：2013.09.11 
报告日期Report date：2013.09.16 
第 2 页 共 3 页 
Page 2 of 3  
 
                     
      
图1 失效件 
Fig.1 Failure part 
III. 测试结果 Test Results  
序号 
No. 
试验项目 
Test item 
额定值 
Requirement 
试验结果 
Test result 
评价 Evaluation 
第一次 
第二次 
合格 
qualified 
不合格 
unqualified 
I 
失效件 
 
 
1 
红外（GB/T6040-2002） 
Infrared Spectroscopy 
POM 
POM 
× 
 
2 
熔点（GB/T19466.3-2006） 
Melting point (℃) 
178±5 
178 
× 
 
3 
焓值（GB/T19466.3-2006） 
Enthalpy (J/g) 
/ 
147 
149 
× 
 
II 
新件 
 
 
1 
红外（GB/T6040-2002） 
Infrared Spectroscopy 
POM 
POM 
× 
 
2 
熔点（GB/T19466.3-2006） 
Melting point (℃) 
178±5 
178 
× 
 
3 
焓值（GB/T19466.3-2006） 
Enthalpy (J/g) 
/ 
146 
165 
× 
 
III 
粒料 
 
 
1 
红外（GB/T6040-2002） 
Infrared Spectroscopy 
POM 
POM 
× 
 
2 
熔点（GB/T19466.3-2006） 
Melting point (℃) 
178±5 
177 
× 
 
3 
焓值（GB/T19466.3-2006） 
Enthalpy (J/g) 
/ 
139 
159 
× 
 
小结：零件材料符合技术要求。  


 
上海汽车中心实验室
(SAIC Center Lab) 
中国·上海·嘉定区安研路201 号 
邮编. 201804 
No. 201 Anyan Road, Jiading District,  
Shanghai, China. 
Post code :200433 
报告编号：Report number 
SCL-S-13-0273M 
委托者Requestor：曹晓俊 
送样日期Deliver date：2013.09.11 
报告日期Report date：2013.09.16 
第 3 页 共 3 页 
Page 3 of 3  
 
Ⅳ. 宏观分析 Macroscopic observation 
 
 
 失效件断口如图2 所示。失效件断口呈2 种不同的失效状态，左上和右上图的断口呈被割伤痕
迹，这是由于涡轮和蜗杆的配合错位，涡轮被蜗杆切割所导致的；左下和右下图的断口被深度磨损，
在齿的中段磨损情况十分严重。失效件断口未发现缩孔等工艺缺陷。该失效件失效里程为16675 km，
因此可以排除涡轮与蜗杆的装配缺陷。类似失效市场反馈仅此一例，可以排除设计缺陷。综上可以
推断该失效是由于零件受异常外力导致涡轮和蜗杆配合错位导致异常磨损，进而失效。 
 
 
图2 失效件断口 
Fig. 2 Fracture of failure part

File: 材料工程师/SCL-S-13-0274M 点火线圈.pdf.md
# SCL-S-13-0274M 点火线圈.pdf

 
上海汽车中心实验室
(SAIC Center Lab) 
中国·上海·嘉定区安研路201 号 
邮编. 201804 
No. 201 Anyan Road, Jiading District,  
Shanghai, China. 
Post code :200433 
报告编号：Report number 
SCL-S-13-0274M 
委托者Requestor：郭强 
送样日期Deliver date：2013.09.09 
报告日期Report date：2013.09.17 
第 1 页 共 3 页 
Page 1 of 3  
 
零件号 
Part number 
IGN 200001 
零件名称 
Part name 
点火线圈 
Coil-Ignition 
图纸日期 
Drawing date  
2013.08.06 
零件生产日期 
Production date 
/ 
供货商 
Supplier 
博格华纳 
Borg Warner 
车型/项目 
Car type/project 
AP 11 
 
   阶段性报告  Stage report        结论性报告 Conclusion report           测试报告 Test report 
Ⅰ.任务描述 Task description 
实验室受委托对点火线圈进行失效原因分析，失效零件具体信息如下： 
As requested, QA lab has analyzed the invalid cause of Coil-Ignition, and the information of invalid part is shown as 
following： 
零件信息：Part information 
零件名称 
Part name 
点火线圈 
Coil-Ignition 
制造日期 
Production date 
/ 
VIN 码 
VIN number 
/ 
销售日期 
Sale date 
/ 
车辆里程数 
Car mileage 
售后多起 
销售商 
Sale agent 
/ 
失效模式描述 
Invalid situation 
description 
高压漏电 
High voltage leak 
原材料信息：Raw material information 
原材料及牌号 
Raw material 
and trademark 
PBT-GF30 
原材料厂商 
Raw material producer 
/ 
散件供应商 
Part supplier 
/ 
金属热处理状态 
Metal heat treatment state 
/ 
失效零件见图1：The invalid part is shown in Fig 1.  
Ⅱ. 结论与建议 Conclusions and suggestions 
结论： 1. 零件注塑工艺不佳。 
       2. 失效件、新件和粒料的材料一致。 
Conclusions:  1. Injection process of the part was bad, which led to high voltage leak. 
2. The material of failure part, new part and raw material was the same.        
建议： 1. 改善注塑工艺。 
Suggestions: 1. Injection process should be improved. 
        
 
分发： 
Dispenser 
郭强 
检验者： 
Identifier 
狄春峰 
审核： 
Auditor 
 
批准： 
Approver 
 
日期： 
Date 
2013.09.17    
日期： 
Date 
 
日期： 
Date 
 


 
上海汽车中心实验室
(SAIC Center Lab) 
中国·上海·嘉定区安研路201 号 
邮编. 201804 
No. 201 Anyan Road, Jiading District,  
Shanghai, China. 
Post code :200433 
报告编号：Report number 
SCL-S-13-0274M 
委托者Requestor：郭强 
送样日期Deliver date：2013.09.09 
报告日期Report date：2013.09.17 
第 2 页 共 3 页 
Page 2 of 3  
 
 
图1 失效件 
Fig.1 Failure part 
III. 测试结果 Test Results  
序号 
No. 
试验项目 
Test item 
额定值 
Requirement 
试验结果 
Test result 
评价 Evaluation 
第一次 
第二次 
合格 
qualified 
不合格 
unqualified 
I 
失效件 
 
 
1 
红外（GB/T6040-2002） 
Infrared Spectroscopy 
PBT 
PBT 
× 
 
2 
熔点（GB/T19466.3-2006） 
Melting point (℃) 
220±5 
223 
× 
 
3 
焓值（GB/T19466.3-2006） 
Enthalpy (J/g) 
/ 
34.8 
33.8 
× 
 
4 
灰分（GB/T9345.1-2008） 
Ash content (%) 
30±2 
31.4 
× 
 
II 
新件 
 
 
1 
红外（GB/T6040-2002） 
Infrared Spectroscopy 
PBT 
PBT 
× 
 
2 
熔点（GB/T19466.3-2006） 
Melting point (℃) 
220±5 
223 
× 
 
3 
焓值（GB/T19466.3-2006） 
Enthalpy (J/g) 
/ 
29.7 
30.7 
× 
 
4 
灰分（GB/T9345.1-2008） 
Ash content (%) 
30±2 
31.0 
× 
 
III 
粒料 
 
 
1 
红外（GB/T6040-2002） 
Infrared Spectroscopy 
PBT 
PBT 
× 
 
2 
熔点（GB/T19466.3-2006） 
Melting point (℃) 
220±5 
223 
× 
 
3 
焓值（GB/T19466.3-2006） 
Enthalpy (J/g) 
/ 
31.0 
33.1 
× 
 
4 
灰分（GB/T9345.1-2008） 
Ash content (%) 
30±2 
31.8 
× 
 
小结：失效件、新件与粒料的材料一致。  


 
上海汽车中心实验室
(SAIC Center Lab) 
中国·上海·嘉定区安研路201 号 
邮编. 201804 
No. 201 Anyan Road, Jiading District,  
Shanghai, China. 
Post code :200433 
报告编号：Report number 
SCL-S-13-0274M 
委托者Requestor：郭强 
送样日期Deliver date：2013.09.09 
报告日期Report date：2013.09.17 
第 3 页 共 3 页 
Page 3 of 3  
 
Ⅳ. 宏观分析 Macroscopic observation 
 
 
 将失效件从中心位置和周边位置分别剖开，观察其材料内部结构，如图2 所示。失效件内部均
存在较多的孔洞，这些孔洞的存在会使得零件该位置的介电常数急剧下降。 
 
图2 失效件 
Fig. 2 Failure part 
 
    随机抽取一个新件，同样对其中心位置进行解剖，观察其内部结构，如图3。新件内部同样有
孔洞存在，但在数量和大小上要优于失效件。 
 
图3 新件 
Fig. 3 New part 
 
    综上，该零件内部存在孔洞，注塑工艺不佳。
