Repository: kujaxr/obsidian-vault

File: 材料工程师/SCL-S-13-0275M EP11.pdf.md
# SCL-S-13-0275M EP11.pdf

 
上海汽车中心实验室 
中国·上海·嘉定区安研路201 号 
邮编. 201804 
 
SAIC QA Laboratory 
201 Anhong rd, Anting, Shanghai 
报告编号 
Report number 
 
SCL-S-13-0275M 
委托者: 底盘部 贾辉 
Request person, dept： 
委托编号:  /  
Request number: 
送样日期: 2013.09.06  
Request date:  
报告日期: 2013.09.22 
Report date：  
第1页共10页 
 
SMPV-0.2.3-002-QA -F01 
零件号Part number 
螺栓10130468/10130469 
螺母90005600 
零件名称 
Part name 
螺栓螺母 
Bolt(M10 Grade10.9) and Nut(Grade 10) 
图纸日期Drawing date 
/ 
零件生产日期Part production date 
2012.10.1 
供货商 
Supplier 
螺栓：温州鸿图 
螺母：上海耐特 
车型/项目Car type/project 
EP11 
DVP 材料大纲签署日期DVP material test plan date 
/ 
阶段性报告 Interim report                结论性报告 Conclusion report          
 
Ⅰ.任务描述 Task description 
实验室受委托对螺栓螺母进行失效原因分析，失效零件具体信息如下： 
As requested, SCL has analyzed the failure of bolt and nut. The information of the failed part is as following： 
零件信息：Part information 
零件名称 
Part name 
螺栓螺母 
Bolt(M10 Grade10.9) and Nut(Grade 
10) 
车制造日期 
Vehicle production date 
/ 
VIN 码 
VIN 
/ 
销售日期 
Sale date 
/ 
车辆里程数 
Car mileage 
734km 
试验基地 
Test location 
广德 
失效模式描述 
Failure circumstance  
EP11 整车综合耐久性试验， EP11-GD-E12HSV005 试验车经过PAVE 路后，例行检查
发现左前纵梁处螺母丢失，右前纵梁处螺栓也出现滑移现象；EP11 vehicle durability test, after the 
PAVE Road, EP11-GD-E12HSV005 test car was found that FLH arm nut was lost and FRH bolt also was loosening. 
原材料信息：Raw material information 
原材料及牌号 
Raw material specification 
螺栓：35CrMo GB/T3077-1999 
螺母：SWRCH35K Q/BQB517 
原材料厂商 
Raw material producer 
螺栓：杭钢 
螺母：上海耐特 
散件供应商 
Component supplier 
螺栓：温州鸿图 
螺母：上海耐特 
前纵梁：桂林万向钱潮 
金属热处理状态 
Metal heat treatment state 
/ 
失效零件见图2：The failed part is shown in figure 2. 
Ⅱ. 结论与建议 Conclusions and Suggestions 
结论Conclusions： 
1. (左前纵梁本体与加强板之间的)螺母与加强板匹配面有间隙，此可能导致螺栓在紧固时出现假扭矩，引起松动。但基于以前也曾
发生类似的螺栓松动失效案例以及收到样品有限等因素限制，因此尚不能确定其是否是导致螺栓松动的根本原因；The gap of nut and 
the reinforcing plate was observed, which may lead to the false torque and bolt looseness. But based on the previous failed case and limited 
samples, the root reason of causing the bolt loosening wasn’t decided. 
2. 螺栓材质正常，化学成分、微观组织、脱碳层深度、硬度符合图纸要求，螺牙无缺陷；The material of failed bolt was normal. Chemical 
components, microstructure, decarburation layer and hardness met the requirement. Bolt tooth defect wasn’t observed. 
3. 新螺母金相及硬度符合图纸要求，螺牙无缺陷；Microstructure, hardness met the requirement. No defect of bolt tooth was observed. 
建议Suggestions： 
1. 关注(前纵梁本体与加强板之间的)螺母与加强板之间的间隙，在图纸中对其特别标注；Pay attention to the gap of nut and the 
reinforcing plate and marked in the drawing.  
2. 基于以前的失效案例，校核前纵梁与车身连接处实际应力载荷；Based on the previous failed case, please check actual stress at joint of 
the front longitudinal beam and body. 
分发: 
Distribution 
底盘部 贾辉 
检验者Author 
薛喜才 
审核Auditor 
付玉生 
批准Approver 
 
日期Date 
2013.09.22 
日期Date 
2013.09.22 
日期Date 
 


 
上海汽车中心实验室 
中国·上海·嘉定区安研路201 号 
邮编. 201804 
 
SAIC QA Laboratory 
201 Anhong rd, Anting, Shanghai 
报告编号 
Report number 
 
SCL-S-13-0275M 
委托者: 底盘部 贾辉 
Request person, dept： 
委托编号:  /  
Request number: 
送样日期: 2013.09.06  
Request date:  
报告日期: 2013.09.22 
Report date：  
第2页共10页 
 
SMPV-0.2.3-002-QA -F01 
III. 调查结果 Investigation Results  
环境温度35°，路况PAVE 路（砌块路面），试验规范：纯电动汽车整车综合耐久性试验规范，为考察转向
节耐久性能。EP11-GD-E12HSV005 试验车在广德经过PAVE 路后，例行检查时发现左前纵梁与车身钣金件
连接处螺母丢失，侧面螺栓有松动，右前纵梁相应位置螺栓出现滑移，侧面螺栓也松动(信息由底盘部提供)，
失效位置见图1 所示。 
同时还反馈：在2012 年进行PAVE 试验时也曾发生类似的失效，但TIR 分析认为由于此处接头在PAVE 路
面中受到垂向冲击力大，因此接头受力变形较大，而由于客户实际使用的路面情况与PAVE 路面不同，不
会出现反复的垂向冲击力作用，且此处接头已经通过了G11 和G5+的考核，满足客户实际使用的要求。因
此，TIR 认为可以直接关闭此问题。 
 
 
 
 
 
 
 
 
 
 
 
 
 
 
 
 
 
 
 
 
 
 
 
 
 
 
图1  零件装配图 
 
目前，实验室仅收到左、右前纵梁及纵梁上螺栓，而螺母、侧面螺栓及车身连接件并未收到，见图2 所示。
由图可见：左前纵梁加强板与车身钣金件匹配面有磨痕，磨损方向沿着(前纵梁)纵向方向，而右前纵梁相
应位置摩擦痕迹不明显。从磨损严重程度可知，左前纵梁与车身钣金件连接处先松动，右前纵梁与车身连
接处后松动。 
 
左前纵梁 
右前纵梁 
螺母脱落丢失 
侧面螺栓松动 
侧面螺栓松动 
螺栓滑移 


 
上海汽车中心实验室 
中国·上海·嘉定区安研路201 号 
邮编. 201804 
 
SAIC QA Laboratory 
201 Anhong rd, Anting, Shanghai 
报告编号 
Report number 
 
SCL-S-13-0275M 
委托者: 底盘部 贾辉 
Request person, dept： 
委托编号:  /  
Request number: 
送样日期: 2013.09.06  
Request date:  
报告日期: 2013.09.22 
Report date：  
第3页共10页 
 
SMPV-0.2.3-002-QA -F01 
 
 
 
 
 
 
 
 
 
 
 
 
 
 
 
 
 
 
 
 
 
 
 
 
 
 
 
 
 
 
 
 
 
 
 
 
 
图2  失效件全貌 
 
 
 
 
左前纵梁 
右前纵梁 
右前纵梁 
左前纵梁 
磨痕 
加强板 


 
上海汽车中心实验室 
中国·上海·嘉定区安研路201 号 
邮编. 201804 
 
SAIC QA Laboratory 
201 Anhong rd, Anting, Shanghai 
报告编号 
Report number 
 
SCL-S-13-0275M 
委托者: 底盘部 贾辉 
Request person, dept： 
委托编号:  /  
Request number: 
送样日期: 2013.09.06  
Request date:  
报告日期: 2013.09.22 
Report date：  
第4页共10页 
 
SMPV-0.2.3-002-QA -F01 
图3 为前纵梁与车身连接处数模图。由其图纸可知，前纵梁与其加强板焊接在一起，中间垫有螺母，螺母
焊接在前纵梁本体上；然后通过螺栓将前纵梁与车身固定在一起。 
 
 
 
 
 
 
 
 
 
 
 
 
 
 
 
 
 
 
 
           
 
 
 
 
 
 
 
 
 
 
 
 
 
 
 
图3  前纵梁与车身连接处数模图 
将前纵梁连接处横向刨切检验，见图4 ~图6 所示。图4 为左前纵梁连接处形貌，由图可见，(左前纵梁与
加强板之间的)螺母与加强板匹配面有间隙，最大可达约0.8mm。该缺陷存在可能导致前纵梁与车身在紧固
时出现假扭矩，引起螺栓松动。 
图5 为右前纵梁与加强板匹配面刨切检验，结合面未发现间隙；图6 为(新零件)左前纵梁与车身连接处刨
切检验，螺母与加强板匹配也无异常。 
前纵梁 
螺栓 
螺母 
车身钣金件 
及其加强板 
垫片 
螺母 
此处刨切检验，
见图4-图6 
焊接 
前纵梁 
失效部位 
加强板 
车身及加强板 
侧面螺栓 


 
上海汽车中心实验室 
中国·上海·嘉定区安研路201 号 
邮编. 201804 
 
SAIC QA Laboratory 
201 Anhong rd, Anting, Shanghai 
报告编号 
Report number 
 
SCL-S-13-0275M 
委托者: 底盘部 贾辉 
Request person, dept： 
委托编号:  /  
Request number: 
送样日期: 2013.09.06  
Request date:  
报告日期: 2013.09.22 
Report date：  
第5页共10页 
 
SMPV-0.2.3-002-QA -F01 
 
 
 
 
 
 
 
 
 
 
 
 
 
 
 
 
 
 
 
 
 
 
 
 
 
 
 
 
 
 
 
 
 
 
 
 
 
 
 
图4   (a) ~ (b)为左前纵梁与车身连接处横向刨切形貌  
 
 
加强板 
前纵梁 
螺母 
(a) 
(b) 
匹配面有间隙 
螺母 
加强板 


 
上海汽车中心实验室 
中国·上海·嘉定区安研路201 号 
邮编. 201804 
 
SAIC QA Laboratory 
201 Anhong rd, Anting, Shanghai 
报告编号 
Report number 
 
SCL-S-13-0275M 
委托者: 底盘部 贾辉 
Request person, dept： 
委托编号:  /  
Request number: 
送样日期: 2013.09.06  
Request date:  
报告日期: 2013.09.22 
Report date：  
第6页共10页 
 
SMPV-0.2.3-002-QA -F01 
 
 
 
 
 
 
 
 
 
 
 
 
 
 
 
 
 
 
 
 
图5   右前纵梁与车身连接处 
 
 
 
 
 
 
 
 
 
 
 
 
 
 
 
 
 
 
 
 
图6  (新零件)左前纵梁与车身连接处 


 
上海汽车中心实验室 
中国·上海·嘉定区安研路201 号 
邮编. 201804 
 
SAIC QA Laboratory 
201 Anhong rd, Anting, Shanghai 
报告编号 
Report number 
 
SCL-S-13-0275M 
委托者: 底盘部 贾辉 
Request person, dept： 
委托编号:  /  
Request number: 
送样日期: 2013.09.06  
Request date:  
报告日期: 2013.09.22 
Report date：  
第7页共10页 
 
SMPV-0.2.3-002-QA -F01 
材料测试 Material test 
螺栓材质测试结果，见表1。①失效件六角头螺栓(10.9 级)金相、硬度符合技术要求，未发现有脱碳，螺牙无缺陷；
②带齿螺栓(10.9 级) 金相、硬度符合技术要求，未发现有脱碳，螺牙无缺陷；③新螺母金相、硬度符合图纸要求。 
表1  材料检测结果 
序号 
No. 
试验项目 
Test item 
额定值 
Requirement 
试验结果 
Test result 
评价 
Evaluation 
合格 
OK 
不合
格 
Not 
OK 
1.1 
六角头螺栓1 
(10.9 级) 
化学成分 
Chemical components 
35CrMo 
GB/T3077-1999 
/ 
/ 
 
C:0.32 ~0.400 
0.36 
× 
 
Si:0.17~0.37 
0.28 
× 
 
Mn:0.40~0.70 
0.62 
× 
 
Cr:0.80~1.10 
0.99 
× 
 
Mo:0.15~0.25 
0.18 
× 
 
1.2 
表面硬度HV0.3 
Surface hardness 
≤390HV0.3 
GB/T3098.1-2000 
357  
348 
359 
× 
 
1.3 
芯部硬度HV0.3 
Core hardness 
320~380 HV0.3 
GB/T3098.1-2000 
359 
357 
359 
× 
 
1.4 
表面与芯部硬度差HV0.3 
Difference between 
surface and core hardness 
≤30HV0.3 
≤30HV0.3 
× 
 
1.5 
螺牙缺陷 
Screw tooth defect 
中径以下无折叠 
中径以下无折叠，见7 
× 
 
1.6 
表面脱碳层 
Decarburized layer 
≤0.015mm 
GB/T3098.1-2000 
0，见图7 
× 
 
1.7 
基体组织 
Microstructure 
回火索氏体 
回火索氏体，见图7 
× 
 
2.1 
带齿螺栓2 
(10.9 级) 
表面硬度HV0.3 
Surface hardness 
≤390HV0.3 
GB/T3098.1-2000 
350 
361 
352 
× 
 
2.2 
芯部硬度HV0.3 
Core hardness 
320~380 HV0.3 
GB/T3098.1-2000 
374 
377 
372 
× 
 
2.3 
表面与芯部硬度差 
Difference between 
surface and core hardness 
≤30HV0.3 
≤30HV0.3 
× 
 
2.4 
螺牙缺陷 
Screw tooth defect 
中径以下无折叠 
中径以下无折叠，见图
8 
× 
 
2.5 
表面脱碳层 
Decarburized layer 
≤0.015mm 
GB/T3098.1-2000 
0，见图8 
× 
 
2.6 
基体组织 
Microstructure 
回火索氏体 
回火索氏体，见图8 
× 
 
3.1 
新螺母 
硬度HV0.3 
Hardness 
295~353HV0.3 
GB/T3098.4-2000 
352 
353 
350 
× 
 
3,2 
表面脱碳层深度 
Decarburized layer 
/ 
0，见图9 
× 
 
3.3 
基体组织 
Microstructure 
回火索氏体 
回火索氏体，见图9 
× 
 
备注：1)为了设计空间需要，左、右前纵梁使用不同规格同等级M10 螺栓，脚注1 为左前纵梁处螺栓；脚注2 为右前纵梁处螺栓. 
 
外
侧 


 
上海汽车中心实验室 
中国·上海·嘉定区安研路201 号 
邮编. 201804 
 
SAIC QA Laboratory 
201 Anhong rd, Anting, Shanghai 
报告编号 
Report number 
 
SCL-S-13-0275M 
委托者: 底盘部 贾辉 
Request person, dept： 
委托编号:  /  
Request number: 
送样日期: 2013.09.06  
Request date:  
报告日期: 2013.09.22 
Report date：  
第8页共10页 
 
SMPV-0.2.3-002-QA -F01 
 
 
 
 
 
 
 
 
 
 
 
 
 
 
 
 
 
 
 
 
 
 
 
 
 
 
图7  六角头螺栓：(a)螺牙缺陷 (b)表面脱碳 (c)基体组织 
 
 
 
 
 
 
 
 
 
 
 
 
 
 
 
(a) 
(b) 
(c) 
(a) 
(b) 


 
上海汽车中心实验室 
中国·上海·嘉定区安研路201 号 
邮编. 201804 
 
SAIC QA Laboratory 
201 Anhong rd, Anting, Shanghai 
报告编号 
Report number 
 
SCL-S-13-0275M 
委托者: 底盘部 贾辉 
Request person, dept： 
委托编号:  /  
Request number: 
送样日期: 2013.09.06  
Request date:  
报告日期: 2013.09.22 
Report date：  
第9页共10页 
 
SMPV-0.2.3-002-QA -F01 
 
 
 
 
 
 
 
 
 
 
 
 
 
图8  带齿螺栓：(a)螺牙缺陷 (b)表面脱碳 (c)基体组织 
 
 
 
 
 
 
 
 
 
 
 
 
 
 
 
 
 
 
 
 
 
 
 
 
 
 
图9  新螺母：(a) 螺牙缺陷 (b)表面脱碳 (c)基体组织 
 
(c) 
(a) 
(b) 
(c) 


 
上海汽车中心实验室 
中国·上海·嘉定区安研路201 号 
邮编. 201804 
 
SAIC QA Laboratory 
201 Anhong rd, Anting, Shanghai 
报告编号 
Report number 
 
SCL-S-13-0275M 
委托者: 底盘部 贾辉 
Request person, dept： 
委托编号:  /  
Request number: 
送样日期: 2013.09.06  
Request date:  
报告日期: 2013.09.22 
Report date：  
第10页共10页 
 
SMPV-0.2.3-002-QA -F01 
以上分析表明： 
 
前纵梁与车身连接处螺栓材质正常，符合图纸要求；由于未收到失效螺母，但对同规格螺母的螺牙外观、金
相、硬度测试均符合图纸要求。 
 
(左前纵梁本体与加强板之间的)螺母与加强板匹配面有间隙，此可能导致螺栓在紧固时出现假扭矩，引起螺
栓松动。 
 
鉴于此前PAVE 路发生类似的失效，前纵梁与车身连接处承受垂向冲击能力可能有限。

File: 材料工程师/SCL-S-13-0276M AP12 驱动轴护套.pdf.md
# SCL-S-13-0276M AP12 驱动轴护套.pdf

 
上海汽车中心实验室 
SAIC Center Lab 
中国·上海·嘉定区安研路201 号 
邮编. 201804 
No 201 Anyan road, Jiading, Shanghai China 
Post code 201804 
报告编号 
Report number 
 
SCL-S-13-0276M 
委托者:  SQE: 唐宇峰 
Request person, dept： 
送样日期:  2013-09-06 
Request date:  
报告日期:  2013-09-10 
Report date：  
第1 页共5 页 
 
零件号Part number 
10013764 
 零件名称 
Part name 
驱动轴护套 
图纸日期Drawing date 
2010.12.06 
零件生产日期Part production date 
/ 
 供货商 
Supplier 
SDS 
车型/项目Car type/project 
AP12 
 
   阶段性报告 Interim report        结论性报告 Conclusion report           测试报告 Test report 
Ⅰ.任务描述 Task description 
实验室受委托对驱动轴护套进行失效原因分析，失效零件具体信息如下： 
As requested, QA lab has analyzed the failure of the dust cover. The background information of the failed part is as following： 
零件信息：Part information 
零件名称 
Part name 
驱动轴衬套 
制造日期 
Production date 
/ 
VIN 码 
VIN 
LSJA14U92DG003012 
销售日期 
Sale date 
/ 
车辆里程数 
Car mileage 
35000km 
维修站名称 
Sale agent 
/ 
失效模式描述 
Failure circumstance 
description 
2013.9.4，质保常规道路试验例行检查中发现： AP1X 1.5T AT 车（003012）转向机漏
油。详情见附图。 
原材料信息：Raw material information 
原材料及牌号 
Raw material specification 
CR 
原材料厂商 
Raw material producer 
/ 
散件供应商 
Component supplier 
/ 
金属热处理状态 
Metal heat treatment state 
/ 
失效零件见图：The failed part is shown in figure 1.  
 
Ⅱ. 结论与建议 Conclusions and suggestions 
结论：1 衬套受到外力冲击后导致衬套外侧受损，但未完全开裂，同时造成内侧与金属件碰撞后的损伤；衬
套内侧的损伤导致衬套在使用过程中形成疲劳开裂，形成零件破损。 
2 零件材料满足要求 
 
建议：1 确保物流及生产环节中不对衬套形成冲击。 
 
 
 
 
 
 
 
 
 
 
分发: 
Distribution 
SQE: 唐宇峰 
检验者Author 
 
审核Auditor 
 
批准Approver 
 
日期Date 
 
日期Date 
 
日期Date 
 


 
上海汽车中心实验室 
SAIC Center Lab 
中国·上海·嘉定区安研路201 号 
邮编. 201804 
No 201 Anyan road, Jiading, Shanghai China 
Post code 201804 
报告编号 
Report number 
 
SCL-S-13-0276M 
委托者:  SQE: 唐宇峰 
Request person, dept： 
送样日期:  2013-09-06 
Request date:  
报告日期:  2013-09-10 
Report date：  
第2 页共5 页 
 
 
                                                         图1 失效照片 
III. 测试结果 Test Results  
1 材料性能： 
序号 
No. 
试验项目 
Test item 
额定值 
Requirement 
试验结果 
Test result 
评价 Evaluation 
合格 
qualified 
不合格 
unqualified 
失效件 
1 
Shore A 硬度 
Shore A Hardness 
VDA 675 102 
/ 
61 
/ 
/ 
2 
拉伸强度 
Tensile Strength 
/ 
12.5MPa 
/ 
/ 
3 
断裂伸长率 
Elongation at tear 
/ 
369% 
/ 
/ 
4 
材质定性 
CR 
CR 
/ 
/ 
抽样件 
1 
Shore A 硬度 
Shore A Hardness 
VDA 675 102 
/ 
61 
/ 
/ 
2 
拉伸强度 
Tensile Strength 
/ 
13.7MPa 
/ 
/ 
3 
断裂伸长率 
Elongation at tear 
/ 
381% 
/ 
/ 
失效件材料为CR，满足材料要求；材料性能较抽样件的性能下降程度不大，可认为材料满足要求。 
 
 
 


 
上海汽车中心实验室 
SAIC Center Lab 
中国·上海·嘉定区安研路201 号 
邮编. 201804 
No 201 Anyan road, Jiading, Shanghai China 
Post code 201804 
报告编号 
Report number 
 
SCL-S-13-0276M 
委托者:  SQE: 唐宇峰 
Request person, dept： 
送样日期:  2013-09-06 
Request date:  
报告日期:  2013-09-10 
Report date：  
第3 页共5 页 
 
2 外观分析： 
 
 
 
衬套外侧损伤                                      内侧损伤 
    衬套内侧开裂长度为20.6mm，外侧开裂长度为10.8mm，内侧开裂长度大于外侧开裂长度。外侧裂纹局部
区域有胶料缺省现象。 
  
 
内侧裂纹中间区域有磨损及内嵌式损伤。 
 
 
 
 
 
 
 
 
 
 
 
 
 
 
 
 
内嵌式损伤，胶料已经缺失 
磨损迹象 
内嵌式损伤 
外侧 


 
上海汽车中心实验室 
SAIC Center Lab 
中国·上海·嘉定区安研路201 号 
邮编. 201804 
No 201 Anyan road, Jiading, Shanghai China 
Post code 201804 
报告编号 
Report number 
 
SCL-S-13-0276M 
委托者:  SQE: 唐宇峰 
Request person, dept： 
送样日期:  2013-09-06 
Request date:  
报告日期:  2013-09-10 
Report date：  
第4 页共5 页 
 
3 断口分析： 
断口1 
 
 
 
 
 
 
 
 
 
 
 
 
 
 
 
 
 
 
 
 
 
 
内侧 
由内向外呈现疲劳撕裂 
外侧胶料缺失区域 
 
撕裂方向 
压痕 
损伤点 
区域2 
区域1 
破损点 


 
上海汽车中心实验室 
SAIC Center Lab 
中国·上海·嘉定区安研路201 号 
邮编. 201804 
No 201 Anyan road, Jiading, Shanghai China 
Post code 201804 
报告编号 
Report number 
 
SCL-S-13-0276M 
委托者:  SQE: 唐宇峰 
Request person, dept： 
送样日期:  2013-09-06 
Request date:  
报告日期:  2013-09-10 
Report date：  
第5 页共5 页 
 
断面2： 
 
 
 
 
 
 
 
 
 
 
 
 
 
 
断口区域1 呈现由内侧向外侧的疲劳扩展裂纹，区域2 呈现由区域1 引发的撕裂纹路，在裂纹中间区域对应
的内侧表面发现有磨损及内嵌式损伤。且与外侧缺失胶料的区域向对应。 
由此可以推断，衬套受到外力损伤后导致内侧形成损伤，在使用过程中形成开裂，导致衬套破损。 
 
小结： 
1 
零件材料符合要求。 
2 
裂纹扩展由内侧向外侧引发，裂纹呈现疲劳痕迹。 
3 
裂纹起始区域对应的内侧表面发现有磨损和内嵌式损伤，同时对应的外侧位置发现内嵌式损伤以及胶料缺失
的现象。外侧破损没有导致衬套完全开裂。 
内侧 
外侧 
区域2 
区域1 
由内向外呈现疲劳撕裂 
由内向外呈现疲劳撕裂 
受损点 
 
分层开裂

File: 材料工程师/SCL-S-13-0277M-IP21-卡箍-朱玲斌.pdf.md
# SCL-S-13-0277M-IP21-卡箍-朱玲斌.pdf

 
上海汽车中心实验室 
中国·上海·嘉定区安研路201 号 
邮编. 201804 
 
SAIC QA Laboratory 
201 Anhong rd, Anting, Shanghai 
报告编号 
Report number 
 
SCL-S-13-0277M 
委托者: 质保部  于意 
Request person, dept： 
委托编号:  /  
Request number: 
送样日期:  2013.09.08 
Request date:  
报告日期:  2013.09.22 
Report date：  
第1页共5页 
 
SMPV-0.2.3-002-QA -F01 
零件号Part number 
30000070 
零件名称 
Part name 
卡箍 
Clamp 
图纸日期Drawing date 
2013-03-25 
零件生产日期Part production date 
2013-04 
供货商 
Supplier 
联谊工贸 
车型/项目Car type/project 
IP21 
DVP 材料大纲签署日期DVP material test plan date 
 
阶段性报告 Interim report                结论性报告 Conclusion report          
 
Ⅰ.任务描述 Task description 
实验室受委托对XXX 进行失效原因分析，失效零件具体信息如下： 
As requested, SCL has analyzed the failure of the Clamp. The information of the failed part is as following： 
零件信息：Part information 
零件名称 
Part name 
卡箍 
Clamp 
车制造日期 
Vehicle production date 
/ 
VIN 码 
VIN 
/ 
销售日期 
Sale date 
/ 
车辆里程数 
Car mileage 
/ 
维修站名称 
Sale agent 
/ 
失效模式描述 
Failure circumstance  
卡箍安装时发生断裂。 
The clamp was broken when installed 
原材料信息：Raw material information 
原材料及牌号 
Raw material specification 
T8 
原材料厂商 
Raw material producer 
/ 
散件供应商 
Component supplier 
新恩 
金属热处理状态 
Metal heat treatment state 
/ 
失效零件见图1：The failed part is shown in figure 1 
 
Ⅱ. 结论与建议 Conclusions and Suggestions 
 
结论Conclusions： 
（1） 卡箍由于过载导致失效，断口表面未见缺陷。The clamp failed due to overload, no defect was found in 
fracture surface. 
（2） 失效件成分及硬度均符合要求。The composition and hardness of failure part are meet the requirement. 
（3） 老状态及新状态卡箍硬度抽检均不合格，老状态零件夹持部分长度不合格。The old state and the new state 
clamps inspection is the eligible, the holding length of old state part is unqualified. 
 
建议Suggestions： 
（1） 评估卡箍硬度偏高的风险。Risk assessment of clamps the high hardness. 
（2） 供应商应提供符合工程技术要求的零件。The supplier should offer the parts which meet the technology 
requirement. 
（3） 对于卡箍装配工具及装配过程进行调查。Investigation of clamp assembly tools and assembly process. 
 
 
分发: 
Distribution 
质保部  于意 
检验者Author 
朱玲斌 
审核Auditor 
 
批准Approver 
 
日期Date 
2013.09.22 
日期Date 
 
日期Date 
 


 
上海汽车中心实验室 
中国·上海·嘉定区安研路201 号 
邮编. 201804 
 
SAIC QA Laboratory 
201 Anhong rd, Anting, Shanghai 
报告编号 
Report number 
 
SCL-S-13-0277M 
委托者: 质保部  于意 
Request person, dept： 
委托编号:  /  
Request number: 
送样日期:  2013.09.08 
Request date:  
报告日期:  2013.09.22 
Report date：  
第2页共5页 
 
SMPV-0.2.3-002-QA -F01 
III. 调查结果 Investigation Results  
卡箍在临港安装时发生断裂，夹持部分遗失。断裂如图1 所示，失效件为老状态。如图2 所示，卡箍夹持
部分长度图纸要求为7.2mm，公差±0.2，抽检同批次老状态卡箍夹持部分长度明显超出规定值，不合格，新状
态卡箍夹持部分长度合格（如图3）。抽检老状态零件，卡箍直径12.95mm，新状态零件直径12.75mm，新老状
态卡箍直径均符合要求。 
 
图1  失效件断裂位置 
 
老状态 
新状态 
图2   夹持部分长度 
图3  实测夹持部分长度 
 
断口分析 
图4 为断口低倍形貌图，4a、4b 和4c 分别是宏观断口不同角度的形貌。卡箍安装时，夹具在卡箍一侧断
裂后，惯性下对断口不同区域造成撞击及擦伤痕迹，如图中红色虚线位置。黄色箭头方向为断裂方向。断口用扫
描电镜观察，如图5 所示。结合图4，可以知道： 
 断口形貌显示为韧窝,，是过载所致； 
 断口附近表面未见异常缺陷及异物痕迹。抽检新老状态的零件，未见过渡处存在缺陷。 
 
失效件 
未失效件 
安装时夹具加载力方向 


 
上海汽车中心实验室 
中国·上海·嘉定区安研路201 号 
邮编. 201804 
 
SAIC QA Laboratory 
201 Anhong rd, Anting, Shanghai 
报告编号 
Report number 
 
SCL-S-13-0277M 
委托者: 质保部  于意 
Request person, dept： 
委托编号:  /  
Request number: 
送样日期:  2013.09.08 
Request date:  
报告日期:  2013.09.22 
Report date：  
第3页共5页 
 
SMPV-0.2.3-002-QA -F01 
  
( a)                                      (b)                       (c) 
图4  失效件低倍形貌图 
失效件宏观形貌 
断口左转形貌 
断口左 
转形貌 
夹具撞击造
成的痕迹 
夹具造成的 
擦伤 
断裂方向 
1 区 
2 区 


 
上海汽车中心实验室 
中国·上海·嘉定区安研路201 号 
邮编. 201804 
 
SAIC QA Laboratory 
201 Anhong rd, Anting, Shanghai 
报告编号 
Report number 
 
SCL-S-13-0277M 
委托者: 质保部  于意 
Request person, dept： 
委托编号:  /  
Request number: 
送样日期:  2013.09.08 
Request date:  
报告日期:  2013.09.22 
Report date：  
第4页共5页 
 
SMPV-0.2.3-002-QA -F01 
（a） 1 区 
（b）  2 区 
图5   断口微观形貌 
 
材料测试  Material Test Results 
对失效件材料进行检测，并对同批次卡箍（老状态）及新状态卡箍硬度进行检验，其结果如下： 
（1） 失效件材料化学成分合格； 
（2） 失效件硬度合格，新、老状态抽检样品硬度超出上限。 
（3） 失效件、老状态及新状态抽检样品组织均为回火屈氏体+少量渗碳体。 
表1  材料检测结果(1) 
序号 
No. 
测试项目 
Test item 
额定值 
Requirement 
试验结果 
Test result 
评价 Evaluation 
合格 
OK 
不合格 
Not OK 
1 
失效件成分 
T8 
（GB/T 1298-2008） 
 
 
 
C 
0.75~0.84 
0.878 
×
(1) 
 
Si 
≤0.35 
0.205 
× 
 
Mn 
≤0.40 
0.282 
× 
 
P 
≤0.035 
0.020 
× 
 
S 
≤0.030 
0.0042 
× 
 
2 
失效件硬度 
HRC:48±4 
HV2：450，440，433 
(HRC(2)：45.5，45.0，44.5) 
× 
 
老状态硬度（失效件同
批次） 
HV2：587，594，580 
(HRC：54.5，55.0，54.1) 
 
× 
新状态硬度 
HV2：570，574，580 
(HRC：53.5，53.8，54.1) 
 
× 
4 
微观组织 
/ 
见图6~8 
/ 
 
注：（1）成分偏差符合GB/T 222-2006 要求； 
    （2）换算根据GB/T 1172-1999。 


 
上海汽车中心实验室 
中国·上海·嘉定区安研路201 号 
邮编. 201804 
 
SAIC QA Laboratory 
201 Anhong rd, Anting, Shanghai 
报告编号 
Report number 
 
SCL-S-13-0277M 
委托者: 质保部  于意 
Request person, dept： 
委托编号:  /  
Request number: 
送样日期:  2013.09.08 
Request date:  
报告日期:  2013.09.22 
Report date：  
第5页共5页 
 
SMPV-0.2.3-002-QA -F01 
 
图6  失效件（屈氏体+少量渗碳体） 
图7  老状态（屈氏体+少量渗碳体） 
图8  新状态（屈氏体+少量渗碳体）

File: 材料工程师/SCL-S-13-0278M ZP11 前排气系统.pdf.md
# SCL-S-13-0278M ZP11 前排气系统.pdf

 
上海汽车中心实验室 
中国·上海·嘉定区安研路201 号 
邮编. 201804 
 
SAIC Central Laboratory 
201 Anhong rd, Anting, Shanghai, China 
报告编号 
Report number 
 
SCL-S-13-0278M 
委托者:SQE 宋长霖 
Request person, dept： 
委托编号: / 
Request number: 
送样日期: 2013.09.11 
Request date:  
报告日期: 2013.09.23 
Report date：  
第1 页共4 页 
 
分发: 
Distribution 
SQE 宋长霖 
检验者Author 
邵百明 
审核Auditor 
 
批准Approver 
 
日期Date 
2013.09.23 
日期Date 
 
日期Date 
 
SMPV-0.2.3-002-QA -F01 
零件号Part number 
10079520 
 零件名称 
Part name 
前排气系统 
Front Exhaust Assembly 
图纸日期Drawing date 
2012.9 
零件生产日期Part production date 
2013.5 
 供货商 
Supplier 
上海天纳克排气系统有限公司 
车型/项目Car type/project 
ZP11 MCE (MY13) 
DVP 材料大纲签署日期DVP material test plan date 
/ 
阶段性报告 Interim report                结论性报告 Conclusion report          
 
Ⅰ.任务描述 Task description 
实验室受委托对前排气系统进行分析，失效零件具体信息如下： 
As requested, QA lab has analyzed the front exhaust assembly. The information of the failed part is as following： 
零件信息：Part information 
零件名称 
Part name 
前排气系统 
Front Exhaust Assembly 
车制造日期 
Vehicle production date 
/ 
VIN 码 
VIN 
LSJZ14E33DS016698 
销售日期 
Sale date 
/ 
测试寿命/车辆里程数 
Test life/Car mileage 
33126 Km（行驶里程）； 
24300 Km（试验里程，要求的82.07%） 
维修站名称 
Sale agent 
/ 
失效模式描述 
Failure circumstance  
G5+测试中，焊缝连接处出现裂纹（TIR-RD-ZP1-GD-0G5+-OTS-0198） 。During the test, the weld was 
cracked. 
原材料信息：Raw material information 
原材料及牌号 
Raw material specification 
/ 
原材料厂商 
Raw material producer 
/ 
散件供应商 
Component supplier 
/ 
金属热处理状态 
Metal heat treatment state 
/ 
失效零件见图1：The failed part is shown in figure 1.  
 
Ⅱ. 结论与建议 Conclusions and Suggestions 
 
结论Conclusions： 
（1） 焊缝无熔深，连接强度不足，导致焊缝连接处开裂。The weld was without penetration, which reduced the 
connection strength and cause the weld cracked. 
 
建议Suggestions： 
（1） 追溯同批次的零件，报废并进行调换。Trace the same batch of parts, scrap and exchange the parts. 
（2） 调查生产线用零件的焊缝质量。Investigated the weld quality of the parts which are on line. 
（3） 审核供应商的焊接工艺过程，确保焊接质量。Audit the weld process of the supplier and ensure the weld 
quality. 
 
 
 
 


 
上海汽车中心实验室 
中国·上海·嘉定区安研路201 号 
邮编. 201804 
 
SAIC QA Laboratory 
201 Anhong rd, Anting, Shanghai 
报告编号 
Report number 
 
SCL-S-13-0278M 
委托者: SQE 宋长霖 
Request person, dept： 
委托编号:  /  
Request number: 
送样日期: 2013.09.11 
Request date:  
报告日期: 2013.09.23 
Report date：  
第2 页共4 页 
 
SMPV-0.2.3-002-QA -F01 
II. 调查结果Investigation Results  
     
 ZP11 MCE 在进行G5+测试中，行驶24300Km（要求的82.7%）时，发现前排气系统的焊缝处出现
裂纹，如图1 所示。由图可见：焊缝连接处已松动，并可见原先焊缝所处位置的痕迹。 
该零件为PPAP 认可之后的5 月份生产的零件，共22 件；2 件用于G5+测试；另外20 件已装在国内
ZP11 上。 
 
 
 
图1 失效件及焊缝开裂情况 
 
切开后，焊缝连接处完全断开，如图2 所示。管子表面的状态如图3 和图4 所示；大部分表面光滑，
仅起弧和收弧区表面凹凸不平。在光滑的区域和粗糙区域取样，其焊缝的形貌如图5 所示；结果显示：管
子无熔深。 
 
 


 
上海汽车中心实验室 
中国·上海·嘉定区安研路201 号 
邮编. 201804 
 
SAIC QA Laboratory 
201 Anhong rd, Anting, Shanghai 
报告编号 
Report number 
 
SCL-S-13-0278M 
委托者: SQE 宋长霖 
Request person, dept： 
委托编号:  /  
Request number: 
送样日期: 2013.09.11 
Request date:  
报告日期: 2013.09.23 
Report date：  
第3 页共4 页 
 
SMPV-0.2.3-002-QA -F01 
 
图2 切开后  连接处完全断开 
 
（a）正面                                             （b）侧面 
图3 大部分焊接区的表面 光滑 
 
图4 局部（起弧，收弧及附近的区域） 凹凸不平
焊
缝
区 
焊
缝
区 


 
上海汽车中心实验室 
中国·上海·嘉定区安研路201 号 
邮编. 201804 
 
SAIC QA Laboratory 
201 Anhong rd, Anting, Shanghai 
报告编号 
Report number 
 
SCL-S-13-0278M 
委托者: SQE 宋长霖 
Request person, dept： 
委托编号:  /  
Request number: 
送样日期: 2013.09.11 
Request date:  
报告日期: 2013.09.23 
Report date：  
第4 页共4 页 
 
SMPV-0.2.3-002-QA -F01 
 
（a）光滑区域 
 
（b）粗糙区域 
图5 焊缝检验 管子表面无熔深 
 
说明： 
另一G5+实验车前排气管的相同焊缝也出现了裂纹，大部分区域无熔深（见报告SCL-S-13-0279M）。 
 
说明：凹坑是由于基材被拉掉所
致；此区域也无明显的熔深。

File: 材料工程师/SCL-S-13-0279M ZP11 前排气系统（ 草案）.pdf.md
# SCL-S-13-0279M ZP11 前排气系统（ 草案）.pdf

 
上海汽车中心实验室 
中国·上海·嘉定区安研路201 号 
邮编. 201804 
 
SAIC QA Laboratory 
201 Anhong rd, Anting, Shanghai 
报告编号 
Report number 
 
SCL-S-13-0279M 
委托者: SQE 宋长霖 
Request person, dept： 
委托编号:  /  
Request number: 
送样日期: 2013.9.11 
Request date:  
报告日期: 2013.9.23 
Report date：  
第1页共12页 
 
SMPV-0.2.3-002-QA -F01 
零件号Part number 
10079520 
零件名称 
Part name 
前排气系统 
Front Exhaust Assembly 
图纸日期Drawing date 
2012.9 
零件生产日期Part production date 
2013.5 
供货商 
Supplier 
上海天纳克排气系统有限公司 
车型/项目Car type/project 
ZP11 MCE 
DVP 材料大纲签署日期DVP material test plan date 
/ 
阶段性报告 Interim report                结论性报告 Conclusion report          
 
Ⅰ.任务描述 Task description 
实验室受委托对前排气系统进行失效原因分析，失效零件具体信息如下： 
As requested, SCL has analyzed the failure of the front exhaust assembly. The information of the failed part is as 
following： 
零件信息：Part information 
零件名称 
Part name 
前排气系统 
Front Exhaust Assembly 
车制造日期 
Vehicle production date 
/ 
VIN 码 
VIN 
/ 
销售日期 
Sale date 
/ 
车辆里程数 
Car mileage 
18733Km；（Part Mileage） 
13875Km；（Part Test Mileage， 46.9% of requirement） 
维修站名称 
Sale agent 
/ 
失效模式描述 
Failure circumstance  
G5+测试中，柔性节开裂，漏气（TIR-RD-ZP1-GD-0G5+-OTS-0202 ）；并且焊缝有裂纹
（TIR-RD-ZP1-GD-0G5+-OTS-0198）。During G5+, the exhaust pipe's flexible part had crack and the weld was 
cracked. 
原材料信息：Raw material information 
原材料及牌号 
Raw material specification 
SUS304 
原材料厂商 
Raw material producer 
/ 
散件供应商 
Component supplier 
/ 
金属热处理状态 
Metal heat treatment state 
/ 
失效零件见图1：The failed part is shown in figure 1 
Ⅱ. 结论与建议 Conclusions and Suggestions 
结论Conclusions： 
（1）柔性节的波纹管是由于受到较大的振动载荷而出现疲劳开裂的。Corrugated pipe of the flexible part was broken 
by fatigue because of a big vibration load. 
（2）焊缝无熔深，连接强度不足，导致焊缝连接处开裂。The weld was without penetration, which reduced the 
connection strength and cause the weld cracked. 
（3）波纹管的成分符合要求；组织和硬度正常；壁厚未见异常。The chemical components meet the requirement; the 
microstructure and hardness are normal; the thickness is normal. 
建议Suggestions： 
（1）分析设计更改对前排气系统的振动和载荷的影响。Analyze the effect of the design change on the vibration 
and load. 
（2）追溯同批次的零件，报废并进行调换。Trace the same batch of parts, scrap and exchange the parts. 
（3）严格控制焊接工艺过程，确保焊缝的质量。Strictly control of welding process and ensure the quality of the 
weld seam. 
分发: 
Distribution 
SQE 宋长霖 
检验者Author 
邵百明 
审核Auditor 
付玉生 
批准Approver 
杨如松 
日期Date 
2013.9.23 
日期Date 
2013.9.23 
日期Date 
2013.9.23 


 
上海汽车中心实验室 
中国·上海·嘉定区安研路201 号 
邮编. 201804 
 
SAIC QA Laboratory 
201 Anhong rd, Anting, Shanghai 
报告编号 
Report number 
 
SCL-S-13-0279M 
委托者: SQE 宋长霖 
Request person, dept： 
委托编号:  /  
Request number: 
送样日期: 2013.9.11 
Request date:  
报告日期: 2013.9.23 
Report date：  
第2页共12页 
 
SMPV-0.2.3-002-QA -F01 
III. 调查结果 Investigation Results  
 
ZP11 MCE 在进行G5+测试中，车辆行驶35529Km，发现焊缝有裂纹（TIR-RD-ZP1-GD-0G5+-OTS-0198 ）；
在该车辆行驶到36177Km 时，发现柔性节出现了开裂（TIR-RD-ZP1-GD-0G5+-OTS-0202）。由此可见：发现焊
缝和柔性节开裂时，车辆里程数差648Km，很短，因此还不能确认实际焊缝和柔性节产生裂纹的先后时间。 
该零件为PPAP 认可之后的5 月份生产的零件，共22 件；2 件用于G5+测试；另外20 件用于国内ZP11。
另一前排气系统相同的焊缝也在测试中开裂，其原因为焊缝无熔深，具体见报告SCL-S-13-0278M。 
 
 
图1 失效情况 
新老状态设计改变如图2 所示；由卡箍连接改为法兰连接。 
 
图2 新老状态对比 
 
焊缝开裂 
柔性节开裂 
新状态 
老状态 
法兰连接 
卡箍连接 


 
上海汽车中心实验室 
中国·上海·嘉定区安研路201 号 
邮编. 201804 
 
SAIC QA Laboratory 
201 Anhong rd, Anting, Shanghai 
报告编号 
Report number 
 
SCL-S-13-0279M 
委托者: SQE 宋长霖 
Request person, dept： 
委托编号:  /  
Request number: 
送样日期: 2013.9.11 
Request date:  
报告日期: 2013.9.23 
Report date：  
第3页共12页 
 
SMPV-0.2.3-002-QA -F01 
焊缝开裂分析 Weld Crack Analysis 
      
焊缝切开后如图3 所示；可以发现焊缝大部分区域已分离，分离表面光滑；局部有连接，未完全断开。
焊缝的断口（图3（b））有明显裂纹扩展弧线和台阶，是疲劳断口。 
对三个截面的焊缝进行检验，结果显示：焊缝均无熔深，如图4 所示。焊缝无熔深，在一定载荷下，
焊缝与被连接部件间容易先出现裂纹；这些裂纹可能向焊缝金属内扩展，导致焊缝区域也出现裂纹。 
 
 
 
（a） 焊缝切开 大部焊接区域自动分开；表面光滑 
 
 
（b）焊缝裂纹的断口  疲劳 
图3 开裂焊缝的检查 
 
 
 
裂纹 
焊缝断裂区 
焊缝断裂区 
无熔深 
截面1 
截面2 
截面3 


 
上海汽车中心实验室 
中国·上海·嘉定区安研路201 号 
邮编. 201804 
 
SAIC QA Laboratory 
201 Anhong rd, Anting, Shanghai 
报告编号 
Report number 
 
SCL-S-13-0279M 
委托者: SQE 宋长霖 
Request person, dept： 
委托编号:  /  
Request number: 
送样日期: 2013.9.11 
Request date:  
报告日期: 2013.9.23 
Report date：  
第4页共12页 
 
SMPV-0.2.3-002-QA -F01 
 
 
 
（b）截面1                                   （c）截面2 
 
（d）截面3（焊缝开裂处） 
图4 焊缝熔深检查  无熔深 
 
波纹管开裂分析 Corrugated Pipe Break Analysis      
     切开钢丝网，可以发现波纹管已完全断开，如图5 所示；与此同时发现，波纹管一侧的间距明显大于
另一侧的间距，这表明波纹管受到较大的弯曲载荷已发生了变形。 
     从伸缩节表面的擦伤来看，波纹管弯曲内侧的内表面与伸缩节间出现了相互的摩擦。      
 
此侧颜色较深 
有擦伤 
弯曲的外侧 
弯曲的内侧 


 
上海汽车中心实验室 
中国·上海·嘉定区安研路201 号 
邮编. 201804 
 
SAIC QA Laboratory 
201 Anhong rd, Anting, Shanghai 
报告编号 
Report number 
 
SCL-S-13-0279M 
委托者: SQE 宋长霖 
Request person, dept： 
委托编号:  /  
Request number: 
送样日期: 2013.9.11 
Request date:  
报告日期: 2013.9.23 
Report date：  
第5页共12页 
 
SMPV-0.2.3-002-QA -F01 
图5 波纹管开裂部位  
     图6 显示了波纹管的宏观断口，由图可见： 
 断口是由圆周的主裂纹和垂直于主裂纹的径向裂纹组成； 
 一侧波纹管表面有明显的高温氧化的色彩；此区域可能先开裂，热气从此区域溢出，导致局部明
显氧化； 
 弯曲内侧的断口比较平；弯曲外侧的断口起伏较厉害，是最后的断裂时裂纹相交形成的。 
 
 
图6 波纹管宏观断口全貌  虚线显示径向裂纹 
 
图7 显示了图6 断口不同区域的形貌；由图可见： 
 内外管在大部分区域均表现出双向疲劳的多源疲劳特征，在中间形成分界线。 
 在检测点A 及附近区域，内管的断口磨损严重，无法分析。 
 
检查点A 
检查点B 
检查点C 
检查点D 
弯曲的内侧 
弯曲外侧 
检查点E 
截面1 
（金相检验） 
截面2 
（金相检验） 


 
上海汽车中心实验室 
中国·上海·嘉定区安研路201 号 
邮编. 201804 
 
SAIC QA Laboratory 
201 Anhong rd, Anting, Shanghai 
报告编号 
Report number 
 
SCL-S-13-0279M 
委托者: SQE 宋长霖 
Request person, dept： 
委托编号:  /  
Request number: 
送样日期: 2013.9.11 
Request date:  
报告日期: 2013.9.23 
Report date：  
第6页共12页 
 
SMPV-0.2.3-002-QA -F01 
 
（a）区域A   内管严重磨损，已明显减薄； 
 
（b）区域B 
外管有明显分界线，其内外表面有一些台阶，表现出多源的双向疲劳特征； 
内管无明显的分界线，但是可见明显的台阶。 
图7 局部断口形貌 
外管 
内管 
外管 
内管 


 
上海汽车中心实验室 
中国·上海·嘉定区安研路201 号 
邮编. 201804 
 
SAIC QA Laboratory 
201 Anhong rd, Anting, Shanghai 
报告编号 
Report number 
 
SCL-S-13-0279M 
委托者: SQE 宋长霖 
Request person, dept： 
委托编号:  /  
Request number: 
送样日期: 2013.9.11 
Request date:  
报告日期: 2013.9.23 
Report date：  
第7页共12页 
 
SMPV-0.2.3-002-QA -F01 
 
（c）区域C  
内外管的中心有分界线；表面有台阶，表现出多源双向疲劳的特征 
 
（d）区域D   
内外管的中心有分界线，表面有台阶，表现出多源双向疲劳的特征 
续图7 局部断口形貌 
外管 
内管 
外管 
内管 


 
上海汽车中心实验室 
中国·上海·嘉定区安研路201 号 
邮编. 201804 
 
SAIC QA Laboratory 
201 Anhong rd, Anting, Shanghai 
报告编号 
Report number 
 
SCL-S-13-0279M 
委托者: SQE 宋长霖 
Request person, dept： 
委托编号:  /  
Request number: 
送样日期: 2013.9.11 
Request date:  
报告日期: 2013.9.23 
Report date：  
第8页共12页 
 
SMPV-0.2.3-002-QA -F01 
 
（e）区域E  
外管的中心有分界线，表面有台阶，表现出双向疲劳的特征； 
内管磨损严重，中心分界线不明显。 
续图7 局部断口形貌 
 
    利用电镜对断口进行微观观察。表面有氧化，但是未见异常缺陷；从一些区域可以发现：内外管断口
的表面具有裂纹扩展形成的疲劳条纹（见图8）。这证明了该断裂是一种疲劳断裂。 
外管 
内管 


 
上海汽车中心实验室 
中国·上海·嘉定区安研路201 号 
邮编. 201804 
 
SAIC QA Laboratory 
201 Anhong rd, Anting, Shanghai 
报告编号 
Report number 
 
SCL-S-13-0279M 
委托者: SQE 宋长霖 
Request person, dept： 
委托编号:  /  
Request number: 
送样日期: 2013.9.11 
Request date:  
报告日期: 2013.9.23 
Report date：  
第9页共12页 
 
SMPV-0.2.3-002-QA -F01 
 
（a） 外管 箭头显示裂纹扩展方向 
 
（c）内管 
图8 断口微观观察 疲劳断口 
 
 
 


 
上海汽车中心实验室 
中国·上海·嘉定区安研路201 号 
邮编. 201804 
 
SAIC QA Laboratory 
201 Anhong rd, Anting, Shanghai 
报告编号 
Report number 
 
SCL-S-13-0279M 
委托者: SQE 宋长霖 
Request person, dept： 
委托编号:  /  
Request number: 
送样日期: 2013.9.11 
Request date:  
报告日期: 2013.9.23 
Report date：  
第10页共12页 
 
SMPV-0.2.3-002-QA -F01 
材料检测 Material Test 
     波纹管材料检测结果如表1 所示，由表可见： 
 
其成分符合要求； 
 
由于波峰的变形量较大，因此波峰的壁厚最薄，波谷最厚（断裂位置为波谷处）；端部变形较小部
位的壁厚为0.25mm，达到了原材料的板厚要求（依据标准JIS G4305，原材料的板厚要求为：
0.25~0.35mm），因此板厚未见异常。 
 
由于变形量的不同，波谷的组织主要为奥氏体，有一些孪晶；波峰的组织已发生了一些变化，存
在一些其它相；这对于奥氏体不锈钢来说是正常的； 
 
变形量的不同，也导致波纹管不区域出现不同程度的加工硬化；该硬度结果是正常的。 
     
表1 材料检测结果 
序
号 
No. 
试验项目 
Test item 
额定值 
Requirement 
试验结果 
Test result 
评价 Evaluation 
合格 
OK 
不合格 
Not OK 
1 
成分 
SUS304 
 
 
 
 
C 
≤0.08 
0.042 
× 
 
 
Si 
≤1.00 
0.530 
× 
 
 
Mn 
≤2.00 
1.159 
× 
 
 
P 
≤0.045（+0.01） 
0.047 
× 
 
 
S 
≤0.030 
0.0063 
× 
 
 
Ni 
8.00~10.50 
8.175 
× 
 
 
Cr 
18.00~20.00 
18.47 
× 
 
2 
硬度 
（两截面相同） 
/ 
内管 
HV0.5：248~453，见图9 
/ 
 
/ 
外管 
HV0.5：231~432 ，见图9 
/ 
 
3 
组织 
（两截面相同） 
/ 
内管 
见图11 和图12 
/ 
 
/ 
外管 
见图11 和图12 
/ 
 
4 
厚度 
/ 
内管 
波谷 
0.236mm 
/ 
 
/ 
中间 
0.192mm 
/ 
 
/ 
波峰 
0.185mm 
/ 
 
/ 
外管 
波谷 
0.240mm 
/ 
 
/ 
中间 
0.199mm 
/ 
 
/ 
波峰 
0.188mm 
/ 
 
/ 
变形小的部位 
2.50mm（内外管） 
/ 
 
 
 
查看了原材料质保证书（见附件），原材料无异常。

File: 材料工程师/SCL-S-13-0280M AP12 歧管密封圈.pdf.md
# SCL-S-13-0280M AP12 歧管密封圈.pdf

 
上海汽车中心实验室 
SAIC Center Lab 
中国·上海·嘉定区安研路201 号 
邮编. 201804 
No 201 Anyan road, Jiading, Shanghai China 
Post code 201804 
报告编号 
Report number 
 
SCL-S-13-0280M 
委托者:  SQE: 刘文渊 
Request person, dept： 
送样日期:  2013-09-06 
Request date:  
报告日期:  2013-09-12 
Report date：  
第1 页共4 页 
 
零件号Part number 
10013764 
 零件名称 
Part name 
歧管密封圈 
图纸日期Drawing date 
2010.12.06 
零件生产日期Part production date 
/ 
 供货商 
Supplier 
美嘉帕拉斯特 
车型/项目Car type/project 
NSE PLUS 
 
   阶段性报告 Interim report        结论性报告 Conclusion report           测试报告 Test report 
Ⅰ.任务描述 Task description 
实验室受委托对下歧管密封圈进行失效原因分析，失效零件具体信息如下： 
As requested, QA lab has analyzed the failure of the seal. The background information of the failed part is as following： 
零件信息：Part information 
零件名称 
Part name 
歧管密封圈 
制造日期 
Production date 
/ 
VIN 码 
VIN 
/ 
销售日期 
Sale date 
/ 
车辆里程数 
Car mileage 
发动机200h 高速耐久 
维修站名称 
Sale agent 
/ 
失效模式描述 
Failure circumstance 
description 
发动机完成试验，拆解发动机后发现第四个密封圈被切坏。 
原材料信息：Raw material information 
原材料及牌号 
Raw material specification 
FKM 
原材料厂商 
Raw material producer 
/ 
散件供应商 
Component supplier 
/ 
金属热处理状态 
Metal heat treatment state 
/ 
失效零件见图：The failed part is shown in figure 1.  
 
Ⅱ. 结论与建议 Conclusions and suggestions 
结论：1 密封圈根部形成裂纹，裂纹开裂方向为内侧向外侧扩展，开裂区域的密封圈已有严重变形。说明密
封圈由于变形受压，导致开裂。 
2 零件材料满足要求 
 
        建议：保证密封圈在安装过程中不受挤压。 
 
 
 
 
 
 
 
 
 
 
分发: 
Distribution 
SQE: 刘文渊 
检验者Author 
 
审核Auditor 
 
批准Approver 
 
日期Date 
 
日期Date 
 
日期Date 
 


 
上海汽车中心实验室 
SAIC Center Lab 
中国·上海·嘉定区安研路201 号 
邮编. 201804 
No 201 Anyan road, Jiading, Shanghai China 
Post code 201804 
报告编号 
Report number 
 
SCL-S-13-0280M 
委托者:  SQE: 刘文渊 
Request person, dept： 
送样日期:  2013-09-06 
Request date:  
报告日期:  2013-09-12 
Report date：  
第2 页共4 页 
 
 
                                                         图1 失效照片 
III. 测试结果 Test Results  
1 材料性能： 
序号 
No. 
试验项目 
Test item 
额定值 
Requirement 
试验结果 
Test result 
评价 Evaluation 
合格 
qualified 
不合格 
unqualified 
ASTM D2000  
1 
Shore A 硬度 
Shore A Hardness 
VDA 675 102 
— 
— 
— 
— 
1.1 
抽样件 
60±5 
58 
× 
 
1.2 
失效件 
/ 
56 
× 
 
2 
材质定性 
FKM 
FKM 
× 
 
抽样件硬度为58，满足60±5 的要求；失效件的硬度为56，说明零件耐油后硬度下降-2，满足SMTC 标准
中-6～+2 的耐油要求，同时零件硬度也在60±5 的范围之内，说明材料硬度满足要求。 
 
2 断口分析： 
2.1 外观分析： 
 
 
零件失效区域已经发生变形，在失效区域两端有异常压痕。 
 
 


 
上海汽车中心实验室 
SAIC Center Lab 
中国·上海·嘉定区安研路201 号 
邮编. 201804 
No 201 Anyan road, Jiading, Shanghai China 
Post code 201804 
报告编号 
Report number 
 
SCL-S-13-0280M 
委托者:  SQE: 刘文渊 
Request person, dept： 
送样日期:  2013-09-06 
Request date:  
报告日期:  2013-09-12 
Report date：  
第3 页共4 页 
 
 
密封垫未完全开裂，故失效零件仍可完成实验，并通过气密性测试。开裂位置在密封圈的密封面的底部。 
 
2.2 断口分析： 
 
 
 
 
 
 
 
 
 
 
开裂端面 
 
 
开裂端面呈现出平整的锐角状态，无磨损迹象。  
 
 
 
 
开裂区域 
开裂区域 
切割区域 
 
开裂方向由内侧开始引发，略有
向两侧扩展的趋势 
开裂方向由内侧开始引发 


 
上海汽车中心实验室 
SAIC Center Lab 
中国·上海·嘉定区安研路201 号 
邮编. 201804 
No 201 Anyan road, Jiading, Shanghai China 
Post code 201804 
报告编号 
Report number 
 
SCL-S-13-0280M 
委托者:  SQE: 刘文渊 
Request person, dept： 
送样日期:  2013-09-06 
Request date:  
报告日期:  2013-09-12 
Report date：  
第4 页共4 页 
 
小结： 
1 
零件开裂区域已经产生严重变形，在变形区域内多点由内侧产生开裂，并伴随撕裂形成最终裂纹。 
2 
开裂位置位于密封面的根部。 
3 
零件材料满足要求。

File: 材料工程师/SCL-S-13-0281M ZP11空调压缩机活塞.pdf.md
# SCL-S-13-0281M ZP11空调压缩机活塞.pdf

 
上海汽车中心实验室 
中国·上海·嘉定区安研路201 号 
邮编. 201804 
 
SAIC QA Laboratory 
201 Anhong rd, Anting, Shanghai 
报告编号 
Report number 
 
SCL-S-13-0281M 
委托者: SQE 李茗青 
Request person, dept： 
委托编号:  /  
Request number: 
送样日期: 2013.09.12 
Request date:  
报告日期: 2013.09.18 
Report date：  
第1页共7页 
 
SMPV-0.2.3-002-QA -F01 
零件号Part number 
10078528 
 零件名称 
Part name 
空调压缩机 
Compressor 
图纸日期Drawing date 
/ 
零件生产日期Part production date 
2013.05.04 
 供货商 
Supplier 
上海三电贝洱汽车空调有限公司 
车型/项目Car type/project 
ZP11/ 1.3MT 
DVP 材料大纲签署日期DVP material test plan date 
/ 
阶段性报告 Interim report                结论性报告 Conclusion report          
 
Ⅰ.任务描述 Task description 
实验室受委托对压缩机进行失效原因分析，失效零件具体信息如下： 
As requested, SCL has analyzed the failure of the compressor. The information of the failed part is as following： 
零件信息：Part information 
零件名称 
Part name 
空调压缩机 
Compressor 
车制造日期 
Vehicle production date 
2013.5.17 
VIN 码 
VIN 
LSJZ14C39DS051068 
销售日期 
Sale date 
/ 
车辆里程数 
Car mileage 
9km 
维修站名称 
Sale agent 
河南瑞爵 
失效模式描述 
Failure circumstance  
售后车型ZP11 空调不制冷，出自然风，维修站拆解后检测发现压缩机活塞断裂；The air 
conditioning wasn’t working, after disassembling by repair station and finding the compressor piston fracture. 
原材料信息：Raw material information 
原材料及牌号 
Raw material specification 
AHS 
原材料厂商 
Raw material producer 
/ 
散件供应商 
Component supplier 
桐乡易锋机械厂 
金属热处理状态 
Metal heat treatment state 
/ 
失效零件见图1：The failed part is shown in figure1.  
 
Ⅱ. 结论与建议 Conclusions and Suggestions 
结论Conclusions： 
1. 由于活塞内部存在铸造缺陷：氧化皮，导致铸件大面积分层，承载区变小，进而在承载时发生断裂失效。The 
oxide skin was observed in the piston, which resulted in the casting a large separate and the actual bearing area became 
smaller, the piston failed at last. 
2. 活塞成分、微观组织及针孔度符合技术要求，硬度无异常； Chemical components, microstructure and pinhole met 
the technical requirement. Hardness was normal. 
 
建议Suggestions： 
供应商必须控制工艺并提高铸件质量，避免该缺陷进入铸件；The supplier must control and improve the 
casting quality, to prevent the oxidized into the casting. 
 
 
 
 
 
分发: 
Distribution 
SQE 李茗青 
检验者Author 
薛喜才 
审核Auditor 
 
批准Approver 
 
日期Date 
2013.09.18 
日期Date 
 
日期Date 
 


 
上海汽车中心实验室 
中国·上海·嘉定区安研路201 号 
邮编. 201804 
 
SAIC QA Laboratory 
201 Anhong rd, Anting, Shanghai 
报告编号 
Report number 
 
SCL-S-13-0281M 
委托者: SQE 李茗青 
Request person, dept： 
委托编号:  /  
Request number: 
送样日期: 2013.09.12 
Request date:  
报告日期: 2013.09.18 
Report date：  
第2页共7页 
 
SMPV-0.2.3-002-QA -F01 
III. 调查结果 Investigation Results  
收到失效件如图1 所示，空调压缩机活塞断裂。 
 
 
 
 
 
 
 
 
 
 
 
 
 
 
 
 
 
 
 
 
 
 
 
 
 
 
 
 
 
 
 
 
 
 
 
 
 
 
 
图1  空调压缩机活塞 
B
区 
A
区 
C
区 


 
上海汽车中心实验室 
中国·上海·嘉定区安研路201 号 
邮编. 201804 
 
SAIC QA Laboratory 
201 Anhong rd, Anting, Shanghai 
报告编号 
Report number 
 
SCL-S-13-0281M 
委托者: SQE 李茗青 
Request person, dept： 
委托编号:  /  
Request number: 
送样日期: 2013.09.12 
Request date:  
报告日期: 2013.09.18 
Report date：  
第3页共7页 
 
SMPV-0.2.3-002-QA -F01 
断口分析 
图2 为空调压缩机活塞断口低倍形貌。由图可见，相匹配的断口两侧表面存在多层氧化皮，断口大面积分层，
其实际承载区较小；而B 区为过载特征，为受到较大外力作用后快速断裂形貌。  
 
 
 
 
 
 
 
 
 
 
 
 
 
 
 
 
 
 
 
 
 
 
 
 
 
 
 
 
 
 
 
 
 
 
 
 
 
 
图2  断口低倍形貌 
A 
C 
A 
B 
氧化皮 
氧化皮 


 
上海汽车中心实验室 
中国·上海·嘉定区安研路201 号 
邮编. 201804 
 
SAIC QA Laboratory 
201 Anhong rd, Anting, Shanghai 
报告编号 
Report number 
 
SCL-S-13-0281M 
委托者: SQE 李茗青 
Request person, dept： 
委托编号:  /  
Request number: 
送样日期: 2013.09.12 
Request date:  
报告日期: 2013.09.18 
Report date：  
第4页共7页 
 
SMPV-0.2.3-002-QA -F01 
沿着断口A、C 纵向刨切，其微观形貌与断口低倍形貌相一致，断口分层，表面存在氧化皮，见图3-图4。 
 
 
 
 
 
 
 
 
 
 
 
 
 
 
 
 
 
 
 
 
 
 
 
 
 
 
 
 
 
 
 
 
 
 
 
 
 
 
图3  A 区微观组织 
 
 
B
区
断
口 
B 
A 
C 


 
上海汽车中心实验室 
中国·上海·嘉定区安研路201 号 
邮编. 201804 
 
SAIC QA Laboratory 
201 Anhong rd, Anting, Shanghai 
报告编号 
Report number 
 
SCL-S-13-0281M 
委托者: SQE 李茗青 
Request person, dept： 
委托编号:  /  
Request number: 
送样日期: 2013.09.12 
Request date:  
报告日期: 2013.09.18 
Report date：  
第5页共7页 
 
SMPV-0.2.3-002-QA -F01 
 
 
 
 
 
 
 
 
 
 
 
 
 
 
 
 
 
 
 
 
 
 
 
 
 
 
 
 
 
 
 
 
 
 
 
 
 
图4   C 区微观组织 
 
 
 
 
A 
C 


 
上海汽车中心实验室 
中国·上海·嘉定区安研路201 号 
邮编. 201804 
 
SAIC QA Laboratory 
201 Anhong rd, Anting, Shanghai 
报告编号 
Report number 
 
SCL-S-13-0281M 
委托者: SQE 李茗青 
Request person, dept： 
委托编号:  /  
Request number: 
送样日期: 2013.09.12 
Request date:  
报告日期: 2013.09.18 
Report date：  
第6页共7页 
 
SMPV-0.2.3-002-QA -F01 
 
 
 
 
 
 
 
 
 
 
 
 
 
 
 
 
 
 
图5  基体微观组织 
材料测试 Material Test 
材料测试结果，见表1。空调压缩机活塞成分、微观组织及针孔度符合技术要求，硬度无异常。 
表1   材料测试 
序号 
No. 
试验项目 
Test item 
额定值 
Requirement 
试验结果 
Test result 
评价 Evaluation 
合格 
OK 
不合格 
Not 
OK 
1 
活塞化学成分1 
Chemical components 
AHS 
/ 
/ 
 
 
 
Si:10~11.5 
11.13 
× 
 
 
 
Cu: 2~3 
2.175 
× 
 
 
 
Fe:≤0.25 
0.218 
× 
 
 
 
Mg:0.35~0.5 
0.421 
× 
 
 
 
Mn:≤0.1 
0.039 
× 
 
 
 
Zn:≤0.3 
0.039 
× 
 
 
 
Ni:≤0.3 
0.007 
× 
 
2 
硬度HV0.5 
Hardness 
/ 
132 
133 
130 
/ 
 
3 
微观组织2 
Microstructure 
组织均匀，不得出现粗大
针状铁相及初生硅相 
硅相分布均匀，未发现粗大
针状铁相及粗大初生硅相 
× 
 
4 
针孔度 
Pinhole 
JB/T7946.3-1999 
针孔度等级≤3 
2 级 
× 
 
备注：1） 脚注1、2 检测标准由供应商提供 
 
小结： 
由于活塞毛坯存在铸造缺陷：氧化皮，导致铸件大面积分层，其实际承载区变小，进而发生断裂失效。 


 
上海汽车中心实验室 
中国·上海·嘉定区安研路201 号 
邮编. 201804 
 
SAIC QA Laboratory 
201 Anhong rd, Anting, Shanghai 
报告编号 
Report number 
 
SCL-S-13-0281M 
委托者: SQE 李茗青 
Request person, dept： 
委托编号:  /  
Request number: 
送样日期: 2013.09.12 
Request date:  
报告日期: 2013.09.18 
Report date：  
第7页共7页 
 
SMPV-0.2.3-002-QA -F01 
在与SQE 一起对上海三电贝洱汽车空调的供应商铸造现场观察。发现其铸件为手工浇注，通过浇注勺直接将铝
液浇注在模具中，然后施加压力成型。虽然每次浇注时必须用挡渣勺去掉铝液上的氧化皮，但是据现场调查，工
人在进行浇注时，铝液氧化皮和上次浇注时残留铝渣或氧化皮部分还是在留在浇注勺上，这些氧化皮就有可能进
入铸件中。 
目前，上海三电贝洱汽车空调正对其供应商浇注工艺进行整改。  
 
 
 
 
 
 
 
 
 
 
 
 
 
 
 
浇注勺 
氧化皮和渣 
模具 
铸件
