Repository: kujaxr/obsidian-vault

File: 材料工程师/SCL-S-13-0282M-NSE-缸盖-朱玲斌.pdf.md
# SCL-S-13-0282M-NSE-缸盖-朱玲斌.pdf

 
上海汽车中心实验室 
中国·上海·嘉定区安研路201 号 
邮编. 201804 
 
SAIC QA Laboratory 
201 Anhong rd, Anting, Shanghai 
报告编号 
Report number 
 
SCL-S-13-0282M 
委托者: 质保部  姚雁平 
Request person, dept： 
委托编号:  /  
Request number: 
送样日期:  2013.09.16 
Request date:  
报告日期:  2013.09.27 
Report date：  
第1页共4页 
 
SMPV-0.2.3-002-QA -F01 
零件号Part number 
10066607 
零件名称 
Part name 
缸盖 
Cylinder cover 
图纸日期Drawing date 
2012-06-25 
零件生产日期Part production date 
/ 
供货商 
Supplier 
重庆红旗缸盖有限公司 
车型/项目Car type/project 
AP11 
DVP 材料大纲签署日期DVP material test plan date 
/ 
阶段性报告 Interim report                结论性报告 Conclusion report          
 
Ⅰ.任务描述 Task description 
实验室受委托对缸盖进行失效原因分析，失效零件具体信息如下： 
As requested, SCL has analyzed the failure of cylinder cover. The information of the failed part is as following： 
零件信息：Part information 
零件名称 
Part name 
缸盖 
Cylinder cover 
车制造日期 
Vehicle production date 
/ 
VIN 码 
VIN 
/ 
销售日期 
Sale date 
/ 
车辆里程数 
Car mileage 
12320km 
维修站名称 
Sale agent 
江苏海华 
失效模式描述 
Failure circumstance  
车辆保养时发现漏油，检查时，发现发动机气缸盖前部开裂。 
The clamp was broken when installed 
原材料信息：Raw material information 
原材料及牌号 
Raw material specification 
ZL101 
原材料厂商 
Raw material producer 
/ 
散件供应商 
Component supplier 
/ 
金属热处理状态 
Metal heat treatment state 
T6 
失效零件见图1 和图2：The failed part is shown in figure 1 and figure 2. 
 
Ⅱ. 结论与建议 Conclusions and Suggestions 
 
 
结论Conclusions： 
（1） 缸盖由于过载导致失效，断口表面未见缺陷。The cylinder cover failed due to overload, no defect was found in 
fracture surface. 
（2） 失效件材料符合要求。The material of failed part meets the requirement. 
 
 
建议Suggestions： 
（1） 检查缸盖的装配情况。Check the cylinder cover assembly. 
 
 
 
 
分发: 
Distribution 
质保部  姚雁平 
检验者Author 
朱玲斌 
审核Auditor 
 
批准Approver 
 
日期Date 
2013.09.27 
日期Date 
 
日期Date 
 


 
上海汽车中心实验室 
中国·上海·嘉定区安研路201 号 
邮编. 201804 
 
SAIC QA Laboratory 
201 Anhong rd, Anting, Shanghai 
报告编号 
Report number 
 
SCL-S-13-0282M 
委托者: 质保部  姚雁平 
Request person, dept： 
委托编号:  /  
Request number: 
送样日期:  2013.09.16 
Request date:  
报告日期:  2013.09.27 
Report date：  
第2页共4页 
 
SMPV-0.2.3-002-QA -F01 
III. 调查结果 Investigation Results  
车辆首保时，客户发现有油迹，保养人员紧固了正时下盖板螺丝，清洁油迹；二保时发现还存在漏油，于
是更换正时下盖板；隔月检查还存在油迹，拆下发动机支架，发现发动机缸盖前部（前梁）开裂，开裂部位如图
1 所示。送到实验室的失效件见图2，可以清楚的看到，前梁从结构变形处裂开，表面无明显缺陷和损伤，螺纹
孔无异常痕迹。 
 
 
图1  失效件在缸体中位置 
图2  失效件形貌 
 
断口分析 
图3 为前梁的断口宏观形貌图，从图中可以看出，断裂从非加工面（黄色虚线一侧）开始，断口上没有明
显可见的缺陷。用扫描电镜对整个断口进行观察，断面形貌基本一致，以准解理断裂为主，如图4a，局部区域
存在少量孔洞，如图4b。根据图3 和图4 可以知道： 
 前梁的断口形貌显示为准解理断裂，是过载导致的； 
 非加工面一侧断口附近未见明显缺陷及损伤痕迹； 
 微观断口中的局部孔洞属于铸造铝合金的正常缺陷 
图3  前梁宏观断口形貌 
螺栓孔1 
螺栓孔2 
 
低倍形貌 


 
上海汽车中心实验室 
中国·上海·嘉定区安研路201 号 
邮编. 201804 
 
SAIC QA Laboratory 
201 Anhong rd, Anting, Shanghai 
报告编号 
Report number 
 
SCL-S-13-0282M 
委托者: 质保部  姚雁平 
Request person, dept： 
委托编号:  /  
Request number: 
送样日期:  2013.09.16 
Request date:  
报告日期:  2013.09.27 
Report date：  
第3页共4页 
 
SMPV-0.2.3-002-QA -F01 
            a  准解理 
                   b  局部缺陷 
图4   前梁高倍断口形貌 
材料测试  Material Test Results 
对失效件材料进行检测，其结果如下： 
（1） 失效件材料化学成分合格； 
（2） 失效件硬度和孔隙率正常； 
（3） 失效件组织为白色大块状a相+细小的共晶Si+少量β 相，正常。 
表1  材料检测结果(1) 
序号 
No. 
测试项目 
Test item 
额定值 
Requirement 
试验结果 
Test result 
评价 Evaluation 
合格 
OK 
不合格 
Not OK 
1 
失效件成分 
ZL101 
（GB/T 1173-1995） 
 
 
 
Si 
6.5~7.5 
7.176 
× 
 
Mg 
0.25~0.45 
0.435 
× 
 
Fe 
≤0.5 
0.280 
× 
 
Cu 
≤0.2 
0.140 
× 
 
Zn 
≤0.3 
0.043 
× 
 
Mn 
≤0.35 
0.067 
× 
 
Ti+Zr 
≤0.25 
0.0791 
× 
 
Be 
≤0.1 
＜0.00030 
× 
 
Sn 
≤0.01 
0.0021 
× 
 
Pb 
≤0.05 
＜0.0030 
× 
 
Al 
余量 
91.71 
× 
 
2 
硬度 
/ 
HB2.5/62.5:100,101,100 
/ 
 
3 
孔隙率 
/ 
孔隙率：1.05%（见图5） 
/ 
 
最大单孔直径≤0.5 
/ 
 
4 
组织 
/ 
见图6 
/ 
 


 
上海汽车中心实验室 
中国·上海·嘉定区安研路201 号 
邮编. 201804 
 
SAIC QA Laboratory 
201 Anhong rd, Anting, Shanghai 
报告编号 
Report number 
 
SCL-S-13-0282M 
委托者: 质保部  姚雁平 
Request person, dept： 
委托编号:  /  
Request number: 
送样日期:  2013.09.16 
Request date:  
报告日期:  2013.09.27 
Report date：  
第4页共4页 
 
SMPV-0.2.3-002-QA -F01 
 
图5   孔隙率 
图6   失效件组织

File: 材料工程师/SCL-S-13-0283M-IP24-后拖臂衬套.pdf.md
# SCL-S-13-0283M-IP24-后拖臂衬套.pdf

 
上海汽车中心实验室 
SAIC Center Lab 
中国·上海·嘉定区安研路201 号 
邮编. 201804 
No 201 Anyan road, Jiading, Shanghai China 
Post code 201804 
报告编号 
Report number 
SCL-S-13-0283M 
委托者: CH：高峰 
Request person, dept： 
委托编号:SCL-D-13-0283M 
Request number:  
送样日期: 2013.09.16 
Request date:  
报告日期: 2013.09.27 
Report date：  
第 1 页 共 7 页 
 
零件号Part number 
10081478 
 零件名称 
Part name 
后悬架拖臂衬套 
图纸日期Drawing date 
2011.07.01 
零件生产日期Part production date 
/ 
 供货商 
Supplier 
无锡特瑞堡 
车型/项目Car type/project 
IP24 
DVP 材料大纲签署日期DVP material test plan date 
/ 
 
阶段性报告  Stage report        结论性报告 Conclusion report       
 
Ⅰ.任务描述 Task description 
实验室受委托对IP24 后悬架拖臂衬套进行失效原因分析，失效零件具体信息如下： 
As requested, SCL has analyzed the failure of IP24 Rear suspension-trailing arm bush. The information of the failed part 
is as following： 
零件信息：Part information 
零件名称 
Part name 
后悬架拖臂衬套 
车制造日期 
Vehicle production date 
/ 
VIN 码 
VIN 
LSJW26791DS990516(LVPOV09)/ 
LSJW26793DS990517(LVPOV10) 
销售日期 
Sale date 
/ 
车辆里程数 
Car mileage 
15086/14195 
维修站名称 
Sale agent 
/ 
失效模式描述 
Failure circumstance  
橡胶开裂 
原材料信息：Raw material information 
原材料及牌号 
Raw material specification 
NR 
原材料厂商 
Raw material producer 
/ 
散件供应商 
Component supplier 
无锡特瑞堡 
金属热处理状态 
Metal heat treatment state 
/ 
失效零件见图1~2：The failed part is shown in figure 1~2.  
Ⅱ. 结论与建议 Conclusions and Suggestions 
结论： 1、LVPOV09 试验车右侧衬套橡胶材料产生疲劳老化，导致橡胶连接部分开裂。LVPOV10 试验车右侧衬
套多处脱胶和疲劳老化导致橡胶开裂。 
2、橡胶未发生欠硫现象。 
3、衬套内部磨损严重，已看不到撕裂纹路，局部区域可见疲劳老化纹路。 
 
建议： 改善零件耐久性能，以满足路试耐久试验要求。 
 
 
 
 
 
 
 
分发: 
Distribution 
CH：高峰 
     Gao Feng 
检验者Author 
SCL：卓靖 
      Zhuo Jing 
审核Auditor 
 
批准Approver 
 
日期Date 
2013.09.27 
日期Date 
 
日期Date 
 


 
上海汽车中心实验室 
SAIC Center Lab 
中国·上海·嘉定区安研路201 号 
邮编. 201804 
No 201 Anyan road, Jiading, Shanghai China 
Post code 201804 
报告编号 
Report number 
SCL-S-13-0283M 
委托者: CH：高峰 
Request person, dept： 
委托编号:SCL-D-13-0283M 
Request number:  
送样日期: 2013.09.16 
Request date:  
报告日期: 2013.09.27 
Report date：  
第 2 页 共 7 页 
 
IV. 测试结果 Test Results  
1 外观分析： 
后悬架 
衬套 
LVPOV09 右侧衬套 
LVPOV10 右侧衬套 
图1.后悬架拖臂衬套 
Figure1. The photo of rear suspension-trailing arm bush 
剖开衬套，可见LVPOV09 试验车右侧衬套（09R）内部磨损严重，内芯与支架中间连接橡胶实心及空心部位
局部分离，LVPOV10 试验车右侧衬套（10R）受损更加严重,内芯与支架连接的橡胶部分基本断开，同时可见橡胶
与内芯连接处发生脱胶现象。 
 
2 物理机械性能分析： 
序号 
No. 
试验项目 
Test item 
额定值 
Requirement 
试验结果 
Test result 
评价 Evaluation 
合格 
qualified 
不合格 
unqualified 
衬套（NR） 认可规范：参考SMTC 5 320 034 
Bush (NR)  Approved specifications: Refer to SMTC 5 320 034 
1 
Shore A 硬度 
Shore A Hardness 
ISO7619-1 
— 
— 
— 
— 
1.1 
09R 断口区域  
As-received condition 
50-54 
52 
× 
 
脱胶区域 


 
上海汽车中心实验室 
SAIC Center Lab 
中国·上海·嘉定区安研路201 号 
邮编. 201804 
No 201 Anyan road, Jiading, Shanghai China 
Post code 201804 
报告编号 
Report number 
SCL-S-13-0283M 
委托者: CH：高峰 
Request person, dept： 
委托编号:SCL-D-13-0283M 
Request number:  
送样日期: 2013.09.16 
Request date:  
报告日期: 2013.09.27 
Report date：  
第 3 页 共 7 页 
 
序号 
No. 
试验项目 
Test item 
额定值 
Requirement 
试验结果 
Test result 
评价 Evaluation 
合格 
qualified 
不合格 
unqualified 
1.2 
10R 断口区域 
As-received condition 
50-54 
51 
× 
 
1.3 
新件 
As-received condition 
50-54 
52 
× 
 
2 
拉伸强度 
Tensile strength 
ISO 37  
— 
— 
— 
— 
2.1 
09R 断口区域  
As-received condition 
≥ 17MPa 
12.5MPa 
 
× 
2.2 
09R 未断区域 
（与支架连接） 
As-received condition 
≥ 17MPa 
20.0MPa 
× 
 
2.3 
09R 未断区域 
（与内芯连接） 
As-received condition 
≥ 17MPa 
21.4MPa 
× 
 
2.4 
10R 
 As-received condition 
≥ 17MPa 
23.9MPa 
× 
 
2.5 
新件 
As-received condition 
≥ 17MPa 
22.6MPa 
× 
 
3 
断裂伸长率 
Elongation at tear 
ISO 37  
— 
— 
— 
— 
3.1 
09R 断口区域  
As-received condition 
≥400% 
402.5% 
× 
 
3.2 
09R 未断区域 
（与支架连接） 
As-received condition 
≥ 400% 
463.3% 
× 
 
3.3 
09R 未断区域 
（与内芯连接） 
As-received condition 
≥ 400% 
480.0% 
× 
 
3.4 
10R 
 As-received condition 
≥ 400% 
500.0% 
× 
 
3.5 
新件 
As-received condition 
≥ 400% 
435.0% 
× 
 
4 
密度 
Density 
ISO 1183-1 
— 
— 
— 
— 
4.1 
09R 断口区域  
As-received condition 
依据试样 
Acc. to sample 
1.07g/cm3 
× 
 
4.2 
10R 断口区域 
As-received condition 
依据试样 
Acc. to sample 
1.07g/cm3 
× 
 
4.3 
新件 
As-received condition 
依据试样 
Acc. to sample 
1.07g/cm3 
× 
 
  经检验，断口处材料拉伸强度下降明显，可见材料已发生疲劳老化，未断开处橡胶强度无明显下降，该处材料
未明显老化。 
 


 
上海汽车中心实验室 
SAIC Center Lab 
中国·上海·嘉定区安研路201 号 
邮编. 201804 
No 201 Anyan road, Jiading, Shanghai China 
Post code 201804 
报告编号 
Report number 
SCL-S-13-0283M 
委托者: CH：高峰 
Request person, dept： 
委托编号:SCL-D-13-0283M 
Request number:  
送样日期: 2013.09.16 
Request date:  
报告日期: 2013.09.27 
Report date：  
第 4 页 共 7 页 
 
3 TGA 分析： 
     由表1 和图2 可看出，LVPOV09 右侧衬套、LVPOV10 右侧衬套及新件的可挥发成分含量、聚合物含量、
可氧化残留物成分、无机残留物含量相当，说明其没有出现批次胶料混炼不均及配方发生更改，用料基本保持一
致。 
表1. 后悬架拖臂衬套主要化合物含量 
Table 1.Major compound content of rear suspension-trailing arm bush 
序号 
No. 
主要成分含量 
Content of major compound 
LVPOV09 右侧衬套 
09R bush 
LVPOV09 右侧衬套 
10R bush 
新件 
New part 
1 
可挥发成分含量（%） 
14.28 
13.78 
13.85 
2 
聚合物含量（%） 
60.64 
61.05 
61.15 
3 
可氧化残留物成分（%） 
19.22 
20.29 
19.21 
4 
无机残留物含量（%） 
5.86 
4.78 
5.79 
 
 
 
LVPOV09 右侧衬套（09R bush） 
LVPOV10 右侧衬套（10R bush） 
 
新件（New part） 
图2.后悬架拖臂衬套TGA 图 
Figure2. TGA of rear suspension-trailing arm bush 
 
4 DSC 分析： 
取图3 中同一截面对应的橡胶区域进行DSC 试验分析，结果如图4 所示，未出现明显波峰。对截面进行放大


 
上海汽车中心实验室 
SAIC Center Lab 
中国·上海·嘉定区安研路201 号 
邮编. 201804 
No 201 Anyan road, Jiading, Shanghai China 
Post code 201804 
报告编号 
Report number 
SCL-S-13-0283M 
委托者: CH：高峰 
Request person, dept： 
委托编号:SCL-D-13-0283M 
Request number:  
送样日期: 2013.09.16 
Request date:  
报告日期: 2013.09.27 
Report date：  
第 5 页 共 7 页 
 
观察如图5 所示，其橡胶表面密实，无蜂窝状孔洞，同时结合其物理机械性能，可见该衬套橡胶材料未出现欠硫
现象,说明衬套橡胶部分开裂非欠硫引起。 
LVPOV09 右侧衬套（09R bush） 
LVPOV10 右侧衬套（10R bush） 
图3.后悬架拖臂衬套 
Figure3. Rear suspension-trailing arm bush 
 
LVPOV09 右侧衬套-与支架连接（09R bush） 
LVPOV09 右侧衬套-与内芯连接（09R bush） 
LVPOV10 右侧衬套-与支架连接（10R bush） 
LVPOV10 右侧衬套-与内芯连接（10R bush） 
图4.后悬架拖臂衬套DSC 图 
Figure4. DSC of rear suspension-trailing arm bush 
 
与支架连接 
与内芯连接 
与支架连接 
与内芯连接 


 
上海汽车中心实验室 
SAIC Center Lab 
中国·上海·嘉定区安研路201 号 
邮编. 201804 
No 201 Anyan road, Jiading, Shanghai China 
Post code 201804 
报告编号 
Report number 
SCL-S-13-0283M 
委托者: CH：高峰 
Request person, dept： 
委托编号:SCL-D-13-0283M 
Request number:  
送样日期: 2013.09.16 
Request date:  
报告日期: 2013.09.27 
Report date：  
第 6 页 共 7 页 
 
 
 
 
LVPOV09 右侧衬套截面 
LVPOV10 右侧衬套截面 
LVPOV09 右侧衬套截面放大图 
LVPOV10 右侧衬套截面放大图 
图5.后悬架拖臂衬套 
Figure5. Rear suspension-trailing arm bush 
 
 
5 裂口分析： 
如图6，LVPOV09 右侧衬套断面处被磨平，已经难以辩出撕裂纹路，但从裂开区域可见明显疲劳纹。LVPOV10
右侧衬套如图1 中所示多处存在脱胶，大部分区域被磨平，看不到撕裂纹路，但是已分离的橡胶部分可见明显的
疲劳纹。 
 
 


 
上海汽车中心实验室 
SAIC Center Lab 
中国·上海·嘉定区安研路201 号 
邮编. 201804 
No 201 Anyan road, Jiading, Shanghai China 
Post code 201804 
报告编号 
Report number 
SCL-S-13-0283M 
委托者: CH：高峰 
Request person, dept： 
委托编号:SCL-D-13-0283M 
Request number:  
送样日期: 2013.09.16 
Request date:  
报告日期: 2013.09.27 
Report date：  
第 7 页 共 7 页 
 
LVPOV09 右侧衬套（09R bush） 
LVPOV10 右侧衬套（10R bush） 
LVPOV09 右侧衬套（09R bush） 
LVPOV10 右侧衬套（10R bush） 
图6.后悬架拖臂衬套-橡胶部分断面图 
Figure6. Cracking surface of stabilizer bar bushings  
 
小结：1、断口区域材料已发生老化，拉伸强度低于标准要求，而未断区域老化不明显。 
2、橡胶部分未发生欠硫现象。 
3、衬套内部磨损严重，已看不到撕裂纹路，局部区域发现有疲劳老化纹路。 
4、LVPOV10 试验车右侧衬套橡胶与内芯连接部分多处脱胶，加速零件开裂。 
 
 
疲劳区域 
疲劳区域

File: 材料工程师/SCL-S-13-0285M AP11 负荷呼吸管.pdf.md
# SCL-S-13-0285M AP11 负荷呼吸管.pdf

 
上海汽车中心实验室 
SAIC Center Lab 
中国·上海·嘉定区安研路201 号 
邮编. 201804 
No 201 Anyan road, Jiading, Shanghai China 
Post code 201804 
报告编号 
Report number 
 
SCL-S-13-0285M 
委托者:  郭强 
Request person, dept： 
送样日期:  2013-09-18 
Request date:  
报告日期:  2013-09-27 
Report date：  
第1 页共5 页 
 
零件号Part number 
10013713 
 零件名称 
Part name 
负荷呼吸管 
图纸日期Drawing date 
2011.09.07 
零件生产日期Part production date 
2013.04.06 
 供货商 
Supplier 
浙江铁马 
车型/项目Car type/project 
AP11 
DVP 材料大纲签署日期DVP material test plan date 
/ 
 
阶段性报告 Interim report        结论性报告 Conclusion report 
Ⅰ.任务描述 Task description 
实验室受委托对负荷呼吸管进行失效原因分析，失效零件具体信息如下： 
As requested, QA lab has analyzed the failure of the breath hosel. The background information of the failed part is as following： 
零件信息：Part information 
零件名称 
Part name 
负荷呼吸管 
制造日期 
Production date 
2013.04.06 
VIN 码 
VIN 
LSJA16E35DG067261 
销售日期 
Sale date 
/ 
车辆里程数 
Car mileage 
515 km 
维修站名称 
Sale agent 
/ 
失效模式描述 
Failure circumstance 
description 
胶管开裂 
原材料信息：Raw material information 
原材料及牌号 
Raw material specification 
ECO 
原材料厂商 
Raw material producer 
/ 
散件供应商 
Component supplier 
/ 
金属热处理状态 
Metal heat treatment state 
/ 
失效零件见图：The failed part is shown in figure 1.  
 
Ⅱ. 结论与建议 Conclusions and suggestions 
结论：1 胶管内侧受到严重损伤，导致胶管内侧形成多处严重裂纹。并在胶管外侧形成3 处开裂。 
2 零件材料满足要求 
 
        建议：保证胶管在生产，组装过程中内壁不受损伤。 
 
 
 
 
 
 
 
 
 
分发: 
Distribution 
郭强 
检验者Author 
 
审核Auditor 
 
批准Approver 
 
日期Date 
 
日期Date 
 
日期Date 
 
 
                                                      


 
上海汽车中心实验室 
SAIC Center Lab 
中国·上海·嘉定区安研路201 号 
邮编. 201804 
No 201 Anyan road, Jiading, Shanghai China 
Post code 201804 
报告编号 
Report number 
 
SCL-S-13-0285M 
委托者:  郭强 
Request person, dept： 
送样日期:  2013-09-18 
Request date:  
报告日期:  2013-09-27 
Report date：  
第2 页共5 页 
 
  
图1 失效照片 
III. 测试结果 Test Results  
1 材料性能： 
序号 
No. 
试验项目 
Test item 
额定值 
Requirement 
试验结果 
Test result 
评价 Evaluation 
合格 
qualified 
不合格 
unqualified 
22 RU 52/5B 
1 
Shore A 硬度 
Shore A Hardness 
VDA 675 102 
60-75 
70 
× 
 
2 
拉伸强度 
Tensile Strength 
≥8MPa 
8.7 
× 
 
3 
断裂伸长率 
Elongation at tear 
≥200% 
278 
× 
 
2 
材质定性 
FTIR 
ECO 
ECO 
× 
 
零件材料符合标准要求。 
 
2 断口分析： 
2.1 内侧裂纹： 
 
 
 
裂纹1 
裂纹3 
裂纹2 
裂纹4 


 
上海汽车中心实验室 
SAIC Center Lab 
中国·上海·嘉定区安研路201 号 
邮编. 201804 
No 201 Anyan road, Jiading, Shanghai China 
Post code 201804 
报告编号 
Report number 
 
SCL-S-13-0285M 
委托者:  郭强 
Request person, dept： 
送样日期:  2013-09-18 
Request date:  
报告日期:  2013-09-27 
Report date：  
第3 页共5 页 
 
裂纹1： 
 
裂口边缘为锐角状态，外侧开裂区域表面没有发现有划伤； 
 
 
裂纹断口面平整，光滑，呈现划伤状态；且内侧裂纹长度要大于外侧裂纹长度。 
 
裂纹2： 
 
 
裂口边缘为锐角状态，呈现出切割损伤状态； 且仅在内侧形成裂纹，外侧没有破损。断口表面平整，光滑。 
 
 
 
 
内侧裂纹 
外侧裂纹 


 
上海汽车中心实验室 
SAIC Center Lab 
中国·上海·嘉定区安研路201 号 
邮编. 201804 
No 201 Anyan road, Jiading, Shanghai China 
Post code 201804 
报告编号 
Report number 
 
SCL-S-13-0285M 
委托者:  郭强 
Request person, dept： 
送样日期:  2013-09-18 
Request date:  
报告日期:  2013-09-27 
Report date：  
第4 页共5 页 
 
裂纹3： 
 
裂口边缘平整，为锐角状态，呈现出切割损伤状态；且在开裂裂纹附近还有切割裂纹 
 
断口靠近外侧处呈现撕裂纹路，断口内侧区域平整，光滑。 
 
开裂裂纹的区域伴随贯穿胶管轴向的划痕： 
 
 
 
 
 
 
 
 
 
 
 
 
 
开裂裂纹 
切割裂纹 
严重划痕 
划伤开裂 
划伤开裂 
外侧 
内侧 
撕裂纹路 


 
上海汽车中心实验室 
SAIC Center Lab 
中国·上海·嘉定区安研路201 号 
邮编. 201804 
No 201 Anyan road, Jiading, Shanghai China 
Post code 201804 
报告编号 
Report number 
 
SCL-S-13-0285M 
委托者:  郭强 
Request person, dept： 
送样日期:  2013-09-18 
Request date:  
报告日期:  2013-09-27 
Report date：  
第5 页共5 页 
 
小结： 
1 零件材料满足要求。 
2 胶管内壁发现有多处损伤，其中有三处严重开裂，形成内外贯穿的裂纹。有一处严重开裂，但裂纹没有贯穿胶
管；除这四处严重开裂外，还在内壁发现有多处裂纹。 
3 除裂纹3 已经形成完全开裂外，其余的开裂都是内侧裂纹长度大于外侧裂纹长度，且断面平整光滑，说明裂纹
由内侧形成； 
裂纹3 的断面可发现外侧区域有撕裂痕迹，内侧区域光滑，平整；说明裂纹在胶管内侧受到损伤，随后形成开
裂。

File: 材料工程师/SCL-S-13-0286M-LDV2.0-增压器支架-朱玲斌.pdf.md
# SCL-S-13-0286M-LDV2.0-增压器支架-朱玲斌.pdf

 
上海汽车中心实验室 
中国·上海·嘉定区安研路201 号 
邮编. 201804 
 
SAIC QA Laboratory 
201 Anhong rd, Anting, Shanghai 
报告编号 
Report number 
 
SCL-S-13-0286M 
委托者: EN 项志中 
Request person, dept： 
委托编号:  /  
Request number: 
送样日期:  2013.09.18 
Request date:  
报告日期:  2013.10.10 
Report date：  
第1页共5页 
 
SMPV-0.2.3-002-QA -F01 
零件号Part number 
10095211 
零件名称 
Part name 
增压器支架 
Bracket-turbo 
图纸日期Drawing date 
2013-05-21 
零件生产日期Part production date 
2013-02-20 
供货商 
Supplier 
上海众浩 
车型/项目Car type/project 
LDV2.0T 
DVP 材料大纲签署日期DVP material test plan date 
 
阶段性报告 Interim report                结论性报告 Conclusion report          
 
Ⅰ.任务描述 Task description 
实验室受委托对增压器支架进行失效原因分析，失效零件具体信息如下： 
As requested, SCL has analyzed the failure of bracket-turbo. The information of the failed part is as following： 
零件信息：Part information 
零件名称 
Part name 
增压器支架 
Bracket-turbo 
车制造日期 
Vehicle production date 
/ 
VIN 码 
VIN 
/ 
销售日期 
Sale date 
/ 
车辆里程数 
Car mileage 
/ 
维修站名称 
Sale agent 
/ 
失效模式描述 
Failure circumstance  
F402 发动机进行耐久试验，完成后发现增压器支架断裂。 
The bracket-turbo cracked after the F402 engine durability test. 
原材料信息：Raw material information 
原材料及牌号 
Raw material specification 
SUS304 
原材料厂商 
Raw material producer 
/ 
散件供应商 
Component supplier 
/ 
金属热处理状态 
Metal heat treatment state 
/ 
失效零件见图2：The failed part is shown in figure 2 
 
Ⅱ. 结论与建议 Conclusions and Suggestions 
 
结论Conclusions： 
（1） 增压器支架的断裂属于多源疲劳，裂纹源位于螺帽压痕边缘，远离焊缝区域。The failed of bracket-turbo is 
multi-source fatigue, the crack source is located in the indentation edge away from the weld. 
（2） 增压器支架焊缝组织正常，焊高1.60mm，熔深0.64mm。The macrostructure of bracket-turbo weld is normal, 
the weld seam thickness is 1.60mm, the penetration is 0.64mm. 
（3） 增压器支架及垫片硬度正常，组织合格。The hardness of bracket-turbo and gasket are normal, macrostructure 
is qualified. 
 
建议Suggestions： 
（1） 分析扭矩丢失的原因。Analysis the causes of torque loss. 
（2） 增加焊缝质量检验标准。 To increase the standard for inspection of weld quality. 
 
 
分发: 
Distribution 
EN 项志中 
检验者Author 
朱玲斌 
审核Auditor 
 
批准Approver 
 
日期Date 
2013.10.10 
日期Date 
 
日期Date 
 


 
上海汽车中心实验室 
中国·上海·嘉定区安研路201 号 
邮编. 201804 
 
SAIC QA Laboratory 
201 Anhong rd, Anting, Shanghai 
报告编号 
Report number 
 
SCL-S-13-0286M 
委托者: EN 项志中 
Request person, dept： 
委托编号:  /  
Request number: 
送样日期:  2013.09.18 
Request date:  
报告日期:  2013.10.10 
Report date：  
第2页共5页 
 
SMPV-0.2.3-002-QA -F01 
III. 调查结果 Investigation Results  
F402 发动机进行耐久试验，试验后拆解，发现增压器支架断裂。试验过程中，排气端柔性节损坏更换过，
增压器到前催扭矩丢失（可能导致增压器支架抖动加剧，增压器支架受力变大），导致增压器卡箍附近被熏黑，
复紧后继续进行试验直到试验结束。 
      
 
                       图1   安装图                                         图2  失效支架 
 
 
 
 
 
 
 
 
失效件正面未清洗 
 
 
失效件清洗后背面 
 
靠近增压器位置，裂纹穿过增压器支架和垫片； 
 
增压器支架螺栓孔无异常痕迹； 
 
靠近增压器一侧支架明显有高温氧化的痕迹； 
 
增压器支架与垫片最外侧未焊接，与图纸要求全周焊接不
符合。 
增压器 
增压器
卡箍 
缸盖 
开裂
位置 
扭矩曾
丢失 
一侧未
焊接 
一侧未
焊接 
 


 
上海汽车中心实验室 
中国·上海·嘉定区安研路201 号 
邮编. 201804 
 
SAIC QA Laboratory 
201 Anhong rd, Anting, Shanghai 
报告编号 
Report number 
 
SCL-S-13-0286M 
委托者: EN 项志中 
Request person, dept： 
委托编号:  /  
Request number: 
送样日期:  2013.09.18 
Request date:  
报告日期:  2013.10.10 
Report date：  
第3页共5页 
 
SMPV-0.2.3-002-QA -F01 
断口分析 
图3 为支架断口低倍形貌图，从图中可以看出，断口属于典型的疲劳断裂，疲劳起源于支架上靠近螺帽压
痕边缘的位置，疲劳源附近无明显缺陷，疲劳扩展方向如图中黄色箭头所示，垫片上的疲劳扩展方向是从一侧焊
缝向另外一侧焊缝扩展。对断口进行高倍电镜扫描，疲劳源的微观形貌如图4 所示，是多源疲劳。图5 可以清楚
的看出表征疲劳的疲劳辉纹。  
 
 
图3  断口低倍形貌 
图4  疲劳源微观形貌 
图5  疲劳辉纹 
 
 
 
疲劳源 
 
 
疲劳扩展方向 
图4 
垫片 
垫片 
图5 
疲劳扩展方向 


 
上海汽车中心实验室 
中国·上海·嘉定区安研路201 号 
邮编. 201804 
 
SAIC QA Laboratory 
201 Anhong rd, Anting, Shanghai 
报告编号 
Report number 
 
SCL-S-13-0286M 
委托者: EN 项志中 
Request person, dept： 
委托编号:  /  
Request number: 
送样日期:  2013.09.18 
Request date:  
报告日期:  2013.10.10 
Report date：  
第4页共5页 
 
SMPV-0.2.3-002-QA -F01 
材料测试  Material Test Results 
对失效支架材料进行检测，其结果如下： 
（1） 失效支架材料化学成分合格； 
（2） 支架与垫片硬度正常； 
（3） 支架与垫片的焊缝熔深符合SMTC 5 111 001-2011(V1)标准要求，焊高不符合SMTC 5 111 
001-2011(V1)标准要求； 
（4） 焊缝组织和断口区域组织正常。 
表1  材料检测结果(1) 
序号 
No. 
测试项目 
Test item 
额定值 
Requirement 
试验结果 
Test result 
评价 Evaluation 
合格 
OK 
不合格 
Not OK 
1 
失效支架成分 
SUS304 
（JIS 4305-2005） 
 
 
 
C 
≤0.08 
0.039 
× 
 
Si 
≤1.00 
0.533 
× 
 
Mn 
≤2.00 
1.043 
× 
 
P 
≤0.045 
0.037 
× 
 
S 
≤0.030 
0.0050 
× 
 
Ni 
8.0~10.50 
8.298 
× 
 
Cr 
18.0~20.00 
18.22 
× 
 
2 
硬度 
/ 
支架HV1：177,174,169 
/ 
 
/ 
垫片HV1：180,174,177 
/ 
 
3 
焊缝 
0.36（0.12t）
（1） 
熔深：0.64 
× 
 
2.1（0.7t） 
焊高：1.60 
 
× 
 
微观组织 
/ 
图7~图8 
/ 
 
备注：（1）参照SMTC 5 111 001-2011(V1)标准 
 
图6    焊缝 


 
上海汽车中心实验室 
中国·上海·嘉定区安研路201 号 
邮编. 201804 
 
SAIC QA Laboratory 
201 Anhong rd, Anting, Shanghai 
报告编号 
Report number 
 
SCL-S-13-0286M 
委托者: EN 项志中 
Request person, dept： 
委托编号:  /  
Request number: 
送样日期:  2013.09.18 
Request date:  
报告日期:  2013.10.10 
Report date：  
第5页共5页 
 
SMPV-0.2.3-002-QA -F01 
图7  焊缝组织 
 
图8   断口区域组织 
 
 
断   口 
垫片组织 
支架组织

File: 材料工程师/SCL-S-13-0287M-AP11-波形垫片-朱玲斌.pdf.md
# SCL-S-13-0287M-AP11-波形垫片-朱玲斌.pdf

 
上海汽车中心实验室 
中国·上海·嘉定区安研路201 号 
邮编. 201804 
 
SAIC QA Laboratory 
201 Anhong rd, Anting, Shanghai 
报告编号 
Report number 
 
SCL-S-13-0287M 
委托者: SQE 严力航 
Request person, dept： 
委托编号:  /  
Request number: 
送样日期:  2013.09.25 
Request date:  
报告日期:  2013.10.12 
Report date：  
第1页共6页 
 
SMPV-0.2.3-002-QA -F01 
零件号Part number 
M9338414001 
零件名称 
Part name 
波形垫片 
Wave washer 
图纸日期Drawing date 
/ 
零件生产日期Part production date 
2013-07-04 
供货商 
Supplier 
上海福之来 
车型/项目Car type/project 
AP11 
DVP 材料大纲签署日期DVP material test plan date 
/ 
阶段性报告 Interim report                结论性报告 Conclusion report          
 
Ⅰ.任务描述 Task description 
实验室受委托对波形垫片进行失效原因分析，失效零件具体信息如下： 
As requested, SCL has analyzed the failure of wave washer. The information of the failed part is as following： 
零件信息：Part information 
零件名称 
Part name 
波形垫片 
Wave washer 
车制造日期 
Vehicle production date 
/ 
VIN 码 
VIN 
/ 
销售日期 
Sale date 
/ 
车辆里程数 
Car mileage 
/ 
维修站名称 
Sale agent 
/ 
失效模式描述 
Failure circumstance  
在维修其他零件拆解方向盘时发现波形垫片断裂。 
Repairing the other parts, The broken wave washer was found when dismantling the steering 
原材料信息：Raw material information 
原材料及牌号 
Raw material specification 
65Mn 
原材料厂商 
Raw material producer 
/ 
散件供应商 
Component supplier 
/ 
金属热处理状态 
Metal heat treatment state 
/ 
失效零件见图2：The failed part is shown in figure 2. 
 
Ⅱ. 结论与建议 Conclusions and Suggestions 
 
结论Conclusions： 
（1） 失效垫片由于氢脆而发生断裂，可能是由于去氢不足造成的。同批次零件进行安装扭矩测试未发现开裂。
The wave washer failed due to hydrogen embrittlement which was probably caused by insufficient 
dehydrogenization. No cracking were found in the same batch of parts after mounting torque testing. 
（2） 失效垫片及同批次垫片成分及硬度均符合要求，组织正常。The composition and hardness of failure washer 
and the same batch of washer are meet the requirement, the macrostructure are normal. 
 
 
建议Suggestions： 
（1） 对于高硬度材料，采用镀锌+去氢的表面处理工艺，若去氢不足出现氢脆的风险较大，建议变更表面处理
工艺为达克罗。For the materials with high hardness, if insufficient dehydrogenization there will be risk of 
hydrogen embrittlement by zinc-plated and dehydrogenization process when no , dacromet process as surface 
treatment is suggested. 
 
分发: 
Distribution 
SQE 严力航 
检验者Author 
朱玲斌 
审核Auditor 
 
批准Approver 
 
日期Date 
2013.10.12 
日期Date 
 
日期Date 
 


 
上海汽车中心实验室 
中国·上海·嘉定区安研路201 号 
邮编. 201804 
 
SAIC QA Laboratory 
201 Anhong rd, Anting, Shanghai 
报告编号 
Report number 
 
SCL-S-13-0287M 
委托者: SQE 严力航 
Request person, dept： 
委托编号:  /  
Request number: 
送样日期:  2013.09.25 
Request date:  
报告日期:  2013.10.12 
Report date：  
第2页共6页 
 
SMPV-0.2.3-002-QA -F01 
III. 调查结果 Investigation Results  
在南京浦口，返修其他零件时拆解方向盘，发现波形垫片已经断裂。波形垫片的安装位置如图1 所示，送
检实验室的失效垫片如图2 所示，在失效垫片上还存在两处明显的裂纹。 
 
图1  波形垫片安装位置图 
图2 失效波形垫片 
图纸规定波形垫片安装扭矩40~60Nm。自供应商处了解，该批次总共2000 件，在发现垫片开裂后，南京
公司停止了该批次垫片的安装，对同批次垫片抽样做了几次拧紧和拆卸试验，并未发现有开裂，剩余垫片退回供
应商处共1980 件。实验室对送检的同批次垫片进行安装扭矩测试，分别用55Nm ，40Nm 扭矩拧紧后放置8 天，
拆卸，结合供应商自检结果见图4，均未发现裂纹。 
图3  波形垫片安装扭矩试验 
图4   试验结果 
 
断口分析 
图5 为失效件断口（1#断口）形貌图。5a 左右两个断口的低倍形态，从图中可以看出，左右断口形态基
本一致，大部分区域呈白亮色点状。对断口进行扫描电镜观察，如图5b~5c，可以知道，白亮色点为晶面，断口
以沿晶断裂为主，局部区域韧窝与沿晶形态并存。放大后，可以看到晶面上有微孔及细发纹，这是典型的氢脆断
裂的特征。 
 
 
 
裂纹1 
裂纹2 
扭矩55Nm 
扭矩40Nm 
供应商安装扭矩测试结
实验室测试结果 
断口右 
断口左 


 
上海汽车中心实验室 
中国·上海·嘉定区安研路201 号 
邮编. 201804 
 
SAIC QA Laboratory 
201 Anhong rd, Anting, Shanghai 
报告编号 
Report number 
 
SCL-S-13-0287M 
委托者: SQE 严力航 
Request person, dept： 
委托编号:  /  
Request number: 
送样日期:  2013.09.25 
Request date:  
报告日期:  2013.10.12 
Report date：  
第3页共6页 
 
SMPV-0.2.3-002-QA -F01 
 
 
图5a  断口低倍形貌 
图5b  沿晶形貌 
图5c  沿晶与韧窝并存 
图5d 氢脆特征 
图5  失效件（1#断口）断口形貌 
图6 为裂纹2 打开后（2#断口）的断口形貌，图7 为未失效件破坏后形貌（3#断口），分别用电镜进行观
察后对比1#断口可以看出： 
 2#断口与1#断口一致，断口以沿晶断裂为主，晶面上可以看出明显氢脆的特征； 
 3#断口与1#、2#断口断裂形态明显不同，断口以韧性断裂为主，局部区域有沿晶断裂的特征，晶面上
有少量微孔，有一定的氢脆特征； 
 波形垫片处理工艺为表面镀锌+去氢，一般去氢工艺不可能做到100%的去氢，1#、2#和3#断口上表现
出来程度不一的氢脆特征有可能是去氢处理不彻底造成的。 
 
 
断口左 
断口右 
5b 
5c 
5d 


 
上海汽车中心实验室 
中国·上海·嘉定区安研路201 号 
邮编. 201804 
 
SAIC QA Laboratory 
201 Anhong rd, Anting, Shanghai 
报告编号 
Report number 
 
SCL-S-13-0287M 
委托者: SQE 严力航 
Request person, dept： 
委托编号:  /  
Request number: 
送样日期:  2013.09.25 
Request date:  
报告日期:  2013.10.12 
Report date：  
第4页共6页 
 
SMPV-0.2.3-002-QA -F01 
图6a  2#断口低倍形貌 
 
图6b  沿晶断裂 
图6c  氢脆特征 
图6  2#断口形貌 
图7a  3#断口低倍形貌 
 
 
图7b  韧窝 
图7c  晶面轻微氢脆形貌 
图7  3#断口形貌 
裂纹2 打开后形貌（2#断口） 
未失效件破坏断口（3#断口） 


 
上海汽车中心实验室 
中国·上海·嘉定区安研路201 号 
邮编. 201804 
 
SAIC QA Laboratory 
201 Anhong rd, Anting, Shanghai 
报告编号 
Report number 
 
SCL-S-13-0287M 
委托者: SQE 严力航 
Request person, dept： 
委托编号:  /  
Request number: 
送样日期:  2013.09.25 
Request date:  
报告日期:  2013.10.12 
Report date：  
第5页共6页 
 
SMPV-0.2.3-002-QA -F01 
材料测试  Material Test Results 
对失效件垫片进行检测，并对同批次垫片进行检验，其结果如下： 
（1） 失效件与同批次垫片化学成分合格； 
（2） 失效件及同批次垫片硬度基本相同，符合图纸要求； 
（3） 失效件及同批次垫片组织均为回火屈氏体，正常。 
表1  材料检测结果(1) 
序号 
No. 
测试项目 
Test item 
额定值 
Requirement 
试验结果 
Test result 
评价 Evaluation 
合格 
OK 
不合格 
Not OK 
1
（1） 
失效件成分 
65Mn 
（GB/T 1298-2008） 
 
 
 
C 
0.62~0.70 
0.65 
× 
 
Si 
0.17~0.37 
0.22 
× 
 
Mn 
0.90~1.20 
1.08 
× 
 
P 
≤0.035 
0.023 
× 
 
S 
≤0.035 
0.006 
× 
 
Cr 
≤0.25 
0.12 
× 
 
Ni 
≤0.30 
0.06 
× 
 
2
（1） 
同批次垫片成分 
 
 
 
 
C 
0.62~0.70 
0.64 
× 
 
Si 
0.17~0.37 
0.22 
× 
 
Mn 
0.90~1.20 
1.06 
× 
 
P 
≤0.035 
0.017 
× 
 
S 
≤0.035 
0.010 
× 
 
Cr 
≤0.25 
0.12 
× 
 
Ni 
≤0.30 
0.06 
× 
 
3 
失效件硬度 
HRC:42~50 
HV2：472，483，482 
(HRC：47.3，48.1，48.0) 
（2） 
× 
 
同批次垫片硬度 
HV2：480，471，476 
(HRC：47.9，47.3，47.6) （2） 
× 
 
4 
微观组织 
/ 
见图8~9 
/ 
 
注：（1）成分检测在上海机动车检测中心完成，结果见报告CW1310968H000； 
    （2）换算根据GB/T 1172-1999。 
 


 
上海汽车中心实验室 
中国·上海·嘉定区安研路201 号 
邮编. 201804 
 
SAIC QA Laboratory 
201 Anhong rd, Anting, Shanghai 
报告编号 
Report number 
 
SCL-S-13-0287M 
委托者: SQE 严力航 
Request person, dept： 
委托编号:  /  
Request number: 
送样日期:  2013.09.25 
Request date:  
报告日期:  2013.10.12 
Report date：  
第6页共6页 
 
SMPV-0.2.3-002-QA -F01 
图8  失效垫片 
图9  同批次垫片

File: 材料工程师/SCL-S-13-0288M-30055660-AS21 2.0-增压器至中冷器胶管-康迪泰克.pdf.md
# SCL-S-13-0288M-30055660-AS21 2.0-增压器至中冷器胶管-康迪泰克.pdf

 
上海汽车中心实验室 
SAIC Center Lab 
中国·上海·嘉定区安研路201 号 
邮编. 201804 
No 201 Anyan road, Jiading, Shanghai China 
Post code 201804 
报告编号 
Report number 
 
SCL-S-13-0288M 
委托者:  PTI:王康 
Request person, dept：Wu Jun 
委托编号:  SCL-S-13-0260 
Request number: SCL-S-13-0260 
送样日期:  2013.09.02 
Request date: 2013.09.02 
报告日期:  2013.09.25 
Report date：2013.09.25 
                       第1 页共5 页 
 
 
零件号Part number 
30055660 
 零件名称 
Part name 
增压器至中冷器胶管 
图纸日期Drawing date 
/ 
零件生产日期Part production date 
/ 
 供货商 
Supplier 
康迪泰克 
车型/项目Car type/project 
AS21 2.0T 
DVP 材料大纲签署日期DVP material test plan date 
2013.9.3 
 
   阶段性报告 Interim report        结论性报告 Conclusion report           测试报告 Test report 
Ⅰ.任务描述 Task description 
实验室受委托对胶管进行失效原因分析，失效零件具体信息如下： 
As requested, SCL has analyzed the failure of pipe. The background information of the failed part is as following： 
零件信息：Part information 
零件名称 
Part name 
增压器至中冷器胶管 
制造日期 
Production date 
13/13 批次 
VIN 码 
VIN 
/ 
销售日期 
Sale date 
/  
车辆里程数 
Car mileage 
8083Km 
维修站名称 
Sale agent 
/ 
失效模式描述 
Failure circumstance 
description 
AS21 2.0T EP 16#车在HIGH SPEED 路试中，胶管在卡箍处破裂 
原材料信息：Raw material information 
原材料及牌号 
Raw material specification 
HT-AEM 
原材料厂商 
Raw material producer 
/ 
散件供应商 
Component supplier 
康迪泰克 
金属热处理状态 
Metal heat treatment state 
/ 
失效零件见图：The failed part is shown in figure 1.  
 
 
Ⅱ. 结论与建议 Conclusions and suggestions 
 
结论：1、胶管上裂纹位置对应增压器接头凸台处，表明卡箍安装位置不符合要求。胶管表面出现卡箍的异常压痕，表
明卡箍对胶管的紧固力偏大。 
      2、胶管材料性能符合要求。 
      综上所述，可以得出，由于卡箍安装位置不符合要求和卡箍安装紧固力偏大，最终导致胶管上出现裂纹。 
 
 
建议：规范卡箍装配。 
 
 
 
 
分发: 
Distribution 
PTI：王康（Wang Kang） 
检验者Author 
 
审核Auditor 
 
批准Approver 
 
日期Date 
 
日期Date 
 
日期Date 
 


 
上海汽车中心实验室 
SAIC Center Lab 
中国·上海·嘉定区安研路201 号 
邮编. 201804 
No 201 Anyan road, Jiading, Shanghai China 
Post code 201804 
报告编号 
Report number 
 
SCL-S-13-0288M 
委托者:  PTI:王康 
Request person, dept：Wu Jun 
委托编号:  SCL-S-13-0260 
Request number: SCL-S-13-0260 
送样日期:  2013.09.02 
Request date: 2013.09.02 
报告日期:  2013.09.25 
Report date：2013.09.25 
第2 页共5 页 
 
 
 
胶管卡箍处破裂 
图1 失效照片 
III. 测试结果 Test Results  
1 材料性能测试（Material Test）： 
序号 
No. 
试验项目 
Test item 
额定值 
Requirement 
试验结果 
Test result 
评价 Evaluation 
合格 
qualified 
不合格 
unqualified 
失效件（Failure Part）：成品测试  
胶料性能 
1 
Shore A 硬度 
Shore A Hardness 
ISO7619, 3s 
60±5 
60 
× 
 
2 
拉伸强度 
Tensile Strength 
ISO 37, 3 型 
≥ 11MPa 
20.9 
× 
 
3 
断裂伸长率 
Elongation at tear 
ISO 37, 3 型 
≥200% 
428% 
× 
 
成品 
1 
压缩永久变形 
23℃×94h/50% 
≤65% 
45% 
× 
 
2 
压缩永久变形 
120℃×94h/50% 
≤80% 
73% 
× 
 
3 
压缩永久变形 
160℃×22h/50% 
≤80% 
72% 
× 
 
4 
压缩永久变形 
150℃×70h/25% 
≤56% 
22% 
× 
 
胶管胶料符合材料性能要求。 
 
 
 
 
 
 
 
胶管在卡箍处出
现破裂情况 


 
上海汽车中心实验室 
SAIC Center Lab 
中国·上海·嘉定区安研路201 号 
邮编. 201804 
No 201 Anyan road, Jiading, Shanghai China 
Post code 201804 
报告编号 
Report number 
 
SCL-S-13-0288M 
委托者:  PTI:王康 
Request person, dept：Wu Jun 
委托编号:  SCL-S-13-0260 
Request number: SCL-S-13-0260 
送样日期:  2013.09.02 
Request date: 2013.09.02 
报告日期:  2013.09.25 
Report date：2013.09.25 
第3 页共5 页 
 
 
2 断口分析（Analyze）： 
 
 
胶管表面卡箍安装位置出现裂纹。其中裂纹1 和裂纹2 裂纹较深且较长，其对应处出现局部破裂和压痕。 
 
 
 
胶管内部没有裂纹，在裂纹2 对应部位有一圈非常明显的压痕（同一部位距离胶管端头距离为22cm）。另外此压痕附近有一圈磨损
痕迹，表明卡箍安装位置紧贴凸台，安装位置不符合要求。 
裂纹1 
裂纹2 
22cm 
胶管端头 
22cm 
胶管内部明显压痕 
胶管端头 
磨损痕迹 
增压器接头凸台 
压痕 
局部破裂 


 
上海汽车中心实验室 
SAIC Center Lab 
中国·上海·嘉定区安研路201 号 
邮编. 201804 
No 201 Anyan road, Jiading, Shanghai China 
Post code 201804 
报告编号 
Report number 
 
SCL-S-13-0288M 
委托者:  PTI:王康 
Request person, dept：Wu Jun 
委托编号:  SCL-S-13-0260 
Request number: SCL-S-13-0260 
送样日期:  2013.09.02 
Request date: 2013.09.02 
报告日期:  2013.09.25 
Report date：2013.09.25 
第4 页共5 页 
 
 
 
裂纹1 断面图可以看出，裂纹斜着切入胶管，裂纹只出现在胶管外层。裂纹扩展方向为从编织层向外侧扩展。 
 
胶管上出现3 条压痕，表明卡箍固定位置出现变化。裂纹2 扩展方向也是从编织层到外侧。从上面两幅组图可以看出，裂纹之间宽
度不均匀，裂纹不对称。 
 
胶管端头 
裂纹2 
压痕1 
裂纹扩展方向 
裂纹扩展方向 
裂纹扩展方向 
压痕3 压痕2 
断口 
胶管端头 
裂纹1 
局部破裂 
断口 
裂纹扩展方向 
断口 


 
上海汽车中心实验室 
SAIC Center Lab 
中国·上海·嘉定区安研路201 号 
邮编. 201804 
No 201 Anyan road, Jiading, Shanghai China 
Post code 201804 
报告编号 
Report number 
 
SCL-S-13-0288M 
委托者:  PTI:王康 
Request person, dept：Wu Jun 
委托编号:  SCL-S-13-0260 
Request number: SCL-S-13-0260 
送样日期:  2013.09.02 
Request date: 2013.09.02 
报告日期:  2013.09.25 
Report date：2013.09.25 
第5 页共5 页 
 
 
 
 
胶管与卡箍金属带接触部分，出现明显的压痕，表明卡箍对胶管的紧固力偏大。  
 
小结：1、零件材料性能符合要求。 
      2、胶管上安装卡箍位置出现裂纹，裂纹位置和胶管内部压痕位置对应，表明卡箍安装位置紧贴增压器连接处凸台，卡箍安
装位置不符合要求。 
      3、胶管表面裂纹之间距离不均匀，裂纹斜切入胶管，裂纹从编织层向外侧扩展。 
      4、胶管安装卡箍位置，出现明显压痕，表明卡箍对胶管的紧固力偏大。 
放大 
胶管端头 
异常压痕 
放大图

File: 材料工程师/SCL-S-13-0289M正时皮带张紧轮.pdf.md
# SCL-S-13-0289M正时皮带张紧轮.pdf

 
上海汽车中心实验室 
中国·上海·嘉定区安研路201 号 
邮编. 201804 
 
SAIC QA Laboratory 
201 Anhong rd, Anting, Shanghai 
报告编号 
Report number 
 
SCL-S-13-0289M 
委托者: 发动机部/本体科 王冠 
Request person, dept： 
委托编号:  /  
Request number: 
送样日期:  2013.9.27 
Request date:  
报告日期:  2013.10.09 
Report date：  
第1页共8页 
 
SMPV-0.2.3-002-QA -F01 
零件号Part number 
LGH100900 
零件名称 
Part name 
正时皮带张紧轮 
Tensioner timing belt 
图纸日期Drawing date 
/ 
零件生产日期Part production date 
2013.06.27 
供货商 
Supplier 
无锡永凯达齿轮有限公司 
车型/项目Car type/project 
K4 TT 项目/K4 1.8T 
DVP 材料大纲签署日期DVP material test plan date 
/ 
阶段性报告 Interim report                结论性报告 Conclusion report          
 
Ⅰ.任务描述 Task description 
实验室受委托对正时皮带张紧轮进行失效原因分析，失效零件具体信息如下： 
As requested, SCL has analyzed the failure of tensioner timing belt. The information of the failed part is as following： 
零件信息：Part information 
零件名称 
Part name 
正时皮带张紧轮 
Tensioner timing belt 
车制造日期 
Vehicle production date 
/ 
VIN 码/发动机号码 
VIN/ Engine marker 
*18K4G*M020000243* 
销售日期 
Sale date 
/ 
车辆里程数 
Car mileage 
0 km 
维修站名称 
Sale agent 
/ 
失效模式描述 
Failure circumstance  
新发动机在动力总成试制车间进行改装，拆机过程中正时皮带张紧轮转动轴断裂；The new 
engine was refit in power assembly workshop, finding the rotating shaft fracturing. 
原材料信息：Raw material information 
原材料及牌号 
Raw material specification 
FLC 4608 
原材料厂商 
Raw material producer 
/ 
散件供应商 
Component supplier 
/ 
金属热处理状态 
Metal heat treatment state 
表面处理：镍磷 
失效零件见图1：The failed part is shown in figure1 
 
Ⅱ. 结论与建议 Conclusions and Suggestions 
结论Conclusions： 
1. 张紧轮转动轴断裂是由于过载引起的；The rotating shaft was broken, duo to the overload. 
2. 转动轴化学成分、硬度、密度符合要求，微观组织及孔隙率正常；Chemical、hardness、density met the requirement. 
Microstructure and porosity of rotating shaft were normal. 
 
 
建议Suggestions： 
检查装配及拆解过程；Check the assembly and disassemble process. 
 
 
 
 
 
分发: 
Distribution 
发动机部/本体科 王冠 
检验者Author 
薛喜才 
审核Auditor 
 
批准Approver 
 
日期Date 
2013.10.09 
日期Date 
 
日期Date 
 


 
上海汽车中心实验室 
中国·上海·嘉定区安研路201 号 
邮编. 201804 
 
SAIC QA Laboratory 
201 Anhong rd, Anting, Shanghai 
报告编号 
Report number 
 
SCL-S-13-0289M 
委托者: 发动机部/本体科 王冠 
Request person, dept： 
委托编号:  /  
Request number: 
送样日期:  2013.9.27 
Request date:  
报告日期:  2013.10.09 
Report date：  
第2页共8页 
 
SMPV-0.2.3-002-QA -F01 
III. 调查结果 Investigation Results  
全新临港装配的发动机在动力总成试制车间进行改装，拆机过程中正时皮带张紧轮转动轴断裂，断裂处位
于转动轴调节孔，见图1 所示。 
断裂的张紧轮转动轴为粉末冶金件，一般不承载，仅在安装张紧轮时用作调节张紧轮臂与弹簧至预定位置。 
  
 
 
 
 
 
 
 
 
 
 
 
 
 
 
 
 
 
 
 
 
 
 
 
 
 
 
 
 
 
 
 
 
 
 
 
图1 正时皮带张紧轮 
图2 为失效件断裂处形貌。由图可见，断裂处表面正常，未发现明显的损伤，其中在靠近主断裂区域存在
转动轴 
张紧轮臂 
弹簧 


 
上海汽车中心实验室 
中国·上海·嘉定区安研路201 号 
邮编. 201804 
 
SAIC QA Laboratory 
201 Anhong rd, Anting, Shanghai 
报告编号 
Report number 
 
SCL-S-13-0289M 
委托者: 发动机部/本体科 王冠 
Request person, dept： 
委托编号:  /  
Request number: 
送样日期:  2013.9.27 
Request date:  
报告日期:  2013.10.09 
Report date：  
第3页共8页 
 
SMPV-0.2.3-002-QA -F01 
次裂纹，次裂纹开始于调节孔内侧，并向外扩展。 
 
 
 
 
 
 
 
 
 
 
 
 
 
 
 
 
 
 
 
 
 
 
图2  断裂处形貌 
断口分析 Fracture analysis 
断口低倍形貌见图3 所示。可见，断口A、B 区域裂纹扩展方向不明显，断口较平整，呈现过载的特征。 
 
 
 
 
 
 
 
 
 
 
 
 
 
 
 
图3   断口低倍形貌 
次裂纹 
A 区 
B 区 
A
区 
B
区 


 
上海汽车中心实验室 
中国·上海·嘉定区安研路201 号 
邮编. 201804 
 
SAIC QA Laboratory 
201 Anhong rd, Anting, Shanghai 
报告编号 
Report number 
 
SCL-S-13-0289M 
委托者: 发动机部/本体科 王冠 
Request person, dept： 
委托编号:  /  
Request number: 
送样日期:  2013.9.27 
Request date:  
报告日期:  2013.10.09 
Report date：  
第4页共8页 
 
SMPV-0.2.3-002-QA -F01 
 
 
 
 
 
 
 
 
 
 
 
 
 
 
 
 
 
 
 
 
 
 
 
 
 
 
 
 
 
 
 
 
 
 
 
 
 
 
 
 
 
 
A 区部分断口形貌，见图4 所示： 
a)断口处颗粒结合正常，烧结颈已形
成，且可以看见液相烧结的迹象； 
b) ~ c)为局部高倍SEM 形貌。断裂
区主要为穿晶断裂，呈现解理形貌，
局部有韧窝； 
 
(a) 
(b) 


 
上海汽车中心实验室 
中国·上海·嘉定区安研路201 号 
邮编. 201804 
 
SAIC QA Laboratory 
201 Anhong rd, Anting, Shanghai 
报告编号 
Report number 
 
SCL-S-13-0289M 
委托者: 发动机部/本体科 王冠 
Request person, dept： 
委托编号:  /  
Request number: 
送样日期:  2013.9.27 
Request date:  
报告日期:  2013.10.09 
Report date：  
第5页共8页 
 
SMPV-0.2.3-002-QA -F01 
 
 
 
 
 
 
 
 
 
 
 
 
 
 
 
 
 
 
 
 
图4 断口A 区SEM 形貌 
 
 
 
 
 
 
 
 
 
 
 
 
 
 
 
 
 
 
 
 
 
(c) 
B 区断口形貌，见图5 所示： 
a) 断口SEM 形貌与A 区相似； 
b)高倍形貌。断裂区主要为解理形
貌，局部有韧窝； 
 


 
上海汽车中心实验室 
中国·上海·嘉定区安研路201 号 
邮编. 201804 
 
SAIC QA Laboratory 
201 Anhong rd, Anting, Shanghai 
报告编号 
Report number 
 
SCL-S-13-0289M 
委托者: 发动机部/本体科 王冠 
Request person, dept： 
委托编号:  /  
Request number: 
送样日期:  2013.9.27 
Request date:  
报告日期:  2013.10.09 
Report date：  
第6页共8页 
 
SMPV-0.2.3-002-QA -F01 
 
 
 
 
 
 
 
 
 
 
 
 
 
 
 
 
 
 
 
 
图5 断口B 区SEM 形貌 
金相分析  
图6 ~图7 为失效件微观组织，图8 为新零件微观组织。对比可见，失效件烧结体组织中孔隙分布均匀，
未发现连通性气孔；腐蚀后表面和芯部组织均为淬火马氏体。失效件烧结体组织与断口特点基本一致。 
 
 
    
 
 
 
 
 
 
 
 
 
 
 
 
图6  断口处微观组织 (a)抛光态；(b)腐蚀后 
 
 
 
(a) 
(b) 
断口 
断口 


 
上海汽车中心实验室 
中国·上海·嘉定区安研路201 号 
邮编. 201804 
 
SAIC QA Laboratory 
201 Anhong rd, Anting, Shanghai 
报告编号 
Report number 
 
SCL-S-13-0289M 
委托者: 发动机部/本体科 王冠 
Request person, dept： 
委托编号:  /  
Request number: 
送样日期:  2013.9.27 
Request date:  
报告日期:  2013.10.09 
Report date：  
第7页共8页 
 
SMPV-0.2.3-002-QA -F01 
 
 
 
 
 
 
 
 
 
 
 
 
 
图7  芯部微观组织(a)抛光态；(b)腐蚀后 
 
 
 
 
 
 
 
 
 
 
 
 
 
 
 
 
 
 
 
 
 
 
 
 
 
 
图8  新零件微观组织 a) ~ b)为表面组织；c) ~ d)为芯部组织 
 
(a) 
(b) 
(a) 
(b) 
(c) 
(d) 


 
上海汽车中心实验室 
中国·上海·嘉定区安研路201 号 
邮编. 201804 
 
SAIC QA Laboratory 
201 Anhong rd, Anting, Shanghai 
报告编号 
Report number 
 
SCL-S-13-0289M 
委托者: 发动机部/本体科 王冠 
Request person, dept： 
委托编号:  /  
Request number: 
送样日期:  2013.9.27 
Request date:  
报告日期:  2013.10.09 
Report date：  
第8页共8页 
 
SMPV-0.2.3-002-QA -F01 
材料测试 
材料测试结果，见表1。 失效件化学成分、密度、硬度符合要求，微观组织正常，孔隙率无异常。 
表1  材料检测结果 
序号 
No. 
试验项目 
Test item 
额定值 
Requirement 
试验结果 
Test result 
评价 Evaluation 
合格 
OK 
不合格 
Not 
OK 
1.1 
失
效
件 
化学成分 
Chemical components 
FLC 4608 
/ 
/ 
 
C:0.6 ~0.9 
0.79 
× 
 
Ni：1.0~3.0 
1.73 
× 
 
Cu:1.0~3.0 
1.99 
× 
 
Mo:0.2~0.4 
0.22 
× 
 
Fe 余量 
/ 
/ 
 
1.2 
密度Density 
≥6.6 
6.83 
× 
 
1.3 
硬度Hardness 
≥26HRC 
45.3、 45.4、46.0 
× 
 
1.4 
孔隙率Porosity 
/ 
17.4%、 16.5% 
/ 
 
1.5 
微观组织 
Microstructure 
淬火马氏体 
淬火马氏体 
/ 
 
2.1 
新
零
件 
密度Density 
≥6.6 
6.78 
× 
 
2.2 
硬度Hardness 
≥26HRC 
41.1、45.2、44.3 
× 
 
2.3 
孔隙率Porosity 
/ 
17.5%、18.6% 
/ 
 
2.4 
微观组织 
Microstructure 
淬火马氏体 
淬火马氏体 
/ 
 
备注：1）材质判定按照供应商提供的材质报告 
      2）供应商提供：生产过程中以密度作为主要控制项，孔隙率通过密度间接控制，因此没有限定孔隙率大小

File: 材料工程师/SCL-S-13-0290M IP22标牌基座（10067336）分析报告-2张国良.pdf.md
# SCL-S-13-0290M IP22标牌基座（10067336）分析报告-2张国良.pdf

 
上海汽车中心实验室 
SAIC Center Lab 
中国·上海·嘉定区安研路201 号 
邮编. 201804 
No 201 Anyan road, Jiading, Shanghai China 
Post code 201804 
报告编号 
Report number 
 
SCL-S-13-0290M 
委托者: 质量分析科：曹晓俊 
Request person： 
委托编号:  SCL-S-13-0290 
Request number:  
送样日期:  2013.09.26 
Request date:  
报告日期:  2013.09.29 
Report date： 
                       第1 页共5 页 
 
分发: 
Distribution 
质量分析科: 曹晓俊 Cao Xiaojun 
检验者Author 
张国良 
审核Auditor 
付玉生 
批准Approver 
 
日期Date 
2013.09.29 
日期Date 
2013.09.29 
日期Date 
 
 
零件号Part number 
1006 7366 
 零件名称 
Part name 
上格栅总成 
Upper Grille Assy 
图纸日期Drawing date 
2013.10.23/R2 
零件生产日期Part production date 
2013.02 
 供货商 
Supplier 
延锋伟世通汽车饰件系统有限公司 
Yanfeng Visteon Automotive Trim System Co., Ltd. 
车型/项目Car type/project 
IP22 
DVP 材料大纲签署日期DVP material test plan date 
/ 
 
   阶段性报告 Interim report        结论性报告 Conclusion report  
Ⅰ.任务描述 Task description 
上海汽车中心实验室受委托对前标基座发生腐蚀进行失效原因分析，失效零件具体信息如下： 
As requested, SAIC Center Lab has analyzed the failure of Logo base. The background information of the failed part is as follows： 
零件信息：Part information 
零件名称 
Part name 
前牌基座 Logo Bezel 
制造日期 
Production date 
2013.3.5（零件制造：2013.2） 
VIN 码 
VIN 
LSJW24H36DS030008 
销售日期 
Sale date 
/ 
车辆里程数 
Car mileage 
5 公里 (km) 
维修站名称 
Sale agent 
南京绅华 
失效模式描述 
Failure circumstance 
description 
前标基座发生腐蚀 
Corrosion on the Logo bezel 
原材料信息：Raw material information    
序号 
No. 
零件名称 
Part name 
零件号 
Part No. 
原材料及牌号 
Raw material 
 & trademark 
表面保护 
Surface protection 
information 
电镀化学品供应商 
Electroplating 
chemicals supplier 
电镀商 
 Plating supplier 
1 
前标基座 
Logo bezel 
10065255 
普利特 Pret 
ABS 4330C 
塑料电镀件 
Chrome plated plastic part 
安美特 
Autotech 
如皋延康 
Rugao Yankang  
失效零件见图1：The failed part is shown in figure 1. 
Ⅱ. 结论与建议 Conclusions and suggestions 
腐蚀是外界环境影响所致。理由如下： 
1） 腐蚀集中在侧面上，有明显的流体腐蚀的痕迹特征； 
2） 三价铬层一般含Cr、C、O 和部分Fe（根据不同的镀液）,但不包含N，从能谱分析的结果上看，发生腐
蚀的地方含有较多的氮元素（17.11%），而铬不耐酸，说明腐蚀介质中含有较多的硝酸根物质； 
3） 侧面上光亮镍和半亮镍之间的电位差满足标准要求，侧面的铬层偏厚，半亮镍和铜层厚度偏薄，这是影响
腐蚀的次要因素，而不是主要原因。 
建议：调查氮元素的来源。 
Corrosion is caused by the influence of the external environment. The reasons are as follows: 
1) Corrosion is concentrated in the sides. Trace fluid corrosion is obviously; 
2) Trivalent chromium layer containing Cr, C, O, and Fe ( according to the different plating solutions), but it 
should not include the N. According to the spectrum analysis results, nitrogen (17.11%) is found on the 
corrosion area, and Chrome is not a acid-resistant material, so we can be speculated that the corrosive 
medium contains nitrate substance; 
3) The potential difference between bright nickel and semi-bright nickel on the side meets the standard 
requirements, the chrome is too thick, semi-bright nickel and copper layer is too thin on the sides. This is 


 
上海汽车中心实验室 
SAIC Center Lab 
中国·上海·嘉定区安研路201 号 
邮编. 201804 
No 201 Anyan road, Jiading, Shanghai China 
Post code 201804 
报告编号 
Report number 
 
SCL-S-13-0290M 
委托者:  QAQ：曹晓俊 
Request person： 
委托编号:  SCL-S-13-0290 
Request number:  
送样日期:  2013.09.26 
Request date:  
报告日期:  2013.09.29 
Report date： 
                       第2 页共5 页 
 
the secondly corrosion factor, not the main reason. 
III. 调查结果 Investigation Results  
1、 失效情况 （Failure situation） 
从失效的零件上，前标基座的六角面上无明显的腐蚀情况，腐蚀主要集中在两个侧面上，而不是均匀分布，
且从侧面的腐蚀情况上看，有明显的流体腐蚀特征。 
 
 
图1、失效零件的照片 
2、 测试（Testing） 
选取P1、P3 进行厚度、电位差测试，选取P2 进行厚度测试。厚度结果见表1。在P4（镀层完好）、P5（镀
层腐蚀）处进行能谱分析，结果见表2。 
2.1 从厚度测试的结果看： 
1） P1 点的铬层厚度偏高，可能镍封层太薄以至于未观察到镍封层，而半亮镍和铜层厚度偏薄，具体见图2； 
2） P2 点处已铬层，已腐蚀光亮镍层，铜层厚度只有17.2µm，低于标准要求的25µm，具体见图3； 
3） P3 点除了未观察到镍封层外，铬层、半亮镍、光亮镍和铜层厚度都满足标准要求，具体见图4。 
2.2 从电位差测试的结果看： 
1） P1、P3 两点都未观察到镍封与光亮镍之间的电位差，说明镍封层太薄； 
2） P1、P3 两点处的半亮镍与光亮镍之间的电位差都满足标准要求，具体见图5 和图6。 
2.3 成分分析： 
从P4（镀层基本完好）和P5（镀层发生腐蚀）的能谱分析的结果（见表2）上看，都未检测到铜元素，说明
高能粒子并未击穿镍层达到铜层。在P4（镀层基本完好）检测到微量的Cl、Al 和S 元素，可能是使用过程中被
污染所致。在P5（镀层发生腐蚀）处检测不到铬元素，但检测出镍元素，说明铬层已被腐蚀掉，只剩下镍层。这
与P2 位置处的切片照片图3 观察到结果是一致：即已腐蚀到光亮镍层。 
铬可以溶于酸性溶液，比如盐酸、硫酸和硝酸，不溶于碱。从P4（镀层基本完好）和P5（镀层发生腐蚀）
P1 
P2 
P3 
P5 
P4 


 
上海汽车中心实验室 
SAIC Center Lab 
中国·上海·嘉定区安研路201 号 
邮编. 201804 
No 201 Anyan road, Jiading, Shanghai China 
Post code 201804 
报告编号 
Report number 
 
SCL-S-13-0290M 
委托者:  QAQ：曹晓俊 
Request person： 
委托编号:  SCL-S-13-0290 
Request number:  
送样日期:  2013.09.26 
Request date:  
报告日期:  2013.09.29 
Report date： 
                       第3 页共5 页 
 
的能谱分析的结果上看，差别主要集中在镀层发生腐蚀的地方含有较多N（17.11%）元素，而铬层不耐酸性溶液，
说明腐蚀介质中可能含有硝酸。 
 
表1、镀层厚度与电位差测试结果 
序号 
No. 
测试        
Test 
要求 
Requirement 
测试结果Test Result 
前标基座 Logo bezel 
P1 
P2 
P3 
1 
镀层厚度 Plating layer thickness                              测试标准 Test standard: ISO 2177-2004/ ISO 1463-2003 
1.1 
微孔铬Chrome (mp) 
0.3-0.5 µm 
0.67µm 
无铬层 
0.44 µm 
1.2 
镍封 Microporous Ni 
≥1.5 µm 
无镍封 
无镍封 
无镍封 
1.3 
光亮镍 Bright Ni 
≥7.5 µm 
6.9 µm 
无半亮镍 
11.0µm  
1.4 
半亮镍 Semi-bright Ni 
≥7.5 µm 
7.7µm 
7.9 µm 
14.6µm 
1.5 
铜 Copper 
≥25.0 µm 
19.5µm 
17.2 µm 
29.7µm 
2 
镍的电化学电位 Nickel electrochemical potential                           测试标准 Test standard: ASTM B764-2009 
2.1 
镍封-光亮镍 （阳极） 
Microporous to Bright 
镍封与光亮镍（阳极）之间的电位差≥20 mV 
Microporous cathodic to Bright ≥ 20mV 
未发现 
/ 
未发现 
2.2 
半亮镍（阳极）-光亮镍     
Semi-bright to Bright 
半亮镍(阳极)与光亮镍之间的电位差≥100 mV  
Bright anodic to semi-bright ≥ 100mV 
+158 mV 
/ 
+163 mV 
 
 
图2、P1 位置处的切片照片 
 
 
 
图3、P2 位置处的切片照片 
 


 
上海汽车中心实验室 
SAIC Center Lab 
中国·上海·嘉定区安研路201 号 
邮编. 201804 
No 201 Anyan road, Jiading, Shanghai China 
Post code 201804 
报告编号 
Report number 
 
SCL-S-13-0290M 
委托者:  QAQ：曹晓俊 
Request person： 
委托编号:  SCL-S-13-0290 
Request number:  
送样日期:  2013.09.26 
Request date:  
报告日期:  2013.09.29 
Report date： 
                       第4 页共5 页 
 
 
图4、P3 位置处的切片照片 
 
 
 
 
 
图4、P1 位置处的电位差测试结果 
 
 
 
 
 
图5、P3 位置处的电位差测试结果 
 
 
 
 
 
 
 


 
上海汽车中心实验室 
SAIC Center Lab 
中国·上海·嘉定区安研路201 号 
邮编. 201804 
No 201 Anyan road, Jiading, Shanghai China 
Post code 201804 
报告编号 
Report number 
 
SCL-S-13-0290M 
委托者:  QAQ：曹晓俊 
Request person： 
委托编号:  SCL-S-13-0290 
Request number:  
送样日期:  2013.09.26 
Request date:  
报告日期:  2013.09.29 
Report date： 
                       第5 页共5 页 
 
    表2、P4 和P5 位置处的能谱分析结果 
成分wt% 
位置 
Cr 
Ni 
C 
N 
O 
Cl 
Al 
S 
P4（镀层完好） 
46.93 
25.23 
14.78 
/ 
12.33 
0.26 
0.25 
0.22 
P5（镀层腐蚀） 
/ 
45.47 
25.94 
17.11 
10.62 
0.30 
0.57 
/ 
 
 
 
 
3、分析与结论 
从测试结果看，前标基座的八角面的镀层厚度（除镍封层外）、光亮镍和半亮镍之间的电位差满足标准要求，
侧面的铬层偏厚，半亮镍和铜层厚度偏薄，这是影响腐蚀的次要因素而不是主要因素。侧面的半亮镍和光亮镍之
间的电位差满足要求。 
如果是产品的质量问题，若发生腐蚀应该是较均匀的腐蚀，而不应该集中在某一区域。从失效零件的腐蚀形
貌看，有明显的流体腐蚀的痕迹。三价铬一般含Cr、C、O 和部分Fe（根据不同的镀液）,但不会包含N，铬可
以溶于酸性溶液，比如盐酸、硫酸和硝酸，不溶于碱。从P4（镀层基本完好）和P5（镀层发生腐蚀）的能谱分
的结果上看，差别主要集中在镀层发生腐蚀的地方含有较多N（17.11%）元素，而铬不耐酸性溶液。从能谱分析
的结果上看，发生的腐蚀的位置含有较多的N 元素，说明腐蚀溶液中含较多的硝酸根物质。零件的失效应该是外
界环境所致。 
 
报告结束 
End of report 
2
4
6
8
10
keV
0
5
10
15
20
25
30
35
 cps/eV
 Cr 
 Cr 
 Ni 
 Ni 
 O 
C 
 Al 
 Cl 
 S 
2
4
6
8
10
keV
0
2
4
6
8
10
12
 cps/eV
 Ni 
 Ni 
C  O 
 Al 
 N 
 Cl 
P4 
P5
