Repository: kujaxr/obsidian-vault

File: 材料工程师/SCL-S-13-0291M    AP11 上汽标螺栓断裂.pdf.md
# SCL-S-13-0291M    AP11 上汽标螺栓断裂.pdf

 
上海汽车中心实验室
SAIC Center Lab 
中国·上海·嘉定区安研路201 号 
邮编. 201804 
No. 201 Anyan Road, Jiading District,  
Shanghai, China. 
Post code :201804 
报告编号： 
Report number 
SCL-S-13-0291M 
委托者  SQE  李铭青 
Requestor： 
 委托编号 
Request number： 
送样日期2013.09.05 
Deliver date:  
报告日期2013.10.30 
Report date： 
第 1 页 共 5 页 
 
SMPV-0.2.3-002-QA -F01 
零件号 
Part number 
1760B8 
零件名称 
Part name 
吸盘螺栓 
图纸日期 
Drawing date  
2008.07.10 
零件生产日期 
Production date 
/ 
供货商 
Supplier 
上海上标汽车紧固件有限公司 
车型/项目 
Car type/project 
AP11 
DVP 材料大纲签署日期DVP material test plan date  / 
 
阶段性报告  Stage report        结论性报告 Conclusion report 
Ⅰ.任务描述 Task description 
     实验室受委托对吸盘螺栓（10.9 级）进行失效原因分析，失效零件具体信息如下： 
As requested, QA lab has analyzed the failure cause of the bolt, and the information of failed part is shown as following： 
零件信息：Part information 
零件名称 
Part name 
吸盘螺栓 
Bolt  (M6   Grade 10.9) 
制造日期 
Production date 
2013.3.19 
VIN 码 
VIN number 
LSJA16E37DG038506 
销售日期 
Sale date 
/ 
车辆里程数 
Car mileage 
5 公里 
销售商 
Sale agent 
北京加达大昌 
失效模式描述 
Invalid situation 
description 
2013.07.15 售后车辆行驶5KM，发现空调不制冷，经检查空调压缩机吸盘螺栓断裂。 
螺栓装配扭矩为：13±2Nm.  
原材料信息：Raw material information 
原材料及牌号 
Raw material and 
trademark 
吸盘螺栓：SCM435 
原材料厂商 
Raw material producer 
/ 
散件供应商 
Part supplier 
上海上标汽车紧固件有限公司 
金属热处理状态 
Metal heat treatment state 
调质 Hardening and tempering 
Ⅱ. 结论与建议 Conclusions and suggestions 
结论Conclusions： 
1、 失效是由于吸盘内孔尺寸偏大，造成内齿花键牙高不满足要求，吸盘无法带动压缩机主轴工作，从而使吸
盘螺栓过载断裂；  
2、 吸盘螺栓性能满足图纸要求； 
3、 失效吸盘和未失效吸盘性能一致。 
 
建议Suggestions： 
1、请检查吸盘内孔尺寸超差产生原因； 
2、加强供应商过程控制。 
 
      分发： 
Distribution 
SQE: 李铭青 
检验者： 
Author 
李大维 
审核： 
Auditor 
 
批准： 
Approver 
 
日期： 
Date 
2013.10.30 
日期： 
Date 
 
日期： 
Date 
 


 
上海汽车中心实验室
SAIC Center Lab 
中国·上海·嘉定区安研路201 号 
邮编. 201804 
No. 201 Anyan Road, Jiading District,  
Shanghai, China. 
Post code :201804 
报告编号： 
Report number 
SCL-S-13-0291M 
委托者  SQE  李铭青 
Requestor： 
 委托编号 
Request number： 
送样日期2013.09.05 
Deliver date:  
报告日期2013.10.30 
Report date： 
第 2 页 共 5 页 
 
SMPV-0.2.3-002-QA -F01 
III. 测试结果 Test Results  
1、零件装配关系见图1，吸盘螺栓装配位置见图2。  
2、宏观观察： 
1）螺栓断口为扭转断裂；见图3a 
2）失效吸盘内齿已经磨损；见图4 
3、微观检查 
1）螺栓断口电镜检测为韧窝，见图3b。 
 
图1  零件装配关系图 
           
   
 
 
 
 
 
 
 
吸盘 


 
上海汽车中心实验室
SAIC Center Lab 
中国·上海·嘉定区安研路201 号 
邮编. 201804 
No. 201 Anyan Road, Jiading District,  
Shanghai, China. 
Post code :201804 
报告编号： 
Report number 
SCL-S-13-0291M 
委托者  SQE  李铭青 
Requestor： 
 委托编号 
Request number： 
送样日期2013.09.05 
Deliver date:  
报告日期2013.10.30 
Report date： 
第 3 页 共 5 页 
 
SMPV-0.2.3-002-QA -F01 
 
 
 
图2  零件装配关系 
      
 
图3  螺栓电镜分析
 
图4  吸盘对比 
吸盘螺钉 
吸盘 
未失效零件 
失效零件 
a 
b 


 
上海汽车中心实验室
SAIC Center Lab 
中国·上海·嘉定区安研路201 号 
邮编. 201804 
No. 201 Anyan Road, Jiading District,  
Shanghai, China. 
Post code :201804 
报告编号： 
Report number 
SCL-S-13-0291M 
委托者  SQE  李铭青 
Requestor： 
 委托编号 
Request number： 
送样日期2013.09.05 
Deliver date:  
报告日期2013.10.30 
Report date： 
第 4 页 共 5 页 
 
SMPV-0.2.3-002-QA -F01 
  
 
图5  吸盘花键 
 
Ⅴ、材料分析： 
   螺栓材料性能符合要求；失效吸盘材料成分和硬度和未失效零件一致；失效吸盘内孔尺寸偏大。 
 
附表1 
 序号 
试验项目 
额定值 
试验结果 
评价 
合
格 
不合格 
一 
失效件螺栓 
 
 
 
 
1.2 
芯部硬度 
320-380HV 
357-362HV5 
X 
 
1.3 
表面全脱碳层深度 
≤0.015mm 
0  
图6 
X 
 
1.4 
螺牙缺陷 
中径以下无折叠 
无  
图6 
X 
 
1.5 
基体组织 
回火索氏体 
回火索氏体  
图7 
X 
 
二 
失效件-吸盘 
 
 
 
 
2.1 
化学成分 
 
 
 
 
 
C 
/ 
0.10 
 
 
 
Si 
/ 
0.035 
 
 
 
Mn 
/ 
0.44 
 
 
 
Cu 
/ 
0.019 
 
 
 
Ni 
/ 
0.011 
 
 
 
Cr 
/ 
0.041 
 
 
2.2 
硬度  
/ 
197.9-201.9 HB2.5/62.5 
 
 
2.3 
内齿尺寸   
12.5mm  3 
13.56mm 
 
 
三 
吸盘（未失效） 
 
 
 
 
3.1 
化学成分 
 
 
 
 
 
C 
/ 
0.10 
 
 
 
Si 
/ 
0.035 
 
 
失效吸盘内齿 
未失效吸盘内齿 
吸盘内孔尺寸 
吸盘内孔尺寸 


 
上海汽车中心实验室
SAIC Center Lab 
中国·上海·嘉定区安研路201 号 
邮编. 201804 
No. 201 Anyan Road, Jiading District,  
Shanghai, China. 
Post code :201804 
报告编号： 
Report number 
SCL-S-13-0291M 
委托者  SQE  李铭青 
Requestor： 
 委托编号 
Request number： 
送样日期2013.09.05 
Deliver date:  
报告日期2013.10.30 
Report date： 
第 5 页 共 5 页 
 
SMPV-0.2.3-002-QA -F01 
 
Mn 
/ 
0.44 
 
 
 
Cu 
/ 
0.041 
 
 
 
Ni 
/ 
0.011 
 
 
 
Cr 
/ 
0.041 
 
 
3.2 
硬度  
/ 
171.3-187.4 HB2.5/62.5 
 
 
3.3 
内齿尺寸  2 
12.5mm 
12.55mm 
 
 
备注：  1）试验结果引用精测室报告（QAM7-13/191）； 
        2）试验结果引用精测室报告（QAM7-13/215）。 
        3）供应商仅提供基本尺寸，未提供尺寸公差。 
V. 附件 Accessory 
 
  
 
图6 失效螺栓表面形貌     100X                 图7  失效件芯部组织   500X 
       
主轴 
螺栓

File: 材料工程师/SCL-S-13-0292M scm 250变速箱离合器壳体（2013.9.30）.pdf.md
# SCL-S-13-0292M scm 250变速箱离合器壳体（2013.9.30）.pdf

 
上海汽车中心实验室 
中国·上海·嘉定区安研路201 号 
邮编. 201804 
 
SAIC QA Laboratory 
201 Anhong rd, Anting, Shanghai 
报告编号 
Report number 
 
SCL-S-13-0292M 
委托者:DRE 陈安红 
Request person, dept： 
委托编号:  /  
Request number: 
送样日期: 2013.9.27 
Request date:  
报告日期: 2013.9.30 
Report date：  
第1 页共9 页 
 
SMPV-0.2.3-002-QA -F01 
零件号Part number 
10021401 
零件名称 
Part name 
离合器壳体 
Clutch housing 
图纸日期Drawing date 
/ 
零件生产日期Part production date 
2012.10.30 
供货商 
Supplier 
上海乾通汽车部件有限公司 
车型/项目Car type/project 
SCM250 
DVP 材料大纲签署日期DVP material test plan date 
/ 
阶段性报告 Interim report                结论性报告 Conclusion report          
 
Ⅰ.任务描述 Task description 
实验室受委托对离合器壳体进行失效原因分析，失效零件具体信息如下： 
As requested, SCL has analyzed the failure of the clutch housing. The information of the failed part is as following： 
零件信息：Part information 
零件名称 
Part name 
离合器壳体 
Clutch housing 
车制造日期 
Vehicle production date 
/ 
VIN 码 
VIN 
/ 
销售日期 
Sale date 
/ 
车辆里程数 
Car mileage 
/ 
维修站名称 
Sale agent 
/ 
失效模式描述 
Failure circumstance  
2012.12 月, A12SIV011#试验车搭载SCM250 完成了一遍G5+各工况测试，然后进行了10
次滥用测试。2013.8 月-9 月进行10 次ABS 制动工况的应力测试，发现其应变明显小于以
往测量值；于是拆变速箱，安装到A12SIV014#试验车，重新进行ABS 制动工况应力测试，
其应变仍然很小；检查发现壳体已开裂。 
原材料信息：Raw material information 
原材料及牌号 
Raw material specification 
A380.0 
原材料厂商 
Raw material producer 
/ 
散件供应商 
Component supplier 
/ 
金属热处理状态 
Metal heat treatment state 
/ 
失效零件见图1-2：The failed part is shown in figure 1-2 
Ⅱ. 结论与建议 Conclusions and Suggestions 
结论Conclusions： 
（1）离合器壳体由于过载而开裂（在7#螺纹孔凸台与筋结合处）；裂纹是在多次大载荷下扩展形成的。The clutch 
housing was cracked at the joint between the boss of 7# threaded hole and rib due to overload; maybe the crack spread several times under a big load. 
（2）连接支架的螺纹孔内表面质量符合机加工表面质量的技术要求。The machining surface quality of the screwed hole meets the 
surface requirement about the machining area. 
（3）金相检验显示：3个螺纹孔头部的区域无疏松。8#孔的底部疏松较严重，孔隙率达到10%；孔隙大小为1.7mm。
Metallographic examination shows: the front regions of the screwed holes were without pores. The region close to the bottom of the 8# screwed hole is with a 
lot of pores and the porosity reached 10% and the max. dimension of the pore was 1.7mm. 
（4）成分符合要求，硬度和组织正常。The chemical components meet the requirement and the hardness and microstructure are normal. 
建议Suggestions： 
（1）在开发试验中，该部位多次失效，因此建议优化设计降低局部的应力.The same failure happened for several times in the 
development experiments, so advice to reduce the local stress by optimizing design.  
（2）关注壁厚处的疏松质量。Pay attention to the casting quality at the thick region. 
 
分发: 
Distribution 
DRE 陈安红 
检验者Author 
邵百明 
审核Auditor 
付玉生 
批准Approver 
杨如松 
日期Date 
2013.10.11 
日期Date 
2013.10.11 
日期Date 
2013.10.11 


 
上海汽车中心实验室 
中国·上海·嘉定区安研路201 号 
邮编. 201804 
 
SAIC QA Laboratory 
201 Anhong rd, Anting, Shanghai 
报告编号 
Report number 
 
SCL-S-13-0292M 
委托者:DRE 陈安红 
Request person, dept： 
委托编号:  /  
Request number: 
送样日期: 2013.9.27 
Request date:  
报告日期: 2013.9.30 
Report date：  
第2 页共9 页 
 
SMPV-0.2.3-002-QA -F01 
III. 调查结果 Investigation Results  
2012.12 月,该壳体完成了一遍G5+各工况测试，然后进行了10 个滥用测试。2013.8 月-9 月进行ABS
制动工况的应力测试，发现其应变明显小于其它车；然后拆卸，并更换到另一辆车上进行应力测试，其应
变同样明显小于其它车辆。仔细检查，发现：7#螺纹孔凸台与筋的结合部位（应力集中处）已开裂；裂纹
的长度约2cm；具体如图1 和图2 所示。由此可见，裂纹应该在2012 年12 月的测试中已出现了。 
对螺纹孔的匹配面进行检查，未见螺栓松动的特征。 
 
图1 失效的离合器壳体 
         
 
图2 裂纹 
 
说明：（1）7#螺纹孔凸台与筋连
接处出现长度约2cm 的裂纹，
见图2。 
（2）7#，8#，9#螺纹孔为工程
给定的螺纹孔编号。 
 
 
 
说明： 
（a）裂纹长度月2cm； 
（b）筋与凸台过渡处未见异
常； 
（c）筋的另一侧未见裂纹，表
明裂纹未穿透筋的壁厚； 
（d）裂纹末端横截面显示了裂
纹的扩展方向与壁厚方向平
行。 
b 
c 
a 
d 
8#螺纹孔 
9# 螺
纹孔 
7#螺纹孔 
7#螺纹孔 
9#螺纹孔 
7#螺纹孔 
A 侧 
B 侧 
A 侧 
B 侧 


 
上海汽车中心实验室 
中国·上海·嘉定区安研路201 号 
邮编. 201804 
 
SAIC QA Laboratory 
201 Anhong rd, Anting, Shanghai 
报告编号 
Report number 
 
SCL-S-13-0292M 
委托者:DRE 陈安红 
Request person, dept： 
委托编号:  /  
Request number: 
送样日期: 2013.9.27 
Request date:  
报告日期: 2013.9.30 
Report date：  
第3 页共9 页 
 
SMPV-0.2.3-002-QA -F01 
断口分析 Fracture Analysis 
断口的宏观形貌如图3 所示。从断口可以看出： 
 
裂纹起源于筋的圆弧过渡处，呈放射状，表面不平，反射金属光泽，表现很脆，无明显的疲劳特征。 
 
在低倍下，放射状的扩展区中，隐约可以看见一两条具有一定间距的裂纹扩展弧线。弧线应该是裂纹
不连续扩展形成的，也就是裂纹在此区域停止然后开始继续扩展形成的。 
 
后续裂纹的扩展呈现人字形，显然其受到了较大的载荷。 
 
断口的表面有一些黑色的物质，可能是贴应变片的胶水。据试验工程师反应，测试应力时，发现零件
有异常，因此在贴应变片前，该壳体可能已开裂，使得贴应变片的胶水可能进入缝隙中。 
  
 
图3 宏观断口 
 
说明： 
（a） 裂纹起源区的断口呈现放射状；断口不是很平，
无疲劳特征； 
（b） 后续断口呈现人字型，显示其受到的载荷较大。 
（c） 起源区隐约可见一定间距的弧线纹路。 


 
上海汽车中心实验室 
中国·上海·嘉定区安研路201 号 
邮编. 201804 
 
SAIC QA Laboratory 
201 Anhong rd, Anting, Shanghai 
报告编号 
Report number 
 
SCL-S-13-0292M 
委托者:DRE 陈安红 
Request person, dept： 
委托编号:  /  
Request number: 
送样日期: 2013.9.27 
Request date:  
报告日期: 2013.9.30 
Report date：  
第4 页共9 页 
 
SMPV-0.2.3-002-QA -F01 
    利用电镜对断口进行观察，结果如图4 所示。 
 
起源处无缺陷，其它区域也未见明显铸造缺陷； 
 
整个微观断口的形貌为解理+韧窝，未见疲劳特征，显示该断裂是由于受到大载荷形成的；结合
图3 所示的裂纹扩展前沿的弧线，可以看出裂纹可能是在间断性的多次大载荷下形成的。 
 
 
图4 电镜下断口微观形貌 
起源区无缺陷；微观断口为解理+韧窝，为过载所致；未见疲劳特征。 
说明： 
a) 起源处无缺陷，整个断裂面未
见明显铸造缺陷 
b) 扩展区为解理+韧窝，无疲劳
特征，是大载荷所致 
局部见图4（b） 


 
上海汽车中心实验室 
中国·上海·嘉定区安研路201 号 
邮编. 201804 
 
SAIC QA Laboratory 
201 Anhong rd, Anting, Shanghai 
报告编号 
Report number 
 
SCL-S-13-0292M 
委托者:DRE 陈安红 
Request person, dept： 
委托编号:  /  
Request number: 
送样日期: 2013.9.27 
Request date:  
报告日期: 2013.9.30 
Report date：  
第5 页共9 页 
 
SMPV-0.2.3-002-QA -F01 
螺纹孔外观检测 Threaded Hole Visual Check 
对连接支架的3 个螺纹孔进行检查，其结果如表1 所示，符合机加工表面技术要求。 
 
表1 螺纹孔外观检查 
序
号 
No. 
试验项目 
Test item 
额定值 
Requirement 
试验结果 
Test result 
评价 Evaluation 
合格 
qualified 
不合格 
unqualified 
1 
7#螺纹孔螺纹外观 
见备注1 
无断牙，无裂纹；光孔处有缩孔，大小
1.8mm，数量1 个 
× 
 
2 
8#螺纹孔螺纹外观 
见备注1 
无断牙，无裂纹；未见缩孔 
× 
 
3 
9#螺纹孔螺纹外观 
见备注1 
无断牙，无裂纹；底部螺纹处有缩孔，
大小0.7mm，数量1 个 
× 
 
 
 
 
 
（a）7#螺纹孔                   （b）8#螺纹孔                    （c）9#螺纹孔 
图5 螺纹孔外观 （螺纹孔的另一半相同，无异常，图片省略） 
 
 
缩孔1.8mm 
缩孔0.8mm 


 
上海汽车中心实验室 
中国·上海·嘉定区安研路201 号 
邮编. 201804 
 
SAIC QA Laboratory 
201 Anhong rd, Anting, Shanghai 
报告编号 
Report number 
 
SCL-S-13-0292M 
委托者:DRE 陈安红 
Request person, dept： 
委托编号:  /  
Request number: 
送样日期: 2013.9.27 
Request date:  
报告日期: 2013.9.30 
Report date：  
第6 页共9 页 
 
SMPV-0.2.3-002-QA -F01 
备注1：螺纹孔机加工表面检测技术要求 
 
 
材料检测 Material Test 
     材料的检测结果如表2 所示。由检测结果可以看出： 
 成分符合要求； 
 螺纹孔头部区域未出现疏松和孔洞；8#孔底部出现了严重的疏松，孔隙率为10%，单个最大的孔洞达
到1.7mm；9#螺纹孔附近区域的孔隙大小为1.42mm。 
 硬度为HB2.5/62.5:94.0~96.7；对于该材料是正常的。 
 组织为α -Al 基体上分布着细小的共晶硅（针状，杆状和点状）和块状初晶硅，以及铁相夹杂，是正
常的。 
 
 
 
 
 
 
 
 
 
 
9# 
8# 
7# 
螺纹孔机加工表面检测的技术要求： 
 
孔号 
区域名称 
缩孔标准 
备注 
大小 
数量 
7#~9#
螺纹
孔 
差速器周
围外连接
螺纹孔 
2 
2 
前三牙
不允许
存在任
何气缩
孔 
底孔 
3 
2 
 


 
上海汽车中心实验室 
中国·上海·嘉定区安研路201 号 
邮编. 201804 
 
SAIC QA Laboratory 
201 Anhong rd, Anting, Shanghai 
报告编号 
Report number 
 
SCL-S-13-0292M 
委托者:DRE 陈安红 
Request person, dept： 
委托编号:  /  
Request number: 
送样日期: 2013.9.27 
Request date:  
报告日期: 2013.9.30 
Report date：  
第7 页共9 页 
 
SMPV-0.2.3-002-QA -F01 
表2 材料检测结果 
序
号 
No. 
试验项目 
Test item 
额定值 
Requirement 
试验结果 
Test result 
评价 Evaluation 
合格 
qualified 
不合格 
unqualified 
1 
成分 
 
 
 
 
 
Si 
7.5~9.50 
7.81 
× 
 
 
Fe 
≤1.30 
0.87 
× 
 
 
Cu 
3.00-4.00 
3.05 
× 
 
 
Mn 
≤0.50 
0.206 
× 
 
 
Mg 
≤0.10 
0.103 
× 
 
 
Ni 
≤0.50 
0.073 
× 
 
 
Zn 
≤3.00 
2.08 
× 
 
 
Sn 
≤0.35 
0.05 
× 
 
2 
孔隙 
 
 
 
 
 
7#螺纹孔 
（见图6） 
孔隙率 
参考 
SMTC 5 200 030 
1.0% 
/ 
 
 
孔隙大小 
0.68mm 
/ 
 
 
8#螺纹孔 
（见图7） 
孔隙率 
参考 
SMTC 5 200 030 
10% 
/ 
 
 
孔隙大小 
1.7mm 
/ 
 
 
9#螺纹孔 
（见图8） 
孔隙率 
参考 
SMTC 5 200 030 
3.7% 
/ 
 
 
孔隙大小 
1.42mm 
/ 
 
3 
组织（见图9） 
/ 
α -Al 基体上分布着共晶硅
（针状，杆状和点状）和块状
初晶硅，以及铁相夹杂 
/ 
 
4 
硬度 
/ 
HB2.5/62.5:94.0,95.5,96.7 
/ 
 
 
图6  7#螺纹孔处的疏松情况 孔隙率：1.0%；孔隙大小：0.68mm 


 
上海汽车中心实验室 
中国·上海·嘉定区安研路201 号 
邮编. 201804 
 
SAIC QA Laboratory 
201 Anhong rd, Anting, Shanghai 
报告编号 
Report number 
 
SCL-S-13-0292M 
委托者:DRE 陈安红 
Request person, dept： 
委托编号:  /  
Request number: 
送样日期: 2013.9.27 
Request date:  
报告日期: 2013.9.30 
Report date：  
第8 页共9 页 
 
SMPV-0.2.3-002-QA -F01 
 
图7  8#螺纹孔处的疏松情况   
孔隙率：10.0%；孔隙大小：1.7mm 
 
 
图8  9#螺纹孔处的疏松情况 
 孔隙率：3.7%；孔隙大小：1.42mm 
 
 
 
 
 
 


 
上海汽车中心实验室 
中国·上海·嘉定区安研路201 号 
邮编. 201804 
 
SAIC QA Laboratory 
201 Anhong rd, Anting, Shanghai 
报告编号 
Report number 
 
SCL-S-13-0292M 
委托者:DRE 陈安红 
Request person, dept： 
委托编号:  /  
Request number: 
送样日期: 2013.9.27 
Request date:  
报告日期: 2013.9.30 
Report date：  
第9 页共9 页 
 
SMPV-0.2.3-002-QA -F01 
 
（a） 200X 
 
（b） 500X 
图9 组织 
α -Al 基体上分布着细小共晶硅（针状，杆状和点状）和块状初晶硅，以及铁相夹杂

File: 材料工程师/SCL-S-13-0293M scm 250变速箱离合器壳体.pdf.md
# SCL-S-13-0293M scm 250变速箱离合器壳体.pdf

 
上海汽车中心实验室 
中国·上海·嘉定区安研路201 号 
邮编. 201804 
 
SAIC QA Laboratory 
201 Anhong rd, Anting, Shanghai 
报告编号 
Report number 
 
SCL-S-13-0293M 
委托者:DRE 孙博 
Request person, dept： 
委托编号:  /  
Request number: 
送样日期: 2013.9.27 
Request date:  
报告日期: 2013.10.18 
Report date：  
第1 页共11 页 
 
SMPV-0.2.3-002-QA -F01 
零件号Part number 
10021421 
零件名称 
Part name 
离合器壳体 
Clutch housing 
图纸日期Drawing date 
/ 
零件生产日期Part production date 
2012.7.12 （砂模件） 
供货商 
Supplier 
上海乾通汽车部件有限公司 
车型/项目Car type/project 
AP13 1.4T SCM250 
DVP 材料大纲签署日期DVP material test plan date 
/ 
阶段性报告 Interim report                结论性报告 Conclusion report          
 
Ⅰ.任务描述 Task description 
实验室受委托对离合器壳体进行失效原因分析，失效零件具体信息如下： 
As requested, SCL has analyzed the failure of the clutch housing. The information of the failed part is as following： 
零件信息：Part information 
零件名称 
Part name 
离合器壳体 
Clutch housing 
车制造日期 
Vehicle production date 
/ 
VIN 码 
VIN 
/ 
销售日期 
Sale date 
/ 
车辆里程数 
Car mileage 
行驶里程：11006Km ； 
试验里程：5886.4Km；（要求的：11.11%） 
维修站名称 
Sale agent 
/ 
失效模式描述 
Failure circumstance  
在广德DS44 试验中（EP1 阶段），离合器壳体加强筋与7#螺纹孔连接处，发生开裂；裂纹
长度约：15mm。During DS44 test in Guangde, the ride close to the boss of 7# threaded hole was cracked; the 
length of the crack was about 15mm. 
原材料信息：Raw material information 
原材料及牌号 
Raw material specification 
AlSi10MgCu 
原材料厂商 
Raw material producer 
/ 
散件供应商 
Component supplier 
/ 
金属热处理状态 
Metal heat treatment state 
/ 
失效零件见图1-2：The failed part is shown in figure 1-2 
Ⅱ. 结论与建议 Conclusions and Suggestions 
结论Conclusions： 
（1）壳体连接7#螺纹孔凸台的加强筋是由于过载而开裂的。其主要原因是铸造缺陷（如孔洞，冷隔，异常缺陷）削
弱了局部的承载能力。螺栓的松动引起的冲击也会增加壳体的局部应力和开裂的几率。（为砂模件；目前采用的为硬模
件）The rib connecting 7# threaded hole boss of clutch housing was cracked due to overload. The main failure reason is casting defects reduced the load capacity of the 
local rib. The bolts relaxation can cause the impact and increase the local stress of the housing and the crack probability.（made by sand model, now by permanent mold） 
（2）螺纹孔的机加工表面未见明显的孔洞；金相检验显示：孔隙率小于2.0%；孔隙大小小于1.0mm。7#凸台和开裂
的加强筋有冷隔的缺陷。The machining surfaces are without clear pores; Metallographic examination showed: the porosity is less than 2%; the max. dimension 
of the pore is less than 1.0mm; but the boss of the 7# threaded hole is with the cold shut. 
（3）材料成分合格；硬度正常；组织变质良好。The chemical components meet the requirement and the hardness is normal; the microstructure is good. 
建议Suggestions： 
（1）供应商应该控制工艺过程，确保产品质量；The supplier should control the pocess and ensure the quality. 
（2）工程应对用于试验的产品质量进行检查和确认。DRE should check and confirm the quality of the products used for the test. 
（3）基于该螺栓出现过多次松动，工程应该优化设计和装配。Baseing on the bolts relaxatation for several times, DRE should optimize the 
design and assembly process. 
分发: 
Distribution 
DRE 孙博 
检验者Author 
邵百明 
审核Auditor 
付玉生 
批准Approver 
杨如松 
日期Date 
2013.10.18 
日期Date 
2013.10.18 
日期Date 
2013.10.18 


 
上海汽车中心实验室 
中国·上海·嘉定区安研路201 号 
邮编. 201804 
 
SAIC QA Laboratory 
201 Anhong rd, Anting, Shanghai 
报告编号 
Report number 
 
SCL-S-13-0293M 
委托者:DRE 孙博 
Request person, dept： 
委托编号:  /  
Request number: 
送样日期: 2013.9.27 
Request date:  
报告日期: 2013.10.18 
Report date：  
第2 页共11 页 
 
SMPV-0.2.3-002-QA -F01 
III. 调查结果 Investigation Results  
在广德DS44 试验中，AP13 1.4T SCM250 离合器壳体加强筋与7#螺纹孔连接处，发生开裂，如图1
所示；裂纹长度约15mm。车辆行驶里程：11006Km；试验里程：5886.4Km。该开裂位置距离加强筋与凸
台连接过渡处（应力较大的部位）有一定的距离，不同于前几次壳体开裂的位置（过渡处），表现出一定的
异常；但开裂后，由于过渡处的应力较大，裂纹向过渡处扩展。 
    此件为砂模件，目前测试应用的零件为硬模件。 
 
 
 
 
 
 
 
 
 
 
 
 
 
图1 失效的离合器壳体 
    同时还收到与之匹配的支架，如图2 所示。 
     
 
7#螺纹孔 
9#螺纹孔 
8#螺纹孔 
10#螺纹孔 
7#螺纹孔 
 
 
说明： 
(a) 失效的壳体； 
(b) 支架连接孔 编号
为工程给定的编
号。 
(c) 开裂的位置 不在
加强筋与螺纹凸台
过渡应力集中处 
(d) 以往G5+试验壳体
开裂位置 在过渡
应力集中处 
(a) 
(b) 
(c) 
(d) 
对壳体以及支架匹配处的表面痕迹进行检查，其结果如图3
和图4 所示。可以看出： 
 
3 个螺栓连接处均出现了松动； 
 
7#螺纹孔松动后磨损最厉害；凸台的边部有明显的打
磨，匹配面不规则，面积变小。接触面积变小，工作应
力增加；松动后，磨损量会增加。松动会导致运动中冲
击载荷的增加，增加壳体开裂的可能性。 
图2 支架 


 
上海汽车中心实验室 
中国·上海·嘉定区安研路201 号 
邮编. 201804 
 
SAIC QA Laboratory 
201 Anhong rd, Anting, Shanghai 
报告编号 
Report number 
 
SCL-S-13-0293M 
委托者:DRE 孙博 
Request person, dept： 
委托编号:  /  
Request number: 
送样日期: 2013.9.27 
Request date:  
报告日期: 2013.10.18 
Report date：  
第3 页共11 页 
 
SMPV-0.2.3-002-QA -F01 
 
 
 
 
图3 螺栓孔匹配面痕迹  7#孔滑动痕迹明显；8#孔和9#孔也有滑动痕迹 
壳体7#螺纹孔凸台表面   
平均直径约：16.1mm 
支架 与7#螺纹孔凸台匹配的表面 
壳体  9#螺纹孔凸台表面 
 平均直径约：19.1mm 
支架 与9#螺纹孔凸台匹配的表面 
壳体10#螺纹孔凸台表面 
平均直径约：18.6mm 
支架 与10#螺纹孔凸台匹配的表面 


 
上海汽车中心实验室 
中国·上海·嘉定区安研路201 号 
邮编. 201804 
 
SAIC QA Laboratory 
201 Anhong rd, Anting, Shanghai 
报告编号 
Report number 
 
SCL-S-13-0293M 
委托者:DRE 孙博 
Request person, dept： 
委托编号:  /  
Request number: 
送样日期: 2013.9.27 
Request date:  
报告日期: 2013.10.18 
Report date：  
第4 页共11 页 
 
SMPV-0.2.3-002-QA -F01 
 
(a) 7#孔                                      （b）9#孔 
 
（c）10#孔 
图4 支架与螺栓匹配的表面 松动痕迹 
 
断口分析Fracture Analysis 
 
     断口的宏观形貌如图5 所示，明显凹凸不平，无明显方向性，局部有明显的气孔，且一定区域色彩暗
淡。该断口可能与材料的内部缺陷有关。缺陷的分布是随机的，裂纹在扩展的过程中沿着缺陷扩展，往往
导致表面异常起伏不平。 
     利用电镜对断口进行观察，可以看出：断口的头部有明显的孔洞（见图6），未见自然结晶的形貌特
征；该缺陷不属于疏松孔洞，应该与冷隔有关（后续金相检验显示该区域有铸造的冷隔缺陷）；孔洞附近表
面无断口特征（见图7），显示该区域没有材料的冶金结合。对其它区域进行检查，无缺陷区域的断口为解
理+韧窝，是一种过载的断口，无疲劳特征。 
     该开裂处并不是最薄弱的加强筋与凸台的过渡处。这从另一个方面说明：材料的内部缺陷削弱了此处
的材料强度，从而导致此处开裂。 


 
上海汽车中心实验室 
中国·上海·嘉定区安研路201 号 
邮编. 201804 
 
SAIC QA Laboratory 
201 Anhong rd, Anting, Shanghai 
报告编号 
Report number 
 
SCL-S-13-0293M 
委托者:DRE 孙博 
Request person, dept： 
委托编号:  /  
Request number: 
送样日期: 2013.9.27 
Request date:  
报告日期: 2013.10.18 
Report date：  
第5 页共11 页 
 
SMPV-0.2.3-002-QA -F01 
 
图5 断口宏观  
凹凸不平，有明显孔洞（最大约2mm），无明显方向性，色彩暗淡 
 
     （a）头部                               （b）局部  明显孔洞（＞0.5mm） 
图6 断口头部电镜形貌 
见图7 
明显孔洞 
该孔
洞与
表面
相通 


 
上海汽车中心实验室 
中国·上海·嘉定区安研路201 号 
邮编. 201804 
 
SAIC QA Laboratory 
201 Anhong rd, Anting, Shanghai 
报告编号 
Report number 
 
SCL-S-13-0293M 
委托者:DRE 孙博 
Request person, dept： 
委托编号:  /  
Request number: 
送样日期: 2013.9.27 
Request date:  
报告日期: 2013.10.18 
Report date：  
第6 页共11 页 
 
SMPV-0.2.3-002-QA -F01 
 
图7 图6 所示的局部形貌   
孔洞附近的区域，有晶粒但无断口的特征，不同于疏松缺陷形貌，可以能与异常缺陷（见图13）有关 
 
图8 断裂形貌   
解理+韧窝；过载所致 


 
上海汽车中心实验室 
中国·上海·嘉定区安研路201 号 
邮编. 201804 
 
SAIC QA Laboratory 
201 Anhong rd, Anting, Shanghai 
报告编号 
Report number 
 
SCL-S-13-0293M 
委托者:DRE 孙博 
Request person, dept： 
委托编号:  /  
Request number: 
送样日期: 2013.9.27 
Request date:  
报告日期: 2013.10.18 
Report date：  
第7 页共11 页 
 
SMPV-0.2.3-002-QA -F01 
螺纹孔外观检测 Threaded Hole Visual Check 
对连接支架的3 个螺纹孔进行检查，其结果如表1 所示，符合机加工表面技术要求。 
表1 螺纹孔外观检查 
序
号 
No. 
试验项目 
Test item 
额定值 
Requirement 
试验结果 
Test result 
评价 Evaluation 
合格 
qualified 
不合格 
unqualified 
1 
7#螺纹孔螺纹外观 
见备注1 
无断牙，无裂纹；未见明显缩孔，图9（a） 
× 
 
2 
9#螺纹孔螺纹外观 
见备注1 
无断牙，无裂纹；未见明显缩孔，图9（b） 
× 
 
3 
10#螺纹孔螺纹外观 
见备注1 
无断牙，无裂纹；未见明显缩孔，图9（c） 
× 
 
  
 
   
（a）7#螺纹孔         （b）8#螺纹孔        （c）9#螺纹孔 
图9 螺纹孔外观 （螺纹孔的另一半相同，无异常，图片省略） 
备注1：螺纹孔机加工表面检测技术要求 
 
9# 
8# 
7# 
螺纹孔机加工表面检测的技术要求： 
 
孔号 
区域名称 
缩孔标准 
备注 
大小 
数量 
7#~10#
螺纹孔 
差速器周
围外连接
螺纹孔 
2 
2 
前三牙
不允许
存在任
何气缩
孔 
底孔 
3 
2 
 
10# 


 
上海汽车中心实验室 
中国·上海·嘉定区安研路201 号 
邮编. 201804 
 
SAIC QA Laboratory 
201 Anhong rd, Anting, Shanghai 
报告编号 
Report number 
 
SCL-S-13-0293M 
委托者:DRE 孙博 
Request person, dept： 
委托编号:  /  
Request number: 
送样日期: 2013.9.27 
Request date:  
报告日期: 2013.10.18 
Report date：  
第8 页共11 页 
 
SMPV-0.2.3-002-QA -F01 
材料检测 Material Test 
    材料的相关检测结果如表1 所示。由检测结果可以看出： 
 
成分符合要求；硬度正常。 
 
螺纹孔处的孔隙正常；但是检测发现： 7#凸台头部组织有明显的分层和分散的细小孔洞，且在螺
牙处有冷隔缺陷。这表明充型中出现了紊流，并且排气不畅（这可能与砂模有关）。 
 
磨平断口，可以发现:断裂面存在一些分散性的缩孔，并不严重。断口中发现的大的气孔已被磨掉，
因此该结果并不是断口孔隙的真实反映。 
 
从垂直断裂面的截面金相来看，断裂处附近有明显冷隔以及异常缺陷（可能与氧化皮夹杂有关）。
这些均会降低零件实际承载能力。 
 
从上述金相检测可以看出：7#凸台以及开裂的加强筋处存在紊流引起的冷隔，气孔以及异常缺陷
（见图13）。 
表1 材料检测结果 
序号 
No. 
试验项目 
Test item 
额定值 
Requirement 
试验结果 
Test result 
评价 Evaluation 
合格 
OK 
不合格 
Not OK 
1 
成分 
AlSi10MgCu 
 
 
 
 
Si 
9.0~11.0 
10.48 
× 
 
 
Fe 
≤0.65 
0.439 
× 
 
 
Cu 
0.35 
0.215 
× 
 
 
Mn 
0.55 
0.309 
× 
 
 
Mg 
0.20~0.45 
0.389 
× 
 
 
Ni 
≤0.15 
0.008 
× 
 
 
Zn 
≤0.35 
0.055 
× 
 
 
Pb 
≤0.10 
0.0066 
× 
 
 
Ti 
≤0.10 
0.107 
× 
 
 
夹杂 
单相 
≤0.05 
0.033 
× 
 
 
总和 
≤0.15 
0.13 
× 
 
2 
硬度 
/ 
HB2.5/62.5：101,101,100 
/ 
 
3 
金相检验 
 
 
 
 
3.1 
孔隙 
 
 
 
 
 
7#螺纹孔 
孔隙率 
/ 
2.0% 
/ 
 
 
孔隙大小 
/ 
0.9 
/ 
 
 
9#螺纹孔 
孔隙率 
/ 
1.0% 
/ 
 
 
孔隙大小 
/ 
1.0 
/ 
 
 
10#螺纹孔 
孔隙率 
/ 
0.57% 
/ 
 
 
孔隙大小 
/ 
0.72 
/ 
 
 
靠近断口
截面 
孔隙率 
/ 
1.7% 
/ 
 
 
孔隙大小 
/ 
0.6mm 
/ 
 
3.2 
缺陷 
7#螺纹孔 
/ 
冷隔，分散性气孔，见
图9 
/ 
 
断口附近 
/ 
异常缺陷，见图13 
/ 
 
冷隔缺陷，见图14 
/ 
 
3.3 
组织 
/ 
α -Al 的基体上分布着
细小颗粒状的共晶硅，
变质正常 
/ 
 


 
上海汽车中心实验室 
中国·上海·嘉定区安研路201 号 
邮编. 201804 
 
SAIC QA Laboratory 
201 Anhong rd, Anting, Shanghai 
报告编号 
Report number 
 
SCL-S-13-0293M 
委托者:DRE 孙博 
Request person, dept： 
委托编号:  /  
Request number: 
送样日期: 2013.9.27 
Request date:  
报告日期: 2013.10.18 
Report date：  
第9 页共11 页 
 
SMPV-0.2.3-002-QA -F01 
 
（a）全貌 
孔隙率：2.0%；孔隙大小：0.9mm； 
头部组织不均匀，并且伴随一定数量细小的气孔，这是是由于紊流造成的 
 
 
（b）组织分层  有气孔；伴随着冷隔，但该裂纹并未张开和扩展 
 
（c）螺牙 螺栓松动，壳体螺牙表面有塑性变形； 且有气孔 
图9  7#螺纹孔  
 
见图9（b） 
组织分层 
黑点为
细小的
气洞 
冷隔 


 
上海汽车中心实验室 
中国·上海·嘉定区安研路201 号 
邮编. 201804 
 
SAIC QA Laboratory 
201 Anhong rd, Anting, Shanghai 
报告编号 
Report number 
 
SCL-S-13-0293M 
委托者:DRE 孙博 
Request person, dept： 
委托编号:  /  
Request number: 
送样日期: 2013.9.27 
Request date:  
报告日期: 2013.10.18 
Report date：  
第10 页共11 页 
 
SMPV-0.2.3-002-QA -F01 
 
图10  9#螺纹孔处的样品全貌 
孔隙率：1.0%；孔隙大小：1.0mm；靠近表面的次表层具有分散细小的气孔（对于大的砂铸件是正常的） 
 
 
图11  10#螺纹孔处的样品全貌 
孔隙率：0.57%；孔隙大小：0.72mm；靠近表面的次表层具有分散细小的气孔（对于大的砂铸件是正常的）

File: 材料工程师/SCL-S-13-0294M NSE PLUS TT 气门座圈.pdf.md
# SCL-S-13-0294M NSE PLUS TT 气门座圈.pdf

 
上海汽车中心实验室 
中国·上海·嘉定区安研路201 号 
邮编. 201804 
 
SAIC QA Laboratory 
201 Anhong rd, Anting, Shanghai 
报告编号 
Report number 
 
SCL-S-13-0294M 
委托者:DRE 夏媛媛 
Request person, dept： 
委托编号:  /  
Request number: 
送样日期: 2013.9.22 
Request date:  
报告日期: 2013.10.12 
Report date：  
第1页共12页 
 
SMPV-0.2.3-002-QA -F01 
零件号Part number 
10119504 
零件名称 
Part name 
气门座圈Valve Seat Insert 
图纸日期Drawing date 
2013.3.26 
零件生产日期Part production date 
/  
供货商 
Supplier 
安庆帝伯粉末冶金有限公司 
车型/项目Car type/project 
NSE 1.5DVCT （泰国项目） 
DVP 材料大纲签署日期DVP material test plan date 
/ 
阶段性报告 Interim report                结论性报告 Conclusion report          
 
Ⅰ.任务描述 Task description 
实验室受委托对气门座圈进行失效原因分析，失效零件具体信息如下： 
As requested, SCL has analyzed the failure of the valve seat. The information of the failed part is as following： 
零件信息：Part information 
零件名称 
Part name 
气门座圈 
Valve seat 
车制造日期 
Vehicle production date 
/ 
VIN 码 
VIN 
/ 
销售日期 
Sale date 
/ 
车辆里程数/测试时间 
Car mileage/ test life 
100h （台架测试，要求200h） 
维修站名称 
Sale agent 
/ 
失效模式描述 
Failure circumstance  
开发阶段的第一次高速耐久台架试验中，气门座圈严重磨损。During the first high speed bench test of 
the development (DL1), the valve seat was seriously worn. 
原材料信息：Raw material information 
原材料及牌号 
Raw material specification 
3220 
原材料厂商 
Raw material producer 
/ 
散件供应商 
Component supplier 
/ 
金属热处理状态 
Metal heat treatment state 
/ 
失效零件见图1：The failed part is shown in figure 1 
 
Ⅱ. 结论与建议 Conclusions and Suggestions 
结论Conclusions： 
（1）座圈的磨损表面光滑，无塑性变形，无异常的粘着磨损和犁沟磨损。The wear surface of the valve seat insert 
is smooth and without plastic deformation and abnormality adhesive wear and abrasive wear.  
（2）缸盖匹配面有腐蚀，可能是由于在座圈底面和缸盖间存在一定量的间隙，但不是引起座圈磨损的直接原因。
The matching surface of the cylinder head was eroded, maybe which is because of the matching clearance between the 
valve seat insert and the cylinder head, but this is not the direct cause for the valve seat failure. 
（3）座圈的硬度和密度符合要求；组织正常。The hardness and density of the valve seat insert meet the requirement 
and the microstructure is normal. 
（4）缸盖的成分符合要求；硬度偏高，组织正常。 The chemical components of the cylinder head meet the 
requirement ; the hardness is over the upper limit; the microstructure is normal. 
建议Suggestions： 
（1）优化座圈材料的配方，提高其耐磨性。Optimize the chemical components of the valve seat insert and 
improve abrasion resistance. 
（2）核查气门，座圈以及缸盖的尺寸。Check the dimensions of the valve, valve seat insert and the cylinder head. 
分发: 
Distribution 
DRE 夏媛媛 
检验者Author 
邵百明 
审核Auditor 
 
批准Approver 
 
日期Date 
2013.10.12 
日期Date 
 
日期Date 
 


 
上海汽车中心实验室 
中国·上海·嘉定区安研路201 号 
邮编. 201804 
 
SAIC QA Laboratory 
201 Anhong rd, Anting, Shanghai 
报告编号 
Report number 
 
SCL-S-13-0294M 
委托者:DRE 夏媛媛 
Request person, dept： 
委托编号:  /  
Request number: 
送样日期: 2013.9.22 
Request date:  
报告日期: 2013.10.12 
Report date：  
第2页共12页 
 
SMPV-0.2.3-002-QA -F01 
III. 调查结果 Investigation Results  
 
泰国项目的NSE 发动机进行200h 高速耐久试验（使用E85 燃料），进行到100h 时，常规检查发现缸
压偏低。拆机后，1#和5#进气门座圈出现了相同程度的严重磨损；1#座圈的磨损情况如图1（b）所示。工
程对尺寸进行测量，发现进排气气门座圈均存在不同程度的磨损，只是其它座圈（除1#和5#）相对轻微。
依据图1（b）可以看出，1#气门座圈磨损不均匀，内侧比外侧磨损严重。磨损不均匀可能与缸内温度分布
以及匹配面的压力分布有关。 
实验室收到一半缸盖，如图1（a）所圈的部分；另一半由供应商进行相关的检测分析；气门未收到。 
 
（a） NSE 缸盖  
  
 
（b）座圈磨损 
图1 缸盖机座圈磨损说明 
1# 
2# 
3# 
4# 
5# 
6# 
7# 
8# 
 
 
 
周围一圈的此型
面还被均匀的保
留，与1#座圈相
比，磨损轻微且均
匀 
内侧区域一型面
已被磨损掉 
外侧区域磨损较
轻，此型面被保留 
内侧 
外侧 
外侧 
内侧 


 
上海汽车中心实验室 
中国·上海·嘉定区安研路201 号 
邮编. 201804 
 
SAIC QA Laboratory 
201 Anhong rd, Anting, Shanghai 
报告编号 
Report number 
 
SCL-S-13-0294M 
委托者:DRE 夏媛媛 
Request person, dept： 
委托编号:  /  
Request number: 
送样日期: 2013.9.22 
Request date:  
报告日期: 2013.10.12 
Report date：  
第3页共12页 
 
SMPV-0.2.3-002-QA -F01 
   磨损表面的形貌如图2 所示。表面光滑，无塑性变形，无异常粘着磨损和犁沟磨损；一些区域存在粉末
冶金的原始空洞，是正常的；还有一些区域，有细小的空洞，是基体颗粒相脱落的结果。座圈处于高温的
环境，会发生氧化和腐蚀，同时还承受一定的温度冷热交替变化和工作应力；这种环境会造成颗粒的脱落，
特别是腐蚀。 
 
（a）低倍                                    （b）高倍 
图2 严重磨损的表面  未见异常的磨损 
 
匹配情况Matching Condition 
气门座圈圆周面与缸盖的匹配情况如图3 所示；匹配面大部分区域光亮，仅在头部有少量区域呈黄色，
因此匹配紧密，无异常，不存在匹配不好导致散热不良的问题。 
 
 
（a）1# 座圈和缸盖匹配面                 （b）2# 座圈和缸盖匹配面 
图3 1#缸的2 个座圈与缸盖的圆周面匹配情况 


 
上海汽车中心实验室 
中国·上海·嘉定区安研路201 号 
邮编. 201804 
 
SAIC QA Laboratory 
201 Anhong rd, Anting, Shanghai 
报告编号 
Report number 
 
SCL-S-13-0294M 
委托者:DRE 夏媛媛 
Request person, dept： 
委托编号:  /  
Request number: 
送样日期: 2013.9.22 
Request date:  
报告日期: 2013.10.12 
Report date：  
第4页共12页 
 
SMPV-0.2.3-002-QA -F01 
 
（a）3# 座圈和缸盖匹配面                     （d）4# 座圈和缸盖匹配面 
图4 2#缸2 个座圈与缸盖的圆周面匹配情况 
 
异常区域检查分析 Abnormal Region Check and Analysis 
     与1#~4#座圈底面匹配的缸盖表面如图5 所示。与1#座圈匹配的缸盖表面在严重磨损的一侧（内侧），
粘附着厚厚的黑色物质；缸盖与其它座圈匹配的表面粘附物较少，主要呈黄色，是正常的。 
                      
 
             （a） 1#座圈                                         （b） 2#座圈 
         
 
（c）3#座圈                                      （d） 4#座圈 
图 5 与1#~4#座圈底部匹配的缸盖表面情况 
内侧 
外侧 
内侧 
外侧 
内侧 
外侧 
内侧 
外侧 
 
粘附厚厚的黑
色物质 


 
上海汽车中心实验室 
中国·上海·嘉定区安研路201 号 
邮编. 201804 
 
SAIC QA Laboratory 
201 Anhong rd, Anting, Shanghai 
报告编号 
Report number 
 
SCL-S-13-0294M 
委托者:DRE 夏媛媛 
Request person, dept： 
委托编号:  /  
Request number: 
送样日期: 2013.9.22 
Request date:  
报告日期: 2013.10.12 
Report date：  
第5页共12页 
 
SMPV-0.2.3-002-QA -F01 
    剥离厚厚的黑色物，可以发现匹配面的局部粗糙不平，不同于正常的机加工表面，如图6 所示。从区
域1 和区域2 的表面纹路看，像是腐蚀后留下的基体组织形貌。 
 
 
（a）全貌 
 
（b）区域1                                    （b）区域2  
 
（c）区域3 表面凹凸不平 
图6 异常区域 
区域1 
区域2 
区域3 
金相检验 


 
上海汽车中心实验室 
中国·上海·嘉定区安研路201 号 
邮编. 201804 
 
SAIC QA Laboratory 
201 Anhong rd, Anting, Shanghai 
报告编号 
Report number 
 
SCL-S-13-0294M 
委托者:DRE 夏媛媛 
Request person, dept： 
委托编号:  /  
Request number: 
送样日期: 2013.9.22 
Request date:  
报告日期: 2013.10.12 
Report date：  
第6页共12页 
 
SMPV-0.2.3-002-QA -F01 
    利用电镜对区域3 和区域1 进行检查，其形貌如图7 和8 所示。区域3 凹凸严重，可以看见很多白色
的硅颗粒呈网状的分布。该形貌不是断裂形成的，也不是铸造缺陷，应该与腐蚀有关；区域1 的形貌可以
看见圆形颗粒状的形态，应该是晶粒，同时其表面有许多细小的腐蚀坑。这进一步证明该异常的表面是由
腐蚀引起的。 
 
（a）低倍                            （b）局部放大 500X 
凹凸不平，白色呈网站分布的颗粒为共晶硅颗粒 
图7 区域3 
 
（a）低倍                            （b）局部放大 500X 
图8 区域3 
 
    金相检验结果如图9 所示；可以看出：腐蚀区域凹凸不平；一些区域漏出共晶硅颗粒，与电镜下观察
到的硅颗粒相一致；该区域的附近未见铸造的疏松和缩孔缺陷，这表明异常表面与铸造缺陷无关。 


 
上海汽车中心实验室 
中国·上海·嘉定区安研路201 号 
邮编. 201804 
 
SAIC QA Laboratory 
201 Anhong rd, Anting, Shanghai 
报告编号 
Report number 
 
SCL-S-13-0294M 
委托者:DRE 夏媛媛 
Request person, dept： 
委托编号:  /  
Request number: 
送样日期: 2013.9.22 
Request date:  
报告日期: 2013.10.12 
Report date：  
第7页共12页 
 
SMPV-0.2.3-002-QA -F01 
 
（a）全貌 
 
（b）局部放大 200X 
图9 金相检验 
 
对异常区域粘附物进行能谱分析，其结果如图10 所示，显示该物质中含有O，Al，N，Si，以及少量
的Fe。其中Al 和Si 元素来自于缸盖；Fe 元素应该来自座圈或者系统中其它钢件。而对腐蚀的表面进行能
谱分析，发现表面主要含有O，Al，Si，Fe，未发现N 元素，因此N 元素仅仅存在于粘附物中，腐蚀产物
主要是氧化铝。 
腐蚀破坏的区域集中于与座圈底部匹配的区域和靠近圆弧过渡的区域。该腐蚀的发生也许是由于匹配
处存在一定的间隙，引起油气混合物进入缝隙，从而导致腐蚀发生。另3 座圈匹配的表面未见明显的腐蚀。 
    
 
腐蚀区 
腐蚀区 
硅颗粒 


 
上海汽车中心实验室 
中国·上海·嘉定区安研路201 号 
邮编. 201804 
 
SAIC QA Laboratory 
201 Anhong rd, Anting, Shanghai 
报告编号 
Report number 
 
SCL-S-13-0294M 
委托者:DRE 夏媛媛 
Request person, dept： 
委托编号:  /  
Request number: 
送样日期: 2013.9.22 
Request date:  
报告日期: 2013.10.12 
Report date：  
第8页共12页 
 
SMPV-0.2.3-002-QA -F01 
1
2
3
4
5
6
7
8
keV
0
5
10
15
20
25
30
35
40
45
 cps/eV
 Al 
 O 
C 
 Si 
 N 
 Fe 
 Fe 
 
目标 3127 
日期：9/27/2013 12:56:47 PM 高压：25.0kV 脉冲：14.28kcps 
El AN  Series  unn. C norm. C Atom. C Error (1 Sigma) 
               [wt.%]  [wt.%]  [at.%]          [wt.%] 
----------------------------------------------------- 
O  8  K-series  39.00   38.89   43.24            5.04 
Al 13 K-series  34.60   34.50   22.74            1.72 
N  7  K-series  12.38   12.34   15.67            2.18 
C  6  K-series  11.14   11.11   16.45            2.08 
Si 14 K-series   2.84    2.83    1.79            0.16 
Fe 26 K-series   0.34    0.34    0.11            0.04 
----------------------------------------------------- 
Total: 100.30  100.00  100.00 
（a） 异常区域的粘附物 
1
2
3
4
5
6
7
8
keV
0
20
40
60
80
100
 cps/eV
 Al 
 O 
C 
 Si 
 Fe 
 Fe 
 
目标 3128 
日期：9/27/2013 12:58:37 PM 高压：25.0kV 脉冲：24.50kcps 
El AN  Series  unn. C norm. C Atom. C Error (1 Sigma) 
               [wt.%]  [wt.%]  [at.%]          [wt.%] 
----------------------------------------------------- 
Al 13 K-series  56.09   55.76   42.04            2.78 
O  8  K-series  22.71   22.57   28.70            3.34 
C  6  K-series  14.19   14.10   23.89            3.01 
Si 14 K-series   7.29    7.25    5.25            0.36 
Fe 26 K-series   0.32    0.32    0.12            0.05 
----------------------------------------------------- 
Total: 100.59  100.00  100.00 
（b） 异常表面 
图10 能谱检测结果 


 
上海汽车中心实验室 
中国·上海·嘉定区安研路201 号 
邮编. 201804 
 
SAIC QA Laboratory 
201 Anhong rd, Anting, Shanghai 
报告编号 
Report number 
 
SCL-S-13-0294M 
委托者:DRE 夏媛媛 
Request person, dept： 
委托编号:  /  
Request number: 
送样日期: 2013.9.22 
Request date:  
报告日期: 2013.10.12 
Report date：  
第9页共12页 
 
SMPV-0.2.3-002-QA -F01 
      图11 为供应商提供的与5#~8#座圈匹配的缸盖表面情况。可以看出与6#座圈匹配的缸盖表面有黑色
的物质，而与磨损严重的5#座圈匹配的缸盖表面未见异常。由此可见，缸盖匹配面出现腐蚀并不是引起严
重磨损的原因。 
 
 
图11 与5#，6#，7#，8#进气座圈匹配的缸盖表面 
材料检测 Material Test 
   （1）座圈 Valve seat insert 
对座圈材料进行相关检测，其结果如表1 所示。可以看出： 
 
严重磨损区域的组织正常，和2#垫圈的组织相比，无差异。 
 
硬度符合要求。 
 
密度符合要求。 
表1 材料检测结果 
序号 
No. 
试验项目 
Test item 
额定值 
Requirement 
试验结果 
Test result 
评价 Evaluation 
合格 
OK 
不合格 
Not OK 
1 
组织 
 
 
 
 
 
 
/ 
1#座圈 
见图12 
/ 
 
 
 
/ 
2#座圈 
见图13 
/ 
 
2 
硬度 
 
 
 
 
 
材料：3220 
HRA66-76 
1#座圈 
67.7,66.9 
× 
 
 
2#座圈 
66.2,67.5 
× 
 
 
材料：5700 
HRA58-68 
1#座圈 
58.7, 
× 
 
 
2#座圈 
58.0 
× 
 
3 
密度 
7.5~8.2g/cm3 
1#座圈 
7.65 
× 
 
2#座圈 
7.66 
× 
 
与6#座圈匹配 
与5#座圈匹配 
与7#座圈匹配 
与8#座圈匹配 


 
上海汽车中心实验室 
中国·上海·嘉定区安研路201 号 
邮编. 201804 
 
SAIC QA Laboratory 
201 Anhong rd, Anting, Shanghai 
报告编号 
Report number 
 
SCL-S-13-0294M 
委托者:DRE 夏媛媛 
Request person, dept： 
委托编号:  /  
Request number: 
送样日期: 2013.9.22 
Request date:  
报告日期: 2013.10.12 
Report date：  
第10页共12页 
 
SMPV-0.2.3-002-QA -F01 
说明： 
供应商对材料的成分进行了检测，其结果符合要求。 
 
（a）全貌 未腐蚀 
 
（b）全貌  腐蚀 
 
 
（c）匹配面3220 材料的组织 
图12  1#样品内侧严重磨损区取样 
材料3220 
材料3220 
材料5700

File: 材料工程师/SCL-S-13-0295M 菜单选择快关安装孔-IP21mce.pdf.md
# SCL-S-13-0295M 菜单选择快关安装孔-IP21mce.pdf

 
上海汽车中心实验室
(SAIC Center Lab) 
中国·上海·嘉定区安研路201 号 
邮编. 201804 
No. 201 Anyan Road, Jiading District,  
Shanghai, China. 
Post code :200433 
报告编号：Report number 
SCL-S-13-0295M 
委托者Requestor：张紫瑞 
送样日期Deliver date：2013.09.29 
报告日期Report date：2013.10.14 
第 1 页 共 3 页 
Page 1 of 3  
 
零件号 
Part number 
10082008 
零件名称 
Part name 
菜单选择开关 
Menu selector 
图纸日期 
Drawing date  
2012.09.07 
零件生产日期 
Production date 
/ 
供货商 
Supplier 
温州长江 
Wenzhou Changjiang 
车型/项目 
Car type/project 
IP 21 
 
   阶段性报告  Stage report        结论性报告 Conclusion report           测试报告 Test report 
Ⅰ.任务描述 Task description 
实验室受委托对菜单选择开关进行失效原因分析，失效零件具体信息如下： 
As requested, QA lab has analyzed the invalid cause of menu selector, and the information of invalid part is shown as 
following： 
零件信息：Part information 
零件名称 
Part name 
菜单选择开关 
Menu selector 
制造日期 
Production date 
/ 
VIN 码 
VIN number 
/ 
销售日期 
Sale date 
/ 
车辆里程数 
Car mileage 
0 km 
销售商 
Sale agent 
/ 
失效模式描述 
Invalid situation 
description 
菜单选择开关安装孔开裂 
Open hole of menu selector fractured. 
原材料信息：Raw material information 
原材料及牌号 
Raw material 
and trademark 
ABS 
KS-527A 
原材料厂商 
Raw material producer 
锦湖日丽 
散件供应商 
Part supplier 
/ 
金属热处理状态 
Metal heat treatment state 
/ 
失效零件见图1：The invalid part is shown in Fig 1.  
Ⅱ. 结论与建议 Conclusions and suggestions 
结论： 1. 失效件受外力导致断裂。 
       2. 零件材料符合技术要求。 
Conclusions:  1. Foreign force made part fracture. 
2. Material performance of part conformed to requirements.        
建议： 1. 改善零件熔接痕。 
       2. 调整扭矩或加强结构。 
Suggestions: 1. Weld mark of part should be improved. 
           2. Torque could be revised or structure could be strengthened. 
 
分发： 
Dispenser 
张紫瑞 
检验者： 
Identifier 
狄春峰 
审核： 
Auditor 
 
批准： 
Approver 
 
日期： 
Date 
2013.10.14 
日期： 
Date 
 
日期： 
Date 
 


 
上海汽车中心实验室
(SAIC Center Lab) 
中国·上海·嘉定区安研路201 号 
邮编. 201804 
No. 201 Anyan Road, Jiading District,  
Shanghai, China. 
Post code :200433 
报告编号：Report number 
SCL-S-13-0295M 
委托者Requestor：张紫瑞 
送样日期Deliver date：2013.09.29 
报告日期Report date：2013.10.14 
第 2 页 共 3 页 
Page 2 of 3  
 
      
        
           
图1 失效件 
Fig.1 Failure part 
 
III. 测试结果 Test Results  
序号 
No. 
试验项目 
Test item 
额定值 
Requirement 
试验结果 
Test result 
评价 Evaluation 
合格 
qualified 
不合格 
unqualified 
I 
失效件 
 
 
1 
红外（GB/T6040-2002） 
Infrared Spectroscopy 
ABS 
ABS 
× 
 
2 
玻璃化转变温度 
(GB/T 19644.2-2006) 
Glass transition temperature (℃) 
110±5 
108 
× 
 
II 
新件 
 
 
1 
红外（GB/T6040-2002） 
Infrared Spectroscopy 
ABS 
ABS 
× 
 
2 
玻璃化转变温度 
(GB/T 19644.2-2006) 
Glass transition temperature (℃) 
110±5 
109 
× 
 
III 
粒料 
 
 
1 
红外（GB/T6040-2002） 
Infrared Spectroscopy 
ABS 
ABS 
× 
 
2 
玻璃化转变温度 
(GB/T 19644.2-2006) 
Glass transition temperature (℃) 
110±5 
110 
× 
 
小结：零件材料符合技术要求。 


 
上海汽车中心实验室
(SAIC Center Lab) 
中国·上海·嘉定区安研路201 号 
邮编. 201804 
No. 201 Anyan Road, Jiading District,  
Shanghai, China. 
Post code :200433 
报告编号：Report number 
SCL-S-13-0295M 
委托者Requestor：张紫瑞 
送样日期Deliver date：2013.09.29 
报告日期Report date：2013.10.14 
第 3 页 共 3 页 
Page 3 of 3  
 
Ⅳ. 宏观分析 Macroscopic observation 
 
 
 失效件断口如图2 所示。失效件断口有大量银纹，说明该零件系受外力作用导致韧断。结合图
1，需要注意的是失效位置处于零件熔接痕位置，该位置强度较弱，建议做相应改善。 
 
图2 失效件断口 
Fig. 2 Fracture of failure part 
 
将新件沿失效位置剖开，观察其内部结构如图3。零件内部无明显工艺缺陷。 
 
图3 新件 
Fig. 3 New part

File: 材料工程师/SCL-S-13-0296M IP2X车轮螺栓（90003511）分析报告-2张国良.pdf.md
# SCL-S-13-0296M IP2X车轮螺栓（90003511）分析报告-2张国良.pdf

 
上海汽车中心实验室 
SAIC Center Lab 
中国·上海·嘉定区安研路201 号 
邮编. 201804 
No 201 Anyan road, Jiading, Shanghai China 
Post code 201804 
报告编号 
Report number 
 
SCL-S-13-0296M 
委托者: 质量分析科：王玮 
Request person： 
委托编号:  SCL-S-13-0296 
Request number:  
送样日期:  2013.09.17 
Request date:  
报告日期:  2013.10.10 
Report date： 
                       第1 页共3 页 
 
分发: 
Distribution 
质量分析科: 王玮  Wang Wei 
检验者Author 
张国良 
审核Auditor 
 
批准Approver 
 
日期Date 
2013.10.10 
日期Date 
 
日期Date 
 
 
零件号Part number 
9000 3511 
 零件名称 
Part name 
车轮螺栓 
Wheel bolts 
图纸日期Drawing date 
2009.06.10/02 
零件生产日期Part production date 
2013 
 供货商 
Supplier 
雷逊汽车配件有限公司 
Lisi Automotive (Shanghai) Co., Ltd. 
车型/项目Car type/project 
IP2X 
DVP 材料大纲签署日期DVP material test plan date 
/ 
 
   阶段性报告 Interim report        结论性报告 Conclusion report  
Ⅰ.任务描述 Task description 
上海汽车中心实验室受委托对车轮螺栓发生腐蚀进行失效原因分析，失效零件具体信息如下： 
As requested, SAIC Center Lab has analyzed the failure of wheel bolts. The background information of the failed part is as follows： 
零件信息：Part information 
零件名称 
Part name 
车轮螺栓 Wheel bolts 
制造日期 
Production date 
2013.01.13 
VIN 码 
VIN 
LSJA16E31DG015125 
失效日期 
Incident data 
2013.06.30 
车辆里程数 
Car mileage 
15 公里 (km) 
维修站名称 
Sale agent 
东莞志和 
失效模式描述 
Failure circumstance 
description 
车轮螺栓发生腐蚀 
Corrosion on the wheel bolts 
原材料信息：Raw material information    
序
号 
No. 
零件名称 
Part name 
零件号 
Part No. 
原材料厂商与牌号 
Raw material producer 
& trademark 
表面保护类型 
Surface protection type 
电镀化学品供应商 
Electroplating 
chemicals supplier 
涂覆商 
Coating plant 
1 
车轮螺栓 
Wheel bolts 
9000 3511 
20MnTiB  
银灰色无铬锌铝涂层 
德尔肯 
KL100+VH315 
上海达克罗涂覆
有限公司 
失效零件见图1：The failed part is shown in figure 1. 
 
 
 
Ⅱ. 结论与建议 Conclusions and suggestions 
    车轮螺栓发生腐蚀是由于涂层发生脱落。 
建议： 
1） 在机检、运输和安装过程要尽量减少对涂层的损伤，以免造成涂层脱落； 
2） 涂层涂覆供应商应努力提高涂层的附着力。 
Corrosion of wheel bolts is caused by the peeling off coatings. 
Suggestion: 
1)  Should reduce the damage to the coating as soon as possible in the machine inspection, 
transportation and installation process, in order to avoid of peeling off the coating; 
2) Coating supplier should improve the adhesion of coating. 
 
 


 
上海汽车中心实验室 
SAIC Center Lab 
中国·上海·嘉定区安研路201 号 
邮编. 201804 
No 201 Anyan road, Jiading, Shanghai China 
Post code 201804 
报告编号 
Report number 
 
SCL-S-13-0296M 
委托者: 质量分析科：王玮 
Request person： 
委托编号:  SCL-S-13-0296 
Request number:  
送样日期:  2013.09.17 
Request date:  
报告日期:  2013.10.10 
Report date： 
                       第2 页共3 页 
 
III. 调查结果 Investigation Results  
1、 失效情况 （Failure situation） 
从发生腐蚀的情况看，腐蚀主要集中在螺栓上易被碰触的棱面、端面上，在螺纹处也有少量红锈，在所有不
易被碰触的凹面上都未发现红锈。 
图1、失效零件的照片 
2、 测试（Testing） 
选取P1(发生红锈的部位)、P2（涂层基本完好的部位）进行厚度测试，并选取涂层较为完好的部位进行涂层
的附着力测试。 
2.1 镀层测试结果： 
1） P1(发生红锈的部位)点处，已测不到锌铝涂层，见图2-左； 
2） P2（涂层基本完好的部位）点处，锌铝涂层厚度为15.2µm(平均值)，满足标准要求（标准要求≥5µm），
见图2-右。 
2.2 附着力测试结果： 
    在涂层基本完好的部位进行了涂层的附着力测试，在零件表面采用十字划格试验，胶带为TESA 4657，撕掉
胶带后，涂层发生了大面积脱落，见图3。 
P1 
P2 


 
上海汽车中心实验室 
SAIC Center Lab 
中国·上海·嘉定区安研路201 号 
邮编. 201804 
No 201 Anyan road, Jiading, Shanghai China 
Post code 201804 
报告编号 
Report number 
 
SCL-S-13-0296M 
委托者: 质量分析科：王玮 
Request person： 
委托编号:  SCL-S-13-0296 
Request number:  
送样日期:  2013.09.17 
Request date:  
报告日期:  2013.10.10 
Report date： 
                       第3 页共3 页 
 
 
 
图2、镀层的切片照片 
 
 
 
 
图3、附着力测试后的试验照片 
 
3、分析与结论 
在涂层完好的部位，锌铝涂层的厚度满足标准要求，发生红锈的部位已没有涂层。通过进一步对涂层的附着
力进行测试分析，涂层发生大面积脱落，涂层的附着力存在问题。由此可见，车轮螺栓发生红锈是由于涂层脱落
引起。 
 
 
 
 
报告结束 
End of report 
P2 处 
P1 处
