Repository: kujaxr/obsidian-vault

File: 材料工程师/SCL-S-13-0297M BP11上格栅饰条（10003891）分析报告-张国良.pdf.md
# SCL-S-13-0297M BP11上格栅饰条（10003891）分析报告-张国良.pdf

 
上海汽车中心实验室 
SAIC Center Lab 
中国·上海·嘉定区安研路201 号 
邮编. 201804 
No 201 Anyan road, Jiading, Shanghai China 
Post code 201804 
报告编号 
Report number 
 
SCL-S-13-0297M 
委托者:  SQE：邹明 
Request person： 
委托编号:  SCL-S-13-0297 
Request number:  
送样日期:  2013.09.13 
Request date:  
报告日期:  2013.10.10 
Report date： 
                       第1 页共3 页 
 
分发: 
Distribution 
SQE: 邹明 Zou Ming 
检验者Author 
张国良 
审核Auditor 
 
批准Approver 
 
日期Date 
2013.10.10 
日期Date 
 
日期Date 
 
 
零件号Part number 
1000 3891 
 零件名称 
Part name 
上格栅饰条 
GRILLE ASM – RAD UPR 
图纸日期Drawing date 
2011.08.03/04 
零件生产日期Part production date 
/ 
 供货商 
Supplier 
延锋彼欧汽车外饰系统有限公司 
Yanfeng Plastic Omnium Automotive Exterior 
Systems 
车型/项目Car type/project 
BP11 埃及 
 
   阶段性报告 Interim report        结论性报告 Conclusion report  
Ⅰ.任务描述 Task description 
上海汽车中心实验室受SQE 委托对上格栅饰条起泡进行失效原因分析，失效零件具体信息如下： 
As requested, by SQE SAIC Center Lab has analyzed the failure of Grille ASM – RAD UPR. The background information of 
the failed part is as follows： 
零件信息：Part information 
零件名称 
Part name 
上格栅饰条 Grille ASM – RAD UPR 
制造日期 
Production date 
/ 
VIN 码 
VIN 
/ 
失效日期 
Incident data 
2013 
车辆里程数 
Car mileage 
35000 公里 (km) 
维修站名称 
Sale agent 
埃及 
失效模式描述 
Failure circumstance 
description 
格栅镀层发生起泡 
Blistering of the plating layers of Grille ASM- RAD UPR 
原材料信息：Raw material information    
序
号 
No. 
零件名称 
Part name 
零件号 
Part No. 
原材料厂商与牌号 
Raw material producer 
& trademark 
模具开发商 
Mold developer 
电镀化学品供应商 
Electroplating 
chemicals supplier 
电镀商 
Electroplating 
plant 
1 
散热器格栅饰框 
Radiator grille 
decorated frame  
1000 3891 
上海聚成贸易 
GE MC8002 
上海裕佳塑料 
LG MP500AM 
上海美昀模具 
Shanghai Meiyun Mould 
安美特  
Autotech 
吉恩镍业  
Jien Nickel Industry 
上海延康 
Shanghai 
Yankang 
失效零件见图1：The failed part is shown in figure 1. 
 
Ⅱ. 结论与建议 Conclusions and suggestions 
镀层发生鼓泡是由于基材内应力过大和铜层厚度过薄引起的。 
建议： 
1） 铜层厚度务必满足标准要求（铜层厚度≥25µm）； 
2） 适当调整注塑工艺，降低基材的内应力并做好去应力工作。 
Blistering of plating layers is caused by excessive internal stress of substrate and too thin of copper 
layer thickness. 
Suggestions: 
1) Copper layer thickness must meets the requirements of standard (copper layer thickness ≥
25µm); 
2) Appropriate adjustment of injection molding process, reducing internal stress of substrate and 
doing a better job of releasing internal stress. 
 


 
上海汽车中心实验室 
SAIC Center Lab 
中国·上海·嘉定区安研路201 号 
邮编. 201804 
No 201 Anyan road, Jiading, Shanghai China 
Post code 201804 
报告编号 
Report number 
 
SCL-S-13-0297M 
委托者:  SQE：邹明 
Request person： 
委托编号:  SCL-S-13-0297 
Request number:  
送样日期:  2013.09.13 
Request date:  
报告日期:  2013.10.10 
Report date： 
                       第2 页共3 页 
 
III. 调查结果 Investigation Results  
1、 失效情况 （Failure situation） 
在上格栅饰框的靠近标牌上方处发生了条纹状的鼓泡现象，见图1。 
 
图1、失效零件的照片 
 
2、 测试与分析（Test and Analysis） 
在图1 所示的P1 位置进行了镀层厚度测试，在发生镀层鼓泡的地方进行了内应力测试。 
2.1  厚度测试 
厚度测试结果详见表1。铜层、半亮镍和光亮镍层厚度都没有满足标准要求，特别是铜层厚度只有10.1µm，
没有达到标准要求的一半（标准要求铜层厚度≥25µm）。因铜层具有良好的延展性，可以很好地减缓由于基材
热胀冷缩带给镀层的应力，所以为了保证塑料电镀件具有良好的镀层结合力需要有一定厚度的铜层厚度。 
表1、镀层厚度测试结果 
序号 
No. 
测试        
Test 
要求 
Requirement 
测试结果Test Result 
评价 Evaluation 
P1 
合格 
Qualified 
不合格 
Unqualified 
1 
镀层厚度 Plating layer thickness                           测试标准 Test standard: ISO 2177-2004/ ISO 1463-2003 
1.1 
光亮镍  
Bright nickel 
≥7.5µm 
5.9  µm 
 
× 
1.2 
半亮镍                
Semi-bright nickel 
≥7.5 µm 
6.3  µm 
 
× 
1.3 
铜 Copper 
≥25 µm 
10.1  µm 
 
× 
 
2.2  内应力测试 
切取发生镀层起泡的部位，并用50%HCl+50%双氧水溶液进行化学褪镀。褪镀后，发生镀层起泡的地方有薄膜（来自塑料
基材）破裂，未发生破裂的地方发白，详见图2。 
褪镀后有透明薄膜，表明起泡不是发生在镀层与基材之间，而是发生在基材表皮与基材之间。说明电镀层与基材的结合力良
好，电镀的粗化工艺无问题，但基材的内应力过大，在环境的影响下造成基材表皮与基材发生分离。 
P1 


 
上海汽车中心实验室 
SAIC Center Lab 
中国·上海·嘉定区安研路201 号 
邮编. 201804 
No 201 Anyan road, Jiading, Shanghai China 
Post code 201804 
报告编号 
Report number 
 
SCL-S-13-0297M 
委托者:  SQE：邹明 
Request person： 
委托编号:  SCL-S-13-0297 
Request number:  
送样日期:  2013.09.13 
Request date:  
报告日期:  2013.10.10 
Report date： 
                       第3 页共3 页 
 
 
图2、起泡镀层的部位化学褪镀后的照片 
3、 讨论 
由以上的测试和分析可知，镀层发生起泡是由基材的内应力和铜层厚度过薄造成的。 
为了防止再发生此类问题，铜层厚度务必满足标准要求，适当调整注塑工艺，降低基材内应力，在电镀之
前进行去内应力处理，并在电镀之前对去内应力的效果进行确认，以免内应力过大的零件流入电镀线生产。 
 
 
 
 
 
 
 
 
报告结束 
End of report

File: 材料工程师/SCL-S-13-0298M.pdf.md
# SCL-S-13-0298M.pdf

 
上海汽车中心实验室
SAIC Center Lab 
中国·上海·嘉定区安研路201 号 
邮编. 201804 
No. 201 Anyan Road, Jiading District,  
Shanghai, China. 
Post code :201804 
报告编号： 
Report number 
SCL-S-13-00298M 
委托者  QA  郭强 
Requestor： 
 委托编号 
Request number： 
送样日期2013.10.9 
Deliver date:  
报告日期2013.10.15 
Report date： 
第 1 页 共 6 页 
 
SMPV-0.2.3-002-QA -F01 
零件号Part number 
90000168 
 零件名称 
Part name 
螺栓 
Bolt  (M8  Grade 8.8) 
图纸日期Drawing date 
/ 
零件生产日期Part production date 
/ 
 供货商 
Supplier 
上海福之来汽车标准件有限公司 
Shanghai fuzhilai 
车型/项目Car type/project 
IP22 
DVP 材料大纲签署日期DVP material test plan date 
/ 
阶段性报告  Stage report                结论性报告 Conclusion report 
 
Ⅰ.任务描述 Task description 
实验室受委托对张紧器螺栓进行失效原因分析，失效零件具体信息如下： 
As requested, SCL has analyzed the failure of Bolt. The information of the failed part is as following： 
零件信息：Part information 
零件名称 
Part name 
螺栓 
Bolt  (M8  Grade 8.8) 
制造日期 
Production date 
/ 
VIN NO. 
LSJW24G33DS040674 
销售日期 
Sale date 
/ 
车辆里程数 
Car mileage 
2412 公里 (km) 
失效地点 
Location 
上海威仕华凯 
失效模式描述 
Failure circumstance description 
发电机皮带脱落，经检查发电机皮带张紧轮固定螺栓断裂，张紧轮无拆装痕迹，车辆
无事故。 
原材料信息：Raw material information 
原材料及牌号 
Raw material specification 
SWRCH35K 
原材料厂商 
Raw material producer 
/ 
散件供应商 
Component supplier 
/ 
金属热处理状态 
Metal heat treatment state 
调质 
Hardening and tempering 
失效零件见图X：The failed part is shown in figure X.  
 
Ⅱ. 结论与建议 Conclusions and suggestions 
 
结论Conclusions： 
1、 失效件是由于夹紧力不足引起的疲劳断裂。Failure is fatigue fracture due to insufficient clamping force. 
2、 螺栓性能符合图纸技术要求。The material properties meet to the drawing requirements. 
 
建议Suggestions： 
1、 请进一步分析螺栓夹紧力不足的原因。 
Please further analysis of bolt clamping force is insufficient. 
 
 
 
分发： 
Distribution 
QA  郭强 
检验者Author 
白云岭   
Bai Yunling 
审核
Auditor 
 
批准
Approver 
 
日期Date 
2013.10.15 
日期Date 
 
日期Date 
 


 
上海汽车中心实验室
SAIC Center Lab 
中国·上海·嘉定区安研路201 号 
邮编. 201804 
No. 201 Anyan Road, Jiading District,  
Shanghai, China. 
Post code :201804 
报告编号： 
Report number 
SCL-S-13-00298M 
委托者  QA  郭强 
Requestor： 
 委托编号 
Request number： 
送样日期2013.10.9 
Deliver date:  
报告日期2013.10.15 
Report date： 
第 2 页 共 6 页 
 
SMPV-0.2.3-002-QA -F01 
III. 测试结果 Test Results  
一、 宏观观察： 
1、失效件在总成中的装配位置及断裂位置，见图1；失效件实物形貌，见图2a；张紧器带轮与发动机壳体的
接触面有磨损痕迹，，见图2b。 
 
  
   
图1 失效件在正车中的装配位置及断裂位置：断裂位置在张紧轮与支架连接处 
 
          
 
 
图2  失效件宏观形貌 
带轮 
皮带 
螺栓 
2a 
2b 


 
上海汽车中心实验室
SAIC Center Lab 
中国·上海·嘉定区安研路201 号 
邮编. 201804 
No. 201 Anyan Road, Jiading District,  
Shanghai, China. 
Post code :201804 
报告编号： 
Report number 
SCL-S-13-00298M 
委托者  QA  郭强 
Requestor： 
 委托编号 
Request number： 
送样日期2013.10.9 
Deliver date:  
报告日期2013.10.15 
Report date： 
第 3 页 共 6 页 
 
SMPV-0.2.3-002-QA -F01 
2、断口观察、分析： 
1）失效螺栓端口表面平坦，呈银灰色，断口具有双向疲劳特征，每个疲劳区可清晰的分为三个区域（疲劳源、扩
展区、瞬断区），有明显的疲劳辉纹；裂纹起始于螺牙底部，如红色箭头所示，见图3。 
2）两个疲劳源附近的微观形貌具有典型的疲劳特征，见图4。 
    
图3 断口宏观形貌：具有双向疲劳特征。 
 
 
图4  断口微观形貌   SEM 
B 疲劳源 
A 疲劳源 
B 疲劳区 
A 疲劳区 
瞬断区 


 
上海汽车中心实验室
SAIC Center Lab 
中国·上海·嘉定区安研路201 号 
邮编. 201804 
No. 201 Anyan Road, Jiading District,  
Shanghai, China. 
Post code :201804 
报告编号： 
Report number 
SCL-S-13-00298M 
委托者  QA  郭强 
Requestor： 
 委托编号 
Request number： 
送样日期2013.10.9 
Deliver date:  
报告日期2013.10.15 
Report date： 
第 4 页 共 6 页 
 
SMPV-0.2.3-002-QA -F01 
3、 相关零件宏观观察： 
1) 皮带与带轮的配合状态如图5a 所示；带轮有偏磨现象，带轮油漆已磨损脱落，见图5a；在运行过程中皮
带没有与带轮完全接触配合，皮带与带轮的配合宽度约为17mm,jiantu 5b、5c ；在皮带宽度方向约有1mm
的距离在带轮之外，整根皮带上均有明显的痕迹，见图5d。 
2) 皮带内侧整体完好，无异常，说明皮带与其他机构的接触配合无异常，见图6a；皮带外侧有割伤痕迹和
横向开裂，见图6b，这是由于张紧器螺栓出现失效后带轮和皮带失稳后造成的。 
3) 经与工程技术人员沟通讨论，皮带与张紧器带轮的接触配合是不正常的， 但这种不正常的配合对张紧器
影响最大的是带轮轴承，即如果由于此种配合引起失效，应该是带轮轴承最先失效。通过观察带轮轴承完
好且能自由运转，因此可以判断皮带与带轮的这种不正常的配合不是引起螺栓断裂的根本原因。 
 
 
 
图5 
 
 
5d 
5c 
5b 
5a 


 
上海汽车中心实验室
SAIC Center Lab 
中国·上海·嘉定区安研路201 号 
邮编. 201804 
No. 201 Anyan Road, Jiading District,  
Shanghai, China. 
Post code :201804 
报告编号： 
Report number 
SCL-S-13-00298M 
委托者  QA  郭强 
Requestor： 
 委托编号 
Request number： 
送样日期2013.10.9 
Deliver date:  
报告日期2013.10.15 
Report date： 
第 5 页 共 6 页 
 
SMPV-0.2.3-002-QA -F01 
 
 
图6 
二、 理化分析： 
对失效件进行了理化检测，具体结果如下： 
 
                                 附表1   
零件状态 
额定值 
试验结果 
评价 
合格 
不合格 
化学成分、SWCH35K 
BQB517 
 
 
 
C 
0.32～0.38  
0.39 
X   1 
 
Si 
0.10～0.35 
0.16 
X 
 
Mn 
0.60～0.90 
0.76 
X 
 
P 
≤0.030  
0.021 
X 
 
S 
≤0.035 
0.0058 
X 
 
芯部硬度 
250-320HV 
298、295、299 
X 
 
6a 
6b 


 
上海汽车中心实验室
SAIC Center Lab 
中国·上海·嘉定区安研路201 号 
邮编. 201804 
No. 201 Anyan Road, Jiading District,  
Shanghai, China. 
Post code :201804 
报告编号： 
Report number 
SCL-S-13-00298M 
委托者  QA  郭强 
Requestor： 
 委托编号 
Request number： 
送样日期2013.10.9 
Deliver date:  
报告日期2013.10.15 
Report date： 
第 6 页 共 6 页 
 
SMPV-0.2.3-002-QA -F01 
螺牙缺陷 
中径以下无折叠 
中径以下无折叠 
（图7） 
X 
 
表面脱碳 
全脱碳层≤
0.015mm 
0 
（图8） 
X 
 
芯部组织 
回火索氏体 
回火索氏体 
（图9） 
X 
 
1、符合GB/T 222标准的成分偏差技术要求。 
 
 
     图7  失效件螺牙缺陷  50X                图8  失效件表面脱碳层深度： 0    100X    
 
 
 
图9  芯部组织  500X

File: 材料工程师/SCL-S-13-0299M.pdf.md
# SCL-S-13-0299M.pdf

 
上海汽车中心实验室
SAIC Center Lab 
中国·上海·嘉定区安研路201 号 
邮编. 201804 
No. 201 Anyan Road, Jiading District,  
Shanghai, China. 
Post code :201804 
报告编号： 
Report number 
SCL-S-13-0299M 
委托者  QA  宋良 
Requestor： 
 委托编号 
Request number： 
送样日期2013.10.9 
Deliver date:  
报告日期2013.10.18 
Report date： 
第 1 页 共 13 页 
 
SMPV-0.2.3-002-QA -F01 
零件号Part number 
91000063 
 零件名称 
Part name 
连杆螺栓 
Conrod Bolt  (M8  Grade 10.9) 
图纸日期Drawing date 
2010.03.12 
零件生产日期Part production date 
/ 
 供货商 
Supplier 
KX2 
车型/项目Car type/project 
IP22/ K4 1.8VCT 
DVP 材料大纲签署日期DVP material test plan date 
/ 
阶段性报告  Stage report                结论性报告 Conclusion report 
 
Ⅰ.任务描述 Task description 
实验室受委托对连杆螺栓进行失效原因分析，失效零件具体信息如下： 
As requested, SCL has analyzed the failure of Conrod Bolt. The information of the failed part is as following： 
零件信息：Part information 
零件名称 
Part name 
连杆螺栓 
Conrod Bolt  (M8  Grade 10.9) 
制造日期 
Production date 
2012-11-21 
VIN/车/发动机号码
car/engine no 
LSJW24H35CS098878 
销售日期 
Sale date 
2012-12-14 
车辆里程数 
Car mileage 
400 公里 (km) 
失效地点 
Location 
深圳有道 
失效模式描述 
Failure circumstance description 
客户来电反映自动熄火，无法再启动。现场检查，启动马达时测量有电，起动机无反
应，拆下马达发现有烧焦味/烧蚀；检查飞轮处无异物，更换起动机试车，起动机咔
嚓一声后，依旧无法启动。拆检油底壳发现四缸连杆螺丝断裂，小瓦折断。油轨打缺
一个口子，曲轴有损伤。  
原材料信息：Raw material information 
原材料及牌号 
Raw material specification 
/ 
原材料厂商 
Raw material producer 
/ 
散件供应商 
Component supplier 
/ 
金属热处理状态 
Metal heat treatment state 
调质 
Hardening and tempering 
失效零件见图X：The failed part is shown in figure X.  
 
Ⅱ. 结论与建议 Conclusions and suggestions 
结论Conclusions： 
1、 失效件（进气侧螺栓断裂）是由于排气侧螺栓松脱导致的疲劳断裂。The failure for the bolt is fatigue fracture, 
that due to the loose of the exhaust side bolt. 
2、 螺栓其他性能未见异常。The bolts other performance is normal. 
3、 失效件连杆与未失效件连杆的硬度和金相组织基本一致，无明显差异。Failure piece rod and unexpired piece 
rod hardness and microstructure are basically the same, no significant difference. 
 
建议Suggestions： 
1、 请进一步分析导致螺栓松脱的原因。 
Please further analysis of the reasons leading bolts loose. 
分发： 
Distribution 
QA  宋良 
检验者Author 
白云岭   
Bai Yunling 
审核
Auditor 
 
批准
Approver 
 
日期Date 
2013.10.18 
日期Date 
 
日期Date 
 


 
上海汽车中心实验室
SAIC Center Lab 
中国·上海·嘉定区安研路201 号 
邮编. 201804 
No. 201 Anyan Road, Jiading District,  
Shanghai, China. 
Post code :201804 
报告编号： 
Report number 
SCL-S-13-0299M 
委托者  QA  宋良 
Requestor： 
 委托编号 
Request number： 
送样日期2013.10.9 
Deliver date:  
报告日期2013.10.18 
Report date： 
第 2 页 共 13 页 
 
SMPV-0.2.3-002-QA -F01 
III. 测试结果 Test Results  
一、 宏观观察： 
1、失效件在总成中的装配位置，见图1；失效件实物形貌，见图2；通过螺栓的法兰面观察发现螺栓紧固情
况良好，见图2a。 
   
   
  
 
 
 
 
 
 
 
 
 
 
 
 
 
 
 
 
图1 失效件在总成中的装配位置 
1 
2 
3 
4 


 
上海汽车中心实验室
SAIC Center Lab 
中国·上海·嘉定区安研路201 号 
邮编. 201804 
No. 201 Anyan Road, Jiading District,  
Shanghai, China. 
Post code :201804 
报告编号： 
Report number 
SCL-S-13-0299M 
委托者  QA  宋良 
Requestor： 
 委托编号 
Request number： 
送样日期2013.10.9 
Deliver date:  
报告日期2013.10.18 
Report date： 
第 3 页 共 13 页 
 
SMPV-0.2.3-002-QA -F01 
2、收到委托者提供的零件，见图2a；失效件实物形貌，见图2b，排气侧螺栓断，进气侧螺栓完全脱出，连杆弯
曲。 
 
 
图2  失效件宏观形貌 
2b 
2a 
排气侧 
进气侧 
2 缸 
3 缸 
4 缸 


 
上海汽车中心实验室
SAIC Center Lab 
中国·上海·嘉定区安研路201 号 
邮编. 201804 
No. 201 Anyan Road, Jiading District,  
Shanghai, China. 
Post code :201804 
报告编号： 
Report number 
SCL-S-13-0299M 
委托者  QA  宋良 
Requestor： 
 委托编号 
Request number： 
送样日期2013.10.9 
Deliver date:  
报告日期2013.10.18 
Report date： 
第 4 页 共 13 页 
 
SMPV-0.2.3-002-QA -F01 
3、脱落螺栓已弯曲变形，见图3a，螺栓脱落侧连杆盖与连杆配合的表面有严重的冲击磨损痕迹，表面发亮，见
图3b；断裂螺栓的起始位置如图3c、3e 中红色箭头所示；断裂起始位置的螺栓已严重弯曲变形，且一侧螺纹已
开裂，见图3d，说明该螺栓收到了较大的弯曲力。 
 
  
 
  
图3 
连杆盖 
3b 
3a 
3e 
3d 
3c 
连杆 


 
上海汽车中心实验室
SAIC Center Lab 
中国·上海·嘉定区安研路201 号 
邮编. 201804 
No. 201 Anyan Road, Jiading District,  
Shanghai, China. 
Post code :201804 
报告编号： 
Report number 
SCL-S-13-0299M 
委托者  QA  宋良 
Requestor： 
 委托编号 
Request number： 
送样日期2013.10.9 
Deliver date:  
报告日期2013.10.18 
Report date： 
第 5 页 共 13 页 
 
SMPV-0.2.3-002-QA -F01 
2、断口观察、分析： 
1）失效螺栓断口表面呈银灰色，断口可分为两个区域，疲劳区和瞬断区。疲劳区面积很小，小于整个断口面积的
1% ，见图4。失效件断裂方向如图4 中黄色虚线所示。 
2）疲劳区有明显的疲劳台阶和疲劳辉纹，见图5a、5b；瞬断区的微观形貌为典型的韧窝，见图5c。 
3）结合断口宏观和微观观察，可以得出该螺栓是高应力低周期的疲劳断裂失效。 
 
   
图4 螺栓断口宏观形貌 
疲劳区 
瞬断区 


 
上海汽车中心实验室
SAIC Center Lab 
中国·上海·嘉定区安研路201 号 
邮编. 201804 
No. 201 Anyan Road, Jiading District,  
Shanghai, China. 
Post code :201804 
报告编号： 
Report number 
SCL-S-13-0299M 
委托者  QA  宋良 
Requestor： 
 委托编号 
Request number： 
送样日期2013.10.9 
Deliver date:  
报告日期2013.10.18 
Report date： 
第 6 页 共 13 页 
 
SMPV-0.2.3-002-QA -F01 
  
 
 
 
 
 
 
 
 
 
 
 
 
 
 
 
 
 
 
 
 
 
图5  螺栓断口微观形貌  SEM 
5b 
5a 
5c 


 
上海汽车中心实验室
SAIC Center Lab 
中国·上海·嘉定区安研路201 号 
邮编. 201804 
No. 201 Anyan Road, Jiading District,  
Shanghai, China. 
Post code :201804 
报告编号： 
Report number 
SCL-S-13-0299M 
委托者  QA  宋良 
Requestor： 
 委托编号 
Request number： 
送样日期2013.10.9 
Deliver date:  
报告日期2013.10.18 
Report date： 
第 7 页 共 13 页 
 
SMPV-0.2.3-002-QA -F01 
3、螺栓及连杆比较分析： 
取未失效的2 缸连杆和螺栓，失效的4 缸连杆和螺栓（脱出的螺栓）抛切、制样后，进行比较分析。 
1） 宏观观察，2 缸连杆（图6a）与4 缸连杆（图6b）的内螺纹无明显差异；但4 缸连杆螺栓在脱落的时候把
连杆内螺纹最左侧的3—4 牙的螺纹拉伤损坏，见图6b 中红色虚线框所示；4 缸连杆的光孔部分已有变形，
见图6b 中黄色线框所示。4 缸连杆光孔部分已严重擦伤磨损，见图6c，是由于连杆螺栓松动、脱落过程中
造成的；而2 缸连杆光孔部分仍保留较完好的机加工痕迹，见图6d。 
2） 宏观观察，2 缸连杆螺栓牙形完整、无明显缺陷，见图7a；4 缸连杆螺栓的头部螺牙在脱落时被拉伤损坏，
见图7b 中红色虚线框所示，螺栓脱落后被发动机损伤，造成其他牙尖被机械损伤，见图7b；4 缸脱落螺栓
与连杆光孔配合的部分擦伤磨损严重，表面光亮，见图7d，2 缸未失效的螺栓该部位没有插上磨损的痕迹，
仍保留磷化层的颜色，见图7c。 
 
 
 
F 
6b 
6a 


 
上海汽车中心实验室
SAIC Center Lab 
中国·上海·嘉定区安研路201 号 
邮编. 201804 
No. 201 Anyan Road, Jiading District,  
Shanghai, China. 
Post code :201804 
报告编号： 
Report number 
SCL-S-13-0299M 
委托者  QA  宋良 
Requestor： 
 委托编号 
Request number： 
送样日期2013.10.9 
Deliver date:  
报告日期2013.10.18 
Report date： 
第 8 页 共 13 页 
 
SMPV-0.2.3-002-QA -F01 
 
 
图6 
6c 
6d 


 
上海汽车中心实验室
SAIC Center Lab 
中国·上海·嘉定区安研路201 号 
邮编. 201804 
No. 201 Anyan Road, Jiading District,  
Shanghai, China. 
Post code :201804 
报告编号： 
Report number 
SCL-S-13-0299M 
委托者  QA  宋良 
Requestor： 
 委托编号 
Request number： 
送样日期2013.10.9 
Deliver date:  
报告日期2013.10.18 
Report date： 
第 9 页 共 13 页 
 
SMPV-0.2.3-002-QA -F01 
 
 
 
 
图7 
F 
F 
7b 
7a 


 
上海汽车中心实验室
SAIC Center Lab 
中国·上海·嘉定区安研路201 号 
邮编. 201804 
No. 201 Anyan Road, Jiading District,  
Shanghai, China. 
Post code :201804 
报告编号： 
Report number 
SCL-S-13-0299M 
委托者  QA  宋良 
Requestor： 
 委托编号 
Request number： 
送样日期2013.10.9 
Deliver date:  
报告日期2013.10.18 
Report date： 
第 10 页 共 13 页 
 
SMPV-0.2.3-002-QA -F01 
 
 
图7 
 
 
二、 理化分析： 
对零件件进行了理化检测，具体结果如下： 
                                 附表1   
序号 
试验项目 
额定值 
试验结果 
评价 
合格 
不合格 
1 
2 缸连杆螺栓 
（未失效件） 
 
 
 
 
1.1 
化学成份 
/ 
 
 
 
 
C 
/ 
0.23 
/ 
 
 
Si 
/ 
0.088 
/ 
 
 
Mn 
/ 
0.92 
/ 
 
 
P 
/ 
0.011 
/ 
 
7d 
7c

File: 材料工程师/SCL-S-13-0300M.pdf.md
# SCL-S-13-0300M.pdf

 
上海汽车中心实验室
SAIC Center Lab 
中国·上海·嘉定区安研路201 号 
邮编. 201804 
No. 201 Anyan Road, Jiading District,  
Shanghai, China. 
Post code :201804 
报告编号： 
Report number 
SCL-S-13-0300M 
委托者  PTI  徐宝全 
Requestor： 
 委托编号 
Request number： 
送样日期2013.10.9 
Deliver date:  
报告日期2013.10.14 
Report date： 
第 1 页 共 5 页 
 
SMPV-0.2.3-002-QA -F01 
零件号Part number 
90000053 
 零件名称 
Part name 
螺栓-催化器支架 
Bolt  (M8  Grade 8.8) 
图纸日期Drawing date 
2005.11.8 
零件生产日期Part production date 
/ 
 供货商 
Supplier 
浙江明泰 
ZHEJIANGMINGTAI 
车型/项目Car type/project 
BP32 NLE 2.0NA 
DVP 材料大纲签署日期DVP material test plan date 
/ 
阶段性报告  Stage report                结论性报告 Conclusion report 
 
Ⅰ.任务描述 Task description 
实验室受委托对螺栓-催化器支架进行失效原因分析，失效零件具体信息如下： 
As requested, SCL has analyzed the failure of Bolt. The information of the failed part is as following： 
零件信息：Part information 
零件名称 
Part name 
螺栓-催化器支架 
Bolt  (M8  Grade 8.8) 
制造日期 
Production date 
/ 
VIN/车/发动机号码
car/engine no 
F229 
销售日期 
Sale date 
/ 
车辆里程数 
Car mileage 
/ 公里 (km) 
失效地点 
Location 
上内所 
失效模式描述 
Failure circumstance description 
发动机800h 耐久试验，2013-09-26 时催化器支架螺栓发生断裂。 
原材料信息：Raw material information 
原材料及牌号 
Raw material specification 
SWRCH35K 
原材料厂商 
Raw material producer 
/ 
散件供应商 
Component supplier 
/ 
金属热处理状态 
Metal heat treatment state 
调质 
Hardening and tempering 
失效零件见图X：The failed part is shown in figure X.  
 
Ⅱ. 结论与建议 Conclusions and suggestions 
 
结论Conclusions： 
1、 失效件属于疲劳断裂。The bolt has failed due to fatigue fracture. 
2、 螺栓其他性能符合技术要求。The material properties meet to the requirements. 
 
建议Suggestions： 
1、 校核螺栓的实际受力情况。Checking bolts force during using. 
 
 
 
 
分发： 
Distribution 
PTI  徐宝全 
检验者Author 
白云岭   
Bai Yunling 
审核
Auditor 
 
批准
Approver 
 
日期Date 
2013.10.14 
日期Date 
 
日期Date 
 


 
上海汽车中心实验室
SAIC Center Lab 
中国·上海·嘉定区安研路201 号 
邮编. 201804 
No. 201 Anyan Road, Jiading District,  
Shanghai, China. 
Post code :201804 
报告编号： 
Report number 
SCL-S-13-0300M 
委托者  PTI  徐宝全 
Requestor： 
 委托编号 
Request number： 
送样日期2013.10.9 
Deliver date:  
报告日期2013.10.14 
Report date： 
第 2 页 共 5 页 
 
SMPV-0.2.3-002-QA -F01 
III. 测试结果 Test Results  
一、 宏观观察： 
1、失效件在总成中的装配位置，见图1；失效件实物形貌，见图2；通过螺栓的法兰面观察发现螺栓紧固情
况良好，见图2a。 
   
   
图1 失效件在总成中的装配位置及断裂位置 
 
 
        
图2  失效件宏观形貌 
2b 
2a 


 
上海汽车中心实验室
SAIC Center Lab 
中国·上海·嘉定区安研路201 号 
邮编. 201804 
No. 201 Anyan Road, Jiading District,  
Shanghai, China. 
Post code :201804 
报告编号： 
Report number 
SCL-S-13-0300M 
委托者  PTI  徐宝全 
Requestor： 
 委托编号 
Request number： 
送样日期2013.10.9 
Deliver date:  
报告日期2013.10.14 
Report date： 
第 3 页 共 5 页 
 
SMPV-0.2.3-002-QA -F01 
2、断口观察、分析： 
1）失效螺栓断口表面起伏不平，呈银灰色，断口具有多源疲劳特征，说明螺栓受力复杂，疲劳源如图3 中红色箭
头所示，主疲劳扩展方向如图3 中黄色虚线所示。 
2）主裂纹源有典型的疲劳台阶，见图4；主疲劳扩展区的微观形貌为疲劳辉纹，见图5。 
 
    
图3 断口宏观形貌：具有多源疲劳特征。 
 
 
 
图4  主裂纹源断口微观形貌   SEM 
主疲劳源 


 
上海汽车中心实验室
SAIC Center Lab 
中国·上海·嘉定区安研路201 号 
邮编. 201804 
No. 201 Anyan Road, Jiading District,  
Shanghai, China. 
Post code :201804 
报告编号： 
Report number 
SCL-S-13-0300M 
委托者  PTI  徐宝全 
Requestor： 
 委托编号 
Request number： 
送样日期2013.10.9 
Deliver date:  
报告日期2013.10.14 
Report date： 
第 4 页 共 5 页 
 
SMPV-0.2.3-002-QA -F01 
 
图5 主疲劳扩展区微观形貌    SEM 
二、 理化分析： 
对失效件进行了理化检测，具体结果如下： 
 
                                 附表1   
零件状态 
额定值 
试验结果 
评价 
合格 
不合格 
化学成分、SWCH35K 
BQB517 
 
 
 
C 
0.32～0.38  
0.39 
X   1 
 


 
上海汽车中心实验室
SAIC Center Lab 
中国·上海·嘉定区安研路201 号 
邮编. 201804 
No. 201 Anyan Road, Jiading District,  
Shanghai, China. 
Post code :201804 
报告编号： 
Report number 
SCL-S-13-0300M 
委托者  PTI  徐宝全 
Requestor： 
 委托编号 
Request number： 
送样日期2013.10.9 
Deliver date:  
报告日期2013.10.14 
Report date： 
第 5 页 共 5 页 
 
SMPV-0.2.3-002-QA -F01 
Si 
0.10～0.35 
0.19 
X 
 
Mn 
0.60～0.90 
0.77 
X 
 
P 
≤0.030  
0.0082 
X 
 
S 
≤0.035 
0.0039 
X 
 
芯部硬度 
250-320HV 
290、292、293 
X 
 
螺牙缺陷 
中径以下无折叠 
中径以下无折叠 
(图6) 
X 
 
表面脱碳 
全脱碳层≤
0.015mm 
0   (图7) 
X 
 
芯部组织 
回火索氏体 
回火索氏体 
(图8) 
X 
 
1、符合GB/T 222标准的成分偏差技术要求。 
 
 
     图6  失效件螺牙缺陷  50X                图7   失效件表面脱碳层深度： 0    100X    
 
 
 
图8  芯部组织  500X

File: 材料工程师/SCL-S-13-0301M 变速箱悬置-AP12.pdf.md
# SCL-S-13-0301M 变速箱悬置-AP12.pdf

 
上海汽车中心实验室
(SAIC Center Lab) 
中国·上海·嘉定区安研路201 号 
邮编. 201804 
No. 201 Anyan Road, Jiading District,  
Shanghai, China. 
Post code :200433 
报告编号：Report number 
SCL-S-13-0301M 
委托者Requestor：底盘部 刘纪丙 
送样日期Deliver date：2013.10.09 
报告日期Report date：2013.10.16 
第 1 页 共 4 页 
Page 1 of 4  
 
零件号 
Part number 
10036902 
零件名称 
Part name 
变速箱悬置 
Gear-box suspension 
图纸日期 
Drawing date  
2012.11.15 
零件生产日期 
Production date 
/ 
供货商 
Supplier 
宁波捷豹 
Ningbo Jiebao 
车型/项目 
Car type/project 
AP12 
DVP 材料大纲签署日期 
DVP material test plan date 
/ 
 
   阶段性报告  Stage report        结论性报告 Conclusion report            
Ⅰ.任务描述 Task description 
实验室受委托对变速箱悬置进行失效原因分析，失效零件具体信息如下： 
As requested, QA lab has analyzed the invalid cause of gear-box suspension, and the information of invalid part is 
shown as following： 
零件信息：Part information 
零件名称 
Part name 
变速箱悬置 
Gear-box suspension 
制造日期 
Production date 
/ 
VIN 码 
VIN number 
/ 
销售日期 
Sale date 
/ 
车辆里程数 
Car mileage 
/ 
销售商 
Sale agent 
/ 
失效模式描述 
Invalid situation 
description 
G5+试验中变速箱悬置塑料组件断裂 
The plastic part of Gear-box suspension fractured in G5+ 
原材料信息：Raw material information 
原材料及牌号 
Raw material 
and trademark 
PA66-GF20 
A102GH 
原材料厂商 
Raw material producer 
苏州旭光 
散件供应商 
Part supplier 
/ 
金属热处理状态 
Metal heat treatment state 
/ 
失效零件见图1：The invalid part is shown in Fig 1.  
Ⅱ. 结论与建议 Conclusions and suggestions 
结论：1. 零件受外力导致断裂。 
2. 零件注塑工艺不佳。3.失效件灰分含量略高。  
Conclusions:  1. Foreign force made part fracture. 
2. Injection process of the part was bad.  3.  The ash content of the failure part was slightly higher.    
建议：改善注塑工艺。 
Suggestions: Injection process should be improved. 
分发： 
Dispenser 
底盘部：刘纪丙 
检验者： 
Identifier 
张静波 
审核： 
Auditor 
 
批准： 
Approver 
 
日期： 
Date 
2013.10.16 
日期： 
Date 
 
日期： 
Date 
 
 


 
上海汽车中心实验室
(SAIC Center Lab) 
中国·上海·嘉定区安研路201 号 
邮编. 201804 
No. 201 Anyan Road, Jiading District,  
Shanghai, China. 
Post code :200433 
报告编号：Report number 
SCL-S-13-0301M 
委托者Requestor：底盘部 刘纪丙 
送样日期Deliver date：2013.10.09 
报告日期Report date：2013.10.16 
第 2 页 共 4 页 
Page 2 of 4  
 
 
 
 
图1 失效件 
Fig.1 Failure part 
III. 测试结果 Test Results 
序号 
No. 
试验项目 
Test item 
额定值 
Requirement 
试验结果 
Test result 
评价 Evaluation 
第一次 
第二次 
合格 
qualified 
不合格 
unqualified 
I 
失效件 
 
 
1 
红外（GB/T6040-2002） 
Infrared Spectroscopy 
PA66 
PA66 
× 
 
2 
熔点（GB/T19466.3-2006） 
Melting point (℃) 
260±5 
262 
× 
 
3 
焓值（GB/T19466.3-2006） 
Enthalpy (J/g) 
/ 
48.4 
52.1 
/ 
/ 
4 
灰分（GB/T9345.1-2008） 
Ash content (%) 
20±2 
22.9* 
 
× 
II 
新件 
 
 
1 
红外（GB/T6040-2002） 
Infrared Spectroscopy 
PA66 
PA66 
× 
 
2 
熔点（GB/T19466.3-2006） 
Melting point (℃) 
260±5 
262 
× 
 
3 
焓值（GB/T19466.3-2006） 
Enthalpy (J/g) 
/ 
47.0 
51.0 
/ 
/ 
4 
灰分（GB/T9345.1-2008） 
Ash content (%) 
20±2 
21.5 
× 
 
备注：*失效件灰分略高。 
 
 
 
锯开 
断裂 


 
上海汽车中心实验室
(SAIC Center Lab) 
中国·上海·嘉定区安研路201 号 
邮编. 201804 
No. 201 Anyan Road, Jiading District,  
Shanghai, China. 
Post code :200433 
报告编号：Report number 
SCL-S-13-0301M 
委托者Requestor：底盘部 刘纪丙 
送样日期Deliver date：2013.10.09 
报告日期Report date：2013.10.16 
第 3 页 共 4 页 
Page 3 of 4  
 
Ⅳ. 宏观分析 Macroscopic observation 
 
失效件断口如图2 所示，其断口两侧有密集孔洞，尺径在1.5mm 左右，注塑工艺不佳。断口处
有银纹，说明是韧断。 
 
 
 
图2 失效件断口 
Fig. 2 Fracture of failure part 
 
经观察失效件表面有多处摩擦痕迹（如图3 右划圈部分），其中最明显处（如图3 左）有凹痕，
说明该失效件受异常外力，致使零件内部有孔洞的地方最先开裂。 
 
 
图3 失效件断口 
Fig. 3 Fracture of failure part 
 
银纹 
摩擦
痕迹 


 
上海汽车中心实验室
(SAIC Center Lab) 
中国·上海·嘉定区安研路201 号 
邮编. 201804 
No. 201 Anyan Road, Jiading District,  
Shanghai, China. 
Post code :200433 
报告编号：Report number 
SCL-S-13-0301M 
委托者Requestor：底盘部 刘纪丙 
送样日期Deliver date：2013.10.09 
报告日期Report date：2013.10.16 
第 4 页 共 4 页 
Page 4 of 4  
 
观察对手件也有异常摩损痕迹，如图4 右划圈部分。也说明该失效件受到过异常外力。 
 
 
图4 对手件 
Fig. 4 The Opponent part

File: 材料工程师/SCL-S-13-0302M IP24前下控制臂.pdf.md
# SCL-S-13-0302M IP24前下控制臂.pdf

 
上海汽车中心实验室 
中国·上海·嘉定区安研路201 号 
邮编. 201804 
 
SAIC QA Laboratory 
201 Anhong rd, Anting, Shanghai 
报告编号 
Report number 
 
SCL-S-13-0302M 
委托者: 底盘部 全炜倬 
Request person, dept： 
委托编号:  /  
Request number: 
送样日期: 2013.10.10 
Request date:  
报告日期: 2013.10.23 
Report date：  
第1页共14页 
 
SMPV-0.2.3-002-QA -F01 
零件号Part number 
10013212 
零件名称 
Part name 
前下控制臂 
Front –lower controlling arm 
图纸日期Drawing date 
/ 
零件生产日期Part production date 
/ 
供货商 
Supplier 
上海采埃孚伦福德底盘技术有限公司 
ZF Lemforder Shanghai Chassistech Co., Ltd. 
车型/项目Car type/project 
IP24 
DVP 材料大纲签署日期DVP material test plan date 
/ 
阶段性报告 Interim report                结论性报告 Conclusion report          
 
Ⅰ.任务描述 Task description 
实验室受委托对前下控制臂进行失效原因分析，失效零件具体信息如下： 
As requested, SCL has analyzed the failure of front -lower controlling arm. The information of the failed part is as 
following： 
零件信息：Part information 
零件名称 
Part name 
前下控制臂 
Front controlling arm 
车制造日期 
Vehicle production date 
2012.08.12 
VIN 码 
VIN 
LSJW26793DS990517 
销售日期 
Sale date 
/ 
车辆里程数 
Car mileage 
车辆里程17969km，试验里程
14797 Km(试验进度44.25%) 
试验基地 
Test location 
广德 
失效模式描述 
Failure circumstance  
2013/9/7，广德试验基地IP24 项目综合耐久，试验车L13POV010 在经过颠簸路面时发
现底盘左前下部有异响，回车间检查发现左前下控制臂与副车架螺母松动。 
2013/9/13，此处螺母再次出现松动，扭矩从85Nm 衰减到37Nm。 
2013/9/16 早约8：30，在比利石路行驶至约0.6km 处时左前下控制臂内球节、衬套与前
副车架脱开，左驱动半轴三销轴护套连接脱开。 
原材料信息：Raw material information 
原材料及牌号 
Raw material specification 
40Cr 
原材料厂商 
Raw material producer 
/ 
散件供应商 
Component supplier 
/ 
金属热处理状态 
Metal heat treatment state 
调质 
失效零件见图1 ~图2：The failed part is shown in figure 1 ~figure2. 
Ⅱ. 结论与建议 Conclusions and Suggestions 
 
结论Conclusions： 
1. 前下控制臂内球头是由于多源疲劳而断裂的，断口形貌(见图3)显示其断裂前所受应力载荷较大。The ball stud 
was broken by fatigue and the fracture morphology (Figure 3) shows that the active stress load was big. 
2. 在部分裂纹源表面发现腐蚀坑，但无法确定其是在球头开裂前还是在开裂后形成的；The fractured source was 
found corrosion pits, but it was difficult to determine whether the corrosion exist before cracking. 
3. 左下控制臂内球头的化学成分，抗拉强度符合图纸要求，但其抗拉强度值处于临界点；Chemical components, 
tensile strength met the requirement, but the tensile strength was at critical point. 
 
建议Suggestions： 
1. 校核内球头开裂处应力载荷；Check the active stress load at crack region. 
2. 调查内球头表面腐蚀物的来源；Investigate the source of corrosion.  
分发: 
Distribution 
底盘部 全炜倬 
检验者Author 
薛喜才 
审核Auditor 
 
批准Approver 
 
日期Date 
2013.10.23 
日期Date 
 
日期Date 
 


 
上海汽车中心实验室 
中国·上海·嘉定区安研路201 号 
邮编. 201804 
 
SAIC QA Laboratory 
201 Anhong rd, Anting, Shanghai 
报告编号 
Report number 
 
SCL-S-13-0302M 
委托者: 底盘部 全炜倬 
Request person, dept： 
委托编号:  /  
Request number: 
送样日期: 2013.10.10 
Request date:  
报告日期: 2013.10.23 
Report date：  
第2页共14页 
 
SMPV-0.2.3-002-QA -F01 
III. 调查结果 Investigation Results  
底盘部反馈的信息：2013/9/7，广德试验基地IP24 项目，综合耐久试验，试验车L13POV010 在经过颠簸路面时
发现底盘左前下部有异响，回车间检查发现左前下控制臂与副车架螺母松动。 
2013/9/13，此处螺母再次出现松动，扭矩从85Nm 衰减到37Nm。 
2013/9/16 早约8：30，在比利石路行驶至约0.6km 处时左前下控制臂内球头、衬套与前副车架脱开，左驱动半轴
三销轴护套连接脱开，见图1 所示(照片有地盘部提供)。 
 
 
 
 
 
 
 
 
 
 
 
 
 
 
 
 
 
 
 
 
 
 
 
 
 
 
 
 
 
 
 
 
 
 
 
图1  零件失效现场 
左驱动半轴三销
轴护套连接脱开 
衬套与副
车架脱开 
下控制臂内球头
与副车架脱开 
前下控制臂 


 
上海汽车中心实验室 
中国·上海·嘉定区安研路201 号 
邮编. 201804 
 
SAIC QA Laboratory 
201 Anhong rd, Anting, Shanghai 
报告编号 
Report number 
 
SCL-S-13-0302M 
委托者: 底盘部 全炜倬 
Request person, dept： 
委托编号:  /  
Request number: 
送样日期: 2013.10.10 
Request date:  
报告日期: 2013.10.23 
Report date：  
第3页共14页 
 
SMPV-0.2.3-002-QA -F01 
收到的失效件，见图2 所示。左前下控制臂衬套与副车架脱开，内球头断裂后与副车架也脱开。内球头表面的磕
碰伤为其从副车架上脱落后与地面摩擦所致。 
 
 
 
 
 
 
 
 
 
 
 
 
 
 
 
 
 
 
 
 
 
 
 
 
 
 
  
 
 
 
 
 
 
 
 
 
 
 
 
 
图2  前下控制臂外观(a)断裂处外观(b)控制臂内球头图纸 
球头断裂位置 
左前控制臂 
右前控制臂 
(a) 
(b) 
磕碰伤 
断裂处 


 
上海汽车中心实验室 
中国·上海·嘉定区安研路201 号 
邮编. 201804 
 
SAIC QA Laboratory 
201 Anhong rd, Anting, Shanghai 
报告编号 
Report number 
 
SCL-S-13-0302M 
委托者: 底盘部 全炜倬 
Request person, dept： 
委托编号:  /  
Request number: 
送样日期: 2013.10.10 
Request date:  
报告日期: 2013.10.23 
Report date：  
第4页共14页 
 
SMPV-0.2.3-002-QA -F01 
断口分析 Fracture surface analysis 
断口低倍形貌，见图3 所示。由图可见，整个断口较平坦，断口大部分区域可见清晰的海滩纹，边缘多处疲劳台
阶，主疲劳源按照上下两个方向扩展，断口中上部一小块区域为瞬断区，可知该断口为双向多源弯曲疲劳断口。
断口疲劳台阶的高度落差较大，整个断口边缘高低不平，可知，其断裂前所受应力载荷较大。 
 
 
 
 
 
 
 
 
 
 
 
 
 
 
 
 
 
 
 
 
 
 
图3  断口低倍形貌  8x 
断口边缘SEM形貌，见图4所示。由图可见，整个断口大部分有疲劳台阶处表面均在存在点状凹坑，但也有些区
域有疲劳台阶，其表面光滑，未发现明显的缺陷。 
 
 
 
 
 
 
 
 
 
 
 
 
 
瞬断区，见图5d 
裂纹扩展方向 
次疲劳源 
裂纹扩展方向 
次
疲
劳 
源 
扩
展 
区 
主疲劳源 
见图5a 
见图5b-图5c 
见图5e 
(a) 
凹坑 


 
上海汽车中心实验室 
中国·上海·嘉定区安研路201 号 
邮编. 201804 
 
SAIC QA Laboratory 
201 Anhong rd, Anting, Shanghai 
报告编号 
Report number 
 
SCL-S-13-0302M 
委托者: 底盘部 全炜倬 
Request person, dept： 
委托编号:  /  
Request number: 
送样日期: 2013.10.10 
Request date:  
报告日期: 2013.10.23 
Report date：  
第5页共14页 
 
SMPV-0.2.3-002-QA -F01 
 
 
 
 
 
 
 
 
 
 
 
 
 
 
 
 
 
 
 
 
 
 
 
 
 
 
 
 
 
 
 
 
 
 
 
 
 
图4  断口边缘SEM 形貌 
 
 
 
 
(b 
(c) 
凹坑 
裂纹源处无
外伤缺陷 


 
上海汽车中心实验室 
中国·上海·嘉定区安研路201 号 
邮编. 201804 
 
SAIC QA Laboratory 
201 Anhong rd, Anting, Shanghai 
报告编号 
Report number 
 
SCL-S-13-0302M 
委托者: 底盘部 全炜倬 
Request person, dept： 
委托编号:  /  
Request number: 
送样日期: 2013.10.10 
Request date:  
报告日期: 2013.10.23 
Report date：  
第6页共14页 
 
SMPV-0.2.3-002-QA -F01 
 
 
 
 
 
 
 
 
 
 
 
 
 
 
 
 
 
 
 
 
 
 
 
 
 
 
 
 
 
 
 
 
 
 
 
 
 
 
 
 
 
 
图5a 为疲劳扩展第二阶段典型特征：
平行的多条二次裂纹。 
(a) 
(b) 
图5b ~图5c 为疲劳扩展后期阶段，除疲
劳二次裂纹特征外，可见平行分布的韧窝
带。这是裂纹扩展后期由于应力较大，裂
纹以疲劳+撕裂的方式扩展所致。 


 
上海汽车中心实验室 
中国·上海·嘉定区安研路201 号 
邮编. 201804 
 
SAIC QA Laboratory 
201 Anhong rd, Anting, Shanghai 
报告编号 
Report number 
 
SCL-S-13-0302M 
委托者: 底盘部 全炜倬 
Request person, dept： 
委托编号:  /  
Request number: 
送样日期: 2013.10.10 
Request date:  
报告日期: 2013.10.23 
Report date：  
第7页共14页 
 
SMPV-0.2.3-002-QA -F01 
 
 
 
 
 
 
 
 
 
 
 
 
 
 
 
 
 
 
 
 
 
 
 
 
 
 
 
 
 
 
 
 
 
 
 
 
 
 
 
 
 
 
(c) 
韧窝 
(d) 
图5d 瞬断区形貌：等轴韧窝。 


 
上海汽车中心实验室 
中国·上海·嘉定区安研路201 号 
邮编. 201804 
 
SAIC QA Laboratory 
201 Anhong rd, Anting, Shanghai 
报告编号 
Report number 
 
SCL-S-13-0302M 
委托者: 底盘部 全炜倬 
Request person, dept： 
委托编号:  /  
Request number: 
送样日期: 2013.10.10 
Request date:  
报告日期: 2013.10.23 
Report date：  
第8页共14页 
 
SMPV-0.2.3-002-QA -F01 
 
 
 
 
 
 
 
 
 
 
 
 
 
 
 
 
 
 
 
 
图5  断口SEM 形貌 
外观检验 
左下控制臂内球头是安装在副车架孔内，然后螺栓紧固，孔内空间是封闭的，但从图6 现场反馈的照片来
看：断口较新鲜，但断口附近表面疑似有腐蚀(图6a)；图6b 为与内球头匹配的副车架安装孔内表面，可见
孔内表面较脏，好像也有腐蚀产物。 
 
 
 
 
 
 
 
 
 
 
 
 
 
 
 
图6 外观检查  (a)断口附近区域外观 (b)与球头匹配的副车架 
 
图5e 为另一主疲劳源SEM 特征：
平行的二次裂纹。 
(e) 
(a) 
(b) 


 
上海汽车中心实验室 
中国·上海·嘉定区安研路201 号 
邮编. 201804 
 
SAIC QA Laboratory 
201 Anhong rd, Anting, Shanghai 
报告编号 
Report number 
 
SCL-S-13-0302M 
委托者: 底盘部 全炜倬 
Request person, dept： 
委托编号:  /  
Request number: 
送样日期: 2013.10.10 
Request date:  
报告日期: 2013.10.23 
Report date：  
第9页共14页 
 
SMPV-0.2.3-002-QA -F01 
图7为断口部分区域外观。整个断口大部分有疲劳台阶处均在存在腐蚀状凹坑，但也有些区域有疲劳台阶，表面
没有腐蚀坑(见图7c)。图8为凹坑处EDS分析结果，显示其主要为Fe C O Cr Mn Si元素，未发现碱性或酸性腐蚀元素。 
 
 
 
 
 
 
 
 
 
 
 
 
 
 
 
 
 
 
 
 
 
 
 
 
 
 
 
 
 
 
 
 
 
 
 
 
 
 
 
 
(a) 
(b) 
图6a 
图6b 
图6c 
腐蚀区 
疲劳台阶 
疲劳台阶 


 
上海汽车中心实验室 
中国·上海·嘉定区安研路201 号 
邮编. 201804 
 
SAIC QA Laboratory 
201 Anhong rd, Anting, Shanghai 
报告编号 
Report number 
 
SCL-S-13-0302M 
委托者: 底盘部 全炜倬 
Request person, dept： 
委托编号:  /  
Request number: 
送样日期: 2013.10.10 
Request date:  
报告日期: 2013.10.23 
Report date：  
第10页共14页 
 
SMPV-0.2.3-002-QA -F01 
 
 
 
 
 
 
 
 
 
 
 
 
 
 
 
 
 
 
 
 
图7 断口边缘外观 
 
 
 
 
 
 
 
 
 
 
 
El AN  Series  unn. C norm. C Atom. C Error (1 Sigma) 
               [wt.%]  [wt.%]  [at.%]          [wt.%] 
----------------------------------------------------- 
O  8  K-series  53.38   44.51   59.15            6.36 
Fe 26 K-series  48.21   40.20   15.30            1.27 
C  6  K-series  16.89   14.08   24.92            2.60 
Cr 24 K-series   0.89    0.74    0.30            0.05 
Si 14 K-series   0.31    0.26    0.20            0.04 
Ca 20 K-series   0.15    0.13    0.07            0.03 
S  16 K-series   0.11    0.09    0.06            0.03 
----------------------------------------------------- 
(c) 
此处表面光滑，
未发现腐蚀坑 
1
2
3
4
5
6
7
8
keV
0
1
2
3
4
5
 cps/eV
 Fe 
 Fe 
 O 
 Cr 
 Cr 
 Si 
C 
 Ca 
Ca 
 S

File: 材料工程师/SCL-S-13-0303M D162发动机吸油管支架.pdf.md
# SCL-S-13-0303M D162发动机吸油管支架.pdf

 
上海汽车中心实验室 
中国·上海·嘉定区安研路201 号 
邮编. 201804 
 
SAIC QA Laboratory 
201 Anhong rd, Anting, Shanghai 
报告编号 
Report number 
 
SCL-S-13-0303M 
委托者: SQE 包文誉 
Request person, dept： 
委托编号:  /  
Request number: 
送样日期: 2013.10.9 
Request date:  
报告日期: 2013.10.30 
Report date：  
第1页共7页 
 
SMPV-0.2.3-002-QA -F01 
零件号Part number 
10001463 
零件名称 
Part name 
吸油管总成 
Oil suction pipe assembly 
图纸日期Drawing date 
2012.11.12 
零件生产日期Part production date 
/ 
供货商 
Supplier 
三达 
车型/项目Car type/project 
W5 /D162(1.8T 改型) 
DVP 材料大纲签署日期DVP material test plan date 
/ 
阶段性报告 Interim report                结论性报告 Conclusion report          
 
Ⅰ.任务描述 Task description 
实验室受委托对吸油管总成进行失效原因分析，失效零件具体信息如下： 
As requested, SCL has analyzed the failure of oil suction pipe assembly. The information of the failed part is as 
following： 
零件信息：Part information 
零件名称 
Part name 
吸油管总成 
Oil suction pipe assembly 
车制造日期 
Vehicle production date 
/ 
VIN 码 
VIN 
/ 
销售日期 
Sale date 
/ 
车辆里程数 
Car mileage 
200h 台架试验 
维修站名称 
Sale agent 
/ 
失效模式描述 
Failure circumstance  
W5/D162(1.8T 改型)发动机200 小时耐久试验中，吸油管支架开裂；The engine D162 was 
at 200 hours endurance test, the bracket of oil suction pipe was broken. 
原材料信息：Raw material information 
原材料及牌号 
Raw material specification 
DC01 
QBQB403-2003 
原材料厂商 
Raw material producer 
宝钢 
散件供应商 
Component supplier 
/ 
金属热处理状态 
Metal heat treatment state 
/ 
失效零件见图1：The failed part is shown in figure 1. 
 
Ⅱ. 结论与建议 Conclusions and Suggestions 
结论Conclusions： 
1. 吸油管支架是由于疲劳而开裂的，其原因与发动机异常振动有关；The bracket was broken by fatigue. The failed 
reason was relate to the abnormal vibration. 
2. 支架的化学成分、抗拉强度、厚度符合要求，微观组织无异常； Chemical components, tensile strength and 
thickness met the requirement. Microstructure was normal.   
 
建议Suggestions： 
1.评估台架异常振动对开裂部位的影响；Evaluate the influence of abnormal vibration on the crack region. 
2.检查装配点是否出现过松动；Check if the assembly was loose. 
3.优化支架的成型工艺，改为冲压件；Optimise the forming process, instead of stamping parts. 
 
 
分发: 
Distribution 
SQE 包文誉 
检验者Author 
薛喜才 
审核Auditor 
 
批准Approver 
 
日期Date 
2013.10.30 
日期Date 
 
日期Date 
 


 
上海汽车中心实验室 
中国·上海·嘉定区安研路201 号 
邮编. 201804 
 
SAIC QA Laboratory 
201 Anhong rd, Anting, Shanghai 
报告编号 
Report number 
 
SCL-S-13-0303M 
委托者: SQE 包文誉 
Request person, dept： 
委托编号:  /  
Request number: 
送样日期: 2013.10.9 
Request date:  
报告日期: 2013.10.30 
Report date：  
第2页共7页 
 
SMPV-0.2.3-002-QA -F01 
III. 调查结果 Investigation Results  
 
在同济大学进行的W5/D162(1.8T 改型)发动机200h 耐久试验中，吸油管总成前支架开裂，变速箱壳体也开
裂。目前实验室收到失效件(见图1 所示)，而支架开裂另一部分和螺栓未收到，因此无法确定此处装配螺栓
是否出现过松动。 
 
据工程反馈，在同济大学同时进行的另一台D162 发动机400h 耐久试验中，吸油管总成前支架也出现开裂，
开裂位置相同。后经DRE 确认同济大学那边进行试验的台架振动过大。 
 
同时，工程还反馈该工件旧结构在2009 年襄樊试验基地，进行PTDU 传动系统耐久试验时曾发生吸油管支
架和管身焊接处开裂的案例，工程分析认为可能是由于吸油管支架与管身焊接的连接部位易于产生应力集
中，加上发动机工作时产生的振动，导致其发生开裂。所以工程给的整改措施：1)将壁厚增加到1.5mm；2)
将支架板材边缘先切口、整体翻边, 将切口紧密对接，最后将切口铜钎焊连接。由于铜钎焊是在炉内进行，
为了防止高温后应力释放，切口处分离，进炉前还要氩弧焊对其加强定位，防止高温后应力释放。后来新样
件通过试验验证，市场和售后都未反馈失效的案例。 
 
 
 
 
 
 
 
 
 
 
 
 
 
 
 
 
 
 
 
 
 
 
 
 
 
 
 
 
 
 
(a) 
(b) 
断裂面 
支架侧面 
断口 
支架切口
钎焊连接 
弧焊位置 
断口 
图1  吸油管总成 (a)失效件；(b)新零件 


 
上海汽车中心实验室 
中国·上海·嘉定区安研路201 号 
邮编. 201804 
 
SAIC QA Laboratory 
201 Anhong rd, Anting, Shanghai 
报告编号 
Report number 
 
SCL-S-13-0303M 
委托者: SQE 包文誉 
Request person, dept： 
委托编号:  /  
Request number: 
送样日期: 2013.10.9 
Request date:  
报告日期: 2013.10.30 
Report date：  
第3页共7页 
 
SMPV-0.2.3-002-QA -F01 
图2 为支架开裂处外观。 
 
 
 
 
 
 
 
 
 
 
 
 
 
 
 
 
 
 
 
 
 
 
 
 
 
 
 
 
 
 
 
 
 
 
 
 
 
 
 
 
图2 开裂处外观 
裂纹 
弧焊 
(a) 
(b) 
(d) 
(c) 
钎焊 
支架切口 
钎焊区 
此侧支架切口钎
焊区也开裂 
说明： 
将图2c所示的支架切口钎焊区打开，其形貌见图2d所示。
由图可见，支架大部分钎焊区已熔透，熔透率超过80%，
满足要求。 
外侧 
内侧 
未熔透区 


 
上海汽车中心实验室 
中国·上海·嘉定区安研路201 号 
邮编. 201804 
 
SAIC QA Laboratory 
201 Anhong rd, Anting, Shanghai 
报告编号 
Report number 
 
SCL-S-13-0303M 
委托者: SQE 包文誉 
Request person, dept： 
委托编号:  /  
Request number: 
送样日期: 2013.10.9 
Request date:  
报告日期: 2013.10.30 
Report date：  
第4页共7页 
 
SMPV-0.2.3-002-QA -F01 
断口分析 Fracture surface analysis 
断口低倍形貌，见图3 所示。A 区为支架切口钎焊区，相对整个支架而言，其为薄弱区。由于发动机台架异常振
动，引起A 区沿着切口最先开裂，其形貌见图4 所示，A 区断口表面还有残余的铜焊料。裂纹扩展至B 区后由
于缓慢扩展，该区断口表面已被磨光，形貌已无法辨别；然后裂纹扩展至C 区，由于支架结构变形，萌生次裂
纹源(见图5~图6)，次裂纹源附近可见疲劳特征，海滩纹，最后疲劳裂纹扩展至D 区(见图7)，发生开裂。 
 
 
 
 
 
 
 
 
 
 
 
 
图3  断口低倍形貌 
 
 
 
 
 
 
 
 
 
 
 
 
 
 
 
 
 
 
 
 
 
 
 
图4  A 区断口形貌 
A 区 
B 区 
D 区 
裂纹走向 
C 区 
残余的切口钎
焊表面 
铜焊料 


 
上海汽车中心实验室 
中国·上海·嘉定区安研路201 号 
邮编. 201804 
 
SAIC QA Laboratory 
201 Anhong rd, Anting, Shanghai 
报告编号 
Report number 
 
SCL-S-13-0303M 
委托者: SQE 包文誉 
Request person, dept： 
委托编号:  /  
Request number: 
送样日期: 2013.10.9 
Request date:  
报告日期: 2013.10.30 
Report date：  
第5页共7页 
 
SMPV-0.2.3-002-QA -F01 
 
 
 
 
 
 
 
 
 
 
 
 
 
 
 
 
 
 
 
 
 
 
图5  C 区断口低倍形貌 
 
 
 
 
 
 
 
 
 
 
 
 
 
 
 
 
 
 
 
图6a 
图6b 
(a) 
图6 为断口C 区SEM 形貌，由图可见： 
a)可见清晰的疲劳条纹，裂纹由A 区扩
展而来； 
b)由于支架结构变形，裂纹扩展至加强筋
处萌生次裂纹源，并扩展； 


 
上海汽车中心实验室 
中国·上海·嘉定区安研路201 号 
邮编. 201804 
 
SAIC QA Laboratory 
201 Anhong rd, Anting, Shanghai 
报告编号 
Report number 
 
SCL-S-13-0303M 
委托者: SQE 包文誉 
Request person, dept： 
委托编号:  /  
Request number: 
送样日期: 2013.10.9 
Request date:  
报告日期: 2013.10.30 
Report date：  
第6页共7页 
 
SMPV-0.2.3-002-QA -F01 
 
 
 
 
 
 
 
 
 
 
 
 
 
 
 
 
 
 
 
 
图6  C 区高倍SEM 形貌 
 
 
 
 
 
 
 
 
 
 
 
 
 
 
 
 
 
 
 
 
 
图7  D 区高倍SEM 形貌 
(b) 
图6a 
图6b 
图7 为断口D 区SEM 形貌，由图可见清
晰的疲劳条纹， 
见图7 


 
上海汽车中心实验室 
中国·上海·嘉定区安研路201 号 
邮编. 201804 
 
SAIC QA Laboratory 
201 Anhong rd, Anting, Shanghai 
报告编号 
Report number 
 
SCL-S-13-0303M 
委托者: SQE 包文誉 
Request person, dept： 
委托编号:  /  
Request number: 
送样日期: 2013.10.9 
Request date:  
报告日期: 2013.10.30 
Report date：  
第7页共7页 
 
SMPV-0.2.3-002-QA -F01 
材料测试 
材料测试结果，见表1。支架材料正常，化学成分、抗拉强度、厚度符合要求，微观组织无异常。 
表1  材料检测结果 
序号 
No. 
试验项目 
Test item 
额定值 
Requirement 
试验结果 
Test result 
评价 Evaluation 
合格 
OK 
不合格 
Not 
OK 
1 
化学成分 
Chemical components 
DC01 
Q/BQB403-2003 
/ 
/ 
 
C:≤0.1 
0.029 
× 
 
Mn:≤0.5 
0.187 
× 
 
P:≤0.035 
0.014 
× 
 
S:≤0.025 
0.008 
× 
 
Alt:≥0.020 
0.029 
× 
 
Ti+Ni:≤0.20 
0.009 
× 
 
2 
硬度HV10 
Hardness 
/ 
112 
107 
108 
/ 
 
转化成抗拉强度1 
Convert to tensile strength 
≥270MPa 
395 
381 
382 
× 
 
3 
支架厚度 
Thickness 
1.5mm 
1.5mm 
× 
 
4 
微观组织 
Microstructure 
/ 
铁素体+珠光体，见图8 
/ 
 
备注：1）硬度转化成抗拉强度，按照GB/T1172-1999，结果仅供参考 
 
 
 
 
 
 
 
 
 
 
 
 
 
 
 
 
 
图8  支架金相组织
