Repository: kujaxr/obsidian-vault

File: 材料工程师/SCL-S-13-0304M-AP11-变速箱悬置三包车.pdf.md
# SCL-S-13-0304M-AP11-变速箱悬置三包车.pdf

 
上海汽车中心实验室 
SAIC Center Lab 
中国·上海·嘉定区安研路201 号 
邮编. 201804 
No 201 Anyan road, Jiading, Shanghai China 
Post code 201804 
报告编号 
Report number 
 
SCL-S-13-0304M 
委托者: CH:刘纪丙 
Request person, dept： 
委托编号:SCL-S-13-0304M 
Request number:  
送样日期: 2013.09.30 
Request date:  
报告日期: 2013.10.15 
Report date：  
第 1 页 共 6 页 
 
零件号Part number 
50015710/50015720 
 零件名称 
Part name 
变速箱悬置/发动机悬置 
图纸日期Drawing date 
2009.11.23/2009.11.23 
零件生产日期Part production date 
2011.11 
 供货商 
Supplier 
宁波拓普汽车部件有限公司 
车型/项目Car type/project 
AP11 1.5VCT 
DVP 材料大纲签署日期DVP material test plan date 
/ 
 
阶段性报告  Stage report        结论性报告 Conclusion report       
 
Ⅰ.任务描述 Task description 
实验室受委托对AP11 三包试验车A12SSV103-变速箱悬置和发动机悬置进行失效原因分析，失效零件具体信息如
下： 
As requested, SCL has analyzed the failure of Gearbox suspension and Engine mount  on warranty test car AP11 
A12SSV103. The information of the failed part is as following： 
零件信息：Part information 
零件名称 
Part name 
变速箱悬置/发动机悬置 
车制造日期 
Vehicle production date 
2012-2-9 
VIN 码 
VIN 
LSJA16E37CG013944 
销售日期 
Sale date 
/ 
车辆里程数 
Car mileage 
整车里程数：93439 公里 
试验里程数：79785 公里（广德
试验场，三包试验：8 万公里的
动力总成耐久+2 万公里的G11
（底盘加速耐久）） 
维修站名称 
Sale agent 
/ 
失效模式描述 
Failure circumstance  
变速箱悬置橡胶连接部分开裂，发动机悬置限位块橡胶开裂 
原材料信息：Raw material information 
原材料及牌号 
Raw material specification 
NR 马来西亚 
原材料厂商 
Raw material producer 
GARGILL SIAM LIMITED 
散件供应商 
Component supplier 
宁波拓普 
金属热处理状态 
Metal heat treatment state 
/ 
失效零件见图1~2：The failed part is shown in figure 1~2.  
Ⅱ. 结论与建议 Conclusions and Suggestions 
结论： 1、变速箱悬置橡胶主簧由于疲劳产生老化裂纹，受力开裂。发动机悬置橡胶开裂非疲劳老化产生。 
       2、路试试验中产生偏力，导致变速箱悬置橡胶连接部位受力情况不同。 
       3、变速箱悬置局部（失效部位）橡胶材料发生疲劳老化，其他部位材料强度仍满足要求，未发生明显老 
化。 
 
 
 
 
 
分发: 
Distribution 
CH：刘纪丙 
     Liu Jibing 
检验者Author 
SCL：卓靖 
      Zhuo Jing 
审核Auditor 
 
批准Approver 
 
日期Date 
2013.10.15 
日期Date 
 
日期Date 
 


 
上海汽车中心实验室 
SAIC Center Lab 
中国·上海·嘉定区安研路201 号 
邮编. 201804 
No 201 Anyan road, Jiading, Shanghai China 
Post code 201804 
报告编号 
Report number 
 
SCL-S-13-0304M 
委托者: CH:刘纪丙 
Request person, dept： 
委托编号:SCL-S-13-0304M 
Request number:  
送样日期: 2013.09.30 
Request date:  
报告日期: 2013.10.15 
Report date：  
第 2 页 共 6 页 
 
IV. 测试结果 Test Results  
1 外观分析： 
如图1，变速箱悬置橡胶连接部分出现开裂，其一侧两处（A 和B）出现开裂，另一侧连接部位（C 和D）
未出现开裂。说明变速箱悬置橡胶缓冲部分受力情况不同。 
图1.变速箱悬置 
Figure1. The photo of gearbox suspension  
如图2，拆开发动机悬置发现其有疲劳纹路，在限位块处有不规则小缺口，在缺口处成角度开裂，但未完全撕
开。 
图2.发动机悬置 
Figure2. The photo of engine mount  
A 
B 
A 
C 
D 
B 
A 
撕裂方向 
缺口 
开裂区域 
撕裂方向 


 
上海汽车中心实验室 
SAIC Center Lab 
中国·上海·嘉定区安研路201 号 
邮编. 201804 
No 201 Anyan road, Jiading, Shanghai China 
Post code 201804 
报告编号 
Report number 
 
SCL-S-13-0304M 
委托者: CH:刘纪丙 
Request person, dept： 
委托编号:SCL-S-13-0304M 
Request number:  
送样日期: 2013.09.30 
Request date:  
报告日期: 2013.10.15 
Report date：  
第 3 页 共 6 页 
 
2 物理机械性能分析： 
序号 
No. 
试验项目 
Test item 
额定值 
Requirement 
试验结果 
Test result 
评价 Evaluation 
合格 
qualified 
不合格 
unqualified 
变速箱悬置-主簧（NR） 认可规范：参考SMTC 5 320 034 
Gearbox suspension-Main spring (NR)  Approved specifications: Refer to SMTC 5 320 034 
1 
Shore A 硬度 
Shore A Hardness 
ISO 7619-1 
— 
— 
— 
— 
1.1 
失效件 
Failure part 
依据试样 
58 
× 
 
2 
拉伸强度 
Tensile strength 
ISO 37 
— 
— 
— 
— 
2.1 
失效件 
Failure part 
≥ 17MPa 
22.3MPa 
× 
 
3 
断裂伸长率 
Elongation at tear 
ISO 37 
— 
— 
— 
— 
3.1 
失效件 
Failure part 
≥400% 
400.0% 
× 
 
发动机悬置-主簧（NR） 认可规范：参考SMTC 5 320 034 
Engine mount-Main spring (NR)  Approved specifications: Refer to SMTC 5 320 034 
1 
Shore A 硬度 
Shore A Hardness 
ISO 7619-1 
— 
— 
— 
— 
1.1 
失效件 
Failure part 
依据试样 
60 
× 
 
2 
拉伸强度 
Tensile strength 
ISO 37 
— 
— 
— 
— 
2.1 
失效件 
Failure part 
≥ 17MPa 
23.4MPa 
× 
 
3 
断裂伸长率 
Elongation at tear 
ISO 37 
— 
— 
— 
— 
3.1 
失效件 
Failure part 
≥400% 
440.0% 
× 
 
   经检验，变速箱悬置和发动机悬置断面附近连接处材料拉伸强度≥ 17MPa，伸长率≥400.0%，可见断面附近材
料强度仍满足要求。 
 
3 裂口分析： 
如图3，变速箱悬置橡胶主体部分有两处开裂，其中B 处断面被磨得很光滑，完全断开，A 处仍可见撕裂纹
路，在剖开前橡胶部分未完全断开，可见B 处受力情况较A 处严重。由图1 可见，与A，B 处对应的另一侧C，
D 处橡胶部分未发生开裂，说明该悬置受力情况不均。从图中可见A 断面一角被磨得很光滑，而周围有撕裂纹路，
说明撕裂应该从此区域开始，然后向周围扩展，终止于韧性纹路（该处橡胶部分已开裂但未完全断开）。 
 


 
上海汽车中心实验室 
SAIC Center Lab 
中国·上海·嘉定区安研路201 号 
邮编. 201804 
No 201 Anyan road, Jiading, Shanghai China 
Post code 201804 
报告编号 
Report number 
 
SCL-S-13-0304M 
委托者: CH:刘纪丙 
Request person, dept： 
委托编号:SCL-S-13-0304M 
Request number:  
送样日期: 2013.09.30 
Request date:  
报告日期: 2013.10.15 
Report date：  
第 4 页 共 6 页 
 
 
图3.变速箱悬置-主簧断面图 
Figure3. Cracking surface of gearbox suspension-main spring 
 
    由图4 可见，橡胶与金属内芯之间区域均有疲劳老化裂纹，而断面B 的一侧位置与该区域相吻合，由于该区
域连接金属内芯，起减振缓冲作用，是应力集中之处，在工作时长期受挤压拉扯，产生疲劳老化，橡胶撕裂易产
生于此。 
 
A 断面 
B 断面 
起始区域 
撕裂方向 
撕裂方向 
A 断面 
B 断面 
撕裂方向 
撕裂方向 
撕裂方向 
撕裂方向 
终止区域 


 
上海汽车中心实验室 
SAIC Center Lab 
中国·上海·嘉定区安研路201 号 
邮编. 201804 
No 201 Anyan road, Jiading, Shanghai China 
Post code 201804 
报告编号 
Report number 
 
SCL-S-13-0304M 
委托者: CH:刘纪丙 
Request person, dept： 
委托编号:SCL-S-13-0304M 
Request number:  
送样日期: 2013.09.30 
Request date:  
报告日期: 2013.10.15 
Report date：  
第 5 页 共 6 页 
 
图4.变速箱悬置-主簧背面图 
Figure4. Rear view of gearbox suspension-main spring 
    悬置在安装状态下，受到内芯轴向的力作用时会产生如图5 中的疲劳纹路。这正好与橡胶主体B 另一侧断开
的地方一致。说明开裂产生于疲劳纹处。由断面附近处材料性能知，橡胶疲劳老化只产生于局部应力集中区域，
失效部位已发生老化，而取样部位未发生明显老化。 
 
图5.变速箱悬置-主簧正面图 
Figure5. Front view of gearbox suspension-main spring 
 
如图6，发动机悬置限位橡胶缺口附近无明显疲劳纹路。同时由图2，可见橡胶撕裂的区域及方向，成角度撕
开一定区域后终止，撕裂面相互摩擦，因而有部分区域被磨得光滑，橡胶材料强度可满足要求，说明撕裂起始于
断面B 
金属内芯 
金属内芯 
金属内芯 
断面A 
橡胶主体C 
橡胶主体D 
橡胶主体A 
橡胶主体B 
疲劳纹路 
轴向 
橡胶主体B 


 
上海汽车中心实验室 
SAIC Center Lab 
中国·上海·嘉定区安研路201 号 
邮编. 201804 
No 201 Anyan road, Jiading, Shanghai China 
Post code 201804 
报告编号 
Report number 
 
SCL-S-13-0304M 
委托者: CH:刘纪丙 
Request person, dept： 
委托编号:SCL-S-13-0304M 
Request number:  
送样日期: 2013.09.30 
Request date:  
报告日期: 2013.10.15 
Report date：  
第 6 页 共 6 页 
 
橡胶缺口部位，非疲劳老化产生，应该来自于外力。 
图6.发动机悬置开裂面图 
Figure6. Cracking surface of engine mount 
 
 
小结：1、变速箱悬置橡胶部分由于疲劳产生老化裂纹，在受力过程中开裂。发动机悬置橡胶开裂非疲劳老化产生。 
      2、变速箱悬置橡胶连接主体部分受力情况不同。 
      3、变速箱悬置橡胶材料局部发生疲劳老化。 
缺口 
缺口 
金属内芯 
撕裂方向 
撕裂终止线 
未撕裂区域 
磨平区域 
无疲劳纹路

File: 材料工程师/SCL-S-13-0305M-BP32-前悬架下控制臂前-后衬套.pdf.md
# SCL-S-13-0305M-BP32-前悬架下控制臂前-后衬套.pdf

 
上海汽车中心实验室 
SAIC Center Lab 
中国·上海·嘉定区安研路201 号 
邮编. 201804 
No 201 Anyan road, Jiading, Shanghai China 
Post code 201804 
报告编号 
Report number 
SCL-S-13-0305M 
委托者: CH：沈永波 
Request person, dept： 
委托编号:SCL-S-13-0305M 
Request number:  
送样日期: 2013.09.30 
Request date:  
报告日期: 2013.10.25 
Report date：  
第 1 页 共 6 页 
 
零件号Part number 
10064661/10064662 
 零件名称 
Part name 
前悬架下控制臂前衬套/后衬套 
Bushing-Front/Rear Lower Control Arm 
图纸日期Drawing date 
2012.10.15/2012.10.15 
零件生产日期Part production date 
/ 
 供货商 
Supplier 
无锡特瑞堡 
车型/项目Car type/project 
BP32 2.0T 
DVP 材料大纲签署日期DVP material test plan date 
/ 
 
阶段性报告  Stage report        结论性报告 Conclusion report       
 
Ⅰ.任务描述 Task description 
实验室受委托对BP32 前悬架下控制臂前/后衬套进行失效原因分析，失效零件具体信息如下： 
As requested, SCL has analyzed the failure of BP32 LCA front/rear bush. The information of the failed part is as 
following： 
零件信息：Part information 
零件名称 
Part name 
前悬架下控制臂前衬套/后衬套 
车制造日期 
Vehicle production date 
/ 
VIN 码 
VIN 
LSJB36XC3BS990246 
车辆编号：N12SIV034 
销售日期 
Sale date 
/ 
车辆里程数 
Car mileage 
29232 公里 
维修站名称 
Sale agent 
/ 
失效模式描述 
Failure circumstance  
橡胶开裂 
原材料信息：Raw material information 
原材料及牌号 
Raw material specification 
NR   XQ-AS7610/XS-AS5012 
原材料厂商 
Raw material producer 
/ 
散件供应商 
Component supplier 
无锡特瑞堡 
金属热处理状态 
Metal heat treatment state 
/ 
失效零件见图1：The failed part is shown in figure 1.  
Ⅱ. 结论与建议 Conclusions and Suggestions 
结论： 1、前/后衬套橡胶开裂产生于疲劳纹处。 
2、橡胶材料混炼均匀，前衬套硬度偏高，材料已明显老化，而后衬套局部发生疲劳老化。 
3、前衬套内部磨损严重，已看不到撕裂纹路，而外部可见明显疲劳老化纹路。后衬套裂纹位于液压腔上
部橡胶区域。 
 
建议： 改善零件耐久性能，以满足路试耐久试验要求。 
 
 
 
 
 
 
 
分发: 
Distribution 
CH：沈永波 
     Shen Yongbo 
检验者Author 
SCL：卓靖 
      Zhuo Jing 
审核Auditor 
 
批准Approver 
 
日期Date 
2013.10.25 
日期Date 
 
日期Date 
 


 
上海汽车中心实验室 
SAIC Center Lab 
中国·上海·嘉定区安研路201 号 
邮编. 201804 
No 201 Anyan road, Jiading, Shanghai China 
Post code 201804 
报告编号 
Report number 
SCL-S-13-0305M 
委托者: CH：沈永波 
Request person, dept： 
委托编号:SCL-S-13-0305M 
Request number:  
送样日期: 2013.09.30 
Request date:  
报告日期: 2013.10.25 
Report date：  
第 2 页 共 6 页 
 
IV. 测试结果 Test Results  
1 外观分析： 
前衬套 
后衬套 
图1.下控制臂前/后衬套 
Figure1. The photo of lower control arm front /rear bush 
如图1 所示，BP32 下控制臂前/后衬套均有开裂。 
 
2 物理机械性能分析： 
序号 
No. 
试验项目 
Test item 
额定值 
Requirement 
试验结果 
Test result 
评价 Evaluation 
合格 
qualified 
不合格 
unqualified 
前衬套（NR） 认可规范：参考SMTC 5 320 034 
Front bush (NR)  Approved specifications: Refer to SMTC 5 320 034 
1 
Shore A 硬度 
Shore A Hardness 
ISO7619-1 
— 
— 
— 
— 
1.1 
失效件 
As-received condition 
76±3 
81 
 
× 
1.2 
新件 
As-received condition 
76±3 
73 
× 
 
2 
拉伸强度 
Tensile strength 
ISO 37  
— 
— 
— 
— 
2.1 
失效件  
As-received condition 
≥ 12MPa 
12.5MPa 
× 
 
2.2 
新件 
As-received condition 
≥ 12MPa 
15.5MPa 
× 
 
3 
断裂伸长率 
Elongation at tear 
ISO 37  
— 
— 
— 
— 
3.1 
失效件  
As-received condition 
≥200% 
157.5% 
 
× 
3.2 
新件 
As-received condition 
≥ 200% 
205.0% 
× 
 


 
上海汽车中心实验室 
SAIC Center Lab 
中国·上海·嘉定区安研路201 号 
邮编. 201804 
No 201 Anyan road, Jiading, Shanghai China 
Post code 201804 
报告编号 
Report number 
SCL-S-13-0305M 
委托者: CH：沈永波 
Request person, dept： 
委托编号:SCL-S-13-0305M 
Request number:  
送样日期: 2013.09.30 
Request date:  
报告日期: 2013.10.25 
Report date：  
第 3 页 共 6 页 
 
序号 
No. 
试验项目 
Test item 
额定值 
Requirement 
试验结果 
Test result 
评价 Evaluation 
合格 
qualified 
不合格 
unqualified 
4 
密度 
Density 
ISO 1183-1 
— 
— 
— 
— 
4.1 
失效件  
As-received condition 
依据试样 
Acc. to sample 
1.16g/cm3 
× 
 
4.2 
新件 
As-received condition 
依据试样 
Acc. to sample 
1.19g/cm3 
× 
 
后衬套（NR） 认可规范：参考SMTC 5 320 034 
Rear bush (NR)  Approved specifications: Refer to SMTC 5 320 034 
1 
Shore A 硬度 
Shore A Hardness 
ISO7619-1 
— 
— 
— 
— 
1.1 
失效件 
As-received condition 
50±3 
49 
× 
 
1.2 
新件 
As-received condition 
50±3 
49 
× 
 
2 
拉伸强度 
Tensile strength 
ISO 37  
— 
— 
— 
— 
2.1 
失效件  
As-received condition 
≥ 17MPa 
22.0MPa 
× 
 
2.2 
新件 
As-received condition 
≥ 17MPa 
23.2MPa 
× 
 
3 
断裂伸长率 
Elongation at tear 
ISO 37  
— 
— 
— 
— 
3.1 
失效件  
As-received condition 
≥400% 
470.0% 
× 
 
3.2 
新件 
As-received condition 
≥ 400% 
560.0% 
× 
 
4 
密度 
Density 
ISO 1183-1 
— 
— 
— 
— 
4.1 
失效件  
As-received condition 
依据试样 
Acc. to sample 
1.09g/cm3 
× 
 
4.2 
新件 
As-received condition 
依据试样 
Acc. to sample 
1.11g/cm3 
× 
 
  经检验，前衬套硬度偏高，拉伸强度、断裂伸长率较新件有所下降，可见材料已发生疲劳老化，而后衬套取样
部分强度未见明显下降。 
 
 
 
 
 
 


 
上海汽车中心实验室 
SAIC Center Lab 
中国·上海·嘉定区安研路201 号 
邮编. 201804 
No 201 Anyan road, Jiading, Shanghai China 
Post code 201804 
报告编号 
Report number 
SCL-S-13-0305M 
委托者: CH：沈永波 
Request person, dept： 
委托编号:SCL-S-13-0305M 
Request number:  
送样日期: 2013.09.30 
Request date:  
报告日期: 2013.10.25 
Report date：  
第 4 页 共 6 页 
 
3 TGA 分析： 
     由表1 和图2 可看出，前/后衬套失效件和新件的可挥发成分含量、聚合物含量、可氧化残留物成分、无机
残留物含量相当，说明其没有出现批次胶料混炼不均及配方发生更改，用料基本保持一致。 
表1. 下控制臂前/后衬套主要化合物含量 
Table 1.Major compound content of lower control arm front /rear bush 
序号 
No. 
主要成分含量 
Content of major compound 
前衬套失效件 
Front bush 
-failure part 
前衬套新件 
Front bush 
-new part 
后衬套失效件 
Rear bush 
-failure part 
后衬套新件 
Rear bush 
-new part 
1 
可挥发成分含量（%） 
9.63 
8.88 
10.50 
11.88 
2 
聚合物含量（%） 
47.83 
48.24 
62.06 
60.35 
3 
可氧化残留物成分（%） 
34.85 
34.30 
22.04 
22.27 
4 
无机残留物含量（%） 
7.69 
8.58 
5.4 
5.5 
 
 
 
前衬套-失效件（） 
前衬套-新件（） 
后衬套-失效件 
后衬套-新件 
图2.下控制臂衬套TGA 图 
Figure2. TGA of lower control arm front /rear bush 
 
 
 


 
上海汽车中心实验室 
SAIC Center Lab 
中国·上海·嘉定区安研路201 号 
邮编. 201804 
No 201 Anyan road, Jiading, Shanghai China 
Post code 201804 
报告编号 
Report number 
SCL-S-13-0305M 
委托者: CH：沈永波 
Request person, dept： 
委托编号:SCL-S-13-0305M 
Request number:  
送样日期: 2013.09.30 
Request date:  
报告日期: 2013.10.25 
Report date：  
第 5 页 共 6 页 
 
5 裂口分析： 
如图3，前衬套内芯处可见光滑的金属面，橡胶部分被磨得光滑、发粘老化，看不到撕裂的纹路，但从露出
的金属面附近可看到尚有橡胶层没有被磨光，黏在金属内芯表面，可见这并非脱胶造成，金属表面光滑是橡胶被
磨光造成的。观察衬套轴向橡胶部分，可见明显的疲劳老化纹路，裂纹处与疲劳老化纹路相连，说明衬套在使用
过程中受力，并导致橡胶缓冲区域产生疲劳纹路，老化导致开裂，开裂处也就是受力严重处首先被磨平，金属表
面的橡胶及涂胶层被不断磨去。 
 
图3.下控制臂前衬套-橡胶部分断面图 
Figure3. Cracking surface of lower control arm front bush 
 
磨平区域 
疲劳纹路 
疲劳纹路 
裂口 


 
上海汽车中心实验室 
SAIC Center Lab 
中国·上海·嘉定区安研路201 号 
邮编. 201804 
No 201 Anyan road, Jiading, Shanghai China 
Post code 201804 
报告编号 
Report number 
SCL-S-13-0305M 
委托者: CH：沈永波 
Request person, dept： 
委托编号:SCL-S-13-0305M 
Request number:  
送样日期: 2013.09.30 
Request date:  
报告日期: 2013.10.25 
Report date：  
第 6 页 共 6 页 
 
    由图4 可见，后衬套裂纹处均位于液压腔的位置，从裂纹处可见大量疲劳老化纹。从有裂纹，但未漏液的后
衬套来看，未裂穿的裂纹处呈凸出状态，说明该处受向外挤压的力，当疲劳纹产生后，裂纹易产生于此。裂纹由
外部向内部扩展，直到裂穿，所以内部裂纹面积较外部小。 
图4.下控制臂后衬套-橡胶部分断面图 
Figure4. Cracking surface of lower control arm rear bush 
 
小结：1、前衬套失效件硬度偏高，拉伸强度及断裂伸长率较新零件低，材料发生老化。 
2、橡胶部分未发生欠硫现象。 
3、前衬套开裂处磨损严重，已看不到撕裂纹路，撕裂处发现有大量疲劳老化纹路。 
4、后衬套液腔处橡胶有疲劳老化纹路，液体受挤压导致裂纹产生，且由外向内扩展。 
正面 
裂口 
侧面 
疲劳纹路 
疲劳纹路

File: 材料工程师/SCL-S-13-0306M.pdf.md
# SCL-S-13-0306M.pdf

 
上海汽车中心实验室
SAIC Center Lab 
中国·上海·嘉定区安研路201 号 
邮编. 201804 
No. 201 Anyan Road, Jiading District,  
Shanghai, China. 
Post code :201804 
报告编号： 
Report number 
SCL-S-13-0306M 
委托者  捷能公司   李锐 
Requestor： 
 委托编号 
Request number： 
送样日期2013.10.16 
Deliver date:  
报告日期2013.10.31 
Report date： 
第 1 页 共 8 页 
 
SMPV-0.2.3-002-QA -F01 
零件号Part number 
10129703 
 零件名称 
Part name 
法兰轴 
FLANGE SHAFT 
图纸日期Drawing date 
2013.5.30 
零件生产日期Part production date 
/ 
 供货商 
Supplier 
/ 
车型/项目Car type/project 
NV21 EDU 
DVP 材料大纲签署日期DVP material test plan date 
/ 
阶段性报告  Stage report                结论性报告 Conclusion report 
 
Ⅰ.任务描述 Task description 
实验室受委托对法兰轴进行失效原因分析，失效零件具体信息如下： 
As requested, SCL has analyzed the failure of FLANGE SHAFT. The information of the failed part is as following： 
零件信息：Part information 
零件名称 
Part name 
法兰轴 
FLANGE SHAFT 
制造日期 
Production date 
/ 
VIN/车/发动机号码
car/engine no 
/ 
销售日期 
Sale date 
/ 
车辆里程数 
Car mileage 
  / 公里 (km) 
失效地点 
Location 
启东 
失效模式描述 
Failure circumstance description 
性能台架试验：发动机在怠速工况下，离合器从动盘花键处轴发生断裂（做了两次台
架试验，法兰轴均断裂，宏观观察，断裂模式一致），失效时，试验刚刚开始。 
原材料信息：Raw material information 
原材料及牌号 
Raw material specification 
20MnCr5 
原材料厂商 
Raw material producer 
/ 
散件供应商 
Component supplier 
/ 
金属热处理状态 
Metal heat treatment state 
渗碳淬火 
失效零件见图X：The failed part is shown in figure X.  
 
Ⅱ. 结论与建议 Conclusions and suggestions 
 
结论Conclusions： 
1、 失效件属过载断裂。Failure of the parts due to overload.. 
2、 有效硬化层深度不合格，其他材料性能（硬度、金相组织）未见异常。Effective hardened layer depth did not 
meet the requirementt ,other material properties (hardness and microstructure)were normal. 
建议Suggestions： 
1、 请校核失效件在实际工况中的受力情况。 
Please check the force for the failure parts during the actual failure conditions. 
    2、建议法兰轴考虑使用中碳合金钢材料（如40Cr），整体调质处理+表面中频感应淬火处理。 
Recommended flange shaft consider using carbon steel materials (such as 40Cr), the overall quenching + surface 
induction hardened. 
分发： 
Distribution 
捷能公司   李锐 
检验者Author 
白云岭   
Bai Yunling 
审核
Auditor 
 
批准
Approver 
 
日期Date 
2013.10.31 
日期Date 
 
日期Date 
 


 
上海汽车中心实验室
SAIC Center Lab 
中国·上海·嘉定区安研路201 号 
邮编. 201804 
No. 201 Anyan Road, Jiading District,  
Shanghai, China. 
Post code :201804 
报告编号： 
Report number 
SCL-S-13-0306M 
委托者  捷能公司   李锐 
Requestor： 
 委托编号 
Request number： 
送样日期2013.10.16 
Deliver date:  
报告日期2013.10.31 
Report date： 
第 2 页 共 8 页 
 
SMPV-0.2.3-002-QA -F01 
III. 测试结果 Test Results  
一、 宏观观察： 
1、 失效件在总成中的装配位置，见图1；送检的实物形貌见图2a，法兰轴断裂时被打掉很多花键，被倒掉
的花键碎块已严重磨损；断口的另一侧实物形貌见图2b，此部分委托者未送检。  
 
图1 失效件在总成中的装配位置 
 
 
 
 
 
 
 
 
 
 
 
 
 
 
 
 
图2 失效件实物形貌 
失效件：法兰轴 
离合器
从动盘 
断裂位置 
2a 
2b 


 
上海汽车中心实验室
SAIC Center Lab 
中国·上海·嘉定区安研路201 号 
邮编. 201804 
No. 201 Anyan Road, Jiading District,  
Shanghai, China. 
Post code :201804 
报告编号： 
Report number 
SCL-S-13-0306M 
委托者  捷能公司   李锐 
Requestor： 
 委托编号 
Request number： 
送样日期2013.10.16 
Deliver date:  
报告日期2013.10.31 
Report date： 
第 3 页 共 8 页 
 
SMPV-0.2.3-002-QA -F01 
2、 断口观察、分析： 
1）断裂位置距离轴承挡端面约48mm，见图3a；肉眼观察，失效件的花键和轴承挡表面完好，无异常，
见图3b、3c。 
 
  
 
 
 
 
 
 
 
 
 
 
 
 
 
 
 
 
 
图3  失效件宏观观察 
3a 
3b 
3c 
3b 
3c 
断
口
面 


 
上海汽车中心实验室
SAIC Center Lab 
中国·上海·嘉定区安研路201 号 
邮编. 201804 
No. 201 Anyan Road, Jiading District,  
Shanghai, China. 
Post code :201804 
报告编号： 
Report number 
SCL-S-13-0306M 
委托者  捷能公司   李锐 
Requestor： 
 委托编号 
Request number： 
送样日期2013.10.16 
Deliver date:  
报告日期2013.10.31 
Report date： 
第 4 页 共 8 页 
 
SMPV-0.2.3-002-QA -F01 
2）断口宏观呈菊花状，整个断面为倒圆锥形，见图4a； 
断口微观形貌：花键表层为沿晶形貌，这是因为表面渗碳的原因，见图4b；断口95%以上区域的微观形貌为
快速冲击的解理形貌+少量韧窝，见图4c；失效件最中心的微观形貌为韧窝，见图4d。 
   
 
 
 
 
 
 
 
 
 
 
 
 
 
 
 
 
 
 
 
 
 
 
 
 
 
 
 
 
 
 
 
 
 
 
 
 
图4 断口观察    SEM 
4a 
4b 
4c 
4d 


 
上海汽车中心实验室
SAIC Center Lab 
中国·上海·嘉定区安研路201 号 
邮编. 201804 
No. 201 Anyan Road, Jiading District,  
Shanghai, China. 
Post code :201804 
报告编号： 
Report number 
SCL-S-13-0306M 
委托者  捷能公司   李锐 
Requestor： 
 委托编号 
Request number： 
送样日期2013.10.16 
Deliver date:  
报告日期2013.10.31 
Report date： 
第 5 页 共 8 页 
 
SMPV-0.2.3-002-QA -F01 
二、理化分析： 
对送检失效件进行了理化性能检测，具体结果如下： 
                                 附表1   
序号 
项目 
额定值 
试验结果 
评价 
合格 
不合格 
1 
化学成分/20MnCr5 
GB/T 7714-2005  
 
 
 
 
C 
0.17-0.22 
0.18 
X 
 
 
Si 
≤0.55 
0.037 
X 
 
 
Mn 
1.10-1.50 
1.35 
X 
 
 
P 
≤0.035 
0.010 
X 
 
 
S 
0.010-0.035 
0.021 
X 
 
 
Cr 
1.00-1.30 
1.18 
X 
 
2 
有效硬化层深度 
0.5-0.8mm（550HV） 
齿面：0.93  (图6) 
 
X 
齿根：0.86  (图7) 
 
X 
3 
表面硬度 
650-750HV 
746、743 
X 
 
4 
花键根部芯部硬度 
36-46HRC 
37.0、36.4、36.0 
X 
 
5 
法兰轴1/2 半径处硬度 
/ 
31.0HRC、29.6HRC 
/ 
 
6 
渗碳层金相组织 
/ 
碳化物1 级，残余奥氏体，针
状马氏体2 级 (图8) 
/ 
 
7 
芯部金相组织 
/ 
低碳回火马氏体 (图9) 
/ 
 
 
 
图5  硬度检测位置示意图
有效硬化层深度
检测位置：齿根 
有效硬化层深度
检测位置：齿面 
花键根部芯部
硬度检测位置 
法兰轴1/2 半径
处硬度检测位置 


 
上海汽车中心实验室
SAIC Center Lab 
中国·上海·嘉定区安研路201 号 
邮编. 201804 
No. 201 Anyan Road, Jiading District,  
Shanghai, China. 
Post code :201804 
报告编号： 
Report number 
SCL-S-13-0306M 
委托者  捷能公司   李锐 
Requestor： 
 委托编号 
Request number： 
送样日期2013.10.16 
Deliver date:  
报告日期2013.10.31 
Report date： 
第 6 页 共 8 页 
 
SMPV-0.2.3-002-QA -F01 
Chart
40
280
520
760
1000
Depth (祄)
500
575
650
725
800
HV
Chart Values
Field
Hardness
Depth
H Diag.
V Diag.
  #
HV
祄
祄
祄
1
740
50.0
50.1
50.1
2
746
150.0
49.6
50.1
3
726
250.0
50.5
50.5
4
719
350.0
50.5
51.0
5
722
450.0
50.1
51.3
6
687
550.0
52.0
52.0
7
678
650.0
52.2
52.4
8
621
750.0
54.3
55.0
9
580
850.0
56.2
56.9
10
541
950.0
58.3
58.8
Sample Statistics
Minimum:
541 HV
Maximum:
746 HV
Count:
10 of 10
Hardness
Depth
Eff.
550 HV
927.2 祄
Eff.#2
500 HV
[out of range]
Eff.#3
410 HV
[out of range]
 
图6  齿面有效硬化层深度 


 
上海汽车中心实验室
SAIC Center Lab 
中国·上海·嘉定区安研路201 号 
邮编. 201804 
No. 201 Anyan Road, Jiading District,  
Shanghai, China. 
Post code :201804 
报告编号： 
Report number 
SCL-S-13-0306M 
委托者  捷能公司   李锐 
Requestor： 
 委托编号 
Request number： 
送样日期2013.10.16 
Deliver date:  
报告日期2013.10.31 
Report date： 
第 7 页 共 8 页 
 
SMPV-0.2.3-002-QA -F01 
Chart
40
330
620
910
1200
Depth (祄)
400
500
600
700
800
HV
Chart Values
Field
Hardness
Depth
H Diag.
V Diag.
  #
HV
祄
祄
祄
1
761
50.0
49.1
49.6
2
743
150.0
49.6
50.3
3
703
250.0
51.5
51.3
4
709
350.0
50.8
51.5
5
678
450.0
52.0
52.7
6
681
550.0
51.7
52.7
7
621
650.0
55.0
54.3
8
566
750.0
57.1
57.4
9
554
850.0
58.1
57.6
10
485
950.0
61.6
62.1
11
415
1050.0
66.3
67.5
Sample Statistics
Minimum:
415 HV
Maximum:
761 HV
Count:
11 of 11
Hardness
Depth
Eff.
550 HV
856.4 祄
Eff.#2
500 HV
928.4 祄
Eff.#3
410 HV
[out of range]
 
图7  齿根有效硬化层深度 
 


 
上海汽车中心实验室
SAIC Center Lab 
中国·上海·嘉定区安研路201 号 
邮编. 201804 
No. 201 Anyan Road, Jiading District,  
Shanghai, China. 
Post code :201804 
报告编号： 
Report number 
SCL-S-13-0306M 
委托者  捷能公司   李锐 
Requestor： 
 委托编号 
Request number： 
送样日期2013.10.16 
Deliver date:  
报告日期2013.10.31 
Report date： 
第 8 页 共 8 页 
 
SMPV-0.2.3-002-QA -F01 
 
图8  渗碳层金相组织    500X 
 
图9  芯部金相组织   500X

File: 材料工程师/SCL-S-13-0307M 水箱压力盖.pdf.md
# SCL-S-13-0307M 水箱压力盖.pdf

 
上海汽车中心实验室
(SAIC Center Lab) 
中国·上海·嘉定区安研路201 号 
邮编. 201804 
No. 201 Anyan Road, Jiading District,  
Shanghai, China. 
Post code :200433 
报告编号：Report number 
SCL-S-13-0307M 
委托者Requestor：李茗青 
送样日期Deliver date：2013.10.17 
报告日期Report date：2013.10.31 
第 1 页 共 3 页 
Page 1 of 3  
 
零件号 
Part number 
10076727 
零件名称 
Part name 
压力盖 
Pressure cover 
图纸日期 
Drawing date  
/ 
零件生产日期 
Production date 
/ 
供货商 
Supplier 
空调国际 
Kongtiao Guoji 
车型/项目 
Car type/project 
ZP 11 
 
   阶段性报告  Stage report        结论性报告 Conclusion report           测试报告 Test report 
Ⅰ.任务描述 Task description 
实验室受委托对压力盖失效原因分析，失效零件具体信息如下： 
As requested, QA lab has analyzed the invalid cause of pressure cover, and the information of invalid part is shown 
as following： 
零件信息：Part information 
零件名称 
Part name 
压力盖 
Pressure cover 
制造日期 
Production date 
/ 
VIN 码 
VIN number 
/ 
销售日期 
Sale date 
/ 
车辆里程数 
Car mileage 
34208 km 广德路试 
销售商 
Sale agent 
/ 
失效模式描述 
Invalid situation 
description 
压力盖开裂 
Pressure cover fractured. 
原材料信息：Raw material information 
原材料及牌号 
Raw material 
and trademark 
PA66 
原材料厂商 
Raw material producer 
古比雪夫氨 
散件供应商 
Part supplier 
/ 
金属热处理状态 
Metal heat treatment state 
/ 
失效零件见图1：The invalid part is shown in Fig 1.  
Ⅱ. 结论与建议 Conclusions and suggestions 
结论： 1. 失效件受外力导致断裂。 
       2. 失效件材料不符合技术要求。 
Conclusions:  1. Foreign force made failure part fracture. 
            2. Material performance of failure part did not conform to requirements.        
建议： 1. 责令供应商解释材料问题并整改。 
Suggestions: 1. Let supplier explain to material problem and rectify. 
           
分发： 
Dispenser 
李茗青 
检验者： 
Identifier 
狄春峰 
审核： 
Auditor 
 
批准： 
Approver 
 
日期： 
Date 
2013.10.31 
日期： 
Date 
 
日期： 
Date 
 
 
                 


 
上海汽车中心实验室
(SAIC Center Lab) 
中国·上海·嘉定区安研路201 号 
邮编. 201804 
No. 201 Anyan Road, Jiading District,  
Shanghai, China. 
Post code :200433 
报告编号：Report number 
SCL-S-13-0307M 
委托者Requestor：李茗青 
送样日期Deliver date：2013.10.17 
报告日期Report date：2013.10.31 
第 2 页 共 3 页 
Page 2 of 3  
 
        
 
图1 失效件 
Fig.1 Failure part 
III. 测试结果 Test Results  
序号 
No. 
试验项目 
Test item 
额定值 
Requirement 
试验结果 
Test result 
评价 Evaluation 
第一次 
第二次 
合格 
qualified 
不合格 
unqualified 
I 
失效件 
 
 
1 
红外（GB/T6040-2002） 
Infrared Spectroscopy 
PA66 
POM 
 
× 
2 
熔点（GB/T19466.3-2006） 
Melting point (℃) 
260±5 
166 
 
× 
3 
焓值（GB/T19466.3-2006） 
Enthalpy (J/g) 
/ 
143 
148 
 
× 
II 
新件 
 
 
1 
红外（GB/T6040-2002） 
Infrared Spectroscopy 
PA66 
PA66 
× 
 
2 
熔点（GB/T19466.3-2006） 
Melting point (℃) 
260±5 
262 
× 
 
3 
焓值（GB/T19466.3-2006） 
Enthalpy (J/g) 
/ 
60.7 
67.2 
× 
 
III 
粒料 
 
 
1 
红外（GB/T6040-2002） 
Infrared Spectroscopy 
PA66 
PA66 
× 
 
2 
熔点（GB/T19466.3-2006） 
Melting point (℃) 
260±5 
262 
× 
 
3 
焓值（GB/T19466.3-2006） 
Enthalpy (J/g) 
/ 
47.7 
49.2 
× 
 
小结：失效件材料不符合技术要求。 
 


 
上海汽车中心实验室
(SAIC Center Lab) 
中国·上海·嘉定区安研路201 号 
邮编. 201804 
No. 201 Anyan Road, Jiading District,  
Shanghai, China. 
Post code :200433 
报告编号：Report number 
SCL-S-13-0307M 
委托者Requestor：李茗青 
送样日期Deliver date：2013.10.17 
报告日期Report date：2013.10.31 
第 3 页 共 3 页 
Page 3 of 3  
 
Ⅳ. 宏观分析 Macroscopic observation 
 
 
 失效件断口如图2 所示。失效件断口呈脆断特征，系零件受外力导致断裂。 
 
 
图2 失效件断口 
Fig. 2 Fracture of failure part

File: 材料工程师/SCL-S-13-0308M 膨胀水壶-ZP11.pdf.md
# SCL-S-13-0308M 膨胀水壶-ZP11.pdf

 
上海汽车中心实验室
(SAIC Center Lab) 
中国·上海·嘉定区安研路201 号 
邮编. 201804 
No. 201 Anyan Road, Jiading District,  
Shanghai, China. 
Post code :200433 
报告编号：Report number 
SCL-S-13-0308M 
委托者Requestor：李茗青 
送样日期Deliver date：2013.10.17 
报告日期Report date：2013.10.22 
第 1 页 共 3 页 
Page 1 of 3  
 
零件号 
Part number 
10132082 
零件名称 
Part name 
膨胀水壶 
Reservoir tank 
图纸日期 
Drawing date  
2013.01.09 
零件生产日期 
Production date 
/ 
供货商 
Supplier 
空调国际 
Kongtiao Guoji 
车型/项目 
Car type/project 
ZP 11 
 
   阶段性报告  Stage report        结论性报告 Conclusion report           测试报告 Test report 
Ⅰ.任务描述 Task description 
实验室受委托对膨胀水壶失效原因分析，失效零件具体信息如下： 
As requested, QA lab has analyzed the invalid cause of reservoir tank, and the information of invalid part is shown as 
following： 
零件信息：Part information 
零件名称 
Part name 
膨胀水壶 
Reservoir tank 
制造日期 
Production date 
/ 
VIN 码 
VIN number 
/ 
销售日期 
Sale date 
/ 
车辆里程数 
Car mileage 
149059 km 广德EOBD 路试 
销售商 
Sale agent 
/ 
失效模式描述 
Invalid situation 
description 
膨胀水壶开裂 
Reservoir tank fractured. 
原材料信息：Raw material information 
原材料及牌号 
Raw material 
and trademark 
PP5 
SK30BW 
原材料厂商 
Raw material producer 
上海日之升 
散件供应商 
Part supplier 
/ 
金属热处理状态 
Metal heat treatment state 
/ 
失效零件见图1：The invalid part is shown in Fig 1.  
Ⅱ. 结论与建议 Conclusions and suggestions 
结论： 1. 失效件受割伤和外力导致失效。 
       2. 零件材料符合技术要求。 
Conclusions:  1.Cut and foreign force made part fractured. 
            2. Material performance of part conformed to requirements.        
建议： 1. 加强对零件的保护。 
Suggestions: 1. Protection to the part should be improved. 
           
 
分发： 
Dispenser 
李茗青 
检验者： 
Identifier 
狄春峰 
审核： 
Auditor 
 
批准： 
Approver 
 
日期： 
Date 
2013.10.22 
日期： 
Date 
 
日期： 
Date 
 
 


 
上海汽车中心实验室
(SAIC Center Lab) 
中国·上海·嘉定区安研路201 号 
邮编. 201804 
No. 201 Anyan Road, Jiading District,  
Shanghai, China. 
Post code :200433 
报告编号：Report number 
SCL-S-13-0308M 
委托者Requestor：李茗青 
送样日期Deliver date：2013.10.17 
报告日期Report date：2013.10.22 
第 2 页 共 3 页 
Page 2 of 3  
 
                 
        
 
图1 失效件 
Fig.1 Failure part 
III. 测试结果 Test Results  
序号 
No. 
试验项目 
Test item 
额定值 
Requirement 
试验结果 
Test result 
评价 Evaluation 
第一次 
第二次 
合格 
qualified 
不合格 
unqualified 
I 
失效件 
 
 
1 
红外（GB/T6040-2002） 
Infrared Spectroscopy 
PP 
PP 
× 
 
2 
熔点（GB/T19466.3-2006） 
Melting point (℃) 
165±5 
170 
× 
 
3 
焓值（GB/T19466.3-2006） 
Enthalpy (J/g) 
/ 
74.4 
77.1 
× 
 
II 
新件 
 
 
1 
红外（GB/T6040-2002） 
Infrared Spectroscopy 
PP 
PP 
× 
 
2 
熔点（GB/T19466.3-2006） 
Melting point (℃) 
165±5 
168 
× 
 
3 
焓值（GB/T19466.3-2006） 
Enthalpy (J/g) 
/ 
71.9 
78.6 
× 
 
III 
粒料 
 
 
1 
红外（GB/T6040-2002） 
Infrared Spectroscopy 
PP 
PP 
× 
 
2 
熔点（GB/T19466.3-2006） 
Melting point (℃) 
165±5 
168 
× 
 
3 
焓值（GB/T19466.3-2006） 
Enthalpy (J/g) 
/ 
71.8 
77.7 
× 
 
小结：零件材料符合技术要求。 
 


 
上海汽车中心实验室
(SAIC Center Lab) 
中国·上海·嘉定区安研路201 号 
邮编. 201804 
No. 201 Anyan Road, Jiading District,  
Shanghai, China. 
Post code :200433 
报告编号：Report number 
SCL-S-13-0308M 
委托者Requestor：李茗青 
送样日期Deliver date：2013.10.17 
报告日期Report date：2013.10.22 
第 3 页 共 3 页 
Page 3 of 3  
 
Ⅳ. 宏观分析 Macroscopic observation 
 
 失效件断口如图2 所示。失效件断口较平整，外圈无银纹，断口位置无明显受力变形痕迹，可
以判断该断口外圈曾被尖锐物体切割，或有类似伤痕。 
 
图2 失效件断口 
Fig. 2 Fracture of failure part 
 
    失效件断口周围的形貌如图3 所示。壶嘴顶部有明显受力变形痕迹，并伴有大量银纹，可以推
断该位置受过较大外力作用，受力方向如图3 所示。 
 
图3 失效件断口 
Fig. 3 Fracture of failure part 
 
    综上，零件先遭遇锐利物体割伤或有类似伤口，后受较大外力作用导致开裂。

File: 材料工程师/SCL-S-13-0309M 遮阳板化妆镜-AP11.pdf.md
# SCL-S-13-0309M 遮阳板化妆镜-AP11.pdf

 
上海汽车中心实验室
(SAIC Center Lab) 
中国·上海·嘉定区安研路201 号 
邮编. 201804 
No. 201 Anyan Road, Jiading District,  
Shanghai, China. 
Post code :200433 
报告编号：Report number 
SCL-S-13-0309M 
委托者Requestor：孙文成 
送样日期Deliver date：2013.10.17 
报告日期Report date：2013.10.28 
第 1 页 共 3 页 
Page 1 of 3  
 
零件号 
Part number 
10095432 
零件名称 
Part name 
遮阳板 
Sunshield 
图纸日期 
Drawing date  
2012.01.20 
零件生产日期 
Production date 
/ 
供货商 
Supplier 
上海子元 
Shanghai Ziyuan 
车型/项目 
Car type/project 
AP 11 
 
   阶段性报告  Stage report        结论性报告 Conclusion report           测试报告 Test report 
Ⅰ.任务描述 Task description 
实验室受委托对遮阳板进行失效原因分析，失效零件具体信息如下： 
As requested, QA lab has analyzed the invalid cause of sunshield, and the information of invalid part is shown as 
following： 
零件信息：Part information 
零件名称 
Part name 
遮阳板 
Sunshield 
制造日期 
Production date 
/ 
VIN 码 
VIN number 
/ 
销售日期 
Sale date 
/ 
车辆里程数 
Car mileage 
0 km 
销售商 
Sale agent 
/ 
失效模式描述 
Invalid situation 
description 
遮阳板化妆镜卡脚断裂 
Clips of mirror assembly fractured. 
原材料信息：Raw material information 
原材料及牌号 
Raw material 
and trademark 
PC/ABS 
C65 HF 
原材料厂商 
Raw material producer 
Polykemi 
散件供应商 
Part supplier 
/ 
金属热处理状态 
Metal heat treatment state 
/ 
失效零件见图1：The invalid part is shown in Fig 1.  
Ⅱ. 结论与建议 Conclusions and suggestions 
结论： 1. 零件受外力导致断裂。 
       2. 零件材料不符合技术要求。 
Conclusions:  1. Foreign force made part fracture. 
2. Material performance of part did not conform to requirements.        
建议： 1. 责令供应商就材料问题给出解释并整改。 
Suggestions: 1. Let supplier explain to material problem and rectify. 
           
 
分发： 
Dispenser 
孙文成 
检验者： 
Identifier 
狄春峰 
审核： 
Auditor 
 
批准： 
Approver 
 
日期： 
Date 
2013.10.28 
日期： 
Date 
 
日期： 
Date 
 
 


 
上海汽车中心实验室
(SAIC Center Lab) 
中国·上海·嘉定区安研路201 号 
邮编. 201804 
No. 201 Anyan Road, Jiading District,  
Shanghai, China. 
Post code :200433 
报告编号：Report number 
SCL-S-13-0309M 
委托者Requestor：孙文成 
送样日期Deliver date：2013.10.17 
报告日期Report date：2013.10.28 
第 2 页 共 3 页 
Page 2 of 3  
 
      
        
           
图1 失效件 
Fig.1 Failure part 
III. 测试结果 Test Results  
序号 
No. 
试验项目 
Test item 
额定值 
Requirement 
试验结果 
Test result 
评价 Evaluation 
合格 
qualified 
不合格 
unqualified 
I 
失效件 
 
 
1 
红外（GB/T6040-2002） 
Infrared Spectroscopy 
PC/ABS 
PC/ABS 
× 
 
2 
玻璃化转变温度 
(GB/T 19644.2-2006) 
Glass transition temperature (℃) 
140±5 
110±5 
131 
110 
 
× 
II 
新件 
 
 
1 
红外（GB/T6040-2002） 
Infrared Spectroscopy 
PC/ABS 
PC/ABS 
× 
 
2 
玻璃化转变温度 
(GB/T 19644.2-2006) 
Glass transition temperature (℃) 
140±5 
110±5 
131 
111 
 
× 
III 
粒料 
 
 
1 
红外（GB/T6040-2002） 
Infrared Spectroscopy 
PC/ABS 
PC/ABS 
× 
 
2 
玻璃化转变温度 
(GB/T 19644.2-2006) 
Glass transition temperature (℃) 
140±5 
110±5 
138 
111 
× 
 
小结：失效件与新件中PC 组分的玻璃化转变温度偏低。 


 
上海汽车中心实验室
(SAIC Center Lab) 
中国·上海·嘉定区安研路201 号 
邮编. 201804 
No. 201 Anyan Road, Jiading District,  
Shanghai, China. 
Post code :200433 
报告编号：Report number 
SCL-S-13-0309M 
委托者Requestor：孙文成 
送样日期Deliver date：2013.10.17 
报告日期Report date：2013.10.28 
第 3 页 共 3 页 
Page 3 of 3  
 
Ⅳ. 宏观分析 Macroscopic observation 
 
  
    失效件断口如图2 所示。失效件断口有大量银纹，这是PC/ABS 材料受力后断裂的典型形貌。
可以判断，该失效件系受外力导致断裂。 
 
图2 失效件断口 
Fig. 2 Fracture of failure part

File: 材料工程师/SCL-S-13-0310M 冷却风扇-AP11.pdf.md
# SCL-S-13-0310M 冷却风扇-AP11.pdf

 
上海汽车中心实验室
(SAIC Center Lab) 
中国·上海·嘉定区安研路201 号 
邮编. 201804 
No. 201 Anyan Road, Jiading District,  
Shanghai, China. 
Post code :200433 
报告编号：Report number 
SCL-S-13-0310M 
委托者Requestor：薛俊 
送样日期Deliver date：2013.10.17 
报告日期Report date：2013.11.08 
第 1 页 共 4 页 
Page 1 of 4  
 
零件号 
Part number 
10135219 
零件名称 
Part name 
冷却风扇 
Fan 
图纸日期 
Drawing date  
2013.02.25 
零件生产日期 
Production date 
/ 
供货商 
Supplier 
日用友捷 
Riyong Youjie 
车型/项目 
Car type/project 
AP11 
 
   阶段性报告  Stage report        结论性报告 Conclusion report           测试报告 Test report 
Ⅰ.任务描述 Task description 
实验室受委托对冷却风扇进行失效原因分析，失效零件具体信息如下： 
As requested, QA lab has analyzed the invalid cause of fan, and the information of invalid part is shown as 
following： 
零件信息：Part information 
零件名称 
Part name 
冷却风扇 
Fan 
制造日期 
Production date 
/ 
VIN 码 
VIN number 
/ 
销售日期 
Sale date 
/ 
车辆里程数 
Car mileage 
16270 km 
销售商 
Sale agent 
/ 
失效模式描述 
Invalid situation 
description 
风扇叶片开裂 
Vane of fan fracture. 
原材料信息：Raw material information 
原材料及牌号 
Raw material 
and trademark 
PA66-M28GF10 
原材料厂商 
Raw material producer 
Kingfa 
散件供应商 
Part supplier 
/ 
金属热处理状态 
Metal heat treatment state 
/ 
失效零件见图1：The invalid part is shown in Fig 1.  
Ⅱ. 结论与建议 Conclusions and suggestions 
结论： 1. 失效件受外力超负荷导致开裂。 
       2. 零件材料符合技术要求。 
Conclusions:  1. Foreign force made failure part fracture. 
2. Impact resistance of part conformed to requirements.        
建议： 1. 加强对零件的保护。 
Suggestions: 1. Protection to the part should be improved. 
        
分发： 
Dispenser 
薛俊 
检验者： 
Identifier 
狄春峰 
审核： 
Auditor 
 
批准： 
Approver 
 
日期： 
Date 
2013.11.08 
日期： 
Date 
 
日期： 
Date 
 
 
 


 
上海汽车中心实验室
(SAIC Center Lab) 
中国·上海·嘉定区安研路201 号 
邮编. 201804 
No. 201 Anyan Road, Jiading District,  
Shanghai, China. 
Post code :200433 
报告编号：Report number 
SCL-S-13-0310M 
委托者Requestor：薛俊 
送样日期Deliver date：2013.10.17 
报告日期Report date：2013.11.08 
第 2 页 共 4 页 
Page 2 of 4  
 
         
     
      
图1 失效件 
Fig.1 Failure part 
 
III. 测试结果 Test Results  
序号 
No. 
试验项目 
Test item 
额定值 
Requirement 
试验结果 
Test result 
评价 Evaluation 
第一次 
第二次 
合格 
qualified 
不合格 
unqualified 
I 
失效件 
 
 
1 
红外（GB/T6040-2002） 
Infrared Spectroscopy 
PA66 
PA66 
× 
 
2 
熔点（GB/T19466.3-2006） 
Melting point (℃) 
260±5 
259 
× 
 
3 
焓值（GB/T19466.3-2006） 
Enthalpy (J/g) 
/ 
58.1 
56.8 
× 
 
4 
灰分（GB/T9345.1-2008） 
Ash content (%) 
38±2 
38.6 
× 
 
II 
新件 
 
 
1 
红外（GB/T6040-2002） 
Infrared Spectroscopy 
PA66 
PA66 
× 
 
2 
熔点（GB/T19466.3-2006） 
Melting point (℃) 
260±5 
259 
× 
 
3 
焓值（GB/T19466.3-2006） 
Enthalpy (J/g) 
/ 
35.0 
32.5 
× 
 
4 
灰分（GB/T9345.1-2008） 
Ash content (%) 
38±2 
37.1 
× 
 
III 
粒料 
 
 
1 
红外（GB/T6040-2002） 
Infrared Spectroscopy 
PA66 
PA66 
× 
 


 
上海汽车中心实验室
(SAIC Center Lab) 
中国·上海·嘉定区安研路201 号 
邮编. 201804 
No. 201 Anyan Road, Jiading District,  
Shanghai, China. 
Post code :200433 
报告编号：Report number 
SCL-S-13-0310M 
委托者Requestor：薛俊 
送样日期Deliver date：2013.10.17 
报告日期Report date：2013.11.08 
第 3 页 共 4 页 
Page 3 of 4  
 
序号 
No. 
试验项目 
Test item 
额定值 
Requirement 
试验结果 
Test result 
评价 Evaluation 
第一次 
第二次 
合格 
qualified 
不合格 
unqualified 
2 
熔点（GB/T19466.3-2006） 
Melting point (℃) 
260±5 
260 
× 
 
3 
焓值（GB/T19466.3-2006） 
Enthalpy (J/g) 
/ 
35.1 
31.9 
× 
 
4 
灰分（GB/T9345.1-2008） 
Ash content (%) 
38±2 
36.8 
× 
 
小结：零件材料符合技术要求。 
 
Ⅳ. 宏观分析 Macroscopic observation 
 
 
 失效件断口如图2 所示。断口呈脆断特征，系零件受外力超过零件负荷导致脆断。 
   
图2 失效件断口 
Fig. 2 Fracture of failure part 
 


 
上海汽车中心实验室
(SAIC Center Lab) 
中国·上海·嘉定区安研路201 号 
邮编. 201804 
No. 201 Anyan Road, Jiading District,  
Shanghai, China. 
Post code :200433 
报告编号：Report number 
SCL-S-13-0310M 
委托者Requestor：薛俊 
送样日期Deliver date：2013.10.17 
报告日期Report date：2013.11.08 
第 4 页 共 4 页 
Page 4 of 4  
 
 
放大观察失效叶片表面，如图3。发现叶片有受力受损痕迹，说明该叶片曾受异常外力作用。 
 
图3 失效件 
Fig. 3 Failure part

File: 材料工程师/SCL-S-13-0311M ZP11 离合器分离拨叉.pdf.md
# SCL-S-13-0311M ZP11 离合器分离拨叉.pdf

 
上海汽车中心实验室 
中国·上海·嘉定区安研路201 号 
邮编. 201804 
 
SAIC QA Laboratory 
201 Anhong rd, Anting, Shanghai 
报告编号 
Report number 
 
SCL-S-13-0311M 
委托者:质量分析科 张博敏 
Request person, dept： 
委托编号:  /  
Request number: 
送样日期: 2013.10.17 
Request date:  
报告日期: 2013.11.08 
Report date：  
第1 页共11 页 
 
SMPV-0.2.3-002-QA -F01 
零件号Part number 
SH63-1602021 
零件名称 
Part name 
离合器分离拨叉 
Clutch release fork 
图纸日期Drawing date 
2008.11 
零件生产日期Part production date 
/ 
供货商 
Supplier 
上海汽车变速器有限公司 
车型/项目Car type/project 
ZP11 
DVP 材料大纲签署日期DVP material test plan date 
/ 
阶段性报告 Interim report                结论性报告 Conclusion report          
 
Ⅰ.任务描述 Task description 
实验室受委托对离合器分离拨叉进行失效原因分析，失效零件具体信息如下： 
As requested, SCL has analyzed the failure of the clutch release fork. The information of the failed part is as following： 
零件信息：Part information 
零件名称 
Part name 
离合器分离拨叉 
Clutch release fork 
车制造日期 
Vehicle production date 
/ 
VIN 码 
VIN 
1# ：LSJZ14C31CS022937 
2#：LSJZ14Z31CS043560 
3#：LSJZ14E39CS037599 
销售日期 
Sale date 
/ 
车辆里程数 
Car mileage 
1#：8570km； 
2#：20211km； 
3#：34511km； 
维修站名称 
Sale agent 
1#：甘肃名仕达 
2#：四川新元素 
3#：徐州安达 
失效模式描述 
Failure circumstance  
无法挂档，分离器拨叉断裂。The cars couldn’t shift and the forks were broken. 
原材料信息：Raw material information 
原材料及牌号 
Raw material specification 
ZG310-570 （GB/T 11352） 
原材料厂商 
Raw material producer 
/ 
散件供应商 
Component supplier 
/ 
金属热处理状态 
Metal heat treatment state 
/ 
失效零件见图2：The failed part is shown in figure 2 
Ⅱ. 结论与建议 Conclusions and Suggestions 
结论Conclusions： 
（1） 拨叉是由于局部载荷较大而发生疲劳开裂的。The fork was broken by fatigue due to a big load on the local. 
（2） 断裂处为尖角，容易产生应力集中。The broken location is sharp and without round transition, which is easy to 
concentrate stress. 
（3） 材料的成分，淬硬层深度，表面硬度，芯部硬度均符合要求；组织正常。The chemical components, hardening 
depth, surface hardness and core hardness meet the requirement and the microstructure is normal. 
建议Suggestions： 
（1） 供应商应该确保局部圆角过渡符合图纸要求，并立即使用合格的零件。The supplier shoule ensure the round 
transition of the local meeting the drawing requirement and immediately use qualified parts. 
（2） 关注售后零件并评估风险。Pay attetion to the after-sale parts and evaluate the crisk. 
（3） 如果再次出现失效，请提供整个总成以及离合器用于分析。If the failure happens again, please offer the 
whole assembly and clutch for further analysis. 
分发: 
Distribution 
质量分析科 张博敏 
检验者Author 
邵百明 
审核Auditor 
付玉生 
批准Approver 
杨如松 
日期Date 
2013.11.08 
日期Date 
2013.11.08 
日期Date 
2013.11.08 


 
上海汽车中心实验室 
中国·上海·嘉定区安研路201 号 
邮编. 201804 
 
SAIC QA Laboratory 
201 Anhong rd, Anting, Shanghai 
报告编号 
Report number 
 
SCL-S-13-0311M 
委托者:质量分析科 张博敏 
Request person, dept： 
委托编号:  /  
Request number: 
送样日期: 2013.10.17 
Request date:  
报告日期: 2013.11.08 
Report date：  
第2 页共11 页 
 
SMPV-0.2.3-002-QA -F01 
III. 调查结果 Investigation Results  
     
离合器分离拨叉的装配如图1 所示。在工作中，拨叉随轴旋转，两脚受到分离轴承的拉力或压力。如
果两脚与分离轴承接触不均匀，就会导致两脚受力不均，其中一脚受力就会增加。 
 
图1 离合器分离拨叉的装配 
 
目前售后出现了4 例分离拨叉断裂的案例，均为2012 年的车辆；实验室收到了3 例的失效拨叉，如图
2 所示；另一例的失效形式相同。由图可见： 
 
断裂位置处于机加工形成的尖角处，此处也是应力较大的部位； 
 
拨叉两脚的工作面接触痕迹相同，无异常； 
 
断裂脚的内侧机加工表面有接触磨损的痕迹；查看了其它使用过的零件，此痕迹是正常的； 
 
3#拨叉另一脚的加工面尖角处同样发现存在裂纹。 
 
 
图2 收到的失效件 断裂于相同的一侧 
1#件 
2#件 
3#件 
 
分离 
拨叉 
尖角
无过
渡 


 
上海汽车中心实验室 
中国·上海·嘉定区安研路201 号 
邮编. 201804 
 
SAIC QA Laboratory 
201 Anhong rd, Anting, Shanghai 
报告编号 
Report number 
 
SCL-S-13-0311M 
委托者:质量分析科 张博敏 
Request person, dept： 
委托编号:  /  
Request number: 
送样日期: 2013.10.17 
Request date:  
报告日期: 2013.11.08 
Report date：  
第3 页共11 页 
 
SMPV-0.2.3-002-QA -F01 
 
图3 断裂脚的内侧 有接触磨损的痕迹，是正常的 
 
图4 未断裂脚的内侧表面 所圈区域为接触磨损区域，是正常的 
 
断口分析 Fracture Analysis 
   3 失效件的宏观断口如图5~7 所示。由图可见： 
 
裂纹起源于机加工的应力集中尖角处；图纸规定此处的未注圆角尺寸为R1~2，而此处无圆角过渡。
这会增加局部的应力集中，对疲劳开裂不利。 
 
3 失效件的断口形貌相同。 
   
1#件 
2#件 
3#件 
1#件 
2#件 
3#件 


 
上海汽车中心实验室 
中国·上海·嘉定区安研路201 号 
邮编. 201804 
 
SAIC QA Laboratory 
201 Anhong rd, Anting, Shanghai 
报告编号 
Report number 
 
SCL-S-13-0311M 
委托者:质量分析科 张博敏 
Request person, dept： 
委托编号:  /  
Request number: 
送样日期: 2013.10.17 
Request date:  
报告日期: 2013.11.08 
Report date：  
第4 页共11 页 
 
SMPV-0.2.3-002-QA -F01 
 
图5 1#失效件的两断裂面 
 
 
图6  2#失效件的两断裂面 
 
 
图7  3#失效件的两断裂面 
 


 
上海汽车中心实验室 
中国·上海·嘉定区安研路201 号 
邮编. 201804 
 
SAIC QA Laboratory 
201 Anhong rd, Anting, Shanghai 
报告编号 
Report number 
 
SCL-S-13-0311M 
委托者:质量分析科 张博敏 
Request person, dept： 
委托编号:  /  
Request number: 
送样日期: 2013.10.17 
Request date:  
报告日期: 2013.11.08 
Report date：  
第5 页共11 页 
 
SMPV-0.2.3-002-QA -F01 
   利用电镜对1#失效件的断口进行分析，其结果如图8~9 所示。由图可见： 
 
断裂起始区断口形貌无异常； 
 
疲劳扩展区具有细小的疲劳条纹，显示该断裂是一种疲劳开裂； 
 
瞬断区的微观断口分布着大小不同的韧窝，显示最后断裂形式为韧性过载断裂。 
 
 
 
 
 
 
 
 
 
 
 
 
 
 
 
 
 
 
 
 
 
 
 
 
 
 
 
 
 
图8 起源微观形貌 
 
 
 
说明： 
（a）起源区 多源的疲
劳台阶；尖角处有压
伤，是断裂后形成的。 
（b）放大后  起源区
形貌无异常 
检测点 


 
上海汽车中心实验室 
中国·上海·嘉定区安研路201 号 
邮编. 201804 
 
SAIC QA Laboratory 
201 Anhong rd, Anting, Shanghai 
报告编号 
Report number 
 
SCL-S-13-0311M 
委托者:质量分析科 张博敏 
Request person, dept： 
委托编号:  /  
Request number: 
送样日期: 2013.10.17 
Request date:  
报告日期: 2013.11.08 
Report date：  
第6 页共11 页 
 
SMPV-0.2.3-002-QA -F01 
 
 
 
 
 
 
 
 
 
 
 
 
 
 
 
 
 
 
 
 
 
 
 
图9 扩展区和瞬断区形貌 
 
 
 
 
 
说明： 
（a）扩展区 清晰细小
的疲劳条纹 
 
（b）瞬断区 大小不同
的韧窝 
检测点 
检测点 


 
上海汽车中心实验室 
中国·上海·嘉定区安研路201 号 
邮编. 201804 
 
SAIC QA Laboratory 
201 Anhong rd, Anting, Shanghai 
报告编号 
Report number 
 
SCL-S-13-0311M 
委托者:质量分析科 张博敏 
Request person, dept： 
委托编号:  /  
Request number: 
送样日期: 2013.10.17 
Request date:  
报告日期: 2013.11.08 
Report date：  
第7 页共11 页 
 
SMPV-0.2.3-002-QA -F01 
材料检测 Material Test 
     材料的检测结果如表1 所示。由表可见： 
 
成分符合标准的要求。 
 
裂纹起源区的组织为珠光体+铁素体，无异常； 
 
硬化层深，表面硬度以及芯部硬度符合图纸的要求。 
 
       
表1 材料检测结果 
序号 
No. 
试验项目 
Test item 
额定值 
Requirement 
试验结果 
Test result 
评价 Evaluation 
合格 
OK 
不合格 
Not OK 
1 
成分 
ZG310-570 
 
 
 
 
C 
≤0.50 
0.461 
× 
 
 
Si 
≤0.60 
0.209 
× 
 
 
Mn 
≤0.90 
0.687 
× 
 
 
S 
≤0.035 
0.016 
× 
 
 
P 
≤0.035 
0.018 
× 
 
 
Ni 
≤0.040 
0.014 
× 
 
 
Cr 
≤0.35 
0.049 
× 
 
 
Cu 
≤0.40 
0.071 
× 
 
 
Mo 
≤0.20 
0.002 
× 
 
 
V 
≤0.05 
0.0011 
× 
 
2 
组织 
/ 
见图10 
/ 
 
3 
硬化层深 
0.8~3.5（500HV） 
3.1mm 
/ 
 
4 
感应淬火区
表面硬度 
≥52HRC 
HRC:58.9,60.1 
× 
 
5 
非感应淬火
区硬度 
HB160~241 
HB2.5/187.5： 
181，182，175，175 
× 
 
 
图10 样品全貌  靠近内侧表面 
 
断 
口 
区域1 组织， 
见图11（a） 
起源区 
区域2 组织， 
见图11（b） 
硬
度
HV1
：
205,190,190 
硬度HV1： 
228，226，233 
硬度HV1： 
480，528，476 
10mm，硬化层检测区 


 
上海汽车中心实验室 
中国·上海·嘉定区安研路201 号 
邮编. 201804 
 
SAIC QA Laboratory 
201 Anhong rd, Anting, Shanghai 
报告编号 
Report number 
 
SCL-S-13-0311M 
委托者:质量分析科 张博敏 
Request person, dept： 
委托编号:  /  
Request number: 
送样日期: 2013.10.17 
Request date:  
报告日期: 2013.11.08 
Report date：  
第8 页共11 页 
 
SMPV-0.2.3-002-QA -F01 
 
 
（a）区域1  
感应淬火区与基体的过渡区 
 
（b）区域2  裂纹起源区；珠光体+铁素体 
图11 微观组织 
 
 


 
上海汽车中心实验室 
中国·上海·嘉定区安研路201 号 
邮编. 201804 
 
SAIC QA Laboratory 
201 Anhong rd, Anting, Shanghai 
报告编号 
Report number 
 
SCL-S-13-0311M 
委托者:质量分析科 张博敏 
Request person, dept： 
委托编号:  /  
Request number: 
送样日期: 2013.10.17 
Request date:  
报告日期: 2013.11.08 
Report date：  
第9 页共11 页 
 
SMPV-0.2.3-002-QA -F01 
尺寸测量 Dimension Test 
会导致拨叉两脚受力不均的壳体关键尺寸以及测量结果如图12 所示；符合图纸要求。 
 
 
(a) 垂直度 
 
（b）平行度 
图12 影响拨叉受力的壳体关键尺寸 
 
如果两脚高度不一致，会导致两脚接触不均匀，使得一脚受力增加；但由于拨叉的一脚已断裂，因此
无法排查。 
 
 
 
 
 
 
 
 
 
垂直度：0.02 
平行度：0.02 


 
上海汽车中心实验室 
中国·上海·嘉定区安研路201 号 
邮编. 201804 
 
SAIC QA Laboratory 
201 Anhong rd, Anting, Shanghai 
报告编号 
Report number 
 
SCL-S-13-0311M 
委托者:质量分析科 张博敏 
Request person, dept： 
委托编号:  /  
Request number: 
送样日期: 2013.10.17 
Request date:  
报告日期: 2013.11.08 
Report date：  
第10 页共11 页 
 
SMPV-0.2.3-002-QA -F01 
其它信息 Other information 
1. 图纸规定未注圆角为R1~2，但是失效件以及目前63Z 和63P 生产使用的零件均没有过渡，为尖角。应
该立即整改。 
 
图12 拨叉图纸对圆角的要求 
 
2. 在设计上与通用赛欧所使用的拨叉是相同的。但是实际调查发现，通用的零件有明显圆角过渡，且接
触区域有加工的痕迹（见图13），通过加工可以保证脚部的尺寸。 
3. 63P 和63Z 共用该拨叉。调查发现：目前生产使用的零件无过渡，表面有加工，见图14；不同于失效
件。这与零件工艺调整有关（失效件为2012 年的零件，采用铸造的方法加工而成；目前63P 和63Z 采
用锻造加工而成）。 
 
                     
 
图13 GM 的相同拨叉                          图14  63P/63Z 拨叉（目前状态） 
 
4. 所失效的零件为2012 年的零件， 2011 年的零件未出现类似失效，同时售后返回的其它变速箱（63P
和63Z）拨叉（行程小于3 万Km）未发现尖角处有裂纹。 
5. 据工程介绍：开发阶段所使用的零件也是无圆角过渡的。 
 
 
圆角过渡，表面有机
加工 
无过渡，表面
有机加工
