Repository: kujaxr/obsidian-vault

File: 材料工程师/SCL-S-13-0312M IP24 EDU 从动盘花键毂.pdf.md
# SCL-S-13-0312M IP24 EDU 从动盘花键毂.pdf

 
上海汽车中心实验室 
中国·上海·嘉定区安研路201 号 
邮编. 201804 
 
SAIC QA Laboratory 
201 Anhong rd, Anting, Shanghai 
报告编号 
Report number 
 
SCL-S-13-0312M 
委托者:捷能 李海涛 
Request person, dept： 
委托编号:  /  
Request number: 
送样日期: 2013.9.27 
Request date:  
报告日期: 2013.10.24 
Report date：  
第1 页共7 页 
 
SMPV-0.2.3-002-QA -F01 
零件号Part number 
10069105 
零件名称 
Part name 
离合器C2 摩擦片总成 
clutch C2 friction plate assembly 
图纸日期Drawing date 
/ 
零件生产日期Part production date 
/ 
供货商 
Supplier 
ZF SACHS 
车型/项目Car type/project 
IP24 EDU 
DVP 材料大纲签署日期DVP material test plan date 
/ 
阶段性报告 Interim report                结论性报告 Conclusion report          
 
Ⅰ.任务描述 Task description 
实验室受委托对离合器C2 摩擦片总成的花键毂进行失效原因分析，失效零件具体信息如下： 
As requested, SCL has analyzed the failure of the C2 clutch friction plate assembly’s splined hub. The information of the 
failed part is as following： 
零件信息：Part information 
零件名称 
Part name 
花键毂 
Splined hub 
车制造日期 
Vehicle production date 
/ 
VIN 码 
VIN 
/ 
销售日期 
Sale date 
/ 
车辆里程数 
Car mileage 
122976km（NRD 测试） 
维修站名称 
Sale agent 
/ 
失效模式描述 
Failure circumstance  
广德试验在行驶中发现异响，停车时混动故障灯点亮；拆车后，发现花键齿已消失。During the 
test at Guangde, there is a noise; after stopping, the fault light was lighting; after disassembly, the spline teeth were lost.  
原材料信息：Raw material information 
原材料及牌号 
Raw material specification 
35 GB/T 699 
原材料厂商 
Raw material producer 
/ 
散件供应商 
Component supplier 
/ 
金属热处理状态 
Metal heat treatment state 
/ 
失效零件见图1：The failed part is shown in figure 1 
 
Ⅱ. 结论与建议 Conclusions and Suggestions 
 
结论Conclusions： 
（1）工艺过程控制不当导致材料组织不合格，主要为网状和针状的铁素体以及珠光体。该组织使得材料的硬度
偏低，性能下降，从而导致花键失效。The bad process caused the microstructure didn’t meet the requirement，which 
was including ferrite（mesh and acicular）and pearlite. The bad microstructure reduced the hardness and mechanical 
properties and led to the spline failure. 
（2）成分符合要求。The chemical components meet the requirement. 
 
建议Suggestions： 
（1）控制好工艺过程，确保材料的硬度和组织符合要求。Control the process well and ensure the hardness and 
microstructure meet the requirement. 
（2）校核零件的强度要求，并在图纸中设定合适的硬度范围。Evaluate the strength requirement and define the 
appropriate hardness scope in the drawing. 
 
分发: 
Distribution 
捷能 李海涛 
检验者Author 
邵百明 
审核Auditor 
 
批准Approver 
 
日期Date 
2013.10.24 
日期Date 
 
日期Date 
 


 
上海汽车中心实验室 
中国·上海·嘉定区安研路201 号 
邮编. 201804 
 
SAIC QA Laboratory 
201 Anhong rd, Anting, Shanghai 
报告编号 
Report number 
 
SCL-S-13-0312M 
委托者:捷能 李海涛 
Request person, dept： 
委托编号:  /  
Request number: 
送样日期: 2013.9.27 
Request date:  
报告日期: 2013.10.24 
Report date：  
第2 页共7 页 
 
SMPV-0.2.3-002-QA -F01 
III. 调查结果 Investigation Results  
   
    IP24 在广德进行NRD 测试，行驶122976km 时，出现异响，停车混动故障灯点亮。拆车后，发现：离
合器C2 摩擦片总成花键齿已不存在，如图1 所示；其它失效件未收到。 
 
 
 
图1 收到的失效件 
 
     花键齿的表面形貌如图2 所示；花键齿已完全磨平，无断口的形貌特征。 
 
（a）低倍                                      （b）高倍 
图2 表面形貌 
 
    基于来样的表面，无法辨别花键的失效过程是磨损，压溃，还是疲劳。 


 
上海汽车中心实验室 
中国·上海·嘉定区安研路201 号 
邮编. 201804 
 
SAIC QA Laboratory 
201 Anhong rd, Anting, Shanghai 
报告编号 
Report number 
 
SCL-S-13-0312M 
委托者:捷能 李海涛 
Request person, dept： 
委托编号:  /  
Request number: 
送样日期: 2013.9.27 
Request date:  
报告日期: 2013.10.24 
Report date：  
第3 页共7 页 
 
SMPV-0.2.3-002-QA -F01 
材料检测 Material Test 
    为了分析，对失效件，通过齿轴耐久台架试验的以及同批次的新件进行检测，其结果如表1 所示。可
以看出： 
 
失效件成分符合要求； 
 
失效件的硬度低于要求的下限（230HV）；通过试验的以及抽检的新件硬度相当，约为330HV10，
符合图纸要求。 
 
失效件的组织为铁素体+粒状或片状珠光体，其中中心大部分区域的铁素体呈明显的网状和针
状，不是合格的调质热处理组织。这种组织会严重降低材料的力学性能，降低花键的寿命，
引起失效。 
 
对比件（通过台架试验的以及同批次的新件）的组织为调质的索氏体+少量的铁素体，基本正
常，但热处理过程中铁素体未完全转化成奥氏体，其加热温度或时间存在不足。 
 
表1 材料检测结果 
序号 
No. 
试验项目 
Test item 
额定值 
Requirement 
试验结果 
Test result 
评价 Evaluation 
合格 
OK 
不合格 
Not OK 
1 
成分 
35 GB/T 699 
 
 
 
 
C 
0.32~0.39 
0.370 
× 
 
 
Si 
0.17~0.37 
0.257 
× 
 
 
Mn 
0.50~0.80 
0.645 
× 
 
 
Cr 
≤0.25 
0.016 
× 
 
 
Ni 
≤0.30 
0.014 
× 
 
 
Cu 
≤0.25 
0.041 
× 
 
 
P 
≤0.035 
0.020 
× 
 
 
S 
≤0.035 
0.024 
× 
 
2 
硬度 
≥230HV 
失效件 
HV10：223,215,217 
 
× 
试验件 
HV10：337,324,335 
× 
 
新件 
HV10：332,323,332 
× 
 
3 
组织 
调质组织 
失效件 
见图4~7 
 
× 
试验件 
索氏体+铁素体，见图8 
× 
 
新件 
索氏体+铁素体，见图8 
× 
 
 
     
 
 


 
上海汽车中心实验室 
中国·上海·嘉定区安研路201 号 
邮编. 201804 
 
SAIC QA Laboratory 
201 Anhong rd, Anting, Shanghai 
报告编号 
Report number 
 
SCL-S-13-0312M 
委托者:捷能 李海涛 
Request person, dept： 
委托编号:  /  
Request number: 
送样日期: 2013.9.27 
Request date:  
报告日期: 2013.10.24 
Report date：  
第4 页共7 页 
 
SMPV-0.2.3-002-QA -F01 
 
图3 失效纵向样品全貌 
 
图4 区域1 的组织  非调质态组织/珠光体（粒状+片状）+铁素体 
区域1 
区域2 
区域3 


 
上海汽车中心实验室 
中国·上海·嘉定区安研路201 号 
邮编. 201804 
 
SAIC QA Laboratory 
201 Anhong rd, Anting, Shanghai 
报告编号 
Report number 
 
SCL-S-13-0312M 
委托者:捷能 李海涛 
Request person, dept： 
委托编号:  /  
Request number: 
送样日期: 2013.9.27 
Request date:  
报告日期: 2013.10.24 
Report date：  
第5 页共7 页 
 
SMPV-0.2.3-002-QA -F01 
 
（a）200X                                     （b）500X 
图5 区域2  非调质态组织/铁素体（网状，针状）+珠光体（粒状+片状） 
 
图6 区域3 的组织  非调质态组织/珠光体（粒状+片状）+铁素体 


 
上海汽车中心实验室 
中国·上海·嘉定区安研路201 号 
邮编. 201804 
 
SAIC QA Laboratory 
201 Anhong rd, Anting, Shanghai 
报告编号 
Report number 
 
SCL-S-13-0312M 
委托者:捷能 李海涛 
Request person, dept： 
委托编号:  /  
Request number: 
送样日期: 2013.9.27 
Request date:  
报告日期: 2013.10.24 
Report date：  
第6 页共7 页 
 
SMPV-0.2.3-002-QA -F01 
 
（a） 低倍 
 
(b) 局部放大  
图7 失效件横截面 
齿底 
齿底 
原齿所处位置 
原齿所处位置 
齿底 
原齿所处位置，低于齿底， 
有塑性变形 
 
网状/针状铁素体+珠光体 


 
上海汽车中心实验室 
中国·上海·嘉定区安研路201 号 
邮编. 201804 
 
SAIC QA Laboratory 
201 Anhong rd, Anting, Shanghai 
报告编号 
Report number 
 
SCL-S-13-0312M 
委托者:捷能 李海涛 
Request person, dept： 
委托编号:  /  
Request number: 
送样日期: 2013.9.27 
Request date:  
报告日期: 2013.10.24 
Report date：  
第7 页共7 页 
 
SMPV-0.2.3-002-QA -F01 
 
图8 通过试验的样品  
索氏体+铁素体;抽检的新件的组织与其相同 
 
其它信息 Other information 
 
一级供应商对其它的零件进行抽检，其硬度值与通过试验的零件相当；未检查出硬度偏低的零件。 
 
2013 年10 月15 日，对供应商的生产现场进行了考察。淬火采用的设备为井式炉，较陈旧，炉温控制
存在风险。由于批量小，回火采用试验用马弗炉；装入过多的零件会存在炉温不均匀的风向。基于实
际情况，该供应商的热处理过程存在风险。 
 
为了避免热处理风险，新批次零件的热处理由成熟的供应商丹阳成联完成。

File: 材料工程师/SCL-S-13-0314M 转向管柱.pdf.md
# SCL-S-13-0314M 转向管柱.pdf

 
上海汽车中心实验室 
中国·上海·嘉定区安研路201 号 
邮编. 201804 
 
SAIC QA Laboratory 
201 Anhong rd, Anting, Shanghai 
报告编号 
Report number 
 
SCL-S-13-0314M 
委托者:DRE 吴震强 
Request person, dept： 
委托编号:  /  
Request number: 
送样日期: 2013.10.17 
Request date:  
报告日期: 2013.10.30 
Report date：  
第1 页共9 页 
 
SMPV-0.2.3-002-QA -F01 
零件号Part number 
10072332 
零件名称 
Part name 
转向器总成 
Steering assy. 
图纸日期Drawing date 
2013.7.30 
零件生产日期Part production date 
/ 
供货商 
Supplier 
上海采埃孚转向系统有限公司 
车型/项目Car type/project 
AP13 
DVP 材料大纲签署日期DVP material test plan date 
/ 
阶段性报告 Interim report                结论性报告 Conclusion report          
 
Ⅰ.任务描述 Task description 
实验室受委托对转向器总成进行失效原因分析，失效零件具体信息如下： 
As requested, SCL has analyzed the failure of the steering assy.. The information of the failed part is as following： 
零件信息：Part information 
零件名称 
Part name 
转向器壳体 
Steering tube 
车制造日期 
Vehicle production date 
/ 
VIN 码 
VIN 
/ 
销售日期 
Sale date 
/ 
车辆里程数 
Car mileage 
/ 
维修站名称 
Sale agent 
/ 
失效模式描述 
Failure circumstance  
进行堵转台架试验，采集EPS 数据时，壳体出现开裂。 
原材料信息：Raw material information 
原材料及牌号 
Raw material specification 
AlSi10MgCu 
原材料厂商 
Raw material producer 
/ 
散件供应商 
Component supplier 
/ 
金属热处理状态 
Metal heat treatment state 
/ 
失效零件见图3：The failed part is shown in figure 3 
 
Ⅱ. 结论与建议 Conclusions and Suggestions 
 
结论Conclusions： 
（1）由于未装拉杆，齿条无限位，行程过大，小齿轮咬合到齿条无齿的的部分，最后产生较大的向上载荷，使
得转向管柱过载开裂。Because of disassembling the rod, the limiting function, the rack travel didn’t be limited and was 
too large, which let the small gear is engaged to a toothless part of the rack and finally result in a big upward load. This 
made the steering column broken due to overload. 
（2）转向管柱的成分和硬度符合要求；孔隙和组织正常。The chemical components and hardness of the steering 
column meet the requirement; the porosity and microstructure were normal. 
 
建议Suggestions： 
（1）了解零部件结构原理，避免类似错误的发生。To know the structure and principle and avoid similar mistakes. 
 
 
 
 
分发: 
Distribution 
DRE 吴震强 
检验者Author 
邵百明 
审核Auditor 
 
批准Approver 
 
日期Date 
2013.10.30 
日期Date 
 
日期Date 
 


 
上海汽车中心实验室 
中国·上海·嘉定区安研路201 号 
邮编. 201804 
 
SAIC QA Laboratory 
201 Anhong rd, Anting, Shanghai 
报告编号 
Report number 
 
SCL-S-13-0314M 
委托者:DRE 吴震强 
Request person, dept： 
委托编号:  /  
Request number: 
送样日期: 2013.10.17 
Request date:  
报告日期: 2013.10.30 
Report date：  
第2 页共9 页 
 
SMPV-0.2.3-002-QA -F01 
III. 调查结果 Investigation Results  
   
转向器总成（DV 阶段）在联创电子进行堵转台架试验（见图1），以采集EPS 数据。试验过程中，将
转向器固定在台架上，在拉杆一端各连上弹簧，方向盘向一边打死；方向盘松开后，由于弹簧的拉力，齿
条被迅速拉回。在齿条的回程过程中，管柱发生断裂。该试验间断性的进行过多次。 
 
图1 试验台架 （另一件的台架） 
 
转向机的结构如图2 所示。失效件及断裂情况如图3 所示；箭头显示壳体的受力方向。 
 
图2 转向机结构图  
小齿轮带动齿条运动；内拉杆限制齿条的行程； 
齿条给压块施加作用力；压块将力传递给弹簧或直接传递给压紧螺栓；最后压紧螺栓将力传递给壳体。 
壳体开裂的部位 
失效件在试验时
未装拉杆 


 
上海汽车中心实验室 
中国·上海·嘉定区安研路201 号 
邮编. 201804 
 
SAIC QA Laboratory 
201 Anhong rd, Anting, Shanghai 
报告编号 
Report number 
 
SCL-S-13-0314M 
委托者:DRE 吴震强 
Request person, dept： 
委托编号:  /  
Request number: 
送样日期: 2013.10.17 
Request date:  
报告日期: 2013.10.30 
Report date：  
第3 页共9 页 
 
SMPV-0.2.3-002-QA -F01 
图３ 失效件的开裂情况 
 
    内部齿条有明显的损伤，如图４所示。左端与右端是相同的，但是右端出现了异常的凹坑，是与小齿
轮咬合形成的。正常情况下，小齿轮运动行程终止于倒数第二齿。该现象表明内部齿条的行程过大，限位
出现异常。调查后，联创电子在测试中另一端没有装拉杆，因此没有限位所致。 
     由于没有限位，小齿轮会咬合到末端，同时会顶齿条；给齿条大的异常作用力。多次作用，在齿条表
面形成两个咬合的凹坑。实际转动小齿轮发现，咬合到末端无齿的部分，齿条被显著的向上顶起。顶起后，
齿条将作用力传递给压块，弹簧和压紧螺栓，最后传递给壳体，产生如图3 所示方向的作用力。异常的载
荷会导致壳体开裂。 
 
 
 
 
 
 
 
 
 
图４ 齿条损伤 
 
咬合到齿条末端，小齿轮的齿部也出现了相应的裂纹和缺口损伤，如图５所示；显示其异常载荷是非
常大的。 
 
内部零件给壳体向外的载荷 
 
 
凹坑 


 
上海汽车中心实验室 
中国·上海·嘉定区安研路201 号 
邮编. 201804 
 
SAIC QA Laboratory 
201 Anhong rd, Anting, Shanghai 
报告编号 
Report number 
 
SCL-S-13-0314M 
委托者:DRE 吴震强 
Request person, dept： 
委托编号:  /  
Request number: 
送样日期: 2013.10.17 
Request date:  
报告日期: 2013.10.30 
Report date：  
第4 页共9 页 
 
SMPV-0.2.3-002-QA -F01 
 
 
 
 
 
 
 
 
 
图５ 小齿轮 
 
断口分析 Fracture Analysis 
转向管柱的宏观断口如图６所示；表面粗糙不平，未见明显的铸造缺陷，表现出过载断口的特征。 
 
 
图６ 宏观断口 
 
利用电镜对断口进行分析，其结果如图7~10 所示。由图可见：裂纹起源于内侧；断口形貌为韧窝或者
解理+韧窝，是过载的断口。从微观形貌来看，裂纹是由内向外扩展，在多次过载冲击后形成的。 
 
裂纹 
缺口 


 
上海汽车中心实验室 
中国·上海·嘉定区安研路201 号 
邮编. 201804 
 
SAIC QA Laboratory 
201 Anhong rd, Anting, Shanghai 
报告编号 
Report number 
 
SCL-S-13-0314M 
委托者:DRE 吴震强 
Request person, dept： 
委托编号:  /  
Request number: 
送样日期: 2013.10.17 
Request date:  
报告日期: 2013.10.30 
Report date：  
第5 页共9 页 
 
SMPV-0.2.3-002-QA -F01 
 
 
图7  裂纹扩展形成的棱 
断口表面有明显棱，是多
裂纹扩展相交形成的。 
图8 局部内侧裂纹和形貌 
    受力时，内侧受到的拉力较大，
裂纹起源于内侧，所以内侧可以看见
多条微裂纹；此区域的断口形貌主要
为韧窝 
内侧 
内侧 


 
上海汽车中心实验室 
中国·上海·嘉定区安研路201 号 
邮编. 201804 
 
SAIC QA Laboratory 
201 Anhong rd, Anting, Shanghai 
报告编号 
Report number 
 
SCL-S-13-0314M 
委托者:DRE 吴震强 
Request person, dept： 
委托编号:  /  
Request number: 
送样日期: 2013.10.17 
Request date:  
报告日期: 2013.10.30 
Report date：  
第6 页共9 页 
 
SMPV-0.2.3-002-QA -F01 
 
 
 
 
图9 内侧局部形貌 
内侧断口形貌为过载的韧窝，
且具有一定数量呈方向性的条纹，显
示裂纹是在多次过载下形成的。 
箭头显示裂纹扩展方向。 
图10  芯部的断口形貌 
解理+韧窝，过载的断口。 


 
上海汽车中心实验室 
中国·上海·嘉定区安研路201 号 
邮编. 201804 
 
SAIC QA Laboratory 
201 Anhong rd, Anting, Shanghai 
报告编号 
Report number 
 
SCL-S-13-0314M 
委托者:DRE 吴震强 
Request person, dept： 
委托编号:  /  
Request number: 
送样日期: 2013.10.17 
Request date:  
报告日期: 2013.10.30 
Report date：  
第7 页共9 页 
 
SMPV-0.2.3-002-QA -F01 
材料检测 Material Test 
     材料的检测结果如表1 所示。由表可见：成分和硬度符合要求；孔隙率和孔隙大小正常；组织正常。 
   
  表1 材料检测结果 
序号 
No. 
试验项目 
Test item 
额定值 
Requirement 
试验结果 
Test result 
评价 Evaluation 
合格 
OK 
不合格 
Not OK 
1 
成分 
AlSi10MgCu 
 
 
 
 
Si 
9.0~11.0 
9.32 
× 
 
 
Fe 
≤0.65 
0.361 
× 
 
 
Cu 
0.35 
0.176 
× 
 
 
Mn 
0.55 
0.341 
× 
 
 
Mg 
0.20~0.45 
0.381 
× 
 
 
Ni 
≤0.15 
0.0082 
× 
 
 
Zn 
≤0.35 
0.097 
× 
 
 
Pb 
≤0.10 
0.012 
× 
 
 
Ti 
≤0.20 
0.111 
× 
 
 
夹杂 
单相 
≤0.05 
0.046 
× 
 
 
总和 
≤0.15 
0.1286 
× 
 
2 
硬度 
HB95~120 
HB2.5/62.5：105,103,102 
/ 
 
3 
金相检验 
 
 
 
 
 
孔隙率 
/ 
0.60%，见图11 
/ 
 
 
孔隙大小 
/ 
0.87mm，见图11 
/ 
 
 
组织 
/ 
α -Al 基体上分布着颗粒
状共晶硅，少量呈短杆状，
变质正常，见图12 
/ 
 
 
 
 
 


 
上海汽车中心实验室 
中国·上海·嘉定区安研路201 号 
邮编. 201804 
 
SAIC QA Laboratory 
201 Anhong rd, Anting, Shanghai 
报告编号 
Report number 
 
SCL-S-13-0314M 
委托者:DRE 吴震强 
Request person, dept： 
委托编号:  /  
Request number: 
送样日期: 2013.10.17 
Request date:  
报告日期: 2013.10.30 
Report date：  
第8 页共9 页 
 
SMPV-0.2.3-002-QA -F01 
 
 
图11 疏松情况 
将断裂面分成4 部分镶嵌；孔隙率：0.6%；最大孔隙尺寸：0.87mm 
0.87mm 
0.60mm 
0.45mm 
0.40mm 
部分1 
部分2 
部分3 
部分4 


 
上海汽车中心实验室 
中国·上海·嘉定区安研路201 号 
邮编. 201804 
 
SAIC QA Laboratory 
201 Anhong rd, Anting, Shanghai 
报告编号 
Report number 
 
SCL-S-13-0314M 
委托者:DRE 吴震强 
Request person, dept： 
委托编号:  /  
Request number: 
送样日期: 2013.10.17 
Request date:  
报告日期: 2013.10.30 
Report date：  
第9 页共9 页 
 
SMPV-0.2.3-002-QA -F01 
 
图12 组织  
α -Al 基体上分布着颗粒状共晶硅，少量呈短杆状，变质正常

File: 材料工程师/SCL-S-13-0315M 后桥.pdf.md
# SCL-S-13-0315M 后桥.pdf

 
上海汽车中心实验室 
中国·上海·嘉定区安研路201 号 
邮编. 201804 
 
SAIC QA Laboratory 
201 Anhong rd, Anting, Shanghai 
报告编号 
Report number 
 
SCL-S-13-0315M 
委托者: 罗增峰 
Request person, dept： 
委托编号:  /  
Request number: 
送样日期: 2013.10.16  
Request date:  
报告日期: 2013.10.17 
Report date：  
第1页共6页 
 
SMPV-0.2.3-002-QA -F01 
零件号Part number 
50016231 
零件名称 
Part name 
扭转梁 
Rear torsion beam 
图纸日期Drawing date 
/ 
零件生产日期Part production date 
/ 
供货商 
Supplier 
SHAC 
车型/项目Car type/project 
AP11 
DVP 材料大纲签署日期DVP material test plan date 
/ 
阶段性报告 Interim report                结论性报告 Conclusion report          
 
Ⅰ.任务描述 Task description 
实验室受委托对扭转梁进行失效原因分析，失效零件具体信息如下： 
As requested, SCL has analyzed the failure of rear torsion beam. The information of the failed part is as following： 
零件信息：Part information 
零件名称 
Part name 
扭转梁 
Rear torsion beam 
车制造日期 
Vehicle production date 
2012.05.17 
VIN 码 
VIN 
LSJA16E37CG037757 
销售日期 
Sale date 
/ 
车辆里程数 
Car mileage 
38874KM 
维修站名称 
Sale agent 
呼伦贝尔利丰 
失效模式描述 
Failure circumstance  
车辆刚起步时车身抖动，检查发现前右下摆臂胶套损坏，后扭转梁开裂；The vehicle started 
when the body quivered. After checked and found that the front right lower arm rubber sleeve damaged and the torsion beam 
cracking. 
原材料信息：Raw material information 
原材料及牌号 
Raw material specification 
SAPH440 
Q/BQB 310-2009 
原材料厂商 
Raw material producer 
上海宝钢 
散件供应商 
Component supplier 
/ 
金属热处理状态 
Metal heat treatment state 
/ 
失效零件见图1：The failed part is shown in figure 1. 
 
Ⅱ. 结论与建议 Conclusions and Suggestions 
结论Conclusions： 
1. 扭转梁开裂后，断口两侧金属由于相互挤压、碰撞及腐蚀作用，其形貌已无法辨别；但其失效形式与之前案
例很相似，为疲劳开裂；The torsion beam cracking, both sides of fracture surface sides of metal due to the mutual 
extrusion and corrosion, the morphology cannot be observe. But the failure forms was similar with the former case, it 
was broken by fatigue. 
2. 在开裂区域附近，未发现任何材料缺陷及表面损伤；No material defects or damage were observed near the crack 
region. 
3. 扭转梁材质符合要求；The material met the requirement. 
 
建议Suggestions： 
1.关注扭转梁开裂处实际应力载荷；Pay attention to the active stress at crack region. 
 
 
 
分发: 
Distribution 
罗增峰 
检验者Author 
薛喜才 
审核Auditor 
 
批准Approver 
 
日期Date 
2013.10.17 
日期Date 
 
日期Date 
 


 
上海汽车中心实验室 
中国·上海·嘉定区安研路201 号 
邮编. 201804 
 
SAIC QA Laboratory 
201 Anhong rd, Anting, Shanghai 
报告编号 
Report number 
 
SCL-S-13-0315M 
委托者: 罗增峰 
Request person, dept： 
委托编号:  /  
Request number: 
送样日期: 2013.10.16  
Request date:  
报告日期: 2013.10.17 
Report date：  
第2页共6页 
 
SMPV-0.2.3-002-QA -F01 
III. 调查结果 Investigation Results  
 
收到失效件，如图1 所示，扭转梁本体开裂，开裂位置处于高应力区。该失效件开裂位置及裂纹走向
与之前的失效案例很相似，可参考SCL-S-11-0235M。 
 
扭转梁与加强板焊缝外观正常，未发现咬边；除左右两侧外加强板处焊缝开裂，其他部位未发现开裂。 
 
 
 
 
 
 
 
 
 
 
 
 
 
 
 
 
 
 
 
 
 
 
 
 
 
 
 
 
 
 
 
 
 
 
 
 
 
图1   失效件开裂位置 
开裂 
开裂 


 
上海汽车中心实验室 
中国·上海·嘉定区安研路201 号 
邮编. 201804 
 
SAIC QA Laboratory 
201 Anhong rd, Anting, Shanghai 
报告编号 
Report number 
 
SCL-S-13-0315M 
委托者: 罗增峰 
Request person, dept： 
委托编号:  /  
Request number: 
送样日期: 2013.10.16  
Request date:  
报告日期: 2013.10.17 
Report date：  
第3页共6页 
 
SMPV-0.2.3-002-QA -F01 
断口分析 
扭转梁断口附近区域电泳漆完好，表面未发现任何损伤，见图2。 
 
 
 
 
 
 
 
 
 
 
 
 
 
 
 
 
 
 
 
 
 
 
 
 
 
 
 
 
 
 
 
 
 
图2  断口附近区域表面 (a)扭转梁内表面 (b) 扭转梁外表面 (c)落料面 
图2c 为落料面表面，由图可见：扭转梁开裂后断口两侧相互挤压、碰撞，断口两侧金属已发生塑性变形。可知，
该扭转梁开裂部位受力较大，甚至超过其屈服极限。 
 
 
 
 
(a) 
(b) 
(c) 


 
上海汽车中心实验室 
中国·上海·嘉定区安研路201 号 
邮编. 201804 
 
SAIC QA Laboratory 
201 Anhong rd, Anting, Shanghai 
报告编号 
Report number 
 
SCL-S-13-0315M 
委托者: 罗增峰 
Request person, dept： 
委托编号:  /  
Request number: 
送样日期: 2013.10.16  
Request date:  
报告日期: 2013.10.17 
Report date：  
第4页共6页 
 
SMPV-0.2.3-002-QA -F01 
断口形貌如图3 所示，整个断口由于相互挤压、碰撞及腐蚀作用，其形貌已无法辨别。但从总体上仍可看
出A 区断口较平坦，然后裂纹扩展至B 区焊缝处并生成次裂纹，最后扩展至C 区。本失效件的裂纹位置(位
于高应力区)及裂纹走向都与之前的失效案例很相似。因此，基于以上分析及以往的失效案例，可知该断口
可能也为疲劳断口。 
 
 
 
 
 
 
 
 
 
 
 
 
 
 
 
 
 
 
 
 
 
 
 
 
 
 
 
 
 
 
 
 
 
 
 
 
 
图3  断口低倍形貌 
次裂纹源 
外
表
面 
内
表
面 
A
区 
B
区 
C 区 
(a) 
(b) 
(c) 


 
上海汽车中心实验室 
中国·上海·嘉定区安研路201 号 
邮编. 201804 
 
SAIC QA Laboratory 
201 Anhong rd, Anting, Shanghai 
报告编号 
Report number 
 
SCL-S-13-0315M 
委托者: 罗增峰 
Request person, dept： 
委托编号:  /  
Request number: 
送样日期: 2013.10.16  
Request date:  
报告日期: 2013.10.17 
Report date：  
第5页共6页 
 
SMPV-0.2.3-002-QA -F01 
材料测试 
材料测试结果，见表1。对裂纹源附近材质检测，材料符合要求。 
表1  材料检测结果 
 
 
 
 
 
 
 
 
 
 
 
 
 
 
 
 
 
 
 
 
备注：1.抗拉强度是由硬度转化而来，转换标准GB/T1172-1999，结果仅供参考； 
 
 
 
 
 
 
 
 
 
 
 
 
 
 
 
 
(a)边部组织 
 
 
序号 
No 
测试项目 
Test item 
额定值 
Requirement 
试验结果 
Test result 
评价 
Evaluation 
合格
OK 
不合格 
Not OK 
1 
扭转梁化学成分 
Chemical Components 
SAPH440 
Q/BQB 310-2009 
/ 
/ 
 
C:≤0.21 
0.059 
× 
 
Si:≤0.30 
0.02 
× 
 
Mn:≤1.50 
1.240 
× 
 
P:≤0.030 
0.007 
× 
 
S:≤0.025 
0.0029 
× 
 
Alt:≥0.010 
0.04 
× 
 
2 
硬度HV10 
Hardness 
≥128 
152 
148 
153 
× 
 
转换成抗拉强度 
Convert to tensile strength 
≥440 MPa 
512 
503 
523 
× 
 
3 
表面组织 
Surface microstructure 
/ 
铁素体+少量珠光体，见图4 
/ 
 
4 
芯部组织 
Core microstructure 
/ 
铁素体+少量珠光体，见图4 
/ 
 
外
侧 
内
侧 
落料面 


 
上海汽车中心实验室 
中国·上海·嘉定区安研路201 号 
邮编. 201804 
 
SAIC QA Laboratory 
201 Anhong rd, Anting, Shanghai 
报告编号 
Report number 
 
SCL-S-13-0315M 
委托者: 罗增峰 
Request person, dept： 
委托编号:  /  
Request number: 
送样日期: 2013.10.16  
Request date:  
报告日期: 2013.10.17 
Report date：  
第6页共6页 
 
SMPV-0.2.3-002-QA -F01 
 
 
 
 
 
 
 
 
 
 
 
 
 
(b)芯部组织 
图4  微观组织

File: 材料工程师/SCL-S-13-0316M IS12进水管支架.pdf.md
# SCL-S-13-0316M IS12进水管支架.pdf

 
上海汽车中心实验室 
中国·上海·嘉定区安研路201 号 
邮编. 201804 
 
SAIC QA Laboratory 
201 Anhong rd, Anting, Shanghai 
报告编号 
Report number 
 
SCL-S-13-0316M 
委托者: QAE 唐佳福 
Request person, dept： 
委托编号:  /  
Request number: 
送样日期: 2013.10.16  
Request date:  
报告日期: 2013.10.21 
Report date：  
第1页共5页 
 
SMPV-0.2.3-002-QA -F01 
零件号Part number 
10068972 
零件名称 
Part name 
水泵进水管 
Coolant pump inlet pipe 
图纸日期Drawing date 
/ 
零件生产日期Part production date 
/ 
供货商 
Supplier 
江苏华达 
车型/项目Car type/project 
IS12/K4 1.8TFR 
DVP 材料大纲签署日期DVP material test plan date 
/ 
阶段性报告 Interim report                结论性报告 Conclusion report          
 
Ⅰ.任务描述 Task description 
实验室受委托对水泵进水管进行失效原因分析，失效零件具体信息如下： 
As requested, SCL has analyzed the failure of coolant pump inlet pipe. The information of the failed part is as following： 
零件信息：Part information 
零件名称 
Part name 
水泵进水管 
Coolant pump inlet pipe 
车制造日期 
Vehicle production date 
/ 
VIN 码 
VIN 
LSJW34G32BJ017788 
/18K4G*D010004223 
销售日期 
Sale date 
/ 
车辆里程数 
Car mileage 
16877km(进度40.75%) 
维修站名称 
Sale agent 
襄樊试验基地 
失效模式描述 
Failure circumstance  
IS12 试验车PTDU 传动系统耐久试验中，水泵进水管支架断裂；The bracket of coolant 
pump inlet pipe was broken at power train durability test. 
原材料信息：Raw material information 
原材料及牌号 
Raw material specification 
进水管支架DC01 
原材料厂商 
Raw material producer 
/ 
散件供应商 
Component supplier 
/ 
金属热处理状态 
Metal heat treatment state 
/ 
失效零件见图1：The failed part is shown in figure 1. 
 
Ⅱ. 结论与建议 Conclusions and Suggestions 
结论Conclusions： 
1. 故障件失效后放置时间较久，断口形貌严重锈蚀，已无法确认其失效模式；The parts have been failed for a long 
time, and the fracture surface was severe corroded. The failed morphology cannot be confirmed. 
2.支架厚度符合图纸要求；The thickness of bracket met the requirement. 
3.化学成分、抗拉强度符合要求，微观组织正常；Chemical components tensile strength met the technical. 
Microstructure was normal. 
 
建议Suggestions： 
零件失效后请及时送至实验室，以方便分析；After the parts was failed，please send the failed parts to central 
laboratory which was propitious to the failure analysis. 
 
 
 
分发: 
Distribution 
QAE 唐佳福 
检验者Author 
薛喜才 
审核Auditor 
 
批准Approver 
 
日期Date 
2013.10.21 
日期Date 
 
日期Date 
 


 
上海汽车中心实验室 
中国·上海·嘉定区安研路201 号 
邮编. 201804 
 
SAIC QA Laboratory 
201 Anhong rd, Anting, Shanghai 
报告编号 
Report number 
 
SCL-S-13-0316M 
委托者: QAE 唐佳福 
Request person, dept： 
委托编号:  /  
Request number: 
送样日期: 2013.10.16  
Request date:  
报告日期: 2013.10.21 
Report date：  
第2页共5页 
 
SMPV-0.2.3-002-QA -F01 
III. 调查结果 Investigation Results  
收到失效件，如图1 所示，水泵进水管支架断裂，断裂位置处于支架折弯过渡区，图2 为其装配图。据QAE
反馈该故障件为半年前的失效件。 
襄樊试验基地反馈：拆解进水管支架时螺栓扭矩为48.6Nm，要求扭矩为40~50Nm。可知，螺栓未松动，
螺栓压痕正常，未发现压偏。另一固定点表面有压痕，但未发现松动引起的表面磨痕。 
 
 
 
 
 
 
 
 
 
 
 
 
 
 
 
 
 
图1  进水管支架 
 
 
 
 
 
 
 
 
 
 
 
 
 
 
 
 
 
 
图2  失效件装配图 
断口表面
严重锈蚀 


 
上海汽车中心实验室 
中国·上海·嘉定区安研路201 号 
邮编. 201804 
 
SAIC QA Laboratory 
201 Anhong rd, Anting, Shanghai 
报告编号 
Report number 
 
SCL-S-13-0316M 
委托者: QAE 唐佳福 
Request person, dept： 
委托编号:  /  
Request number: 
送样日期: 2013.10.16  
Request date:  
报告日期: 2013.10.21 
Report date：  
第3页共5页 
 
SMPV-0.2.3-002-QA -F01 
图3 为支架断口附近区域表面。断口附近表面正常，未发现任何损伤。图4 为断口形貌。由图可见，由于
断口放置较久，表面已严重腐蚀，其形貌已无法辨别。 
 
 
 
 
 
 
 
 
 
 
 
 
 
 
 
 
 
 
 
 
 
 
 
 
 
 
图3  断口附近区域表面 (a) ~ (b)断口上下两面 
 
 
 
 
 
 
 
 
 
图4  断口低倍形貌 
 
 
 
(a) 
(b) 


 
上海汽车中心实验室 
中国·上海·嘉定区安研路201 号 
邮编. 201804 
 
SAIC QA Laboratory 
201 Anhong rd, Anting, Shanghai 
报告编号 
Report number 
 
SCL-S-13-0316M 
委托者: QAE 唐佳福 
Request person, dept： 
委托编号:  /  
Request number: 
送样日期: 2013.10.16  
Request date:  
报告日期: 2013.10.21 
Report date：  
第4页共5页 
 
SMPV-0.2.3-002-QA -F01 
材料测试 
材料测试结果，见表1。对裂纹源附近材质检测，材料符合要求。 
表1  材料检测结果 
 
 
 
 
 
 
 
 
 
 
 
 
 
 
 
 
 
 
 
备注：1.抗拉强度是由硬度转化而来，转换标准DIN EN ISO 18265-2004E，结果仅供参考； 
 
 
 
 
 
 
 
 
 
 
 
 
 
 
 
 
 
 
 
序号 
No 
测试项目 
Test item 
额定值 
Requirement 
试验结果 
Test result 
评价 
Evaluation 
合格
OK 
不合格 
Not OK 
1 
化学成分 
Chemical Components 
DC01 
Q/BQB403-2003 
/ 
/ 
 
C:≤0.1 
0.027 
× 
 
Mn:≤0.5 
0.155 
× 
 
P:≤0.035 
0.011 
× 
 
S:≤0.025 
0.007 
× 
 
Alt:≥0.020 
0.034 
× 
 
Ti+Ni:≤0.20 
0.014 
× 
 
2 
硬度HV0.5 
Hardness 
/ 
88 
88 
90 
/ 
 
转换成抗拉强度1 
Convert to tensile strength 
≥270MPa 
285 
285 
285 
× 
 
3 
厚度 
Thickness 
3mm 
3mm 
× 
 
4 
微观组织 
Surface microstructure 
/ 
铁素体+少量珠光体，见图5 
/ 
 
(a) 
断口 


 
上海汽车中心实验室 
中国·上海·嘉定区安研路201 号 
邮编. 201804 
 
SAIC QA Laboratory 
201 Anhong rd, Anting, Shanghai 
报告编号 
Report number 
 
SCL-S-13-0316M 
委托者: QAE 唐佳福 
Request person, dept： 
委托编号:  /  
Request number: 
送样日期: 2013.10.16  
Request date:  
报告日期: 2013.10.21 
Report date：  
第5页共5页 
 
SMPV-0.2.3-002-QA -F01 
 
 
 
 
 
 
 
 
 
 
 
 
 
 
 
图5  微观组织 (a)低倍组织(b)断口处微观组织(c)芯部组织 
外
侧 
内
侧 
(b) 
(c) 
断口

File: 材料工程师/SCL-S-13-0317M AP13前悬架副车架总成.pdf.md
# SCL-S-13-0317M AP13前悬架副车架总成.pdf

 
上海汽车中心实验室 
中国·上海·嘉定区安研路201 号 
邮编. 201804 
 
SAIC QA Laboratory 
201 Anhong rd, Anting, Shanghai 
报告编号 
Report number 
 
SCL-S-13-0317M 
委托者: 底盘部 张海阳 
Request person, dept： 
委托编号:  /  
Request number: 
送样日期: 2013.10.18  
Request date:  
报告日期: 2013.10.25 
Report date：  
第1页共11页 
 
SMPV-0.2.3-002-QA -F01 
零件号Part number 
10055344 
零件名称 
Part name 
前悬架副车架总成 
SUBFRAME ASSY-FRT 
图纸日期Drawing date 
2013.03.25 
零件生产日期Part production date 
/ 
供货商 
Supplier 
上海汇众 
车型/项目Car type/project 
AP13SGE 
DVP 材料大纲签署日期DVP material test plan date 
/ 
阶段性报告 Interim report                结论性报告 Conclusion report          
 
Ⅰ.任务描述 Task description 
实验室受委托对前悬架副车架总成进行失效原因分析，失效零件具体信息如下： 
As requested, SCL has analyzed the failure of SUBFRAME ASSY-FRT. The information of the failed part is as 
following： 
零件信息：Part information 
零件名称 
Part name 
前悬架副车架总成 
SUBFRAME ASSY-FRT  
车制造日期 
Vehicle production date 
2013.01.22 
VIN 码 
VIN 
/ 
销售日期 
Sale date 
/ 
车辆里程数 
Car mileage 
20925km(进度约70%) 
试验基地 
Test location 
广德 
失效模式描述 
Failure circumstance  
2013.10.04，广德试验基地AP13 SGE 项目G5+试验车A13SIG016，检查时发现下系杆
支架左侧与副车架连接处支架断裂；2013.10.04 AP13 SGE, project G5+ testing car A13SIG016 was found the 
bracket was fractured. 
原材料信息：Raw material information 
原材料及牌号 
Raw material specification 
支架材质SAPH440  2.3T 
原材料厂商 
Raw material producer 
宝钢 
散件供应商 
Component supplier 
/ 
金属热处理状态 
Metal heat treatment state 
/ 
失效零件见图1~图2：The failed part is shown in figure 1 ~ figure2. 
 
Ⅱ. 结论与建议 Conclusions and Suggestions 
结论Conclusions： 
1. 支架是由于多源疲劳而开裂的，开裂位置见图3，开裂原因与应力载荷较大有关；The bracket was broken because 
of multi-source and the crack was shown in figure3. The cracking reason was relate to a big stress load. 
2. 焊缝长度符合图纸要求，部分偏下限；局部焊接熔深偏低；The length of weld seam met the technical 
requirement, parts was low. Local welding penetration was observed.  
3. 副车架本体与支架的材质正常，符合SAPH440 要求；The material of sub-frame and bracket met the 
requirement. 
 
建议Suggestions： 
1. 校核开裂处应力；Check the active stress at cracking region. 
2. 关注焊接质量，避免出现熔深偏低；Pay attention to the quality of welding, avoid the insufficient penetration. 
 
分发: 
Distribution 
底盘部 张海阳 
检验者Author 
薛喜才 
审核Auditor 
 
批准Approver 
 
日期Date 
2013.10.25 
日期Date 
 
日期Date 
 


 
上海汽车中心实验室 
中国·上海·嘉定区安研路201 号 
邮编. 201804 
 
SAIC QA Laboratory 
201 Anhong rd, Anting, Shanghai 
报告编号 
Report number 
 
SCL-S-13-0317M 
委托者: 底盘部 张海阳 
Request person, dept： 
委托编号:  /  
Request number: 
送样日期: 2013.10.18  
Request date:  
报告日期: 2013.10.25 
Report date：  
第2页共11页 
 
SMPV-0.2.3-002-QA -F01 
III. 调查结果 Investigation Results  
收到失效件，如图2 所示，发动机下系杆与前副车架连接处支架开裂。图1 为失效件在车上位置。 
 
 
 
 
 
 
 
 
 
 
 
 
 
 
 
 
 
 
 
 
 
 
图1 发动机下系杆与前副车架连接处支架开裂 
 
 
 
 
 
 
 
 
 
 
 
 
 
 
 
 
图2  失效件 
前副车架 
下系杆支架 
发动机安装
支架开裂 


 
上海汽车中心实验室 
中国·上海·嘉定区安研路201 号 
邮编. 201804 
 
SAIC QA Laboratory 
201 Anhong rd, Anting, Shanghai 
报告编号 
Report number 
 
SCL-S-13-0317M 
委托者: 底盘部 张海阳 
Request person, dept： 
委托编号:  /  
Request number: 
送样日期: 2013.10.18  
Request date:  
报告日期: 2013.10.25 
Report date：  
第3页共11页 
 
SMPV-0.2.3-002-QA -F01 
图3 为发动机支架开裂处外观。由图3c~图3d 可见，支架已完全与副车架脱开，开裂位置处于焊缝热影响
区，焊缝并未开裂；图3a 显示该处裂纹起源于焊缝热影响区并扩展至母材，焊缝也未开裂。图3b 显示螺
栓孔边缘有裂纹，可能是支架开裂后导致螺栓处振动增加所致。 
 
 
 
 
 
 
 
 
 
 
 
 
 
 
 
 
 
 
 
 
 
 
 
 
 
 
 
 
 
 
 
 
 
 
 
 
 
 
                             
裂纹 
1#焊缝 
2#
焊
缝 
3#
焊
缝 
4#焊缝 
5#
焊
缝 
(a) 
(b) 
(c) 
(d) 
 
焊缝表面无明显的缺陷如裂纹、夹渣、气孔等 
 
1#、2#焊缝长度约为21mm，22mm，符合要求值25
4
4

mm；3#焊缝
约为18mm，也符合要求值22
4
4

mm，但焊缝长度均偏下限；4#、5#
焊缝长度符合图纸要求 
图3 开裂处外观 


 
上海汽车中心实验室 
中国·上海·嘉定区安研路201 号 
邮编. 201804 
 
SAIC QA Laboratory 
201 Anhong rd, Anting, Shanghai 
报告编号 
Report number 
 
SCL-S-13-0317M 
委托者: 底盘部 张海阳 
Request person, dept： 
委托编号:  /  
Request number: 
送样日期: 2013.10.18  
Request date:  
报告日期: 2013.10.25 
Report date：  
第4页共11页 
 
SMPV-0.2.3-002-QA -F01 
断口分析 
图4 为图3c 处断口形貌。由4a 图可见，断口表面已被腐蚀物覆盖，局部被摩擦光亮，但总体上仍可看出
断口是多源疲劳开裂，裂纹起源于上下两面；由图4b~图4c 可见，断口大部分形貌由于开裂后相互摩擦已
被破坏，但局部区域有疲劳特征。 
 
 
 
 
 
 
 
 
 
 
 
 
 
 
 
 
 
 
 
 
 
 
 
 
 
 
 
 
 
 
 
 
 
 
 
 
 
 
焊缝 
疲劳台阶 
(a) 
图4a 
图4c 
图4b 
疲劳台阶 
图3c 处支架与母材已
完全脱开，其开裂区分
为三部分进行观察，见
图4a ~图4c 


 
上海汽车中心实验室 
中国·上海·嘉定区安研路201 号 
邮编. 201804 
 
SAIC QA Laboratory 
201 Anhong rd, Anting, Shanghai 
报告编号 
Report number 
 
SCL-S-13-0317M 
委托者: 底盘部 张海阳 
Request person, dept： 
委托编号:  /  
Request number: 
送样日期: 2013.10.18  
Request date:  
报告日期: 2013.10.25 
Report date：  
第5页共11页 
 
SMPV-0.2.3-002-QA -F01 
 
 
 
 
 
 
 
 
 
 
 
 
 
 
 
 
 
 
 
 
 
 
 
 
 
 
 
 
图4    图3c 处断口形貌 
图5 为图3d 处(3#焊缝)断口形貌。由图可见，断口表面大部分已被摩擦光亮，仅局部有疲劳特征。图6 为
图3a 处断口形貌。裂纹起源于工件结构弯曲处(靠近焊缝热影响区)，并扩展至母材，但断口与图3c 处相比
较新鲜。图7 为图3b 处形貌，可见其也为疲劳开裂。 
根据受力状况，裂纹走向及断口表面的腐蚀、摩擦情况，可知图3c 处先开裂，然后裂纹扩展至图3d，再
扩展至图3a 处。 
 
 
 
 
 
 
 
图5  图3d 处断口形貌 
(b) 
(c) 
图4b 
图4c 


 
上海汽车中心实验室 
中国·上海·嘉定区安研路201 号 
邮编. 201804 
 
SAIC QA Laboratory 
201 Anhong rd, Anting, Shanghai 
报告编号 
Report number 
 
SCL-S-13-0317M 
委托者: 底盘部 张海阳 
Request person, dept： 
委托编号:  /  
Request number: 
送样日期: 2013.10.18  
Request date:  
报告日期: 2013.10.25 
Report date：  
第6页共11页 
 
SMPV-0.2.3-002-QA -F01 
 
 
 
 
 
 
 
 
 
 
 
 
 
 
 
 
 
 
 
 
 
 
 
 
 
 
图6    图3a 处断口形貌 
 
 
 
 
 
 
 
 
 
 
 
 
 
图7   图3b 处断口形貌 
 
裂纹扩展 
焊缝热影响区 


 
上海汽车中心实验室 
中国·上海·嘉定区安研路201 号 
邮编. 201804 
 
SAIC QA Laboratory 
201 Anhong rd, Anting, Shanghai 
报告编号 
Report number 
 
SCL-S-13-0317M 
委托者: 底盘部 张海阳 
Request person, dept： 
委托编号:  /  
Request number: 
送样日期: 2013.10.18  
Request date:  
报告日期: 2013.10.25 
Report date：  
第7页共11页 
 
SMPV-0.2.3-002-QA -F01 
焊接检验 
图8a 为1#焊缝横向刨切截面。由图可见：焊缝并未开裂，开裂位置处于焊趾根部与热影响区交界处，靠
近支架一侧的焊接熔深偏低；图8b 为2#焊缝，焊缝也未开裂，开裂位置处于热影响区，焊接熔深符合要
求。 
图9 为焊缝及母材微观组织，无异常。  
 
 
 
 
 
 
 
 
 
 
 
 
 
 
 
 
 
 
 
 
 
 
 
 
图8a 为1#焊缝横向刨切截面 焊接熔深为0.42mm，0.15mm 
熔深要求：T min≤2mm  f1，f2≥0.2mm(SMTC 5 111 001) 
 
 
 
 
 
 
 
 
 
 
 
(a)-1#焊缝 
.  
.  
.  
221HV0.5 
219HV0.5 
221HV0.5 
.  
.  
.  
191HV0.5 
171HV0.5 
181HV0.5 
.  .  .  
186HV0.5 
179HV0.5 
159HV0.5 
焊缝组织， 
见图9a 
热影响区
见图9b 
断
口 
支架 
横梁下部 
熔深 
熔深 


 
上海汽车中心实验室 
中国·上海·嘉定区安研路201 号 
邮编. 201804 
 
SAIC QA Laboratory 
201 Anhong rd, Anting, Shanghai 
报告编号 
Report number 
 
SCL-S-13-0317M 
委托者: 底盘部 张海阳 
Request person, dept： 
委托编号:  /  
Request number: 
送样日期: 2013.10.18  
Request date:  
报告日期: 2013.10.25 
Report date：  
第8页共11页 
 
SMPV-0.2.3-002-QA -F01 
 
 
 
 
 
 
 
 
 
 
 
 
 
 
 
 
 
 
 
 
 
 
 
 
 
图8b 为2#焊缝横向刨切截面 焊接熔深为1.45mm，1.07mm，熔深要求：T min≤2mm  f1，f2≥0.2mm 
图8  焊接检验 
 
 
 
 
 
 
 
 
 
 
 
 
 
 
 
.  
.  
.  
.  
.  
.  
.  
.  
.  
202HV0.5 
211HV0.5 
197HV0.5 
194HV0.5 
199HV0.5 
182HV0.5 
171HV0.5 
163HV0.5 
161HV0.5 
(b)-2#焊缝 
热影响区组
织，见图9c 
断
口 
(a) 


 
上海汽车中心实验室 
中国·上海·嘉定区安研路201 号 
邮编. 201804 
 
SAIC QA Laboratory 
201 Anhong rd, Anting, Shanghai 
报告编号 
Report number 
 
SCL-S-13-0317M 
委托者: 底盘部 张海阳 
Request person, dept： 
委托编号:  /  
Request number: 
送样日期: 2013.10.18  
Request date:  
报告日期: 2013.10.25 
Report date：  
第9页共11页 
 
SMPV-0.2.3-002-QA -F01 
 
 
 
 
 
 
 
 
 
 
 
 
 
 
 
 
 
 
 
 
 
 
 
 
 
 
 
 
 
 
 
 
 
 
 
 
 
 
 
 
 
 
(c) 
(b) 


 
上海汽车中心实验室 
中国·上海·嘉定区安研路201 号 
邮编. 201804 
 
SAIC QA Laboratory 
201 Anhong rd, Anting, Shanghai 
报告编号 
Report number 
 
SCL-S-13-0317M 
委托者: 底盘部 张海阳 
Request person, dept： 
委托编号:  /  
Request number: 
送样日期: 2013.10.18  
Request date:  
报告日期: 2013.10.25 
Report date：  
第10页共11页 
 
SMPV-0.2.3-002-QA -F01 
 
 
 
 
 
 
 
 
 
 
 
 
 
 
 
 
 
 
 
 
 
图9  焊缝及母材微观组织 
(a)1#焊缝组织 (b)1#焊缝热影响区组织 (c)2#焊缝热影响区组织 (d)母材 
 
 
 
 
 
 
 
 
 
 
 
 
 
 
 
 
 
 
 
(d)

File: 材料工程师/SCL-S-13-0318M.pdf.md
# SCL-S-13-0318M.pdf

 
上海汽车中心实验室
SAIC Center Lab 
中国·上海·嘉定区安研路201 号 
邮编. 201804 
No. 201 Anyan Road, Jiading District,  
Shanghai, China. 
Post code :201804 
报告编号： 
Report number 
SCL-S-13-0318M 
委托者  EN  王卫强 
Requestor： 
 委托编号 
Request number： 
送样日期2013.10.21 
Deliver date:  
报告日期2013.10.29 
Report date： 
第 1 页 共 7 页 
 
SMPV-0.2.3-002-QA -F01 
零件号Part number 
10161670 
 零件名称 
Part name 
增压器回油管支架 
Bracket 
图纸日期Drawing date 
2013.8.22 
零件生产日期Part production date 
/ 
 供货商 
Supplier 
浙江铁马科技股份有限公司 
车型/项目Car type/project 
BP32 SV71/NLE2.0T 
DVP 材料大纲签署日期DVP material test plan date 
/ 
阶段性报告  Stage report                结论性报告 Conclusion report 
 
Ⅰ.任务描述 Task description 
实验室受委托对增压器回油管支架进行失效原因分析，失效零件具体信息如下： 
As requested, SCL has analyzed the failure of bracket. The information of the failed part is as following： 
零件信息：Part information 
零件名称 
Part name 
增压器回油管支架 
Bracket 
制造日期 
Production date 
2013.8.2 
VIN/车/发动机号码
car/engine no 
/ 
销售日期 
Sale date 
/ 
车辆里程数 
Car mileage 
1#  25558 公里 (km) 
2#  10625 公里 (km) 
失效地点 
Location 
广德试验场 
失效模式描述 
Failure circumstance description 
在整车耐久试验时增压器回油管支架发生开裂。 
原材料信息：Raw material information 
原材料及牌号 
Raw material specification 
06Cr19Ni10  GB/T3280 
原材料厂商 
Raw material producer 
山西太钢 
散件供应商 
Component supplier 
临海市金拓机械厂 
金属热处理状态 
Metal heat treatment state 
/ 
失效零件见图X：The failed part is shown in figure X.  
 
Ⅱ. 结论与建议 Conclusions and suggestions 
结论Conclusions： 
1、 失效件属疲劳断裂。Failure of the parts are fatigue fracture. 
2、 失效件的板材厚度不符合技术要求，实测结果为0.91mm(技术要求：t=1.0±0.06 mm)  The plate thickness of 
failure parts do not meet the technical requirements, the measured result is 0.91mm (Technical requirements: t = 
1.0 ± mm). 
3、 材料性能（硬度、金相组织）未见异常。Material properties (hardness and microstructure)were normal. 
建议Suggestions： 
1、 请校核失效件在实际工况中的受力情况。 
Please check the force for the failure parts during the actual failure conditions. 
2、 供应商使用符合技术要求板厚的原材料。 
Supplier use the raw materials that meet the technical requirements of thickness 
分发： 
Distribution 
EN  王卫强 
检验者Author 
白云岭   
Bai Yunling 
审核
Auditor 
 
批准
Approver 
 
日期Date 
2013.10.29 
日期Date 
 
日期Date 
 


 
上海汽车中心实验室
SAIC Center Lab 
中国·上海·嘉定区安研路201 号 
邮编. 201804 
No. 201 Anyan Road, Jiading District,  
Shanghai, China. 
Post code :201804 
报告编号： 
Report number 
SCL-S-13-0318M 
委托者  EN  王卫强 
Requestor： 
 委托编号 
Request number： 
送样日期2013.10.21 
Deliver date:  
报告日期2013.10.29 
Report date： 
第 2 页 共 7 页 
 
SMPV-0.2.3-002-QA -F01 
III. 测试结果 Test Results  
一、 宏观观察： 
1、 失效件在总成中的装配位置，见图1；失效件实物形貌，见图2。  
 
 
图1 失效件在总成中的装配位置 
 
图2 失效件实物形貌 
失效支架 
1# 
2# 


 
上海汽车中心实验室
SAIC Center Lab 
中国·上海·嘉定区安研路201 号 
邮编. 201804 
No. 201 Anyan Road, Jiading District,  
Shanghai, China. 
Post code :201804 
报告编号： 
Report number 
SCL-S-13-0318M 
委托者  EN  王卫强 
Requestor： 
 委托编号 
Request number： 
送样日期2013.10.21 
Deliver date:  
报告日期2013.10.29 
Report date： 
第 3 页 共 7 页 
 
SMPV-0.2.3-002-QA -F01 
2、 宏观观察、分析： 
1)两例失效件断裂均在支架的弯角处，如图中红色箭头所示，见图3。 
2)与两个支架配合油管的表面均有不同程度的摩擦损伤痕迹，特别是2#油管表面有很深的楔形痕迹，见图4a、
4b。 
3)油管共有两个支架，其中一个是与油管焊接连接，另一个是断裂失效件，通过肉眼观察，两个支架螺纹连接
压痕清晰，见图4c、4d、4e、4f，说明支架的初始紧固连接良好。 
 
图3 失效件宏观观察 


 
上海汽车中心实验室
SAIC Center Lab 
中国·上海·嘉定区安研路201 号 
邮编. 201804 
No. 201 Anyan Road, Jiading District,  
Shanghai, China. 
Post code :201804 
报告编号： 
Report number 
SCL-S-13-0318M 
委托者  EN  王卫强 
Requestor： 
 委托编号 
Request number： 
送样日期2013.10.21 
Deliver date:  
报告日期2013.10.29 
Report date： 
第 4 页 共 7 页 
 
SMPV-0.2.3-002-QA -F01 
 
 
 
 
 
 
图4  
4a 
4d 
4c 
4b 
4f 
4e 


 
上海汽车中心实验室
SAIC Center Lab 
中国·上海·嘉定区安研路201 号 
邮编. 201804 
No. 201 Anyan Road, Jiading District,  
Shanghai, China. 
Post code :201804 
报告编号： 
Report number 
SCL-S-13-0318M 
委托者  EN  王卫强 
Requestor： 
 委托编号 
Request number： 
送样日期2013.10.21 
Deliver date:  
报告日期2013.10.29 
Report date： 
第 5 页 共 7 页 
 
SMPV-0.2.3-002-QA -F01 
2、断口观察、分析： 
通过宏观观察和微观观察分析，两个失效件支架均属疲劳开裂，典型断口（1#失效件）分析如下： 
1）断口宏观形貌，见图5，疲劳源起始于支架弯角的外表面，如图中红色箭头所示。 
2）断口微观形貌，具有疲劳特征，见图6。 
 
图5  典型断口宏观形貌 
 
 
 
 
 
 
 
 
 
 
 
 
 
 
 
 
 
 
 
 
 
 
 
 
 
 
 
 
 
图6  典型断口微观形貌   SEM 


 
上海汽车中心实验室
SAIC Center Lab 
中国·上海·嘉定区安研路201 号 
邮编. 201804 
No. 201 Anyan Road, Jiading District,  
Shanghai, China. 
Post code :201804 
报告编号： 
Report number 
SCL-S-13-0318M 
委托者  EN  王卫强 
Requestor： 
 委托编号 
Request number： 
送样日期2013.10.21 
Deliver date:  
报告日期2013.10.29 
Report date： 
第 6 页 共 7 页 
 
SMPV-0.2.3-002-QA -F01 
二、理化分析： 
对送检支架进行了理化性能检测，具体结果如下： 
                                 附表1   
序号 
项目 
额定值 
试验结果 
评价 
合格 
不合格 
1 
失效件化学成分 
06Cr19Ni10 
( GB/T3280-2007 ) 
 
 
 
 
C 
≤0.008 
0.070 
X 
 
 
Si 
≤0.75 
0.51 
X 
 
 
Mn 
≤2.00 
0.95 
X 
 
 
P 
≤0.045 
0.039 
X 
 
 
S 
≤0.030 
0.0036 
X 
 
 
Ni 
8.00-10.50 
8.04 
X 
 
 
Cr 
18.00-20.00 
18.22 
X 
 
 
N 
≤0.10 
0.058 
X 
 
2 
1#失效件 
 
 
 
 
2.1 
硬度 
≤210HV 
( GB/T3280-2007 ) 
188HV1、191 HV1、190 HV1 
X 
 
2.2 
金相组织 
奥氏体 
奥氏体（图7） 
X 
 
2.3 
板厚 
( GB/T3280-2007 ) 
t=1.0±0.06 mm 
(宽度1000mm ) 
0.91mm  （图9） 
 
X 
3 
2#失效件 
 
 
 
 
3.1 
硬度 
≤210HV 
( GB/T3280-2007 ) 
188HV1、185 HV1、190 HV1 
X 
 
3.2 
金相组织 
奥氏体 
奥氏体 （图8） 
 X 
 
3.3 
板厚 
( GB/T3280-2007 ) 
t=1.0±0.06 mm 
(宽度1000mm ) 
0.91mm  （图10） 
 
X 
 
 
 
             图7  1#失效件金相组织  500X                图8  2#失效件金相组织  500X 


 
上海汽车中心实验室
SAIC Center Lab 
中国·上海·嘉定区安研路201 号 
邮编. 201804 
No. 201 Anyan Road, Jiading District,  
Shanghai, China. 
Post code :201804 
报告编号： 
Report number 
SCL-S-13-0318M 
委托者  EN  王卫强 
Requestor： 
 委托编号 
Request number： 
送样日期2013.10.21 
Deliver date:  
报告日期2013.10.29 
Report date： 
第 7 页 共 7 页 
 
SMPV-0.2.3-002-QA -F01 
 
图9  1#失效件板厚 
 
图9  2#失效件板厚

File: 材料工程师/SCL-S-13-0319M.pdf.md
# SCL-S-13-0319M.pdf

 
上海汽车中心实验室
SAIC Center Lab 
中国·上海·嘉定区安研路201 号 
邮编. 201804 
No. 201 Anyan Road, Jiading District,  
Shanghai, China. 
Post code :201804 
报告编号： 
Report number 
SCL-S-13-0319M 
委托者  QA  许建华 
Requestor： 
 委托编号 
Request number： 
送样日期2013.10.21 
Deliver date:  
报告日期2013.10.30 
Report date： 
第 1 页 共 5 页 
 
SMPV-0.2.3-002-QA -F01 
零件号Part number 
99000006 
 零件名称 
Part name 
螺栓 
Bolt  (M10  Grade 10.9) 
图纸日期Drawing date 
/ 
零件生产日期Part production date 
/ 
 供货商 
Supplier 
舟山7412 工厂 
ZhouShan7412factoryI 
车型/项目Car type/project 
欧五/1.8 
DVP 材料大纲签署日期DVP material test plan date 
/ 
阶段性报告  Stage report                结论性报告 Conclusion report 
 
Ⅰ.任务描述 Task description 
实验室受委托对螺栓进行失效原因分析，失效零件具体信息如下： 
As requested, SCL has analyzed the failure of Bolt. The information of the failed part is as following： 
零件信息：Part information 
零件名称 
Part name 
螺栓 
Bolt  (M10  Grade 10.9) 
制造日期 
Production date 
/ 
VIN/车/发动机号码
car/engine no 
/ 
销售日期 
Sale date 
/ 
车辆里程数 
Car mileage 
/ 公里 (km) 
失效地点 
Location 
临港 
失效模式描述 
Failure circumstance description 
临港发动机厂，在例行功率性能测试后，在拆卸连接支撑杆与增压器的紧固螺栓时，
螺栓发生了断裂。装配扭矩50—60Nm。 
原材料信息：Raw material information 
原材料及牌号 
Raw material specification 
4Cr10Si2Mo 
原材料厂商 
Raw material producer 
/ 
散件供应商 
Component supplier 
/ 
金属热处理状态 
Metal heat treatment state 
调质 
Hardening and tempering 
失效零件见图X：The failed part is shown in figure X.  
 
Ⅱ. 结论与建议 Conclusions and suggestions 
 
结论Conclusions： 
1、 失效件属于过载断裂。The fracture for the bolt due to overload. 
2、 螺栓其他性能符合技术要求。The material properties meet to the requirements. 
 
建议Suggestions： 
1、 校核螺栓的实际受力情况。Checking bolts force during using. 
 
 
 
 
分发： 
Distribution 
QA  许建华 
检验者Author 
白云岭   
Bai Yunling 
审核
Auditor 
 
批准
Approver 
 
日期Date 
2013.10.30 
日期Date 
 
日期Date 
 


 
上海汽车中心实验室
SAIC Center Lab 
中国·上海·嘉定区安研路201 号 
邮编. 201804 
No. 201 Anyan Road, Jiading District,  
Shanghai, China. 
Post code :201804 
报告编号： 
Report number 
SCL-S-13-0319M 
委托者  QA  许建华 
Requestor： 
 委托编号 
Request number： 
送样日期2013.10.21 
Deliver date:  
报告日期2013.10.30 
Report date： 
第 2 页 共 5 页 
 
SMPV-0.2.3-002-QA -F01 
III. 测试结果 Test Results  
一、 宏观观察： 
1、 失效件在总成中的装配位置，见图1；失效件实物形貌，见图2a；通过螺栓的法兰面观察发现螺栓紧固
情况良好，见图2a。 
   
   
图1 失效件在总成中的装配位置及断裂位置 
 
 
       
图2  失效件宏观形貌 
 
增压器 
2a 
支撑杆 
缸盖 
失效件装配位置 
2b 
全新螺栓 


 
上海汽车中心实验室
SAIC Center Lab 
中国·上海·嘉定区安研路201 号 
邮编. 201804 
No. 201 Anyan Road, Jiading District,  
Shanghai, China. 
Post code :201804 
报告编号： 
Report number 
SCL-S-13-0319M 
委托者  QA  许建华 
Requestor： 
 委托编号 
Request number： 
送样日期2013.10.21 
Deliver date:  
报告日期2013.10.30 
Report date： 
第 3 页 共 5 页 
 
SMPV-0.2.3-002-QA -F01 
2、断口观察、分析： 
1）失效螺栓断口表面明显分为两个区域，银亮区和灰暗区。银亮区表面平坦，有旋转摩擦痕迹；灰暗区与银亮区
不在同一平面，低于银亮区（见图3b）.断口实物形貌见图3a 
2）断口微观形貌：灰暗区微观形貌准解理，见图3c；银亮区微观形貌为剪切韧窝，见图3d。 
3）通过断口观察分析，可以得出失效件是银亮区先剪切断裂后，灰暗区快撕裂。 
 
  
    
 
   图3 断口宏形貌 
   
3a 
3b 
3c 
3d 


 
上海汽车中心实验室
SAIC Center Lab 
中国·上海·嘉定区安研路201 号 
邮编. 201804 
No. 201 Anyan Road, Jiading District,  
Shanghai, China. 
Post code :201804 
报告编号： 
Report number 
SCL-S-13-0319M 
委托者  QA  许建华 
Requestor： 
 委托编号 
Request number： 
送样日期2013.10.21 
Deliver date:  
报告日期2013.10.30 
Report date： 
第 4 页 共 5 页 
 
SMPV-0.2.3-002-QA -F01 
二、 理化分析： 
对失效件进行了理化检测，具体结果如下： 
                                 附表1   
序号 
零件状态 
额定值 
试验结果 
评价 
合格 
不合格 
1 
失效件 
 
 
 
 
1.1 
化学成分/4Cr10Si2Mo 
 
 
 
 
 
C 
0.35～0.45 
0.38 
X    
 
 
Si 
1.90～2.60 
2.22 
X 
 
 
Mn 
≤0.70 
0.58 
X 
 
 
P 
≤0.030 
0.021 
X 
 
 
S 
≤0.035 
＜0.00050 
X 
 
 
Cr 
9.00～10.50 
9.63 
X 
 
 
Ni 
≤0.60 
0.42 
X 
 
 
Mo 
0.70～0.90 
0.72 
X 
 
1.2 
芯部硬度 
320-380HV 
360、363、364 
X 
 
1.3 
表面硬度 
≤390HV0.3 
370、379 
X 
 
1.4 
螺牙缺陷 
中径以下无折叠 
中径以下无折叠 
(图4) 
X 
 
1.5 
表面脱碳 
全脱碳层≤0.015mm 
0   (图5) 
X 
 
1.6 
芯部组织 
回火索氏体 
回火索氏体  (图6) 
X 
 
2 
新件 
 
 
 
 
2.1 
化学成分/4Cr10Si2Mo 
 
 
 
 
 
C 
0.35～0.45 
0.39 
X    
 
 
Si 
1.90～2.60 
2.17 
X 
 
 
Mn 
≤0.70 
0.58 
X 
 
 
P 
≤0.030 
0.022 
X 
 
 
S 
≤0.035 
＜0.00050 
X 
 
 
Cr 
9.00～10.50 
9.73 
X 
 
 
Ni 
≤0.60 
0.18 
X 
 
 
Mo 
0.70～0.90 
0.75 
X 
 
2.2 
芯部硬度 
320-380HV 
365、367、370 
X 
 
2.3 
表面硬度 
≤390HV0.3 
372、370、379 
X 
 
2.4 
螺牙缺陷 
中径以下无折叠 
中径以下无折叠 
(图7) 
X 
 
2.5 
表面脱碳 
全脱碳层≤0.015mm 
0   (图8) 
X 
 
2.6 
芯部组织 
回火索氏体 
回火索氏体 (图9) 
X 
 


 
上海汽车中心实验室
SAIC Center Lab 
中国·上海·嘉定区安研路201 号 
邮编. 201804 
No. 201 Anyan Road, Jiading District,  
Shanghai, China. 
Post code :201804 
报告编号： 
Report number 
SCL-S-13-0319M 
委托者  QA  许建华 
Requestor： 
 委托编号 
Request number： 
送样日期2013.10.21 
Deliver date:  
报告日期2013.10.30 
Report date： 
第 5 页 共 5 页 
 
SMPV-0.2.3-002-QA -F01 
 
 
             图4  失效件螺牙缺陷  50X                 图5   失效件表面脱碳层深度： 0    100X    
 
 
 
 
 
图6  失效件芯部组织  500X                         图7 新件螺牙缺陷  50X    
  
 
 
图8   新件表面脱碳层深度： 0    100X               图9  新件芯部组织  500X
