Repository: kujaxr/obsidian-vault

File: 材料工程师/SCL-S-13-0320M IP24 发动机悬置开裂.pdf.md
# SCL-S-13-0320M IP24 发动机悬置开裂.pdf

 
上海汽车中心实验室 
SAIC Center Lab 
中国·上海·嘉定区安研路201 号 
邮编. 201804 
No 201 Anyan road, Jiading, Shanghai China 
Post code 201804 
报告编号 
Report number 
 
SCL-S-13-0320M 
委托者:  SQE: 范有为 
Request person, dept： 
送样日期:  2013-10-12 
Request date:  
报告日期:  2013-10-21 
Report date：  
第1 页共5 页 
 
零件号Part number 
10014150 
 零件名称 
Part name 
发动机悬置 
图纸日期Drawing date 
/ 
零件生产日期Part production date 
/ 
 供货商 
Supplier 
无锡特瑞堡 
车型/项目Car type/project 
IP24 
试验大纲签署日期： 
/ 
 
   阶段性报告 Interim report        结论性报告 Conclusion report           
Ⅰ.任务描述 Task description 
实验室受委托对发动机悬置进行失效原因分析，失效零件具体信息如下： 
As requested, QA lab has analyzed the failure of the engine suspension. The background information of the failed part is as following： 
零件信息：Part information 
零件名称 
Part name 
下摆臂衬套 
制造日期 
Production date 
/ 
VIN 码 
VIN 
LSJW26791DS990516 
销售日期 
Sale date 
/ 
车辆里程数 
Car mileage 
26394 km 
维修站名称 
Sale agent 
/ 
失效模式描述 
Failure circumstance 
description 
发动机悬置漏液 
原材料信息：Raw material information 
原材料及牌号 
Raw material specification 
NR 
原材料厂商 
Raw material producer 
/ 
散件供应商 
Component supplier 
/ 
金属热处理状态 
Metal heat treatment state 
/ 
失效零件见图：The failed part is shown in figure 1.  
 
Ⅱ. 结论与建议 Conclusions and suggestions 
结论：1 零件液压区域由外向内产生疲劳开裂，导致悬置漏油。 
2 零件材料性能可满足图纸要求。 
3 连接发动机支架在使用过程中与悬置表面有对磨现象，对磨形成的支架下压状态同开裂方向以及内
侧形成的压痕相对应。 
  
 
 
 
 
 
 
 
 
 
分发: 
Distribution 
SQE: 范有为 
检验者Author 
 
审核Auditor 
 
批准Approver 
 
日期Date 
 
日期Date 
 
日期Date 
 
 
 


 
上海汽车中心实验室 
SAIC Center Lab 
中国·上海·嘉定区安研路201 号 
邮编. 201804 
No 201 Anyan road, Jiading, Shanghai China 
Post code 201804 
报告编号 
Report number 
 
SCL-S-13-0320M 
委托者:  SQE: 范有为 
Request person, dept： 
送样日期:  2013-10-12 
Request date:  
报告日期:  2013-10-21 
Report date：  
第2 页共5 页 
 
 
 
                                                         图1 失效照片 
 
III. 测试结果 Test Results  
1 材料性能测试（Material Test）： 
序号 
No. 
试验项目 
Test item 
额定值 
Requirement 
试验结果 
Test result 
评价 Evaluation 
合格 
qualified 
不合格 
unqualified 
失效件 开裂处： （图纸要求） 
1 
Shore A 硬度 
Shore A Hardness 
45-55 
45 
× 
 
2 
拉伸强度 
Tensile Strength 
≥14MPa 
18.3 MPa 
× 
 
3 
断裂伸长率 
Tensile Strength 
≥400% 
426 % 
× 
 
失效件 主簧区域： 
1 
Shore A 硬度 
Shore A Hardness 
45-55 
47 
× 
 
2 
拉伸强度 
Tensile Strength 
≥14MPa 
14 MPa 
× 
 
3 
断裂伸长率 
Tensile Strength 
≥400% 
430 % 
× 
 
     主簧区域的拉伸强度已降至14MPa，说明材料受到疲劳左右后性能下降。但材料性能均能满足图纸的材料性
能要求。 
 
 
 
 
 
 
 
 
 
 
 
 
 
 
发动机连接支架 
漏液区域 
 


 
上海汽车中心实验室 
SAIC Center Lab 
中国·上海·嘉定区安研路201 号 
邮编. 201804 
No 201 Anyan road, Jiading, Shanghai China 
Post code 201804 
报告编号 
Report number 
 
SCL-S-13-0320M 
委托者:  SQE: 范有为 
Request person, dept： 
送样日期:  2013-10-12 
Request date:  
报告日期:  2013-10-21 
Report date：  
第3 页共5 页 
 
2 外观分析（Analyze）： 
2.1 液压区域胶料产生开裂，导致悬置漏液，开裂区域的表面发现有胶料发粘及疲劳纹路，悬置主簧未发生开裂： 
 
 
 
 
 
 
 
 
 
连接发动机支架处表面有橡胶物质，且连接的橡胶表面有磨损迹象，说明在使用过程中，支架下压后与橡胶表面
形成对磨，且磨损区域在开裂区域附近：  
   
  
 
金属支架表面有橡胶物质        橡胶表面已有磨损状态     橡胶表面有疲劳纹路 
 
2.2 裂纹内侧： 
内侧已发生开裂，导致漏油，且与金属骨架有较深的压痕： 
 
主簧未发生开裂 
液压区域发生开裂 
 
 
疲劳纹路 
胶料发粘 
 
胶料发粘伴有疲劳纹路 
 
较深压痕 
与橡胶对磨区域 


 
上海汽车中心实验室 
SAIC Center Lab 
中国·上海·嘉定区安研路201 号 
邮编. 201804 
No 201 Anyan road, Jiading, Shanghai China 
Post code 201804 
报告编号 
Report number 
 
SCL-S-13-0320M 
委托者:  SQE: 范有为 
Request person, dept： 
送样日期:  2013-10-12 
Request date:  
报告日期:  2013-10-21 
Report date：  
第4 页共5 页 
 
金属骨架： 
 
 
3 断口分析： 
 
 
 
 
 
 
 
 
 
 
 
 
 
 
 
 
 
 
 
 
 
断口分析可见，断口均为疲劳开裂，磨平区域为开裂的初始区域，即由外侧向内侧进行扩展。 
 
 
 
 
 
内侧，接触液压油 
外侧 
此区域纹路已被磨平 
 
疲劳扩展纹路 
扩展方向 
 
疲劳扩展纹路 
扩展方向 
 
扩展方向 
疲劳扩展纹路 
 
疲劳扩展纹路 
扩展方向 
与胶料对压位置 


 
上海汽车中心实验室 
SAIC Center Lab 
中国·上海·嘉定区安研路201 号 
邮编. 201804 
No 201 Anyan road, Jiading, Shanghai China 
Post code 201804 
报告编号 
Report number 
 
SCL-S-13-0320M 
委托者:  SQE: 范有为 
Request person, dept： 
送样日期:  2013-10-12 
Request date:  
报告日期:  2013-10-21 
Report date：  
第5 页共5 页 
 
4 其它缺陷 
4.1 液压橡胶部分另一侧形成未开裂的裂纹，且表面有明显疲劳纹路： 
 
4.2 顶部限位块发生开裂： 
  
  
  
 
上限位橡胶与外部金属骨架形成碰撞后导致橡胶开裂； 
 
 
小结： 
1 
悬置液压部分橡胶件产生疲劳开裂，开裂方向由外侧向内侧进行扩展，断裂后导致悬置漏油。 
2 
零件开裂附近区域材料性能可满足图纸要求，主簧区域材料性能虽有下降，但仍能满足图纸要求。 
3 
零件磨损的迹象表面支架在使用过程中有下压状态，同时零件在此状态下开裂区域的橡胶会形成向内挤压的
状态，同开裂的方向和内侧的压痕相一致。 
 
 
疲劳裂纹

File: 材料工程师/SCL-S-13-0321M AP11 离合器软管漏油.pdf.md
# SCL-S-13-0321M AP11 离合器软管漏油.pdf

 
上海汽车中心实验室 
SAIC Center Lab 
中国·上海·嘉定区安研路201 号 
邮编. 201804 
No 201 Anyan road, Jiading, Shanghai China 
Post code 201804 
报告编号 
Report number 
 
SCL-S-13-0321M 
委托者:  周晨铭 
Request person, dept： 
送样日期:  2013-10-21 
Request date:  
报告日期:  2013-10-25 
Report date：  
第1 页共4 页 
 
零件号Part number 
10085274(AP11) 
30020086(ZP11) 
 零件名称 
Part name 
离合器随动软管 
图纸日期Drawing date 
/ 
零件生产日期Part production date 
/ 
 供货商 
Supplier 
联谊工贸 
车型/项目Car type/project 
AP11、ZP11 
试验大纲签署日期： 
/ 
 
   阶段性报告 Interim report        结论性报告 Conclusion report           
Ⅰ.任务描述 Task description 
实验室受委托对离合器软管进行失效原因分析，失效零件具体信息如下： 
As requested, QA lab has analyzed the failure of the engine suspension. The background information of the failed part is as following： 
零件信息：Part information 
零件名称 
Part name 
离合器软管 
制造日期 
Production date 
/ 
VIN 码 
VIN 
LSJA16E30DG036466(AP11） 
LSJZ14C35DS039483(ZP11) 
销售日期 
Sale date 
/ 
车辆里程数 
Car mileage 
4636km 
2016km 
维修站名称 
Sale agent 
/ 
失效模式描述 
Failure circumstance 
description 
扣压接头处漏油 
原材料信息：Raw material information 
原材料及牌号 
Raw material specification 
/ 
原材料厂商 
Raw material producer 
/ 
散件供应商 
Component supplier 
/ 
金属热处理状态 
Metal heat treatment state 
/ 
失效零件见图：The failed part is shown in figure 1.  
 
Ⅱ. 结论与建议 Conclusions and suggestions 
结论：1 AP11 和ZP11 离合器管扣压均呈现椭圆形形态； 
2 AP11 和ZP11 离合器管外套管同金属衬管均存在同心度偏差； 
3 AP11 胶管的扣压尺寸不满足要求；  
4 以上缺陷导致胶管扣压区域受压不均匀，局部区域密封不良； 
  
建议：  
      控制外套管同金属管的同心度，保证胶管的扣压尺寸； 
 
 
 
 
 
 
分发: 
Distribution 
周晨铭 
检验者Author 
 
审核Auditor 
 
批准Approver 
 
日期Date 
 
日期Date 
 
日期Date 
 


 
上海汽车中心实验室 
SAIC Center Lab 
中国·上海·嘉定区安研路201 号 
邮编. 201804 
No 201 Anyan road, Jiading, Shanghai China 
Post code 201804 
报告编号 
Report number 
 
SCL-S-13-0321M 
委托者:  周晨铭 
Request person, dept： 
送样日期:  2013-10-21 
Request date:  
报告日期:  2013-10-25 
Report date：  
第2 页共4 页 
 
 
                                                         图1 失效照片 
III. 测试结果 Test Results  
1 泄露试验 
管1（LSJZ14C35DS039483(ZP11)）： 50bar 保持120s 后泄漏10bar，泄漏位置位于扣压区域； 
管2（LSJA16E30DG036466(AP11））： 50bar 保持120s 后泄漏:30bar，泄漏位置位于扣压区域； 
 
2 扣压分析： 
管1： 
1 扣压外径尺寸测量： 
 
 
 
2 同心度分析： 
 
11.5mm 
11.0mm 
扣压尺寸要求为11.0±0.5mm，实测扣压尺
寸满足要求。但扣压呈现出椭圆形形态。 
对此区域进行切片分析 
截面1 
截面2 
漏油 


 
上海汽车中心实验室 
SAIC Center Lab 
中国·上海·嘉定区安研路201 号 
邮编. 201804 
No 201 Anyan road, Jiading, Shanghai China 
Post code 201804 
报告编号 
Report number 
 
SCL-S-13-0321M 
委托者:  周晨铭 
Request person, dept： 
送样日期:  2013-10-21 
Request date:  
报告日期:  2013-10-25 
Report date：  
第3 页共4 页 
 
切片截面： 
  
 
外套管同金属内管的铆接点间隙状态不一致，扩展至胶管扣压点处，胶管两侧的压缩宽度分别为737um 和548um，
均有0.2mm 的偏差，说明外套管同金属管的同心度存在偏差。 
3 胶管内层压痕分析： 
 
 
内层同金属内管的压痕存在深浅不一致的状态，局部较深，压痕较深的位置同胶管压缩严重区域相一致； 
 
管2： 
1 扣压外径尺寸测量： 
 
 
 
间隙较小 
间隙较大 
737um 
548um 
截面1 
截面2 
压痕较深，较宽 
压痕较浅，较窄 
11.05mm 
11.6mm 
扣压尺寸要求为11.0±0.5mm，实测扣压尺寸已超
过规定要求，且扣压尺寸不平均，呈现椭圆形。 
内衬管 
管套 
管套 
内衬管 
胶管 


 
上海汽车中心实验室 
SAIC Center Lab 
中国·上海·嘉定区安研路201 号 
邮编. 201804 
No 201 Anyan road, Jiading, Shanghai China 
Post code 201804 
报告编号 
Report number 
 
SCL-S-13-0321M 
委托者:  周晨铭 
Request person, dept： 
送样日期:  2013-10-21 
Request date:  
报告日期:  2013-10-25 
Report date：  
第4 页共4 页 
 
2 同心度分析： 
 
 
切片截面： 
 
   
 
外套管同金属内管的铆接点间隙状态不一致，扩展至胶管扣压点处，胶管两侧的压缩宽度同样存在偏差，说明外
套管同金属管的同心度存在偏差。切片后内衬管连带胶管受压部分直接从外套管脱落。 
 
3 胶管内层压痕分析： 
 
 
内层同金属内管的压痕宽度存在不一致的状态，存在偏压状态； 
 
小结： 
1 
胶管扣压均呈现椭圆形形态，其中管2 的扣压外径尺寸不满足要求； 
2 
失效件的同心度均有偏差的缺陷； 
3 
以上缺陷会导致胶管局部区域压缩力偏小，形成密封不良，导致胶管在扣压点形成泄漏。 
 
间隙较大 
间隙较小 
对此区域进行切片分析 
截面1 
截面2 
截面1 
截面2 
压痕较宽 
压痕较窄 
宽度较窄 
宽度较宽 
内衬管 
套管 
套管 
胶管

File: 材料工程师/SCL-S-13-0322M IP21 暖风芯体进水管.pdf.md
# SCL-S-13-0322M IP21 暖风芯体进水管.pdf

 
上海汽车中心实验室 
SAIC Center Lab 
中国·上海·嘉定区安研路201 号 
邮编. 201804 
No 201 Anyan road, Jiading, Shanghai China 
Post code 201804 
报告编号 
Report number 
 
SCL-S-13-0322M 
委托者:  黄海钧 
Request person, dept： 
送样日期:  2013-10-21 
Request date:  
报告日期:  2013-10-25 
Report date：  
第1 页共5 页 
 
零件号Part number 
PCH002730 
 零件名称 
Part name 
暖风芯体进水管 
图纸日期Drawing date 
/ 
零件生产日期Part production date 
2013-05-05 
 供货商 
Supplier 
上海新上橡 
车型/项目Car type/project 
IP21 MCE 
试验大纲签署日期： 
/ 
 
   阶段性报告 Interim report        结论性报告 Conclusion report           
Ⅰ.任务描述 Task description 
实验室受委托对暖风芯体进水管进行失效原因分析，失效零件具体信息如下： 
As requested, QA lab has analyzed the failure of the coolant hose. The background information of the failed part is as following： 
零件信息：Part information 
零件名称 
Part name 
暖风芯体进水管 
制造日期 
Production date 
2013-05-05 
VIN 码 
VIN 
LSJW26G68DS071652 
销售日期 
Sale date 
/ 
车辆里程数 
Car mileage 
10km 
维修站名称 
Sale agent 
九江新运通 
失效模式描述 
Failure circumstance 
description 
胶管开裂 
原材料信息：Raw material information 
原材料及牌号 
Raw material specification 
EPDM 
原材料厂商 
Raw material producer 
/ 
散件供应商 
Component supplier 
/ 
金属热处理状态 
Metal heat treatment state 
/ 
失效零件见图：The failed part is shown in figure 1.  
 
Ⅱ. 结论与建议 Conclusions and suggestions 
结论：1 胶管受到异常外力致使胶管胶料及编织层受损，导致胶管破裂； 
       2 胶管材料符合要求。 
建议：  
      避免零件受到异常外力； 
 
 
 
 
 
 
 
 
 
 
分发: 
Distribution 
黄海钧 
检验者Author 
 
审核Auditor 
 
批准Approver 
 
日期Date 
 
日期Date 
 
日期Date 
 
 
 


 
上海汽车中心实验室 
SAIC Center Lab 
中国·上海·嘉定区安研路201 号 
邮编. 201804 
No 201 Anyan road, Jiading, Shanghai China 
Post code 201804 
报告编号 
Report number 
 
SCL-S-13-0322M 
委托者:  黄海钧 
Request person, dept： 
送样日期:  2013-10-21 
Request date:  
报告日期:  2013-10-25 
Report date：  
第2 页共5 页 
 
 
图1 失效照片 
III. 测试结果 Test Results  
1 材料测试： 
序号 
No. 
试验项目 
Test item 
额定值 
Requirement 
试验结果 
Test result 
评价 Evaluation 
合格 
qualified 
不合格 
unqualified 
失效件 内层： SMTC 5 320 003 
1 
Shore A 硬度 
Shore A Hardness 
65±5 
60 
× 
 
2 
拉伸强度 
Tensile Strength 
≥9MPa 
12.7 
× 
 
3 
断裂伸长率 
Tensile Strength 
≥300% 
354 
× 
 
失效件 外层： 
1 
Shore A 硬度 
Shore A Hardness 
65±5 
68 
× 
 
2 
拉伸强度 
Tensile Strength 
≥9MPa 
10.8 
× 
 
3 
断裂伸长率 
Tensile Strength 
≥300% 
342 
× 
 
    零件材料符合要求。 
2 外观分析： 
 
 
胶管开裂 
开裂点位于扩口变径的起始点。 


 
上海汽车中心实验室 
SAIC Center Lab 
中国·上海·嘉定区安研路201 号 
邮编. 201804 
No 201 Anyan road, Jiading, Shanghai China 
Post code 201804 
报告编号 
Report number 
 
SCL-S-13-0322M 
委托者:  黄海钧 
Request person, dept： 
送样日期:  2013-10-21 
Request date:  
报告日期:  2013-10-25 
Report date：  
第3 页共5 页 
 
外层外观分析： 
 
 
 
 
 
 
内层裂纹： 
  
 
 
 
外侧开裂点两端存在延续的压痕。 
外侧开裂点裂纹长度为6.27mm，且裂口边
缘存在磨损迹象。 
内侧开裂点裂纹长度为2.81mm，裂纹区域存在0.76mm 的
凹陷痕迹。 
 


 
上海汽车中心实验室 
SAIC Center Lab 
中国·上海·嘉定区安研路201 号 
邮编. 201804 
No 201 Anyan road, Jiading, Shanghai China 
Post code 201804 
报告编号 
Report number 
 
SCL-S-13-0322M 
委托者:  黄海钧 
Request person, dept： 
送样日期:  2013-10-21 
Request date:  
报告日期:  2013-10-25 
Report date：  
第4 页共5 页 
 
3 断口分析： 
内层断口 
 
内层断口表明胶管受到垂直方向的外力，导致胶料和编织层同时破坏，并向两侧撕裂； 
 
外层断口 
 
外层断口均呈现处有垂直方向的纹路，说明外层裂纹受到外力损伤导致 
撕裂方向 
撕裂方向 
垂直方向破
坏纹路 
垂直方向破坏纹路 
较深划伤 


 
上海汽车中心实验室 
SAIC Center Lab 
中国·上海·嘉定区安研路201 号 
邮编. 201804 
No 201 Anyan road, Jiading, Shanghai China 
Post code 201804 
报告编号 
Report number 
 
SCL-S-13-0322M 
委托者:  黄海钧 
Request person, dept： 
送样日期:  2013-10-21 
Request date:  
报告日期:  2013-10-25 
Report date：  
第5 页共5 页 
 
断口全貌： 
 
从断口纹路判断，内外层存在连续的垂直方向的破坏纹路，且破坏区域包含编织层，故可认为胶管受到外力
破坏，导致胶管内外层及编织层损伤。 
 
小结：1 零件材料满足要求； 
   2 胶管受到外力损伤，导致胶管胶料，编织层受损，致使在使用过程中开裂。

File: 材料工程师/SCL-S-13-0323M AP11 球头螺栓（10070114）测试报告-张国良.pdf.md
# SCL-S-13-0323M AP11 球头螺栓（10070114）测试报告-张国良.pdf

 
上海汽车中心实验室 
中国·上海·嘉定区安研路201 号 
邮编. 201804 
 
SAIC QA Laboratory 
201 Anhong rd, Anting, Shanghai 
报告编号 
Report number 
 
SCL-S-13-0323M 
委托者: SQE: 邹明 
Request person, dept： 
委托编号:  SCL-S-13-0323 
Request number: 
送样日期:  2013.09.27 
Request date:  
报告日期:  2013.10.24 
Report date：  
第1 页共3 页 
 
SMPV-0.2.3-002-QA -F01 
零件号Part number 
1007 0114 
 零件名称 
Part name 
球头螺栓 
Bolt-cover 
图纸日期Drawing date 
2010.12.08/01 
零件生产日期Part production date 
/ 
 供货商 
Supplier 
上海瑞尔实业有限公司 
Shanghai Real Industrial Co., Ltd. 
车型/项目Car type/project 
AP11 
DVP 材料大纲签署日期DVP material test plan date 
 
阶段性报告 Interim report                结论性报告 Conclusion report          
 
Ⅰ.任务描述 Task description 
在南京装配线上发现球头螺栓发生了腐蚀。上海汽车中心实验室受SQE 委托对球头螺栓进行测试与分析。
由于在装配过程中可能会涂液体皂（南京春洁日用品有限公司生产），故对球头螺栓进行了涂抹液体皂和不涂液
体皂的对比盐雾试验，并进行了耐化学品测试。零件具体信息如下： 
Corrosion on the bolt-covers is occurred on the assembly line in Nanjing. As requested by SQE, SAIC Center Lab 
carried out testing and analysis. Because in the assembly process may be use liquid soap (produced by Nanjing Chunjie 
Commodity Co., Ltd.), so compare NSS testing results with liquid soap or not of bolt-covers, and test chemical 
resistance testing. The information of the parts is shown as follows： 
零件信息：Part information 
序
号 
No. 
零件名称 
Part name 
零件号 
Part No. 
原材料厂商与牌号 
Raw material producer 
& trademark 
表面保护类型 
Surface protection 
type 
电镀化学品供应商 
Electroplating 
chemicals supplier 
涂覆商 
Coating plant 
1 
球头螺栓 
Bolt-cover 
1007 0114 
鸿群五金 45#钢 
黑色锌铝涂层 
底涂：Magni D21 
面涂：Magni B37 
/ 
 
Ⅱ. 结论与建议 Conclusions and Suggestions 
结论：球头螺栓的锌铝涂层可以耐汽油、柴油，但在液体皂中室温浸泡360 小时后可看到较明显腐蚀。中性
盐雾试验对比结果表明，216h 中性盐雾试验后，涂抹液体皂的球头螺栓出现了红锈，360h 中性盐雾试验后，未
涂抹液体皂的球头螺栓也出现红锈，不满足图纸要求（图纸要求360h NSS 无红锈）。 
建议： 
1） 液体皂对球头螺栓的防腐性能有不利影响，在装配过程中不宜使用； 
2） 球头螺栓的防腐性能不满足图纸要求，供应商应提高产品质量。 
Conclusions：Zinc aluminum coating bolt-covers can be resistant to oil, diesel, but dipped into liquid soap at 
room temperature for 360 hours can be seen obvious corrosion. Results of NSS Testing shows that, bolt-covers 
with liquid soap appears red rust after 216h NSS, while bolt-covers with no liquid soap applied also appear red 
rust after 360h NSS, it doesn’t meet the requirement of the drawing (360h NSS without red rust according to the 
requirement of drawing). 
Suggestions: 
1) Liquid soap has an adverse effect on anti-corrosion properties of bolt-covers, so liquid soap should not be 
used in the assembly process; 
2) Corrosion resistance of the bolt-covers does not meet the requirements of the drawing, the supplier shall 
improve the quality of the products. 
分发: 
Distribution 
SQE: 邹明 Zou Ming 
检验者Author 
张国良 
审核Auditor 
 
批准Approver 
 
日期Date 
2013.10.24 
日期Date 
 
日期Date 
 


 
上海汽车中心实验室 
中国·上海·嘉定区安研路201 号 
邮编. 201804 
 
SAIC QA Laboratory 
201 Anhong rd, Anting, Shanghai 
报告编号 
Report number 
 
SCL-S-13-0323M 
委托者: SQE: 邹明 
Request person, dept： 
委托编号:  SCL-S-13-0323 
Request number: 
送样日期:  2013.09.27 
Request date:  
报告日期:  2013.10.24 
Report date：  
第2 页共3 页 
 
SMPV-0.2.3-002-QA -F01 
III. 调查结果 Investigation Results  
序号 
No. 
测试       
Test 
要求 
Requirement 
测试结果Test Result 
评价 Evaluation 
球头螺栓 
Bolt-cover 
合格 
Qualified 
不合格 
Unqualified 
1 
中性盐雾试验 NSS Test                                                测试标准 Test standard: ISO 9227-2012 
1.1 
未涂抹液体皂 
No liquid soap 
applied 
360h 中性盐雾试验后， 
零件无基体腐蚀 
Parts exposed to Neutral Salt Spray test 
show no base metal corrosion after 360 
hours exposure. 
360h 中性盐雾试验后， 
零件有基体腐蚀 
Parts exposed to Neutral Salt Spray 
test show base metal corrosion 
after 360 hours exposure, while red 
rust on fitting surface. 
 
× 
1.2 
涂抹液体皂 
Liquid soap applied 
/ 
（标准内无此要求） 
216h 中性盐雾试验后， 
零件有基体腐蚀 
Parts exposed to Neutral Salt Spray 
test show base metal corrosion 
after 2160 hours exposure, while 
red rust on fitting surface. 
/ 
/ 
2 
耐化学品性能 Resistance to chemicals                                  测试标准Test standard：VDA621-412-1985 
2.1 
汽油 
Oil 
根据ISO 4628-1 表3 进行评估，要求最
大特征值为1 
Evaluation according to Table 3 ISO 
4628-1, Max. characteristic value 1 is 
required. 
特征值为1 
Characteristic value 1 
× 
 
2.2 
柴油 
Diesel 
特征值为1 
Characteristic value 1 
× 
 
2.3 
液体皂 
Liquid soap 
/ 
（标准内无此要求） 
在室温条件下，浸泡360h 后，球
头螺栓出现较为明显的腐蚀 
/ 
/ 
 
Ⅳ分析 Analysis 
从测试结果可知：216h 中性盐雾试验后，涂抹液体皂的球头螺栓出现了红锈，360h 中性盐雾试验后，未涂
抹液体皂的球头螺栓才出现红锈，说明液体皂对球头螺栓的防腐性能产生不利影响。360h 中性盐雾试验后，未
涂抹液体皂的球头螺栓出现红锈，不能满足图纸要求，说明供应商的产品质量也存在问题。 
球头螺栓的锌铝涂层可以耐汽油、柴油，但在液体皂中室温浸泡360 小时后可看到较明显腐蚀。建议在装配
过程中不使用液体皂。 
 
 V. 附件 Appendices 
 
 
A.涂抹液体皂 
B 不涂液体皂 
图1、中性盐雾试验360h 后球头螺栓的照片 
 
 
 


 
上海汽车中心实验室 
中国·上海·嘉定区安研路201 号 
邮编. 201804 
 
SAIC QA Laboratory 
201 Anhong rd, Anting, Shanghai 
报告编号 
Report number 
 
SCL-S-13-0323M 
委托者: SQE: 邹明 
Request person, dept： 
委托编号:  SCL-S-13-0323 
Request number: 
送样日期:  2013.09.27 
Request date:  
报告日期:  2013.10.24 
Report date：  
第3 页共3 页 
 
SMPV-0.2.3-002-QA -F01 
 
图2、球头螺栓浸泡在室温液体皂360h 后的零件照片 
 
 
 
 
 
 
 
报告结束 
End of report

File: 材料工程师/SCL-S-13-0324M-DCT360B-输出轴总成-朱玲斌.pdf.md
# SCL-S-13-0324M-DCT360B-输出轴总成-朱玲斌.pdf

 
上海汽车中心实验室 
中国·上海·嘉定区安研路201 号 
邮编. 201804 
 
SAIC QA Laboratory 
201 Anhong rd, Anting, Shanghai 
报告编号 
Report number 
 
SCL-S-13-0324M 
委托者: 变速箱  王修坤 
Request person, dept： 
委托编号:  /  
Request number: 
送样日期:  2013.10.20 
Request date:  
报告日期:  2013.11.5 
Report date：  
第1页共7页 
 
SMPV-0.2.3-002-QA -F01 
零件号Part number 
10057507 
零件名称 
Part name 
1234 输出轴总成 
Assy main shaft 1234 
图纸日期Drawing date 
2013-09-04 
零件生产日期Part production date 
/ 
供货商 
Supplier 
SAGW 
车型/项目Car type/project 
DCT360B 
DVP 材料大纲签署日期DVP material test plan date 
 
阶段性报告 Interim report                结论性报告 Conclusion report          
 
Ⅰ.任务描述 Task description 
实验室受委托对1234 输出轴总成进行失效原因分析，失效零件具体信息如下： 
As requested, SCL has analyzed the failure of assy main shaft 1234. The information of the failed part is as following： 
零件信息：Part information 
零件名称 
Part name 
1234 输出轴总成 
Assy main shaft 1234 
车制造日期 
Vehicle production date 
/ 
VIN 码 
VIN 
/ 
销售日期 
Sale date 
/ 
车辆里程数 
Car mileage 
/ 
维修站名称 
Sale agent 
/ 
失效模式描述 
Failure circumstance  
R3 台架试验运行至65 循环时（共100 循环），变速箱发生故障，1234 输出轴总成相关
零件失效。 
The clamp was broken when installed 
原材料信息：Raw material information 
原材料及牌号 
Raw material specification 
/ 
原材料厂商 
Raw material producer 
/ 
散件供应商 
Component supplier 
/ 
金属热处理状态 
Metal heat treatment state 
/ 
失效零件见图2：The failed part is shown in figure 2 
 
Ⅱ. 结论与建议 Conclusions and Suggestions 
 
结论Conclusions： 
（1） 前锥轴承是因为磨损而导致的接触疲劳开裂。The bearing contact fatigue cracking by wear. 
（2） 微动磨损导致滚针轴承集成内圈轴向尺寸减小，在轴向力作用下，二档从动齿与前锥轴承和2,4 档齿榖
之间的间隙消失，进而发生磨损失效，滚针轴承集成内圈发生了磨损和高温变形。The axial size of the unit 
cage with inner ring reduced because of the fretting wear. Under the action of axial force, the gap between gear 
2nd with taper roller bearing and 2,4hub disappeared , then gear failure, the unit cage with inner ring wear and 
high temperature deformation.  
（3） 前锥轴承内圈成分和硬度符合图纸要求，组织正常。滚针轴承集成内圈、2,4 档齿榖、二档从动齿材料
硬度均符合图纸要求。The chemical composition and hardness of taper roller bearing inner are qualified, the 
microstructure is normal. the hardness of unit cage with inner ring、2,4 hub and gear 2nd are qualified. 
 
建议Suggestions： 
（1） 分析微动磨损产生的原因。Analysis the cause of fretting wear. 
分发: 
Distribution 
变速箱  王修坤 
检验者Author 
朱玲斌 
审核Auditor 
 
批准Approver 
 
日期Date 
2013.11.5 
日期Date 
 
日期Date 
 


 
上海汽车中心实验室 
中国·上海·嘉定区安研路201 号 
邮编. 201804 
 
SAIC QA Laboratory 
201 Anhong rd, Anting, Shanghai 
报告编号 
Report number 
 
SCL-S-13-0324M 
委托者: 变速箱  王修坤 
Request person, dept： 
委托编号:  /  
Request number: 
送样日期:  2013.10.20 
Request date:  
报告日期:  2013.11.5 
Report date：  
第2页共7页 
 
SMPV-0.2.3-002-QA -F01 
III. 调查结果 Investigation Results  
1. 背景 
R3 台架试验运行至65 循环时（共100 循环），5 档在升转速的过程中报变速箱故障。查看数据，发现偶数
输入轴的转速一直与2 档速比匹配（2，4 档拨叉位置在中位），怀疑2 档同步器系统的某个零件损坏导致2 档一
直处在同步的状态，由于5 档运行的时候输出轴转速较高导致偶数输入轴转速被拉升到很高的转速。 
2. 历史同样台架试验情况： 
1、2013/5/10 日，进行二档R3 台架试验，100%完成后，拆机检查没有滚针轴承失效情况； 
2、2012 年底，除二档之前，其余档位均100%完成R3 试验，拆机检查没有2 档滚针轴承失效情况。 
 
图 1   输出轴总成布置图 
3.  宏观检查 
图1 为1234 输出轴总成。拆解变速箱，发现锁紧螺母扭矩衰减，送检实验室样品如图2 所示。从图中可以
看出： 
 前锥轴承靠近二档从动齿一侧有明显的磨损痕迹，分别是与二档从动齿磨损及集成内圈微动磨损造成
的，前锥轴承上可以看到一条明显的裂纹，许多微裂纹（橙色点对应的磨损区域）均匀的分布在前锥
轴承四周，如图2b；前锥轴承靠近1234 轴齿一侧可以看到一个较浅但完整的圆周痕迹（如图2c 红色
箭头），这是由于前锥轴承开裂后，前锥轴承与轴处于非过盈状态，发生了相对转动造成的； 
 二档从动齿与前锥轴承磨损痕迹见图2d；与2,4 档齿榖磨损痕迹见图2e； 
 集成内圈与前锥轴承磨损造成了内高外低的形貌，见图2f；与2,4 档齿榖干涉留下明显三个凸台和磨损
痕迹，如图2g。对内圈进行金相分析，发现截面无硬化层或塑性变形层，磨损面与原始截面一致，表
明集成内圈的磨损是一种微动磨损； 
 滚针轴承靠近2,4 档齿榖一侧的聚酰胺保持架因高温及磨损而损坏，另外一侧无异常，见图2a； 
 2,4 档齿榖靠近2 档从动齿一侧，可以明显的看到高温及2,4 档齿榖分别与二档从动齿、滚针、集成内
圈磨损留下的痕迹，见图2h，另一侧有较明显的压痕； 
 1234 输出轴上未发现明显异常痕迹； 


 
上海汽车中心实验室 
中国·上海·嘉定区安研路201 号 
邮编. 201804 
 
SAIC QA Laboratory 
201 Anhong rd, Anting, Shanghai 
报告编号 
Report number 
 
SCL-S-13-0324M 
委托者: 变速箱  王修坤 
Request person, dept： 
委托编号:  /  
Request number: 
送样日期:  2013.10.20 
Request date:  
报告日期:  2013.11.5 
Report date：  
第3页共7页 
 
SMPV-0.2.3-002-QA -F01 
 
图2a   失效件位置图 
 
图2b  前锥轴承（近二档从动齿一侧） 
图2c  前锥轴承（近轴齿一侧） 
内圈 
滚针轴承 
2 档从动齿 
前锥轴承 
2,4 档齿榖 
滚针轴承集成内圈 
裂纹 
与1234 轴齿相
对转动留下的
痕迹 
与2f 微动磨损 
与2d 磨损 


 
上海汽车中心实验室 
中国·上海·嘉定区安研路201 号 
邮编. 201804 
 
SAIC QA Laboratory 
201 Anhong rd, Anting, Shanghai 
报告编号 
Report number 
 
SCL-S-13-0324M 
委托者: 变速箱  王修坤 
Request person, dept： 
委托编号:  /  
Request number: 
送样日期:  2013.10.20 
Request date:  
报告日期:  2013.11.5 
Report date：  
第4页共7页 
 
SMPV-0.2.3-002-QA -F01 
 
 
图2d  二档从动齿（近前锥轴承一侧） 
图2e  二档从动齿（近2,4 档齿榖一侧） 
 
 
图2f  集成内圈（近前锥轴承一侧） 
图2g  集成内圈（近2,4 档齿榖一侧） 
 
图2h  2,4 档齿榖（近二档从动齿一侧） 
图2i  2,4 档齿榖 
图2  失效件图片 
高温痕迹 
与2g 微动磨损 
压痕 
内圈高 
外圈低 
截面金相 
与齿榖挤压
留下的痕迹 
 
截面金相 
 
截面金相 
与2b 磨损 
与2h 磨损 
与2b 微动磨损 
与2h 微动磨损 
与2e 磨损 
与滚针磨损 


 
上海汽车中心实验室 
中国·上海·嘉定区安研路201 号 
邮编. 201804 
 
SAIC QA Laboratory 
201 Anhong rd, Anting, Shanghai 
报告编号 
Report number 
 
SCL-S-13-0324M 
委托者: 变速箱  王修坤 
Request person, dept： 
委托编号:  /  
Request number: 
送样日期:  2013.10.20 
Request date:  
报告日期:  2013.11.5 
Report date：  
第5页共7页 
 
SMPV-0.2.3-002-QA -F01 
4. 前锥轴承断口分析 
图3 为前锥轴承内圈的断口形貌图。从图中可以看出： 
 
前锥轴承内圈明显有磨损痕迹，见图3a； 
 
前锥轴承端面径向均匀分布裂纹，裂纹是接触疲劳导致的，见图3b； 
 
疲劳源发生在端面磨损区域受损严重部位，通过SEM 高倍电镜观察，断口是以韧窝为主的混合型断裂，
见图3c~3d。 
 
 
图3a  前锥轴承断口低倍形貌 
图3b  前锥轴承圆周面放大图 
 
图3c  疲劳源放大图 
图3d  图3c 局部放大形貌 
图3  前锥轴承内圈的断口形貌 
 
 
5． 材料测试  Material Test Results 
对失效前锥轴承、集成内圈、二档从动齿、2,4档齿榖等进行材料检测，其结果如下： 
（1） 失效前锥轴承材料化学成分合格； 
（2） 前锥轴承内圈、滚针轴承集成内圈、滚针、二档从动齿、2,4档齿榖硬度均符合图纸要求。 
（3） 前锥轴承内圈、滚针轴承集成内圈、滚针、2,4档齿榖组织见图4~图7，正常。 
图3c 
图3d 
疲劳源 


 
上海汽车中心实验室 
中国·上海·嘉定区安研路201 号 
邮编. 201804 
 
SAIC QA Laboratory 
201 Anhong rd, Anting, Shanghai 
报告编号 
Report number 
 
SCL-S-13-0324M 
委托者: 变速箱  王修坤 
Request person, dept： 
委托编号:  /  
Request number: 
送样日期:  2013.10.20 
Request date:  
报告日期:  2013.11.5 
Report date：  
第6页共7页 
 
SMPV-0.2.3-002-QA -F01 
表1  材料检测结果 
序号 
No. 
测试项目 
Test item 
额定值 
Requirement 
试验结果 
Test result 
评价 Evaluation 
合格 
OK 
不合格 
Not OK 
1 
前锥轴承内圈 
 
 
 
 
1.1 
成分 
100Cr6 
（ISO 4957-2001） 
 
 
 
C 
0.95~1.10 
0.984 
× 
 
Si 
0.15~0.35 
0.204 
× 
 
Mn 
0.25~0.45 
0.358 
× 
 
Cr 
1.35~1.65 
1.478 
× 
 
P 
≤0.030 
0.014 
× 
 
S 
≤0.030 
0.0064 
× 
 
1.2 
硬度 
HRC:60~64 
HRC:62.47,62.52,62.47 
× 
 
1.3 
微观组织 
/ 
隐针马氏体+碳化物（见图4） 
/ 
 
2 
滚针轴承集成内圈 
 
 
 
 
2.1 
滚针轴承滚针硬度 
HV10:700~840 
HV2:798,801,806 
× 
 
2.2 
滚针轴承集成内圈硬度 
HRC:60~64 
HV2:738,743,756 
（HRC: 61.7,61.9,62.3）(1) 
× 
 
2.3 
滚针及内圈微观组织 
/ 
见图5~图6 
/ 
 
3 
二档从动齿硬度 
HRC:59~63 
HRC:59.29,59.67,61.08 
× 
 
4 
2,4档齿榖 
 
 
 
 
4.1 
硬度 
HV5≥260 
HRC:24.36,24.95,25.08 
（HV5:262,266,267）(1) 
× 
 
4.2 
微观组织 
/ 
铁素体+珠光体（见图7） 
/ 
 
注：（1）硬度换算根据EN ISO18265 
 
 
图4  前锥轴承组织（隐针马氏体+碳化物） 
图5  滚针组织（隐针马氏体+碳化物） 


 
上海汽车中心实验室 
中国·上海·嘉定区安研路201 号 
邮编. 201804 
 
SAIC QA Laboratory 
201 Anhong rd, Anting, Shanghai 
报告编号 
Report number 
 
SCL-S-13-0324M 
委托者: 变速箱  王修坤 
Request person, dept： 
委托编号:  /  
Request number: 
送样日期:  2013.10.20 
Request date:  
报告日期:  2013.11.5 
Report date：  
第7页共7页 
 
SMPV-0.2.3-002-QA -F01 
图6  滚针轴承集成内圈组织（隐针马氏体+碳化物） 
图7  2,4档齿榖组织（铁素体+珠光体） 
 
 
6. 综合分析 
在正常情况下，2、4 档齿榖，集成内圈和前锥轴承与1234 输出轴均为过盈配合，不会与1234 轴发生相对
转动，二档从动齿与两侧的2、4 档齿榖和前锥轴承均有一定间隙，通过滚针轴承集成内圈来调整二档从动齿的
位置。 
在试验过程中，滚针轴承集成内圈（图2f、2g）首先与两侧的2,4 档齿榖（2h）和前锥轴承（2b）发生微动
磨损，集成内圈轴向尺寸减小，在轴向力作用下，二档从动齿与2,4 档齿榖（2h）和前锥轴承（2b）之间的间隙
消失，二档从动齿（2d、2e）与2,4 档齿榖和前锥轴承发生了相互磨损而失效。磨损导致1234 输出轴总成零件
之间的夹紧力减小，表现为锁紧螺栓的扭矩衰减。

File: 材料工程师/SCL-S-13-0325M.pdf.md
# SCL-S-13-0325M.pdf

 
上海汽车中心实验室
SAIC Center Lab 
中国·上海·嘉定区安研路201 号 
邮编. 201804 
No. 201 Anyan Road, Jiading District,  
Shanghai, China. 
Post code :201804 
报告编号： 
Report number 
SCL-S-13-0325M 
委托者  SQE  朱丹青 
Requestor： 
 委托编号 
Request number： 
送样日期2013.10.24 
Deliver date:  
报告日期2013.10.25 
Report date： 
第 1 页 共 7 页 
 
SMPV-0.2.3-002-QA -F01 
零件号Part number 
20081915 
 零件名称 
Part name 
传感器线束固定支架 
Bracket 
图纸日期Drawing date 
2013.1.10 
零件生产日期Part production date 
/ 
 供货商 
Supplier 
Tenneco 
车型/项目Car type/project 
AP11 
DVP 材料大纲签署日期DVP material test plan date 
/ 
阶段性报告  Stage report                结论性报告 Conclusion report 
 
Ⅰ.任务描述 Task description 
实验室受委托对固定支架进行失效原因分析，失效零件具体信息如下： 
As requested, SCL has analyzed the failure of bracket. The information of the failed part is as following： 
零件信息：Part information 
零件名称 
Part name 
固定支架 
Bracket 
制造日期 
Production date 
/ 
VIN/车/发动机号码
car/engine no 
/ 
销售日期 
Sale date 
/ 
车辆里程数 
Car mileage 
0 公里 (km) 
失效地点 
Location 
南京工厂 
失效模式描述 
Failure circumstance description 
南京临港发动机厂，在装机前发现1.5T 隔热罩固定架断裂。 
原材料信息：Raw material information 
原材料及牌号 
Raw material specification 
65Mn 
原材料厂商 
Raw material producer 
/ 
散件供应商 
Component supplier 
/ 
金属热处理状态 
Metal heat treatment state 
调质 
Hardening and tempering 
失效零件见图X：The failed part is shown in figure X.  
 
Ⅱ. 结论与建议 Conclusions and suggestions 
结论Conclusions： 
1、 送检断口属于韧性过载断裂。The part belongs to toughness fracture.. 
2、 送检断口和全新支架的硬度和板材厚度符合技术要求，其他材料性能（金相组织、非金属夹杂物、表面脱
碳）未见异常。 
Hardness and sheet thickness meet the technical requirements, other material properties were normal. 
3、 送检断口和全新支架的R 角处存在成形（折弯）工序产生的原始裂纹。 
original cracks in R corner were formed during the forming (bending) process. 
建议Suggestions： 
1、 为了确定断裂的根本原因，请提供失效件。 
In order to determine the root cause of breakage, please provide fail pieces. 
2、 消除R 角处的裂纹。Eliminate R corner cracks. 
分发： 
Distribution 
SQE  朱丹青 
检验者Author 
白云岭   
Bai Yunling 
审核
Auditor 
 
批准
Approver 
 
日期Date 
2013.10.25 
日期Date 
 
日期Date 
 


 
上海汽车中心实验室
SAIC Center Lab 
中国·上海·嘉定区安研路201 号 
邮编. 201804 
No. 201 Anyan Road, Jiading District,  
Shanghai, China. 
Post code :201804 
报告编号： 
Report number 
SCL-S-13-0325M 
委托者  SQE  朱丹青 
Requestor： 
 委托编号 
Request number： 
送样日期2013.10.24 
Deliver date:  
报告日期2013.10.25 
Report date： 
第 2 页 共 7 页 
 
SMPV-0.2.3-002-QA -F01 
III. 测试结果 Test Results  
一、 背景调查： 
1、 南京发动机厂，在装机前发现1.5T 隔热罩固定架断裂，该支架铆接在隔热罩上。 
2、 SQE 送检断口一例委托实验室进行失效分析，送检实物形貌见图1。 
3、 后经调查核实送检的断口是南京现场人为掰断的，而非装机前发现的断裂失效件（截止报告编制时委托
者未提供该断裂失效件）。 
4、 该支架的主要生产工艺流程为： 
 
 
 
 
 
 
 
图1   委托送检件实物形貌 
二、 宏观观察： 
1、 失效件在总成中的装配位置，见图2；失效件实物形貌，见图1。  
 
图2 失效件在总成中的装配位置及断裂位置 
隔热罩 
排气歧管 
材料进厂报检 
剪条料 
落料/冲孔 
成形（折弯） 
热处理 
发黑 
除油污/ 去毛
断
口
面 
失效件： 
传感器线
速支架 


 
上海汽车中心实验室
SAIC Center Lab 
中国·上海·嘉定区安研路201 号 
邮编. 201804 
No. 201 Anyan Road, Jiading District,  
Shanghai, China. 
Post code :201804 
报告编号： 
Report number 
SCL-S-13-0325M 
委托者  SQE  朱丹青 
Requestor： 
 委托编号 
Request number： 
送样日期2013.10.24 
Deliver date:  
报告日期2013.10.25 
Report date： 
第 3 页 共 7 页 
 
SMPV-0.2.3-002-QA -F01 
2、 取取全新支架（见图3a）进行宏观观察、分析： 
发现支架成形（折弯）的R 角边缘部位有开裂现象，见图3b、3c。 
 
图3 全新支架宏观观察 
 
  
3a 
3b 
3c 


 
上海汽车中心实验室
SAIC Center Lab 
中国·上海·嘉定区安研路201 号 
邮编. 201804 
No. 201 Anyan Road, Jiading District,  
Shanghai, China. 
Post code :201804 
报告编号： 
Report number 
SCL-S-13-0325M 
委托者  SQE  朱丹青 
Requestor： 
 委托编号 
Request number： 
送样日期2013.10.24 
Deliver date:  
报告日期2013.10.25 
Report date： 
第 4 页 共 7 页 
 
SMPV-0.2.3-002-QA -F01 
2、断口观察、分析： 
1）送检断口明显分为两个区域，见图4a；黑色区域为原始开裂区，其微观形貌为细小的等轴韧窝，见图4b；瞬
断区的微观形也为韧窝，见图4c。 
2）将全新支架人为一次性掰断，断口宏观形貌，见图5，宏观形貌与送检断口的宏观形貌相似，也分为两个区域 。。 
 
  
     
 
   图4 送检断口形貌。 
 
图5  全新支架人为一次性断口宏观形貌 
瞬断区 
4a 
原始开裂
4a 
4a 


 
上海汽车中心实验室
SAIC Center Lab 
中国·上海·嘉定区安研路201 号 
邮编. 201804 
No. 201 Anyan Road, Jiading District,  
Shanghai, China. 
Post code :201804 
报告编号： 
Report number 
SCL-S-13-0325M 
委托者  SQE  朱丹青 
Requestor： 
 委托编号 
Request number： 
送样日期2013.10.24 
Deliver date:  
报告日期2013.10.25 
Report date： 
第 5 页 共 7 页 
 
SMPV-0.2.3-002-QA -F01 
3）使用EDX 分别对图4 中原始开裂区和支架表面进行了微区成分定性分析，两个微区的成分一致，除65Mn 应
含有的元素外的主要元素为O，见图6，说明原始开裂区是在发黑工序之前的成形（折弯）工序产生的。 
 
1
2
3
4
5
6
7
8
keV
0
2
4
6
8
10
12
14
16
18
20
22
 cps/eV
 Fe 
 Fe 
 O 
 Ca 
 Ca 
 
目标 3094 
日期：10/24/2013 12:16:06 PM 
高压：25.0kV 脉冲：7.14kcps 
 
 
El AN  Series  unn. C norm. C Atom. C Error (1 Sigma) 
               [wt.%]  [wt.%]  [at.%]          [wt.%] 
----------------------------------------------------- 
Fe 26 K-series  95.40   90.93   74.53            2.47 
O  8  K-series   9.23    8.79   25.16            1.36 
Ca 20 K-series   0.29    0.28    0.32            0.04 
----------------------------------------------------- 
        Total: 104.92  100.00  100.00 
 
图6    EDX 分析结果 
 
 
 
 
 
 
 
 
 


 
上海汽车中心实验室
SAIC Center Lab 
中国·上海·嘉定区安研路201 号 
邮编. 201804 
No. 201 Anyan Road, Jiading District,  
Shanghai, China. 
Post code :201804 
报告编号： 
Report number 
SCL-S-13-0325M 
委托者  SQE  朱丹青 
Requestor： 
 委托编号 
Request number： 
送样日期2013.10.24 
Deliver date:  
报告日期2013.10.25 
Report date： 
第 6 页 共 7 页 
 
SMPV-0.2.3-002-QA -F01 
三、 理化分析： 
对送检断口和全新支架进行了物理性能检测，具体结果如下： 
                                 附表1   
序号 
零件状态 
额定值 
试验结果 
评价 
合格 
不合格 
1 
送检断口 
 
 
 
 
1.1 
芯部硬度 
45-48HRC 
(工艺流程图要求) 
48.0、47.5、47.5  1 
(481、476、72HV10) 
X 
 
1.2 
非金属夹杂物 
/ 
D0.5  (图7) 
/ 
 
1.3 
表面脱碳 
/ 
0  (图8) 
/ 
 
1.4 
芯部组织 
/ 
回屈索氏体  (图9) 
/ 
 
1.5 
板材厚度 
t=1.0mm 
（图纸要求） 
1.0mm   (图10) 
X 
 
2 
全新支架 
 
 
 
 
2.1 
芯部硬度 
45-48HRC 
(工艺流程图要求) 
45.5、45.5、45.5  1 
(445、448、446HV10) 
X 
 
2.2 
非金属夹杂物 
/ 
D0.5  (图11) 
  / 
 
2.3 
表面脱碳 
/ 
0  (图12) 
/ 
 
2.4 
芯部组织 
/ 
回屈索氏体  (图13) 
/ 
 
2.5 
板材厚度 
t=1.0mm 
（图纸要求） 
1.0mm   (图14) 
X 
 
1、转换标准GB/T1172-1999。 
 
 
     图7  送检断口非金属夹杂物  100X                图8  送检断口表面脱碳层深度： 0    100X   
  
 
 


 
上海汽车中心实验室
SAIC Center Lab 
中国·上海·嘉定区安研路201 号 
邮编. 201804 
No. 201 Anyan Road, Jiading District,  
Shanghai, China. 
Post code :201804 
报告编号： 
Report number 
SCL-S-13-0325M 
委托者  SQE  朱丹青 
Requestor： 
 委托编号 
Request number： 
送样日期2013.10.24 
Deliver date:  
报告日期2013.10.25 
Report date： 
第 7 页 共 7 页 
 
SMPV-0.2.3-002-QA -F01 
 
 
 
图9  送检断口芯部组织  500X              图10 送检断口板材厚度  100X    
 
 
图11  送检断口非金属夹杂物  100X           图12   全新支架件表面脱碳层深度： 0    100X 
 
 
    图13 全新支架芯部组织  500X                   图14 全新支架板材厚度  100X

File: 材料工程师/SCL-S-13-0326M IP24 球头衬套.pdf.md
# SCL-S-13-0326M IP24 球头衬套.pdf

 
上海汽车中心实验室 
SAIC Center Lab 
中国·上海·嘉定区安研路201 号 
邮编. 201804 
No 201 Anyan road, Jiading, Shanghai China 
Post code 201804 
报告编号 
Report number 
 
SCL-S-13-0326M 
委托者:  DRE: 李剑 
Request person, dept： 
送样日期:  2013-10-21 
Request date:  
报告日期:  2013-10-25 
Report date：  
第1 页共3 页 
 
零件号Part number 
10065298 
 零件名称 
Part name 
后下摆臂_球头衬套 
图纸日期Drawing date 
/ 
零件生产日期Part production date 
/ 
 供货商 
Supplier 
上海汇众 
车型/项目Car type/project 
IP24 
试验大纲签署日期： 
/ 
 
   阶段性报告 Interim report        结论性报告 Conclusion report           
Ⅰ.任务描述 Task description 
实验室受委托对球头衬套进行失效原因分析，失效零件具体信息如下： 
As requested, QA lab has analyzed the failure of the dust cover. The background information of the failed part is as following： 
零件信息：Part information 
零件名称 
Part name 
后下摆臂_球头衬套 
制造日期 
Production date 
/ 
VIN 码 
VIN 
L13POV007 
销售日期 
Sale date 
/ 
车辆里程数 
Car mileage 
12608km（海南HET 路试） 
维修站名称 
Sale agent 
/ 
失效模式描述 
Failure circumstance 
description 
开裂 
原材料信息：Raw material information 
原材料及牌号 
Raw material specification 
CR 
原材料厂商 
Raw material producer 
/ 
散件供应商 
Component supplier 
/ 
金属热处理状态 
Metal heat treatment state 
/ 
失效零件见图：The failed part is shown in figure 1.  
 
Ⅱ. 结论与建议 Conclusions and suggestions 
结论：1 防尘套在使用过程中受到单方向的异常挤压，导致衬套磨损破裂； 
       2 衬套材料符合要求。 
建议：  
      避免零件在使用过程中受到异常挤压； 
 
 
 
 
 
 
 
 
 
 
分发: 
Distribution 
DRE: CH:李剑 
检验者Author 
 
审核Auditor 
 
批准Approver 
 
日期Date 
 
日期Date 
 
日期Date 
 
 
 


 
上海汽车中心实验室 
SAIC Center Lab 
中国·上海·嘉定区安研路201 号 
邮编. 201804 
No 201 Anyan road, Jiading, Shanghai China 
Post code 201804 
报告编号 
Report number 
 
SCL-S-13-0326M 
委托者:  DRE: 李剑 
Request person, dept： 
送样日期:  2013-10-21 
Request date:  
报告日期:  2013-10-25 
Report date：  
第2 页共3 页 
 
                                                               
 
图1 失效照片 
III. 测试结果 Test Results  
1 材料测试： 
序号 
No. 
试验项目 
Test item 
额定值 
Requirement 
试验结果 
Test result 
评价 Evaluation 
合格 
qualified 
不合格 
unqualified 
失效件： SMTC 5 320 003 
1 
Shore A 硬度 
Shore A Hardness 
/ 
48 
× 
 
2 
拉伸强度 
Tensile Strength 
≥6MPa 
14.5 
× 
 
3 
断裂伸长率 
Tensile Strength 
≥250% 
610 
× 
 
4 
材质定性 
FTIR 
CR  
CR 
× 
 
    零件材料符合要求。 
 
2 表面分析 
右上侧断裂表面呈现由磨损迹象： 
 
上表面有弯折的折痕，说明衬套在使用过程中呈现向上弯折的状态： 
磨损迹象 
 


 
上海汽车中心实验室 
SAIC Center Lab 
中国·上海·嘉定区安研路201 号 
邮编. 201804 
No 201 Anyan road, Jiading, Shanghai China 
Post code 201804 
报告编号 
Report number 
 
SCL-S-13-0326M 
委托者:  DRE: 李剑 
Request person, dept： 
送样日期:  2013-10-21 
Request date:  
报告日期:  2013-10-25 
Report date：  
第3 页共3 页 
 
 
 
经表面现象分析，防尘套在断裂区域上端有弯折的折痕，且表面有被磨损的现象，说明零件有被单方向挤压
的现象。 
3 断口分析： 
 
 
 
 
 
 
 
 
 
 
 
 
 
断口分析表面，断裂面下端为断裂的初始区域， 上端为断裂最后区域 
 
小结：1 零件在使用过程中受到异常挤压，导致衬套磨损破裂； 
   2 零件材料满足要求。 
 
断口呈现撕裂纹路 
断口呈现撕裂纹路 
断口纹路较为光滑，为断裂的起始部位 
弯折折痕 
弯折折痕

File: 材料工程师/SCL-S-13-0327M 后雨刮-ZP11 EU.pdf.md
# SCL-S-13-0327M 后雨刮-ZP11 EU.pdf

 
上海汽车中心实验室
(SAIC Center Lab) 
中国·上海·嘉定区安研路201 号 
邮编. 201804 
No. 201 Anyan Road, Jiading District,  
Shanghai, China. 
Post code :200433 
报告编号：Report number 
SCL-S-13-0327M 
委托者Requestor：SQE 张懿 
送样日期Deliver date：2013.10.24 
报告日期Report date：2013.11.05 
第 1 页 共 3 页 
Page 1 of 3  
 
零件号 
Part number 
10138877 
零件名称 
Part name 
后雨刮电机 
Wiper motor-rear wiper 
图纸日期 
Drawing date  
2013.03.19 
零件生产日期 
Production date 
/ 
供货商 
Supplier 
成都华川 
Chengdu Huachuan 
车型/项目 
Car type/project 
ZP11EU 
DVP 材料大纲签署日期 
DVP material test plan date 
/ 
 
   阶段性报告  Stage report        结论性报告 Conclusion report            
Ⅰ.任务描述 Task description 
实验室受委托对后雨刮电机进行失效原因分析，失效零件具体信息如下： 
As requested, QA lab has analyzed the invalid cause of Wiper motor-rear wiper, and the information of invalid part is 
shown as following： 
零件信息：Part information 
零件名称 
Part name 
后雨刮电机 
Wiper motor-rear wiper 
制造日期 
Production date 
/ 
VIN 码 
VIN number 
SDPZ1BBDADD063793 
销售日期 
Sale date 
/ 
车辆里程数 
Car mileage 
/ 
销售商 
Sale agent 
/ 
失效模式描述 
Invalid situation 
description 
喷嘴组件断裂 
The nozzle fractured in UK 
原材料信息：Raw material information 
原材料及牌号 
Raw material 
and trademark 
POM 
原材料厂商 
Raw material producer 
云天化 
散件供应商 
Part supplier 
温岭鑫凯 
金属热处理状态 
Metal heat treatment state 
/ 
失效零件见图1：The invalid part is shown in Fig 1.  
Ⅱ. 结论与建议 Conclusions and suggestions 
结论：1. 失效件受外力导致断裂。 
2. 零件材料符合技术要求。 
Conclusions: 1. The invalid part was cracked by external forces. 
       2. Material performance of the parts conformed to requirements. 
建议： 1. 加强对零件的保护。 
Suggestions: 1. Strengthen the protection of the parts. 
 
分发： 
Dispenser 
SQE 张懿 
检验者： 
Identifier 
张静波 
审核： 
Auditor 
 
批准： 
Approver 
 
日期： 
Date 
2013.11.05 
日期： 
Date 
 
日期： 
Date 
 


 
上海汽车中心实验室
(SAIC Center Lab) 
中国·上海·嘉定区安研路201 号 
邮编. 201804 
No. 201 Anyan Road, Jiading District,  
Shanghai, China. 
Post code :200433 
报告编号：Report number 
SCL-S-13-0327M 
委托者Requestor：SQE 张懿 
送样日期Deliver date：2013.10.24 
报告日期Report date：2013.11.05 
第 2 页 共 3 页 
Page 2 of 3  
 
 
 
图1 失效件 
Fig.1 Failure part 
III. 测试结果 Test Results 
序号 
No. 
试验项目 
Test item 
额定值 
Requirement 
试验结果 
Test result 
评价 Evaluation 
第一次 
第二次 
合格 
qualified 
不合格 
unqualified 
I 
失效件 
 
 
1 
红外（GB/T6040-2002） 
Infrared Spectroscopy 
POM 
POM 
× 
 
2 
熔点（GB/T19466.3-2006） 
Melting point (℃) 
165±5 
170 
× 
 
3 
焓值（GB/T19466.3-2006） 
Enthalpy (J/g) 
/ 
136 
150 
/ 
/ 
II 
新件 
 
 
1 
红外（GB/T6040-2002） 
Infrared Spectroscopy 
POM 
POM 
× 
 
2 
熔点（GB/T19466.3-2006） 
Melting point (℃) 
165±5 
167 
× 
 
3 
焓值（GB/T19466.3-2006） 
Enthalpy (J/g) 
/ 
131 
149 
/ 
/ 
Ⅲ 
粒料 
 
 
1 
红外（GB/T6040-2002） 
Infrared Spectroscopy 
POM 
POM 
× 
 
2 
熔点（GB/T19466.3-2006） 
Melting point (℃) 
165±5 
166 
× 
 
3 
焓值（GB/T19466.3-2006） 
Enthalpy (J/g) 
/ 
135 
151 
/ 
/ 
 
 
 
开裂 


 
上海汽车中心实验室
(SAIC Center Lab) 
中国·上海·嘉定区安研路201 号 
邮编. 201804 
No. 201 Anyan Road, Jiading District,  
Shanghai, China. 
Post code :200433 
报告编号：Report number 
SCL-S-13-0327M 
委托者Requestor：SQE 张懿 
送样日期Deliver date：2013.10.24 
报告日期Report date：2013.11.05 
第 3 页 共 3 页 
Page 3 of 3  
 
Ⅳ. 宏观分析 Macroscopic observation 
 
失效件断口如图2 右，断口表面有压痕，而在新件相同位置没有发现类似的压痕（图2 左），说
明该失效件是受到异常外力导致开裂。 
 
 
图2 失效件新件俯视图 
Fig. 2 The top view of failure part and new part 
 
将失效件断口放大观察如图3，断口呈脆断特征。 
 
 
图3 失效件断口 
Fig. 3 Fracture of failure part 
 
 
压痕 
新件 
失效件 
浇口

File: 材料工程师/SCL-S-13-0328M 方向盘饰板.pdf.md
# SCL-S-13-0328M 方向盘饰板.pdf

 
上海汽车中心实验室
(SAIC Center Lab) 
中国·上海·嘉定区安研路201 号 
邮编. 201804 
No. 201 Anyan Road, Jiading District,  
Shanghai, China. 
Post code :200433 
报告编号：Report number 
SCL-S-13-0328M 
委托者Requestor：於骞 
送样日期Deliver date：2013.10.29 
报告日期Report date：2013.11.08 
第 1 页 共 3 页 
Page 1 of 3  
 
零件号 
Part number 
10073295 
零件名称 
Part name 
方向盘  
Steering wheel 
图纸日期 
Drawing date  
2011.03.24 
零件生产日期 
Production date 
/ 
供货商 
Supplier 
延锋百利得 
Yanfeng Bailide 
车型/项目 
Car type/project 
IP21 MCE 
 
   阶段性报告  Stage report        结论性报告 Conclusion report           测试报告 Test report 
Ⅰ.任务描述 Task description 
实验室受委托对方向盘进行失效原因分析，失效零件具体信息如下： 
As requested, QA lab has analyzed the invalid cause of steering wheel, and the information of invalid part is shown 
as following： 
零件信息：Part information 
零件名称 
Part name 
方向盘  
Steering wheel 
制造日期 
Production date 
/ 
VIN 码 
VIN number 
/ 
销售日期 
Sale date 
/ 
车辆里程数 
Car mileage 
1500 km  
销售商 
Sale agent 
/ 
失效模式描述 
Invalid situation 
description 
方向盘饰条断裂 
Steering wheel trim fractured. 
原材料信息：Raw material information 
原材料及牌号 
Raw material 
and trademark 
PC/ABS 
T45 PG 
原材料厂商 
Raw material producer 
Bayer 
散件供应商 
Part supplier 
/ 
金属热处理状态 
Metal heat treatment state 
/ 
失效零件见图1：The invalid part is shown in Fig 1.  
Ⅱ. 结论与建议 Conclusions and suggestions 
结论： 1. 零件受应力导致开裂。 
       2．零件材料符合技术要求。 
Conclusions:  1. Stress made part fracture. 
            2. Material performance of part conformed to requirements. 
建议： 1. 优化结构。 
Suggestions: 1. Structure of part should be optimized. 
           
分发： 
Dispenser 
於骞 
检验者： 
Identifier 
狄春峰 
审核： 
Auditor 
 
批准： 
Approver 
 
日期： 
Date 
2013.11.08 
日期： 
Date 
 
日期： 
Date 
 
 
 


 
上海汽车中心实验室
(SAIC Center Lab) 
中国·上海·嘉定区安研路201 号 
邮编. 201804 
No. 201 Anyan Road, Jiading District,  
Shanghai, China. 
Post code :200433 
报告编号：Report number 
SCL-S-13-0328M 
委托者Requestor：於骞 
送样日期Deliver date：2013.10.29 
报告日期Report date：2013.11.08 
第 2 页 共 3 页 
Page 2 of 3  
 
       
               
           
图1 失效件 
Fig.1 Failure part 
 
III. 测试结果 Test Results  
序号 
No. 
试验项目 
Test item 
额定值 
Requirement 
试验结果 
Test result 
评价 Evaluation 
第一次 
第二次 
合格 
qualified 
不合格 
unqualified 
I 
失效件 
 
 
1 
红外（GB/T6040-2002） 
Infrared Spectroscopy 
PC/ABS 
PC/ABS 
× 
 
2 
玻璃化转变温度 
(GB/T 19644.2-2006) 
Glass transition temperature (℃) 
110±5 
140±5 
110 
138 
× 
 
II 
新件 
 
 
1 
红外（GB/T6040-2002） 
Infrared Spectroscopy 
PC/ABS 
PC/ABS 
× 
 
2 
玻璃化转变温度 
(GB/T 19644.2-2006) 
Glass transition temperature (℃) 
110±5 
140±5 
109 
140 
× 
 
III 
粒料 
 
 
1 
红外（GB/T6040-2002） 
Infrared Spectroscopy 
PC/ABS 
PC/ABS 
× 
 
2 
玻璃化转变温度 
(GB/T 19644.2-2006) 
Glass transition temperature (℃) 
110±5 
140±5 
111 
140 
× 
 
小结：零件材料符合技术要求。 
 
 


 
上海汽车中心实验室
(SAIC Center Lab) 
中国·上海·嘉定区安研路201 号 
邮编. 201804 
No. 201 Anyan Road, Jiading District,  
Shanghai, China. 
Post code :200433 
报告编号：Report number 
SCL-S-13-0328M 
委托者Requestor：於骞 
送样日期Deliver date：2013.10.29 
报告日期Report date：2013.11.08 
第 3 页 共 3 页 
Page 3 of 3  
 
Ⅳ. 宏观分析 Macroscopic observation 
 
失效件断口如图2 所示。断口上有银纹，系零件受外力超材料符合导致韧断。 
                  
图2 失效件断口 
Fig. 2 Fracture of failure part 
 
观察失效饰条卡脚的对手件，如图3。对手件安装孔变形，甚至开裂。对IP21 车型多个方向盘
进行观察，发现该安装孔位置均有变形甚至开裂现象，说明该零件配合结构存在干涉，产生较大应
力，容易导致零件断裂失效。 
 
图3 对手件 
Fig. 3 Match part
