Repository: kujaxr/obsidian-vault

File: 材料工程师/SCL-S-13-0329M BP12排气歧管.pdf.md
# SCL-S-13-0329M BP12排气歧管.pdf

 
上海汽车中心实验室 
中国·上海·嘉定区安研路201 号 
邮编. 201804 
 
SAIC QA Laboratory 
201 Anhong rd, Anting, Shanghai 
报告编号 
Report number 
 
SCL-S-13-0329M 
委托者: QA 郭强 
Request person, dept： 
委托编号:  /  
Request number: 
送样日期: 2013.10.29  
Request date:  
报告日期: 2013.11.12 
Report date：  
第1页共9页 
 
SMPV-0.2.3-002-QA -F01 
零件号Part number 
LKC000660 
零件名称 
Part name 
排气歧管 
Exhaust manifold 
图纸日期Drawing date 
2008.02.29 
零件生产日期Part production date 
/ 
供货商 
Supplier 
西峡水泵 
车型/项目Car type/project 
750 D1.8T 
DVP 材料大纲签署日期DVP material test plan date 
/ 
阶段性报告 Interim report                结论性报告 Conclusion report          
 
Ⅰ.任务描述 Task description 
实验室受委托对排气歧管进行失效原因分析，失效零件具体信息如下： 
As requested, SCL has analyzed the failure of exhaust manifold. The information of the failed part is as following： 
零件信息：Part information 
零件名称 
Part name 
排气歧管 
Exhaust manifold 
车制造日期 
Vehicle production date 
2011.11.02 
VIN 码 
VIN 
LSJW16G63BG061629 
销售日期 
Sale date 
/ 
车辆里程数 
Car mileage 
47939km 
维修站名称 
Sale agent 
上海上勤 
失效模式描述 
Failure circumstance  
发动机异响、噪音大，经检查发现排气歧管断裂；The abnormal sound or noise was found in the engine. 
After checking, found the exhaust manifold was broken. 
原材料信息：Raw material information 
原材料及牌号 
Raw material specification 
NiSiCr35.5.2 
原材料厂商 
Raw material producer 
/ 
散件供应商 
Component supplier 
/ 
金属热处理状态 
Metal heat treatment state 
/ 
失效零件见图1：The failed part is shown in figure 1. 
 
Ⅱ. 结论与建议 Conclusions and Suggestions 
结论Conclusions： 
1. 排气歧管是由于多源疲劳开裂的，其开裂与热应力和振动有关；The exhaust manifold was broken, due to the 
multi-source fatigue cracking. The cracking is the multi-action of thermal stress and mechanical stress. 
2. 排气歧管开裂处壁厚正常；The wall thickness of exhaust manifold at crack region was normal.  
3. 材料的微观组织及硬度正常，化学成分中碳含量稍微偏高；Microstructure and hardness were normal. The content 
of carbon was little high.   
 
建议Suggestions： 
1. 维修站对该型车保养时，关注排气歧管开裂部位；Suggest that the sale agent pay attention to crack position 
at the vehicle maintenance. 
2. 校核开裂处实际热应力；Check active thermal stress at cracking region. 
3. 供应商采取措施减少铸件表面片状石墨层厚度；Suppliers take measure to reduce the thickness of flake graphite 
layer. 
分发: 
Distribution 
QA 郭强 
检验者Author 
薛喜才 
审核Auditor 
 
批准Approver 
 
日期Date 
2013.11.12 
日期Date 
 
日期Date 
 


 
上海汽车中心实验室 
中国·上海·嘉定区安研路201 号 
邮编. 201804 
 
SAIC QA Laboratory 
201 Anhong rd, Anting, Shanghai 
报告编号 
Report number 
 
SCL-S-13-0329M 
委托者: QA 郭强 
Request person, dept： 
委托编号:  /  
Request number: 
送样日期: 2013.10.29  
Request date:  
报告日期: 2013.11.12 
Report date：  
第2页共9页 
 
SMPV-0.2.3-002-QA -F01 
III. 调查结果 Investigation Results  
750D1.8T 排气歧管开裂，开裂位置见图1 所示，其他部位未发现明显的裂纹。调查该车维修信息
(LSJW16G63BG061629)显示，9 月29 号发动机异响，检查时发现排气歧管开裂，在此之前未发现发动机异
常工作的保养记录。 
 
 
 
 
 
 
 
 
 
 
 
 
 
 
 
 
 
 
00 
 
 
 
 
 
 
 
 
 
 
 
图1  失效的排气歧管 
断口分析Fracture surface analysis 
断口低倍形貌，见图2 所示。由图可见，整个断口表面已严重氧化锈蚀，微观形貌已无法辨别。但从整体上可
确定1#区域为先开裂区。图2b~图2c 为1#区域局部形貌：断口边缘有多条疲劳台阶，内表面局部有裂纹扩展，
可知其为多源疲劳开裂，主裂纹起源于外表面。同时，根据断口表面氧化腐蚀颜色，可知2#区域为最后断裂区。      
排气歧管壁厚要求为4~5.5mm，使用游标卡尺对开裂处测试结果，见图2a 所示，歧管壁厚正常。图3 为裂纹
源(区域1#)外表面形貌。由图可见，裂纹源表面未发现明显的机械损伤或缺陷，显示正常的铸造表面，其中在靠
近断口附近区域发现多条微裂纹。 
开裂位置 
5#
焊
缝 


 
上海汽车中心实验室 
中国·上海·嘉定区安研路201 号 
邮编. 201804 
 
SAIC QA Laboratory 
201 Anhong rd, Anting, Shanghai 
报告编号 
Report number 
 
SCL-S-13-0329M 
委托者: QA 郭强 
Request person, dept： 
委托编号:  /  
Request number: 
送样日期: 2013.10.29  
Request date:  
报告日期: 2013.11.12 
Report date：  
第3页共9页 
 
SMPV-0.2.3-002-QA -F01 
 
 
 
 
 
 
 
 
 
 
 
 
 
 
 
 
 
 
 
 
 
 
 
 
 
 
 
图2  断口低倍形貌 
 
 
 
 
 
 
 
 
 
 
 
 
 
 
(c) 
微裂纹 
微裂纹 
疲劳台阶 
(a) 
(b) 
最后断裂区 
位置1：金相分析 
位置2：金相分析 
区域1# 
区域2# 
(b) 
(a) 
断口 
断口 
图3  裂纹源外表面 
(d) 
5.0mm 
5.5mm 
4.8mm 
5.5mm 
5.5mm 
5.7mm 
位置3：金相分析 


 
上海汽车中心实验室 
中国·上海·嘉定区安研路201 号 
邮编. 201804 
 
SAIC QA Laboratory 
201 Anhong rd, Anting, Shanghai 
报告编号 
Report number 
 
SCL-S-13-0329M 
委托者: QA 郭强 
Request person, dept： 
委托编号:  /  
Request number: 
送样日期: 2013.10.29  
Request date:  
报告日期: 2013.11.12 
Report date：  
第4页共9页 
 
SMPV-0.2.3-002-QA -F01 
金相分析 Metallographic analysis 
对图2~图3所示的位置进行金相分析，结果见图4~图6。由图可见：整个断口歧管表面覆盖着氧化层，芯部石墨
形态正常，基体组织为奥氏体+碳化物。通过对断口附近的微裂纹形貌观察可知：排气歧管在高温环境下，随着
时间的延长或在热应力和机械应力共同作用下逐渐氧化、深入，形成腐蚀坑，最终形成裂纹，发生断裂。 
同时，排气歧管表面存在菊花状石墨层，且不同位置菊花状石墨层厚度有差异，外表面局部可达0.2mm；而内
表面菊花状石墨层厚度约0.5mm (供应商要求：外表面≤0.2mm，内表面≤0.5mm)。由于在高温环境下，片状石
墨会加速氧化过程，而球状石墨可以弱化氧化的推进过程。为了应尽可能减少或去除铸件表面的片状石墨层，供
应商对铸件表面采用喷丸处理， 
 
 
 
 
 
 
 
 
 
 
 
 
 
(a)1#取样位置16x                                  (b)歧管内表面100x 
 
 
 
 
 
 
 
 
 
 
 
 
 
 
                          
 
 
 
 
(c)歧管外表面微裂纹 100x 
外
表
面 
内
表
面 
断口 
微裂纹 
疏松 
菊花状石墨 
菊花状石墨 
微裂纹 


 
上海汽车中心实验室 
中国·上海·嘉定区安研路201 号 
邮编. 201804 
 
SAIC QA Laboratory 
201 Anhong rd, Anting, Shanghai 
报告编号 
Report number 
 
SCL-S-13-0329M 
委托者: QA 郭强 
Request person, dept： 
委托编号:  /  
Request number: 
送样日期: 2013.10.29  
Request date:  
报告日期: 2013.11.12 
Report date：  
第5页共9页 
 
SMPV-0.2.3-002-QA -F01 
 
 
 
 
 
 
 
 
 
 
 
 
(d)芯部组织100x  腐蚀后                        (e)疏松严重区100x 
图4 歧管1#取样位置金相组织 
 
 
 
 
 
 
 
 
 
 
 
 
 
(a)2#取样位置16x                                 (b)歧管外表面50x 
 
 
 
 
 
 
 
 
 
 
 
 
 
(c)芯部微观组织100x                                 (d)严重疏松区100x   
外
表
面 
内
表
面 
断口 
疏松 
疏松 


 
上海汽车中心实验室 
中国·上海·嘉定区安研路201 号 
邮编. 201804 
 
SAIC QA Laboratory 
201 Anhong rd, Anting, Shanghai 
报告编号 
Report number 
 
SCL-S-13-0329M 
委托者: QA 郭强 
Request person, dept： 
委托编号:  /  
Request number: 
送样日期: 2013.10.29  
Request date:  
报告日期: 2013.11.12 
Report date：  
第6页共9页 
 
SMPV-0.2.3-002-QA -F01 
 
 
 
 
 
 
 
 
 
 
 
 
 
 
 
 
 
 
 
 
 
(e)歧管内表面   
图5  歧管2#取样位置金相组织 
 
 
 
 
 
 
 
 
 
 
 
 
 
 
(a)3#取样位置16x                                 (b)歧管外表面100x 
 
 
 
 
外
表
面 
内
表
面 


 
上海汽车中心实验室 
中国·上海·嘉定区安研路201 号 
邮编. 201804 
 
SAIC QA Laboratory 
201 Anhong rd, Anting, Shanghai 
报告编号 
Report number 
 
SCL-S-13-0329M 
委托者: QA 郭强 
Request person, dept： 
委托编号:  /  
Request number: 
送样日期: 2013.10.29  
Request date:  
报告日期: 2013.11.12 
Report date：  
第7页共9页 
 
SMPV-0.2.3-002-QA -F01 
 
 
 
 
 
 
 
 
 
 
 
 
 
(c)芯部微观组织100x                                 (d) 歧管内表面100x 
图6  歧管3#取样位置金相组织 
 
 
 
 
 
 
 
 
 
 
 
 
 
 
 
 
 
 
 
 
 
 
 
 
 
 
 
疏松 


 
上海汽车中心实验室 
中国·上海·嘉定区安研路201 号 
邮编. 201804 
 
SAIC QA Laboratory 
201 Anhong rd, Anting, Shanghai 
报告编号 
Report number 
 
SCL-S-13-0329M 
委托者: QA 郭强 
Request person, dept： 
委托编号:  /  
Request number: 
送样日期: 2013.10.29  
Request date:  
报告日期: 2013.11.12 
Report date：  
第8页共9页 
 
SMPV-0.2.3-002-QA -F01 
材料测试 
材料测试结果，见表1 所示。1.失效件生产日期为2011.06，因此按照当时供应商技术规范，碳含量稍微偏高，
其他元素符合要求。2.失效件微观组织、石墨形态、大小及硬度符合要求。 
表1  材料检测结果 
备注：1.供应商技术规范中对Mo 和Cu 含量未作要求，而上汽SMT 技术明确要求Mo：0.4~0.6；Cu：≤0.5 (Mo
可提高歧管高温蠕变性能，Cu 可提高其耐腐蚀性)，现在DRE 已与供应商确认，使双方技术规范一致。 
 
 
 
序号 
No 
测试项目 
Test item 
额定值 
Requirement 
试验结果 
Test result 
评价 
Evaluation 
合格
OK 
不合格 
Not OK 
1 
化学成分 
Chemical Components 
NiSiCr35.5.21 
供应商技术规范 
/ 
/ 
 
C:≤2.0 
2.07 
 
× 
Si:4.0~6.0 
4.1 
× 
 
Mn:0.5~1.50 
0.72 
× 
 
Ni:34.0~36.0 
34.58 
× 
 
Cr:1.5~2.5 
1.78 
× 
 
S:≤0.02 
0.006 
× 
 
P:≤0.06 
0.007 
× 
 
Mo: 
0.07 
/ 
 
Mg:0.03~0.1 
0.05 
× 
 
Cu: 
0.02 
/ 
 
2 
硬度HBS2.5/187.5 
Hardness  
130~170HB 
152, 146, 155 
× 
 
3 
1#位置芯部组织(见图4) 
 
 
 
 
球化率sphere rate 
≥90% 
≥90%Ⅵ型石墨 
× 
 
石墨大小graphite size 
4~8 级 
6 级 
× 
 
微观组织microstructure 
A+Cr 碳化物 
A+Cr 碳化物 
× 
 
疏松porosity 
/ 
0.15% 
/ 
 
最大缩孔max porosity size 
/ 
0.2mm 
/ 
 
2#位置芯部组织(见图5) 
/ 
/ 
 
 
球化率sphere rate 
≥80% 
≥90%Ⅵ型石墨 
× 
 
石墨大小graphite size 
4~8 级 
6 级 
× 
 
微观组织microstructure 
A+Cr 碳化物 
A+Cr 碳化物 
× 
 
疏松porosity 
/ 
0.48% 
/ 
 
最大缩孔max porosity size 
/ 
0.2mm 
/ 
 
3#位置组织(见图6) 
/ 
/ 
 
 
球化率sphere rate 
≥80% 
≥90%Ⅵ型石墨 
× 
 
石墨大小graphite size 
4~8 级 
6 级 
× 
 
微观组织microstructure 
A+Cr 碳化物 
A+Cr 碳化物 
× 
 
疏松porosity 
/ 
0.83% 
/ 
 
最大缩孔max porosity size 
/ 
0.2mm 
 
 


 
上海汽车中心实验室 
中国·上海·嘉定区安研路201 号 
邮编. 201804 
 
SAIC QA Laboratory 
201 Anhong rd, Anting, Shanghai 
报告编号 
Report number 
 
SCL-S-13-0329M 
委托者: QA 郭强 
Request person, dept： 
委托编号:  /  
Request number: 
送样日期: 2013.10.29  
Request date:  
报告日期: 2013.11.12 
Report date：  
第9页共9页 
 
SMPV-0.2.3-002-QA -F01 
2013/8/16 ，广德试验基地
IP21 MCE SHELL
项目 DS44
试验车
L12SVD012(1.8T+DCT360) 和
A12SVD602(1.8T+DCT360)，检查时发现排气歧管也开裂。A12SVD602 有两处开裂，一处在2 缸和3 缸排气歧
管间，裂纹长度约为1cm；另一处在4 缸歧管右侧，裂纹长度约为1cm，漏出的废气已将发动机盖熏黑。L12SVD012
裂纹在2 缸和3 缸排气歧管之间，裂纹长度约为3cm。后续分析见SCL-S-13-0352M。 
 
 
 
 
 
 
 
 
 
 
 
 
 
 
 
 
 
 
 
 
 
 
 
 
 
 
 
 
 
 
 
 
 
 
 
 
 
图7  排气歧管(IP21 MCE) 
(a) 
(b)

File: 材料工程师/SCL-S-13-0330M.pdf.md
# SCL-S-13-0330M.pdf

 
上海汽车中心实验室
SAIC Center Lab 
中国·上海·嘉定区安研路201 号 
邮编. 201804 
No. 201 Anyan Road, Jiading District,  
Shanghai, China. 
Post code :201804 
报告编号： 
Report number 
SCL-S-13-0330M 
委托者  QA  罗增峰 
Requestor： 
 委托编号 
Request number： 
送样日期2013.10.30 
Deliver date:  
报告日期2013.12.4 
Report date： 
第 1 页 共 16 页 
 
SMPV-0.2.3-002-QA -F01 
零件号Part number 
CNGP20000400 
 零件名称 
Part name 
转向机 
Steering gear 
图纸日期Drawing date 
/ 
零件生产日期Part production date 
/ 
 供货商 
Supplier 
苏州万都 
车型/项目Car type/project 
W5 
DVP 材料大纲签署日期DVP material test plan date 
/ 
阶段性报告  Stage report                结论性报告 Conclusion report 
 
Ⅰ.任务描述 Task description 
实验室受委托对转向机进行失效原因分析，失效零件具体信息如下： 
As requested, SCL has analyzed the failure of Steering gear. The information of the failed part is as following： 
零件信息：Part information 
零件名称 
Part name 
转向机 
Steering gear 
制造日期 
Production date 
2012-04-29 
VIN/车/发动机号码
car/engine no 
LSJW34G34CG030511 
销售日期 
Sale date 
/ 
车辆里程数 
Car mileage 
24500 公里 (km) 
失效地点 
Location 
湖南申湘 
失效模式描述 
Failure circumstance description 
转向偏，检查发现转向机发生断裂。 
原材料信息：Raw material information 
原材料及牌号 
Raw material specification 
/ 
原材料厂商 
Raw material producer 
/ 
散件供应商 
Component supplier 
/ 
金属热处理状态 
Metal heat treatment state 
/ 
失效零件见图X：The failed part is shown in figure X.  
 
Ⅱ. 结论与建议 Conclusions and suggestions 
结论Conclusions： 
1、 转向机总成发生两处断裂，即扭杆和齿轮轴，断口1（即齿轮轴）先过载断裂，致使转向机总成工作异常，
导致断口2（扭杆）疲劳断裂。There are two cracks in steering gear, the torsion bar and the gear shaft fracture 1 
(ie, gear shaft) first overload fracture, resulting in abnormal steering gear assembly work, leading to fracture 2 
(torsion) fatigue fracture. 
2、 齿轮轴的齿轮表面硬度超差，这不是引起失效的原因，其他所测量分析零件的材料性能无明显异常。 
Gear shaft gear surface hardness tolerance, other parts of the measurement and analysis of material properties is 
no obvious abnormalities. 
建议Suggestions： 
1、 调查失效件的具体使用工况。Check the specific use conditions 
2、 供应商加强过程质量控制。Suppliers to strengthen quality control process. 
分发： 
Distribution 
QA  罗增峰 
检验者Author 
白云岭   
Bai Yunling 
审核
Auditor 
付玉生 
批准
Approver 
杨如松 
日期Date 
2013.12.4 
日期Date 
 
日期Date 
 


 
上海汽车中心实验室
SAIC Center Lab 
中国·上海·嘉定区安研路201 号 
邮编. 201804 
No. 201 Anyan Road, Jiading District,  
Shanghai, China. 
Post code :201804 
报告编号： 
Report number 
SCL-S-13-0330M 
委托者  QA  罗增峰 
Requestor： 
 委托编号 
Request number： 
送样日期2013.10.30 
Deliver date:  
报告日期2013.12.4 
Report date： 
第 2 页 共 16 页 
 
SMPV-0.2.3-002-QA -F01 
III. 测试结果 Test Results  
一、 宏观观察： 
1、 收到委托者提供的失效件的实物形貌，见图1。观察发现断裂共有两处，分别是扭杆和齿轮轴断裂，断裂
位置在总成中的位置见图2。 
 
 
 
 
图1 失效件实物形貌 
横拉杆 
油管 
齿条 
1a 
1b 
扭杆 
下壳体 
下壳体 
齿轮轴  
输入轴  
断口1  
断口2  


 
上海汽车中心实验室
SAIC Center Lab 
中国·上海·嘉定区安研路201 号 
邮编. 201804 
No. 201 Anyan Road, Jiading District,  
Shanghai, China. 
Post code :201804 
报告编号： 
Report number 
SCL-S-13-0330M 
委托者  QA  罗增峰 
Requestor： 
 委托编号 
Request number： 
送样日期2013.10.30 
Deliver date:  
报告日期2013.12.4 
Report date： 
第 3 页 共 16 页 
 
SMPV-0.2.3-002-QA -F01 
 
 
图2  失效件在总成中的装配位置及断裂位置 
2、 齿条： 
1） 齿条的实物形貌见图3a，各齿在齿条中位置关系如图3b 所示，齿面受到的挤压损伤严重（与齿轮轴啮
合部分的齿形变形严重），且沿齿长方向齿面受挤压的程度不一样，说明在齿长方向上齿面的受力是不
均的（即齿轮轴与齿条之间的受力是不正常的），见图3c。 
2） 在供应商处对齿条的关键尺寸进行了现场测量，测量的项目、位置和技术要求见图4，结果显示与齿轮
轴啮合部分的关键尺寸不合格，说明齿条的啮合受力异常，具体测量结构见表1。 
扭杆 
齿轮轴  
齿条  
断口1  
断口2  
输入轴  
3a 


 
上海汽车中心实验室
SAIC Center Lab 
中国·上海·嘉定区安研路201 号 
邮编. 201804 
No. 201 Anyan Road, Jiading District,  
Shanghai, China. 
Post code :201804 
报告编号： 
Report number 
SCL-S-13-0330M 
委托者  QA  罗增峰 
Requestor： 
 委托编号 
Request number： 
送样日期2013.10.30 
Deliver date:  
报告日期2013.12.4 
Report date： 
第 4 页 共 16 页 
 
SMPV-0.2.3-002-QA -F01 
 
 
 
3b 
3c 
1 2 3 
6 7 
8 
11 12 13 
17 18 19 
23 24 25 


 
上海汽车中心实验室
SAIC Center Lab 
中国·上海·嘉定区安研路201 号 
邮编. 201804 
No. 201 Anyan Road, Jiading District,  
Shanghai, China. 
Post code :201804 
报告编号： 
Report number 
SCL-S-13-0330M 
委托者  QA  罗增峰 
Requestor： 
 委托编号 
Request number： 
送样日期2013.10.30 
Deliver date:  
报告日期2013.12.4 
Report date： 
第 5 页 共 16 页 
 
SMPV-0.2.3-002-QA -F01 
 
 
 
图4  齿条侧尺测量示意图 
A 
C 
B 
A 
C 
B 


 
上海汽车中心实验室
SAIC Center Lab 
中国·上海·嘉定区安研路201 号 
邮编. 201804 
No. 201 Anyan Road, Jiading District,  
Shanghai, China. 
Post code :201804 
报告编号： 
Report number 
SCL-S-13-0330M 
委托者  QA  罗增峰 
Requestor： 
 委托编号 
Request number： 
送样日期2013.10.30 
Deliver date:  
报告日期2013.12.4 
Report date： 
第 6 页 共 16 页 
 
SMPV-0.2.3-002-QA -F01 
附表1   
序号 
测量项目 
额定值 
测量位置 
（齿的编号） 
试验结果 
评价 
合格 
不合格 
1 
A 
7°29′14″±5′ 
1 
7°30′ 
X    
 
2 
2 
7°29′35″ 
X 
 
3 
3 
7°21′37″ 
 
X 
4 
6 
7°26′32″ 
X 
 
5 
7 
7°21′4″ 
 
X 
6 
8 
7°32′20″ 
X 
 
7 
11 
7°10′24″ 
 
X 
8 
12 
7°23′23″ 
 
X 
9 
13 
7°38′52″ 
 
X 
10 
17 
7°13′02″ 
 
X 
11 
18 
7°21′22″ 
 
X 
12 
19 
7°21′38″ 
 
X 
13 
23 
7°24′ 
X 
 
14 
24 
7°33′59″ 
X 
 
15 
25 
7°31′56″ 
X 
 
16 
B 
28.939±0.06 
1 
28.956 
X    
 
17 
2 
28.948 
X 
 
18 
3 
28.999 
X 
 
19 
6 
29.094 
 
X 
20 
7 
29.09 
 
X 
21 
8 
29.094 
 
X 
22 
11 
29.113 
 
X 
23 
12 
29.117 
 
X 
24 
13 
29.061 
 
X 
25 
17 
29.061 
 
X 
26 
18 
29.045 
 
X 
27 
19 
29.056 
 
X 
28 
23 
29.003 
 
X 
29 
24 
28.945 
X 
 
30 
25 
28.955 
X 
 
31 
C 
≤0.1 
/ 
0.1 
X 
 
 
 


 
上海汽车中心实验室
SAIC Center Lab 
中国·上海·嘉定区安研路201 号 
邮编. 201804 
No. 201 Anyan Road, Jiading District,  
Shanghai, China. 
Post code :201804 
报告编号： 
Report number 
SCL-S-13-0330M 
委托者  QA  罗增峰 
Requestor： 
 委托编号 
Request number： 
送样日期2013.10.30 
Deliver date:  
报告日期2013.12.4 
Report date： 
第 7 页 共 16 页 
 
SMPV-0.2.3-002-QA -F01 
 
3、输入轴、齿轮轴和阀体：将以上三个零件拆解后观察。 
发现输入轴和齿轮轴接触的部分有较严重的相对转动压痕痕迹，见图5b、5c。发现齿轮轴和阀体之间有严重
的轴向磕碰、敲击痕迹，见图5d；齿轮轴的销子与阀体的端面有严重的压痕，见5e，销子已严重磨损，见图5f；
说明齿轮轴与输入轴有轴向窜动，这是不正常的。正常情况下这两个零件内部由扭杆进行连接，是不会产生轴向
窜动的，只会产生±5°的相对转动，且输入轴和齿轮轴接触的部分不会产生如此严重的压痕的。 
 
 
齿轮轴  
输入轴  
阀体  
5a 
5b 


 
上海汽车中心实验室
SAIC Center Lab 
中国·上海·嘉定区安研路201 号 
邮编. 201804 
No. 201 Anyan Road, Jiading District,  
Shanghai, China. 
Post code :201804 
报告编号： 
Report number 
SCL-S-13-0330M 
委托者  QA  罗增峰 
Requestor： 
 委托编号 
Request number： 
送样日期2013.10.30 
Deliver date:  
报告日期2013.12.4 
Report date： 
第 8 页 共 16 页 
 
SMPV-0.2.3-002-QA -F01 
 
 
 
 
齿轮轴销子与阀体
正常的匹配位置。 
齿轮轴销子与阀体
异常的匹配位置。 
压痕 
销子 
5c 
5d 
5e 


 
上海汽车中心实验室
SAIC Center Lab 
中国·上海·嘉定区安研路201 号 
邮编. 201804 
No. 201 Anyan Road, Jiading District,  
Shanghai, China. 
Post code :201804 
报告编号： 
Report number 
SCL-S-13-0330M 
委托者  QA  罗增峰 
Requestor： 
 委托编号 
Request number： 
送样日期2013.10.30 
Deliver date:  
报告日期2013.12.4 
Report date： 
第 9 页 共 16 页 
 
SMPV-0.2.3-002-QA -F01 
 
图5   宏观观察 
 
4、下壳体： 
表面有磕碰、划伤，见图6。 
                             
 
图6 
5、上壳体：上壳体内壁有严重磨损，见图7。 
5f 


 
上海汽车中心实验室
SAIC Center Lab 
中国·上海·嘉定区安研路201 号 
邮编. 201804 
No. 201 Anyan Road, Jiading District,  
Shanghai, China. 
Post code :201804 
报告编号： 
Report number 
SCL-S-13-0330M 
委托者  QA  罗增峰 
Requestor： 
 委托编号 
Request number： 
送样日期2013.10.30 
Deliver date:  
报告日期2013.12.4 
Report date： 
第 10 页 共 16 页 
 
SMPV-0.2.3-002-QA -F01 
 
图7 
6、横拉杆：左横拉杆的球头有与球头座的磕碰痕迹，见图8。在供应商处对横拉杆球头的转动力矩（推力）进
行了测量，具体结果见表2。 
 
图8 
表2 
序号 
零件状态 
额定值 
试验结果 
评价 
合格 
不合格 
1 
L 
5-20 kgf 
(供应商的经验值0 
5.6 
X 
 
2 
R 
10.0 
X

File: 材料工程师/SCL-S-13-0331M 换挡机构-AP11.pdf.md
# SCL-S-13-0331M 换挡机构-AP11.pdf

 
上海汽车中心实验室
(SAIC Center Lab) 
中国·上海·嘉定区安研路201 号 
邮编. 201804 
No. 201 Anyan Road, Jiading District,  
Shanghai, China. 
Post code :200433 
报告编号：Report number 
SCL-S-13-0331M 
委托者Requestor：温华 
送样日期Deliver date：2013.10.30 
报告日期Report date：2013.11.11 
第 1 页 共 4 页 
Page 1 of 4  
 
零件号 
Part number 
10143838 
零件名称 
Part name 
换档器总成 
Mechanism assembly 
图纸日期 
Drawing date  
2013.04.25 
零件生产日期 
Production date 
/ 
供货商 
Supplier 
宁波永信 
Ningbo Yongxin 
车型/项目 
Car type/project 
AP11 
 
   阶段性报告  Stage report        结论性报告 Conclusion report           测试报告 Test report 
Ⅰ.任务描述 Task description 
实验室受委托对换挡器总成原因分析，失效零件具体信息如下： 
As requested, QA lab has analyzed the invalid cause of mechanism assembly, and the information of invalid part is 
shown as following： 
零件信息：Part information 
零件名称 
Part name 
换档器总成 
Mechanism assembly 
制造日期 
Production date 
/ 
VIN 码 
VIN number 
/ 
销售日期 
Sale date 
/ 
车辆里程数 
Car mileage 
0 km 
销售商 
Sale agent 
/ 
失效模式描述 
Invalid situation 
description 
换挡机构导向杆断裂 
Guide lever of mechanism assembly fractured. 
原材料信息：Raw material information 
原材料及牌号 
Raw material 
and trademark 
PA66-GF35 
原材料厂商 
Raw material producer 
BASF 
散件供应商 
Part supplier 
/ 
金属热处理状态 
Metal heat treatment state 
/ 
失效零件见图1：The invalid part is shown in Fig 1.  
Ⅱ. 结论与建议 Conclusions and suggestions 
结论： 1. 失效件受外力超负荷导致开裂。 
       2. 零件材料符合技术要求。 
Conclusions:  1. Foreign force made failure part fracture. 
2. Impact resistance of part conformed to requirements.        
建议： 1. 加强对零件的保护。 
Suggestions: 1. Protection to the part should be improved. 
        
分发： 
Dispenser 
温华 
检验者： 
Identifier 
狄春峰 
审核： 
Auditor 
 
批准： 
Approver 
 
日期： 
Date 
2013.11.11 
日期： 
Date 
 
日期： 
Date 
 
 
 


 
上海汽车中心实验室
(SAIC Center Lab) 
中国·上海·嘉定区安研路201 号 
邮编. 201804 
No. 201 Anyan Road, Jiading District,  
Shanghai, China. 
Post code :200433 
报告编号：Report number 
SCL-S-13-0331M 
委托者Requestor：温华 
送样日期Deliver date：2013.10.30 
报告日期Report date：2013.11.11 
第 2 页 共 4 页 
Page 2 of 4  
 
         
             
      
图1 失效件 
Fig.1 Failure part 
 
III. 测试结果 Test Results  
序号 
No. 
试验项目 
Test item 
额定值 
Requirement 
试验结果 
Test result 
评价 Evaluation 
第一次 
第二次 
合格 
qualified 
不合格 
unqualified 
I 
失效件 
 
 
1 
红外（GB/T6040-2002） 
Infrared Spectroscopy 
PA66 
PA66 
× 
 
2 
熔点（GB/T19466.3-2006） 
Melting point (℃) 
260±5 
262 
× 
 
3 
焓值（GB/T19466.3-2006） 
Enthalpy (J/g) 
/ 
42.7 
45.3 
× 
 
4 
灰分（GB/T9345.1-2008） 
Ash content (%) 
35±2 
34.4 
× 
 
II 
新件 
 
 
1 
红外（GB/T6040-2002） 
Infrared Spectroscopy 
PA66 
PA66 
× 
 
2 
熔点（GB/T19466.3-2006） 
Melting point (℃) 
260±5 
261 
× 
 
3 
焓值（GB/T19466.3-2006） 
Enthalpy (J/g) 
/ 
44.6 
46.7 
× 
 
4 
灰分（GB/T9345.1-2008） 
Ash content (%) 
35±2 
34.5 
× 
 
III 
粒料 
 
 
1 
红外（GB/T6040-2002） 
Infrared Spectroscopy 
PA66 
PA66 
× 
 


 
上海汽车中心实验室
(SAIC Center Lab) 
中国·上海·嘉定区安研路201 号 
邮编. 201804 
No. 201 Anyan Road, Jiading District,  
Shanghai, China. 
Post code :200433 
报告编号：Report number 
SCL-S-13-0331M 
委托者Requestor：温华 
送样日期Deliver date：2013.10.30 
报告日期Report date：2013.11.11 
第 3 页 共 4 页 
Page 3 of 4  
 
序号 
No. 
试验项目 
Test item 
额定值 
Requirement 
试验结果 
Test result 
评价 Evaluation 
第一次 
第二次 
合格 
qualified 
不合格 
unqualified 
2 
熔点（GB/T19466.3-2006） 
Melting point (℃) 
260±5 
263 
× 
 
3 
焓值（GB/T19466.3-2006） 
Enthalpy (J/g) 
/ 
43.7 
45.7 
× 
 
4 
灰分（GB/T9345.1-2008） 
Ash content (%) 
35±2 
34.1 
× 
 
小结：零件材料符合技术要求。 
 
Ⅳ. 宏观分析 Macroscopic observation 
 
 
 失效件断口如图2 所示。断口呈脆断特征，系零件受外力超过零件负荷导致脆断。 
 
   
图2 失效件断口 
Fig. 2 Fracture of failure part 
 
 
 


 
上海汽车中心实验室
(SAIC Center Lab) 
中国·上海·嘉定区安研路201 号 
邮编. 201804 
No. 201 Anyan Road, Jiading District,  
Shanghai, China. 
Post code :200433 
报告编号：Report number 
SCL-S-13-0331M 
委托者Requestor：温华 
送样日期Deliver date：2013.10.30 
报告日期Report date：2013.11.11 
第 4 页 共 4 页 
Page 4 of 4  
 
 
将零件一端固定，对零件施加外力，如图3。零件在用手稍用力时即发生断裂，其断裂位置和
断口与失效件一致。建议在装配、物流等环节加强对零件的保护。 
 
 
图3 失效模拟 
Fig.3 Crash simulation

File: 材料工程师/SCL-S-13-0332M 换挡面板解锁AP11.pdf.md
# SCL-S-13-0332M 换挡面板解锁AP11.pdf

 
上海汽车中心实验室
(SAIC Center Lab) 
中国·上海·嘉定区安研路201 号 
邮编. 201804 
No. 201 Anyan Road, Jiading District,  
Shanghai, China. 
Post code :200433 
报告编号：Report number 
SCL-S-13-0332M 
委托者Requestor：SQE 温华 
送样日期Deliver date：2013.10.30 
报告日期Report date：2013.11.08 
第 1 页 共 3 页 
Page 1 of 3  
 
零件号 
Part number 
10143838 
零件名称 
Part name 
换挡器总成 
Mechanism Assy 
图纸日期 
Drawing date  
2013.05.02 
零件生产日期 
Production date 
/ 
供货商 
Supplier 
宁波永信汽车部件制造有限公司 
Ningbo Yongxin 
车型/项目 
Car type/project 
AP11 
DVP 材料大纲签署日期 
DVP material test plan date 
/ 
 
   阶段性报告  Stage report        结论性报告 Conclusion report            
Ⅰ.任务描述 Task description 
实验室受委托对换挡器总成进行失效原因分析，失效零件具体信息如下： 
As requested, QA lab has analyzed the invalid cause of Mechanism Assy, and the information of invalid part is 
shown as following： 
零件信息：Part information 
零件名称 
Part name 
换挡器总成 
Mechanism Assy 
制造日期 
Production date 
/ 
VIN 码 
VIN number 
/ 
销售日期 
Sale date 
/ 
车辆里程数 
Car mileage 
/ 
销售商 
Sale agent 
/ 
失效模式描述 
Invalid situation 
description 
南京AUDIT 评审发现帽盖卡脚断裂 
The cap catches fractured in AUDIT review 
原材料信息：Raw material information 
原材料及牌号 
Raw material 
and trademark 
ABS MG37EPX 
原材料厂商 
Raw material producer 
沙伯基础创新塑料 
散件供应商 
Part supplier 
太同 
金属热处理状态 
Metal heat treatment state 
/ 
失效零件见图1：The invalid part is shown in Fig 1.  
Ⅱ. 结论与建议 Conclusions and suggestions 
结论：1. 失效件受外力导致断裂。 
2. 零件材料符合技术要求。 
Conclusions: 1. The invalid part was cracked by external forces. 
       2. Material performance of the parts conformed to requirements. 
建议： 1.加强对零件的保护。 
Suggestions: 1. Strengthen the protection of the parts . 
分发： 
Dispenser 
SQE 温华 
检验者： 
Identifier 
张静波 
审核： 
Auditor 
 
批准： 
Approver 
 
日期： 
Date 
2013.11.08 
日期： 
Date 
 
日期： 
Date 
 
 


 
上海汽车中心实验室
(SAIC Center Lab) 
中国·上海·嘉定区安研路201 号 
邮编. 201804 
No. 201 Anyan Road, Jiading District,  
Shanghai, China. 
Post code :200433 
报告编号：Report number 
SCL-S-13-0332M 
委托者Requestor：SQE 温华 
送样日期Deliver date：2013.10.30 
报告日期Report date：2013.11.08 
第 2 页 共 3 页 
Page 2 of 3  
 
 
图1 失效件 
Fig.1 Failure part 
III. 测试结果 Test Results 
序号 
No. 
试验项目 
Test item 
额定值 
Requirement 
试验结果 
Test result 
评价 Evaluation 
第一次 
第二次 
合格 
qualified 
不合格 
unqualified 
I 
失效件 
 
 
1 
红外（GB/T6040-2002） 
Infrared Spectroscopy 
ABS 
ABS 
× 
 
2 
玻璃化转变温度
（GB/T19466.3-2006） 
Glass transition temperature (℃) 
110±5 
106 
× 
 
II 
新件 
 
 
1 
红外（GB/T6040-2002） 
Infrared Spectroscopy 
ABS 
ABS 
× 
 
2 
玻璃化转变温度
（GB/T19466.3-2006） 
Glass transition temperature (℃) 
110±5 
108 
× 
 
Ⅲ 
粒料 
 
 
1 
红外（GB/T6040-2002） 
Infrared Spectroscopy 
ABS 
ABS 
× 
 
2 
玻璃化转变温度
（GB/T19466.3-2006） 
Glass transition temperature (℃) 
110±5 
108 
× 
 
 
 
 
 
 
断裂 


 
上海汽车中心实验室
(SAIC Center Lab) 
中国·上海·嘉定区安研路201 号 
邮编. 201804 
No. 201 Anyan Road, Jiading District,  
Shanghai, China. 
Post code :200433 
报告编号：Report number 
SCL-S-13-0332M 
委托者Requestor：SQE 温华 
送样日期Deliver date：2013.10.30 
报告日期Report date：2013.11.08 
第 3 页 共 3 页 
Page 3 of 3  
 
Ⅳ. 宏观分析 Macroscopic observation 
 
失效件断口如图2 所示，断口有银纹，是ABS 材料受外力导致断裂的典型特征。 
 
 
 
图2 失效件断口 
Fig. 2 Fracture of failure part 
 
  将新件进行失效模拟，断口如图3，其断裂位置和断口形貌同图2。 
 
 
图3 失效模拟 
Fig.3 Crash Simulation 
 
银纹

File: 材料工程师/SCL-S-13-0333M 铝合金车轮-大连的轮子.pdf.md
# SCL-S-13-0333M 铝合金车轮-大连的轮子.pdf

 
上海汽车中心实验室 
中国·上海·嘉定区安研路201 号 
邮编. 201804 
 
SAIC QA Laboratory 
201 Anhong rd, Anting, Shanghai 
报告编号 
Report number 
 
SCL-S-13-0333M 
委托者: QA 王玮 
Request person, dept： 
委托编号:  / 
Request number: 
送样日期:  2013.10.18 
Request date:  
报告日期:  2013.11.01 
Report date：  
第1页共5页 
 
SMPV-0.2.3-002-QA -F01 
零件号Part number 
50016330 
 零件名称 
Part name 
铝合金车轮 
AL ALLOY WHEEL 
图纸日期Drawing date 
2009.04.08 
零件生产日期Part production date 
/ 
 供货商 
Supplier 
中信戴卡 
车型/项目Car type/project 
AP11 
DVP 材料大纲签署日期DVP material test plan date 
/ 
阶段性报告 Interim report                结论性报告 Conclusion report          
 
Ⅰ.任务描述 Task description 
实验室受委托对铝合金车轮进行失效原因分析，失效零件具体信息如下： 
As requested, SCL has analyzed the failure of AL ALLOY WHEEL. The information of the failed part is as following： 
零件信息：Part information 
零件名称 
Part name 
铝合金车轮 
车制造日期 
Vehicle production date 
2013.03.21 
VIN 码 
VIN 
LSJA16E32DG036632 
销售日期 
Sale date 
2013.06.28 
车辆里程数 
Car mileage 
7996KM 
维修站名称 
Sale agent 
大连吉鑫 
失效模式描述 
Failure circumstance  
轮毂边缘油漆脱落;The paint was peeling on the edge of wheel  
原材料信息：Raw material information 
原材料及牌号 
Raw material specification 
A 356.2 
原材料厂商 
Raw material producer 
/ 
散件供应商 
Component supplier 
粉底：466/010091/00（德国彩特龙） 
色漆：RM21-9148/2 
(德国亮可威泽涂料公司） 
透明清漆：RF20-0000/1 
(德国亮可威泽涂料公司） 
金属热处理状态 
Metal heat treatment state 
喷粉+色漆+清漆 
失效零件见图1：The failed part is shown in figure 1 
 
Ⅱ. 结论与建议 Conclusions and Suggestions 
结论：失效区域铝基材表面没有形成明显磷化膜，导致油漆与基体附着力下降，发生剥离； 
Conclusion: It was found that no obvious phosphorus film was formed on the Al surface of failure area, leading to adhesion decreased and peeling off. 
 
建议：1）供应商应加强工艺过程控制； 
2）SQE 需对供应商前处理工艺的薄弱点以及对突发事件的反应机制进行重点监督。 
Suggestion:1）the supplier should enhance the process control management and consciousness. 
2）SQE should supervise the week points of the pre-treatment process and the action mechanism of the sudden accident of the supplier. 
 
 
 
 
 
分发: 
Distribution 
QA 王玮 
检验者Author 
 
审核Auditor 
 
批准Approver 
 
日期Date 
 
日期Date 
 
日期Date 
 


 
上海汽车中心实验室 
中国·上海·嘉定区安研路201 号 
邮编. 201804 
 
SAIC QA Laboratory 
201 Anhong rd, Anting, Shanghai 
报告编号 
Report number 
 
SCL-S-13-0333M 
委托者: QA 王玮 
Request person, dept： 
委托编号:  / 
Request number: 
送样日期:  2013.10.18 
Request date:  
报告日期:  2013.11.01 
Report date：  
第2页共5页 
 
SMPV-0.2.3-002-QA -F01 
III. 调查结果 Investigation Results  
1、失效情况 
铝合金车轮的轮辐边缘油漆脱落，露出金属基材，失效部位见图1 所示。 
 
 
图1  失效零件 
2、分析 
图2 为失效部位表面低倍形貌，由图可见，铝合金车轮的轮辐边缘油漆与基材已发生剥离(见白色箭头)。 
 
 
 
 
 
 
 
 
 
 
 
 
 
图2 失效部位表面低倍形貌（x50） 
图3 为失效部位截面形貌，铝合金车轮总膜厚为100.8μm，底漆为83.7μm ，满足SMTC 5 100 031《铝合金轮
毂的表面保护要求》膜厚总厚度≥80μm，底漆≥50μm 额定值，但底漆与基材显著剥离。 
   
 
 
 
 
 
 
金相分析,
见图3 


 
上海汽车中心实验室 
中国·上海·嘉定区安研路201 号 
邮编. 201804 
 
SAIC QA Laboratory 
201 Anhong rd, Anting, Shanghai 
报告编号 
Report number 
 
SCL-S-13-0333M 
委托者: QA 王玮 
Request person, dept： 
委托编号:  / 
Request number: 
送样日期:  2013.10.18 
Request date:  
报告日期:  2013.11.01 
Report date：  
第3页共5页 
 
SMPV-0.2.3-002-QA -F01 
 
 
 
 
 
 
 
 
 
 
 
 
 
 
 
 
 
 
 
 
 
 
 
 
 
 
 
图3 失效部位截面形貌(x200) 
图4 为失效部位能谱测试，该区域主要是AL、O、C、Si、P、Mg 等元素，其中P 元素占0.78%。EDS 测试有P 元
素，但SEM 形貌未发现明显的磷化膜(见图4)。 
图4 失效部位能谱分析 
 
 
 
 
 
 
 
 
 
 
 
2
4
6
8
10
keV
0
10
20
30
40
50
60
70
80
90
 cps/eV
 Al 
 O 
C 
 Si 
 Ba 
 Ba 
 Mg 
 Ca 
Ca 
 Fe 
 Fe 
 K 
K 
 P 
基体 
涂层 


 
上海汽车中心实验室 
中国·上海·嘉定区安研路201 号 
邮编. 201804 
 
SAIC QA Laboratory 
201 Anhong rd, Anting, Shanghai 
报告编号 
Report number 
 
SCL-S-13-0333M 
委托者: QA 王玮 
Request person, dept： 
委托编号:  / 
Request number: 
送样日期:  2013.10.18 
Request date:  
报告日期:  2013.11.01 
Report date：  
第4页共5页 
 
SMPV-0.2.3-002-QA -F01 
 
El AN  Series  unn. C norm. C Atom. C Error (1 Sigma) 
                    [wt.%]  [wt.%]  [at.%]          [wt.%] 
----------------------------------------------------- 
Al 13 K-series  64.14   46.16   33.54            3.09 
O  8  K-series  31.21   22.46   27.51            3.75 
C  6  K-series  26.46   19.04   31.08            3.68 
Si 14 K-series  11.35    8.17    5.70            0.51 
P  15 K-series   1.72    1.24    0.78            0.10 
Mg 12 K-series   1.07    0.77    0.62            0.09 
Ca 20 K-series   1.04    0.75    0.37            0.06 
Ba 56 L-series   0.87    0.62    0.09            0.05 
Fe 26 K-series   0.78    0.56    0.20            0.05 
K  19 K-series   0.32    0.23    0.11            0.04 
----------------------------------------------------- 
Total: 138.96  100.00  100.00 
 
图5 为失效件轮辐附近区域附着力测试；图6 为轮辐冷凝水测试。测试结果详见表1，失效件表面油漆的附着力
和冷凝水试验均不满足要求。 
表1 失效零件表面附着力 
序号 
No. 
试验项目 
Test item 
额定值 
Requirement 
试验结果 
Test result 
评价 Evaluation 
合格 
qualified 
不合格 
unqualified 
1 
附着力 
Gt0-1 
Gt5，表面底漆与基材大面积剥离 
 
x 
2 
冷凝水 
无起泡、无金属基材腐蚀、
无黑白斑点、附着力Gt0-1 
涂层表面气泡，涂层附着力Gt1 
 
x 
 
 
图5 失效轮辐附着力测试 
 
 


 
上海汽车中心实验室 
中国·上海·嘉定区安研路201 号 
邮编. 201804 
 
SAIC QA Laboratory 
201 Anhong rd, Anting, Shanghai 
报告编号 
Report number 
 
SCL-S-13-0333M 
委托者: QA 王玮 
Request person, dept： 
委托编号:  / 
Request number: 
送样日期:  2013.10.18 
Request date:  
报告日期:  2013.11.01 
Report date：  
第5页共5页 
 
SMPV-0.2.3-002-QA -F01 
 
 
 
 
 
 
 
 
 
 
 
 
 
图6 失效件冷凝水测试 
小结： 
综上所述可知，铝合金车轮的前处理工艺存在异常，零件基材表面无明显磷化膜，导致底漆与基材附着力较差，如果
受外力作用，易造成局部油漆破裂、剥落。

File: 材料工程师/SCL-S-13-0334M.pdf.md
# SCL-S-13-0334M.pdf

 
上海汽车中心实验室
SAIC Center Lab 
中国·上海·嘉定区安研路201 号 
邮编. 201804 
No. 201 Anyan Road, Jiading District,  
Shanghai, China. 
Post code :201804 
报告编号： 
Report number 
SCL-S-13-0334M 
委托者  QA  宋良 
Requestor： 
 委托编号 
Request number： 
送样日期2013.10.31 
Deliver date:  
报告日期2013.11.11 
Report date： 
第 1 页 共 7 页 
 
SMPV-0.2.3-002-QA -F01 
零件号Part number 
LGL10008 
 零件名称 
Part name 
气门弹簧 
Valve Spring  
图纸日期Drawing date 
/ 
零件生产日期Part production date 
/ 
 供货商 
Supplier 
上海中国弹簧制造有限公司 
车型/项目Car type/project 
IP22/ K4 1.8T 
DVP 材料大纲签署日期DVP material test plan date 
/ 
阶段性报告  Stage report                结论性报告 Conclusion report 
 
Ⅰ.任务描述 Task description 
实验室受委托对气门弹簧进行失效原因分析，失效零件具体信息如下： 
As requested, SCL has analyzed the failure of Valve Spring. The information of the failed part is as following： 
零件信息：Part information 
零件名称 
Part name 
气门弹簧 
Valve Spring 
制造日期 
Production date 
2013-09-12 
VIN/车/发动机号码
car/engine no 
LSJW24G3XDS077835 
18K4GB020012154 
销售日期 
Sale date 
/ 
车辆里程数 
Car mileage 
14 公里 (km) 
失效地点 
Location 
上海申晟 
失效模式描述 
Failure circumstance description 
2013-10-20 发动机无怠速，加油门时发动机抖动。检测四缸失火、多缸失火，火花塞
发现第四缸火花塞上有未燃烧的汽油，与试驾车倒换点火线圈、缸线、火花塞后故障
依旧，倒换第四缸喷油嘴后故障仍无法排除，测量第四缸喷油嘴信号和点火信号均正
常，测量缸压发现第四缸缸压为零，其它三缸均正常。 解析发现第4 缸靠近发动机
前端的排气门弹簧断裂。 
原材料信息：Raw material information 
原材料及牌号 
Raw material specification 
70SC  ￠3.25 
原材料厂商 
Raw material producer 
铃木家普藤 
散件供应商 
Component supplier 
/ 
金属热处理状态 
Metal heat treatment state 
/ 
失效零件见图X：The failed part is shown in figure X.  
Ⅱ. 结论与建议 Conclusions and suggestions 
 
结论Conclusions： 
1、 失效件属疲劳断裂，是在运行过程中受力不均造成的。Failure of the part was  fatigue fracture，
that due to uneven force during operation. 
2、 材料性能未见异常。Material properties were normal. 
建议Suggestions： 
 
1、 请检查失效件在实际工况中受力不均的原因（如装配等）。Please check the uneven stress causes in 
the actual failure conditions. 
 
分发： 
Distribution 
QA  宋良 
检验者Author 
白云岭   
Bai Yunling 
审核
Auditor 
付玉生 
批准
Approver 
杨如松 
日期Date 
2013.11.11 
日期Date 
 
日期Date 
 


 
上海汽车中心实验室
SAIC Center Lab 
中国·上海·嘉定区安研路201 号 
邮编. 201804 
No. 201 Anyan Road, Jiading District,  
Shanghai, China. 
Post code :201804 
报告编号： 
Report number 
SCL-S-13-0334M 
委托者  QA  宋良 
Requestor： 
 委托编号 
Request number： 
送样日期2013.10.31 
Deliver date:  
报告日期2013.11.11 
Report date： 
第 2 页 共 7 页 
 
SMPV-0.2.3-002-QA -F01 
III. 测试结果 Test Results  
1、 失效件实物形貌：委托者提供的实物形貌见图1a，断裂气门弹簧严重变形，即气门弹簧歪掉了，失效件共断
成三截，断裂位置如图1a 中红色圆圈所示，1#断面位于第2.5 圈，2#断面位于第4.5 圈；断裂后三截的实物
形貌，见图1b。在高速运行的发动机中断裂后的气门弹簧表面无明显的损伤（如磕碰、擦伤等），由此可以推
断弹簧是在断裂失效前发生歪掉的。 
 
 
图1 失效件实物形貌 
弹簧座 
气门弹簧 
油封 
排气门 
1a 
1b 
正常的气门弹簧 
1#断面 
2#断面 


 
上海汽车中心实验室
SAIC Center Lab 
中国·上海·嘉定区安研路201 号 
邮编. 201804 
No. 201 Anyan Road, Jiading District,  
Shanghai, China. 
Post code :201804 
报告编号： 
Report number 
SCL-S-13-0334M 
委托者  QA  宋良 
Requestor： 
 委托编号 
Request number： 
送样日期2013.10.31 
Deliver date:  
报告日期2013.11.11 
Report date： 
第 3 页 共 7 页 
 
SMPV-0.2.3-002-QA -F01 
2、失效发动机拆解过程中发现与失效气门弹簧匹配的气门锁夹有一片脱出现象，见图2a；与失效气门弹簧匹配
油封的底面有不均匀磨损（如图2b 中黄色圆圈内侧），图片的上下部分磨损严重已露出银亮的金属底色，左右部
分磨损很轻。 
 
  
图2 
气门锁夹脱出 
气门锁夹在
正常位置 
2a 
2b 


 
上海汽车中心实验室
SAIC Center Lab 
中国·上海·嘉定区安研路201 号 
邮编. 201804 
No. 201 Anyan Road, Jiading District,  
Shanghai, China. 
Post code :201804 
报告编号： 
Report number 
SCL-S-13-0334M 
委托者  QA  宋良 
Requestor： 
 委托编号 
Request number： 
送样日期2013.10.31 
Deliver date:  
报告日期2013.11.11 
Report date： 
第 4 页 共 7 页 
 
SMPV-0.2.3-002-QA -F01 
3、断口分析：取典型的、具有代表性的1#断口进行观察、分析。 
   1）1#断口宏观形貌，整个断口可分为3 个区域，A 区为断裂起始区域（即疲劳区）；B 区为瞬断区；C 区为终
端区（即剪切唇）如图3a 所示。将A 区放大观察，疲劳源位于弹簧断口内侧的表面，疲劳源处无明显
缺陷，见图3b；该区域具有疲劳特征，见图3。 
 
 
图3  断口宏观形貌 
疲劳源 
3a 
A 
C 
B 
3b 


 
上海汽车中心实验室
SAIC Center Lab 
中国·上海·嘉定区安研路201 号 
邮编. 201804 
No. 201 Anyan Road, Jiading District,  
Shanghai, China. 
Post code :201804 
报告编号： 
Report number 
SCL-S-13-0334M 
委托者  QA  宋良 
Requestor： 
 委托编号 
Request number： 
送样日期2013.10.31 
Deliver date:  
报告日期2013.11.11 
Report date： 
第 5 页 共 7 页 
 
SMPV-0.2.3-002-QA -F01 
2)1#断口微观观察：疲劳源附近的微观形貌，具有典型疲劳特征，见图4.，疲劳扩展方向如图中黄色虚 
箭头所示。  
 
图4 疲劳源附近微观形貌    SEM 
 
二、材料分析： 
附表1 
 序
号 
试验项目 
额定值 
试验结果 
评价 
合格 
不合格 
2.1 
芯部硬度 
530-600HV10 
(SMTC5150001-2010) 
535 
X 
 


 
上海汽车中心实验室
SAIC Center Lab 
中国·上海·嘉定区安研路201 号 
邮编. 201804 
No. 201 Anyan Road, Jiading District,  
Shanghai, China. 
Post code :201804 
报告编号： 
Report number 
SCL-S-13-0334M 
委托者  QA  宋良 
Requestor： 
 委托编号 
Request number： 
送样日期2013.10.31 
Deliver date:  
报告日期2013.11.11 
Report date： 
第 6 页 共 7 页 
 
SMPV-0.2.3-002-QA -F01 
2.2 
表面脱碳层深度 
≤16.3um 
 ( 半脱碳层深度≤
0.5%D) 
0 
（图5） 
X 
 
2.3 
非金属夹杂物 
SMTC5150001-2010 
< D0.5 
(图6) 
X 
 
2.4 
金相组织 
回火屈氏体 
回火屈氏体 
（图 7） 
X 
 
 
 
 
图5 失效件表面脱碳  4%硝酸酒精 100X                 图6 失效件非金属夹杂物   100X 
 
 
 
图7 失效件金相组织  4%硝酸酒精 500X 
三、尺寸测量 
委托则对于失效件相关零部件（液压挺住孔和缸盖弹簧座孔）相关尺寸进行了测量，测量位置示意图见图8。
结果符合技术要求或经验控制值，具体结果见表2。 
纵向 
横向 


 
上海汽车中心实验室
SAIC Center Lab 
中国·上海·嘉定区安研路201 号 
邮编. 201804 
No. 201 Anyan Road, Jiading District,  
Shanghai, China. 
Post code :201804 
报告编号： 
Report number 
SCL-S-13-0334M 
委托者  QA  宋良 
Requestor： 
 委托编号 
Request number： 
送样日期2013.10.31 
Deliver date:  
报告日期2013.11.11 
Report date： 
第 7 页 共 7 页 
 
SMPV-0.2.3-002-QA -F01 
 
说明：编号1223—1230 为1—4 缸进气侧；1238—1238 为1—4 缸排气侧。 
 
 
 
图8  测量位置示意图 
序
号 
试验项目 
额定值 
试验结果 
评价 
合格 
不合格 
1 
液压挺柱孔径 
￠33.00—33.025 
33.02 
X 
 
2 
液压挺柱孔圆度 
0—0.01（经验值） 
0.0088 
X 
 
3 
弹簧座圈深度 
71.72—72.22 
71.94 
X 
 
4 
弹簧座圈平面度 
0—0.25（经验值） 
0.0054 
X

File: 材料工程师/SCL-S-13-0335M AP11 1.5TSCM250 轴承.pdf.md
# SCL-S-13-0335M AP11 1.5TSCM250 轴承.pdf

 
上海汽车中心实验室 
中国·上海·嘉定区安研路201 号 
邮编. 201804 
 
SAIC QA Laboratory 
201 Anhong rd, Anting, Shanghai 
报告编号 
Report number 
 
SCL-S-13-0335M 
委托者:DRE 王修坤 
Request person, dept： 
委托编号:  /  
Request number: 
送样日期: 2013.10.21 
Request date:  
报告日期: 2013.11.01 
Report date：  
第1 页共10 页 
 
SMPV-0.2.3-002-QA -F01 
零件号Part number 
10021204 
零件名称 
Part name 
3/5 档滚针轴承 
level 3/5 needle bearing 
图纸日期Drawing date 
2011.12.9 
零件生产日期Part production date 
/ 
供货商 
Supplier 
常州光洋 
车型/项目Car type/project 
AP11 1.5T SCM250 
DVP 材料大纲签署日期DVP material test plan date 
/ 
阶段性报告 Interim report                结论性报告 Conclusion report          
 
Ⅰ.任务描述 Task description 
实验室受委托对3/5 档滚针轴承进行失效原因分析，失效零件具体信息如下： 
As requested, SCL has analyzed the failure of the level 3/5 needle bearing. The information of the failed part is as 
following： 
零件信息：Part information 
零件名称 
Part name 
3/5 档滚针轴承 
level 3/5 needle bearing 
车制造日期 
Vehicle production date 
/ 
VIN 码 
VIN 
/ 
销售日期 
Sale date 
/ 
车辆里程数 
Car mileage 
/ 
维修站名称 
Sale agent 
/ 
失效模式描述 
Failure circumstance  
完成100%DS44 试验后，拆解发现3 档滚针轴承的保持架断裂。After 100% DS44, the cage of the level 3 
needle bearing was broken. 
原材料信息：Raw material information 
原材料及牌号 
Raw material specification 
SPCC 
原材料厂商 
Raw material producer 
/ 
散件供应商 
Component supplier 
/ 
金属热处理状态 
Metal heat treatment state 
碳氮共渗 
失效零件见图2：The failed part is shown in figure 2 
 
Ⅱ. 结论与建议 Conclusions and Suggestions 
结论Conclusions： 
（1） 断口已完全磨损，无法识别断裂类型；其它区域未发现裂纹和异常损伤。The fracture was completely worn 
and can’t be analysed; there are not crack and abnormal damaged on the other region. 
（2） 保持架的表面硬度，渗层深度符合要求。 The surface hardness and the hardening depth meet the requirement.  
（3） 断裂处和非断裂处的基体组织特征相同（局部晶粒长大，出现混晶）；硬度一致；在非翻边处，混晶区的
硬度与正常区域的硬度相当。The microstructure characters at the fracture and non fracture location are same 
(The grain of the local grew big and mixed grain microstructure happened); the hardness is similar; at the area 
without flanging, the hardness at the mixed grain microstructure and the normal region is equivalent. 
建议Suggestions： 
（1） 请供应商开展工艺试验，研究工艺参数的优化对晶粒长大的影响。Please supplier make an process 
experiment to research the process parameters affection on the grain growing. 
（2） 对其它试验后的保持架进行检查，看是否有裂纹和混晶。Check other cages after experiments and distinguish 
if there are cracks and mixed grain. 
（3） 对保持架的载荷进行校核。Check the load of the cage. 
分发: 
Distribution 
DRE 王修坤 
检验者Author 
邵百明 
审核Auditor 
 
批准Approver 
 
日期Date 
2013.11.01 
日期Date 
 
日期Date 
 


 
上海汽车中心实验室 
中国·上海·嘉定区安研路201 号 
邮编. 201804 
 
SAIC QA Laboratory 
201 Anhong rd, Anting, Shanghai 
报告编号 
Report number 
 
SCL-S-13-0335M 
委托者:DRE 王修坤 
Request person, dept： 
委托编号:  /  
Request number: 
送样日期: 2013.10.21 
Request date:  
报告日期: 2013.11.01 
Report date：  
第2 页共10 页 
 
SMPV-0.2.3-002-QA -F01 
III. 调查结果 Investigation Results  
   
AP11 完成100%的DS44 测试后，变速箱拆解中发现3 档滚针轴承的保持架出现了断裂。图1 显示了
3 档滚针轴承的装配位置；3 档和5 档滚针轴承相同，5 档滚针轴承未出现断裂。图2 显示了断裂的保持架；
对其它部位以及5 档滚针轴承的保持架进行检查，未发现裂纹，也未见异常痕迹。 
 
 
图1 装配位置                                   图2 失效的保持架及滚针 
 
 
 
 
 
 
 
 
图3 保持架截面形状及断裂位置 （a）断裂处的截面全貌；（b）1#断裂处；（c）2#断裂处 
滚针轴承 
 
保持架断裂处 
金相检验位置2 
 
 
与滚针接触的区域 
与滚针接触的区域 
a 
b 
c 
1#断裂处 
2#断裂处 
金相检验位置1 


 
上海汽车中心实验室 
中国·上海·嘉定区安研路201 号 
邮编. 201804 
 
SAIC QA Laboratory 
201 Anhong rd, Anting, Shanghai 
报告编号 
Report number 
 
SCL-S-13-0335M 
委托者:DRE 王修坤 
Request person, dept： 
委托编号:  /  
Request number: 
送样日期: 2013.10.21 
Request date:  
报告日期: 2013.11.01 
Report date：  
第3 页共10 页 
 
SMPV-0.2.3-002-QA -F01 
   断口的形貌如图4 所示；表面已完全磨损；利用扫描电镜未检测到断裂形貌，因此无法对断口的类
型进行分析。 
 
（a）1#断口                             （b）2#断口 
图4 断口宏观形貌 断口已完全磨损  
 
材料检测 Material Test 
材料的相关检测结果如表1 所示。由表可以看出： 
 
断裂处和非断裂处的表面渗层均匀，主要为回火马氏体，深度符合要求；硬度符合要求。 
 
断裂处和非断裂处的基体组织特征相同，无区别：大部分区域的组织为铁素体+回火马氏体；折弯
变形的区域，晶粒明显长大，出现混晶。 
 
断裂处和非断裂处的基体硬度一致，无区别，如图5~9 所示。除翻边处，晶粒粗大的区域与正常
区域的硬度相当，未见降低。 
抽检了新的零件，其组织特征与失效件相同；不同区域的硬度与失效件一致，未见晶粒粗大区域的硬
度与正常区域的硬度存在差异。 
 
表1 材料检测结果 
序号 
No. 
试验项目 
Test item 
额定值 
Requirement 
试验结果 
Test result 
评价 Evaluation 
合格 
OK 
不合格 
Not OK 
1 
组织 
见图6~10 
/ 
表面渗层均匀，主要为回火
马氏体；基体组织为铁素体+
马氏体；折弯处，晶粒明显
长大，出现了混晶。 
/ 
 
2 
表面硬度 
≥500HV0.1 
HV0.1:705,741,726 
× 
 
3 
基体硬度 
/ 
见图5~9 
/ 
 
4 
渗层深度 
0.02~0.07mm 
0.06mm 
× 
 
 
 
 


 
上海汽车中心实验室 
中国·上海·嘉定区安研路201 号 
邮编. 201804 
 
SAIC QA Laboratory 
201 Anhong rd, Anting, Shanghai 
报告编号 
Report number 
 
SCL-S-13-0335M 
委托者:DRE 王修坤 
Request person, dept： 
委托编号:  /  
Request number: 
送样日期: 2013.10.21 
Request date:  
报告日期: 2013.11.01 
Report date：  
第4 页共10 页 
 
SMPV-0.2.3-002-QA -F01 
 
 
 
（a）断裂处 
 
（b）非断裂处（具体位置见图2） 
图5 金相样品全貌 
 
 
 
 
 
 
 
 
 
 
 
 
 
 
 
 
 
 
 
 
 
 
区域1 
区域2 
区域3 
区域4 
133,132,130HV0.5 
1#断口 
2#断口 
131,135,132HV0.5 


 
上海汽车中心实验室 
中国·上海·嘉定区安研路201 号 
邮编. 201804 
 
SAIC QA Laboratory 
201 Anhong rd, Anting, Shanghai 
报告编号 
Report number 
 
SCL-S-13-0335M 
委托者:DRE 王修坤 
Request person, dept： 
委托编号:  /  
Request number: 
送样日期: 2013.10.21 
Request date:  
报告日期: 2013.11.01 
Report date：  
第5 页共10 页 
 
SMPV-0.2.3-002-QA -F01 
 
 
 
 
 
 
（a）断裂处 
 
（b）非断裂处 
图6 区域1  50X 
100HV0.5 
104,92HV0.5 
103HV0.5 
111HV0.5 
109HV0.5 
132HV0.5 
137，147,138HV0.5 
162HV0.5 
 
明显塑性变形 


 
上海汽车中心实验室 
中国·上海·嘉定区安研路201 号 
邮编. 201804 
 
SAIC QA Laboratory 
201 Anhong rd, Anting, Shanghai 
报告编号 
Report number 
 
SCL-S-13-0335M 
委托者:DRE 王修坤 
Request person, dept： 
委托编号:  /  
Request number: 
送样日期: 2013.10.21 
Request date:  
报告日期: 2013.11.01 
Report date：  
第6 页共10 页 
 
SMPV-0.2.3-002-QA -F01 
 
（a）断裂处 
 
 
 
（b）非断裂处 
图7 区域2  100x 
 
126,137,141HV0.5 
 
120,132,142HV0.5 


 
上海汽车中心实验室 
中国·上海·嘉定区安研路201 号 
邮编. 201804 
 
SAIC QA Laboratory 
201 Anhong rd, Anting, Shanghai 
报告编号 
Report number 
 
SCL-S-13-0335M 
委托者:DRE 王修坤 
Request person, dept： 
委托编号:  /  
Request number: 
送样日期: 2013.10.21 
Request date:  
报告日期: 2013.11.01 
Report date：  
第7 页共10 页 
 
SMPV-0.2.3-002-QA -F01 
 
 
（a）断裂处  
 
（b）非断裂处  
图8 区域3  100X 
 
128,134,125HV0.5 
 
133,128,157,183HV0.5 
塑性变形 


 
上海汽车中心实验室 
中国·上海·嘉定区安研路201 号 
邮编. 201804 
 
SAIC QA Laboratory 
201 Anhong rd, Anting, Shanghai 
报告编号 
Report number 
 
SCL-S-13-0335M 
委托者:DRE 王修坤 
Request person, dept： 
委托编号:  /  
Request number: 
送样日期: 2013.10.21 
Request date:  
报告日期: 2013.11.01 
Report date：  
第8 页共10 页 
 
SMPV-0.2.3-002-QA -F01 
 
（a）断裂处   
 
（b）非断裂处  
图9 区域4  50X 
101 HV0.5 
128,129,133HV0.5 
110 HV0.5 
111 HV0.5 
101 HV0.5 
109 HV0.5 
95HV0.5 
129,132,127HV0.5 


 
上海汽车中心实验室 
中国·上海·嘉定区安研路201 号 
邮编. 201804 
 
SAIC QA Laboratory 
201 Anhong rd, Anting, Shanghai 
报告编号 
Report number 
 
SCL-S-13-0335M 
委托者:DRE 王修坤 
Request person, dept： 
委托编号:  /  
Request number: 
送样日期: 2013.10.21 
Request date:  
报告日期: 2013.11.01 
Report date：  
第9 页共10 页 
 
SMPV-0.2.3-002-QA -F01 
 
（a）100X 
 
（b）500X 
图10 正常区域的组织 （断裂处与非断裂处相同） 
表面渗层均匀，无黑色组织，主要为回火马氏体，组织正常；基体为铁素体+回火马氏体 


 
上海汽车中心实验室 
中国·上海·嘉定区安研路201 号 
邮编. 201804 
 
SAIC QA Laboratory 
201 Anhong rd, Anting, Shanghai 
报告编号 
Report number 
 
SCL-S-13-0335M 
委托者:DRE 王修坤 
Request person, dept： 
委托编号:  /  
Request number: 
送样日期: 2013.10.21 
Request date:  
报告日期: 2013.11.01 
Report date：  
第10 页共10 页 
 
SMPV-0.2.3-002-QA -F01 
其它信息 Other information 
供应商对其它的产品也进行了检查，发现其它产品的保持架存在相同的晶粒长大的问题。 
在其它项目中，上汽也有使用该供应商的产品。 
供应商采用的C/N 共渗的温度为：830℃；时间为20min。
