Repository: kujaxr/obsidian-vault

File: 材料工程师/SCL-S-13-0337M IP24 后悬置.pdf.md
# SCL-S-13-0337M IP24 后悬置.pdf

 
上海汽车中心实验室 
SAIC Center Lab 
中国·上海·嘉定区安研路201 号 
邮编. 201804 
No 201 Anyan road, Jiading, Shanghai China 
Post code 201804 
报告编号 
Report number 
 
SCL-S-13-0337M 
委托者:  DRE: 田小彦 
Request person, dept： 
送样日期:  2013-10-29 
Request date:  
报告日期:  2013-11-05 
Report date：  
第1 页共5 页 
 
零件号Part number 
10014151 
 零件名称 
Part name 
后悬置 
图纸日期Drawing date 
/ 
零件生产日期Part production date 
/ 
 供货商 
Supplier 
无锡特瑞堡 
车型/项目Car type/project 
IP24 
试验大纲签署日期： 
/ 
 
   阶段性报告 Interim report        结论性报告 Conclusion report           
Ⅰ.任务描述 Task description 
实验室受委托对后悬置进行失效原因分析，失效零件具体信息如下： 
As requested, QA lab has analyzed the failure of the suspension. The background information of the failed part is as following： 
零件信息：Part information 
零件名称 
Part name 
后悬置 
制造日期 
Production date 
/ 
VIN 码 
VIN 
L13POV009/L13POV010 
销售日期 
Sale date 
/ 
车辆里程数 
Car mileage 
26479 公里（广德 GD） 
维修站名称 
Sale agent 
/ 
失效模式描述 
Failure circumstance 
description 
限位块开裂 
原材料信息：Raw material information 
原材料及牌号 
Raw material specification 
NR 
原材料厂商 
Raw material producer 
/ 
散件供应商 
Component supplier 
/ 
金属热处理状态 
Metal heat treatment state 
/ 
失效零件见图：The failed part is shown in figure 1.  
 
Ⅱ. 结论与建议 Conclusions and suggestions 
结论：1  L13POV009 同L13POV010 悬置限位块均为疲劳开裂；两个零件均为单侧限位块开裂，位置一
致，均在安装状态的下方，说明零件受到较大向下的偏力。 
       2 衬套材料符合要求。 
 
 
 
 
 
 
 
 
 
 
分发: 
Distribution 
DRE: CH:田小彦 
检验者Author 
 
审核Auditor 
 
批准Approver 
 
日期Date 
 
日期Date 
 
日期Date 
 
 
 


 
上海汽车中心实验室 
SAIC Center Lab 
中国·上海·嘉定区安研路201 号 
邮编. 201804 
No 201 Anyan road, Jiading, Shanghai China 
Post code 201804 
报告编号 
Report number 
 
SCL-S-13-0337M 
委托者:  DRE: 田小彦 
Request person, dept： 
送样日期:  2013-10-29 
Request date:  
报告日期:  2013-11-05 
Report date：  
第2 页共5 页 
 
 
              
 
 
 
 
图1 失效照片 
III. 测试结果 Test Results  
1 材料测试： 
序号 
No. 
试验项目 
Test item 
额定值 
Requirement 
试验结果 
Test result 
评价 Evaluation 
合格 
qualified 
不合格 
unqualified 
失效件： L13P0V009 
1 
Shore A 硬度 
Shore A Hardness 
40-50 
45 
× 
 
2 
拉伸强度 
Tensile Strength 
≥14MPa 
15.2 
× 
 
3 
断裂伸长率 
Tensile Strength 
≥400% 
440 
× 
 
失效件： L13P0V010 
1 
Shore A 硬度 
Shore A Hardness 
40-50 
48 
× 
 
2 
拉伸强度 
Tensile Strength 
≥14MPa 
15.1 
× 
 
3 
断裂伸长率 
Tensile Strength 
≥400% 
452 
× 
 
    零件材料性能符合要求。 
 
2 L13POV009 分析 
2.1 表面分析 
失效端限位块具有纵向的贯穿裂纹，且对应的骨架内壁具有撞击，对磨发粘的现象。 
 
 
 


 
上海汽车中心实验室 
SAIC Center Lab 
中国·上海·嘉定区安研路201 号 
邮编. 201804 
No 201 Anyan road, Jiading, Shanghai China 
Post code 201804 
报告编号 
Report number 
 
SCL-S-13-0337M 
委托者:  DRE: 田小彦 
Request person, dept： 
送样日期:  2013-10-29 
Request date:  
报告日期:  2013-11-05 
Report date：  
第3 页共5 页 
 
另一端限位块无明显磨损发粘现象： 
 
 
主簧完好： 
  
2.2 断口分析 
断口表面具有胶料发粘现象，且发现有明显的疲劳纹路： 
 
 
 
 
 
 
 
 
 
 
 
 
 
 
 
 
 


 
上海汽车中心实验室 
SAIC Center Lab 
中国·上海·嘉定区安研路201 号 
邮编. 201804 
No 201 Anyan road, Jiading, Shanghai China 
Post code 201804 
报告编号 
Report number 
 
SCL-S-13-0337M 
委托者:  DRE: 田小彦 
Request person, dept： 
送样日期:  2013-10-29 
Request date:  
报告日期:  2013-11-05 
Report date：  
第4 页共5 页 
 
断口已经全部磨平，底部呈现出疲劳纹路： 
： 
综上所述，限位块开裂由于长期通外骨架对磨撞击，形成疲劳开裂； 
 
3 L13POV010 分析 
3.1 表面分析 
失效端限位块具有纵向的贯穿裂纹，且对应的外骨架内壁具有撞击，对磨发粘的现象。 
 
另一端限位块无明显磨损发粘现象： 
 
 
 
 
 
 
 
疲劳纹路 
断口基本磨平 
表面 


 
上海汽车中心实验室 
SAIC Center Lab 
中国·上海·嘉定区安研路201 号 
邮编. 201804 
No 201 Anyan road, Jiading, Shanghai China 
Post code 201804 
报告编号 
Report number 
 
SCL-S-13-0337M 
委托者:  DRE: 田小彦 
Request person, dept： 
送样日期:  2013-10-29 
Request date:  
报告日期:  2013-11-05 
Report date：  
第5 页共5 页 
 
主簧完好： 
 
3.2 断口分析： 
断口表面具有胶料发粘现象： 
 
断口表明右侧端部区域已经磨平，且撕裂纹路以右侧为起点进行扩散，并呈现出疲劳纹路： 
 
综上所述：限位块端部右侧端部同外骨架撞击，对磨后形成开裂，向左侧进行扩展，并呈现疲劳扩展状态； 
 
小结：1 L13POV009 同L13POV010 限位块断裂位置一致，均为下方限位块开裂，上方限位块无明显磨损发粘
现象，说明悬置受到向下较大偏力作用。主簧均完好。 
   2 L13POV009 和L13POV010 断口均呈现出疲劳开裂，且胶料同外骨架内侧均有磨损发粘现象； 
   3 零件材料性能符合要求。 
断口基本磨平 
裂纹扩展方向，并呈现疲劳状态 
表面

File: 材料工程师/SCL-S-13-0338M ZP11 TT 冷却水管.pdf.md
# SCL-S-13-0338M ZP11 TT 冷却水管.pdf

 
上海汽车中心实验室 
SAIC Center Lab 
中国·上海·嘉定区安研路201 号 
邮编. 201804 
No 201 Anyan road, Jiading, Shanghai China 
Post code 201804 
报告编号 
Report number 
 
SCL-S-13-0338M 
委托者:  SQE: 丁蓓颖 
Request person, dept： 
送样日期:  2013-10-19 
Request date:  
报告日期:  2013-11-05 
Report date：  
第1 页共3 页 
 
零件号Part number 
50013540 
 零件名称 
Part name 
冷却水管 
图纸日期Drawing date 
2011.09.22 
零件生产日期Part production date 
/ 
 供货商 
Supplier 
上海尚翔 
车型/项目Car type/project 
ZP11 TT 
试验大纲签署日期： 
/ 
 
   阶段性报告 Interim report        结论性报告 Conclusion report           
Ⅰ.任务描述 Task description 
实验室受委托对冷却水管进行失效原因分析，失效零件具体信息如下： 
As requested, QA lab has analyzed the failure of the coolant hose. The background information of the failed part is as following： 
零件信息：Part information 
零件名称 
Part name 
冷却水管 
制造日期 
Production date 
/ 
VIN 码 
VIN 
S13HSV002 
销售日期 
Sale date 
/ 
车辆里程数 
Car mileage 
7484 公里（泰国适应式路试） 
维修站名称 
Sale agent 
/ 
失效模式描述 
Failure circumstance 
description 
接头漏液 
原材料信息：Raw material information 
原材料及牌号 
Raw material specification 
EPDM 
原材料厂商 
Raw material producer 
/ 
散件供应商 
Component supplier 
/ 
金属热处理状态 
Metal heat treatment state 
/ 
失效零件见图：The failed part is shown in figure 1.  
 
Ⅱ. 结论与建议 Conclusions and suggestions 
结论：1 胶管卡箍安装未在“土”型区域，且装斜，导致胶管端部渗液； 
      2 零件材料及卡箍满足要求； 
 
    建议：保证胶管卡箍安装满足规范要求。 
 
 
 
 
 
 
 
 
 
 
分发: 
Distribution 
SQE: 丁蓓颖 
检验者Author 
 
审核Auditor 
 
批准Approver 
 
日期Date 
 
日期Date 
 
日期Date 
 
 
 


 
上海汽车中心实验室 
SAIC Center Lab 
中国·上海·嘉定区安研路201 号 
邮编. 201804 
No 201 Anyan road, Jiading, Shanghai China 
Post code 201804 
报告编号 
Report number 
 
SCL-S-13-0338M 
委托者:  SQE: 丁蓓颖 
Request person, dept： 
送样日期:  2013-10-19 
Request date:  
报告日期:  2013-11-05 
Report date：  
第2 页共3 页 
 
 
图1 失效照片 
III. 测试结果 Test Results  
1 材料测试： 
序号 
No. 
试验项目 
Test item 
额定值 
Requirement 
试验结果 
Test result 
评价 Evaluation 
合格 
qualified 
不合格 
unqualified 
外层： 
1 
Shore A 硬度 
Shore A Hardness 
60-70 
65 
× 
 
2 
拉伸强度 
Tensile Strength 
≥10MPa 
12.6 
× 
 
3 
断裂伸长率 
Tensile Strength 
≥300% 
344 
× 
 
内层： 
1 
Shore A 硬度 
Shore A Hardness 
60-70 
66 
× 
 
2 
拉伸强度 
Tensile Strength 
≥10MPa 
14.0 
× 
 
3 
断裂伸长率 
Tensile Strength 
≥300% 
367 
× 
 
    零件材料符合要求。 
2 表面分析 
 
 
胶管端面编织层呈现红色，说明端面已经被防冻液浸泡，对胶管进行解剖发现，截面的编织层未发生颜色变化且
内侧编织线为正常黄绿色 
端面编织线红色 


 
上海汽车中心实验室 
SAIC Center Lab 
中国·上海·嘉定区安研路201 号 
邮编. 201804 
No 201 Anyan road, Jiading, Shanghai China 
Post code 201804 
报告编号 
Report number 
 
SCL-S-13-0338M 
委托者:  SQE: 丁蓓颖 
Request person, dept： 
送样日期:  2013-10-19 
Request date:  
报告日期:  2013-11-05 
Report date：  
第3 页共3 页 
 
干燥，说明防冻液仅从端面渗出。 
 
3 卡箍印记分析： 
3.1 卡箍安装位置： 
从“土”型标记处来看，卡箍端面的印记已经超出了“土”型标记的规定区域； 
 
 
3.2 卡箍印记： 
 
在胶管端面的卡箍印记表明，卡箍的安装位置存在“装斜”的情况；卡箍距离胶管端面最大距离为4mm，最小
距离为1.6mm； 
 
3.3 卡箍 
对卡箍气密性进行验证，结果满足要求： 
序号 
No. 
试验项目 
Test item 
额定值 
Requirement 
试验结果 
Test result 
评价 Evaluation 
合格 
qualified 
不合格 
unqualified 
1 
泄漏压力 
≥3.0bar 
5.8 
× 
 
 
 
小结：1 卡箍安装位置超出“土”型标记区域，且呈现“装斜”的情况； 
   2 胶管漏油仅在端面渗出； 
   3 零件材料性能及卡箍符合要求。 
卡箍端面痕迹

File: 材料工程师/SCL-S-13-0339M AP11 排气管吊耳.pdf.md
# SCL-S-13-0339M AP11 排气管吊耳.pdf

 
上海汽车中心实验室 
SAIC Center Lab 
中国·上海·嘉定区安研路201 号 
邮编. 201804 
No 201 Anyan road, Jiading, Shanghai China 
Post code 201804 
报告编号 
Report number 
 
SCL-S-13-0339M 
委托者:  SQE: 李志才 
Request person, dept： 
送样日期:  2013-10-31 
Request date:  
报告日期:  2013-11-02 
Report date：  
第1 页共4 页 
 
零件号Part number 
50006581 
 零件名称 
Part name 
吊耳 
图纸日期Drawing date 
2009.12.23 
零件生产日期Part production date 
/ 
 供货商 
Supplier 
宁海建新 
车型/项目Car type/project 
AP11 
试验大纲签署日期： 
/ 
 
   阶段性报告 Interim report        结论性报告 Conclusion report           
Ⅰ.任务描述 Task description 
实验室受委托对吊耳进行失效原因分析，失效零件具体信息如下： 
As requested, QA lab has analyzed the failure of the coolant hose. The background information of the failed part is as following： 
零件信息：Part information 
零件名称 
Part name 
吊耳 
制造日期 
Production date 
/ 
VIN 码 
VIN 
/ 
销售日期 
Sale date 
/ 
车辆里程数 
Car mileage 
0 公里 
维修站名称 
Sale agent 
/ 
失效模式描述 
Failure circumstance 
description 
0km 开裂 
原材料信息：Raw material information 
原材料及牌号 
Raw material specification 
VMQ 
原材料厂商 
Raw material producer 
/ 
散件供应商 
Component supplier 
/ 
金属热处理状态 
Metal heat treatment state 
/ 
失效零件见图：The failed part is shown in figure 1.  
 
Ⅱ. 结论与建议 Conclusions and suggestions 
结论：1 零件受到异常外力后受损，导致零件迅速开裂 
      2 零件材料满足要求； 
 
    建议：保证零件不受异常损伤。 
 
 
 
 
 
 
 
 
 
 
分发: 
Distribution 
SQE: 李志才 
检验者Author 
 
审核Auditor 
 
批准Approver 
 
日期Date 
 
日期Date 
 
日期Date 
 
 
 


 
上海汽车中心实验室 
SAIC Center Lab 
中国·上海·嘉定区安研路201 号 
邮编. 201804 
No 201 Anyan road, Jiading, Shanghai China 
Post code 201804 
报告编号 
Report number 
 
SCL-S-13-0339M 
委托者:  SQE: 李志才 
Request person, dept： 
送样日期:  2013-10-31 
Request date:  
报告日期:  2013-11-02 
Report date：  
第2 页共4 页 
 
 
图1 失效照片 
III. 测试结果 Test Results  
1 材料测试： 
序号 
No. 
试验项目 
Test item 
额定值 
Requirement 
试验结果 
Test result 
评价 Evaluation 
合格 
qualified 
不合格 
unqualified 
外层： 
1 
Shore A 硬度 
Shore A Hardness 
47-53 
53 
× 
 
2 
拉伸强度 
Tensile Strength 
≥6MPa 
6.4 
× 
 
3 
断裂伸长率 
Tensile Strength 
≥350% 
442 
× 
 
失效件 
1 
Shore A 硬度 
Shore A Hardness 
47-53 
52 
× 
 
2 
拉伸强度 
Tensile Strength 
≥6MPa 
6.7 
× 
 
3 
断裂伸长率 
Tensile Strength 
≥350% 
445 
× 
 
    失效零件及抽样件材料性能符合要求。 
 
 
 
 
 
 
 
 
 
 
 
 
 
 
 
 
断裂 


 
上海汽车中心实验室 
SAIC Center Lab 
中国·上海·嘉定区安研路201 号 
邮编. 201804 
No 201 Anyan road, Jiading, Shanghai China 
Post code 201804 
报告编号 
Report number 
 
SCL-S-13-0339M 
委托者:  SQE: 李志才 
Request person, dept： 
送样日期:  2013-10-31 
Request date:  
报告日期:  2013-11-02 
Report date：  
第3 页共4 页 
 
2 断口分析  
带有时间钟侧断面： 
 
 
 
 
 
 
 
 
 
 
 
 
 
 
另一侧断面 
 
 
 
 
 
 
 
 
 
 
快速断裂方向 
起始区域 
起始区域断面没有呈现出明显的撕
裂纹路，断面较为光滑，平整。 
快速断裂方向 
起始区域 
 
快速断裂方向 


 
上海汽车中心实验室 
SAIC Center Lab 
中国·上海·嘉定区安研路201 号 
邮编. 201804 
No 201 Anyan road, Jiading, Shanghai China 
Post code 201804 
报告编号 
Report number 
 
SCL-S-13-0339M 
委托者:  SQE: 李志才 
Request person, dept： 
送样日期:  2013-10-31 
Request date:  
报告日期:  2013-11-02 
Report date：  
第4 页共4 页 
 
3 起始区域表面： 
 
在断裂起始区域表面还发现有其它较浅的划痕。 
 
 
小结：1 吊耳材料性能符合要求； 
   2 吊耳在一边受到异常损伤后导致整个零件迅速开裂；前后筋断裂方向一致。 
断裂起始区域 
异常划伤

File: 材料工程师/SCL-S-13-0340-IPMCE-前大灯支架-朱玲斌.pdf.md
# SCL-S-13-0340-IPMCE-前大灯支架-朱玲斌.pdf

 
上海汽车中心实验室 
中国·上海·嘉定区安研路201 号 
邮编. 201804 
 
SAIC QA Laboratory 
201 Anhong rd, Anting, Shanghai 
报告编号 
Report number 
 
SCL-S-13-0340M 
委托者: 质保部  黄韬 
Request person, dept： 
委托编号:  /  
Request number: 
送样日期:  2013.11.11 
Request date:  
报告日期:  2013.11.27 
Report date：  
第1页共5页 
 
SMPV-0.2.3-002-QA -F01 
零件号Part number 
10077273 
零件名称 
Part name 
前大灯支撑杆总成 
Brkt FRT Bmpr to Hlamp LWR ASSY 
图纸日期Drawing date 
2011-07-26 
零件生产日期Part production date 
/ 
供货商 
Supplier 
上海联一 
车型/项目Car type/project 
IP MCE 
DVP 材料大纲签署日期DVP material test plan date 
 
阶段性报告 Interim report                结论性报告 Conclusion report          
 
Ⅰ.任务描述 Task description 
实验室受委托对前大灯支架总成进行失效原因分析，失效零件具体信息如下： 
As requested, SCL has analyzed the failure of the Brkt FRT Bmpr to Hlamp LWR ASSY. The information of the failed 
part is as following： 
零件信息：Part information 
零件名称 
Part name 
前大灯支撑杆总成 
Brkt FRT Bmpr to Hlamp LWR ASSY 
车制造日期 
Vehicle production date 
/ 
VIN 码 
VIN 
/ 
销售日期 
Sale date 
/ 
车辆里程数 
Car mileage 
/ 
维修站名称 
Sale agent 
/ 
失效模式描述 
Failure circumstance  
前大灯支架总成螺母滑牙。 
The nut of brkt FRT Bmpr to Hlamp LWR ASSY sliding.  
原材料信息：Raw material information 
原材料及牌号 
Raw material specification 
SWRCH15A 
原材料厂商 
Raw material producer 
/ 
散件供应商 
Component supplier 
上海纳特 
金属热处理状态 
Metal heat treatment state 
/ 
失效零件见图1：The failed part is shown in figure 1 
 
Ⅱ. 结论与建议 Conclusions and Suggestions 
结论Conclusions： 
（1） 前大灯支架焊接螺母因螺栓装配倾斜导致滑牙。The nut of brkt FRT Bmpr to Hlamp LWR ASSY sliding dues to 
bolt assembly inclination. 
（2） 前大灯支架厚度不符合图纸要求。The thickness of the bracket does not meet the requirements of the drawing.  
（3） 失效焊接螺母硬度和微观组织正常，螺母C 和Mn 含量不符合图纸要求，但符合材料SWRCH22A 的要
求。成分偏差不是导致失效的原因。The hardness and microstructure of failure nut are normal The Mn and C 
content of nut do not meet the requirement of the drawing ,but meet the requirement of material SWRCH22A 
the composition deviation is not the cause of part failure.  
（4） 配套螺栓符合8.8 级螺栓技术要求。The supporting bolts meets the requirement of class 8.8 bolts technology. 
建议Suggestions： 
（1） 调整装配工艺。Adjust assembly process. 
（2） 评估螺母和圆孔不同轴、厚度超差对零件装配的影响。Evaluate the influence of nut and hole no coaxial 、
thickness deviation on the assembly of parts . 
（3） 供应商应提供合格的零件。The supplier should provide qualified parts.  
分发: 
Distribution 
质保部  黄韬 
检验者Author 
朱玲斌 
审核Auditor 
 
批准Approver 
 
日期Date 
2013.11.27 
日期Date 
 
日期Date 
 


 
上海汽车中心实验室 
中国·上海·嘉定区安研路201 号 
邮编. 201804 
 
SAIC QA Laboratory 
201 Anhong rd, Anting, Shanghai 
报告编号 
Report number 
 
SCL-S-13-0340M 
委托者: 质保部  黄韬 
Request person, dept： 
委托编号:  /  
Request number: 
送样日期:  2013.11.11 
Request date:  
报告日期:  2013.11.27 
Report date：  
第2页共5页 
 
SMPV-0.2.3-002-QA -F01 
III. 调查结果 Investigation Results  
临港安装现场出现了大灯支架总成螺母滑牙，送至实验室进行检查，失效件如图1 所示，后续现场又出现
多例螺母滑牙失效。螺栓规定安装扭矩为7-12N，实际现场安装扭矩为9.5~10N，经了解，多数滑牙螺母均是安
装时螺栓装进螺母一段而无法继续，退出时发现螺母滑牙。焊接螺母规格M6。 
根据现场SQE 的反馈，该支架的先安装有焊接螺母的一端，另外一端不存在限位。 
 
图1  前大灯支架总成 
低倍分析 
图2a 失效件滑牙螺母剖开后内部形貌，2b~2d 为后续送至实验室的滑牙螺母随机选取三个剖开后的形貌，
图3 为图2c 局部放大图，图4 为在实验室故意将螺栓斜着装进螺母导致失效，剖开后螺母形貌。对比可以知道： 
 1#螺母和2#螺母滑牙形貌类似，与5#人工制造的失效件相似，远离支架一侧的螺母上未发现装配的痕
迹，明显是装配时螺栓斜着进入螺母导致的； 
 3#和4#螺母的螺牙已经基本没有，螺牙断面有螺栓拧进留下的呈圆周转动的痕迹（见图3），说明螺栓
偏斜装入螺母，将螺母的螺牙绞碎，并非过载导致的滑牙。 
 从图2 红色虚线可以看出，螺母焊接后与支架圆孔中心轴线不一致，这将导致螺栓从支架一侧装入螺母
时存在偏斜。 
 
（a）失效件1#滑牙螺母形貌 
（b）2#滑牙螺母形貌 
 
（c）3#滑牙螺母形貌 
（d）4#滑牙螺母形貌 
图2  滑牙螺母剖开后形貌 
滑牙螺母 
图3 


 
上海汽车中心实验室 
中国·上海·嘉定区安研路201 号 
邮编. 201804 
 
SAIC QA Laboratory 
201 Anhong rd, Anting, Shanghai 
报告编号 
Report number 
 
SCL-S-13-0340M 
委托者: 质保部  黄韬 
Request person, dept： 
委托编号:  /  
Request number: 
送样日期:  2013.11.11 
Request date:  
报告日期:  2013.11.27 
Report date：  
第3页共5页 
 
SMPV-0.2.3-002-QA -F01 
 
图3  图2c 局部放大图 
图4  5#人为制造失效件 
尺寸测量 
    螺母一侧圆管压扁后支架形态如图5 所示，图纸要求支架厚度为2.8mm，1#失效件支架分别测试四点厚度，
依次为4.078mm、2.992mm、3.066mm、3.920mm， 3#失效件支架分别测试四点厚度，依次为4.086mm、3.119mm、
3.375mm、4.024mm，两个失效件支架厚度明显不均。厚度超差可能会对螺栓装配产生影响。 
 
 
(a) 1#失效件支架尺寸 
（b） 3#失效件支架尺寸 
图5  失效件支架尺寸 
 
原始螺
母牙底 


 
上海汽车中心实验室 
中国·上海·嘉定区安研路201 号 
邮编. 201804 
 
SAIC QA Laboratory 
201 Anhong rd, Anting, Shanghai 
报告编号 
Report number 
 
SCL-S-13-0340M 
委托者: 质保部  黄韬 
Request person, dept： 
委托编号:  /  
Request number: 
送样日期:  2013.11.11 
Request date:  
报告日期:  2013.11.27 
Report date：  
第4页共5页 
 
SMPV-0.2.3-002-QA -F01 
材料测试  Material Test Results 
对失效焊接材料进行检测，其结果如下： 
（1） 失效焊接螺母材料成分中C和Mn含量不符合SWRCH15A要求，但是成分测试结果符合SWRCH22A
的要求； 
（2） 失效焊接螺母和未焊接螺母性能符合8级螺母技术要求,未焊接螺母保载测试合格。 
（3） 配套螺栓性能符合8.8级螺栓技术要求。 
表1  材料检测结果 
序号 
No. 
测试项目 
Test item 
额定值 
Requirement 
试验结果 
Test result 
评价 Evaluation 
合格 
OK 
不合格 
Not OK 
1 
失效螺母 
 
 
 
 
1.1
（1） 
失效件成分 
SWRCH15A 
（Q/BQB 517-2009） 
 
 
 
C 
0.13~0.18 
0.21 
 
× 
Si 
≤0.10 
0.011 
× 
 
Mn 
0.30~0.60 
0.86 
 
× 
P 
≤0.030 
0.015 
× 
 
S 
≤0.035 
0.011 
× 
 
1.2 
失效螺母硬度 
HV:200~302 
HV10:218,220,210 
× 
 
1.3 
微观组织 
/ 
变形铁素体+珠光体（见图6） 
/ 
 
2 
未焊接螺母 
 
 
 
 
2.1 
保载 
在17.2KN 下保持15s
后用手可拧处 
分别在17.21KN、17.36KN、
17.29KN 试验，保持15s 后用手
可拧出 
× 
 
2.2 
硬度 
HV:200~302 
HV10:218,223,221 
× 
 
2.3 
微观组织  
/ 
铁素体+珠光体（见图7） 
/ 
 
3 
配套螺栓 
 
 
 
 
3.1 
芯部硬度 
HB:245~315 
HB2.5/62.5:274,275,278 
× 
 
3.2 
全脱碳层最大深度 
≤0.015mm 
0（见图8） 
× 
 
3.3 
螺牙缺陷 
中径以下无折叠 
无折叠（见图9） 
× 
 
3.4 
微观组织 
/ 
回火索氏体（见图10） 
/ 
 
注：（1）成分测试结果见报告CW131113127000 
 


 
上海汽车中心实验室 
中国·上海·嘉定区安研路201 号 
邮编. 201804 
 
SAIC QA Laboratory 
201 Anhong rd, Anting, Shanghai 
报告编号 
Report number 
 
SCL-S-13-0340M 
委托者: 质保部  黄韬 
Request person, dept： 
委托编号:  /  
Request number: 
送样日期:  2013.11.11 
Request date:  
报告日期:  2013.11.27 
Report date：  
第5页共5页 
 
SMPV-0.2.3-002-QA -F01 
图6  失效螺母微观组织 
图7  未焊接螺母微观组织 
图8   螺栓无脱碳 
图9  螺栓中径以下无折叠 
图10  螺栓微观组织

File: 材料工程师/SCL-S-13-0341M-AP13-制动盘护板-朱玲斌.pdf.md
# SCL-S-13-0341M-AP13-制动盘护板-朱玲斌.pdf

 
上海汽车中心实验室 
中国·上海·嘉定区安研路201 号 
邮编. 201804 
 
SAIC QA Laboratory 
201 Anhong rd, Anting, Shanghai 
报告编号 
Report number 
 
SCL-S-13-0341M 
委托者: 质保部  黄韬 
Request person, dept： 
委托编号:  /  
Request number: 
送样日期:  2013.11.11 
Request date:  
报告日期:  2013.11.28 
Report date：  
第1页共4页 
 
SMPV-0.2.3-002-QA -F01 
零件号Part number 
50015033 
零件名称 
Part name 
右后制动盘护板 
Shiedl-RR BRK VNT Dic-RH 
图纸日期Drawing date 
2009-11-10 
零件生产日期Part production date 
/ 
供货商 
Supplier 
上海联一 
车型/项目Car type/project 
AP13 
DVP 材料大纲签署日期DVP material test plan date 
 
阶段性报告 Interim report                结论性报告 Conclusion report          
 
Ⅰ.任务描述 Task description 
实验室受委托对右后制动盘护板进行失效原因分析，失效零件具体信息如下： 
As requested, SCL has analyzed the failure of the Shiedl-RR BRK VNT Dic-RH. The information of the failed part is as 
following： 
零件信息：Part information 
零件名称 
Part name 
右后制动盘护板 
Shiedl-RR BRK VNT Dic-RH 
车制造日期 
Vehicle production date 
/ 
VIN 码 
VIN 
/ 
销售日期 
Sale date 
/ 
车辆里程数 
Car mileage 
试验里程17925km，要求行驶里
程24780km 
维修站名称 
Sale agent 
/ 
失效模式描述 
Failure circumstance  
AP13 路试，右后制动盘护板开裂。 
AP13 road test, Shiedl-RR BRK VNT Dic-RH cracking. 
原材料信息：Raw material information 
原材料及牌号 
Raw material specification 
DC03 
原材料厂商 
Raw material producer 
上海宝钢 
散件供应商 
Component supplier 
/ 
金属热处理状态 
Metal heat treatment state 
/ 
失效零件见图1：The failed part is shown in figure 1 
 
Ⅱ. 结论与建议 Conclusions and Suggestions 
 
结论Conclusions： 
（1） 右后制动盘护板是由于受到过大振动而导致的双向疲劳开裂。The Shiedl-RR BRK VNT Dic-RH is broken 
due to bending fatigue which is caused by a big vibration. 
（2） 失效件材料化学成分和强度符合要求，微观组织正常。The chemical composition and tensile strength meet 
the requirement, the microstructure is normal. 
 
 
 
建议Suggestions： 
（1） 校核护板负载程度，优化结构来减小振动。Check plate load, optimize the structure to reduce the vibration. 
（2） 分析路况对测试结果的影响。Analysis the effects of road conditions on test results. 
 
分发: 
Distribution 
质保部  黄韬 
检验者Author 
朱玲斌 
审核Auditor 
 
批准Approver 
 
日期Date 
2013.11.28 
日期Date 
 
日期Date 
 


 
上海汽车中心实验室 
中国·上海·嘉定区安研路201 号 
邮编. 201804 
 
SAIC QA Laboratory 
201 Anhong rd, Anting, Shanghai 
报告编号 
Report number 
 
SCL-S-13-0341M 
委托者: 质保部  黄韬 
Request person, dept： 
委托编号:  /  
Request number: 
送样日期:  2013.11.11 
Request date:  
报告日期:  2013.11.28 
Report date：  
第2页共4页 
 
SMPV-0.2.3-002-QA -F01 
III. 调查结果 Investigation Results  
AP13 在广德路试过程中，车辆出现异响，检查发现右后制动盘护板开裂，部分护板遗失，部分护板碎片
仍被紧固螺栓夹在制动盘上。定位螺栓规定安装扭矩7-10N，实际安装扭矩10N，上限，螺栓无松动。送至实验
室失效件及对比件如图1 所示。据了解，制动盘护板曾因为定位螺栓孔过于靠近中心孔，试验过程中，振动过大
而导致护板开裂，2009 年图纸修改定位孔外移。该失效件是图纸修改后的零件，图纸修改后襄樊路试未出现问
题。 
对比未失效件，失效件的定位孔因为部分护板顺着螺栓法兰面断裂而显的比较大。 
                   （a） 失效件一侧 
                 （b）  失效件另一侧 
 
            （c）  失效现场拍摄图片 
（d）对比件 
图1  失效件及对比件 
 
断口分析 
通过观察失效护板，发现护板中心孔附近断口均被磨损，无法寻找首先开裂源。打开定位螺栓孔附近裂纹
（见图1a），打开后形貌如图2 所示，断口表面有明显的锈蚀和擦伤，断口中间有一条明显的中脊线。该断口
从螺栓法兰面边缘开始，向外扩展。路试试验过程中，制动护板会因为振动而发生摆动，振动越大，摆动越明显，
螺栓法兰面外缘所承受的载荷就会加大，从而产生疲劳裂纹，并向外侧开裂。安装扭矩较大，可能会在法兰面边
缘形成压痕，压痕最终成为疲劳源的起点。类似护板断裂见报告SCL-S-12-03081.5VCT 左前制动护板。 
螺栓安装孔 
图2 
断口 
传感器安装孔 


 
上海汽车中心实验室 
中国·上海·嘉定区安研路201 号 
邮编. 201804 
 
SAIC QA Laboratory 
201 Anhong rd, Anting, Shanghai 
报告编号 
Report number 
 
SCL-S-13-0341M 
委托者: 质保部  黄韬 
Request person, dept： 
委托编号:  /  
Request number: 
送样日期:  2013.11.11 
Request date:  
报告日期:  2013.11.28 
Report date：  
第3页共4页 
 
SMPV-0.2.3-002-QA -F01 
 
图2  定位孔裂纹打开后断口形貌 
 
图3  疲劳形貌 
材料测试  Material Test Results 
对失效件材料进行检测，其结果如下： 
（1） 失效件材料化学成分合格； 
（2） 失效件硬度正常，换算后拉伸强度符合标准规定。 
（3） 失效件组织为铁素体，正常。 
表1  材料检测结果 
序号 
No. 
测试项目 
Test item 
额定值 
Requirement 
试验结果 
Test result 
评价 Evaluation 
合格 
OK 
不合格 
Not OK 
1 
成分 
DC03 
（Q/BQB 403-2009） 
 
 
 
C 
≤0.08 
0.0451 
× 
 
Mn 
≤0.45 
0.197 
× 
 
P 
≤0.03 
0.0114 
× 
 
S 
≤0.025 
0.00556 
× 
 
Alt 
≥0.015 
0.0379 
× 
 
2 
失效件硬度 
/ 
HV0.5：109，113，110 
/ 
 
3 
失效件强度 
≥270Mpa 
317,329,320(1) 
× 
 
4 
板厚 
T=1±0.05 mm 
0.99 
× 
 
5 
微观组织 
/ 
铁素体（见图4） 
/ 
 
注：（1）换算根据DIN 18265-2004 标准。 
定位孔一侧 


 
上海汽车中心实验室 
中国·上海·嘉定区安研路201 号 
邮编. 201804 
 
SAIC QA Laboratory 
201 Anhong rd, Anting, Shanghai 
报告编号 
Report number 
 
SCL-S-13-0341M 
委托者: 质保部  黄韬 
Request person, dept： 
委托编号:  /  
Request number: 
送样日期:  2013.11.11 
Request date:  
报告日期:  2013.11.28 
Report date：  
第4页共4页 
 
SMPV-0.2.3-002-QA -F01 
 
图4  组织  铁素体

File: 材料工程师/SCL-S-13-0342M DCT 360B 平面轴承 2013.11.14.pdf.md
# SCL-S-13-0342M DCT 360B 平面轴承 2013.11.14.pdf

 
上海汽车中心实验室 
中国·上海·嘉定区安研路201 号 
邮编. 201804 
 
SAIC QA Laboratory 
201 Anhong rd, Anting, Shanghai 
报告编号 
Report number 
 
SCL-S-13-0342M 
委托者:DRE 黄健刚 
Request person, dept： 
委托编号:  /  
Request number: 
送样日期: 2013.11.04 
Request date:  
报告日期: 2013.11.18 
Report date：  
第1 页共8 页 
 
SMPV-0.2.3-002-QA -F01 
零件号Part number 
10057597 
零件名称 
Part name 
倒挡轴垫片 
Washer reverse idler shaft 
图纸日期Drawing date 
2013/04/02 
零件生产日期Part production date 
/ 
供货商 
Supplier 
INA 
车型/项目Car type/project 
DCT 360B 
DVP 材料大纲签署日期DVP material test plan date 
/ 
阶段性报告 Interim report                结论性报告 Conclusion report          
 
Ⅰ.任务描述 Task description 
实验室受委托对倒挡轴垫片进行失效原因分析，失效零件具体信息如下： 
As requested, SCL has analyzed the failure of the reverse idler shaft washer. The information of the failed part is as 
following： 
零件信息：Part information 
零件名称 
Part name 
倒挡轴垫片 
Washer reverse idler shaft 
车制造日期 
Vehicle production date 
/ 
VIN 码 
VIN 
/ 
销售日期 
Sale date 
/ 
车辆里程数 
Car mileage 
97%（台架倒挡试验，要求：2h） 
维修站名称 
Sale agent 
/ 
失效模式描述 
Failure circumstance  
倒挡试验中，垫片严重磨损，并开裂。During the revere test, the washer was worn seriously and broken. 
原材料信息：Raw material information 
原材料及牌号 
Raw material specification 
C75S 
原材料厂商 
Raw material producer 
/ 
散件供应商 
Component supplier 
/ 
金属热处理状态 
Metal heat treatment state 
/ 
失效零件见图1：The failed part is shown in figure 1 
 
Ⅱ. 结论与建议 Conclusions and Suggestions 
结论Conclusions： 
（1）垫片由于剧烈磨擦，产生热应力，而先出现沿晶开裂，然后发生过载断裂。The washer was worn seriously and 
a heat stress was generated, which made the washer firstly cracked by intergranular fracture. And then the washer was 
broken by overload.  
（2） 垫片的成分符合要求；夹杂物水平正常；由于剧烈磨擦，产生高温，组织发生了变化，硬度降低。The chemical 
components meet the requirement and the inclusion is normal. Because of the serious wear, high temperature was 
generated, which changed the microstructure and reduced the hardness. 
（3）同批次垫片的硬度符合要求；组织正常。The hardness of the same batch of washer meets the requirement and the 
microstructure is normal. 
建议Suggestions： 
（1）校核垫片的载荷。Check the load of the washer. 
（2）增加螺栓的法兰直径，以提高对垫片的支撑力。Add the dia. of the bolt’s flange to increase the support force for 
the washer.  
 
分发: 
Distribution 
DRE 黄健刚 
检验者Author 
邵百明 
审核Auditor 
 
批准Approver 
 
日期Date 
2013.11.18 
日期Date 
 
日期Date 
 


 
上海汽车中心实验室 
中国·上海·嘉定区安研路201 号 
邮编. 201804 
 
SAIC QA Laboratory 
201 Anhong rd, Anting, Shanghai 
报告编号 
Report number 
 
SCL-S-13-0342M 
委托者:DRE 黄健刚 
Request person, dept： 
委托编号:  /  
Request number: 
送样日期: 2013.11.04 
Request date:  
报告日期: 2013.11.18 
Report date：  
第2 页共8 页 
 
SMPV-0.2.3-002-QA -F01 
III. 调查结果 Investigation Results  
   
倒挡垫片的装配如图1 所示。当齿轮咬合时，轴的受力方向如图所标示。轴向的载荷会让轴向一侧移
动；垂直的分力会导致轴出现弯曲；弯曲的产生会导致螺栓与平面垫片的接触应力并不是均匀的，局部的
应力会较大。这也反映滚针施加给平面垫片的局部载荷会较大。 
 
 
图1 倒档垫片的装配位置 
 
收到的失效件如图2 和图3 所示，表面严重磨损，局部开裂；定位的凸起也有磨损；与螺栓匹配的表
面也有接触磨损的痕迹。装配好之后，螺栓的紧固力直接作用于轴端，与垫片间会存在一定的间隙；齿轮
咬合后，间隙会消失，螺栓与垫片发生相互接触。 
 
 
 
图2  垫片工作面损伤情况 
 
依据工程介绍：滚针已完全碎裂，并严重磨损，无法分析，因此未送检。 
 
 
垫片 
螺栓 
壳体 
受力方向 


 
上海汽车中心实验室 
中国·上海·嘉定区安研路201 号 
邮编. 201804 
 
SAIC QA Laboratory 
201 Anhong rd, Anting, Shanghai 
报告编号 
Report number 
 
SCL-S-13-0342M 
委托者:DRE 黄健刚 
Request person, dept： 
委托编号:  /  
Request number: 
送样日期: 2013.11.04 
Request date:  
报告日期: 2013.11.18 
Report date：  
第3 页共8 页 
 
SMPV-0.2.3-002-QA -F01 
 
图3 垫片背面 
 
依据工程介绍：在倒档试验中，该平面轴承出现了多次失效；有的失效件呈出现点状的疲劳剥离。该
零件的失效过程可能是先出现点状的疲劳剥离，然后继续运转，出现严重磨损。 
     如果系统润滑存在问题，其它轴承也会出现失效，因此润滑不是导致失效的原因。 
 
断口分析 Fracture Analysis 
断口的宏观照片如图4 所示，断口非常平；靠近工作面的断口有金属挤出，表明垫片开裂后，平面轴
承还继续运转。 
利用电镜对断口进行分析，可以发现裂纹发散收敛于圆形的区域；此区域的断口形貌为沿晶；后续裂
纹扩展区域的形貌为过载的沿晶+韧窝型断口。 
 
 
 
图4 宏观断口 
起源处 
起源处 


 
上海汽车中心实验室 
中国·上海·嘉定区安研路201 号 
邮编. 201804 
 
SAIC QA Laboratory 
201 Anhong rd, Anting, Shanghai 
报告编号 
Report number 
 
SCL-S-13-0342M 
委托者:DRE 黄健刚 
Request person, dept： 
委托编号:  /  
Request number: 
送样日期: 2013.11.04 
Request date:  
报告日期: 2013.11.18 
Report date：  
第4 页共8 页 
 
SMPV-0.2.3-002-QA -F01 
 
 
 
 
图4 低倍宏观断口  
裂纹起源于工作面；源区
呈圆形。 
图5 起源区微观断口  
沿晶断裂 


 
上海汽车中心实验室 
中国·上海·嘉定区安研路201 号 
邮编. 201804 
 
SAIC QA Laboratory 
201 Anhong rd, Anting, Shanghai 
报告编号 
Report number 
 
SCL-S-13-0342M 
委托者:DRE 黄健刚 
Request person, dept： 
委托编号:  /  
Request number: 
送样日期: 2013.11.04 
Request date:  
报告日期: 2013.11.18 
Report date：  
第5 页共8 页 
 
SMPV-0.2.3-002-QA -F01 
 
 
 
 
 
 
图6 起源区和扩展区的过
渡区  
微观形貌由沿晶向沿晶+
韧窝的形式变化。 
图7 扩展区的微观形貌  
断口形貌为沿晶+韧窝；过
载所致。 


 
上海汽车中心实验室 
中国·上海·嘉定区安研路201 号 
邮编. 201804 
 
SAIC QA Laboratory 
201 Anhong rd, Anting, Shanghai 
报告编号 
Report number 
 
SCL-S-13-0342M 
委托者:DRE 黄健刚 
Request person, dept： 
委托编号:  /  
Request number: 
送样日期: 2013.11.04 
Request date:  
报告日期: 2013.11.18 
Report date：  
第6 页共8 页 
 
SMPV-0.2.3-002-QA -F01 
材料检测 Material Test 
     材料的检测结果如表1 所示。由检测结果可以看出： 
 
失效件的硬度低于要求很多；这与磨擦产生的高温导致其回火有关。同批次的垫片硬度符合要求。 
 
失效件工作表面有明显过热层，且有多条表面沿晶微裂纹（见图9）；裂纹向厚度方向以沿晶的
形式扩展。这些沿晶的裂纹主要集中于滚针工作面的边部区域。这与断口起源位置以及断口微观
形貌是一致。这些裂纹形成后，就产生了缺口，降低了垫片的承载能力；在工作载荷下，垫片就
容易发生过载断裂。 
 
同批次零件的组织为细小的回火马氏体+碳化物，是正常的。 
 
失效件的夹杂物水平正常。 
 
材料的成分符合要求。 
 
表1 材料检测结果 
序号 
No. 
试验项目 
Test item 
额定值 
Requirement 
试验结果 
Test result 
评价 Evaluation 
合格 
OK 
不合格 
Not OK 
1 
硬度 
670+140HV10 
失效件 
438,438,447HV10 
 
× 
同批次的零件 
710，695，701HV10 
× 
 
2 
组织 
/ 
失效件 
表面严重过热，见图8 
/ 
 
同批次的零件 
回火马氏体+碳化物，
见图11 
/ 
 
3 
夹杂物 
/ 
失效件 
D1.0，见图12 
 
 
4 
成分 
C75S 
 
 
 
 
 
C:0.70~0.80 
0.744 
× 
 
 
 
Si:0.15~0.35 
0.246 
× 
 
 
 
Mn:0.60~0.90 
0.748 
× 
 
 
 
P:≤0.025 
0.018 
× 
 
 
 
S:≤0.025 
0.0032 
× 
 
 
 
Cr: ≤0.40 
0.349 
× 
 
 
 
Mo: ≤0.10 
0.035 
× 
 
 
 
Ni: ≤0.40 
0.116 
× 
 
 
 
 
 
 


 
上海汽车中心实验室 
中国·上海·嘉定区安研路201 号 
邮编. 201804 
 
SAIC QA Laboratory 
201 Anhong rd, Anting, Shanghai 
报告编号 
Report number 
 
SCL-S-13-0342M 
委托者:DRE 黄健刚 
Request person, dept： 
委托编号:  /  
Request number: 
送样日期: 2013.11.04 
Request date:  
报告日期: 2013.11.18 
Report date：  
第7 页共8 页 
 
SMPV-0.2.3-002-QA -F01 
 
（a） 试样全貌 
 
（b） 表面严重过热 
图8 厚度方向的试样 
 
图9  严重磨损的表面  磨损产生的沿晶裂纹 
沿晶裂纹 


 
上海汽车中心实验室 
中国·上海·嘉定区安研路201 号 
邮编. 201804 
 
SAIC QA Laboratory 
201 Anhong rd, Anting, Shanghai 
报告编号 
Report number 
 
SCL-S-13-0342M 
委托者:DRE 黄健刚 
Request person, dept： 
委托编号:  /  
Request number: 
送样日期: 2013.11.04 
Request date:  
报告日期: 2013.11.18 
Report date：  
第8 页共8 页 
 
SMPV-0.2.3-002-QA -F01 
 
图10 断口附近的沿晶裂纹 
 
 
（a）芯部  细小回火马氏体+碳化物                    （b）表面 无脱碳；细小回火马氏体+碳化物 
图11 同批次的零件 组织正常 
 
图12 失效件夹杂物 D1.0 
断口 
磨损面 
沿晶裂纹

File: 材料工程师/SCL-S-13-0343M-AP11-铝合金轮毂.pdf.md
# SCL-S-13-0343M-AP11-铝合金轮毂.pdf

 
上海汽车中心实验室 
 SAIC Center Lab 
中国·上海·嘉定区安研路201 号 
邮编. 201804 
No. 
201 
Anyan 
Road, 
Jiading 
District,  Shanghai, China. 
Post code :201804 
报告编号：Report number 
SCL-S-13-0343M 
委托者Requestor：王玮 
委托编号Request number：/ 
送样日期Deliver date：20131009 
报告日期Report date：20131105 
第 1 页 共 5 页 
 
 
零件号 
Part number 
50016330 
 零件名称 
Part  name 
铝轮毂 
图纸日期 
Drawing date  
2011.05.23 
零件生产日期 
Production date 
/ 
 供货商 
Supplier 
中信戴卡轮毂制造股份有限公司 
车型/项目 
Car type/project 
AP11 S 1.5MT 
DVP 材料大纲签署日期 
DVP material test plan date 
/ 
 
   阶段性报告  Stage report        结论性报告 Conclusion report         
Ⅰ.任务描述 Task description 
背景：客户抱怨AP11 16 寸铝轮毂在使用后不久发生表面油漆脱落的问题，质量分析科委托实验室进行分析。原材料信息见第
二页： 
Background：AP 11 Al wheel was complained for its peeling off on the surface, so SQE requested SCL to analyze to failure 
reason. The material list please refer to the next page: 
零件名称 
Part name 
铝合金车轮 6.5J*16 
车制造日期 
Vehicle production 
date 
2013.08.30 
VIN 码 
VIN 
LSJA16E32CG63182 
销售日期 
Sale date 
2012.10.31 
车辆里程数 
Car mileage 
6648KM 
维修站名称 
Sale agent 
邯郸华飞 
失效模式描述 
Failure circumstance  
轮毂油漆脱落;The paint was peeling off from the surface l  
 
Ⅱ. 结论与建议 Conclusions and suggestions 
结论：  1）漆层的脱落发生在：粉底与粉底之间。 
2）附着力最差的区域是整个轮毂表面的窗口区域，完全没有附着力。不符合该零件最基本的表面保护要求。 
3）在轮辐处取样，色漆和清漆的厚度均小于图纸要求。 
鉴于附着力失效是在粉底与粉底之间，因此极有可能是因为粉底复喷，且在两次喷涂过程中对表面的处理（例如打磨）以及零
件周转过程中，污染了粉底表面，导致复喷层和原始层之间的附着力失效。 
建议：供应商需要重新内审自身的生产流程，排查任何可能出现失效的风险点。 
Conclusion: The typical adhesion loss is between the powder and powder, so the most likely cause is that the twice spraying 
of the powder was made, and the treatment on the first powder layer (for example, polishing the powder layer), may make it 
contaminated which later leading to the adhesion loss of the powder layers. 
Suggestion: Supplier should take this failure cases seriously ,finding weak points then avoiding them happen again. 
 
 
分发： 
Dispenser 
质量分析科：王玮 
检验者： 
Identifier 
虞莲雯 
审核： 
Auditor 
 
批准： 
Approver 
 
日期： 
Date 
2013.11.05 
日期： 
Date 
 
日期： 
Date 
 
 


 
上海汽车中心实验室 
 SAIC Center Lab 
中国·上海·嘉定区安研路201 号 
邮编. 201804 
No. 
201 
Anyan 
Road, 
Jiading 
District,  Shanghai, China. 
Post code :201804 
报告编号：Report number 
SCL-S-13-0343M 
委托者Requestor：王玮 
委托编号Request number：/ 
送样日期Deliver date：20131009 
报告日期Report date：20131105 
第 2 页 共 5 页 
 
 
Ⅳ. 原材料信息  Raw material List 
 
原材料及牌号 
Raw material 
specification 
A 356.2 
粉底：466/010091/00（德国彩特龙） 
色漆：RM21-9148/2 
(德国亮可威泽涂料公司） 
透明清漆：RF20-0000/1 
(德国亮可威泽涂料公司） 
                                       
Ⅴ. 现状描述  As-received situation 
                                      
 
 
               
 
图1  零件收到时状态图 
                                         
说明：零件收到时，整个轮辐多处，从轮辐至窗口位置均出现油漆脱落（蓝色划圈部分为收到失效件时，样品表面已经存在的脱漆
位置）。 
 
 
 


 
上海汽车中心实验室 
 SAIC Center Lab 
中国·上海·嘉定区安研路201 号 
邮编. 201804 
No. 
201 
Anyan 
Road, 
Jiading 
District,  Shanghai, China. 
Post code :201804 
报告编号：Report number 
SCL-S-13-0343M 
委托者Requestor：王玮 
委托编号Request number：/ 
送样日期Deliver date：20131009 
报告日期Report date：20131105 
第 3 页 共 5 页 
 
 
Ⅵ.分析 Analysis  
对该失效轮毂进行分析，分两步，第一步进行初步的原始附着力测试，观察整个轮毂的表面呈现脱漆的趋势有无可遵循的规律；
第二步是测试漆膜厚度。 
 
1、 对整个轮毂表面的不同区域进行初始附着力测试 
 
图2  收样状态（对五个轮辐分别标号为A、B、C、D、E，同时对窗口标号为A-B；B-C；C-D；D-E；E-A） 
 
图3  附着力测试 （轮辐A；轮辐B；窗口A-B） 
分析：附着力测试的结果显示，窗口A-B 的粉底和粉底之间根本没有附着力，而轮辐A、B 处的附着力符合要求，明显的，附着力
对窗口（A-B）进行附着力测试，
漆膜从粉底全部脱落，无附着力 
对轮辐A 进行附着力测试，没有
漆膜脱落，附着力为Gt0 
对轮辐B 进行附着力测试，没有
漆膜脱落，附着力为Gt0 


 
上海汽车中心实验室 
 SAIC Center Lab 
中国·上海·嘉定区安研路201 号 
邮编. 201804 
No. 
201 
Anyan 
Road, 
Jiading 
District,  Shanghai, China. 
Post code :201804 
报告编号：Report number 
SCL-S-13-0343M 
委托者Requestor：王玮 
委托编号Request number：/ 
送样日期Deliver date：20131009 
报告日期Report date：20131105 
第 4 页 共 5 页 
 
 
从窗口至轮辐逐渐达到正常要求。因此，窗口是附着力最差的区域，接着往轮辐处过渡，至轮辐中心区域时附着力则符合要求。 
 
 
图4  附着力测试 （轮辐C；轮辐D；窗口B-C） 
分析：从图4 可以更清楚的看出，附着力最差的是窗口B-C，其次是轮辐Ｄ靠近窗口位置，最好的是轮辐的中心位置（Gt1）；和图
3 中显示的情况一致，且其他窗口和轮辐呈现一样的趋势。 
 
 
图5  附着力测试后的胶带背面 
分析：附着力测试后，胶带背面是粉底，而不是色漆（即银粉漆），这表明脱漆发生在粉底和粉底之间。 
 
 


 
上海汽车中心实验室 
 SAIC Center Lab 
中国·上海·嘉定区安研路201 号 
邮编. 201804 
No. 
201 
Anyan 
Road, 
Jiading 
District,  Shanghai, China. 
Post code :201804 
报告编号：Report number 
SCL-S-13-0343M 
委托者Requestor：王玮 
委托编号Request number：/ 
送样日期Deliver date：20131009 
报告日期Report date：20131105 
第 5 页 共 5 页 
 
 
2、对膜厚进行测试 
 
图6  涂层厚度测试（取样点为A 轮辐） 
分析：根据图纸要求，清漆厚度应≥20μm，色漆厚度应≥20μm，粉底厚度≥60μm。现在实测值是清漆厚度为12.8--13.1μm，色漆
厚度为8.5—10.0μm、粉底厚度为67.3—76.4μm。因此，清漆厚度和色漆厚度均不达到图纸要求。

File: 材料工程师/SCL-S-13-0344M 电池壳体-EP11.pdf.md
# SCL-S-13-0344M 电池壳体-EP11.pdf

 
上海汽车中心实验室
(SAIC Center Lab) 
中国·上海·嘉定区安研路201 号 
邮编. 201804 
No. 201 Anyan Road, Jiading District,  
Shanghai, China. 
Post code :200433 
报告编号：Report number 
SCL-S-13-0344M 
委托者Requestor：李珅 
送样日期Deliver date：2013.10.31 
报告日期Report date：2013.11.07 
第 1 页 共 5 页 
Page 1 of 5  
 
零件号 
Part number 
10046304 
零件名称 
Part name 
高压电池组 
High voltage battery pack 
图纸日期 
Drawing date  
2013.01.07 
零件生产日期 
Production date 
/ 
供货商 
Supplier 
上海捷新动力电池系统有限公司 
Shanghai Advanced Traction Battery Systems Co. Ltd. 
车型/项目 
Car type/project 
EP 11 
 
   阶段性报告  Stage report        结论性报告 Conclusion report           测试报告 Test report 
Ⅰ.任务描述 Task description 
实验室受委托对电池上壳体进行失效原因分析，失效零件具体信息如下： 
As requested, QA lab has analyzed the invalid cause of cell cover, and the information of invalid part is shown as 
following： 
零件信息：Part information 
零件名称 
Part name 
高压电池组上壳体 
Cell cover 
制造日期 
Production date 
2012.10.31 
VIN 码 
VIN number 
/ 
销售日期 
Sale date 
/ 
车辆里程数 
Car mileage 
5367 km 
销售商 
Sale agent 
/ 
失效模式描述 
Invalid situation 
description 
电池壳体漏水 
Cell cover leaked. 
原材料信息：Raw material information 
原材料及牌号 
Raw material 
and trademark 
SMC 
AC 208-LD BLK 
原材料厂商 
Raw material producer 
IDI 
散件供应商 
Part supplier 
耀华大中 
金属热处理状态 
Metal heat treatment state 
/ 
失效零件见图1：The invalid part is shown in Fig 1.  
Ⅱ. 结论与建议 Conclusions and suggestions 
结论： 1. 失效件是由于生产工艺不佳导致产品缺陷，浸水后导致渗漏。 
       2．失效件材料符合图纸要求。 
Conclusions:  1. Bad process made failure part defective, which led to the leaking. 
2. Material performance of failure part conformed to drawing requirements.   
建议： 1. 改善和优化生产工艺。2.加强质量控制和产品检验。 
Suggestions: 1. Production process should be improved.  
2. Quality control and product check should be improved. 
 
分发： 
Dispenser 
李珅 
检验者： 
Identifier 
狄春峰 
审核： 
Auditor 
 
批准： 
Approver 
 
日期： 
Date 
2013.11.07 
日期： 
Date 
 
日期： 
Date 
 
     


 
上海汽车中心实验室
(SAIC Center Lab) 
中国·上海·嘉定区安研路201 号 
邮编. 201804 
No. 201 Anyan Road, Jiading District,  
Shanghai, China. 
Post code :200433 
报告编号：Report number 
SCL-S-13-0344M 
委托者Requestor：李珅 
送样日期Deliver date：2013.10.31 
报告日期Report date：2013.11.07 
第 2 页 共 5 页 
Page 2 of 5  
 
                      
 
图1 失效件 
Fig.1 Failure part 
 
III. 测试结果 Test Results  
序号 
No. 
试验项目 
Test item 
额定值 
Requirement 
试验结果 
Test result 
评价 Evaluation 
合格 
qualified 
不合格 
unqualified 
I 
失效件 
 
 
1 
密度（ISO 1183） 
Density (g/cm3) 
≤1.50 
1.46 
× 
 
2 
灰分（GB/T 9345.1-2008） 
Ash content (%) 
63±3 
63.7 
× 
 
3 
拉伸强度 （ASTM D 638） 
Tensile Strength (MPa) 
≥100 
109 
× 
 
4 
弯曲强度 （ASTM D 790） 
 Flexural Strength (MPa) 
≥190 
195 
× 
 
小结：失效件材料符合技术要求。 
 
 


 
上海汽车中心实验室
(SAIC Center Lab) 
中国·上海·嘉定区安研路201 号 
邮编. 201804 
No. 201 Anyan Road, Jiading District,  
Shanghai, China. 
Post code :200433 
报告编号：Report number 
SCL-S-13-0344M 
委托者Requestor：李珅 
送样日期Deliver date：2013.10.31 
报告日期Report date：2013.11.07 
第 3 页 共 5 页 
Page 3 of 5  
 
Ⅳ. 宏观分析 Macroscopic observation 
 
 
如图1，零件有明显熔接痕，且失效位置正位于熔接痕上。收到失效件断口被胶黏剂覆盖。  
    将失效件断口上的胶粘剂去除得到的端口如图2 所示，外侧断口面积较大；内侧断口较小。 
 
图2 失效件断口 
Fig. 2 Fracture of failure part 
 
将断口放大观察，如图3。外侧断口被胶粘剂充填，无法进一步分析。内侧断口呈残缺状，表
面无受力痕迹，这可能是由于制造工艺不佳，缺料或困气所导致的。 
 
图3 失效件断口 
Fig. 3 Fracture of failure part 
 
 
 
 
 
 
 
 


 
上海汽车中心实验室
(SAIC Center Lab) 
中国·上海·嘉定区安研路201 号 
邮编. 201804 
No. 201 Anyan Road, Jiading District,  
Shanghai, China. 
Post code :200433 
报告编号：Report number 
SCL-S-13-0344M 
委托者Requestor：李珅 
送样日期Deliver date：2013.10.31 
报告日期Report date：2013.11.07 
第 4 页 共 5 页 
Page 4 of 5  
 
 
    如图4，用尖嘴钳对零件施加外力，进行破坏性试验。 
 
图4 失效模拟1 
Fig. 4 Crash Simulation 1 
 
    对所得到的断口进行放大观察，如图5。所得断口均明显变形，有清晰的受力痕迹，与失效件
断口不一致。 
 
图5 失效模拟1 
Fig. 5 Crash Simulation 1 
 
 
 
 
 
 
 
 
 
 
 


 
上海汽车中心实验室
(SAIC Center Lab) 
中国·上海·嘉定区安研路201 号 
邮编. 201804 
No. 201 Anyan Road, Jiading District,  
Shanghai, China. 
Post code :200433 
报告编号：Report number 
SCL-S-13-0344M 
委托者Requestor：李珅 
送样日期Deliver date：2013.10.31 
报告日期Report date：2013.11.07 
第 5 页 共 5 页 
Page 5 of 5  
 
 
 
赴生产现场，以较差的工艺进行零件试制，如图6。 
 
图6 失效模拟2 
Fig. 6 Crash Simulation 2 
 
    所得零件如图7 所示，产品有明显的缺陷和熔接痕，与失效件一致。 
 
图7 失效模拟2 
Fig. 7 Crash Simulation 2 
 
    将不良件断口放大观察，如图8。该断口与失效件一致。 
 
图8 失效模拟2 
Fig. 8 Crash Simulation 2

File: 材料工程师/SCL-S-13-0345M 散热器-ZP11.pdf.md
# SCL-S-13-0345M 散热器-ZP11.pdf

 
上海汽车中心实验室
(SAIC Center Lab) 
中国·上海·嘉定区安研路201 号 
邮编. 201804 
No. 201 Anyan Road, Jiading District,  
Shanghai, China. 
Post code :200433 
报告编号：Report number 
SCL-S-13-0345M 
委托者Requestor：薛俊 
送样日期Deliver date：2013.11.05 
报告日期Report date：2013.11.18 
第 1 页 共 4 页 
Page 1 of 4  
 
零件号 
Part number 
56561008 
零件名称 
Part name 
散热器 
Radiator 
图纸日期 
Drawing date  
/ 
零件生产日期 
Production date 
/ 
供货商 
Supplier 
空调国际 
Kongtiao Guoji 
车型/项目 
Car type/project 
ZP 11 
 
   阶段性报告  Stage report        结论性报告 Conclusion report           测试报告 Test report 
Ⅰ.任务描述 Task description 
实验室受委托对散热器进行失效原因分析，失效零件具体信息如下： 
As requested, QA lab has analyzed the invalid cause of radiator, and the information of invalid part is shown as 
following： 
零件信息：Part information 
零件名称 
Part name 
散热器 
Radiator 
制造日期 
Production date 
/ 
VIN 码 
VIN number 
/ 
销售日期 
Sale date 
/ 
车辆里程数 
Car mileage 
10 km PDI 
销售商 
Sale agent 
/ 
失效模式描述 
Invalid situation 
description 
散热器水室开裂 
Radiator tank fracture. 
原材料信息：Raw material information 
原材料及牌号 
Raw material 
and trademark 
PA66-GF30 
A218 V30 
原材料厂商 
Raw material producer 
罗迪亚 
散件供应商 
Part supplier 
象山松亚 
金属热处理状态 
Metal heat treatment state 
/ 
失效零件见图1：The invalid part is shown in Fig 1.  
Ⅱ. 结论与建议 Conclusions and suggestions 
结论： 1. 零件注塑工艺差。 
       2. 零件材料符合技术要求。 
Conclusions:  1. Injection process of part was bad. 
2. Material performance of part conformed to requirements.        
建议： 1. 改善注塑工艺。 
Suggestions: 1. Injection process should be improved. 
        
 
分发： 
Dispenser 
质量分析科 薛俊 
检验者： 
Identifier 
狄春峰 
审核： 
Auditor 
 
批准： 
Approver 
 
日期： 
Date 
2013.11.18 
日期： 
Date 
 
日期： 
Date 
 
 


 
上海汽车中心实验室
(SAIC Center Lab) 
中国·上海·嘉定区安研路201 号 
邮编. 201804 
No. 201 Anyan Road, Jiading District,  
Shanghai, China. 
Post code :200433 
报告编号：Report number 
SCL-S-13-0345M 
委托者Requestor：薛俊 
送样日期Deliver date：2013.11.05 
报告日期Report date：2013.11.18 
第 2 页 共 4 页 
Page 2 of 4  
 
         
     
      
图1 失效件 
Fig.1 Failure part 
 
III. 测试结果 Test Results  
序号 
No. 
试验项目 
Test item 
额定值 
Requirement 
试验结果 
Test result 
评价 Evaluation 
第一次 
第二次 
合格 
qualified 
不合格 
unqualified 
I 
失效件 
 
 
1 
红外（GB/T6040-2002） 
Infrared Spectroscopy 
PA66 
PA66 
× 
 
2 
熔点（GB/T19466.3-2006） 
Melting point (℃) 
260±5 
262 
× 
 
3 
焓值（GB/T19466.3-2006） 
Enthalpy (J/g) 
/ 
44.2 
46.1 
× 
 
4 
灰分（GB/T9345.1-2008） 
Ash content (%) 
30±2 
29.6 
× 
 
II 
新件 
 
 
1 
红外（GB/T6040-2002） 
Infrared Spectroscopy 
PA66 
PA66 
× 
 
2 
熔点（GB/T19466.3-2006） 
Melting point (℃) 
260±5 
261 
× 
 
3 
焓值（GB/T19466.3-2006） 
Enthalpy (J/g) 
/ 
43.6 
46.0 
× 
 
4 
灰分（GB/T9345.1-2008） 
Ash content (%) 
30±2 
30.0 
× 
 


 
上海汽车中心实验室
(SAIC Center Lab) 
中国·上海·嘉定区安研路201 号 
邮编. 201804 
No. 201 Anyan Road, Jiading District,  
Shanghai, China. 
Post code :200433 
报告编号：Report number 
SCL-S-13-0345M 
委托者Requestor：薛俊 
送样日期Deliver date：2013.11.05 
报告日期Report date：2013.11.18 
第 3 页 共 4 页 
Page 3 of 4  
 
序号 
No. 
试验项目 
Test item 
额定值 
Requirement 
试验结果 
Test result 
评价 Evaluation 
第一次 
第二次 
合格 
qualified 
不合格 
unqualified 
III 
粒料 
 
 
1 
红外（GB/T6040-2002） 
Infrared Spectroscopy 
PA66 
PA66 
× 
 
2 
熔点（GB/T19466.3-2006） 
Melting point (℃) 
260±5 
261 
× 
 
3 
焓值（GB/T19466.3-2006） 
Enthalpy (J/g) 
/ 
46.8 
47.1 
× 
 
4 
灰分（GB/T9345.1-2008） 
Ash content (%) 
30±2 
30.7 
× 
 
小结：零件材料符合技术要求。 
 
Ⅳ. 宏观分析 Macroscopic observation 
 
 
 失效件外侧断口如图2 所示。断口呈开裂状。断口附近无明显受力痕迹。 
 
图2 失效件断口 
Fig. 2 Fracture of failure part 
 
 
 


 
上海汽车中心实验室
(SAIC Center Lab) 
中国·上海·嘉定区安研路201 号 
邮编. 201804 
No. 201 Anyan Road, Jiading District,  
Shanghai, China. 
Post code :200433 
报告编号：Report number 
SCL-S-13-0345M 
委托者Requestor：薛俊 
送样日期Deliver date：2013.11.05 
报告日期Report date：2013.11.18 
第 4 页 共 4 页 
Page 4 of 4  
 
 
观察断口对应的内侧面，如图3。发现有明显孔洞，该孔洞系缺料、困气等工艺缺陷造成。 
将失效件沿蓝色线条位置剖开，零件内部有巨大贯穿孔洞，连接内部孔洞和外部裂纹。 
 
 
图3 失效件断口 
Fig. 3 Fracture of failure part 
 
    综上，失效件注塑工艺差，零件存在重大缺陷，导致漏液。
