Repository: kujaxr/obsidian-vault

File: 材料工程师/SCL-S-13-0346M.pdf.md
# SCL-S-13-0346M.pdf

 
上海汽车中心实验室
SAIC Center Lab 
中国·上海·嘉定区安研路201 号 
邮编. 201804 
No. 201 Anyan Road, Jiading District,  
Shanghai, China. 
Post code :201804 
报告编号： 
Report number 
SCL-S-13-0346M 
委托者  QA  陈煜 
Requestor： 
 委托编号 
Request number： 
送样日期2013.10.25 
Deliver date:  
报告日期2013.11.6 
Report date： 
第 1 页 共 6 页 
 
SMPV-0.2.3-002-QA -F01 
零件号Part number 
10084142 
 零件名称 
Part name 
飞轮 
Fly wheel 
图纸日期Drawing date 
2012.1.6 
零件生产日期Part production date 
/ 
 供货商 
Supplier 
上海齿轮三厂 
车型/项目Car type/project 
550 
DVP 材料大纲签署日期DVP material test plan date 
/ 
阶段性报告  Stage report                结论性报告 Conclusion report 
 
Ⅰ.任务描述 Task description 
实验室受委托对飞轮进行失效原因分析，失效零件具体信息如下： 
As requested, SCL has analyzed the failure of Fly wheel. The information of the failed part is as following： 
零件信息：Part information 
零件名称 
Part name 
飞轮 
Fly wheel 
制造日期 
Production date 
2012-11-29 
VIN/车/发动机号码
car/engine no 
LSJW26H32AS097437 
18K4CA010027952 
销售日期 
Sale date 
/ 
车辆里程数 
Car mileage 
32254 公里 (km) 
失效地点 
Location 
四川省眉山市 
失效模式描述 
Failure circumstance description 
该车辆行驶至29958km 时用户自费更换飞轮，更换飞轮后车辆行驶2296 km 飞轮轮辐
开裂。 
原材料信息：Raw material information 
原材料及牌号 
Raw material specification 
060X  SAE J1392-84  t=2.0mm 
原材料厂商 
Raw material producer 
/ 
散件供应商 
Component supplier 
/ 
金属热处理状态 
Metal heat treatment state 
/ 
失效零件见图X：The failed part is shown in figure X.  
 
Ⅱ. 结论与建议 Conclusions and suggestions 
结论Conclusions： 
1、 失效件属疲劳开裂。 
2、 Failure for the part belongs to fatigue cracking. 
3、 材料性能符合技术要求。 
Material properties met the technical requirements. 
 
建议Suggestions： 
1、 检查车辆维修保养过程质量，特别是飞轮的匹配情况。 
Inspection maintenance process quality, especially the matching of flywheel. 
 
 
分发： 
Distribution 
QA  陈煜 
检验者Author 
白云岭   
Bai Yunling 
审核
Auditor 
 
批准
Approver 
 
日期Date 
2013.11.6 
日期Date 
 
日期Date 
 


 
上海汽车中心实验室
SAIC Center Lab 
中国·上海·嘉定区安研路201 号 
邮编. 201804 
No. 201 Anyan Road, Jiading District,  
Shanghai, China. 
Post code :201804 
报告编号： 
Report number 
SCL-S-13-0346M 
委托者  QA  陈煜 
Requestor： 
 委托编号 
Request number： 
送样日期2013.10.25 
Deliver date:  
报告日期2013.11.6 
Report date： 
第 2 页 共 6 页 
 
SMPV-0.2.3-002-QA -F01 
III. 测试结果 Test Results  
一、 宏观观察： 
1、送作分析的失效件的实物形貌，见图1a；将辐板两侧的加强板（曲轴侧和变速箱侧）去除后，可以看到在螺
栓孔外侧约4mm处沿环向均有一条破碎性主裂纹（图1b中红色圆圈标记处）；飞轮表面均有3处次生裂纹，
其形貌一致，次生裂纹分布在四周，呈辐射状向外扩展，见图1b中黄色曲线所示。   
 
 
 
 
 
 
 
 
 
 
 
 
 
 
 
 
 
 
 
图1 失效件实物形貌及断裂位置 
次生裂纹 
主裂纹 
1# 
3# 
2# 
1a 
1b 


 
上海汽车中心实验室
SAIC Center Lab 
中国·上海·嘉定区安研路201 号 
邮编. 201804 
No. 201 Anyan Road, Jiading District,  
Shanghai, China. 
Post code :201804 
报告编号： 
Report number 
SCL-S-13-0346M 
委托者  QA  陈煜 
Requestor： 
 委托编号 
Request number： 
送样日期2013.10.25 
Deliver date:  
报告日期2013.11.6 
Report date： 
第 3 页 共 6 页 
 
SMPV-0.2.3-002-QA -F01 
2、宏观观察，失效件的齿圈表面完好，无异常，见图2。 
 
图2 
  
3、断口观察、分析： 
1）在失效件上取断口表面相对完好的2#（如图1b 所示）裂纹处的断口进行观察分析，  
主裂纹和次生裂纹断口表面都磨损严重，见图3。 
 
 
 
 
 
 
 
 
 
 
 
 
 
 
 
 
 
 
 
 
图.3 取样断口宏观形貌 
  
主裂纹 
次生裂纹 
3a 
3b 


 
上海汽车中心实验室
SAIC Center Lab 
中国·上海·嘉定区安研路201 号 
邮编. 201804 
No. 201 Anyan Road, Jiading District,  
Shanghai, China. 
Post code :201804 
报告编号： 
Report number 
SCL-S-13-0346M 
委托者  QA  陈煜 
Requestor： 
 委托编号 
Request number： 
送样日期2013.10.25 
Deliver date:  
报告日期2013.11.6 
Report date： 
第 4 页 共 6 页 
 
SMPV-0.2.3-002-QA -F01 
 
2) 主裂纹的微小区域的断口形貌具有疲劳特征，见图4；次生裂纹的微区内具有典型的疲劳特征，见图5。 
  
图4 主裂纹断口微观形貌 SEM 
 
图5 次生裂纹断口微观形貌 SEM 


 
上海汽车中心实验室
SAIC Center Lab 
中国·上海·嘉定区安研路201 号 
邮编. 201804 
No. 201 Anyan Road, Jiading District,  
Shanghai, China. 
Post code :201804 
报告编号： 
Report number 
SCL-S-13-0346M 
委托者  QA  陈煜 
Requestor： 
 委托编号 
Request number： 
送样日期2013.10.25 
Deliver date:  
报告日期2013.11.6 
Report date： 
第 5 页 共 6 页 
 
SMPV-0.2.3-002-QA -F01 
二、 理化分析： 
对失效件进行了物理性能检测，具体结果如下： 
     
序号 
零件状态 
额定值 
试验结果 
评价 
合格 
不合格 
1 
化学成分/060X 
SAE J1392-84  
 
 
 
 
C 
≤0.13 
0.062 
X 
 
 
Si 
≤0.50 
0.016 
X 
 
 
Mn 
≤0.90 
0.94   1 
X 
 
 
P 
≤0.025 
0.015 
X 
 
 
S 
≤0.020 
0.0073 
X 
 
2 
硬度 
/ 
164HV1、166 HV1、169HV1 
/ 
 
3 
材料拉伸强度 
≥480MPa 
554、563、572   2 
/ 
 
4 
表面脱碳 
/ 
0  (图6) 
 
 
5 
金相组织 
/ 
铁素体+均匀分布的碳化物 (图7) 
/ 
 
6 
板材厚度 
t=2.0mm 
（图纸要求） 
2.1mm   (图8) 
X 
 
1、 符合GB/T 222-2006 化学成分偏差技术要求。 
2、 转换标准GB/T1172-1999。 
 
 
图6  表面脱碳  100X                          图7  金相组织  500X   
 
图8 板材厚度 


 
上海汽车中心实验室
SAIC Center Lab 
中国·上海·嘉定区安研路201 号 
邮编. 201804 
No. 201 Anyan Road, Jiading District,  
Shanghai, China. 
Post code :201804 
报告编号： 
Report number 
SCL-S-13-0346M 
委托者  QA  陈煜 
Requestor： 
 委托编号 
Request number： 
送样日期2013.10.25 
Deliver date:  
报告日期2013.11.6 
Report date： 
第 6 页 共 6 页 
 
SMPV-0.2.3-002-QA -F01 
三、 背景情况调查： 
  1、2011 年发生过类似断裂案例，后进行了技术改进，在飞轮辐板上增加6 个去应力孔，断点时间：2011-10-21， 
在该案例发生前，没有售后抱怨。 
2、该车辆行驶至29958km 时用户自费更换飞轮，更换飞轮后车辆行驶2296km 飞轮轮辐开裂。故开裂失效飞轮
的实际行驶里程数只有2296km。

File: 材料工程师/SCL-S-13-0347M.pdf.md
# SCL-S-13-0347M.pdf

 
上海汽车中心实验室
SAIC Center Lab 
中国·上海·嘉定区安研路201 号 
邮编. 201804 
No. 201 Anyan Road, Jiading District,  
Shanghai, China. 
Post code :201804 
报告编号： 
Report number 
SCL-S-13-0347M 
委托者  QA  陈煜 
Requestor： 
 委托编号 
Request number： 
送样日期2013.10.25 
Deliver date:  
报告日期2013.11.7 
Report date： 
第 1 页 共 7 页 
 
SMPV-0.2.3-002-QA -F01 
零件号Part number 
10084142 
 零件名称 
Part name 
飞轮 
Fly wheel 
图纸日期Drawing date 
2012.1.6 
零件生产日期Part production date 
/ 
 供货商 
Supplier 
上海齿轮三厂 
车型/项目Car type/project 
W5/550 
DVP 材料大纲签署日期DVP material test plan date 
/ 
阶段性报告  Stage report                结论性报告 Conclusion report 
 
Ⅰ.任务描述 Task description 
实验室受委托对飞轮进行失效原因分析，失效零件具体信息如下： 
As requested, SCL has analyzed the failure of Fly wheel. The information of the failed part is as following： 
零件信息：Part information 
零件名称 
Part name 
飞轮 
Fly wheel 
制造日期 
Production date 
2012-11-29 
VIN/车/发动机号码
car/engine no 
1#: LSJW34G36DG039082 
2#: LSJW26H399S048859 
销售日期 
Sale date 
1#:2013-06-03 
2#:2009-08-19 
车辆里程数 
Car mileage 
1#: 6239 公里 (km) 
2#: 61320 公里 (km) 
失效地点 
Location 
1#:遵义 
2#:河北邢台 
失效模式描述 
Failure circumstance description 
1#车辆行驶至2300km 更换变速器后，又行驶3939 km 后飞轮轮辐开裂。 
2#车辆在56119KM 时做过一次前部事故，第一次60000KM 时异响发现飞轮开裂，怀疑
事故引起，自费更换飞轮，又行驶1320 km 后再次异响发现飞轮轮辐开裂。 
原材料信息：Raw material information 
原材料及牌号 
Raw material specification 
060X  SAE J1392-84  t=2.0mm 
原材料厂商 
Raw material producer 
/ 
散件供应商 
Component supplier 
/ 
金属热处理状态 
Metal heat treatment state 
/ 
失效零件见图X：The failed part is shown in figure X.  
 
Ⅱ. 结论与建议 Conclusions and suggestions 
结论Conclusions： 
1、 失效件属疲劳开裂。 
Failure for the part belongs to fatigue cracking. 
2、 材料性能符合技术要求。 
Material properties met the technical requirements. 
建议Suggestions： 
1、 检查车辆维修保养过程质量，特别是维修过程中飞轮的匹配情况与原始出厂时匹配情况的差异。 
Inspection maintenance process quality, especially the matching of flywheel. 
 
 
分发： 
Distribution 
QA  陈煜 
检验者Author 
白云岭   
Bai Yunling 
审核
Auditor 
 
批准
Approver 
 
日期Date 
2013.11.7 
日期Date 
 
日期Date 
 


 
上海汽车中心实验室
SAIC Center Lab 
中国·上海·嘉定区安研路201 号 
邮编. 201804 
No. 201 Anyan Road, Jiading District,  
Shanghai, China. 
Post code :201804 
报告编号： 
Report number 
SCL-S-13-0347M 
委托者  QA  陈煜 
Requestor： 
 委托编号 
Request number： 
送样日期2013.10.25 
Deliver date:  
报告日期2013.11.7 
Report date： 
第 2 页 共 7 页 
 
SMPV-0.2.3-002-QA -F01 
III. 测试结果 Test Results  
一、 宏观观察： 
1、 送作分析的失效件的实物形貌，见图1a、1c，辐板沿点焊所在的圆周开裂； 
2、 1#失效件共有3条裂纹，其中1号裂纹长度最长，其穿过3个焊点，宏观观察可以确定其为主裂纹，其他裂纹
为次生裂纹，见图1b；2#失效件共有6条裂纹，均穿过焊点，其中1号裂纹长度最长，其穿过2个焊点，宏观
观察可以确定其为主裂纹，其他裂纹为次生裂纹，见图1d。 
3、 通过宏观观察，两例失效件的失效形式一致，失效模式相同，故只选取1#失效件作进一步分析。 
 
 
 
1a 
1b 
1#失效
1 
3 
2 


 
上海汽车中心实验室
SAIC Center Lab 
中国·上海·嘉定区安研路201 号 
邮编. 201804 
No. 201 Anyan Road, Jiading District,  
Shanghai, China. 
Post code :201804 
报告编号： 
Report number 
SCL-S-13-0347M 
委托者  QA  陈煜 
Requestor： 
 委托编号 
Request number： 
送样日期2013.10.25 
Deliver date:  
报告日期2013.11.7 
Report date： 
第 3 页 共 7 页 
 
SMPV-0.2.3-002-QA -F01 
 
 
图1 失效件实物形貌 
1 
5 
5 
4 
3 
2 
1d 
1c 
2#失效


 
上海汽车中心实验室
SAIC Center Lab 
中国·上海·嘉定区安研路201 号 
邮编. 201804 
No. 201 Anyan Road, Jiading District,  
Shanghai, China. 
Post code :201804 
报告编号： 
Report number 
SCL-S-13-0347M 
委托者  QA  陈煜 
Requestor： 
 委托编号 
Request number： 
送样日期2013.10.25 
Deliver date:  
报告日期2013.11.7 
Report date： 
第 4 页 共 7 页 
 
SMPV-0.2.3-002-QA -F01 
3、断口观察、分析： 
将1#失效件的主裂纹（1 号裂纹）人为打开进行断口观察、分析： 
1） 所取观察分析断口的宏观形貌见图2a；所分析的断口部位的宏观形貌见图2b，可以发现开裂是从焊点开
始，且在开裂开始时幅板收到过垂直于的轴向外力，且裂纹以焊点为起始向左右两侧扩展，见图2b。  
2） 对图2b 中的断口进行微观观察，发现A 区和B 区均有明显的疲劳特征，见图3a、3b。 
 
 
 
图2 取样断口宏观形貌 
  
 
F 
A 
B 
2a 
2b 


 
上海汽车中心实验室
SAIC Center Lab 
中国·上海·嘉定区安研路201 号 
邮编. 201804 
No. 201 Anyan Road, Jiading District,  
Shanghai, China. 
Post code :201804 
报告编号： 
Report number 
SCL-S-13-0347M 
委托者  QA  陈煜 
Requestor： 
 委托编号 
Request number： 
送样日期2013.10.25 
Deliver date:  
报告日期2013.11.7 
Report date： 
第 5 页 共 7 页 
 
SMPV-0.2.3-002-QA -F01 
 
 
图3 主裂纹断口微观形貌 SEM 
3a 
3b 
A 区微观形貌 
B 区微观形貌 


 
上海汽车中心实验室
SAIC Center Lab 
中国·上海·嘉定区安研路201 号 
邮编. 201804 
No. 201 Anyan Road, Jiading District,  
Shanghai, China. 
Post code :201804 
报告编号： 
Report number 
SCL-S-13-0347M 
委托者  QA  陈煜 
Requestor： 
 委托编号 
Request number： 
送样日期2013.10.25 
Deliver date:  
报告日期2013.11.7 
Report date： 
第 6 页 共 7 页 
 
SMPV-0.2.3-002-QA -F01 
二、 理化分析： 
对失效件进行了物理性能检测，具体结果如下： 
     
序号 
零件状态 
额定值 
试验结果 
评价 
合格 
不合格 
1 
化学成分/060X 
SAE J1392-84  
 
 
 
 
C 
≤0.13 
0.064 
X 
 
 
Si 
≤0.50 
0.015 
X 
 
 
Mn 
≤0.90 
0.94   1 
X 
 
 
P 
≤0.025 
0.015 
X 
 
 
S 
≤0.020 
0.0075 
X 
 
2 
硬度 
/ 
170HV、168 HV、166 
/ 
 
3 
材料拉伸强度 
≥480MPa 
596、589、582   2 
/ 
 
4 
表面脱碳 
/ 
0  (图4) 
 
 
5 
金相组织 
/ 
铁素体+均匀分布的碳化物 (图5) 
/ 
 
6 
板材厚度 
t=2.0mm 
（图纸要求） 
2.0mm   (图6) 
X 
 
7 
焊核直径 
≥5.0mm 
(SMTC 5 111 001—
2011（V1）) 
5.4mm 
(图7) 
X 
 
1、 符合GB/T 222-2006 化学成分偏差技术要求。 
2、 转换标准GB/T1172-1999。 
 
 
图4  表面脱碳  100X                          图5  金相组织  500X   


 
上海汽车中心实验室
SAIC Center Lab 
中国·上海·嘉定区安研路201 号 
邮编. 201804 
No. 201 Anyan Road, Jiading District,  
Shanghai, China. 
Post code :201804 
报告编号： 
Report number 
SCL-S-13-0347M 
委托者  QA  陈煜 
Requestor： 
 委托编号 
Request number： 
送样日期2013.10.25 
Deliver date:  
报告日期2013.11.7 
Report date： 
第 7 页 共 7 页 
 
SMPV-0.2.3-002-QA -F01 
 
图6 板材厚度   
 
图7 被开裂的焊核直径

File: 材料工程师/SCL-S-13-0348M AP11MCE螺栓.pdf.md
# SCL-S-13-0348M AP11MCE螺栓.pdf

 
上海汽车中心实验室 
中国·上海·嘉定区安研路201 号 
邮编. 201804 
 
SAIC QA Laboratory 
201 Anhong rd, Anting, Shanghai 
报告编号 
Report number 
 
SCL-S-13-0348M 
委托者: SQE 朱丹青 
Request person, dept： 
委托编号:  /  
Request number: 
送样日期: 2013.11.07 
Request date:  
报告日期: 2013.11.27 
Report date：  
第1页共5页 
 
SMPV-0.2.3-002-QA -F01 
零件号Part number 
30015182 
零件名称 
Part name 
螺栓(10.9 级) 
Bolt(Grade10.9) 
图纸日期Drawing date 
/ 
零件生产日期Part production date 
/ 
供货商 
Supplier 
南京弗吉压 
车型/项目Car type/project 
AP11 MCE 
DVP 材料大纲签署日期DVP material test plan date 
/ 
阶段性报告 Interim report                结论性报告 Conclusion report          
 
Ⅰ.任务描述 Task description 
实验室受委托对螺栓(10.9 级)进行失效原因分析，失效零件具体信息如下： 
As requested, SCL has analyzed bolt (grade10.9). The information of the failed part is as following： 
零件信息：Part information 
零件名称 
Part name 
螺栓(10.9 级) 
Bolts 
车制造日期 
Vehicle production date 
/ 
VIN 码 
VIN 
/ 
销售日期 
Sale date 
/ 
车辆里程数 
Car mileage 
13428 公里(km)；试验里程：9188
公里(km)，进度94.57% 
试验基地 
Test location 
安亭 
失效模式描述 
Failure circumstance  
2013.09.09，上海基地，AP11MCE 手动变速箱起停试验(MTST57.02.595)。试验车
A12SIV109 已完成94565 次起停试验，在执行EWT 过程中拆解排气管前段，发现前催
化器到排气管连接螺栓螺纹断裂。 
原材料信息：Raw material information 
原材料及牌号 
Raw material specification 
35CrMo 
GB/T3077-1999 
原材料厂商 
Raw material producer 
/ 
散件供应商 
Component supplier 
温州万兆汽车零部件有限公司 
金属热处理状态 
Metal heat treatment state 
螺栓表面磷化，芯部调质 
失效零件见图1：The failed part is shown in figure 1. 
 
Ⅱ. 结论与建议 Conclusions and Suggestions 
结论Conclusions： 
1. 螺栓螺纹受到螺母的挤压、摩擦，直至螺纹逐渐被挤掉，但由于与失效件匹配的螺母已遗失，现无法确定导
致螺栓与螺母发生相互挤压的影响因素；Bolt was extruded and rubbed by screw nut, until the thread is gradually 
squeezed out. Because of matching nut losing, it was difficult to determine the mutual extrusion factor of bolt and nut. 
2. 螺栓材质、硬度及微观组织符合35CrMo 要求，表面脱碳层深度符合要求，螺牙无缺陷；Chemical components, 
hardness and microstructure met the requirement of 35CrMo.Decarburation met the requirement. Screw defect wasn’t 
observed.  
 
建议Suggestions： 
1. 检查螺栓拆解过程；Check the dismantlement process. 
 
 
分发: 
Distribution 
SQE 朱丹青 
检验者Author 
薛喜才 
审核Auditor 
 
批准Approver 
 
日期Date 
2013.11.27 
日期Date 
 
日期Date 
 


 
上海汽车中心实验室 
中国·上海·嘉定区安研路201 号 
邮编. 201804 
 
SAIC QA Laboratory 
201 Anhong rd, Anting, Shanghai 
报告编号 
Report number 
 
SCL-S-13-0348M 
委托者: SQE 朱丹青 
Request person, dept： 
委托编号:  /  
Request number: 
送样日期: 2013.11.07 
Request date:  
报告日期: 2013.11.27 
Report date：  
第2页共5页 
 
SMPV-0.2.3-002-QA -F01 
III. 调查结果 Investigation Results  
AP11 MCE 手动变速箱起停试验(MTST57.02.595)。试验车A12SIV109 在进度94.57%时发动机飞轮异常，
在执行EWT 过程中拆解排气管前段，发现前催化器到排气管连接螺栓螺纹疑似断裂，见图1 所示。 
断裂螺纹位于失效螺栓第一、二个承载齿上，其他螺纹无明显的外观缺陷。与失效螺栓匹配的螺母并未
收到，SQE 反馈已遗失。 
 
 
 
 
 
 
 
 
 
 
 
 
 
 
 
 
 
 
 
 
 
 
 
 
 
 
 
 
 
 
 
 
图1  排气管螺栓 
图2 为失效螺栓螺纹形貌。可见，失效件中间螺纹不是直接断裂，而是螺纹受到严重的挤压变形、摩擦，
螺纹逐渐被挤掉，直至螺纹根部。后面的螺纹由于受挤压，局部已发生严重的塑性变形。螺纹的挤压方向
与螺栓拆解方向一致。 
图3 为失效螺栓螺纹缺陷。可见，失效部位附近螺栓牙型正常，未发现明显的缺陷。 
螺母匹配区 
此螺栓正常 
正常螺栓 
失效螺栓 


 
上海汽车中心实验室 
中国·上海·嘉定区安研路201 号 
邮编. 201804 
 
SAIC QA Laboratory 
201 Anhong rd, Anting, Shanghai 
报告编号 
Report number 
 
SCL-S-13-0348M 
委托者: SQE 朱丹青 
Request person, dept： 
委托编号:  /  
Request number: 
送样日期: 2013.11.07 
Request date:  
报告日期: 2013.11.27 
Report date：  
第3页共5页 
 
SMPV-0.2.3-002-QA -F01 
但由于与失效件匹配的螺母已遗失，无法对螺母外观、内螺纹及相关材质进行分析。因此，现无法确定
导致螺栓与螺母发生相互挤压的影响因素。 
 
 
 
 
 
 
 
 
 
 
 
 
 
 
 
 
 
 
 
 
 
 
 
 
 
 
图2 失效螺纹外观 
 
 
 
 
 
 
 
 
 
 
 
 
 
螺
牙
被
挤
压
方
向 
螺纹受挤压，发生
严重塑性变形 
(a) 
(b) 
(c) 
图3  失效件螺纹缺陷 


 
上海汽车中心实验室 
中国·上海·嘉定区安研路201 号 
邮编. 201804 
 
SAIC QA Laboratory 
201 Anhong rd, Anting, Shanghai 
报告编号 
Report number 
 
SCL-S-13-0348M 
委托者: SQE 朱丹青 
Request person, dept： 
委托编号:  /  
Request number: 
送样日期: 2013.11.07 
Request date:  
报告日期: 2013.11.27 
Report date：  
第4页共5页 
 
SMPV-0.2.3-002-QA -F01 
材料测试 
材料测试结果，见表1 所示。失效螺栓材质、表面脱碳层及微观组织均符合35CrMo 要求，螺纹未发现明显的
缺陷。 
表1  材料检测结果 
 
 
 
 
 
 
 
 
 
 
 
 
 
 
图4  失效件牙型缺陷  无    50x            图5  螺栓表面脱碳、增碳层深度  0   500x 
 
 
 
 
 
序号 
No 
测试项目 
Test item 
额定值 
Requirement 
试验结果 
Test result 
评价 
Evaluation 
合格
OK 
不合格 
Not OK 
1 
化学成分 
Chemical Components 
35CrMo 
GB/T3077-1999 
/ 
/ 
 
C:0.32~0.40 
0.35 
× 
 
Si:0.17~0.37 
0.22 
× 
 
Mn:0.40~0.70 
0.47 
× 
 
Cr:0.80~1.10 
0.89 
× 
 
Mo:0.15~0.25 
0.157 
× 
 
2 
芯部硬度HRC 
Hardness 
32~39 
GB/T3098.1-2009 
38.7,  38.9,  38.8 
× 
 
表面硬度HV0.3 
Surface hardness 
/ 
365,  357,  361 
/ 
 
3 
表面脱碳层深度 
Decarburation 
≤0.015mm 
0，见图5 
× 
 
4 
螺牙缺陷 
Screw defect 
中径以下无缺陷 
无，见图4 
× 
 
5 
基体组织 
Microstructure 
回火索氏体 
回火索氏体，见图6 
× 
 
断齿 


 
上海汽车中心实验室 
中国·上海·嘉定区安研路201 号 
邮编. 201804 
 
SAIC QA Laboratory 
201 Anhong rd, Anting, Shanghai 
报告编号 
Report number 
 
SCL-S-13-0348M 
委托者: SQE 朱丹青 
Request person, dept： 
委托编号:  /  
Request number: 
送样日期: 2013.11.07 
Request date:  
报告日期: 2013.11.27 
Report date：  
第5页共5页 
 
SMPV-0.2.3-002-QA -F01 
 
 
 
 
 
 
 
 
 
 
 
 
 
  图6   螺栓芯部组织  回火索氏体  500x

File: 材料工程师/SCL-S-13-0349M-BP31-转向节-朱玲斌.pdf.md
# SCL-S-13-0349M-BP31-转向节-朱玲斌.pdf

 
上海汽车中心实验室 
中国·上海·嘉定区安研路201 号 
邮编. 201804 
 
SAIC QA Laboratory 
201 Anhong rd, Anting, Shanghai 
报告编号 
Report number 
 
SCL-S-13-0349M 
委托者: 质量分析科 王玮 
Request person, dept： 
委托编号:  /  
Request number: 
送样日期:  2013.11.04 
Request date:  
报告日期:  2013.11.11 
Report date：  
第1页共5页 
 
SMPV-0.2.3-002-QA -F01 
零件号Part number 
13242285 
零件名称 
Part name 
转向节 
Steering knuckle 
图纸日期Drawing date 
/ 
零件生产日期Part production date 
/ 
供货商 
Supplier 
斯美达 
车型/项目Car type/project 
BP31 
DVP 材料大纲签署日期DVP material test plan date 
/ 
阶段性报告 Interim report                结论性报告 Conclusion report          
 
Ⅰ.任务描述 Task description 
实验室受委托对转向节进行失效原因分析，失效零件具体信息如下： 
As requested, SCL has analyzed the failure of the steering knuckle. The information of the failed part is as following： 
零件信息：Part information 
零件名称 
Part name 
转向节 
Steering knuckle 
车制造日期 
Vehicle production date 
2013-02-19 
VIN 码 
VIN 
/ 
销售日期 
Sale date 
2013-03-22 
车辆里程数 
Car mileage 
11124km 
维修站名称 
Sale agent 
南通新成 
失效模式描述 
Failure circumstance  
售后发现950 左前转向节销孔变形。 
Customer service found that the left steering knuckle pin of 950 deformation. 
原材料信息：Raw material information 
原材料及牌号 
Raw material specification 
GMW5M-Al-C-Si7Mg 
原材料厂商 
Raw material producer 
/ 
散件供应商 
Component supplier 
/ 
金属热处理状态 
Metal heat treatment state 
T6 
失效零件见图2 和图3：The failed part is shown in figure 2 and figure 3. 
 
Ⅱ. 结论与建议 Conclusions and Suggestions 
 
结论Conclusions： 
（1） 转向节是由于过载导致的变形，表面未发现缺陷存在。The steering knuckle deformed due to the overload, no 
defect was found in fracture surface. 
（2） 转向节成分和硬度均符合要求，微观组织正常。The composition and hardness of the steering knuckle are 
meet the requirement, the microstructure is normal. 
（3） 连接螺栓符合10.9 级螺栓技术要求。The bolt meets the requirements of class 10.9 bolt. 
 
 
建议Suggestions： 
（1） 调查产生异常载荷的原因。Investigation of the causes resulting in abnormal load.  
 
 
分发: 
Distribution 
质量分析科  王玮 
检验者Author 
朱玲斌 
审核Auditor 
 
批准Approver 
 
日期Date 
2013.11.11 
日期Date 
 
日期Date 
 


 
上海汽车中心实验室 
中国·上海·嘉定区安研路201 号 
邮编. 201804 
 
SAIC QA Laboratory 
201 Anhong rd, Anting, Shanghai 
报告编号 
Report number 
 
SCL-S-13-0349M 
委托者: 质量分析科 王玮 
Request person, dept： 
委托编号:  /  
Request number: 
送样日期:  2013.11.04 
Request date:  
报告日期:  2013.11.11 
Report date：  
第2页共5页 
 
SMPV-0.2.3-002-QA -F01 
III. 调查结果 Investigation Results  
背景：车主踩刹车时，车辆向左跑偏。4S 店人员拆解时发现车辆左前悬架转向节销孔变形，螺栓扭矩正常，
车辆底盘没有外力损伤痕迹，车辆没有在外维修过的痕迹。 
图1 为送到实验室的左前下摆臂、转向节和连接螺栓。拆解后如图2 和图3 所示，左前下摆臂检查无异常，
连接螺栓为10.9 级，有轻微变形，局部区域保护涂层（红色虚线处）消失，有挤压痕迹。对比正常转向节销孔，
失效转向节销孔在高度方向明显变形。 
 
 
图1 送检实验室样品 
图2  螺母变形 
 
图3a  失效的左侧转向节销孔 
图3b  正常右侧转向节销孔 
图3  转向节销孔对比 
 
失效件分析 
图5 
金相取样 


 
上海汽车中心实验室 
中国·上海·嘉定区安研路201 号 
邮编. 201804 
 
SAIC QA Laboratory 
201 Anhong rd, Anting, Shanghai 
报告编号 
Report number 
 
SCL-S-13-0349M 
委托者: 质量分析科 王玮 
Request person, dept： 
委托编号:  /  
Request number: 
送样日期:  2013.11.04 
Request date:  
报告日期:  2013.11.11 
Report date：  
第3页共5页 
 
SMPV-0.2.3-002-QA -F01 
图4 为转向节销孔剖开后的内部形貌，图5（图3a 局部放大图）为图4 的侧面形貌，结合图2 紧固螺栓的
形貌，可以知道： 
 
较大载荷造成了转向节销孔靠近开口侧的压痕和侧面褶皱形貌，表面无异常缺陷； 
 
螺栓的局部保护涂层消失和压痕是由一次性大载荷造成的； 
 
螺栓孔附近的磨损痕迹是由于螺栓变形后，转向节销孔处于非锁死转态，车辆运行时，销与销孔相对转
动造成的。 
 
图4  转向节销孔剖开后形貌 
图5  图3a 放大后形貌 
 
材料测试  Material Test Results 
对失效转向节和连接螺栓材料进行检测，其结果如下： 
（1） 失效转向节材料成分和硬度符合图纸要求，微观组织正常； 
（2） 连接螺栓硬度符合要求，无螺牙缺陷和脱碳层，微观组织正常。 
 
 
 
 
 
 
 
压痕 
侧面图 
磨损痕迹 
开口侧 


 
上海汽车中心实验室 
中国·上海·嘉定区安研路201 号 
邮编. 201804 
 
SAIC QA Laboratory 
201 Anhong rd, Anting, Shanghai 
报告编号 
Report number 
 
SCL-S-13-0349M 
委托者: 质量分析科 王玮 
Request person, dept： 
委托编号:  /  
Request number: 
送样日期:  2013.11.04 
Request date:  
报告日期:  2013.11.11 
Report date：  
第4页共5页 
 
SMPV-0.2.3-002-QA -F01 
表1  材料检测结果 
序号 
No. 
测试项目 
Test item 
额定值 
Requirement 
试验结果 
Test result 
评价 Evaluation 
合格 
OK 
不合格 
Not OK 
1 
转向节 
 
 
 
 
1.1 
成分 
GMW5M-Al-C-Si7Mg
（GMW5-2000） 
 
 
 
Si 
6.5~7.5 
7.014 
 
 
Fe 
≤0.2 
0.075 
× 
 
Cu 
≤0.1 
＜0.00050 
× 
 
Mn 
≤0.1 
0.0034 
× 
 
Mg 
0.25~0.45 
0.352 
× 
 
Zn 
≤0.1 
0.024 
× 
 
Ti 
≤0.2 
0.105 
× 
 
Ni 
≤0.05 
＜0.0020 
× 
 
1.2 
失效件硬度 
HB≥85 
HBW2.5/187.5:101,102,104 
× 
 
1.3 
微观组织 
/ 
白色块状a 相+共晶Si（图6） 
/ 
 
2 
螺栓 
（GB3098.1-2010） 
 
 
 
2.1 
表面硬度 
HV0.3：≤390 
HV0.3:377,370,377 
× 
 
2.2 
芯部硬度 
HV,F≥98N：320~380 
HV10:363,360,361 
× 
 
2.3 
表面与芯部硬度差 
HV≤30 
最大差值：16 
× 
 
2.4 
全脱碳层最大深度 
≤0.015mm 
0（图7） 
× 
 
2.5 
螺牙缺陷 
中径以下无折叠 
无折叠（图8） 
× 
 
2.6 
微观组织 
/ 
回火索氏体（图9） 
/ 
 
 
图6  转向节微观组织 
图7  脱碳层深度（0） 


 
上海汽车中心实验室 
中国·上海·嘉定区安研路201 号 
邮编. 201804 
 
SAIC QA Laboratory 
201 Anhong rd, Anting, Shanghai 
报告编号 
Report number 
 
SCL-S-13-0349M 
委托者: 质量分析科 王玮 
Request person, dept： 
委托编号:  /  
Request number: 
送样日期:  2013.11.04 
Request date:  
报告日期:  2013.11.11 
Report date：  
第5页共5页 
 
SMPV-0.2.3-002-QA -F01 
图8  螺牙缺陷（无） 
图9  螺栓微观组织

File: 材料工程师/SCL-S-13-0351M IP24  制动盘的弹簧.pdf.md
# SCL-S-13-0351M IP24  制动盘的弹簧.pdf

 
上海汽车中心实验室 
中国·上海·嘉定区安研路201 号 
邮编. 201804 
 
SAIC QA Laboratory 
201 Anhong rd, Anting, Shanghai 
报告编号 
Report number 
 
SCL-S-13-0351M 
委托者:SQE 于意 
Request person, dept： 
委托编号:  /  
Request number: 
送样日期: 2013.11.08 
Request date:  
报告日期: 2013.11.21 
Report date：  
第1 页共7 页 
 
SMPV-0.2.3-002-QA -F01 
零件号Part number 
10087981/10087982 
零件名称 
Part name 
前制动钳总成 
Front Caliper Assembly 
图纸日期Drawing date 
2011/08/15 
零件生产日期Part production date 
/ 
供货商 
Supplier 
SABS 
车型/项目Car type/project 
IP24 
DVP 材料大纲签署日期DVP material test plan date 
/ 
阶段性报告 Interim report                结论性报告 Conclusion report          
 
Ⅰ.任务描述 Task description 
实验室受委托对前制动钳总成的弹簧进行失效原因分析，失效零件具体信息如下： 
As requested, SCL has analyzed the failure of the front caliper spring. The information of the failed part is as following： 
零件信息：Part information 
零件名称 
Part name 
壳体保持弹簧 
Housing spring 
车制造日期 
Vehicle production date 
/ 
VIN 码 
VIN 
LSJW26791DS990516 
销售日期 
Sale date 
/ 
车辆里程数 
Car mileage 
行驶里程：31976km； 
试验里程：27420 (G5+的82%)； 
维修站名称 
Sale agent 
/ 
失效模式描述 
Failure circumstance  
广德G5+测试中，壳体保持弹簧断裂。During G5+ test in Guangde, the housing spring was 
broken. 
原材料信息：Raw material information 
原材料及牌号 
Raw material specification 
SUS 304H BTG001G-2005 (D=2.5mm) 
原材料厂商 
Raw material producer 
/ 
散件供应商 
Component supplier 
浙江美力弹簧有限公司 
金属热处理状态 
Metal heat treatment state 
/ 
失效零件见图2：The failed part is shown in figure 2 
 
Ⅱ. 结论与建议 Conclusions and Suggestions 
结论Conclusions： 
（1） 壳体保持弹簧是由于疲劳而开裂的。The housing spring was broken by fatigue. 
（2） 开裂处的弯曲半径偏小，不符合图纸要求；这会增加局部应力，对疲劳寿命不利。The bending radius at the 
broken position was on the low side, which didn’t meet the requirement .This will increase the local stress and 
has a bad effect on the fatigue life. 
（3） 材料的成分和强度符合要求；组织以及夹杂物水平正常。The chemical components and strength of the 
material met the requirement; the microstructure and inclusion level were normal. 
建议Suggestions： 
（1） 控制生产过程，确保产品的尺寸符合图纸要求。Control the process and ensure the dimensions of the product 
meet the drawing requirement. 
（2） 通过台架，测试不合格品的疲劳寿命用于风险评估。By the bench test, examine the fatigue life of the spring 
to evaluate the risk. 
（3） 依据路况和整车的情况，校核弹簧的载荷。Check the load of the housing spring according to the experiment 
road and the whole car. 
分发: 
Distribution 
SQE 于意 
检验者Author 
邵百明 
审核Auditor 
付玉生 
批准Approver 
杨如松 
日期Date 
2013.11.21 
日期Date 
2013.11.21 
日期Date 
2013.11.21 


 
上海汽车中心实验室 
中国·上海·嘉定区安研路201 号 
邮编. 201804 
 
SAIC QA Laboratory 
201 Anhong rd, Anting, Shanghai 
报告编号 
Report number 
 
SCL-S-13-0351M 
委托者:SQE 于意 
Request person, dept： 
委托编号:  /  
Request number: 
送样日期: 2013.11.08 
Request date:  
报告日期: 2013.11.21 
Report date：  
第2 页共7 页 
 
SMPV-0.2.3-002-QA -F01 
III. 调查结果 Investigation Results  
       
     图1 显示了壳体保持弹簧的装配。图2 显示的是收到的失效件。弹簧一端在弯曲的部位发生了断裂。
该零件为沿用件；依SQE 反馈：以前路试中未出现失效。 
 
图1 壳体保持弹簧的装配 
 
 
 
图2 收到的失效件 断裂于折弯处 
断口分析Fracture Analysis 
断口的形貌如图3~6 所示。可以看见明显的疲劳条纹；主裂纹源起源于受拉应力的内侧，此区域为零
件的薄弱区域；起源处有小的凹坑，凹坑的尺寸约为0.06mm×0.009mm（见图4）。该凹坑较小，不明显；
用目视，无法鉴别。 
 
图3 断口宏观形貌及起源处表面状况 
 
新零件的形状 
断裂于折弯处 


 
上海汽车中心实验室 
中国·上海·嘉定区安研路201 号 
邮编. 201804 
 
SAIC QA Laboratory 
201 Anhong rd, Anting, Shanghai 
报告编号 
Report number 
 
SCL-S-13-0351M 
委托者:SQE 于意 
Request person, dept： 
委托编号:  /  
Request number: 
送样日期: 2013.11.08 
Request date:  
报告日期: 2013.11.21 
Report date：  
第3 页共7 页 
 
SMPV-0.2.3-002-QA -F01 
 
 
 
 
图4 起源处 
    起源处呈放射状；有凹坑，
尺寸约为：0.06mm×0.009mm 
0.06mm 
深度：0.009mm 
图5 扩展区 
    清晰的相互平行的疲劳条
纹。 


 
上海汽车中心实验室 
中国·上海·嘉定区安研路201 号 
邮编. 201804 
 
SAIC QA Laboratory 
201 Anhong rd, Anting, Shanghai 
报告编号 
Report number 
 
SCL-S-13-0351M 
委托者:SQE 于意 
Request person, dept： 
委托编号:  /  
Request number: 
送样日期: 2013.11.08 
Request date:  
报告日期: 2013.11.21 
Report date：  
第4 页共7 页 
 
SMPV-0.2.3-002-QA -F01 
 
 
尺寸测量 Dimension Test 
在来料检验中，SABS 只对装配尺寸进行检查，而不对折弯半径进行控制。折弯半径的要求以及尺寸
检测结果如图7 所示。可以看出：半径偏小，不符合图纸的要求。较小的半径会增加局部的应力集中。 
 
 
 
图7 折弯半径要求以及检测结果  折弯半径偏小 
图6 次疲劳源区 
   与主疲劳源相对的是次疲劳
源区。主裂纹已扩展，次裂纹源
处承受的载荷较大，因此呈现多
源疲劳的特征。 
 
R=2.59mm 
R=2.23mm 
公差：±0.2mm 
尺寸2 
尺寸1（断裂处） 
尺寸1（断裂处） 
尺寸2 


 
上海汽车中心实验室 
中国·上海·嘉定区安研路201 号 
邮编. 201804 
 
SAIC QA Laboratory 
201 Anhong rd, Anting, Shanghai 
报告编号 
Report number 
 
SCL-S-13-0351M 
委托者:SQE 于意 
Request person, dept： 
委托编号:  /  
Request number: 
送样日期: 2013.11.08 
Request date:  
报告日期: 2013.11.21 
Report date：  
第5 页共7 页 
 
SMPV-0.2.3-002-QA -F01 
表面质量检测Surface  Quality 
图8 显示了国产件和进口件的表面质量。可以看出，国产件的材料表面比进口件光滑。进口件基材表
面的起伏高度差最大约为0.01mm；与国产材料的表面凹坑尺寸接近。 
 
            （a）国产件（失效件）            （b）类似产品的进口件（碳钢+表面防腐处理） 
图8 材料表面质量 
材料检测 Material Test 
     材料的检测结果如表1 所示。可以看出： 
 材料的成分符合要求。 
 硬度正常；换算后的强度符合要求。 
 组织晶界难以腐蚀，但可以看见一些颗粒状的物质分布在基体上；无异常。 
 夹杂物水平正常。 
 线径符合要求。 
表1 材料检测结果 
序号 
No. 
试验项目 
Test item 
额定值 
Requirement 
试验结果 
Test result 
评价 Evaluation 
合格 
OK 
不合格 
Not OK 
1 
成分 
 
 
 
 
 
C 
0.06~0.09 
0.08 
× 
 
 
Si 
≤1.00 
0.33 
× 
 
 
Mn 
≤2.00 
1.24 
× 
 
 
P 
≤0.035 
0.035 
× 
 
 
S 
≤0.020 
0.001 
× 
 
 
Ni 
8.00~9.00 
8.09 
× 
 
 
Cr 
18.00~20.00 
18.25 
× 
 
2 
硬度 
/ 
491,496,493HV1 
/ 
 
3 
抗拉强度1 
1550~1880 
1631,1651,1639 
× 
 
4 
夹杂物 
/ 
B0.5 
/ 
 
5 
组织 
/ 
晶界难以腐蚀；颗粒状的物质分布
在基体上 
/ 
 
6 
直径 
2.5mm 
2.5mm 
× 
 
说明：1）抗拉强度由硬度依据GB/T1172-1999 换算而来。 


 
上海汽车中心实验室 
中国·上海·嘉定区安研路201 号 
邮编. 201804 
 
SAIC QA Laboratory 
201 Anhong rd, Anting, Shanghai 
报告编号 
Report number 
 
SCL-S-13-0351M 
委托者:SQE 于意 
Request person, dept： 
委托编号:  /  
Request number: 
送样日期: 2013.11.08 
Request date:  
报告日期: 2013.11.21 
Report date：  
第6 页共7 页 
 
SMPV-0.2.3-002-QA -F01 
 
图8 夹杂物评级 B0.5 
 
图9 纵向组织 呈带状；颗粒状分布在基体上；无异常 


 
上海汽车中心实验室 
中国·上海·嘉定区安研路201 号 
邮编. 201804 
 
SAIC QA Laboratory 
201 Anhong rd, Anting, Shanghai 
报告编号 
Report number 
 
SCL-S-13-0351M 
委托者:SQE 于意 
Request person, dept： 
委托编号:  /  
Request number: 
送样日期: 2013.11.08 
Request date:  
报告日期: 2013.11.21 
Report date：  
第7 页共7 页 
 
SMPV-0.2.3-002-QA -F01 
 
图9 横向组织 晶界难以腐蚀，反应其抗腐蚀性好 
 
综合分析Comprehensive analysis  
 
壳体保持弹簧是由于疲劳而开裂的，裂纹起源于薄弱部位（折弯处）。主裂纹源为单源，瞬断区不
明显，且断口附近区域未检测到微裂纹，因此实际该区域承受的载荷并不大。 
 
起源处存在较小的凹坑，但该凹坑的尺寸较小，不容易识别；从实际材料以及生产来看，该凹坑
难以避免和检测控制。与进口的类似零件相比，国产的件的表面更光滑。 
 
起源的弯曲半径较小，会增加局部的应力集中；这会对零件的疲劳寿命产生不利的影响。 
 
材料的成分和强度符合要求；组织以及夹杂物水平正常。 
 
该产品是沿用件，目前还不清楚IP24 整车重量的增加以及广德试验场地的条件是否会对其寿命产
生影响。

File: 材料工程师/SCL-S-13-0352M IP21排气歧管.pdf.md
# SCL-S-13-0352M IP21排气歧管.pdf

 
上海汽车中心实验室 
中国·上海·嘉定区安研路201 号 
邮编. 201804 
 
SAIC QA Laboratory 
201 Anhong rd, Anting, Shanghai 
报告编号 
Report number 
 
SCL-S-13-0352M 
委托者: 张斯琦 
Request person, dept： 
委托编号:  /  
Request number: 
送样日期: 2013.11.08 
Request date:  
报告日期: 2013.11.14 
Report date：  
第1页共14页 
 
SMPV-0.2.3-002-QA -F01 
零件号Part number 
LKC000660 
零件名称 
Part name 
排气歧管 
Exhaust manifold 
图纸日期Drawing date 
2008.02.29 
零件生产日期Part production date 
2012.02 
2013.02 
供货商 
Supplier 
西峡水泵 
车型/项目Car type/project 
IP21 
DVP 材料大纲签署日期DVP material test plan date 
/ 
阶段性报告 Interim report                结论性报告 Conclusion report          
 
Ⅰ.任务描述 Task description 
实验室受委托对排气歧管进行失效原因分析，失效零件具体信息如下： 
As requested, SCL has analyzed the failure of exhaust manifold. The information of the failed part is as following： 
零件信息：Part information 
零件名称 
Part name 
排气歧管 
Exhaust manifold 
车制造日期 
Vehicle production date 
/ 
VIN 码 
VIN 
1#失效件：LSJW26G91CS990160 
2#失效件：LSJW26G97CS990017 
销售日期 
Sale date 
/ 
车辆里程数 
Car mileage 
1 失效件：69302 km，进度78.56% 
2#失效件：43922km，进度76.15% 
试验基地 
Test location 
广德 
失效模式描述 
Failure circumstance  
13/8/16，广德试验基地IP21 MCE SHELL 项目 DS44 试验车L12SVD012(1#失效件) 和
A12SVD602(2#失效件)，检查时发现排气歧管开裂；2013/8/16, IP21 MCE SHELL test base project DS44, 
testing vehicle L12SVD012 (1.8T+DCT360) and A12SVD602 (1.8T+DCT360) were found the exhaust manifold cracking 
原材料信息：Raw material information 
原材料及牌号 
Raw material specification 
NiSiCr35.5.2 
原材料厂商 
Raw material producer 
/ 
散件供应商 
Component supplier 
/ 
金属热处理状态 
Metal heat treatment state 
/ 
失效零件见图1 ~图2：The failed part is shown in figure 1~ figure2. 
 
Ⅱ. 结论与建议 Conclusions and Suggestions 
结论Conclusions： 
1. 1#， 2#排气歧管开裂都是由于热应力和振动共同作用的结果；The exhaust manifold was broken, due to the 
multi-source fatigue cracking. The cracking is the multi-action of thermal stress and mechanical stress. 
2. 排气歧管部分壁厚偏薄，但偏薄处并未开裂；Partial of wall thickness was lower, but the crack wasn’t observed.  
3. 材料的微观组织及硬度符合要求，疏松正常；Microstructure and hardness met the requirement. The porosity was 
normal. 
 
建议Suggestions： 
1. 校核开裂处实际热应力；Check active thermal stress at cracking region. 
2. 在不影响装配的前提下，在开裂部位(2 缸和3 缸，3 缸和4 缸)增加加强筋，增加该处的强度与散热面积；
In the premise of not affecting the assembly, strengthening rib is added at the crack position, to increase the 
strength and the heat radiating area. 
分发: 
Distribution 
张斯琦 
检验者Author 
薛喜才 
审核Auditor 
 
批准Approver 
 
日期Date 
2013.11.14 
日期Date 
 
日期Date 
 


 
上海汽车中心实验室 
中国·上海·嘉定区安研路201 号 
邮编. 201804 
 
SAIC QA Laboratory 
201 Anhong rd, Anting, Shanghai 
报告编号 
Report number 
 
SCL-S-13-0352M 
委托者: 张斯琦 
Request person, dept： 
委托编号:  /  
Request number: 
送样日期: 2013.11.08 
Request date:  
报告日期: 2013.11.14 
Report date：  
第2页共14页 
 
SMPV-0.2.3-002-QA -F01 
III. 调查结果 Investigation Results  
2013/8/16 ，广德试验基地
IP21 MCE SHELL
项目 DS44
试验车
A12SVD602(1.8T+DCT360) 和
L12SVD012(1.8T+DCT360)，检查时发现排气歧管开裂。试验车A12SVD602(简称：1#失效件)有三处开裂，开裂
位置见图1 所示：1#裂纹在2 缸和3 缸排气歧管之间，裂纹长度约3mm；2#裂纹在3 缸和4 缸排气歧管之间，
裂纹沿着歧管分型线，长度约3.5mm；3#裂纹在歧管右侧螺栓处，裂纹长度约2.5mm。试验车L12SVD012(简称：
2#失效件)开裂位置与1#失效件相同，有两处： 1#裂纹也在2 缸和3 缸排气歧管之间，裂纹长度约为5cm；2#
裂纹长度约3mm，位置见图2。 
 
 
 
 
 
 
 
 
 
 
 
 
 
 
 
 
 
 
 
 
 
 
 
图1   1#失效件 
 
 
 
 
 
 
 
 
 
 
 
1#裂纹 
3#裂纹 
1#裂纹 
2#裂纹 
3#裂纹 
1#裂纹 
2#裂纹 
2#裂纹 
3#裂纹 


 
上海汽车中心实验室 
中国·上海·嘉定区安研路201 号 
邮编. 201804 
 
SAIC QA Laboratory 
201 Anhong rd, Anting, Shanghai 
报告编号 
Report number 
 
SCL-S-13-0352M 
委托者: 张斯琦 
Request person, dept： 
委托编号:  /  
Request number: 
送样日期: 2013.11.08 
Request date:  
报告日期: 2013.11.14 
Report date：  
第3页共14页 
 
SMPV-0.2.3-002-QA -F01 
 
 
 
 
 
 
 
 
 
 
 
 
 
 
 
图2  2#失效件 
断口分析Fracture surface analysis 
1#失效件断口低倍形貌，见图3~图5 所示。 
图3 为1#裂纹，由图可见：失效部位经过若干次冷热循环后歧管外表面先出现多条显微裂纹，显微裂纹经过扩
展和合并形成主裂纹，主裂纹形貌曲折又分叉，且显微裂纹交接处形成类似疲劳台阶状形貌。 
同时，还可以看出主裂纹起源于外表面，整条裂纹已贯穿歧管管壁；断口表面已严重氧化锈蚀，微观SEM 形貌
已无法辨别。                       
 
 
 
 
 
 
 
 
 
 
 
 
 
 
 
 
 
 
 
 
疲劳台阶 
(b) 
最后断裂区 
区域1# 
区域2# 
5.0mm 
5.5mm 
4.8mm 
5.5mm 
5.5mm 
5.7mm 
位置3：金相分析 
1#裂纹 
2#裂纹 
(a) 
(b) 
裂纹 
歧管外表面 
歧管内表面 


 
上海汽车中心实验室 
中国·上海·嘉定区安研路201 号 
邮编. 201804 
 
SAIC QA Laboratory 
201 Anhong rd, Anting, Shanghai 
报告编号 
Report number 
 
SCL-S-13-0352M 
委托者: 张斯琦 
Request person, dept： 
委托编号:  /  
Request number: 
送样日期: 2013.11.08 
Request date:  
报告日期: 2013.11.14 
Report date：  
第4页共14页 
 
SMPV-0.2.3-002-QA -F01 
 
 
 
 
 
 
 
 
 
 
 
 
 
 
 
 
 
 
图3   1#失效件1#裂纹 (a)歧管外表面(b) 歧管内表面(c)断口 
 
图4 为2#裂纹。由图可见：2#裂纹沿着歧管分型面扩展，裂纹起源于外表面，已扩展至歧管壁厚2/3 以上
位置；同时，在主裂纹附近还存在多条微裂纹，裂纹形态与1#裂纹相似，是热应力引起的。 
图5 为3#裂纹。可见歧管表面裂纹形态与1#裂纹相似：裂纹曲折，分叉，多条微裂纹形成主裂纹。裂纹起
源于外表面，局部区域已扩展至内表面。 
从以上裂纹形貌来看：主裂纹都是由多条微裂纹扩展、合并而来，而微裂纹主要产生于歧管外表面。同时
也可以看出，歧管表面微裂纹都是由热应力引起的；再加上工作载荷作用，加剧了裂纹的产生和扩展。 
 
 
 
 
 
 
 
 
 
 
 
 
 
 
 
图4   1#失效件2#裂纹 (a)歧管外表面(b)断口 
(c) 
裂纹扩展方向 
歧管外表面 
歧管内表面 
歧管外表面 
歧管内表面 
断口区 
(a) 
(a) 


 
上海汽车中心实验室 
中国·上海·嘉定区安研路201 号 
邮编. 201804 
 
SAIC QA Laboratory 
201 Anhong rd, Anting, Shanghai 
报告编号 
Report number 
 
SCL-S-13-0352M 
委托者: 张斯琦 
Request person, dept： 
委托编号:  /  
Request number: 
送样日期: 2013.11.08 
Request date:  
报告日期: 2013.11.14 
Report date：  
第5页共14页 
 
SMPV-0.2.3-002-QA -F01 
 
 
 
 
 
 
 
 
 
 
 
 
 
 
 
 
 
 
 
 
 
 
 
 
 
 
 
 
 
图5   1#失效件3#裂纹(a)歧管外表面(b) 歧管内表面(c)断口 
2#失效件断口形貌，见图6~图7 所示。裂纹形态、位置与1#失效件相同。 
 
 
 
 
 
 
 
 
 
 
 
(c) 
(a) 
(b) 
歧管外表面 
歧管内表面 
歧管外表面 
歧管内表面 
歧管内表面 
断口 
歧管外表面 
(a) 
(b) 


 
上海汽车中心实验室 
中国·上海·嘉定区安研路201 号 
邮编. 201804 
 
SAIC QA Laboratory 
201 Anhong rd, Anting, Shanghai 
报告编号 
Report number 
 
SCL-S-13-0352M 
委托者: 张斯琦 
Request person, dept： 
委托编号:  /  
Request number: 
送样日期: 2013.11.08 
Request date:  
报告日期: 2013.11.14 
Report date：  
第6页共14页 
 
SMPV-0.2.3-002-QA -F01 
 
 
 
 
 
 
 
 
 
 
 
 
 
 
 
 
图6   2#失效件1#裂纹(a)歧管外表面(b) 歧管内表面(c)断口 
 
 
 
 
 
 
 
 
 
 
 
 
 
 
 
 
 
 
 
 
 
 
 
                                                                                 
                                                                       图7   2#失效件2#裂纹 
歧管外表面 
歧管内表面 
歧管内表面 
歧管外表面 
歧管内表面 
歧管外表面 
(c) 


 
上海汽车中心实验室 
中国·上海·嘉定区安研路201 号 
邮编. 201804 
 
SAIC QA Laboratory 
201 Anhong rd, Anting, Shanghai 
报告编号 
Report number 
 
SCL-S-13-0352M 
委托者: 张斯琦 
Request person, dept： 
委托编号:  /  
Request number: 
送样日期: 2013.11.08 
Request date:  
报告日期: 2013.11.14 
Report date：  
第7页共14页 
 
SMPV-0.2.3-002-QA -F01 
尺寸分析Dimension analysis 
对1#，2#失效件开裂部位歧管壁厚测试，测试位置见图8 所示，结果见表1。1#失效件2#裂纹局部位置偏
薄，但歧管开裂位置并不在薄壁处。 
表1    歧管壁厚 
 
 
 
 
 
 
 
 
 
 
 
 
 
 
 
 
 
 
 
 
 
 
 
 
 
 
图8   失效件尺寸测试 
 
 
 
序号 
No 
测试位置 
Test location 
额定值 
Requirement 
试验结果 
Test result 
评价 
Evaluation 
合格
OK 
不合格 
Not OK 
1#失效件 
1#裂纹位置 
4.0~ 5.0mm 
4.4，5.0，5.0 
× 
 
2#裂纹位置 
4.0~ 5.0mm 
3.8，3.9，4.4  
 
× 
3#裂纹位置 
4.0~ 5.0mm 
4.4， 5.0， 5.0 
× 
 
2#失效件 
1#裂纹位置 
4.0~ 5.0mm 
5.0，4.6， 4.7 
× 
 
2#裂纹位置 
4.0~ 5.0mm 
5.0，5.0，5.1 
× 
 


 
上海汽车中心实验室 
中国·上海·嘉定区安研路201 号 
邮编. 201804 
 
SAIC QA Laboratory 
201 Anhong rd, Anting, Shanghai 
报告编号 
Report number 
 
SCL-S-13-0352M 
委托者: 张斯琦 
Request person, dept： 
委托编号:  /  
Request number: 
送样日期: 2013.11.08 
Request date:  
报告日期: 2013.11.14 
Report date：  
第8页共14页 
 
SMPV-0.2.3-002-QA -F01 
金相分析 Metallographic analysis 
在1#失效件：1#、2#、3#裂纹及2#失效件：1#、2#裂纹附近区域取样，分别对石墨大小、形态，微观组织及疏松
进行检验，结果见表2。失效件石墨形态、大小及微观组织符合要求；疏松及孔隙率供应商没有明确定义，从测
试结果看，疏松正常。 
表2 金相检验结果 
注：1 疏松选取整个截面最严重区域 
     
 
 
 
 
序号 
No 
测试项目 
Test item 
额定值 
Requirement 
试验结果 
Test result 
评价 
Evaluation 
合格
OK 
不合格 
Not OK 
1# 
失 
效 
件 
1#裂纹(见图9) 
 
 
 
 
球化率sphere rate 
≥90% 
≥90%Ⅵ型石墨 
× 
 
石墨大小graphite size 
4~8 级 
6 级 
× 
 
微观组织microstructure 
A+Cr 碳化物 
A+少量Cr 碳化物 
× 
 
疏松porosity 
/ 
0.11% 
/ 
 
最大缩孔max porosity size 
/ 
0.2mm 
/ 
 
2#裂纹(见图10) 
/ 
/ 
 
 
球化率sphere rate 
≥80% 
≥90%Ⅵ型石墨 
× 
 
石墨大小graphite size 
4~8 级 
5 级 
× 
 
微观组织microstructure 
A+Cr 碳化物 
A+少量Cr 碳化物 
× 
 
疏松porosity 
/ 
0.07% 
/ 
 
最大缩孔max porosity size 
/ 
0.1mm 
/ 
 
3#裂纹(见图11) 
/ 
/ 
 
 
球化率sphere rate 
≥80% 
≥90%Ⅵ型石墨 
× 
 
石墨大小graphite size 
4~8 级 
6 级 
× 
 
微观组织microstructure 
A+Cr 碳化物 
A+少量Cr 碳化物 
× 
 
疏松porosity 
/ 
0.09% 
/ 
 
最大缩孔max porosity size 
/ 
0.1mm 
/ 
 
2# 
失 
效 
件 
1#裂纹(见图12) 
 
 
 
 
球化率sphere rate 
≥90% 
≥90%Ⅵ型石墨 
× 
 
石墨大小graphite size 
4~8 级 
6 级 
× 
 
微观组织microstructure 
A+Cr 碳化物 
A+少量Cr 碳化物 
× 
 
疏松porosity 
/ 
0.22% 
/ 
 
最大缩孔max porosity size 
/ 
0.2mm 
/ 
 
1#裂纹(见图13) 
 
 
 
 
球化率sphere rate 
≥90% 
≥90%Ⅵ型石墨 
× 
 
石墨大小graphite size 
4~8 级 
6 级 
× 
 
微观组织microstructure 
A+Cr 碳化物 
A+少量Cr 碳化物 
× 
 
疏松porosity 
/ 
0.17% 
/ 
 
最大缩孔max porosity size 
/ 
0.1mm 
/ 
 


 
上海汽车中心实验室 
中国·上海·嘉定区安研路201 号 
邮编. 201804 
 
SAIC QA Laboratory 
201 Anhong rd, Anting, Shanghai 
报告编号 
Report number 
 
SCL-S-13-0352M 
委托者: 张斯琦 
Request person, dept： 
委托编号:  /  
Request number: 
送样日期: 2013.11.08 
Request date:  
报告日期: 2013.11.14 
Report date：  
第9页共14页 
 
SMPV-0.2.3-002-QA -F01 
 
 
 
 
 
 
 
 
 
 
 
 
(a)1#取样位置16x                                  (b)疏松严重区域100x 
 
 
 
 
 
 
 
 
 
 
 
 
 
(c)歧管外表面50x                                  (d)歧管内表面100x 
 
 
 
 
 
 
 
 
 
 
 
 
 
(e)微观组织  腐蚀后100x 
图9   1#失效件1#裂纹金相组织 
歧
管
外
表
面 
歧
管
内
表
面 
断口 
疏松 
微裂纹 


 
上海汽车中心实验室 
中国·上海·嘉定区安研路201 号 
邮编. 201804 
 
SAIC QA Laboratory 
201 Anhong rd, Anting, Shanghai 
报告编号 
Report number 
 
SCL-S-13-0352M 
委托者: 张斯琦 
Request person, dept： 
委托编号:  /  
Request number: 
送样日期: 2013.11.08 
Request date:  
报告日期: 2013.11.14 
Report date：  
第10页共14页 
 
SMPV-0.2.3-002-QA -F01 
 
 
 
 
 
 
 
 
 
 
 
 
(a)1#取样位置16x                                  (b)疏松严重区域100x 
 
 
 
 
 
 
 
 
 
 
 
 
 
(c)歧管外表面50x                                  (d)歧管内表面50x 
 
 
 
 
 
 
 
 
 
 
 
 
 
(e)微观组织  腐蚀后100x 
图10   1#失效件2#裂纹金相组织 
歧
管
外
表
面 
歧
管
内
表
面 
断口

File: 材料工程师/SCL-S-13-0353M 燃油泵-ZP11.pdf.md
# SCL-S-13-0353M 燃油泵-ZP11.pdf

 
上海汽车中心实验室
(SAIC Center Lab) 
中国·上海·嘉定区安研路201 号 
邮编. 201804 
No. 201 Anyan Road, Jiading District,  
Shanghai, China. 
Post code :200433 
报告编号：Report number 
SCL-S-13-0353M 
委托者Requestor：王玮 
送样日期Deliver date：2013.11.11 
报告日期Report date：2013.11.29 
第 1 页 共 5 页 
Page 1 of 5  
 
零件号 
Part number 
30003632 
零件名称 
Part name 
燃油泵 
Fuel pump 
图纸日期 
Drawing date  
2012.04.09 
零件生产日期 
Production date 
/ 
供货商 
Supplier 
联合电子 
UAES 
车型/项目 
Car type/project 
ZP 11 
 
   阶段性报告  Stage report        结论性报告 Conclusion report           测试报告 Test report 
Ⅰ.任务描述 Task description 
实验室受委托对燃油泵进行失效原因分析，失效零件具体信息如下： 
As requested, QA lab has analyzed the invalid cause of fuel pump, and the information of invalid part is shown as 
following： 
零件信息：Part information 
零件名称 
Part name 
燃油泵 
Fuel pump 
制造日期 
Production date 
/ 
VIN 码 
VIN number 
/ 
销售日期 
Sale date 
/ 
车辆里程数 
Car mileage 
5283 km 
销售商 
Sale agent 
/ 
失效模式描述 
Invalid situation 
description 
燃油泵开裂 
Fuel pump split. 
原材料信息：Raw material information 
原材料及牌号 
Raw material 
and trademark 
POM 
M90-44 
原材料厂商 
Raw material producer 
宝理 
散件供应商 
Part supplier 
/ 
金属热处理状态 
Metal heat treatment state 
/ 
失效零件见图1：The invalid part is shown in Fig 1.  
Ⅱ. 结论与建议 Conclusions and suggestions 
结论： 1. 零件受外界刺激导致应力开裂。 
2．零件材料符合技术要求。 
Conclusions:  1. External stimuli made part stress-crack. 
2. Material performance of part conformed to requirements.        
建议： 1. 优化零件的结构和工艺。 
Suggestions: 1. The structure and injection process of this part may be optimized.  
   
分发： 
Dispenser 
王玮 
检验者： 
Identifier 
狄春峰 
审核： 
Auditor 
 
批准： 
Approver 
 
日期： 
Date 
2013.11.29 
日期： 
Date 
 
日期： 
Date 
 
 
 


 
上海汽车中心实验室
(SAIC Center Lab) 
中国·上海·嘉定区安研路201 号 
邮编. 201804 
No. 201 Anyan Road, Jiading District,  
Shanghai, China. 
Post code :200433 
报告编号：Report number 
SCL-S-13-0353M 
委托者Requestor：王玮 
送样日期Deliver date：2013.11.11 
报告日期Report date：2013.11.29 
第 2 页 共 5 页 
Page 2 of 5  
 
         
      
 
图1 失效件 
Fig.1 Failure part 
III. 测试结果 Test Results  
序号 
No. 
试验项目 
Test item 
额定值 
Requirement 
试验结果 
Test result 
评价 Evaluation 
第一次 
第二次 
合格 
qualified 
不合格 
unqualified 
I 
失效件 
 
 
1 
红外（GB/T6040-2002） 
Infrared Spectroscopy 
POM 
POM 
× 
 
2 
熔点（GB/T19466.3-2006） 
Melting point (℃) 
165±5 
166 
× 
 
3 
焓值（GB/T19466.3-2006） 
Enthalpy (J/g) 
/ 
132 
140 
× 
 
II 
新件 
 
 
1 
红外（GB/T6040-2002） 
Infrared Spectroscopy 
POM 
POM 
× 
 
2 
熔点（GB/T19466.3-2006） 
Melting point (℃) 
165±5 
166 
× 
 
3 
焓值（GB/T19466.3-2006） 
Enthalpy (J/g) 
/ 
128 
138 
× 
 
III 
粒料 
 
 
1 
红外（GB/T6040-2002） 
Infrared Spectroscopy 
POM 
POM 
× 
 


 
上海汽车中心实验室
(SAIC Center Lab) 
中国·上海·嘉定区安研路201 号 
邮编. 201804 
No. 201 Anyan Road, Jiading District,  
Shanghai, China. 
Post code :200433 
报告编号：Report number 
SCL-S-13-0353M 
委托者Requestor：王玮 
送样日期Deliver date：2013.11.11 
报告日期Report date：2013.11.29 
第 3 页 共 5 页 
Page 3 of 5  
 
序号 
No. 
试验项目 
Test item 
额定值 
Requirement 
试验结果 
Test result 
评价 Evaluation 
第一次 
第二次 
合格 
qualified 
不合格 
unqualified 
2 
熔点（GB/T19466.3-2006） 
Melting point (℃) 
165±5 
166 
× 
 
3 
焓值（GB/T19466.3-2006） 
Enthalpy (J/g) 
/ 
137 
143 
× 
 
小结：零件材料符合技术要求。 
 
Ⅳ. 宏观分析 Macroscopic observation 
 
 
失效件断口如图2 所示。裂纹斜向贯穿燃油泵的上盖，且延伸至内侧金属杆顶端附近。断口呈
脆断特征，失效件系受力超过零件负荷导致脆断。 
 
 
图2 失效件断口 
Fig. 2 Fracture of failure part 
 


 
上海汽车中心实验室
(SAIC Center Lab) 
中国·上海·嘉定区安研路201 号 
邮编. 201804 
No. 201 Anyan Road, Jiading District,  
Shanghai, China. 
Post code :200433 
报告编号：Report number 
SCL-S-13-0353M 
委托者Requestor：王玮 
送样日期Deliver date：2013.11.11 
报告日期Report date：2013.11.29 
第 4 页 共 5 页 
Page 4 of 5  
 
 
观察新零件发现在失效件一断裂位置有明显的熔接痕，如图3。这是由于零件结构和注塑工艺
的原因造成的，熔接痕会降低零件的强度，建议供应商评估改善的可能性。 
 
图3 新零件 
Fig. 3 New part 
 
由于发现了在所有新件都发现了熔接痕，且零件该位置是金属与塑料件进行嵌件注塑的结合位
置，可能存在较大的内应力，因此进行高温存放（100℃ ，360h）和湿热交变（SMTC 5 400 005B，
30C）试验。存放后的零件如图4 所示，高温存放后零件变黄，无开裂现象；湿热交变28 个周期后，
零件在预想的失效位置发生了开裂，证明此处内应力较大。 
 
 
图4 失效模拟 
Fig. 4 Crash simulation  
 
 


 
上海汽车中心实验室
(SAIC Center Lab) 
中国·上海·嘉定区安研路201 号 
邮编. 201804 
No. 201 Anyan Road, Jiading District,  
Shanghai, China. 
Post code :200433 
报告编号：Report number 
SCL-S-13-0353M 
委托者Requestor：王玮 
送样日期Deliver date：2013.11.11 
报告日期Report date：2013.11.29 
第 5 页 共 5 页 
Page 5 of 5  
 
 
观察存放后零件熔接痕位置，如图5。熔接痕没有明显的不良变化。 
 
 
  图5 失效模拟 
Fig. 5 Crash simulation  
 
观察湿热交变后开裂零件的两侧断口，如图6。断口呈脆断特征。 
 
图6 失效模拟 
Fig. 6 Crash simulation  
 
综上，结合SCL-S-13-0119 报告内所做的受力模拟，该零件在金属与塑料的结合处存在较大应
力，受外界刺激（如湿热交变，外力）会发生开裂现象。
