Repository: kujaxr/obsidian-vault

File: 材料工程师/SCL-S-13-0354M 碳罐-AS21.pdf.md
# SCL-S-13-0354M 碳罐-AS21.pdf

 
上海汽车中心实验室
(SAIC Center Lab) 
中国·上海·嘉定区安研路201 号 
邮编. 201804 
No. 201 Anyan Road, Jiading District,  
Shanghai, China. 
Post code :200433 
报告编号：Report number 
SCL-S-13-0354M 
委托者Requestor：底盘部 张启迪 
送样日期Deliver date：2013.11.11 
报告日期Report date：2013.11.15 
第 1 页 共 3 页 
Page 1 of 3  
 
零件号 
Part number 
10094312 
零件名称 
Part name 
碳罐总成 
Carbon Tank 
图纸日期 
Drawing date  
/ 
零件生产日期 
Production date 
/ 
供货商 
Supplier 
廊坊华安 
Langfang Huaan 
车型/项目 
Car type/project 
AS 21 
 
   阶段性报告  Stage report        结论性报告 Conclusion report           测试报告 Test report 
Ⅰ.任务描述 Task description 
实验室受委托对碳罐总成进行失效原因分析，失效零件具体信息如下： 
As requested, QA lab has analyzed the invalid cause of carbon tank, and the information of invalid part is shown as 
following： 
零件信息：Part information 
零件名称 
Part name 
碳罐总成 
Carbon Tank 
制造日期 
Production date 
/ 
VIN 码 
VIN number 
/ 
销售日期 
Sale date 
/ 
车辆里程数 
Car mileage 
0 km 
销售商 
Sale agent 
/ 
失效模式描述 
Invalid situation 
description 
碳罐断裂 
Carbon tank fracture. 
原材料信息：Raw material information 
原材料及牌号 
Raw material 
and trademark 
PA66 
103 HSL 
原材料厂商 
Raw material producer 
Dupont 
散件供应商 
Part supplier 
/ 
金属热处理状态 
Metal heat treatment state 
/ 
失效零件见图1：The invalid part is shown in Fig 1.  
Ⅱ. 结论与建议 Conclusions and suggestions 
结论： 1. 失效件受外力超负荷导致断裂。 
       2. 零件材料不符合技术要求。 
Conclusions:  1. Foreign force made failure part fracture. 
2. Impact resistance of part did not conform to requirements.        
建议： 1. 责令供应商解释材料问题并整改。 
Suggestions: 1. Let supplier explain to material problem and rectify. 
        
分发： 
Dispenser 
底盘部 张启迪 
检验者： 
Identifier 
狄春峰 
审核： 
Auditor 
 
批准： 
Approver 
 
日期： 
Date 
2013.11.15 
日期： 
Date 
 
日期： 
Date 
 
 
 


 
上海汽车中心实验室
(SAIC Center Lab) 
中国·上海·嘉定区安研路201 号 
邮编. 201804 
No. 201 Anyan Road, Jiading District,  
Shanghai, China. 
Post code :200433 
报告编号：Report number 
SCL-S-13-0354M 
委托者Requestor：底盘部 张启迪 
送样日期Deliver date：2013.11.11 
报告日期Report date：2013.11.15 
第 2 页 共 3 页 
Page 2 of 3  
 
         
          
图1 失效件 
Fig.1 Failure part 
 
III. 测试结果 Test Results  
序号 
No. 
试验项目 
Test item 
额定值 
Requirement 
试验结果 
Test result 
评价 Evaluation 
第一次 
第二次 
合格 
qualified 
不合格 
unqualified 
I 
失效件 
 
 
1 
红外（GB/T6040-2002） 
Infrared Spectroscopy 
PA66 
PP 
 
× 
2 
熔点（GB/T19466.3-2006） 
Melting point (℃) 
260±5 
165 
 
× 
3 
焓值（GB/T19466.3-2006） 
Enthalpy (J/g) 
/ 
74.6 
77.8 
 
× 
II 
新件 
 
 
1 
红外（GB/T6040-2002） 
Infrared Spectroscopy 
PA66 
PP 
 
× 
2 
熔点（GB/T19466.3-2006） 
Melting point (℃) 
260±5 
165 
 
× 
3 
焓值（GB/T19466.3-2006） 
Enthalpy (J/g) 
/ 
70.6 
74.5 
 
× 
小结：零件材料不符合技术要求。 
 
 


 
上海汽车中心实验室
(SAIC Center Lab) 
中国·上海·嘉定区安研路201 号 
邮编. 201804 
No. 201 Anyan Road, Jiading District,  
Shanghai, China. 
Post code :200433 
报告编号：Report number 
SCL-S-13-0354M 
委托者Requestor：底盘部 张启迪 
送样日期Deliver date：2013.11.11 
报告日期Report date：2013.11.15 
第 3 页 共 3 页 
Page 3 of 3  
 
Ⅳ. 宏观分析 Macroscopic observation 
 
 
 失效件断口如图2 所示。断口呈脆断特征，系零件受外力超过零件负荷导致脆断。 
 
 该断裂由物流环节产生，除材料问题外，需要时还可以做以下改善： 
1、 增加断裂圆柱体底部倒角； 
2、 物流环节加强对零件薄弱位置的保护。 
   
图2 失效件断口 
Fig. 2 Fracture of failure part

File: 材料工程师/SCL-S-13-0355M IP2X 驱动轴防尘罩.pdf.md
# SCL-S-13-0355M IP2X 驱动轴防尘罩.pdf

 
上海汽车中心实验室 
SAIC Center Lab 
中国·上海·嘉定区安研路201 号 
邮编. 201804 
No 201 Anyan road, Jiading, Shanghai China 
Post code 201804 
报告编号 
Report number 
 
SCL-S-13-0355M 
委托者:  SQE: 于易 
Request person, dept： 
送样日期:  2013-10-31 
Request date:  
报告日期:  2013-11-12 
Report date：  
第1 页共3 页 
 
零件号Part number 
10096411 
 零件名称 
Part name 
驱动轴_防尘套 
图纸日期Drawing date 
 
零件生产日期Part production date 
/ 
 供货商 
Supplier 
纳铁孚 
车型/项目Car type/project 
IP2X MCE 
试验大纲签署日期： 
/ 
 
   阶段性报告 Interim report        结论性报告 Conclusion report           
Ⅰ.任务描述 Task description 
实验室受委托对防尘套进行失效原因分析，失效零件具体信息如下： 
As requested, QA lab has analyzed the failure of the dust cover. The background information of the failed part is as following： 
零件信息：Part information 
零件名称 
Part name 
防尘套 
制造日期 
Production date 
2011-6-17 
VIN 码 
VIN 
/ 
销售日期 
Sale date 
/ 
车辆里程数 
Car mileage 
10515 公里 (广德EOBD 路试) 
维修站名称 
Sale agent 
/ 
失效模式描述 
Failure circumstance 
description 
开裂漏油 
原材料信息：Raw material information 
原材料及牌号 
Raw material specification 
TEEE 
原材料厂商 
Raw material producer 
/ 
散件供应商 
Component supplier 
/ 
金属热处理状态 
Metal heat treatment state 
/ 
失效零件见图：The failed part is shown in figure 1.  
 
Ⅱ. 结论与建议 Conclusions and suggestions 
结论： 1 衬套受到异常外力挤压形成变形，在受压处形成开裂，导致漏油。 
       2 衬套材料符合要求。 
 
    建议： 零件在使用过程中不受到异常外力损伤。 
 
 
 
 
 
 
 
 
 
 
分发: 
Distribution 
SQE: 于易 
检验者Author 
 
审核Auditor 
 
批准Approver 
 
日期Date 
 
日期Date 
 
日期Date 
 
 
 


 
上海汽车中心实验室 
SAIC Center Lab 
中国·上海·嘉定区安研路201 号 
邮编. 201804 
No 201 Anyan road, Jiading, Shanghai China 
Post code 201804 
报告编号 
Report number 
 
SCL-S-13-0355M 
委托者:  SQE: 于易 
Request person, dept： 
送样日期:  2013-10-31 
Request date:  
报告日期:  2013-11-12 
Report date：  
第2 页共3 页 
 
 
图1 失效照片 
III. 测试结果 Test Results  
1 材料测试： 
序号 
No. 
试验项目 
Test item 
额定值 
Requirement 
试验结果 
Test result 
评价 Evaluation 
合格 
qualified 
不合格 
unqualified 
失效件 
1 
Shore D 硬度 
Shore D Hardness 
38-44 
40 
× 
 
2 
拉伸强度 
Tensile Strength 
≥28MPa 
41 
× 
 
3 
断裂伸长率 
Tensile Strength 
≥430% 
956 
× 
 
4 
FTIR 
TEEE 
TEEE 
× 
 
    失效零件及抽样件材料性能符合要求。 
 
2 零件表面分析  
开裂发生在波峰的端部，在开裂面边缘发现有异常压痕； 
 
在波峰的另一侧发现有同样的异常压痕，开裂区域已经向外突起变形： 
 
异常压痕 
开裂 


 
上海汽车中心实验室 
SAIC Center Lab 
中国·上海·嘉定区安研路201 号 
邮编. 201804 
No 201 Anyan road, Jiading, Shanghai China 
Post code 201804 
报告编号 
Report number 
 
SCL-S-13-0355M 
委托者:  SQE: 于易 
Request person, dept： 
送样日期:  2013-10-31 
Request date:  
报告日期:  2013-11-12 
Report date：  
第3 页共3 页 
 
 
3 内侧裂纹： 
 
  
裂纹内侧为受压后的破裂损伤，其损伤方向同外侧受压方向一致。 
 
小结：1 衬套材料符合要求。 
       2 衬套受到异常外力挤压形成变形，在受压处形成开裂，导致漏油。 
 
异常压痕 
突起变形

File: 材料工程师/SCL-S-13-0356M ZP11 下系杆开裂.pdf.md
# SCL-S-13-0356M ZP11 下系杆开裂.pdf

 
上海汽车中心实验室 
SAIC Center Lab 
中国·上海·嘉定区安研路201 号 
邮编. 201804 
No 201 Anyan road, Jiading, Shanghai China 
Post code 201804 
报告编号 
Report number 
 
SCL-S-13-0356M 
委托者:  DRE:田小彦 
Request person, dept： 
送样日期:  2013-10.15 
Request date:  
报告日期:  2013-11-12 
Report date：  
第1 页共3 页 
 
零件号Part number 
30003029 
 零件名称 
Part name 
下系杆衬套 
图纸日期Drawing date 
2010.04.01 
零件生产日期Part production date 
/ 
 供货商 
Supplier 
无锡特瑞堡 
车型/项目Car type/project 
ZP11 
试验大纲签署日期： 
/ 
 
   阶段性报告 Interim report        结论性报告 Conclusion report            
Ⅰ.任务描述 Task description 
实验室受委托对下系杆_衬套进行失效原因分析，失效零件具体信息如下： 
As requested, QA lab has analyzed the failure of the sub-frame bush. The background information of the failed part is as following： 
零件信息：Part information 
零件名称 
Part name 
下系杆衬套 
制造日期 
Production date 
2013.10.17 
VIN 码 
VIN 
LSJZ14C3XCS042636 
销售日期 
Sale date 
/ 
车辆里程数 
Car mileage 
98476km（广德三包路试） 
维修站名称 
Sale agent 
/ 
失效模式描述 
Failure circumstance 
description 
橡胶部分开裂 
原材料信息：Raw material information 
原材料及牌号 
Raw material specification 
NR 
原材料厂商 
Raw material producer 
/ 
散件供应商 
Component supplier 
/ 
金属热处理状态 
Metal heat treatment state 
/ 
失效零件见图：The failed part is shown in figure 1.  
 
Ⅱ. 结论与建议 Conclusions and suggestions 
结论：1 下系杆疲劳开裂，端口分析表明起始位置为断裂面的右下角和端面，向另外两个端面形成撕裂开裂。 
2 从零件整体来看，零件受到偏力作用导致一侧主簧开裂以及顶部限位块区域胶料开裂。 
3 零件材料性能符合要求。 
 
           
 
 
 
 
 
 
 
 
 
分发: 
Distribution 
DRE:CH:田小彦 
检验者Author 
 
审核Auditor 
 
批准Approver 
 
日期Date 
 
日期Date 
 
日期Date 
 
 
 


 
上海汽车中心实验室 
SAIC Center Lab 
中国·上海·嘉定区安研路201 号 
邮编. 201804 
No 201 Anyan road, Jiading, Shanghai China 
Post code 201804 
报告编号 
Report number 
 
SCL-S-13-0356M 
委托者:  DRE:田小彦 
Request person, dept： 
送样日期:  2013-10.15 
Request date:  
报告日期:  2013-11-12 
Report date：  
第2 页共3 页 
 
 
                                                         图1 失效照片 
III. 测试结果 Test Results  
1 材料性能测试（Material Test）： 
序号 
No. 
试验项目 
Test item 
额定值 
Requirement 
试验结果 
Test result 
评价 Evaluation 
合格 
qualified 
不合格 
unqualified 
失效件：  
1 
Shore A 硬度 
Shore A Hardness 
60±5 
61 
× 
 
2 
拉伸强度 
Tensile Strength 
≥17MPa 
22.6 MPa 
× 
 
3 
断裂伸长率 
Tensile Strength 
/≥400% 
423 % 
× 
 
     失效件材料性能符合标准要求。 
 
2 表面分析： 
 
下系杆为单侧开裂，另一侧主簧完好，说明零件受到一定的偏力导致零件单侧开裂。 
 
顶部限位块同安装孔面具有碰撞，导致胶面产生裂纹，底部限位仅有表面磨损痕迹，说明零件受到向前的冲
击力要大于向后的冲击力： 
 
主簧单侧开裂 
 


 
上海汽车中心实验室 
SAIC Center Lab 
中国·上海·嘉定区安研路201 号 
邮编. 201804 
No 201 Anyan road, Jiading, Shanghai China 
Post code 201804 
报告编号 
Report number 
 
SCL-S-13-0356M 
委托者:  DRE:田小彦 
Request person, dept： 
送样日期:  2013-10.15 
Request date:  
报告日期:  2013-11-12 
Report date：  
第3 页共3 页 
 
 
 
       顶部缓冲块碰撞后开裂痕迹                     底部限位块磨损痕迹 
 
3 断口分析： 
 
 
断口分析表明，断裂起始区域均有磨损迹象，为疲劳开裂现象，起始区域为安装表面和右下角区域，然后向
另外两个端面形成撕裂开裂。 
 
小结： 
1 
零件产生疲劳开裂，起始位置为端面和右下角位置，然后向另外两个顶角形成撕裂。 
2 
零件受到偏向力作用，导致单侧主簧开裂，同时顶部限位块部分产生碰撞开裂。 
3 
零件材料性能符合要求。 
开裂 
磨损 
撕裂纹路已经磨平，说明此
处为撕裂的起始区域 
此区域胶料有磨损
发粘迹象，此处为撕
裂的起始区域 
撕裂方向 
撕裂方向 
撕裂方向

File: 材料工程师/SCL-S-13-0357M IP24 下摆臂衬套开裂.pdf.md
# SCL-S-13-0357M IP24 下摆臂衬套开裂.pdf

 
上海汽车中心实验室 
SAIC Center Lab 
中国·上海·嘉定区安研路201 号 
邮编. 201804 
No 201 Anyan road, Jiading, Shanghai China 
Post code 201804 
报告编号 
Report number 
 
SCL-S-13-0357M 
委托者: DRE: 全伟卓 
Request person, dept： 
送样日期:  2013-10.15 
Request date:  
报告日期:  2013-11-12 
Report date：  
第1 页共6 页 
 
零件号Part number 
10013215 
 零件名称 
Part name 
下摆臂衬套 
图纸日期Drawing date 
/ 
零件生产日期Part production date 
/ 
 供货商 
Supplier 
伦福德 
车型/项目Car type/project 
IP24 
试验大纲签署日期： 
/ 
 
   阶段性报告 Interim report        结论性报告 Conclusion report        
Ⅰ.任务描述 Task description 
实验室受委托对下摆臂_衬套进行失效原因分析，失效零件具体信息如下： 
As requested, QA lab has analyzed the failure of the sub-frame bush. The background information of the failed part is as following： 
零件信息：Part information 
零件名称 
Part name 
下摆臂衬套 
制造日期 
Production date 
2010.10 
VIN 码 
VIN 
LSJW26G99CS990004 
销售日期 
Sale date 
/ 
车辆里程数 
Car mileage 
80000km（NRD） 
维修站名称 
Sale agent 
/ 
失效模式描述 
Failure circumstance 
description 
例行检查中，发现橡胶部分开裂 
原材料信息：Raw material information 
原材料及牌号 
Raw material specification 
NR 
原材料厂商 
Raw material producer 
/ 
散件供应商 
Component supplier 
安徽中鼎 
金属热处理状态 
Metal heat treatment state 
/ 
失效零件见图：The failed part is shown in figure 1.  
 
Ⅱ. 结论与建议 Conclusions and suggestions 
结论：1 零件开裂形式为疲劳开裂。 
2 经与DRE 共同评估，衬套刚度衰减满足要求。 
 
           
 
 
 
 
 
 
 
 
 
 
分发: 
Distribution 
DRE:CH:全伟卓 
检验者Author 
 
审核Auditor 
 
批准Approver 
 
日期Date 
 
日期Date 
 
日期Date 
 
 
 


 
上海汽车中心实验室 
SAIC Center Lab 
中国·上海·嘉定区安研路201 号 
邮编. 201804 
No 201 Anyan road, Jiading, Shanghai China 
Post code 201804 
报告编号 
Report number 
 
SCL-S-13-0357M 
委托者: DRE: 全伟卓 
Request person, dept： 
送样日期:  2013-10.15 
Request date:  
报告日期:  2013-11-12 
Report date：  
第2 页共6 页 
 
 
                                                         图1 失效照片 
III. 测试结果 Test Results  
1 材料性能测试（Material Test）： 
序号 
No. 
试验项目 
Test item 
额定值 
Requirement 
试验结果 
Test result 
评价 Evaluation 
合格 
qualified 
不合格 
unqualified 
失效件 开裂处：  
1 
Shore A 硬度 
Shore A Hardness 
70±5 
70 
× 
 
2 
拉伸强度 
Tensile Strength 
/ 
14 MPa 
/ 
/ 
3 
断裂伸长率 
Tensile Strength 
/ 
275 % 
/ 
/ 
失效件 未开裂处： 
1 
Shore A 硬度 
Shore A Hardness 
70±5 
70 
× 
 
2 
拉伸强度 
Tensile Strength 
/ 
18 MPa 
/ 
/ 
3 
断裂伸长率 
Tensile Strength 
/ 
361 % 
/ 
/ 
完成G5+路（17#）试拆车件： 
1 
Shore A 硬度 
Shore A Hardness 
/ 
69 
/ 
/ 
2 
拉伸强度 
Tensile Strength 
/ 
23 MPa 
/ 
/ 
3 
断裂伸长率 
Tensile Strength 
/ 
390 % 
/ 
/ 
     失效件较完成G5+路试件，拉伸强度和断裂伸长率下降程度较大。说明材料已有一定的老化现象。 
 
 
 
 
 


 
上海汽车中心实验室 
SAIC Center Lab 
中国·上海·嘉定区安研路201 号 
邮编. 201804 
No 201 Anyan road, Jiading, Shanghai China 
Post code 201804 
报告编号 
Report number 
 
SCL-S-13-0357M 
委托者: DRE: 全伟卓 
Request person, dept： 
送样日期:  2013-10.15 
Request date:  
报告日期:  2013-11-12 
Report date：  
第3 页共6 页 
 
对零件材料进行TGA 分析，其组分含量如下： 
序号 
No. 
试验项目 
Test item 
额定值 
Requirement 
试验结果 
Test result 
评价 Evaluation 
合格 
qualified 
不合格 
unqualified 
失效件：  
1 
可挥发物 
/ 
8.3% 
/ 
/ 
2 
聚合物 
/ 
56.7% 
/ 
/ 
3 
炭黑 
/ 
280.% 
/ 
/ 
4 
填料 
/ 
7.1% 
/ 
/ 
G5+路试样件： 
1 
可挥发物 
/ 
8.3 % 
/ 
/ 
2 
聚合物 
/ 
57.1% 
/ 
/ 
3 
炭黑 
/ 
28.0 % 
/ 
/ 
4 
填料 
/ 
6.6% 
/ 
/ 
从TGA 分析数据来看，失效件同G5+路试件的材料成分一致。说明失效件的成分含量无异常。 
 
     
 
               失效件TGA 图谱                                      G5 效件TGA 图谱      
 
 
 
 
 
 
 
 
 
 
 
 
 
 
 
 
 
 


 
上海汽车中心实验室 
SAIC Center Lab 
中国·上海·嘉定区安研路201 号 
邮编. 201804 
No 201 Anyan road, Jiading, Shanghai China 
Post code 201804 
报告编号 
Report number 
 
SCL-S-13-0357M 
委托者: DRE: 全伟卓 
Request person, dept： 
送样日期:  2013-10.15 
Request date:  
报告日期:  2013-11-12 
Report date：  
第4 页共6 页 
 
2 表面分析： 
 
2.1 裂口1： 
    主簧端面形成开裂，在侧面有折痕没有严重裂纹： 
 
 
 
 
 
 
 
 
 
 
 
限位块 
限位块 
区域1 
区域2 
主簧端面裂纹 
无裂纹 
主簧端面 


 
上海汽车中心实验室 
SAIC Center Lab 
中国·上海·嘉定区安研路201 号 
邮编. 201804 
No 201 Anyan road, Jiading, Shanghai China 
Post code 201804 
报告编号 
Report number 
 
SCL-S-13-0357M 
委托者: DRE: 全伟卓 
Request person, dept： 
送样日期:  2013-10.15 
Request date:  
报告日期:  2013-11-12 
Report date：  
第5 页共6 页 
 
断口分析： 
 
 
裂口1 的断面纹路已经磨平，说明零件开裂后经长时间对磨，从胶料表面看有局部发粘现象，说明断裂模式
为疲劳开裂。 
2.2 区域2 
 
 
区域2 仅为轻微裂纹，主簧侧面发现有折痕，无严重裂纹产生。 
 
4 对开裂衬套进行刚度测试，依据路试后样件刚度衰减30%的评判依据，衬套的刚度测试结果如下： 
序号 
No. 
试验项目 
Test item 
额定值 
Requirement 
试验结果 
Test result 
评价 Evaluation 
合格 
qualified 
不合格 
unqualified 
图纸要求+DRE 路试件刚度评判要求 
1 
空心向静刚度 
231～429 N/mm 
258 
× 
 
2 
实心向静刚度 
1085-2015 N/mm 
1196 
× 
 
轻微裂纹 
无严重裂纹，但有折痕 


 
上海汽车中心实验室 
SAIC Center Lab 
中国·上海·嘉定区安研路201 号 
邮编. 201804 
No 201 Anyan road, Jiading, Shanghai China 
Post code 201804 
报告编号 
Report number 
 
SCL-S-13-0357M 
委托者: DRE: 全伟卓 
Request person, dept： 
送样日期:  2013-10.15 
Request date:  
报告日期:  2013-11-12 
Report date：  
第6 页共6 页 
 
序号 
No. 
试验项目 
Test item 
额定值 
Requirement 
试验结果 
Test result 
评价 Evaluation 
合格 
qualified 
不合格 
unqualified 
查当年批次刚度测试结果，路试件衰减程度如下： 
1 
空心向静刚度 
±30% 
-15 
× 
 
2 
实心向静刚度 
±30% 
-15 
× 
 
从以上数据表明，衬套的刚度衰减在可接受范围之内。经与DRE 共同确认，本次衬套的开裂程度可接受。 
 
小结： 
1 
经测试，路试后的衬套刚度衰减程度在可接受范围内；经与DRE 确认，本次衬套开裂程度可接受。 
2 
零件受到疲劳作用，导致零件材料老化，材料强度和断裂伸长率均产生下降，导致零件疲劳开裂。

File: 材料工程师/SCL-S-13-0358M.pdf.md
# SCL-S-13-0358M.pdf

 
上海汽车中心实验室
SAIC Center Lab 
中国·上海·嘉定区安研路201 号 
邮编. 201804 
No. 201 Anyan Road, Jiading District,  
Shanghai, China. 
Post code :201804 
报告编号： 
Report number 
SCL-S-13-0358M 
委托者  QA  罗增峰 
Requestor： 
 委托编号 
Request number： 
送样日期2013.11.12 
Deliver date:  
报告日期2013.11.13 
Report date： 
第 1 页 共 5 页 
 
SMPV-0.2.3-002-QA -F01 
零件号Part number 
7069030124 
 零件名称 
Part name 
锁紧螺栓 
Bolt  (M6  Grade 10.9) 
图纸日期Drawing date 
/ 
零件生产日期Part production date 
/ 
 供货商 
Supplier 
上海采埃孚 
车型/项目Car type/project 
ZP11 
DVP 材料大纲签署日期DVP material test plan date 
/ 
阶段性报告  Stage report                结论性报告 Conclusion report 
 
Ⅰ.任务描述 Task description 
实验室受委托对锁紧螺栓进行失效原因分析，失效零件具体信息如下： 
As requested, SCL has analyzed the failure of Bolt. The information of the failed part is as following： 
零件信息：Part information 
零件名称 
Part name 
锁紧螺栓 
Bolt  (M6  Grade 10.9) 
制造日期 
Production date 
2013-09 
VIN/车/发动机号码
car/engine no 
LSJZ14C32DS082601 
销售日期 
Sale date 
/ 
车辆里程数 
Car mileage 
2 公里 (km) 
失效地点 
Location 
浙江华泰 
失效模式描述 
Failure circumstance description 
PDI 检查时发现方向助力失效，检查助力油壶发现无助力油，升举车辆发现转向油管
压片螺栓断裂。装配扭矩：12±1Nm。 
原材料信息：Raw material information 
原材料及牌号 
Raw material specification 
20MnTiB 
原材料厂商 
Raw material producer 
/ 
散件供应商 
Component supplier 
上汽标 
金属热处理状态 
Metal heat treatment state 
调质 
Hardening and tempering 
失效零件见图X：The failed part is shown in figure X.  
 
Ⅱ. 结论与建议 Conclusions and suggestions 
 
结论Conclusions： 
1、 失效件是由于表面增碳造成表面硬度提高引起的脆性断裂。The for the bolt is brittle fracture ,that due to 
carbon surface. 
2、 失效件的表面硬度超差、表面有增碳现象，其他材料性能符合技术要求。The surface hardness and carbon of 
the fracture part tolerance ,other material properties meet to the requirements. 
3、 新螺栓的材料性能符合技术要求。 
建议Suggestions： 
1、 调查失效件增碳的具体原因。Check carbon reasons. 
2、 建议抽检同批次的螺栓进行风险评估。Recommend sampling the same batch of bolts for risk assessment. 
 
分发： 
Distribution 
QA  罗增峰 
检验者Author 
白云岭   
Bai Yunling 
审核
Auditor 
付玉生 
批准
Approver 
杨如松 
日期Date 
2013.11.13 
日期Date 
 
日期Date 
 


 
上海汽车中心实验室
SAIC Center Lab 
中国·上海·嘉定区安研路201 号 
邮编. 201804 
No. 201 Anyan Road, Jiading District,  
Shanghai, China. 
Post code :201804 
报告编号： 
Report number 
SCL-S-13-0358M 
委托者  QA  罗增峰 
Requestor： 
 委托编号 
Request number： 
送样日期2013.11.12 
Deliver date:  
报告日期2013.11.13 
Report date： 
第 2 页 共 5 页 
 
SMPV-0.2.3-002-QA -F01 
III. 测试结果 Test Results  
一、 宏观观察： 
1、 失效件在总成中的装配位置，见图1a、1b；失效件断裂位置，见图1c。通过与螺栓法兰面连接的压片表
面观察发现螺栓紧固情况良好，见图1b。 
  
 
 
图1 失效件在总成中的装配位置及断裂位置 
 
 
 
 
 
 
 
 
 
下壳体 
压片 
油管 
1a 
1b 
1c 


 
上海汽车中心实验室
SAIC Center Lab 
中国·上海·嘉定区安研路201 号 
邮编. 201804 
No. 201 Anyan Road, Jiading District,  
Shanghai, China. 
Post code :201804 
报告编号： 
Report number 
SCL-S-13-0358M 
委托者  QA  罗增峰 
Requestor： 
 委托编号 
Request number： 
送样日期2013.11.12 
Deliver date:  
报告日期2013.11.13 
Report date： 
第 3 页 共 5 页 
 
SMPV-0.2.3-002-QA -F01 
2、断口观察、分析： 
1）失效螺栓断口平坦，无疲劳特征，表面有银亮色，见图2a，为一次性快速断裂，断裂起始位置如图中红色箭
头所示。 
2）断口微观形貌：断裂起始区域为沿晶脆性开裂，见图2b；断口截面的1/2 半径处沿晶脆性+韧性开裂，见图2c。 
 
  
    
   图2 断口形貌观察    SEM 
   
 
2a 
2b 
2c 


 
上海汽车中心实验室
SAIC Center Lab 
中国·上海·嘉定区安研路201 号 
邮编. 201804 
No. 201 Anyan Road, Jiading District,  
Shanghai, China. 
Post code :201804 
报告编号： 
Report number 
SCL-S-13-0358M 
委托者  QA  罗增峰 
Requestor： 
 委托编号 
Request number： 
送样日期2013.11.12 
Deliver date:  
报告日期2013.11.13 
Report date： 
第 4 页 共 5 页 
 
SMPV-0.2.3-002-QA -F01 
二、 理化分析： 
对失效件进行了理化检测，具体结果如下： 
                                 附表1   
序号 
零件状态 
额定值 
试验结果 
评价 
合格 
不合格 
1 
失效件 
 
 
 
 
1.1 
化学成分/20MnTiB 
 
 
 
 
 
C 
017～0.24 
0.23 
X    
 
 
Si 
≤0.30 
0.20 
X 
 
 
Mn 
1.30～1.60 
1.42 
X 
 
 
P 
≤0.030 
0.0070 
X 
 
 
S 
≤0.030 
0.0019 
X 
 
 
Ti 
0.04～0.10 
0.070 
X 
 
 
B 
0.0005～0.0035 
0.0018 
X 
 
1.2 
芯部硬度 
320-380HV 
369、370、369 
X 
 
1.3 
表面硬度 
≤390HV0.3 
422、416 
 
X 
1.4 
表面与芯部硬度差 
≤30HV 
63、57    
 
X 
1.5 
螺牙缺陷 
中径以下无折叠 
中径以下无折叠 
(图3) 
X 
 
1.6 
表面脱碳 
全脱碳层≤0.015mm 
表面有增碳现象 (图4) 
 
X 
1.7 
芯部组织 
回火索氏体 
回火索氏体  (图5) 
X 
 
2 
新件(在采埃孚生产现场抽取) 
 
 
 
 
1.1 
化学成分/20MnTiB 
 
 
 
 
 
C 
017～0.24 
0.24 
X    
 
 
Si 
≤0.30 
0.20 
X 
 
 
Mn 
1.30～1.60 
1.43 
X 
 
 
P 
≤0.030 
0.0068 
X 
 
 
S 
≤0.030 
0.0011 
X 
 
 
Ti 
0.04～0.10 
0.083 
X 
 
 
B 
0.0005～0.0035 
0.0023 
X 
 
1.2 
芯部硬度 
320-380HV 
379、372、369 
X 
 
1.3 
表面硬度 
≤390HV0.3 
386、389、390 
X 
 
1.4 
表面与芯部硬度差 
≤30HV 
7、17、21    
X 
 
1.5 
螺牙缺陷 
中径以下无折叠 
中径以下无折叠 
(图6) 
X 
 
1.6 
表面脱碳 
全脱碳层≤0.015mm 
0   (图7) 
X 
 
1.7 
芯部组织 
回火索氏体 
回火索氏体  (图8) 
X 
 


 
上海汽车中心实验室
SAIC Center Lab 
中国·上海·嘉定区安研路201 号 
邮编. 201804 
No. 201 Anyan Road, Jiading District,  
Shanghai, China. 
Post code :201804 
报告编号： 
Report number 
SCL-S-13-0358M 
委托者  QA  罗增峰 
Requestor： 
 委托编号 
Request number： 
送样日期2013.11.12 
Deliver date:  
报告日期2013.11.13 
Report date： 
第 5 页 共 5 页 
 
SMPV-0.2.3-002-QA -F01 
 
 
         图3  失效件螺牙缺陷  100X                 图4   失效件表面脱碳层深度：有增碳现象    100X    
 
 
  
 
 
图5  失效件芯部组织  500X                         图6 新件螺牙缺陷  50X    
   
 
 
图7   新件表面脱碳层深度： 0    100X               图8  新件芯部组织  500X

File: 材料工程师/SCL-S-13-0359M 扶手-IS12.pdf.md
# SCL-S-13-0359M 扶手-IS12.pdf

 
上海汽车中心实验室
(SAIC Center Lab) 
中国·上海·嘉定区安研路201 号 
邮编. 201804 
No. 201 Anyan Road, Jiading District,  
Shanghai, China. 
Post code :200433 
报告编号：Report number 
SCL-S-13-0359M 
委托者Requestor：孙文成 
送样日期Deliver date：2013.11.13 
报告日期Report date：2013.11.21 
第 1 页 共 3 页 
Page 1 of 3  
 
零件号 
Part number 
K77940 
CD000-ASA 
零件名称 
Part name 
扶手 
Armrest 
图纸日期 
Drawing date  
/ 
零件生产日期 
Production date 
/ 
供货商 
Supplier 
泰州劲松 
Taizhou Jinsong 
车型/项目 
Car type/project 
IS 12 
 
   阶段性报告  Stage report        结论性报告 Conclusion report           测试报告 Test report 
Ⅰ.任务描述 Task description 
实验室受委托对扶手进行失效原因分析，失效零件具体信息如下： 
As requested, QA lab has analyzed the invalid cause of armrest, and the information of invalid part is shown as 
following： 
零件信息：Part information 
零件名称 
Part name 
扶手 
Armrest 
制造日期 
Production date 
/ 
VIN 码 
VIN number 
/ 
销售日期 
Sale date 
/ 
车辆里程数 
Car mileage 
3174 km PDI 
销售商 
Sale agent 
/ 
失效模式描述 
Invalid situation 
description 
塑料组件断裂 
Plastic part fracture. 
原材料信息：Raw material information 
原材料及牌号 
Raw material 
and trademark 
PA66D222-GF30B7043L 
原材料厂商 
Raw material producer 
Pret 
散件供应商 
Part supplier 
/ 
金属热处理状态 
Metal heat treatment state 
/ 
失效零件见图1：The invalid part is shown in Fig 1.  
Ⅱ. 结论与建议 Conclusions and suggestions 
结论： 1. 失效件受外力导致断裂。 
       2. 零件材料不符合技术要求。 
Conclusions:  1. Foreign force made part fracture. 
2. Material performance of part conformed to requirements.        
建议： 1. 责令供应商解释材料问题并整改。 
Suggestions: 1. Let supplier explain to material problem and rectify. 
        
 
分发： 
Dispenser 
后期SQE 孙文成 
检验者： 
Identifier 
狄春峰 
审核： 
Auditor 
 
批准： 
Approver 
 
日期： 
Date 
2013.11.21 
日期： 
Date 
 
日期： 
Date 
 
 


 
上海汽车中心实验室
(SAIC Center Lab) 
中国·上海·嘉定区安研路201 号 
邮编. 201804 
No. 201 Anyan Road, Jiading District,  
Shanghai, China. 
Post code :200433 
报告编号：Report number 
SCL-S-13-0359M 
委托者Requestor：孙文成 
送样日期Deliver date：2013.11.13 
报告日期Report date：2013.11.21 
第 2 页 共 3 页 
Page 2 of 3  
 
         
  
         
图1 失效件 
Fig.1 Failure part 
 
III. 测试结果 Test Results  
序号 
No. 
试验项目 
Test item 
额定值 
Requirement 
试验结果 
Test result 
评价 Evaluation 
第一次 
第二次 
合格 
qualified 
不合格 
unqualified 
I 
失效件 
 
 
1 
红外（GB/T6040-2002） 
Infrared Spectroscopy 
PA66 
PA6/PA66 
 
× 
2 
熔点（GB/T19466.3-2006） 
Melting point (℃) 
260±5 
216/248 
 
× 
3 
焓值（GB/T19466.3-2006） 
Enthalpy (J/g) 
/ 
24.6/9.5 
33.0/6.0 
 
× 
4 
灰分（GB/T9345.1-2008） 
Ash content (%) 
30±3 
18.9 
 
× 
II 
新件 
 
 
1 
红外（GB/T6040-2002） 
Infrared Spectroscopy 
PA66 
PA6/PA66 
 
× 
2 
熔点（GB/T19466.3-2006） 
Melting point (℃) 
260±5 
215/249 
 
× 
3 
焓值（GB/T19466.3-2006） 
Enthalpy (J/g) 
/ 
20.8/11.5 
32.4/7.7 
 
× 
4 
灰分（GB/T9345.1-2008） 
Ash content (%) 
30±3 
20.9 
 
× 
III 
粒料 
 
 
1 
红外（GB/T6040-2002） 
Infrared Spectroscopy 
PA66 
PA66 
× 
 


 
上海汽车中心实验室
(SAIC Center Lab) 
中国·上海·嘉定区安研路201 号 
邮编. 201804 
No. 201 Anyan Road, Jiading District,  
Shanghai, China. 
Post code :200433 
报告编号：Report number 
SCL-S-13-0359M 
委托者Requestor：孙文成 
送样日期Deliver date：2013.11.13 
报告日期Report date：2013.11.21 
第 3 页 共 3 页 
Page 3 of 3  
 
序号 
No. 
试验项目 
Test item 
额定值 
Requirement 
试验结果 
Test result 
评价 Evaluation 
第一次 
第二次 
合格 
qualified 
不合格 
unqualified 
2 
熔点（GB/T19466.3-2006） 
Melting point (℃) 
260±5 
258 
× 
 
3 
焓值（GB/T19466.3-2006） 
Enthalpy (J/g) 
/ 
35.3 
27.3 
× 
 
4 
灰分（GB/T9345.1-2008） 
Ash content (%) 
30±3 
32.7 
× 
 
小结：零件材料不符合技术要求。 
 
Ⅳ. 宏观分析 Macroscopic observation 
 
 
 失效件外侧断口如图2 所示。断口上部有明显应力发白，呈韧断特征。断口下部有飞边痕迹，
断裂方向如图所示。 
 
 
图2 失效件断口 
Fig. 2 Fracture of failure part

File: 材料工程师/SCL-S-13-0360M 侧出风口AP11.pdf.md
# SCL-S-13-0360M 侧出风口AP11.pdf

 
上海汽车中心实验室
(SAIC Center Lab) 
中国·上海·嘉定区安研路201 号 
邮编. 201804 
No. 201 Anyan Road, Jiading District,  
Shanghai, China. 
Post code :200433 
报告编号：Report number 
SCL-S-13-0360M 
委托者Requestor：SQE 孙文成 
送样日期Deliver date：2013.11.13 
报告日期Report date：2013.12.09 
第 1 页 共 6 页 
Page 1 of 6  
 
零件号 
Part number 
50013106 
零件名称 
Part name 
侧出风口总成 
Louver Assy-Side A/Vent 
图纸日期 
Drawing date  
2010.06.11 
零件生产日期 
Production date 
/ 
供货商 
Supplier 
宁波库贴汽车塑料有限公司 
Ningbo Kutie 
车型/项目 
Car type/project 
AP11 
DVP 材料大纲签署日期 
DVP material test plan date 
/ 
 
   阶段性报告  Stage report        结论性报告 Conclusion report            
Ⅰ.任务描述 Task description 
实验室受委托对侧出风口总成进行失效原因分析，失效零件具体信息如下： 
As requested, QA lab has analyzed the invalid cause of Louver Assy-Side A/Vent, and the information of invalid part 
is shown as following： 
零件信息：Part information 
零件名称 
Part name 
侧出风口总成 
Louver Assy-Side A/Vent 
制造日期 
Production date 
/ 
VIN 码 
VIN number 
LSJB36XP7CS044267 
销售日期 
Sale date 
/ 
车辆里程数 
Car mileage 
89 公里 
销售商 
Sale agent 
/ 
失效模式描述 
Invalid situation 
description 
拨钮饰条开裂 
Button finisher cracked 
原材料信息：Raw material information 
原材料及牌号 
Raw material 
and trademark 
PC/ABS T85 
原材料厂商 
Raw material producer 
拜耳 
散件供应商 
Part supplier 
宁波库贴汽车塑料公司 
金属热处理状态 
Metal heat treatment state 
/ 
失效零件见图1：The invalid part is shown in Fig 1.  
Ⅱ. 结论与建议 Conclusions and suggestions 
结论：零件材料符合技术要求。 
Conclusions: Material performance of the parts conformed to requirements. 
建议： 1.供应商加强生产工艺的管控。 
Suggestions: 1. The supplier should strengthen the control of the production process. 
 
分发： 
Dispenser 
SQE 孙文成 
检验者： 
Identifier 
张静波 
审核： 
Auditor 
狄春峰 
批准： 
Approver 
胡仁其 
日期： 
Date 
2013.12.09 
日期： 
Date 
2013.12.09 
日期： 
Date 
2013.12.09 
 
 


 
上海汽车中心实验室
(SAIC Center Lab) 
中国·上海·嘉定区安研路201 号 
邮编. 201804 
No. 201 Anyan Road, Jiading District,  
Shanghai, China. 
Post code :200433 
报告编号：Report number 
SCL-S-13-0360M 
委托者Requestor：SQE 孙文成 
送样日期Deliver date：2013.11.13 
报告日期Report date：2013.12.09 
第 2 页 共 6 页 
Page 2 of 6  
 
 
 
图1 失效件 
Fig.1 Failure part 
 
III. 测试结果 Test Results 
序号 
No. 
试验项目 
Test item 
额定值 
Requirement 
试验结果 
Test result 
评价 Evaluation 
第一次 
第二次 
合格 
qualified 
不合格 
unqualified 
I 
失效件 
 
 
1 
红外（GB/T6040-2002） 
Infrared Spectroscopy 
PC+ABS 
PC+ABS  
× 
 
2 
玻璃化转变温度
（GB/T19466.3-2006） 
Glass transition temperature (℃) 
PC：140±5 
ABS ：105±5 
137/110 
× 
 
II 
新件 
 
 
1 
红外（GB/T6040-2002） 
Infrared Spectroscopy 
PC+ABS 
PC+ABS 
× 
 
2 
玻璃化转变温度
（GB/T19466.3-2006） 
Glass transition temperature (℃) 
PC：140±5 
ABS ：105±5 
138/102 
× 
 
Ⅲ 
粒料 
 
 
1 
红外（GB/T6040-2002） 
Infrared Spectroscopy 
PC+ABS 
PC+ABS 
× 
 
2 
玻璃化转变温度
（GB/T19466.3-2006） 
Glass transition temperature (℃) 
PC：140±5 
ABS ：105±5 
140/108 
× 
 
小结：零件材料符合技术要求。 
 
 
 
 
开裂 


 
上海汽车中心实验室
(SAIC Center Lab) 
中国·上海·嘉定区安研路201 号 
邮编. 201804 
No. 201 Anyan Road, Jiading District,  
Shanghai, China. 
Post code :200433 
报告编号：Report number 
SCL-S-13-0360M 
委托者Requestor：SQE 孙文成 
送样日期Deliver date：2013.11.13 
报告日期Report date：2013.12.09 
第 3 页 共 6 页 
Page 3 of 6  
 
Ⅳ. 宏观分析 Macroscopic observation 
 
 
失效件断口如图2 所示， 失效件正反面都有一条贯穿的裂纹，说明是基材发生了开裂。 
 
 
 
图2 失效件断口 
Fig. 2 Fracture of failure part 
 
将失效件沿开裂面的垂直方向剖开（如图2 左箭头所指方向），其断口如图3 所示，断口表面各
有一条贯穿的裂纹。 
 
 
 
 
 
图3 失效件断口（垂直方向） 
Fig. 3 Fracture of failure part 
 
 
 
 
 
 
 
 
裂纹 
裂纹 
失效件反面 
裂纹 
断口1 
断口2 


 
上海汽车中心实验室
(SAIC Center Lab) 
中国·上海·嘉定区安研路201 号 
邮编. 201804 
No. 201 Anyan Road, Jiading District,  
Shanghai, China. 
Post code :200433 
报告编号：Report number 
SCL-S-13-0360M 
委托者Requestor：SQE 孙文成 
送样日期Deliver date：2013.11.13 
报告日期Report date：2013.12.09 
第 4 页 共 6 页 
Page 4 of 6  
 
 
将图3 中断口1 沿图4 中箭头所指方向掰开，断口呈脆断特征。 
 
  
 
图4 失效件断口 
Fig. 4 Fracture of failure part 
 
   为了验证零件内应力情况，对零件进行浸泡，浸泡时间15 分钟（如图5），浸泡后的零件没有发
生开裂，说明该批零件内应力能满足技术要求。 
 
 
 
图5 失效模拟1 
Fig.5 Crash Simulation 1 
  浸泡后 


 
上海汽车中心实验室
(SAIC Center Lab) 
中国·上海·嘉定区安研路201 号 
邮编. 201804 
No. 201 Anyan Road, Jiading District,  
Shanghai, China. 
Post code :200433 
报告编号：Report number 
SCL-S-13-0360M 
委托者Requestor：SQE 孙文成 
送样日期Deliver date：2013.11.13 
报告日期Report date：2013.12.09 
第 5 页 共 6 页 
Page 5 of 6  
 
    
同时对零件进行高温存放（90℃*500h）和湿热交变（SMTC 5 400 005A*40 周期），经过试验后，零
件没有不良变化（如图6），说明该批零件的内应力能满足技术要求。 
 
 
图6 失效模拟2 
Fig.6 Crash Simulation 2 
 
对新件在失效相同位置施加外力，零件发生了不同程度的变形但没有发生开裂，如图6 所示。说
明失效件不是受外力导致开裂。 
 
   
 
图7 失效模拟3 
Fig.7 Crash Simulation 3 
 
     
 
 
 
 
 
 
 
垂直受力 
侧向受力 


 
上海汽车中心实验室
(SAIC Center Lab) 
中国·上海·嘉定区安研路201 号 
邮编. 201804 
No. 201 Anyan Road, Jiading District,  
Shanghai, China. 
Post code :200433 
报告编号：Report number 
SCL-S-13-0360M 
委托者Requestor：SQE 孙文成 
送样日期Deliver date：2013.11.13 
报告日期Report date：2013.12.09 
第 6 页 共 6 页 
Page 6 of 6  
 
将新件用老虎钳掰断，零件发生了变形，断口有银纹，呈韧断特征。与失效件断口（图4）不同，
进一步说明失效件不是受外力导致开裂。 
 
 
图8 失效模拟4 
Fig.8 Crash Simulation 4 
 
该零件售后失效约8 例，综合以上试验结果，推断有可能是冷模件或者工艺不良的零件掺入正
品件导致的开裂。 
银纹

File: 材料工程师/SCL-S-13-0361M.pdf.md
# SCL-S-13-0361M.pdf

 
上海汽车中心实验室
SAIC Center Lab 
中国·上海·嘉定区安研路201 号 
邮编. 201804 
No. 201 Anyan Road, Jiading District,  
Shanghai, China. 
Post code :201804 
报告编号： 
Report number 
SCL-S-13-0361M 
委托者  BO 付东旭 
Requestor： 
委托编号 
Request number： 
送样日期2013.11.12 
Deliver date:  
报告日期2013.11.18 
Report date： 
第 1 页 共 12 页 
 
SMPV-0.2.3-002-QA -F01 
零件号Part number 
10065696  
10037187 
 零件名称 
Part name 
后地板后部横梁延伸板EXTEND 
C/MBR REAR FLOOR REAR 
后悬架横拉杆支架BRACKET-RR 
SUSP LATERAL ROD 
图纸日期Drawing date 
/ 
零件生产日期Part production date 
/ 
 供货商 
Supplier 
南汽模 
车型/项目Car type/project 
EP11 
DVP 材料大纲签署日期DVP material test plan date 
/ 
阶段性报告  Stage report                结论性报告 Conclusion report 
 
Ⅰ.任务描述 Task description 
实验室受委托对后地板后部横梁延伸板/后悬架横拉杆支架进行失效原因分析，失效零件具体信息如下： 
As requested, SCL has analyzed the failure of EXTEND C/MBR REAR FLOOR REAR/BRACKET-RR SUSP 
LATERAL ROD. The information of the failed part is as following： 
零件信息：Part information 
零件名称 
Part name 
后地板后部横梁延伸板EXTEND 
C/MBR REAR FLOOR REAR 
后悬架横拉杆支架BRACKET-RR 
SUSP LATERAL ROD 
制造日期 
Production date 
2013.4 
VIN/车/发动机号码
car/engine no 
LSJZ14C32DS082601 
销售日期 
Sale date 
/ 
车辆里程数 
Car mileage 
/公里 (km) 
失效地点 
Location 
广德试验场 
失效模式描述 
Failure circumstance description 
EP11 车型在广德试验场GD 路试过程中，于2013.10.31 发现支架开裂。 
原材料信息：Raw material information 
原材料及牌号 
Raw material specification 
HC300LAD+Z     t=1.2 
HC340/590DPD+Z  t=1.4 
原材料厂商 
Raw material producer 
宝钢 
散件供应商 
Component supplier 
/ 
金属热处理状态 
Metal heat treatment state 
/ 
Ⅱ. 结论与建议 Conclusions and suggestions 
结论Conclusions： 
1、 失效件疲劳开裂，开裂顺序是9、10、11、12 焊点附近先开裂，而后其他位置开裂。Failure part is fatigue crack, 
cracking from9,10,11,12 point ,and then other locations cracking. 
2、 除1 号与2 号焊点的间距不合格外，未发现其他焊接异常。In addition to the 1st and the 2nd pitch solder joints 
failed, the other found no abnormalities. 
3、 失效件的材料性能符合技术要求。The material properties meet to the requirements. 
建议Suggestions： 
1、 加强焊接过程质量控制。Strengthen the welding process quality control. 
2、 请校核失效件在路试中的实际受力情况。Check the actual force during the road test 
分发： 
Distribution 
BO 付东旭 
检验者Author 
白云岭   
Bai Yunling 
审核
Auditor 
 
批准
Approver 
 
日期Date 
2013.11.18 
日期Date 
 
日期Date 
 


 
上海汽车中心实验室
SAIC Center Lab 
中国·上海·嘉定区安研路201 号 
邮编. 201804 
No. 201 Anyan Road, Jiading District,  
Shanghai, China. 
Post code :201804 
报告编号： 
Report number 
SCL-S-13-0361M 
委托者  BO 付东旭 
Requestor： 
委托编号 
Request number： 
送样日期2013.11.12 
Deliver date:  
报告日期2013.11.18 
Report date： 
第 2 页 共 12 页 
 
SMPV-0.2.3-002-QA -F01 
III. 测试结果 Test Results  
一、 宏观观察： 
1、 失效件在总成中的装配位置，见图1a、1b。 
   
 
 
 
图1 失效件在总成中的装配位置 
 
 
后地板后部
横梁延伸板 
后悬架横
拉杆支架 
车身 
1a 
1b


 
上海汽车中心实验室
SAIC Center Lab 
中国·上海·嘉定区安研路201 号 
邮编. 201804 
No. 201 Anyan Road, Jiading District,  
Shanghai, China. 
Post code :201804 
报告编号： 
Report number 
SCL-S-13-0361M 
委托者  BO 付东旭 
Requestor： 
委托编号 
Request number： 
送样日期2013.11.12 
Deliver date:  
报告日期2013.11.18 
Report date： 
第 3 页 共 12 页 
 
SMPV-0.2.3-002-QA -F01 
2、 送检的支架实物形貌，见图2；该支架共有12 个焊点与其他零件连接（焊点位置如图2 中序号标示）；图
2a 中序号为4、5 的焊点为人为拆解后的形貌，在拆解前这两个焊点完好，肉眼观察无缺陷；6 号焊点为
塞焊，虚线部分未提供，残留在车架上；7、8 号为点焊，焊点残留在车架上，这两个焊点完好，肉眼观
察无缺陷。 
3、 该支架共有3 处发生开裂，第一处发生在6 号焊点附近（图3a），第二处发生在7、8 号焊点以下支架本
体（图3b），第三处发生在9、10、11、12 焊点附近（图3c）。 
 
   
图2 失效件实物形貌 
 
 
1 
2 
7
8
6 
3 
5 
4 
10 
9 
12 
11 
新零件


 
上海汽车中心实验室
SAIC Center Lab 
中国·上海·嘉定区安研路201 号 
邮编. 201804 
No. 201 Anyan Road, Jiading District,  
Shanghai, China. 
Post code :201804 
报告编号： 
Report number 
SCL-S-13-0361M 
委托者  BO 付东旭 
Requestor： 
委托编号 
Request number： 
送样日期2013.11.12 
Deliver date:  
报告日期2013.11.18 
Report date： 
第 4 页 共 12 页 
 
SMPV-0.2.3-002-QA -F01 
 
 
 
 
 
 
 
 
 
 
 
 
 
 
 
 
 
 
 
 
 
 
 
 
 
 
 
 
 
 
图3 开裂断口宏观形貌 
3a 
3b
3c 


 
上海汽车中心实验室
SAIC Center Lab 
中国·上海·嘉定区安研路201 号 
邮编. 201804 
No. 201 Anyan Road, Jiading District,  
Shanghai, China. 
Post code :201804 
报告编号： 
Report number 
SCL-S-13-0361M 
委托者  BO 付东旭 
Requestor： 
委托编号 
Request number： 
送样日期2013.11.12 
Deliver date:  
报告日期2013.11.18 
Report date： 
第 5 页 共 12 页 
 
SMPV-0.2.3-002-QA -F01 
4、断口观察、分析： 
1）第一处断口观察、分析，断口实物相貌，见图4a，断口沿塞焊焊点轮廓撕开，断口表面呈银亮的金属色（见
图4b），未磨损区域断口微观形貌为韧窝，见图4c。 
 
 
 
图4 第一处断口观察、分析 


 
上海汽车中心实验室
SAIC Center Lab 
中国·上海·嘉定区安研路201 号 
邮编. 201804 
No. 201 Anyan Road, Jiading District,  
Shanghai, China. 
Post code :201804 
报告编号： 
Report number 
SCL-S-13-0361M 
委托者  BO 付东旭 
Requestor： 
委托编号 
Request number： 
送样日期2013.11.12 
Deliver date:  
报告日期2013.11.18 
Report date： 
第 6 页 共 12 页 
 
SMPV-0.2.3-002-QA -F01 
2）第二处断口观察、分析，断口实物相貌，见图5a，宏观观察断口表面平坦，裂纹起始位置如图5a 中红色箭头
所示，扩展方向如图中黄色虚线所示；微观观察，断口表面磨损严重，见图5b，未被磨损的微小区域的微观
形貌具有疲劳特征，见图5c、5d。 
 
 
 
    
 
 
 
 
 
 
 
 
 
 
  
 
 
 
 
 
 
 
 
 
 
 
 
 
 
 
 
 
 
 
 
 
 
 
 
图5 第二处断口观察、分析 
5a 
5b 
5c 
5d 


 
上海汽车中心实验室
SAIC Center Lab 
中国·上海·嘉定区安研路201 号 
邮编. 201804 
No. 201 Anyan Road, Jiading District,  
Shanghai, China. 
Post code :201804 
报告编号： 
Report number 
SCL-S-13-0361M 
委托者  BO 付东旭 
Requestor： 
委托编号 
Request number： 
送样日期2013.11.12 
Deliver date:  
报告日期2013.11.18 
Report date： 
第 7 页 共 12 页 
 
SMPV-0.2.3-002-QA -F01 
2）第三处断口观察、分析，断口实物相貌，见图6a，收到的断口是被撕下来的后地板后部横梁延伸板且与支架
连接的部分；通过宏观观察四周的断口表面，发现9、10 号焊点之间的断口表面色泽较深、磨损严重（即陈旧）， 
由此可以判断此部分断口是这个大开裂断口最先开始的位置，故对此部分断口进行观察分析。 
选取观察、分析的断口宏观形貌（9、10 号焊点之间的断口）见图6b；断口表面磨损严重，但发现一些疲劳台阶，
起始位置如图中红色箭头所示，见图6c。 
 
 
 
 
 
 
 
 
 
 
 
 
 
 
 
 
 
 
 
 
 
 
 
 
 
 
 
 
 
 
 
 
 
 
 
图6  第三处断口观察、分析 
 
10 
9
12 
11 
6a 
6b 
6c 


 
上海汽车中心实验室
SAIC Center Lab 
中国·上海·嘉定区安研路201 号 
邮编. 201804 
No. 201 Anyan Road, Jiading District,  
Shanghai, China. 
Post code :201804 
报告编号： 
Report number 
SCL-S-13-0361M 
委托者  BO 付东旭 
Requestor： 
委托编号 
Request number： 
送样日期2013.11.12 
Deliver date:  
报告日期2013.11.18 
Report date： 
第 8 页 共 12 页 
 
SMPV-0.2.3-002-QA -F01 
 
5、焊接质量检查： 
对送检失效件上的可检测焊点进行了检测， 详细结果见表1 
附表1 
序号 
零件状态 
额定值 
SMPV-6.2.4-003-QAL（版本：
2.10） 
试验结果 
评价 
合格 
不合格 
1 
1 号焊点 
 
焊点直径：4.6-7.0mm 
6.35 （图7） 
X 
 
焊核直径：≥3.8mm 
6.8 （图8） 
X 
 
焊点压痕：＜1.68mm 
（tv =1.24mm,小于0.3 倍板厚
的压痕深度） 
0.95 
X    
 
2 
2 号焊点 
 
焊核直径：≥3.8mm 
6.8 （图 9 ） 
X 
 
焊点压痕：＜0.39mm 
（t=1.3mm,小于0.3 倍板厚的压
痕深度） 
0.38  
X 
 
3 
1 号与2 号焊点 
最小焊点间距e：≥24mm 
11.1 （图 10 ） 
 
X 
4 
3 号焊点 
 
焊核直径：≥3.8mm 
6.0 （图 11 ） 
X 
 
焊点压痕：＜0.39mm 
（t=1.3mm,小于0.3 倍板厚的压
痕深度） 
0.33 
X 
 
5 
6 号焊点 
/ 
弧焊已填满所开的焊孔 
（图12） 
/ 
 
6 
10 号焊点 
 
焊核直径：≥3.8mm 
5.5 （图 13 ） 
X 
 
焊点压痕：＜1.68mm 
（tv=1.24mm,小于0.3倍板厚的
压痕深度） 
0.67  
X 
 
 
 
 
图7    1 号焊点直径                            图8  1 号焊点焊核直径 
 


 
上海汽车中心实验室
SAIC Center Lab 
中国·上海·嘉定区安研路201 号 
邮编. 201804 
No. 201 Anyan Road, Jiading District,  
Shanghai, China. 
Post code :201804 
报告编号： 
Report number 
SCL-S-13-0361M 
委托者  BO 付东旭 
Requestor： 
委托编号 
Request number： 
送样日期2013.11.12 
Deliver date:  
报告日期2013.11.18 
Report date： 
第 9 页 共 12 页 
 
SMPV-0.2.3-002-QA -F01 
 
图9   2 号焊点 
 
图10  1 号与2 号焊点间距  
 
图11   3 号焊点焊核直径 


 
上海汽车中心实验室
SAIC Center Lab 
中国·上海·嘉定区安研路201 号 
邮编. 201804 
No. 201 Anyan Road, Jiading District,  
Shanghai, China. 
Post code :201804 
报告编号： 
Report number 
SCL-S-13-0361M 
委托者  BO 付东旭 
Requestor： 
委托编号 
Request number： 
送样日期2013.11.12 
Deliver date:  
报告日期2013.11.18 
Report date： 
第 10 页 共 12 页 
 
SMPV-0.2.3-002-QA -F01 
 
图12  6 号焊点：赛焊孔长度为16，焊点撕裂的长度为19.2 
 
 
图13   10 号焊点 
二、理化分析： 
对失效件进行了理化检测，具体结果如下： 
                                 附表2   
序号 
零件状态 
额定值 
试验结果 
评价 
合格 
不合格 
1 
后地板后部横梁延伸板 
 
 
 
 
1.1 
化学成分/HC300LAD+Z 
Q/BQB420-2009 
 
 
 
 
C 
≤0.11 
0.094 
X    
 
 
Si 
≤0.50 
0.0086 
X 
 
 
Mn 
≤1.00 
0.67 
X

File: 材料工程师/SCL-S-13-0362M 凸轮轴罩盖-AP11.pdf.md
# SCL-S-13-0362M 凸轮轴罩盖-AP11.pdf

 
上海汽车中心实验室
(SAIC Center Lab) 
中国·上海·嘉定区安研路201 号 
邮编. 201804 
No. 201 Anyan Road, Jiading District,  
Shanghai, China. 
Post code :200433 
报告编号：Report number 
SCL-S-13-0362M 
委托者Requestor：刘文渊 
送样日期Deliver date：2013.11.18 
报告日期Report date：2013.11.26 
第 1 页 共 5 页 
Page 1 of 5  
 
零件号 
Part number 
COV100006 
零件名称 
Part name 
凸轮轴罩盖 
Camshaft cover 
图纸日期 
Drawing date  
/ 
零件生产日期 
Production date 
/ 
供货商 
Supplier 
上海美嘉帕拉斯特 
Shanghai Mecaplast 
车型/项目 
Car type/project 
AP 11 
 
   阶段性报告  Stage report        结论性报告 Conclusion report           测试报告 Test report 
Ⅰ.任务描述 Task description 
实验室受委托对凸轮轴罩盖进行失效原因分析，失效零件具体信息如下： 
As requested, QA lab has analyzed the invalid cause of camshaft cover, and the information of invalid part is shown 
as following： 
零件信息：Part information 
零件名称 
Part name 
凸轮轴罩盖 
Camshaft cover 
制造日期 
Production date 
/ 
VIN 码 
VIN number 
/ 
销售日期 
Sale date 
/ 
车辆里程数 
Car mileage 
0 km 工厂装配 
销售商 
Sale agent 
/ 
失效模式描述 
Invalid situation 
description 
凸轮轴罩盖开裂 
Camshaft cover fracture. 
原材料信息：Raw material information 
原材料及牌号 
Raw material 
and trademark 
PA6-GF35 
K224 HG7 
原材料厂商 
Raw material producer 
DSM 
散件供应商 
Part supplier 
/ 
金属热处理状态 
Metal heat treatment state 
/ 
失效零件见图1：The invalid part is shown in Fig 1.  
Ⅱ. 结论与建议 Conclusions and suggestions 
结论： 1. 失效件受外力导致开裂。 
       2. 零件材料符合技术要求。 
Conclusions:  1. Foreign force made failure part fracture. 
2. Material performance of part conformed to requirements.        
建议： 1. 加强对零件的保护。 
Suggestions: 1. Protection to the part should be improved. 
        
 
分发： 
Dispenser 
SQE 刘文渊 
检验者： 
Identifier 
狄春峰 
审核： 
Auditor 
 
批准： 
Approver 
 
日期： 
Date 
2013.11.26 
日期： 
Date 
 
日期： 
Date 
 
 


 
上海汽车中心实验室
(SAIC Center Lab) 
中国·上海·嘉定区安研路201 号 
邮编. 201804 
No. 201 Anyan Road, Jiading District,  
Shanghai, China. 
Post code :200433 
报告编号：Report number 
SCL-S-13-0362M 
委托者Requestor：刘文渊 
送样日期Deliver date：2013.11.18 
报告日期Report date：2013.11.26 
第 2 页 共 5 页 
Page 2 of 5  
 
         
     
      
图1 失效件 
Fig.1 Failure part 
 
III. 测试结果 Test Results  
序号 
No. 
试验项目 
Test item 
额定值 
Requirement 
试验结果 
Test result 
评价 Evaluation 
第一次 
第二次 
合格 
qualified 
不合格 
unqualified 
I 
失效件 
 
 
1 
红外（GB/T6040-2002） 
Infrared Spectroscopy 
PA6 
PA6 
× 
 
2 
熔点（GB/T19466.3-2006） 
Melting point (℃) 
220±5 
220 
× 
 
3 
焓值（GB/T19466.3-2006） 
Enthalpy (J/g) 
/ 
44.3 
35.2 
× 
 
4 
灰分（GB/T9345.1-2008） 
Ash content (%) 
35±2 
34.9 
× 
 
II 
新件 
 
 
1 
红外（GB/T6040-2002） 
Infrared Spectroscopy 
PA6 
PA6 
× 
 
2 
熔点（GB/T19466.3-2006） 
Melting point (℃) 
220±5 
220 
× 
 
3 
焓值（GB/T19466.3-2006） 
Enthalpy (J/g) 
/ 
38.5 
33.7 
× 
 
4 
灰分（GB/T9345.1-2008） 
Ash content (%) 
35±2 
34.8 
× 
 


 
上海汽车中心实验室
(SAIC Center Lab) 
中国·上海·嘉定区安研路201 号 
邮编. 201804 
No. 201 Anyan Road, Jiading District,  
Shanghai, China. 
Post code :200433 
报告编号：Report number 
SCL-S-13-0362M 
委托者Requestor：刘文渊 
送样日期Deliver date：2013.11.18 
报告日期Report date：2013.11.26 
第 3 页 共 5 页 
Page 3 of 5  
 
序号 
No. 
试验项目 
Test item 
额定值 
Requirement 
试验结果 
Test result 
评价 Evaluation 
第一次 
第二次 
合格 
qualified 
不合格 
unqualified 
III 
粒料 
 
 
1 
红外（GB/T6040-2002） 
Infrared Spectroscopy 
PA6 
PA6 
× 
 
2 
熔点（GB/T19466.3-2006） 
Melting point (℃) 
220±5 
220 
× 
 
3 
焓值（GB/T19466.3-2006） 
Enthalpy (J/g) 
/ 
38.9 
38.6 
× 
 
4 
灰分（GB/T9345.1-2008） 
Ash content (%) 
35±2 
34.8 
× 
 
小结：零件材料符合技术要求。 
 
Ⅳ. 宏观分析 Macroscopic observation 
 
 
 失效件外侧断口如图2 所示。零件外侧两个拐角处均发现了明显的裂纹。 
 
图2 失效件断口 
Fig. 2 Fracture of failure part 
 


 
上海汽车中心实验室
(SAIC Center Lab) 
中国·上海·嘉定区安研路201 号 
邮编. 201804 
No. 201 Anyan Road, Jiading District,  
Shanghai, China. 
Post code :200433 
报告编号：Report number 
SCL-S-13-0362M 
委托者Requestor：刘文渊 
送样日期Deliver date：2013.11.18 
报告日期Report date：2013.11.26 
第 4 页 共 5 页 
Page 4 of 5  
 
 
沿蓝色直线位置将零件剖开，其剖面可以看到裂纹贯穿零件内外两侧（图3）。 
 
 
图3 失效件断口 
Fig. 3 Fracture of failure part 
 
将零件继续剖开，观察贯穿裂纹的两面断口，如图4。断口呈脆断特征，系零件受外力超过材
料负荷导致开裂。 
 
 
图4 失效件断口 
Fig. 4 Fracture of failure part 
 
 
 


 
上海汽车中心实验室
(SAIC Center Lab) 
中国·上海·嘉定区安研路201 号 
邮编. 201804 
No. 201 Anyan Road, Jiading District,  
Shanghai, China. 
Post code :200433 
报告编号：Report number 
SCL-S-13-0362M 
委托者Requestor：刘文渊 
送样日期Deliver date：2013.11.18 
报告日期Report date：2013.11.26 
第 5 页 共 5 页 
Page 5 of 5  
 
 
从零件上方对零件施加外力，如图5。零件无明显不良变化。 
 
 
图5 失效模拟 
Fig. 5 Crash simulation 
 
从零件侧方对零件施加外力，如图6。零件在拐角处发生开裂，失效位置及断口均与失效件一
致。说明失效件是受侧向外力导致开裂。 
    
 
图6 失效模拟 
Fig. 6 Crash simulation

File: 材料工程师/SCL-S-13-0363M AS21前减支撑.pdf.md
# SCL-S-13-0363M AS21前减支撑.pdf

 
上海汽车中心实验室 
中国·上海·嘉定区安研路201 号 
邮编. 201804 
 
SAIC QA Laboratory 
201 Anhong rd, Anting, Shanghai 
报告编号 
Report number 
 
SCL-S-13-0363M 
委托者: 底盘部 施宇锋 
Request person, dept： 
委托编号:  /  
Request number: 
送样日期:  2013.11.19 
Request date:  
报告日期:  2013.11.20 
Report date：  
第1页共5页 
 
SMPV-0.2.3-002-QA -F01 
零件号Part number 
10094334 
 零件名称 
Part name 
前减震器上支撑 
Top mount 
图纸日期Drawing date 
/ 
零件生产日期Part production date 
2013.05 
 供货商 
Supplier 
浙江骆氏 
车型/项目Car type/project 
AS21 
阶段性报告 Interim report                结论性报告 Conclusion report          
 
Ⅰ.任务描述 Task description 
实验室受委托对前减震器上支撑进行失效原因分析，失效零件具体信息如下： 
As requested, SCL has analyzed the failure of top mount. The information of the failed part is as following： 
零件信息：Part information 
零件名称 
Part name 
前减震器上支撑 
Top mount 
车制造日期 
Vehicle production date 
/ 
VIN 码 
VIN 
/ 
销售日期 
Sale date 
/ 
车辆里程数 
Car mileage 
1456.4 公里(km)，进度43.51% 
试验基地 
Test location 
广德 
失效模式描述 
Failure circumstance  
前减震器上支撑开裂. Top mount was broken. 
原材料信息：Raw material information 
原材料及牌号 
Raw material specification 
螺栓：SCM 435 
支撑骨架： DD13 
原材料厂商 
Raw material producer 
/ 
散件供应商 
Component supplier 
/ 
金属热处理状态 
Metal heat treatment state 
/ 
失效零件见图2：The failed part is shown in figure2.  
Ⅱ. 结论与建议 Conclusions and Suggestions 
 
结论Conclusions： 
1.该失效件与之前失效案例相同：螺栓滚花凸台及支撑板上凸于橡胶面，与车身直接干涉、接触，导致其
发生疲劳断裂。The failed model was same with the former. Bolt knurling and the plate were above the rubber 
plane and contacted with the body, resulted in the fatigue fracture. 
2. 支撑内部骨架厚度符合要求；The thickness of steel plate met the requirement. 
3. 材料正常；The material of steel plate was normal. 
 
建议Suggestions： 
1.优化设计，保证滚花凸台及支撑板低于橡胶平面；Optimized the design. Make sure the knurling and the supporting 
plate were below the rubber plane. 
2.支撑骨架材质DD13 为软钢，建议更改为高强度钢；The material of top mount DD13 was mild steel, suggesting 
changing to the high strength steel. 
 
 
 
分发: 
Distribution 
底盘部 施宇锋 
检验者Author 
薛 喜 才 
审核Auditor 
 
批准Approver 
 
日期Date 
2013.11.20 
日期Date 
 
日期Date 
 


 
上海汽车中心实验室 
中国·上海·嘉定区安研路201 号 
邮编. 201804 
 
SAIC QA Laboratory 
201 Anhong rd, Anting, Shanghai 
报告编号 
Report number 
 
SCL-S-13-0363M 
委托者: 底盘部 施宇锋 
Request person, dept： 
委托编号:  /  
Request number: 
送样日期:  2013.11.19 
Request date:  
报告日期:  2013.11.20 
Report date：  
第2页共5页 
 
SMPV-0.2.3-002-QA -F01 
III. 调查结果 Investigation Results  
GD 路况，AS21 试验车前减震器上支撑开裂，开裂状况见图2，图1 为减震器总成示意图。 
 
 
 
 
 
 
 
 
 
 
 
 
 
图1  前减震器总成示意图 
由图2 可见：减震器支撑上的连接板与撞击托盘已脱落，支撑板表面覆盖着硫化橡胶，但仍看出其内部骨架发生
多处开裂，特别是芯部部分区域已完全断裂，断口由于摩擦，形貌已无法辨别。后续断口分析主要针对铆接螺栓
两侧多条裂纹。 
 
 
 
 
 
 
 
 
 
 
 
 
 
 
 
 
图2  失效件开裂位置 
图3 为失效件铆接螺栓形貌。由图可见，螺栓根部滚花直纹明显凸出于支撑板，且螺栓处支撑板也上凸。图4
连接板 
撞击托盘 
内骨架 
减震器支撑 
减震器 
1#裂纹 
2#裂纹 
3#裂纹 
4#裂纹 
5#裂纹 
裂纹 


 
上海汽车中心实验室 
中国·上海·嘉定区安研路201 号 
邮编. 201804 
 
SAIC QA Laboratory 
201 Anhong rd, Anting, Shanghai 
报告编号 
Report number 
 
SCL-S-13-0363M 
委托者: 底盘部 施宇锋 
Request person, dept： 
委托编号:  /  
Request number: 
送样日期:  2013.11.19 
Request date:  
报告日期:  2013.11.20 
Report date：  
第3页共5页 
 
SMPV-0.2.3-002-QA -F01 
为失效件铆接螺栓。可见螺栓滚花长度约为4mm，而支撑板厚度仅为3mm。 当该支撑装配到车身上后，螺栓
滚花纹会直接与车身干涉，导致螺栓滚花处会直接受到交变冲击力作用。 
 
 
 
 
 
 
 
 
 
 
 
 
 
 
 
 
 
 
 
 
 
 
图                   图3 支撑与螺栓铆接处形貌 
        
 
 
 
 
 
 
 
 
 
 
 
3mm 
图4 失效件螺栓 
4mm 


 
上海汽车中心实验室 
中国·上海·嘉定区安研路201 号 
邮编. 201804 
 
SAIC QA Laboratory 
201 Anhong rd, Anting, Shanghai 
报告编号 
Report number 
 
SCL-S-13-0363M 
委托者: 底盘部 施宇锋 
Request person, dept： 
委托编号:  /  
Request number: 
送样日期:  2013.11.19 
Request date:  
报告日期:  2013.11.20 
Report date：  
第4页共5页 
 
SMPV-0.2.3-002-QA -F01 
断口分析 
图2 所示的螺栓附近区域1#~5#裂纹断口形貌见图5。由图可见：1#~5#裂纹断口形貌相似，皆是双向多源弯曲疲
劳断口，裂纹起源于螺栓附近支撑上下面，然后往中间扩展，应力载荷较大是导致其开裂的主要原因。 
 
 
 
 
 
 
 
 
 
 
 
 
 
 
 
 
 
 
 
 
 
 
 
 
 
 
 
 
 
 
图5   断口形貌 
综上所述： 
 
该失效件螺栓处形貌与之前失效案例SCL-S-13-0122M 很相似。同时，底盘部反馈该试验车使用的减震器支
撑为旧结构，与之前案例中失效的零件结构、材质相同。因此该零件失效模式与之前案例相同。 
裂纹扩展 
1# 裂纹
裂纹扩展 
裂纹扩展 
裂纹扩展 
2# 裂纹
3# 裂纹
5# 裂纹
4# 裂纹


 
上海汽车中心实验室 
中国·上海·嘉定区安研路201 号 
邮编. 201804 
 
SAIC QA Laboratory 
201 Anhong rd, Anting, Shanghai 
报告编号 
Report number 
 
SCL-S-13-0363M 
委托者: 底盘部 施宇锋 
Request person, dept： 
委托编号:  /  
Request number: 
送样日期:  2013.11.19 
Request date:  
报告日期:  2013.11.20 
Report date：  
第5页共5页 
 
SMPV-0.2.3-002-QA -F01 
 
同时，断口相貌显示，裂纹皆是从螺栓附近区域往芯部扩展，由于螺栓处应力载荷过大，导致其发生疲劳开
裂。 
 
材料检测   
材料测试结果如表1 所示。支撑板内部骨架材质正常，厚度符合要求。 
表1 材料测试结果 
序号 
No. 
试验项目 
Test item 
额定值 
Requirement 
试验结果 
Test result 
评价 Evaluation 
合格 
OK 
不合格 
Not OK 
1 
支撑内骨架化学成分 
Chemical components 
DD13  
EN 10111-1998 
/ 
 
 
C:≤0.08 
0.041 
× 
 
 Mn:≤0.40 
0.217 
× 
 
 P:≤0.030 
0.015 
× 
 
 S:≤0.030 
0.007 
× 
 
3 
支撑 
内骨架板 
硬度HV10 
Hardness 
/ 
114 
109 
119 
/ 
 
厚度mm 
Thickness 
3.0mm 
3.0 
× 
 
微观组织 
Microstructure 
/ 
铁素体 
/ 
 
表面全脱碳层 
Decarburization 
thickness 
≤0.015mm 
未发现脱碳层 
× 
 
 
 
 
 
 
 
 
 
 
 
 
 
图6  支撑内骨架金相组织   
 
断
口
