Repository: kujaxr/obsidian-vault

File: 材料工程师/SCL-S-13-0364M AS21 后减震器支撑.pdf.md
# SCL-S-13-0364M AS21 后减震器支撑.pdf

 
上海汽车中心实验室 
中国·上海·嘉定区安研路201 号 
邮编. 201804 
 
SAIC QA Laboratory 
201 Anhong rd, Anting, Shanghai 
报告编号 
Report number 
 
SCL-S-13-0364M 
委托者: 底盘部 施宇锋 
Request person, dept： 
委托编号:  /  
Request number: 
送样日期:  2013.11.19 
Request date:  
报告日期:  2013.12.02 
Report date：  
第1页共9页 
 
SMPV-0.2.3-002-QA -F01 
零件号Part number 
10094344 
 零件名称 
Part name 
后减震器支撑 
Top mount 
图纸日期Drawing date 
/ 
零件生产日期Part production date 
2013.05 
 供货商 
Supplier 
苏州天纳克 
Tenneco 
车型/项目Car type/project 
AS21 
阶段性报告 Interim report                结论性报告 Conclusion report          
 
Ⅰ.任务描述 Task description 
实验室受委托对后减震器支撑进行失效原因分析，失效零件具体信息如下： 
As requested, SCL has analyzed the failure of top mount. The information of the failed part is as following： 
零件信息：Part information 
零件名称 
Part name 
后减震器支撑 
Top mount 
车制造日期 
Vehicle production date 
/ 
VIN 码 
VIN 
/ 
销售日期 
Sale date 
/ 
车辆里程数 
Car mileage 
15388 公里(km)，进度90% 
试验基地 
Test location 
广德 
失效模式描述 
Failure circumstance  
2013.10.30 下午，广德基地AS21 项目EP 阶段SD 试验车C13UIV013 在过比利时路面时(车
速50km/h)，右后明显听到“哒哒”异响，颠簸路面明显听到右后有“咯噔”异响(噪音等级5，
所有用户认为烦恼的声音)。返回车间检查，发现右后Top mount 橡胶开裂，左后减震器(油
封处)渗油。目前暂停PAVE（比利时）规范。 
原材料信息：Raw material information 
原材料及牌号 
Raw material specification 
QSTE380TM 
BQB310-2009 
原材料厂商 
Raw material producer 
宝钢 
散件供应商 
Component supplier 
/ 
金属热处理状态 
Metal heat treatment state 
/ 
失效零件见图1 ~图2：The failed part is shown in figure1~figure2.  
Ⅱ. 结论与建议 Conclusions and Suggestions 
结论Conclusions： 
1. Top mount 支架部位断口显示为多源疲劳开裂，可知该处应力载荷较大；橡胶主体断口已遭破坏，撕裂纹路无
法辨别。目前已无法确定Top mount 最先开裂部位；Top mount at bracket position was multi-source fatigue cracking, 
showing large stress load. Fracture surface of the rubber body was damaged. It was difficult to determine first crack. 
2. 橡胶主体材料机械性能符合要求，裂纹处发生疲劳老化；The mechanical properties of rubber body met the 
requirement and the fatigue morphology was observed at crack region. 
3. 基于以往对QSTE380TM 检测结果，失效件支架部位化学成分、由硬度转换而来的抗拉强度均低于正常值；
Based on the testing results of QSTE380TM, chemical components and the tensile strength were below the normal. 
 
建议Suggestions： 
1. 校核开裂处应力载荷；Check the active stress load. 
2. 检查与失效件匹配部位是否有异常；Check whether the matching part is abnormal. 
3. 供应商请提供top mount 支架材质检测报告；Supplier provides the quality testing report of the bracket.  
分发: 
Distribution 
底盘部 施宇锋 
检验者Author 
薛喜才，卓靖 
审核Auditor 
 
批准Approver 
 
日期Date 
2013.12.02 
日期Date 
 
日期Date 
 


 
上海汽车中心实验室 
中国·上海·嘉定区安研路201 号 
邮编. 201804 
 
SAIC QA Laboratory 
201 Anhong rd, Anting, Shanghai 
报告编号 
Report number 
 
SCL-S-13-0364M 
委托者: 底盘部 施宇锋 
Request person, dept： 
委托编号:  /  
Request number: 
送样日期:  2013.11.19 
Request date:  
报告日期:  2013.12.02 
Report date：  
第2页共9页 
 
SMPV-0.2.3-002-QA -F01 
III. 调查结果 Investigation Results  
广德基地AS21 项目EP 阶段SD 试验车C13UIV013 在经过比利时路面时，右后减震器有异响，经检查发现：右
后Top mount 橡胶已完全断裂，支架弯曲处有裂纹，裂纹长度约5mm，见图2 所示；左后减震器渗油(油封处)，
但左后top mount 未开裂。图1 为后减震器总成示意图。 
 
 
 
 
 
 
 
 
 
 
 
 
图1  后减震器总成示意图 
 
 
 
 
 
 
 
 
 
 
 
 
 
 
 
 
 
 
 
 
图2  右后top mount 开裂位置 
减震器 
Top mount 支架 


 
上海汽车中心实验室 
中国·上海·嘉定区安研路201 号 
邮编. 201804 
 
SAIC QA Laboratory 
201 Anhong rd, Anting, Shanghai 
报告编号 
Report number 
 
SCL-S-13-0364M 
委托者: 底盘部 施宇锋 
Request person, dept： 
委托编号:  /  
Request number: 
送样日期:  2013.11.19 
Request date:  
报告日期:  2013.12.02 
Report date：  
第3页共9页 
 
SMPV-0.2.3-002-QA -F01 
断口分析Fracture surface analysis 
Top mount 支架 
右后Top mount 支架断口形貌见图3 所示。由图可见，典型的多源疲劳开裂，裂纹起源于top mount 下表面，然
后向上表面疲劳扩展。图4 为部分断口附近区域表面形貌，表面未发现明显缺陷。 
 
 
 
 
 
 
 
 
 
 
 
 
 
 
 
 
 
 
 
 
 
 
 
 
 
 
 
 
 
 
 
 
 
上表面 
下表面 
下表面 
(a) 
(b) 
(c) 
(d) 
(e) 
图3b 
图3c 
图3d 
图3e 
疲劳裂纹扩展 
疲劳裂纹扩展 
台阶 
上表面 
图3   Top mount 支架断口 
 


 
上海汽车中心实验室 
中国·上海·嘉定区安研路201 号 
邮编. 201804 
 
SAIC QA Laboratory 
201 Anhong rd, Anting, Shanghai 
报告编号 
Report number 
 
SCL-S-13-0364M 
委托者: 底盘部 施宇锋 
Request person, dept： 
委托编号:  /  
Request number: 
送样日期:  2013.11.19 
Request date:  
报告日期:  2013.12.02 
Report date：  
第4页共9页 
 
SMPV-0.2.3-002-QA -F01 
 
 
 
 
 
 
 
 
 
 
 
 
图4   断口表面形貌 
Top mount 橡胶断面 
橡胶主体内侧与内芯连接处有裂纹，但未沿着轴向裂穿，其断面被磨得光滑，撕裂纹路被磨平；而橡胶主体外侧
与外支架连接处完全脱开，表面发粘，其与支架上粘结的橡胶部分摩擦严重，撕裂纹路被磨的无法辨别。 
 
 
 
 
 
 
 
 
 
 
 
 
 
 
 
 
 
 
 
 
 
 
断口 
橡胶主体外侧 
橡胶主体外侧 


 
上海汽车中心实验室 
中国·上海·嘉定区安研路201 号 
邮编. 201804 
 
SAIC QA Laboratory 
201 Anhong rd, Anting, Shanghai 
报告编号 
Report number 
 
SCL-S-13-0364M 
委托者: 底盘部 施宇锋 
Request person, dept： 
委托编号:  /  
Request number: 
送样日期:  2013.11.19 
Request date:  
报告日期:  2013.12.02 
Report date：  
第5页共9页 
 
SMPV-0.2.3-002-QA -F01 
 
 
 
 
 
 
 
 
 
 
 
图5   Top mount 橡胶断面图 
如下图，橡胶主体裂纹处可见疲劳老化纹路，说明橡胶开裂处已发生疲劳老化，而主体部分剖开部分未见疲劳纹
路，说明橡胶发生局部老化。 
 
 
 
 
 
 
 
 
 
 
 
图6  Top mount 橡胶轴向图 
 
 
 
 
 
 
 
 
 
 
 
磨平区域 
疲劳纹路 
橡胶主体内侧 


 
上海汽车中心实验室 
中国·上海·嘉定区安研路201 号 
邮编. 201804 
 
SAIC QA Laboratory 
201 Anhong rd, Anting, Shanghai 
报告编号 
Report number 
 
SCL-S-13-0364M 
委托者: 底盘部 施宇锋 
Request person, dept： 
委托编号:  /  
Request number: 
送样日期:  2013.11.19 
Request date:  
报告日期:  2013.12.02 
Report date：  
第6页共9页 
 
SMPV-0.2.3-002-QA -F01 
材料检测   
材料测试结果如表1 所示。 
①AS21 top mount 支架材料在2012 年项目开发初期，供应商在试样阶段用过SPHC 试做，后来发现试作样品在
下法兰口部有微裂纹，故在2013 年4 月份更换材质为QSTE380TM。失效件为2013 年5 月份的零件，虽然失效
件支架部位材料成分、抗拉强度符合QSTE380TM 要求，但基于以往对QSTE380TM 检测经验可知，其化学成分
中C、Si、Mn 均低于正常值，由硬度转化而来的抗拉强度也低于正常值，且微观组织中含有少量渗碳体。失效
件材质更接近SPHC 材质要求。 
②对未失效的左后top mount 支架材料检测，结果是与失效件材质基本一致。 
③橡胶主体材料物理机械性能符合要求。 
表1 材料测试结果 
序号 
No. 
试验项目 
Test item 
额定值 
Requirement 
试验结果 
Test result 
评价 Evaluation 
合格 
OK 
不合格 
Not 
OK 
右后Top mount 支架 
1.1 
化学成分 
Chemical components 
QSTE380 TM 
BQB310-2009 
/ 
/ 
 
C:≤0.12 
0.036 
× 
 
Si:≤0.50 
0.004 
× 
 
 Mn:≤1.40 
0.224 
× 
 
 P:≤0.030 
0.018 
× 
 
 S:≤0.025 
0.012 
× 
 
Alt:≥0.015 
0.030 
× 
 
1.2 
硬度HV10 
Hardness 
/ 
145 
144 
146 
/ 
 
转化成抗拉强度1 
Convert to tensile strength 
450~590MPa 
QSTE380 TM 
493 
489 
498 
× 
 
1.3 
厚度2 
Thickness 
3.2
2.0
2.0


 mm 
3.0,  3.0,  3.1 
× 
 
1.4 
微观组织 
Microstructure 
/ 
铁素体+少量渗碳体，见图8 
/ 
 
1.5 
支架弯曲处R 角 
R7 
7.0，  7.0 
× 
 
左后Top mount 支架 
 
2.1 
化学成分 
Chemical components 
QSTE380 TM 
BQB310-2009 
/ 
/ 
 
C:≤0.12 
0.036 
× 
 
Si:≤0.50 
0.0047 
× 
 
 Mn:≤1.40 
0.228 
× 
 
 P:≤0.030 
0.017 
× 
 
 S:≤0.025 
0.009 
× 
 
2.2 
硬度HV10 
Hardness 
/ 
154，144， 150 
/ 
 
2.3 
微观组织 
Microstructure 
/ 
铁素体+少量渗碳体，见图9 
/ 
 


 
上海汽车中心实验室 
中国·上海·嘉定区安研路201 号 
邮编. 201804 
 
SAIC QA Laboratory 
201 Anhong rd, Anting, Shanghai 
报告编号 
Report number 
 
SCL-S-13-0364M 
委托者: 底盘部 施宇锋 
Request person, dept： 
委托编号:  /  
Request number: 
送样日期:  2013.11.19 
Request date:  
报告日期:  2013.12.02 
Report date：  
第7页共9页 
 
SMPV-0.2.3-002-QA -F01 
序号 
No. 
试验项目 
Test item 
额定值 
Requirement 
试验结果 
Test result 
评价 Evaluation 
合格 
OK 
不合格 
Not 
OK 
 
Top mount 橡胶（NR）认可规范：SAE J200 M4AA 521 A13B13C12F17 
Rubber of Top mount (NR)  Approved specifications: SAE J200 M4AA 521 A13B13C12F17 
3.1 
密度 
Density 
ISO 1183-1 
依据试样 
Acc. to sample 
1.03 g/cm3 
× 
 
3.2 
Shore A 硬度 
Shore A Hardness 
ISO 7619-1 
50±5 
48 
× 
 
3.3 
拉伸强度 
Tensile Strength 
 ISO 37 TypeⅣ 
≥ 21 MPa 
21.3 MPa 
× 
 
3.4 
断裂伸长率 
Elongation at tear 
ISO 37 TypeⅣ 
≥500 % 
566.7 % 
× 
 
备注：1. 抗拉强度转换标准，按照GB/T1172-1999 执行，结果仅供参考 
2. 板厚按照BQB301-2009 普通精度要求执行 
 
 
 
 
 
 
 
 
 
 
 
 
(a) 开裂部位                                         (b)未开裂部位 
图7  右后Top mount 支架弯曲处R 角 
 
 
 
 
 
 
 
 
断口 


 
上海汽车中心实验室 
中国·上海·嘉定区安研路201 号 
邮编. 201804 
 
SAIC QA Laboratory 
201 Anhong rd, Anting, Shanghai 
报告编号 
Report number 
 
SCL-S-13-0364M 
委托者: 底盘部 施宇锋 
Request person, dept： 
委托编号:  /  
Request number: 
送样日期:  2013.11.19 
Request date:  
报告日期:  2013.12.02 
Report date：  
第8页共9页 
 
SMPV-0.2.3-002-QA -F01 
 
 
 
 
 
 
 
 
 
 
 
 
图8  失效件(右后Top mount)组织   
 
 
 
 
 
 
 
 
 
 
 
 
 
图9  左后Top mount 组织   
 
 
 
 
 
 
 
 
 
 
 
 
 
 
断
口 
断口 
渗碳体 


 
上海汽车中心实验室 
中国·上海·嘉定区安研路201 号 
邮编. 201804 
 
SAIC QA Laboratory 
201 Anhong rd, Anting, Shanghai 
报告编号 
Report number 
 
SCL-S-13-0364M 
委托者: 底盘部 施宇锋 
Request person, dept： 
委托编号:  /  
Request number: 
送样日期:  2013.11.19 
Request date:  
报告日期:  2013.12.02 
Report date：  
第9页共9页 
 
SMPV-0.2.3-002-QA -F01 
目前，工程反馈后减震器的垫片在较大的反弹作用力下，会与橡胶有切割的现象。因此，工程与供应商 
对AS21 和AP13 垫片同等条件的对比试验(AS21 沿用AP13 的后减震器，只是减震器上的垫片结构与尺寸
不同)，以及FEA 的分析模式得出，在较大的反弹作用力下，两种垫片对产品都造成了切割现象。只是AP13
的台阶式设计较大，使得AP13 的疲劳寿命优于AS21。但上诉因素是不是导致减震器失效的根本原因，还
有待进一步试验验证。 
 
 
 
 
 
 
 
 
 
 
 
 
 
 
 
 
 
 
 
 
 
 
 
 
 
 
 
 
 
 
 
图10  后减震器总成 
 
 
 
垫片

File: 材料工程师/SCL-S-13-0365M-NLE-缸体螺纹孔--朱玲斌.pdf.md
# SCL-S-13-0365M-NLE-缸体螺纹孔--朱玲斌.pdf

 
上海汽车中心实验室 
中国·上海·嘉定区安研路201 号 
邮编. 201804 
 
SAIC QA Laboratory 
201 Anhong rd, Anting, Shanghai 
报告编号 
Report number 
 
SCL-S-13-0365M 
委托者: 发动机 顾陆鸣 
Request person, dept： 
委托编号:  /  
Request number: 
送样日期:  2013.11.21 
Request date:  
报告日期:  2013.12.3 
Report date：  
第1页共4页 
 
SMPV-0.2.3-002-QA -F01 
零件号Part number 
10093139 
零件名称 
Part name 
缸体 
Cylinder block  
图纸日期Drawing date 
2011-10-25 
零件生产日期Part production date 
/ 
供货商 
Supplier 
徐航 
车型/项目Car type/project 
NLE 
DVP 材料大纲签署日期DVP material test plan date 
/ 
阶段性报告 Interim report                结论性报告 Conclusion report          
 
Ⅰ.任务描述 Task description 
实验室受委托对吊钩进行失效原因分析，失效零件具体信息如下： 
As requested, SCL has analyzed the failure of the hanger. The information of the failed part is as following： 
零件信息：Part information 
零件名称 
Part name 
缸体 
Cylinder block 
车制造日期 
Vehicle production date 
/ 
VIN 码 
VIN 
/ 
销售日期 
Sale date 
/ 
车辆里程数 
Car mileage 
/ 
维修站名称 
Sale agent 
/ 
失效模式描述 
Failure circumstance  
缸体螺纹孔安装时开裂。 
The threaded hole of cylinder block was broken when installed 
原材料信息：Raw material information 
原材料及牌号 
Raw material specification 
AlSi9Cu3 
原材料厂商 
Raw material producer 
/ 
散件供应商 
Component supplier 
徐航 
金属热处理状态 
Metal heat treatment state 
/ 
失效零件见图3：The failed part is shown in figure 3. 
 
Ⅱ. 结论与建议 Conclusions and Suggestions 
 
结论Conclusions： 
（1） 螺纹孔因受到较大载荷而开裂，裂纹源见图4。The threaded hole cracked due to overload, the crack source is 
showed in Figure 4. 
（2） 材料的成分和硬度符合要求，组织正常。The chemical compositions and hardness meet the requirement, the 
microstructure is normal. 
（3） 区域1 孔隙率为1.43%，区域2 孔隙率2.60%，最大单孔都小于0.5mm。The porosity is1.43% in region 1 , The 
porosity is 2.60% in region 2, the largest single hole diameter of the two region are less than 0.5mm. 
 
 
建议Suggestions： 
（1） 选择适当的螺栓安装扭矩或加大螺栓法兰面。Select the appropriate bolt mounting torque or increase the bolt 
flange. 
 
 
分发: 
Distribution 
发动机 顾陆鸣 
检验者Author 
朱玲斌 
审核Auditor 
 
批准Approver 
 
日期Date 
2013.12.3 
日期Date 
 
日期Date 
 


 
上海汽车中心实验室 
中国·上海·嘉定区安研路201 号 
邮编. 201804 
 
SAIC QA Laboratory 
201 Anhong rd, Anting, Shanghai 
报告编号 
Report number 
 
SCL-S-13-0365M 
委托者: 发动机 顾陆鸣 
Request person, dept： 
委托编号:  /  
Request number: 
送样日期:  2013.11.21 
Request date:  
报告日期:  2013.12.3 
Report date：  
第2页共4页 
 
SMPV-0.2.3-002-QA -F01 
III. 调查结果 Investigation Results  
发动机缸体安装时，某螺纹孔开裂。螺栓安装扭矩为25±2N，开裂螺栓孔实际安装扭矩到23N 时发生开
裂。图1 是开裂螺纹孔位置，图2 为正常装配时螺纹孔形貌，图3 为失效螺纹孔形貌。 
 
图1 失效螺纹孔位置图 
图2 正常装配时螺纹孔 
 
（a）  开裂螺纹孔 
（b）开裂螺纹孔斜侧 
图3  失效螺纹孔 
 
断口分析 
图4 为螺纹孔切开后断口低倍形貌图，结合图1，图2，图3，可以知道： 
 从图纸上看螺纹孔位置没有加工台阶，但正常装配螺纹孔和失效螺纹孔都存在较深的压痕； 
 相对于铝合金发动机缸体材料的强度来说，图纸规定的螺栓安装扭矩值（该值沿用NSE 铸铁发动机设
计）偏大，而螺栓法兰面较小， 容易产生压痕； 
 失效螺纹孔外表面无异常痕迹； 
 开裂起源于螺纹孔外边缘一侧，扩展方向如图4 所示，断口表面未见明显铸造缺陷； 
 螺纹孔未承压部分因为过载而发生开裂，承压部分发生剪切。 
异常压痕 


 
上海汽车中心实验室 
中国·上海·嘉定区安研路201 号 
邮编. 201804 
 
SAIC QA Laboratory 
201 Anhong rd, Anting, Shanghai 
报告编号 
Report number 
 
SCL-S-13-0365M 
委托者: 发动机 顾陆鸣 
Request person, dept： 
委托编号:  /  
Request number: 
送样日期:  2013.11.21 
Request date:  
报告日期:  2013.12.3 
Report date：  
第3页共4页 
 
SMPV-0.2.3-002-QA -F01 
 
（a） 断口一侧 
（b） 断口另一侧 
图4   失效件断口 
 
材料测试  Material Test Results 
对开裂螺纹孔材料进行检测，其结果如下： 
（1） 螺纹孔材料化学成分合格； 
（2） 螺纹孔材料硬度合格，组织正常； 
（3） 区域1孔隙率为1.43%，区域2孔隙率为2.60%，最大单孔直径均小于0.5mm，符合SMTC 5 200 030-2013
中D5/1要求。图纸中的技术标准与技术要求不一致。 
表1  材料检测结果 
序号 
No. 
测试项目 
Test item 
额定值 
Requirement 
试验结果 
Test result 
评价 Evaluation 
合格 
OK 
不合格 
Not OK 
1 
成分 
Chemical components 
AlSi9Cu3 
(DIN EN 1706-2010) 
 
 
 
Si 
8.0~11.0 
9.269 
× 
 
Fe 
≤1.3 
1.292 
× 
 
Cu 
2.0~4.0 
3.967 
× 
 
Mn 
≤0.55 
0.567 
× 
 
Mg 
0.05~0.55 
0.312 
× 
 
Cr 
≤0.15 
0.0057 
× 
 
Ni 
≤0.55 
0.0040 
× 
 
Zn 
≤1.2 
0.948 
× 
 
Pb 
≤0.35 
0.0071 
× 
 
Sn 
≤0.15 
＜0.0020 
× 
 
Ti 
≤0.25 
0.0031 
× 
 
2 
硬 度 
Hardness 
HBW≥90 
HB2.5/62.5： 95,96,96 
× 
 
3 
孔隙率(1) 
Porosity 
最大孔隙率≤5% 
最大孔洞≤1mm 
区域1： 
孔隙率 ：1.43% 
× 
 
最大孔：≤0.5mm 
× 
 
区域2： 
孔隙率 ：2.60% 
× 
 
剪切断口 
裂纹扩展方向 
裂纹扩展方向 
裂纹源 


 
上海汽车中心实验室 
中国·上海·嘉定区安研路201 号 
邮编. 201804 
 
SAIC QA Laboratory 
201 Anhong rd, Anting, Shanghai 
报告编号 
Report number 
 
SCL-S-13-0365M 
委托者: 发动机 顾陆鸣 
Request person, dept： 
委托编号:  /  
Request number: 
送样日期:  2013.11.21 
Request date:  
报告日期:  2013.12.3 
Report date：  
第4页共4页 
 
SMPV-0.2.3-002-QA -F01 
序号 
No. 
测试项目 
Test item 
额定值 
Requirement 
试验结果 
Test result 
评价 Evaluation 
合格 
OK 
不合格 
Not OK 
最大孔：≤0.5mm 
× 
 
4 
微观组织 
Microstructure 
/ 
白色大块状a 相+细小的共晶
Si+灰色块状初晶Si 
/ 
 
注： （1）根据SMTC 5 200 030-2013 规定，参照D5/1 要求。 
 
图5  孔隙率测定 
图6  螺纹孔组织

File: 材料工程师/SCL-S-13-0366M 溢流管三通-IS12.pdf.md
# SCL-S-13-0366M 溢流管三通-IS12.pdf

 
上海汽车中心实验室
(SAIC Center Lab) 
中国·上海·嘉定区安研路201 号 
邮编. 201804 
No. 201 Anyan Road, Jiading District,  
Shanghai, China. 
Post code :200433 
报告编号：Report number 
SCL-S-13-0366M 
委托者Requestor：丁蓓颖 
送样日期Deliver date：2013.11.22 
报告日期Report date：2013.12.03 
第 1 页 共 3 页 
Page 1 of 3  
 
零件号 
Part number 
10064744 
零件名称 
Part name 
溢流管三通 
Pipe T 
图纸日期 
Drawing date  
/ 
零件生产日期 
Production date 
/ 
供货商 
Supplier 
阔丹凌云 
Kuodan Linyun 
车型/项目 
Car type/project 
IS 12 
 
   阶段性报告  Stage report        结论性报告 Conclusion report           测试报告 Test report 
Ⅰ.任务描述 Task description 
实验室受委托对溢流三通管进行失效原因分析，失效零件具体信息如下： 
As requested, QA lab has analyzed the invalid cause of pipe T, and the information of invalid part is shown as 
following： 
零件信息：Part information 
零件名称 
Part name 
溢流管三通 
Pipe T 
制造日期 
Production date 
/ 
VIN 码 
VIN number 
/ 
销售日期 
Sale date 
/ 
车辆里程数 
Car mileage 
/ 
销售商 
Sale agent 
/ 
失效模式描述 
Invalid situation 
description 
溢流管三通开裂 
Pipe T fractured. 
原材料信息：Raw material information 
原材料及牌号 
Raw material 
and trademark 
PA12 
VESTAMID LX9008 
原材料厂商 
Raw material producer 
德固萨 
散件供应商 
Part supplier 
凌云机电 
金属热处理状态 
Metal heat treatment state 
/ 
失效零件见图1：The invalid part is shown in Fig 1.  
Ⅱ. 结论与建议 Conclusions and suggestions 
结论： 1. 失效件受内部压力导致开裂。 
       2. 失效件材料不符合技术要求。 
Conclusions:  1. Internal pressure made failure part fracture. 
2. Material performance of failure part did not conform to requirements.        
建议： 1. 责令供应商解释材料问题并整改。 
Suggestions: 1. Let supplier explain to material problem and rectify. 
        
分发： 
Dispenser 
SQE 丁蓓颖 
检验者： 
Identifier 
狄春峰 
审核： 
Auditor 
 
批准： 
Approver 
 
日期： 
Date 
2013.12.03 
日期： 
Date 
 
日期： 
Date 
 
 
         


 
上海汽车中心实验室
(SAIC Center Lab) 
中国·上海·嘉定区安研路201 号 
邮编. 201804 
No. 201 Anyan Road, Jiading District,  
Shanghai, China. 
Post code :200433 
报告编号：Report number 
SCL-S-13-0366M 
委托者Requestor：丁蓓颖 
送样日期Deliver date：2013.11.22 
报告日期Report date：2013.12.03 
第 2 页 共 3 页 
Page 2 of 3  
 
          
 
图1 失效件 
Fig.1 Failure part 
III. 测试结果 Test Results  
序号 
No. 
试验项目 
Test item 
额定值 
Requirement 
试验结果 
Test result 
评价 Evaluation 
第一次 
第二次 
合格 
qualified 
不合格 
unqualified 
I 
失效件 
 
 
1 
红外（GB/T6040-2002） 
Infrared Spectroscopy 
PA12 
PA 
× 
 
2 
熔点（GB/T19466.3-2006） 
Melting point (℃) 
175±5 
无 
 
× 
3 
焓值（GB/T19466.3-2006） 
Enthalpy (J/g) 
/ 
无 
无 
 
× 
II 
新件 
 
 
1 
红外（GB/T6040-2002） 
Infrared Spectroscopy 
PA12 
PA 
× 
 
2 
熔点（GB/T19466.3-2006） 
Melting point (℃) 
175±5 
177 
× 
 
3 
焓值（GB/T19466.3-2006） 
Enthalpy (J/g) 
/ 
41.1 
46.5 
× 
 
III 
粒料 
 
 
1 
红外（GB/T6040-2002） 
Infrared Spectroscopy 
PA12 
PA 
× 
 
2 
熔点（GB/T19466.3-2006） 
Melting point (℃) 
175±5 
177 
× 
 
3 
焓值（GB/T19466.3-2006） 
Enthalpy (J/g) 
/ 
41.0 
42.4 
× 
 
小结：失效件材料不符合技术要求。 
破裂漏液 


 
上海汽车中心实验室
(SAIC Center Lab) 
中国·上海·嘉定区安研路201 号 
邮编. 201804 
No. 201 Anyan Road, Jiading District,  
Shanghai, China. 
Post code :200433 
报告编号：Report number 
SCL-S-13-0366M 
委托者Requestor：丁蓓颖 
送样日期Deliver date：2013.11.22 
报告日期Report date：2013.12.03 
第 3 页 共 3 页 
Page 3 of 3  
 
Ⅳ. 宏观分析 Macroscopic observation 
 
 
 失效件断口如图2 所示。三通管交汇处明显鼓涨，皮厚明显变薄，且断口附近有明显的应力发
白，可以判断失效件系受内部压力超过材料负荷导致开裂。失效件材料不符合技术要求，降低了零
件的机械性能。 
 
图2 失效件断口 
Fig. 2 Fracture of failure part

File: 材料工程师/SCL-S-13-0367M 机油尺-SV71.pdf.md
# SCL-S-13-0367M 机油尺-SV71.pdf

 
上海汽车中心实验室
(SAIC Center Lab) 
中国·上海·嘉定区安研路201 号 
邮编. 201804 
No. 201 Anyan Road, Jiading District,  
Shanghai, China. 
Post code :200433 
报告编号：Report number 
SCL-S-13-0367M 
委托者Requestor：王卫强 
送样日期Deliver date：2013.11.22 
报告日期Report date：2013.12.02 
第 1 页 共 3 页 
Page 1 of 3  
 
零件号 
Part number 
10164665 
零件名称 
Part name 
机油尺 
Dipstick 
图纸日期 
Drawing date  
2013.09.06 
零件生产日期 
Production date 
/ 
供货商 
Supplier 
联谊工贸 
Lianyi Gongmao 
车型/项目 
Car type/project 
SV 71 
 
   阶段性报告  Stage report        结论性报告 Conclusion report           测试报告 Test report 
Ⅰ.任务描述 Task description 
实验室受委托对机油尺进行失效原因分析，失效零件具体信息如下： 
As requested, QA lab has analyzed the invalid cause of dipstick, and the information of invalid part is shown as 
following： 
零件信息：Part information 
零件名称 
Part name 
机油尺 
Dipstick 
制造日期 
Production date 
/ 
VIN 码 
VIN number 
/ 
销售日期 
Sale date 
/ 
车辆里程数 
Car mileage 
12482 km 常规耐久路试 
销售商 
Sale agent 
/ 
失效模式描述 
Invalid situation 
description 
机油尺手柄断裂 
Handle of dipstick fractured. 
原材料信息：Raw material information 
原材料及牌号 
Raw material 
and trademark 
PA66-GF30 
原材料厂商 
Raw material producer 
杜邦 
散件供应商 
Part supplier 
/ 
金属热处理状态 
Metal heat treatment state 
/ 
失效零件见图1：The invalid part is shown in Fig 1.  
Ⅱ. 结论与建议 Conclusions and suggestions 
结论： 1. 失效件受外力导致断裂。 
       2. 失效件灰分含量偏高。 
Conclusions:  1. Foreign force made part fracture. 
2. Ash content of failure part is higher than requirement.        
建议： 1. 改善注塑工艺。 
Suggestions: 1. Injection process should be improved. 
        
 
分发： 
Dispenser 
发动机部 王卫强 
检验者： 
Identifier 
狄春峰 
审核： 
Auditor 
 
批准： 
Approver 
 
日期： 
Date 
2013.12.02 
日期： 
Date 
 
日期： 
Date 
 
 


 
上海汽车中心实验室
(SAIC Center Lab) 
中国·上海·嘉定区安研路201 号 
邮编. 201804 
No. 201 Anyan Road, Jiading District,  
Shanghai, China. 
Post code :200433 
报告编号：Report number 
SCL-S-13-0367M 
委托者Requestor：王卫强 
送样日期Deliver date：2013.11.22 
报告日期Report date：2013.12.02 
第 2 页 共 3 页 
Page 2 of 3  
 
         
     
     
 
图1 失效件 
Fig.1 Failure part 
 
III. 测试结果 Test Results  
序号 
No. 
试验项目 
Test item 
额定值 
Requirement 
试验结果 
Test result 
评价 Evaluation 
第一次 
第二次 
合格 
qualified 
不合格 
unqualified 
I 
失效件 
 
 
1 
红外（GB/T6040-2002） 
Infrared Spectroscopy 
PA66 
PA66 
× 
 
2 
熔点（GB/T19466.3-2006） 
Melting point (℃) 
260±5 
261 
× 
 
3 
焓值（GB/T19466.3-2006） 
Enthalpy (J/g) 
/ 
45.2 
46.7 
× 
 
4 
灰分（GB/T9345.1-2008） 
Ash content (%) 
30±3 
33.6 
 
× 
II 
新件 
 
 
1 
红外（GB/T6040-2002） 
Infrared Spectroscopy 
PA66 
PA66 
× 
 
2 
熔点（GB/T19466.3-2006） 
Melting point (℃) 
260±5 
261 
× 
 
3 
焓值（GB/T19466.3-2006） 
Enthalpy (J/g) 
/ 
45.4 
48.2 
× 
 
4 
灰分（GB/T9345.1-2008） 
Ash content (%) 
30±3 
29.9 
× 
 
小结：失效件灰分含量偏高。 
 
 
断 裂 


 
上海汽车中心实验室
(SAIC Center Lab) 
中国·上海·嘉定区安研路201 号 
邮编. 201804 
No. 201 Anyan Road, Jiading District,  
Shanghai, China. 
Post code :200433 
报告编号：Report number 
SCL-S-13-0367M 
委托者Requestor：王卫强 
送样日期Deliver date：2013.11.22 
报告日期Report date：2013.12.02 
第 3 页 共 3 页 
Page 3 of 3  
 
Ⅳ. 宏观分析 Macroscopic observation 
 
 
 失效件断口如图2 所示。断口有银纹，该零件系受外力导致韧断。断口有孔洞，系注塑缺陷。 
  
图2 失效件断口 
Fig. 2 Fracture of failure part 
 
将新件沿失效位置剖开，观察零件内部结构，如图3。零件有较大注塑孔洞，工艺不佳。 
 
图3 新件断口 
Fig. 3 Fracture of new part

File: 材料工程师/SCL-S-13-0368M.pdf.md
# SCL-S-13-0368M.pdf

 
上海汽车中心实验室
SAIC Center Lab 
中国·上海·嘉定区安研路201 号 
邮编. 201804 
No. 201 Anyan Road, Jiading District,  
Shanghai, China. 
Post code :201804 
报告编号： 
Report number 
SCL-S-13-0368M 
委托者  QA  郭强 
Requestor： 
 委托编号 
Request number： 
送样日期2013.11.20 
Deliver date:  
报告日期2013.11.22 
Report date： 
第 1 页 共 6 页 
 
SMPV-0.2.3-002-QA -F01 
零件号Part number 
10079342 
 零件名称 
Part name 
气门弹簧 
Spring-Valve 
图纸日期Drawing date 
2011.06.20 
零件生产日期Part production date 
/ 
 供货商 
Supplier 
上海中国弹簧制造有限公司 
China Spring Corporation Limited 
车型/项目Car type/project 
AP11/1.5 
DVP 材料大纲签署日期DVP material test plan date 
/ 
阶段性报告  Stage report                结论性报告 Conclusion report 
 
Ⅰ.任务描述 Task description 
实验室受委托对气门弹簧进行失效原因分析，失效零件具体信息如下： 
As requested, SCL has analyzed the failure of Spring-Valve. The information of the failed part is as following： 
零件信息：Part information 
零件名称 
Part name 
气门弹簧 
Spring-Valve 
制造日期 
Production date 
/ 
VIN/车/发动机号码
car/engine no 
LSJZ16C34DG041895 
A8GD4060217 
销售日期 
Sale date 
/ 
车辆里程数 
Car mileage 
2764 公里 (km) 
失效地点 
Location 
成都吉翔 
失效模式描述 
Failure circumstance description 
发动机前部有“哒哒”异响，经过拆检排查，发现发动机1 缸进气门弹簧断裂，检查
发动机无拆解、碰撞痕迹。 
原材料信息：Raw material information 
原材料及牌号 
Raw material specification 
OTEVA 70 SC 
原材料厂商 
Raw material producer 
苏州加普藤 
散件供应商 
Component supplier 
/ 
金属热处理状态 
Metal heat treatment state 
调质 
Hardening and tempering 
失效零件见图X：The failed part is shown in figure X.  
 
Ⅱ. 结论与建议 Conclusions and suggestions 
结论Conclusions： 
1、 失效件是由于表面质量差引起的疲劳断裂，在裂纹源处发现腐蚀现象。 
The fatigue fracture for the failure part due to poor surface quality, the corrosion phenomena was 
found at the crack source. 
2、零件的材料性能符合技术要求。 
The material properties of the parts met the technical requirements.  
建议Suggestions： 
1、 检查弹簧整个生产过程的质量控制（包括原材料）。 
Check spring quality control for the production process (including raw materials). 
 
 
分发： 
Distribution 
QA  郭强 
检验者Author 
白云岭   
Bai Yunling 
审核
Auditor 
付玉生 
批准
Approver 
杨如松 
日期Date 
2013.11.22 
日期Date 
 
日期Date 
 


 
上海汽车中心实验室
SAIC Center Lab 
中国·上海·嘉定区安研路201 号 
邮编. 201804 
No. 201 Anyan Road, Jiading District,  
Shanghai, China. 
Post code :201804 
报告编号： 
Report number 
SCL-S-13-0368M 
委托者  QA  郭强 
Requestor： 
 委托编号 
Request number： 
送样日期2013.11.20 
Deliver date:  
报告日期2013.11.22 
Report date： 
第 2 页 共 6 页 
 
SMPV-0.2.3-002-QA -F01 
III. 测试结果 Test Results  
一、 宏观观察： 
1、宏观观察： 
1） 失效件的实物形貌如图1 所示，断裂位置位于弹簧小头端的第四圈上。 
2） 失效件断口附件表面质量差：断口附近表面有较多凹坑，其他表面质量较好，见图2。 
   
 
图1  失效件实物形貌 
 
 
图 2 弹簧表面质量观察  
 
 
表面有较
多凹坑 
表面质
量较好 


 
上海汽车中心实验室
SAIC Center Lab 
中国·上海·嘉定区安研路201 号 
邮编. 201804 
No. 201 Anyan Road, Jiading District,  
Shanghai, China. 
Post code :201804 
报告编号： 
Report number 
SCL-S-13-0368M 
委托者  QA  郭强 
Requestor： 
 委托编号 
Request number： 
送样日期2013.11.20 
Deliver date:  
报告日期2013.11.22 
Report date： 
第 3 页 共 6 页 
 
SMPV-0.2.3-002-QA -F01 
3、断口观察： 
1）失效件断口宏观形貌，断口具有疲劳特征，可分为三个区域：疲劳区、瞬断区、剪切唇，疲劳源位于弹
簧表面，见图3a；疲劳源起源于表面凹坑，其深度约为0.19mm，断口表面疲劳源附件有擦伤的痕迹，见
图3b。 
 
 
图3 断口宏观观察 
剪
切
唇
 
瞬
断
区
 
疲劳区 
疲劳源 
3a 
3b 


 
上海汽车中心实验室
SAIC Center Lab 
中国·上海·嘉定区安研路201 号 
邮编. 201804 
No. 201 Anyan Road, Jiading District,  
Shanghai, China. 
Post code :201804 
报告编号： 
Report number 
SCL-S-13-0368M 
委托者  QA  郭强 
Requestor： 
 委托编号 
Request number： 
送样日期2013.11.20 
Deliver date:  
报告日期2013.11.22 
Report date： 
第 4 页 共 6 页 
 
SMPV-0.2.3-002-QA -F01 
2）疲劳源的微观形貌：有沿晶腐蚀特征，见图4a，对其（图4a 中黄框内区域）进行能谱分析，发现腐蚀
介质Cl、O、C，能普结果见图5。 
3）疲劳源附近断口微观形貌具有疲劳特征，见图4b。 
  
 
 
 
 图4  断口微观形貌    SEM 
 
4a 
4b 


 
上海汽车中心实验室
SAIC Center Lab 
中国·上海·嘉定区安研路201 号 
邮编. 201804 
No. 201 Anyan Road, Jiading District,  
Shanghai, China. 
Post code :201804 
报告编号： 
Report number 
SCL-S-13-0368M 
委托者  QA  郭强 
Requestor： 
 委托编号 
Request number： 
送样日期2013.11.20 
Deliver date:  
报告日期2013.11.22 
Report date： 
第 5 页 共 6 页 
 
SMPV-0.2.3-002-QA -F01 
2
4
6
8
10
keV
0
2
4
6
8
10
 cps/eV
 Fe 
 Fe 
 O 
C 
 Si 
 Cr 
 Cr 
 Cl 
 Al 
 Ca 
Ca 
 Ba 
 Ba 
 Mo 
Mo 
 Mn 
 Mn 
 
目标 3141 
日期：11/20/2013 4:18:32 PM 高压：25.0kV 脉冲：6.09kcps 
 
 
El AN  Series  unn. C norm. C Atom. C Error (1 Sigma) 
               [wt.%]  [wt.%]  [at.%]          [wt.%] 
----------------------------------------------------- 
Fe 26 K-series  48.41   40.73   15.32            1.27 
O  8  K-series  36.00   30.29   39.76            4.67 
C  6  K-series  28.79   24.22   42.35            4.23 
Si 14 K-series   1.73    1.45    1.09            0.11 
Cr 24 K-series   1.66    1.40    0.56            0.08 
Cl 17 K-series   1.09    0.92    0.55            0.07 
Ba 56 L-series   0.59    0.50    0.08            0.05 
Ca 20 K-series   0.35    0.30    0.16            0.04 
Al 13 K-series   0.21    0.18    0.14            0.04 
Mo 42 L-series   0.03    0.02    0.01            0.03 
Mn 25 K-series   0.00    0.00    0.00            0.00 
----------------------------------------------------- 
        Total: 118.86  100.00  100.00 
 
图 5  疲劳源能普分析 
 
 
 
 
 
 
 
 
 
 


 
上海汽车中心实验室
SAIC Center Lab 
中国·上海·嘉定区安研路201 号 
邮编. 201804 
No. 201 Anyan Road, Jiading District,  
Shanghai, China. 
Post code :201804 
报告编号： 
Report number 
SCL-S-13-0368M 
委托者  QA  郭强 
Requestor： 
 委托编号 
Request number： 
送样日期2013.11.20 
Deliver date:  
报告日期2013.11.22 
Report date： 
第 6 页 共 6 页 
 
SMPV-0.2.3-002-QA -F01 
4、理化分析： 
序号 
No. 
试验项目 
Test item 
额定值 
Requirement 
试验结果 
Test result 
评价 Evaluation 
合格 
qualified 
不合格 
unqualified 
1 
失效件 
 
 
 
 
1.1 
硬度/HV 
530～600 
564、559、537 
× 
 
1.2 
表面脱碳/mm 
≤0.5d 
无（图6） 
× 
 
表面全脱碳/mm 
不允许 
无（图6） 
× 
 
1.3 
金相组织 
回火屈氏体 
回火屈氏体(图7) 
× 
 
1.4 
夹杂物 
 SMTC5150001 
 
 
 
A/B/C 类 
不允许 
无（图8） 
× 
 
D 类细系 
i≤0.5 
＜0.5（图8） 
× 
 
 
 
图6   失效件表面脱碳：   0   100X            图7   失效件金相组织：回火屈氏体    500X 
 
 
     图8 失效件非金属夹杂物：＜D0.5   100X

File: 材料工程师/SCL-S-13-0369M.pdf.md
# SCL-S-13-0369M.pdf

 
上海汽车中心实验室
SAIC Center Lab 
中国·上海·嘉定区安研路201 号 
邮编. 201804 
No. 201 Anyan Road, Jiading District,  
Shanghai, China. 
Post code :201804 
报告编号： 
Report number 
SCL-S-13-0369M 
委托者  SQE  陈汉军 
Requestor： 
 委托编号 
Request number： 
送样日期2013.11.20 
Deliver date:  
报告日期2013.12.2 
Report date： 
第 1 页 共 5 页 
 
SMPV-0.2.3-002-QA -F01 
零件号Part number 
10162313-1 
 零件名称 
Part name 
右旋弹簧 
SPRING  LH 
图纸日期Drawing date 
/ 
零件生产日期Part production date 
/ 
 供货商 
Supplier 
宁波东昊 
车型/项目Car type/project 
IP2X 
DVP 材料大纲签署日期DVP material test plan date 
/ 
阶段性报告  Stage report                结论性报告 Conclusion report 
 
Ⅰ.任务描述 Task description 
实验室受委托对右旋弹簧进行失效原因分析，失效零件具体信息如下： 
As requested, SCL has analyzed the failure of SPRING LH. The information of the failed part is as following： 
零件信息：Part information 
零件名称 
Part name 
右旋弹簧 
SPRING  LH 
制造日期 
Production date 
/ 
VIN/车/发动机号码
car/engine no 
/ 
销售日期 
Sale date 
/ 
车辆里程数 
Car mileage 
/ 公里 (km) 
失效地点 
Location 
/ 
失效模式描述 
Failure circumstance description 
IP2X_MCE 开门扣手耐久试验过程中（技术要求为95000 次），前门扣手弹簧断裂（失
效件：20000-50000 次）。 
原材料信息：Raw material information 
原材料及牌号 
Raw material specification 
SW-C 
原材料厂商 
Raw material producer 
/ 
散件供应商 
Component supplier 
大碶弹簧厂 
金属热处理状态 
Metal heat treatment state 
/ 
失效零件见图X：The failed part is shown in figure X.  
 
 
Ⅱ. 结论与建议 Conclusions and suggestions 
结论Conclusions： 
1、 失效件属疲劳断裂。The fracture belong to fatigue crack. 
2、失效件的C 含量超差，由硬度转换的失效件拉伸强度偏低，其他材料性能未见异常。C content for the failure 
parts did not meet the requirement and the tensile strength is low ,other material properties of the parts 
were normal.  
 
建议Suggestions： 
1、 校核失效件的实际受力情况，并优化设计结构和选材等。 
Check he actual failure of parts of the forces, and optimize the design of the structure and material 
selection. 
分发： 
Distribution 
SQE  陈汉军 
检验者Author 
白云岭   
Bai Yunling 
审核
Auditor 
付玉生 
批准
Approver 
杨如松 
日期Date 
2013.12.2 
日期Date 
 
日期Date 
 


 
上海汽车中心实验室
SAIC Center Lab 
中国·上海·嘉定区安研路201 号 
邮编. 201804 
No. 201 Anyan Road, Jiading District,  
Shanghai, China. 
Post code :201804 
报告编号： 
Report number 
SCL-S-13-0369M 
委托者  SQE  陈汉军 
Requestor： 
 委托编号 
Request number： 
送样日期2013.11.20 
Deliver date:  
报告日期2013.12.2 
Report date： 
第 2 页 共 5 页 
 
SMPV-0.2.3-002-QA -F01 
III. 测试结果 Test Results  
一、 宏观观察： 
1、宏观观察： 
1） 失效件在总成中的装配位置关系，见图1。 
2） 失效件的实物形貌如图2 所示。 
 
    
 
图1  失效件在总成中的装配位置关系 
  
图2  失效件实物形貌 


 
上海汽车中心实验室
SAIC Center Lab 
中国·上海·嘉定区安研路201 号 
邮编. 201804 
No. 201 Anyan Road, Jiading District,  
Shanghai, China. 
Post code :201804 
报告编号： 
Report number 
SCL-S-13-0369M 
委托者  SQE  陈汉军 
Requestor： 
 委托编号 
Request number： 
送样日期2013.11.20 
Deliver date:  
报告日期2013.12.2 
Report date： 
第 3 页 共 5 页 
 
SMPV-0.2.3-002-QA -F01 
3、断口观察： 
1）失效件断口宏观形貌，断口具有疲劳特征，疲劳区约占钢丝截面的30%，疲劳源位于弹簧表面，见图
3a； 
2）疲劳区的微观形貌：典型的疲劳二次裂纹，见图3b。 
 
 
图3  断口观察 
瞬
断
区
 
疲劳区 
3a 
3b 


 
上海汽车中心实验室
SAIC Center Lab 
中国·上海·嘉定区安研路201 号 
邮编. 201804 
No. 201 Anyan Road, Jiading District,  
Shanghai, China. 
Post code :201804 
报告编号： 
Report number 
SCL-S-13-0369M 
委托者  SQE  陈汉军 
Requestor： 
 委托编号 
Request number： 
送样日期2013.11.20 
Deliver date:  
报告日期2013.12.2 
Report date： 
第 4 页 共 5 页 
 
SMPV-0.2.3-002-QA -F01 
4、理化分析： 
序号 
No. 
试验项目 
Test item 
额定值 
Requirement 
试验结果 
Test result 
评价 Evaluation 
合格 
qualified 
不合格 
unqualified 
1 
失效件 
 
 
 
 
1.1 
化学成分 
JIS G 3521-1991 
 
 
 
 
C 
0.79-0.86 
0.92   1 
 
× 
 
Si 
0.15-0.35 
0.20   1 
× 
 
 
Mn 
0.30-0.60 
0.45   1 
× 
 
 
P 
≤0.030 
0.010   1 
× 
 
 
S 
≤0.030 
0.003   1 
× 
 
1.2 
硬度/HV 
/ 
566、575 
/ 
 
1.3 
抗拉强度 
1910-2160MPa 
/ 
/ 
 
 
失效件拉伸强度 
/ 
1866、1900  2 
/ 
 
1.4 
表面脱碳/mm 
/ 
无（图4） 
/ 
 
1.5 
夹杂物 
/ 
<0.5  （图5） 
/ 
 
1.6 
金相组织 
/ 
回火屈氏体 (图6) 
/ 
 
1、 测试结果来源于第三方（CTI）检测报告，报告号MLSHF000080220002C  。 
2、由硬度转换而来，转换标准ISO18625:2003(E) 
 
 
图4   失效件表面脱碳：   0   200X           图5 失效件非金属夹杂物：＜D0.5   100X 
 
 
纵向 
横向 


 
上海汽车中心实验室
SAIC Center Lab 
中国·上海·嘉定区安研路201 号 
邮编. 201804 
No. 201 Anyan Road, Jiading District,  
Shanghai, China. 
Post code :201804 
报告编号： 
Report number 
SCL-S-13-0369M 
委托者  SQE  陈汉军 
Requestor： 
 委托编号 
Request number： 
送样日期2013.11.20 
Deliver date:  
报告日期2013.12.2 
Report date： 
第 5 页 共 5 页 
 
SMPV-0.2.3-002-QA -F01 
                  图6   失效件金相组织：回火屈氏体    500X

File: 材料工程师/SCL-S-13-0372M AP11 缸体.pdf.md
# SCL-S-13-0372M AP11 缸体.pdf

 
上海汽车中心实验室 
中国·上海·嘉定区安研路201 号 
邮编. 201804 
 
SAIC QA Laboratory 
201 Anhong rd, Anting, Shanghai 
报告编号 
Report number 
 
SCL-S-13-0372M 
委托者:动力总成质量科 徐伟 
Request person, dept： 
委托编号:  /  
Request number: 
送样日期: 2013.11.25 
Request date:  
报告日期: 2013.12.02 
Report date：  
第1 页共6 页 
 
SMPV-0.2.3-002-QA -F01 
零件号Part number 
BLK800024 
零件名称 
Part name 
缸体 
Engine block 
图纸日期Drawing date 
2012/02/29 
零件生产日期Part production date 
/ 
供货商 
Supplier 
桐林铸造 
Tonglin casting 
车型/项目Car type/project 
AP11  
DVP 材料大纲签署日期DVP material test plan date 
/ 
阶段性报告 Interim report                结论性报告 Conclusion report          
 
Ⅰ.任务描述 Task description 
实验室受委托对缸体进行失效原因分析，失效零件具体信息如下： 
As requested, SCL has analyzed the failure of the engine block. The information of the failed part is as following： 
零件信息：Part information 
零件名称 
Part name 
缸体 
Engine block 
车制造日期 
Vehicle production date 
/ 
VIN 码 
VIN 
LSJA16E34CG056010 
销售日期 
Sale date 
/ 
车辆里程数 
Car mileage 
16131Km 
维修站名称 
Sale agent 
河南易之源 
失效模式描述 
Failure circumstance  
售后车的缸体开裂。The customer’s engine block was cracked. 
原材料信息：Raw material information 
原材料及牌号 
Raw material specification 
HT250 
原材料厂商 
Raw material producer 
/ 
散件供应商 
Component supplier 
/ 
金属热处理状态 
Metal heat treatment state 
/ 
失效零件见图1：The failed part is shown in figure 1 
 
Ⅱ. 结论与建议 Conclusions and Suggestions 
 
结论Conclusions： 
（1） 缸体是由于过载而开裂；可能与意外碰撞有关。The engine block was cracked due to overload; maybe this is 
because of the collision accident. 
（2） 材料硬度，组织，石墨形态和大小符合要求。The hardness, microstructure, graphite shape and size meet the 
requirement. 
 
建议Suggestions： 
（1） 检查与发动机相连接的底盘件。Check the chassis parts connected with the engine. 
 
 
 
 
 
 
分发: 
Distribution 
动力总成质量科 徐伟 
检验者Author 
邵百明 
审核Auditor 
 
批准Approver 
 
日期Date 
2013.12.02 
日期Date 
 
日期Date 
 


 
上海汽车中心实验室 
中国·上海·嘉定区安研路201 号 
邮编. 201804 
 
SAIC QA Laboratory 
201 Anhong rd, Anting, Shanghai 
报告编号 
Report number 
 
SCL-S-13-0372M 
委托者:动力总成质量科 徐伟 
Request person, dept： 
委托编号:  /  
Request number: 
送样日期: 2013.11.25 
Request date:  
报告日期: 2013.12.02 
Report date：  
第2 页共6 页 
 
SMPV-0.2.3-002-QA -F01 
III. 调查结果 Investigation Results  
       
    AP11 1.5 发动机的缸体出现开裂，导致其漏油；开裂情况如图1 所示。 
 
 
图1 开裂的情况 
 
   对维修历史记录进行检查发现：在7500Km 时，该车进行过较大的维修，涉及右下边梁，门，叶子板以
及左前叶子板，还包括悬挂的拆装；这显示该车曾经发生过事故。较大的碰撞可能导致局部承受大的载荷
而开裂。 
开裂位置 
内表面 
外表面 


 
上海汽车中心实验室 
中国·上海·嘉定区安研路201 号 
邮编. 201804 
 
SAIC QA Laboratory 
201 Anhong rd, Anting, Shanghai 
报告编号 
Report number 
 
SCL-S-13-0372M 
委托者:动力总成质量科 徐伟 
Request person, dept： 
委托编号:  /  
Request number: 
送样日期: 2013.11.25 
Request date:  
报告日期: 2013.12.02 
Report date：  
第3 页共6 页 
 
SMPV-0.2.3-002-QA -F01 
断口分析Fracture Analysis 
宏观断口如图2 所示；断裂面无明显的扩展纹路。从零件的形状来看，裂纹可能会从应力集中点产生
（见图2，箭头所示），然后向其它区域扩展。采用体视显微镜对局部进行放大，可以看见一些解理面，表
现材料很脆。整个断裂面未见明显的缺陷和空洞。 
 
图2 断口全貌 
 
图3 区域1 放大 
 
区域1 
区域2 


 
上海汽车中心实验室 
中国·上海·嘉定区安研路201 号 
邮编. 201804 
 
SAIC QA Laboratory 
201 Anhong rd, Anting, Shanghai 
报告编号 
Report number 
 
SCL-S-13-0372M 
委托者:动力总成质量科 徐伟 
Request person, dept： 
委托编号:  /  
Request number: 
送样日期: 2013.11.25 
Request date:  
报告日期: 2013.12.02 
Report date：  
第4 页共6 页 
 
SMPV-0.2.3-002-QA -F01 
 
图4 区域2 放大 
利用电镜对断裂面进行检测，其断口形貌以解理为主；在高倍下，局部可以看见过载形成的韧窝和珠
光体解理断口，如图5 所示；显示该断裂是由于过载所致。 
 
图5 微观断口 解理为主;少量韧窝 
 
 
 
 


 
上海汽车中心实验室 
中国·上海·嘉定区安研路201 号 
邮编. 201804 
 
SAIC QA Laboratory 
201 Anhong rd, Anting, Shanghai 
报告编号 
Report number 
 
SCL-S-13-0372M 
委托者:动力总成质量科 徐伟 
Request person, dept： 
委托编号:  /  
Request number: 
送样日期: 2013.11.25 
Request date:  
报告日期: 2013.12.02 
Report date：  
第5 页共6 页 
 
SMPV-0.2.3-002-QA -F01 
材料检测 Material Test 
  材料相关检测结果如表1 所示。由表可见： 
 
材料的硬度符合要求； 
 
组织，石墨形态及大小符合要求； 
 
断裂处附近取样，未见明显的疏松。 
    
表1 材料检测结果 
序号 
No. 
试验项目 
Test item 
额定值 
Requirement 
试验结果 
Test result 
评价 Evaluation 
合格 
OK 
不合格 
Not OK 
1 
硬度 
HB187-225 
HB5/750：206，202，203 
× 
 
2 
孔隙率 
 
 
 
 
 
 
/ 
区域1 附近 
＜0.1%，见图6 
/ 
 
 
 
/ 
区域2 附近 
＜0.1%，见图6 
/ 
 
3 
石墨 
 
 
 
 
 
石墨形态 
A 型为主 
A 型为主，见图7 
× 
 
 
石墨大小 
3-5 级 
3~4 级，见图7 
× 
 
4 
组织 
 
 
 
 
 
珠光体 
≥95 
≥98%，见图8 
× 
 
 
磷共晶+碳化物 
≤3% 
≤2%，见图8 
× 
 
 
 
              （a）区域1 附近                               （b）区域2 附近 
图6 孔隙检测 


 
上海汽车中心实验室 
中国·上海·嘉定区安研路201 号 
邮编. 201804 
 
SAIC QA Laboratory 
201 Anhong rd, Anting, Shanghai 
报告编号 
Report number 
 
SCL-S-13-0372M 
委托者:动力总成质量科 徐伟 
Request person, dept： 
委托编号:  /  
Request number: 
送样日期: 2013.11.25 
Request date:  
报告日期: 2013.12.02 
Report date：  
第6 页共6 页 
 
SMPV-0.2.3-002-QA -F01 
 
（a）表面   A 型4 级                                  （b）芯部 A 型3 级 
图7 断裂处石墨形态及大小 
 
图8 组织 珠光体≥98%; 磷共晶+碳化物：≤2%

File: 材料工程师/SCL-S-13-0373M-AP11-缸盖-朱玲斌.pdf.md
# SCL-S-13-0373M-AP11-缸盖-朱玲斌.pdf

 
上海汽车中心实验室 
中国·上海·嘉定区安研路201 号 
邮编. 201804 
 
SAIC QA Laboratory 
201 Anhong rd, Anting, Shanghai 
报告编号 
Report number 
 
SCL-S-13-0373M 
委托者: 质保部  徐伟 
Request person, dept： 
委托编号:  /  
Request number: 
送样日期:  2013.11.27 
Request date:  
报告日期:  2013.12.12 
Report date：  
第1页共5页 
 
SMPV-0.2.3-002-QA -F01 
零件号Part number 
10066607 
零件名称 
Part name 
气缸盖 
Cylinder head 
图纸日期Drawing date 
/ 
零件生产日期Part production date 
/ 
供货商 
Supplier 
重庆红旗 
车型/项目Car type/project 
AP11/NSE 
DVP 材料大纲签署日期DVP material test plan date 
 
阶段性报告 Interim report                结论性报告 Conclusion report          
 
Ⅰ.任务描述 Task description 
实验室受委托对气缸盖进行失效原因分析，失效零件具体信息如下： 
As requested, SCL has analyzed the failure of the Cylinder head. The information of the failed part is as following： 
零件信息：Part information 
零件名称 
Part name 
气缸盖 
Cylinder head 
车制造日期 
Vehicle production date 
2012-3-8 
VIN 码 
VIN 
15S4UA2GC3080279 
销售日期 
Sale date 
/ 
车辆里程数 
Car mileage 
10646km 
维修站名称 
Sale agent 
德州鸿发 
失效模式描述 
Failure circumstance  
气缸盖出现开裂。 
The cylinder head was cracked. 
原材料信息：Raw material information 
原材料及牌号 
Raw material specification 
ZL101 
原材料厂商 
Raw material producer 
/ 
散件供应商 
Component supplier 
/ 
金属热处理状态 
Metal heat treatment state 
/ 
失效零件见图1：The failed part is shown in figure 1 
 
Ⅱ. 结论与建议 Conclusions and Suggestions 
 
结论Conclusions： 
（1） 气缸盖因受到较大载荷而开裂，裂纹源见图3a。The cylinder head cracked due to overload, the crack source 
is showed in Figure 3a. 
（2） 材料的成分和硬度符合要求，组织正常。The chemical compositions and hardness meet the requirement, the 
microstructure is normal. 
（3） 检测区域孔隙率为0.287%最大单孔小于0.5mm。The porosity is0.287% in the detection region, the largest 
single hole diameter is less than 0.5mm. 
 
建议Suggestions： 
（1） 调查客户的车辆使用情况及车辆事故维修的详细情况。The detailed survey customer vehicle use and repair 
of vechicle accident. 
 
 
分发: 
Distribution 
质保部  徐伟 
检验者Author 
朱玲斌 
审核Auditor 
 
批准Approver 
 
日期Date 
2013.12.12 
日期Date 
 
日期Date 
 


 
上海汽车中心实验室 
中国·上海·嘉定区安研路201 号 
邮编. 201804 
 
SAIC QA Laboratory 
201 Anhong rd, Anting, Shanghai 
报告编号 
Report number 
 
SCL-S-13-0373M 
委托者: 质保部  徐伟 
Request person, dept： 
委托编号:  /  
Request number: 
送样日期:  2013.11.27 
Request date:  
报告日期:  2013.12.12 
Report date：  
第2页共5页 
 
SMPV-0.2.3-002-QA -F01 
III. 调查结果 Investigation Results  
1. 背景 
4S 店检查发现：发动机外部有明显漏油痕迹，清洁外部油污后，发现发动机缸盖处存在漏油点。检查车辆
的维修记录，车辆曾经发生过事故，更换过右前叶子板及右前大灯等。 
2. 宏观检查 
图1 为送至实验室的失效气缸盖，其中缺少部分由供应商取走进行分析。图2 为缸盖运回南京时，南京SQE
拍的缸盖开裂部位图片。结合图1，图2，可以知道，开裂发生在气缸盖的凸轮轴轴承座上，裂纹贯穿了整个缸
盖。失效气缸盖其余部位检查均并未发现异常痕迹，螺纹孔无异常。 
 
 
图1  送至实验室失效缸盖 
 
a 南京现场拍摄的缸盖开裂部位（正面） 
b 南京现场拍摄的缸盖开裂部位（背面面） 
图2  开裂部位 
孔隙率
检测面 


 
上海汽车中心实验室 
中国·上海·嘉定区安研路201 号 
邮编. 201804 
 
SAIC QA Laboratory 
201 Anhong rd, Anting, Shanghai 
报告编号 
Report number 
 
SCL-S-13-0373M 
委托者: 质保部  徐伟 
Request person, dept： 
委托编号:  /  
Request number: 
送样日期:  2013.11.27 
Request date:  
报告日期:  2013.12.12 
Report date：  
第3页共5页 
 
SMPV-0.2.3-002-QA -F01 
3. 断口分析 
图3a 为气缸盖断裂面的低倍形貌图，图3b~3d 分别为断口不同区域的高倍电镜形貌图，从图中可以知道： 
 
裂纹开始于凸轮轴轴承座中间位置，图3a 红色箭头代表裂纹扩展方向； 
 
裂纹源附近无明显疏松、孔洞等铸造缺陷，无异物及腐蚀痕迹； 
 
整个断面均为解理断口，是过载导致的，未发现疲劳特征。 
 
a 断口低倍形貌图 
b  裂纹源高倍形貌图 
c  高倍形貌图 
d  高倍形貌图 
图3  断口形貌 
 
4. 材料测试  Material Test Results 
对失效件材料进行检测，其结果如下： 
（1） 失效件材料化学成分和硬度合格； 
（2） 失效件测试区域孔隙率为0.287%，最大单孔直径小于0.5mm，符合SMTC 5 200 030-2013中D5/1要求。 
裂纹源 


 
上海汽车中心实验室 
中国·上海·嘉定区安研路201 号 
邮编. 201804 
 
SAIC QA Laboratory 
201 Anhong rd, Anting, Shanghai 
报告编号 
Report number 
 
SCL-S-13-0373M 
委托者: 质保部  徐伟 
Request person, dept： 
委托编号:  /  
Request number: 
送样日期:  2013.11.27 
Request date:  
报告日期:  2013.12.12 
Report date：  
第4页共5页 
 
SMPV-0.2.3-002-QA -F01 
（3） 失效件组织均为白色块状a相+细小的共晶Si+灰色块状初晶Si，正常。 
表1  材料检测结果 
序号 
No. 
测试项目 
Test item 
额定值 
Requirement 
试验结果 
Test result 
评价 Evaluation 
合格 
OK 
不合格 
Not OK 
1 
失效件成分 
ZL101 
（GB/T 1173-1995） 
 
 
 
Si 
6.5~7.5 
7.152 
× 
 
Mg 
0.25~0.45 
0.355 
× 
 
Fe 
≤0.5 
0.32 
× 
 
Cu 
≤0.2 
0.108 
× 
 
Zn 
≤0.3 
0.050 
× 
 
Mn 
≤0.35 
0.063 
× 
 
Ti+Zr 
≤0.25 
0.0834 
× 
 
Be 
≤0.1 
＜0.00030 
× 
 
Sn 
≤0.01 
0.0021 
× 
 
Pb 
≤0.05 
＜0.0030 
× 
 
Al 
余量 
91.81 
× 
 
2 
硬度 
HB：85~105 
HB2.5/62.5:98,102,101 
× 
 
3 
孔隙率 
/ 
孔隙率：0.287%（见图4） 
/ 
 
最大单孔直径≤0.5 
/ 
 
4 
组织 
/ 
见图5 
/ 
 
 
图4  失效件孔隙率 


 
上海汽车中心实验室 
中国·上海·嘉定区安研路201 号 
邮编. 201804 
 
SAIC QA Laboratory 
201 Anhong rd, Anting, Shanghai 
报告编号 
Report number 
 
SCL-S-13-0373M 
委托者: 质保部  徐伟 
Request person, dept： 
委托编号:  /  
Request number: 
送样日期:  2013.11.27 
Request date:  
报告日期:  2013.12.12 
Report date：  
第5页共5页 
 
SMPV-0.2.3-002-QA -F01 
图5  失效件组织
