Repository: kujaxr/obsidian-vault

File: 材料工程师/SCL-S-13-0374M.pdf.md
# SCL-S-13-0374M.pdf

 
上海汽车中心实验室
SAIC Center Lab 
中国·上海·嘉定区安研路201 号 
邮编. 201804 
No. 201 Anyan Road, Jiading District,  
Shanghai, China. 
Post code :201804 
报告编号： 
Report number 
SCL-S-13-0374M 
委托者  QA  王玮 
Requestor： 
 委托编号 
Request number： 
送样日期2013.11.26 
Deliver date:  
报告日期2013.12.13 
Report date： 
第 1 页 共 5 页 
 
SMPV-0.2.3-002-QA -F01 
零件号Part number 
/ 
 零件名称 
Part name 
前副车架 
图纸日期Drawing date 
/ 
零件生产日期Part production date 
/ 
 供货商 
Supplier 
上海汇众 
车型/项目Car type/project 
MG3 
DVP 材料大纲签署日期DVP material test plan date 
/ 
阶段性报告  Stage report                结论性报告 Conclusion report 
 
Ⅰ.任务描述 Task description 
实验室受委托对前副车架进行失效原因分析，失效零件具体信息如下： 
As requested, SCL has analyzed the failure of X. The information of the failed part is as following： 
零件信息：Part information 
零件名称 
Part name 
前副车架 
制造日期 
Production date 
2013-08-06 
VIN/车/发动机号码
car/engine no 
LSJW26H37CS022476 
销售日期 
Sale date 
2013-09-26 
车辆里程数 
Car mileage 
1183 公里 (km) 
失效地点 
Location 
上海威仕华凯 
失效模式描述 
Failure circumstance description 
起步再刹车底盘右侧有明显异响,检查车辆无事故/加装，异响为右前下摆臂橡胶垫松旷
发出，发现为副车架固定该摆臂的螺栓打滑拧不紧，拆检发现螺栓丝牙和螺帽丝牙损坏。 
原材料信息：Raw material information 
原材料及牌号 
Raw material specification 
焊接螺母：SWRCH22A 
原材料厂商 
Raw material producer 
/ 
散件供应商 
Component supplier 
/ 
金属热处理状态 
Metal heat treatment state 
/ 
失效零件见图X：The failed part is shown in figure X.  
 
Ⅱ. 结论与建议 Conclusions and suggestions 
 
结论Conclusions： 
1、 失效件是由于螺母焊接位置偏移引起螺栓与螺母之间的螺纹连接异常造成螺母和螺栓滑牙，致使被连接
件松旷。 
Failure is due to a nut welded pieces position offset caused. 
2、 材料性能未见异常。 
Material properties of the parts were normal.  
建议Suggestions： 
1、 供应商加强过程质量控制并提交分析整改报告。 
Suppliers to strengthen quality control and rectification report submitted to analysis. 
 
分发： 
Distribution 
QA  王玮 
检验者Author 
白云岭   
Bai Yunling 
审核
Auditor 
付玉生 
批准
Approver 
杨如松 
日期Date 
2013.12.13 
日期Date 
 
日期Date 
 


 
上海汽车中心实验室
SAIC Center Lab 
中国·上海·嘉定区安研路201 号 
邮编. 201804 
No. 201 Anyan Road, Jiading District,  
Shanghai, China. 
Post code :201804 
报告编号： 
Report number 
SCL-S-13-0374M 
委托者  QA  王玮 
Requestor： 
 委托编号 
Request number： 
送样日期2013.11.26 
Deliver date:  
报告日期2013.12.13 
Report date： 
第 2 页 共 5 页 
 
SMPV-0.2.3-002-QA -F01 
III. 测试结果 Test Results  
一、 宏观观察： 
1、失效件在总成中位置如图1a 所示；滑牙螺栓和焊接螺母在总成中的装配关系如图1b 所示 。 
 
 
图1 失效件在总成中装配位置 
 
 
 
 
 
 
 
螺母 
螺栓 
副车架 
1a 
1b 


 
上海汽车中心实验室
SAIC Center Lab 
中国·上海·嘉定区安研路201 号 
邮编. 201804 
No. 201 Anyan Road, Jiading District,  
Shanghai, China. 
Post code :201804 
报告编号： 
Report number 
SCL-S-13-0374M 
委托者  QA  王玮 
Requestor： 
 委托编号 
Request number： 
送样日期2013.11.26 
Deliver date:  
报告日期2013.12.13 
Report date： 
第 3 页 共 5 页 
 
SMPV-0.2.3-002-QA -F01 
2、螺栓：与螺母配合部分的螺牙已经滑牙，其它螺纹未滑牙，见图2a、2b；螺栓在此处有起到轴的
作用，通过肉眼观察发现螺栓杆部有偏磨的现象，见图2c、2d。 
       
 
 
 
图2  螺栓实物形貌 
正面 
2a 
正面 
反面（旋转180°） 
2d 
2c 
2b 


 
上海汽车中心实验室
SAIC Center Lab 
中国·上海·嘉定区安研路201 号 
邮编. 201804 
No. 201 Anyan Road, Jiading District,  
Shanghai, China. 
Post code :201804 
报告编号： 
Report number 
SCL-S-13-0374M 
委托者  QA  王玮 
Requestor： 
 委托编号 
Request number： 
送样日期2013.11.26 
Deliver date:  
报告日期2013.12.13 
Report date： 
第 4 页 共 5 页 
 
SMPV-0.2.3-002-QA -F01 
2、 螺母：焊接螺母在总成上的实物形貌，见图3a，螺母已滑牙；螺母的焊接位置发生了偏移（见图
3b），螺母的内螺纹与副车架（与螺母焊接匹配的孔）的孔壁发生了干涉，失效件的副车架孔壁已
被与螺母匹配的螺栓攻出螺牙来了（见图3c） 
 
 
 
 
图3 螺母观察 
 
 
3a 
3c 
3b 
焊接螺母 
副车架 


 
上海汽车中心实验室
SAIC Center Lab 
中国·上海·嘉定区安研路201 号 
邮编. 201804 
No. 201 Anyan Road, Jiading District,  
Shanghai, China. 
Post code :201804 
报告编号： 
Report number 
SCL-S-13-0374M 
委托者  QA  王玮 
Requestor： 
 委托编号 
Request number： 
送样日期2013.11.26 
Deliver date:  
报告日期2013.12.13 
Report date： 
第 5 页 共 5 页 
 
SMPV-0.2.3-002-QA -F01 
二、理化分析： 
序号 
No. 
试验项目 
Test item 
额定值 
Requirement 
试验结果 
Test result 
评价 Evaluation 
合格 
qualified 
不合格 
unqualified 
1 
焊接螺母 
 
 
 
 
1.1 
化学成分/SWRCH22A 
 
 
 
 
 
C 
0.18-0.23 
0.20 
X 
 
 
Si 
≤0.10 
0.044 
X 
 
 
Mn 
0.70-1.0 
0.89 
X 
 
 
P 
≤0.030 
0.0063 
X 
 
 
S 
≤0.035 
0.0048 
X 
 
 
 
≥0.020 
0.036 
X 
 
1.2 
硬度 
272-353HV 
276、277、277 
X 
 
1.3 
金相组织 
/ 
回火索氏体 (图 4) 
/ 
 
2 
螺栓(10.9 级) 
 
 
 
 
2.1 
芯部硬度 
320-380HV 
348、348、348 
X 
 
2.3 
表面脱碳 
表面全脱碳≤
0.015mm 
0  (图 5) 
X 
 
2.3 
螺牙缺陷 
中径以下无折叠 
中径以下无折叠  (图 5) 
X 
 
2.4 
金相组织 
回火索氏体 
回火索氏体 (图 6) 
X 
 
 
图4  螺母金相组织   500X 
  
 
 
图5    螺栓  100X                    图6 螺栓金相组织  500X

File: 材料工程师/SCL-S-13-0375M-IP24 ISG_TM高压线束支架断裂.pdf.md
# SCL-S-13-0375M-IP24 ISG_TM高压线束支架断裂.pdf

 
上海汽车中心实验室
SAIC Center Lab 
中国·上海·嘉定区安研路201 号 
邮编. 201804 
No. 201 Anyan Road, Jiading District,  
Shanghai, China. 
Post code :201804 
报告编号 
Report number 
 
SCL-S-13-0375M 
委托者: 李珅 
Request person, dept：Luo Yu 
委托编号: SCL-S-13-0375 
Request number: SCL-S-13-0375 
送样日期: 2013.11.10 
Request date: 2013.11.10 
报告日期: 2013.11.26 
Report date： 2013.11.26 
第1页共3页 
 
分发: 
Distribution 
SQE 李珅 
检验者Author 
张琛欣 
审核Auditor 
 
批准Approver 
 
日期Date 
 
日期Date 
 
日期Date 
 
SMPV-0.2.3-002-QA -F01 
零件号Part number 
10020287 
 零件名称 
Part name 
ISG/TM 高压线束 
ISG/TM Electric High Voltage Beam 
图纸日期Drawing date 
2013.01.05/04 
零件生产日期Part production date 
/ 
 供货商 
Supplier 
欧托凯勃汽车线束（太仓）有限公司 
Auto-Kabel Harness (Taicang) Co.,Ltd. 
车型/项目Car type/project 
IP24 
阶段性报告 Interim report                结论性报告 Conclusion report          
 
Ⅰ.任务描述 Task description 
实验室受委托对ISG/TM 高压线束中的子零件塑料支架进行失效原因分析，失效零件具体信息如下： 
As requested, QA lab has analyzed the failure of ISG/TM Electric High Voltage Beam. The information of the failed part is 
as following： 
零件信息：Part information 
零件名称 
Part name 
ISG/TM 高压线束 
ISG/TM Electric High Voltage 
Beam 
车制造日期 
Vehicle production date 
/ 
VIN 码 
VIN 
/ 
销售日期 
Sale date 
/ 
车辆里程数 
Car mileage 
0 
维修站名称 
Sale agent 
/ 
失效模式描述 
Failure circumstance  
塑料支架断裂 
The break of plastic bracket 
原材料信息：Raw material information 
原材料及牌号 
Raw material specification 
PA66 103HSLNC010 
原材料厂商 
Raw material producer 
杜邦 Dupont 
散件供应商 
Component supplier 
/ 
金属热处理状态 
Metal heat treatment state 
/ 
失效零件见图1：The failed part is shown in figure 1.  
 
Ⅱ. 结论与建议 Conclusions and Suggestions 
结论：1. 零件受力导致断裂。 
2. 零件材料符合技术要求。 
Conclusions： 
1. The strain on the part made it broken. 
2. Material performance of part conformed to requirements. 
 
建议 1. 建议工程评估，零件受力情况和装配。 
Suggestions： 
1. Suggest DRE evaluate, the stress capacity of the part and assembly process. 
 
 
 
 


 
上海汽车中心实验室
SAIC Center Lab 
中国·上海·嘉定区安研路201 号 
邮编. 201804 
No. 201 Anyan Road, Jiading District,  
Shanghai, China. 
Post code :201804 
报告编号 
Report number 
 
SCL-S-13-0375M 
委托者: 李珅 
Request person, dept：Luo Yu 
委托编号: SCL-S-13-0375 
Request number: SCL-S-13-0375 
送样日期: 2013.11.10 
Request date: 2013.11.10 
报告日期: 2013.11.26 
Report date： 2013.11.26 
第2页共3页 
 
SMPV-0.2.3-002-QA -F01 
III. 测试结果 Test Results  
 
序号 
No. 
试验项目 
Test item 
额定值 
Requirement 
试验结果 
Test result 
评价  
Evaluation 
第一次 
第二次 
合格 
qualified 
不合格 
unqualified 
Ⅰ 
失效件 
 
 
1 
红外（GB/T 6040-2002） 
Infrared Spectroscopy 
PA 
PA 
× 
 
2 
熔点（GB/T 
19466.3-2006） 
Melting point (℃) 
260±5 
261 
× 
 
3 
焓值（GB/T 
19466.3-2006） 
Enthalpy (J/g) 
/ 
67.63 
66.29 
× 
 
Ⅱ 
新件 
 
 
1 
红外（GB/T6040-2002） 
Infrared Spectroscopy 
PA 
PA 
× 
 
2 
熔点（GB/T19466.3-2006） 
Melting point (℃) 
260±5 
261 
× 
 
3 
焓值（GB/T19466.3-2006） 
Enthalpy (J/g) 
/ 
67.95 
67.92 
× 
 
 
小结：零件材料符合技术要求。 
 
 
 
 
 
 
 
 
 
 
 


 
上海汽车中心实验室
SAIC Center Lab 
中国·上海·嘉定区安研路201 号 
邮编. 201804 
No. 201 Anyan Road, Jiading District,  
Shanghai, China. 
Post code :201804 
报告编号 
Report number 
 
SCL-S-13-0375M 
委托者: 李珅 
Request person, dept：Luo Yu 
委托编号: SCL-S-13-0375 
Request number: SCL-S-13-0375 
送样日期: 2013.11.10 
Request date: 2013.11.10 
报告日期: 2013.11.26 
Report date： 2013.11.26 
第3页共3页 
 
SMPV-0.2.3-002-QA -F01 
Ⅳ. 宏观分析 Macroscopic observation 
如图1 所示，可见零件开裂位置。图2 所示，螺栓扭矩过大，表面可见清晰压痕，零件挤压变形。 
 
图1 失效件 
Fig.1. Failure part 
 
                                               图2 塑料支架开裂放大照片 
                                        Fig. 2 Photo of plastic bracket craze 
 
失效件断口如图3 所示。零件断口呈脆断特征，断裂方向向下。系零件受力超过材料负荷导致断
裂，建议工程评估零件受力和装配。 
 
图3 失效件断口 
Fig. 3 Fracture of failure part

File: 材料工程师/SCL-S-13-0376M 电池下壳体-EP11.pdf.md
# SCL-S-13-0376M 电池下壳体-EP11.pdf

 
上海汽车中心实验室
(SAIC Center Lab) 
中国·上海·嘉定区安研路201 号 
邮编. 201804 
No. 201 Anyan Road, Jiading District,  
Shanghai, China. 
Post code :200433 
报告编号：Report number 
SCL-S-13-0376M 
委托者Requestor：李珅 
送样日期Deliver date：2013.11.27 
报告日期Report date：2013.12.03 
第 1 页 共 5 页 
Page 1 of 5  
 
零件号 
Part number 
10046304 
零件名称 
Part name 
高压电池组 
High voltage battery pack 
图纸日期 
Drawing date  
2013.01.07 
零件生产日期 
Production date 
/ 
供货商 
Supplier 
上海捷新动力电池系统有限公司 
Shanghai Advanced Traction Battery Systems Co. Ltd. 
车型/项目 
Car type/project 
EP 11 
 
   阶段性报告  Stage report        结论性报告 Conclusion report           测试报告 Test report 
Ⅰ.任务描述 Task description 
实验室受委托对电池下壳体进行失效原因分析，失效零件具体信息如下： 
As requested, QA lab has analyzed the invalid cause of cell cover, and the information of invalid part is shown as 
following： 
零件信息：Part information 
零件名称 
Part name 
高压电池组下壳体 
Cell cover 
制造日期 
Production date 
2012.11.28（零件） 
VIN 码 
VIN number 
/ 
销售日期 
Sale date 
/ 
车辆里程数 
Car mileage 
8841 km 
销售商 
Sale agent 
/ 
失效模式描述 
Invalid situation 
description 
电池下壳体漏水 
Cell cover leaked. 
原材料信息：Raw material information 
原材料及牌号 
Raw material 
and trademark 
SMC 
1400 H-24 BLK 
原材料厂商 
Raw material producer 
IDI 
散件供应商 
Part supplier 
耀华大中 
金属热处理状态 
Metal heat treatment state 
/ 
失效零件见图1：The invalid part is shown in Fig 1.  
Ⅱ. 结论与建议 Conclusions and suggestions 
结论： 1. 失效件受外力导致开裂。 
       2．失效件材料符合图纸要求。 
Conclusions:  1. Foreign force made part fracture. 
2. Material performance of failure part conformed to drawing requirements.   
建议： 1. 加强对零件的保护。 
Suggestions: 1. Protection to the part should be improved. 
 
 
分发： 
Dispenser 
李珅 
检验者： 
Identifier 
狄春峰 
审核： 
Auditor 
 
批准： 
Approver 
 
日期： 
Date 
2013.12.03 
日期： 
Date 
 
日期： 
Date 
 
     


 
上海汽车中心实验室
(SAIC Center Lab) 
中国·上海·嘉定区安研路201 号 
邮编. 201804 
No. 201 Anyan Road, Jiading District,  
Shanghai, China. 
Post code :200433 
报告编号：Report number 
SCL-S-13-0376M 
委托者Requestor：李珅 
送样日期Deliver date：2013.11.27 
报告日期Report date：2013.12.03 
第 2 页 共 5 页 
Page 2 of 5  
 
                      
 
图1 失效件 
Fig.1 Failure part 
III. 测试结果 Test Results  
序号 
No. 
试验项目 
Test item 
额定值 
Requirement 
试验结果 
Test result 
评价 Evaluation 
合格 
qualified 
不合格 
unqualified 
I 
失效件 
 
 
1 
密度（ISO 1183） 
Density (g/cm3) 
≤1.80 
1.68 
× 
 
2 
拉伸强度 （ASTM D 638） 
Tensile Strength (MPa) 
≥130 
135 
× 
 
3 
拉伸模量 (ASTM D638) 
Tensile Modulus (MPa) 
≥10500 
10600 
× 
 
4 
弯曲强度 （ASTM D 790） 
 Flexural Strength (MPa) 
≥250 
254 
× 
 
5 
弯曲模量 (ASTM D790) 
Flexural Modulus (MPa) 
≥7500 
9500 
× 
 
小结：失效件材料符合技术要求。 


 
上海汽车中心实验室
(SAIC Center Lab) 
中国·上海·嘉定区安研路201 号 
邮编. 201804 
No. 201 Anyan Road, Jiading District,  
Shanghai, China. 
Post code :200433 
报告编号：Report number 
SCL-S-13-0376M 
委托者Requestor：李珅 
送样日期Deliver date：2013.11.27 
报告日期Report date：2013.12.03 
第 3 页 共 5 页 
Page 3 of 5  
 
Ⅳ. 宏观分析 Macroscopic observation 
 
 
如图1，收到失效件断口被胶黏剂覆盖。  
    将失效件断口上的胶粘剂去除得到的断口如图2 所示。 
 
图2 失效件断口 
Fig. 2 Fracture of failure part 
 
将失效件沿蓝色线条位置剖开，如图3。失效件剖面两侧均可见明显的贯穿裂纹。 
 
图3 失效件断口 
Fig. 3 Fracture of failure part 
 
 
 


 
上海汽车中心实验室
(SAIC Center Lab) 
中国·上海·嘉定区安研路201 号 
邮编. 201804 
No. 201 Anyan Road, Jiading District,  
Shanghai, China. 
Post code :200433 
报告编号：Report number 
SCL-S-13-0376M 
委托者Requestor：李珅 
送样日期Deliver date：2013.11.27 
报告日期Report date：2013.12.03 
第 4 页 共 5 页 
Page 4 of 5  
 
     
沿裂纹将零件分开，观察裂纹两侧断面，如图4。裂纹沿玻纤方向延伸，呈脆断特征，系零件
受力超过材料负荷导致脆断。 
 
图4 失效件断口 
Fig. 4 Fracture of failure part 
 
    观察零件失效位置，如图5。发现零件失效位置附近有明显的受力痕迹。 
 
图5 失效件 
Fig. 5 Failure part 
 
 
 


 
上海汽车中心实验室
(SAIC Center Lab) 
中国·上海·嘉定区安研路201 号 
邮编. 201804 
No. 201 Anyan Road, Jiading District,  
Shanghai, China. 
Post code :200433 
报告编号：Report number 
SCL-S-13-0376M 
委托者Requestor：李珅 
送样日期Deliver date：2013.11.27 
报告日期Report date：2013.12.03 
第 5 页 共 5 页 
Page 5 of 5  
 
 
    从竖直方向和侧向对零件施加外力，如图6。竖直方向的外力没有引起零件的不良变化。侧向
的外力导致零件开裂。 
  
图6 失效模拟 
Fig. 6 Crash Simulation  
 
    侧向外力导致零件的裂纹如图7 所示。内外侧均产生裂纹，与失效件类似。 
 
图7 失效模拟 
Fig. 7 Crash Simulation  
 
     综上，失效件系受外力超过材料负荷导致断裂。

File: 材料工程师/SCL-S-13-0377M 燃油泵-AP11.pdf.md
# SCL-S-13-0377M 燃油泵-AP11.pdf

 
上海汽车中心实验室
(SAIC Center Lab) 
中国·上海·嘉定区安研路201 号 
邮编. 201804 
No. 201 Anyan Road, Jiading District,  
Shanghai, China. 
Post code :200433 
报告编号：Report number 
SCL-S-13-0377M 
委托者Requestor：王玮 
送样日期Deliver date：2013.11.27 
报告日期Report date：2013.12.12 
第 1 页 共 5 页 
Page 1 of 5  
 
零件号 
Part number 
50016710 
零件名称 
Part name 
燃油泵 
Fuel pump 
图纸日期 
Drawing date  
2011.06.14 
零件生产日期 
Production date 
/ 
供货商 
Supplier 
联合电子 
UAES 
车型/项目 
Car type/project 
AP 11 
 
   阶段性报告  Stage report        结论性报告 Conclusion report           测试报告 Test report 
Ⅰ.任务描述 Task description 
实验室受委托对燃油泵进行失效原因分析，失效零件具体信息如下： 
As requested, QA lab has analyzed the invalid cause of fuel pump, and the information of invalid part is shown as 
following： 
零件信息：Part information 
零件名称 
Part name 
燃油泵 
Fuel pump 
制造日期 
Production date 
/ 
VIN 码 
VIN number 
/ 
销售日期 
Sale date 
/ 
车辆里程数 
Car mileage 
2567 km 
销售商 
Sale agent 
/ 
失效模式描述 
Invalid situation 
description 
燃油泵开裂 
Fuel pump split. 
原材料信息：Raw material information 
原材料及牌号 
Raw material 
and trademark 
POM 
M90-44 
原材料厂商 
Raw material producer 
宝理 
散件供应商 
Part supplier 
/ 
金属热处理状态 
Metal heat treatment state 
/ 
失效零件见图1：The invalid part is shown in Fig 1.  
Ⅱ. 结论与建议 Conclusions and suggestions 
结论： 1. 失效件系被尖锐物体割伤。 
2．零件材料符合技术要求。 
Conclusions:  1. Failure part was cut by sharp matter. 
2. Material performance of part conformed to requirements.        
建议： 1. 加强对零件的保护。 
Suggestions: 1. Protection to the part should be improved. 
   
分发： 
Dispenser 
质量分析科 王玮 
检验者： 
Identifier 
狄春峰 
审核： 
Auditor 
 
批准： 
Approver 
 
日期： 
Date 
2013.12.12 
日期： 
Date 
 
日期： 
Date 
 
 
         


 
上海汽车中心实验室
(SAIC Center Lab) 
中国·上海·嘉定区安研路201 号 
邮编. 201804 
No. 201 Anyan Road, Jiading District,  
Shanghai, China. 
Post code :200433 
报告编号：Report number 
SCL-S-13-0377M 
委托者Requestor：王玮 
送样日期Deliver date：2013.11.27 
报告日期Report date：2013.12.12 
第 2 页 共 5 页 
Page 2 of 5  
 
 
     
 
 图1 失效件 
Fig.1 Failure part 
 
III. 测试结果 Test Results  
序号 
No. 
试验项目 
Test item 
额定值 
Requirement 
试验结果 
Test result 
评价 Evaluation 
第一次 
第二次 
合格 
qualified 
不合格 
unqualified 
I 
失效件 
 
 
1 
红外（GB/T6040-2002） 
Infrared Spectroscopy 
POM 
POM 
× 
 
2 
熔点（GB/T19466.3-2006） 
Melting point (℃) 
165±5 
167 
× 
 
3 
焓值（GB/T19466.3-2006） 
Enthalpy (J/g) 
/ 
142 
152 
× 
 
II 
新件 
 
 
1 
红外（GB/T6040-2002） 
Infrared Spectroscopy 
POM 
POM 
× 
 
2 
熔点（GB/T19466.3-2006） 
Melting point (℃) 
165±5 
166 
× 
 
3 
焓值（GB/T19466.3-2006） 
Enthalpy (J/g) 
/ 
128 
138 
× 
 


 
上海汽车中心实验室
(SAIC Center Lab) 
中国·上海·嘉定区安研路201 号 
邮编. 201804 
No. 201 Anyan Road, Jiading District,  
Shanghai, China. 
Post code :200433 
报告编号：Report number 
SCL-S-13-0377M 
委托者Requestor：王玮 
送样日期Deliver date：2013.11.27 
报告日期Report date：2013.12.12 
第 3 页 共 5 页 
Page 3 of 5  
 
序号 
No. 
试验项目 
Test item 
额定值 
Requirement 
试验结果 
Test result 
评价 Evaluation 
第一次 
第二次 
合格 
qualified 
不合格 
unqualified 
III 
粒料 
 
 
1 
红外（GB/T6040-2002） 
Infrared Spectroscopy 
POM 
POM 
× 
 
2 
熔点（GB/T19466.3-2006） 
Melting point (℃) 
165±5 
166 
× 
 
3 
焓值（GB/T19466.3-2006） 
Enthalpy (J/g) 
/ 
137 
143 
× 
 
小结：零件材料符合技术要求。 
 
Ⅳ. 宏观分析 Macroscopic observation 
 
观察失效件，如图2。失效件外侧有三道裂纹，而内侧仅一道裂纹，说明仅一道裂纹为贯穿伤，
其余为表面伤。 
 
 
图2 失效件断口 
Fig. 2 Fracture of failure part 
 
 
 
 
 
 
 
 


 
上海汽车中心实验室
(SAIC Center Lab) 
中国·上海·嘉定区安研路201 号 
邮编. 201804 
No. 201 Anyan Road, Jiading District,  
Shanghai, China. 
Post code :200433 
报告编号：Report number 
SCL-S-13-0377M 
委托者Requestor：王玮 
送样日期Deliver date：2013.11.27 
报告日期Report date：2013.12.12 
第 4 页 共 5 页 
Page 4 of 5  
 
 
    放大观察失效件外侧裂纹，如图3。裂纹附近有多处缺损，划伤痕迹。裂纹表面明显有变形痕
迹，这是零件受尖锐物体划伤导致的。 
 
图3 失效件断口 
Fig. 3 Fracture of failure part 
 
将断口沿图中蓝色线条位置剖开，两侧断口如图4 所示。可以看到仅最下面一道裂纹为贯穿伤，
其余两道裂纹未贯穿。 
 
图4 失效件断口 
Fig. 4 Fracture of failure part 


 
上海汽车中心实验室
(SAIC Center Lab) 
中国·上海·嘉定区安研路201 号 
邮编. 201804 
No. 201 Anyan Road, Jiading District,  
Shanghai, China. 
Post code :200433 
报告编号：Report number 
SCL-S-13-0377M 
委托者Requestor：王玮 
送样日期Deliver date：2013.11.27 
报告日期Report date：2013.12.12 
第 5 页 共 5 页 
Page 5 of 5  
 
 
    放大观察贯穿裂纹两侧的断口，如图5。断口外侧表面有一层断口平整，无明显颜色，结合图
3 可以判断该层为切割层，系零件受尖锐物体割伤；裂纹随外力、振动等因素扩展，直至贯穿。 
 
 
图5 失效件断口 
Fig. 5 Fracture of failure part

File: 材料工程师/SCL-S-13-0378M IP21润滑油轨.pdf.md
# SCL-S-13-0378M IP21润滑油轨.pdf

 
上海汽车中心实验室 
中国·上海·嘉定区安研路201 号 
邮编. 201804 
 
SAIC QA Laboratory 
201 Anhong rd, Anting, Shanghai 
报告编号 
Report number 
 
SCL-S-13-0378M 
委托者: SQE 张斯琦 
Request person, dept： 
委托编号:  /  
Request number: 
送样日期: 2013.12.05 
Request date:  
报告日期: 2013.12.30 
Report date：  
第1页共12页 
 
SMPV-0.2.3-002-QA -F01 
零件号Part number 
LCN000140 
零件名称 
Part name 
润滑油轨总成 
Oil Feed Rail Assembly 
图纸日期Drawing date 
/ 
零件生产日期Part production date 
2012.06 
供货商 
Supplier 
上海博众 
车型/项目Car type/project 
550SMT/ K4 1.8 VCT 
DVP 材料大纲签署日期DVP material test plan date 
 
阶段性报告 Interim report                结论性报告 Conclusion report          
 
Ⅰ.任务描述 Task description 
实验室受委托对拉脱的润滑油轨总成进行失效原因分析，失效零件具体信息如下： 
As requested, SCL has analyzed the failure of Oil Feed Rail Assembly. The information of the failed part is as following： 
零件信息：Part information 
零件名称 
Part name 
润滑油轨总成 
Oil Feed Rail Assembly 
车制造日期 
Vehicle production date 
2012.09.04 
VIN 码 
VIN 
LSJW26H32CS072721 
销售日期 
Sale date 
/ 
车辆里程数 
Car mileage 
15120 公里(km) 
维修站名称 
Sale agent 
洛阳旭致 
失效模式描述 
Failure circumstance  
客户反映发动机防冻液有漏液现象，后经维修站检查发现排气侧5 颗缸盖螺栓中有4 颗拉
脱；Customer reflect the engine antifreeze liquid leaking out, after inspecting by the repair station, 
found four cylinder head bolts loosing at the exhaust side. 
原材料信息：Raw material information 
原材料及牌号 
Raw material specification 
RES 21 AC 357 
原材料厂商 
Raw material producer 
河南中光学 
散件供应商 
Component supplier 
/ 
金属热处理状态 
Metal heat treatment state 
/ 
失效零件见图4：The failed part is shown in figure 4 
Ⅱ. 结论与建议 Conclusions and Suggestions 
结论Conclusions： 
1. 润滑油轨螺纹孔1#~5#加工异常(见图5~图9)，存在双螺纹且螺纹牙高偏低，造成螺纹在承载时发生拉脱；The 
screw thread of oil rail was abnormal (shown in figure 5~ Figure 9). There were double screw thread and the high of 
screw thread was low, which lead to the bearing strength decreasing. At last the bolt was off. 
2. 润滑油轨硬度符合要求，金相正常，孔隙率≤5%；Hardness met the requirement. Microstructure was normal and  
the porosity was less than 5%. 
3. 油轨材质中铁含量稍微偏高，其他元素符合要求； Content of iron was a little high, and other elements were 
normal. 
 
建议Suggestions： 
1. 抽查库存润滑油轨；Check the oil feed rail assembly in storage. 
2. 供应商提交分析报告并进行整改；Supplier provide the analysis report and rectification.  
 
分发: 
Distribution 
SQE 张斯琦 
检验者Author 
薛喜才 
审核Auditor 
 
批准Approver 
 
日期Date 
2013.12.30 
日期Date 
 
日期Date 
 


 
上海汽车中心实验室 
中国·上海·嘉定区安研路201 号 
邮编. 201804 
 
SAIC QA Laboratory 
201 Anhong rd, Anting, Shanghai 
报告编号 
Report number 
 
SCL-S-13-0378M 
委托者: SQE 张斯琦 
Request person, dept： 
委托编号:  /  
Request number: 
送样日期: 2013.12.05 
Request date:  
报告日期: 2013.12.30 
Report date：  
第2页共12页 
 
SMPV-0.2.3-002-QA -F01 
III. 调查结果 Investigation Results  
售后反馈：IP21 发动机防冻液异常消耗，且该现象已有一个月。后经维修站检查发现，靠近排气侧五颗缸
盖螺栓中有四颗都是松的，且无法紧固，螺丝一直可以旋转，无法达到维修手册所要求的扭矩；进气侧五
颗螺栓未松动，现场反馈的照片见图2 所示。图1 为润滑油轨装配位置数模图。 
 
 
 
 
 
 
 
 
 
 
 
 
 
 
 
 
 
 
图1  失效件在发动机上位置 
 
 
 
 
 
 
 
 
 
 
 
 
 
 
 
 
 
图2  拆机现场照片 
 
润滑油轨 
松动的缸盖螺栓 
缸体 
裙架 


 
上海汽车中心实验室 
中国·上海·嘉定区安研路201 号 
邮编. 201804 
 
SAIC QA Laboratory 
201 Anhong rd, Anting, Shanghai 
报告编号 
Report number 
 
SCL-S-13-0378M 
委托者: SQE 张斯琦 
Request person, dept： 
委托编号:  /  
Request number: 
送样日期: 2013.12.05 
Request date:  
报告日期: 2013.12.30 
Report date：  
第3页共12页 
 
SMPV-0.2.3-002-QA -F01 
图3 为维修站反馈的缸盖螺栓照片。可见，四个松的缸盖螺栓下部缠绕着丝纹，部分螺栓螺纹已损坏。但
该缸盖螺栓未送至实验室，目前仅收到失效的润滑油轨，见图4 所示。螺纹孔1#、2#、3#、4#位置为松动
的4 颗螺栓匹配位置，该螺纹孔规格为M9×1.25-6H。 
经质询临港装配现场，缸盖螺栓安装工艺为：10 颗缸盖螺栓光杆部位穿过缸盖、缸体，裙架，然后通过快
速拧紧器预装在润滑油轨上，最后再施加扭矩旋紧。 
 
 
 
 
 
 
 
 
 
 
 
 
 
 
 
 
 
图3   失效螺栓照片 
 
 
 
 
 
 
 
 
 
 
 
 
 
 
 
 
 
 
图4  失效润滑油轨 
1#螺纹孔 
2#螺纹孔 
3#螺纹孔 
4#螺纹孔 
5#螺纹孔 
6#螺纹孔 
7#螺纹孔 
8#螺纹孔 
9#螺纹孔 
10#螺纹孔 
润滑油轨背面 


 
上海汽车中心实验室 
中国·上海·嘉定区安研路201 号 
邮编. 201804 
 
SAIC QA Laboratory 
201 Anhong rd, Anting, Shanghai 
报告编号 
Report number 
 
SCL-S-13-0378M 
委托者: SQE 张斯琦 
Request person, dept： 
委托编号:  /  
Request number: 
送样日期: 2013.12.05 
Request date:  
报告日期: 2013.12.30 
Report date：  
第4页共12页 
 
SMPV-0.2.3-002-QA -F01 
将图4 所示失效油轨沿着白色虚线切割，对1#~5#螺纹孔形貌进行观察。 
 
图5 ~图8 为1#、2#、3#、4#螺纹孔形貌，由图可见，螺牙已全被整齐的拉断，局部还残留有被拉断
的丝纹。 
 
对1#、2#、3#、4#螺纹孔螺距测试，结果符合P=1.25mm 要求，但在每个螺距内均存在一个类似螺牙
牙底过渡形貌的凹槽，且相邻两个凹槽间距也为1.25mm。 
 
对1#、2#、3#、4#螺纹牙底过渡形状、宽度、间距等对比，发现该失效件疑似存在双螺纹。 
 
 
 
 
 
 
 
 
 
 
 
 
 
 
 
 
 
 
 
 
 
 
 
 
 
 
 
 
 
 
 
 
 
 
 
图5  失效件1#螺纹孔 
缸盖螺栓安装方向 
螺距P=1.25 
类似牙底过渡的凹槽 


 
上海汽车中心实验室 
中国·上海·嘉定区安研路201 号 
邮编. 201804 
 
SAIC QA Laboratory 
201 Anhong rd, Anting, Shanghai 
报告编号 
Report number 
 
SCL-S-13-0378M 
委托者: SQE 张斯琦 
Request person, dept： 
委托编号:  /  
Request number: 
送样日期: 2013.12.05 
Request date:  
报告日期: 2013.12.30 
Report date：  
第5页共12页 
 
SMPV-0.2.3-002-QA -F01 
 
 
 
 
 
 
 
 
 
 
 
 
 
 
 
 
 
 
 
 
 
 
 
 
 
 
 
 
 
 
 
 
 
 
 
 
图6  失效件2#螺纹孔 
 
 
 
 
 
螺距P=1.25 
(c) 
缸盖螺栓安装方向 
螺距P=1.25 
类似牙底过渡的凹槽 


 
上海汽车中心实验室 
中国·上海·嘉定区安研路201 号 
邮编. 201804 
 
SAIC QA Laboratory 
201 Anhong rd, Anting, Shanghai 
报告编号 
Report number 
 
SCL-S-13-0378M 
委托者: SQE 张斯琦 
Request person, dept： 
委托编号:  /  
Request number: 
送样日期: 2013.12.05 
Request date:  
报告日期: 2013.12.30 
Report date：  
第6页共12页 
 
SMPV-0.2.3-002-QA -F01 
 
 
 
 
 
 
 
 
 
 
 
 
 
 
 
 
 
 
 
 
 
 
 
 
 
 
 
 
 
 
图7 失效件3#螺纹孔 
 
 
 
 
 
 
 
螺距P=1.25 
缸盖螺栓安装方向 


 
上海汽车中心实验室 
中国·上海·嘉定区安研路201 号 
邮编. 201804 
 
SAIC QA Laboratory 
201 Anhong rd, Anting, Shanghai 
报告编号 
Report number 
 
SCL-S-13-0378M 
委托者: SQE 张斯琦 
Request person, dept： 
委托编号:  /  
Request number: 
送样日期: 2013.12.05 
Request date:  
报告日期: 2013.12.30 
Report date：  
第7页共12页 
 
SMPV-0.2.3-002-QA -F01 
 
 
 
 
 
 
 
 
 
 
 
 
 
 
 
 
 
 
 
 
 
 
 
 
 
 
 
 
 
 
 
 
图8  失效件4#螺纹孔 
 
 
 
 
螺距P=1.25 
缸盖螺栓安装方向 


 
上海汽车中心实验室 
中国·上海·嘉定区安研路201 号 
邮编. 201804 
 
SAIC QA Laboratory 
201 Anhong rd, Anting, Shanghai 
报告编号 
Report number 
 
SCL-S-13-0378M 
委托者: SQE 张斯琦 
Request person, dept： 
委托编号:  /  
Request number: 
送样日期: 2013.12.05 
Request date:  
报告日期: 2013.12.30 
Report date：  
第8页共12页 
 
SMPV-0.2.3-002-QA -F01 
5#螺纹孔形貌，见图9 所示。由图可见，每隔一个螺牙发生断裂，未断的螺牙侧面有轻微的挤压变形。同时测试
螺牙高度约为0.5mm，查阅国标GB/T196 要求，螺牙理论高度应该为0.677mm。 
5#螺纹牙底过渡形状、宽度、间距等与1# ~4#螺纹牙底相似，应该也是双螺纹； 图中虚线轮廓为理论上一个螺
牙形貌，但实际上螺牙形貌接近三角形，单个螺牙强度明显降低，同时由于螺牙高度低于要求，导致其啮合面积
变小，在承载时可能发生拉脱。 
 
 
 
 
 
 
 
 
 
 
 
 
 
 
 
 
 
 
 
 
 
 
 
 
 
 
、 
 
 
 
图9  失效件5#螺纹孔 
 
螺距P=1.25 
缸盖螺栓安装方向 
理论上螺牙轮廓 
螺牙轻微的变形 


 
上海汽车中心实验室 
中国·上海·嘉定区安研路201 号 
邮编. 201804 
 
SAIC QA Laboratory 
201 Anhong rd, Anting, Shanghai 
报告编号 
Report number 
 
SCL-S-13-0378M 
委托者: SQE 张斯琦 
Request person, dept： 
委托编号:  /  
Request number: 
送样日期: 2013.12.05 
Request date:  
报告日期: 2013.12.30 
Report date：  
第9页共12页 
 
SMPV-0.2.3-002-QA -F01 
图10 为5#螺纹孔口形貌。可见，在螺纹孔口位置发现两个螺纹加工进刀口，进一步验证该螺纹孔存在双螺纹。 
 
 
 
 
 
 
 
 
 
 
 
 
 
 
 
 
 
 
 
 
 
 
 
 
 
 
 
 
 
 
 
 
 
 
 
图10   5#螺纹孔口 
(b) 
(a) 
5#螺纹孔 
螺纹加工进刀口 
螺纹加工进刀口 


 
上海汽车中心实验室 
中国·上海·嘉定区安研路201 号 
邮编. 201804 
 
SAIC QA Laboratory 
201 Anhong rd, Anting, Shanghai 
报告编号 
Report number 
 
SCL-S-13-0378M 
委托者: SQE 张斯琦 
Request person, dept： 
委托编号:  /  
Request number: 
送样日期: 2013.12.05 
Request date:  
报告日期: 2013.12.30 
Report date：  
第10页共12页 
 
SMPV-0.2.3-002-QA -F01 
另取新的润滑油轨和缸盖螺栓，在未施加扭矩的情况下，将螺栓旋紧在油轨上，然后切片试验。图11 为新零件
的螺纹形貌。通过对缸盖螺栓外螺纹与油轨内螺纹大径间隙，螺纹啮合位置及螺栓牙顶的形貌分析，基本上可以
排除失效油轨螺栓在旋紧时攻丝的可能性。 
 
 
 
 
 
 
 
 
 
 
 
 
 
 
 
 
 
 
 
 
 
 
 
 
 
 
 
 
 
 
 
 
图11  新零件 
 
缸盖螺栓 
润滑油轨 
大径间隙

File: 材料工程师/SCL-S-13-0379M 转向机密封圈.pdf.md
# SCL-S-13-0379M 转向机密封圈.pdf

 
上海汽车中心实验室 
SAIC Center Lab 
中国·上海·嘉定区安研路201 号 
邮编. 201804 
No 201 Anyan road, Jiading, Shanghai China 
Post code 201804 
报告编号 
Report number 
 
SCL-S-13-0379M 
委托者: SQE: 钱昊辰 
Request person, dept： 
送样日期:  2013-11-11 
Request date:  
报告日期:  2013-12-02 
Report date：  
第1 页共4 页 
 
零件号Part number 
10078665 
 零件名称 
Part name 
转向机密封圈 
图纸日期Drawing date 
/ 
零件生产日期Part production date 
/ 
 供货商 
Supplier 
阜新德尔 
车型/项目Car type/project 
AP 
试验大纲签署日期： 
/ 
 
   阶段性报告 Interim report        结论性报告 Conclusion report        
Ⅰ.任务描述 Task description 
实验室受委托对转向机密封圈进行失效原因分析，失效零件具体信息如下： 
As requested, QA lab has analyzed the failure of the seal. The background information of the failed part is as following： 
零件信息：Part information 
零件名称 
Part name 
转向机密封圈 
制造日期 
Production date 
 
VIN 码 
VIN 
LSJA16U67CG004009 
销售日期 
Sale date 
/ 
车辆里程数 
Car mileage 
37480 km 
维修站名称 
Sale agent 
/ 
失效模式描述 
Failure circumstance 
description 
G5+ 94%时抱怨渗油 
原材料信息：Raw material information 
原材料及牌号 
Raw material specification 
NBR 
原材料厂商 
Raw material producer 
/ 
散件供应商 
Component supplier 
铁岭友邦 
金属热处理状态 
Metal heat treatment state 
/ 
失效零件见图：The failed part is shown in figure 1.  
 
Ⅱ. 结论与建议 Conclusions and suggestions 
结论：1 密封圈密封面高度为1mm，同安装状态下上下压板的理论高度相同，故零件密封面无过盈量，失去
密封作用。 
2 密封件材料为NBR, 满足图纸要求。 
3 密封件材料在120℃下仅可满足短时间（20min）老化，长时间老化后材料反弹性能明显下降；在
80℃/100℃老化后密封圈的反弹高度高于无泄漏件的高度，可满足密封要求。 
 
           
 
 
 
 
 
 
分发: 
Distribution 
SQE: 钱昊辰 
检验者Author 
 
审核Auditor 
 
批准Approver 
 
日期Date 
 
日期Date 
 
日期Date 
 
 
 


 
上海汽车中心实验室 
SAIC Center Lab 
中国·上海·嘉定区安研路201 号 
邮编. 201804 
No 201 Anyan road, Jiading, Shanghai China 
Post code 201804 
报告编号 
Report number 
 
SCL-S-13-0379M 
委托者: SQE: 钱昊辰 
Request person, dept： 
送样日期:  2013-11-11 
Request date:  
报告日期:  2013-12-02 
Report date：  
第2 页共4 页 
 
 
                                                         图1 失效照片 
III. 测试结果 Test Results  
1 材料性能测试（Material Test）： 
序号 
No. 
试验项目 
Test item 
额定值 
Requirement 
试验结果 
Test result 
评价 Evaluation 
合格 
qualified 
不合格 
unqualified 
1 
GC-MS 
— 
— 
— 
— 
2 
失效件 
NBR 
NBR 
× 
 
3 
抽样件 
NBR 
NBR 
× 
 
     失效件材料同抽样件均为NBR，满足要求。经红外定性分析，两者材料一致。 
 
 
 
2 表面分析：  
密封圈密封面无瑕疵，相较于新件的密封面，失效件的密封面已经被压平，如下图： 
 
 
 
            失效件                             新件                       使用后无泄漏件 
 
密封面 
密封面 
密封面 


 
上海汽车中心实验室 
SAIC Center Lab 
中国·上海·嘉定区安研路201 号 
邮编. 201804 
No 201 Anyan road, Jiading, Shanghai China 
Post code 201804 
报告编号 
Report number 
 
SCL-S-13-0379M 
委托者: SQE: 钱昊辰 
Request person, dept： 
送样日期:  2013-11-11 
Request date:  
报告日期:  2013-12-02 
Report date：  
第3 页共4 页 
 
对密封面的厚度进行测试，结果如下： 
序号 
零件 
密封面厚度 
1 
失效件 
1.00mm 
2 
无泄漏件 
1.27mm 
3 
新件 
1.57mm 
 
3 高温模拟实验 
对抽样密封圈的安装状态进行不同温度下的压缩永久变形实验，模拟零件不同温度下的反弹性能，压缩至
1.02mm： 
序号 
测试条件 
立即松开后密封面厚度 
松开后30min 后密封面厚度 
1 
80℃×22h 
1.34mm/42% 
1.41mm/29% 
2 
100℃×22h 
1.25mm/58% 
1.41mm/29% 
3 
120℃×22h 
1.16mm/75% 
1.25mm/58% 
4 
120℃×20min 
1.43mm//25% 
1.43mm/25% 
 
 
  
80℃×22h                                            100℃×22h 
 
 
120℃×22h                                          120℃×20min 
 
从反弹高度来看，120℃/22h 老化后零件密封面的最高反弹高度仅为1.25mm，已低于无泄漏件密封面的实
测高度；100℃以下条件老化后零件的密封面反弹高度均在1.41。零件经120℃/20min 短周期老化后的密封面高
度仍可达到1.43mm。 
 
小结： 
1 
油封材料为NBR，满足图纸要求。经红外测试，失效件同抽样件材料一致。 


 
上海汽车中心实验室 
SAIC Center Lab 
中国·上海·嘉定区安研路201 号 
邮编. 201804 
No 201 Anyan road, Jiading, Shanghai China 
Post code 201804 
报告编号 
Report number 
 
SCL-S-13-0379M 
委托者: SQE: 钱昊辰 
Request person, dept： 
送样日期:  2013-11-11 
Request date:  
报告日期:  2013-12-02 
Report date：  
第4 页共4 页 
 
2 
油封密封面已经扁平，厚度仅为1.00mm。零件安装后压缩空间的厚度也为1.00mm，故密封面胶料同上下
压板间无过盈量，无法起到密封作用。 
3 
通过高温模拟实验表明，在安装状态下零件在 80℃，100℃条件下老化22h 后最终反弹高度可达到1.41mm，
高于无泄漏返回件的1.27mm 高度。但在120℃条件下老化20min 后终反弹高度可达到1.43mm，但老化
22h 后终反弹高度仅为1.25mm，反弹程度已经明显降低。说明材料可满足100℃的耐温等级，且可承受120℃
的瞬间高温老化。

File: 材料工程师/SCL-S-13-0380M.pdf.md
# SCL-S-13-0380M.pdf

 
上海汽车中心实验室
SAIC Center Lab 
中国·上海·嘉定区安研路201 号 
邮编. 201804 
No. 201 Anyan Road, Jiading District,  
Shanghai, China. 
Post code :201804 
报告编号： 
Report number 
SCL-S-13-0380M 
委托者  SQE  丁蓓颖 
Requestor： 
 委托编号 
Request number： 
送样日期2013.11.16 
Deliver date:  
报告日期2013.12.5 
Report date： 
第 1 页 共 3 页 
 
SMPV-0.2.3-002-QA -F01 
零件号Part number 
/ 
 零件名称 
Part name 
油冷管 
图纸日期Drawing date 
/ 
零件生产日期Part production date 
/ 
 供货商 
Supplier 
青岛固恩智 
车型/项目Car type/project 
AP11 
DVP 材料大纲签署日期DVP material test plan date 
/ 
阶段性报告  Stage report                结论性报告 Conclusion report 
 
Ⅰ.任务描述 Task description 
实验室受委托对油冷管进行失效原因分析，失效零件具体信息如下： 
As requested, SCL has analyzed the failure of X. The information of the failed part is as following： 
零件信息：Part information 
零件名称 
Part name 
油冷管 
制造日期 
Production date 
/ 
VIN/车/发动机号码
car/engine no 
/ 
销售日期 
Sale date 
/ 
车辆里程数 
Car mileage 
/ 公里 (km) 
失效地点 
Location 
南京装配现场 
失效模式描述 
Failure circumstance description 
南京现场装配时，发现油冷管接头开裂。 
原材料信息：Raw material information 
原材料及牌号 
Raw material specification 
35#钢 
原材料厂商 
Raw material producer 
/ 
散件供应商 
Component supplier 
宁波塘溪油管厂 
金属热处理状态 
Metal heat treatment state 
/ 
失效零件见图X：The failed part is shown in figure X.  
 
 
Ⅱ. 结论与建议 Conclusions and suggestions 
结论Conclusions： 
1、 失效件是由原始裂纹引起的开裂。 
Failure piece is cracking caused by the original crack. 
2、 材料性能未见异常。 
Material properties of the parts were normal.  
 
建议Suggestions： 
1、 隔离同批次零件。Isolated this batch parts 
2、 供应商提交分析整改报告。Analysis rectification report submitted by suppliers 
 
分发： 
Distribution 
SQE  丁蓓颖 
检验者Author 
白云岭   
Bai Yunling 
审核
Auditor 
付玉生 
批准
Approver 
杨如松 
日期Date 
2013.12.5 
日期Date 
 
日期Date 
 


 
上海汽车中心实验室
SAIC Center Lab 
中国·上海·嘉定区安研路201 号 
邮编. 201804 
No. 201 Anyan Road, Jiading District,  
Shanghai, China. 
Post code :201804 
报告编号： 
Report number 
SCL-S-13-0380M 
委托者  SQE  丁蓓颖 
Requestor： 
 委托编号 
Request number： 
送样日期2013.11.16 
Deliver date:  
报告日期2013.12.5 
Report date： 
第 2 页 共 3 页 
 
SMPV-0.2.3-002-QA -F01 
III. 测试结果 Test Results  
一、 宏观观察： 
1、宏观观察： 
1） 委托者提供的失效件实物形貌如图1 所示，接头表面存在贯穿纵向裂纹。 
 
     
 
 
图1  失效件实物形貌 
 


 
上海汽车中心实验室
SAIC Center Lab 
中国·上海·嘉定区安研路201 号 
邮编. 201804 
No. 201 Anyan Road, Jiading District,  
Shanghai, China. 
Post code :201804 
报告编号： 
Report number 
SCL-S-13-0380M 
委托者  SQE  丁蓓颖 
Requestor： 
 委托编号 
Request number： 
送样日期2013.11.16 
Deliver date:  
报告日期2013.12.5 
Report date： 
第 3 页 共 3 页 
 
SMPV-0.2.3-002-QA -F01 
2、断口观察： 
1）将失效件的断口认为打开，宏观形貌， 断口表面有锈渍等污染，见图2；该零件不进行淬火等热处理过
程，所以可以判断该裂纹为原材料原始裂纹产生的。 
 
图2  断口观察 
二、理化分析： 
序号 
No. 
试验项目 
Test item 
额定值 
Requirement 
试验结果 
Test result 
评价 Evaluation 
合格 
qualified 
不合格 
unqualified 
1 
失效件 
 
 
 
 
1.1 
硬度/HV 
/ 
248.7、250.8、248.9 
/ 
 
1.2 
金相组织 
/ 
铁素体+珠光体 
/ 
 
2 
未失效件 
 
 
 
 
2.1 
硬度/HV 
/ 
250、244、248. 
/ 
 
2.2 
金相组织 
/ 
铁素体+珠光体 
/ 
 
 
 
 
图3 失效件金相组织  500X                   图4 未失效件金相组织  500X

File: 材料工程师/SCL-S-13-0381M-AP13 1.4T-下摆臂衬套-左右.pdf.md
# SCL-S-13-0381M-AP13 1.4T-下摆臂衬套-左右.pdf

 
上海汽车中心实验室 
SAIC Center Lab 
中国·上海·嘉定区安研路201 号 
邮编. 201804 
No 201 Anyan road, Jiading, Shanghai China 
Post code 201804 
报告编号 
Report number 
SCL-S-13-0381M 
委托者: SQE：吴立强 
Request person, dept： 
委托编号:SCL-S-13-0381M 
Request number:  
送样日期: 2013.11.23 
Request date:  
报告日期: 2013.12.06 
Report date：  
第 1 页 共 10 页 
 
零件号Part number 
50016097/50006098 
 零件名称 
Part name 
前悬架下摆臂前衬套/后衬套 
BUSH-FRT SUSP LWR ARM FRT 
图纸日期Drawing date 
2010.01.19/2010.01.19 
零件生产日期Part production date 
/ 
 供货商 
Supplier 
上海汇众 
车型/项目Car type/project 
AP13 1.4 TSI COM 6MT 
DVP 材料大纲签署日期DVP material test plan date 
/ 
 
阶段性报告  Stage report        结论性报告 Conclusion report       
 
Ⅰ.任务描述 Task description 
实验室受委托对AP13 前悬架下摆臂衬套进行失效原因分析，失效零件具体信息如下： 
As requested, SCL has analyzed the failure of AP13 Front suspension lower arm bushings. The information of the failed 
parts are as following： 
零件信息：Part information 
零件名称 
Part name 
前悬架下摆臂衬套-左/后 
车制造日期 
Vehicle production date 
/ 
VIN 码 
VIN 
LSJA16C6XDG990333 
（A13SIG016） 
销售日期 
Sale date 
/ 
车辆里程数 
Car mileage 
32055km 
维修站名称 
Sale agent 
/ 
失效模式描述 
Failure circumstance  
衬套橡胶开裂 
原材料信息：Raw material information 
原材料及牌号 
Raw material specification 
NR R7020/R7018 
原材料厂商 
Raw material producer 
/ 
散件供应商 
Component supplier 
上海拓盛 
金属热处理状态 
Metal heat treatment state 
/ 
失效零件见图1：The failed part is shown in figure 1.  
Ⅱ. 结论与建议 Conclusions and Suggestions 
结论：1、左前衬套局部区域脱胶，径向刚度和轴向刚度在上下限内，材料局部产生疲劳老化，脱胶导致橡胶开裂。
该零件脱胶问题同报告SCL-S-13-0090M 所分析情况一致，供应商已于2013 年7 月前完成整改。 
2、右前衬套脱胶，径向刚度和轴向刚度在上下限内，脱胶附近材料发生老化发粘，脱胶导致橡胶开裂。该
零件脱胶问题同报告SCL-S-13-0090M 所分析情况一致，供应商已于2013 年7 月前完成整改。 
3、左后衬套径向空心刚度、径向实心刚度、轴向刚度在上下限内，但局部区域产生疲劳老化，疲劳导致橡
胶开裂。 
4、左后衬套径向空心刚度、径向实心刚度、轴向刚度在上下限内，但局部区域产生疲劳老化，疲劳导致橡
胶开裂。 
 
 
 
 
 
分发: 
Distribution 
SQE：吴立强 
     Wu Liqiang 
检验者Author 
SCL：卓靖 
      Zhuo Jing 
审核Auditor 
 
批准Approver 
 
日期Date 
2013.12.06 
日期Date 
 
日期Date 
 


 
上海汽车中心实验室 
SAIC Center Lab 
中国·上海·嘉定区安研路201 号 
邮编. 201804 
No 201 Anyan road, Jiading, Shanghai China 
Post code 201804 
报告编号 
Report number 
SCL-S-13-0381M 
委托者: SQE：吴立强 
Request person, dept： 
委托编号:SCL-S-13-0381M 
Request number:  
送样日期: 2013.11.23 
Request date:  
报告日期: 2013.12.06 
Report date：  
第 2 页 共 10 页 
 
IV. 测试结果 Test Results  
1 外观分析： 
 
前悬架 
前/后衬套 
下摆臂-左 
下摆臂-右 
前衬套 
后衬套 
图1.前悬架下摆臂前/后衬套 
Figure1. The photo of front suspension-lower arm bushing-F/R 
如图1 所示，前悬架下摆臂前/后衬套有开裂。零件生产日期可见于零件橡胶表面，如表1 所示。 
 
 
 
 
 
前衬套 
后衬套 
左前衬套 
左后衬套 
右前衬套 
右后衬套 


 
上海汽车中心实验室 
SAIC Center Lab 
中国·上海·嘉定区安研路201 号 
邮编. 201804 
No 201 Anyan road, Jiading, Shanghai China 
Post code 201804 
报告编号 
Report number 
SCL-S-13-0381M 
委托者: SQE：吴立强 
Request person, dept： 
委托编号:SCL-S-13-0381M 
Request number:  
送样日期: 2013.11.23 
Request date:  
报告日期: 2013.12.06 
Report date：  
第 3 页 共 10 页 
 
表1.前悬架下摆臂前/后衬套生产日期 
Table1. The production date of front suspension-lower arm bushing-F/R 
零件名称 
零件号 
生产日期 
前衬套-左 
50016097 
2012.10 
前衬套-右 
50016097 
2012.08 
后衬套-左 
50006098 
2012.12 
后衬套-右 
50006098 
2012.12 
2 静态刚度分析： 
 
 
图2.前悬架下摆臂前/后衬套静态刚度 
Figure2. The static stiffness of front suspension-lower arm bushing-F/R 


 
上海汽车中心实验室 
SAIC Center Lab 
中国·上海·嘉定区安研路201 号 
邮编. 201804 
No 201 Anyan road, Jiading, Shanghai China 
Post code 201804 
报告编号 
Report number 
SCL-S-13-0381M 
委托者: SQE：吴立强 
Request person, dept： 
委托编号:SCL-S-13-0381M 
Request number:  
送样日期: 2013.11.23 
Request date:  
报告日期: 2013.12.06 
Report date：  
第 4 页 共 10 页 
 
表2.前悬架下摆臂前衬套静态刚度 
Table2. The static stiffness of front suspension-lower arm front bushing-F/R 
零件名称 
 
 
径向刚度 
N/mm 
0-2000N 
轴向刚度 
N/mm 
0-1000N 
前衬套-上限 
7058 
1176 
前衬套-下限 
5217 
869 
前衬套-左 
5354 
953 
前衬套-右 
5501 
878 
如图2 和表2 所示，前悬架下摆臂左前衬套和右前衬套径向刚度和轴向刚度分别在0-2000N 和0-1000N 取值
范围内，其值都位于图纸要求的上下限内，且靠近下限。 
表3.前悬架下摆臂后衬套静态刚度 
Table3. The static stiffness of front suspension-lower arm rear bushing-F/R 
零件名称 
径向空心刚度 
N/mm 
0-300N 
径向实心刚度 
N/mm 
0-1000N 
轴向刚度 
N/mm 
0-300N 
后衬套-上限 
294 
1176 
176 
后衬套-下限 
217 
869 
130 
后衬套-左 
248 
897 
131 
后衬套-右 
226 
914 
142 
如图2 和表3 所示，前悬架下摆臂左后衬套和右后衬套径向空心刚度、径向实心刚度和轴向刚度均位于图纸
要求的上下限间，多数靠近下限。 
 
3 物理机械性能分析： 
序号 
No. 
试验项目 
Test item 
额定值 
Requirement 
试验结果 
Test result 
评价 Evaluation 
合格 
qualified 
不合格 
unqualified 
前衬套50016097（NR  R7020）认可规范：参考SMTC 5 320 034 
Front bush 50016097 (NR R7020) Approved specifications: Refer to SMTC 5 320 034 
1 
Shore A 硬度 
Shore A Hardness 
ISO7619-1 
— 
— 
— 
— 
1.1 
供货态 
As-received condition  
72±3 
72 
× 
 
1.2 
左前衬套 
Front bush-L 
/ 
71 
/ 
/ 
1.3 
后前衬套 
Front bush-R 
/ 
72 
/ 
/ 
2 
拉伸强度 
Tensile strength 
ISO 37  
— 
— 
— 
— 
2.1 
供货态 
As-received condition  
≥ 17MPa 
19.5MPa 
× 
 
2.2 
左前衬套 
Front bush-L 
/ 
17.2MPa 
/ 
/ 


 
上海汽车中心实验室 
SAIC Center Lab 
中国·上海·嘉定区安研路201 号 
邮编. 201804 
No 201 Anyan road, Jiading, Shanghai China 
Post code 201804 
报告编号 
Report number 
SCL-S-13-0381M 
委托者: SQE：吴立强 
Request person, dept： 
委托编号:SCL-S-13-0381M 
Request number:  
送样日期: 2013.11.23 
Request date:  
报告日期: 2013.12.06 
Report date：  
第 5 页 共 10 页 
 
序号 
No. 
试验项目 
Test item 
额定值 
Requirement 
试验结果 
Test result 
评价 Evaluation 
合格 
qualified 
不合格 
unqualified 
2.3 
后前衬套 
Front bush-R 
/ 
17.8MPa 
/ 
/ 
3 
断裂伸长率 
Elongation at tear 
ISO 37  
— 
— 
— 
— 
3.1 
供货态 
As-received condition  
≥400% 
430.3% 
× 
 
3.2 
左前衬套 
Front bush-L 
/ 
295.0% 
/ 
/ 
3.3 
后前衬套 
Front bush-R 
/ 
300.0% 
/ 
/ 
4 
密度 
Density 
ISO 1183-1 
— 
— 
— 
— 
4.1 
左前衬套 
Front bush-L 
/ 
1.16g/cm3 
/ 
/ 
4.2 
后前衬套 
Front bush-R 
/ 
1.16g/cm3 
/ 
/ 
后衬套-左 50006098（NR R7018） 认可规范：参考SMTC 5 320 034 
Rear bush-L 50006098 (NR R7018)  Approved specifications: Refer to SMTC 5 320 034 
1 
Shore A 硬度 
Shore A Hardness 
ISO7619-1 
— 
— 
— 
— 
1.1 
供货态 
As-received condition  
65±5 
67 
× 
 
1.2 
左后衬套 
Front bush-L 
/ 
67 
/ 
/ 
1.3 
后后衬套 
Front bush-R 
/ 
71 
/ 
/ 
2 
拉伸强度 
Tensile strength 
ISO 37  
— 
— 
— 
— 
2.1 
供货态 
As-received condition  
≥ 17MPa 
19.6MPa 
× 
 
2.2 
左后衬套 
Front bush-L 
/ 
18.7MPa 
/ 
/ 
2.3 
后后衬套 
Front bush-R 
/ 
19.8MPa 
/ 
/ 
3 
断裂伸长率 
Elongation at tear 
ISO 37  
— 
— 
— 
— 
3.1 
供货态 
As-received condition  
≥400% 
438.7% 
× 
 
3.2 
左后衬套 
Front bush-L 
/ 
335.0% 
/ 
/ 


 
上海汽车中心实验室 
SAIC Center Lab 
中国·上海·嘉定区安研路201 号 
邮编. 201804 
No 201 Anyan road, Jiading, Shanghai China 
Post code 201804 
报告编号 
Report number 
SCL-S-13-0381M 
委托者: SQE：吴立强 
Request person, dept： 
委托编号:SCL-S-13-0381M 
Request number:  
送样日期: 2013.11.23 
Request date:  
报告日期: 2013.12.06 
Report date：  
第 6 页 共 10 页 
 
序号 
No. 
试验项目 
Test item 
额定值 
Requirement 
试验结果 
Test result 
评价 Evaluation 
合格 
qualified 
不合格 
unqualified 
3.3 
后后衬套 
Front bush-R 
/ 
340.0% 
/ 
/ 
4 
密度 
Density 
ISO 1183-1 
— 
— 
— 
— 
4.1 
左后衬套 
Front bush-L 
/ 
1.15g/cm3 
/ 
/ 
4.2 
后后衬套 
Front bush-R 
/ 
1.15g/cm3 
/ 
/ 
  经检验，前悬架下摆臂左前衬套和右前衬套断裂伸长率较供货态有所下降，说明材料已发生疲劳老化，其密度
相同可见胶料混炼均匀。左后衬套和右后衬套断裂伸长率也较供货态有所下降，且小于400%，说明材料已产生
疲劳老化，同时可见该零件的配方胶料混炼均匀。 
 
 
4 裂口分析： 
4.1 左前衬套 
如图3，左前衬套的轴向可见大量呈圆周扩展的疲劳纹路，纹路周边已见大量细微的开裂。 
图3.前悬架下摆臂-左前衬套 
Figure3. Front suspension lower arm bush-left front bushing 
 
 
如图4，前悬架下摆臂左前衬套被剖开后，一侧表面平整，无较大开裂面；另一侧开裂，端部未断开，被剖
开部位呈韧性纹路，可见开裂从另一端或中间部分开始；而径向剖开后，开裂处内芯粘结的橡胶层两端厚，中间
薄，可说明此开裂方式不是从衬套两端开始的，这就可以判断开裂从中间开始。这与断面剖开后内芯中间部位呈
现金属光泽相吻合，从橡胶主体部分有橡胶分层可以说明内芯部分脱胶非先开裂磨平导致。这说明前衬套局部发
生脱胶，脱胶导致开裂，未脱胶部分未见大面积开裂。 
 
疲劳纹路 


 
上海汽车中心实验室 
SAIC Center Lab 
中国·上海·嘉定区安研路201 号 
邮编. 201804 
No 201 Anyan road, Jiading, Shanghai China 
Post code 201804 
报告编号 
Report number 
SCL-S-13-0381M 
委托者: SQE：吴立强 
Request person, dept： 
委托编号:SCL-S-13-0381M 
Request number:  
送样日期: 2013.11.23 
Request date:  
报告日期: 2013.12.06 
Report date：  
第 7 页 共 10 页 
 
左前衬套-剖面左侧 
左前衬套-剖面右侧 
 
开裂面-金属内芯侧 
开裂面-橡胶主体侧 
开裂面-金属内芯侧 
开裂面-橡胶主体侧 
图4.前悬架下摆臂左前衬套-橡胶部分断面图 
Figure4. Cracking surface of front suspension lower arm bush-left front bushing 
 
 
4.2 右前衬套 
如图5，前悬架下摆臂右前衬套被剖开后，半剖开的衬套两侧裂纹有部分是沿着金属内芯，左侧剖面的右端
未裂穿，而右侧剖面的左侧为裂穿，这说明裂纹非从两端处开裂。断面剖开后内芯局部部位呈现金属光泽，开裂
面处橡胶发粘，说明衬套两侧开裂与脱胶有关，图中开裂的走向也可说明开裂处是有靠近金属内芯处开始，沿两
端扩展。 
 
金属内芯 
橡胶主体 
割开 
部位 
割开 
部位 
橡胶分层 
橡胶厚度 
被割开
部位 
橡胶发粘区域 


 
上海汽车中心实验室 
SAIC Center Lab 
中国·上海·嘉定区安研路201 号 
邮编. 201804 
No 201 Anyan road, Jiading, Shanghai China 
Post code 201804 
报告编号 
Report number 
SCL-S-13-0381M 
委托者: SQE：吴立强 
Request person, dept： 
委托编号:SCL-S-13-0381M 
Request number:  
送样日期: 2013.11.23 
Request date:  
报告日期: 2013.12.06 
Report date：  
第 8 页 共 10 页 
 
右前衬套 
右前衬套-半剖面 
左前衬套-剖面左侧 
左前衬套-剖面右侧 
 
开裂面-金属内芯侧 
开裂面-橡胶主体侧 
图5.前悬架下摆臂右前衬套-橡胶部分断面图 
Figure5. Cracking surface of front suspension lower arm bush-right front bushing 
 
4.3 左后衬套 
如图6，前悬架下摆臂右后衬套被剖开后，外支架与内芯连接中间的橡胶主体在中间部位开裂，裂纹附近可
见大量疲劳老化纹路。限位块表面局部有明显变形，同时可见大量凸起部分，可擦去，说明衬套在安装使用过程
中限位块与其相对的支架连接处的橡胶发生碰撞和摩擦，导致橡胶层被挤压变形，甚至磨平发粘并粘附在表面。
衬套轴向同样可见疲劳纹路，开裂处未贯穿，可见裂纹由衬套空心部位的两端向实心处的橡胶主体扩展。说明衬
套开裂是由于疲劳老化导致。 
 
金属内芯 


 
上海汽车中心实验室 
SAIC Center Lab 
中国·上海·嘉定区安研路201 号 
邮编. 201804 
No 201 Anyan road, Jiading, Shanghai China 
Post code 201804 
报告编号 
Report number 
SCL-S-13-0381M 
委托者: SQE：吴立强 
Request person, dept： 
委托编号:SCL-S-13-0381M 
Request number:  
送样日期: 2013.11.23 
Request date:  
报告日期: 2013.12.06 
Report date：  
第 9 页 共 10 页 
 
 
左前衬套 
左前衬套 
 
左前衬套-剖面 
左前衬套-剖面 
左后衬套-轴向 
左后衬套-轴向 
图6.前悬架下摆臂左后衬套-橡胶部分断面图 
Figure6. Cracking surface of front suspension lower arm bush-left rear bushing 
 
4.4 右后衬套 
如图7，前悬架下摆臂右后衬套被剖开后，外支架与内芯连接中间的橡胶主体在中间部位开裂，部分裂纹间
尚未裂穿相连，裂纹附近可见大量疲劳老化纹路，橡胶发粘。说明其由多条疲劳裂纹导致。衬套轴向同样可见疲
劳纹路。说明衬套开裂是由于疲劳老化导致。 
 
A 
A’ 
空心部位 
疲劳纹路 
橡胶粘层 


 
上海汽车中心实验室 
SAIC Center Lab 
中国·上海·嘉定区安研路201 号 
邮编. 201804 
No 201 Anyan road, Jiading, Shanghai China 
Post code 201804 
报告编号 
Report number 
SCL-S-13-0381M 
委托者: SQE：吴立强 
Request person, dept： 
委托编号:SCL-S-13-0381M 
Request number:  
送样日期: 2013.11.23 
Request date:  
报告日期: 2013.12.06 
Report date：  
第 10 页 共 10 页 
 
右后衬套-剖面左侧 
右后衬套-剖面右侧 
右后衬套-剖面左侧 
右后衬套-剖面右侧 
右后衬套-轴向左侧 
右后衬套-轴向右侧 
图7.前悬架下摆臂右后衬套-橡胶部分断面图 
Figure7. Cracking surface of front suspension lower arm bush-right rear bushing 
小结：1、左前衬套局部区域脱胶，径向刚度和轴向刚度在上下限内，材料局部发粘，产生疲劳老化。 
2、右前衬套脱胶，径向刚度和轴向刚度在上下限内，橡胶在脱胶处开裂，附近材料局部发粘，发生老化。 
3、左后衬套径向空心刚度、径向实心刚度、轴向刚度在上下限内，但局部区域产生疲劳老化，裂纹处橡胶
发粘，疲劳导致橡胶开裂。 
4、左后衬套径向空心刚度、径向实心刚度、轴向刚度在上下限内，但局部区域产生疲劳老化，裂纹处橡胶
发粘，疲劳导致橡胶开裂。 
A 
A’ 
疲劳纹路 
疲劳纹路 
疲劳纹路 
表面发粘 
表面发粘
