Repository: kujaxr/obsidian-vault

File: 材料工程师/SCL-S-13-0385M 车轮螺栓帽-AP11.pdf.md
# SCL-S-13-0385M 车轮螺栓帽-AP11.pdf

 
上海汽车中心实验室
(SAIC Center Lab) 
中国·上海·嘉定区安研路201 号 
邮编. 201804 
No. 201 Anyan Road, Jiading District,  
Shanghai, China. 
Post code :200433 
报告编号：Report number 
SCL-S-13-0385M 
委托者Requestor：宋雪 
送样日期Deliver date：2013.12.03 
报告日期Report date：2013.12.12 
第 1 页 共 4 页 
Page 1 of 4  
 
零件号 
Part number 
10074722 
零件名称 
Part name 
车轮螺栓帽 
Wheel bolt cap 
图纸日期 
Drawing date  
2012.03.07 
零件生产日期 
Production date 
/ 
供货商 
Supplier 
江苏海华 
Jiangsu Haihua 
车型/项目 
Car type/project 
AP 11 
 
   阶段性报告  Stage report        结论性报告 Conclusion report           测试报告 Test report 
Ⅰ.任务描述 Task description 
实验室受委托对车轮螺栓帽进行失效原因分析，失效零件具体信息如下： 
As requested, QA lab has analyzed the invalid cause of Wheel bolt cap, and the information of invalid part is shown 
as following： 
零件信息：Part information 
零件名称 
Part name 
车轮螺栓帽 
Wheel bolt cap 
制造日期 
Production date 
/ 
VIN 码 
VIN number 
/ 
销售日期 
Sale date 
/ 
车辆里程数 
Car mileage 
0 km  
销售商 
Sale agent 
/ 
失效模式描述 
Invalid situation 
description 
车轮螺栓帽开裂 
Wheel bolt cap fractured. 
原材料信息：Raw material information 
原材料及牌号 
Raw material 
and trademark 
PA66-GF30 
A104GH 
原材料厂商 
Raw material producer 
苏州旭光 
散件供应商 
Part supplier 
/ 
金属热处理状态 
Metal heat treatment state 
/ 
失效零件见图1：The invalid part is shown in Fig 1.  
Ⅱ. 结论与建议 Conclusions and suggestions 
结论： 1. 零件受外力导致断裂。 
       2. 零件材料符合技术要求。 
Conclusions:  1. Foreign force made part fracture. 
2. Material performance of part conformed to requirements.        
建议： 1. 评估零件的机械强度。 
       2. 优化零件的生产工艺，如改善熔接痕等。 
Suggestions: 1.  The mechanical strength of part should be evaluated. 
           2. The process of part should be optimized, such as the improvement of weld line. 
 
分发： 
Dispenser 
SQE 宋雪 
检验者： 
Identifier 
狄春峰 
审核： 
Auditor 
 
批准： 
Approver 
 
日期： 
Date 
2013.12.12 
日期： 
Date 
 
日期： 
Date 
 


 
上海汽车中心实验室
(SAIC Center Lab) 
中国·上海·嘉定区安研路201 号 
邮编. 201804 
No. 201 Anyan Road, Jiading District,  
Shanghai, China. 
Post code :200433 
报告编号：Report number 
SCL-S-13-0385M 
委托者Requestor：宋雪 
送样日期Deliver date：2013.12.03 
报告日期Report date：2013.12.12 
第 2 页 共 4 页 
Page 2 of 4  
 
         
     
      
图1 失效件 
Fig.1 Failure part 
 
III. 测试结果 Test Results  
序号 
No. 
试验项目 
Test item 
额定值 
Requirement 
试验结果 
Test result 
评价 Evaluation 
第一次 
第二次 
合格 
qualified 
不合格 
unqualified 
I 
失效件 
 
 
1 
红外（GB/T6040-2002） 
Infrared Spectroscopy 
PA66 
PA66 
× 
 
2 
熔点（GB/T19466.3-2006） 
Melting point (℃) 
260±5 
261 
× 
 
3 
焓值（GB/T19466.3-2006） 
Enthalpy (J/g) 
/ 
42.6 
45.2 
× 
 
4 
灰分（GB/T9345.1-2008） 
Ash content (%) 
30±2 
30.0 
× 
 
II 
新件 
 
 
1 
红外（GB/T6040-2002） 
Infrared Spectroscopy 
PA66 
PA66 
× 
 
2 
熔点（GB/T19466.3-2006） 
Melting point (℃) 
260±5 
262 
× 
 
3 
焓值（GB/T19466.3-2006） 
Enthalpy (J/g) 
/ 
41.2 
46.3 
× 
 
4 
灰分（GB/T9345.1-2008） 
Ash content (%) 
30±2 
30.3 
× 
 


 
上海汽车中心实验室
(SAIC Center Lab) 
中国·上海·嘉定区安研路201 号 
邮编. 201804 
No. 201 Anyan Road, Jiading District,  
Shanghai, China. 
Post code :200433 
报告编号：Report number 
SCL-S-13-0385M 
委托者Requestor：宋雪 
送样日期Deliver date：2013.12.03 
报告日期Report date：2013.12.12 
第 3 页 共 4 页 
Page 3 of 4  
 
序号 
No. 
试验项目 
Test item 
额定值 
Requirement 
试验结果 
Test result 
评价 Evaluation 
第一次 
第二次 
合格 
qualified 
不合格 
unqualified 
5 
含水率 
Water content (%) 
1.0~3.0 
2.0 
× 
 
III 
粒料 
 
 
1 
红外（GB/T6040-2002） 
Infrared Spectroscopy 
PA66 
PA66 
× 
 
2 
熔点（GB/T19466.3-2006） 
Melting point (℃) 
260±5 
261 
× 
 
3 
焓值（GB/T19466.3-2006） 
Enthalpy (J/g) 
/ 
43.5 
47.8 
× 
 
4 
灰分（GB/T9345.1-2008） 
Ash content (%) 
30±2 
29.5 
× 
 
小结：零件材料符合技术要求。 
 
Ⅳ. 宏观分析 Macroscopic observation 
 
 
 将失效件断口沿蓝色线条位置剖开，两侧的断口如图2 所示。裂纹贯穿零件内外两侧。 
 
图2 失效件断口 
Fig. 2 Fracture of failure part 


 
上海汽车中心实验室
(SAIC Center Lab) 
中国·上海·嘉定区安研路201 号 
邮编. 201804 
No. 201 Anyan Road, Jiading District,  
Shanghai, China. 
Post code :200433 
报告编号：Report number 
SCL-S-13-0385M 
委托者Requestor：宋雪 
送样日期Deliver date：2013.12.03 
报告日期Report date：2013.12.12 
第 4 页 共 4 页 
Page 4 of 4  
 
 
零件裂纹两侧断口如图3 所示。断口呈脆断痕迹，系零件受外力超过材料负荷导致脆断。 
 
图3 失效件断口 
Fig. 3 Fracture of failure part 
 
观察失效件失效位置，收到2 个失效件裂纹均处于零件浇口对位左侧拐角处，如图3。该位置
从图纸看壁厚最薄，从工艺角度看容易存在熔接痕，是整个零件机械性能最薄弱处，因此受力时最
先开裂。 
 
 
图4 失效件 
Fig. 4 Failure part

File: 材料工程师/SCL-S-13-0386M IP22.pdf.md
# SCL-S-13-0386M IP22.pdf

 
上海汽车中心实验室 
中国·上海·嘉定区安研路201 号 
邮编. 201804 
 
SAIC QA Laboratory 
201 Anhong rd, Anting, Shanghai 
报告编号 
Report number 
 
SCL-S-13-0386M 
委托者: SQE 李茗青 
Request person, dept： 
委托编号:  /  
Request number: 
送样日期: 2013.12.03  
Request date:  
报告日期: 2013.12.13 
Report date：  
第1页共10页 
 
SMPV-0.2.3-002-QA -F01 
零件号Part number 
10095251 
零件名称 
Part name 
空调压缩机总成 
Comperssor 
图纸日期Drawing date 
2012.01.16 
零件生产日期Part production date 
2013.10.05 
供货商 
Supplier 
三电贝洱 
车型/项目Car type/project 
IP22 
DVP 材料大纲签署日期DVP material test plan date 
/ 
阶段性报告 Interim report                结论性报告 Conclusion report          
 
Ⅰ.任务描述 Task description 
实验室受委托对空调压缩机端子进行失效原因分析，失效零件具体信息如下： 
As requested, SCL has analyzed the failure of comperssor. The information of the failed part is as following： 
零件信息：Part information 
零件名称 
Part name 
空调压缩机总成 
Comperssor 
车制造日期 
Vehicle production date 
/ 
VIN 码 
VIN 
LSJW24G39DS023292 
销售日期 
Sale date 
/ 
车辆里程数 
Car mileage 
50 公里(km) 
维修站名称 
Sale agent 
深圳有道 
失效模式描述 
Failure circumstance  
开空调，反应不制冷，检查发现压缩机端子(铜线接头)锈蚀断裂； 
原材料信息：Raw material information 
原材料及牌号 
Raw material specification 
铜合金H62(压缩机端子) 
原材料厂商 
Raw material producer 
/ 
散件供应商 
Component supplier 
海门锦星 
金属热处理状态 
Metal heat treatment state 
/ 
失效零件见图1：The failed part is shown in figure 1. 
 
Ⅱ. 结论与建议 Conclusions and Suggestions 
结论Conclusions： 
1. 失效件为应力腐蚀导致的脆性断裂；The failure is brittle fracture, causing by stress corrosion. 
2. 从失效件金相、硬度来看，失效件材质符合铜合金H62；Base on the metallography and hardness, the material was 
with copper alloy H62. 
 
建议Suggestions： 
1. 追踪腐蚀物的来源；Track the source of corrosion. 
 
 
 
 
 
 
分发: 
Distribution 
SQE 李茗青 
检验者Author 
薛喜才 
审核Auditor 
 
批准Approver 
 
日期Date 
2013.12.13 
日期Date 
 
日期Date 
 


 
上海汽车中心实验室 
中国·上海·嘉定区安研路201 号 
邮编. 201804 
 
SAIC QA Laboratory 
201 Anhong rd, Anting, Shanghai 
报告编号 
Report number 
 
SCL-S-13-0386M 
委托者: SQE 李茗青 
Request person, dept： 
委托编号:  /  
Request number: 
送样日期: 2013.12.03  
Request date:  
报告日期: 2013.12.13 
Report date：  
第2页共10页 
 
SMPV-0.2.3-002-QA -F01 
III. 调查结果 Investigation Results  
收到失效件，见图1 所示。IP22 空调压缩机端子(铜导线接头)断裂。 
 
 
 
 
 
 
 
 
 
 
 
 
 
图1  失效件照片 
图2 为失效件外观。由图可见，铜导线接头附近区域存在腐蚀现象，布满了暗红色的腐蚀物，其中在腐蚀物外围
包围着乳白色物质。导线接头表面有铜绿，说明铜接头有锈蚀的现象，但断口大部分很新鲜，未发现明显的锈蚀，
说明在铜导线接头断裂之前，就已经发生锈蚀现象。 
 
 
 
 
 
 
 
 
 
 
 
 
 
 
 
 
 
 
 
 
 
 
 
铜导线接头断裂 
断口 
(a) 
(b) 
(c) 
图2  失效件外观 
微裂纹 
微裂纹 
铜绿 
(d) 
铜接头背面 


 
上海汽车中心实验室 
中国·上海·嘉定区安研路201 号 
邮编. 201804 
 
SAIC QA Laboratory 
201 Anhong rd, Anting, Shanghai 
报告编号 
Report number 
 
SCL-S-13-0386M 
委托者: SQE 李茗青 
Request person, dept： 
委托编号:  /  
Request number: 
送样日期: 2013.12.03  
Request date:  
报告日期: 2013.12.13 
Report date：  
第3页共10页 
 
SMPV-0.2.3-002-QA -F01 
断口分析 Fracture surface analysis 
断口附近及远离断口部位均发现多条小裂纹，见图2a。断口形貌见图3 所示。断口塑性变形不明显的，呈现脆
性特征。断口上包含有两个区域，由腐蚀造成的暗黄色区域和新鲜断口区域。从暗黄色区域所占的面积来看，裂
纹在腐蚀环境中扩展持续时间不长。 
对图3 所示的断面进行扫描电镜分析。区域A：可见该区断口颜色发暗，靠近表面可观察到有明显的腐蚀物覆盖，
附近断口呈现沿晶、解理、二次裂纹断口特征(见图4)，区域B 微观形貌为解理特征，见图5。 
结合图6 金相分析，可知铜导线接头开裂是由于应力腐蚀所致。 
 
 
 
 
 
 
 
 
 
 
 
 
 
 
 
 
 
 
 
 
 
 
 
 
 
 
图3  断口低倍形貌 
 
 
 
 
 
 
 
 
A 区 
A 区 
B 区 
金相分析 
此侧靠近腐蚀物 


 
上海汽车中心实验室 
中国·上海·嘉定区安研路201 号 
邮编. 201804 
 
SAIC QA Laboratory 
201 Anhong rd, Anting, Shanghai 
报告编号 
Report number 
 
SCL-S-13-0386M 
委托者: SQE 李茗青 
Request person, dept： 
委托编号:  /  
Request number: 
送样日期: 2013.12.03  
Request date:  
报告日期: 2013.12.13 
Report date：  
第4页共10页 
 
SMPV-0.2.3-002-QA -F01 
 
 
 
 
 
 
 
 
 
 
 
 
 
 
 
 
 
 
 
 
 
 
 
 
 
 
 
 
 
 
 
 
 
 
 
 
 
 
 
 
 
图4  A 区SEM 形貌 
表面 
表面 
沿晶+二次裂纹 
表面 


 
上海汽车中心实验室 
中国·上海·嘉定区安研路201 号 
邮编. 201804 
 
SAIC QA Laboratory 
201 Anhong rd, Anting, Shanghai 
报告编号 
Report number 
 
SCL-S-13-0386M 
委托者: SQE 李茗青 
Request person, dept： 
委托编号:  /  
Request number: 
送样日期: 2013.12.03  
Request date:  
报告日期: 2013.12.13 
Report date：  
第5页共10页 
 
SMPV-0.2.3-002-QA -F01 
 
 
 
 
 
 
 
 
 
 
 
 
 
 
 
 
 
 
 
 
 
 
 
 
 
 
 
 
 
 
 
 
 
 
 
 
 
 
 
 
图5  B 区SEM 形貌 
 


 
上海汽车中心实验室 
中国·上海·嘉定区安研路201 号 
邮编. 201804 
 
SAIC QA Laboratory 
201 Anhong rd, Anting, Shanghai 
报告编号 
Report number 
 
SCL-S-13-0386M 
委托者: SQE 李茗青 
Request person, dept： 
委托编号:  /  
Request number: 
送样日期: 2013.12.03  
Request date:  
报告日期: 2013.12.13 
Report date：  
第6页共10页 
 
SMPV-0.2.3-002-QA -F01 
沿图3 所示区域纵向剖开制取金相试样，见图6 所示。金相分析发现裂纹沿晶扩展和树枝状裂纹以及主裂纹附近
存在几条小裂纹。这些裂纹形貌符合应力腐蚀的特征。 
 
 
 
 
 
 
 
 
 
 
 
 
 
 
 
 
 
 
 
 
 
 
 
 
 
 
 
 
 
 
 
 
 
 
 
 
 
图6  金相组织 
 
 
断口 
此面靠近腐蚀物 


 
上海汽车中心实验室 
中国·上海·嘉定区安研路201 号 
邮编. 201804 
 
SAIC QA Laboratory 
201 Anhong rd, Anting, Shanghai 
报告编号 
Report number 
 
SCL-S-13-0386M 
委托者: SQE 李茗青 
Request person, dept： 
委托编号:  /  
Request number: 
送样日期: 2013.12.03  
Request date:  
报告日期: 2013.12.13 
Report date：  
第7页共10页 
 
SMPV-0.2.3-002-QA -F01 
能谱分析 EDS 
图7 为腐蚀区域能谱分析。腐蚀区域外围白色物质能谱结果显示，除Zn、C、Fe、O 外还含有Cl、S、Si、Al、
Ca、Cr 等元素，且Cl、S 两种元素对该区域镀锌钢板可导致腐蚀，表明腐蚀物中含有氯化物、硫化物等。 
 
 
 
 
 
 
 
 
 
 
 
 
 
 
 
 
 
 
 
 
 
 
 
 
 
 
 
 
 
 
 
 
 
 
 
图 7  腐蚀区域EDS 结果 
 
 
 
2
4
6
8
10
keV
0
1
2
3
4
5
 cps/eV
 Zn 
 Zn 
C  O 
 Fe 
 Fe 
 S  Cl 
 Al  Si 
 Cr 
 Cr 
 Ca 
Ca 


 
上海汽车中心实验室 
中国·上海·嘉定区安研路201 号 
邮编. 201804 
 
SAIC QA Laboratory 
201 Anhong rd, Anting, Shanghai 
报告编号 
Report number 
 
SCL-S-13-0386M 
委托者: SQE 李茗青 
Request person, dept： 
委托编号:  /  
Request number: 
送样日期: 2013.12.03  
Request date:  
报告日期: 2013.12.13 
Report date：  
第8页共10页 
 
SMPV-0.2.3-002-QA -F01 
图8 为中间红锈区域能谱分析结果。可见该区域也含有酸性S、Cl 元素。 
 
 
 
 
 
 
 
 
 
 
 
 
 
 
 
 
 
 
 
 
 
 
 
 
 
 
 
 
 
 
 
 
 
 
 
 
 
 
图8 腐蚀区域EDS 结果 
 
 
2
4
6
8
10
keV
0.0
0.5
1.0
1.5
2.0
2.5
 cps/eV
 Zn 
 Zn 
 Fe 
 Fe 
 C 
 O 
 S 
 Si 
 N 
 Al 
 Cl 


 
上海汽车中心实验室 
中国·上海·嘉定区安研路201 号 
邮编. 201804 
 
SAIC QA Laboratory 
201 Anhong rd, Anting, Shanghai 
报告编号 
Report number 
 
SCL-S-13-0386M 
委托者: SQE 李茗青 
Request person, dept： 
委托编号:  /  
Request number: 
送样日期: 2013.12.03  
Request date:  
报告日期: 2013.12.13 
Report date：  
第9页共10页 
 
SMPV-0.2.3-002-QA -F01 
图9 为靠近断口表面区域能谱分析结果。可见，Cl、S 等腐蚀元素已经侵蚀断口表面。 
 
 
 
 
 
 
 
 
 
 
 
 
 
 
 
 
 
 
 
 
 
 
 
 
 
 
 
 
 
 
 
 
 
 
 
 
 
图9  断口近表面区域EDS 结果 
 
 
 
1
2
3
4
5
6
7
8
9
10
keV
0
2
4
6
8
10
12
 cps/eV
 Cu 
 Cu 
 Zn 
 Zn 
 C 
 Al 
 O 
 S  Cl 
 Ca 
Ca 


 
上海汽车中心实验室 
中国·上海·嘉定区安研路201 号 
邮编. 201804 
 
SAIC QA Laboratory 
201 Anhong rd, Anting, Shanghai 
报告编号 
Report number 
 
SCL-S-13-0386M 
委托者: SQE 李茗青 
Request person, dept： 
委托编号:  /  
Request number: 
送样日期: 2013.12.03  
Request date:  
报告日期: 2013.12.13 
Report date：  
第10页共10页 
 
SMPV-0.2.3-002-QA -F01 
材料检测   
材料检测结果如表1 所示。①由于样品尺寸、厚度较小，未能对其化学成分进行分析；②失效件微观组织为等轴
α 晶粒，硬度正常，与黄铜H62 一致。 
                                            表1 材料测试结果 
序号 
No. 
试验项目 
Test item 
额定值 
Requirement 
试验结果 
Test result 
评价 Evaluation 
合格 
OK 
不合格 
Not OK 
1 
硬度HV0.3 
Hardness 
/ 
157，155，160 
/ 
 
2 
微观组织 
Microstructure 
/ 
等轴α 晶粒，部分晶粒为孪晶，
见图10 
/ 
 
 
 
 
 
 
 
 
 
 
 
 
 
 
 
 
 
 
图10  微观组织

File: 材料工程师/SCL-S-13-0387M-ZP11-拨头-朱玲斌.pdf.md
# SCL-S-13-0387M-ZP11-拨头-朱玲斌.pdf

 
上海汽车中心实验室 
中国·上海·嘉定区安研路201 号 
邮编. 201804 
 
SAIC QA Laboratory 
201 Anhong rd, Anting, Shanghai 
报告编号 
Report number 
 
SCL-S-13-0387M 
委托者: 质保部  刘志远 
Request person, dept： 
委托编号:  /  
Request number: 
送样日期:  2013.12.04 
Request date:  
报告日期:  2014.01.08 
Report date：  
第1页共8页 
 
SMPV-0.2.3-002-QA -F01 
零件号Part number 
/ 
零件名称 
Part name 
选换挡拨头 
Choose and shift fork 
图纸日期Drawing date 
2009-12-15(供应商图纸) 
零件生产日期Part production date 
/ 
供货商 
Supplier 
烟台齿轮厂 
车型/项目Car type/project 
ZP11 AMT 
DVP 材料大纲签署日期DVP material test plan date 
 
阶段性报告 Interim report                结论性报告 Conclusion report          
 
Ⅰ.任务描述 Task description 
实验室受委托对选换挡拨头进行失效原因分析，失效零件具体信息如下： 
As requested, SCL has analyzed the failure of the choose and shift fork. The information of the failed part is as 
following： 
零件信息：Part information 
零件名称 
Part name 
选换挡拨头 
Choose and shift fork 
车制造日期 
Vehicle production date 
2013-10-17 
VIN 码 
VIN 
LSJZ14E69DS084174 
销售日期 
Sale date 
/ 
车辆里程数 
Car mileage 
262 km 
维修站名称 
Sale agent 
徐州安达 
失效模式描述 
Failure circumstance  
选换档拨头发生断裂。 
The cho0se and shift fork was broken 
原材料信息：Raw material information 
原材料及牌号 
Raw material specification 
ZG310-570 
原材料厂商 
Raw material producer 
/ 
散件供应商 
Component supplier 
/ 
金属热处理状态 
Metal heat treatment state 
/ 
失效零件见图1：The failed part is shown in figure 1 
 
Ⅱ. 结论与建议 Conclusions and Suggestions 
 
结论Conclusions： 
（1） 选换挡拨头由于双向疲劳而发生断裂，断裂位于结构变形位置。The choose and shift fork failed due to 
biaxial fatigue, fracture in structural deformation position. 
（2） 选换挡拨头表面全脱碳层和较多的针状铁素体加速了拨头的断裂。The surface decarburized layer and much 
acicular ferrite in choose and shift fork accelerated fracture. 
（3） 选换挡拨头化学成分合格，硬度正常。The chemical composition of choose and shift fork is qualified, the 
hardness is normal. 
 
建议Suggestions： 
（1） 优化结构从而减小应力集中。To optimize the structure so as to reduce the stress concentration. 
（2） 加强铸造及热处理过程的质量控制。To strengthen the quality control of casting and heat treatment process. 
 
分发: 
Distribution 
质保部  刘志远 
检验者Author 
朱玲斌 
审核Auditor 
 
批准Approver 
 
日期Date 
2014.01.08 
日期Date 
 
日期Date 
 


 
上海汽车中心实验室 
中国·上海·嘉定区安研路201 号 
邮编. 201804 
 
SAIC QA Laboratory 
201 Anhong rd, Anting, Shanghai 
报告编号 
Report number 
 
SCL-S-13-0387M 
委托者: 质保部  刘志远 
Request person, dept： 
委托编号:  /  
Request number: 
送样日期:  2013.12.04 
Request date:  
报告日期:  2014.01.08 
Report date：  
第2页共8页 
 
SMPV-0.2.3-002-QA -F01 
III. 调查结果 Investigation Results  
ZP11 AMT 的选换挡拨头发生断裂，运行里程为262km，送至实验室样品（1#）如图1 所示，根据信息表
显示，该车辆使用正常，没有维修记录。此前该车型的选换挡拨头出现过4 例失效，运行里程分别为12209km，
5123km，6535km，22542km，车辆日期跨度从2011 年12 月至2013 年10 月，失效位置相同。后续送到实验室
两个失效件，分别是2#（22542km）、3#（6535km）及两个未使用过的零件。1#、2#、3#断裂位置基本一致。 
图2 是选换挡拨头零件两个方向的形貌图，从图中可以看出，断裂位置处于结构变形位置。经了解，汽车
运行时选换挡拨头的主要受力方向如图2a 所示，但在选档的瞬间存在一个旋转力。图纸上规定拨头零件有个施
加侧向力F=500N 不断裂的要求。烟台齿轮厂检查1#选换档拨头对手件未发现异常。 
 
a  失效拨头机构 
b  1#失效件形貌 
图1     1#失效件 
 
a  拨头形貌 
b  拨头形貌 
图2  拨头零件形貌 
 
断口分析    Fracture Surface Analysis 
图3 为分别为1#、2#、3#失效拨头的断口低倍形貌图，对比可以知道： 
 1#、2#、3#断口类型均为多源双向疲劳断裂； 
 1#断口先在两侧发生疲劳，在异常区域（图3a 红色虚线）发生解理开裂，两端疲劳纹沿着垂直于解理
断裂终止线的方向向中间扩展，此时实际拨头受力为主要受力方向的一个分力，直至最后断裂。 
 1#断口最终断裂区与拨头主要受力方向存在一定角度，是由拨头实际受力状态决定的；2#、3#断口的最
终断裂区与主要受力方向相一致； 
 经了解，送至供应商处的一个断口形貌与2#、3#断口形态类似。 
失效件断裂位置 
拨头主要受力方向 
侧向力F 


 
上海汽车中心实验室 
中国·上海·嘉定区安研路201 号 
邮编. 201804 
 
SAIC QA Laboratory 
201 Anhong rd, Anting, Shanghai 
报告编号 
Report number 
 
SCL-S-13-0387M 
委托者: 质保部  刘志远 
Request person, dept： 
委托编号:  /  
Request number: 
送样日期:  2013.12.04 
Request date:  
报告日期:  2014.01.08 
Report date：  
第3页共8页 
 
SMPV-0.2.3-002-QA -F01 
 
a  1#失效件低倍断口形貌 
b  1#失效件断口SEM 形貌 
c  1#失效件断口SEM 形貌 
d  1#失效件断口SEM 形貌-解理形貌 
e  2#失效件低倍断口形貌 
f  3#失效件低倍断口形貌 
图3  失效拨头形貌 
正常拨头主要受力方向 
拨头主要受力方向 
金相取样 
拨头主要受力方向 
疲劳扩展方向 
疲劳扩展方向 
 


 
上海汽车中心实验室 
中国·上海·嘉定区安研路201 号 
邮编. 201804 
 
SAIC QA Laboratory 
201 Anhong rd, Anting, Shanghai 
报告编号 
Report number 
 
SCL-S-13-0387M 
委托者: 质保部  刘志远 
Request person, dept： 
委托编号:  /  
Request number: 
送样日期:  2013.12.04 
Request date:  
报告日期:  2014.01.08 
Report date：  
第4页共8页 
 
SMPV-0.2.3-002-QA -F01 
金相分析  Metallographic Analysis 
      选换挡拨头铸造完成后，进行补碳+正火处理，拨头外圈均会存在一定的增碳层。图4~图8 给出了1#、
2#、3#断口、新件、拆车件的剖面金相图，可以看出： 
 
1#断口裂纹源附近存在全脱碳层，深度25~50um，紧靠着脱碳区是较多的针状铁素体（魏氏组织），
铁素体针较长，根据GB/T13299 钢的显微组织评级方法，裂纹源附近区域魏氏组织接近2 级。除了
正常的增碳区外，1#断口异常区域（图4a 虚线）的组织为珠光体+网状铁素体，有别于中心区域的
块状铁素体+珠光体，且异常区域的珠光体含量明显高于中心区域珠光体含量； 
 
2#断口未见全脱碳层，裂纹源附近有少量针状铁素体，铁素体针较短； 
 
3#断口裂纹源附近存在一个全脱碳层，深度40~90um，脱碳层附近有少量针状铁素体，铁素体针较
短；增碳层不明显； 
 
新件剖面结构变形位置附近未见全脱碳层，针状铁素体量极少； 
 
拆车件（1 万多公里）剖面结构变形位置附近有轻微的全脱碳层（层深小于5um），有一定的针状
铁素体，铁素体针较长；带状组织明显； 
 
新件和拆车件过渡形态不良； 
 
结合1#失效件（262km），3#失效件（6535km），2#失效件（22542km）及拆车件（1 万多公里），
可以知道，全脱碳层及针状铁素体的存在对零件寿命有一定的影响。 
 
附件1 为铸件厂宁波永灵对图4 截面委托检测结果，除了表面脱碳层超出永灵的内控标准外，其余
全部符合内控标准要求。 
 
 
块状铁素体+珠光体                                                          针状铁素体+珠光体 
a  1#失效件断口磨平后金相 
镶嵌粉 


 
上海汽车中心实验室 
中国·上海·嘉定区安研路201 号 
邮编. 201804 
 
SAIC QA Laboratory 
201 Anhong rd, Anting, Shanghai 
报告编号 
Report number 
 
SCL-S-13-0387M 
委托者: 质保部  刘志远 
Request person, dept： 
委托编号:  /  
Request number: 
送样日期:  2013.12.04 
Request date:  
报告日期:  2014.01.08 
Report date：  
第5页共8页 
 
SMPV-0.2.3-002-QA -F01 
 b  1#失效件断口剖面金相（左侧） 
c   1#失效件断口剖面金相（右侧） 
图4   1#失效件金相 
a  2#失效件断口剖面金相（左侧） 
b  2#失效件断口剖面金相（右侧） 
图5   2#失效件金相 
a  3#失效件断口剖面金相（左侧） 
b  3#失效件断口剖面金相（右侧） 
图6   3#失效件金相 
 
裂纹源 
裂纹源 
裂纹源 
裂纹源 
裂纹源 
裂纹源 


 
上海汽车中心实验室 
中国·上海·嘉定区安研路201 号 
邮编. 201804 
 
SAIC QA Laboratory 
201 Anhong rd, Anting, Shanghai 
报告编号 
Report number 
 
SCL-S-13-0387M 
委托者: 质保部  刘志远 
Request person, dept： 
委托编号:  /  
Request number: 
送样日期:  2013.12.04 
Request date:  
报告日期:  2014.01.08 
Report date：  
第6页共8页 
 
SMPV-0.2.3-002-QA -F01 
a  新件剖面金相（左侧） 
b  新件剖面金相（右侧） 
图7   新件金相 
a  拆车件剖面金相（左侧） 
b  拆车件剖面金相（右侧） 
图8   拆车件金相 
 
材料测试  Material Test Results 
对1#失效件材料进行检测，其结果如下： 
（1） 1#失效件材料化学成分合格； 
（2） 失效件硬度正常。 
表1  材料检测结果 
序号 
No. 
测试项目 
Test item 
额定值 
Requirement 
试验结果 
Test result 
评价 Evaluation 
合格 
OK 
不合格 
Not OK 
1 
1#失效件成分 
ZG310-570 
（GB/T 11352-2009） 
 
 
 
C 
≤0.5 
0.437 
× 
 
Si 
≤0.60 
0.262 
× 
 
Mn 
≤0.90 
0.664 
× 
 
 
 
过渡不良 
过渡不良 


 
上海汽车中心实验室 
中国·上海·嘉定区安研路201 号 
邮编. 201804 
 
SAIC QA Laboratory 
201 Anhong rd, Anting, Shanghai 
报告编号 
Report number 
 
SCL-S-13-0387M 
委托者: 质保部  刘志远 
Request person, dept： 
委托编号:  /  
Request number: 
送样日期:  2013.12.04 
Request date:  
报告日期:  2014.01.08 
Report date：  
第7页共8页 
 
SMPV-0.2.3-002-QA -F01 
序号 
No. 
测试项目 
Test item 
额定值 
Requirement 
试验结果 
Test result 
评价 Evaluation 
合格 
OK 
不合格 
Not OK 
P 
≤0.035 
0.013 
× 
 
S 
≤0.035 
0.012 
× 
 
Cr 
≤0.35 
总计：≤
1.0 
0.036 
总计：≤0.04 
× 
 
Ni 
≤0.40 
＜0.0015 
× 
 
Mo 
≤0.20 
＜0.0010 
× 
 
Cu 
≤0.40 
＜0.0050 
× 
 
V 
≤0.05 
＜0.0050 
× 
 
2 
失效件硬度 
位置1 
HV10：181，180，181 
/ 
 
位置2 
HV10：173，175 
/ 
 
位置3 
HV10：165，165 
/ 
 
 
 
 
 
综合分析  Comprehensive Analysis 
     选换挡拨头的断裂发生在一个结构变形位置，结构变形意味着该位置必然存在一定的结构应力。不良的铸
件表面组织（针状铁素体和全脱碳层）及圆角过渡，均会加速拨头在该位置发生疲劳开裂，即使这种针状铁素体
和全脱碳层深度符合铸件厂的内控标准。 
 
 
 
 
 
 
 
 
 
 
位置3 
位置2 
位置1 


 
上海汽车中心实验室 
中国·上海·嘉定区安研路201 号 
邮编. 201804 
 
SAIC QA Laboratory 
201 Anhong rd, Anting, Shanghai 
报告编号 
Report number 
 
SCL-S-13-0387M 
委托者: 质保部  刘志远 
Request person, dept： 
委托编号:  /  
Request number: 
送样日期:  2013.12.04 
Request date:  
报告日期:  2014.01.08 
Report date：  
第8页共8页 
 
SMPV-0.2.3-002-QA -F01 
 
附件1  断口金相铸件厂家委托检验结果

File: 材料工程师/SCL-S-13-0388M 门锁-IP2X.pdf.md
# SCL-S-13-0388M 门锁-IP2X.pdf

 
上海汽车中心实验室
(SAIC Center Lab) 
中国·上海·嘉定区安研路201 号 
邮编. 201804 
No. 201 Anyan Road, Jiading District,  
Shanghai, China. 
Post code :200433 
报告编号：Report number 
SCL-S-13-0388M 
委托者Requestor：黄韬 
送样日期Deliver date：2013.12.06 
报告日期Report date：2014.01.20 
第 1 页 共 4 页 
Page 1 of 4  
 
零件号 
Part number 
10090272 
零件名称 
Part name 
门锁 
Door lock 
图纸日期 
Drawing date  
/ 
零件生产日期 
Production date 
/ 
供货商 
Supplier 
上海恩坦华 
Shanghai Entanhua 
车型/项目 
Car type/project 
IP 2X 
 
   阶段性报告  Stage report        结论性报告 Conclusion report           测试报告 Test report 
Ⅰ.任务描述 Task description 
实验室受委托对门锁进行失效原因分析，失效零件具体信息如下： 
As requested, QA lab has analyzed the invalid cause of door lock, and the information of invalid part is shown as 
following： 
零件信息：Part information 
零件名称 
Part name 
门锁 
Door lock 
制造日期 
Production date 
/ 
VIN 码 
VIN number 
/ 
销售日期 
Sale date 
/ 
车辆里程数 
Car mileage 
0~1.5W km（多辆） 
销售商 
Sale agent 
/ 
失效模式描述 
Invalid situation 
description 
塑料组件断裂 
Plastic part fractured. 
原材料信息：Raw material information 
原材料及牌号 
Raw material 
and trademark 
TEEE 
Hytrel 4556 
原材料厂商 
Raw material producer 
Dupont 
散件供应商 
Part supplier 
/ 
金属热处理状态 
Metal heat treatment state 
/ 
失效零件见图1：The invalid part is shown in Fig 1.  
Ⅱ. 结论与建议 Conclusions and suggestions 
结论： 1. 失效件件生产工艺不佳。 
       2. 零件材料符合技术要求。 
Conclusions:  1. Injection process of failure part was bad. 
2. Material performance of part conformed to requirements.        
建议： 1. 严格控制注塑工艺。 
Suggestions: 1. Injection process should be under control. 
        
分发： 
Dispenser 
SQE 黄韬 
检验者： 
Identifier 
狄春峰 
审核： 
Auditor 
胡仁其 
批准： 
Approver 
胡仁其 
日期： 
Date 
2014.01.20 
日期： 
Date 
2014.01.21 
日期： 
Date 
2014.01.21 
 
         


 
上海汽车中心实验室
(SAIC Center Lab) 
中国·上海·嘉定区安研路201 号 
邮编. 201804 
No. 201 Anyan Road, Jiading District,  
Shanghai, China. 
Post code :200433 
报告编号：Report number 
SCL-S-13-0388M 
委托者Requestor：黄韬 
送样日期Deliver date：2013.12.06 
报告日期Report date：2014.01.20 
第 2 页 共 4 页 
Page 2 of 4  
 
 
           
图1 失效件 
Fig.1 Failure part 
III. 测试结果 Test Results  
序号 
No. 
试验项目 
Test item 
额定值 
Requirement 
试验结果 
Test result 
评价 Evaluation 
第一次 
第二次 
合格 
qualified 
不合格 
unqualified 
I 
失效件(1) 
 
 
1 
红外（GB/T6040-2002） 
Infrared Spectroscopy 
TEEE 
TEEE 
× 
 
2 
熔点（GB/T19466.3-2006） 
Melting point (℃) 
193±5 
197 
× 
 
3 
焓值（GB/T19466.3-2006） 
Enthalpy (J/g) 
/ 
25.8 
28.8 
× 
 
II 
失效件(2) 
 
 
1 
红外（GB/T6040-2002） 
Infrared Spectroscopy 
TEEE 
TEEE 
× 
 
2 
熔点（GB/T19466.3-2006） 
Melting point (℃) 
193±5 
195 
× 
 
3 
焓值（GB/T19466.3-2006） 
Enthalpy (J/g) 
/ 
28.6 
24.5 
× 
 
III 
失效件(3) 
 
 
1 
红外（GB/T6040-2002） 
Infrared Spectroscopy 
TEEE 
TEEE 
× 
 
2 
熔点（GB/T19466.3-2006） 
Melting point (℃) 
193±5 
195 
× 
 
3 
焓值（GB/T19466.3-2006） 
Enthalpy (J/g) 
/ 
29.2 
26.3 
× 
 


 
上海汽车中心实验室
(SAIC Center Lab) 
中国·上海·嘉定区安研路201 号 
邮编. 201804 
No. 201 Anyan Road, Jiading District,  
Shanghai, China. 
Post code :200433 
报告编号：Report number 
SCL-S-13-0388M 
委托者Requestor：黄韬 
送样日期Deliver date：2013.12.06 
报告日期Report date：2014.01.20 
第 3 页 共 4 页 
Page 3 of 4  
 
序号 
No. 
试验项目 
Test item 
额定值 
Requirement 
试验结果 
Test result 
评价 Evaluation 
第一次 
第二次 
合格 
qualified 
不合格 
unqualified 
IV 
新件 
 
 
1 
红外（GB/T6040-2002） 
Infrared Spectroscopy 
TEEE 
TEEE 
× 
 
2 
熔点（GB/T19466.3-2006） 
Melting point (℃) 
193±5 
194 
× 
 
3 
焓值（GB/T19466.3-2006） 
Enthalpy (J/g) 
/ 
29.5 
28.9 
× 
 
小结：零件材料符合技术要求。 
Ⅳ. 宏观分析 Macroscopic observation 
 
 失效件断口如图2 所示。断口呈脆断特征，系零件受外力超过材料负荷导致脆断。断口左下侧
有明显的形变，形成飞边，该处系最后断裂位置。 
     
图2 失效件断口 
Fig. 2 Fracture of failure part 


 
上海汽车中心实验室
(SAIC Center Lab) 
中国·上海·嘉定区安研路201 号 
邮编. 201804 
No. 201 Anyan Road, Jiading District,  
Shanghai, China. 
Post code :200433 
报告编号：Report number 
SCL-S-13-0388M 
委托者Requestor：黄韬 
送样日期Deliver date：2013.12.06 
报告日期Report date：2014.01.20 
第 4 页 共 4 页 
Page 4 of 4  
 
 
    经阶段性统计，所有12 个失效件均为2012.6 批次生产，供应商内部调查后认为是该批次产品存在原材料在
料筒停留时间过长，导致原材料降解，零件力学性能下降。供应商对失效零件、模拟原料降解零件及正常工艺零
件进行零件取样的拉伸试验，所得结果如图3。失效零件、模拟零件的拉伸强度仅为正常零件的一半。 
 
图3 供应商试验 
Fig. 3 Test by supplier

File: 材料工程师/SCL-S-13-0389M.pdf.md
# SCL-S-13-0389M.pdf

 
上海汽车中心实验室
SAIC Center Lab 
中国·上海·嘉定区安研路201 号 
邮编. 201804 
No. 201 Anyan Road, Jiading District,  
Shanghai, China. 
Post code :201804 
报告编号： 
Report number 
SCL-S-13-0389M 
委托者  SQE  严厉航 
Requestor： 
 委托编号 
Request number： 
送样日期2013.12.5 
Deliver date:  
报告日期2013.12.16 
Report date： 
第 1 页 共 4 页 
 
SMPV-0.2.3-002-QA -F01 
零件号Part number 
10046391 
 零件名称 
Part name 
排气管隔热罩 
HEAT SHEILD 
图纸日期Drawing date 
/ 
零件生产日期Part production date 
/ 
 供货商 
Supplier 
上海宝陆 
车型/项目Car type/project 
IP21 MCE 
DVP 材料大纲签署日期DVP material test plan date 
/ 
阶段性报告  Stage report                结论性报告 Conclusion report 
 
Ⅰ.任务描述 Task description 
实验室受委托对排气管隔热罩进行失效原因分析，失效零件具体信息如下： 
As requested, SCL has analyzed the failure of HEAT SHEILD. The information of the failed part is as following： 
零件信息：Part information 
零件名称 
Part name 
排气管隔热罩 
HEAT SHEILD 
制造日期 
Production date 
/ 
VIN/车/发动机号码
car/engine no 
/ 
销售日期 
Sale date 
/ 
车辆里程数 
Car mileage 
14599 公里 (km) 
失效地点 
Location 
广德试车 
失效模式描述 
Failure circumstance description 
2013-11-5 号上午，广德试验基地IP2X M2 综合耐久规范（GD）EP1 阶段试验车
L13SIV024 在进行例行检查中，发现排气管隔热罩铆钉松动，用手抖动隔热罩能听到
“哒哒哒”的金属敲击声，间隙明显，铆钉连接在发电机支架上。 
车辆里程：14599 km，试验里程：12206km，进度：36.51%。 
原材料信息：Raw material information 
原材料及牌号 
Raw material specification 
1050A-0-0.1 (GB3198) 
1050A-0-0.4 (GB3880) 
原材料厂商 
Raw material producer 
/ 
散件供应商 
Component supplier 
/ 
金属热处理状态 
Metal heat treatment state 
/ 
失效零件见图X：The failed part is shown in figure X.  
 
Ⅱ. 结论与建议 Conclusions and suggestions 
结论Conclusions： 
1、 失效件是由支架变形导致隔热板异常受力，且在路试过程中振动磨损、松动，产生异响。 
Failure stent deformation leads to pieces by the insulation board in the course of the road test abnormal wear 
loose, resulting in abnormal sound. 
2、铆接未见异常。 
The rivets were normal.  
建议Suggestions： 
1、 检查该失效件的装配及使用情况。Check the assembly and use of the failed parts 
 
分发： 
Distribution 
SQE  严厉航 
检验者Author 
白云岭   
Bai Yunling 
审核
Auditor 
付玉生 
批准
Approver 
杨如松 
日期Date 
2013.12.16 
日期Date 
 
日期Date 
 


 
上海汽车中心实验室
SAIC Center Lab 
中国·上海·嘉定区安研路201 号 
邮编. 201804 
No. 201 Anyan Road, Jiading District,  
Shanghai, China. 
Post code :201804 
报告编号： 
Report number 
SCL-S-13-0389M 
委托者  SQE  严厉航 
Requestor： 
 委托编号 
Request number： 
送样日期2013.12.5 
Deliver date:  
报告日期2013.12.16 
Report date： 
第 2 页 共 4 页 
 
SMPV-0.2.3-002-QA -F01 
III. 测试结果 Test Results  
一、 宏观观察： 
1、失效件在总成中装配位置如图1 所示；委托者提供的失效件实物形貌如图2 所示，铆接松动位置如图中
红框所示。 
 
图1 失效件在总成中装配位置 
 
 
图2  失效件实物形貌 
2、失效件的支架已变形（见图3），通过向相关人员了解得知，该变形在失效件从整车上拆解前就存在了，
说明隔热罩在车辆运行过程中收到了该支架附加的外力。 
正面 
反面 


 
上海汽车中心实验室
SAIC Center Lab 
中国·上海·嘉定区安研路201 号 
邮编. 201804 
No. 201 Anyan Road, Jiading District,  
Shanghai, China. 
Post code :201804 
报告编号： 
Report number 
SCL-S-13-0389M 
委托者  SQE  严厉航 
Requestor： 
 委托编号 
Request number： 
送样日期2013.12.5 
Deliver date:  
报告日期2013.12.16 
Report date： 
第 3 页 共 4 页 
 
SMPV-0.2.3-002-QA -F01 
 
图3  支架观察 
失效件 
全新件 


 
上海汽车中心实验室
SAIC Center Lab 
中国·上海·嘉定区安研路201 号 
邮编. 201804 
No. 201 Anyan Road, Jiading District,  
Shanghai, China. 
Post code :201804 
报告编号： 
Report number 
SCL-S-13-0389M 
委托者  SQE  严厉航 
Requestor： 
 委托编号 
Request number： 
送样日期2013.12.5 
Deliver date:  
报告日期2013.12.16 
Report date： 
第 4 页 共 4 页 
 
SMPV-0.2.3-002-QA -F01 
2、将新零件和失效件的铆接部位纵剖后肉眼观察，铆接形貌为明显差异，图片显示铝板初始状态是被铆接
住的，见图4。 
 
 
图4 铆接观察 
新零件 
失效件

File: 材料工程师/SCL-S-13-0390M-AP13-前制动盘护板-朱玲斌.pdf.md
# SCL-S-13-0390M-AP13-前制动盘护板-朱玲斌.pdf

 
上海汽车中心实验室 
中国·上海·嘉定区安研路201 号 
邮编. 201804 
 
SAIC QA Laboratory 
201 Anhong rd, Anting, Shanghai 
报告编号 
Report number 
 
SCL-S-13-0390M 
委托者: 底盘  栾大敏 
Request person, dept： 
委托编号:  /  
Request number: 
送样日期:  2013.12.09 
Request date:  
报告日期:  2013.12.12 
Report date：  
第1页共4页 
 
SMPV-0.2.3-002-QA -F01 
零件号Part number 
10050101 
零件名称 
Part name 
前制动盘护板 
Shiedl-dust brake frt 
图纸日期Drawing date 
2011-06-03 
零件生产日期Part production date 
/ 
供货商 
Supplier 
上海飞众 
车型/项目Car type/project 
AP13 
DVP 材料大纲签署日期DVP material test plan date 
 
阶段性报告 Interim report                结论性报告 Conclusion report          
 
Ⅰ.任务描述 Task description 
实验室受委托对前制动盘护板进行失效原因分析，失效零件具体信息如下： 
As requested, SCL has analyzed the failure of the Shiedl-dust brake frt. The information of the failed part is as 
following： 
零件信息：Part information 
零件名称 
Part name 
前制动盘护板 
Shiedl-dust brake frt 
车制造日期 
Vehicle production date 
/ 
VIN 码 
VIN 
/ 
销售日期 
Sale date 
/ 
车辆里程数 
Car mileage 
11909km 
维修站名称 
Sale agent 
/ 
失效模式描述 
Failure circumstance  
AP13 进行G5+试验，前制动盘护板开裂。 
AP13 G5+ test, the Shiedl-dust brake frt cracking. 
原材料信息：Raw material information 
原材料及牌号 
Raw material specification 
DC01 
原材料厂商 
Raw material producer 
上海宝钢 
散件供应商 
Component supplier 
/ 
金属热处理状态 
Metal heat treatment state 
/ 
失效零件见图1：The failed part is shown in figure 1 
 
Ⅱ. 结论与建议 Conclusions and Suggestions 
 
结论Conclusions： 
（1） 前制动盘护板是由于受到过大振动而导致的双向疲劳开裂。The Shiedl-dust brake frt is broken due to 
bending fatigue which is caused by a big vibration. 
（2） 失效件材料化学成分和强度符合要求，微观组织正常。The chemical composition and tensile strength meet 
the requirement, the microstructure is normal. 
 
 
 
建议Suggestions： 
（1） 校核护板负载程度，优化结构来减小振动。Check plate load, optimize the structure to reduce the vibration. 
（2） 分析车型变化及路况对测试结果的影响。Analysis the effects of vehicle change and road conditions on test 
results. 
 
分发: 
Distribution 
底盘  栾大敏 
检验者Author 
朱玲斌 
审核Auditor 
 
批准Approver 
 
日期Date 
2013.12.12 
日期Date 
 
日期Date 
 


 
上海汽车中心实验室 
中国·上海·嘉定区安研路201 号 
邮编. 201804 
 
SAIC QA Laboratory 
201 Anhong rd, Anting, Shanghai 
报告编号 
Report number 
 
SCL-S-13-0390M 
委托者: 底盘  栾大敏 
Request person, dept： 
委托编号:  /  
Request number: 
送样日期:  2013.12.09 
Request date:  
报告日期:  2013.12.12 
Report date：  
第2页共4页 
 
SMPV-0.2.3-002-QA -F01 
III. 调查结果 Investigation Results  
AP13 在广德进行G5+试验，已完成里程11909km，检查发现左、右前制动盘护板开裂，螺栓无松动。送
至实验室左右护板失效件如图1 所示，该护板图纸借用AP12 车型。在这失效案例前半个月，AP13 后制动盘护
板（图纸借用AP11 车型）在广德路试时发生类似开裂案例。  
图2 为护板图纸，左右护板图纸呈镜像对称，这一点也可以从图1 中实际零件看出。图3 为左前制动盘护
板孔1 的局部放大形貌，图2 为右制动盘护板孔4 的放大形貌。结合图1,2,3,4 可以知道： 
 图纸中孔7 和孔9 距离边缘较近，从结构上看相对比较薄弱。孔7、孔8 夹角为132°，孔9、孔8 夹
角为112°，在同等振动条件下，孔7 位置可能会受到更大的力。 
 护板孔1、孔4 区域发生开裂，孔2,、孔3、孔5,、孔6 位置无异常，失效位置对称，且开裂形式基本
一致； 
 检查所有螺纹孔压痕均无异常； 
 
图1  失效件 
图2  护板图纸 
 
图3  孔1 放大图 
图4  孔4 放大图 
 
 
孔1 
孔2 
孔3 
孔7 
孔8 
孔9 
孔4 
孔5 
孔6 
断口1 
断口3 
断口2 
裂纹 
裂纹1 
裂纹2 
裂纹3 


 
上海汽车中心实验室 
中国·上海·嘉定区安研路201 号 
邮编. 201804 
 
SAIC QA Laboratory 
201 Anhong rd, Anting, Shanghai 
报告编号 
Report number 
 
SCL-S-13-0390M 
委托者: 底盘  栾大敏 
Request person, dept： 
委托编号:  /  
Request number: 
送样日期:  2013.12.09 
Request date:  
报告日期:  2013.12.12 
Report date：  
第3页共4页 
 
SMPV-0.2.3-002-QA -F01 
断口分析 
断口2、断口1、断口3 的低倍形貌图分别如图4，图5，图6 所示。从三个断口的宏观及低倍形貌综合，
可以看出： 
 制动盘护板是在工作中由于双向振动导致的双向疲劳开裂； 
 疲劳首先起源于断口2 的螺栓结合面边缘，然后分别向断口1 和断口3 的方向扩展，红色箭头表示断裂
扩展方向，断口2 所在的裂纹为主裂纹； 
 断口1 和断口3 也有较明显的双向疲劳的痕迹。 
 类似失效案例见报告SCL-S-12-03081.5VCT 左前制动护板、SCL-S-13-0341M 右后制动盘护板开裂。 
  
 
 
 
 
 
图4  断口2 
图5  断口1 
裂纹源 
近断口
3 一侧 
近断口
2 一侧 


 
上海汽车中心实验室 
中国·上海·嘉定区安研路201 号 
邮编. 201804 
 
SAIC QA Laboratory 
201 Anhong rd, Anting, Shanghai 
报告编号 
Report number 
 
SCL-S-13-0390M 
委托者: 底盘  栾大敏 
Request person, dept： 
委托编号:  /  
Request number: 
送样日期:  2013.12.09 
Request date:  
报告日期:  2013.12.12 
Report date：  
第4页共4页 
 
SMPV-0.2.3-002-QA -F01 
 
图6  断口3 
材料测试  Material Test Results 
对失效件材料进行检测，其结果如下： 
（1） 失效件材料化学成分合格； 
（2） 失效件硬度正常，换算后拉伸强度符合标准规定。 
（3） 失效件组织为铁素体，正常。 
表1  材料检测结果 
序号 
No. 
测试项目 
Test item 
额定值 
Requirement 
试验结果 
Test result 
评价 Evaluation 
合格 
OK 
不合格 
Not OK 
1 
成分 
DC01 
（Q/BQB 403-2009） 
 
 
 
C 
≤0.08 
0.0040 
× 
 
Mn 
≤0.45 
0.133 
× 
 
P 
≤0.03 
0.013 
× 
 
S 
≤0.025 
0.0044 
× 
 
Alt 
≥0.015 
0.048 
× 
 
2 
失效件硬度 
/ 
HV0.5：110，108，113 
/ 
 
3 
失效件强度 
≥270Mpa 
350,334,362(1) 
× 
 
4 
板厚 
T=1±0.05 mm 
0.98 
× 
 
5 
微观组织 
/ 
铁素体（见图7） 
/ 
 
注：（1）强度数据根据DIN 18265-2004 标准从硬度值换算所得。 
 
图7  组织  铁素体 
近断口
2 一侧

File: 材料工程师/SCL-S-13-0391M AS21前下摆臂衬套.pdf.md
# SCL-S-13-0391M AS21前下摆臂衬套.pdf

 
上海汽车中心实验室 
中国·上海·嘉定区安研路201 号 
邮编. 201804 
 
SAIC QA Laboratory 
201 Anhong rd, Anting, Shanghai 
报告编号 
Report number 
 
SCL-S-13-0391M 
委托者: 底盘部 张海阳 
Request person, dept： 
委托编号:  /  
Request number: 
送样日期:  2013.12.06 
Request date:  
报告日期:  2013.12.11 
Report date：  
第1页共6页 
 
SMPV-0.2.3-002-QA -F01 
零件号Part number 
10094237 
 零件名称 
Part name 
前下摆臂-衬套 
Front Lower arm -bush 
图纸日期Drawing date 
/ 
零件生产日期Part production date 
/ 
 供货商 
Supplier 
宁波托普 
车型/项目Car type/project 
AS21 
阶段性报告 Interim report                结论性报告 Conclusion report          
 
Ⅰ.任务描述 Task description 
实验室受委托对前下摆臂-衬套进行失效原因分析，失效零件具体信息如下： 
As requested, SCL has analyzed the failure of Front Lower arm -bush. The information of the failed part is as following： 
零件信息：Part information 
零件名称 
Part name 
前下摆臂-衬套 
Front Lower arm -bush 
车制造日期 
Vehicle production date 
/ 
VIN 码 
VIN 
/ 
销售日期 
Sale date 
/ 
车辆里程数 
Car mileage 
24255 公里(km) 
试验地点 
Testing location 
广德 
失效模式描述 
Failure circumstance  
耐久环道A 规范中，以匀速80km/h 通过扭转坑路子规范，发现前下摆臂右支架衬套开裂；
Durability test, the testing car passed though the pit road by the uniform 80km/h, and found the front lower arm -bush cracking. 
原材料信息：Raw material information 
原材料及牌号 
Raw material specification 
A380(ASTM B85-03) 
原材料厂商 
Raw material producer 
怡球金属资源再生股份有限公
司/兰溪博远金属有限公司 
散件供应商 
Component supplier 
/ 
金属热处理状态 
Metal heat treatment state 
/ 
失效零件见图1 ~图2：The failed part is shown in figure1 ~ figure2.  
 
Ⅱ. 结论与建议 Conclusions and Suggestions 
结论Conclusions： 
1. 衬套是由于过载而开裂；The bush was broken because of the over loading.  
2. 衬套化学成分符合要求，微观组织及硬度正常；孔隙率≤5%，最大孔隙尺寸为1.5mm；Chemical components of 
the bush met the technical requirement. Microstructure and hardness were normal. Porosity was less than 5% and the 
maximum of gas pore was 1.5mm.  
 
建议Suggestions： 
1. 校核开裂处实际应力载荷；Check the actual load at cracking region. 
2. 建议更改衬套为铸铁件；Suggest changing the bushing for iron casting. 
 
 
 
分发: 
Distribution 
底盘部 张海阳 
检验者Author 
薛 喜 才 
审核Auditor 
付玉生 
批准Approver 
 
日期Date 
2013.12.11 
日期Date 
2013.12.11 
日期Date 
 


 
上海汽车中心实验室 
中国·上海·嘉定区安研路201 号 
邮编. 201804 
 
SAIC QA Laboratory 
201 Anhong rd, Anting, Shanghai 
报告编号 
Report number 
 
SCL-S-13-0391M 
委托者: 底盘部 张海阳 
Request person, dept： 
委托编号:  /  
Request number: 
送样日期:  2013.12.06 
Request date:  
报告日期:  2013.12.11 
Report date：  
第2页共6页 
 
SMPV-0.2.3-002-QA -F01 
III. 调查结果 Investigation Results  
AS21 前下摆臂支架衬套开裂，见图2 所示，图1 为装配数模图。该衬套曾发生类似的失效，案例号
SCL-S-13-0267M，本次失效衬套开裂位置与之前案例相同。 
 
 
 
 
 
 
 
 
 
 
 
 
 
 
 
 
 
图1  前下摆臂支架数模图 
 
 
 
 
 
 
 
 
 
 
 
 
 
 
 
 
 
图2  失效件开裂位置 
 
图3 为失效衬套外观。衬套外表面发现磕碰、擦伤痕迹，且痕迹较新鲜；对衬套中间加强筋表面擦痕观察
发现，裂纹两侧的擦痕形貌相似且连贯。图4 为衬套表面擦痕形貌，可见该擦伤较轻，不严重。   
副车架 
开裂位置 
橡胶正常 


 
上海汽车中心实验室 
中国·上海·嘉定区安研路201 号 
邮编. 201804 
 
SAIC QA Laboratory 
201 Anhong rd, Anting, Shanghai 
报告编号 
Report number 
 
SCL-S-13-0391M 
委托者: 底盘部 张海阳 
Request person, dept： 
委托编号:  /  
Request number: 
送样日期:  2013.12.06 
Request date:  
报告日期:  2013.12.11 
Report date：  
第3页共6页 
 
SMPV-0.2.3-002-QA -F01 
后续断口分析显示，该失效件开裂位置、断口特征均与之前的失效案例相同，都是由于过载而开裂的。因
此，结合衬套两次失效案例情况，在广德进行的耐久试验规范中，该材质衬套强度可能不足。 
 
 
 
 
 
 
 
 
 
 
 
 
 
 
 
 
 
 
 
 
 
 
 
 
图3  失效衬套外观 
 
 
 
 
 
 
 
 
 
 
 
 
 
图4  失效衬套擦痕 
 
擦伤 
裂纹源 
图4b 
图4a 
(a) 
(b) 


 
上海汽车中心实验室 
中国·上海·嘉定区安研路201 号 
邮编. 201804 
 
SAIC QA Laboratory 
201 Anhong rd, Anting, Shanghai 
报告编号 
Report number 
 
SCL-S-13-0391M 
委托者: 底盘部 张海阳 
Request person, dept： 
委托编号:  /  
Request number: 
送样日期:  2013.12.06 
Request date:  
报告日期:  2013.12.11 
Report date：  
第4页共6页 
 
SMPV-0.2.3-002-QA -F01 
图5 为螺栓孔表面现象，未发现有松动的磨痕。 
 
 
 
 
 
 
 
 
 
 
 
图5  螺栓法兰面外观 
断口分析 
衬套断口形貌见图6 所示。断口呈现过载断裂，未发现疲劳特征。裂纹扩展区隐约有人字纹特征，根据裂
纹走向，可知裂纹起源于铸件加强筋弯角处表面（图6a），并沿着断口向下扩展。 
 
 
 
 
 
 
 
 
 
 
 
 
 
 
 
 
 
 
 
 
 
 
图6   断口形貌 
裂纹源 
裂纹源 
裂
纹
扩
展 
疏 
松 
区 
域 
裂
纹
扩
展 
裂
纹
扩
展 
(a) 
(b) 
(c) 
(d) 
裂
纹
扩
展 


 
上海汽车中心实验室 
中国·上海·嘉定区安研路201 号 
邮编. 201804 
 
SAIC QA Laboratory 
201 Anhong rd, Anting, Shanghai 
报告编号 
Report number 
 
SCL-S-13-0391M 
委托者: 底盘部 张海阳 
Request person, dept： 
委托编号:  /  
Request number: 
送样日期:  2013.12.06 
Request date:  
报告日期:  2013.12.11 
Report date：  
第5页共6页 
 
SMPV-0.2.3-002-QA -F01 
材料检测   
材料检测结果如表1 所示。衬套化学成分符合要求，微观组织及硬度正常，孔隙率≤5%。 
                                            表1 材料测试结果 
序号 
No. 
试验项目 
Test item 
额定值 
Requirement 
试验结果 
Test result 
评价 Evaluation 
合格 
OK 
不合格 
Not OK 
1 
化学成分 
Chemical components 
A380 
ASTM B85-03 
/ 
/ 
 
Si:7.5-9.5 
8.87 
× 
 
Cu:3.0-4.0 
3.04 
× 
 
Mg:≤0.1 
0.10 
× 
 
Fe:≤1.3 
0.98 
× 
 
Zn:≤3.0 
1.50 
× 
 
Mn:≤0.5 
0.23 
× 
 
Ni:≤0.5 
0.065 
× 
 
Sn:≤0.35 
0.053 
× 
 
2 
芯部硬度HBW2.5/62.5 
Core hardness 
/ 
85.9， 85.7 ，80.6， 83.7 
/ 
 
3 
孔隙率 
Porosity 
孔隙率≤5% 
2,91%，3.33%   见图7 
/ 
 
最大孔隙尺寸 
1.5mm 
/ 
 
4 
微观组织 
Microstructure 
/ 
α 固溶体+粒状或棒状共晶硅+
少量初晶硅，见图8 
/ 
 
注：孔隙率判定按照SMTC 5 200 030，结果仅供参考； 
 
 
 
 
 
 
 
 
 
 
 
 
 
 
 
 
 
图7   孔隙率 
 
 
区域2# 


 
上海汽车中心实验室 
中国·上海·嘉定区安研路201 号 
邮编. 201804 
 
SAIC QA Laboratory 
201 Anhong rd, Anting, Shanghai 
报告编号 
Report number 
 
SCL-S-13-0391M 
委托者: 底盘部 张海阳 
Request person, dept： 
委托编号:  /  
Request number: 
送样日期:  2013.12.06 
Request date:  
报告日期:  2013.12.11 
Report date：  
第6页共6页 
 
SMPV-0.2.3-002-QA -F01 
 
 
 
 
 
 
 
 
 
 
 
 
 
 
 
 
图8  芯部微观组织 
 
 
孔隙

File: 材料工程师/SCL-S-13-0392M 旋钮把手.pdf.md
# SCL-S-13-0392M 旋钮把手.pdf

 
上海汽车中心实验室
(SAIC Center Lab) 
中国·上海·嘉定区安研路201 号 
邮编. 201804 
No. 201 Anyan Road, Jiading District,  
Shanghai, China. 
Post code :200433 
报告编号：Report number 
SCL-S-13-0392M 
委托者Requestor：李茗青 
送样日期Deliver date：2013.12.12 
报告日期Report date：2013.12.18 
第 1 页 共 3 页 
Page 1 of 3  
 
零件号 
Part number 
30037371 
零件名称 
Part name 
空调控制器 
Air-conditioner controller 
图纸日期 
Drawing date  
/ 
零件生产日期 
Production date 
/ 
供货商 
Supplier 
福州丹诺西诚 
Fuzhou Dannuoxicheng 
车型/项目 
Car type/project 
AP 12 
 
   阶段性报告  Stage report        结论性报告 Conclusion report           测试报告 Test report 
Ⅰ.任务描述 Task description 
实验室受委托对空调控制其进行失效原因分析，失效零件具体信息如下： 
As requested, QA lab has analyzed the invalid cause of Air-conditioner controller, and the information of invalid part 
is shown as following： 
零件信息：Part information 
零件名称 
Part name 
空调控制器 
Air-conditioner controller 
制造日期 
Production date 
/ 
VIN 码 
VIN number 
/ 
销售日期 
Sale date 
/ 
车辆里程数 
Car mileage 
0 km  
销售商 
Sale agent 
/ 
失效模式描述 
Invalid situation 
description 
空调控制器开裂 
Air-conditioner controller fractured. 
原材料信息：Raw material information 
原材料及牌号 
Raw material 
and trademark 
PC/ABS 
T65 
原材料厂商 
Raw material producer 
Bayer 
散件供应商 
Part supplier 
/ 
金属热处理状态 
Metal heat treatment state 
/ 
失效零件见图1：The invalid part is shown in Fig 1.  
Ⅱ. 结论与建议 Conclusions and suggestions 
结论： 1. 零件受外界刺激（如外力，高温等）导致开裂。 
       2．失效件材料不符合技术要求。 
Conclusions:  1. Foreign stimuli made part fracture. 
            2. Material performance of failure part did not conform to requirements. 
建议： 1. 责令供应商解释材料问题并整改。 
       2. 改善注塑工艺。 
Suggestions: 1. Let supplier explain to material problem. 
           2. Injection process should be improved. 
           
分发： 
Dispenser 
李茗青 
检验者： 
Identifier 
狄春峰 
审核： 
Auditor 
 
批准： 
Approver 
 
日期： 
Date 
2013.12.18 
日期： 
Date 
 
日期： 
Date 
 


 
上海汽车中心实验室
(SAIC Center Lab) 
中国·上海·嘉定区安研路201 号 
邮编. 201804 
No. 201 Anyan Road, Jiading District,  
Shanghai, China. 
Post code :200433 
报告编号：Report number 
SCL-S-13-0392M 
委托者Requestor：李茗青 
送样日期Deliver date：2013.12.12 
报告日期Report date：2013.12.18 
第 2 页 共 3 页 
Page 2 of 3  
 
       
                       
           
图1 失效件 
Fig.1 Failure part 
 
III. 测试结果 Test Results  
序号 
No. 
试验项目 
Test item 
额定值 
Requirement 
试验结果 
Test result 
评价 Evaluation 
第一次 
第二次 
合格 
qualified 
不合格 
unqualified 
I 
失效件 
 
 
1 
红外（GB/T6040-2002） 
Infrared Spectroscopy 
PC/ABS 
PC/ABS 
× 
 
2 
玻璃化转变温度 
(GB/T 19644.2-2006) 
Glass transition temperature (℃) 
110±5 
140±5 
103 
126 
 
× 
II 
新件 
 
 
1 
红外（GB/T6040-2002） 
Infrared Spectroscopy 
PC/ABS 
PC/ABS 
× 
 
2 
玻璃化转变温度 
(GB/T 19644.2-2006) 
Glass transition temperature (℃) 
110±5 
140±5 
108 
138 
× 
 
III 
粒料 
 
 
1 
红外（GB/T6040-2002） 
Infrared Spectroscopy 
PC/ABS 
PC/ABS 
× 
 
2 
玻璃化转变温度 
(GB/T 19644.2-2006) 
Glass transition temperature (℃) 
110±5 
140±5 
105 
141 
× 
 
小结：失效件材料不符合技术要求。 
 
 
 


 
上海汽车中心实验室
(SAIC Center Lab) 
中国·上海·嘉定区安研路201 号 
邮编. 201804 
No. 201 Anyan Road, Jiading District,  
Shanghai, China. 
Post code :200433 
报告编号：Report number 
SCL-S-13-0392M 
委托者Requestor：李茗青 
送样日期Deliver date：2013.12.12 
报告日期Report date：2013.12.18 
第 3 页 共 3 页 
Page 3 of 3  
 
Ⅳ. 宏观分析 Macroscopic observation 
 
 
失效件断口如图2 所示。断口无银纹，系零件受外界刺激（外力，高温等）导致脆断。 
                     
图2 失效件断口 
Fig. 2 Fracture of failure part 
 
拆解失效件发现失效件安装孔断裂，如图3。断裂位置有光滑的凸台和凹坑，为熔接痕面，注
塑工艺不佳。 
 
图3 失效件断口 
Fig. 3 Fracture of failure part
