Repository: kujaxr/obsidian-vault

File: 材料工程师/SCL-S-13-0393M-IP22 CN-铝合金轮毂.pdf.md
# SCL-S-13-0393M-IP22 CN-铝合金轮毂.pdf

 
上海汽车中心实验室 
 SAIC Center Lab 
中国·上海·嘉定区安研路201 号 
邮编. 201804 
No. 
201 
Anyan 
Road, 
Jiading 
District,  Shanghai, China. 
Post code :201804 
报告编号：Report number 
SCL-S-13-0393M 
委托者Requestor：王玮 
委托编号Request number：/ 
送样日期Deliver date：20131212 
报告日期Report date：20140114 
第 1 页 共 6 页 
 
 
零件号 
Part number 
10090263 
 零件名称 
Part  name 
铝轮毂 
图纸日期 
Drawing date  
2011.09.01 
零件生产日期 
Production date 
/ 
 供货商 
Supplier 
中信戴卡轮毂制造股份有限公司 
车型/项目 
Car type/project 
IP22 CN 
DVP 材料大纲签署日期 
DVP material test plan date 
/ 
 
   阶段性报告  Stage report        结论性报告 Conclusion report         
Ⅰ.任务描述 Task description 
背景：4S 店抱怨该款铝轮毂在使用后发生铝基材和透明粉之间出现银色条纹现象，质量分析科委托实验室进行分析。原材料信
息见第二页： 
Background：IP 22 CN wheel was complained for its silver strips between the clear coat and Al substrate, so SCL was 
requested to analyze the failure cause. The material list please refer to the next page: 
零件名称 
Part name 
铝合金车轮 16*7J 
车制造日期 
Vehicle production 
date 
2013.08.30 
VIN 码 
VIN 
LSJW24H36DS073635 
销售日期 
Sale date 
/ 
车辆里程数 
Car mileage 
3KM 
维修站名称 
Sale agent 
舟山明迪荣威 
失效模式描述 
Failure circumstance  
铝基材和透明粉之间出现银色条纹状物质（铝基材腐蚀） 
 
Ⅱ. 结论与建议 Conclusions and suggestions 
结论： 1）精车面的透明粉膜厚不满足图纸要求。 
2）有些轮辐边缘的毛刺没有去除，有些轮辐边缘的毛刺则没有去除彻底，导致铝基材从边缘处开始发生腐蚀。 
3）上述两点中，毛刺原因是主因，透明粉厚度是次因（两者交互的作用，加上该4S 处于沿海地区，使失效问题迅速暴露）。 
从零件情况来看，供应商有去毛刺工序，但是因为人员原因，导致一侧（A、C、E、G、I 的内侧）遗漏该道工序。 
建议：1）供应商应加强管理，减少人为失控的操作。2）调整工艺，严格控制精车面的膜厚，达到图纸要求。 
Conclusion:1）the film thickness of the clear coat on the machine face did not meet the drawing’s requirement. 
2）the burrs on the edge of the spoke were not been polished or not been polished totally. 
3）among the above two causes, the burrs was the main cause, the less film thickness was the minor cause. The supplier 
had the de-burrs process, but staff’s behavior was out of control which leading to de-burrs process missed on the inner side of 
spokes（A、C、E、G、I）. 
Suggestion: 1) Supplier should take strict supervision on the staff’s behavior.  2) Adjust the spraying direction to ensure 
the film thickness meet the drawing’s requirement. 
 
分发： 
Dispenser 
质量分析科：王玮 
检验者： 
Identifier 
虞莲雯 
审核： 
Auditor 
 
批准： 
Approver 
 
日期： 
Date 
2014.01.14 
日期： 
Date 
 
日期： 
Date 
 


 
上海汽车中心实验室 
 SAIC Center Lab 
中国·上海·嘉定区安研路201 号 
邮编. 201804 
No. 
201 
Anyan 
Road, 
Jiading 
District,  Shanghai, China. 
Post code :201804 
报告编号：Report number 
SCL-S-13-0393M 
委托者Requestor：王玮 
委托编号Request number：/ 
送样日期Deliver date：20131212 
报告日期Report date：20140114 
第 2 页 共 6 页 
 
 
 
Ⅳ. 原材料信息  Raw material List 
原材料及牌号 
Raw material 
specification 
A 356.2 
非精车面： 
粉底：90-22-7091-1  
（阿克苏粉末涂料） 
色漆：309//010528/09 
（彩特珑） 
透明粉：90-60-0005-4 
（阿克苏粉末） 
 
精车面： 
透明粉：90-60-0005-4 
（阿克苏粉末） 
                                       
Ⅴ. 现状描述  As-received situation 
                                       
                     
 
图1  零件收到时状态图 
说明：零件收到时，整车车轮的轮辐（见图1，用A-J 标注），其中除了D、F、H、J，其余轮辐（A、B、C、E、G、I）均有不同
程度的银色状物质出现在铝基材和透明之间（见图2）。铝基材由边缘开始受到了腐蚀，这很有可能是由于边缘毛刺没有去除，导致
该处油漆覆盖不良，铝基材开始受到腐蚀。 
出现失效现象的轮辐： 
           
   
   
 
 


 
上海汽车中心实验室 
 SAIC Center Lab 
中国·上海·嘉定区安研路201 号 
邮编. 201804 
No. 
201 
Anyan 
Road, 
Jiading 
District,  Shanghai, China. 
Post code :201804 
报告编号：Report number 
SCL-S-13-0393M 
委托者Requestor：王玮 
委托编号Request number：/ 
送样日期Deliver date：20131212 
报告日期Report date：20140114 
第 3 页 共 6 页 
 
 
          
   
   
 
                                     图2   A、B、C、E、G、I 各轮辐的放大图 
      
Ⅵ.分析 Analysis  
1、 测试失效轮毂的膜厚（精车面）【Ⅰ、Ⅱ、Ⅲ的位置见图2 的G 轮辐放大图】 
轮辐编号 
Ⅰ位置实测值 
（μm） 
Ⅱ位置实测值 
（μm） 
Ⅲ位置实测值 
（μm） 
额定值 
（μm） 
是否符合要求 
符合 
不符合 
A 
55.3 
58.2 
46.2 
60 
 
X 
B 
58.9 
61.9 
44.8 
60 
 
X 
C 
47.1 
54.3 
40.1 
60 
 
X 
D 
53.1 
66.7 
42.4 
60 
 
X 
E 
56.7 
62.5 
46.8 
60 
 
X 
F 
64.8 
54.3 
51.7 
60 
 
X 
G 
69.8 
60.8 
52.5 
60 
 
X 
H 
71.8 
57.5 
52.5 
60 
 
X 
I 
62.3 
56.1 
52.4 
60 
 
X 
J 
56.9 
59.7 
54.7 
60 
 
X 
 
分析： 
在每个轮辐上的三个位置进行膜厚测试，该款透明粉的膜厚要求为≥60μm（图纸&标准要求），经实测，首先，发现所有轮辐
的膜厚均不能完全达到技术要求；但是外观仍正常的D、F、J、H 没有发现明显的膜厚大于其他轮辐。因此，虽然厚度是明显的质
量问题，且在后续分析中也可以看到其导致的实验失败（CASS 试验失败），但厚度不足不是本次失效现象发生的根本原因。 
 
 
 
 
 
 
 
 
 
 
 
 


 
上海汽车中心实验室 
 SAIC Center Lab 
中国·上海·嘉定区安研路201 号 
邮编. 201804 
No. 
201 
Anyan 
Road, 
Jiading 
District,  Shanghai, China. 
Post code :201804 
报告编号：Report number 
SCL-S-13-0393M 
委托者Requestor：王玮 
委托编号Request number：/ 
送样日期Deliver date：20131212 
报告日期Report date：20140114 
第 4 页 共 6 页 
 
 
2、 对失效零件进行CASS 试验，观察所有A-J 轮辐的试验前后变化 
轮辐A 
试验前 
试验后 
试验后放大图 
 
 
 
 
 
 
 
轮辐B 
轮辐C 
试验前 
试验后 
试验前 
试验后 
 
 
 
 
 
 
 
轮辐D 
轮辐E 
试验前 
试验后 
试验前 
试验后 
 
 
 
 
 
 


 
上海汽车中心实验室 
 SAIC Center Lab 
中国·上海·嘉定区安研路201 号 
邮编. 201804 
No. 
201 
Anyan 
Road, 
Jiading 
District,  Shanghai, China. 
Post code :201804 
报告编号：Report number 
SCL-S-13-0393M 
委托者Requestor：王玮 
委托编号Request number：/ 
送样日期Deliver date：20131212 
报告日期Report date：20140114 
第 5 页 共 6 页 
 
 
轮辐F 
轮辐G 
试验前 
试验后 
试验前 
试验后 
 
 
 
 
 
 
 
轮辐H 
轮辐I 
试验前 
试验后 
试验前 
试验后 
 
 
 
 
 
 
 
 
轮辐J 
 
 
试验前 
试验后 
 
 
 
 
 
 
 
 
 
 
 


 
上海汽车中心实验室 
 SAIC Center Lab 
中国·上海·嘉定区安研路201 号 
邮编. 201804 
No. 
201 
Anyan 
Road, 
Jiading 
District,  Shanghai, China. 
Post code :201804 
报告编号：Report number 
SCL-S-13-0393M 
委托者Requestor：王玮 
委托编号Request number：/ 
送样日期Deliver date：20131212 
报告日期Report date：20140114 
第 6 页 共 6 页 
 
 
分析：在对轮毂油漆的正常认可中，需要对其进行240 小时的CASS 试验，考察其耐腐蚀性能。在过往试验中，发现精车轮通常在
进行这项试验中，会发生边缘起泡或是腐蚀扩散大于正常值的现象。本失效车的行驶里程仅为3KM，相当于新车轮，因此可以进行
该项试验，在试验进行到192 小时的时候，现象已经十分明显，停止试验。 
1） 通过试验，原本没有发生失效现象的轮辐表面产生个别腐蚀起泡（在透明粉和铝基材之间）【见轮辐J 的试验前后变化】；而原
本已有失效现象的轮辐，则更为严重，边缘出现密集的起泡【见A、E、I 等轮辐】，这和预想的结果一样，并且和过往因为毛刺
没有去除干净，CASS 试验后出现失效的现象一致。 
2） 仔细观察，可以发现有一定规律可循，见图3 中的红框标识，腐蚀最严重是A、C、E、G、I 的内侧。极有可能为工人在去毛
刺的时候，这一圈（即A、C、E、G、I 的内侧）遗漏了该道工序。 
 
      图3   试验后  零件图

File: 材料工程师/SCL-S-13-0395M-AP13-中间轴-朱玲斌.pdf.md
# SCL-S-13-0395M-AP13-中间轴-朱玲斌.pdf

 
上海汽车中心实验室 
中国·上海·嘉定区安研路201 号 
邮编. 201804 
 
SAIC QA Laboratory 
201 Anhong rd, Anting, Shanghai 
报告编号 
Report number 
 
SCL-S-13-0395M 
委托者: 底盘  贾培峰 
Request person, dept： 
委托编号:  /  
Request number: 
送样日期:  2013.12.13 
Request date:  
报告日期:  2013.12.17 
Report date：  
第1页共4页 
 
SMPV-0.2.3-002-QA -F01 
零件号Part number 
10095206 
零件名称 
Part name 
中间轴 
Intermediate shaft 
图纸日期Drawing date 
2013-05-28 
零件生产日期Part production date 
/ 
供货商 
Supplier 
TKP 
车型/项目Car type/project 
AP13 
DVP 材料大纲签署日期DVP material test plan date 
 
阶段性报告 Interim report                结论性报告 Conclusion report          
 
Ⅰ.任务描述 Task description 
实验室受委托对中间轴进行失效原因分析，失效零件具体信息如下： 
As requested, SCL has analyzed the failure of the intermediate shaft. The information of the failed part is as following： 
零件信息：Part information 
零件名称 
Part name 
中间轴 
Intermediate shaft 
车制造日期 
Vehicle production date 
/ 
VIN 码 
VIN 
/ 
销售日期 
Sale date 
/ 
车辆里程数 
Car mileage 
/ 
维修站名称 
Sale agent 
/ 
失效模式描述 
Failure circumstance  
中间轴进行台架试验时发生断裂。 
The intermediate shaft was broken when bench test 
原材料信息：Raw material information 
原材料及牌号 
Raw material specification 
E355+N 
原材料厂商 
Raw material producer 
/ 
散件供应商 
Component supplier 
/ 
金属热处理状态 
Metal heat treatment state 
/ 
失效零件见图1：The failed part is shown in figure 1 
 
Ⅱ. 结论与建议 Conclusions and Suggestions 
 
 
结论Conclusions： 
（1） 中间轴由于过载导致失效。The intermediate shaft failed due to overload. 
（2） 失效件材料化学成分和强度符合要求，微观组织正常。The chemical composition and tensile strength meet 
the requirement, the microstructure is normal. 
 
 
建议Suggestions： 
 
无 
 
 
 
分发: 
Distribution 
底盘  贾培峰 
检验者Author 
朱玲斌 
审核Auditor 
 
批准Approver 
 
日期Date 
2013.12.17 
日期Date 
 
日期Date 
 


 
上海汽车中心实验室 
中国·上海·嘉定区安研路201 号 
邮编. 201804 
 
SAIC QA Laboratory 
201 Anhong rd, Anting, Shanghai 
报告编号 
Report number 
 
SCL-S-13-0395M 
委托者: 底盘  贾培峰 
Request person, dept： 
委托编号:  /  
Request number: 
送样日期:  2013.12.13 
Request date:  
报告日期:  2013.12.17 
Report date：  
第2页共4页 
 
SMPV-0.2.3-002-QA -F01 
III. 调查结果 Investigation Results  
1. 背景调查 
中间轴在联创电子进行模拟大电流工况下故障注入试验，试验装置如图1 所示，红色虚线处为中间轴位置。
具体试验内容如下： 
1）将方向盘非中心安装，即向右可以打2.25 圈，向左可以打0.75 圈；原因是由于弹簧负载在方向盘打1.5
圈时，最多只能提供4KN 左右的齿条力；（2.25 圈估计可以提供6KN 左右）  
2）将方向盘向右打到2 圈左右，把住方向盘，给ECU 注入严重故障；这时ECU 检测到故障，会切断助力，
由于此时弹簧力很大，手无法把住方向盘，测试者会松手，然后齿条会被弹簧拉着快速移动，此时方向盘转速基
本上会超过1000deg/s；  
3）重复步骤2，大约20 次左右，在第21 次，测试者向右打方向盘到1 圈左右位置时，中间轴断裂。 
该试验的目的是为了测验不同状态下ECU 的反应情况，从而采集数据。此前进行过类似试验，但试验次数一
般为5~6 次，未发现中间轴断裂情况。台架检查无异常。方向盘高速状态下，中间轴会受到一个较大的切向力。 
 
图1  台架试验 
图2 为中间轴的图纸形貌，图3 为中间轴失效形貌，开裂位置靠近方向盘一侧。 
 
图2  中间轴 
 
图3  失效件形貌 
开裂位置 
A 侧断口 
B 侧断口 


 
上海汽车中心实验室 
中国·上海·嘉定区安研路201 号 
邮编. 201804 
 
SAIC QA Laboratory 
201 Anhong rd, Anting, Shanghai 
报告编号 
Report number 
 
SCL-S-13-0395M 
委托者: 底盘  贾培峰 
Request person, dept： 
委托编号:  /  
Request number: 
送样日期:  2013.12.13 
Request date:  
报告日期:  2013.12.17 
Report date：  
第3页共4页 
 
SMPV-0.2.3-002-QA -F01 
2. 断口分析 
图4 和图5 分别为断口两侧低倍形貌，从图中可以看出： 
 
整个断口附近区域有明显的扭转变形的痕迹，断口类型属于过载； 
 
整个断面呈明显的金属光泽，断口附近无明显缺陷。 
 
a  断口形貌 
b  断口侧面 
图4  A 侧断口形貌 
 
 
c  断口形貌 
d  断口侧面 
图5   B 侧断口形貌 
 
3. 材料测试  Material Test Results 
对失效件材料进行检测其结果如下： 
（1） 失效件材料化学成分合格； 
（2） 失效件硬度正常，硬度换算的强度值符合标准要求； 
（3） 失效件组织为轻微变形的铁素体+少量珠光体。 


 
上海汽车中心实验室 
中国·上海·嘉定区安研路201 号 
邮编. 201804 
 
SAIC QA Laboratory 
201 Anhong rd, Anting, Shanghai 
报告编号 
Report number 
 
SCL-S-13-0395M 
委托者: 底盘  贾培峰 
Request person, dept： 
委托编号:  /  
Request number: 
送样日期:  2013.12.13 
Request date:  
报告日期:  2013.12.17 
Report date：  
第4页共4页 
 
SMPV-0.2.3-002-QA -F01 
表1  材料检测结果 
序号 
No. 
测试项目 
Test item 
额定值 
Requirement 
试验结果 
Test result 
评价 Evaluation 
合格 
OK 
不合格 
Not OK 
1 
失效件成分 
E355+N 
（DIN 10305-2003） 
 
 
 
C 
≤0.22 
0.169 
× 
 
Si 
≤0.55 
0.0063 
× 
 
Mn 
≤1.60 
0.49 
× 
 
P 
≤0.025 
0.0075 
× 
 
S 
≤0.025 
0.0068 
× 
 
2 
失效件硬度 
/ 
HV1：190，196，195 
/ 
 
3 
抗拉强度 
490MPa~630MPa 
610 MPa、625 MPa、628 MPa
（1） 
× 
 
4 
微观组织 
/ 
见图6 
/ 
 
注：（1）强度数值根据DIN 18265-2004 用硬度值换算所得。 
 
图6 铁素体+少量珠光体

File: 材料工程师/SCL-S-13-0396M IP21MCE扶手饰条（10079170）分析报告-泰州劲松.pdf.md
# SCL-S-13-0396M IP21MCE扶手饰条（10079170）分析报告-泰州劲松.pdf

 
上海汽车中心实验室 
SAIC Center Lab 
中国·上海·嘉定区安研路201 号 
邮编. 201804 
No 201 Anyan road, Jiading, Shanghai China 
Post code 201804 
报告编号 
Report number 
 
SCL-S-13-0297M 
委托者:SQE：元彦淞 
Request person： 
委托编号:  SCL-S-13-0297 
Request number:  
送样日期:  2013.12.19 
Request date:  
报告日期:  2014.01.07 
Report date： 
                       第1 页共4 页 
 
分发: 
Distribution 
SQE: 元彦淞  Yuan Yansong 
检验者Author 
张国良 
审核Auditor 
 
批准Approver 
 
日期Date 
2014.01.07 
日期Date 
 
日期Date 
 
 
零件号Part number 
10079170 
 零件名称 
Part name 
左前门扶手装饰条- 
Front door casing-light finisher LH 
图纸日期Drawing date 
2012.12.12/01 
零件生产日期Part production date 
/ 
 供货商 
Supplier 
泰州劲松股份有限公司 
Taizhou Jinsong Co，Ltd 
车型/项目Car type/project 
IP24 
DVP 材料大纲签署日期DVP material test plan date 
/ 
 
   阶段性报告 Interim report        结论性报告 Conclusion report  
Ⅰ.任务描述 Task description 
上海汽车中心实验室受SQE 委托对左前门扶手装饰条起泡进行失效原因分析，失效零件具体信息如下： 
As requested, by SQE SAIC Center Lab has analyzed the failure of Front door casing-light finisher LH. The background 
information of the failed part is as follows： 
零件信息：Part information 
零件名称 
Part name 
左前门扶手光亮装饰条- 
Front door casing-light finisher LH 
制造日期 
Production date 
2012.09.10 
VIN 码 
VIN 
LSJW26H3XDS000361 
失效日期 
Incident data 
2013.11.07 
车辆里程数 
Car mileage 
18829 公里 (km) 
维修站名称 
Sale agent 
PPV4 路试 
失效模式描述 
Failure circumstance 
description 
左前门扶手光亮装饰条镀层和基材发生开裂 
Cracking of plating layers and base material of front door casing-light finisher LH 
原材料信息：Raw material information    
序
号 
No. 
零件名称 
Part name 
零件号 
Part No. 
原材料厂商与牌号 
Raw material producer 
& trademark 
模具开发商 
Mold developer 
电镀化学品供应商 
Electroplating 
chemicals supplier 
电镀商 
Electroplating 
plant 
1 
前门扶手饰条 
Front door casing 
10079146 
10079169 
锦湖日丽 
Kumbo Sunny 
PC/ABS HAC8244 
上海丽塘 
Shanghai Litang 
安美特Autotech 
天泽 Tianze 
上海延康 
Shanghai 
Yankang 
2 
后门扶手饰条 
Rear door casing 
10079170 
10079171 
失效零件见图1：The failed part is shown in figure 1. 
 
Ⅱ. 结论与建议 Conclusions and suggestions 
扶手饰条镀层和基材开裂是由于外力撞击引起的。理由如下： 
1) 原材料性能满足标准要求； 
2) 产品性能基本满足标准要求（虽铜层厚度不达标外，但其温湿交变试验后，镀层未鼓泡，基材无
开裂）；  
3) 模拟撞击的效果与故障件的失效情况非常相似。 
Cashing-light finisher coating and substrate cracking was caused by external impact. The reasons as follows: 
1) Performances of raw materials are meet the standard; 
2) Product performance meets the basic performance standards (although the copper layer thickness doesn’t 
meet the requirements of standard, no bubbling of coating and no cracking of substrate after thermal cycle 
test. 
3) The effect of impact is very similar with the failure and fault part’s condition. 
 


 
上海汽车中心实验室 
SAIC Center Lab 
中国·上海·嘉定区安研路201 号 
邮编. 201804 
No 201 Anyan road, Jiading, Shanghai China 
Post code 201804 
报告编号 
Report number 
 
SCL-S-13-0297M 
委托者:SQE：元彦淞 
Request person： 
委托编号:  SCL-S-13-0297 
Request number:  
送样日期:  2013.12.19 
Request date:  
报告日期:  2014.01.07 
Report date： 
                       第2 页共4 页 
 
III. 调查结果 Investigation Results  
1、 失效情况 （Failure situation） 
在PPV4 路试是，左前门扶手装饰条的镀层和基材发生开裂现象，见图1。从零件的失效形貌看，镀层和
基材呈纵向平行开裂，表面有明显被撞击的痕迹。  
 
图1、失效零件的照片 
 
2、 测试与分析（Test and Analysis） 
选取失效件的原材料进行材料分析，已确定原材料是否存在问题。抽检了4 个批次扶手装饰条进行性能测
试，以确定生产工艺是否正常。从零件有被撞击的嫌疑，故做了模拟撞击试验。 
表1、抽检的零件信息 
零件名称 
零件号 
抽检批次号 
左前门扶手装饰条 
1007 9146 
130815 
右前门扶手装饰条 
1007 9169 
130808 
左后门扶手装饰条 
1007 9170 
130602 
右后门扶手装饰条 
1007 9171 
130610 
 
 
2.1  原材料测试 
从失效件上截取部分基材进行红外和DSC 测试，从分析的结果看，原材料的性能满足标准要求。 
表2、失效件的原材料测试结果 
序号 
No. 
测试       
Test 
要求 
Requirement 
测试结果Test Result 
评价 Evaluation 
左前门扶手装饰件（失效件） 
合格 
Qualified 
不合格 
Unqualified 
2.1.1 
红外 
GB/T 6040-2002 
PC+ABS 
PC+ABS 
× 
 
2.1.2 
熔点(DSC)/℃ 
GB/T 19466-2004 
110±5℃/140±5℃ 
109℃/137℃ 
× 
 
 
 
2.2  产品性能测试 
无论是抽检的零件还是失效件，铜层厚度都在12-13µm 之间，都没有满足我司标准SMTC 5 300 003-2011
的要求，但温湿交变试验后，4 个批次的抽检零件都没有发生镀层鼓泡、基材开裂的情况，所以从总体上看，
产品性能基本满足要求。 
 
P1 


 
上海汽车中心实验室 
SAIC Center Lab 
中国·上海·嘉定区安研路201 号 
邮编. 201804 
No 201 Anyan road, Jiading, Shanghai China 
Post code 201804 
报告编号 
Report number 
 
SCL-S-13-0297M 
委托者:SQE：元彦淞 
Request person： 
委托编号:  SCL-S-13-0297 
Request number:  
送样日期:  2013.12.19 
Request date:  
报告日期:  2014.01.07 
Report date： 
                       第3 页共4 页 
 
表3、镀层厚度测试结果 
序号 
No. 
测试      
Test 
要求 
Requirement 
测试结果Test Result 
评价 Evaluation 
扶手装饰条 
合格 
Qualified 
不合格 
Unqualified 
10079146 
（失效件） 
10079170 
（抽检件， 
批次号130602） 
10079171 
（抽检件， 
批次号130610） 
2.2 
镀层厚度 Plating layer thickness                           测试标准 Test standard: ISO 2177-2004/ ISO 1463-2003 
2.2.1 
铬 Chrome 
≥0.3 µm 
0.56µm 
0.37µm 
0.49µm 
× 
 
2.2.2 
镍Nickel 
≥10 µm 
13.2µm 
17.8µm 
13.8µm 
× 
 
2.2.3 
铜 Copper 
≥20 µm 
12.1µm 
12.4µm 
13.4µm 
 
× 
 
表4、抽检零件温湿交变试验结果 
序号 
No. 
测试       
Test 
要求 
Requirement 
测试结果Test Result 
评价 
Evaluation 
扶手装饰条 
合格 
Qualified 
不合格 
Unqualifi
ed 
前左门 
10079146 
批次：
130815 
前右门 
10079169 
批次：
130808 
后左门 
10079170 
批次：
130602 
后右门 
10079171 
批次：
130610 
2.3 
耐热和环境交变性能 Temperature and environmental cycle resistance 
2.3.1 
气候交变试验       
Environmental Cycle 
Test 
SMTC 5 400 005-B 
8 cycles 
没有鼓泡、起泡或开裂，无镀层与基材或
金属镀层之间的结合力损失。No grazing, 
blistering, splitting, loss of adhesion to the 
substrate or loss of adhesion between 
individual layers of the metal plating layers. 
无鼓泡或结合力损失 
No grazing or loss of adhesion 
× 
 
 
2.3  模拟撞击试验 
由于在失效件上看到有被撞击的痕迹，故进行了模拟撞击试验（零件安装到门板后，用榔头敲击零件表面）。
模拟撞击的效果与失效件的失效情况非常相似，在零件的正面和背面都可观察到纵向平行裂纹。图2 为失效件
和模拟撞击件的对比图。 
失效件 
模拟撞击后的零件 
 
 
 


 
上海汽车中心实验室 
SAIC Center Lab 
中国·上海·嘉定区安研路201 号 
邮编. 201804 
No 201 Anyan road, Jiading, Shanghai China 
Post code 201804 
报告编号 
Report number 
 
SCL-S-13-0297M 
委托者:SQE：元彦淞 
Request person： 
委托编号:  SCL-S-13-0297 
Request number:  
送样日期:  2013.12.19 
Request date:  
报告日期:  2014.01.07 
Report date： 
                       第4 页共4 页 
 
失效件 
模拟撞击后的零件 
 
 
 
 
图2 为失效件和模拟撞击件的对比图 
 
3、 讨论 
从以上的分析可知，零件失效原因是由于外力撞击引起。抽检的4 个批次零件都可以顺利通过温湿交变试
验，但铜层厚度未达标，需敦促供应商提高生产质量，满足我司标准要求。 
 
 
 
 
 
 
 
 
报告结束 
End of report 
纵向平行裂纹 
纵向平行裂纹

File: 材料工程师/SCL-S-13-0397M-AS21-增压器支架-朱玲斌.pdf.md
# SCL-S-13-0397M-AS21-增压器支架-朱玲斌.pdf

 
上海汽车中心实验室 
中国·上海·嘉定区安研路201 号 
邮编. 201804 
 
SAIC QA Laboratory 
201 Anhong rd, Anting, Shanghai 
报告编号 
Report number 
 
SCL-S-13-0397M 
委托者: EN 项志中 
Request person, dept： 
委托编号:  /  
Request number: 
送样日期:  201312.16 
Request date:  
报告日期:  2013.12.30 
Report date：  
第1页共4页 
 
SMPV-0.2.3-002-QA -F01 
零件号Part number 
10137137 
零件名称 
Part name 
增压器支架 
Bracket-turbo 
图纸日期Drawing date 
2013-05-03 
零件生产日期Part production date 
2013-05 
供货商 
Supplier 
上海多利 
车型/项目Car type/project 
NLE2.0T 
DVP 材料大纲签署日期DVP material test plan date 
 
阶段性报告 Interim report                结论性报告 Conclusion report          
 
Ⅰ.任务描述 Task description 
实验室受委托对增压器支架进行失效原因分析，失效零件具体信息如下： 
As requested, SCL has analyzed the failure of bracket-turbo. The information of the failed part is as following： 
零件信息：Part information 
零件名称 
Part name 
增压器支架 
Bracket-turbo 
车制造日期 
Vehicle production date 
/ 
VIN 码 
VIN 
/ 
销售日期 
Sale date 
/ 
车辆里程数 
Car mileage 
34000km 
维修站名称 
Sale agent 
/ 
失效模式描述 
Failure circumstance  
F918 发动机进行PT_AT 试验，完成后发现增压器支架断裂。 
The bracket-turbo cracked after the F918 engine PT_AT test. 
原材料信息：Raw material information 
原材料及牌号 
Raw material specification 
SUS304 
原材料厂商 
Raw material producer 
/ 
散件供应商 
Component supplier 
/ 
金属热处理状态 
Metal heat treatment state 
/ 
失效零件见图2~4：The failed part is shown in figure 2~4. 
 
Ⅱ. 结论与建议 Conclusions and Suggestions 
 
结论Conclusions： 
（1） 增压器支架发生疲劳断裂，裂纹源位于焊趾边缘。The failed of bracket-turbo is fatigue, the crack source is 
located in the weld toe region. 
（2） 增压器支架焊缝的焊高3.021mm，熔深0.657mm，符合SMTC 5 111 001-2011(V1)标准要求。The weld seam 
thickness of bracket-turbo is 3.021mm, the penetration is 0.657mm, it meets the requirement of SMTC 5 111 
001-2011(V1) standard. 
（3） 增压器支架化学成分合格，支架及垫片硬度正常。The chemical composition of bracket-turbo is qualified, the 
hardness of bracket and gasket are normal.. 
 
建议Suggestions： 
（1） 分析增压器支架及前催支架的受力情况，优化结构。Analysis the stress state of bracket-turbo and urge 
support, optimize the structure. 
（2） 分析螺栓失效的原因。Analysis the cause of the failure bolt. 
 
分发: 
Distribution 
EN 项志中 
检验者Author 
朱玲斌 
审核Auditor 
 
批准Approver 
 
日期Date 
2013.12.30 
日期Date 
 
日期Date 
 


 
上海汽车中心实验室 
中国·上海·嘉定区安研路201 号 
邮编. 201804 
 
SAIC QA Laboratory 
201 Anhong rd, Anting, Shanghai 
报告编号 
Report number 
 
SCL-S-13-0397M 
委托者: EN 项志中 
Request person, dept： 
委托编号:  /  
Request number: 
送样日期:  201312.16 
Request date:  
报告日期:  2013.12.30 
Report date：  
第2页共4页 
 
SMPV-0.2.3-002-QA -F01 
III. 调查结果 Investigation Results  
AS21 在广德进行PT_AT 整车试验，试验完成后发现增压器支架断裂，实际试验里程34000km。试验过程中，
对增压器支架断裂可能产生较大影响的节点有三个，依次为：  
1.2013/10/9，试验里程：12325km，试验进度57%，增压器支架螺栓断裂；  
2.2013/10/11，试验历程：21845km，试验进度64.25%，将增压器螺栓和由前催支架螺栓原来的8.8 级更换
为10.9 级； 
3.2013/10/21，试验里程：26520km，试验进度78%，前催支架螺栓脱落。 
增压器螺栓断裂可能导致增压器支架异常受力，前催支架螺栓脱落将会导致增压器支架的受力明显变大。试
验完成后，拆卸增压器支架的螺栓扭矩仅为30N.m，实际安装扭矩为50-60 N.m。 
增压器支架结构如图1 所示，断裂支架在发动机上的位置如图2 所示。图3 为支架断裂部分移开后螺栓连接
面形貌，螺栓结合面有明显的磨损痕迹，也可以说明连接螺栓有松动。图4 为增压器支架另外一面的形貌。 
            
 
图1  增压器结构图 
 
图2  断裂支架失效图 
 
断裂位置 


 
上海汽车中心实验室 
中国·上海·嘉定区安研路201 号 
邮编. 201804 
 
SAIC QA Laboratory 
201 Anhong rd, Anting, Shanghai 
报告编号 
Report number 
 
SCL-S-13-0397M 
委托者: EN 项志中 
Request person, dept： 
委托编号:  /  
Request number: 
送样日期:  201312.16 
Request date:  
报告日期:  2013.12.30 
Report date：  
第3页共4页 
 
SMPV-0.2.3-002-QA -F01 
  
 
图3  断裂支架对应位置螺栓连接面                          图4   断裂支架背面 
断口分析 
图5 为支架断口低倍形貌图，疲劳起源于垫片与支架的焊趾边缘，然后分别向两侧扩展。疲劳源见图5
中黄色虚线，红色箭头给出了疲劳的扩展方向，疲劳源附近未发现明显缺陷。 
 
图5  支架断口形貌 
材料测试  Material Test Results 
对失效支架材料进行检测，其结果如下： 
（1） 失效支架材料化学成分合格； 
（2） 支架与垫片硬度正常； 
疲劳源 
疲劳源 
金相面 
磨损 


 
上海汽车中心实验室 
中国·上海·嘉定区安研路201 号 
邮编. 201804 
 
SAIC QA Laboratory 
201 Anhong rd, Anting, Shanghai 
报告编号 
Report number 
 
SCL-S-13-0397M 
委托者: EN 项志中 
Request person, dept： 
委托编号:  /  
Request number: 
送样日期:  201312.16 
Request date:  
报告日期:  2013.12.30 
Report date：  
第4页共4页 
 
SMPV-0.2.3-002-QA -F01 
（3） 支架与垫片的焊缝熔深及焊高均符合SMTC 5 111 001-2011(V1)标准要求； 
表1  材料检测结果 
序号 
No. 
测试项目 
Test item 
额定值 
Requirement 
试验结果 
Test result 
评价 Evaluation 
合格 
OK 
不合格 
Not OK 
1 
失效支架成分 
SUS304 
（JIS 4305-2005） 
 
 
 
C 
≤0.08 
0.045 
× 
 
Si 
≤1.00 
0.592 
× 
 
Mn 
≤2.00 
1.060 
× 
 
P 
≤0.045 
0.039 
× 
 
S 
≤0.030 
0.0076 
× 
 
Ni 
8.0~10.50 
8.002 
× 
 
Cr 
18.0~20.00 
18.10 
× 
 
2 
硬度 
/ 
支架HV1：180,188,185 
/ 
 
/ 
垫片HV1：197,194,199 
/ 
 
3 
焊缝(1) 
0.36（0.12t） 
熔深：0.657 
× 
 
2.1（0.7t） 
焊高：3.021 
× 
 
备注：（1）参照SMTC 5 111 001-2011(V1)标准 
 
图6    焊缝 
 
疲劳源

File: 材料工程师/SCL-S-13-0398M-ZP11-膨胀水壶-龚伟.pdf.md
# SCL-S-13-0398M-ZP11-膨胀水壶-龚伟.pdf

 
上海汽车中心实验室
(SAIC Center Lab) 
中国·上海·嘉定区安研路201 号 
邮编. 201804 
No. 201 Anyan Road, Jiading District,  
Shanghai, China. 
Post code :200433 
报告编号：Report number 
SCL-S-13-0398M 
委托者Requestor：薛俊 
送样日期Deliver date：2013.12.17 
报告日期Report date：2013.12.24 
第 1 页 共 3 页 
Page 1 of 3  
 
零件号 
Part number 
10132082 
零件名称 
Part name 
膨胀水壶 
Reservoir Tank 
图纸日期 
Drawing date  
2013.01.09 
零件生产日期 
Production date 
/ 
供货商 
Supplier 
空调国际 
Kongtiao Guoji 
车型/项目 
Car type/project 
ZP 11 
 
   阶段性报告  Stage report        结论性报告 Conclusion report           测试报告 Test report 
Ⅰ.任务描述 Task description 
实验室受委托对膨胀水壶进行失效原因分析，失效零件具体信息如下： 
As requested, QA lab has analyzed the invalid cause of Reservoir Tank, and the information of invalid part is shown 
as following： 
零件信息：Part information 
零件名称 
Part name 
膨胀水壶 
Reservoir Tank 
制造日期 
Production date 
2013.10.25 
VIN 码 
VIN number 
LSJZ14C30ES011012 
销售日期 
Sale date 
2013.11.17 
车辆里程数 
Car mileage 
13 Km 
销售商 
Sale agent 
/ 
失效模式描述 
Invalid situation 
description 
膨胀水壶开裂 
Reservoir tank fractured 
原材料信息：Raw material information 
原材料及牌号 
Raw material 
and trademark 
PP5 
SK30BW 
原材料厂商 
Raw material producer 
上海日之升技术发展有限
公司 
散件供应商 
Part supplier 
展峰汽车配件有限公司 
金属热处理状态 
Metal heat treatment state 
/ 
失效零件见图1：The invalid part is shown in Fig 1.  
Ⅱ. 结论与建议 Conclusions and suggestions 
结论： 1. 失效件受过大外力导致失效。  
2. 零件材料符合技术要求。  
Conclusions:  1. Excessive force made part fractured.  
2. Material performance of part conformed to requirements.     
建议： 1. 加强对零件的保护。 
Suggestions:  1. Protection to the part should be improved. 
        
分发： 
Dispenser 
质量分析科  薛俊 
检验者： 
Identifier 
龚伟 
审核： 
Auditor 
 
批准： 
Approver 
 
日期： 
Date 
2013.12.24 
日期： 
Date 
 
日期： 
Date 
 
 
         


 
上海汽车中心实验室
(SAIC Center Lab) 
中国·上海·嘉定区安研路201 号 
邮编. 201804 
No. 201 Anyan Road, Jiading District,  
Shanghai, China. 
Post code :200433 
报告编号：Report number 
SCL-S-13-0398M 
委托者Requestor：薛俊 
送样日期Deliver date：2013.12.17 
报告日期Report date：2013.12.24 
第 2 页 共 3 页 
Page 2 of 3  
 
 
图1 失效件 
Fig.1 Failure Part 
 
III. 测试结果 Test Results  
序号 
No. 
试验项目 
Test item 
额定值 
Requirement 
试验结果 
Test result 
评价 Evaluation 
第一次 
第二次 
合格 
qualified 
不合格 
unqualified 
I 
失效件 
 
 
1 
红外（GB/T6040-2002） 
Infrared Spectroscopy 
PP 
PP 
× 
 
2 
熔点（GB/T19466.3-2006） 
Melting point (℃) 
165±5 
168 
× 
 
3 
焓值（GB/T19466.3-2006） 
Enthalpy (J/g) 
/ 
76.5 
83.1 
× 
 
II 
新件 
 
 
1 
红外（GB/T6040-2002） 
Infrared Spectroscopy 
PP 
PP 
× 
 
2 
熔点（GB/T19466.3-2006） 
Melting point (℃) 
165±5 
168 
× 
 
3 
焓值（GB/T19466.3-2006） 
Enthalpy (J/g) 
/ 
71.9 
78.6 
× 
 
III 
粒料 
 
 
1 
红外（GB/T6040-2002） 
Infrared Spectroscopy 
PP 
PP 
× 
 
2 
熔点（GB/T19466.3-2006） 
Melting point (℃) 
165±5 
168 
× 
 
3 
焓值（GB/T19466.3-2006） 
Enthalpy (J/g) 
/ 
71.8 
77.7 
× 
 
小结：零件材料符合技术要求。 


 
上海汽车中心实验室
(SAIC Center Lab) 
中国·上海·嘉定区安研路201 号 
邮编. 201804 
No. 201 Anyan Road, Jiading District,  
Shanghai, China. 
Post code :200433 
报告编号：Report number 
SCL-S-13-0398M 
委托者Requestor：薛俊 
送样日期Deliver date：2013.12.17 
报告日期Report date：2013.12.24 
第 3 页 共 3 页 
Page 3 of 3  
 
Ⅳ. 宏观分析 Macroscopic observation 
 
失效件状态如图2所示，断口有明显的应力发白现象，可以判断是受外力导致的韧断。 
 
图2 失效件 
Fig. 2 Failure Part 
 
对新件施加如图3所示方向的拉力，当拉力为8KG时，新件产生的应力发白现象及断口位置形貌如图
3所示，与失效件基本一致。 
  
图3 新件断口 
Fig. 3 New Parts 
 
综上，零件受如图3 所示方向的超负荷外力作用而导致的开裂。

File: 材料工程师/SCL-S-13-0400M 组合仪表-IS12.pdf.md
# SCL-S-13-0400M 组合仪表-IS12.pdf

 
上海汽车中心实验室
(SAIC Center Lab) 
中国·上海·嘉定区安研路201 号 
邮编. 201804 
No. 201 Anyan Road, Jiading District,  
Shanghai, China. 
Post code :200433 
报告编号：Report number 
SCL-S-13-0400M 
委托者Requestor：王程群 
送样日期Deliver date：2013.12.18 
报告日期Report date：2014.01.16 
第 1 页 共 5 页 
Page 1 of 5  
 
零件号 
Part number 
10126602 
零件名称 
Part name 
组合仪表 
Integrated instrument 
图纸日期 
Drawing date  
/ 
零件生产日期 
Production date 
/ 
供货商 
Supplier 
上海德科 
Shanghai Deke 
车型/项目 
Car type/project 
IS 12 
 
   阶段性报告  Stage report        结论性报告 Conclusion report           测试报告 Test report 
Ⅰ.任务描述 Task description 
实验室受委托对组合仪表进行失效原因分析，失效零件具体信息如下： 
As requested, QA lab has analyzed the invalid cause of integrated instrument, and the information of invalid part is 
shown as following： 
零件信息：Part information 
零件名称 
Part name 
组合仪表 
Integrated instrument 
制造日期 
Production date 
/ 
VIN 码 
VIN number 
/ 
销售日期 
Sale date 
/ 
车辆里程数 
Car mileage 
1314 km  
销售商 
Sale agent 
/ 
失效模式描述 
Invalid situation 
description 
组合仪表现白色印记 
A white mark existed on the surface of integrated instrument. 
原材料信息：Raw material information 
原材料及牌号 
Raw material 
and trademark 
PMMA 
8N 
原材料厂商 
Raw material producer 
创盈德固赛 
散件供应商 
Part supplier 
/ 
金属热处理状态 
Metal heat treatment state 
/ 
失效零件见图1：The invalid part is shown in Fig 1.  
Ⅱ. 结论与建议 Conclusions and suggestions 
结论： 1. 失效的根本原因无法确认。 
       2．零件材料符合技术要求。 
Conclusions:  1. The root cause of failure was not found. 
            2. Material performance of part conformed to requirements. 
建议： 1. 严格控制生产工艺。 
       2. 跟踪该零件的市场表现。 
Suggestions: 1. Process should be strictly controlled. 
           2. Market performance of the part should be followed. 
           
分发： 
Dispenser 
王程群 
检验者： 
Identifier 
狄春峰 
审核： 
Auditor 
 
批准： 
Approver 
 
日期： 
Date 
2014.01.16 
日期： 
Date 
 
日期： 
Date 
 


 
上海汽车中心实验室
(SAIC Center Lab) 
中国·上海·嘉定区安研路201 号 
邮编. 201804 
No. 201 Anyan Road, Jiading District,  
Shanghai, China. 
Post code :200433 
报告编号：Report number 
SCL-S-13-0400M 
委托者Requestor：王程群 
送样日期Deliver date：2013.12.18 
报告日期Report date：2014.01.16 
第 2 页 共 5 页 
Page 2 of 5  
 
     
                
                          
图1 失效件 
Fig.1 Failure part 
 
III. 测试结果 Test Results  
序号 
No. 
试验项目 
Test item 
额定值 
Requirement 
试验结果 
Test result 
评价 Evaluation 
第一次 
第二次 
合格 
qualified 
不合格 
unqualified 
I 
失效件 
 
 
1 
红外（GB/T6040-2002） 
Infrared Spectroscopy 
PMMA 
PMMA 
× 
 
2 
玻璃化转变温度 
(GB/T 19644.2-2006) 
Glass transition temperature (℃) 
115±5 
114 
× 
 
II 
新件 
 
 
1 
红外（GB/T6040-2002） 
Infrared Spectroscopy 
PMMA 
PMMA 
× 
 
2 
玻璃化转变温度 
(GB/T 19644.2-2006) 
Glass transition temperature (℃) 
115±5 
112 
× 
 
III 
粒料 
 
 
1 
红外（GB/T6040-2002） 
Infrared Spectroscopy 
PMMA 
PMMA 
× 
 
2 
玻璃化转变温度 
(GB/T 19644.2-2006) 
Glass transition temperature (℃) 
115±5 
115 
× 
 
小结：零件材料符合技术要求。 
 


 
上海汽车中心实验室
(SAIC Center Lab) 
中国·上海·嘉定区安研路201 号 
邮编. 201804 
No. 201 Anyan Road, Jiading District,  
Shanghai, China. 
Post code :200433 
报告编号：Report number 
SCL-S-13-0400M 
委托者Requestor：王程群 
送样日期Deliver date：2013.12.18 
报告日期Report date：2014.01.16 
第 3 页 共 5 页 
Page 3 of 5  
 
Ⅳ. 宏观分析 Macroscopic observation 
 
 
失效件如图2 所示，PMMA 板内侧有明显白斑。该白斑经擦拭无法去除，但可以用硬度更高的
物体打磨去除。 
   
 
        
图2 失效件 
Fig. 2 Failure part 
 
根据经验类似失效情况的发生主要可能是由于两个原因造成： 
1、化学品腐蚀； 
2、产品内应力较大，受外界刺激导致应力发白。 
因此，从这两个角度分别进行试验，模拟失效情况。 
 
用化学品对新件进行涂抹试验，试验使用的溶剂分别为90%乙醇，盐酸，丙酮。 
用90%的乙醇浸泡后，失效件白斑更加明显，但其它位置无新的白斑产生，如图3。 
 
 
图3 乙醇试验 
Fig. 3 Ethanol test 
 
 
 
 


 
上海汽车中心实验室
(SAIC Center Lab) 
中国·上海·嘉定区安研路201 号 
邮编. 201804 
No. 201 Anyan Road, Jiading District,  
Shanghai, China. 
Post code :200433 
报告编号：Report number 
SCL-S-13-0400M 
委托者Requestor：王程群 
送样日期Deliver date：2013.12.18 
报告日期Report date：2014.01.16 
第 4 页 共 5 页 
Page 4 of 5  
 
    盐酸浸泡后失效件完全发白（如图4），说明强酸等腐蚀剂对零件有明显腐蚀作用。 
  
图4 盐酸试验 
Fig. 4 Hydrochloric acid test 
    取新件用丙酮进行涂抹，涂抹后零件产生白斑，但经过擦拭可以完全去除，如图5。 
 
图5 丙酮试验 
Fig. 5 Acetone test 
根据以上试验，不同的溶剂可以对零件产生不同的腐蚀作用，因此供应商处收集所有该零件所可能使用到的
化学试剂（如图6 表格），对零件进行涂抹试验，以验证该零件在生产过程中是否会受到腐蚀。 
试验后，对所有零件进行擦拭，擦拭后的零件都没有白斑（如图6）。 
 
 
图6 失效模拟1 
Fig. 6 Crash simulation 1 
 
综合以上试验结果，可以排除在生产环节，化学品腐蚀导致该失效。根据失效信息，所有5 个失效件白斑均
在面板内侧同一位置，这也是化学品腐蚀很难解释的。 


 
上海汽车中心实验室
(SAIC Center Lab) 
中国·上海·嘉定区安研路201 号 
邮编. 201804 
No. 201 Anyan Road, Jiading District,  
Shanghai, China. 
Post code :200433 
报告编号：Report number 
SCL-S-13-0400M 
委托者Requestor：王程群 
送样日期Deliver date：2013.12.18 
报告日期Report date：2014.01.16 
第 5 页 共 5 页 
Page 5 of 5  
 
对新件，冷模件，乙酸乙酯涂抹后的零件分别进行90℃高温存放和湿热交变试验，以考察零件
的内应力情况。 
经过90℃高温存放168h，零件无不良变化，如图7。 
 
 
图7 高温存放试验 
Fig. 7 High temperature test 
经过湿热交变试验50C，零件无不良变化，如图8。 
 
 
图8 湿热交变试验 
Fig. 8 SMTC 5 400 005A test 
请供应商模拟注塑极限参数生产零件（如图9 表格），并进行存放试验，失效模拟。 
试验后零件无白斑产生（如图9）。 
 
 
图9 失效模拟1 
Fig. 9 Crash simulation 1 
    综上，对产品内应力测试的试验无法模拟出与失效件类似的白斑。

File: 材料工程师/SCL-S-13-0401M 散热器-AP11 1.5T.pdf.md
# SCL-S-13-0401M 散热器-AP11 1.5T.pdf

 
上海汽车中心实验室
(SAIC Center Lab) 
中国·上海·嘉定区安研路201 号 
邮编. 201804 
No. 201 Anyan Road, Jiading District,  
Shanghai, China. 
Post code :200433 
报告编号：Report number 
SCL-S-13-0401M 
委托者Requestor：薛俊 
送样日期Deliver date：2013.12.18 
报告日期Report date：2013.12.23 
第 1 页 共 4 页 
Page 1 of 4  
 
零件号 
Part number 
CF 099001 
零件名称 
Part name 
散热器 
Radiator 
图纸日期 
Drawing date  
/ 
零件生产日期 
Production date 
/ 
供货商 
Supplier 
贝洱热 
Beierre 
车型/项目 
Car type/project 
AP 11 1.5T 
 
   阶段性报告  Stage report        结论性报告 Conclusion report           测试报告 Test report 
Ⅰ.任务描述 Task description 
实验室受委托对散热器进行失效原因分析，失效零件具体信息如下： 
As requested, QA lab has analyzed the invalid cause of Radiator, and the information of invalid part is shown as 
following： 
零件信息：Part information 
零件名称 
Part name 
散热器 
Radiator 
制造日期 
Production date 
/ 
VIN 码 
VIN number 
/ 
销售日期 
Sale date 
/ 
车辆里程数 
Car mileage 
6 km  
销售商 
Sale agent 
/ 
失效模式描述 
Invalid situation 
description 
散热器下水室开裂 
Bottom tank of radiator fractured. 
原材料信息：Raw material information 
原材料及牌号 
Raw material 
and trademark 
PA66-GF30 
原材料厂商 
Raw material producer 
/ 
散件供应商 
Part supplier 
/ 
金属热处理状态 
Metal heat treatment state 
/ 
失效零件见图1：The invalid part is shown in Fig 1.  
Ⅱ. 结论与建议 Conclusions and suggestions 
结论： 1. 零件受外力导致断裂。 
       2. 零件材料符合技术要求。 
Conclusions:  1. Foreign force made part fracture. 
2. Material performance of part conformed to requirements.        
建议： 1. 增加倒角。 
       2. 加强对零件的保护。 
Suggestions: 1. Chamfer angle should be added. 
           2. Protection to the part should be increased. 
 
分发： 
Dispenser 
质量分析 薛俊 
检验者： 
Identifier 
狄春峰 
审核： 
Auditor 
 
批准： 
Approver 
 
日期： 
Date 
2013.12.23 
日期： 
Date 
 
日期： 
Date 
 


 
上海汽车中心实验室
(SAIC Center Lab) 
中国·上海·嘉定区安研路201 号 
邮编. 201804 
No. 201 Anyan Road, Jiading District,  
Shanghai, China. 
Post code :200433 
报告编号：Report number 
SCL-S-13-0401M 
委托者Requestor：薛俊 
送样日期Deliver date：2013.12.18 
报告日期Report date：2013.12.23 
第 2 页 共 4 页 
Page 2 of 4  
 
 
 
图1 失效件 
Fig.1 Failure part 
 
III. 测试结果 Test Results  
序号 
No. 
试验项目 
Test item 
额定值 
Requirement 
试验结果 
Test result 
评价 Evaluation 
第一次 
第二次 
合格 
qualified 
不合格 
unqualified 
I 
失效件 
 
 
1 
红外（GB/T6040-2002） 
Infrared Spectroscopy 
PA66 
PA66 
× 
 
2 
熔点（GB/T19466.3-2006） 
Melting point (℃) 
260±5 
261 
× 
 
3 
焓值（GB/T19466.3-2006） 
Enthalpy (J/g) 
/ 
44.5 
49.4 
× 
 
4 
灰分（GB/T9345.1-2008） 
Ash content (%) 
30±2 
30.8 
× 
 
II 
新件 
 
 
1 
红外（GB/T6040-2002） 
Infrared Spectroscopy 
PA66 
PA66 
× 
 
2 
熔点（GB/T19466.3-2006） 
Melting point (℃) 
260±5 
261 
× 
 
3 
焓值（GB/T19466.3-2006） 
Enthalpy (J/g) 
/ 
46.9 
49.4 
× 
 
4 
灰分（GB/T9345.1-2008） 
Ash content (%) 
30±2 
30.4 
× 
 
III 
粒料 
 
 
1 
红外（GB/T6040-2002） 
Infrared Spectroscopy 
PA66 
PA66 
× 
 
2 
熔点（GB/T19466.3-2006） 
Melting point (℃) 
260±5 
261 
× 
 


 
上海汽车中心实验室
(SAIC Center Lab) 
中国·上海·嘉定区安研路201 号 
邮编. 201804 
No. 201 Anyan Road, Jiading District,  
Shanghai, China. 
Post code :200433 
报告编号：Report number 
SCL-S-13-0401M 
委托者Requestor：薛俊 
送样日期Deliver date：2013.12.18 
报告日期Report date：2013.12.23 
第 3 页 共 4 页 
Page 3 of 4  
 
序号 
No. 
试验项目 
Test item 
额定值 
Requirement 
试验结果 
Test result 
评价 Evaluation 
第一次 
第二次 
合格 
qualified 
不合格 
unqualified 
3 
焓值（GB/T19466.3-2006） 
Enthalpy (J/g) 
/ 
45.9 
42.1 
× 
 
4 
灰分（GB/T9345.1-2008） 
Ash content (%) 
30±2 
30.9 
× 
 
小结：零件材料符合技术要求。 
 
Ⅳ. 宏观分析 Macroscopic observation 
 
 
 失效件断口如图2 所示。断口呈脆断特征，系零件受外力超过材料负荷导致脆断。 
 
 
图2 失效件断口 
Fig. 2 Fracture of failure part 
 
 
 
 
 


 
上海汽车中心实验室
(SAIC Center Lab) 
中国·上海·嘉定区安研路201 号 
邮编. 201804 
No. 201 Anyan Road, Jiading District,  
Shanghai, China. 
Post code :200433 
报告编号：Report number 
SCL-S-13-0401M 
委托者Requestor：薛俊 
送样日期Deliver date：2013.12.18 
报告日期Report date：2013.12.23 
第 4 页 共 4 页 
Page 4 of 4  
 
 
观察失效如图3 所示。失效接头与零件底面有明显倒角，而与加强筋底面无倒角，导致零件与
加强筋连接处应力集中，受外力首先开裂。 
 
图3 失效件断口 
Fig. 3 Fracture of failure part 
 
如图4 所示，取新件施加外力进行失效模拟试验。新件受外力也发生开裂现象，裂纹位置及断
口形貌与失效件一致。  
 
图4 失效件 
Fig. 4 Failure part

File: 材料工程师/SCL-S-13-0402M BP32 冷却水管.pdf.md
# SCL-S-13-0402M BP32 冷却水管.pdf

 
上海汽车中心实验室 
SAIC Center Lab 
中国·上海·嘉定区安研路201 号 
邮编. 201804 
No 201 Anyan road, Jiading, Shanghai China 
Post code 201804 
报告编号 
Report number 
 
SCL-S-13-0402M 
委托者: DRE:张建辉 
Request person, dept： 
送样日期:  2013-12-18 
Request date:  
报告日期:  2013-12-20 
Report date：  
第1 页共4 页 
 
零件号Part number 
10086297 
 零件名称 
Part name 
补液管 
图纸日期Drawing date 
2013-04-11 
零件生产日期Part production date 
2013-04-02 
 供货商 
Supplier 
青岛固恩治 
车型/项目Car type/project 
BP32 2.0NA 
试验大纲签署日期： 
/ 
 
   阶段性报告 Interim report        结论性报告 Conclusion report        
Ⅰ.任务描述 Task description 
实验室受委托对冷却水管进行失效原因分析，失效零件具体信息如下： 
As requested, QA lab has analyzed the failure of the coolant hose. The background information of the failed part is as following： 
零件信息：Part information 
零件名称 
Part name 
冷却水管 
制造日期 
Production date 
2011-6-17 
VIN 码 
VIN 
N13SOV006 
销售日期 
Sale date 
/ 
车辆里程数 
Car mileage 
23963km（黑河冬季路试） 
维修站名称 
Sale agent 
/ 
失效模式描述 
Failure circumstance 
description 
静态检查发现水管漏液。 
原材料信息：Raw material information 
原材料及牌号 
Raw material specification 
EPDM 
原材料厂商 
Raw material producer 
/ 
散件供应商 
Component supplier 
青岛固恩治 
金属热处理状态 
Metal heat treatment state 
/ 
失效零件见图：The failed part is shown in figure 1.  
 
Ⅱ. 结论与建议 Conclusions and suggestions 
结论：1 胶管在凸台位置受到外力损伤导致内外层破损，形成泄露。 
       2 胶管材料满足要求。 
 
建议：零件在使用过程中不受外力损伤。 
 
 
 
 
 
 
 
 
 
 
分发: 
Distribution 
DRE: PTI: 张建辉 
检验者Author 
 
审核Auditor 
 
批准Approver 
 
日期Date 
 
日期Date 
 
日期Date 
 
 
 


 
上海汽车中心实验室 
SAIC Center Lab 
中国·上海·嘉定区安研路201 号 
邮编. 201804 
No 201 Anyan road, Jiading, Shanghai China 
Post code 201804 
报告编号 
Report number 
 
SCL-S-13-0402M 
委托者: DRE:张建辉 
Request person, dept： 
送样日期:  2013-12-18 
Request date:  
报告日期:  2013-12-20 
Report date：  
第2 页共4 页 
 
 
                                                         图1 失效照片 
III. 测试结果 Test Results  
1 材料性能测试（Material Test）： 
序号 
No. 
试验项目 
Test item 
额定值 
Requirement 
试验结果 
Test result 
评价 Evaluation 
合格 
qualified 
不合格 
unqualified 
内层： 
1 
Shore A 硬度 
Shore A Hardness 
ISO 7169-1 
65±5 
63 
× 
 
2 
拉伸强度 
Tensile Strength 
ISO 37 
≥9MPa 
15.5 
× 
 
3 
断裂伸长率 
Elongation at tear 
ISO 37 
≥300% 
357 
× 
 
外层： 
1 
Shore A 硬度 
Shore A Hardness 
ISO 7169-1 
65±5 
66 
× 
 
2 
拉伸强度 
Tensile Strength 
ISO 37 
≥9MPa 
13.7 
× 
 
3 
断裂伸长率 
Elongation at tear 
ISO 37 
≥300% 
364 
× 
 
     失效件材料满足SMTC 5 320 003 标准要求。 
 
 
 
 
 
 
 
 
 


 
上海汽车中心实验室 
SAIC Center Lab 
中国·上海·嘉定区安研路201 号 
邮编. 201804 
No 201 Anyan road, Jiading, Shanghai China 
Post code 201804 
报告编号 
Report number 
 
SCL-S-13-0402M 
委托者: DRE:张建辉 
Request person, dept： 
送样日期:  2013-12-18 
Request date:  
报告日期:  2013-12-20 
Report date：  
第3 页共4 页 
 
2 表面分析：  
2.1 胶管表面发现有破损，在破损点处发现有严重的压痕： 
  
 
 
2.2 内层发现有破损，且位置同外侧的破损点一致，内层的破损点位于凸台区域： 
 
 
 
 
 
 
 
 
 
 
 
 
 
 
破损点 
压痕 
破损点 
凸台区域 
其它的切割受损点 


 
上海汽车中心实验室 
SAIC Center Lab 
中国·上海·嘉定区安研路201 号 
邮编. 201804 
No 201 Anyan road, Jiading, Shanghai China 
Post code 201804 
报告编号 
Report number 
 
SCL-S-13-0402M 
委托者: DRE:张建辉 
Request person, dept： 
送样日期:  2013-12-18 
Request date:  
报告日期:  2013-12-20 
Report date：  
第4 页共4 页 
 
3 断口分析 
分析显示，外层断口和内层断口的破坏纹路为划伤的纹路： 
 
 
 
小结： 
1 
胶管材料满足材料要求。 
2 
胶管外层受到外力损伤后导致胶管内层在凸台位置形成破损，导致胶管泄露。 
 
内层 
划伤纹路 
外层 
划伤纹路

File: 材料工程师/SCL-S-13-0405M-ZP11-塑料卡扣-龚伟.pdf.md
# SCL-S-13-0405M-ZP11-塑料卡扣-龚伟.pdf

 
上海汽车中心实验室
(SAIC Center Lab) 
中国·上海·嘉定区安研路201 号 
邮编. 201804 
No. 201 Anyan Road, Jiading District,  
Shanghai, China. 
Post code :200433 
报告编号：Report number 
SCL-S-13-0405M 
委托者Requestor：刘小帆 
送样日期Deliver date：2013.12.20 
报告日期Report date：2013.12.26 
第 1 页 共 4 页 
Page 1 of 4  
 
零件号 
Part number 
90003731 
零件名称 
Part name 
塑料卡扣 
Plastic Buckle 
图纸日期 
Drawing date  
2013.03.04 
零件生产日期 
Production date 
/ 
供货商 
Supplier 
宁波天合 
Ningbo Tianhe  
车型/项目 
Car type/project 
ZP 11 
 
   阶段性报告  Stage report        结论性报告 Conclusion report           测试报告 Test report 
Ⅰ.任务描述 Task description 
实验室受委托对塑料卡扣进行失效原因分析，失效零件具体信息如下： 
As requested, QA lab has analyzed the invalid cause of Plastic Buckle, and the information of invalid part is shown 
as following： 
零件信息：Part information 
零件名称 
Part name 
塑料卡扣 
Plastic Buckle 
制造日期 
Production date 
/ 
VIN 码 
VIN number 
/ 
销售日期 
Sale date 
/ 
车辆里程数 
Car mileage 
/ 
销售商 
Sale agent 
/ 
失效模式描述 
Invalid situation 
description 
塑料卡扣破裂 
Plastic buckle bursted 
原材料信息：Raw material information 
原材料及牌号 
Raw material 
and trademark 
POM 
F20-02 
原材料厂商 
Raw material producer 
韩国工程 
散件供应商 
Part supplier 
/ 
金属热处理状态 
Metal heat treatment state 
/ 
失效零件见图1：The invalid part is shown in Fig 1.  
Ⅱ. 结论与建议 Conclusions and suggestions 
结论： 1. 失效件受外力导致失效。  
2. 零件材料符合技术要求。  
Conclusions:  1. Force from outside made part fractured.  
2. Material performance of part conformed to requirements.     
建议： 1. 加强对零件的保护。 
Suggestions:  1. Protection to the part should be improved. 
        
分发： 
Dispenser 
SQE  刘小帆 
检验者： 
Identifier 
龚伟 
审核： 
Auditor 
狄春峰 
批准： 
Approver 
胡仁其 
日期： 
Date 
2013.12.26 
日期： 
Date 
2013.12.26 
日期： 
Date 
2013.12.27 
 
         


 
上海汽车中心实验室
(SAIC Center Lab) 
中国·上海·嘉定区安研路201 号 
邮编. 201804 
No. 201 Anyan Road, Jiading District,  
Shanghai, China. 
Post code :200433 
报告编号：Report number 
SCL-S-13-0405M 
委托者Requestor：刘小帆 
送样日期Deliver date：2013.12.20 
报告日期Report date：2013.12.26 
第 2 页 共 4 页 
Page 2 of 4  
 
  
图1 失效件 
Fig.1 Failure Part 
 
III. 测试结果 Test Results  
序号 
No. 
试验项目 
Test item 
额定值 
Requirement 
试验结果 
Test result 
评价 Evaluation 
第一次 
第二次 
合格 
qualified 
不合格 
unqualified 
I 
失效件 
 
 
1 
红外（GB/T6040-2002） 
Infrared Spectroscopy 
POM 
POM 
× 
 
2 
熔点（GB/T19466.3-2006） 
Melting point (℃) 
165±5 
167 
× 
 
3 
焓值（GB/T19466.3-2006） 
Enthalpy (J/g) 
/ 
151.9 
141.9 
× 
 
II 
工厂件 
 
 
1 
红外（GB/T6040-2002） 
Infrared Spectroscopy 
POM 
POM 
× 
 
2 
熔点（GB/T19466.3-2006） 
Melting point (℃) 
165±5 
167 
× 
 
3 
焓值（GB/T19466.3-2006） 
Enthalpy (J/g) 
/ 
154.5 
142.9 
× 
 
III 
抽检件 
 
 
1 
红外（GB/T6040-2002） 
Infrared Spectroscopy 
POM 
POM 
× 
 
2 
熔点（GB/T19466.3-2006） 
Melting point (℃) 
165±5 
168 
× 
 
3 
焓值（GB/T19466.3-2006） 
Enthalpy (J/g) 
/ 
158.4 
146.0 
× 
 


 
上海汽车中心实验室
(SAIC Center Lab) 
中国·上海·嘉定区安研路201 号 
邮编. 201804 
No. 201 Anyan Road, Jiading District,  
Shanghai, China. 
Post code :200433 
报告编号：Report number 
SCL-S-13-0405M 
委托者Requestor：刘小帆 
送样日期Deliver date：2013.12.20 
报告日期Report date：2013.12.26 
第 3 页 共 4 页 
Page 3 of 4  
 
序号 
No. 
试验项目 
Test item 
额定值 
Requirement 
试验结果 
Test result 
评价 Evaluation 
第一次 
第二次 
合格 
qualified 
不合格 
unqualified 
Ⅳ 
粒料 
 
 
1 
红外（GB/T6040-2002） 
Infrared Spectroscopy 
POM 
POM 
× 
 
2 
熔点（GB/T19466.3-2006） 
Melting point (℃) 
165±5 
167 
× 
 
3 
焓值（GB/T19466.3-2006） 
Enthalpy (J/g) 
/ 
133.7 
149.0 
× 
 
小结：零件材料符合技术要求。 
 
 
 
 
 
 
 
 
 
 
 
 
 
 
 
 
 
 


 
上海汽车中心实验室
(SAIC Center Lab) 
中国·上海·嘉定区安研路201 号 
邮编. 201804 
No. 201 Anyan Road, Jiading District,  
Shanghai, China. 
Post code :200433 
报告编号：Report number 
SCL-S-13-0405M 
委托者Requestor：刘小帆 
送样日期Deliver date：2013.12.20 
报告日期Report date：2013.12.26 
第 4 页 共 4 页 
Page 4 of 4  
 
Ⅳ. 宏观分析 Macroscopic observation 
 
失效件状态如图2所示，存在两处失效，断口处无明显的受力痕迹，无银纹，可以判断是受外力
导致的脆断。 
  
 
图2 失效件 
Fig. 2 Failure Part 
 
按照如图3所示方向对新件施加外力，新件产生了两处失效，两处如图所示，断口位置及形貌与
失效件基本一致。 
 
  
 
图3 新件断口 
Fig. 3 New Parts 
 
综上，零件受如图3 所示方向的外力而导致的脆断。
