Repository: kujaxr/obsidian-vault

File: 材料工程师/SCL-S-13-0406M-IP2XMCE-车身线束-龚伟.pdf.md
# SCL-S-13-0406M-IP2XMCE-车身线束-龚伟.pdf

 
上海汽车中心实验室
(SAIC Center Lab) 
中国·上海·嘉定区安研路201 号 
邮编. 201804 
No. 201 Anyan Road, Jiading District,  
Shanghai, China. 
Post code :200433 
报告编号：Report number 
SCL-S-13-0406M 
委托者Requestor：张懿 
送样日期Deliver date：2013.12.24 
报告日期Report date：2014.01.09 
第 1 页 共 4 页 
Page 1 of 4  
 
零件号 
Part number 
10089396 
零件名称 
Part name 
车身线束 
Body Harness 
图纸日期 
Drawing date  
/ 
零件生产日期 
Production date 
/ 
供货商 
Supplier 
李尔 
Lear  
车型/项目 
Car type/project 
IP2X MCE 
 
   阶段性报告  Stage report        结论性报告 Conclusion report           测试报告 Test report 
Ⅰ.任务描述 Task description 
实验室受委托对车身线束进行失效原因分析，失效零件具体信息如下： 
As requested, QA lab has analyzed the invalid cause of Body Harness, and the information of invalid part is shown as 
following： 
零件信息：Part information 
零件名称 
Part name 
车身线束 
Body Harness 
制造日期 
Production date 
/ 
VIN 码 
VIN number 
LSJW24G31DS990564 
销售日期 
Sale date 
/ 
车辆里程数 
Car mileage 
20900 km 
销售商 
Sale agent 
/ 
失效模式描述 
Invalid situation 
description 
车身线束破裂 
Body harness bursted 
原材料信息：Raw material information 
原材料及牌号 
Raw material 
and trademark 
PA46 
Stanyl TW341 
原材料厂商 
Raw material producer 
DSM 
散件供应商 
Part supplier 
海尔曼太通（无锡） 
金属热处理状态 
Metal heat treatment state 
/ 
失效零件见图1：The invalid part is shown in Fig 1.  
Ⅱ. 结论与建议 Conclusions and suggestions 
结论： 1. 失效件受外力导致脆断。  
2. 零件材料符合技术要求。  
Conclusions:  1. The brittle fracture of the part caused by external force.  
2. Material performance of part conformed to requirements.     
建议： 1.检查失效件所属车辆的相关情况。 
Suggestions:  1. Check the relevant conditions of the vehicles with the parts. 
        
分发： 
Dispenser 
SQE  张懿 
检验者： 
Identifier 
龚伟 
审核： 
Auditor 
狄春峰 
批准： 
Approver 
胡仁其 
日期： 
Date 
2014.01.09 
日期： 
Date 
2014.01.10 
日期： 
Date 
2014.1.10 
 
         


 
上海汽车中心实验室
(SAIC Center Lab) 
中国·上海·嘉定区安研路201 号 
邮编. 201804 
No. 201 Anyan Road, Jiading District,  
Shanghai, China. 
Post code :200433 
报告编号：Report number 
SCL-S-13-0406M 
委托者Requestor：张懿 
送样日期Deliver date：2013.12.24 
报告日期Report date：2014.01.09 
第 2 页 共 4 页 
Page 2 of 4  
 
 
图1 失效件 
Fig. 1 Failure Part 
 
III. 测试结果 Test Results  
序号 
No. 
试验项目 
Test item 
额定值 
Requirement 
试验结果 
Test result 
评价 Evaluation 
第一次 
第二次 
合格 
qualified 
不合格 
unqualified 
I 
失效件① 
 
 
1 
红外（GB/T6040-2002） 
Infrared Spectroscopy 
PA46 
PA46 
× 
 
2 
熔点（GB/T19466.3-2006） 
Melting point (℃) 
290±5 
290 
× 
 
3 
焓值（GB/T19466.3-2006） 
Enthalpy (J/g) 
/ 
72.4 
80.1 
× 
 
II 
失效件② 
 
 
1 
红外（GB/T6040-2002） 
Infrared Spectroscopy 
PA46 
PA46 
× 
 
2 
熔点（GB/T19466.3-2006） 
Melting point (℃) 
290±5 
290 
× 
 
3 
焓值（GB/T19466.3-2006） 
Enthalpy (J/g) 
/ 
72.6 
80.0 
× 
 
III 
新件 
 
 
1 
红外（GB/T6040-2002） 
Infrared Spectroscopy 
PA46 
PA46 
× 
 
2 
熔点（GB/T19466.3-2006） 
Melting point (℃) 
290±5 
285 
× 
 
3 
焓值（GB/T19466.3-2006） 
Enthalpy (J/g) 
/ 
76.3 
82.1 
× 
 


 
上海汽车中心实验室
(SAIC Center Lab) 
中国·上海·嘉定区安研路201 号 
邮编. 201804 
No. 201 Anyan Road, Jiading District,  
Shanghai, China. 
Post code :200433 
报告编号：Report number 
SCL-S-13-0406M 
委托者Requestor：张懿 
送样日期Deliver date：2013.12.24 
报告日期Report date：2014.01.09 
第 3 页 共 4 页 
Page 3 of 4  
 
序号 
No. 
试验项目 
Test item 
额定值 
Requirement 
试验结果 
Test result 
评价 Evaluation 
第一次 
第二次 
合格 
qualified 
不合格 
unqualified 
Ⅳ 
粒料 
 
 
1 
红外（GB/T6040-2002） 
Infrared Spectroscopy 
PA46 
PA46 
× 
 
2 
熔点（GB/T19466.3-2006） 
Melting point (℃) 
290±5 
287 
× 
 
3 
焓值（GB/T19466.3-2006） 
Enthalpy (J/g) 
/ 
80.4 
89.8 
× 
 
小结：零件材料符合技术要求。 
 
 
 
 
 
 
 
 
 
 
 
 
 
 
 
 
 
 


 
上海汽车中心实验室
(SAIC Center Lab) 
中国·上海·嘉定区安研路201 号 
邮编. 201804 
No. 201 Anyan Road, Jiading District,  
Shanghai, China. 
Post code :200433 
报告编号：Report number 
SCL-S-13-0406M 
委托者Requestor：张懿 
送样日期Deliver date：2013.12.24 
报告日期Report date：2014.01.09 
第 4 页 共 4 页 
Page 4 of 4  
 
Ⅳ. 宏观分析 Macroscopic observation 
 
失效件状态如图2所示，断口处无明显银纹，是受外力导致的脆断。 
 
图2 失效件 
Fig. 2 Failure Part 
 
将新件分别置于90℃和-40℃环境中存放24小时，取出后分别施加外力，均发生了断裂，断口形
貌如图3所示。 
 
图3 新件断口 
Fig. 3 New Parts 
 
可以看出，经90℃环境存放后断口存在应力发白现象，断口附近存在形变，与失效件不符；-40℃
环境存放后产生的断口与失效件基本一致。 
综上，零件在较低温度下，受外力作用时，更容易发生与失效件类似的脆断。经调查，两个失
效件来自同一辆整车，其他车辆无类似失效情况，建议检查此车辆的相关情况。

File: 材料工程师/SCL-S-13-0407M AP12 1.5T暖风进水管.pdf.md
# SCL-S-13-0407M AP12 1.5T暖风进水管.pdf

 
上海汽车中心实验室 
SAIC Center Lab 
中国·上海·嘉定区安研路201 号 
邮编. 201804 
No 201 Anyan road, Jiading, Shanghai China 
Post code 201804 
报告编号 
Report number 
 
SCL-S-13-0407M 
委托者: SQE:陈新波 
Request person, dept： 
送样日期:  2013-12-24 
Request date:  
报告日期:  2013-12-25 
Report date：  
第1 页共4 页 
 
零件号Part number 
10142433 
 零件名称 
Part name 
暖风进水管 
图纸日期Drawing date 
2013-05-28 
零件生产日期Part production date 
2013-10-01 
 供货商 
Supplier 
天津鹏翎 
车型/项目Car type/project 
AP12 1.5T 
试验大纲签署日期： 
/ 
 
   阶段性报告 Interim report        结论性报告 Conclusion report        
Ⅰ.任务描述 Task description 
实验室受委托对冷却水管进行失效原因分析，失效零件具体信息如下： 
As requested, QA lab has analyzed the failure of the coolant hose. The background information of the failed part is as following： 
零件信息：Part information 
零件名称 
Part name 
暖风进水管 
制造日期 
Production date 
2011-6-17 
VIN 码 
VIN 
LSJA14U68DG114573 
销售日期 
Sale date 
/ 
车辆里程数 
Car mileage 
10km 
维修站名称 
Sale agent 
/ 
失效模式描述 
Failure circumstance 
description 
PTI 检查发现水管漏液。 
原材料信息：Raw material information 
原材料及牌号 
Raw material specification 
EPDM 
原材料厂商 
Raw material producer 
/ 
散件供应商 
Component supplier 
/ 
金属热处理状态 
Metal heat treatment state 
/ 
失效零件见图：The failed part is shown in figure 1.  
 
Ⅱ. 结论与建议 Conclusions and suggestions 
结论：1 胶管内层在套芯棒时受到异常损伤，导致胶管内层被线绳割破，形成泄漏。 
       2 胶管材料满足要求。 
 
建议：胶管在套芯棒过程中严格按照操作规程操作，使内层不受损伤。 
 
 
 
 
 
 
 
 
 
 
分发: 
Distribution 
SQE: 陈新波 
检验者Author 
 
审核Auditor 
 
批准Approver 
 
日期Date 
 
日期Date 
 
日期Date 
 
 
 


 
上海汽车中心实验室 
SAIC Center Lab 
中国·上海·嘉定区安研路201 号 
邮编. 201804 
No 201 Anyan road, Jiading, Shanghai China 
Post code 201804 
报告编号 
Report number 
 
SCL-S-13-0407M 
委托者: SQE:陈新波 
Request person, dept： 
送样日期:  2013-12-24 
Request date:  
报告日期:  2013-12-25 
Report date：  
第2 页共4 页 
 
 
                                                         图1 失效照片 
III. 测试结果 Test Results  
1 材料性能测试（Material Test）： 
序号 
No. 
试验项目 
Test item 
额定值 
Requirement 
试验结果 
Test result 
评价 Evaluation 
合格 
qualified 
不合格 
unqualified 
内层 
1 
Shore A 硬度 
Shore A Hardness 
ISO 7169-1 
65±5 
62 
× 
 
2 
拉伸强度 
Tensile Strength 
ISO 37 
≥9MPa 
15.0 
× 
 
3 
断裂伸长率 
Elongation at tear 
ISO 37 
≥300% 
365 
× 
 
外层 
1 
Shore A 硬度 
Shore A Hardness 
ISO 7169-1 
65±5 
64 
× 
 
2 
拉伸强度 
Tensile Strength 
ISO 37 
≥9MPa 
11.5 
× 
 
3 
断裂伸长率 
Elongation at tear 
ISO 37 
≥300% 
451 
× 
 
     失效件材料满足SMTC 5 320 003 的标准要求。 
 
2 原因分析：  
2.1 胶管外层表面无损伤迹象： 
 
 
 


 
上海汽车中心实验室 
SAIC Center Lab 
中国·上海·嘉定区安研路201 号 
邮编. 201804 
No 201 Anyan road, Jiading, Shanghai China 
Post code 201804 
报告编号 
Report number 
 
SCL-S-13-0407M 
委托者: SQE:陈新波 
Request person, dept： 
送样日期:  2013-12-24 
Request date:  
报告日期:  2013-12-25 
Report date：  
第3 页共4 页 
 
2.2 经耐气压试验，胶管两端在编织层处产生泄漏： 
 
 
 
2.3 胶管解剖发现胶管内层在弯角处有搓伤，并在搓伤区域内发现有穿孔的受损： 
 
 
2.4 经分析，断口位置正好在纱线位置，通过痕迹表明切口是由纱线嵌入内层胶料所致，说明零件在硫化前已经
受到损伤： 
 
 
 


 
上海汽车中心实验室 
SAIC Center Lab 
中国·上海·嘉定区安研路201 号 
邮编. 201804 
No 201 Anyan road, Jiading, Shanghai China 
Post code 201804 
报告编号 
Report number 
 
SCL-S-13-0407M 
委托者: SQE:陈新波 
Request person, dept： 
送样日期:  2013-12-24 
Request date:  
报告日期:  2013-12-25 
Report date：  
第4 页共4 页 
 
小结： 
1 
胶管材料满足要求。 
2 
胶管内层胶料被线绳割破，导致胶管内层泄露。从内层胶料来看，表面有严重的搓伤，说明胶管在套芯棒时
受到损伤，导致胶料被线绳割破。

File: 材料工程师/SCL-S-13-0408M 减振器减震垫.pdf.md
# SCL-S-13-0408M 减振器减震垫.pdf

 
上海汽车中心实验室 
SAIC Center Lab 
中国·上海·嘉定区安研路201 号 
邮编. 201804 
No 201 Anyan road, Jiading, Shanghai China 
Post code 201804 
报告编号 
Report number 
 
SCL-S-13-0408M 
委托者: SQE: 钱昊辰 
Request person, dept： 
送样日期:  2013-12-01 
Request date:  
报告日期:  2014-01-24 
Report date：  
第1 页共3 页 
 
零件号Part number 
10035484 
 零件名称 
Part name 
前减振器减震垫 
图纸日期Drawing date 
2011-04-18 
零件生产日期Part production date 
2011-06-17 
 供货商 
Supplier 
北京万都 
车型/项目Car type/project 
AP12 1.5T 
试验大纲签署日期： 
/ 
 
   阶段性报告 Interim report        结论性报告 Conclusion report        
Ⅰ.任务描述 Task description 
实验室受委托对转向机密封圈进行失效原因分析，失效零件具体信息如下： 
As requested, QA lab has analyzed the failure of the seal. The background information of the failed part is as following： 
零件信息：Part information 
零件名称 
Part name 
转向机密封圈 
制造日期 
Production date 
2011-6-17 
VIN 码 
VIN 
LSJA16U67CG004009 
销售日期 
Sale date 
/ 
车辆里程数 
Car mileage 
40464km（G5+ 广德） 
维修站名称 
Sale agent 
/ 
失效模式描述 
Failure circumstance 
description 
下减震垫破裂。 
原材料信息：Raw material information 
原材料及牌号 
Raw material specification 
NR 
原材料厂商 
Raw material producer 
平和化工 
散件供应商 
Component supplier 
厚成 
金属热处理状态 
Metal heat treatment state 
/ 
失效零件见图：The failed part is shown in figure 1.  
 
Ⅱ. 结论与建议 Conclusions and suggestions 
结论：1 减震垫在受到疲劳磨损状态下材料产生发热并形成主链断裂老化，导致零件局部区域磨损开裂。 
       
 
 
 
 
 
 
 
 
 
 
 
 
分发: 
Distribution 
SQE: 司趁威 
检验者Author 
 
审核Auditor 
 
批准Approver 
 
日期Date 
 
日期Date 
 
日期Date 
 
 
 


 
上海汽车中心实验室 
SAIC Center Lab 
中国·上海·嘉定区安研路201 号 
邮编. 201804 
No 201 Anyan road, Jiading, Shanghai China 
Post code 201804 
报告编号 
Report number 
 
SCL-S-13-0408M 
委托者: SQE: 钱昊辰 
Request person, dept： 
送样日期:  2013-12-01 
Request date:  
报告日期:  2014-01-24 
Report date：  
第2 页共3 页 
 
 
                                                         图1 失效照片 
III. 测试结果 Test Results  
1 材料性能测试（Material Test）： 
序号 
No. 
试验项目 
Test item 
额定值 
Requirement 
试验结果 
Test result 
评价 Evaluation 
合格 
qualified 
不合格 
unqualified 
失效件 
1 
GC-MS 
NR+BR 
NR+BR 
× 
 
2 
Shore A 硬度 
Shore A Hardness 
ISO 7169-1 
/ 
64 
/ 
/ 
3 
拉伸强度 
Tensile Strength 
ISO 37 
/ 
9.2 MPa 
/ 
/ 
4 
断裂伸长率 
Elongation at tear 
ISO 37 
/ 
313% 
/ 
/ 
5 
含胶率 
/ 
39.8% 
/ 
/ 
臭氧零件性能 
1 
Shore A 硬度 
Shore A Hardness 
ISO 7169-1 
/ 
63 
/ 
/ 
2 
拉伸强度 
Tensile Strength 
ISO 37 
/ 
12.9 MPa 
/ 
/ 
3 
断裂伸长率 
Elongation at tear 
ISO 37 
/ 
387 % 
/ 
/ 
4 
含胶率 
/ 
40.4% 
/ 
/ 
    失效件原材料为BR+BR，符合要求。零件材料经过路试后硬度上升1 度，拉伸强度下降-28%，断裂伸长率下降
-19%，说明材料经过路试过程中产生老化现象。 
 
 
 
 
 
破裂 


 
上海汽车中心实验室 
SAIC Center Lab 
中国·上海·嘉定区安研路201 号 
邮编. 201804 
No 201 Anyan road, Jiading, Shanghai China 
Post code 201804 
报告编号 
Report number 
 
SCL-S-13-0408M 
委托者: SQE: 钱昊辰 
Request person, dept： 
送样日期:  2013-12-01 
Request date:  
报告日期:  2014-01-24 
Report date：  
第3 页共3 页 
 
2 表面分析：  
2.1 减震垫破裂区域的已经有胶料缺失的现象： 
   
 
 
2.2 胶料缺失区域边缘有起球，发粘的迹象，说明材料为受到磨损状态下产生发热老化，导致零件破裂： 
 
 
 
2.3 弹簧表面有严重磨损迹象，对应的底部护板也有磨损后生锈现象，说明减震垫破裂后弹簧同护板有一定时间
的对磨： 
 
 
 
 
小结： 
1 
减震垫材料已经产生疲劳老化。 
2 
减震垫破损区域有严重磨损现象，结合材料性能下降说明减震垫的胶料在受到疲劳磨损状态下发热，导致聚
合物发生主链断裂老化，最终产生材料磨损破裂现象。 
3 
减振器弹簧同护板同样具有磨损现象，且护板磨损区域有生锈现象，说明磨损迹象已有一定时间。 
胶料缺失 
 
此区域为断口为撕裂纹路 
撕裂方向

File: 材料工程师/SCL-S-13-0409M  发动机罩衬垫.pdf.md
# SCL-S-13-0409M  发动机罩衬垫.pdf

 
上海汽车中心实验室 
SAIC Center Lab 
中国·上海·嘉定区安研路201 号 
邮编. 201804 
No 201 Anyan road, Jiading, Shanghai China 
Post code 201804 
报告编号 
Report number 
 
SCL-S-13-0409M 
委托者: SQE: 王承启 
Request person, dept： 
送样日期:  2013-12-24 
Request date:  
报告日期:  2014-01-02 
Report date：  
第1 页共4 页 
 
零件号Part number 
10096183 
 零件名称 
Part name 
发动机罩衬垫 
图纸日期Drawing date 
201 
零件生产日期Part production date 
/ 
 供货商 
Supplier 
宁波富诚 
车型/项目Car type/project 
AS21 2.0T 
试验大纲签署日期： 
/ 
 
   阶段性报告 Interim report        结论性报告 Conclusion report        
Ⅰ.任务描述 Task description 
实验室受委托对转发动机罩盖进行失效原因分析，失效零件具体信息如下： 
As requested, QA lab has analyzed the failure of the beauty cover. The background information of the failed part is as following： 
零件信息：Part information 
零件名称 
Part name 
发动机罩衬垫 
制造日期 
Production date 
/ 
VIN 码 
VIN 
路试车C13UIV14 
销售日期 
Sale date 
/ 
车辆里程数 
Car mileage 
14861km（广德 SD 试验） 
维修站名称 
Sale agent 
/ 
失效模式描述 
Failure circumstance 
description 
衬垫破裂。 
原材料信息：Raw material information 
原材料及牌号 
Raw material specification 
TPV 4175B 
原材料厂商 
Raw material producer 
Sarlink 
散件供应商 
Component supplier 
/ 
金属热处理状态 
Metal heat treatment state 
/ 
失效零件见图：The failed part is shown in figure 1.  
 
Ⅱ. 结论与建议 Conclusions and suggestions 
结论：1 衬垫同支架接触区域有外力损伤，导致衬垫开裂，经过疲劳磨损后导致零件断裂。 
       2 衬垫材料符合要求。 
 
 
 
 
 
 
 
 
 
 
 
 
分发: 
Distribution 
SQE: 王承启 
检验者Author 
 
审核Auditor 
 
批准Approver 
 
日期Date 
 
日期Date 
 
日期Date 
 
 
 


 
上海汽车中心实验室 
SAIC Center Lab 
中国·上海·嘉定区安研路201 号 
邮编. 201804 
No 201 Anyan road, Jiading, Shanghai China 
Post code 201804 
报告编号 
Report number 
 
SCL-S-13-0409M 
委托者: SQE: 王承启 
Request person, dept： 
送样日期:  2013-12-24 
Request date:  
报告日期:  2014-01-02 
Report date：  
第2 页共4 页 
 
 
                                                         图1 失效照片 
III. 测试结果 Test Results  
1 材料性能测试（Material Test）： 
序号 
No. 
试验项目 
Test item 
额定值 
Requirement 
试验结果 
Test result 
评价 Evaluation 
合格 
qualified 
不合格 
unqualified 
失效件 
1 
FTIR 
TPV 
TPV 
× 
 
2 
熔点 Tm 
DSC 
/ 
154 
× 
 
3 
Shore A 硬度 
Shore A Hardness 
ISO 7619-1 
75±5 
80 
× 
 
抽样件 
1 
FTIR 
TPV 
TPV 
× 
 
2 
熔点 Tm 
DSC 
 
156 
 
 
3 
Shore A 硬度 
Shore A Hardness 
ISO 7619-1 
75±5 
80 
× 
 
     失效件和抽样件红外图谱重合，熔点基本一致，说明失效件同抽样件材料一致。 
 
 
 
 
 
 
 
 
 
 
失效件                     完好件 
断裂  


 
上海汽车中心实验室 
SAIC Center Lab 
中国·上海·嘉定区安研路201 号 
邮编. 201804 
No 201 Anyan road, Jiading, Shanghai China 
Post code 201804 
报告编号 
Report number 
 
SCL-S-13-0409M 
委托者: SQE: 王承启 
Request person, dept： 
送样日期:  2013-12-24 
Request date:  
报告日期:  2014-01-02 
Report date：  
第3 页共4 页 
 
2 断口分析：  
衬垫左侧区域呈现撕裂状态，但右侧区域 断面较为平整，撕裂纹路已经不清晰，有被磨平的现象： 
 
 
 
 
 
 
 
 
 
 
 
 
 
 
 
 
 
 
 
 
 
 
 
 
 
 
 
 
 
 
 
左侧区域 
右侧区域 
 
样件边缘有明显的疲劳纹路，且断面呈现
出撕裂纹路 
 
样件边缘无疲劳纹路，呈现类似切割的外力损
伤。端面表面撕裂纹路经被磨平，说明零件经
历了长时间的磨损。 
边缘呈现疲劳纹路 


 
上海汽车中心实验室 
SAIC Center Lab 
中国·上海·嘉定区安研路201 号 
邮编. 201804 
No 201 Anyan road, Jiading, Shanghai China 
Post code 201804 
报告编号 
Report number 
 
SCL-S-13-0409M 
委托者: SQE: 王承启 
Request person, dept： 
送样日期:  2013-12-24 
Request date:  
报告日期:  2014-01-02 
Report date：  
第4 页共4 页 
 
3 安装位置： 
衬套安装支架与衬套接触区域面积同衬套端面磨平区域面积基本一致，衬套端面呈现疲劳区域同支架开口区域面
积基本一致，说明衬套在与支架接触点先形成开裂，最终在支架开口区域形成断裂。 
   
 
衬套安装支架                       模拟失效件安装状态 
 
小结： 
1 
衬垫材料符合要求。 
2 
衬垫初始断裂区域位于安装支架的接触区域，最终疲劳撕裂区域位于安装支架开口区域。 
3 
衬垫起始区域边缘锐利，呈现类似切割的外力损伤。 
磨平区域 
疲劳区域

File: 材料工程师/SCL-S-13-0410M 负荷呼吸管.pdf.md
# SCL-S-13-0410M 负荷呼吸管.pdf

 
上海汽车中心实验室 
SAIC Center Lab 
中国·上海·嘉定区安研路201 号 
邮编. 201804 
No 201 Anyan road, Jiading, Shanghai China 
Post code 201804 
报告编号 
Report number 
 
SCL-S-13-0410M 
委托者: 郭强 
Request person, dept： 
送样日期:  2013-12-03 
Request date:  
报告日期:  2013-12-27 
Report date：  
第1 页共4 页 
 
零件号Part number 
10013713 
 零件名称 
Part name 
负荷呼吸管 
图纸日期Drawing date 
/ 
零件生产日期Part production date 
2013-08-15 
 供货商 
Supplier 
浙江铁马 
车型/项目Car type/project 
AP11 
试验大纲签署日期： 
/ 
 
   阶段性报告 Interim report        结论性报告 Conclusion report        
Ⅰ.任务描述 Task description 
实验室受委托对负荷呼吸管进行失效原因分析，失效零件具体信息如下： 
As requested, QA lab has analyzed the failure of the breath hose. The background information of the failed part is as following： 
零件信息：Part information 
零件名称 
Part name 
负荷呼吸管 
制造日期 
Production date 
 
VIN 码 
VIN 
LSJ416E37DG093277 
销售日期 
Sale date 
/ 
车辆里程数 
Car mileage 
46km 
维修站名称 
Sale agent 
/ 
失效模式描述 
Failure circumstance 
description 
胶管开裂导致漏气 
原材料信息：Raw material information 
原材料及牌号 
Raw material specification 
ECO 
原材料厂商 
Raw material producer 
/ 
散件供应商 
Component supplier 
/ 
金属热处理状态 
Metal heat treatment state 
/ 
失效零件见图：The failed part is shown in figure 1.  
 
Ⅱ. 结论与建议 Conclusions and suggestions 
结论：1 零件成型过程中胶料受到污染导致胶料粘结不良，导致开裂。 
2 零件材料满足要求。 
 
           
 
 
 
 
 
 
 
 
 
 
分发: 
Distribution 
郭强 
检验者Author 
 
审核Auditor 
 
批准Approver 
 
日期Date 
 
日期Date 
 
日期Date 
 
 
 


 
上海汽车中心实验室 
SAIC Center Lab 
中国·上海·嘉定区安研路201 号 
邮编. 201804 
No 201 Anyan road, Jiading, Shanghai China 
Post code 201804 
报告编号 
Report number 
 
SCL-S-13-0410M 
委托者: 郭强 
Request person, dept： 
送样日期:  2013-12-03 
Request date:  
报告日期:  2013-12-27 
Report date：  
第2 页共4 页 
 
 
                                                         图1 失效照片 
III. 测试结果 Test Results  
1 材料性能测试（Material Test）： 
序号 
No. 
试验项目 
Test item 
额定值 
Requirement 
试验结果 
Test result 
评价 Evaluation 
合格 
qualified 
不合格 
unqualified 
失效件  
1 
Shore A 硬度 
Shore A Hardness 
60-75 
67 
× 
 
2 
拉伸强度 
Tensile Strength 
≥8MPa 
14.3 
× 
 
3 
断裂伸长率 
Tensile Strength 
≥200% 
329 
× 
 
     失效件材料满足材料试验大纲要求。 
 
2 表面分析：  
2.1 胶管外侧及内侧表面均未发现有异常划痕： 
内侧表面无异常划痕： 
 
 
 
 
 
 
 
 
 
 


 
上海汽车中心实验室 
SAIC Center Lab 
中国·上海·嘉定区安研路201 号 
邮编. 201804 
No 201 Anyan road, Jiading, Shanghai China 
Post code 201804 
报告编号 
Report number 
 
SCL-S-13-0410M 
委托者: 郭强 
Request person, dept： 
送样日期:  2013-12-03 
Request date:  
报告日期:  2013-12-27 
Report date：  
第3 页共4 页 
 
外侧表面无异常划痕： 
 
 
3 断口分析： 
3.1 断口表面有垂直于断裂方向的撕裂纹路，说明胶料沿着断裂方向进行撕裂： 
 
 
3.2 对断口各个区域进行表面观察，发现在断口的局部表面不平整，说明有异常物质粘附在断口表面： 
 
 
 
 
 
 


 
上海汽车中心实验室 
SAIC Center Lab 
中国·上海·嘉定区安研路201 号 
邮编. 201804 
No 201 Anyan road, Jiading, Shanghai China 
Post code 201804 
报告编号 
Report number 
 
SCL-S-13-0410M 
委托者: 郭强 
Request person, dept： 
送样日期:  2013-12-03 
Request date:  
报告日期:  2013-12-27 
Report date：  
第4 页共4 页 
 
4 模具分析： 
 
依据模具浇口位置可以判断，虚线标注的位置为样件成型是胶料汇合的大致区域，与样件开裂区域相吻合。
说明断口表面残留的物质为成型时浇口污染导致。 
 
小结： 
1 
经测试，零件材料符合材料大纲要求。 
2 
零件断裂位置同注塑过程中胶料汇合的位置一致。经分析在断口表面不平滑，且发现有异常胶料颗粒粘附在
断口表面，说明在零件成型过程中有类似“死胶”或其它污染物质导致零件胶料在汇合处粘结不良，致使胶
管在使用过程中形成开裂。 
浇口 
浇口 
浇口

File: 材料工程师/SCL-S-13-0411M NLE机油泵.pdf.md
# SCL-S-13-0411M NLE机油泵.pdf

 
上海汽车中心实验室 
中国·上海·嘉定区安研路201 号 
邮编. 201804 
 
SAIC QA Laboratory 
201 Anhong rd, Anting, Shanghai 
报告编号 
Report number 
 
SCL-S-13-0411M 
委托者: DRE 王卫强 
Request person, dept： 
委托编号:  /  
Request number: 
送样日期:  2013.12. 23 
Request date:  
报告日期:  2013.12.27 
Report date：  
第1页共13页 
 
SMPV-0.2.3-002-QA -F01 
零件号Part number 
10162945 
 零件名称 
Part name 
机油泵总成 
Oil pump assembly 
图纸日期Drawing date 
2013.08.20 
零件生产日期Part production date 
2013.08.09 
 供货商 
Supplier 
上海乾通 
车型/项目Car type/project 
NLE 2.0T 
阶段性报告 Interim report                结论性报告 Conclusion report          
 
Ⅰ.任务描述 Task description 
实验室受委托对机油泵总成进行失效原因分析，失效零件具体信息如下： 
As requested, SCL has analyzed the failure of oil pump assembly. The information of the failed part is as following： 
零件信息：Part information 
零件名称 
Part name 
机油泵总成 
Oil pump assembly 
车制造日期 
Vehicle production date 
/ 
VIN 码 
VIN 
/ 
销售日期 
Sale date 
/ 
车辆里程数 
Car mileage 
60 公里(km) 
实验基地 
Test location 
广德 
失效模式描述 
Failure circumstance  
SV71 整车试验中进行至60 公里，机油压力突降，发动机返回后拆解，发现机油泵
卡滞，油泵链条断裂，曲轴止推片单侧异常磨损，5 档主轴瓦和1 缸连杆瓦均有不
同程度的异常磨损，油壳体发现较多的磨削碎屑。 
原材料信息：Raw material information 
原材料及牌号 
Raw material specification 
从动轴20CrMnTi 
齿轮SFT20233 
原材料厂商 
Raw material producer 
/ 
散件供应商 
Component supplier 
/ 
金属热处理状态 
Metal heat treatment state 
从动轴：表面碳氮共渗 
失效零件见图1：The failed part is shown in figure 1.  
 
Ⅱ. 结论与建议 Conclusions and Suggestions 
结论Conclusions： 
1. 从动齿与从动轴卡死可能是由于两摩擦副之间有异物进入所致；The driven shaft and gear was seized, due to the 
foreign material entering. 
2. 泵体及从动齿相关尺寸测试(见图12 ~图13)结果正常；The dimension of the pump and the driven gear (shown in 
figure 12 ~ figure 13) was normal. 
3. 从动轴材质、硬化层深度符合图纸要求，微观组织正常；Chemical components, harden case of driven shaft met the 
requirement. Microstructure was normal.  
4. 从动齿硬度、密度符合图纸要求；Hardness, density of the driven gear met the requirement. 
 
建议Suggestions： 
1. 调查发动机其他部位异常磨损情况及原因；Check the abnormal wear of other parts of engine. 
2. 检查整个系统的清洁度；Check the cleaness of the whole system. 
 
分发: 
Distribution 
DER 王卫强 
检验者Author 
薛 喜 才 
审核Auditor 
 
批准Approver 
 
日期Date 
2013.12.27 
日期Date 
 
日期Date 
 


 
上海汽车中心实验室 
中国·上海·嘉定区安研路201 号 
邮编. 201804 
 
SAIC QA Laboratory 
201 Anhong rd, Anting, Shanghai 
报告编号 
Report number 
 
SCL-S-13-0411M 
委托者: DRE 王卫强 
Request person, dept： 
委托编号:  /  
Request number: 
送样日期:  2013.12. 23 
Request date:  
报告日期:  2013.12.27 
Report date：  
第2页共13页 
 
SMPV-0.2.3-002-QA -F01 
III. 调查结果 Investigation Results  
SV71 整车试验中进行至60 公里，机油压力突降，发动机返回后拆解，发现机油泵卡滞，油泵链条断裂，
收到的失效机油泵见图1 所示。同时工程还反馈曲轴止推片单侧异常磨损，5 档主轴瓦和1 缸连杆瓦均有
不同程度的异常磨损，油壳体发现较多的磨削碎屑。 
 
 
 
 
 
 
 
 
 
 
 
 
 
 
 
 
 
 
 
图1  失效机油泵 
图2 为泵盖内表面形貌。由图可见，泵盖与驱动齿匹配区域磨损正常，而与从动齿匹配区域呈现严重的磨损，磨
损区域可见明显的沟槽、堆挤等痕迹，呈现硬质磨粒磨损。同时从动齿与泵盖还存在偏磨现象。 
 
 
 
 
 
 
 
 
 
 
 
 
 
图2  泵盖磨损形貌 
图3a 为失效件从动齿端面。可见从动齿端面明显的沟槽痕迹，其形貌与泵盖磨损一致；通过与新从动齿端面对
比可见，失效件端面毛刺正常。后续的尺寸分析显示，失效件从动齿端面与泵盖间距约0.05mm，间隙正常，是
链
条
拉
断 
从动轮咬死 
壳体圆周拉痕 
端面磨痕 
泵盖端面磨痕 
圆周拉痕 
从动齿 
驱动齿 


 
上海汽车中心实验室 
中国·上海·嘉定区安研路201 号 
邮编. 201804 
 
SAIC QA Laboratory 
201 Anhong rd, Anting, Shanghai 
报告编号 
Report number 
 
SCL-S-13-0411M 
委托者: DRE 王卫强 
Request person, dept： 
委托编号:  /  
Request number: 
送样日期:  2013.12. 23 
Request date:  
报告日期:  2013.12.27 
Report date：  
第3页共13页 
 
SMPV-0.2.3-002-QA -F01 
符合图纸(0.005~0.063mm)要求的。因此，排除间距，毛刺等因素后，造成从动轴端面与泵盖磨损的因素可能是
硬质异物(异物尺寸可能较大)进入腔体，并在齿轮端面与泵体之间磨粒磨损。 
 
 
 
 
 
 
 
 
 
 
 
 
 
 
 
 
 
 
 
 
 
 
 
 
 
图3  从动齿端面 
图4~图5 为泵体与从动齿磨损形貌。可见，从动轴与泵体严重磨损，呈现粘着磨损痕迹，但局部仍可见沟
槽。从形貌来看，应该是硬质磨粒进入齿轮与腔体之间，先磨粒磨损，然后随着磨损加剧，发生粘着磨损。 
 
 
 
 
 
 
 
 
 
 
 
 
沟槽 
(a)失效件 
(b)新零件 
沟槽 
沟槽 
图4  泵体内腔磨损 
沟槽 


 
上海汽车中心实验室 
中国·上海·嘉定区安研路201 号 
邮编. 201804 
 
SAIC QA Laboratory 
201 Anhong rd, Anting, Shanghai 
报告编号 
Report number 
 
SCL-S-13-0411M 
委托者: DRE 王卫强 
Request person, dept： 
委托编号:  /  
Request number: 
送样日期:  2013.12. 23 
Request date:  
报告日期:  2013.12.27 
Report date：  
第4页共13页 
 
SMPV-0.2.3-002-QA -F01 
 
 
 
 
 
 
 
 
 
 
 
 
图5    从动齿另一端面 
图6 为从动轴表面磨损形貌。由图可见，A 区磨损较严重，沿圆周方向呈现粘着磨损的特征，局部有金属粘附和
剥离的特征，最初的磨损形貌已经无法辨别；B 区由于剧烈的磨损从动轴表面呈现过热的特征，部分区域表面粘
附一层金属，结合后续EDS 分析，可知其为从动齿上剥离的金属。从磨损的严重程度及形貌可知，A 区先磨损，
随着磨损加剧，齿轮上剥离的金属滩涂在从动轴上，进而导致从动轴与齿轮卡死。 
 
 
 
 
 
 
 
 
 
 
 
 
 
 
 
 
 
 
 
 
 
 
 
 
 
安装在泵体内 
A 区 
B 区 
粘着金属 
剥离 
表面粘附
一层金属 
图6  从动齿表面磨损 


 
上海汽车中心实验室 
中国·上海·嘉定区安研路201 号 
邮编. 201804 
 
SAIC QA Laboratory 
201 Anhong rd, Anting, Shanghai 
报告编号 
Report number 
 
SCL-S-13-0411M 
委托者: DRE 王卫强 
Request person, dept： 
委托编号:  /  
Request number: 
送样日期:  2013.12. 23 
Request date:  
报告日期:  2013.12.27 
Report date：  
第5页共13页 
 
SMPV-0.2.3-002-QA -F01 
图7 为从动齿孔磨损形貌。从磨损程度来讲，从左向右依次严重。但磨损最严重区域由于粘着磨损，导致
最初的磨损失效模式无法辨别。 
 
 
 
 
 
 
 
 
 
 
 
 
 
 
 
 
 
 
 
 
 
 
 
 
 
 
图7  从动齿孔 
能谱分析EDS 
图8 为从动轴表面粘着金属能谱分析结果。可见，主要元素为Fe、Co、Cu 等，可知其为齿轮上剥离的金
属粘附在从动轴上的。 
 
 
 
 
 
 
 
 
 
 


 
上海汽车中心实验室 
中国·上海·嘉定区安研路201 号 
邮编. 201804 
 
SAIC QA Laboratory 
201 Anhong rd, Anting, Shanghai 
报告编号 
Report number 
 
SCL-S-13-0411M 
委托者: DRE 王卫强 
Request person, dept： 
委托编号:  /  
Request number: 
送样日期:  2013.12. 23 
Request date:  
报告日期:  2013.12.27 
Report date：  
第6页共13页 
 
SMPV-0.2.3-002-QA -F01 
 
 
 
 
 
 
 
 
 
 
 
 
 
 
 
 
 
 
 
 
 
图8  从动轴表面附着物能谱分析 
图9 为从动轴表面滩涂物能谱分析结果。主要元素为Fe、C、Zn、S、Cu，其与齿轮上剥离的物质材质相
似，也是齿轮上的剥离物。 
 
 
 
 
 
 
 
 
 
 
 
 
 
 
 
 
 
 


 
上海汽车中心实验室 
中国·上海·嘉定区安研路201 号 
邮编. 201804 
 
SAIC QA Laboratory 
201 Anhong rd, Anting, Shanghai 
报告编号 
Report number 
 
SCL-S-13-0411M 
委托者: DRE 王卫强 
Request person, dept： 
委托编号:  /  
Request number: 
送样日期:  2013.12. 23 
Request date:  
报告日期:  2013.12.27 
Report date：  
第7页共13页 
 
SMPV-0.2.3-002-QA -F01 
 
 
 
 
 
 
 
 
 
 
 
 
 
 
 
 
 
 
 
 
 
 
图9 从动轴表面滩涂物能谱分析 
图10 ~图11 为从动轴表面部分区域能谱面扫描结果。从动轴表面未发现铝碎屑残留，怀疑可能有铁屑异物
进入从动轴与齿轮匹配间隙。 
 
 
 
 
 
 
 
 
 
 
 
 
 
 
 
 
 
2
4
6
8
10
12
14
16
18
20
keV
0
5
10
15
20
25
 cps/eV
Fe-KA
KAAl-K
Cr-KA
Ca-KA
Si-K
S-KA
Cu-KA
 Fe 
 Fe 
C  Al 
 Cr 
Cr 
 Ca 
Ca 
 Si 
 S 
 Cu 
 Cu 


 
上海汽车中心实验室 
中国·上海·嘉定区安研路201 号 
邮编. 201804 
 
SAIC QA Laboratory 
201 Anhong rd, Anting, Shanghai 
报告编号 
Report number 
 
SCL-S-13-0411M 
委托者: DRE 王卫强 
Request person, dept： 
委托编号:  /  
Request number: 
送样日期:  2013.12. 23 
Request date:  
报告日期:  2013.12.27 
Report date：  
第8页共13页 
 
SMPV-0.2.3-002-QA -F01 
 
 
 
 
 
 
 
 
 
 
 
 
 
 
 
 
 
 
 
 
 
 
图10  从动轴表面面扫描结果 
 
 
 
 
 
 
 
 
 
 
 
 
 
 
 
2
4
6
8
10
12
14
16
18
20
keV
0
5
10
15
20
25
 cps/eV
Fe-KA
KAAl-K
Cr-KA
Ca-KA
Si-K
S-KA
Cu-KA
 Fe 
 Fe 
C  Al 
 Cr 
Cr 
 Ca 
Ca 
 Si 
 S 
 Cu 
 Cu 


 
上海汽车中心实验室 
中国·上海·嘉定区安研路201 号 
邮编. 201804 
 
SAIC QA Laboratory 
201 Anhong rd, Anting, Shanghai 
报告编号 
Report number 
 
SCL-S-13-0411M 
委托者: DRE 王卫强 
Request person, dept： 
委托编号:  /  
Request number: 
送样日期:  2013.12. 23 
Request date:  
报告日期:  2013.12.27 
Report date：  
第9页共13页 
 
SMPV-0.2.3-002-QA -F01 
 
 
 
 
 
 
 
 
 
 
 
 
 
 
 
 
 
 
 
 
 
图11   从动轴表面面扫描结果 
 
 
 
 
 
 
 
 
 
 
 
 
 
 
 


 
上海汽车中心实验室 
中国·上海·嘉定区安研路201 号 
邮编. 201804 
 
SAIC QA Laboratory 
201 Anhong rd, Anting, Shanghai 
报告编号 
Report number 
 
SCL-S-13-0411M 
委托者: DRE 王卫强 
Request person, dept： 
委托编号:  /  
Request number: 
送样日期:  2013.12. 23 
Request date:  
报告日期:  2013.12.27 
Report date：  
第10页共13页 
 
SMPV-0.2.3-002-QA -F01 
尺寸分析 Dimension analysis 
对泵体腔1# ~5#位置尺寸测试，见图12 所示。仅3#位置同轴度轻微偏差，可能是由于机油泵卡死后，从动轴偏
磨泵体圆弧面所致，其他位置尺寸均符合要求。 
 
 
 
 
 
 
 
 
 
 
 
 
 
 
 
 
 
 
 
 
 
 
 
 
图12 泵体腔尺寸

File: 材料工程师/SCL-S-13-0413M-ZP11-AMT换挡指示面板-龚伟.pdf.md
# SCL-S-13-0413M-ZP11-AMT换挡指示面板-龚伟.pdf

 
上海汽车中心实验室
(SAIC Center Lab) 
中国·上海·嘉定区安研路201 号 
邮编. 201804 
No. 201 Anyan Road, Jiading District,  
Shanghai, China. 
Post code :200433 
报告编号：Report number 
SCL-S-13-0413M 
委托者Requestor：黄海钧 
送样日期Deliver date：2013.12.27 
报告日期Report date：2014.01.17 
第 1 页 共 6 页 
Page 1 of 6  
 
 
零件号 
Part number 
10082120 
零件名称 
Part name 
换挡指示面板 
Shift Stall Indicator Panel 
图纸日期 
Drawing date  
/ 
零件生产日期 
Production date 
2013.07.12 
供货商 
Supplier 
格兰海芬 
GHSP 
车型/项目 
Car type/project 
ZP11-AMT 
 
   阶段性报告  Stage report        结论性报告 Conclusion report           测试报告 Test report 
Ⅰ.任务描述 Task description 
实验室受委托对换挡指示面板进行失效原因分析，失效零件具体信息如下： 
As requested, QA lab has analyzed the invalid cause of Shift Stall Indicator Panel, and the information of invalid part 
is shown as following： 
零件信息：Part information 
零件名称 
Part name 
换挡指示面板 
Shift Stall Indicator Panel 
制造日期 
Production date 
2013.07.12 
VIN 码 
VIN number 
LSJZ14E64DS080405 
销售日期 
Sale date 
2013.10.30 
车辆里程数 
Car mileage 
933 km 
销售商 
Sale agent 
/ 
失效模式描述 
Invalid situation 
description 
换挡指示面板破裂 
Shift stall indicator panel burst 
原材料信息：Raw material information 
原材料及牌号 
Raw material 
and trademark 
PC 
Makrolon 2405 
原材料厂商 
Raw material producer 
Bayer 
散件供应商 
Part supplier 
常熟冠林 
金属热处理状态 
Metal heat treatment state 
/ 
失效零件见图1：The invalid part is shown in Fig 1.  
Ⅱ. 结论与建议 Conclusions and suggestions 
结论：1. 失效件受外力导致开裂。  
2. 零件材料符合技术要求。  
Conclusions:  1.External force made part fractured.  
2. Material performance of part conformed to requirements.     
建议： 1. 加强对零件的保护。 
Suggestions:  1. Protection to the part should be improved. 
        
分发： 
Dispenser 
质量分析科  黄海钧 
检验者： 
Identifier 
龚伟 
审核： 
Auditor 
狄春峰 
批准： 
Approver 
胡仁其 
日期： 
Date 
2014.01.17 
日期： 
Date 
2014.1.17 
日期： 
Date 
2014.1.17 
         


 
上海汽车中心实验室
(SAIC Center Lab) 
中国·上海·嘉定区安研路201 号 
邮编. 201804 
No. 201 Anyan Road, Jiading District,  
Shanghai, China. 
Post code :200433 
报告编号：Report number 
SCL-S-13-0413M 
委托者Requestor：黄海钧 
送样日期Deliver date：2013.12.27 
报告日期Report date：2014.01.17 
第 2 页 共 6 页 
Page 2 of 6  
 
 
图1 失效件 
Fig. 1 Failure Part 
 
III. 测试结果 Test Results  
序号 
No. 
试验项目 
Test item 
额定值 
Requirement 
试验结果 
Test result 
评价 Evaluation 
第一次 
第二次 
合格 
qualified 
不合格 
unqualified 
I 
失效件① 
 
 
1 
红外（GB/T6040-2002） 
Infrared Spectroscopy 
PC 
PC 
× 
 
2 
玻璃化转变温度  
(GB/T 19644.2-2006)  
Glass transition temperature (℃)  
142±5 
140 
× 
 
II 
新件 
 
 
1 
红外（GB/T6040-2002） 
Infrared Spectroscopy 
PC 
PC 
× 
 
2 
玻璃化转变温度  
(GB/T 19644.2-2006)  
Glass transition temperature (℃)  
142±5 
142 
× 
 
III 
粒料 
 
 
1 
红外（GB/T6040-2002） 
Infrared Spectroscopy 
PC 
PC 
× 
 
2 
玻璃化转变温度  
(GB/T 19644.2-2006)  
Glass transition temperature (℃)  
142±5 
142 
× 
 
小结：零件材料符合技术要求。 


 
上海汽车中心实验室
(SAIC Center Lab) 
中国·上海·嘉定区安研路201 号 
邮编. 201804 
No. 201 Anyan Road, Jiading District,  
Shanghai, China. 
Post code :200433 
报告编号：Report number 
SCL-S-13-0413M 
委托者Requestor：黄海钧 
送样日期Deliver date：2013.12.27 
报告日期Report date：2014.01.17 
第 3 页 共 6 页 
Page 3 of 6  
 
Ⅳ. 宏观分析 Macroscopic observation 
失效件断口位置如图2所示，失效件断口有数道裂纹，从外侧边缘向内延伸，断口部分贯穿，
内侧边缘无变形及破损痕迹，观察失效件断口，呈脆断形式。 
 
图2 失效件 
Fig. 2 Failure Part 
 
根据以上观察，推断零件失效原因可能有： 
1． 内应力导致失效； 
2． 受外力导致失效。 
从以上两个角度分别进行试验，模拟失效情况。 


 
上海汽车中心实验室
(SAIC Center Lab) 
中国·上海·嘉定区安研路201 号 
邮编. 201804 
No. 201 Anyan Road, Jiading District,  
Shanghai, China. 
Post code :200433 
报告编号：Report number 
SCL-S-13-0413M 
委托者Requestor：黄海钧 
送样日期Deliver date：2013.12.27 
报告日期Report date：2014.01.17 
第 4 页 共 6 页 
Page 4 of 6  
 
对新件进行溶液浸泡实验以测试内应力，测试结果如图3所示，观察新件同一位置，经过1:1乙
酸乙酯与正丙醇溶液浸泡过的新件黑色字体表面有裂纹，白色漆面无裂纹；1:3乙酸乙酯与正丙醇
溶液浸泡过的新件黑色字体表面及白色漆面均无裂纹。 
 
图3 新件溶液浸泡实验 
Fig. 3 Solution immersion Test of New Parts 
 
 
 
 


 
上海汽车中心实验室
(SAIC Center Lab) 
中国·上海·嘉定区安研路201 号 
邮编. 201804 
No. 201 Anyan Road, Jiading District,  
Shanghai, China. 
Post code :200433 
报告编号：Report number 
SCL-S-13-0413M 
委托者Requestor：黄海钧 
送样日期Deliver date：2013.12.27 
报告日期Report date：2014.01.17 
第 5 页 共 6 页 
Page 5 of 6  
 
分别进行高温存放实验，湿热交变实验，考察零件内应力状况。 
经过168小时高温（90℃）存放实验，零件无不良变化，如图4所示。 
 
图4 高温存放试验 
Fig. 4 High temperature test 
 
经过20周期湿热交变实验，零件无不良变化，如图5所示。 
 
图5 湿热交变试验 
Fig. 5 SMTC 5 400 005B test 
 
结合以上实验结果，零件的内应力较低，不是导致零件开裂的主要原因。 
 
 
 
 
 
 
 
 
 
 
 
 
 
 
 
 


 
上海汽车中心实验室
(SAIC Center Lab) 
中国·上海·嘉定区安研路201 号 
邮编. 201804 
No. 201 Anyan Road, Jiading District,  
Shanghai, China. 
Post code :200433 
报告编号：Report number 
SCL-S-13-0413M 
委托者Requestor：黄海钧 
送样日期Deliver date：2013.12.27 
报告日期Report date：2014.01.17 
第 6 页 共 6 页 
Page 6 of 6  
 
模拟零件受外力的状况，对新件施加外力，产生3道裂纹，失效效果如图6所示，在体视镜下观
察断口，形貌与失效件一致。 
 
图6 新件断口 
Fig. 6 Fractures of the New Part 
 
综上，零件是受外力导致的开裂。

File: 材料工程师/SCL-S-13-0414M-AP11 AT-换挡操纵装置-自动变速器-龚伟.pdf.md
# SCL-S-13-0414M-AP11 AT-换挡操纵装置-自动变速器-龚伟.pdf

 
上海汽车中心实验室
(SAIC Center Lab) 
中国·上海·嘉定区安研路201 号 
邮编. 201804 
No. 201 Anyan Road, Jiading District,  
Shanghai, China. 
Post code :200433 
报告编号：Report number 
SCL-S-13-0414M 
委托者Requestor：黄海钧 
送样日期Deliver date：2013.12.27 
报告日期Report date：2014.01.09 
第 1 页 共 5 页 
Page 1 of 5  
 
零件号 
Part number 
50015610 
零件名称 
Part name 
换挡操纵装置-自动变速器 
Mechanism Assy-Auto TRSM GER CHNG 
图纸日期 
Drawing date  
2010.08.27 
零件生产日期 
Production date 
/ 
供货商 
Supplier 
德韧干巷 
Duragam  
车型/项目 
Car type/project 
AP11 AT 
 
   阶段性报告  Stage report        结论性报告 Conclusion report           测试报告 Test report 
Ⅰ.任务描述 Task description 
实验室受委托对换挡操纵装置-自动变速器进行失效原因分析，失效零件具体信息如下： 
As requested, QA lab has analyzed the invalid cause of Mechanism Assy-Auto TRSM GER CHNG, and the 
information of invalid part is shown as following： 
零件信息：Part information 
零件名称 
Part name 
换挡操纵装置-自动变速器 
Mechanism Assy-Auto TRSM GER 
CHNG  
制造日期 
Production date 
/ 
VIN 码 
VIN number 
LSJA16E36DG091505 
销售日期 
Sale date 
2013-12-18 
车辆里程数 
Car mileage 
7 km 
销售商 
Sale agent 
/ 
失效模式描述 
Invalid situation 
description 
滑动片变形开裂 
Sliding pieces deformed &cracked 
原材料信息：Raw material information 
原材料及牌号 
Raw material 
and trademark 
TEEE Hytrel 5526 
POM DELRIN 100P 
原材料厂商 
Raw material producer 
DUPONT 
散件供应商 
Part supplier 
技维斯 
金属热处理状态 
Metal heat treatment state 
/ 
失效零件见图1：The invalid part is shown in Fig 1.  
Ⅱ. 结论与建议 Conclusions and suggestions 
结论： 1. 滑动片Ⅰ失效件结构干涉导致形变；滑动片Ⅱ失效件受外力导致脆裂。 
2. 零件材料符合技术要求。  
Conclusions:  1.Structural interference caused the failure part of sliding piece 1 failed; external force made the failure 
part of sliding piece 2 fractured. 
2. Material performance of part conformed to requirements.    
建议： 1. 检查零件的尺寸及结构匹配情况。 
Suggestions:  1. Check the size and structural adaption of the part. 
        
分发： 
Dispenser 
质量分析科  黄海钧 
检验者： 
Identifier 
龚伟 
审核： 
Auditor 
狄春峰 
批准： 
Approver 
胡仁其 
日期： 
Date 
2014.01.09 
日期： 
Date 
2014.1.10 
日期： 
Date 
2014.1.10 


 
上海汽车中心实验室
(SAIC Center Lab) 
中国·上海·嘉定区安研路201 号 
邮编. 201804 
No. 201 Anyan Road, Jiading District,  
Shanghai, China. 
Post code :200433 
报告编号：Report number 
SCL-S-13-0414M 
委托者Requestor：黄海钧 
送样日期Deliver date：2013.12.27 
报告日期Report date：2014.01.09 
第 2 页 共 5 页 
Page 2 of 5  
 
       
 
图1 失效件 
Fig. 1 Failure Part 
 
III. 测试结果 Test Results  
序号 
No. 
试验项目 
Test item 
额定值 
Requirement 
试验结果 
Test result 
评价 Evaluation 
第一次 
第二次 
合格 
qualified 
不合格 
unqualified 
I 
滑动片Ⅰ失效件 
 
 
1 
红外（GB/T6040-2002） 
Infrared Spectroscopy 
TEEE 
TEEE 
× 
 
2 
熔点（GB/T19466.3-2006） 
Melting point (℃) 
203±5 
205 
× 
 
3 
焓值（GB/T19466.3-2006） 
Enthalpy (J/g) 
/ 
29.5 
22.6 
× 
 
II 
滑动片Ⅱ失效件 
 
 
1 
红外（GB/T6040-2002） 
Infrared Spectroscopy 
POM 
POM 
× 
 
2 
熔点（GB/T19466.3-2006） 
Melting point (℃) 
178±5 
177 
× 
 
3 
焓值（GB/T19466.3-2006） 
Enthalpy (J/g) 
/ 
148.3 
160.7 
× 
 
III 
滑动片Ⅰ新件 
 
 
1 
红外（GB/T6040-2002） 
Infrared Spectroscopy 
TEEE 
TEEE 
× 
 
2 
熔点（GB/T19466.3-2006） 
Melting point (℃) 
203±5 
205 
× 
 


 
上海汽车中心实验室
(SAIC Center Lab) 
中国·上海·嘉定区安研路201 号 
邮编. 201804 
No. 201 Anyan Road, Jiading District,  
Shanghai, China. 
Post code :200433 
报告编号：Report number 
SCL-S-13-0414M 
委托者Requestor：黄海钧 
送样日期Deliver date：2013.12.27 
报告日期Report date：2014.01.09 
第 3 页 共 5 页 
Page 3 of 5  
 
序号 
No. 
试验项目 
Test item 
额定值 
Requirement 
试验结果 
Test result 
评价 Evaluation 
第一次 
第二次 
合格 
qualified 
不合格 
unqualified 
3 
焓值（GB/T19466.3-2006） 
Enthalpy (J/g) 
/ 
15.0 
22.0 
× 
 
III 
滑动片Ⅱ新件 
 
 
1 
红外（GB/T6040-2002） 
Infrared Spectroscopy 
POM 
POM 
× 
 
2 
熔点（GB/T19466.3-2006） 
Melting point (℃) 
178±5 
178 
× 
 
3 
焓值（GB/T19466.3-2006） 
Enthalpy (J/g) 
/ 
145.2 
161.5 
× 
 
III 
滑动片Ⅰ粒料 
 
 
1 
红外（GB/T6040-2002） 
Infrared Spectroscopy 
TEEE 
TEEE 
× 
 
2 
熔点（GB/T19466.3-2006） 
Melting point (℃) 
203±5 
203 
× 
 
3 
焓值（GB/T19466.3-2006） 
Enthalpy (J/g) 
/ 
15.3 
18.9 
× 
 
III 
滑动片Ⅱ粒料 
 
 
1 
红外（GB/T6040-2002） 
Infrared Spectroscopy 
POM 
POM 
× 
 
2 
熔点（GB/T19466.3-2006） 
Melting point (℃) 
178±5 
178 
× 
 
3 
焓值（GB/T19466.3-2006） 
Enthalpy (J/g) 
/ 
150.5 
173.5 
× 
 
小结：零件材料符合技术要求。 
 
 
 
 
 
 


 
上海汽车中心实验室
(SAIC Center Lab) 
中国·上海·嘉定区安研路201 号 
邮编. 201804 
No. 201 Anyan Road, Jiading District,  
Shanghai, China. 
Post code :200433 
报告编号：Report number 
SCL-S-13-0414M 
委托者Requestor：黄海钧 
送样日期Deliver date：2013.12.27 
报告日期Report date：2014.01.09 
第 4 页 共 5 页 
Page 4 of 5  
 
Ⅳ. 宏观分析 Macroscopic observation 
滑动片Ⅰ失效件状态如图2 所示，滑动片Ⅰ局部有形变，根据总成件工况，该失效是因零件结
构干涉导致的。 
 
图2 滑动片Ⅰ失效件 
Fig. 2 Failure Part of Sliding Piece 1 
 
滑动片Ⅱ失效件状态如图3所示，断口处无银纹，是受外力导致的脆断。 
 
图3 滑动片Ⅱ失效件 
Fig.3 Failure Part of Sliding Piece 2 
 
 
 
 


 
上海汽车中心实验室
(SAIC Center Lab) 
中国·上海·嘉定区安研路201 号 
邮编. 201804 
No. 201 Anyan Road, Jiading District,  
Shanghai, China. 
Post code :200433 
报告编号：Report number 
SCL-S-13-0414M 
委托者Requestor：黄海钧 
送样日期Deliver date：2013.12.27 
报告日期Report date：2014.01.09 
第 5 页 共 5 页 
Page 5 of 5  
 
对新件相同位置施加外力，断口形貌如图4 所示。新件断口形貌与失效件一致，是外力导致的
脆断。 
  
 
图4 滑动片Ⅱ新件断口 
Fig. 4 New Parts of Sliding Piece 2

File: 材料工程师/SCL-S-13-0415M 摆臂衬套.pdf.md
# SCL-S-13-0415M 摆臂衬套.pdf

 
上海汽车中心实验室 
SAIC Center Lab 
中国·上海·嘉定区安研路201 号 
邮编. 201804 
No 201 Anyan road, Jiading, Shanghai China 
Post code 201804 
报告编号 
Report number 
 
SCL-S-13-0415M 
委托者: SQE: 童俊 
Request person, dept： 
送样日期:  2013-12-27 
Request date:  
报告日期:  2014-01-02 
Report date：  
第1 页共3 页 
 
零件号Part number 
91000219 
 零件名称 
Part name 
后纵臂总成 
图纸日期Drawing date 
2012.03.13 
零件生产日期Part production date 
 
 供货商 
Supplier 
上海汇众 
车型/项目Car type/project 
EP11 
试验大纲签署日期： 
/ 
 
   阶段性报告 Interim report        结论性报告 Conclusion report        
Ⅰ.任务描述 Task description 
实验室受委托对后纵臂总成_衬套进行失效原因分析，失效零件具体信息如下： 
As requested, QA lab has analyzed the failure of the bush. The background information of the failed part is as following： 
零件信息：Part information 
零件名称 
Part name 
后纵臂总成_衬套 
制造日期 
Production date 
 
VIN 码 
VIN 
LSJE12834CS105094 
销售日期 
Sale date 
/ 
车辆里程数 
Car mileage 
15650km（广德试验基地综合耐
久试验93%） 
维修站名称 
Sale agent 
/ 
失效模式描述 
Failure circumstance 
description 
试验结束后进行检查时发现右后纵臂总成与车身支架连接端衬套已经开裂 
原材料信息：Raw material information 
原材料及牌号 
Raw material specification 
NR 
原材料厂商 
Raw material producer 
上海拓盛 
散件供应商 
Component supplier 
/ 
金属热处理状态 
Metal heat treatment state 
/ 
失效零件见图：The failed part is shown in figure 1.  
 
Ⅱ. 结论与建议 Conclusions and suggestions 
结论： 内衬管同底胶粘结不良导致橡胶体同内衬管脱胶，形成开裂。 
   
建议： 保证内衬管的抛丸工艺，确保涂胶强度满足要求。 
           
 
 
 
 
 
 
 
 
 
 
分发: 
Distribution 
SQE：童俊 
检验者Author 
 
审核Auditor 
 
批准Approver 
 
日期Date 
 
日期Date 
 
日期Date 
 


 
上海汽车中心实验室 
SAIC Center Lab 
中国·上海·嘉定区安研路201 号 
邮编. 201804 
No 201 Anyan road, Jiading, Shanghai China 
Post code 201804 
报告编号 
Report number 
 
SCL-S-13-0415M 
委托者: SQE: 童俊 
Request person, dept： 
送样日期:  2013-12-27 
Request date:  
报告日期:  2014-01-02 
Report date：  
第2 页共3 页 
 
 
                                                         图1 失效照片 
III. 测试结果 Test Results  
 
1 表面分析：  
  零件两端都发生开裂，且裂纹基本贯穿内衬套和胶料的结合面： 
  
 
 
                   端面1                                 端面2 
2 样件解剖： 
 
内衬套表面只有局部区域才有胶料残留，其余区域均为衬套金属表面； 


 
上海汽车中心实验室 
SAIC Center Lab 
中国·上海·嘉定区安研路201 号 
邮编. 201804 
No 201 Anyan road, Jiading, Shanghai China 
Post code 201804 
报告编号 
Report number 
 
SCL-S-13-0415M 
委托者: SQE: 童俊 
Request person, dept： 
送样日期:  2013-12-27 
Request date:  
报告日期:  2014-01-02 
Report date：  
第3 页共3 页 
 
 
同内衬套结合区域的胶料有发粘现象，说明内衬套和橡胶有对磨现象； 
 
3 内衬管表面分析： 
从脱胶区域分析可见，部分区域还残存底胶，区域部位有明显的机加工痕迹。说明抛丸程度没有达到要求，导致
底胶同内衬管的结合力不足，致使脱胶。 
 
 
 
小结： 
1 
零件内衬管同橡胶体脱胶，导致零件开裂。 
2 
零件内衬管同底胶已被磨损，说明底胶同内衬管的粘结强度不良。 
底胶残存 
表面平整，有机加工痕迹

File: 材料工程师/SCL-S-13-0416M.pdf.md
# SCL-S-13-0416M.pdf

 
上海汽车中心实验室
SAIC Center Lab 
中国·上海·嘉定区安研路201 号 
邮编. 201804 
No. 201 Anyan Road, Jiading District,  
Shanghai, China. 
Post code :201804 
报告编号： 
Report number 
SCL-S-13-0416M 
委托者  SQE  严厉航 
Requestor： 
 委托编号 
Request number： 
送样日期2013.12.20 
Deliver date:  
报告日期2014.1.3 
Report date： 
第 1 页 共 4 页 
 
SMPV-0.2.3-002-QA -F01 
零件号Part number 
50005651 
 零件名称 
Part name 
 锁紧垫圈－后轮毂 
WASHER-RR HUB 
图纸日期Drawing date 
2009.7.16 
零件生产日期Part production date 
/ 
 供货商 
Supplier 
浙江明泰 
ZHEJIANG MINGTAI 
车型/项目Car type/project 
AP11 
DVP 材料大纲签署日期DVP material test plan date 
/ 
阶段性报告  Stage report                结论性报告 Conclusion report 
 
Ⅰ.任务描述 Task description 
实验室受委托对锁紧垫圈－后轮毂进行失效原因分析，失效零件具体信息如下： 
As requested, SCL has analyzed the failure of WASHER-RR HUB. The information of the failed part is as following： 
零件信息：Part information 
零件名称 
Part name 
 锁紧垫圈－后轮毂 
WASHER-RR HUB 
制造日期 
Production date 
/ 
VIN/车/发动机号码
car/engine no 
/ 
销售日期 
Sale date 
/ 
车辆里程数 
Car mileage 
0 公里 (km) 
失效地点 
Location 
南京浦口 
失效模式描述 
Failure circumstance description 
现场在装配过程中，有零件断裂的声响，拆卸后发现，轮毂锁紧垫圈断裂。 
原材料信息：Raw material information 
原材料及牌号 
Raw material specification 
45 
原材料厂商 
Raw material producer 
/ 
散件供应商 
Component supplier 
/ 
金属热处理状态 
Metal heat treatment state 
/ 
失效零件见图X：The failed part is shown in figure 2.  
 
Ⅱ. 结论与建议 Conclusions and suggestions 
 
结论Conclusions： 
1、 失效件属于过载断裂。 
The fracture for the parts belong to overload fracture. 
2、零件的材料性能符合技术要求。 
The material properties of the parts meet the technical requirements.  
建议Suggestions： 
1、 检查装配过程质量。 
Check the quality of the assembly process.  
 
 
分发： 
Distribution 
SQE  严厉航 
检验者Author 
白云岭   
Bai Yunling 
审核
Auditor 
付玉生 
批准
Approver 
杨如松 
日期Date 
2014.1.3 
日期Date 
 
日期Date 
 


 
上海汽车中心实验室
SAIC Center Lab 
中国·上海·嘉定区安研路201 号 
邮编. 201804 
No. 201 Anyan Road, Jiading District,  
Shanghai, China. 
Post code :201804 
报告编号： 
Report number 
SCL-S-13-0416M 
委托者  SQE  严厉航 
Requestor： 
 委托编号 
Request number： 
送样日期2013.12.20 
Deliver date:  
报告日期2014.1.3 
Report date： 
第 2 页 共 4 页 
 
SMPV-0.2.3-002-QA -F01 
III. 测试结果 Test Results  
一、 宏观观察： 
1、宏观观察： 
1） 失效件在总成中的装配位置，见图1。 
2） 共收到委托者提供的失效件2 件，实物形貌如图2 所示，断裂位置一致，如图中红色圆圈所示。 
   
图1  失效件在总成中的装配位置 
  
图2  失效件实物形貌 
  
 
1# 
螺母 
失效件：垫片 
传动轴 
法兰 
刹车盘 
失效件 
新件 
2# 


 
上海汽车中心实验室
SAIC Center Lab 
中国·上海·嘉定区安研路201 号 
邮编. 201804 
No. 201 Anyan Road, Jiading District,  
Shanghai, China. 
Post code :201804 
报告编号： 
Report number 
SCL-S-13-0416M 
委托者  SQE  严厉航 
Requestor： 
 委托编号 
Request number： 
送样日期2013.12.20 
Deliver date:  
报告日期2014.1.3 
Report date： 
第 3 页 共 4 页 
 
SMPV-0.2.3-002-QA -F01 
3、断口观察： 
1）失效件断口宏观形貌，断口具有明显的过载特征，断裂起始位置如图3a、3b 中红色箭头所示；两个断
口的微观形貌一致，均为韧窝，典型图片见图3c。 
 
 
 
图3 断口观察 
   
  
3a 
3c 
剪
切
唇
 
瞬
断
区
 
3b 
1# 
2# 


 
上海汽车中心实验室
SAIC Center Lab 
中国·上海·嘉定区安研路201 号 
邮编. 201804 
No. 201 Anyan Road, Jiading District,  
Shanghai, China. 
Post code :201804 
报告编号： 
Report number 
SCL-S-13-0416M 
委托者  SQE  严厉航 
Requestor： 
 委托编号 
Request number： 
送样日期2013.12.20 
Deliver date:  
报告日期2014.1.3 
Report date： 
第 4 页 共 4 页 
 
SMPV-0.2.3-002-QA -F01 
4、理化分析： 
序号 
No. 
试验项目 
Test item 
额定值 
Requirement 
试验结果 
Test result 
评价 Evaluation 
合格 
qualified 
不合格 
unqualified 
1 
失效垫片 
 
 
 
 
1.1 
化学成分/45 
GB/T699-1999 
 
 
 
 
C 
0.42-0.50 
0.46 
× 
 
 
Si 
0.17-0.37 
0.21 
× 
 
 
Mn 
0.50-0.80 
0.63 
× 
 
 
P 
≤0.035 
0.028 
× 
 
 
S 
≤0.035 
0.014 
× 
 
1.2 
硬度 
300-370HV 
349、350、352 
× 
 
1.3 
金相组织 
/ 
回火索氏体 
（图 4） 
/ 
 
1.4 
镀层层份 
镀锌 
镀锌（Zn、Fe） 
× 
 
镀层厚度 
8-12um 
9 
× 
 
2 
新垫片 
 
 
 
 
2.1 
化学成分/45 
GB/T699-1999 
 
 
 
 
C 
0.42-0.50 
0.45 
× 
 
 
Si 
0.17-0.37 
0.25 
× 
 
 
Mn 
0.50-0.80 
0.62 
× 
 
 
P 
≤0.035 
0.018 
× 
 
 
S 
≤0.035 
0.0012 
× 
 
2.2 
硬度 
300-370HV 
351、356、354 
× 
 
2.3 
金相组织 
/ 
回火索氏体 
（图 5） 
/ 
 
 
 
 
图4   失效件金相组织：回火索氏体    500X      图5   新件金相组织：回火索氏体    500X
