Repository: kujaxr/obsidian-vault

File: 材料工程师/SCL-S-14-0003M.pdf.md
# SCL-S-14-0003M.pdf

 
上海汽车中心实验室
SAIC Center Lab 
中国·上海·嘉定区安研路201 号 
邮编. 201804 
No. 201 Anyan Road, Jiading District,  
Shanghai, China. 
Post code :201804 
报告编号： 
Report number 
SCL-S-14-0003M 
委托者  SQE  严厉航 
Requestor： 
 委托编号 
Request number： 
送样日期2014.1.3 
Deliver date:  
报告日期2014.1.20 
Report date： 
第 1 页 共 5 页 
 
SMPV-0.2.3-002-QA -F01 
零件号Part number 
10018627 
 零件名称 
Part name 
前摆臂安装螺栓 
Bolt  ( Grade 10.9  M12) 
图纸日期Drawing date 
2009.8.11 
零件生产日期Part production date 
/ 
 供货商 
Supplier 
浙江明泰 
ZHEJIANGMINGTAI 
车型/项目Car type/project 
IS12 
DVP 材料大纲签署日期DVP material test plan date 
/ 
阶段性报告  Stage report                结论性报告 Conclusion report 
 
Ⅰ.任务描述 Task description 
实验室受委托对前摆臂安装螺栓进行失效原因分析，失效零件具体信息如下： 
As requested, SCL has analyzed the failure of Bolt. The information of the failed part is as following： 
零件信息：Part information 
零件名称 
Part name 
前摆臂安装螺栓 
Bolt  ( Grade 10.9) 
制造日期 
Production date 
/ 
VIN/车/发动机号码
car/engine no 
/ 
销售日期 
Sale date 
/ 
车辆里程数 
Car mileage 
0 里 (km) 
失效地点 
Location 
南京工厂 
失效模式描述 
Failure circumstance description 
生产线装配时出现螺栓断裂。装配扭矩：125-135NM。 
原材料信息：Raw material information 
原材料及牌号 
Raw material specification 
SCM435 
原材料厂商 
Raw material producer 
/ 
散件供应商 
Component supplier 
/ 
金属热处理状态 
Metal heat treatment state 
调质 
Hardening and tempering 
失效零件见图2：The failed part is shown in figure 2.  
 
Ⅱ. 结论与建议 Conclusions and suggestions 
 
结论Conclusions： 
1、 失效件属过载断裂。The failure for the part due to overload. 
2、 零件材料性能符合技术要求。The material properties of the parts meet to the requirements. 
 
建议Suggestions： 
1、 请检查装配过程质量。 
Please check the quality of the assembly process. 
 
 
 
分发： 
Distribution 
SQE  严厉航 
检验者Author 
白云岭   
Bai Yunling 
审核
Auditor 
付玉生 
批准
Approver 
杨如松 
日期Date 
2014．1.20 
日期Date 
 
日期Date 
 


 
上海汽车中心实验室
SAIC Center Lab 
中国·上海·嘉定区安研路201 号 
邮编. 201804 
No. 201 Anyan Road, Jiading District,  
Shanghai, China. 
Post code :201804 
报告编号： 
Report number 
SCL-S-14-0003M 
委托者  SQE  严厉航 
Requestor： 
 委托编号 
Request number： 
送样日期2014.1.3 
Deliver date:  
报告日期2014.1.20 
Report date： 
第 2 页 共 5 页 
 
SMPV-0.2.3-002-QA -F01 
III. 测试结果 Test Results  
一、 宏观观察： 
1、 失效件在总成中的装配位置，见图1；委托者提供的失效件实物形貌，见图2，断裂位置位于螺牙收
尾倒数第二牙，宏观观察断口有明显的缩颈现象。 
 
图1 失效件在总成中的装配位置 
 
图2  失效件实物形貌 
失效件装配位置 
全新件 
失效件 


 
上海汽车中心实验室
SAIC Center Lab 
中国·上海·嘉定区安研路201 号 
邮编. 201804 
No. 201 Anyan Road, Jiading District,  
Shanghai, China. 
Post code :201804 
报告编号： 
Report number 
SCL-S-14-0003M 
委托者  SQE  严厉航 
Requestor： 
 委托编号 
Request number： 
送样日期2014.1.3 
Deliver date:  
报告日期2014.1.20 
Report date： 
第 3 页 共 5 页 
 
SMPV-0.2.3-002-QA -F01 
2、断口观察、分析： 
1）失效螺栓断口起伏较大，无疲劳特征，表面有银亮色，见图3a；断口微观形貌为韧窝，见图3b、3c。 
 
 
 
图3 断口观察   SEM 
 
 
 
 
 
 
 
 
3a 
3b 
3c 


 
上海汽车中心实验室
SAIC Center Lab 
中国·上海·嘉定区安研路201 号 
邮编. 201804 
No. 201 Anyan Road, Jiading District,  
Shanghai, China. 
Post code :201804 
报告编号： 
Report number 
SCL-S-14-0003M 
委托者  SQE  严厉航 
Requestor： 
 委托编号 
Request number： 
送样日期2014.1.3 
Deliver date:  
报告日期2014.1.20 
Report date： 
第 4 页 共 5 页 
 
SMPV-0.2.3-002-QA -F01 
二、 理化分析： 
对失效件进行了理化检测，具体结果如下： 
                                 附表1   
序号 
零件状态 
额定值 
试验结果 
评价 
合格 
不合格 
1 
失效件(10.9 级) 
 
 
 
 
1.1 
化学成分/SCM435 
BQB517-2003 
 
 
 
 
C 
033～0.38 
0.36 
X    
 
 
Si 
0.15～0.35 
0.19 
X 
 
 
Mn 
0.60～0.85 
0.77 
X 
 
 
P 
≤0.030 
0.0073 
X 
 
 
S 
≤0.030 
0.0019 
X 
 
 
Cr 
0.90～1.20 
1.06 
X 
 
 
Mo 
0.15～0.30 
0.19 
X 
 
1.2 
芯部硬度 
320-380HV 
358、359、357 
X 
 
1.3 
表面硬度 
≤390HV0.3 
338、342、344 
X 
 
1.4 
表面与芯部硬度差 
≤30HV 
20、17、13 
X 
 
1.5 
螺牙缺陷 
中径以下无折叠 
中径以下无折叠 
(图4) 
X 
 
1.6 
表面脱碳 
全脱碳层≤0.015mm 
0   (图5) 
X 
 
1.7 
芯部组织 
回火索氏体 
回火索氏体  (图6) 
X 
 
2 
新件(10.9 级) 
 
 
 
 
2.1 
化学成分/SCM435 
BQB517-2003 
 
 
 
 
C 
033～0.38 
0.36 
X    
 
 
Si 
0.15～0.35 
0.19 
X 
 
 
Mn 
0.60～0.85 
0.77 
X 
 
 
P 
≤0.030 
0.0070 
X 
 
 
S 
≤0.030 
0.0022 
X 
 
 
Cr 
0.90～1.20 
1.05 
X 
 
 
Mo 
0.15～0.30 
0.19 
X 
 
2.2 
芯部硬度 
320-380HV 
364、370、375 
X 
 
2.3 
表面硬度 
≤390HV0.3 
346、351、355 
X 
 
2.4 
表面与芯部硬度差 
≤30HV 
18、19、20 
X 
 
2.5 
螺牙缺陷 
中径以下无折叠 
中径以下无折叠 
(图7) 
X 
 
2.6 
表面脱碳 
全脱碳层≤0.015mm 
0   (图8) 
X 
 
2.7 
芯部组织 
回火索氏体 
回火索氏体  (图9) 
X 
 


 
上海汽车中心实验室
SAIC Center Lab 
中国·上海·嘉定区安研路201 号 
邮编. 201804 
No. 201 Anyan Road, Jiading District,  
Shanghai, China. 
Post code :201804 
报告编号： 
Report number 
SCL-S-14-0003M 
委托者  SQE  严厉航 
Requestor： 
 委托编号 
Request number： 
送样日期2014.1.3 
Deliver date:  
报告日期2014.1.20 
Report date： 
第 5 页 共 5 页 
 
SMPV-0.2.3-002-QA -F01 
2.8 
抗拉强度 
≥1040MPa 
1121、1122、1113 
X 
 
2.9 
摩擦系数 
0.15±0.03 
0.167、0.165、0.158 
X 
 
 
 
 
         图4  失效件螺牙缺陷  50X                 图5   失效件表面全脱碳层深度：0    100X    
 
 
 
 
图6  失效件芯部组织  500X                         图7 新件螺牙缺陷  50X    
 
 
图8   新件表面全脱碳层深度： 0    100X               图9  新件芯部组织  500X

File: 材料工程师/SCL-S-14-0004M-ZP11-门线束-龚伟.pdf.md
# SCL-S-14-0004M-ZP11-门线束-龚伟.pdf

 
上海汽车中心实验室
(SAIC Center Lab) 
中国·上海·嘉定区安研路201 号 
邮编. 201804 
No. 201 Anyan Road, Jiading District,  
Shanghai, China. 
Post code :200433 
报告编号：Report number 
SCL-S-14-0004M 
委托者Requestor：张紫瑞 
送样日期Deliver date：2014.01.02 
报告日期Report date：2014.01.10 
第 1 页 共 4 页 
Page 1 of 4  
 
 
零件号 
Part number 
9818768 
零件名称 
Part name 
门线束 
Door Harness 
图纸日期 
Drawing date  
/ 
零件生产日期 
Production date 
/ 
供货商 
Supplier 
李尔实业交通汽车部件有限公司 
Lear-STEC 
车型/项目 
Car type/project 
ZP11 
 
   阶段性报告  Stage report        结论性报告 Conclusion report           测试报告 Test report 
Ⅰ.任务描述 Task description 
实验室受委托对门线束进行失效原因分析，失效零件具体信息如下： 
As requested, QA lab has analyzed the invalid cause of Door Harness, and the information of invalid part is shown as 
following： 
零件信息：Part information 
零件名称 
Part name 
门线束 
Door Harness 
制造日期 
Production date 
2012.05 
VIN 码 
VIN number 
/ 
销售日期 
Sale date 
/ 
车辆里程数 
Car mileage 
0 km 
销售商 
Sale agent 
/ 
失效模式描述 
Invalid situation 
description 
门线束破裂 
Door harness burst 
原材料信息：Raw material information 
原材料及牌号 
Raw material 
and trademark 
PA66 
103HSL 
原材料厂商 
Raw material producer 
DUPONT 
散件供应商 
Part supplier 
宁波诗兰姆汽车零部件有限公司 
金属热处理状态 
Metal heat treatment state 
/ 
失效零件见图1：The invalid part is shown in Fig 1.  
Ⅱ. 结论与建议 Conclusions and suggestions 
结论：1. 失效件被尖锐物体割伤。  
2. 零件材料符合技术要求。  
Conclusions:  1. The parts were cut by sharp objects.  
2. Material performance of part conformed to requirements.     
建议： 1. 检查现场装配位置有无尖锐物体。 
Suggestions:  1. Check the sharp objects on the assembly position of the site. 
        
分发： 
Dispenser 
SQE  张懿 
检验者： 
Identifier 
龚伟 
审核： 
Auditor 
狄春峰 
批准： 
Approver 
胡仁其 
日期： 
Date 
2014.01.10 
日期： 
Date 
2014.1.13 
日期： 
Date 
2014.1.14 
         


 
上海汽车中心实验室
(SAIC Center Lab) 
中国·上海·嘉定区安研路201 号 
邮编. 201804 
No. 201 Anyan Road, Jiading District,  
Shanghai, China. 
Post code :200433 
报告编号：Report number 
SCL-S-14-0004M 
委托者Requestor：张紫瑞 
送样日期Deliver date：2014.01.02 
报告日期Report date：2014.01.10 
第 2 页 共 4 页 
Page 2 of 4  
 
 
图1 失效件 
Fig. 1 Failure Part 
 
III. 测试结果 Test Results  
序号 
No. 
试验项目 
Test item 
额定值 
Requirement 
试验结果 
Test result 
评价 Evaluation 
第一次 
第二次 
合格 
qualified 
不合格 
unqualified 
I 
失效件① 
 
 
1 
红外（GB/T6040-2002） 
Infrared Spectroscopy 
PA66 
PA66 
× 
 
2 
熔点（GB/T19466.3-2006） 
Melting point (℃) 
260±5 
261 
× 
 
3 
焓值（GB/T19466.3-2006） 
Enthalpy (J/g) 
/ 
64.7 
68.5 
× 
 
4 
含水率 
Water content（%） 
/ 
1.3 
× 
 
II 
失效件② 
 
 
1 
红外（GB/T6040-2002） 
Infrared Spectroscopy 
PA66 
PA66 
× 
 
2 
熔点（GB/T19466.3-2006） 
Melting point (℃) 
260±5 
261 
× 
 
3 
焓值（GB/T19466.3-2006） 
Enthalpy (J/g) 
/ 
65.0 
68.3 
× 
 
4 
含水率 
Water content（%） 
/ 
1.3 
× 
 
III 
新件 
 
 
1 
红外（GB/T6040-2002） 
Infrared Spectroscopy 
PA66 
PA66 
× 
 


 
上海汽车中心实验室
(SAIC Center Lab) 
中国·上海·嘉定区安研路201 号 
邮编. 201804 
No. 201 Anyan Road, Jiading District,  
Shanghai, China. 
Post code :200433 
报告编号：Report number 
SCL-S-14-0004M 
委托者Requestor：张紫瑞 
送样日期Deliver date：2014.01.02 
报告日期Report date：2014.01.10 
第 3 页 共 4 页 
Page 3 of 4  
 
序号 
No. 
试验项目 
Test item 
额定值 
Requirement 
试验结果 
Test result 
评价 Evaluation 
第一次 
第二次 
合格 
qualified 
不合格 
unqualified 
2 
熔点（GB/T19466.3-2006） 
Melting point (℃) 
260±5 
260 
× 
 
3 
焓值（GB/T19466.3-2006） 
Enthalpy (J/g) 
/ 
63.0 
66.7 
× 
 
4 
含水率 
Water content（%） 
/ 
1.8 
× 
 
Ⅳ 
粒料 
 
 
1 
红外（GB/T6040-2002） 
Infrared Spectroscopy 
PA66 
PA66 
× 
 
2 
熔点（GB/T19466.3-2006） 
Melting point (℃) 
260±5 
262 
× 
 
3 
焓值（GB/T19466.3-2006） 
Enthalpy (J/g) 
/ 
72.8 
70.8 
× 
 
小结：零件材料符合技术要求。 
 
 
 
 
 
 
 
 
 
 
 
 
 
 


 
上海汽车中心实验室
(SAIC Center Lab) 
中国·上海·嘉定区安研路201 号 
邮编. 201804 
No. 201 Anyan Road, Jiading District,  
Shanghai, China. 
Post code :200433 
报告编号：Report number 
SCL-S-14-0004M 
委托者Requestor：张紫瑞 
送样日期Deliver date：2014.01.02 
报告日期Report date：2014.01.10 
第 4 页 共 4 页 
Page 4 of 4  
 
Ⅳ. 宏观分析 Macroscopic observation 
 
失效件状态如图2所示，失效处A断口表面光滑平整，无银纹，是从一侧被尖锐物体割伤导致的；
失效处B断口光滑平整，无银纹，是从一侧被尖锐物体割伤导致的；失效处C断口左右分别有内向的
形变，无银纹，是从两侧被尖锐物体割伤导致的。 
 
图2 失效件 
Fig. 2 Failure Part 
 
分别对新件弯曲（-40℃），拉伸，用剪刀割伤，用刀割伤，产生的失效效果如图3所示。因弯曲
产生的断口如图断口①所示，与失效件不符；受拉伸产生的断口如图断口②所示，与失效件不符；
被剪刀割伤的断口如图断口③所示，形貌与失效处C相符；被刀割伤的断口如图断口④所示，形貌
与失效处A、B相符。 
 
图3 新件断口 
Fig. 3 New Parts 
 
综上，零件是被尖锐物体割伤导致的失效。

File: 材料工程师/SCL-S-14-0005M 燃油泵-ZP11-狄春峰.pdf.md
# SCL-S-14-0005M 燃油泵-ZP11-狄春峰.pdf

 
上海汽车中心实验室
(SAIC Center Lab) 
中国·上海·嘉定区安研路201 号 
邮编. 201804 
No. 201 Anyan Road, Jiading District,  
Shanghai, China. 
Post code :200433 
报告编号：Report number 
SCL-S-14-0005M 
委托者Requestor：王玮 
送样日期Deliver date：2014.01.02 
报告日期Report date：2014.03.31 
第 1 页 共 5 页 
Page 1 of 5  
 
零件号 
Part number 
30003632 
零件名称 
Part name 
燃油泵 
Fuel pump 
图纸日期 
Drawing date  
2012.04.09 
零件生产日期 
Production date 
/ 
供货商 
Supplier 
联合电子 
UAES 
车型/项目 
Car type/project 
ZP 11 
 
   阶段性报告  Stage report        结论性报告 Conclusion report           测试报告 Test report 
Ⅰ.任务描述 Task description 
实验室受委托对燃油泵进行失效原因分析，失效零件具体信息如下： 
As requested, QA lab has analyzed the invalid cause of fuel pump, and the information of invalid part is shown as 
following： 
零件信息：Part information 
零件名称 
Part name 
燃油泵 
Fuel pump 
制造日期 
Production date 
/ 
VIN 码 
VIN number 
/ 
销售日期 
Sale date 
/ 
车辆里程数 
Car mileage 
8000+ km 
销售商 
Sale agent 
/ 
失效模式描述 
Invalid situation 
description 
燃油泵开裂 
Fuel pump split. 
原材料信息：Raw material information 
原材料及牌号 
Raw material 
and trademark 
POM 
M90-44 
原材料厂商 
Raw material producer 
宝理 
散件供应商 
Part supplier 
/ 
金属热处理状态 
Metal heat treatment state 
/ 
失效零件见图1：The invalid part is shown in Fig 1.  
Ⅱ. 结论与建议 Conclusions and suggestions 
结论： 1. 失效件系蠕变断裂。 
2．零件材料符合技术要求。 
Conclusions:  1. Failure part was creep fracture.  
2. Material performance of part conformed to requirements.        
建议： 1. 跟踪市场表现。 
Suggestions: 1. Follow marketing manifestation of the part.  
   
分发： 
Dispenser 
质量分析 王玮 
检验者： 
Identifier 
狄春峰 
Dichunfeng 
审核： 
Auditor 
狄春峰 
Dichunfeng 
批准： 
Approver 
 
日期： 
Date 
2014.03.31 
日期： 
Date 
2014.03.31 
日期： 
Date 
2014.04.02 
 
 


 
上海汽车中心实验室
(SAIC Center Lab) 
中国·上海·嘉定区安研路201 号 
邮编. 201804 
No. 201 Anyan Road, Jiading District,  
Shanghai, China. 
Post code :200433 
报告编号：Report number 
SCL-S-14-0005M 
委托者Requestor：王玮 
送样日期Deliver date：2014.01.02 
报告日期Report date：2014.03.31 
第 2 页 共 5 页 
Page 2 of 5  
 
         
              
 
图1 失效件 
Fig.1 Failure part 
 
III. 测试结果 Test Results  
序号 
No. 
试验项目 
Test item 
额定值 
Requirement 
试验结果 
Test result 
评价 Evaluation 
第一次 
第二次 
合格 
qualified 
不合格 
unqualified 
I 
失效件 
 
 
1 
红外（GB/T6040-2002） 
Infrared Spectroscopy 
POM 
POM 
× 
 
2 
熔点（GB/T19466.3-2006） 
Melting point (℃) 
165±5 
166 
× 
 
3 
焓值（GB/T19466.3-2006） 
Enthalpy (J/g) 
/ 
132 
140 
× 
 
II 
新件 
 
 
1 
红外（GB/T6040-2002） 
Infrared Spectroscopy 
POM 
POM 
× 
 
2 
熔点（GB/T19466.3-2006） 
Melting point (℃) 
165±5 
166 
× 
 
3 
焓值（GB/T19466.3-2006） 
Enthalpy (J/g) 
/ 
128 
138 
× 
 


 
上海汽车中心实验室
(SAIC Center Lab) 
中国·上海·嘉定区安研路201 号 
邮编. 201804 
No. 201 Anyan Road, Jiading District,  
Shanghai, China. 
Post code :200433 
报告编号：Report number 
SCL-S-14-0005M 
委托者Requestor：王玮 
送样日期Deliver date：2014.01.02 
报告日期Report date：2014.03.31 
第 3 页 共 5 页 
Page 3 of 5  
 
序号 
No. 
试验项目 
Test item 
额定值 
Requirement 
试验结果 
Test result 
评价 Evaluation 
第一次 
第二次 
合格 
qualified 
不合格 
unqualified 
III 
粒料 
 
 
1 
红外（GB/T6040-2002） 
Infrared Spectroscopy 
POM 
POM 
× 
 
2 
熔点（GB/T19466.3-2006） 
Melting point (℃) 
165±5 
166 
× 
 
3 
焓值（GB/T19466.3-2006） 
Enthalpy (J/g) 
/ 
137 
143 
× 
 
小结：零件材料符合技术要求。 
 
Ⅳ. 宏观分析 Macroscopic observation 
 
 
 失效件断口如图2 所示。失效件断口附近有受力变形痕迹。断口有银纹，呈韧断特征，系零件
受外力导致的蠕变断裂。 
 
图2 失效件断口 
Fig. 2 Fracture of failure part 


 
上海汽车中心实验室
(SAIC Center Lab) 
中国·上海·嘉定区安研路201 号 
邮编. 201804 
No. 201 Anyan Road, Jiading District,  
Shanghai, China. 
Post code :200433 
报告编号：Report number 
SCL-S-14-0005M 
委托者Requestor：王玮 
送样日期Deliver date：2014.01.02 
报告日期Report date：2014.03.31 
第 4 页 共 5 页 
Page 4 of 5  
 
 
供应商联合电子及原材料供应商宝理塑料通过SEM 观察断口，也给出了蠕变断裂的结论。 
 
图3 失效件断口 
Fig. 3 Fracture of failure part 
 
收集已装车与故障件同批次的零件进行长周期失效模拟试验，试验条件 如图4 下注。试验进
行480h（经验等同车辆使用8 年），11 个零件无开裂现象。当试验继续进行，从504h 起零件出现开裂现象。 
 
图4 失效模拟 
Fig. 4 Crash simulation  
 


 
上海汽车中心实验室
(SAIC Center Lab) 
中国·上海·嘉定区安研路201 号 
邮编. 201804 
No. 201 Anyan Road, Jiading District,  
Shanghai, China. 
Post code :200433 
报告编号：Report number 
SCL-S-14-0005M 
委托者Requestor：王玮 
送样日期Deliver date：2014.01.02 
报告日期Report date：2014.03.31 
第 5 页 共 5 页 
Page 5 of 5  
 
 
失效模拟后零件失效断口如图5 所示，也呈蠕变断裂。 
 
  图5 失效模拟 
Fig. 5 Crash simulation  
 
综上，失效件系蠕变断裂。根据失效模拟试验，零件符合技术要求。根据经验，该失效模式与
零件工况，使用环境及油品质量等因素相关。建议跟踪市场表现。

File: 材料工程师/SCL-S-14-0006M.pdf.md
# SCL-S-14-0006M.pdf

 
上海汽车中心实验室
SAIC Center Lab 
中国·上海·嘉定区安研路201 号 
邮编. 201804 
No. 201 Anyan Road, Jiading District,  
Shanghai, China. 
Post code :201804 
报告编号： 
Report number 
SCL-S-14-0006M 
委托者  CH  谷彦东 
Requestor： 
 委托编号 
Request number： 
送样日期2014.1.6 
Deliver date:  
报告日期2014.1.20 
Report date： 
第 1 页 共 6 页 
 
SMPV-0.2.3-002-QA -F01 
零件号Part number 
90000344 
 零件名称 
Part name 
转向中间轴螺栓 
Bolt  ( Grade 10.9  M8) 
图纸日期Drawing date 
2013.5.22 
零件生产日期Part production date 
/ 
 供货商 
Supplier 
浙江明泰 
ZHEJIANGMINGTAI 
车型/项目Car type/project 
AS21 
DVP 材料大纲签署日期DVP material test plan date 
/ 
阶段性报告  Stage report                结论性报告 Conclusion report 
 
Ⅰ.任务描述 Task description 
实验室受委托对转向中间轴螺栓进行失效原因分析，失效零件具体信息如下： 
As requested, SCL has analyzed the failure of Bolt. The information of the failed part is as following： 
零件信息：Part information 
零件名称 
Part name 
转向中间轴螺栓 
Bolt  ( Grade 10.9  M8) 
制造日期 
Production date 
/ 
VIN/车/发动机号码
car/engine no 
/ 
销售日期 
Sale date 
/ 
车辆里程数 
Car mileage 
0 里 (km) 
失效地点 
Location 
上海 
失效模式描述 
Failure circumstance description 
在SG 试验后拆解时发生失效。 
原材料信息：Raw material information 
原材料及牌号 
Raw material specification 
SCM435 
原材料厂商 
Raw material producer 
/ 
散件供应商 
Component supplier 
/ 
金属热处理状态 
Metal heat treatment state 
调质 
Hardening and tempering 
失效零件见图2：The failed part is shown in figure 2.  
 
Ⅱ. 结论与建议 Conclusions and suggestions 
 
结论Conclusions： 
1、 失效件属过载断裂。The failure for the part due to overload. 
2、 零件材料性能符合技术要求。The material properties of the parts meet to the requirements. 
 
建议Suggestions： 
1、 请检查拆解过程时零件之间的匹配情况。 
Please check the quality of the dismantling process. 
 
 
 
分发： 
Distribution 
CH  谷彦东 
检验者Author 
白云岭   
Bai Yunling 
审核
Auditor 
付玉生 
批准
Approver 
杨如松 
日期Date 
2014．1.20 
日期Date 
 
日期Date 
 


 
上海汽车中心实验室
SAIC Center Lab 
中国·上海·嘉定区安研路201 号 
邮编. 201804 
No. 201 Anyan Road, Jiading District,  
Shanghai, China. 
Post code :201804 
报告编号： 
Report number 
SCL-S-14-0006M 
委托者  CH  谷彦东 
Requestor： 
 委托编号 
Request number： 
送样日期2014.1.6 
Deliver date:  
报告日期2014.1.20 
Report date： 
第 2 页 共 6 页 
 
SMPV-0.2.3-002-QA -F01 
III. 测试结果 Test Results  
一、 宏观观察： 
1、 失效件在总成中的装配位置，见图1；委托者提供的失效件实物其中一段镶嵌在总成中无法取出，见图2a，
另一段实物形貌见图2b，断口附近的螺牙已被严重挤压变形。 
 
 
 
 
图1 失效件在总成中的装配位置 


 
上海汽车中心实验室
SAIC Center Lab 
中国·上海·嘉定区安研路201 号 
邮编. 201804 
No. 201 Anyan Road, Jiading District,  
Shanghai, China. 
Post code :201804 
报告编号： 
Report number 
SCL-S-14-0006M 
委托者  CH  谷彦东 
Requestor： 
 委托编号 
Request number： 
送样日期2014.1.6 
Deliver date:  
报告日期2014.1.20 
Report date： 
第 3 页 共 6 页 
 
SMPV-0.2.3-002-QA -F01 
 
图2  失效件实物形貌 
全新件 
失效件 
失效件 
2a 
2b 


 
上海汽车中心实验室
SAIC Center Lab 
中国·上海·嘉定区安研路201 号 
邮编. 201804 
No. 201 Anyan Road, Jiading District,  
Shanghai, China. 
Post code :201804 
报告编号： 
Report number 
SCL-S-14-0006M 
委托者  CH  谷彦东 
Requestor： 
 委托编号 
Request number： 
送样日期2014.1.6 
Deliver date:  
报告日期2014.1.20 
Report date： 
第 4 页 共 6 页 
 
SMPV-0.2.3-002-QA -F01 
2、断口观察、分析： 
1）失效螺栓断口平坦，无疲劳特征，表面有银亮色，见图3a；断口微观形貌为剪切韧窝，见图3b、3c。 
 
 
 
 
图3 断口观察   SEM 
 
 
 
 
 
 
 
 
 
3a 
3b 
3c 


 
上海汽车中心实验室
SAIC Center Lab 
中国·上海·嘉定区安研路201 号 
邮编. 201804 
No. 201 Anyan Road, Jiading District,  
Shanghai, China. 
Post code :201804 
报告编号： 
Report number 
SCL-S-14-0006M 
委托者  CH  谷彦东 
Requestor： 
 委托编号 
Request number： 
送样日期2014.1.6 
Deliver date:  
报告日期2014.1.20 
Report date： 
第 5 页 共 6 页 
 
SMPV-0.2.3-002-QA -F01 
2、 理化分析： 
对失效件进行了理化检测，具体结果如下： 
                                 附表1   
序号 
零件状态 
额定值 
试验结果 
评价 
合格 
不合格 
1 
失效件(10.9 级) 
 
 
 
 
1.1 
化学成分/SCM435 
BQB517-2003 
 
 
 
 
C 
033～0.38 
0.37 
X    
 
 
Si 
0.15～0.35 
0.17 
X 
 
 
Mn 
0.60～0.85 
0.78 
X 
 
 
P 
≤0.030 
0.0060 
X 
 
 
S 
≤0.030 
0.0019 
X 
 
 
Cr 
0.90～1.20 
1.04 
X 
 
 
Mo 
0.15～0.30 
0.18 
X 
 
1.2 
芯部硬度 
320-380HV 
358、359、357 
X 
 
1.3 
表面硬度 
≤390HV0.3 
338、342、344 
X 
 
1.4 
表面与芯部硬度差 
≤30HV 
20、17、13 
X 
 
1.5 
螺牙缺陷 
中径以下无折叠 
中径以下无折叠 
(图4) 
X 
 
1.6 
表面脱碳 
全脱碳层≤0.015mm 
0   (图5) 
X 
 
1.7 
芯部组织 
回火索氏体 
回火索氏体  (图6) 
X 
 
2 
新零件(10.9 级) 
 
 
 
 
2.1 
化学成分/SCM435 
BQB517-2003 
 
 
 
 
C 
033～0.38 
0.37 
X    
 
 
Si 
0.15～0.35 
0.17 
X 
 
 
Mn 
0.60～0.85 
0.78 
X 
 
 
P 
≤0.030 
0.0066 
X 
 
 
S 
≤0.030 
0.0020 
X 
 
 
Cr 
0.90～1.20 
1.04 
X 
 
 
Mo 
0.15～0.30 
0.18 
X 
 
2.2 
芯部硬度 
320-380HV 
358、361、358 
X 
 
2.3 
表面硬度 
≤390HV0.3 
365、361、365 
X 
 
2.4 
表面与芯部硬度差 
≤30HV 
7、0、7 
X 
 
2.5 
螺牙缺陷 
中径以下无折叠 
中径以下无折叠 
(图7) 
X 
 
2.6 
表面脱碳 
全脱碳层≤0.015mm 
0   (图8) 
X 
 
2.7 
芯部组织 
回火索氏体 
回火索氏体  (图9) 
X 
 


 
上海汽车中心实验室
SAIC Center Lab 
中国·上海·嘉定区安研路201 号 
邮编. 201804 
No. 201 Anyan Road, Jiading District,  
Shanghai, China. 
Post code :201804 
报告编号： 
Report number 
SCL-S-14-0006M 
委托者  CH  谷彦东 
Requestor： 
 委托编号 
Request number： 
送样日期2014.1.6 
Deliver date:  
报告日期2014.1.20 
Report date： 
第 6 页 共 6 页 
 
SMPV-0.2.3-002-QA -F01 
2.8 
抗拉强度 
≥1040MPa 
1143、1147、1135 
X 
 
2.9 
摩擦系数 
0.15±0.03 
0.136、0.148、0.133 
X 
 
 
 
 
         图4  失效件螺牙缺陷  50X                 图5   失效件表面全脱碳层深度：0    100X    
 
 
 
 
图6  失效件芯部组织  500X                         图7 新件螺牙缺陷  50X    
 
 
图8   新件表面全脱碳层深度： 0    100X               图9  新件芯部组织  500X

File: 材料工程师/SCL-S-14-0007M.pdf.md
# SCL-S-14-0007M.pdf

 
上海汽车中心实验室
SAIC Center Lab 
中国·上海·嘉定区安研路201 号 
邮编. 201804 
No. 201 Anyan Road, Jiading District,  
Shanghai, China. 
Post code :201804 
报告编号： 
Report number 
SCL-S-14-0007M 
委托者  QA  吴晓强 
Requestor： 
 委托编号 
Request number： 
送样日期2014.1.6 
Deliver date:  
报告日期2014.1.10 
Report date： 
第 1 页 共 7 页 
 
SMPV-0.2.3-002-QA -F01 
零件号Part number 
10124779 
 零件名称 
Part name 
油冷管总成 
HOSE ASSY-A/T 
图纸日期Drawing date 
/ 
零件生产日期Part production date 
2013-9-21 
 供货商 
Supplier 
固恩治(青岛)工程橡胶有限公司 
车型/项目Car type/project 
AP11 
DVP 材料大纲签署日期DVP material test plan date 
/ 
阶段性报告  Stage report                结论性报告 Conclusion report 
 
Ⅰ.任务描述 Task description 
实验室受委托对油冷管总成进行失效原因分析，失效零件具体信息如下： 
As requested, SCL has analyzed the failure of HOSE ASSY-A/T. The information of the failed part is as following： 
零件信息：Part information 
零件名称 
Part name 
油冷管总成 
HOSE ASSY-A/T 
制造日期 
Production date 
/ 
VIN/车/发动机号码
car/engine no 
/ 
销售日期 
Sale date 
/ 
车辆里程数 
Car mileage 
1#   196 公里 (km) 
2#   396 公里 (km) 
失效地点 
Location 
1#  安庆易和 
2#  上海瑞孚 
失效模式描述 
Failure circumstance description 
油冷管漏油。 
原材料信息：Raw material information 
原材料及牌号 
Raw material specification 
双层铜焊管 
原材料厂商 
Raw material producer 
西安华山 
散件供应商 
Component supplier 
宁波塘溪 
金属热处理状态 
Metal heat treatment state 
/ 
失效零件见图X：The failed part is shown in figure 2.  
 
Ⅱ. 结论与建议 Conclusions and suggestions 
 
结论Conclusions： 
1、装配密封面受力不均，致使密封不严，导致冷却油管漏油。 
 
   The leakage failure was due to uneven contact between sealing faces during assembly. 
 
建议Suggestions： 
1、 检查装配工艺，确保密封面结合正确。 
Check Assembly proces, to ensure that the pipes are aligned correctly before tightening. 
      
 
 
分发： 
Distribution 
QA  吴晓强 
检验者Author 
白云岭   
Bai Yunling 
审核
Auditor 
付玉生 
批准
Approver 
杨如松 
日期Date 
2014.1.10 
日期Date 
 
日期Date 
 


 
上海汽车中心实验室
SAIC Center Lab 
中国·上海·嘉定区安研路201 号 
邮编. 201804 
No. 201 Anyan Road, Jiading District,  
Shanghai, China. 
Post code :201804 
报告编号： 
Report number 
SCL-S-14-0007M 
委托者  QA  吴晓强 
Requestor： 
 委托编号 
Request number： 
送样日期2014.1.6 
Deliver date:  
报告日期2014.1.10 
Report date： 
第 2 页 共 7 页 
 
SMPV-0.2.3-002-QA -F01 
III. 测试结果 Test Results  
一、 宏观观察： 
1、宏观观察： 
1） 失效件在总成中的装配位置，见图1。 
2） 共收到委托者提供的失效件2 件，实物形貌如图2 所示，泄露位置一致，如图中红色圆圈所示。 
 
  
图1  失效件在总成中的装配位置 
 
 
图2  失效件实物形貌 
  
1# 
失效件：油冷管 
2# 
2a 
2b 


 
上海汽车中心实验室
SAIC Center Lab 
中国·上海·嘉定区安研路201 号 
邮编. 201804 
No. 201 Anyan Road, Jiading District,  
Shanghai, China. 
Post code :201804 
报告编号： 
Report number 
SCL-S-14-0007M 
委托者  QA  吴晓强 
Requestor： 
 委托编号 
Request number： 
送样日期2014.1.6 
Deliver date:  
报告日期2014.1.10 
Report date： 
第 3 页 共 7 页 
 
SMPV-0.2.3-002-QA -F01 
3）取1#失效件漏油端对连接面进行观察分析如下： 
 
图3 整个圆周受力不均 
 
 
图4 密封面压痕很深                    图5 密封面无压痕 
受力大
的区域 
受力小
的区域 


 
上海汽车中心实验室
SAIC Center Lab 
中国·上海·嘉定区安研路201 号 
邮编. 201804 
No. 201 Anyan Road, Jiading District,  
Shanghai, China. 
Post code :201804 
报告编号： 
Report number 
SCL-S-14-0007M 
委托者  QA  吴晓强 
Requestor： 
 委托编号 
Request number： 
送样日期2014.1.6 
Deliver date:  
报告日期2014.1.10 
Report date： 
第 4 页 共 7 页 
 
SMPV-0.2.3-002-QA -F01 
4）取2#失效件漏油端对连接面进行观察分析如下： 
 
图6 整个圆周受力不均 
 
 
图7 密封面压痕很深，                   图8 密封面无压痕 
 
受力大
的区域 
受力小
的区域 


 
上海汽车中心实验室
SAIC Center Lab 
中国·上海·嘉定区安研路201 号 
邮编. 201804 
No. 201 Anyan Road, Jiading District,  
Shanghai, China. 
Post code :201804 
报告编号： 
Report number 
SCL-S-14-0007M 
委托者  QA  吴晓强 
Requestor： 
 委托编号 
Request number： 
送样日期2014.1.6 
Deliver date:  
报告日期2014.1.10 
Report date： 
第 5 页 共 7 页 
 
SMPV-0.2.3-002-QA -F01 
2、对2#失效件进行金相观察，取样位置如图9 所示；钎焊管的钎焊质量良好，见图10；钎焊管基材的金相组织
无异常，见图11。 
 
图9  金相取样位置示意图   
 
 
图10  双层管钎焊完好 
 
图11  基材金相组织无异常 


 
上海汽车中心实验室
SAIC Center Lab 
中国·上海·嘉定区安研路201 号 
邮编. 201804 
No. 201 Anyan Road, Jiading District,  
Shanghai, China. 
Post code :201804 
报告编号： 
Report number 
SCL-S-14-0007M 
委托者  QA  吴晓强 
Requestor： 
 委托编号 
Request number： 
送样日期2014.1.6 
Deliver date:  
报告日期2014.1.10 
Report date： 
第 6 页 共 7 页 
 
SMPV-0.2.3-002-QA -F01 
3、对失效件进行了尺寸检测，结果如下：角度、喇叭口厚度符合技术要求；圆度无技术要求，但实测值较好。 
 
图12  喇叭口尺寸测试位置示意图 
  
序号 
NO. 
试验项目 
Test item 
额定值 
Requirement 
试验结果 
Test result 
评价 Evaluation 
合格 
OK 
不合格 
Not OK 
1 
角度 
90±2° 
压痕上方：88.13-88.35 
X 
 
压痕下方：88.69-90.19 
X 
 
2 
喇叭口厚度 
1.4±0.12 
1.30 
X 
 
 
3 
圆度* 
/ 
0.05 
/ 
 
*喇叭口内侧圆度，测试位置避开了压痕。 
4、对2#失效件进行了硬度检测，结果如下，未见异常。 
序号 
NO. 
试验项目 
Test item 
额定值 
Requirement 
试验结果 
Test result 
评价 Evaluation 
合格 
OK 
不合格 
Not 
OK 
1 
硬度 
/ 
13.2HV、129V、131HV 
/ 
 
 
 
 
 


 
上海汽车中心实验室
SAIC Center Lab 
中国·上海·嘉定区安研路201 号 
邮编. 201804 
No. 201 Anyan Road, Jiading District,  
Shanghai, China. 
Post code :201804 
报告编号： 
Report number 
SCL-S-14-0007M 
委托者  QA  吴晓强 
Requestor： 
 委托编号 
Request number： 
送样日期2014.1.6 
Deliver date:  
报告日期2014.1.10 
Report date： 
第 7 页 共 7 页 
 
SMPV-0.2.3-002-QA -F01 
二、装车后未漏油件观察分析： 
1、装车后未漏油件实物形貌，如图13 所示。 
 
图13 装车后未漏油件实物形貌 
 
1、 装车后未漏油件密封端对连接面进行观察分析如下： 
 
 
              图14  密封面受力均匀                    图15 密封面压痕轻微，且镀层完好 
 
 
装车后未
漏油件

File: 材料工程师/SCL-S-14-0008M AS21减震器安装加强板.pdf.md
# SCL-S-14-0008M AS21减震器安装加强板.pdf

 
上海汽车中心实验室 
中国·上海·嘉定区安研路201 号 
邮编. 201804 
 
SAIC QA Laboratory 
201 Anhong rd, Anting, Shanghai 
报告编号 
Report number 
 
SCL-S-14-0008M 
委托者: 车身部 兰立芳 
Request person, dept： 
委托编号:  /  
Request number: 
送样日期:  2014.01. 06 
Request date:  
报告日期:  2014.01.13 
Report date：  
第1页共7页 
 
SMPV-0.2.3-002-QA -F01 
零件号Part number 
30053387/88 
 零件名称 
Part name 
减震器安装加强板 
REINF-W/HSE RR INR UPR-LH 
图纸日期Drawing date 
2013.03.14 
零件生产日期Part production date 
/ 
 供货商 
Supplier 
江苏神舟 
Jiangsu Shenzhou 
车型/项目Car type/project 
AS21 
DVP 材料大纲签署日期 
DVP material test plan date 
2013.08.16 
阶段性报告 Interim report                结论性报告 Conclusion report          
 
Ⅰ.任务描述 Task description 
实验室受委托对减震器安装加强板进行失效原因分析，失效零件具体信息如下： 
As requested, SCL has analyzed the failure of REINF-W/HSE RR INR UPR-LH. The information of the failed part is as 
following： 
零件信息：Part information 
零件名称 
Part name 
减震器安装加强板 
REINF-W/HSE RR INR UPR-LH 
车制造日期 
Vehicle production date 
/ 
VIN 码 
VIN 
/ 
销售日期 
Sale date 
/ 
车辆里程数 
Car mileage 
15388 公里(km)，进度90% 
实验基地 
Test location 
广德 
失效模式描述 
Failure circumstance  
2013.10.30 下午，广德基地AS21 项目EP 阶段SD 试验车C13UIV013 在过比利时路
面时(车速50km/h)，右后明显听到“哒哒”异响，颠簸路面明显听到右后有“咯噔”异
响(噪音等级5，所有用户认为烦恼的声音)。返回车间检查，发现右后Top mount 橡
胶开裂，左后减震器(油封处)渗油，左右侧减震器安装板均有开裂现象。 
原材料信息：Raw material information 
原材料及牌号 
Raw material specification 
SAPH440，T=2.5mm 
BQB310-2009 
原材料厂商 
Raw material producer 
宝钢 
散件供应商 
Component supplier 
/ 
金属热处理状态 
Metal heat treatment state 
/ 
失效零件见图1：The failed part is shown in figure 1.  
Ⅱ. 结论与建议 Conclusions and Suggestions 
结论Conclusions： 
1. 减震器安装加强板是由于疲劳而开裂的；REINF-W/HSE RR INR UPR-LH was broken by fatigue. 
2. 板厚符合图纸要求；The thickness met the technical requirement. 
3. 失效件化学成分不符合常见的SAPH440 材质：碳含量偏高，锰含量明显偏低；微观组织中珠光体也多于正常
的SAPH440；Chemical composition of the failure didn’t comply with the common material SAPH440: the content of 
carbon was high and content of Mn was significantly lower. The content of pearlite was also high. 
建议Suggestions： 
1. 评估右后Top mount 失效对开裂部位的影响；Evaluate the failled Top mount effect on the crack region. 
2. 校核开裂处应力载荷；Check the active stress at crack region.  
3. 供应商提供原材料质检报告；Supplier provides the quality testing report.   
分发: 
Distribution 
车身部 兰立芳 
检验者Author 
薛 喜 才 
审核Auditor 
 
批准Approver 
 
日期Date 
2014.01.13 
日期Date 
 
日期Date 
 


 
上海汽车中心实验室 
中国·上海·嘉定区安研路201 号 
邮编. 201804 
 
SAIC QA Laboratory 
201 Anhong rd, Anting, Shanghai 
报告编号 
Report number 
 
SCL-S-14-0008M 
委托者: 车身部 兰立芳 
Request person, dept： 
委托编号:  /  
Request number: 
送样日期:  2014.01. 06 
Request date:  
报告日期:  2014.01.13 
Report date：  
第2页共7页 
 
SMPV-0.2.3-002-QA -F01 
III. 调查结果 Investigation Results  
GD 基地，SD 耐久试验车C13UIV013 左右侧减震器安装板均有开裂现象，开裂位置见图1 所示。后经过调查，
该失效车就是之前发生后减震器衬套开裂的车辆：右后top mount 衬套开裂、支架开裂(见图2)，左后top mount
减震器渗油，右后Top mount 衬套开裂的分析报告可见SCL-S-13-0364M。 
 
 
 
 
 
 
 
 
 
 
图1  减震器安装板:(a)左侧减震器安装板(b)右侧减震器安装板 
 
 
 
 
 
 
 
 
 
图2  减震器衬套及支架 
图3 为后减震器安装板1#~4#裂纹形貌。由图可见，四条裂纹均靠近凸焊螺母，且已贯穿安装板厚。根据1#、2#
裂纹走向，可知裂纹起源于安装板正面，然后向背面有凸焊螺母一侧扩展。 
 
 
 
 
 
 
 
 
 
 
(a) 
(b) 
裂纹1# 
裂纹3# 
裂纹2# 
裂纹4# 
裂纹1# 
安装板背面有凸焊螺母 
安装板正面 


 
上海汽车中心实验室 
中国·上海·嘉定区安研路201 号 
邮编. 201804 
 
SAIC QA Laboratory 
201 Anhong rd, Anting, Shanghai 
报告编号 
Report number 
 
SCL-S-14-0008M 
委托者: 车身部 兰立芳 
Request person, dept： 
委托编号:  /  
Request number: 
送样日期:  2014.01. 06 
Request date:  
报告日期:  2014.01.13 
Report date：  
第3页共7页 
 
SMPV-0.2.3-002-QA -F01 
 
 
 
 
 
 
 
 
 
 
 
 
 
 
 
 
 
 
 
 
 
 
 
 
 
 
 
 
 
 
 
 
 
 
图3  安装板裂纹形貌 
 
 
裂纹4# 
裂纹3# 
裂纹2# 
安装板正面 
安装板背面 


 
上海汽车中心实验室 
中国·上海·嘉定区安研路201 号 
邮编. 201804 
 
SAIC QA Laboratory 
201 Anhong rd, Anting, Shanghai 
报告编号 
Report number 
 
SCL-S-14-0008M 
委托者: 车身部 兰立芳 
Request person, dept： 
委托编号:  /  
Request number: 
送样日期:  2014.01. 06 
Request date:  
报告日期:  2014.01.13 
Report date：  
第4页共7页 
 
SMPV-0.2.3-002-QA -F01 
断口分析 Fracture surface analysis 
由图3 可知减震器安装板左、右侧裂纹形貌、位置、走向基本相同，仅裂纹扩展程度稍微不同。因此，重点对右
侧3#、4#裂纹断口进行分析。 
图4 为裂纹3#形貌。由图可见，裂纹起源于凸焊螺母附近，然后向左右两侧扩展；裂纹源附近较多的疲劳台阶，
可知其是多源疲劳开裂。图5 为4#裂纹形貌，裂纹源及裂纹扩展方向与3#裂纹一致，也是多源疲劳开裂。 
 
 
 
 
 
 
 
 
 
 
 
 
 
 
 
 
 
 
 
 
 
图4   裂纹3#形貌 
 
 
 
 
 
 
 
 
 
 
此区域形貌被磨光 
疲劳裂纹扩展 
疲劳裂纹扩展 
台阶 


 
上海汽车中心实验室 
中国·上海·嘉定区安研路201 号 
邮编. 201804 
 
SAIC QA Laboratory 
201 Anhong rd, Anting, Shanghai 
报告编号 
Report number 
 
SCL-S-14-0008M 
委托者: 车身部 兰立芳 
Request person, dept： 
委托编号:  /  
Request number: 
送样日期:  2014.01. 06 
Request date:  
报告日期:  2014.01.13 
Report date：  
第5页共7页 
 
SMPV-0.2.3-002-QA -F01 
 
 
 
 
 
 
 
 
 
 
 
图5   裂纹4#形貌 
 
 
 
 
 
 
 
 
 
 
 
 
 
 
 
 
 
 
 
 
 
 
 
 
 
台阶 
此区域形貌被磨光 


 
上海汽车中心实验室 
中国·上海·嘉定区安研路201 号 
邮编. 201804 
 
SAIC QA Laboratory 
201 Anhong rd, Anting, Shanghai 
报告编号 
Report number 
 
SCL-S-14-0008M 
委托者: 车身部 兰立芳 
Request person, dept： 
委托编号:  /  
Request number: 
送样日期:  2014.01. 06 
Request date:  
报告日期:  2014.01.13 
Report date：  
第6页共7页 
 
SMPV-0.2.3-002-QA -F01 
材料检测   
材料测试结果见表1 所示。1.失效件化学成分符合要求，但不符合常见的SAPH440 材质：碳含量偏高，锰含量
明显偏低；2.微观组织中珠光体含量也高于正常的SAPH440；3. 安装板厚符合图纸要求；4. 由于样品较小，无
法在本体取样进行抗拉、屈服等测试。 
据DRE 反馈：本次失效的安装加强板为软模件，是由仪征塞克提供，原材质设定为SAPH440。而后面提交的硬
模件都由江苏神舟提供。 
表1 材料测试 
序号 
No. 
试验项目 
Test item 
额定值 
Requirement 
试验结果 
Test result 
评价 
Evaluation 
合格 
OK 
不合格 
Not OK 
1 
化学成分 
Chemical components 
SAPH440 
BQB310-2009 
 
/ 
 
C:≤0.21 
0.168 
× 
 
Si:≤0.30 
0.100 
× 
 
Mn:≤1.50 
0.386 
× 
 
P:≤0.030 
0.018 
× 
 
S: ≤0.025 
0.006 
× 
 
Alt:≥0.010 
0.014 
× 
 
2 
硬度HV1 
Hardness 
/ 
165 
162 
164 
/ 
 
3 
板厚 
Thickness 
2.5mm 
2.5mm 
× 
 
4 
微观组织 
Microstructure 
/ 
铁素体+珠光体，见图6 
/ 
 
 
 
 
 
 
 
 
 
 
 
 
 
图6  加强板微观组织 
 
 
 
加强板厚 


 
上海汽车中心实验室 
中国·上海·嘉定区安研路201 号 
邮编. 201804 
 
SAIC QA Laboratory 
201 Anhong rd, Anting, Shanghai 
报告编号 
Report number 
 
SCL-S-14-0008M 
委托者: 车身部 兰立芳 
Request person, dept： 
委托编号:  /  
Request number: 
送样日期:  2014.01. 06 
Request date:  
报告日期:  2014.01.13 
Report date：  
第7页共7页 
 
SMPV-0.2.3-002-QA -F01 
据车身部反馈：GD 基地，试验车 C13UIV012 左、右侧减震器安装板前安装板也出现开裂，见图7 所示，减震
器外观无明显损坏，见图8。该车进度为68%，尚未完成试验。 
 
 
 
 
 
 
 
 
 
 
 
 
 
 
 
 
 
 
 
 
 
图7  减震器安装板 
 
 
 
 
 
 
 
 
 
 
 
 
图8   减震器橡胶衬套 
左侧减震器安装板 
右侧减震器安装板

File: 材料工程师/SCL-S-14-0009M-IP22-后牌照饰板-龚伟.pdf.md
# SCL-S-14-0009M-IP22-后牌照饰板-龚伟.pdf

 
上海汽车中心实验室
(SAIC Center Lab) 
中国·上海·嘉定区安研路201 号 
邮编. 201804 
No. 201 Anyan Road, Jiading District,  
Shanghai, China. 
Post code :200433 
报告编号：Report number 
SCL-S-14-0009M 
委托者Requestor：刘小帆 
送样日期Deliver date：2014.01.06 
报告日期Report date：2014.01.26 
第 1 页 共 4 页 
Page 1 of 4  
 
 
零件号 
Part number 
10012194 
零件名称 
Part name 
后牌照饰板 
Rear License Trim 
图纸日期 
Drawing date  
/ 
零件生产日期 
Production date 
/ 
供货商 
Supplier 
上海浦泰 
Shanghai Putai 
车型/项目 
Car type/project 
IP22/23 
 
   阶段性报告  Stage report        结论性报告 Conclusion report           测试报告 Test report 
Ⅰ.任务描述 Task description 
实验室受委托对后牌照饰板进行失效原因分析，失效零件具体信息如下： 
As requested, QA lab has analyzed the invalid cause of Rear License Trim, and the information of invalid part is 
shown as following： 
零件信息：Part information 
零件名称 
Part name 
后牌照饰板 
Rear License Trim 
制造日期 
Production date 
/ 
VIN 码 
VIN number 
/ 
销售日期 
Sale date 
/ 
车辆里程数 
Car mileage 
/ 
销售商 
Sale agent 
/ 
失效模式描述 
Invalid situation 
description 
后牌照饰板破裂 
Rear License Trim burst 
原材料信息：Raw material information 
原材料及牌号 
Raw material 
and trademark 
ABS 
W500B2 
原材料厂商 
Raw material producer 
上海仕天 
散件供应商 
Part supplier 
/ 
金属热处理状态 
Metal heat treatment state 
/ 
失效零件见图1：The invalid part is shown in Fig 1.  
Ⅱ. 结论与建议 Conclusions and suggestions 
结论：1. 零件受外力导致韧断。  
2．零件材料不符合技术要求。  
Conclusions: 1. External force made part gliding fracture.  
2. Material performance of part didn’t conform to requirements.     
建议：1. 检查零件装配是否产生干涉。  
     2．责令供应商解释材料问题并整改。 
Suggestions:  1. Check the interference of the parts during the production.  
           2．Let the supplier explain the material problems and rectify. 
分发： 
Dispenser 
SQE  刘小帆 
检验者： 
Identifier 
龚伟     
 
审核： 
Auditor 
狄春峰
 
批准： 
Approver 
 
日期： 
Date 
2014.01.26 
日期： 
Date 
2014.01.26 
日期： 
Date 
2014.02.11 


 
上海汽车中心实验室
(SAIC Center Lab) 
中国·上海·嘉定区安研路201 号 
邮编. 201804 
No. 201 Anyan Road, Jiading District,  
Shanghai, China. 
Post code :200433 
报告编号：Report number 
SCL-S-14-0009M 
委托者Requestor：刘小帆 
送样日期Deliver date：2014.01.06 
报告日期Report date：2014.01.26 
第 2 页 共 4 页 
Page 2 of 4  
 
 
图1 失效件 
Fig. 1 Failure Part 
 
III. 测试结果 Test Results  
序号 
No. 
试验项目 
Test item 
额定值 
Requirement 
试验结果 
Test result 
评价 Evaluation 
第一次 
第二次 
合格 
qualified 
不合格 
unqualified 
I 
失效件① 
 
 
1 
红外（GB/T6040-2002） 
Infrared Spectroscopy 
ABS 
ABS 
× 
 
2 
玻璃化转变温度  
(GB/T 19644.2-2006)  
Glass transition temperature (℃) 
115±5 
108 
 
× 
II 
失效件② 
 
 
1 
红外（GB/T6040-2002） 
Infrared Spectroscopy 
ABS 
ABS 
× 
 
2 
玻璃化转变温度  
(GB/T 19644.2-2006)  
Glass transition temperature (℃) 
115±5 
102/122 
 
× 
III 
新件 
 
 
1 
红外（GB/T6040-2002） 
Infrared Spectroscopy 
ABS 
ABS 
× 
 
2 
玻璃化转变温度  
(GB/T 19644.2-2006)  
Glass transition temperature (℃) 
115±5 
115 
× 
 
Ⅳ 
粒料 
 
 
1 
红外（GB/T6040-2002） 
Infrared Spectroscopy 
ABS 
ABS 
× 
 
2 
玻璃化转变温度  
(GB/T 19644.2-2006)  
Glass transition temperature (℃) 
115±5 
119 
× 
 
小结：失效件材料不符合技术要求。 


 
上海汽车中心实验室
(SAIC Center Lab) 
中国·上海·嘉定区安研路201 号 
邮编. 201804 
No. 201 Anyan Road, Jiading District,  
Shanghai, China. 
Post code :200433 
报告编号：Report number 
SCL-S-14-0009M 
委托者Requestor：刘小帆 
送样日期Deliver date：2014.01.06 
报告日期Report date：2014.01.26 
第 3 页 共 4 页 
Page 3 of 4  
 
Ⅳ. 宏观分析 Macroscopic observation 
 
失效件状态如图2所示，断口外圈有银纹，内圈微微凸起，是受外力导致的韧断。同时，失效部
位有尖锐物体割伤痕迹，根据现场装配情况，割伤痕迹是零件韧断后被钣金切割所致。 
 
图2 失效件 
Fig. 2 Failure Part 
 
对新件施加外力，产生的失效效果如图3所示，外圈有明显银纹，内圈凸起，与失效件一致。 
  
图3 新件断口 
Fig. 3 New Parts 
 
综上，失效件因结构干涉导致在装配过程发生韧断，同时被钣金割伤。 
 
 
 


 
上海汽车中心实验室
(SAIC Center Lab) 
中国·上海·嘉定区安研路201 号 
邮编. 201804 
No. 201 Anyan Road, Jiading District,  
Shanghai, China. 
Post code :200433 
报告编号：Report number 
SCL-S-14-0009M 
委托者Requestor：刘小帆 
送样日期Deliver date：2014.01.06 
报告日期Report date：2014.01.26 
第 4 页 共 4 页 
Page 4 of 4  
 
Ⅴ. 附件 Appendices 
 
图4  失效件①DSC 图谱 
Fig. 4 DSC Atlas of Failure Part① 
 
 
图5  失效件②IR/DSC 图谱 
Fig. 5 IR/DSC Atlas of Failure Part②

File: 材料工程师/SCL-S-14-0011M AS21转向节 后车轮支架.pdf.md
# SCL-S-14-0011M AS21转向节 后车轮支架.pdf

 
上海汽车中心实验室 
中国·上海·嘉定区安研路201 号 
邮编. 201804 
 
SAIC QA Laboratory 
201 Anhong rd, Anting, Shanghai 
报告编号 
Report number 
 
SCL-S-14-0011M 
委托者: DRE 胡小路 
Request person, dept： 
委托编号:  /  
Request number: 
送样日期:  2014.01.06 
Request date:  
报告日期:  2014.01.15 
Report date：  
第1页共9页 
 
SMPV-0.2.3-002-QA -F01 
零件号Part number 
转向节10094081 
后车轮支架10094243-01 
零件名称 
Part name 
前悬架转向节总成KNUCKLE ASM-STRG 
后悬车轮支架总成CARRIER ASM-RR SUSP 
WHL-L/R 
图纸日期Drawing date 
转向节2013.04.27 
后车轮支架2013.05.30 
零件生产日期Part production date 
2013.8.15 
供货商 
Supplier 
昆山富士和 
车型/项目Car type/project 
AS21/ NLT 2.0T 
DVP 材料大纲签署日期DVP material test plan date 
/ 
阶段性报告 Interim report                结论性报告 Conclusion report          
 
Ⅰ.任务描述 Task description 
实验室受委托对前悬架转向节总成和后悬车轮支架总成进行失效原因分析，失效零件具体信息如下： 
As requested, SCL has analyzed the failure of KNUCKLE ASM-STRG and CARRIER ASM-RR SUSP WHL-L/R. The 
information of the failed part is as following： 
零件信息：Part information 
零件名称 
Part name 
前悬架转向节总成 
KNUCKLE ASM-STRG 
后悬车轮支架总成 
CARRIER ASM-RR SUSP WHL-L/R 
车制造日期 
Vehicle production date 
2013.11.15 
VIN 码 
VIN 
LSJA24W69DS990639 
销售日期 
Sale date 
/ 
车辆里程数 
Car mileage 
550 公里(km) 
试验基地 
Test location 
SVW 试验场 
失效模式描述 
Failure circumstance  
2013.12.7，AS21 试验车SCS 和四驱系统联合标定试验，驾驶员进行双变道操作
发生翻车事故，前悬架转向节、后车轮支架断裂，下摆臂折弯，半轴损坏等； 
原材料信息：Raw material information 
原材料及牌号 
Raw material specification 
转向节FCD450 
后车轮支架FCD500 
原材料厂商 
Raw material producer 
昆山富士和 
散件供应商 
Component supplier 
/ 
金属热处理状态 
Metal heat treatment state 
/ 
失效零件见图2 ~图3：The failed part is shown in figure 2 ~ figure3. 
 
Ⅱ. 结论与建议 Conclusions and Suggestions 
结论Conclusions： 
1. 转向节和后悬车轮支架皆是由于过载而断裂；KNUCKLE ASM-STRG and CARRIER ASM-RR SUSP WHL were 
broken due to the big load. 
2. 转向节材质、硬度及微观组织符合技术要求；Chemical components、hardness and microstructure of KNUCKLE 
ASM-STRG met the technical requirement. 
3. 后车轮支架材料符合图纸要求；The material of CARRIER ASM-RR SUSP WHL met the drawing requirement. 
 
建议Suggestions： 
1. 调查事故车辆翻车原因；Investigated the reason of the turning over car  
 
分发: 
Distribution 
DRE 胡小路 
检验者Author 
薛喜才 
审核Auditor 
 
批准Approver 
 
日期Date 
2014.01.15 
日期Date 
 
日期Date 
 


 
上海汽车中心实验室 
中国·上海·嘉定区安研路201 号 
邮编. 201804 
 
SAIC QA Laboratory 
201 Anhong rd, Anting, Shanghai 
报告编号 
Report number 
 
SCL-S-14-0011M 
委托者: DRE 胡小路 
Request person, dept： 
委托编号:  /  
Request number: 
送样日期:  2014.01.06 
Request date:  
报告日期:  2014.01.15 
Report date：  
第2页共9页 
 
SMPV-0.2.3-002-QA -F01 
III. 调查结果 Investigation Results  
2013.12.7，AS21 试验车SCS 和四驱系统联合标定试验，驾驶员进行双变道操作发生翻车事故，现场反馈
的照片见图1 所示。目前，实验室收到的失效件为前悬架转向节和后车轮支架，其断裂位置及形貌见图2 ~
图3。同时DRE 还反馈前下摆臂折弯，半轴损坏。 
 
 
 
 
 
 
 
 
 
 
 
 
 
 
 
 
 
 
 
 
 
 
 
 
 
 
 
 
 
 
 
 
 
 
 
 
图1   事故现场 
 
前转向节 
断裂 


 
上海汽车中心实验室 
中国·上海·嘉定区安研路201 号 
邮编. 201804 
 
SAIC QA Laboratory 
201 Anhong rd, Anting, Shanghai 
报告编号 
Report number 
 
SCL-S-14-0011M 
委托者: DRE 胡小路 
Request person, dept： 
委托编号:  /  
Request number: 
送样日期:  2014.01.06 
Request date:  
报告日期:  2014.01.15 
Report date：  
第3页共9页 
 
SMPV-0.2.3-002-QA -F01 
 
 
 
 
 
 
 
 
 
 
 
 
 
 
 
 
 
 
 
 
 
 
 
 
 
图2   前转向节 
 
 
 
 
 
 
 
 
 
 
 
 
 
 
 
图3  后车轮支架 
断口2# 
转向节断裂位置 
后车轮支架断裂位置 
断裂位置 
断口1# 
干
涉
痕
迹 
干涉痕迹 
由图2 可见，螺栓安装孔表面可见清
晰的挤伤痕迹，可知螺栓受到较大的
载荷后与螺栓孔干涉所致。 
断
口 
断口 


 
上海汽车中心实验室 
中国·上海·嘉定区安研路201 号 
邮编. 201804 
 
SAIC QA Laboratory 
201 Anhong rd, Anting, Shanghai 
报告编号 
Report number 
 
SCL-S-14-0011M 
委托者: DRE 胡小路 
Request person, dept： 
委托编号:  /  
Request number: 
送样日期:  2014.01.06 
Request date:  
报告日期:  2014.01.15 
Report date：  
第4页共9页 
 
SMPV-0.2.3-002-QA -F01 
断口分析Fracture surface analysis 
图4~图5 为图2 所示的前悬架转向节1#断口、2#断口形貌。由图可见，经过超声波清洗后，断口颜色均匀，
观察不到疲劳的特征，SEM 照片显示两个断口都呈现韧窝特征，均为过载断裂。 
图6~图8 为图3 所示的后车轮支架断口形貌。SEM 照片显示其特征为解理形貌，也呈现过载特征，裂纹起
源位置见图7 所示。 
 
 
 
 
 
 
 
 
 
 
 
 
 
 
 
 
 
 
 
 
 
 
 
 
 
 
 
 
 
 
 
图4  前转向节1#断口 
 
 
 
 
 
等轴韧窝 
剪切韧窝 
剪切韧窝 


 
上海汽车中心实验室 
中国·上海·嘉定区安研路201 号 
邮编. 201804 
 
SAIC QA Laboratory 
201 Anhong rd, Anting, Shanghai 
报告编号 
Report number 
 
SCL-S-14-0011M 
委托者: DRE 胡小路 
Request person, dept： 
委托编号:  /  
Request number: 
送样日期:  2014.01.06 
Request date:  
报告日期:  2014.01.15 
Report date：  
第5页共9页 
 
SMPV-0.2.3-002-QA -F01 
 
 
 
 
 
 
 
 
 
 
 
 
 
 
 
图5  前转向节2#断口 
 
 
 
 
 
 
 
 
 
 
 
 
 
 
 
 
 
 
 
图6  后车轮支架断口低倍形貌 
 
 
 
 
 
 
裂纹源 
见图8a 
见图8b 
见图7 
呈现过载特征 
剪切韧窝 


 
上海汽车中心实验室 
中国·上海·嘉定区安研路201 号 
邮编. 201804 
 
SAIC QA Laboratory 
201 Anhong rd, Anting, Shanghai 
报告编号 
Report number 
 
SCL-S-14-0011M 
委托者: DRE 胡小路 
Request person, dept： 
委托编号:  /  
Request number: 
送样日期:  2014.01.06 
Request date:  
报告日期:  2014.01.15 
Report date：  
第6页共9页 
 
SMPV-0.2.3-002-QA -F01 
 
 
 
 
 
 
 
 
 
 
 
 
 
 
 
 
 
图7  裂纹源SEM 形貌 
 
 
 
 
 
 
 
 
 
 
 
 
 
 
 
 
 
图8   后车轮支架SEM 形貌 
 
 
 
 
 
 
(a) 
(b) 


 
上海汽车中心实验室 
中国·上海·嘉定区安研路201 号 
邮编. 201804 
 
SAIC QA Laboratory 
201 Anhong rd, Anting, Shanghai 
报告编号 
Report number 
 
SCL-S-14-0011M 
委托者: DRE 胡小路 
Request person, dept： 
委托编号:  /  
Request number: 
送样日期:  2014.01.06 
Request date:  
报告日期:  2014.01.15 
Report date：  
第7页共9页 
 
SMPV-0.2.3-002-QA -F01 
材料检测   
材料测试结果见表1 所示。1.失效转向节化学成分、硬度符合要求，微观组织正常；2. 失效后车轮支架化学成分、
硬度符合图纸要求，微观组织正常。 
表1 材料测试 
序号 
No. 
试验项目 
Test item 
额定值 
Requirement 
试验结果 
Test result 
评价 Evaluation 
合格 
OK 
不合格 
Not OK 
1.1 
转 
向 
节 
化学成分 
Chemical components 
FCD4501 
/ 
/ 
 
C:3.0～4.0 
3.59 
× 
 
Si:2.0～3.4 
2.80 
× 
 
Mn:≤0.5 
0.26 
× 
 
S: ≤0.06 
0.006 
× 
 
P:≤0.03 
0.024 
× 
 
Mg:0.025～0.08 
0.030 
× 
 
1.2 
硬度HB2.5/187.5 
Hardness 
160~221HB 
162, 167, 167 
× 
 
1.3 
断口处微观组织2 
Microstructure 
球化率≥85%，片状+
蠕虫状石墨≤10% 
球化率≥90%  
× 
 
石墨形态1~2 级 
石墨形态1~2 级 
× 
 
石墨大小：5~ 8 级 
5/6 级 
× 
 
碳化物：≤1% 
≤1% 
× 
 
基体：铁素体+珠光体 
铁素体+珠光体 
/ 
 
2.1 
后
车
轮
支
架 
化学成分 
Chemical components 
FCD500 
/ 
× 
 
C:3.0～4.0 
3.63 
× 
 
Si:2.2～4.0 
2.68 
× 
 
Mn:≤0.6 
0.58 
× 
 
S: ≤0.1 
0.008 
× 
 
P:≤0.1 
0.025 
× 
 
2.2 
硬度HB2.5/187.5 
Hardness 
170~241HB 
195, 192, 192 
× 
 
2.3 
断口处微观组织2 
Microstructure 
球化率≥90%，片状+
蠕虫状石墨≤10% 
球化率≥90% 
× 
 
石墨形态1~2 级 
石墨形态1~2 级 
× 
 
石墨大小：6~ 8 级 
6 级 
× 
 
碳化物：≤1% 
≤1% 
× 
 
基体：铁素体+珠光体 
铁素体+珠光体 
/ 
 
注：1.FCD450 材质参考SMTC 5 130 003-2011 要求 
2.微观组织判定参考GB/T9441-1988 
 
 
 
 
 
 


 
上海汽车中心实验室 
中国·上海·嘉定区安研路201 号 
邮编. 201804 
 
SAIC QA Laboratory 
201 Anhong rd, Anting, Shanghai 
报告编号 
Report number 
 
SCL-S-14-0011M 
委托者: DRE 胡小路 
Request person, dept： 
委托编号:  /  
Request number: 
送样日期:  2014.01.06 
Request date:  
报告日期:  2014.01.15 
Report date：  
第8页共9页 
 
SMPV-0.2.3-002-QA -F01 
 
 
 
 
 
 
 
 
 
 
 
 
(a)断口石墨形态和大小                              (b)断口处微观组织 
 
 
 
 
 
 
 
 
 
 
 
 
 
(c)芯部石墨形态和大小                              (d)芯部微观组织 
图 9  转向节微观组织 
 
 
 
 
 
 
 
 
 
 
 
 
 
(a)断口石墨形态和大小                              (b)断口处微观组织 
断口 
断口 
断口 
断口 


 
上海汽车中心实验室 
中国·上海·嘉定区安研路201 号 
邮编. 201804 
 
SAIC QA Laboratory 
201 Anhong rd, Anting, Shanghai 
报告编号 
Report number 
 
SCL-S-14-0011M 
委托者: DRE 胡小路 
Request person, dept： 
委托编号:  /  
Request number: 
送样日期:  2014.01.06 
Request date:  
报告日期:  2014.01.15 
Report date：  
第9页共9页 
 
SMPV-0.2.3-002-QA -F01 
 
 
 
 
 
 
 
 
 
 
 
 
 
(c)芯部石墨形态和大小                                (d)芯部微观组织 
图 10  后车轮支架微观组织
