Repository: kujaxr/obsidian-vault

File: 材料工程师/SCL-S-14-0012M DCT 360B 输出轴 (草案)2014.1.22.pdf.md
# SCL-S-14-0012M DCT 360B 输出轴 (草案)2014.1.22.pdf

 
上海汽车中心实验室 
中国·上海·嘉定区安研路201 号 
邮编. 201804 
 
SAIC QA Laboratory 
201 Anhong rd, Anting, Shanghai 
报告编号 
Report number 
 
SCL-S-14-0012M 
委托者: 变速箱 黄俊杰 
Request person, dept： 
委托编号:  /  
Request number: 
送样日期:  2014.01.09 
Request date:  
报告日期:  2014.01.22 
Report date：  
第1 页共8 页 
 
SMPV-0.2.3-002-QA -F01 
零件号Part number 
10057508 
 零件名称 
Part name 
1234 输出轴 
1234 output shaft  
图纸日期Drawing date 
2012.12.10 
零件生产日期Part production date 
/ 
 供货商 
Supplier 
上海汽车变速器有限公司 
SAGW 
车型/项目Car type/project 
DCT 360B 
DVP 材料大纲签署日期DVP material test plan date 
/ 
阶段性报告 Interim report                结论性报告 Conclusion report          
 
Ⅰ.任务描述 Task description 
实验室受委托对1234 输出轴进行失效原因分析，失效零件具体信息如下： 
As requested, SCL has analyzed the failure of the 1234 output shaft. The information of the failed part is as following： 
零件信息：Part information 
零件名称 
Part name 
1234 输出轴 
1234 output shaft 
车制造日期 
Vehicle production date 
/ 
VIN 码 
VIN 
/ 
销售日期 
Sale date 
/ 
测试时间 
Test life 
91 个循环（要求100 循环）。 
维修站名称 
Sale agent 
/ 
失效模式描述 
Failure circumstance  
变速箱进行4 驱台架耐久试验，完成91%时，1234 轴齿轮断裂。When the gear box completed 
91% of the AWD durability test, the 1234 output shaft gear was broken.  
原材料信息：Raw material information 
原材料及牌号 
Raw material specification 
1.7147(20MnCr5) 
原材料厂商 
Raw material producer 
/ 
散件供应商 
Component supplier 
德西福格 
金属热处理状态 
Metal heat treatment state 
渗碳，淬火+回火 
失效零件见图2：The failed part is shown in figure 2.  
 
Ⅱ. 结论与建议 Conclusions and Suggestions 
结论Conclusions： 
（1）输出轴齿轮是由于疲劳而失效的；这是由于其承受的载荷较大所致。The gear of the output shaft was broken by fatigue 
because the load ability is not enough. 
（2）失效件10μm 深处的表面压应力符合要求；30μm 深处的压应力低于下限，但不会对弯曲疲劳产生显著的影
响。The compression stress of the failed part at the 10μm depth location meet the requirement; the one of the 30μm depth location is below 
the lower limit, but it will not has a significant effect on the bending fatigue. 
（3）齿根过渡圆滑，其半径符合要求。The transition of the teeth root is smooth and the radius meets the requirements. 
（3）材料的成分，表面硬度，芯部硬度以及淬硬层深度符合要求；组织和夹杂物水平正常。The chemical components, 
surface hardness, core hardness and the hardening depth of the material meet the requirement; the microstructure and inclusion are normal. 
建议Suggestions： 
（1）校核输出轴齿轮的工作载荷，并通过设计提高其安全系数。Check the load of the output shaft gear and optimize to 
improve the safety factor. 
（2）评估万向节失效对输出轴齿载荷的影响。Evaluate the effect of the cardan failure on the load of the shaft gear. 
（3）请供应商提供新件的表面压应力检测报告。Supplier should offer the test report about the compression stress of new parts. 
分发: 
Distribution 
变速箱:黄俊杰 
检验者Author 
邵百明 
审核Auditor 
付玉生 
批准Approver 
杨如松 
日期Date 
2014.01.22 
日期Date 
2014.01.22 
日期Date 
2014.01.22 


 
上海汽车中心实验室 
中国·上海·嘉定区安研路201 号 
邮编. 201804 
 
SAIC QA Laboratory 
201 Anhong rd, Anting, Shanghai 
报告编号 
Report number 
 
SCL-S-14-0012M 
委托者: 变速箱 黄俊杰 
Request person, dept： 
委托编号:  /  
Request number: 
送样日期:  2014.01.09 
Request date:  
报告日期:  2014.01.22 
Report date：  
第2 页共8 页 
 
SMPV-0.2.3-002-QA -F01 
III. 调查结果 Investigation Results     
 图1 显示输出轴在变速箱内的装配位置；它与主减速齿相接触。 
 
图1 1234 输出轴的装配以及4 驱台架示意图 
DCT360B 进行4 驱的台架耐久试验。在进行到57 个循环时，左前万向节产生异响，拆解发现：万向节失效
（此零件未收到）；当进行到91%时，1234 输出轴的多齿发生了断裂，如图2 所示；对齿表面进行检查，无偏载
现象。该零件曾在相同的试验中出现了类似的断裂失效，详情见报告：SCL-S-13-0155M。 
 
（a）全貌 
 
（b）区域1  多齿断裂和受损                  （c）与区域1 背对的区域  1 个齿断裂 
                        图2 失效 1234 输出轴 
区域1，多齿
断裂和受损，
见图2（b） 
1# 齿 
2# 齿 
3# 齿 
4# 齿 
5# 齿 
6# 齿 
第57 循环，此万向
节失效 


 
上海汽车中心实验室 
中国·上海·嘉定区安研路201 号 
邮编. 201804 
 
SAIC QA Laboratory 
201 Anhong rd, Anting, Shanghai 
报告编号 
Report number 
 
SCL-S-14-0012M 
委托者: 变速箱 黄俊杰 
Request person, dept： 
委托编号:  /  
Request number: 
送样日期:  2014.01.09 
Request date:  
报告日期:  2014.01.22 
Report date：  
第3 页共8 页 
 
SMPV-0.2.3-002-QA -F01 
断口分析  Fracture Surface Analysis 
区域1 的5 个齿的断口形貌如图3 和图4 所示。由图可见： 
 
1#和2#齿具有明显海滩纹（图3（a）），显示其是一种疲劳断口；起源区平坦，无异常，见图3（b）
和（c）； 
 
3#，4#，5#齿表面粗糙，无海滩纹，显示其是在大载荷下发生的过载断裂。 
 
（a）全貌 
 
（b）1# 齿局部                                （c）2# 齿局部 
图3  1#和2# 齿的断口 
 
1# 齿 
2# 齿 
3# 齿 
4# 齿 
5# 齿 
起源区 
起源区 


 
上海汽车中心实验室 
中国·上海·嘉定区安研路201 号 
邮编. 201804 
 
SAIC QA Laboratory 
201 Anhong rd, Anting, Shanghai 
报告编号 
Report number 
 
SCL-S-14-0012M 
委托者: 变速箱 黄俊杰 
Request person, dept： 
委托编号:  /  
Request number: 
送样日期:  2014.01.09 
Request date:  
报告日期:  2014.01.22 
Report date：  
第4 页共8 页 
 
SMPV-0.2.3-002-QA -F01 
     6#齿有明显的海滩纹（见图2），显示其是通过疲劳而断裂的；起源处放大，未见异常，如图4 所示。 
 
图4 6#齿局部 所圈区域为起源区；无异常 
材料测试 Material Test Results 
     材料检测结果如表1 所示；未见异常。 
表1  材料检测结果 
 
 
 
 
 
序
号 
No. 
测试项目 
Test item 
额定值 
Requirement 
试验结果 
Test result 
评价 
Evaluation 
合格 
OK 
不合格 
Not OK 
1 
成分 
Chemical components 
20MnCr5 
 
 
 
 
C 
0.17～0.22 
0.189 
× 
 
 
Si 
≤0.40 
0.103 
× 
 
 
 
Mn 
1.10～1.40 
1.249 
× 
 
 
P 
≤0.035 
0.012 
× 
 
 
S 
≤0.035 
0.029 
× 
 
 
Cr 
1.0～1.3 
1.206 
× 
 
 
2 
齿根过渡 
Transition at tooth roots 
/ 
过渡圆滑，无尖角 
（见图5 和图6） 
/ 
 
3 
组织 
Microstructure 
渗碳+回火 
表面针状马氏体；芯部回火
板条马氏体为主（见图7） 
× 
 
4 
表面硬度  
Surface Hardness 
≥680HV10 
708，709，703 
× 
 
 
芯部硬度  
Core Hardness 
≥36HRC 
38.3，38.9, 
× 
 
 
硬化层深度 
Depth of quenching layer 
0.5～0.8mm 
0.71mm 
× 
 
5 
夹杂物水平Inclusion 
/ 
A1 
/ 
 
起源区 


 
上海汽车中心实验室 
中国·上海·嘉定区安研路201 号 
邮编. 201804 
 
SAIC QA Laboratory 
201 Anhong rd, Anting, Shanghai 
报告编号 
Report number 
 
SCL-S-14-0012M 
委托者: 变速箱 黄俊杰 
Request person, dept： 
委托编号:  /  
Request number: 
送样日期:  2014.01.09 
Request date:  
报告日期:  2014.01.22 
Report date：  
第5 页共8 页 
 
SMPV-0.2.3-002-QA -F01 
 
图5 金相检验样品1 未断裂的齿 
 
图6 金相检验样品2   
6# 齿附近区域；相邻的一齿已出现较深的裂纹 
 
图7  表面组织  针状马氏体500x 
起源区 
较深的裂纹 


 
上海汽车中心实验室 
中国·上海·嘉定区安研路201 号 
邮编. 201804 
 
SAIC QA Laboratory 
201 Anhong rd, Anting, Shanghai 
报告编号 
Report number 
 
SCL-S-14-0012M 
委托者: 变速箱 黄俊杰 
Request person, dept： 
委托编号:  /  
Request number: 
送样日期:  2014.01.09 
Request date:  
报告日期:  2014.01.22 
Report date：  
第6 页共8 页 
 
SMPV-0.2.3-002-QA -F01 
 
图8 芯部组织 回火板条状马氏体为主；正常 500X 
 
图9 夹杂物  
灰色，边部为圆形的流化物夹杂，数量较多，但较分散； 1 级 
 
 
 
 
 
 
 
 
 


 
上海汽车中心实验室 
中国·上海·嘉定区安研路201 号 
邮编. 201804 
 
SAIC QA Laboratory 
201 Anhong rd, Anting, Shanghai 
报告编号 
Report number 
 
SCL-S-14-0012M 
委托者: 变速箱 黄俊杰 
Request person, dept： 
委托编号:  /  
Request number: 
送样日期:  2014.01.09 
Request date:  
报告日期:  2014.01.22 
Report date：  
第7 页共8 页 
 
SMPV-0.2.3-002-QA -F01 
过渡半径 Transitional Radius 
采用轮廓度仪对过渡半径进行测量，可以发现：过渡圆滑，其半径为1.0mm，符合图纸的技术要求
（R=1.0mm）。 
 
 
图9 过渡半径 
应力测试 Stress Test 
齿面的应力测试结果如表2 所示。由表2 可见：10μm 处的应力符合要求；30μm 处的应力低于10μm
处的应力，不符合技术要求，但这对弯曲疲劳影响不大。 
该齿进行绗磨修齿，去除了部分的表面材料，并且该零件使用过；这有可能会对表面的压应力产生影
响。 
 
表2 表面应力测试结果 
 
 
 
 
 
 
 
 
综合分析Comprehensive Analysis 
 
输出轴齿的成分，表面硬度，芯部硬度和硬化层深均符合要求；组织和夹杂物未见异常。 
 
10μm 处的表面压应力符合要求；30μm 处的表面压应力偏低，可能与绗磨修齿或者使用有关，但
对弯曲疲劳影响不大。 
 
齿根过渡圆滑，其半径符合要求。 
 
输出轴齿是由于弯曲疲劳而断裂的；裂纹起源于工作面。该断裂是由于受到了较大的载荷所致。
序
号 
No. 
测试项目 
Test item 
额定值 
Requirement 
试验结果 
Test result 
评价 
Evaluation 
合格 
OK 
不合格 
Not OK 
1 
压应力 
10μm 处：≥500MPa 
工作面 
699.6 
× 
 
非工作面 
794.6 
× 
 
30μm 处：≥800MPa 
工作面 
586 
 
× 
非工作面 
660 
 
× 


 
上海汽车中心实验室 
中国·上海·嘉定区安研路201 号 
邮编. 201804 
 
SAIC QA Laboratory 
201 Anhong rd, Anting, Shanghai 
报告编号 
Report number 
 
SCL-S-14-0012M 
委托者: 变速箱 黄俊杰 
Request person, dept： 
委托编号:  /  
Request number: 
送样日期:  2014.01.09 
Request date:  
报告日期:  2014.01.22 
Report date：  
第8 页共8 页 
 
SMPV-0.2.3-002-QA -F01 
该载荷使得多个齿出现了疲劳开裂。 
 
试验中的传感器监测显示：万向节的失效未引起系统扭矩和转速的变化；但是其失效是否会给输
出轴齿增加额外的工作载荷，还需从系统的角度作进一步的评估。

File: 材料工程师/SCL-S-14-0013M-IP2X-锁舌支架-朱玲斌.pdf.md
# SCL-S-14-0013M-IP2X-锁舌支架-朱玲斌.pdf

 
上海汽车中心实验室 
中国·上海·嘉定区安研路201 号 
邮编. 201804 
 
SAIC QA Laboratory 
201 Anhong rd, Anting, Shanghai 
报告编号 
Report number 
 
SCL-S-14-0013M 
委托者: 质保部  黄韬 
Request person, dept： 
委托编号:  /  
Request number: 
送样日期:  2014.01.03 
Request date:  
报告日期:  2014.01.13 
Report date：  
第1页共6页 
 
SMPV-0.2.3-002-QA -F01 
零件号Part number 
10090273 
零件名称 
Part name 
锁舌支架 
The lock frame 
图纸日期Drawing date 
/ 
零件生产日期Part production date 
/ 
供货商 
Supplier 
上海恩坦华 
车型/项目Car type/project 
IP2X 
DVP 材料大纲签署日期DVP material test plan date 
 
阶段性报告 Interim report                结论性报告 Conclusion report          
 
Ⅰ.任务描述 Task description 
实验室受委托对锁舌支架进行失效原因分析，失效零件具体信息如下： 
As requested, SCL has analyzed the failure of the lock frame. The information of the failed part is as following： 
零件信息：Part information 
零件名称 
Part name 
锁舌支架 
The lock frame 
车制造日期 
Vehicle production date 
/ 
VIN 码 
VIN 
/ 
销售日期 
Sale date 
/ 
车辆里程数 
Car mileage 
/ 
维修站名称 
Sale agent 
/ 
失效模式描述 
Failure circumstance  
安装时锁舌支架螺纹孔滑牙。 
The threaded hole of lock frame sliding when installed 
原材料信息：Raw material information 
原材料及牌号 
Raw material specification 
SPFH590 
原材料厂商 
Raw material producer 
/ 
散件供应商 
Component supplier 
韩国KDS 
金属热处理状态 
Metal heat treatment state 
/ 
失效零件见图1：The failed part is shown in figure 1 
 
 
Ⅱ. 结论与建议 Conclusions and Suggestions 
 
结论Conclusions： 
（1） 螺纹孔由于牙型不合格导致滑牙。The threaded hole sliding because of the unqualified tooth type. 
（2） 锁舌支架成分合格，硬度及金相组织正常。The composition of the lock frame meets the requirement, the 
hardness and microstructure are normal. 
 
 
 
建议Suggestions： 
（1） 检查冲孔及攻牙工艺。Check punching and tapping process. 
（2） 总成供应商应做好对子零件或分零件的质量控制。Assembly supplier should control the parts quality. 
 
 
 
分发: 
Distribution 
质保部  黄韬 
检验者Author 
朱玲斌 
审核Auditor 
 
批准Approver 
 
日期Date 
2014.01.13 
日期Date 
 
日期Date 
 


 
上海汽车中心实验室 
中国·上海·嘉定区安研路201 号 
邮编. 201804 
 
SAIC QA Laboratory 
201 Anhong rd, Anting, Shanghai 
报告编号 
Report number 
 
SCL-S-14-0013M 
委托者: 质保部  黄韬 
Request person, dept： 
委托编号:  /  
Request number: 
送样日期:  2014.01.03 
Request date:  
报告日期:  2014.01.13 
Report date：  
第2页共6页 
 
SMPV-0.2.3-002-QA -F01 
III. 调查结果 Investigation Results  
锁舌支架在临港安装时，出现螺纹孔滑牙。失效件如图1 所示，失效件批次3J25，编号1#。同时送检抽
样件如图2 所示，抽样件批次3K15，编号2#，该批次临港正在使用。到供应商处抽样检查，带回新样件，批次
号3L11，如图2 所示，编号3#，该批次尚在供应商处。红色虚线代表剖切位置。图纸要求该螺纹孔至少4 颗牙
牙型完整，用M6×1 的螺栓加载18.4KN 的拉脱力不滑牙，加载18NM 的扭矩不滑牙。临港现场规定安装扭矩为
8~12NM，实际安装扭矩10NM。 
 
图1  1#失效件（批次号3J25） 
 
2#抽检件（批次号3K15）                                 3#抽检件（批次号3L11） 
图2   抽检样件 
 
 
位置1 
位置3 
位置2 
滑牙螺纹孔 
位置1 
位置3 
位置2 
位置1 
位置3 
位置2 


 
上海汽车中心实验室 
中国·上海·嘉定区安研路201 号 
邮编. 201804 
 
SAIC QA Laboratory 
201 Anhong rd, Anting, Shanghai 
报告编号 
Report number 
 
SCL-S-14-0013M 
委托者: 质保部  黄韬 
Request person, dept： 
委托编号:  /  
Request number: 
送样日期:  2014.01.03 
Request date:  
报告日期:  2014.01.13 
Report date：  
第3页共6页 
 
SMPV-0.2.3-002-QA -F01 
螺纹孔分析  Threaded hole analysis 
图3~图5 分别为1#失效件，2#抽样件，3#抽样件螺纹孔形貌，由图可以看出： 
 失效螺纹孔滑牙方向与螺纹基本垂直（图3b），未发现装斜的痕迹； 
 3 个批次的三个位置螺纹孔形貌基本类似，螺牙形态差且不完整，不符合至少4 颗牙牙型完整的要求，
牙型不合格导致螺纹孔最终滑牙。 
a   位置1 螺纹孔形貌 
b   位置2 螺纹孔形貌 
c   位置3 螺纹孔形貌 
 
图3   1#失效件螺纹孔形貌 
a   位置1 螺纹孔形貌 
b   位置2 螺纹孔形貌 


 
上海汽车中心实验室 
中国·上海·嘉定区安研路201 号 
邮编. 201804 
 
SAIC QA Laboratory 
201 Anhong rd, Anting, Shanghai 
报告编号 
Report number 
 
SCL-S-14-0013M 
委托者: 质保部  黄韬 
Request person, dept： 
委托编号:  /  
Request number: 
送样日期:  2014.01.03 
Request date:  
报告日期:  2014.01.13 
Report date：  
第4页共6页 
 
SMPV-0.2.3-002-QA -F01 
c   位置3 螺纹孔形貌 
 
图4   2#抽检件螺纹孔形貌 
 
 
a   位置1 螺纹孔形貌 
b   位置2 螺纹孔形貌 
c   位置3 螺纹孔形貌 
图4   3#抽检件螺纹孔形貌 
 
材料测试  Material Test Results 
对1#失效件材料进行检测，其测试结果如下： 
（1） 失效件化学成分合格； 


 
上海汽车中心实验室 
中国·上海·嘉定区安研路201 号 
邮编. 201804 
 
SAIC QA Laboratory 
201 Anhong rd, Anting, Shanghai 
报告编号 
Report number 
 
SCL-S-14-0013M 
委托者: 质保部  黄韬 
Request person, dept： 
委托编号:  /  
Request number: 
送样日期:  2014.01.03 
Request date:  
报告日期:  2014.01.13 
Report date：  
第5页共6页 
 
SMPV-0.2.3-002-QA -F01 
（2） 失效件硬度正常，转换成的拉伸强度符合标准要求； 
（3） 失效件金相组织为变形铁素体+极少量珠光体，正常。 
表1  材料检测结果 
序号 
No. 
测试项目 
Test item 
额定值 
Requirement 
试验结果 
Test result 
评价 Evaluation 
合格 
OK 
不合格 
Not OK 
1 
失效件成分 
SPFH590 
（JIS G 3134-2006） 
 
 
 
C 
≤0.18 
0.088 
× 
 
Si 
≤0.60 
0.07 
× 
 
Mn 
≤2.00 
1.547 
× 
 
P 
≤0.025 
0.017 
× 
 
S 
≤0.025 
0.0044 
× 
 
Alt 
≥0.01 
0.014 
× 
 
2 
硬度 
/ 
HV1：256,260,262 
/ 
 
3 
拉伸强度 
≥650MPa 
886MPa，908MPa，901MPa 
× 
 
4 
金相组织 
/ 
见图5 
/ 
 
 
图5  失效件组织 
 
破坏扭矩测试 
      由于供应商处已经没有3J25 批次零件，分别抽检3K15 和3L11 批次的锁舌支架（牙型见图3~图4），进
行扭矩试验，一直加载直至螺纹孔滑牙，测试结果如表2 所示。结合表2，结果表明： 
 测试用螺栓大径均符合M6*1 螺栓大径规定（M6×1 螺栓大径范围：5.82~6.00mm）； 
 在牙型不合格的情况下，大径尺寸对破坏扭矩值影响较大，但测试结果都符合18NM 最低的破坏扭矩
要求。 
 


 
上海汽车中心实验室 
中国·上海·嘉定区安研路201 号 
邮编. 201804 
 
SAIC QA Laboratory 
201 Anhong rd, Anting, Shanghai 
报告编号 
Report number 
 
SCL-S-14-0013M 
委托者: 质保部  黄韬 
Request person, dept： 
委托编号:  /  
Request number: 
送样日期:  2014.01.03 
Request date:  
报告日期:  2014.01.13 
Report date：  
第6页共6页 
 
SMPV-0.2.3-002-QA -F01 
表2  扭矩测试 
批次 
标记 
破坏扭矩（NM） 
选用测试螺栓 
实测螺栓大径（mm） 
螺栓是否符合M6×1 要求 
3L11 
L1 
34，37，39 
供应商提供 
5.92，5.93，5.92 
符合 
L2 
22，20，22 
临港安装用螺栓 
5.84，5.84，5.85 
符合 
L3 
21，21，24 
临港安装用螺栓 
5.84，5.84，5.85 
符合 
3K15 
L1 
21，24，25 
临港安装用螺栓 
5.84，5.84，5.85 
符合 
L2 
24，21，26 
临港安装用螺栓 
5.84，5.84，5.85 
符合 
R1 
28，26，27 
临港安装用螺栓 
5.84，5.84，5.85 
符合 
R2 
30，26，25 
临港安装用螺栓 
5.84，5.84，5.85 
符合 
R3 
40，40，37 
供应商提供 
5.92，5.93，5.92 
符合 
注：L 代表左侧门锁，R 代表右侧门锁

File: 材料工程师/SCL-S-14-0014M-SGE1.4T-小吊耳-朱玲斌.pdf.md
# SCL-S-14-0014M-SGE1.4T-小吊耳-朱玲斌.pdf

 
上海汽车中心实验室 
中国·上海·嘉定区安研路201 号 
邮编. 201804 
 
SAIC QA Laboratory 
201 Anhong rd, Anting, Shanghai 
报告编号 
Report number 
 
SCL-S-14-0014M 
委托者: 发动机  龙艳平 
Request person, dept： 
委托编号:  /  
Request number: 
送样日期:  2014.01.03 
Request date:  
报告日期:  2014.01.17 
Report date：  
第1页共4页 
 
SMPV-0.2.3-002-QA -F01 
零件号Part number 
12636133 
零件名称 
Part name 
发动机吊钩支架 
Bracket-eng lift 
图纸日期Drawing date 
2013-06-05 
零件生产日期Part production date 
/ 
供货商 
Supplier 
靖江新程 
车型/项目Car type/project 
AP13 
DVP 材料大纲签署日期DVP material test plan date 
 
阶段性报告 Interim report                结论性报告 Conclusion report          
 
Ⅰ.任务描述 Task description 
实验室受委托对吊架进行失效原因分析，失效零件具体信息如下： 
As requested, SCL has analyzed the failure of the bracket-eng lift. The information of the failed part is as following： 
零件信息：Part information 
零件名称 
Part name 
发动机吊钩支架 
Bracket-eng lift 
车制造日期 
Vehicle production date 
/ 
VIN 码 
VIN 
/ 
销售日期 
Sale date 
/ 
车辆里程数 
Car mileage 
/ 
维修站名称 
Sale agent 
/ 
失效模式描述 
Failure circumstance  
发动机吊架在进行GED 试验时发生断裂。 
The bracket-eng lift was broken when no load testing 
原材料信息：Raw material information 
原材料及牌号 
Raw material specification 
GMW 3032M-ST-S-HR300LA 
原材料厂商 
Raw material producer 
/ 
散件供应商 
Component supplier 
/ 
金属热处理状态 
Metal heat treatment state 
/ 
失效零件见图2：The failed part is shown in figure 2 
 
Ⅱ. 结论与建议 Conclusions and Suggestions 
 
结论Conclusions： 
（1） 标识不当导致发动机吊钩支架发生疲劳开裂。The Bracket-eng lift is fatigue crack due to the unreasonable 
logo. 
（2） 失效件成分符合要求，硬度正常。The composition of failure part meets the requirement, the hardness is 
normal. 
 
建议Suggestions： 
（1） 标识应远离结构薄弱区域。Logo should be far away from the weak region of the structure. 
 
 
 
分发: 
Distribution 
发动机  龙艳平 
检验者Author 
朱玲斌 
审核Auditor 
 
批准Approver 
 
日期Date 
2014.01.17 
日期Date 
 
日期Date 
 


 
上海汽车中心实验室 
中国·上海·嘉定区安研路201 号 
邮编. 201804 
 
SAIC QA Laboratory 
201 Anhong rd, Anting, Shanghai 
报告编号 
Report number 
 
SCL-S-14-0014M 
委托者: 发动机  龙艳平 
Request person, dept： 
委托编号:  /  
Request number: 
送样日期:  2014.01.03 
Request date:  
报告日期:  2014.01.17 
Report date：  
第2页共4页 
 
SMPV-0.2.3-002-QA -F01 
III. 调查结果 Investigation Results  
SGE1.4T 发动机进行GED 台架试验，试验完成后发现发动机吊钩支架断裂，支架安装在发动机机构上的
位置见图1 中红色线框。 
图2 为吊钩支架失效件，试验过程中，吊钩支架通过两个螺栓固定在发动机上，吊钩支架在安装发动机时
做吊装用，试验或车子运行时不受力。从吊钩光孔的压痕来看，螺栓无松动痕迹。该零件通用已经通过PPAP 试
验。 
 
图1  吊架位置图 
 
图2  失效件形貌图 
断口分析  Fracture Surface Analysis 
图3 为吊沟断裂位置放大图，图4 为断口低倍形貌图，断口a 和断口b 分别为吊沟断口的两个对应截面，
结合图3，可以看出： 


 
上海汽车中心实验室 
中国·上海·嘉定区安研路201 号 
邮编. 201804 
 
SAIC QA Laboratory 
201 Anhong rd, Anting, Shanghai 
报告编号 
Report number 
 
SCL-S-14-0014M 
委托者: 发动机  龙艳平 
Request person, dept： 
委托编号:  /  
Request number: 
送样日期:  2014.01.03 
Request date:  
报告日期:  2014.01.17 
Report date：  
第3页共4页 
 
SMPV-0.2.3-002-QA -F01 
 断裂发生在吊沟的结构薄弱区域，吊钩上面的标识数字1 和4 连成一线，加大了该位置的结构应力，并
且受力截面积变小； 
 断裂类型为疲劳断裂，断裂源分别位于1 和4 连接区域，疲劳扩展方向如图4 中红色箭头； 
 台架振动过大导致在结构薄弱位置产生疲劳断裂 
 
图3  断裂位置放大图 
 
图4  断口宏观形貌（两侧） 
材料测试  Material Test Results 
对失效件吊架材料进行检测，其结果如下： 
（1） 失效件材料化学成分合格； 
（2） 失效件硬度正常，换算成强度符合标准要求； 
 
 
疲 劳 源 
断口b 
断口a 


 
上海汽车中心实验室 
中国·上海·嘉定区安研路201 号 
邮编. 201804 
 
SAIC QA Laboratory 
201 Anhong rd, Anting, Shanghai 
报告编号 
Report number 
 
SCL-S-14-0014M 
委托者: 发动机  龙艳平 
Request person, dept： 
委托编号:  /  
Request number: 
送样日期:  2014.01.03 
Request date:  
报告日期:  2014.01.17 
Report date：  
第4页共4页 
 
SMPV-0.2.3-002-QA -F01 
表1  材料检测结果 
序号 
No. 
测试项目 
Test item 
额定值 
Requirement 
试验结果 
Test result 
评价 Evaluation 
合格 
OK 
不合格 
Not OK 
1 
失效件成分 
GMW-3032M-ST-S-HR300LA 
 
 
 
C 
≤0.12 
0.039 
× 
 
Si 
≤0.50 
0.0067 
× 
 
Mn 
≤1.50 
0.234 
× 
 
P 
≤0.030 
0.013 
× 
 
S 
≤0.030 
0.0080 
× 
 
Al 
≥0.015 
0.039 
× 
 
Nb 
≤0.22 
0.0040 
≤0.0041 
× 
 
V 
＜0.00050 
 
Ti 
＜0.00020 
 
2 
失效件硬度 
/ 
HV10：129，133，136 
/ 
 
3 
强度 
≥370MPa 
484MPa，491MPa，508MPa
（1） 
× 
 
注：（1）强度值根据GB/T 1172-1999 通过硬度值换算所得。

File: 材料工程师/SCL-S-14-0015M-SGE 1.4T-大吊耳-朱玲斌.pdf.md
# SCL-S-14-0015M-SGE 1.4T-大吊耳-朱玲斌.pdf

 
上海汽车中心实验室 
中国·上海·嘉定区安研路201 号 
邮编. 201804 
 
SAIC QA Laboratory 
201 Anhong rd, Anting, Shanghai 
报告编号 
Report number 
 
SCL-S-14-0015M 
委托者: 发动机  龙艳平 
Request person, dept： 
委托编号:  /  
Request number: 
送样日期:  2014.01.03 
Request date:  
报告日期:  2014.01.17 
Report date：  
第1页共3页 
 
SMPV-0.2.3-002-QA -F01 
零件号Part number 
12636135 
零件名称 
Part name 
发动机吊钩支架 
Bracket-eng lift 
图纸日期Drawing date 
2013-06-05 
零件生产日期Part production date 
/ 
供货商 
Supplier 
靖江新程 
车型/项目Car type/project 
AP13 
DVP 材料大纲签署日期DVP material test plan date 
 
阶段性报告 Interim report                结论性报告 Conclusion report          
 
Ⅰ.任务描述 Task description 
实验室受委托对吊架进行失效原因分析，失效零件具体信息如下： 
As requested, SCL has analyzed the failure of the bracket-eng lift. The information of the failed part is as following： 
零件信息：Part information 
零件名称 
Part name 
发动机吊钩支架 
Bracket-eng lift 
车制造日期 
Vehicle production date 
/ 
VIN 码 
VIN 
/ 
销售日期 
Sale date 
/ 
车辆里程数 
Car mileage 
/ 
维修站名称 
Sale agent 
/ 
失效模式描述 
Failure circumstance  
发动机吊钩支架在进行no load 试验时发生断裂。 
The bracket-eng lift was broken when no load testing 
原材料信息：Raw material information 
原材料及牌号 
Raw material specification 
GMW 3032M-ST-S-HR300LA 
原材料厂商 
Raw material producer 
/ 
散件供应商 
Component supplier 
/ 
金属热处理状态 
Metal heat treatment state 
/ 
失效零件见图2：The failed part is shown in figure 2 
 
Ⅱ. 结论与建议 Conclusions and Suggestions 
 
结论Conclusions： 
（1） 发动机吊钩支架发生疲劳开裂，裂纹源位于结构薄弱区域的焊趾边缘，断口表面未见缺陷。The 
Bracket-eng lift fatigue cracking, the crack source is lo located in the weak position near the weld toe edge, no 
defect was found in fracture surface. 
（2） 失效件成分符合要求，硬度正常。The composition of failure part meets the requirement, the hardness is 
normal. 
 
建议Suggestions： 
（1） 调整孔位或采用非焊接螺母。Adjusting hole or do not use welding nut. 
 
 
 
分发: 
Distribution 
发动机  龙艳平 
检验者Author 
朱玲斌 
审核Auditor 
 
批准Approver 
 
日期Date 
2014.01.17 
日期Date 
 
日期Date 
 


 
上海汽车中心实验室 
中国·上海·嘉定区安研路201 号 
邮编. 201804 
 
SAIC QA Laboratory 
201 Anhong rd, Anting, Shanghai 
报告编号 
Report number 
 
SCL-S-14-0015M 
委托者: 发动机  龙艳平 
Request person, dept： 
委托编号:  /  
Request number: 
送样日期:  2014.01.03 
Request date:  
报告日期:  2014.01.17 
Report date：  
第2页共3页 
 
SMPV-0.2.3-002-QA -F01 
III. 调查结果 Investigation Results  
发动机进行no load 台架试验，试验完成后发现发动机吊钩支架断裂，支架安装在发动机机构上的位置如
图1 所示，试验前，发动机通过吊架安装到台架上，试验过程中吊钩支架不受力。 
图2 为吊钩支架失效件，从图中可以看出，断裂发生在焊接螺母压痕边缘，将支架固定于发动机上的两个
光孔压痕正常，无松动痕迹，另一侧无吊装痕迹。经了解，该零件是通用和乘用车共同开发的，通用已经通过
PPAP 试验。螺母通过点焊的方式固定到支架上，这个位置的设计是做备用来安装线束的，但乘用车现有车型并
未安装任何线束。通过处供应商了解，三个点焊焊点相对位置固定，但是单个焊点位置随机。 
 
图1  吊架位置图 
 
图2  吊架失效件 
焊点1 
焊点3 
焊点2 


 
上海汽车中心实验室 
中国·上海·嘉定区安研路201 号 
邮编. 201804 
 
SAIC QA Laboratory 
201 Anhong rd, Anting, Shanghai 
报告编号 
Report number 
 
SCL-S-14-0015M 
委托者: 发动机  龙艳平 
Request person, dept： 
委托编号:  /  
Request number: 
送样日期:  2014.01.03 
Request date:  
报告日期:  2014.01.17 
Report date：  
第3页共3页 
 
SMPV-0.2.3-002-QA -F01 
断口分析  Fracture Surface Analysis 
图3 为吊架断口低倍形貌图，断口a 和断口b 分别为吊架断口的两个对应截面，结合断裂位置的宏观形貌，
可以看出： 
 断裂发生在吊架的薄弱截面，焊趾边缘，疲劳源附近无明显缺陷； 
 断裂类型为疲劳断裂，疲劳扩展方向如图3 中红色箭头所示； 
 台架振动过大导致在结果薄弱位置产生疲劳断裂。 
 
图3  吊架断口形貌 
 
材料测试  Material Test Results 
对失效件吊架材料进行检测，其结果如下： 
（1） 失效件材料化学成分合格； 
（2） 失效件硬度正常，换算成强度符合标准要求； 
表1  材料检测结果 
序号 
No. 
测试项目 
Test item 
额定值 
Requirement 
试验结果 
Test result 
评价 Evaluation 
合格 
OK 
不合格 
Not OK 
1 
失效件成分 
GMW-3032M-ST-S-HR300LA 
 
 
 
C 
≤0.12 
0.063 
× 
 
Si 
≤0.50 
0.013 
× 
 
Mn 
≤1.50 
0.393 
× 
 
P 
≤0.030 
0.0091 
× 
 
S 
≤0.030 
0.0076 
× 
 
Al 
≥0.015 
0.039 
× 
 
Nb 
总计≤0.22 
0.014 
＜0.015 
× 
 
V 
＜0.00050 
 
Ti 
＜0.00020 
 
2 
失效件硬度 
/ 
HV10：133,131,137 
/ 
 
3 
强度 
≥370MPa 
491MPa，498MPa，513MPa
（1） 
× 
 
注：（1）强度值根据GB/T 1172-1999 通过硬度值换算所得。 
 
焊接螺母 
疲劳源 
断口b 
断口a

File: 材料工程师/SCL-S-14-0016M IP21后牌照饰板（30000480）分析报告-宁波华翔华昊.pdf.md
# SCL-S-14-0016M IP21后牌照饰板（30000480）分析报告-宁波华翔华昊.pdf

 
上海汽车中心实验室 
SAIC Center Lab 
中国·上海·嘉定区安研路201 号 
邮编. 201804 
No 201 Anyan road, Jiading, Shanghai China 
Post code 201804 
报告编号 
Report number 
 
SCL-S-14-0016M 
委托者:质量分析科：曹晓俊 
Request person： 
委托编号:  SCL-S-14-0016 
Request number:  
送样日期:  2014.01.13 
Request date:  
报告日期:  2014.01.26 
Report date： 
                       第1 页共5 页 
 
分发: 
Distribution 
质量分析科：曹晓俊  Cao Xiaojun 
检验者Author 
张国良 
审核Auditor 
 
批准Approver 
 
日期Date 
2014.01.26 
日期Date 
 
日期Date 
 
 
零件号Part number 
1004 5428 
 零件名称 
Part name 
后牌照饰板 
Real license trim 
图纸日期Drawing date 
2011.03.31/01 
零件生产日期Part production date 
/ 
 供货商 
Supplier 
宁波华翔汽车电子有限公司 
Ningbo Huaxiang Electronics Co., Ltd. 
车型/项目Car type/project 
IP21 MCE 
DVP 材料大纲签署日期DVP material test plan date 
/ 
 
   阶段性报告 Interim report        结论性报告 Conclusion report  
Ⅰ.任务描述 Task description 
上海汽车中心实验室受质量分析科的委托对后牌照饰板进行失效分析，失效零件具体信息如下： 
As requested by Quality Analysis Section, SAIC Center Lab has analyzed the failure of rear license trim. The background 
information of the failed part is as follows： 
零件信息：Part information 
零件名称 
Part name 
后牌照饰板 
Rear license trim 
制造日期 
Production date 
2013.06.13 
VIN 码 
VIN 
LSJW26H64DS056385 
失效日期 
Incident data 
2013.12.06 
车辆里程数 
Car mileage 
5 公里 (km) 
维修站名称 
Sale agent 
曲靖威达（2100124） 
失效模式描述 
Failure circumstance 
description 
后牌照饰板镀层发生鼓泡 
Plating layer blistering on rear license trim  
原材料信息：Raw material information    
序
号 
No. 
零件名称 
Part name 
零件号 
Part No. 
原材料厂商与牌号 
Raw material producer 
& trademark 
注塑商 
Injection supplier 
电镀化学品供应商 
Electroplating chemicals 
supplier 
电镀商 
Electroplating 
plant 
1 
后牌照饰板 
Rear license trim 
1004 5428 
普利特 Pret 
ABS 3450 
宁波华翔 
Ningbo Huaxiang 
铜：荏原JC-35 
镍：乐思BTL 
铬：荏原 MISTSHUT CRL 
宁波华昊 
Ningbo Huahao 
失效零件见图1：The failed part is shown in figure 1. 
 
 
Ⅱ. 结论与建议 Conclusions and suggestions 
后牌照饰板发生鼓泡的主要原因如下： 
1） 注塑工艺调整不当导致注塑件表面存在表面应力； 
2） 前处理特别是粗化工艺控制不当； 
此外，镀层铜层厚度不足，不能有效抵消由于环境温度变化造成的热胀冷缩的影响，是造成鼓泡的
次要因素。 
The reasons for coating blistering of rear license trim are shown as follows: 
1) Improper adjustment of the injection molding process lead to surface stress on molding parts; 
2) Improper control of pre-treatment especially etching process; 
In addition, copper layer too thin, can’t effectively counteract the effects of thermal expansion and 
contraction caused by changes in the surrounding temperature, this is the secondly factor for blistering. 
 


 
上海汽车中心实验室 
SAIC Center Lab 
中国·上海·嘉定区安研路201 号 
邮编. 201804 
No 201 Anyan road, Jiading, Shanghai China 
Post code 201804 
报告编号 
Report number 
 
SCL-S-14-0016M 
委托者:质量分析科：曹晓俊 
Request person： 
委托编号:  SCL-S-14-0016 
Request number:  
送样日期:  2014.01.13 
Request date:  
报告日期:  2014.01.26 
Report date： 
                       第2 页共5 页 
 
III. 失效分析Failure Analysis  
1、 失效情况 （Failure situation） 
后牌照饰板发生较大面积的点状鼓泡，发生明显鼓泡的位置主要集中在图1 所示的A 区，在B 区仔细地观
察同样可以看到微小的鼓泡。在喷漆的地方（整体电镀后遮蔽喷漆）未看到有明显的鼓泡现象。至于为什么没
有在喷漆的地方看不到明显的鼓泡，怀疑是鼓泡点很小，被油漆遮蔽掉了。 
 
 
图1、失效零件的照片 
2、 测试与分析（Test and Analysis） 
2.1  切片分析 (Micro-section analysis) 
从图1 所示的P1、P2 处截取部分，制成切片。从图2 可看到，鼓泡发生在铜层与基材之间，且铜层厚度
为16.8µm、半亮镍厚度为4.5µm、光亮镍厚度为3.9µm，铜、镍层镀层厚度都没有达到我司标准要求。图3
可看到光亮镍被腐蚀的情况，同样的铜层、半亮镍和光亮镍镀层厚度也都未达到我司标准要求。 
 
 
图2、镀层鼓泡处P1 点的切片照片 
A 
B 
B 
P1 
P2 


 
上海汽车中心实验室 
SAIC Center Lab 
中国·上海·嘉定区安研路201 号 
邮编. 201804 
No 201 Anyan road, Jiading, Shanghai China 
Post code 201804 
报告编号 
Report number 
 
SCL-S-14-0016M 
委托者:质量分析科：曹晓俊 
Request person： 
委托编号:  SCL-S-14-0016 
Request number:  
送样日期:  2014.01.13 
Request date:  
报告日期:  2014.01.26 
Report date： 
                       第3 页共5 页 
 
 
图3、镀层未鼓泡处P2 点的切片照片 
 
表1、镀层厚度测试结果 
序号 
No. 
测试        
Test 
要求 
Requirement 
测试结果Test Result 
评价 Evaluation 
后牌照饰板 
合格 
Qualified 
不合格 
Unqualified 
P1 
P2 
1 
镀层厚度 Plating layer thickness                           测试标准 Test standard: ISO 2177-2004/ ISO 1463-2003 
1.1 
铬 Chrome 
0.3 -0.5 µm 
0.49 µm 
0.48 µm 
× 
 
1.2 
光亮镍 
Bright Nickel 
≥7.5 µm 
,3.9 µm 
,4.6 µm 
 
× 
1.3 
半亮镍 
Semi-bright Nickel 
≥7.5 µm 
4.5 µm 
4.5 µm 
 
× 
2.2.3 
铜 Copper 
≥25.0 µm 
16.8 µm 
18.2 µm 
 
× 
 
2.2  塑料粗化效果分析 
从后牌照饰板上截取一小部分，用化学法褪镀后，在扫描电镜下观察塑料的粗化效果。N 为正常位置，D1、
D2 为发生鼓泡的位置。从N 处的正常位置和D1-1（靠近鼓泡处）粗化形貌看，存在粗化不足，而从D2 的显
微粗化形貌看，表面较为疏松，说明存在一定程度的过度粗化；同时存在粗化不同和粗化过度两种现象，说明
塑料存在较大的表面应力。此外，不管是正常位置处还是鼓泡处的的粗化形貌，其“孔”形为扁桃体，说明在
粗化过程中被去除掉的聚丁二烯不是一种“自由放松relaxed”状态，而是一种受“挤压oriented”的状态，从
而可推断出后牌照饰板注塑速度太快或模温太低，注塑工艺需要调整优化。从D1-2 的显微粗化形貌看，素材
表面有起翘的现象，说明零件在受到环境影响后，由于粗化表面过于疏松而造成破坏，最终造成镀层的鼓泡。 
 
 
零件截取部分的全貌 
N 处的显微粗化形貌 


 
上海汽车中心实验室 
SAIC Center Lab 
中国·上海·嘉定区安研路201 号 
邮编. 201804 
No 201 Anyan road, Jiading, Shanghai China 
Post code 201804 
报告编号 
Report number 
 
SCL-S-14-0016M 
委托者:质量分析科：曹晓俊 
Request person： 
委托编号:  SCL-S-14-0016 
Request number:  
送样日期:  2014.01.13 
Request date:  
报告日期:  2014.01.26 
Report date： 
                       第4 页共5 页 
 
 
图4、ABS 粗化的显微形貌 
 
 
 
 
 
D1 处褪镀后的显微形貌 
D1-1 处的显微粗化形貌 
 
 
D1-2 处的显微粗化形貌 
D1-3 处的显微粗化形貌 
 
D2 处褪镀后的显微形貌 
D2 处的显微粗化形貌 
D2 


 
上海汽车中心实验室 
SAIC Center Lab 
中国·上海·嘉定区安研路201 号 
邮编. 201804 
No 201 Anyan road, Jiading, Shanghai China 
Post code 201804 
报告编号 
Report number 
 
SCL-S-14-0016M 
委托者:质量分析科：曹晓俊 
Request person： 
委托编号:  SCL-S-14-0016 
Request number:  
送样日期:  2014.01.13 
Request date:  
报告日期:  2014.01.26 
Report date： 
                       第5 页共5 页 
 
2.3  讨论 
从鼓泡为大面积的点状鼓泡的现象看，很有可能是在零件成型时，原材料水分含量太高造成的。但由于仅
仅从失效件无法获得相关的证据支持而只能做以上推测。 
从分析的情况看，注塑工艺不当，注塑件存在表面应力和前处理不当是造成后牌照饰板鼓泡的主要原因。 
此外，从测试的结果看，光亮镍、半亮镍和铜层厚度都没有达到我司标准要求，特别是铜层厚度不足，不
能有效抵消由于外界环境变化造成的热胀冷缩的影响，是造成鼓泡的次要因素。这也可以从P1、P2 处鼓泡程
度不同，铜层厚度不同得到验证。P1 处鼓泡明显，铜层厚度为16.8µm，且靠近后牌照灯，而P2 处几乎看不
到鼓泡，其铜层厚度为18.2µm，且远离牌照灯。 
 
 
 
 
 
 
 
 
 
 
 
报告结束 
End of report

File: 材料工程师/SCL-S-14-0018M  窗台外侧密封条.pdf.md
# SCL-S-14-0018M  窗台外侧密封条.pdf

 
上海汽车中心实验室 
SAIC Center Lab 
中国·上海·嘉定区安研路201 号 
邮编. 201804 
No 201 Anyan road, Jiading, Shanghai China 
Post code 201804 
报告编号 
Report number 
 
SCL-S-14-0018M 
委托者: SQE: 李志才 
Request person, dept： 
送样日期:  2014-01-10 
Request date:  
报告日期:  2014-01-14 
Report date：  
第1 页共4 页 
 
零件号Part number 
10085339 
 零件名称 
Part name 
窗台外侧密封条 
图纸日期Drawing date 
 
零件生产日期Part production date 
2012-11-04 
 供货商 
Supplier 
浙江兴宇 
车型/项目Car type/project 
IP22 TT 
试验大纲签署日期： 
/ 
 
   阶段性报告 Interim report        结论性报告 Conclusion report        
Ⅰ.任务描述 Task description 
实验室受委托对窗台外侧密封条进行失效原因分析，失效零件具体信息如下： 
As requested, QA lab has analyzed the failure of the seal. The background information of the failed part is as following： 
零件信息：Part information 
零件名称 
Part name 
外侧密封条 
制造日期 
Production date 
/ 
VIN 码 
VIN 
/ 
销售日期 
Sale date 
/ 
车辆里程数 
Car mileage 
Trim part 试验 
维修站名称 
Sale agent 
/ 
失效模式描述 
Failure circumstance 
description 
端部开裂 
原材料信息：Raw material information 
原材料及牌号 
Raw material specification 
PVC 
原材料厂商 
Raw material producer 
浙江敏禾 
散件供应商 
Component supplier 
/ 
金属热处理状态 
Metal heat treatment state 
/ 
失效零件见图：The failed part is shown in figure 1.  
 
Ⅱ. 结论与建议 Conclusions and suggestions 
结论：  零件内侧PVC材料受到外力损伤导致内侧面形成裂纹，在进行Trim part试验过程中裂纹进行扩展，
形成开裂。 
       零件材料满足要求。 
        
   
建议： 在窗台外水切后加工冲切工序中避免对PVC 形成损伤。 
           
 
 
 
 
 
 
 
分发: 
Distribution 
SQE：李志才 
检验者Author 
 
审核Auditor 
 
批准Approver 
 
日期Date 
 
日期Date 
 
日期Date 
 
 
 


 
上海汽车中心实验室 
SAIC Center Lab 
中国·上海·嘉定区安研路201 号 
邮编. 201804 
No 201 Anyan road, Jiading, Shanghai China 
Post code 201804 
报告编号 
Report number 
 
SCL-S-14-0018M 
委托者: SQE: 李志才 
Request person, dept： 
送样日期:  2014-01-10 
Request date:  
报告日期:  2014-01-14 
Report date：  
第2 页共4 页 
 
 
图1 失效照片 
III. 测试结果 Test Results  
 
1 PVC 材料评价：  
序号 
No. 
试验项目 
Test item 
额定值 
Requirement 
试验结果 
Test result 
评价 Evaluation 
合格 
qualified 
不合格 
unqualified 
失效件  
1 
Shore A 硬度 
Shore A Hardness 
65-75 
75 
× 
 
2 
拉伸强度 
Tensile Strength 
≥10MPa 
10.5 
× 
 
3 
FTIR 
PVC 
PVC 
× 
 
 
PVC 材料图谱 
 
 
开裂 


 
上海汽车中心实验室 
SAIC Center Lab 
中国·上海·嘉定区安研路201 号 
邮编. 201804 
No 201 Anyan road, Jiading, Shanghai China 
Post code 201804 
报告编号 
Report number 
 
SCL-S-14-0018M 
委托者: SQE: 李志才 
Request person, dept： 
送样日期:  2014-01-10 
Request date:  
报告日期:  2014-01-14 
Report date：  
第3 页共4 页 
 
2 表面分析： 
2.1 裂口外表面无明显缺陷： 
 
2.2 在零件内侧，除开裂区域外，还发现有未完全开裂的裂口： 
 
      
 
 
3 断口分析： 
未开裂区域的断口分析显示，断裂方向为由内侧向外侧扩展： 
 
 
开裂区域 
未完全开裂
区域 


 
上海汽车中心实验室 
SAIC Center Lab 
中国·上海·嘉定区安研路201 号 
邮编. 201804 
No 201 Anyan road, Jiading, Shanghai China 
Post code 201804 
报告编号 
Report number 
 
SCL-S-14-0018M 
委托者: SQE: 李志才 
Request person, dept： 
送样日期:  2014-01-10 
Request date:  
报告日期:  2014-01-14 
Report date：  
第4 页共4 页 
 
开裂区域的断口分析： 
 
 
 
 
 
 
 
 
 
 
 
    断口分析显示，在零件端部位置的开裂区域受到由内侧向外侧的外力损伤，靠近内侧位置的区域的呈现为由
端部引发的撕裂纹路。 
 
4 冲切面的断口benchmark： 
在冲切面的断口位置，同样呈现为内侧向外侧的损伤后导致的撕裂破损，同开裂区域的断口形貌相似： 
 
小结： 
1 
零件内侧PVC 材料受到外力损伤导致内侧面形成裂纹，在进行Trim part 试验过程中裂纹进行扩展，形成开
裂。在零件内侧同样发现有受损但未开裂的裂纹。 
2 
零件材料满足要求。 
断裂方向 
零件内侧 
零件外侧 
 
撕裂方向 
断裂方向

File: 材料工程师/SCL-S-14-0019M 门锁-IP2X.pdf.md
# SCL-S-14-0019M 门锁-IP2X.pdf

 
上海汽车中心实验室
(SAIC Center Lab) 
中国·上海·嘉定区安研路201 号 
邮编. 201804 
No. 201 Anyan Road, Jiading District,  
Shanghai, China. 
Post code :200433 
报告编号：Report number 
SCL-S-14-0019M 
委托者Requestor：黄韬 
送样日期Deliver date：2014.01.02 
报告日期Report date：2014.01.20 
第 1 页 共 5 页 
Page 1 of 5  
 
零件号 
Part number 
10090272 
零件名称 
Part name 
门锁 
Door lock 
图纸日期 
Drawing date  
/ 
零件生产日期 
Production date 
/ 
供货商 
Supplier 
上海恩坦华 
Shanghai Entanhua 
车型/项目 
Car type/project 
IP 2X 
 
   阶段性报告  Stage report        结论性报告 Conclusion report           测试报告 Test report 
Ⅰ.任务描述 Task description 
实验室受委托对门锁进行失效原因分析，失效零件具体信息如下： 
As requested, QA lab has analyzed the invalid cause of door lock, and the information of invalid part is shown as 
following： 
零件信息：Part information 
零件名称 
Part name 
门锁 
Door lock 
制造日期 
Production date 
/ 
VIN 码 
VIN number 
/ 
销售日期 
Sale date 
/ 
车辆里程数 
Car mileage 
/ 
销售商 
Sale agent 
/ 
失效模式描述 
Invalid situation 
description 
塑料组件断裂 
Plastic part fractured. 
原材料信息：Raw material information 
原材料及牌号 
Raw material 
and trademark 
TEEE 
Hytrel 5526 
原材料厂商 
Raw material producer 
Dupont 
散件供应商 
Part supplier 
/ 
金属热处理状态 
Metal heat treatment state 
/ 
失效零件见图1：The invalid part is shown in Fig 1.  
Ⅱ. 结论与建议 Conclusions and suggestions 
结论： 1. 失效件件生产工艺不佳。 
       2. 零件材料符合技术要求。 
Conclusions:  1. Injection process of failure part was bad. 
2. Material performance of part conformed to requirements.        
建议： 1. 严格控制注塑工艺。 
Suggestions: 1. Injection process should be under control. 
        
分发： 
Dispenser 
SQE 黄韬 
检验者： 
Identifier 
狄春峰 
审核： 
Auditor 
胡仁其 
批准： 
Approver 
胡仁其 
日期： 
Date 
2014.01.20 
日期： 
Date 
2014.01.20 
日期： 
Date 
2014.01.20 
 
         


 
上海汽车中心实验室
(SAIC Center Lab) 
中国·上海·嘉定区安研路201 号 
邮编. 201804 
No. 201 Anyan Road, Jiading District,  
Shanghai, China. 
Post code :200433 
报告编号：Report number 
SCL-S-14-0019M 
委托者Requestor：黄韬 
送样日期Deliver date：2014.01.02 
报告日期Report date：2014.01.20 
第 2 页 共 5 页 
Page 2 of 5  
 
 
          
         
图1 失效件 
ig.1 Failure part 
 
III. 测试结果 Test Results  
序号 
No. 
试验项目 
Test item 
额定值 
Requirement 
试验结果 
Test result 
评价 Evaluation 
第一次 
第二次 
合格 
qualified 
不合格 
unqualified 
I 
失效件 
 
 
1 
红外（GB/T6040-2002） 
Infrared Spectroscopy 
TEEE 
TEEE 
× 
 
2 
熔点（GB/T19466.3-2006） 
Melting point (℃) 
203±5 
201 
× 
 
3 
焓值（GB/T19466.3-2006） 
Enthalpy (J/g) 
/ 
35.3 
26.9 
× 
 
II 
新件 
 
 
1 
红外（GB/T6040-2002） 
Infrared Spectroscopy 
TEEE 
TEEE 
× 
 
2 
熔点（GB/T19466.3-2006） 
Melting point (℃) 
203±5 
202 
× 
 
3 
焓值（GB/T19466.3-2006） 
Enthalpy (J/g) 
/ 
34.4 
34.7 
× 
 
小结：零件材料符合技术要求。 
 
 
 
 


 
上海汽车中心实验室
(SAIC Center Lab) 
中国·上海·嘉定区安研路201 号 
邮编. 201804 
No. 201 Anyan Road, Jiading District,  
Shanghai, China. 
Post code :200433 
报告编号：Report number 
SCL-S-14-0019M 
委托者Requestor：黄韬 
送样日期Deliver date：2014.01.02 
报告日期Report date：2014.01.20 
第 3 页 共 5 页 
Page 3 of 5  
 
Ⅳ. 宏观分析 Macroscopic observation 
 
 失效件如图2 所示。正面凸台根部断裂，连带表面部分材料断裂；反面多处明显开裂。 
    
   图2 失效件正面 
Fig. 2 Front view of failure part 
 
图3 失效件反面 
Fig. 3 Back view of failure part 
 
 
 


 
上海汽车中心实验室
(SAIC Center Lab) 
中国·上海·嘉定区安研路201 号 
邮编. 201804 
No. 201 Anyan Road, Jiading District,  
Shanghai, China. 
Post code :200433 
报告编号：Report number 
SCL-S-14-0019M 
委托者Requestor：黄韬 
送样日期Deliver date：2014.01.02 
报告日期Report date：2014.01.20 
第 4 页 共 5 页 
Page 4 of 5  
 
 
    失效件凸台断裂位置如图4，断口呈脆断痕迹。断裂起始位置如图所示，并呈扇形向外发散延
伸。   
 
图4 失效件断口1 
Fig. 4 Fracture of failure part 
 
经供应商分析，该失效可能是由于零件在生产过程中材料受高温烘烤时间过长导致的。因此制
备过烘零件和正常零件进行试验对比分析。 
对零件进行高温存放试验，120℃，72h。试验后零件如图5 所示，过烘件发生开裂、粉化；而
正常件无不良变化。 
 
图5 失效模拟 1 
Fig. 5 Crash simulation 1 
 
 
 
 
 
 
 


 
上海汽车中心实验室
(SAIC Center Lab) 
中国·上海·嘉定区安研路201 号 
邮编. 201804 
No. 201 Anyan Road, Jiading District,  
Shanghai, China. 
Post code :200433 
报告编号：Report number 
SCL-S-14-0019M 
委托者Requestor：黄韬 
送样日期Deliver date：2014.01.02 
报告日期Report date：2014.01.20 
第 5 页 共 5 页 
Page 5 of 5  
 
 
    对零件进行低温存放试验，-40℃，48h。试验后对零件凸台位置施加外力，结果如图6 所示，
过烘件凸台位置发生脆断，与失效件情况一致；而正常件凸台位置发生形变而未脆断。 
 
图6 失效模拟 2 
Fig. 6 Crash simulation 2

File: 材料工程师/SCL-S-14-0020M.pdf.md
# SCL-S-14-0020M.pdf

 
上海汽车中心实验室
SAIC Center Lab 
中国·上海·嘉定区安研路201 号 
邮编. 201804 
No. 201 Anyan Road, Jiading District,  
Shanghai, China. 
Post code :201804 
报告编号： 
Report number 
SCL-S-14-0020M 
委托者  BO  李欣、肖心想 
Requestor： 
 委托编号 
Request number： 
送样日期2014.1.13 
Deliver date:  
报告日期2014.1.16 
Report date： 
第 1 页 共 10 页 
 
SMPV-0.2.3-002-QA -F01 
零件号Part number 
/ 
 零件名称 
Part name 
侧围外板、顶盖板、后侧围总成 
图纸日期Drawing date 
/ 
零件生产日期Part production date 
/ 
 供货商 
Supplier 
/ 
车型/项目Car type/project 
AS21 
DVP 材料大纲签署日期DVP material test plan date 
/ 
阶段性报告  Stage report                结论性报告 Conclusion report 
 
Ⅰ.任务描述 Task description 
实验室受委托对侧围外板、顶盖板、后侧围总成成进行失效原因分析，失效零件具体信息如下： 
As requested, SCL has analyzed the failure of X. The information of the failed part is as following： 
零件信息：Part information 
零件名称 
Part name 
侧围外板、顶盖板、后侧围总成 
制造日期 
Production date 
/ 
VIN/车/发动机号码
car/engine no 
LSJA24W97DS990486 
销售日期 
Sale date 
/ 
车辆里程数 
Car mileage 
22246 公里 (km) 
失效地点 
Location 
广德 
失效模式描述 
Failure circumstance description 
开裂。 
原材料信息：Raw material information 
原材料及牌号 
Raw material specification 
SCR4/B250P1/SCR340D 
SCG4+Z 
原材料厂商 
Raw material producer 
宝钢 
散件供应商 
Component supplier 
/ 
金属热处理状态 
Metal heat treatment state 
/ 
失效零件见图X：The failed part is shown in figure 1  
Ⅱ. 结论与建议 Conclusions and suggestions 
结论Conclusions： 
1、 侧围外板属疲劳开裂，两个焊点的焊核直径符合技术要求。Side wall outer panel is fatigue cracking, two 
nuclear diameter weld joints meet the technical requirements. 
2、 顶盖后部的两个焊点的焊核直径符合技术要求。 
Two joints of the rear cover nugget diameter meet the technical requirements 
3、 30051355 的碳含量超差，其他零件的化学成分符合技术要求。No.30051355 carbon content of the ultra-poor, 
the chemical composition of other parts meet the technical requirements 
4、 所有零件的转换强度未见异常。The tensile strength of all parts no exception. 
  Suggestions： 
1、 检查、校核失效件的实际受力情况。 
Check the actual stress. 
 
    分发： 
Distribution 
BO  李欣、肖心想 
检验者Author 
白云岭   
Bai Yunling 
审核
Auditor 
付玉生 
批准
Approver 
杨如松 
日期Date 
2014.1.16 
日期Date 
 
日期Date 
 


 
上海汽车中心实验室
SAIC Center Lab 
中国·上海·嘉定区安研路201 号 
邮编. 201804 
No. 201 Anyan Road, Jiading District,  
Shanghai, China. 
Post code :201804 
报告编号： 
Report number 
SCL-S-14-0020M 
委托者  BO  李欣、肖心想 
Requestor： 
 委托编号 
Request number： 
送样日期2014.1.13 
Deliver date:  
报告日期2014.1.16 
Report date： 
第 2 页 共 10 页 
 
SMPV-0.2.3-002-QA -F01 
III. 测试结果 Test Results  
一、 宏观观察： 
（一）侧围外板： 
1、宏观观察： 
1） 失效件在总成中的装配位置，见图1a、1b；委托者提供的失效件试块实物形貌，见图1c。 
  
   
 
图1  失效件在总成中的装配位置 
 
 
 
 
焊点A 
焊点B 
1a 
1c 
1b 


 
上海汽车中心实验室
SAIC Center Lab 
中国·上海·嘉定区安研路201 号 
邮编. 201804 
No. 201 Anyan Road, Jiading District,  
Shanghai, China. 
Post code :201804 
报告编号： 
Report number 
SCL-S-14-0020M 
委托者  BO  李欣、肖心想 
Requestor： 
 委托编号 
Request number： 
送样日期2014.1.13 
Deliver date:  
报告日期2014.1.16 
Report date： 
第 3 页 共 10 页 
 
SMPV-0.2.3-002-QA -F01 
2） 将开裂断口人为打开后使用扫描电镜观察 ，断口开裂的方向如图2 中红色箭头所示；微观形貌观察
发现，在裂纹起始区域有疲劳台阶存在，见图3b，在疲劳扩展区发现有疲劳辉纹存在，见图3a。
 
图2  开裂断口实物形貌 
  
 
 
 
 
 
 
 
 
 
 
 
 
 
 
 
 
 
 
 
 
 
 
图3 
 
 
 
 
3b 
3a 


 
上海汽车中心实验室
SAIC Center Lab 
中国·上海·嘉定区安研路201 号 
邮编. 201804 
No. 201 Anyan Road, Jiading District,  
Shanghai, China. 
Post code :201804 
报告编号： 
Report number 
SCL-S-14-0020M 
委托者  BO  李欣、肖心想 
Requestor： 
 委托编号 
Request number： 
送样日期2014.1.13 
Deliver date:  
报告日期2014.1.16 
Report date： 
第 4 页 共 10 页 
 
SMPV-0.2.3-002-QA -F01 
 
 
表一 
序号 
NO. 
试验项目 
Test item 
额定值 
Requirement 
试验结果 
Test result 
评价 Evaluation 
合格 
OK 
不合格 
Not OK 
1 
30051301    t=0.7mm 
1.1 
化学成分/SCG4+Z 
SMTC5110008-2012(V2) 
Q/BQB420-2009 
 
 
 
 
C 
≤0.12 
0.0057 
X 
 
 
Si 
≤0.50 
0.0032 
X 
 
 
Mn 
≤0.60 
0.053 
X 
 
 
P 
≤0.10 
0.0090 
X 
 
 
S 
≤0.045 
0.0043 
X 
 
 
Ti 
≤0.30 
0.041 
X 
 
1.2 
硬度/HV 
/ 
127、125、126 
/ 
 
1.3 
零件转换强度 
/ 
475、467、471   1 
/ 
 
2 
30052575   t=0.8mm 
2.2 
硬度/HV 
/ 
229、221、224 
/ 
 


 
上海汽车中心实验室
SAIC Center Lab 
中国·上海·嘉定区安研路201 号 
邮编. 201804 
No. 201 Anyan Road, Jiading District,  
Shanghai, China. 
Post code :201804 
报告编号： 
Report number 
SCL-S-14-0020M 
委托者  BO  李欣、肖心想 
Requestor： 
 委托编号 
Request number： 
送样日期2014.1.13 
Deliver date:  
报告日期2014.1.16 
Report date： 
第 5 页 共 10 页 
 
SMPV-0.2.3-002-QA -F01 
序号 
NO. 
试验项目 
Test item 
额定值 
Requirement 
试验结果 
Test result 
评价 Evaluation 
合格 
OK 
不合格 
Not OK 
2.3 
抗拉强度 
≥590 MPa 
/ 
/ 
 
2.4 
零件转换强度 
/ 
778、752、760   1 
/ 
 
3 
30051355   t=1.4mm 
3.1 
化学成分/B250P1 
SMTC5110009-2012(V2) 
Q/BQB413-2009 
 
 
 
 
C 
≤0.008 
0.012 
 
X 
 
Mn 
≤1.2 
0.67 
X 
 
 
P 
≤0.12 
0.10 
X 
 
 
S 
≤0.025 
0.0056 
X 
 
 
Ti 
≤0.20 
0.016 
X 
 
 
Al 
≥0.015 
0.043 
X 
 
 
硬度/HV 
/ 
146、148、145 
/ 
 
 
抗拉强度 
≥440 MPa 
/ 
/ 
 
 
零件转换强度 
/ 
498、503、493   1 
/ 
 
4 
30052337    t=0.7mm 
 
4.2 
硬度/HV 
/ 
94、97、95 
/ 
 
4.3 
抗拉强度 
≥270 MPa 
/ 
/ 
 
4.4 
零件转换强度 
/ 
340、352、342   1 
/ 
 
5 
焊点质量 
5.1 
焊点A 
 
焊核直径
（tmin=0.7mm） 
≥2.9mm 
(白车身检验标准 
WD-8.2-QAG-1-004) 
5.21 
X 
 
5.2 
焊点B 
 
焊核直径
（tmin=1.4mm） 
≥4.14mm 
(白车身检验标准 
WD-8.2-QAG-1-004) 
6.91 
X 
 
 
焊核直径
（tmin=0.8mm） 
≥3.1mm 
(白车身检验标准 
WD-8.2-QAG-1-004) 
5.48 
X 
 


 
上海汽车中心实验室
SAIC Center Lab 
中国·上海·嘉定区安研路201 号 
邮编. 201804 
No. 201 Anyan Road, Jiading District,  
Shanghai, China. 
Post code :201804 
报告编号： 
Report number 
SCL-S-14-0020M 
委托者  BO  李欣、肖心想 
Requestor： 
 委托编号 
Request number： 
送样日期2014.1.13 
Deliver date:  
报告日期2014.1.16 
Report date： 
第 6 页 共 10 页 
 
SMPV-0.2.3-002-QA -F01 
 
 
图4  焊点A 焊核直径 
 
图5  焊点B 焊核直径 
 
 
 
 
 
 
 
 
 
 
 


 
上海汽车中心实验室
SAIC Center Lab 
中国·上海·嘉定区安研路201 号 
邮编. 201804 
No. 201 Anyan Road, Jiading District,  
Shanghai, China. 
Post code :201804 
报告编号： 
Report number 
SCL-S-14-0020M 
委托者  BO  李欣、肖心想 
Requestor： 
 委托编号 
Request number： 
送样日期2014.1.13 
Deliver date:  
报告日期2014.1.16 
Report date： 
第 7 页 共 10 页 
 
SMPV-0.2.3-002-QA -F01 
(二) 顶盖后部两个焊点质量检测： 
委托者提供的试块在总成中的位置如图6 所示，实物形貌如图7 所示， 
 
图6 
 
 
 
 
 
 
 
 
 
 
 
 
 
 
 
 
 
 
图7 
30051302 
30051302 
1#焊点 
2#焊点 


 
上海汽车中心实验室
SAIC Center Lab 
中国·上海·嘉定区安研路201 号 
邮编. 201804 
No. 201 Anyan Road, Jiading District,  
Shanghai, China. 
Post code :201804 
报告编号： 
Report number 
SCL-S-14-0020M 
委托者  BO  李欣、肖心想 
Requestor： 
 委托编号 
Request number： 
送样日期2014.1.13 
Deliver date:  
报告日期2014.1.16 
Report date： 
第 8 页 共 10 页 
 
SMPV-0.2.3-002-QA -F01 
 
序号 
NO. 
试验项目 
Test item 
额定值 
Requirement 
试验结果 
Test result 
评价 Evaluation 
合格 
OK 
不合格 
Not OK 
1 
30057647    t=1.4mm 
1.1 
化学成分/SCR4 
SMTC5110009-2012(V2) 
Q/BQB403-2009 
 
 
 
 
C 
≤0.008 
0.0078 
X 
 
 
Mn 
≤0.30 
0.10 
X 
 
 
P 
≤0.02 
0.016 
X 
 
 
S 
≤0.020 
0.0056 
X 
 
 
Ti 
≤0.20 
0.048 
X 
 
 
Al 
0.015-0.10 
0.039 
X 
 
1.2 
硬度/HV 
/ 
107、110、107 
/ 
 
1.3 
抗拉强度 
≥270 MPa 
/ 
/ 
 
1.4 
零件拉伸强度 
/ 
381、390、381   1 
/ 
 
2 
30051355   t=1.4mm 
 
化学成分/B250P1 
SMTC5110009-2012(V2) 
Q/BQB413-2009 
 
 
 
 
C 
≤0.008 
0.012 
 
X 
 
Mn 
≤1.2 
0.67 
X 
 
 
P 
≤0.12 
0.10 
X 
 
 
S 
≤0.025 
0.0056 
X 
 
 
Ti 
≤0.20 
0.016 
X 
 
 
Al 
≥0.015 
0.043 
X 
 
 
硬度/HV 
/ 
146、148、145 
/ 
 
 
抗拉强度 
≥440 MPa 
/ 
/ 
 
 
零件拉伸强度 
/ 
498、503、493   1 
/ 
 
3 
30051302   t=0.65mm 
 
化学成分/SCR4 
SMTC5110009-2012(V2) 
Q/BQB403-2009 
 
 
 


 
上海汽车中心实验室
SAIC Center Lab 
中国·上海·嘉定区安研路201 号 
邮编. 201804 
No. 201 Anyan Road, Jiading District,  
Shanghai, China. 
Post code :201804 
报告编号： 
Report number 
SCL-S-14-0020M 
委托者  BO  李欣、肖心想 
Requestor： 
 委托编号 
Request number： 
送样日期2014.1.13 
Deliver date:  
报告日期2014.1.16 
Report date： 
第 9 页 共 10 页 
 
SMPV-0.2.3-002-QA -F01 
序号 
NO. 
试验项目 
Test item 
额定值 
Requirement 
试验结果 
Test result 
评价 Evaluation 
合格 
OK 
不合格 
Not OK 
 
C 
≤0.008 
0.0069 
X 
 
 
Mn 
≤0.30 
0.072 
X 
 
 
P 
≤0.02 
0.0089 
X 
 
 
S 
≤0.020 
0.0054 
X 
 
 
Ti 
≤0.20 
0.039 
X 
 
 
Al 
0.015-0.10 
0.030 
X 
 
 
硬度/HV 
/ 
110、109、109 
/ 
 
 
抗拉强度 
≥270 MPa 
/ 
/ 
 
 
零件拉伸强度 
/ 
388、386、386   1 
/ 
 
4 
30051307   t=0.8mm 
 
 
化学成分/B250P1 
SMTC5110009-2012(V2) 
Q/BQB413-2009 
 
 
 
 
C 
≤0.008 
0.013 
 
X 
 
Mn 
≤1.2 
1.13 
X 
 
 
P 
≤0.12 
0.092 
X 
 
 
S 
≤0.025 
0.0049 
X 
 
 
Ti 
≤0.20 
0.051 
X 
 
 
Al 
≥0.015 
0.038 
X 
 
 
硬度/HV 
/ 
175、172、171 
/ 
 
 
抗拉强度 
≥440 MPa 
/ 
/ 
 
 
零件拉伸强度 
/ 
592、582、579   1 
/ 
 
5 
焊点质量 
5.1 
焊点A 
 
焊核直径
（tmin=0.65mm） 
≥2.8mm 
(白车身检验标准 
WD-8.2-QAG-1-004) 
5.7 
（图8） 
X 
 
 
焊核直径
（tmin=1.4mm） 
≥4.14mm 
(白车身检验标准 
WD-8.2-QAG-1-004) 
6.7 
（图8） 
X 
 


 
上海汽车中心实验室
SAIC Center Lab 
中国·上海·嘉定区安研路201 号 
邮编. 201804 
No. 201 Anyan Road, Jiading District,  
Shanghai, China. 
Post code :201804 
报告编号： 
Report number 
SCL-S-14-0020M 
委托者  BO  李欣、肖心想 
Requestor： 
 委托编号 
Request number： 
送样日期2014.1.13 
Deliver date:  
报告日期2014.1.16 
Report date： 
第 10 页 共 10 页 
 
SMPV-0.2.3-002-QA -F01 
序号 
NO. 
试验项目 
Test item 
额定值 
Requirement 
试验结果 
Test result 
评价 Evaluation 
合格 
OK 
不合格 
Not OK 
5.2 
焊点B 
 
焊核直径
（tmin=0.65mm） 
≥2.8mm 
(白车身检验标准 
WD-8.2-QAG-1-004) 
5.6 
（图9） 
X 
 
 
 
图8 
 
图9
