Repository: kujaxr/obsidian-vault

File: 材料工程师/SCL-S-14-0021M - 副本.pdf.md
# SCL-S-14-0021M - 副本.pdf

 
上海汽车中心实验室
SAIC Center Lab 
中国·上海·嘉定区安研路201 号 
邮编. 201804 
No. 201 Anyan Road, Jiading District,  
Shanghai, China. 
Post code :201804 
报告编号： 
Report number 
SCL-S-14-0021M 
委托者  QA  沈杰 
Requestor： 
 委托编号 
Request number： 
送样日期2014.1.15 
Deliver date:  
报告日期2014.1.15 
Report date： 
第 1 页 共 10 页 
 
SMPV-0.2.3-002-QA -F01 
零件号Part number 
90003713 
 零件名称 
Part name 
排气管双头螺柱 
Bolt 
图纸日期Drawing date 
/ 
零件生产日期Part production date 
/ 
 供货商 
Supplier 
caparo 
车型/项目Car type/project 
K4 
DVP 材料大纲签署日期DVP material test plan date 
/ 
阶段性报告  Stage report                结论性报告 Conclusion report
 
Ⅰ.任务描述 Task description 
实验室受委托对排气管双头螺柱进行失效原因分析，失效零件具体信息如下： 
As requested, SCL has analyzed the failure of Bolt. The information of the failed part is as following： 
零件信息：Part information 
零件名称Part name 
排气管双头螺柱Bolt 
制造日期Production date 
/ 
VIN/车/发动机号码car/engine no 
/ 
销售日期Sale date 
/ 
车辆里程数Car mileage 
0 公里 (km) 
失效地点Location 
临港发动机工厂 
失效模式描述 
Failure circumstance description 
2014 年1 月15 日，临港装配现场发现K4 发动机排气管双头螺柱开裂(批次号：
439205)。装配工艺：与缸盖连接端装配扭矩为13-15Nm；与螺母连接端装配
扭矩为55-65Nm 
原材料信息：Raw material information 
原材料及牌号Raw material specification 
耐热钢 AMS 6304 
原材料厂商Raw material producer 
/ 
散件供应商Component supplier 
/ 
金属热处理状态Metal heat 
treatment state 
调质Hardening and tempering 
Ⅱ. 结论与建议 Conclusions and suggestions 
结论Conclusions： 
1、失效是由于原材料表面存在表面裂纹，在后续热处理过程中加剧了裂纹的扩展，最终导致双头螺柱产生大的纵
向裂纹。Failure is due to the presence of surface cracks surface quality raw materials, in a subsequent heat 
treatment process exacerbated by crack propagation, resulting in a large cracks. 
2、失效件的芯部硬度超差（高于技术要求），无全脱碳、无螺牙折叠，金相组织无异常。Failure of parts of the core 
hardness poor tolerance (higher technical requirements), no full decarbonization, no thread folded, 
microstructure is no exception. 
3、未失效批次的零件表面无开裂，芯部硬度超差（高于技术要求），无全脱碳、无螺牙折叠，金相组织无异常。
Uncracked batches of parts of the surface without cracking, poor core hardness tolerance (higher technical 
requirements), no full decarbonization, no thread folded, microstructure is no exception. 
4、失效件和未失效件的化学成分无明显差异，符合技术要求。The chemical composition for failure parts and 
uncracked parts were no significant difference,that met the technical requirements. 
建议Suggestions： 
1、停用、隔离该零件。Disabled and isolate the part. 
2、检查整个生产过程的质量控制（包括原材料）。Quality control checks throughout the production process 
(including raw materials). 
 
分发：Distribution 
QA  沈杰 
检验者Author 
白云岭  
Bai Yunling 
审核Auditor 
付玉生 
Fu Yusheng 
批准pprover 
杨如松 
Yang Rusong 
日期Date 
2014.1.15 
日期Date 
 
日期Date 
 


 
上海汽车中心实验室
SAIC Center Lab 
中国·上海·嘉定区安研路201 号 
邮编. 201804 
No. 201 Anyan Road, Jiading District,  
Shanghai, China. 
Post code :201804 
报告编号： 
Report number 
SCL-S-14-0021M 
委托者  QA  沈杰 
Requestor： 
 委托编号 
Request number： 
送样日期2014.1.15 
Deliver date:  
报告日期2014.1.15 
Report date： 
第 2 页 共 10 页 
 
SMPV-0.2.3-002-QA -F01 
III. 测试结果 Test Results  
1、宏观观察： 
1） 收到委托者提供的10 件开裂的双头螺柱（批次号：439205），失效件的实物形貌如图1a 所示；
收到的未失效件实物相貌，如图1b 所示。裂纹均沿双头螺柱的纵向方向开裂，裂纹平直、无弯曲，
有的已贯穿整个双头螺柱，有的未贯穿，裂纹的典型宏观形貌见图2。   
 
 
图1  失效件实物形貌 


 
上海汽车中心实验室
SAIC Center Lab 
中国·上海·嘉定区安研路201 号 
邮编. 201804 
No. 201 Anyan Road, Jiading District,  
Shanghai, China. 
Post code :201804 
报告编号： 
Report number 
SCL-S-14-0021M 
委托者  QA  沈杰 
Requestor： 
 委托编号 
Request number： 
送样日期2014.1.15 
Deliver date:  
报告日期2014.1.15 
Report date： 
第 3 页 共 10 页 
 
SMPV-0.2.3-002-QA -F01 
 
图2 典型裂纹宏观形貌 
 3、断口观察： 
1）取3 件开裂螺柱，按图3 黄色虚线所示的位置切割取样、制样，进行观察，发现5 件螺柱都有开裂，沿
径向的深度2.7mm-4.6mm 不等，见图4a、4b。取5 件未失效的螺柱，同上制样、观察，未发现表面开裂，
见图4c。 
 
图3 断口宏观观察 
A 位置 
B 位置 


 
上海汽车中心实验室
SAIC Center Lab 
中国·上海·嘉定区安研路201 号 
邮编. 201804 
No. 201 Anyan Road, Jiading District,  
Shanghai, China. 
Post code :201804 
报告编号： 
Report number 
SCL-S-14-0021M 
委托者  QA  沈杰 
Requestor： 
 委托编号 
Request number： 
送样日期2014.1.15 
Deliver date:  
报告日期2014.1.15 
Report date： 
第 4 页 共 10 页 
 
SMPV-0.2.3-002-QA -F01 
 
 
 
4a 
4b 
A 位置 
B 位置 
A 位置 
B 位置 


 
上海汽车中心实验室
SAIC Center Lab 
中国·上海·嘉定区安研路201 号 
邮编. 201804 
No. 201 Anyan Road, Jiading District,  
Shanghai, China. 
Post code :201804 
报告编号： 
Report number 
SCL-S-14-0021M 
委托者  QA  沈杰 
Requestor： 
 委托编号 
Request number： 
送样日期2014.1.15 
Deliver date:  
报告日期2014.1.15 
Report date： 
第 5 页 共 10 页 
 
SMPV-0.2.3-002-QA -F01 
 
图4  
2） 对开裂的裂纹进行金相观察发现，裂纹开口处有脱碳现象，见图5，说明螺柱存在原始裂纹。 
 
图5 
4c 


 
上海汽车中心实验室
SAIC Center Lab 
中国·上海·嘉定区安研路201 号 
邮编. 201804 
No. 201 Anyan Road, Jiading District,  
Shanghai, China. 
Post code :201804 
报告编号： 
Report number 
SCL-S-14-0021M 
委托者  QA  沈杰 
Requestor： 
 委托编号 
Request number： 
送样日期2014.1.15 
Deliver date:  
报告日期2014.1.15 
Report date： 
第 6 页 共 10 页 
 
SMPV-0.2.3-002-QA -F01 
4、理化分析： 
序号 
No. 
零件编号 
试验项目 
Test item 
额定值 
Requirement 
试验结果 
Test result 
评价 Evaluation 
合格 
qualified 
不合格 
unqualified 
1 
失效件（批次号：439205） 
1.1 
化学成分/AMS6304 
 
C 
0.40-0.50 
0.42 
X 
 
 
Si 
0.15-0.35 
0.27 
X 
 
 
Mn 
0.40-0.70 
0.61 
X 
 
 
P 
≤0.025 
0.0087 
X 
 
 
S 
≤0.025 
0.015 
X 
 
 
Cr 
0.80-1.10 
1.08 
X 
 
 
Mo 
0.45-0.65 
0.57 
X 
 
 
Ni 
≤0.25 
0.13 
X 
 
 
Cu 
≤0.35 
0.11 
X 
 
 
V 
0.25-0.35 
0.28 
X 
 
1.2 
1# 
硬度/HV 
320～380 
393、397、389 
 
X 
表面硬度 
≤390HV0.3 
361、363、360 
X 
 
表面全脱碳/mm 
≤0.015mm 
无（图6） 
X 
 
螺牙缺陷 
中径以下无折叠 
无（图7） 
X 
 
1.3 
2# 
硬度/HV 
320～380 
396、396、391 
 
X 
表面硬度 
≤390HV0.3 
365、365、370 
X 
 
表面全脱碳/mm 
≤0.015mm 
无（图8） 
X 
 
螺牙缺陷 
中径以下无折叠 
无（图9） 
X 
 
1.4 
3# 
硬度/HV 
320～380 
386、383、384 
 
X 
表面硬度 
≤390HV0.3 
365、370、372 
X 
 
表面全脱碳/mm 
≤0.015mm 
无（图10） 
X 
 
螺牙缺陷 
中径以下无折叠 
无（图11） 
X 
 
金相组织 
回火索氏体 
回火索氏体（图12） 
X 
 
2 
未失效件（批次号：450425） 
2.1 
化学成分/AMS6304 
 
C 
0.40-0.50 
0.40 
X 
 
 
Si 
0.15-0.35 
0.27 
X 
 
 
Mn 
0.40-0.70 
0.62 
X 
 
 
P 
≤0.025 
0.0072 
X 
 
 
S 
≤0.025 
0.0087 
X 
 
 
Cr 
0.80-1.10 
1.06 
X 
 
 
Mo 
0.45-0.65 
0.56 
X 
 
 
Ni 
≤0.25 
0.095 
X 
 
 
Cu 
≤0.35 
0.11 
X 
 
 
V 
0.25-0.35 
0.27 
X 
 
2.2 
1# 
硬度/HV 
320～380 
389、391、391 
 
X 
表面硬度 
≤390HV0.3 
384、388、393 
X 
 
表面全脱碳/mm 
≤0.015mm 
无（图13） 
X 
 
螺牙缺陷 
中径以下无折叠 
无（图14） 
X 
 


 
上海汽车中心实验室
SAIC Center Lab 
中国·上海·嘉定区安研路201 号 
邮编. 201804 
No. 201 Anyan Road, Jiading District,  
Shanghai, China. 
Post code :201804 
报告编号： 
Report number 
SCL-S-14-0021M 
委托者  QA  沈杰 
Requestor： 
 委托编号 
Request number： 
送样日期2014.1.15 
Deliver date:  
报告日期2014.1.15 
Report date： 
第 7 页 共 10 页 
 
SMPV-0.2.3-002-QA -F01 
序号 
No. 
零件编号 
试验项目 
Test item 
额定值 
Requirement 
试验结果 
Test result 
评价 Evaluation 
合格 
qualified 
不合格 
unqualified 
金相组织 
回火索氏体 
回火索氏体（图15） 
X 
 
2.3 
2# 
硬度/HV 
320～380 
370、375、372 
X 
 
表面全脱碳/mm 
≤0.015mm 
无（图16） 
X 
 
螺牙缺陷 
中径以下无折叠 
无（图17） 
X 
 
2.4 
3# 
硬度/HV 
320～380 
392、383、380 
 
X 
表面全脱碳/mm 
≤0.015mm 
无（图18） 
X 
 
螺牙缺陷 
中径以下无折叠 
无（图19） 
X 
 
2.5 
4# 
硬度/HV 
320～380 
391、400、403 
 
X 
表面全脱碳/mm 
≤0.015mm 
无（图20） 
X 
 
螺牙缺陷 
中径以下无折叠 
无（图21） 
X 
 
2.6 
5# 
硬度/HV 
320～380 
400、401、400 
 
X 
表面全脱碳/mm 
≤0.015mm 
无（图22） 
X 
 
螺牙缺陷 
中径以下无折叠 
无（图23） 
X 
 
 
 
 
 
图6   1#失效件表面脱碳：   0   100X            图7   1# 螺牙缺陷    50X 


 
上海汽车中心实验室
SAIC Center Lab 
中国·上海·嘉定区安研路201 号 
邮编. 201804 
No. 201 Anyan Road, Jiading District,  
Shanghai, China. 
Post code :201804 
报告编号： 
Report number 
SCL-S-14-0021M 
委托者  QA  沈杰 
Requestor： 
 委托编号 
Request number： 
送样日期2014.1.15 
Deliver date:  
报告日期2014.1.15 
Report date： 
第 8 页 共 10 页 
 
SMPV-0.2.3-002-QA -F01 
 
 
 
     图8   2#失效件表面脱碳：   0   100X            图9   2# 螺牙缺陷    50X 
 
 
图10   3#失效件表面脱碳：   0   100X            图11   3# 螺牙缺陷    50X 
 
 
 
图12   3#失效件 金相组织    500X               图13   1#未失效件表面脱碳：   0   100X 


 
上海汽车中心实验室
SAIC Center Lab 
中国·上海·嘉定区安研路201 号 
邮编. 201804 
No. 201 Anyan Road, Jiading District,  
Shanghai, China. 
Post code :201804 
报告编号： 
Report number 
SCL-S-14-0021M 
委托者  QA  沈杰 
Requestor： 
 委托编号 
Request number： 
送样日期2014.1.15 
Deliver date:  
报告日期2014.1.15 
Report date： 
第 9 页 共 10 页 
 
SMPV-0.2.3-002-QA -F01 
 
 
图14   1#未失效件螺牙缺陷：   0   50X       图15   1#未失效件金相组织：   0   500X 
 
 
图16   2#未失效件表面脱碳：   0   100X       图17   2#未失效件螺牙缺陷：   0   50X 
 
 
图18   3#未失效件表面脱碳：   0   100X       图19   3#未失效件螺牙缺陷：   0   50X 


 
上海汽车中心实验室
SAIC Center Lab 
中国·上海·嘉定区安研路201 号 
邮编. 201804 
No. 201 Anyan Road, Jiading District,  
Shanghai, China. 
Post code :201804 
报告编号： 
Report number 
SCL-S-14-0021M 
委托者  QA  沈杰 
Requestor： 
 委托编号 
Request number： 
送样日期2014.1.15 
Deliver date:  
报告日期2014.1.15 
Report date： 
第 10 页 共 10 页 
 
SMPV-0.2.3-002-QA -F01 
 
 
图20   4#未失效件表面脱碳：   0   100X       图21   4#未失效件螺牙缺陷：   0   50X 
 
 
图22   5#未失效件表面脱碳：   0   100X       图23   5#未失效件螺牙缺陷：   0   50X

File: 材料工程师/SCL-S-14-0022M EP11 TT后制动器-薛喜才.pdf.md
# SCL-S-14-0022M EP11 TT后制动器-薛喜才.pdf

 
上海汽车中心实验室 
SAIC Center Lab 
中国·上海·嘉定区安研路201 号 
邮编. 201804 
No 201 Anyan road, Jiading, Shanghai China 
Post code 201804 
报告编号 
Report number 
 
SCL-S-14-0022M 
委托者: SQE 于意 
Request person, dept： 
委托编号:  /  
Request number: 
送样日期:  2014.01.16 
Request date:  
报告日期:  2014.02.11 
Report date：  
第1页共8页 
 
SMPV-0.2.3-002-QA -F01 
零件号Part number 
30003594 
零件名称 
Part name 
后制动器总成-蹄下端回位弹簧 
BRAKE ASM RR – Spring 
图纸日期Drawing date 
2013.05.30 
零件生产日期Part production date 
/ 
供货商 
Supplier 
浙江亚太机电股份有限公司 
APG 
车型/项目Car type/project 
EP11 TT 
DVP 材料大纲签署日期DVP material test plan date 
/ 
阶段性报告 Interim report                结论性报告 Conclusion report          
 
Ⅰ.任务描述 Task description 
实验室受委托对后制动器总成-蹄下端回位弹簧进行失效原因分析，失效零件具体信息如下： 
As requested, SCL has analyzed the failure of BRAKE ASM RR–Spring. The information of the failed part is as 
following： 
零件信息：Part information 
零件名称 
Part name 
后制动器总成-蹄下端回位弹簧 
BRAKE ASM RR – Spring 
车制造日期 
Vehicle production date 
2013.01.28 
VIN 码 
VIN 
/ 
销售日期 
Sale date 
/ 
车辆里程数 
Car mileage 
64389 公里(km) 
失效地点 
Failed location 
泰国 
失效模式描述 
Failure circumstance  
2013.12.19，泰国试验基地ZP11 TT 项目适应性试验车辆S13HSV002 在进行城市规范
时，车速40-50km/h 时发现制动时噪音较大，噪音等级4 级：所有用户认为失效的噪音，
检查发现制动器下回位弹簧断裂。 
原材料信息：Raw material information 
原材料及牌号 
Raw material specification 
SWRH72A(GB/T 4357-2009 
JIS G3506-2004) 
原材料厂商 
Raw material producer 
上海百烁金属制品 
散件供应商 
Component supplier 
上海三环弹簧有限公司 
金属热处理状态 
Metal heat treatment state 
/ 
失效零件见图1 ~图2：The failed part is shown in figure1 ~ figure2. 
 
Ⅱ. 结论与建议 Conclusions and Suggestions 
结论Conclusions： 
1. 失效件是由于疲劳而开裂，裂纹起源于钩环内表面；The failed part was broken by fatigue and the crack propagated 
from the inner surface. 
2. 在失效件表面未发现明显的有害性缺陷；No defects at the surface were observed. 
3. 材质成分符合要求，硬度、金相及夹杂物正常；Chemical components met the requirement. Hardness、microstructure 
and no-metal inclusion were normal 
 
建议Suggestions： 
1. 检查与失效弹簧匹配的后置蹄筋安装孔表面质量；Check the surface quality of the Matching parts at 
installation hole 
2. 调查失效车辆实际使用工况；Check the active used situation of failed car. 
分发: 
Distribution 
SQE 于意 
检验者Author 
薛喜才 
Xue Xicai 
审核Auditor 
付玉生 
Fu Yusheng 
批准Approver 
 
日期Date 
2014.02.11 
日期Date 
2014.02.11 
日期Date 
2014.03.14 


 
上海汽车中心实验室 
SAIC Center Lab 
中国·上海·嘉定区安研路201 号 
邮编. 201804 
No 201 Anyan road, Jiading, Shanghai China 
Post code 201804 
报告编号 
Report number 
 
SCL-S-14-0022M 
委托者: SQE 于意 
Request person, dept： 
委托编号:  /  
Request number: 
送样日期:  2014.01.16 
Request date:  
报告日期:  2014.02.11 
Report date：  
第2页共8页 
 
SMPV-0.2.3-002-QA -F01 
III. 调查结果 Investigation Results  
据反馈：2013.12.19，泰国试验基地ZP11 TT 项目适应性试验车辆S13HSV002 在进行城市规范时，车速40-50km/h
时发现制动时噪音较大，噪音等级4 级(所有用户认为失效的噪音)，检查发现后制动器下回位弹簧断裂(见图1
所示)，起主要作用的上回位弹簧未断裂，其他部位也未反馈有异常。目前实验室仅收到失效的下回位弹簧。  
 
 
 
 
 
 
 
 
 
 
 
 
 
 
 
 
 
 
图1   失效件在制动器上位置 
失效弹簧是由碳素冷拔钢丝通过数控卷簧机一次成型的，两端是由钢丝折弯而成的钩环。正常装配时，钩
环悬挂在后置蹄筋上。如果钩环曲率半径太小、表面有缺陷或对手件安装孔毛刺过大，此处最易发生断裂。 
失效件刚好断裂在弹簧一端钩环位置，绕圈部位未发现开裂、过量的塑性变形等异常现象，见图2 所示。 
 
 
 
 
 
 
 
 
 
 
 
 
 
 
 
图2  下回位弹簧与后置蹄筋 
下回位弹簧 
正常安装位置 
失效件 
新零件 
弹簧断裂位置 
上回位弹簧 
后置蹄筋 
新的后置蹄筋 


 
上海汽车中心实验室 
SAIC Center Lab 
中国·上海·嘉定区安研路201 号 
邮编. 201804 
No 201 Anyan road, Jiading, Shanghai China 
Post code 201804 
报告编号 
Report number 
 
SCL-S-14-0022M 
委托者: SQE 于意 
Request person, dept： 
委托编号:  /  
Request number: 
送样日期:  2014.01.16 
Request date:  
报告日期:  2014.02.11 
Report date：  
第3页共8页 
 
SMPV-0.2.3-002-QA -F01 
图3 为下回位弹簧表面外观。可见，断口处表面质量无异常，其表面多处擦伤、磨痕，且摩擦痕迹比较新
鲜，可知其是弹簧断裂后与制动器其他部位相互摩擦所致。图3d 为失效件另一端钩环处表面外观，可见其
表面质量正常，由于弹簧是一次性成型的，推测失效钩环表面应该也无异常。 
断口颜色发暗、发蓝，疑似受到高温氧化作用，结合其表面磨痕，可能是由于弹簧断裂后与其他部位摩擦
生热，导致断口被氧化。 
 
 
 
 
 
 
 
 
 
 
 
 
 
 
 
 
 
 
 
 
 
 
 
20x-0002 
 
 
 
 
 
 
 
 
 
 
图3  弹簧表面形貌 
 
 
失效件 
新零件 
断口 
新鲜的摩痕 
擦伤 
(a) 
(b) 
(c) 
断口背面 
(d) 
摩痕 
与对手件接触痕迹 


 
上海汽车中心实验室 
SAIC Center Lab 
中国·上海·嘉定区安研路201 号 
邮编. 201804 
No 201 Anyan road, Jiading, Shanghai China 
Post code 201804 
报告编号 
Report number 
 
SCL-S-14-0022M 
委托者: SQE 于意 
Request person, dept： 
委托编号:  /  
Request number: 
送样日期:  2014.01.16 
Request date:  
报告日期:  2014.02.11 
Report date：  
第4页共8页 
 
SMPV-0.2.3-002-QA -F01 
断口分析Fracture surface analysis 
断口低倍形貌，见图4 所示。由图可见，断裂下半部裂纹扩展纹路很清晰，呈现疲劳断裂特征(具体形貌见
图5 所示SEM 照片)，断口上部区域为过载区。根据纹路汇聚方向，裂纹源位于弹簧钩环内表面。但由于
弹簧断裂后与其他部位有磕碰，导致裂纹源部位形貌无法辨别。 
 
 
 
 
 
 
 
 
 
 
 
 
 
 
 
 
 
 
 
图4  断口低倍形貌 
 
 
 
 
 
 
 
 
 
 
 
 
 
 
 
 
 
 
裂
纹
扩
展 
过载区 
裂
纹
扩
展 
(a) 
(b) 
图6a 
图6b 
图6c 
图6d 
图5d 
图5a 
图5b 
图5c 
裂纹源 
辉纹 


 
上海汽车中心实验室 
SAIC Center Lab 
中国·上海·嘉定区安研路201 号 
邮编. 201804 
No 201 Anyan road, Jiading, Shanghai China 
Post code 201804 
报告编号 
Report number 
 
SCL-S-14-0022M 
委托者: SQE 于意 
Request person, dept： 
委托编号:  /  
Request number: 
送样日期:  2014.01.16 
Request date:  
报告日期:  2014.02.11 
Report date：  
第5页共8页 
 
SMPV-0.2.3-002-QA -F01 
 
 
 
 
 
 
 
 
 
 
 
 
 
 
 
 
 
图5   断口SEM 形貌 
 
 
 
 
 
 
 
 
 
 
 
 
 
 
 
 
 
 
 
 
 
 
 
 
(d) 
(c) 
剪切韧窝 


 
上海汽车中心实验室 
SAIC Center Lab 
中国·上海·嘉定区安研路201 号 
邮编. 201804 
No 201 Anyan road, Jiading, Shanghai China 
Post code 201804 
报告编号 
Report number 
 
SCL-S-14-0022M 
委托者: SQE 于意 
Request person, dept： 
委托编号:  /  
Request number: 
送样日期:  2014.01.16 
Request date:  
报告日期:  2014.02.11 
Report date：  
第6页共8页 
 
SMPV-0.2.3-002-QA -F01 
材料检测   
材料测试结果见表1 所示： 
1.失效件材质成分符合要求，硬度、微观组织及夹杂物与新零件对比，未发现异常； 
2.失效车辆是2013 年1 月份生产，重点对供应商11、12 月份弹簧原材料质检报告进行了抽查，结果是正常的，
未发现抗拉强度不符合的现象； 
3. 对最近批次的弹簧原材料进行了现场抽检，抗拉强度符合要求。将失效件与通过100 万次疲劳耐久试验的样
品外观、断裂部位对比，未发现失效件异常； 
4.测试失效件断裂处R 角为3.7，大于图纸要求R3，可能是断裂时钩环处受到较大弯曲扭转力的作用，导致R 角
变大；对失效件另一端钩环和新零件R 角测试均符合要求； 
5. 同时DRE、底盘部反馈，ZP11 后制动器在国内路试中从未发生过类似的失效案例； 
 
序号 
No. 
试验项目 
Test item 
额定值 
Requirement 
试验结果 
Test result 
评价 Evaluation 
合格 
qualified 
不合格 
unqualified 
1 
蹄下端回位弹簧 
SWRH72A 
 
 
 
 
1.1 
化学成分 
Chemical components 
JIS G3506-2004 
 
 
 
 
C, % 
0.69~0.76 
0.72 
× 
 
 
Si, % 
0.15~0.35 
019 
× 
 
 
Mn, % 
0.30~0.60 
0.46 
× 
 
 
P, % 
≤0.030 
0.016 
× 
 
 
S, % 
≤0.030 
0.008 
× 
 
1.2 
硬度HV1 
Hardness 
/ 
490, 483, 489 
/ 
 
1.3 
金相组织 
Microstructure 
/ 
细珠光体，冷拉后沿
变形方向呈纤维组织 
/ 
 
1.4 
夹杂物 
Non-metal inclusion 
/ 
＜C0.5 
/ 
 
1.5 
钢丝直径 
1.8mm 
1.8mm 
× 
 
2 
原材料钢丝 
 
 
 
 
1.2 
硬度HV1 
Hardness 
/ 
495, 485, 489 
 
 
1.3 
金相组织 
Microstructure 
/ 
细珠光体，冷拉后沿
变形方向呈纤维组织 
/ 
 
1.4 
夹杂物 
Non-metal inclusion 
/ 
＜C0.5 
/ 
 
1.5 
抗拉强度Rm, MPa 
Tensile strength 
1790~2010 
(GB/T 4357-2009) 
1841, 1843 
× 
 
 
 
 


 
上海汽车中心实验室 
SAIC Center Lab 
中国·上海·嘉定区安研路201 号 
邮编. 201804 
No 201 Anyan road, Jiading, Shanghai China 
Post code 201804 
报告编号 
Report number 
 
SCL-S-14-0022M 
委托者: SQE 于意 
Request person, dept： 
委托编号:  /  
Request number: 
送样日期:  2014.01.16 
Request date:  
报告日期:  2014.02.11 
Report date：  
第7页共8页 
 
SMPV-0.2.3-002-QA -F01 
 
 
 
 
 
 
 
 
 
 
 
 
 
 
 
 
 
 
 
 
 
 
 
 
 
 
图6  失效件金相 (a)弹簧钢丝直径(b)横向组织(c)纵向组织(d)夹杂物 
 
 
 
 
 
 
 
 
 
 
 
 
 
 
 
(a) 
(b) 
(c) 
(d) 
(a) 
(b) 


 
上海汽车中心实验室 
SAIC Center Lab 
中国·上海·嘉定区安研路201 号 
邮编. 201804 
No 201 Anyan road, Jiading, Shanghai China 
Post code 201804 
报告编号 
Report number 
 
SCL-S-14-0022M 
委托者: SQE 于意 
Request person, dept： 
委托编号:  /  
Request number: 
送样日期:  2014.01.16 
Request date:  
报告日期:  2014.02.11 
Report date：  
第8页共8页 
 
SMPV-0.2.3-002-QA -F01 
 
 
 
 
 
 
 
 
 
 
 
 
 
图7  新零件金相照片 (a)弹簧钢丝直径(b)横向组织(c)纵向组织(d)夹杂物 
 
(c) 
(d)

File: 材料工程师/SCL-S-14-0023M-EP11-车载充电器-龚伟.pdf.md
# SCL-S-14-0023M-EP11-车载充电器-龚伟.pdf

 
上海汽车中心实验室
(SAIC Center Lab) 
中国·上海·嘉定区安研路201 号 
邮编. 201804 
No. 201 Anyan Road, Jiading District,  
Shanghai, China. 
Post code :200433 
报告编号：Report number 
SCL-S-14-0023M 
委托者Requestor：王程群 
送样日期Deliver date：2014.01.21 
报告日期Report date：2014.02.11 
第 1 页 共 6 页 
Page 1 of 6  
 
零件号 
Part number 
10034021 
零件名称 
Part name 
车载充电器 
Car Charger 
图纸日期 
Drawing date  
/ 
零件生产日期 
Production date 
/ 
供货商 
Supplier 
深圳艾默生 
Emerson Shenzhen 
车型/项目 
Car type/project 
EP11 
 
   阶段性报告  Stage report        结论性报告 Conclusion report           测试报告 Test report 
Ⅰ.任务描述 Task description 
实验室受委托对车载充电器进行失效原因分析，失效零件具体信息如下： 
As requested, QA lab has analyzed the invalid cause of car charger, and the information of invalid part is shown as 
following： 
零件信息：Part information 
零件名称 
Part name 
车载充电器 
Car Charger 
制造日期 
Production date 
/ 
VIN 码 
VIN number 
LSJE12833DS076639 
销售日期 
Sale date 
/ 
车辆里程数 
Car mileage 
10 km 
销售商 
Sale agent 
上海君亿4S 店 
失效模式描述 
Invalid situation 
description 
车载充电器破裂 
Car charger burst 
原材料信息：Raw material information 
原材料及牌号 
Raw material 
and trademark 
PBT 
301-G30(F)(r1) 
原材料厂商 
Raw material producer 
北京市化学工业研究院 
散件供应商 
Part supplier 
Nidec 
金属热处理状态 
Metal heat treatment state 
/ 
失效零件见图1：The invalid part is shown in Fig 1.  
Ⅱ. 结论与建议 Conclusions and suggestions 
结论： 1. 失效件受外力导致脆断。  
2. 零件材料符合技术要求。  
Conclusions:  1.The brittle fracture of the part caused by external force.  
2. Material performance of part conformed to requirements.     
建议： 1.加强对零件的保护。 
Suggestions:  1. Protection to the part should be improved. 
        
分发： 
Dispenser 
SQE  王程群 
检验者： 
Identifier 
龚伟 
 
gongwei      
审核： 
Auditor 
狄春峰
 
Dichunfeng 
批准： 
Approver 
 
日期： 
Date 
2014.02.11 
日期： 
Date 
2014.02.11 
日期： 
Date 
2014.02.11 


 
上海汽车中心实验室
(SAIC Center Lab) 
中国·上海·嘉定区安研路201 号 
邮编. 201804 
No. 201 Anyan Road, Jiading District,  
Shanghai, China. 
Post code :200433 
报告编号：Report number 
SCL-S-14-0023M 
委托者Requestor：王程群 
送样日期Deliver date：2014.01.21 
报告日期Report date：2014.02.11 
第 2 页 共 6 页 
Page 2 of 6  
 
 
         
  
 
图1 失效件 
Fig. 1 Failure Part 
 
III. 测试结果 Test Results  
序
号 
No. 
试验项目 
Test item 
额定值 
Requirement 
试验结果 
Test result 
评价 Evaluation 
第一次 
第二次 
合格 
qualified 
不合格 
unqualified 
I 
失效件 
 
 
1 
红外（GB/T6040-2002） 
Infrared Spectroscopy 
PBT 
PBT 
× 
 
2 
熔点（GB/T19466.3-2006） 
Melting point (℃) 
220±5 
222 
× 
 
3 
焓值（GB/T19466.3-2006） 
Enthalpy (J/g) 
/ 
24.4 
28.8 
× 
 
4 
灰分（GB/T9345.1-2008） 
Ash content (%) 
35±2 
34.6 
× 
 
II 
新件 
 
 
1 
红外（GB/T6040-2002） 
Infrared Spectroscopy 
PBT 
PBT 
× 
 
2 
熔点（GB/T19466.3-2006） 
Melting point (℃) 
220±5 
222 
× 
 
3 
焓值（GB/T19466.3-2006） 
Enthalpy (J/g) 
/ 
23.3 
27.5 
× 
 


 
上海汽车中心实验室
(SAIC Center Lab) 
中国·上海·嘉定区安研路201 号 
邮编. 201804 
No. 201 Anyan Road, Jiading District,  
Shanghai, China. 
Post code :200433 
报告编号：Report number 
SCL-S-14-0023M 
委托者Requestor：王程群 
送样日期Deliver date：2014.01.21 
报告日期Report date：2014.02.11 
第 3 页 共 6 页 
Page 3 of 6  
 
序
号 
No. 
试验项目 
Test item 
额定值 
Requirement 
试验结果 
Test result 
评价 Evaluation 
第一次 
第二次 
合格 
qualified 
不合格 
unqualified 
4 
灰分（GB/T9345.1-2008） 
Ash content (%) 
35±2 
36.5 
× 
 
Ⅲ 
粒料 
 
 
1 
红外（GB/T6040-2002） 
Infrared Spectroscopy 
PBT 
PBT 
× 
 
2 
熔点（GB/T19466.3-2006） 
Melting point (℃) 
220±5 
223 
× 
 
3 
焓值（GB/T19466.3-2006） 
Enthalpy (J/g) 
/ 
26.1 
28.8 
× 
 
4 
灰分（GB/T9345.1-2008） 
Ash content (%) 
35±2 
35.4 
× 
 
小结：零件材料符合技术要求。 
 
 
 
 
 
 
 
 
 
 
 
 
 
 
 


 
上海汽车中心实验室
(SAIC Center Lab) 
中国·上海·嘉定区安研路201 号 
邮编. 201804 
No. 201 Anyan Road, Jiading District,  
Shanghai, China. 
Post code :200433 
报告编号：Report number 
SCL-S-14-0023M 
委托者Requestor：王程群 
送样日期Deliver date：2014.01.21 
报告日期Report date：2014.02.11 
第 4 页 共 6 页 
Page 4 of 6  
 
 
Ⅳ. 宏观分析 Macroscopic observation 
 
失效件状态如图2所示，存在4处断裂，均呈脆断模式。 
 
图2 失效件 
Fig. 2 Failure Part 
 


 
上海汽车中心实验室
(SAIC Center Lab) 
中国·上海·嘉定区安研路201 号 
邮编. 201804 
No. 201 Anyan Road, Jiading District,  
Shanghai, China. 
Post code :200433 
报告编号：Report number 
SCL-S-14-0023M 
委托者Requestor：王程群 
送样日期Deliver date：2014.01.21 
报告日期Report date：2014.02.11 
第 5 页 共 6 页 
Page 5 of 6  
 
 
观察失效件外壳，有多处受外力冲击的痕迹，如图3所示，推断是零件受外力冲击导致的失效。 
 
图3 失效件外壳 
Fig. 3 Outer Covering 
 
 
 
 
 
 
 
 
 
 
 
 
 
 
 
 
 
 
 
 


 
上海汽车中心实验室
(SAIC Center Lab) 
中国·上海·嘉定区安研路201 号 
邮编. 201804 
No. 201 Anyan Road, Jiading District,  
Shanghai, China. 
Post code :200433 
报告编号：Report number 
SCL-S-14-0023M 
委托者Requestor：王程群 
送样日期Deliver date：2014.01.21 
报告日期Report date：2014.02.11 
第 6 页 共 6 页 
Page 6 of 6  
 
 
令新件处于一定高度后自由落体，零件内部同样发生多处断裂，断裂形式与断口同失效件相似，
如图4所示。 
 
图4 新件 
Fig. 4 New Parts 
 
    综上，失效件是受外力冲击导致的脆断。

File: 材料工程师/SCL-S-14-0024M-BP11-腰托手轮-龚伟.pdf.md
# SCL-S-14-0024M-BP11-腰托手轮-龚伟.pdf

 
上海汽车中心实验室
(SAIC Center Lab) 
中国·上海·嘉定区安研路201 号 
邮编. 201804 
No. 201 Anyan Road, Jiading District,  
Shanghai, China. 
Post code :200433 
报告编号：Report number 
SCL-S-14-0024M 
委托者Requestor：孙文成 
送样日期Deliver date：2014.01.21 
报告日期Report date：2014.01.27 
第 1 页 共 4 页 
Page 1 of 4  
 
零件号 
Part number 
1396209 
零件名称 
Part name 
腰托手轮 
LUMBAR HANDWHEEL 
图纸日期 
Drawing date  
2006.04.07 
零件生产日期 
Production date 
/ 
供货商 
Supplier 
盐城兴业模塑有限公司 
Yancheng Xingye Mosu Ltd.  
车型/项目 
Car type/project 
BP11 
 
   阶段性报告  Stage report        结论性报告 Conclusion report           测试报告 Test report 
Ⅰ.任务描述 Task description 
实验室受委托对腰托手轮进行失效原因分析，失效零件具体信息如下： 
As requested, QA lab has analyzed the invalid cause of LUMBAR HANDWHEEL, and the information of invalid 
part is shown as following： 
零件信息：Part information 
零件名称 
Part name 
腰托手轮 
LUMBAR HANDWHEEL 
制造日期 
Production date 
/ 
VIN 码 
VIN number 
/ 
销售日期 
Sale date 
/ 
车辆里程数 
Car mileage 
89 km 
销售商 
Sale agent 
/ 
失效模式描述 
Invalid situation 
description 
腰托手轮断裂 
LUMBAR HANDWHEEL burst 
原材料信息：Raw material information 
原材料及牌号 
Raw material 
and trademark 
ABS 
3325MT 
原材料厂商 
Raw material producer 
美国陶氏化学 
散件供应商 
Part supplier 
/ 
金属热处理状态 
Metal heat treatment state 
/ 
失效零件见图1：The invalid part is shown in Fig 1.  
Ⅱ. 结论与建议 Conclusions and suggestions 
结论： 1. 失效件受外力导致韧断。  
2. 零件材料符合技术要求。  
Conclusions:  1.The brittle fracture of the part caused by external force.  
2. Material performance of part conformed to requirements.     
建议： 1.加强对零件的保护。 
Suggestions:  1. Protection to the part should be improved. 
        
分发： 
Dispenser 
QA  孙文成 
检验者： 
Identifier 
龚伟 
审核： 
Auditor 
狄春峰 
批准： 
Approver 
胡仁其 
日期： 
Date 
2014.01.26 
日期： 
Date 
2014.1.26 
日期： 
Date 
2014.1.26 
 
         


 
上海汽车中心实验室
(SAIC Center Lab) 
中国·上海·嘉定区安研路201 号 
邮编. 201804 
No. 201 Anyan Road, Jiading District,  
Shanghai, China. 
Post code :200433 
报告编号：Report number 
SCL-S-14-0024M 
委托者Requestor：孙文成 
送样日期Deliver date：2014.01.21 
报告日期Report date：2014.01.27 
第 2 页 共 4 页 
Page 2 of 4  
 
 
图1 失效件 
Fig. 1 Failure Part 
 
III. 测试结果 Test Results  
序号 
No. 
试验项目 
Test item 
额定值 
Requirement 
试验结果 
Test result 
评价 Evaluation 
第一次 
第二次 
合格 
qualified 
不合格 
unqualified 
I 
失效件① 
 
 
1 
红外（GB/T6040-2002） 
Infrared Spectroscopy 
ABS 
ABS 
× 
 
2 
玻璃化转变温度  
(GB/T 19644.2-2006)  
Glass transition temperature (℃)  
110±5 
110 
× 
 
II 
失效件② 
 
 
1 
红外（GB/T6040-2002） 
Infrared Spectroscopy 
ABS 
ABS 
× 
 
2 
熔点（GB/T19466.3-2006） 
Melting point (℃) 
110±5 
109 
× 
 
III 
新件 
 
 
1 
红外（GB/T6040-2002） 
Infrared Spectroscopy 
ABS 
ABS 
× 
 
2 
熔点（GB/T19466.3-2006） 
Melting point (℃) 
110±5 
109 
× 
 
Ⅳ 
粒料 
 
 
1 
红外（GB/T6040-2002） 
Infrared Spectroscopy 
ABS 
ABS 
× 
 
2 
熔点（GB/T19466.3-2006） 
Melting point (℃) 
110±5 
110 
× 
 
小结：零件材料符合技术要求。 


 
上海汽车中心实验室
(SAIC Center Lab) 
中国·上海·嘉定区安研路201 号 
邮编. 201804 
No. 201 Anyan Road, Jiading District,  
Shanghai, China. 
Post code :200433 
报告编号：Report number 
SCL-S-14-0024M 
委托者Requestor：孙文成 
送样日期Deliver date：2014.01.21 
报告日期Report date：2014.01.27 
第 3 页 共 4 页 
Page 3 of 4  
 
Ⅳ. 宏观分析 Macroscopic observation 
 
分别取形变较小的失效件②和新件，测量零件内外径，测量结果如图2所示。失效件②内径
24.80mm，外径28.80mm；新件内径24.90mm，外径28.80mm。符合图纸内径24.9±0.1mm，外
径28.7+0.2mm的要求。 
 
图2 失效件②与新件尺寸 
Fig. 2 Failure Part ② and New Part 
 
失效件①状态如图3所示，零件存在明显的应力发白现象，说明受到较大外力作用；断口处银
纹明显，是受外力导致的韧断。 
 
图3 失效件① 
Fig. 3 Failure Part ① 
 


 
上海汽车中心实验室
(SAIC Center Lab) 
中国·上海·嘉定区安研路201 号 
邮编. 201804 
No. 201 Anyan Road, Jiading District,  
Shanghai, China. 
Post code :200433 
报告编号：Report number 
SCL-S-14-0024M 
委托者Requestor：孙文成 
送样日期Deliver date：2014.01.21 
报告日期Report date：2014.01.27 
第 4 页 共 4 页 
Page 4 of 4  
 
对新件施加外力，产生的失效效果如图4所示，与失效件一致。 
 
图4 新件断口 
Fig. 4 New Parts 
 
综上，失效件是受外力导致的韧断。

File: 材料工程师/SCL-S-14-0025M-AP13-离合器变速箱壳体-朱玲斌.pdf.md
# SCL-S-14-0025M-AP13-离合器变速箱壳体-朱玲斌.pdf

 
上海汽车中心实验室 
中国·上海·嘉定区安研路201 号 
邮编. 201804 
 
SAIC QA Laboratory 
201 Anhong rd, Anting, Shanghai 
报告编号 
Report number 
 
SCL-S-14-0025M 
委托者: 变速箱 孙博 
Request person, dept： 
委托编号:  /  
Request number: 
送样日期:  2014.01.16 
Request date:  
报告日期:  2014.01.23 
Report date：  
第1页共5页 
 
SMPV-0.2.3-002-QA -F01 
零件号Part number 
10021421 
零件名称 
Part name 
变速箱壳体 
Clutch housing 
图纸日期Drawing date 
2013-07-16 
零件生产日期Part production date 
2013-09 
供货商 
Supplier 
SAGW 
车型/项目Car type/project 
AP13 
DVP 材料大纲签署日期DVP material test plan date 
 
阶段性报告 Interim report                结论性报告 Conclusion report          
 
Ⅰ.任务描述 Task description 
实验室受委托对变速箱壳体进行失效原因分析，失效零件具体信息如下： 
As requested, SCL has analyzed the failure of the Clutch housing. The information of the failed part is as following： 
零件信息：Part information 
零件名称 
Part name 
变速箱壳体 
Clutch housing 
车制造日期 
Vehicle production date 
/ 
VIN 码 
VIN 
/ 
销售日期 
Sale date 
/ 
车辆里程数 
Car mileage 
/ 
维修站名称 
Sale agent 
/ 
失效模式描述 
Failure circumstance  
MT ABUSE 试验2.3 轮后壳体开裂，试验规范要求进行1 轮。 
The clutch housing cracking after MT ABUSE test for 2.3 times, the test specifications for the 1 time. 
原材料信息：Raw material information 
原材料及牌号 
Raw material specification 
A380 
原材料厂商 
Raw material producer 
/ 
散件供应商 
Component supplier 
上海乾通 
金属热处理状态 
Metal heat treatment state 
/ 
失效零件见图1：The failed part is shown in figure 1 
 
Ⅱ. 结论与建议 Conclusions and Suggestions 
 
结论Conclusions： 
（1） 变速箱壳体因为过载而失效，主裂纹源位置见A 点。The clutch housing failed due to overload, the main crack 
source location to see A. 
（2） 检测区域孔隙率为0.28%，最大单孔小于0.5mm。The porosity is0.28% in the detection region, the largest 
single hole diameter is less than 0.5mm. 
（3） 失效件成分符合要求，硬度及组织正常。The composition of failure part meets the requirement, the hardness 
and microstructure are normal. 
 
 
 
建议Suggestions： 
（1） 优化结构从而减小应力集中。To optiminze the structure so as to reduce the stress concentration.  
 
 
分发: 
Distribution 
变速箱 孙博 
检验者Author 
朱玲斌 
审核Auditor 
 
批准Approver 
 
日期Date 
2014.01.23 
日期Date 
 
日期Date 
 


 
上海汽车中心实验室 
中国·上海·嘉定区安研路201 号 
邮编. 201804 
 
SAIC QA Laboratory 
201 Anhong rd, Anting, Shanghai 
报告编号 
Report number 
 
SCL-S-14-0025M 
委托者: 变速箱 孙博 
Request person, dept： 
委托编号:  /  
Request number: 
送样日期:  2014.01.16 
Request date:  
报告日期:  2014.01.23 
Report date：  
第2页共5页 
 
SMPV-0.2.3-002-QA -F01 
III. 调查结果 Investigation Results  
MT ABUSE 试验2.3 轮后壳体开裂，1 轮ABUSE 试验包括10 次3 进1 退的顶转速起步，发动机转速3000
转（1 档）/2500 转（倒档）情况下，猛抬离合器，该试验超出试验规范要求2.3 倍，试验规范要求进行1 轮即可。
失效变速箱壳体如图1 所示。 
 
图1   失效件形貌 
 
断口分析 
     从图1 可以看出，整个变速箱壳体的大部分断裂集中在位置1，另外位置2 和位置3 也存在两个明显开裂，
红色箭头和橙色箭头给出了倒档时壳体主要的受力模式。图2 中数字1~9 分段标示出了不同位置的断口形貌。 
位置1 
     图2 为位置1 的不同区域的低倍形貌图，结合宏观形貌图可以看出： 
 垫片结合面受压断裂，断开的两半有明显的高度差，4 点位置高度差最大，判断为受较大载荷所致； 
 位置1 的所有断口形态相同，均属于过载断口； 
 4 点结合面有明显受压痕迹，4 点区域的放射条纹的收敛方向归于A 点（圆弧结合点），B 点、D 点引
发的裂纹都终止于A 点引发的裂纹上，判断A 点为主裂纹源； 
 除了主裂纹源A 点外，还有三个次裂纹源分别见图2 中B，C，D 点所示； 
 A，B，C，D 点均为结构变形位置，存在明显的结构应力； 
 各点裂纹源附近未见明显铸造或机加工缺陷。 
 
 
位置1 
位置3 
位置2 
倒档DRIVE 工况 
下壳体受力 
倒档COAST 工况 
下壳体受力 


 
上海汽车中心实验室 
中国·上海·嘉定区安研路201 号 
邮编. 201804 
 
SAIC QA Laboratory 
201 Anhong rd, Anting, Shanghai 
报告编号 
Report number 
 
SCL-S-14-0025M 
委托者: 变速箱 孙博 
Request person, dept： 
委托编号:  /  
Request number: 
送样日期:  2014.01.16 
Request date:  
报告日期:  2014.01.23 
Report date：  
第3页共5页 
 
SMPV-0.2.3-002-QA -F01 
 
 
 
 
 
 
 
 
 
` 
 
 
 
 
 
 
 
 
 
 
 
 
 
图2  位置1 裂纹不同区域低倍形貌图 
 
 
 
 
主裂纹源A 
次裂纹源C 
次裂纹源D 
A 
位置1 裂纹宏观形貌 
B 
 
次裂纹源B 
C 
D 
1 
2 
1 
2 
1 
3 
4 
4 
5 
5 
6 
7 
7 
8 
9 
9 
8 
8 
6 
3 
2 
2 
3 
垫片结合面 


 
上海汽车中心实验室 
中国·上海·嘉定区安研路201 号 
邮编. 201804 
 
SAIC QA Laboratory 
201 Anhong rd, Anting, Shanghai 
报告编号 
Report number 
 
SCL-S-14-0025M 
委托者: 变速箱 孙博 
Request person, dept： 
委托编号:  /  
Request number: 
送样日期:  2014.01.16 
Request date:  
报告日期:  2014.01.23 
Report date：  
第4页共5页 
 
SMPV-0.2.3-002-QA -F01 
位置2 
图3 为位置2 裂纹打开后的断口低倍形貌图，结合其宏观形貌可以看出： 
 断口类型为过载，裂纹源如图3 中E 点所示，该位置刚好是个结构变形位置。 
 
图3   位置2 断口低倍形貌图 
位置3 
     图4 为位置3 裂纹打开后的断口低倍形貌图，结合其宏观形貌可以看出： 
 断口类型为过载，裂纹源如图中F 点所示，裂纹源处于结构变形位置。 
   
 
       位置3 裂纹宏观形貌图                               位置3 裂纹打开后低倍形貌 
图4  位置3 断口形貌 
裂纹源E 
结合面 
裂纹源F 


 
上海汽车中心实验室 
中国·上海·嘉定区安研路201 号 
邮编. 201804 
 
SAIC QA Laboratory 
201 Anhong rd, Anting, Shanghai 
报告编号 
Report number 
 
SCL-S-14-0025M 
委托者: 变速箱 孙博 
Request person, dept： 
委托编号:  /  
Request number: 
送样日期:  2014.01.16 
Request date:  
报告日期:  2014.01.23 
Report date：  
第5页共5页 
 
SMPV-0.2.3-002-QA -F01 
材料测试  Material Test Results 
对失效件材料进行检测，其结果如下： 
（1） 失效件材料化学成分合格，硬度正常； 
（2） 失效件孔隙率和最大单孔直径符合SMTC 5 200 030的相关要求； 
（3） 失效件组织为白色大块状a相+细小的共晶Si+少量灰色块状初晶Si，变质正常。 
（4） 表1  材料检测结果 
序号 
No. 
测试项目 
Test item 
额定值 
Requirement 
试验结果 
Test result 
评价 Evaluation 
合格 
OK 
不合格 
Not OK 
1 
成分 
Chemical components 
A380 
 (ASTM B85-2003) 
 
 
 
Si 
7.5~9.5 
9.298 
× 
 
Fe 
≤2.0 
0.881 
× 
 
Cu 
3.0~4.0 
3.549 
× 
 
Mn 
≤0.50 
0.111 
× 
 
Mg 
≤0.10 
0.083 
× 
 
Ni 
≤0.50 
0.022 
× 
 
Zn 
≤3.0 
1.892 
× 
 
Sn 
≤0.35 
0.042 
× 
 
Al 
余量 
84.02 
× 
 
2 
硬 度 
Hardness 
/ 
HB2.5/62.5： 87,90,91 
/ 
 
3 
孔隙率(1) 
Porosity 
最大孔隙率≤5% 
最大孔洞≤1mm 
孔隙率 ：0.28% 
× 
 
最大孔洞：≤0.5mm 
× 
 
4 
微观组织 
Microstructure 
/ 
白色大块状a 相+细小的共晶
Si+少量灰色块状初晶Si 
/ 
 
注： （1）根据SMTC 5 200 030-2013 规定，参照D5/1 要求 
 
 
图5  失效件孔隙率 
图6  失效件组织

File: 材料工程师/SCL-S-14-0026M.pdf.md
# SCL-S-14-0026M.pdf

 
上海汽车中心实验室
SAIC Center Lab 
中国·上海·嘉定区安研路201 号 
邮编. 201804 
No. 201 Anyan Road, Jiading District,  
Shanghai, China. 
Post code :201804 
报告编号： 
Report number 
SCL-S-14-0026M 
委托者  EN  李广卫 
Requestor： 
 委托编号 
Request number： 
送样日期2014.1.17 
Deliver date:  
报告日期2014.1.28 
Report date： 
第 1 页 共 12 页 
 
SMPV-0.2.3-002-QA -F01 
零件号Part number 
30033241 
 零件名称 
Part name 
排气门 
Exhaust Valve 
图纸日期Drawing date 
2011.12.26 
零件生产日期Part production date 
/ 
 供货商 
Supplier 
上海伊顿发动机零部件有限公司 
EATON 
车型/项目Car type/project 
NLE1.8T/BP 
DVP 材料大纲签署日期DVP material test plan date 
/ 
阶段性报告  Stage report                结论性报告 Conclusion report 
 
Ⅰ.任务描述 Task description 
实验室受委托对排气门进行失效原因分析，失效零件具体信息如下： 
As requested, SCL has analyzed the failure of Exhaust Valve. The information of the failed part is as following： 
零件信息：Part information 
零件名称 
Part name 
排气门 
Exhaust Valve 
制造日期 
Production date 
2013.2.28 
VIN/车/发动机号码
car/engine no 
1.8T D027 
失效日期 
Incident date 
2014.1.20 
车辆里程数 
Car mileage 
/  公里 (km) 
失效地点 
Location 
上内所 
失效模式描述 
Failure circumstance description 
200h 高速耐久台架试验：2014.1.10 发动机台架试验运行至100 小时，发现三缸排气
门（排5）断裂一件。 
原材料信息：Raw material information 
原材料及牌号 
Raw material specification 
EMS 247 
原材料厂商 
Raw material producer 
宝钢 
散件供应商 
Component supplier 
/ 
金属热处理状态 
Metal heat treatment state 
/ 
失效零件见图1：The failed part is shown in figure 1.  
Ⅱ. 结论与建议 Conclusions and suggestions 
 
结论Conclusions： 
1、 失效件属疲劳断裂，断裂位置位于排气门的颈部（即第二热点处）。The failure for the part belongs to fatigue 
fracture, fracture location in the neck and exhaust valves (ie, the second hot spot). 
2、 零件的材料性能符合技术要求。 
The material properties of parts meet the technical requirements. 
 
建议Suggestions： 
1、 检查试验工况和零件匹配情况。Check the test conditions and parts matching case.. 
 
 
 
分发： 
Distribution 
EN  李广卫 
检验者Author 
白云岭   
Bai Yunling 
审核
Auditor 
付玉生 
批准
Approver 
杨如松 
日期Date 
2014．1.28 
日期Date 
 
日期Date 
 


 
上海汽车中心实验室
SAIC Center Lab 
中国·上海·嘉定区安研路201 号 
邮编. 201804 
No. 201 Anyan Road, Jiading District,  
Shanghai, China. 
Post code :201804 
报告编号： 
Report number 
SCL-S-14-0026M 
委托者  EN  李广卫 
Requestor： 
 委托编号 
Request number： 
送样日期2014.1.17 
Deliver date:  
报告日期2014.1.28 
Report date： 
第 2 页 共 12 页 
 
SMPV-0.2.3-002-QA -F01 
III. 测试结果 Test Results  
一、失效件测试分析 
1、 委托者提供的失效件实物形貌见图1a，断裂位置位于排气门的颈部（即第二热点处）；排气门头部断裂后掉入
燃烧室，已被严重打烂，见图1b。 
2、 失效件杆部与气门导管配合的部分磨损不均匀，一面磨损轻（图2a），一面磨损较重（图2b）；失效件杆端与
挺杆配合面敲击磨损较均匀、未见异常，见图2c；锁槽宏观形貌未见异常，见图2d。 
3、 断口附近杆部圆周积碳不均匀，一侧几乎无积碳（图2e），一侧积碳较严重（图2f）。 
 
 
 
图1  失效件实物形貌 
 
1a 
1b 
2a 


 
上海汽车中心实验室
SAIC Center Lab 
中国·上海·嘉定区安研路201 号 
邮编. 201804 
No. 201 Anyan Road, Jiading District,  
Shanghai, China. 
Post code :201804 
报告编号： 
Report number 
SCL-S-14-0026M 
委托者  EN  李广卫 
Requestor： 
 委托编号 
Request number： 
送样日期2014.1.17 
Deliver date:  
报告日期2014.1.28 
Report date： 
第 3 页 共 12 页 
 
SMPV-0.2.3-002-QA -F01 
 
 
 
 
 
图2 失效件宏观观察 
 
 
4、断口分析： 
   1）断口宏观形貌，整个断口较为平坦，断口外圆周有明面的疲劳台阶，见图3a；且在断口面上有一处典型的 
疲劳区域，见图3b，宏观观察，该疲劳源处无明显机加工异常，但该疲劳源附近杆部无明显积碳（与2e 对 
应），见图3c。   
2b 
2c 
2d 
2e 
2f 


 
上海汽车中心实验室
SAIC Center Lab 
中国·上海·嘉定区安研路201 号 
邮编. 201804 
No. 201 Anyan Road, Jiading District,  
Shanghai, China. 
Post code :201804 
报告编号： 
Report number 
SCL-S-14-0026M 
委托者  EN  李广卫 
Requestor： 
 委托编号 
Request number： 
送样日期2014.1.17 
Deliver date:  
报告日期2014.1.28 
Report date： 
第 4 页 共 12 页 
 
SMPV-0.2.3-002-QA -F01 
 
 
疲劳源 
疲劳扩展区 
3a 
3b 


 
上海汽车中心实验室
SAIC Center Lab 
中国·上海·嘉定区安研路201 号 
邮编. 201804 
No. 201 Anyan Road, Jiading District,  
Shanghai, China. 
Post code :201804 
报告编号： 
Report number 
SCL-S-14-0026M 
委托者  EN  李广卫 
Requestor： 
 委托编号 
Request number： 
送样日期2014.1.17 
Deliver date:  
报告日期2014.1.28 
Report date： 
第 5 页 共 12 页 
 
SMPV-0.2.3-002-QA -F01 
 
图3  断口宏观形貌 
3)使用扫描电镜对断口进行微观观察： 对图3b 中疲劳源进行微观观察，未发现明显缺陷，见图4a；疲劳扩展 
区发现明显的疲劳特征，见图4b、4c；断口表面氧化腐蚀严重，对其进行能谱分析,结果见图5，除失效件基 
体所含元素外，主要元素为O、C。 
  
 
 
4a 
4b 
疲劳源 
3c 
积碳 


 
上海汽车中心实验室
SAIC Center Lab 
中国·上海·嘉定区安研路201 号 
邮编. 201804 
No. 201 Anyan Road, Jiading District,  
Shanghai, China. 
Post code :201804 
报告编号： 
Report number 
SCL-S-14-0026M 
委托者  EN  李广卫 
Requestor： 
 委托编号 
Request number： 
送样日期2014.1.17 
Deliver date:  
报告日期2014.1.28 
Report date： 
第 6 页 共 12 页 
 
SMPV-0.2.3-002-QA -F01 
 
图4  疲劳源微观形貌    SEM 
       
2
4
6
8
10
keV
0.0
0.5
1.0
1.5
2.0
2.5
3.0
 cps/eV
 O 
 Fe 
 Fe 
 Cr 
 Cr 
C 
 Mn 
 Mn 
 Na 
 Ni 
 Ni 
 Ca 
Ca 
 Si 
 Al 
 S 
 P 
 Nb 
 
图5  断口能谱分析结果   EDX 
4c 


 
上海汽车中心实验室
SAIC Center Lab 
中国·上海·嘉定区安研路201 号 
邮编. 201804 
No. 201 Anyan Road, Jiading District,  
Shanghai, China. 
Post code :201804 
报告编号： 
Report number 
SCL-S-14-0026M 
委托者  EN  李广卫 
Requestor： 
 委托编号 
Request number： 
送样日期2014.1.17 
Deliver date:  
报告日期2014.1.28 
Report date： 
第 7 页 共 12 页 
 
SMPV-0.2.3-002-QA -F01 
5、材料分析： 
1）在失效件上取样进行化学成分检测，具体结果见表1。 
附表1 
 序
号 
试验项目 
额定值 
试验结果 
评价 
合格 
不合格 
1 
化学成分/ EMS247 
 
 
 
 
 
C 
0.45-0.55 
0.54    1 
X 
 
 
Si 
0.08-0.45 
0.21    1 
X 
 
 
Mn 
8.00-10.00 
8.42    1 
X 
 
 
Cr 
20.00-22.00 
20.82    1 
X 
 
 
Ni 
3.50-5.00 
3.70   1 
X 
 
 
W 
0.80-1.50 
1.00   1 
X 
 
 
N 
0.45-0.55 
0.49   1 
X 
 
 
Nb+Ta 
1.80-2.50 
1.86   1 
X 
 
 
P 
≤0.050 
0.029   1 
X 
 
 
S 
≤0.030 
0.002   1 
X 
 
1、 委托第三方实验室CTI 检测，报告号MLSHG000093440001C。 
 
2）在失效件上取样，进行硬度、金相组织测试，取样位置6 所示。 
(1)在A 位置表面发现多条微裂纹，深度约为40um，裂纹内部已经被氧化，属疲劳裂纹，见图7。 
(2)结果显硬度、金相组织符合技术要求，且A 位置与B 位置之间无明显差异。 
 
图6 取样位置示意图 
附表2 
 序
号 
试验项目 
额定值 
试验结果 
评价 
合格 
不合格 
1 
硬度 
≥28HRC 
A 位置：35.5、36.0  1 
（334HV、338） 
X 
 
B 位置：34.0、34.0  1 
（322HV、321） 
X 
 
2 
金相组织 
奥氏体 
A 位置表面：奥氏体（图8） 
X 
 
A 位置芯部：奥氏体（图9） 
X 
 
B 位置：奥氏体（图10） 
X 
 
脚注1 硬度转换标准GB/T1172-1999。 
A 位置 
断
口
面 
B 位置 


 
上海汽车中心实验室
SAIC Center Lab 
中国·上海·嘉定区安研路201 号 
邮编. 201804 
No. 201 Anyan Road, Jiading District,  
Shanghai, China. 
Post code :201804 
报告编号： 
Report number 
SCL-S-14-0026M 
委托者  EN  李广卫 
Requestor： 
 委托编号 
Request number： 
送样日期2014.1.17 
Deliver date:  
报告日期2014.1.28 
Report date： 
第 8 页 共 12 页 
 
SMPV-0.2.3-002-QA -F01 
 
 
图7  断口附近疲劳裂纹 


 
上海汽车中心实验室
SAIC Center Lab 
中国·上海·嘉定区安研路201 号 
邮编. 201804 
No. 201 Anyan Road, Jiading District,  
Shanghai, China. 
Post code :201804 
报告编号： 
Report number 
SCL-S-14-0026M 
委托者  EN  李广卫 
Requestor： 
 委托编号 
Request number： 
送样日期2014.1.17 
Deliver date:  
报告日期2014.1.28 
Report date： 
第 9 页 共 12 页 
 
SMPV-0.2.3-002-QA -F01 
 
 
图8  A 位置表面：奥氏体  500X                      图9  A 位置芯部：奥氏体  500X 
  
 
图10   B 位置芯部：奥氏体  500X 
二、对比零件测试分析： 
取与失效件同一缸的排气门（排6：未断裂）、与失效件不同缸的排气门（排4：未断裂）、未装车全新排气门
进行对比测试分析，零件实物见图11。 
 
图11 
排4 
排6 
新件 


 
上海汽车中心实验室
SAIC Center Lab 
中国·上海·嘉定区安研路201 号 
邮编. 201804 
No. 201 Anyan Road, Jiading District,  
Shanghai, China. 
Post code :201804 
报告编号： 
Report number 
SCL-S-14-0026M 
委托者  EN  李广卫 
Requestor： 
 委托编号 
Request number： 
送样日期2014.1.17 
Deliver date:  
报告日期2014.1.28 
Report date： 
第 10 页 共 12 页 
 
SMPV-0.2.3-002-QA -F01 
1、 宏观观察： 
1） 与失效件同一缸的排气门（排6：未断裂）：积碳不明显，见图12；锥面磨损较严重，且产生锥面裂纹，
在裂纹上有银亮色的异物颗粒存在，见图13。可能是失效气门断裂后打烂活塞产生的碎屑附着在该锥面
上，而该排气门还在正常运行，致使该气门锥面产生裂纹。对该锥面进行金相制样观察，发现该锥面已产
生多条裂纹，大小不一，有的已经贯穿，见图14。 
 
图12 
 
图13
