Repository: kujaxr/obsidian-vault

File: 材料工程师/SCL-S-14-0027M-IP21-底板下燃油管总成-龚伟.pdf.md
# SCL-S-14-0027M-IP21-底板下燃油管总成-龚伟.pdf

 
上海汽车中心实验室
(SAIC Center Lab) 
中国·上海·嘉定区安研路201 号 
邮编. 201804 
No. 201 Anyan Road, Jiading District,  
Shanghai, China. 
Post code :200433 
报告编号：Report number 
SCL-S-14-0027M 
委托者Requestor：邵鑫冬 
送样日期Deliver date：2014.01.21 
报告日期Report date：2014.02.26 
第 1 页 共 4 页 
Page 1 of 4  
 
零件号 
Part number 
10085823 
零件名称 
Part name 
底板下燃油管总成 
Fuel Pipe of Underfloor Assembly 
图纸日期 
Drawing date  
/ 
零件生产日期 
Production date 
/ 
供货商 
Supplier 
上海亚大 
Shanghai Yada  
车型/项目 
Car type/project 
IP21 
 
   阶段性报告  Stage report        结论性报告 Conclusion report           测试报告 Test report 
Ⅰ.任务描述 Task description 
实验室受委托对底板下燃油管总成进行失效原因分析，失效零件具体信息如下： 
As requested, QA lab has analyzed the invalid cause of fuel pipe of underfloor assembly, and the information of 
invalid part is shown as following： 
零件信息：Part information 
零件名称 
Part name 
底板下燃油管总成 
Fuel Pipe of Underfloor Assembly 
制造日期 
Production date 
/ 
VIN 码 
VIN number 
/ 
销售日期 
Sale date 
/ 
车辆里程数 
Car mileage 
0 km 
销售商 
Sale agent 
/ 
失效模式描述 
Invalid situation 
description 
底板下燃油管总成断裂 
Fuel pipe of underfloor assembly burst 
原材料信息：Raw material information 
原材料及牌号 
Raw material 
and trademark 
PA12+GF23 
L1833 
原材料厂商 
Raw material producer 
德固赛 
散件供应商 
Part supplier 
/ 
金属热处理状态 
Metal heat treatment state 
/ 
失效零件见图1：The invalid part is shown in Fig 1.  
Ⅱ. 结论与建议 Conclusions and suggestions 
结论： 1. 失效件受外力导致脆断。  
2. 零件材料符合技术要求。  
Conclusions:  1.The brittle fracture of the part caused by external force.  
2. Material performance of part conformed to requirements.     
建议： 1.加强对零件的保护。 
Suggestions:  1. Protection to the part should be improved. 
 
分发： 
Dispenser 
SQE  邵鑫冬 
检验者： 
Identifier 
龚伟 
Gong Wei 
审核： 
Auditor 
狄春峰 
Di Chunfeng 
批准： 
Approver 
 
日期： 
Date 
2014.02.26 
日期： 
Date 
2014.02.26 
日期： 
Date 
2014.02.26 
         


 
上海汽车中心实验室
(SAIC Center Lab) 
中国·上海·嘉定区安研路201 号 
邮编. 201804 
No. 201 Anyan Road, Jiading District,  
Shanghai, China. 
Post code :200433 
报告编号：Report number 
SCL-S-14-0027M 
委托者Requestor：邵鑫冬 
送样日期Deliver date：2014.01.21 
报告日期Report date：2014.02.26 
第 2 页 共 4 页 
Page 2 of 4  
 
 
图1 失效件 
Fig. 1 Failure Part 
 
III. 测试结果 Test Results  
序
号 
No. 
试验项目 
Test item 
额定值 
Requirement 
试验结果 
Test result 
评价 Evaluation 
第一次 
第二次 
合格 
qualified 
不合格 
unqualified 
I 
失效件* 
 
 
1 
红外（GB/T6040-2002） 
Infrared Spectroscopy 
PA12 
PA12 
× 
 
2 
熔点（GB/T19466.3-2006） 
Melting point (℃) 
180±5 
178 
× 
 
3 
焓值（GB/T19466.3-2006） 
Enthalpy (J/g) 
/ 
33.3 
34.9 
× 
 
II 
新件 
 
 
1 
红外（GB/T6040-2002） 
Infrared Spectroscopy 
PA12 
PA12 
× 
 
2 
熔点（GB/T19466.3-2006） 
Melting point (℃) 
180±5 
179 
× 
 
3 
焓值（GB/T19466.3-2006） 
Enthalpy (J/g) 
/ 
38.1 
39.3 
× 
 
4 
灰分（GB/T9345.1-2008） 
Ash content (%) 
23±2 
23.0 
× 
 
Ⅲ 
粒料 
 
 
1 
红外（GB/T6040-2002） 
Infrared Spectroscopy 
PA12 
PA12 
× 
 


 
上海汽车中心实验室
(SAIC Center Lab) 
中国·上海·嘉定区安研路201 号 
邮编. 201804 
No. 201 Anyan Road, Jiading District,  
Shanghai, China. 
Post code :200433 
报告编号：Report number 
SCL-S-14-0027M 
委托者Requestor：邵鑫冬 
送样日期Deliver date：2014.01.21 
报告日期Report date：2014.02.26 
第 3 页 共 4 页 
Page 3 of 4  
 
序
号 
No. 
试验项目 
Test item 
额定值 
Requirement 
试验结果 
Test result 
评价 Evaluation 
第一次 
第二次 
合格 
qualified 
不合格 
unqualified 
2 
熔点（GB/T19466.3-2006） 
Melting point (℃) 
180±5 
180 
× 
 
3 
焓值（GB/T19466.3-2006） 
Enthalpy (J/g) 
/ 
36.9 
31.4 
× 
 
4 
灰分（GB/T9345.1-2008） 
Ash content (%) 
23±2 
22.8 
× 
 
小结：零件材料符合技术要求。 
注：失效件由于材料不足，灰分测试无法进行。 
 
 
 
 
 
 
 
 
 
 
 
 
 
 
 
 
 
 


 
上海汽车中心实验室
(SAIC Center Lab) 
中国·上海·嘉定区安研路201 号 
邮编. 201804 
No. 201 Anyan Road, Jiading District,  
Shanghai, China. 
Post code :200433 
报告编号：Report number 
SCL-S-14-0027M 
委托者Requestor：邵鑫冬 
送样日期Deliver date：2014.01.21 
报告日期Report date：2014.02.26 
第 4 页 共 4 页 
Page 4 of 4  
 
Ⅳ. 宏观分析 Macroscopic observation 
失效件状态如图2 所示，是受外力导致的脆断。 
 
图2 失效件 
Fig. 2 Failure Part 
 
对新件施加外力，产生的失效效果如图3所示，与失效件一致。 
  
   
图3 新件断口 
Fig. 3 New Parts 
 
综上，失效件是受外力导致的脆断。

File: 材料工程师/SCL-S-14-0028M.pdf.md
# SCL-S-14-0028M.pdf

 
上海汽车中心实验室
SAIC Center Lab 
中国·上海·嘉定区安研路201 号 
邮编. 201804 
No. 201 Anyan Road, Jiading District,  
Shanghai, China. 
Post code :201804 
报告编号： 
Report number 
SCL-S-14-0028M 
委托者  EN  李广卫 
Requestor： 
 委托编号 
Request number： 
送样日期2014.1.21 
Deliver date:  
报告日期2014.1.22 
Report date： 
第 1 页 共 7 页 
 
SMPV-0.2.3-002-QA -F01 
零件号Part number 
30050446 
 零件名称 
Part name 
气门弹簧 
Valve Spring 
图纸日期Drawing date 
2013.5.22 
零件生产日期Part production date 
/ 
 供货商 
Supplier 
慕贝尔 
Mubea 
车型/项目Car type/project 
NLE 
DVP 材料大纲签署日期DVP material test plan date 
/ 
阶段性报告  Stage report                结论性报告 Conclusion report 
 
Ⅰ.任务描述 Task description 
实验室受委托对气门弹簧进行失效原因分析，失效零件具体信息如下： 
As requested, SCL has analyzed the failure of Valve Spring. The information of the failed part is as following： 
零件信息：Part information 
零件名称 
Part name 
气门弹簧 
Valve Spring 
制造日期 
Production date 
2013.2.28 
VIN/车/发动机号码
car/engine no 
NLE 2.0NA F223# 
失效日期 
Incident date 
2014.1.20 
车辆里程数 
Car mileage 
/  公里 (km) 
失效地点 
Location 
上内所 
失效模式描述 
Failure circumstance description 
2014.1.20 发动机台架试验运行至190 小时，发现气门弹簧断裂。 
原材料信息：Raw material information 
原材料及牌号 
Raw material specification 
OTEVA-75 
原材料厂商 
Raw material producer 
加普藤 
散件供应商 
Component supplier 
/ 
金属热处理状态 
Metal heat treatment state 
/ 
失效零件见图1：The failed part is shown in figure 1.  
Ⅱ. 结论与建议 Conclusions and suggestions 
结论Conclusions： 
1、 失效件是由于弹簧次表面的大颗粒非金属夹杂物引起的疲劳断裂。 
Failure for the part belongs to fatigue fracture, due to the large non-metallic inclusions in second surface. 
2、 零件的材料性能符合技术要求。 
The material properties of parts meet the technical requirements. 
3、该气门弹簧在2013 年8 月份发生过相同原因的断裂失效，参见中心实验室的报告SCL-S-13-0243M。 
The valve spring occurred in August 2013 over the same reason the fracture failure, see the central laboratory 
reports SCL-S-13-0243M. 
建议Suggestions： 
1、 加强原材料质量控制。To strengthen the quality control for raw materials. 
2、 请校核该气门弹簧实际工况中的受力情况。Please check the forces of the valve spring during the actual 
condition . 
分发： 
Distribution 
EN  李广卫 
检验者Author 
白云岭   
Bai Yunling 
审核
Auditor 
付玉生 
批准
Approver 
杨如松 
日期Date 
2014．1.22 
日期Date 
 
日期Date 
 


 
上海汽车中心实验室
SAIC Center Lab 
中国·上海·嘉定区安研路201 号 
邮编. 201804 
No. 201 Anyan Road, Jiading District,  
Shanghai, China. 
Post code :201804 
报告编号： 
Report number 
SCL-S-14-0028M 
委托者  EN  李广卫 
Requestor： 
 委托编号 
Request number： 
送样日期2014.1.21 
Deliver date:  
报告日期2014.1.22 
Report date： 
第 2 页 共 7 页 
 
SMPV-0.2.3-002-QA -F01 
III. 测试结果 Test Results  
1、 委托者提供的失效件实物形貌见图1a；将弹簧拆解后的实物形貌见图1b，断裂位置位于气门弹簧大头端的 
第四圈处。    
2、失效件断口附近的表面质量良好、未发现异常，见图2。 
 
 
 
图1  失效件实物形貌 


 
上海汽车中心实验室
SAIC Center Lab 
中国·上海·嘉定区安研路201 号 
邮编. 201804 
No. 201 Anyan Road, Jiading District,  
Shanghai, China. 
Post code :201804 
报告编号： 
Report number 
SCL-S-14-0028M 
委托者  EN  李广卫 
Requestor： 
 委托编号 
Request number： 
送样日期2014.1.21 
Deliver date:  
报告日期2014.1.22 
Report date： 
第 3 页 共 7 页 
 
SMPV-0.2.3-002-QA -F01 
 
 
图2  失效件断口附近的表面质量 


 
上海汽车中心实验室
SAIC Center Lab 
中国·上海·嘉定区安研路201 号 
邮编. 201804 
No. 201 Anyan Road, Jiading District,  
Shanghai, China. 
Post code :201804 
报告编号： 
Report number 
SCL-S-14-0028M 
委托者  EN  李广卫 
Requestor： 
 委托编号 
Request number： 
送样日期2014.1.21 
Deliver date:  
报告日期2014.1.22 
Report date： 
第 4 页 共 7 页 
 
SMPV-0.2.3-002-QA -F01 
3、断口分析： 
   1）断口宏观形貌，整个断口可分为3 个区域，A 区为断裂起始区域；B 区为瞬断区；C 区为终端区（即剪唇），
如图3a 所示。 
   2）将A 区放大观察，该区域具有疲劳特征，疲劳源位于断口的次表面，见图3b。 
 
 
图3  断口宏观形貌 
疲劳源 
疲劳扩展区 
3a 
A 
C 
B 
3b 


 
上海汽车中心实验室
SAIC Center Lab 
中国·上海·嘉定区安研路201 号 
邮编. 201804 
No. 201 Anyan Road, Jiading District,  
Shanghai, China. 
Post code :201804 
报告编号： 
Report number 
SCL-S-14-0028M 
委托者  EN  李广卫 
Requestor： 
 委托编号 
Request number： 
送样日期2014.1.21 
Deliver date:  
报告日期2014.1.22 
Report date： 
第 5 页 共 7 页 
 
SMPV-0.2.3-002-QA -F01 
3)使用扫描电镜对断口进行微观观察：裂纹源起始于断口次表面的凹坑，距离断口表面约431.9um(图 4a)， 
此凹坑尖角尖锐，凹坑大截面小约为55.7um×49um(图 3b)，凹坑内的夹杂物已脱落。对凹坑进行EDX 分析， 
结果显示凹坑内含有一定量O、Al 元素（图5）。 
 
 
图4  疲劳源微观形貌    SEM 
1
2
3
4
5
6
7
8
keV
0.0
0.2
0.4
0.6
0.8
1.0
1.2
1.4
1.6
 cps/eV
 Fe 
 Fe 
C 
 Si 
 Cr 
 Cr 
 Al 
 Mn 
 Mn 
 O 
 
目标 3171 
日期：1/21/2014 2:51:58 PM 高压：15.0kV 脉冲：1.21kcps 
 
El AN  Series  unn. C norm. C Atom. C Error (1 Sigma) 
               [wt.%]  [wt.%]  [at.%]          [wt.%] 
----------------------------------------------------- 
Fe 26 K-series  88.98   79.17   48.38            2.65 
C  6  K-series  16.52   14.70   41.76            2.40 
O  8  K-series   3.36    2.99    6.37            0.58 
Al 13 K-series   1.52    1.35    1.71            0.11 
Si 14 K-series   1.24    1.10    1.34            0.08 
Cr 24 K-series   0.70    0.62    0.41            0.06 
Mn 25 K-series   0.08    0.07    0.04            0.03 
----------------------------------------------------- 
        Total: 112.38  100.00  100.00 
        
图5  疲劳源EDX 分析    SEM 
4a 
4b 


 
上海汽车中心实验室
SAIC Center Lab 
中国·上海·嘉定区安研路201 号 
邮编. 201804 
No. 201 Anyan Road, Jiading District,  
Shanghai, China. 
Post code :201804 
报告编号： 
Report number 
SCL-S-14-0028M 
委托者  EN  李广卫 
Requestor： 
 委托编号 
Request number： 
送样日期2014.1.21 
Deliver date:  
报告日期2014.1.22 
Report date： 
第 6 页 共 7 页 
 
SMPV-0.2.3-002-QA -F01 
4）使用扫描电镜对A 区的疲劳扩展区进行微观观察，该区域具有明显的疲劳特征，见图6。 
 
图6  疲劳扩展区微观形貌  SEM 
二、材料分析： 
附表1 
 序
号 
试验项目 
额定值 
试验结果 
评价 
合格 
不合格 
1 
化学成分/ 
OTEVA-75 
 
 
 
 
 
C 
0.55-0.70 
0.64    1 
X 
 
 
Si 
1.2-1.6 
1.21    1 
X 
 
 
Mn 
0.50-0.80 
0.58    1 
X 
 


 
上海汽车中心实验室
SAIC Center Lab 
中国·上海·嘉定区安研路201 号 
邮编. 201804 
No. 201 Anyan Road, Jiading District,  
Shanghai, China. 
Post code :201804 
报告编号： 
Report number 
SCL-S-14-0028M 
委托者  EN  李广卫 
Requestor： 
 委托编号 
Request number： 
送样日期2014.1.21 
Deliver date:  
报告日期2014.1.22 
Report date： 
第 7 页 共 7 页 
 
SMPV-0.2.3-002-QA -F01 
 
P 
≤0.020 
0.009    1 
X 
 
 
S 
≤0.020 
0.010    1 
X 
 
 
Cr 
0.50-0.70 
0.63    1 
X 
 
 
V 
0.08-0.18 
0.11    1 
X 
 
2 
芯部硬度/HN 
553-593HV10 
568、561、564 
X 
 
3 
表面脱碳层深度 
≤18um 
(3.6MA25)( 半脱碳层
深度≤0.5%D) 
0 
（图7） 
X 
 
4 
非金属夹杂物 
/ 
＜D0.5 
(图8) 
/ 
 
5 
金相组织 
回火马氏体 
回火马氏体（回火屈氏体组织） 
（图 9） 
X 
 
1、委托第三方实验室CTI 检测，报告号MLSHG000093440001C。 
 
 
图7 失效件表面脱碳  4%硝酸酒精 100X                 图8 失效件非金属夹杂物   100X 
 
 
 
图9 失效件金相组织  4%硝酸酒精 500X 
横向 
纵向

File: 材料工程师/SCL-S-14-0029M-AP13-后门拉索-朱玲斌.pdf.md
# SCL-S-14-0029M-AP13-后门拉索-朱玲斌.pdf

 
上海汽车中心实验室 
SAIC Center Lab 
中国·上海·嘉定区安研路201 号 
邮编. 201804 
No 201 Anyan road, Jiading, Shanghai China 
Post code 201804 
报告编号 
Report number 
 
SCL-S-14-0029M 
委托者: 质保部  温华 
Request person, dept： 
委托编号:  /  
Request number: 
送样日期:  2014.01.21 
Request date:  
报告日期:  2014.02.20 
Report date：  
第1页共3页 
 
SMPV-0.2.3-002-QA -F01 
零件号Part number 
10103245 
零件名称 
Part name 
右后门拉索 
Cable rd 1/s release 
图纸日期Drawing date 
2012-01-18 
零件生产日期Part production date 
/ 
供货商 
Supplier 
上海蓝恩 
车型/项目Car type/project 
AP13 
DVP 材料大纲签署日期DVP material test plan date 
 
阶段性报告 Interim report                结论性报告 Conclusion report          
 
Ⅰ.任务描述 Task description 
实验室受委托对右后门拉索进行失效原因分析，失效零件具体信息如下： 
As requested, SCL has analyzed the failure of the Cable rd 1/s release. The information of the failed part is as 
following： 
零件信息：Part information 
零件名称 
Part name 
右后门拉索 
Cable rd 1/s release 
车制造日期 
Vehicle production date 
/ 
VIN 码 
VIN 
/ 
销售日期 
Sale date 
/ 
车辆里程数 
Car mileage 
/ 
维修站名称 
Sale agent 
/ 
失效模式描述 
Failure circumstance  
SLAM 试验到40000 次时，右后门拉索发生断裂。 
The cable rd 1/s release was broken when SLAM test for 40000 times。 
原材料信息：Raw material information 
原材料及牌号 
Raw material specification 
SWRH 62A 
原材料厂商 
Raw material producer 
/ 
散件供应商 
Component supplier 
/ 
金属热处理状态 
Metal heat treatment state 
/ 
失效零件见图1：The failed part is shown in figure 1 
 
Ⅱ. 结论与建议 Conclusions and Suggestions 
 
结论Conclusions： 
（1） 拉索受到弯曲应力发生疲劳断裂，断口表面未发现明显缺陷。The cable fatigue failed due to bending stress, 
no defect was found in fracture surface. 
（2） 失效拉索和新拉索硬度正常，新批次拉索拉断力符合要求。The hardness of failed cable and new cable are 
normal , the tensile of new batch cable meets the requirements,.  
 
建议Suggestions： 
（1） 装配前检查零件是否正常，避免装配过程中出现折弯。Before the assembly parts inspection is normal, avoid 
bending was found in the assembly process. 
 
 
分发: 
Distribution 
质保部  温华 
检验者Author 
朱玲斌 
Zhu Lingbin 
审核Auditor 
付玉生 
Fu Yusheng 
批准Approver 
 
日期Date 
2014.02.20 
日期Date 
2014.02.20 
日期Date 
2014.03.14 


 
上海汽车中心实验室 
SAIC Center Lab 
中国·上海·嘉定区安研路201 号 
邮编. 201804 
No 201 Anyan road, Jiading, Shanghai China 
Post code 201804 
报告编号 
Report number 
 
SCL-S-14-0029M 
委托者: 质保部  温华 
Request person, dept： 
委托编号:  /  
Request number: 
送样日期:  2014.01.21 
Request date:  
报告日期:  2014.02.20 
Report date：  
第2页共3页 
 
SMPV-0.2.3-002-QA -F01 
III. 调查结果 Investigation Results  
右后门进行SALM 试验，规定要求不同环境温度循环运行60000 次拉索不失效。运行至40000 次时，右
后门拉索断裂。试验车型为AP13，试验安装的是AS21 的拉索。现场比较AP13 和AS21 的拉索，AP13 拉索应
长为413.0±5.0mm，AS21 应长为484.5±5.0mm，AS21 拉索较长，但由于锁与锁扣相对位置固定，现场模拟开
关试验表明拉索长短对试验结果影响不大。更换掉失效的拉索后，换上新的拉索，继续使用AS21 车型拉索，其
他相关零件未变更，重新进行60000 次的SLAM 试验，试验完成后，拉索未失效，检查拉索的对手件，未发现
异常。 
失效件如图1 所示。图2 为拉索安装位置形貌，拉索在工作状态时，受力方向与拉索长度方向一致。 
 
 
 
 
 
 
图1  失效件 
 
 
拉索安装位置（左侧） 
拉索安装位置（右侧） 
图2  拉索安装位置示意图 
 
断口分析 
图3 为拉索断口的低倍形貌，图4 为单根拉索的SEM 形貌，从图中可以看出： 
 拉索的断口均为疲劳断裂，断裂方向分别见图3 和图4 的箭头，拉索疲劳源附近无明显缺陷，每根拉索
都是先疲劳最后存在一个瞬断区； 
 同等试验条件下，新拉索未出现断裂，说明试验过程中拉索不会受到异常折弯。结合失效端拉索失效的
运动情况分析，拉索在试验前可能已经有折弯，导致试验过程中拉索受到弯曲应力，从而发生疲劳断
裂。 
 
 
断裂位置 


 
上海汽车中心实验室 
SAIC Center Lab 
中国·上海·嘉定区安研路201 号 
邮编. 201804 
No 201 Anyan road, Jiading, Shanghai China 
Post code 201804 
报告编号 
Report number 
 
SCL-S-14-0029M 
委托者: 质保部  温华 
Request person, dept： 
委托编号:  /  
Request number: 
送样日期:  2014.01.21 
Request date:  
报告日期:  2014.02.20 
Report date：  
第3页共3页 
 
SMPV-0.2.3-002-QA -F01 
 
图3  拉索断口低倍形貌 
图4  拉索断口SEM 形貌 
 
材料测试  Material Test Results 
      根据图纸要求，拉索钢丝绳结构为1×19，结合拉索的标准GB/14451-93，对供应商新批次拉索的最小破断
断力和硬度进行检测，结果如下： 
（1） 新批次拉索拉断力符合标准要求； 
（2） 新批次拉索和失效件拉索的硬度相当。 
表1  材料检测结果 
序号 
No. 
测试项目 
Test item 
额定值 
Requirement 
试验结果 
Test result 
评价 Evaluation 
合格 
OK 
不合格 
Not OK 
1 
失效件硬度 
/ 
HV1:590，592，580 
/ 
 
新批次硬度 
HV1:587，600，580 
/ 
 
2 
拉断力 
≥1.52KN 
1944N、1944N、1948N、
1918N、1935N 
×

File: 材料工程师/SCL-S-14-0030M 后下控制臂( 草案 ).pdf.md
# SCL-S-14-0030M 后下控制臂( 草案 ).pdf

 
上海汽车中心实验室 
中国·上海·嘉定区安研路201 号 
邮编. 201804 
 
SAIC QA Laboratory 
201 Anhong rd, Anting, Shanghai 
报告编号 
Report number 
 
SCL-S-14-0030M 
委托者: 底盘 张宏 
Request person, dept： 
委托编号:  /  
Request number: 
送样日期:  2014.01.21 
Request date:  
报告日期:  2014.01.27 
Report date：  
第1 页共8 页 
 
SMPV-0.2.3-002-QA -F01 
零件号Part number 
10094125 
 零件名称 
Part name 
后下控制臂总成 
ARM ASSY-RR SUSPENSION 
图纸日期Drawing date 
2013.05.29 
零件生产日期Part production date 
/ 
 供货商 
Supplier 
上海汇众 
Shac 
车型/项目Car type/project 
AS21 
DVP 材料大纲签署日期DVP material test plan date 
/ 
阶段性报告 Interim report                结论性报告 Conclusion report          
 
Ⅰ.任务描述 Task description 
实验室受委托对后下控制臂总成进行失效原因分析，失效零件具体信息如下： 
As requested, SCL has analyzed the failure of the ARM ASSY-RR SUSPENSION. The information of the failed part is 
as following：零件信息：Part information 
零件名称 
Part name 
后下控制臂总成 
ARM ASSY-RR SUSPENSION 
车制造日期 
Vehicle production date 
/ 
VIN 码 
VIN 
/ 
销售日期 
Sale date 
/ 
车辆里程数 
Car mileage 
31099Km（试验里程，93.03%） 
38556Km（零件里程） 
维修站名称 
Sale agent 
/ 
失效模式描述 
Failure circumstance  
在广德的GD 试验中，控制臂下片出现开裂。During the Guande GD experiment, the lower plate of the 
control arm was cracked. 
原材料信息：Raw material information 
原材料及牌号 
Raw material specification 
QsTE 420TM t=2mm 
（Q/BQB 310-2009） 
原材料厂商 
Raw material producer 
/ 
散件供应商 
Component supplier 
/ 
金属热处理状态 
Metal heat treatment state 
/ 
失效零件见图2：The failed part is shown in figure 2.  
Ⅱ. 结论与建议 Conclusions and Suggestions 
结论Conclusions： 
（1）后下控制臂是由于疲劳而开裂失效的。其根本原因是由于应力较大的薄弱区域出现了“包边”焊接咬边，
从而产生了应力集中，恶化了局部应力状态。The rear control arm was cracked by fatigue. The root cause is the undercutting 
caused by weld for covering the edge was on the high stress weak region, which caused the stress concentration and deteriorated the local 
stress. 
（2）材料的成分和强度符合要求；组织正常。The chemical components and strength of the material meet the requirement; the 
microstructure is normal. 
建议Suggestions： 
（1）参照PQ35 控制臂的设计，对AS21 后下控制臂的焊接结构进行优化。According to the PQ35 control arm, optimize the 
rear control arm weld structure of AS21. 
（2）工程应该定义明确的焊缝“包边”要求，同时供应商应控制其工艺过程，确保关键部位的焊接质量。The DRE 
should define the clear requirement of the weld covering the edge and at the same time the supplier should control the process and ensures 
the weld quality of the key location. 
（3）工程和供应商应对装车的零件质量进行确认，确保装车的零件是符合设计要求的。The DRE and supplier should 
confirm the engineering parts’ quality and ensure the parts for the whole car test meet the technology requirement.  
分发: 
Distribution 
底盘:张宏 
检验者Author 
邵百明 
审核Auditor 
付玉生 
批准Approver 
杨如松 
日期Date 
2014.01.27 
日期Date 
2014.01.27 
日期Date 
2014.01.27 


 
上海汽车中心实验室 
中国·上海·嘉定区安研路201 号 
邮编. 201804 
 
SAIC QA Laboratory 
201 Anhong rd, Anting, Shanghai 
报告编号 
Report number 
 
SCL-S-14-0030M 
委托者: 底盘 张宏 
Request person, dept： 
委托编号:  /  
Request number: 
送样日期:  2014.01.21 
Request date:  
报告日期:  2014.01.27 
Report date：  
第2 页共8 页 
 
SMPV-0.2.3-002-QA -F01 
III. 调查结果 Investigation Results   
    后下控制臂在整车上的装配位置如图1 所示；在工作中，承受着弯曲和扭转的载荷。 
AS12 在广德进行GD 试验，完成试验要求的93.03%（试验里程：31099Km；零件的里程数为：38556Km）
时，下片于焊缝的末端焊接咬边的凹陷处出现开裂；裂纹长度约12mm。 
在前期的工程的开发中，为了提高疲劳强度，要求焊接将上片的端部包住。此处的咬边是由于补焊“包
边”造成的。 
 
图1 装配图 
 
（a）全貌  
 
 
(b) 开裂处正反两面情况 裂纹处于焊接咬边的凹陷处，存在一定的应力集中 
图2 失效件开裂情况 
下片开裂部位 
上片 
下片 
上片 
下片 
下片 
上片 
1# 焊缝 
2# 焊缝 
裂纹 
裂纹 
上面 
下面 
凹陷会产
生应力集
中 
补焊 


 
上海汽车中心实验室 
中国·上海·嘉定区安研路201 号 
邮编. 201804 
 
SAIC QA Laboratory 
201 Anhong rd, Anting, Shanghai 
报告编号 
Report number 
 
SCL-S-14-0030M 
委托者: 底盘 张宏 
Request person, dept： 
委托编号:  /  
Request number: 
送样日期:  2014.01.21 
Request date:  
报告日期:  2014.01.27 
Report date：  
第3 页共8 页 
 
SMPV-0.2.3-002-QA -F01 
断口分析  Fracture Surface Analysis 
断口的形貌如图3~5 所示。由图可见：该断裂是一种疲劳断裂；依据裂纹的扩展方向，可以判断：裂
纹起源于边部；此区域无缺陷，表面一层为焊缝组织。 
 
 
图3 宏观断口形貌 
 
 
表面平整，未见宏观的
裂纹起始和扩展纹路。 
 
依据图5 和图6，可以判
断裂纹的扩展方向如图
箭头所示；可以推断：
裂纹起源于边部。 
图4 图3 虚线所圈区域 低
倍 
 
 
表面平整，未见裂纹扩
展的纹路；也未见缺陷。 
 
依据图5 和图6，推断该
区域为裂纹的起源区；
其组织为焊缝和热影响
区的组织。 
 


 
上海汽车中心实验室 
中国·上海·嘉定区安研路201 号 
邮编. 201804 
 
SAIC QA Laboratory 
201 Anhong rd, Anting, Shanghai 
报告编号 
Report number 
 
SCL-S-14-0030M 
委托者: 底盘 张宏 
Request person, dept： 
委托编号:  /  
Request number: 
送样日期:  2014.01.21 
Request date:  
报告日期:  2014.01.27 
Report date：  
第4 页共8 页 
 
SMPV-0.2.3-002-QA -F01 
 
 
 
检测点 
 
检测点 
图5 扩展区 
 
细小的疲劳条纹；与疲劳条纹
相垂直的是裂纹扩展方向；依
据裂纹扩展方向，可以看出：
裂纹起源于边部。 
图6 扩展区 
 
细小的疲劳条纹；与疲劳条纹
相垂直的是裂纹扩展方向。 


 
上海汽车中心实验室 
中国·上海·嘉定区安研路201 号 
邮编. 201804 
 
SAIC QA Laboratory 
201 Anhong rd, Anting, Shanghai 
报告编号 
Report number 
 
SCL-S-14-0030M 
委托者: 底盘 张宏 
Request person, dept： 
委托编号:  /  
Request number: 
送样日期:  2014.01.21 
Request date:  
报告日期:  2014.01.27 
Report date：  
第5 页共8 页 
 
SMPV-0.2.3-002-QA -F01 
材料测试 Material Test Results 
     材料检测结果如表1 所示；可以看出： 
 材料的成分和强度符合要求；组织正常。 
 断裂处焊缝硬度高于该区域热影响区和基体的硬度，是正常的；与远离焊缝区域的基体硬度相当。     
 焊缝质量符合SMTC 5 111 001 对搭接焊缝的技术要求。 
 
表1  材料检测结果 
 
 
 
 
 
 
说明：1）拉伸试样取自于零件本体。 
 
序
号 
No. 
测试项目 
Test item 
额定值 
Requirement 
试验结果 
Test result 
评价 
Evaluation 
合格 
OK 
不合格 
Not OK 
1 
成分 
QsTE420TM 
 
 
 
 
 
C：≤0.12 
0.069 
× 
 
 
 
Si：≤0.50 
0.013 
× 
 
 
 
Mn ：≤1.50 
0.996 
× 
 
 
 
P：≤0.030 
0.016 
× 
 
 
 
S：≤0.025 
0.011 
× 
 
 
 
Alt:≥0.015 
0.039 
× 
 
 
 
Nb:≤0.09 
0.032 
× 
 
 
 
V:≤0.20 
0.0016 
× 
 
 
 
Ti:≤0.15 
0.00028 
× 
 
2 
组织 
/ 
见图7 和图8 
/ 
 
3 
焊缝 
SMTC 5 111 001 
 
 
 
 
1#焊缝 
距离上片末端约18mm 
上片 
100% 
100%熔透 
× 
 
 
下片 
≥0.2mm 
1.0mm 
× 
 
 
焊缝厚度 
≥1.4mm 
1.8mm 
× 
 
 
2#焊缝 
距离上片末端约18mm 
上片 
100% 
100%熔透 
× 
 
 
下片 
≥0.2mm 
0.87mm 
× 
 
 
焊缝厚度 
≥1.4mm 
1.7mm 
× 
 
3 
硬度  
 
 
 
 
 
焊缝 
/ 
HV1:215~229 
/ 
 
 
热影响区 
/ 
HV1:183~199 
/ 
 
 
断裂处基体 
/ 
HV1:177~202 
/ 
 
 
远离焊缝的基体 
/ 
214,214,219 
/ 
 
4 
机械性能1 
 
 
 
 
 
抗拉强度 
480~620MPa 
611MPa，590MPa 
× 
 
 
屈服强度 
≥420MPa 
570MPa，572MPa 
× 
 
5 
厚度 
2mm 
1.95mm 
/ 
 


 
上海汽车中心实验室 
中国·上海·嘉定区安研路201 号 
邮编. 201804 
 
SAIC QA Laboratory 
201 Anhong rd, Anting, Shanghai 
报告编号 
Report number 
 
SCL-S-14-0030M 
委托者: 底盘 张宏 
Request person, dept： 
委托编号:  /  
Request number: 
送样日期:  2014.01.21 
Request date:  
报告日期:  2014.01.27 
Report date：  
第6 页共8 页 
 
SMPV-0.2.3-002-QA -F01 
 
图7 断口处的组织分布 
（a）与断裂面垂直的面；（b）起源处焊缝和热影响区组织；（c）磨平另一半断裂面 
 
 
 
 
 
此面的组织分布 
断口，
裂纹
起源
于焊
缝金
属的
区域。 
焊缝 
热影响区 
焊缝 
热影响区 
基体 
厚度：1.95mm 
（a） 
（b） 
（c） 


 
上海汽车中心实验室 
中国·上海·嘉定区安研路201 号 
邮编. 201804 
 
SAIC QA Laboratory 
201 Anhong rd, Anting, Shanghai 
报告编号 
Report number 
 
SCL-S-14-0030M 
委托者: 底盘 张宏 
Request person, dept： 
委托编号:  /  
Request number: 
送样日期:  2014.01.21 
Request date:  
报告日期:  2014.01.27 
Report date：  
第7 页共8 页 
 
SMPV-0.2.3-002-QA -F01 
 
图8 基体组织 铁素体+珠光体 
 
图9  1#焊缝距离上片末端 约18mm 的截面 
 
 
 图10  2#焊缝 距离上片末端 约18mm 的截面 
熔深：1.0mm 
焊缝厚度：1.8mm 
熔深：0.87mm 
焊缝厚度：1.7mm 


 
上海汽车中心实验室 
中国·上海·嘉定区安研路201 号 
邮编. 201804 
 
SAIC QA Laboratory 
201 Anhong rd, Anting, Shanghai 
报告编号 
Report number 
 
SCL-S-14-0030M 
委托者: 底盘 张宏 
Request person, dept： 
委托编号:  /  
Request number: 
送样日期:  2014.01.21 
Request date:  
报告日期:  2014.01.27 
Report date：  
第8 页共8 页 
 
SMPV-0.2.3-002-QA -F01 
综合分析Comprehensive Analysis 
     材料的成分和强度符合要求；组织正常。 
焊缝质量符合SMTC 5 111 001 的技术要求。 
     后下控制臂的上片比下片宽，在开裂处有外形的突变，存在应力集中，为该零件的薄弱区域。补焊“包
边”导致下片的边部出现了咬边，产生了应力集中，从而进一步增加了下片局部的应力，使其疲劳开裂失
效。 
     由于该设计是沿着下片的边部进行焊接的，而焊接（特别是收弧或起弧端）容易导致边部质量不良（如
咬边）或者在焊缝与原始边过渡处形成应力集中；这些极可能降低局部的承载能力，削弱零件的疲劳寿命， 
因此该设计需要对工艺的和产品质量进行严格的控制，以确保开裂薄弱处的质量。 
     图11 显示的是大众PQ35 控制臂的零件。焊缝沿着上片的边部进行焊接，不会破坏下片的边部状态。
建议工程借鉴该方案，并进行评估。 
 
 
 
 
图11 PQ35 后下控制臂  焊缝不会对边部状态产生影响

File: 材料工程师/SCL-S-14-0031M-AP13-燃油管卡扣-龚伟.pdf.md
# SCL-S-14-0031M-AP13-燃油管卡扣-龚伟.pdf

 
上海汽车中心实验室
(SAIC Center Lab) 
中国·上海·嘉定区安研路201 号 
邮编. 201804 
No. 201 Anyan Road, Jiading District,  
Shanghai, China. 
Post code :200433 
报告编号：Report number 
SCL-S-14-0031M 
委托者Requestor：刘小帆 
送样日期Deliver date：2014.01.24 
报告日期Report date：2014.02.11 
第 1 页 共 3 页 
Page 1 of 3  
 
零件号 
Part number 
50016880 
零件名称 
Part name 
燃油管卡扣 
Fuel Pipe Clips 
图纸日期 
Drawing date  
/ 
零件生产日期 
Production date 
/ 
供货商 
Supplier 
江苏海华 
Jiangsu Haihua 
车型/项目 
Car type/project 
AP13 
 
   阶段性报告  Stage report        结论性报告 Conclusion report           测试报告 Test report 
Ⅰ.任务描述 Task description 
实验室受委托对燃油管卡扣进行失效原因分析，失效零件具体信息如下： 
As requested, QA lab has analyzed the invalid cause of fuel pipe clips, and the information of invalid part is shown 
as following： 
零件信息：Part information 
零件名称 
Part name 
燃油管卡扣 
Fuel Pipe Clips 
制造日期 
Production date 
/ 
VIN 码 
VIN number 
/ 
销售日期 
Sale date 
/ 
车辆里程数 
Car mileage 
/ 
销售商 
Sale agent 
/ 
失效模式描述 
Invalid situation 
description 
燃油管卡扣断裂 
Fuel pipe clips fracture 
原材料信息：Raw material information 
原材料及牌号 
Raw material 
and trademark 
PA66 
D.A30S 
原材料厂商 
Raw material producer 
德国拜耳（中国）有限公
司 
散件供应商 
Part supplier 
/ 
金属热处理状态 
Metal heat treatment state 
/ 
失效零件见图1：The invalid part is shown in Fig 1.  
Ⅱ. 结论与建议 Conclusions and suggestions 
结论： 1. 失效件受外力导致脆断。  
2. 零件材料符合技术要求。  
Conclusions:  1.The brittle fracture of the part caused by external force.  
2. Material performance of part conformed to requirements.     
建议： 1.加强对零件的保护。 
Suggestions:  1. Protection to the part should be improved. 
        
分发： 
Dispenser 
SQE  刘小帆 
检验者： 
Identifier 
龚伟
 
gongwei 
审核： 
Auditor 
狄春峰 
 
dichunfeng 
批准： 
Approver 
 
日期： 
Date 
2014.02.11 
日期： 
Date 
2014.02.13 
日期： 
Date 
2014.02.13 
 


 
上海汽车中心实验室
(SAIC Center Lab) 
中国·上海·嘉定区安研路201 号 
邮编. 201804 
No. 201 Anyan Road, Jiading District,  
Shanghai, China. 
Post code :200433 
报告编号：Report number 
SCL-S-14-0031M 
委托者Requestor：刘小帆 
送样日期Deliver date：2014.01.24 
报告日期Report date：2014.02.11 
第 2 页 共 3 页 
Page 2 of 3  
 
        
 
图1 失效件 
Fig. 1 Failure Part 
III. 测试结果 Test Results  
序
号 
No. 
试验项目 
Test item 
额定值 
Requirement 
试验结果 
Test result 
评价 Evaluation 
第一次 
第二次 
合格 
qualified 
不合格 
unqualified 
I 
失效件 
 
 
1 
红外（GB/T6040-2002） 
Infrared Spectroscopy 
PA66 
PA66 
× 
 
2 
熔点（GB/T19466.3-2006） 
Melting point (℃) 
260±5 
262 
× 
 
3 
焓值（GB/T19466.3-2006） 
Enthalpy (J/g) 
/ 
67.2 
71.1 
× 
 
II 
新件 
 
 
1 
红外（GB/T6040-2002） 
Infrared Spectroscopy 
PA66 
PA66 
× 
 
2 
熔点（GB/T19466.3-2006） 
Melting point (℃) 
260±5 
262 
× 
 
3 
焓值（GB/T19466.3-2006） 
Enthalpy (J/g) 
/ 
68.4 
67.7 
× 
 
Ⅲ 
粒料 
 
 
1 
红外（GB/T6040-2002） 
Infrared Spectroscopy 
PA66 
PA66 
× 
 
2 
熔点（GB/T19466.3-2006） 
Melting point (℃) 
260±5 
260 
× 
 
3 
焓值（GB/T19466.3-2006） 
Enthalpy (J/g) 
/ 
70.6 
59.5 
× 
 
小结：零件材料符合技术要求。 


 
上海汽车中心实验室
(SAIC Center Lab) 
中国·上海·嘉定区安研路201 号 
邮编. 201804 
No. 201 Anyan Road, Jiading District,  
Shanghai, China. 
Post code :200433 
报告编号：Report number 
SCL-S-14-0031M 
委托者Requestor：刘小帆 
送样日期Deliver date：2014.01.24 
报告日期Report date：2014.02.11 
第 3 页 共 3 页 
Page 3 of 3  
 
Ⅳ. 宏观分析 Macroscopic observation 
 
失效件状态如图2所示，断口光滑，无银纹，存在受力痕迹，是受外力导致的脆断。 
 
图2 失效件 
Fig. 2 Failure Part

File: 材料工程师/SCL-S-14-0032M-ZP11EU-车轮中心饰盖-龚伟.pdf.md
# SCL-S-14-0032M-ZP11EU-车轮中心饰盖-龚伟.pdf

 
上海汽车中心实验室
(SAIC Center Lab) 
中国·上海·嘉定区安研路201 号 
邮编. 201804 
No. 201 Anyan Road, Jiading District,  
Shanghai, China. 
Post code :200433 
报告编号：Report number 
SCL-S-14-0032M 
委托者Requestor：刘小帆 
送样日期Deliver date：2014.01.24 
报告日期Report date：2014.02.17 
第 1 页 共 4 页 
Page 1 of 4  
 
零件号 
Part number 
30066951 
零件名称 
Part name 
车轮中心饰盖 
Center Cap of Wheel 
图纸日期 
Drawing date  
/ 
零件生产日期 
Production date 
/ 
供货商 
Supplier 
上海浦泰 
Shanghai Putai  
车型/项目 
Car type/project 
ZP11EU 
 
   阶段性报告  Stage report        结论性报告 Conclusion report           测试报告 Test report 
Ⅰ.任务描述 Task description 
实验室受委托对车载充电器进行失效原因分析，失效零件具体信息如下： 
As requested, QA lab has analyzed the invalid cause of center cap of wheel, and the information of invalid part is 
shown as following： 
零件信息：Part information 
零件名称 
Part name 
车轮中心饰盖 
Center Cap of Wheel 
制造日期 
Production date 
/ 
VIN 码 
VIN number 
/ 
销售日期 
Sale date 
/ 
车辆里程数 
Car mileage 
/ 
销售商 
Sale agent 
/ 
失效模式描述 
Invalid situation 
description 
车轮中心饰盖破裂 
Center cap of wheel burst 
原材料信息：Raw material information 
原材料及牌号 
Raw material 
and trademark 
PA6-GF20+M10 
BM29X 
原材料厂商 
Raw material producer 
朗盛 
散件供应商 
Part supplier 
/ 
金属热处理状态 
Metal heat treatment state 
/ 
失效零件见图1：The invalid part is shown in Fig 1.  
Ⅱ. 结论与建议 Conclusions and suggestions 
结论： 1. 失效件受外力导致脆断。  
2. 零件材料符合技术要求,含水率偏下限。  
Conclusions:  1.The brittle fracture of the part caused by external force.  
2. Material performance of part didn’t conform to requirements; water content closed to the lower limit.     
建议： 1.对尼龙零件增加调湿工序。 
Suggestions:  1.Add humidity step of the nylon parts.  
        
分发： 
Dispenser 
SQE  刘小帆 
检验者： 
Identifier 
龚伟 
Gongwei 
审核： 
Auditor 
狄春峰
 
Di Chunfeng 
批准： 
Approver 
 
日期： 
Date 
2014.02.17 
日期： 
Date 
2014.02.18 
日期： 
Date 
2014.02.18 
 


 
上海汽车中心实验室
(SAIC Center Lab) 
中国·上海·嘉定区安研路201 号 
邮编. 201804 
No. 201 Anyan Road, Jiading District,  
Shanghai, China. 
Post code :200433 
报告编号：Report number 
SCL-S-14-0032M 
委托者Requestor：刘小帆 
送样日期Deliver date：2014.01.24 
报告日期Report date：2014.02.17 
第 2 页 共 4 页 
Page 2 of 4  
 
         
 
图1 失效件 
Fig. 1 Failure Part 
 
III. 测试结果 Test Results  
序
号 
No. 
试验项目 
Test item 
额定值 
Requirement 
试验结果 
Test result 
评价 Evaluation 
第一次 
第二次 
合格 
qualified 
不合格 
unqualified 
I 
失效件 
 
 
1 
红外（GB/T6040-2002） 
Infrared Spectroscopy 
PA6 
PA6 
× 
 
2 
熔点（GB/T19466.3-2006） 
Melting point (℃) 
220±5 
220 
× 
 
3 
焓值（GB/T19466.3-2006） 
Enthalpy (J/g) 
/ 
48.6 
42.9 
× 
 
4 
灰分（GB/T9345.1-2008） 
Ash content (%) 
30±2 
29.3 
× 
 
5 
含水率 
Water content（%） 
0.7~2.0 
0.68 
× 
 
II 
新件 
 
 
1 
红外（GB/T6040-2002） 
Infrared Spectroscopy 
PA6 
PA6 
× 
 
2 
熔点（GB/T19466.3-2006） 
Melting point (℃) 
220±5 
221 
× 
 


 
上海汽车中心实验室
(SAIC Center Lab) 
中国·上海·嘉定区安研路201 号 
邮编. 201804 
No. 201 Anyan Road, Jiading District,  
Shanghai, China. 
Post code :200433 
报告编号：Report number 
SCL-S-14-0032M 
委托者Requestor：刘小帆 
送样日期Deliver date：2014.01.24 
报告日期Report date：2014.02.17 
第 3 页 共 4 页 
Page 3 of 4  
 
序
号 
No. 
试验项目 
Test item 
额定值 
Requirement 
试验结果 
Test result 
评价 Evaluation 
第一次 
第二次 
合格 
qualified 
不合格 
unqualified 
3 
焓值（GB/T19466.3-2006） 
Enthalpy (J/g) 
/ 
45.1 
45.1 
× 
 
4 
灰分（GB/T9345.1-2008） 
Ash content (%) 
30±2 
29.6 
× 
 
5 
含水率 
Water content（%） 
0.7~2.0 
0.72 
× 
 
Ⅲ 
粒料 
 
 
1 
红外（GB/T6040-2002） 
Infrared Spectroscopy 
PA6 
PA6 
× 
 
2 
熔点（GB/T19466.3-2006） 
Melting point (℃) 
220±5 
221 
× 
 
3 
焓值（GB/T19466.3-2006） 
Enthalpy (J/g) 
/ 
45.2 
47.5 
× 
 
4 
灰分（GB/T9345.1-2008） 
Ash content (%) 
30±2 
29.2 
× 
 
小结：零件材料符合技术要求，含水率偏下限。尼龙材料含水率低会导致材料韧性变差。 
 
 
 
 
 
 
 
 
 
 
 
 


 
上海汽车中心实验室
(SAIC Center Lab) 
中国·上海·嘉定区安研路201 号 
邮编. 201804 
No. 201 Anyan Road, Jiading District,  
Shanghai, China. 
Post code :200433 
报告编号：Report number 
SCL-S-14-0032M 
委托者Requestor：刘小帆 
送样日期Deliver date：2014.01.24 
报告日期Report date：2014.02.17 
第 4 页 共 4 页 
Page 4 of 4  
 
Ⅳ. 宏观分析 Macroscopic observation 
 
失效状态如图2所示，外侧断口与根部齐平，说明断裂从外侧开始，断口无银纹，是受外力导致
的脆断。 
 
图2 失效件 
Fig. 2 Failure Part 
 
对新件从外侧施加外力，产生的失效效果如图3所示，与失效件一致。 
 
图3 新件断口 
Fig. 3 New Parts 
 
综上，失效件是受外力导致的脆断。

File: 材料工程师/SCL-S-14-0033M 尾门把手-EP11.pdf.md
# SCL-S-14-0033M 尾门把手-EP11.pdf

 
上海汽车中心实验室
(SAIC Center Lab) 
中国·上海·嘉定区安研路201 号 
邮编. 201804 
No. 201 Anyan Road, Jiading District,  
Shanghai, China. 
Post code :200433 
报告编号：Report number 
SCL-S-14-0033M 
委托者Requestor：曹晓俊 
送样日期Deliver date：2014.01.24 
报告日期Report date：2014.02.13 
第 1 页 共 4 页 
Page 1 of 4  
 
零件号 
Part number 
10100735 
零件名称 
Part name 
尾门把手 
Rear door handle 
图纸日期 
Drawing date  
2012.10.22 
零件生产日期 
Production date 
/ 
供货商 
Supplier 
宁波帅特龙 
Ningbo Shuaitelong 
车型/项目 
Car type/project 
EP 11 
 
   阶段性报告  Stage report        结论性报告 Conclusion report           测试报告 Test report 
Ⅰ.任务描述 Task description 
实验室受委托对尾门把手进行失效原因分析，失效零件具体信息如下： 
As requested, QA lab has analyzed the invalid cause of rear door handle, and the information of invalid part is shown 
as following： 
零件信息：Part information 
零件名称 
Part name 
尾门把手 
Rear door handle 
制造日期 
Production date 
/ 
VIN 码 
VIN number 
/ 
销售日期 
Sale date 
/ 
车辆里程数 
Car mileage 
1251 km  
销售商 
Sale agent 
/ 
失效模式描述 
Invalid situation 
description 
尾门把手开裂 
Rear door handle split. 
原材料信息：Raw material information 
原材料及牌号 
Raw material 
and trademark 
TPU 
OP 2360 
原材料厂商 
Raw material producer 
中纺 
散件供应商 
Part supplier 
/ 
金属热处理状态 
Metal heat treatment state 
/ 
失效零件见图1：The invalid part is shown in Fig 1.  
Ⅱ. 结论与建议 Conclusions and suggestions 
结论： 1. 零件受外力导致开裂。 
       2. 零件材料符合技术要求。 
Conclusions:  1. Foreign force made part fracture. 
            2. Material performance of part conformed to requirements.        
建议： 1. 优化零件设计。 
Suggestions: 1. The design of part should be optimized.  
                
    
分发： 
Dispenser 
质量分析 曹晓俊 
检验者： 
Identifier 
狄春峰
 
dichunfeng 
审核： 
Auditor 
狄春峰
 
dichunfeng 
批准： 
Approver 
 
日期： 
Date 
2014.02.13 
日期： 
Date 
2014.02.13 
日期： 
Date 
2014.02.13 


 
上海汽车中心实验室
(SAIC Center Lab) 
中国·上海·嘉定区安研路201 号 
邮编. 201804 
No. 201 Anyan Road, Jiading District,  
Shanghai, China. 
Post code :200433 
报告编号：Report number 
SCL-S-14-0033M 
委托者Requestor：曹晓俊 
送样日期Deliver date：2014.01.24 
报告日期Report date：2014.02.13 
第 2 页 共 4 页 
Page 2 of 4  
 
        
 
            
           
图1 失效件 
Fig.1 Failure part 
 
III. 测试结果 Test Results  
序号 
No. 
试验项目 
Test item 
额定值 
Requirement 
试验结果 
Test result 
评价 Evaluation 
第一次 
第二次 
合格 
qualified 
不合格 
unqualified 
I 
失效件 
 
 
1 
红外（GB/T6040-2002） 
Infrared Spectroscopy 
TPU 
TPU 
× 
 
2 
玻璃化转变温度 
(GB/T 19644.2-2006) 
Glass transition temperature (℃) 
-30±5 
-31 
× 
 
II 
新件 
 
 
1 
红外（GB/T6040-2002） 
Infrared Spectroscopy 
TPU 
TPU 
× 
 
2 
玻璃化转变温度 
(GB/T 19644.2-2006) 
Glass transition temperature (℃) 
-30±5 
-31 
× 
 
III 
粒料 
 
 
1 
红外（GB/T6040-2002） 
Infrared Spectroscopy 
TPU 
TPU 
× 
 
2 
玻璃化转变温度 
(GB/T 19644.2-2006) 
Glass transition temperature (℃) 
-30±5 
-28 
× 
 
小结：零件材料符合技术要求。 
 


 
上海汽车中心实验室
(SAIC Center Lab) 
中国·上海·嘉定区安研路201 号 
邮编. 201804 
No. 201 Anyan Road, Jiading District,  
Shanghai, China. 
Post code :200433 
报告编号：Report number 
SCL-S-14-0033M 
委托者Requestor：曹晓俊 
送样日期Deliver date：2014.01.24 
报告日期Report date：2014.02.13 
第 3 页 共 4 页 
Page 3 of 4  
 
 
Ⅳ. 宏观分析 Macroscopic observation 
 
 
 失效件失效部位如图2 所示。按钮如图上侧边缘位置开裂，开裂位置附近有明显的受损痕迹。 
 
图2 失效件断口 
Fig. 2 Fracture of failure part 
 
失效件按钮上、下、左侧与本体连接部分均完全裂开，本体上侧也发生开裂，如图3。失效件
断口呈韧断特征，系零件受反复外力导致开裂。根据断口及飞边特征可以判断，开裂起始于上侧，
并逐步扩展。 
 


 
上海汽车中心实验室
(SAIC Center Lab) 
中国·上海·嘉定区安研路201 号 
邮编. 201804 
No. 201 Anyan Road, Jiading District,  
Shanghai, China. 
Post code :200433 
报告编号：Report number 
SCL-S-14-0033M 
委托者Requestor：曹晓俊 
送样日期Deliver date：2014.01.24 
报告日期Report date：2014.02.13 
第 4 页 共 4 页 
Page 4 of 4  
 
图3 失效件断口 
Fig. 3 Fracture of failure part 
 
    根据零件实际工况，用户在开启尾门拉手时需要按压零件，此时指甲会对零件上侧按钮和本体
连接位置施加作用力，如图4。而连接位置的厚度仅为0.6mm，被作用后易发生开裂。图4 给出了
两个经指甲作用后开裂的零件照片，其开裂位置和断口与失效件类似。   
 
 
图4 失效模拟 
Fig. 4 Crash simulation

File: 材料工程师/SCL-S-14-0034M-IP21-燃油泵-龚伟.pdf.md
# SCL-S-14-0034M-IP21-燃油泵-龚伟.pdf

 
上海汽车中心实验室
(SAIC Center Lab) 
中国·上海·嘉定区安研路201 号 
邮编. 201804 
No. 201 Anyan Road, Jiading District,  
Shanghai, China. 
Post code :200433 
报告编号：Report number 
SCL-S-14-0034M 
委托者Requestor：王玮 
送样日期Deliver date：2014.01.28 
报告日期Report date：2014.02.17 
第 1 页 共 4 页 
Page 1 of 4  
 
零件号 
Part number 
10026592 
零件名称 
Part name 
燃油泵 
Fuel Pump 
图纸日期 
Drawing date  
/ 
零件生产日期 
Production date 
2009.06.30 
供货商 
Supplier 
联合电子 
UAES 
车型/项目 
Car type/project 
IP21 
 
   阶段性报告  Stage report        结论性报告 Conclusion report           测试报告 Test report 
Ⅰ.任务描述 Task description 
实验室受委托对联合电子进行失效原因分析，失效零件具体信息如下： 
As requested, QA lab has analyzed the invalid cause of Fuel Pump, and the information of invalid part is shown as 
following： 
零件信息：Part information 
零件名称 
Part name 
燃油泵 
Fuel Pump 
制造日期 
Production date 
2009.06.30 
VIN 码 
VIN number 
LSJW26G399S043887 
销售日期 
Sale date 
2010.11.30 
车辆里程数 
Car mileage 
79413 km 
销售商 
Sale agent 
/ 
失效模式描述 
Invalid situation 
description 
燃油泵开裂 
Fuel pump burst 
原材料信息：Raw material information 
原材料及牌号 
Raw material 
and trademark 
POM 
M90-44 
原材料厂商 
Raw material producer 
宝理 
散件供应商 
Part supplier 
/ 
金属热处理状态 
Metal heat treatment state 
/ 
失效零件见图1：The invalid part is shown in Fig 1.  
Ⅱ. 结论与建议 Conclusions and suggestions 
结论： 1. 失效件蠕变开裂。  
2. 零件材料符合技术要求。  
Conclusions:  1.The brittle fracture of the part caused by creeping.  
2. Material performance of part conformed to requirements.     
建议： 1.优化零件结构。 
Suggestions:  1. Optimizing parts structure.  
        
分发： 
Dispenser 
QA  王玮 
检验者： 
Identifier 
龚伟        
Gong Wei    
审核： 
Auditor 
狄春峰
 
Di Chunfeng 
批准： 
Approver 
 
日期： 
Date 
2014.02.17 
日期： 
Date 
2014.02.18 
日期： 
Date 
2014.02.18 
 


 
上海汽车中心实验室
(SAIC Center Lab) 
中国·上海·嘉定区安研路201 号 
邮编. 201804 
No. 201 Anyan Road, Jiading District,  
Shanghai, China. 
Post code :200433 
报告编号：Report number 
SCL-S-14-0034M 
委托者Requestor：王玮 
送样日期Deliver date：2014.01.28 
报告日期Report date：2014.02.17 
第 2 页 共 4 页 
Page 2 of 4  
 
     
 
图1 失效件 
Fig. 1 Failure Part 
 
III. 测试结果 Test Results  
序
号 
No. 
试验项目 
Test item 
额定值 
Requirement 
试验结果 
Test result 
评价 Evaluation 
第一次 
第二次 
合格 
qualified 
不合格 
unqualified 
I 
失效件 
 
 
1 
红外（GB/T6040-2002） 
Infrared Spectroscopy 
POM 
POM 
× 
 
2 
熔点（GB/T19466.3-2006） 
Melting point (℃) 
165±5 
167 
× 
 
3 
焓值（GB/T19466.3-2006） 
Enthalpy (J/g) 
/ 
145.3 
154.6 
× 
 
小结：零件材料符合技术要求。 
 
 
 
 
 
 
 


 
上海汽车中心实验室
(SAIC Center Lab) 
中国·上海·嘉定区安研路201 号 
邮编. 201804 
No. 201 Anyan Road, Jiading District,  
Shanghai, China. 
Post code :200433 
报告编号：Report number 
SCL-S-14-0034M 
委托者Requestor：王玮 
送样日期Deliver date：2014.01.28 
报告日期Report date：2014.02.17 
第 3 页 共 4 页 
Page 3 of 4  
 
 
Ⅳ. 宏观分析 Macroscopic observation 
失效件状态如图2 所示，呈“T”字型开裂，“T”字上部已贯穿，自零件内部钢珠位置处开裂。 
 
图2 失效件 
Fig. 2 Failure Part 
 
图纸显示管道与钢珠存在过盈配合，剖开零件管道后可发现钢珠对管壁有明显压痕，断口主体
部分位于钢珠压痕的范围内；同时管壁外部存在外向的形变，说明管壁受长期应力的作用，如图3
所示。 
 
图3 钢珠与管道匹配 
Fig. 3 Match between the Ball and the Conduit 
 
 
 
 
 
 
 
 


 
上海汽车中心实验室
(SAIC Center Lab) 
中国·上海·嘉定区安研路201 号 
邮编. 201804 
No. 201 Anyan Road, Jiading District,  
Shanghai, China. 
Post code :200433 
报告编号：Report number 
SCL-S-14-0034M 
委托者Requestor：王玮 
送样日期Deliver date：2014.01.28 
报告日期Report date：2014.02.17 
第 4 页 共 4 页 
Page 4 of 4  
 
 
 
断口形貌如图4 所示，断口存在应力发白现象，是受外力导致的韧断。 
 
图4 断口形貌 
Fig. 4 Morphology of the Fracture 
 
综上，失效件失效模式为蠕变开裂。

File: 材料工程师/SCL-S-14-0035M-AP 1.5T-螺栓-白云岭.pdf.md
# SCL-S-14-0035M-AP 1.5T-螺栓-白云岭.pdf

 
上海汽车中心实验室
SAIC Center Lab 
中国·上海·嘉定区安研路201 号 
邮编. 201804 
No. 201 Anyan Road, Jiading District,  
Shanghai, China. 
Post code :201804 
报告编号： 
Report number 
SCL-S-14-0035M 
委托者  CH  史志楠 
Requestor： 
 委托编号 
Request number： 
送样日期2014.2.10 
Deliver date:  
报告日期2014.1.13 
Report date： 
第 1 页 共 7 页 
 
SMPV-0.2.3-002-QA -F01 
零件号Part number 
10036812 
 零件名称 
Part name 
变速箱悬置支架埋入螺栓 
Bolt  ( Grade 10.9  M12) 
图纸日期Drawing date 
2011.8.11 
零件生产日期Part production date 
/ 
 供货商 
Supplier 
宁波捷豹 
JINGBO JIEBAO 
车型/项目Car type/project 
AP12 1.5T SCM250  
DVP 材料大纲签署日期DVP material test plan date 
/ 
阶段性报告  Stage report                结论性报告 Conclusion report 
 
Ⅰ.任务描述 Task description 
实验室受委托对变速箱悬置支架埋入螺栓进行失效原因分析，失效零件具体信息如下： 
As requested, SCL has analyzed the failure of Bolt. The information of the failed part is as following： 
零件信息：Part information 
零件名称 
Part name 
变速箱悬置支架埋入螺栓 
Bolt  ( Grade 10.9  M12) 
制造日期 
Production date 
/ 
车辆编码 
Car NO. 
A14SSV003 
销售日期 
Sale date 
/ 
车辆里程数 
Car mileage 
/ 里 (km) 
失效地点 
Location 
襄阳试车场 
失效模式描述 
Failure circumstance description 
2013.1.28 ABS 耐久试验进行至232 个循环 (完成试验进度58%)时变速箱悬置支架埋
入螺栓断裂。 
原材料信息：Raw material information 
原材料及牌号 
Raw material specification 
35CrMo GB/3078-1999 
原材料厂商 
Raw material producer 
无锡兴澄钢材 
散件供应商 
Component supplier 
台州远拓机械 
金属热处理状态 
Metal heat treatment state 
调质 
Hardening and tempering 
失效零件见图2：The failed part is shown in figure 2.  
 
Ⅱ. 结论与建议 Conclusions and suggestions 
 
结论Conclusions： 
1、 失效件属疲劳断裂。The failure for the bolt belongs to fatigue fracture . 
2、 零件材料性能符合技术要求。The material properties of the parts meet to the requirements. 
 
建议Suggestions： 
1、 请检查、校核失效件在实际工况中的受力情况。 
Check the forces for the part during the actual testing conditions.  
 
 
 
分发： 
Distribution 
CH  史志楠 
检验者Author 
白 云 岭   
Bai Yunling 
审核
Auditor 
付玉生 
Fu Yusheng 
批
准
Approver 
 
日期Date 
2014.2.13 
日期Date 
2014.2.14 
日期Date 
2014.3.14 


 
上海汽车中心实验室
SAIC Center Lab 
中国·上海·嘉定区安研路201 号 
邮编. 201804 
No. 201 Anyan Road, Jiading District,  
Shanghai, China. 
Post code :201804 
报告编号： 
Report number 
SCL-S-14-0035M 
委托者  CH  史志楠 
Requestor： 
 委托编号 
Request number： 
送样日期2014.2.10 
Deliver date:  
报告日期2014.1.13 
Report date： 
第 2 页 共 7 页 
 
SMPV-0.2.3-002-QA -F01 
III. 测试结果 Test Results  
一、 宏观观察： 
1、 失效件在总成中的装配位置，见图1；委托者提供的失效件实物形貌，见图2，断裂位置位于螺栓的光杆部。 
 
 
图1 失效件在总成中的装配位置 
 
 
 
图2  失效件实物形貌 
 
变速箱悬置支架 
螺栓（失效件） 
车身 
变速箱悬置支架 
变速箱悬置 
变速箱悬置与
车身连接螺栓 
2 
3 
1 


 
上海汽车中心实验室
SAIC Center Lab 
中国·上海·嘉定区安研路201 号 
邮编. 201804 
No. 201 Anyan Road, Jiading District,  
Shanghai, China. 
Post code :201804 
报告编号： 
Report number 
SCL-S-14-0035M 
委托者  CH  史志楠 
Requestor： 
 委托编号 
Request number： 
送样日期2014.2.10 
Deliver date:  
报告日期2014.1.13 
Report date： 
第 3 页 共 7 页 
 
SMPV-0.2.3-002-QA -F01 
2、与悬置匹配的支架表面磨损严重，且支架的定位销（与支架一起铸造成型的）已折断，见图3a；支架与变速
箱螺栓连接的表面摩擦痕迹为螺栓拧紧时螺栓法兰面与支架摩擦产生的圆形痕迹（见图3b、3c、3d），无横向摩
擦的痕迹，说明支架与变速箱之间的连接完好，无松动的迹象；与断裂螺栓匹配的螺母法兰面的摩擦压痕明显，
见图3e，螺母为自锁螺母，宏观观察无松动迹象，且螺母拧紧装配痕迹明显，见图3f，说明支架与悬置之间的连
接无明显异常。 
 
定位销 
失效螺栓 
3a 
3b 
3c 


 
上海汽车中心实验室
SAIC Center Lab 
中国·上海·嘉定区安研路201 号 
邮编. 201804 
No. 201 Anyan Road, Jiading District,  
Shanghai, China. 
Post code :201804 
报告编号： 
Report number 
SCL-S-14-0035M 
委托者  CH  史志楠 
Requestor： 
 委托编号 
Request number： 
送样日期2014.2.10 
Deliver date:  
报告日期2014.1.13 
Report date： 
第 4 页 共 7 页 
 
SMPV-0.2.3-002-QA -F01 
 
图3 失效件宏观观察 
二、 断口观察、分析： 
1、宏观观察，失效螺栓断口平坦，有典型的疲劳台阶和疲劳辉纹，疲劳特征明显，见图4。 
 
图4  断口宏观形貌 
疲劳区 
疲劳区 
瞬断区 
3d 
3e 
3f 


 
上海汽车中心实验室
SAIC Center Lab 
中国·上海·嘉定区安研路201 号 
邮编. 201804 
No. 201 Anyan Road, Jiading District,  
Shanghai, China. 
Post code :201804 
报告编号： 
Report number 
SCL-S-14-0035M 
委托者  CH  史志楠 
Requestor： 
 委托编号 
Request number： 
送样日期2014.2.10 
Deliver date:  
报告日期2014.1.13 
Report date： 
第 5 页 共 7 页 
 
SMPV-0.2.3-002-QA -F01 
2、断口微观形貌，疲劳区有典型的疲劳辉纹，见图5b，5c；瞬断区为典型的韧窝形貌，见图5d。 
 
 
 
 
 
图5  断口微观观察   SEM 
 
 
 
 
 
 
 
 
 
 
5a 
5b 
5c 
5d 


 
上海汽车中心实验室
SAIC Center Lab 
中国·上海·嘉定区安研路201 号 
邮编. 201804 
No. 201 Anyan Road, Jiading District,  
Shanghai, China. 
Post code :201804 
报告编号： 
Report number 
SCL-S-14-0035M 
委托者  CH  史志楠 
Requestor： 
 委托编号 
Request number： 
送样日期2014.2.10 
Deliver date:  
报告日期2014.1.13 
Report date： 
第 6 页 共 7 页 
 
SMPV-0.2.3-002-QA -F01 
三、 
理化分析： 对失效件进行了理化检测，具体结果如下： 
    
序号 
零件状态 
额定值 
试验结果 
评价 
合格 
不合格 
1 
失效件(10.9 级) 
 
 
 
 
1.1 
化学成分/35CrMo  
GB/3078-1999 
 
 
 
 
C 
032～0.40 
0.35 
X    
 
 
Si 
0.17～0.37 
0.19 
X 
 
 
Mn 
0.40～0.70 
0.57 
X 
 
 
P 
≤0.035 
0.013 
X 
 
 
S 
≤0.035 
0.0085 
X 
 
 
Cr 
0.80～1.10 
0.98 
X 
 
 
Mo 
0.15～0.25 
0.15 
X 
 
1.2 
芯部硬度 
320-380HV 
378、375、371 
X 
 
1.5 
螺牙缺陷 
中径以下无折叠 
中径以下无折叠(图6) 
X 
 
1.6 
表面脱碳 
全脱碳层≤0.015mm 
0   (图7) 
X 
 
1.7 
芯部组织 
回火索氏体 
回火索氏体  (图8) 
X 
 
 
 
         图6  失效件螺牙缺陷  50X                 图7   失效件表面全脱碳层深度：0    100X    
 
 
图8  失效件芯部组织  500X 


 
上海汽车中心实验室
SAIC Center Lab 
中国·上海·嘉定区安研路201 号 
邮编. 201804 
No. 201 Anyan Road, Jiading District,  
Shanghai, China. 
Post code :201804 
报告编号： 
Report number 
SCL-S-14-0035M 
委托者  CH  史志楠 
Requestor： 
 委托编号 
Request number： 
送样日期2014.2.10 
Deliver date:  
报告日期2014.1.13 
Report date： 
第 7 页 共 7 页 
 
SMPV-0.2.3-002-QA -F01 
四、 背景调查、说明： 
 
1、 ABS 试验过程简述： 
1）2014-1-16 开始试验； 
2）2014-1-16 检查车辆发现变速箱悬置螺栓发生滑移，重新打紧扭矩，后续持续跟踪； 
3）2014-1-19，变速箱悬置螺栓滑移重新打紧扭矩，待紧固件小组到后商讨后续方案； 
4）2014-1-21 更换变速箱悬置螺栓螺栓，按要求打紧扭矩继续试验； 
5）2014-1-22 变速箱悬置发生滑移，待DRE 到现场支持，现试验暂停； 
6）DRE 预计2014-1-24 下午到达； 
7）2014-1-25 更换变速箱悬置及下系杆支架螺栓，试验暂停4 天,试验恢复； 
8）2014-1-27 变速箱悬置支架到悬置螺杆断裂，变速箱下沉，半轴损坏，下系杆错位，目前试验暂停。 
 
2、与失效件匹配的变速箱悬置到车身纵梁固定螺栓在整个ABS 耐久试验过程中共发生了5 次滑移（松动），其历
史记录如下： 
  
滑移频次 
车辆编号 
第一次（时间/ABS
个数） 
第二（时间/ABS
个数） 
第三次（时间/ABS
个数） 
第四次（时间/ABS
个数） 
第五次 
A14SSV003 2014/1/17（90） 2014/1/20（160） 2014/1/21（210） 
2014-1-22 上午
（236）更换悬置螺
栓 
2014-1-22 下午
（245） 
 
3、因与失效件匹配的相关零件未提供，所以悬置螺栓滑移的具体原因中心实验室未能进行分析。
