Repository: kujaxr/obsidian-vault

File: 材料工程师/SCL-S-14-0036-ZP11-雨刮臂-缪苗.pdf.md
# SCL-S-14-0036-ZP11-雨刮臂-缪苗.pdf

 
上海汽车中心实验室 
SAIC Center Lab 
中国·上海·嘉定区安研路201 号 
邮编. 201804 
No 201 Anyan road, Jiading, Shanghai China 
Post code 201804 
报告编号 
Report number 
 
SCL-S-14-0036M 
委托者: 曹晓俊 
Request person, dept： 
委托编号:  SCL-S-14-0036 
Request number:  
送样日期:  2014.01.15 
Request date:  
报告日期:  2014.02.14 
第1 页共4 页 
 
SMPV-0.2.3-002-QA -F01 
零件号 
Part number 
30024044 
30024047 
 零件名称 
Part name 
驾驶员侧风窗玻璃刮臂总成 
Wiper arm ASSY 
图纸日期 
Drawing date  
2013.03.18 
零件生产日期 
Production date 
/ 
 供货商 
Supplier 
成都华川 
Cheng Du HuaChuan 
车型/项目 
Car type/project 
ZP11 
DVP 材料大纲签署日期 
DVP material test plan date 
/ 
 
   测试报告  Test report           结论性报告 Conclusion report 
Ⅰ.任务描述 Task description 
背景：售后市场发现风窗玻璃雨刮臂表面油漆局部脱落，实验室受委托对失效件进行分析和表面保护性能测试。 
Background: aftermarket wiper surface paint found a local loss, As requested, SCL has carried out surface protection test 
on the Wiper arm ASSY.  
零件名称 
Part name 
驾驶侧风窗玻璃刮臂总成 
车制造日期 
Vehicle production date 
2013.03.05 
VIN 码 
VIN 
LSJ214C3XDS030438 
销售日期 
Sale date 
/ 
车辆里程数 
Car mileage 
845KM 
维修站名称 
Sale agent 
嘉兴诚信达 
失效模式描述 
Failure circumstance  
雨刮臂表面局部掉漆 
 
零件原材料信息如下：  
The information about the part is shown as following： 
  序号 
No. 
零件名称 
Part name 
原材料及牌号 
Material and trademark 
原材料厂商 
Raw material producer
表面保护供应商 
Surface protection 
supplier 
引用标准 
Standard 
备注 
Remark 
1 
驾驶员侧风窗玻璃刮
臂总成 
电泳+喷漆 
电泳：PPG-691524 
喷漆：
PPGDND9517LG-2 
PPG 
电泳漆：嘉善益美   
喷漆：金山微达 
/ 
/ 
 
Ⅱ. 结论与建议 Conclusions and suggestions 
 
对失效件上完好的部位进行切割，进行240h冷凝水试验和膜厚测试，经检测： 
1、240h冷凝水试验后，面漆层漆膜脱落Gt=5，面漆层和电泳层附着力差； 
2、划格试验后，面漆层完全脱落，电泳层与基材附着力良好Gt=0。 
建议：1、零件电泳后的运输过程中防止表面污染，喷漆前对电泳层表面进行擦拭等措施，去除表面污染物； 
2、避免选择同一零件多次多地周转进行表面处理的供应商。 
 
                                        
 
分发Distribution: 
质量分析科：曹晓俊 
检验者Author 
缪苗 
Miaomiao 
审核Auditor 
付玉生 
Fuyusheng 
批准Approver 
 
日期Date 
2014.02.14 
日期Date 
2014.02.26 
日期Date 
2014.03.18 


 
上海汽车中心实验室 
SAIC Center Lab 
中国·上海·嘉定区安研路201 号 
邮编. 201804 
No 201 Anyan road, Jiading, Shanghai China 
Post code 201804 
报告编号 
Report number 
 
SCL-S-14-0036M 
委托者: 曹晓俊 
Request person, dept： 
委托编号:  SCL-S-14-0036 
Request number:  
送样日期:  2014.01.15 
Request date:  
报告日期:  2014.02.14 
第2 页共4 页 
 
SMPV-0.2.3-002-QA -F01 
Ⅲ. 现状描述  As-received situation 
 
图1-1 收到零件状态 
 
 
图1-2 细节图 
 
说明：收到零件时，零件表面局部区域面漆脱落，露出电泳层，初步判断面漆层与电泳层附着力不佳，使用中造成面漆层脱落。 
 
Ⅳ.分析 
对失效件进行分析，1、膜厚测量，测量电泳层和面漆层膜厚是否符合要求；2、将未脱落部分截取进行240h 冷凝水试验。 
 
 
 


 
上海汽车中心实验室 
SAIC Center Lab 
中国·上海·嘉定区安研路201 号 
邮编. 201804 
No 201 Anyan road, Jiading, Shanghai China 
Post code 201804 
报告编号 
Report number 
 
SCL-S-14-0036M 
委托者: 曹晓俊 
Request person, dept： 
委托编号:  SCL-S-14-0036 
Request number:  
送样日期:  2014.01.15 
Request date:  
报告日期:  2014.02.14 
第3 页共4 页 
 
SMPV-0.2.3-002-QA -F01 
序号 
No. 
试验项目 
Test item 
额定值 
Requirement 
试验结果 
Test result 
评价 Evaluation 
合格 
qualified 
不合格 
unqualified 
1. 
膜厚 
电泳：15~35µm 
面漆：20~50µm 
电泳：15.7µm，15.9µm 
面漆：26.3µm 
X 
 
2. 
冷凝水试验 
（ISO 6270-2） 
240h无锈蚀，无起泡，Gt=0--1 
240h后面漆层与电泳层剥
离，Gt=5 
 
X 
 
结论：通过膜厚测量，面漆层和电泳层的厚度符合要求；冷凝水试验后，面漆层与电泳层剥离；对未剥离部分进
行划格试验，面漆层完全脱落，电泳层与基材之间无任何脱落。由于电泳和面漆在不同厂家加工，周转过程可能
存在表面污染，如在喷漆前污染物未充分清理，会造成面漆层与电泳层之间附着力不佳。 
 
 
Ⅳ. 附件 Appendices 
 
 
图2 零件金相图片 


 
上海汽车中心实验室 
SAIC Center Lab 
中国·上海·嘉定区安研路201 号 
邮编. 201804 
No 201 Anyan road, Jiading, Shanghai China 
Post code 201804 
报告编号 
Report number 
 
SCL-S-14-0036M 
委托者: 曹晓俊 
Request person, dept： 
委托编号:  SCL-S-14-0036 
Request number:  
送样日期:  2014.01.15 
Request date:  
报告日期:  2014.02.14 
第4 页共4 页 
 
SMPV-0.2.3-002-QA -F01 
 
图3 冷凝水240h 试验后零件图片 
 
 
图4 冷凝水试验后划格

File: 材料工程师/SCL-S-14-0037M DCT 360B倒挡轴小齿轮和倒挡从动齿-邵百明.pdf.md
# SCL-S-14-0037M DCT 360B倒挡轴小齿轮和倒挡从动齿-邵百明.pdf

 
上海汽车中心实验室 
SAIC Center Lab 
中国·上海·嘉定区安研路201 号 
邮编. 201804 
No 201 Anyan road, Jiading, Shanghai China 
Post code 201804 
报告编号 
Report number 
 
SCL-S-14-0037M 
委托者:变速箱 黄俊杰 
Request person, dept： 
委托编号:  /  
Request number: 
送样日期: 2014.02.11 
Request date:  
报告日期: 2014.02.25 
Report date：  
第1 页共23 页 
 
SMPV-0.2.3-002-QA -F01 
零件号Part number 
10101442 
零件名称 
Part name 
变速箱倒档轴/倒档从动齿 
reverse shaft/ idle gear 
图纸日期Drawing date 
2013.12.30（倒档轴） 
2013.09.04（倒档从动齿） 
零件生产日期Part production date 
/ 
供货商 
Supplier 
上海汽车变速器有限公司 
SAGW 
车型/项目Car type/project 
DCT 360B 
DVP 材料大纲签署日期DVP material test plan date 
/ 
阶段性报告 Interim report                结论性报告 Conclusion report          
 
Ⅰ.任务描述 Task description 
实验室受委托对变速箱倒档轴和倒档从动齿进行失效原因分析，失效零件具体信息如下： 
As requested, SCL has analyzed the failure of the reverse shaft and idle gear of the transmission. The information of the 
failed part is as following： 
零件信息：Part information 
零件名称 
Part name 
变速箱倒档轴/倒档从动齿 
reverse shaft/ idle gear 
车制造日期 
Vehicle production date 
/ 
VIN 码 
VIN 
/ 
销售日期 
Sale date 
/ 
车辆里程数 
Car mileage 
57 个循环（要求100 循环） 
/57 cycles (requirement: 100 cycle) 
维修站名称 
Sale agent 
/ 
失效模式描述 
Failure circumstance  
在安研路R3 倒档台架试验中，完成57 个循环后，倒档轴小齿和倒档从动齿发生断裂失效。
During the R3 bench test at Anyan Road, the reverse shaft and idle gear was broken in the 57th cycle. 
原材料信息：Raw material information 
原材料及牌号 
Raw material specification 
20MnCr5 
原材料厂商 
Raw material producer 
/ 
散件供应商 
Component supplier 
重庆南雁（倒档轴）/SAGW（倒档从动齿） 
金属热处理状态 
Metal heat treatment state 
/ 
失效零件见图2：The failed part is shown in figure2. 
 
Ⅱ. 结论与建议 Conclusions and Suggestions 
 
结论Conclusions： 
（1）倒档轴小齿轮的3 个齿由于工作载荷较大而先发生疲劳断裂；其断裂后，导致其它齿和倒档从动齿发生过
载断裂。Three teeth of the reverse shaft gear were broken first by fatigue because of a big load, which caused other teeth 
and the reverse idle gear were broken due to overload. 
（2）两齿轮的成分，表面硬度，芯部硬度，淬硬层深，内氧化深度，组织，夹杂物和表面残余应力均符合技术
要求；过渡圆滑。The chemical components, surface hardness, core hardness, hardening depth, internal oxidation depth, 
microstructure, inclusion level and compression stress meet the requirements; the transition is smooth. 
 
建议Suggestions： 
（1）校核零件的载荷，并通过设计提高其安全系数。Check the load of the part and optimize to improve the safety 
factor. 
分发: 
Distribution 
变速箱：黄俊杰，裴晓锐 
检验者Author 
邵百明 
Shao Baiming 
审核Auditor 
付玉生 
Fu Yusheng 
批准Approver 
 
日期Date 
2014.02.25 
日期Date 
2014.02.25 
日期Date 
2014.03.10 


 
上海汽车中心实验室 
SAIC Center Lab 
中国·上海·嘉定区安研路201 号 
邮编. 201804 
No 201 Anyan road, Jiading, Shanghai China 
Post code 201804 
报告编号 
Report number 
 
SCL-S-14-0037M 
委托者:变速箱 黄俊杰 
Request person, dept： 
委托编号:  /  
Request number: 
送样日期: 2014.02.11 
Request date:  
报告日期: 2014.02.25 
Report date：  
第2 页共23 页 
 
SMPV-0.2.3-002-QA -F01 
III. 调查结果 Investigation Results   
   
DCT 360B 在安研路进行R3 倒档台架试验。当实验进行到了57 个循环（要求100 个循环），倒档轴
小齿轮和倒档从动齿出现了失效。其中倒档轴是由重庆南雁制造的快速样件（原材料由SAGW 提供）；倒
档从动齿由变速器有限公司制造。 
装配图如图1 所示；失效件如图2 所示。倒档轴小齿轮的所有齿从齿根发生了断裂；倒档从动齿共33
个齿，其中23 个齿从齿根发生了断裂，其它10 个齿受到了不同程度的损伤。 
 
 
 
图1 装配图 
 
图2 收到的失效件 
 
说明： 
 
倒档轴小齿轮20 个齿全部发生了断裂。 
 
倒档从动齿轮共33 个齿，其中23 个齿从齿根发
生了断裂；其它10 个齿受到了不同程度的损伤。 
倒档轴小齿轮 
倒档从动齿轮 


 
上海汽车中心实验室 
SAIC Center Lab 
中国·上海·嘉定区安研路201 号 
邮编. 201804 
No 201 Anyan road, Jiading, Shanghai China 
Post code 201804 
报告编号 
Report number 
 
SCL-S-14-0037M 
委托者:变速箱 黄俊杰 
Request person, dept： 
委托编号:  /  
Request number: 
送样日期: 2014.02.11 
Request date:  
报告日期: 2014.02.25 
Report date：  
第3 页共23 页 
 
SMPV-0.2.3-002-QA -F01 
倒档轴小齿轮断口 Fracture Surface of Reverse Shaft Gear 
小齿轮的宏观断口形貌如图3 所示；所有齿已断裂。其中3 个齿（11#，12#，19#）的断口有明显的弧
形分界线；分界线一侧断口较平，显示出疲劳的特征；另一侧较粗糙，显示出过载断裂的特征。其它齿断
口表面较粗糙，无弧形的分界线，是过载所致；个别齿具有光滑的剪切区（虚线所圈区域）。剪切区是齿的
最后断裂区。 
 
 
（a）1~5#齿 
 
（b）5~9#齿 
图3 倒档轴小齿轮断口的宏观形貌 
1# 
5# 
5# 
9# 


 
上海汽车中心实验室 
SAIC Center Lab 
中国·上海·嘉定区安研路201 号 
邮编. 201804 
No 201 Anyan road, Jiading, Shanghai China 
Post code 201804 
报告编号 
Report number 
 
SCL-S-14-0037M 
委托者:变速箱 黄俊杰 
Request person, dept： 
委托编号:  /  
Request number: 
送样日期: 2014.02.11 
Request date:  
报告日期: 2014.02.25 
Report date：  
第4 页共23 页 
 
SMPV-0.2.3-002-QA -F01 
 
（c）9~13#齿 
 
（d）13~17#齿 
续图3 倒档轴小齿轮断口的宏观形貌 
9# 
13# 
13# 
17# 
弧形分界线，具有疲劳断裂的特征 


 
上海汽车中心实验室 
SAIC Center Lab 
中国·上海·嘉定区安研路201 号 
邮编. 201804 
No 201 Anyan road, Jiading, Shanghai China 
Post code 201804 
报告编号 
Report number 
 
SCL-S-14-0037M 
委托者:变速箱 黄俊杰 
Request person, dept： 
委托编号:  /  
Request number: 
送样日期: 2014.02.11 
Request date:  
报告日期: 2014.02.25 
Report date：  
第5 页共23 页 
 
SMPV-0.2.3-002-QA -F01 
 
（d）17~20#齿 
续图3 倒档轴小齿轮断口的宏观形貌 
 
 
图4 两个具有代表性的倒档轴小齿轮断口  
17# 
20# 
弧形分界线，具有疲劳断裂的特征 
典型的过载断口 
具有弧形裂纹扩
展纹路的断口；局
部放大见图5。 
19#齿 
20#齿 


 
上海汽车中心实验室 
SAIC Center Lab 
中国·上海·嘉定区安研路201 号 
邮编. 201804 
No 201 Anyan road, Jiading, Shanghai China 
Post code 201804 
报告编号 
Report number 
 
SCL-S-14-0037M 
委托者:变速箱 黄俊杰 
Request person, dept： 
委托编号:  /  
Request number: 
送样日期: 2014.02.11 
Request date:  
报告日期: 2014.02.25 
Report date：  
第6 页共23 页 
 
SMPV-0.2.3-002-QA -F01 
 
图5  19#齿断口的局部 弧形区域体现出疲劳断裂的特征  
 
   利用电镜对19#齿进行观察，其结果如图6~9 所示。可以看出： 
 
其表面为沿晶断裂；这是由于表面渗碳所致。 
 
裂纹穿过渗碳层后，可以看见细小的疲劳条纹，显示其断裂机理为疲劳。 
 
瞬断区分布着大量的韧窝，是一种韧性过载断裂。 
 
疲劳区的面积较小；瞬断区的面积较大。这表明齿轮承受的载荷较大。 
 
 
 
 
 


 
上海汽车中心实验室 
SAIC Center Lab 
中国·上海·嘉定区安研路201 号 
邮编. 201804 
No 201 Anyan road, Jiading, Shanghai China 
Post code 201804 
报告编号 
Report number 
 
SCL-S-14-0037M 
委托者:变速箱 黄俊杰 
Request person, dept： 
委托编号:  /  
Request number: 
送样日期: 2014.02.11 
Request date:  
报告日期: 2014.02.25 
Report date：  
第7 页共23 页 
 
SMPV-0.2.3-002-QA -F01 
 
 
图6 靠近表面的断口  
 
沿晶断口，与表面渗碳有关。 
图7  疲劳扩展区 
 
可以看见细小的疲劳条纹；箭头显
示裂纹扩展方向。 


 
上海汽车中心实验室 
SAIC Center Lab 
中国·上海·嘉定区安研路201 号 
邮编. 201804 
No 201 Anyan road, Jiading, Shanghai China 
Post code 201804 
报告编号 
Report number 
 
SCL-S-14-0037M 
委托者:变速箱 黄俊杰 
Request person, dept： 
委托编号:  /  
Request number: 
送样日期: 2014.02.11 
Request date:  
报告日期: 2014.02.25 
Report date：  
第8 页共23 页 
 
SMPV-0.2.3-002-QA -F01 
 
 
对20#齿进行微观观察，未见疲劳特征；微观的断裂形貌为：表层渗碳层为沿晶的断口，非渗碳层为
韧窝，与19#齿瞬断区的形貌相同（相关照片省略）。由此不难看出，其断裂为过载所致。 
 
倒档从动齿断口 Fracture Surface of Reverse Idle Gear 
倒档从动齿的宏观断口形貌如图9 和图10 所示。由图可见; 
 
所有断口靠近表面的区域相对光滑（渗碳区域的断口），其它区域粗糙不平，表现过载的特征； 
 未见疲劳和明显的缺陷。 
   利用扫描电镜对微观的形貌进行观察，其结果如图11~14 所示。表层光滑的区域为沿晶断口；随着裂纹
向内扩展，韧窝逐渐增加，最后全部为韧窝；这充分证明该断裂为过载所致。 
  
图8  瞬断区 
 
分布着大量的韧窝。 


 
上海汽车中心实验室 
SAIC Center Lab 
中国·上海·嘉定区安研路201 号 
邮编. 201804 
No 201 Anyan road, Jiading, Shanghai China 
Post code 201804 
报告编号 
Report number 
 
SCL-S-14-0037M 
委托者:变速箱 黄俊杰 
Request person, dept： 
委托编号:  /  
Request number: 
送样日期: 2014.02.11 
Request date:  
报告日期: 2014.02.25 
Report date：  
第9 页共23 页 
 
SMPV-0.2.3-002-QA -F01 
 
（a）1~7#齿 
倒
档轴 
（b）7~13#齿 
图9 倒档从动齿的宏观断口 
1# 
7# 
7# 
13# 


 
上海汽车中心实验室 
SAIC Center Lab 
中国·上海·嘉定区安研路201 号 
邮编. 201804 
No 201 Anyan road, Jiading, Shanghai China 
Post code 201804 
报告编号 
Report number 
 
SCL-S-14-0037M 
委托者:变速箱 黄俊杰 
Request person, dept： 
委托编号:  /  
Request number: 
送样日期: 2014.02.11 
Request date:  
报告日期: 2014.02.25 
Report date：  
第10 页共23 页 
 
SMPV-0.2.3-002-QA -F01 
 
（c）13~19#齿 
 
 
（d）19~25#齿 
续图9 倒档从动齿的宏观断口 
13# 
19# 
19# 
25#

File: 材料工程师/SCL-S-14-0038M-ZP11TT-洗涤泵-狄春峰.pdf.md
# SCL-S-14-0038M-ZP11TT-洗涤泵-狄春峰.pdf

 
上海汽车中心实验室
(SAIC Center Lab) 
中国·上海·嘉定区安研路201 号 
邮编. 201804 
No. 201 Anyan Road, Jiading District,  
Shanghai, China. 
Post code :200433 
报告编号：Report number 
SCL-S-14-0038M 
委托者Requestor：罗瑜 
送样日期Deliver date：2014.02.13 
报告日期Report date：2014.02.26 
第 1 页 共 3 页 
Page 1 of 3  
 
零件号 
Part number 
120522 
零件名称 
Part name 
风窗洗涤泵 
Windscreen washer pump 
图纸日期 
Drawing date  
/ 
零件生产日期 
Production date 
/ 
供货商 
Supplier 
宁波恒帅 
Ningbo Henshuai 
车型/项目 
Car type/project 
ZP11 TT 
 
   阶段性报告  Stage report        结论性报告 Conclusion report           测试报告 Test report 
Ⅰ.任务描述 Task description 
实验室受委托对风窗洗涤泵进行失效原因分析，失效零件具体信息如下： 
As requested, QA lab has analyzed the invalid cause of windscreen washer pump, and the information of invalid part 
is shown as following： 
零件信息：Part information 
零件名称 
Part name 
风窗洗涤泵 
Windscreen washer pump 
制造日期 
Production date 
/ 
VIN 码 
VIN number 
/ 
销售日期 
Sale date 
/ 
车辆里程数 
Car mileage 
50849 km 泰国路试 
销售商 
Sale agent 
/ 
失效模式描述 
Invalid situation 
description 
风窗洗涤泵断裂 
Windscreen washer pump fractured. 
原材料信息：Raw material information 
原材料及牌号 
Raw material 
and trademark 
POM（断点后） 
PA6-GF30（断点前） 
原材料厂商 
Raw material producer 
/ 
散件供应商 
Part supplier 
/ 
金属热处理状态 
Metal heat treatment state 
/ 
失效零件见图1：The invalid part is shown in Fig 1.  
Ⅱ. 结论与建议 Conclusions and suggestions 
结论： 1. 零件受外力导致断裂。 
       2. 失效件材料不符合技术要求。 
Conclusions:  1. Foreign force made part fracture. 
2. Material performance of failure part did not conform to requirements.        
建议： 1. 责令供应商解释材料问题并整改。 
Suggestions: 1. Let supplier explain to material problem and rectify. 
 
 
分发： 
Dispenser 
SQE 罗瑜 
检验者： 
Identifier 
狄春峰 
Di Chunfeng 
审核： 
Auditor 
狄春峰 
Di Chunfeng 
批准： 
Approver 
 
日期： 
Date 
2014.02.26 
日期： 
Date 
2014.02.26 
日期： 
Date 
2014.02.26 
 


 
上海汽车中心实验室
(SAIC Center Lab) 
中国·上海·嘉定区安研路201 号 
邮编. 201804 
No. 201 Anyan Road, Jiading District,  
Shanghai, China. 
Post code :200433 
报告编号：Report number 
SCL-S-14-0038M 
委托者Requestor：罗瑜 
送样日期Deliver date：2014.02.13 
报告日期Report date：2014.02.26 
第 2 页 共 3 页 
Page 2 of 3  
 
 
 
图1 失效件 
Fig.1 Failure part 
III. 测试结果 Test Results  
序号 
No. 
试验项目 
Test item 
额定值 
Requirement 
试验结果 
Test result 
评价 Evaluation 
第一次 
第二次 
合格 
qualified 
不合格 
unqualified 
I 
失效件 
 
 
1 
红外（GB/T6040-2002） 
Infrared Spectroscopy 
PA6 
PA6 
× 
 
2 
熔点（GB/T19466.3-2006） 
Melting point (℃) 
220±5 
220 
× 
 
3 
焓值（GB/T19466.3-2006） 
Enthalpy (J/g) 
/ 
57.7 
64.0 
× 
 
4 
灰分（GB/T9345.1-2008） 
Ash content (%) 
30±2 
16.7 
× 
 
II 
新件 
 
 
1 
红外（GB/T6040-2002） 
Infrared Spectroscopy 
POM 
POM 
× 
 
2 
熔点（GB/T19466.3-2006） 
Melting point (℃) 
165±5 
167 
× 
 
3 
焓值（GB/T19466.3-2006） 
Enthalpy (J/g) 
/ 
135 
149 
× 
 
III 
粒料 
 
 
1 
红外（GB/T6040-2002） 
Infrared Spectroscopy 
POM 
POM 
× 
 


 
上海汽车中心实验室
(SAIC Center Lab) 
中国·上海·嘉定区安研路201 号 
邮编. 201804 
No. 201 Anyan Road, Jiading District,  
Shanghai, China. 
Post code :200433 
报告编号：Report number 
SCL-S-14-0038M 
委托者Requestor：罗瑜 
送样日期Deliver date：2014.02.13 
报告日期Report date：2014.02.26 
第 3 页 共 3 页 
Page 3 of 3  
 
序号 
No. 
试验项目 
Test item 
额定值 
Requirement 
试验结果 
Test result 
评价 Evaluation 
第一次 
第二次 
合格 
qualified 
不合格 
unqualified 
2 
熔点（GB/T19466.3-2006） 
Melting point (℃) 
165±5 
167 
× 
 
3 
焓值（GB/T19466.3-2006） 
Enthalpy (J/g) 
/ 
145 
156 
× 
 
小结：失效件灰分含量低于技术要求。 
注：材料变更的断点为2012.6.29，失效件与新件分别生产于材料变更前后。 
 
图2 失效件与新件 
Fig. 2 Failure part and new part 
 
Ⅳ. 宏观分析 Macroscopic observation 
 
 
 失效件断口如图3 所示。断口整圈均分布有明显银纹，可以判断零件系受外力导致韧断。 
 
图3 失效件断口 
Fig. 3 Fracture of failure part

File: 材料工程师/SCL-S-14-0039M-BP32-张紧器-朱玲斌.pdf.md
# SCL-S-14-0039M-BP32-张紧器-朱玲斌.pdf

 
上海汽车中心实验室 
SAIC Center Lab 
中国·上海·嘉定区安研路201 号 
邮编. 201804 
No 201 Anyan road, Jiading, Shanghai China 
Post code 201804 
报告编号 
Report number 
 
SCL-S-14-0039M 
委托者: 发动机  王京堂 
Request person, dept： 
委托编号:  /  
Request number: 
送样日期:  2014.2.10 
Request date:  
报告日期:  2014.2.25 
Report date：  
第1页共5页 
 
SMPV-0.2.3-002-QA -F01 
零件号Part number 
10158210 
零件名称 
Part name 
张紧器 
Tensioner assembly 
图纸日期Drawing date 
2013-11-01 
零件生产日期Part production date 
/ 
供货商 
Supplier 
Gates 上海 
车型/项目Car type/project 
BP32 
DVP 材料大纲签署日期DVP material test plan date 
 
阶段性报告 Interim report                结论性报告 Conclusion report          
 
Ⅰ.任务描述 Task description 
实验室受委托对张紧器进行失效原因分析，失效零件具体信息如下： 
As requested, SCL has analyzed the failure of the tensioner assembly. The information of the failed part is as following： 
零件信息：Part information 
零件名称 
Part name 
张紧器 
Tensioner assembly 
车制造日期 
Vehicle production date 
/ 
VIN 码 
VIN 
/ 
销售日期 
Sale date 
/ 
车辆里程数 
Car mileage 
/ 
维修站名称 
Sale agent 
/ 
失效模式描述 
Failure circumstance  
热冲击台架试验176h，张紧器发生断裂。 
The tensioner was broken when bench test of thermal shock for 176h. 
原材料信息：Raw material information 
原材料及牌号 
Raw material specification 
A03830 
原材料厂商 
Raw material producer 
/ 
散件供应商 
Component supplier 
/ 
金属热处理状态 
Metal heat treatment state 
/ 
失效零件见图2：The failed part is shown in figure 2 
 
Ⅱ. 结论与建议 Conclusions and Suggestions 
 
结论Conclusions： 
（1） 左螺栓扭矩丢失导致张紧器发生疲劳断裂，疲劳源附近无明显缺陷。The left bolt torque loss lead to the the 
tensioner fatigue failure, no defect was found in fracture source. 
（2） 材料的成分符合要求，硬度和组织正常。The chemical compositions meets the requirement, the hardness and 
microstructure are normal. 
（3） 检测区域孔隙率为0.97%，最大单孔为0.85mm，符合SMTC 5 200 030-2013 中D5/1 要求。The porosity is 
0.97% in the detection region, the largest single hole diameter is 0.85mm, the result meets the D5/1 requirement 
of SMTC 5 200 030-2013 standard。. 
 
建议Suggestions： 
（1） 确保螺栓装配符合要求。Ensure that the bolt assembly meets the requirement. 
（2） 加大螺栓法兰面。Increase the bolt flange. 
 
分发: 
Distribution 
发动机  王京堂 
检验者Author 
朱玲斌 
Zhu Lingbin 
审核Auditor 
付玉生 
Fu Yusheng 
批准Approver 
 
日期Date 
2014.2.25 
日期Date 
2014.2.25 
日期Date 
2014.3.10 


 
上海汽车中心实验室 
SAIC Center Lab 
中国·上海·嘉定区安研路201 号 
邮编. 201804 
No 201 Anyan road, Jiading, Shanghai China 
Post code 201804 
报告编号 
Report number 
 
SCL-S-14-0039M 
委托者: 发动机  王京堂 
Request person, dept： 
委托编号:  /  
Request number: 
送样日期:  2014.2.10 
Request date:  
报告日期:  2014.2.25 
Report date：  
第2页共5页 
 
SMPV-0.2.3-002-QA -F01 
III. 调查结果 Investigation Results  
BP32 NLE2.0 发动机在上内所进行热冲击试验，运行至176 小时，张紧器安装耳断裂。该发动机前期在马
勒做过40 小时试验，后移至上内所继续试验。在这期间，根据图纸要求，张紧器的塑料轮变更为钢轮后重新安
装，但张紧器安装耳上没有与螺栓对应的打紧后的蓝色标记，表明螺栓为再次使用，所使用的螺栓为小压紧面六
角头螺栓。图纸规定，M8 螺栓的规定安装扭矩为35±3NM，未找到张紧器重新安装时的扭矩数据。 
图1 为张紧器安装在发动机上的图片，红色箭头给出了张紧器的受力方向。图2 为失效的张紧器及其他零
件结合面的形貌。从图中可以看出，左安装耳对应的结合面有明显的磨损痕迹，说明该部位由于螺栓扭矩丢失从
而发生相对磨损。右安装耳结合面形貌正常。 
 
图1  张紧器安装位置 
 
  
 
                  a  失效件                                            b  结合面形貌 
                                     图2  失效件形貌 
 
 
受
力
方
向 
左安装耳 
右安装耳 
取样位置 


 
上海汽车中心实验室 
SAIC Center Lab 
中国·上海·嘉定区安研路201 号 
邮编. 201804 
No 201 Anyan road, Jiading, Shanghai China 
Post code 201804 
报告编号 
Report number 
 
SCL-S-14-0039M 
委托者: 发动机  王京堂 
Request person, dept： 
委托编号:  /  
Request number: 
送样日期:  2014.2.10 
Request date:  
报告日期:  2014.2.25 
Report date：  
第3页共5页 
 
SMPV-0.2.3-002-QA -F01 
断口分析 
图3 为张紧器左安装耳断口形貌，图4 为右安装耳断口形貌图，结合图2 可以知道： 
 左安装耳右侧是较明显的疲劳断口，有明显疲劳辉纹，疲劳扩展方向如图中黄色箭头所示，疲劳源位于
结构变形位置，附近无明显缺陷，左侧断口疲劳特征不明显； 
 左安装耳内孔上的螺牙痕迹是由内孔与螺牙多次接触挤压而成，也说明连接螺栓扭矩丢失； 
 右安装耳也是疲劳断裂，在断口的左上和右下角均可见疲劳辉纹，疲劳源位于结构变形位置。 
 
左侧形貌 
右侧形貌 
图3  左安装耳形貌 
 
 
图4  右安装耳形貌 
 
 
疲劳扩展方向 
疲劳扩展方向 
疲劳源 
疲劳源 
受力 
方向 
连接螺栓
压痕 


 
上海汽车中心实验室 
SAIC Center Lab 
中国·上海·嘉定区安研路201 号 
邮编. 201804 
No 201 Anyan road, Jiading, Shanghai China 
Post code 201804 
报告编号 
Report number 
 
SCL-S-14-0039M 
委托者: 发动机  王京堂 
Request person, dept： 
委托编号:  /  
Request number: 
送样日期:  2014.2.10 
Request date:  
报告日期:  2014.2.25 
Report date：  
第4页共5页 
 
SMPV-0.2.3-002-QA -F01 
材料测试  Material Test Results 
对失效件张紧器材料进行检测，其结果如下： 
（1） 失效件材料化学成分合格，硬度正常； 
（2） 失效件测试区域孔隙率为0.97%，最大单孔直径0.85mm，符合SMTC 5 200 030-2013中D5/1要求。 
（3） 失效件组织均为白色块状a相+细小的共晶Si+灰色块状初晶Si，正常。 
表1  材料检测结果 
序号 
No. 
测试项目 
Test item 
额定值 
Requirement 
试验结果 
Test result 
评价 Evaluation 
合格 
OK 
不合格 
Not OK 
1 
成分 
Chemical components 
A03830 
 (ASTM B85-2003) 
 
 
 
Si 
9.5~11.5 
10.62 
× 
 
Fe 
≤1.3 
0.811 
× 
 
Cu 
2.0~3.0 
2.02 
× 
 
Mn 
≤0.50 
0.229 
× 
 
Mg 
≤0.10 
0.100 
× 
 
Ni 
≤0.50 
0.0309 
× 
 
Zn 
≤3.0 
1.09 
× 
 
Sn 
≤0.15 
0.0236 
× 
 
Al 
余量 
84.9 
× 
 
2 
硬 度 
Hardness 
/ 
HB2.5/62.5： 86,87,90 
/ 
 
3 
孔隙率(1) 
Porosity 
最大孔隙率≤5% 
最大孔洞≤1mm 
孔隙率 ：0.97% 
× 
 
最大孔洞：0.85mm 
× 
 
4 
微观组织 
Microstructure 
/ 
白色大块状a 相+细小的共晶
Si+少量灰色块状初晶Si 
/ 
 
注： （1）根据SMTC 5 200 030-2013 规定，参照D5/1 要求 
 
图5   孔隙率 


 
上海汽车中心实验室 
SAIC Center Lab 
中国·上海·嘉定区安研路201 号 
邮编. 201804 
No 201 Anyan road, Jiading, Shanghai China 
Post code 201804 
报告编号 
Report number 
 
SCL-S-14-0039M 
委托者: 发动机  王京堂 
Request person, dept： 
委托编号:  /  
Request number: 
送样日期:  2014.2.10 
Request date:  
报告日期:  2014.2.25 
Report date：  
第5页共5页 
 
SMPV-0.2.3-002-QA -F01 
图6  组织

File: 材料工程师/SCL-S-14-0040M-IPEP11-异型螺栓-白云岭.pdf.md
# SCL-S-14-0040M-IPEP11-异型螺栓-白云岭.pdf

 
上海汽车中心实验室
SAIC Center Lab 
中国·上海·嘉定区安研路201 号 
邮编. 201804 
No. 201 Anyan Road, Jiading District,  
Shanghai, China. 
Post code :201804 
报告编号： 
Report number 
SCL-S-14-0040M 
委托者  SQE  吴立强 
Requestor： 
 委托编号 
Request number： 
送样日期2014.2.13 
Deliver date:  
报告日期2014.2.17 
Report date： 
第 1 页 共 7 页 
 
SMPV-0.2.3-002-QA -F01 
零件号Part number 
10018666 
 零件名称 
Part name 
异型螺栓 
Bolt  ( Grade8.8  M8) 
图纸日期Drawing date 
2010.1.22 
零件生产日期Part production date 
/ 
 供货商 
Supplier 
丹阳荣嘉精密机械有限公司 
DANYANG RONGJIA 
车型/项目Car type/project 
IP/EP 
DVP 材料大纲签署日期DVP material test plan date 
/ 
阶段性报告  Stage report                结论性报告 Conclusion report 
 
Ⅰ.任务描述 Task description 
实验室受委托对异型螺栓进行失效原因分析，失效零件具体信息如下： 
As requested, SCL has analyzed the failure of Bolt. The information of the failed part is as following： 
零件信息：Part information 
零件名称Part name 
异型螺栓Bolt  ( Grade8.8  M8) 
制造日期Production date 
/ 
VIN/车/发动机号码
car/engine no 
/ 
销售日期 
Sale date 
/ 
车辆里程数Car mileage 
0 里 (km) 
失效地点Location 
临港工厂 
失效模式描述 
Failure circumstance description 
生产线装配时变速箱换挡机构拉锁异型螺栓发生断裂。 
原材料信息：Raw material information 
原材料及牌号 
Raw material specification 
SWRCH35K   
原材料厂商 
Raw material producer 
/ 
散件供应商 
Component supplier 
/ 
金属热处理状态 
Metal heat treatment state 
调质 
Hardening and tempering 
失效零件见图1：The failed part is shown in figure 1.  
Ⅱ. 结论与建议 Conclusions and suggestions 
结论Conclusions： 
1、 失效是由于原材料表面存在表面裂纹，在后续热处理过程中加剧了裂纹的扩展，在后续的装配过程中螺栓最
终断裂。 
2、 断裂失效螺栓、新批次螺栓、2 月17 日批次螺栓的化学成分都不符合图纸技术要求，且原材料是不同牌号。 
3、 失效件的芯部硬度超差（高于技术要求），表面全脱碳层深度超差。 
4、 新批次螺栓的芯部硬度超差（低于技术要求），金相组织不合格。 
5、 2 月17 日批次螺栓的芯部硬度超差（低于技术要求），有螺牙折叠，金相组织不合格。 
建议Suggestions： 
1、 立即停用这两批次的零件并追溯。 
2、请评估该供应商的生产制造能力 
分发： 
Distribution 
SQE  吴立强 
检验者Author 
白云岭   
Bai Yunling 
审核
Auditor 
付玉生 
Fu Yusheng 
批
准
Approver 
 
日期Date 
2014.2.17 
日期
Date 
2014.2.17 
日期Date 
2014.3.4 
 


 
上海汽车中心实验室
SAIC Center Lab 
中国·上海·嘉定区安研路201 号 
邮编. 201804 
No. 201 Anyan Road, Jiading District,  
Shanghai, China. 
Post code :201804 
报告编号： 
Report number 
SCL-S-14-0040M 
委托者  SQE  吴立强 
Requestor： 
 委托编号 
Request number： 
送样日期2014.2.13 
Deliver date:  
报告日期2014.2.17 
Report date： 
第 2 页 共 7 页 
 
SMPV-0.2.3-002-QA -F01 
III. 测试结果 Test Results  
一、 宏观观察： 
1、 委托者提供的失效件实物形貌，见图1b；断裂位置位于光杆部，宏观观察断口明显分为两个区域，灰黑色的
区域和银亮色的区域，见图1a。 
 
 
图1  失效件实物形貌 
 
 
 
 
 
1a 
1b 


 
上海汽车中心实验室
SAIC Center Lab 
中国·上海·嘉定区安研路201 号 
邮编. 201804 
No. 201 Anyan Road, Jiading District,  
Shanghai, China. 
Post code :201804 
报告编号： 
Report number 
SCL-S-14-0040M 
委托者  SQE  吴立强 
Requestor： 
 委托编号 
Request number： 
送样日期2014.2.13 
Deliver date:  
报告日期2014.2.17 
Report date： 
第 3 页 共 7 页 
 
SMPV-0.2.3-002-QA -F01 
2、断口观察、分析： 
1）失效螺栓断口起伏较大，无疲劳特征；宏观观察断口明显分为两个区域，灰黑色的区域，即原始开裂区，约占
整个断口截面的3/4；银亮色的区域，即终断区，约占整个断口截面的1/4，见图2。 
2）与失效件同批次的螺栓发现表面有纵向裂纹，见图3a、3b；将有表面裂纹的螺栓横抛切、制样，观察发现，
径向裂纹深度达3.2mm，见图3c；裂纹开口处有脱碳现象，见图3d，说明在热处理之前螺栓表面已经存在表
面缺陷（如表面原始开裂等），在后续热处理过程中裂纹沿径向扩展，形成大面积裂纹，在后续的装配过程中
螺栓最终断裂。 
 
图2 断口宏观观察 
 


 
上海汽车中心实验室
SAIC Center Lab 
中国·上海·嘉定区安研路201 号 
邮编. 201804 
No. 201 Anyan Road, Jiading District,  
Shanghai, China. 
Post code :201804 
报告编号： 
Report number 
SCL-S-14-0040M 
委托者  SQE  吴立强 
Requestor： 
 委托编号 
Request number： 
送样日期2014.2.13 
Deliver date:  
报告日期2014.2.17 
Report date： 
第 4 页 共 7 页 
 
SMPV-0.2.3-002-QA -F01 
 
 
 
 
图3 与失效件同批次螺栓宏观观察、分析 
3a 
3b 
热处理后表面磨加工 
热处理前搓丝 
3d 
3c 


 
上海汽车中心实验室
SAIC Center Lab 
中国·上海·嘉定区安研路201 号 
邮编. 201804 
No. 201 Anyan Road, Jiading District,  
Shanghai, China. 
Post code :201804 
报告编号： 
Report number 
SCL-S-14-0040M 
委托者  SQE  吴立强 
Requestor： 
 委托编号 
Request number： 
送样日期2014.2.13 
Deliver date:  
报告日期2014.2.17 
Report date： 
第 5 页 共 7 页 
 
SMPV-0.2.3-002-QA -F01 
2、 理化分析： 
对失效件进行了理化检测，具体结果如下： 
                                 附表1   
序号 
零件状态 
额定值 
试验结果 
评价 
合格 
不合格 
1 
失效件(8.8 级) 
 
 
 
 
1.1 
化学成分/WRCH35K 
BQB517-2003 
 
 
 
 
C 
032～0.38 
0.49 
    
X 
 
Si 
0.10～0.35 
0.26 
X 
 
 
Mn 
0.60～0.90 
0.71 
X 
 
 
P 
≤0.030 
0.029 
X 
 
 
S 
≤0.035 
0.022 
X 
 
1.2 
芯部硬度 
250-320HV 
356、358、353 
 
X 
1.3 
螺牙缺陷 
中径以下无折叠 
中径以下无折叠 
(图4) 
X 
 
1.4 
表面脱碳 
全脱碳层≤0.015mm 
0.039、0.026、0.035   
 (图5) 
 
X 
1.5 
芯部组织 
回火索氏体 
回火索氏体  (图6) 
X 
 
2 
新批次螺栓(8.8 级) 
 
 
 
 
2.1 
化学成分/WRCH35K 
BQB517-2003 
 
 
 
 
C 
032～0.38 
0.23 
    
X 
 
Si 
0.10～0.35 
0.20 
X 
 
 
Mn 
0.60～0.90 
0.49 
 
X 
 
P 
≤0.030 
0.014 
X 
 
 
S 
≤0.035 
0.0045 
X 
 
2.2 
芯部硬度 
250-320HV 
172、173、184、179、176、170 
 
X 
2.3 
螺牙缺陷 
中径以下无折叠 
中径以下无折叠 
(图7) 
X 
 
2.4 
表面脱碳 
全脱碳层≤0.015mm 
0    (图8) 
X 
 
2.5 
芯部组织 
回火索氏体 
珠光体+网状铁素体+针状铁素体  
(图9) 
 
X 
3 
2 月17 日批次螺栓(8.8
级) 
 
 
 
 
3.1 
化学成分/WRCH35K 
BQB517-2003 
 
 
 
 
C 
032～0.38 
0.24 
 
X 
 
Si 
0.10～0.35 
0.20 
X 
 
 
Mn 
0.60～0.90 
0.50 
 
X 
 
P 
≤0.030 
0.016 
X 
 


 
上海汽车中心实验室
SAIC Center Lab 
中国·上海·嘉定区安研路201 号 
邮编. 201804 
No. 201 Anyan Road, Jiading District,  
Shanghai, China. 
Post code :201804 
报告编号： 
Report number 
SCL-S-14-0040M 
委托者  SQE  吴立强 
Requestor： 
 委托编号 
Request number： 
送样日期2014.2.13 
Deliver date:  
报告日期2014.2.17 
Report date： 
第 6 页 共 7 页 
 
SMPV-0.2.3-002-QA -F01 
 
S 
≤0.035 
0.0052 
X 
 
2.2 
芯部硬度 
250-320HV 
178、183、195、186、229、219 
 
X 
2.3 
螺牙缺陷 
中径以下无折叠 
中径以下有折叠 
(图10) 
 
X 
2.4 
表面脱碳 
全脱碳层≤0.015mm 
0    (图11) 
X 
 
2.5 
芯部组织 
回火索氏体 
珠光体+铁素体  (图12) 
X 
 
 
 
 
       图4  失效件螺牙缺陷  50X                 图5  失效件表面全脱碳层深度:0.026—0.039mm  200X    
 
 
 
 
图6  失效件芯部组织  500X                         图7 新件螺牙缺陷  50X    


 
上海汽车中心实验室
SAIC Center Lab 
中国·上海·嘉定区安研路201 号 
邮编. 201804 
No. 201 Anyan Road, Jiading District,  
Shanghai, China. 
Post code :201804 
报告编号： 
Report number 
SCL-S-14-0040M 
委托者  SQE  吴立强 
Requestor： 
 委托编号 
Request number： 
送样日期2014.2.13 
Deliver date:  
报告日期2014.2.17 
Report date： 
第 7 页 共 7 页 
 
SMPV-0.2.3-002-QA -F01 
 
 
图8   新件表面全脱碳层深度： 0    100X               图9  新件芯部组织  500X 
 
 
     图10  2 月17 日批次螺牙缺陷  50X          图11  2 月17 日批次表面全脱碳层深度: 0  100X 
 
图12   2 月17 日批次芯部组织   500X

File: 材料工程师/SCL-S-14-0041M-AS21-前下摆臂支架-薛喜才.pdf.md
# SCL-S-14-0041M-AS21-前下摆臂支架-薛喜才.pdf

 
上海汽车中心实验室 
SAIC Center Lab 
中国·上海·嘉定区安研路201 号 
邮编. 201804 
No 201 Anyan road, Jiading, Shanghai China 
Post code 201804 
报告编号 
Report number 
 
SCL-S-14-0041M 
委托者: 底盘部 张海阳 
Request person, dept： 
委托编号:  /  
Request number: 
送样日期:  2014.02.14 
Request date:  
报告日期:  2014.02.20 
Report date：  
第1页共4页 
 
SMPV-0.2.3-002-QA -F01 
零件号Part number 
10094237 
 零件名称 
Part name 
前下摆臂-支架 
Front Lower arm -bush 
图纸日期Drawing date 
/ 
零件生产日期Part production date 
2013.05.27 
 供货商 
Supplier 
宁波托普 
车型/项目Car type/project 
AS21 
DVP 材料大纲签署日期DVP material test plan date 
/ 
阶段性报告 Interim report                结论性报告 Conclusion report          
 
Ⅰ.任务描述 Task description 
实验室受委托对前下摆臂-支架进行失效原因分析，失效零件具体信息如下： 
As requested, SCL has analyzed the failure of Front Lower arm -bush. The information of the failed part is as following： 
零件信息：Part information 
零件名称 
Part name 
前下摆臂-支架 
Front Lower arm -bush 
车制造日期 
Vehicle production date 
/ 
VIN 码 
VIN 
/ 
销售日期 
Sale date 
/ 
车辆里程数 
Car mileage 
试验进度74.25% 
试验地点 
Testing location 
广德 
失效模式描述 
Failure circumstance  
1 此位置在61.25%时,发现铝支架开裂.在广德进行更换. 
2 新零件路试至74.25%(实际新零件跑13%),相同位置又发生失效 
3 规范是GD 
原材料信息：Raw material information 
原材料及牌号 
Raw material specification 
A380(ASTM B85-03) 
原材料厂商 
Raw material producer 
怡球金属资源再生股份有限公
司/兰溪博远金属有限公司 
散件供应商 
Component supplier 
/ 
金属热处理状态 
Metal heat treatment state 
/ 
失效零件见图1 ~图2：The failed part is shown in figure1 ~ figure2.  
 
Ⅱ. 结论与建议 Conclusions and Suggestions 
结论Conclusions： 
1. 支架是由于过载而开裂；The bush was broken because of the over loading.  
2. 支架化学成分符合要求，微观组织及硬度正常；Chemical components of the bush met the technical requirement. 
Microstructure and hardness were normal.  
 
 
 
 
 
 
 
 
 
分发: 
Distribution 
底盘部 张海阳 
检验者Author 
薛喜才 
Xue Xicai 
审核Auditor 
付玉生 
Fu Yusheng 
批准Approver 
 
日期Date 
2014.02.20 
日期Date 
2014.02.20 
日期Date 
2014.03.14 


 
上海汽车中心实验室 
SAIC Center Lab 
中国·上海·嘉定区安研路201 号 
邮编. 201804 
No 201 Anyan road, Jiading, Shanghai China 
Post code 201804 
报告编号 
Report number 
 
SCL-S-14-0041M 
委托者: 底盘部 张海阳 
Request person, dept： 
委托编号:  /  
Request number: 
送样日期:  2014.02.14 
Request date:  
报告日期:  2014.02.20 
Report date：  
第2页共4页 
 
SMPV-0.2.3-002-QA -F01 
III. 调查结果 Investigation Results  
2013 年9、12 月，前下摆臂支架分别发生两起开裂事故(案例号SCL-S-13-0267M 和SCL-S-13-0391M)，开
裂位置相同，断口均为过载特征。因此，基于当时试验规范，推测下摆臂支架强度可能不足，建议将其改
为铸铁件，目前工程正在进行更改。 
2014 年，AS21 前下摆臂支架再次发生开裂，从现场反馈的照片(见图1)看，支架仍为铝件，最先开裂位置
与之前案例中的失效位置相同：仍在加强筋处(见图2)。且本次支架开裂的试验车为C13UIV012，与
SCL-S-13-0391M 案例是同一试验车：在61.25%时，发现铝支架开裂，在广德进行更换，新零件路试至
74.25%(实际新零件跑13%)，相同位置又发生失效。 
 
 
 
 
 
 
 
 
 
 
 
 
 
图1  失效现场照片 
 
 
 
 
 
 
 
 
 
 
 
 
 
 
 
 
 
图2  失效支架 
 
 
加强筋处 


 
上海汽车中心实验室 
SAIC Center Lab 
中国·上海·嘉定区安研路201 号 
邮编. 201804 
No 201 Anyan road, Jiading, Shanghai China 
Post code 201804 
报告编号 
Report number 
 
SCL-S-14-0041M 
委托者: 底盘部 张海阳 
Request person, dept： 
委托编号:  /  
Request number: 
送样日期:  2014.02.14 
Request date:  
报告日期:  2014.02.20 
Report date：  
第3页共4页 
 
SMPV-0.2.3-002-QA -F01 
断口分析 
支架断口形貌见图3~图4 所示。可见，断口呈现过载特征。根据裂纹走向以及受力状态，可知裂纹起源于
铸件加强筋弯角处表面。此断裂特征与之前案例中的断口相貌完全相同。此外在靠近裂纹源区域发现氧化
皮缺陷。 
 
 
 
 
 
 
 
 
 
 
 
 
 
 
 
 
 
 
 
 
 
 
 
 
图3   断口形貌(加强筋处) 
 
 
 
 
 
 
 
 
 
 
 
图4  断口形貌 
裂纹源 
裂
纹
扩
展 
氧化皮 
裂纹源 


 
上海汽车中心实验室 
SAIC Center Lab 
中国·上海·嘉定区安研路201 号 
邮编. 201804 
No 201 Anyan road, Jiading, Shanghai China 
Post code 201804 
报告编号 
Report number 
 
SCL-S-14-0041M 
委托者: 底盘部 张海阳 
Request person, dept： 
委托编号:  /  
Request number: 
送样日期:  2014.02.14 
Request date:  
报告日期:  2014.02.20 
Report date：  
第4页共4页 
 
SMPV-0.2.3-002-QA -F01 
材料检测   
材料检测结果如表1 所示。支架化学成分符合要求，微观组织及硬度正常。 
                                            表1 材料测试结果 
序号 
No. 
试验项目 
Test item 
额定值 
Requirement 
试验结果 
Test result 
评价 Evaluation 
合格 
OK 
不合格 
Not OK 
1 
化学成分 
Chemical components 
A380 
ASTM B85-03 
/ 
/ 
 
Si:7.5-9.5 
9.48 
× 
 
Cu:3.0-4.0 
3.01 
× 
 
Mg:≤0.1 
0.1 
× 
 
Fe:≤1.3 
0.95 
× 
 
Zn:≤3.0 
1.60 
× 
 
Mn:≤0.5 
0.22 
× 
 
Ni:≤0.5 
0.05 
× 
 
Sn:≤0.35 
0.026 
× 
 
2 
芯部硬度HB2.5/62.5 
Core hardness 
/ 
86.7， 86.2，88.7 
/ 
 
3 
微观组织 
Microstructure 
/ 
α 固溶体+粒状或棒状共晶硅+
少量初晶硅，见图4 
/ 
 
 
 
 
 
 
 
 
 
 
 
 
 
图4  微观组织：(a)断裂处 (b)芯部区域 
(a) 
(b) 
断口

File: 材料工程师/SCL-S-14-0042M-AP13-车身安装板-薛喜才.pdf.md
# SCL-S-14-0042M-AP13-车身安装板-薛喜才.pdf

 
上海汽车中心实验室 
SAIC Center Lab 
中国·上海·嘉定区安研路201 号 
邮编. 201804 
No 201 Anyan road, Jiading, Shanghai China 
Post code 201804 
报告编号 
Report number 
 
SCL-S-14-0042M 
委托者: 车身部 秦璐 
Request person, dept： 
委托编号:  /  
Request number: 
送样日期:  2014.02.14 
Request date:  
报告日期:  2014.02.25 
Report date：  
第1页共5页 
 
SMPV-0.2.3-002-QA -F01 
零件号Part number 
10087594 
零件名称 
Part name 
前减震器左安装板 
PNL-FRT SHOCK ABSORBER MTG-LH 
图纸日期Drawing date 
2013.09.09 
零件生产日期Part production date 
2013.10 
供货商 
Supplier 
溧阳力士 
车型/项目Car type/project 
AP13 
DVP 材料大纲签署日期DVP material test plan date 
/ 
阶段性报告 Interim report                结论性报告 Conclusion report          
 
Ⅰ.任务描述 Task description 
实验室受委托对前减震器左安装板进行失效原因分析，失效零件具体信息如下： 
As requested, SCL has analyzed the failure of PNL-FRT SHOCK ABSORBER MTG-LH. The information of the failed 
part is as following： 
零件信息：Part information 
零件名称 
Part name 
前减震器左安装板 
PNL-FRT SHOCK ABSORBER MTG-LH 
车制造日期 
Vehicle production date 
/ 
VIN 码 
VIN 
/ 
销售日期 
Sale date 
/ 
车辆里程数 
Car mileage 
/ 
失效地点 
Failed location 
上海通用泛亚技术中心 
失效模式描述 
Failure circumstance 
2014.01.24，在上海通用泛亚技术中心进行AP13 模拟PAVE 台架试验，试验刚进行十
几分钟就发现前减震器左安装板开裂，而右侧安装板并未开裂； 
原材料信息：Raw material information 
原材料及牌号 
Raw material specification 
SCG260Y+Z50/50(T=2.2mm) 
原材料厂商 
Raw material producer 
宝钢 
散件供应商 
Component supplier 
/ 
金属热处理状态 
Metal heat treatment state 
/ 
失效零件见图1：The failed part is shown in figure1. 
 
Ⅱ. 结论与建议 Conclusions and Suggestions 
结论Conclusions： 
1. 车身安装板是由于过载而开裂；PNL-FRT SHOCK ABSORBER MTG-LH was cracked, duo to the overload. 
2. 化学成分、硬度及金相分析表明，车身板的材质更符合SCG220Y，疑似为老状态的零件；Chemical compositions, 
hardness and metallographic analysis showed that the material of body mounting plate was with the SCG220Y，which 
may be the old state parts . 
 
建议Suggestions： 
1. 调查试验过程是否正常；Check whether the bench test was normative.  
2. 试验时，确保所有的零件都是最新状态的；During the test, make sure that all parts are new state. 
 
分发: 
Distribution 
车身部 秦璐 
检验者Author 
薛喜才 
Xuxicai 
审核Auditor 
付玉生 
Fuyusheng 
批准Approver 
 
日期Date 
2014.02.25 
日期Date 
2014.02.26 
日期Date 
2014.03.18 


 
上海汽车中心实验室 
SAIC Center Lab 
中国·上海·嘉定区安研路201 号 
邮编. 201804 
No 201 Anyan road, Jiading, Shanghai China 
Post code 201804 
报告编号 
Report number 
 
SCL-S-14-0042M 
委托者: 车身部 秦璐 
Request person, dept： 
委托编号:  /  
Request number: 
送样日期:  2014.02.14 
Request date:  
报告日期:  2014.02.25 
Report date：  
第2页共5页 
 
SMPV-0.2.3-002-QA -F01 
III. 调查结果 Investigation Results  
2014.01.24，在上海通用泛亚技术中心进行AP13 模拟PAVE 路况台架试验，试验刚进行十几分钟就发现左前减
震器顶部的垫片已变形，车身安装板被严重撞裂，而右侧安装板并未开裂，现场反馈的照片见图1 所示。图2
为前减震器与车身安装板正常装配图。 
 
 
 
 
 
 
 
 
 
 
图1  前减震左安装板 
 
 
 
 
 
 
 
 
 
图2  前减震器与车身安装板正常装配图 
断口分析Fracture surface analysis 
图3 为失效的车身安装板和新零件。失效件受到严重撞击后，断口大部分形貌已被磨平，局部SEM 见图4。 
 
 
 
 
 
 
 
 
 
 
垫片 
车身安装板 
减震器顶端 
图3  车身安装板(a)失效件(b)新零件 
(a) 
(b) 


 
上海汽车中心实验室 
SAIC Center Lab 
中国·上海·嘉定区安研路201 号 
邮编. 201804 
No 201 Anyan road, Jiading, Shanghai China 
Post code 201804 
报告编号 
Report number 
 
SCL-S-14-0042M 
委托者: 车身部 秦璐 
Request person, dept： 
委托编号:  /  
Request number: 
送样日期:  2014.02.14 
Request date:  
报告日期:  2014.02.25 
Report date：  
第3页共5页 
 
SMPV-0.2.3-002-QA -F01 
图4 为部分断口SEM 形貌。由图可见，断口皆呈现过载特征。 
 
 
 
 
 
 
 
 
 
 
 
 
 
 
 
 
 
 
 
 
 
 
 
 
 
 
 
 
 
 
 
 
 
 
 
图4   断口SEM 形貌 
韧窝 
韧窝 
韧窝 
韧窝 


 
上海汽车中心实验室 
SAIC Center Lab 
中国·上海·嘉定区安研路201 号 
邮编. 201804 
No 201 Anyan road, Jiading, Shanghai China 
Post code 201804 
报告编号 
Report number 
 
SCL-S-14-0042M 
委托者: 车身部 秦璐 
Request person, dept： 
委托编号:  /  
Request number: 
送样日期:  2014.02.14 
Request date:  
报告日期:  2014.02.25 
Report date：  
第4页共5页 
 
SMPV-0.2.3-002-QA -F01 
材料检测   
材料测试结果见表1 所示。 
①据工程反馈，AP13 VA6 阶段在广德综合耐久试验，车身路谱疲劳分析结果显示车身板有开裂的风险，所以2013
年9 月将AP13 车身安装板材料由SCG220Y+Z50/50 T=2.2mm，提高到SCG260Y+Z50/50 T=2.2mm。 
②将失效件成分、硬度及金相测试结果与新零件对比分析，并基于以往对钢板材料的测试数据，失效件更符合
SCG220Y，新零件材质更符合SCG260Y。 
 
表1 材料测试 
 
序号 
No. 
试验项目 
Test item 
额定值 
Requirement 
试验结果 
Test result 
评价 
Evaluation 
合格 
OK 
不合格 
Not OK 
失效件 
1.1 
化学成分 
Chemical components 
SCG220Y+Z50/501 
 
/ 
 
C≤0.01 
0.008 
× 
 
Si≤0.10 
0.088 
× 
 
Mn≤0.90 
0.437 
× 
 
P≤0.08 
0.042 
× 
 
S≤0.025 
0.008 
× 
 
Alt≥0.02 
0.034 
× 
 
Ti≤0.12 
0.042 
× 
 
1.2 
零件硬度HV0.5 
Hardness 
/ 
121 
113 
116 
/ 
 
1.3 
由硬度转化成抗拉强度2 
Convert to tensile strength 
钢板强度 
340~410MPa 
421 
397 
407 
/ 
 
1.4 
微观组织 
Microstructure 
/ 
铁素体，见图4 
/ 
 
新零件 
2.1 
化学成分 
Chemical components 
SCG260Y+Z50/501 
 
 
 
C≤0.01 
新零件碳含量为0.012，超过标准
0.002%，但按照GB/T222-2006，
是符合要求的 
× 
 
Si≤0.10 
0.007 
× 
 
Mn≤1.60 
0.876 
× 
 
P≤0.10 
0.072 
× 
 
S≤0.025 
0.009 
× 
 
Alt≥0.02 
0.034 
× 
 
Ti≤0.12 
0.037 
× 
 
2.2 
零件硬度HV0.5 
Hardness 
/ 
132 
134 
131 
/ 
 
2.3 
由硬度转化成抗拉强度2 
Convert to tensile strength 
钢板强度 
380~440MPa 
455 
459 
451 
/ 
 
2.4 
微观组织 
Microstructure 
/ 
铁素体，见图5 
/ 
 
注：1.材质标准参考SMTC 5 110 008-2012(V2) 
2.抗拉强度转换标准参考GB/T1172-1999，结果仅供参考 
 


 
上海汽车中心实验室 
SAIC Center Lab 
中国·上海·嘉定区安研路201 号 
邮编. 201804 
No 201 Anyan road, Jiading, Shanghai China 
Post code 201804 
报告编号 
Report number 
 
SCL-S-14-0042M 
委托者: 车身部 秦璐 
Request person, dept： 
委托编号:  /  
Request number: 
送样日期:  2014.02.14 
Request date:  
报告日期:  2014.02.25 
Report date：  
第5页共5页 
 
SMPV-0.2.3-002-QA -F01 
 
 
 
 
 
 
 
 
 
 
 
图4  失效件微观组织 
 
 
 
 
 
 
 
 
 
 
 
 
图5  新零件微观组织

File: 材料工程师/SCL-S-14-0043M-AP13-压缩机冷凝管-薛喜才.pdf.md
# SCL-S-14-0043M-AP13-压缩机冷凝管-薛喜才.pdf

 
上海汽车中心实验室 
SAIC Center Lab 
中国·上海·嘉定区安研路201 号 
邮编. 201804 
No 201 Anyan road, Jiading, Shanghai China 
Post code 201804 
报告编号 
Report number 
 
SCL-S-14-0043M 
委托者: PTI 王宇 
Request person, dept： 
委托编号:  /  
Request number: 
送样日期:  2014.02.14 
Request date:  
报告日期:  2014.02.21 
Report date：  
第1页共7页 
 
SMPV-0.2.3-002-QA -F01 
零件号Part number 
10146508 
零件名称 
Part name 
压缩机冷凝管 
PIPE-CMPR DISCH 
图纸日期Drawing date 
/ 
零件生产日期Part production date 
/ 
供货商 
Supplier 
SAAA 
车型/项目Car type/project 
AP13 NSE1.5T 
DVP 材料大纲签署日期DVP material test plan date 
/ 
阶段性报告 Interim report                结论性报告 Conclusion report          
 
Ⅰ.任务描述 Task description 
实验室受委托对压缩机冷凝管进行失效原因分析，失效零件具体信息如下： 
As requested, SCL has analyzed the failure of PIPE-CMPR DISCH. The information of the failed part is as following： 
零件信息：Part information 
零件名称 
Part name 
压缩机冷凝管 
PIPE-CMPR DISCH 
车制造日期 
Vehicle production date 
/ 
VIN 码 
VIN 
LSJA16U67DG990353 
销售日期 
Sale date 
/ 
车辆里程数 
Car mileage 
车辆里程：12806km         
试验里程：10115km，试验进度
30.26%  
失效地点 
Failed location 
广德 
失效模式描述 
Failure circumstance 
2014.01.18，广德试验基地，G5+ SMTC 50136 乘用车综合耐久性试验规范。AP13 试验
车 M0-GD-A13SOT302 在检查中发现空调冷凝器漏冷媒，渗漏等级为2 级，液体在其
他零件上流动。检查空调高压管，发现冷媒已经全部漏完。重新尝试加注冷媒，发现有
漏气声。拆除前保，最终确认空调压缩机到冷凝器管路开裂。裂纹长约半圈。该冷却模
块未拆装过。 
原材料信息：Raw material information 
原材料及牌号 
Raw material specification 
AL 6063 T4  Φ 12x1.5 
原材料厂商 
Raw material producer 
江苏亚太轻合金科技股份 
散件供应商 
Component supplier 
/ 
金属热处理状态 
Metal heat treatment state 
/ 
失效零件见图1~图2：The failed part is shown in figure1~ figure2. 
Ⅱ. 结论与建议 Conclusions and Suggestions 
结论Conclusions： 
1. 失效冷凝管(铝管)是由于疲劳而开裂的；IPE-CMPR DISCH was broken by fatigue. 
2. 铝管成分、硬度及金相显示，其材质为铝合金3003，不符合要求(图纸铝管材质为6063)，此会降低其抵抗疲
劳开裂的能力；Based on the chemical composition, hardness and microstructure test result, the material of the failed 
part was aluminum alloy 3003, which no met the requirements of the drawing. 
建议Suggestions： 
1. 供应商应提供符合图纸要求的零件；The supplier provided the right parts.  
2. 校核开裂处应力载荷；Check the stress load at crack region. 
3. 基于目前零件结构，评估不同材质胶管对新、旧零件疲劳寿命的影响；Base on the current structure of the parts, 
evaluate the influence of different hose on the fatigue life. 
分发: 
Distribution 
PTI 王宇 
检验者Author 
薛喜才 
Xue Xicai 
审核Auditor 
付玉生 
Fu Yusheng 
批准Approver 
 
日期Date 
2014.02.21 
日期Date 
2014.02.21 
日期Date 
2014.3.14 


 
上海汽车中心实验室 
SAIC Center Lab 
中国·上海·嘉定区安研路201 号 
邮编. 201804 
No 201 Anyan road, Jiading, Shanghai China 
Post code 201804 
报告编号 
Report number 
 
SCL-S-14-0043M 
委托者: PTI 王宇 
Request person, dept： 
委托编号:  /  
Request number: 
送样日期:  2014.02.14 
Request date:  
报告日期:  2014.02.21 
Report date：  
第2页共7页 
 
SMPV-0.2.3-002-QA -F01 
III. 调查结果 Investigation Results  
AP13 NSE 1.5T 乘用车综合耐久性试验规范，空调压缩机冷凝管路开裂，泄漏的冷凝液体在其他零件上流动，现
场反馈的照片见图1 所示。 
 
 
 
 
 
 
 
 
 
 
图1  现场反馈的照片 
据工程反馈，AP13 原冷凝管结构(见图2b 所示)，该结构零件未反馈有开裂的现象；但由于装配不方便，以及胶
管价格、采购便利等方面的因素影响，所示将冷凝管改为图2a 所示的新零件，但新零件在路试时发生开裂。 
通过对比新、旧零件外观可见，新零件除了铝管结构(铝管材料未变)发生了变化，其胶管管径、材质、长度均与
旧胶管不同。用手弯曲新、旧零件胶管部位，相比较而言，新零件感觉较硬。一般来讲，胶管较软，其减震效果
会好于硬管。 
 
 
 
 
 
 
 
 
 
 
 
图2  冷凝管(a)新零件(b)旧零件 
 
 
 
 
 
 
(a) 
(b) 
开裂位置 


 
上海汽车中心实验室 
SAIC Center Lab 
中国·上海·嘉定区安研路201 号 
邮编. 201804 
No 201 Anyan road, Jiading, Shanghai China 
Post code 201804 
报告编号 
Report number 
 
SCL-S-14-0043M 
委托者: PTI 王宇 
Request person, dept： 
委托编号:  /  
Request number: 
送样日期:  2014.02.14 
Request date:  
报告日期:  2014.02.21 
Report date：  
第3页共7页 
 
SMPV-0.2.3-002-QA -F01 
图2 为失效件外观。由图可见，冷凝管开裂处表面质量正常，未发现严重的磕碰伤。在断口附近区域发现多条次
裂纹，其他部位未发现裂纹。后续断口分析显示，裂纹源位置见图3a 所示。此外，冷凝管两端螺栓安装点形貌
显示，螺栓未松动。 
 
 
 
 
 
 
 
 
 
 
 
 
 
 
 
 
 
 
 
 
 
 
 
 
 
 
 
 
 
 
 
图3   失效件外观 
 
 
次裂纹 
(a) 
(b) 
(c) 
裂纹源 


 
上海汽车中心实验室 
SAIC Center Lab 
中国·上海·嘉定区安研路201 号 
邮编. 201804 
No 201 Anyan road, Jiading, Shanghai China 
Post code 201804 
报告编号 
Report number 
 
SCL-S-14-0043M 
委托者: PTI 王宇 
Request person, dept： 
委托编号:  /  
Request number: 
送样日期:  2014.02.14 
Request date:  
报告日期:  2014.02.21 
Report date：  
第4页共7页 
 
SMPV-0.2.3-002-QA -F01 
断口分析Fracture surface analysis 
将断口打开后，其低倍形貌见图4 所示。裂纹起源于铝管折弯处外表面，裂纹源处未发现明显的缺陷。裂纹扩展
区可见清晰的疲劳特征，其SEM 形貌见图5~图7。 
 
 
 
 
 
 
 
 
 
 
 
 
 
 
 
 
 
 
 
 
 
图4  裂纹源低倍形貌 
 
 
 
 
 
 
 
 
 
 
 
图5  裂纹源SEM 形貌 
裂纹源 
贝壳纹 
图5 
图7 
图6 


 
上海汽车中心实验室 
SAIC Center Lab 
中国·上海·嘉定区安研路201 号 
邮编. 201804 
No 201 Anyan road, Jiading, Shanghai China 
Post code 201804 
报告编号 
Report number 
 
SCL-S-14-0043M 
委托者: PTI 王宇 
Request person, dept： 
委托编号:  /  
Request number: 
送样日期:  2014.02.14 
Request date:  
报告日期:  2014.02.21 
Report date：  
第5页共7页 
 
SMPV-0.2.3-002-QA -F01 
 
 
 
 
 
 
 
 
 
 
 
 
 
图6  裂纹扩展区SEM 形貌 
 
 
 
 
 
 
 
 
 
 
 
 
 
图7  裂纹扩展区SEM 形貌 
 
 
 
 
 
 
 
 
 
图6 
图7 
图6~图7 为裂纹扩展SEM 形貌，疲劳特征
很明显。 


 
上海汽车中心实验室 
SAIC Center Lab 
中国·上海·嘉定区安研路201 号 
邮编. 201804 
No 201 Anyan road, Jiading, Shanghai China 
Post code 201804 
报告编号 
Report number 
 
SCL-S-14-0043M 
委托者: PTI 王宇 
Request person, dept： 
委托编号:  /  
Request number: 
送样日期:  2014.02.14 
Request date:  
报告日期:  2014.02.21 
Report date：  
第6页共7页 
 
SMPV-0.2.3-002-QA -F01 
材料检测   
材料测试结果见表1 所示。 
①失效铝管成分、硬度与微观组织测试结果显示，其材质为铝合金3003，不符合图纸要求(图纸要求铝管材质为
6063 T4 处理，其强度高于3 系列铝合金)；旧零件铝管材质符合6063 要求。 
②旧零件铝管材质符合6063 要求； 
③失效件开裂处R 角实测值与数模测试结果基本一致。 
表1 材料测试 
序号 
No. 
试验项目 
Test item 
额定值 
Requirement 
试验结果 
Test result 
评价 
Evaluation 
合格 
OK 
不合格 
Not OK 
新零件(失效件) 
1.1 
化学成分 
Chemical components 
铝合金30031 
 
/ 
 
Fe≤0.70 
0.384 
× 
 
Si≤0.60 
0.069 
× 
 
Cu0.05~0.2 
0.066 
× 
 
Mg≤0.05 
0.0036 
× 
 
Mn1.0~1.5 
1.070 
× 
 
Zn≤0.10 
0.0077 
× 
 
Ni≤0.05 
≤0.002 
× 
 
Ti≤0.05 
0.022 
× 
 
1.2 
硬度
HV0.3 
Hardness 
开裂区域 
/ 
42 
43 
47 
/ 
 
基体 
/ 
43 
45 
45 
/ 
 
1.3 
R 角 
/ 
失效件折弯R 角正常 
× 
 
1.4 
微观组织 
Microstructure 
/ 
α 固溶体基体上均匀分布着析出的
(Al Mn)等质点相，见图9 
/ 
 
旧零件 
2.1 
化学成分 
Chemical components 
铝合金60631 
 
 
 
Fe≤0.35 
0.20 
× 
 
Si0.2~0.60 
0.39 
× 
 
Cu≤0.10 
0.005 
× 
 
Mg0.45~0.90 
0.55 
× 
 
Mn≤0.1 
0.06 
× 
 
Zn≤0.1 
0.005 
× 
 
Ti≤0.1 
0.014 
× 
 
Cr≤0.1 
≤0.002 
× 
 
2.2 
硬度HV0.3 
Hardness 
/ 
74 
70 
71 
/ 
 
注：1.铝管材质标准来至供应商提供的质检报告 
 
 
 
 
 


 
上海汽车中心实验室 
SAIC Center Lab 
中国·上海·嘉定区安研路201 号 
邮编. 201804 
No 201 Anyan road, Jiading, Shanghai China 
Post code 201804 
报告编号 
Report number 
 
SCL-S-14-0043M 
委托者: PTI 王宇 
Request person, dept： 
委托编号:  /  
Request number: 
送样日期:  2014.02.14 
Request date:  
报告日期:  2014.02.21 
Report date：  
第7页共7页 
 
SMPV-0.2.3-002-QA -F01 
 
 
 
 
 
 
 
 
 
 
 
 
 
图8 冷凝管折弯R 角 (a)数模图 (b)实测值 
 
 
 
 
 
 
 
 
 
 
 
 
图9  失效件微观组织(a)开裂处(b)基体 
 
(a) 
(b) 
(a) 
(b)
