Repository: kujaxr/obsidian-vault

File: 材料工程师/SCL-S-14-0044M DCT 360B 倒档轴垫片-邵百明.pdf.md
# SCL-S-14-0044M DCT 360B 倒档轴垫片-邵百明.pdf

 
上海汽车中心实验室 
SAIC Center Lab 
中国·上海·嘉定区安研路201 号 
邮编. 201804 
No 201 Anyan road, Jiading, Shanghai China 
Post code 201804 
报告编号 
Report number 
 
SCL-S-14-0044M 
委托者:变速箱部 黄健刚 
Request person, dept： 
委托编号:  /  
Request number: 
送样日期: 2014.02.18 
Request date:  
报告日期: 2014.03.11 
Report date：  
第1 页共8 页 
 
SMPV-0.2.3-002-QA -F01 
零件号Part number 
10057597 
零件名称 
Part name 
倒挡轴垫片 
Washer reverse idler shaft 
图纸日期Drawing date 
2013.11.21 
零件生产日期Part production date 
2013.12.10 
供货商 
Supplier 
苏州轴承 
车型/项目Car type/project 
DCT 360B 
DVP 材料大纲签署日期DVP material test plan date 
/ 
阶段性报告 Interim report                结论性报告 Conclusion report          
 
Ⅰ.任务描述 Task description 
实验室受委托对倒挡轴垫片进行失效原因分析，失效零件具体信息如下： 
As requested, SCL has analyzed the failure of the reverse idler shaft washer. The information of the failed part is as 
following： 
零件信息：Part information 
零件名称 
Part name 
倒挡轴垫片 
Washer reverse idler shaft 
车制造日期 
Vehicle production date 
/ 
VIN 码 
VIN 
/ 
销售日期 
Sale date 
/ 
车辆里程数/测试寿命 
Car mileage/Test life 
100%R3 倒档试验（约2h） 
维修站名称 
Sale agent 
/ 
失效模式描述 
Failure circumstance  
完成R3 台架试验，拆解变速箱时发现倒档轴垫片断裂。 
原材料信息：Raw material information 
原材料及牌号 
Raw material specification 
65Mn 
原材料厂商 
Raw material producer 
/ 
散件供应商 
Component supplier 
苏州轴承  
金属热处理状态 
Metal heat treatment state 
/ 
失效零件见图2：The failed part is shown in figure2. 
 
Ⅱ. 结论与建议 Conclusions and Suggestions 
 
结论Conclusions： 
（1）倒档轴垫片由于过载发生早期断裂。The washer of the reverse idler shaft was early broken due to overload. 
（2）倒档轴垫片的硬度和成分符合要求；组织正常。The hardness and chemical components of the washer meet the 
requirement and the microstructure is normal. 
 
建议Suggestions： 
（1）检查零件的装配过程，并对相关零件的尺寸进行确认。Check the assembly process of the components and 
confirm the dimensions of the related components. 
 
 
 
 
 
分发: 
Distribution 
变速箱部：黄健刚 
检验者Author 
邵百明 
Shao Baiming 
审核Auditor 
付玉生 
Fu Yusheng 
批准Approver 
 
日期Date 
2014.03.11 
日期Date 
2014.03.11 
日期Date 
2014.03.11 


 
上海汽车中心实验室 
SAIC Center Lab 
中国·上海·嘉定区安研路201 号 
邮编. 201804 
No 201 Anyan road, Jiading, Shanghai China 
Post code 201804 
报告编号 
Report number 
 
SCL-S-14-0044M 
委托者:变速箱部 黄健刚 
Request person, dept： 
委托编号:  /  
Request number: 
送样日期: 2014.02.18 
Request date:  
报告日期: 2014.03.11 
Report date：  
第2 页共8 页 
 
SMPV-0.2.3-002-QA -F01 
III. 调查结果 Investigation Results   
  
DCT360B 完成100%的R3 倒档台架测试后，拆解发现倒档轴垫片断裂。倒档轴垫片的装配位置以及
失效件分别如图1 和图2 所示。装配之后，由于存在间隙，未运转时，该垫片不承受载荷；只有当变速箱
工作时，会承受锁紧螺栓和平面滚针施加在的载荷。 
工程对同批次零件的尺寸进行了检验，其尺寸是符合要求的（见报告QAM7-14/15）。 
 
  
 
图1 倒档垫片的装配位置                                      图2 倒档轴垫片 
 
对倒档轴垫片外观进行检查，可以发现： 
 
开裂的局部有明显的压痕，并且压痕处有多条小裂纹，由此可见此处曾经受到了较大的载荷。 
 
垫片工作表面的磨损痕迹在断裂处不连续，这表明垫片发生了早期断裂；且断裂后向外圆方向移
动。 
 
 
图3 裂纹1 处  有明显的压痕和小裂纹 
裂纹1 
裂纹2 
小裂纹 
A 部分 
B 部分 
 
垫片 


 
上海汽车中心实验室 
SAIC Center Lab 
中国·上海·嘉定区安研路201 号 
邮编. 201804 
No 201 Anyan road, Jiading, Shanghai China 
Post code 201804 
报告编号 
Report number 
 
SCL-S-14-0044M 
委托者:变速箱部 黄健刚 
Request person, dept： 
委托编号:  /  
Request number: 
送样日期: 2014.02.18 
Request date:  
报告日期: 2014.03.11 
Report date：  
第3 页共8 页 
 
SMPV-0.2.3-002-QA -F01 
 
（a）裂纹1 处                                      （b）裂纹2 处 
图4 工作面的磨损痕迹 箭头显示实际断裂后，A 部分向外移动的方向 
 
断口分析 Fracture Analysis 
     对裂纹1 和裂纹2 进行检查，其结果如图5~9 所示。由图可见： 
 
裂纹1 和裂纹2 起源于工作面内侧的尖角区域； 
 
断口的微观形貌为沿晶+韧窝，为过载的脆性断口；由于材料的硬度很高，该微观断裂形貌是正常的。 
 
 
图5 裂纹1 的宏观断口 
 
 
A 部分 
A 部分 
B 部分 
B 部分 
工作面 
工作面 
压伤的区域 


 
上海汽车中心实验室 
SAIC Center Lab 
中国·上海·嘉定区安研路201 号 
邮编. 201804 
No 201 Anyan road, Jiading, Shanghai China 
Post code 201804 
报告编号 
Report number 
 
SCL-S-14-0044M 
委托者:变速箱部 黄健刚 
Request person, dept： 
委托编号:  /  
Request number: 
送样日期: 2014.02.18 
Request date:  
报告日期: 2014.03.11 
Report date：  
第4 页共8 页 
 
SMPV-0.2.3-002-QA -F01 
 
 
图6 裂纹起源区 
 
扩展纹路收敛于压伤的部位 
图7 检测点1  放大 
 
断口类型为沿晶+韧窝，表现出
脆性的过载断口特征；由于材
料的硬度很高，该微观断裂形
貌是正常的。 
裂纹扩展方向 
检测点1， 见图7 


 
上海汽车中心实验室 
SAIC Center Lab 
中国·上海·嘉定区安研路201 号 
邮编. 201804 
No 201 Anyan road, Jiading, Shanghai China 
Post code 201804 
报告编号 
Report number 
 
SCL-S-14-0044M 
委托者:变速箱部 黄健刚 
Request person, dept： 
委托编号:  /  
Request number: 
送样日期: 2014.02.18 
Request date:  
报告日期: 2014.03.11 
Report date：  
第5 页共8 页 
 
SMPV-0.2.3-002-QA -F01 
 
 
 
 
图8 裂纹2 的宏观断口 平整，起源于工作面的内侧棱边附近 
图7 其它区域微观形貌 
 
其它区域的断口类型相同，也
为沿晶+韧窝，表现出脆性的过
载断口特征；由于材料的硬度
很高，该微观断裂形貌是正常
的。 
工作面 
工作面 
内侧 


 
上海汽车中心实验室 
SAIC Center Lab 
中国·上海·嘉定区安研路201 号 
邮编. 201804 
No 201 Anyan road, Jiading, Shanghai China 
Post code 201804 
报告编号 
Report number 
 
SCL-S-14-0044M 
委托者:变速箱部 黄健刚 
Request person, dept： 
委托编号:  /  
Request number: 
送样日期: 2014.02.18 
Request date:  
报告日期: 2014.03.11 
Report date：  
第6 页共8 页 
 
SMPV-0.2.3-002-QA -F01 
 
 
材料检测 Material Test 
     材料的检测结果如表1 所示。硬度和成分符合要求；组织正常。 
 
表1 材料检测结果 
序号 
No. 
试验项目 
Test item 
额定值 
Requirement 
试验结果 
Test result 
评价 Evaluation 
合格 
OK 
不合格 
Not OK 
1 
硬度 
670+140HV10 
719,712,709HV10 
× 
 
2 
组织 
/ 
回火马氏体 
/ 
 
3 
成分 
65Mn 
 
 
 
 
 
C:0.62~0.70 
0.70 
× 
 
 
 
Si:0.17~0.37 
0.279 
× 
 
 
 
Mn:0.70~1.20 
1.09 
× 
 
 
 
P:≤0.035 
0.032 
× 
 
 
 
S:≤0.035 
0.0015 
× 
 
 
 
Cr: ≤0.25 
0.158 
× 
 
 
 
Ni: ≤0.30 
0.014 
× 
 
 
 
Cu: ≤0.25 
0.013 
× 
 
 
 
图9 微观断口 
 
对各区域的微观断口形貌进行
检查，均为沿晶+韧窝，为过载
的脆性断口；由于材料的硬度
很高，该微观断裂形貌是正常
的。 


 
上海汽车中心实验室 
SAIC Center Lab 
中国·上海·嘉定区安研路201 号 
邮编. 201804 
No 201 Anyan road, Jiading, Shanghai China 
Post code 201804 
报告编号 
Report number 
 
SCL-S-14-0044M 
委托者:变速箱部 黄健刚 
Request person, dept： 
委托编号:  /  
Request number: 
送样日期: 2014.02.18 
Request date:  
报告日期: 2014.03.11 
Report date：  
第7 页共8 页 
 
SMPV-0.2.3-002-QA -F01 
 
图10 组织 回火马氏体 
 
综合分析Comprehensive Analysis 
 
零件的硬度和材料符合要求，组织正常。 
 
从断口以及表面磨损痕迹来看，倒档轴垫片在测试中由于过载发生了早期断裂。 
 
据工程反馈，重新安装了几台变速箱，其中1 台未使用前，检查发现已断裂（见图11），断口形式与
R3 倒档试验中的垫片相同；另几台通过了相关的测试。其中开裂的倒档轴垫片如图11 所示；与分析
的失效件同批次；其硬度为：695,690,709HV10；开裂位置与失效件的裂纹2 接近。从其表面痕迹来看：
表面有接触的痕迹和压伤；而该零件按照设计的要求，与螺栓间存在间隙，也就是在装配中不承受装
配的载荷。表面接触痕迹以及压伤的存在，显示零件在装配的过程中有接触，出现了差异。 
 
基于上述事实来看，倒档垫片的开裂可能与装配中的异常有关，因此需要关注零件的装配过程，对其
它各相关零件的尺寸进行确认。 
 
 
 
 


 
上海汽车中心实验室 
SAIC Center Lab 
中国·上海·嘉定区安研路201 号 
邮编. 201804 
No 201 Anyan road, Jiading, Shanghai China 
Post code 201804 
报告编号 
Report number 
 
SCL-S-14-0044M 
委托者:变速箱部 黄健刚 
Request person, dept： 
委托编号:  /  
Request number: 
送样日期: 2014.02.18 
Request date:  
报告日期: 2014.03.11 
Report date：  
第8 页共8 页 
 
SMPV-0.2.3-002-QA -F01 
 
（a）全貌 
 
（b）开裂处 存在压伤和表面接触痕迹                                （c）局部损伤 
图11 另一失效件 
 
图12 断口   
表面呈现出金属反光的光泽，与R3 倒档试验中的相同，应为过载的脆性断口 
 
接触痕迹 
接触痕迹 
 
塑性变形，材
料损伤 
扩展方向 
损伤 
损伤

File: 材料工程师/SCL-S-14-0045M AP13 前减振动器-邵百明.pdf.md
# SCL-S-14-0045M AP13 前减振动器-邵百明.pdf

 
上海汽车中心实验室 
SAIC Center Lab 
中国·上海·嘉定区安研路201 号 
邮编. 201804 
No 201 Anyan road, Jiading, Shanghai China 
Post code 201804 
报告编号 
Report number 
 
SCL-S-14-0045M 
委托者:底盘 施宇峰 
Request person, dept： 
委托编号:  /  
Request number: 
送样日期: 2014.02.14 
Request date:  
报告日期: 2014.02.24 
Report date：  
第1 页共7 页 
 
SMPV-0.2.3-002-QA -F01 
零件号Part number 
10094357 
零件名称 
Part name 
前减震器总成 
Front Damper Assy. 
图纸日期Drawing date 
2013.11.26 
零件生产日期Part production date 
2013.4 
供货商 
Supplier 
淅川减震器厂 
Xichuan Auto Shock Absorber Factory 
车型/项目Car type/project 
AS21 
DVP 材料大纲签署日期DVP material test plan date 
2013.10.17 
阶段性报告 Interim report                结论性报告 Conclusion report          
 
Ⅰ.任务描述 Task description 
实验室受委托对前减震器总成进行失效原因分析，失效零件具体信息如下： 
As requested, SCL has analyzed the failure of the front damper assy. The information of the failed part is as following： 
零件信息：Part information 
零件名称 
Part name 
前减震器总成 
Front Damper Assy. 
车制造日期 
Vehicle production date 
/ 
VIN 码 
VIN 
/ 
销售日期 
Sale date 
/ 
车辆里程数 
Car mileage 
25164Km （75%的GD 试验） 
维修站名称 
Sale agent 
/ 
失效模式描述 
Failure circumstance  
2014.1.27，广德GD 试验车在8 字弯规范时发现大方向盘回正时有异响。经检查，左前，
右前减震器稳定器支架断裂。 
原材料信息：Raw material information 
原材料及牌号 
Raw material specification 
SAPH440 t=3.2mm 
原材料厂商 
Raw material producer 
/ 
散件供应商 
Component supplier 
/ 
金属热处理状态 
Metal heat treatment state 
/ 
失效零件见图1~2：The failed part is shown in figure1~2. 
 
Ⅱ. 结论与建议 Conclusions and Suggestions 
 
结论Conclusions： 
（1）减震器稳定器支架是由于双向疲劳而开裂失效的。The Damper’s bracket was failed by bending fatigue. 
（2） 材料不符合图纸要求，强度较低，降低了零件的疲劳寿命，对失效产生了不利的影响。The material didn’t 
meet the requirement and the strength was lower than the lower limit, which reduced the fatigue life and deteriorated the 
failure. 
 
建议Suggestions： 
（1）供应商应控制生产过程，确保材料符合图纸的要求。The supplier should control the process to ensure the 
material meets the drawing requirement. 
（2）采用带法兰面的螺母，以增大接触面积，降低局部应力。Apply the nut with flange to increase the touching area 
and reduce the local stress. 
 
 
分发: 
Distribution 
底盘：施宇峰 
检验者Author 
邵百明 
Shao Baiming 
审核Auditor 
付玉生 
Fu Yusheng 
批准Approver 
 
日期Date 
2014.02.24 
日期Date 
2014.02.24 
日期Date 
2014.02.24 


 
上海汽车中心实验室 
SAIC Center Lab 
中国·上海·嘉定区安研路201 号 
邮编. 201804 
No 201 Anyan road, Jiading, Shanghai China 
Post code 201804 
报告编号 
Report number 
 
SCL-S-14-0045M 
委托者:底盘 施宇峰 
Request person, dept： 
委托编号:  /  
Request number: 
送样日期: 2014.02.14 
Request date:  
报告日期: 2014.02.24 
Report date：  
第2 页共7 页 
 
SMPV-0.2.3-002-QA -F01 
III. 调查结果 Investigation Results   
  
 2014.1.27，广德GD 试验车C13UIV012 在8 字弯规范时发现打方向盘回正时有异响，其后扭曲路仍
然听到异响。回车间检查，发现稳定杆连接杆与左前，右前减震器稳定器支架均断裂。 
     图1 显示的是装配图及开裂位置。图2 所示的失效件为左前减震器；开裂的形状类似菱形；在尖端也
有裂纹；可以看出：这是多条裂纹相互交汇形成的结果。 
 
 
 
 
 
 
 
 
 
 
 
 
 
 
 
图1 装配图及开裂位置 
 
 
图2 失效件及开裂情况 
 
 
 
 
 
小裂纹1 
小裂纹2 
小裂纹3 
小裂纹4 
A 面 
另一面为B 面 
主裂纹1 
主裂纹2 


 
上海汽车中心实验室 
SAIC Center Lab 
中国·上海·嘉定区安研路201 号 
邮编. 201804 
No 201 Anyan road, Jiading, Shanghai China 
Post code 201804 
报告编号 
Report number 
 
SCL-S-14-0045M 
委托者:底盘 施宇峰 
Request person, dept： 
委托编号:  /  
Request number: 
送样日期: 2014.02.14 
Request date:  
报告日期: 2014.02.24 
Report date：  
第3 页共7 页 
 
SMPV-0.2.3-002-QA -F01 
断口分析  Fracture Surface Analysis 
   主裂纹的宏观断口如图3 所示。表面完全磨损无法进行微观的断口的分析，但是可以清晰的看到断口的
中间有明显的分界线，同时发现螺母和螺栓与其接触的区域有多个台阶。这是多源双向疲劳的特征；裂纹
源主要集中于螺栓和螺母与支架接触的边界区域；该区域为高应力区。 
     
 
 
（a）主裂纹1  
 
 
（b）主裂纹2 
图3 主裂纹 
虚线箭头显示裂纹的扩展方向；实线箭头显示疲劳台阶 
 
掰开4 条小裂纹，可以发现其断口类型同样为双向弯曲疲劳，如图4 所示。 
 
 
A 面 
A 面 


 
上海汽车中心实验室 
SAIC Center Lab 
中国·上海·嘉定区安研路201 号 
邮编. 201804 
No 201 Anyan road, Jiading, Shanghai China 
Post code 201804 
报告编号 
Report number 
 
SCL-S-14-0045M 
委托者:底盘 施宇峰 
Request person, dept： 
委托编号:  /  
Request number: 
送样日期: 2014.02.14 
Request date:  
报告日期: 2014.02.24 
Report date：  
第4 页共7 页 
 
SMPV-0.2.3-002-QA -F01 
 
（a）小裂纹1 
 
（b）小裂纹2 
图4 小裂纹 
虚线箭头显示裂纹扩展方向 
A 面 
A 面 


 
上海汽车中心实验室 
SAIC Center Lab 
中国·上海·嘉定区安研路201 号 
邮编. 201804 
No 201 Anyan road, Jiading, Shanghai China 
Post code 201804 
报告编号 
Report number 
 
SCL-S-14-0045M 
委托者:底盘 施宇峰 
Request person, dept： 
委托编号:  /  
Request number: 
送样日期: 2014.02.14 
Request date:  
报告日期: 2014.02.24 
Report date：  
第5 页共7 页 
 
SMPV-0.2.3-002-QA -F01 
 
（c）小裂纹3 
 
（d）小裂纹4 
续图4 小裂纹  
 虚线箭头显示裂纹扩展方向 
 
 
 
 
 
A 面 
A 面 


 
上海汽车中心实验室 
SAIC Center Lab 
中国·上海·嘉定区安研路201 号 
邮编. 201804 
No 201 Anyan road, Jiading, Shanghai China 
Post code 201804 
报告编号 
Report number 
 
SCL-S-14-0045M 
委托者:底盘 施宇峰 
Request person, dept： 
委托编号:  /  
Request number: 
送样日期: 2014.02.14 
Request date:  
报告日期: 2014.02.24 
Report date：  
第6 页共7 页 
 
SMPV-0.2.3-002-QA -F01 
材料检测 Material Test 
对支架进行材料检测，其结果如表1 所示。由表可见： 
 
材料中的碳含量偏低，Mn 元素明显不足，不同于一般的SAPH440 的成分。这显然会降低材料的
强度。 
 
材料的硬度明显偏低（依据以往的数据：HV1≥140），由硬度换算的抗拉强度不满足材料抗拉强
度的要求。强度低，零件的承载能力也就弱；这会导致支架过早失效。 
 
从成分，硬度以及换算的强度来看，该材料不是SAPH440。 
 
表1 材料检测结果 
序号 
No. 
试验项目 
Test item 
额定值
Requirement 
测试结果 
Test Result 
评价Evaluation 
合格 
ok 
不合格 
not ok 
1 
成分 
Chemical components 
SAPH440 
(Q/BQB 310) 
 
 
 
C 
≤0.21 
0.043 
× 
Si 
≤0.30 
0.0088 
× 
Mn 
≤1.50 
0.132 
× 
P 
≤0.030 
0.012 
× 
S 
≤0.025 
0.0063 
× 
2 
硬度hardness 
/ 
HV1:112,113,113 
/ 
3 
抗拉强度Rm（MPa） 
≥440MPa 
3581,3621,3621 
× 
4 
组织Microstructure 
/ 
铁素体+珠光体 
/ 
5 
板厚Thicknes 
3.2mm±0.172 
3.2mm 
× 
说明：1）依据标准DIN EN ISO 18265-2003，由硬度换算而来。 
2）厚度公差依据标准Q/BQB301-2009 较高的精度。 
 
图5 组织  铁素体+珠光体 
 


 
上海汽车中心实验室 
SAIC Center Lab 
中国·上海·嘉定区安研路201 号 
邮编. 201804 
No 201 Anyan road, Jiading, Shanghai China 
Post code 201804 
报告编号 
Report number 
 
SCL-S-14-0045M 
委托者:底盘 施宇峰 
Request person, dept： 
委托编号:  /  
Request number: 
送样日期: 2014.02.14 
Request date:  
报告日期: 2014.02.24 
Report date：  
第7 页共7 页 
 
SMPV-0.2.3-002-QA -F01 
综合分析Comprehensive Analysis 
从断口来看，支架是由于双向疲劳而断裂失效的；裂纹源起源于支架与螺母和螺栓接触的边界高应力
区。其开裂是由于局部应力超过了材料的抗疲劳承载能力所致。 
失效件采用的是不带法兰面的螺母，该螺母的接触面积较小；如果采用带法兰的螺母，可以降低紧固
面的应力，提高零件的承载能力。 
    经检测，该材料不是要求的SAPH440；其强度较低，降低了零件的承载能力，会促使零件过早失效。 
    实验室报告SCL-V-13-1289M/1290M 显示：OTS 状态的零件（2013 年10 月生产）符合SAPH440 的材
料要求。

File: 材料工程师/SCL-S-14-0046M-AP11-固恩治售后水管-吴文安.pdf.md
# SCL-S-14-0046M-AP11-固恩治售后水管-吴文安.pdf

 
上海汽车中心实验室 
SAIC Center Lab 
中国·上海·嘉定区安研路201 号 
邮编. 201804 
No 201 Anyan road, Jiading, Shanghai China 
Post code 201804 
报告编号 
Report number 
 
SCL-S-14-0046M 
委托者: SQE: 邵鑫冬 
Request person, dept： 
送样日期:  2014-01-26 
Request date:  
报告日期:  2014-02-17 
Report date：  
第1 页共4 页 
 
零件号Part number 
50016460 
 零件名称 
Part name 
冷却水管 
图纸日期Drawing date 
2009-02-24 
零件生产日期Part production date 
2012-07-26 
 供货商 
Supplier 
固恩治 
车型/项目Car type/project 
AP11 
试验大纲签署日期： 
/ 
 
   阶段性报告 Interim report        结论性报告 Conclusion report        
Ⅰ.任务描述 Task description 
实验室受委托对固恩治生产的进行失效原因分析，失效零件具体信息如下： 
As requested, QA lab has analyzed the failure of the coolnat hose. The background information of the failed part is as following： 
零件信息：Part information 
零件名称 
Part name 
冷却水管 
制造日期 
Production date 
/ 
VIN 码 
VIN 
/ 
销售日期 
Sale date 
/ 
车辆里程数 
Car mileage 
Okm 
维修站名称 
Sale agent 
/ 
失效模式描述 
Failure circumstance 
description 
替换配件中发现部分胶管内壁有不平整现象。 
原材料信息：Raw material information 
原材料及牌号 
Raw material specification 
EPDM 
原材料厂商 
Raw material producer 
/ 
散件供应商 
Component supplier 
/ 
金属热处理状态 
Metal heat treatment state 
/ 
失效零件见图：The failed part is shown in figure 1.  
 
Ⅱ. 结论与建议 Conclusions and suggestions 
结论：  胶管在套模硫化过程中对胶管局部区域内层胶料的表面形成损伤，在胶料表面区域形成孔洞，导致
胶管表面呈现有气泡的现象。 
        由于表面存在不平整缺陷，故硫化芯棒表面瑕疵会导致此缺陷；但部分孔洞埋于胶料中，说明同时
存在胶料被烧伤的现象。 
   
建议： 检察套模硫化工艺，确保管坯套模时芯棒模具温度不会过高。 
       检察芯棒表面光洁度，保证芯棒表面粗糙度不对胶管内层表面形成损伤。 
 
 
 
 
 
 
分发: 
Distribution 
SQE：邵鑫冬 
检验者Author 
吴文安 
Wuwenan 
审核Auditor 
胡仁其 
HuRenqi’ 
批准Approver 
 
日期Date 
2014-02-20 
日期Date 
2014-2-20 
日期Date 
2014-2-21 
 
 


 
上海汽车中心实验室 
SAIC Center Lab 
中国·上海·嘉定区安研路201 号 
邮编. 201804 
No 201 Anyan road, Jiading, Shanghai China 
Post code 201804 
报告编号 
Report number 
 
SCL-S-14-0046M 
委托者: SQE: 邵鑫冬 
Request person, dept： 
送样日期:  2014-01-26 
Request date:  
报告日期:  2014-02-17 
Report date：  
第2 页共4 页 
 
 
图1 失效照片 
III. 测试结果 Test Results  
 
1 材料评价：  
序号 
No. 
试验项目 
Test item 
额定值 
Requirement 
试验结果 
Test result 
评价 Evaluation 
合格 
qualified 
不合格 
unqualified 
内层  
1 
Shore A 硬度 
Shore A Hardness 
65-75 
67 
× 
 
2 
拉伸强度 
Tensile Strength 
≥ 7 MPa 
11.8 
× 
 
3 
断裂伸长率 
Elongation at tear 
≥ 300% 
473 
× 
 
外层 
1 
Shore A 硬度 
Shore A Hardness 
65-75 
66 
× 
 
2 
拉伸强度 
Tensile Strength 
≥ 7 MPa 
11.3 
× 
 
3 
断裂伸长率 
Elongation at tear 
≥ 300% 
390 
× 
 
 
    胶管材料性能满足要求。  
 
 
 
 
 
 
 
 
 
 
 
 
 
内壁不平整 


 
上海汽车中心实验室 
SAIC Center Lab 
中国·上海·嘉定区安研路201 号 
邮编. 201804 
No 201 Anyan road, Jiading, Shanghai China 
Post code 201804 
报告编号 
Report number 
 
SCL-S-14-0046M 
委托者: SQE: 邵鑫冬 
Request person, dept： 
送样日期:  2014-01-26 
Request date:  
报告日期:  2014-02-17 
Report date：  
第3 页共4 页 
 
2 表面分析： 
对胶管进行解剖后发现，不仅在胶管的端部，同时在胶管的管身内侧也存在有类似于气孔的不平整现象： 
 
 
 
 
 
 
 
 
 
 
 
对零件三个区域进行切割，观察气孔形态： 
区域1： 端部气孔区域： 
 
 
 
胶管截面局部区域存在孔洞，且孔洞分布在内侧表面区域，部分孔洞分布在胶料中，而非胶管内壁表面。孔
洞中无杂质。 
 
 
区域1 
区域2 
区域3 
 
此区域无孔洞 
此区域分布有孔洞 


 
上海汽车中心实验室 
SAIC Center Lab 
中国·上海·嘉定区安研路201 号 
邮编. 201804 
No 201 Anyan road, Jiading, Shanghai China 
Post code 201804 
报告编号 
Report number 
 
SCL-S-14-0046M 
委托者: SQE: 邵鑫冬 
Request person, dept： 
送样日期:  2014-01-26 
Request date:  
报告日期:  2014-02-17 
Report date：  
第4 页共4 页 
 
 
区域2： 表面无气孔区域： 
 
胶管截面平整，无孔洞现象； 
 
区域3： 管身内侧表面有孔洞区域： 
 
 
 
 
 
胶管截面局部区域存在孔洞，且孔洞分布在内侧表面区域，部分孔洞分布在胶料中，而非胶管内壁表面。孔
洞中无杂质。 
 
小结： 
1 
胶管内层胶料内部靠近表面区域存在有孔洞，导致表面形成具有气孔的现象。孔洞分布在局部区域，并非整
个圆周区域。 
2 
胶料内的孔洞分布在靠近表面的区域，在靠近编织层区域无此缺陷现象，部分孔洞埋在内层胶料中。说明缺
陷的形成不是挤出过程中导致。而是在套模硫化的工序中形成。 
3 
零件材料满足要求。 
此区域无孔洞 
此区域分布有孔洞

File: 材料工程师/SCL-S-14-0047M-ZP11 EU-hose冷却水管-吴文安.pdf.md
# SCL-S-14-0047M-ZP11 EU-hose冷却水管-吴文安.pdf

 
上海汽车中心实验室 
SAIC Center Lab 
中国·上海·嘉定区安研路201 号 
邮编. 201804 
No 201 Anyan road, Jiading, Shanghai China 
Post code 201804 
报告编号 
Report number 
 
SCL-S-14-0047M 
委托者: SQE: Greasely Liz 
Request person, dept： 
送样日期:  2014-02-08 
Request date:  
报告日期:  2014-02-20 
Report date：  
第1 页共6 页 
 
零件号Part number 
30015038 
 零件名称 
Part name 
冷却水管 
图纸日期Drawing date 
 
零件生产日期Part production date 
2013-09-08/A13 
 供货商 
Supplier 
天津鹏翎 
车型/项目Car type/project 
ZP11 EU 
试验大纲签署日期： 
/ 
 
   阶段性报告 Interim report        结论性报告 Conclusion report        
Ⅰ.任务描述 Task description 
实验室受委托对天津鹏翎生产的冷却水管进行失效原因分析，失效零件具体信息如下： 
As requested, QA lab has analyzed the failure of the coolnat hose. The background information of the failed part is as following： 
零件信息：Part information 
零件名称 
Part name 
冷却水管 
制造日期 
Production date 
/ 
VIN 码 
VIN 
/ 
销售日期 
Sale date 
/ 
车辆里程数 
Car mileage 
Okm 
维修站名称 
Sale agent 
/ 
失效模式描述 
Failure circumstance 
description 
胶管开裂。 
原材料信息：Raw material information 
原材料及牌号 
Raw material specification 
EPDM 
原材料厂商 
Raw material producer 
/ 
散件供应商 
Component supplier 
/ 
金属热处理状态 
Metal heat treatment state 
/ 
失效零件见图：The failed part is shown in figure 1.  
 
Ⅱ. 结论与建议 Conclusions and suggestions 
结论： 1 胶管外层受到外力损伤，导致胶管开裂。 
Conclusion: The crack was damaged by the external injury, leading the hose crack. 
 2 开裂区域位于卡箍区域。且卡箍有移动现象。 
   The crack section is located at the clip area, and the clip was moved. 
 3 胶管材料性能满足要求，且内外层厚度未发现有异常偏薄的现象。 
   The material of hose conforms to the standard, and there is no too thin section of tube 
and cover. 
建议：  避免胶管受到外力损伤。 
 
Suggestion:  Free of the external damage of the hose.  
                 
 
 
 
分发: 
Distribution 
SQE：Greasely Liz 
检验者Author 
吴文安  
Wuwenan 
审核Auditor 
胡仁其 
Hurenqi 
批准Approver 
 
日期Date 
2014-02-20 
日期Date 
2014-02-21 
日期Date 
2014-02-21 
 
 


 
上海汽车中心实验室 
SAIC Center Lab 
中国·上海·嘉定区安研路201 号 
邮编. 201804 
No 201 Anyan road, Jiading, Shanghai China 
Post code 201804 
报告编号 
Report number 
 
SCL-S-14-0047M 
委托者: SQE: Greasely Liz 
Request person, dept： 
送样日期:  2014-02-08 
Request date:  
报告日期:  2014-02-20 
Report date：  
第2 页共6 页 
 
 
  
 
 
图1 失效照片 
III. 测试结果 Test Results  
 
1 材料评价：  
序号 
No. 
试验项目 
Test item 
额定值 
Requirement 
试验结果 
Test result 
评价 Evaluation 
合格 
qualified 
不合格 
unqualified 
依据SMTC 5 320 003 
Acc. to SMTC 5 320 003 
内层 TUBE 
1 
Shore A 硬度 
Shore A Hardness 
ISO7619-1 
65±5 
63 
× 
 
2 
拉伸强度 
Tensile Strength 
ISO37 
≥ 9 MPa 
13.6 
× 
 
3 
断裂伸长率 
Elongation at tear 
ISO37 
≥ 300% 
340 
× 
 
4 
100%定伸强度 
Tensile strength at 100% elongation 
ISO37 
≥ 2.5 MPa 
3.83 
× 
 
外层 COVER 
1 
Shore A 硬度 
Shore A Hardness 
ISO7619-1 
65±5 
65 
× 
 
2 
拉伸强度 
Tensile Strength 
ISO37 
≥ 9 MPa 
11.7 
× 
 
3 
断裂伸长率 
Elongation at tear 
ISO37 
≥ 300% 
317 
× 
 
4 
100%定伸强度 
Tensile strength at 100% elongation 
ISO37 
≥ 2.5 MPa 
3.94 
× 
 
    胶管材料性能满足要求。  
    The material of the hose conforms to the standard. 
 
  
开裂 


 
上海汽车中心实验室 
SAIC Center Lab 
中国·上海·嘉定区安研路201 号 
邮编. 201804 
No 201 Anyan road, Jiading, Shanghai China 
Post code 201804 
报告编号 
Report number 
 
SCL-S-14-0047M 
委托者: SQE: Greasely Liz 
Request person, dept： 
送样日期:  2014-02-08 
Request date:  
报告日期:  2014-02-20 
Report date：  
第3 页共6 页 
 
2 表面分析：  
 
胶管表面存在两道裂纹以及一些细小裂纹。 
There are two cracks on the cover. 
 
内层表面(the surface of tube)： 
 
在内层表面存在一道裂纹，且与外侧较长的裂纹相对应，形成胶管泄露。 
There is on crack on the tube which is on the site of the longer crack on the cover. This crack leads the leakage of the 
hose. 
胶料厚度：the thick of the hose 
 
 
裂纹 1 
Crack 1 
裂纹2 
Crack 2 
外层 Cover 
内层 tube 


 
上海汽车中心实验室 
SAIC Center Lab 
中国·上海·嘉定区安研路201 号 
邮编. 201804 
No 201 Anyan road, Jiading, Shanghai China 
Post code 201804 
报告编号 
Report number 
 
SCL-S-14-0047M 
委托者: SQE: Greasely Liz 
Request person, dept： 
送样日期:  2014-02-08 
Request date:  
报告日期:  2014-02-20 
Report date：  
第4 页共6 页 
 
开裂区域的胶管厚度为4.99mm，内层厚度为2.51mm，外层厚度为2.48mm。由于外层厚度在总厚度的1/3 以上，
故没有发现外层胶料厚度过薄的区域，说明胶管的弯曲弧度并未对零件各层胶料厚度形成不良影响。 
In the crack section, the thickness of the hose is 4.99mm, and the thickness of the tube is 2.51mm and the thickness of the 
cover is 2.48mm. the thickness of cover is more than 1/3 of that of the hose, so there is no too thin area of cover on the 
hose, which means the round section has no bad influence of the thick of the rubber layer. 
3 断口分析： 
裂纹1（crack 1） 
 
 
 
 
 
 
 
 
 
 
 
 
从断口分析，外层开裂起始区域位于胶管表面，内层开裂起始区域位于编织层处，说明胶管开裂的起始区域位于
胶管外层表面。在起始区域胶料呈现出尖角型外力受损痕迹。 
The start section of the cover crack is at the surface of the tube, and the start section of the tube crack is at the area of tube 
with the reinforcement layer. So the original section of the crack is at the surface of the hose cover. In the start section we 
found the external injury like triangle mark.  
 
 
 
 
 
 
 
 
 
 
 
外层 Cover 
内层 tube 
撕裂方向Direction of tear 
起始区域 start section 
外层 Cover 
尖角型外力受损痕迹 
External injury like triangle mark 


 
上海汽车中心实验室 
SAIC Center Lab 
中国·上海·嘉定区安研路201 号 
邮编. 201804 
No 201 Anyan road, Jiading, Shanghai China 
Post code 201804 
报告编号 
Report number 
 
SCL-S-14-0047M 
委托者: SQE: Greasely Liz 
Request person, dept： 
送样日期:  2014-02-08 
Request date:  
报告日期:  2014-02-20 
Report date：  
第5 页共6 页 
 
裂纹2（crack 2） 
 
外层开裂但未形成贯穿。说明裂纹2 区域仅为表面受损。 断裂起始区域为胶料受损，并形成表面撕裂 
The cover crack only took place in the cover, not extended to the reinforcement layer. Which means this area was only 
damaged on the surface. In the start section, the rubber was damaged and tear the surface matrial. 
 
卡箍：clip 
在管身上发现有两个卡箍印记，说明卡箍有移动过的痕迹。且开裂区域正好位于卡箍印记的区域内： 
There is two marks of the clip on the hose, which means the clips was moved around. And the cracks are just at the mark 
of the clip. 
 
  
内层 tube 
 
卡箍印记 
Mark of clip 
印记1 
Mark1 
印记2 
Mark2 
裂纹1 
Crack 1 
裂纹2 
Crack 2 
撕裂方向Direction of tear 
裂纹2 正好位于卡箍印记区域。 
The crack 2 is just located at the mark of the clip. 
 
起始区域 
Start area 


 
上海汽车中心实验室 
SAIC Center Lab 
中国·上海·嘉定区安研路201 号 
邮编. 201804 
No 201 Anyan road, Jiading, Shanghai China 
Post code 201804 
报告编号 
Report number 
 
SCL-S-14-0047M 
委托者: SQE: Greasely Liz 
Request person, dept： 
送样日期:  2014-02-08 
Request date:  
报告日期:  2014-02-20 
Report date：  
第6 页共6 页 
 
 4 新件对比new part benchmark: 
 
 
新件带有卡箍处的边缘处表面有一定的挤压印记。 
At the edge of the clip, there is the abrasion on the hose surface. 
 
小结： 
1 
胶管开裂由外侧表面引发，断裂纹路为撕裂纹路，起始区域呈现出异常尖角型外力痕迹。说明零件受到外力
损伤后导致开裂。 
The crack start from the surface of the cover, the start section was caused by the abnormal triangle 
mark and tear apart the material. So the crack was caused by the external injury. 
2 
胶管管身具有两个卡箍印记，说明卡箍有移动过的迹象，且开裂点位于卡箍印记内。 
We found the two marks of the clip on the hose, which means the clip was moved, and the crack 
was in the area of the mark. 
3 
新件上卡箍印记说明卡箍边缘会对胶管表面会形成一定的挤压痕迹。 
There is also found the compression at the edge of the clip on the new part. 
4 
胶管材料性能满足要求，且内外层材料无过薄区域。 
The material of the hose conforms to the standard, and there is no too thin section in the tube and 
cover. 
挤压印记 
Mark of compress

File: 材料工程师/SCL-S-14-0048M-IP2X M2-左BC柱上饰板-IP2（阶段）-狄春峰.pdf.md
# SCL-S-14-0048M-IP2X M2-左BC柱上饰板-IP2（阶段）-狄春峰.pdf

 
上海汽车中心实验室
(SAIC Center Lab) 
中国·上海·嘉定区安研路201 号 
邮编. 201804 
No. 201 Anyan Road, Jiading District,  
Shanghai, China. 
Post code :200433 
报告编号：Report number 
SCL-S-14-0048M 
委托者Requestor：孙雁冰 
送样日期Deliver date：2014.02.13 
报告日期Report date：2014.02.19 
第 1 页 共 4 页 
Page 1 of 4  
 
零件号 
Part number 
10064669 
零件名称 
Part name 
左BC 柱上饰板 
FINISHER ASSY-INNER L BC POST UPPER 
图纸日期 
Drawing date  
2010.12.08 
零件生产日期 
Production date 
/ 
供货商 
Supplier 
宁波华众 
Ningbo Huazhong 
车型/项目 
Car type/project 
IP2X M2 
 
   阶段性报告  Stage report        结论性报告 Conclusion report           测试报告 Test report 
Ⅰ.任务描述 Task description 
实验室受委托对左BC 柱上饰板进行失效原因分析，失效零件具体信息如下： 
As requested, QA lab has analyzed the invalid cause of FINISHER ASSY-INNER L BC POST UPPER, and the 
information of invalid part is shown as following： 
零件信息：Part information 
零件名称 
Part name 
左BC 柱上饰板 
FINISHER ASSY-INNER L BC 
POST UPPER 
制造日期 
Production date 
/ 
VIN 码 
VIN number 
/ 
销售日期 
Sale date 
/ 
车辆里程数 
Car mileage 
/ 
销售商 
Sale agent 
/ 
失效模式描述 
Invalid situation 
description 
IP2X M2 侧面碰撞致使左BC 柱上饰板断裂。 
IP2X M2 side impact made FINISHER ASSY-INNER L BC POST UPPER fracture. 
原材料信息：Raw material information 
原材料及牌号 
Raw material 
and trademark 
PP/PE 
KF 15LM 
原材料厂商 
Raw material producer 
上海金发 
散件供应商 
Part supplier 
/ 
金属热处理状态 
Metal heat treatment state 
/ 
失效零件见图1：The invalid part is shown in Fig 1.  
Ⅱ. 结论与建议 Conclusions and suggestions 
结论： 1. 零件受外力导致断裂。 
Conclusions:  1. Foreign force made part fracture. 
   
建议： 1. 对失效件、新件、粒料的各项材料性能进行对比检查。 
Suggestions: 1. Take contrast examination to failure part, new part and raw material of their material properties. 
         
 
分发： 
Dispenser 
内外饰部 孙雁冰 EI：Sun Yanbing 
检验者： 
Identifier 
狄春峰
 
Di Chunfeng 
审核： 
Auditor 
狄春峰
 
Di Chunfeng 
批准： 
Approver 
 
日期： 
Date 
2014.02.19 
日期： 
Date 
2014.02.19 
日期： 
Date 
2014.02.19 


 
上海汽车中心实验室
(SAIC Center Lab) 
中国·上海·嘉定区安研路201 号 
邮编. 201804 
No. 201 Anyan Road, Jiading District,  
Shanghai, China. 
Post code :200433 
报告编号：Report number 
SCL-S-14-0048M 
委托者Requestor：孙雁冰 
送样日期Deliver date：2014.02.13 
报告日期Report date：2014.02.19 
第 2 页 共 4 页 
Page 2 of 4  
 
 
 
        
 
图1 失效件 
Fig.1 Failure part 
 
III. 测试结果 Test Results  
   
序号 
No. 
试验项目 
Test item 
额定值 
Requirement 
试验结果 
Test result 
评价 Evaluation 
第一次 
第二次 
合格 
qualified 
不合格 
unqualified 
I 
失效件 
 
 
1 
红外（GB/T6040-2002） 
Infrared Spectroscopy 
PP 
PP 
× 
 
2 
熔点（GB/T19466.3-2006） 
Melting point (℃) 
165±5 
166 
× 
 
3 
焓值（GB/T19466.3-2006） 
Enthalpy (J/g) 
/ 
73.6 
83.4 
 
 
4 
密度（ISO 1183A） 
Density (g/cm3) 
0.91±0.05 
0.92 
× 
 


 
上海汽车中心实验室
(SAIC Center Lab) 
中国·上海·嘉定区安研路201 号 
邮编. 201804 
No. 201 Anyan Road, Jiading District,  
Shanghai, China. 
Post code :200433 
报告编号：Report number 
SCL-S-14-0048M 
委托者Requestor：孙雁冰 
送样日期Deliver date：2014.02.13 
报告日期Report date：2014.02.19 
第 3 页 共 4 页 
Page 3 of 4  
 
序号 
No. 
试验项目 
Test item 
额定值 
Requirement 
试验结果 
Test result 
评价 Evaluation 
第一次 
第二次 
合格 
qualified 
不合格 
unqualified 
5 
拉伸强度（DIN EN ISO 527） 
Tensile Strength (MPa) 
≥22 
零件取样中 
 
 
6 
冲击强度（DIN EN ISO 179） 
Impact resistance (KJ/m2) 
≥8 
零件取样中 
 
 
7 
熔融指数 （ISO 1133） 
Melt Flow Rate (g/10min) 
/ 
零件取样中 
 
 
II 
新件 
 
 
1 
红外（GB/T6040-2002） 
Infrared Spectroscopy 
PP 
 
 
 
2 
熔点（GB/T19466.3-2006） 
Melting point (℃) 
165±5 
 
 
 
3 
焓值（GB/T19466.3-2006） 
Enthalpy (J/g) 
/ 
 
 
 
 
4 
密度（ISO 1183A） 
Density (g/cm3) 
0.91±0.05 
 
 
 
5 
拉伸强度（DIN EN ISO 527） 
Tensile Strength (MPa) 
≥22 
 
 
 
6 
冲击强度（DIN EN ISO 179） 
Impact resistance (KJ/m2) 
≥8 
 
 
 
7 
熔融指数 （ISO 1133） 
Melt Flow Rate (g/10min) 
/ 
 
 
 
III 
粒料 
 
 
1 
红外（GB/T6040-2002） 
Infrared Spectroscopy 
PP 
 
 
 
2 
熔点（GB/T19466.3-2006） 
Melting point (℃) 
165±5 
 
 
 
3 
焓值（GB/T19466.3-2006） 
Enthalpy (J/g) 
/ 
 
 
 
 
4 
密度（ISO 1183A） 
Density (g/cm3) 
0.91±0.05 
 
 
 
5 
拉伸强度（DIN EN ISO 527） 
Tensile Strength (MPa) 
≥22 
 
 
 
6 
冲击强度（DIN EN ISO 179） 
Impact resistance (KJ/m2) 
≥8 
 
 
 
7 
熔融指数 （ISO 1133） 
Melt Flow Rate (g/10min) 
/ 
 
 
 
注1：新件与粒料未送达实验室（2014/2/19）。 
注2：零件取样由于零件平整性等问题，需要将零件表面皮纹磨平并保证样条平整；取得样条需经
过至少24 小时存放以去除取样时的外应力，因此耗时较长。 


 
上海汽车中心实验室
(SAIC Center Lab) 
中国·上海·嘉定区安研路201 号 
邮编. 201804 
No. 201 Anyan Road, Jiading District,  
Shanghai, China. 
Post code :200433 
报告编号：Report number 
SCL-S-14-0048M 
委托者Requestor：孙雁冰 
送样日期Deliver date：2014.02.13 
报告日期Report date：2014.02.19 
第 4 页 共 4 页 
Page 4 of 4  
 
Ⅳ. 宏观分析 Macroscopic observation 
 
 
 失效件断口如图2 所示。断口主体呈脆断特征，系零件受外力超过材料负荷导致脆断，局部位
置有明显应力发白。 
 
 
图2 失效件断口 
Fig. 2 Fracture of failure part

File: 材料工程师/SCL-S-14-0048M-IP2X-左BC柱上饰板-狄春峰.pdf.md
# SCL-S-14-0048M-IP2X-左BC柱上饰板-狄春峰.pdf

 
上海汽车中心实验室
(SAIC Center Lab) 
中国·上海·嘉定区安研路201 号 
邮编. 201804 
No. 201 Anyan Road, Jiading District,  
Shanghai, China. 
Post code :200433 
报告编号：Report number 
SCL-S-14-0048M 
委托者Requestor：孙雁冰 
送样日期Deliver date：2014.02.13 
报告日期Report date：2014.02.23 
第 1 页 共 4 页 
Page 1 of 4  
 
零件号 
Part number 
10064669 
零件名称 
Part name 
左BC 柱上饰板 
FINISHER ASSY-INNER L BC POST UPPER 
图纸日期 
Drawing date  
2010.12.08 
零件生产日期 
Production date 
/ 
供货商 
Supplier 
宁波华众 
Ningbo Huazhong 
车型/项目 
Car type/project 
IP2X M2 
 
   阶段性报告  Stage report        结论性报告 Conclusion report           测试报告 Test report 
Ⅰ.任务描述 Task description 
实验室受委托对左BC 柱上饰板进行失效原因分析，失效零件具体信息如下： 
As requested, QA lab has analyzed the invalid cause of FINISHER ASSY-INNER L BC POST UPPER, and the 
information of invalid part is shown as following： 
零件信息：Part information 
零件名称 
Part name 
左BC 柱上饰板 
FINISHER ASSY-INNER L BC 
POST UPPER 
制造日期 
Production date 
/ 
VIN 码 
VIN number 
/ 
销售日期 
Sale date 
/ 
车辆里程数 
Car mileage 
/ 
销售商 
Sale agent 
/ 
失效模式描述 
Invalid situation 
description 
IP2X M2 侧面碰撞致使左BC 柱上饰板断裂。 
IP2X M2 side impact made FINISHER ASSY-INNER L BC POST UPPER fracture. 
原材料信息：Raw material information 
原材料及牌号 
Raw material 
and trademark 
PP/PE 
KF 15LM 
原材料厂商 
Raw material producer 
上海金发 
散件供应商 
Part supplier 
/ 
金属热处理状态 
Metal heat treatment state 
/ 
失效零件见图1：The invalid part is shown in Fig 1.  
Ⅱ. 结论与建议 Conclusions and suggestions 
结论： 1. 零件受外力导致断裂。 
       2. 零件材料符合技术要求。 
Conclusions:  1. Foreign force made part fracture. 
2. Material performance of part conformed to requirements.   
建议： 1. 对零件结构和实验情况进行校核。 
Suggestions: 1. The structure of part and test should be checked. 
         
分发： 
Dispenser 
内外饰部 孙雁冰 
检验者： 
Identifier 
狄春峰 
审核： 
Auditor 
    
 
批准： 
Approver 
  
 
日期： 
Date 
2014.02.23 
日期： 
Date 
2014.02.23 
日期： 
Date 
2014.02.23 
 


 
上海汽车中心实验室
(SAIC Center Lab) 
中国·上海·嘉定区安研路201 号 
邮编. 201804 
No. 201 Anyan Road, Jiading District,  
Shanghai, China. 
Post code :200433 
报告编号：Report number 
SCL-S-14-0048M 
委托者Requestor：孙雁冰 
送样日期Deliver date：2014.02.13 
报告日期Report date：2014.02.23 
第 2 页 共 4 页 
Page 2 of 4  
 
 
        
 
图1 失效件 
Fig.1 Failure part 
III. 测试结果 Test Results  
   
序号 
No. 
试验项目 
Test item 
额定值 
Requirement 
试验结果 
Test result 
评价 Evaluation 
第一次 
第二次 
合格 
qualified 
不合格 
unqualified 
I 
失效件 
 
 
1 
红外（GB/T6040-2002） 
Infrared Spectroscopy 
PP 
PP 
× 
 
2 
熔点（GB/T19466.3-2006） 
Melting point (℃) 
165±5 
166 
× 
 
3 
焓值（GB/T19466.3-2006） 
Enthalpy (J/g) 
/ 
73.6 
83.4 
 
 
4 
灰分（GB/T9345.1-2008） 
Ash content (%) 
3.0±2.0 
3.7 
× 
 
5 
拉伸强度（DIN EN ISO 527） 
Tensile Strength (MPa) 
≥22 
30.3 
× 
 
6 
屈服伸长率（DIN EN ISO 527） 
Elongation at yield (%)  
≥4 
4.9 
× 
 
7 
缺口冲击强度 
（DIN EN ISO 179） 
Impact resistance (KJ/m2) 
≥8 
14.4 
× 
 
8 
熔融指数 （ISO 1133） 
Melt Flow Rate (g/10min) 
10.0±1.5 
10.2 
× 
 


 
上海汽车中心实验室
(SAIC Center Lab) 
中国·上海·嘉定区安研路201 号 
邮编. 201804 
No. 201 Anyan Road, Jiading District,  
Shanghai, China. 
Post code :200433 
报告编号：Report number 
SCL-S-14-0048M 
委托者Requestor：孙雁冰 
送样日期Deliver date：2014.02.13 
报告日期Report date：2014.02.23 
第 3 页 共 4 页 
Page 3 of 4  
 
序号 
No. 
试验项目 
Test item 
额定值 
Requirement 
试验结果 
Test result 
评价 Evaluation 
第一次 
第二次 
合格 
qualified 
不合格 
unqualified 
II 
新件 
 
 
1 
红外（GB/T6040-2002） 
Infrared Spectroscopy 
PP 
PP 
× 
 
2 
熔点（GB/T19466.3-2006） 
Melting point (℃) 
165±5 
166 
× 
 
3 
焓值（GB/T19466.3-2006） 
Enthalpy (J/g) 
/ 
81.3 
92.3 
 
 
4 
灰分（GB/T9345.1-2008） 
Ash content (%) 
3.0±2.0 
3.3 
× 
 
5 
拉伸强度（DIN EN ISO 527） 
Tensile Strength (MPa) 
≥22 
28.5 
× 
 
6 
屈服伸长率（DIN EN ISO 527） 
Elongation at yield (%)  
≥4 
5.7 
× 
 
7 
缺口冲击强度 
（DIN EN ISO 179） 
Impact resistance (KJ/m2) 
≥8 
16.7 
× 
 
8 
熔融指数 （ISO 1133） 
Melt Flow Rate (g/10min) 
10.0±1.5 
10.4 
× 
 
III 
粒料 
 
 
1 
红外（GB/T6040-2002） 
Infrared Spectroscopy 
PP 
PP 
× 
 
2 
熔点（GB/T19466.3-2006） 
Melting point (℃) 
165±5 
166 
× 
 
3 
焓值（GB/T19466.3-2006） 
Enthalpy (J/g) 
/ 
78.2 
89.9 
 
 
4 
灰分（GB/T9345.1-2008） 
Ash content (%) 
3.0±2.0 
3.9 
× 
 
5 
拉伸强度（DIN EN ISO 527） 
Tensile Strength (MPa) 
≥22 
30.8 
× 
 
6 
屈服伸长率（DIN EN ISO 527） 
Elongation at yield (%)  
≥4 
6.6 
× 
 
7 
缺口冲击强度 
（DIN EN ISO 179） 
Impact resistance (KJ/m2) 
≥8 
10.3 
× 
 
8 
熔融指数 （ISO 1133） 
Melt Flow Rate (g/10min) 
10.0±1.5 
10.8 
× 
 
小结：零件材料符合技术要求。 
注：失效件，新件的缺口冲击强度系零件取样，样条尺寸50*6；粒料的缺口冲击强度系注塑样条，
样条尺寸80*10*4。 


 
上海汽车中心实验室
(SAIC Center Lab) 
中国·上海·嘉定区安研路201 号 
邮编. 201804 
No. 201 Anyan Road, Jiading District,  
Shanghai, China. 
Post code :200433 
报告编号：Report number 
SCL-S-14-0048M 
委托者Requestor：孙雁冰 
送样日期Deliver date：2014.02.13 
报告日期Report date：2014.02.23 
第 4 页 共 4 页 
Page 4 of 4  
 
Ⅳ. 宏观分析 Macroscopic observation 
 
 
 失效件断口如图2 所示。断口主体呈脆断特征，系零件受外力超过材料负荷导致脆断，局部位
置有明显应力发白。 
 
 
图2 失效件断口 
Fig. 2 Fracture of failure part

File: 材料工程师/SCL-S-14-0049M-ZP11-洗涤泵-狄春峰.pdf.md
# SCL-S-14-0049M-ZP11-洗涤泵-狄春峰.pdf

 
上海汽车中心实验室
(SAIC Center Lab) 
中国·上海·嘉定区安研路201 号 
邮编. 201804 
No. 201 Anyan Road, Jiading District,  
Shanghai, China. 
Post code :200433 
报告编号：Report number 
SCL-S-14-0049M 
委托者Requestor：曹晓俊 
送样日期Deliver date：2014.02.19 
报告日期Report date：2014.03.04 
第 1 页 共 3 页 
Page 1 of 3  
 
零件号 
Part number 
30004499 
零件名称 
Part name 
风窗洗涤泵 
Windscreen washer pump 
图纸日期 
Drawing date  
2013.08.26 
零件生产日期 
Production date 
/ 
供货商 
Supplier 
宁波恒帅 
Ningbo Henshuai 
车型/项目 
Car type/project 
ZP11  
 
   阶段性报告  Stage report        结论性报告 Conclusion report           测试报告 Test report 
Ⅰ.任务描述 Task description 
实验室受委托对风窗洗涤泵进行失效原因分析，失效零件具体信息如下： 
As requested, QA lab has analyzed the invalid cause of windscreen washer pump, and the information of invalid part 
is shown as following： 
零件信息：Part information 
零件名称 
Part name 
风窗洗涤泵 
Windscreen washer pump 
制造日期 
Production date 
/ 
VIN 码 
VIN number 
/ 
销售日期 
Sale date 
/ 
车辆里程数 
Car mileage 
售后多辆 
销售商 
Sale agent 
/ 
失效模式描述 
Invalid situation 
description 
风窗洗涤泵叶轮失效 
Impeller of windscreen washer pump failed. 
原材料信息：Raw material information 
原材料及牌号 
Raw material 
and trademark 
POM 
90-88 
原材料厂商 
Raw material producer 
宝理 
散件供应商 
Part supplier 
/ 
金属热处理状态 
Metal heat treatment state 
/ 
失效零件见图1：The invalid part is shown in Fig 1.  
Ⅱ. 结论与建议 Conclusions and suggestions 
结论： 1. 叶轮凸台损坏导致失效。 
       2. 零件材料符合技术要求。 
Conclusions:  1. Foreign force made part fracture. 
2. Material performance of part conformed to requirements.        
建议： 1. 指导用户正确使用零件。 
Suggestions: 1. Guide customer use the part properly. 
 
 
分发： 
Dispenser 
质量分析 曹晓俊 
检验者： 
Identifier 
狄春峰 
Di Chunfeng 
审核： 
Auditor 
狄春峰 
Di Chunfeng 
批准： 
Approver 
 
日期： 
Date 
2014.03.04 
日期： 
Date 
2014.03.04 
日期： 
Date 
2014.03.05 
 


 
上海汽车中心实验室
(SAIC Center Lab) 
中国·上海·嘉定区安研路201 号 
邮编. 201804 
No. 201 Anyan Road, Jiading District,  
Shanghai, China. 
Post code :200433 
报告编号：Report number 
SCL-S-14-0049M 
委托者Requestor：曹晓俊 
送样日期Deliver date：2014.02.19 
报告日期Report date：2014.03.04 
第 2 页 共 3 页 
Page 2 of 3  
 
 
 
图1 失效件 
Fig.1 Failure part 
III. 测试结果 Test Results  
序号 
No. 
试验项目 
Test item 
额定值 
Requirement 
试验结果 
Test result 
评价 Evaluation 
第一次 
第二次 
合格 
qualified 
不合格 
unqualified 
I 
失效件 
 
 
1 
红外（GB/T6040-2002） 
Infrared Spectroscopy 
POM 
POM 
× 
 
2 
熔点（GB/T19466.3-2006） 
Melting point (℃) 
165±5 
168 
× 
 
3 
焓值（GB/T19466.3-2006） 
Enthalpy (J/g) 
/ 
138 
162 
× 
 
II 
新件 
 
 
1 
红外（GB/T6040-2002） 
Infrared Spectroscopy 
POM 
POM 
× 
 
2 
熔点（GB/T19466.3-2006） 
Melting point (℃) 
165±5 
167 
× 
 
3 
焓值（GB/T19466.3-2006） 
Enthalpy (J/g) 
/ 
137 
161 
× 
 
III 
粒料 
 
 
1 
红外（GB/T6040-2002） 
Infrared Spectroscopy 
POM 
POM 
× 
 
2 
熔点（GB/T19466.3-2006） 
Melting point (℃) 
165±5 
167 
× 
 
3 
焓值（GB/T19466.3-2006） 
Enthalpy (J/g) 
/ 
137 
151 
× 
 
小结：零件材料符合技术要求。 
 


 
上海汽车中心实验室
(SAIC Center Lab) 
中国·上海·嘉定区安研路201 号 
邮编. 201804 
No. 201 Anyan Road, Jiading District,  
Shanghai, China. 
Post code :200433 
报告编号：Report number 
SCL-S-14-0049M 
委托者Requestor：曹晓俊 
送样日期Deliver date：2014.02.19 
报告日期Report date：2014.03.04 
第 3 页 共 3 页 
Page 3 of 3  
 
Ⅳ. 宏观分析 Macroscopic observation 
 
 叶轮新件与失效件如图2 所示。因对手件金属杆呈D 字型，叶轮与之配合在圆孔内有一凸台，
如新件照片。而失效件内侧无凸台，因此与对手件配合时失效。在失效件底部可见D 字型结构，失
效件的凸台位置可以确定。 
 
图2 失效件 
Fig. 2 Failure part 
 
    将新件和失效件剖开观察凸台位置，如图3。失效件凸台缺失，表面较光滑，可以推断这是由
于对手件金属杆的切削所造成的。值得注意的是当零件干转或连续长时间工作时，零件的高速旋转
会使得工作温度急速升高至100℃以上，这时叶轮POM 材料会出现软化，容易导致凸台磨损，引发
类似失效问题。 
 
图3 失效件 
Fig. 3 Failure part
