Repository: kujaxr/obsidian-vault

File: 材料工程师/SCL-S-14-0050M-AS21-换挡机构-狄春峰.pdf.md
# SCL-S-14-0050M-AS21-换挡机构-狄春峰.pdf

 
上海汽车中心实验室
(SAIC Center Lab) 
中国·上海·嘉定区安研路201 号 
邮编. 201804 
No. 201 Anyan Road, Jiading District,  
Shanghai, China. 
Post code :200433 
报告编号：Report number 
SCL-S-14-0050M 
委托者Requestor：温华 
送样日期Deliver date：2014.02.19 
报告日期Report date：2014.02.28 
第 1 页 共 4 页 
Page 1 of 4  
 
零件号 
Part number 
10040171 
零件名称 
Part name 
换档器总成 
DCT shifter 
图纸日期 
Drawing date  
2013.11.12 
零件生产日期 
Production date 
/ 
供货商 
Supplier 
上海迪由 
Shanghai Diyou 
车型/项目 
Car type/project 
AS 21 
 
   阶段性报告  Stage report        结论性报告 Conclusion report           测试报告 Test report 
Ⅰ.任务描述 Task description 
实验室受委托对换档器总成进行失效原因分析，失效零件具体信息如下： 
As requested, QA lab has analyzed the invalid cause of DCT shifter, and the information of invalid part is shown as 
following： 
零件信息：Part information 
零件名称 
Part name 
换档器总成 
DCT shifter 
制造日期 
Production date 
/ 
VIN 码 
VIN number 
/ 
销售日期 
Sale date 
/ 
车辆里程数 
Car mileage 
2218 km 广德试验场 
销售商 
Sale agent 
/ 
失效模式描述 
Invalid situation 
description 
电磁阀支架断裂 
Bracket solenoid valve fractured. 
原材料信息：Raw material information 
原材料及牌号 
Raw material 
and trademark 
PA66-GF30 
Technyl A218 V30 
原材料厂商 
Raw material producer 
罗迪亚 
散件供应商 
Part supplier 
/ 
金属热处理状态 
Metal heat treatment state 
/ 
失效零件见图1：The invalid part is shown in Fig 1.  
Ⅱ. 结论与建议 Conclusions and suggestions 
结论： 1. 零件受外力导致断裂。 
       2. 零件材料符合技术要求。 
Conclusions:  1. Foreign force made part fracture. 
2. Material performance of part conformed to requirements.        
建议： 1. 评估是否需要提高零件滥用力要求。 
Suggestions: 1. The requirement of abused force should be evaluated. 
 
分发： 
Dispenser 
SQE 温华 
检验者： 
Identifier 
狄春峰 
Di Chunfeng 
审核： 
Auditor 
狄春峰 
Di Chunfeng 
批准： 
Approver 
 
日期： 
Date 
2014.02.28 
日期： 
Date 
2014.02.28 
日期： 
Date 
2014.02.28 
 
 


 
上海汽车中心实验室
(SAIC Center Lab) 
中国·上海·嘉定区安研路201 号 
邮编. 201804 
No. 201 Anyan Road, Jiading District,  
Shanghai, China. 
Post code :200433 
报告编号：Report number 
SCL-S-14-0050M 
委托者Requestor：温华 
送样日期Deliver date：2014.02.19 
报告日期Report date：2014.02.28 
第 2 页 共 4 页 
Page 2 of 4  
 
 
 
图1 失效件 
Fig.1 Failure part 
 
III. 测试结果 Test Results  
序号 
No. 
试验项目 
Test item 
额定值 
Requirement 
试验结果 
Test result 
评价 Evaluation 
第一次 
第二次 
合格 
qualified 
不合格 
unqualified 
I 
失效件 
 
 
1 
红外（GB/T6040-2002） 
Infrared Spectroscopy 
PA66 
PA66 
× 
 
2 
熔点（GB/T19466.3-2006） 
Melting point (℃) 
260±5 
261 
× 
 
3 
焓值（GB/T19466.3-2006） 
Enthalpy (J/g) 
/ 
48.9 
50.5 
× 
 
4 
灰分（GB/T9345.1-2008） 
Ash content (%) 
30±2 
30.5 
× 
 
II 
新件 
 
 
1 
红外（GB/T6040-2002） 
Infrared Spectroscopy 
PA66 
PA66 
× 
 
2 
熔点（GB/T19466.3-2006） 
Melting point (℃) 
260±5 
262 
× 
 
3 
焓值（GB/T19466.3-2006） 
Enthalpy (J/g) 
/ 
48.0 
49.0 
× 
 
4 
灰分（GB/T9345.1-2008） 
Ash content (%) 
30±2 
31.2 
× 
 
III 
粒料 
 
 
1 
红外（GB/T6040-2002） 
Infrared Spectroscopy 
PA66 
PA66 
× 
 


 
上海汽车中心实验室
(SAIC Center Lab) 
中国·上海·嘉定区安研路201 号 
邮编. 201804 
No. 201 Anyan Road, Jiading District,  
Shanghai, China. 
Post code :200433 
报告编号：Report number 
SCL-S-14-0050M 
委托者Requestor：温华 
送样日期Deliver date：2014.02.19 
报告日期Report date：2014.02.28 
第 3 页 共 4 页 
Page 3 of 4  
 
序号 
No. 
试验项目 
Test item 
额定值 
Requirement 
试验结果 
Test result 
评价 Evaluation 
第一次 
第二次 
合格 
qualified 
不合格 
unqualified 
2 
熔点（GB/T19466.3-2006） 
Melting point (℃) 
260±5 
262 
× 
 
3 
焓值（GB/T19466.3-2006） 
Enthalpy (J/g) 
/ 
48.0 
49.0 
× 
 
4 
灰分（GB/T9345.1-2008） 
Ash content (%) 
30±2 
31.4 
× 
 
小结：零件材料符合技术要求。 
 
Ⅳ. 宏观分析 Macroscopic observation 
 
 
 失效件断口如图2 所示。断口左侧和下侧与结构平齐，为断裂起始位置；断口右上和右下有明
显飞边，为断裂终止位置，可以判断断裂方向如图所示。左侧断口呈明显脆断特征，系零件受外力
导致脆断；右侧断口有银纹，是断裂后期零件受力较小而导致的韧断。 
 
图2 失效件断口 
Fig. 2 Fracture of failure part 
 
 


 
上海汽车中心实验室
(SAIC Center Lab) 
中国·上海·嘉定区安研路201 号 
邮编. 201804 
No. 201 Anyan Road, Jiading District,  
Shanghai, China. 
Post code :200433 
报告编号：Report number 
SCL-S-14-0050M 
委托者Requestor：温华 
送样日期Deliver date：2014.02.19 
报告日期Report date：2014.02.28 
第 4 页 共 4 页 
Page 4 of 4  
 
 
对零件进行滥用力测试，如图3。当将换挡机构切换至P 档，芯杆向上提起时，570N 的外力可
以致使零件断裂，其断裂位置与断口与失效件一致。 
 
 
图3 失效模拟 
Fig. 3 Crash simulation

File: 材料工程师/SCL-S-14-0051M-DCT360B-外输入轴-朱玲斌.pdf.md
# SCL-S-14-0051M-DCT360B-外输入轴-朱玲斌.pdf

 
上海汽车中心实验室 
SAIC Center Lab 
中国·上海·嘉定区安研路201 号 
邮编. 201804 
No 201 Anyan road, Jiading, Shanghai China 
Post code 201804 
报告编号 
Report number 
 
SCL-S-14-0051M 
委托者: 变速箱  黄俊杰 
Request person, dept： 
委托编号:  /  
Request number: 
送样日期:  2014.2.20 
Request date:  
报告日期:  2014.3.3 
Report date：  
第1页共6页 
 
SMPV-0.2.3-002-QA -F01 
零件号Part number 
10057506 
零件名称 
Part name 
外输入轴 
Input shaft outer 
图纸日期Drawing date 
2013-09-04 
零件生产日期Part production date 
/ 
供货商 
Supplier 
SAGW 
车型/项目Car type/project 
DCT360B 
DVP 材料大纲签署日期DVP material test plan date 
 
阶段性报告 Interim report                结论性报告 Conclusion report          
 
Ⅰ.任务描述 Task description 
实验室受委托对外输入轴进行失效原因分析，失效零件具体信息如下： 
As requested, SCL has analyzed the failure of the input shaft outer. The information of the failed part is as following： 
零件信息：Part information 
零件名称 
Part name 
外输入轴 
Input shaft outer 
车制造日期 
Vehicle production date 
/ 
VIN 码 
VIN 
/ 
销售日期 
Sale date 
/ 
车辆里程数 
Car mileage 
/ 
维修站名称 
Sale agent 
/ 
失效模式描述 
Failure circumstance  
DCT360B 耐久试验中，1234 前进档试验进行到15%时外输入轴齿轮断裂。 
DCT360B durability test, 1234 forward gear test to 15%, the gear of input shaft outer fracture. 
原材料信息：Raw material information 
原材料及牌号 
Raw material specification 
20MnCr5 
原材料厂商 
Raw material producer 
/ 
散件供应商 
Component supplier 
/ 
金属热处理状态 
Metal heat treatment state 
/ 
失效零件见图2：The failed part is shown in figure 2 
 
Ⅱ. 结论与建议 Conclusions and Suggestions 
 
结论Conclusions： 
（1） 偏载导致外输入轴齿轮发生疲劳断裂，疲劳源附近无明显缺陷。The partial load lead to the gear of input 
shaft outer fatigue failure, no defect was found in fracture source. 
（2） 材料的成分和硬度符合要求，表面组织、芯部组织和夹杂物水平正常，齿根过渡良好。The chemical 
compositions and hardness meet the requirement, the surface microstructure、core microstructure and inclusion  
are normal, the tooth roots transition good. 
 
 
建议Suggestions： 
（1） 分析造成偏载的原因。Analysis the cause of partial load. 
 
 
分发: 
Distribution 
变速箱  黄俊杰 
检验者Author 
朱玲斌 
Zhu Lingbin 
审核Auditor 
付玉生 
Fu Yusheng 
批准Approver 
 
日期Date 
2014.3.3 
日期Date 
2014.3.3 
日期Date 
2014.3.14 


 
上海汽车中心实验室 
SAIC Center Lab 
中国·上海·嘉定区安研路201 号 
邮编. 201804 
No 201 Anyan road, Jiading, Shanghai China 
Post code 201804 
报告编号 
Report number 
 
SCL-S-14-0051M 
委托者: 变速箱  黄俊杰 
Request person, dept： 
委托编号:  /  
Request number: 
送样日期:  2014.2.20 
Request date:  
报告日期:  2014.3.3 
Report date：  
第2页共6页 
 
SMPV-0.2.3-002-QA -F01 
III. 调查结果 Investigation Results  
DCT360B 进行变速箱台架耐久试验，R 档试验100%完成，无异常，1234 前进档试验进行到15%时，试
验终止，拆解发现外输入轴两齿断裂，试验过程中，台架无异常。此前曾完成过1234 前进挡试验，未出现失效。 
图1 为外输入轴在变速箱中的位置图，图2 为外输入轴失效件。从两个掉落的齿可以看出，前进挡试验时，
存在两片不同的压痕。一开始外输入轴工作正常，齿轮受力面正常（见齿面浅色压痕），在零件失效前，外输入
轴齿轮出现了明显的偏载，整个齿面圆周上有一圈深色的压痕（见小图右上角）。 
图1  外输入轴在变速箱中位置图 
图2  失效件形貌 
断口分析 
图3 为齿1 的断口微观形貌，图4 为齿2 的断口微观形貌形貌图，从图中可以知道： 
齿1 
齿2 
正常压痕 
偏载压痕 


 
上海汽车中心实验室 
SAIC Center Lab 
中国·上海·嘉定区安研路201 号 
邮编. 201804 
No 201 Anyan road, Jiading, Shanghai China 
Post code 201804 
报告编号 
Report number 
 
SCL-S-14-0051M 
委托者: 变速箱  黄俊杰 
Request person, dept： 
委托编号:  /  
Request number: 
送样日期:  2014.2.20 
Request date:  
报告日期:  2014.3.3 
Report date：  
第3页共6页 
 
SMPV-0.2.3-002-QA -F01 
 齿轮的失效属于一种多源疲劳断裂； 
 齿轮前进档试验时受到偏载，由于齿轮渗碳，表面硬度较高，首先在齿根疲劳源位置开始沿晶开裂，随
后就疲劳扩展，并迅速断裂，疲劳区域较小，疲劳特征不是很明显，大部分区域为瞬断区，说明齿轮
受到载荷较大。 
 
 
 
 
a  齿1 局部形貌 
                  b   疲劳特征（二次裂纹） 
图3  齿1 微观形貌 
 
 
 
a   沿晶开裂特征 
b   疲劳特征 
图4  齿2 微观形貌 
扩展方向 
b 
疲劳源 
沿晶断裂区 
疲劳区 
瞬裂区 


 
上海汽车中心实验室 
SAIC Center Lab 
中国·上海·嘉定区安研路201 号 
邮编. 201804 
No 201 Anyan road, Jiading, Shanghai China 
Post code 201804 
报告编号 
Report number 
 
SCL-S-14-0051M 
委托者: 变速箱  黄俊杰 
Request person, dept： 
委托编号:  /  
Request number: 
送样日期:  2014.2.20 
Request date:  
报告日期:  2014.3.3 
Report date：  
第4页共6页 
 
SMPV-0.2.3-002-QA -F01 
 
材料测试  Material Test Results 
对失效齿轮材料进行检测，其结果如下： 
（1） 失效齿轮材料化学成分合格； 
（2） 失效齿轮表面硬度和芯部硬度均符合要求，硬化层深度为0.61mm，符合图纸要求。 
（3） 失效齿轮表面组织为针状马氏体，芯部组织为板条状马氏体，夹杂物水平为：A类夹杂物2级，B类
夹杂物0.5级，C类夹杂物0.5级，D类夹杂物0.5级，正常。齿根过渡良好。 
表1  材料检测结果 
序号 
No. 
测试项目 
Test item 
额定值 
Requirement 
试验结果 
Test result 
评价 Evaluation 
合格 
OK 
不合格 
Not OK 
1 
成分 
Chemical components 
20MnCr5 
（DIN 10084-2008） 
 
 
 
C 
0.17-0.22 
0.183 
× 
 
Si 
≤0.40 
0.102 
× 
 
Mn 
1.10-1.40 
1.269 
× 
 
P 
≤0.025 
0.014 
× 
 
S 
≤0.035 
0.028 
× 
 
Cr 
1.0-1.30 
1.212 
× 
 
2 
表面硬度 
Surface Hardness 
≥680HV10 
HV10：737，745，755 
× 
 
 
芯部硬度 
Core hardness 
≥36HRC 
36.3，38.1，38.7 
× 
 
 
硬化层深度 
Depth of quenching layer 
0.50-0.80mm 
0.61 
× 
 
3 
齿根过渡 
Transition at tooth roots 
/ 
良好，见图9 
/ 
 
4 
微观组织 
Microstructure 
渗碳+回火 
表面针状马氏体；芯部回火
板条状马氏体 
/ 
 
5 
夹杂物水平 
Inclusion 
/ 
见图8 
/ 
 
 
 
 
 
 
 
 
 
 
 
 
 
 


 
上海汽车中心实验室 
SAIC Center Lab 
中国·上海·嘉定区安研路201 号 
邮编. 201804 
No 201 Anyan road, Jiading, Shanghai China 
Post code 201804 
报告编号 
Report number 
 
SCL-S-14-0051M 
委托者: 变速箱  黄俊杰 
Request person, dept： 
委托编号:  /  
Request number: 
送样日期:  2014.2.20 
Request date:  
报告日期:  2014.3.3 
Report date：  
第5页共6页 
 
SMPV-0.2.3-002-QA -F01 
 
Chart
40
330
620
910
1200
Depth (祄)
400
475
550
625
700
HV
Chart Values
Field
Hardness
Depth
H Diag.
V Diag.
  #
HV
祄
祄
祄
1
678
50.0
53.1
51.5
2
687
200.0
52.0
52.0
3
651
350.0
53.4
53.4
4
580
500.0
57.1
56.0
5
539
650.0
58.8
58.5
6
506
800.0
60.9
60.2
7
471
950.0
63.2
62.3
8
447
1100.0
65.1
63.7
Sample Statistics
Minimum:
447 HV
Maximum:
687 HV
Count:
8 of  8
Hardness
Depth
Ef f .
550 HV
609.7 祄
 
图5  硬化层深度 
 
 
 


 
上海汽车中心实验室 
SAIC Center Lab 
中国·上海·嘉定区安研路201 号 
邮编. 201804 
No 201 Anyan road, Jiading, Shanghai China 
Post code 201804 
报告编号 
Report number 
 
SCL-S-14-0051M 
委托者: 变速箱  黄俊杰 
Request person, dept： 
委托编号:  /  
Request number: 
送样日期:  2014.2.20 
Request date:  
报告日期:  2014.3.3 
Report date：  
第6页共6页 
 
SMPV-0.2.3-002-QA -F01 
 
图6  齿面组织 
图7  芯部组织 
 
图8  非金属夹杂物 
图9  齿根过渡形貌

File: 材料工程师/SCL-S-14-0052M-IP22-顶盖后横梁饰板-狄春峰.pdf.md
# SCL-S-14-0052M-IP22-顶盖后横梁饰板-狄春峰.pdf

 
上海汽车中心实验室
(SAIC Center Lab) 
中国·上海·嘉定区安研路201 号 
邮编. 201804 
No. 201 Anyan Road, Jiading District,  
Shanghai, China. 
Post code :200433 
报告编号：Report number 
SCL-S-14-0052M 
委托者Requestor：季小吉 
送样日期Deliver date：2014.02.20 
报告日期Report date：2014.03.04 
第 1 页 共 4 页 
Page 1 of 4  
 
零件号 
Part number 
10002926 
零件名称 
Part name 
顶盖后横梁饰板 
HDL RR FIN ASSY 
图纸日期 
Drawing date  
2008.11.11 
零件生产日期 
Production date 
/ 
供货商 
Supplier 
宁波华众 
Ningbo Huazhong 
车型/项目 
Car type/project 
IP22 
 
   阶段性报告  Stage report        结论性报告 Conclusion report           测试报告 Test report 
Ⅰ.任务描述 Task description 
实验室受委托对顶盖后横梁饰板进行失效原因分析，失效零件具体信息如下： 
As requested, QA lab has analyzed the invalid cause of HDL RR FIN ASSY, and the information of invalid part is 
shown as following： 
零件信息：Part information 
零件名称 
Part name 
顶盖后横梁饰板 
HDL RR FIN ASSY 
制造日期 
Production date 
/ 
VIN 码 
VIN number 
/ 
销售日期 
Sale date 
/ 
车辆里程数 
Car mileage 
/ 
销售商 
Sale agent 
/ 
失效模式描述 
Invalid situation 
description 
顶盖后横梁饰板变形 
HDL RR FIN ASSY deformed 
原材料信息：Raw material information 
原材料及牌号 
Raw material 
and trademark 
PP 
KF15 
原材料厂商 
Raw material producer 
上海金发 
散件供应商 
Part supplier 
/ 
金属热处理状态 
Metal heat treatment state 
/ 
失效零件见图1：The invalid part is shown in Fig 1.  
Ⅱ. 结论与建议 Conclusions and suggestions 
结论： 1. 零件经高温试验后发生形变。 
       2. 零件材料符合技术要求。 
Conclusions:  1. The part deformed after high-temperature test. 
2. Material performance of part conformed to requirements.   
建议： 1. 对零件结构和实验情况进行校核。 
Suggestions: 1. The structure of part and test should be checked. 
         
分发： 
Dispenser 
SQE  季小吉 
检验者： 
Identifier 
狄春峰 
Di Chunfeng 
审核： 
Auditor 
狄春峰 
Di Chunfeng 
批准： 
Approver 
 
日期： 
Date 
2014.03.04 
日期： 
Date 
2014.03.04 
日期： 
Date 
2014.03.04 
 
 


 
上海汽车中心实验室
(SAIC Center Lab) 
中国·上海·嘉定区安研路201 号 
邮编. 201804 
No. 201 Anyan Road, Jiading District,  
Shanghai, China. 
Post code :200433 
报告编号：Report number 
SCL-S-14-0052M 
委托者Requestor：季小吉 
送样日期Deliver date：2014.02.20 
报告日期Report date：2014.03.04 
第 2 页 共 4 页 
Page 2 of 4  
 
        
 
图1 失效件 
Fig.1 Failure part 
 
III. 测试结果 Test Results  
序号 
No. 
试验项目 
Test item 
额定值 
Requirement 
试验结果 
Test result 
评价 Evaluation 
第一次 
第二次 
合格 
qualified 
不合格 
unqualified 
I 
失效件 
 
 
1 
红外（GB/T6040-2002） 
Infrared Spectroscopy 
PP 
PP 
× 
 
2 
熔点（GB/T19466.3-2006） 
Melting point (℃) 
165±5 
167 
× 
 
3 
焓值（GB/T19466.3-2006） 
Enthalpy (J/g) 
/ 
77.8 
87.9 
× 
 
4 
灰分（GB/T9345.1-2008）  
Ash content (%)  
3.0±2.0 
2.49 
× 
 
5 
拉伸强度（DIN EN ISO 527） 
Tensile Strength (MPa) 
≥22 
29.1 
× 
 
6 
屈服伸长率（DIN EN ISO 527） 
Elongation at yield (%)  
≥4 
5.1 
× 
 
7 
缺口冲击强度 
（DIN EN ISO 179） 
Impact resistance (KJ/m2)  
≥8  
18 
× 
 
8 
熔融指数（ISO 1133） 
Melt Flow Rate (g/10min)  
10.0±1.5 
10.77 
× 
 
II 
新件 
 
 
1 
红外（GB/T6040-2002） 
Infrared Spectroscopy 
PP 
PP 
× 
 
2 
熔点（GB/T19466.3-2006） 
Melting point (℃) 
165±5 
167 
× 
 
3 
焓值（GB/T19466.3-2006） 
Enthalpy (J/g) 
/ 
77.3 
87.1 
× 
 


 
上海汽车中心实验室
(SAIC Center Lab) 
中国·上海·嘉定区安研路201 号 
邮编. 201804 
No. 201 Anyan Road, Jiading District,  
Shanghai, China. 
Post code :200433 
报告编号：Report number 
SCL-S-14-0052M 
委托者Requestor：季小吉 
送样日期Deliver date：2014.02.20 
报告日期Report date：2014.03.04 
第 3 页 共 4 页 
Page 3 of 4  
 
序号 
No. 
试验项目 
Test item 
额定值 
Requirement 
试验结果 
Test result 
评价 Evaluation 
第一次 
第二次 
合格 
qualified 
不合格 
unqualified 
4 
灰分（GB/T9345.1-2008）  
Ash content (%)  
3.0±2.0 
2.17 
× 
 
5 
拉伸强度（DIN EN ISO 527） 
Tensile Strength (MPa) 
≥22 
27.8 
× 
 
6 
屈服伸长率（DIN EN ISO 527） 
Elongation at yield (%)  
≥4 
5.2 
× 
 
7 
缺口冲击强度 
（DIN EN ISO 179） 
Impact resistance (KJ/m2)  
≥8  
12 
× 
 
8 
熔融指数（ISO 1133） 
Melt Flow Rate (g/10min)  
10.0±1.5 
11.03 
× 
 
III 
粒料 
 
 
1 
红外（GB/T6040-2002） 
Infrared Spectroscopy 
PP 
PP 
× 
 
2 
熔点（GB/T19466.3-2006） 
Melting point (℃) 
165±5 
166 
× 
 
3 
焓值（GB/T19466.3-2006） 
Enthalpy (J/g) 
/ 
76.2 
88.4 
× 
 
4 
灰分（GB/T9345.1-2008）  
Ash content (%)  
3.0±2.0 
3.91 
× 
 
5 
拉伸强度（DIN EN ISO 527） 
Tensile Strength (MPa) 
≥22 
30.8 
× 
 
6 
屈服伸长率（DIN EN ISO 527） 
Elongation at yield (%)  
≥4 
6.6 
× 
 
7 
缺口冲击强度 
（DIN EN ISO 179） 
Impact resistance (KJ/m2)  
≥8  
10.3 
× 
 
8 
熔融指数（ISO 1133） 
Melt Flow Rate (g/10min)  
10.0±1.5 
10.81 
× 
 
小结：零件材料符合技术要求。 
注：失效件，新件的拉伸强度、屈服伸长率系零件取样，样条尺寸50*6；粒料的拉伸强度、屈服伸
长率系注塑样条，样条尺寸80*10*4。 
 
 
 
 


 
上海汽车中心实验室
(SAIC Center Lab) 
中国·上海·嘉定区安研路201 号 
邮编. 201804 
No. 201 Anyan Road, Jiading District,  
Shanghai, China. 
Post code :200433 
报告编号：Report number 
SCL-S-14-0052M 
委托者Requestor：季小吉 
送样日期Deliver date：2014.02.20 
报告日期Report date：2014.03.04 
第 4 页 共 4 页 
Page 4 of 4  
 
Ⅳ. 宏观分析 Macroscopic observation 
 
 失效件形变处如图2 所示。试验后零件已产生明显形变。 
 
图2 失效件 
Fig. 2 Failure part

File: 材料工程师/SCL-S-14-0053M-IP22-左右D柱护板-狄春峰.pdf.md
# SCL-S-14-0053M-IP22-左右D柱护板-狄春峰.pdf

 
上海汽车中心实验室
(SAIC Center Lab) 
中国·上海·嘉定区安研路201 号 
邮编. 201804 
No. 201 Anyan Road, Jiading District,  
Shanghai, China. 
Post code :200433 
报告编号：Report number 
SCL-S-14-0053M 
委托者Requestor：季小吉 
送样日期Deliver date：2014.02.20 
报告日期Report date：2014.03.04 
第 1 页 共 4 页 
Page 1 of 4  
 
零件号 
Part number 
10063256/255 
零件名称 
Part name 
左右D 柱上护板 
FINISHER ASSY-D PST UPP 
图纸日期 
Drawing date  
2010.09.20 
零件生产日期 
Production date 
/ 
供货商 
Supplier 
宁波华众 
Ningbo Huazhong 
车型/项目 
Car type/project 
IP22 
 
   阶段性报告  Stage report        结论性报告 Conclusion report           测试报告 Test report 
Ⅰ.任务描述 Task description 
实验室受委托对左右D 柱上护板进行失效原因分析，失效零件具体信息如下： 
As requested, QA lab has analyzed the invalid cause of FINISHER ASSY-D PST UPP, and the information of invalid 
part is shown as following： 
零件信息：Part information 
零件名称 
Part name 
左右D 柱上护板 
FINISHER ASSY-D PST UPP 
制造日期 
Production date 
/ 
VIN 码 
VIN number 
/ 
销售日期 
Sale date 
/ 
车辆里程数 
Car mileage 
/ 
销售商 
Sale agent 
/ 
失效模式描述 
Invalid situation 
description 
左右D 柱上护板变形 
FINISHER ASSY-D PST UPP deformed. 
原材料信息：Raw material information 
原材料及牌号 
Raw material 
and trademark 
PP 
KF15 
原材料厂商 
Raw material producer 
上海金发 
散件供应商 
Part supplier 
/ 
金属热处理状态 
Metal heat treatment state 
/ 
失效零件见图1：The invalid part is shown in Fig 1.  
Ⅱ. 结论与建议 Conclusions and suggestions 
结论： 1. 零件经高温试验后发生形变。 
       2. 零件材料符合技术要求。 
Conclusions:  1. The part deformed after high-temperature test. 
2. Material performance of part conformed to requirements.   
建议： 1. 对零件结构和实验情况进行校核。 
Suggestions: 1. The structure of part and test should be checked.         
分发： 
Dispenser 
SQE  季小吉 
检验者： 
Identifier 
狄春峰 
Di Chunfeng 
审核： 
Auditor 
狄春峰 
Di Chunfeng 
批准： 
Approver 
 
日期： 
Date 
2014.03.04 
日期： 
Date 
2014.03.04 
日期： 
Date 
2014.03.04 
 
 


 
上海汽车中心实验室
(SAIC Center Lab) 
中国·上海·嘉定区安研路201 号 
邮编. 201804 
No. 201 Anyan Road, Jiading District,  
Shanghai, China. 
Post code :200433 
报告编号：Report number 
SCL-S-14-0053M 
委托者Requestor：季小吉 
送样日期Deliver date：2014.02.20 
报告日期Report date：2014.03.04 
第 2 页 共 4 页 
Page 2 of 4  
 
        
 
图1 失效件 
Fig.1 Failure part 
 
III. 测试结果 Test Results  
序号 
No. 
试验项目 
Test item 
额定值 
Requirement 
试验结果 
Test result 
评价 Evaluation 
第一次 
第二次 
合格 
qualified 
不合格 
unqualified 
I 
失效件 
 
 
1 
红外（GB/T6040-2002） 
Infrared Spectroscopy 
PP 
PP 
× 
 
2 
熔点（GB/T19466.3-2006） 
Melting point (℃) 
165±5 
166 
× 
 
3 
焓值（GB/T19466.3-2006） 
Enthalpy (J/g) 
/ 
75.3 
86.6 
× 
 
4 
灰分（GB/T9345.1-2008）  
Ash content (%)  
3.0±2.0 
3.02 
× 
 
5 
拉伸强度（DIN EN ISO 527） 
Tensile Strength (MPa) 
≥22 
27.6 
× 
 
6 
屈服伸长率（DIN EN ISO 527） 
Elongation at yield (%)  
≥4 
5.3 
× 
 
7 
缺口冲击强度 
（DIN EN ISO 179） 
Impact resistance (KJ/m2)  
≥8  
11  
× 
 
8 
熔融指数（ISO 1133） 
Melt Flow Rate (g/10min)  
10.0±1.5 
11.46 
× 
 
II 
新件 
 
 
1 
红外（GB/T6040-2002） 
Infrared Spectroscopy 
PP 
PP 
× 
 
2 
熔点（GB/T19466.3-2006） 
Melting point (℃) 
165±5 
166 
× 
 


 
上海汽车中心实验室
(SAIC Center Lab) 
中国·上海·嘉定区安研路201 号 
邮编. 201804 
No. 201 Anyan Road, Jiading District,  
Shanghai, China. 
Post code :200433 
报告编号：Report number 
SCL-S-14-0053M 
委托者Requestor：季小吉 
送样日期Deliver date：2014.02.20 
报告日期Report date：2014.03.04 
第 3 页 共 4 页 
Page 3 of 4  
 
序号 
No. 
试验项目 
Test item 
额定值 
Requirement 
试验结果 
Test result 
评价 Evaluation 
第一次 
第二次 
合格 
qualified 
不合格 
unqualified 
3 
焓值（GB/T19466.3-2006） 
Enthalpy (J/g) 
/ 
78.8 
88.7 
× 
 
4 
灰分（GB/T9345.1-2008）  
Ash content (%)  
3.0±2.0 
2.67 
× 
 
5 
拉伸强度（DIN EN ISO 527） 
Tensile Strength (MPa) 
≥22 
28.1 
× 
 
6 
屈服伸长率（DIN EN ISO 527） 
Elongation at yield (%)  
≥4 
5.2 
× 
 
7 
缺口冲击强度 
（DIN EN ISO 179） 
Impact resistance (KJ/m2)  
≥8  
12 
× 
 
8 
熔融指数（ISO 1133） 
Melt Flow Rate (g/10min)  
10.0±1.5 
10.81 
× 
 
III 
工程件 
 
 
1 
红外（GB/T6040-2002） 
Infrared Spectroscopy 
PP 
PP 
× 
 
2 
熔点（GB/T19466.3-2006） 
Melting point (℃) 
165±5 
167 
× 
 
3 
焓值（GB/T19466.3-2006） 
Enthalpy (J/g) 
/ 
72.0 
86.2 
× 
 
4 
灰分（GB/T9345.1-2008）  
Ash content (%)  
3.0±2.0 
2.94 
× 
 
5 
拉伸强度（DIN EN ISO 527） 
Tensile Strength (MPa) 
≥22 
27.9 
× 
 
6 
屈服伸长率（DIN EN ISO 527） 
Elongation at yield (%)  
≥4 
5.2 
× 
 
7 
缺口冲击强度 
（DIN EN ISO 179） 
Impact resistance (KJ/m2)  
≥8  
15.4  
× 
 
8 
熔融指数（ISO 1133） 
Melt Flow Rate (g/10min)  
10.0±1.5 
11.15 
× 
 
Ⅳ 
粒料 
 
 
1 
红外（GB/T6040-2002） 
Infrared Spectroscopy 
PP 
PP 
× 
 
2 
熔点（GB/T19466.3-2006） 
Melting point (℃) 
165±5 
166 
× 
 
3 
焓值（GB/T19466.3-2006） 
Enthalpy (J/g) 
/ 
70.7 
82.5 
× 
 
4 
灰分（GB/T9345.1-2008）  
Ash content (%)  
3.0±2.0 
3.91 
× 
 


 
上海汽车中心实验室
(SAIC Center Lab) 
中国·上海·嘉定区安研路201 号 
邮编. 201804 
No. 201 Anyan Road, Jiading District,  
Shanghai, China. 
Post code :200433 
报告编号：Report number 
SCL-S-14-0053M 
委托者Requestor：季小吉 
送样日期Deliver date：2014.02.20 
报告日期Report date：2014.03.04 
第 4 页 共 4 页 
Page 4 of 4  
 
序号 
No. 
试验项目 
Test item 
额定值 
Requirement 
试验结果 
Test result 
评价 Evaluation 
第一次 
第二次 
合格 
qualified 
不合格 
unqualified 
5 
拉伸强度（DIN EN ISO 527） 
Tensile Strength (MPa) 
≥22 
30.8 
× 
 
6 
屈服伸长率（DIN EN ISO 527） 
Elongation at yield (%)  
≥4 
6.6 
× 
 
7 
缺口冲击强度 
（DIN EN ISO 179） 
Impact resistance (KJ/m2)  
≥8  
10.3 
× 
 
8 
熔融指数（ISO 1133） 
Melt Flow Rate (g/10min)  
10.0±1.5 
10.81 
× 
 
小结：零件材料符合技术要求。 
注：失效件，新件的拉伸强度、屈服伸长率系零件取样，样条尺寸50*6；粒料的拉伸强度、屈服伸
长率系注塑样条，样条尺寸80*10*4。 
 
Ⅳ. 宏观分析 Macroscopic observation 
 
失效件形变处如图2 所示。试验后零件已产生明显形变。 
 
图2 失效件 
Fig. 2 Failure part

File: 材料工程师/SCL-S-14-0054M-AP11-刹车盘-朱玲斌.pdf.md
# SCL-S-14-0054M-AP11-刹车盘-朱玲斌.pdf

 
上海汽车中心实验室 
SAIC Center Lab 
中国·上海·嘉定区安研路201 号 
邮编： 201804 
No 201 Anyan road, Jiading, Shanghai Chinac 
Post code: 201804 
报告编号 
Report number 
 
SCL-S-14-0054M 
委托者: 质量分析科  董超 
Request person, dept： 
委托编号:  /  
Request number: 
送样日期:  2014.2.21 
Request date:  
报告日期:  2014.3.25 
Report date：  
第1页共7页 
 
SMPV-0.2.3-002-QA -F01 
零件号Part number 
50015010 
零件名称 
Part name 
前制动盘 
Disc-brake FR 
图纸日期Drawing date 
2010-10-28 
零件生产日期Part production date 
/ 
供货商 
Supplier 
福州六和 
车型/项目Car type/project 
AP11 
DVP 材料大纲签署日期DVP material test plan date 
 
阶段性报告 Interim report                结论性报告 Conclusion report          
 
Ⅰ.任务描述 Task description 
实验室受委托对前制动盘进行失效原因分析，失效零件具体信息如下： 
As requested, SCL has analyzed the failure of the disc-brake FR. The information of the failed part is as following： 
零件信息：Part information 
零件名称 
Part name 
前制动盘 
Disc-brake FR 
车制造日期 
Vehicle production date 
2012-08-12 
VIN 码 
VIN 
LSJA16E35CG057957 
销售日期 
Sale date 
2012-10-08 
车辆里程数 
Car mileage 
17521km 
维修站名称 
Sale agent 
乐山征程 
失效模式描述 
Failure circumstance  
车辆行驶过程中左前制动盘断裂。 
The Disc-brake FR broken when moving. 
原材料信息：Raw material information 
原材料及牌号 
Raw material specification 
/ 
原材料厂商 
Raw material producer 
/ 
散件供应商 
Component supplier 
/ 
金属热处理状态 
Metal heat treatment state 
/ 
失效零件见图2：The failed part is shown in figure 2 
 
Ⅱ. 结论与建议 Conclusions and Suggestions 
 
结论Conclusions： 
（1） 制动盘由于受到较大载荷而失效，断口附近无明显缺陷。The disc-brake FR failure due to overload, no 
obvious defects was found near fracture. 
（2） 制动盘减薄尺寸近2mm，偏大。The thinning region size of disc-brake FR near 2mm, too large. 
（3） 制动盘材料的成分、硬度、石墨形态和共晶团数量合格，基体组织正常。The chemical compositions、 
hardness、graphite morphology and the number of eutectic cell of disc-brake FR meet the requirement, the 
microstructure is normal. 
 
建议Suggestions： 
（1） 校核减薄过大区域的载荷。Check the load of thinning area. 
（2） 加强零件生产过程控制，确保零件尺寸合格。To strengthen parts production process control, ensure parts 
qualified size. 
（3） 调查客户的使用情况。Investigation the use of customer. 
分发: 
Distribution 
质量分析科  董超 
检验者Author 
朱玲斌 
Zhu Lingbin 
审核Auditor 
邵百明 
Shao Baiming 
批准Approver 
 
日期Date 
2014.3.25 
日期Date 
2014.3.25 
日期Date 
2014.3.26 


 
上海汽车中心实验室 
SAIC Center Lab 
中国·上海·嘉定区安研路201 号 
邮编： 201804 
No 201 Anyan road, Jiading, Shanghai Chinac 
Post code: 201804 
报告编号 
Report number 
 
SCL-S-14-0054M 
委托者: 质量分析科  董超 
Request person, dept： 
委托编号:  /  
Request number: 
送样日期:  2014.2.21 
Request date:  
报告日期:  2014.3.25 
Report date：  
第2页共7页 
 
SMPV-0.2.3-002-QA -F01 
III. 调查结果 Investigation Results  
车辆在行驶过程中，客户听到左前部有异响，且踩刹车时跑偏。乐山征程4S 店将车辆拖回维修站，拆下
左前轮后发现，左前刹车盘断裂。车辆左前部无任何撞击痕迹，底盘也无任何受损痕迹，左右制动盘同时拆下送
至实验室进行分析。 
图1 为刹车盘的装配位置图，车辆运行时，刹车盘随车轮一起转动，非工作状态刹车盘不受力，刹车时工
作面受到摩擦力，失效件断裂位置受到剪切力作用。图2 为左（失效件）、右制动盘形貌图，断裂发生在安装面
边缘，工作面上无异常痕迹。 
图1  刹车盘装配图 
图2  失效件 
断裂位置 
刹车工作面 


 
上海汽车中心实验室 
SAIC Center Lab 
中国·上海·嘉定区安研路201 号 
邮编： 201804 
No 201 Anyan road, Jiading, Shanghai Chinac 
Post code: 201804 
报告编号 
Report number 
 
SCL-S-14-0054M 
委托者: 质量分析科  董超 
Request person, dept： 
委托编号:  /  
Request number: 
送样日期:  2014.2.21 
Request date:  
报告日期:  2014.3.25 
Report date：  
第3页共7页 
 
SMPV-0.2.3-002-QA -F01 
断口分析 
图3 为断裂刹车盘的低倍形貌图（未清洗），结合图2 可以知道： 
 整个断口都比较粗糙，光亮，对于脆性材料而言，正常。从形貌上看断口属于一种过载断裂，没有明显
断裂源痕迹。从断口位置及形态来判断，从减薄区域开始断裂的可能性较大； 
 断口大部分区域沿着示意图中虚线A 开裂，其中一个刻字区域断口沿着虚线B 开裂（位置1）； 
 结合图2 形貌，整圈断口附近均未见明显的缺陷，断口上有轻微擦伤，判断为断后所致； 
 
 
 
 
 
 
 
 
 
 
 
 
 
 
 
 
 
图3  断口低倍形貌 
 
 
 
 
减薄标识
区域 
 
A 
B 
位置2 
位置3 
位置4 
位置1 


 
上海汽车中心实验室 
SAIC Center Lab 
中国·上海·嘉定区安研路201 号 
邮编： 201804 
No 201 Anyan road, Jiading, Shanghai Chinac 
Post code: 201804 
报告编号 
Report number 
 
SCL-S-14-0054M 
委托者: 质量分析科  董超 
Request person, dept： 
委托编号:  /  
Request number: 
送样日期:  2014.2.21 
Request date:  
报告日期:  2014.3.25 
Report date：  
第4页共7页 
 
SMPV-0.2.3-002-QA -F01 
尺寸分析  Dimension analysis 
图4 为图纸中规定的标识位置图。图纸规定装配面所在的盘辐厚度为6±0.2，圆周倒角为C2，规定减薄厚
度1mm，按照供应商内控要求，公差为±0.8mm，国标关于砂型铸造公差要求为：±1mm，图纸上要求减薄后
刻字基面控制在倒角边中间位置（见图4），实际刻字基准面位于倒角边下端（见图5），测量减薄厚度接近2mm
（由于测量基面为铸造原始面且失效件已使用一定里程，无法精测），偏大。 
表1 给出了市场上不同车型刹车盘、铸字尺寸及位置，对比可以知道，AP11 刹车盘装配面厚度本身偏薄，
刻字部位减薄量偏大可能导致结构强度进一步降低，结构载荷有待工程计算评估。 
 
 
图4 减薄截面图 
 
 
 
a  左前制动盘两处减薄区域形貌 
b  右前制动盘两处减薄区域形貌 
图5  零件减薄区域形貌图 
 
 
 
 
 
C2 
6±0.2 
实际减
薄位置 
大部分断
口位置 
其中一个减薄
区域断口位置 
倒角下边缘 


 
上海汽车中心实验室 
SAIC Center Lab 
中国·上海·嘉定区安研路201 号 
邮编： 201804 
No 201 Anyan road, Jiading, Shanghai Chinac 
Post code: 201804 
报告编号 
Report number 
 
SCL-S-14-0054M 
委托者: 质量分析科  董超 
Request person, dept： 
委托编号:  /  
Request number: 
送样日期:  2014.2.21 
Request date:  
报告日期:  2014.3.25 
Report date：  
第5页共7页 
 
SMPV-0.2.3-002-QA -F01 
表1  市场上不同车型刹车盘及铸字尺寸 
车型 
装配面外径（mm） 
装配面厚度（mm） 
字高（mm） 
位置见附图 
AP11 
160±0.2 
6±0.2 
≤0.7 
图5 
广汽三菱 
156±0.2 
6.5+0.4/0 
≤0.7 
图6a 
184±0.3 
7.0+0.4/0 
≤0.7 
图6b 
东南汽车（三菱） 
156±0.2 
7.0±0.1 
≤0.7 
图6c 
江铃汽车 
156.67+0.5/0 
7.2+0.4/0 
≤0.7 
图6d 
 
 
a  广汽三菱 
b  广汽三菱 
 
c  东南汽车（三菱） 
d  江铃汽车 
图6  不同车型刹车盘及铸字尺寸 
 
 
材料测试  Material Test Results 
对失效的制动盘材料进行检测，其结果如下： 
（1） 失效件材料化学成分合格，硬度正常； 
（2） 失效件石墨形态和共晶团数量符合图纸要求，基体组织为珠光体，正常。 


 
上海汽车中心实验室 
SAIC Center Lab 
中国·上海·嘉定区安研路201 号 
邮编： 201804 
No 201 Anyan road, Jiading, Shanghai Chinac 
Post code: 201804 
报告编号 
Report number 
 
SCL-S-14-0054M 
委托者: 质量分析科  董超 
Request person, dept： 
委托编号:  /  
Request number: 
送样日期:  2014.2.21 
Request date:  
报告日期:  2014.3.25 
Report date：  
第6页共7页 
 
SMPV-0.2.3-002-QA -F01 
表2  材料检测结果 
序号 
No. 
测试项目 
Test item 
额定值 
Requirement 
试验结果 
Test result 
评价 Evaluation 
合格 
OK 
不合格 
Not OK 
1 
成分 
铸铁 
(见图纸50015010) 
(1) 
 
 
C 
3.5-3.8 
3.50 
× 
 
Si 
≤2.1 
1.83 
× 
 
Mn 
0.75-0.95 
0.75 
× 
 
P 
≤0.085 
0.050 
× 
 
S 
≤0.10 
0.046 
× 
 
Cr 
0.2-0.3 
0.26 
× 
 
Mo 
≤0.1 
0.03 
× 
 
Cu 
0.40-0.60 
0.44 
× 
 
Sn 
≤0.04 
0.022 
× 
 
2 
硬 度 
HB5/750：180-220 
HB5/750： 181,184,186 
× 
 
硬度差值 
≤15HB 
5HB 
× 
 
3 
石墨形态 
≥70%A 型石墨+B 型
石墨（剩余） 
95%A 型石墨+5%B 型石墨
（见图7） 
× 
 
4 
共晶团数量 
每cm2 结晶体不少于
400 个 
4 级（≥520 个）（见图8） 
× 
 
5 
基体组织 
/ 
珠光体（见图9） 
/ 
 
注（1）：成分结果见上海机动车检测中心报告：CW1410267H000 
 
 
图7   石墨形态 


 
上海汽车中心实验室 
SAIC Center Lab 
中国·上海·嘉定区安研路201 号 
邮编： 201804 
No 201 Anyan road, Jiading, Shanghai Chinac 
Post code: 201804 
报告编号 
Report number 
 
SCL-S-14-0054M 
委托者: 质量分析科  董超 
Request person, dept： 
委托编号:  /  
Request number: 
送样日期:  2014.2.21 
Request date:  
报告日期:  2014.3.25 
Report date：  
第7页共7页 
 
SMPV-0.2.3-002-QA -F01 
图8  共晶团形态 
图9  基体组织

File: 材料工程师/SCL-S-14-0055M-ZP11EU-方向盘总成-白云岭.pdf.md
# SCL-S-14-0055M-ZP11EU-方向盘总成-白云岭.pdf

 
上海汽车中心实验室 
SAIC Center Lab 
中国·上海·嘉定区安研路201 号 
邮编: 201804 
No 201 Anyan road, Jiading, Shanghai ,China 
Post code: 201804 
报告编号 
Report number 
 
SCL-S-14-0055M 
委托者:  SQE  邵鑫冬 
Requestor： 
委托编号: / 
Request number： 
送样日期2014.2.18 
Deliver date:  
报告日期2014.4.1 
Report date： 
第 1 页 共 14 页  
. 
SMPV-0.2.3-002-QA -F01 
零件号Part number 
30067127-ASI 
 零件名称 
Part name 
方向盘总成 
steering wheel 
图纸日期Drawing date 
2012.08.08 
零件生产日期Part production date 
/ 
 供货商 
Supplier 
延锋百利得（上海）安全系统有限公司 
YANFENG KSS (Shanghai) SAFETY SYSTEMS 
车型/项目Car type/project 
ZP11EU 
DVP 材料大纲签署日期DVP material test plan date 
/ 
阶段性报告  Stage report                结论性报告 Conclusion report 
 
Ⅰ.任务描述 Task description 
实验室受委托对方向盘总成进行失效原因分析，失效零件具体信息如下： 
As requested, SCL has analyzed the failure of steering wheel. The information of the failed part is as following： 
零件信息：Part information 
零件名称 
Part name 
方向盘总成 
steering wheel 
制造日期 
Production date 
2013.10.4(装配) 
2013.8.21（发泡） 
VIN/车/发动机号码
car/engine no 
/ 
失效日期 
Incident date 
2014.2.5 
车辆里程数/测试寿命 
Car mileage/Test life 
0  公里 (km) 
失效地点 
Location 
上汽英国工厂 
失效模式描述 
Failure circumstance description 
2014 年2 月5 日，上汽英国总装长工人正常在方向盘上挂电检测ECOS 机器时发现方
向盘晃动，工人以为电检机没有挂牢，用力向下固定机器时，发现方向盘从中心固定
螺栓处断裂跌落。 
原材料信息：Raw material information 
原材料及牌号 
Raw material specification 
AM50A 
原材料厂商 
Raw material producer 
南京云海特种金属
股份有限公司 
散件供应商 
Component supplier 
重庆马瑞丁博奥镁业有限公司 
金属热处理状态 
Metal heat treatment state 
/ 
失效零件见图1：The failed part is shown in figure 1.  
Ⅱ. 结论与建议 Conclusions and suggestions 
结论Conclusions： 
1、失效件是由于外力过载引起的断裂，可能是试验后的零件混入所致。Failure for the part due to overload by an external force,that may be 
caused by mixing parts after the test 
2、失效件零件的化学成分符合技术要求，硬度未见明显异常。The chemical composition of parts met the technical requirements and hardness no 
obvious abnormalities. 
3、 英国寄回件的其中一件内部缺陷不符合铸件供应商的企业标准，但上海汽车和延锋对此技术要求不明确。Internal 
defects sampling casting parts supplier does not comply with corporate standards, but the technical requirements of SAIC and YAN FENG are not clear. 
建议Suggestions： 
1、 加强、完善试验后零件管理。Itrengthen and improve management after the test parts. 
2、明确零件内部缺陷的技术要求及检测方法。 To clearly define the technical requirements and test methods of internal defects. 
 
分发： 
Distribution 
SQE  邵鑫冬 
检验者Author 
白云岭   
Bai Yunling 
审核
Auditor 
邵百明 
Shao Baiming 
批
准
Approver 
 
日期Date 
2014.4.1 
日期Date 
2014.4.25 
日期Date 
2014.4.25 


 
上海汽车中心实验室 
SAIC Center Lab 
中国·上海·嘉定区安研路201 号 
邮编: 201804 
No 201 Anyan road, Jiading, Shanghai ,China 
Post code: 201804 
报告编号 
Report number 
 
SCL-S-14-0055M 
委托者:  SQE  邵鑫冬 
Requestor： 
委托编号: / 
Request number： 
送样日期2014.2.18 
Deliver date:  
报告日期2014.4.1 
Report date： 
第 2 页 共 14 页  
. 
SMPV-0.2.3-002-QA -F01 
III. 测试结果 Test Results  
一、失效件断口观察： 
1、 失效件在整车中的装配位置关系，见图1； 
2、 委托者提供的失效件实物形貌，见图2，另一半断口在英国，未提供。 
 
 
 
图1  失效件在整车中的装配位置关系 
螺母 
转向管住 
方向盘 


 
上海汽车中心实验室 
SAIC Center Lab 
中国·上海·嘉定区安研路201 号 
邮编: 201804 
No 201 Anyan road, Jiading, Shanghai ,China 
Post code: 201804 
报告编号 
Report number 
 
SCL-S-14-0055M 
委托者:  SQE  邵鑫冬 
Requestor： 
委托编号: / 
Request number： 
送样日期2014.2.18 
Deliver date:  
报告日期2014.4.1 
Report date： 
第 3 页 共 14 页  
. 
SMPV-0.2.3-002-QA -F01 
 
 
图2  失效件实物形貌 
全新骨架 


 
上海汽车中心实验室 
SAIC Center Lab 
中国·上海·嘉定区安研路201 号 
邮编: 201804 
No 201 Anyan road, Jiading, Shanghai ,China 
Post code: 201804 
报告编号 
Report number 
 
SCL-S-14-0055M 
委托者:  SQE  邵鑫冬 
Requestor： 
委托编号: / 
Request number： 
送样日期2014.2.18 
Deliver date:  
报告日期2014.4.1 
Report date： 
第 4 页 共 14 页  
. 
SMPV-0.2.3-002-QA -F01 
3、 委托者提供的失效件的断口实物形貌（断口另一半未提供），见图3a，肉眼宏观观察断口无疲劳特征，根据断
口表面的色泽，整个断口可分为两个部分，断口上半部分颜色较深；断口下半部分色泽银亮，断口平坦，由
此可以判断断口下半部分为新近的断口。 
4、 图3a 中红色区域的断口表面呈现凹坑形貌，宏观观察有较明显的疏松，面积约为10.5×7.5mm，见图3b。 
 
 
图3  失效件断口宏观形貌 
1 
2 
4 
3 
3a 
3b 


 
上海汽车中心实验室 
SAIC Center Lab 
中国·上海·嘉定区安研路201 号 
邮编: 201804 
No 201 Anyan road, Jiading, Shanghai ,China 
Post code: 201804 
报告编号 
Report number 
 
SCL-S-14-0055M 
委托者:  SQE  邵鑫冬 
Requestor： 
委托编号: / 
Request number： 
送样日期2014.2.18 
Deliver date:  
报告日期2014.4.1 
Report date： 
第 5 页 共 14 页  
. 
SMPV-0.2.3-002-QA -F01 
3、断口分析：   利用扫描电镜对图3a 中整个断口的4 个典型区域进行微观观察， 
   区域1：即图3b 所示的区域，微观形貌为金属自由结晶态，无金属断裂断口形貌，见图4a、4b。 
   区域2：微观形貌为解理，见图4c。 
   区域3：微观形貌为解理+金属自由结晶态，见图4d。 
   区域4：微观形貌为解理，见图4e。 
 
 
4a 
4b 


 
上海汽车中心实验室 
SAIC Center Lab 
中国·上海·嘉定区安研路201 号 
邮编: 201804 
No 201 Anyan road, Jiading, Shanghai ,China 
Post code: 201804 
报告编号 
Report number 
 
SCL-S-14-0055M 
委托者:  SQE  邵鑫冬 
Requestor： 
委托编号: / 
Request number： 
送样日期2014.2.18 
Deliver date:  
报告日期2014.4.1 
Report date： 
第 6 页 共 14 页  
. 
SMPV-0.2.3-002-QA -F01 
 
 
4c 
4d 


 
上海汽车中心实验室 
SAIC Center Lab 
中国·上海·嘉定区安研路201 号 
邮编: 201804 
No 201 Anyan road, Jiading, Shanghai ,China 
Post code: 201804 
报告编号 
Report number 
 
SCL-S-14-0055M 
委托者:  SQE  邵鑫冬 
Requestor： 
委托编号: / 
Request number： 
送样日期2014.2.18 
Deliver date:  
报告日期2014.4.1 
Report date： 
第 7 页 共 14 页  
. 
SMPV-0.2.3-002-QA -F01 
 
图4  断口源微观形貌    SEM 
二、模拟实验： 
供应商做了压断试验，其模拟结果与失效件的断裂位置和形式基本一致，见图5；在零件上均有明显的压痕，
见图6。 
 
 
图5  模拟实验图例 
4e 


 
上海汽车中心实验室 
SAIC Center Lab 
中国·上海·嘉定区安研路201 号 
邮编: 201804 
No 201 Anyan road, Jiading, Shanghai ,China 
Post code: 201804 
报告编号 
Report number 
 
SCL-S-14-0055M 
委托者:  SQE  邵鑫冬 
Requestor： 
委托编号: / 
Request number： 
送样日期2014.2.18 
Deliver date:  
报告日期2014.4.1 
Report date： 
第 8 页 共 14 页  
. 
SMPV-0.2.3-002-QA -F01 
 
 
 
 
 
 
 
 
 
 
 
 
 
 
 
 
图6  压痕比较 
该图片引用自英国方
面的报告，报告编号：
M401843 
图6a 
图6b 


 
上海汽车中心实验室 
SAIC Center Lab 
中国·上海·嘉定区安研路201 号 
邮编: 201804 
No 201 Anyan road, Jiading, Shanghai ,China 
Post code: 201804 
报告编号 
Report number 
 
SCL-S-14-0055M 
委托者:  SQE  邵鑫冬 
Requestor： 
委托编号: / 
Request number： 
送样日期2014.2.18 
Deliver date:  
报告日期2014.4.1 
Report date： 
第 9 页 共 14 页  
. 
SMPV-0.2.3-002-QA -F01 
二、材料分析： 
（一）失效件： 
1、化学成分： 
表1 
序
号 
No. 
试验项目 
Test item 
额定值 
Requirement 
试验结果 
Test result 
评价 Evaluation 
合格 
OK 
不合格 
Not OK 
1 
失效件 
 
 
 
 
1.1 
化学成分/ AM50A 
ASTM B 94-07 
 
 
 
 
Al 
4.4-5.4 
5.07    1 
X 
 
 
Mn 
0.26-0.6 
0.31    1 
X 
 
 
Zn 
≤0.22 
0.14    1 
X 
 
 
Cu 
≤0.010 
0.001    1 
X 
 
 
Fe 
≤0.004 
0.001    1 
X 
 
 
Si 
≤0.10 
0.03    1 
X 
 
 
Ni 
≤0.002 
＜0.01  1 
X 
 
1）委托第三方实验室CTI 检测，报告号MLSHG000096790001C。 
 
2、硬度测试：在失效件上取样、制样，进行硬度测试，取样位置如图7 中红色虚线所示，具体测试结果见表2。 
 
 
图7 取样位置示意图 
 
1 
2 
4 
3 


 
上海汽车中心实验室 
SAIC Center Lab 
中国·上海·嘉定区安研路201 号 
邮编: 201804 
No 201 Anyan road, Jiading, Shanghai ,China 
Post code: 201804 
报告编号 
Report number 
 
SCL-S-14-0055M 
委托者:  SQE  邵鑫冬 
Requestor： 
委托编号: / 
Request number： 
送样日期2014.2.18 
Deliver date:  
报告日期2014.4.1 
Report date： 
第 10 页 共 14 页  
. 
SMPV-0.2.3-002-QA -F01 
表2 
序
号 
No. 
试验项目 
Test item 
额定值 
Requirement 
试验结果 
Test result 
评价 Evaluation 
合格 
OK 
不合格 
Not OK 
1 
硬度 
50-65 HB 
(供应商控制计划编
号：S161-2006) 
1 号位置：53.1、52.0 
X 
 
2 号位置：53.1、53.7 
X 
 
3 号位置：49.2、48.1 
 
X 
3、失效件内部缺陷测试：在失效件上取样、制样，进行内部缺陷观察测试，取样位置如图7 中红色虚线所示，具
体测试结果见表3。 
表3 
序
号 
No. 
试验项目 
Test item 
额定值 
Requirement 
试验结果 
Test result 
评价 Evaluation 
合格 
OK 
不合格 
Not OK 
1 
孔隙率 
/ 
1 号位置：0.41%    (图8a) 
/ 
 
2 号位置：0.96%    (图8b) 
/ 
 
3 号位置：0.48%    (图8c) 
/ 
 
  
 
 
 
图8  失效件孔隙率   16X 
8a 
8b 
8c

File: 材料工程师/SCL-S-14-0056M-BP13-张紧器-白云岭.pdf.md
# SCL-S-14-0056M-BP13-张紧器-白云岭.pdf

 
上海汽车中心实验室
SAIC Center Lab 
中国·上海·嘉定区安研路201 号 
邮编. 201804 
No. 201 Anyan Road, Jiading District,  
Shanghai, China. 
Post code :201804 
报告编号： 
Report number 
SCL-S-14-0056M 
委托者  QA  郭强 
Requestor： 
 委托编号 
Request number： 
送样日期2014.2.21 
Deliver date:  
报告日期2014.1.26 
Report date： 
第 1 页 共 5 页 
 
SMPV-0.2.3-002-QA -F01 
零件号Part number 
10004467 
 零件名称 
Part name 
张紧器 
Mechanical Tensioner-Hybrid Motor 
图纸日期Drawing date 
2010.1.27 
零件生产日期Part production date 
/ 
 供货商 
Supplier 
盖茨优霓塔传动系统（上海）有限公司 
GATES 
车型/项目Car type/project 
BP13  
DVP 材料大纲签署日期DVP material test plan date 
/ 
阶段性报告  Stage report                结论性报告 Conclusion report 
 
Ⅰ.任务描述 Task description 
实验室受委托对张紧器进行失效原因分析，失效零件具体信息如下： 
As requested, SCL has analyzed the failure of Mechanical Tensioner-Hybrid Motor. The information of the failed part is as 
following： 
零件信息：Part information 
零件名称 
Part name 
张紧器 
Mechanical Tensioner-Hybrid Motor 
制造日期 
Production date 
/ 
VIN 编码 
VIN NO.. 
LSJW16567CG038195 
销售日期 
Sale date 
/ 
车辆里程数 
Car mileage 
37214 里 (km) 
失效地点 
Location 
上海文洋 
失效模式描述 
Failure circumstance description 
售后,张紧器支架断裂。 
原材料信息：Raw material information 
原材料及牌号 
Raw material specification 
AlSi9Cu3 
原材料厂商 
Raw material producer 
浙江远大 
散件供应商 
Component supplier 
宁波泛德压铸有限公司 
金属热处理状态 
Metal heat treatment state 
/ 
失效零件见图2：The failed part is shown in figure 2.  
 
Ⅱ. 结论与建议 Conclusions and suggestions 
 
结论Conclusions： 
1、 失效件属疲劳断裂。The failure for the bolt belongs to fatigue fracture .  
2、 零件材料性能符合技术要求。The material properties of the part met to the requirements. 
 
建议Suggestions： 
1、 请检查失效件在实际工况中的受力情况。 
Check the forces for the part during the actual running conditions.  
 
 
分发： 
Distribution 
QA  郭强 
检验者Author 
白 云 岭   
Bai Yunling 
审核
Auditor 
付玉生 
Fu Yusheng 
批准
Approver 
 
日期Date 
2014.02.26 
日期Date 
2014.02.26 
日期Date 
2014.03.06 


 
上海汽车中心实验室
SAIC Center Lab 
中国·上海·嘉定区安研路201 号 
邮编. 201804 
No. 201 Anyan Road, Jiading District,  
Shanghai, China. 
Post code :201804 
报告编号： 
Report number 
SCL-S-14-0056M 
委托者  QA  郭强 
Requestor： 
 委托编号 
Request number： 
送样日期2014.2.21 
Deliver date:  
报告日期2014.1.26 
Report date： 
第 2 页 共 5 页 
 
SMPV-0.2.3-002-QA -F01 
III. 测试结果 Test Results  
一、 宏观观察： 
1、 失效件在总成中的装配位置，见图1；委托者提供的失效件实物形貌，见图2，断裂位置位于张紧轮根部。 
 
 
图1 失效件在总成中的装配位置 
     
 
图2  失效件实物形貌 
失效件： 
张 紧 器 
正面 
背面 


 
上海汽车中心实验室
SAIC Center Lab 
中国·上海·嘉定区安研路201 号 
邮编. 201804 
No. 201 Anyan Road, Jiading District,  
Shanghai, China. 
Post code :201804 
报告编号： 
Report number 
SCL-S-14-0056M 
委托者  QA  郭强 
Requestor： 
 委托编号 
Request number： 
送样日期2014.2.21 
Deliver date:  
报告日期2014.1.26 
Report date： 
第 3 页 共 5 页 
 
SMPV-0.2.3-002-QA -F01 
二、 断口观察、分析： 
1、 宏观观察，失效断口具有典型的疲劳特征，起始于内螺纹处，见图3a、3b；失效件的表面有较严重的磨损擦
伤痕迹，该磨损位于疲劳源的正对面，见图3c；因带轮与支架之间是螺栓连接的，所以可能是栓的夹紧力不
足引起支架与带轮之间有了间隙，在带轮的运行过程中产生了磨损的痕迹；张紧器在后续的运行过程中由于 
螺栓的夹紧力不足引起了疲劳开裂。 
 
 
图3  断口宏观形貌 
疲劳区 
瞬断区 
3a 
3b 
3c 


 
上海汽车中心实验室
SAIC Center Lab 
中国·上海·嘉定区安研路201 号 
邮编. 201804 
No. 201 Anyan Road, Jiading District,  
Shanghai, China. 
Post code :201804 
报告编号： 
Report number 
SCL-S-14-0056M 
委托者  QA  郭强 
Requestor： 
 委托编号 
Request number： 
送样日期2014.2.21 
Deliver date:  
报告日期2014.1.26 
Report date： 
第 4 页 共 5 页 
 
SMPV-0.2.3-002-QA -F01 
2、断口微观形貌，疲劳源有明显的疲劳台阶，见图4a；疲劳源处无明显缺陷，见图4b；疲劳源可见疲劳辉纹，
见图4c。 
 
 
 
 
图5  断口微观观察   SEM 
 
4a 
4b 
4c 


 
上海汽车中心实验室
SAIC Center Lab 
中国·上海·嘉定区安研路201 号 
邮编. 201804 
No. 201 Anyan Road, Jiading District,  
Shanghai, China. 
Post code :201804 
报告编号： 
Report number 
SCL-S-14-0056M 
委托者  QA  郭强 
Requestor： 
 委托编号 
Request number： 
送样日期2014.2.21 
Deliver date:  
报告日期2014.1.26 
Report date： 
第 5 页 共 5 页 
 
SMPV-0.2.3-002-QA -F01 
 
 
三、 
理化分析： 对失效件进行了理化检测，具体结果如下： 
 
    
序号 
零件状态 
额定值 
试验结果 
评价 
合格 
不合格 
1 
失效件 
 
 
 
 
1.1 
化学成分/AlSi9Cu3  
DIN 1725 
 
 
 
 
Si 
8.0-11.0 
9.89 
X    
 
 
Cu 
2.0-3.5 
2.24 
X 
 
 
Mn 
0.1-0.5 
0.29 
X 
 
 
Mg 
0.1-0.5 
0.23 
X 
 
 
Fe 
≤1.2 
0.91 
X 
 
 
Al 
余量 
85.21 
X 
 
1.2 
硬度 
80-120HB 
103、102、94 
X 
 
1.3 
金相组织 
变质组织 
变质正常 (图6) 
X 
 
1.6 
孔隙率 
/ 
断口附近： 2.01%   (图7) 
/ 
 
 
 
 
         图6  金相组织  50X                 图7   孔隙率    100X    
 
断口

File: 材料工程师/SCL-S-14-0057M-K4-缸套-白云岭.pdf.md
# SCL-S-14-0057M-K4-缸套-白云岭.pdf

 
上海汽车中心实验室 
SAIC Center Lab 
中国·上海·嘉定区安研路201 号 
邮编: 201804 
No 201 Anyan road, Jiading, Shanghai ,China 
Post code: 201804 
报告编号 
Report number 
 
SCL-S-14-0057M 
委托者:  QA  许建华 
Requestor： 
委托编号:  /  
Request number： 
送样日期2014.2.21 
Deliver date:  
报告日期2014.3.12 
Report date： 
第 1 页 共 6 页 
 
SMPV-0.2.3-002-QA -F01 
零件号Part number 
LCJ000060 
 零件名称 
Part name 
缸套 
CYLINDER LINER 
图纸日期Drawing date 
/ 
零件生产日期Part production date 
/ 
 供货商 
Supplier 
安庆帝伯格茨缸套有限公司 
车型/项目Car type/project 
K4 1.8T 
DVP 材料大纲签署日期DVP material test plan date 
/ 
阶段性报告  Stage report                结论性报告 Conclusion report 
 
Ⅰ.任务描述 Task description 
实验室受委托对缸套进行失效原因分析，失效零件具体信息如下： 
As requested, SCL has analyzed the failure of CYLINDER LINER. The information of the failed part is as following： 
零件信息：Part information 
零件名称 
Part name 
缸套 
CYLINDER LINER 
制造日期 
Production date 
13-12 
VIN/车/发动机号码
car/engine no: 
18K4G*D010022669 
销售日期 
Sale date 
/ 
车辆里程数/测试寿命 
Car mileage/Test life 
0 公里 (km) 
失效地点 
Location 
南京整车厂 
失效模式描述 
Failure circumstance description 
2013-1-23 南京整车厂路试时发现1 缸缸套开裂。 
原材料信息：Raw material information 
原材料及牌号 
Raw material specification 
GZ250 
原材料厂商 
Raw material producer 
/ 
散件供应商 
Component supplier 
/ 
金属热处理状态 
Metal heat treatment state 
/ 
失效零件见图2：The failed part is shown in figure 2.  
 
Ⅱ. 结论与建议 Conclusions and suggestions 
 
结论Conclusions： 
1、 失效件属脆性过载断裂，在开裂起始位置处有磕碰压痕。 
The failure is brittle fracture, due to overload, there is bump indentation at the starting position of the crack. 
2、零件的金相组织符合技术要求。 
The microstructure of the part met the technical requirements  
 
建议Suggestions： 
1、 检查装配和使用过程。 
        Check the assembly and use of the process. 
 
分发： 
Distribution 
QA  许建华 
检验者Author 
白 云 岭   
Bai Yunling 
审核
Auditor 
邵百明 
Shao Baiming 
批准
Approver 
 
日期Date 
2014.3.12 
日期Date 
2014.3.17 
日期Date 
2014.3.17 


 
上海汽车中心实验室 
SAIC Center Lab 
中国·上海·嘉定区安研路201 号 
邮编: 201804 
No 201 Anyan road, Jiading, Shanghai ,China 
Post code: 201804 
报告编号 
Report number 
 
SCL-S-14-0057M 
委托者:  QA  许建华 
Requestor： 
委托编号:  /  
Request number： 
送样日期2014.2.21 
Deliver date:  
报告日期2014.3.12 
Report date： 
第 2 页 共 6 页 
 
SMPV-0.2.3-002-QA -F01 
III. 测试结果 Test Results  
一、 宏观观察： 
1、 失效件在整车中的装配位置如图1 所示，失效件位于第1 缸。 
2、 委托者提供的失效件实物形貌，见图2，裂纹长度约为73mm，开口处（起始处）裂纹较宽，裂纹尾端
细小。 
3、缸套上边缘断口开裂处有明显磕碰压痕，见图3a、3b；磕碰压痕处有明显的凹坑现象，见图3c。 
  
图1   零件在整车中的装配位置 
 图2  失效件实物形貌 
1 缸
4 缸
3 缸
2 缸


 
上海汽车中心实验室 
SAIC Center Lab 
中国·上海·嘉定区安研路201 号 
邮编: 201804 
No 201 Anyan road, Jiading, Shanghai ,China 
Post code: 201804 
报告编号 
Report number 
 
SCL-S-14-0057M 
委托者:  QA  许建华 
Requestor： 
委托编号:  /  
Request number： 
送样日期2014.2.21 
Deliver date:  
报告日期2014.3.12 
Report date： 
第 3 页 共 6 页 
 
SMPV-0.2.3-002-QA -F01 
 
 
 
 
 
 
 
 
 
3b
3a


 
上海汽车中心实验室 
SAIC Center Lab 
中国·上海·嘉定区安研路201 号 
邮编: 201804 
No 201 Anyan road, Jiading, Shanghai ,China 
Post code: 201804 
报告编号 
Report number 
 
SCL-S-14-0057M 
委托者:  QA  许建华 
Requestor： 
委托编号:  /  
Request number： 
送样日期2014.2.21 
Deliver date:  
报告日期2014.3.12 
Report date： 
第 4 页 共 6 页 
 
SMPV-0.2.3-002-QA -F01 
 
 
 
图3  失效件宏观观察 
二、断口观察： 
1、断口宏观形貌：将裂纹打开，裂纹断口平坦，无疲劳特征，断口表面已被氧化和覆盖有冷却液残迹（黄
色物质），见图4。 
2、裂纹起始位置发现磕碰压痕处有明显的凹坑现象，见图5a；整个断口截面的微观形貌均为脆性特征的解
理断口，见图5b。 
 
 图4 断口宏观形貌 
磕碰痕迹 
正常端面 
开裂断口面 
3c


 
上海汽车中心实验室 
SAIC Center Lab 
中国·上海·嘉定区安研路201 号 
邮编: 201804 
No 201 Anyan road, Jiading, Shanghai ,China 
Post code: 201804 
报告编号 
Report number 
 
SCL-S-14-0057M 
委托者:  QA  许建华 
Requestor： 
委托编号:  /  
Request number： 
送样日期2014.2.21 
Deliver date:  
报告日期2014.3.12 
Report date： 
第 5 页 共 6 页 
 
SMPV-0.2.3-002-QA -F01 
 
 
 
 图5  断口微观形貌   SEM 
5a
5b


 
上海汽车中心实验室 
SAIC Center Lab 
中国·上海·嘉定区安研路201 号 
邮编: 201804 
No 201 Anyan road, Jiading, Shanghai ,China 
Post code: 201804 
报告编号 
Report number 
 
SCL-S-14-0057M 
委托者:  QA  许建华 
Requestor： 
委托编号:  /  
Request number： 
送样日期2014.2.21 
Deliver date:  
报告日期2014.3.12 
Report date： 
第 6 页 共 6 页 
 
SMPV-0.2.3-002-QA -F01 
 三、金相组织检测： 
序号 
No. 
试验项目 
Test item 
额定值 
Requirement 
试验结果 
Test result 
评价 Evaluation 
合格 
qualified 
不合格 
unqualified 
1 
基体组织 
珠光体、游离铁素体小于5%. 
斯氏体（磷共晶）：呈网状或半
封闭的网状分布。 
珠光体、游离铁素体
小于5%. 
斯氏体（磷共晶）：
半封闭的网状分布。 
（图6） 
X 
 
2 
石墨 
石墨组织：石墨呈片状均匀分
布。 
石墨类型：A、B型石墨为主，A
型石墨占全部的70%以上。 
石墨呈片状均匀分
布，A型石墨占全部的
70%以上。 
（图7） 
X 
 
石墨尺寸：4~6级 
（0.03~0.25mm） 
0.102、0.112、0.96 
（图8） 
X 
 
 注：硬度、抗拉强度在失效件上不满足测试条件，故没有测试数据，供应商是在铸件毛坯上取样检测的。 
 
 
图6  失效件基体组织：符合技术要求，且远离断口和断口附近的组织无明显差异    100X   4%硝酸酒精 
 
 
图 7 石墨形态  100X                      图 8 石墨大小   100X
