Repository: kujaxr/obsidian-vault

File: 材料工程师/SCL-S-14-0058M-DCT360B-1234档输出轴-白云岭.pdf.md
# SCL-S-14-0058M-DCT360B-1234档输出轴-白云岭.pdf

 
上海汽车中心实验室
SAIC Center Lab 
中国·上海·嘉定区安研路201 号 
邮编. 201804 
No. 201 Anyan Road, Jiading District,  
Shanghai, China. 
Post code :201804 
报告编号： 
Report number 
SCL-S-14-0058M 
委托者  TM  黄俊杰 
Requestor： 
 委托编号 
Request number： 
送样日期2014.2.21 
Deliver date:  
报告日期2014.3.4 
Report date： 
第 1 页 共 8 页 
 
SMPV-0.2.3-002-QA -F01 
零件号Part number 
10057508 
 零件名称 
Part name 
1234 输出轴 
MAIN SHAFT 
图纸日期Drawing date 
2013.9.4 
零件生产日期Part production date 
/ 
 供货商 
Supplier 
SAGW 
车型/项目Car type/project 
DCT360B 
DVP 材料大纲签署日期DVP material test plan date 
/ 
阶段性报告  Stage report                结论性报告 Conclusion report 
 
Ⅰ.任务描述 Task description 
实验室受委托对1234 输出轴行失效原因分析，失效零件具体信息如下： 
As requested, SCL has analyzed the failure of MAIN SHAFT. The information of the failed part is as following： 
零件信息：Part information 
零件名称 
Part name 
1234 输出轴 
MAIN SHAFT 
制造日期 
Production date 
/ 
变速箱编号 
DCT360B-OTS-T48 
失效日期 
Incident date 
/ 
车辆里程数 
Car mileage 
/  公里 (km) 
失效地点 
Location 
/ 
失效模式描述 
Failure circumstance description 
变速箱四驱试验，进行到97%，1234 轴齿轮断裂。 
原材料信息：Raw material information 
原材料及牌号 
Raw material specification 
1.7147 (20MnCr5) 
原材料厂商 
Raw material producer 
/ 
散件供应商 
Component supplier 
/ 
金属热处理状态 
Metal heat treatment state 
渗碳淬火 
失效零件见图2：The failed part is shown in figure 2.  
Ⅱ. 结论与建议 Conclusions and suggestions 
 
结论Conclusions： 
1、 失效件属疲劳断裂，断裂位置位于齿根R 角处。The failure for the part belongs to fatigue fracture, fracture 
location in the R corner of the tooth root. 
2、 零件的材料性能符合技术要求。 
The material properties of parts meet the technical requirements. 
 
建议Suggestions： 
1、 检查试验工况和零件匹配情况。Check the test conditions and parts matching case. 
2、 校核失效件的实际受力情况。Check the force of the parts 
 
 
分发： 
Distribution 
TM  黄俊杰 
检验者Author 
张轶凡  白云岭   
Zhang Yifan  Bai Yunling 
审核
Auditor 
付玉生 
Fu Yusheng 
批
准
Approver 
 
日期Date 
2014.3.4 
日
期
Date 
2014.3.4 
日期Date 
2014.3.14 


 
上海汽车中心实验室
SAIC Center Lab 
中国·上海·嘉定区安研路201 号 
邮编. 201804 
No. 201 Anyan Road, Jiading District,  
Shanghai, China. 
Post code :201804 
报告编号： 
Report number 
SCL-S-14-0058M 
委托者  TM  黄俊杰 
Requestor： 
 委托编号 
Request number： 
送样日期2014.2.21 
Deliver date:  
报告日期2014.3.4 
Report date： 
第 2 页 共 8 页 
 
SMPV-0.2.3-002-QA -F01 
III. 测试结果 Test Results  
一、宏观观察 
1、 失效件在总成中的装配位置关系如图1 所示；委托者提供的失效件实物形貌见图2。 
 
图1  失效件在总成中的装配位置关系 
 
图2  失效件实物形貌 
 
失 效 件： 


 
上海汽车中心实验室
SAIC Center Lab 
中国·上海·嘉定区安研路201 号 
邮编. 201804 
No. 201 Anyan Road, Jiading District,  
Shanghai, China. 
Post code :201804 
报告编号： 
Report number 
SCL-S-14-0058M 
委托者  TM  黄俊杰 
Requestor： 
 委托编号 
Request number： 
送样日期2014.2.21 
Deliver date:  
报告日期2014.3.4 
Report date： 
第 3 页 共 8 页 
 
SMPV-0.2.3-002-QA -F01 
2、1234 档输出轴失效部分共有18 个斜齿，见图3a，编号为1、2、3、13、14、15、16、17、18 的合计9 个齿有
断裂损伤。宏观观察，第15、16、17、18 号齿断口具有明显的疲劳特征，见图3b；第1、2、3 号齿被打断，断
口表面打伤严重；第13 号齿顶端被打断；14 号齿打断半个齿；其他未断裂齿的齿面有偏载的痕迹，见图3c。该
轴的其他档位处有明显的印痕，见图3d。 
 
 
3a 
3b 


 
上海汽车中心实验室
SAIC Center Lab 
中国·上海·嘉定区安研路201 号 
邮编. 201804 
No. 201 Anyan Road, Jiading District,  
Shanghai, China. 
Post code :201804 
报告编号： 
Report number 
SCL-S-14-0058M 
委托者  TM  黄俊杰 
Requestor： 
 委托编号 
Request number： 
送样日期2014.2.21 
Deliver date:  
报告日期2014.3.4 
Report date： 
第 4 页 共 8 页 
 
SMPV-0.2.3-002-QA -F01 
  
 
 
图3 失效件宏观观察 
3c 
3d 


 
上海汽车中心实验室
SAIC Center Lab 
中国·上海·嘉定区安研路201 号 
邮编. 201804 
No. 201 Anyan Road, Jiading District,  
Shanghai, China. 
Post code :201804 
报告编号： 
Report number 
SCL-S-14-0058M 
委托者  TM  黄俊杰 
Requestor： 
 委托编号 
Request number： 
送样日期2014.2.21 
Deliver date:  
报告日期2014.3.4 
Report date： 
第 5 页 共 8 页 
 
SMPV-0.2.3-002-QA -F01 
二、断口分析： 
1、失效件的断口既有疲劳区又有过载区，根据断裂机理可以判断整个断裂起始于疲劳区，故只对该断口的疲 
劳区进行观察分析。宏观观察，该断口疲劳源区的疲劳特征非常明显，见图4a；疲劳源处有明显的疲劳台阶，见 
图4b；疲劳源处的微观形貌为沿晶断口，见图4c，这是因为零件表面渗碳淬火所致，无异常；疲劳扩展区的微观 
形貌，有明显的二次裂纹和疲劳特征，见图4d。 
 
 
 
4a 
4b 
4c 


 
上海汽车中心实验室
SAIC Center Lab 
中国·上海·嘉定区安研路201 号 
邮编. 201804 
No. 201 Anyan Road, Jiading District,  
Shanghai, China. 
Post code :201804 
报告编号： 
Report number 
SCL-S-14-0058M 
委托者  TM  黄俊杰 
Requestor： 
 委托编号 
Request number： 
送样日期2014.2.21 
Deliver date:  
报告日期2014.3.4 
Report date： 
第 6 页 共 8 页 
 
SMPV-0.2.3-002-QA -F01 
 
图4  断口形貌观察   SEM 
        
 
 
 
 
 
 
 
 
 
4d 


 
上海汽车中心实验室
SAIC Center Lab 
中国·上海·嘉定区安研路201 号 
邮编. 201804 
No. 201 Anyan Road, Jiading District,  
Shanghai, China. 
Post code :201804 
报告编号： 
Report number 
SCL-S-14-0058M 
委托者  TM  黄俊杰 
Requestor： 
 委托编号 
Request number： 
送样日期2014.2.21 
Deliver date:  
报告日期2014.3.4 
Report date： 
第 7 页 共 8 页 
 
SMPV-0.2.3-002-QA -F01 
三、材料分析： 
1）在失效件上取样进行检测，具体结果见表1。 
附表1 
 序
号 
试验项目 
额定值 
试验结果 
评价 
合格 
不合格 
1 
化学成分/ 1.7147 
(20MnCr5) 
 
 
 
 
 
C 
0.17-0.22 
0.19 
X 
 
 
Si 
≤0.40 
0.10 
X 
 
 
Mn 
1.10-1.40 
1.24 
X 
 
 
Cr 
1.00-1.30 
1.20 
X 
 
 
P 
≤0.025 
0.012 
X 
 
 
S 
≤0.035 
0.029 
X 
 
2 
表面硬度 
≥680HV10 
687、693、700 
X 
 
3 
有效硬化层深度 
550HV1≥0.35mm   
 0.74mm（图8） 
X 
 
4 
芯部硬度 
≥36HRC 
41.1、42.5、 
X 
 
5 
渗层金相组织 
渗碳马氏体 
针状渗碳马氏体 （图5） 
X 
 
6 
芯部金相组织 
回火马氏体 
回火马氏体 （图6） 
X 
 
7 
齿根圆弧半径 
R1 
R=1.12 （图7） 
X 
 
 
 
图5 渗层金相组织  500X  4%硝酸酒精             图6 芯部金相组织  500X  4%硝酸酒精 


 
上海汽车中心实验室
SAIC Center Lab 
中国·上海·嘉定区安研路201 号 
邮编. 201804 
No. 201 Anyan Road, Jiading District,  
Shanghai, China. 
Post code :201804 
报告编号： 
Report number 
SCL-S-14-0058M 
委托者  TM  黄俊杰 
Requestor： 
 委托编号 
Request number： 
送样日期2014.2.21 
Deliver date:  
报告日期2014.3.4 
Report date： 
第 8 页 共 8 页 
 
SMPV-0.2.3-002-QA -F01 
 
图7  断裂齿根圆弧 
Chart
90
318
545
773
1000
Depth (祄)
500
575
650
725
800
HV
Chart Values
Field
Hardness
Depth
H Diag.
V Diag.
  #
HV
祄
祄
祄
1
703
100.0
51.3
51.5
2
684
200.0
51.7
52.4
3
663
300.0
52.7
53.1
4
643
400.0
53.8
53.6
5
621
500.0
54.5
54.8
6
578
600.0
56.7
56.7
7
564
700.0
57.1
57.6
8
530
800.0
59.0
59.2
9
510
900.0
60.4
60.2
Sample Statistics
Minimum:
510 HV
Maximum:
703 HV
Count:
9 of  9
Hardness
Depth
Ef f .
550 HV
740.9 祄
 
图8   失效件有效硬化层深度    
圆弧直径

File: 材料工程师/SCL-S-14-0059M-IP22-车顶失效分析报告-孙震.pdf.md
# SCL-S-14-0059M-IP22-车顶失效分析报告-孙震.pdf

 
上海汽车中心实验室 
中国·上海·嘉定区安研路201 号 
邮编. 201804 
 
SAIC QA Laboratory 
201 Anhong rd, Anting, Shanghai 
报告编号 
Report number 
 
SCL-S-14-0059M 
委托者: EI 刘志杰 
Request person, dept： 
委托编号: SCL-S-14-0059M 
Request number: 
送样日期: 2014.02.20 
Request date:  
报告日期: 2014.02.24 
Report date：  
第1页共4页 
 
SMPV-0.2.3-002-QA -F01 
零件号Part number 
10086949 
 零件名称 
Part name 
顶衬总成Headliner Assembly 
图纸日期Drawing date 
2011.11.03 
零件生产日期Part production date 
/ 
 供货商 
Supplier 
上海吉翔JARC 
车型/项目Car type/project 
IP22 
DVP 材料大纲签署日期DVP material test plan date 
/ 
阶段性报告 Interim report                结论性报告 Conclusion report          
 
Ⅰ.任务描述 Task description 
实验室受DRE 委托对IP22 侧气帘静态点爆试验导致的顶衬破裂进行失效原因分析，失效零件具体信息如下： 
As requested, SCL has analyzed the failure of the Headliner. The information of the failed part is as following： 
零件信息：Part information 
零件名称 
Part name 
顶衬总成 Headliner Assembly 
车制造日期 
Vehicle production date 
/ 
VIN 码 
VIN 
/ 
销售日期 
Sale date 
/ 
车辆里程数 
Car mileage 
/ 
维修站名称 
Sale agent 
/ 
失效模式描述 
Failure circumstance  
侧气帘静态点爆试验导致的破裂Side curtain airbags explosion test 
原材料信息：Raw material information 
原材料及牌号 
Raw material specification 
PU 骨架+面料 PU foam+ fabric 
原材料厂商 
Raw material producer 
吉翔+李尔 JARC+LEAR 
散件供应商 
Component supplier 
上海吉翔 JARC 
金属热处理状态 
Metal heat treatment state 
/ 
失效零件见图1、2、3 所示：The failed part is shown in figure 1, figure 2, figure 3.  
 
Ⅱ. 结论与建议 Conclusions and Suggestions 
结论： 
1. 该车顶总成的材料性能符合要求； 
2. 该车顶总成受外力影响（侧气帘静态点爆试验爆破）而导致开裂，非材料原因所致。 
建议： 
通过局部的优化设计，防止开裂从拉手开孔处的4 个角处发生，具体见第Ⅳ部分。 
Conclusions： 
1. The properties of the relative properties accorded to its requirements; 
2. The crack was occurred by external influence (Side curtain airbags explosion test), not material factor. 
Suggestions: 
The crack can be avoided by optimization designing, the detail suggestions saw part Ⅳ. 
 
 
 
分发: 
Distribution 
EI:刘志杰 
EI:Liuzhijie 
检验者Author 
孙震 
Sunzhen 
审核Auditor 
邓家战 
Dengjiazhan 
批准Approver 
 
日期Date 
2014.02.24 
日期Date 
2014.02.25 
日期Date 
2014.02.25 


 
上海汽车中心实验室 
中国·上海·嘉定区安研路201 号 
邮编. 201804 
 
SAIC QA Laboratory 
201 Anhong rd, Anting, Shanghai 
报告编号 
Report number 
 
SCL-S-14-0059M 
委托者: EI 刘志杰 
Request person, dept： 
委托编号: SCL-S-14-0059M 
Request number: 
送样日期: 2014.02.20 
Request date:  
报告日期: 2014.02.24 
Report date：  
第2页共4页 
 
SMPV-0.2.3-002-QA -F01 
III. 调查结果 Investigation Results  
 
序号 
No. 
试验项目 
Test item 
额定值 
Requirement 
试验结果 
Test result 
评价 Evaluation 
合格 
OK 
不合格 
Not 
OK 
Ⅰ 
车顶总成-失效件 
 
 
1 
车顶总成-剥离力 
≥17N/50mm 
B：28.4N/50mm 
L：21.1N/50mm 
× 
 
2 
骨架-弯曲强度 
SMTC 3 433 001 
≥0.85MPa 
B:1.57MPa 
L:1.83MPa 
× 
 
3 
面料-拉伸强度 
SMTC 5 400 078 
B:≥250N 
L:≥150N 
B:332N 
L:254N 
× 
 
Ⅱ 
车顶总成-现场材料抽样检测 
 
 
1 
骨架-弯曲强度 
SMTC 3 433 001 
≥0.85MPa 
B:2.24MPa 
L:2.24MPa 
× 
 
2 
面料-拉伸强度 
SMTC 5 400 078 
B:≥250N 
L:≥150N 
B:505.4 
L:279.5 
× 
 
3 
面料-撕裂强度 
SMTC 5 400 083 
B: ≥15N 
L: ≥15N 
B:52.5 
L:52.1 
× 
 
4 
加强毡-克重 
100±10% g/m2 
93g/m2 
× 
 
备注： 
 
 
图1 气帘爆破后的车顶总成零件（区域1 部分开裂，区域2 全部开裂） 


 
上海汽车中心实验室 
中国·上海·嘉定区安研路201 号 
邮编. 201804 
 
SAIC QA Laboratory 
201 Anhong rd, Anting, Shanghai 
报告编号 
Report number 
 
SCL-S-14-0059M 
委托者: EI 刘志杰 
Request person, dept： 
委托编号: SCL-S-14-0059M 
Request number: 
送样日期: 2014.02.20 
Request date:  
报告日期: 2014.02.24 
Report date：  
第3页共4页 
 
SMPV-0.2.3-002-QA -F01 
  
 
图2 车顶区域1 处开裂的背面以及正面的照片 
   
 
图3 车顶区域2 处开裂的背面以及正面的照片 
通过图1 可以看出在侧气帘爆破后，IP22 的车顶总成在区域1 和区域2 分别出现了开裂现象，参考图2 以
及图3 的照片，可以发现开裂均沿着拉手开孔的四个角的顶点向外撕裂（拐角处在受力时容易应力集中，成为撕
裂薄弱点）。 
根据上述的破裂现象，实验室分别对车顶骨架的弯曲强度、车顶骨架与面料的剥离强度（供货态）、车顶面
料的拉伸强度、撕裂强度分别进行测试，验证材料性能是否符合要求。通过验证，材料性能符合要求。 
Ⅳ.解决方案： 
参考其余车顶的相关设计方案，结论如下： 
方案1： 修改模具，将四个直角设计为圆弧状，同时将车顶骨架拉手开孔处的四个角压实（如图所示），增
强此处的撕裂力，防止爆破时该位置出现开裂，如图（4）所示； 
方案2： 增长车顶拉手开孔处的面料（将四个直角设计为圆弧状），缓冲爆破时从该位置首先出现开裂，如
图（5）所示。 


 
上海汽车中心实验室 
中国·上海·嘉定区安研路201 号 
邮编. 201804 
 
SAIC QA Laboratory 
201 Anhong rd, Anting, Shanghai 
报告编号 
Report number 
 
SCL-S-14-0059M 
委托者: EI 刘志杰 
Request person, dept： 
委托编号: SCL-S-14-0059M 
Request number: 
送样日期: 2014.02.20 
Request date:  
报告日期: 2014.02.24 
Report date：  
第4页共4页 
 
SMPV-0.2.3-002-QA -F01 
 
图4. 奔驰车顶拉手顶点处的设计方案 
 
图5. 奔驰车顶拉手顶点处的设计方案

File: 材料工程师/SCL-S-14-0060M-IP22- 换挡机构-狄春峰.pdf.md
# SCL-S-14-0060M-IP22- 换挡机构-狄春峰.pdf

 
上海汽车中心实验室
(SAIC Center Lab) 
中国·上海·嘉定区安研路201 号 
邮编. 201804 
No. 201 Anyan Road, Jiading District,  
Shanghai, China. 
Post code :200433 
报告编号：Report number 
SCL-S-14-0060M 
委托者Requestor：黄海钧 
送样日期Deliver date：2014.02.25 
报告日期Report date：2014.03.04 
第 1 页 共 4 页 
Page 1 of 4  
 
零件号 
Part number 
10059449 
零件名称 
Part name 
换档器总成 
DCT shifter 
图纸日期 
Drawing date  
/ 
零件生产日期 
Production date 
/ 
供货商 
Supplier 
上海迪由 
Shanghai Diyou 
车型/项目 
Car type/project 
IP 22 
 
   阶段性报告  Stage report        结论性报告 Conclusion report           测试报告 Test report 
Ⅰ.任务描述 Task description 
实验室受委托对换档器总成进行失效原因分析，失效零件具体信息如下： 
As requested, QA lab has analyzed the invalid cause of DCT shifter, and the information of invalid part is shown as 
following： 
零件信息：Part information 
零件名称 
Part name 
换档器总成 
DCT shifter 
制造日期 
Production date 
/ 
VIN 码 
VIN number 
/ 
销售日期 
Sale date 
/ 
车辆里程数 
Car mileage 
3 km  
销售商 
Sale agent 
/ 
失效模式描述 
Invalid situation 
description 
电磁阀支架断裂 
Bracket solenoid valve fractured. 
原材料信息：Raw material information 
原材料及牌号 
Raw material 
and trademark 
PA66-GF30 
Technyl A218 V30 
原材料厂商 
Raw material producer 
罗迪亚 
散件供应商 
Part supplier 
/ 
金属热处理状态 
Metal heat treatment state 
/ 
失效零件见图1：The invalid part is shown in Fig 1.  
Ⅱ. 结论与建议 Conclusions and suggestions 
结论： 1. 零件受外力导致断裂。 
       2. 零件材料符合技术要求。 
Conclusions:  1. Foreign force made part fracture.  
2. Material performance of part conformed to requirements.        
建议： 1. 评估是否需要提高零件滥用力要求。 
Suggestions: 1. The requirement of abused force should be evaluated. 
 
分发： 
Dispenser 
质量分析 黄海钧  
检验者： 
Identifier 
狄春峰 
Di Chunfeng 
审核： 
Auditor 
狄春峰 
Di Chunfeng 
批准： 
Approver 
 
日期： 
Date 
2014.03.04 
日期： 
Date 
2014.03.04 
日期： 
Date 
2014.03.04 
 
 


 
上海汽车中心实验室
(SAIC Center Lab) 
中国·上海·嘉定区安研路201 号 
邮编. 201804 
No. 201 Anyan Road, Jiading District,  
Shanghai, China. 
Post code :200433 
报告编号：Report number 
SCL-S-14-0060M 
委托者Requestor：黄海钧 
送样日期Deliver date：2014.02.25 
报告日期Report date：2014.03.04 
第 2 页 共 4 页 
Page 2 of 4  
 
 
 
图1 失效件 
Fig.1 Failure part 
 
III. 测试结果 Test Results  
序号 
No. 
试验项目 
Test item 
额定值 
Requirement 
试验结果 
Test result 
评价 Evaluation 
第一次 
第二次 
合格 
qualified 
不合格 
unqualified 
I 
失效件 
 
 
1 
红外（GB/T6040-2002） 
Infrared Spectroscopy 
PA66 
PA66 
× 
 
2 
熔点（GB/T19466.3-2006） 
Melting point (℃) 
260±5 
261 
× 
 
3 
焓值（GB/T19466.3-2006） 
Enthalpy (J/g) 
/ 
48.1 
47.9 
× 
 
4 
灰分（GB/T9345.1-2008） 
Ash content (%) 
30±2 
30.6 
× 
 
II 
新件 
 
 
1 
红外（GB/T6040-2002） 
Infrared Spectroscopy 
PA66 
PA66 
× 
 
2 
熔点（GB/T19466.3-2006） 
Melting point (℃) 
260±5 
262 
× 
 
3 
焓值（GB/T19466.3-2006） 
Enthalpy (J/g) 
/ 
48.0 
49.0 
× 
 
4 
灰分（GB/T9345.1-2008） 
Ash content (%) 
30±2 
31.2 
× 
 
III 
粒料 
 
 
1 
红外（GB/T6040-2002） 
Infrared Spectroscopy 
PA66 
PA66 
× 
 


 
上海汽车中心实验室
(SAIC Center Lab) 
中国·上海·嘉定区安研路201 号 
邮编. 201804 
No. 201 Anyan Road, Jiading District,  
Shanghai, China. 
Post code :200433 
报告编号：Report number 
SCL-S-14-0060M 
委托者Requestor：黄海钧 
送样日期Deliver date：2014.02.25 
报告日期Report date：2014.03.04 
第 3 页 共 4 页 
Page 3 of 4  
 
序号 
No. 
试验项目 
Test item 
额定值 
Requirement 
试验结果 
Test result 
评价 Evaluation 
第一次 
第二次 
合格 
qualified 
不合格 
unqualified 
2 
熔点（GB/T19466.3-2006） 
Melting point (℃) 
260±5 
262 
× 
 
3 
焓值（GB/T19466.3-2006） 
Enthalpy (J/g) 
/ 
48.0 
49.0 
× 
 
4 
灰分（GB/T9345.1-2008） 
Ash content (%) 
30±2 
31.4 
× 
 
小结：零件材料符合技术要求。 
 
Ⅳ. 宏观分析 Macroscopic observation 
 
 
 失效件断口如图2 所示。断口左侧与结构平齐，为断裂起始位置；断口右上和右下有明显飞边，
为断裂终止位置，可以判断断裂方向如图所示。左侧断口呈明显脆断特征，系零件受外力导致脆断；
右侧断口有银纹，是断裂后期零件受力较小而导致的韧断。 
 
 
图2 失效件断口 
Fig. 2 Fracture of failure part 
 
 


 
上海汽车中心实验室
(SAIC Center Lab) 
中国·上海·嘉定区安研路201 号 
邮编. 201804 
No. 201 Anyan Road, Jiading District,  
Shanghai, China. 
Post code :200433 
报告编号：Report number 
SCL-S-14-0060M 
委托者Requestor：黄海钧 
送样日期Deliver date：2014.02.25 
报告日期Report date：2014.03.04 
第 4 页 共 4 页 
Page 4 of 4  
 
     
失效件外壳与电磁阀的锁止孔发现明显受力痕迹，可以推断该换档机构曾出现误操作。 
 
图3 失效件 
Fig. 3 Failure part 
 
对零件进行滥用力测试，如图4。当将换挡机构切换至P 档，芯杆向上提起时，570N 的外力可
以致使零件断裂，其断裂位置与断口与失效件一致。 
 
 
图4 失效模拟 
Fig. 4 Crash simulation

File: 材料工程师/SCL-S-14-0061M-AP11-鼓风机-龚伟.pdf.md
# SCL-S-14-0061M-AP11-鼓风机-龚伟.pdf

 
上海汽车中心实验室
(SAIC Center Lab) 
中国·上海·嘉定区安研路201 号 
邮编. 201804 
No. 201 Anyan Road, Jiading District,  
Shanghai, China. 
Post code :200433 
报告编号：Report number 
SCL-S-14-0061M 
委托者Requestor：薛俊 
送样日期Deliver date：2014.02.26 
报告日期Report date：2014.03.06 
第 1 页 共 5 页 
Page 1 of 5  
 
零件号 
Part number 
10052281 
零件名称 
Part name 
鼓风机 
Blower 
图纸日期 
Drawing date  
/ 
零件生产日期 
Production date 
/ 
供货商 
Supplier 
空调国际 
Airintersh  
车型/项目 
Car type/project 
AP11 
 
   阶段性报告  Stage report        结论性报告 Conclusion report           测试报告 Test report 
Ⅰ.任务描述 Task description 
实验室受委托对鼓风机进行失效原因分析，失效零件具体信息如下： 
As requested, QA lab has analyzed the invalid cause of blower, and the information of invalid part is shown as 
following： 
零件信息：Part information 
零件名称 
Part name 
鼓风机 
Blower 
制造日期 
Production date 
/ 
VIN 码 
VIN number 
LSJA16E34DG049088 
销售日期 
Sale date 
2013.06.14 
车辆里程数 
Car mileage 
786 km 
销售商 
Sale agent 
襄樊三环辰通 
失效模式描述 
Invalid situation 
description 
鼓风机破裂 
Blower burst 
原材料信息：Raw material information 
原材料及牌号 
Raw material 
and trademark 
PP-M7 
JC-X544-A1 
原材料厂商 
Raw material producer 
上海金昌 
散件供应商 
Part supplier 
江苏超力 
金属热处理状态 
Metal heat treatment state 
/ 
失效零件见图1：The invalid part is shown in Fig 1.  
Ⅱ. 结论与建议 Conclusions and suggestions 
结论： 1. 失效件受外力导致脆断，运行时被磨损。  
2. 零件材料符合技术要求。  
Conclusions:  1.The brittle fracture of the part caused by external force，and attrited during the stir.   
2. Material performance of part conformed to requirements.     
建议： 1.加强物流环节对零件的保护。 
Suggestions:  1.Strengthen the protection of the parts during logistics. 
分发： 
Dispenser 
QA 薛俊 
检验者： 
Identifier 
龚伟 
Gong Wei 
审核： 
Auditor 
狄春峰 
Di Chunfeng 
批准： 
Approver 
 
日期： 
Date 
2014.03.06 
日期： 
Date 
2014.03.06 
日期： 
Date 
2014.03.06 
 
         


 
上海汽车中心实验室
(SAIC Center Lab) 
中国·上海·嘉定区安研路201 号 
邮编. 201804 
No. 201 Anyan Road, Jiading District,  
Shanghai, China. 
Post code :200433 
报告编号：Report number 
SCL-S-14-0061M 
委托者Requestor：薛俊 
送样日期Deliver date：2014.02.26 
报告日期Report date：2014.03.06 
第 2 页 共 5 页 
Page 2 of 5  
 
 
图1 失效件 
Fig. 1 Failure Part 
 
III. 测试结果 Test Results  
序
号 
No. 
试验项目 
Test item 
额定值 
Requirement 
试验结果 
Test result 
评价 Evaluation 
第一次 
第二次 
合格 
qualified 
不合格 
unqualified 
I 
失效件 
 
 
1 
红外（GB/T6040-2002） 
Infrared Spectroscopy 
PP 
PP 
× 
 
2 
熔点（GB/T19466.3-2006） 
Melting point (℃) 
165±5 
166 
× 
 
3 
焓值（GB/T19466.3-2006） 
Enthalpy (J/g) 
/ 
84.9 
96.0 
× 
 
4 
灰分（GB/T9345.1-2008） 
Ash content (%) 
7±2 
5.89 
× 
 
II 
新件 
 
 
1 
红外（GB/T6040-2002） 
Infrared Spectroscopy 
PP 
PP 
× 
 
2 
熔点（GB/T19466.3-2006） 
Melting point (℃) 
165±5 
166 
× 
 
3 
焓值（GB/T19466.3-2006） 
Enthalpy (J/g) 
/ 
81.7 
91.4 
× 
 
4 
灰分（GB/T9345.1-2008） 
Ash content (%) 
7±2 
5.87 
× 
 
Ⅲ 
粒料 
 
 
1 
红外（GB/T6040-2002） 
Infrared Spectroscopy 
PP 
PP 
× 
 


 
上海汽车中心实验室
(SAIC Center Lab) 
中国·上海·嘉定区安研路201 号 
邮编. 201804 
No. 201 Anyan Road, Jiading District,  
Shanghai, China. 
Post code :200433 
报告编号：Report number 
SCL-S-14-0061M 
委托者Requestor：薛俊 
送样日期Deliver date：2014.02.26 
报告日期Report date：2014.03.06 
第 3 页 共 5 页 
Page 3 of 5  
 
序
号 
No. 
试验项目 
Test item 
额定值 
Requirement 
试验结果 
Test result 
评价 Evaluation 
第一次 
第二次 
合格 
qualified 
不合格 
unqualified 
2 
熔点（GB/T19466.3-2006） 
Melting point (℃) 
165±5 
166 
× 
 
3 
焓值（GB/T19466.3-2006） 
Enthalpy (J/g) 
/ 
85.0 
98.0 
× 
 
4 
灰分（GB/T9345.1-2008） 
Ash content (%) 
7±2 
5.64 
× 
 
小结：零件材料符合技术要求。 
 
 
 
 
 
 
 
 
 
 
 
 
 
 
 
 
 
 
 


 
上海汽车中心实验室
(SAIC Center Lab) 
中国·上海·嘉定区安研路201 号 
邮编. 201804 
No. 201 Anyan Road, Jiading District,  
Shanghai, China. 
Post code :200433 
报告编号：Report number 
SCL-S-14-0061M 
委托者Requestor：薛俊 
送样日期Deliver date：2014.02.26 
报告日期Report date：2014.03.06 
第 4 页 共 5 页 
Page 4 of 5  
 
Ⅳ. 宏观分析 Macroscopic observation 
 
失效状态如图2所示，鼓风机上端发生断裂，断口无银纹，是受外力导致的脆断。 
 
图2 失效件 
Fig. 2 Failure Part 
 
零件断裂后，在高速运行中因离心力作用，导致其自断口处向外扩张，被总成结构摩擦，产生
磨损痕迹，如图3所示。 
 
图3 磨损痕迹 
Fig. 3 Wear Sign 
 
 


 
上海汽车中心实验室
(SAIC Center Lab) 
中国·上海·嘉定区安研路201 号 
邮编. 201804 
No. 201 Anyan Road, Jiading District,  
Shanghai, China. 
Post code :200433 
报告编号：Report number 
SCL-S-14-0061M 
委托者Requestor：薛俊 
送样日期Deliver date：2014.02.26 
报告日期Report date：2014.03.06 
第 5 页 共 5 页 
Page 5 of 5  
 
由于零件始终朝同一方向运行，导致断口一侧向外张力大而另一侧向外张力小，零件断口两侧
磨痕产生高低落差，同时一侧发生多处断裂，如图4 所示。 
 
图4 零件磨痕落差及多处断裂痕迹 
Fig. 4 Gap of Wear Scar and Fracture Traces 
 
徒手对新件施加外力，零件上端也发生断裂，如图5 所示，与失效件类似。 
 
图4 新件 
Fig. 4 New Parts

File: 材料工程师/SCL-S-14-0062M-IP22-鼓风机-龚伟.pdf.md
# SCL-S-14-0062M-IP22-鼓风机-龚伟.pdf

 
上海汽车中心实验室
(SAIC Center Lab) 
中国·上海·嘉定区安研路201 号 
邮编. 201804 
No. 201 Anyan Road, Jiading District,  
Shanghai, China. 
Post code :200433 
报告编号：Report number 
SCL-S-14-0062M 
委托者Requestor：薛俊 
送样日期Deliver date：2014.02.26 
报告日期Report date：2014.03.06 
第 1 页 共 5 页 
Page 1 of 5  
 
零件号 
Part number 
/ 
零件名称 
Part name 
鼓风机 
Blower 
图纸日期 
Drawing date  
/ 
零件生产日期 
Production date 
/ 
供货商 
Supplier 
贝尔热系统 
SBTS 
车型/项目 
Car type/project 
IP22 
 
   阶段性报告  Stage report        结论性报告 Conclusion report           测试报告 Test report 
Ⅰ.任务描述 Task description 
实验室受委托对鼓风机进行失效原因分析，失效零件具体信息如下： 
As requested, QA lab has analyzed the invalid cause of blower, and the information of invalid part is shown as 
following： 
零件信息：Part information 
零件名称 
Part name 
鼓风机 
Blower 
制造日期 
Production date 
/ 
VIN 码 
VIN number 
LSJW24H35DS100825 
销售日期 
Sale date 
/ 
车辆里程数 
Car mileage 
138 km 
销售商 
Sale agent 
南充品信 
失效模式描述 
Invalid situation 
description 
鼓风机破裂 
Blower burst 
原材料信息：Raw material information 
原材料及牌号 
Raw material 
and trademark 
PA6-GF30 
B106G 
原材料厂商 
Raw material producer 
金坛汉森 
散件供应商 
Part supplier 
江苏超力 
金属热处理状态 
Metal heat treatment state 
/ 
失效零件见图1：The invalid part is shown in Fig 1.  
Ⅱ. 结论与建议 Conclusions and suggestions 
结论： 1. 失效件受外力导致脆断，运行时被磨损。  
2. 零件材料符合技术要求。  
Conclusions:  1.The brittle fracture of the part caused by external force，and attrited during the stir.  
2. Material performance of part conformed to requirements.     
建议： 1. 加强物流环节对零件的保护。 
Suggestions:  1.Strengthen the protection of the parts during logistics.  
分发： 
Dispenser 
QA 薛俊 
检验者： 
Identifier 
龚伟 
Gong Wei 
审核： 
Auditor 
狄春峰 
Di Chunfeng 
批准： 
Approver 
 
日期： 
Date 
2014.03.06 
日期： 
Date 
2014.03.06 
日期： 
Date 
2014.03.06 
 
         


 
上海汽车中心实验室
(SAIC Center Lab) 
中国·上海·嘉定区安研路201 号 
邮编. 201804 
No. 201 Anyan Road, Jiading District,  
Shanghai, China. 
Post code :200433 
报告编号：Report number 
SCL-S-14-0062M 
委托者Requestor：薛俊 
送样日期Deliver date：2014.02.26 
报告日期Report date：2014.03.06 
第 2 页 共 5 页 
Page 2 of 5  
 
 
图1 失效件 
Fig. 1 Failure Part 
 
III. 测试结果 Test Results  
序
号 
No. 
试验项目 
Test item 
额定值 
Requirement 
试验结果 
Test result 
评价 Evaluation 
第一次 
第二次 
合格 
qualified 
不合格 
unqualified 
I 
失效件 
 
 
1 
红外（GB/T6040-2002） 
Infrared Spectroscopy 
PA6 
PA6 
× 
 
2 
熔点（GB/T19466.3-2006） 
Melting point (℃) 
220±5 
217 
× 
 
3 
焓值（GB/T19466.3-2006） 
Enthalpy (J/g) 
/ 
30.0 
37.8 
× 
 
4 
灰分（GB/T9345.1-2008） 
Ash content (%) 
30±2 
30.4 
× 
 
II 
新件 
 
 
1 
红外（GB/T6040-2002） 
Infrared Spectroscopy 
PA6 
PA6 
× 
 
2 
熔点（GB/T19466.3-2006） 
Melting point (℃) 
220±5 
214 
× 
 
3 
焓值（GB/T19466.3-2006） 
Enthalpy (J/g) 
/ 
43.5 
46.8 
× 
 
4 
灰分（GB/T9345.1-2008） 
Ash content (%) 
30±2 
32.0 
× 
 
Ⅲ 
粒料 
 
 
1 
红外（GB/T6040-2002） 
Infrared Spectroscopy 
PA6 
PA6 
× 
 


 
上海汽车中心实验室
(SAIC Center Lab) 
中国·上海·嘉定区安研路201 号 
邮编. 201804 
No. 201 Anyan Road, Jiading District,  
Shanghai, China. 
Post code :200433 
报告编号：Report number 
SCL-S-14-0062M 
委托者Requestor：薛俊 
送样日期Deliver date：2014.02.26 
报告日期Report date：2014.03.06 
第 3 页 共 5 页 
Page 3 of 5  
 
序
号 
No. 
试验项目 
Test item 
额定值 
Requirement 
试验结果 
Test result 
评价 Evaluation 
第一次 
第二次 
合格 
qualified 
不合格 
unqualified 
2 
熔点（GB/T19466.3-2006） 
Melting point (℃) 
220±5 
215 
× 
 
3 
焓值（GB/T19466.3-2006） 
Enthalpy (J/g) 
/ 
35.6 
44.8 
× 
 
4 
灰分（GB/T9345.1-2008） 
Ash content (%) 
30±2 
30.7 
× 
 
小结：零件材料符合技术要求。 
 
 
 
 
 
 
 
 
 
 
 
 
 
 
 
 
 
 
 


 
上海汽车中心实验室
(SAIC Center Lab) 
中国·上海·嘉定区安研路201 号 
邮编. 201804 
No. 201 Anyan Road, Jiading District,  
Shanghai, China. 
Post code :200433 
报告编号：Report number 
SCL-S-14-0062M 
委托者Requestor：薛俊 
送样日期Deliver date：2014.02.26 
报告日期Report date：2014.03.06 
第 4 页 共 5 页 
Page 4 of 5  
 
Ⅳ. 宏观分析 Macroscopic observation 
 
失效状态如图2所示，零件呈脆断形式，断裂后，断口一侧受到了磨损。 
 
图2 失效件 
Fig. 2 Failure Part 
     
 
 
 
 


 
上海汽车中心实验室
(SAIC Center Lab) 
中国·上海·嘉定区安研路201 号 
邮编. 201804 
No. 201 Anyan Road, Jiading District,  
Shanghai, China. 
Post code :200433 
报告编号：Report number 
SCL-S-14-0062M 
委托者Requestor：薛俊 
送样日期Deliver date：2014.02.26 
报告日期Report date：2014.03.06 
第 5 页 共 5 页 
Page 5 of 5  
 
 
徒手对新件施加外力，产生的失效效果如图3 所示，与失效件类似。 
 
图2 新件 
Fig. 2 New Part

File: 材料工程师/SCL-S-14-0063M NLE 增压器 -邵百明.pdf.md
# SCL-S-14-0063M NLE 增压器 -邵百明.pdf

 
上海汽车中心实验室 
SAIC Center Lab 
中国·上海·嘉定区安研路201 号 
邮编. 201804 
No 201 Anyan road, Jiading, Shanghai China 
Post code 201804 
报告编号 
Report number 
 
SCL-S-14-0063M 
委托者:发动机部 陈如彬 
Request person, dept： 
委托编号:  /  
Request number: 
送样日期: 2014.02.26 
Request date:  
报告日期: 2014.03.07 
Report date：  
第1 页共6 页 
 
SMPV-0.2.3-002-QA -F01 
零件号Part number 
30033254 
零件名称 
Part name 
增压器涡壳 
Turbocharger Shell 
图纸日期Drawing date 
2013.11.12 
零件生产日期Part production date 
 
供货商 
Supplier 
Honeywell 
车型/项目Car type/project 
LDV-2.0T 
DVP 材料大纲签署日期DVP material test plan date 
/ 
阶段性报告 Interim report                结论性报告 Conclusion report          
 
Ⅰ.任务描述 Task description 
实验室受委托对增压器涡壳进行失效原因分析，失效零件具体信息如下： 
As requested, SCL has analyzed the failure of the turbocharger shell. The information of the failed part is as following： 
零件信息：Part information 
零件名称 
Part name 
增压器涡壳 
Turbocharger Shell 
车制造日期 
Vehicle production date 
/ 
VIN 码 
VIN 
/ 
销售日期 
Sale date 
/ 
车辆里程数/试验寿命 
Car mileage/ test life 
308h（排气裂纹试验要求：250h） 
维修站名称 
Sale agent 
/ 
失效模式描述 
Failure circumstance  
LDV-2.0T 在上内所进行MCT 试验（排气裂纹试验），试验完成后拆解发现涡壳有裂纹。 
原材料信息：Raw material information 
原材料及牌号 
Raw material specification 
IMD 6169 （1.4826） 
原材料厂商 
Raw material producer 
/ 
散件供应商 
Component supplier 
新伟祥 
金属热处理状态 
Metal heat treatment state 
/ 
失效零件见图1：The failed part is shown in figure1. 
 
Ⅱ. 结论与建议 Conclusions and Suggestions 
 
结论Conclusions： 
（1） 增压器壳体是由于热疲劳而开裂的。The turbocharger shell was cracked by thermal fatigue. 
（2） 材料的成分和硬度符合要求；组织正常。The chemical components and hardness meet the requirements and 
the microstructure is normal. 
 
建议Suggestions： 
（1） 优化材料和结构，提高零件的抗热疲劳性能。Optimize the material and structure to increase the thermal 
fatigue resistance of the part. 
 
 
 
 
 
分发: 
Distribution 
发动机部：陈如彬 
检验者Author 
邵百明 
Shao Baiming 
审核Auditor 
付玉生 
Fu Yusheng 
批准Approver 
 
日期Date 
2014.03.07 
日期Date 
2014.03.07 
日期Date 
2014.03.14 


 
上海汽车中心实验室 
SAIC Center Lab 
中国·上海·嘉定区安研路201 号 
邮编. 201804 
No 201 Anyan road, Jiading, Shanghai China 
Post code 201804 
报告编号 
Report number 
 
SCL-S-14-0063M 
委托者:发动机部 陈如彬 
Request person, dept： 
委托编号:  /  
Request number: 
送样日期: 2014.02.26 
Request date:  
报告日期: 2014.03.07 
Report date：  
第2 页共6 页 
 
SMPV-0.2.3-002-QA -F01 
III. 调查结果 Investigation Results   
  
LDV-2.0T 在上内所进行MCT 试验（热裂纹台架试验），完成308h 的试验后，拆解发现涡壳有贯穿性
的裂纹；两台完成DS44 的 BP32 和一台完成PTDU 测试的AS21 的涡壳也出现了类似的贯穿性的裂纹。       
失效件在送实验室之前，进行了切割；部分送Honeywell 进行分析。试验室收到的失效件如图1 所；
裂纹集中于热气进入端的区域A 和区域B。 
 
 
图1 收到的失效件及开裂区域 
   涡壳开裂纹区域集中于热气进入的流道。其开裂情况如图2 和图3 所示。 
 
 
图2  开裂区域A 的裂纹情况 
开裂区域 B 
开裂区域 A 
（a） 
（b） 
（c） 
说明： 
（a）流道内表面情况 
裂纹集中于靠近热气进入端的
区域 
（b）内表面的裂纹 
龟裂的热疲劳裂纹 
（c）流道外表面裂纹 
（d）（a）图端面裂纹 裂纹表面
已氧化 
 
热气进入端 
（d） 


 
上海汽车中心实验室 
SAIC Center Lab 
中国·上海·嘉定区安研路201 号 
邮编. 201804 
No 201 Anyan road, Jiading, Shanghai China 
Post code 201804 
报告编号 
Report number 
 
SCL-S-14-0063M 
委托者:发动机部 陈如彬 
Request person, dept： 
委托编号:  /  
Request number: 
送样日期: 2014.02.26 
Request date:  
报告日期: 2014.03.07 
Report date：  
第3 页共6 页 
 
SMPV-0.2.3-002-QA -F01 
 
图3  开裂区域A   
（a）开裂区域B 的位置  裂纹集中于靠近热气进入端；
（b）侧面裂纹  由下向上扩展的裂纹； 
（c）下表面裂纹  长短不一，由内向外扩展的裂纹；裂纹集中于靠近热气进入端； 
（d）上表面 仅有一条可见的裂纹；大部分裂纹还未穿过壁厚。 
 
 
 
 
 
 
 
 
 
 
 
 
下表面 
下表面 
侧表面 
下表面 
上表面 
侧表面 
（a） 
（b） 
（c） 
（d） 
热气进入
端 
热气进入端 
下表面 


 
上海汽车中心实验室 
SAIC Center Lab 
中国·上海·嘉定区安研路201 号 
邮编. 201804 
No 201 Anyan road, Jiading, Shanghai China 
Post code 201804 
报告编号 
Report number 
 
SCL-S-14-0063M 
委托者:发动机部 陈如彬 
Request person, dept： 
委托编号:  /  
Request number: 
送样日期: 2014.02.26 
Request date:  
报告日期: 2014.03.07 
Report date：  
第4 页共6 页 
 
SMPV-0.2.3-002-QA -F01 
断口分析  Fracture Surface Analysis 
     打开区域A 和区域B 的两条裂纹，其断口如图4 所示。由图可见：表面已严重氧化，且起伏不平，
是热应力导致的热疲劳裂纹，不同于机械应力导致疲劳裂纹特征（机械应力导致疲劳裂纹扩展区相对较光
滑）。 
 
 
（a） 区域A 的裂纹   
 
（b）区域B 的裂纹 
图4 断口分析 
 
 
 
内表面 
说明： 
打开的裂纹主要起源于
下表面；同时可见：上
表面也存在小的裂纹，
且还有一些未打开的裂
纹。 
说明： 
表面严重氧化，明显的
起伏不平。 
掰断的区域 
裂纹 


 
上海汽车中心实验室 
SAIC Center Lab 
中国·上海·嘉定区安研路201 号 
邮编. 201804 
No 201 Anyan road, Jiading, Shanghai China 
Post code 201804 
报告编号 
Report number 
 
SCL-S-14-0063M 
委托者:发动机部 陈如彬 
Request person, dept： 
委托编号:  /  
Request number: 
送样日期: 2014.02.26 
Request date:  
报告日期: 2014.03.07 
Report date：  
第5 页共6 页 
 
SMPV-0.2.3-002-QA -F01 
材料检测 Material Test 
材料检测结果如表1 所示；成分和硬度符合要求；组织正常。 
 
表1 材料检测结果 
序号 
No. 
试验项目 
Test item 
额定值
Requirement 
测试结果 
Test Result 
评价Evaluation 
合格 
ok 
不合格 
not ok 
1 
化学成分 
IMD 6169
（1.4826） 
 
 
 
C 
0.30~0.50 
0.383 
× 
Si 
1.00~2.50 
1.377 
× 
Mn 
≤2.00 
0.954 
× 
P 
≤0.040 
0.034 
× 
S 
≤0.040 
0.0096 
× 
Cr 
18.00~23.00 
21.57 
× 
Ni 
8.00~12.00 
9.375 
× 
Nb 
1.30~1.70 
1.634 
× 
Mo 
≤0.50 
0.029 
× 
Co 
≤0.50 
0.038 
× 
Cu 
/ 
0.030 
× 
N 
/ 
0.219 
× 
2 
硬度 
170~230HB 
224,227.5,221HB2.5/187.5 
× 
3 
组织 
/ 
主要为奥氏体+碳化物，见
图5 
/ 
 
 
 


 
上海汽车中心实验室 
SAIC Center Lab 
中国·上海·嘉定区安研路201 号 
邮编. 201804 
No 201 Anyan road, Jiading, Shanghai China 
Post code 201804 
报告编号 
Report number 
 
SCL-S-14-0063M 
委托者:发动机部 陈如彬 
Request person, dept： 
委托编号:  /  
Request number: 
送样日期: 2014.02.26 
Request date:  
报告日期: 2014.03.07 
Report date：  
第6 页共6 页 
 
SMPV-0.2.3-002-QA -F01 
 
（a）100X 裂纹表面已严重氧化 
 
（b）500X 
图5 组织 主要为奥氏体+碳化物；正常

File: 材料工程师/SCL-S-14-0064M-NLE-增压器膜片-吴文安.pdf.md
# SCL-S-14-0064M-NLE-增压器膜片-吴文安.pdf

 
上海汽车中心实验室 
SAIC Center Lab 
中国·上海·嘉定区安研路201 号 
邮编. 201804 
No 201 Anyan road, Jiading, Shanghai China 
Post code 201804 
报告编号 
Report number 
 
SCL-S-14-0064M 
委托者: SQE: 王应红 
Request person, dept： 
送样日期:  2014-02-21 
Request date:  
报告日期:  2014-02-28 
Report date：  
第1 页共7 页 
 
零件号Part number 
/ 
 零件名称 
Part name 
增压器膜片 
图纸日期Drawing date 
/ 
零件生产日期Part production date 
/ 
 供货商 
Supplier 
霍尼韦尔 
车型/项目Car type/project 
AS21 NLE 
试验大纲签署日期： 
/ 
 
   阶段性报告 Interim report        结论性报告 Conclusion report        
Ⅰ.任务描述 Task description 
实验室受委托对霍尼韦尔生产的增压器膜片进行失效原因分析，失效零件具体信息如下： 
As requested, QA lab has analyzed the failure of the coolnat hose. The background information of the failed part is as following： 
零件信息：Part information 
零件名称 
Part name 
增压器膜片 
制造日期 
Production date 
/ 
VIN 码 
VIN 
C13UIV017(试验车) 
销售日期 
Sale date 
/ 
车辆里程数 
Car mileage 
32285km 
维修站名称 
Sale agent 
/ 
失效模式描述 
Failure circumstance 
description 
整车实验完成后台架性能复测时发现性能偏低，供应商拆解发现放气阀膜破裂 
原材料信息：Raw material information 
原材料及牌号 
Raw material specification 
FVMQ 
原材料厂商 
Raw material producer 
/ 
散件供应商 
Component supplier 
/ 
金属热处理状态 
Metal heat treatment state 
/ 
失效零件见图：The failed part is shown in figure 1.  
 
Ⅱ. 结论与建议 Conclusions and suggestions 
结论： 1 泄压膜片受到异物割伤后形成缺口，切口位置正好位于膜片工作时的弯折疲劳处，形成开裂。断
口分析未发现有疲劳断裂现象。 
       2 泄压膜片开裂面表面发现有金属杂质，主要为Fe，也有少量的Al，最大颗粒尺寸为0.7mm。 
       3 膜片材料为FVMQ，符合要求。 
 
建议：  提高相关零件的清洁度控制，避免膜片在工作时受到异物割伤。 
         
 
 
                 
 
 
 
 
分发: 
Distribution 
DRE: 王应红 
检验者Author 
吴文安 
Wuwenan 
审核Auditor 
胡仁其 
Hurenqi 
批准Approver 
 
日期Date 
2014-02-28 
日期Date 
2014-03-04 
日期Date 
2014-03-04 
 
 


 
上海汽车中心实验室 
SAIC Center Lab 
中国·上海·嘉定区安研路201 号 
邮编. 201804 
No 201 Anyan road, Jiading, Shanghai China 
Post code 201804 
报告编号 
Report number 
 
SCL-S-14-0064M 
委托者: SQE: 王应红 
Request person, dept： 
送样日期:  2014-02-21 
Request date:  
报告日期:  2014-02-28 
Report date：  
第2 页共7 页 
 
 
图1 失效照片 
III. 测试结果 Test Results  
 
1 材料评价：  
序号 
No. 
试验项目 
Test item 
额定Requirement 
试验结果 
Test result 
评价 Evaluation 
合格 
qualified 
不合格 
unqualified 
材料定性 
1 
失效件 
FVMQ 
FVMQ 
× 
 
2 
MCT 确认件（20h） 
FVMQ 
FVMQ 
× 
 
 
材料为FVMQ 满足要求，且与MCT 确认件相比，图谱吻合。  
 
 
测试发现该区域有泄漏 
失效件 
MCT 确认件 
进气管 


 
上海汽车中心实验室 
SAIC Center Lab 
中国·上海·嘉定区安研路201 号 
邮编. 201804 
No 201 Anyan road, Jiading, Shanghai China 
Post code 201804 
报告编号 
Report number 
 
SCL-S-14-0064M 
委托者: SQE: 王应红 
Request person, dept： 
送样日期:  2014-02-21 
Request date:  
报告日期:  2014-02-28 
Report date：  
第3 页共7 页 
 
2 表面分析：  
  对泄压膜进行切割，发现在膜片背面已经产生裂口，导致零件泄漏，裂口垂直于膜片工作时弯折区域： 
 
   对膜片进行断口初步分析，发现断口表面存在金属杂质： 
 
 
3 断口分析 
  对断面进行清洗后进行断口分析，断口形貌如下： 
 
 
 
 
 
 
 
 
 
撕裂方向 
撕裂方向 
断裂起始区域 
膜片工作时弯折形式 


 
上海汽车中心实验室 
SAIC Center Lab 
中国·上海·嘉定区安研路201 号 
邮编. 201804 
No 201 Anyan road, Jiading, Shanghai China 
Post code 201804 
报告编号 
Report number 
 
SCL-S-14-0064M 
委托者: SQE: 王应红 
Request person, dept： 
送样日期:  2014-02-21 
Request date:  
报告日期:  2014-02-28 
Report date：  
第4 页共7 页 
 
起始区域断口： 
 
 
 
断口没有呈现疲劳断裂纹路，在膜片表面区域发现有膜片受到异物切割的痕迹，断口的撕裂纹路表明破裂方
向由膜片表面向编织层方向形成破裂。 
 
 
膜片与编织层连接处 
橡胶膜片表面 
表面受到异物切割痕迹 
撕裂纹路表明由表面向
编织层形成破裂 
撕裂形成的凹陷台阶 
撕裂形成的凹陷台阶 
表面受到异物切割痕迹 
撕裂方向 
撕裂方向 
中心区域放大 


 
上海汽车中心实验室 
SAIC Center Lab 
中国·上海·嘉定区安研路201 号 
邮编. 201804 
No 201 Anyan road, Jiading, Shanghai China 
Post code 201804 
报告编号 
Report number 
 
SCL-S-14-0064M 
委托者: SQE: 王应红 
Request person, dept： 
送样日期:  2014-02-21 
Request date:  
报告日期:  2014-02-28 
Report date：  
第5 页共7 页 
 
 
 
4 断面表面： 
断面起始区域的表面可发现有明显的胶料受到切割的痕迹，且受到切割位置正好位于膜片工作时膜片弯折最
严重的区域；且在断口周边表面同样发现有较深的胶料切割受损迹象： 
 
 
突出台阶与凹陷台阶形成
对应 
表面受到异物切割痕迹 
橡胶膜片表面 
膜片与编织层连接处 
胶料受到明显切割的痕
迹 
胶料切割受损 


 
上海汽车中心实验室 
SAIC Center Lab 
中国·上海·嘉定区安研路201 号 
邮编. 201804 
No 201 Anyan road, Jiading, Shanghai China 
Post code 201804 
报告编号 
Report number 
 
SCL-S-14-0064M 
委托者: SQE: 王应红 
Request person, dept： 
送样日期:  2014-02-21 
Request date:  
报告日期:  2014-02-28 
Report date：  
第6 页共7 页 
 
5 表面受损： 
  位于进气口对面区域的胶料表面有明显受损痕迹，受损方向均与开裂方向平行，且胶料表面有一定的磨损迹象： 
  
 
 
6 在膜片表面发现有金属杂质，清洗过滤后杂质颗粒情况如下： 
  
 
其中较大颗粒如下： 
 
 
对杂质进行能谱分析，结果表面大部分杂质的主要成为Fe，含有少量成分为Al 的杂质： 


 
上海汽车中心实验室 
SAIC Center Lab 
中国·上海·嘉定区安研路201 号 
邮编. 201804 
No 201 Anyan road, Jiading, Shanghai China 
Post code 201804 
报告编号 
Report number 
 
SCL-S-14-0064M 
委托者: SQE: 王应红 
Request person, dept： 
送样日期:  2014-02-21 
Request date:  
报告日期:  2014-02-28 
Report date：  
第7 页共7 页 
 
 
  
 
 
 
 
 
 
   
小结：  
1 
膜片安装状态的背面产生开裂，导致膜片泄漏，裂口垂直于膜片工作时的弯折区域。膜片断口覆有金属杂质。 
2 
断口分析表明端面无疲劳断裂纹路，断裂方向为由膜片表面向编织层扩展，且在断口的起始区域发现有切割
受损的痕迹。且在开裂区域附近发现有较深的受损痕迹。 
3 
杂质分析表面最大颗粒为0.7mm，主要成分为Fe，含有少量的Al 质杂质。 
4 
膜片在位于进气口对面的区域，表面有平行于裂口的受损切口，且有一定的磨损迹象。 
5 
膜片材料符合要求。 
2
4
6
8
10
keV
0.0
0.5
1.0
1.5
2.0
2.5
3.0
 cps/eV
 Fe 
 Fe 
 C 
 O 
 F 
 Ca 
Ca 
 Si 
 Zn 
 Zn 
 S 
2
4
6
8
10
keV
0
1
2
3
4
5
 cps/eV
 O 
 C 
 F 
 Al 
 Fe 
 Fe 
 Si 
 Ca 
Ca 
 Zn 
 Zn 
 K 
 K 
2
4
6
8
10
keV
0
1
2
3
4
5
 cps/eV
 Fe 
 Fe 
 C 
 F 
 Si 
 Na 
 Al 
 Ca 
Ca 
 Tl 
 Tl

File: 材料工程师/SCL-S-14-0065M-NSE 1 5T-离合器压盘-薛喜才.pdf.md
# SCL-S-14-0065M-NSE 1 5T-离合器压盘-薛喜才.pdf

 
上海汽车中心实验室 
SAIC Center Lab 
中国·上海·嘉定区安研路201 号 
邮编. 201804 
No 201 Anyan road, Jiading, Shanghai China 
Post code 201804 
报告编号 
Report number 
 
SCL-S-14-0065M 
委托者: 质量保证部 顾彬彬 
Request person, dept： 
委托编号:  /  
Request number: 
送样日期:  2014.02.25 
Request date:  
报告日期:  2014.03.06 
Report date：  
第1页共8页 
 
SMPV-0.2.3-002-QA -F01 
零件号Part number 
10043863/10069214 
零件名称 
Part name 
离合器压盘 
Clutch platen 
图纸日期Drawing date 
/ 
零件生产日期Part production date 
2013.11.19 
供货商 
Supplier 
上海萨克斯 
车型/项目Car type/project 
NSE 1.5T（整发动机供众
泰） 
DVP 材料大纲签署日期DVP material test plan date 
/ 
阶段性报告 Interim report                结论性报告 Conclusion report          
 
Ⅰ.任务描述 Task description 
实验室受委托对离合器压盘进行失效原因分析，失效零件具体信息如下： 
As requested, SCL has analyzed the failure of Clutch platen. The information of the failed part is as following： 
零件信息：Part information 
零件名称 
Part name 
离合器压盘 
Clutch platen 
车制造日期 
Vehicle production date 
2014.01.22 
VIN 码 
VIN 
15S4GUCGDC250258 
销售日期 
Sale date 
2014.01.26 
车辆里程数 
Car mileage 
962 公里(km) 
维修站名称 
Sale agent: 
沙河佳冉（众泰） 
失效模式描述 
Failure circumstance 
时间：2014.2.6，地点：河北邢台市沙河县。沙河佳冉服务站反馈1 台车架号为 
LJ8F2C5D9EB003067 的T600 车辆正常行驶时车辆无法正常挂挡；服务站维修技师检查
发现离合器压盘断裂，另外检查离合器压盘装配良好。 
原材料信息：Raw material information 
原材料及牌号 
Raw material specification 
HT300 
原材料厂商 
Raw material producer 
/ 
散件供应商 
Component supplier 
/ 
金属热处理状态 
Metal heat treatment state 
/ 
失效零件见图1：The failed part is shown in figure1. 
Ⅱ. 结论与建议 Conclusions and Suggestions 
结论Conclusions： 
1. 离合器压盘属于脆性断裂，其断裂与经受异常的高温有关；The fracture characteristic of clutch pressure plate was 
a brittle fracture and the reason was relate to the abnormal high temperature. 
2. 断口上未发现明显的气孔、疏松等缺陷；No defects such as porosity were observed at the fracture surface.  
3. 压盘成分、硬度及金相符合要求；Chemical components, hardness and microstructure met the technical requirement. 
 
建议Suggestions： 
1. 调查压盘工作面产生异常高温的原因；Check the reason causing the abnormal high temperature.  
 
 
 
分发: 
Distribution 
质量保证部 顾彬彬 
检验者Author 
薛喜才 
Xue Xicai 
审核Auditor 
付玉生 
Fu Yusheng 
批准Approver 
 
日期Date 
2014.03.06 
日期Date 
2014.03.06 
日期Date 
2014.03.14 


 
上海汽车中心实验室 
SAIC Center Lab 
中国·上海·嘉定区安研路201 号 
邮编. 201804 
No 201 Anyan road, Jiading, Shanghai China 
Post code 201804 
报告编号 
Report number 
 
SCL-S-14-0065M 
委托者: 质量保证部 顾彬彬 
Request person, dept： 
委托编号:  /  
Request number: 
送样日期:  2014.02.25 
Request date:  
报告日期:  2014.03.06 
Report date：  
第2页共8页 
 
SMPV-0.2.3-002-QA -F01 
III. 调查结果 Investigation Results  
供给众泰汽车NSE 1.5T 发动机中的离合器压盘断裂，见图1 所示。失效压盘已断裂为3 块，工作面发暗并伴随
有焦糊味。压盘工作面上的锈蚀，为断裂后形成的。 
 
 
 
 
 
 
 
 
 
 
 
 
 
 
 
 
 
 
 
 
 
 
 
 
 
 
 
 
 
 
 
 
 
图1  失效的离合器总成(a)正面照片(b)反面照片 
(a) 
(b) 
1#断口 
3#断口 
2#断口 
2#金相分析
3#金相分析
1#金相分析


 
上海汽车中心实验室 
SAIC Center Lab 
中国·上海·嘉定区安研路201 号 
邮编. 201804 
No 201 Anyan road, Jiading, Shanghai China 
Post code 201804 
报告编号 
Report number 
 
SCL-S-14-0065M 
委托者: 质量保证部 顾彬彬 
Request person, dept： 
委托编号:  /  
Request number: 
送样日期:  2014.02.25 
Request date:  
报告日期:  2014.03.06 
Report date：  
第3页共8页 
 
SMPV-0.2.3-002-QA -F01 
图2 为离合器压盘局部磨损形貌。从磨损痕迹来看，压盘内侧磨损相对较严重，其他部位表面的机械加工痕迹仍
可见；将压盘拆解下来后，背面可见明显的高温氧化色，见图3 所示。 
以上说明，压盘与摩擦片发生了相对滑动和摩擦，从而产生大量的热，使得压盘的工作温度升高。这可能导致压
盘材料组织转变和附加热应力生成，造成压盘过早失效。 
压盘断裂处磨损光亮区(图2A、B、C)，但两侧磨损并不连贯，说明其是压盘断裂与摩擦片继续磨损的结果。 
 
 
 
 
 
 
 
 
 
 
 
 
 
 
 
 
 
 
 
 
 
 
 
 
 
 
 
 
 
 
 
图2 离合器压盘局部形貌 
A 
C 
B 


 
上海汽车中心实验室 
SAIC Center Lab 
中国·上海·嘉定区安研路201 号 
邮编. 201804 
No 201 Anyan road, Jiading, Shanghai China 
Post code 201804 
报告编号 
Report number 
 
SCL-S-14-0065M 
委托者: 质量保证部 顾彬彬 
Request person, dept： 
委托编号:  /  
Request number: 
送样日期:  2014.02.25 
Request date:  
报告日期:  2014.03.06 
Report date：  
第4页共8页 
 
SMPV-0.2.3-002-QA -F01 
 
 
 
 
 
 
 
 
 
 
 
 
图3  离合器压盘反面(拆解后)与摩擦片 
 
断口分析Fracture surface analysis 
断口经过洗洁精、酒精清晰后低倍形貌见图4 所示。由图可见，三个断口形态基本相似，断口十分平直，成结晶
状，该断口属于典型的脆性断裂。从断口上裂纹扩展纹路来看，裂纹起源位置不明显。 
 
 
 
 
 
 
 
 
 
 
 
 
 
 
 
 
图4  断口低倍形貌 
由于断口形貌基本相似，故选其中一块进行扫描电镜分析(选取3#断口)，具体形貌见图5 所示。对整个断口进行
扫描，未发现特别明显的气孔、疏松等缺陷。断口特征为石墨片解理+基体(珠光体)解理。 
 
摩擦片 
1#断口 
3#断口 
2#断口 


 
上海汽车中心实验室 
SAIC Center Lab 
中国·上海·嘉定区安研路201 号 
邮编. 201804 
No 201 Anyan road, Jiading, Shanghai China 
Post code 201804 
报告编号 
Report number 
 
SCL-S-14-0065M 
委托者: 质量保证部 顾彬彬 
Request person, dept： 
委托编号:  /  
Request number: 
送样日期:  2014.02.25 
Request date:  
报告日期:  2014.03.06 
Report date：  
第5页共8页 
 
SMPV-0.2.3-002-QA -F01 
 
 
 
 
 
 
 
 
 
 
 
 
 
 
 
 
 
 
 
 
 
 
 
 
 
 
 
 
 
 
 
 
 
 
 
图5  3#断口SEM 形貌 
 
珠光体 
石墨片 


 
上海汽车中心实验室 
SAIC Center Lab 
中国·上海·嘉定区安研路201 号 
邮编. 201804 
No 201 Anyan road, Jiading, Shanghai China 
Post code 201804 
报告编号 
Report number 
 
SCL-S-14-0065M 
委托者: 质量保证部 顾彬彬 
Request person, dept： 
委托编号:  /  
Request number: 
送样日期:  2014.02.25 
Request date:  
报告日期:  2014.03.06 
Report date：  
第6页共8页 
 
SMPV-0.2.3-002-QA -F01 
金相分析Metallographic analysis 
对图1a 所示的在1#、2#、3#断口附近取样进行金相分析，结果见表1。压盘工作面大部分区域组织正常，内侧
磨损区被烧伤，组织发生相变，见图6 所示。由于1#、2#、3#断口处金相组织基本相同，所示只显示3#断口处
微观组织，见图7~图9。 
表1   金相分析 
检测区域 
检测项目 
额定值 
检测结果 
评价 
Evaluation 
合格 
OK 
不合格 
Not OK 
芯部 
石墨形态 
A 型石墨＞85%；
过冷石墨＜15% 
A 型石墨为主 
× 
 
石墨大小 
3~6 级 
5 级 
× 
 
珠光体含量 
≥95% 
≥95% 
× 
 
表面 
石墨形态 
A 型石墨＞85%；
过冷石墨＜15% 
A 型石墨为主 
× 
 
石墨大小 
3~6 级 
5 级 
× 
 
烧伤区域 
烧伤层深度 
/ 
1#断口:0.55mm 
2#断口:0.54mm 
3#断口:0.78mm 
/ 
 
组织 
/ 
马氏体+少量珠光体 
/ 
 
 
 
 
 
 
 
 
 
 
 
 
 
 
 
 
 
 
 
 
图6  离合器工作面烧伤区 
烧伤区 
工
作
面 
1#断口区 
2#断口区 
3#断口区 


 
上海汽车中心实验室 
SAIC Center Lab 
中国·上海·嘉定区安研路201 号 
邮编. 201804 
No 201 Anyan road, Jiading, Shanghai China 
Post code 201804 
报告编号 
Report number 
 
SCL-S-14-0065M 
委托者: 质量保证部 顾彬彬 
Request person, dept： 
委托编号:  /  
Request number: 
送样日期:  2014.02.25 
Request date:  
报告日期:  2014.03.06 
Report date：  
第7页共8页 
 
SMPV-0.2.3-002-QA -F01 
 
 
 
 
 
 
 
 
 
 
 
图7  石墨形态与大小(a)正常表面(b)芯部 
 
 
 
 
 
 
 
 
 
 
 
图8  腐蚀后微观组织(a)正常表面(b)芯部 
 
 
 
 
 
 
 
 
 
 
 
图9  烧伤区 (a)石墨形态(b)腐蚀后组织 
 
(a) 
(b) 
(a) 
(a) 
(b) 
(b) 


 
上海汽车中心实验室 
SAIC Center Lab 
中国·上海·嘉定区安研路201 号 
邮编. 201804 
No 201 Anyan road, Jiading, Shanghai China 
Post code 201804 
报告编号 
Report number 
 
SCL-S-14-0065M 
委托者: 质量保证部 顾彬彬 
Request person, dept： 
委托编号:  /  
Request number: 
送样日期:  2014.02.25 
Request date:  
报告日期:  2014.03.06 
Report date：  
第8页共8页 
 
SMPV-0.2.3-002-QA -F01 
材料检测   
材料测试结果见表2 所示。成分符合要求，基体硬度符合要求。 
表2 材料测试 
序号 
No. 
试验项目 
Test item 
额定值 
Requirement 
试验结果 
Test result 
评价 
Evaluation 
合格 
OK 
不合格 
Not OK 
1.1 
化学成分 
Chemical components 
灰铁HT300 
 
/ 
 
C:2.9~3.5 
3.22 
× 
 
Si:1.8~2.4 
1.80 
× 
 
Mn:0.4~0.9 
0.78 
× 
 
S:≤0.12 
0.061 
× 
 
P:≤0.15 
0.054 
× 
 
1.2 
基体硬度HB2.5/187.5 
Hardness 
190~240HB 
1#断口附近：216,216,224 
2#断口附近：216,219,223 
3#断口附近：220.218,211 
× 
 
烧伤区硬度HV1 
/ 
561,522,517 
/
