Repository: kujaxr/obsidian-vault

File: 材料工程师/SCL-S-14-0066M-AP11 MCE-引擎盖饰条-狄春峰.pdf.md
# SCL-S-14-0066M-AP11 MCE-引擎盖饰条-狄春峰.pdf

 
上海汽车中心实验室
(SAIC Center Lab) 
中国·上海·嘉定区安研路201 号 
邮编. 201804 
No. 201 Anyan Road, Jiading District,  
Shanghai, China. 
Post code :200433 
报告编号：Report number 
SCL-S-14-0066M 
委托者Requestor：张晨光 
送样日期Deliver date：2014.02.24 
报告日期Report date：2014.02.28 
第 1 页 共 4 页 
Page 1 of 4  
 
零件号 
Part number 
10109321 
零件名称 
Part name 
引擎盖饰条 
Hood garnish 
图纸日期 
Drawing date  
2013.03.06 
零件生产日期 
Production date 
/ 
供货商 
Supplier 
上海瑞尔 
Shanghai Ruier 
车型/项目 
Car type/project 
AP 11 MCE 
 
   阶段性报告  Stage report        结论性报告 Conclusion report           测试报告 Test report 
Ⅰ.任务描述 Task description 
实验室受委托对引擎盖饰条进行失效原因分析，失效零件具体信息如下： 
As requested, QA lab has analyzed the invalid cause of hood garnish, and the information of invalid part is shown as 
following： 
零件信息：Part information 
零件名称 
Part name 
引擎盖饰条 
Hood garnish 
制造日期 
Production date 
/ 
VIN 码 
VIN number 
/ 
销售日期 
Sale date 
/ 
车辆里程数 
Car mileage 
0 km  
销售商 
Sale agent 
/ 
失效模式描述 
Invalid situation 
description 
螺钉柱断裂 
Screw column fractured. 
原材料信息：Raw material information 
原材料及牌号 
Raw material 
and trademark 
ABS 
4330C 
原材料厂商 
Raw material producer 
普利特 
散件供应商 
Part supplier 
/ 
金属热处理状态 
Metal heat treatment state 
/ 
失效零件见图1：The invalid part is shown in Fig 1.  
Ⅱ. 结论与建议 Conclusions and suggestions 
结论： 1. 零件受外力导致开裂。 
       2. 零件材料符合技术要求。 
Conclusions:  1. Foreign force made part fracture.  
            2. Material performance of part conformed to requirements.        
建议： 1. 检查装配环节。 
Suggestions: 1. Assembly process should be checked.               
    
 
分发： 
Dispenser 
质量分析 张晨光 
检验者： 
Identifier 
狄春峰 
Di Chunfeng 
审核： 
Auditor 
狄春峰 
Di Chunfeng 
批准： 
Approver 
 
日期： 
Date 
2014.02.28 
日期： 
Date 
2014.02.28 
日期： 
Date 
2014.02.28 
        


 
上海汽车中心实验室
(SAIC Center Lab) 
中国·上海·嘉定区安研路201 号 
邮编. 201804 
No. 201 Anyan Road, Jiading District,  
Shanghai, China. 
Post code :200433 
报告编号：Report number 
SCL-S-14-0066M 
委托者Requestor：张晨光 
送样日期Deliver date：2014.02.24 
报告日期Report date：2014.02.28 
第 2 页 共 4 页 
Page 2 of 4  
 
     
                
           
图1 失效件 
Fig.1 Failure part 
III. 测试结果 Test Results  
序号 
No. 
试验项目 
Test item 
额定值 
Requirement 
试验结果 
Test result 
评价 Evaluation 
第一次 
第二次 
合格 
qualified 
不合格 
unqualified 
I 
失效件 
 
 
1 
红外（GB/T6040-2002） 
Infrared Spectroscopy 
ABS 
ABS 
× 
 
2 
玻璃化转变温度 
(GB/T 19644.2-2006) 
Glass transition temperature (℃) 
110±5 
110 
× 
 
3 
冲击强度（DIN EN ISO 179） 
Impact resistance (KJ/m2) 
≥30 
48 
× 
 
II 
新件 
 
 
1 
红外（GB/T6040-2002） 
Infrared Spectroscopy 
ABS 
ABS 
× 
 
2 
玻璃化转变温度 
(GB/T 19644.2-2006) 
Glass transition temperature (℃) 
110±5 
109 
× 
 
III 
粒料 
 
 
1 
红外（GB/T6040-2002） 
Infrared Spectroscopy 
ABS 
ABS 
× 
 
2 
玻璃化转变温度 
(GB/T 19644.2-2006) 
Glass transition temperature (℃) 
110±5 
108 
× 
 
小结：零件材料符合技术要求。 
 


 
上海汽车中心实验室
(SAIC Center Lab) 
中国·上海·嘉定区安研路201 号 
邮编. 201804 
No. 201 Anyan Road, Jiading District,  
Shanghai, China. 
Post code :200433 
报告编号：Report number 
SCL-S-14-0066M 
委托者Requestor：张晨光 
送样日期Deliver date：2014.02.24 
报告日期Report date：2014.02.28 
第 3 页 共 4 页 
Page 3 of 4  
 
Ⅳ. 宏观分析 Macroscopic observation 
 
 失效件断口如图2 所示。断口主体呈脆断痕迹，系零件受外力导致脆断。断口局部发现银纹，
系零件后裂部分。 
 
图2 失效件断口 
Fig. 2 Fracture of failure part 
 
    将失效件剖开，失效螺钉柱内侧有3 个螺纹，螺纹不清晰。 
 
图3 失效件断口 
Fig. 3 Fracture of failure part 
 


 
上海汽车中心实验室
(SAIC Center Lab) 
中国·上海·嘉定区安研路201 号 
邮编. 201804 
No. 201 Anyan Road, Jiading District,  
Shanghai, China. 
Post code :200433 
报告编号：Report number 
SCL-S-14-0066M 
委托者Requestor：张晨光 
送样日期Deliver date：2014.02.24 
报告日期Report date：2014.02.28 
第 4 页 共 4 页 
Page 4 of 4  
 
 
    对零件的装配进行现场模拟，如图4。采取正常的装配方式，和螺钉斜打装配，零件都没有发
生开裂，所得到的零件剖面图如图4 所示。正常装配的零件有4 个螺纹，螺纹清晰；而斜向装配的
零件只有3 个螺纹，螺纹较清晰。失效件的螺纹情况显示零件未按照正常方式装配，螺钉存在倾斜。 
 
图4 失效模拟 
Fig. 4 Crash simulation

File: 材料工程师/SCL-S-14-0067M-BP12-外开把手-张国良.pdf.md
# SCL-S-14-0067M-BP12-外开把手-张国良.pdf

 
上海汽车中心实验室 
SAIC Center Lab 
中国·上海·嘉定区安研路201 号 
邮编. 201804 
No 201 Anyan road, Jiading, Shanghai China 
Post code 201804 
报告编号 
Report number 
 
SCL-S-14-0067M 
委托者:SQE:黄韬 
Request person： 
委托编号:  SCL-S-14-0067 
Request number:  
送样日期:  2014-02-13 
Request date:  
报告日期:  2014-03-03 
Report date： 
                       第1 页共4 页 
 
分发: 
Distribution 
SQE：黄韬  Huang Tao 
检验者Author 
张国良 
Zhang Guoliang 
审核Auditor 
虞莲雯 
Yu Lianwen 
批准Approver 
 
日期Date 
2014.03.03 
日期Date 
2014.03.14 
日期Date 
2014.03.14 
 
零件号Part number 
1002 6738 
零件名称 
Part name 
外把手 
Outside handle 
图纸日期Drawing date 
2009.06.05/01 
零件生产日期Part production date 
2013.10.07 
 供货商 
Supplier 
上海霍富汽车锁具有限公司 
Shanghai Huf Automotive Lock Co., Ltd. 
车型/项目Car type/project 
BP12 
DVP 材料大纲签署日期DVP material test plan date 
/ 
 
   阶段性报告 Interim report        结论性报告 Conclusion report  
Ⅰ.任务描述 Task description 
上海汽车中心实验室受SQE 的委托对外把手进行失效分析，失效零件具体信息如下： 
As requested by SQE, SAIC Center Lab has analyzed the failure of outside handles. The background information of the 
failed part is as follows： 
零件信息：Part information 
零件名称 
Part name 
外把手 
Outside handle 
制造日期 
Production date 
2013.10.07 
VIN 码 
VIN 
/ 
失效日期 
Incident data 
2014.01.22 
车辆里程数 
Car mileage 
0 公里 (km) 
维修站名称 
Sale agent 
/ 
失效模式描述 
Failure circumstance 
description 
外把手镀层发生鼓泡 
Plating layer blistering on outside handle 
原材料信息：Raw material information    
序
号 
No. 
零件名称 
Part name 
零件号 
Part No. 
原材料厂商与牌号 
Raw material producer 
& trademark 
注塑商 
Injection supplier 
电镀化学品供应商 
Electroplating chemicals 
supplier 
电镀商 
Electroplating 
plant 
1 
外把手 
Outside handle 
1002 6738 
SABIC 
PC/ABS MC1300 
江阴道达 
Jiangyin Daoda 
安美特 
Autotech 
江阴道达 
Jiangyin Daoda 
失效零件见图1：The failed part is shown in figure 1. 
 
 
 
 
Ⅱ. 结论与建议 Conclusions and suggestions 
结论：注塑时未按正常气辅注塑工艺是造成外把手镀层起皮的主要原因。 
Conclusion: Improper gas-assisted injection is the main reason for the coating blistering of the outside handle. 
建议：严格根据气辅注塑工艺执行。 
Suggestion：Strictly implement the gas-assisted injection process. 
 
 
 
 
 
 
 
 
 


 
上海汽车中心实验室 
SAIC Center Lab 
中国·上海·嘉定区安研路201 号 
邮编. 201804 
No 201 Anyan road, Jiading, Shanghai China 
Post code 201804 
报告编号 
Report number 
 
SCL-S-14-0067M 
委托者:SQE:黄韬 
Request person： 
委托编号:  SCL-S-14-0067 
Request number:  
送样日期:  2014-02-13 
Request date:  
报告日期:  2014-03-03 
Report date： 
                       第2 页共4 页 
 
III. 失效分析Failure Analysis  
1、 失效情况 （Failure situation） 
外把手的内外表面发生了纵向的大面积鼓泡，在局部有被碰伤的痕迹，在“卡脚”的地方有镀层开裂，撕
开镀层开裂的地方，发现镀层鼓泡发生在镀层与镀层之间，而不是镀层与基材之间。具体见图1。 
 
 
图1、失效零件的照片 
 
 
2、 测试与分析（Test and Analysis） 
2.1  切片分析 (Micro-section analysis) 
外把手采用的是气辅的注塑工艺，这样外把手的内部应该是空心的。切开外把手，发现发生失效的外把手
的内部是实心的，说明当时注塑的时候未采用正确的气辅注塑工艺，具体见图2。由于故障件的壁厚较厚，导
致素材件的内应力过大，进而在外界环境的影响下造成镀层的鼓泡。 


 
上海汽车中心实验室 
SAIC Center Lab 
中国·上海·嘉定区安研路201 号 
邮编. 201804 
No 201 Anyan road, Jiading, Shanghai China 
Post code 201804 
报告编号 
Report number 
 
SCL-S-14-0067M 
委托者:SQE:黄韬 
Request person： 
委托编号:  SCL-S-14-0067 
Request number:  
送样日期:  2014-02-13 
Request date:  
报告日期:  2014-03-03 
Report date： 
                       第3 页共4 页 
 
 
 
A、失效件的截面照片 
B、正常件的截面照片 
图2、失效件与正常件的截面比对 
 
从切片的分析结果上看，镀层鼓泡发生在化学镍层与铜层之间，见图3。这与撕开镀层后与观察到的情况
一致。故障件的镀层厚度除了铜层稍稍薄了点，铬层稍厚了点之外，其他的都满足标准要求，具体见表1。 
 
图3、故障件的切片照片 
  
 


 
上海汽车中心实验室 
SAIC Center Lab 
中国·上海·嘉定区安研路201 号 
邮编. 201804 
No 201 Anyan road, Jiading, Shanghai China 
Post code 201804 
报告编号 
Report number 
 
SCL-S-14-0067M 
委托者:SQE:黄韬 
Request person： 
委托编号:  SCL-S-14-0067 
Request number:  
送样日期:  2014-02-13 
Request date:  
报告日期:  2014-03-03 
Report date： 
                       第4 页共4 页 
 
表1、镀层厚度测试结果 
序号 
No. 
测试        
Test 
要求 
Requirement 
测试结果Test Result 
评价 Evaluation 
外把手 
Outside handle 
合格 
Qualified 
不合格 
Unqualified 
1 
镀层厚度 Plating layer thickness                           测试标准 Test standard: ISO 2177-2004/ ISO 1463-2003 
1.1 
铬 Chrome 
0.3 -0.5 µm 
0.65 µm 
 
× 
1.2 
光亮镍 
Bright Nickel 
≥7.5 µm 
9.0 µm 
× 
 
1.3 
半亮镍 
Semi-bright Nickel 
≥7.5 µm 
11.8 µm 
× 
 
2.2.3 
铜 Copper 
≥25.0 µm 
23.9 µm 
 
× 
 
2.3  讨论 
故障件未采用气辅注塑工艺，造成注塑件壁厚过大，而壁厚过大又造成零件的内应力过大从而影响镀层与
基材之见的附着力。注塑未按正常气辅注塑工艺是造成外把手镀层起皮的主要原因。 
镀层鼓泡发生在化学镍层与铜层之间，需加强化学镍槽等的维护与管理。 
 
 
 
 
 
报告结束 
End of report

File: 材料工程师/SCL-S-14-0068M-IP2X M2-下摆臂-薛喜才.pdf.md
# SCL-S-14-0068M-IP2X M2-下摆臂-薛喜才.pdf

 
上海汽车中心实验室 
SAIC Center Lab 
中国·上海·嘉定区安研路201 号 
邮编: 201804 
No 201 Anyan road, Jiading, Shanghai ,China 
Post code: 201804 
报告编号 
Report number 
 
SCL-S-14-0068M 
委托者: 底盘部 全炜倬 
Request person, dept： 
委托编号:  /  
Request number: 
送样日期:  2014.03.03 
Request date:  
报告日期:  2014.03.24 
Report date：  
第1页共7页 
 
SMPV-0.2.3-002-QA -F01 
零件号Part number 
10013212 
零件名称 
Part name 
前下控制臂 
Front controlling arm 
图纸日期Drawing date 
2009.08.20 
零件生产日期Part production date 
/ 
供货商 
Supplier 
上海采埃孚伦福德底盘技术有限公司 
ZF Lemforder Shanghai Chassistech Co., Ltd. 
车型/项目Car type/project 
IP2X M2 
DVP 材料大纲签署日期DVP material test plan date 
/ 
阶段性报告 Interim report                结论性报告 Conclusion report          
 
Ⅰ.任务描述 Task description 
实验室受委托对前下控制臂进行失效原因分析，失效零件具体信息如下： 
As requested, SCL has analyzed the failure of Front controlling arm. The information of the failed part is as following： 
零件信息：Part information 
零件名称 
Part name 
前下控制臂 
Front controlling arm 
车制造日期 
Vehicle production date 
/ 
VIN 码 
VIN 
/ 
销售日期 
Sale date 
/ 
车辆里程数 
Car mileage 
试验里程31433 公里；零件里程
14463 公里，试验进度43% 
试验基地 
Test location 
广德 
失效模式描述 
Failure circumstance 
IP2X M2 GD 试验车 L13SIV024 于2014-2-8 上午7 时左右在PAVE 路面上进行试验时，
听到底盘附近有异响。回车间检查，发现左前下摆臂中间球头（连接车架）螺栓完全断
裂，掉下部分已经找不到。2013-10-19 该车左前下摆臂衬套出现过破裂，并于2013-11-18
更换左前下摆臂，当时试验里程16970km。该下摆臂即为更换后的下摆臂，目前试验里
程31433km,相当于该下摆臂的实际试验里程为14463km。 
原材料信息：Raw material information 
原材料及牌号 
Raw material specification 
40Cr 
原材料厂商 
Raw material producer 
/ 
散件供应商 
Component supplier 
/ 
金属热处理状态 
Metal heat treatment state 
调质 
失效零件见图1：The failed part is shown in figure1. 
 
Ⅱ. 结论与建议 Conclusions and Suggestions 
结论Conclusions： 
1. 前下控制臂内球头是由于双向弯曲疲劳而断裂的；Front controlling arm was broken by fatigue. 
2. 球头成分符合要求，硬度及金相正常；Chemical components met the technical requirement. Microstructure and 
hardness were normal. 
3. 球头锥度符合图纸要求；The taper met the requirement. 
 
建议Suggestions： 
1. 检查零件的装配扭矩；Check the parts assembly. 
2. 抽检库存的副车架安装孔锥度；Check the taper of the subframe in storage.  
 
分发: 
Distribution 
底盘部 全炜倬 
检验者Author 
薛喜才 
Xuxicai 
审核Auditor 
邵百明 
Shaobaiming 
批准Approver 
 
日期Date 
2014.03.24 
日期Date 
2014.03.26 
日期Date 
2014.03.26 


 
上海汽车中心实验室 
SAIC Center Lab 
中国·上海·嘉定区安研路201 号 
邮编: 201804 
No 201 Anyan road, Jiading, Shanghai ,China 
Post code: 201804 
报告编号 
Report number 
 
SCL-S-14-0068M 
委托者: 底盘部 全炜倬 
Request person, dept： 
委托编号:  /  
Request number: 
送样日期:  2014.03.03 
Request date:  
报告日期:  2014.03.24 
Report date：  
第2页共7页 
 
SMPV-0.2.3-002-QA -F01 
III. 调查结果 Investigation Results  
IP2X M2 GD 试验车 L13SIV024 于2014-2-8 上午7 时左右在PAVE 路面上进行试验时，听到底盘附近有异响。
回车间检查，发现左前下摆臂中间球头完全断裂，掉下部分已经找不到。2013-10-19 该车左前下摆臂橡胶衬套出
现过破裂，并于2013-11-18 更换左前下摆臂。收到的失效件为2013-11-18 更换后的下摆臂，见图1 所示。由图
可见，支架橡胶衬套出现裂纹(不作为本次重点分析对象)，支架安装螺栓部位未显示松动磨痕。 
 
 
 
 
 
 
 
 
 
 
 
 
 
 
 
 
 
 
 
 
 
 
 
 
 
 
 
 
 
 
 
 
图1  失效的左前下摆臂 
球头断裂 
裂纹 
螺栓未松动 


 
上海汽车中心实验室 
SAIC Center Lab 
中国·上海·嘉定区安研路201 号 
邮编: 201804 
No 201 Anyan road, Jiading, Shanghai ,China 
Post code: 201804 
报告编号 
Report number 
 
SCL-S-14-0068M 
委托者: 底盘部 全炜倬 
Request person, dept： 
委托编号:  /  
Request number: 
送样日期:  2014.03.03 
Request date:  
报告日期:  2014.03.24 
Report date：  
第3页共7页 
 
SMPV-0.2.3-002-QA -F01 
断口分析Fracture surface analysis 
球头断口形貌见图2 所示。断口为典型双向弯曲疲劳断口。疲劳裂纹从A、B 区往C 区扩展，其中C 区为最后
断裂区。从断口宏观形貌可见，A、B 处裂纹起源于球头表面，且为多源疲劳。 
根据零件结构可知，下摆臂内球头通过螺栓固定在副车架上，而断裂部位在正常使用情况下主要承受由于螺栓紧
固而产生的拉伸应力作用。 
 
 
 
 
 
 
 
 
 
 
 
 
 
 
 
 
 
 
 
 
 
 
 
 
 
 
 
 
 
图2  断口形貌 
图3 为球头裂纹源A、B 表面外观。A 区裂纹源表面正常，未发现明显的外伤或腐蚀，只在远离裂纹源区有锈蚀
的痕迹；B 区裂纹源表面有锈蚀痕迹，但裂纹源可见明显的疲劳台阶，从其形貌来看，锈蚀应该不是导致该处裂
A 
B 
C 
(a) 
(c) 
(b) 
疲劳二次裂纹 
等轴韧窝 
断裂部位 


 
上海汽车中心实验室 
SAIC Center Lab 
中国·上海·嘉定区安研路201 号 
邮编: 201804 
No 201 Anyan road, Jiading, Shanghai ,China 
Post code: 201804 
报告编号 
Report number 
 
SCL-S-14-0068M 
委托者: 底盘部 全炜倬 
Request person, dept： 
委托编号:  /  
Request number: 
送样日期:  2014.03.03 
Request date:  
报告日期:  2014.03.24 
Report date：  
第4页共7页 
 
SMPV-0.2.3-002-QA -F01 
纹萌生的主要原因。 
 
 
 
 
 
 
 
 
 
 
 
 
 
 
 
 
 
 
 
 
 
 
 
 
 
 
 
 
 
 
 
 
 
 
 
图3  裂纹源表面外观 
(a) 
(b) 
锈蚀区 
锈蚀区 
锈蚀区 
锈蚀区 
A 区裂纹源 
B 区裂纹源 


 
上海汽车中心实验室 
SAIC Center Lab 
中国·上海·嘉定区安研路201 号 
邮编: 201804 
No 201 Anyan road, Jiading, Shanghai ,China 
Post code: 201804 
报告编号 
Report number 
 
SCL-S-14-0068M 
委托者: 底盘部 全炜倬 
Request person, dept： 
委托编号:  /  
Request number: 
送样日期:  2014.03.03 
Request date:  
报告日期:  2014.03.24 
Report date：  
第5页共7页 
 
SMPV-0.2.3-002-QA -F01 
外观检查Outer surface observed 
失效的下摆臂内球头锥度测试结果为11°28′21″，是符合技术要求(图纸要求11°25′15.4″+10′49″)。副车架安装孔的锥度测
试结果为12°29′45″，远大于图纸要求11°25′16″-28′。但该副车架是路试后的零件，且工程也反馈在2013-10-19 与
该副车架匹配的下摆臂曾出现过橡胶衬套破裂，以及后续摆臂球头断裂等因素的影响都可能引起副车架锥度异
常，此时安装孔锥度不符合要求并不能反应其最初时的状态。 
图4 是断裂的球头及副车架外观。由图可见，球头与副车架安装孔匹配区域颜色发暗，疑似氧化锈蚀所致；球头
与副车架匹配区域表面有多处接触、磨损痕迹，且分布较乱。图5 为经过广德路试的下摆臂球头与副车架安装孔
外观。在摆臂在正常工作时，内球头主要承受由于摆臂上下摆动产生的工作载荷，所以球头与副车架承载区接触、
磨损痕迹分布很有规律，沿圆周呈对称分布。通过对比，失效件球头与安装孔表面的接触、磨损痕迹应该是由于
球头松动后形成的。 
 
 
 
 
 
 
 
 
 
 
 
 
 
 
 
 
 
 
 
 
 
 
 
 
 
 
 
球
头
断
裂 
位
置 
接触痕迹 
(a) 
(b) 
与安装孔匹配区 
与
球
头
匹
配
区 
图4   失效的下摆臂球头及副车架安装孔 
(c) 


 
上海汽车中心实验室 
SAIC Center Lab 
中国·上海·嘉定区安研路201 号 
邮编: 201804 
No 201 Anyan road, Jiading, Shanghai ,China 
Post code: 201804 
报告编号 
Report number 
 
SCL-S-14-0068M 
委托者: 底盘部 全炜倬 
Request person, dept： 
委托编号:  /  
Request number: 
送样日期:  2014.03.03 
Request date:  
报告日期:  2014.03.24 
Report date：  
第6页共7页 
 
SMPV-0.2.3-002-QA -F01 
 
 
 
 
 
 
 
 
 
 
 
 
 
图5  正常球头及匹配的副车架安装孔 
 
 
 
 
 
 
 
 
 
 
 
 
 
 
 
 
 
 
 
 
 
 
 
与
安
装
孔
匹
配
区
与球头接触痕迹 
承载区 
(a) 
(b) 


 
上海汽车中心实验室 
SAIC Center Lab 
中国·上海·嘉定区安研路201 号 
邮编: 201804 
No 201 Anyan road, Jiading, Shanghai ,China 
Post code: 201804 
报告编号 
Report number 
 
SCL-S-14-0068M 
委托者: 底盘部 全炜倬 
Request person, dept： 
委托编号:  /  
Request number: 
送样日期:  2014.03.03 
Request date:  
报告日期:  2014.03.24 
Report date：  
第7页共7页 
 
SMPV-0.2.3-002-QA -F01 
材料测试Material test 
材料测试结果，见表1。失效件化学成分符合40Cr 要求，硬度与微观组织正常。  
表1  材料检测结果 
序号 
No. 
试验项目 
Test item 
额定值 
Requirement 
试验结果 
Test result 
评价 Evaluation 
合格 
OK 
不合格 
Not OK 
1.1 
化学成分 
Chemical components 
40Cr 
GB/T3077-1999 
/ 
/ 
 
C:0.37~0.44 
0.39 
× 
 
Si:0.17~0.37 
0.21 
× 
 
Mn:0.50~0.80 
0.71 
× 
 
Cr:0.80~1.10 
1.01 
× 
 
P: ≤0.035 
0.010 
× 
 
S: ≤0.035 
0.0024 
× 
 
1.2 
表面硬度HV10 
Surface hardness 
/ 
289 
305 
300 
/ 
 
 
芯部硬度HV10 
Core hardness 
/ 
289 
299 
304 
/ 
 
 
转化成抗拉强度1 
Convert to tensile strength 
880~1030MPa2 
930 
995 
965 
/ 
 
930 
965 
995 
/ 
 
1.3 
微观组织 
Microstructure 
/ 
回火索氏体 
/ 
 
备注：1）抗拉强度由硬度转化而来，按照ISO18265-2004E，结果仅供参考 
2）抗拉强度判定值由供应商提供  
 
 
 
 
 
 
 
 
 
 
 
 
 
 
 
 
图6   微观组织

File: 材料工程师/SCL-S-14-0069M-NSE 1.5-排气门座圈-朱玲斌.pdf.md
# SCL-S-14-0069M-NSE 1.5-排气门座圈-朱玲斌.pdf

 
上海汽车中心实验室 
SAIC Center Lab 
中国·上海·嘉定区安研路201 号 
邮编： 201804 
No 201 Anyan road, Jiading, Shanghai China 
Post code: 201804 
报告编号 
Report number 
 
SCL-S-14-0069M 
委托者: 质保  孔京山 
Request person, dept： 
委托编号:  /  
Request number: 
送样日期:  2014.2.28 
Request date:  
报告日期:  2014.3.17 
Report date：  
第1页共4页 
 
SMPV-0.2.3-002-QA -F01 
零件号Part number 
10044203 
零件名称 
Part name 
排气门座圈 
Valve seat-exh 
图纸日期Drawing date 
2009-12-18 
零件生产日期Part production date 
2014-02 
供货商 
Supplier 
安庆帝伯粉末冶金有限公司 
车型/项目Car type/project 
NSE 1.5VCT 
DVP 材料大纲签署日期DVP material test plan date 
 
阶段性报告 Interim report                结论性报告 Conclusion report          
 
Ⅰ.任务描述 Task description 
实验室受委托对排气门座圈进行失效原因分析，失效零件具体信息如下： 
As requested, SCL has analyzed the failure of the valve seat-exh. The information of the failed part is as following： 
零件信息：Part information 
零件名称 
Part name 
排气门座圈 
Valve seat-exh 
车制造日期 
Vehicle production date 
/ 
VIN 码 
VIN 
/ 
销售日期 
Sale date 
/ 
车辆里程数 
Car mileage 
/ 
维修站名称 
Sale agent 
/ 
失效模式描述 
Failure circumstance  
南京流水线装配发动机时，发现排气门座圈开裂。 
The valve seat-exh was found crack in assembly of engine in Nanjing. 
原材料信息：Raw material information 
原材料及牌号 
Raw material specification 
3200 
原材料厂商 
Raw material producer 
/ 
散件供应商 
Component supplier 
/ 
金属热处理状态 
Metal heat treatment state 
/ 
失效零件见图1：The failed part is shown in figure 1 
 
Ⅱ. 结论与建议 Conclusions and Suggestions 
 
结论Conclusions： 
（1） 排气门座圈开裂是由原始裂纹造成的，该裂纹在烧结之前已经存在。The valve seat-exh cracking is caused 
by the original crack which existed before sintering . 
（2） 材料的硬度和密度符合要求，组织正常。The hardness and density meet the requirement, the microstructure is 
normal. 
 
 
 
建议Suggestions： 
（1） 加强座圈生产过程控制。To strengthen the control of valve seat-exh production process. 
 
 
 
分发: 
Distribution 
质保部  孔京山 
检验者Author 
朱玲斌 
Zhu Lingbin 
审核Auditor 
邵百明 
Shao Baiming 
批准Approver 
 
日期Date 
2014.3.17 
日期Date 
2014.3.18 
日期Date 
2014.3.18 


 
上海汽车中心实验室 
SAIC Center Lab 
中国·上海·嘉定区安研路201 号 
邮编： 201804 
No 201 Anyan road, Jiading, Shanghai China 
Post code: 201804 
报告编号 
Report number 
 
SCL-S-14-0069M 
委托者: 质保  孔京山 
Request person, dept： 
委托编号:  /  
Request number: 
送样日期:  2014.2.28 
Request date:  
报告日期:  2014.3.17 
Report date：  
第2页共4页 
 
SMPV-0.2.3-002-QA -F01 
III. 调查结果 Investigation Results  
南京工厂在流水线进行NST 1.5VCE 发动机装配时，发现排气门座圈开裂。送至实验室样品如图1 所示，
仅有一半失效件，中间有明显的开裂，裂纹四周未见缺陷。据了解，另一半并无开裂及其他异常痕迹。 
 
图1  失效件外观形貌 
断口分析 
沿着座圈裂纹掰开后，断口形貌如图2 所示，图3 为座圈零件的生产工艺流程图，由图可知： 
 断口大部分区域呈黑色，少量区域呈白亮色（掰开的断口形态）； 
 1 区的微观形貌表明烧结融合区状态良好； 
 2 区的微观形貌基本都是高温氧化形态，表明在烧结前，裂纹已经存在。 
 
1 
2 


 
上海汽车中心实验室 
SAIC Center Lab 
中国·上海·嘉定区安研路201 号 
邮编： 201804 
No 201 Anyan road, Jiading, Shanghai China 
Post code: 201804 
报告编号 
Report number 
 
SCL-S-14-0069M 
委托者: 质保  孔京山 
Request person, dept： 
委托编号:  /  
Request number: 
送样日期:  2014.2.28 
Request date:  
报告日期:  2014.3.17 
Report date：  
第3页共4页 
 
SMPV-0.2.3-002-QA -F01 
a  1 区微观形貌 
b  2 区微观形貌 
图2  失效件断口形貌 
 
图3  排气门座圈生产工序 
 
材料测试  Material Test Results 
 
粉末冶金成分测试需要钻孔取样，由于失效座圈零件过小，无法测定成分。对失效座圈材料的其他性能进
行检测，其结果如下： 
（1） 失效件材料硬度和密度符合要求； 
（2） 失效件组织Cu相+碳化物增强相+细珠光体+铁素体，正常。 
 
表1  材料检测结果 
序号 
No. 
测试项目 
Test item 
额定值 
Requirement 
试验结果 
Test result 
评价 Evaluation 
合格 
OK 
不合格 
Not OK 
1 
成分 
Chemical components 
3200 
 
 
 
C 
0.7-1.1 
/ 
/ 
 
Mo 
2.0-3.0 
/ 
/ 
 
V 
1.0-2.0 
/ 
/ 
 
Cr 
1.0-2.5 
/ 
/ 
 
W 
2.0-4.0 
/ 
/ 
 
Cu 
11.0-21.0 
/ 
/ 
 
称量 
混料 
成型 
叠放 
热处理 
材质检验 
机加工 
烧结 


 
上海汽车中心实验室 
SAIC Center Lab 
中国·上海·嘉定区安研路201 号 
邮编： 201804 
No 201 Anyan road, Jiading, Shanghai China 
Post code: 201804 
报告编号 
Report number 
 
SCL-S-14-0069M 
委托者: 质保  孔京山 
Request person, dept： 
委托编号:  /  
Request number: 
送样日期:  2014.2.28 
Request date:  
报告日期:  2014.3.17 
Report date：  
第4页共4页 
 
SMPV-0.2.3-002-QA -F01 
其他 
≤2 
/ 
/ 
 
Fe 
余量 
/ 
/ 
 
2 
硬 度 
Hardness 
66-76HRA 
HRA：68，69，67 
× 
 
3 
密度 
Density 
7.5-8.2g/cm3 
样块1：7.77 
× 
 
样块2：7.78 
× 
 
4 
微观组织 
Microstructure 
/ 
Cu 相+碳化物增强相+细珠光
体+铁素体（见图4） 
/ 
 
 
图4   微观组织

File: 材料工程师/SCL-S-14-0070M 油门踏板-ZP11EU -狄春峰.pdf.md
# SCL-S-14-0070M 油门踏板-ZP11EU -狄春峰.pdf

 
上海汽车中心实验室
(SAIC Center Lab) 
中国·上海·嘉定区安研路201 号 
邮编. 201804 
No. 201 Anyan Road, Jiading District,  
Shanghai, China. 
Post code :200433 
报告编号：Report number 
SCL-S-14-0070M 
委托者Requestor：Liz 
送样日期Deliver date：2014.02.24 
报告日期Report date：2014.03.07 
第 1 页 共 3 页 
Page 1 of 3  
 
零件号 
Part number 
F01RB0X064 
零件名称 
Part name 
油门踏板 
Accelerator pedal 
图纸日期 
Drawing date  
/ 
零件生产日期 
Production date 
/ 
供货商 
Supplier 
联合电子 
UAES 
车型/项目 
Car type/project 
ZP 11 EU 
 
   阶段性报告  Stage report        结论性报告 Conclusion report           测试报告 Test report 
Ⅰ.任务描述 Task description 
实验室受委托对油门踏板进行失效原因分析，失效零件具体信息如下： 
As requested, QA lab has analyzed the invalid cause of accelerator pedal, and the information of invalid part is 
shown as following： 
零件信息：Part information 
零件名称 
Part name 
油门踏板 
Accelerator pedal 
制造日期 
Production date 
/ 
VIN 码 
VIN number 
/ 
销售日期 
Sale date 
/ 
车辆里程数 
Car mileage 
/ 
销售商 
Sale agent 
/ 
失效模式描述 
Invalid situation 
description 
油门踏板断裂 
Rotating shaft of air door motor fractured. 
原材料信息：Raw material information 
原材料及牌号 
Raw material 
and trademark 
PA6-GF30 
Ultramid B3WG6-BGVW 
原材料厂商 
Raw material producer 
BASF 
散件供应商 
Part supplier 
/ 
金属热处理状态 
Metal heat treatment state 
/ 
失效零件见图1：The invalid part is shown in Fig 1.  
Ⅱ. 结论与建议 Conclusions and suggestions 
结论： 1. 零件受外力导致断裂。 
2. 零件材料符合技术要求。 
Conclusions:  1. Foreign force made part fracture. 
2. Material performance of part conformed to requirements.   
建议： 1. 优化注塑工艺。 
Suggestions: 1. Injection process should be optimized.  
 
   
分发： 
Dispenser 
SQE Liz 
检验者： 
Identifier 
狄春峰 
Di Chunfeng 
审核： 
Auditor 
狄春峰 
Di Chunfeng 
批准： 
Approver 
 
日期： 
Date 
2014.03.07 
日期： 
Date 
2014.03.07 
日期： 
Date 
2014.03.07 
 


 
上海汽车中心实验室
(SAIC Center Lab) 
中国·上海·嘉定区安研路201 号 
邮编. 201804 
No. 201 Anyan Road, Jiading District,  
Shanghai, China. 
Post code :200433 
报告编号：Report number 
SCL-S-14-0070M 
委托者Requestor：Liz 
送样日期Deliver date：2014.02.24 
报告日期Report date：2014.03.07 
第 2 页 共 3 页 
Page 2 of 3  
 
 
 
图1 失效件 
Fig.1 Failure part 
 
III. 测试结果 Test Results  
序号 
No. 
试验项目 
Test item 
额定值 
Requirement 
试验结果 
Test result 
评价 Evaluation 
第一次 
第二次 
合格 
qualified 
不合格 
unqualified 
I 
失效件 
 
 
1 
红外（GB/T6040-2002） 
Infrared Spectroscopy 
PA6 
PA6 
× 
 
2 
熔点（GB/T19466.3-2006） 
Melting point (℃) 
220±5 
217 
× 
 
3 
焓值（GB/T19466.3-2006） 
Enthalpy (J/g) 
/ 
43.9 
48.2 
× 
 
4 
灰分（GB/T9345.1-2008） 
Ash content (%) 
30±2 
28.9 
× 
 
II 
新件 
 
 
1 
红外（GB/T6040-2002） 
Infrared Spectroscopy 
PA6 
PA6 
× 
 
2 
熔点（GB/T19466.3-2006） 
Melting point (℃) 
220±5 
216 
× 
 
3 
焓值（GB/T19466.3-2006） 
Enthalpy (J/g) 
/ 
43.2 
47.0 
× 
 
4 
灰分（GB/T9345.1-2008） 
Ash content (%) 
30±2 
29.1 
× 
 
III 
粒料 
 
 
1 
红外（GB/T6040-2002） 
Infrared Spectroscopy 
PA6 
PA6 
× 
 


 
上海汽车中心实验室
(SAIC Center Lab) 
中国·上海·嘉定区安研路201 号 
邮编. 201804 
No. 201 Anyan Road, Jiading District,  
Shanghai, China. 
Post code :200433 
报告编号：Report number 
SCL-S-14-0070M 
委托者Requestor：Liz 
送样日期Deliver date：2014.02.24 
报告日期Report date：2014.03.07 
第 3 页 共 3 页 
Page 3 of 3  
 
序号 
No. 
试验项目 
Test item 
额定值 
Requirement 
试验结果 
Test result 
评价 Evaluation 
第一次 
第二次 
合格 
qualified 
不合格 
unqualified 
2 
熔点（GB/T19466.3-2006） 
Melting point (℃) 
220±5 
220 
× 
 
3 
焓值（GB/T19466.3-2006） 
Enthalpy (J/g) 
/ 
40.6 
36.5 
× 
 
4 
灰分（GB/T9345.1-2008） 
Ash content (%) 
30±2 
29.6 
× 
 
小结：零件材料符合技术要求。 
 
Ⅳ. 宏观分析 Macroscopic observation 
 
 
失效件断口如图2 所示。断口有银纹，系零件受外力导致韧断。断口上可见明显孔洞，系注塑
缺陷。 
 
 
图2 失效件断口 
Fig. 2 Fracture of failure part

File: 材料工程师/SCL-S-14-0071M-AP13-下壳体-朱玲斌.pdf.md
# SCL-S-14-0071M-AP13-下壳体-朱玲斌.pdf

 
上海汽车中心实验室 
SAIC Center Lab 
中国·上海·嘉定区安研路201 号 
邮编. 201804 
No 201 Anyan road, Jiading, Shanghai China 
Post code 201804 
报告编号 
Report number 
 
SCL-S-14-0071M 
委托者: 底盘  郑强 
Request person, dept： 
委托编号:  /  
Request number: 
送样日期:  2014.3.4 
Request date:  
报告日期:  2014.3.11 
Report date：  
第1页共5页 
 
SMPV-0.2.3-002-QA -F01 
零件号Part number 
10091285 
零件名称 
Part name 
下壳体 
Bottom housing 
图纸日期Drawing date 
2013-02-25 
零件生产日期Part production date 
/ 
供货商 
Supplier 
采埃孚 
车型/项目Car type/project 
AP13 
DVP 材料大纲签署日期DVP material test plan date 
 
阶段性报告 Interim report                结论性报告 Conclusion report          
 
Ⅰ.任务描述 Task description 
实验室受委托对下壳体进行失效原因分析，失效零件具体信息如下： 
As requested, SCL has analyzed the failure of the bottom housing. The information of the failed part is as following： 
零件信息：Part information 
零件名称 
Part name 
下壳体 
Bottom housing 
车制造日期 
Vehicle production date 
/ 
VIN 码 
VIN 
/ 
销售日期 
Sale date 
/ 
车辆里程数 
Car mileage 
/ 
维修站名称 
Sale agent 
/ 
失效模式描述 
Failure circumstance  
噪音测试时，转向管柱系统的下壳体发生断裂。 
The bottom housing of column ASM broken in the process of  noise testing. 
原材料信息：Raw material information 
原材料及牌号 
Raw material specification 
AlSi9Cu3 
原材料厂商 
Raw material producer 
华兴合金 
散件供应商 
Component supplier 
上海富玛 
金属热处理状态 
Metal heat treatment state 
/ 
失效零件见图2：The failed part is shown in figure 2 
 
Ⅱ. 结论与建议 Conclusions and Suggestions 
 
结论Conclusions： 
（1） 下壳体受到过大载荷发生断裂，断裂源附近无明显缺陷。The bottom housing broke because of excessive load 
failure, no defect was found in fracture source. 
（2） 材料的成分和硬度符合要求，组织正常。The chemical compositions and hardness meet the requirement, the 
microstructure is normal. 
（3） 检测区域孔隙率为1.98%，最大单孔为0.7mm，符合SMTC 5 200 030-2013 中D5/1 要求。The porosity is 
1.98% in the detection region, the largest single hole diameter is 0.7mm, the result meets the D5/1 requirement 
of SMTC 5 200 030-2013 standard。. 
 
建议Suggestions： 
（1） 检查试验过程是否合理。Check whether the experiment process is reasonable.  
 
 
分发: 
Distribution 
底盘  郑强 
检验者Author 
朱玲斌 
Zhu Lingbin 
审核Auditor 
付玉生 
Fu Yusheng 
批准Approver 
 
日期Date 
2014.3.11 
日期Date 
2014.3.11 
日期Date 
2014.3.14 


 
上海汽车中心实验室 
SAIC Center Lab 
中国·上海·嘉定区安研路201 号 
邮编. 201804 
No 201 Anyan road, Jiading, Shanghai China 
Post code 201804 
报告编号 
Report number 
 
SCL-S-14-0071M 
委托者: 底盘  郑强 
Request person, dept： 
委托编号:  /  
Request number: 
送样日期:  2014.3.4 
Request date:  
报告日期:  2014.3.11 
Report date：  
第2页共5页 
 
SMPV-0.2.3-002-QA -F01 
III. 调查结果 Investigation Results  
AP13 在DIAS 用弹簧负载台架进行噪音测试，测试装置如图1 所示，测试时先将样件方向盘打至左侧极
限位置，返回中间位置，返回过程中下壳体发生断裂。方向盘回复时，中间轴会给转向管柱施加一个从下斜着往
上的力，如图中红色箭头所示。 
图2 为失效的下壳体零件。零件除了拆卸时一定的擦伤外，未见其他异常痕迹。据了解，该次试验过程中，
台架未见异常，方向盘左转至极限时，转向机另一侧弹簧受压缩到极致时，瞬间回弹，导致下壳体受力较大。 
 
图1   试验台架装置 
  
 
图2  下壳体失效件 
中间轴 


 
上海汽车中心实验室 
SAIC Center Lab 
中国·上海·嘉定区安研路201 号 
邮编. 201804 
No 201 Anyan road, Jiading, Shanghai China 
Post code 201804 
报告编号 
Report number 
 
SCL-S-14-0071M 
委托者: 底盘  郑强 
Request person, dept： 
委托编号:  /  
Request number: 
送样日期:  2014.3.4 
Request date:  
报告日期:  2014.3.11 
Report date：  
第3页共5页 
 
SMPV-0.2.3-002-QA -F01 
断口分析 
对失效下壳体断口进行低倍和SEM 分析。图3 为下壳体低倍断口形貌，图4 为断口的SEM 形貌图，结
合图1 可以知道： 
 下壳体由于受到较大载荷发生断裂，断裂方向如图3 中黄色箭头所示，与图1 中标示的下壳体回复时受
力方向一致； 
 断口形貌为解理+韧窝，局部区域有少量缩孔存在，正常； 
 断裂开始于结构变形区域，起裂区表面无明显缺陷。 
a  断口低倍形貌 
b  对称面低倍形貌 
图3   断口低倍形貌 
a   解理+韧窝 
b    局部缺陷 
图4   SEM 形貌 
 
 
对称面 


 
上海汽车中心实验室 
SAIC Center Lab 
中国·上海·嘉定区安研路201 号 
邮编. 201804 
No 201 Anyan road, Jiading, Shanghai China 
Post code 201804 
报告编号 
Report number 
 
SCL-S-14-0071M 
委托者: 底盘  郑强 
Request person, dept： 
委托编号:  /  
Request number: 
送样日期:  2014.3.4 
Request date:  
报告日期:  2014.3.11 
Report date：  
第4页共5页 
 
SMPV-0.2.3-002-QA -F01 
材料测试  Material Test Results 
对失效件下壳体材料进行检测，其结果如下： 
（1） 失效件材料化学成分和硬度符合图纸要求； 
（2） 失效件测试区域孔隙率为1.98%，最大单孔直径0.7mm，符合SMTC 5 200 030-2013中D5/1要求。 
（3） 失效件组织均为白色块状a相+细小的共晶Si+灰色块状初晶Si，正常。 
表1  材料检测结果 
序号 
No. 
测试项目 
Test item 
额定值 
Requirement 
试验结果 
Test result 
评价 Evaluation 
合格 
OK 
不合格 
Not OK 
1 
成分 
Chemical components 
AlSi9Cu3 
(DIN EN 1706-2010) 
 
 
 
Si 
8.0~11.0 
10.12 
× 
 
Fe 
≤1.3 
0.812 
× 
 
Cu 
2.0~4.0 
2.763 
× 
 
Mn 
≤0.55 
0.261 
× 
 
Mg 
0.05~0.55 
0.289 
× 
 
Cr 
≤0.15 
0.030 
× 
 
Ni 
≤0.55 
0.033 
× 
 
Zn 
≤1.2 
0.967 
× 
 
Pb 
≤0.35 
0.043 
× 
 
Sn 
≤0.15 
0.0091 
× 
 
Ti 
≤0.25 
0.036 
× 
 
2 
硬 度 
Hardness 
HB≥80 
HB2.5/62.5： 86,86,85 
× 
 
3 
孔隙率(1) 
Porosity 
最大孔隙率≤5% 
最大孔洞≤1mm 
孔隙率 ：1.98% 
× 
 
最大孔洞：0.7mm 
× 
 
4 
微观组织 
Microstructure 
/ 
白色大块状a 相+细小的共晶
Si+少量灰色块状初晶Si 
/ 
 
注： （1）根据SMTC 5 200 030-2013 规定，参照D5/1 要求 
 
图5   孔隙率 


 
上海汽车中心实验室 
SAIC Center Lab 
中国·上海·嘉定区安研路201 号 
邮编. 201804 
No 201 Anyan road, Jiading, Shanghai China 
Post code 201804 
报告编号 
Report number 
 
SCL-S-14-0071M 
委托者: 底盘  郑强 
Request person, dept： 
委托编号:  /  
Request number: 
送样日期:  2014.3.4 
Request date:  
报告日期:  2014.3.11 
Report date：  
第5页共5页 
 
SMPV-0.2.3-002-QA -F01 
图6  组织

File: 材料工程师/SCL-S-14-0072M后扰流板总成-IS21-龚伟.pdf.md
# SCL-S-14-0072M后扰流板总成-IS21-龚伟.pdf

 
上海汽车中心实验室
(SAIC Center Lab) 
中国·上海·嘉定区安研路201 号 
邮编. 201804 
No. 201 Anyan Road, Jiading District,  
Shanghai, China. 
Post code :200433 
报告编号：Report number 
SCL-S-14-0072M 
委托者Requestor：曹晓俊 
送样日期Deliver date：2014.03.05 
报告日期Report date：2014.03.24 
第 1 页 共 6 页 
Page 1 of 6  
 
 
零件号 
Part number 
10097725 
零件名称 
Part name 
后扰流板总成 
Spoiler Complete 
图纸日期 
Drawing date  
2013.02.06 
零件生产日期 
Production date 
/ 
供货商 
Supplier 
昆山世宇势 
Kunshan Shiyushi 
车型/项目 
Car type/project 
IS12 
 
   阶段性报告  Stage report        结论性报告 Conclusion report           测试报告 Test report 
Ⅰ.任务描述 Task description 
实验室受委托对后扰流板总成进行失效原因分析，失效零件具体信息如下： 
As requested, QA lab has analyzed the invalid cause of Spoiler Complete, and the information of invalid part is 
shown as following： 
零件信息：Part information 
零件名称 
Part name 
后扰流板总成 
Spoiler Complete 
制造日期 
Production date 
/ 
VIN 码 
VIN number 
/ 
销售日期 
Sale date 
/ 
车辆里程数 
Car mileage 
/ 
销售商 
Sale agent 
/ 
失效模式描述 
Invalid situation 
description 
后扰流板总成开裂 
Spoiler Complete burst 
原材料信息：Raw material information 
原材料及牌号 
Raw material 
and trademark 
ABS 
XR401 
原材料厂商 
Raw material producer 
LG Chem 
散件供应商 
Part supplier 
LILAI STEEL 
金属热处理状态 
Metal heat treatment state 
/ 
失效零件见图1：The invalid part is shown in Fig 1.  
Ⅱ. 结论与建议 Conclusions and suggestions 
结论：1. 零件受外力导致开裂。 
2．零件材料符合技术要求。  
Conclusions: 1. The brittle fracture of the part caused by external force.  
           2. Material performance of part conformed to requirements.     
建议：1.供应商优化注塑工艺。  
Suggestions:  1. Suppliers optimize production processes. 
分发： 
Dispenser 
QA  曹晓俊 
检验者： 
Identifier 
龚伟 
Gong Wei 
审核： 
Auditor 
狄春峰 
Di Chunfeng 
批准： 
Approver 
 
日期： 
Date 
2014.03.24 
日期： 
Date 
2014.03.25 
日期： 
Date 
2014.03.25 
 
 


 
上海汽车中心实验室
(SAIC Center Lab) 
中国·上海·嘉定区安研路201 号 
邮编. 201804 
No. 201 Anyan Road, Jiading District,  
Shanghai, China. 
Post code :200433 
报告编号：Report number 
SCL-S-14-0072M 
委托者Requestor：曹晓俊 
送样日期Deliver date：2014.03.05 
报告日期Report date：2014.03.24 
第 2 页 共 6 页 
Page 2 of 6  
 
 
图1 失效件 
Fig. 1 Failure Part 
 
III. 测试结果 Test Results  
序号 
No. 
试验项目 
Test item 
额定值 
Requirement 
试验结果 
Test result 
评价 Evaluation 
第一次 
第二次 
合格 
qualified 
不合格 
unqualified 
I 
失效件 
 
 
1 
红外（GB/T6040-2002） 
Infrared Spectroscopy 
ABS 
ABS 
× 
 
2 
玻璃化转变温度  
(GB/T 19644.2-2006)  
Glass transition temperature (℃) 
115±5 
113 
× 
 
Ⅱ 
新件 
 
 
1 
红外（GB/T6040-2002） 
Infrared Spectroscopy 
ABS 
ABS 
× 
 
2 
玻璃化转变温度  
(GB/T 19644.2-2006)  
Glass transition temperature (℃) 
115±5 
115 
× 
 
III 
粒料 
 
 
1 
红外（GB/T6040-2002） 
Infrared Spectroscopy 
ABS 
ABS 
× 
 
2 
玻璃化转变温度  
(GB/T 19644.2-2006)  
Glass transition temperature (℃) 
115±5 
116 
× 
 
小结：零件材料符合技术要求。 
 
 


 
上海汽车中心实验室
(SAIC Center Lab) 
中国·上海·嘉定区安研路201 号 
邮编. 201804 
No. 201 Anyan Road, Jiading District,  
Shanghai, China. 
Post code :200433 
报告编号：Report number 
SCL-S-14-0072M 
委托者Requestor：曹晓俊 
送样日期Deliver date：2014.03.05 
报告日期Report date：2014.03.24 
第 3 页 共 6 页 
Page 3 of 6  
 
Ⅳ. 宏观分析 Macroscopic observation 
 
对零件按断裂纹路拆解，零件被分为三部分，存在四处断口，如图2所示。 
 
图2 失效件 
Fig. 2 Failure Part 
 
断口①如图3所示，零件存在受力变形痕迹（左下图）。断口处有银纹，是受外力导致的韧断。
根据断口特征，右下图所示部位是失效件的断裂起始位置（断裂源）。 
 
图3 断口① 
Fig. 3 Fracture ① 
 


 
上海汽车中心实验室
(SAIC Center Lab) 
中国·上海·嘉定区安研路201 号 
邮编. 201804 
No. 201 Anyan Road, Jiading District,  
Shanghai, China. 
Post code :200433 
报告编号：Report number 
SCL-S-14-0072M 
委托者Requestor：曹晓俊 
送样日期Deliver date：2014.03.05 
报告日期Report date：2014.03.24 
第 4 页 共 6 页 
Page 4 of 6  
 
 
断口②如图4所示，与断口①断裂起始位置对应处存在光滑的凹坑，断口自此向两侧扩散。 
 
 
图4 断口② 
Fig. 4 Fracture ② 
 
 
 
 
 
 
 
 
 
 
 
 
 
 
 
 
 
 
 
 
 
 
 
 
 
 


 
上海汽车中心实验室
(SAIC Center Lab) 
中国·上海·嘉定区安研路201 号 
邮编. 201804 
No. 201 Anyan Road, Jiading District,  
Shanghai, China. 
Post code :200433 
报告编号：Report number 
SCL-S-14-0072M 
委托者Requestor：曹晓俊 
送样日期Deliver date：2014.03.05 
报告日期Report date：2014.03.24 
第 5 页 共 6 页 
Page 5 of 6  
 
断口③、断口④如图5所示，断口沿断裂源位置分别向两侧扩散。根据零件的浇口位置，断口
③、断口④所在裂纹位于零件近浇口处。断口上存在光滑的凸起/凹陷,说明此处原料熔接不佳。 
 
图5 断口③/④ 
Fig. 5 Fracture ③/④ 
 


 
上海汽车中心实验室
(SAIC Center Lab) 
中国·上海·嘉定区安研路201 号 
邮编. 201804 
No. 201 Anyan Road, Jiading District,  
Shanghai, China. 
Post code :200433 
报告编号：Report number 
SCL-S-14-0072M 
委托者Requestor：曹晓俊 
送样日期Deliver date：2014.03.05 
报告日期Report date：2014.03.24 
第 6 页 共 6 页 
Page 6 of 6  
 
分别取新件位于近浇口处的样条和其他部位的样条，测试其弯曲强度，如图6所示。测试结果
如表1所示（此测试为非标测试，主要为对比不同样条的断裂情况），可以看出，近浇口处样条相比
其他部位样条更容易发生完全断裂。 
   
 
图6 弯曲应力测试 
 
Fig. 6 Test of Bending Stress 
 
样条 
弯曲强度/N 
近浇口处样条1 
63.8N（完全断裂，见图7） 
近浇口处样条2 
65.6N（完全断裂，见图7） 
近浇口处样条3 
65.7N（完全断裂，见图7） 
其他部位样条1 
73.7N（部分断裂，见图7） 
其他部位样条2 
74.8N（未断裂，见图7） 
表1 弯曲应力测试 
Form. 1 Test of Bending Stress 
 
 
图7 断裂形式 
Fig. 7 Breaking Mode

File: 材料工程师/SCL-S-14-0073M-带角度传感器组合开关-IP24-龚伟.pdf.md
# SCL-S-14-0073M-带角度传感器组合开关-IP24-龚伟.pdf

 
上海汽车中心实验室
(SAIC Center Lab) 
中国·上海·嘉定区安研路201 号 
邮编. 201804 
No. 201 Anyan Road, Jiading District,  
Shanghai, China. 
Post code :200433 
报告编号：Report number 
SCL-S-14-0073M 
委托者Requestor：张紫瑞 
送样日期Deliver date：2014.03.05 
报告日期Report date：2014.03.14 
第 1 页 共 4 页 
Page 1 of 4  
 
零件号 
Part number 
10046318 
零件名称 
Part name 
带角度传感器组合开关 
COLUMN SWITCH WITH SAS 
图纸日期 
Drawing date  
2013.03.29 
零件生产日期 
Production date 
/ 
供货商 
Supplier 
苏州天合 
Tianhe Suzhou 
车型/项目 
Car type/project 
IP24 
 
   阶段性报告  Stage report        结论性报告 Conclusion report           测试报告 Test report 
Ⅰ.任务描述 Task description 
实验室受委托对带角度传感器组合开关进行失效原因分析，失效零件具体信息如下： 
As requested, QA lab has analyzed the invalid cause of COLUMN SWITCH WITH SAS, and the information of 
invalid part is shown as following： 
零件信息：Part information 
零件名称 
Part name 
带角度传感器组合开关 
COLUMN SWITCH WITH SAS 
制造日期 
Production date 
2013.05 
VIN 码 
VIN number 
/ 
销售日期 
Sale date 
/ 
车辆里程数 
Car mileage 
0 km 
销售商 
Sale agent 
/ 
失效模式描述 
Invalid situation 
description 
带角度传感器组合开关破裂 
COLUMN SWITCH WITH SAS burst 
原材料信息：Raw material information 
原材料及牌号 
Raw material 
and trademark 
PBT 
Crastin S600 F10 NC 010 
原材料厂商 
Raw material producer 
Biesterfeld-dupont 
散件供应商 
Part supplier 
AMPHENOL 
金属热处理状态 
Metal heat treatment state 
/ 
失效零件见图1：The invalid part is shown in Fig 1.  
Ⅱ. 结论与建议 Conclusions and suggestions 
结论： 1. 失效件①受利物割伤后发生脆断；失效件②被利物割断；失效件③受过大外力导致脆断。  
2. 零件材料符合技术要求。  
Conclusions:  1. The brittle fracture of the part ①caused by external force after cut; The part ②was cut by sharp; The 
part ③caused by external large force.  
2. Material performance of part conformed to requirements.     
建议： 1.加强对零件的保护。 
Suggestions:  1. Protection to the part should be improved. 
分发： 
Dispenser 
SQE  张紫瑞 
检验者： 
Identifier 
龚伟 
Gong Wei 
审核： 
Auditor 
狄春峰 
Di Chunfeng 
批准： 
Approver 
 
日期： 
Date 
2014.03.14 
日期： 
Date 
2014.03.14 
日期： 
Date 
2014.03.14 
 
         


 
上海汽车中心实验室
(SAIC Center Lab) 
中国·上海·嘉定区安研路201 号 
邮编. 201804 
No. 201 Anyan Road, Jiading District,  
Shanghai, China. 
Post code :200433 
报告编号：Report number 
SCL-S-14-0073M 
委托者Requestor：张紫瑞 
送样日期Deliver date：2014.03.05 
报告日期Report date：2014.03.14 
第 2 页 共 4 页 
Page 2 of 4  
 
 
图1 失效件 
Fig. 1 Failure Part 
 
III. 测试结果 Test Results  
序号 
No. 
试验项目 
Test item 
额定值 
Requirement 
试验结果 
Test result 
评价 Evaluation 
第一次 
第二次 
合格 
qualified 
不合格 
unqualified 
I 
失效件③ 
 
 
1 
红外（GB/T6040-2002） 
Infrared Spectroscopy 
PBT 
PBT 
× 
 
2 
熔点（GB/T19466.3-2006） 
Melting point (℃) 
220±5 
225 
× 
 
3 
焓值（GB/T19466.3-2006） 
Enthalpy (J/g) 
/ 
45.9 
49.5 
× 
 
III 
新件 
 
 
1 
红外（GB/T6040-2002） 
Infrared Spectroscopy 
PBT 
PBT 
× 
 
2 
熔点（GB/T19466.3-2006） 
Melting point (℃) 
220±5 
225 
× 
 
3 
焓值（GB/T19466.3-2006） 
Enthalpy (J/g) 
/ 
46.9 
50.9 
× 
 
小结：零件材料符合技术要求。 
 
 


 
上海汽车中心实验室
(SAIC Center Lab) 
中国·上海·嘉定区安研路201 号 
邮编. 201804 
No. 201 Anyan Road, Jiading District,  
Shanghai, China. 
Post code :200433 
报告编号：Report number 
SCL-S-14-0073M 
委托者Requestor：张紫瑞 
送样日期Deliver date：2014.03.05 
报告日期Report date：2014.03.14 
第 3 页 共 4 页 
Page 3 of 4  
 
Ⅳ. 宏观分析 Macroscopic observation 
送检失效件共3个，如图1所示，分别对失效零件进行失效分析。 
失效件①断口如图2所示，断口一端存在明显的锐利物体切割痕迹，剩余部分呈是脆断形式。 
 
图2 失效件① 
Fig. 2 Failure Part① 
 
对新件施加外力，产生的失效效果如图3所示，与失效件①类似。 
 
图3 新件断口① 
Fig. 3 Fracture of New Parts① 
 
 
 
 
 
 
 
 


 
上海汽车中心实验室
(SAIC Center Lab) 
中国·上海·嘉定区安研路201 号 
邮编. 201804 
No. 201 Anyan Road, Jiading District,  
Shanghai, China. 
Post code :200433 
报告编号：Report number 
SCL-S-14-0073M 
委托者Requestor：张紫瑞 
送样日期Deliver date：2014.03.05 
报告日期Report date：2014.03.14 
第 4 页 共 4 页 
Page 4 of 4  
 
失效件②断口如图4 所示，断口存在明显的切割痕迹，是被利物割断所致。 
 
图4 失效件② 
Fig. 4 Failure Part② 
 
刀割新件，产生的失效效果如图5所示，与失效件②类似。 
 
图5 新件断口② 
Fig. 5 Fracture of New Parts② 
 
失效件③断口如图6 所示，断口附近存在受外力痕迹，系受过大外力后导致的脆断。 
 
图6 失效件③ 
Fig. 6 Failure Part③

File: 材料工程师/SCL-S-14-0074M 自动换挡机构-IP22-张静波.pdf.md
# SCL-S-14-0074M 自动换挡机构-IP22-张静波.pdf

 
上海汽车中心实验室
(SAIC Center Lab) 
中国·上海·嘉定区安研路201 号 
邮编. 201804 
No. 201 Anyan Road, Jiading District,  
Shanghai, China. 
Post code :200433 
报告编号：Report number 
SCL-S-14-0074M 
委托者Requestor：质量分析科张博
敏 
送样日期Deliver date：2014.03.04 
报告日期Report date： 2014.03.11 
第 1 页 共 4 页 
Page 1 of 4  
 
零件号 
Part number 
10059449 
零件名称 
Part name 
自动换挡装置 
Automatic shift mechanism 
图纸日期 
Drawing date  
/ 
零件生产日期 
Production date 
2014.01.07 
供货商 
Supplier 
上海迪由 
Shanghai Diyou 
车型/项目 
Car type/project 
IP22 
DVP 材料大纲签署日期 
DVP material test plan date 
/ 
 
   阶段性报告  Stage report        结论性报告 Conclusion report            
Ⅰ.任务描述 Task description 
实验室受委托对自动换挡装置进行失效原因分析，失效零件具体信息如下： 
As requested, QA lab has analyzed the invalid cause of Automatic shift mechanism, and the information of invalid 
part is shown as following： 
零件信息：Part information 
零件名称 
Part name 
自动换挡装置 
Automatic shift mechanism 
制造日期 
Production date 
2014-01-25 
VIN 码 
VIN number 
LSJW24G34ES018927 
销售日期 
Sale date 
/ 
车辆里程数 
Car mileage 
0km 
销售商 
Sale agent 
/ 
失效模式描述 
Invalid situation 
description 
自动换挡机构换挡杆芯杆组件断裂 
The core rod shift lever of automatic shift mechanism fractured 
原材料信息：Raw material information 
原材料及牌号 
Raw material 
and trademark 
PA66 103HSL 
原材料厂商 
Raw material producer 
杜邦 
散件供应商 
Part supplier 
/ 
金属热处理状态 
Metal heat treatment state 
/ 
失效零件见图1：The invalid part is shown in Fig 1.  
Ⅱ. 结论与建议 Conclusions and suggestions 
结论：1. 失效件受锐利物体划伤导致断裂。 
2. 零件材料符合技术要求。 
Conclusions: 1. The invalid part was fractured by sharp object. 
           2. Material performance of the parts conformed to requirements. 
建议： 1. 加强对零件的保护。 
Suggestions: 1. Strengthen the protection of the parts. 
 
分发： 
Dispenser 
质量分析科 张博敏 
检验者： 
Identifier 
张静波 
Zhangjingbo 
审核： 
Auditor 
狄春峰 
Dichunfeng 
批准： 
Approver 
 
日期： 
Date 
2014.03.11 
日期： 
Date 
2014.03.11 
日期： 
Date 
2014.03.11 


 
上海汽车中心实验室
(SAIC Center Lab) 
中国·上海·嘉定区安研路201 号 
邮编. 201804 
No. 201 Anyan Road, Jiading District,  
Shanghai, China. 
Post code :200433 
报告编号：Report number 
SCL-S-14-0074M 
委托者Requestor：质量分析科张博
敏 
送样日期Deliver date：2014.03.04 
报告日期Report date： 2014.03.11 
第 2 页 共 4 页 
Page 2 of 4  
 
 
 
 
 
 
图1 失效件 
Fig.1 Failure part 
III. 测试结果 Test Results 
序号 
No. 
试验项目 
Test item 
额定值 
Requirement 
试验结果 
Test result 
评价 Evaluation 
第一次 
第二次 
合格 
qualified 
不合格 
unqualified 
I 
失效件 
 
 
1 
红外（GB/T6040-2002） 
Infrared Spectroscopy 
PA66 
PA66 
× 
 
2 
熔点（GB/T19466.3-2006） 
Melting point (℃) 
260±5 
262 
× 
 
3 
焓值（GB/T19466.3-2006） 
Enthalpy (J/g) 
/ 
68.6 
71.6 
/ 
/ 
II 
新件 
 
 
1 
红外（GB/T6040-2002） 
Infrared Spectroscopy 
PA66 
PA66 
× 
 
2 
熔点（GB/T19466.3-2006） 
Melting point (℃) 
260±5 
261 
× 
 
3 
焓值（GB/T19466.3-2006） 
Enthalpy (J/g) 
/ 
65.9 
68.4 
/ 
/ 
Ⅲ 
粒料 
 
 
1 
红外（GB/T6040-2002） 
Infrared Spectroscopy 
PA66 
PA66 
× 
 
2 
熔点（GB/T19466.3-2006） 
Melting point (℃) 
260±5 
262 
× 
 
3 
焓值（GB/T19466.3-2006） 
Enthalpy (J/g) 
/ 
69.2 
72.4 
/ 
/ 
小结：零件材料符合技术要求。 
 
断裂 


 
上海汽车中心实验室
(SAIC Center Lab) 
中国·上海·嘉定区安研路201 号 
邮编. 201804 
No. 201 Anyan Road, Jiading District,  
Shanghai, China. 
Post code :200433 
报告编号：Report number 
SCL-S-14-0074M 
委托者Requestor：质量分析科张博
敏 
送样日期Deliver date：2014.03.04 
报告日期Report date： 2014.03.11 
第 3 页 共 4 页 
Page 3 of 4  
 
Ⅳ. 宏观分析 Macroscopic observation 
 
失效件断口如图2，断口表面较平整，无明显变形，且芯杆组件的另一侧断口也较平整（图2
右上），推测该失效件是受到锐利物体划伤导致断裂。 
 
 
 
 
图2 失效件断口 
Fig. 2 Fracture of failure part 
用刀片将新件割断，得到断口如图3 左，断口表面平整，同失效件断口类似。 
 
图3 失效模拟1 
Fig.3 Crash Simulation1 
新件模拟 
失效件断口 


 
上海汽车中心实验室
(SAIC Center Lab) 
中国·上海·嘉定区安研路201 号 
邮编. 201804 
No. 201 Anyan Road, Jiading District,  
Shanghai, China. 
Post code :200433 
报告编号：Report number 
SCL-S-14-0074M 
委托者Requestor：质量分析科张博
敏 
送样日期Deliver date：2014.03.04 
报告日期Report date： 2014.03.11 
第 4 页 共 4 页 
Page 4 of 4  
 
用刀片将新件一段割开，然后用老虎钳掰断，其断口如图4，5 所示，其断口不平整，有变形，
与失效件断口不同。说明失效件不是在正常工况下受外力导致的断裂。 
 
 
图4 失效模拟2 
Fig.4 Crash Simulation2 
 
 
图5 失效模拟3 
Fig.5 Crash Simulation3 
 
用刀片割开位置 
不平整 
变形
