Repository: kujaxr/obsidian-vault

File: 材料工程师/SCL-S-14-0075M-W5-发动机罩盖橡胶垫-何伟.pdf.md
# SCL-S-14-0075M-W5-发动机罩盖橡胶垫-何伟.pdf

 
上海汽车中心实验室 
SAIC Center Lab 
中国·上海·嘉定区安研路201 号 
邮编. 201804 
No 201 Anyan road, Jiading, Shanghai China 
Post code 201804 
报告编号 
Report number 
 
SCL-S-14-0075M 
委托者: SQE：刘小帆 
Request person, dept： 
送样日期:  2014-02-28 
Request date:  
报告日期:  2014-03-07 
Report date：  
第1 页共5 页 
 
零件号Part number 
10019550-2 
 零件名称 
Part name 
发动机罩盖橡胶垫 
图纸日期Drawing date 
/ 
零件生产日期Part production date 
/ 
 供货商 
Supplier 
上海海泰 
车型/项目Car type/project 
IS12 
试验大纲签署日期： 
/ 
 
   阶段性报告 Interim report        结论性报告 Conclusion report        
Ⅰ.任务描述 Task description 
实验室受委托对上海海泰生产的发动机罩盖橡胶垫进行失效原因分析，失效零件具体信息如下： 
As requested, QA lab has analyzed the failure of the coolnat hose. The background information of the failed part is as following： 
零件信息：Part information 
零件名称 
Part name 
发动机罩盖橡胶垫 
制造日期 
Production date 
/ 
VIN 码 
VIN 
LSJW34G38DG121637 
销售日期 
Sale date 
/ 
车辆里程数 
Car mileage 
10725 
维修站名称 
Sale agent 
/ 
失效模式描述 
Failure circumstance 
description 
IS12 路试车发动机罩盖异响，拆除后发现发动机罩盖橡胶垫磨损。 
原材料信息：Raw material information 
原材料及牌号 
Raw material specification 
TPV 
原材料厂商 
Raw material producer 
/ 
散件供应商 
Component supplier 
/ 
金属热处理状态 
Metal heat treatment state 
/ 
失效零件见图：The failed part is shown in figure 1.  
 
Ⅱ. 结论与建议 Conclusions and suggestions 
结论：1 同一罩盖上5 件橡胶垫的安装接触面受到不同程度磨损，有轻微压痕、轻微磨损、严重磨损等区别，
其中2 件橡胶垫的非安装接触面有明显压痕。 
      2 胶垫材料为TPV，材料符合要求。 
 
建议：保证罩盖不会受到偏磨的影响。 
         
 
 
                 
 
 
 
 
 
分发: 
Distribution 
SQE：刘小帆 
检验者Author 
何伟 
Hewei 
审核Auditor 
吴文安 
Wuwenan 
批准Approver 
 
日期Date 
2014-03-17 
日期Date 
2014-03-17 
日期Date 
2014-03-18 
 
 


 
上海汽车中心实验室 
SAIC Center Lab 
中国·上海·嘉定区安研路201 号 
邮编. 201804 
No 201 Anyan road, Jiading, Shanghai China 
Post code 201804 
报告编号 
Report number 
 
SCL-S-14-0075M 
委托者: SQE：刘小帆 
Request person, dept： 
送样日期:  2014-02-28 
Request date:  
报告日期:  2014-03-07 
Report date：  
第2 页共5 页 
 
 
                          图1   新件                                               图2   失效件1 
 
                         图3  失效件2                                 图4    失效件3 
图5   失效件4                                          图6   失效件5 
 
 
 
非失效件，安装接触面，
圆弧面光滑 
失效件1，表面毛糙，摩擦痕迹 
失效件2，磨损严重 
失效件3，两侧均有磨损，图
示右侧磨损严重 
失效件4，表面压痕 
失效件5，两侧均有轻微磨损 
实验切割 
实验切割 
实验切割 
实验切割 
实验切割 
非接触面擦痕 
非接触面擦痕 


 
上海汽车中心实验室 
SAIC Center Lab 
中国·上海·嘉定区安研路201 号 
邮编. 201804 
No 201 Anyan road, Jiading, Shanghai China 
Post code 201804 
报告编号 
Report number 
 
SCL-S-14-0075M 
委托者: SQE：刘小帆 
Request person, dept： 
送样日期:  2014-02-28 
Request date:  
报告日期:  2014-03-07 
Report date：  
第3 页共5 页 
 
III. 测试结果 Test Results  
 
1 材料评价：  
序号 
No. 
试验项目 
Test item 
额定Requirement 
试验结果 
Test result 
评价 Evaluation 
合格 
qualified 
不合格 
unqualified 
材料定性-红外 
1 
新件 
TPV 
TPV 
× 
 
2 
失效件1 
TPV 
TPV 
× 
 
3 
失效件2 
TPV 
TPV 
× 
 
4 
失效件3 
TPV 
TPV 
× 
 
5 
失效件4 
TPV 
TPV 
× 
 
6 
失效件5 
TPV 
TPV 
× 
 
熔点：失效件材料熔点与新件材料熔点一致，均为153。 
 
材料为TPV 满足要求，且与新件相比，材料图谱吻合。  
 
                  图7  新件                              图8  失效件1 
 
                  图9  失效件2                                图10  失效件3 


 
上海汽车中心实验室 
SAIC Center Lab 
中国·上海·嘉定区安研路201 号 
邮编. 201804 
No 201 Anyan road, Jiading, Shanghai China 
Post code 201804 
报告编号 
Report number 
 
SCL-S-14-0075M 
委托者: SQE：刘小帆 
Request person, dept： 
送样日期:  2014-02-28 
Request date:  
报告日期:  2014-03-07 
Report date：  
第4 页共5 页 
 
 
                   图11  失效件4                              图12  失效件5 
   
 
2 材料硬度评价： 
序号 
No. 
试验项目 
Test item 
额定Requirement 
试验结果 
Test result 
评价 Evaluation 
合格 
qualified 
不合格 
unqualified 
材料定性 
1 
新件 
75±8 
73 
× 
 
2 
失效件1 
75±8 
73 
× 
 
3 
失效件2 
75±8 
73 
× 
 
4 
失效件3 
75±8 
72 
× 
 
5 
失效件4 
75±8 
73 
× 
 
6 
失效件5 
75±8 
72 
× 
 
 
 
3 发动机罩盖安装孔尺寸评价： 
                                                 
            图13  发动机罩盖安装孔 
 
序号 
额定值 
实测值 
1 
图纸无额定值 
14.56 
2 
Φ 14.6±0.1 
14.56 
3 
图纸无额定值 
14.19 
4 
Φ 14.9±0.1 
14.85 
5 
图纸无额定值 
14.84 
注：安装孔标号与橡胶垫标号不对应，*为超差尺寸。 


 
上海汽车中心实验室 
SAIC Center Lab 
中国·上海·嘉定区安研路201 号 
邮编. 201804 
No 201 Anyan road, Jiading, Shanghai China 
Post code 201804 
报告编号 
Report number 
 
SCL-S-14-0075M 
委托者: SQE：刘小帆 
Request person, dept： 
送样日期:  2014-02-28 
Request date:  
报告日期:  2014-03-07 
Report date：  
第5 页共5 页 
 
小结： 
1 
一件发动机罩盖上5 个橡胶垫安装接触面受到不同程度磨损，具有轻微压痕至磨损严重的表现，其中有2 个
橡胶垫的非接触面有明显压痕。 
2 
橡胶垫材料为TPV，试验结果合格。 
3 
受SQE 委托测量发动机罩盖安装孔尺寸，测量结果合格，无超差尺寸。

File: 材料工程师/SCL-S-14-0076M-IP21-进气格栅发泡块-狄春峰.pdf.md
# SCL-S-14-0076M-IP21-进气格栅发泡块-狄春峰.pdf

 
上海汽车中心实验室
(SAIC Center Lab) 
中国·上海·嘉定区安研路201 号 
邮编. 201804 
No. 201 Anyan Road, Jiading District,  
Shanghai, China. 
Post code :200433 
报告编号：Report number 
SCL-S-14-0076M 
委托者Requestor：刘小帆 
送样日期Deliver date：2014.03.10 
报告日期Report date：2014.04.17 
第 1 页 共 4 页 
Page 1 of 4  
 
零件号 
Part number 
30077699 
零件名称 
Part name 
进气格栅隔音棉 
Air-inlet grille soundproof cotton 
图纸日期 
Drawing date  
/ 
零件生产日期 
Production date 
/ 
供货商 
Supplier 
上海颖腾 
Shanghai Yinteng 
车型/项目 
Car type/project 
IP 22 EU 
 
   阶段性报告  Stage report        结论性报告 Conclusion report           测试报告 Test report 
Ⅰ.任务描述 Task description 
实验室受委托对进气格栅隔音棉失效原因分析，失效零件具体信息如下： 
As requested, QA lab has analyzed the invalid cause of air-inlet grille soundproof cotton, and the information of 
invalid part is shown as following： 
零件信息：Part information 
零件名称 
Part name 
进气格栅隔音棉 
Air-inlet grille soundproof cotton 
制造日期 
Production date 
/ 
VIN 码 
VIN number 
/ 
销售日期 
Sale date 
/ 
车辆里程数 
Car mileage 
泰国路试车 
销售商 
Sale agent 
/ 
失效模式描述 
Invalid situation 
description 
隔音棉开裂 
Soundproof cotton cleaved 
原材料信息：Raw material information 
原材料及牌号 
Raw material 
and trademark 
PU 
ISF 1001 
原材料厂商 
Raw material producer 
上海香邵 
散件供应商 
Part supplier 
/ 
金属热处理状态 
Metal heat treatment state 
/ 
失效零件见图1：The invalid part is shown in Fig 1.  
Ⅱ. 结论与建议 Conclusions and suggestions 
结论：1. 失效件受外力导致开裂。 
      2. 零件材料符合技术要求。 
Conclusions: 1. Foreign force made part fracture. 
2. Material performance part conformed to requirements.   
建议： 1. 检查零件匹配，压缩量等。 
Suggestions: 1. Matching and decrement of the part should be checked.  
           
 
分发： 
Dispenser 
刘小帆 
检验者： 
Identifier 
狄春峰 
Di Chunfeng 
审核： 
Auditor 
胡仁其 
Hu Renqi 
批准： 
Approver 
 
日期： 
Date 
2014.04.17 
日期： 
Date 
2014.04.18 
日期： 
Date 
2014.04.18 
       


 
上海汽车中心实验室
(SAIC Center Lab) 
中国·上海·嘉定区安研路201 号 
邮编. 201804 
No. 201 Anyan Road, Jiading District,  
Shanghai, China. 
Post code :200433 
报告编号：Report number 
SCL-S-14-0076M 
委托者Requestor：刘小帆 
送样日期Deliver date：2014.03.10 
报告日期Report date：2014.04.17 
第 2 页 共 4 页 
Page 2 of 4  
 
 
          
 
图1 失效件 
Fig.1 Failure part 
 
III. 测试结果 Test Results 
序号 
No. 
试验项目 
Test item 
额定值 
Requirement 
试验结果 
Test result 
评价 Evaluation 
合格 
qualified 
不合格 
unqualified 
I 
失效件 
 
 
1 
红外（GB/T6040-2002） 
Infrared Spectroscopy 
PU 
PU 
× 
 
2 
玻璃化转变温度 
(GB/T 19644.2-2006) 
Glass transition temperature (℃) 
/ 
-59.5 
× 
 
II 
新件 
 
 
1 
红外（GB/T6040-2002） 
Infrared Spectroscopy 
PU 
PU 
× 
 
2 
玻璃化转变温度 
(GB/T 19644.2-2006) 
Glass transition temperature (℃) 
/ 
-57.0 
× 
 
小结：零件材料符合技术要求。   
 
 
 
 
 
 
 


 
上海汽车中心实验室
(SAIC Center Lab) 
中国·上海·嘉定区安研路201 号 
邮编. 201804 
No. 201 Anyan Road, Jiading District,  
Shanghai, China. 
Post code :200433 
报告编号：Report number 
SCL-S-14-0076M 
委托者Requestor：刘小帆 
送样日期Deliver date：2014.03.10 
报告日期Report date：2014.04.17 
第 3 页 共 4 页 
Page 3 of 4  
 
Ⅳ. 宏观分析 Macroscopic observation 
 
失效件断口如图2 所示。裂纹沿压痕开裂，且存在于受压程度最大处。断口较粗糙，可以排除
被尖锐物体割伤的可能。可以推断，失效件系受外力导致开裂。 
 
 
图2 失效件断口 
Fig. 2 Fracture of failure part 
 
 
 
 
 
 
 


 
上海汽车中心实验室
(SAIC Center Lab) 
中国·上海·嘉定区安研路201 号 
邮编. 201804 
No. 201 Anyan Road, Jiading District,  
Shanghai, China. 
Post code :200433 
报告编号：Report number 
SCL-S-14-0076M 
委托者Requestor：刘小帆 
送样日期Deliver date：2014.03.10 
报告日期Report date：2014.04.17 
第 4 页 共 4 页 
Page 4 of 4  
 
 
对零件材料的硬度进行测试，失效件硬度为邵氏21A；新件为邵氏16A。失效件较硬，但都符
合邵氏20±5 A 的技术要求（该要求为供应商内控要求，我司未定义该要求）。 
 
 
 
    综上，建议检查零件的匹配情况，特别是零件的压缩量（技术要求为4mm）。

File: 材料工程师/SCL-S-14-0077M-IP22TT- 空滤出气管开裂-何伟.pdf.md
# SCL-S-14-0077M-IP22TT- 空滤出气管开裂-何伟.pdf

 
上海汽车中心实验室 
SAIC Center Lab 
中国·上海·嘉定区安研路201 号 
邮编. 201804 
No 201 Anyan road, Jiading, Shanghai China 
Post code 201804 
报告编号 
Report number 
 
SCL-S-14-0077M 
委托者: SQE: 邵鑫东 
Request person, dept： 
送样日期:  2014-03-07 
Request date:  
报告日期:  2014-03-17 
Report date：  
第1 页共4 页 
 
零件号Part number 
30024753 
 零件名称 
Part name 
空滤出气管 
图纸日期Drawing date 
/ 
零件生产日期Part production date 
/ 
 供货商 
Supplier 
无锡二橡胶 
车型/项目Car type/project 
IP22TT 
试验大纲签署日期： 
/ 
 
   阶段性报告 Interim report        结论性报告 Conclusion report        
Ⅰ.任务描述 Task description 
实验室受委托对无锡二橡胶生产的空滤出气管进行失效原因分析，失效零件具体信息如下： 
As requested, QA lab has analyzed the failure of the coolnat hose. The background information of the failed part is as following： 
零件信息：Part information 
零件名称 
Part name 
空滤出气管 
制造日期 
Production date 
/ 
VIN 码 
VIN 
/ 
销售日期 
Sale date 
/ 
车辆里程数 
Car mileage 
0 公里 
维修站名称 
Sale agent 
/ 
失效模式描述 
Failure circumstance 
description 
IP22 泰国项目，空滤出气管卡箍处开裂。 
原材料信息：Raw material information 
原材料及牌号 
Raw material specification 
AEM 
原材料厂商 
Raw material producer 
/ 
散件供应商 
Component supplier 
/ 
金属热处理状态 
Metal heat treatment state 
/ 
失效零件见图：The failed part is shown in figure 1.  
 
Ⅱ. 结论与建议 Conclusions and suggestions 
结论： 1 失效件材料为ACM，不符合材料图纸要求AEM 材料，且材料拉伸强度、断裂伸长率、压缩永久
变形均不满足要求。 
2 空滤出气管开裂处胶料异常，异常胶料融合不好，安装时受到卡箍和凸台的相互作用力导致开裂。   
       
 
建议：1 严格按照图纸要求生产合格材料。 
          2 优化材料生产工艺，严格控制挤出料筒、挤出机头和模具内死胶，保证产品内胶料融合较好。 
                 
 
 
 
 
 
 
分发: 
Distribution 
SQE：邵鑫东 
检验者Author 
何伟 
Hewei 
审核Auditor 
吴文安 
Wuwenan 
批准Approver 
 
日期Date 
2014-03-17 
日期Date 
2014-03-17 
日期Date 
2014-03-18 
 
 


 
上海汽车中心实验室 
SAIC Center Lab 
中国·上海·嘉定区安研路201 号 
邮编. 201804 
No 201 Anyan road, Jiading, Shanghai China 
Post code 201804 
报告编号 
Report number 
 
SCL-S-14-0077M 
委托者: SQE: 邵鑫东 
Request person, dept： 
送样日期:  2014-03-07 
Request date:  
报告日期:  2014-03-17 
Report date：  
第2 页共4 页 
 
 
                      图1   失效橡胶管外侧                                                图2  失效橡胶管内侧 
 
III. 测试结果 Test Results  
 
1 断口分析: 
沿开裂方向剪剖，对开裂处进行断口分析：  
 
图3 
 
下端断面中②区域胶管表面开裂，并向①区域扩展，同时①区域为另一开裂点，如图4。 
外侧 
内侧 
外表面开裂处，表面凹凸不平 
内表面凹凸不平，开裂处右侧缺料 
沿开裂方向剪开 
沿开裂方向剪开 
开裂处 
卡箍安装处 
内侧凸台安装处 


 
上海汽车中心实验室 
SAIC Center Lab 
中国·上海·嘉定区安研路201 号 
邮编. 201804 
No 201 Anyan road, Jiading, Shanghai China 
Post code 201804 
报告编号 
Report number 
 
SCL-S-14-0077M 
委托者: SQE: 邵鑫东 
Request person, dept： 
送样日期:  2014-03-07 
Request date:  
报告日期:  2014-03-17 
Report date：  
第3 页共4 页 
 
 
图4 
 
上端断面中②区域开裂同图4 方向吻合，①区域开裂起始点位于胶管内侧，如图5。 
 
图5 
 
上下断面表面凹凸不平，与正常胶料断面表面平整（如图6）不一致，开裂处胶料为异常胶料。 
 
 
图6 
上下端的断面均不平整，有两处断裂起始点①和②，均没有疲劳纹路。 
正常胶料断面表面平整，而开裂处断面表面起伏不平，可以看出开裂处胶料与出气管基料不同，为异常胶料。 
开裂点处于凸台处，胶管安装时受到卡箍向内、凸台向外相互作用力，导致凸台处异常胶料开裂。 
 
撕裂方向 
撕裂方向 
外侧 
内侧 
② 
① 
② 
① 
内侧 
撕裂方向 
断口面表面平整 
外侧 
内侧 
外侧 


 
上海汽车中心实验室 
SAIC Center Lab 
中国·上海·嘉定区安研路201 号 
邮编. 201804 
No 201 Anyan road, Jiading, Shanghai China 
Post code 201804 
报告编号 
Report number 
 
SCL-S-14-0077M 
委托者: SQE: 邵鑫东 
Request person, dept： 
送样日期:  2014-03-07 
Request date:  
报告日期:  2014-03-17 
Report date：  
第4 页共4 页 
 
2 材料评价：  
  序号 
No. 
试验项目 
Test item 
额定Requirement 
试验结果 
Test result 
评价 Evaluation 
合格 
qualified 
不合格 
unqualified 
材料定性-GC-MS 
1 
失效件 
AEM 
ACM 
 
× 
材料硬度 
1 
失效件 
70±5 
72 
× 
 
材料强度 
1 
失效件 
>11MPa 
10MPa 
 
× 
材料断裂伸长率 
1 
失效件 
>200% 
150% 
 
× 
材料压缩永久变形-120 度94 小时50% 
1 
失效件 
<80% 
84% 
 
× 
试验结果表面失效件材料为ACM，不符合材料图纸要求AEM 材料，且材料强度、断裂伸长率、压缩永久变
形均不符合要求。 
 
   
小结：  
1 
空滤出气管开裂处断口面表面起伏不平，与正常胶管断面表面不同。可认为此处胶料与基材不同，为异常胶
料。 
2 
异常胶料处于胶管安装凸台处，安装时受到卡箍向内与凸台向外的相互作用力，异常胶料融合不好，导致异
常胶料开裂。 
3 
对空滤出气管材料进行评定，失效件材料为ACM，不符合图纸要求AEM 材料，且材料拉伸强度、拉伸断裂
伸长率、压缩永久变形均不满足材料要求。

File: 材料工程师/SCL-S-14-0078M-AP13-壳体保持弹簧-朱玲斌.pdf.md
# SCL-S-14-0078M-AP13-壳体保持弹簧-朱玲斌.pdf

 
上海汽车中心实验室 
SAIC Center Lab 
中国·上海·嘉定区安研路201 号 
邮编： 201804 
No 201 Anyan road, Jiading, Shanghai China 
Post code: 201804 
报告编号 
Report number 
 
SCL-S-14-0078M 
委托者: 底盘部  陶涛 
Request person, dept： 
委托编号:  /  
Request number: 
送样日期:  2014.3.14 
Request date:  
报告日期:  2014.4.3 
Report date：  
第1页共7页 
 
SMPV-0.2.3-002-QA -F01 
in 零件号Part number 
10048611 
零件名称 
Part name 
壳体保持弹簧 
Housing spring  
图纸日期Drawing date 
2011-07-20 
零件生产日期Part production date 
/ 
供货商 
Supplier 
上海大陆汽车系统销售有限公司 
车型/项目Car type/project 
AP13 
DVP 材料大纲签署日期DVP material test plan date 
 
阶段性报告 Interim report                结论性报告 Conclusion report          
 
Ⅰ.任务描述 Task description 
实验室受委托对壳体保持弹簧进行失效原因分析，失效零件具体信息如下： 
As requested, SCL has analyzed the failure of the housing spring. The information of the failed part is as following： 
零件信息：Part information 
零件名称 
Part name 
壳体保持弹簧 
Housing spring 
车制造日期 
Vehicle production date 
/ 
VIN 码 
VIN 
/ 
销售日期 
Sale date 
/ 
车辆里程数 
Car mileage 
1#:27995km 
2#:19001km 
试验要求：33431km 
维修站名称 
Sale agent 
/ 
失效模式描述 
Failure circumstance  
AP13 在广德进行综合耐久试验，壳体保持弹簧断裂。 
The housing spring fracture whenAP13 durability test in Guang De 
原材料信息：Raw material information 
原材料及牌号 
Raw material specification 
SUS304H 
原材料厂商 
Raw material producer 
/ 
散件供应商 
Component supplier 
浙江美力 
金属热处理状态 
Metal heat treatment state 
/ 
失效零件见图1：The failed part is shown in figure 1 
 
Ⅱ. 结论与建议 Conclusions and Suggestions 
 
结论Conclusions： 
（1） 弹簧由于应力过大发生疲劳断裂。The spring fatigue fracture due to excessive stress. 
（2） 弹簧的弯曲半径尺寸不符合图纸要求，对疲劳性能不利。The bending radius of spring does not meet the 
requirements of the drawing, detrimental to the fatigue performance. 
（3） 弹簧材料的成分和硬度符合图纸要求，组织和夹杂物水平正常。The chemical compositions and hardness of 
spring meet the requirement, the microstructure and inclusion level are normal. 
 
建议Suggestions： 
（1） 供应商应提供合格的零件。The supplier shall provide qualified parts. 
（2） 加大断裂位置弯曲半径来减小折弯处的应力。Increase the bending radius of fracture area to decreases the 
stress of bending position. 
 
分发: 
Distribution 
底盘部  陶涛 
检验者Author 
朱玲斌 
Zhu Lingbin 
审核Auditor 
邵百明 
Shao Baiming 
批准Approver 
 
日期Date 
2014.4.3 
日期Date 
2014.4.4 
日期Date 
2014.4.4 


 
上海汽车中心实验室 
SAIC Center Lab 
中国·上海·嘉定区安研路201 号 
邮编： 201804 
No 201 Anyan road, Jiading, Shanghai China 
Post code: 201804 
报告编号 
Report number 
 
SCL-S-14-0078M 
委托者: 底盘部  陶涛 
Request person, dept： 
委托编号:  /  
Request number: 
送样日期:  2014.3.14 
Request date:  
报告日期:  2014.4.3 
Report date：  
第2页共7页 
 
SMPV-0.2.3-002-QA -F01 
III. 调查结果 Investigation Results  
AP13 在广德进行综合耐久试验，其中两辆车的壳体保持弹簧断裂，断裂时两车的运行里程分别为27955km
（1#失效件）和19001km（2#失效件），失效件见图1。图2 为壳体保持弹簧的装配图。此前发生过类似案例，
见报告SCL-S-13-0351M，该零件和和此前案例为同状态零件。 
从外观上看，两个失效件断裂的位置基本相同，都是发生在近90°的折弯处，折弯处附近未见明显的宏
观损伤或缺陷。 
 
a  1#失效件 
b  2#失效件 
图1  失效件 
图2 保持弹簧装配图 
 
 
 
断口分析 
图3、图4 分别为1#失效件断口低倍及SEM 形貌图，从图中可以知道： 
 1#弹簧的失效属于疲劳断裂，疲劳源区域无明显缺陷。在疲劳源附近有弹簧成型时产生的微小凹坑，但
是未形成疲劳源； 
 2#弹簧的失效属于疲劳断裂，疲劳源区位置有小缺陷，放大后发现缺陷并未在疲劳源的正中心，表明缺
陷并非是疲劳的根本原因。疲劳源附近存在弹簧成型时的微小凹坑，凹坑并未成为疲劳源； 
 基于对断口的判断，认为应力过大是导致弹簧断裂的主要原因。 
断裂位置 
断裂部分 
断裂位置 


 
上海汽车中心实验室 
SAIC Center Lab 
中国·上海·嘉定区安研路201 号 
邮编： 201804 
No 201 Anyan road, Jiading, Shanghai China 
Post code: 201804 
报告编号 
Report number 
 
SCL-S-14-0078M 
委托者: 底盘部  陶涛 
Request person, dept： 
委托编号:  /  
Request number: 
送样日期:  2014.3.14 
Request date:  
报告日期:  2014.4.3 
Report date：  
第3页共7页 
 
SMPV-0.2.3-002-QA -F01 
 
a  1#断口低倍形貌 
b  1#断口疲劳源形貌 
c  疲劳特征 
d  最后瞬断区 
图3  1#断口 
 
疲
劳
扩
展
方
向
 
疲劳源 
凹坑 
 
疲
劳
扩
展
方
向
 
最终断裂区 


 
上海汽车中心实验室 
SAIC Center Lab 
中国·上海·嘉定区安研路201 号 
邮编： 201804 
No 201 Anyan road, Jiading, Shanghai China 
Post code: 201804 
报告编号 
Report number 
 
SCL-S-14-0078M 
委托者: 底盘部  陶涛 
Request person, dept： 
委托编号:  /  
Request number: 
送样日期:  2014.3.14 
Request date:  
报告日期:  2014.4.3 
Report date：  
第4页共7页 
 
SMPV-0.2.3-002-QA -F01 
 
a  2#断口低倍形貌 
b  2#断口疲劳源形貌 
 
c  疲劳特征 
d  最后瞬断区 
图4  2#断口 
疲
劳
扩
展
方
向
 
疲劳源 
凹坑 
疲
劳
扩
展
方
向
 
最终断裂区 


 
上海汽车中心实验室 
SAIC Center Lab 
中国·上海·嘉定区安研路201 号 
邮编： 201804 
No 201 Anyan road, Jiading, Shanghai China 
Post code: 201804 
报告编号 
Report number 
 
SCL-S-14-0078M 
委托者: 底盘部  陶涛 
Request person, dept： 
委托编号:  /  
Request number: 
送样日期:  2014.3.14 
Request date:  
报告日期:  2014.4.3 
Report date：  
第5页共7页 
 
SMPV-0.2.3-002-QA -F01 
尺寸分析  Dimension analysis 
     对1#、2#失效件及进口件的R 角尺寸进行测量，分别如图6、图7、图8 所示，折弯半径均比图纸要求要
小。同时对标注尺寸5.0±0.3（图纸规定该处尺寸为装配后尺寸，设定为A 尺寸）的国产件和进口件用通止芯棒
进行粗测（测量结果见表1），测量位置见图5 红色虚线。结果表明，国产件A 自然状态尺寸比进口件小，也明
显小于图纸上的装配尺寸，这就意味着弹簧安装后该位置会存在较大的张应力。实际断裂也都发生在通过尺寸较
小的一侧。 
     由于弹簧安装到壳体上后弹簧和壳体相对运动很小，在不影响装配和其他零件的情况下，增大断裂位置的
R 角尺寸可以增加开口尺寸，减小张应力的同时减小R 角应力值，降低在该位置发生疲劳开裂的可能性。 
图5  弹簧尺寸图纸要求 
 
a   1#未断一侧 
b   1#断裂一侧 
图6  1#失效件 
 
a   2#未断一侧 
b   2#断裂一侧 
图7  2#失效件 
公差：±0.2mm 
通止芯棒
测量部位 
尺寸A 
断裂位置 


 
上海汽车中心实验室 
SAIC Center Lab 
中国·上海·嘉定区安研路201 号 
邮编： 201804 
No 201 Anyan road, Jiading, Shanghai China 
Post code: 201804 
报告编号 
Report number 
 
SCL-S-14-0078M 
委托者: 底盘部  陶涛 
Request person, dept： 
委托编号:  /  
Request number: 
送样日期:  2014.3.14 
Request date:  
报告日期:  2014.4.3 
Report date：  
第6页共7页 
 
SMPV-0.2.3-002-QA -F01 
a   进口件左侧 
b  进口件右侧 
图8  进口件 
表1   通止芯棒最大通过直径（mm） 
国产样件 
左侧 
右侧 
进口样件 
左侧 
右侧 
1# 
3.70 
3.25 
1# 
3.85 
4.93 
2# 
3.45 
3.50 
2# 
3.88 
4.89 
3# 
3.30 
3.25 
3# 
3.80 
4.82 
4# 
3.70 
3.10 
4# 
4.57 
4.87 
 
材料测试  Material Test Results 
对1#、2#失效的弹簧材料分别进行检测，其结果如下： 
（1） 1#、2#失效件材料化学成分合格，硬度正常； 
（2） 失效件夹杂物水平和金相形貌正常。 
表2  材料检测结果 
序号 
No. 
测试项目 
Test item 
额定值 
Requirement 
试验结果 
Test result 
评价 Evaluation 
合格 
OK 
不合格 
Not OK 
1#失效件 
1 
成分 
Chemical components 
SUS304 
JIS G4314 
（1） 
 
 
C 
≤0.08 
0.08 
× 
 
Si 
≤1.0 
0.35 
× 
 
Mn 
≤2.0 
1.22 
× 
 
P 
≤0.045 
0.04 
× 
 
S 
≤0.030 
0.002 
× 
 
Cr 
18.0-20.0 
18.50 
× 
 
Ni 
8.0-10.5 
8.02 
× 
 
2 
硬 度（纵向） 
/ 
HV1：535,530,539 
/ 
 
抗拉强度(2) 
1550MPa-1880MPa 
1850，1830,1861 
× 
 
3 
非金属夹杂物 
/ 
C0.5（见图9） 
/ 
 
4 
组织 
/ 
带状组织（见图10） 
/ 
 


 
上海汽车中心实验室 
SAIC Center Lab 
中国·上海·嘉定区安研路201 号 
邮编： 201804 
No 201 Anyan road, Jiading, Shanghai China 
Post code: 201804 
报告编号 
Report number 
 
SCL-S-14-0078M 
委托者: 底盘部  陶涛 
Request person, dept： 
委托编号:  /  
Request number: 
送样日期:  2014.3.14 
Request date:  
报告日期:  2014.4.3 
Report date：  
第7页共7页 
 
SMPV-0.2.3-002-QA -F01 
2#失效件 
1 
成分 
Chemical components 
SUS304 
JIS G4314 
（1） 
 
 
C 
≤0.08 
0.08 
× 
 
Si 
≤1.0 
0.34 
× 
 
Mn 
≤2.0 
1.21 
× 
 
P 
≤0.045 
0.041 
× 
 
S 
≤0.030 
＜0.001 
× 
 
Cr 
18.0-20.0 
18.55 
× 
 
Ni 
8.0-10.5 
8.04 
× 
 
2 
硬 度（纵向） 
/ 
HV1：544,538,535 
/ 
 
抗拉强度(2) 
1550MPa-1880MPa 
1883,1865,1850 
× 
 
3 
非金属夹杂物 
/ 
C0.5（见图11） 
/ 
 
4 
组织（纵向） 
/ 
带状组织（见图12） 
/ 
 
注（1）：成分结果见CTI 检测报告MLSHG000101910002C 
  （2）：抗拉强度由硬度根据GB1172-1999 换算得到。 
 
 
图9  1#夹杂物形貌 
图10  1#金相组织 
图11  2#夹杂物形貌 
图12  2#金相组织

File: 材料工程师/SCL-S-14-0079M-AP11-门拉手-狄春峰.pdf.md
# SCL-S-14-0079M-AP11-门拉手-狄春峰.pdf

 
上海汽车中心实验室
(SAIC Center Lab) 
中国·上海·嘉定区安研路201 号 
邮编. 201804 
No. 201 Anyan Road, Jiading District,  
Shanghai, China. 
Post code :200433 
报告编号：Report number 
SCL-S-14-0079M 
委托者Requestor：孙文成 
送样日期Deliver date：2014.03.14 
报告日期Report date：2014.03.19 
第 1 页 共 4 页 
Page 1 of 4  
 
零件号 
Part number 
50011725 
零件名称 
Part name 
门拉手 
Door handle 
图纸日期 
Drawing date  
/ 
零件生产日期 
Production date 
/ 
供货商 
Supplier 
上海埃驰 
Shanghai Aichi 
车型/项目 
Car type/project 
AP 11 
 
   阶段性报告  Stage report        结论性报告 Conclusion report           测试报告 Test report 
Ⅰ.任务描述 Task description 
实验室受委托对门拉手进行失效原因分析，失效零件具体信息如下： 
As requested, QA lab has analyzed the invalid cause of door handle, and the information of invalid part is shown as 
following： 
零件信息：Part information 
零件名称 
Part name 
门拉手 
Door handle 
制造日期 
Production date 
/ 
VIN 码 
VIN number 
/ 
销售日期 
Sale date 
/ 
车辆里程数 
Car mileage 
0 km 工厂装配 
销售商 
Sale agent 
/ 
失效模式描述 
Invalid situation 
description 
门拉手螺钉柱断裂 
Screw column of door handle fractured. 
原材料信息：Raw material information 
原材料及牌号 
Raw material 
and trademark 
ABS 
4330A-LG 
原材料厂商 
Raw material producer 
Pret 
散件供应商 
Part supplier 
上海瑞尔 
金属热处理状态 
Metal heat treatment state 
/ 
失效零件见图1：The invalid part is shown in Fig 1.  
Ⅱ. 结论与建议 Conclusions and suggestions 
结论： 1. 零件受外力导致断裂。 
       2. 失效件材料不符合技术要求。 
Conclusions:  1. Foreign force made part fracture.  
2. Material performance of failure part did not conform to requirements.        
建议： 1. 责令供应商就材料问题给出解释并整改。 
Suggestions: 1. Let supplier explain to material problem and rectify. 
           
 
分发： 
Dispenser 
SQE 孙文成 
检验者： 
Identifier 
狄春峰 
Di Chunfeng 
审核： 
Auditor 
狄春峰 
Di Chunfeng 
批准： 
Approver 
 
日期： 
Date 
2014.03.19 
日期： 
Date 
2014.03.19 
日期： 
Date 
2014.03.20 
 


 
上海汽车中心实验室
(SAIC Center Lab) 
中国·上海·嘉定区安研路201 号 
邮编. 201804 
No. 201 Anyan Road, Jiading District,  
Shanghai, China. 
Post code :200433 
报告编号：Report number 
SCL-S-14-0079M 
委托者Requestor：孙文成 
送样日期Deliver date：2014.03.14 
报告日期Report date：2014.03.19 
第 2 页 共 4 页 
Page 2 of 4  
 
     
 
图1 失效件 
Fig.1 Failure part 
 
III. 测试结果 Test Results 
 
对失效件、新件、粒料进行红外分析，如图2。新件和粒料的红外图谱一致；失效件与新件和
粒料的红外谱图有明显不同，在1773 和1200 附近有明显的吸收峰，而新件、粒料没有。说明失
效件材料与新件、粒料不一致，含有异常成分。 
图2 红外图谱 
Fig. 2 IR spectrum 
 
 
 
 
 


 
上海汽车中心实验室
(SAIC Center Lab) 
中国·上海·嘉定区安研路201 号 
邮编. 201804 
No. 201 Anyan Road, Jiading District,  
Shanghai, China. 
Post code :200433 
报告编号：Report number 
SCL-S-14-0079M 
委托者Requestor：孙文成 
送样日期Deliver date：2014.03.14 
报告日期Report date：2014.03.19 
第 3 页 共 4 页 
Page 3 of 4  
 
 
失效件与新件、粒料的DSC 图谱如图3。值得注意的是失效件第一次升温体现的玻璃化转变温
度约在90℃，而新件、粒料约在108℃，说明失效件异常。 
 
 
图3 差示量热扫描图谱 
Fig. 3 DSC spectrum 
 
小结：失效件材料不符合技术要求。 
 
 
 
 
 
 
 


 
上海汽车中心实验室
(SAIC Center Lab) 
中国·上海·嘉定区安研路201 号 
邮编. 201804 
No. 201 Anyan Road, Jiading District,  
Shanghai, China. 
Post code :200433 
报告编号：Report number 
SCL-S-14-0079M 
委托者Requestor：孙文成 
送样日期Deliver date：2014.03.14 
报告日期Report date：2014.03.19 
第 4 页 共 4 页 
Page 4 of 4  
 
Ⅳ. 宏观分析 Macroscopic observation 
 
  
失效件断口如图2 所示。失效件断口有大量银纹，失效件系受外力导致开裂。失效件螺钉柱底
部有孔洞，系注塑缺陷。 
 
 
图4 失效件断口 
Fig. 4 Fracture of failure part

File: 材料工程师/SCL-S-14-0080M-BP32-碳罐电磁阀橡胶套开裂-何伟.pdf.md
# SCL-S-14-0080M-BP32-碳罐电磁阀橡胶套开裂-何伟.pdf

 
上海汽车中心实验室 
SAIC Center Lab 
中国·上海·嘉定区安研路201 号 
邮编. 201804 
No 201 Anyan road, Jiading, Shanghai China 
Post code 201804 
报告编号 
Report number 
 
SCL-S-14-0080M 
委托者: DRE:马宇航 
Request person, dept： 
送样日期:  2014-03-17 
Request date:  
报告日期:  2014-03-28 
Report date：  
第1 页共7 页 
 
零件号Part number 
10096820 
 零件名称 
Part name 
碳罐电磁阀总成 
图纸日期Drawing date 
/ 
零件生产日期Part production date 
/ 
 供货商 
Supplier 
联合汽车电子 
车型/项目Car type/project 
BP32 
试验大纲签署日期： 
/ 
 
   阶段性报告 Interim report        结论性报告 Conclusion report        
Ⅰ.任务描述 Task description 
实验室受委托对联合汽车电子提供的碳罐电磁阀橡胶套进行失效原因分析，失效零件具体信息如下： 
As requested, QA lab has analyzed the failure of the coolnat hose. The background information of the failed part is as following： 
零件信息：Part information 
零件名称 
Part name 
碳罐电磁阀总成-橡胶套 
制造日期 
Production date 
/ 
VIN 码 
VIN 
LSJB36WC0DS990578 
销售日期 
Sale date 
/ 
车辆里程数 
Car mileage 
19700 公里 
维修站名称 
Sale agent 
/ 
失效模式描述 
Failure circumstance 
description 
整车在黑河路试，发现碳罐电磁阀橡胶套支架处开裂 
原材料信息：Raw material information 
原材料及牌号 
Raw material specification 
EPDM 
原材料厂商 
Raw material producer 
/ 
散件供应商 
Component supplier 
/ 
金属热处理状态 
Metal heat treatment state 
/ 
失效零件见图：The failed part is shown in figure 1.  
 
Ⅱ. 结论与建议 Conclusions and suggestions 
结论： 1 橡胶套支架孔内侧边缘有疲劳纹路，疲劳开裂引起撕裂。 
       2 金属支架两侧边缘毛糙、不平整，易对橡胶套形成损伤。 
       3 失效件材料性能符合图纸要求。 
       4 对IP21 材料作benchmark，BP32 材料供货态硬度以及低温环境下硬度均高于IP21 材料硬度。  
       
 
建议： 1 保证支架与橡胶套接触两侧平整、光滑。 
       
    
 
 
 
 
分发: 
Distribution 
DRE：马宇航  
检验者Author 
何伟 
Hewei 
审核Auditor 
吴文安 
Wuwenan 
批准Approver 
 
日期Date 
2014-3-28 
日期Date 
2014-3-28 
日期Date 
2014-3-28 
 
 


 
上海汽车中心实验室 
SAIC Center Lab 
中国·上海·嘉定区安研路201 号 
邮编. 201804 
No 201 Anyan road, Jiading, Shanghai China 
Post code 201804 
报告编号 
Report number 
 
SCL-S-14-0080M 
委托者: DRE:马宇航 
Request person, dept： 
送样日期:  2014-03-17 
Request date:  
报告日期:  2014-03-28 
Report date：  
第2 页共7 页 
 
 
图1   碳罐电磁阀橡胶套支架处开裂 
 
III. 测试结果 Test Results  
 
1 材料评价 
 
  序号 
No. 
试验项目 
Test item 
额定Requirement 
试验结果 
Test result 
评价 Evaluation 
合格 
qualified 
不合格 
unqualified 
材料硬度-供货态 
1 
BP32 
60±10 
60 
× 
 
2 
IP21 
60±10 
56 
× 
 
3 
失效件 
60±10 
65 
× 
 
材料硬度-耐热120 度94 小时 
1 
BP32 
变化量0～12 
+12 
× 
 
2 
IP21 
变化量0～12 
+11 
× 
 
橡胶套支架处开裂 
右侧后端仅小段相连 


 
上海汽车中心实验室 
SAIC Center Lab 
中国·上海·嘉定区安研路201 号 
邮编. 201804 
No 201 Anyan road, Jiading, Shanghai China 
Post code 201804 
报告编号 
Report number 
 
SCL-S-14-0080M 
委托者: DRE:马宇航 
Request person, dept： 
送样日期:  2014-03-17 
Request date:  
报告日期:  2014-03-28 
Report date：  
第3 页共7 页 
 
  序号 
No. 
试验项目 
Test item 
额定Requirement 
试验结果 
Test result 
评价 Evaluation 
合格 
qualified 
不合格 
unqualified 
材料拉伸强度-供货态 
1 
BP32 
>6Mpa 
9.83 
× 
 
2 
IP21 
>6Mpa 
8.28 
× 
 
3 
失效件 
>6Mpa 
13.8 
× 
 
材料拉伸强度-耐热120 度94 小时 
1 
BP32 
>6Mpa 
11.5 
× 
 
2 
IP21 
>6Mpa 
9.08 
× 
 
材料拉伸断裂伸长率-供货态 
1 
BP32 
>250% 
535.3% 
× 
 
2 
IP21 
>250% 
578.8% 
× 
 
3 
失效件 
>250% 
394.6% 
× 
 
材料拉伸断裂伸长率-耐热120 度94 小时 
1 
BP32 
>200% 
338.1% 
× 
 
2 
IP21 
>200% 
335.6% 
× 
 
材料低温零下40 度硬度：  BP32 硬度：85；    IP21 硬度：78 
失效件材料性能均符合图纸要求；对IP21 材料作benchmark，BP32 材料供货态硬度以及低温环境下硬度
均高于IP21 材料硬度。 
 
 
 
 
 
 
 
 
 


 
上海汽车中心实验室 
SAIC Center Lab 
中国·上海·嘉定区安研路201 号 
邮编. 201804 
No 201 Anyan road, Jiading, Shanghai China 
Post code 201804 
报告编号 
Report number 
 
SCL-S-14-0080M 
委托者: DRE:马宇航 
Request person, dept： 
送样日期:  2014-03-17 
Request date:  
报告日期:  2014-03-28 
Report date：  
第4 页共7 页 
 
2 表面分析 
安装示意图： 
 
安装孔端面表面： 
 
安装孔端面表面凹陷压痕，表明橡胶套受到支架的压迫力F1：
 
受到支架的压迫力F1，平行于
支架安装方向 
表面受到支架的力，向内
凹陷 
①安装孔端面 
②安装孔底面 
支架安装方向 


 
上海汽车中心实验室 
SAIC Center Lab 
中国·上海·嘉定区安研路201 号 
邮编. 201804 
No 201 Anyan road, Jiading, Shanghai China 
Post code 201804 
报告编号 
Report number 
 
SCL-S-14-0080M 
委托者: DRE:马宇航 
Request person, dept： 
送样日期:  2014-03-17 
Request date:  
报告日期:  2014-03-28 
Report date：  
第5 页共7 页 
 
3 断口分析 
支架安装孔一侧完全断裂，一侧仅小部分相连。 
断裂侧断口面： 
 
 
 
 
 
 
 
 
 
 
 
 
 
断口起始区域 
支架安装方向 
断裂侧断口面 
撕裂方向 
边缘处疲劳纹路 
撕裂方向 
断口边缘疲劳纹路 
断口起始区域 
边缘处疲劳纹路 


 
上海汽车中心实验室 
SAIC Center Lab 
中国·上海·嘉定区安研路201 号 
邮编. 201804 
No 201 Anyan road, Jiading, Shanghai China 
Post code 201804 
报告编号 
Report number 
 
SCL-S-14-0080M 
委托者: DRE:马宇航 
Request person, dept： 
送样日期:  2014-03-17 
Request date:  
报告日期:  2014-03-28 
Report date：  
第6 页共7 页 
 
相连侧断口面： 
 
 
 
断口整体撕裂方向由安装孔端面①向安装孔底面②，断裂起始区域裂纹扩展方向同为由内向外。 
断裂侧的起始点发现有疲劳纹路，说明有疲劳开裂；相连侧开裂起始区域内侧边缘平整，无疲劳纹路，为瞬
间撕裂。         
从断口的撕裂纹路可以看出橡胶套支架孔处受到支架向外的力F2： 
支架安装方向 
后端小部分相连 
撕裂方向 
撕裂方向 
撕裂方向 
起始区域 
纹路由内向外扩展 
起始区域 


 
上海汽车中心实验室 
SAIC Center Lab 
中国·上海·嘉定区安研路201 号 
邮编. 201804 
No 201 Anyan road, Jiading, Shanghai China 
Post code 201804 
报告编号 
Report number 
 
SCL-S-14-0080M 
委托者: DRE:马宇航 
Request person, dept： 
送样日期:  2014-03-17 
Request date:  
报告日期:  2014-03-28 
Report date：  
第7 页共7 页 
 
 
 
4 金属支架表面分析 
金属支架两侧端面不平整，显小锯齿状： 
 
 
 
小结： 
1 失效件材料性能符合图纸要求；对IP21 材料进行benchmark，BP32 材料供货态比IP21 材料较硬，同时BP32
材料低温环境下比IP21 材料硬度高（BP32：85，  IP21:78）。 
2 橡胶套支架孔内侧有疲劳纹路，疲劳开裂导致橡胶套撕裂。 
3 金属支架两侧边缘毛糙、不平整，容易对橡胶套内侧引起疲劳损伤。 
4 根据表面情况以及橡胶套整体撕裂方向，可以看出橡胶套在工作中受到平行于支架安装方向的力F1 和垂直于
支架安装方向的力F2，详见2 和3。 
受到支架向外的力F2，垂直于支
架安装方向 
支架安装方向 
支架两侧边缘毛糙、不平整

File: 材料工程师/SCL-S-14-0081M-AS21-副车架-薛喜才.pdf.md
# SCL-S-14-0081M-AS21-副车架-薛喜才.pdf

 
上海汽车中心实验室 
SAIC Center Lab 
中国·上海·嘉定区安研路201 号 
邮编: 201804 
No 201 Anyan road, Jiading, Shanghai ,China 
Post code: 201804 
报告编号 
Report number 
 
SCL-S-14-0081M 
委托者: 底盘部  张海阳 
Request person, dept： 
委托编号:  /  
Request number: 
送样日期: 2014.03.17 
Request date:  
报告日期: 2014.03.31 
Report date：  
第1页共9页 
 
SMPV-0.2.3-002-QA -F01 
零件号Part number 
10091179 
 零件名称 
Part name 
前副车架总成 
SUBFRAME ASSY-FRT 
图纸日期Drawing date 
2013.05.30 
零件生产日期Part production date 
/ 
 供货商 
Supplier 
上海汇众汽车制造有限公司 
车型/项目Car type/project 
AS21 
DVP 材料大纲签署日期DVP material test plan date 
/ 
阶段性报告 Interim report                结论性报告 Conclusion report          
 
Ⅰ.任务描述 Task description 
实验室受委托对前副车架总成进行失效原因分析，失效零件具体信息如下： 
As requested, SCL has analyzed the failure of SUBFRAME ASSY-FRT. The information of the failed part is as following： 
零件信息：Part information 
零件名称 
Part name 
前副车架总成 
SUBFRAME ASSY-FRT 
车制造日期 
Vehicle production date 
/ 
VIN 码 
VIN 
/ 
销售日期 
Sale date 
/ 
车辆里程数 
Car mileage 
1#副车架：试验进度73.75% ；2#副车架：
完成SD 试验 
试验基地 
Testing location 
广德 
失效模式描述 
Failure circumstance  
1#副车架：试验车C13UIV014 前副车架下系杆支架焊缝开裂，左、右安装点出现裂纹。  
2#副车架：试验车C13UIV013 右安装点套管与副车架焊趾也出现裂纹。详情见分析报告 
原材料信息：Raw material information 
原材料及牌号 
Raw material specification 
材料详情见分析报告 
原材料厂商 
Raw material producer 
/ 
散件供应商 
Component supplier 
/ 
金属热处理状态 
Metal heat treatment state 
/ 
失效零件见图1 ~图2：The failed part is shown in figure1 ~ figure2.  
Ⅱ. 结论与建议 Conclusions and Suggestions 
结论Conclusions： 
1. 1#副车架与下系杆支架焊缝部位(见图3)是由于疲劳而开裂的，影响其开裂的因素如下：①开裂部位的应力载荷较大；②副车架与
下系杆之间匹配间隙较大，引起焊缝厚度变薄，焊缝强度下降；③局部存在焊接未熔合；The welding seam at 1 # sub-frame and the low bracket 
(shown in Figure 3) was broken by fatigue and the factors affecting cracking of was as following: ① the stress at cracking region was large; ②the gap was large, 
causing the weld seam thin and the weld strength decreasing; ③lack of fusion was observed . 
2. 1#、2#副车架安装点开裂，裂纹沿着焊缝母材热影响区扩展，断口特征为疲劳，其开裂与所受的应力载荷较大有关；The crack at 1#、
2# sub-frame and the casing was broken by fatigue, cracking extension along the welding heat affected zone. The cracking reason was relate to a big stress load. 
3. 1#、2#副车架安装点部分焊缝区域存在焊接未熔合、未焊透及气孔等缺陷；The welding defects such as lack of fusion、 incomplete penetration and 
porosity were observed at 1# sub-frame left and the casing. 
4. 副车架本体及下系杆支架材料正常；套管材质成分中硅、铝含量超标，套管表面存在脱碳现象；The material of the sub-frame left and the 
casing were normal. The content of silicon and aluminium were beyond the requirement. Decarburization was observed in the casing surface  
建议Suggestions： 
1. 调整下系杆支架与副车架之间的匹配间隙；Adjust the gap between the bracket and the sub-frame. 
2. 优化套管与副车架之间的匹配结构；Optimize the matching between the casing and the sub-frame. 
3.  供应商应加强焊接质量控制；Suppliers should strengthen the welding quality controlling. 
4. 供应商应关注套管的成型工艺，避免表面脱碳；Suppliers should focus on the casing deformation process and avoid the surface decarbonization. 
分发: Distribution 
底盘部  张海阳 
检验者Author 
薛喜才 
Xu Xicai 
审核Auditor 
邵百明 
Shao Baiming 
批准Approver 
 
日期Date 
2014.03.31 
日期Date 
2014.03.31 
日期Date 
2014.03.31 


 
上海汽车中心实验室 
SAIC Center Lab 
中国·上海·嘉定区安研路201 号 
邮编: 201804 
No 201 Anyan road, Jiading, Shanghai ,China 
Post code: 201804 
报告编号 
Report number 
 
SCL-S-14-0081M 
委托者: 底盘部  张海阳 
Request person, dept： 
委托编号:  /  
Request number: 
送样日期: 2014.03.17 
Request date:  
报告日期: 2014.03.31 
Report date：  
第2页共9页 
 
SMPV-0.2.3-002-QA -F01 
III. 调查结果 Investigation Results  
实验室一共收到两件副车架，见图1~图2。 
1#副车架：试验车C13UIV014 前副车架下系杆支架焊缝开裂(为了便于说明，标记为1#裂纹)，裂纹长度约10mm；
左、右安装点套管与副车架焊缝母材热影响区出现裂纹(标记为2#裂纹、3#裂纹)，见图1 所示。试验规
范为:SD，试验进度:73.75% ，车辆状态：EP1(EP1 阶段的副车架均为手工焊接件)。  
2#副车架：试验车C13UIV013 完成SD 试验规范，前副车架右安装点套管与副车架焊缝母材热影响区也出现裂纹(标
记为4#裂纹)，其他部位未发现裂纹，见图2。车辆状态：EP1 阶段。 
 
 
 
 
 
 
 
 
 
 
 
 
 
 
 
 
 
 
 
 
 
 
 
 
 
 
 
 
 
 
 
 
 
图1   1#副车架 
 
 
下系杆支架 
2#裂纹 
3#裂纹 
副车架横梁 
正面 
正面 
反面 
反面 
1#裂纹长度约10mm 
套管 
套管反面焊缝正常 


 
上海汽车中心实验室 
SAIC Center Lab 
中国·上海·嘉定区安研路201 号 
邮编: 201804 
No 201 Anyan road, Jiading, Shanghai ,China 
Post code: 201804 
报告编号 
Report number 
 
SCL-S-14-0081M 
委托者: 底盘部  张海阳 
Request person, dept： 
委托编号:  /  
Request number: 
送样日期: 2014.03.17 
Request date:  
报告日期: 2014.03.31 
Report date：  
第3页共9页 
 
SMPV-0.2.3-002-QA -F01 
 
 
 
 
 
 
 
 
 
 
 
 
 
 
 
 
 
 
 
 
 
 
图2   2#副车架 
断口及焊接质量检验Fracture surface and welding quality testing 
1#副车架下系杆支架焊缝位置(1#裂纹) 
图3 为1#副车架横梁与下系杆支架焊缝部位。整条焊缝经过两次焊接而成，焊缝长度约85mm，符合图纸要求。
从焊缝侧面来看，副车架与下系杆支架匹配间隙较大，在焊接时容易造成过多的熔融金属流至两工件之间的间隙，
引起焊缝表面下凹，降低了焊缝强度。 
将图3 所示的焊缝开裂部位打开后断口特征呈现明显的疲劳扩展，裂纹起源于焊缝边缘。 
 
 
 
 
 
 
 
 
 
 
 
图3   1#副车架下系杆支架焊缝位置 
将图3 所示a、b、c 及d 位置刨切进行焊接质量检验，见图4。按照上汽SMTC5 111 001 焊接质量评价(支架必须
4#裂纹 
疲劳裂纹扩展 
焊缝长度85mm 
a 位置 
b 位置 c 位置 d 位置 
下系杆支架 
副车架横梁 
左安装点焊缝未开裂 
焊接质量检验 
裂纹源 


 
上海汽车中心实验室 
SAIC Center Lab 
中国·上海·嘉定区安研路201 号 
邮编: 201804 
No 201 Anyan road, Jiading, Shanghai ,China 
Post code: 201804 
报告编号 
Report number 
 
SCL-S-14-0081M 
委托者: 底盘部  张海阳 
Request person, dept： 
委托编号:  /  
Request number: 
送样日期: 2014.03.17 
Request date:  
报告日期: 2014.03.31 
Report date：  
第4页共9页 
 
SMPV-0.2.3-002-QA -F01 
100%熔透，副车架上的熔深≥0.28mm)：①a、b、d 副车架上的熔深符合要求，c 位置没有熔深；②b、c、d 位置
支架100%熔透，a 位置已断裂，未作评判；③a、b、d 位置焊接间隙约3mm，c 位置间隙约2mm，EP1 阶段的图
纸对两工件焊接间隙未定义，但基于以往对焊接件的检验经验，a、b、d 间隙较大。 
 
 
 
 
 
 
 
 
 
 
 
 
 
 
 
 
 
 
 
 
 
 
 
 
图4   1#副车架与下系杆支架焊接质量检验 
副车架下系杆支架结构 
本次失效的副车架是EP1 阶段的零件(见图5a)。工程曾对该下系杆与副车架焊接位置进行CAE 模拟，结果表明开
裂处应力载荷较大，易萌生裂纹，所以工程将其更改为图5b(EP2 阶段的支架结构)所示的结构，以降低应力。更
改后零件现还未反馈有开裂的现象。 
 
 
 
 
 
 
 
 
 
1#副车架右安装点焊缝位置(2#裂纹) 
a 位置 
d 位置 
c 位置 
b 位置 
断裂位置 
支架 
副车架 
开裂位置 
图5  EP1 及EP2 阶段下系杆支架 
(a) 
(b) 
下系杆支架 
副车架横梁 
无熔深 
支架 
焊缝厚度2.09mm 
焊缝厚度1.45mm 


 
上海汽车中心实验室 
SAIC Center Lab 
中国·上海·嘉定区安研路201 号 
邮编: 201804 
No 201 Anyan road, Jiading, Shanghai ,China 
Post code: 201804 
报告编号 
Report number 
 
SCL-S-14-0081M 
委托者: 底盘部  张海阳 
Request person, dept： 
委托编号:  /  
Request number: 
送样日期: 2014.03.17 
Request date:  
报告日期: 2014.03.31 
Report date：  
第5页共9页 
 
SMPV-0.2.3-002-QA -F01 
1#副车架右安装点沿着焊缝边缘出现裂纹，将其打开后断口形貌见图6 所示。断口呈现明显的疲劳扩展路径，根
据断口颜色，主裂纹源位置见图6a，后续由于应力载荷增加，萌生次裂纹，见图6b。在裂纹起源位置可见明显的
疲劳台阶，因此可以判定该处裂纹的萌生应该与应力载荷较大有关。 
结合后续焊接质量检验照片可见，1#副车架右安装点开裂位置实际上位于母材热影响区，而焊缝并未开裂。由套
管与副车架的连接方式可知，安装点承受的载荷全部作用在焊缝上，而焊缝又将力传递至副车架母材位置。结合
后续金相切片(图7)可知，实际上安装点承受的载荷基本上就作用在沿着套管圆周3~ 5mm 副车架本体上。再加上
开裂位置处于焊缝热影响区，存在着各种残余应力，如果突然出现大载荷冲击很容易出现裂纹。 
同时对套管与副车架匹配高度差约7.5mm(图7b)，无论是手工焊接还是自动焊，焊枪都不容易进入二者之间进行
焊接，进而影响焊接质量。 
 
 
 
 
 
 
 
 
 
 
 
 
 
 
 
图6   1#副车架右安装点裂纹断口形貌 
副车架左、右纵臂与套管焊接方式为满焊，随机对焊缝取样进行焊接检验。图7 为1#副车架右安装点焊缝质量检
验：①随机抽查四处位置焊接熔深检验，其中一处焊接熔深为0.12mm，低于要求值≥0.23mm(见图7a)；②焊趾
长度约3~5mm，符合图纸要求(焊趾≥2.3mm)，但局部区域存在焊接未熔合现象，见图7a 所示。 
 
 
 
 
 
 
 
 
 
 
 
 
 
 
裂纹扩展 
主裂纹源 
次裂纹源 
次裂纹源 
断
口 
(a) 
(b) 
(a) 
(b) 
焊接熔深为0.12mm 
不符合要求 
未熔合 
套管 
副车架 
高
度
7.5
mm 
(c) 
(d) 


 
上海汽车中心实验室 
SAIC Center Lab 
中国·上海·嘉定区安研路201 号 
邮编: 201804 
No 201 Anyan road, Jiading, Shanghai ,China 
Post code: 201804 
报告编号 
Report number 
 
SCL-S-14-0081M 
委托者: 底盘部  张海阳 
Request person, dept： 
委托编号:  /  
Request number: 
送样日期: 2014.03.17 
Request date:  
报告日期: 2014.03.31 
Report date：  
第6页共9页 
 
SMPV-0.2.3-002-QA -F01 
 
 
 
 
 
 
 
 
 
 
 
图7  1#副车架右安装点套管与副车架焊缝质量 
1#副车架左安装点焊缝位置(3#裂纹) 
图8 为1#副车架左安装点裂纹断口形貌。可见断口也为疲劳开裂，裂纹位置、扩展路径与右安装点断口相似。其
开裂也是应力载荷较大所致。 
 
 
 
 
 
 
 
 
 
图8   1#副车架左安装点裂纹断口形貌 
图9 为1#副车架左安装点焊接质量检验。可见，焊趾长度、焊高符合图纸要求，但局部存在焊接熔深偏低的现象
(见图9c)。 
 
 
 
 
 
 
 
 
 
 
 
 
 
 
 
 
开裂位置 
(a) 
(b) 
(c) 
(d) 


 
上海汽车中心实验室 
SAIC Center Lab 
中国·上海·嘉定区安研路201 号 
邮编: 201804 
No 201 Anyan road, Jiading, Shanghai ,China 
Post code: 201804 
报告编号 
Report number 
 
SCL-S-14-0081M 
委托者: 底盘部  张海阳 
Request person, dept： 
委托编号:  /  
Request number: 
送样日期: 2014.03.17 
Request date:  
报告日期: 2014.03.31 
Report date：  
第7页共9页 
 
SMPV-0.2.3-002-QA -F01 
 
 
 
 
 
 
 
 
 
 
图9   1#副车架左安装点套管与副车架焊缝质量 
2#副车架右安装点焊缝位置(4#裂纹) 
图10 为2#副车架右安装点裂纹断口形貌。断口为多源疲劳开裂，裂纹位置、扩展路径与1#副车架相似。 
 
 
 
 
 
 
 
 
 
 
 
 
 
 
 
图10  2#副车架右安装点裂纹断口形貌 
图11 为2#副车架右安装点焊缝质量检验：①局部焊缝无熔深，焊缝根部存在未焊透的现象(见图11a~图11b)；②
焊缝熔合区存在气孔，部分气孔尺寸超过要求值(气孔尺寸≤0.48mm)。 
 
 
 
 
 
 
 
 
 
 
 
熔深偏低 
(a) 
(b) 
(c) 
断
口 
无熔深 
无熔深 
次裂纹 
气孔0.6mm 
气孔0.22 
未焊透 
未焊透 


 
上海汽车中心实验室 
SAIC Center Lab 
中国·上海·嘉定区安研路201 号 
邮编: 201804 
No 201 Anyan road, Jiading, Shanghai ,China 
Post code: 201804 
报告编号 
Report number 
 
SCL-S-14-0081M 
委托者: 底盘部  张海阳 
Request person, dept： 
委托编号:  /  
Request number: 
送样日期: 2014.03.17 
Request date:  
报告日期: 2014.03.31 
Report date：  
第8页共9页 
 
SMPV-0.2.3-002-QA -F01 
 
 
 
 
 
 
 
 
 
 
图11  2#副车架右安装点套管与副车架焊缝质量 
金相组织Microstructure 
副车架与下系杆之间材料均为QSTEM 420，其微观组织为铁素体+少量珠光体，见图12 ~图13，未发现异常。图
14 为套管微观组织，沿变形方向的铁素体+珠光体，零件表面存在脱碳现象，脱碳层深度约0.5mm。  
 
 
 
 
 
 
 
 
 
 
 
 
图12  副车架横梁金相组织                    图13  支架金相组织 
 
 
 
 
 
 
 
 
 
 
 
图14  套管金相组织 
材料检测   


 
上海汽车中心实验室 
SAIC Center Lab 
中国·上海·嘉定区安研路201 号 
邮编: 201804 
No 201 Anyan road, Jiading, Shanghai ,China 
Post code: 201804 
报告编号 
Report number 
 
SCL-S-14-0081M 
委托者: 底盘部  张海阳 
Request person, dept： 
委托编号:  /  
Request number: 
送样日期: 2014.03.17 
Request date:  
报告日期: 2014.03.31 
Report date：  
第9页共9页 
 
SMPV-0.2.3-002-QA -F01 
材料检测结果如表1 所示。①副车架与支架成分、厚度符合要求，金相与硬度正常；②套管成分中硅、铝含量超
标，样品表面存在脱碳。 
                                            表1 材料测试结果 
序号 
No. 
试验项目 
Test item 
额定值 
Requirement 
试验结果 
Test result 
评价 Evaluation 
合格 
OK 
不合格 
Not OK 
1.1 
副车架化学成分 
QSTEM 420 
BQB310-2009 
/ 
/ 
 
C：≤0.12 
0.075 
× 
 
Si：≤0.50 
0.029 
× 
 
Mn：≤1.50 
1.269 
× 
 
P：≤0.030 
0.014 
× 
 
S：≤0.025 
0.003 
× 
 
Nb：≤0.09 
0.036 
× 
 
V：≤0.20 
0.003 
× 
 
Ti：≤0.15 
0.008 
× 
 
1.2 
板材厚度 
2.3mm 
2.3mm 
× 
 
1.3 
硬度HV0.5 
/ 
191 
186 
188 
/ 
 
转化成抗拉强度 
480-620MPa 
646 
624 
631 
/ 
 
1.4 
副车架板材微观组织 
/ 
铁素体+珠光体 
/ 
 
2.1 
下系杆支架化学成分 
QSTEM 420 
/ 
/ 
 
C：≤0.12 
0.075 
× 
 
Si：≤0.50 
0.029 
× 
 
Mn：≤1.50 
1.265 
× 
 
P：≤0.030 
0.014 
× 
 
S：≤0.025 
0.003 
× 
 
Nb：≤0.09 
0.035 
× 
 
V：≤0.20 
0.003 
× 
 
Ti：≤0.15 
0.008 
× 
 
2.2 
硬度HV0.5 
/ 
189 
188 
179 
 
 
2.3 
微观组织 
/ 
铁素体+珠光体 
 
 
3.1 
套管化学成分 
套管C10C 
/ 
/ 
 
C:0.08-0.12 
0.109 
× 
 
Si: ≤0.10 
0.256 
 
× 
Mn:0.30~0.50 
0.470 
× 
 
P: ≤0.025 
0.017 
× 
 
S: ≤0.025 
0.004 
× 
 
Al:0.02~0.06 
0.009 
 
× 
3.2 
硬度HV0.5 
/ 
223 
224 
228 
/ 
 
3.3 
微观组织 
/ 
金相组织为铁素体+珠光
体，表面存在脱碳 
/ 
 
 注：1.硬度转化抗拉强度标准GB/T1172-1999，结果仅参考；

File: 材料工程师/SCL-S-14-0082M-ZP11-散热器下水室-狄春峰.pdf.md
# SCL-S-14-0082M-ZP11-散热器下水室-狄春峰.pdf

 
上海汽车中心实验室
(SAIC Center Lab) 
中国·上海·嘉定区安研路201 号 
邮编. 201804 
No. 201 Anyan Road, Jiading District,  
Shanghai, China. 
Post code :200433 
报告编号：Report number 
SCL-S-14-0082M 
委托者Requestor：薛俊 
送样日期Deliver date：2014.03.14 
报告日期Report date：2014.03.20 
第 1 页 共 4 页 
Page 1 of 4  
 
零件号 
Part number 
10090902 
零件名称 
Part name 
散热器 
Radiator 
图纸日期 
Drawing date  
/ 
零件生产日期 
Production date 
/ 
供货商 
Supplier 
空调国际 
Kongtiao Guoji 
车型/项目 
Car type/project 
ZP 11 
 
   阶段性报告  Stage report        结论性报告 Conclusion report           测试报告 Test report 
Ⅰ.任务描述 Task description 
实验室受委托对散热器进行失效原因分析，失效零件具体信息如下： 
As requested, QA lab has analyzed the invalid cause of Radiator, and the information of invalid part is shown as 
following： 
零件信息：Part information 
零件名称 
Part name 
散热器 
Radiator 
制造日期 
Production date 
/ 
VIN 码 
VIN number 
/ 
销售日期 
Sale date 
/ 
车辆里程数 
Car mileage 
4587 km  
销售商 
Sale agent 
/ 
失效模式描述 
Invalid situation 
description 
散热器下水室开裂 
Bottom tank of radiator fractured. 
原材料信息：Raw material information 
原材料及牌号 
Raw material 
and trademark 
PA66-GF30 
A218 V30 
原材料厂商 
Raw material producer 
罗迪亚 
散件供应商 
Part supplier 
/ 
金属热处理状态 
Metal heat treatment state 
/ 
失效零件见图1：The invalid part is shown in Fig 1.  
Ⅱ. 结论与建议 Conclusions and suggestions 
结论： 1. 零件注塑工艺差，导致失效。 
       2. 零件材料符合技术要求。 
Conclusions:  1. Injection process of part was bad, which led to the failure. 
2. Material performance of part conformed to requirements.        
建议： 1. 改善注塑工艺。 
Suggestions: 1. Injection process should be improved.  
 
 
分发： 
Dispenser 
质量分析 薛俊 
检验者： 
Identifier 
狄春峰 
Dichunfeng 
审核： 
Auditor 
胡仁其 
Hurenqi 
批准： 
Approver 
 
日期： 
Date 
2014.03.20 
日期： 
Date 
2014.03.21 
日期： 
Date 
2014.03.21 
         


 
上海汽车中心实验室
(SAIC Center Lab) 
中国·上海·嘉定区安研路201 号 
邮编. 201804 
No. 201 Anyan Road, Jiading District,  
Shanghai, China. 
Post code :200433 
报告编号：Report number 
SCL-S-14-0082M 
委托者Requestor：薛俊 
送样日期Deliver date：2014.03.14 
报告日期Report date：2014.03.20 
第 2 页 共 4 页 
Page 2 of 4  
 
 
 
图1 失效件 
Fig.1 Failure part 
 
III. 测试结果 Test Results  
序号 
No. 
试验项目 
Test item 
额定值 
Requirement 
试验结果 
Test result 
评价 Evaluation 
第一次 
第二次 
合格 
qualified 
不合格 
unqualified 
I 
失效件 
 
 
1 
红外（GB/T6040-2002） 
Infrared Spectroscopy 
PA66 
PA66 
× 
 
2 
熔点（GB/T19466.3-2006） 
Melting point (℃) 
260±5 
262 
× 
 
3 
焓值（GB/T19466.3-2006） 
Enthalpy (J/g) 
/ 
45.8 
49.5 
× 
 
4 
灰分（GB/T9345.1-2008） 
Ash content (%) 
30±3 
29.8 
× 
 
II 
新件 
 
 
1 
红外（GB/T6040-2002） 
Infrared Spectroscopy 
PA66 
PA66 
× 
 
2 
熔点（GB/T19466.3-2006） 
Melting point (℃) 
260±5 
259 
× 
 
3 
焓值（GB/T19466.3-2006） 
Enthalpy (J/g) 
/ 
41.6 
43.8 
× 
 
4 
灰分（GB/T9345.1-2008） 
Ash content (%) 
30±3 
32.9 
× 
 
小结：零件材料符合技术要求。 
 


 
上海汽车中心实验室
(SAIC Center Lab) 
中国·上海·嘉定区安研路201 号 
邮编. 201804 
No. 201 Anyan Road, Jiading District,  
Shanghai, China. 
Post code :200433 
报告编号：Report number 
SCL-S-14-0082M 
委托者Requestor：薛俊 
送样日期Deliver date：2014.03.14 
报告日期Report date：2014.03.20 
第 3 页 共 4 页 
Page 3 of 4  
 
Ⅳ. 宏观分析 Macroscopic observation 
 
 失效件断口如图2 所示。孔洞边缘材料呈缺料特征，原料没有很好的互相熔合，系零件注塑工
艺不佳导致。 
 
图2 失效件断口 
Fig. 2 Fracture of failure part 
 
将失效件剖开如图3 所示。失效件壁发现较大孔洞，注塑工艺不佳。 
 
  
图3 失效件断口 
Fig. 3 Fracture of failure part 
 
 


 
上海汽车中心实验室
(SAIC Center Lab) 
中国·上海·嘉定区安研路201 号 
邮编. 201804 
No. 201 Anyan Road, Jiading District,  
Shanghai, China. 
Post code :200433 
报告编号：Report number 
SCL-S-14-0082M 
委托者Requestor：薛俊 
送样日期Deliver date：2014.03.14 
报告日期Report date：2014.03.20 
第 4 页 共 4 页 
Page 4 of 4  
 
 
    供应商处对以前批次零件进行解剖，基本都发现在类似位置存在孔洞，如图4。 
 
图4 零件 
Fig. 4 Part 
    供应商自查发现模具排气孔堵塞，并进行修整，如图5。 
 
图5 模具 
Fig. 5 Mold 
模具修正后，零件无类似注塑缺陷，如图6。 
 
图6 整改后零件 
Fig. 6 Part after improvement
