Repository: kujaxr/obsidian-vault

File: 材料工程师/SCL-S-14-0083M-AP11 1.5 MT-离合器压盘-邵百明.pdf.md
# SCL-S-14-0083M-AP11 1.5 MT-离合器压盘-邵百明.pdf

 
上海汽车中心实验室 
SAIC Center Lab 
中国·上海·嘉定区安研路201 号 
邮编：201804 
No 201 Anyan road, Jiading, Shanghai China 
Post code: 201804 
报告编号 
Report number 
 
SCL-S-14-0083M 
委托者:质量分析科 胡炯 
Request person, dept： 
委托编号:  /  
Request number: 
送样日期: 2014.03.13 
Request date:  
报告日期: 2014.03.26 
Report date：  
第1 页共11 页 
 
SMPV-0.2.3-002-QA -F01 
零件号Part number 
10051081 
零件名称 
Part name 
离合器 
clutch 
图纸日期Drawing date 
2013.8.22 
零件生产日期Part production date 
2013.8.14 
供货商 
Supplier 
萨克斯 
SACHS 
车型/项目Car type/project 
AP11 1.5 MT 
DVP 材料大纲签署日期DVP material test plan date 
/ 
阶段性报告 Interim report                结论性报告 Conclusion report          
 
Ⅰ.任务描述 Task description 
实验室受委托对离合器进行失效原因分析，失效零件具体信息如下： 
As requested, SCL has analyzed the failure of the clutch. The information of the failed part is as following： 
零件信息：Part information 
零件名称 
Part name 
离合器 
Clutch  
车制造日期 
Vehicle production date 
/ 
VIN 码 
VIN 
LSJA16E37DG096874 
销售日期 
Sale date 
/ 
车辆里程数 
Car mileage 
1935Km 
维修站名称 
Sale agent 
沧州创拓 
失效模式描述 
Failure circumstance  
无法换档，检测发现离合器压盘断裂。Unable to shift, it is found that the platen was broken. 
原材料信息：Raw material information 
原材料及牌号 
Raw material specification 
HT 300 
原材料厂商 
Raw material producer 
/ 
散件供应商 
Component supplier 
上海圣德曼铸造有限公司 
金属热处理状态 
Metal heat treatment state 
/ 
失效零件见图1：The failed part is shown in figure1. 
Ⅱ. 结论与建议 Conclusions and Suggestions 
结论Conclusions： 
（1） 离合器由于受到了异常载荷从而发生压盘断裂以及壳体开裂。The clutch born a abnormal load, which 
caused the platen broken and the shell of the clutch cracked. 
（2） 压盘边部区域的石墨为E 型和D 型，不符合要求；其中E 型石墨会增加材料的脆性，使得压盘在大载荷
下开裂的可能性增加。The graphite shape of the platen close to the edge is E and D type, which doesn’t meet 
the requirement. The graphite of the E type could increase the brittle property and caused the cracking 
possibility of platen increasing under a big load.  
（3） 压盘的成分，硬度以及基体组织符合要求。The chemical components, hardness and the matrix structure of the 
pressure platen met the requirement. 
（4） 离合器壳体的成分和强度符合要求；组织正常。The chemical components and strength of the clutch housing 
meet the requirements and the microstructure is normal. 
建议Suggestions： 
（1） 加强铸造工艺过程控制，确保压盘的石墨形态符合要求。 Control the casting process well and ensure the 
graphite shape meets the requirement. 
（2） 售后服务部门了解客户的驾驶操作。The sale service department knows the customer’s driving. 
分发: 
Distribution 
质量分析科：胡炯；SQE：张斯琦 
检验者Author 
邵百明 
Shao Baiming 
审核Auditor 
邵百明 
Shao Baiming 
批准Approver 
 
日期Date 
2014.03.26 
日期Date 
2014.03.26 
日期Date 
2014.03.27 


 
上海汽车中心实验室 
SAIC Center Lab 
中国·上海·嘉定区安研路201 号 
邮编：201804 
No 201 Anyan road, Jiading, Shanghai China 
Post code: 201804 
报告编号 
Report number 
 
SCL-S-14-0083M 
委托者:质量分析科 胡炯 
Request person, dept： 
委托编号:  /  
Request number: 
送样日期: 2014.03.13 
Request date:  
报告日期: 2014.03.26 
Report date：  
第2 页共11 页 
 
SMPV-0.2.3-002-QA -F01 
III. 调查结果 Investigation Results   
  
售后1 辆AP11 反馈无法启动，经检查发现：离合器压盘断裂；该车行驶里程数为：1935Km。收到
的失效件如图1 所示；摩擦片未收到。离合器压盘在工作中，会承受摩擦片垂直工作面的压力，同时还会
承受圆周方向的摩擦力。在接触瞬间，可能产生较大的载荷；发动机的转速越大，载荷也会越大。 
 
 
（a） 全貌 压盘表面无明显的磨损，像新盘 
\\ 
（b）其它部件  壳体两处出现开裂；分离指接触痕迹正常，其它无异常 
图1 失效件 
1#断口 
2#断口 
3#断口 
 
 
 
壳体开裂，见图1（b） 
壳体开裂2，见图1（b） 
壳体开裂2 
壳体开裂1 
未开裂处形貌 


 
上海汽车中心实验室 
SAIC Center Lab 
中国·上海·嘉定区安研路201 号 
邮编：201804 
No 201 Anyan road, Jiading, Shanghai China 
Post code: 201804 
报告编号 
Report number 
 
SCL-S-14-0083M 
委托者:质量分析科 胡炯 
Request person, dept： 
委托编号:  /  
Request number: 
送样日期: 2014.03.13 
Request date:  
报告日期: 2014.03.26 
Report date：  
第3 页共11 页 
 
SMPV-0.2.3-002-QA -F01 
断口分析  Fracture Surface Analysis 
  离合器压盘的各断口形貌及表面如图2 所示。 
 
（a）1# 断口及表面 
 
（b）2# 断口及表面 
 
（c）3# 断口及表面 
图2  压盘断口及表面 
直的断裂面 
断裂面有些弯曲 
断裂面有些弯曲 


 
上海汽车中心实验室 
SAIC Center Lab 
中国·上海·嘉定区安研路201 号 
邮编：201804 
No 201 Anyan road, Jiading, Shanghai China 
Post code: 201804 
报告编号 
Report number 
 
SCL-S-14-0083M 
委托者:质量分析科 胡炯 
Request person, dept： 
委托编号:  /  
Request number: 
送样日期: 2014.03.13 
Request date:  
报告日期: 2014.03.26 
Report date：  
第4 页共11 页 
 
SMPV-0.2.3-002-QA -F01 
  由图可见： 
 
断口表面粗糙，反射金属的光泽，无明显的断裂方向，表现出脆性的断口特征。这对于灰铸铁材
料是正常的。 
 
整个断裂面未见任何的铸造缺陷，如孔洞，冷隔，夹杂。 
 
断口处的工作面保留清晰的机加工痕迹，未见任何异常磨损和接触痕迹。 
   对断口进行电镜观察，所有断裂面的微观形貌均为解理的脆性过载断口，如图3 所示。 
 
图3 断口微观形貌 解理的脆性过载断口 
 
离合器盖的断口如图4-7 所示。宏观断口表面反射金属的光泽，显示出脆性断口的特征。电镜检测显
示：开裂区域的微观断口形貌为解理；紧靠解理断裂区，微观形貌为大量的韧窝，是掰开的断口。 
该材料为DD12，具有良好的塑性，开裂区域为折弯的内侧，受到挤压，可能形成折叠裂纹，但不会
拉开；该处开裂应该与过载断裂有关。这是在大载荷下，离合器压盘断裂的同时，离合器壳体也随着快速
开裂的。 


 
上海汽车中心实验室 
SAIC Center Lab 
中国·上海·嘉定区安研路201 号 
邮编：201804 
No 201 Anyan road, Jiading, Shanghai China 
Post code: 201804 
报告编号 
Report number 
 
SCL-S-14-0083M 
委托者:质量分析科 胡炯 
Request person, dept： 
委托编号:  /  
Request number: 
送样日期: 2014.03.13 
Request date:  
报告日期: 2014.03.26 
Report date：  
第5 页共11 页 
 
SMPV-0.2.3-002-QA -F01 
 
图4 离合器盖的1# 断口 
 
 
图5 离合器盖的2#断口 
 
开裂区域 
掰
开
的
区
域 
开裂区域 
掰
开
的
区
域 


 
上海汽车中心实验室 
SAIC Center Lab 
中国·上海·嘉定区安研路201 号 
邮编：201804 
No 201 Anyan road, Jiading, Shanghai China 
Post code: 201804 
报告编号 
Report number 
 
SCL-S-14-0083M 
委托者:质量分析科 胡炯 
Request person, dept： 
委托编号:  /  
Request number: 
送样日期: 2014.03.13 
Request date:  
报告日期: 2014.03.26 
Report date：  
第6 页共11 页 
 
SMPV-0.2.3-002-QA -F01 
 
 
 
图6 开裂区域微观形貌 
 
解理断裂，可能与快速过载有关。 
图7 掰开的断口 
 
分布着大量的韧窝，显示该材料
具有很好的塑性。 


 
上海汽车中心实验室 
SAIC Center Lab 
中国·上海·嘉定区安研路201 号 
邮编：201804 
No 201 Anyan road, Jiading, Shanghai China 
Post code: 201804 
报告编号 
Report number 
 
SCL-S-14-0083M 
委托者:质量分析科 胡炯 
Request person, dept： 
委托编号:  /  
Request number: 
送样日期: 2014.03.13 
Request date:  
报告日期: 2014.03.26 
Report date：  
第7 页共11 页 
 
SMPV-0.2.3-002-QA -F01 
材料检测 Material Test 
材料的相关检测结果如表1 所示。由检测结果可以看出： 
 
压盘石墨形态不符合要求。整体来看，A 型石墨的含量较低；靠近边部区域的石墨为E 型和D
型。E 型石墨会增加材料的脆性，导致零件在大载荷下开裂的可能性增加。 
 
压盘的成分，硬度以及组织符合要求。 
 
离合器壳体的材料成分符合要求；组织和硬度正常；由硬度换算的强度无异常，符合要求。 
表1 材料的相关检测结果 
序号 
No. 
试验项目 
Test item 
额定值 
Requirement 
测试结果 
Test Result 
评价Evaluation 
合格 
ok 
不合格 
not ok 
1 
离合器压盘 
1.1 
化学成分 
HT300 
C:2.9~3.5 
3.12 
× 
Si:1.8~2.4 
2.08 
× 
Mn:0.4~0.9 
0.62 
× 
S:≤0.12 
0.064 
× 
S:≤0.15 
0.024 
× 
1.2 
组织 
A 型石墨为主，
≥90%，3~5 级 
1#断口处  
A 型石墨约63%1，4 级； 
靠近边部区域的石墨为E
型和D 型，见图8 
 
× 
2#断口处 
A 型石墨约90%1，4 级； 
靠近边部区域的石墨为E
型和D 型，见图9 
× 
 
3#断口处 
A 型石墨约58%1，4 级； 
靠近边部区域的石墨为E
型和D 型，见图10 
 
× 
珠光体≥95%； 
碳化物：≤5% 
珠光体，≥98%；碳化物：≤1% 
× 
 
1.3 
硬度 
HB210-260 
HB2.5/187.5：212,217,214 
× 
2 
离合器盖 
2.1 
成分 
DD12 Q/BQB 302-2009 
C: ≤0.10 
0.043 
× 
Si: ≤0.07 
0.014 
× 
Mn: ≤0.45 
0.254 
× 
P: ≤0.035 
0.012 
× 
S: ≤0.035 
0.0078 
× 
Alt:≥0.010 
0.059 
× 
2.2 
组织 
/ 
铁素体+极少量的珠光体（见图11） 
/ 
2.3 
硬度 
/ 
HV10：117,113,114 
/ 
2.4 
强度 
≤420MPa 
3762，3592，3622 
× 
说明：1）A 型石墨的含量是依据靠近压盘工作面区域A 型石墨的面积计算获得的。 
2）该强度值是依据标准ISO 18265-2003，由硬度换算而来的。 


 
上海汽车中心实验室 
SAIC Center Lab 
中国·上海·嘉定区安研路201 号 
邮编：201804 
No 201 Anyan road, Jiading, Shanghai China 
Post code: 201804 
报告编号 
Report number 
 
SCL-S-14-0083M 
委托者:质量分析科 胡炯 
Request person, dept： 
委托编号:  /  
Request number: 
送样日期: 2014.03.13 
Request date:  
报告日期: 2014.03.26 
Report date：  
第8 页共11 页 
 
SMPV-0.2.3-002-QA -F01 
 
（a）1# 断口处的样品宏观全貌 
 
（b）区域1  检测点靠近区域2；E 型和D 型     （c）区域2  检测点为中间区域；A 型为主 
 
（d）区域3  检测点靠近区域2；E 型和D 型        （e）组织  珠光体：≥98%；碳化物：≤1% 
图8 1# 断口处的石墨形态和组织 
区域1 
区域2 
区域3 
4.5mm 
7.5mm 
32.5mm 


 
上海汽车中心实验室 
SAIC Center Lab 
中国·上海·嘉定区安研路201 号 
邮编：201804 
No 201 Anyan road, Jiading, Shanghai China 
Post code: 201804 
报告编号 
Report number 
 
SCL-S-14-0083M 
委托者:质量分析科 胡炯 
Request person, dept： 
委托编号:  /  
Request number: 
送样日期: 2014.03.13 
Request date:  
报告日期: 2014.03.26 
Report date：  
第9 页共11 页 
 
SMPV-0.2.3-002-QA -F01 
 
（a）2# 断口处的样品宏观全貌 
 
（b）区域1 检测点靠近区域2；A 型为主               （c）区域2 检测点为中间区域； A 型为主 
 
（d）区域3 检测点靠近区域2；E 型为主       （e）组织 珠光体:≥98%；碳化物：≤1% 
图9  2# 断口处的石墨形态和组织 
区域1 
区域3 
区域2 
3.3mm 
34mm 


 
上海汽车中心实验室 
SAIC Center Lab 
中国·上海·嘉定区安研路201 号 
邮编：201804 
No 201 Anyan road, Jiading, Shanghai China 
Post code: 201804 
报告编号 
Report number 
 
SCL-S-14-0083M 
委托者:质量分析科 胡炯 
Request person, dept： 
委托编号:  /  
Request number: 
送样日期: 2014.03.13 
Request date:  
报告日期: 2014.03.26 
Report date：  
第10 页共11 页 
 
SMPV-0.2.3-002-QA -F01 
 
（a）3# 断口处的样品宏观全貌 
 
（b）区域1  检测点靠近区域2；E 型为主+D 型      （c）区域2  检测点为中间区域；A 型为主 
 
（d）区域3   检测点靠近区域2；E 型和D 型         （e）组织 珠光体:≥98%；碳化物：≤1% 
图10  3# 断口处的石墨形态和组织 
区域1 
区域2 
区域3 
8.0mm 
6.3mm 
34mm

File: 材料工程师/SCL-S-14-0084M-NLE-机械真空泵螺栓-白云岭.pdf.md
# SCL-S-14-0084M-NLE-机械真空泵螺栓-白云岭.pdf

 
上海汽车中心实验室 
SAIC Center Lab 
中国·上海·嘉定区安研路201 号 
邮编: 201804 
No 201 Anyan road, Jiading, Shanghai ,China 
Post code: 201804 
报告编号 
Report number 
 
SCL-S-14-0084M 
委托者: SQE 承璐刚 
Request person, dept： 
委托编号:  /  
Request number: 
送样日期:  2014.3.14 
Request date:  
报告日期:  2013.4.1 
Report date：  
第1页共5页 
 
SMPV-0.2.3-002-QA -F01 
零件号Part number 
99000048 
 零件名称 
Part name 
机械真空泵螺栓 
Hexagon flange bolt 
图纸日期Drawing date 
2013.5.10 
零件生产日期Part production date 
/ 
 供货商 
Supplier 
上海福之来 
shanghaifuzhilai 
车型/项目Car type/project 
NLE 
DVP 材料大纲签署日期DVP material test plan date 
/ 
阶段性报告 Interim report                结论性报告 Conclusion report          
 
Ⅰ.任务描述 Task description 
实验室受委托对机械真空泵螺栓进行失效原因分析，失效零件具体信息如下： 
As requested, SCL has analyzed the failure of Hexagon flange bolt. The information of the failed part is as following： 
零件信息：Part information 
零件名称 
Part name 
机械真空泵螺栓 
Hexagon flange bolt 
车制造日期 
Vehicle production date 
2014.3.13 
VIN 码 
VIN 
/ 
销售日期 
Sale date 
/ 
车辆里程数/测试寿命 
Car mileage/Test life 
0 公里（km） 
维修站名称 
Sale agent 
临港工厂 
失效模式描述 
Failure circumstance  
2014.3.13 现场装机发现2 颗螺栓，有颈缩、开裂。 
PAM：14±1Nm。 
原材料信息：Raw material information 
原材料及牌号 
Raw material specification 
SCM435 
原材料厂商 
Raw material producer 
/ 
散件供应商 
Component supplier 
/ 
金属热处理状态 
Metal heat treatment state 
淬火+回火 
Hardening and tempering 
失效零件见图2：The failed part is shown in figure 2.  
 
Ⅱ. 结论与建议 Conclusions and Suggestions 
 
结论Conclusions： 
1、 失效件属过载失效。Failure for the parts due to overload. 
2、 现场装配扭矩大于PAM 要求。Site assembly torque greater than the PAM requirements. 
3、 零件的材料性能符合图纸技术要求。Material properties meet the technical requirements of the drawings. 
 
建议Suggestions： 
1、 检查装配过程质量。Check the quality of the assembly process. 
2、校核装配工艺的适宜性。Check the suitability of the assembly process. 
 
 
 
 
分发: 
Distribution 
SQE 承璐刚 
检验者Author 
白云岭 
BaiYunling 
审核Auditor 
邵百明 
Shao Baiming 
批准Approver 
 
日期Date 
2014.4.1 
日期Date 
2014.4.1 
日期Date 
2014.4.1 


 
上海汽车中心实验室 
SAIC Center Lab 
中国·上海·嘉定区安研路201 号 
邮编: 201804 
No 201 Anyan road, Jiading, Shanghai ,China 
Post code: 201804 
报告编号 
Report number 
 
SCL-S-14-0084M 
委托者: SQE 承璐刚 
Request person, dept： 
委托编号:  /  
Request number: 
送样日期:  2014.3.14 
Request date:  
报告日期:  2013.4.1 
Report date：  
第2页共5页 
 
SMPV-0.2.3-002-QA -F01 
III. 测试结果 Test Results  
一、 宏观观察： 
1、 失效件在总成中的装配位置关系，见图1；委托者提供的失效件实物形貌，见图2；螺栓有明显的颈缩现象
且缩颈部位有表面开裂。  
  
图1  失效件在总成中的装配位置关系 
 
 
 
 
 
 
图2  失效件实物形貌 
新零件 
缸盖 
机械真空泵 
机械真空泵垫片 
螺栓 


 
上海汽车中心实验室 
SAIC Center Lab 
中国·上海·嘉定区安研路201 号 
邮编: 201804 
No 201 Anyan road, Jiading, Shanghai ,China 
Post code: 201804 
报告编号 
Report number 
 
SCL-S-14-0084M 
委托者: SQE 承璐刚 
Request person, dept： 
委托编号:  /  
Request number: 
送样日期:  2014.3.14 
Request date:  
报告日期:  2013.4.1 
Report date：  
第3页共5页 
 
SMPV-0.2.3-002-QA -F01 
2、宏观观察，失效螺栓的法兰面有严重的装配摩擦痕迹，见图3a；失效螺栓的六角面装配压痕明显，见图3b。 
 
 
图3  失效件宏观观察 
 
 
 
 
 
 
 
 
 
 
3a 
3b 


 
上海汽车中心实验室 
SAIC Center Lab 
中国·上海·嘉定区安研路201 号 
邮编: 201804 
No 201 Anyan road, Jiading, Shanghai ,China 
Post code: 201804 
报告编号 
Report number 
 
SCL-S-14-0084M 
委托者: SQE 承璐刚 
Request person, dept： 
委托编号:  /  
Request number: 
送样日期:  2014.3.14 
Request date:  
报告日期:  2013.4.1 
Report date：  
第4页共5页 
 
SMPV-0.2.3-002-QA -F01 
二、理化分析： 
                                 表1   
序号 
No. 
试验项目 
Test item 
额定值 
Requiremen 
试验结果 
Test result 
评价 Evaluation 
合格 
OK 
不合格 
Not OK 
1 
失效件(10.9 级) 
 
 
 
 
1.1 
化学成分/SCM435 
BQB517-2003 
 
 
 
 
C 
033～0.38 
0.39   1 
    X 
 
 
Si 
0.15～0.35 
0.18 
X 
 
 
Mn 
0.60～0.85 
0.83 
X 
 
 
P 
≤0.030 
0.0073 
X 
 
 
S 
≤0.030 
0.0022 
X 
 
 
Cr 
0.90～1.20 
1.03 
X 
 
 
Mo 
0.15～0.30 
0.18 
X 
 
1.2 
芯部硬度 
320-380HV 
359、360、360 
X 
 
1.3 
螺牙缺陷 
中径以下无折叠 
中径以下无折叠(图4) 
X 
 
1.4 
表面脱碳 
全脱碳层≤0.015mm 
0   (图5) 
X 
 
1.5 
芯部组织 
回火索氏体 
回火索氏体  (图6) 
X 
 
2 
新零件 
 
 
    
 
2.1 
芯部硬度 
320-380HV 
361、364、362 
X 
 
2.2 
螺牙缺陷 
中径以下无折叠 
中径以下无折叠 (图7) 
X 
 
2.3 
表面脱碳 
全脱碳层≤0.015mm 
0   (图8) 
X 
 
2.4 
芯部组织 
回火索氏体 
回火索氏体  (图9) 
X 
 
2.5 
抗拉强度 
≥1040MPa 
1140、1170、1145   2 
X 
 
2.6 
摩擦系数 
/ 
0.17、0.16   2 
/ 
 
1、 偏差符合GB/T222 的要求。 
2、 该数据为在供应商处测试结果，该项目图纸中无技术要求，但实测值符合上海汽车对摩擦系数的通用要求
（u=0.15±0.03）。 
 
 
           图4  失效件螺牙缺陷  100X                 图5  失效件表面全脱碳层深度:  0   100X    
 
   


 
上海汽车中心实验室 
SAIC Center Lab 
中国·上海·嘉定区安研路201 号 
邮编: 201804 
No 201 Anyan road, Jiading, Shanghai ,China 
Post code: 201804 
报告编号 
Report number 
 
SCL-S-14-0084M 
委托者: SQE 承璐刚 
Request person, dept： 
委托编号:  /  
Request number: 
送样日期:  2014.3.14 
Request date:  
报告日期:  2013.4.1 
Report date：  
第5页共5页 
 
SMPV-0.2.3-002-QA -F01 
 
 
图6  失效件芯部组织  500X                         图7 新件螺牙缺陷  100X    
 
 
图8   新件表面全脱碳层深度： 0    100X               图9  新件芯部组织  500X 
 
三、装配工艺调查： 
生产现场使用手持式电枪装配该螺栓，PAM 要求扭矩为14±1Nm，生产现场实际设定的扭矩为16±1Nm，
高于PAM 的要求，现场质量工程师反馈其他装配过程无异常。

File: 材料工程师/SCL-S-14-0085M-IP21MCE-尾灯-龚伟.pdf.md
# SCL-S-14-0085M-IP21MCE-尾灯-龚伟.pdf

 
上海汽车中心实验室
(SAIC Center Lab) 
中国·上海·嘉定区安研路201 号 
邮编. 201804 
No. 201 Anyan Road, Jiading District,  
Shanghai, China. 
Post code :200433 
报告编号：Report number 
SCL-S-14-0085M 
委托者Requestor：殷丰庆 
送样日期Deliver date：2014.03.17 
报告日期Report date：2014.03.24 
第 1 页 共 4 页 
Page 1 of 4  
 
零件号 
Part number 
10045700 
零件名称 
Part name 
后雾灯总成 
RFL ASSY 
图纸日期 
Drawing date  
2011.05.12 
零件生产日期 
Production date 
/ 
供货商 
Supplier 
上海小糸车灯有限公司 
Shanghai Koito Automotive Lamp Co. Ltd. 
车型/项目 
Car type/project 
IP21MCE 
 
   阶段性报告  Stage report        结论性报告 Conclusion report           测试报告 Test report 
Ⅰ.任务描述 Task description 
实验室受委托对后雾灯总成进行失效原因分析，失效零件具体信息如下： 
As requested, QA lab has analyzed the invalid cause of RFL ASSY, and the information of invalid part is shown as 
following： 
零件信息：Part information 
零件名称 
Part name 
后雾灯总成 
RFL ASSY 
制造日期 
Production date 
/ 
VIN 码 
VIN number 
LSJW26G98DS054912 
销售日期 
Sale date 
/ 
车辆里程数 
Car mileage 
/ 
销售商 
Sale agent 
/ 
失效模式描述 
Invalid situation 
description 
后雾灯总成断裂 
RFL ASSY burst 
原材料信息：Raw material information 
原材料及牌号 
Raw material 
and trademark 
PC 
2407 
原材料厂商 
Raw material producer 
拜耳 
散件供应商 
Part supplier 
冠东 
金属热处理状态 
Metal heat treatment state 
/ 
失效零件见图1：The invalid part is shown in Fig 1.  
Ⅱ. 结论与建议 Conclusions and suggestions 
结论： 1. 失效件受外力导致脆断。  
2. 零件材料符合技术要求。  
Conclusions:  1.The brittle fracture of the part caused by external force.   
2. Material performance of part conformed to requirements.     
建议： 1.与供应商交流注塑工艺。 
Suggestions:  1.Comunicate injection molding process with suppliers. 
分发： 
Dispenser 
QAL 殷丰庆 
检验者： 
Identifier 
龚伟 
Gong Wei 
审核： 
Auditor 
狄春峰 
Di Chunfeng 
批准： 
Approver 
 
日期： 
Date 
2014.03.24 
日期： 
Date 
2014.03.25 
日期： 
Date 
2014.03.25 
 
         


 
上海汽车中心实验室
(SAIC Center Lab) 
中国·上海·嘉定区安研路201 号 
邮编. 201804 
No. 201 Anyan Road, Jiading District,  
Shanghai, China. 
Post code :200433 
报告编号：Report number 
SCL-S-14-0085M 
委托者Requestor：殷丰庆 
送样日期Deliver date：2014.03.17 
报告日期Report date：2014.03.24 
第 2 页 共 4 页 
Page 2 of 4  
 
 
图1 失效件 
Fig. 1 Failure Part 
 
III. 测试结果 Test Results  
序
号 
No. 
试验项目 
Test item 
额定值 
Requirement 
试验结果 
Test result 
评价 Evaluation 
第一次 
第二次 
合格 
qualified 
不合格 
unqualified 
I 
失效件 
 
 
1 
红外（GB/T6040-2002） 
Infrared Spectroscopy 
PC 
PC 
× 
 
2 
玻璃化转变温度  
(GB/T 19644.2-2006)  
Glass transition temperature 
(℃) 
140±5 
141 
× 
 
II 
新件 
 
 
1 
红外（GB/T6040-2002） 
Infrared Spectroscopy 
PC 
PC 
× 
 
2 
玻璃化转变温度  
(GB/T 19644.2-2006)  
Glass transition temperature 
(℃) 
140±5 
141 
× 
 
小结：零件材料符合技术要求。 
 
 
 
 


 
上海汽车中心实验室
(SAIC Center Lab) 
中国·上海·嘉定区安研路201 号 
邮编. 201804 
No. 201 Anyan Road, Jiading District,  
Shanghai, China. 
Post code :200433 
报告编号：Report number 
SCL-S-14-0085M 
委托者Requestor：殷丰庆 
送样日期Deliver date：2014.03.17 
报告日期Report date：2014.03.24 
第 3 页 共 4 页 
Page 3 of 4  
 
Ⅳ. 宏观分析 Macroscopic observation 
 
 失效断口两侧如图2所示。断口无银纹，是受外力导致的脆断。断口面存在光滑面，说明零件
熔合不佳。 
 
图2 失效件 
Fig. 2 Failure Part 
 
    
 


 
上海汽车中心实验室
(SAIC Center Lab) 
中国·上海·嘉定区安研路201 号 
邮编. 201804 
No. 201 Anyan Road, Jiading District,  
Shanghai, China. 
Post code :200433 
报告编号：Report number 
SCL-S-14-0085M 
委托者Requestor：殷丰庆 
送样日期Deliver date：2014.03.17 
报告日期Report date：2014.03.24 
第 4 页 共 4 页 
Page 4 of 4  
 
对新件施加外力，零件发生断裂，断口如图3所示。对比失效件断口发现同样放大200倍后，新
件断口可以观察到明显的纹路而失效件并不存在。 
 
图3 效果对比 
Fig. 3 Effect Contrast

File: 材料工程师/SCL-S-14-0086M AP11 1.5 MT 离合器压盘-邵百明.pdf.md
# SCL-S-14-0086M AP11 1.5 MT 离合器压盘-邵百明.pdf

 
上海汽车中心实验室 
SAIC Center Lab 
中国·上海·嘉定区安研路201 号 
邮编：201804 
No 201 Anyan road, Jiading, Shanghai China 
Post code: 201804 
报告编号 
Report number 
 
SCL-S-14-0086M 
委托者:质量分析科 胡炯 
Request person, dept： 
委托编号:  /  
Request number: 
送样日期: 2014.03.13 
Request date:  
报告日期: 2014.03.26 
Report date：  
第1 页共9 页 
 
SMPV-0.2.3-002-QA -F01 
零件号Part number 
10051081 
零件名称 
Part name 
离合器 
Clutch 
图纸日期Drawing date 
2013.8.22 
零件生产日期Part production date 
2013.6.29 
供货商 
Supplier 
萨克斯 
SACHS 
车型/项目Car type/project 
AP11 1.5 MT 
DVP 材料大纲签署日期DVP material test plan date 
/ 
阶段性报告 Interim report                结论性报告 Conclusion report          
 
Ⅰ.任务描述 Task description 
实验室受委托对离合器进行失效原因分析，失效零件具体信息如下： 
As requested, SCL has analyzed the failure of the clutch. The information of the failed part is as following： 
零件信息：Part information 
零件名称 
Part name 
离合器 
Clutch 
车制造日期 
Vehicle production date 
/ 
VIN 码 
VIN 
LSJA16E35DG092497 
销售日期 
Sale date 
/ 
车辆里程数 
Car mileage 
3304Km 
维修站名称 
Sale agent 
河北德康 
失效模式描述 
Failure circumstance  
无法换档，检测发现离合器压盘断裂。Unable to shift, it is found that the platen was broken. 
原材料信息：Raw material information 
原材料及牌号 
Raw material specification 
HT 300 
原材料厂商 
Raw material producer 
/ 
散件供应商 
Component supplier 
上海圣德曼铸造有限公司 
金属热处理状态 
Metal heat treatment state 
/ 
失效零件见图1：The failed part is shown in figure1. 
 
Ⅱ. 结论与建议 Conclusions and Suggestions 
结论Conclusions： 
（1）压盘是由于过载而断裂的。这是由于滑动摩擦产生了高温，导致压盘承受了异常的应力。The press plate was 
broken due to overload, which is because the sliding friction generated heat, resulting in the pressure plate bearing 
abnormal stress. 
（2）压盘靠近边部区域的石墨为E 型和D 型，不符合要求；其中E 型石墨会增加材料的脆性，使得压盘在大载
荷下开裂的可能性增加。The graphite shape of the platen close to the edge is E and D type, which doesn’t meet the 
requirement. The graphite of the E type could increase the brittle property and caused the cracking possibility of platen 
increasing under a big load. 
（3）压盘的成分，硬度和基体组织符合要求。The chemical components, hardness and matrix microstructure of the 
press platen meet the requirement. 
建议Suggestions： 
（1） 加强铸造工艺过程控制，确保压盘的石墨形态符合要求。 Control the casting process well and ensure the 
graphite shape meets the requirement. 
（2） 售后服务部门了解客户的驾驶操作。The sale service department knows the customer’s driving. 
分发: 
Distribution 
质量分析科：胡炯；SQE：张斯琦 
检验者Author 
邵百明 
Shao Baiming 
审核Auditor 
邵百明 
Shao Baiming 
批准Approver 
 
日期Date 
2014.03.26 
日期Date 
2014.03.26 
日期Date 
2014.03.27 


 
上海汽车中心实验室 
SAIC Center Lab 
中国·上海·嘉定区安研路201 号 
邮编：201804 
No 201 Anyan road, Jiading, Shanghai China 
Post code: 201804 
报告编号 
Report number 
 
SCL-S-14-0086M 
委托者:质量分析科 胡炯 
Request person, dept： 
委托编号:  /  
Request number: 
送样日期: 2014.03.13 
Request date:  
报告日期: 2014.03.26 
Report date：  
第2 页共9 页 
 
SMPV-0.2.3-002-QA -F01 
III. 调查结果 Investigation Results   
    售后1 辆AP11 反馈无法换档，经过检查发现：离合器压盘断裂。收到的失效件如图1 和图2 所示；
摩擦片未收到。 
 
（a） 全貌 
 
（b）其它部件                                  （c）离合器背面    
内部残留有磨损的黑色粉末；无损伤                    分离指磨损痕迹无明显的异常 
图1 失效件其它部件和分离指接触痕迹 
铆钉剪断 
 
1#断口 
2#断口 
3#断口 


 
上海汽车中心实验室 
SAIC Center Lab 
中国·上海·嘉定区安研路201 号 
邮编：201804 
No 201 Anyan road, Jiading, Shanghai China 
Post code: 201804 
报告编号 
Report number 
 
SCL-S-14-0086M 
委托者:质量分析科 胡炯 
Request person, dept： 
委托编号:  /  
Request number: 
送样日期: 2014.03.13 
Request date:  
报告日期: 2014.03.26 
Report date：  
第3 页共9 页 
 
SMPV-0.2.3-002-QA -F01 
 
 
图2  压盘表面  出现了严重的磨损                 图3 铆钉被剪断 压盘断裂后产生的 
 
由图可见： 
 
压盘表面严重磨损，背面发兰，显示曾由于摩擦片与压盘相对滑动产生了高温。 
 
工作面内侧区域磨损相对严重。这可能是由于高温导致内侧翘曲与摩擦片剧烈摩擦所致。 
 
压盘断裂成3 部分。每部分中间区域也出现相对严重的磨损。这应该是高温膨胀导致压盘翘曲，
从而局部出现了剧烈磨损的结果。 
 
断口分析  Fracture Surface Analysis 
   各断口的形貌如图4~图6 所示。断口表面粗糙，反射金属的光泽，无明显的扩展方向，显示是一种脆
性的过载断裂；整个断裂面未见明显的铸造缺陷，如气孔，冷隔或夹杂，也未见异常的损伤。 
   
 
图4  1# 断口及表面状况 
 


 
上海汽车中心实验室 
SAIC Center Lab 
中国·上海·嘉定区安研路201 号 
邮编：201804 
No 201 Anyan road, Jiading, Shanghai China 
Post code: 201804 
报告编号 
Report number 
 
SCL-S-14-0086M 
委托者:质量分析科 胡炯 
Request person, dept： 
委托编号:  /  
Request number: 
送样日期: 2014.03.13 
Request date:  
报告日期: 2014.03.26 
Report date：  
第4 页共9 页 
 
SMPV-0.2.3-002-QA -F01 
 
图5 2# 断口及表面状况 
 
图6  3# 断口及表面状态 
   利用电镜对断裂面进行观察，其结果如图7 所示；为解理的脆性过载断口。 
 
图7 微观断口形貌 解理的脆性过载断口 
 


 
上海汽车中心实验室 
SAIC Center Lab 
中国·上海·嘉定区安研路201 号 
邮编：201804 
No 201 Anyan road, Jiading, Shanghai China 
Post code: 201804 
报告编号 
Report number 
 
SCL-S-14-0086M 
委托者:质量分析科 胡炯 
Request person, dept： 
委托编号:  /  
Request number: 
送样日期: 2014.03.13 
Request date:  
报告日期: 2014.03.26 
Report date：  
第5 页共9 页 
 
SMPV-0.2.3-002-QA -F01 
材料检测 Material Test 
材料的相关检测结果如表1 所示。由表可见： 
 
压盘石墨形态不符合要求。整体来看，A 型石墨的含量较低；靠近边部区域的石墨为E 型和D
型。E 型石墨会增加材料的脆性，导致零件在大载荷下开裂的可能性增加。 
 
压盘的成分，硬度以及基体组织符合要求。 
 
表1 材料检测结果 
序号 
No. 
试验项目 
Test item 
额定值
Requirement 
测试结果 
Test Result 
评价
Evaluation 
合格 
ok 
不合格 
not ok 
1 
化学成分 
HT300 
C:2.9~3.5 
3.10 
× 
Si:1.8~2.4 
2.13 
× 
Mn:0.4~0.9 
0.65 
× 
S:≤0.12 
0.062 
× 
P:≤0.15 
0.027 
× 
2 
硬度 
210~260HB 
HB2.5/187.5:220,215,222 
× 
3 
组织 
 
石墨形态 
A 型石墨≥90%； 
石墨长度：3~5 级 
1#断口处 
A 型石墨约59%1，4 级； 
靠近边部区域的石墨为E
型和D 型，见图7 
 
× 
2#断口处 
A 型石墨约56%1；4 级； 
靠近边部区域的石墨为E
型和D 型，见图9 
 
× 
3#断口处 
A 型石墨约68%1，4 级； 
靠近边部区域的石墨为E
型和D 型，见图11 
 
× 
 
过热组织深度 
/ 
1#断口处 
0.46mm，见图8 
/ 
2#断口处 
0.76mm，见图10 
/ 
3#断口处 
0.19mm，见图12 
/ 
 
基体 
珠光含量≥95%； 
碳化物：≤5% 
珠光体≥98%；碳化物：≤1%， 
见图13 
× 
 
说明：1）A 型石墨的含量是依据靠近压盘工作面区域A 型石墨的面积计算获得的。 
 
 
 
 
 
 
 
 


 
上海汽车中心实验室 
SAIC Center Lab 
中国·上海·嘉定区安研路201 号 
邮编：201804 
No 201 Anyan road, Jiading, Shanghai China 
Post code: 201804 
报告编号 
Report number 
 
SCL-S-14-0086M 
委托者:质量分析科 胡炯 
Request person, dept： 
委托编号:  /  
Request number: 
送样日期: 2014.03.13 
Request date:  
报告日期: 2014.03.26 
Report date：  
第6 页共9 页 
 
SMPV-0.2.3-002-QA -F01 
 
（a）全貌                                     （b）区域1 检测点靠近区域2； E 型石墨 
 
（c）区域2  检测点为中间区域；A 型石墨               （d）区域3  检测点靠近区域2；E 型石墨 
图7  1# 断口处的石墨形态 
 
（a）全貌                                           （b）过热区域  深度：0.46mm 
图8  1# 断口处的过热情况 
6.1mm 
7.7mm 
33.5mm 
区域1 
区域3 
区域2 
 


 
上海汽车中心实验室 
SAIC Center Lab 
中国·上海·嘉定区安研路201 号 
邮编：201804 
No 201 Anyan road, Jiading, Shanghai China 
Post code: 201804 
报告编号 
Report number 
 
SCL-S-14-0086M 
委托者:质量分析科 胡炯 
Request person, dept： 
委托编号:  /  
Request number: 
送样日期: 2014.03.13 
Request date:  
报告日期: 2014.03.26 
Report date：  
第7 页共9 页 
 
SMPV-0.2.3-002-QA -F01 
 
（a）全貌                                     （b）区域1 检测点靠近区域2；E 型为主+D 型 
 
（c）区域2                                        （d）区域3   
检测点为中间区域；A 型石墨                       检测点靠近区域2；E 型+ D 型 
图9  2# 断口处的石墨形态 
 
 
（a）全貌                                     （b）过热区域 深度：0.76mm 
 
图10  2# 断口处的过热情况 
7.0mm 
7.8mm 
33.5mm 
区域1 
区域3 
区域2 


 
上海汽车中心实验室 
SAIC Center Lab 
中国·上海·嘉定区安研路201 号 
邮编：201804 
No 201 Anyan road, Jiading, Shanghai China 
Post code: 201804 
报告编号 
Report number 
 
SCL-S-14-0086M 
委托者:质量分析科 胡炯 
Request person, dept： 
委托编号:  /  
Request number: 
送样日期: 2014.03.13 
Request date:  
报告日期: 2014.03.26 
Report date：  
第8 页共9 页 
 
SMPV-0.2.3-002-QA -F01 
  
（a）全貌                                     （b）区域1  检测点靠近区域2；E 型+D 型 
 
（c）区域2  检测点为中间区域；A 型为主        （d）区域3  检测点靠近区域2；E 型+D 型 
图11 3# 断口处的石墨形态 
 
（a）全貌                                     （b）过热区域 深度：0.19mm 
图12  3# 断口处的过热情况 
 
6.2mm 
4.4mm 
33.5mm 
区域1 
区域2 
区域3 


 
上海汽车中心实验室 
SAIC Center Lab 
中国·上海·嘉定区安研路201 号 
邮编：201804 
No 201 Anyan road, Jiading, Shanghai China 
Post code: 201804 
报告编号 
Report number 
 
SCL-S-14-0086M 
委托者:质量分析科 胡炯 
Request person, dept： 
委托编号:  /  
Request number: 
送样日期: 2014.03.13 
Request date:  
报告日期: 2014.03.26 
Report date：  
第9 页共9 页 
 
SMPV-0.2.3-002-QA -F01 
 
 
图13  基材组织  珠光体，≥98%；碳化物，≤1% 
 
综合分析Comprehensive Analysis 
从压盘的外观，可以看出：离合器压盘和摩擦片出现了相对滑动，并产生高温。压盘的内侧和三个中
心区域磨损严重，应该与压盘在高温下出现变形有关。压盘变形后，会影响摩擦片与压盘的接触；这会进
一步使得摩擦片与压盘不能很好接触（容易滑动），同时增加局部接触应力。滑动产生的高温还导致压盘产
生了热应力和组织转变应力。这些应力综合作用导致了离合压盘出现过载性断裂。 
压盘的石墨形态不符合要求；靠近边部的区域，石墨为E 型和D 型，其中以E 型为主。E 型石墨会增
加材料的脆性，导致零件在大载荷下开裂的可能性增加。 
离合器压盘与摩擦片出现相对滑动，可能与多种因素有关，如驾驶员的操作，分离轴承与分离指装配
时的接触应力，其它零件漏油导致摩擦系数降低等。基于失效件的检查来看，分离指的接触痕迹正常，盘
面无油污，因此驾驶员的操作值得关注。

File: 材料工程师/SCL-S-14-0087M-IP2X-左前门内板-朱玲斌.pdf.md
# SCL-S-14-0087M-IP2X-左前门内板-朱玲斌.pdf

 
上海汽车中心实验室 
SAIC Center Lab 
中国·上海·嘉定区安研路201 号 
邮编： 201804 
No 201 Anyan road, Jiading, Shanghai Chinac 
Post code: 201804 
报告编号 
Report number 
 
SCL-S-14-0087M 
委托者: 车身  张胜男 
Request person, dept： 
委托编号:  /  
Request number: 
送样日期:  2014.3.18 
Request date:  
报告日期:  2014.4.4 
Report date：  
第1页共6页 
 
SMPV-0.2.3-002-QA -F01 
零件号Part number 
10050367 
零件名称 
Part name 
左前门内板 
DOOR-FRT INR-LH 
图纸日期Drawing date 
2011-01-14 
零件生产日期Part production date 
/ 
供货商 
Supplier 
南汽模 
车型/项目Car type/project 
IP2X 
DVP 材料大纲签署日期DVP material test plan date 
 
阶段性报告 Interim report                结论性报告 Conclusion report          
 
Ⅰ.任务描述 Task description 
实验室受委托对左前门内板进行失效原因分析，失效零件具体信息如下： 
As requested, SCL has analyzed the failure of the DOOR-FRT INR-LH. The information of the failed part is as 
following： 
零件信息：Part information 
零件名称 
Part name 
左前门内板 
DOOR-FRT INR-LH 
车制造日期 
Vehicle production date 
/ 
VIN 码 
VIN 
/ 
销售日期 
Sale date 
/ 
车辆里程数 
Car mileage 
/ 
维修站名称 
Sale agent 
/ 
失效模式描述 
Failure circumstance  
IP2X 左前门内板进行slam 试验时发生开裂。 
The DOOR-FRT INR-LH of IP2X was cracked during the slam test. 
原材料信息：Raw material information 
原材料及牌号 
Raw material specification 
DC56D+Z50/50 
原材料厂商 
Raw material producer 
大连鞍钢帝森克虏伯 
散件供应商 
Component supplier 
/ 
金属热处理状态 
Metal heat treatment state 
/ 
失效零件见图1 和图2：The failed part is shown in figure 1 and figure 2. 
Ⅱ. 结论与建议 Conclusions and Suggestions 
结论Conclusions： 
（1） 左前门内板断裂模式为疲劳+沿晶，应力过大是导致开裂的主要原因，门板材料低温脆性加速了裂纹形成。 
The fracture mode of the DOOR-FRT INR-LH is fatigue and intergranular, Large stress is the main cause of 
cracking, low temperature brittleness accelerates the crack formation.  
（2） 开裂处的CAE 计算结果为251MPa，远高于内板材料的理论屈服强度范围。The crack CAE results is 
251MPa, far higher than the plate material theory yield strength range . 
（3） 内板材料的成分合格，硬度和组织正常。The chemical compositions meets the requirement, the hardness and  
microstructure are normal. 
建议Suggestions： 
（1） 对比分析AP1X 系列前门内板结构，优化IP2X 门板结构，降低应力。Comparative analysis of AP1X series 
inner panel structure of front door, optimization of IP2X panel structure, reduce stress. 
（2） 选用低温性能更佳的宝钢材料做车门进行slam 试验，验证材料替代的可行性。The batter low temperature 
performance of Baosteel material to do the door slam test, verify the feasibility of the substitute material. 
 
分发: 
Distribution 
车身 张胜男 
检验者Author 
朱玲斌 
Zhu Lingbin 
审核Auditor 
邵百明 
Shao Baiming 
批准Approver 
 
日期Date 
2014.4.4 
日期Date 
2014.4.4 
日期Date 
2014.4.4 


 
上海汽车中心实验室 
SAIC Center Lab 
中国·上海·嘉定区安研路201 号 
邮编： 201804 
No 201 Anyan road, Jiading, Shanghai Chinac 
Post code: 201804 
报告编号 
Report number 
 
SCL-S-14-0087M 
委托者: 车身  张胜男 
Request person, dept： 
委托编号:  /  
Request number: 
送样日期:  2014.3.18 
Request date:  
报告日期:  2014.4.4 
Report date：  
第2页共6页 
 
SMPV-0.2.3-002-QA -F01 
III. 调查结果 Investigation Results  
IP2X ME 车型进行车门slam 试验，前门总共开关10w 次，每1w 次为一个循环，当进行65000 次循环时，
发现前车门内板开裂，继续试验直到完成，试验方案见表1。 
表1  Slam 试验方案（单循环） 
循环数 
环境温度 
0~2500 
Ambient 
2501~4000 
 
Ambient 
4001~5000 
Ambient 
5001~7000 
45℃±3℃，96%RH 
7001~8000 
65℃ 
8001~9000 
0℃ 
9001~10000 
-30℃ 
      图1、图2 分别为左/右前门区域1 和区域2 的宏观形貌图。对比可以看出，左/右前门内板区域1 的开裂
位置基本相同，裂纹形态类似。区域2 的开裂位置基本相同，左前门的该区域开裂比较严重。 
 
 
 
 
 
 
 
 
 
 
 
                                                                 图1  左前门形貌 
 
 
区域2 
区域1 
（侧面） 
断口1 
 
区域2 失效件拼合后形貌 
断口2 


 
上海汽车中心实验室 
SAIC Center Lab 
中国·上海·嘉定区安研路201 号 
邮编： 201804 
No 201 Anyan road, Jiading, Shanghai Chinac 
Post code: 201804 
报告编号 
Report number 
 
SCL-S-14-0087M 
委托者: 车身  张胜男 
Request person, dept： 
委托编号:  /  
Request number: 
送样日期:  2014.3.18 
Request date:  
报告日期:  2014.4.4 
Report date：  
第3页共6页 
 
SMPV-0.2.3-002-QA -F01 
 
a   区域1 形貌 
b   区域2 形貌 
图2  右前门区域1、区域2 形貌 
 
断口分析 
基于类似失效案例报告SCL-S-12-0043M 的分析，选择对断口1 进行低倍和高倍分析，见图3，图5 为断
口1 的金相形貌。对比右前门的裂纹形貌，选择对断口2 进行低倍和高倍分析，见图4。结合图1、图2 可以知
道： 
 区域1 的主裂纹源区以沿晶+疲劳开裂为主，该位置刚好是多个变形面结合部位，见图3a 黄色框。随着
slam 试验循环进行，主裂纹源区两侧会形成新的裂纹源区。每个循环中，低温阶段，裂纹以多源双
向疲劳+少量沿晶的方式向两侧扩展，室温及高温阶段，以多源双向疲劳扩展为主。裂纹的扩展方向
见红色箭头，扩展汇合形成中脊线（红色虚线）； 
 区域1 的金相表明内板存在明显的沿晶开裂； 
 区域2 的微观形貌与区域1 类似，主裂纹源区及疲劳扩展见图4a； 
 
 
 
 
开裂 


 
上海汽车中心实验室 
SAIC Center Lab 
中国·上海·嘉定区安研路201 号 
邮编： 201804 
No 201 Anyan road, Jiading, Shanghai Chinac 
Post code: 201804 
报告编号 
Report number 
 
SCL-S-14-0087M 
委托者: 车身  张胜男 
Request person, dept： 
委托编号:  /  
Request number: 
送样日期:  2014.3.18 
Request date:  
报告日期:  2014.4.4 
Report date：  
第4页共6页 
 
SMPV-0.2.3-002-QA -F01 
 
a   断口1 低倍形貌 
 
 
b   主裂纹源区形貌 
c   疲劳+少量沿晶形貌 
 
b  主裂纹源区大部分磨损，未磨损区域可见断裂
形貌为沿晶+疲劳 
 
c   靠近主裂纹区域位置，疲劳+少量沿晶 
 
d   纯疲劳扩展区域，大多存在于试验中室温和
高温阶段 
d   疲劳形貌 
 
图3  断口1 形貌 
主裂纹源区 
 
b 
d 
c 


 
上海汽车中心实验室 
SAIC Center Lab 
中国·上海·嘉定区安研路201 号 
邮编： 201804 
No 201 Anyan road, Jiading, Shanghai Chinac 
Post code: 201804 
报告编号 
Report number 
 
SCL-S-14-0087M 
委托者: 车身  张胜男 
Request person, dept： 
委托编号:  /  
Request number: 
送样日期:  2014.3.18 
Request date:  
报告日期:  2014.4.4 
Report date：  
第5页共6页 
 
SMPV-0.2.3-002-QA -F01 
 
 
a   断口2 低倍形貌 
 
b   主裂纹源区形貌 
c   沿晶+疲劳形貌 
图4  断口2 形貌 
 
a   腐蚀前 
b   主裂纹源区腐蚀后形貌 
图5  断口1 金相形貌 
主裂纹源 
 
c 
主裂纹源区 


 
上海汽车中心实验室 
SAIC Center Lab 
中国·上海·嘉定区安研路201 号 
邮编： 201804 
No 201 Anyan road, Jiading, Shanghai Chinac 
Post code: 201804 
报告编号 
Report number 
 
SCL-S-14-0087M 
委托者: 车身  张胜男 
Request person, dept： 
委托编号:  /  
Request number: 
送样日期:  2014.3.18 
Request date:  
报告日期:  2014.4.4 
Report date：  
第6页共6页 
 
SMPV-0.2.3-002-QA -F01 
材料测试  Material Test Results 
对失效的内板材料进行检测，其结果如下： 
（1） 失效件材料化学成分合格，硬度正常； 
（2） 失效件基体组织为铁素体，正常。 
表2  材料检测结果 
序号 
No. 
测试项目 
Test item 
额定值 
Requirement 
试验结果 
Test result 
评价 Evaluation 
合格 
OK 
不合格 
Not OK 
1 
成分 
Chemical components 
DC56D+Z 
（Q-BQB 420-2009） 
 
 
 
C 
≤0.12 
0.0072 
× 
 
Si 
≤0.5 
0.013 
× 
 
Mn 
≤0.6 
0.143 
× 
 
P 
≤0.10 
0.01 
× 
 
S 
≤0.045 
0.0045 
× 
 
Nb+Ti 
≤0.3 
0.076 
× 
 
B 
/ 
0.00036 
/ 
 
2 
硬 度 
Hardness 
/ 
HV0.5:121,115,118 
/ 
 
3 
组织 
Microstructure 
/ 
铁素体（见图5b） 
/ 
 
 
 
 
 
 
 
 
 
 
 
综合分析 
（1） 根据GMW16086-2009 规定，二次加工脆性试验所测得的韧脆转变温度与实际工作条件下零件的
低温脆性开裂无直接关系（原文：the reported temperature is not considered to be directly 
correlated to the temperature at which fracture will occur in service conditions）。也就是说零件实
际工况下出现开裂不仅与材料本身的低温脆性相关，还与零件结构、变形大小、应力、环境等工况
因素相关联； 
（2） AP1X 车型的门内板材料为武钢的DX56D+Z，与TAGAL 的DC56D+Z 同期测试，其二次加工脆性
温度也为-30℃（见报告SCL-D-12-0024M），但该系列车型Slam 试验从未发生开裂； 
（3） 通过对比开裂门板的CAE 的计算结果（见图6），开裂处应力为251MPa，远大于门板材料的理论
屈服强度范围（120~180MPa）； 
（4） 综合以上因素，认为应力过大是导致本次前门内板开裂的主要原因。 
 
 
图6  CAE 计算结果

File: 材料工程师/SCL-S-14-0088M-NLE-气门弹簧-白云岭.pdf.md
# SCL-S-14-0088M-NLE-气门弹簧-白云岭.pdf

 
上海汽车中心实验室 
SAIC Center Lab 
中国·上海·嘉定区安研路201 号 
邮编: 201804 
No 201 Anyan road, Jiading, Shanghai ,China 
Post code: 201804 
报告编号 
Report number 
 
SCL-S-14-0088M 
委托者:  EN 李广卫 
Request person, dept： 
委托编号:  /  
Request number: 
送样日期:  2014.3.18 
Request date:  
报告日期:  2014.3.21 
Report date：第 1 页 共 11 页 
 
SMPV-0.2.3-002-QA -F01 
零件号Part number 
30050446 
 零件名称 
Part name 
气门弹簧 
Valve Spring 
图纸日期Drawing date 
2013.5.22 
零件生产日期Part production date 
/ 
 供货商 
Supplier 
慕贝尔 
Mubea 
车型/项目Car type/project 
NLE 
DVP 材料大纲签署日期DVP material test plan date 
/ 
阶段性报告  Stage report                结论性报告 Conclusion report 
 
Ⅰ.任务描述 Task description 
实验室受委托对气门弹簧进行失效原因分析，失效零件具体信息如下： 
As requested, SCL has analyzed the failure of Valve Spring. The information of the failed part is as following： 
零件信息：Part information 
零件名称 
Part name 
气门弹簧 
Valve Spring 
制造日期 
Production date 
2013.10.28 
VIN/车/发动机号码
car/engine no 
NLE 2.0NA H001# 
失效日期 
Incident date 
2013.3.18 
车辆里程数/测试寿命 
Car mileage/Test life 
732 小时（h） 
失效地点 
Location 
上内所 
失效模式描述 
Failure circumstance description 
2014.3.180 发动机台架800H 耐久试验运行至732 小时，发现第5 进气门弹簧断裂。 
原材料信息：Raw material information 
原材料及牌号 
Raw material specification 
OTEVA-75 
原材料厂商 
Raw material producer 
加普藤 
散件供应商 
Component supplier 
/ 
金属热处理状态 
Metal heat treatment state 
/ 
失效零件见图1：The failed part is shown in figure 1.  
 
Ⅱ. 结论与建议 Conclusions and suggestions 
结论Conclusions： 
1、 失效件属于疲劳断裂，断裂位置与弹簧工作应力最大区域吻合。共有两个疲劳区，其中一个起源于弹簧次
表面的大颗粒非金属夹杂物，另一个起源于弹簧表面。 
Failure for the part belongs to fatigue fracture ，fracture location located maximum stress area during spring 
runing. there are two fatigue zones, one of which originated in the spring of large particles of sub-surface 
non-metallic inclusions, another originated in the spring surface. 
2、 非金属夹杂物尺寸不符合技术要求，其他的材料性能符合技术要求。 
The non-metallic inclusion size did not meet the requirement ,other material properties of parts meet the technical 
requirements. 
建议Suggestions： 
1、 加强原材料质量控制。To strengthen the quality control for raw materials. 
2、 请校核该气门弹簧实际工况中的受力情况。Please check the forces of the valve spring during the actual 
condition . 
分发： 
Distribution 
EN  李广卫 
检验者Author 
白云岭   
Bai Yunling 
审核
Auditor 
邵百明 
Shao Baiming 
批准
Approver 
 
日期Date 
2014.3.21 
日期Date 
2014.3.24 
日期Date 
2014.3.24 


 
上海汽车中心实验室 
SAIC Center Lab 
中国·上海·嘉定区安研路201 号 
邮编: 201804 
No 201 Anyan road, Jiading, Shanghai ,China 
Post code: 201804 
报告编号 
Report number 
 
SCL-S-14-0088M 
委托者:  EN 李广卫 
Request person, dept： 
委托编号:  /  
Request number: 
送样日期:  2014.3.18 
Request date:  
报告日期:  2014.3.21 
Report date：第 2 页 共 11 页 
 
SMPV-0.2.3-002-QA -F01 
III. 测试结果 Test Results  
一、宏观观察： 
1、 委托者提供的失效件实物形貌见图1，断裂位置位于气门弹簧大头端的第四圈处。    
2、失效件断口附近的表面质量良好、未发现异常，见图2。 弹簧的两个端面无明显异常，见图3。 
 
图1  失效件实物形貌 
 


 
上海汽车中心实验室 
SAIC Center Lab 
中国·上海·嘉定区安研路201 号 
邮编: 201804 
No 201 Anyan road, Jiading, Shanghai ,China 
Post code: 201804 
报告编号 
Report number 
 
SCL-S-14-0088M 
委托者:  EN 李广卫 
Request person, dept： 
委托编号:  /  
Request number: 
送样日期:  2014.3.18 
Request date:  
报告日期:  2014.3.21 
Report date：第 3 页 共 11 页 
 
SMPV-0.2.3-002-QA -F01 
 
图2  失效件断口附近的表面质量 
 
 
图3  失效弹簧端面观察 
 
 
 
 


 
上海汽车中心实验室 
SAIC Center Lab 
中国·上海·嘉定区安研路201 号 
邮编: 201804 
No 201 Anyan road, Jiading, Shanghai ,China 
Post code: 201804 
报告编号 
Report number 
 
SCL-S-14-0088M 
委托者:  EN 李广卫 
Request person, dept： 
委托编号:  /  
Request number: 
送样日期:  2014.3.18 
Request date:  
报告日期:  2014.3.21 
Report date：第 4 页 共 11 页 
 
SMPV-0.2.3-002-QA -F01 
二、断口观察、分析： 
   1、断口宏观形貌，整个断口高低起伏较大，整个断口可分为6 个区域：A 区呈45 度斜面，表面呈银亮色； 
B 区与钢丝横截面平行，表面平坦呈银亮色；C 区呈45 度斜面；D 区与钢丝中截面平行；E 区与钢丝横截 
面平行，但位置高于B 区；F 区与钢丝横截面平行，但位置稍高于E 区，如图3 所示。 
  
 
图3  断口宏观形貌 
 
 
 
 
2、 使用扫描电镜对断口进行微观观察： 
1）A 区断口次表面有夹杂凹坑，距离断口表面约422um(图 4a)，凹坑长度约为39.5um(图 4b)，大于技术要求的
尺寸（技术要求：≤15um）；对凹坑内残留的夹杂物进行EDX 分析，结果显示夹杂物含有一定量O、Si、Mn、
Al 元素（图5）；在夹杂物附近的断口具有明显的疲劳特征，见图4c。 
A 
C 
B 
F 
E 
D 


 
上海汽车中心实验室 
SAIC Center Lab 
中国·上海·嘉定区安研路201 号 
邮编: 201804 
No 201 Anyan road, Jiading, Shanghai ,China 
Post code: 201804 
报告编号 
Report number 
 
SCL-S-14-0088M 
委托者:  EN 李广卫 
Request person, dept： 
委托编号:  /  
Request number: 
送样日期:  2014.3.18 
Request date:  
报告日期:  2014.3.21 
Report date：第 5 页 共 11 页 
 
SMPV-0.2.3-002-QA -F01 
 
 
 
 
图4  A 区微观形貌    SEM 
4a 
4b 
4c 


 
上海汽车中心实验室 
SAIC Center Lab 
中国·上海·嘉定区安研路201 号 
邮编: 201804 
No 201 Anyan road, Jiading, Shanghai ,China 
Post code: 201804 
报告编号 
Report number 
 
SCL-S-14-0088M 
委托者:  EN 李广卫 
Request person, dept： 
委托编号:  /  
Request number: 
送样日期:  2014.3.18 
Request date:  
报告日期:  2014.3.21 
Report date：第 6 页 共 11 页 
 
SMPV-0.2.3-002-QA -F01 
 
1
2
3
4
5
6
7
8
9
keV
0
2
4
6
8
10
12
14
16
18
 cps/eV
 O 
 Si 
C 
 Al 
 Fe 
 Fe 
 Mn 
 Mn 
 Ca 
Ca 
 Cl 
 
目标 3190 
日期：3/19/2014 5:44:04 PM 高压：25.0kV 脉冲：6.31kcps 
 
 
El AN  Series  unn. C norm. C Atom. C Error (1 Sigma) 
               [wt.%]  [wt.%]  [at.%]          [wt.%] 
----------------------------------------------------- 
O  8  K-series  60.62   54.74   64.15            7.27 
Si 14 K-series  22.08   19.94   13.31            0.99 
C  6  K-series  11.15   10.07   15.72            2.12 
Fe 26 K-series   5.94    5.36    1.80            0.19 
Mn 25 K-series   5.42    4.89    1.67            0.18 
Al 13 K-series   4.96    4.48    3.11            0.27 
Ca 20 K-series   0.45    0.40    0.19            0.05 
Cl 17 K-series   0.13    0.11    0.06            0.03 
----------------------------------------------------- 
        Total: 110.73  100.00  100.00 
 
图5  A 区夹杂物微区成分分析    EDX 


 
上海汽车中心实验室 
SAIC Center Lab 
中国·上海·嘉定区安研路201 号 
邮编: 201804 
No 201 Anyan road, Jiading, Shanghai ,China 
Post code: 201804 
报告编号 
Report number 
 
SCL-S-14-0088M 
委托者:  EN 李广卫 
Request person, dept： 
委托编号:  /  
Request number: 
送样日期:  2014.3.18 
Request date:  
报告日期:  2014.3.21 
Report date：第 7 页 共 11 页 
 
SMPV-0.2.3-002-QA -F01 
2）B区断口：具有明显的疲劳特征，见图6c；疲劳起始于弹簧表面，如图6a中红色箭头所示；宏观观察，疲劳起
始位置弹簧表面无异常，见图6b。 
 
 
 
图6  B区微观形貌    SEM 
 
6a 
6b 
6c 


 
上海汽车中心实验室 
SAIC Center Lab 
中国·上海·嘉定区安研路201 号 
邮编: 201804 
No 201 Anyan road, Jiading, Shanghai ,China 
Post code: 201804 
报告编号 
Report number 
 
SCL-S-14-0088M 
委托者:  EN 李广卫 
Request person, dept： 
委托编号:  /  
Request number: 
送样日期:  2014.3.18 
Request date:  
报告日期:  2014.3.21 
Report date：第 8 页 共 11 页 
 
SMPV-0.2.3-002-QA -F01 
3）C、D、E、F区域断口微观形貌均为韧窝，只是由于受力方向和断裂速度不同致使韧窝的形貌有所不同而已， 
   见图6.、7、8、9。 
 
图6  C 区微观形貌    SEM 
 
图7  D 区微观形貌    SEM 
 


 
上海汽车中心实验室 
SAIC Center Lab 
中国·上海·嘉定区安研路201 号 
邮编: 201804 
No 201 Anyan road, Jiading, Shanghai ,China 
Post code: 201804 
报告编号 
Report number 
 
SCL-S-14-0088M 
委托者:  EN 李广卫 
Request person, dept： 
委托编号:  /  
Request number: 
送样日期:  2014.3.18 
Request date:  
报告日期:  2014.3.21 
Report date：第 9 页 共 11 页 
 
SMPV-0.2.3-002-QA -F01 
 
图8  E 区微观形貌    SEM 
 
图9  F 区微观形貌    SEM 
 
 


 
上海汽车中心实验室 
SAIC Center Lab 
中国·上海·嘉定区安研路201 号 
邮编: 201804 
No 201 Anyan road, Jiading, Shanghai ,China 
Post code: 201804 
报告编号 
Report number 
 
SCL-S-14-0088M 
委托者:  EN 李广卫 
Request person, dept： 
委托编号:  /  
Request number: 
送样日期:  2014.3.18 
Request date:  
报告日期:  2014.3.21 
Report date：第 10 页 共 11 页 
 
SMPV-0.2.3-002-QA -F01 
三、材料分析： 
 
序
号 
试验项目 
额定值 
试验结果 
评价 
合格 
不合格 
1 
化学成分/ 
OTEVA-75 
 
 
 
 
 
C 
0.55-0.70 
0.64    1 
X 
 
 
Si 
1.2-1.6 
1.27    1 
X 
 
 
Mn 
0.50-0.80 
0.59    1 
X 
 
 
P 
≤0.020 
0.009   1 
X 
 
 
S 
≤0.020 
0.010   1 
X 
 
 
Cr 
0.50-0.70 
0.63   1 
X 
 
 
V 
0.008-0.18 
0.11   1 
X 
 
 
Cu 
≤0.15 
0.02   1 
X 
 
 
Ti 
≤0.10 
<0.01  1 
X 
 
 
Al 
≤1.00 
<0.01  1 
X 
 
2 
芯部硬度 
553-593HV10 
561、575、571 
X 
 
3 
表面脱碳层深度 
≤18um 
(3.6MA25)( 半脱碳层
深度≤0.5%D) 
0 
（图10） 
X 
 
4 
非金属夹杂物 
/ 
＜D0.5 
(图11) 
/ 
 
5 
金相组织 
回火马氏体 
回火马氏体 
（图 12） 
X 
 
1、 委托第三方实验室CTI 检测，报告号MLSHG000101910002C。 
 
 
 
图10 失效件表面脱碳  4%硝酸酒精 100X              图11 失效件非金属夹杂物   100X
