Repository: kujaxr/obsidian-vault

File: 材料工程师/SCL-S-14-0092M-NSE 1.5T-离合器花键套-邵百明.pdf.md
# SCL-S-14-0092M-NSE 1.5T-离合器花键套-邵百明.pdf

 
上海汽车中心实验室 
SAIC Center Lab 
中国·上海·嘉定区安研路201 号 
邮编：201804 
No 201 Anyan road, Jiading, Shanghai China 
Post code: 201804 
报告编号 
Report number 
 
SCL-S-14-0092M 
委托者:变速箱部 陶林杰 
Request person, dept： 
委托编号:  /  
Request number: 
送样日期: 2014.03.27 
Request date:  
报告日期: 2014.04.11 
Report date：  
第1 页共6 页 
 
SMPV-0.2.3-002-QA -F01 
零件号Part number 
10043864 
零件名称 
Part name 
从动盘总成 
Disc Assy. 
图纸日期Drawing date 
2013.07.01 
零件生产日期Part production date 
/ 
供货商 
Supplier 
萨克斯 
SACHS 
车型/项目Car type/project 
NSE 1.5T 
DVP 材料大纲签署日期DVP material test plan date 
/ 
阶段性报告 Interim report                结论性报告 Conclusion report          
 
Ⅰ.任务描述 Task description 
实验室受委托对从动盘总成进行失效原因分析，失效零件具体信息如下： 
As requested, SCL has analyzed the failure of the disc assy.. The information of the failed part is as following： 
零件信息：Part information 
零件名称 
Part name 
从动盘总成 
Disc Assy. 
车制造日期 
Vehicle production date 
/ 
VIN 码 
VIN 
/ 
销售日期 
Sale date 
/ 
车辆里程数/测试寿命 
Car mileage/test life 
196.5h 
失效地点 
Failure location 
南京 
失效模式描述 
Failure circumstance  
发动机在南京进行800h 耐久试验，从动盘总成花键轴套齿消失。The spline teeth of the disc assy. were 
lost during the 800h enduring experiment of engine at Nanjing. 
原材料信息：Raw material information 
原材料及牌号 
Raw material specification 
35# GB/T 699 
原材料厂商 
Raw material producer 
/ 
散件供应商 
Component supplier 
台州强力汽车配件有限公司 
金属热处理状态 
Metal heat treatment state 
调质 
失效零件见图1：The failed part is shown in figure1. 
 
Ⅱ. 结论与建议 Conclusions and Suggestions 
结论Conclusions： 
（1）花键轴套齿是由于磨损而失效；其主要原因很可能是由于使用的输入轴齿有磨损，与花键齿匹配不良所致。
The spline teeth were failed by wear. The main cause of failure is very likely the teeth of the input shaft were worn, 
which made the matching improper. 
（2）花键轴套硬度符合要求，但偏下限；组织为5 级，不符合要求（1~4 级）。这会加速花键轴套齿的磨损。The 
hardness meets the requirement, but is on the lower limit; the microstructure is level 5, which does not meet the 
requirement（level 1~4）. This can accelerate the spline teeth wear. 
（3）材料的成分符合要求。The chemical components meet the requirement. 
建议Suggestions： 
（1）试验前，确保所用零件的状态是符合要求的。Before experiment, confirm the state of the parts meets the 
requirement.  
（2）控制热处理过程，确保材料的组织符合要求，并适当提高花键套齿部的硬度。Control the heat treatment to 
ensure the microstructure of the material meet the requirement and properly improve the t hardness of the spline teeth . 
 
分发: 
Distribution 
变速箱部 陶林杰；动力总成部试制实验室：李勇 
检验者Author 
邵百明 
Shao Baiming 
审核Auditor 
邵百明 
Shao Baiming 
批准Approver 
 
日期Date 
2014.04.11 
日期Date 
2014.04.11 
日期Date 
2014.04.11 


 
上海汽车中心实验室 
SAIC Center Lab 
中国·上海·嘉定区安研路201 号 
邮编：201804 
No 201 Anyan road, Jiading, Shanghai China 
Post code: 201804 
报告编号 
Report number 
 
SCL-S-14-0092M 
委托者:变速箱部 陶林杰 
Request person, dept： 
委托编号:  /  
Request number: 
送样日期: 2014.03.27 
Request date:  
报告日期: 2014.04.11 
Report date：  
第2 页共6 页 
 
SMPV-0.2.3-002-QA -F01 
III. 调查结果 Investigation Results   
 
NSE 1.5T 发动机进行800h 耐久试验。运行约196.5h 时，花键轴套齿完全消失，无断口，表面有明显
的磨损痕迹，如图1 所示；更换新的从动盘后，继续运行到416.5h 后，新的从动盘出现了相同的失效。试
验中采用的传动轴不是新的传动轴，之前进行过其它的测试；传动轴使用后，其齿有可能会出现磨损，导
致其与花键轴套齿匹配出现异常。 
图2 显示的是完成上述试验（416.5h）后的传动轴；其齿也出现了磨损。 
 
       （a）全貌                              （b）花键轴套齿 完全损坏    
 
（c）损坏的表面情况 
图1 失效件   


 
上海汽车中心实验室 
SAIC Center Lab 
中国·上海·嘉定区安研路201 号 
邮编：201804 
No 201 Anyan road, Jiading, Shanghai China 
Post code: 201804 
报告编号 
Report number 
 
SCL-S-14-0092M 
委托者:变速箱部 陶林杰 
Request person, dept： 
委托编号:  /  
Request number: 
送样日期: 2014.03.27 
Request date:  
报告日期: 2014.04.11 
Report date：  
第3 页共6 页 
 
SMPV-0.2.3-002-QA -F01 
 
图2 传动轴    匹配区域有明显的磨损 
依据试验工程师介绍：拆解时，未发现断裂的碎块。这表明花键轴套的失效过程是逐渐磨损的过程，
而不是断裂的结果。 
材料检测 Material Test    
      对失效件和通过G5+测试的零件，进行材料的相关检测，其结果如表1 所示。 由表可见： 
 
成分和硬度（表1 提供的结果为齿部的结果，法兰处的硬度最大值约为30HRC）符合要求。 
 
失效件和对比件组织接近，均为5 级，不符合要求（1~4 级）。该项组织要求为散件供应商（台
州强力）的内控制要求；萨克斯未提出相应的要求，也未进行内部控制。 
表1 材料检测结果 
序号 
No. 
试验项目 
Test item 
额定值 
Requirement 
试验结果 
Test result 
评价 Evaluation 
合格 
OK 
不合格 
Not OK 
1 
成分 
35 GB/T 699 
 
 
 
 
C 
0.32~0.39（±0.03）1 
0.402 
× 
 
 
Si 
0.17~0.37 
 0.224 
× 
 
 
Mn 
0.50~0.80 
0.702 
× 
 
 
Cr 
≤0.25 
0.092 
× 
 
 
Ni 
≤0.30 
0.039 
× 
 
 
Cu 
≤0.25 
0.016 
× 
 
 
P 
≤0.035 
0.019 
× 
 
 
S 
≤0.035 
0.032 
× 
 
2 
硬度 
HRC24~33 
失效件 
HRC:24.2,24.8,24.0,24.0 
× 
 
对比件 
HRC:24.1,25.4,25.0,25.9 
× 
 
3 
组织 
调质，1~4 级（GB/T 
13320） 
失
效
件 
表层 
回火索氏体+少量铁素体；2
级，见图3（a） 
× 
 
其它
区域 
回火索氏体+屈氏体+铁素
体；5 级，见图3（b） 
 
× 
对
比
件 
表层 
回火索氏体+少量铁素体；2
级，见图4（a） 
× 
 
其它
区域 
回火索氏体+屈氏体+铁素
体，5 级，见图4（b） 
 
× 
说明：1）该偏差依据GB/T 222-2006。 


 
上海汽车中心实验室 
SAIC Center Lab 
中国·上海·嘉定区安研路201 号 
邮编：201804 
No 201 Anyan road, Jiading, Shanghai China 
Post code: 201804 
报告编号 
Report number 
 
SCL-S-14-0092M 
委托者:变速箱部 陶林杰 
Request person, dept： 
委托编号:  /  
Request number: 
送样日期: 2014.03.27 
Request date:  
报告日期: 2014.04.11 
Report date：  
第4 页共6 页 
 
SMPV-0.2.3-002-QA -F01 
 
图2  失效件金相试样 
 
（a） 表层  回火索氏体+极少量的铁素体，2 级 
  
（b） 其它区域（从表层2.5mm 处往芯部的区域）  
回火索氏体+屈氏体+铁素体;铁素体有网状的趋势；5 级 
图3 失效件微观组织  评级参照标准：GB/T 13320-2007 
表层2.5mm 内的组织为
回火索氏体+极少量铁
素体，见图3（a） 
其它区域的组织如图3
（b）所示，沿着晶界有
条状铁素体，少量呈针
状。 


 
上海汽车中心实验室 
SAIC Center Lab 
中国·上海·嘉定区安研路201 号 
邮编：201804 
No 201 Anyan road, Jiading, Shanghai China 
Post code: 201804 
报告编号 
Report number 
 
SCL-S-14-0092M 
委托者:变速箱部 陶林杰 
Request person, dept： 
委托编号:  /  
Request number: 
送样日期: 2014.03.27 
Request date:  
报告日期: 2014.04.11 
Report date：  
第5 页共6 页 
 
SMPV-0.2.3-002-QA -F01 
 
（a）表层  回火索氏体+少量铁素体，2 级 
 
（b）其它区域（从表层2.5mm 处往芯部的区域） 
回火索氏体+屈氏体+铁素体；5 级 
图4 对比件组织  评级参照标准：GB/T 13320-2007 
 
综合分析Comprehensive Analysis 
 
花键轴套齿失效后，未见断裂的碎块，并结合花键轴套齿的外观，可以判断：花键轴套齿是由于
磨损而失效的。 
 
花键轴套套齿在工作中承受传动轴齿所传递的载荷。导致其发生磨损失效，可能与如下几种因素
有关： 
（1）材料不良：失效花键轴套的成分和硬度符合要求，但是硬度偏下限；大部分区域的组织不符
合GB/T13320-2007 的要求，但与通过工程路试的花键轴套组织接近。由此来看，失效件的材料
状态与通过工程测试零件的状态是接近的。 
（2）工作载荷： 该从动盘总成设计的扭矩值约为250Nm；测试的额定扭矩为210Nm，最大扭矩
为222Nm(实际检测数据)。试验中的扭矩值在产品可接受的范围内。 


 
上海汽车中心实验室 
SAIC Center Lab 
中国·上海·嘉定区安研路201 号 
邮编：201804 
No 201 Anyan road, Jiading, Shanghai China 
Post code: 201804 
报告编号 
Report number 
 
SCL-S-14-0092M 
委托者:变速箱部 陶林杰 
Request person, dept： 
委托编号:  /  
Request number: 
送样日期: 2014.03.27 
Request date:  
报告日期: 2014.04.11 
Report date：  
第6 页共6 页 
 
SMPV-0.2.3-002-QA -F01 
（3）匹配不良：试验前，传动轴进行过其它试验，有可能轴齿出现了相应的磨损，并影响匹配，
从而引起磨损失效；但目前，无法对试验前的匹配进行调查。 
 
试验工程师换了新的传动轴和从动盘总成重新进行试验；到 2014.4.11 日已运行760 多小时，未
出现异常。结合前面的分析来看：花键轴套出现磨损失效主要原因很可能是由于试验前传动轴齿
出现了磨损，从而和花键套齿匹配不良所致；材料的硬度偏下限，组织不良会加速花键套齿的磨
损失效过程。

File: 材料工程师/SCL-S-14-0093M- IP2X-排气门-白云岭.pdf.md
# SCL-S-14-0093M- IP2X-排气门-白云岭.pdf

 
上海汽车中心实验室 
SAIC Center Lab 
中国·上海·嘉定区安研路201 号 
邮编: 201804 
No 201 Anyan road, Jiading, Shanghai ,China 
Post code: 201804 
报告编号 
Report number 
 
SCL-S-14-0093M 
委托者:  QA 唐佳福 
Request person, dept： 
委托编号:  /  
Request number: 
送样日期:  2014.3.25 
Request date:  
报告日期:  2014.3.26 
Report date：第 1 页 共 7 页 
 
SMPV-0.2.3-002-QA -F01 
零件号Part number 
LGH101190 
 零件名称 
Part name 
排气门 
Valve  
图纸日期Drawing date 
2012.2.15 
零件生产日期Part production date 
/ 
 供货商 
Supplier 
济南沃德 
车型/项目Car type/project 
IP2X/18K4C 
DVP 材料大纲签署日期DVP material test plan date 
/ 
阶段性报告  Stage report                结论性报告 Conclusion report 
 
Ⅰ.任务描述 Task description 
实验室受委托对排气门进行失效原因分析，失效零件具体信息如下： 
As requested, SCL has analyzed the failure of Valve. The information of the failed part is as following： 
零件信息：Part information 
零件名称 
Part name 
排气门 
Valve 
制造日期 
Production date 
/ 
VIN/车/发动机号码
car/engine no 
18K4C*A020063649 
失效日期 
Incident date 
2014-3-4 
车辆里程数/测试寿命 
Car mileage/Test life 
32346 公里（km） 
失效地点 
Location 
广德试验场 
失效模式描述 
Failure circumstance description 
2014-3-4 在广德试验场，发现第三缸排气门断裂。 
原材料信息：Raw material information 
原材料及牌号 
Raw material specification 
21-4N 
原材料厂商 
Raw material producer 
/ 
散件供应商 
Component supplier 
/ 
金属热处理状态 
Metal heat treatment state 
/ 
失效零件见图1：The failed part is shown in figure 1.  
 
Ⅱ. 结论与建议 Conclusions and suggestions 
 
结论Conclusions： 
1、 失效件气门断裂成4 部分，断口均为过载断裂。 
Failure for the part belongs to overload fracture , valve broken into four parts. 
2、 失效件的材料性能（化学成分、硬度）符合技术要求。 
The material properties (chemical composition, hardness) meet the technical requirements. 
 
建议Suggestions： 
1、 建议系统排查该发动机的运行情况。 
To investigation the operation of the system of the engine.  
 
 
 
分发： 
Distribution 
QA 唐佳福 
检验者Author 
白云岭   
Bai Yunling 
审核
Auditor 
邵百明 
Shao Baiming 
批准
Approver 
 
日期Date 
2014.3.26 
日期Date 
2014.3.27 
日期Date 
2014.3.27 


 
上海汽车中心实验室 
SAIC Center Lab 
中国·上海·嘉定区安研路201 号 
邮编: 201804 
No 201 Anyan road, Jiading, Shanghai ,China 
Post code: 201804 
报告编号 
Report number 
 
SCL-S-14-0093M 
委托者:  QA 唐佳福 
Request person, dept： 
委托编号:  /  
Request number: 
送样日期:  2014.3.25 
Request date:  
报告日期:  2014.3.26 
Report date：第 2 页 共 7 页 
 
SMPV-0.2.3-002-QA -F01 
III. 测试结果 Test Results  
一、宏观观察： 
1、 委托者提供的失效件实物形貌见图1，整根气门朝一个方向弯曲严重，气门断裂成4 部分，具体断裂位置如图
中红色箭头所示。    
2、 失效件的杆部有明显的与弯曲方向相吻合的严重压痕，见图2a、2b、2c；气门头部受敲击已严重变形，见图
2d、2e。 
 
图1  失效件实物形貌 
 
 
 
3#断口 
2#断口 
1#断口 
2a 
2c 
2b 


 
上海汽车中心实验室 
SAIC Center Lab 
中国·上海·嘉定区安研路201 号 
邮编: 201804 
No 201 Anyan road, Jiading, Shanghai ,China 
Post code: 201804 
报告编号 
Report number 
 
SCL-S-14-0093M 
委托者:  QA 唐佳福 
Request person, dept： 
委托编号:  /  
Request number: 
送样日期:  2014.3.25 
Request date:  
报告日期:  2014.3.26 
Report date：第 3 页 共 7 页 
 
SMPV-0.2.3-002-QA -F01 
 
 
图2  失效件宏观观察 
 
二、断口观察、分析： 使用扫描电镜对断口进行微观观察， 
1、宏观观察，三个断口都较平坦，均无疲劳特征；1#断口边缘有少许擦伤；2#断口中心有少许擦伤；3#断口边缘 
擦伤较多；见图3a、3b、3c。 
2、三个断口的微观形貌均为大量韧窝+沿晶，并伴有二次裂纹，见图4a、4b、4c。 
+
 
2e 
2d 
3a 
1号断口 


 
上海汽车中心实验室 
SAIC Center Lab 
中国·上海·嘉定区安研路201 号 
邮编: 201804 
No 201 Anyan road, Jiading, Shanghai ,China 
Post code: 201804 
报告编号 
Report number 
 
SCL-S-14-0093M 
委托者:  QA 唐佳福 
Request person, dept： 
委托编号:  /  
Request number: 
送样日期:  2014.3.25 
Request date:  
报告日期:  2014.3.26 
Report date：第 4 页 共 7 页 
 
SMPV-0.2.3-002-QA -F01 
 
 
 
图3  断口宏观形貌 
   
3c 
3b 
3号断口 
2号断口 


 
上海汽车中心实验室 
SAIC Center Lab 
中国·上海·嘉定区安研路201 号 
邮编: 201804 
No 201 Anyan road, Jiading, Shanghai ,China 
Post code: 201804 
报告编号 
Report number 
 
SCL-S-14-0093M 
委托者:  QA 唐佳福 
Request person, dept： 
委托编号:  /  
Request number: 
送样日期:  2014.3.25 
Request date:  
报告日期:  2014.3.26 
Report date：第 5 页 共 7 页 
 
SMPV-0.2.3-002-QA -F01 
 
 
 
4a 
4b 
1号断口 
2号断口 


 
上海汽车中心实验室 
SAIC Center Lab 
中国·上海·嘉定区安研路201 号 
邮编: 201804 
No 201 Anyan road, Jiading, Shanghai ,China 
Post code: 201804 
报告编号 
Report number 
 
SCL-S-14-0093M 
委托者:  QA 唐佳福 
Request person, dept： 
委托编号:  /  
Request number: 
送样日期:  2014.3.25 
Request date:  
报告日期:  2014.3.26 
Report date：第 6 页 共 7 页 
 
SMPV-0.2.3-002-QA -F01 
 
图4  断口微观形貌  SEM 
三、材料分析： 
 
序
号 
试验项目 
额定值 
试验结果 
评价 
合格 
不合格 
1 
化学成分/ 21-4N 
QC/T469-2002 
 
 
 
 
C 
0.48-0.58 
0.54    1 
X 
 
 
Si 
≤0.35 
0.27    1 
X 
 
 
Mn 
8.00-10.00 
8.57    1 
X 
 
 
P 
≤0.040 
0.019   1 
X 
 
 
S 
≤0.030 
0.004   1 
X 
 
 
Ni 
3.25-4.50 
3.86  1 
X 
 
 
Cr 
20.00-22.00 
20.80   1 
X 
 
 
N 
0.35-0.50 
0.50   1 
X 
 
 
C+N 
0.90 
1.04 
X 
 
2 
芯部硬度 
≥28HRC 
349HV、355 HV、349 HV、 
355 HV、346 HV 
/ 
 
37HRC、37.5 HRC 、37 HRC 、
37.5 HRC、36.5 HRC 
X 
 
3 
金相组织 
奥氏体+碳化物 
奥氏体+碳化物 
（图 5） 
X 
 
1、 委托第三方实验室CTI 检测，报告号MLSHG000102890001C。 
4c 
3号断口 


 
上海汽车中心实验室 
SAIC Center Lab 
中国·上海·嘉定区安研路201 号 
邮编: 201804 
No 201 Anyan road, Jiading, Shanghai ,China 
Post code: 201804 
报告编号 
Report number 
 
SCL-S-14-0093M 
委托者:  QA 唐佳福 
Request person, dept： 
委托编号:  /  
Request number: 
送样日期:  2014.3.25 
Request date:  
报告日期:  2014.3.26 
Report date：第 7 页 共 7 页 
 
SMPV-0.2.3-002-QA -F01 
  
图5 失效件金相组织   500X 
 
横向

File: 材料工程师/SCL-S-14-0094M-NLE2.0NA连杆-白云岭.pdf.md
# SCL-S-14-0094M-NLE2.0NA连杆-白云岭.pdf

 
上海汽车中心实验室 
SAIC Center Lab 
中国·上海·嘉定区安研路201 号 
邮编: 201804 
No 201 Anyan road, Jiading, Shanghai ,China 
Post code: 201804 
报告编号 
Report number 
 
SCL-S-14-0094M 
委托者:  EN 谷红学 
Request person, dept： 
委托编号:  /  
Request number: 
送样日期:  2014.3.26 
Request date:  
报告日期:  2014.3.27 
Report date：第 1 页 共 7 页 
 
SMPV-0.2.3-002-QA -F01 
零件号Part number 
30038359 
 零件名称 
Part name 
连杆 
Connecing Rod 
图纸日期Drawing date 
2014.1.12 
零件生产日期Part production date 
/ 
 供货商 
Supplier 
云南西仪 
车型/项目Car type/project 
NLE 2.0NA 
DVP 材料大纲签署日期DVP material test plan date 
/ 
阶段性报告  Stage report                结论性报告 Conclusion report 
 
Ⅰ.任务描述 Task description 
实验室受委托对连杆进行失效原因分析，失效零件具体信息如下： 
As requested, SCL has analyzed the failure of connecing rod. The information of the failed part is as following： 
零件信息：Part information 
零件名称 
Part name 
连杆 
Connecing Rod 
制造日期 
Production date 
/ 
VIN/车/发动机号码
car/engine no 
*20L4D*B3SDC12H001* 
失效日期 
Incident date 
2014.03 
车辆里程数/测试寿命 
Car mileage/Test life 
753 小时（h） 
失效地点 
Location 
上内所 
失效模式描述 
Failure circumstance description 
NLE BP32 2.0NA 800 小时试验发动机（*20L4D*B3SDC12H001*）耐久运行至第754h，
6500r/min@50Nm 工况，发动机一缸活塞突然将缸体捣碎，试验停止。察看了现场，
发现发动机一缸进排气侧均有2 个大洞，活塞销掉落出来，从排气侧看进去看到了活
塞小头的断面。 
原材料信息：Raw material information 
原材料及牌号 
Raw material specification 
C70S6 
原材料厂商 
Raw material producer 
/ 
散件供应商 
Component supplier 
/ 
金属热处理状态 
Metal heat treatment state 
/ 
失效零件见图1：The failed part is shown in figure 1.  
 
Ⅱ. 结论与建议 Conclusions and suggestions 
结论Conclusions： 
1、连杆断裂成4 部分，断口均为过载断裂。 
Failure for the Connecing Rod belongs to overload fracture , the failure part broken into four parts. 
2、连杆的材料性能符合技术要求。 
The material properties for the Connecing Rod meet the technical requirements. 
   3、活塞的化学成分和硬度符合技术要求。 
      The chemical composition and hardness meet the technical requirements. 
建议Suggestions： 
1、 建议系统排查该发动机的运行情况。 
To investigation the operation of the system of the engine. 
 
分发： 
Distribution 
EN 谷红学 
检验者Author 
白云岭   
Bai Yunling 
审核
Auditor 
邵百明 
Shao Baiming 
批准
Approver 
 
日期Date 
2014.02.27 
日期Date 
2014.03.28 
日期Date 
2014.03.28 


 
上海汽车中心实验室 
SAIC Center Lab 
中国·上海·嘉定区安研路201 号 
邮编: 201804 
No 201 Anyan road, Jiading, Shanghai ,China 
Post code: 201804 
报告编号 
Report number 
 
SCL-S-14-0094M 
委托者:  EN 谷红学 
Request person, dept： 
委托编号:  /  
Request number: 
送样日期:  2014.3.26 
Request date:  
报告日期:  2014.3.27 
Report date：第 2 页 共 7 页 
 
SMPV-0.2.3-002-QA -F01 
III. 测试结果 Test Results  
一、宏观观察： 
1、 委托者提供的失效件实物形貌见图1，活塞已完全打碎，已无发进行断口分析，故只做化学成分分析（委托者
要求）；连杆杆部已弯曲变形，小头断裂成4 部分且已严重变形。    
2、 断裂连杆杆部和小头表面有较严重的敲击的痕迹，见图2。 
 
图1  失效件实物形貌 
 
 
 图2  连杆宏观观察 
活塞残体 
连杆 
2a 
2b 


 
上海汽车中心实验室 
SAIC Center Lab 
中国·上海·嘉定区安研路201 号 
邮编: 201804 
No 201 Anyan road, Jiading, Shanghai ,China 
Post code: 201804 
报告编号 
Report number 
 
SCL-S-14-0094M 
委托者:  EN 谷红学 
Request person, dept： 
委托编号:  /  
Request number: 
送样日期:  2014.3.26 
Request date:  
报告日期:  2014.3.27 
Report date：第 3 页 共 7 页 
 
SMPV-0.2.3-002-QA -F01 
二、断口观察、分析： 
1、断口位置示意图见图3。 
2、1 号断口如图4a 所示，断口无疲劳特征，典型的过载形貌，断口表面已损伤，且在断裂起始区域的表面有高 
温擦伤发黄的颜色，断裂方向如图4a 中红色虚线所示。 
3、2 号断口无疲劳特征，典型的过载形貌，断裂起始于连杆小头的内孔表面，断裂方向如图4b、4c 中红色虚线
所示。 
4、3 号断口无疲劳特征，典型的过载形貌，断裂起始于连杆小头的外表面，断裂方向如图4d、4e 中红色虚线所
示。 
5、4 号断口无疲劳特征，典型的过载形貌，断裂起始于连杆小头的内孔表面，断裂方向如图4f 中红色虚线所示。 
 
  
图3 断口位置示意图 
 
4a 
1号断口 
1 号断口 
2 号断口 
3 号断口 
4 号断口 
小头外表面 
小头内孔表面 


 
上海汽车中心实验室 
SAIC Center Lab 
中国·上海·嘉定区安研路201 号 
邮编: 201804 
No 201 Anyan road, Jiading, Shanghai ,China 
Post code: 201804 
报告编号 
Report number 
 
SCL-S-14-0094M 
委托者:  EN 谷红学 
Request person, dept： 
委托编号:  /  
Request number: 
送样日期:  2014.3.26 
Request date:  
报告日期:  2014.3.27 
Report date：第 4 页 共 7 页 
 
SMPV-0.2.3-002-QA -F01 
 
 
4c 
2号断口 
4b 
2号断口 
小头外表面 
小头内孔表面 
小头外表面 
小头内孔表面 


 
上海汽车中心实验室 
SAIC Center Lab 
中国·上海·嘉定区安研路201 号 
邮编: 201804 
No 201 Anyan road, Jiading, Shanghai ,China 
Post code: 201804 
报告编号 
Report number 
 
SCL-S-14-0094M 
委托者:  EN 谷红学 
Request person, dept： 
委托编号:  /  
Request number: 
送样日期:  2014.3.26 
Request date:  
报告日期:  2014.3.27 
Report date：第 5 页 共 7 页 
 
SMPV-0.2.3-002-QA -F01 
 
 
 
4e 
3号断口 
4d 
3号断口 
小头外表面 
小头内孔表面 
小头外表面 
小头内孔表面 


 
上海汽车中心实验室 
SAIC Center Lab 
中国·上海·嘉定区安研路201 号 
邮编: 201804 
No 201 Anyan road, Jiading, Shanghai ,China 
Post code: 201804 
报告编号 
Report number 
 
SCL-S-14-0094M 
委托者:  EN 谷红学 
Request person, dept： 
委托编号:  /  
Request number: 
送样日期:  2014.3.26 
Request date:  
报告日期:  2014.3.27 
Report date：第 6 页 共 7 页 
 
SMPV-0.2.3-002-QA -F01 
 
 
图4  断口形貌观察   
三、材料分析： 
 
序号 
No. 
试验项目 
Test item 
额定值 
Requirement 
试验结果 
Test result 
评价 Evaluation 
合格 
OK 
不合格 
Not OK 
1 
活塞 
 
 
 
 
1.1 
化学成分
/FM-S2N  
 
 
 
 
 
Fe 
≤0.50 
0.39 
X 
 
 
Si 
11.3~12.5 
11.77 
X 
 
 
Cu 
3.0~3.6 
3.26 
X 
 
 
Mg 
0.5~1.0 
0.63 
X 
 
 
Ni 
2.0~2.5 
2.28 
X 
 
 
Mn 
≤0.20 
0.11 
X 
 
 
Zn 
≤0.10 
0.041 
X 
 
 
Pb 
≤0.05 
0.013 
X 
 
 
Ti 
≤0.05 
0.021 
X 
 
1.2 
硬度 
100~130 HB2.5/62.5 
103、109、116、107 
X 
 
2 
连杆 
 
 
 
 
2.1 
化学成分/ C70S6 
 
 
 
 
 
C 
0.67-0.73 
0.71 
X 
 
 
Si 
0.15-0.25 
0.17 
X 
 
 
Mn 
0.45-0.55 
0.55 
X 
 
 
P 
≤0.045 
0.0098 
X 
 
 
S 
0.06-0.07 
0.060 
X 
 
 
Cr 
0.10-0.20 
0.11 
X 
 
 
Mo 
≤0.30 
0.017 
X 
 
4f 
4号断口 
小头外表面 
小头内孔表面 


 
上海汽车中心实验室 
SAIC Center Lab 
中国·上海·嘉定区安研路201 号 
邮编: 201804 
No 201 Anyan road, Jiading, Shanghai ,China 
Post code: 201804 
报告编号 
Report number 
 
SCL-S-14-0094M 
委托者:  EN 谷红学 
Request person, dept： 
委托编号:  /  
Request number: 
送样日期:  2014.3.26 
Request date:  
报告日期:  2014.3.27 
Report date：第 7 页 共 7 页 
 
SMPV-0.2.3-002-QA -F01 
序号 
No. 
试验项目 
Test item 
额定值 
Requirement 
试验结果 
Test result 
评价 Evaluation 
合格 
OK 
不合格 
Not OK 
 
V 
0.03-0.04 
0.040 
X 
 
 
Al 
≤0.01 
0.010 
X 
 
 
Ni 
≤0.20 
0.065 
X 
 
2.2 
硬度 
240-302HB 
290、293、302、93 
X 
 
2.3 
半脱碳深度 
≤0.015mm 
0   (图5) 
X 
 
2.4 
全脱碳层深度 
0  mm 
0   (图5) 
X 
 
2.5 
金相组织 
铁素体+珠光体 
铁素体+珠光体 
（图 6） 
X 
 
  
图5  失效件表面脱碳    100X 
 
图6  失效件金相组织   500X

File: 材料工程师/SCL-S-14-0095M-IS12-洗涤喷头-龚伟.pdf.md
# SCL-S-14-0095M-IS12-洗涤喷头-龚伟.pdf

 
上海汽车中心实验室
(SAIC Center Lab) 
中国·上海·嘉定区安研路201 号 
邮编. 201804 
No. 201 Anyan Road, Jiading District,  
Shanghai, China. 
Post code :200433 
报告编号：Report number 
SCL-S-14-0095M 
委托者Requestor：罗瑜 
送样日期Deliver date：2014.03.27 
报告日期Report date：2014.04.17 
第 1 页 共 6 页 
Page 1 of 6  
 
零件号 
Part number 
10092210 
零件名称 
Part name 
挡风玻璃洗涤喷嘴总成 
Nozzle Assy-Windshield Washer 
图纸日期 
Drawing date  
2011.10.31 
零件生产日期 
Production date 
/ 
供货商 
Supplier 
宁波恒帅 
Ningbo Hengshuai  
车型/项目 
Car type/project 
IS12 
 
   阶段性报告  Stage report        结论性报告 Conclusion report           测试报告 Test report 
Ⅰ.任务描述 Task description 
实验室受委托对挡风玻璃洗涤喷嘴总成进行失效原因分析，失效零件具体信息如下： 
As requested, QA lab has analyzed the invalid cause of Nozzle Assy-Windshield Washer, and the information of 
invalid part is shown as following： 
零件信息：Part information 
零件名称 
Part name 
挡风玻璃洗涤喷嘴总成 
Nozzle Assy-Windshield Washer 
制造日期 
Production date 
/ 
VIN 码 
VIN number 
/ 
销售日期 
Sale date 
/ 
车辆里程数 
Car mileage 
/ 
销售商 
Sale agent 
/ 
失效模式描述 
Invalid situation 
description 
挡风玻璃洗涤喷嘴总成断裂 
Nozzle Assy-Windshield Washer burst 
原材料信息：Raw material information 
原材料及牌号 
Raw material 
and trademark 
PA6+GF10 
BG8Z-NC 
原材料厂商 
Raw material producer 
上海日晶工程塑料科技有
限公司 
散件供应商 
Part supplier 
宁波恒帅 
金属热处理状态 
Metal heat treatment state 
/ 
失效零件见图1：The invalid part is shown in Fig 1.  
Ⅱ. 结论与建议 Conclusions and suggestions 
结论： 1. 失效件受外力导致脆断。  
2. 零件材料符合技术要求。  
Conclusions:  1.The brittle fracture of the part caused by external force.   
2. Material performance of the failure parts conformed to requirements.     
建议： 1.供应商改善注塑工艺。 
Suggestions:  1. Ask suppliers to improve the injection molding process. 
分发： 
Dispenser 
SQE 罗瑜 
检验者： 
Identifier 
龚伟 
Gong Wei 
审核： 
Auditor 
狄春峰 
Di Chunfeng 
批准： 
Approver 
 
日期： 
Date 
2014.04.17 
日期： 
Date 
2014.04.17 
日期： 
Date 
2014.04.18 
 
         


 
上海汽车中心实验室
(SAIC Center Lab) 
中国·上海·嘉定区安研路201 号 
邮编. 201804 
No. 201 Anyan Road, Jiading District,  
Shanghai, China. 
Post code :200433 
报告编号：Report number 
SCL-S-14-0095M 
委托者Requestor：罗瑜 
送样日期Deliver date：2014.03.27 
报告日期Report date：2014.04.17 
第 2 页 共 6 页 
Page 2 of 6  
 
 
图1 失效件 
Fig. 1 Failure Part 
 
III. 测试结果 Test Results  
序
号 
No. 
试验项目 
Test item 
额定值 
Requirement 
试验结果 
Test result 
评价 Evaluation 
第一次 
第二次 
合格 
qualified 
不合格 
unqualified 
I 
失效件 
 
 
1 
红外（GB/T6040-2002） 
Infrared Spectroscopy 
PA6 
PA6 
× 
 
2 
熔点（GB/T19466.3-2006） 
Melting point (℃) 
220±5 
215 
× 
 
3 
焓值（GB/T19466.3-2006） 
Enthalpy (J/g) 
/ 
54.0 
69.5 
 
 
4 
灰分（GB/T9345.1-2008） 
Ash content (%) 
10±2 
10.0 
× 
 
II 
新件 
 
 
1 
红外（GB/T6040-2002） 
Infrared Spectroscopy 
PA6 
PA6 
× 
 
2 
熔点（GB/T19466.3-2006） 
Melting point (℃) 
220±5 
218 
× 
 
3 
焓值（GB/T19466.3-2006） 
Enthalpy (J/g) 
/ 
54.9 
58.8 
 
 
4 
灰分（GB/T9345.1-2008） 
Ash content (%) 
10±2 
11.0 
× 
 


 
上海汽车中心实验室
(SAIC Center Lab) 
中国·上海·嘉定区安研路201 号 
邮编. 201804 
No. 201 Anyan Road, Jiading District,  
Shanghai, China. 
Post code :200433 
报告编号：Report number 
SCL-S-14-0095M 
委托者Requestor：罗瑜 
送样日期Deliver date：2014.03.27 
报告日期Report date：2014.04.17 
第 3 页 共 6 页 
Page 3 of 6  
 
序
号 
No. 
试验项目 
Test item 
额定值 
Requirement 
试验结果 
Test result 
评价 Evaluation 
第一次 
第二次 
合格 
qualified 
不合格 
unqualified 
Ⅲ 
粒料 
 
 
1 
红外（GB/T6040-2002） 
Infrared Spectroscopy 
PA6 
PA6 
× 
 
2 
熔点（GB/T19466.3-2006） 
Melting point (℃) 
220±5 
221 
× 
 
3 
焓值（GB/T19466.3-2006） 
Enthalpy (J/g) 
/ 
53.5 
54.3 
 
 
4 
灰分（GB/T9345.1-2008） 
Ash content (%) 
10±2 
10.6 
× 
 
小结：零件材料符合技术要求。 
 
 
 
 
 
 
 
 
 
 
 
 
 
 
 
 


 
上海汽车中心实验室
(SAIC Center Lab) 
中国·上海·嘉定区安研路201 号 
邮编. 201804 
No. 201 Anyan Road, Jiading District,  
Shanghai, China. 
Post code :200433 
报告编号：Report number 
SCL-S-14-0095M 
委托者Requestor：罗瑜 
送样日期Deliver date：2014.03.27 
报告日期Report date：2014.04.17 
第 4 页 共 6 页 
Page 4 of 6  
 
Ⅳ. 宏观分析 Macroscopic observation 
 
 失效状态如图2所示。零件存在两处失效，一处有裂纹，一处完全断裂。断口无银纹，是受外
力导致的脆断。断口周边的受力痕迹系发现零件失效后用工具取出导致的。 
 
图2 失效件 
Fig. 2 Failure Part 


 
上海汽车中心实验室
(SAIC Center Lab) 
中国·上海·嘉定区安研路201 号 
邮编. 201804 
No. 201 Anyan Road, Jiading District,  
Shanghai, China. 
Post code :200433 
报告编号：Report number 
SCL-S-14-0095M 
委托者Requestor：罗瑜 
送样日期Deliver date：2014.03.27 
报告日期Report date：2014.04.17 
第 5 页 共 6 页 
Page 5 of 6  
 
对工厂送过来的同批次件进行模拟测试，部分零件发生与失效件类似的脆断情况。 
 
图3 同批次零件 
Fig. 3 The Same Batch Part 
 
 
 
 
 
 


 
上海汽车中心实验室
(SAIC Center Lab) 
中国·上海·嘉定区安研路201 号 
邮编. 201804 
No. 201 Anyan Road, Jiading District,  
Shanghai, China. 
Post code :200433 
报告编号：Report number 
SCL-S-14-0095M 
委托者Requestor：罗瑜 
送样日期Deliver date：2014.03.27 
报告日期Report date：2014.04.17 
第 6 页 共 6 页 
Page 6 of 6  
 
此类失效系注塑时调湿工艺不佳，同时零件在装备过程中天气寒冷，韧性变差导致的。对工厂
送过来的该批次零件进行DSC 测试，发现其中一个图谱如图4 所示。材料中含有杂质，经与供应
商沟通，系料筒未清洗干净所致。 
针对以上问题，建议供应商优化注塑工艺： 
1． 优化调湿工艺，锁定水煮时间、温度，严格执行，以改善零件韧性； 
2． 使用专用注塑机进行零件生产，杜绝因料筒未洗净而引入的杂质。 
 
图4 DSC 
Fig. 4 DSC

File: 材料工程师/SCL-S-14-0096M-IP21-缸体-薛喜才.pdf.md
# SCL-S-14-0096M-IP21-缸体-薛喜才.pdf

 
上海汽车中心实验室 
SAIC Center Lab 
中国·上海·嘉定区安研路201 号 
邮编: 201804 
No 201 Anyan road, Jiading, Shanghai ,China 
Post code: 201804 
报告编号 
Report number 
 
SCL-S-14-0096M 
委托者:临港发动机质量科 宋良 
Request person, dept： 
委托编号:  /  
Request number: 
送样日期: 2014.03.27 
Request date:  
报告日期: 2014.04.14 
Report date：  
第1页共8页 
 
SMPV-0.2.3-002-QA -F01 
零件号Part number 
10084998 
 零件名称 
Part name 
缸体 
Cylinder 
图纸日期Drawing date 
/ 
零件生产日期Part production date 
2013.03.21 
 供货商 
Supplier 
皮尔博格 
车型/项目Car type/project 
550 / K4 1.8VCT 
DVP 材料大纲签署日期DVP material test plan date 
 
阶段性报告 Interim report                结论性报告 Conclusion report          
 
Ⅰ.任务描述 Task description 
实验室受委托对缸体进行失效原因分析，失效零件具体信息如下： 
As requested, SCL has analyzed the failure of cylinder. The information of the failed part is as following： 
零件信息：Part information 
零件名称 
Part name 
缸体 
Cylinder 
车制造日期 
Vehicle production date 
2013.07.11 
VIN 码 
VIN 
LSJW26H6XDS061591 
销售日期 
Sale date 
/ 
车辆里程数 
Car mileage 
50 公里(km) 
维修站名称 
Sale agent:  
盐城永发 
失效模式描述 
Failure circumstance  
新车有二网经销商提车，大约开到50 公里左右，发动机突然熄火，之后就无法启动。
检查发动机和各水管接头都没有发现漏水痕迹，底盘无碰撞，机油已经耗损了一半，机
油尺和机油加注盖都已经融化，机油已经烧焦，检查曲轴无法转动，用VDS 驱动电子
风扇，风扇正常。 
临港现场对发动机缸体检查分析认为，缸体缸套台阶面存在缺陷，导致发动机水油互穿，
长时间运行造成发动机高温失效。 
原材料信息：Raw material information 
原材料及牌号 
Raw material specification 
LM25 
原材料厂商 
Raw material producer 
/ 
散件供应商 
Component supplier 
/ 
金属热处理状态 
Metal heat treatment state 
/ 
失效零件见图1：The failed part is shown in figure 1.  
Ⅱ. 结论与建议 Conclusions and Suggestions 
结论Conclusions： 
1. 缸体台阶面存在冷隔，导致冷却水进入发动机内部，长时间运行引起发动机高温失效；There is a cold shut defect 
at the stepped surface, Causing the cooling water into the engine interior. At last the engine failed after a long-running. 
2. 缸体成分符合要求，金相及硬度正常；Chemical components met the requirement. Microstructure and hardness were 
normal. 
 
建议Suggestions： 
1. 供应商提交分析、整改报告；Suppliers provided the analysis, rectification report. 
2. 加强对缸体台阶部位的检查力度；Strengthen inspecting the defect location. 
 
分发: 
Distribution 
质保部临港发动机质量科  宋良 
检验者Author 
薛喜才 
Xue Xicai 
审核Auditor 
邵百明 
Shao Baiming 
批准Approver 
 
日期Date 
2014.04.14 
日期Date 
2014.04.16 
日期Date 
2014.04.16 


 
上海汽车中心实验室 
SAIC Center Lab 
中国·上海·嘉定区安研路201 号 
邮编: 201804 
No 201 Anyan road, Jiading, Shanghai ,China 
Post code: 201804 
报告编号 
Report number 
 
SCL-S-14-0096M 
委托者:临港发动机质量科 宋良 
Request person, dept： 
委托编号:  /  
Request number: 
送样日期: 2014.03.27 
Request date:  
报告日期: 2014.04.14 
Report date：  
第2页共8页 
 
SMPV-0.2.3-002-QA -F01 
III. 调查结果 Investigation Results  
收到缸体，见图1 所示。第一缸台阶面存在明显缺陷，有一块金属剥落。图2 为对应缸套痕迹，台阶面上密封胶
凸起，形状与缺陷形貌很相似，可以确定缸体上缺陷应该在涂胶之前就已经存在。 
 
 
 
 
 
 
 
 
 
 
 
 
 
 
 
 
 
 
图1   失效缸体 
 
 
 
 
 
 
 
 
 
 
 
 
 
 
 
 
 
 
 
图2   缸套 
4#缸 
内腔装冷却水 
密封胶 


 
上海汽车中心实验室 
SAIC Center Lab 
中国·上海·嘉定区安研路201 号 
邮编: 201804 
No 201 Anyan road, Jiading, Shanghai ,China 
Post code: 201804 
报告编号 
Report number 
 
SCL-S-14-0096M 
委托者:临港发动机质量科 宋良 
Request person, dept： 
委托编号:  /  
Request number: 
送样日期: 2014.03.27 
Request date:  
报告日期: 2014.04.14 
Report date：  
第3页共8页 
 
SMPV-0.2.3-002-QA -F01 
图3 为缸体缺陷。由图可见：①缺陷部位明显分层，表面呈现金属熔融时形态，边缘较圆滑；同时结合后续金相
分析可知，该缺陷为冷隔；②将缺陷部位人为掰断后(见图3c)，缺陷尚未完全贯穿铸件壁厚；③在缸体台阶边缘
上有液体流动的痕迹(见图3a),缺陷部位及内壁发黄物质可能是机油形成的产物。在正常装配时，缸套外壁与缸
体内壁是通过间隙配合的，台阶部位是密封的，所以冷却水是不可能进入缸体内壁的。 
从上述痕迹来看，很可能是冷却水沿着台阶边缘、经过缺陷进入发动机内部：①冷却水进入机油，导致机油稀释，
降低其润滑性或冷却；②由于冷却水的减少，必定降低其冷却效果，导致发动机升温，长时间运行而失效。 
 
 
 
 
 
 
 
 
 
 
 
 
 
 
 
 
 
 
 
 
 
 
 
 
 
 
 
 
 
 
 
 
 
 
 
 
(b) 
(a) 
缸体缸套台阶面 
液体流动的痕迹 
明显分层 


 
上海汽车中心实验室 
SAIC Center Lab 
中国·上海·嘉定区安研路201 号 
邮编: 201804 
No 201 Anyan road, Jiading, Shanghai ,China 
Post code: 201804 
报告编号 
Report number 
 
SCL-S-14-0096M 
委托者:临港发动机质量科 宋良 
Request person, dept： 
委托编号:  /  
Request number: 
送样日期: 2014.03.27 
Request date:  
报告日期: 2014.04.14 
Report date：  
第4页共8页 
 
SMPV-0.2.3-002-QA -F01 
 
 
 
 
 
 
 
 
 
 
 
 
 
 
 
 
 
 
图3  缸体缺陷部位 
金相分析 Metallographic analysis 
 
缸体微观组织主要为α-Al+细小共晶Si，组织变质正常。 
 
对图3 两处位置进行金相分析，结果见图4 ~图5。图4 缸体缺陷区：沿着分层面金相组织中硅相分布、枝
晶形态等明显不同，且分层面向铸件内部有延伸。而手工掰断区组织分布较均匀。 
 
 
 
 
 
 
 
 
 
 
 
 
 
 
 
 
 
(c) 
金相分析 
(见图4) 
金相分析 
(见图5) 
缺陷区 
手工掰断区 
(a) 
缸体台阶面 
缸 
体 
内 
侧 


 
上海汽车中心实验室 
SAIC Center Lab 
中国·上海·嘉定区安研路201 号 
邮编: 201804 
No 201 Anyan road, Jiading, Shanghai ,China 
Post code: 201804 
报告编号 
Report number 
 
SCL-S-14-0096M 
委托者:临港发动机质量科 宋良 
Request person, dept： 
委托编号:  /  
Request number: 
送样日期: 2014.03.27 
Request date:  
报告日期: 2014.04.14 
Report date：  
第5页共8页 
 
SMPV-0.2.3-002-QA -F01 
 
 
 
 
 
 
 
 
 
 
 
 
 
 
 
 
 
 
 
 
 
 
 
 
 
 
 
 
 
 
 
 
 
 
 
图4  金相组织 
 
(c) 
(b) 
分界面 


 
上海汽车中心实验室 
SAIC Center Lab 
中国·上海·嘉定区安研路201 号 
邮编: 201804 
No 201 Anyan road, Jiading, Shanghai ,China 
Post code: 201804 
报告编号 
Report number 
 
SCL-S-14-0096M 
委托者:临港发动机质量科 宋良 
Request person, dept： 
委托编号:  /  
Request number: 
送样日期: 2014.03.27 
Request date:  
报告日期: 2014.04.14 
Report date：  
第6页共8页 
 
SMPV-0.2.3-002-QA -F01 
 
图5 缺陷区尚未发生大面积剥离，组织内部有一条明显分层面，分层面上硅相分布较密集，两侧组织形态也
不一致。金相分层的形成很可能是铸件在浇注时由于温度、流动速度等因素影响，导致在金属液在交接处熔
合不好而产生的。 
 
 
 
 
 
 
 
 
 
 
 
 
 
 
 
 
 
 
 
 
 
 
 
 
 
 
 
 
 
 
 
 
 
 
(a) 
(b) 
缸体台阶面 
缸 
体 
内 
侧 
手工掰断区 
疏
松 


 
上海汽车中心实验室 
SAIC Center Lab 
中国·上海·嘉定区安研路201 号 
邮编: 201804 
No 201 Anyan road, Jiading, Shanghai ,China 
Post code: 201804 
报告编号 
Report number 
 
SCL-S-14-0096M 
委托者:临港发动机质量科 宋良 
Request person, dept： 
委托编号:  /  
Request number: 
送样日期: 2014.03.27 
Request date:  
报告日期: 2014.04.14 
Report date：  
第7页共8页 
 
SMPV-0.2.3-002-QA -F01 
 
 
 
 
 
 
 
 
 
 
 
 
 
 
 
 
 
 
图5  金相组织 
 
 
 
 
 
 
 
 
 
 
 
 
 
 
 
 
 
 
(c) 


 
上海汽车中心实验室 
SAIC Center Lab 
中国·上海·嘉定区安研路201 号 
邮编: 201804 
No 201 Anyan road, Jiading, Shanghai ,China 
Post code: 201804 
报告编号 
Report number 
 
SCL-S-14-0096M 
委托者:临港发动机质量科 宋良 
Request person, dept： 
委托编号:  /  
Request number: 
送样日期: 2014.03.27 
Request date:  
报告日期: 2014.04.14 
Report date：  
第8页共8页 
 
SMPV-0.2.3-002-QA -F01 
材料检测   
材料检测结果如表1 所示。材料成分、孔隙率符合要求，硬度及金相正常。 
表1  材料检测结果 
 
 
 
 
 
 
 
 
 
 
 
 
 
 
 
 
 
 
 
 
 
 
 
备注：1.材料牌号由供应商提供； 
2.孔隙率判定标准参考 SMTC 5 200 030； 
 
 
 
 
 
 
 
 
 
 
 
 
 
图6  孔隙率 
序号 
No 
测试项目 
Test item 
额定值 
Requirement 
试验结果 
Test result 
评价 
Evaluation 
合格
OK 
不合格 
Not OK 
1 
化学成分 
Chemical 
Components 
LM251 
/ 
 
 
Si：6.5~7.5 
6.933 
× 
 
Fe：≤0.5 
0.323 
× 
 
Cu：≤0.2 
0.030 
× 
 
Mn：≤0.03 
0.165 
× 
 
 Mg：0.2~0.6 
0.460 
× 
 
Ni：≤0.1 
0.0068 
× 
 
Zn：≤0.1 
0.010 
× 
 
Pb：≤0.1 
≤0.0030 
× 
 
Sn：≤0.05 
0.02 
× 
 
Ti：≤0.2 
0.064 
× 
 
2 
孔隙率 
Porosity 
孔隙率≤5% 
孔隙率0.94% 
× 
 
最大孔洞1.4mm 
/ 
 
3 
硬度HB2.5/62.5 
Hardness 
/ 
99.3 
93.5 
104.7 
 
 
4 
微观组织 
Microstructure 
/ 
α-Al+细小共晶Si，变质正常 
/

File: 材料工程师/SCL-S-14-0097M-AS21-副车架-薛喜才.pdf.md
# SCL-S-14-0097M-AS21-副车架-薛喜才.pdf

 
上海汽车中心实验室 
SAIC Center Lab 
中国·上海·嘉定区安研路201 号 
邮编: 201804 
No 201 Anyan road, Jiading, Shanghai ,China 
Post code: 201804 
报告编号 
Report number 
 
SCL-S-14-0097M 
委托者: 底盘部 张海阳 
Request person, dept： 
委托编号:  /  
Request number: 
送样日期: 2014.03.28 
Request date:  
报告日期: 2014.04.14 
Report date：  
第1页共7页 
 
SMPV-0.2.3-002-QA -F01 
零件号Part number 
10091179 
 零件名称 
Part name 
前副车架总成 
SUBFRAME ASSY-FRT 
图纸日期Drawing date 
2013.05.30 
零件生产日期Part production date 
/ 
 供货商 
Supplier 
上海汇众汽车制造有限公司 
车型/项目Car type/project 
AS21 
DVP 材料大纲签署日期DVP material test plan date 
/ 
阶段性报告 Interim report                结论性报告 Conclusion report          
 
Ⅰ.任务描述 Task description 
实验室受委托对前副车架总成进行失效原因分析，失效零件具体信息如下： 
As requested, SCL has analyzed the failure of SUBFRAME ASSY-FRT. The information of the failed part is as following： 
零件信息：Part information 
零件名称 
Part name 
前副车架总成 
SUBFRAME ASSY-FRT 
车制造日期 
Vehicle production date 
/ 
VIN 码 
VIN 
/ 
销售日期 
Sale date 
/ 
车辆里程数 
Car mileage 
2080 公里(km)，试验进度100% 
(PAVE) 
试验基地 
Testing location 
广德 
失效模式描述 
Failure circumstance  
2014.03.17，EP2 阶段，试验车C13UOV022，完成PAVE 路况，前副车架下系杆支架部
位出现裂纹。 
原材料信息：Raw material information 
原材料及牌号 
Raw material specification 
下系杆支架：QStE 420TM (T=2.3) 
原材料厂商 
Raw material producer 
/ 
散件供应商 
Component supplier 
/ 
金属热处理状态 
Metal heat treatment state 
/ 
失效零件见图1：The failed part is shown in figure 1.  
Ⅱ. 结论与建议 Conclusions and Suggestions 
 
结论Conclusions： 
1. 局部应力载荷较大导致下系杆支架发生疲劳开裂，零件翻边位置有较严重的起皱，加速裂纹萌生；The lower 
bracket cracked resulting from the big stress at location. The flanging position was observed severe wrinkling, which 
accelerated cracking. 
2. 材料成分、厚度符合要求，金相、硬度正常；Chemical components and thickness met the requirement. Microstructure 
and hardness was normal. 
 
建议Suggestions： 
1. 校核载荷并优化下系杆支架结构设计，以降低应力；Check the active stress and optimize the structure design 
of bracket to reduce the stress load. 
2. 优化下系杆支架的翻边工艺及焊缝布置；Optimize the flanging process to avoid wrinkling and the weld seam 
location.  
 
分发: 
Distribution 
底盘部  张海阳 
检验者Author 
薛喜才 
Xu Xicai 
审核Auditor 
邵百明 
Shao Baiming 
批准Approver 
 
日期Date 
2014.04.14 
日期Date 
2014.04.16 
日期Date 
2014.04.16 


 
上海汽车中心实验室 
SAIC Center Lab 
中国·上海·嘉定区安研路201 号 
邮编: 201804 
No 201 Anyan road, Jiading, Shanghai ,China 
Post code: 201804 
报告编号 
Report number 
 
SCL-S-14-0097M 
委托者: 底盘部 张海阳 
Request person, dept： 
委托编号:  /  
Request number: 
送样日期: 2014.03.28 
Request date:  
报告日期: 2014.04.14 
Report date：  
第2页共7页 
 
SMPV-0.2.3-002-QA -F01 
III. 调查结果 Investigation Results  
EP2 阶段，试验车C13UOV022，完成PAVE 路况。副车架下系杆支架翻边位置出现裂纹，裂纹长度约8mm，工
程认为该裂纹是可接受的(裂纹长度≤10mm)，但为查明其失效原因，展开如下分析。 
 
 
 
 
 
 
 
 
 
 
 
 
 
 
 
 
 
 
 
 
 
 
 
 
 
 
 
 
 
 
 
图1  失效的副车架总成 
断口分析Fracture surface analysis 
断口低倍形貌见图2 所示。根据裂纹扩展纹路，断口明显分为三部分：A 区、B 区及C 区。 
 
A 区为最先开裂区：塑性变形较明显，微观特征为准解理，是受到较大外力冲击后最先形成的； 
 
B 区、C 区为疲劳扩展区，断口平坦，宏观上疲劳弧线很清晰。微观特征为准解理，未发现明显的疲劳辉纹。
而宏观疲劳特征很明显的断口，其微观上并不一定都形成清晰的疲劳辉纹，辉纹的形成与断口承受交变载荷
频率、材质等有关。 
裂纹位于下系杆支架翻边交界，由于该处挤压变形较大，很容易形成原始裂纹。但在与供应商确认后得知，副车
裂纹 


 
上海汽车中心实验室 
SAIC Center Lab 
中国·上海·嘉定区安研路201 号 
邮编: 201804 
No 201 Anyan road, Jiading, Shanghai ,China 
Post code: 201804 
报告编号 
Report number 
 
SCL-S-14-0097M 
委托者: 底盘部 张海阳 
Request person, dept： 
委托编号:  /  
Request number: 
送样日期: 2014.03.28 
Request date:  
报告日期: 2014.04.14 
Report date：  
第3页共7页 
 
SMPV-0.2.3-002-QA -F01 
架及下系杆支架焊接完成后会经过表面打磨、碱洗、磷化，最后电泳漆防护。如果存在原始裂纹的话，那么裂纹
源区锈蚀应该较严重、颜色较深；同时由于磷化作用，裂纹源区应该可以看到磷化膜的，但上述特征未观察到，
因此基本上可以排除原始裂纹的可能性，支架开裂应该是在使用过程中形成的。 
 
 
 
 
 
 
 
 
 
 
 
 
 
 
 
 
 
 
图2   下系杆支架开裂形貌 
 
 
 
 
 
 
 
 
 
 
 
 
 
 
 
 
 
 
 
 
A 区 
C 区 
裂纹源 
B 区 
图3  裂纹源SEM 形貌 
裂纹源 


 
上海汽车中心实验室 
SAIC Center Lab 
中国·上海·嘉定区安研路201 号 
邮编: 201804 
No 201 Anyan road, Jiading, Shanghai ,China 
Post code: 201804 
报告编号 
Report number 
 
SCL-S-14-0097M 
委托者: 底盘部 张海阳 
Request person, dept： 
委托编号:  /  
Request number: 
送样日期: 2014.03.28 
Request date:  
报告日期: 2014.04.14 
Report date：  
第4页共7页 
 
SMPV-0.2.3-002-QA -F01 
 
 
 
 
 
 
 
 
 
 
 
 
 
 
 
 
 
 
 
 
图4  裂纹源SEM 形貌 
 
 
 
 
 
 
 
 
 
 
 
 
 
 
 
 
 
 
 
 
图5  裂纹扩展区SEM 形貌 
图4 为裂纹源区SEM 形貌。断
口呈现解理面+韧窝的准解理特
征，局部表面覆盖氧化物； 
图5 为裂纹扩展区SEM 形貌。
断口形貌也为准解理特征；只是
断口表面部分区域已被氧化物
覆盖。 


 
上海汽车中心实验室 
SAIC Center Lab 
中国·上海·嘉定区安研路201 号 
邮编: 201804 
No 201 Anyan road, Jiading, Shanghai ,China 
Post code: 201804 
报告编号 
Report number 
 
SCL-S-14-0097M 
委托者: 底盘部 张海阳 
Request person, dept： 
委托编号:  /  
Request number: 
送样日期: 2014.03.28 
Request date:  
报告日期: 2014.04.14 
Report date：  
第5页共7页 
 
SMPV-0.2.3-002-QA -F01 
外观检验 Outer surface observed 
 
下系杆支架裂纹外观，见图6 所示。裂纹位于翻边交界位置，容易产生应力集中；同时落料面上有起皱的痕
迹。 
 
 
 
 
 
 
 
 
 
 
 
 
 
 
 
 
 
 
 
 
 
图7 为新零件，由于零件翻边角度较大，起皱很明显。通常轻微的起皱只是影响工件形状精度与表面光滑程
度，但严重的起皱则会导致组织变形，产生剪切应力，甚至萌生裂纹。 
 
同时由于焊缝的影响，导致开裂部位应力进一步集中，加速裂纹萌生。 
 
 
 
 
 
 
 
 
 
 
 
 
 
 
 
图7  新零件 
起皱 
图6   下系杆支架裂纹外观 
断
口 
起皱 
焊
缝 


 
上海汽车中心实验室 
SAIC Center Lab 
中国·上海·嘉定区安研路201 号 
邮编: 201804 
No 201 Anyan road, Jiading, Shanghai ,China 
Post code: 201804 
报告编号 
Report number 
 
SCL-S-14-0097M 
委托者: 底盘部 张海阳 
Request person, dept： 
委托编号:  /  
Request number: 
送样日期: 2014.03.28 
Request date:  
报告日期: 2014.04.14 
Report date：  
第6页共7页 
 
SMPV-0.2.3-002-QA -F01 
金相分析Metallographic analysis 
下系杆支架材质为QStE 420TM，基体组织是铁素体+珠光体，测试结果显示组织和硬度都是正常的。裂纹源区
金相见图9。板材由于冲压变形受到挤压，组织有明显变形，且裂纹源区硬度测试值也高于基体。同时裂纹源区
又靠近焊缝，在受到冲击时可能最先开裂。 
 
 
 
 
 
 
 
 
 
 
 
 
 
 
 
 
图8  微观组织 
 
 
 
 
 
 
 
 
 
 
 
 
 
 
 
 
 
 
 
 
图8  裂纹源金相组织 
裂纹源 
裂纹源 
裂纹源区硬度：
263HV0.3, 
276HV0.3, 
279HV0.3 
基体硬度： 
191 HV0.3， 
192 HV0.3， 
200 HV0.3 
组织变形 


 
上海汽车中心实验室 
SAIC Center Lab 
中国·上海·嘉定区安研路201 号 
邮编: 201804 
No 201 Anyan road, Jiading, Shanghai ,China 
Post code: 201804 
报告编号 
Report number 
 
SCL-S-14-0097M 
委托者: 底盘部 张海阳 
Request person, dept： 
委托编号:  /  
Request number: 
送样日期: 2014.03.28 
Request date:  
报告日期: 2014.04.14 
Report date：  
第7页共7页 
 
SMPV-0.2.3-002-QA -F01 
 
 
 
 
 
 
 
 
 
 
 
 
 
 
 
 
 
 
 
 
图9  支架基体金相组织 
材料检测   
材料检测结果如表1 所示。支架成分、厚度符合要求。 
                                            表1 材料测试结果 
序号 
No. 
试验项目 
Test item 
额定值 
Requirement 
试验结果 
Test result 
评价 Evaluation 
合格 
OK 
不合格 
Not OK 
1 
下系杆支架 
化学成分 
Chemical components 
QStE 420TM 
BQB310-2009 
/ 
/ 
 
C：≤0.12 
0.08 
× 
 
Si：≤0.50 
0.035 
× 
 
Mn：≤1.50 
1.255 
× 
 
P：≤0.030 
0.014 
× 
 
S：≤0.025 
0.008 
× 
 
Nb：≤0.09 
0.025 
× 
 
V：≤0.20 
0.008 
× 
 
Ti：≤0.15 
0.008 
× 
 
2 
支架板厚 
Bracket thickness 
2.3
14
.0
14
.0


mm 
2.3mm 
×

File: 材料工程师/SCL-S-14-0098M-AP13-前减振器防尘罩-何伟.pdf.md
# SCL-S-14-0098M-AP13-前减振器防尘罩-何伟.pdf

 
上海汽车中心实验室 
SAIC Center Lab 
中国·上海·嘉定区安研路201 号 
邮编. 201804 
No 201 Anyan road, Jiading, Shanghai China 
Post code 201804 
报告编号 
Report number 
 
SCL-S-14-0098M 
委托者: DRE:刘宜高 
Request person, dept： 
送样日期:  2014-04-01 
Request date:  
报告日期:  2014-04-11 
Report date：  
第1 页共4 页 
 
零件号Part number 
10083152 
 零件名称 
Part name 
前减振器带弹簧总成-左 
图纸日期Drawing date 
/ 
零件生产日期Part production date 
/ 
 供货商 
Supplier 
河南淅川减振器厂 
车型/项目Car type/project 
AP13 EP2 
试验大纲签署日期： 
/ 
 
   阶段性报告 Interim report        结论性报告 Conclusion report        
Ⅰ.任务描述 Task description 
实验室受委托对河南淅川减振器厂提供的前减振器总成的防尘罩进行失效原因分析，失效零件具体信息如下： 
As requested, QA lab has analyzed the failure of the coolnat hose. The background information of the failed part is as following： 
零件信息：Part information 
零件名称 
Part name 
前减振器总成-防尘罩 
制造日期 
Production date 
/ 
VIN 码 
VIN 
LSJA16C96DG990341  
销售日期 
Sale date 
/ 
车辆里程数 
Car mileage 
24110 公里 
维修站名称 
Sale agent 
/ 
失效模式描述 
Failure circumstance 
description 
前减振器总成在耐久路试过程中发生防尘罩开裂 
原材料信息：Raw material information 
原材料及牌号 
Raw material specification 
TPR 6375N 
原材料厂商 
Raw material producer 
南京金陵奥普特 
散件供应商 
Component supplier 
美航 
金属热处理状态 
Metal heat treatment state 
/ 
失效零件见图：The failed part is shown in figure 1.  
 
Ⅱ. 结论与建议 Conclusions and suggestions 
结论： 1 防尘罩与缓冲块装配位置错误，导致防尘罩工作中处于非正常压缩状态，使内侧磨损。 
       2 内侧磨损使材料整体强度下降，不满足工况导致开裂。 
       3 防尘罩材料符合图纸要求。 
       
 
建议： 1 确保防尘罩安装状态正确，无异常磨损现象。 
       
    
 
 
 
 
 
 
分发: 
Distribution 
DRE：刘宜高  
检验者Author 
何伟 
Hewei 
审核Auditor 
吴文安  
Wuwenan 
批准Approver 
 
日期Date 
2014-4-11 
日期Date 
2014-4-11 
日期Date 
2014-4-11 
 
 


 
上海汽车中心实验室 
SAIC Center Lab 
中国·上海·嘉定区安研路201 号 
邮编. 201804 
No 201 Anyan road, Jiading, Shanghai China 
Post code 201804 
报告编号 
Report number 
 
SCL-S-14-0098M 
委托者: DRE:刘宜高 
Request person, dept： 
送样日期:  2014-04-01 
Request date:  
报告日期:  2014-04-11 
Report date：  
第2 页共4 页 
 
 
图1   前减振器防尘罩开裂 
 
III. 测试结果 Test Results  
 
1 安装示意 
图纸示意图：                    正确安装示意图：                失效件安装图示： 
 
从上述图片可以看出失效件中防尘罩与缓冲块的装配位置错误，使防尘罩工作中处于非正常压缩状态。 
 
2 表面分析 
开裂处外侧： 
  
缓冲块 
防尘罩 
缓冲块 


 
上海汽车中心实验室 
SAIC Center Lab 
中国·上海·嘉定区安研路201 号 
邮编. 201804 
No 201 Anyan road, Jiading, Shanghai China 
Post code 201804 
报告编号 
Report number 
 
SCL-S-14-0098M 
委托者: DRE:刘宜高 
Request person, dept： 
送样日期:  2014-04-01 
Request date:  
报告日期:  2014-04-11 
Report date：  
第3 页共4 页 
 
开裂处内侧： 
 
 
 
开裂处均为防尘罩波纹波谷处，即波纹小径处，开裂区域内侧有明显磨损现象。 
 
3 撕裂实验 
对新件、失效件的波纹小径处厚度（采用均值）进行对比： 
新件：0.542mm              失效件完好处：0.536mm        失效件磨损处①：0.144mm 
   
   
 
失效件磨损处明显偏薄，新件和失效件完好处厚度相差不大。 
对以上3 种防尘罩小径处进行撕裂实验，得到实验数据： 
测试数据 
撕裂力Fav（N） 小径厚度（mm） 撕裂强度（N/mm） 
新件 
9.77 
0.542 
18.026 
失效件完好处 
10.77 
0.536 
20.093 
失效件磨损处① 
2.57 
0.144 
17.847 
3 种防尘罩的撕裂强度一致，由于失效件磨损处厚度偏薄，导致撕裂力偏小，可以看出失效件磨损后受力更加
容易导致开裂。 
开裂处内侧有明显磨损
现象 
未开裂处同样磨损现象
明显 
波纹小径，此处
标为① 
局部放大 


 
上海汽车中心实验室 
SAIC Center Lab 
中国·上海·嘉定区安研路201 号 
邮编. 201804 
No 201 Anyan road, Jiading, Shanghai China 
Post code 201804 
报告编号 
Report number 
 
SCL-S-14-0098M 
委托者: DRE:刘宜高 
Request person, dept： 
送样日期:  2014-04-01 
Request date:  
报告日期:  2014-04-11 
Report date：  
第4 页共4 页 
 
4 断口分析 
对失效件开裂处断口进行分析。 
断口起始区域： 
 
断口起始区域处于防尘罩波纹波谷处，纹路方向由外侧向内侧，符合防尘罩工作过程中受力情况；断口内侧表面
由于工作过程中磨损导致光滑、无纹路。 
扩展区域： 
 
防尘罩开裂处受力导致向两侧扩展。 
 
5 材料评价 
 
  序号 
No. 
试验项目 
Test item 
额定Requirement 
试验结果 
Test result 
评价 Evaluation 
合格 
qualified 
不合格 
unqualified 
材料定性 
1 
失效件 
TPR（PP+EPDM） 
TPR（PP+EPDM） 
× 
 
材料硬度 
1 
失效件 
75~80 
79 
× 
 
2 
新件 
75~80 
80 
× 
 
失效件材料符合图纸要求。 
 
小结： 
1 失效件材料要求符合图纸要求，失效件磨损处、失效件完好处和新件在防尘罩纹路小径处撕裂强度一致，由于
失效件磨损处厚度偏薄，导致撕裂力偏小。 
2 开裂区域内侧明显磨损现象，致使厚度变薄，工作过程中受力导致开裂。 
3 开裂断口内侧表面由于磨损导致光滑、无纹路；断口外侧表面有从外向内的撕裂纹路，同时再向两侧扩展。 
4 失效件中，防尘罩和缓冲块装配位置错误，导致防尘罩工作过程中处于非正常压缩状态。 
撕裂纹路方向 
防尘罩外侧 
防尘罩内侧 
防尘罩外侧 
防尘罩内侧 
撕裂方向
