Repository: kujaxr/obsidian-vault

File: 材料工程师/SCL-S-14-0099M-NLE-机油尺套管-朱玲斌.pdf.md
# SCL-S-14-0099M-NLE-机油尺套管-朱玲斌.pdf

 
上海汽车中心实验室 
SAIC Center Lab 
中国·上海·嘉定区安研路201 号 
邮编： 201804 
No 201 Anyan road, Jiading, Shanghai China 
Post code: 201804 
报告编号 
Report number 
 
SCL-S-14-0099M 
委托者: 质保  包文誉 
Request person, dept： 
委托编号:  /  
Request number: 
送样日期:  2014.4.2 
Request date:  
报告日期:  2014.4.21 
Report date：  
第1页共3页 
 
SMPV-0.2.3-002-QA -F01 
零件号Part number 
10178437 
零件名称 
Part name 
机油尺套管 
Pipe-Dipstick assy 
图纸日期Drawing date 
2013-12-20 
零件生产日期Part production date 
/ 
供货商 
Supplier 
联谊工贸 
车型/项目Car type/project 
NLE 
DVP 材料大纲签署日期DVP material test plan date 
 
阶段性报告 Interim report                结论性报告 Conclusion report          
 
Ⅰ.任务描述 Task description 
实验室受委托对机油尺套管进行失效原因分析，失效零件具体信息如下： 
As requested, SCL has analyzed the failure of the Pipe-Dipstick assy. The information of the failed part is as following： 
零件信息：Part information 
零件名称 
Part name 
机油尺套管 
Pipe-Dipstick assy 
车制造日期 
Vehicle production date 
/ 
VIN 码 
VIN 
LSJA16E35CG057957 
销售日期 
Sale date 
/ 
车辆里程数 
Car mileage 
/ 
维修站名称 
Sale agent 
/ 
失效模式描述 
Failure circumstance  
机油尺套管解析件再装机时断裂，规定安装扭矩为20NM。 
The disassembling Pipe-Dipstick assy broken when assembling again, installation requires torque is 20NM. 
原材料信息：Raw material information 
原材料及牌号 
Raw material specification 
/ 
原材料厂商 
Raw material producer 
/ 
散件供应商 
Component supplier 
/ 
金属热处理状态 
Metal heat treatment state 
/ 
失效零件见图1：The failed part is shown in figure 1 
 
Ⅱ. 结论与建议 Conclusions and Suggestions 
 
结论Conclusions： 
（1） 机油尺套管由于受到较大载荷而失效，断口附近无明显缺陷。The Pipe-Dipstick assy failure due to overload, 
no obvious defects was found near fracture. 
（2） 失效件硬度不符合要求，但这不是导致失效的根本原因。抽检4 个机油尺套管新件，硬度全部合格。The 
hardness of failure part does not meet the requirements, but it is not the root cause of failure. 4 new 
Pipe-Dipstick assy tested, the hardness are qualified. 
（3） 失效的成分合格，金相组织正常。The chemical compositions of failure part meets the requirement, the 
microstructure is normal. 
 
建议Suggestions： 
（1） 按规范进行装配。According to the specification of assembly. 
（2） 供应商应提供合格的零件。The supplier shall provide qualified parts.  
 
分发: 
Distribution 
质保   包文誉 
检验者Author 
朱玲斌 
Zhu Lingbin 
审核Auditor 
邵百明 
Shao Baiming 
批准Approver 
 
日期Date 
2014.4.21 
日期Date 
2014.4.21 
日期Date 
2014.4.21 


 
上海汽车中心实验室 
SAIC Center Lab 
中国·上海·嘉定区安研路201 号 
邮编： 201804 
No 201 Anyan road, Jiading, Shanghai China 
Post code: 201804 
报告编号 
Report number 
 
SCL-S-14-0099M 
委托者: 质保  包文誉 
Request person, dept： 
委托编号:  /  
Request number: 
送样日期:  2014.4.2 
Request date:  
报告日期:  2014.4.21 
Report date：  
第2页共3页 
 
SMPV-0.2.3-002-QA -F01 
III. 调查结果 Investigation Results  
机油尺套管解析后，进行第二次装配时发生断裂，套管规定安装扭矩为20NM。第一次机油尺套管的装配
在流水线上进行，有安装扭矩记录，第二次为手动安装，无安装扭矩记录。 
失效的机油尺套管零件见图1 所示。断裂发生在套管螺纹末端，属于结构薄弱位置。 
 
图1  机油尺套管失效件 
断口分析 
图2a 为机油尺套管失效件的低倍形貌，对全部断口进行SEM 观察，形貌如图2b，2c，可以知道： 
 套管失效属于一种过载断裂，断口均为韧窝形貌； 
 断口附近未见明显缺陷。 
a  低倍形貌 
 
b  位置1SEM 形貌 
c  位置2SEM 形貌 
图2  失效件低倍及高倍形貌 
位置1 
位置2 


 
上海汽车中心实验室 
SAIC Center Lab 
中国·上海·嘉定区安研路201 号 
邮编： 201804 
No 201 Anyan road, Jiading, Shanghai China 
Post code: 201804 
报告编号 
Report number 
 
SCL-S-14-0099M 
委托者: 质保  包文誉 
Request person, dept： 
委托编号:  /  
Request number: 
送样日期:  2014.4.2 
Request date:  
报告日期:  2014.4.21 
Report date：  
第3页共3页 
 
SMPV-0.2.3-002-QA -F01 
材料测试  Material Test Results 
对失效的机油尺套管材料进行检测，其结果如下： 
（1） 失效件材料化学成分合格，硬度高于内控标准，新件硬度正常； 
（2） 失效件金相组织为铁素体+珠光体+硫化物，正常,齿形正常。 
表1  材料检测结果 
序号 
No. 
测试项目 
Test item 
额定值 
Requirement 
试验结果 
Test result 
评价 Evaluation 
合格 
OK 
不合格 
Not OK 
1 
成分 
Chemical components 
1215MS 
(Q/HGJ 2139-2012) 
 
 
 
C 
≤0.09 
0.099 
× 
 
Si 
≤0.15 
0.026 
× 
 
Mn 
1.10-1.40 
1.143 
× 
 
P 
0.33-0.42 
0.352 
× 
 
S 
0.04-0.09 
0.070 
× 
 
2 
硬 度 
HRB：85-95 
（内控标准） 
失效件：98,99,100 
 
× 
新件1：93，93 
× 
 
新件2：94,94,94 
× 
 
新件3：93,93,93 
× 
 
新件4：93,93,94 
× 
 
3 
组织 
/ 
铁素体+珠光体+硫化物（见
图4） 
/ 
 
 
 
图3  失效件齿形 
图4   失效件金相组织

File: 材料工程师/SCL-S-14-0100M-NLE2.0-水泵进水管支架-朱玲斌.pdf.md
# SCL-S-14-0100M-NLE2.0-水泵进水管支架-朱玲斌.pdf

 
上海汽车中心实验室 
SAIC Center Lab 
中国·上海·嘉定区安研路201 号 
邮编： 201804 
No 201 Anyan road, Jiading, Shanghai Chinac 
Post code: 201804 
报告编号 
Report number 
 
SCL-S-14-0100M 
委托者: 发动机  余一梅 
Request person, dept： 
委托编号:  /  
Request number: 
送样日期:  2014.4.9 
Request date:  
报告日期:  2014.4.22 
Report date：  
第1页共4页 
 
SMPV-0.2.3-002-QA -F01 
零件号Part number 
30040689 
零件名称 
Part name 
水泵进水管总成 
Pipe water pump feed 
图纸日期Drawing date 
2011-11-15 
零件生产日期Part production date 
/ 
供货商 
Supplier 
上海三达 
车型/项目Car type/project 
NLE2.0NA 
DVP 材料大纲签署日期DVP material test plan date 
/ 
阶段性报告 Interim report                结论性报告 Conclusion report          
 
Ⅰ.任务描述 Task description 
实验室受委托对进水管支架进行失效原因分析，失效零件具体信息如下： 
As requested, SCL has analyzed the failure of the pipe bracket. The information of the failed part is as following： 
零件信息：Part information 
零件名称 
Part name 
进水管支架 
Pipe bracket 
车制造日期 
Vehicle production date 
/ 
VIN 码 
VIN 
/ 
销售日期 
Sale date 
/ 
车辆里程数 
Car mileage 
/ 
维修站名称 
Sale agent 
/ 
失效模式描述 
Failure circumstance  
NLE 2.0NA 发动机进行热冲击试验，试验后拆机时发现头部进水管支架断裂。 
The pipe bracket broken after thermal impacting test of NLE 2.0NA engineer . 
原材料信息：Raw material information 
原材料及牌号 
Raw material specification 
/ 
原材料厂商 
Raw material producer 
上海宝钢 
散件供应商 
Component supplier 
/ 
金属热处理状态 
Metal heat treatment state 
/ 
失效零件见图1：The failed part is shown in figure 1 
 
Ⅱ. 结论与建议 Conclusions and Suggestions 
 
结论Conclusions： 
（1） 水管支架由于受到较大载荷而发生疲劳断裂，疲劳源位置见图2a。The pipe bracket fatigue fracture because 
of overload, fatigue source position is shown in figure 2a. 
（2） 失效件材料成分合格，硬度和组织正常。The chemical component of the failure part is qualified, the hardness 
and microstructure are normal. 
 
建议Suggestions： 
（1） 校核支架的结构强度。Checking the structural strength of bracket. 
（2） 调查台架的震动情况。Investigation the vibration of bench. 
 
 
 
分发: 
Distribution 
发动机  余一梅 
检验者Author 
朱玲斌 
Zhu Lingbin 
审核Auditor 
邵百明 
Shao Baiming 
批准Approver 
 
日期Date 
2014.4.22 
日期Date 
2014.4.22 
日期Date 
2014.4.22 


 
上海汽车中心实验室 
SAIC Center Lab 
中国·上海·嘉定区安研路201 号 
邮编： 201804 
No 201 Anyan road, Jiading, Shanghai Chinac 
Post code: 201804 
报告编号 
Report number 
 
SCL-S-14-0100M 
委托者: 发动机  余一梅 
Request person, dept： 
委托编号:  /  
Request number: 
送样日期:  2014.4.9 
Request date:  
报告日期:  2014.4.22 
Report date：  
第2页共4页 
 
SMPV-0.2.3-002-QA -F01 
III. 调查结果 Investigation Results  
NLE 2.0NA 在马勒进行热冲击台架试验，试验结束后拆机检查，发现头部水泵进水管支架断裂。送至实
验室的失效件如图1b 所示，据了解与水管支架连接的几个螺栓均无异常。近期该水管支架在上内所进行200 小
时高速台架试验时，在相同的位置发生开裂。 
 
a  安装位置图 
b   失效件全貌 
图1   失效件 
 
断口分析    Fracture analysisi 
图2 为断裂支架的低倍及SEM 形貌图，结合图1 可以知道： 
 整个断口形貌属于一种多源疲劳断裂，疲劳源位于折弯处中间位置，见图2a； 
 疲劳源附近未见明显缺陷。 
a    支架断口低倍形貌图 
疲劳源区 
位置1 
开裂位置 


 
上海汽车中心实验室 
SAIC Center Lab 
中国·上海·嘉定区安研路201 号 
邮编： 201804 
No 201 Anyan road, Jiading, Shanghai Chinac 
Post code: 201804 
报告编号 
Report number 
 
SCL-S-14-0100M 
委托者: 发动机  余一梅 
Request person, dept： 
委托编号:  /  
Request number: 
送样日期:  2014.4.9 
Request date:  
报告日期:  2014.4.22 
Report date：  
第3页共4页 
 
SMPV-0.2.3-002-QA -F01 
 
b   疲劳源形貌 
c   位置1 形貌-疲劳特征 
图2  断口低倍及SEM 形貌图 
 
材料测试  Material Test Results 
对失效的水管支架材料进行检测，结果显示：失效件材料化学成分合格，硬度正常，组织为铁素体+少量珠
光体，正常。 
 
表1  材料检测结果 
序号 
No. 
测试项目 
Test item 
额定值 
Requirement 
试验结果 
Test result 
评价 Evaluation 
合格 
OK 
不合格 
Not OK 
1 
成分 
Chemical components 
DC01 
(Q/BQB 403-2003) 
 
 
 
 
C 
≤0.10 
0.038 
× 
 
 
Mn 
≤0.50 
0.206 
× 
 
 
P 
≤0.035 
0.012 
× 
 
 
S 
≤0.025 
0.0098 
× 
 
 
Alt 
≥0.015 
0.042 
× 
 
2 
硬度 
/ 
HV0.5：93,94,97 
/ 
 
3 
原材料性能 
抗拉强度：≥270MPa 
294,297,312
（1） 
× 
 
4 
组织 
/ 
铁素体+少量珠光体（图3） 
/ 
 
注（1）：强度值由硬度值根据ISO 18265-2004 换算所得。 
 


 
上海汽车中心实验室 
SAIC Center Lab 
中国·上海·嘉定区安研路201 号 
邮编： 201804 
No 201 Anyan road, Jiading, Shanghai Chinac 
Post code: 201804 
报告编号 
Report number 
 
SCL-S-14-0100M 
委托者: 发动机  余一梅 
Request person, dept： 
委托编号:  /  
Request number: 
送样日期:  2014.4.9 
Request date:  
报告日期:  2014.4.22 
Report date：  
第4页共4页 
 
SMPV-0.2.3-002-QA -F01 
图3  铁素体+少量珠光体

File: 材料工程师/SCL-S-14-0102M-NLE-增压器膜片-吴文安.pdf.md
# SCL-S-14-0102M-NLE-增压器膜片-吴文安.pdf

 
上海汽车中心实验室 
SAIC Center Lab 
中国·上海·嘉定区安研路201 号 
邮编. 201804 
No 201 Anyan road, Jiading, Shanghai China 
Post code 201804 
报告编号 
Report number 
 
SCL-S-14-0102M 
委托者: QAQ: 郭强 
Request person, dept： 
送样日期:  2014-04-21 
Request date:  
报告日期:  2014-05-15 
Report date：  
第1 页共5 页 
 
零件号Part number 
/ 
 零件名称 
Part name 
增压器膜片 
图纸日期Drawing date 
/ 
零件生产日期Part production date 
/ 
 供货商 
Supplier 
霍尼韦尔 
车型/项目Car type/project 
K4 1.8T 
试验大纲签署日期： 
/ 
 
   阶段性报告 Interim report        结论性报告 Conclusion report        
Ⅰ.任务描述 Task description 
实验室受委托对霍尼韦尔生产的增压器膜片进行失效原因分析，失效零件具体信息如下： 
As requested, QA lab has analyzed the failure of the coolnat hose. The background information of the failed part is as following： 
零件信息：Part information 
零件名称 
Part name 
增压器膜片 
制造日期 
Production date 
/ 
VIN 码 
VIN 
LSJW24G30GS067702 
销售日期 
Sale date 
/ 
车辆里程数 
Car mileage 
56213Km 
维修站名称 
Sale agent 
/ 
失效模式描述 
Failure circumstance 
description 
泄压阀膜片破裂 
原材料信息：Raw material information 
原材料及牌号 
Raw material specification 
HNBR 
原材料厂商 
Raw material producer 
/ 
散件供应商 
Component supplier 
/ 
金属热处理状态 
Metal heat treatment state 
/ 
失效零件见图：The failed part is shown in figure 1.  
 
Ⅱ. 结论与建议 Conclusions and suggestions 
结论： 1 泄压膜片工作状态下存在偏压状态，形成偏磨，导致编织层磨损开裂。 
       2 活塞表面发现有合模线，位置同开裂位置吻合，对膜片磨损形成贡献。 
       3 膜片材料为HNBR，符合要求。 
 
建议：  确保安装状态不对膜片形成偏压，导致偏磨。 
        目前状态的活塞模具合模线已经调整至顶端，确保不对膜片磨损产生贡献。 
         
 
 
                 
 
 
 
 
分发: 
Distribution 
QAQ: 郭强  
检验者Author 
吴文安  
Wuwenan 
审核Auditor 
胡仁其 
Hurenqi 
批准Approver 
 
日期Date 
2014-05-15 
日期Date 
2014-05-15 
日期Date 
2014-05-15 


 
上海汽车中心实验室 
SAIC Center Lab 
中国·上海·嘉定区安研路201 号 
邮编. 201804 
No 201 Anyan road, Jiading, Shanghai China 
Post code 201804 
报告编号 
Report number 
 
SCL-S-14-0102M 
委托者: QAQ: 郭强 
Request person, dept： 
送样日期:  2014-04-21 
Request date:  
报告日期:  2014-05-15 
Report date：  
第2 页共5 页 
 
 
图1 失效照片 
III. 测试结果 Test Results  
 
1 材料评价：  
序号 
No. 
试验项目 
Test item 
额定Requirement 
试验结果 
Test result 
评价 Evaluation 
合格 
qualified 
不合格 
unqualified 
材料定性 
1 
失效件 
HNBR 
HNBR 
× 
 
 
材料为HNBR 满足要求。  
 
2 膜片厚度测试： 
   失效件的膜片厚度：0.71mm 
   抽样件的膜片厚度：0.68mm 
   经耐5W-40 机油100℃×70h 后膜片厚度变化：+7.0% 
   从测试结果来看，失效件的膜片厚度高于抽样件0.03mm，换算为厚度变化为+4.4%，结合耐油试验后膜片有
7%的厚度增加，说明失效件的厚度在可接受范围。 
   
3 外观分析： 
3.1 膜片罩盖的油渍表明膜片的位置有偏离中心的现象： 
 
失效件 
膜片工作时弯折区域形成开裂 
 
间隙偏窄 
间隙偏宽 


 
上海汽车中心实验室 
SAIC Center Lab 
中国·上海·嘉定区安研路201 号 
邮编. 201804 
No 201 Anyan road, Jiading, Shanghai China 
Post code 201804 
报告编号 
Report number 
 
SCL-S-14-0102M 
委托者: QAQ: 郭强 
Request person, dept： 
送样日期:  2014-04-21 
Request date:  
报告日期:  2014-05-15 
Report date：  
第3 页共5 页 
 
3.2 膜片表面的突出位置同样存在偏离中心的现象： 
 
 
以上现象表明膜片有受到偏压的现象，导致偏磨作用。 
 
4 断口分析： 
4.1 膜片断裂方向为由编织层向膜片表面扩展： 
 
4.2 膜片同支撑骨架的塑料表面接触区域有磨损破裂的现象，说明膜片的增强层受到破坏，导致膜片在疲劳弯折
区域产生开裂： 
    
 
4.3 膜片开裂处的橡胶层与编织层接触面已经有磨损光滑的痕迹，说明膜片已经受到磨损： 
   
 
外侧 
内侧 
扩展方向 
磨损迹象，且编织层破损 


 
上海汽车中心实验室 
SAIC Center Lab 
中国·上海·嘉定区安研路201 号 
邮编. 201804 
No 201 Anyan road, Jiading, Shanghai China 
Post code 201804 
报告编号 
Report number 
 
SCL-S-14-0102M 
委托者: QAQ: 郭强 
Request person, dept： 
送样日期:  2014-04-21 
Request date:  
报告日期:  2014-05-15 
Report date：  
第4 页共5 页 
 
5 增压器拆解分析：（LSJW24G30DS020415 零件， 47845km） 
 
              
 
   
 
 
 
 
              
 
 
 
端盖侧边两侧的磨损状态不一致，说明阀片具有偏心的状态： 
 
 
 
 
 
 
 
 
 
 
去除端盖 
端盖状态 
底座油迹存在偏心状态 
底座状态 
弹簧同端盖印迹存在偏心状态 
端盖 
底座 


 
上海汽车中心实验室 
SAIC Center Lab 
中国·上海·嘉定区安研路201 号 
邮编. 201804 
No 201 Anyan road, Jiading, Shanghai China 
Post code 201804 
报告编号 
Report number 
 
SCL-S-14-0102M 
委托者: QAQ: 郭强 
Request person, dept： 
送样日期:  2014-04-21 
Request date:  
报告日期:  2014-05-15 
Report date：  
第5 页共5 页 
 
膜片： 
 
综上所述，阀片在工作状态下具有偏压的状态，导致膜片产生偏磨。通过标记比对，偏压方向同开裂方向一致。 
 
6 活塞分析： 
失效件活塞在具上端1/3 处有合模线，合模线位置同膜片弯折磨损位置吻合。抽样件的合模线位于顶端，同
膜片弯折磨损位置无关。查零件状态，从时间钟上可以发现模具有所更改。如合模线处存在毛刺，对膜片的磨损
破裂存在贡献： 
  
   
                  失效件                                    抽样件  
 
 
小结：  
1 膜片材料满足要求。 
2 开裂区的编织层已被磨损开裂，降低膜片的强度，导致膜片在弯折疲劳区产生开裂。 
3 膜片的凸起痕迹，外衬套油渍痕迹表明膜片的受到偏力作用；经对增压器拆解发现膜片的支撑弹簧有偏压的现
象，偏压方向同膜片开裂方向一致。 
4 活塞塑料表面有合模线，且具有毛刺现象，位置同膜片弯折对磨区域吻合，对编织层的磨损具有贡献。 
 
开裂 
合模线 
合模线

File: 材料工程师/SCL-S-14-0103M-IS12-雨刮胶条-吴文安.pdf.md
# SCL-S-14-0103M-IS12-雨刮胶条-吴文安.pdf

 
上海汽车中心实验室 
SAIC Center Lab 
中国·上海·嘉定区安研路201 号 
邮编. 201804 
No 201 Anyan road, Jiading, Shanghai China 
Post code 201804 
报告编号 
Report number 
 
SCL-S-14-0103M 
委托者: SQE: 曹晓俊 
Request person, dept： 
送样日期:  2014-03-27 
Request date:  
报告日期:  2014-04-04 
Report date：  
第1 页共4 页 
 
零件号Part number 
10044630 
 零件名称 
Part name 
雨刮胶条 
图纸日期Drawing date 
/ 
零件生产日期Part production date 
/ 
 供货商 
Supplier 
贵州万江 
车型/项目Car type/project 
IS12 
试验大纲签署日期： 
/ 
 
   阶段性报告 Interim report        结论性报告 Conclusion report        
Ⅰ.任务描述 Task description 
实验室受委托对贵州万江生产的雨刮进行失效原因分析，失效零件具体信息如下： 
As requested, QA lab has analyzed the failure of the part which is from Guizhou Wangjiang. The background information of the failed part is as following： 
零件信息：Part information 
零件名称 
Part name 
雨刮胶条 
制造日期 
Production date 
/ 
VIN 码 
VIN 
LSJW34G37DG119930 
LSJW34G33DG111173 
LSJW34G31DG055092 
LSJW34G34DG058763 
LSJW34G31DG035649 
LSJW34G39DG045216 
销售日期 
Sale date 
/ 
车辆里程数 
Car mileage 
158KM(仓库停放52 天) 
3878KM(仓库停放59 天) 
3506KM(仓库停放140 天) 
2975KM(仓库停放161 天) 
1504KM(仓库停放182 天) 
2162KM(仓库停放182 天) 
维修站名称 
Sale agent 
/ 
失效模式描述 
Failure circumstance 
description 
雨刮刮不净 
原材料信息：Raw material information 
原材料及牌号 
Raw material specification 
CR 
原材料厂商 
Raw material producer 
富国 
散件供应商 
Component supplier 
/ 
金属热处理状态 
Metal heat treatment state 
/ 
失效零件见图：The failed part is shown in figure 1.  
 
Ⅱ. 结论与建议 Conclusions and suggestions 
结论： 1 雨刮胶条刃口有缺口，导致雨刮刮不净。 
       2 雨刮胶条材料符合要求，且无明显老化现象。 
 
建议：  确保雨刮胶条刃口在使用过程中不受损伤。 
                     
 
 
分发: 
Distribution 
SQE: 曹晓俊 
检验者Author 
吴文安  
Wuwenan 
审核Auditor 
胡仁其 
Hurenqi 
批
准
Approver 
 
日期Date 
2014-04-04 
日期Date 
2014-04-04 
日期Date 
2014-04-04 
 
 


 
上海汽车中心实验室 
SAIC Center Lab 
中国·上海·嘉定区安研路201 号 
邮编. 201804 
No 201 Anyan road, Jiading, Shanghai China 
Post code 201804 
报告编号 
Report number 
 
SCL-S-14-0103M 
委托者: SQE: 曹晓俊 
Request person, dept： 
送样日期:  2014-03-27 
Request date:  
报告日期:  2014-04-04 
Report date：  
第2 页共4 页 
 
 
图1 失效照片 
III. 测试结果 Test Results  
 
1 材料评价：  
序号 
No. 
试验项目 
Test item 
额定 
Requirement 
试验结果 
Test result 
评价 Evaluation 
合格 
qualified 
不合格 
unqualified 
材料分析：SMTC 5 320 019 
1 
失效件 
CR 
CR 
× 
 
2 
刃口IRHD 硬度 
IRHD Hardness 
ISO 48 
53-63 
63 
× 
 
3 
拉伸强度 
Tensile strength 
ISO 37 
≥9MPa 
22.6 
× 
 
4 
断裂伸长率 
Elongation at tear 
ISO 37 
≥200% 
238 
× 
 
5 
100%定伸强度 
Tensile strength at 100% elongation 
ISO 37 
≥2.4MPa 
 
× 
 
 
材料为CR 满足要求，且失效件硬度在供货态要求范围内，说明零件材料没有产生明显的老化现象。  
 
 
2 刃口缺陷分析：  
2.1 LSJW34G37DG119930 雨刮片 
 
 
 
 
缺口 
缺口 


 
上海汽车中心实验室 
SAIC Center Lab 
中国·上海·嘉定区安研路201 号 
邮编. 201804 
No 201 Anyan road, Jiading, Shanghai China 
Post code 201804 
报告编号 
Report number 
 
SCL-S-14-0103M 
委托者: SQE: 曹晓俊 
Request person, dept： 
送样日期:  2014-03-27 
Request date:  
报告日期:  2014-04-04 
Report date：  
第3 页共4 页 
 
2.2 LSJW34G33DG111173 雨刮片 
 
 
 
2.3 LSJW34G31DG055092 雨刮片 
 
 
2.4 LSJW34G34DG058763 雨刮片 
 
 
 
 
 
 
 
 
 
 
 
 
 
 
 
缺口 
缺口 
缺口 
缺口 
缺口 
缺口 


 
上海汽车中心实验室 
SAIC Center Lab 
中国·上海·嘉定区安研路201 号 
邮编. 201804 
No 201 Anyan road, Jiading, Shanghai China 
Post code 201804 
报告编号 
Report number 
 
SCL-S-14-0103M 
委托者: SQE: 曹晓俊 
Request person, dept： 
送样日期:  2014-03-27 
Request date:  
报告日期:  2014-04-04 
Report date：  
第4 页共4 页 
 
2.5 LSJW34G31DG035649 雨刮片 
 
 
 
2.6 LSJW34G39DG045216 雨刮片 
 
 
 
 失效雨刮的胶条刃口均发现有缺口缺陷，导致雨刮使用过程中产生水线，形成刮不净抱怨。 
 
小结：  
1 
雨刮胶条材料符合要求，且胶料材料未发现有明显老化。 
2 
雨刮胶条刃口均发现有缺口，导致雨刮刮不净。 
缺口 
缺口 
缺口 
缺口

File: 材料工程师/SCL-S-14-0104M- NLE2.0NA-发动机-白云岭.pdf.md
# SCL-S-14-0104M- NLE2.0NA-发动机-白云岭.pdf

 
上海汽车中心实验室 
SAIC Center Lab 
中国·上海·嘉定区安研路201 号 
邮编: 201804 
No 201 Anyan road, Jiading, Shanghai ,China 
Post code: 201804 
报告编号 
Report number 
 
SCL-S-14-0104M 
委托者:  EN  李广卫 
QA  许建华 
Request person, dept： 
委托编号:  /  
Request number: 
送样日期:  2014.4.2 
Request date:  
报告日期:  2014.4.9 
Report date：第 1 页 共 11 页 
 
SMPV-0.2.3-002-QA -F01 
零件号Part number 
10088176 
 零件名称 
Part name 
发动机 
Engine 
图纸日期Drawing date 
/ 
零件生产日期Part production date 
/ 
 供货商 
Supplier 
/ 
车型/项目Car type/project 
BP32/ NLE2.0NA 
DVP 材料大纲签署日期DVP material test plan date 
/ 
阶段性报告  Stage report                结论性报告 Conclusion report 
 
Ⅰ.任务描述 Task description 
实验室受委托对发动机进行失效原因分析，失效零件具体信息如下： 
As requested, SCL has analyzed the failure of Engine. The information of the failed part is as following： 
零件信息：Part information 
零件名称 
Part name 
发动机 
Engine 
制造日期 
Production date 
/ 
VIN/车/发动机号码
car/engine no 
*20L4D*B3SE221H002* 
失效日期 
Incident date 
2014.3.30 
车辆里程数/测试寿命 
Car mileage/Test life 
338 小时 
失效地点 
Location 
上内所 
失效模式描述 
Failure circumstance description 
BP32 2.0NA D6 试验发动机运行至第 338 小时，6000r/min@WOT 工况，发动机第三缸
排气侧缸体被击穿，由于击穿处靠近排气歧管，导致发动机线束被烧毁。拆机检查发
现，第三缸活塞碎裂，1 只排气门断，连杆未失效，其他缸活塞正常。  
原材料信息：Raw material information 
原材料及牌号 
Raw material specification 
/ 
原材料厂商 
Raw material producer 
/ 
散件供应商 
Component supplier 
/ 
金属热处理状态 
Metal heat treatment state 
整体氮化（排气门） 
失效零件见图1：The failed part is shown in figure 1.  
Ⅱ. 结论与建议 Conclusions and suggestions 
结论Conclusions： 
1、由于排气门热疲劳断裂，气门头部脱落导致第三缸连杆、活塞机构发生缸内撞击。 Due to thermal fatigue fracture 
exhaust valves, valve cylinder head off leads to the third rod, cylinder piston mechanism collision occurred. 
2、与断裂失效气门匹配的摇臂有异常磨损的圆深坑，位置与气门杆头部相吻合，摇臂和气门材料性能符合技术要
求，怀疑排气机构运行异常，因未收到与之匹配其他零件，原因有待分析。 There is a abnormal wear round pit in 
the matching rocker, that position coincide the valve stem, valve and rocker material properties meet the technical 
requirements. Suspect exhaust mechanism abnormal operation. Because not received matching other parts, the reason 
to be analyzed. 
建议Suggestions： 
1、 排查排气机构零件部件和匹配情况及该发动机的运行情况。To investigation the parts and components and the 
operation of the system of the engine.  
 
 
分发： 
Distribution 
EN  李广卫   QA 许建华 
检验者Author 
白云岭   
Bai Yunling 
审核
Auditor 
邵百明 
Shao Baiming 
批准
Approver 
 
 
日期Date 
2014.4.9 
日期Date 
2014.4.22 
日期Date 
2014.4.22 


 
上海汽车中心实验室 
SAIC Center Lab 
中国·上海·嘉定区安研路201 号 
邮编: 201804 
No 201 Anyan road, Jiading, Shanghai ,China 
Post code: 201804 
报告编号 
Report number 
 
SCL-S-14-0104M 
委托者:  EN  李广卫 
QA  许建华 
Request person, dept： 
委托编号:  /  
Request number: 
送样日期:  2014.4.2 
Request date:  
报告日期:  2014.4.9 
Report date：第 2 页 共 11 页 
 
SMPV-0.2.3-002-QA -F01 
III. 测试结果 Test Results  
1、 委托者提供的失效件实物形貌见图1。 
 
 
 
 
 
 
 
 
 
 
 
 
 
 
 
 
 
 
 
 
图1  失效件实物形貌 


 
上海汽车中心实验室 
SAIC Center Lab 
中国·上海·嘉定区安研路201 号 
邮编: 201804 
No 201 Anyan road, Jiading, Shanghai ,China 
Post code: 201804 
报告编号 
Report number 
 
SCL-S-14-0104M 
委托者:  EN  李广卫 
QA  许建华 
Request person, dept： 
委托编号:  /  
Request number: 
送样日期:  2014.4.2 
Request date:  
报告日期:  2014.4.9 
Report date：第 3 页 共 11 页 
 
SMPV-0.2.3-002-QA -F01 
 2、缸体：被击穿，见图2a、2c；拆机时活塞销还在连杆上，见图2b；缸桶壁有很深的拉痕，两侧拉痕间距与活
塞销长度相吻合，见图2c 
 
 
 
图2  缸体宏观观察 
2c 
2e 
2b 


 
上海汽车中心实验室 
SAIC Center Lab 
中国·上海·嘉定区安研路201 号 
邮编: 201804 
No 201 Anyan road, Jiading, Shanghai ,China 
Post code: 201804 
报告编号 
Report number 
 
SCL-S-14-0104M 
委托者:  EN  李广卫 
QA  许建华 
Request person, dept： 
委托编号:  /  
Request number: 
送样日期:  2014.4.2 
Request date:  
报告日期:  2014.4.9 
Report date：第 4 页 共 11 页 
 
SMPV-0.2.3-002-QA -F01 
3、活塞：碎裂，已成颗粒和块状，见图3，已无法进行断口分析。 
 
图3  活塞宏观观察 
4、 活塞销卡簧：表面无裂纹等缺陷，见图4。 
 
 
 
 
 
 
 
 
 
 
 
 
 
 
 
 
 
 
 
 
图4  活塞销卡簧宏观观察 
4b 
4a 
其他缸 
失效缸 


 
上海汽车中心实验室 
SAIC Center Lab 
中国·上海·嘉定区安研路201 号 
邮编: 201804 
No 201 Anyan road, Jiading, Shanghai ,China 
Post code: 201804 
报告编号 
Report number 
 
SCL-S-14-0104M 
委托者:  EN  李广卫 
QA  许建华 
Request person, dept： 
委托编号:  /  
Request number: 
送样日期:  2014.4.2 
Request date:  
报告日期:  2014.4.9 
Report date：第 5 页 共 11 页 
 
SMPV-0.2.3-002-QA -F01 
5、 活塞销：表面有磨损痕迹，见图5。 
 
 
 
 
 
 
 
 
 
 
图5 活塞销宏观观察 
6、 连杆：杆体表面有敲击的痕迹，见图6a；小头端面也有明显的敲击痕迹，见图6b；连杆瓦表面无明显异常， 
见图6c。 
 
 
 
图6 连杆宏观观察 
6b 
6a 
6c 


 
上海汽车中心实验室 
SAIC Center Lab 
中国·上海·嘉定区安研路201 号 
邮编: 201804 
No 201 Anyan road, Jiading, Shanghai ,China 
Post code: 201804 
报告编号 
Report number 
 
SCL-S-14-0104M 
委托者:  EN  李广卫 
QA  许建华 
Request person, dept： 
委托编号:  /  
Request number: 
送样日期:  2014.4.2 
Request date:  
报告日期:  2014.4.9 
Report date：第 6 页 共 11 页 
 
SMPV-0.2.3-002-QA -F01 
7、 摇臂：原材料牌号：16MnCr5 
7.1 摇臂实物形貌，见图7a；宏观观察与断裂失效气门匹配的摇臂（排气侧）表面已磨损出一个很深的圆坑，
进气侧表面有轻微的磨损，见图7a；按图7a 中黄色虚线方向取样、制样，发现排气侧摇臂的圆坑深度约为
1.26-1.82mm,未发现有撞击的痕迹（无挤压形变），凹坑底部和侧面的金相组织与基体组织一致，无硬化层存
在，见图7b；进气侧摇臂无明显异常，硬化层均匀，轮廓清晰，见图7c。 
 
 
 
图7 摇臂宏观观察 
排气侧 
进气侧 
7b 
7a 
7c 
排气侧 
进气侧 
凹坑底部 


 
上海汽车中心实验室 
SAIC Center Lab 
中国·上海·嘉定区安研路201 号 
邮编: 201804 
No 201 Anyan road, Jiading, Shanghai ,China 
Post code: 201804 
报告编号 
Report number 
 
SCL-S-14-0104M 
委托者:  EN  李广卫 
QA  许建华 
Request person, dept： 
委托编号:  /  
Request number: 
送样日期:  2014.4.2 
Request date:  
报告日期:  2014.4.9 
Report date：第 7 页 共 11 页 
 
SMPV-0.2.3-002-QA -F01 
7.2 对摇臂的表面硬度和硬化层深度进行检测，符合图纸技术要求，实测结果见表1； 
7.3 金相组织无异常，见图8、图9。 
表1 
序号 
No. 
试验项目 
Test item 
额定值 
Requirement 
试验结果 
Test result 
评价 Evaluation 
合格 
OK 
不合格 
Not OK 
排气侧 
 
表面硬度 
86.5-91.5HR15N 
(图纸) 
713HV1、708 HV1、720 HV1 
/ 
 
90.8、90.7、91.0    1 
X 
 
芯部硬度 
/ 
412HV、419 HV、413 HV 
/ 
 
有效硬化层深度 
0.2-0.5mm  (图纸) 
0.30mm (550HV1) 
X 
 
进气侧 
表面硬度 
86.5-91.5HR15N 
(图纸) 
740HV1、743 HV1、752 HV1 
/ 
 
91.4、91.4、91.5    1 
X 
 
芯部硬度 
/ 
417 HV、425 HV 、405 HV 
/ 
 
有效硬化层深度 
0.2-0.5mm  (图纸) 
0.34mm (550HV1) 
X 
 
1、硬度转换标准GB/T1172-1999。 
       
 
图8  硬化层金相组织：细针状马氏体   500X         图9  芯部金相组织：回火马氏体  500X 
8、 气门: 
8.1 宏观观察： 
8.1.1 排气气门断裂，断裂位置位于气门颈部，进气门颈部弯曲，见图10a； 
8.1.2 断裂气门杆部圆周方向无明显偏磨，见图10b；杆端面磨损无异常，但有气门自身旋转产生的环形痕迹，见
图10c，杆端硬度和氮化层硬度实测结果符合图纸技术要求，详细结果见表2；气门头部已严重打伤，见图10d。 
表2 
序号 
No. 
试验项目 
Test item 
额定值 
Requirement 
试验结果 
Test result 
评价 Evaluation 
合格 
OK 
不合格 
Not OK 
1 
杆端硬度 
≥50HRC 
(图纸) 
709HV1、709 HV1 
/ 
 
60.5、60.5    1 
X 
 
2 
氮化层硬度 
≥600HV 
(图纸) 
851、870 
X 
 
1、硬度转换标准GB/T1172-1999。 
 


 
上海汽车中心实验室 
SAIC Center Lab 
中国·上海·嘉定区安研路201 号 
邮编: 201804 
No 201 Anyan road, Jiading, Shanghai ,China 
Post code: 201804 
报告编号 
Report number 
 
SCL-S-14-0104M 
委托者:  EN  李广卫 
QA  许建华 
Request person, dept： 
委托编号:  /  
Request number: 
送样日期:  2014.4.2 
Request date:  
报告日期:  2014.4.9 
Report date：第 8 页 共 11 页 
 
SMPV-0.2.3-002-QA -F01 
 
 
     
 
 
图10  气门宏观观察形貌   
8.2 断口观察、分析：在杆部断口处取样、制样，进行断口观察、测试、分析： 
8.2.1  对断口进行清洗后观察，发现断口具有疲劳台阶，见图11a；且具有明显的疲劳特征，见图11b， 
疲劳扩展方向如图中黄色虚线所示。 
10a 
排气门 
进气门 
10b 
10d 
10c 


 
上海汽车中心实验室 
SAIC Center Lab 
中国·上海·嘉定区安研路201 号 
邮编: 201804 
No 201 Anyan road, Jiading, Shanghai ,China 
Post code: 201804 
报告编号 
Report number 
 
SCL-S-14-0104M 
委托者:  EN  李广卫 
QA  许建华 
Request person, dept： 
委托编号:  /  
Request number: 
送样日期:  2014.4.2 
Request date:  
报告日期:  2014.4.9 
Report date：第 9 页 共 11 页 
 
SMPV-0.2.3-002-QA -F01 
 
 
图11 排气门断口观察 
11b 
11a 


 
上海汽车中心实验室 
SAIC Center Lab 
中国·上海·嘉定区安研路201 号 
邮编: 201804 
No 201 Anyan road, Jiading, Shanghai ,China 
Post code: 201804 
报告编号 
Report number 
 
SCL-S-14-0104M 
委托者:  EN  李广卫 
QA  许建华 
Request person, dept： 
委托编号:  /  
Request number: 
送样日期:  2014.4.2 
Request date:  
报告日期:  2014.4.9 
Report date：第 10 页 共 11 页 
 
SMPV-0.2.3-002-QA -F01 
8.2.2  沿断口纵向剖切、制样，在排气门断口附近发现有疲劳裂纹，且金相组织过热，见图12a、12b；该气门
其他部位正常组织形貌，见图12c。 
   
 
图12  失效件金相组织观察 
8.2.3 气门硬度：对失效气门正常组织部位进行硬度检测，实测结果符合图纸技术要求，见表3。 
表3 
序号 
No. 
试验项目 
Test item 
额定值 
Requirement 
试验结果 
Test result 
评价 Evaluation 
合格 
OK 
不合格 
Not OK  
1 
硬度 
≥30HRC 
333HV1、337 HV1、337HV1 
/ 
 
35.0、35.5、33.5    1 
X 
 
1、硬度转换标准GB/T1172-1999。 
 
 
 
 
 
 
12b 
12a 
12c 
断
口
面 
断
口
面 
过热组织 
过热组织 
正常组织

File: 材料工程师/SCL-S-14-0105M-AP13-暖风箱总成-龚伟.pdf.md
# SCL-S-14-0105M-AP13-暖风箱总成-龚伟.pdf

 
上海汽车中心实验室
(SAIC Center Lab) 
中国·上海·嘉定区安研路201 号 
邮编. 201804 
No. 201 Anyan Road, Jiading District,  
Shanghai, China. 
Post code :200433 
报告编号：Report number 
SCL-S-14-0105M 
委托者Requestor：吴忠鹏 
送样日期Deliver date：2014.04.04 
报告日期Report date：2014.04.11 
第 1 页 共 5 页 
Page 1 of 5  
 
零件号 
Part number 
10142361 
10085019 
零件名称 
Part name 
带空调的暖风机总成 
Heater ASSY 
图纸日期 
Drawing date  
2014.02.10 
零件生产日期 
Production date 
2014.02.10 
供货商 
Supplier 
空调国际 
Air International 
车型/项目 
Car type/project 
AP13 
 
   阶段性报告  Stage report        结论性报告 Conclusion report           测试报告 Test report 
Ⅰ.任务描述 Task description 
实验室受委托对带空调的暖风机总成进行失效原因分析，失效零件具体信息如下： 
As requested, QA lab has analyzed the invalid cause of heater assy, and the information of invalid part is shown as 
following： 
零件信息：Part information 
零件名称 
Part name 
带空调的暖风机总成 
Heater ASSY 
制造日期 
Production date 
2014.02.10 
VIN 码 
VIN number 
TTVA14SVG304 
销售日期 
Sale date 
/ 
车辆里程数 
Car mileage 
0 km 
销售商 
Sale agent 
/ 
失效模式描述 
Invalid situation 
description 
模式风门断裂 
Heater baffle burst 
原材料信息：Raw material information 
原材料及牌号 
Raw material 
and trademark 
PP+T40 
JCPP8-1 
原材料厂商 
Raw material producer 
上海金昌工程塑料有限公
司 
散件供应商 
Part supplier 
上海港龙机械有限公司 
金属热处理状态 
Metal heat treatment state 
/ 
失效零件见图1：The invalid part is shown in Fig 1.  
Ⅱ. 结论与建议 Conclusions and suggestions 
结论： 1. 失效件受外力导致断裂。  
2. 失效件材料符合技术要求，注塑工艺不佳。  
Conclusions:  1. The brittle fracture of the parts caused by external force. 
2. Material performance of the failure parts conformed to requirements, with poor injection molding 
process.  
建议： 1. 责令供应商就工艺问题给出解释并整改。 
Suggestions:  1. Let supplier explain to technology problem and rectify. 
分发： 
Dispenser 
SQE 吴忠鹏 
检验者： 
Identifier 
龚伟 
Gong Wei 
审核： 
Auditor 
狄春峰 
Di Chunfeng 
批准： 
Approver 
 
日期： 
Date 
2014.04.11 
日期： 
Date 
2014.04.11 
日期： 
Date 
2014.04.11 
 


 
上海汽车中心实验室
(SAIC Center Lab) 
中国·上海·嘉定区安研路201 号 
邮编. 201804 
No. 201 Anyan Road, Jiading District,  
Shanghai, China. 
Post code :200433 
报告编号：Report number 
SCL-S-14-0105M 
委托者Requestor：吴忠鹏 
送样日期Deliver date：2014.04.04 
报告日期Report date：2014.04.11 
第 2 页 共 5 页 
Page 2 of 5  
 
        
 
图1 失效件 
Fig. 1 Failure Part 
 
III. 测试结果 Test Results  
序
号 
No. 
试验项目 
Test item 
额定值 
Requirement 
试验结果 
Test result 
评价 Evaluation 
第一次 
第二次 
合格 
qualified 
不合格 
unqualified 
I 
失效件 
 
 
1 
红外（GB/T6040-2002） 
Infrared Spectroscopy 
PP 
PP 
× 
 
2 
熔点（GB/T19466.3-2006） 
Melting point (℃) 
165±5 
166 
× 
 
3 
焓值（GB/T19466.3-2006） 
Enthalpy (J/g) 
/ 
46.7 
54.9 
 
 
4 
灰分（GB/T9345.1-2008） 
Ash content (%) 
38±3 
36.8 
× 
 
I 
新件 
 
 
1 
红外（GB/T6040-2002） 
Infrared Spectroscopy 
PP 
PP 
× 
 
2 
熔点（GB/T19466.3-2006） 
Melting point (℃) 
165±5 
166 
× 
 
3 
焓值（GB/T19466.3-2006） 
Enthalpy (J/g) 
/ 
49.2 
59.5 
 
 
4 
灰分（GB/T9345.1-2008） 
Ash content (%) 
38±3 
36.8 
× 
 
II 
粒料 
 
 
1 
红外（GB/T6040-2002） 
Infrared Spectroscopy 
PP 
PP 
× 
 


 
上海汽车中心实验室
(SAIC Center Lab) 
中国·上海·嘉定区安研路201 号 
邮编. 201804 
No. 201 Anyan Road, Jiading District,  
Shanghai, China. 
Post code :200433 
报告编号：Report number 
SCL-S-14-0105M 
委托者Requestor：吴忠鹏 
送样日期Deliver date：2014.04.04 
报告日期Report date：2014.04.11 
第 3 页 共 5 页 
Page 3 of 5  
 
序
号 
No. 
试验项目 
Test item 
额定值 
Requirement 
试验结果 
Test result 
评价 Evaluation 
第一次 
第二次 
合格 
qualified 
不合格 
unqualified 
2 
熔点（GB/T19466.3-2006） 
Melting point (℃) 
165±5 
166 
× 
 
3 
焓值（GB/T19466.3-2006） 
Enthalpy (J/g) 
/ 
47.9 
55.6 
 
 
4 
灰分（GB/T9345.1-2008） 
Ash content (%) 
38±3 
36.1 
× 
 
小结：零件材料符合技术要求。 
 
 
 
 
 
 
 
 
 
 
 
 
 
 
 
 
 
 
 


 
上海汽车中心实验室
(SAIC Center Lab) 
中国·上海·嘉定区安研路201 号 
邮编. 201804 
No. 201 Anyan Road, Jiading District,  
Shanghai, China. 
Post code :200433 
报告编号：Report number 
SCL-S-14-0105M 
委托者Requestor：吴忠鹏 
送样日期Deliver date：2014.04.04 
报告日期Report date：2014.04.11 
第 4 页 共 5 页 
Page 4 of 5  
 
Ⅳ. 宏观分析 Macroscopic observation 
失效件状态如图2所示，零件自图示断裂源处断裂，裂纹沿图示方向扩展，是受外力导致的失
效。失效件断口处存在光滑的整块凸起/凹陷，如图3所示，说明零件熔接不良。 
 
图2 失效件 
Fig. 2 Failure Part 
 
 
图3 断面 
Fig. 3 Section 


 
上海汽车中心实验室
(SAIC Center Lab) 
中国·上海·嘉定区安研路201 号 
邮编. 201804 
No. 201 Anyan Road, Jiading District,  
Shanghai, China. 
Post code :200433 
报告编号：Report number 
SCL-S-14-0105M 
委托者Requestor：吴忠鹏 
送样日期Deliver date：2014.04.04 
报告日期Report date：2014.04.11 
第 5 页 共 5 页 
Page 5 of 5  
 
取新件进行测试，零件受外力后产生的断口如图4 所示。断口处存在较大的孔洞，说明零件注
塑工艺不佳。 
 
图4 新件断面 
Fig. 4 Section of New Part 
 
    取零件其他部位观察断口，零件如图5 所示部位存在多处孔洞，供应商需对注塑工艺进行整改。 
 
图5 注塑缺陷 
Fig. 5 Injection Molding Defect

File: 材料工程师/SCL-S-14-0106M-IS12-门锁-龚伟.pdf.md
# SCL-S-14-0106M-IS12-门锁-龚伟.pdf

 
上海汽车中心实验室
(SAIC Center Lab) 
中国·上海·嘉定区安研路201 号 
邮编. 201804 
No. 201 Anyan Road, Jiading District,  
Shanghai, China. 
Post code :200433 
报告编号：Report number 
SCL-S-14-0106M 
委托者Requestor：黄韬 
送样日期Deliver date：2014.04.03 
报告日期Report date：2014.04.08 
第 1 页 共 4 页 
Page 1 of 4  
 
零件号 
Part number 
K71320 
零件名称 
Part name 
门锁 
Door Lock 
图纸日期 
Drawing date  
/ 
零件生产日期 
Production date 
2012.11.17 
供货商 
Supplier 
太仓平和精工 
Pinghe Jinggong Automobile Fittings (taicang) 
车型/项目 
Car type/project 
IS12 
 
   阶段性报告  Stage report        结论性报告 Conclusion report           测试报告 Test report 
Ⅰ.任务描述 Task description 
实验室受委托对门锁进行失效原因分析，失效零件具体信息如下： 
As requested, QA lab has analyzed the invalid cause of door lock, and the information of invalid part is shown as 
following： 
零件信息：Part information 
零件名称 
Part name 
门锁 
Door Lock 
制造日期 
Production date 
2012.11.17 
VIN 码 
VIN number 
/ 
销售日期 
Sale date 
/ 
车辆里程数 
Car mileage 
多辆 
销售商 
Sale agent 
/ 
失效模式描述 
Invalid situation 
description 
门锁破裂 
Door lock burst 
原材料信息：Raw material information 
原材料及牌号 
Raw material 
and trademark 
POM 
Delrin 100p 
原材料厂商 
Raw material producer 
杜邦 
散件供应商 
Part supplier 
韩国平和精工 
金属热处理状态 
Metal heat treatment state 
/ 
失效零件见图1：The invalid part is shown in Fig 1.  
Ⅱ. 结论与建议 Conclusions and suggestions 
结论： 1. 失效件受外力导致脆断。  
2. 失效件材料不符合技术要求。  
Conclusions:  1. The brittle fracture of the parts caused by external force. 
2. Material performance of the failure parts didn’t conform to requirements.  
建议： 1. 责令供应商就材料问题给出解释并整改。 
Suggestions:  1. Let supplier explain to material problem and rectify. 
分发： 
Dispenser 
SQE 黄韬 
检验者： 
Identifier 
龚伟 
Gong Wei 
审核： 
Auditor 
狄春峰 
Di Chunfeng 
批准： 
Approver 
 
日期： 
Date 
2014.04.08 
日期： 
Date 
2014.04.09 
日期： 
Date 
2014.04.09 
 
         


 
上海汽车中心实验室
(SAIC Center Lab) 
中国·上海·嘉定区安研路201 号 
邮编. 201804 
No. 201 Anyan Road, Jiading District,  
Shanghai, China. 
Post code :200433 
报告编号：Report number 
SCL-S-14-0106M 
委托者Requestor：黄韬 
送样日期Deliver date：2014.04.03 
报告日期Report date：2014.04.08 
第 2 页 共 4 页 
Page 2 of 4  
 
 
图1 失效件 
Fig. 1 Failure Part 
 
III. 测试结果 Test Results  
序
号 
No. 
试验项目 
Test item 
额定值 
Requirement 
试验结果 
Test result 
评价 Evaluation 
第一次 
第二次 
合格 
qualified 
不合格 
unqualified 
I 
失效件① 
 
 
1 
红外（GB/T6040-2002） 
Infrared Spectroscopy 
POM 
POM 
× 
 
2 
熔点（GB/T19466.3-2006） 
Melting point (℃) 
178±5 
164 
 
× 
3 
焓值（GB/T19466.3-2006） 
Enthalpy (J/g) 
/ 
122.3 
138.3 
 
 
I 
失效件② 
 
 
1 
红外（GB/T6040-2002） 
Infrared Spectroscopy 
POM 
POM 
× 
 


 
上海汽车中心实验室
(SAIC Center Lab) 
中国·上海·嘉定区安研路201 号 
邮编. 201804 
No. 201 Anyan Road, Jiading District,  
Shanghai, China. 
Post code :200433 
报告编号：Report number 
SCL-S-14-0106M 
委托者Requestor：黄韬 
送样日期Deliver date：2014.04.03 
报告日期Report date：2014.04.08 
第 3 页 共 4 页 
Page 3 of 4  
 
序
号 
No. 
试验项目 
Test item 
额定值 
Requirement 
试验结果 
Test result 
评价 Evaluation 
第一次 
第二次 
合格 
qualified 
不合格 
unqualified 
2 
熔点（GB/T19466.3-2006） 
Melting point (℃) 
178±5 
166 
 
× 
3 
焓值（GB/T19466.3-2006） 
Enthalpy (J/g) 
/ 
131.5 
147.5 
 
 
II 
新件① 
 
 
1 
红外（GB/T6040-2002） 
Infrared Spectroscopy 
POM 
POM 
× 
 
2 
熔点（GB/T19466.3-2006） 
Melting point (℃) 
178±5 
179 
× 
 
3 
焓值（GB/T19466.3-2006） 
Enthalpy (J/g) 
/ 
143.5 
165.6 
 
 
Ⅲ 
新件② 
 
 
1 
红外（GB/T6040-2002） 
Infrared Spectroscopy 
POM 
POM 
× 
 
2 
熔点（GB/T19466.3-2006） 
Melting point (℃) 
178±5 
178 
× 
 
3 
焓值（GB/T19466.3-2006） 
Enthalpy (J/g) 
/ 
144.7 
167.8 
 
 
小结：失效件材料为POM，但是不是技术要求所规定的杜邦POM/100P。 
 
 
 
 
 
 
 
 
 
 


 
上海汽车中心实验室
(SAIC Center Lab) 
中国·上海·嘉定区安研路201 号 
邮编. 201804 
No. 201 Anyan Road, Jiading District,  
Shanghai, China. 
Post code :200433 
报告编号：Report number 
SCL-S-14-0106M 
委托者Requestor：黄韬 
送样日期Deliver date：2014.04.03 
报告日期Report date：2014.04.08 
第 4 页 共 4 页 
Page 4 of 4  
 
Ⅳ. 宏观分析 Macroscopic observation 
失效状态如图2所示，是受外力导致的脆断。  
 
图2 失效件 
Fig. 2 Failure Part 
 
    失效件所属车辆多位于长江以北的低温地区（冬季），经调查，供应商生产失效件所用材料为
韩国可隆POM/K100，不符合零件技术要求杜邦POM/100P。

File: 材料工程师/SCL-S-14-0107M-AS21-后副车架-薛喜才.pdf.md
# SCL-S-14-0107M-AS21-后副车架-薛喜才.pdf

 
上海汽车中心实验室 
SAIC Center Lab 
中国·上海·嘉定区安研路201 号 
邮编: 201804 
No 201 Anyan road, Jiading, Shanghai ,China 
Post code: 201804 
报告编号 
Report number 
 
SCL-S-14-0107M 
委托者:底盘部 张宏 
Request person, dept： 
委托编号:  /  
Request number: 
送样日期: 2014.04.08 
Request date:  
报告日期: 2014.04.25 
Report date：  
第1页共5页 
 
SMPV-0.2.3-002-QA -F01 
零件号Part number 
10097585 
 零件名称 
Part name 
后副车架总成 
FRAME ASM 2WD-RR SUSP 
图纸日期Drawing date 
2013.05.31 
零件生产日期Part production date 
/ 
 供货商 
Supplier 
上海汇众 
车型/项目Car type/project 
AS21 
DVP 材料大纲签署日期DVP material test plan date 
/ 
阶段性报告 Interim report                结论性报告 Conclusion report          
 
Ⅰ.任务描述 Task description 
实验室受委托对后副车架总成进行失效原因分析，失效零件具体信息如下： 
As requested, SCL has analyzed the failure of FRAME ASM 2WD-RR SUSP. The information of the failed part is as 
following： 
零件信息：Part information 
零件名称 
Part name 
后副车架总成 
FRAME ASM 2WD-RR SUSP 
车制造日期 
Vehicle production date 
/ 
VIN 码 
VIN 
/ 
销售日期 
Sale date 
/ 
车辆里程数 
Car mileage 
17.683 万次，试验进度100% 
试验地点 
Test location  
上海汇众 
失效模式描述 
Failure circumstance  
AS21 后副车架台架试验，试验项目为3g with 30°~2g with 30°，完成17.683 万次垂
向冲击试验后焊缝焊趾出现裂纹。 
原材料信息：Raw material information 
原材料及牌号 
Raw material specification 
QStE420TM 
Q/BQB310-2009 
原材料厂商 
Raw material producer 
宝钢 
散件供应商 
Component supplier 
/ 
金属热处理状态 
Metal heat treatment state 
/ 
失效零件见图1：The failed part is shown in figure 1.  
Ⅱ. 结论与建议 Conclusions and Suggestions 
结论Conclusions： 
1. 后副车架是由于疲劳而开裂的，裂纹起源于母材热影响区，最后扩展至焊缝；Sub-frame failed though fatigue. The 
crack origin was at HAZ and propagated at the welding seam at last. 
2. 材料成分符合要求，金相及硬度正常；Chemical components met the requirement. Microstructure and hardness were 
normal. 
 
建议Suggestions： 
1. 校核载荷; Check the active stress load. 
 
 
 
 
 
分发: 
Distribution 
底盘部 张宏 
检验者Author 
薛喜才 
Xuexicai 
审核Auditor 
邵百明 
Shao baiming 
批准Approver 
 
日期Date 
2014.04.25 
日期Date 
2014.04.25 
日期Date 
2014.04.25 


 
上海汽车中心实验室 
SAIC Center Lab 
中国·上海·嘉定区安研路201 号 
邮编: 201804 
No 201 Anyan road, Jiading, Shanghai ,China 
Post code: 201804 
报告编号 
Report number 
 
SCL-S-14-0107M 
委托者:底盘部 张宏 
Request person, dept： 
委托编号:  /  
Request number: 
送样日期: 2014.04.08 
Request date:  
报告日期: 2014.04.25 
Report date：  
第2页共5页 
 
SMPV-0.2.3-002-QA -F01 
III. 调查结果 Investigation Results  
AS21 后副车架台架试验，试验项目为3g with 30°~2g with 30°，完成17.683 万次垂向冲击试验后横梁上片焊
缝焊趾出现裂纹，裂纹长度约63mm，见图1。 
 
 
 
 
 
 
 
 
 
 
 
 
 
 
 
 
 
 
 
 
 
 
 
 
 
 
 
 
 
 
 
 
 
图1  失效的后副车架总成 
裂纹 
后副车架正面 
后副车架反面 


 
上海汽车中心实验室 
SAIC Center Lab 
中国·上海·嘉定区安研路201 号 
邮编: 201804 
No 201 Anyan road, Jiading, Shanghai ,China 
Post code: 201804 
报告编号 
Report number 
 
SCL-S-14-0107M 
委托者:底盘部 张宏 
Request person, dept： 
委托编号:  /  
Request number: 
送样日期: 2014.04.08 
Request date:  
报告日期: 2014.04.25 
Report date：  
第3页共5页 
 
SMPV-0.2.3-002-QA -F01 
断口分析Fracture surface analysis 
断口低倍形貌见图2。断口较平坦，未发现明显的塑性变形；颜色较均匀，无锈蚀痕迹。断口微观形貌见图3~
图5，可见裂纹是自下而上扩展的，高倍电镜照片可以观察到疲劳特征：近似平行的二次裂纹，可认为该断口为
疲劳断口。同时还可以观察到裂纹是从多个源区扩展而来，在裂纹起源位置未发现明显的缺陷。 
 
 
 
图2  断口低倍形貌 
 
 
 
 
 
 
 
 
 
 
 
 
 
图3  区域1 微观形貌 
 
 
 
 
 
 
 
 
 
 
 
 
 
图4  区域2 微观形貌 
 
手工掰断区 
手工掰断区 
区域1 
区域2 
区域3 


 
上海汽车中心实验室 
SAIC Center Lab 
中国·上海·嘉定区安研路201 号 
邮编: 201804 
No 201 Anyan road, Jiading, Shanghai ,China 
Post code: 201804 
报告编号 
Report number 
 
SCL-S-14-0107M 
委托者:底盘部 张宏 
Request person, dept： 
委托编号:  /  
Request number: 
送样日期: 2014.04.08 
Request date:  
报告日期: 2014.04.25 
Report date：  
第4页共5页 
 
SMPV-0.2.3-002-QA -F01 
 
 
 
 
 
 
 
 
 
 
 
 
图5  区域3 微观形貌 
材料检测   
 
后副车架横梁上片的材料为QStE420TM，材质成分符合要求，见表1 所示。 
 
图6 ~图7 为开裂部位的金相组织及硬度测试结果。可见，裂纹起源于母材热影响区，最后裂纹扩展至焊缝。
热影响区组织虽然与焊缝、母材不同，但硬度值与焊缝、母材相差不大，开裂部位应该是正常的。 
 
钢板板厚为2
018
.0
018
.0


mm，开裂部位板厚1.62mm，减薄率为19%。 
表1  材料检测结果 
 
 
 
 
 
 
 
 
 
 
 
 
 
 
 
 
 
 
 
 
序号 
No 
测试项目 
Test item 
额定值 
Requirement 
试验结果 
Test result 
评价 
Evaluation 
合格
OK 
不合格 
Not OK 
1 
后福车间横梁上片 
化学成分 
Chemical Components 
QStE420TM 
Q/BQB310-2009 
/ 
 
 
C:≤0.12 
0.093 
× 
 
Si:≤0.50 
0.043 
× 
 
Mn:≤1.50 
1.195 
× 
 
P:≤0.030 
0.012 
× 
 
S:≤0.025 
0.001 
× 
 
Alt:≥0.015 
0.015 
× 
 
Nb:≤0.09 
0.034 
× 
 
V:≤0.20 
0.002 
× 
 
Ti:≤0.15 
0.010 
× 
 
Nb+V+Ti:≤0.22 
0.046 
× 
 
2 
硬度HV0.3 
Hardness 
/ 
详情见图6 
/ 
 
3 
基体微观组织 
Microstructure 
/ 
铁素体+珠光体 
/ 
 


 
上海汽车中心实验室 
SAIC Center Lab 
中国·上海·嘉定区安研路201 号 
邮编: 201804 
No 201 Anyan road, Jiading, Shanghai ,China 
Post code: 201804 
报告编号 
Report number 
 
SCL-S-14-0107M 
委托者:底盘部 张宏 
Request person, dept： 
委托编号:  /  
Request number: 
送样日期: 2014.04.08 
Request date:  
报告日期: 2014.04.25 
Report date：  
第5页共5页 
 
SMPV-0.2.3-002-QA -F01 
 
 
 
 
 
 
 
 
 
 
 
 
 
 
 
 
 
图6  失效件焊缝组织及硬度检验 
 
 
 
 
 
 
 
 
 
 
 
 
 
 
 
 
 
图7  开裂位置金相组织 
 
开裂区硬度： 
238 HV0.3 
207 HV0.3 
207 HV0.3 
焊缝硬度： 
211 HV0.3 
197 HV0.3 
209 HV0.3 
母材硬度： 
210 HV0.3 
211 HV0.3 
213 HV0.3 
母
材 
热
影
响
区 
前横梁上片 
前横梁下片 
裂
纹
扩
展 
方
向

File: 材料工程师/SCL-S-14-0108M-IS12-大灯支架-张静波.pdf.md
# SCL-S-14-0108M-IS12-大灯支架-张静波.pdf

 
上海汽车中心实验室
(SAIC Center Lab) 
中国·上海·嘉定区安研路201 号 
邮编. 201804 
No. 201 Anyan Road, Jiading District,  
Shanghai, China. 
Post code :200433 
报告编号：Report number 
SCL-S-14-0108M 
委托者Requestor：SQE 倪香忠 
送样日期Deliver date：2014.04.08 
报告日期Report date：2014.04.24 
第 1 页 共 5 页 
Page 1 of 5  
 
零件号 
Part number 
KB3101 CD000 
零件名称 
Part name 
大灯支架 
Headlight bracket 
图纸日期 
Drawing date  
/ 
零件生产日期 
Production date 
/ 
供货商 
Supplier 
烟台三立 
Yantai Sanli 
车型/项目 
Car type/project 
IS12 
DVP 材料大纲签署日期 
DVP material test plan date 
/ 
 
   阶段性报告  Stage report        结论性报告 Conclusion report            
Ⅰ.任务描述 Task description 
实验室受委托对大灯支架进行失效原因分析，失效零件具体信息如下： 
As requested, QA lab has analyzed the invalid cause of headlight bracket, and the information of invalid part is 
shown as following： 
零件信息：Part information 
零件名称 
Part name 
大灯支架 
Headlight bracket 
制造日期 
Production date 
/ 
VIN 码 
VIN number 
/ 
销售日期 
Sale date 
/ 
车辆里程数 
Car mileage 
0km 
销售商 
Sale agent 
/ 
失效模式描述 
Invalid situation 
description 
大灯支架开裂 
Headlight bracket fractured 
原材料信息：Raw material information 
原材料及牌号 
Raw material 
and trademark 
PP-T30 
 PPM1352G 
原材料厂商 
Raw material producer 
DAEHA 
散件供应商 
Part supplier 
/ 
金属热处理状态 
Metal heat treatment state 
/ 
失效零件见图1：The invalid part is shown in Fig 1.  
Ⅱ. 结论与建议 Conclusions and suggestions 
结论：1. 失效件受外力导致开裂。  
2. 零件材料符合技术要求。 
3. 零件注塑工艺差。 
Conclusions:1. The invalid part was cracked by external forces. 
2. Material performance of the parts conformed to requirements. 3. Injection molding process was bad. 
建议：改善注塑工艺。 
Suggestions: Improve the injection molding process. 
分发： 
Dispenser 
SQE 倪香忠 
检验者： 
Identifier 
张静波 
Zhang Jingbo 
审核： 
Auditor 
狄春峰 
Di Chunfeng 
批准： 
Approver 
 
日期： 
Date 
2014.04.24 
日期： 
Date 
2014.04.24 
日期： 
Date 
2014.04.24 


 
上海汽车中心实验室
(SAIC Center Lab) 
中国·上海·嘉定区安研路201 号 
邮编. 201804 
No. 201 Anyan Road, Jiading District,  
Shanghai, China. 
Post code :200433 
报告编号：Report number 
SCL-S-14-0108M 
委托者Requestor：SQE 倪香忠 
送样日期Deliver date：2014.04.08 
报告日期Report date：2014.04.24 
第 2 页 共 5 页 
Page 2 of 5  
 
 
 
图1 失效件 
Fig.1 Failure part 
III. 测试结果 Test Results 
序号 
No. 
试验项目 
Test item 
额定值 
Requirement 
试验结果 
Test result 
评价 Evaluation 
第一次 
第二次 
合格 
qualified 
不合格 
unqualified 
I 
失效件 
 
 
1 
红外（GB/T6040-2002） 
Infrared Spectroscopy 
PP /PE 
PP/PE 
× 
 
2 
熔点（GB/T19466.3-2006） 
Melting point (℃) 
165±5 
125±5 
166/126 
× 
 
3 
焓值（GB/T19466.3-2006） 
Enthalpy (J/g) 
/ 
44.8/2.2 
48.5/1.3 
 
 
4 
灰分（GB/T9345.1-2008） 
Ash content (%) 
30±3 
33 
× 
 
II 
新件 
 
 
1 
红外（GB/T6040-2002） 
Infrared Spectroscopy 
PP /PE 
PP/PE 
× 
 
2 
熔点（GB/T19466.3-2006） 
Melting point (℃) 
165±5 
125±5 
166/125 
× 
 
3 
焓值（GB/T19466.3-2006） 
Enthalpy (J/g) 
/ 
40.8/1.8 
47.5/1.3 
 
 
4 
灰分（GB/T9345.1-2008） 
Ash content (%) 
30±3 
32 
 
 
Ⅲ 
粒料 
 
 
1 
红外（GB/T6040-2002） 
Infrared Spectroscopy 
PP /PE 
PP/PE 
× 
 
2 
熔点（GB/T19466.3-2006） 
Melting point (℃) 
165±5 
125±5 
165/126 
× 
 
3 
焓值（GB/T19466.3-2006） 
Enthalpy (J/g) 
/ 
42.2/1.1 
45.6/0.7 
 
 
4 
灰分（GB/T9345.1-2008） 
Ash content (%) 
30±3 
32 
× 
 
小结：零件材料符合技术要求。 
开裂 


 
上海汽车中心实验室
(SAIC Center Lab) 
中国·上海·嘉定区安研路201 号 
邮编. 201804 
No. 201 Anyan Road, Jiading District,  
Shanghai, China. 
Post code :200433 
报告编号：Report number 
SCL-S-14-0108M 
委托者Requestor：SQE 倪香忠 
送样日期Deliver date：2014.04.08 
报告日期Report date：2014.04.24 
第 3 页 共 5 页 
Page 3 of 5  
 
Ⅳ. 宏观分析 Macroscopic observation 
 
失效件1 断口如图2，断口呈脆断特征，系失效件受外力导致开裂。断口上有密集孔洞，最长
约4mm（图2 下）。将失效件本体剖开（图2 右上），发现有长约5mm，宽约2mm 的孔洞，说明
注塑工艺差。这会降低零件的机械强度。 
 
 
 
图2 失效件1 断口 
Fig. 2 Fracture of failure part1 
 
 
 
 
 
 
 
 
 
 
 
 
 
 
 
 
剖开位置 


 
上海汽车中心实验室
(SAIC Center Lab) 
中国·上海·嘉定区安研路201 号 
邮编. 201804 
No. 201 Anyan Road, Jiading District,  
Shanghai, China. 
Post code :200433 
报告编号：Report number 
SCL-S-14-0108M 
委托者Requestor：SQE 倪香忠 
送样日期Deliver date：2014.04.08 
报告日期Report date：2014.04.24 
第 4 页 共 5 页 
Page 4 of 5  
 
失效件2 断口如图3，断口呈脆断特征，系失效件受外力导致开裂。断口有明显的凹坑，说
明该失效件原料熔接不良，并且有0.5mm 的孔洞，注塑工艺不佳。 
 
 
 
图3 失效件2 断口 
Fig. 3 Fracture of failure part2 
 
检查新件，发现新件在失效件断裂位置附近有明显熔接线（如图4），会降低零件的机械强度。
失效件都在熔接线附近发生开裂。 
 
图4 新件 
Fig.4 New part 
 
熔接线 
凹坑 
凸起 


 
上海汽车中心实验室
(SAIC Center Lab) 
中国·上海·嘉定区安研路201 号 
邮编. 201804 
No. 201 Anyan Road, Jiading District,  
Shanghai, China. 
Post code :200433 
报告编号：Report number 
SCL-S-14-0108M 
委托者Requestor：SQE 倪香忠 
送样日期Deliver date：2014.04.08 
报告日期Report date：2014.04.24 
第 5 页 共 5 页 
Page 5 of 5  
 
 
将新件沿失效件断裂位置剖开，其截面如图5，有直径约0.3mm 的孔洞。  
 
图5 失效模拟1 
Fig.5 Crash Simulation1 
 
将新件本体沿图中所示的位置剖开，其截面如图6，发现有长2cm，宽2mm 的巨大孔洞。  
 
图6 失效模拟2 
Fig.6 Crash Simulation2 
 
总结：零件有明显熔接线，内部有孔洞及原料熔接不良，说明零件注塑工艺差，这会使零件的
机械强度下降。 
剖开位置 
剖开位置
