Repository: kujaxr/obsidian-vault

File: 材料工程师/SCL-S-14-0109-BP32-方向盘开关滚轮-狄春峰.pdf.md
# SCL-S-14-0109-BP32-方向盘开关滚轮-狄春峰.pdf

 
上海汽车中心实验室
(SAIC Center Lab) 
中国·上海·嘉定区安研路201 号 
邮编. 201804 
No. 201 Anyan Road, Jiading District,  
Shanghai, China. 
Post code :200433 
报告编号：Report number 
SCL-S-14-0109M 
委托者Requestor：张紫瑞 
送样日期Deliver date：2014.04.09 
报告日期Report date：2014.05.08 
第 1 页 共 5 页 
Page 1 of 5  
 
零件号 
Part number 
24101681 
零件名称 
Part name 
方向盘开关 
Steering wheel switch 
图纸日期 
Drawing date  
2011.04.08 
零件生产日期 
Production date 
/ 
供货商 
Supplier 
温州长江 
Wenzhou Changjiang 
车型/项目 
Car type/project 
BP 32 
 
   阶段性报告  Stage report        结论性报告 Conclusion report           测试报告 Test report 
Ⅰ.任务描述 Task description 
实验室受委托对方向盘开关进行失效原因分析，失效零件具体信息如下： 
As requested, QA lab has analyzed the invalid cause of steering wheel switch, and the information of invalid part is 
shown as following： 
零件信息：Part information 
零件名称 
Part name 
方向盘开关 
Steering wheel switch 
制造日期 
Production date 
/ 
VIN 码 
VIN number 
/ 
销售日期 
Sale date 
/ 
车辆里程数 
Car mileage 
16933 km 广德路试 
销售商 
Sale agent 
/ 
失效模式描述 
Invalid situation 
description 
方向盘开关滚轮开裂 
Roller of steering wheel split. 
原材料信息：Raw material information 
原材料及牌号 
Raw material 
and trademark 
TPE 
KSU 6180 
原材料厂商 
Raw material producer 
上海锦湖日丽 
散件供应商 
Part supplier 
/ 
金属热处理状态 
Metal heat treatment state 
/ 
失效零件见图1：The invalid part is shown in Fig 1.  
Ⅱ. 结论与建议 Conclusions and suggestions 
结论： 1. 失效件注塑工艺不佳。 
       2. 零件材料符合技术要求。 
Conclusions:  1. The injection process of failure part was bad. 
            2. The material performance of part conformed to requirements. 
建议： 1. 改善注塑工艺。 
       2. 加强检查环节。 
Suggestions: 1. Injection process should be improved. 
           2. Check process should be improved.     
    
分发： 
Dispenser 
质量分析 张紫瑞 
检验者： 
Identifier 
狄春峰 
Di Chunfeng 
审核： 
Auditor 
狄春峰 
Di Chunfeng 
批准： 
Approver 
 
日期： 
Date 
2014.05.08 
日期： 
Date 
2014.05.08 
日期： 
Date 
2014.05.08 


 
上海汽车中心实验室
(SAIC Center Lab) 
中国·上海·嘉定区安研路201 号 
邮编. 201804 
No. 201 Anyan Road, Jiading District,  
Shanghai, China. 
Post code :200433 
报告编号：Report number 
SCL-S-14-0109M 
委托者Requestor：张紫瑞 
送样日期Deliver date：2014.04.09 
报告日期Report date：2014.05.08 
第 2 页 共 5 页 
Page 2 of 5  
 
        
 
            
           
图1 失效件 
Fig.1 Failure part 
 
III. 测试结果 Test Results  
序号 
No. 
试验项目 
Test item 
额定值 
Requirement 
试验结果 
Test result 
评价 Evaluation 
第一次 
第二次 
合格 
qualified 
不合格 
unqualified 
I 
失效件 
 
 
1 
红外（GB/T6040-2002） 
Infrared Spectroscopy 
TPE 
TPE 
× 
 
2 
玻璃化转变温度 
(GB/T 19644.2-2006) 
Glass transition temperature (℃) 
-42±5 
-46 
× 
 
II 
新件 
 
 
1 
红外（GB/T6040-2002） 
Infrared Spectroscopy 
TPE 
TPE 
× 
 
2 
玻璃化转变温度 
(GB/T 19644.2-2006) 
Glass transition temperature (℃) 
-42±5 
-42 
× 
 
III 
粒料 
 
 
1 
红外（GB/T6040-2002） 
Infrared Spectroscopy 
TPE 
TPE 
× 
 
2 
玻璃化转变温度 
(GB/T 19644.2-2006) 
Glass transition temperature (℃) 
-42±5 
-42 
× 
 
小结：零件材料符合技术要求。 
 
 


 
上海汽车中心实验室
(SAIC Center Lab) 
中国·上海·嘉定区安研路201 号 
邮编. 201804 
No. 201 Anyan Road, Jiading District,  
Shanghai, China. 
Post code :200433 
报告编号：Report number 
SCL-S-14-0109M 
委托者Requestor：张紫瑞 
送样日期Deliver date：2014.04.09 
报告日期Report date：2014.05.08 
第 3 页 共 5 页 
Page 3 of 5  
 
Ⅳ. 宏观分析 Macroscopic observation 
 
 
 失效件失效部位如图2 所示。失效表面与主体部分呈明显分层，后受力导致破坏。 
 
图2 失效件断口 
Fig. 2 Fracture of failure part 
 
    对失效件施加外力如图3。外力可以导致失效件坏损，但无法得到类似失效件的分层模式。 
 
图3 失效模拟 
Fig. 3 Crash simulation 
 
 
 
 
 
 


 
上海汽车中心实验室
(SAIC Center Lab) 
中国·上海·嘉定区安研路201 号 
邮编. 201804 
No. 201 Anyan Road, Jiading District,  
Shanghai, China. 
Post code :200433 
报告编号：Report number 
SCL-S-14-0109M 
委托者Requestor：张紫瑞 
送样日期Deliver date：2014.04.09 
报告日期Report date：2014.05.08 
第 4 页 共 5 页 
Page 4 of 5  
 
    对零件进行高温存放试验，105℃*500h。存放后零件无失效件类似失效情况。 
 
图4 失效模拟 
Fig. 4 Crash simulation 
对零件进行湿热交变存放试验，SMTC 5 400 005A 50C。存放后零件无失效件类似失效情况。 
 
图5 失效模拟 
Fig. 5 Crash simulation 
对零件进行光照试验，SMTC 5 400 003 6C。存放后零件无失效件类似失效情况。 
 
图6 失效模拟 
Fig. 6 Crash simulation 


 
上海汽车中心实验室
(SAIC Center Lab) 
中国·上海·嘉定区安研路201 号 
邮编. 201804 
No. 201 Anyan Road, Jiading District,  
Shanghai, China. 
Post code :200433 
报告编号：Report number 
SCL-S-14-0109M 
委托者Requestor：张紫瑞 
送样日期Deliver date：2014.04.09 
报告日期Report date：2014.05.08 
第 5 页 共 5 页 
Page 5 of 5  
 
 
 
经与材料供应商交流，该TPE 材料为混合物，当注塑工艺不佳时容易导致原材料产生相分离，
从而产生产品的分层。 
 
供应商处曾模拟出类似失效件如图7。该件为参数稳定后第6 模零件，零件上还存在着油迹。 
 
图7 失效模拟 
Fig. 7 Crash simulation

File: 材料工程师/SCL-S-14-0110M-AP11-活塞-邵百明.pdf.md
# SCL-S-14-0110M-AP11-活塞-邵百明.pdf

 
上海汽车中心实验室 
SAIC Center Lab 
中国·上海·嘉定区安研路201 号 
邮编：201804 
No 201 Anyan road, Jiading, Shanghai China 
Post code: 201804 
报告编号 
Report number 
 
SCL-S-14-0110M 
委托者:动力总成质量科 徐伟 
Request person, dept： 
委托编号:  /  
Request number: 
送样日期: 2014.04.09 
Request date:  
报告日期: 2014.04.17 
Report date：  
第1 页共10 页 
 
SMPV-0.2.3-002-QA -F01 
零件号Part number 
10049420 
零件名称 
Part name 
活塞 
Piston 
图纸日期Drawing date 
2013.03.15 
零件生产日期Part production date 
/ 
供货商 
Supplier 
上海科尔本 
车型/项目Car type/project 
AP11 NSE 1.5 
DVP 材料大纲签署日期DVP material test plan date 
/ 
阶段性报告 Interim report                结论性报告 Conclusion report          
 
Ⅰ.任务描述 Task description 
实验室受委托对活塞进行失效原因分析，失效零件具体信息如下： 
As requested, SCL has analyzed the failure of the piston. The information of the failed part is as following： 
零件信息：Part information 
零件名称 
Part name 
活塞 
Piston 
车制造日期 
Vehicle production date 
2012.9 
VIN 码/发动机号 
VIN/ Engine No. 
15S4UA8GC9120477 
销售日期 
Sale date 
/ 
车辆里程数/测试寿命 
Car mileage/test life 
14001km 
维修站名称 
Sale agent 
沈阳吉鑫伟业 
失效模式描述 
Failure circumstance  
第三缸活塞本体碎裂，导致发动机失效。The piston of the third cylinder block was broken, which made the engine 
failed. 
原材料信息：Raw material information 
原材料及牌号 
Raw material specification 
Ks1275 
原材料厂商 
Raw material producer 
/ 
散件供应商 
Component supplier 
/ 
金属热处理状态 
Metal heat treatment state 
/ 
失效零件见图1~2：The failed part is shown in figure1~2. 
 
Ⅱ. 结论与建议 Conclusions and Suggestions 
 
结论Conclusions： 
（1）异常燃烧产生大的载荷导致环岸发生疲劳开裂；持续的异常工作使得活塞进一步开裂，最终被捣碎。Abnormal 
combustion made a big load, which caused the ring bank broken; after a long time of abnormal work, the piston was 
cracked further and finally mashed. 
（3）活塞的成分，组织以及孔隙均符合技术要求；硬度正常。 The chemical component, microstructure and porosity 
meet the requirement and the hardness is normal. 
 
建议Suggestions： 
（1）对发动机其它部件和油品进行检查。Examine other parts of the engine and the quality of the gas. 
 
 
 
 
分发: 
Distribution 
动力总成质量科：徐伟；质量分析科：陈煜 
检验者Author 
邵百明 
Shao Baiming 
审核Auditor 
邵百明 
Shao Baiming 
批准Approver 
 
日期Date 
2014.04.17 
日期Date 
2014.04.17 
日期Date 
2014.04.17 


 
上海汽车中心实验室 
SAIC Center Lab 
中国·上海·嘉定区安研路201 号 
邮编：201804 
No 201 Anyan road, Jiading, Shanghai China 
Post code: 201804 
报告编号 
Report number 
 
SCL-S-14-0110M 
委托者:动力总成质量科 徐伟 
Request person, dept： 
委托编号:  /  
Request number: 
送样日期: 2014.04.09 
Request date:  
报告日期: 2014.04.17 
Report date：  
第2 页共10 页 
 
SMPV-0.2.3-002-QA -F01 
III. 调查结果 Investigation Results   
      
车辆在高速行驶中突然发动机故障闪烁点亮，车主停车后发现机舱内产生大量的烟，打开机舱盖后发现喷油嘴上
部线束已有明火，车主使用大量自备饮用水将火扑灭。 
失效的发动机如图1 所示。 
 
（a）全貌 
 
（b）活塞 积碳正常 
 
（c）气门 积碳正常 
图1 失效的发动机 
 


 
上海汽车中心实验室 
SAIC Center Lab 
中国·上海·嘉定区安研路201 号 
邮编：201804 
No 201 Anyan road, Jiading, Shanghai China 
Post code: 201804 
报告编号 
Report number 
 
SCL-S-14-0110M 
委托者:动力总成质量科 徐伟 
Request person, dept： 
委托编号:  /  
Request number: 
送样日期: 2014.04.09 
Request date:  
报告日期: 2014.04.17 
Report date：  
第3 页共10 页 
 
SMPV-0.2.3-002-QA -F01 
收到的第三缸失效活塞如图2（a）所示；活塞完全碎裂。第二缸活塞（图2（b））完好，提交用于
对比分析。 
 
（a） 第三缸失效活塞及气环，油环 
 
 
 
 
（b）第二缸活塞 完好 
图2 收到的分析零件 
 
断口分析Fracture Surface Analysis 
     对第三缸失效活塞的断口进行检查，发现：第二环岸断口（见图3）的颜色较深，且有明显的磨损，而其
它断口均较新鲜（见图4）。这表明环岸的断裂早已发生；应该是最先发生的。基于样品无法确认该环岸是处于
进气侧还排气侧。 
 
侧面（排气侧） 
正面 
背面 
活塞 
气环，油环 
 
进气侧，环岸粘附物有脱落；而排
气侧粘附物未见脱落。 
中间缺的部分已取样用于金相分
析，见图10 
裙部表面正常 


 
上海汽车中心实验室 
SAIC Center Lab 
中国·上海·嘉定区安研路201 号 
邮编：201804 
No 201 Anyan road, Jiading, Shanghai China 
Post code: 201804 
报告编号 
Report number 
 
SCL-S-14-0110M 
委托者:动力总成质量科 徐伟 
Request person, dept： 
委托编号:  /  
Request number: 
送样日期: 2014.04.09 
Request date:  
报告日期: 2014.04.17 
Report date：  
第4 页共10 页 
 
SMPV-0.2.3-002-QA -F01 
    宏观上，断口表面有弧形的纹路，表现出一定疲劳的特征。     
 
 
图3 第三缸活塞最早断裂区 第二环岸 
 
（a）活塞                                        （b）第一气环 
 
（c）第二气环                                      （d）油环 
图4 其它断口示例 新鲜，无氧化或燃伤 
环岸粘附物有脱落，与第二缸的活塞相同 
宏观断口 
断口背面 


 
上海汽车中心实验室 
SAIC Center Lab 
中国·上海·嘉定区安研路201 号 
邮编：201804 
No 201 Anyan road, Jiading, Shanghai China 
Post code: 201804 
报告编号 
Report number 
 
SCL-S-14-0110M 
委托者:动力总成质量科 徐伟 
Request person, dept： 
委托编号:  /  
Request number: 
送样日期: 2014.04.09 
Request date:  
报告日期: 2014.04.17 
Report date：  
第5 页共10 页 
 
SMPV-0.2.3-002-QA -F01 
     利用电镜对第二环岸断口进行分析，其结果如图5~8 所示。由图可见： 
 
断口的表面未见明显的铸造缺陷。 
 
从低倍的断口可以看出：裂纹起源于局部向其他区域扩展开；从微观上看，断裂形貌为解理，未发现
微观的疲劳辉纹。这对于该类材料来说是正常的。 
 
 
图5 低倍宏观断口 
 
 
起源于局部向其他区域扩
展开； 
 
起源处有一些裂纹台阶，
表明裂纹的起始是多源
的； 
 
未见任何明显的缺陷。 


 
上海汽车中心实验室 
SAIC Center Lab 
中国·上海·嘉定区安研路201 号 
邮编：201804 
No 201 Anyan road, Jiading, Shanghai China 
Post code: 201804 
报告编号 
Report number 
 
SCL-S-14-0110M 
委托者:动力总成质量科 徐伟 
Request person, dept： 
委托编号:  /  
Request number: 
送样日期: 2014.04.09 
Request date:  
报告日期: 2014.04.17 
Report date：  
第6 页共10 页 
 
SMPV-0.2.3-002-QA -F01 
 
 
图6 起源处的低倍 
 
未见任何明显的缺陷； 
环岸表面的损伤是断裂后形成
的。 
图7 起源处的高倍 
（用酒精清洗） 
 
断口表面有厚厚的粘附物，包
括一些氧化物；微观的断裂形
貌不是很清晰。 


 
上海汽车中心实验室 
SAIC Center Lab 
中国·上海·嘉定区安研路201 号 
邮编：201804 
No 201 Anyan road, Jiading, Shanghai China 
Post code: 201804 
报告编号 
Report number 
 
SCL-S-14-0110M 
委托者:动力总成质量科 徐伟 
Request person, dept： 
委托编号:  /  
Request number: 
送样日期: 2014.04.09 
Request date:  
报告日期: 2014.04.17 
Report date：  
第7 页共10 页 
 
SMPV-0.2.3-002-QA -F01 
 
 
金相检验Metallographic Examination 
在裂纹源处取样，进行金相检验，结果如图9 所示。由图可见：裂纹产生于过渡处，且可看见两条裂
纹相交于主要断裂区；这从另一个方面说明开裂是多源的，与低倍断口（图5 和图6）中的台阶相一致。 
 
  
（a）全貌 未见明显的缺陷                      （b）起源处的裂纹 
图9 裂纹源取样 
图8 起源处的高倍 
（用HCL 溶液清洗） 
 
清洗后，可以发现其微观的断
裂形貌为解理，未见微观的疲
劳辉纹；这些特征对于该材料
来说，是正常的。 
 
断口分析时磨
掉的区域 
断口 
环岸的上表面 


 
上海汽车中心实验室 
SAIC Center Lab 
中国·上海·嘉定区安研路201 号 
邮编：201804 
No 201 Anyan road, Jiading, Shanghai China 
Post code: 201804 
报告编号 
Report number 
 
SCL-S-14-0110M 
委托者:动力总成质量科 徐伟 
Request person, dept： 
委托编号:  /  
Request number: 
送样日期: 2014.04.09 
Request date:  
报告日期: 2014.04.17 
Report date：  
第8 页共10 页 
 
SMPV-0.2.3-002-QA -F01 
   对第二缸进气侧进行取样（见图2）检查，可以发现在环岸处有还未扩展开的显微裂纹；环岸过渡正常；
环岸表面接触区有一定的材料丢失，对于使用后的活塞来说是正常的。 
 
图10 第二缸进气侧   
（a）全貌；（b）环槽处 过渡正常；环岸表面有正常的材料丢失；（c）开裂处放大 
 
对第3 缸和第2 缸活塞的组织和孔隙进行评定，其结果如表1 所示；组织和孔隙均符合要求。 
 
表1 金相组织和孔隙检测 
序号 
No. 
试验项目 
Test item 
额定值 
Requirement 
试验结果 
Test result 
评价 Evaluation 
合格 
OK 
不合格 
Not OK 
1 
金相组织 
（QC/T 
553） 
显微组织1-4 级； 
鱼骨铁相夹杂物：1-4 级； 
针状铁相夹杂物：1-4 级； 
第3 缸 
(失效) 
显微组织1 级；鱼骨铁相2
级；针状铁相2 级；
（见图11） 
× 
 
第2 缸 
显微组织1 级；鱼骨铁相2
级；针状铁相2 级；
（见图11） 
× 
 
2 
孔隙 
 
 
 
 
 
 
孔隙率 
/ 
第3 缸 
(失效) 
＜0.1%； 
× 
 
第2 缸 
0.2%； 
× 
 
 
孔隙大小 
D≥0.3mm，不允许； 
0.3mm>D>0.1mm，每平
方厘米不超过10 个，间
距>3mm； 
D≤0.1mm，不考虑 
第3 缸 
(失效) 
＜0.02mm 
× 
 
第2 缸 
最大孔洞0.20mm；
0.3mm>D>0.1mm 的孔洞2
个；间距约7mm 
× 
 
 
 
密封环接触区有材料丢失 
（a） 
（b） 
（c） 


 
上海汽车中心实验室 
SAIC Center Lab 
中国·上海·嘉定区安研路201 号 
邮编：201804 
No 201 Anyan road, Jiading, Shanghai China 
Post code: 201804 
报告编号 
Report number 
 
SCL-S-14-0110M 
委托者:动力总成质量科 徐伟 
Request person, dept： 
委托编号:  /  
Request number: 
送样日期: 2014.04.09 
Request date:  
报告日期: 2014.04.17 
Report date：  
第9 页共10 页 
 
SMPV-0.2.3-002-QA -F01 
 
(a) 100X  显微组织1 级 
 
（b）200X 鱼骨铁相夹杂 2 级；针状铁相夹杂2 级 
图11 组织   
此组照片来自于第三缸；第二缸与其相同，相关图片省略 
 
 
 
 
 
 


 
上海汽车中心实验室 
SAIC Center Lab 
中国·上海·嘉定区安研路201 号 
邮编：201804 
No 201 Anyan road, Jiading, Shanghai China 
Post code: 201804 
报告编号 
Report number 
 
SCL-S-14-0110M 
委托者:动力总成质量科 徐伟 
Request person, dept： 
委托编号:  /  
Request number: 
送样日期: 2014.04.09 
Request date:  
报告日期: 2014.04.17 
Report date：  
第10 页共10 页 
 
SMPV-0.2.3-002-QA -F01 
材料检测 Material Test    
      成分和硬度的检查结果如表2 所示。由表可见：第三缸的成分符合要求；其硬度与第二缸的接近，
无异常。 
 
表2 活塞成分和硬度检测结果 
序号 
No. 
试验项目 
Test item 
额定值 
Requirement 
试验结果 
Test result 
评价 Evaluation 
合格 
OK 
不合格 
Not OK 
1 
成分 
KS1275 
第3 缸 
 
 
 
 
Si: 11.0-13.5 
13.13 
× 
 
 
 
Fe: ≤0.70 
0.438 
× 
 
 
 
Cu: 0.80-1.50 
0.859 
× 
 
 
 
Mn: ≤0.35 
0.230 
× 
 
 
 
Mg: 0.70-1.20 
0.766 
× 
 
 
 
Ni: 0.70-1.30 
0.714 
× 
 
 
 
Zn: ≤0.25 
0.124 
× 
 
 
 
Ti: 0.020-0.15 
0.087 
× 
 
2 
硬度 
/ 
第3 缸 
(失效) 
HB2.5/62.5：94.3,92.3,93.9 
/ 
 
第2 缸 
HB2.5/62.5：91.7,91.4,91.8 
/ 
 
 
综合分析Comprehensive Analysis 
 
从断口的检测来看，活塞环岸应该是最先发生断裂的区域。该裂纹起源于第二环岸靠近活塞头部的一
侧，未见明显缺陷，是一种多源疲劳断裂。 
 
对于活塞来说，该类失效是一种典型的失效类型。在工作中，气环会承受燃烧室气体的压力，并会将
压力传递环岸；如果出现异常燃烧，压力就会上升；环岸承受的载荷就会增加。在大载荷的作用下，
环岸就会在靠近活塞头部的一侧出现裂纹；反复作用下，裂纹就会扩展，最终完全断开。 
 
环岸断裂后，发动机会表现出动力不足；如果继续工作，活塞会进一步受损，原先的裂纹进一步扩展，
或形成新的裂纹；最终活塞失去完整性，并会在缸内捣碎。 
 
引起异常燃烧的因素很多，如油品，点火倾角，积碳以及系统其它部件的状态。基于失效件无法判断
异常燃烧产生的原因。 
 
材料的成分，组织以及孔隙符合要求；硬度正常。

File: 材料工程师/SCL-S-14-0111M-IP21-轴承-邵百明.pdf.md
# SCL-S-14-0111M-IP21-轴承-邵百明.pdf

 
上海汽车中心实验室 
SAIC Center Lab 
中国·上海·嘉定区安研路201 号 
邮编：201804 
No 201 Anyan road, Jiading, Shanghai China 
Post code: 201804 
报告编号 
Report number 
 
SCL-S-14-0111M 
委托者:质量分析科 王玮 
Request person, dept： 
委托编号:  /  
Request number: 
送样日期: 2014.04.11 
Request date:  
报告日期: 2014.04.21 
Report date：  
第1 页共7 页 
 
SMPV-0.2.3-002-QA -F01 
零件号Part number 
RUD100120 
零件名称 
Part name 
前轮毂轴承 
Angular Contact Ball Bearing of Front Wheel 
图纸日期Drawing date 
2009.7.22 
零件生产日期Part production date 
/ 
供货商 
Supplier 
FAG 
车型/项目Car type/project 
IP21 
DVP 材料大纲签署日期DVP material test plan date 
/ 
阶段性报告 Interim report                结论性报告 Conclusion report          
 
Ⅰ.任务描述 Task description 
实验室受委托对前轮毂轴承进行失效原因分析，失效零件具体信息如下： 
As requested, SCL has analyzed the failure of the front wheel ball bearing. The information of the failed part is as 
following： 
零件信息：Part information 
零件名称 
Part name 
前轮毂轴承 
Angular Contact Ball Bearing of Front Wheel 
车制造日期 
Vehicle production date 
/ 
VIN 码/发动机号 
VIN/ Engine No. 
1#:LSJW26H30DS019968  
2#:LSJW26H36DS015987 
销售日期 
Sale date 
/ 
车辆里程数/测试寿命 
Car mileage/test life 
1#:18928Km; 
2#: 33657Km; 
维修站名称 
Sale agent 
1#:常州常尊 
2#:江苏海华和成 
失效模式描述 
Failure circumstance  
车辆行驶中有异响，检查发现轴承失效。The driving cars are noisy, which is because of the bearing failure. 
原材料信息：Raw material information 
原材料及牌号 
Raw material specification 
100Cr6 
原材料厂商 
Raw material producer 
/ 
散件供应商 
Component supplier 
/ 
金属热处理状态 
Metal heat treatment state 
/ 
失效零件见图1~2：The failed part is shown in figure1~2. 
 
Ⅱ. 结论与建议 Conclusions and Suggestions 
 
结论Conclusions： 
（1）轴承是由于接触疲劳而发生失效的。The bearing was failed because of contact fatigue. 
（2）轴承的成分和硬度符合要求；夹杂物，金相组织和碳化物正常。The chemical components and hardness meet 
the requirements; the inclusion, microstructure and carbide are normal. 
 
建议Suggestions： 
（1）对轴承的油脂进行检查。Examine the grease of the bearing. 
（2）校核轴承的安全系数。Check the safety factor of the bearing. 
 
 
 
 
分发: 
Distribution 
质量分析科：王玮 
检验者Author 
邵百明 
Shao Baiming 
审核Auditor 
邵百明 
Shao Baiming 
批准Approver 
 
日期Date 
2014.04.21 
日期Date 
2014.04.21 
日期Date 
2014.04.21 


 
上海汽车中心实验室 
SAIC Center Lab 
中国·上海·嘉定区安研路201 号 
邮编：201804 
No 201 Anyan road, Jiading, Shanghai China 
Post code: 201804 
报告编号 
Report number 
 
SCL-S-14-0111M 
委托者:质量分析科 王玮 
Request person, dept： 
委托编号:  /  
Request number: 
送样日期: 2014.04.11 
Request date:  
报告日期: 2014.04.21 
Report date：  
第2 页共7 页 
 
SMPV-0.2.3-002-QA -F01 
III. 调查结果 Investigation Results   
     近期售后市场轮毂失效出现了增加的趋势，因此质量分析科提供两套售后550 车辆失效件给实验室，委托
进行分析。该零件在送实验室之前，舍弗勒进行了拆解，只提供了轴承的内外圈（见图1 和图2），其它部件未
见失效，因此未提供。 
 
 
（a） 全貌 
 
（b）失效内圈主疲劳剥离区                   （c）失效内圈次疲劳剥离区 
 
（d）另一内圈（内圈1）滚道面                      （e）外圈滚道面 
图1 1#失效轴承 
见图1（c） 
见图1（b） 
内圈1（未失效） 
内圈2（失效） 
外圈（未失效） 
金相取样部位 
 
压痕 
压痕 


 
上海汽车中心实验室 
SAIC Center Lab 
中国·上海·嘉定区安研路201 号 
邮编：201804 
No 201 Anyan road, Jiading, Shanghai China 
Post code: 201804 
报告编号 
Report number 
 
SCL-S-14-0111M 
委托者:质量分析科 王玮 
Request person, dept： 
委托编号:  /  
Request number: 
送样日期: 2014.04.11 
Request date:  
报告日期: 2014.04.21 
Report date：  
第3 页共7 页 
 
SMPV-0.2.3-002-QA -F01 
 
（a）失效轴承 
 
（b）外圈剥离区  另一滚道面正常 
 
（c）内圈1 滚道面                                （d）内圈2 滚道面 
图2 2#失效轴承 
  
疲劳剥离区 
内圈1（未失效） 
内圈2（未失效） 
金相取样部位 


 
上海汽车中心实验室 
SAIC Center Lab 
中国·上海·嘉定区安研路201 号 
邮编：201804 
No 201 Anyan road, Jiading, Shanghai China 
Post code: 201804 
报告编号 
Report number 
 
SCL-S-14-0111M 
委托者:质量分析科 王玮 
Request person, dept： 
委托编号:  /  
Request number: 
送样日期: 2014.04.11 
Request date:  
报告日期: 2014.04.21 
Report date：  
第4 页共7 页 
 
SMPV-0.2.3-002-QA -F01 
1#失效件的1 个内圈（内圈2）出现了剥离，见图1（b），其它区域未见微动磨损和异常，如压痕
或锈蚀等；另一内圈（内圈1）表面正常，无剥离；外圈的一个滚道面有压痕，应该是来自内圈剥离颗
粒产生的，其它表面状态正常。 
2#失效件的外圈出现了剥离，见图2（b），其它区域未见微动磨损和异常；内圈1 表面有压痕，应
该是外圈疲劳剥离颗粒导致的；另一内圈（内圈2）表面状态正常。 
从上述的外观检测来看：轴承失效是一种典型的疲劳剥离，与微动磨损和异常损伤无关。 
 
金相检验metallographic examination 
对1#轴承的失效内圈（内圈2）以及2#轴承的失效外圈进行金相检验；取样部位如图1 和图2 所示。
检验结果见表1。由表可见：组织，碳化物以及夹杂物正常。 
 
表1  金相检验结果 
序号 
No. 
试验项目 
Test item 
额定值 
Requirement 
试验结果 
Test result 
评价 Evaluation 
合格 
Ok 
不合格 
Not Ok 
1 
1#失效轴承的内圈 
1.1 
组织 
Microstructure  
/ 
细小的马氏体+弥散分布的碳化物 
/ 
 
1.2 
碳化物 
carbonization 
 
 
 
 
 
碳化物带状 
Banded carbide  
/ 
不明显 
/ 
 
 
碳化物网状 
Carbide network  
/ 
1 级 
/ 
 
1.2 
夹杂物 
inclusion  
/ 
A<0.5 
/ 
 
2 
2#失效轴承的外圈 
2.1 
组织 
Microstructure 
/ 
细小的马氏体+弥散分布的碳化物 
/ 
 
2.2 
碳化物 
carbonization 
 
 
 
 
 
碳化物带状 
Banded carbide 
/ 
1 级 
/ 
 
 
碳化物网状 
Carbide network 
/ 
1 级 
/ 
 
2.2 
夹杂物 
inclusion 
/ 
A0.5 
/ 
 
 
 
 
 
 
 
 


 
上海汽车中心实验室 
SAIC Center Lab 
中国·上海·嘉定区安研路201 号 
邮编：201804 
No 201 Anyan road, Jiading, Shanghai China 
Post code: 201804 
报告编号 
Report number 
 
SCL-S-14-0111M 
委托者:质量分析科 王玮 
Request person, dept： 
委托编号:  /  
Request number: 
送样日期: 2014.04.11 
Request date:  
报告日期: 2014.04.21 
Report date：  
第5 页共7 页 
 
SMPV-0.2.3-002-QA -F01 
 
 
  
（a）金相样品全貌                                   （b）200X （纵向） 
表面局部剥离；表面与芯部组织一致
  
（b）500X  （纵向）                              （c）500X （横向） 
回火马氏体+弥散均匀分布的碳化物；带状：不明显                  网状：1 级 
 
（c）剥离区 100X  未见明显夹杂                         （d） 夹杂物评级  ＜A 0.5 
图4  1#失效轴承内圈金相检验结果 
 
 
 


 
上海汽车中心实验室 
SAIC Center Lab 
中国·上海·嘉定区安研路201 号 
邮编：201804 
No 201 Anyan road, Jiading, Shanghai China 
Post code: 201804 
报告编号 
Report number 
 
SCL-S-14-0111M 
委托者:质量分析科 王玮 
Request person, dept： 
委托编号:  /  
Request number: 
送样日期: 2014.04.11 
Request date:  
报告日期: 2014.04.21 
Report date：  
第6 页共7 页 
 
SMPV-0.2.3-002-QA -F01 
 
 
 
（a）金相样品全貌                                  （b）200X （纵向） 
                                                      表面与芯部组织一致 
 
（c）500X （纵向）                                  （d）500X （横向） 
回火马氏体+弥散分布的碳化物；带状：1 级；                          网状：1 级 
 
（e）剥离区 100X  未见明显夹杂                  （f） 夹杂物评级  A 0.5 
图6  2#失效轴承外圈金相检验结果 
 
 
 


 
上海汽车中心实验室 
SAIC Center Lab 
中国·上海·嘉定区安研路201 号 
邮编：201804 
No 201 Anyan road, Jiading, Shanghai China 
Post code: 201804 
报告编号 
Report number 
 
SCL-S-14-0111M 
委托者:质量分析科 王玮 
Request person, dept： 
委托编号:  /  
Request number: 
送样日期: 2014.04.11 
Request date:  
报告日期: 2014.04.21 
Report date：  
第7 页共7 页 
 
SMPV-0.2.3-002-QA -F01 
材料检测 Material Test  
    1#，2#轴承的成分和硬度检测结果如表2 所示。 
      
表2  轴承成分和硬度检测结果 
序号 
No. 
试验项目 
Test item 
额定值 
Requirement 
试验结果 
Test result 
评价 Evaluation 
合格 
Ok 
不合格 
Not Ok 
1 
1#失效轴承 
1.1 
成分 
铬钢(100Cr6) 
失效内圈 
 
 
 
 
C：0.90~1.05 
1.025 
× 
 
 
 
Si:0.15~0.35 
0.285 
× 
 
 
 
Mn:0.25~0.45 
0.444 
× 
 
 
 
Cr:1.35~1.65 
1.523 
× 
 
 
 
P：≤0.030 
0.020 
× 
 
 
 
S：≤0.025 
0.0029 
× 
 
 
 
Ni: ≤0. 30 
0.022 
× 
 
 
 
Cu: ≤0. 30 
0.017 
× 
 
1.2 
硬度 
60~64HRC 
失效内圈 
62.9,63.1,63.1 
× 
 
另一内圈 
62.4,62.6,62.5 
× 
 
外圈 
62.3,62.5,62.5 
× 
 
2 
2#失效轴承 
2.1 
成分 
铬钢(100Cr6) 
失效外圈 
 
 
 
 
C：0.90~1.05 
1.004 
× 
 
 
 
Si:0.15~0.35 
0.294 
× 
 
 
 
Mn:0.25~0.45 
0.435 
× 
 
 
 
Cr:1.35~1.65 
1.541 
× 
 
 
 
P：≤0.030 
0.017 
× 
 
 
 
S：≤0.025 
0.0066 
× 
 
 
 
Ni: ≤0. 30 
0.014 
× 
 
 
 
Cu: ≤0. 30 
0.100 
× 
 
2.2 
硬度 
60~64HRC 
失效外圈 
62.9,62.1,62.6 
× 
 
 
 
 
内圈1 
62.2,62.1,62.2 
× 
 
 
 
 
内圈2 
62.3,62.1,61.9 
×

File: 材料工程师/SCL-S-14-0112M-R350-惰轮支架-朱玲斌.pdf.md
# SCL-S-14-0112M-R350-惰轮支架-朱玲斌.pdf

 
上海汽车中心实验室 
SAIC Center Lab 
中国·上海·嘉定区安研路201 号 
邮编： 201804 
No 201 Anyan road, Jiading, Shanghai Chinac 
Post code: 201804 
报告编号 
Report number 
 
SCL-S-14-0112M 
委托者: 质保部  郭强 
Request person, dept： 
委托编号:  /  
Request number: 
送样日期:  2014.4.3 
Request date:  
报告日期:  2014.4.22 
Report date：  
第1页共6页 
 
SMPV-0.2.3-002-QA -F01 
零件号Part number 
BKT800010 
零件名称 
Part name 
动力转向泵支架 
PAS Bracket 
图纸日期Drawing date 
2010-10-28 
零件生产日期Part production date 
/ 
供货商 
Supplier 
上海万泰 
车型/项目Car type/project 
R350 
DVP 材料大纲签署日期DVP material test plan date 
 
阶段性报告 Interim report                结论性报告 Conclusion report          
 
Ⅰ.任务描述 Task description 
实验室受委托对动力转向泵支架进行失效原因分析，失效零件具体信息如下： 
As requested, SCL has analyzed the failure of the PAS Bracket. The information of the failed part is as following： 
零件信息：Part information 
零件名称 
Part name 
动力转向泵支架 
PAS Bracket 
车制造日期 
Vehicle production date 
2013-12-19 
VIN 码 
VIN 
LSJA16E38DG138551 
销售日期 
Sale date 
/ 
车辆里程数 
Car mileage 
3778km 
维修站名称 
Sale agent 
河南锦程 
失效模式描述 
Failure circumstance  
车辆起步打转向转弯时，动力转向泵支架断裂。 
The PAS bracket fracture when the vehicle turning start. 
原材料信息：Raw material information 
原材料及牌号 
Raw material specification 
319-2 
原材料厂商 
Raw material producer 
/ 
散件供应商 
Component supplier 
/ 
金属热处理状态 
Metal heat treatment state 
T6 
失效零件见图1：The failed part is shown in figure 1 
 
Ⅱ. 结论与建议 Conclusions and Suggestions 
 
结论Conclusions： 
（1） 惰轮支架的断口1 首先因过载发生开裂，随后螺栓发生疲劳失效，最后整个支架断裂。The fracture 1 of PAS 
Bracket first failure due to overload, then the bolt fatigue failure, finally the entire bracket fracture  disc-brake 
FR failure due to overload, no obvious defects was found near fracture. 
（2） 惰轮支架的成分和硬度合格，组织和孔隙率正常。The chemical compositions and hardness of PAS bracket  
are qualified, the microstructure and porosity are normal. 
（3） 失效螺栓性能符合8.8 级螺栓要求。The property of failure bolt meets the requirement of 8.8 grade bolt.  
 
建议Suggestions： 
（1） 调查支架生产及装配运输过程情况。Investigation bracket production and assembly transport process. 
（2） 调查客户车辆的使用情况。Investigation the use of customer vehicles. 
 
 
分发: 
Distribution 
质保部  郭强 
检验者Author 
朱玲斌 
Zhu Lingbin 
审核Auditor 
邵百明 
Shao Baiming 
批准Approver 
 
日期Date 
2014.4.22 
日期Date 
2014.4.22 
日期Date 
2014.4.22 


 
上海汽车中心实验室 
SAIC Center Lab 
中国·上海·嘉定区安研路201 号 
邮编： 201804 
No 201 Anyan road, Jiading, Shanghai Chinac 
Post code: 201804 
报告编号 
Report number 
 
SCL-S-14-0112M 
委托者: 质保部  郭强 
Request person, dept： 
委托编号:  /  
Request number: 
送样日期:  2014.4.3 
Request date:  
报告日期:  2014.4.22 
Report date：  
第2页共6页 
 
SMPV-0.2.3-002-QA -F01 
III. 调查结果 Investigation Results  
客户在车辆起步时打转向转弯，突然感觉方向特别沉，无助力。4S 店工作人员到现场后发现发动机辅助
皮带脱落，在装皮带时发现，助力泵皮带轮错位，拆开检查发现助力泵支架及其中一个螺栓断裂，惰轮支架无外
力损伤痕迹。失效件如图1 所示，失效三个断裂位置对应断口分别命名为断口1，断口2，断口3。 
a    失效件位置 
b   失效零件 
图1  失效件形貌 
断口1 
断口3 
断口2 
裂纹源 


 
上海汽车中心实验室 
SAIC Center Lab 
中国·上海·嘉定区安研路201 号 
邮编： 201804 
No 201 Anyan road, Jiading, Shanghai Chinac 
Post code: 201804 
报告编号 
Report number 
 
SCL-S-14-0112M 
委托者: 质保部  郭强 
Request person, dept： 
委托编号:  /  
Request number: 
送样日期:  2014.4.3 
Request date:  
报告日期:  2014.4.22 
Report date：  
第3页共6页 
 
SMPV-0.2.3-002-QA -F01 
断口分析 
图2 为断口1 的低倍及高倍形貌图，由图可知： 
 整个断口形貌属于一种过载断裂，裂纹源如图2a 中红色虚线所示，起源位置被磨损，高倍下整个断口
均为解理形貌； 
 断裂发生在两个不同的时间节点，在形貌上表现为灰暗色和白亮色（2a 黄色虚线）两种颜色的断口，
这一点从对应的SEM 形貌图也可以看出，白亮色断口区域棱角比较尖锐、鲜明，而灰暗色断口区域
相对没有特别尖锐的形貌，明显存在氧化的痕迹。 
a  断口1 低倍形貌 
b  位置1 的SEM 形貌 
c  位置2 的SEM 形貌 
图2   断口1 形貌 
       
图3 为失效螺栓的断口及法兰面形貌图，从图中可以知道： 
 螺栓的失效是多源疲劳开裂，疲劳扩展方向如图3a 中红色箭头所示； 
 螺栓法兰面保留了圆周方向螺栓安装的痕迹，无松动迹象，如图3b。 
裂纹源 
位置1 
位置2 
金相面 


 
上海汽车中心实验室 
SAIC Center Lab 
中国·上海·嘉定区安研路201 号 
邮编： 201804 
No 201 Anyan road, Jiading, Shanghai Chinac 
Post code: 201804 
报告编号 
Report number 
 
SCL-S-14-0112M 
委托者: 质保部  郭强 
Request person, dept： 
委托编号:  /  
Request number: 
送样日期:  2014.4.3 
Request date:  
报告日期:  2014.4.22 
Report date：  
第4页共6页 
 
SMPV-0.2.3-002-QA -F01 
a  螺栓断口低倍形貌 
b  螺栓法兰面形貌 
图3  螺栓失效件形貌 
     图4 为断口3 的低倍形貌图，裂纹扩展方向如图中红色箭头，从图中可以知道； 
 断口3 是一种过载断裂，断口粗糙光亮且比较完整，无擦伤痕迹； 
 断口3 位置距离惰轮最近，正常工作时受力相对较小。断口1 和断口2 失效后，该位置受力急剧增大，
从而导致断裂。 
图4   断口3 低倍形貌 
     结合断口1、断口2、断口3 的分析，认为断口1 最早开裂却没有裂透，仅留的一小部分未断开。此时，惰
轮支架工作产生的力集中作用在断裂螺栓和断口3 所在的支点，从惰轮和支架三个支点的位置关系来看，失效螺
栓所在的支点距离惰轮最远，受力相对最大，螺栓在较大载荷下发生多源疲劳开裂，螺栓失效后，断口1 剩下部
分和断口3 直接过载失效。 
 
材料测试  Material Test Results 
对失效的支架和螺栓材料进行检测，其结果如下： 
（1） 失效惰轮材料化学成分和硬度合格，组织正常，孔隙率符合SMTC 5 200 030-2013标准的D5/1要求； 
（2） 失效件螺栓硬度合格，全脱碳层最大深度为零，螺牙中径以下无折叠，金相组织正常。 


 
上海汽车中心实验室 
SAIC Center Lab 
中国·上海·嘉定区安研路201 号 
邮编： 201804 
No 201 Anyan road, Jiading, Shanghai Chinac 
Post code: 201804 
报告编号 
Report number 
 
SCL-S-14-0112M 
委托者: 质保部  郭强 
Request person, dept： 
委托编号:  /  
Request number: 
送样日期:  2014.4.3 
Request date:  
报告日期:  2014.4.22 
Report date：  
第5页共6页 
 
SMPV-0.2.3-002-QA -F01 
表1  材料检测结果 
序号 
No. 
测试项目 
Test item 
额定值 
Requirement 
试验结果 
Test result 
评价 Evaluation 
合格 
OK 
不合格 
Not OK 
1 
惰轮支架 
 
 
1.1 
成分 
319-2 
（SWT/QW-JS-17-2014） 
 
 
 
Si 
5.5-6.5 
5.709 
× 
 
Fe 
≤1.0 
0.801 
× 
 
Cu 
3.0~4.0 
3.311 
× 
 
Mn 
≤0.50 
0.312 
× 
 
Mg 
≤0.1 
0.066 
× 
 
Ni 
≤0.35 
0.061 
× 
 
Zn 
≤1.0 
0.947 
× 
 
Ti 
≤0.25 
0.045 
× 
 
1.2 
硬 度 
HBW≥90 
HB2.5/62.5：112,114,115 
× 
 
1.3 
孔隙(1) 
孔隙率≤5% 
最大孔隙≤1mm 
区
域1 
孔隙率 ：0.32% 
× 
 
最大孔：≤0.5mm 
× 
 
区
域2 
孔隙率 ：0.19% 
× 
 
最大孔：≤0.5mm 
× 
 
1.4 
微观组织 
/ 
块状a 相+细小的共晶Si 
/ 
 
2 
失效螺栓 
 
 
2.1 
芯部硬度 
HV,F≥98N：250~320 
HV10：285,288,288 
× 
 
2.2 
表面硬度 
表面硬度与芯部硬度差
≤30HV0.3 
19HV0.3 
（表面：318HV0.3 
芯部：299HV0.3） 
× 
 
2.3 
全脱碳层最大深度 
≤0.0015mm 
0（图6） 
× 
 
2.4 
螺牙缺陷 
中径以下无折叠 
无折叠（图7） 
× 
 
2.5 
金相组织 
回火索氏体 
回火索氏体（图8） 
× 
 
注： （1）根据SMTC 5 200 030-2013 规定，参照D5/1 要求。 
 
图5  惰轮支架孔隙率测定 


 
上海汽车中心实验室 
SAIC Center Lab 
中国·上海·嘉定区安研路201 号 
邮编： 201804 
No 201 Anyan road, Jiading, Shanghai Chinac 
Post code: 201804 
报告编号 
Report number 
 
SCL-S-14-0112M 
委托者: 质保部  郭强 
Request person, dept： 
委托编号:  /  
Request number: 
送样日期:  2014.4.3 
Request date:  
报告日期:  2014.4.22 
Report date：  
第6页共6页 
 
SMPV-0.2.3-002-QA -F01 
图6  惰轮支架 
图6   脱碳形貌 
图7  螺牙形貌 
图8  螺栓组织

File: 材料工程师/SCL-S-14-0113M-NLE-缸体螺纹孔-朱玲斌.pdf.md
# SCL-S-14-0113M-NLE-缸体螺纹孔-朱玲斌.pdf

 
上海汽车中心实验室 
SAIC Center Lab 
中国·上海·嘉定区安研路201 号 
邮编： 201804 
No 201 Anyan road, Jiading, Shanghai Chinac 
Post code: 201804 
报告编号 
Report number 
 
SCL-S-14-0113M 
委托者: 质保部  姚家阳 
Request person, dept： 
委托编号:  /  
Request number: 
送样日期:  2014.4.9 
Request date:  
报告日期:  2014.4.21 
Report date：  
第1页共4页 
 
SMPV-0.2.3-002-QA -F01 
零件号Part number 
10093139 
零件名称 
Part name 
缸体 
Cylinder block 
图纸日期Drawing date 
2011-10-25 
零件生产日期Part production date 
/ 
供货商 
Supplier 
徐航 
车型/项目Car type/project 
NLE 
DVP 材料大纲签署日期DVP material test plan date 
 
阶段性报告 Interim report                结论性报告 Conclusion report          
 
Ⅰ.任务描述 Task description 
实验室受委托对缸体进行失效原因分析，失效零件具体信息如下： 
As requested, SCL has analyzed the failure of the cylinder block. The information of the failed part is as following： 
零件信息：Part information 
零件名称 
Part name 
缸体 
Cylinder block 
车制造日期 
Vehicle production date 
/ 
VIN 码 
VIN 
/ 
销售日期 
Sale date 
/ 
车辆里程数 
Car mileage 
/ 
维修站名称 
Sale agent 
/ 
失效模式描述 
Failure circumstance  
缸体螺纹孔安装时开裂。 
The threaded hole of cylinder block was broken when installed.. 
原材料信息：Raw material information 
原材料及牌号 
Raw material specification 
AlSi9Cu3 
原材料厂商 
Raw material producer 
/ 
散件供应商 
Component supplier 
徐航 
金属热处理状态 
Metal heat treatment state 
/ 
失效零件见图1：The failed part is shown in figure 1 
 
Ⅱ. 结论与建议 Conclusions and Suggestions 
 
结论Conclusions： 
（1） 螺纹孔因受到较大载荷而开裂，裂纹源见图2b，齿形不良促进了滑牙开裂。The threaded hole cracked due 
to overload, the crack source is showed in Figure 2b, the bad tooth accelerate the sliding and cracking process. 
（2） 材料的成分和硬度符合要求，组织正常。The chemical compositions and hardness meet the requirement, the 
microstructure is normal. 
（3） 失效件检测区域孔隙率为0.13%，最大单孔小于0.5mm。The porosity of the failure is 0.13%, the largest single 
hole diameter is less than 0.5mm. 
 
建议Suggestions： 
（1） 验证缸体材料由铸铁变更为铝合金后原有螺栓安装扭矩的适用性。Verify the applicability of original bolt 
torque after the cylinder material made of cast iron changed to aluminum alloy. 
（2） 检查螺栓孔加工过程。Check bolt hole machining process. 
 
分发: 
Distribution 
质保部  姚家阳 
检验者Author 
朱玲斌 
Zhu Lingbin 
审核Auditor 
邵百明 
Shao Baiming 
批准Approver 
 
日期Date 
2014.4.21 
日期Date 
2014.4.21 
日期Date 
2014.4.21 


 
上海汽车中心实验室 
SAIC Center Lab 
中国·上海·嘉定区安研路201 号 
邮编： 201804 
No 201 Anyan road, Jiading, Shanghai Chinac 
Post code: 201804 
报告编号 
Report number 
 
SCL-S-14-0113M 
委托者: 质保部  姚家阳 
Request person, dept： 
委托编号:  /  
Request number: 
送样日期:  2014.4.9 
Request date:  
报告日期:  2014.4.21 
Report date：  
第2页共4页 
 
SMPV-0.2.3-002-QA -F01 
III. 调查结果 Investigation Results  
发动机缸体在临港安装时，缸体螺纹孔发生滑牙开裂，失效件如图1 所示。螺栓规定安装扭矩为25±2NM，
据了解该安装扭矩最早用于NSE 铸铁件缸体，缸体材料变更为铸铝后，扭矩沿用。相同位置失效案例见报告
SCL-S-13-0365M。 
图1   缸体失效件 
 
断口分析   Fracture analysis 
图2 为开裂螺栓孔形貌图，结合图1 可以知道： 
 整个断口形貌属于一种过载断裂，裂纹源位于外表面（图2b）； 
 螺栓孔表面有较深的压痕，压痕与螺栓法兰面一致； 
 裂纹源附近未见明显缺陷。 
a   失效件俯视形貌 
b    断口低倍形貌图 
图2  失效件形貌图 
尺寸及金相分析  Dimension analysis 
     图3 为失效件齿形金相形貌，图4 为失效件齿根部位低倍形貌，对比可以发现： 
 失效螺纹孔牙间距不均，牙高不一致，显示存在初始加工缺陷； 
 齿1~齿5，螺纹受力面不存在应有的受力挤压痕迹，齿6，齿7 有明显的滑牙变形的痕迹； 
裂纹源 
金相面 


 
上海汽车中心实验室 
SAIC Center Lab 
中国·上海·嘉定区安研路201 号 
邮编： 201804 
No 201 Anyan road, Jiading, Shanghai Chinac 
Post code: 201804 
报告编号 
Report number 
 
SCL-S-14-0113M 
委托者: 质保部  姚家阳 
Request person, dept： 
委托编号:  /  
Request number: 
送样日期:  2014.4.9 
Request date:  
报告日期:  2014.4.21 
Report date：  
第3页共4页 
 
SMPV-0.2.3-002-QA -F01 
 从齿根来看，第6 齿根保留圆周方向机加工痕迹，而第7 齿根开始出现轴向的滑牙痕迹，这与齿变形位
置相吻合。 
 综合表明，牙型不良导致安装时前面5 牙不受力，较大的安装扭矩产生的力集中作用在后面几个牙上，
导致滑牙。 
a  失效件齿形（牙高、牙间距不均） 
 
b  齿7 变形形貌 
c  齿5 受力面形貌 
图3  失效件齿形 
a  齿根形貌 
b   虚线位置齿根形貌 
图4  齿根形貌 
材料测试  Material Test Results 
对失效件材料进行检测，其结果如下： 
（1） 失效件材料化学成分和硬度合格，组织正常； 
（2） 失效件断面孔隙率为0.13%，最大单孔直径均小于0.5mm，符合SMTC 5 200 030-2013中D5/1要求。 
齿1 
齿2 
齿3 
齿4 
齿5 
齿6 
齿7 
受力面 
滑牙方向 
原始机加
工方向 
滑牙区域 
牙型不良区域 
残留压根 
 
上一例类似失效件牙型 


 
上海汽车中心实验室 
SAIC Center Lab 
中国·上海·嘉定区安研路201 号 
邮编： 201804 
No 201 Anyan road, Jiading, Shanghai Chinac 
Post code: 201804 
报告编号 
Report number 
 
SCL-S-14-0113M 
委托者: 质保部  姚家阳 
Request person, dept： 
委托编号:  /  
Request number: 
送样日期:  2014.4.9 
Request date:  
报告日期:  2014.4.21 
Report date：  
第4页共4页 
 
SMPV-0.2.3-002-QA -F01 
表1  材料检测结果 
序号 
No. 
测试项目 
Test item 
额定值 
Requirement 
试验结果 
Test result 
评价 Evaluation 
合格 
OK 
不合格 
Not OK 
1 
成分 
Chemical components 
AlSi9Cu3 
(DIN EN 1706-2010) 
 
 
 
Si 
8.0~11.0 
9.293 
× 
 
Fe 
≤1.3 
0.949 
× 
 
Cu 
2.0~4.0 
3.563 
× 
 
Mn 
≤0.55 
0.425 
× 
 
Mg 
0.05~0.55 
0.224 
× 
 
Cr 
≤0.15 
0.033 
× 
 
Ni 
≤0.55 
0.074 
× 
 
Zn 
≤1.2 
0.996 
× 
 
Pb 
≤0.35 
0.058 
× 
 
Sn 
≤0.15 
0.049 
× 
 
Ti 
≤0.25 
0.046 
× 
 
2 
硬 度 
Hardness 
HBW≥90 
HB2.5/62.5： 94,96,97 
× 
 
3 
孔隙(1) 
Porosity 
孔隙率≤5% 
最大孔隙≤1mm 
孔隙率 ：0.13% 
× 
 
最大孔隙：≤0.5mm 
× 
 
4 
微观组织 
Microstructure 
/ 
白色大块状a 相+细小的共晶
Si+灰色块状初晶Si 
/ 
 
注： （1）根据SMTC 5 200 030-2013 规定，参照D5/1 要求。 
 
 
图5  孔隙率测定 
图6  螺栓孔组织 
 
0.13%

File: 材料工程师/SCL-S-14-0114M- NLE - 增压器进油管-白云岭.pdf.md
# SCL-S-14-0114M- NLE - 增压器进油管-白云岭.pdf

 
上海汽车中心实验室 
SAIC Center Lab 
中国·上海·嘉定区安研路201 号 
邮编: 201804 
No 201 Anyan road, Jiading, Shanghai ,China 
Post code: 201804 
报告编号 
Report number 
 
SCL-S-14-0114M 
委托者:  SQE 包文誉 
Request person, dept： 
委托编号:  /  
Request number: 
送样日期:  2014.4.21 
Request date:  
报告日期:  2014.4.30 
Report date：第 1 页 共 8 页 
 
SMPV-0.2.3-002-QA -F01 
零件号Part number 
10178641 
 零件名称 
Part name 
增压器进油管 
Pipe-Turbo Oil feed 
图纸日期Drawing date 
/ 
零件生产日期Part production date 
/ 
 供货商 
Supplier 
浙江铁马 
IronHorse Technology 
车型/项目Car type/project 
NLE  
DVP 材料大纲签署日期DVP material test plan date 
/ 
阶段性报告  Stage report                结论性报告 Conclusion report 
 
Ⅰ.任务描述 Task description 
实验室受委托对增压器进油管进行失效原因分析，失效零件具体信息如下： 
As requested, SCL has analyzed the failure of Pipe-Turbo Oil feed. The information of the failed part is as following： 
零件信息：Part information 
零件名称 
Part name 
增压器进油管 
Pipe-Turbo Oil feed 
制造日期 
Production date 
/ 
VIN/车/发动机号码
car/engine no 
*20L4EH1SDC26J008* 
失效日期 
Incident date 
2014-3-25 
车辆里程数/测试寿命 
Car mileage/Test life 
180 小时（h） 
失效地点 
Location 
上汽商用车台架试验 
失效模式描述 
Failure circumstance description 
LDV2.0T MCT 发动机台架试验运行至第180 小时，增压器油罐严重漏油。 
（装配扭矩：22Nm） 
原材料信息：Raw material information 
原材料及牌号 
Raw material specification 
20#钢 
原材料厂商 
Raw material producer 
/ 
散件供应商 
Component supplier 
浙江铁马 
金属热处理状态 
Metal heat treatment state 
/ 
失效零件见图2：The failed part is shown in figure 2.  
 
Ⅱ. 结论与建议 Conclusions and suggestions 
 
结论Conclusions： 
1、 油管由于应力过大引起的疲劳开裂。 
The fatigue cracking for the part due to large stress.  
2、失效件的拉伸强度偏低。 
The tensile strength for the part failured is low . 
建议Suggestions： 
1、 请校核此零件的受力情况，减小振动。 
Please check the forces for the part and reduce thevibration a . 
2、 请检查试验过程中的拆装情况。 
Please check the disassembly during the test. 
 
 
分发： 
Distribution 
SQE 包文誉 
检验者Author 
白云岭   
Bai Yunling 
审核
Auditor 
邵百明 
Shao Baiming 
批
准
Approver 
 
日期Date 
2014.4.30 
日期Date 
2014.5.7 
日期Date 
2014.5.7 


 
上海汽车中心实验室 
SAIC Center Lab 
中国·上海·嘉定区安研路201 号 
邮编: 201804 
No 201 Anyan road, Jiading, Shanghai ,China 
Post code: 201804 
报告编号 
Report number 
 
SCL-S-14-0114M 
委托者:  SQE 包文誉 
Request person, dept： 
委托编号:  /  
Request number: 
送样日期:  2014.4.21 
Request date:  
报告日期:  2014.4.30 
Report date：第 2 页 共 8 页 
 
SMPV-0.2.3-002-QA -F01 
III. 测试结果 Test Results  
一、 宏观观察： 
1、 失效件在总成中的装配位置如图1 所示。 
2、收到委托者提供的实物形貌，见图2，开裂位置位于图中红色圆圈部位。 
  
 
图1   零件在总成中的装配位置 
 
 
图2   失效件宏观形貌 
增压器
进油管 


 
上海汽车中心实验室 
SAIC Center Lab 
中国·上海·嘉定区安研路201 号 
邮编: 201804 
No 201 Anyan road, Jiading, Shanghai ,China 
Post code: 201804 
报告编号 
Report number 
 
SCL-S-14-0114M 
委托者:  SQE 包文誉 
Request person, dept： 
委托编号:  /  
Request number: 
送样日期:  2014.4.21 
Request date:  
报告日期:  2014.4.30 
Report date：第 3 页 共 8 页 
 
SMPV-0.2.3-002-QA -F01 
3、宏观观察，开裂具体位置位于钢管与接头交接位置，见图3a，此处使用钎焊连接。该油管的软管的保护
层有损坏，可能与试验过程中的拆装有关，见图3b。与两个金属支架匹配的油管表面有严重的磨损痕迹，
可能与失效件的震动较大有关，见图3c、3d。 
 
 
 
 
图3  失效件宏观观察 
油管 
接头 
3a 
3b 
3c 
3d 


 
上海汽车中心实验室 
SAIC Center Lab 
中国·上海·嘉定区安研路201 号 
邮编: 201804 
No 201 Anyan road, Jiading, Shanghai ,China 
Post code: 201804 
报告编号 
Report number 
 
SCL-S-14-0114M 
委托者:  SQE 包文誉 
Request person, dept： 
委托编号:  /  
Request number: 
送样日期:  2014.4.21 
Request date:  
报告日期:  2014.4.30 
Report date：第 4 页 共 8 页 
 
SMPV-0.2.3-002-QA -F01 
二、断口观察：将开裂断口人为打开后，进行观察分析，发现开裂发生在油管基体上，见图4。 
  1、宏观观察，约2/3 断口颜色较深，表面有油污染，此区域为开裂区域，裂纹起始区域如图中红色箭头
所示，此断口为多源疲劳断口，疲劳源处无明显缺陷；其余1/3 断口表面为银亮色的金属本色（为人
为打开的断口），见图4。 
 
 
图4 断口宏观形貌 
2、使用扫描电镜对断口进行观察，开裂区域具有疲劳特征，典型微观形貌见图5（图4 中A 点）。 
  
图5 断口微观形貌    SEM 
 
A 


 
上海汽车中心实验室 
SAIC Center Lab 
中国·上海·嘉定区安研路201 号 
邮编: 201804 
No 201 Anyan road, Jiading, Shanghai ,China 
Post code: 201804 
报告编号 
Report number 
 
SCL-S-14-0114M 
委托者:  SQE 包文誉 
Request person, dept： 
委托编号:  /  
Request number: 
送样日期:  2014.4.21 
Request date:  
报告日期:  2014.4.30 
Report date：第 5 页 共 8 页 
 
SMPV-0.2.3-002-QA -F01 
三、理化分析： 
表1 
序号 
No. 
试验项目 
Test item 
额定值 
Requirement 
试验结果 
Test result 
评价 Evaluation 
合格 
qualified 
不合格 
unqualified 
1 
失效件 
 
 
 
 
1.1 
化学成分/20# 
GB/T 3639+N 状态 
 
 
 
 
C 
0.17-0.23 
0.18 
X 
 
 
Si 
0.17-0.37 
0.24 
X 
 
 
Mn 
0.35-0.65 
0.41 
X 
 
 
P 
≤0.035 
0.0099 
X 
 
 
     S 
≤0.035 
0.0020 
X 
 
 
Cr 
≤0.25 
0.036 
X 
 
 
Ni 
≤0.30 
0.017 
X 
 
 
Cu 
≤0.25 
0.052 
X 
 
1.2 
硬度/HV 
/ 
119、118、119 
/ 
 
1.3 
抗拉强度 
440-570 MPa 
/ 
/ 
 
1.4 
零件拉伸强度 
/ 
415、412、415
   1 
/ 
 
1.5 
金相组织 
铁素体+珠光体 
铁素体+珠光体 
(图6) 
X 
 
1.6 
管子壁厚 
1.0±0.10mm 
1.00、0.992、0.998 
(图7) 
X 
 
2 
新件 
 
 
 
 
 
化学成分/20# 
GB/T 3639+N 状态 
 
 
 
 
C 
0.17-0.23 
0.19 
X 
 
 
Si 
0.17-0.37 
0.24 
X 
 
 
Mn 
0.35-0.65 
0.41 
X 
 
 
P 
≤0.035 
0.010 
X 
 
 
     S 
≤0.035 
0.027 
X 
 
 
Cr 
≤0.25 
0.051 
X 
 
 
Ni 
≤0.30 
0.017 
X 
 
 
Cu 
≤0.25 
0.053 
X 
 
2.2 
硬度/HV 
/ 
128、128、129 
/ 
 
2.3 
抗拉强度 
440-570 MPa 
/ 
/ 
 
2.4 
零件拉伸强度 
/ 
480、480、484
   1 
/ 
 
2.5 
金相组织 
铁素体+珠光体 
铁素体+珠光体 
(图8) 
X 
 
2.6 
管子壁厚 
1.0±0.10mm 
0.997、1.00、1.00 
(图9) 
X 
 
1、该数值由硬度转换而来，转换标准为GB/T1172-1999。 


 
上海汽车中心实验室 
SAIC Center Lab 
中国·上海·嘉定区安研路201 号 
邮编: 201804 
No 201 Anyan road, Jiading, Shanghai ,China 
Post code: 201804 
报告编号 
Report number 
 
SCL-S-14-0114M 
委托者:  SQE 包文誉 
Request person, dept： 
委托编号:  /  
Request number: 
送样日期:  2014.4.21 
Request date:  
报告日期:  2014.4.30 
Report date：第 6 页 共 8 页 
 
SMPV-0.2.3-002-QA -F01 
 
 
 
图6  失效件金相组织：铁素体+珠光体   500X         图7  失效件管子壁厚   50X 
 
 
 
图8  新件金相组织：铁素体+珠光体   500X          图9  新件管子壁厚   50X 
四、钎焊质量观察 
    宏观观察，新零件（图10）和失效件（图11）的钎焊质量无明显差异。 
 
 
 
 
 
 
  
 
 
 
 
 
 
 
 
 
 
 
 
图10  新件钎焊质量观察 
10a 
10b 
10c 


 
上海汽车中心实验室 
SAIC Center Lab 
中国·上海·嘉定区安研路201 号 
邮编: 201804 
No 201 Anyan road, Jiading, Shanghai ,China 
Post code: 201804 
报告编号 
Report number 
 
SCL-S-14-0114M 
委托者:  SQE 包文誉 
Request person, dept： 
委托编号:  /  
Request number: 
送样日期:  2014.4.21 
Request date:  
报告日期:  2014.4.30 
Report date：第 7 页 共 8 页 
 
SMPV-0.2.3-002-QA -F01 
 
 
 
图11 失效件钎焊质量观察 
五、背景调查： 
DRE 提供的试验信息如下： 
断
口
侧 
疲劳
起始
区 
11a 
11b 
11c 


 
上海汽车中心实验室 
SAIC Center Lab 
中国·上海·嘉定区安研路201 号 
邮编: 201804 
No 201 Anyan road, Jiading, Shanghai ,China 
Post code: 201804 
报告编号 
Report number 
 
SCL-S-14-0114M 
委托者:  SQE 包文誉 
Request person, dept： 
委托编号:  /  
Request number: 
送样日期:  2014.4.21 
Request date:  
报告日期:  2014.4.30 
Report date：第 8 页 共 8 页 
 
SMPV-0.2.3-002-QA -F01 
 
1、 MCT 试验进行至第100 小时，更换排气歧管和增压器。 
2、 MCT 试验再进行15 小时，更换过排气歧管。 
3、 即此进油管拆过2 次，再运行65 小时，即总的使用时间为180 小时后，发生失效。

File: 材料工程师/SCL-S-14-0115M- IP21 MCE- 螺栓-前副车架到白车身-白云岭.pdf.md
# SCL-S-14-0115M- IP21 MCE- 螺栓-前副车架到白车身-白云岭.pdf

 
上海汽车中心实验室 
SAIC Center Lab 
中国·上海·嘉定区安研路201 号 
邮编: 201804 
No 201 Anyan road, Jiading, Shanghai ,China 
Post code: 201804 
报告编号 
Report number 
 
SCL-S-14-0115M 
委托者:  SQE 严厉航 
Request person, dept： 
委托编号:  /  
Request number: 
送样日期:  2014.3.31 
Request date:  
报告日期:  2014.4.11 
Report date：第 1 页 共 5 页 
 
SMPV-0.2.3-002-QA -F01 
零件号Part number 
90004069 
 零件名称 
Part name 
螺栓（M12 10.9 级） 
Bolt 
图纸日期Drawing date 
2009.06.02 
零件生产日期Part production date 
/ 
 供货商 
Supplier 
Cold Heading 
车型/项目Car type/project 
IP21MCE 
DVP 材料大纲签署日期DVP material test plan date 
/ 
阶段性报告  Stage report                结论性报告 Conclusion report 
 
Ⅰ.任务描述 Task description 
实验室受委托对螺栓进行失效原因分析，失效零件具体信息如下： 
As requested, SCL has analyzed the failure of Bolt. The information of the failed part is as following： 
零件信息：Part information 
零件名称 
Part name 
螺栓（M12 10.9 级） 
Bolt 
制造日期 
Production date 
/ 
VIN/车/发动机号码
car/engine no 
/ 
失效日期 
Incident date 
2014-3-12 
车辆里程数/测试寿命 
Car mileage/Test life 
0 公里（km） 
失效地点 
Location 
临港基地 
失效模式描述 
Failure circumstance description 
2014-3-12 临港基地操作工在打螺栓时发生断裂。 
（扭矩要求:110-120，实际119，电动枪。） 
原材料信息：Raw material information 
原材料及牌号 
Raw material specification 
/ 
原材料厂商 
Raw material producer 
/ 
散件供应商 
Component supplier 
/ 
金属热处理状态 
Metal heat treatment state 
淬火+回火 
失效零件见图2：The failed part is shown in figure 2.  
 
Ⅱ. 结论与建议 Conclusions and suggestions 
 
结论Conclusions： 
1、 螺栓是由于过载引起的断裂。 
The failure of the parts due to overload.  
2、零件的材料性能符合图纸技术要求。 
The parts meet the technical requirements of the drawing. 
3、此案例在2013 年发生过，更详细的分析报告参见SCL-S-13-0143M.  
Similar case occurred in 2013, a more detailed analysis see the SCL-S-13-0143M. 
建议Suggestions： 
1、 校核装配工艺和检查装配过程质量。 
        Check PAM and the assembly process quality. 
 
分发： 
Distribution 
SQE 严厉航 
检验者Author 
白云岭   
Bai Yunling 
审核
Auditor 
邵百明 
Shao Baiming 
批准
Approver 
 
日期Date 
2014.4.11 
日期Date 
2014.4.14 
日期Date 
2014.4.14 


 
上海汽车中心实验室 
SAIC Center Lab 
中国·上海·嘉定区安研路201 号 
邮编: 201804 
No 201 Anyan road, Jiading, Shanghai ,China 
Post code: 201804 
报告编号 
Report number 
 
SCL-S-14-0115M 
委托者:  SQE 严厉航 
Request person, dept： 
委托编号:  /  
Request number: 
送样日期:  2014.3.31 
Request date:  
报告日期:  2014.4.11 
Report date：第 2 页 共 5 页 
 
SMPV-0.2.3-002-QA -F01 
III. 测试结果 Test Results  
一、 宏观观察： 
1、 宏观观察： 
1） 失效件在整车中的装配位置如图1 所示，收到委托者提供的1 个半段断裂螺栓，实物形貌，见图2a。 
2） 失效件断裂位置基位于螺纹位置，无人为损伤，断口有缩颈现象，见图2b。螺栓装配痕迹明显，见图
2c、2d。 
 
 
图1   零件在整车中的装配位置 
 
 
 
 
 
 
 
 
 
 
 
 
 
 
 
 
 
 
 
 
2a 
2b 


 
上海汽车中心实验室 
SAIC Center Lab 
中国·上海·嘉定区安研路201 号 
邮编: 201804 
No 201 Anyan road, Jiading, Shanghai ,China 
Post code: 201804 
报告编号 
Report number 
 
SCL-S-14-0115M 
委托者:  SQE 严厉航 
Request person, dept： 
委托编号:  /  
Request number: 
送样日期:  2014.3.31 
Request date:  
报告日期:  2014.4.11 
Report date：第 3 页 共 5 页 
 
SMPV-0.2.3-002-QA -F01 
 
 
 
 
 
 
 
 
 
 
 
 
 
 
图2   宏观观察 
3、断口观察： 
   1）断口宏观形貌：断口起伏较大，断口具有过载断裂的特征，见图3。 
   
 
图3 断口宏观形貌 
  
 
2c 
2d 


 
上海汽车中心实验室 
SAIC Center Lab 
中国·上海·嘉定区安研路201 号 
邮编: 201804 
No 201 Anyan road, Jiading, Shanghai ,China 
Post code: 201804 
报告编号 
Report number 
 
SCL-S-14-0115M 
委托者:  SQE 严厉航 
Request person, dept： 
委托编号:  /  
Request number: 
送样日期:  2014.3.31 
Request date:  
报告日期:  2014.4.11 
Report date：第 4 页 共 5 页 
 
SMPV-0.2.3-002-QA -F01 
2)使用扫描电镜对断口进行微观形貌观察，断口微观形貌为韧窝，见图4。 
 
 
图4  断口微观形貌   SEM 
边缘部位 
芯部 


 
上海汽车中心实验室 
SAIC Center Lab 
中国·上海·嘉定区安研路201 号 
邮编: 201804 
No 201 Anyan road, Jiading, Shanghai ,China 
Post code: 201804 
报告编号 
Report number 
 
SCL-S-14-0115M 
委托者:  SQE 严厉航 
Request person, dept： 
委托编号:  /  
Request number: 
送样日期:  2014.3.31 
Request date:  
报告日期:  2014.4.11 
Report date：第 5 页 共 5 页 
 
SMPV-0.2.3-002-QA -F01 
4、理化分析： 
1)使用直读光谱仪对失效件进行了化学成分分析，实测结果见下表，CKD 件因无材料牌号标准，故只有实测
值不做评判。 
2）失效件芯部硬度和芯部金相组织符合技术要求。 
 
序号 
No. 
试验项目 
Test item 
额定值 
Requirement 
试验结果 
Test result 
评价 Evaluation 
合格 
qualified 
不合格 
unqualified 
.1 
化学成分 
 
 
 
 
 
C 
/ 
0.39 
/ 
 
 
Si 
/ 
0.17 
/ 
 
 
Mn 
/ 
1.38 
/ 
 
 
P 
/ 
0.0083 
/ 
 
 
     S 
/ 
0.012 
/ 
 
 
Cu 
/ 
0.068 
/ 
 
 
B 
/ 
0.00052 
/ 
 
 
Cr 
/ 
0.041 
/ 
 
 
Ni 
/ 
0.025 
/ 
 
 
Al 
/ 
0.037 
/ 
 
2 
芯部硬度 
320-380HV 
370、376、377 
X 
 
3 
芯部金相组织 
回火索氏体 
回火索氏体 
(图5) 
X 
 
4 
表面全脱碳层深度 
≤0.015mm 
0 
(图6) 
X 
 
 
 
 
图5  失效件芯部组织：回火索氏体   500X         图6  失效件表面脱碳： 无   100X
