Repository: kujaxr/obsidian-vault

File: 材料工程师/SCL-S-14-0116M NLE 张紧器-邵百明.pdf.md
# SCL-S-14-0116M NLE 张紧器-邵百明.pdf

 
上海汽车中心实验室 
SAIC Center Lab 
中国·上海·嘉定区安研路201 号 
邮编：201804 
No 201 Anyan road, Jiading, Shanghai China 
Post code: 201804 
报告编号 
Report number 
 
SCL-S-14-0116M 
委托者:发动机部 候明阳 
Request person, dept： 
委托编号:  /  
Request number: 
送样日期: 2014.04.09 
Request date:  
报告日期: 2014.04.24 
Report date：  
第1 页共6 页 
 
SMPV-0.2.3-002-QA -F01 
零件号Part number 
10158210 
零件名称 
Part name 
张紧器 
Tensioner 
图纸日期Drawing date 
2013.12.03 
零件生产日期Part production date 
/ 
供货商 
Supplier 
盖茨优霓塔传动系统（上海） 
车型/项目Car type/project 
NLE 2.0T 
DVP 材料大纲签署日期DVP material test plan date 
/ 
阶段性报告 Interim report                结论性报告 Conclusion report          
 
Ⅰ.任务描述 Task description 
实验室受委托对张紧器进行失效原因分析，失效零件具体信息如下： 
As requested, SCL has analyzed the failure of the tensioner. The information of the failed part is as following： 
零件信息：Part information 
零件名称 
Part name 
张紧器 
Tensioner 
车制造日期 
Vehicle production date 
/ 
VIN 码/发动机号 
VIN/ Engine No. 
20L4E*QASDB22H001 
销售日期 
Sale date 
/ 
车辆里程数/测试寿命 
Car mileage/test life 
200h （100% requirement） 
试验地点 
Test location 
英国/UK 
失效模式描述 
Failure circumstance  
高速试验完成后，进行拆解，发现张紧器断裂。After high speed test, it was found the tensioner was broken during 
the engine strip. 
原材料信息：Raw material information 
原材料及牌号 
Raw material specification 
A03830 
原材料厂商 
Raw material producer 
/ 
散件供应商 
Component supplier 
/ 
金属热处理状态 
Metal heat treatment state 
/ 
失效零件见图1~2：The failed part is shown in figure1~2. 
 
Ⅱ. 结论与建议 Conclusions and Suggestions 
 
结论Conclusions： 
（1）张紧器壳体是由于局部应力过大而发生疲劳开裂的。The shell of the tensioner was broken by fatigue because of 
a big stress at the local. 
（2）材料的成分符合要求；硬度，组织和孔隙正常。The chemical components meet the requirement; the hardness，
microstructure and porosity are normal. 
  
建议Suggestions： 
（1）校核壳体的载荷；优化A 面的凸台分布，同时增加面积，以降低局部应力。Check the load; optimize the 
distribution of the boss and increase the area for reducing the local stress. 
 
 
 
分发: 
Distribution 
发动机部 候阳明 
检验者Author 
邵百明 
Shao Baiming 
审核Auditor 
邵百明 
Shao Baiming 
批准Approver 
 
日期Date 
2014.04.24 
日期Date 
2014.04.24 
日期Date 
2014.04.24 


 
上海汽车中心实验室 
SAIC Center Lab 
中国·上海·嘉定区安研路201 号 
邮编：201804 
No 201 Anyan road, Jiading, Shanghai China 
Post code: 201804 
报告编号 
Report number 
 
SCL-S-14-0116M 
委托者:发动机部 候明阳 
Request person, dept： 
委托编号:  /  
Request number: 
送样日期: 2014.04.09 
Request date:  
报告日期: 2014.04.24 
Report date：  
第2 页共6 页 
 
SMPV-0.2.3-002-QA -F01 
III. 调查结果 Investigation Results   
      
NLE 2.0T 在英国进行高速台架试验。完成试验（200h）后，拆解发现张紧器底座断裂。收到的失效件如图
1（b）所示。 NLE 2.0T had been carried out high speed test on bench. After finishing the test, the engine was 
disassembled and it was found the cup of the tensioner was broken. The failed part was showed as fig. 1(b). 
 
 
（a）装配图/Assembly drawing 
 
 （b）失效件/failed part 
图1 装配图与失效件 
Fig.1 Assembly drawing and failed part 
装配孔的表面如图2 和图3 所示，未见松动的特征。The matching surfaces were showed as fig. 2 and fig. 
3; there was no loosening character. 
断裂 
1# 孔 
1# hole 
2# 孔 
2# hole 
A 面 
Surface A 
B 面（与A 面相对） 
Surface B 


 
上海汽车中心实验室 
SAIC Center Lab 
中国·上海·嘉定区安研路201 号 
邮编：201804 
No 201 Anyan road, Jiading, Shanghai China 
Post code: 201804 
报告编号 
Report number 
 
SCL-S-14-0116M 
委托者:发动机部 候明阳 
Request person, dept： 
委托编号:  /  
Request number: 
送样日期: 2014.04.09 
Request date:  
报告日期: 2014.04.24 
Report date：  
第3 页共6 页 
 
SMPV-0.2.3-002-QA -F01 
 
图2 1# 孔的两表面/fig.2 two surfaces of hole 1 
 
图3 2#孔的两表面/fig.3 two surfaces of hole 2 
 
断口分析 Fracture Surface Analysis 
宏观断口如图4 所示。断裂面靠近B 面的一侧大部区域已磨损，虚线所圈区域磨损严重，但从宏观上
可以看出：主裂纹起源于A 面凸台与大平面交界的区域（见图5），且有多个台阶；图6 显示局部具有海滩
纹。这些特征表明该断裂是一种多源疲劳开裂。 
The macrofracture surface was showed as fig. 4. A large of area close to the surface B was worn and the area 
circled by dotted line was seriously worn; the main crack originated from the junction region between the boss and 
the large surface (see fig. 5) and there were several ratchet marks; Fig. 6 showed there were beach marks at the 
local. The characters showed it was broken by multisource fatigue. 
 
A 面/Surface A 
B 面/Surface B 
A 面/Surface A 
B 面/Surface B 


 
上海汽车中心实验室 
SAIC Center Lab 
中国·上海·嘉定区安研路201 号 
邮编：201804 
No 201 Anyan road, Jiading, Shanghai China 
Post code: 201804 
报告编号 
Report number 
 
SCL-S-14-0116M 
委托者:发动机部 候明阳 
Request person, dept： 
委托编号:  /  
Request number: 
送样日期: 2014.04.09 
Request date:  
报告日期: 2014.04.24 
Report date：  
第4 页共6 页 
 
SMPV-0.2.3-002-QA -F01 
 
图4 宏观断口  箭头显示裂纹扩展方向 
Fig. 4 macrofracture  arrows show the direction of the crack 
 
 
A 面/Surface A 
主起源区，见图5 
图5 起源区 
无明显的缺陷；可以看见多
个疲劳台阶。 
 
Fig. 5 origin region 
No 
defects; 
there 
were 
ratchet marks.  
见图6 
凸台与大平面交界 
A 面/Surface A 


 
上海汽车中心实验室 
SAIC Center Lab 
中国·上海·嘉定区安研路201 号 
邮编：201804 
No 201 Anyan road, Jiading, Shanghai China 
Post code: 201804 
报告编号 
Report number 
 
SCL-S-14-0116M 
委托者:发动机部 候明阳 
Request person, dept： 
委托编号:  /  
Request number: 
送样日期: 2014.04.09 
Request date:  
报告日期: 2014.04.24 
Report date：  
第5 页共6 页 
 
SMPV-0.2.3-002-QA -F01 
 
材料检测 Material Test  
    材料的相关检测结果如表1 所示。 The material test results were shown as table 1.    
表1  材料检测结果/ table 1 material test results 
序号 
No. 
试验项目 
Test item 
额定值 
Requirement 
试验结果 
Test result 
评价 Evaluation 
合格 
Ok 
不合格 
Not Ok 
1 
成分chemical components 
A03830 （ASTM B85-2003） 
 
 
 
 
 
Si:9.50~11.50 
11.00 
× 
 
 
 
Fe:≤1.30 
0.813 
× 
 
 
 
Cu:2.00~3.00 
2.137 
× 
 
 
 
Mn: ≤0.50 
0.231 
× 
 
 
 
Mg: ≤0.10 
0.129 
× 
 
 
 
Ni: ≤0.30 
0.047 
× 
 
 
 
Zn: ≤3.0 
1.101 
× 
 
 
 
Sn: ≤0.15 
0.020 
× 
 
 
 
夹杂：≤0.50 
0.142 
× 
 
2 
硬度hardness 
/ 
HB2.5/62.5:95.7,97.99 
/ 
 
3 
组织microstructure  
/ 
细小α -Al+共晶硅 
/ 
 
4 
孔隙porosity 
 
 
 
 
 
孔隙率 porosity rate 
/ 
0.27% 
/ 
 
 
最大孔隙 max. hole size 
/ 
0.64mm 
/ 
 
图5 海滩纹 
局部在低倍下可以看见明
显的海滩纹，显示该断裂是
一种疲劳断裂。 
 
Fig. 5 beach marks 
There are beach marks at the 
local, which shows it was 
broken by fatigue. 


 
上海汽车中心实验室 
SAIC Center Lab 
中国·上海·嘉定区安研路201 号 
邮编：201804 
No 201 Anyan road, Jiading, Shanghai China 
Post code: 201804 
报告编号 
Report number 
 
SCL-S-14-0116M 
委托者:发动机部 候明阳 
Request person, dept： 
委托编号:  /  
Request number: 
送样日期: 2014.04.09 
Request date:  
报告日期: 2014.04.24 
Report date：  
第6 页共6 页 
 
SMPV-0.2.3-002-QA -F01 
 
 
图6 组织  孔隙率：0.27%；最大孔隙0.64mm 
Fig. 6 microstructure  porosity rate: 0.27%; max. hole size:0.64mm

File: 材料工程师/SCL-S-14-0117M-AP13-轮毂-邵百明.pdf.md
# SCL-S-14-0117M-AP13-轮毂-邵百明.pdf

 
上海汽车中心实验室 
SAIC Center Lab 
中国·上海·嘉定区安研路201 号 
邮编：201804 
No 201 Anyan road, Jiading, Shanghai China 
Post code: 201804 
报告编号 
Report number 
 
SCL-S-14-0117M 
委托者:质量分析科 王玮 
Request person, dept： 
委托编号:  /  
Request number: 
送样日期: 2014.04.11 
Request date:  
报告日期: 2014.04.29 
Report date：  
第1 页共8 页 
 
SMPV-0.2.3-002-QA -F01 
零件号Part number 
50016330 
零件名称 
Part name 
轮毂 
Wheel 
图纸日期Drawing date 
2011.05.23 
零件生产日期Part production date 
/ 
供货商 
Supplier 
中信戴卡 
车型/项目Car type/project 
AP11 
DVP 材料大纲签署日期DVP material test plan date 
/ 
阶段性报告 Interim report                结论性报告 Conclusion report          
 
Ⅰ.任务描述 Task description 
实验室受委托对轮毂进行失效原因分析，失效零件具体信息如下： 
As requested, SCL has analyzed the failure of the wheel. The information of the failed part is as following： 
零件信息：Part information 
零件名称 
Part name 
轮毂 
Wheel 
车制造日期 
Vehicle production date 
/ 
VIN 码/发动机号 
VIN/ Engine No. 
LSJA16E33DG024800 
销售日期 
Sale date 
2013.6.17 
车辆里程数/测试寿命 
Car mileage/test life 
14582km 
维修站名称 
Sale agent 
东莞志和 
失效模式描述 
Failure circumstance  
轮毂开裂。The wheel was cracked. 
原材料信息：Raw material information 
原材料及牌号 
Raw material specification 
AlSi7Mg 
原材料厂商 
Raw material producer 
/ 
散件供应商 
Component supplier 
/ 
金属热处理状态 
Metal heat treatment state 
T6 
失效零件见图1：The failed part is shown in figure1. 
 
Ⅱ. 结论与建议 Conclusions and Suggestions 
 
结论Conclusions： 
（1） 轮毂是由于大的载荷导致局部受损从而引起疲劳开裂的。The wheel was cracked by fatigue. the cause is that 
a big load damaged the local. 
（2） 轮缘偏薄不符合技术要求，会降低局部的承载能力，对失效有不利的影响。The thickness of the wheel rim 
is lower than the requirement, which would reduce the load ability and had a bad effect on the failure. 
（3） 材料的成分符合要求；组织，硬度和孔隙正常。The chemical components meet the requirement; the 
microstructure, hardness and porosity are normal. 
 
建议Suggestions： 
（1） 评估轮缘壁厚偏薄的质量风险。Evaluate the risk on the wheel with a thin rim.  
 
 
 
 
分发: 
Distribution 
质量分析科 王玮 
检验者Author 
邵百明 
Shao Baiming 
审核Auditor 
邵百明 
Shao Baiming 
批准Approver 
 
日期Date 
2014.05.06 
日期Date 
2014.05.06 
日期Date 
2014.05.06 


 
上海汽车中心实验室 
SAIC Center Lab 
中国·上海·嘉定区安研路201 号 
邮编：201804 
No 201 Anyan road, Jiading, Shanghai China 
Post code: 201804 
报告编号 
Report number 
 
SCL-S-14-0117M 
委托者:质量分析科 王玮 
Request person, dept： 
委托编号:  /  
Request number: 
送样日期: 2014.04.11 
Request date:  
报告日期: 2014.04.29 
Report date：  
第2 页共8 页 
 
SMPV-0.2.3-002-QA -F01 
III. 调查结果 Investigation Results   
     
    轮毂内侧轮缘开裂，如图1 所示；轴向深度约35mm。对所有的表面进行检查，未见明显的异常。 
 
图1 失效车轮 内轮缘开裂 
断口分析 Fracture Surface Analysis 
    宏观断口如图2 所示。 
 
 
 
内侧轮缘开裂 
内侧轮缘 
外侧轮缘 
图2 宏观断口 
 
裂纹扩展的前沿呈弧线，弧线收敛的
区域为裂纹起源的区域；该裂纹应该
起源轮缘的边部。 
裂纹扩展的前沿 


 
上海汽车中心实验室 
SAIC Center Lab 
中国·上海·嘉定区安研路201 号 
邮编：201804 
No 201 Anyan road, Jiading, Shanghai China 
Post code: 201804 
报告编号 
Report number 
 
SCL-S-14-0117M 
委托者:质量分析科 王玮 
Request person, dept： 
委托编号:  /  
Request number: 
送样日期: 2014.04.11 
Request date:  
报告日期: 2014.04.29 
Report date：  
第3 页共8 页 
 
SMPV-0.2.3-002-QA -F01 
 
 
图3 轮缘的边部  低倍 
 
 
整体来看，裂纹扩展纹路不是很
清晰，但隐约可见：裂纹起源于
如图所圈的区域； 
 
局部有些异常（黑色线条所圈区
域）； 
图4 边部的一个起源点 
 
隐约可见裂纹扩展的纹路。该处是裂
纹的一个起源点。 
见图5 
异常区域 
裂纹开始
的区域 


 
上海汽车中心实验室 
SAIC Center Lab 
中国·上海·嘉定区安研路201 号 
邮编：201804 
No 201 Anyan road, Jiading, Shanghai China 
Post code: 201804 
报告编号 
Report number 
 
SCL-S-14-0117M 
委托者:质量分析科 王玮 
Request person, dept： 
委托编号:  /  
Request number: 
送样日期: 2014.04.11 
Request date:  
报告日期: 2014.04.29 
Report date：  
第4 页共8 页 
 
SMPV-0.2.3-002-QA -F01 
 
 
图5 局部高倍（位置见图4） 
 
细小的疲劳条纹表明该开裂为疲劳；
条纹收敛的方向表明：图4 的边部是
一个裂纹源。 
图6 异常区域（位置见图3） 
 
断裂面局部有明显的裂纹；但
未见铸态自然结晶的或光滑的
表面；该区域具有断口的特征。 
内部细小的裂纹 
裂纹扩展方向 


 
上海汽车中心实验室 
SAIC Center Lab 
中国·上海·嘉定区安研路201 号 
邮编：201804 
No 201 Anyan road, Jiading, Shanghai China 
Post code: 201804 
报告编号 
Report number 
 
SCL-S-14-0117M 
委托者:质量分析科 王玮 
Request person, dept： 
委托编号:  /  
Request number: 
送样日期: 2014.04.11 
Request date:  
报告日期: 2014.04.29 
Report date：  
第5 页共8 页 
 
SMPV-0.2.3-002-QA -F01 
 
 
金相检验 Metallographic examination 
   对断裂面的起源区进行金相检验，其结果如图8 和图9 所示。可以发现异常区域有许多带有一定方向性
的裂纹；这些裂纹相互交错，沿着共晶硅或穿过α -Al 的形式扩展。 
   孔洞的区域表明粗糙不平，不同于铸造的缩孔，气孔；这应该是多条疲劳裂纹相互交错后，局部基体材
料丢失所致。 
对其它区域的轮缘进行检查，未发现类似的疲劳裂纹。开裂区域多裂纹的聚集很可能与局部曾经受到了
大的载荷有关；大的载荷导致局部受损，并引起疲劳裂纹的萌生。 
图7 裂纹扩展前沿 
 
相对较宽的疲劳条纹，显示裂纹扩展
较快。 


 
上海汽车中心实验室 
SAIC Center Lab 
中国·上海·嘉定区安研路201 号 
邮编：201804 
No 201 Anyan road, Jiading, Shanghai China 
Post code: 201804 
报告编号 
Report number 
 
SCL-S-14-0117M 
委托者:质量分析科 王玮 
Request person, dept： 
委托编号:  /  
Request number: 
送样日期: 2014.04.11 
Request date:  
报告日期: 2014.04.29 
Report date：  
第6 页共8 页 
 
SMPV-0.2.3-002-QA -F01 
 
图8  轮缘边部起源区  取自图2 相对的另一断口 
 
图9 异常区  
分布密集的细小裂纹；主要沿着共晶硅扩展，局部穿过α -Al，不是铸造缺陷 


 
上海汽车中心实验室 
SAIC Center Lab 
中国·上海·嘉定区安研路201 号 
邮编：201804 
No 201 Anyan road, Jiading, Shanghai China 
Post code: 201804 
报告编号 
Report number 
 
SCL-S-14-0117M 
委托者:质量分析科 王玮 
Request person, dept： 
委托编号:  /  
Request number: 
送样日期: 2014.04.11 
Request date:  
报告日期: 2014.04.29 
Report date：  
第7 页共8 页 
 
SMPV-0.2.3-002-QA -F01 
 
图10 细小的裂纹    主要沿着共晶硅扩展，局部穿过α -Al 
 
    在紧靠断口的附近取样，对轮缘处的铸造孔隙以及组织作进一步检查，其结果如图11 所示。 
 
（a）样品全貌                             （b）组织  100X 
图11 金相检验 孔隙率：＜0.1%；最大孔隙：＜0.05mm 


 
上海汽车中心实验室 
SAIC Center Lab 
中国·上海·嘉定区安研路201 号 
邮编：201804 
No 201 Anyan road, Jiading, Shanghai China 
Post code: 201804 
报告编号 
Report number 
 
SCL-S-14-0117M 
委托者:质量分析科 王玮 
Request person, dept： 
委托编号:  /  
Request number: 
送样日期: 2014.04.11 
Request date:  
报告日期: 2014.04.29 
Report date：  
第8 页共8 页 
 
SMPV-0.2.3-002-QA -F01 
料检测 Material Test  
    材料的相关检测结果如表1 所示。      
表1  材料检测结果 
序号 
No. 
试验项目 
Test item 
额定值 
Requirement 
试验结果 
Test result 
评价 Evaluation 
合格 
Ok 
不合格 
Not Ok 
1 
成分 
AlSi7Mg(Si) 
 
 
 
 
 
Si:6.5~7.5 
7.216 
× 
 
 
 
Mg:0.25~0.40 
0.300 
× 
 
 
 
Ti:≤0.2 
0.129 
× 
 
 
 
Fe: ≤0.18 
0.131 
× 
 
 
 
Cu: ≤0.05 
0.0058 
× 
 
 
 
Zn: ≤0.07 
0.0092 
× 
 
 
 
Mn: ≤0.1 
0.0034 
× 
 
 
 
Ca: ≤0.03 
<0.00010 
× 
 
 
 
Sr:0.01~0.02 
0.01 
× 
 
2 
硬度 
/ 
HB2.5/62.5：90.0,91.2,94.7,98.0 
/ 
 
3 
组织 
/ 
α -Al+细小颗粒状的共晶硅 
/ 
 
4 
孔隙 
 
 
 
 
 
孔隙率 
/ 
＜0.1% 
/ 
 
 
最大孔隙 
/ 
＜0.05mm 
/ 
 
 
 
尺寸检测Dimension Examination 
     对轮缘壁厚尺寸进行检测，其结果如图11 所示。由图可见，轮缘的壁厚偏薄；这会降低轮毂的局部承载能
力，对轮缘的疲劳开裂不利。 
 
图11 轮缘壁厚 
壁厚：7.10mm

File: 材料工程师/SCL-S-14-0118M-AP11-凸轮轴罩盖外密封圈-何伟.pdf.md
# SCL-S-14-0118M-AP11-凸轮轴罩盖外密封圈-何伟.pdf

 
上海汽车中心实验室 
SAIC Center Lab 
中国·上海·嘉定区安研路201 号 
邮编. 201804 
No 201 Anyan road, Jiading, Shanghai China 
Post code 201804 
报告编号 
Report number 
 
SCL-S-14-0118M 
委托者: DRE:刘宜高 
Request person, dept： 
送样日期:  2014-04-11 
Request date:  
报告日期:  2014-04-18 
Report date：  
第1 页共3 页 
 
零件号Part number 
COV100006/7 
 零件名称 
Part name 
NSE 凸轮轴罩盖 
图纸日期Drawing date 
/ 
零件生产日期Part production date 
/ 
 供货商 
Supplier 
/ 
车型/项目Car type/project 
AP11 
试验大纲签署日期： 
/ 
 
   阶段性报告 Interim report        结论性报告 Conclusion report        
Ⅰ.任务描述 Task description 
实验室受委托对青岛东亚精密工业有限公司提供的凸轮轴罩盖外密封圈进行失效原因分析，失效零件具体信
息如下： 
As requested, QA lab has analyzed the failure of the coolnat hose. The background information of the failed part is as following： 
零件信息：Part information 
零件名称 
Part name 
NSE 凸轮轴罩盖-外密封圈 
制造日期 
Production date 
/ 
VIN 码 
VIN 
LSJA16E38EG033154 
销售日期 
Sale date 
/ 
车辆里程数 
Car mileage 
2724 公里 
维修站名称 
Sale agent 
/ 
失效模式描述 
Failure circumstance 
description 
售后反应，凸轮轴盖漏油，检查发现凸轮轴盖外密封圈断裂（缺失一段） 
原材料信息：Raw material information 
原材料及牌号 
Raw material specification 
HT ACM  
原材料厂商 
Raw material producer 
HPC 
散件供应商 
Component supplier 
DMC 青岛东亚精密工业有限
公司 
金属热处理状态 
Metal heat treatment state 
/ 
失效零件见图：The failed part is shown in figure 1.  
 
Ⅱ. 结论与建议 Conclusions and suggestions 
结论： 1 失效件受外力导致撕裂。 
       2 失效件材料符合图纸要求。 
 
       
 
建议： 1 保证外密封圈安装、使用过程中不受异常外力影响。 
       
    
 
 
 
 
 
分发: 
Distribution 
 QAQ：郭强 
检验者Author 
何伟 
Hewei 
审核Auditor 
吴文安 
Wu Wenan 
批准： 
Approver 
 
日期Date 
2014-4-18 
日期Date 
2014-4-18 
日期Date 
2014-4-18 
 
 


 
上海汽车中心实验室 
SAIC Center Lab 
中国·上海·嘉定区安研路201 号 
邮编. 201804 
No 201 Anyan road, Jiading, Shanghai China 
Post code 201804 
报告编号 
Report number 
 
SCL-S-14-0118M 
委托者: DRE:刘宜高 
Request person, dept： 
送样日期:  2014-04-11 
Request date:  
报告日期:  2014-04-18 
Report date：  
第2 页共3 页 
 
 
图1   凸轮轴罩盖外密封圈断裂 
 
III. 测试结果 Test Results  
 
1 材料测试 
  序号 
No. 
试验项目 
Test item 
额定Requirement 
试验结果 
Test result 
评价 Evaluation 
合格 
qualified 
不合格 
unqualified 
材料定性 
1 
失效件 
ACM 
ACM 
× 
 
材料硬度-Shore A 
1 
失效件 
50±5 
50 
× 
 
失效件材料性能符合图纸要求。 
 
2 断口分析 
失效件断口1： 
 
 
 
撕裂方向 
起始区域放大 
撕裂方向 
两侧为断口，中间缺失一段 


 
上海汽车中心实验室 
SAIC Center Lab 
中国·上海·嘉定区安研路201 号 
邮编. 201804 
No 201 Anyan road, Jiading, Shanghai China 
Post code 201804 
报告编号 
Report number 
 
SCL-S-14-0118M 
委托者: DRE:刘宜高 
Request person, dept： 
送样日期:  2014-04-11 
Request date:  
报告日期:  2014-04-18 
Report date：  
第3 页共3 页 
 
失效件断口2： 
 
 
失效件缺失一段，两侧断口撕裂纹路明显，为受异常外力导致撕裂。 
 
小结： 
1 失效件材料性能符合图纸要求。 
2 失效件断口纹路为撕裂纹路，受异常外力导致撕裂。 
撕裂方向 
起始区域放大 
撕裂方向

File: 材料工程师/SCL-S-14-0119M-AP13-前减震器安装板-薛喜才.pdf.md
# SCL-S-14-0119M-AP13-前减震器安装板-薛喜才.pdf

 
上海汽车中心实验室 
SAIC Center Lab 
中国·上海·嘉定区安研路201 号 
邮编: 201804 
No 201 Anyan road, Jiading, Shanghai ,China 
Post code: 201804 
报告编号 
Report number 
 
SCL-S-14-0119M 
委托者: 车身部 谢金金 
Request person, dept： 
委托编号:  /  
Request number: 
送样日期: 2014.04.14 
Request date:  
报告日期: 2014.04.21 
Report date：  
第1页共6页 
 
SMPV-0.2.3-002-QA -F01 
零件号Part number 
10087594 
 零件名称 
Part name 
前减震器左安装板 
FNL-FRT SHOCK ABSORBER MTG-LH 
图纸日期Drawing date 
/ 
零件生产日期Part production date 
2013.01.16 
 供货商 
Supplier 
溧阳力士 
车型/项目Car type/project 
AP13/SGE1.4T AT 
DVP 材料大纲签署日期DVP material test plan date 
/ 
阶段性报告 Interim report                结论性报告 Conclusion report          
 
Ⅰ.任务描述 Task description 
实验室受委托对前减震器左安装板进行失效原因分析，失效零件具体信息如下： 
As requested, SCL has analyzed the failure of FNL-FRT SHOCK ABSORBER MTG-LH. The information of the failed part is 
as following： 
零件信息：Part information 
零件名称 
Part name 
前减震器左安装板 
FNL-FRT SHOCK ABSORBER MTG-LH 
车制造日期 
Vehicle production date 
/ 
VIN 码 
VIN 
/ 
销售日期 
Sale date 
/ 
车辆里程数 
Car mileage 
试验里程：20900 公里(km) 
进    度：62.52% 
试验基地 
Testing location 
广德 
失效模式描述 
Failure circumstance  
2014.03.29，GD 试验。AP13/SGE1.4T AT 试验车A13SIG015 在试验过程中转向时，有
强烈的金属碰撞声，检查发现：左前减震器穿透车身钣金。 
原材料信息：Raw material information 
原材料及牌号 
Raw material specification 
失效件：EP1 阶段 
材 质：220Y+Z50/50(T=2.2mm) 
原材料厂商 
Raw material producer 
/ 
散件供应商 
Component supplier 
/ 
金属热处理状态 
Metal heat treatment state 
/ 
失效零件见图1：The failed part is shown in figure 1.  
 
Ⅱ. 结论与建议 Conclusions and Suggestions 
结论Conclusions： 
1. 前减震器安装板是由于疲劳而开裂的，载荷较大是导致开裂的主要原因；FNL-FRT SHOCK ABSORBER 
MTG-LH was broken by fatigue and the main reason was a big stress load. 
2. 零件成分、硬度及金相分析表明，失效件材质不是SCG220Y+Z50/50；Base on the chemical components、hardness 
and microstructure，the material of the failed parts wasn’t SCG220Y+Z50/50. 
 
建议Suggestions： 
校核开裂处应力载荷；Check the stress load at crack region. 
 
 
 
分发: 
Distribution 
车身部 谢金金 
检验者Author 
薛喜才 
Xue Xicai 
审核Auditor 
邵百明 
Shao Baiming 
批准Approver 
 
日期Date 
2014.04.21 
日期Date 
2014.04.21 
日期Date 
2014.04.21 


 
上海汽车中心实验室 
SAIC Center Lab 
中国·上海·嘉定区安研路201 号 
邮编: 201804 
No 201 Anyan road, Jiading, Shanghai ,China 
Post code: 201804 
报告编号 
Report number 
 
SCL-S-14-0119M 
委托者: 车身部 谢金金 
Request person, dept： 
委托编号:  /  
Request number: 
送样日期: 2014.04.14 
Request date:  
报告日期: 2014.04.21 
Report date：  
第2页共6页 
 
SMPV-0.2.3-002-QA -F01 
III. 调查结果 Investigation Results  
AP13/SGE1.4T AT，试验规范GD。试验车A13SIG015 在试验过程中转向时，有强烈的金属碰撞声，检查发现左
前减震器穿透车身钣金，现场照片见图1。 
 
 
 
 
 
 
 
 
 
 
 
 
 
图1  现场照片 
收到的失效件见图2 所示，在零件表面未发现可能导致其失效的磕碰或接触痕迹。 
 
 
 
 
 
 
 
 
 
 
 
图2  失效零件 
同时，据底盘部反馈：失效车辆的前减震器已经拆解，未发现漏油；并进行阻尼力测试，测试结果是正常的。 
 
断口分析Fracture surface analysis 
断口低倍形貌见图3。由图可见，典型的多源疲劳断口。裂纹源区氧化或锈蚀较重，颜色较深且磨损相对较光滑、
细密；裂纹起源后向两侧疲劳扩展，形成海滩纹；最后发生撕裂变形。 
根据裂纹路径可见，裂纹起源于表面且源区疲劳台阶高度差很明显。从断口特征来看，应力载荷较大是导致其开
裂的主要原因。 
安装板正面 
安装板反面 
开裂后形成的 
金相、厚度测试 


 
上海汽车中心实验室 
SAIC Center Lab 
中国·上海·嘉定区安研路201 号 
邮编: 201804 
No 201 Anyan road, Jiading, Shanghai ,China 
Post code: 201804 
报告编号 
Report number 
 
SCL-S-14-0119M 
委托者: 车身部 谢金金 
Request person, dept： 
委托编号:  /  
Request number: 
送样日期: 2014.04.14 
Request date:  
报告日期: 2014.04.21 
Report date：  
第3页共6页 
 
SMPV-0.2.3-002-QA -F01 
 
 
 
 
 
 
 
 
 
 
 
 
 
 
 
 
 
 
 
 
 
 
 
 
 
 
 
 
 
 
 
 
 
 
 
 
 
裂纹源区 
裂
纹
扩
展 
撕裂变形区 


 
上海汽车中心实验室 
SAIC Center Lab 
中国·上海·嘉定区安研路201 号 
邮编: 201804 
No 201 Anyan road, Jiading, Shanghai ,China 
Post code: 201804 
报告编号 
Report number 
 
SCL-S-14-0119M 
委托者: 车身部 谢金金 
Request person, dept： 
委托编号:  /  
Request number: 
送样日期: 2014.04.14 
Request date:  
报告日期: 2014.04.21 
Report date：  
第4页共6页 
 
SMPV-0.2.3-002-QA -F01 
 
 
 
 
 
 
 
 
 
 
 
 
 
 
 
 
 
 
 
 
 
 
 
 
 
 
 
 
 
 
图3  断口形貌 
材料检测   
失效件为EP1 阶段零件，该阶段安装板材料为SCG220Y+Z50/50(T=2.2mm)，失效安装板材料检测结果见表1。 
 
失效材质成分中碳含量超标，其他元素含量虽符合要求，但与常见的SCG220Y 明显不同。 
 
失效件硬度为HV160~165，转化成抗拉强度约在550MPa，均高于SCG220Y 材质要求； 
 
失效件金相组织为铁素体+少量珠光体，与常见SCG22OY 材质也不同； 
从上述材料测试结果来看，失效件材料应该不是SCG220Y。 
断口形貌被磨掉 
撕裂变形区 


 
上海汽车中心实验室 
SAIC Center Lab 
中国·上海·嘉定区安研路201 号 
邮编: 201804 
No 201 Anyan road, Jiading, Shanghai ,China 
Post code: 201804 
报告编号 
Report number 
 
SCL-S-14-0119M 
委托者: 车身部 谢金金 
Request person, dept： 
委托编号:  /  
Request number: 
送样日期: 2014.04.14 
Request date:  
报告日期: 2014.04.21 
Report date：  
第5页共6页 
 
SMPV-0.2.3-002-QA -F01 
表1 材料测试 
序号 
No. 
试验项目 
Test item 
额定值 
Requirement 
试验结果 
Test result 
评价 
Evaluation 
合格 
OK 
不合格 
Not OK 
1 
化学成分 
Chemical components 
SCG220Y+Z50/501 
 
/ 
 
C≤0.01 
0.043 
 
× 
Si≤0.10 
0.013 
× 
 
Mn≤0.90 
0.240 
× 
 
P≤0.08 
0.018 
× 
 
S≤0.025 
0.008 
× 
 
Alt≥0.02 
0.034 
× 
 
Ti≤0.12 
0.0006 
× 
 
Ti +Nb≤0.22 
0.003 
× 
 
2 
零件硬度HV1 
Hardness 
/ 
165 
162 
162 
/ 
 
3 
硬度转化成抗拉强度2 
Convert to tensile strength 
钢板强度 
340~410MPa 
557 
551 
551 
/ 
 
4 
微观组织 
Microstructure 
/ 
铁素体+少量珠光体 
/ 
 
5 
厚度 
Thickness 
钢板厚度2.2
12
.0
12
.0


mm 
零件开裂部位板厚约1.9mm 
/ 
 
备注： 1.材质标准参考SMTC 5 110 008-2012(V2)； 
2.抗拉强度转换标准参考GB/T1172-1999，结果仅供参考； 
 
 
 
 
 
 
 
 
 
 
 
 
 
 
 
 
 
图4  零件微观组织 
 


 
上海汽车中心实验室 
SAIC Center Lab 
中国·上海·嘉定区安研路201 号 
邮编: 201804 
No 201 Anyan road, Jiading, Shanghai ,China 
Post code: 201804 
报告编号 
Report number 
 
SCL-S-14-0119M 
委托者: 车身部 谢金金 
Request person, dept： 
委托编号:  /  
Request number: 
送样日期: 2014.04.14 
Request date:  
报告日期: 2014.04.21 
Report date：  
第6页共6页 
 
SMPV-0.2.3-002-QA -F01 
 
 
 
 
 
 
 
 
 
 
 
 
 
 
 
 
 
 
 
 
 
 
 
图5  失效件板材厚度 
 
 
 
 
 
 
 
 
 
 
 
 
断口 
断
口

File: 材料工程师/SCL-S-14-0120M-AS21-左前门限位器总成-龚伟.pdf.md
# SCL-S-14-0120M-AS21-左前门限位器总成-龚伟.pdf

 
上海汽车中心实验室
(SAIC Center Lab) 
中国·上海·嘉定区安研路201 号 
邮编. 201804 
No. 201 Anyan Road, Jiading District,  
Shanghai, China. 
Post code :200433 
报告编号：Report number 
SCL-S-14-0120M 
委托者Requestor：刘莹 
送样日期Deliver date：2014.04.16 
报告日期Report date：2014.05.07 
第 1 页 共 3 页 
Page 1 of 3  
 
 
零件号 
Part number 
50001701 
零件名称 
Part name 
左前门限位器总成 
Checker ASSY FRT DR_LH 
图纸日期 
Drawing date  
/ 
零件生产日期 
Production date 
/ 
供货商 
Supplier 
平和精工 
Pinghe Jinggong 
车型/项目 
Car type/project 
AS21 
 
   阶段性报告  Stage report        结论性报告 Conclusion report           测试报告 Test report 
Ⅰ.任务描述 Task description 
实验室受委托对左前门限位器总成进行失效原因分析，失效零件具体信息如下： 
As requested, QA lab has analyzed the invalid cause of Checker ASSY FRT DR_LH, and the information of invalid 
part is shown as following： 
零件信息：Part information 
零件名称 
Part name 
左前门限位器总成 
Checker ASSY FRT DR_LH 
制造日期 
Production date 
/ 
VIN 码 
VIN number 
/ 
销售日期 
Sale date 
/ 
车辆里程数 
Car mileage 
/ 
销售商 
Sale agent 
/ 
失效模式描述 
Invalid situation 
description 
衬垫断裂并脱落。 
Cushion burst & fell off. 
原材料信息：Raw material information 
原材料及牌号 
Raw material 
and trademark 
PVC 
P01 
原材料厂商 
Raw material producer 
苏州吉群 
散件供应商 
Part supplier 
苏州一心 
金属热处理状态 
Metal heat treatment state 
/ 
失效零件见图1：The invalid part is shown in Fig 1.  
Ⅱ. 结论与建议 Conclusions and suggestions 
结论：1. 零件受异常外力导致断裂。  
2．零件材料符合技术要求。  
Conclusions: 1.Abnormal force made part gliding fracture.  
2. Material performance of part didn’t conform to requirements.     
建议：1. 正确安装工装。  
Suggestions:  1. Install frock correctly.  
分发： 
Dispenser 
BD 刘莹 
检验者： 
Identifier 
龚伟 
Gong Wei 
审核： 
Auditor 
狄春峰 
Di Chunfeng 
批准： 
Approver 
 
日期： 
Date 
2014.05.07 
日期： 
Date 
2014.05.08 
日期： 
Date 
2014.05.08 


 
上海汽车中心实验室
(SAIC Center Lab) 
中国·上海·嘉定区安研路201 号 
邮编. 201804 
No. 201 Anyan Road, Jiading District,  
Shanghai, China. 
Post code :200433 
报告编号：Report number 
SCL-S-14-0120M 
委托者Requestor：刘莹 
送样日期Deliver date：2014.04.16 
报告日期Report date：2014.05.07 
第 2 页 共 3 页 
Page 2 of 3  
 
 
图1 失效件 
Fig. 1 Failure Part 
 
III. 测试结果 Test Results  
序号 
No. 
试验项目 
Test item 
额定值 
Requirement 
试验结果 
Test result 
评价 Evaluation 
第一次 
第二次 
合格 
qualified 
不合格 
unqualified 
I 
失效件 
 
 
 
红外（GB/T6040-2002） 
Infrared Spectroscopy 
PVC 
PVC 
× 
 
II 
经老化后的同批次零件 
 
 
 
红外（GB/T6040-2002） 
Infrared Spectroscopy 
PVC 
PVC 
× 
 
III 
新件 
 
 
 
红外（GB/T6040-2002） 
Infrared Spectroscopy 
PVC 
PVC 
× 
 
Ⅳ 
粒料 
 
 
 
红外（GB/T6040-2002） 
Infrared Spectroscopy 
PVC 
PVC 
× 
 
小结：零件材料符合技术要求。 
 
 
 
 


 
上海汽车中心实验室
(SAIC Center Lab) 
中国·上海·嘉定区安研路201 号 
邮编. 201804 
No. 201 Anyan Road, Jiading District,  
Shanghai, China. 
Post code :200433 
报告编号：Report number 
SCL-S-14-0120M 
委托者Requestor：刘莹 
送样日期Deliver date：2014.04.16 
报告日期Report date：2014.05.07 
第 3 页 共 3 页 
Page 3 of 3  
 
Ⅳ. 宏观分析 Macroscopic observation 
 
失效件状态如图2所示，零件断口呈粉末状态。根据送检人员反映，零件是在侧门slam实验中损
坏的，实验中工装设置不当，导致限位器二档失效，左前门总成开启角过大，此衬垫反复受过大外
力碾压。属于零件受异常外力作用导致的情况。 
 
图2 失效件 
Fig. 2 Failure Part 
 
由于侧门slam实验是湿热交变实验，零件会加速老化。测定新件硬度为25.7（邵D，23℃），将
其在室温下放置150天后，其硬度达到45（邵D，23℃），将其放入-30℃环境下（侧门slam实验最低
温）24h后，硬度达到66（邵D）。

File: 材料工程师/SCL-S-14-0121M-IP2X-轮毂垫片-邵百明.pdf.md
# SCL-S-14-0121M-IP2X-轮毂垫片-邵百明.pdf

 
上海汽车中心实验室 
SAIC Center Lab 
中国·上海·嘉定区安研路201 号 
邮编：201804 
No 201 Anyan road, Jiading, Shanghai China 
Post code: 201804 
报告编号 
Report number 
 
SCL-S-14-0121M 
委托者:SQE 黄韬 
Request person, dept： 
委托编号:  /  
Request number: 
送样日期: 2014.04.17 
Request date:  
报告日期: 2014.04.25 
Report date：  
第1 页共8 页 
 
SMPV-0.2.3-002-QA -F01 
零件号Part number 
90003512 
零件名称 
Part name 
后轮毂锁紧垫片 
Washer -RR 
图纸日期Drawing date 
2009.7.24 
零件生产日期Part production date 
/ 
供货商 
Supplier 
联一 
车型/项目Car type/project 
IP2X、BP12 
DVP 材料大纲签署日期DVP material test plan date 
/ 
阶段性报告 Interim report                结论性报告 Conclusion report          
 
Ⅰ.任务描述 Task description 
实验室受委托对后轮毂锁紧垫片进行失效原因分析，失效零件具体信息如下： 
As requested, SCL has analyzed the failure of the washer for rear wheel hub . The information of the failed part is as 
following： 
零件信息：Part information 
零件名称 
Part name 
后轮毂锁紧垫片 
Washer -RR 
车制造日期 
Vehicle production date 
/ 
VIN 码/发动机号 
VIN/ Engine No. 
/ 
销售日期 
Sale date 
/ 
车辆里程数/测试寿命 
Car mileage/test life 
0km 
维修站名称 
Sale agent 
/ 
失效模式描述 
Failure circumstance  
临港装配中，后轮毂垫片断裂。During the assembly in Lingang, the washers for rear wheel hub were broken. 
原材料信息：Raw material information 
原材料及牌号 
Raw material specification 
45#  GB/T 699 
原材料厂商 
Raw material producer 
/ 
散件供应商 
Component supplier 
/ 
金属热处理状态 
Metal heat treatment state 
淬火+回火 
失效零件见图1~2：The failed part is shown in figure1~2. 
 
Ⅱ. 结论与建议 Conclusions and Suggestions 
结论Conclusions： 
（1） 由于未回火，垫片硬度高，内应力和脆性大，从而导致其发生开裂。The failed parts are with high hardness，
big interior stress and brittleness because of no temper, which made them broken. 
（2） 失效垫片中的原始裂纹对垫片的开裂起到了促进作用。The original crack of the failed washer deteriorated 
the failure during the assembly. 
（3） 失效件的材料成分符合要求。The chemical components of the failed part meet the requirements. 
（4） 同批次合格件在内侧（断口1 处，见图2）未发现有微裂纹。The same batch of the qualified parts are without 
cracks at the inside (fracture 1 location, see fig. 2 ) 
建议Suggestions： 
（1） 隔离同批次热处理的零件，并对已装车零件的风险进行评估。Isolate the same batch of the parts and evaluate 
the risk of the vehicle with the unqualified parts.  
（2） 加强热处理过程的控制，避免混料。Control the heat treatment process and avoid the parts without temper mix 
into the finished parts. 
分发: 
Distribution 
SQE 黄韬 
检验者Author 
邵百明 
Shao baiming 
审核Auditor 
邵百明 
Shao baiming 
批准Approver 
 
日期Date 
2014.04.25 
日期Date 
2014.04.25 
日期Date 
2014.04.25 


 
上海汽车中心实验室 
SAIC Center Lab 
中国·上海·嘉定区安研路201 号 
邮编：201804 
No 201 Anyan road, Jiading, Shanghai China 
Post code: 201804 
报告编号 
Report number 
 
SCL-S-14-0121M 
委托者:SQE 黄韬 
Request person, dept： 
委托编号:  /  
Request number: 
送样日期: 2014.04.17 
Request date:  
报告日期: 2014.04.25 
Report date：  
第2 页共8 页 
 
SMPV-0.2.3-002-QA -F01 
III. 调查结果 Investigation Results   
      
临港装配中，发生了2 例后轮毂垫片开裂。垫片的装配位置以及失效件分别如图1-3 所示。失效件
表面压痕无异常。 
 
图1 装配图 
 
图2 1# 失效件 两面 
 
图3 2# 失效件 两面 
      
断口1 
断口2 
断口3 
断口2 
失效垫片 
锁紧螺母 
断口1 


 
上海汽车中心实验室 
SAIC Center Lab 
中国·上海·嘉定区安研路201 号 
邮编：201804 
No 201 Anyan road, Jiading, Shanghai China 
Post code: 201804 
报告编号 
Report number 
 
SCL-S-14-0121M 
委托者:SQE 黄韬 
Request person, dept： 
委托编号:  /  
Request number: 
送样日期: 2014.04.17 
Request date:  
报告日期: 2014.04.25 
Report date：  
第3 页共8 页 
 
SMPV-0.2.3-002-QA -F01 
断口分析 Fracture Surface Analysis 
两失效件的断口如图4 和图5 所示；具有相同的特征：断裂面有小刻面，并反射金属的光泽，表现脆
性断口的特征；在断口1 的位置，内侧区域局部有锈蚀。这表明在装配之前，就已产生了裂纹，并出现了
锈蚀。 
 
（a） 断口1  内侧有锈蚀；所有区域均有金属反光的小刻面，显示出脆性断裂的特征；扩展方向不明显 
 
（b）断口2  脆性断裂；扩展方向不明显 
 
（c）断口3  脆性断裂；扩展方向不明显 
图4  1# 失效件  
 
垫片 
外侧 
垫片 
内侧 


 
上海汽车中心实验室 
SAIC Center Lab 
中国·上海·嘉定区安研路201 号 
邮编：201804 
No 201 Anyan road, Jiading, Shanghai China 
Post code: 201804 
报告编号 
Report number 
 
SCL-S-14-0121M 
委托者:SQE 黄韬 
Request person, dept： 
委托编号:  /  
Request number: 
送样日期: 2014.04.17 
Request date:  
报告日期: 2014.04.25 
Report date：  
第4 页共8 页 
 
SMPV-0.2.3-002-QA -F01 
 
（a）断口1  内侧表面有锈蚀；与1#失效件的断口1 相同；脆性断裂；扩展方向不明显 
 
（b）断口2  脆性断裂；箭头显示裂纹扩展方向 
图5 2# 失效件断口  与1#失效件相同 
 
   由于所有断口形式类似，因此选择2#失效件的断口1 作为电镜检测对象；其微观形貌为沿晶+极少量的
韧窝，如图6 和图7 所示；证明是一种脆性断口。 


 
上海汽车中心实验室 
SAIC Center Lab 
中国·上海·嘉定区安研路201 号 
邮编：201804 
No 201 Anyan road, Jiading, Shanghai China 
Post code: 201804 
报告编号 
Report number 
 
SCL-S-14-0121M 
委托者:SQE 黄韬 
Request person, dept： 
委托编号:  /  
Request number: 
送样日期: 2014.04.17 
Request date:  
报告日期: 2014.04.25 
Report date：  
第5 页共8 页 
 
SMPV-0.2.3-002-QA -F01 
 
（a）低倍                                         （b）高倍 
图6 失效件断口锈蚀区 
 
图7 失效件断口芯部 
      
    从电镜的照片来看，锈蚀区的初始裂纹不是在热处理之前产生的；如果在热处理前产生，断口出现沿
晶的可能性小，且断口会出现更严重的氧化和腐蚀。 
 
材料检测 Material Test  
材料的相关检测结果如表1 所示。由表可见： 
 
失效件的成分符合要求； 
 
硬度明显偏高，与45#钢淬火后的硬度相当。依据供应商反馈，该零件淬火后的硬度大约60HRC。 
 


 
上海汽车中心实验室 
SAIC Center Lab 
中国·上海·嘉定区安研路201 号 
邮编：201804 
No 201 Anyan road, Jiading, Shanghai China 
Post code: 201804 
报告编号 
Report number 
 
SCL-S-14-0121M 
委托者:SQE 黄韬 
Request person, dept： 
委托编号:  /  
Request number: 
送样日期: 2014.04.17 
Request date:  
报告日期: 2014.04.25 
Report date：  
第6 页共8 页 
 
SMPV-0.2.3-002-QA -F01 
 
失效件的组织为马氏体。与硬度合格的零件（淬火+回火）相比，不容易被腐蚀；这与未回火有关。 
 
抽检了硬度合格的零件3 件，对断口1 所在的位置进行检查，未见微裂纹。 
 
表1  材料检测结果 
序号 
No. 
试验项目 
Test item 
额定值 
Requirement 
试验结果 
Test result 
评价 Evaluation 
合格 
Ok 
不合格 
Not Ok 
1 
失效件成分 
45# （GB/T 699） 
 
 
 
 
 
C:0.42~0.50 
0.437 
× 
 
 
 
Si:0.17~0.37 
0.234 
× 
 
 
 
Mn:0.50~0.80 
0.609 
× 
 
 
 
Cr: ≤0.25 
0.014 
× 
 
 
 
Ni: ≤0.30 
<0.0015 
× 
 
 
 
Cu: ≤0.25 
0.014 
× 
 
 
 
P: ≤0.035 
0.022 
× 
 
 
 
S: ≤0.035 
0.0052 
× 
 
2 
硬度 
45~55HRC 
1#失效件 
HRC:60.5,60.7,60.8 
 
× 
2#失效件 
HRC:60.4,60.2,60.4 
 
× 
同批次零件（12 件） 
HRC:50.2~53.9 
× 
 
3 
组织 
/ 
失效件 
马氏体，见图8 
/ 
 
合格件 
回火马氏体，见图9 
 
 
4 
合格件 
裂纹检查 
/ 
未见裂纹，见图9 
/ 
 
 
 
 
图8 失效件组织 马氏体 


 
上海汽车中心实验室 
SAIC Center Lab 
中国·上海·嘉定区安研路201 号 
邮编：201804 
No 201 Anyan road, Jiading, Shanghai China 
Post code: 201804 
报告编号 
Report number 
 
SCL-S-14-0121M 
委托者:SQE 黄韬 
Request person, dept： 
委托编号:  /  
Request number: 
送样日期: 2014.04.17 
Request date:  
报告日期: 2014.04.25 
Report date：  
第7 页共8 页 
 
SMPV-0.2.3-002-QA -F01 
 
（a）圆弧处 无裂纹 
 
（c）组织 回火马氏体 
图9 同批次硬度合格件 
 
综合分析Comprehensive Analysis 
    失效件的硬度达到了60HRC，与该垫片淬火后的硬度相当；从金相腐蚀来看，失效件马氏体针更加清晰，
相对同批次硬度合格的零件，不容易被腐蚀。这些特征表明该垫片未进行回火处理。 
未回火处理，导致垫片的硬度高，内部存在淬火相变应力，而变脆。这是导致垫片发生脆性断裂的根本原因。 
两个失效件在相同位置的断口均出现了锈蚀，表明在装配之前已出现微裂纹。基于初始裂纹的区域来看，其
产生可能与淬火内应力有关。微裂纹的存在会促进局部断裂的发生和垫片的失效。 


 
上海汽车中心实验室 
SAIC Center Lab 
中国·上海·嘉定区安研路201 号 
邮编：201804 
No 201 Anyan road, Jiading, Shanghai China 
Post code: 201804 
报告编号 
Report number 
 
SCL-S-14-0121M 
委托者:SQE 黄韬 
Request person, dept： 
委托编号:  /  
Request number: 
送样日期: 2014.04.17 
Request date:  
报告日期: 2014.04.25 
Report date：  
第8 页共8 页 
 
SMPV-0.2.3-002-QA -F01 
采用金相法对同批次合格零件（3 件）进行了检查，在失效件断口1 的位置未见微裂纹；采用体视显微镜对
同批次的10 件零件进行检查，也未见微裂纹的存在。

File: 材料工程师/SCL-S-14-0122M-NSE 1.5T-机油冷却器-邵百明.pdf.md
# SCL-S-14-0122M-NSE 1.5T-机油冷却器-邵百明.pdf

 
上海汽车中心实验室 
SAIC Center Lab 
中国·上海·嘉定区安研路201 号 
邮编：201804 
No 201 Anyan road, Jiading, Shanghai China 
Post code: 201804 
报告编号 
Report number 
 
SCL-S-14-0122M 
委托者:发动机部 余一梅 
Request person, dept： 
委托编号:  /  
Request number: 
送样日期: 2014.04.18 
Request date:  
报告日期: 2014.04.29 
Report date：  
第1 页共8 页 
 
SMPV-0.2.3-002-QA -F01 
零件号Part number 
CLR200003 
零件名称 
Part name 
机油冷却器总成 
Oil Cooler Assy 
图纸日期Drawing date 
2013.01.11 
零件生产日期Part production date 
2014.02.18 
供货商 
Supplier 
浙江银轮 
车型/项目Car type/project 
NSE 1.5T 
DVP 材料大纲签署日期DVP material test plan date 
/ 
阶段性报告 Interim report                结论性报告 Conclusion report          
 
Ⅰ.任务描述 Task description 
实验室受委托对机油冷却器总成进行失效原因分析，失效零件具体信息如下： 
As requested, SCL has analyzed the failure of the oil cooler Assy. The information of the failed part is as following： 
零件信息：Part information 
零件名称 
Part name 
机油冷却器总成 
Oil Cooler Assy 
车制造日期 
Vehicle production date 
/ 
VIN 码/发动机号 
VIN/ Engine No. 
15S4GQFGDB120149 
销售日期 
Sale date 
/ 
车辆里程数/测试寿命 
Car mileage/test life 
335h（完成要求的：41.9%） 
试验地 
Test location 
南京 
失效模式描述 
Failure circumstance  
800h 台架耐久试验中，机油冷器总成渗漏。During the 800h endurance test on the bench, Oil leakage was found on 
the body of the oil cooler. 
原材料信息：Raw material information 
原材料及牌号 
Raw material specification 
芯片：4045/3003/7827/30003/4045-O 
翅片：3003-O 
原材料厂商 
Raw material producer 
萨帕 
散件供应商 
Component supplier 
/ 
金属热处理状态 
Metal heat treatment state 
/ 
失效零件见图1~2：The failed part is shown in figure1~2. 
 
Ⅱ. 结论与建议 Conclusions and Suggestions 
 
结论Conclusions： 
（1） 机油冷却器是由于受到了较大的载荷而发生多源疲劳开裂。The oil cooler was broken by multi-source 
fatigue due to a big load. 
（2） 芯片的成分，组织和硬度正常；板厚和折弯半径符合要求。The chemical components, microstructure and 
hardness of the core plate are normal; the thickness and radius meet the requirements. 
（3） 翅片的组织和硬度正常；板厚符合要求。The microstructure and hardness of the wing plate are normal and the 
thickness meets the requirement. 
（4） 安装板的成分和厚度符合要求；组织和硬度正常。The chemical components and thickness of the assembly 
plate meet the requirements; the microstructure and hardness are normal. 
建议Suggestions： 
（1） 校核载荷；如果安全系数不足，提高零件的承载能力。Check the load; if inadequate safety factor, improve the 
bearing capacity of parts.  
 
分发: 
Distribution 
发动机部 余一梅 
检验者Author 
邵百明 
Shao Baiming 
审核Auditor 
邵百明 
Shao Baiming 
批准Approver 
 
日期Date 
2014.04.29 
日期Date 
2014.04.29 
日期Date 
2014.04.29 


 
上海汽车中心实验室 
SAIC Center Lab 
中国·上海·嘉定区安研路201 号 
邮编：201804 
No 201 Anyan road, Jiading, Shanghai China 
Post code: 201804 
报告编号 
Report number 
 
SCL-S-14-0122M 
委托者:发动机部 余一梅 
Request person, dept： 
委托编号:  /  
Request number: 
送样日期: 2014.04.18 
Request date:  
报告日期: 2014.04.29 
Report date：  
第2 页共8 页 
 
SMPV-0.2.3-002-QA -F01 
III. 调查结果 Investigation Results   
   
 NSE 1.5T 在南京浦口进行800h 耐久试验。试验运行255h 后，机油冷却器渗漏；重新换上新的机油冷却器
继续运行335h 后，也出现了渗漏。实验室收到的零件为第二件机油冷却器。 
图1 显示的是渗漏时的照片。图2 显示的是实验室收到的失效件。工程将该零件在送实验室之前，在裂纹中
间进行了剖切，将裂纹分为2 部分，见图3。裂纹长度约：5mm；裂纹处于芯片折弯处，穿过芯片。检查可以发
现：除芯片之外，翅片也出现了裂纹，见图4；外表面无异常损失，也未见螺栓松动的特征。 
 
 
图1 机油冷却器渗漏 
 
 
图2 收到的失效件  
 
 
剖切位置，结果见图11 
开裂区域1 
见图3 
开裂区域2 
见图3 
开裂侧 


 
上海汽车中心实验室 
SAIC Center Lab 
中国·上海·嘉定区安研路201 号 
邮编：201804 
No 201 Anyan road, Jiading, Shanghai China 
Post code: 201804 
报告编号 
Report number 
 
SCL-S-14-0122M 
委托者:发动机部 余一梅 
Request person, dept： 
委托编号:  /  
Request number: 
送样日期: 2014.04.18 
Request date:  
报告日期: 2014.04.29 
Report date：  
第3 页共8 页 
 
SMPV-0.2.3-002-QA -F01 
 
图3 芯片开裂  
裂纹长度约5mm；该样品送实验室之前，已被切割  
 
 
图4 翅片开裂 
 
 
 
 
 
 
 
 
开裂区域1 
开裂区域2 
切割面 
切割面 


 
上海汽车中心实验室 
SAIC Center Lab 
中国·上海·嘉定区安研路201 号 
邮编：201804 
No 201 Anyan road, Jiading, Shanghai China 
Post code: 201804 
报告编号 
Report number 
 
SCL-S-14-0122M 
委托者:发动机部 余一梅 
Request person, dept： 
委托编号:  /  
Request number: 
送样日期: 2014.04.18 
Request date:  
报告日期: 2014.04.29 
Report date：  
第4 页共8 页 
 
SMPV-0.2.3-002-QA -F01 
断口分析 Fracture Surface Analysis 
    掰开开裂区2，其断口如图5~7 所示。由图可见：芯片和翅片的本体断裂面有许多的疲劳台阶；微观
断口可见疲劳裂纹扩展的条纹。这些特征充分表明：其断裂是一种多源的疲劳开裂。裂纹起源处未见任何
的异常损伤和缺陷。 
 
图5 低倍 宏观断口 
芯片和翅片的断口上呈现出许多的疲劳台阶；起源处无异常；箭头显示裂纹的扩展方向 
 
图6 芯片断口局部放大 
 
见图7（a） 
见图7（b） 
裂纹台阶 
裂纹扩展方向 


 
上海汽车中心实验室 
SAIC Center Lab 
中国·上海·嘉定区安研路201 号 
邮编：201804 
No 201 Anyan road, Jiading, Shanghai China 
Post code: 201804 
报告编号 
Report number 
 
SCL-S-14-0122M 
委托者:发动机部 余一梅 
Request person, dept： 
委托编号:  /  
Request number: 
送样日期: 2014.04.18 
Request date:  
报告日期: 2014.04.29 
Report date：  
第5 页共8 页 
 
SMPV-0.2.3-002-QA -F01 
 
（a）区域1                                       （b）区域2 
图7 翅片断口局部放大 
箭头指示裂纹台阶；表明该开裂是一种多源的疲劳开裂；虚线所圈区域为掰开的区域 
 
金相检验Metallographic Examination 
     对开裂区域1 进行金相检验，其结果如图8~11 所示。由图可见： 
 
芯片的裂纹处于折弯的应力较大的区域；开裂处未见缺陷（图9（a））；芯片组织正常（图9（b））。
该区域是结构薄弱的，应力较大的区域，容易出现开裂失效。 
 
翅片在与芯片连接的过渡处或折弯处有裂纹，见图10。 
 
对油孔的另一端进行剖切（剖切位置见图2），发现此区域翅片也出现了开裂，见图11。 
 
 
图8 裂纹分布 
 
鲜亮的区域为 
掰开的区域 
鲜亮的区域为 
掰开的区域 
裂纹1，见图9（a） 
裂纹3，图略 
裂纹2，见图9（b） 
裂纹台阶 
裂纹台阶 


 
上海汽车中心实验室 
SAIC Center Lab 
中国·上海·嘉定区安研路201 号 
邮编：201804 
No 201 Anyan road, Jiading, Shanghai China 
Post code: 201804 
报告编号 
Report number 
 
SCL-S-14-0122M 
委托者:发动机部 余一梅 
Request person, dept： 
委托编号:  /  
Request number: 
送样日期: 2014.04.18 
Request date:  
报告日期: 2014.04.29 
Report date：  
第6 页共8 页 
 
SMPV-0.2.3-002-QA -F01 
 
（a）开裂处                                      （b）芯片组织 
图9 芯片开裂处 
 
图10 翅片开裂 
 
（a）翅片裂纹1                                    （b）翅片裂纹2 
图11 另一端翅片裂纹 
 
 
 
 


 
上海汽车中心实验室 
SAIC Center Lab 
中国·上海·嘉定区安研路201 号 
邮编：201804 
No 201 Anyan road, Jiading, Shanghai China 
Post code: 201804 
报告编号 
Report number 
 
SCL-S-14-0122M 
委托者:发动机部 余一梅 
Request person, dept： 
委托编号:  /  
Request number: 
送样日期: 2014.04.18 
Request date:  
报告日期: 2014.04.29 
Report date：  
第7 页共8 页 
 
SMPV-0.2.3-002-QA -F01 
料检测 Material Test  
对芯片，翅片以及安装板的材料进行相关检测，结果如表1 所示。由表可见： 
 
芯片的成分，硬度和组织正常；厚度以及折弯半径符合要求。 
 
翅片的硬度和组织正常；厚度符合要求。 
 
安装板的成分和厚度符合要求；硬度和组织正常。 
表1  材料检测结果 
序号 
No. 
试验项目 
Test item 
额定值 
Requirement 
试验结果 
Test result 
评价 Evaluation 
合格 
Ok 
不合格 
Not Ok 
1 
成分 
 
 
 
 
1.1 
芯片 
4045/3003/7827/3003/4045-O 
 
 
 
4045 
3003 
7827 
 
Si 
9.0~11 
≤0.6 
0.5~0.8 
0.6161 
/ 
 
 
Fe 
≤0.8 
≤0.7 
≤0.7 
0.2871 
/ 
 
 
Cu 
≤0.3 
0.05~0.20 
0.2~0.4 
0.2851 
/ 
 
 
Mn 
≤0.05 
1.0~1.5 
≤0.1 
0.0851 
/ 
 
 
Zn 
≤0.1 
≤0.1 
≤0.1 
0.0161 
/ 
 
 
Mg 
≤0.05 
 
0.3~0.6 
0.3801 
/ 
 
 
Ti 
 
 
0.1~0.25 
0.1701 
/ 
 
1.2 
安装板 
3003/6A02/3003-H14 
 
 
 
1.2.1 
表层 
3003 
 
 
 
 
Si 
≤0.6 
0.132 
× 
 
 
Fe 
≤0.7 
0.359 
× 
 
 
Cu 
0.05~0.20 
0.145 
× 
 
 
Mn 
1.0~1.5 
1.142 
× 
 
 
Zn 
≤0.1 
0.024 
× 
 
 
Ti 
/ 
0.034 
× 
 
1.2.2 
芯部 
6A02 
 
 
 
 
Si 
0.5~1.2 
0.93 
× 
 
 
Fe 
≤0.5 
0. 32 
× 
 
 
Cu 
0.2~0.6 
0.32 
× 
 
 
Mn 
0.15~0.35 
0.31 
× 
 
 
Mg 
0.45~0.9 
0.48 
× 
 
 
Zn 
≤0.2 
0.02 
× 
 
 
Ti 
≤0.15 
0.15 
× 
 
2 
组织 
/ 
芯片 
见图9 
/ 
 
/ 
翅片 
见图10 
/ 
 
/ 
安装板 
见图12 
/ 
 
3 
硬度 
/ 
芯片 
HV0.3:47,50,51 
/ 
 
/ 
翅片 
HV0.1:39,38,41 
/ 
 
/ 
安装板 
HV1:49,49,50 
/ 
 
4 
厚度 
芯片 
0.6±0.04 mm 
折弯处：0.54mm； 
/ 
 
其它区域：0.57mm 
× 
 
翅片 
0.4±0.025mm 
0.38mm 
/ 
 
安装板 
5±0.2mm 
5mm 
× 
 
5 
芯片折弯半径 
0.3~0.6mm 
内折弯半径：0.48mm 
× 
 


 
上海汽车中心实验室 
SAIC Center Lab 
中国·上海·嘉定区安研路201 号 
邮编：201804 
No 201 Anyan road, Jiading, Shanghai China 
Post code: 201804 
报告编号 
Report number 
 
SCL-S-14-0122M 
委托者:发动机部 余一梅 
Request person, dept： 
委托编号:  /  
Request number: 
送样日期: 2014.04.18 
Request date:  
报告日期: 2014.04.29 
Report date：  
第8 页共8 页 
 
SMPV-0.2.3-002-QA -F01 
说明：1）芯片为复合材料，无法作出准确的测量，因此不对结果作出符合性评判。 
 
 
（a）复合材料分布 16X                             （b）组织 100X 
图12 安装板组织及分布 
3003 
6A02 
3003 
3003 
6A02
