Repository: kujaxr/obsidian-vault

File: 材料工程师/SCL-S-14-0123M-IS12-增压器回油管-吴文安.pdf.md
# SCL-S-14-0123M-IS12-增压器回油管-吴文安.pdf

 
上海汽车中心实验室 
SAIC Center Lab 
中国·上海·嘉定区安研路201 号 
邮编. 201804 
No 201 Anyan road, Jiading, Shanghai China 
Post code 201804 
报告编号 
Report number 
 
SCL-S-14-0123M 
委托者: SQE: 包文誉 
Request person, dept： 
送样日期:  2014-04-14 
Request date:  
报告日期:  2014-04-30 
Report date：  
第1 页共11 页 
 
零件号Part number 
10044630 
 零件名称 
Part name 
增压器回油管 
图纸日期Drawing date 
/ 
零件生产日期Part production date 
/ 
 供货商 
Supplier 
浙江铁马 
车型/项目Car type/project 
IS12 
试验大纲签署日期： 
/ 
 
   阶段性报告 Interim report        结论性报告 Conclusion report        
Ⅰ.任务描述 Task description 
实验室受委托对浙江铁马生产的增压器回油管进行失效原因分析，失效零件具体信息如下： 
As requested, QA lab has analyzed the failure of the oil hose which is from Zhejiang Iron horse. The background information of the failed part is as following： 
零件信息：Part information 
零件名称 
Part name 
增压器回油管 
制造日期 
Production date 
/ 
VIN 码 
VIN 
18K4GD010020398（发动机号） 销售日期 
Sale date 
/ 
车辆里程数 
Car mileage 
8km 
维修站名称 
Sale agent 
/ 
失效模式描述 
Failure circumstance 
description 
胶管开裂 
原材料信息：Raw material information 
原材料及牌号 
Raw material specification 
AEM/PET/AEM 
原材料厂商 
Raw material producer 
DUPONT 
散件供应商 
Component supplier 
/ 
金属热处理状态 
Metal heat treatment state 
/ 
失效零件见图：The failed part is shown in figure 1.  
 
Ⅱ. 结论与建议 Conclusions and suggestions 
结论： 1 胶管编织层线绳受热降解脆化，弱化了加强层的强度，在使用过程中受外力发生断裂，导致胶管
使用过程产生开裂。 
       2 经分析，胶管在二次硫化过程中局部区域温度超过250 度，导致PET 线绳发生降解。 
 
建议：  严格控制胶管二次硫化工艺，确保零件线绳不发生降解。 
                     
 
 
 
 
 
 
分发: 
Distribution 
SQE: 包文誉 
检
验
者
Author 
吴文安  
Wuwenan 
审
核
Auditor 
胡仁其 
Hurenqi 
批
准
Approver 
 
日期Date 
2014-04-30 
日期Date 
2014-04-30 
日期Date 
2014-04-30 


 
上海汽车中心实验室 
SAIC Center Lab 
中国·上海·嘉定区安研路201 号 
邮编. 201804 
No 201 Anyan road, Jiading, Shanghai China 
Post code 201804 
报告编号 
Report number 
 
SCL-S-14-0123M 
委托者: SQE: 包文誉 
Request person, dept： 
送样日期:  2014-04-14 
Request date:  
报告日期:  2014-04-30 
Report date：  
第2 页共11 页 
 
 
 


 
上海汽车中心实验室 
SAIC Center Lab 
中国·上海·嘉定区安研路201 号 
邮编. 201804 
No 201 Anyan road, Jiading, Shanghai China 
Post code 201804 
报告编号 
Report number 
 
SCL-S-14-0123M 
委托者: SQE: 包文誉 
Request person, dept： 
送样日期:  2014-04-14 
Request date:  
报告日期:  2014-04-30 
Report date：  
第3 页共11 页 
 
 
图1 失效照片 
III. 测试结果 Test Results  
1 材料评价：  
序号 
No. 
试验项目 
Test item 
额定 
Requirement 
试验结果 
Test result 
评价 Evaluation 
合格 
qualified 
不合格 
unqualified 
失效件橡胶材料分析：试验大纲要求 
内层 
1 
Shore A 硬度 
Shore A Hardness 
ISO 7619-1 
70±5 
65 
× 
 
2 
拉伸强度 
Tensile strength 
ISO 37 
≥8MPa 
19.2 
× 
 
3 
断裂伸长率 
Elongation at tear 
ISO 37 
≥200% 
313 
× 
 
外层 
1 
Shore A 硬度 
Shore A Hardness 
ISO 7619-1 
70±5 
65 
× 
 
2 
拉伸强度 
Tensile strength 
ISO 37 
≥8MPa 
18.9 
× 
 
3 
断裂伸长率 
Elongation at tear 
ISO 37 
≥200% 
297 
× 
 
 
回油管橡胶材料力学性能满足标准要求。  
 
2 外观分析： 
2.1 外层开裂位置位于胶管卡箍附近，开裂长度为1.3cm： 
  
 
2.2 内层开裂区域同外层开裂一致，开裂区域主要位于金属凸台区域，开裂长度为1.57cm： 
 
卡箍区域 
裂纹 


 
上海汽车中心实验室 
SAIC Center Lab 
中国·上海·嘉定区安研路201 号 
邮编. 201804 
No 201 Anyan road, Jiading, Shanghai China 
Post code 201804 
报告编号 
Report number 
 
SCL-S-14-0123M 
委托者: SQE: 包文誉 
Request person, dept： 
送样日期:  2014-04-14 
Request date:  
报告日期:  2014-04-30 
Report date：  
第4 页共11 页 
 
 
 
2.3 编织层开裂位置同内外层开裂位置一致，且编织层断裂模式为脆化后直接开裂，且在编织层表面未发现有结
块，异物等异常现象： 
 
 
3 断口分析：  
3.1 内层断口分析 
 
区域1 断口：                                  区域2 断口： 
区域1 
内层 
编织开裂区域与胶管开裂区域吻合 
凸台区域 
裂纹 
 
区域2 
裂纹扩展方向 
卡箍方向 


 
上海汽车中心实验室 
SAIC Center Lab 
中国·上海·嘉定区安研路201 号 
邮编. 201804 
No 201 Anyan road, Jiading, Shanghai China 
Post code 201804 
报告编号 
Report number 
 
SCL-S-14-0123M 
委托者: SQE: 包文誉 
Request person, dept： 
送样日期:  2014-04-14 
Request date:  
报告日期:  2014-04-30 
Report date：  
第5 页共11 页 
 
  
 
  
从断口分析，区域1 和区域2 为内层开裂方向的起始位置，且两点的开裂均从编织层为起点，然后向外层形成扩
展。 
 
3.2 外层断口分析： 
 
 
从断口分析，外层的开裂起始点为编织层，向外层表面形成扩展 
 
综上所述，胶管的内外层开裂均以编织层为断裂起始点，说明编织层形成缺陷后导致胶管破裂。且开裂起始位置
均位于凸台区域。 
 
4 编织层线绳： 
对失效件编织层线绳进行FTIR, GC-MS 的测试， 结果显示为PET 聚酯材料，符合要求。同抽样件和线绳
的红外图谱进行对比，其红外谱图一致，可认为聚酯线满足要求。 
裂纹扩展方向 
裂纹扩展方向 
裂纹扩展方向 
裂纹扩展方向 
外层表面 
卡箍方向 


 
上海汽车中心实验室 
SAIC Center Lab 
中国·上海·嘉定区安研路201 号 
邮编. 201804 
No 201 Anyan road, Jiading, Shanghai China 
Post code 201804 
报告编号 
Report number 
 
SCL-S-14-0123M 
委托者: SQE: 包文誉 
Request person, dept： 
送样日期:  2014-04-14 
Request date:  
报告日期:  2014-04-30 
Report date：  
第6 页共11 页 
 
 
   
对失效件编织层线绳进行DSC 分析，同时对抽样件，线绳进行Benchmark，结果显示失效件的线绳熔点为
247℃，而抽样件和线绳的熔点均为254℃，说明失效件的线绳熔点要低于抽样件和原始线绳，结合FTIR 的测试
结果，说明失效件线绳发生降解。 
 
 
失效件                                         抽样件 
     
对失效件和抽样件的线绳进行GC-MS 材料分析，发现失效件中含有n-丁基苯磺酰胺，而抽样件中未发现有
此类物质。 
失效件 
抽样件 
失效件GC-MS 


 
上海汽车中心实验室 
SAIC Center Lab 
中国·上海·嘉定区安研路201 号 
邮编. 201804 
No 201 Anyan road, Jiading, Shanghai China 
Post code 201804 
报告编号 
Report number 
 
SCL-S-14-0123M 
委托者: SQE: 包文誉 
Request person, dept： 
送样日期:  2014-04-14 
Request date:  
报告日期:  2014-04-30 
Report date：  
第7 页共11 页 
 
 
失效件线绳 
 
 
抽样件线绳 
 
抽样件外层胶料 
5 硫化剂n-丁基苯磺酰胺对线绳降解影响： 
                      
经供应商进行生产模拟模拟，线绳在硫化剂的影响下产生了严重的降解反应，线绳发生粉化，但同失效件的
线绳硬化，脆化的失效模式不一致，说明失效件中发现的n-丁基苯磺酰胺对降解失效没有贡献。 
 
 
6 热降解分析 
     将胶管在250℃烘箱中加热10min 后，发现线绳产生脆化现象，同时在试验过程中有浓烈的降解气味。 
硫化剂+线绳经
过高温后的降解 
n-丁基苯磺酰胺 
未发现n-丁基苯磺酰胺 


 
上海汽车中心实验室 
SAIC Center Lab 
中国·上海·嘉定区安研路201 号 
邮编. 201804 
No 201 Anyan road, Jiading, Shanghai China 
Post code 201804 
报告编号 
Report number 
 
SCL-S-14-0123M 
委托者: SQE: 包文誉 
Request person, dept： 
送样日期:  2014-04-14 
Request date:  
报告日期:  2014-04-30 
Report date：  
第8 页共11 页 
 
     
 
小结：  
1 
失效件线绳发生降解反应，导致线绳脆化，在使用中发生断裂，导致胶管在凸台和卡箍区域形成开裂。 
2 
抽样件线绳在250℃下形成的高温脆化降解，失效模式同失效件的模式一致，说明失效件的线绳发生了高温
降解反应。通过失效模拟，可以排除线绳同硫化剂发生的化学降解的可能。 
3 
橡胶材料性能符合要求 
 
其余失效件断口分析： 
1 外观分析： 
失效件 
外层开裂位置 
开裂长度 
内层开裂位置 
开裂长度 
750 返回件 
卡箍附近 
1.40cm 
覆盖凸台区域 
1.30cm 
柳汽失效件1 
卡箍附近 
1.36cm 
覆盖凸台区域 
1.16cm 
柳汽失效件2 
卡箍附近 
1.86cm 
覆盖凸台区域 
1.96cm 
柳汽失效件3 
卡箍附近 
1.84cm 
覆盖凸台区域 
1.95cm 
  
 
              外层开裂示意图                             内层开裂示意图 
编织层的线绳已经有脆化开裂的现象 


 
上海汽车中心实验室 
SAIC Center Lab 
中国·上海·嘉定区安研路201 号 
邮编. 201804 
No 201 Anyan road, Jiading, Shanghai China 
Post code 201804 
报告编号 
Report number 
 
SCL-S-14-0123M 
委托者: SQE: 包文誉 
Request person, dept： 
送样日期:  2014-04-14 
Request date:  
报告日期:  2014-04-30 
Report date：  
第9 页共11 页 
 
经分析，失效件开裂长度均小于2cm，且外层裂纹均分布在卡箍附近，内层裂纹均分布在凸台区域，且开裂方向
为胶管轴向方向。 
2 编织层分析： 
  
 
            750 返回件                            柳汽返回件1 
 
 
 
           柳汽返回件2                            柳汽返回件3 
返回件的编织层均有脆化降解现象，且线绳断裂模式为直接断裂，断裂方式同IS12 失效件断裂模式一致。 
3 断口分析： 
750 返回件： 
 
 
内层断口（方框为起始位置） 
内层断口起始位置（虚线箭头为撕裂方向） 


 
上海汽车中心实验室 
SAIC Center Lab 
中国·上海·嘉定区安研路201 号 
邮编. 201804 
No 201 Anyan road, Jiading, Shanghai China 
Post code 201804 
报告编号 
Report number 
 
SCL-S-14-0123M 
委托者: SQE: 包文誉 
Request person, dept： 
送样日期:  2014-04-14 
Request date:  
报告日期:  2014-04-30 
Report date：  
第10 页共11 页 
 
 
外层断口（方框为起始位置） 
外层断口起始位置（虚线箭头为撕裂方向） 
柳汽返回件1： 
 
内层断口（方框为起始位置） 
内层断口起始位置（虚线箭头为撕裂方向） 
外层断口（方框为起始位置） 
外层断口起始位置（虚线箭头为撕裂方向） 
柳汽返回件2 
  
 
内层断口（方框为起始位置） 
内层断口起始位置（虚线箭头为撕裂方向）

File: 材料工程师/SCL-S-14-0124M-IP21 IP22-加油口开闭器-张雪芬.pdf.md
# SCL-S-14-0124M-IP21 IP22-加油口开闭器-张雪芬.pdf

 
上海汽车中心实验室
(SAIC Center Lab) 
中国·上海·嘉定区安研路201 号 
邮编. 201804 
No. 201 Anyan Road, Jiading District,  
Shanghai, China. 
Post code :200433 
报告编号：Report number 
SCL-S-14-0124M 
委托者Requestor：王怀军 
送样日期Deliver date：2014.04.18 
报告日期Report date： 2014.05.05 
第 1 页 共 7 页 
Page 1 of 7  
 
零件号 
Part number 
FUG100500 
零件名称 
Part name 
加油口开闭器 
Fuel Filler Shutter 
图纸日期 
Drawing date  
2012.05.25 
零件生产日期 
Production date 
2013.07、2013.02 
供货商 
Supplier 
上海沪工 
Shanghai Hugong 
车型/项目 
Car type/project 
IP21/22 
 
   阶段性报告  Stage report        结论性报告 Conclusion report           测试报告 Test report 
Ⅰ.任务描述 Task description 
实验室受委托对加油口开闭器进行失效原因分析，失效零件具体信息如下： 
As requested, QA lab has analyzed the invalid cause of Fuel Filler Shutter, and the information of invalid part is 
shown as following： 
零件信息：Part information 
零件名称 
Part name 
加油口开闭器 
Fuel Filler Shutter 
制造日期 
Production date 
2013.07、2013.02 
VIN 码 
VIN number 
LSJW26H32DS067973 
LSJW24G31DS023758 
销售日期 
Sale date 
2013.12.01、2013.03.28 
车辆里程数 
Car mileage 
8926KM、2969KM 
销售商 
Sale agent 
/ 
失效模式描述 
Invalid situation 
description 
加油口开闭器固定座断裂 
Fuel Filler Shutter burst 
原材料信息：Raw material information 
原材料及牌号 
Raw material 
and trademark 
POM/ M90-44  
原材料厂商 
Raw material producer 
日本宝理 
散件供应商 
Part supplier 
/ 
金属热处理状态 
Metal heat treatment state 
/ 
失效零件见图1：The invalid part is shown in Fig 1.  
Ⅱ. 结论与建议 Conclusions and suggestions 
结论： 1. 失效件受异常外力导致脆断。  
2. 零件材料符合技术要求。  
Conclusions:  1.The brittle fracture of the part caused by external force.   
2. Material performance of the failure parts conformed to requirements.     
建议： 1.优化设计，增加倒角，分散应力。  
Suggestions:  1.  The design of part should be optimized.Increase chamfering, scattered stress. 
. 
分发： 
Dispenser 
质量分析 王怀军 
检验者： 
Identifier 
张雪芬 
Zhang Xuefen 
审核： 
Auditor 
狄春峰 
Dichunfen 
批准： 
Approver 
 
日期： 
Date 
2014.05.05 
日期： 
Date 
2014.05.08 
日期： 
Date 
2014.05.08 
 
         


 
上海汽车中心实验室
(SAIC Center Lab) 
中国·上海·嘉定区安研路201 号 
邮编. 201804 
No. 201 Anyan Road, Jiading District,  
Shanghai, China. 
Post code :200433 
报告编号：Report number 
SCL-S-14-0124M 
委托者Requestor：王怀军 
送样日期Deliver date：2014.04.18 
报告日期Report date： 2014.05.05 
第 2 页 共 7 页 
Page 2 of 7  
 
      
 
      
 
 
图1 失效件 
Fig. 1 Failure Part 
 
 
III. 测试结果 Test Results  
序
号 
No. 
试验项目 
Test item 
额定值 
Requirement 
试验结果 
Test result 
评价 Evaluation 
第一次 
第二次 
合格 
qualified 
不合格 
unqualified 
I 
失效件1 
 
 
1 
红外（GB/T6040-2002） 
Infrared Spectroscopy 
POM 
POM 
× 
 
2 
熔点（GB/T19466.3-2006） 
Melting point (℃) 
165±5 
168    
× 
 
3 
焓值（GB/T19466.3-2006） 
Enthalpy (J/g) 
/ 
134.9 
152.5 
 
 
失效件① 
失效件② 


 
上海汽车中心实验室
(SAIC Center Lab) 
中国·上海·嘉定区安研路201 号 
邮编. 201804 
No. 201 Anyan Road, Jiading District,  
Shanghai, China. 
Post code :200433 
报告编号：Report number 
SCL-S-14-0124M 
委托者Requestor：王怀军 
送样日期Deliver date：2014.04.18 
报告日期Report date： 2014.05.05 
第 3 页 共 7 页 
Page 3 of 7  
 
序
号 
No. 
试验项目 
Test item 
额定值 
Requirement 
试验结果 
Test result 
评价 Evaluation 
第一次 
第二次 
合格 
qualified 
不合格 
unqualified 
II 
失效件2 
 
 
1 
红外（GB/T6040-2002） 
Infrared Spectroscopy 
POM 
POM 
× 
 
2 
熔点（GB/T19466.3-2006） 
Melting point (℃) 
165±5 
168 
× 
 
3 
焓值（GB/T19466.3-2006） 
Enthalpy (J/g) 
/ 
139.9 
153.7 
 
 
Ⅲ 
新件 
 
 
1 
红外（GB/T6040-2002） 
Infrared Spectroscopy 
POM 
POM 
× 
 
2 
熔点（GB/T19466.3-2006） 
Melting point (℃) 
165±5 
167 
× 
 
3 
焓值（GB/T19466.3-2006） 
Enthalpy (J/g) 
/ 
130.4 
147.8 
 
 
Ⅲ 
粒料 
 
 
1 
红外（GB/T6040-2002） 
Infrared Spectroscopy 
POM 
POM 
× 
 
2 
熔点（GB/T19466.3-2006） 
Melting point (℃) 
165±5 
167 
× 
 
3 
焓值（GB/T19466.3-2006） 
Enthalpy (J/g) 
/ 
150.7 
175.5 
 
 
小结：零件材料符合技术要求。 
 
 
 
 
 
 
 
 


 
上海汽车中心实验室
(SAIC Center Lab) 
中国·上海·嘉定区安研路201 号 
邮编. 201804 
No. 201 Anyan Road, Jiading District,  
Shanghai, China. 
Post code :200433 
报告编号：Report number 
SCL-S-14-0124M 
委托者Requestor：王怀军 
送样日期Deliver date：2014.04.18 
报告日期Report date： 2014.05.05 
第 4 页 共 7 页 
Page 4 of 7  
 
Ⅳ. 宏观分析 Macroscopic observation 
失效状态如图2所示。零件自断裂源裂纹处断裂，断口沿断裂源位置向两侧扩散（图示），是受
外力导致的脆断。 
 
 
 
 
  
  
 
 
 
 
 
 
 
 
失效件① 
断裂源裂纹 
断裂终结处 


 
上海汽车中心实验室
(SAIC Center Lab) 
中国·上海·嘉定区安研路201 号 
邮编. 201804 
No. 201 Anyan Road, Jiading District,  
Shanghai, China. 
Post code :200433 
报告编号：Report number 
SCL-S-14-0124M 
委托者Requestor：王怀军 
送样日期Deliver date：2014.04.18 
报告日期Report date： 2014.05.05 
第 5 页 共 7 页 
Page 5 of 7  
 
 
 
 
 
          
 
 
 
图2 失效件 
Fig. 2 Failure Part 
 
 
 
 
 
失效件② 
断裂源裂纹 


 
上海汽车中心实验室
(SAIC Center Lab) 
中国·上海·嘉定区安研路201 号 
邮编. 201804 
No. 201 Anyan Road, Jiading District,  
Shanghai, China. 
Post code :200433 
报告编号：Report number 
SCL-S-14-0124M 
委托者Requestor：王怀军 
送样日期Deliver date：2014.04.18 
报告日期Report date： 2014.05.05 
第 6 页 共 7 页 
Page 6 of 7  
 
 
下图是加油口开闭器安装在车上的位置，正常情况下该零件是不受力的。 
 
 
图3 装车图片 
Fig. 3 Loading Picture 
对工厂送来的同批次的零件进行模拟测试，分别从底部和侧面对其施加力，两种情况都可以产生与
失效件类似的断口。 
 
 
 
图4 同批次零件 
Fig. 4 The Same Batch Part 
底部施力 
侧面施力 


 
上海汽车中心实验室
(SAIC Center Lab) 
中国·上海·嘉定区安研路201 号 
邮编. 201804 
No. 201 Anyan Road, Jiading District,  
Shanghai, China. 
Post code :200433 
报告编号：Report number 
SCL-S-14-0124M 
委托者Requestor：王怀军 
送样日期Deliver date：2014.04.18 
报告日期Report date： 2014.05.05 
第 7 页 共 7 页 
Page 7 of 7  
 
 
对新件断裂部分进行倒角测量，呈90°直角，无倒角。 
 
 
 
 
图5 同批次零件 
Fig.5 The Same Batch Part

File: 材料工程师/SCL-S-14-0125M- NLE LDV 2.0T- 机滤模块螺栓-白云岭.pdf.md
# SCL-S-14-0125M- NLE LDV 2.0T- 机滤模块螺栓-白云岭.pdf

 
上海汽车中心实验室 
SAIC Center Lab 
中国·上海·嘉定区安研路201 号 
邮编: 201804 
No 201 Anyan road, Jiading, Shanghai ,China 
Post code: 201804 
报告编号 
Report number 
 
SCL-S-14-0125M 
委托者:  SQE 刘文渊 
Request person, dept： 
委托编号:  /  
Request number: 
送样日期:  2014.4.21 
Request date:  
报告日期:  2014.4.23 
Report date：第 1 页 共 5 页 
 
SMPV-0.2.3-002-QA -F01 
零件号Part number 
10092271 
 零件名称 
Part name 
机滤模块螺栓（M6 10.9 级） 
Bolt 
图纸日期Drawing date 
2013.1018 
零件生产日期Part production date 
/ 
 供货商 
Supplier 
上海索菲玛滤清器有限公司 
Sofima 
车型/项目Car type/project 
NLE LDV 2.0T 
DVP 材料大纲签署日期DVP material test plan date 
/ 
阶段性报告  Stage report                结论性报告 Conclusion report 
 
Ⅰ.任务描述 Task description 
实验室受委托对机滤模块螺栓进行失效原因分析，失效零件具体信息如下： 
As requested, SCL has analyzed the failure of Bolt. The information of the failed part is as following： 
零件信息：Part information 
零件名称 
Part name 
机滤模块螺栓（M6 10.9 级） 
Bolt 
制造日期 
Production date 
2014-2-14 
VIN/车/发动机号码
car/engine no 
*20L4E*H2SE311K001* 
失效日期 
Incident date 
2014-4-19 
车辆里程数/测试寿命 
Car mileage/Test life 
0 公里（km） 
失效地点 
Location 
Sofima 装配线 
失效模式描述 
Failure circumstance description 
2014-4-19 在 Sofima 装配线，零件复原时，螺栓发生断裂。 
（拧紧扭矩15+/-1.5Nm） 
原材料信息：Raw material information 
原材料及牌号 
Raw material specification 
35CrMo 
原材料厂商 
Raw material producer 
南京钢铁有限公司 
散件供应商 
Component supplier 
宁波金达紧固件有限公司 
金属热处理状态 
Metal heat treatment state 
淬火+回火 
失效零件见图2：The failed part is shown in figure 2.  
 
Ⅱ. 结论与建议 Conclusions and suggestions 
 
结论Conclusions： 
1、 螺栓是由于过载引起的断裂。 
The failure of the parts due to overload.  
2、失效件的芯部硬度低于技术要求。 
The parts meet the technical requirements of the drawing. 
建议Suggestions： 
1、 本批螺栓停用。Stop this bench parts 
2、 供应商加强控制过程质量。Control supplier process quality 
3、 进一步校核装配过程和工艺的适宜性。Further check of the assembly process and process suitability. 
        
 
分发： 
Distribution 
SQE 刘文渊 
检验者Author 
白云岭   
Bai Yunling 
审核
Auditor 
邵百明 
Shao baiming 
批
准
Approver 
 
日期Date 
2014.4.23 
日期Date 
2014.04.25 
日期Date 
2014.04.25 


 
上海汽车中心实验室 
SAIC Center Lab 
中国·上海·嘉定区安研路201 号 
邮编: 201804 
No 201 Anyan road, Jiading, Shanghai ,China 
Post code: 201804 
报告编号 
Report number 
 
SCL-S-14-0125M 
委托者:  SQE 刘文渊 
Request person, dept： 
委托编号:  /  
Request number: 
送样日期:  2014.4.21 
Request date:  
报告日期:  2014.4.23 
Report date：第 2 页 共 5 页 
 
SMPV-0.2.3-002-QA -F01 
III. 测试结果 Test Results  
一、 宏观观察： 
1、 失效件在总成中的装配位置如图1 所示。 
2、收到委托者提供的2 个半段断裂螺栓，失效件断裂位置位于螺纹位置，无人为损伤，断口有缩颈现象，
实物形貌，见图2。 
 
 
 
图1   零件在总成中的装配位置 
 
 
图2   失效件宏观形貌 
 
 
 
 
 
 
被连接件 
另一被连接件 
内螺
纹孔 
螺栓 
失效件 
新零件 
1#失效件 
2#失效件 


 
上海汽车中心实验室 
SAIC Center Lab 
中国·上海·嘉定区安研路201 号 
邮编: 201804 
No 201 Anyan road, Jiading, Shanghai ,China 
Post code: 201804 
报告编号 
Report number 
 
SCL-S-14-0125M 
委托者:  SQE 刘文渊 
Request person, dept： 
委托编号:  /  
Request number: 
送样日期:  2014.4.21 
Request date:  
报告日期:  2014.4.23 
Report date：第 3 页 共 5 页 
 
SMPV-0.2.3-002-QA -F01 
二、断口观察： 
   断口宏观形貌：断口具有过载断裂的特征，见图3。 
 
 
图3 断口宏观形貌 
1#失效件 
2#失效件 


 
上海汽车中心实验室 
SAIC Center Lab 
中国·上海·嘉定区安研路201 号 
邮编: 201804 
No 201 Anyan road, Jiading, Shanghai ,China 
Post code: 201804 
报告编号 
Report number 
 
SCL-S-14-0125M 
委托者:  SQE 刘文渊 
Request person, dept： 
委托编号:  /  
Request number: 
送样日期:  2014.4.21 
Request date:  
报告日期:  2014.4.23 
Report date：第 4 页 共 5 页 
 
SMPV-0.2.3-002-QA -F01 
三、理化分析： 
表1 
序号 
No. 
试验项目 
Test item 
额定值 
Requirement 
试验结果 
Test result 
评价 Evaluation 
合格 
qualified 
不合格 
unqualified 
1 
失效件 
 
 
 
 
1.1 
化学成分/35CrMo 
GB/T3077-1999 
 
 
 
 
C 
0.32-0.40 
0.39 
X 
 
 
Si 
0.17-0.37 
0.23 
X 
 
 
Mn 
0.40-0.70 
0.69 
X 
 
 
P 
≤0.035 
0.036 
X 
 
 
     S 
≤0.035 
0.020 
X 
 
 
Cr 
0.80-1.10 
1.05 
X 
 
 
Mo 
0.15-0.25 
0.17 
X 
 
1.2 
1#芯部硬度 
320-380HV 
312、311、304、301 
 
X 
 
2#芯部硬度 
317、310、306、297 
 
X 
1.3 
芯部金相组织 
回火索氏体 
回火索氏体 
(图4) 
X 
 
1.4 
表面全脱碳层深度 
≤0.015mm 
0 
(图5) 
X 
 
1.5 
螺牙缺陷 
中径以下无折叠 
中径以下无折叠 
(图6) 
X 
 
2 
新件 
 
 
 
 
2.1 
化学成分/35CrMo 
GB/T3077-1999 
 
X 
 
 
C 
0.32-0.40 
0.38 
X 
 
 
Si 
0.17-0.37 
0.23 
X 
 
 
Mn 
0.40-0.70 
0.58 
X 
 
 
P 
≤0.035 
0.019 
X 
 
 
     S 
≤0.035 
0.011 
X 
 
 
Cr 
0.80-1.10 
1.01 
X 
 
 
Mo 
0.15-0.25 
0.18 
X 
 
2.2 
芯部硬度 
320-380HV 
376、379、379 
X 
 
2.3 
芯部金相组织 
回火索氏体 
回火索氏体 
(图7) 
X 
 
2.4 
表面全脱碳层深度 
≤0.015mm 
0 
(图8) 
X 
 
2.5 
螺牙缺陷 
中径以下无折叠 
中径以下无折叠 
(图9) 
X 
 


 
上海汽车中心实验室 
SAIC Center Lab 
中国·上海·嘉定区安研路201 号 
邮编: 201804 
No 201 Anyan road, Jiading, Shanghai ,China 
Post code: 201804 
报告编号 
Report number 
 
SCL-S-14-0125M 
委托者:  SQE 刘文渊 
Request person, dept： 
委托编号:  /  
Request number: 
送样日期:  2014.4.21 
Request date:  
报告日期:  2014.4.23 
Report date：第 5 页 共 5 页 
 
SMPV-0.2.3-002-QA -F01 
  
 
图4  失效件芯部组织：回火索氏体   500X         图5  失效件表面脱碳： 无   100X 
  
 
图6  失效件螺牙缺陷： 无   100X                 图7  新件芯部组织：回火索氏体   500X 
  
 
图8  新件表面脱碳： 无   100X                   图9  新件螺牙缺陷： 无   100X

File: 材料工程师/SCL-S-14-0126M-AP13 1 5T-发动机液压悬置 -卓靖.pdf.md
# SCL-S-14-0126M-AP13 1 5T-发动机液压悬置 -卓靖.pdf

 
上海汽车中心实验室 
SAIC Center Lab 
中国·上海·嘉定区安研路201 号 
邮编. 201804 
No 201 Anyan road, Jiading, Shanghai China 
Post code 201804 
报告编号 
Report number 
SCL-S-14-0126M 
委托者: CH:何新 
Request person, dept： 
委托编号:SCL-S-14-0126M 
Request number:  
送样日期: 2014.04.21 
Request date:  
报告日期: 2014.05.13 
Report date：  
第 1 页 共 10 页 
 
零件号Part number 
10135939 
 零件名称 
Part name 
发动机液压悬置 
Mounting- Engine Hydraulic MTG 
图纸日期Drawing date 
2014.03.27 
零件生产日期Part production date 
/ 
 供货商 
Supplier 
宁波捷豹集团有限公司 
Ningbo Jiebao Group Co., Ltd 
车型/项目Car type/project 
AP13 1.5T 
DVP 材料大纲签署日期DVP material test plan date 
/ 
 
阶段性报告  Stage report        结论性报告 Conclusion report       
 
Ⅰ.任务描述 Task description 
实验室受委托对AP13 1.5T 试验车A13SOT302-发动机液压悬置进行失效原因分析，失效零件具体信息如下： 
As requested, SCL has analyzed the failure of Engine hydraulic mount  on test car AP13 1.5T A13SOT302. The 
information of the failed part is as following： 
零件信息：Part information 
零件名称 
Part name 
发动机液压悬置 
车制造日期 
Vehicle production date 
/ 
VIN 码 
VIN 
A13SOT302 
销售日期 
Sale date 
/ 
车辆里程数 
Car mileage 
试验里程数：29138 公里（广德
试验场） 
行驶里程：32760 公里 
维修站名称 
Sale agent 
/ 
失效模式描述 
Failure circumstance  
发动机悬置密封盖橡胶开裂、漏液 
原材料信息：Raw material information 
原材料及牌号 
Raw material specification 
NR SMR-5 
原材料厂商 
Raw material producer 
马来西亚金马士有限公司 
Syarikat Tenaga (Gemas) Sdn. 
Bhd 
散件供应商 
Component supplier 
宁波捷豹 
金属热处理状态 
Metal heat treatment state 
/ 
失效零件见图1：The failed part is shown in figure 1.  
Ⅱ. 结论与建议 Conclusions and Suggestions 
结论：1、发动机液压悬置密封盖橡胶产生疲劳裂纹，在受力过程中开裂，导致液体泄漏。 
      2、发动机液压悬置主簧橡胶材料局部发生疲劳老化。 
      3、失效件密封盖硫化工艺异常导致硬度偏高。 
      4、车辆路试试验过程中，制动或减速过程悬置受力情况较加速过程严重。 
      
建议：1、加强发动机液压悬置生产过程工艺控制，确保工艺正常、过程稳定。 
 
 
 
 
 
分发: 
Distribution 
CH：何新 
     He Xin 
检验者Author 
SCL：卓靖 
      Zhuo Jing 
审核Auditor 
吴文安 
Wu Wenan  
批准： 
Approver 
 
日期Date 
2014.05.13 
日期Date 
2014.05.15 
日期Date 
2014.05.15 


 
上海汽车中心实验室 
SAIC Center Lab 
中国·上海·嘉定区安研路201 号 
邮编. 201804 
No 201 Anyan road, Jiading, Shanghai China 
Post code 201804 
报告编号 
Report number 
SCL-S-14-0126M 
委托者: CH:何新 
Request person, dept： 
委托编号:SCL-S-14-0126M 
Request number:  
送样日期: 2014.04.21 
Request date:  
报告日期: 2014.05.13 
Report date：  
第 2 页 共 10 页 
 
IV. 测试结果 Test Results  
1 外观分析： 
 
如图1，发动机悬置漏液区域位于密封盖处，限位块出现磨损，液腔内主簧部位未见裂口。 
 
图1.发动机液压悬置 
Figure1. The photo of engine hydraulic mount  
 
2 材料定性分析 
表1. 发动机悬置-主簧和密封盖主要化合物含量 
Table 1.Major compound content of engine mount-main spring & sealing cup 
序号 
No. 
主要成分含量 
Content of major compound 
主簧-失效件 
Main spring- 
failure part 
主簧-未开裂件 
Main spring- 
no crack part 
密封盖-失效件 
Sealing cup- 
failure part 
密封盖-未开裂件 
Sealing cup- 
no crack part 
1 
可挥发成分含量（%） 
11.02 
11.90 
10.88 
10.61 
2 
聚合物含量（%） 
67.03 
67.05 
55.59 
56.21 
3 
可氧化残留物成分（%） 
12.80 
12.63 
21.60 
20.66 
4 
无机残留物含量（%） 
9.15 
8.52 
11.93 
12.52 
 
密封盖 
主簧腔 
漏油区域 
磨损区域 
密封盖外侧
金属骨架 
后侧 
前侧 
密封盖 
限位块 
导流板 


 
上海汽车中心实验室 
SAIC Center Lab 
中国·上海·嘉定区安研路201 号 
邮编. 201804 
No 201 Anyan road, Jiading, Shanghai China 
Post code 201804 
报告编号 
Report number 
SCL-S-14-0126M 
委托者: CH:何新 
Request person, dept： 
委托编号:SCL-S-14-0126M 
Request number:  
送样日期: 2014.04.21 
Request date:  
报告日期: 2014.05.13 
Report date：  
第 3 页 共 10 页 
 
主簧-失效件（Main spring-failure part） 
主簧-未开裂件（Main spring-no crack part） 
密封盖-失效件（Sealing cup-failure part） 
密封盖-未开裂件（Sealing cup-no crack part） 
图2.发动机悬置-主簧和密封盖TGA 图 
Figure2. TGA of engine mount-main spring and sealing cup 
 
将发动机悬置失效件（上汽路试件）及未开裂件（经过捷豹台架试验）的主簧及密封盖进行TGA 测试分析。
由表1 和图2 可看出，发动机主簧的失效零件及未开裂件的可挥发成分含量、聚合物含量、可氧化残留物成分、
无机残留物含量相当，说明其没有出现批次胶料混炼不均及配方发生更改，用料一致。 
 
3 物理机械性能分析： 
 
序号 
No. 
试验项目 
Test item 
额定值 
Requirement 
试验结果 
Test result 
评价 Evaluation 
合格 
qualified 
不合格 
unqualified 
主簧（失效件）：      
Main spring (Failure part) :   
1 
密度 
ISO1183-1 
1.07±0.02 g/cm3 
1.07g/cm3 
× 
— 
2 
Shore A 硬度 
Shore A Hardness 
ISO 7619-1 
/ 
46 
/ 
/ 


 
上海汽车中心实验室 
SAIC Center Lab 
中国·上海·嘉定区安研路201 号 
邮编. 201804 
No 201 Anyan road, Jiading, Shanghai China 
Post code 201804 
报告编号 
Report number 
SCL-S-14-0126M 
委托者: CH:何新 
Request person, dept： 
委托编号:SCL-S-14-0126M 
Request number:  
送样日期: 2014.04.21 
Request date:  
报告日期: 2014.05.13 
Report date：  
第 4 页 共 10 页 
 
序号 
No. 
试验项目 
Test item 
额定值 
Requirement 
试验结果 
Test result 
评价 Evaluation 
合格 
qualified 
不合格 
unqualified 
3 
拉伸强度 
Tensile Strength 
ISO 37 
/ 
17.4MPa 
/ 
/ 
4 
断裂伸长率 
Elongation at Break 
ISO 37 
/ 
563.3% 
/ 
/ 
主簧（台架未开裂件）：      
Main spring (No crack part) : 
1 
密度 
ISO1183-1 
1.07±0.02 g/cm3 
1.05g/cm3 
× 
— 
2 
Shore A 硬度 
Shore A Hardness 
ISO 7619-1 
/ 
48 
/ 
/ 
3 
拉伸强度 
Tensile Strength 
ISO 37 
/ 
20.4MPa 
/ 
/ 
4 
断裂伸长率 
Elongation at Break 
ISO 37 
/ 
511.3% 
/ 
/ 
主簧（台架开裂件）：      
Main spring (Crack part) : 
1 
密度 
ISO1183-1 
1.07±0.02 g/cm3 
1.05g/cm3 
× 
— 
2 
Shore A 硬度 
Shore A Hardness 
ISO 7619-1 
/ 
48 
/ 
/ 
3 
拉伸强度 
Tensile Strength 
ISO 37 
/ 
21.7MPa 
/ 
/ 
4 
断裂伸长率 
Elongation at Break 
ISO 37 
/ 
526.1% 
/ 
/ 
密封盖-橡胶（失效件）：  
Sealing cap-rubber (Failure part): 
1 
密度 
Density 
ISO1183-1 
1.12±0.02g/cm3 
1.11g/cm3 
× 
 
2 
Shore A 硬度 
Shore A Hardness 
ISO 7619-1 
/ 
60 
/ 
/ 
3 
拉伸强度 
Tensile Strength 
ISO 37 
/ 
22.4MPa 
/ 
/ 
4 
断裂伸长率 
Elongation at Break 
ISO 37 
/ 
463.3% 
/ 
/ 


 
上海汽车中心实验室 
SAIC Center Lab 
中国·上海·嘉定区安研路201 号 
邮编. 201804 
No 201 Anyan road, Jiading, Shanghai China 
Post code 201804 
报告编号 
Report number 
SCL-S-14-0126M 
委托者: CH:何新 
Request person, dept： 
委托编号:SCL-S-14-0126M 
Request number:  
送样日期: 2014.04.21 
Request date:  
报告日期: 2014.05.13 
Report date：  
第 5 页 共 10 页 
 
序号 
No. 
试验项目 
Test item 
额定值 
Requirement 
试验结果 
Test result 
评价 Evaluation 
合格 
qualified 
不合格 
unqualified 
密封盖-橡胶（台架未开裂件）：  
Sealing cap-rubber (No crack part): 
1 
密度 
Density 
ISO1183-1 
1.12±0.02g/cm3 
1.11g/cm3 
× 
 
2 
Shore A 硬度 
Shore A Hardness 
ISO 7619-1 
/ 
53 
/ 
/ 
3 
拉伸强度 
Tensile Strength 
ISO 37 
/ 
21.4MPa 
/ 
/ 
4 
断裂伸长率 
Elongation at Break 
ISO 37 
/ 
526.7% 
/ 
/ 
密封盖-橡胶（台架开裂件）：  
Sealing cap-rubber (Crack part): 
1 
密度 
Density 
ISO1183-1 
1.12±0.02g/cm3 
1.11g/cm3 
× 
 
2 
Shore A 硬度 
Shore A Hardness 
ISO 7619-1 
/ 
57 
/ 
/ 
3 
拉伸强度 
Tensile Strength 
ISO 37 
/ 
21.3MPa 
/ 
/ 
4 
断裂伸长率 
Elongation at Break 
ISO 37 
/ 
472.8% 
/ 
/ 
主簧（AP12 1.5T 发动机悬置PPAP 认可状态 供参考）：认可要求：实验大纲 
Main spring (PPAP certification status of AP12 1.5T engine mount  For reference):   Approved specifications: 
ADV plan 
1 
密度 
ISO 1183-1 
— 
— 
— 
— 
1.1 
供货态 
As received 
依据试样 
Acc. to sample 
1.07g/cm3 
× 
 
2 
Shore A 硬度 
Shore A Hardness 
ISO 7619-1 
— 
— 
— 
— 
2.1 
供货态 
As received 
48±3 
46 
× 
 
2.2 
热空气老化70℃×168h 
After aged at elevated 
temperature 
与供货态相比0～+6 
Compared as received 
+5 
× 
 
3 
拉伸强度 
Tensile Strength 
ISO 37 
— 
— 
— 
— 


 
上海汽车中心实验室 
SAIC Center Lab 
中国·上海·嘉定区安研路201 号 
邮编. 201804 
No 201 Anyan road, Jiading, Shanghai China 
Post code 201804 
报告编号 
Report number 
SCL-S-14-0126M 
委托者: CH:何新 
Request person, dept： 
委托编号:SCL-S-14-0126M 
Request number:  
送样日期: 2014.04.21 
Request date:  
报告日期: 2014.05.13 
Report date：  
第 6 页 共 10 页 
 
序号 
No. 
试验项目 
Test item 
额定值 
Requirement 
试验结果 
Test result 
评价 Evaluation 
合格 
qualified 
不合格 
unqualified 
3.1 
供货态 
As received 
≥ 17 MPa 
26.5 
× 
 
3.2 
热空气老化70℃×168h 
After aged at elevated 
temperature 
与供货态相比≥-25% 
Compared as received 
-4.1 
× 
 
4 
断裂伸长率 
Elongation at Break 
ISO 37 
— 
— 
— 
— 
4.1 
供货态 
As received 
≥ 400 % 
523.3 
× 
 
4.2 
热空气老化70℃×168h 
After aged at elevated 
temperature 
与供货态相比≥-25% 
Compared as received 
-6.8 
× 
 
密封盖-橡胶（AP12 1.5T 发动机悬置PPAP 认可状态 供参考）：  认可规范：实验大纲  
Sealing cap-rubber (PPAP certification status of AP12 1.5T engine mount  For reference):   
Approved specifications: ADV plan 
1 
密度 
Density 
ISO1183-1 
— 
— 
— 
— 
1.1 
供货态 
As received 
依据试样 
Acc. to sample 
1.12g/cm3 
× 
 
2 
Shore A 硬度 
Shore A Hardness 
ISO 7619-1 
— 
— 
— 
— 
2.1 
供货态 
As received 
54±3 
54 
× 
 
2.2 
热空气老化70℃×168h 
After aged at elevated 
temperature 
与供货态相比0～+6 
Compared as received 
+4 
× 
 
3 
拉伸强度 
Tensile Strength 
ISO 37 
— 
— 
— 
— 
3.1 
供货态 
As received 
≥ 17 MPa 
22.8 
× 
 
3.2 
热空气老化70℃×168h 
After aged at elevated 
temperature 
与供货态相比≥-25% 
Compared as received 
+3.9 
× 
 
4 
断裂伸长率 
Elongation at Break 
ISO 37 
— 
— 
— 
— 
4.1 
供货态 
As received 
≥ 400 % 
460.0 
× 
 
4.2 
热空气老化70℃×168h 
After aged at elevated 
temperature 
与供货态相比≥-25% 
Compared as received 
+2.7 
× 
 
 


 
上海汽车中心实验室 
SAIC Center Lab 
中国·上海·嘉定区安研路201 号 
邮编. 201804 
No 201 Anyan road, Jiading, Shanghai China 
Post code 201804 
报告编号 
Report number 
SCL-S-14-0126M 
委托者: CH:何新 
Request person, dept： 
委托编号:SCL-S-14-0126M 
Request number:  
送样日期: 2014.04.21 
Request date:  
报告日期: 2014.05.13 
Report date：  
第 7 页 共 10 页 
 
    
经供应商确认，AP12 1.5T 发动机悬置主簧及密封盖材料同AP13 1.5T 相同，台架开裂件与失效零件为同批次。
又经TGA 及材料性能分析，可见失效件与台架开裂件、未开裂件材料一致。其中主簧材料性能相近，而台架开裂
件密封盖硬度较未开裂件大4 度，失效件密封盖硬度较未开裂件大7 度，台架开裂件及失效件密封盖断裂伸长率
相近，这说明失效件、开裂件与未开裂件硫化工艺不同。此外，AP12 1.5T 发动机悬置批量件密封盖材料供货态
与台架未开裂件性能相近，可说明失效件密封盖硫化工艺异常。 
 
4 裂口分析： 
 
如图3，发动机液压悬置前后两限位块磨损情况不同，依据发动机悬置安装状态，其后侧限位块（近车尾）
磨损发粘更严重，可见后侧受力情况较前侧严重，说明车辆在刹车或减速行驶时受力较大较频繁，主簧液压腔部
分未见裂纹及裂口，外侧有裂口，可见液体泄漏非主簧开裂所致，但受力导致主簧外侧疲劳老化撕裂。 
 
 
图3.发动机液压悬置 
Figure3. The photo of engine hydraulic mount 
 
 
 
 
 
磨损区域 
后侧 
磨损区域
前侧 
主簧 
主簧外侧 


 
上海汽车中心实验室 
SAIC Center Lab 
中国·上海·嘉定区安研路201 号 
邮编. 201804 
No 201 Anyan road, Jiading, Shanghai China 
Post code 201804 
报告编号 
Report number 
SCL-S-14-0126M 
委托者: CH:何新 
Request person, dept： 
委托编号:SCL-S-14-0126M 
Request number:  
送样日期: 2014.04.21 
Request date:  
报告日期: 2014.05.13 
Report date：  
第 8 页 共 10 页 
 
 
由图4 可见，密封盖外侧A 处呈现圆周型裂纹，与密封盖内侧A’对应，而密封盖外侧B 处与密封侧B’处相
对应，B’处可见非连续性开裂纹路，开裂处对应外侧位置橡胶部位未裂穿，可说明该处开裂由内向外。密封盖外
侧凸弧面C 区域磨损纹路明显，该部位靠近A 处开裂区域，反面刚好是A’区域，D 区域及密封盖橡胶内侧A’区
域未见明显磨损纹路，可推断在工作状态中，开裂处附近区域受内部液压力作用，并与密封盖外部的金属骨架（图
1 中可见）产生摩擦，最终内侧开裂，外侧产生大量疲劳老化摩擦纹路。 
 
图4.发动机液压悬置-密封盖 
Figure4. Cracking surface of engine hydraulic mount-sealing cap 
 
 
 
 
 
 
 
 
 
 
 
 
开裂处A 
密封盖内侧 
开裂处A’ 
密封盖外侧 
开裂处A’ 
开裂处B’ 
开裂处A 
开裂处B 
区域C 
区域D 


 
上海汽车中心实验室 
SAIC Center Lab 
中国·上海·嘉定区安研路201 号 
邮编. 201804 
No 201 Anyan road, Jiading, Shanghai China 
Post code 201804 
报告编号 
Report number 
SCL-S-14-0126M 
委托者: CH:何新 
Request person, dept： 
委托编号:SCL-S-14-0126M 
Request number:  
送样日期: 2014.04.21 
Request date:  
报告日期: 2014.05.13 
Report date：  
第 9 页 共 10 页 
 
 
由图5 可见，密封盖外侧凸弧面E 区域可见大量龟裂疲劳纹路，凹弧面F 区域亦可见大量疲劳纹路。外侧开
裂区域未裂穿，说明其橡胶开裂方式由外及内。 
 
图5.发动机液压悬置-密封盖外侧图 
Figure5. Outside view of engine hydraulic mount-sealing cup 
     
由图6 可见，开裂A’处断面大部分区域较为光滑，这是因为裂纹产生后，裂开区域在运动过程中受力，导致
裂开的橡胶层滑动摩擦导致。B’区域可见多条撕裂纹路，说明有多处撕裂起始点，在其周围可见大量疲劳纹路，
部分区域可见细小的裂口裂纹。 
 
 
 
 
 
 
密封盖外侧 
开裂处A 
疲劳裂纹 
开裂区域 
疲劳纹路 
磨损区域C 
凸弧面E 
凹弧面F 


 
上海汽车中心实验室 
SAIC Center Lab 
中国·上海·嘉定区安研路201 号 
邮编. 201804 
No 201 Anyan road, Jiading, Shanghai China 
Post code 201804 
报告编号 
Report number 
SCL-S-14-0126M 
委托者: CH:何新 
Request person, dept： 
委托编号:SCL-S-14-0126M 
Request number:  
送样日期: 2014.04.21 
Request date:  
报告日期: 2014.05.13 
Report date：  
第 10 页 共 10 页 
 
图6.发动机液压悬置-密封盖内侧图 
Figure6. Inside view of engine hydraulic mount-sealing cup 
 
小结：1、发动机液压悬置密封盖橡胶部分产生疲劳裂纹，在受力过程中开裂，导致液体泄漏。 
2、发动机悬置主簧及密封盖橡胶材料局部发生疲劳老化。 
      3、失效件密封盖硫化工艺异常。 
4、从悬置前后限位块的表面磨损情况可推断车辆在制动或减速过程中，受力较苛刻。 
      
       
            
裂纹 
密封盖内侧 
开裂处A’ 
磨光区域 
起始点 
开裂方向 
疲劳纹路 
B’区域 
细微裂纹

File: 材料工程师/SCL-S-14-0127M-BP31-三元催化器-薛喜才.pdf.md
# SCL-S-14-0127M-BP31-三元催化器-薛喜才.pdf

 
上海汽车中心实验室 
SAIC Center Lab 
中国·上海·嘉定区安研路201 号 
邮编: 201804 
No 201 Anyan road, Jiading, Shanghai ,China 
Post code: 201804 
报告编号 
Report number 
 
SCL-S-14-0127M 
委托者:质量分析科 黄海钧 
Request person, dept： 
委托编号:  /  
Request number: 
送样日期: 2014.04.15 
Request date:  
报告日期: 2014.04.28 
Report date：  
第1页共7页 
 
SMPV-0.2.3-002-QA -F01 
零件号Part number 
22878990 
 零件名称 
Part name 
催化器总成 
Catalytic convertor ASSY 
图纸日期Drawing date 
/ 
零件生产日期Part production date 
2012.04.07 
 供货商 
Supplier 
上海佛吉亚 
车型/项目Car type/project 
BP31 3.0L 
DVP 材料大纲签署日期DVP material test plan date 
/ 
阶段性报告 Interim report                结论性报告 Conclusion report          
 
Ⅰ.任务描述 Task description 
实验室受委托对催化器总成进行失效原因分析，失效零件具体信息如下： 
As requested, SCL has analyzed the failure of Catalytic convertor ASSY. The information of the failed part is as 
following： 
零件信息：Part information 
零件名称 
Part name 
催化器总成 
Catalytic convertor ASSY 
车制造日期 
Vehicle production date 
2012.04.29 
VIN 码 
VIN 
LSJB36YCXCS035069 
销售日期 
Sale date 
2012.06.27 
车辆里程数 
Car mileage 
59359 公里(km) 
维修站名称 
Sale agent:  
常州达德 
失效模式描述 
Failure circumstance  
市场抱怨1 例BP31 3.0L 排气管异响，检查发现三元催化器进气端焊缝开裂。 
原材料信息：Raw material information 
原材料及牌号 
Raw material specification 
进气端锥体：439 
壳      体：409 
焊      丝：439Ti 
原材料厂商 
Raw material producer 
/ 
散件供应商 
Component supplier 
/ 
金属热处理状态 
Metal heat treatment state 
/ 
失效零件见图1：The failed part is shown in figure 1.  
Ⅱ. 结论与建议 Conclusions and Suggestions 
结论Conclusions： 
1. 催化器焊缝是由于疲劳而开裂的，开裂原因与该处焊缝熔深、焊高不足有关；Convertor ASSY was broken by 
fatigue at welding seam and the cracking reason was relate to the incomplete fusion and the low weld leg. 
2 催化器壳体成分、硬度符合要求，金相正常；进气端锥体成分中钛含量略低于要求，其他元素符合要求，金相
及硬度正常；The catalytic converter housing: chemical components and hardness met the requirement. 
Microstructure was normal. The pyramid: the content of titanium was low, others met the requirement. 
Microstructure and hardness were normal. 
 
建议Suggestions： 
1. 供应商加强焊接工艺控制，提高焊接质量；Supplier strength the welding process and improve the welding quality. 
 
 
分发: 
Distribution 
质量分析科 黄海钧 
检验者Author 
薛喜才 
Xu Xicai 
审核Auditor 
邵百明 
Shao Baiming 
批准Approver 
 
日期Date 
2014.04.28 
日期Date 
2014.04.30 
日期Date 
2014.04.30 


 
上海汽车中心实验室 
SAIC Center Lab 
中国·上海·嘉定区安研路201 号 
邮编: 201804 
No 201 Anyan road, Jiading, Shanghai ,China 
Post code: 201804 
报告编号 
Report number 
 
SCL-S-14-0127M 
委托者:质量分析科 黄海钧 
Request person, dept： 
委托编号:  /  
Request number: 
送样日期: 2014.04.15 
Request date:  
报告日期: 2014.04.28 
Report date：  
第2页共7页 
 
SMPV-0.2.3-002-QA -F01 
III. 调查结果 Investigation Results  
失效件见图1。三元催化器进气端锥部与壳体焊缝断裂。 
 
 
 
 
 
 
 
 
 
 
 
 
 
 
 
 
 
 
 
 
 
 
图1  失效情况 
断口分析Fracture surface analysis 
根据断口氧化程度或颜色的不同，将断口分为3 个区域。同时由于断口太长，所以仅选择了各个区域具有代表性
的断口特征进行观察分析，断口照片见图2~图3。由图可见： 
 
断口最先开裂区域由于氧化程度较严重，大部分形貌已无法分辨，裂纹最先起源位置也无法确定，但在局部
区域仍可观察到疲劳特征(见图2 白色箭头)。裂纹产生后向两侧扩展，在裂纹扩展后期可以明显观察到疲劳
条纹。 
 
在裂纹扩展末期还发现一条向壳体内部延伸的次裂纹(见图3b)。 
 
 
 
 
 
 
最先开裂区 
最后断裂区 
焊接检验 
裂纹扩展区 
裂纹扩展区 


 
上海汽车中心实验室 
SAIC Center Lab 
中国·上海·嘉定区安研路201 号 
邮编: 201804 
No 201 Anyan road, Jiading, Shanghai ,China 
Post code: 201804 
报告编号 
Report number 
 
SCL-S-14-0127M 
委托者:质量分析科 黄海钧 
Request person, dept： 
委托编号:  /  
Request number: 
送样日期: 2014.04.15 
Request date:  
报告日期: 2014.04.28 
Report date：  
第3页共7页 
 
SMPV-0.2.3-002-QA -F01 
 
 
 
 
 
 
 
 
 
 
 
 
 
 
 
 
 
 
 
 
 
 
 
 
 
 
 
 
 
 
 
 
 
 
 
图2  最先开裂区 
 
(a) 
(b) 


 
上海汽车中心实验室 
SAIC Center Lab 
中国·上海·嘉定区安研路201 号 
邮编: 201804 
No 201 Anyan road, Jiading, Shanghai ,China 
Post code: 201804 
报告编号 
Report number 
 
SCL-S-14-0127M 
委托者:质量分析科 黄海钧 
Request person, dept： 
委托编号:  /  
Request number: 
送样日期: 2014.04.15 
Request date:  
报告日期: 2014.04.28 
Report date：  
第4页共7页 
 
SMPV-0.2.3-002-QA -F01 
 
 
 
 
 
 
 
 
 
 
 
 
 
 
 
 
 
 
 
 
 
 
 
 
 
 
 
 
 
 
 
 
 
 
 
图3  裂纹扩展区 
 
(b) 
(a) 


 
上海汽车中心实验室 
SAIC Center Lab 
中国·上海·嘉定区安研路201 号 
邮编: 201804 
No 201 Anyan road, Jiading, Shanghai ,China 
Post code: 201804 
报告编号 
Report number 
 
SCL-S-14-0127M 
委托者:质量分析科 黄海钧 
Request person, dept： 
委托编号:  /  
Request number: 
送样日期: 2014.04.15 
Request date:  
报告日期: 2014.04.28 
Report date：  
第5页共7页 
 
SMPV-0.2.3-002-QA -F01 
材料检测   
材料检测结果如表1 所示。①催化器壳体材料为409，成分、硬度符合要求，金相正常。②进气端锥体材
料为439，成分中钛含量略低于要求，其他元素符合要求，金相及硬度正常。 
表1  材料检测结果 
 
 
 
 
 
 
 
 
 
 
 
 
 
 
 
 
 
 
 
 
 
 
 
 
 
 
 
 
 
 
 
 
 
 
 
 
 
备注：1 转换标准按照GB/T1172-1999，结果仅供参考 
序号 
No 
测试项目 
Test item 
额定值 
Requirement 
试验结果 
Test result 
评价 
Evaluation 
合格
OK 
不合格 
Not OK 
壳体  
409 
JIS G4312-1991 
/ 
 
 
1.1 
化学成分 
Chemical 
Components 
C:≤0.08 
0.01 
× 
 
Si:≤1.00 
0.68 
× 
 
Mn:≤1.00 
0.31 
× 
 
Cr:10.5~11.75 
11.24 
× 
 
P:≤0.040 
0.018 
× 
 
S:≤0.030 
0.005 
× 
 
Ti:6×C%~0.75 
0.19 
× 
 
1.2 
基体组织 
Microstructure 
/ 
铁素体，见图4 
/ 
 
1.3 
基体硬度 
Hardness 
≤175HV 
151, 143, 143 
× 
 
1.4 
材料板厚 
Thickness 
1.5mm 
1.45mm 
/ 
 
进气端锥体 
439 
ASTM A240M-05 
/ 
 
 
2.1 
 
C:≤0.030 
0.01 
× 
 
 
Si:≤1.00 
0.31 
× 
 
 
Mn:≤1.00 
0.22 
× 
 
 
Cr:17.0~19.0 
铬含量为16.9，略低于17，但在
偏差范围内，是符合要求的 
× 
 
 
P:≤0.040 
0.019 
× 
 
 
S:≤0.030 
0.004 
× 
 
 
Ni:≤0.50 
0.32 
× 
 
 
N:≤0.030 
0.02 
× 
 
 
Ti: [0.2+4(C+N)] 
~1.10 
0.25 
 
× 
 
Al:≤0.15 
0.005 
× 
 
2.2 
基体组织 
Microstructure 
/ 
铁素体，见图5 
/ 
 
2.3 
基体硬度1 
Hardness 
≤183HB 
205HV1, 201HV1, 199HV1 
/ 
 
转换成布什硬度1 
Convert to HB 
/ 
200HB, 195HB, 192HB 
/ 
 
2.4 
材料板厚 
Thickness 
1.8mm 
1.75mm 
/ 
 


 
上海汽车中心实验室 
SAIC Center Lab 
中国·上海·嘉定区安研路201 号 
邮编: 201804 
No 201 Anyan road, Jiading, Shanghai ,China 
Post code: 201804 
报告编号 
Report number 
 
SCL-S-14-0127M 
委托者:质量分析科 黄海钧 
Request person, dept： 
委托编号:  /  
Request number: 
送样日期: 2014.04.15 
Request date:  
报告日期: 2014.04.28 
Report date：  
第6页共7页 
 
SMPV-0.2.3-002-QA -F01 
 
 
 
 
 
 
 
 
 
 
 
 
 
图4  壳体金相组织                               图5  进气端锥体金相组织 
焊接检验 
根据图1 所示位置对最先开裂区域剖切取样，进行焊接检验。焊缝质量的评估借用供应商技术标准执行，具体焊
缝形貌及检验结果见表2 及图6。 
 
从检测结果来看，壳体上焊缝熔深及熔合宽度符合要求，但焊料堆积较严重；进气端锥体上焊缝金属虽然
100%熔透，但壳体与进气端锥体匹配区熔合深度严重不足，不能满足技术要求。这会降低焊缝强度，在振
动和热应力作用下可能导致焊缝过早发生疲劳失效。 
 
开裂部位金相及硬度测试结果显示：焊缝、热影响区及基体组织虽不同，但都是正常的焊接组织；开裂部位
硬度与基体偏差不大，也是正常的。 
表2   焊缝检验 
焊缝编号 
No. 
焊接要求 
Welding requirement 
试验结果 
Test result 
评价 Evaluation 
合格 
OK 
不合格 
Not OK 
1 
焊缝检验1 
 
 
 
 
h: 0.79mm 
 
× 
I: 5.02mm 
× 
 
p: 0.72 
× 
 
e: 0 
 
× 
2 
h: 1.26mm 
 
× 
I: 5.63mm 
× 
 
 p: 1.45mm 
× 
 
e: 0.26mm 
 
× 
备注：1 借用供应商焊接质量检验，对焊缝进行评估 
 
 
 


 
上海汽车中心实验室 
SAIC Center Lab 
中国·上海·嘉定区安研路201 号 
邮编: 201804 
No 201 Anyan road, Jiading, Shanghai ,China 
Post code: 201804 
报告编号 
Report number 
 
SCL-S-14-0127M 
委托者:质量分析科 黄海钧 
Request person, dept： 
委托编号:  /  
Request number: 
送样日期: 2014.04.15 
Request date:  
报告日期: 2014.04.28 
Report date：  
第7页共7页 
 
SMPV-0.2.3-002-QA -F01 
 
 
 
 
 
 
 
 
 
 
 
 
 
 
 
 
 
 
 
 
 
 
 
 
 
 
 
 
 
 
 
 
 
 
 
图6  最先开裂区域焊缝检验 
 
壳体 
进气端锥体 
焊缝金属 
(a) 
理论熔合深度 
开裂部位硬度： 
178HV0.3 
185HV0.3 
173HV0.3 
熔合深度不足 
熔合深度不足

File: 材料工程师/SCL-S-14-0128M- TT K4 1.8VCT - 曲轴-白云岭.pdf.md
# SCL-S-14-0128M- TT K4 1.8VCT - 曲轴-白云岭.pdf

 
上海汽车中心实验室 
SAIC Center Lab 
中国·上海·嘉定区安研路201 号 
邮编: 201804 
No 201 Anyan road, Jiading, Shanghai ,China 
Post code: 201804 
报告编号 
Report number 
 
SCL-S-14-0128M 
委托者:  EN 孙好豪 
Request person, dept： 
委托编号:  /  
Request number: 
送样日期:  2014.4.24 
Request date:  
报告日期:  2014.5.8 
Report date：第 1 页 共 10 页 
 
SMPV-0.2.3-002-QA -F01 
零件号Part number 
10013048 
 零件名称 
Part name 
曲轴 
crankshaft 
图纸日期Drawing date 
/ 
零件生产日期Part production date 
/ 
 供货商 
Supplier 
上海拖内 
车型/项目Car type/project 
IP2XTTE20/TT K4 1.8VCT  
DVP 材料大纲签署日期DVP material test plan date 
/ 
阶段性报告  Stage report                结论性报告 Conclusion report 
 
Ⅰ.任务描述 Task description 
实验室受委托对曲轴进行失效原因分析，失效零件具体信息如下： 
As requested, SCL has analyzed the failure of crankshaft. The information of the failed part is as following： 
零件信息：Part information 
零件名称 
Part name 
曲轴 
crankshaft 
制造日期 
Production date 
/ 
VIN/车/发动机号码
car/engine no 
*18K4C*A020060062* 
失效日期 
Incident date 
2014-3-25 
车辆里程数/测试寿命 
Car mileage/Test life 
345 小时（h） 
失效地点 
Location 
泰国 
失效模式描述 
Failure circumstance description 
1.8VCT E20-800 小时发动机耐久台架试验，进行至345 小时时，曲轴发生断裂失效。 
原材料信息：Raw material information 
原材料及牌号 
Raw material specification 
QT750-3 
原材料厂商 
Raw material producer 
/ 
散件供应商 
Component supplier 
圣德曼 
金属热处理状态 
Metal heat treatment state 
/ 
失效零件见图1：The failed part is shown in figure 1.  
 
Ⅱ. 结论与建议 Conclusions and suggestions 
 
结论Conclusions： 
1、 失效件是由于受异常载荷引起的疲劳断裂。 
The failure is fatigue fracture by the abnormal load. 
2、 失效件的材料性能符合图纸技术要求。 
The material properties of the part meet the technical requirements of the drawing. 
建议Suggestions： 
1、 请检查试验台架。 
Please check the testing bench. 
2、 请校该零件的实际载荷情况。 
To check the actual load for the part. 
 
 
分发： 
Distribution 
EN 孙好豪 
检验者Author 
白云岭   
Bai Yunling 
审核
Auditor 
邵百明 
Shao Baiming 
批准
Approver 
 
日期Date 
2014.5.8 
日期Date 
2014.5.8 
日期Date 
2014.5.8 


 
上海汽车中心实验室 
SAIC Center Lab 
中国·上海·嘉定区安研路201 号 
邮编: 201804 
No 201 Anyan road, Jiading, Shanghai ,China 
Post code: 201804 
报告编号 
Report number 
 
SCL-S-14-0128M 
委托者:  EN 孙好豪 
Request person, dept： 
委托编号:  /  
Request number: 
送样日期:  2014.4.24 
Request date:  
报告日期:  2014.5.8 
Report date：第 2 页 共 10 页 
 
SMPV-0.2.3-002-QA -F01 
III. 测试结果 Test Results  
一、 宏观观察： 
1、收到委托者提供的实物形貌，见图1，开裂位置位于第四连杆颈处，如图中红色虚线所示。 
  
 
  
 
 
 
 
 
 
图1   失效件实物形貌 
连杆瓦 
主轴瓦 
止推片 
飞轮 
输出端 
自由端 
第一主轴颈 
第四主轴颈 
第三主轴颈 
第二主轴颈 
第五主轴颈 
第一连杆颈 
第二连杆颈 
第三连杆颈 
第四连杆颈 
输
出
端 
自
由
端 


 
上海汽车中心实验室 
SAIC Center Lab 
中国·上海·嘉定区安研路201 号 
邮编: 201804 
No 201 Anyan road, Jiading, Shanghai ,China 
Post code: 201804 
报告编号 
Report number 
 
SCL-S-14-0128M 
委托者:  EN 孙好豪 
Request person, dept： 
委托编号:  /  
Request number: 
送样日期:  2014.4.24 
Request date:  
报告日期:  2014.5.8 
Report date：第 3 页 共 10 页 
 
SMPV-0.2.3-002-QA -F01 
1、 连杆瓦： 
1） 第一、二、三连杆颈的连杆轴瓦外观完好，轴瓦表面磨损正常，典型形貌见图2。 
2） 第四连杆颈的连杆瓦外观完好，轴瓦内表面有轻微偏磨损，形貌见图3。 
 
 
图 2   第一、二、三连杆瓦宏观观察 
 
 
图3  第四连杆瓦宏观观察 
2、 主轴瓦： 
1） 第一、二、三主轴瓦外观完好，轴瓦表面磨损正常，典型形貌见图4。 
2） 第四主轴瓦拉瓦，见图5。 
3） 第五主轴瓦抱瓦，见图6。 
  
  
图4 


 
上海汽车中心实验室 
SAIC Center Lab 
中国·上海·嘉定区安研路201 号 
邮编: 201804 
No 201 Anyan road, Jiading, Shanghai ,China 
Post code: 201804 
报告编号 
Report number 
 
SCL-S-14-0128M 
委托者:  EN 孙好豪 
Request person, dept： 
委托编号:  /  
Request number: 
送样日期:  2014.4.24 
Request date:  
报告日期:  2014.5.8 
Report date：第 4 页 共 10 页 
 
SMPV-0.2.3-002-QA -F01 
 
 
图5  第四主轴瓦宏观观察 
 
 
图6  第五主轴瓦宏观观察 
3、 止推片：外观完好，无异常磨损，见图7。 
 
 
图7  止推片宏观观察 


 
上海汽车中心实验室 
SAIC Center Lab 
中国·上海·嘉定区安研路201 号 
邮编: 201804 
No 201 Anyan road, Jiading, Shanghai ,China 
Post code: 201804 
报告编号 
Report number 
 
SCL-S-14-0128M 
委托者:  EN 孙好豪 
Request person, dept： 
委托编号:  /  
Request number: 
送样日期:  2014.4.24 
Request date:  
报告日期:  2014.5.8 
Report date：第 5 页 共 10 页 
 
SMPV-0.2.3-002-QA -F01 
4、 飞轮： 
1） 实物形貌见图8a； 
2） 飞轮腹板上与曲轴输出端的螺栓连接压痕规则、清晰，见图8b，说明螺栓连接完好。 
3） 部分飞轮齿圈的齿被打伤见图8c，可能是曲轴失效后飞轮齿圈与启动电机发生了撞击所致。 
 
 
 
图8 飞轮宏观观察 
8a 
8b 
8c 


 
上海汽车中心实验室 
SAIC Center Lab 
中国·上海·嘉定区安研路201 号 
邮编: 201804 
No 201 Anyan road, Jiading, Shanghai ,China 
Post code: 201804 
报告编号 
Report number 
 
SCL-S-14-0128M 
委托者:  EN 孙好豪 
Request person, dept： 
委托编号:  /  
Request number: 
送样日期:  2014.4.24 
Request date:  
报告日期:  2014.5.8 
Report date：第 6 页 共 10 页 
 
SMPV-0.2.3-002-QA -F01 
5、 曲轴： 
1) 曲轴断裂位于第四连杆颈的R 角附件，见图9a。 
2) 第五主轴颈表面磨损严重且有烧伤的色泽，见图9b，这应该是与轴瓦抱瓦时产生的。 
3) 失效件的其他主轴颈外观完好，轴颈表面无异常磨损，典型形貌见图9c。 
4) 失效件的各连杆颈外观完好，表面无异常磨损，见图9d、9e。 
 
  
 
 
 
 
 
 
 
 
 
 
 
 
 
 
 
 
 
 
 
 
 
 
 
 
 
 
 
 
 
 
 
 
 
 
 
9c 
9a 
9d 
9e 
9b 
第四主轴
第五主轴颈 
第四连杆颈 
输
出
端 
图9 曲轴宏观观察 


 
上海汽车中心实验室 
SAIC Center Lab 
中国·上海·嘉定区安研路201 号 
邮编: 201804 
No 201 Anyan road, Jiading, Shanghai ,China 
Post code: 201804 
报告编号 
Report number 
 
SCL-S-14-0128M 
委托者:  EN 孙好豪 
Request person, dept： 
委托编号:  /  
Request number: 
送样日期:  2014.4.24 
Request date:  
报告日期:  2014.5.8 
Report date：第 7 页 共 10 页 
 
SMPV-0.2.3-002-QA -F01 
二、 断口观察： 
1、 断口实物形貌如图10a 所示。宏观观察，断口具有疲劳特征，可分为3 部分，即疲劳源、扩展区、终断区， 
断口的疲劳扩展区面积很大，终断区面积较小，说明断裂的曲轴所受的弯矩力对曲轴的强度来说是不大的； 疲
劳源具有典型的疲劳台阶，见图中红色箭头所示。 
2、 断口微观观察，疲劳源处有典型的疲劳台阶，见图10b；扩展区具有典型的疲劳辉纹，见图10c 
 
 
 
 
 
 
 
 
 
 
 
 
 
 
 
 
 
 
 
 
 
 
 
 
 
 
 
 
图10 断口微观观察   SEM 
疲劳源 
扩 展 区 
终 断 区 
10a 
10c 
10b 


 
上海汽车中心实验室 
SAIC Center Lab 
中国·上海·嘉定区安研路201 号 
邮编: 201804 
No 201 Anyan road, Jiading, Shanghai ,China 
Post code: 201804 
报告编号 
Report number 
 
SCL-S-14-0128M 
委托者:  EN 孙好豪 
Request person, dept： 
委托编号:  /  
Request number: 
送样日期:  2014.4.24 
Request date:  
报告日期:  2014.5.8 
Report date：第 8 页 共 10 页 
 
SMPV-0.2.3-002-QA -F01 
三、 理化分析： 
1、根据图纸的要求，在失效件上取样，进行硬度、金相检测，取样位置示意图见图11。 
 
图11  硬度、金相取样位置示意图 
表1 
序号 
No. 
试验项目 
Test item 
额定值 
Requirement 
试验结果 
Test result 
评价 Evaluation 
合格 
qualified 
不合格 
unqualified 
1 
失效件/ QT750-3 
 
 
 
 
1.1 
硬度  (图纸) 
225-285HB 
234、236、234 
X 
 
1.2 
球化率  (图纸) 
≥85% 
95% 
（图 12） 
X 
 
1.3 
球径大小  (图纸) 
5-8 级 
6 级（图 13）
（GB/T9441-2009） 
X 
 
1.4 
珠光体  (图纸) 
≥85% 
95% 
（图 14） 
X 
 
 
图12  球化率    100X 


 
上海汽车中心实验室 
SAIC Center Lab 
中国·上海·嘉定区安研路201 号 
邮编: 201804 
No 201 Anyan road, Jiading, Shanghai ,China 
Post code: 201804 
报告编号 
Report number 
 
SCL-S-14-0128M 
委托者:  EN 孙好豪 
Request person, dept： 
委托编号:  /  
Request number: 
送样日期:  2014.4.24 
Request date:  
报告日期:  2014.5.8 
Report date：第 9 页 共 10 页 
 
SMPV-0.2.3-002-QA -F01 
 
图13  球径大小  100X 
 
图14  珠光体含量  100X 
四、 连杆颈滚压圆角尺寸测量： 
表2 
序号 
No. 
试验项目 
Test item 
额定值 
Requirement 
试验结果 
Test result 
评价 Evaluation 
合格 
qualified 
不合格 
unqualified 
1 
滚压圆角 
R1.5+0.05
 0 
1.55  (图15) 
X 
 


 
上海汽车中心实验室 
SAIC Center Lab 
中国·上海·嘉定区安研路201 号 
邮编: 201804 
No 201 Anyan road, Jiading, Shanghai ,China 
Post code: 201804 
报告编号 
Report number 
 
SCL-S-14-0128M 
委托者:  EN 孙好豪 
Request person, dept： 
委托编号:  /  
Request number: 
送样日期:  2014.4.24 
Request date:  
报告日期:  2014.5.8 
Report date：第 10 页 共 10 页 
 
SMPV-0.2.3-002-QA -F01 
 
图15  连杆颈滚压圆角尺寸测量
