Repository: kujaxr/obsidian-vault

File: 材料工程师/SCL-S-14-0129M-IP21-张紧器螺栓-朱玲斌.pdf.md
# SCL-S-14-0129M-IP21-张紧器螺栓-朱玲斌.pdf

 
上海汽车中心实验室 
SAIC Center Lab 
中国·上海·嘉定区安研路201 号 
邮编： 201804 
No 201 Anyan road, Jiading, Shanghai China 
Post code: 201804 
报告编号 
Report number 
 
SCL-S-14-0129M 
委托者: 质保部  宋良 
Request person, dept： 
委托编号:  /  
Request number: 
送样日期:  2014.4.22 
Request date:  
报告日期:  2014.5.16 
Report date：  
第1页共7页 
 
SMPV-0.2.3-002-QA -F01 
零件号Part number 
90003612 
零件名称 
Part name 
张紧轮螺栓 
Timing belt tensioner bolt 
图纸日期Drawing date 
/ 
零件生产日期Part production date 
/ 
供货商 
Supplier 
上海福之来 
车型/项目Car type/project 
IP21 
DVP 材料大纲签署日期DVP material test plan date 
/ 
阶段性报告 Interim report                结论性报告 Conclusion report          
 
Ⅰ.任务描述 Task description 
实验室受委托对张紧器螺栓进行失效原因分析，失效零件具体信息如下： 
As requested, SCL has analyzed the failure of the timing belt tensioner bolt. The information of the failed part is as 
following： 
零件信息：Part information 
零件名称 
Part name 
张紧轮螺栓 
Timing belt tensioner bolt 
车制造日期 
Vehicle production date 
2013-06-24 
VIN 码 
VIN 
LSJW26H65DS058405 
销售日期 
Sale date 
2013-07-31 
车辆里程数 
Car mileage 
640km 
维修站名称 
Sale agent 
安康泽大 
失效模式描述 
Failure circumstance  
试驾车外出巡展路途中张紧器螺栓断裂，装配扭矩21-23Nm。 
The timing belt tensioner bolt of test drive fracture on the tour way, the bolt assembly torque is 20-23Nm.  
原材料信息：Raw material information 
原材料及牌号 
Raw material specification 
SWCH35K 
原材料厂商 
Raw material producer 
/ 
散件供应商 
Component supplier 
/ 
金属热处理状态 
Metal heat treatment state 
/ 
失效零件见图1：The failed part is shown in figure 1. 
 
Ⅱ. 结论与建议 Conclusions and Suggestions 
 
结论Conclusions： 
（1） 螺栓因为疲劳而失效，这与夹紧力不足有关。The bolt failure because of fatigue, which relate to insufficient 
clamping force. 
（2） 失效螺栓材料成分合格，失效件、解析件和新螺栓性能均符合8.8 级螺栓要求。The chemical compositions 
of failure bolt is qualified, the performance of failure pare、analytical part and new bolt meet the requirement of 
class 8.8 bolts. 
 
建议Suggestions： 
（1） 在图纸上增加螺栓倾角要求。Increase the bolt angle requirement in drawings. 
（2） 研究螺栓的二次装配对夹紧力衰减的影响。Analysis the influence two assembly on bolt clamping force 
attenuation. 
 
分发: 
Distribution 
质保部  宋良 
检验者Author 
朱玲斌 
Zhu Lingbin 
审核Auditor 
邵百明 
Shao Baiming 
批准Approver 
 
日期Date 
2014.5.16 
日期Date 
2014.5.16 
日期Date 
2014.5.16 


 
上海汽车中心实验室 
SAIC Center Lab 
中国·上海·嘉定区安研路201 号 
邮编： 201804 
No 201 Anyan road, Jiading, Shanghai China 
Post code: 201804 
报告编号 
Report number 
 
SCL-S-14-0129M 
委托者: 质保部  宋良 
Request person, dept： 
委托编号:  /  
Request number: 
送样日期:  2014.4.22 
Request date:  
报告日期:  2014.5.16 
Report date：  
第2页共7页 
 
SMPV-0.2.3-002-QA -F01 
III. 调查结果 Investigation Results  
在安康泽大4S 店，IP21 试驾车在外出巡展路途中，正时张紧轮螺栓断裂。车辆总行驶里程640km，螺栓
强度级别8.8 级，规定安装扭矩为21-23Nm。 
失效件断裂形态及安装位置如图1 所示，拆卸下来的螺栓送至实验室分析。同时从临港工厂选择1 颗新螺
栓和1 颗5 小时测试audit 螺栓解析件做对比进行分析，图2 为失效螺栓与解析件螺杆表面痕迹对比。结合图1、
图2 可以知道： 
 断裂发生在螺栓连接零件结合面，断裂区域未见明显异常痕迹； 
 检查该车的安装记录，时间是2013.5.10，记录安装扭矩数据为22.12Nm，正常； 
 从失效螺栓法兰面圆周痕迹来看，失效件没有明显松动迹象；螺栓头部痕迹无法确定是否存在二次装配，
解析件按照规定可以回用； 
 通过轮廓仪对新螺栓的倾角进行测量，结果分别为：90.77°，90.51°，90.88°，这与体视显微镜下测
试结果一致。对比失效件和解析件法兰面痕迹也表明，靠近螺杆根部的磨损相对严重一些。大于90°
的倾角对螺栓的夹紧性能不利； 
 失效件与解析件螺栓的螺杆磨损痕迹表明，失效件与解析件杆部的一侧与张紧轮内部存在相对运动，这
与夹紧力不足有关。 
 
a  失效螺栓断裂形貌 
b  失效螺栓安装位置 
 
c  失效螺栓头形貌 
d  失效螺栓法兰面形貌 
图1  失效件形貌 


 
上海汽车中心实验室 
SAIC Center Lab 
中国·上海·嘉定区安研路201 号 
邮编： 201804 
No 201 Anyan road, Jiading, Shanghai China 
Post code: 201804 
报告编号 
Report number 
 
SCL-S-14-0129M 
委托者: 质保部  宋良 
Request person, dept： 
委托编号:  /  
Request number: 
送样日期:  2014.4.22 
Request date:  
报告日期:  2014.5.16 
Report date：  
第3页共7页 
 
SMPV-0.2.3-002-QA -F01 
 
a  新螺栓倾角 
b  失效件与解析件法兰面痕迹 
c  螺杆一侧（与张紧器接触磨损） 
d  螺杆另一侧 
图2  新件、失效件、解析件对比 
 
 
断口分析 
图3 为断裂螺栓的低倍及高倍SEM 形貌图，结合图1、图2 可以知道： 
 失效螺栓的断裂属于多源疲劳断裂； 
 疲劳源位于螺杆无磨损一侧，疲劳源附近未见明显缺陷，断口大部分区域均为疲劳。 
金相面 
失效件 
解析件 
解析件 
失效件 
解析件 
失效件 


 
上海汽车中心实验室 
SAIC Center Lab 
中国·上海·嘉定区安研路201 号 
邮编： 201804 
No 201 Anyan road, Jiading, Shanghai China 
Post code: 201804 
报告编号 
Report number 
 
SCL-S-14-0129M 
委托者: 质保部  宋良 
Request person, dept： 
委托编号:  /  
Request number: 
送样日期:  2014.4.22 
Request date:  
报告日期:  2014.5.16 
Report date：  
第4页共7页 
 
SMPV-0.2.3-002-QA -F01 
a   低倍形貌 
b   疲劳源形貌（位置1） 
c  疲劳形貌（位置2） 
d  瞬断区形貌-韧窝（位置3） 
图3  断口形貌 
材料测试  Material Test Results 
对失效螺栓、解析螺栓和新螺栓进行材料检测，其结果如下： 
（1） 失效螺栓材料化学成分合格，性能测试结果符合8.8级螺栓要求； 
（2） 解析件螺栓和新螺栓性能检测结果均符合8.8级螺栓要求。 
 
 
 
 
 
 
 
疲劳区 
位置1 
位置2 
位置3 
螺杆磨
损一侧 
螺杆无磨
损一侧 


 
上海汽车中心实验室 
SAIC Center Lab 
中国·上海·嘉定区安研路201 号 
邮编： 201804 
No 201 Anyan road, Jiading, Shanghai China 
Post code: 201804 
报告编号 
Report number 
 
SCL-S-14-0129M 
委托者: 质保部  宋良 
Request person, dept： 
委托编号:  /  
Request number: 
送样日期:  2014.4.22 
Request date:  
报告日期:  2014.5.16 
Report date：  
第5页共7页 
 
SMPV-0.2.3-002-QA -F01 
表1  材料检测结果 
序号 
No. 
测试项目 
Test item 
额定值 
Requirement 
试验结果 
Test result 
评价 Evaluation 
合格 
OK 
不合格 
Not OK 
1 
失效件 
 
 
1.1 
成分 
SWRCH35K 
(Q/BQB 517-2009) 
 
 
 
C 
0.32~0.38 
0.375 
× 
 
Si 
0.10~0.35 
0.142 
× 
 
Mn 
0.60~0.90 
0.764 
× 
 
P 
≤0.030 
0.019 
× 
 
S 
≤0.035 
0.0048 
× 
 
1.2 
芯部硬度 
HV,F≥98N：250~320 
HV10：297,298,300 
× 
 
1.3 
表面硬度 
表面硬度与芯部硬度
差≤30HV0.3 
20HV0.3 
（表面：289,299,301HV0.3 
芯部：306,306,309HV0.3） 
× 
 
1.4 
全脱碳层最大深度 
≤0.0015mm 
0（图4a） 
× 
 
1.5 
螺牙缺陷 
中径以下无折叠 
无折叠（图4b） 
/ 
 
1.6 
金相组织 
/ 
回火索氏体（图4c） 
/ 
 
2 
解析件 
 
 
2.1 
芯部硬度 
HV,F≥98N：250~320 
HV10：299,302,298 
× 
 
2.2 
表面硬度 
表面硬度与芯部硬度
差≤30HV0.3 
22HV0.3 
（表面：289,297,306HV0.3 
芯部：306,304，311HV0.3） 
× 
 
2.3 
全脱碳层最大深度 
≤0.0015mm 
0（图5a） 
× 
 
2.4 
螺牙缺陷 
中径以下无折叠 
无折叠（图5b） 
/ 
 
2.5 
金相组织 
/ 
回火索氏体（图5c） 
/ 
 
3 
新零件 
 
 
3.1 
芯部硬度 
HV,F≥98N：250~320 
HV10：295,297,297 
× 
 
3.2 
表面硬度 
表面硬度与芯部硬度
差≤30HV0.3 
19HV0.3 
（表面：285,293,301HV0.3 
芯部：296,302,306HV0.3） 
× 
 
3.3 
全脱碳层最大深度 
≤0.0015mm 
0（图6a） 
× 
 
3.4 
螺牙缺陷 
中径以下无折叠 
无折叠（图6b） 
/ 
 
3.5 
金相组织 
/ 
回火索氏体（图6c） 
/ 
 
 


 
上海汽车中心实验室 
SAIC Center Lab 
中国·上海·嘉定区安研路201 号 
邮编： 201804 
No 201 Anyan road, Jiading, Shanghai China 
Post code: 201804 
报告编号 
Report number 
 
SCL-S-14-0129M 
委托者: 质保部  宋良 
Request person, dept： 
委托编号:  /  
Request number: 
送样日期:  2014.4.22 
Request date:  
报告日期:  2014.5.16 
Report date：  
第6页共7页 
 
SMPV-0.2.3-002-QA -F01 
a  脱碳形貌 
b    螺牙形貌 
c  金相组织 
图4  失效件金相 
a  脱碳形貌 
b    螺牙形貌 


 
上海汽车中心实验室 
SAIC Center Lab 
中国·上海·嘉定区安研路201 号 
邮编： 201804 
No 201 Anyan road, Jiading, Shanghai China 
Post code: 201804 
报告编号 
Report number 
 
SCL-S-14-0129M 
委托者: 质保部  宋良 
Request person, dept： 
委托编号:  /  
Request number: 
送样日期:  2014.4.22 
Request date:  
报告日期:  2014.5.16 
Report date：  
第7页共7页 
 
SMPV-0.2.3-002-QA -F01 
c  金相组织 
图5  解析件金相 
a  脱碳形貌 
b    螺牙形貌 
c  金相组织 
图6  新零件金相

File: 材料工程师/SCL-S-14-0130M-AP13-变速箱壳体-朱玲斌.pdf.md
# SCL-S-14-0130M-AP13-变速箱壳体-朱玲斌.pdf

 
上海汽车中心实验室 
SAIC Center Lab 
中国·上海·嘉定区安研路201 号 
邮编： 201804 
No 201 Anyan road, Jiading, Shanghai Chinac 
Post code: 201804 
报告编号 
Report number 
 
SCL-S-14-0130M 
委托者: 变速箱  陆慧叶 
Request person, dept： 
委托编号:  /  
Request number: 
送样日期:  2014.4.24 
Request date:  
报告日期:  2014.5.6 
Report date：  
第1页共5页 
 
SMPV-0.2.3-002-QA -F01 
零件号Part number 
24267197 
零件名称 
Part name 
变速箱壳体 
Clutch housing 
图纸日期Drawing date 
2012-05-09 
零件生产日期Part production date 
/ 
供货商 
Supplier 
SAGW 
车型/项目Car type/project 
AP13 
DVP 材料大纲签署日期DVP material test plan date 
/ 
阶段性报告 Interim report                结论性报告 Conclusion report          
 
Ⅰ.任务描述 Task description 
实验室受委托对变速箱壳体进行失效原因分析，失效零件具体信息如下： 
As requested, SCL has analyzed the clutch housing. The information of the failed part is as following： 
零件信息：Part information 
零件名称 
Part name 
变速箱壳体 
Clutch housing 
车制造日期 
Vehicle production date 
/ 
VIN 码 
VIN 
/ 
销售日期 
Sale date 
/ 
车辆里程数 
Car mileage 
13223km 
维修站名称 
Sale agent 
/ 
失效模式描述 
Failure circumstance  
AP13 的变速箱壳体在广德进行CTF 测试时失效。 
The clutch housing of AP13 broken in Guang De for CTF test. 
原材料信息：Raw material information 
原材料及牌号 
Raw material specification 
A380 
原材料厂商 
Raw material producer 
/ 
散件供应商 
Component supplier 
/ 
金属热处理状态 
Metal heat treatment state 
/ 
失效零件见图1：The failed part is shown in figure 1 
 
Ⅱ. 结论与建议 Conclusions and Suggestions 
 
结论Conclusions： 
（1） 较大载荷导致变速箱内孔由内而外发生断裂，这可能与螺栓装配过深有关。The clutch hole fracture from 
the inside due to overload which may be related to bolt assembly too deep. 
（2） 材料的成分符合要求，硬度和组织正常。The chemical compositions meets the requirement, the hardness and 
microstructure are normal. 
（3） 检测区域孔隙率为4.53%，最大单孔为2.2mm。The porosity is 4.53% in the detection region, the largest single 
hole diameter is 2.2mm. 
 
建议Suggestions： 
（1） 调查螺栓装配过程。Investigation the bolt assembly process. 
（2） 在图纸中增加铸件内部孔隙率要求。Increase the inner porosity of castings in drawings. 
（3） 供应商应增强零件的质量控制。The supplier should enhance the quality control of parts. 
 
分发: 
Distribution 
变速箱  陆慧叶 
检验者Author 
朱玲斌 
Zhu Lingbin 
审核Auditor 
邵百明 
Shao Baiming 
批准Approver 
 
日期Date 
2014.5.6 
日期Date 
2014.05.06 
日期Date 
2014.05.06 


 
上海汽车中心实验室 
SAIC Center Lab 
中国·上海·嘉定区安研路201 号 
邮编： 201804 
No 201 Anyan road, Jiading, Shanghai Chinac 
Post code: 201804 
报告编号 
Report number 
 
SCL-S-14-0130M 
委托者: 变速箱  陆慧叶 
Request person, dept： 
委托编号:  /  
Request number: 
送样日期:  2014.4.24 
Request date:  
报告日期:  2014.5.6 
Report date：  
第2页共5页 
 
SMPV-0.2.3-002-QA -F01 
III. 调查结果 Investigation Results  
AP13 的一辆CTF 车在广德测试时，变速箱失效，具体工况如下：路试正常驾驶时，转速突然上升，驾驶
员松开油门后，转速依然上升（至4000~5000RPM），车辆自动减速至停车后，车辆发动机故障灯亮，再次挂入
D 档，车辆无法行驶，此时，车辆总计里程13223km。拆开检查发现变速箱主壳体悬置孔底部破裂，壳体碎片掉
落后将输出速度的传感器打坏。据了解，变速箱失效前曾二次拆装过。 
送至实验室失效件如图1 所示，还有少量碎屑，碎屑被明显擦伤。 
 
 
               a   失效变速箱壳体 
              b    破裂的悬置孔及碎屑 
图1   失效件形貌 
断口分析及尺寸分析   Fracture and  dimension analysis 
图2 为悬置底孔的的低倍断口形貌图，由图可知： 
 整个断口为过载断口形貌，由内圈向外侧扩展，最外圈有一层较薄的剪切唇； 
 断口起始的内圈部位未见明显缺陷。 
 
a   断口 
b    外圈剪切唇 
图2   断口低倍形貌 
 
悬置底孔 
剪切唇 


 
上海汽车中心实验室 
SAIC Center Lab 
中国·上海·嘉定区安研路201 号 
邮编： 201804 
No 201 Anyan road, Jiading, Shanghai Chinac 
Post code: 201804 
报告编号 
Report number 
 
SCL-S-14-0130M 
委托者: 变速箱  陆慧叶 
Request person, dept： 
委托编号:  /  
Request number: 
送样日期:  2014.4.24 
Request date:  
报告日期:  2014.5.6 
Report date：  
第3页共5页 
 
SMPV-0.2.3-002-QA -F01 
图3 为失效悬置内孔尺寸及内部形貌，从图中可以知道： 
 悬置内孔规定深度39±0.5mm，深度实测值39.968mm，如图3a，3b，考虑到孔剖切及测量因素，认为
内孔加工深度符合要求； 
 螺栓规定装入深度为33.75±1.75mm。由于正常螺栓近头部时牙型尺寸有一定的收缩，因此正常装配时
悬置内孔的最后几个齿不受力，但图3c 表明实际悬置内孔的倒数第三、第四齿有明显受力挤压痕迹； 
 近悬置内孔牙型末端，有类似受螺牙挤出留下的痕迹，如图3d，3e； 
 对比失效件中间部位牙底痕迹（图f）和末端牙底痕迹（图g），末端牙底痕迹明显与正常机加工牙底
痕迹不一致，这可能是螺栓装入过深导致的。 
 
a  悬置内孔尺寸 
b  实测悬置内孔尺寸 
c  挤压痕迹 
 
受力面挤压痕迹 


 
上海汽车中心实验室 
SAIC Center Lab 
中国·上海·嘉定区安研路201 号 
邮编： 201804 
No 201 Anyan road, Jiading, Shanghai Chinac 
Post code: 201804 
报告编号 
Report number 
 
SCL-S-14-0130M 
委托者: 变速箱  陆慧叶 
Request person, dept： 
委托编号:  /  
Request number: 
送样日期:  2014.4.24 
Request date:  
报告日期:  2014.5.6 
Report date：  
第4页共5页 
 
SMPV-0.2.3-002-QA -F01 
d  牙型末端异常痕迹（一侧） 
e   牙型末端异常痕迹（另一侧） 
 
f  失效件内孔中间部位牙底痕迹（虚线） 
g   失效件末端牙底痕迹（放大后） 
图3   悬置内孔 
材料测试  Material Test Results 
对失效的变速箱壳体材料进行检测，其结果如下： 
（1） 变速箱壳体材料化学成分合格，硬度和组织正常； 
（2） 检测区域的孔隙率为4.65%，最大孔洞直径2.2mm。 
 
表1  材料检测结果 
序号 
No. 
测试项目 
Test item 
额定值 
Requirement 
试验结果 
Test result 
评价 Evaluation 
合格 
OK 
不合格 
Not OK 
1 
成分 
Chemical components 
A380 
(图纸24256175.009) 
 
 
 
Si 
7.5-10 
10.12 
× 
 
Fe 
≤1.3 
0.659 
× 
 
Cu 
2.0~4.0 
3.873 
× 
 
Mn 
≤0.50 
0.356 
× 
 
牙底 
牙底 


 
上海汽车中心实验室 
SAIC Center Lab 
中国·上海·嘉定区安研路201 号 
邮编： 201804 
No 201 Anyan road, Jiading, Shanghai Chinac 
Post code: 201804 
报告编号 
Report number 
 
SCL-S-14-0130M 
委托者: 变速箱  陆慧叶 
Request person, dept： 
委托编号:  /  
Request number: 
送样日期:  2014.4.24 
Request date:  
报告日期:  2014.5.6 
Report date：  
第5页共5页 
 
SMPV-0.2.3-002-QA -F01 
序号 
No. 
测试项目 
Test item 
额定值 
Requirement 
试验结果 
Test result 
评价 Evaluation 
合格 
OK 
不合格 
Not OK 
Mg 
≤0.30 
0.306 
× 
 
Ni 
≤0.50 
0.022 
× 
 
Zn 
≤3.0 
0.552 
× 
 
Sn 
≤0.15 
0.029 
× 
 
Al 
余量 
83.98 
× 
 
2 
硬 度 
Hardness 
/ 
HB2.5/62.5： 89,90,94 
/ 
 
3 
孔隙 
Porosity 
 
孔隙率 ：4.53% 
/ 
 
最大孔隙：2.2mm 
/ 
 
4 
微观组织 
Microstructure 
/ 
白色大块状a 相+细小的共晶
Si+少量灰色块状初晶Si 
/ 
 
 
图4  失效件孔隙率测定 
图5  金相组织

File: 材料工程师/SCL-S-14-0131M-IP22-自动换挡机构-龚伟.pdf.md
# SCL-S-14-0131M-IP22-自动换挡机构-龚伟.pdf

 
上海汽车中心实验室
(SAIC Center Lab) 
中国·上海·嘉定区安研路201 号 
邮编. 201804 
No. 201 Anyan Road, Jiading District,  
Shanghai, China. 
Post code :200433 
报告编号：Report number 
SCL-S-14-0131M 
委托者Requestor：张博敏 
送样日期Deliver date：2014.04.28 
报告日期Report date：2014.05.07 
第 1 页 共 5 页 
Page 1 of 5  
 
零件号 
Part number 
10059449 
零件名称 
Part name 
自动换挡装置 
Automatic Shift Device 
图纸日期 
Drawing date  
2011.03.11 
零件生产日期 
Production date 
2014.01.07 
供货商 
Supplier 
上海迪由 
Diyou Shanghai 
车型/项目 
Car type/project 
IP22 
 
   阶段性报告  Stage report        结论性报告 Conclusion report           测试报告 Test report 
Ⅰ.任务描述 Task description 
实验室受委托对自动换挡装置进行失效原因分析，失效零件具体信息如下： 
As requested, QA lab has analyzed the invalid cause of automatic shift device, and the information of invalid part is 
shown as following： 
零件信息：Part information 
零件名称 
Part name 
自动换挡装置 
Automatic Shift Device 
制造日期 
Production date 
2014.01.07 
VIN 码 
VIN number 
LSJW24H30DS093167 
销售日期 
Sale date 
/ 
车辆里程数 
Car mileage 
7865 km 
销售商 
Sale agent 
/ 
失效模式描述 
Invalid situation 
description 
滑动锁两侧断裂 
The two sides of sliding lock burst 
原材料信息：Raw material information 
原材料及牌号 
Raw material 
and trademark 
POM 
Delrin 500CL 
原材料厂商 
Raw material producer 
杜邦 
散件供应商 
Part supplier 
/ 
金属热处理状态 
Metal heat treatment state 
/ 
失效零件见图1：The invalid part is shown in Fig 1.  
Ⅱ. 结论与建议 Conclusions and suggestions 
结论： 1. 失效件受异常外力导致断裂。  
2. 失效件材料符合技术要求，注塑工艺不佳。  
Conclusions:  1. The brittle fracture of the parts caused by abnormal force. 
2. Material performance of the failure parts conformed to requirements, with poor injection molding 
process.  
建议： 1. 供应商改善注塑工艺。 
Suggestions:  1. Supplier improves the injection molding process. 
分发： 
Dispenser 
QA 张博敏 
检验者： 
Identifier 
龚伟 
Gong Wei 
审核： 
Auditor 
狄春峰 
Di Chunfeng 
批准： 
Approver 
 
日期： 
Date 
2014.05.07 
日期： 
Date 
2014.05.08 
日期： 
Date 
2014.05.08 
 


 
上海汽车中心实验室
(SAIC Center Lab) 
中国·上海·嘉定区安研路201 号 
邮编. 201804 
No. 201 Anyan Road, Jiading District,  
Shanghai, China. 
Post code :200433 
报告编号：Report number 
SCL-S-14-0131M 
委托者Requestor：张博敏 
送样日期Deliver date：2014.04.28 
报告日期Report date：2014.05.07 
第 2 页 共 5 页 
Page 2 of 5  
 
        
 
图1 失效件 
Fig. 1 Failure Part 
 
III. 测试结果 Test Results  
序
号 
No. 
试验项目 
Test item 
额定值 
Requirement 
试验结果 
Test result 
评价 Evaluation 
第一次 
第二次 
合格 
qualified 
不合格 
unqualified 
I 
失效件 
 
 
1 
红外（GB/T6040-2002） 
Infrared Spectroscopy 
POM 
POM 
× 
 
2 
熔点（GB/T19466.3-2006） 
Melting point (℃) 
178±5 
178 
× 
 
3 
焓值（GB/T19466.3-2006） 
Enthalpy (J/g) 
/ 
153.5 
180.2 
 
 
I 
新件 
 
 
1 
红外（GB/T6040-2002） 
Infrared Spectroscopy 
POM 
POM 
× 
 
2 
熔点（GB/T19466.3-2006） 
Melting point (℃) 
178±5 
177 
× 
 
3 
焓值（GB/T19466.3-2006） 
Enthalpy (J/g) 
/ 
154.3 
175.5 
 
 
II 
粒料 
 
 


 
上海汽车中心实验室
(SAIC Center Lab) 
中国·上海·嘉定区安研路201 号 
邮编. 201804 
No. 201 Anyan Road, Jiading District,  
Shanghai, China. 
Post code :200433 
报告编号：Report number 
SCL-S-14-0131M 
委托者Requestor：张博敏 
送样日期Deliver date：2014.04.28 
报告日期Report date：2014.05.07 
第 3 页 共 5 页 
Page 3 of 5  
 
序
号 
No. 
试验项目 
Test item 
额定值 
Requirement 
试验结果 
Test result 
评价 Evaluation 
第一次 
第二次 
合格 
qualified 
不合格 
unqualified 
1 
红外（GB/T6040-2002） 
Infrared Spectroscopy 
POM 
POM 
× 
 
2 
熔点（GB/T19466.3-2006） 
Melting point (℃) 
178±5 
177 
× 
 
3 
焓值（GB/T19466.3-2006） 
Enthalpy (J/g) 
/ 
145.6 
174.0 
 
 
小结：零件材料符合技术要求。 
Ⅳ. 宏观分析 Macroscopic observation 
失效件状态如图2所示，零件存在两处断裂，图中标示处分别是两侧的断裂源，断口无银纹，
是受外力导致的脆断。 
  
图2 失效件 
Fig. 2 Failure Part 


 
上海汽车中心实验室
(SAIC Center Lab) 
中国·上海·嘉定区安研路201 号 
邮编. 201804 
No. 201 Anyan Road, Jiading District,  
Shanghai, China. 
Post code :200433 
报告编号：Report number 
SCL-S-14-0131M 
委托者Requestor：张博敏 
送样日期Deliver date：2014.04.28 
报告日期Report date：2014.05.07 
第 4 页 共 5 页 
Page 4 of 5  
 
取图2 中右侧断口在体视镜下观察，断口处存在多处孔洞，同时切开零件其他部位，同样可以
发现较大的孔洞，如图3 所示。 
 
图3 注塑孔洞 
Fig. 3 Injection Holes 


 
上海汽车中心实验室
(SAIC Center Lab) 
中国·上海·嘉定区安研路201 号 
邮编. 201804 
No. 201 Anyan Road, Jiading District,  
Shanghai, China. 
Post code :200433 
报告编号：Report number 
SCL-S-14-0131M 
委托者Requestor：张博敏 
送样日期Deliver date：2014.04.28 
报告日期Report date：2014.05.07 
第 5 页 共 5 页 
Page 5 of 5  
 
    取新件观察，在滑动锁两侧的断口处，同样能发现多处注塑孔洞，最长可达5.5mm，如图4 所
示。 
 
 
图4 新件孔洞 
Fig. 4 New Parts’Holes 
 
取总成件，当换挡机构切换至P 档，同时按下P 档手动解锁按钮，进行误操作受力测试，当外
力施加至600N 时，滑动锁即断裂，如图5 所示。结合失效件情况，此零件的断裂是由于使用人员
误操作导致的，属于受异常外力作用的情况。 
 
 
图5 模拟测试 
Fig. 5 Simulation Test 
 
    零件受异常外力导致断裂。零件注塑工艺不佳。

File: 材料工程师/SCL-S-14-0132M-IS12-扶手-张静波.pdf.md
# SCL-S-14-0132M-IS12-扶手-张静波.pdf

 
上海汽车中心实验室
(SAIC Center Lab) 
中国·上海·嘉定区安研路201 号 
邮编. 201804 
No. 201 Anyan Road, Jiading District,  
Shanghai, China. 
Post code :200433 
报告编号：Report number 
SCL-S-14-0132M 
委托者Requestor：孙文成 
送样日期Deliver date：2014.04.28 
报告日期Report date：2014.05.12 
第 1 页 共 6 页 
Page 1 of 6  
 
零件号 
Part number 
K77940 
CD000-ASA 
零件名称 
Part name 
扶手 
Armrest 
图纸日期 
Drawing date  
/ 
零件生产日期 
Production date 
/ 
供货商 
Supplier 
泰州劲松 
Taizhou Jinsong 
车型/项目 
Car type/project 
IS 12 
 
   阶段性报告  Stage report        结论性报告 Conclusion report           测试报告 Test report 
Ⅰ.任务描述 Task description 
实验室受委托对扶手进行失效原因分析，失效零件具体信息如下： 
As requested, QA lab has analyzed the invalid cause of armrest, and the information of invalid part is shown as 
following： 
零件信息：Part information 
零件名称 
Part name 
扶手 
Armrest 
制造日期 
Production date 
2014-02-08 
VIN 码 
VIN number 
LSJW34G38EG024309 
销售日期 
Sale date 
/ 
车辆里程数 
Car mileage 
100 km 
销售商 
Sale agent 
/ 
失效模式描述 
Invalid situation 
description 
塑料组件断裂 
Plastic part fracture. 
原材料信息：Raw material information 
原材料及牌号 
Raw material 
and trademark 
PA66D222-GF30B7043L 
原材料厂商 
Raw material producer 
上海普利特 
散件供应商 
Part supplier 
/ 
金属热处理状态 
Metal heat treatment state 
/ 
失效零件见图1：The invalid part is shown in Fig 1.  
Ⅱ. 结论与建议 Conclusions and suggestions 
结论： 1. 失效件受异常外力导致断裂。 
       2. 零件材料符合技术要求。 
       3. 失效件注塑工艺不良。 
Conclusions:  1.Abnormal foreign force made part fracture. 
2. Material performance of part conformed to requirements. 
3. The molding injection of failure part was bad.     
建议： 1.改善注塑工艺。 
Suggestions: 1. Let supplier rectify the molding injection. 
 
分发： 
Dispenser 
后期SQE 孙文成 
检验者： 
Identifier 
张静波 
Zhang Jingbo 
审核： 
Auditor 
狄春峰 
Di Chunfeng 
批准： 
Approver 
 
日期： 
Date 
2014.05.12 
日期： 
Date 
2014.05.12 
日期： 
Date 
2014.05.12 


 
上海汽车中心实验室
(SAIC Center Lab) 
中国·上海·嘉定区安研路201 号 
邮编. 201804 
No. 201 Anyan Road, Jiading District,  
Shanghai, China. 
Post code :200433 
报告编号：Report number 
SCL-S-14-0132M 
委托者Requestor：孙文成 
送样日期Deliver date：2014.04.28 
报告日期Report date：2014.05.12 
第 2 页 共 6 页 
Page 2 of 6  
 
 
         
           
图1 失效件 
Fig.1 Failure part 
 
III. 测试结果 Test Results  
序号 
No. 
试验项目 
Test item 
额定值 
Requirement 
试验结果 
Test result 
评价 Evaluation 
第一次 
第二次 
合格 
qualified 
不合格 
unqualified 
I 
失效件 
 
 
1 
红外（GB/T6040-2002） 
Infrared Spectroscopy 
PA66 
PA66 
× 
 
2 
熔点（GB/T19466.3-2006） 
Melting point (℃) 
260±5 
262 
× 
 
3 
焓值（GB/T19466.3-2006） 
Enthalpy (J/g) 
/ 
44.3 
50.4 
/ 
/ 
4 
灰分（GB/T9345.1-2008） 
Ash content (%) 
30±3 
30.3 
× 
 
II 
新件 
 
 
1 
红外（GB/T6040-2002） 
Infrared Spectroscopy 
PA66 
PA66 
× 
 
2 
熔点（GB/T19466.3-2006） 
Melting point (℃) 
260±5 
261 
× 
 
3 
焓值（GB/T19466.3-2006） 
Enthalpy (J/g) 
/ 
43.4 
47.2 
/ 
/ 
4 
灰分（GB/T9345.1-2008） 
Ash content (%) 
30±3 
30.6 
× 
 
断裂 


 
上海汽车中心实验室
(SAIC Center Lab) 
中国·上海·嘉定区安研路201 号 
邮编. 201804 
No. 201 Anyan Road, Jiading District,  
Shanghai, China. 
Post code :200433 
报告编号：Report number 
SCL-S-14-0132M 
委托者Requestor：孙文成 
送样日期Deliver date：2014.04.28 
报告日期Report date：2014.05.12 
第 3 页 共 6 页 
Page 3 of 6  
 
序号 
No. 
试验项目 
Test item 
额定值 
Requirement 
试验结果 
Test result 
评价 Evaluation 
第一次 
第二次 
合格 
qualified 
不合格 
unqualified 
III 
粒料 
 
 
1 
红外（GB/T6040-2002） 
Infrared Spectroscopy 
PA66 
PA66 
× 
 
2 
熔点（GB/T19466.3-2006） 
Melting point (℃) 
260±5 
258 
× 
 
3 
焓值（GB/T19466.3-2006） 
Enthalpy (J/g) 
/ 
35.3 
27.3 
/ 
/ 
4 
灰分（GB/T9345.1-2008） 
Ash content (%) 
30±3 
32.7 
× 
 
小结：零件材料符合技术要求。 
 
Ⅳ. 宏观分析 Macroscopic observation 
 
 
 失效件断口如图2 所示，断口上部有应力发白，呈韧断特征，断口有飞边痕迹，系失效件受外
力导致断裂。经分析，该失效件在正常受力情况下是不会发生断裂的，推断失效件是受到异常撞击
等导致断裂的。 
 
 
图2 失效件断口 
Fig. 2 Fracture of failure part 
 
应力发白 


 
上海汽车中心实验室
(SAIC Center Lab) 
中国·上海·嘉定区安研路201 号 
邮编. 201804 
No. 201 Anyan Road, Jiading District,  
Shanghai, China. 
Post code :200433 
报告编号：Report number 
SCL-S-14-0132M 
委托者Requestor：孙文成 
送样日期Deliver date：2014.04.28 
报告日期Report date：2014.05.12 
第 4 页 共 6 页 
Page 4 of 6  
 
 
失效件断裂根部有R 角，如图3 所示。 
 
 
图3 失效件 
Fig. 3 Failure part 
 
   将失效件和新件进行对比如图4，发现失效件表面较新件表面粗糙，并且有泛白现象。 
 
  
 
图4 新件和失效件 
Fig. 4 New part and Failure part 
 
     
 
 
 
 
 
失效件 
新件 
 
泛白 
R 角 


 
上海汽车中心实验室
(SAIC Center Lab) 
中国·上海·嘉定区安研路201 号 
邮编. 201804 
No. 201 Anyan Road, Jiading District,  
Shanghai, China. 
Post code :200433 
报告编号：Report number 
SCL-S-14-0132M 
委托者Requestor：孙文成 
送样日期Deliver date：2014.04.28 
报告日期Report date：2014.05.12 
第 5 页 共 6 页 
Page 5 of 6  
 
 
将失效件泛白部位放大观察如图5，表面有裸露的玻纤。在相同部位对新件进行观察没有发现
裸露的玻纤。  
 
  
 
 
图5 新件和失效件 
Fig. 5 New part and Failure part 
 
观察失效件和新件发现有多处表面缺陷，如图6、7。 
  
  
 
 
图6 失效件 
Fig. 6 Failure part 
失效件 
新件 
玻纤 
表面缺陷 
表面缺陷 
 


 
上海汽车中心实验室
(SAIC Center Lab) 
中国·上海·嘉定区安研路201 号 
邮编. 201804 
No. 201 Anyan Road, Jiading District,  
Shanghai, China. 
Post code :200433 
报告编号：Report number 
SCL-S-14-0132M 
委托者Requestor：孙文成 
送样日期Deliver date：2014.04.28 
报告日期Report date：2014.05.12 
第 6 页 共 6 页 
Page 6 of 6  
 
  
 
 
 
图7 新件 
Fig. 7 New part 
表面缺陷 
表面缺陷

File: 材料工程师/SCL-S-14-0133M-IS12-离合器-薛喜才.pdf.md
# SCL-S-14-0133M-IS12-离合器-薛喜才.pdf

 
上海汽车中心实验室 
中国·上海·嘉定区安研路201 号 
邮编. 201804 
 
SAIC QA Laboratory 
201 Anhong rd, Anting, Shanghai 
报告编号 
Report number 
 
SCL-S-14-0133M 
委托者: SQE 张斯琦 
Request person, dept： 
委托编号:  /  
Request number: 
送样日期:  2014.04.30 
Request date:  
报告日期:  2014.05.20 
Report date：  
第1页共12页 
 
SMPV-0.2.3-002-QA -F01 
零件号Part number 
10055910 
零件名称 
Part name 
离合器从动盘总成 
Clutch Disc ASSY 
图纸日期Drawing date 
/ 
零件生产日期Part production date 
2014.01.16 
供货商 
Supplier 
SECO 
车型/项目Car type/project 
IS12/1.8T MT 
DVP 材料大纲签署日期DVP material test plan date 
/ 
阶段性报告 Interim report                结论性报告 Conclusion report          
 
Ⅰ.任务描述 Task description 
实验室受委托对离合器从动盘总成进行失效原因分析，失效零件具体信息如下： 
As requested, SCL has analyzed the failure of Clutch Disc Assy. The information of the failed part is as following： 
零件信息：Part information 
零件名称 
Part name 
离合器从动盘总成 
Clutch Disc ASSY 
车制造日期 
Vehicle production date 
/ 
VIN 码 
VIN 
/ 
销售日期 
Sale date 
/ 
车辆里程数 
Car mileage 
试验里程见分析报告 
试验基地 
Test location 
广德 
失效模式描述 
Failure circumstance  
零件失效详情见分析报告 
原材料信息：Raw material information 
原材料及牌号 
Raw material specification 
SPHC(t=2.3mm) 
Q/BQB302-2009 
原材料厂商 
Raw material producer 
宝钢 
散件供应商 
Component supplier 
/ 
金属热处理状态 
Metal heat treatment state 
表面渗碳淬火 
失效零件见图1 ~图2：The failed part is shown in figure 1 ~ figure2. 
 
Ⅱ. 结论与建议 Conclusions and Suggestions 
结论Conclusions： 
1. 离合器从动盘是由于疲劳而断裂的，断裂原因与使用过程中受到较大的冲击载荷有关；Clutch Disc ASSY was 
broken by fatigue and the crack reason was relate to the big impact load. 
2. 断裂处表面硬度、硬化层深度符合要求，基体硬度正常；断裂处基体金相组织为铁素体+珠光体，局部粗晶；
Hardness and harden case met the requirement at crack region and the base hardness was normal. The cracking 
microstructure was ferrite and pearlite and the grain size at location was big. 
3. 零件基体成分符合要求；Chemical components met the requirement.  
 
建议Suggestions： 
1. 排查与失效件相连零件的质量及装配过程；Check the parts quality and the assy process. 
 
 
分发: 
Distribution 
SQE 张斯琦 
检验者Author 
薛喜才 
Xue Xicai 
审核Auditor 
邵百明 
Shao Baiming 
批准Approver 
 
日期Date 
2014.05.20 
日期Date 
2014.05.21 
日期Date 
2014.05.21 


 
上海汽车中心实验室 
中国·上海·嘉定区安研路201 号 
邮编. 201804 
 
SAIC QA Laboratory 
201 Anhong rd, Anting, Shanghai 
报告编号 
Report number 
 
SCL-S-14-0133M 
委托者: SQE 张斯琦 
Request person, dept： 
委托编号:  /  
Request number: 
送样日期:  2014.04.30 
Request date:  
报告日期:  2014.05.20 
Report date：  
第2页共12页 
 
SMPV-0.2.3-002-QA -F01 
III. 调查结果 Investigation Results  
2014.02.26， IS12 试验车D10UNV021 在广德进行GD 试验，行驶10880km 时发现换挡后无力，将车拖回
车间检查，发现有异味，推测是摩擦片烧蚀，拆开离合器发现摩擦片烧蚀严重，已成碎末，更换离合器总
成后继续试验。 
2014.03.28，驾驶员反馈在执行规范时，D10UNV021 试验车挂不进档位，低速返回车间检查，发现挂1 档
行驶噪音很大，该噪音来自于离合器部位，为离合器摩擦片问题，试验里程：22525km。2014.04.04，拆开
变速箱发现，离合器从动盘已经损坏。 
同时DRE 还反馈，试验车D10UNV021 变速箱拆解下来装配在另一试验车进行路试，结果另一试验车离合
器也出现异常。 
目前，实验室收到的故障件为第二次失效的离合器总成。图1 为离合器压盘照片。 
1)离合器压盘表面磨损正常，未发现偏磨及烧伤痕迹。盖板及相连的零件表面未发现有损坏或撞击的痕迹。 
2)膜片弹簧表面有擦伤痕迹，结合后续分析可知，是摩擦片失效后与其相互干涉形成的。 
 
 
 
 
 
 
 
 
 
 
 
 
 
 
 
 
 
 
 
 
 
 
 
 
 
 
 
 
 
图1  离合器压盘 
压盘正面 
压盘反面 
膜片弹簧 
盖板 


 
上海汽车中心实验室 
中国·上海·嘉定区安研路201 号 
邮编. 201804 
 
SAIC QA Laboratory 
201 Anhong rd, Anting, Shanghai 
报告编号 
Report number 
 
SCL-S-14-0133M 
委托者: SQE 张斯琦 
Request person, dept： 
委托编号:  /  
Request number: 
送样日期:  2014.04.30 
Request date:  
报告日期:  2014.05.20 
Report date：  
第3页共12页 
 
SMPV-0.2.3-002-QA -F01 
从动盘及分离轴承照片，如图2 所示。 
1)从动盘上的金属钢片断裂。为了便于分析，将断裂位置标记为A、B、C 及D 四处。A、B 及C 位置金属
盘片断裂后，造成B 侧钢片上翘与膜片弹簧干涉。D 位置虽未断裂，但已经出现裂纹。同时，还可以看
出，钢片A、B 及C 处断口都是比较新鲜的。 
2)从摩擦片表面的磨损痕迹来看，摩擦片与飞轮、压盘之间的磨损是正常的。 
3)分离轴承表面未发现异常的撞击痕迹。 
 
 
 
 
 
 
 
 
 
 
 
 
 
 
 
 
 
 
 
 
 
 
 
 
 
 
 
 
 
 
 
 
 
 
 
 
分离轴承 
A 
D 
C 
B 
钢片 
(a) 
(b) 
A 
从动盘 
B-1 
B-2 


 
上海汽车中心实验室 
中国·上海·嘉定区安研路201 号 
邮编. 201804 
 
SAIC QA Laboratory 
201 Anhong rd, Anting, Shanghai 
报告编号 
Report number 
 
SCL-S-14-0133M 
委托者: SQE 张斯琦 
Request person, dept： 
委托编号:  /  
Request number: 
送样日期:  2014.04.30 
Request date:  
报告日期:  2014.05.20 
Report date：  
第4页共12页 
 
SMPV-0.2.3-002-QA -F01 
 
 
 
 
 
 
 
 
 
 
 
 
图2  失效的从动盘及分离轴承 
断口分析Fracture surface analysis 
钢片断口形貌如图3 所示。由图可见，A、B、C 三处断口皆为疲劳断裂。根据裂纹扩展路径，可以判断裂
纹起源于零件弯角处，此区域无明显的缺陷。同时A、B、C 三处断口都是比较新鲜的，可以确定钢片是在
受到较大冲击载荷后发生疲劳断裂的。 
。 
 
 
 
 
 
 
 
 
 
 
 
 
 
 
 
 
 
 
 
 
 
 
 
 
开裂 
(c) 
(d) 
C 
D 
裂纹源 
裂纹源 
裂纹扩展 
裂纹扩展 


 
上海汽车中心实验室 
中国·上海·嘉定区安研路201 号 
邮编. 201804 
 
SAIC QA Laboratory 
201 Anhong rd, Anting, Shanghai 
报告编号 
Report number 
 
SCL-S-14-0133M 
委托者: SQE 张斯琦 
Request person, dept： 
委托编号:  /  
Request number: 
送样日期:  2014.04.30 
Request date:  
报告日期:  2014.05.20 
Report date：  
第5页共12页 
 
SMPV-0.2.3-002-QA -F01 
 
 
 
 
 
 
 
 
 
 
 
 
 
 
A 处断口形貌 
 
 
 
 
 
 
 
 
 
 
 
 
 
 
 
 
 
 
 
 
 
 
 
 
 
 
 
裂纹扩展 
裂纹源 
裂纹扩展 
B-1 


 
上海汽车中心实验室 
中国·上海·嘉定区安研路201 号 
邮编. 201804 
 
SAIC QA Laboratory 
201 Anhong rd, Anting, Shanghai 
报告编号 
Report number 
 
SCL-S-14-0133M 
委托者: SQE 张斯琦 
Request person, dept： 
委托编号:  /  
Request number: 
送样日期:  2014.04.30 
Request date:  
报告日期:  2014.05.20 
Report date：  
第6页共12页 
 
SMPV-0.2.3-002-QA -F01 
 
 
 
 
 
 
 
 
 
 
 
 
 
 
 
 
 
 
 
 
 
 
 
 
 
 
 
 
 
 
 
 
 
 
 
 
 
 
 
 
 
B 处断口形貌 
韧窝 
裂纹源 
裂纹扩展 
B-2 


 
上海汽车中心实验室 
中国·上海·嘉定区安研路201 号 
邮编. 201804 
 
SAIC QA Laboratory 
201 Anhong rd, Anting, Shanghai 
报告编号 
Report number 
 
SCL-S-14-0133M 
委托者: SQE 张斯琦 
Request person, dept： 
委托编号:  /  
Request number: 
送样日期:  2014.04.30 
Request date:  
报告日期:  2014.05.20 
Report date：  
第7页共12页 
 
SMPV-0.2.3-002-QA -F01 
 
 
 
 
 
 
 
 
 
 
 
 
 
 
 
 
 
 
 
 
 
 
 
 
 
 
 
 
 
 
 
 
 
 
 
 
 
 
 
C 处断口形貌 
图3  钢片断口形貌 
 
裂纹源 
裂纹源 


 
上海汽车中心实验室 
中国·上海·嘉定区安研路201 号 
邮编. 201804 
 
SAIC QA Laboratory 
201 Anhong rd, Anting, Shanghai 
报告编号 
Report number 
 
SCL-S-14-0133M 
委托者: SQE 张斯琦 
Request person, dept： 
委托编号:  /  
Request number: 
送样日期:  2014.04.30 
Request date:  
报告日期:  2014.05.20 
Report date：  
第8页共12页 
 
SMPV-0.2.3-002-QA -F01 
材料检测  Material test 
零件材料为SPHC，表面渗碳淬火，测试结果见表1 所示。 
 
失效件断裂处表面硬度、硬化层深度符合要求；渗碳均匀，组织为回火马氏体。 
 
断裂处芯部组织大部分为珠光体+铁素体，是正常的；但局部区域铁素体晶粒长大，出现混晶。同时对零件
其他部位金相分析，见图7 所示。由图可见，在零件结构变形位置也出现混晶现象。 
 
对混晶区及正常组织区域硬度进行测试，可见混晶区硬度与正常区域硬度差别不大，未出现明显的下降。 
将失效件断裂部位金相组织与供应商提供的技术标准(见附件)对比，正常零件折弯位置中也出现类似的混晶组
织，与失效件金相是一致的。 
表1 材料测试 
序号 
No. 
试验项目 
Test item 
额定值 
Requirement 
试验结果 
Test result 
评价 Evaluation 
合格 
OK 
不合格 
Not OK 
1 
化学成分 
Chemical components 
SPHC 
Q/BQB302-2009 
/ 
/ 
 
C:≤0.15 
0.053 
× 
 
Si:≤0.05 
0.013 
× 
 
Mn:≤0.60 
0.248 
× 
 
S: ≤0.035 
0.002 
× 
 
P:≤0.035 
0.010 
× 
 
Alt:≥0.010 
0.044 
× 
 
2 
板厚 
Thickness 
2.3mm 
2.3mm 
/ 
 
3 
基体硬度 
Base hardness 
/ 
104~120HV0.5 
/ 
 
转化成抗拉强度1 
Convert to tensile strength 
≥270MPa 
≥320MPa 
/ 
 
开裂处硬度 
Hardness at crack region 
/ 
100~120HV0.5 
/ 
 
表面硬度 
Surface hardness 
≥580HV 
663, 621, 663 
× 
 
4 
有效渗碳层深度 
Effective hardness case 
≥0.1mm 
0.16, 0.16 
× 
 
5 
基体微观组织 
Microstructure 
/ 
铁素体+珠光体 
/ 
 
备注：1 抗拉强度转换标准按照ISO18265-2004E，结果仅供参考。 
 
 
 
 
 
 
 
 
 
 


 
上海汽车中心实验室 
中国·上海·嘉定区安研路201 号 
邮编. 201804 
 
SAIC QA Laboratory 
201 Anhong rd, Anting, Shanghai 
报告编号 
Report number 
 
SCL-S-14-0133M 
委托者: SQE 张斯琦 
Request person, dept： 
委托编号:  /  
Request number: 
送样日期:  2014.04.30 
Request date:  
报告日期:  2014.05.20 
Report date：  
第9页共12页 
 
SMPV-0.2.3-002-QA -F01 
 
 
 
 
 
 
 
 
 
 
 
 
 
 
 
 
 
 
 
 
 
 
(a)断裂处组织全貌 
 
 
 
 
 
 
 
 
 
 
 
 
 
 
 
 
 
 
(b)渗碳层深度及组织 
断口 
断口硬度: 
106HV0.5 
110HV0.5 
113HV0.5 
断口硬度: 
100HV0.5 
104HV0.5 
112HV0.5 
基体硬度: 
106HV0.5 
112HV0.5 
116HV0.5 
基体硬度: 
109HV0.5 
102HV0.5 
110HV0.5 


 
上海汽车中心实验室 
中国·上海·嘉定区安研路201 号 
邮编. 201804 
 
SAIC QA Laboratory 
201 Anhong rd, Anting, Shanghai 
报告编号 
Report number 
 
SCL-S-14-0133M 
委托者: SQE 张斯琦 
Request person, dept： 
委托编号:  /  
Request number: 
送样日期:  2014.04.30 
Request date:  
报告日期:  2014.05.20 
Report date：  
第10页共12页 
 
SMPV-0.2.3-002-QA -F01 
 
 
 
 
 
 
 
 
 
 
 
 
 
 
 
 
 
 
 
 
 
 
 
 
 
 
 
 
 
 
 
 
 
 
 
 
 
 
 
 
(c) 断裂处金相组织

File: 材料工程师/SCL-S-14-0134M-DCT250-同步环-朱玲斌.pdf.md
# SCL-S-14-0134M-DCT250-同步环-朱玲斌.pdf

 
上海汽车中心实验室 
SAIC Center Lab 
中国·上海·嘉定区安研路201 号 
邮编： 201804 
No 201 Anyan road, Jiading, Shanghai Chinac 
Post code: 201804 
报告编号 
Report number 
 
SCL-S-14-0134M 
委托者: 变速箱  张军 
Request person, dept： 
委托编号:  /  
Request number: 
送样日期:  2014.4.30 
Request date:  
报告日期:  2014.5.16 
Report date：  
第1页共7页 
 
SMPV-0.2.3-002-QA -F01 
零件号Part number 
24270031 
零件名称 
Part name 
同步环 
The synchronizing rings 
图纸日期Drawing date 
2010-10-28 
零件生产日期Part production date 
/ 
供货商 
Supplier 
Sulzer 
车型/项目Car type/project 
DCT250 
DVP 材料大纲签署日期DVP material test plan date 
/ 
阶段性报告 Interim report                结论性报告 Conclusion report          
 
Ⅰ.任务描述 Task description 
实验室受委托对同步环进行失效原因分析，失效零件具体信息如下： 
As requested, SCL has analyzed the failure of the synchronizing rings. The information of the failed part is as following： 
零件信息：Part information 
零件名称 
Part name 
同步环 
The synchronizing rings 
车制造日期 
Vehicle production date 
/ 
VIN 码 
VIN 
/ 
销售日期 
Sale date 
/ 
车辆里程数 
Car mileage 
38000km 
维修站名称 
Sale agent 
/ 
失效模式描述 
Failure circumstance  
DCT250 在泛亚进行整车试验，同步环断裂。 
The synchronizing rings fracture when DCT250 vehicle tested in Fan Ya。 
原材料信息：Raw material information 
原材料及牌号 
Raw material specification 
1035 
原材料厂商 
Raw material producer 
/ 
散件供应商 
Component supplier 
/ 
金属热处理状态 
Metal heat treatment state 
渗氮 
失效零件见图1：The failed part is shown in figure 1 
 
Ⅱ. 结论与建议 Conclusions and Suggestions 
 
结论Conclusions： 
（1） 折弯缺陷导致同步环发生疲劳断裂，滑块在同步环失效后过载断裂。Bend defects lead to synchronous ring 
fatigue fracture, slider overload after synchronous ring fracture. 
（2） 失效件成分、硬度、渗氮层深度合格，组织正常。The chemical compositions 、hardness and nitrided layer 
depth of failure part are qualified, the microstructure is normal. 
（3） 新批次同步环硬度、渗氮层深度合格，组织正常，折弯位置存在少量缺陷。The hardness and nitrided layer 
depth of new batch of synchronous ring are qualified, the microstructure is normal, there is few defects in 
bending position. 
建议Suggestions： 
（1） 优化成型工艺来消除折弯部位缺陷。To optimize the molding process to eliminate the bending part defects. 
（2） 在图纸上明确折弯部位的合格要求。Clearly the requirement of bending parts in drawing. 
 
分发: 
Distribution 
变速箱  张军 
检验者Author 
朱玲斌 
Zhu Lingbin 
审核Auditor 
邵百明 
Shao Baiming 
批准Approver 
 
日期Date 
2014.5.16 
日期Date 
2014.5.16 
日期Date 
2014.5.16 


 
上海汽车中心实验室 
SAIC Center Lab 
中国·上海·嘉定区安研路201 号 
邮编： 201804 
No 201 Anyan road, Jiading, Shanghai Chinac 
Post code: 201804 
报告编号 
Report number 
 
SCL-S-14-0134M 
委托者: 变速箱  张军 
Request person, dept： 
委托编号:  /  
Request number: 
送样日期:  2014.4.30 
Request date:  
报告日期:  2014.5.16 
Report date：  
第2页共7页 
 
SMPV-0.2.3-002-QA -F01 
III. 调查结果 Investigation Results  
DCT250 在泛亚进行整车试验时，发动机的三个同步环都出现断裂，其中一个同步环配套滑块也同时失效，
同步环、滑块的安装位置如图1a 所示，送至实验室失效件如图1b 所示。由于这台变速箱安装比较早，配套的同
步环为老状态的零件，该批次零件在去年9 月份已经停用。同时抽检新批次同步环作为对比进行测试。 
a    失效件位置 
b   失效零件 
图1  失效件形貌 
金相分析  Microstructure Analysis 
图2 为同步环失效件不同位置的金相形貌，图3 为新状态零件不同位置的金相形貌，对比可以发现； 
 
老状态零件存在原始裂纹，局部渗氮层已经深入裂缝； 
 
新状态零件局部位置存在少量裂纹； 
 
新状态零件折弯位置形态优于老状态零件，但局部尖角及少量裂纹仍然有可能促使零件工作时开裂，风
险有待工程评估。 
同步环 
滑块 
金相位置1 
金相位置2 


 
上海汽车中心实验室 
SAIC Center Lab 
中国·上海·嘉定区安研路201 号 
邮编： 201804 
No 201 Anyan road, Jiading, Shanghai Chinac 
Post code: 201804 
报告编号 
Report number 
 
SCL-S-14-0134M 
委托者: 变速箱  张军 
Request person, dept： 
委托编号:  /  
Request number: 
送样日期:  2014.4.30 
Request date:  
报告日期:  2014.5.16 
Report date：  
第3页共7页 
 
SMPV-0.2.3-002-QA -F01 
a   失效件位置1 剖面 
b   位置1 腐蚀后放大形貌 
c   失效件位置2 剖面 
d   位置2 腐蚀后放大形貌 
图2  失效件金相 
a   新状态零件位置1 剖面 
b   位置1 腐蚀后放大形貌 
 
 
 


 
上海汽车中心实验室 
SAIC Center Lab 
中国·上海·嘉定区安研路201 号 
邮编： 201804 
No 201 Anyan road, Jiading, Shanghai Chinac 
Post code: 201804 
报告编号 
Report number 
 
SCL-S-14-0134M 
委托者: 变速箱  张军 
Request person, dept： 
委托编号:  /  
Request number: 
送样日期:  2014.4.30 
Request date:  
报告日期:  2014.5.16 
Report date：  
第4页共7页 
 
SMPV-0.2.3-002-QA -F01 
c   新状态零件位置2 剖面 
d   位置2 腐蚀后放大形貌 
图3  新状态零件金相 
 
断口分析  Fracture Analysis 
图4 为失效件工作时受力面的接触形貌，结合图1a 零件的位置，可以看出： 
 同步环工作时内侧面局部位置接触，接触时失效件除了受到圆周方向的力外，同时可能受到一个从折弯
内侧往外的分力（图4 中分力方向）； 
 
 
a  左侧形貌 
b   右侧形貌 
图4  失效件受力痕迹 
 
图5 为失效件的断口形貌图，结合图4 受力痕迹，可以知道： 
 同步环的断裂属于疲劳开裂，疲劳扩展方向如图5a 中红色箭头所示； 
 滑块的断口形貌均为韧窝，是由于同步环失效后过载导致的。 
  
 
失效件工作时接触痕迹 
内侧 
分力方向 
分力方向 
 
 


 
上海汽车中心实验室 
SAIC Center Lab 
中国·上海·嘉定区安研路201 号 
邮编： 201804 
No 201 Anyan road, Jiading, Shanghai Chinac 
Post code: 201804 
报告编号 
Report number 
 
SCL-S-14-0134M 
委托者: 变速箱  张军 
Request person, dept： 
委托编号:  /  
Request number: 
送样日期:  2014.4.30 
Request date:  
报告日期:  2014.5.16 
Report date：  
第5页共7页 
 
SMPV-0.2.3-002-QA -F01 
a   断口低倍形貌 
 
b  疲劳特征 
c  疲劳特征 
图5  断口形貌 
 
a  滑块失效件 
b  韧窝形貌 
内侧 


 
上海汽车中心实验室 
SAIC Center Lab 
中国·上海·嘉定区安研路201 号 
邮编： 201804 
No 201 Anyan road, Jiading, Shanghai Chinac 
Post code: 201804 
报告编号 
Report number 
 
SCL-S-14-0134M 
委托者: 变速箱  张军 
Request person, dept： 
委托编号:  /  
Request number: 
送样日期:  2014.4.30 
Request date:  
报告日期:  2014.5.16 
Report date：  
第6页共7页 
 
SMPV-0.2.3-002-QA -F01 
c  滑块失效件 
d  韧窝形貌 
图6  滑块失效件 
 
材料测试  Material Test Results 
对同步环失效件和新件材料进行检测，其结果如下： 
（1） 同步环失效件材料化学成分、硬度、渗氮层深度合格，组织正常； 
（2） 新批次同步环硬度和渗氮层深度合格，金相组织正常。 
表1  材料检测结果 
序号 
No. 
测试项目 
Test item 
额定值 
Requirement 
试验结果 
Test result 
评价 Evaluation 
合格 
OK 
不合格 
Not OK 
1 
同步环失效件 
 
 
1.1 
成分 
1035 
（SAE J403-2009） 
 
 
 
C 
0.32~0.38 
0.358 
× 
 
Mn 
0.60~0.90 
0.689 
× 
 
P 
0.03 
0.017 
× 
 
S 
0.05 
0.0017 
× 
 
1.2 
表面硬度 
HV0.5≥350 
HV0.5：437,448,455 
× 
 
1.3 
渗氮层深度 
10~25μm 
16.1,17.0,17.4 
× 
 
1.4 
微观组织 
/ 
球状珠光体 
/ 
 
2 
新批次同步环 
 
 
2.1 
表面硬度 
HV0.5≥350 
HV0.5：455,462,475 
× 
 
2.2 
渗氮层深度 
10~25μm 
14.6,15.7,18.9 
× 
 
2.3 
微观组织 
/ 
球状珠光体 
/ 
 
 
 
 


 
上海汽车中心实验室 
SAIC Center Lab 
中国·上海·嘉定区安研路201 号 
邮编： 201804 
No 201 Anyan road, Jiading, Shanghai Chinac 
Post code: 201804 
报告编号 
Report number 
 
SCL-S-14-0134M 
委托者: 变速箱  张军 
Request person, dept： 
委托编号:  /  
Request number: 
送样日期:  2014.4.30 
Request date:  
报告日期:  2014.5.16 
Report date：  
第7页共7页 
 
SMPV-0.2.3-002-QA -F01 
图7  失效件组织及渗氮层深度 
图8  新批次零件组织及渗氮层深度

File: 材料工程师/SCL-S-14-0135M-ZP11- 悬架弹簧-白云岭.pdf.md
# SCL-S-14-0135M-ZP11- 悬架弹簧-白云岭.pdf

 
上海汽车中心实验室 
SAIC Center Lab 
中国·上海·嘉定区安研路201 号 
邮编: 201804 
No 201 Anyan road, Jiading, Shanghai ,China 
Post code: 201804 
报告编号 
Report number 
 
SCL-S-14-0135M 
委托者:  QA  王玮 
Request person, dept： 
委托编号:  /  
Request number: 
送样日期:  2014.5.5 
Request date:  
报告日期:  2014.5.19 
Report date：第 1 页 共 7 页 
 
SMPV-0.2.3-002-QA -F01 
零件号Part number 
30003605 
 零件名称 
Part name 
悬架弹簧 
Coil spring 
图纸日期Drawing date 
2011-01-4 
零件生产日期Part production date 
/ 
 供货商 
Supplier 
慕贝尔 
车型/项目Car type/project 
ZP11 
DVP 材料大纲签署日期DVP material test plan date 
/ 
阶段性报告  Stage report                结论性报告 Conclusion report 
 
Ⅰ.任务描述 Task description 
实验室受委托对悬架弹簧进行失效原因分析，失效零件具体信息如下： 
As requested, SCL has analyzed the failure of Coil spring. The information of the failed part is as following： 
零件信息：Part information 
零件名称 
Part name 
悬架弹簧 
Coil spring 
制造日期 
Production date 
2011-11-22 
VIN/车/发动机号码
car/engine no 
LSJZ14E38BS088106 
失效日期 
Incident date 
2014-4-14 
车辆里程数/测试寿命 
Car mileage/Test life 
57933 公里km  
失效地点 
Location 
上海威仕华凯 
失效模式描述 
Failure circumstance description 
售后，前悬架弹簧断裂。 
原材料信息：Raw material information 
原材料及牌号 
Raw material specification 
54SiCr6 
原材料厂商 
Raw material producer 
/ 
散件供应商 
Component supplier 
/ 
金属热处理状态 
Metal heat treatment state 
淬火+回火 
失效零件见图2：The failed part is shown in figure 2.  
Ⅱ. 结论与建议 Conclusions and suggestions 
 
结论Conclusions： 
1、 失效件是由于表面折叠引起的疲劳断裂。 
Fatigue fracture failure of the spring due to surface defect. 
2、失效件的材料性能未见异常。 
The material properties of the spring is normal. 
 
建议Suggestions： 
1、 加强弹簧表面质量的控制。 
To control the surface quality of the spring. 
 
 
 
 
分发： 
Distribution 
QA  王玮 
检验者Author 
白云岭   
Bai Yunling 
审核
Auditor 
邵百明 
Shao Baiming 
批
准
Approver 
 
日期Date 
2014.5.19 
日期Date 
2014.5.19 
日期Date 
2014.5.19 


 
上海汽车中心实验室 
SAIC Center Lab 
中国·上海·嘉定区安研路201 号 
邮编: 201804 
No 201 Anyan road, Jiading, Shanghai ,China 
Post code: 201804 
报告编号 
Report number 
 
SCL-S-14-0135M 
委托者:  QA  王玮 
Request person, dept： 
委托编号:  /  
Request number: 
送样日期:  2014.5.5 
Request date:  
报告日期:  2014.5.19 
Report date：第 2 页 共 7 页 
 
SMPV-0.2.3-002-QA -F01 
III. 测试结果 Test Results  
一、 宏观观察： 
1、 失效件在整车中的装配位置如图1 所示。 
2、 收到委托者提供的实物形貌，见图2，断裂位于一圈半处，如图中红色虚线所示。 
 
图1  失效件在整车中的装配位置 
 
图2 失效件实物形貌 
失效件 


 
上海汽车中心实验室 
SAIC Center Lab 
中国·上海·嘉定区安研路201 号 
邮编: 201804 
No 201 Anyan road, Jiading, Shanghai ,China 
Post code: 201804 
报告编号 
Report number 
 
SCL-S-14-0135M 
委托者:  QA  王玮 
Request person, dept： 
委托编号:  /  
Request number: 
送样日期:  2014.5.5 
Request date:  
报告日期:  2014.5.19 
Report date：第 3 页 共 7 页 
 
SMPV-0.2.3-002-QA -F01 
3、距离断裂位置半圈的弹簧外表面有严重的磨损痕迹，已经呈现银亮色，见图3a；失效件的局部有少量的
磕碰伤，见图3b、3c；其他表面保护整体情况良好，油漆无腐蚀鼓泡现象，见图3d。 
 
 
 
 
图3  宏观观察 
 
断裂位置 
3a
3d
3c
3b


 
上海汽车中心实验室 
SAIC Center Lab 
中国·上海·嘉定区安研路201 号 
邮编: 201804 
No 201 Anyan road, Jiading, Shanghai ,China 
Post code: 201804 
报告编号 
Report number 
 
SCL-S-14-0135M 
委托者:  QA  王玮 
Request person, dept： 
委托编号:  /  
Request number: 
送样日期:  2014.5.5 
Request date:  
报告日期:  2014.5.19 
Report date：第 4 页 共 7 页 
 
SMPV-0.2.3-002-QA -F01 
二、 断口观察： 
1、 宏观观察，断口表面明显有两种色泽（红褐色区域和银亮色区域），由此可以判断红褐色的区域是初始
断裂区域，银亮色的区域为最后断裂的区域，见图4a；断口宏观形貌见图4b（清洗前）、4c（清洗后）；
断口具有典型的疲劳特征，疲劳源位于弹簧表面（如图中红色箭头所示），见图4d，疲劳扩展方向如图
中黄色虚线所示；断口附近的表面油漆良好，无剥落现象，见图4e。 
 
 
 
 
4a
4c
4b
减震器上端 
减震器下端 
瞬 断 区 
疲劳区 
清洗前
清洗后


 
上海汽车中心实验室 
SAIC Center Lab 
中国·上海·嘉定区安研路201 号 
邮编: 201804 
No 201 Anyan road, Jiading, Shanghai ,China 
Post code: 201804 
报告编号 
Report number 
 
SCL-S-14-0135M 
委托者:  QA  王玮 
Request person, dept： 
委托编号:  /  
Request number: 
送样日期:  2014.5.5 
Request date:  
报告日期:  2014.5.19 
Report date：第 5 页 共 7 页 
 
SMPV-0.2.3-002-QA -F01 
 
 
图4  断口宏观观察 
2、微观观察，断口具有典型的疲劳特征，且只有一个疲劳源，见图5a，在疲劳源处发现有一个1.2×0.14mm
的凹坑，见图5b；疲劳区的断口表面有很厚的氧化层，见图5c。 
 
 
 
图5  断口微观观察    SEM 
5a
4d
4e
5b
5c


 
上海汽车中心实验室 
SAIC Center Lab 
中国·上海·嘉定区安研路201 号 
邮编: 201804 
No 201 Anyan road, Jiading, Shanghai ,China 
Post code: 201804 
报告编号 
Report number 
 
SCL-S-14-0135M 
委托者:  QA  王玮 
Request person, dept： 
委托编号:  /  
Request number: 
送样日期:  2014.5.5 
Request date:  
报告日期:  2014.5.19 
Report date：第 6 页 共 7 页 
 
SMPV-0.2.3-002-QA -F01 
三、 理化分析： 
表1 
序号 
No. 
试验项目 
Test item 
额定值 
Requirement 
试验结果 
Test result 
评价 Evaluation 
合格 
qualified 
不合格 
unqualified 
1 
化学成份/54SiCr6 
GMW14656 
 
 
 
 
C 
0.51-0.59 
0.55 
X 
 
 
Si 
1.20-1.60 
1.31 
X 
 
 
Mn 
0.50-0.80 
0.70 
X 
 
 
P 
≤0.025 
0.012 
X 
 
 
S 
≤0.025 
0.015 
X 
 
 
Cr 
0.50-0.80 
0.68 
X 
 
2 
硬度/HV 
575 ~ 630HV 
586、586、577 
X 
 
3 
表面脱碳 
a.全脱碳:0 
b.部分脱碳层深度不大50μm 
0 （图 6） 
X 
 
4 
非金属夹杂物 
/ 
＜D0.5 （图 7） 
/ 
 
5 
金相组织 
细回火马氏体 
细回火马氏体 
（图 8） 
X 
 
 
 
图 6 表面脱碳  100X                                图7 非金属夹杂物   100X 
  
图8 金相组织  500X 


 
上海汽车中心实验室 
SAIC Center Lab 
中国·上海·嘉定区安研路201 号 
邮编: 201804 
No 201 Anyan road, Jiading, Shanghai ,China 
Post code: 201804 
报告编号 
Report number 
 
SCL-S-14-0135M 
委托者:  QA  王玮 
Request person, dept： 
委托编号:  /  
Request number: 
送样日期:  2014.5.5 
Request date:  
报告日期:  2014.5.19 
Report date：第 7 页 共 7 页 
 
SMPV-0.2.3-002-QA -F01 
四、 断口金相观察： 
将断口热镶嵌，沿断口表面进行研磨制样后，在金相显微镜下观察，在疲劳源附近发现簧表面有金属折叠，
见图9、图10，这可能是在拉丝或卷簧过程中产生的。 
 
 
图 9  200X 
 
 
图 10  200X
