Repository: kujaxr/obsidian-vault

File: 材料工程师/SCL-S-14-0142M-ZP11-选换挡拨头-朱玲斌.pdf.md
# SCL-S-14-0142M-ZP11-选换挡拨头-朱玲斌.pdf

 
上海汽车中心实验室 
SAIC Center Lab 
中国·上海·嘉定区安研路201 号 
邮编： 201804 
No 201 Anyan road, Jiading, Shanghai Chinac 
Post code: 201804 
报告编号 
Report number 
 
SCL-S-14-0142M 
委托者: 质保部  刘志远 
Request person, dept： 
委托编号:  /  
Request number: 
送样日期:  2014.5.6 
Request date:  
报告日期:  2014.5.27 
Report date：  
第1页共5页 
 
SMPV-0.2.3-002-QA -F01 
零件号Part number 
/ 
零件名称 
Part name 
选换挡拨头 
Choose and shift fork 
图纸日期Drawing date 
2009-12-15（供应商图纸） 
零件生产日期Part production date 
/ 
供货商 
Supplier 
烟台齿轮厂 
车型/项目Car type/project 
ZP11 AMT 
DVP 材料大纲签署日期DVP material test plan date 
/ 
阶段性报告 Interim report                结论性报告 Conclusion report          
 
Ⅰ.任务描述 Task description 
实验室受委托对选换挡拨头进行失效原因分析，失效零件具体信息如下： 
As requested, SCL has analyzed the failure of choose and shift fork. The information of the failed part is as following： 
零件信息：Part information 
零件名称 
Part name 
选换挡拨头 
Choose and shift fork 
车制造日期 
Vehicle production date 
2013/9/2；2013/9/13；2013/9/23 
VIN 码 
VIN 
/ 
销售日期 
Sale date 
/ 
车辆里程数 
Car mileage 
1529km；7808km；8200km 
维修站名称 
Sale agent 
昆明宝树；上海威仕华凯；陕西
盛威 
失效模式描述 
Failure circumstance  
选换挡拨头发生断裂。 
The choose and shift fork was broken. 
原材料信息：Raw material information 
原材料及牌号 
Raw material specification 
ZG310-570 
原材料厂商 
Raw material producer 
/ 
散件供应商 
Component supplier 
/ 
金属热处理状态 
Metal heat treatment state 
/ 
失效零件见图1：The failed part is shown in figure 1 
 
Ⅱ. 结论与建议 Conclusions and Suggestions 
 
结论Conclusions： 
（1） 选换挡拨头由于双向疲劳而发生断裂，断裂位于结构变形位置。The choose and shift fork failed due to 
biaxial fatigue, fracture in structural deformation position. 
（2） 选换挡拨头化学成分合格，硬度和组织正常。The chemical composition of choose and shift fork is qualified, 
the hardness and microstructure are normal. 
 
建议Suggestions： 
（1） 优化结构从而减小应力集中。To optimize the structure so as to reduce the stress concentration. 
（2） 关注售后市场中和失效件安装同批次电磁阀的车辆使用情况。Focus on customer service market in the use 
of vehicles which installed the same batch of electromagnetic valve to the failure patrs. 
 
 
分发: 
Distribution 
质保部  刘志远 
检验者Author 
朱玲斌 
Zhu Lingbin 
审核Auditor 
邵百明 
Shao Baiming 
批准Approver 
 
日期Date 
2014.5.27 
日期Date 
2014.5.27 
日期Date 
2014.5.27 


 
上海汽车中心实验室 
SAIC Center Lab 
中国·上海·嘉定区安研路201 号 
邮编： 201804 
No 201 Anyan road, Jiading, Shanghai Chinac 
Post code: 201804 
报告编号 
Report number 
 
SCL-S-14-0142M 
委托者: 质保部  刘志远 
Request person, dept： 
委托编号:  /  
Request number: 
送样日期:  2014.5.6 
Request date:  
报告日期:  2014.5.27 
Report date：  
第2页共5页 
 
SMPV-0.2.3-002-QA -F01 
III. 调查结果 Investigation Results  
售后市场收到3 起ZP11 选换挡拨头失效案例，失效地点及对应的变速箱日期分别为：昆明，13 年8 月
15 日0220（0220 代表代填生产的第220 台变速箱）；上海，13 年8 月24 日0492；陕西，13 年8 月17 日0489，
失效里程分别为：1529km，7808km，8200km。查询三台车子的维修保养记录，均显示正常，无事故维修记录，
无其它和变速箱相关的维修和索赔记录。此前类似选换档拨头失效案例见报告SCL-S-13-0387M。本次失效件对
比此前失效件，零件结构、工艺、原材料供应商均未变动，只有拨头控制系统的电磁阀供应商做过更换，后续该
新供应商因提供的电磁阀出现问题被重新切换回原电磁阀供应商。 
选换挡机构及送至实验室拨头失效件如图1 所示，三个失效件按变速箱日期分别命名为15#，24#，17#。
三个失效件断裂形态类似，断裂均发生在结构变形位置，断口中最后断裂区域（红色虚线）大小相近，位置相似，
均在断口上远离零件标识的一侧。断口附近未见明显缺陷。 
 
 
a  断裂位置及拨头工作受力方向 
b  15#失效件 
c  17#失效件 
d  24#失效件 
图1  失效件位置及宏观形貌 
断口分析 
图2 为15#失效件的断口低倍及SEM 形貌图，由图可知： 
 断口类型为双向疲劳断裂，左侧存在一个较薄的韧窝区，随后是一个较大的疲劳区，右侧有一个较小的
疲劳区，最后断裂区发生解理断裂； 
断裂位置 
标识位置 
拨头主要受力方向 


 
上海汽车中心实验室 
SAIC Center Lab 
中国·上海·嘉定区安研路201 号 
邮编： 201804 
No 201 Anyan road, Jiading, Shanghai Chinac 
Post code: 201804 
报告编号 
Report number 
 
SCL-S-14-0142M 
委托者: 质保部  刘志远 
Request person, dept： 
委托编号:  /  
Request number: 
送样日期:  2014.5.6 
Request date:  
报告日期:  2014.5.27 
Report date：  
第3页共5页 
 
SMPV-0.2.3-002-QA -F01 
 断面金相组织为铁素体+珠光体，正常，表层未见明显脱碳。 
 
a   15#断口低倍形貌 
b   15#断口金相 
c   位置1 形貌-韧窝 
d  位置2 形貌-疲劳 
e  位置3 形貌-解理 
f   位置4 形貌-疲劳 
图2  15#断口SEM 形貌 
位置1 
位置2 
位置3 
位置4 
金相面 
韧窝区 
疲劳区 
瞬断区 
疲劳区 


 
上海汽车中心实验室 
SAIC Center Lab 
中国·上海·嘉定区安研路201 号 
邮编： 201804 
No 201 Anyan road, Jiading, Shanghai Chinac 
Post code: 201804 
报告编号 
Report number 
 
SCL-S-14-0142M 
委托者: 质保部  刘志远 
Request person, dept： 
委托编号:  /  
Request number: 
送样日期:  2014.5.6 
Request date:  
报告日期:  2014.5.27 
Report date：  
第4页共5页 
 
SMPV-0.2.3-002-QA -F01 
图3a 为收到的三个失效件断口低倍形貌，图3b 为SCL-S-13-0387M 中失效件低倍形貌（图3b），红色虚线
范围给出了不同里程数的失效件断口瞬断区大小，对比可以知道： 
 失效件工作时受双向载荷，本次三个失效件的断口特征表明左侧受力明显大于右侧受力； 
 相比此前失效件，本次失效件的瞬断区明显较大，表明零件实际受力可能较大。 
 
 
 
 
 
a  三个失效件断口低倍形貌 
b  SCL-S-13-0387M 中三个断口低倍形貌 
图3  断口形貌对比 
 
材料测试  Material Test Results 
对15#失效件材料进行检测，其结果表明：失效件材料化学成分合格，硬度正常； 
 
 
17#断口 
8200km 
3#断口 
6535km 
2#断口 
22542km 
1#断口 
262km 
24#断口 
7808km 
15#断口 
1529km 


 
上海汽车中心实验室 
SAIC Center Lab 
中国·上海·嘉定区安研路201 号 
邮编： 201804 
No 201 Anyan road, Jiading, Shanghai Chinac 
Post code: 201804 
报告编号 
Report number 
 
SCL-S-14-0142M 
委托者: 质保部  刘志远 
Request person, dept： 
委托编号:  /  
Request number: 
送样日期:  2014.5.6 
Request date:  
报告日期:  2014.5.27 
Report date：  
第5页共5页 
 
SMPV-0.2.3-002-QA -F01 
表1  材料检测结果 
序号 
No. 
测试项目 
Test item 
额定值 
Requirement 
试验结果 
Test result 
评价 Evaluation 
合格 
OK 
不合格 
Not OK 
1 
1#失效件成分 
ZG310-570 
（GB/T 11352-2009） 
 
 
 
C 
≤0.5 
0.460 
× 
 
Si 
≤0.60 
0.339 
× 
 
Mn 
≤0.90 
0.655 
× 
 
P 
≤0.035 
0.016 
× 
 
S 
≤0.035 
0.0050 
× 
 
Cr 
≤0.35 
总计：≤
1.0 
0.050 
总计：≤0.108 
× 
 
Ni 
≤0.40 
＜0.0015 
× 
 
Mo 
≤0.20 
0.0057 
× 
 
Cu 
≤0.40 
0.050 
× 
 
V 
≤0.05 
0.0010 
× 
 
2 
失效件硬度 
/ 
HV10：184，189，201 
/ 
 
     
综合分析  Comprehensive Analysis   
瞬断区面积明显增大表明拨头控制系统的电磁阀供应商变更后，拨头的受力可能出现了变化。断裂位置由于
处于结构变形位置，存在一定的结构应力，拨头受力变大加速了拨头的疲劳断裂。

File: 材料工程师/SCL-S-14-0143M- DCT360 - 差速器螺栓-白云岭.pdf.md
# SCL-S-14-0143M- DCT360 - 差速器螺栓-白云岭.pdf

 
上海汽车中心实验室 
SAIC Center Lab 
中国·上海·嘉定区安研路201 号 
邮编: 201804 
No 201 Anyan road, Jiading, Shanghai ,China 
Post code: 201804 
报告编号 
Report number 
 
SCL-S-14-0143M 
委托者:  MT 贾静华 
Request person, dept： 
委托编号:  /  
Request number: 
送样日期:  2014.5.8 
Request date:  
报告日期:  2014.5.9 
Report date：第 1 页 共 8 页 
 
SMPV-0.2.3-002-QA -F01 
零件号Part number 
10010193 
 零件名称 
Part name 
差速器螺栓 （M10 12.9 级） 
Bolt 
图纸日期Drawing date 
2012.12.6 
零件生产日期Part production date 
/ 
 供货商 
Supplier 
博昌 
车型/项目Car type/project 
BP32/DCT360  
DVP 材料大纲签署日期DVP material test plan date 
/ 
阶段性报告  Stage report                结论性报告 Conclusion report 
 
Ⅰ.任务描述 Task description 
实验室受委托对差速器螺栓进行失效原因分析，失效零件具体信息如下： 
As requested, SCL has analyzed the failure of bolt. The information of the failed part is as following： 
零件信息：Part information 
零件名称 
Part name 
差速器螺栓 （M10 12.9 级） 
Bolt 
制造日期 
Production date 
/ 
VIN/车/发动机号码
car/engine no 
N13SOV019 
失效日期 
Incident date 
/ 
车辆里程数/测试寿命 
Car mileage/Test life 
车辆里程：16111km    
试验里程：5581km     
失效地点 
Location 
广德基地 
失效模式描述 
Failure circumstance description 
广德基地BP32 项目EP1 阶段ATDU 试验车N13SOV019 在做试验时，速度在40km/h，
发动机转速在2500rpm 左右时，驾驶员听到很大的来自前舱异响声。回车间检查，发
现差速器螺栓头部断裂，导致变速箱壳体被打出一个洞，车辆里程16111km，试验里
程5581km，试验进度57.89% 
原材料信息：Raw material information 
原材料及牌号 
Raw material specification 
42CrMo 
原材料厂商 
Raw material producer 
/ 
散件供应商 
Component supplier 
/ 
金属热处理状态 
Metal heat treatment state 
淬火+回火 
失效零件见图2：The failed part is shown in figure 2.  
Ⅱ. 结论与建议 Conclusions and suggestions 
 
结论Conclusions： 
1、 失效螺栓是由于夹紧力不足（松动）后，受到多次冲击造成的过载断裂。 
The failure is overload fracture , due to several attacks after insufficient clamping force (loose). 
2、 失效件的材料性能符合图纸技术要求。 
The material properties of the part meet the technical requirements of the drawing.  
 
建议Suggestions： 
1、 建议系统排查螺栓装配及变速箱的运行情况。 
Recommended System investigation bolt assembly and operation of the gearbox. 
 
 
分发： 
Distribution 
MT 贾静华 
检验者Author 
 
白云岭   
Bai Yunling 
审核Auditor 
邵百明 
Shao Baiming 
批准Approver 
 
日期Date 
2014.5.9 
日期Date 
2014.05.12 
日期Date 
2014.05.12 


 
上海汽车中心实验室 
SAIC Center Lab 
中国·上海·嘉定区安研路201 号 
邮编: 201804 
No 201 Anyan road, Jiading, Shanghai ,China 
Post code: 201804 
报告编号 
Report number 
 
SCL-S-14-0143M 
委托者:  MT 贾静华 
Request person, dept： 
委托编号:  /  
Request number: 
送样日期:  2014.5.8 
Request date:  
报告日期:  2014.5.9 
Report date：第 2 页 共 8 页 
 
SMPV-0.2.3-002-QA -F01 
III. 测试结果 Test Results  
一、 宏观观察： 
1、 失效螺栓在总成中装配关系如图1 所示，在该总成中共装配12 件该螺栓。 
2、 收到委托者提供的实物形貌（6 件未断裂螺栓+4 个螺栓的断裂残体，另外2 个未断裂螺栓未收到）， 
见图2。 
 
  
 
图1 失效螺栓在总成中装配关系 
图2 失效件实物形貌 
螺
栓 
未断裂
螺栓 
螺栓断
裂残体 


 
上海汽车中心实验室 
SAIC Center Lab 
中国·上海·嘉定区安研路201 号 
邮编: 201804 
No 201 Anyan road, Jiading, Shanghai ,China 
Post code: 201804 
报告编号 
Report number 
 
SCL-S-14-0143M 
委托者:  MT 贾静华 
Request person, dept： 
委托编号:  /  
Request number: 
送样日期:  2014.5.8 
Request date:  
报告日期:  2014.5.9 
Report date：第 3 页 共 8 页 
 
SMPV-0.2.3-002-QA -F01 
3、 未断裂螺栓的螺牙和法兰头已受损，螺牙受损可能是螺栓的螺牙与主减速器齿轮之间的碰击所致，典型 
形貌见图3a、3b、3c、3d；其中有一个螺栓的杆部已严重变形，与主减速器齿轮匹配的杆部已弯曲且
螺牙已严重挤压变形，这可能是螺栓受到横向剪切力所致，见图3e。 
 
 
 
 
 
图3 未断裂螺栓宏观观察 
 
3a 
3e 
3d 
3c 
3b 


 
上海汽车中心实验室 
SAIC Center Lab 
中国·上海·嘉定区安研路201 号 
邮编: 201804 
No 201 Anyan road, Jiading, Shanghai ,China 
Post code: 201804 
报告编号 
Report number 
 
SCL-S-14-0143M 
委托者:  MT 贾静华 
Request person, dept： 
委托编号:  /  
Request number: 
送样日期:  2014.5.8 
Request date:  
报告日期:  2014.5.9 
Report date：第 4 页 共 8 页 
 
SMPV-0.2.3-002-QA -F01 
4、 螺栓断裂残体：五个螺栓断裂残体的实物形貌见图4a-4c。 
  
 
 
 
 
图4 螺栓断裂残体宏观观察 
 
 
 
 
 
 
法兰头的表面已
受到严重敲击，
杆部螺纹也已受
到严重挤伤。 
法兰头的表面已受到严
重敲击，杆部螺纹也已
受到严重挤伤，且断口
附近的杆部已弯曲。 
螺纹已受到打伤或挤压变形，螺杆已弯曲变形。 
4a 
4c 
4b 


 
上海汽车中心实验室 
SAIC Center Lab 
中国·上海·嘉定区安研路201 号 
邮编: 201804 
No 201 Anyan road, Jiading, Shanghai ,China 
Post code: 201804 
报告编号 
Report number 
 
SCL-S-14-0143M 
委托者:  MT 贾静华 
Request person, dept： 
委托编号:  /  
Request number: 
送样日期:  2014.5.8 
Request date:  
报告日期:  2014.5.9 
Report date：第 5 页 共 8 页 
 
SMPV-0.2.3-002-QA -F01 
二、 断口观察： 
1、宏观观察，对收到的失效件进行宏观观察，均表现为过载特征，断口典型相貌见图5a-5e，断口表面均
有不同程度擦伤或磨损，断裂方向如图中红色虚线所示。 
 
 
 
 
 
图5 断口宏观观察 
5a 
5e 
5d 
5c 
5b 


 
上海汽车中心实验室 
SAIC Center Lab 
中国·上海·嘉定区安研路201 号 
邮编: 201804 
No 201 Anyan road, Jiading, Shanghai ,China 
Post code: 201804 
报告编号 
Report number 
 
SCL-S-14-0143M 
委托者:  MT 贾静华 
Request person, dept： 
委托编号:  /  
Request number: 
送样日期:  2014.5.8 
Request date:  
报告日期:  2014.5.9 
Report date：第 6 页 共 8 页 
 
SMPV-0.2.3-002-QA -F01 
2、 断口微观观察，使用扫描电镜对五个断口进行了观察、分析，未发现疲劳特征，微观形貌均为韧窝，
典型相貌见图6。 
 
 
 
 
图6  断口微观典型形貌  SEM 
 
 
 
 
 
 
 
 
 


 
上海汽车中心实验室 
SAIC Center Lab 
中国·上海·嘉定区安研路201 号 
邮编: 201804 
No 201 Anyan road, Jiading, Shanghai ,China 
Post code: 201804 
报告编号 
Report number 
 
SCL-S-14-0143M 
委托者:  MT 贾静华 
Request person, dept： 
委托编号:  /  
Request number: 
送样日期:  2014.5.8 
Request date:  
报告日期:  2014.5.9 
Report date：第 7 页 共 8 页 
 
SMPV-0.2.3-002-QA -F01 
三、 理化分析： 
在样品中随机抽取一件进行化学成分分析，抽取未断裂螺栓和螺栓断裂残体各一件进行螺栓性能测
试分析。 
表1 
序号 
No. 
试验项目 
Test item 
额定值 
Requirement 
试验结果 
Test result 
评价 Evaluation 
合格 
qualified 
不合格 
unqualified 
1 
化学成分/42CrMo(图纸) 
GB/T3077-1999 
 
 
 
 
C 
0.38-0.45 
0.43 
X 
 
 
Si 
0.17-0.37 
0.21 
X 
 
 
Mn 
0.50-0.80 
0.84 
X 
 
 
P 
≤0.035 
0.013 
X 
 
 
S 
≤0.035 
0.0037 
X 
 
 
Cr 
0.90-1.20 
0.95 
X 
 
 
Mo 
0.15-0.25 
0.17 
X 
 
2 
未断裂螺栓（12.9 级） 
 
 
 
 
2.1 
芯部硬度 
385-435HV 
416、416、419 
X 
 
2.2 
表面与芯部硬度差 
≤30HV 
16 
X 
 
2.3 
表面全脱碳层深度 
≤0.015mm 
0  （图7） 
X 
 
2.4 
螺牙缺陷 
中径以下无折叠 
中径以下无折叠 
（图8） 
X 
 
2.5 
金相组织 
回火索氏体 
回火索氏体 
（图9） 
X 
 
3 
螺栓断裂残体（12.9 级） 
 
 
 
 
3.1 
芯部硬度 
385-435HV 
416、420、419 
X 
 
3.2 
表面与芯部硬度差 
≤30HV 
3 
X 
 
3.3 
表面全脱碳层深度 
≤0.015mm 
0  （图10） 
X 
 
3.4 
螺牙缺陷 
中径以下无折叠 
中径以下无折叠 
（图11） 
X 
 
3.5 
金相组织 
回火索氏体 
回火索氏体 
（图12） 
X 
 
 
 
图7 未断裂螺栓表面脱碳  100X                     图8 未断裂螺栓螺牙缺陷  100X 
 


 
上海汽车中心实验室 
SAIC Center Lab 
中国·上海·嘉定区安研路201 号 
邮编: 201804 
No 201 Anyan road, Jiading, Shanghai ,China 
Post code: 201804 
报告编号 
Report number 
 
SCL-S-14-0143M 
委托者:  MT 贾静华 
Request person, dept： 
委托编号:  /  
Request number: 
送样日期:  2014.5.8 
Request date:  
报告日期:  2014.5.9 
Report date：第 8 页 共 8 页 
 
SMPV-0.2.3-002-QA -F01 
 
 
图9 未断裂螺栓螺金相组织  500X                  图10 螺栓断裂残体表面脱碳  100X 
 
 
图11 螺栓断裂残体螺牙缺陷  100X                  图12 螺栓断裂残体金相组织  500X 
 
四、 小结： 
1、 通过对收到的螺栓及残体的观察及测试分析，断口微观形貌为韧窝，无疲劳特征，图5 中的纹路是
螺栓受到多次过载冲击形成的撕裂纹路。 
2、 失效件的材料性能符合技术要求。 
3、 综上，可以得出失效螺栓是由于夹紧力不足（松动）后，受到多次冲击造成的过载断裂。 
4、 建议系统排查螺栓装配及变速箱的运行情况。

File: 材料工程师/SCL-S-14-0144M-AP11MCE-油冷管垫片-邵百明.pdf.md
# SCL-S-14-0144M-AP11MCE-油冷管垫片-邵百明.pdf

 
上海汽车中心实验室 
SAIC Center Lab 
中国·上海·嘉定区安研路201 号 
邮编：201804 
No 201 Anyan road, Jiading, Shanghai China 
Post code: 201804 
报告编号 
Report number 
 
SCL-S-14-0144M 
委托者:质量分析科 黄海钧 
Request person, dept： 
委托编号:  /  
Request number: 
送样日期: 2014.05.08 
Request date:  
报告日期: 2014.05.09 
Report date：  
第1 页共4 页 
 
SMPV-0.2.3-002-QA -F01 
零件号Part number 
10124779 
零件名称 
Part name 
油冷管总成垫片 
Hose Assy. washer 
图纸日期Drawing date 
2012.10.29 
零件生产日期Part production date 
/ 
供货商 
Supplier 
青岛固恩治 
车型/项目Car type/project 
AP11 MCE 
DVP 材料大纲签署日期DVP material test plan date 
/ 
阶段性报告 Interim report                结论性报告 Conclusion report          
 
Ⅰ.任务描述 Task description 
实验室受委托对油冷管总成垫片进行失效分析，失效零件具体信息如下： 
As requested, SCL has analyzed the failure of the hose Assy. wahser The information of the failed part is as following： 
零件信息：Part information 
零件名称 
Part name 
油冷管总成垫片 
Hose Assy. washer 
车制造日期 
Vehicle production date 
/ 
VIN 码/发动机号 
VIN/ Engine No. 
/ 
销售日期 
Sale date 
/ 
车辆里程数/测试寿命 
Car mileage/test life 
1#:1Km 
2#: 4Km 
维修站名称 
Sale agent 
青岛盛腾 
重庆世纪沪力 
失效模式描述 
Failure circumstance  
售后抱怨2 例AP11MCE 车型变速箱油冷管与散热器端连接处漏液。  
原材料信息：Raw material information 
原材料及牌号 
Raw material specification 
/ 
原材料厂商 
Raw material producer 
/ 
散件供应商 
Component supplier 
青岛安拓 
金属热处理状态 
Metal heat treatment state 
/ 
失效零件见图1~3：The failed part is shown in figure1~3. 
 
Ⅱ. 结论与建议 Conclusions and Suggestions 
 
结论Conclusions： 
（1） 垫片的表面存在凹陷的压痕导致泄露发生；该损伤可能来自零件制造过程。There are hollowly marks on the 
surface of the washers, which cause the leaking; maybe the damages were from the manufacture of the 
component.  
 
建议Suggestions： 
（1） 供应商对垫片的生产过程进行排查，消除潜在的隐患；同时，加强外观的检查，避免不合格品的流出。
The supplier should check the production process and avoid the potential risk and at the same time, enhance the 
appearance check to prevent the bad washer to be used. 
 
 
 
 
 
分发: 
Distribution 
质量分析科 黄海钧 
检验者Author 
邵百明 
Shao Baiming 
审核Auditor 
邵百明 
Shao Baiming 
批准Approver 
 
日期Date 
2014.05.09 
日期Date 
2014.05.09 
日期Date 
2014.05.09 


 
上海汽车中心实验室 
SAIC Center Lab 
中国·上海·嘉定区安研路201 号 
邮编：201804 
No 201 Anyan road, Jiading, Shanghai China 
Post code: 201804 
报告编号 
Report number 
 
SCL-S-14-0144M 
委托者:质量分析科 黄海钧 
Request person, dept： 
委托编号:  /  
Request number: 
送样日期: 2014.05.08 
Request date:  
报告日期: 2014.05.09 
Report date：  
第2 页共4 页 
 
SMPV-0.2.3-002-QA -F01 
III. 调查结果 Investigation Results   
     
   售后抱怨2 例AP11MCE 车型变速箱油冷管与散热器端连接处漏液。车辆行驶里程分别为1km 和4km。图1
显示的是其中一件失效件在密封处发生了泄露。 
 
图1 密封端 漏液 
    
   拆解发现密封铜片表面有明显的损伤，如图2 和图3 所示。局部压痕贯穿整个宽度方向，导致无法密封，引
起泄露。 
   该垫片的生产过程为：板料冲压—退火—整形—镀锌—挑选。总成进入工厂后，去掉保护帽（见图4），打紧
螺栓装配。整车装配中，垫片遭受意外的损伤的可能性较小；其损伤很可能是来自部件的生产过程。 
 
 
 
 
 
 
 


 
上海汽车中心实验室 
SAIC Center Lab 
中国·上海·嘉定区安研路201 号 
邮编：201804 
No 201 Anyan road, Jiading, Shanghai China 
Post code: 201804 
报告编号 
Report number 
 
SCL-S-14-0144M 
委托者:质量分析科 黄海钧 
Request person, dept： 
委托编号:  /  
Request number: 
送样日期: 2014.05.08 
Request date:  
报告日期: 2014.05.09 
Report date：  
第3 页共4 页 
 
SMPV-0.2.3-002-QA -F01 
 
  
（a）1#失效件                              （b）局部损伤1 局部凹陷无法密封 
 
 
（c）局部损伤2                                  （d）局部损伤2 塑性变形 
图2 1#失效件 
 


 
上海汽车中心实验室 
SAIC Center Lab 
中国·上海·嘉定区安研路201 号 
邮编：201804 
No 201 Anyan road, Jiading, Shanghai China 
Post code: 201804 
报告编号 
Report number 
 
SCL-S-14-0144M 
委托者:质量分析科 黄海钧 
Request person, dept： 
委托编号:  /  
Request number: 
送样日期: 2014.05.08 
Request date:  
报告日期: 2014.05.09 
Report date：  
第4 页共4 页 
 
SMPV-0.2.3-002-QA -F01 
 
 
（a）1#失效件                              （b）局部损伤  局部凹陷无法密封 
图3 2#失效件 
 
图4 保护帽

File: 材料工程师/SCL-S-14-0145M-AS21-右后控制臂-薛喜才.pdf.md
# SCL-S-14-0145M-AS21-右后控制臂-薛喜才.pdf

 
上海汽车中心实验室 
SAIC Center Lab 
中国·上海·嘉定区安研路201 号 
邮编: 201804 
No 201 Anyan road, Jiading, Shanghai ,China 
Post code: 201804 
报告编号 
Report number 
 
SCL-S-14-0145M 
委托者:底盘结构科 赵雪利 
Request person, dept： 
委托编号:  /  
Request number: 
送样日期: 2014.05.09 
Request date:  
报告日期: 2014.05.13 
Report date：  
第1页共7页 
 
SMPV-0.2.3-002-QA -F01 
零件号Part number 
10094125 
 零件名称 
Part name 
后下控制臂 
ARM ASSY-RR SUSPENSION 
图纸日期Drawing date 
2013.05.30 
零件生产日期Part production date 
/ 
 供货商 
Supplier 
宁波跃进 
车型/项目Car type/project 
AS21 
DVP 材料大纲签署日期DVP material test plan date 
/ 
阶段性报告 Interim report                结论性报告 Conclusion report          
 
Ⅰ.任务描述 Task description 
实验室受委托对后控制臂进行失效原因分析，失效零件具体信息如下： 
As requested, SCL has analyzed the failure of ARM ASSY-RR SUSPENSION. The information of the failed part is as 
following： 
零件信息：Part information 
零件名称 
Part name 
后下控制臂 
ARM ASSY-RR SUSPENSION 
车制造日期 
Vehicle production date 
/ 
VIN 码 
VIN 
/ 
销售日期 
Sale date 
/ 
车辆里程数 
Car mileage 
22945 公里(km) 
试验进度41% 
试验基地 
Testing location 
广德 
失效模式描述 
Failure circumstance  
AS21 NLE EP2 阶段SD 试验车C13UOV020 在路试进度41%时，发现右后控制臂开裂，
裂纹长度约10mm，左后控制臂正常；AS21 NLE EP2 SD testing. C13UOV020 testing vehicle was found ARM 
ASSY-RR SUSPENSION cracking. The crack length was about 10mm, the left rear control arm was normal. 
原材料信息：Raw material information 
原材料及牌号 
Raw material specification 
QStE420TM(t=2.0mm)  
Q/BQB 310-2009 
原材料厂商 
Raw material producer 
宝钢 
散件供应商 
Component supplier 
/ 
金属热处理状态 
Metal heat treatment state 
/ 
失效零件见图1：The failed part is shown in figure 1.  
Ⅱ. 结论与建议 Conclusions and Suggestions 
结论Conclusions： 
1. 后下控制臂是由于疲劳而开裂的；ARM ASSY-RR SUSPENSION was cracking though fatigue propagation. 
2. 从检测结果来看，开裂部位并未按照技术要求进行”包边”处理，降低了疲劳强度，造成过早发生疲劳失效；
Base the testing result, the welding seam wasn’t covering the edge at the cracking region, which reduced the fatigue 
strength, resulting in fatigue failure early. 
3. 材料成分、厚度符合要求；硬度及组织正常； Chemical components and thickness met the requirement. 
Microstructure and harness were normal. 
建议Suggestions： 
1. 供应商应按照焊接技术要求进行焊接，保证焊接质量；Supplier should weld according the technical requirement to 
make sure the welding quality. 
2. 优化零件结构设计，降低关键部件应力载荷(参照大众PQ35)；Accord the PQ35 structure, optimize the design to 
reduce the load at main location.  
 
分发: 
Distribution 
底盘结构科 赵雪利 
检验者Author 
薛喜才 
Xue Xicai 
审核Auditor 
邵百明 
Shao Baiming 
批准Approver 
 
日期Date 
2014.05.13 
日期Date 
2014.05.13 
日期Date 
2014.05.13 


 
上海汽车中心实验室 
SAIC Center Lab 
中国·上海·嘉定区安研路201 号 
邮编: 201804 
No 201 Anyan road, Jiading, Shanghai ,China 
Post code: 201804 
报告编号 
Report number 
 
SCL-S-14-0145M 
委托者:底盘结构科 赵雪利 
Request person, dept： 
委托编号:  /  
Request number: 
送样日期: 2014.05.09 
Request date:  
报告日期: 2014.05.13 
Report date：  
第2页共7页 
 
SMPV-0.2.3-002-QA -F01 
III. 调查结果 Investigation Results  
AS21 NLE 在广德进行SD 试验。试验进度在41%时(试验车编号：C13UOV020，试验里程为22945 公里)，发现
右后控制臂下片开裂(见图1)，裂纹靠近焊缝收弧位置，裂纹长度约10mm；左后控制臂正常。 
AS21 后下控制臂在2014-01 曾发生类似的失效案例，具体请参考报告SCL-S-14-0030M。 
 
 
 
 
 
 
 
 
 
 
 
 
 
 
 
 
 
 
 
图1 失效件全貌 
前期工程在开发过程中为了提高疲劳寿命，要求供应商在焊缝收弧位置，再起弧将上片的端部包住。从检测结果
来看，开裂部位并未按照要求进行包边处理。 
 
 
 
 
 
 
 
 
 
 
 
上片 
下片 
焊缝 
右后控制臂正面 
右后控制臂背面 
开裂位置 
裂纹 
下片 
上片 
焊缝 
焊缝切片检验： 
未发现多道焊
的痕迹 
(a)开裂处外观及焊缝 


 
上海汽车中心实验室 
SAIC Center Lab 
中国·上海·嘉定区安研路201 号 
邮编: 201804 
No 201 Anyan road, Jiading, Shanghai ,China 
Post code: 201804 
报告编号 
Report number 
 
SCL-S-14-0145M 
委托者:底盘结构科 赵雪利 
Request person, dept： 
委托编号:  /  
Request number: 
送样日期: 2014.05.09 
Request date:  
报告日期: 2014.05.13 
Report date：  
第3页共7页 
 
SMPV-0.2.3-002-QA -F01 
 
 
 
 
 
 
 
 
 
 
 
 
(b)另一侧包边处理 
图2  右后控制臂失效情况 
断口分析Fracture surface analysis 
断口形貌如图3~图5 所示。由图可知，断口为疲劳断口。根据裂纹的扩展路径，可判断裂纹起源于后控制臂下
片边缘。在裂纹起源位置未发现明显的缺陷，但裂纹源位于焊缝热影响区，属于薄弱区域。 
 
 
 
 
 
 
 
 
 
 
 
 
 
 
 
 
图3  断口低倍照片 
 
 
 
下片 
上片 
焊缝 
手工掰断区 
上片 
下片 
焊缝 
包边 
两道焊接 


 
上海汽车中心实验室 
SAIC Center Lab 
中国·上海·嘉定区安研路201 号 
邮编: 201804 
No 201 Anyan road, Jiading, Shanghai ,China 
Post code: 201804 
报告编号 
Report number 
 
SCL-S-14-0145M 
委托者:底盘结构科 赵雪利 
Request person, dept： 
委托编号:  /  
Request number: 
送样日期: 2014.05.09 
Request date:  
报告日期: 2014.05.13 
Report date：  
第4页共7页 
 
SMPV-0.2.3-002-QA -F01 
 
 
 
 
 
 
 
 
 
 
 
 
 
 
 
 
图4  裂纹源区形貌 
 
 
 
 
 
 
 
 
 
 
 
 
 
 
 
 
图5 裂纹扩展区 
 
 
 
图4 为裂纹源区形貌。 
 
断口较平整，裂纹起
源位置未发现明显的
缺陷。 
 
在裂纹源区可见疲劳
特征：疲劳台阶。 
图5 为裂纹扩展后期断口
形貌。可见明显的疲劳特
征：海滩纹。 
裂纹扩展方向 
疲劳台阶 


 
上海汽车中心实验室 
SAIC Center Lab 
中国·上海·嘉定区安研路201 号 
邮编: 201804 
No 201 Anyan road, Jiading, Shanghai ,China 
Post code: 201804 
报告编号 
Report number 
 
SCL-S-14-0145M 
委托者:底盘结构科 赵雪利 
Request person, dept： 
委托编号:  /  
Request number: 
送样日期: 2014.05.09 
Request date:  
报告日期: 2014.05.13 
Report date：  
第5页共7页 
 
SMPV-0.2.3-002-QA -F01 
材料检测   
材料检测结果如表1 所示。 
 
基体材料成分、厚度符合要求，金相及硬度正常； 
 
裂纹源位于母材热影响区，表面覆盖少量焊缝金属。裂纹源区硬度与基体相差不大，金相组织为正常
的焊缝组织； 
 
焊接检验结果显示符合SMTC 5 111 001 技术要求。 
表1  材料检测结果 
 
 
 
 
 
 
 
 
 
 
 
 
 
 
 
 
 
 
 
 
 
 
 
 
 
 
 
 
 
 
备注：1..抗拉强度转换标准GB/T1172-1999，结果仅供参考 
 
 
 
 
序号 
No 
测试项目 
Test item 
额定值 
Requirement 
试验结果 
Test result 
评价 
Evaluation 
合格
OK 
不合格 
Not OK 
1 
化学成分 
QStE420TM 
Q/BQB310-2009 
/ 
 
 
C:≤0.12 
0.101 
× 
 
Si:≤0.5 
0.048 
× 
 
Mn:≤1.50 
1.195 
× 
 
P:≤0.030 
0.012 
× 
 
S:≤0.025 
0.002 
× 
 
Alt:≥0.015 
0.029 
× 
 
Nb:≤0.09 
0.029 
× 
 
V:≤0.20 
0.001 
× 
 
Ti:≤0.15 
0.009 
× 
 
2 
基体组织 
/ 
铁素体+珠光体，
见图7 
/ 
 
3 
焊接检验 
SMTC 5 111 001 
 
 
 
1#焊缝，见图2a 
上片熔透 
100% 
100%熔透 
× 
 
下片熔深 
≥0.2mm 
1.13mm 
× 
 
焊缝厚度 
≥1.4mm 
2.0mm 
× 
 
2#焊缝，见图2b 
上片熔透 
100% 
100%熔透 
× 
 
下片熔深 
≥0.2mm 
3.04mm 
× 
 
焊缝厚度 
≥1.4mm 
1.96mm 
× 
 
4 
硬度HV0.3 
 
 
 
 
裂纹源 
/ 
191,196,200 
/ 
 
焊缝 
/ 
233,238,247 
/ 
 
热影响区 
/ 
183,190,192 
/ 
 
基体 
/ 
192,201,199 
/ 
 
基体硬度转换成抗拉强度1 
480 ~ 620MPa 
646,678,670 
/ 
 
5 
下片厚度 
2
22
.0
22
.0


mm 
2.0mm 
× 
 


 
上海汽车中心实验室 
SAIC Center Lab 
中国·上海·嘉定区安研路201 号 
邮编: 201804 
No 201 Anyan road, Jiading, Shanghai ,China 
Post code: 201804 
报告编号 
Report number 
 
SCL-S-14-0145M 
委托者:底盘结构科 赵雪利 
Request person, dept： 
委托编号:  /  
Request number: 
送样日期: 2014.05.09 
Request date:  
报告日期: 2014.05.13 
Report date：  
第6页共7页 
 
SMPV-0.2.3-002-QA -F01 
 
 
 
 
 
 
 
 
 
 
 
 
 
 
 
 
 
 
 
 
 
 
 
 
 
 
 
 
 
 
 
 
 
 
 
 
 
 
 
 
 
图6  开裂处金相组织 
金
相
检
验
位
置 
裂纹源 
断
口 
焊缝金属 
热影响区 
母材 


 
上海汽车中心实验室 
SAIC Center Lab 
中国·上海·嘉定区安研路201 号 
邮编: 201804 
No 201 Anyan road, Jiading, Shanghai ,China 
Post code: 201804 
报告编号 
Report number 
 
SCL-S-14-0145M 
委托者:底盘结构科 赵雪利 
Request person, dept： 
委托编号:  /  
Request number: 
送样日期: 2014.05.09 
Request date:  
报告日期: 2014.05.13 
Report date：  
第7页共7页 
 
SMPV-0.2.3-002-QA -F01 
 
 
 
 
 
 
 
 
 
 
 
 
 
 
 
 
 
 
 
 
 
 
图7  基体金相

File: 材料工程师/SCL-S-14-0146M- ZP11 TT - 高音喇叭支架-白云岭.pdf.md
# SCL-S-14-0146M- ZP11 TT - 高音喇叭支架-白云岭.pdf

 
上海汽车中心实验室 
SAIC Center Lab 
中国·上海·嘉定区安研路201 号 
邮编: 201804 
No 201 Anyan road, Jiading, Shanghai ,China 
Post code: 201804 
报告编号 
Report number 
 
SCL-S-14-0146M 
委托者:  EE 石朱峰 
Request person, dept： 
委托编号:  /  
Request number: 
送样日期:  2014.5.7 
Request date:  
报告日期:  2014.5.9 
Report date：第 1 页 共 5 页 
 
SMPV-0.2.3-002-QA -F01 
零件号Part number 
10154211 
 零件名称 
Part name 
喇叭支架 
图纸日期Drawing date 
/ 
零件生产日期Part production date 
2013-11-04 
 供货商 
Supplier 
上海实业交通电器有限公司 
车型/项目Car type/project 
ZP11 TT 
DVP 材料大纲签署日期DVP material test plan date 
/ 
阶段性报告  Stage report                结论性报告 Conclusion report 
 
Ⅰ.任务描述 Task description 
实验室受委托对喇叭支架进行失效原因分析，失效零件具体信息如下： 
As requested, SCL has analyzed the failure of part. The information of the failed part is as following： 
零件信息：Part information 
零件名称 
Part name 
喇叭支架 
制造日期 
Production date 
/ 
VIN/车/发动机号码
car/engine no 
S14HOV008 
失效日期 
Incident date 
2014-4-21 
车辆里程数/测试寿命 
Car mileage/Test life 
13626.8km     
失效地点 
Location 
广德试车场 
失效模式描述 
Failure circumstance description 
2014-4-19 号，广德试验基地ZP11 TT 项目综合耐久试验车S14HOV008，检查时发
现喇叭支架断裂，该试验进行了40.7% 。 
原材料信息：Raw material information 
原材料及牌号 
Raw material specification 
DC01 
原材料厂商 
Raw material producer 
/ 
散件供应商 
Component supplier 
上海富锋电器制品有限公司 
金属热处理状态 
Metal heat treatment state 
/ 
失效零件见图1：The failed part is shown in figure 1.  
Ⅱ. 结论与建议 Conclusions and suggestions 
结论Conclusions： 
1、 失效件属双向疲劳断裂，在疲劳源附近有应力集中现象。 
The failure for the part belong to biaxial fatigue, near the source of fatigue stress concentration  
phenomenon. 
2、失效件的材料强度偏下限，更接近DC05/06。 
The strength of the part failure meet the lower limit, closer DC05/06. 
建议Suggestions： 
1、 请校核零件的受力情况，优化设计，提高支架的承载力。 
Please check the forces and optimize the design for parts, improve the bearing capacity of the stent.. 
2、 采购正规 DC01 材料并进行检测，不使用偏软材料。 
DC01 material procurement and regular testing, not using soft materials. 
   3、如应力降低有限，提高材料强度等级，如ST37-2G。 
If stress is reduced is limited, improve material intensity level, such as ST37-2G. 
 
分发： 
Distribution 
EE 石朱峰 
检验者Author 
白云岭   
Bai Yunling 
审核
Auditor 
邵百明 
Shao Baiming 
批准
Approver 
 
日期Date 
2014.5.9 
日期Date 
2014.5.12 
日期Date 
2014.5.12 


 
上海汽车中心实验室 
SAIC Center Lab 
中国·上海·嘉定区安研路201 号 
邮编: 201804 
No 201 Anyan road, Jiading, Shanghai ,China 
Post code: 201804 
报告编号 
Report number 
 
SCL-S-14-0146M 
委托者:  EE 石朱峰 
Request person, dept： 
委托编号:  /  
Request number: 
送样日期:  2014.5.7 
Request date:  
报告日期:  2014.5.9 
Report date：第 2 页 共 5 页 
 
SMPV-0.2.3-002-QA -F01 
III. 测试结果 Test Results  
一、 宏观观察： 
1、 收到委托者提供的实物形貌，见图1，断裂位置如图中红色虚线所示。 
 
图1 失效件实物形貌 
2、失效件表面的螺栓压痕清晰、规则，说明螺栓未产生位移。 
 
  
 
 
 
 
 
 
 
 
图2  宏观观察 
 
喇叭 
支架 


 
上海汽车中心实验室 
SAIC Center Lab 
中国·上海·嘉定区安研路201 号 
邮编: 201804 
No 201 Anyan road, Jiading, Shanghai ,China 
Post code: 201804 
报告编号 
Report number 
 
SCL-S-14-0146M 
委托者:  EE 石朱峰 
Request person, dept： 
委托编号:  /  
Request number: 
送样日期:  2014.5.7 
Request date:  
报告日期:  2014.5.9 
Report date：第 3 页 共 5 页 
 
SMPV-0.2.3-002-QA -F01 
二、 断口观察： 
1、宏观观察，断口表面已有磨损，但可以判断断口具有双向疲劳特征，疲劳源如图3a、3b 中红色箭头有所
示。在疲劳源附近有明显的螺栓压痕，见图3c、3d。 
2、微观观察，疲劳源处无异常缺陷，断口具有典型的疲劳辉纹，见图4b、4c，疲劳扩展方向如图中红色虚
线所示。 
 
 
 
 
图3  断口宏观观察 
 
 
 
图4  断口微观观察    SEM 
3a
3d
3c
3b
4a
4c
4b


 
上海汽车中心实验室 
SAIC Center Lab 
中国·上海·嘉定区安研路201 号 
邮编: 201804 
No 201 Anyan road, Jiading, Shanghai ,China 
Post code: 201804 
报告编号 
Report number 
 
SCL-S-14-0146M 
委托者:  EE 石朱峰 
Request person, dept： 
委托编号:  /  
Request number: 
送样日期:  2014.5.7 
Request date:  
报告日期:  2014.5.9 
Report date：第 4 页 共 5 页 
 
SMPV-0.2.3-002-QA -F01 
三、 理化分析： 
表1 
序号 
No. 
试验项目 
Test item 
额定值 
Requirement 
试验结果 
Test result 
评价 Evaluation 
合格 
qualified 
不合格 
unqualified 
1 
化学成分/DC01  t=2.0mm 
BQB403-2009 
 
 
 
 
C 
≤0.10 
0.0066 
X 
 
 
Mn 
≤0.50 
0.20 
X 
 
 
P 
≤0.035 
0.0088 
X 
 
 
S 
≤0.025 
0.0072 
X 
 
 
Alt 
≥0.015 
0.021 
X 
 
2 
硬度/HV 
/ 
88、87、87 
/ 
 
3 
抗拉强度 
≥270MPa 
/ 
/ 
 
4 
失效件拉伸强度 
/ 
279、276、276   1 
/ 
 
5 
板厚 
2.0±0.11mm 
1.97  (图5) 
X 
 
6 
金相组织 
/ 
铁素体  (图6) 
/ 
 
1、该数据有硬度转化而来，转换标准为ISO18265:2003。 
 
 
图5 失效件板厚                             图6 失效件金相组织  500X 
 
 
 
 
 
 
 
 
 
 
 
 
 


 
上海汽车中心实验室 
SAIC Center Lab 
中国·上海·嘉定区安研路201 号 
邮编: 201804 
No 201 Anyan road, Jiading, Shanghai ,China 
Post code: 201804 
报告编号 
Report number 
 
SCL-S-14-0146M 
委托者:  EE 石朱峰 
Request person, dept： 
委托编号:  /  
Request number: 
送样日期:  2014.5.7 
Request date:  
报告日期:  2014.5.9 
Report date：第 5 页 共 5 页 
 
SMPV-0.2.3-002-QA -F01 
四、 仿真分析： 
工程部门对ZP11 不同的支架进行了CAE 仿真分析，断裂位置存在应力集中现象，结果如下： 
零件状态 
Model 
Stress(max) 
_failure position 
一阶模态  
老ZP11 状态 
30004969(Old Zp) 
39.46 Mpa  
25.19HZ  
失效件状态 
（ZP11 TT） 
30061228_5(base) 
117.1Mpa  
18.72HZ  
改进状态 
（ZP11 TT） 
30061228_5(updat
ed) 
118.4Mpa  
18.72HZ  
 
 
老ZP11 状态 
失效件状态 
（ZP11 TT） 
改进状态 
（ZP11 TT）

File: 材料工程师/SCL-S-14-0147M-AS21-变速箱换挡拉锁转轴油封-何伟.pdf.md
# SCL-S-14-0147M-AS21-变速箱换挡拉锁转轴油封-何伟.pdf

 
上海汽车中心实验室 
SAIC Center Lab 
中国·上海·嘉定区安研路201 号 
邮编. 201804 
No 201 Anyan road, Jiading, Shanghai China 
Post code 201804 
报告编号 
Report number 
 
SCL-S-14-0147M  
委托者: SQE：陈肖 
Request person, dept： 
送样日期:  2014-05-07  
Request date:  
报告日期:  2014-05-29  
Report date：  
第1 页共3 页 
 
零件号Part number 
10010175 
 零件名称 
Part name 
变速箱换挡拉锁转轴油封 
图纸日期Drawing date 
/ 
零件生产日期Part production date 
/ 
 供货商 
Supplier 
长春恩福 
车型/项目Car type/project 
AS21 
试验大纲签署日期： 
/ 
 
   阶段性报告 Interim report        结论性报告 Conclusion report        
Ⅰ.任务描述 Task description 
实验室受委托对长春恩福提供的变速箱换档拉锁转轴油封进行失效原因分析，失效零件具体信息如下： 
As requested, QA lab has analyzed the failure of the coolnat hose. The background information of the failed part is as following： 
零件信息：Part information 
零件名称 
Part name 
 变速箱换挡拉锁转轴油封 
制造日期 
Production date 
/ 
VIN 码 
VIN 
 C13UIV012 
销售日期 
Sale date 
/ 
车辆里程数 
Car mileage 
 29009km 
维修站名称 
Sale agent 
/ 
失效模式描述 
Failure circumstance 
description 
试验车在常规检查时发现变速箱换挡拉锁转轴处渗油 
原材料信息：Raw material information 
原材料及牌号 
Raw material specification 
 ACM 
原材料厂商 
Raw material producer 
 / 
散件供应商 
Component supplier 
 / 
金属热处理状态 
Metal heat treatment state 
/ 
失效零件见图：The failed part is shown in figure 1.  
 
Ⅱ. 结论与建议 Conclusions and suggestions 
结论： 1 失效件转轴外径偏小，最大值低于图纸要求，且密封区域粗糙度不符合要求，导致油封密封性能下
降。 
2 失效件油封内径与耐久合格件油封内径一致，且表面无划伤、凹坑等缺陷。  
3 失效件油封材料符合要求。 
 
 
       
 
建议： 1  严格控制变速箱换挡拉锁转轴尺寸，改善表面粗糙度，确保密封性良好。 
       
    
 
 
 
 
分发: 
Distribution 
 SQE：陈肖  
检验者Author 
何伟 
Hewei 
审核Auditor 
吴文安 
Wu wenan  
批准Approver 
 
日期Date 
2014-05-29 
日期Date 
2014-05-29 
日期Date 
2014-05-29 


 
上海汽车中心实验室 
SAIC Center Lab 
中国·上海·嘉定区安研路201 号 
邮编. 201804 
No 201 Anyan road, Jiading, Shanghai China 
Post code 201804 
报告编号 
Report number 
 
SCL-S-14-0147M  
委托者: SQE：陈肖 
Request person, dept： 
送样日期:  2014-05-07  
Request date:  
报告日期:  2014-05-29  
Report date：  
第2 页共3 页 
 
 
 
图1 换挡转轴处渗油   
 
III. 测试结果 Test Results  
 
1 材料测试 
 
  序号 
No. 
试验项目 
Test item 
额定Requirement 
试验结果 
Test result 
评价 Evaluation 
合格 
qualified 
不合格 
unqualified 
材料定性 
1 
失效件油封 
ACM 
ACM 
× 
 
失效件油封材料符合要求。 
 
2 尺寸分析 
对失效件的油封、转抽进行尺寸测量，同时取另一试验车的未渗油变速箱换挡拉锁（以下简称耐久合格件）转轴、
油封的尺寸进行对比。  
  序号 
No. 
试验项目 
Test item 
额定Requirement 
试验结果 
Test result 
1 
失效件油封内径 
Φ 14.4±0.25 
14.67 
2 
失效件转轴外径 
Φ 15-0.018 
14.973-14.980 
3 
耐久合格件油封内径 
Φ 14.4±0.25 
14.68 
4 
耐久合格件转轴外径 
Φ 15-0.018 
14.996-15.006 
失效件转轴外径偏小，最大值14.980mm 小于额定最小值14.982mm。 
失效件油封与耐久合格件油封内径一致。 
对油封与转轴匹配度进行分析：失效件匹配的最小过盈量0.303mm 比耐久合格件的最小过盈量0.316mm 偏小
0.013mm。 
 
同时检测失效件转轴与正常件转轴密封区域粗糙度Rmax： 
  序号 
No. 
试验项目 
Test item 
额定Requirement 
试验结果 
Test result 
1 
失效件转轴密封区域粗糙度Rmax 
5 
8.07,  10.95,  6.75 
壳体转轴外有油渍 


 
上海汽车中心实验室 
SAIC Center Lab 
中国·上海·嘉定区安研路201 号 
邮编. 201804 
No 201 Anyan road, Jiading, Shanghai China 
Post code 201804 
报告编号 
Report number 
 
SCL-S-14-0147M  
委托者: SQE：陈肖 
Request person, dept： 
送样日期:  2014-05-07  
Request date:  
报告日期:  2014-05-29  
Report date：  
第3 页共3 页 
 
  序号 
No. 
试验项目 
Test item 
额定Requirement 
试验结果 
Test result 
2 
正常件转轴密封区域粗糙度Rmax 
5 
6.19,  2.75,  5.63 
失效件转轴密封区域粗糙度Rmax 均有超差。 
 
3 表面分析 
失效件油封表面： 
 
油封表面平整，无明显划伤或缺陷。 
观察失效件油封和耐久合格件油封与转抽接触面磨损痕迹： 
 
失效件和耐久合格件的油封与转轴接触面均有磨损痕迹，磨损表面无划伤。 
 
小结： 
1． 失效件转轴外径偏小，外径最大值低于图纸要求。 
2． 失效件转轴与油封匹配最小过盈量0.303mm，而耐久合格件匹配最小过盈量为0.316mm，失效件相比偏小
0.013mm。 
3． 失效件转轴密封区域表面粗糙度Rmax 不符合要求。 
4． 失效件油封内径与耐久合格件内径一致，油封表面以及磨损表面无划伤等缺陷。 
5． 失效件油封材料符合要求。 
局部放大 
失效件 
耐久合格件

File: 材料工程师/SCL-S-14-0148M-ZP11-内门把手-龚伟.pdf.md
# SCL-S-14-0148M-ZP11-内门把手-龚伟.pdf

 
上海汽车中心实验室
(SAIC Center Lab) 
中国·上海·嘉定区安研路201 号 
邮编. 201804 
No. 201 Anyan Road, Jiading District,  
Shanghai, China. 
Post code :200433 
报告编号：Report number 
SCL-S-14-0148M 
委托者Requestor：邵鑫冬 
送样日期Deliver date：2014.05.12 
报告日期Report date：2014.05.22 
第 1 页 共 6 页 
Page 1 of 6  
 
零件号 
Part number 
10040032/33/34/3
5 
零件名称 
Part name 
内门把手 
Door Handle 
图纸日期 
Drawing date  
/ 
零件生产日期 
Production date 
2014.03.01 
供货商 
Supplier 
上海瑞尔实业有限公司 
SH-REAL 
车型/项目 
Car type/project 
ZP11 
 
   阶段性报告  Stage report        结论性报告 Conclusion report           测试报告 Test report 
Ⅰ.任务描述 Task description 
实验室受委托对内门把手进行失效原因分析，失效零件具体信息如下： 
As requested, QA lab has analyzed the invalid cause of door handle, and the information of invalid part is shown as 
following： 
零件信息：Part information 
零件名称 
Part name 
内门把手 
Door Handle 
制造日期 
Production date 
2014.03.01 
VIN 码 
VIN number 
/ 
销售日期 
Sale date 
/ 
车辆里程数 
Car mileage 
0 km 
销售商 
Sale agent 
/ 
失效模式描述 
Invalid situation 
description 
内门拉手断裂 
Door handle burst 
原材料信息：Raw material information 
原材料及牌号 
Raw material 
and trademark 
PA6-GF30 
B360V 
原材料厂商 
Raw material producer 
南京鸿瑞塑料制品有限公
司 
散件供应商 
Part supplier 
上海瑞尔实业有限公司 
金属热处理状态 
Metal heat treatment state 
/ 
失效零件见图1：The invalid part is shown in Fig 1.  
Ⅱ. 结论与建议 Conclusions and suggestions 
结论： 1. 失效件受异常外力导致断裂。  
2. 零件材料符合技术要求。  
Conclusions:  1. The brittle fracture of the parts caused by abnormal force. 
2. Material performance of the parts conformed to requirements.  
建议：  1. 跟踪工厂装配反馈情况。 
Suggestions:  1. Focus the assembly of factory. 
 
分发： 
Dispenser 
SQE 邵鑫冬 
检验者： 
Identifier 
龚伟 
Gong Wei 
审核： 
Auditor 
狄春峰 
Di Chunfeng 
批准： 
Approver 
 
日期： 
Date 
2014.05.22 
日期： 
Date 
2014.05.22 
日期： 
Date 
2014.05.22 


 
上海汽车中心实验室
(SAIC Center Lab) 
中国·上海·嘉定区安研路201 号 
邮编. 201804 
No. 201 Anyan Road, Jiading District,  
Shanghai, China. 
Post code :200433 
报告编号：Report number 
SCL-S-14-0148M 
委托者Requestor：邵鑫冬 
送样日期Deliver date：2014.05.12 
报告日期Report date：2014.05.22 
第 2 页 共 6 页 
Page 2 of 6  
 
 
图1 失效件 
Fig. 1 Failure Part 
 
III. 测试结果 Test Results  
序
号 
No. 
试验项目 
Test item 
额定值 
Requirement 
试验结果 
Test result 
评价 Evaluation 
第一次 
第二次 
合格 
qualified 
不合格 
unqualified 
I 
失效件 
 
 
1 
红外（GB/T6040-2002） 
Infrared Spectroscopy 
PA6 
PA6 
× 
 
2 
熔点（GB/T19466.3-2006） 
Melting point (℃) 
220±5 
219 
× 
 
3 
焓值（GB/T19466.3-2006） 
Enthalpy (J/g) 
/ 
44.1 
51.1 
 
 
4 
灰分（GB/T9345.1-2008） 
Ash content (%) 
30±2 
29.6 
× 
 
II 
新件 
 
 
1 
红外（GB/T6040-2002） 
Infrared Spectroscopy 
PA6 
PA6 
× 
 
2 
熔点（GB/T19466.3-2006） 
Melting point (℃) 
220±5 
216 
× 
 
3 
焓值（GB/T19466.3-2006） 
Enthalpy (J/g) 
/ 
43.0 
51.1 
 
 
4 
灰分（GB/T9345.1-2008） 
Ash content (%) 
30±2 
31.3 
× 
 
III 
粒料 
 
 


 
上海汽车中心实验室
(SAIC Center Lab) 
中国·上海·嘉定区安研路201 号 
邮编. 201804 
No. 201 Anyan Road, Jiading District,  
Shanghai, China. 
Post code :200433 
报告编号：Report number 
SCL-S-14-0148M 
委托者Requestor：邵鑫冬 
送样日期Deliver date：2014.05.12 
报告日期Report date：2014.05.22 
第 3 页 共 6 页 
Page 3 of 6  
 
序
号 
No. 
试验项目 
Test item 
额定值 
Requirement 
试验结果 
Test result 
评价 Evaluation 
第一次 
第二次 
合格 
qualified 
不合格 
unqualified 
1 
红外（GB/T6040-2002） 
Infrared Spectroscopy 
PA6 
PA6 
× 
 
2 
熔点（GB/T19466.3-2006） 
Melting point (℃) 
220±5 
219 
× 
 
3 
焓值（GB/T19466.3-2006） 
Enthalpy (J/g) 
/ 
39.2 
48.6 
 
 
4 
灰分（GB/T9345.1-2008） 
Ash content (%) 
30±2 
31.0 
× 
 
小结：零件材料符合技术要求。 
 
 
 
 
 
 
 
 
 
 
 
 
 
 
 
 
 


 
上海汽车中心实验室
(SAIC Center Lab) 
中国·上海·嘉定区安研路201 号 
邮编. 201804 
No. 201 Anyan Road, Jiading District,  
Shanghai, China. 
Post code :200433 
报告编号：Report number 
SCL-S-14-0148M 
委托者Requestor：邵鑫冬 
送样日期Deliver date：2014.05.12 
报告日期Report date：2014.05.22 
第 4 页 共 6 页 
Page 4 of 6  
 
Ⅳ. 宏观分析 Macroscopic observation 
失效件状态如图2所示，断口无银纹，是受外力导致的脆断。断口呈现一定的角度。 
 
图2 失效件 
Fig. 2 Failure Part 
模拟新件的受力情况，如图3 所示，对其施加向左及向前的力，与失效件相同的部位并未发生
断裂。  
 
图3 受力情况 
Fig. 3 Force Conditions 
 


 
上海汽车中心实验室
(SAIC Center Lab) 
中国·上海·嘉定区安研路201 号 
邮编. 201804 
No. 201 Anyan Road, Jiading District,  
Shanghai, China. 
Post code :200433 
报告编号：Report number 
SCL-S-14-0148M 
委托者Requestor：邵鑫冬 
送样日期Deliver date：2014.05.12 
报告日期Report date：2014.05.22 
第 5 页 共 6 页 
Page 5 of 6  
 
对新件施加右向的力，如图4 所示，零件发生铰链式断裂，最小拉断力为130.1N。 
 
图4 右向拉力 
Fig. 4 Force From Right 
 
对新件施加向后的力，如图5 所示，零件发生铰链式断裂，最小拉断力为143.5N。 
 
图5 后向拉力 
Fig. 4 Force From Back 
 
     
 
 
 
 
 
 
 
 
 
 
 
 
 
 
 


 
上海汽车中心实验室
(SAIC Center Lab) 
中国·上海·嘉定区安研路201 号 
邮编. 201804 
No. 201 Anyan Road, Jiading District,  
Shanghai, China. 
Post code :200433 
报告编号：Report number 
SCL-S-14-0148M 
委托者Requestor：邵鑫冬 
送样日期Deliver date：2014.05.12 
报告日期Report date：2014.05.22 
第 6 页 共 6 页 
Page 6 of 6  
 
观察两断裂断口，呈现与失效件类似的脆断形式，如图5 所示，同时断口也存在一定的角度，
与失效件类似。 
 
图5 新件 
Fig. 5 New Parts
