Repository: kujaxr/obsidian-vault

File: 材料工程师/SCL-S-14-0150M-SGE 1.5T-连杆-邵百明.pdf.md
# SCL-S-14-0150M-SGE 1.5T-连杆-邵百明.pdf

 
上海汽车中心实验室 
SAIC Center Lab 
中国·上海·嘉定区安研路201 号 
邮编：201804 
No 201 Anyan road, Jiading, Shanghai China 
Post code: 201804 
报告编号 
Report number 
 
SCL-S-14-0150M 
委托者:发动机 宋小军 
Request person, dept： 
委托编号:  /  
Request number: 
送样日期: 2014.05.09 
Request date:  
报告日期: 2014.05.20 
Report date：  
第1 页共10 页 
 
SMPV-0.2.3-002-QA -F01 
零件号Part number 
12645295 
零件名称 
Part name 
连杆总成 
Rod ASM-CONN 
图纸日期Drawing date 
2013.12.06 
零件生产日期Part production date 
/ 
供货商 
Supplier 
GKN（毛坯）/上海交运（机加工） 
车型/项目Car type/project 
SGE 1.5T 
DVP 材料大纲签署日期DVP material test plan date 
/ 
阶段性报告 Interim report                结论性报告 Conclusion report          
 
Ⅰ.任务描述 Task description 
实验室受委托对连杆总成进行失效原因分析，失效零件具体信息如下： 
As requested, SCL has analyzed the failure of the rod ASM-CONN. The information of the failed part is as following： 
零件信息：Part information 
零件名称 
Part name 
连杆总成 
Rod ASM-CONN 
车制造日期 
Vehicle production date 
/ 
VIN 码/发动机号 
VIN/ Engine No. 
*15E4E*PCAE327E063*  
销售日期 
Sale date 
/ 
车辆里程数/测试寿命 
Car mileage/test life 
0.5h（磨合工况） 
试验地 
Test location 
安亭 
失效模式描述 
Failure circumstance  
发动机台架试验，磨合工况运行0.5h，连杆断裂。 
原材料信息：Raw material information 
原材料及牌号 
Raw material specification 
P/F-11C60 
原材料厂商 
Raw material producer 
/ 
散件供应商 
Component supplier 
/ 
金属热处理状态 
Metal heat treatment state 
/ 
失效零件见图1：The failed part is shown in figure1. 
 
Ⅱ. 结论与建议 Conclusions and Suggestions 
 
结论Conclusions： 
（1）由于活塞的一端未装卡簧，活塞销向一侧滑动，导致连杆受到了异常的载荷，而发生断裂；连杆失效过程
中，连杆螺栓头部与缸体发生作用，出现剪切断裂。The piston pin moved to one side due to no circlip and made the 
rod bear a bending load and break; during the rod failure process, the bolt head suffered the load of the cylinder block 
and was broken by shear. 
（2）连杆的材料成分，硬度，密度以及脱碳层深度均符合要求；组织正常。The chemical components, hardness, 
density and decarburized depth meet the requirement and the microstructure is normal. 
（3）螺栓的硬度符合要求；无脱碳和螺牙缺陷；组织正常。The hardness of the bolt meets the requirement; no 
decarbonization and no defect of the screw thread were found and the microstructure is normal.  
建议Suggestions： 
（1）采取措施，管理装配过程，避免装配错误的发生。Take some measures and manage the assembly process to avoid 
the assembly error.  
 
分发: 
Distribution 
发动机 宋小军；SQE 李军 
检验者Author 
邵百明 
Shao Baiming 
审核Auditor 
邵百明 
Shao Baiming 
批准Approver 
 
日期Date 
2014.05.20 
日期Date 
2014.05.20 
日期Date 
2014.05.20 


 
上海汽车中心实验室 
SAIC Center Lab 
中国·上海·嘉定区安研路201 号 
邮编：201804 
No 201 Anyan road, Jiading, Shanghai China 
Post code: 201804 
报告编号 
Report number 
 
SCL-S-14-0150M 
委托者:发动机 宋小军 
Request person, dept： 
委托编号:  /  
Request number: 
送样日期: 2014.05.09 
Request date:  
报告日期: 2014.05.20 
Report date：  
第2 页共10 页 
 
SMPV-0.2.3-002-QA -F01 
III. 调查结果 Investigation Results   
     SGE 1.5T 发动机在安亭进行台架磨合试验，运行0.5h 后，发现第三缸出现了失效，如图1 所示；其中活
塞碎裂；气门弯曲；缸壁有多条拉痕；连杆总成断裂。拆解中只发现了一件卡簧。 
 
（a）活塞和卡簧  碎裂                            （b）气门  弯曲 
 
（c）缸体 缸壁有拉痕 
 
（d）连杆总成                            （e）活塞销 
图1 第三缸损伤情况 
第三缸的活塞销，一
端表面发黄，且无磨
损的痕迹；有可能活
塞销移位，偏向一
边。 
另一缸的活塞销，与其
它零件匹配的区域有
正常的磨损痕迹。 
明显的与连杆
螺栓的碰伤痕
迹 
与轴销接
触形成的
挤压，拉
伤的痕
迹；相对
的一侧无
此痕迹；
与轴销向
一侧移动
有关。 
连杆断裂成3 段，同时有1 根螺栓断裂。 


 
上海汽车中心实验室 
SAIC Center Lab 
中国·上海·嘉定区安研路201 号 
邮编：201804 
No 201 Anyan road, Jiading, Shanghai China 
Post code: 201804 
报告编号 
Report number 
 
SCL-S-14-0150M 
委托者:发动机 宋小军 
Request person, dept： 
委托编号:  /  
Request number: 
送样日期: 2014.05.09 
Request date:  
报告日期: 2014.05.20 
Report date：  
第3 页共10 页 
 
SMPV-0.2.3-002-QA -F01 
     其中一个连杆的螺栓由于受到了剪切载荷而发生了断裂；另一个螺栓由于剪切力的作用，有明显的弯曲变
形。这应该是由于系统运转异常，螺栓头部与缸体干涉相互作用所致。   
 
 
图2 连杆螺栓 
（a）螺栓装配图；（b）螺栓1 变形，断裂；（c）螺栓1 的剪切断口；（d）螺栓1 头部碰伤和接触痕迹； 
（e）螺栓2 弯曲变形；（f）螺栓2 头部碰伤和接触痕迹 
连杆断裂成3 部分，其中带活塞销孔的一端发生了明显的弯曲，表明其断裂时应该受到了较大的载荷；同时
（a） 
（b） 
（c） 
（d） 
（e） 
（f） 
螺栓2 
螺栓1 
碰伤 
碰伤 


 
上海汽车中心实验室 
SAIC Center Lab 
中国·上海·嘉定区安研路201 号 
邮编：201804 
No 201 Anyan road, Jiading, Shanghai China 
Post code: 201804 
报告编号 
Report number 
 
SCL-S-14-0150M 
委托者:发动机 宋小军 
Request person, dept： 
委托编号:  /  
Request number: 
送样日期: 2014.05.09 
Request date:  
报告日期: 2014.05.20 
Report date：  
第4 页共10 页 
 
SMPV-0.2.3-002-QA -F01 
可以看出连杆受到了异常的来自轴销作用的弯曲载荷。这应该是由于一端未装卡簧，轴销滑动，给连杆施加了一
定的弯曲载荷所致。在连杆循环运动中，其弯曲载荷的方向也会交替变换，因此连杆两个断口的断裂方向也相反。 
 
图3 连杆侧面  明显的塑性变形；断裂方向相反 
断口分析 Fracture Surface Analysis 
    对连杆的1#断口和2#断口进行分析，其结果如图4-9 所示；均为过载所致，断裂面起始处无异常。 
 
图4 1# 断口的宏观形貌以及裂纹扩展方向 
（a）断口全貌；（b）断口上部分；（b）断口下部分 
 
 
 
2#断口断裂方向 
（具体见断口分析） 
1#断口断裂方向 
（具体见断口分析） 
起源1 
起源2 
（a） 
（b） 
（c） 


 
上海汽车中心实验室 
SAIC Center Lab 
中国·上海·嘉定区安研路201 号 
邮编：201804 
No 201 Anyan road, Jiading, Shanghai China 
Post code: 201804 
报告编号 
Report number 
 
SCL-S-14-0150M 
委托者:发动机 宋小军 
Request person, dept： 
委托编号:  /  
Request number: 
送样日期: 2014.05.09 
Request date:  
报告日期: 2014.05.20 
Report date：  
第5 页共10 页 
 
SMPV-0.2.3-002-QA -F01 
 
 
（a）起源处低倍                                   （b）起源处微观形貌 韧窝+解理 
图5 1#断口的起源1 
 
 
（a）起源处低倍                                   （b）起源处微观形貌 韧窝+解理 
图6 1#断口的起源2 
 
 
（a） 
（b） 
（a） 
（b） 


 
上海汽车中心实验室 
SAIC Center Lab 
中国·上海·嘉定区安研路201 号 
邮编：201804 
No 201 Anyan road, Jiading, Shanghai China 
Post code: 201804 
报告编号 
Report number 
 
SCL-S-14-0150M 
委托者:发动机 宋小军 
Request person, dept： 
委托编号:  /  
Request number: 
送样日期: 2014.05.09 
Request date:  
报告日期: 2014.05.20 
Report date：  
第6 页共10 页 
 
SMPV-0.2.3-002-QA -F01 
 
 
图7  2#断口 
（a）断口全貌；（b）断口上部分；（b）断口下部分 
 
图8 2#断口的起源1 （a）起源处低倍； （b）起源处微观形貌 韧窝+解理 
 
 
 
起源2 
起源1 
（a） 
（b） 
（c） 
（a） 
（b） 


 
上海汽车中心实验室 
SAIC Center Lab 
中国·上海·嘉定区安研路201 号 
邮编：201804 
No 201 Anyan road, Jiading, Shanghai China 
Post code: 201804 
报告编号 
Report number 
 
SCL-S-14-0150M 
委托者:发动机 宋小军 
Request person, dept： 
委托编号:  /  
Request number: 
送样日期: 2014.05.09 
Request date:  
报告日期: 2014.05.20 
Report date：  
第7 页共10 页 
 
SMPV-0.2.3-002-QA -F01 
 
（a）起源处低倍                                   （b）起源处微观形貌 韧窝+解理 
图9 2#断口的起源2 
 
 
 
 
 
 
 
 
 
 
 
 
 
 
 
 
 
 
 
 
 
 
（a） 
（b） 


 
上海汽车中心实验室 
SAIC Center Lab 
中国·上海·嘉定区安研路201 号 
邮编：201804 
No 201 Anyan road, Jiading, Shanghai China 
Post code: 201804 
报告编号 
Report number 
 
SCL-S-14-0150M 
委托者:发动机 宋小军 
Request person, dept： 
委托编号:  /  
Request number: 
送样日期: 2014.05.09 
Request date:  
报告日期: 2014.05.20 
Report date：  
第8 页共10 页 
 
SMPV-0.2.3-002-QA -F01 
材料检测 Material Test  
 材料的相关检测结果如表1 所示。由表可见： 
 
连杆的成分，硬度，密度和脱碳层深度均符合要求；组织正常。 
 
螺栓的硬度符合要求；无脱碳和螺牙缺陷，组织正常。 
 
表1  材料检测结果 
序号 
No. 
试验项目 
Test item 
额定值 
Requirement 
试验结果 
Test result 
评价 Evaluation 
合格 
Ok 
不合格 
Not Ok 
1 
连杆 
1.1 
成分 
P/F-11C60 
 
 
 
 
C 
0.52-0.64 
0.571 
× 
 
 
Si 
≤0.03 
0.031 
× 
 
 
Mn 
0.16~0.54 
0.331 
× 
 
 
Cr 
≤0.1 
0.031 
× 
 
 
P 
≤0.03 
0.011 
× 
 
 
S 
≤0.16 
0.141 
× 
 
 
Cu 
2.80~3.20 
2.931 
× 
 
 
Ni 
≤0.10 
0.041 
× 
 
1.2 
硬度 
HRC:25~36 
31.3,33.7,32.7,32.5,31.2 
× 
 
1.3 
密度 
≥7.8g/cm3 
1#断裂处 
7.81 
× 
 
2#断裂处 
7.83 
× 
 
1.4 
组织 
/ 
主要为铁素体+珠光体（图10） 
/ 
 
1.5 
脱碳层深度 
≤0.25（杆部） 
0.23mm（图10） 
× 
 
2 
螺栓 
2.1 
硬度 
 
 
 
 
 
芯部硬度 
HRC:32~39 
37.5,37.8,38.0 
× 
 
 
/ 
HV0.3:386,379,381 
/ 
 
 
表面硬度 
HV0.3≤390 
377,379,386 
× 
 
 
表面与芯部
的硬度差 
≤30HV0.3 
≤9 
× 
 
2.2 
螺牙缺陷 
/ 
无（图11） 
/ 
 
2.3 
表面全脱碳
层深度 
≤0.015mm 
0（图11） 
× 
 
2.4 
组织 
/ 
回火索氏体（图11） 
/ 
 
说明：1）该数据来自供应商提供的材料质检报告。 


 
上海汽车中心实验室 
SAIC Center Lab 
中国·上海·嘉定区安研路201 号 
邮编：201804 
No 201 Anyan road, Jiading, Shanghai China 
Post code: 201804 
报告编号 
Report number 
 
SCL-S-14-0150M 
委托者:发动机 宋小军 
Request person, dept： 
委托编号:  /  
Request number: 
送样日期: 2014.05.09 
Request date:  
报告日期: 2014.05.20 
Report date：  
第9 页共10 页 
 
SMPV-0.2.3-002-QA -F01 
 
（a）试样全貌 
 
（b）表面组织与脱碳                               （c）芯部组织 
图10 连杆金相检验 
 


 
上海汽车中心实验室 
SAIC Center Lab 
中国·上海·嘉定区安研路201 号 
邮编：201804 
No 201 Anyan road, Jiading, Shanghai China 
Post code: 201804 
报告编号 
Report number 
 
SCL-S-14-0150M 
委托者:发动机 宋小军 
Request person, dept： 
委托编号:  /  
Request number: 
送样日期: 2014.05.09 
Request date:  
报告日期: 2014.05.20 
Report date：  
第10 页共10 页 
 
SMPV-0.2.3-002-QA -F01 
 
（a）未腐蚀 牙型无异常，无缺陷                  （b）腐蚀后 无缺陷，无脱碳 
 
（c）表面组织  回火索氏体                         （d）芯部组织 回火索氏体 
图11 螺栓金相检验

File: 材料工程师/SCL-S-14-0151M-ZP11-AMT油壶-龚伟.pdf.md
# SCL-S-14-0151M-ZP11-AMT油壶-龚伟.pdf

 
上海汽车中心实验室
(SAIC Center Lab) 
中国·上海·嘉定区安研路201 号 
邮编. 201804 
No. 201 Anyan Road, Jiading District,  
Shanghai, China. 
Post code :200433 
报告编号：Report number 
SCL-S-14-0151M 
委托者Requestor：刘志远 
送样日期Deliver date：2014.05.19 
报告日期Report date：2014.05.22 
第 1 页 共 9 页 
Page 1 of 9  
 
零件号 
Part number 
/ 
零件名称 
Part name 
AMT 油壶 
AMT Oiler 
图纸日期 
Drawing date  
/ 
零件生产日期 
Production date 
/ 
供货商 
Supplier 
青岛华涛汽车模具有限公司 
Huatao Qingdao. Ltd  
车型/项目 
Car type/project 
ZP11 
 
   阶段性报告  Stage report        结论性报告 Conclusion report           测试报告 Test report 
Ⅰ.任务描述 Task description 
实验室受委托对AMT 油壶进行失效原因分析，失效零件具体信息如下： 
As requested, QA lab has analyzed the invalid cause of AMT oiler, and the information of invalid part is shown as 
following： 
零件信息：Part information 
零件名称 
Part name 
AMT 油壶 
AMT Oiler 
制造日期 
Production date 
/ 
VIN 码 
VIN number 
LSJZ14C3XDS064413 
销售日期 
Sale date 
/ 
车辆里程数 
Car mileage 
1888 km 
销售商 
Sale agent 
金华英伦 
失效模式描述 
Invalid situation 
description 
油壶开裂 
Oiler burst 
原材料信息：Raw material information 
原材料及牌号 
Raw material 
and trademark 
PP-GF10 
G1H01 
原材料厂商 
Raw material producer 
Bassel 
散件供应商 
Part supplier 
/ 
金属热处理状态 
Metal heat treatment state 
/ 
失效零件见图1：The invalid part is shown in Fig 1.  
Ⅱ. 结论与建议 Conclusions and suggestions 
结论： 1. 失效件受自内部的异常外力导致开裂。  
2. 零件材料符合技术要求。  
Conclusions:  1.The burst of the part caused by internal force.   
2. Material performance of part conformed to requirements.     
建议： 1.检查内部过大压力来源。 
Suggestions:  1.Check the excessive press from the oiler. 
分发： 
Dispenser 
QA 刘志远 
检验者： 
Identifier 
龚伟 
Gong Wei 
审核： 
Auditor 
狄春峰 
Di Chunfeng 
批准： 
Approver 
 
日期： 
Date 
2014.05.22 
日期： 
Date 
2014.05.22 
日期： 
Date 
2014.05.22 
 


 
上海汽车中心实验室
(SAIC Center Lab) 
中国·上海·嘉定区安研路201 号 
邮编. 201804 
No. 201 Anyan Road, Jiading District,  
Shanghai, China. 
Post code :200433 
报告编号：Report number 
SCL-S-14-0151M 
委托者Requestor：刘志远 
送样日期Deliver date：2014.05.19 
报告日期Report date：2014.05.22 
第 2 页 共 9 页 
Page 2 of 9  
 
      
 
图1 失效件 
Fig. 1 Failure Part 
 
III. 测试结果 Test Results  
序
号 
No. 
试验项目 
Test item 
额定值 
Requirement 
试验结果 
Test result 
评价 Evaluation 
第一次 
第二次 
合格 
qualified 
不合格 
unqualified 
I 
失效件 
 
 
1 
红外（GB/T6040-2002） 
Infrared Spectroscopy 
PP 
PP 
× 
 
2 
熔点（GB/T19466.3-2006） 
Melting point (℃) 
165±5 
162 
× 
 
3 
焓值（GB/T19466.3-2006） 
Enthalpy (J/g) 
/ 
74.6 
80.6 
 
 
4 
灰分（GB/T9345.1-2008） 
Ash content (%) 
10±2 
11.1 
× 
 
II 
使用过的同批次件 
 
 
1 
红外（GB/T6040-2002） 
Infrared Spectroscopy 
PP 
PP 
× 
 


 
上海汽车中心实验室
(SAIC Center Lab) 
中国·上海·嘉定区安研路201 号 
邮编. 201804 
No. 201 Anyan Road, Jiading District,  
Shanghai, China. 
Post code :200433 
报告编号：Report number 
SCL-S-14-0151M 
委托者Requestor：刘志远 
送样日期Deliver date：2014.05.19 
报告日期Report date：2014.05.22 
第 3 页 共 9 页 
Page 3 of 9  
 
序
号 
No. 
试验项目 
Test item 
额定值 
Requirement 
试验结果 
Test result 
评价 Evaluation 
第一次 
第二次 
合格 
qualified 
不合格 
unqualified 
2 
熔点（GB/T19466.3-2006） 
Melting point (℃) 
165±5 
162 
× 
 
3 
焓值（GB/T19466.3-2006） 
Enthalpy (J/g) 
/ 
72.5 
77.1 
 
 
4 
灰分（GB/T9345.1-2008） 
Ash content (%) 
10±2 
10.1 
× 
 
Ⅲ 
新件 
 
 
1 
红外（GB/T6040-2002） 
Infrared Spectroscopy 
PP 
PP 
× 
 
2 
熔点（GB/T19466.3-2006） 
Melting point (℃) 
165±5 
162 
× 
 
3 
焓值（GB/T19466.3-2006） 
Enthalpy (J/g) 
/ 
72.4 
80.1 
 
 
4 
灰分（GB/T9345.1-2008） 
Ash content (%) 
10±2 
11.2 
× 
 
Ⅳ 
粒料 
 
 
1 
红外（GB/T6040-2002） 
Infrared Spectroscopy 
PP 
PP 
× 
 
2 
熔点（GB/T19466.3-2006） 
Melting point (℃) 
165±5 
162 
× 
 
3 
焓值（GB/T19466.3-2006） 
Enthalpy (J/g) 
/ 
76.3 
82.3 
 
 
4 
灰分（GB/T9345.1-2008） 
Ash content (%) 
10±2 
11.3 
× 
 
小结：零件材料符合技术要求。 
 
 
 
 
 
 


 
上海汽车中心实验室
(SAIC Center Lab) 
中国·上海·嘉定区安研路201 号 
邮编. 201804 
No. 201 Anyan Road, Jiading District,  
Shanghai, China. 
Post code :200433 
报告编号：Report number 
SCL-S-14-0151M 
委托者Requestor：刘志远 
送样日期Deliver date：2014.05.19 
报告日期Report date：2014.05.22 
第 4 页 共 9 页 
Page 4 of 9  
 
Ⅳ. 宏观分析 Macroscopic observation 
检查失效件四周，无受力痕迹，如图2所示。观察断口，部分断口无银纹，呈现脆断的特征，
部分断口存在明显的银纹，属韧断的特征，如图3，图4，图5所示。 
 
图2 失效件 
Fig. 2 Failure Part 
 
 
图3 失效件A 
Fig. 3 Failure Part A 
 
 


 
上海汽车中心实验室
(SAIC Center Lab) 
中国·上海·嘉定区安研路201 号 
邮编. 201804 
No. 201 Anyan Road, Jiading District,  
Shanghai, China. 
Post code :200433 
报告编号：Report number 
SCL-S-14-0151M 
委托者Requestor：刘志远 
送样日期Deliver date：2014.05.19 
报告日期Report date：2014.05.22 
第 5 页 共 9 页 
Page 5 of 9  
 
 
图4 失效件B 
Fig. 4 Failure Part B 
 
 
图5 失效件C 
Fig. 5 Failure Part C 


 
上海汽车中心实验室
(SAIC Center Lab) 
中国·上海·嘉定区安研路201 号 
邮编. 201804 
No. 201 Anyan Road, Jiading District,  
Shanghai, China. 
Post code :200433 
报告编号：Report number 
SCL-S-14-0151M 
委托者Requestor：刘志远 
送样日期Deliver date：2014.05.19 
报告日期Report date：2014.05.22 
第 6 页 共 9 页 
Page 6 of 9  
 
检查失效件失效情况，部分断口外侧存在飞边，说明壳体主要受到由内向外的作用力，自内向
外断裂，如图6所示。 
 
图6 飞边 
Fig. 6 Flash 
 
零件各转角处存在大量的应力发白痕迹，且主要位于壳体内侧，说明壳体受到来自内部的持续
应力作用，如图7所示。 
 
图7 应力发白 
Fig. 7 Stress Whitening 


 
上海汽车中心实验室
(SAIC Center Lab) 
中国·上海·嘉定区安研路201 号 
邮编. 201804 
No. 201 Anyan Road, Jiading District,  
Shanghai, China. 
Post code :200433 
报告编号：Report number 
SCL-S-14-0151M 
委托者Requestor：刘志远 
送样日期Deliver date：2014.05.19 
报告日期Report date：2014.05.22 
第 7 页 共 9 页 
Page 7 of 9  
 
对应失效件应力发白位置，检查新件和运行1 万公里以后的油壶，如图8 所示，未发现异常状
况，说明失效件的应力发白现象是受异常作用力作用的结果。 
 
图8 应力发白 
Fig. 8 Stress Whitening 
 
 
 
 
 
 
 
 
 
 
 
 


 
上海汽车中心实验室
(SAIC Center Lab) 
中国·上海·嘉定区安研路201 号 
邮编. 201804 
No. 201 Anyan Road, Jiading District,  
Shanghai, China. 
Post code :200433 
报告编号：Report number 
SCL-S-14-0151M 
委托者Requestor：刘志远 
送样日期Deliver date：2014.05.19 
报告日期Report date：2014.05.22 
第 8 页 共 9 页 
Page 8 of 9  
 
检查失效件的焊接工艺，断口主要沿焊缝两侧分布，检查焊接面，体视镜下未观察到焊接缺陷，
如图9 所示。 
 
图9 焊接工艺 
Fig. 9Welding Procedure 


 
上海汽车中心实验室
(SAIC Center Lab) 
中国·上海·嘉定区安研路201 号 
邮编. 201804 
No. 201 Anyan Road, Jiading District,  
Shanghai, China. 
Post code :200433 
报告编号：Report number 
SCL-S-14-0151M 
委托者Requestor：刘志远 
送样日期Deliver date：2014.05.19 
报告日期Report date：2014.05.22 
第 9 页 共 9 页 
Page 9 of 9  
 
检查失效件油壶排气孔，如图10所示，排气孔（圆形孔）处存在飞边，测量排气孔尺寸，1.94mm，
符合技术要求2.0±0.1mm。 
 
图10 排气孔 
Fig. 10 Air-bleed Hole

File: 材料工程师/SCL-S-14-0152M-AP11-雨刮电机总成-薛喜才.pdf.md
# SCL-S-14-0152M-AP11-雨刮电机总成-薛喜才.pdf

 
上海汽车中心实验室 
SAIC Center Lab 
中国·上海·嘉定区安研路201 号 
邮编: 201804 
No 201 Anyan road, Jiading, Shanghai ,China 
Post code: 201804 
报告编号 
Report number 
 
SCL-S-14-0152M 
委托者:质保部 曹晓俊 
Request person, dept： 
委托编号:  /  
Request number: 
送样日期:  2014.05.22 
Request date:  
报告日期:  2014.06.18 
Report date：  
第1页共7页 
 
SMPV-0.2.3-002-QA -F01 
零件号Part number 
10044511 
零件名称 
Part name 
前风窗雨刮电机总成 
MOTOR ASSY-FRT WIPER 
图纸日期Drawing date 
2010.01.06 
零件生产日期Part production date 
/ 
供货商 
Supplier 
上海法雷奥 
车型/项目Car type/project 
AP11 
DVP 材料大纲签署日期DVP material test plan date 
/ 
阶段性报告 Interim report                结论性报告 Conclusion report          
 
Ⅰ.任务描述 Task description 
实验室受委托对前风窗雨刮电机总成进行失效原因分析，失效零件具体信息如下： 
As requested, SCL has analyzed the failure of MOTOR ASSY-FRT WIPER. The information of the failed part is as 
following： 
零件信息：Part information 
零件名称 
Part name 
前风窗雨刮电机总成 
MOTOR ASSY-FRT WIPER 
车制造日期 
Vehicle production date 
2013.10.19 
VIN 码 
VIN 
LSJA16E35DG111212 
销售日期 
Sale date 
/ 
车辆里程数 
Car mileage 
3915 公里(km) 
 
Test location 
温州佳华 
失效模式描述 
Failure circumstance 
售后AP11 前风窗雨刮电机主轴断裂；MOTOR ASSY-FRT WIPER was failed 
原材料信息：Raw material information 
原材料及牌号 
Raw material specification 
AISI 1144 
原材料厂商 
Raw material producer 
/ 
散件供应商 
Component supplier 
/ 
金属热处理状态 
Metal heat treatment state 
/ 
失效零件见图1：The failed part is shown in figure1. 
Ⅱ. 结论与建议 Conclusions and Suggestions 
结论Conclusions： 
1. 失效件断口形貌已被破坏，断裂方式已无法确定；Fracture surface was destroy and the failure model wasn’t 
determined.  
2. 电机主轴材料成分符合要求，金相及硬度正常；Chemical components met the requirement. Microstructure and 
hardness were normal. 
 
建议Suggestions： 
1. 关注零件的装配过程；Pay attention to the assembly process. 
 
 
分发: 
Distribution 
质保部 曹晓俊 
检验者Author 
薛喜才 
Xuexicai 
审核Auditor 
邵百明 
Shaobaiming 
批准Approver 
 
日期Date 
2014.06.23 
日期Date 
2014.06.24 
日期Date 
2014.06.24 


 
上海汽车中心实验室 
SAIC Center Lab 
中国·上海·嘉定区安研路201 号 
邮编: 201804 
No 201 Anyan road, Jiading, Shanghai ,China 
Post code: 201804 
报告编号 
Report number 
 
SCL-S-14-0152M 
委托者:质保部 曹晓俊 
Request person, dept： 
委托编号:  /  
Request number: 
送样日期:  2014.05.22 
Request date:  
报告日期:  2014.06.18 
Report date：  
第2页共7页 
 
SMPV-0.2.3-002-QA -F01 
III. 调查结果 Investigation Results  
售后AP11 前风窗雨刮电机主轴断裂：断裂处位于电机主轴卡槽位置，如图1 所示。  
 
 
 
 
 
 
 
 
 
 
 
 
 
 
 
 
 
 
 
 
 
(a)  失效件全貌 
 
 
 
 
 
 
 
 
(b)  新的电机主轴 
图1   前风窗雨刮电机总成 
零件的失效情况如图2 所示。由图可见： 
 
对壳体4 处安装螺纹孔检查，未发现螺栓松动的痕迹，见图2a。 
 
壳体上的金属碎屑是由于电机主轴断裂后相互摩擦所致，见图2b。 
主轴断裂 
断裂位置示意图 


 
上海汽车中心实验室 
SAIC Center Lab 
中国·上海·嘉定区安研路201 号 
邮编: 201804 
No 201 Anyan road, Jiading, Shanghai ,China 
Post code: 201804 
报告编号 
Report number 
 
SCL-S-14-0152M 
委托者:质保部 曹晓俊 
Request person, dept： 
委托编号:  /  
Request number: 
送样日期:  2014.05.22 
Request date:  
报告日期:  2014.06.18 
Report date：  
第3页共7页 
 
SMPV-0.2.3-002-QA -F01 
 
与电机主轴匹配的滚动轴承表面接触痕迹正常，未发现由于装配异常导致其受力不均的现象，见图2c。 
 
电机转子表面的磨损痕迹，是由于电机主轴断裂后转子与壳体相互干涉所致，见图2d。 
 
 
 
 
 
 
 
 
 
 
(a)  螺纹孔形貌：螺栓未松动 
 
 
 
 
 
 
 
 
 
 
(b)壳体上有金属磨削的碎屑                   (c)滚动轴承：表面接触痕迹正常             
 
 
 
 
 
 
 
 
 
 
 
 
(d)电机转子：表面有磨损的痕迹             
图2   零件的失效情况 
金属磨削碎屑 
转子表面磨痕 


 
上海汽车中心实验室 
SAIC Center Lab 
中国·上海·嘉定区安研路201 号 
邮编: 201804 
No 201 Anyan road, Jiading, Shanghai ,China 
Post code: 201804 
报告编号 
Report number 
 
SCL-S-14-0152M 
委托者:质保部 曹晓俊 
Request person, dept： 
委托编号:  /  
Request number: 
送样日期:  2014.05.22 
Request date:  
报告日期:  2014.06.18 
Report date：  
第4页共7页 
 
SMPV-0.2.3-002-QA -F01 
断口分析Fracture surface analysis 
断口扫描电镜照片如图3~图6 所示。由图可见： 
 
断口绝大部分区域形貌由于相互摩擦，特征已经无法辨别；局部疑似为解理特征。 
 
断口边缘特征被磨掉，但未发现明显的缺陷。 
综上所述，失效件断口形貌已被破坏，断裂方式已无法确定。 
 
 
 
 
 
 
 
 
 
 
 
 
 
 
 
 
 
 
 
 
 
 
 
 
 
 
 
图3   断口低倍形貌 
 
 
 
 


 
上海汽车中心实验室 
SAIC Center Lab 
中国·上海·嘉定区安研路201 号 
邮编: 201804 
No 201 Anyan road, Jiading, Shanghai ,China 
Post code: 201804 
报告编号 
Report number 
 
SCL-S-14-0152M 
委托者:质保部 曹晓俊 
Request person, dept： 
委托编号:  /  
Request number: 
送样日期:  2014.05.22 
Request date:  
报告日期:  2014.06.18 
Report date：  
第5页共7页 
 
SMPV-0.2.3-002-QA -F01 
 
 
 
 
 
 
 
 
 
 
 
 
 
 
 
 
 
图4    断口微观形貌 
 
 
 
 
 
 
 
 
 
 
 
 
 
 
 
 
 
 
图5    断口微观形貌 
图4 为断口边缘微观形貌： 
断口由于相互摩擦，特征已无法辨
别，边缘金属发生塑性变形。 
图5 断口微观形貌： 
断口特征已被磨损掉，形貌
无法辨别 
 
样品表面 


 
上海汽车中心实验室 
SAIC Center Lab 
中国·上海·嘉定区安研路201 号 
邮编: 201804 
No 201 Anyan road, Jiading, Shanghai ,China 
Post code: 201804 
报告编号 
Report number 
 
SCL-S-14-0152M 
委托者:质保部 曹晓俊 
Request person, dept： 
委托编号:  /  
Request number: 
送样日期:  2014.05.22 
Request date:  
报告日期:  2014.06.18 
Report date：  
第6页共7页 
 
SMPV-0.2.3-002-QA -F01 
 
 
 
 
 
 
 
 
 
 
 
 
 
 
 
 
 
图6    断口微观形貌 
材料测试Material test 
材料测试结果，见表1。 失效件成分符合要求。硬度及转换而来的抗拉强度正常，金相组织未见异常。 
表1  材料检测结果 
序号 
No. 
试验项目 
Test item 
额定值 
Requirement 
试验结果 
Test result 
评价 Evaluation 
合格 
OK 
不合格 
Not 
OK 
1.1 
失效件 
化学成分 
Chemical components 
AISI 1144 
/ 
/ 
 
C:0.40~0.48 
0.42 
× 
 
Si：/ 
0.241 
/ 
 
Mn:1.35~1.65 
1.67 
× 
 
P:≤0.04 
0.022 
× 
 
S:0.24~0.33 
0.27 
× 
 
1.2 
硬度HB 
Base hardness 
/ 
260 
264 
263 
/ 
 
转化成抗拉强度1 
Convert to tensile strength 
≥780MPa 
880 
900 
880 
/ 
 
1.3 
微观组织 
Microstructure 
/ 
铁素体+珠光体+硫化物 
/ 
 
2.1 
新零件 
硬度HB 
Base hardness 
/ 
262 
245 
253 
/ 
 
2.2 
微观组织 
Microstructure 
/ 
铁素体+珠光体+硫化物 
/ 
 
备注：1）抗拉强度由硬度转化而来，按照ISO18265-2004E，结果仅供参考 
图6 为局部区域微观形貌： 
断口大部分形貌已经被破坏掉，
局部疑似为解理特征。目前已无
法判断该断口是疲劳断裂还是
过载断裂。 


 
上海汽车中心实验室 
SAIC Center Lab 
中国·上海·嘉定区安研路201 号 
邮编: 201804 
No 201 Anyan road, Jiading, Shanghai ,China 
Post code: 201804 
报告编号 
Report number 
 
SCL-S-14-0152M 
委托者:质保部 曹晓俊 
Request person, dept： 
委托编号:  /  
Request number: 
送样日期:  2014.05.22 
Request date:  
报告日期:  2014.06.18 
Report date：  
第7页共7页 
 
SMPV-0.2.3-002-QA -F01 
 
 
 
 
 
 
 
 
 
 
 
 
 
 
 
 
 
 
 
 
 
 
 
图7  失效件金相组织：(a)卡槽尺寸；(b)硫化物分布；(c)卡槽低倍金相；(d)断口金相组织 
 
 
 
 
 
 
 
 
 
 
 
 
 
 
图8    新零件：(a)卡槽尺寸；(b)芯部组织 
(a) 
(d) 
(c) 
(b) 
卡槽 
断
口 
断
口 
卡槽 
断
口 
硫化物 
卡槽 
(a) 
(b)

File: 材料工程师/SCL-S-14-0153M-NLE 2.0T  1.8T - 六角法兰面螺栓-白云岭.pdf.md
# SCL-S-14-0153M-NLE 2.0T  1.8T - 六角法兰面螺栓-白云岭.pdf

 
上海汽车中心实验室 
SAIC Center Lab 
中国·上海·嘉定区安研路201 号 
邮编: 201804 
No 201 Anyan road, Jiading, Shanghai ,China 
Post code: 201804 
报告编号 
Report number 
 
SCL-S-14-0153M 
委托者:  EN 石景龙 
Request person, dept： 
委托编号:  /  
Request number: 
送样日期:  2014.5.19 
Request date:  
报告日期:  2014.5.23 
Report date：第 1 页 共 8 页 
 
SMPV-0.2.3-002-QA -F01 
零件号Part number 
90000046 
 零件名称 
Part name 
六角法兰面螺栓 
Bolt 
图纸日期Drawing date 
/ 
零件生产日期Part production date 
2005-04-16 
 供货商 
Supplier 
上海福之来汽车标准件有限公司 
车型/项目Car type/project 
AS21/NLE 2.0T/1.8T 
DVP 材料大纲签署日期DVP material test plan date 
/ 
阶段性报告  Stage report                结论性报告 Conclusion report 
 
Ⅰ.任务描述 Task description 
实验室受委托对六角法兰面螺栓进行失效原因分析，失效零件具体信息如下： 
As requested, SCL has analyzed the failure of bolt. The information of the failed part is as following： 
零件信息：Part information 
零件名称 
Part name 
六角法兰面螺栓 
Bolt 
制造日期 
Production date 
/ 
VIN/车/发动机号码
car/engine no 
/ 
失效日期 
Incident date 
2014-05-16 
车辆里程数/测试寿命 
Car mileage/Test life 
D6 试验700 循环（385h） 
失效地点 
Location 
MAHLE 台架试验室 
失效模式描述 
Failure circumstance description 
在MAHLE 进行的AS21 2.0T  D6 试验，在第700 循环（385h）时，发现有掉落螺栓
帽。后面试验继续进行到800 循环结束，拆下增压器罩盖后，发现螺栓帽来自增压器
回水管路支架螺栓。装配扭矩：8-12Nm。 
原材料信息：Raw material information 
原材料及牌号 
Raw material specification 
SWCH35K 
原材料厂商 
Raw material producer 
/ 
散件供应商 
Component supplier 
/ 
金属热处理状态 
Metal heat treatment state 
淬火+回火 
失效零件见图2：The failed part is shown in figure 2.  
Ⅱ. 结论与建议 Conclusions and suggestions 
结论Conclusions： 
1、 失效件属多源疲劳断裂，断裂位于最后一个螺牙，牙底形状不良可能是引起失效的主要原因。 
The failure for the part belong to multi-source fatigue fracture, fracture located in the last thread,  
bad teeth at the end shape is probably the main cause of failure. 
2、 螺栓的牙底形状不合格，螺牙缺陷不合格（最后一牙合格）。 
The shape of the teeth at the end of the bolt failure, defect thread unqualified (last tooth qualified). 
3、 其他材料性能符合技术要求。 
Other material properties meet the technical requirements. 
建议Suggestions： 
1、 停用此批螺栓。 
To stop the bolt. 
2、 供应商加强过程质量控制。 
Suppliers to strengthen quality control process. 
分发： 
Distribution 
EN 石景龙 
检验者Author 
白云岭   
Bai Yunling 
审核
Auditor 
邵百明 
Shao Baiming 
批
准
Approver 
 
日期Date 
2014.5.23 
日期Date 
2014.5.23 
日期Date 
2014.5.23 


 
上海汽车中心实验室 
SAIC Center Lab 
中国·上海·嘉定区安研路201 号 
邮编: 201804 
No 201 Anyan road, Jiading, Shanghai ,China 
Post code: 201804 
报告编号 
Report number 
 
SCL-S-14-0153M 
委托者:  EN 石景龙 
Request person, dept： 
委托编号:  /  
Request number: 
送样日期:  2014.5.19 
Request date:  
报告日期:  2014.5.23 
Report date：第 2 页 共 8 页 
 
SMPV-0.2.3-002-QA -F01 
III. 测试结果 Test Results  
一、 宏观观察： 
1、 失效件在整车中的装配位置如图1 所示。 
2、 收到委托者提供的实物形貌，见图2a、2c；断裂位置位于最后一个螺牙处，见图2b。 
 
图1 失效件在整车中的装配位置 
  
 
 
 
 
 
 
 
 
 
 
 
 
 
 
 
 
 
 
图2 失效件实物形貌 
2a
2d 
2c
2b
新螺栓 


 
上海汽车中心实验室 
SAIC Center Lab 
中国·上海·嘉定区安研路201 号 
邮编: 201804 
No 201 Anyan road, Jiading, Shanghai ,China 
Post code: 201804 
报告编号 
Report number 
 
SCL-S-14-0153M 
委托者:  EN 石景龙 
Request person, dept： 
委托编号:  /  
Request number: 
送样日期:  2014.5.19 
Request date:  
报告日期:  2014.5.23 
Report date：第 3 页 共 8 页 
 
SMPV-0.2.3-002-QA -F01 
3、失效件法兰面表面装配摩擦旋转痕迹明显，见图3a；新螺栓法兰面表面形貌见图3b。 
 
 
 二、断口观察： 
1、宏观观察，断口是典型的多源偏劳，疲劳源分布在螺纹圆周，如图4 中红色箭头所示，疲劳主扩展方向
如图中黄色虚线箭头所示；疲劳区占整个断口面积的95%以上，说明此螺栓受力不是很大。 
  
 
瞬断区 
疲劳区 
图4  断口宏观观察 
3a
3b


 
上海汽车中心实验室 
SAIC Center Lab 
中国·上海·嘉定区安研路201 号 
邮编: 201804 
No 201 Anyan road, Jiading, Shanghai ,China 
Post code: 201804 
报告编号 
Report number 
 
SCL-S-14-0153M 
委托者:  EN 石景龙 
Request person, dept： 
委托编号:  /  
Request number: 
送样日期:  2014.5.19 
Request date:  
报告日期:  2014.5.23 
Report date：第 4 页 共 8 页 
 
SMPV-0.2.3-002-QA -F01 
2、微观观察，瞬断区为典型的韧窝形貌，见图5a；主疲劳源（如图5b 中红色箭头所示）表面已磨损严重，
见图5c；疲劳扩展区具有明显的疲劳辉纹，见图5d。 
 
 
 
 
 
 
 
 
 
 
 
 
 
 
 
 
 
 
 
 
 
 
 
 
 
 
 
 
 
 
 
 
 
 
 
 
 
 
 
 
瞬断区 
疲劳区 
5a
5b


 
上海汽车中心实验室 
SAIC Center Lab 
中国·上海·嘉定区安研路201 号 
邮编: 201804 
No 201 Anyan road, Jiading, Shanghai ,China 
Post code: 201804 
报告编号 
Report number 
 
SCL-S-14-0153M 
委托者:  EN 石景龙 
Request person, dept： 
委托编号:  /  
Request number: 
送样日期:  2014.5.19 
Request date:  
报告日期:  2014.5.23 
Report date：第 5 页 共 8 页 
 
SMPV-0.2.3-002-QA -F01 
 
 
 
 
 
 
 
 
 
 
 
 
 
 
 
 
 
 
 
 
 
 
 
 
 
 
 
 
 
 
 
 
 
 
 
 
 
 
 
 
 
 
5c
5d
图5  断口微观观察    SEM 


 
上海汽车中心实验室 
SAIC Center Lab 
中国·上海·嘉定区安研路201 号 
邮编: 201804 
No 201 Anyan road, Jiading, Shanghai ,China 
Post code: 201804 
报告编号 
Report number 
 
SCL-S-14-0153M 
委托者:  EN 石景龙 
Request person, dept： 
委托编号:  /  
Request number: 
送样日期:  2014.5.19 
Request date:  
报告日期:  2014.5.23 
Report date：第 6 页 共 8 页 
 
SMPV-0.2.3-002-QA -F01 
二、 理化分析： 
1、抽取同批次的螺栓进行理化检测，具体结果见表1。 
表1 
序号 
No. 
试验项目 
Test item 
额定值 
Requirement 
试验结果 
Test result 
评价 Evaluation 
合格 
qualified 
不合格 
unqualified 
1 
化学成分/SWRCH35K 
Q/BQB517-2003 
 
 
 
 
C 
0.32-0.38 
0.36 
X 
 
 
Si 
0.10-0.35 
0.13 
X 
 
 
Mn 
0.60-0.90 
0.73 
X 
 
 
P 
≤0.030 
0.019 
X 
 
 
S 
≤0.035 
＜0.00050 
X 
 
2 
芯部硬度 
250-320HV 
289、292、293 
300、303、296 
X 
 
3 
螺牙缺陷 
中径以下无折叠 
最后一个完整牙：中径以
下无折叠（图6a） 
X 
 
其他螺牙：中径以下有折
叠  （图6b） 
 
X 
4 
牙底形状 
GB/T197-2003 
R≥0.125mm 
0.024mm 
（图7） 
 
X 
5 
表面全脱碳 
≤0.015mm 
0   
（图8） 
X 
 
6 
金相组织 
回火索氏体 
回火索氏体 
（图9） 
X 
 
 
 
 
图6  螺牙缺陷  100X 
 
最后一个完整牙 
其他螺牙 


 
上海汽车中心实验室 
SAIC Center Lab 
中国·上海·嘉定区安研路201 号 
邮编: 201804 
No 201 Anyan road, Jiading, Shanghai ,China 
Post code: 201804 
报告编号 
Report number 
 
SCL-S-14-0153M 
委托者:  EN 石景龙 
Request person, dept： 
委托编号:  /  
Request number: 
送样日期:  2014.5.19 
Request date:  
报告日期:  2014.5.23 
Report date：第 7 页 共 8 页 
 
SMPV-0.2.3-002-QA -F01 
 
图7 牙底形状   500X 
 
 
图8  表面脱碳  100X                       图9  芯部金相组织  500X 
 
 
 
 


 
上海汽车中心实验室 
SAIC Center Lab 
中国·上海·嘉定区安研路201 号 
邮编: 201804 
No 201 Anyan road, Jiading, Shanghai ,China 
Post code: 201804 
报告编号 
Report number 
 
SCL-S-14-0153M 
委托者:  EN 石景龙 
Request person, dept： 
委托编号:  /  
Request number: 
送样日期:  2014.5.19 
Request date:  
报告日期:  2014.5.23 
Report date：第 8 页 共 8 页 
 
SMPV-0.2.3-002-QA -F01 
2、抽取生产现场的批次螺栓（批次号：140217）进行检测，具体结果见表2。 
表2 
序号 
No. 
试验项目 
Test item 
额定值 
Requirement 
试验结果 
Test result 
评价 Evaluation 
合格 
qualified 
不合格 
unqualified 
1 
芯部硬度 
250-320HV 
285、283 
X 
 
2 
螺牙缺陷 
中径以下无折叠 
中径以下有折叠 
（图10） 
X 
 
3 
牙底形状 
GB/T197-2003 
R≥0.125mm 
R＞0.125mm 
（图11） 
X 
 
 
 
 
图10  螺牙缺陷  100X                 图11 牙底形状   100X

File: 材料工程师/SCL-S-14-0154M-AP13 1 5T-前悬架下摆臂后衬套-左右-卓靖.pdf.md
# SCL-S-14-0154M-AP13 1 5T-前悬架下摆臂后衬套-左右-卓靖.pdf

 
上海汽车中心实验室 
SAIC Center Lab 
中国·上海·嘉定区安研路201 号 
邮编. 201804 
No 201 Anyan road, Jiading, Shanghai China 
Post code 201804 
报告编号 
Report number 
SCL-S-14-0154M 
委托者: SQE：吴立强 
Request person, dept： 
委托编号:SCL-S-14-0154M 
Request number:  
送样日期: 2014.05.09 
Request date:  
报告日期: 2014.05.28 
Report date：  
第 1 页 共 8 页 
 
零件号Part number 
50006098 
 零件名称 
Part name 
前悬架下摆臂后衬套 
BUSH-FRT SUSP LWR ARM FRT 
图纸日期Drawing date 
2010.01.19 
零件生产日期Part production date 
/ 
 供货商 
Supplier 
上海汇众 
车型/项目Car type/project 
AP13 1.5 T 
DVP 材料大纲签署日期DVP material test plan date 
/ 
 
阶段性报告  Stage report        结论性报告 Conclusion report       
 
Ⅰ.任务描述 Task description 
实验室受委托对AP13 前悬架下摆臂衬套进行失效原因分析，失效零件具体信息如下： 
As requested, SCL has analyzed the failure of AP13 Front suspension lower arm bushings. The information of the failed 
parts are as following： 
零件信息：Part information 
零件名称 
Part name 
前悬架下摆臂前/后衬套 
车制造日期 
Vehicle production date 
/ 
VIN 码 
VIN 
A13SOT301  
销售日期 
Sale date 
/ 
车辆里程数 
Car mileage 
车辆里程：39899km 
试验里程：32791km 
维修站名称 
Sale agent 
/ 
失效模式描述 
Failure circumstance  
衬套橡胶开裂（TIR-RD-AP1-GD-0G5+-EP2-0834） 
原材料信息：Raw material information 
原材料及牌号 
Raw material specification 
NR SMR5/R7018 
原材料厂商 
Raw material producer 
马来西亚 
散件供应商 
Component supplier 
上海拓盛 
金属热处理状态 
Metal heat treatment state 
/ 
失效零件见图1：The failed part is shown in figure 1.  
Ⅱ. 结论与建议 Conclusions and Suggestions 
结论：1、左后衬套、右后衬套径向空心刚度超出新件图纸要求下限，橡胶主体材料发生疲劳老化，并导致橡胶开
裂。 
2、左后衬套受力情况较右后衬套苛刻，左后衬套限位块磨损程度较右后衬套严重。 
3、左后衬套、右后衬套与新状态零件材料一致。 
 
 
建议：1、充分分析车辆路试时零件受力情况，提高零件耐久性能，以满足整车路试耐久要求。 
 
 
 
 
 
 
分发: 
Distribution 
SQE：吴立强 
     Wu Liqiang 
检验者Author 
SCL：卓靖 
      Zhuo Jing 
审核Auditor 
吴文安 
Wuwenan 
批准： 
Approver 
 
日期Date 
2014.05.28 
日期Date 
2014.05.28 
日期Date 
2014.05.28 


 
上海汽车中心实验室 
SAIC Center Lab 
中国·上海·嘉定区安研路201 号 
邮编. 201804 
No 201 Anyan road, Jiading, Shanghai China 
Post code 201804 
报告编号 
Report number 
SCL-S-14-0154M 
委托者: SQE：吴立强 
Request person, dept： 
委托编号:SCL-S-14-0154M 
Request number:  
送样日期: 2014.05.09 
Request date:  
报告日期: 2014.05.28 
Report date：  
第 2 页 共 8 页 
 
IV. 测试结果 Test Results  
1 外观分析： 
下摆臂-左（供参考） 
下摆臂-右（供参考） 
左后衬套 
右后衬套 
左后衬套-剖图 
右后衬套-剖图 
图1.前悬架下摆臂前/后衬套 
Figure1. The photo of front suspension-lower arm bushing-R 
 
如图1 所示，前悬架下摆臂左/右后衬套橡胶部分均有开裂。左衬套开裂、磨损较右衬套严重，零件生产日期
可见于零件橡胶表面，如表1 所示。 
 
 
 
左前衬套 
左后衬套 
右前衬套 
右后衬套 
限位块 
金属内芯 
外骨架 
开裂区域 
开裂区域 
开裂区域 
开裂区域 
内芯侧限位块 
磨损区域 


 
上海汽车中心实验室 
SAIC Center Lab 
中国·上海·嘉定区安研路201 号 
邮编. 201804 
No 201 Anyan road, Jiading, Shanghai China 
Post code 201804 
报告编号 
Report number 
SCL-S-14-0154M 
委托者: SQE：吴立强 
Request person, dept： 
委托编号:SCL-S-14-0154M 
Request number:  
送样日期: 2014.05.09 
Request date:  
报告日期: 2014.05.28 
Report date：  
第 3 页 共 8 页 
 
表1.前悬架下摆臂后衬套生产日期 
Table1. The production date of front suspension-lower arm bushing- R 
零件名称 
零件号 
生产日期 
后衬套-左 
50006098 
2012.07 
后衬套-右 
50006098 
2012.07 
 
2 静态刚度分析： 
50006098-径向空心刚度曲线
0
1000
2000
3000
4000
5000
6000
0
2
4
6
mm
N
上限
下限
L
R
 
50006098-径向实心刚度曲线
0
1000
2000
3000
4000
5000
6000
0
2
4
6
mm
N
上限
下限
L
R
 
50006098-轴向刚度曲线
0
200
400
600
800
1000
1200
1400
0
5
10
15
mm
N
上限
下限
L
R
图2.前悬架下摆臂后衬套静态刚度 
Figure2. The static stiffness of front suspension-lower arm bushing-R 
 
如图2 所示，前悬架下摆臂左后衬套和右后衬套径向空心刚度超出新件图纸刚度要求下限范围。 
 
3 物理机械性能分析： 
序号 
No. 
试验项目 
Test item 
额定值 
Requirement 
试验结果 
Test result 
评价 Evaluation 
合格 
qualified 
不合格 
unqualified 
后衬套50006098（NR R7018） 认可规范：参考SMTC 5 320 034 
Rear bush 50006098 (NR R7018)  Approved specifications: Refer to SMTC 5 320 034 
1 
Shore A 硬度 
Shore A Hardness 
ISO7619-1 
— 
— 
— 
— 


 
上海汽车中心实验室 
SAIC Center Lab 
中国·上海·嘉定区安研路201 号 
邮编. 201804 
No 201 Anyan road, Jiading, Shanghai China 
Post code 201804 
报告编号 
Report number 
SCL-S-14-0154M 
委托者: SQE：吴立强 
Request person, dept： 
委托编号:SCL-S-14-0154M 
Request number:  
送样日期: 2014.05.09 
Request date:  
报告日期: 2014.05.28 
Report date：  
第 4 页 共 8 页 
 
序号 
No. 
试验项目 
Test item 
额定值 
Requirement 
试验结果 
Test result 
评价 Evaluation 
合格 
qualified 
不合格 
unqualified 
1.1 
新件供货态 
As-received condition  
65±5 
63 
× 
 
1.2 
左后衬套 
Front bush-L 
/ 
67 
/ 
/ 
1.3 
后后衬套 
Front bush-R 
/ 
70 
/ 
/ 
2 
拉伸强度 
Tensile strength 
ISO 37  
— 
— 
— 
— 
2.1 
新件供货态 
As-received condition  
≥ 17MPa 
21.4MPa 
× 
 
2.2 
左后衬套 
Front bush-L 
/ 
16.7MPa 
/ 
/ 
2.3 
后后衬套 
Front bush-R 
/ 
18.8MPa 
/ 
/ 
3 
断裂伸长率 
Elongation at tear 
ISO 37  
— 
— 
— 
— 
3.1 
新件供货态 
As-received condition  
≥400% 
442.5% 
× 
 
3.2 
左后衬套 
Front bush-L 
/ 
341.2% 
/ 
/ 
3.3 
后后衬套 
Front bush-R 
/ 
395.0% 
/ 
/ 
4 
密度 
Density 
ISO 1183-1 
— 
— 
— 
— 
4.1 
新件 
New part 
/ 
1.15g/cm3 
/ 
/ 
4.2 
左后衬套 
Front bush-L 
/ 
1.15g/cm3 
/ 
/ 
4.3 
后后衬套 
Front bush-R 
/ 
1.15g/cm3 
/ 
/ 
   
经检验，前悬架下摆臂左后衬套和右后衬套拉伸强度和断裂伸长率较新件有所衰减，说明材料已发生疲劳老化，
且左后衬套材料老化较右后衬套严重，而密度相同可见胶料混炼均匀。 
 
 
 
 
 
4 材料定性分析： 
  
  由图3 可见，失效件左后衬套、右后衬套与新件材料一致。 


 
上海汽车中心实验室 
SAIC Center Lab 
中国·上海·嘉定区安研路201 号 
邮编. 201804 
No 201 Anyan road, Jiading, Shanghai China 
Post code 201804 
报告编号 
Report number 
SCL-S-14-0154M 
委托者: SQE：吴立强 
Request person, dept： 
委托编号:SCL-S-14-0154M 
Request number:  
送样日期: 2014.05.09 
Request date:  
报告日期: 2014.05.28 
Report date：  
第 5 页 共 8 页 
 
失效件-左后衬套 
失效件-右后衬套 
新件 
图3.前悬架下摆臂后衬套GC-MS 图谱 
Figure3. GC-MS chromatogram of front suspension lower arm bushing-R 
 
5 裂口分析： 
 
5.1 左后衬套 
如图4，左后衬套的内芯与外骨架连接的橡胶主体部分可见呈圆周扩展的疲劳纹路，纹路周边可见细微开裂。
从衬套轴向看，同一端面的两侧（A 侧和A’侧）橡胶部位均有开裂。 
图4.前悬架下摆臂-左后衬套 
Figure4. Front suspension lower arm -left rear bushing 
 
如图4 和5，前悬架下摆臂左后衬套内芯与外骨架之间橡胶连接主体部分开裂。橡胶与外骨架连接的倒角部
位出现撕裂，衬套同一端A 侧未裂穿，A’侧裂口裂纹已裂穿，这说明在受力过程中，衬套轴向橡胶主体两端成角
疲劳纹路 
A 侧 
A’侧倒角 
开裂区域 
裂纹 
开裂区域 
开裂区域 
A 侧倒角 
A’侧 


 
上海汽车中心实验室 
SAIC Center Lab 
中国·上海·嘉定区安研路201 号 
邮编. 201804 
No 201 Anyan road, Jiading, Shanghai China 
Post code 201804 
报告编号 
Report number 
SCL-S-14-0154M 
委托者: SQE：吴立强 
Request person, dept： 
委托编号:SCL-S-14-0154M 
Request number:  
送样日期: 2014.05.09 
Request date:  
报告日期: 2014.05.28 
Report date：  
第 6 页 共 8 页 
 
度开裂，并向中间扩展，其周边可见疲劳纹路（如图4）。端面两侧受扭转拉扯程度不同，且A’侧受力更加苛刻，
导致A 侧靠近内芯处相应受到挤压，导致疲劳开裂，这与A 侧橡胶靠近内芯处产生的裂纹，位于中间部位，两端
边缘未裂穿，但A’侧未见类似裂纹的结果一致。 
内芯上的限位块橡胶表面磨损严重，胶料发粘并发生变形，磨损部分的胶料粘在周围表面甚至脱落，且其表
面可见大量疲劳纹路，部分区域已开裂。这主要由于在车辆运动过程中，限位块橡胶受力撞击、挤压、摩擦产生
生热，受力与生热同时作用导致。 
 
 
橡胶主体-A 侧 
橡胶主体-A’侧 
限位块-内芯侧 
限位块-内芯侧 
图5.前悬架下摆臂左后衬套-橡胶部分断面图 
Figure5. Cracking surface of front suspension lower arm -left rear bushing 
 
5.2 右后衬套 
如图6，右后衬套外骨架与内芯中间的橡胶主体部分开裂，开裂区域附近可见大量疲劳老化纹路，衬套轴向C’
侧撕裂程度较C 侧严重。与左后衬套情况类似，撕裂始于衬套倒角部位，其中C 侧未裂穿，C’侧裂纹已贯穿，C
侧靠近内芯处亦可见另外一条裂纹，且位于中间位置，两端边缘未裂穿，同样C’侧未见类似裂纹。这同样由于衬
套在车辆运动过程中，受偏向力作用，材料疲劳老化发生撕裂。C’侧倒角部分受力先发生开裂，且受力更具苛刻， 
对应C 侧橡胶部位被挤压，应力集中在中间部位，最终产生疲劳裂纹，并向两端扩展；而C’侧倒角开裂后，应力
集中于裂纹处，导致裂纹贯穿。 
     限位块局部受挤压变形，C’侧较C 侧磨损严重，部分区域有细微裂纹。右后衬套限位块磨损及裂纹程度较
左后衬套轻。 
 
 
开裂方向 
外骨架侧 
内芯侧 
疲劳纹路 
疲劳纹路 
外骨架侧 
胶料磨损 
裂纹B 
 
A’侧倒角 
A 侧倒角 
发粘区域 


 
上海汽车中心实验室 
SAIC Center Lab 
中国·上海·嘉定区安研路201 号 
邮编. 201804 
No 201 Anyan road, Jiading, Shanghai China 
Post code 201804 
报告编号 
Report number 
SCL-S-14-0154M 
委托者: SQE：吴立强 
Request person, dept： 
委托编号:SCL-S-14-0154M 
Request number:  
送样日期: 2014.05.09 
Request date:  
报告日期: 2014.05.28 
Report date：  
第 7 页 共 8 页 
 
 
 
图6.前悬架下摆臂-右后衬套 
Figure6. Front suspension lower arm -right rear bushing 
 
 
 
疲劳纹路 
C 侧 
C’侧 
C 侧 
C’侧 
细微裂口 
C 侧 
C’侧 
细微裂口 
裂纹 
限位块 
磨损轻 
无裂纹 
开裂严重 
轻微开裂 


 
上海汽车中心实验室 
SAIC Center Lab 
中国·上海·嘉定区安研路201 号 
邮编. 201804 
No 201 Anyan road, Jiading, Shanghai China 
Post code 201804 
报告编号 
Report number 
SCL-S-14-0154M 
委托者: SQE：吴立强 
Request person, dept： 
委托编号:SCL-S-14-0154M 
Request number:  
送样日期: 2014.05.09 
Request date:  
报告日期: 2014.05.28 
Report date：  
第 8 页 共 8 页 
 
小结：1、左后衬套、右后衬套径向空心刚度已超出下限，橡胶主体材料发生疲劳老化，并导致橡胶开裂。 
2、左后衬套受力情况较右后衬套苛刻，左后衬套限位块磨损程度较右后衬套严重。 
3、左后衬套、右后衬套与新状态零件材料一致。

File: 材料工程师/SCL-S-14-0155M-IS12-门内把手-虞莲雯.pdf.md
# SCL-S-14-0155M-IS12-门内把手-虞莲雯.pdf

 
上海汽车中心实验室 
 SAIC Center Lab 
中国·上海·嘉定区安研路201 号 
邮编. 201804 
No. 
201 
Anyan 
Road, 
Jiading 
District,  Shanghai, China. 
Post code :201804 
报告编号：Report number 
SCL-S-14-0155M 
委托者Requestor 孙文成 
委托编号Request number：/ 
送样日期Deliver date：20140519 
报告日期Report date：20140522 
第 1 页 共 3 页 
 
 
零件号 
Part number 
K72265CD010  
 零件名称 
Part  name 
内开把手（属于右前门饰板总成） 
图纸日期 
Drawing date  
/ 
零件生产日期 
Production date 
/ 
 供货商 
Supplier 
南京万欧汽车零部件有限公司 
（总成：宁波安通林华翔汽车零部件有限公司） 
车型/项目 
Car type/project 
IS12 
DVP 材料大纲签署日期 
DVP material test plan date 
/ 
 
   阶段性报告  Stage report        结论性报告 Conclusion report         
Ⅰ.任务描述 Task description 
背景：4S 店抱怨该内门把手发现镀层鼓泡，SQE 委托实验室进行分析。原材料信息见第二页： 
Background：Door handle of W5 was complained for its stripping of the plated layer. So SCL was 
requested to analyze the failure cause. The material list please refer to the next page: 
零件名称 
Part name 
内门把手 
车制造日期 
Vehicle production 
date 
/ 
VIN 码 
VIN 
LSJW34G33DG085985 
销售日期 
Sale date 
/ 
车辆里程数 
Car mileage 
10915 
维修站名称 
Sale agent 
巴州龙驰 
失效模式描述 
Failure circumstance  
右前内门拉手镀层起泡 
 
Ⅱ. 结论与建议 Conclusions and suggestions 
结论： 1）生产工艺中的过度粗化导致塑料基材和金属镀层之间结合力薄弱。 
2）粗化过度的原因有两种可能：一是正常生产时，工艺控制不当，粗化过度，二是零件不良，供应商选择褪
镀，褪镀时又二次粗化，导致粗化过度。从此次零件情况来看，第二种可能性更大。 
建议：1）在没有充分工艺验证的情况下，不允许供应商对产品进行褪镀后重新电镀。 
2）该供应商的产品需要加强抽检。 
Conclusion:1）The over roughness of plastic substrate casus the weak adhesion between the 
plastic and the plated layer. 
2）There are two over-roughness resources; One is the out of control over roughness in the normal 
process; the other is the second time roughness after depleting of the unqualified part. From the 
appearance of the failure handle, it seems that the later has more possibility. 
Suggestion: 1） Without full test and verification, this part is not permitted to be deplated.  
2）High frequency of casual inspection of this handle should be taken in the further. 
 
 
分发： 
Dispenser 
SQE：孙文成 
SQE：Sun Wencheng 
检验者： 
Identifier 
虞莲雯 
Yu Lianwen 
审核： 
Auditor 
虞莲雯 
Yu Lianwen 
批准： 
Approver 
 
日期： 
Date 
2014.05.23 
日期： 
Date 
2014.05.23 
日期： 
Date 
2014.05.28 


 
上海汽车中心实验室 
 SAIC Center Lab 
中国·上海·嘉定区安研路201 号 
邮编. 201804 
No. 
201 
Anyan 
Road, 
Jiading 
District,  Shanghai, China. 
Post code :201804 
报告编号：Report number 
SCL-S-14-0155M 
委托者Requestor 孙文成 
委托编号Request number：/ 
送样日期Deliver date：20140519 
报告日期Report date：20140522 
第 2 页 共 3 页 
 
 
 
Ⅲ. 原材料信息  Raw material List 
 
序号 
零件名称 
素材 
表面保护体系 
加工厂 
1. 
内门把手 
PC/ABS 
(普利特 CB4110C) 
镀铬（亚光镀铬） 
南京万欧汽车零
部件有限公司 
                                       
Ⅳ. 现状描述  As-received situation 
 
图1  零件收到时状态图 
说明：零件收到时，状态见图1，镀层表面没有人为破坏的痕迹，且该把手为售后车上零件，不会遇到极度恶劣环境（即不会遇到
试验环境），因此，可以判定为产品本身质量原因导致镀层鼓泡，非人为因素。 
 
图2  供应商原材料包装 
说明：原材料和PPAP 时材料一致，基本排除原材料误用的可能性。因此，后续分析重点集中在工艺因素。 


 
上海汽车中心实验室 
 SAIC Center Lab 
中国·上海·嘉定区安研路201 号 
邮编. 201804 
No. 
201 
Anyan 
Road, 
Jiading 
District,  Shanghai, China. 
Post code :201804 
报告编号：Report number 
SCL-S-14-0155M 
委托者Requestor 孙文成 
委托编号Request number：/ 
送样日期Deliver date：20140519 
报告日期Report date：20140522 
第 3 页 共 3 页 
 
 
 
Ⅴ. 分析  Analysis 
 
图3   取样分析部位 
说明：对图3 中的方框中部位材料截取截面后，用扫描电镜分析其形貌。 
 
图4   粗化层的形貌（3000 倍） 
分析：图4 显示出明显的表面过度粗化，这导致塑料表面和化学镍层之间的锚合力大大减弱，因此，可以判断失效是由于粗化过度
造成的。结合该零件素材发黄（素材发黄通常是由于褪镀（强酸类溶液）过程造成的），可以推断此次粗化过度很可能是供应商对不
良产品进行褪镀，褪镀后又进行二次粗化造成的。

File: 材料工程师/SCL-S-14-0156M-AS21-后标牌-虞莲雯.pdf.md
# SCL-S-14-0156M-AS21-后标牌-虞莲雯.pdf

 
上海汽车中心实验室 
 SAIC Center Lab 
中国·上海·嘉定区安研路201 号 
邮编. 201804 
No. 
201 
Anyan 
Road, 
Jiading 
District,  Shanghai, China. 
Post code :201804 
报告编号：Report number 
SCL-S-14-0156M 
委托者Request：/ 
委托编号Request number：/ 
送样日期Deliver date：20140520 
报告日期Report date：20140524 
第 1 页 共 5 页 
 
 
零件号 
Part number 
10096119 
 零件名称 
Part  name 
后标牌总成 
Real Badge 
图纸日期 
Drawing date  
2013.05.14 
零件生产日期 
Production date 
/ 
 供货商 
Supplier 
宁波四维尔工业股份有限公司 
Ningbo Swell Industry Co., Ltd 
车型/项目 
Car type/project 
AS21 
DVP 材料大纲签署日期 
DVP material test plan date 
/ 
 
   阶段性报告  Stage report        结论性报告 Conclusion report         
Ⅰ.任务描述 Task description 
背景：零件在线装配后下线，发现后标牌上的字母镀层鼓泡，SQE 委托实验室进行分析。原材料信息见第二
页：Background：The letter on the Real Badge was found blistering in the off-line-inspection after fixed in the 
car in Lingang. So SCL was requested to analyze the failure cause by SQE. The material list please refer to 
the next page: 
零件名称 
Part name 
后标牌总成 
车制造日期 
Vehicle production 
date 
2014.05.05 
VIN 码 
VIN 
/ 
销售日期 
Sale date 
/ 
车辆里程数 
Car mileage 
0 
维修站名称 
Sale agent 
 
失效模式描述 
Failure circumstance  
字母镀层鼓泡 
 
Ⅱ. 结论与建议 Conclusions and suggestions 
结论：鼓泡位置发现有异常带在塑料的粗化层表面，导致该处塑料和电镀层无锚合力。 
建议：供应商应核查生产工序，找到引入异常带的生产环节。 
Conclusion: there was abnormal substance strip on the roughness layer of the plastic which leading to no 
adhesion mechanics between the plastic and the plated metal layers. 
Suggestion：Supplier should check the whole e-plating process to find out which process introduce the 
abnormal substance. 
 
 
 
 
 
 
 
分发： 
Dispenser 
SQE：张晨光 
SQE：Zhang chenguang 
检验者： 
Identifier 
虞莲雯 
Yu Lianwen 
审核： 
Auditor 
虞莲雯 
Yu Lianwen 
批准： 
Approver 
 
日期： 
Date 
2014.05.24 
日期： 
Date 
2014.05.24 
日期： 
Date 
2014.05.28 
 


 
上海汽车中心实验室 
 SAIC Center Lab 
中国·上海·嘉定区安研路201 号 
邮编. 201804 
No. 
201 
Anyan 
Road, 
Jiading 
District,  Shanghai, China. 
Post code :201804 
报告编号：Report number 
SCL-S-14-0156M 
委托者Request：/ 
委托编号Request number：/ 
送样日期Deliver date：20140520 
报告日期Report date：20140524 
第 2 页 共 5 页 
 
 
Ⅲ. 原材料信息  Raw material List 
序号 
No. 
零件名称 
Part name 
原材料厂商及牌号 
Raw material producer l and trademark 
散件供应商 
Part supplier 
引用标准 
Standard 
1 
字牌 
Emblems 
/ 
宁波四维尔 
Ningbo Swell 
 
1.1 
基材 Basic material 
普利特 Pret ABS 4330A 
上海普利特 
SMTC 5 310 021 
1.2 
电镀 Electroplating 
铜 Copper：荏原Ebara JCU J35 
镍 Nickel：乐思 Enthone BTC/ 610 CFC 
铬 Chrome：乐思 Enthone 1120 
宁波神化 
SMTC 5 300 003 
                                       
Ⅳ. 现状描述  As-received situation 
 
图1  零件收到时状态图 
说明：1）零件基材为乳白色，没有明显的黄变，因此基本排除褪镀工艺不当的因素。2）标牌上有几处鼓泡的位置，选取位置1# 和
位置2# （见图1），进行素材表面形貌分析。 
 
Ⅴ. 分析  Analysis 
 
图2  位置1#（200 倍） 
1# 
2# 


 
上海汽车中心实验室 
 SAIC Center Lab 
中国·上海·嘉定区安研路201 号 
邮编. 201804 
No. 
201 
Anyan 
Road, 
Jiading 
District,  Shanghai, China. 
Post code :201804 
报告编号：Report number 
SCL-S-14-0156M 
委托者Request：/ 
委托编号Request number：/ 
送样日期Deliver date：20140520 
报告日期Report date：20140524 
第 3 页 共 5 页 
 
 
 
 
图3  位置1#（3000 倍：左上图）和（8000 倍：右下图） 
 
分析：利用扫描电镜，对位置1# 的形貌进行分析，发现有一条黑色异常带（见图2 的框内表示），将该异常带放大到3000 及8000
倍，发现其形貌和周围被粗化的塑料形貌完全不同。但根据电镜图，无法判定该异常带是产生在粗化前还是粗化后。 


 
上海汽车中心实验室 
 SAIC Center Lab 
中国·上海·嘉定区安研路201 号 
邮编. 201804 
No. 
201 
Anyan 
Road, 
Jiading 
District,  Shanghai, China. 
Post code :201804 
报告编号：Report number 
SCL-S-14-0156M 
委托者Request：/ 
委托编号Request number：/ 
送样日期Deliver date：20140520 
报告日期Report date：20140524 
第 4 页 共 5 页 
 
 
 
 
图4  位置2#（1000 倍：左上图）和（3000 倍：右下图） 
 
分析：利用扫描电镜，对位置2# 的形貌进行分析，观察到形貌同位置1# 一致的异常带，具体见图4。 


 
上海汽车中心实验室 
 SAIC Center Lab 
中国·上海·嘉定区安研路201 号 
邮编. 201804 
No. 
201 
Anyan 
Road, 
Jiading 
District,  Shanghai, China. 
Post code :201804 
报告编号：Report number 
SCL-S-14-0156M 
委托者Request：/ 
委托编号Request number：/ 
送样日期Deliver date：20140520 
报告日期Report date：20140524 
第 5 页 共 5 页 
 
 
 
图5  位置1#非异常带区域的形貌图（3000 倍） 
 
分析：非异常带区域的形貌图正常，粗化效果可以接受，没有观察到明显的粗化不良或粗化过度。 
 
总结：镀层鼓泡是由于粗化层上有异常带造成的，但是仅根据扫描电镜图无法判断异常带是在粗化前即存在（导致该异常带区域无
法被粗化）还是粗化后（粗化层被污染覆盖上异常带）。但无论是哪道过程产生，造成的结果都是异常带位置没有粗化层，导致该处
塑料基材和金属化学镍的锚合力非常弱，表现在零件上即镀层鼓泡从该处引发。
