Repository: kujaxr/obsidian-vault

File: 材料工程师/SCL-S-14-0157M 单向阀-NLE-狄春峰.pdf.md
# SCL-S-14-0157M 单向阀-NLE-狄春峰.pdf

 
上海汽车中心实验室
(SAIC Center Lab) 
中国·上海·嘉定区安研路201 号 
邮编. 201804 
No. 201 Anyan Road, Jiading District,  
Shanghai, China. 
Post code :200433 
报告编号：Report number 
SCL-S-14-0157M 
委托者Requestor：包文誉 
送样日期Deliver date：2014.05.20 
报告日期Report date：2014.06.10 
第 1 页 共 10 页 
Page 1 of 10  
 
零件号 
Part number 
30033306 
零件名称 
Part name 
单向阀 
Rebound valve 
图纸日期 
Drawing date  
/ 
零件生产日期 
Production date 
/ 
供货商 
Supplier 
新上橡 
Xin Shangxiang 
车型/项目 
Car type/project 
NLE  
 
   阶段性报告  Stage report        结论性报告 Conclusion report           测试报告 Test report 
Ⅰ.任务描述 Task description 
实验室受委托对单向阀进行失效原因分析，失效零件具体信息如下： 
As requested, QA lab has analyzed the invalid cause of rebound valve, and the information of invalid part is shown 
as following： 
零件信息：Part information 
零件名称 
Part name 
单向阀 
Rebound valve 
制造日期 
Production date 
/ 
VIN 码 
VIN number 
/ 
销售日期 
Sale date 
/ 
车辆里程数 
Car mileage 
售后多辆 
销售商 
Sale agent 
/ 
失效模式描述 
Invalid situation 
description 
单向阀断裂 
Rebound valve fractured. 
原材料信息：Raw material information 
原材料及牌号 
Raw material 
and trademark 
POM 
500P 
原材料厂商 
Raw material producer 
杜邦 
散件供应商 
Part supplier 
/ 
金属热处理状态 
Metal heat treatment state 
/ 
失效零件见图1：The invalid part is shown in Fig 1.  
Ⅱ. 结论与建议 Conclusions and suggestions 
结论： 1. 失效零件内部有开裂，受力后导致断裂失效。 
       2. 工业洗洁精对零件会产生两种破坏作用： 
          （1）侵蚀，使得零件竹节结构底部应力集中处内应力集中导致开裂。 
          （2）腐蚀，使得零件被腐蚀，强度下降。 
       3. 失效零件材料符合技术要求。 
建议： 1. 禁止供应商在装配环节使用工业洗洁精或其它化学试剂。 
      
分发： 
Dispenser 
SQE 包文誉 
检验者： 
Identifier 
狄春峰 
Di Chunfeng 
审核： 
Auditor 
狄春峰 
Di Chunfeng 
批准： 
Approver 
 
 
日期： 
Date 
2014.06.10 
日期： 
Date 
2014.06.10 
日期： 
Date 
2014.06.10 
 


 
上海汽车中心实验室
(SAIC Center Lab) 
中国·上海·嘉定区安研路201 号 
邮编. 201804 
No. 201 Anyan Road, Jiading District,  
Shanghai, China. 
Post code :200433 
报告编号：Report number 
SCL-S-14-0157M 
委托者Requestor：包文誉 
送样日期Deliver date：2014.05.20 
报告日期Report date：2014.06.10 
第 2 页 共 10 页 
Page 2 of 10  
 
 
 
图1 失效件 
Fig.1 Failure part 
 
III. 测试结果 Test Results  
序号 
No. 
试验项目 
Test item 
额定值 
Requirement 
试验结果 
Test result 
评价 Evaluation 
第一次 
第二次 
合格 
qualified 
不合格 
unqualified 
I 
失效件（黑色） 
 
 
1 
红外（GB/T6040-2002） 
Infrared Spectroscopy 
POM 
POM 
× 
 
2 
熔点（GB/T19466.3-2006） 
Melting point (℃) 
178±5 
178 
× 
 
3 
焓值（GB/T19466.3-2006） 
Enthalpy (J/g) 
/ 
159 
184 
× 
 
II 
失效件（灰色） 
 
 
1 
红外（GB/T6040-2002） 
Infrared Spectroscopy 
POM 
POM 
× 
 
2 
熔点（GB/T19466.3-2006） 
Melting point (℃) 
178±5 
178 
× 
 
3 
焓值（GB/T19466.3-2006） 
Enthalpy (J/g) 
/ 
168 
171 
× 
 
III 
新件（灰色） 
 
 
1 
红外（GB/T6040-2002） 
Infrared Spectroscopy 
POM 
POM 
× 
 


 
上海汽车中心实验室
(SAIC Center Lab) 
中国·上海·嘉定区安研路201 号 
邮编. 201804 
No. 201 Anyan Road, Jiading District,  
Shanghai, China. 
Post code :200433 
报告编号：Report number 
SCL-S-14-0157M 
委托者Requestor：包文誉 
送样日期Deliver date：2014.05.20 
报告日期Report date：2014.06.10 
第 3 页 共 10 页 
Page 3 of 10  
 
序号 
No. 
试验项目 
Test item 
额定值 
Requirement 
试验结果 
Test result 
评价 Evaluation 
第一次 
第二次 
合格 
qualified 
不合格 
unqualified 
2 
熔点（GB/T19466.3-2006） 
Melting point (℃) 
178±5 
177 
× 
 
3 
焓值（GB/T19466.3-2006） 
Enthalpy (J/g) 
/ 
168 
171 
× 
 
IV 
新件（灰色） 
 
 
1 
红外（GB/T6040-2002） 
Infrared Spectroscopy 
POM 
POM 
× 
 
2 
熔点（GB/T19466.3-2006） 
Melting point (℃) 
178±5 
178 
× 
 
3 
焓值（GB/T19466.3-2006） 
Enthalpy (J/g) 
/ 
163 
178 
× 
 
小结：失效件材料符合技术要求。  
Ⅳ. 宏观分析 Macroscopic observation 
 
 
失效件断口如图2 所示。断口形貌分为3 种形式，脆断、韧断、变形。变形位置有明显飞边痕
迹，为断裂的终止位置；其对位为开裂的起始位置。从断裂的起始位置看，可以明显看出内圈与外
圈的断口形貌不一致，可以判断断裂起始位置由两次破坏导致断裂。零件在发动机厂装配前内部有
明显缺陷；后二次受力导致完全断裂。 
 
图2 失效件断口 
Fig. 2 Fracture of failure part 


 
上海汽车中心实验室
(SAIC Center Lab) 
中国·上海·嘉定区安研路201 号 
邮编. 201804 
No. 201 Anyan Road, Jiading District,  
Shanghai, China. 
Post code :200433 
报告编号：Report number 
SCL-S-14-0157M 
委托者Requestor：包文誉 
送样日期Deliver date：2014.05.20 
报告日期Report date：2014.06.10 
第 4 页 共 10 页 
Page 4 of 10  
 
    观察失效件内表面，如图3。在断口下方发现一道明显裂纹。 
 
图3 失效件 
Fig. 3 Failure part 
将新件剖开，如图4。新件内侧无裂纹。新件系徒手施加外力无法导致其断裂的零件。 
结合图3，可以判断，失效件断口下方内侧的裂纹系在发动机厂装配前已有缺陷，与断口分析
零件两次受力后导致断裂相吻合。徒手施加外力无法使得完好的零件断裂或产生裂纹。 
 
图4 新件 
Fig. 4 New part 
    失效件黑色部分断口内侧有多道缺损痕迹，如图5。 
 
图5 失效件 
Fig. 5 Failure part 


 
上海汽车中心实验室
(SAIC Center Lab) 
中国·上海·嘉定区安研路201 号 
邮编. 201804 
No. 201 Anyan Road, Jiading District,  
Shanghai, China. 
Post code :200433 
报告编号：Report number 
SCL-S-14-0157M 
委托者Requestor：包文誉 
送样日期Deliver date：2014.05.20 
报告日期Report date：2014.06.10 
第 5 页 共 10 页 
Page 5 of 10  
 
    少量失效件本体部分发现裂纹如图6 所示。 
 
图6 失效件 
Fig. 6 Failure part 
    部分失效件本体内部发现白色覆盖物，如图7。经分析该白色物质的主要成分为POM。 
 
图7 失效件 
Fig. 7 Failure part 
 
    经排查，供应商处在装配过程中会使用一种工业洗洁精，经检测其主要成分为磺酸。使用这种
物质对新件进行涂抹，后开展存放试验(45℃，66h)，所得零件如图8 所示。 
 
图8 失效模拟 
Fig. 8 Crash simulation 


 
上海汽车中心实验室
(SAIC Center Lab) 
中国·上海·嘉定区安研路201 号 
邮编. 201804 
No. 201 Anyan Road, Jiading District,  
Shanghai, China. 
Post code :200433 
报告编号：Report number 
SCL-S-14-0157M 
委托者Requestor：包文誉 
送样日期Deliver date：2014.05.20 
报告日期Report date：2014.06.10 
第 6 页 共 10 页 
Page 6 of 10  
 
观察白色和黑色管柱内壁，均发现不同程度的腐蚀凹陷痕迹。但是该痕迹呈无规则状态，与失
效件呈环状平行缺陷不同。 
 
 
图9 失效模拟 
Fig. 9 Crash simulation 
将零件浸没于工业洗洁精中，进行存放试验（80℃，60h），所得零件如图5。零件表面形成大
片白色物质，经分析其只要成分为POM，与失效件内部所观察到的白色物质一致。 
 
图10 失效模拟 
Fig. 10 Crash simulation 


 
上海汽车中心实验室
(SAIC Center Lab) 
中国·上海·嘉定区安研路201 号 
邮编. 201804 
No. 201 Anyan Road, Jiading District,  
Shanghai, China. 
Post code :200433 
报告编号：Report number 
SCL-S-14-0157M 
委托者Requestor：包文誉 
送样日期Deliver date：2014.05.20 
报告日期Report date：2014.06.10 
第 7 页 共 10 页 
Page 7 of 10  
 
     
    将零件存放于盐酸中，进行存放试验（室温，15min），存放后零件如图11 所示。存放后零件
外侧可以观察到白色覆盖物，且在本体部分发现开裂。 
 
图11 失效模拟 
Fig. 11 Crash simulation 
 
 
 
 
 
 
 
 
 
 
 
 


 
上海汽车中心实验室
(SAIC Center Lab) 
中国·上海·嘉定区安研路201 号 
邮编. 201804 
No. 201 Anyan Road, Jiading District,  
Shanghai, China. 
Post code :200433 
报告编号：Report number 
SCL-S-14-0157M 
委托者Requestor：包文誉 
送样日期Deliver date：2014.05.20 
报告日期Report date：2014.06.10 
第 8 页 共 10 页 
Page 8 of 10  
 
     
在白色管柱内部滴入工业洗洁精，常温存放240h。剖开管柱，观察其内部如图12。 
 
试验后，三个样品均在内表面发现多处环状裂纹，且裂纹均发生在竹节结构底部，与失效件一
致。可以判断该失效是由于工业洗洁精液体的侵蚀，使得零件竹节结构底部内应力集中，导致零件
开裂。 
 
图12 失效模拟 
Fig. 12 Crash simulation 


 
上海汽车中心实验室
(SAIC Center Lab) 
中国·上海·嘉定区安研路201 号 
邮编. 201804 
No. 201 Anyan Road, Jiading District,  
Shanghai, China. 
Post code :200433 
报告编号：Report number 
SCL-S-14-0157M 
委托者Requestor：包文誉 
送样日期Deliver date：2014.05.20 
报告日期Report date：2014.06.10 
第 9 页 共 10 页 
Page 9 of 10  
 
 
 
对使用工业洗洁精和未使用工业洗洁精装配的零件进行SMTC5400005B 存放试验。8 个周期后，
使用工业洗洁精的零件黑色管柱均发生断裂；未使用工业洗洁精的零件存放8 个周期后，未发生断
裂（如图13）。 
 
观察失效零件的断口，均发现明显的腐蚀痕迹。未使用工业洗洁精的零件存放8 周期后，不发
生断裂，且没有任何腐蚀痕迹。 
  
 
 
 
 


 
上海汽车中心实验室
(SAIC Center Lab) 
中国·上海·嘉定区安研路201 号 
邮编. 201804 
No. 201 Anyan Road, Jiading District,  
Shanghai, China. 
Post code :200433 
报告编号：Report number 
SCL-S-14-0157M 
委托者Requestor：包文誉 
送样日期Deliver date：2014.05.20 
报告日期Report date：2014.06.10 
第 10 页 共 10 页 
Page 10 of 10  
 
 
 
图13 失效模拟 
Fig. 13 Crash simulation 
 
 
综上，失效件共发现4 处不同的失效痕迹： 
1、白色管柱内侧裂纹 
工业洗洁精的侵蚀使得零件竹节结构底部应力集中处内应力集中导致开裂。 
2、黑色管柱内侧缺陷 
工业洗洁精腐蚀作用，导致零件被腐蚀。 
3、本体外侧裂纹 
受强酸腐蚀会导致类似裂纹产生。 
4、内部白色覆盖物 
受工业洗洁精或强酸腐蚀会产生类似现象，白色物质为POM。

File: 材料工程师/SCL-S-14-0158M-63P-差速器齿轮-邵百明.pdf.md
# SCL-S-14-0158M-63P-差速器齿轮-邵百明.pdf

 
上海汽车中心实验室 
SAIC Center Lab 
中国·上海·嘉定区安研路201 号 
邮编：201804 
No 201 Anyan road, Jiading, Shanghai China 
Post code: 201804 
报告编号 
Report number 
 
SCL-S-14-0158M 
委托者:质量分析科 张博敏 
Request person, dept： 
委托编号:  /  
Request number: 
送样日期: 2014.05.14 
Request date:  
报告日期: 2014.05.23 
Report date：  
第1 页共5 页 
 
SMPV-0.2.3-002-QA -F01 
零件号Part number 
10132618 
零件名称 
Part name 
变速箱总成-半轴齿 
Transimission Case- side gear 
图纸日期Drawing date 
2013.1.14 
零件生产日期Part production date 
/ 
供货商 
Supplier 
上海汽车变速器有限公司 
SAGW 
车型/项目Car type/project 
AP11 63P  
DVP 材料大纲签署日期DVP material test plan date 
/ 
阶段性报告 Interim report                结论性报告 Conclusion report          
 
Ⅰ.任务描述 Task description 
实验室受委托对半轴齿进行失效原因分析，失效零件具体信息如下： 
As requested, SCL has analyzed the failure of the side gear. The information of the failed part is as following： 
零件信息：Part information 
零件名称 
Part name 
差速器总成-半轴齿 
Differential Assembly- side gear 
车制造日期 
Vehicle production date 
2013.12.24 
VIN 码/发动机号 
VIN/ Engine No. 
LSJA16E38DG140073 
销售日期 
Sale date 
/ 
车辆里程数/测试寿命 
Car mileage/test life 
5000Km 
维修站名称 
Sale agent 
/ 
失效模式描述 
Failure circumstance  
运城一辆AP11 的变速箱的差速器半轴齿断裂。 
原材料信息：Raw material information 
原材料及牌号 
Raw material specification 
25CrMoS4 
原材料厂商 
Raw material producer 
/ 
散件供应商 
Component supplier 
/ 
金属热处理状态 
Metal heat treatment state 
/ 
失效零件见图1：The failed part is shown in figure1. 
 
Ⅱ. 结论与建议 Conclusions and Suggestions 
 
结论Conclusions： 
（1）半轴齿是由于受到较大的载荷而断裂。The side gear was broken due to overload. 
（2）材料的成分，表面硬度，芯部硬度以及渗碳层深度均符合要求；组织正常；齿根过渡圆滑。The chemical 
components, surface hardness, core hardness and the carburizing layer depth meet the requirements. The microstructure 
is normal and the transition of the teeth root is smooth. 
 
建议Suggestions： 
（1）评估该零件的安全系数。Evaluate the safety factor of the part. 
 
 
 
 
 
分发: 
Distribution 
质量分析科 张博敏 
检验者Author 
邵百明 
Shao Baiming 
审核Auditor 
邵百明 
Shao Baiming 
批准Approver 
 
日期Date 
2014.05.23 
日期Date 
2014.05.23 
日期Date 
2014.05.23 


 
上海汽车中心实验室 
SAIC Center Lab 
中国·上海·嘉定区安研路201 号 
邮编：201804 
No 201 Anyan road, Jiading, Shanghai China 
Post code: 201804 
报告编号 
Report number 
 
SCL-S-14-0158M 
委托者:质量分析科 张博敏 
Request person, dept： 
委托编号:  /  
Request number: 
送样日期: 2014.05.14 
Request date:  
报告日期: 2014.05.23 
Report date：  
第2 页共5 页 
 
SMPV-0.2.3-002-QA -F01 
III. 调查结果 Investigation Results   
      
运城一辆AP11 车辆行驶5000Km 后，出现差速器的半轴齿断裂,如图1 所示；其它零件如图2 所示，未失效，
无异常。 
图3 显示的是失效半轴齿表面接触痕迹，无异常。 
63P 变速箱在售后出现过类似的失效，具体参见报告： SCL-S-13-0211M。 
 
 
 
（a）一面                                 （b）另一面 
图1 失效的半轴齿 
 
图2 差壳内其它零件 未见失效，无明显裂纹，无异常 
齿1 
齿2 
齿3 
齿4 
A 面 
B 面 


 
上海汽车中心实验室 
SAIC Center Lab 
中国·上海·嘉定区安研路201 号 
邮编：201804 
No 201 Anyan road, Jiading, Shanghai China 
Post code: 201804 
报告编号 
Report number 
 
SCL-S-14-0158M 
委托者:质量分析科 张博敏 
Request person, dept： 
委托编号:  /  
Request number: 
送样日期: 2014.05.14 
Request date:  
报告日期: 2014.05.23 
Report date：  
第3 页共5 页 
 
SMPV-0.2.3-002-QA -F01 
 
 
（a）齿的A面                                 （b）齿的B面 
图3 失效的半轴齿表面接触痕迹 无异常 
 
     断口如图4所示；断裂面粗糙不平，是一种过载的断口，未见明显缺陷；与以前差速器齿的失效断口相同。 
               
 
图4 过载断口 
 
 
齿1 
齿2 
齿3 
齿4 
齿断
裂造
成的 


 
上海汽车中心实验室 
SAIC Center Lab 
中国·上海·嘉定区安研路201 号 
邮编：201804 
No 201 Anyan road, Jiading, Shanghai China 
Post code: 201804 
报告编号 
Report number 
 
SCL-S-14-0158M 
委托者:质量分析科 张博敏 
Request person, dept： 
委托编号:  /  
Request number: 
送样日期: 2014.05.14 
Request date:  
报告日期: 2014.05.23 
Report date：  
第4 页共5 页 
 
SMPV-0.2.3-002-QA -F01 
材料检测 Material Test  
 材料的检测结果如表1 所示。由表可见： 
 
成分，表面硬度，芯部硬度，渗碳层深度均符合要求。 
 
过渡圆滑。 
 
微观组织正常。 
表1 材料检测结果 
序号 
No. 
测试项目 
Test item 
额定值 
Requirement 
试验结果 
Test result 
评价 Evaluation 
合格 
OK 
不合格 
Not OK 
1 
成分 
Chemical components 
25CrMoS4 
 
 
 
C 
0.22~0.29 
0.241 
× 
 
Si 
≤0.40 
0.239 
× 
 
Mn 
0.60~0.90 
0.853 
× 
 
P 
≤0.035 
0.014 
× 
 
S 
0.020~0.040 
0.037 
× 
 
Cr 
0.9~1.2 
1.011 
× 
 
Mo 
0.15~0.30 
0.181 
× 
 
2 
表面硬度 
Surface Hardness 
HV10≥700 
763,770,780 
× 
 
芯部硬度  
Core Hardness 
41-50HRC 
45.8 
× 
 
渗碳层深度 
Carburizing layer depth 
600HV1：0.6~0.8 
0.68 
× 
 
3 
过渡Transition   
/ 
过渡圆滑（图5） 
/ 
 
4 
微观组织 
Microstructure 
/ 
表面为针状马氏体;芯部为回
火板条马氏体，见图6 
/ 
 
 
 
图5 过渡圆滑 


 
上海汽车中心实验室 
SAIC Center Lab 
中国·上海·嘉定区安研路201 号 
邮编：201804 
No 201 Anyan road, Jiading, Shanghai China 
Post code: 201804 
报告编号 
Report number 
 
SCL-S-14-0158M 
委托者:质量分析科 张博敏 
Request person, dept： 
委托编号:  /  
Request number: 
送样日期: 2014.05.14 
Request date:  
报告日期: 2014.05.23 
Report date：  
第5 页共5 页 
 
SMPV-0.2.3-002-QA -F01 
 
（a）表面组织 
                        
 （b）芯部组织 
图6 金相检验

File: 材料工程师/SCL-S-14-0159M-IP22-风窗洗涤壶-张静波.pdf.md
# SCL-S-14-0159M-IP22-风窗洗涤壶-张静波.pdf

 
上海汽车中心实验室
(SAIC Center Lab) 
中国·上海·嘉定区安研路201 号 
邮编. 201804 
No. 201 Anyan Road, Jiading District,  
Shanghai, China. 
Post code :200433 
报告编号：Report number 
SCL-S-14-0159M 
委托者Requestor：曹晓俊 
送样日期Deliver date：2014.05.20 
报告日期Report date：2014.05.30 
第 1 页 共 5 页 
Page 1 of 5  
 
零件号 
Part number 
10094518 
零件名称 
Part name 
风窗洗涤壶 
Windshield washer pot 
图纸日期 
Drawing date  
2012.01.17 
零件生产日期 
Production date 
/ 
供货商 
Supplier 
宁波奥云德电器有限公司  
NingBo Autowin Electrical Co.,Ltd  
车型/项目 
Car type/project 
IP22 
 
   阶段性报告  Stage report        结论性报告 Conclusion report           测试报告 Test report 
Ⅰ.任务描述 Task description 
实验室受委托对扶手进行失效原因分析，失效零件具体信息如下： 
As requested, QA lab has analyzed the invalid cause of armrest, and the information of invalid part is shown as 
following： 
零件信息：Part information 
零件名称 
Part name 
风窗洗涤壶 
制造日期 
Production date 
/ 
VIN 码 
VIN number 
/ 
销售日期 
Sale date 
/ 
车辆里程数 
Car mileage 
/ 
销售商 
Sale agent 
/ 
失效模式描述 
Invalid situation 
description 
储液壶壶颈与壶本体接口处漏液 
原材料信息：Raw material information 
原材料及牌号 
Raw material 
and trademark 
PP/PE 
原材料厂商 
Raw material producer 
上海金菲 苏州旭光 
散件供应商 
Part supplier 
/ 
金属热处理状态 
Metal heat treatment state 
/ 
失效零件见图1：The invalid part is shown in Fig 1.  
Ⅱ. 结论与建议 Conclusions and suggestions 
结论： 1. 失效件加注管安装孔处过修缺料导致漏水。 
       2. 零件材料符合技术要求。 
Conclusions:  1.The failure part leaked because of the excessive repair to the pothole. 
2. Material performance of part conformed to requirements.    
建议： 1. 特制工装，防止飞边产生。 
       2. 加强检验，防止过修现象发生。 
Suggestions: 1. Make Special tooling to prevent burrs. 
2. Strengthen inspection to prevent excessive repair . 
分发： 
Dispenser 
曹晓俊 
检验者： 
Identifier 
张静波 
Zhang Jingbo 
审核： 
Auditor 
狄春峰 
Di Chunfeng 
批准： 
Approver 
 
日期： 
Date 
2014.05.30 
日期： 
Date 
2014.06.02 
日期： 
Date 
2014.06.02 
 


 
上海汽车中心实验室
(SAIC Center Lab) 
中国·上海·嘉定区安研路201 号 
邮编. 201804 
No. 201 Anyan Road, Jiading District,  
Shanghai, China. 
Post code :200433 
报告编号：Report number 
SCL-S-14-0159M 
委托者Requestor：曹晓俊 
送样日期Deliver date：2014.05.20 
报告日期Report date：2014.05.30 
第 2 页 共 5 页 
Page 2 of 5  
 
                 
图1 失效件 
Fig.1 Failure part 
 
III. 测试结果 Test Results  
序号 
No. 
试验项目 
Test item 
额定值 
Requirement 
试验结果 
Test result 
评价 Evaluation 
第一次 
第二次 
合格 
qualified 
不合格 
unqualified 
I 
失效件 
 
 
1 
红外（GB/T6040-2002） 
Infrared Spectroscopy 
PP/PE 
PP/PE 
× 
 
2 
熔点（GB/T19466.3-2006） 
Melting point (℃) 
130±5 
160±5 
133/159 
× 
 
3 
焓值（GB/T19466.3-2006） 
Enthalpy (J/g) 
/ 
93.4/11.6 
94.2/9.2 
/ 
/ 
II 
新件 
 
 
1 
红外（GB/T6040-2002） 
Infrared Spectroscopy 
PP/PE 
PP/PE 
× 
 
2 
熔点（GB/T19466.3-2006） 
Melting point (℃) 
130±5 
160±5 
131/158 
× 
 
3 
焓值（GB/T19466.3-2006） 
Enthalpy (J/g) 
/ 
81.0/15.1 
86.4/12.8 
/ 
/ 
III 
粒料 
 
 
1 
红外（GB/T6040-2002） 
Infrared Spectroscopy 
PP/PE 
PP/PE 
× 
 
漏水 


 
上海汽车中心实验室
(SAIC Center Lab) 
中国·上海·嘉定区安研路201 号 
邮编. 201804 
No. 201 Anyan Road, Jiading District,  
Shanghai, China. 
Post code :200433 
报告编号：Report number 
SCL-S-14-0159M 
委托者Requestor：曹晓俊 
送样日期Deliver date：2014.05.20 
报告日期Report date：2014.05.30 
第 3 页 共 5 页 
Page 3 of 5  
 
序号 
No. 
试验项目 
Test item 
额定值 
Requirement 
试验结果 
Test result 
评价 Evaluation 
第一次 
第二次 
合格 
qualified 
不合格 
unqualified 
2 
熔点（GB/T19466.3-2006） 
Melting point (℃) 
130±5 
160±5 
132/160 
× 
 
3 
焓值（GB/T19466.3-2006） 
Enthalpy (J/g) 
/ 
82.8/14.2 
85.7/11.8 
/ 
/ 
小结：零件材料符合技术要求。 
 
Ⅳ. 宏观分析 Macroscopic observation 
 
两个失效件的洗涤壶口如图2 所示，观察到失效件1 壶口多处有飞边和刀痕。失效件2 壶口变
形，有明显的刀痕。将失效件壶口与新件壶口（图3）对比，新件壶口较圆滑，无明显刀痕。此刀
痕是由于修边时过修产生。用游标卡尺测量两个失效件壁厚分别为3.55mm 和3.53mm，同时测新
件壁厚在4.15mm 左右，新件比失效件壁厚厚0.6mm。 
 
    
 
 
图2 失效件 
Fig. 2 Failure part 
飞边 
失效件1 
失效件2 
变形 


 
上海汽车中心实验室
(SAIC Center Lab) 
中国·上海·嘉定区安研路201 号 
邮编. 201804 
No. 201 Anyan Road, Jiading District,  
Shanghai, China. 
Post code :200433 
报告编号：Report number 
SCL-S-14-0159M 
委托者Requestor：曹晓俊 
送样日期Deliver date：2014.05.20 
报告日期Report date：2014.05.30 
第 4 页 共 5 页 
Page 4 of 5  
 
 
图3 新件 
Fig. 3 New part 
 
    针对失效件和新件的这两个差异，分别进行失效模拟实验来进行验证。 
让供应商特制一个壁厚3.49mm 没有过修的新件，进行漏水实验，没有发现漏水（如图4），说
明洗涤壶泄漏跟壁厚无关。 
 
 
 
图4 失效模拟1 
Fig.4 Crash Simulation1 
 
 
 
 
 
 
 
 
 
 
 


 
上海汽车中心实验室
(SAIC Center Lab) 
中国·上海·嘉定区安研路201 号 
邮编. 201804 
No. 201 Anyan Road, Jiading District,  
Shanghai, China. 
Post code :200433 
报告编号：Report number 
SCL-S-14-0159M 
委托者Requestor：曹晓俊 
送样日期Deliver date：2014.05.20 
报告日期Report date：2014.05.30 
第 5 页 共 5 页 
Page 5 of 5  
 
 
将新件注满水后，没有发现水从加注管安装孔处泄漏，见图5。 
 
图5 失效模拟2 
Fig.5 Crash Simulation2 
 
将该新件壶口用刀片修整使壶口变形，然后将其注满水后观察如图6 所示，发现水从修剪处泄
漏。说明壶口过修是导致漏水的主要原因。 
 
图6 失效模拟3 
Fig.6 Crash Simulation3

File: 材料工程师/SCL-S-14-0160M-AP13 1.4T- 下系杆-白云岭.pdf.md
# SCL-S-14-0160M-AP13 1.4T- 下系杆-白云岭.pdf

 
上海汽车中心实验室 
SAIC Center Lab 
中国·上海·嘉定区安研路201 号 
邮编: 201804 
No 201 Anyan road, Jiading, Shanghai ,China 
Post code: 201804 
报告编号 
Report number 
 
SCL-S-14-0160M 
委托者:  CH 姚斌辉 
Request person, dept： 
委托编号:  /  
Request number: 
送样日期:  2014.5.22 
Request date:  
报告日期:  2014.5.30 
Report date：第 1 页 共 19 页 
 
SMPV-0.2.3-002-QA -F01 
零件号Part number 
10073537 
 零件名称 
Part name 
下系杆 
Lower tie bar 
图纸日期Drawing date 
2014-4-14 
零件生产日期Part production date 
/ 
 供货商 
Supplier 
宁波捷豹集团有限公司 
车型/项目Car type/project 
AP13 1.4T MT 
DVP 材料大纲签署日期DVP material test plan date 
/ 
阶段性报告  Stage report                结论性报告 Conclusion report 
 
Ⅰ.任务描述 Task description 
实验室受委托对下系杆进行失效原因分析，失效零件具体信息如下： 
As requested, SCL has analyzed the failure of lower tie bar. The information of the failed part is as following： 
零件信息：Part information 
零件名称 
Part name 
下系杆 
Lower tie bar 
制造日期 
Production date 
/ 
VIN 码/发动机号码
car/engine no 
下系杆变形：SVG311 
大衬套外管开裂：SVG309 
失效日期 
Incident date 
2014.5.19 
车辆里程数/测试寿命 
Car mileage/Test life 
下系杆变形：GD 试验21% 
大衬套外管开裂：GD 试验19% 
失效地点 
Location 
广德 
失效模式描述 
Failure circumstance description 
1、 AP13 1.4T MT SVG311 车辆在GD 试验完成21%的时候，下系杆骨架发生变形，大
衬套外管被拉长，变成椭圆形。  
2、 AP13 1.4T MT SVG309 车辆在GD 试验完成19%的时候，下系杆大衬套外管发生破
裂。 
原材料信息：Raw material information 
原材料及牌号 
Raw material specification 
6061 
原材料厂商 
Raw material producer 
骨架：张家港金邦铝业 
衬套外管：宁波雪银铝业 
散件供应商 
Component supplier 
宁海恒宏 
金属热处理状态 
Metal heat treatment state 
T6 
失效零件见图2：The failed part is shown in figure 2.  
Ⅱ. 结论与建议 Conclusions and suggestions 
结论Conclusions： 
1、 下系杆变形（SVG311）是由于骨架强度不足引起的；造成强度不足和不均的原因是原材料热处理不当引
起的。The bowstring deformation (SVG311) is caused by skeleton strength is insufficient; the cause of 
insufficient strength and uneven raw materials caused by improper heat treatment. 
2、 大衬套外管开裂（SVG309）属于过载开裂，引起过载开裂的主要原因是原材料存在分层缺陷，层与层之
间无冶金结合。Large liner outer tube cracking (SVG309) belongs to the overload fracture, mainly caused by 
overload fracture is raw material has no delamination defects, metallurgical bonding between layers. 
   3、所检测零件的化学成分符合技术要求。The chemical composition met the technical requirements 
建议Suggestions： 
1、 隔离本批次零件。The isolation of this batch of parts. 
2、 供应商完善过程质量控制。The supplier to improve the process quality control. 
3、 请校核失效件的实际工况载荷。To check the actual load of the failure parts. 
分发： 
Distribution 
CH 姚斌辉 
检验者Author 
白云岭   
Bai Yunling 
审核
Auditor 
邵百明 
Shao Baiming 
批准
Approver 
 
日期Date 
2014.5.30 
日期Date 
2014.6.5 
日期Date 
2014.6.5 


 
上海汽车中心实验室 
SAIC Center Lab 
中国·上海·嘉定区安研路201 号 
邮编: 201804 
No 201 Anyan road, Jiading, Shanghai ,China 
Post code: 201804 
报告编号 
Report number 
 
SCL-S-14-0160M 
委托者:  CH 姚斌辉 
Request person, dept： 
委托编号:  /  
Request number: 
送样日期:  2014.5.22 
Request date:  
报告日期:  2014.5.30 
Report date：第 2 页 共 19 页 
 
SMPV-0.2.3-002-QA -F01 
III. 测试结果 Test Results  
一、 失效件实物形貌： 
1、 失效件在整车中的装配位置如图1 所示。 
2、 委托者提供的失效件实物形貌如图2 所示。 
 
  
图1 失效件在整车中的装配位置 
 
 
 
图2 失效件实物形貌 
骨架变形件
（SVG311） 
车架 
车架 
变速箱支架 
变速箱支架 
衬套开裂件
（SVG309） 
骨架变形件 
衬套开裂件 
骨架 
大衬套
外管 


 
上海汽车中心实验室 
SAIC Center Lab 
中国·上海·嘉定区安研路201 号 
邮编: 201804 
No 201 Anyan road, Jiading, Shanghai ,China 
Post code: 201804 
报告编号 
Report number 
 
SCL-S-14-0160M 
委托者:  CH 姚斌辉 
Request person, dept： 
委托编号:  /  
Request number: 
送样日期:  2014.5.22 
Request date:  
报告日期:  2014.5.30 
Report date：第 3 页 共 19 页 
 
SMPV-0.2.3-002-QA -F01 
3、 主要尺寸检测：对图中序号为10、13、14 的尺寸进行检测，实测结果显示变形件的尺寸变化较大，详 
细结果见表1。 
 
 
 
表1 
序号 
No. 
试验项目 
Test item 
额定值 
Requirement 
试验结果 
Test result 
评价 Evaluation 
合格 
qualified 
不合格 
unqualified 
1 
变形失效件（SVG311） 
 
 
 
 
1.1 
宽度（序号10） 
86 
82.79 
 
X 
1.2 
中心距（序号13） 
120±1 
120.47/120.19 
X 
 
1.3 
长度（序号14） 
182.9 
186.98 
 
X 
2 
大衬套外管开裂件
（SVG309） 
 
 
 
 
2.1 
宽度（序号10） 
86 
85.77 
X 
 
2.2 
中心距（序号13） 
120±1 
119.66/119.94 
X 
 
2.3 
长度（序号14） 
182.9 
182.98 
X 
 
 
 
 
 
 
 
 
 
 


 
上海汽车中心实验室 
SAIC Center Lab 
中国·上海·嘉定区安研路201 号 
邮编: 201804 
No 201 Anyan road, Jiading, Shanghai ,China 
Post code: 201804 
报告编号 
Report number 
 
SCL-S-14-0160M 
委托者:  CH 姚斌辉 
Request person, dept： 
委托编号:  /  
Request number: 
送样日期:  2014.5.22 
Request date:  
报告日期:  2014.5.30 
Report date：第 4 页 共 19 页 
 
SMPV-0.2.3-002-QA -F01 
二、变形件（SVG311）： 
 1、骨架一侧有明显的变形痕迹，见图3a；骨架被拉长（图3c），宽度方向上变窄（图3b）；整个下系杆无其他
损坏。 
 
 
 
图3  宏观观察 
 
3a
3b
骨架变形严重处 
3b
失效件 
失效件 


 
上海汽车中心实验室 
SAIC Center Lab 
中国·上海·嘉定区安研路201 号 
邮编: 201804 
No 201 Anyan road, Jiading, Shanghai ,China 
Post code: 201804 
报告编号 
Report number 
 
SCL-S-14-0160M 
委托者:  CH 姚斌辉 
Request person, dept： 
委托编号:  /  
Request number: 
送样日期:  2014.5.22 
Request date:  
报告日期:  2014.5.30 
Report date：第 5 页 共 19 页 
 
SMPV-0.2.3-002-QA -F01 
2、理化分析： 
1）对变形失效件（SVG311）、大衬套外管开裂件（SVG309）和同批次新零件的骨架进行化学成分分析，结果
显示化学成分均符合技术要求，实测结果见表2。 
表2 
序号 
No. 
试验项目 
Test item 
额定值 
Requirement 
试验结果 
Test result 
评价 Evaluation 
合格 
qualified 
不合格 
unqualified 
1 
变形失效件（SVG311） 
 
 
 
 
 
化学成分/6061 T6 
试验大纲 
 
 
 
 
Si 
0.40-0.80 
0.50 
X 
 
 
Fe 
≤0.7 
0.13 
X 
 
 
Cu 
0.15-0.40 
0.15 
X 
 
 
Mn 
≤0.15 
0.0048 
X 
 
 
Mg 
0.80-1.2 
0.95 
X 
 
 
Cr 
0.04-035 
0.12 
X 
 
 
Zn 
≤0.25 
0.0079 
X 
 
 
Ti 
≤0.15 
0.0084 
X 
 
2 
大衬套外管开裂件
（SVG309） 
 
 
 
 
 
化学成分/6061 T6 
试验大纲 
 
 
 
 
Si 
0.40-0.80 
0.50 
X 
 
 
Fe 
≤0.7 
0.13 
X 
 
 
Cu 
0.15-0.40 
0.15 
X 
 
 
Mn 
≤0.15 
0.0047 
X 
 
 
Mg 
0.80-1.2 
0.95 
X 
 
 
Cr 
0.04-035 
0.12 
X 
 
 
Zn 
≤0.25 
0.015 
X 
 
 
Ti 
≤0.15 
0.009 
X 
 
3 
同批次新零件 
 
 
 
 
 
化学成分/6061 T6 
试验大纲 
 
 
 
 
Si 
0.40-0.80 
0.53 
X 
 
 
Fe 
≤0.7 
0.13 
X 
 
 
Cu 
0.15-0.40 
0.15 
X 
 
 
Mn 
≤0.15 
0.0042 
X 
 
 
Mg 
0.80-1.2 
0.94 
X 
 
 
Cr 
0.04-035 
0.12 
X 
 
 
Zn 
≤0.25 
0.012 
X 
 
 
Ti 
≤0.15 
0.011 
X 
 
 
2）对变形失效件（SVG311）、大衬套外管开裂件（SVG309）和同批次新零件的骨架进行硬度测试分析，实测
位置示意图见图4。实测结果详细见表3，通过强度转换发现变形失效件（SVG311）和同批次新零件（其中
1 件，共2 件）的部分区域的抗拉强度不合格，低于技术要求。


 
上海汽车中心实验室 
SAIC Center Lab 
中国·上海·嘉定区安研路201 号 
邮编: 201804 
No 201 Anyan road, Jiading, Shanghai ,China 
Post code: 201804 
报告编号 
Report number 
 
SCL-S-14-0160M 
委托者:  CH 姚斌辉 
Request person, dept： 
委托编号:  /  
Request number: 
送样日期:  2014.5.22 
Request date:  
报告日期:  2014.5.30 
Report date：第 6 页 共 19 页 
 
SMPV-0.2.3-002-QA -F01 
 
图4 实测位置示意图 
表3 
序号 
No. 
测试位置 
Test location 
试验项目 
Test item 
额定值 
Requirement 
试验结果 
Test result 
评价 Evaluation 
合格 
qualified 
不合格 
unqualified 
1 
变形失效件（SVG311） 
1 
硬度 
/ 
78.3 
/ 
 
抗拉强度 
≥260MPa  (试验大纲) 
280 
X 
 
2 
硬度 
/ 
74.2 
/ 
 
抗拉强度 
≥260MPa  (试验大纲) 
268 
X 
 
3 
硬度 
/ 
72.3 
/ 
 
抗拉强度 
≥260MPa  (试验大纲) 
262 
X 
 
4 
硬度 
/ 
74.0 
/ 
 
抗拉强度 
≥260MPa  (试验大纲) 
267 
X 
 
5 
硬度 
/ 
60.6 
/ 
 
抗拉强度 
≥260MPa  (试验大纲) 
227 
 
X 
6 
硬度 
/ 
42.7 
/ 
 
抗拉强度 
≥260MPa  (试验大纲) 
174 
 
X 
7 
硬度 
/ 
45.8 
/ 
 
抗拉强度 
≥260MPa  (试验大纲) 
193 
 
X 
2 
大衬套外管开裂件（SVG309） 
1 
硬度 
/ 
98.9 
/ 
 
 
抗拉强度 
≥260MPa  (试验大纲) 
349 
X 
 
2 
硬度 
/ 
98.3 
/ 
 
 
抗拉强度 
≥260MPa  (试验大纲) 
346 
X 
 
3 
硬度 
/ 
97.0 
/ 
 
 
抗拉强度 
≥260MPa  (试验大纲) 
342 
X 
 
4 
硬度 
/ 
100 
/ 
 
 
抗拉强度 
≥260MPa  (试验大纲) 
352 
X 
 
HB5/250 


 
上海汽车中心实验室 
SAIC Center Lab 
中国·上海·嘉定区安研路201 号 
邮编: 201804 
No 201 Anyan road, Jiading, Shanghai ,China 
Post code: 201804 
报告编号 
Report number 
 
SCL-S-14-0160M 
委托者:  CH 姚斌辉 
Request person, dept： 
委托编号:  /  
Request number: 
送样日期:  2014.5.22 
Request date:  
报告日期:  2014.5.30 
Report date：第 7 页 共 19 页 
 
SMPV-0.2.3-002-QA -F01 
序号 
No. 
测试位置 
Test location 
试验项目 
Test item 
额定值 
Requirement 
试验结果 
Test result 
评价 Evaluation 
合格 
qualified 
不合格 
unqualified 
5 
硬度 
/ 
103 
/ 
 
 
抗拉强度 
≥260MPa  (试验大纲) 
363 
X 
 
6 
硬度 
/ 
107 
/ 
 
 
抗拉强度 
≥260MPa  (试验大纲) 
378 
X 
 
7 
硬度 
/ 
110 
/ 
 
 
抗拉强度 
≥260MPa  (试验大纲) 
388 
X 
 
3 
1#新零件 
1 
硬度 
/ 
46.7 
/ 
 
 
抗拉强度 
≥260MPa  (试验大纲) 
187 
 
X 
2 
硬度 
/ 
43.8 
/ 
 
 
抗拉强度 
≥260MPa  (试验大纲) 
177 
 
X 
3 
硬度 
/ 
47.2 
/ 
 
 
抗拉强度 
≥260MPa  (试验大纲) 
188 
 
X 
4 
硬度 
/ 
74.2 
/ 
 
 
抗拉强度 
≥260MPa  (试验大纲) 
268 
X 
 
5 
硬度 
/ 
71.9 
/ 
 
 
抗拉强度 
≥260MPa  (试验大纲) 
261 
X 
 
6 
硬度 
/ 
82.3 
/ 
 
 
抗拉强度 
≥260MPa  (试验大纲) 
293 
X 
 
7 
硬度 
/ 
73.0 
/ 
 
 
抗拉强度 
≥260MPa  (试验大纲) 
264 
X 
 
4 
2#新零件 
1 
硬度 
/ 
107 
/ 
 
 
抗拉强度 
≥260MPa  (试验大纲) 
378 
X 
 
2 
硬度 
/ 
104 
/ 
 
 
抗拉强度 
≥260MPa  (试验大纲) 
367 
X 
 
3 
硬度 
/ 
99.9 
/ 
 
 
抗拉强度 
≥260MPa  (试验大纲) 
352 
X 
 
4 
硬度 
/ 
106 
/ 
 
 
抗拉强度 
≥260MPa  (试验大纲) 
373 
X 
 
5 
硬度 
/ 
96.6 
/ 
 
 
抗拉强度 
≥260MPa  (试验大纲) 
340 
X 
 
6 
硬度 
/ 
98.6 
/ 
 
 
抗拉强度 
≥260MPa  (试验大纲) 
347 
X 
 
7 
硬度 
/ 
95.0 
/ 
 
 
抗拉强度 
≥260MPa  (试验大纲) 
334 
X 
 
注：“抗拉强度”数据由硬度转换，转换标准为GBn 166-82 中的变形铝合金而来。 
3、小结： 
a、变形失效件的骨架化学成分符合技术要求。 
b、硬度不均匀，同一零件的不同位置和不同零件之间差异非常大；通过强度转换，硬度低的位置的抗拉强
度低于材料技术要求，不合格。 
c、变形失效件的变形严重处硬度最低，其转换对应的抗拉强度不合格，低于材料技术要求。 
 


 
上海汽车中心实验室 
SAIC Center Lab 
中国·上海·嘉定区安研路201 号 
邮编: 201804 
No 201 Anyan road, Jiading, Shanghai ,China 
Post code: 201804 
报告编号 
Report number 
 
SCL-S-14-0160M 
委托者:  CH 姚斌辉 
Request person, dept： 
委托编号:  /  
Request number: 
送样日期:  2014.5.22 
Request date:  
报告日期:  2014.5.30 
Report date：第 8 页 共 19 页 
 
SMPV-0.2.3-002-QA -F01 
三、大衬套外管开裂件（SVG309）： 
1、 宏观观察： 
1）大衬套与骨架之间是过盈配合，装配过程是大衬套压制入骨架内圈中。 
2）失效件的骨架完好、无变形，见图5a；开裂从外端面开始，沿纵向开裂，见图5b，5c。 
 
  
 
 
 
 
 
 
 
 
 
 
 
 
 
 
 
 
 
 
 
 
 
 
图5 宏观观察 
5a 
5c 
5b 


 
上海汽车中心实验室 
SAIC Center Lab 
中国·上海·嘉定区安研路201 号 
邮编: 201804 
No 201 Anyan road, Jiading, Shanghai ,China 
Post code: 201804 
报告编号 
Report number 
 
SCL-S-14-0160M 
委托者:  CH 姚斌辉 
Request person, dept： 
委托编号:  /  
Request number: 
送样日期:  2014.5.22 
Request date:  
报告日期:  2014.5.30 
Report date：第 9 页 共 19 页 
 
SMPV-0.2.3-002-QA -F01 
2、 断口观察： 
1） 断口有分层现象（共分3 层），见图6b；中间层与两侧层之间无断口形貌，见图6c；外层和内层的
断口微观形貌一致，均为沿晶+韧窝，属于过载断口，见图6e；中间层无断口形貌，见图6d。 
2） 使用EDX 对断口外层和中间层进行微区成分分析，结果显示微区成分无明显差异，基本一致，见图
7、8、9；对外层断口进行面扫描，未发现明显的夹杂物，见图10。 
 
 
 
 
  
图6 断口观察   SEM 
6a 
6c 
6b 
6e 
6d 
断口截面金相图片 
断
口 
侧 
外层 
中间层 
内层 


 
上海汽车中心实验室 
SAIC Center Lab 
中国·上海·嘉定区安研路201 号 
邮编: 201804 
No 201 Anyan road, Jiading, Shanghai ,China 
Post code: 201804 
报告编号 
Report number 
 
SCL-S-14-0160M 
委托者:  CH 姚斌辉 
Request person, dept： 
委托编号:  /  
Request number: 
送样日期:  2014.5.22 
Request date:  
报告日期:  2014.5.30 
Report date：第 10 页 共 19 页 
 
SMPV-0.2.3-002-QA -F01 
 
2
4
6
8
10
keV
0
20
40
60
80
100
120
 cps/eV
 Al 
 O 
 Mg 
 Na 
 Ca 
 Ca 
 Si 
 K 
 K 
 Cl 
 Fe 
 Fe 
 S 
 
目标 3211 
日期：5/27/2014 3:51:16 PM 高压：25.0kV 脉冲：21.64kcps 
 
 
El AN  Series  unn. C norm. C Atom. C Error (1 Sigma) 
               [wt.%]  [wt.%]  [at.%]          [wt.%] 
----------------------------------------------------- 
Al 13 K-series  79.82   62.68   52.71            3.94 
O  8  K-series  35.81   28.12   39.87            4.97 
Mg 12 K-series   4.85    3.81    3.55            0.31 
Ca 20 K-series   2.08    1.63    0.92            0.10 
Na 11 K-series   1.76    1.38    1.36            0.16 
Si 14 K-series   1.06    0.83    0.67            0.08 
K  19 K-series   0.98    0.77    0.45            0.07 
Cl 17 K-series   0.38    0.30    0.19            0.05 
Fe 26 K-series   0.32    0.25    0.10            0.05 
S  16 K-series   0.30    0.23    0.17            0.04 
----------------------------------------------------- 
        Total: 127.35  100.00  100.00 
 
 
图7  中间层表面微区成分分析   EDX

File: 材料工程师/SCL-S-14-0161M ZP11TT 后扭转梁 薛喜才.pdf.md
# SCL-S-14-0161M ZP11TT 后扭转梁 薛喜才.pdf

 
上海汽车中心实验室 
SAIC Center Lab 
中国·上海·嘉定区安研路201 号 
邮编: 201804 
No 201 Anyan road, Jiading, Shanghai ,China 
Post code: 201804 
报告编号 
Report number 
 
SCL-S-14-0161M 
委托者: 底盘部 王威 
Request person, dept： 
委托编号:  /  
Request number: 
送样日期:  2014.05.21 
Request date:  
报告日期:  2014.05.29 
Report date：  
第1页共12页 
 
SMPV-0.2.3-002-QA -F01 
零件号Part number 
10076369 
零件名称 
Part name 
后扭转梁总成 
Rear Torsion Beam Assy 
图纸日期Drawing date 
/ 
零件生产日期Part production date 
2013.12.9 
供货商 
Supplier 
上海汇众 
SHAC 
车型/项目Car type/project 
ZP11 TT 
DVP 材料大纲签署日期DVP material test plan date 
/ 
阶段性报告 Interim report                结论性报告 Conclusion report          
 
Ⅰ.任务描述 Task description 
实验室受委托对后扭转梁总成进行失效原因分析，失效零件具体信息如下： 
As requested, SCL has analyzed the failure of rear torsion beam. The information of the failed part is as following： 
零件信息：Part information 
零件名称 
Part name 
后扭转梁总成 
Rear Torsion Beam Assy 
车制造日期 
Vehicle production date 
/ 
VIN 码 
VIN 
/ 
销售日期 
Sale date 
/ 
车辆里程数 
Car mileage 
试验里程:20814 公里(km) 
试验基地 
Test location 
广德 
失效模式描述 
Failure circumstance  
ZP11 TT 项目在广德进行GD 耐久试验时，后扭转梁开裂;When ZP11was on GD endurance test in 
Guang De, the torsion beam was cracking. 
原材料信息：Raw material information 
原材料及牌号 
Raw material specification 
SAPH440 
原材料厂商 
Raw material producer 
/ 
散件供应商 
Component supplier 
/ 
金属热处理状态 
Metal heat treatment state 
/ 
失效零件见图1：The failed part is shown in figure 1.  
Ⅱ. 结论与建议 Conclusions and Suggestions 
结论Conclusions： 
1. 扭转梁是由于疲劳而开裂的，裂纹起源于扭转梁落料面近棱边，未见明显缺陷；该区域属于高应力区，容易萌生裂纹；Rear torsion 
beam was broken by fatigue. The crack source region was observed no defects and near the edge, which was the high stress region and 
easily cracking. 
2. 与以往相比，扭转梁落料面撕裂带凹凸不平、相对较差；Comparing with the former, the cutting surface of rear torsion beam was 
rugged and relatively poor. 
3. 内加强板与扭转梁局部焊缝熔深偏低；弹簧盘加强板与扭转梁焊缝熔深、焊缝厚度符合要求；The weld penetration between the inner 
strength plate and Rear torsion beam was low. The weld penetration and welded seam thickness between the spring tie strap and rear 
torsion beam met the requirement. 
4. 零件成分符合要求，组织及硬度正常；Chemical components met the requirement. Microstructure and hardness were normal. 
建议Suggestions： 
1. 粘贴应变片，校核开裂部位应力载荷；Check the active stress at cracking region. 
2. 控制扭转梁落料工艺，改善边部质量；Control the cutting process to improve the edge quality.  
3. 加强焊接工艺控制，避免熔深不足；Control the welding process to prevent incomplete penetration. 
分发: 
Distribution 
底盘部 王威 
检验者Author 
薛 喜 才 
Xue Xicai 
审核Auditor 
邵百明 
Shaobaiming 
批准Approver 
 
日期Date 
2014.05.29 
日期Date 
2014.05.29 
日期Date 
2014.05.29 


 
上海汽车中心实验室 
SAIC Center Lab 
中国·上海·嘉定区安研路201 号 
邮编: 201804 
No 201 Anyan road, Jiading, Shanghai ,China 
Post code: 201804 
报告编号 
Report number 
 
SCL-S-14-0161M 
委托者: 底盘部 王威 
Request person, dept： 
委托编号:  /  
Request number: 
送样日期:  2014.05.21 
Request date:  
报告日期:  2014.05.29 
Report date：  
第2页共12页 
 
SMPV-0.2.3-002-QA -F01 
III. 调查结果 Investigation Results  
ZP11 TT 项目在广德进行GD 耐久试验时，后扭转梁开裂如图1 所示。(试验车编号：S14HOV009，试验里程：
20814 公里，试验进度49.76%)。 
扭转梁开裂处内表面电泳漆完好；外表面电泳漆正常，仅在开裂处附近区域有部分剥落。内加强板两处焊缝表面
质量正常，焊缝延伸长度约20mm。弹簧盘加强板焊缝有微裂纹，但不作为本次分析的重点。 
  
 
 
 
 
 
 
 
 
 
 
 
 
 
 
 
 
 
 
(a)扭转梁全貌 
 
 
 
 
 
 
 
 
 
 
 
 
 
                                                                 
 
 
图1 失效的后扭转梁总成 
3#  焊缝 
焊接检验  
 
扭转梁开裂，裂纹长
度约80mm 
 
扭转梁外表面的电泳
漆正常，仅开裂处有
部分电泳漆剥落 
 
(b)开裂处扭转梁内表面 
扭转梁内表面电泳漆完好，裂纹穿过内加强板焊缝 
扭转梁外表面 
(c)弹簧盘加强板焊缝有开裂 
内加强板1#、2#焊缝及弹簧盘加强板3#焊缝检验 
见后续分析 
内加强板焊缝延
伸长度约20mm 
微裂纹 
1#焊缝 
2#焊缝 
3#焊缝 


 
上海汽车中心实验室 
SAIC Center Lab 
中国·上海·嘉定区安研路201 号 
邮编: 201804 
No 201 Anyan road, Jiading, Shanghai ,China 
Post code: 201804 
报告编号 
Report number 
 
SCL-S-14-0161M 
委托者: 底盘部 王威 
Request person, dept： 
委托编号:  /  
Request number: 
送样日期:  2014.05.21 
Request date:  
报告日期:  2014.05.29 
Report date：  
第3页共12页 
 
SMPV-0.2.3-002-QA -F01 
断口分析Fracture surface analysis 
断口低倍形貌如图2 所示。由图可见，典型的疲劳断口，裂纹起源扭转梁落料面近棱边，在裂纹起源位置
可见疲劳台阶。 
 
 
 
 
 
 
 
 
 
 
 
 
 
 
 
 
 
 
 
 
图2   断口形貌 
 
 
 
 
 
 
 
 
 
 
 
 
 
 
 
 
 
 
扭
转
梁
内
侧 
扭
转
梁
外
侧 
裂
纹
扩
展 
落料面 
裂纹源 
内
侧 
外
侧 
裂纹源 
图3 为裂纹起源位置，由图可见： 
 
裂纹起源于扭转梁落料面近棱边，表面
未见损伤。 
内
侧 
断
口 
图3  裂纹起源位置 
外
侧 
落料边 


 
上海汽车中心实验室 
SAIC Center Lab 
中国·上海·嘉定区安研路201 号 
邮编: 201804 
No 201 Anyan road, Jiading, Shanghai ,China 
Post code: 201804 
报告编号 
Report number 
 
SCL-S-14-0161M 
委托者: 底盘部 王威 
Request person, dept： 
委托编号:  /  
Request number: 
送样日期:  2014.05.21 
Request date:  
报告日期:  2014.05.29 
Report date：  
第4页共12页 
 
SMPV-0.2.3-002-QA -F01 
外观检验 Appearance observed 
扭转梁断口附近区域表面质量，如图4 ~图6 所示。由图可见：落料面电泳漆完好，未发现磕碰痕迹，但撕
裂带凹凸不平，应该是落料过程中形成的。 
扭转梁内表面电泳漆完好，未发现损伤痕迹；外表面电泳漆在雨水或沙粒冲刷作用，有少量脱落。 
 
 
 
 
 
 
 
 
 
 
 
 
 
 
 
 
 
 
图4  开裂处落料面表面质量 
 
 
 
 
 
 
 
 
 
 
 
 
 
 
 
 
 
 
图5 开裂处扭转梁外表面 
落料面 
断
口 
裂
纹
源 
图5 是开裂处扭转梁外表面： 
 
外表面电泳漆由于使用
过程雨水或沙粒冲刷作
用，有少量脱落，但是
这是正常现象 
 
图4 是断口两侧落料面
状况： 
 
落料面电泳漆完好，
未发现磕碰痕迹，与
之前观察一致。 
 
撕裂带凹凸不平，应
该是落料过程中形
成的。 
撕裂带凹凸不平 


 
上海汽车中心实验室 
SAIC Center Lab 
中国·上海·嘉定区安研路201 号 
邮编: 201804 
No 201 Anyan road, Jiading, Shanghai ,China 
Post code: 201804 
报告编号 
Report number 
 
SCL-S-14-0161M 
委托者: 底盘部 王威 
Request person, dept： 
委托编号:  /  
Request number: 
送样日期:  2014.05.21 
Request date:  
报告日期:  2014.05.29 
Report date：  
第5页共12页 
 
SMPV-0.2.3-002-QA -F01 
 
 
 
 
 
 
 
 
 
 
 
 
 
 
 
 
 
 
图6 开裂处扭转梁内表面 
金相分析Metallographic analysis 
对裂纹源取样，经过轻抛光、腐蚀后进行金相分析，结果见图7 ~图9 所示。由图可见，裂纹起源区域金相
组织正常。裂纹起源位置未观察到明显的缺陷。 
 
 
 
 
 
 
 
 
 
 
 
 
 
 
 
 
 
 
 
 
(a) 
图6 是开裂处扭转梁内
表面： 
 
内表面电泳漆完好，
未发现任何损伤痕
迹。 
 
裂纹源 
内
侧 
外
侧 
图7   断口处金相组织 


 
上海汽车中心实验室 
SAIC Center Lab 
中国·上海·嘉定区安研路201 号 
邮编: 201804 
No 201 Anyan road, Jiading, Shanghai ,China 
Post code: 201804 
报告编号 
Report number 
 
SCL-S-14-0161M 
委托者: 底盘部 王威 
Request person, dept： 
委托编号:  /  
Request number: 
送样日期:  2014.05.21 
Request date:  
报告日期:  2014.05.29 
Report date：  
第6页共12页 
 
SMPV-0.2.3-002-QA -F01 
 
 
 
 
 
 
 
 
 
 
 
 
 
 
 
 
 
 
 
 
图 8 裂纹源金相组织 
 
 
 
 
 
 
 
 
 
 
 
 
 
 
 
 
 
 
 
 
图9 扭转梁外侧靠近断口处组织 
内
侧 
裂纹源 
落料边 
毛刺高度约0.05mm 


 
上海汽车中心实验室 
SAIC Center Lab 
中国·上海·嘉定区安研路201 号 
邮编: 201804 
No 201 Anyan road, Jiading, Shanghai ,China 
Post code: 201804 
报告编号 
Report number 
 
SCL-S-14-0161M 
委托者: 底盘部 王威 
Request person, dept： 
委托编号:  /  
Request number: 
送样日期:  2014.05.21 
Request date:  
报告日期:  2014.05.29 
Report date：  
第7页共12页 
 
SMPV-0.2.3-002-QA -F01 
在断口附近区域横向、纵向取样，金相分析结果如图10 ~图13 所示。由图可见：断口附近落料撕裂带凹凸 
不平，凹凸部位长度约1mm×深度0.1mm。与以往观察的扭转梁落料面相比，本次失效的扭转梁落料面质
量相对较差。 
 
 
 
 
 
 
 
 
 
 
 
 
 
 
 
 
 
 
 
 
 
 
 
 
 
 
 
 
 
 
 
 
 
 
 
 
 
 
 
外
侧 
内
侧 
内
侧 
外
侧 
图10   落料面横向组织 
凸起 
横向取样，金相分
析，见图10 
断口 
毛刺高度约0.08mm 


 
上海汽车中心实验室 
SAIC Center Lab 
中国·上海·嘉定区安研路201 号 
邮编: 201804 
No 201 Anyan road, Jiading, Shanghai ,China 
Post code: 201804 
报告编号 
Report number 
 
SCL-S-14-0161M 
委托者: 底盘部 王威 
Request person, dept： 
委托编号:  /  
Request number: 
送样日期:  2014.05.21 
Request date:  
报告日期:  2014.05.29 
Report date：  
第8页共12页 
 
SMPV-0.2.3-002-QA -F01 
 
 
 
 
 
 
 
 
 
 
 
 
 
 
 
 
 
 
图11  裂纹源纵向组织：未发现凹坑、凸起 
 
 
 
 
 
 
 
 
 
 
 
 
 
 
 
 
 
 
 
图12  断口附近落料面撕裂带：存在凹陷，凹陷长度约1mm×深度0.1mm 
 
 
 
凹陷 
内表面 
裂纹源 
落料面 
纵向取样 
金相分析， 
见图11 ~图
13


 
上海汽车中心实验室 
SAIC Center Lab 
中国·上海·嘉定区安研路201 号 
邮编: 201804 
No 201 Anyan road, Jiading, Shanghai ,China 
Post code: 201804 
报告编号 
Report number 
 
SCL-S-14-0161M 
委托者: 底盘部 王威 
Request person, dept： 
委托编号:  /  
Request number: 
送样日期:  2014.05.21 
Request date:  
报告日期:  2014.05.29 
Report date：  
第9页共12页 
 
SMPV-0.2.3-002-QA -F01 
 
 
 
 
 
 
 
 
 
 
 
 
 
 
 
 
 
 
 
图13  断口附近落料面撕裂带：存在凸起，凸起长度约1mm×高度约0.1mm 
 
 
 
 
 
 
 
 
 
 
 
 
 
 
 
 
 
 
 
 
 
 
凸起 


 
上海汽车中心实验室 
SAIC Center Lab 
中国·上海·嘉定区安研路201 号 
邮编: 201804 
No 201 Anyan road, Jiading, Shanghai ,China 
Post code: 201804 
报告编号 
Report number 
 
SCL-S-14-0161M 
委托者: 底盘部 王威 
Request person, dept： 
委托编号:  /  
Request number: 
送样日期:  2014.05.21 
Request date:  
报告日期:  2014.05.29 
Report date：  
第10页共12页 
 
SMPV-0.2.3-002-QA -F01 
材料测试 Material test 
材料测试结果，见表1。 
 
零件成分符合要求。 
 
零件组织为铁素体+少量珠光体，是正常的；硬度值及由硬度转化而来的抗拉强度未见异常。 
 
内加强板与扭转梁局部焊缝熔深偏低，焊缝厚度符合技术要求。 
 
弹簧盘加强板与扭转梁焊缝熔深、焊缝厚度符合要求。 
表1  材料检测结果 
备注：1抗拉强度转换标准GB/T1172-1999，结果仅供参考 
 
 
序号 
No 
测试项目 
Test item 
额定值 
Requirement 
试验结果 
Test result 
评价 
Evaluation 
合格
OK 
不合格 
Not OK 
1.1 
化学成分 
Chemical Components 
SAPH440 
Q/BQB 310-2009 
/ 
/ 
 
C:≤0.21 
0.051 
× 
 
Si:≤0.30 
0.012 
× 
 
Mn:≤1.50 
1.360 
× 
 
P:≤0.030 
0.016 
× 
 
S:≤0.025 
0.007 
× 
 
Alt:≥0.010 
0.028 
× 
 
1.2 
硬度HV1 
Hardness 
/ 
147 
151 
145 
/ 
 
转化成抗拉强度1 
Convert to tensile strength 
≥440MPa 
498 
513 
493 
/ 
 
1.3 
微观组织 
Microstructure 
/ 
铁素体+珠光体 
/ 
 
1.4 
板厚 
Plate thickness 
5.8mm 
5.8mm 
/ 
 
2.1 
1#焊缝 (图1 所示的内加强板与扭转梁)  焊缝标准SMTC 5 111 001 
 
扭转梁焊缝熔深 
≥0.48mm 
0.75mm 
× 
 
 
内加强板焊缝熔深 
≥0.48mm 
0.24mm 
 
× 
 
焊缝厚度 
≥2.8mm 
3.51mm 
× 
 
2.2 
2#焊缝(图1 所示的内加强板与扭转梁)    
 
扭转梁焊缝熔深 
≥0.48mm 
0.53mm 
× 
 
 
内加强板焊缝熔深 
≥0.48mm 
1.81mm 
× 
 
 
焊缝厚度 
≥2.8mm 
3.89mm 
× 
 
2.3 
3#焊缝(图1 所示的弹簧盘加强板与扭转梁)    
 
扭转梁焊缝熔深 
≥0.36mm 
0.49mm 
× 
 
 
下加强板焊缝熔深 
≥0.36mm 
1.76 
× 
 
 
焊缝厚度 
≥2.1mm 
4.01mm 
× 
 
外
侧

File: 材料工程师/SCL-S-14-0162M-AP11-侧门外拉手总成-张雪芬.pdf.md
# SCL-S-14-0162M-AP11-侧门外拉手总成-张雪芬.pdf

 
上海汽车中心实验室
(SAIC Center Lab) 
中国·上海·嘉定区安研路201 号 
邮编. 201804 
No. 201 Anyan Road, Jiading District,  
Shanghai, China. 
Post code :200433 
报告编号：Report number 
SCL-S-14-0162M 
委托者Requestor：孙文成 
送样日期Deliver date：2014.05.25 
报告日期Report date：2014.06.03 
第 1 页 共 6 页 
Page 1 of 6  
 
零件号 
Part number 
10094688 
零件名称 
Part name 
侧门外拉手总成 
Side door handle assembly 
图纸日期 
Drawing date  
/ 
零件生产日期 
Production date 
2014.05.15 
供货商 
Supplier 
宁波华德 
Ningbo Huade 
车型/项目 
Car type/project 
AP11 
 
   阶段性报告  Stage report        结论性报告 Conclusion report           测试报告 Test report 
Ⅰ.任务描述 Task description 
实验室受委托对侧门外拉手总成进行失效原因分析，失效零件具体信息如下： 
As requested, QA lab has analyzed the invalid cause of Side door handle assembly, and the information of invalid 
part is shown as following： 
零件信息：Part information 
零件名称 
Part name 
侧门外拉手总成 
Side door handle assembly 
制造日期 
Production date 
2014.05.15 
VIN 码 
VIN number 
/ 
销售日期 
Sale date 
/ 
车辆里程数 
Car mileage 
/ 
销售商 
Sale agent 
/ 
失效模式描述 
Invalid situation 
description 
侧门外拉手开裂 
Side door handle cracking 
原材料信息：Raw material information 
原材料及牌号 
Raw material 
and trademark 
PA6/1021GF6 
原材料厂商 
Raw material producer 
RHODIA  
散件供应商 
Part supplier 
宁波华德 
金属热处理状态 
Metal heat treatment state 
/ 
失效零件见图1：The invalid part is shown in Fig 1.  
Ⅱ. 结论与建议 Conclusions and suggestions 
结论： 1. 失效件受外力导致脆断。  
2. 零件材料符合技术要求。  
Conclusions:  1.The brittle fracture of the part caused by external force.   
2. Material performance of the failure parts conformed to requirements.     
建议： 1.优化设计，增加倒角，分散应力。  
Suggestions:  1.  The design of part should be optimized.Increase chamfering, scattered stress. 
. 
分发： 
Dispenser 
SQE:孙文成 
检验者： 
Identifier 
张雪芬 
Zhang Xuefen 
审核： 
Auditor 
狄春峰 
Dichunfen 
批准： 
Approver 
 
日期： 
Date 
2014.06.03 
日期： 
Date 
2014.06.03 
日期： 
Date 
2014.06.04 
 
         


 
上海汽车中心实验室
(SAIC Center Lab) 
中国·上海·嘉定区安研路201 号 
邮编. 201804 
No. 201 Anyan Road, Jiading District,  
Shanghai, China. 
Post code :200433 
报告编号：Report number 
SCL-S-14-0162M 
委托者Requestor：孙文成 
送样日期Deliver date：2014.05.25 
报告日期Report date：2014.06.03 
第 2 页 共 6 页 
Page 2 of 6  
 
 
                              图1 失效件 
Fig. 1 Failure Part 
 
 
III. 测试结果 Test Results  
序
号 
No. 
试验项目 
Test item 
额定值 
Requirement 
试验结果 
Test result 
评价 Evaluation 
第一次 
第二次 
合格 
qualified 
不合格 
unqualified 
I 
失效件 
 
 
1 
红外（GB/T6040-2002） 
Infrared Spectroscopy 
PA6 
PA6 
× 
 
2 
熔点（GB/T19466.3-2006） 
Melting point (℃) 
220±5 
221 
219 
× 
 
3 
焓值（GB/T19466.3-2006） 
Enthalpy (J/g) 
/ 
43.71 
53.58 
 
 
4 
灰分（GB/T9345.1-2008）  
Ash content (%)  
30±2 
30.6 
× 
 
II 
新件（工厂件） 
 
 
1 
红外（GB/T6040-2002） 
Infrared Spectroscopy 
PA6 
PA6 
× 
 
2 
熔点（GB/T19466.3-2006） 
Melting point (℃) 
220±5 
221 
217 
× 
 
3 
焓值（GB/T19466.3-2006） 
Enthalpy (J/g) 
/ 
41.01 
49.71 
 
 
4 
灰分（GB/T9345.1-2008）  
Ash content (%) 
30±2 
31.4 
× 
 


 
上海汽车中心实验室
(SAIC Center Lab) 
中国·上海·嘉定区安研路201 号 
邮编. 201804 
No. 201 Anyan Road, Jiading District,  
Shanghai, China. 
Post code :200433 
报告编号：Report number 
SCL-S-14-0162M 
委托者Requestor：孙文成 
送样日期Deliver date：2014.05.25 
报告日期Report date：2014.06.03 
第 3 页 共 6 页 
Page 3 of 6  
 
序
号 
No. 
试验项目 
Test item 
额定值 
Requirement 
试验结果 
Test result 
评价 Evaluation 
第一次 
第二次 
合格 
qualified 
不合格 
unqualified 
Ⅲ 
新件（供应商件） 
 
 
1 
红外（GB/T6040-2002） 
Infrared Spectroscopy 
PA6 
PA6 
× 
 
2 
熔点（GB/T19466.3-2006） 
Melting point (℃) 
220±5 
221 
218 
× 
 
3 
焓值（GB/T19466.3-2006） 
Enthalpy (J/g) 
/ 
45.45 
53.98 
 
 
4 
灰分（GB/T9345.1-2008）  
Ash content (%) 
30±2 
30.9 
× 
 
IV 
粒料 
 
 
1 
红外（GB/T6040-2002） 
Infrared Spectroscopy 
PA6 
PA6 
× 
 
2 
熔点（GB/T19466.3-2006） 
Melting point (℃) 
220±5 
221 
216 
× 
 
3 
焓值（GB/T19466.3-2006） 
Enthalpy (J/g) 
/ 
39.92 
48.61 
 
 
4 
灰分（GB/T9345.1-2008）  
Ash content (%) 
30±2 
31.4 
× 
 
小结：零件材料符合技术要求。 
 
 
 
 
 
 
 
 
 
 


 
上海汽车中心实验室
(SAIC Center Lab) 
中国·上海·嘉定区安研路201 号 
邮编. 201804 
No. 201 Anyan Road, Jiading District,  
Shanghai, China. 
Post code :200433 
报告编号：Report number 
SCL-S-14-0162M 
委托者Requestor：孙文成 
送样日期Deliver date：2014.05.25 
报告日期Report date：2014.06.03 
第 4 页 共 6 页 
Page 4 of 6  
 
Ⅳ. 宏观分析 Macroscopic observation 
失效状态如图2所示，断口光滑，可以判断零件系受外力导致的脆断。 
 
  
  
  
 
                     
图2 失效件 
Fig. 2 Failure Part 
 
 
 
 
 
 


 
上海汽车中心实验室
(SAIC Center Lab) 
中国·上海·嘉定区安研路201 号 
邮编. 201804 
No. 201 Anyan Road, Jiading District,  
Shanghai, China. 
Post code :200433 
报告编号：Report number 
SCL-S-14-0162M 
委托者Requestor：孙文成 
送样日期Deliver date：2014.05.25 
报告日期Report date：2014.06.03 
第 5 页 共 6 页 
Page 5 of 6  
 
  
对工厂送来的同批次的零件进行模拟测试，从上往下对其施以力，产生与失效件类似的断口。 
 
 
       
 
    
        
 
图3 同批次零件 
Fig. 3 The Same Batch Part 
 
 
 
 
 
 
 


 
上海汽车中心实验室
(SAIC Center Lab) 
中国·上海·嘉定区安研路201 号 
邮编. 201804 
No. 201 Anyan Road, Jiading District,  
Shanghai, China. 
Post code :200433 
报告编号：Report number 
SCL-S-14-0162M 
委托者Requestor：孙文成 
送样日期Deliver date：2014.05.25 
报告日期Report date：2014.06.03 
第 6 页 共 6 页 
Page 6 of 6  
 
 
对新件断裂部分进行倒角测量，呈90°直角，无倒角。 
 
 
 
图4  同批次零件 
Fig.4 The Same Batch Part
