Repository: kujaxr/obsidian-vault

File: 材料工程师/SCL-S-14-0163M-AS21-行李支架总成支承座-邵百明.pdf.md
# SCL-S-14-0163M-AS21-行李支架总成支承座-邵百明.pdf

 
上海汽车中心实验室 
SAIC Center Lab 
中国·上海·嘉定区安研路201 号 
邮编：201804 
No 201 Anyan road, Jiading, Shanghai China 
Post code: 201804 
报告编号 
Report number 
 
SCL-S-14-0163M 
委托者:SQE 徐翰 
Request person, dept： 
委托编号:  /  
Request number: 
送样日期: 2014.05.14 
Request date:  
报告日期: 2014.05.28 
Report date：  
第1 页共8 页 
 
SMPV-0.2.3-002-QA -F01 
零件号Part number 
10096143 
零件名称 
Part name 
左前行李架总成-支承座 
Roof Rack Assy. LH Front-Rail Stay 
图纸日期Drawing date 
2013.05.10 
零件生产日期Part production date 
/ 
供货商 
Supplier 
上海英汇科技发展有限公司 
车型/项目Car type/project 
AS21 
DVP 材料大纲签署日期DVP material test plan date 
/ 
阶段性报告 Interim report                结论性报告 Conclusion report          
 
Ⅰ.任务描述 Task description 
实验室受委托对左前行李架支承座进行失效原因分析，失效零件具体信息如下： 
As requested, SCL has analyzed the failure of the LH front roof rack’s stay. The information of the failed part is as 
following： 
零件信息：Part information 
零件名称 
Part name 
左行李架总成-支承座 
Roof Rack Assy. LH Front-Rail Stay 
车制造日期 
Vehicle production date 
/ 
VIN 码/发动机号 
VIN/ Engine No. 
/ 
销售日期 
Sale date 
/ 
车辆里程数/测试寿命 
Car mileage/test life 
0Km 
维修站名称 
Sale agent 
/ 
失效模式描述 
Failure circumstance  
临港装配中出现断裂。During Lingang’s assembly, the rail stay was broken. 
原材料信息：Raw material information 
原材料及牌号 
Raw material specification 
43400（AlSi10Mg） 
原材料厂商 
Raw material producer 
/ 
散件供应商 
Component supplier 
/ 
金属热处理状态 
Metal heat treatment state 
/ 
失效零件见图2-3：The failed part is shown in figure2-3. 
Ⅱ. 结论与建议 Conclusions and Suggestions 
结论Conclusions： 
（1）行李支架支承座C 孔断裂是由于较小的螺栓头部接触面积和较弱的结构强度共同所致。The C hole of the rail 
stay was broken because of a small matching area of the bolt head and weak structure strength. 
（2）开裂处的壁厚处于设计壁厚的下限。The broken wall thickness is at the lower limit of the design wall thickness. 
（3）Cu 和Sn 的含量超出上限，不符合要求，但不是导致失效的原因。The Cu and Sn content is over the upper limit 
and don’t meet the requirements, but this is not the failure reason. 
（4）材料的硬度符合要求；孔隙和组织正常。The material hardness met the requirement and the porosity and 
microstructure are normal. 
建议Suggestions： 
（1）优化螺栓的头部设计，增加装配接触面积，提高紧固可靠性，同时降低装配应力。Optimize the bolt head design 
to increase the matching area and improve the fastening reliability and at the same time reduce the assembly stress. 
（2）增加壁厚，以提高局部强度，并在图纸中加以标注。Increase the wall thickness to improve the local strength and 
add the requirement in the drawing. 
（3）加强过程控制，确保成分符合要求。Strengthen the process control and ensure the chemical components are ok. 
分发: 
Distribution 
SQE 徐翰 
检验者Author 
邵百明 
Shao Baiming 
审核Auditor 
邵百明 
Shao Baiming 
批准Approver 
 
日期Date 
2014.05.28 
日期Date 
2014.05.28 
日期Date 
2014.05.28 


 
上海汽车中心实验室 
SAIC Center Lab 
中国·上海·嘉定区安研路201 号 
邮编：201804 
No 201 Anyan road, Jiading, Shanghai China 
Post code: 201804 
报告编号 
Report number 
 
SCL-S-14-0163M 
委托者:SQE 徐翰 
Request person, dept： 
委托编号:  /  
Request number: 
送样日期: 2014.05.14 
Request date:  
报告日期: 2014.05.28 
Report date：  
第2 页共8 页 
 
SMPV-0.2.3-002-QA -F01 
III. 调查结果 Investigation Results  
 
AS21 行李架支座与车顶通过4 个螺栓进行连接，装配的先后顺序如图1 所示；在临港试装中，左侧支
座C 处的螺栓孔发生了断裂；螺栓的装配扭矩为8-10Nm；失效件正反面的照片如图2 和图3 所示。 
从图2 不难看出：螺栓头部小，与支架接触面小，接触应力大，局部有明显的塑性变形。如果改成长
方型的螺栓头部与支承座匹配会增大锁紧面，降低装配应力。 
 
图1 装配图 
 
 
 
 
 
图2 失效件  朝上的一面 
(a) 全貌；（b）C 孔断裂情况；（c）B 孔 紧固形成的压痕 
C 孔 
B 孔 
（b）C 孔 
（c）B 孔 
（a） 
 
螺栓头部接触区域较
小，接触应力大，产生
明显塑性变形。 


 
上海汽车中心实验室 
SAIC Center Lab 
中国·上海·嘉定区安研路201 号 
邮编：201804 
No 201 Anyan road, Jiading, Shanghai China 
Post code: 201804 
报告编号 
Report number 
 
SCL-S-14-0163M 
委托者:SQE 徐翰 
Request person, dept： 
委托编号:  /  
Request number: 
送样日期: 2014.05.14 
Request date:  
报告日期: 2014.05.28 
Report date：  
第3 页共8 页 
 
SMPV-0.2.3-002-QA -F01 
 
 
图3 失效件 朝下的一面 
（a）全貌；（b）C 孔断裂情况；（c）B 孔 紧固形成的压痕 
 
断口分析 Fracture Surface Analysis 
     1#断口和2#断口的形貌如图4 和图5 所示。由图可见；断裂面大部分较平，是由于受到螺栓头部的剪切而
形成的；断裂面未见明显的缺陷。 
 
 
（a） 
（b） 
（c） 
1#断口 
2#断口 
（a） 
（b） 
见图4（c） 
见图4（b） 
见图4（d） 


 
上海汽车中心实验室 
SAIC Center Lab 
中国·上海·嘉定区安研路201 号 
邮编：201804 
No 201 Anyan road, Jiading, Shanghai China 
Post code: 201804 
报告编号 
Report number 
 
SCL-S-14-0163M 
委托者:SQE 徐翰 
Request person, dept： 
委托编号:  /  
Request number: 
送样日期: 2014.05.14 
Request date:  
报告日期: 2014.05.28 
Report date：  
第4 页共8 页 
 
SMPV-0.2.3-002-QA -F01 
 
图4   1#断口 剪切所致；无明显的铸造缺陷 
 
 
 
图5  2#断口 无明显的铸造缺陷 
 
 
 
（c） 
（d） 
（a） 
（b） 
（c） 
（d） 
见图5（b） 
见图5（d） 
见图5（c） 


 
上海汽车中心实验室 
SAIC Center Lab 
中国·上海·嘉定区安研路201 号 
邮编：201804 
No 201 Anyan road, Jiading, Shanghai China 
Post code: 201804 
报告编号 
Report number 
 
SCL-S-14-0163M 
委托者:SQE 徐翰 
Request person, dept： 
委托编号:  /  
Request number: 
送样日期: 2014.05.14 
Request date:  
报告日期: 2014.05.28 
Report date：  
第5 页共8 页 
 
SMPV-0.2.3-002-QA -F01 
尺寸测量Dimension Test 
图6 显示的是C 孔和B 孔处的壁厚尺寸以及数模中量得的壁厚尺寸。按照壁厚公差（±0.25mm）进行评判，
C 孔的壁厚处于下限。 
同时不难看出：C 孔相对B 孔更深。孔越深，装配中底部缺乏支撑，更容易出现断裂。 
 
 
（a）C 孔 
 
（b）B 孔 
图6 装配孔尺寸 
 
 
 
 
 
 
 
 
1.4~1.5mm 
1.5mm 
2.1~2.3mm 
0.85mm 
壁厚要求 
壁厚要求 


 
上海汽车中心实验室 
SAIC Center Lab 
中国·上海·嘉定区安研路201 号 
邮编：201804 
No 201 Anyan road, Jiading, Shanghai China 
Post code: 201804 
报告编号 
Report number 
 
SCL-S-14-0163M 
委托者:SQE 徐翰 
Request person, dept： 
委托编号:  /  
Request number: 
送样日期: 2014.05.14 
Request date:  
报告日期: 2014.05.28 
Report date：  
第6 页共8 页 
 
SMPV-0.2.3-002-QA -F01 
材料检测 Material Test  
材料的检测结果如表1 所示。由表可见： 
 
材料的成分不符合要求。其中Cu 含量较高，会增加材料的强度；Sn 是有害元素，超过了上限的要求，
应该加以控制。但这不是引起支承座断裂的原因。 
 
材料的硬度符合要求。 
 
组织和孔隙率正常。 
 
表1 材料检测结果 
序号 
No. 
测试项目 
Test item 
额定值 
Requirement 
试验结果 
Test result 
评价 Evaluation 
合格 
OK 
不合格 
Not OK 
1 
成分 
Chemical components 
43400 
（AlSi10Mg） 
 
 
 
Si 
9.0~11.0 
10.62 
× 
 
Fe 
≤1.0 
0.655 
× 
 
Cu 
≤0.10 
0.367 
 
× 
Mn 
≤0.55 
0.207 
× 
 
Mg 
0.20~0.50 
0.301 
× 
 
Ni 
≤0.15 
0.026 
× 
 
Zn 
≤0.15 
0.037 
× 
 
Pb 
≤0.15 
0.018 
× 
 
Sn 
≤0.05 
0.071 
 
× 
Ti 
≤0.20 
0.087 
× 
 
2 
硬度 
Hardness 
HB≥70 
HV2.5/62.5:80.5,85,80.6,78 
× 
 
3 
微观组织 
Microstructure 
/ 
α -Al+共晶硅+初晶硅（图8） 
/ 
 
4 
孔隙Porosity 
 
 
 
 
 
孔隙率Porosity Rate 
/ 
1.48% 
/ 
 
 
最大孔隙Max. Size 
/ 
＜0.15mm 
/ 
 
 


 
上海汽车中心实验室 
SAIC Center Lab 
中国·上海·嘉定区安研路201 号 
邮编：201804 
No 201 Anyan road, Jiading, Shanghai China 
Post code: 201804 
报告编号 
Report number 
 
SCL-S-14-0163M 
委托者:SQE 徐翰 
Request person, dept： 
委托编号:  /  
Request number: 
送样日期: 2014.05.14 
Request date:  
报告日期: 2014.05.28 
Report date：  
第7 页共8 页 
 
SMPV-0.2.3-002-QA -F01 
 
图7 孔隙  
 
图8 组织 α -Al+共晶硅+初晶硅 
 
 
 
 
1.48% 
1.15% 
1.26% 
1.34% 


 
上海汽车中心实验室 
SAIC Center Lab 
中国·上海·嘉定区安研路201 号 
邮编：201804 
No 201 Anyan road, Jiading, Shanghai China 
Post code: 201804 
报告编号 
Report number 
 
SCL-S-14-0163M 
委托者:SQE 徐翰 
Request person, dept： 
委托编号:  /  
Request number: 
送样日期: 2014.05.14 
Request date:  
报告日期: 2014.05.28 
Report date：  
第8 页共8 页 
 
SMPV-0.2.3-002-QA -F01 
综合分析Comprehensive Analysis 
 
从孔的装配痕迹来看，螺栓头部较小，导致与支承座的接触面小，从而产生了较大的装配接触应
力；这会使得装配面发生明显的塑性变形，或断裂。 
 
同时，值得注意的是：由于接触面较小，会降低对支承座的锁紧能力，在使用中，容易出现微动
磨损，最后出现松动，引起失效。 
 
C 孔的壁厚处于要求的下限，比B 孔的壁厚更薄，强度更弱；同时，由于C 孔表面距离支承座端
面距离更大，底部缺乏支撑。这使得C 孔的结构强度比B 孔弱。 
 
Cu 和Sn 元素超出了要求的上限，对性能有一定的影响；但不是引起本次失效的原因。

File: 材料工程师/SCL-S-14-0164M-NLE-机油泵-邵百明.pdf.md
# SCL-S-14-0164M-NLE-机油泵-邵百明.pdf

 
上海汽车中心实验室 
SAIC Center Lab 
中国·上海·嘉定区安研路201 号 
邮编：201804 
No 201 Anyan road, Jiading, Shanghai China 
Post code: 201804 
报告编号 
Report number 
 
SCL-S-14-0164M 
委托者: 发动机 李霖 
Request person, dept： 
委托编号:  /  
Request number: 
送样日期:  2013.05.24 
Request date:  
报告日期:  2013.06.03 
Report date：  
第1页共12页 
 
SMPV-0.2.3-002-QA -F01 
零件号Part number 
10162945 
 零件名称 
Part name 
机油泵总成 
Oil pump assembly 
图纸日期Drawing date 
2014.03.10 
零件生产日期Part production date 
/ 
 供货商 
Supplier 
上海乾通 
车型/项目Car type/project 
NLE 2.0T 
DVP 材料大纲签署日期DVP material test plan date 
/ 
阶段性报告 Interim report                结论性报告 Conclusion report          
 
Ⅰ.任务描述 Task description 
实验室受委托对机油泵总成进行失效原因分析，失效零件具体信息如下： 
As requested, SCL has analyzed the failure of oil pump assembly. The information of the failed part is as following： 
零件信息：Part information 
零件名称 
Part name 
机油泵总成 
Oil pump assembly 
车制造日期 
Vehicle production date 
/ 
VIN 码 
VIN 
/ 
销售日期 
Sale date 
/ 
车辆里程数 
Car mileage 
0km 
维修站名称 
Sale agent 
/ 
失效模式描述 
Failure circumstance  
大通商用车转毂试验完成后，机油泵出现卡死。After the drum test of datong commercial vehicle, the 
oil pump was failed because of clamping. 
原材料信息：Raw material information 
原材料及牌号 
Raw material specification 
从动轴：20CrMnTi 
原材料厂商 
Raw material producer 
/ 
散件供应商 
Component supplier 
/ 
金属热处理状态 
Metal heat treatment state 
从动轴：表面碳氮共渗 
失效零件见图1：The failed part is shown in figure 1.  
Ⅱ. 结论与建议 Conclusions and Suggestions 
结论Conclusions： 
（1） 机油泵的从动齿与从动轴和壳体由于润滑不良而发生粘着磨损；这使得从动轴与壳体发生相对转动，齿和
壳体发生刮擦，同时壳体的铝合金被挤入齿和轴的缝隙中，最终导致从动齿完全卡死。The driven shaft and gear of the 
oil pump adhesively worn because of bad lubrication；this made the driven shaft turn in the pump and the gear scratch the pump and at the 
same time, the aluminum of the pump was pushed into the gap between the gear and shaft. Finally the driven gear was clamped. 
（2） 型腔深度，从动齿和主动齿厚均符合要求。The cavity depth, driven gear and driving gear thickness meet the requirement. 
（3） 拆解中发现的异物主要是含有Si，Cu 的铝合金，与泵体的材料相同，很可能是与壳体刮擦形成的。Foreign 
material found in the dismantling is Al alloy mainly containing Si and Cu, which is the same to the pump body’s material and maybe is 
scratched from the pump body. 
（4）从动齿，从动轴和壳体的材料正常。The material of the driven gear, driven shaft and shell are normal. 
建议Suggestions： 
（1）优化结构（如型腔底部增加油槽），改善润滑。Optimize the structure (add oil grooves on the bottom), improve the lubrication. 
（2）检查散件和装配后系统的形位公差。Check the components and system’s tolerance of form and position.  
 
分发: 
Distribution 
SQE: 姚雁平 
检验者Author 
邵百明 
Shao Baiming 
审核Auditor 
邵百明 
Shao Baiming 
批准Approver 
 
日期Date 
2014.06.03 
日期Date 
2014.06.03 
日期Date 
2014.06.03 


 
上海汽车中心实验室 
SAIC Center Lab 
中国·上海·嘉定区安研路201 号 
邮编：201804 
No 201 Anyan road, Jiading, Shanghai China 
Post code: 201804 
报告编号 
Report number 
 
SCL-S-14-0164M 
委托者: 发动机 李霖 
Request person, dept： 
委托编号:  /  
Request number: 
送样日期:  2013.05.24 
Request date:  
报告日期:  2013.06.03 
Report date：  
第2页共12页 
 
SMPV-0.2.3-002-QA -F01 
III. 调查结果 Investigation Results  
大通商用车完成转毂试验后不久就发现机油压力报警；检测发现：机油泵被卡死。实验室收到的零件如图1
所示；还包括两个异物（1#和2#异物，见图10）。图2 显示的是盖板内表面有磨粒磨损的痕迹，但未发生粘着磨
损。 
 
图1 收到的失效件 
 
图2 端盖内表面磨损情况 
 
图3 显示的是从动齿齿尖到壳体的间隙，以及从动齿端面到壳体装配面的距离。可以看出失效后的从
动齿端面向一侧倾斜，同时局部齿尖到壳体的间隙非常小。这与从动齿的受力相一致。该结果并不能反应
该产品最初的尺寸状态。 
 
磨
损
量
：
0.006mm 
磨
损
量
：
0.005mm 
磨
损
量
：
0.011mm 
入口， 
低压端 
入口， 
低压端 


 
上海汽车中心实验室 
SAIC Center Lab 
中国·上海·嘉定区安研路201 号 
邮编：201804 
No 201 Anyan road, Jiading, Shanghai China 
Post code: 201804 
报告编号 
Report number 
 
SCL-S-14-0164M 
委托者: 发动机 李霖 
Request person, dept： 
委托编号:  /  
Request number: 
送样日期:  2013.05.24 
Request date:  
报告日期:  2013.06.03 
Report date：  
第3页共12页 
 
SMPV-0.2.3-002-QA -F01 
 
图3 从动齿齿尖与壳体的间隙以及端面到壳体装配面的距离  
（负值表明端面低于壳体的匹配面） 
   图4 显示端面与壳体发生了粘着磨损，出现咬合；齿尖与壳体发生刮擦，并粘附着从壳体上刮下的材料。 
 
图4 从动齿和轴的外观 
轴和齿匹配面的磨损如图5 和图6 所示。上部分的磨损面未发现异常物质的存在；下部分磨损面的铝
 
0.02mm 
0.05mm 
0.20mm 
0.20mm 
 
高压区 
低压区 
从壳体上刮下
的材料 
粘附着壳
体材料 
粘附着壳
体材料 
粘附着壳
体材料 


 
上海汽车中心实验室 
SAIC Center Lab 
中国·上海·嘉定区安研路201 号 
邮编：201804 
No 201 Anyan road, Jiading, Shanghai China 
Post code: 201804 
报告编号 
Report number 
 
SCL-S-14-0164M 
委托者: 发动机 李霖 
Request person, dept： 
委托编号:  /  
Request number: 
送样日期:  2013.05.24 
Request date:  
报告日期:  2013.06.03 
Report date：  
第4页共12页 
 
SMPV-0.2.3-002-QA -F01 
合金是由于轴和齿与壳体粘着磨损形成的。 
 
图5 从动轴表明粘着磨损 
 
图6 从动齿表面粘着磨损 
 
 
 
 
 
Al 
Si 
说明： 
对磨损面进行能谱检测，未发现异常物质的存在。 
仅在与轴埋入泵体的咬合区发现有铝合金的存
在。这些铝合金来自于泵体，不是来自系统中的
异物。 
上部分宽的磨损区未见
异常物质的存在；底部
铝合金是与泵体咬合形
成的。 
（a）磨损全貌 
（b）能谱检测结果 
（a）磨损全貌  
（b）从动齿上部分磨损区 
（c）从动齿下部分磨损区 
（d）能谱检测结果 
从动齿上部分磨损区 
从动齿下部分磨损区 


 
上海汽车中心实验室 
SAIC Center Lab 
中国·上海·嘉定区安研路201 号 
邮编：201804 
No 201 Anyan road, Jiading, Shanghai China 
Post code: 201804 
报告编号 
Report number 
 
SCL-S-14-0164M 
委托者: 发动机 李霖 
Request person, dept： 
委托编号:  /  
Request number: 
送样日期:  2013.05.24 
Request date:  
报告日期:  2013.06.03 
Report date：  
第5页共12页 
 
SMPV-0.2.3-002-QA -F01 
从动齿的端面与内腔的底部也出现粘着磨损，同时可以发现：从动轴与泵体出现了相对转动。这应该
是从动齿与轴发生了咬合，运转不畅，从而带动了从动轴转动。 
 
 
 
图7 壳体损伤情况  （a）底面和倒角的磨损情况；（b）倒角材料被去除（粘附在轴上）； 
（c）圆周面局部刮伤；（d）金相检验 孔隙率：4.7%；最大孔：0.36mm；局部组织剪切而变形 
（a） 
（b） 
（c） 
 
与轴的匹
配孔 
（d） 
原始铸
态组织 
摩擦剪切区组织 
见图7(d) 
0.50% 
1.0% 
4.7% 


 
上海汽车中心实验室 
SAIC Center Lab 
中国·上海·嘉定区安研路201 号 
邮编：201804 
No 201 Anyan road, Jiading, Shanghai China 
Post code: 201804 
报告编号 
Report number 
 
SCL-S-14-0164M 
委托者: 发动机 李霖 
Request person, dept： 
委托编号:  /  
Request number: 
送样日期:  2013.05.24 
Request date:  
报告日期:  2013.06.03 
Report date：  
第6页共12页 
 
SMPV-0.2.3-002-QA -F01 
材料检测 Material Test 
从动轴，从动齿以及泵体的材料测试结果见表1。从动轴，从动齿和泵体的材料无异常。 
 
表1 材料测试结果 
序号 
No. 
试验项目 
Test item 
额定值 
Requirement 
试验结果 
Test result 
评价 
Evaluation 
合格 
OK 
不合格 
Not OK 
1 
从动轴 
 
 
 
 
1.2 
表面硬度 
≥650 
730~775 
× 
 
1.3 
硬化层深度 
0.4-0.8mm 
0.80 
× 
 
1.4 
微观组织 
/ 
表面马氏体，芯部板条状回火马氏
体，见图8 
/ 
 
2 
从动齿 
 
 
 
 
2.2 
硬度 
≥80HB 
HB2.5/62.5:111,111,115 
× 
 
2.2 
微观组织 
/ 
铁素体+珠光体为主，见图9 
/ 
 
2.3 
密度 
≥6.8g/cm3 
6.92 
× 
 
3 
泵体 
 
 
 
 
3.1 
成分 
ADC12 JIS H5302 
 
 
 
 
Cu 
1.5~3.5 
1.775 
× 
 
 
Si 
9.6~12.0 
10.73 
× 
 
 
Mg 
≤0.3 
0.253 
× 
 
 
Zn 
≤1.0 
0.465 
× 
 
 
Fe 
≤1.3 
0.940 
× 
 
 
Mn 
≤0.5 
0.178 
× 
 
 
Ni 
≤0.5 
0.027 
× 
 
 
Sn 
≤0.2 
0.022 
× 
 
 
Pb 
≤0.2 
0.034 
× 
 
 
Ti 
≤0.30 
0.036 
× 
 
3.2 
硬度 
/ 
HB2.5/62.5:101,108,101 
/ 
 
3.3 
组织 
/ 
α-Al+共晶硅+初晶硅 
/ 
 
3.4 
孔隙 
 
 
 
 
 
孔隙率 
/ 
4.7%（见图7） 
/ 
 
 
最大尺寸 
/ 
0.36mm（见图7） 
/ 
 
 


 
上海汽车中心实验室 
SAIC Center Lab 
中国·上海·嘉定区安研路201 号 
邮编：201804 
No 201 Anyan road, Jiading, Shanghai China 
Post code: 201804 
报告编号 
Report number 
 
SCL-S-14-0164M 
委托者: 发动机 李霖 
Request person, dept： 
委托编号:  /  
Request number: 
送样日期:  2013.05.24 
Request date:  
报告日期:  2013.06.03 
Report date：  
第7页共12页 
 
SMPV-0.2.3-002-QA -F01 
 
 
 
 
 
图8 从动轴金相检验  
（a） 金相样品全貌；（b）轴的下部分过热；（c）轴的上部分过热； 
（d）表面组织 细小针状马氏体+残余奥氏体（e）芯部组织 板条状回火马氏体 
埋入壳体的区域 
轴的上部分，
磨损过热 
轴的下部分，磨损
过热，见图8（b） 
（a） 
（b） 
（c） 
（d） 
（e） 
铝硅合金 
铝硅合金 
磨损过热 
磨损过热 


 
上海汽车中心实验室 
SAIC Center Lab 
中国·上海·嘉定区安研路201 号 
邮编：201804 
No 201 Anyan road, Jiading, Shanghai China 
Post code: 201804 
报告编号 
Report number 
 
SCL-S-14-0164M 
委托者: 发动机 李霖 
Request person, dept： 
委托编号:  /  
Request number: 
送样日期:  2013.05.24 
Request date:  
报告日期:  2013.06.03 
Report date：  
第8页共12页 
 
SMPV-0.2.3-002-QA -F01 
 
  
（a）未腐蚀 黑色区域为孔洞 
 
（b）腐蚀后 铁素体+珠光体为主 
图9 从动齿金相 
 
 
 
 
 


 
上海汽车中心实验室 
SAIC Center Lab 
中国·上海·嘉定区安研路201 号 
邮编：201804 
No 201 Anyan road, Jiading, Shanghai China 
Post code: 201804 
报告编号 
Report number 
 
SCL-S-14-0164M 
委托者: 发动机 李霖 
Request person, dept： 
委托编号:  /  
Request number: 
送样日期:  2013.05.24 
Request date:  
报告日期:  2013.06.03 
Report date：  
第9页共12页 
 
SMPV-0.2.3-002-QA -F01 
异物检测Abnormal Material Test 
在失效件拆解中，发现有几个较大颗粒的异物，如图10。利用电镜和能谱对该异物进行检测，结果如图11~13
所示。 
从形态上看，异物的一表面光滑；另一表面呈片状相互重叠，与齿轮从壳体上刮下的材料相同。片状相互重
叠是刮擦中推挤形成的。从能谱的结果来看：异物的材料相同，为AlSi 合金，含有Cu，与从动齿从壳体上刮下
的物质相同。由此可见：这些异物应该是齿与泵体刮擦形成的。 
 
 
图10 异物   
 
图11 1#异物 
1#异物，约12.0mm×0.25mm 
2#异物, 
约3.1mm×0.45mm 
3#异物 
4#异物 
2
4
6
8
10
0
10
20
30
40
50
60
70
80
 cps/eV
 Al 
 O 
 Si 
 Mg 
 Cu 
 Cu 
 Fe 
 Fe 
 
约1.7mm×0.3mm 
约1.8mm×0.37mm 


 
上海汽车中心实验室 
SAIC Center Lab 
中国·上海·嘉定区安研路201 号 
邮编：201804 
No 201 Anyan road, Jiading, Shanghai China 
Post code: 201804 
报告编号 
Report number 
 
SCL-S-14-0164M 
委托者: 发动机 李霖 
Request person, dept： 
委托编号:  /  
Request number: 
送样日期:  2013.05.24 
Request date:  
报告日期:  2013.06.03 
Report date：  
第10页共12页 
 
SMPV-0.2.3-002-QA -F01 
 
 
 
2
4
6
8
10
keV
0
20
40
60
80
100
 cps/eV
 Al  Si 
 O 
 Cu 
 Cu 
 Fe 
 Fe 
 Mg 
 
图12 2#异物的两表面

File: 材料工程师/SCL-S-14-0165M-AP11-遮阳板-龚伟.pdf.md
# SCL-S-14-0165M-AP11-遮阳板-龚伟.pdf

 
上海汽车中心实验室
(SAIC Center Lab) 
中国·上海·嘉定区安研路201 号 
邮编. 201804 
No. 201 Anyan Road, Jiading District,  
Shanghai, China. 
Post code :200433 
报告编号：Report number 
SCL-S-14-0165M 
委托者Requestor：於骞，孙文成 
送样日期Deliver date：2014.05.28 
报告日期Report date：2014.06.03 
第 1 页 共 6 页 
Page 1 of 6  
 
零件号 
Part number 
50030336 
零件名称 
Part name 
遮阳板 
Sun Visor 
图纸日期 
Drawing date  
/ 
零件生产日期 
Production date 
2013.10 
供货商 
Supplier 
上海华特汽车配件有限公司 
Sh-Huate 
车型/项目 
Car type/project 
AP11 
 
   阶段性报告  Stage report        结论性报告 Conclusion report           测试报告 Test report 
Ⅰ.任务描述 Task description 
实验室受委托对遮阳板进行失效原因分析，失效零件具体信息如下： 
As requested, QA lab has analyzed the invalid cause of sun visor, and the information of invalid part is shown as 
following： 
零件信息：Part information 
零件名称 
Part name 
遮阳板 
Sun Visor 
制造日期 
Production date 
2013.10 
VIN 码 
VIN number 
LSJA16E31DG108422 
销售日期 
Sale date 
/ 
车辆里程数 
Car mileage 
2816 km 
销售商 
Sale agent 
宁波轿辰金冠 
失效模式描述 
Invalid situation 
description 
卡脚断裂 
Buckle fracture 
原材料信息：Raw material information 
原材料及牌号 
Raw material 
and trademark 
PC/ABS 
C65 HF 
原材料厂商 
Raw material producer 
Polykemi 
散件供应商 
Part supplier 
/ 
金属热处理状态 
Metal heat treatment state 
/ 
失效零件见图1：The invalid part is shown in Fig 1.  
Ⅱ. 结论与建议 Conclusions and suggestions 
结论： 1. 失效件受外力导致断裂。  
2. 失效件材料不符合技术要求。  
Conclusions:  1.The brittle fracture of the part caused by external force.   
2. Material performance of part conformed to requirements.     
建议： 1. 责令供应商解释材料问题并整改。 
        2．优化倒角结构。 
Suggestions:  1. Let supplier explain to material problem and rectify. 
            2. Optimize chamfer structure. 
分发： 
Dispenser 
QA 於骞，孙文成 
检验者： 
Identifier 
龚伟 
Gong Wei 
审核： 
Auditor 
狄春峰 
Di Chunfeng 
批准： 
Approver 
 
日期： 
Date 
2014.06.03 
日期： 
Date 
2014.06.03 
日期： 
Date 
2014.06.03 


 
上海汽车中心实验室
(SAIC Center Lab) 
中国·上海·嘉定区安研路201 号 
邮编. 201804 
No. 201 Anyan Road, Jiading District,  
Shanghai, China. 
Post code :200433 
报告编号：Report number 
SCL-S-14-0165M 
委托者Requestor：於骞，孙文成 
送样日期Deliver date：2014.05.28 
报告日期Report date：2014.06.03 
第 2 页 共 6 页 
Page 2 of 6  
 
 
图1 失效件 
Fig. 1 Failure Part 
 
III. 测试结果 Test Results  
序
号 
No. 
试验项目 
Test item 
额定值 
Requirement 
试验结果 
Test result 
评价 Evaluation 
第一次 
第二次 
合格 
qualified 
不合格 
unqualified 
I 
失效件 
 
 
1 
红外（GB/T6040-2002） 
Infrared Spectroscopy 
PC/ABS 
PC/ABS 
× 
 
2 
玻璃化转变温度  
(GB/T 19644.2-2006)  
Glass transition temperature (℃) 
140±5 
110±5 
131 
110 
 
× 
II 
新件 
 
 
1 
红外（GB/T6040-2002） 
Infrared Spectroscopy 
PC/ABS 
PC/ABS 
× 
 
2 
玻璃化转变温度  
(GB/T 19644.2-2006)  
Glass transition temperature (℃) 
140±5 
110±5 
135 
108 
× 
 
III 
粒料 
 
 
1 
红外（GB/T6040-2002） 
Infrared Spectroscopy 
PC/ABS 
PC/ABS 
× 
 
2 
玻璃化转变温度  
(GB/T 19644.2-2006)  
Glass transition temperature (℃) 
140±5 
115±5 
137 
110 
× 
 
小结：失效件材料不符合技术要求。 


 
上海汽车中心实验室
(SAIC Center Lab) 
中国·上海·嘉定区安研路201 号 
邮编. 201804 
No. 201 Anyan Road, Jiading District,  
Shanghai, China. 
Post code :200433 
报告编号：Report number 
SCL-S-14-0165M 
委托者Requestor：於骞，孙文成 
送样日期Deliver date：2014.05.28 
报告日期Report date：2014.06.03 
第 3 页 共 6 页 
Page 3 of 6  
 
Ⅳ. 宏观分析 Macroscopic observation 
 
失效处A如图2所示。检查断口四周，存在较多的划痕，观察断口，银纹极少，是受外力导致的
脆断。 
 
图2 失效处A 
Fig. 2 Failure Part A 
 
失效处B如图3所示。断口前期脆断，后期转为韧断。同时断口右下部位存在磨压的痕迹。 
  
图3 失效处B 
Fig. 3 Failure Part B 
 
 
 
 


 
上海汽车中心实验室
(SAIC Center Lab) 
中国·上海·嘉定区安研路201 号 
邮编. 201804 
No. 201 Anyan Road, Jiading District,  
Shanghai, China. 
Post code :200433 
报告编号：Report number 
SCL-S-14-0165M 
委托者Requestor：於骞，孙文成 
送样日期Deliver date：2014.05.28 
报告日期Report date：2014.06.03 
第 4 页 共 6 页 
Page 4 of 6  
 
失效处C如图4所示。断裂源分别位于两侧，断口前期脆断，后期转为韧断。检查脆断断口，在
体视镜下放大至200倍，未发现断裂纹路。 
 
图4 失效处C 
Fig. 4 Failure Part C 
 
 
 
 
 
 
 
 
 
 
 


 
上海汽车中心实验室
(SAIC Center Lab) 
中国·上海·嘉定区安研路201 号 
邮编. 201804 
No. 201 Anyan Road, Jiading District,  
Shanghai, China. 
Post code :200433 
报告编号：Report number 
SCL-S-14-0165M 
委托者Requestor：於骞，孙文成 
送样日期Deliver date：2014.05.28 
报告日期Report date：2014.06.03 
第 5 页 共 6 页 
Page 5 of 6  
 
失效处D如图5所示。失效分为4段，前3段断裂源位置如图所示，自断裂源向四周扩散，呈韧断
形式，第4段与前3段非同期断裂，存在受异常外力导致的失效痕迹。 
   
图5 失效处D 
Fig. 5 Failure Part D 
 
 
 


 
上海汽车中心实验室
(SAIC Center Lab) 
中国·上海·嘉定区安研路201 号 
邮编. 201804 
No. 201 Anyan Road, Jiading District,  
Shanghai, China. 
Post code :200433 
报告编号：Report number 
SCL-S-14-0165M 
委托者Requestor：於骞，孙文成 
送样日期Deliver date：2014.05.28 
报告日期Report date：2014.06.03 
第 6 页 共 6 页 
Page 6 of 6  
 
检查失效件/新件在受外力时的失效情况，如图6所示。表1中列出了失效件/新件卡脚失效时的
力值，可以看出，失效件卡脚失效时的平均力值要明显小于新件卡脚的力值，这是由于失效件中含
有较多的回料，导致零件强度下降。 
  
图6 新件模拟 
Fig. 6 New Part Simulation 
失效件 
力值（N） 
新件 
力值（N） 
1 
173.5 
1 
219.1 
2 
181.3 
2 
265.1 
3 
195.4 
3 
277.0 
 
 
4 
225.6 
平均 
183.4 
平均 
246.7 
表1 失效件/新件受力值 
 
检查零件结构，零件卡脚转角处无倒角，如图8所示。建议增加倒角结构。 
 
图8 无倒角 
Fig. 8 No Chamfer

File: 材料工程师/SCL-S-14-0166M-BP32-油气分离器软管-吴文安.pdf.md
# SCL-S-14-0166M-BP32-油气分离器软管-吴文安.pdf

 
上海汽车中心实验室 
SAIC Center Lab 
中国·上海·嘉定区安研路201 号 
邮编. 201804 
No 201 Anyan road, Jiading, Shanghai China 
Post code 201804 
报告编号 
Report number 
 
SCL-S-14-0166M 
委托者: DRE:  余一梅 
Request person, dept： 
送样日期:  2014-05-14 
Request date:  
报告日期:  2014-06-05 
Report date：  
第1 页共5 页 
 
零件号Part number 
30042364 
 零件名称 
Part name 
油气分离器软管 
图纸日期Drawing date 
/ 
零件生产日期Part production date 
/ 
 供货商 
Supplier 
无锡二橡胶 
车型/项目Car type/project 
BP32 
试验大纲签署日期： 
/ 
 
   阶段性报告 Interim report        结论性报告 Conclusion report        
Ⅰ.任务描述 Task description 
实验室受委托对无锡二橡胶生产的油气分离器软管进行失效原因分析，失效零件具体信息如下： 
As requested, QA lab has analyzed the failure of the hose which is from Wuxi No。2. The background information of the failed part is as following： 
零件信息：Part information 
零件名称 
Part name 
胶管 
制造日期 
Production date 
/ 
VIN 码 
VIN 
N13S0V030 
销售日期 
Sale date 
/ 
车辆里程数 
Car mileage 
29845km 
31415km (车辆总里程) 
维修站名称 
Sale agent 
/ 
失效模式描述 
Failure circumstance 
description 
胶管破裂，产生渗油现象。 
原材料信息：Raw material information 
原材料及牌号 
Raw material specification 
AEM 
原材料厂商 
Raw material producer 
/ 
散件供应商 
Component supplier 
/ 
金属热处理状态 
Metal heat treatment state 
/ 
失效零件见图：The failed part is shown in figure 1.  
 
Ⅱ. 结论与建议 Conclusions and suggestions 
结论：1 胶管硫化过程中机头死胶在胶料融合区域影响了胶料的粘合，导致在使用过程中形成开裂。 
       
       2 胶管材料性能满足要求。 
 
建议： 严格规范注射工艺中机头死胶的控制，防止死胶进入模腔，影响胶料熔合。  
                     
 
 
     
 
 
 
 
分发: 
Distribution 
DRE: 余一梅（Yu Yimei） 
检
验
者
Author 
吴文安  
Wuwenan 
审核Auditor 
胡仁其 
Hurenqi 
批准Approver 
 
日期Date 
2014-06-05 
日期Date 
2014-06-05 
日期Date 
2014-06-05 
 
 


 
上海汽车中心实验室 
SAIC Center Lab 
中国·上海·嘉定区安研路201 号 
邮编. 201804 
No 201 Anyan road, Jiading, Shanghai China 
Post code 201804 
报告编号 
Report number 
 
SCL-S-14-0166M 
委托者: DRE:  余一梅 
Request person, dept： 
送样日期:  2014-05-14 
Request date:  
报告日期:  2014-06-05 
Report date：  
第2 页共5 页 
 
 
图1 失效照片 
III. 测试结果 Test Results  
 
1 材料评价：  
序号 
No. 
试验项目 
Test item 
额定 
Requirement 
试验结果 
Test result 
评价 Evaluation 
合格 
qualified 
不合格 
unqualified 
材料分析：SMTC 5 320 022 
1 
Shore A 硬度 
Shore A Hardness 
ISO 7619-1 
70±5 
67 
× 
 
2 
拉伸强度 
Tensile strength 
ISO 37 
≥12MPa 
12.1 
× 
 
3 
断裂伸长率 
Elongation at tear 
ISO 37 
200～400% 
256 
× 
 
 
胶管材料满足标准要求。  
 
2 表面分析：  
胶管外层开裂区域表面无明显划伤现象： 
  
 
   
端部开裂 


 
上海汽车中心实验室 
SAIC Center Lab 
中国·上海·嘉定区安研路201 号 
邮编. 201804 
No 201 Anyan road, Jiading, Shanghai China 
Post code 201804 
报告编号 
Report number 
 
SCL-S-14-0166M 
委托者: DRE:  余一梅 
Request person, dept： 
送样日期:  2014-05-14 
Request date:  
报告日期:  2014-06-05 
Report date：  
第3 页共5 页 
 
  胶管内层开裂区域表面无明显划伤现象： 
  
 
 
3 断口分析： 
  3.1 整体断口： 
  
 
  从断口分析，断裂分为两次开裂：首先胶管在内侧形成开裂，但未形成胶管裂穿，再向外侧形成开裂。另一侧
的断口同样呈现此断裂形势： 
  
 
 
  从断裂纹路来看，第一次的断裂由胶管管身处向胶管端部形成开裂，且撕裂纹路为迅速开裂的撕裂纹路。 
 
  3.2 外侧开裂断口： 
  
 
 
 
 
 
 
 
外侧胶料在靠近端部的管身处形成开裂，并向两侧形成撕裂，导致最终胶管裂穿。开裂起始区域与第一次开裂
区域相连，说明第一次开裂的裂纹导致胶管外侧裂纹的形成。 
外侧 
内侧 
胶管端部 
胶管端部 
内侧 
外侧 
第一次开裂断裂方向 
第一次开裂断裂方向 
撕裂方向 
撕裂方向 
起始位置 
 
撕裂方向 
撕裂方向 


 
上海汽车中心实验室 
SAIC Center Lab 
中国·上海·嘉定区安研路201 号 
邮编. 201804 
No 201 Anyan road, Jiading, Shanghai China 
Post code 201804 
报告编号 
Report number 
 
SCL-S-14-0166M 
委托者: DRE:  余一梅 
Request person, dept： 
送样日期:  2014-05-14 
Request date:  
报告日期:  2014-06-05 
Report date：  
第4 页共5 页 
 
3.3 第一次开裂断口表面分析： 
在断口表面发现有不平整的粒状凹坑，同时发现有粒状胶料粘附在断面表面： 
 
 
  
 
 
   从形貌分析，断口处存在覆有死胶导致的熔合不良的风险。 
 
4 模具分析： 
  从供应商提供的模具来看，开裂位置正好位于胶料汇合的区域： 
颗粒状胶料 
颗粒状凹坑 


 
上海汽车中心实验室 
SAIC Center Lab 
中国·上海·嘉定区安研路201 号 
邮编. 201804 
No 201 Anyan road, Jiading, Shanghai China 
Post code 201804 
报告编号 
Report number 
 
SCL-S-14-0166M 
委托者: DRE:  余一梅 
Request person, dept： 
送样日期:  2014-05-14 
Request date:  
报告日期:  2014-06-05 
Report date：  
第5 页共5 页 
 
 
 
 
小结：  
1 
胶管在成型硫化过程中，注射机头内死胶在胶管端部区域形成汇聚，影响胶料的粘合程度，导致胶管在使用
过程中形成内侧首先发生开裂，继而扩展至外侧，形成胶管贯穿式开裂。 
2 
胶管材料性能符合要求。 
胶料流动方向 
 
胶料在芯棒底
部该区域形成
汇聚

File: 材料工程师/SCL-S-14-0167M-R350-消声器-朱玲斌.pdf.md
# SCL-S-14-0167M-R350-消声器-朱玲斌.pdf

 
上海汽车中心实验室 
SAIC Center Lab 
中国·上海·嘉定区安研路201 号 
邮编： 201804 
No 201 Anyan road, Jiading, Shanghai China 
Post code: 201804 
报告编号 
Report number 
 
SCL-S-14-0167M 
委托者: 质保部 黄海钧 
Request person, dept： 
委托编号:  /  
Request number: 
送样日期:  2014.5.29 
Request date:  
报告日期:  2015.2.11 
Report date：  
第1页共12页 
 
SMPV-0.2.3-002-QA -F01 
零件号Part number 
10066676/10066673 
零件名称 
Part name 
中消声器/后消声器 
Mid-silencer/rear silencer 
图纸日期Drawing date 
2012-08-06 
零件生产日期Part production date 
/ 
供货商 
Supplier 
上海天纳克 
车型/项目Car type/project 
AP11 
DVP 材料大纲签署日期DVP material test plan date 
 
阶段性报告 Interim report                结论性报告 Conclusion report          
 
Ⅰ.任务描述 Task description 
实验室受委托对中消声器/后消声器进行失效原因分析，失效零件具体信息如下： 
As requested, SCL has analyzed the failure of mid-silencer/rear silencer. The information of the failed part is as 
following： 
零件信息：Part information 
零件名称 
Part name 
中消声器/后消声器 
Mid-silencer/rear silencer 
车制造日期 
Vehicle production date 
2013-11-10 
VIN 码 
VIN 
LSJA16E30DG122120 
销售日期 
Sale date 
/ 
车辆里程数 
Car mileage 
1521km 
维修站名称 
Sale agent 
华海荣达 
失效模式描述 
Failure circumstance  
350 在4S 店进行保养时，发现中消声器/后消声器明显锈蚀。 
The mid-silencer/rear silencer of 350 corrosion obvious when maintenance in the 4S shop. 
原材料信息：Raw material information 
原材料及牌号 
Raw material specification 
/ 
原材料厂商 
Raw material producer 
/ 
散件供应商 
Component supplier 
/ 
金属热处理状态 
Metal heat treatment state 
/ 
失效零件见图1：The failed part is shown in figure 1 
 
Ⅱ. 结论与建议 Conclusions and Suggestions 
结论Conclusions： 
（1） 中消声器/后消声器因沾染含有Cl 和S 的腐蚀介质而发生腐蚀失效。The mid-silencer/rear silencer corrosion 
failure due to corrosion medium containing Cl and S. 
（2） 消声器材料成分符合要求。The chemical compositions of the silencer are qualified. 
（3） 消声器容易发生腐蚀的位置：焊接过热区和受损位置。mid-silencer prone to corrosion position: weld 
overheated zong and the damage position. 
（4） 409 焊接接头表面会因为焊接因素容易被腐蚀，但腐蚀不会进一步扩展。The 409 welded joint surface is 
easy to be corroded because of welding factors, but not further expansion of corrosion. 
（5） 436 材料的耐腐蚀性能明显优于409 材料。The corrosion resistance of 436 material is better than 409 material. 
 
建议Suggestions： 
（1） 调查客户车辆的使用情况。Investigation the use of customer vehicles. 
 
分发: 
Distribution 
质保部  黄海钧 
检验者Author 
朱玲斌 
Zhu Lingbin 
审核Auditor 
邵百明 
Shao Baiming 
批准Approver 
 
日期Date 
2015.2.11 
日期Date 
2015.2.11 
日期Date 
2015.2.11 


 
上海汽车中心实验室 
SAIC Center Lab 
中国·上海·嘉定区安研路201 号 
邮编： 201804 
No 201 Anyan road, Jiading, Shanghai China 
Post code: 201804 
报告编号 
Report number 
 
SCL-S-14-0167M 
委托者: 质保部 黄海钧 
Request person, dept： 
委托编号:  /  
Request number: 
送样日期:  2014.5.29 
Request date:  
报告日期:  2015.2.11 
Report date：  
第2页共12页 
 
SMPV-0.2.3-002-QA -F01 
III. 调查结果 Investigation Results  
客户在4S 店进行保养时，对比另外一辆保养的350 车，发现她的350 中消声器/后消声器锈蚀明显比较严
重。据了解，客户车辆总共行驶里程为1521km，车辆使用主要在家和近郊区的公司之间，客户车辆停在她所在
公司的露天停车场，旁边一个洗车场。 
350 排气管结构/材料如图1 所示，拆解的中消声器/后消声器如图2 所示，取样位置如图2a 所示。根据图
示，可以看出： 
 锈蚀主要呈班点状或块状，集中分布在消声器的后段，以及后消声器的大部分（图2a）；靠近焊缝旁
边的排气管未发现明显腐蚀（图2d）； 
 靠近地面一侧的锈蚀明显比远离地面一侧的严重（图2a）； 
 锈蚀区域所用材料主要为409。 
图1   350 排气管结构/材料 
a  中/后消声器表面形貌 
b   位置1 形貌 
c   位置2 形貌 
远离地面一侧 
近地面一侧 
位置2 
位置3 
侧面 
位置1 
位置4 
位置5 
锈蚀区域 
无锈蚀区 


 
上海汽车中心实验室 
SAIC Center Lab 
中国·上海·嘉定区安研路201 号 
邮编： 201804 
No 201 Anyan road, Jiading, Shanghai China 
Post code: 201804 
报告编号 
Report number 
 
SCL-S-14-0167M 
委托者: 质保部 黄海钧 
Request person, dept： 
委托编号:  /  
Request number: 
送样日期:  2014.5.29 
Request date:  
报告日期:  2015.2.11 
Report date：  
第3页共12页 
 
SMPV-0.2.3-002-QA -F01 
 
 
d   位置3 形貌 
e   位置4 形貌 
 
d   位置5 形貌 
 
图2  中/后消声器锈蚀形貌 
能谱分析   EDS Analysis 
     分别对位置1，位置2，位置3，位置4，位置3 的区域焊缝位置（线切割取样，清洗过）的锈斑及位置3
未腐蚀区域进行能谱分析，结果显示： 
 锈斑区域均含有较多的Cl 和S，未腐蚀区域Cl 和S 含量很少。 
 
a  位置1 锈斑能谱结果 
b  位置2 锈斑能谱结果 
焊接接头试样 
取样位置 


 
上海汽车中心实验室 
SAIC Center Lab 
中国·上海·嘉定区安研路201 号 
邮编： 201804 
No 201 Anyan road, Jiading, Shanghai China 
Post code: 201804 
报告编号 
Report number 
 
SCL-S-14-0167M 
委托者: 质保部 黄海钧 
Request person, dept： 
委托编号:  /  
Request number: 
送样日期:  2014.5.29 
Request date:  
报告日期:  2015.2.11 
Report date：  
第4页共12页 
 
SMPV-0.2.3-002-QA -F01 
 
 
 
c  位置3 锈斑能谱结果 
d  位置3 未腐蚀位置能谱结果 
 
 
 
e  位置4 锈斑能谱结果 
f  焊缝（位置3）锈斑能谱结果 
图3  能谱测试结果 


 
上海汽车中心实验室 
SAIC Center Lab 
中国·上海·嘉定区安研路201 号 
邮编： 201804 
No 201 Anyan road, Jiading, Shanghai China 
Post code: 201804 
报告编号 
Report number 
 
SCL-S-14-0167M 
委托者: 质保部 黄海钧 
Request person, dept： 
委托编号:  /  
Request number: 
送样日期:  2014.5.29 
Request date:  
报告日期:  2015.2.11 
Report date：  
第5页共12页 
 
SMPV-0.2.3-002-QA -F01 
材料测试  Material Test  
分别对图2a标示的1,2,3,4位置取样进行成分分析，其结果如下：  
 位置1,2，3,4的化学成分测试结果均符合409成分要求。 
表1  材料检测结果 
序号 
No. 
测试项目 
Test item 
额定值 
Requirement 
试验结果 
Test result 
评价 Evaluation 
合格 
OK 
不合格 
Not OK 
1 
位置1 
 
 
 
成分 
409(等同40910) 
（ASTM A240-2004） 
 
 
 
C 
≤0.03 
0.0049 
× 
 
Si 
≤1.0 
0.615 
× 
 
Mn 
≤1.0 
0.362 
× 
 
P 
≤0.04 
0.022 
× 
 
S 
≤0.02 
0.0071 
× 
 
Cr 
10.5~11.7 
11.40 
× 
 
Ni 
≤0.50 
0.194 
× 
 
N 
≤0.03 
0.016 
× 
 
Ti 
6(C+N)~0.5 
0.163 
× 
 
2 
位置2 
 
 
 
成分 
409(等同40910) 
（ASTM A240-2004） 
 
 
 
C 
≤0.03 
0.0060 
× 
 
Si 
≤1.0 
0.453 
× 
 
Mn 
≤1.0 
0.224 
× 
 
P 
≤0.04 
0.021 
× 
 
S 
≤0.02 
0.0022 
× 
 
Cr 
10.5~11.7 
11.71 
× 
 
Ni 
≤0.50 
0.021 
× 
 
N 
≤0.03 
0.032 
× 
 
Ti 
6(C+N)~0.5 
0.189 
× 
 
3 
位置3 
 
 
 
成分 
409(等同40910) 
（ASTM A240-2004） 
 
 
 
C 
≤0.03 
0.0034 
× 
 
Si 
≤1.0 
0.430 
× 
 
Mn 
≤1.0 
0.241 
× 
 
P 
≤0.04 
0.017 
× 
 
S 
≤0.02 
0.0067 
× 
 
Cr 
10.5~11.7 
11.57 
× 
 
Ni 
≤0.50 
0.099 
× 
 
N 
≤0.03 
0.019 
× 
 
Ti 
6(C+N)~0.5 
0.147 
× 
 
4 
位置4 
 
 


 
上海汽车中心实验室 
SAIC Center Lab 
中国·上海·嘉定区安研路201 号 
邮编： 201804 
No 201 Anyan road, Jiading, Shanghai China 
Post code: 201804 
报告编号 
Report number 
 
SCL-S-14-0167M 
委托者: 质保部 黄海钧 
Request person, dept： 
委托编号:  /  
Request number: 
送样日期:  2014.5.29 
Request date:  
报告日期:  2015.2.11 
Report date：  
第6页共12页 
 
SMPV-0.2.3-002-QA -F01 
序号 
No. 
测试项目 
Test item 
额定值 
Requirement 
试验结果 
Test result 
评价 Evaluation 
合格 
OK 
不合格 
Not OK 
 
成分 
409(等同40910) 
（ASTM A240-2004） 
 
 
 
C 
≤0.03 
0.0069 
× 
 
Si 
≤1.0 
0.473 
× 
 
Mn 
≤1.0 
0.310 
× 
 
P 
≤0.04 
0.027 
× 
 
S 
≤0.02 
0.0067 
× 
 
Cr 
10.5~11.7 
11.74 
× 
 
Ni 
≤0.50 
0.216 
× 
 
N 
≤0.03 
0.016 
× 
 
Ti 
6(C+N)~0.5 
0.170 
× 
 
 
409原材料盐雾腐蚀试验 
对供应商提供的排气管不同部位的409和436原材料进行盐雾腐蚀试验，试板四周用蜡密封保护，具体内容及
结果见报告SCL-L-14-0226M。409原材料的腐蚀情况如图4所示，可以知道： 
 409原材料在盐雾环境下不会发生全面腐蚀，腐蚀类型以局部点蚀为主，并以点蚀部位开始向四周扩散； 
 发生腐蚀的位置和时间随机，可能与零件表面状态、位置成分偏差及工艺有关； 
 清洗后发现受蜡保护的试板边缘出现较多的腐蚀坑，这可能是由于试板边缘因切割受到损伤，更容易被
腐蚀； 
 436原材料经过1072h盐雾腐蚀试验后，试样上未发现明显腐蚀痕迹； 
 对比409（Cr11）和436（Cr17）原材料成分，除了Cr含量有明显差别，其余元素成分基本相同，结合实
验结果，认为Cr含量增加能明显提高耐腐蚀性能，436耐盐雾腐蚀性能明显优于409。 
 
 
 
a  编号T3盐雾腐蚀形貌（后消内壳位置，YUS409 T=0.5） 
首次出现腐蚀 
盐雾24 小时形貌 
盐雾480 小时形貌 
盐雾1072 小时形貌 


 
上海汽车中心实验室 
SAIC Center Lab 
中国·上海·嘉定区安研路201 号 
邮编： 201804 
No 201 Anyan road, Jiading, Shanghai China 
Post code: 201804 
报告编号 
Report number 
 
SCL-S-14-0167M 
委托者: 质保部 黄海钧 
Request person, dept： 
委托编号:  /  
Request number: 
送样日期:  2014.5.29 
Request date:  
报告日期:  2015.2.11 
Report date：  
第7页共12页 
 
SMPV-0.2.3-002-QA -F01 
 
 
b  编号T4盐雾腐蚀形貌（端盖位置，409 T=1.2） 
 
 
 
c  编号T5盐雾腐蚀形貌（409L T=1.2） 
 
 
d  编号T6盐雾腐蚀形貌（排气管 409 ） 
首次出现腐蚀 
盐雾24 小时形貌 
盐雾480 小时形貌 
盐雾1072 小时形貌 
首次出现腐蚀 
盐雾24 小时形貌 
盐雾480 小时形貌 
盐雾1072 小时形貌 
首次出现腐蚀 
盐雾72 小时形貌 
盐雾480 小时形貌 
盐雾1072 小时形貌 


 
上海汽车中心实验室 
SAIC Center Lab 
中国·上海·嘉定区安研路201 号 
邮编： 201804 
No 201 Anyan road, Jiading, Shanghai China 
Post code: 201804 
报告编号 
Report number 
 
SCL-S-14-0167M 
委托者: 质保部 黄海钧 
Request person, dept： 
委托编号:  /  
Request number: 
送样日期:  2014.5.29 
Request date:  
报告日期:  2015.2.11 
Report date：  
第8页共12页 
 
SMPV-0.2.3-002-QA -F01 
 
 
e  编号T8盐雾腐蚀形貌（后消外壳，SUH409L T=0.7） 
 
 
f  编号W3盐雾腐蚀形貌（550排气管子 409L T=1.5） 
图4  盐雾腐蚀试验结果 
焊接接头盐雾腐蚀试验 
从失效件焊接接头位置取样，取样位置如图2d，对接头进行盐雾腐蚀试验，试验前后接头形貌如图5a，5b
所示，5c~5f是编号4的409接头形貌对比，按5e位置切开，剖面金相形貌分别如图5g,5h所示。按同样方式对IP21
（550）排气管焊接接头进行分析，如图6所示。可以知道： 
 
409焊接接头（焊料308）的表面浮锈清除后，盐雾腐蚀结果显示焊接熔合区不再继续腐蚀（图5d，5f），
焊接过热区有明显的沿晶腐蚀形貌（图5e，晶粒明显长大区域），金相下靠近熔合区有被明显腐蚀的区
域（图5g），放大后形貌显示晶界更加容易被腐蚀（图5h）；远离热影响区未发现明显腐蚀（图5e，5g）； 
 
436焊接接头（焊料308）的表面浮锈清除后，盐雾腐蚀后显示焊接熔合区不再继续腐蚀（图6d，6f），
靠近熔合区出现了少量类似腐蚀坑（图6e），但金相下未发现明显的腐蚀区域或沿晶腐蚀形貌（图6g）； 
首次出现腐蚀 
盐雾168 小时形貌 
盐雾480 小时形貌 
盐雾1072 小时形貌 
首次出现腐蚀 
盐雾48 小时形貌 
盐雾480 小时形貌 
盐雾1072 小时形貌 


 
上海汽车中心实验室 
SAIC Center Lab 
中国·上海·嘉定区安研路201 号 
邮编： 201804 
No 201 Anyan road, Jiading, Shanghai China 
Post code: 201804 
报告编号 
Report number 
 
SCL-S-14-0167M 
委托者: 质保部 黄海钧 
Request person, dept： 
委托编号:  /  
Request number: 
送样日期:  2014.5.29 
Request date:  
报告日期:  2015.2.11 
Report date：  
第9页共12页 
 
SMPV-0.2.3-002-QA -F01 
 
a  409焊接接头腐蚀前形貌 
b  409焊接接头240h腐蚀后形貌 
c  编号4的焊接接头腐蚀前背面形貌 
d  编号4的焊接接头腐蚀前正面形貌 
e  编号4的焊接接头腐蚀后背面形貌（清洗后） 
f 编号4的焊接接头腐蚀后正面形貌（清洗后） 
 
沿晶腐蚀 
金相位置 


 
上海汽车中心实验室 
SAIC Center Lab 
中国·上海·嘉定区安研路201 号 
邮编： 201804 
No 201 Anyan road, Jiading, Shanghai China 
Post code: 201804 
报告编号 
Report number 
 
SCL-S-14-0167M 
委托者: 质保部 黄海钧 
Request person, dept： 
委托编号:  /  
Request number: 
送样日期:  2014.5.29 
Request date:  
报告日期:  2015.2.11 
Report date：  
第10页共12页 
 
SMPV-0.2.3-002-QA -F01 
g  编号4金相形貌 
h   局部放大形貌 
图5  409焊接接头腐蚀形貌特征 
被腐蚀的区域 
晶粒基本 
未长大 
晶粒 
长大区域 
晶界优先
腐蚀

File: 材料工程师/SCL-S-14-0169M-R350-钥匙-朱玲斌.pdf.md
# SCL-S-14-0169M-R350-钥匙-朱玲斌.pdf

 
上海汽车中心实验室 
SAIC Center Lab 
中国·上海·嘉定区安研路201 号 
邮编： 201804 
No 201 Anyan road, Jiading, Shanghai China 
Post code: 201804 
报告编号 
Report number 
 
SCL-S-14-0169M 
委托者: 质保部  黄韬 
Request person, dept： 
委托编号:  /  
Request number: 
送样日期:  2014.6.4 
Request date:  
报告日期:  2014.6.24 
Report date：  
第1页共5页 
 
SMPV-0.2.3-002-QA -F01 
零件号Part number 
10094684 
零件名称 
Part name 
锁芯总成 
Lock Set 
图纸日期Drawing date 
2012-05-05 
零件生产日期Part production date 
/ 
供货商 
Supplier 
上海霍富 
车型/项目Car type/project 
R350 
DVP 材料大纲签署日期DVP material test plan date 
 
阶段性报告 Interim report                结论性报告 Conclusion report          
 
Ⅰ.任务描述 Task description 
实验室受委托对350 钥匙进行失效原因分析，失效零件具体信息如下： 
As requested, SCL has analyzed the failure of the 350 key. The information of the failed part is as following： 
零件信息：Part information 
零件名称 
Part name 
钥匙片 
Key piece 
车制造日期 
Vehicle production date 
/ 
VIN 码 
VIN 
LSJA16E30EG043175 
销售日期 
Sale date 
/ 
车辆里程数 
Car mileage 
5km 
维修站名称 
Sale agent 
贵州乾通 
失效模式描述 
Failure circumstance  
钥匙插入点火开关启动，钥匙断裂。 
The key fracture when key insert into the pushbutton ignition switch.. 
原材料信息：Raw material information 
原材料及牌号 
Raw material specification 
CuNi12Zn25Pb1 
原材料厂商 
Raw material producer 
/ 
散件供应商 
Component supplier 
/ 
金属热处理状态 
Metal heat treatment state 
/ 
失效零件见图1：The failed part is shown in figure 1 
 
Ⅱ. 结论与建议 Conclusions and Suggestions 
 
结论Conclusions： 
（1） 钥匙在开槽位置发生过载断裂。The key fracture due to overload in slotted position.  
（2） 新零件断裂位置宽度小于图纸要求，不利于该位置的结构强度。The width of fracture position of new parts 
are less than the drawings requirement which is not conducive to the structure strength of the position. 
（3） 失效件与新零件硬度合格，金相正常。The hardness of failure part and new part is qualified, the microstructure 
is normal.  
 
建议Suggestions： 
（1） 调查试验零件的管理及生产运输过程中是否存在钥匙异常受压的可能性。Investigation the management of 
the testing parts and the possibility of key production and transportation process of abnormal pressure. 
（2） 供应商应提供合格的零件。The supplier shall provide qualified parts. 
 
 
分发: 
Distribution 
质保部  黄韬 
检验者Author 
朱玲斌 
Zhu Lingbin 
审核Auditor 
邵百明 
Shao Baiming 
批准Approver 
 
日期Date 
2014.6.24 
日期Date 
2014.6.24 
日期Date 
2014.6.24 


 
上海汽车中心实验室 
SAIC Center Lab 
中国·上海·嘉定区安研路201 号 
邮编： 201804 
No 201 Anyan road, Jiading, Shanghai China 
Post code: 201804 
报告编号 
Report number 
 
SCL-S-14-0169M 
委托者: 质保部  黄韬 
Request person, dept： 
委托编号:  /  
Request number: 
送样日期:  2014.6.4 
Request date:  
报告日期:  2014.6.24 
Report date：  
第2页共5页 
 
SMPV-0.2.3-002-QA -F01 
III. 调查结果 Investigation Results  
4S 店工作人员在做PDI 工时，钥匙插入点火开关启动时，钥匙突然断裂。据了解，工作人员启动为正常
操作，未使用额外蛮力。 
失效钥匙送至实验室如图1 所示，初步检查，断口附近无明显异常痕迹，钥匙片上也未发现明显磕碰或受
压痕迹。此前未接到过类似案例。图2 为钥匙片规定进行的折断力试验，要求在220±25N 的范围内，钥匙片在
开槽位置会发生断裂。 
 
 
                a  钥匙形貌 
                 b   钥匙片形貌 
图1   失效件形貌 
图2  折断力试验 
 
 
断口分析   Fracture analysis 
图3 为钥匙断口的低倍及高倍形貌图，由图可知： 
 钥匙断裂属于一种过载断裂，钥匙自上而下开裂，断口形貌均为韧窝； 
 起裂一侧未发现明显缺陷； 


 
上海汽车中心实验室 
SAIC Center Lab 
中国·上海·嘉定区安研路201 号 
邮编： 201804 
No 201 Anyan road, Jiading, Shanghai China 
Post code: 201804 
报告编号 
Report number 
 
SCL-S-14-0169M 
委托者: 质保部  黄韬 
Request person, dept： 
委托编号:  /  
Request number: 
送样日期:  2014.6.4 
Request date:  
报告日期:  2014.6.24 
Report date：  
第3页共5页 
 
SMPV-0.2.3-002-QA -F01 
a   低倍形貌 
                b  位置1 形貌（韧窝） 
                 c   位置2 形貌（韧窝） 
图3   失效件断口形貌 
       
图4a 为失效件侧面形貌，4b 为新件模拟进行折断力试验，断后侧面形貌，对比可以看出： 
 失效件起裂一侧有被拉长的迹象，终断位置有挤压变形； 
 失效件侧面断裂形貌与新件折断侧面形貌基本一致； 
起裂一侧 
位置1 
位置2 


 
上海汽车中心实验室 
SAIC Center Lab 
中国·上海·嘉定区安研路201 号 
邮编： 201804 
No 201 Anyan road, Jiading, Shanghai China 
Post code: 201804 
报告编号 
Report number 
 
SCL-S-14-0169M 
委托者: 质保部  黄韬 
Request person, dept： 
委托编号:  /  
Request number: 
送样日期:  2014.6.4 
Request date:  
报告日期:  2014.6.24 
Report date：  
第4页共5页 
 
SMPV-0.2.3-002-QA -F01 
 
a   失效件拼合形貌（侧面） 
b   人为断口拼合形貌（侧面） 
图4    失效件与新件折断形貌对比 
尺寸测试  Dimension Test 
    根据图纸对折断位置宽度的要求，抽检三个新件取样，测得宽度（含涂层）分别为：1.905mm，1.927mm，
1.903mm，小于图纸的要求：2.1±0.05mm，宽度减小，更容易折断。 
 
 
a  图纸要求    
b   样件1 
 
c   样件2 
d   样件3 
图5  尺寸测量结果 
 
起裂一侧 


 
上海汽车中心实验室 
SAIC Center Lab 
中国·上海·嘉定区安研路201 号 
邮编： 201804 
No 201 Anyan road, Jiading, Shanghai China 
Post code: 201804 
报告编号 
Report number 
 
SCL-S-14-0169M 
委托者: 质保部  黄韬 
Request person, dept： 
委托编号:  /  
Request number: 
送样日期:  2014.6.4 
Request date:  
报告日期:  2014.6.24 
Report date：  
第5页共5页 
 
SMPV-0.2.3-002-QA -F01 
材料测试  Material Test Results 
对失效的钥匙和新钥匙进行硬度和金相进行检测，结果如下： 
 失效件和新件硬度合格； 
 失效件和新件组织均为α 相（白色）+β 相（黑色）。 
表1  材料检测结果 
序号 
No. 
测试项目 
Test item 
额定值 
Requirement 
试验结果 
Test result 
评价 Evaluation 
合格 
OK 
不合格 
Not OK 
1 
失效件硬度 
HV30:155~185 
HV30:173,175 
X 
 
2 
新件硬度 
HV30:155~185 
HV30:176,176,180 
X 
 
3 
失效件金相 
/ 
α 相（白色）+β 相（黑色） 
/ 
 
4 
新件金相 
/ 
α 相（白色）+β 相（黑色） 
/ 
 
 
图6  失效件金相 
图7   新件金相
