Repository: kujaxr/obsidian-vault

File: 材料工程师/SCL-S-14-0170M-AP13-前制动钳总成-朱玲斌.pdf.md
# SCL-S-14-0170M-AP13-前制动钳总成-朱玲斌.pdf

 
上海汽车中心实验室 
SAIC Center Lab 
中国·上海·嘉定区安研路201 号 
邮编： 201804 
No 201 Anyan road, Jiading, Shanghai China 
Post code: 201804 
报告编号 
Report number 
 
SCL-S-14-0170M 
委托者: 质保部  司趁威 
Request person, dept： 
委托编号:  /  
Request number: 
送样日期:  2014.5.28 
Request date:  
报告日期:  2014.6.12 
Report date：  
第1页共7页 
 
SMPV-0.2.3-002-QA -F01 
零件号Part number 
10048611 
零件名称 
Part name 
壳体保持弹簧 
Housing spring  
图纸日期Drawing date 
2011-07-20 
零件生产日期Part production date 
/ 
供货商 
Supplier 
SABS 
车型/项目Car type/project 
AP13 
DVP 材料大纲签署日期DVP material test plan date 
 
阶段性报告 Interim report                结论性报告 Conclusion report          
 
Ⅰ.任务描述 Task description 
实验室受委托对壳体保持弹簧进行失效原因分析，失效零件具体信息如下： 
As requested, SCL has analyzed the failure of the housing spring. The information of the failed part is as following： 
零件信息：Part information 
零件名称 
Part name 
壳体保持弹簧 
Housing spring 
车制造日期 
Vehicle production date 
/ 
VIN 码 
VIN 
/ 
销售日期 
Sale date 
/ 
车辆里程数 
Car mileage 
1108km 
维修站名称 
Sale agent 
/ 
失效模式描述 
Failure circumstance  
AP13 在安亭进行pave 试验，壳体保持弹簧断裂。 
The housing spring fracture whenAP13 pave test in AnTing。 
原材料信息：Raw material information 
原材料及牌号 
Raw material specification 
SUS304H 
原材料厂商 
Raw material producer 
/ 
散件供应商 
Component supplier 
浙江美力 
金属热处理状态 
Metal heat treatment state 
/ 
失效零件见图1：The failed part is shown in figure 1 
 
Ⅱ. 结论与建议 Conclusions and Suggestions 
 
结论Conclusions： 
（1） 弹簧由于应力过大发生疲劳断裂。The spring fatigue fracture due to excessive stress. 
（2） 弹簧的弯曲半径尺寸不符合图纸要求，对疲劳性能不利。The bending radius of spring does not meet the 
requirements of the drawing, detrimental to the fatigue performance. 
（3） 弹簧材料的成分和硬度符合图纸要求，组织和夹杂物水平正常。The chemical compositions and hardness of 
spring meet the requirement, the microstructure and inclusion level are normal. 
 
建议Suggestions： 
（1） 校核折弯位置的载荷。Check the position of the bending load. 
（2） 加大弯曲半径来减小弹簧装配后折弯处的应力。Increase the bending radius to decreases the stress of bending 
position after spring assembling 
（3） 供应商应提供合格的零件。The supplier shall provide qualified parts.  
 
分发: 
Distribution 
质保部  司趁威 
检验者Author 
朱玲斌 
Zhu Lingbin 
审核Auditor 
邵百明 
Shao Baiming 
批准Approver 
 
日期Date 
2014.6.12 
日期Date 
2014.06.16 
日期Date 
2014.06.16 


 
上海汽车中心实验室 
SAIC Center Lab 
中国·上海·嘉定区安研路201 号 
邮编： 201804 
No 201 Anyan road, Jiading, Shanghai China 
Post code: 201804 
报告编号 
Report number 
 
SCL-S-14-0170M 
委托者: 质保部  司趁威 
Request person, dept： 
委托编号:  /  
Request number: 
送样日期:  2014.5.28 
Request date:  
报告日期:  2014.6.12 
Report date：  
第2页共7页 
 
SMPV-0.2.3-002-QA -F01 
III. 调查结果 Investigation Results  
AP13 在安亭进行pave 试验，左右车轮的壳体保持弹簧都发生断裂，断裂时车辆的运行里程为1108km，
规定总里程2000km，失效件见图1。图2 为壳体保持弹簧的装配图。此前发生过类似失效案例，见报告
SCL-S-13-0351M，SCL-S-14-0078M，该零件和此前案例为同状态零件，该状态零件现在已经停用。 
从外观上看，两个失效件断裂的位置基本相同，都是发生在近90°的折弯处，折弯处附近未见明显的宏
观损伤或缺陷。 
 
a  1#失效件 
b  2#失效件 
图1  失效件 
图2 保持弹簧装配图 
 
 
 
断口分析   Fracture Analysis 
图3、图4 分别为1#、2#失效件断口低倍及SEM 形貌图，从图中可以知道： 
 1#弹簧的失效属于疲劳断裂，主疲劳源区域无明显缺陷。另外一侧有一个较小的次疲劳区，主次疲劳源
不对称； 
 2#弹簧的失效属于疲劳断裂，主疲劳源区位置无明显缺陷，疲劳源非对称的一侧有轻微疲劳特征； 
 结合此前的失效分析报告，认为应力过大是导致弹簧主疲劳区形成的主要原因。pave 试验过程中剧烈
颠簸是弹簧形成次疲劳区的原因。 
断裂位置 
断裂位置 
断裂位置 


 
上海汽车中心实验室 
SAIC Center Lab 
中国·上海·嘉定区安研路201 号 
邮编： 201804 
No 201 Anyan road, Jiading, Shanghai China 
Post code: 201804 
报告编号 
Report number 
 
SCL-S-14-0170M 
委托者: 质保部  司趁威 
Request person, dept： 
委托编号:  /  
Request number: 
送样日期:  2014.5.28 
Request date:  
报告日期:  2014.6.12 
Report date：  
第3页共7页 
 
SMPV-0.2.3-002-QA -F01 
 
a  1#断口低倍形貌 
b  1#断口疲劳源形貌 
c  疲劳特征 
d  次疲劳区 
图3  1#断口 
 
疲
劳
扩
展
方
向
 
主疲劳源 
疲
劳
扩
展
方
向
 
次疲劳源 


 
上海汽车中心实验室 
SAIC Center Lab 
中国·上海·嘉定区安研路201 号 
邮编： 201804 
No 201 Anyan road, Jiading, Shanghai China 
Post code: 201804 
报告编号 
Report number 
 
SCL-S-14-0170M 
委托者: 质保部  司趁威 
Request person, dept： 
委托编号:  /  
Request number: 
送样日期:  2014.5.28 
Request date:  
报告日期:  2014.6.12 
Report date：  
第4页共7页 
 
SMPV-0.2.3-002-QA -F01 
 
a  2#断口低倍形貌 
b  2#断口疲劳源形貌 
 
c  疲劳特征 
图4  2#断口 
 
尺寸分析  Dimension analysis 
     图5 为壳体保持弹簧的图纸要求，断裂位置规定尺寸（图纸上标注装配后尺寸）为：3±0.2mm。对1#、
2#失效件未断裂一侧进行测量，结果分别见图6a，7a，明显小于图纸要求。镶嵌后磨平，发现在弹簧的未断裂
一侧，1#、2#件均已出现裂纹（见图6b，7b）。 
结合SCL-S-14-0078M 报告中对进口零件的对比测量，认为偏小的R 角导致弹簧开口尺寸变小，安装后在
断裂位置存在较大的张应力。断裂位置无支撑，在颠簸路况中同时可能受到扭转力（引起次疲劳区的产生），从
而导致弹簧早期失效。 
疲
劳
扩
展
方
向
 
疲劳源 
疲
劳
扩
展
方
向
 


 
上海汽车中心实验室 
SAIC Center Lab 
中国·上海·嘉定区安研路201 号 
邮编： 201804 
No 201 Anyan road, Jiading, Shanghai China 
Post code: 201804 
报告编号 
Report number 
 
SCL-S-14-0170M 
委托者: 质保部  司趁威 
Request person, dept： 
委托编号:  /  
Request number: 
送样日期:  2014.5.28 
Request date:  
报告日期:  2014.6.12 
Report date：  
第5页共7页 
 
SMPV-0.2.3-002-QA -F01 
      
 
图5  弹簧尺寸图纸要求 
 
a   1#未断一侧 
b   1#未断一侧金相 
图6  1#失效件 
 
a   2#未断一侧 
b   2#未断一侧金相 
图7  2#失效件 
材料测试  Material Test Results 
对1#、2#失效的弹簧材料分别进行检测，其结果如下： 
（1） 1#失效件材料化学成分合格，硬度正常；2#失效件硬度正常 
（2） 1#，2#失效件夹杂物水平和金相形貌正常。 
公差：±0.2mm 
 
 


 
上海汽车中心实验室 
SAIC Center Lab 
中国·上海·嘉定区安研路201 号 
邮编： 201804 
No 201 Anyan road, Jiading, Shanghai China 
Post code: 201804 
报告编号 
Report number 
 
SCL-S-14-0170M 
委托者: 质保部  司趁威 
Request person, dept： 
委托编号:  /  
Request number: 
送样日期:  2014.5.28 
Request date:  
报告日期:  2014.6.12 
Report date：  
第6页共7页 
 
SMPV-0.2.3-002-QA -F01 
表2  材料检测结果 
序号 
No. 
测试项目 
Test item 
额定值 
Requirement 
试验结果 
Test result 
评价 Evaluation 
合格 
OK 
不合格 
Not OK 
1#失效件 
1 
成分 
Chemical components 
SUS304 
JIS G4314 
 
 
 
C 
≤0.08 
0.08 
× 
 
Si 
≤1.0 
0.40 
× 
 
Mn 
≤2.0 
1.26 
× 
 
P 
≤0.045 
0.035 
× 
 
S 
≤0.030 
0.001 
× 
 
Cr 
18.0-20.0 
18.27 
× 
 
Ni 
8.0-10.5 
8.10 
× 
 
2 
硬 度（纵向） 
/ 
HV1：502,500,493 
/ 
 
抗拉强度(1) 
1550MPa-1880MPa 
1687,1670,1649 
× 
 
3 
非金属夹杂物 
/ 
0（见图8） 
/ 
 
4 
组织 
/ 
冷拔纤维状组织（见图9） 
/ 
 
2#失效件 
1 
硬 度（纵向） 
/ 
HV1：522,514,522 
/ 
 
抗拉强度(1) 
1550MPa-1880MPa 
1763,1735,1763 
× 
 
2 
非金属夹杂物 
/ 
0（见图10） 
/ 
 
3 
组织（纵向） 
/ 
冷拔纤维状组织（见图11） 
/ 
 
注（1）：抗拉强度由硬度根据GB1172-1999 换算得到。 
 
图8  1#夹杂物形貌 
图9  1#金相组织 


 
上海汽车中心实验室 
SAIC Center Lab 
中国·上海·嘉定区安研路201 号 
邮编： 201804 
No 201 Anyan road, Jiading, Shanghai China 
Post code: 201804 
报告编号 
Report number 
 
SCL-S-14-0170M 
委托者: 质保部  司趁威 
Request person, dept： 
委托编号:  /  
Request number: 
送样日期:  2014.5.28 
Request date:  
报告日期:  2014.6.12 
Report date：  
第7页共7页 
 
SMPV-0.2.3-002-QA -F01 
图10  2#夹杂物形貌 
图11  2#金相组织

File: 材料工程师/SCL-S-14-0171M NLE 端子-邵百明.pdf.md
# SCL-S-14-0171M NLE 端子-邵百明.pdf

 
上海汽车中心实验室 
SAIC Center Lab 
中国·上海·嘉定区安研路201 号 
邮编：201804 
No 201 Anyan road, Jiading, Shanghai China 
Post code: 201804 
报告编号 
Report number 
 
SCL-S-14-0171M 
委托者:  发动机部 吴长科 
Request person, dept： 
委托编号:  /  
Request number: 
送样日期:  2013.05.29 
Request date:  
报告日期:  2013.06.16 
Report date：  
第1 页共16 页 
 
SMPV-0.2.3-002-QA -F01 
零件号Part number 
30033248/30033308 
 零件名称 
Part name 
高压油泵端子/TMAP 的端子 
图纸日期Drawing date 
2013.12.02/2012.01.16 
零件生产日期Part production date 
/ 
 供货商 
Supplier 
UAES/BOSCH 
车型/项目Car type/project 
NLE  
DVP 材料大纲签署日期DVP material test plan date 
/ 
阶段性报告 Interim report                结论性报告 Conclusion report          
 
Ⅰ.任务描述 Task description 
实验室受委托对高压油泵端子和TMAP 端子进行失效原因分析，失效零件具体信息如下： 
As requested, SCL has analyzed the failure of TMAP terminal and terminal for high pressure oil pump. The information 
of the failed part is as following： 
零件信息：Part information 
零件名称 
Part name 
高压油泵端子/TMAP 的端子 
车制造日期 
Vehicle production date 
/ 
VIN 码 
VIN 
/ 
销售日期 
Sale date 
/ 
车辆里程数/测试寿命 
Car mileage/Test life 
约300h 
维修站名称 
Sale agent 
/ 
失效模式描述 
Failure circumstance  
800 小时耐久试验中，发动机运行300 多小时后，在高转速全负荷的工况下出现功率和扭
矩突降现象。 
原材料信息：Raw material information 
原材料及牌号 
Raw material specification 
/ 
原材料厂商 
Raw material producer 
/ 
散件供应商 
Component supplier 
/ 
金属热处理状态 
Metal heat treatment state 
/ 
失效零件见图2：The failed part is shown in figure 2.  
 
Ⅱ. 结论与建议 Conclusions and Suggestions 
结论Conclusions： 
（1）剧烈振动引起针脚磨损和放电灼烧，导致针脚材料受损，并影响接触，从而使得电阻上升，最终引起发动
机功率和扭矩降低。Vibration made the pin worn and discharge burning, which damaged the material of the pin and 
affected the touch and then caused the resistance increased and the engines’ power and torque reduced. 
（2）高压油泵端子的针脚镀层偏厚，但不会引起失效；高压油泵端子和TMAP 端子针脚的其它各项材料指标未
见异常。The pins’ coating thickness of the high pressure oil pump’s terminal is little over the requirement, but this didn’t 
cause the failure; other material test results about the two terminals are normal. 
（3）2#TMAP 端子内部的异物是由于端子针脚振动磨损和放电灼烧产生的。The abnormal material of the 2# TMAP 
terminal was caused by vibration and discharge burning. 
建议Suggestions： 
（1）优化设计，降低局部的振动。Optimize the design and reduce the local vibration. 
 
分发: 
Distribution 
发动机部 吴长科 
检验者Author 
邵百明 
Shao Baiming 
审核Auditor 
邵百明 
Shao Baiming 
批准Approver 
 
日期Date 
2014.06.16 
日期Date 
2014.06.16 
日期Date 
2014.06.16 


 
上海汽车中心实验室 
SAIC Center Lab 
中国·上海·嘉定区安研路201 号 
邮编：201804 
No 201 Anyan road, Jiading, Shanghai China 
Post code: 201804 
报告编号 
Report number 
 
SCL-S-14-0171M 
委托者:  发动机部 吴长科 
Request person, dept： 
委托编号:  /  
Request number: 
送样日期:  2013.05.29 
Request date:  
报告日期:  2013.06.16 
Report date：  
第2 页共16 页 
 
SMPV-0.2.3-002-QA -F01 
III. 调查结果 Investigation Results  
 
NLE2.0T 发动机在800h 耐久台架试验中，运行到大约300 多小时时，在高转速全负荷的工况下出现
功率和扭矩突降现象；这与高压油泵端子和TMAP 端子（见图1）导电不良，电阻出现波动有关。 
 
 
图1 高压油泵端子和TMAP 端子的装配位置 
 
实验室收到的失效件如图2 所示。利用体视显微镜对端子的表面进行观察，可以发现： 
 
高压油泵端子的表面有明显地放电灼烧和摩擦形成的凹坑，表面镀层被破坏。 
 
TMAP端子局部表面也有磨损和放电引起的损伤；局部镀层已不存在，其中2#件损伤较厉害。 
两种端子表明的损伤与振动磨损以及振动引起的接触不良和放电灼烧有关。振动磨损和放电灼烧
均会破坏针脚的表面材料和接触状态，降低针脚的导电性，使得电阻增加。 
 
（a）高压油泵端子                            （b）TMAP 端子 
图2 失效件 
高压油泵端子 
TMAP 端子 
B 面，
上面 
A 面， 
下面 
B 面，
上面 
A 面，下面 
1#件 
2#件 
1#件 
2#件 


 
上海汽车中心实验室 
SAIC Center Lab 
中国·上海·嘉定区安研路201 号 
邮编：201804 
No 201 Anyan road, Jiading, Shanghai China 
Post code: 201804 
报告编号 
Report number 
 
SCL-S-14-0171M 
委托者:  发动机部 吴长科 
Request person, dept： 
委托编号:  /  
Request number: 
送样日期:  2013.05.29 
Request date:  
报告日期:  2013.06.16 
Report date：  
第3 页共16 页 
 
SMPV-0.2.3-002-QA -F01 
 
 
图3  1# 高压油泵端子（A 面） 
 
 
图4  1#高压油泵端子针脚（B 面） 
针脚1 
针脚2 
（a）针脚A 面全貌 
（b）针脚1 
A 面全貌 
（b）针脚2 
A 面全貌 
（a）针脚B 面全貌 
（b）针脚1 
B 面全貌 
（b）针脚2 
B 面全貌 
针脚1 
针脚2 
说明：长条形的表面损伤是由于 
振动导致针脚与母端接触所致。 


 
上海汽车中心实验室 
SAIC Center Lab 
中国·上海·嘉定区安研路201 号 
邮编：201804 
No 201 Anyan road, Jiading, Shanghai China 
Post code: 201804 
报告编号 
Report number 
 
SCL-S-14-0171M 
委托者:  发动机部 吴长科 
Request person, dept： 
委托编号:  /  
Request number: 
送样日期:  2013.05.29 
Request date:  
报告日期:  2013.06.16 
Report date：  
第4 页共16 页 
 
SMPV-0.2.3-002-QA -F01 
 
 
图6  2#高压油泵端子 （A 面） 
 
图5  2#高压油泵端子针脚 （B 面） 
（a）针脚A 面全貌 
（b）针脚1 
B 面全貌 
（b）针脚2 
B 面全貌 
（b）针脚1 
A 面全貌 
（b）针脚2 
A 面全貌 
针脚1 
针脚2 
针脚2 
针脚1 
（a）针脚B 面全貌 
金相检
验，见图
12 
说明：长条形的表面损伤是由于 
振动导致针脚与母端接触所致。 


 
上海汽车中心实验室 
SAIC Center Lab 
中国·上海·嘉定区安研路201 号 
邮编：201804 
No 201 Anyan road, Jiading, Shanghai China 
Post code: 201804 
报告编号 
Report number 
 
SCL-S-14-0171M 
委托者:  发动机部 吴长科 
Request person, dept： 
委托编号:  /  
Request number: 
送样日期:  2013.05.29 
Request date:  
报告日期:  2013.06.16 
Report date：  
第5 页共16 页 
 
SMPV-0.2.3-002-QA -F01 
 
 
 
 
图6  1# TMAP 端子针脚 （A 面） 
针脚1 
针脚2 
针脚2 
针脚3 
针脚4 
（b）针脚1 
 
（a）针脚A 面全貌 
（c）针脚2 
 
（d）针脚3 
 
（d）针脚4 
 


 
上海汽车中心实验室 
SAIC Center Lab 
中国·上海·嘉定区安研路201 号 
邮编：201804 
No 201 Anyan road, Jiading, Shanghai China 
Post code: 201804 
报告编号 
Report number 
 
SCL-S-14-0171M 
委托者:  发动机部 吴长科 
Request person, dept： 
委托编号:  /  
Request number: 
送样日期:  2013.05.29 
Request date:  
报告日期:  2013.06.16 
Report date：  
第6 页共16 页 
 
SMPV-0.2.3-002-QA -F01 
 
图7  1# TMAP 端子针脚 (B 面) 
 
 
 
 
 
 
 
 
（a）针脚B 面全貌 
（b）针脚1 
 
 
（c）针脚2 
 
 
针脚1 
针脚2 
针脚3 
针脚4 
（d）针脚3 
  


 
上海汽车中心实验室 
SAIC Center Lab 
中国·上海·嘉定区安研路201 号 
邮编：201804 
No 201 Anyan road, Jiading, Shanghai China 
Post code: 201804 
报告编号 
Report number 
 
SCL-S-14-0171M 
委托者:  发动机部 吴长科 
Request person, dept： 
委托编号:  /  
Request number: 
送样日期:  2013.05.29 
Request date:  
报告日期:  2013.06.16 
Report date：  
第7 页共16 页 
 
SMPV-0.2.3-002-QA -F01 
 
图9  2# TMAP 端子针脚 （A 面） 
 
 
 
 
 
 
 
 
 
（a）针脚A 面全貌 
（b）针脚1 
（c）针脚2 
（d）针脚3 
针脚1 
针脚2 
针脚3 
针脚4 


 
上海汽车中心实验室 
SAIC Center Lab 
中国·上海·嘉定区安研路201 号 
邮编：201804 
No 201 Anyan road, Jiading, Shanghai China 
Post code: 201804 
报告编号 
Report number 
 
SCL-S-14-0171M 
委托者:  发动机部 吴长科 
Request person, dept： 
委托编号:  /  
Request number: 
送样日期:  2013.05.29 
Request date:  
报告日期:  2013.06.16 
Report date：  
第8 页共16 页 
 
SMPV-0.2.3-002-QA -F01 
 
 
 
 
图8  2# TMAP 端子针脚 （B 面） 
（a）针脚B 面全貌 
针脚1 
针脚2 
针脚3 
针脚4 
（b）针脚1 
（c）针脚2 
（d）针脚3 
说明：3 个针脚的末端表面
也有损失，是由于振动导
致针脚与母端接触所致。 


 
上海汽车中心实验室 
SAIC Center Lab 
中国·上海·嘉定区安研路201 号 
邮编：201804 
No 201 Anyan road, Jiading, Shanghai China 
Post code: 201804 
报告编号 
Report number 
 
SCL-S-14-0171M 
委托者:  发动机部 吴长科 
Request person, dept： 
委托编号:  /  
Request number: 
送样日期:  2013.05.29 
Request date:  
报告日期:  2013.06.16 
Report date：  
第9 页共16 页 
 
SMPV-0.2.3-002-QA -F01 
材料检测 Material Test 
材料的相关检测结果如表1 所示。高压油泵端子的镀层膜厚偏厚，但不会导致端子失效；其它各项检
测结果未见异常。 
 
表1 材料检测结果 
序号 
No. 
试验项目 
Test item 
额定值 
Requirement 
测试结果 
Test Result 
评价evaluation 
合格
ok 
不合格 
not ok 
1 
高压油泵端子 
1.1 
基材成分 
CuS6 
Sn 
5.5-7.5 
5.03
1（见图9） 
/ 
Fe 
≤0.1 
/ 
/ 
Ni 
≤0.2 
/ 
/ 
P 
0.01-0.4 
/ 
/ 
Pb 
≤0.02 
/ 
/ 
Zn 
≤0.2 
/ 
/ 
其它 
≤0.2 
/ 
/ 
Cu 
余量 
92.81
1（见图9） 
/ 
1.2 
镀层材质 
Ag 
Ag（见图10） 
× 
1.3 
镀层厚度 
4-6μm 
6.5-6.8μm（见图11） 
× 
1.4 
组织 
/ 
细小的α 相+δ 相（见图11） 
/ 
1.5 
硬度 
/ 
167HV,165HV,165HV 
/ 
2 
TMAP 端子 
2.1 
基材成分 
CuSn6 
Sn 
5.5-7.5 
6.53
1（见图14） 
/ 
Fe 
≤0.1 
/ 
/ 
Ni 
≤0.2 
/ 
/ 
P 
0.01-0.4 
/ 
/ 
Pb 
≤0.02 
/ 
/ 
Zn 
≤0.2 
/ 
/ 
其它 
≤0.2 
/ 
/ 
Cu 
余量 
93.47
1（见图14） 
/ 
2.2 
镀层材质 
/ 
底层 
Ni（见图15） 
/ 
Sn 
表层 
Sn（X 荧光测厚仪） 
× 
2.3 
镀层厚度 
/ 
底层 
4.0-4.3μm 
（见图16） 
/ 
 
2.5-7.5μm 
表层 
6.3-6.9μm 
（见图16） 
× 
 
2.4 
组织 
/ 
α 相+δ 相（见图16） 
/ 
2.5 
硬度 
/ 
159HV,154HV,155HV 
/ 
说明：1）该数据依据能谱检测结果。鉴于能谱的结果是半定量的，因此不作评判。 
 
 
 
 


 
上海汽车中心实验室 
SAIC Center Lab 
中国·上海·嘉定区安研路201 号 
邮编：201804 
No 201 Anyan road, Jiading, Shanghai China 
Post code: 201804 
报告编号 
Report number 
 
SCL-S-14-0171M 
委托者:  发动机部 吴长科 
Request person, dept： 
委托编号:  /  
Request number: 
送样日期:  2013.05.29 
Request date:  
报告日期:  2013.06.16 
Report date：  
第10 页共16 页 
 
SMPV-0.2.3-002-QA -F01 
 
 
图9 高压油泵端子针脚基材能谱检测结果 
 
     
 
 
图10  高压油泵端子针脚表面镀层能谱检测结果 
 
2
4
6
8
10
12
14
keV
0
5
10
15
20
25
30
35
40
 cps/eV
 Cu 
 Cu 
 Sn 
 Sn 
 O 
 Si 
 Mg 
2
4
6
8
10
12
14
keV
0
2
4
6
8
10
12
14
16
18
20
22
24
 cps/eV
 Ag 
Ag 
 Cu 
 Cu 
 O 
 Mg 
 Si 
 S 
 P 
 Mn 
 Mn 
 Al

File: 材料工程师/SCL-S-14-0173M-AP13 1 5T-前悬架下摆臂前后衬套-右.pdf.md
# SCL-S-14-0173M-AP13 1 5T-前悬架下摆臂前后衬套-右.pdf

 
上海汽车中心实验室 
SAIC Center Lab 
中国·上海·嘉定区安研路201 号 
邮编. 201804 
No 201 Anyan road, Jiading, Shanghai China 
Post code 201804 
报告编号 
Report number 
SCL-S-14-0173M 
委托者: SQE：吴立强 
Request person, dept： 
委托编号:SCL-S-14-0173M 
Request number:  
送样日期: 2014.05.28 
Request date:  
报告日期: 2014.06.06 
Report date：  
第 1 页 共 7 页 
 
零件号Part number 
50016097/50006098 
 零件名称 
Part name 
前悬架下摆臂前衬套/后衬套 
BUSH-FRT SUSP LWR ARM F/R 
图纸日期Drawing date 
2010.01.19/2010.01.19 
零件生产日期Part production date 
/ 
 供货商 
Supplier 
上海汇众 
车型/项目Car type/project 
AP13  
DVP 材料大纲签署日期DVP material test plan date 
/ 
 
阶段性报告  Stage report        结论性报告 Conclusion report       
 
Ⅰ.任务描述 Task description 
实验室受委托对AP13 前悬架下摆臂衬套进行失效原因分析，失效零件具体信息如下： 
As requested, SCL has analyzed the failure of AP13 Front suspension lower arm bushings. The information of the failed 
parts are as following： 
零件信息：Part information 
零件名称 
Part name 
前悬架下摆臂衬套-左/后 
车制造日期 
Vehicle production date 
/ 
VIN 码 
VIN 
LSJA16U67DG990353  
 （TTVA13SOT302） 
销售日期 
Sale date 
/ 
车辆里程数 
Car mileage 
车辆里程：32490 km 
试验里程：26501km 
维修站名称 
Sale agent 
/ 
失效模式描述 
Failure circumstance  
衬套橡胶开裂（TIR-RD-AP1-GD-0G5+-EP2-0838） 
原材料信息：Raw material information 
原材料及牌号 
Raw material specification 
NR SMR5  R7020/R7018 
原材料厂商 
Raw material producer 
马来西亚 
散件供应商 
Component supplier 
上海拓盛 
金属热处理状态 
Metal heat treatment state 
/ 
失效零件见图1：The failed part is shown in figure 1.  
Ⅱ. 结论与建议 Conclusions and Suggestions 
结论：1、前衬套局部区域脱胶，导致橡胶开裂。该零件脱胶问题同报告SCL-S-13-0090M 及SCL-S-14-0381M 所
分析情况一致，供应商已于2013 年7 月前完成整改。 
2、后衬套在车辆行驶过程中受左下方外力作用，材料老化导致疲劳开裂。 
3、前衬套、后衬套与新状态零件材料一致。 
 
 
 
 
 
 
 
 
 
分发: 
Distribution 
SQE：吴立强 
     Wu Liqiang 
检验者Author 
SCL：卓靖 
      Zhuo Jing 
审核Auditor 
吴文安 
Wuwenan 
批准： 
Approver 
 
日期Date 
2014.06.06 
日期Date 
2014.06.06 
日期Date 
2014.06.06 


 
上海汽车中心实验室 
SAIC Center Lab 
中国·上海·嘉定区安研路201 号 
邮编. 201804 
No 201 Anyan road, Jiading, Shanghai China 
Post code 201804 
报告编号 
Report number 
SCL-S-14-0173M 
委托者: SQE：吴立强 
Request person, dept： 
委托编号:SCL-S-14-0173M 
Request number:  
送样日期: 2014.05.28 
Request date:  
报告日期: 2014.06.06 
Report date：  
第 2 页 共 7 页 
 
IV. 测试结果 Test Results  
1 外观分析： 
 
 
下摆臂-右 
后衬套 
 
前衬套 
前衬套-轴向 
后衬套-安装左侧 
后衬套-安装右侧 
图1.前悬架下摆臂前/后衬套 
Figure1. The photo of front suspension-lower arm bushing-R 
 
如图1 所示，前悬架下摆臂右前、后衬套橡胶部分均有开裂。后衬套左侧外骨架上限位块下方开裂，而右侧
内芯上限位块上部开裂，可说明衬套受到一定角度的向左下的力作用。零件生产日期可见于零件橡胶表面，如表
右前衬套 
右后衬套 
限位块 
金属内芯 
外骨架 
开裂区域 
开裂区域 
开裂区域 
开裂区域 
金属内芯 
外骨架 
橡胶开裂区域 
安装左侧 
安装后侧 


 
上海汽车中心实验室 
SAIC Center Lab 
中国·上海·嘉定区安研路201 号 
邮编. 201804 
No 201 Anyan road, Jiading, Shanghai China 
Post code 201804 
报告编号 
Report number 
SCL-S-14-0173M 
委托者: SQE：吴立强 
Request person, dept： 
委托编号:SCL-S-14-0173M 
Request number:  
送样日期: 2014.05.28 
Request date:  
报告日期: 2014.06.06 
Report date：  
第 3 页 共 7 页 
 
1 所示。 
表1.前悬架下摆臂后衬套生产日期 
Table1. The production date of front suspension-lower arm bushing- R 
零件名称 
零件号 
生产日期 
前衬套 
50006097 
2013.06 
后衬套 
50006098 
2013.06 
 
2 物理机械性能分析： 
序号 
No. 
试验项目 
Test item 
额定值 
Requirement 
试验结果 
Test result 
评价 Evaluation 
合格 
qualified 
不合格 
unqualified 
前衬套50016097（NR  R7020）认可规范：参考SMTC 5 320 034 
Front bush 50016097 (NR R7020) Approved specifications: Refer to SMTC 5 320 034 
1 
Shore A 硬度 
Shore A Hardness 
ISO7619-1 
— 
— 
— 
— 
1.1 
新件供货态 
As-received condition  
72±3 
72 
× 
 
1.2 
失效件 
Failure part 
/ 
69 
/ 
/ 
2 
拉伸强度 
Tensile strength 
ISO 37  
— 
— 
— 
— 
2.1 
新件供货态 
As-received condition  
≥ 17MPa 
19.5MPa 
× 
 
2.2 
失效件 
Failure part 
/ 
22.6MPa 
/ 
/ 
3 
断裂伸长率 
Elongation at tear 
ISO 37  
— 
— 
— 
— 
3.1 
新件供货态 
As-received condition  
≥400% 
430.3% 
× 
 
3.2 
失效件 
Failure part 
/ 
366.6% 
/ 
/ 
4 
密度 
Density 
ISO 1183-1 
— 
— 
— 
— 
4.1 
新件供货态 
As-received condition  
/ 
1.16g/cm3 
/ 
/ 
4.2 
失效件 
Failure part 
/ 
1.16g/cm3 
/ 
/ 
后衬套50006098（NR R7018） 认可规范：参考SMTC 5 320 034 
Rear bush 50006098 (NR R7018)  Approved specifications: Refer to SMTC 5 320 034 
1 
Shore A 硬度 
Shore A Hardness 
ISO7619-1 
— 
— 
— 
— 
1.1 
新件供货态 
As-received condition  
65±5 
63 
× 
 


 
上海汽车中心实验室 
SAIC Center Lab 
中国·上海·嘉定区安研路201 号 
邮编. 201804 
No 201 Anyan road, Jiading, Shanghai China 
Post code 201804 
报告编号 
Report number 
SCL-S-14-0173M 
委托者: SQE：吴立强 
Request person, dept： 
委托编号:SCL-S-14-0173M 
Request number:  
送样日期: 2014.05.28 
Request date:  
报告日期: 2014.06.06 
Report date：  
第 4 页 共 7 页 
 
序号 
No. 
试验项目 
Test item 
额定值 
Requirement 
试验结果 
Test result 
评价 Evaluation 
合格 
qualified 
不合格 
unqualified 
1.2 
失效件 
Failure part 
/ 
65 
/ 
/ 
2 
拉伸强度 
Tensile strength 
ISO 37  
— 
— 
— 
— 
2.1 
新件供货态 
As-received condition  
≥ 17MPa 
21.4MPa 
× 
 
2.2 
失效件 
Failure part 
/ 
23.8MPa 
/ 
/ 
3 
断裂伸长率 
Elongation at tear 
ISO 37  
— 
— 
— 
— 
3.1 
新件供货态 
As-received condition  
≥400% 
442.5% 
× 
 
3.2 
失效件 
Failure part 
/ 
404.9% 
/ 
/ 
4 
密度 
Density 
ISO 1183-1 
— 
— 
— 
— 
4.1 
新件供货态 
As-received condition  
/ 
1.15g/cm3 
/ 
/ 
4.2 
失效件 
Failure part 
/ 
1.15g/cm3 
/ 
/ 
   
经检验，前后衬套失效件与新件密度相同可见使用材料一致。前悬架下摆臂前衬套硬度和断裂伸长率较新件低，
这是由于受力摩擦产生生热，导致橡胶发粘，材料老化，硬度和断裂伸长率有所下降；后衬套断裂伸长率较新件
低，而硬度较新件高2 度，这由于材料发生疲劳老化导致。 
 
3 裂口分析： 
 
3.1 前衬套 
 
如图2，前衬套轴向开裂，剖开衬套，一侧金属内芯可见金属光泽，但其表面仍粘附橡胶，周边发粘，对应
外骨架上橡胶区域可见明显摩擦疲劳纹路，其主要由橡胶开裂后车辆行驶过程中，开裂面摩擦导致；另一侧内芯
可见金属光亮区域，相对应的橡胶区域呈现明显的分层，为典型脱胶区域，由于内芯上的涂胶粘结力不够，衬套
在车辆行驶中受力导致。 
 
 
 
 
 


 
上海汽车中心实验室 
SAIC Center Lab 
中国·上海·嘉定区安研路201 号 
邮编. 201804 
No 201 Anyan road, Jiading, Shanghai China 
Post code 201804 
报告编号 
Report number 
SCL-S-14-0173M 
委托者: SQE：吴立强 
Request person, dept： 
委托编号:SCL-S-14-0173M 
Request number:  
送样日期: 2014.05.28 
Request date:  
报告日期: 2014.06.06 
Report date：  
第 5 页 共 7 页 
 
图2.前悬架下摆臂-前衬套 
Figure2. Front suspension lower arm - front bushing 
 
脱胶区域 
外骨架上
橡胶分层 
内芯磨损区域 
金属内芯 
外骨架 
外骨架上橡 
胶磨损纹路 
疲劳纹路 


 
上海汽车中心实验室 
SAIC Center Lab 
中国·上海·嘉定区安研路201 号 
邮编. 201804 
No 201 Anyan road, Jiading, Shanghai China 
Post code 201804 
报告编号 
Report number 
SCL-S-14-0173M 
委托者: SQE：吴立强 
Request person, dept： 
委托编号:SCL-S-14-0173M 
Request number:  
送样日期: 2014.05.28 
Request date:  
报告日期: 2014.06.06 
Report date：  
第 6 页 共 7 页 
 
3.2 后衬套 
 
如图1 和图3，后衬套的内芯与外骨架连接的橡胶主体部分呈对角撕裂。从衬套轴向看，同一端面的两侧（A
侧和A’侧）橡胶部位均有开裂。由图1 可见衬套受向左下的力作用，左侧限位块下方和右侧限位块上方受到撞击，
也相应导致橡胶主体相应部位受到拉扯挤压，其中橡胶变形较大的左侧上方和右侧下方部位，呈对角撕裂（A 侧
上方和B’侧下方），并向中间扩展，其周边可见疲劳导致细小的龟裂纹（如图4），当细小裂纹扩展相连形成大撕
裂纹路；橡胶拉扯变形较小的A’侧和B 侧，开裂纹路的角度较缓和，由两端向中间部位扩展。 
 
内芯上和外骨架上的限位块橡胶表面磨损或开裂，胶料发粘并发生变形，这主要由于限位块橡胶受力撞击、
挤压、摩擦产生生热，受力与生热同时作用导致。 
 
后衬套-左侧 
后衬套-右侧 
 
后衬套-左侧 
后衬套-左侧 
后衬套-右侧 
后衬套-右侧 
图3.前悬架下摆臂-后衬套 
Figure3. Front suspension lower arm - rear bushing 
 
疲劳纹路 
裂纹 
A 侧 
B 侧 
A’侧 
B’侧 
A 侧 
A’侧 
B 侧 
B’侧 
撕裂方向 
撕裂方向 


 
上海汽车中心实验室 
SAIC Center Lab 
中国·上海·嘉定区安研路201 号 
邮编. 201804 
No 201 Anyan road, Jiading, Shanghai China 
Post code 201804 
报告编号 
Report number 
SCL-S-14-0173M 
委托者: SQE：吴立强 
Request person, dept： 
委托编号:SCL-S-14-0173M 
Request number:  
送样日期: 2014.05.28 
Request date:  
报告日期: 2014.06.06 
Report date：  
第 7 页 共 7 页 
 
后衬套-左侧 
后衬套-右侧 
图4.前悬架下摆臂后衬套-橡胶部分断面图 
Figure4. Cracking surface of front suspension lower arm - rear bushing 
 
小结：1、前衬套内芯侧局部脱胶加速衬套在受力过程中开裂。 
2、后衬套在车辆行驶过程中受左下方外力作用，材料老化导致疲劳开裂。 
3、前衬套、后衬套与新状态零件材料一致。 
疲劳纹路 
疲劳纹路 
裂口 
细裂纹

File: 材料工程师/SCL-S-14-0174M-AP13 1 4T-后减缓冲块-卓靖.pdf.md
# SCL-S-14-0174M-AP13 1 4T-后减缓冲块-卓靖.pdf

 
上海汽车中心实验室 
SAIC Center Lab 
中国·上海·嘉定区安研路201 号 
邮编. 201804 
No 201 Anyan road, Jiading, Shanghai China 
Post code 201804 
报告编号 
Report number 
SCL-S-14-0174M 
委托者: CH：刘宜高 
Request person, dept： 
委托编号:SCL-S-14-0174M 
Request number:  
送样日期: 2014.05.30 
Request date:  
报告日期: 2014.06.10 
Report date：  
第 1 页 共 5 页 
 
零件号Part number 
10091675 
 零件名称 
Part name 
后减振器缓冲块 
Rear Jounce Bumper 
图纸日期Drawing date 
/ 
零件生产日期Part production date 
2014.05.14 
 供货商 
Supplier 
上海凯众 
车型/项目Car type/project 
AP13 SGE 1.4T  MT 
DVP 材料大纲签署日期DVP material test plan date 
/ 
 
阶段性报告  Stage report        结论性报告 Conclusion report       
 
Ⅰ.任务描述 Task description 
实验室受委托对AP13 前悬架下摆臂衬套进行失效原因分析，失效零件具体信息如下： 
As requested, SCL has analyzed the failure of AP13 Front suspension lower arm bushings. The information of the failed 
parts are as following： 
零件信息：Part information 
零件名称 
Part name 
后缓冲块SKZ1/SKZ2 
车制造日期 
Vehicle production date 
/ 
VIN 码 
VIN 
A14SNV003  
销售日期 
Sale date 
/ 
车辆里程数 
Car mileage 
车辆里程：2474km 
试验里程：1924km 
零件里程：884km 
维修站名称 
Sale agent 
/ 
失效模式描述 
Failure circumstance  
缓冲块断开、碎裂（AP13 EP2  PAVE 试验） 
原材料信息：Raw material information 
原材料及牌号 
Raw material specification 
PUR  SKZ3001 
原材料厂商 
Raw material producer 
拜耳 
散件供应商 
Component supplier 
上海凯众 
金属热处理状态 
Metal heat treatment state 
/ 
失效零件见图1：The failed part is shown in figure 1.  
Ⅱ. 结论与建议 Conclusions and Suggestions 
 
结论：1、缓冲块受压缩负荷，同时受扭转及剪切力作用，导致开裂。 
2、后减缓冲块失效件SKZ1 和SKZ2 与新状态零件材料一致。 
 
建议：校核零件使用状态，对零件短期受力负荷过大进行原因分析。 
 
 
 
 
 
 
 
分发: 
Distribution 
CH：刘宜高 
     Liu Yigao 
检验者Author 
SCL：卓靖 
      Zhuo Jing 
审核Auditor 
吴文安 
Wu Wenan 
批准Approver 
 
日期Date 
2014.06.10 
日期Date 
2014.06.12 
日期Date 
2014.06.12 


 
上海汽车中心实验室 
SAIC Center Lab 
中国·上海·嘉定区安研路201 号 
邮编. 201804 
No 201 Anyan road, Jiading, Shanghai China 
Post code 201804 
报告编号 
Report number 
SCL-S-14-0174M 
委托者: CH：刘宜高 
Request person, dept： 
委托编号:SCL-S-14-0174M 
Request number:  
送样日期: 2014.05.30 
Request date:  
报告日期: 2014.06.10 
Report date：  
第 2 页 共 5 页 
 
IV. 测试结果 Test Results  
1 外观分析： 
 
图1.后减振器总成-缓冲块SKZ1 
Figure1. The photo of the rear shock absorber assembly-rear jounce bumper SKZ1 
    
图2.后减振器总成-缓冲块SKZ2 
Figure2. The photo of the rear shock absorber assembly-rear jounce bumper SKZ2 
断裂失效的两个后减缓冲块无法判断其安装左右位置，以零件表面上的模腔号加以区分，为SKZ1 和SKZ2。
如图1 所示，后减缓冲块SKZ1 发生断裂,断成A、B、C、D 四部分，零件内部呈圆周型撕裂纹路，内部表面撕
裂程度较外表面严重。由图2 可见，SKZ2 缓冲块断裂成几部分，其无法拼接完整，中间部分零件已遗失，从其
后减缓冲块 
A 
B 
C 
D 
A 
B 
撕裂方向 
E 


 
上海汽车中心实验室 
SAIC Center Lab 
中国·上海·嘉定区安研路201 号 
邮编. 201804 
No 201 Anyan road, Jiading, Shanghai China 
Post code 201804 
报告编号 
Report number 
SCL-S-14-0174M 
委托者: CH：刘宜高 
Request person, dept： 
委托编号:SCL-S-14-0174M 
Request number:  
送样日期: 2014.05.30 
Request date:  
报告日期: 2014.06.10 
Report date：  
第 3 页 共 5 页 
 
碎裂后的E 部位分析，其内侧部分被扭转压碎，说明其在断裂前受到较大的压缩剪切力作用。 
 
2 定性分析： 
 
如图3 所示，失效零件SKZ1 和SKZ2 与新件红外光谱一致，说明其材料相同。 
 
图3.后减缓冲块红外光谱图 
Figure3. IR spectra of rear jounce bumper 
 
 
新件 
New part 
失效件 SKZ2 
Failure part SKZ2 
失效件 SKZ1 
Failure part SKZ1 


 
上海汽车中心实验室 
SAIC Center Lab 
中国·上海·嘉定区安研路201 号 
邮编. 201804 
No 201 Anyan road, Jiading, Shanghai China 
Post code 201804 
报告编号 
Report number 
SCL-S-14-0174M 
委托者: CH：刘宜高 
Request person, dept： 
委托编号:SCL-S-14-0174M 
Request number:  
送样日期: 2014.05.30 
Request date:  
报告日期: 2014.06.10 
Report date：  
第 4 页 共 5 页 
 
3 裂口分析： 
 
 
图4.后减振器总成-缓冲块SKZ1 断面图 
Figure4. The fracture surface of the rear shock absorber assembly-rear jounce bumper SKZ1 
 
因SKZ2 零件断裂后不完整，故选取SKZ1 进行断面分析，由图1 和图4 可见，后减缓冲块从安装角度来看，
其受到较大的压缩负荷，其在压缩过程中，同时受到扭转及剪切力作用，导致后减缓冲块底部（A 部分）向上扭
转撕裂，最终断裂终止于顶部（B 部分）终止线处，可见终止撕裂的结构，A 部分发生碎裂，并由内向外扩展。 
 
 
撕裂方向 
撕裂方向 
撕裂方向 
撕裂方向 
撕裂方向 
撕裂方向 
终止区域 
终止线 
A 
D 
B 
C 
D 
B 
C 
B 
A 
B 
A 
C 
压碎区域 


 
上海汽车中心实验室 
SAIC Center Lab 
中国·上海·嘉定区安研路201 号 
邮编. 201804 
No 201 Anyan road, Jiading, Shanghai China 
Post code 201804 
报告编号 
Report number 
SCL-S-14-0174M 
委托者: CH：刘宜高 
Request person, dept： 
委托编号:SCL-S-14-0174M 
Request number:  
送样日期: 2014.05.30 
Request date:  
报告日期: 2014.06.10 
Report date：  
第 5 页 共 5 页 
 
4 物理机械性能分析： 
序号 
No. 
试验项目 
Test item 
额定值 
Requirement 
试验结果 
Test result 
评价 Evaluation 
合格 
qualified 
不合格 
unqualified 
后缓冲块（PUR） Rear Jounce Bumper (PUR)   
1 
密度 
Density 
ISO1183-1 
— 
— 
— 
— 
1.1 
新件供货态 
As-received condition 
/ 
441kg/m3 
/ 
/ 
1.2 
失效件SKZ1 
Failure part 
/ 
432kg/m3 
/ 
/ 
1.3 
失效件SKZ2 
Failure part 
/ 
447kg/m3 
/ 
/ 
 
从后缓冲块失效件与新件内部截取试样，并测试密度结果如上表，材料内部为半闭孔的结构，说明三者密度相
差不大（在±20 kg/m3 范围内）。 
 
小结：1、缓冲块受压缩负荷，同时受扭转及剪切力作用，导致开裂。 
2、后减缓冲块失效件SKZ1 和SKZ2 与新状态零件材料一致，密度相差不大。

File: 材料工程师/SCL-S-14-0176M 换挡球头护套 赵天瑜.pdf.md
# SCL-S-14-0176M 换挡球头护套 赵天瑜.pdf

 
上海汽车中心实验室 
SAIC Center Lab 
中国·上海·嘉定区安研路201 号 
邮编. 201804 
No 201 Anyan road, Jiading, Shanghai China 
Post code 201804 
报告编号 
Report number 
 
SCL-S-14-0176M 
委托者:  SQE：邹明 
Request person, dept： 
委托编号:  SCL-S-14-0176 
Request number:  
送样日期:  2014.5.30 
Request date:  
报告日期:  2014.6.14 
Report date： 
                       第1页共2页 
 
分发: 
Distribution 
SQE 邹明 於骞 EI 张汪强 SVE 韩奎 
检验者Author 
赵天瑜 
Zhao Tianyu 
审核Auditor 
邓家战 
Dengjiazhan 
批准Approver 
 
日期Date 
2014.6.14 
日期Date 
2014.6.16 
日期Date 
2014.6.16 
 
零件号Part number 
30061365-ASA 
 零件名称 
Part name 
球头总成 
图纸日期Drawing date 
/ 
零件生产日期Part production date 
/ 
 供货商 
Supplier 
宁波富诚 
车型/项目Car type/project 
ZP11 
 
阶段性报告 Interim report        结论性报告 Conclusion report 
Ⅰ.任务描述 Task description 
实验室受委托对球头总成（换挡护套开裂）进行失效原因分析，失效零件具体信息如下： 
As requested, QA lab has analyzed the failure of cover of shift korb. The background information of the failed part is as following： 
零件信息：Part information 
零件名称 
Part name 
球头总成 
制造日期 
Production date 
2011/4/25 
VIN 码 
VIN 
LSJZ14C35BS036144 
销售日期 
Sale date 
2013/4/9 
车辆里程数 
Car mileage 
16816 (km) 
维修站名称 
Sale agent 
辽宁顺大天宇 
失效模式描述 
Failure circumstance 
description 
换挡护套开裂 
原材料信息：Raw material information 
原材料及牌号 
Raw material specification 
PVC   
原材料厂商 
Raw material producer 
佛山威士达 
散件供应商 
Component supplier 
/ 
金属热处理状态 
Metal heat treatment state 
/ 
失效零件见图：The failed part is shown in figure 1.  
 
图1 失效照片 
Ⅱ. 结论与建议 Conclusions and suggestions 
结论：1  此款PVC 护套满足公司制定的材料大纲要求。 
2  AP11 的PU 护套能满足-20℃3w 次的耐弯曲要求，ZP11 的PVC 护套不能满足-20℃3w 次的耐弯曲要求，AP11 的PU
护套优于ZP11 的PVC 护套。 
3  对大众所使用的PU 护套，将继续进行材料的低温弯曲性能的实物对标工作。 
建议：使用AP11 的PU 护套切换ZP11 的PVC 护套。 
III. 测试结果 Test Results  


 
上海汽车中心实验室 
SAIC Center Lab 
中国·上海·嘉定区安研路201 号 
邮编. 201804 
No 201 Anyan road, Jiading, Shanghai China 
Post code 201804 
报告编号 
Report number 
 
SCL-S-14-0176M 
委托者:  SQE：邹明 
Request person, dept： 
委托编号:  SCL-S-14-0176 
Request number:  
送样日期:  2014.5.30 
Request date:  
报告日期:  2014.6.14 
Report date： 
                       第2页共2页 
 
1 售后数据分析 
 
 
东三省 61.0%
华北 26.6%
其他 12.4%
 
图2 失效数量-生产时间 
图3 失效数量-使用时间 
图4 失效地域分布 
从售后的数据中看出，这个零件在ZP11 批量生产阶段一直存在由于PVC 护套开裂导致的失效问题。说明此失效不是偶然因素引
起的失效。从失效地域分布来看87.6%发生在中国北方地区，从抗低温弯折性能加以分析。 
2 材料性能测试（Material Test）： 
从失效零件分析，确实是PVC 材料开裂，以下就从PVC 的低温耐裂性能来分析： 
序号 
No. 
试验项目 
Test item 
额定值 
Requirement 
试验结果 
Test result 
评价 Evaluation 
合格 
qualified 
不合格 
unqualified 
1 材料大纲要求考核 
1.1 失效件 
-10℃，30000 次耐弯折 
无裂纹 
无裂纹 
X 
 
1.2 供货件 
-10℃，30000 次耐弯折 
无裂纹 
无裂纹 
X 
 
按照实验大纲考核，失效件和供货态符合实验大纲要求。 
 
售后反馈AP11 护套（PU 材料）未出现开裂抱怨，针对这两款材料以更苛刻的要求考核： 
序号 
No. 
试验项目 
Test item 
额定值 
Requirement 
试验结果 
Test result 
评价 Evaluation 
合格 
qualified 
不合格 
unqualified 
2 更苛刻的要求考核 
2.1 ZP11 失效件 
-20℃，30000 次耐弯折 
 
出现裂纹 
 
 
2.2 ZP11 供货件 
-20℃，30000 次耐弯折 
 
出现裂纹 
 
 
2.3 AP11 供货件 
-20℃，30000 次耐弯折 
 
无裂纹 
 
 
AP11 的PU 护套的低温弯曲性能优于ZP11 的PVC 护套。 
  
3 材料Bench Mark： 
公司 
材料 
材料要求 
大众 
PU 或是真皮 
-10℃，30000 次耐弯折，无裂纹 
通用 
PU 
-10℃，30000 次耐弯折，无裂纹 
上汽 
PU 或是PVC 
-10℃，30000 次耐弯折，无裂纹 
虽然材料的要求一致，但是材料选择上，通用和大众均没有使用PVC，而是使用了PU。PU 材料的低温性能是通过调整分子链
的柔性来实现的，属于内在型，在低温条件下，PU 分子的柔性会有所下降，导致弯曲性能下降；而PVC 材料的低温性能是通过添
加增塑剂来实现的，属于添加型，在低温时除了分子柔性下降之外，增塑剂还容易析出，导致PVC 硬化，弯曲性能明显下降；因此
PVC 的低温性能更差。 
 
  
建议： 使用AP11 的PU 护套。

File: 材料工程师/SCL-S-14-0177M-NSE 1.5VCT-活塞-邵百明.pdf.md
# SCL-S-14-0177M-NSE 1.5VCT-活塞-邵百明.pdf

 
上海汽车中心实验室 
SAIC Center Lab 
中国·上海·嘉定区安研路201 号 
邮编：201804 
No 201 Anyan road, Jiading, Shanghai China 
Post code: 201804 
报告编号 
Report number 
 
SCL-S-14-0177M 
委托者: 动力总成装配部陆春光 
Request person, dept： 
委托编号:  /  
Request number: 
送样日期:  2013.05.30 
Request date:  
报告日期:  2013.06.03 
Report date：  
第1页共10页 
 
SMPV-0.2.3-002-QA -F01 
零件号Part number 
10049420 
 零件名称 
Part name 
活塞 
Piston 
图纸日期Drawing date 
2010.03.01 
零件生产日期Part production date 
/ 
 供货商 
Supplier 
上海科尔本施密特活塞有限公司 
Kolbenschmidt Shanghai Piston Co., Ltd 
车型/项目Car type/project 
NSE 1.5VCT 
DVP 材料大纲签署日期DVP material test plan date 
/ 
阶段性报告 Interim report                结论性报告 Conclusion report          
 
Ⅰ.任务描述 Task description 
实验室受委托对活塞进行失效原因分析，失效零件具体信息如下： 
As requested, SCL has analyzed the failure of piston. The information of the failed part is as following： 
零件信息：Part information 
零件名称 
Part name 
活塞 
Piston 
车制造日期 
Vehicle production date 
/ 
VIN 码 
VIN 
/ 
销售日期 
Sale date 
/ 
车辆里程数 
Car mileage 
0km 
维修站名称 
Sale agent 
/ 
失效模式描述 
Failure circumstance  
南京发动机装配线，发现活塞有开裂，并且部分活塞裙部有接触痕迹。 
原材料信息：Raw material information 
原材料及牌号 
Raw material specification 
KS1275 
原材料厂商 
Raw material producer 
/ 
散件供应商 
Component supplier 
/ 
金属热处理状态 
Metal heat treatment state 
/ 
失效零件见图1-7：The failed part is shown in figure 1-7.  
Ⅱ. 结论与建议 Conclusions and Suggestions 
结论Conclusions： 
1. 活塞裙部是由于受到由内向外作用力而发生开裂；开裂处未见铸造缺陷。The piston skirt was cracked due to 
bearing a force from inside to outside; no casting defects were found at the cracking local.   
2. 通过体视显微镜和金相显微镜对有接触痕迹的活塞进行检测，在裙部接触处未见微裂纹；但不能就此判断其
它有接触痕迹的活塞是否有微裂纹。The piston with touching mark was check by a stereo microscope and a 
metallographic microscope and no crack was found at the piston skirt with touching mark, but it can tell if other 
pistons with touching marks are with micro crack. 
3. 两活塞的成分，硬度和微观组织均符合要求；未见明显铸造孔隙。The chemical components, hardness and 
microstructure of the two pistons meet the requirements and no obvious porosity was found. 
建议Suggestions： 
1. 对同批次的零件进行追溯。Investigate the same batch of parts. 
2. 查找生产过程和管理过程中的原因，避免产品质量问题的再次发生。Find the cause from production or 
management and avoid the quality problem happen again. 
 
分发: 
Distribution 
动力总成装配生产部 陆春光；SQE 李军 
检验者Author 
邵百明 
Shao Baiming 
审核Auditor 
邵百明 
Shao Baiming 
批准Approver 
 
日期Date 
2014.06.03 
日期Date 
2014.06.03 
日期Date 
2014.06.03 


 
上海汽车中心实验室 
SAIC Center Lab 
中国·上海·嘉定区安研路201 号 
邮编：201804 
No 201 Anyan road, Jiading, Shanghai China 
Post code: 201804 
报告编号 
Report number 
 
SCL-S-14-0177M 
委托者: 动力总成装配部陆春光 
Request person, dept： 
委托编号:  /  
Request number: 
送样日期:  2013.05.30 
Request date:  
报告日期:  2013.06.03 
Report date：  
第2页共10页 
 
SMPV-0.2.3-002-QA -F01 
III. 调查结果 Investigation Results  
      
南机发动机装配现场发现几例新的活塞开裂，并且部分活塞的裙部有接触痕迹。图1 所示零件为一件开裂
的活塞和裙部有接触痕迹的活塞。 
 
 
图1  开裂的和有接触痕迹的活塞 
开裂件 Cracked Part 
     开裂件左右侧裙部的裂纹外观如图2 和图3 所示。开裂的裙部往外张开；这显示其可能曾经受到往外的力。 
 
 
 
图2 左侧裂纹 
左开裂处 
右开裂处 
裂纹长度：13.8mm 
开裂的活塞 
裙部有接
触痕迹的
活塞 


 
上海汽车中心实验室 
SAIC Center Lab 
中国·上海·嘉定区安研路201 号 
邮编：201804 
No 201 Anyan road, Jiading, Shanghai China 
Post code: 201804 
报告编号 
Report number 
 
SCL-S-14-0177M 
委托者: 动力总成装配部陆春光 
Request person, dept： 
委托编号:  /  
Request number: 
送样日期:  2013.05.30 
Request date:  
报告日期:  2013.06.03 
Report date：  
第3页共10页 
 
SMPV-0.2.3-002-QA -F01 
 
 
图3 右侧裂纹 
 
    对裙部的内侧进行检查，可以看出：裙部开裂区域的内侧表面有明显的接触痕迹，而其他区域不明显。对其
它合格的活塞进行检查，此区域应无此接触痕迹。此痕迹表明：开裂活塞曾经受到了裙部内侧接触物体施加的作
用力。该接触物体应该是来自活塞制造过程的工装夹具。 
 
 
 
（a）左侧                                        （b）右侧 
图4 裙部内开裂处的接触痕迹 
 
左右侧的断口如图5 和图6 所示；箭头显示裂纹扩展方向。由图可见： 
 
从宏观纹路上看，裂纹是由内向外扩展形成的；这应该是有外物在内侧施加了由内向外的作用力所致；
该作用力并使得在开裂的区域留下了明显的接触痕迹。 
 
整个断裂面未见明显的铸造缺陷，表明断裂与铸造缺陷无关。 
裂纹长度：11.7mm 


 
上海汽车中心实验室 
SAIC Center Lab 
中国·上海·嘉定区安研路201 号 
邮编：201804 
No 201 Anyan road, Jiading, Shanghai China 
Post code: 201804 
报告编号 
Report number 
 
SCL-S-14-0177M 
委托者: 动力总成装配部陆春光 
Request person, dept： 
委托编号:  /  
Request number: 
送样日期:  2013.05.30 
Request date:  
报告日期:  2013.06.03 
Report date：  
第4页共10页 
 
SMPV-0.2.3-002-QA -F01 
 
（a）全貌 未见明显的铸造缺陷 
 
（b）主要起源区 
图5 左侧裂纹 


 
上海汽车中心实验室 
SAIC Center Lab 
中国·上海·嘉定区安研路201 号 
邮编：201804 
No 201 Anyan road, Jiading, Shanghai China 
Post code: 201804 
报告编号 
Report number 
 
SCL-S-14-0177M 
委托者: 动力总成装配部陆春光 
Request person, dept： 
委托编号:  /  
Request number: 
送样日期:  2013.05.30 
Request date:  
报告日期:  2013.06.03 
Report date：  
第5页共10页 
 
SMPV-0.2.3-002-QA -F01 
 
（a）全貌 未见明显的铸造缺陷 
 
（b）主要起源区 
图6 右侧裂纹 
 
 
 


 
上海汽车中心实验室 
SAIC Center Lab 
中国·上海·嘉定区安研路201 号 
邮编：201804 
No 201 Anyan road, Jiading, Shanghai China 
Post code: 201804 
报告编号 
Report number 
 
SCL-S-14-0177M 
委托者: 动力总成装配部陆春光 
Request person, dept： 
委托编号:  /  
Request number: 
送样日期:  2013.05.30 
Request date:  
报告日期:  2013.06.03 
Report date：  
第6页共10页 
 
SMPV-0.2.3-002-QA -F01 
有接触痕迹的零件Part With Mark 
零件的裙部接触痕迹（颜色较深的区域）如图7 所示；相对于开裂零件，该接触痕迹较浅；但一般正常的零
件是无此痕迹，所有的区域与机加工的表明光泽相一致。放大观察，未见此处，有微裂纹。 
 
 
（a） 左侧 
 
（b）右侧 
图7 裙部的接触痕迹 
 
 
 
 
 
 
孔隙检查取样
部位 
孔隙检查取样
部位 
金相法裂纹检
验的取样部位 
金相法裂纹检
验的取样部位 


 
上海汽车中心实验室 
SAIC Center Lab 
中国·上海·嘉定区安研路201 号 
邮编：201804 
No 201 Anyan road, Jiading, Shanghai China 
Post code: 201804 
报告编号 
Report number 
 
SCL-S-14-0177M 
委托者: 动力总成装配部陆春光 
Request person, dept： 
委托编号:  /  
Request number: 
送样日期:  2013.05.30 
Request date:  
报告日期:  2013.06.03 
Report date：  
第7页共10页 
 
SMPV-0.2.3-002-QA -F01 
材料检测Material Test 
     材料的相关检测结果如表1 所示。由表可见： 
 
材料的成分，硬度和组织均符合要求； 
 
组织致密，未见明显孔隙。 
 
对有接触痕迹的活塞进行微裂纹检测：未发现有微裂纹。由于每个活塞的接触痕迹有所差异，因此
并不能依据此结果判断其它有接触痕迹的活塞无微裂纹。 
    表1 材料检测结果 
序
号 
No. 
试验项目 
Test item 
额定值 
Requirement 
试验结果 
Test result 
评价 Evaluation 
合格 
OK 
不合格 
Not OK 
1 
开裂的活塞 
1.1 
化学成分 
KS1275 
 
 
 
 
 
Si ：11.0~13.5 
12.73 
× 
 
 
 
Fe： ≤0.7 
0.593 
× 
 
 
 
Cu：0.8~1.5 
1.120 
× 
 
 
 
Mn：≤ 0.35 
0.204 
× 
 
 
 
Mg：0.7~1.2 
0.831 
× 
 
 
 
Ni：0.7~1.3 
0.785 
× 
 
1.2 
硬度 
100-130HB 
HB2.5/62.5:116,114,114 
× 
 
1.3 
孔隙 
 
见图7 
 
 
 
孔隙率 
/ 
＜0.1% 
/ 
 
 
孔隙大小 
/ 
＜0.05 
/ 
 
1.4 
金相组织 
（QC/T 553-2008） 
显微组织1-4 级； 
鱼骨铁相夹杂物：1-4
级； 
针状铁相夹杂物：1-4
级； 
 
显微组织：2 级； 
鱼骨铁相夹杂物：2 级； 
针状铁相夹杂物：1 级； 
见图8 
× 
 
2 
有接触痕迹的活塞 
2.1 
化学成分 
KS1275 
 
 
 
 
 
Si ：11.0~13.5 
13.34 
× 
 
 
 
Fe： ≤0.7 
0.597 
× 
 
 
 
Cu：0.8~1.5 
1.051 
× 
 
 
 
Mn：≤ 0.35 
0.179 
× 
 
 
 
Mg：0.7~1.2 
0.893 
× 
 
 
 
Ni：0.7~1.3 
0.908 
× 
 
2.2 
硬度 
100-130HB 
HB2.5/62.5:116,117,115 
× 
 
2.3 
孔隙 
 
见图9 
 
 
 
孔隙率 
/ 
＜0.1% 
/ 
 
 
孔隙大小 
/ 
＜0.05 
/ 
 
2.4 
微裂纹 
/ 
未见，见图10 
/ 
 
2.5 
金相组织 
（QC/T 553-2008） 
显微组织1-4 级； 
鱼骨铁相夹杂物：1-4
级； 
针状铁相夹杂物：1-4
级； 
 
显微组织：2 级； 
鱼骨铁相夹杂物：2 级； 
针状铁相夹杂物：1 级； 
见图11 
× 
 
 


 
上海汽车中心实验室 
SAIC Center Lab 
中国·上海·嘉定区安研路201 号 
邮编：201804 
No 201 Anyan road, Jiading, Shanghai China 
Post code: 201804 
报告编号 
Report number 
 
SCL-S-14-0177M 
委托者: 动力总成装配部陆春光 
Request person, dept： 
委托编号:  /  
Request number: 
送样日期:  2013.05.30 
Request date:  
报告日期:  2013.06.03 
Report date：  
第8页共10页 
 
SMPV-0.2.3-002-QA -F01 
 
（a）左侧开裂部位 
 
（b）右侧开裂部位 
图7 开裂活塞的孔隙检查 磨平断裂面 
 
 
 
（a）变质组织评定                           （b）铁相夹杂评定 
图8 显微组织评定 
 


 
上海汽车中心实验室 
SAIC Center Lab 
中国·上海·嘉定区安研路201 号 
邮编：201804 
No 201 Anyan road, Jiading, Shanghai China 
Post code: 201804 
报告编号 
Report number 
 
SCL-S-14-0177M 
委托者: 动力总成装配部陆春光 
Request person, dept： 
委托编号:  /  
Request number: 
送样日期:  2013.05.30 
Request date:  
报告日期:  2013.06.03 
Report date：  
第9页共10页 
 
SMPV-0.2.3-002-QA -F01 
 
（a）左侧 
 
（b）右侧 
图9 孔隙检测（有接触痕迹的活塞，取样部位见图7） 
 
 
图10 裂纹检测（有接触痕迹的活塞，取样部位见图7） 


 
上海汽车中心实验室 
SAIC Center Lab 
中国·上海·嘉定区安研路201 号 
邮编：201804 
No 201 Anyan road, Jiading, Shanghai China 
Post code: 201804 
报告编号 
Report number 
 
SCL-S-14-0177M 
委托者: 动力总成装配部陆春光 
Request person, dept： 
委托编号:  /  
Request number: 
送样日期:  2013.05.30 
Request date:  
报告日期:  2013.06.03 
Report date：  
第10页共10页 
 
SMPV-0.2.3-002-QA -F01 
 
 
（a）变质组织评定  200X                         （b）铁相夹杂评定  100X 
图11 显微组织评定
