Repository: kujaxr/obsidian-vault

File: 材料工程师/SCL-S-14-0178M-AP13NSE-机油泵-薛喜才.pdf.md
# SCL-S-14-0178M-AP13NSE-机油泵-薛喜才.pdf

 
上海汽车中心实验室 
SAIC Center Lab 
中国·上海·嘉定区安研路201 号 
邮编: 201804 
No 201 Anyan road, Jiading, Shanghai ,China 
Post code: 201804 
报告编号 
Report number 
 
SCL-S-14-0178M 
委托者: 发动机 涂必辉 
Request person, dept： 
委托编号:  /  
Request number: 
送样日期:  2014.06.04 
Request date:  
报告日期:  2014.06.16 
Report date：  
第1页共14页 
 
SMPV-0.2.3-002-QA -F01 
零件号Part number 
10013640 
零件名称 
Part name 
机油泵总成 
Oil Pump Assy 
图纸日期Drawing date 
/ 
零件生产日期Part production date 
/ 
供货商 
Supplier 
湖南机油泵股份有限公司 
车型/项目Car type/project 
AP13/NSE 1.5T  
DVP 材料大纲签署日期DVP material test plan date 
/ 
阶段性报告 Interim report                结论性报告 Conclusion report          
 
Ⅰ.任务描述 Task description 
实验室受委托对机油泵总成进行失效原因分析，失效零件具体信息如下： 
As requested, SCL has analyzed the failure of Oil Pump Assy. The information of the failed part is as following： 
零件信息：Part information 
零件名称 
Part name 
机油泵总成 
Oil Pump Assy 
车制造日期 
Vehicle production date 
/ 
发动机号 
Engine No 
15S4GQGGDA220124 
销售日期 
Sale date 
/ 
试验寿命 
Test life 
D6 台架试验，试验进度31% 
试验基地 
Test location 
南京 
失效模式描述 
Failure circumstance  
失效详情见分析报告 
原材料信息：Raw material information 
原材料及牌号 
Raw material specification 
泵体及泵盖：ADC10(铸铝) 
限压阀柱塞：20# 
内、外转子：F50U368(粉末冶金) 
原材料厂商 
Raw material producer 
/ 
散件供应商 
Component supplier 
/ 
金属热处理状态 
Metal heat treatment state 
限压阀柱塞渗碳处理 
失效零件见图1：The failed part is shown in figure 1.  
Ⅱ. 结论与建议 Conclusions and Suggestions 
结论Conclusions： 
1. 由于外来铁基杂质进入，造成限压阀柱塞与泵体异常磨损、卡滞，此会引起油压异常：The emergence of iron impurities caused the 
valve plunger abnormal wear and lag, which lead the oil pressure changing.  
2. 泵体成分、硬度符合要求，金相正常；Chemical components and hardness of the shell met the requirement. Microstructure was normal. 
3. 限压阀柱塞表面硬度、硬化层深度符合要求，表层、芯部组织正常；Surface hardness and harden case of the valve plunger met the 
requirement. Surface and core microstructure were normal. 
4. 外转子密度、硬度符合要求，金相组织中孔隙率大小、分布均匀，表面未发现脱碳层；内转子密度符合要求，硬度稍微超标，
金相组织正常，表面未发现脱碳层；Density, hardness of the outer rotor met the requirement. Porosity size and distribution were fine and 
the decarburized layer wasn’t observed. Density of the inner rotor met the requirement. Hardness was slightly exceeded the requirements. 
Decarburization layer wasn’t found; 
建议Suggestions： 
1. 排查硬质杂质的来源；Check the source of hard impurities.  
2. 关注内转子硬度，使其符合要求；Pay attention to the inner rotor hardness to make it meet the requirement. 
分发: 
Distribution 
发动机 涂必辉 
检验者Author 
薛 喜 才 
Xuexicai 
审核Auditor 
邵百明 
Shao Baiming 
批准Approver 
 
日期Date 
2014.06.16 
日期Date 
2014.06.17 
日期Date 
2014.06.17 


 
上海汽车中心实验室 
SAIC Center Lab 
中国·上海·嘉定区安研路201 号 
邮编: 201804 
No 201 Anyan road, Jiading, Shanghai ,China 
Post code: 201804 
报告编号 
Report number 
 
SCL-S-14-0178M 
委托者: 发动机 涂必辉 
Request person, dept： 
委托编号:  /  
Request number: 
送样日期:  2014.06.04 
Request date:  
报告日期:  2014.06.16 
Report date：  
第2页共14页 
 
SMPV-0.2.3-002-QA -F01 
III. 调查结果 Investigation Results  
AP13/NSE 1.5T 发动机进行D6 台架试验，试验完成了24 循环后（试验进度约31%），冷启动发动机（油
温40°附近）发现机油压力有较大波动：1500rpm 达到800 kPa，2000rpm 达到1000kPa(正常情况下，2000rpm
机油压力约在500 kPa 左右)。 
泵体 
图1 为收到的机油泵总成，泵体、限压阀柱塞及内、外转子均有不同程度的磨损。泵体磨损情况如图2 所
示。磨损区域可见纵向磨痕，呈现磨粒磨损的特征，局部特别严重区域已经出现明显的台阶。该区是限压
阀柱塞频繁工作区域，正常工作时磨损区域应该是比较光亮的。从上述磨损形貌来看，应该是硬质杂质进
入限压阀，导致其卡滞，进而引起油压异常。 
同时也不能排除其他可能引起油压异常的因素如泵体与柱塞匹配不良或限压阀弹簧异常。 
 
 
 
 
 
 
 
 
 
 
 
 
 
 
 
 
 
 
 
图1   收到的机油泵总成 
 
 
 
 
 
 
 
 
 
 
 
Ⅰ 
Ⅱ 
Ⅲ 
(a)泵体磨损全貌 
(b)泵体Ⅰ区磨损形貌 
纵
向
磨
痕 
泵体 
泵盖 
内、外转子 
限压阀弹簧 
限压阀柱塞 


 
上海汽车中心实验室 
SAIC Center Lab 
中国·上海·嘉定区安研路201 号 
邮编: 201804 
No 201 Anyan road, Jiading, Shanghai ,China 
Post code: 201804 
报告编号 
Report number 
 
SCL-S-14-0178M 
委托者: 发动机 涂必辉 
Request person, dept： 
委托编号:  /  
Request number: 
送样日期:  2014.06.04 
Request date:  
报告日期:  2014.06.16 
Report date：  
第3页共14页 
 
SMPV-0.2.3-002-QA -F01 
 
 
 
 
 
 
 
 
 
 
 
 
 
(c)泵体Ⅱ区磨损形貌                           (d)泵体Ⅲ区磨损形貌 
图2  泵体磨损情况 
对磨损附近区域检查还发现有杂质颗粒镶嵌在泵体上，如图3 所示。能谱分析结果显示，杂质主要元素为铁基。 
 
 
 
 
 
 
 
 
 
 
 
 
 
 
 
 
 
 
 
 
 
 
 
 
  (a)杂质能谱分析(面扫描) 
 
磨损严重区域
表面出现台阶 
纵
向
磨
痕 
划痕 
固体
颗粒
嵌在
阀体
腔上 
正常磨损区域 
杂质元素为铁 
杂质 


 
上海汽车中心实验室 
SAIC Center Lab 
中国·上海·嘉定区安研路201 号 
邮编: 201804 
No 201 Anyan road, Jiading, Shanghai ,China 
Post code: 201804 
报告编号 
Report number 
 
SCL-S-14-0178M 
委托者: 发动机 涂必辉 
Request person, dept： 
委托编号:  /  
Request number: 
送样日期:  2014.06.04 
Request date:  
报告日期:  2014.06.16 
Report date：  
第4页共14页 
 
SMPV-0.2.3-002-QA -F01 
 
 
 
 
 
 
 
 
 
 
 
 
 
 
 
 
 
 
(b)杂质能谱分析(点扫描) 
图3  杂质形貌及能谱分析 
通过切片试验，杂质形貌及尺寸如图4~图5 所示。可见杂质长度约0.2mm，宽度约0.06mm。腐蚀后组织
呈现回火组织，硬度约在500~600HV1。杂质可能来至发动机内有淬回火部位的零件或者其他异常磨损导
致其组织发生转变的部位。  
 
 
 
 
 
 
 
 
 
 
 
 
 
 
 
 
 
 
 
 
图4  杂质形貌及尺寸 
2
4
6
8
10
keV
0
1
2
3
4
5
 cps/eV
 Fe 
 Fe 
 Al  Si 
杂质 


 
上海汽车中心实验室 
SAIC Center Lab 
中国·上海·嘉定区安研路201 号 
邮编: 201804 
No 201 Anyan road, Jiading, Shanghai ,China 
Post code: 201804 
报告编号 
Report number 
 
SCL-S-14-0178M 
委托者: 发动机 涂必辉 
Request person, dept： 
委托编号:  /  
Request number: 
送样日期:  2014.06.04 
Request date:  
报告日期:  2014.06.16 
Report date：  
第5页共14页 
 
SMPV-0.2.3-002-QA -F01 
 
 
 
 
 
 
 
 
 
 
 
 
 
 
 
 
 
 
图5    杂质微观组织  500x 
 
限压阀柱塞 
限压阀柱塞的磨损区域如图6 所示。呈现纵向粘着磨损(能谱分析表面粘附物质主要为铝，见图7)，而磨粒
磨损特征不明显。这是由于柱塞的表面硬度远高于泵体硬度，表面磨损特征相对较轻；同时泵体剥离物质
粘附在较硬的柱塞表面，掩盖了局部磨粒磨损的特征。 
同时还可以看出，柱塞表面并没有发生金属剥离的现象，因此铁质剥离物进入机油造成限压阀卡滞的可能
性比较小。 
 
 
 
 
 
 
 
 
 
 
 
 
 
图6  限压阀柱塞磨损区域 
 
 
塞 
柱 
正 
常 
表 
面 
杂质硬度约500~600HV 


 
上海汽车中心实验室 
SAIC Center Lab 
中国·上海·嘉定区安研路201 号 
邮编: 201804 
No 201 Anyan road, Jiading, Shanghai ,China 
Post code: 201804 
报告编号 
Report number 
 
SCL-S-14-0178M 
委托者: 发动机 涂必辉 
Request person, dept： 
委托编号:  /  
Request number: 
送样日期:  2014.06.04 
Request date:  
报告日期:  2014.06.16 
Report date：  
第6页共14页 
 
SMPV-0.2.3-002-QA -F01 
 
 
 
 
 
 
 
 
 
 
 
 
(a)柱塞表面能谱分析(面扫面) 
 
 
 
 
 
 
 
 
 
 
 
 
 
 
 
 
 
 
 
 
 
 
(b)柱塞表面能谱分析(点扫面) 
图7  限压阀柱塞能谱分析 
限压阀弹簧 
限压阀弹簧外观正常，未发现有损伤，但弹簧第7、8 圈表面有轻微的磨损痕迹如图8 所示。可能是限压阀柱塞
剧烈磨损后引起弹簧与柱塞的匹配有偏差，造成其相互接触、磨损。 
弹簧原始长度68mm，符合技术要求67.95
1
1

mm。弹簧弹力测试结果如图9 所示，根据图纸要求分别在压缩量
2
4
6
8
10
keV
0
10
20
30
40
50
60
 cps/eV
 Al 
 Fe 
 Fe 
 O 
 Cu 
 Cu 
 Si 


 
上海汽车中心实验室 
SAIC Center Lab 
中国·上海·嘉定区安研路201 号 
邮编: 201804 
No 201 Anyan road, Jiading, Shanghai ,China 
Post code: 201804 
报告编号 
Report number 
 
SCL-S-14-0178M 
委托者: 发动机 涂必辉 
Request person, dept： 
委托编号:  /  
Request number: 
送样日期:  2014.06.04 
Request date:  
报告日期:  2014.06.16 
Report date：  
第7页共14页 
 
SMPV-0.2.3-002-QA -F01 
L1=20mm 时，力值F1=113.35N(要求值120.64
6
6

N)；压缩量L2=28.7mm 时，力值F2=163.4N(要求值169
5.8
5.8


N)。 
从上述测试结果来看，弹簧弹力是正常的。 
 
 
 
 
 
 
 
 
 
 
 
 
 
图8  限压阀弹簧磨损区域 
 
 
 
 
 
 
 
 
 
 
 
 
图9  弹簧弹力测试曲线 
 
匹配的限压阀柱塞 
弹簧弹力测试示意图 
L1 点 
L2 点 


 
上海汽车中心实验室 
SAIC Center Lab 
中国·上海·嘉定区安研路201 号 
邮编: 201804 
No 201 Anyan road, Jiading, Shanghai ,China 
Post code: 201804 
报告编号 
Report number 
 
SCL-S-14-0178M 
委托者: 发动机 涂必辉 
Request person, dept： 
委托编号:  /  
Request number: 
送样日期:  2014.06.04 
Request date:  
报告日期:  2014.06.16 
Report date：  
第8页共14页 
 
SMPV-0.2.3-002-QA -F01 
内、外转子 
内、外转子匹配区表面形貌如图10 所示。可见转子表面有较多的点状磕碰伤，部分沿着转子旋转方向有拉
长的现象。该特征是较多的硬质杂质进入内、外转子匹配区，在高速旋转力的作用下，划伤转子表面所致。 
 
 
 
 
 
 
 
 
 
 
 
 
 
(a)外传子内表面 
 
 
 
 
 
 
 
 
 
 
 
 
 
(b) 内转子表面 
图10   内、外转子表面 
 
 
 
 
 
 
 
 
 
 


 
上海汽车中心实验室 
SAIC Center Lab 
中国·上海·嘉定区安研路201 号 
邮编: 201804 
No 201 Anyan road, Jiading, Shanghai ,China 
Post code: 201804 
报告编号 
Report number 
 
SCL-S-14-0178M 
委托者: 发动机 涂必辉 
Request person, dept： 
委托编号:  /  
Request number: 
送样日期:  2014.06.04 
Request date:  
报告日期:  2014.06.16 
Report date：  
第9页共14页 
 
SMPV-0.2.3-002-QA -F01 
尺寸分析 Dimension test 
对限压阀柱塞未磨损区域的直径、粗糙度(Ra≤0.8)测试，结果是符合零件技术要求的。机油泵送来时，限
压阀泵体已经被切开，所以内腔直径无法进行测量，但如果限压阀内腔直径尺寸存在异常的话，可能在试
验刚开始时就会导致油压异常。 
外转子表面粗糙度(Ra≤0.8))符合要求，直径及厚度有轻微的偏小，但由于零件是使用后的零件，不能评判
零件的原始尺寸是否符合要求。 
机油泵泵体内腔(转子部位)深度、表面粗糙度(Ra≤3.2))符合零件技术要求，泵盖平面度正常。 
从尺寸分析的结果来看，泵体与柱塞匹配不良导致油压异常的可能性比较小。 
 
 
 
 
 
 
 
 
 
 
 
 
 
 
 
 
 
 
 
 
 
 
 
 
 
 
 
 
 
 
 
 
图11  尺寸测量结果 
 


 
上海汽车中心实验室 
SAIC Center Lab 
中国·上海·嘉定区安研路201 号 
邮编: 201804 
No 201 Anyan road, Jiading, Shanghai ,China 
Post code: 201804 
报告编号 
Report number 
 
SCL-S-14-0178M 
委托者: 发动机 涂必辉 
Request person, dept： 
委托编号:  /  
Request number: 
送样日期:  2014.06.04 
Request date:  
报告日期:  2014.06.16 
Report date：  
第10页共14页 
 
SMPV-0.2.3-002-QA -F01 
材料测试 Material test 
泵体材料测试结果见表1。泵体成分、硬度符合技术要求，金相组织为α 铝+初晶硅+共晶硅，金相组织是正常
的。 
表1  泵体材料检测结果 
 
 
 
 
 
 
 
 
 
 
 
 
 
 
 
 
 
 
图12   泵体组织  500x 
序号 
No 
测试项目 
Test item 
额定值 
Requirement 
试验结果 
Test result 
评价 
Evaluation 
合格
OK 
不合格 
Not OK 
 
泵体 
ADC10 
 
/ 
 
1 
化学成分 
Si：7.5 ~9.5 
9.393 
× 
 
Cu：2.0~4.0 
2.871 
× 
 
Mn：≤0.5 
0.198 
× 
 
Mg：≤0.3 
0.173 
× 
 
Fe：≤1.3 
0.917 
× 
 
Ni：≤0.5 
0.093 
× 
 
Zn：≤1.0 
0.626 
× 
 
Pb：≤0.2 
0.039 
× 
 
Sn：≤0.2 
0.070 
× 
 
Ti：≤0.2 
0.034 
× 
 
2 
硬度HB 
≥73.6HB 
93.7 
102.4 
94.4 
/ 
 
3 
微观组织 
/ 
α 铝+初晶硅+共晶硅 
/ 
 
外
侧

File: 材料工程师/SCL-S-14-0179M-AP11-风窗洗涤泵-薛喜才.pdf.md
# SCL-S-14-0179M-AP11-风窗洗涤泵-薛喜才.pdf

 
上海汽车中心实验室 
SAIC Center Lab 
中国·上海·嘉定区安研路201 号 
邮编: 201804 
No 201 Anyan road, Jiading, Shanghai ,China 
Post code: 201804 
报告编号 
Report number 
 
SCL-S-14-0179M 
委托者: 质保部 曹晓俊 
Request person, dept： 
委托编号:  /  
Request number: 
送样日期: 2014.06.01 
Request date:  
报告日期: 2014.06.30 
Report date：  
第1页共8页 
 
SMPV-0.2.3-002-QA -F01 
零件号Part number 
50012393 
 零件名称 
Part name 
风窗洗涤泵总成 
CONTAINER&PUMP ASSY-W/SCR WSH 
图纸日期Drawing date 
2009.06.02 
零件生产日期Part production date 
/ 
 供货商 
Supplier 
宁波奥云德电器有限公司 
车型/项目Car type/project 
AP11 
DVP 材料大纲签署日期DVP material test plan date 
/ 
阶段性报告 Interim report                结论性报告 Conclusion report          
 
Ⅰ.任务描述 Task description 
实验室受委托对风窗洗涤泵总成进行失效原因分析，失效零件具体信息如下： 
As requested, SCL has analyzed the failure of CONTAINER&PUMP ASSY-W/SCR WSH. The information of the failed part is 
as following： 
零件信息：Part information 
零件名称 
Part name 
风窗洗涤泵总成 
CONTAINER&PUMP ASSY-W/SCR WSH 
车制造日期 
Vehicle production date 
2013.01.14 
VIN 码 
VIN 
/ 
销售日期 
Sale date 
2013.01.24 
车辆里程数 
Car mileage 
39873 公里(km) 
维修站名称 
Sale agent: 
浙江申孚 
失效模式描述 
Failure circumstance  
售后AP11 风窗洗涤泵由于电机主轴断裂而无法工作；CONTAINER&PUMP ASSY-W/SCR WSH was 
failed because of the bear fracturing. 
原材料信息：Raw material information 
原材料及牌号 
Raw material specification 
电机主轴：3Cr13 
原材料厂商 
Raw material producer 
/ 
散件供应商 
Component supplier 
/ 
金属热处理状态 
Metal heat treatment state 
淬火 回火 
失效零件见图1：The failed part is shown in figure 1.  
 
Ⅱ. 结论与建议 Conclusions and Suggestions 
结论Conclusions： 
1. 由于液体冲刷、腐蚀造成风窗洗涤泵电机主轴直径逐渐变细，最后在扭转力的作用下发生断裂；The detergent 
erosion and corrosion resulted in the spindle thinning and finally fractured under the torsional force. 
2. 主轴材料成分符合要求，金相及硬度正常；Chemical components met the requirement. Microstructure and hardness 
were normal. 
 
建议Suggestions： 
1. 请使用正确的洗涤剂；Use the correct detergent. 
 
 
 
分发: 
Distribution 
质保部 曹晓俊 
检验者Author 
薛喜才 
Xue Xicai 
审核Auditor 
邵百明 
Shao Baiming 
批准Approver 
 
日期Date 
2014.06.30 
日期Date 
2014.07.01 
日期Date 
2014.07.01 


 
上海汽车中心实验室 
SAIC Center Lab 
中国·上海·嘉定区安研路201 号 
邮编: 201804 
No 201 Anyan road, Jiading, Shanghai ,China 
Post code: 201804 
报告编号 
Report number 
 
SCL-S-14-0179M 
委托者: 质保部 曹晓俊 
Request person, dept： 
委托编号:  /  
Request number: 
送样日期: 2014.06.01 
Request date:  
报告日期: 2014.06.30 
Report date：  
第2页共8页 
 
SMPV-0.2.3-002-QA -F01 
III. 调查结果 Investigation Results  
售后AP11 风窗洗涤泵由于电机主轴断裂而无法工作，如图1 所示。电机主轴断裂处靠近叶轮，工作时失效部位
有洗涤液流动。 
 
 
 
 
 
 
 
 
 
 
       (a) 风窗洗涤泵全貌                           (b)洗涤泵失效部位：电机主轴 
 
 
 
 
 
 
 
 
 
 
 
 
 
 
 
 
 
 
(c) 新零件的内部结构图 
图1  风窗洗涤泵总成 
电机主轴失效部位宏观形貌如图2 所示。由图可见： 
 
失效部位颜色发黄，主轴表面有氧化、腐蚀现象。 
 
失效部位呈锥形，中间部位较细。从外观形貌来看，不像扭转或拉断的特征，疑似液体冲刷、腐蚀导致电机 
失
效
件 
新
零
件 
叶轮 
电机主轴断裂 
壳体 
内 
部 
为 
洗 
涤 
液 
零件失效部位： 
工作时，失效部
位有洗涤液流动 
水封圈 
内部为洗涤液 
壳体 
电机 
叶轮 


 
上海汽车中心实验室 
SAIC Center Lab 
中国·上海·嘉定区安研路201 号 
邮编: 201804 
No 201 Anyan road, Jiading, Shanghai ,China 
Post code: 201804 
报告编号 
Report number 
 
SCL-S-14-0179M 
委托者: 质保部 曹晓俊 
Request person, dept： 
委托编号:  /  
Request number: 
送样日期: 2014.06.01 
Request date:  
报告日期: 2014.06.30 
Report date：  
第3页共8页 
 
SMPV-0.2.3-002-QA -F01 
轴直径逐渐变细，最后在扭转力的作用下导致的断裂。  
 
 
 
 
 
 
 
 
 
 
 
 
 
 
 
 
 
 
 
 
 
 
 
 
 
 
 
 
 
 
 
 
 
 
 
图2   主轴失效部位形貌 
水封圈安装位置 
叶轮安装位置 
失效部位 
金相分析 


 
上海汽车中心实验室 
SAIC Center Lab 
中国·上海·嘉定区安研路201 号 
邮编: 201804 
No 201 Anyan road, Jiading, Shanghai ,China 
Post code: 201804 
报告编号 
Report number 
 
SCL-S-14-0179M 
委托者: 质保部 曹晓俊 
Request person, dept： 
委托编号:  /  
Request number: 
送样日期: 2014.06.01 
Request date:  
报告日期: 2014.06.30 
Report date：  
第4页共8页 
 
SMPV-0.2.3-002-QA -F01 
能谱分析EDS analysis 
电机轴失效部位与正常区域能谱分析结果如图3~图5所示。 
 
从能谱分析结果来看，失效部位含有微量Cl、S元素，这些酸性元素应该是来源于洗涤剂，其存在易造成电机轴
腐蚀。 
 
同时还可以看出，失效部位由于长时间氧化、腐蚀作用，氧含量明显比正常区域要高。 
 
 
 
 
 
 
 
 
目标 3305 
日期：6/25/2014 2:05:15 PM 高压：25.0kV 脉冲：16.08kcps 
El AN  Series  unn. C norm. C Atom. C Error (1 Sigma) 
                 [wt.%]  [wt.%]  [at.%]          [wt.%] 
----------------------------------------------------- 
Fe 26 K-series  58.95   58.22   33.58            1.53 
Cr 24 K-series  14.35   14.17    8.78            0.40 
C  6  K-series  13.53   13.36   35.84            1.90 
O  8  K-series   6.80    6.72   13.53            0.93 
Al 13 K-series   5.65    5.58    6.67            0.31 
Mn 25 K-series   0.56    0.55    0.32            0.04 
Ca 20 K-series   0.49    0.48    0.39            0.04 
Cl 17 K-series   0.43    0.43    0.39            0.04 
S  16 K-series   0.30    0.30    0.30            0.04 
Si 14 K-series   0.18    0.18    0.21            0.04 
----------------------------------------------------- 
Total: 101.25  100.00  100.00 
图 3  能谱分析： 腐蚀区域1 
 
 
 
 
 
 
 
 
目标 3305 
日期：6/25/2014 1:42:49 PM 高压：25.0kV 脉冲：15.39kcps 
 
 
0
1
2
3
4
5
6
7
8
9
keV
0
5
10
15
20
25
30
 cps/eV
 Fe 
 Fe 
 C 
 Cr 
 Cr 
 Al 
 O 
 Ca 
 Ca 
 Cl 
 Si 
 S 
 Mn 
 Mn 
0
1
2
3
4
5
6
7
8
keV
0
10
20
30
40
50
60
70
80
90
 cps/eV
 Fe 
 Fe 
 O 
 C 
 Cr 
 Cr 
 Ca 
 Ca 
 Cl 
 Na 
 Al 
 K 
 K 
 Si 
 S 


 
上海汽车中心实验室 
SAIC Center Lab 
中国·上海·嘉定区安研路201 号 
邮编: 201804 
No 201 Anyan road, Jiading, Shanghai ,China 
Post code: 201804 
报告编号 
Report number 
 
SCL-S-14-0179M 
委托者: 质保部 曹晓俊 
Request person, dept： 
委托编号:  /  
Request number: 
送样日期: 2014.06.01 
Request date:  
报告日期: 2014.06.30 
Report date：  
第5页共8页 
 
SMPV-0.2.3-002-QA -F01 
El AN  Series  unn. C norm. C Atom. C Error (1 Sigma) 
[wt.%]  [wt.%]  [at.%]          [wt.%] 
----------------------------------------------------- 
Fe 26 K-series  56.04   51.23   23.99            1.47 
O  8  K-series  23.23   21.23   34.70            3.16 
C  6  K-series  17.06   15.60   33.96            2.81 
Cr 24 K-series   9.25    8.45    4.25            0.28 
Na 11 K-series   1.06    0.97    1.10            0.12 
Ca 20 K-series   0.81    0.74    0.48            0.06 
Al 13 K-series   0.65    0.60    0.58            0.07 
Si 14 K-series   0.42    0.38    0.35            0.05 
Cl 17 K-series   0.36    0.33    0.24            0.04 
S  16 K-series   0.27    0.25    0.20            0.04 
K  19 K-series   0.24    0.22    0.15            0.04 
----------------------------------------------------- 
Total: 109.39  100.00  100.00 
图 4   能谱分析：腐蚀区域2 
 
 
 
 
 
 
 
 
目标 3305 
日期：6/25/2014 1:47:05 PM 高压：25.0kV 脉冲：21.27kcps 
 
El AN  Series  unn. C norm. C Atom. C Error (1 Sigma) 
                   [wt.%]  [wt.%]  [at.%]          [wt.%] 
----------------------------------------------------- 
Fe 26 K-series  77.44   78.08   57.48            2.02 
Cr 24 K-series  11.29   11.38    9.00            0.33 
C  6  K-series   9.01    9.08   31.09            1.87 
Al 13 K-series   0.61    0.62    0.94            0.07 
Si 14 K-series   0.59    0.60    0.88            0.06 
O  8  K-series   0.23    0.24    0.61            0.14 
----------------------------------------------------- 
Total:  99.17  100.00  100.00 
图 5   能谱分析：正常表面 
 
 
0
1
2
3
4
5
6
7
8
keV
0
10
20
30
40
50
60
70
80
90
 cps/eV
 Fe 
 Fe 
 Cr 
 Cr 
 C 
 Al  Si 
 O 


 
上海汽车中心实验室 
SAIC Center Lab 
中国·上海·嘉定区安研路201 号 
邮编: 201804 
No 201 Anyan road, Jiading, Shanghai ,China 
Post code: 201804 
报告编号 
Report number 
 
SCL-S-14-0179M 
委托者: 质保部 曹晓俊 
Request person, dept： 
委托编号:  /  
Request number: 
送样日期: 2014.06.01 
Request date:  
报告日期: 2014.06.30 
Report date：  
第6页共8页 
 
SMPV-0.2.3-002-QA -F01 
材料检测  Material test 
 
失效件成分符合要求，检测结果如表1 所示。 
 
失效件硬度、金相组织与正常件对比可见，失效件硬度正常，微观组织为回火马氏体+碳化物，是正常的。 
表1 材料测试 
序号 
No. 
试验项目 
Test item 
额定值 
Requirement 
试验结果 
Test result 
评价 
Evaluation 
合格 
OK 
不合格 
Not OK 
1.1 
失效件 
化学成分 
Chemical 
components 
3Cr13 
 
/ 
 
  C:0.26 ~0.35 
0.31 
× 
 
Si:≤1.0 
0.55 
× 
 
Mn:≤1.0 
0.63 
× 
 
P:≤0.035 
0.015 
× 
 
S:≤0.030 
0.001 
× 
 
Cr:12 ~14 
12.22 
× 
 
Ni:≤0.60 
0.13 
× 
 
Mo: 
0.01 
/ 
 
1.2 
维氏硬度HV1 
Hardness 
/ 
445 
440 
475 
/ 
 
转换成HRC 
Convert to HRC 
HRC:35~45 
45.5 
45.0 
47.5 
/ 
 
1.3 
微观组织 
Microstructure 
/ 
回火马氏体+均匀分布颗粒状
碳化物 
/ 
 
2.1 
新零件 
维氏硬度HV1 
Hardness 
/ 
440 
440 
452 
/ 
 
2.2 
微观组织 
Microstructure 
/ 
回火马氏体+均匀分布颗粒状
碳化物 
/ 
 
备注：1.转换标准参考GB/T1172-1999，结果仅供参考 
 
 
 
 
 
 
 
 
 
 
 
 
 
 
 
图6  失效件金相组织  500x 


 
上海汽车中心实验室 
SAIC Center Lab 
中国·上海·嘉定区安研路201 号 
邮编: 201804 
No 201 Anyan road, Jiading, Shanghai ,China 
Post code: 201804 
报告编号 
Report number 
 
SCL-S-14-0179M 
委托者: 质保部 曹晓俊 
Request person, dept： 
委托编号:  /  
Request number: 
送样日期: 2014.06.01 
Request date:  
报告日期: 2014.06.30 
Report date：  
第7页共8页 
 
SMPV-0.2.3-002-QA -F01 
 
 
 
 
 
 
 
 
 
 
 
 
 
 
图6  新零件金相组织  500x 
对图2 所示的失效部位纵向取样，金相分析结果如图7~图9。由图可见，失效部位表面呈现凸凹不平的腐蚀
坑，这些凹坑是液体冲刷与腐蚀共同作用的结果。 
 
 
 
 
 
 
 
 
 
 
 
 
 
 
 
 
 
 
图7  失效部位腐蚀区域组织  500x 
 
 
 
样
品
表
面 
腐蚀坑 
金相分析 


 
上海汽车中心实验室 
SAIC Center Lab 
中国·上海·嘉定区安研路201 号 
邮编: 201804 
No 201 Anyan road, Jiading, Shanghai ,China 
Post code: 201804 
报告编号 
Report number 
 
SCL-S-14-0179M 
委托者: 质保部 曹晓俊 
Request person, dept： 
委托编号:  /  
Request number: 
送样日期: 2014.06.01 
Request date:  
报告日期: 2014.06.30 
Report date：  
第8页共8页 
 
SMPV-0.2.3-002-QA -F01 
 
 
 
 
 
 
 
 
 
 
 
 
 
 
 
 
 
 
图8  失效部位腐蚀区域组织：腐蚀坑  500x 
 
 
 
 
 
 
 
 
 
 
 
 
 
 
 
 
 
 
 
图9  失效部位腐蚀区域组织：腐蚀坑  500x 
 
样品表面 
样品表面

File: 材料工程师/SCL-S-14-0180M-NLE-辅助水泵出水管-何伟.pdf.md
# SCL-S-14-0180M-NLE-辅助水泵出水管-何伟.pdf

 
上海汽车中心实验室 
SAIC Center Lab 
中国·上海·嘉定区安研路201 号 
邮编. 201804 
No 201 Anyan road, Jiading, Shanghai China 
Post code 201804 
报告编号 
Report number 
 
SCL-S-14-0180M 
委托者: SQE:包文誉 
Request person, dept： 
送样日期:  2014-06-04 
Request date:  
报告日期:  2014-06-12 
Report date：  
第1 页共5 页 
 
零件号Part number 
10196496 
 零件名称 
Part name 
辅助水泵出水管 
图纸日期Drawing date 
/ 
零件生产日期Part production date 
/ 
 供货商 
Supplier 
无锡二橡胶 
车型/项目Car type/project 
NLE 
试验大纲签署日期： 
/ 
 
   阶段性报告 Interim report        结论性报告 Conclusion report        
Ⅰ.任务描述 Task description 
实验室受委托对无锡二橡胶生产的辅助水泵出水管进行失效原因分析，失效零件具体信息如下： 
As requested, QA lab has analyzed the failure of the coolnat hose. The background information of the failed part is as following： 
零件信息：Part information 
零件名称 
Part name 
辅助水泵出水管 
制造日期 
Production date 
/ 
VIN 码 
VIN 
/ 
销售日期 
Sale date 
/ 
车辆里程数 
Car mileage 
0 公里 
维修站名称 
Sale agent 
/ 
失效模式描述 
Failure circumstance 
description 
无锡商用车G10 整车装配发现辅助水泵出水管破裂/临港基地发动机装配线检查发现辅
助水泵出水管破裂 
原材料信息：Raw material information 
原材料及牌号 
Raw material specification 
EPDM-5601  8550 
原材料厂商 
Raw material producer 
美国埃克森  荷兰DSM 
散件供应商 
Component supplier 
/ 
金属热处理状态 
Metal heat treatment state 
/ 
失效零件见图：The failed part is shown in figure 1.  
 
Ⅱ. 结论与建议 Conclusions and suggestions 
结论： 1 失效件外表面均因尖锐物体磕碰、划伤导致胶管破裂。 
       2 失效件材料均能满足材料实验大纲要求。 
        
       
 
建议： 1 确保辅助水泵出水管使用过程中不受外力损伤。 
       
    
 
 
 
 
 
分发: 
Distribution 
SQE：包文誉 
检验者Author 
何伟 
Hewei 
审核Auditor 
吴文安 
Wuwenan 
批准Approver 
 
日期Date 
2014-06-12 
日期Date 
2014-06-12 
日期Date 
2014-06-12 
 
 


 
上海汽车中心实验室 
SAIC Center Lab 
中国·上海·嘉定区安研路201 号 
邮编. 201804 
No 201 Anyan road, Jiading, Shanghai China 
Post code 201804 
报告编号 
Report number 
 
SCL-S-14-0180M 
委托者: SQE:包文誉 
Request person, dept： 
送样日期:  2014-06-04 
Request date:  
报告日期:  2014-06-12 
Report date：  
第2 页共5 页 
 
 
图1   辅助水泵出水管开裂 
 
III. 测试结果 Test Results  
 
1 材料测试 
检测无锡商用车整车装配线的失效件（无锡失效件）和临港发动机装配线的失效件（临港失效件）的材料性能。 
  序号 
No. 
试验项目 
Test item 
额定Requirement 
试验结果 
Test result 
评价 Evaluation 
合格 
qualified 
不合格 
unqualified 
材料硬度-ShoreA 
1 
无锡失效件内层 
65±5 
66 
× 
 
2 
无锡失效件外层 
65±5 
64 
× 
 
3 
临港失效件内层 
65±5 
67 
× 
 
4 
临港失效件外层 
65±5 
64 
× 
 
材料拉伸强度 
1 
无锡失效件内层 
≥10MPa 
16.1 
× 
 
2 
无锡失效件外层 
≥10MPa 
13.7 
× 
 
3 
临港失效件内层 
≥10MPa 
14.9 
× 
 
4 
临港失效件外层 
≥10MPa 
13.8 
× 
 
材料断裂伸长率 
1 
无锡失效件内层 
≥300% 
303.2 
× 
 
2 
无锡失效件外层 
≥300% 
327.2 
× 
 
3 
临港失效件内层 
≥300% 
303 
× 
 
4 
临港失效件外层 
≥300% 
414 
× 
 
材料性能均符合材料实验大纲要求。 
 
2 断口分析 
分别对无锡失效件和临港失效件的断口进行分析。 
无锡-失效件 
临港-失效件 


 
上海汽车中心实验室 
SAIC Center Lab 
中国·上海·嘉定区安研路201 号 
邮编. 201804 
No 201 Anyan road, Jiading, Shanghai China 
Post code 201804 
报告编号 
Report number 
 
SCL-S-14-0180M 
委托者: SQE:包文誉 
Request person, dept： 
送样日期:  2014-06-04 
Request date:  
报告日期:  2014-06-12 
Report date：  
第3 页共5 页 
 
无锡失效件 
断口沿水管轴向，内外层均有开裂，且内层开口小于外层开口。 
断口外表面： 
 
外表面有明显划伤痕迹，断口呈直线，且外表面断口端部有明显磕碰导致的挤压凹痕和长条划伤痕迹 
沿编织层剥离内外层，观察外层断口： 
 
外层断口呈明显切割纹路。 
内层断口面： 
 
内层断口靠近编织层侧呈现与外层相同的切割纹路，并没有穿透内层，后使用过程中二次受力导致水管内层撕透。 
内外层断口纹路表明切割纹路由外向内。 
 
 
外表面断口 
外表面明显划伤痕迹 
编织层 
外表面 
管口卡箍端 
管口卡箍端 
编织层 
内层 
凹痕 
管口卡箍端 
二次受力撕裂纹路 
切割纹路 
一次切割纹路 


 
上海汽车中心实验室 
SAIC Center Lab 
中国·上海·嘉定区安研路201 号 
邮编. 201804 
No 201 Anyan road, Jiading, Shanghai China 
Post code 201804 
报告编号 
Report number 
 
SCL-S-14-0180M 
委托者: SQE:包文誉 
Request person, dept： 
送样日期:  2014-06-04 
Request date:  
报告日期:  2014-06-12 
Report date：  
第4 页共5 页 
 
临港失效件 
开裂方向沿水管圆周方向，编织层有一股编织断裂，内外层均已开裂。 
水管外表面： 
 
 
外表面开裂方向两端有划伤痕迹，并有长直线型划伤痕迹。 
沿编织层剥离内外层，观察外层断口： 
 
外层断口切割纹路清晰，切割方向由表面向编织层。 
内层断口： 
 
放大 
放大 
划伤痕迹 
划伤痕迹 
外层 
编织层 
内层 
直线型划伤痕迹 
编织层 
起始区域 
内层 
切割纹路 
撕裂方向 


 
上海汽车中心实验室 
SAIC Center Lab 
中国·上海·嘉定区安研路201 号 
邮编. 201804 
No 201 Anyan road, Jiading, Shanghai China 
Post code 201804 
报告编号 
Report number 
 
SCL-S-14-0180M 
委托者: SQE:包文誉 
Request person, dept： 
送样日期:  2014-06-04 
Request date:  
报告日期:  2014-06-12 
Report date：  
第5 页共5 页 
 
内层撕裂起始区域位于编织层处，为切割纹路。再由此区域形成贯穿开裂。 
 
小结： 
1 失效件外表面均有明显尖锐物体磕碰、划伤痕迹。 
2 失效件的断口纹路均由水管外表面扩展到内表面，且无锡失效件二次受力导致内层撕裂穿透。 
3 失效件的材料性能均能满足材料实验大纲要求。

File: 材料工程师/SCL-S-14-0181M-IP24-电磁屏蔽罩-虞莲雯.pdf.md
# SCL-S-14-0181M-IP24-电磁屏蔽罩-虞莲雯.pdf

 
上海汽车中心实验室 
 SAIC Center Lab 
中国·上海·嘉定区安研路201 号 
邮编. 201804 
No. 
201 
Anyan 
Road, 
Jiading 
District,  Shanghai, China. 
Post code :201804 
报告编号：Report number 
SCL-S-14-0181M 
委托者Request：/ 
委托编号Request number：/ 
送样日期Deliver date：20140524 
报告日期Report date：20140604 
第 1 页 共 3 页 
 
 
零件号 
Part number 
F01R106051 
 零件名称 
Part  name 
电磁屏蔽罩 
EMC SHIELD 
图纸日期 
Drawing date  
/ 
零件生产日期 
Production date 
/ 
 供货商 
Supplier 
联合汽车电子有限公司 
United Automotive Electronic Systems Co., LTD  
车型/项目 
Car type/project 
IP24 
DVP 材料大纲签署日期 
DVP material test plan date 
/ 
 
   阶段性报告  Stage report        结论性报告 Conclusion report         
Ⅰ.任务描述 Task description 
背景：零件在线装配后下线，发现电磁屏蔽罩表面锈蚀。SQE 送失效件至实验室检测。Background：EMC 
SHIELD was found rusted on the surface in the off-line-inspection after fixed in the car in Lingang. So SCL was 
requested to analyze the failure cause by SQE. The material list please refer to the next page: 
零件名称 
Part name 
电磁屏蔽罩 
车制造日期 
Vehicle production 
date 
2014.05 
VIN 码 
VIN 
/ 
销售日期 
Sale date 
/ 
车辆里程数 
Car mileage 
0 
维修站名称 
Sale agent 
/ 
失效模式描述 
Failure circumstance  
电磁屏蔽罩临港0 公里车锈蚀 
 
Ⅱ. 结论与建议 Conclusions and suggestions 
结论：失效零件不符合图纸要求，表面没有镀层；此外，后送的批次零件表面虽然有镀层，但是镀层厚度不
符合图纸要求（图纸要求为镀Zi-Ni 合金，三价铬钝化，镀层厚度为8±2μm.） 
建议：该供应商的零件需要加强管理，避免存在零件漏镀或镀层不合格的情况。 
Conclusion: The failure part had no e-plated layer on the surface. In addtion, the casual inspection part 
provivded by SQE also was unqualified to the drawing requirement which saying Zi-Ni plating,Cr3+passivation, 
layer thickness 8±2μm. 
Suggestion: The supplier need to be inspected tightly in order to avoid parts from missing e-plating or layer 
unqualified to the drawing. 
 
 
 
 
 
 
分发： 
Dispenser 
SQE：李珅 
SQE：Li shen 
检验者： 
Identifier 
虞莲雯 
YU Lianwen 
审核： 
Auditor 
虞莲雯 
YU Lianwen 
批准： 
Approver 
 
日期： 
Date 
2014.06.03 
日期： 
Date 
2014.06.04 
日期： 
Date 
2014.06.13 
 


 
上海汽车中心实验室 
 SAIC Center Lab 
中国·上海·嘉定区安研路201 号 
邮编. 201804 
No. 
201 
Anyan 
Road, 
Jiading 
District,  Shanghai, China. 
Post code :201804 
报告编号：Report number 
SCL-S-14-0181M 
委托者Request：/ 
委托编号Request number：/ 
送样日期Deliver date：20140524 
报告日期Report date：20140604 
第 2 页 共 3 页 
 
 
Ⅲ. 原材料信息  Raw material List 
序号 
No. 
零件名称 
Part name 
原材料厂商及牌号 
Raw material producer l and trademark 
散件供应商 
Part supplier 
引用标准 
Standard 
1 
电磁屏蔽罩 
DC06 
联合汽车电子 
/ 
1.1 
电镀 Electroplating 
安美特（ZNA 系列） 
无锡市中捷减震器有
限公司 
图纸要求 
                                       
Ⅳ. 现状描述  As-received situation 
 
 
图1  零件收到时状态图（左：正面；右：背面） 
说明：零件正面有明显锈迹，背面有部分区域有黄色污染物，部分区域正常（无锈迹，也无黄色污染物）。 
 
Ⅴ. 分析  Analysis 
 
 
图2 失效件背面 测试问题 
分析： 用X-RAY 测厚仪对失效件（图2 中所示位置）进行测试，测试结果表明该处表面没有镀层，即没有图纸要求的电镀锌镍层，
也没有电镀锌层。该零件在整个生产过程中缺失了电镀该工序。 
 
 
 
 


 
上海汽车中心实验室 
 SAIC Center Lab 
中国·上海·嘉定区安研路201 号 
邮编. 201804 
No. 
201 
Anyan 
Road, 
Jiading 
District,  Shanghai, China. 
Post code :201804 
报告编号：Report number 
SCL-S-14-0181M 
委托者Request：/ 
委托编号Request number：/ 
送样日期Deliver date：20140524 
报告日期Report date：20140604 
第 3 页 共 3 页 
 
 
 
图3  抽检件 测试位置 
 
分析： 图3 零件为SQE 抽检件（发现失效件后，SQE 抽检一个零件给实验室），对该零件用X-RAY 进行测试，发现该零件有镀层，
镀层为锌镍合金（镀层种类和图纸要求相符），Ni 含量为11%-13%（图纸中没有规定Ni 含量，但是测得的Ni 含量属于正常范围），
但是镀层厚度仅为2.8-3.0μm，远没有达到图纸要求（图纸要求为：8±2μm）。因此，抽检件的表面保护性能也没有达到图纸要求，

File: 材料工程师/SCL-S-14-0182M-  AS21 - 前弹簧-白云岭.pdf.md
# SCL-S-14-0182M-  AS21 - 前弹簧-白云岭.pdf

 
上海汽车中心实验室 
SAIC Center Lab 
中国·上海·嘉定区安研路201 号 
邮编: 201804 
No 201 Anyan road, Jiading, Shanghai ,China 
Post code: 201804 
报告编号 
Report number 
 
SCL-S-14-0182M 
委托者:  CH  施宇锋 
Request person, dept： 
委托编号:  /  
Request number: 
送样日期:  2014.6.5 
Request date:  
报告日期:  2014.6.10 
Report date：第 1 页 共 5 页 
 
SMPV-0.2.3-002-QA -F01 
零件号Part number 
10094337 
 零件名称 
Part name 
前弹簧 
SPRING-FRT STRUT 
图纸日期Drawing date 
/ 
零件生产日期Part production date 
2013-08-13 
 供货商 
Supplier 
中国弹簧厂 
车型/项目Car type/project 
AS21 
DVP 材料大纲签署日期DVP material test plan date 
/ 
阶段性报告  Stage report                结论性报告 Conclusion report 
 
Ⅰ.任务描述 Task description 
实验室受委托对前弹簧进行失效原因分析，失效零件具体信息如下： 
As requested, SCL has analyzed the failure of spring-frt stut. The information of the failed part is as following： 
零件信息：Part information 
零件名称 
Part name 
前弹簧 
SPRING-FRT STRUT 
制造日期 
Production date 
/ 
VIN/车/发动机号码
car/engine no 
/ 
失效日期 
Incident date 
2014-05-15 
车辆里程数/测试寿命 
Car mileage/Test life 
4600 公里 
失效地点 
Location 
海南 
失效模式描述 
Failure circumstance description 
在海南做CORR QC/T732 乘用车强化腐蚀试验，试样进行至63%时前弹簧断裂。 
原材料信息：Raw material information 
原材料及牌号 
Raw material specification 
SWI-200 
原材料厂商 
Raw material producer 
/ 
散件供应商 
Component supplier 
/ 
金属热处理状态 
Metal heat treatment state 
淬火+回火 
失效零件见图1：The failed part is shown in figure 1.  
 
Ⅱ. 结论与建议 Conclusions and suggestions 
 
结论Conclusions： 
1、 失效件是由于表面腐蚀引起的疲劳断裂。 
The springs failed through fatigue, which was initiated from heavy corrosion pitting at the spring surface.  
2、 失效件的材料性能未见异常。 
The material properties of the part is normal. 
 
  建议Suggestions： 
1、 优化周边结构，以降低对零件的腐蚀强度。 
Optimize the surrounding protection structure to reduce the environment’s corrosion intensity. 
2、请校核表面保护的能力。 
To check the ability of the surface protection.  
 
分发： 
Distribution 
CH  施宇锋 
检验者Author 
白云岭   
Bai Yunling 
审核
Auditor 
邵百明 
Shao Baiming 
批准
Approver 
 
日期Date 
2014.6.10 
日期Date 
2014.6.11 
日期Date 
2014.6.11 


 
上海汽车中心实验室 
SAIC Center Lab 
中国·上海·嘉定区安研路201 号 
邮编: 201804 
No 201 Anyan road, Jiading, Shanghai ,China 
Post code: 201804 
报告编号 
Report number 
 
SCL-S-14-0182M 
委托者:  CH  施宇锋 
Request person, dept： 
委托编号:  /  
Request number: 
送样日期:  2014.6.5 
Request date:  
报告日期:  2014.6.10 
Report date：第 2 页 共 5 页 
 
SMPV-0.2.3-002-QA -F01 
III. 测试结果 Test Results  
一、 宏观观察： 
1、 收到委托者提供的实物形貌，见图1a；断裂位置位于最后2/3 圈处。 
2、 断裂失效弹簧表面锈蚀严重，部分区域的表面涂层已完全脱落，见图1b；未脱落区域的涂层鼓泡严重， 
见图1c；断口附近区域的弹簧表面锈蚀严重，见图1d。 
 
 
 
 
图1 宏观观察 
 
1a 
1d 
1c 
1b 


 
上海汽车中心实验室 
SAIC Center Lab 
中国·上海·嘉定区安研路201 号 
邮编: 201804 
No 201 Anyan road, Jiading, Shanghai ,China 
Post code: 201804 
报告编号 
Report number 
 
SCL-S-14-0182M 
委托者:  CH  施宇锋 
Request person, dept： 
委托编号:  /  
Request number: 
送样日期:  2014.6.5 
Request date:  
报告日期:  2014.6.10 
Report date：第 3 页 共 5 页 
 
SMPV-0.2.3-002-QA -F01 
 二、断口观察： 
1、宏观观察：断口表面已严重锈蚀，但具有疲劳特征，可分为2 部分，即疲劳区和瞬断区，见图2a；疲劳
源处腐蚀严重，见图2b。  
2、微观观察：断口经过清洗除锈处理，但因锈蚀严重，锈蚀无法去除； 微观观察，整个断口表面均被厚厚
的氧化锈蚀所覆盖，见图2c。 
 
 
 
 
 
 
 
瞬断区 
疲劳区 
图2  断口观察 
疲劳源 
2a 
2c 
2b 


 
上海汽车中心实验室 
SAIC Center Lab 
中国·上海·嘉定区安研路201 号 
邮编: 201804 
No 201 Anyan road, Jiading, Shanghai ,China 
Post code: 201804 
报告编号 
Report number 
 
SCL-S-14-0182M 
委托者:  CH  施宇锋 
Request person, dept： 
委托编号:  /  
Request number: 
送样日期:  2014.6.5 
Request date:  
报告日期:  2014.6.10 
Report date：第 4 页 共 5 页 
 
SMPV-0.2.3-002-QA -F01 
二、 理化分析： 
1、 在失效弹簧断口附近的被腐蚀（锈蚀）的部位取样，进行弹簧表面质量检测，实测结果是弹簧表面有严
重的腐蚀坑，见图3。 
 
   图3  表面质量 
 
2、在失效件上取样进行理化检测，具体结果见表1。 
表1 
序号 
No. 
试验项目 
Test item 
额定值 
Requirement 
试验结果 
Test result 
评价 Evaluation 
合格 
qualified 
不合格 
unqualified 
1 
化学成分/SWI-200 
 
 
 
 
 
C 
0.51-0.59 
0.56 
X 
 
 
Si 
1.30-1.60 
1.47 
X 
 
 
Mn 
0.60-0.80 
0.72 
X 
 
 
P 
≤0.020 
0.013 
X 
 
 
S 
≤0.020 
0.0055 
X 
 
 
Cr 
0.60-0.80 
0.75 
X 
 
2 
芯部硬度 
52.0-55.5HRC 
569、563、573HV30 
/ 
 
53.5、53.0、54.0  1 
X 
 
3 
表面脱碳 
半脱碳≤0.13mm 
全脱碳：0 
0 
（图4） 
X 
 
4 
非金属夹杂物 
/ 
＜D0.5 
（图5） 
X 
 
5 
金相组织 
回火屈氏体及少量
碳化物 
回火屈氏 
（图6） 
X 
 
6 
涂层厚度 
0.060-0.160mm 
0.099-0.130 
X 
 
注：洛氏硬度由维氏硬度转换，转化标准GB/T1172-1999。 
   
 


 
上海汽车中心实验室 
SAIC Center Lab 
中国·上海·嘉定区安研路201 号 
邮编: 201804 
No 201 Anyan road, Jiading, Shanghai ,China 
Post code: 201804 
报告编号 
Report number 
 
SCL-S-14-0182M 
委托者:  CH  施宇锋 
Request person, dept： 
委托编号:  /  
Request number: 
送样日期:  2014.6.5 
Request date:  
报告日期:  2014.6.10 
Report date：第 5 页 共 5 页 
 
SMPV-0.2.3-002-QA -F01 
 
 
图4  表面脱碳  100X                       图5  非金属夹杂物  100X 
 
 
图6  金相组织  500X 
 
横向 
纵向

File: 材料工程师/SCL-S-14-0183M-AP13 NSE 1.5T - 连杆螺栓-白云岭.pdf.md
# SCL-S-14-0183M-AP13 NSE 1.5T - 连杆螺栓-白云岭.pdf

 
上海汽车中心实验室 
SAIC Center Lab 
中国·上海·嘉定区安研路201 号 
邮编: 201804 
No 201 Anyan road, Jiading, Shanghai ,China 
Post code: 201804 
报告编号 
Report number 
 
SCL-S-14-0183M 
委托者:  EN 石景龙 
Request person, dept： 
委托编号:  /  
Request number: 
送样日期:  2014.6.6 
Request date:  
报告日期:  2014.6.12 
Report date：第 1 页 共 6 页 
 
SMPV-0.2.3-002-QA -F01 
零件号Part number 
BLE200011 
 零件名称 
Part name 
连杆螺栓 
Connecting Rod Bolt 
图纸日期Drawing date 
2009-11-10 
零件生产日期Part production date 
/ 
 供货商 
Supplier 
KAMAX 
车型/项目Car type/project 
AP13  NSE 1.5T 
DVP 材料大纲签署日期DVP material test plan date 
/ 
阶段性报告  Stage report                结论性报告 Conclusion report 
 
Ⅰ.任务描述 Task description 
实验室受委托对连杆螺栓进行失效原因分析，失效零件具体信息如下： 
As requested, SCL has analyzed the failure of connecting rod bolt. The information of the failed part is as following： 
零件信息：Part information 
零件名称 
Part name 
连杆螺栓 
Connecting Rod Bolt 
制造日期 
Production date 
/ 
VIN 码/发动机号码
Car/Engine no. 
15S4GQFGDB120139 
失效日期 
Incident date 
2014.05.07 
车辆里程数/测试寿命 
Car mileage/Test life 
冷却系统试验完成30% 
失效地点 
Location 
南京浦口发动机台架试验室 
失效模式描述 
Failure circumstance description 
冷却系统试验 （共50h），试验完成30%时，突然扭矩下降，进气侧有雾气冒出，急
停发动机，发现第4 缸的连杆瓦盖击穿缸体；拆机发现第4 缸连杆螺栓断裂，连杆瓦
盖飞出。 
原材料信息：Raw material information 
原材料及牌号 
Raw material specification 
/ 
原材料厂商 
Raw material producer 
/ 
散件供应商 
Component supplier 
/ 
金属热处理状态 
Metal heat treatment state 
淬火+回火 
失效零件见图1：The failed part is shown in figure 1.  
 
Ⅱ. 结论与建议 Conclusions and suggestions 
结论Conclusions： 
1、 1#断裂螺栓被屈服拉长、连接副松动后，迫使2#断裂螺栓产生了单向疲劳断裂。1#断裂螺栓被屈服拉长
可能是该螺栓经过多次装配且在后续使用过程中产生的。1# fracture bolt is yielding elongated joints, loose, 
forcing the 2# fracture bolt produced a one-way fatigue fracture. 1# fracture bolt is yielding elongated may be the 
bolt after repeated assembly and in the follow-up process used to produce. 
2、 零件的材料性能符合技术要求。The Material properties met the technical requirements. 
 
建议Suggestions： 
1、完善规范装配工艺（如允许重复装配次数）。Improve the standard of assembly process (such as allows repeated 
assembly times) 
2、严格执行装配工艺要求。Strict implementation of assembly process. 
 
分发： 
Distribution 
EN 石景龙 
检验者Author 
白云岭   
Bai Yunling 
审核
Auditor 
邵百明 
Shao baiming 
批准
Approver 
 
 
日期Date 
2014.6.12 
日期Date 
2014.6.13 
日期Date 
2014.6.13 


 
上海汽车中心实验室 
SAIC Center Lab 
中国·上海·嘉定区安研路201 号 
邮编: 201804 
No 201 Anyan road, Jiading, Shanghai ,China 
Post code: 201804 
报告编号 
Report number 
 
SCL-S-14-0183M 
委托者:  EN 石景龙 
Request person, dept： 
委托编号:  /  
Request number: 
送样日期:  2014.6.6 
Request date:  
报告日期:  2014.6.12 
Report date：第 2 页 共 6 页 
 
SMPV-0.2.3-002-QA -F01 
III. 测试结果 Test Results  
一、 失效件实物形貌： 
1、 委托者提供的失效件实物形貌如图1a 所示，连杆已被撞击变形；两个螺栓以全部断裂，见图1b。 
 
 
 
 
 图1   失效件实物形貌 
  
 
 
 
 
 
 
1a 
1b 
2# 
1# 


 
上海汽车中心实验室 
SAIC Center Lab 
中国·上海·嘉定区安研路201 号 
邮编: 201804 
No 201 Anyan road, Jiading, Shanghai ,China 
Post code: 201804 
报告编号 
Report number 
 
SCL-S-14-0183M 
委托者:  EN 石景龙 
Request person, dept： 
委托编号:  /  
Request number: 
送样日期:  2014.6.6 
Request date:  
报告日期:  2014.6.12 
Report date：第 3 页 共 6 页 
 
SMPV-0.2.3-002-QA -F01 
二、 断口观察： 
1、 宏观观察： 
1.1、1 #断口残留在连杆内螺纹孔中的螺栓有向2#螺栓一侧弯曲的现象，且连杆基体表面受敲击磨损严重，
见图2a；断口附近有缩颈现象见图2c；断口附近的螺牙底部由于过载已产生了圆周裂纹，见图2d；
断口具有典型拉伸过载特征，见图2e. 
1.2、2 #断口具有典型的疲劳特征，疲劳扩展方向如图2b 中黄色虚线所示。 
1.3、综上可以发现，1#螺栓和2#螺栓断裂都受到过同一方向的分力。 
 
 
  
 
 
 
 
 
 
 
 
 
 
 
 
 
 
 
 
 
 
 
 
F 
F 
2a 
2b 
2d 
2e 
2c 
图2  宏观观察 


 
上海汽车中心实验室 
SAIC Center Lab 
中国·上海·嘉定区安研路201 号 
邮编: 201804 
No 201 Anyan road, Jiading, Shanghai ,China 
Post code: 201804 
报告编号 
Report number 
 
SCL-S-14-0183M 
委托者:  EN 石景龙 
Request person, dept： 
委托编号:  /  
Request number: 
送样日期:  2014.6.6 
Request date:  
报告日期:  2014.6.12 
Report date：第 4 页 共 6 页 
 
SMPV-0.2.3-002-QA -F01 
2、断口微观观察： 
2.1、 因经宏观观察1#断口的过载特征已经明了、清晰，故不再进行微观观察。 
2.2、2#螺栓断口具有典型的疲劳特征，见图3c；该断口具有多源疲劳特征，疲劳源处未发现明显缺陷，见
图3e；在疲劳源附近区域的疲劳辉纹特征明显，间距紧密，见图3f；疲劳的中间区域疲劳辉纹特征较少，
见图3d；在疲劳区域的后半段，微观观察，未发现疲劳辉纹，是韧窝形貌，见图3b；断口的瞬断区微观形
貌为韧窝，见图3a。综上，说明该螺栓是单向疲劳，且受力很大。 
   
   
  
 
 
 
 
 
 
 
 
 
 
 
 
 
 
 
 
 
 
 
 
 
 
 
 
 
 
 
 
 
 
 
 
 
图3  断口微观观察  SEM 
3a 
3b 
3d 
3e 
3c 
3f 
瞬断区 
疲劳区 


 
上海汽车中心实验室 
SAIC Center Lab 
中国·上海·嘉定区安研路201 号 
邮编: 201804 
No 201 Anyan road, Jiading, Shanghai ,China 
Post code: 201804 
报告编号 
Report number 
 
SCL-S-14-0183M 
委托者:  EN 石景龙 
Request person, dept： 
委托编号:  /  
Request number: 
送样日期:  2014.6.6 
Request date:  
报告日期:  2014.6.12 
Report date：第 5 页 共 6 页 
 
SMPV-0.2.3-002-QA -F01 
三、 理化检测： 
1、在失效件上进行理化测试，实测结果见表1；结果显示失效件的化学成分未见异常，其他性能符合技术
要求。  
表1 
序号 
No. 
试验项目 
Test item 
额定值 
Requirement 
试验结果 
Test result 
评价 Evaluation 
合格 
qualified 
不合格 
unqualified 
1 
1#断裂螺栓化学成分 
 
 
 
 
 
C 
/ 
0.24 
/ 
 
 
Si 
/ 
0.071 
/ 
 
 
Mn 
/ 
0.88 
/ 
 
 
P 
/ 
0.014 
/ 
 
 
S 
/ 
0.0065 
/ 
 
 
Cr 
/ 
0.28 
/ 
 
 
B 
/ 
0.0039 
/ 
 
 
Al 
/ 
0.043 
/ 
 
2 
1#断裂螺栓（10.9 级） 
 
 
 
 
2.1 
芯部硬度 
320-380HV 
355、357、363 
X 
 
2.2 
表面硬度 
≤390HV0.3 
374、377、377 
X 
 
2.3 
表面与芯部硬度差 
≤30HV 
19、20、16 
X 
 
2.4 
表面全脱碳层深度 
≤0.015mm 
0  （图4） 
X 
 
2.5 
螺牙缺陷 
中径以下无折叠 
中径以下无折叠 
（图5） 
X 
 
2.6 
金相组织 
回火索氏体 
回火索氏体（图6） 
X 
 
3 
2#断裂螺栓（10.9 级） 
 
 
 
 
3.1 
芯部硬度 
320-380HV 
371、368、366 
X 
 
3.2 
表面硬度 
≤390HV0.3 
381、380、381 
X 
 
3.3 
表面与芯部硬度差 
≤30HV 
10、12、15 
X 
 
3.4 
表面全脱碳层深度 
≤0.015mm 
0  （图7） 
X 
 
3.5 
螺牙缺陷 
中径以下无折叠 
中径以下无折叠（图8） 
X 
 
3.6 
金相组织 
回火索氏体 
回火索氏体（图9） 
X 
 
 
 
图4  1#断裂螺栓表面脱碳   100X                 图5   1#断裂螺栓螺牙缺陷   100X 
 


 
上海汽车中心实验室 
SAIC Center Lab 
中国·上海·嘉定区安研路201 号 
邮编: 201804 
No 201 Anyan road, Jiading, Shanghai ,China 
Post code: 201804 
报告编号 
Report number 
 
SCL-S-14-0183M 
委托者:  EN 石景龙 
Request person, dept： 
委托编号:  /  
Request number: 
送样日期:  2014.6.6 
Request date:  
报告日期:  2014.6.12 
Report date：第 6 页 共 6 页 
 
SMPV-0.2.3-002-QA -F01 
 
 
图6   1#断裂螺栓金相组织   500X              图7  2#断裂螺栓表面脱碳   100X 
 
 
图7   2#断裂螺栓螺牙缺陷   100X              图8   2#断裂螺栓金相组织   500X 
四、背景调查： 
15S4GQFGDB120139 历史拆装过程： 
1) 
2013.11.12 生产线装机，活塞、连杆和连杆螺栓为生产线件，以下简称状态1，用于拉缸试验； 
2) 
2014.1.6 试制试验更换活塞连杆总成，改装成普通状态，以下简称状态2，活塞、连杆和连杆螺栓为量产状态
的领用件，进行10h 磨合，为后续试验做准备，连杆螺栓装配见后面记录； 
3) 
2014.3.24 试制试验更换特制气门，以下简称状态3，进行气门温度场试验； 
4) 
2014.4.19 试制试验更换回普通气门和特制活塞，以下简称状态4，进行活塞温度场试验； 
5） 2014.4.22 试制试验恢复到普通状态，用状态2 的活塞、连杆和连杆螺栓，连杆螺栓装配扭矩见后面记录，扭
矩正常，用于冷却系统试验。 
注：故障件连杆螺栓生产线加工装配1 次，试制试验手工装配2 次，共3 次。 
五、小结： 
1、通过宏观观察和微观观察、分析，并结合背景调查，可以确认1#断裂螺栓再重复装配过程中已经屈服，
在最后的台架试验过程中该螺栓被屈服拉长，其螺栓所来连接的连杆和连杆盖的连接副松动，产生了敲
击现象。 
2、1#断裂螺栓被屈服拉长、连接副松动后，迫使2#断裂螺栓产生了单向疲劳断裂。

File: 材料工程师/SCL-S-14-0184M-  SGE1.4T - 缸盖螺栓-白云岭.pdf.md
# SCL-S-14-0184M-  SGE1.4T - 缸盖螺栓-白云岭.pdf

 
上海汽车中心实验室 
SAIC Center Lab 
中国·上海·嘉定区安研路201 号 
邮编: 201804 
No 201 Anyan road, Jiading, Shanghai ,China 
Post code: 201804 
报告编号 
Report number 
 
SCL-S-14-0184M 
委托者:  EN 陶俊 
Request person, dept： 
委托编号:  /  
Request number: 
送样日期:  2014.6.6 
Request date:  
报告日期:  2014.6.17 
Report date：第 1 页 共 9 页 
 
SMPV-0.2.3-002-QA -F01 
零件号Part number 
11611069 
 零件名称 
Part name 
缸盖螺栓 
Bolt 
图纸日期Drawing date 
/ 
零件生产日期Part production date 
/ 
 供货商 
Supplier 
SAIC USA 
车型/项目Car type/project 
SGE1.4T 
DVP 材料大纲签署日期DVP material test plan date 
/ 
阶段性报告  Stage report                结论性报告 Conclusion report 
 
Ⅰ.任务描述 Task description 
实验室受委托对缸盖螺栓进行失效原因分析，失效零件具体信息如下： 
As requested, SCL has analyzed the failure of bolt. The information of the failed part is as following： 
零件信息：Part information 
零件名称 
Part name 
缸盖螺栓 
Bolt 
制造日期 
Production date 
/ 
VIN 码/发动机号码
Car/Engine no. 
/ 
失效日期 
Incident date 
/ 
车辆里程数/测试寿命 
Car mileage/Test life 
0 公里 
失效地点 
Location 
安亭 
失效模式描述 
Failure circumstance description 
在试验车间安装过程中该螺栓拧紧两次后发生断裂。 
PAM：30Nm+240° 
原材料信息：Raw material information 
原材料及牌号 
Raw material specification 
/ 
原材料厂商 
Raw material producer 
/ 
散件供应商 
Component supplier 
/ 
金属热处理状态 
Metal heat treatment state 
淬火+回火 
失效零件见图2：The failed part is shown in figure 2.  
 
Ⅱ. 结论与建议 Conclusions and suggestions 
 
结论Conclusions： 
1、 三件失效件均为过载断裂，可能与装配工艺和二次装配有关。 
Three failure is overload fracture, may be related to assembly process. 
2、 螺栓的材料性能符合技术要求，垫片材料无异常。The Material properties of the bolt met the technical 
requirements. The Material properties of the gasket were nomal. 
 
建议Suggestions： 
1、请检查装配过程质量。 
Please check the assembly process quality.   
  2、校核装配工艺的适用性。 
To check the applicability of assembly technique. 
 
分发： 
Distribution 
EN 陶俊 
检验者Author 
白云岭   
Bai Yunling 
审核
Auditor 
邵百明 
Shao Baiming 
批准
Approver 
 
日期Date 
2014.6.17 
日期Date 
2014.6.18 
日期Date 
2014.6.18 


 
上海汽车中心实验室 
SAIC Center Lab 
中国·上海·嘉定区安研路201 号 
邮编: 201804 
No 201 Anyan road, Jiading, Shanghai ,China 
Post code: 201804 
报告编号 
Report number 
 
SCL-S-14-0184M 
委托者:  EN 陶俊 
Request person, dept： 
委托编号:  /  
Request number: 
送样日期:  2014.6.6 
Request date:  
报告日期:  2014.6.17 
Report date：第 2 页 共 9 页 
 
SMPV-0.2.3-002-QA -F01 
III. 测试结果 Test Results  
一、 失效件实物形貌： 
1、 失效件在总成中的装配位置关系，见图1。 
2、 委托者提供的失效件实物形貌如图2 所示，共3 个断裂件，断裂位置基本一致。 
 
 
图1 失效件在总成中的装配位置关系 
 
图2  失效件实物形貌 
缸盖螺栓 
缸盖 
缸体 
垫片 
螺栓 
1# 
2# 
3# 


 
上海汽车中心实验室 
SAIC Center Lab 
中国·上海·嘉定区安研路201 号 
邮编: 201804 
No 201 Anyan road, Jiading, Shanghai ,China 
Post code: 201804 
报告编号 
Report number 
 
SCL-S-14-0184M 
委托者:  EN 陶俊 
Request person, dept： 
委托编号:  /  
Request number: 
送样日期:  2014.6.6 
Request date:  
报告日期:  2014.6.17 
Report date：第 3 页 共 9 页 
 
SMPV-0.2.3-002-QA -F01 
二、 断口观察： 
1、 宏观观察：三个断口宏观形貌基本一致，均为过载断口，断口较平坦，见图3。 
2、 微观观察，取2#断口进行微观观察，微观形貌均为韧窝，见图4。 
 
 
1#断口 
2#断口 


 
上海汽车中心实验室 
SAIC Center Lab 
中国·上海·嘉定区安研路201 号 
邮编: 201804 
No 201 Anyan road, Jiading, Shanghai ,China 
Post code: 201804 
报告编号 
Report number 
 
SCL-S-14-0184M 
委托者:  EN 陶俊 
Request person, dept： 
委托编号:  /  
Request number: 
送样日期:  2014.6.6 
Request date:  
报告日期:  2014.6.17 
Report date：第 4 页 共 9 页 
 
SMPV-0.2.3-002-QA -F01 
 
图3  断口宏观形貌 
 
 
图4  断口微观形貌     SEM  
   
 
 
 
 
 
3#断口 


 
上海汽车中心实验室 
SAIC Center Lab 
中国·上海·嘉定区安研路201 号 
邮编: 201804 
No 201 Anyan road, Jiading, Shanghai ,China 
Post code: 201804 
报告编号 
Report number 
 
SCL-S-14-0184M 
委托者:  EN 陶俊 
Request person, dept： 
委托编号:  /  
Request number: 
送样日期:  2014.6.6 
Request date:  
报告日期:  2014.6.17 
Report date：第 5 页 共 9 页 
 
SMPV-0.2.3-002-QA -F01 
三、 理化检测： 
1、在失效件上进行理化测试，实测结果见表1；结果显示： 
（1）三件失效螺栓和一件新螺栓的化学成分基本一致，未见异常；其他性能符合技术要求。  
（2）垫片硬度符合技术要求，金相组织未见异常。 
表1 
序号 
No. 
试验项目 
Test item 
额定值 
Requirement 
试验结果 
Test result 
评价 Evaluation 
合格 
qualified 
不合格 
unqualified 
1 
1#断裂螺栓（10.9 级） 
 
 
 
 
1.1 
化学成分 
 
 
 
 
 
C 
/ 
0.34 
/ 
 
 
Si 
/ 
0.24 
/ 
 
 
Mn 
/ 
0.88 
/ 
 
 
P 
/ 
0.0060 
/ 
 
 
S 
/ 
0.0070 
/ 
 
 
Ti 
/ 
0.042 
/ 
 
 
B 
/ 
0.0019 
/ 
 
 
Al 
/ 
0.041 
/ 
 
1.2 
芯部硬度 
320-380HV 
352、343、345 
X 
 
1.3 
表面硬度 
≤390HV0.3 
363、355、359 
X 
 
1.4 
表面与芯部硬度差 
≤30HV 
≤14 
X 
 
1.5 
表面全脱碳层深度 
≤0.015mm 
0  （图5） 
X 
 
1.6 
螺牙缺陷 
中径以下无折叠 
中径以下无折叠 
（图6） 
X 
 
1.7 
金相组织 
回火索氏体 
回火索氏体（图7） 
X 
 
1.8 
垫片硬度 
360-430HV 
403、406、403 
X 
 
1.9 
垫片金相组织 
/ 
回火屈氏体 （图8） 
/ 
 
2 
2#断裂螺栓（10.9 级） 
 
 
 
 
2.1 
化学成分 
 
 
 
 
 
C 
/ 
0.35 
/ 
 
 
Si 
/ 
0.24 
/ 
 
 
Mn 
/ 
0.88 
/ 
 
 
P 
/ 
0.0065 
/ 
 
 
S 
/ 
0.0083 
/ 
 
 
Ti 
/ 
0.042 
/ 
 
 
B 
/ 
0.0019 
/ 
 
 
Al 
/ 
0.040 
/ 
 
2.2 
芯部硬度 
320-380HV 
340、338、342 
X 
 
2.3 
表面硬度 
≤390HV0.3 
367、359、365 
X 
 
2.4 
表面与芯部硬度差 
≤30HV 
≤27 
X 
 
2.5 
表面全脱碳层深度 
≤0.015mm 
0  （图9） 
X 
 
2.6 
螺牙缺陷 
中径以下无折叠 
中径以下无折叠 
（图10） 
X 
 
2.7 
金相组织 
回火索氏体 
回火索氏体（图11） 
X 
 
2.8 
垫片硬度 
360-430HV 
410、409、410 
X 
 
2.9 
垫片金相组织 
/ 
回火屈氏体 （图12） 
/ 
 
 


 
上海汽车中心实验室 
SAIC Center Lab 
中国·上海·嘉定区安研路201 号 
邮编: 201804 
No 201 Anyan road, Jiading, Shanghai ,China 
Post code: 201804 
报告编号 
Report number 
 
SCL-S-14-0184M 
委托者:  EN 陶俊 
Request person, dept： 
委托编号:  /  
Request number: 
送样日期:  2014.6.6 
Request date:  
报告日期:  2014.6.17 
Report date：第 6 页 共 9 页 
 
SMPV-0.2.3-002-QA -F01 
序号 
No. 
试验项目 
Test item 
额定值 
Requirement 
试验结果 
Test result 
评价 Evaluation 
合格 
qualified 
不合格 
unqualified 
3 
3#断裂螺栓（10.9 级） 
 
 
 
 
3.1 
化学成分 
 
 
 
 
 
C 
/ 
0.34 
/ 
 
 
Si 
/ 
0.24 
/ 
 
 
Mn 
/ 
0.88 
/ 
 
 
P 
/ 
0.0064 
/ 
 
 
S 
/ 
0.0080 
/ 
 
 
Ti 
/ 
0.042 
/ 
 
 
B 
/ 
0.0020 
/ 
 
 
Al 
/ 
0.040 
/ 
 
3.2 
芯部硬度 
320-380HV 
347、351、359 
X 
 
3.3 
表面硬度 
≤390HV0.3 
363、365、359 
X 
 
3.4 
表面与芯部硬度差 
≤30HV 
≤15 
X 
 
3.5 
表面全脱碳层深度 
≤0.015mm 
0  （图13） 
X 
 
3.6 
螺牙缺陷 
中径以下无折叠 
中径以下无折叠 
（图14） 
X 
 
3.7 
金相组织 
回火索氏体 
回火索氏体（图15） 
X 
 
4 
新螺栓（10.9 级） 
 
 
 
 
4.1 
化学成分 
 
 
 
 
 
C 
/ 
0.37 
/ 
 
 
Si 
/ 
0.19 
/ 
 
 
Mn 
/ 
0.88 
/ 
 
 
P 
/ 
0.0096 
/ 
 
 
S 
/ 
0.0066 
/ 
 
 
Ti 
/ 
0.033 
/ 
 
 
B 
/ 
0.0045 
/ 
 
 
Al 
/ 
0.037 
/ 
 
4.2 
芯部硬度 
320-380HV 
371、370、367 
X 
 
4.3 
表面硬度 
≤390HV0.3 
386、381、380 
X 
 
4.4 
表面与芯部硬度差 
≤30HV 
≤15 
X 
 
4.5 
表面全脱碳层深度 
≤0.015mm 
0  （图16） 
X 
 
4.6 
螺牙缺陷 
中径以下无折叠 
中径以下无折叠 
（图17） 
X 
 
4.7 
金相组织 
回火索氏体 
回火索氏体（图18） 
X 
 
4.8 
垫片硬度 
360-430HV 
392、398、397 
X 
 
4.9 
垫片金相组织 
/ 
回火屈氏体 （图19） 
/ 
 


 
上海汽车中心实验室 
SAIC Center Lab 
中国·上海·嘉定区安研路201 号 
邮编: 201804 
No 201 Anyan road, Jiading, Shanghai ,China 
Post code: 201804 
报告编号 
Report number 
 
SCL-S-14-0184M 
委托者:  EN 陶俊 
Request person, dept： 
委托编号:  /  
Request number: 
送样日期:  2014.6.6 
Request date:  
报告日期:  2014.6.17 
Report date：第 7 页 共 9 页 
 
SMPV-0.2.3-002-QA -F01 
 
 
图5  1#断裂螺栓表面脱碳   100X                 图6   1#断裂螺栓螺牙缺陷   50X 
 
 
图7   1#断裂螺栓金相组织   500X                图8   1#断裂螺栓垫片金相组织   500X 
 
 
图9  2#断裂螺栓表面脱碳   100X                 图10   2#断裂螺栓螺牙缺陷   50X 


 
上海汽车中心实验室 
SAIC Center Lab 
中国·上海·嘉定区安研路201 号 
邮编: 201804 
No 201 Anyan road, Jiading, Shanghai ,China 
Post code: 201804 
报告编号 
Report number 
 
SCL-S-14-0184M 
委托者:  EN 陶俊 
Request person, dept： 
委托编号:  /  
Request number: 
送样日期:  2014.6.6 
Request date:  
报告日期:  2014.6.17 
Report date：第 8 页 共 9 页 
 
SMPV-0.2.3-002-QA -F01 
 
 
图11   2#断裂螺栓金相组织   500X             图12   2#断裂螺栓垫片金相组织   500X 
 
 
图13  3#断裂螺栓表面脱碳   100X              图14   3#断裂螺栓螺牙缺陷   50X 
 
 
图15   3#断裂螺栓金相组织   500X            图16  新螺栓表面脱碳   100X 
 
 
 
 


 
上海汽车中心实验室 
SAIC Center Lab 
中国·上海·嘉定区安研路201 号 
邮编: 201804 
No 201 Anyan road, Jiading, Shanghai ,China 
Post code: 201804 
报告编号 
Report number 
 
SCL-S-14-0184M 
委托者:  EN 陶俊 
Request person, dept： 
委托编号:  /  
Request number: 
送样日期:  2014.6.6 
Request date:  
报告日期:  2014.6.17 
Report date：第 9 页 共 9 页 
 
SMPV-0.2.3-002-QA -F01 
 
 
图17   新螺栓螺牙缺陷   50X                图18   新螺栓金相组织   500X 
 
图19   新螺栓垫片金相组织   500X
