Repository: kujaxr/obsidian-vault

File: 材料工程师/SCL-S-14-0185M-IP2X TT-电子真空泵-朱玲斌.pdf.md
# SCL-S-14-0185M-IP2X TT-电子真空泵-朱玲斌.pdf

 
上海汽车中心实验室 
SAIC Center Lab 
中国·上海·嘉定区安研路201 号 
邮编： 201804 
No 201 Anyan road, Jiading, Shanghai China 
Post code: 201804 
报告编号 
Report number 
 
SCL-S-14-0185M 
委托者: 质保部  陈新波 
Request person, dept： 
委托编号:  /  
Request number: 
送样日期:  2014.6.9 
Request date:  
报告日期:  2014.7.3 
Report date：  
第1页共9页 
 
SMPV-0.2.3-002-QA -F01 
零件号Part number 
10170173 
零件名称 
Part name 
电子真空泵 
Electronic vacuum pump(EVP) 
图纸日期Drawing date 
2013-11-26 
零件生产日期Part production date 
/ 
供货商 
Supplier 
宁波拓普 
车型/项目Car type/project 
IP2X TT 
DVP 材料大纲签署日期DVP material test plan date 
 
阶段性报告 Interim report                结论性报告 Conclusion report          
 
Ⅰ.任务描述 Task description 
实验室受委托对电子真空泵进行失效原因分析，失效零件具体信息如下： 
As requested, SCL has analyzed the failure of the EVP. The information of the failed part is as following： 
零件信息：Part information 
零件名称 
Part name 
电子真空泵 
Electronic vacuum pump(EVP) 
车制造日期 
Vehicle production date 
/ 
VIN 码 
VIN 
/ 
销售日期 
Sale date 
/ 
车辆里程数 
Car mileage 
17000km 
维修站名称 
Sale agent 
泰国 
失效模式描述 
Failure circumstance  
车辆在泰国进行路试时，电子真空泵异响。 
The EVP .abnormal sound when vehicle test in Thailand. 
原材料信息：Raw material information 
原材料及牌号 
Raw material specification 
/ 
原材料厂商 
Raw material producer 
/ 
散件供应商 
Component supplier 
/ 
金属热处理状态 
Metal heat treatment state 
T6 
失效零件见图1：The failed part is shown in figure 1 
 
Ⅱ. 结论与建议 Conclusions and Suggestions 
 
结论Conclusions： 
（1） 下活塞臂装配异常导致电子真空泵工作时，部分零件干涉产生异响。The lower piston arm abnormal 
assembly lead to parts of interference noise when the EVP work. 
（2） 失效活塞臂材料成分合格，硬度正常。新活塞臂硬度正常。The chemical compositions of piston arm is 
qualified, the hardness is normal. The hardness of new piston arm is normal. 
（3） 新活塞臂、L28.5 定位销、L15.5 定位销、6705 非标轴承、696-0.5 轴承的部分尺寸测量结果显示正常。
Part measurement results of the new piston arm、L28.5pin、L15.5pin、6705 non-standard bearings、696-0.5 
bearings shows normal. 
 
建议Suggestions： 
（1） 优化装配工艺。Optimize the assembly process. 
 
 
分发: 
Distribution 
质保部  陈新波 
检验者Author 
朱玲斌 
Zhu Lingbin 
审核Auditor 
邵百明 
Shao Baiming 
批准Approver 
                     
日期Date 
2014.7.3 
日期Date 
2014.07.03 
日期Date 
2014.07.03 


 
上海汽车中心实验室 
SAIC Center Lab 
中国·上海·嘉定区安研路201 号 
邮编： 201804 
No 201 Anyan road, Jiading, Shanghai China 
Post code: 201804 
报告编号 
Report number 
 
SCL-S-14-0185M 
委托者: 质保部  陈新波 
Request person, dept： 
委托编号:  /  
Request number: 
送样日期:  2014.6.9 
Request date:  
报告日期:  2014.7.3 
Report date：  
第2页共9页 
 
SMPV-0.2.3-002-QA -F01 
III. 调查结果 Investigation Results  
车辆在泰国进行路试时，电子真空泵出现异响。6 月3 日，供应商拓普收到故障件，确认表面完好没有磕
碰，与上汽SQE 一起进行测试及拆解。测试结果显示，零件性能接近极限值在规定范围内，噪声值超标，拆解
后发现故障件内部有非常多的杂质，696-0.5 轴承局部脱出下活塞臂（脱出不到1/3，如图1b），上活塞臂无异
常。 
      电子真空泵结构如图1a 所示，图2 是实验室收到的EVP 失效零件，对其检查可以发现：： 
 泵体内部有较多的杂质，后经能谱分析主要为铝合金、少量铁基合金及其他非金属杂质（图1b 及图6）； 
 脱出轴承已被重新装回原位，见2b，2c； 
 下活塞臂分别与单向阀底座总成、泵体活塞出口、偏心块相互磨损（磨损痕迹见图2 中红色虚线），单
向阀阀片区域相对凹入，正对应的活塞底座区域表现为无磨损（图2a）。活塞臂孔无磨损一侧孔与
轴承间隙明显不均匀（图2c）； 
 上活塞臂、L15.5 定位销无异常（图1c）。 
 
a    EVP 结构图 
b    拆解图片（连接电机总成一侧） 
 
c  EVP 组图 
图1  失效件形貌 
下活塞臂 
L15.5 定位销 
L28.5 定位销 
上活塞臂 
偏心块 
6705 非标 
轴承 
下活塞臂 
单向阀 
底座总成 
696-0.5
轴承 
 
端盖 
电机 
L28.5 定位销 
轴承局部脱出 


 
上海汽车中心实验室 
SAIC Center Lab 
中国·上海·嘉定区安研路201 号 
邮编： 201804 
No 201 Anyan road, Jiading, Shanghai China 
Post code: 201804 
报告编号 
Report number 
 
SCL-S-14-0185M 
委托者: 质保部  陈新波 
Request person, dept： 
委托编号:  /  
Request number: 
送样日期:  2014.6.9 
Request date:  
报告日期:  2014.7.3 
Report date：  
第3页共9页 
 
SMPV-0.2.3-002-QA -F01 
 
a    下活塞臂与磨损端盖 
b   A 侧（受磨损一侧） 
 
 
c   B 侧（A 侧背面，孔与轴承间隙明显不均） 
d   A 侧局部位置放大形貌 
 
e   泵体下活塞臂出口磨损痕迹 
f  偏心块磨损痕迹（与下活塞臂圆环面磨损） 
图2   下活塞臂及与它磨损零件的形貌 
沿着图2c 中点划线的方向将失效件切开，按图2c 位置分别以左右进行区分，切开后的下活塞臂形貌如图
3 所示，696-0.5 轴承形貌如图4 所示，L28.5 定位销形貌如图5 所示，从图中可以看出： 
 
位置1 
位置2 
位置1 
位置2 
 
 
 
 
剖切方向 
实际装配时，磨损面朝下 
阀片对应位置 


 
上海汽车中心实验室 
SAIC Center Lab 
中国·上海·嘉定区安研路201 号 
邮编： 201804 
No 201 Anyan road, Jiading, Shanghai China 
Post code: 201804 
报告编号 
Report number 
 
SCL-S-14-0185M 
委托者: 质保部  陈新波 
Request person, dept： 
委托编号:  /  
Request number: 
送样日期:  2014.6.9 
Request date:  
报告日期:  2014.7.3 
Report date：  
第4页共9页 
 
SMPV-0.2.3-002-QA -F01 
 下活塞臂左半剖面内侧的上半部分基本无磨损，下半部分磨损均匀（图3a，3b）；右半剖面的上半部
分均匀磨损，下半部分挤压和磨损同时存在（图3a，3c）； 
 696-0.5 轴承内圈外侧滚道有轻微磨损迹象（图4a），正常；内圈内侧无异常（图4b）； 
 696-0.5 轴承外圈外侧磨损程度向一个方向加重（图4c）；外圈内侧有轻微磨损迹象，正常（图4d）； 
 L28.5 定位销与696-0.5 轴承内圈连接部分的一侧有明显接触挤压痕迹（5a），对应另一侧无挤压痕迹
（5b），说明工作过程中定位销两侧受力不均匀； 
 L28.5 定位销与6705 非标轴承、偏心块连接部分无异常。 
a   下活塞臂内部形貌 
b   位置1 放大形貌 
c   位置2 放大形貌 
图3  下活塞臂孔内侧形貌 
宏观受磨损一侧 
宏观受磨损一侧 
宏观无磨损一侧 
下活塞臂右 
下活塞臂左 
位置1 
位置2 


 
上海汽车中心实验室 
SAIC Center Lab 
中国·上海·嘉定区安研路201 号 
邮编： 201804 
No 201 Anyan road, Jiading, Shanghai China 
Post code: 201804 
报告编号 
Report number 
 
SCL-S-14-0185M 
委托者: 质保部  陈新波 
Request person, dept： 
委托编号:  /  
Request number: 
送样日期:  2014.6.9 
Request date:  
报告日期:  2014.7.3 
Report date：  
第5页共9页 
 
SMPV-0.2.3-002-QA -F01 
 
a   696-0.5 轴承内圈外侧形貌 
b  696-0.5 轴承内圈内侧形貌 
c  696-0.5 轴承外圈外侧形貌 
d  696-0.5 轴承外圈内侧形貌 
图4  696-0.5 轴承形貌 
a   定位销一侧 
b   对应另一侧 
图5  L28.5 定位销形貌 
 
活塞臂未受磨损一侧 
活塞臂未受磨损一侧 
活塞臂未受磨损一侧 
磨
损
加
重
方
向
 
696-0.5 轴承 
装配位置 


 
上海汽车中心实验室 
SAIC Center Lab 
中国·上海·嘉定区安研路201 号 
邮编： 201804 
No 201 Anyan road, Jiading, Shanghai China 
Post code: 201804 
报告编号 
Report number 
 
SCL-S-14-0185M 
委托者: 质保部  陈新波 
Request person, dept： 
委托编号:  /  
Request number: 
送样日期:  2014.6.9 
Request date:  
报告日期:  2014.7.3 
Report date：  
第6页共9页 
 
SMPV-0.2.3-002-QA -F01 
能谱分析  EDS analysis 
提取真空泵内部碎屑进行能谱分析见图6，由图可以知道，碎屑主要成分为铝合金、少量铁基合金及其他非
金属物质，这些碎屑应该是干涉磨损所致。 
图6  碎屑能谱分析结果 
 


 
上海汽车中心实验室 
SAIC Center Lab 
中国·上海·嘉定区安研路201 号 
邮编： 201804 
No 201 Anyan road, Jiading, Shanghai China 
Post code: 201804 
报告编号 
Report number 
 
SCL-S-14-0185M 
委托者: 质保部  陈新波 
Request person, dept： 
委托编号:  /  
Request number: 
送样日期:  2014.6.9 
Request date:  
报告日期:  2014.7.3 
Report date：  
第7页共9页 
 
SMPV-0.2.3-002-QA -F01 
材料测试  Material Test Results 
对磨损的下活塞臂进行成分检测，对比新活塞臂硬度，其结果如下： 
（1） 失效活塞臂材料化学成分合格； 
（2） 失效件活塞臂和新活塞臂硬度正常。 
表1  材料检测结果 
序号 
No. 
测试项目 
Test item 
额定值 
Requirement 
试验结果 
Test result 
评价 Evaluation 
合格 
OK 
不合格 
Not OK 
1 
成分 
6082 
（GB/T 3190-2008） 
 
 
 
Si 
0.7~1.3 
1.121 
× 
 
Fe 
≤0.5 
0.209 
× 
 
Cu 
≤0.10 
0.046 
× 
 
Mn 
0.4~1.0 
0.455 
× 
 
Mg 
0.6~1.2 
0.941 
× 
 
Cr 
≤0.25 
0.109 
× 
 
Zn 
≤0.2 
0.0070 
× 
 
Ti 
≤0.1 
0.033 
× 
 
2 
失效活塞臂硬度 
/ 
HB2.5/62.5:100,105,102 
/ 
 
3 
6082 T6抗拉强度 
≥290MPa 
352,370,359(1) 
× 
 
4 
新活塞臂硬度 
/ 
HB2.5/62.5:97,98,102 
/ 
 
注： （1）根据标准GBn 166-82 铝合金硬度和强度换算，强度数据由硬度换算所得。 
        抽检新活塞臂、L28.5定位销、L15.5定位销、6705非标轴承、696-0.5定位销的部分尺寸，结果如表2
所示，抽检尺寸无异常。 
表2   新件部分尺寸抽检 
序号 
No. 
测试项目 
Test item 
额定值 
Requirement 
试验结果 
Test result 
评价 Evaluation 
合格 
OK 
不合格 
Not OK 
1 
696-0.5 
轴承 
外径 
Φ 6-0.008 
5.999,5.998,5.999 
× 
 
内径 
Φ 15-0.008 
14.994,14.993,14.994 
× 
 
垂直度 
/ 
0.003,0.002,0.003 
/ 
 
2 
6705非标
轴承 
孔径 
Φ 6-0.045 
5.972,5.973,5.974 
5.971,5.974,5.972 
× 
 
孔距 
13±0.03 
13.02,13.02,13.02 
× 
 
垂直度 
/ 
0.005,0.004,0.006 
0.006,0.003,0.003 
/ 
 
3 
L28.5定位销 
Φ 5±0.02 
4.989,4.991,4.996 
× 
 
Φ 6+0.005 
6.009,6.007,6.006 
× 
 
4 
L15.5定位销 
Φ 6+0.005 
6.006,6.005,6.005 
× 
 
5 
活塞臂孔径 
Φ 15-0.04 
14.97,14.94,14.97 
× 
 
 
 
 
-0.025 
+0.015 
+0.015 
-0.02 


 
上海汽车中心实验室 
SAIC Center Lab 
中国·上海·嘉定区安研路201 号 
邮编： 201804 
No 201 Anyan road, Jiading, Shanghai China 
Post code: 201804 
报告编号 
Report number 
 
SCL-S-14-0185M 
委托者: 质保部  陈新波 
Request person, dept： 
委托编号:  /  
Request number: 
送样日期:  2014.6.9 
Request date:  
报告日期:  2014.7.3 
Report date：  
第8页共9页 
 
SMPV-0.2.3-002-QA -F01 
综合分析  Comprehensive  Analysis 
       6705非标轴承，下活塞臂，696-0.5轴承，偏心块等零件正常装配时相对位置如图7所示。根据表2零件
尺寸测量结果，判断零件尺寸无异常，结合失效件形貌，认为出现偏磨主要有两种可能性：异物导致轴承异常和
下活塞臂装配异常： 
      假定装配正常，杂质进入696-0.5轴承，导致轴承卡滞，由于轴承与定位销的压入力明显大于轴承与下活
塞臂的压入力，当轴承卡滞时，轴承与下活塞臂强行发生相对转动，活塞臂内圈圆周面会存在均匀转动磨损痕迹，
但图3显示，活塞臂内侧圆周面局部位置完全未磨损。轴承内外圈之间会因为杂质而出现划伤或挤压痕迹，但在
图4中轴承并未发现明显异常迹。假定异物进入不成立。 
      假定下活塞臂装配异常，活塞孔出现如图8的位置偏斜。随着电机轴旋转，下活塞臂往左运动，快退回到
最左端时（见图9），与泵体圆弧口（位置1）产生干涉，干涉痕迹见图2d，2e，干涉使下活塞臂产生一定的偏斜，
活塞压盖底座下侧区域（位置2）首先与单向阀接触，产生磨损（见图2a），阀片区域相对较凹，所以活塞压盖
最下侧区域反而未见磨损。到最左端后，继续转动，下活塞臂向右运动，与泵体圆弧口（位置3）干涉，干涉使
下活塞臂反向偏斜，位置4区域出现磨损（见图2a），同时活塞臂孔下侧与偏心轮在图9中虚线区域开始磨损，磨
损形貌见图2b，2f。当活塞臂与泵体内侧干涉结束时，活塞臂孔下侧与偏心块也停止磨损，这就导致活塞臂孔在
磨损形貌上表现为局部磨损。由于整个运动过程中，活塞臂下侧位置5区域始终处于受压状态，孔内侧形貌表现
为严重磨损，并有部分挤压（如图3a，下活塞臂右），而位置6局部保留了机加工形貌（如图3a，下活塞臂左）。
在L28.5定位销对应位置表现为两侧受力不均，见图5a，5b。 
     装配偏斜的假定符合失效件表现出绝大部分失效形态，因此认为装配偏斜导致零件失效的可能性较大。 
 
 
 
图7  正常装配零件位置图 
图8  异常装配零件位置图 
下活塞臂 
泵体内壁 
L28.5 定位销 
696-0.5 轴承 
6705 非标轴承 
偏心块 
电机轴 
位置5 
位置6 


 
上海汽车中心实验室 
SAIC Center Lab 
中国·上海·嘉定区安研路201 号 
邮编： 201804 
No 201 Anyan road, Jiading, Shanghai China 
Post code: 201804 
报告编号 
Report number 
 
SCL-S-14-0185M 
委托者: 质保部  陈新波 
Request person, dept： 
委托编号:  /  
Request number: 
送样日期:  2014.6.9 
Request date:  
报告日期:  2014.7.3 
Report date：  
第9页共9页 
 
SMPV-0.2.3-002-QA -F01 
图9   活塞臂运动平面图

File: 材料工程师/SCL-S-14-0186M-AP13 1.4-下系杆-白云岭.pdf.md
# SCL-S-14-0186M-AP13 1.4-下系杆-白云岭.pdf

 
上海汽车中心实验室 
SAIC Center Lab 
中国·上海·嘉定区安研路201 号 
邮编: 201804 
No 201 Anyan road, Jiading, Shanghai ,China 
Post code: 201804 
报告编号 
Report number 
 
SCL-S-14-0186M 
委托者:  CH 姚斌辉 
Request person, dept： 
委托编号:  /  
Request number: 
送样日期:  2014.6.6 
Request date:  
报告日期:  2014.6.10 
Report date：第 1 页 共 6 页 
 
SMPV-0.2.3-002-QA -F01 
零件号Part number 
10073537 
 零件名称 
Part name 
下系杆 
Lower tie bar 
图纸日期Drawing date 
2014-4-14 
零件生产日期Part production date 
/ 
 供货商 
Supplier 
宁波捷豹集团有限公司 
车型/项目Car type/project 
AP13 1.4T MT 
DVP 材料大纲签署日期DVP material test plan date 
/ 
阶段性报告  Stage report                结论性报告 Conclusion report 
 
Ⅰ.任务描述 Task description 
实验室受委托对下系杆进行失效原因分析，失效零件具体信息如下： 
As requested, SCL has analyzed the failure of lower tie bar. The information of the failed part is as following： 
零件信息：Part information 
零件名称 
Part name 
下系杆 
Lower tie bar 
制造日期 
Production date 
/ 
VIN 码/发动机号码
car/engine no 
A14SVG309 
失效日期 
Incident date 
2014.5.30 
车辆里程数/测试寿命 
Car mileage/Test life 
GD 试验10% 
失效地点 
Location 
广德 
失效模式描述 
Failure circumstance description 
AP13 1.4T MT SVG3309 车辆在GD 试验完成10%的时候，下系杆骨架发生断裂。 
原材料信息：Raw material information 
原材料及牌号 
Raw material specification 
6061 
原材料厂商 
Raw material producer 
张家港金邦铝业 
散件供应商 
Component supplier 
宁海恒宏 
金属热处理状态 
Metal heat treatment state 
T6 
失效零件见图1：The failed part is shown in figure 1.  
 
Ⅱ. 结论与建议 Conclusions and suggestions 
结论Conclusions： 
1、 下系杆开裂（SVG309）属于过载开裂，引起过载开裂的主要原因是原材料存在分层缺陷，层与层之间无
冶金结合，且骨架强度不足；造成强度不足和不均的原因是原材料热处理不当引起的。The bowstring 
cracking (SVG311) belongs to the overload fracture, mainly caused by overload fracture is raw material has no 
delamination defects, metallurgical bonding between layers,the strength for the part is insufficient. The cause of 
insufficient strength and uneven raw materials caused by improper heat treatment. 
 
建议Suggestions： 
1、 隔离本批次零件。The isolation of this batch of parts. 
2、 供应商完善过程质量控制。The supplier to improve the process quality control.  
3、 请校核失效件的实际工况载荷。To check the actual load of the failure parts 
 
 
分发： 
Distribution 
CH 姚斌辉 
检验者Author 
白云岭   
Bai Yunling 
审核
Auditor 
邵百明 
Shao baiming 
批准
Approver 
 
 
日期Date 
2014.6.10 
日期Date 
2014.6.13 
日期Date 
2014.6.13 


 
上海汽车中心实验室 
SAIC Center Lab 
中国·上海·嘉定区安研路201 号 
邮编: 201804 
No 201 Anyan road, Jiading, Shanghai ,China 
Post code: 201804 
报告编号 
Report number 
 
SCL-S-14-0186M 
委托者:  CH 姚斌辉 
Request person, dept： 
委托编号:  /  
Request number: 
送样日期:  2014.6.6 
Request date:  
报告日期:  2014.6.10 
Report date：第 2 页 共 6 页 
 
SMPV-0.2.3-002-QA -F01 
III. 测试结果 Test Results  
一、 失效件实物形貌： 
1、 委托者提供的失效件实物形貌如图1a 所示，骨架断裂位于小头端，且小头端已严重变形。 
2、 小衬套和大衬套的紧固未发现异常，见图1b、1c。 
  
 
 
 
图1   失效件实物形貌 
 
 
 
1a 
1c 
1b 


 
上海汽车中心实验室 
SAIC Center Lab 
中国·上海·嘉定区安研路201 号 
邮编: 201804 
No 201 Anyan road, Jiading, Shanghai ,China 
Post code: 201804 
报告编号 
Report number 
 
SCL-S-14-0186M 
委托者:  CH 姚斌辉 
Request person, dept： 
委托编号:  /  
Request number: 
送样日期:  2014.6.6 
Request date:  
报告日期:  2014.6.10 
Report date：第 3 页 共 6 页 
 
SMPV-0.2.3-002-QA -F01 
3、失效件共有3 个断口，人为编号为A、B、C，见图2a；三个断口均为过载断口，宏观观察断口均有分层
现象，见图2b、2c、2d；小头橡胶有开裂现象，见图2e，这可能是骨架开裂后造成的。 
 
 
 
 
 
图2  宏观观察 
 
A 
C 
B 
2a 
2c 
2b 
2e 
2d 
断口A 
断口C 
断口B 


 
上海汽车中心实验室 
SAIC Center Lab 
中国·上海·嘉定区安研路201 号 
邮编: 201804 
No 201 Anyan road, Jiading, Shanghai ,China 
Post code: 201804 
报告编号 
Report number 
 
SCL-S-14-0186M 
委托者:  CH 姚斌辉 
Request person, dept： 
委托编号:  /  
Request number: 
送样日期:  2014.6.6 
Request date:  
报告日期:  2014.6.10 
Report date：第 4 页 共 6 页 
 
SMPV-0.2.3-002-QA -F01 
二、 理化检测： 
1、硬度测试，直接在失效件上进行硬度测试，测试位置如图3 所示，实测结果见表1；结果显示失效件硬
度不均，失效件本体部分区域包括开裂位置由硬度转换的抗拉强度低于技术要求。 
 
图3  实测位置示意图 
 
表1 
序号 
No. 
测试位置 
Test location 
试验项目 
Test item 
额定值 
Requirement 
试验结果 
Test result 
评价 Evaluation 
合格 
qualified 
不合格 
unqualified 
 
1 
硬度HB5/250 
/ 
83.3 
/ 
 
抗拉强度 
≥260MPa  (试验大纲) 
296 
X 
 
2 
硬度 
/ 
85.5 
/ 
 
抗拉强度 
≥260MPa  (试验大纲) 
303 
X 
 
3 
硬度HB5/250 
/ 
91.7 
/ 
 
抗拉强度 
≥260MPa  (试验大纲) 
324 
X 
 
4 
硬度HB5/250 
/ 
85.9 
/ 
 
抗拉强度 
≥260MPa  (试验大纲) 
305 
X 
 
5 
硬度HB5/250 
/ 
84.0 
/ 
 
抗拉强度 
≥260MPa  (试验大纲) 
298 
X 
 
6 
硬度HB5/250 
/ 
83.1 
/ 
 
抗拉强度 
≥260MPa  (试验大纲) 
295 
X 
 
7 
硬度HB5/250 
/ 
87.7 
/ 
 
抗拉强度 
≥260MPa  (试验大纲) 
310 
X 
 
8 
硬度HB5/250 
/ 
75.6 
/ 
 
抗拉强度 
≥260MPa  (试验大纲) 
272 
X 
 
9 
硬度HB5/250 
/ 
51.8 
/ 
 
抗拉强度 
≥260MPa  (试验大纲) 
200 
 
X 
 
13 
1 
16 
14 15 
12 
11 
10 
9 
8 
7 
6 
5 
4 
3 
2 
20 
19 
18 
17


 
上海汽车中心实验室 
SAIC Center Lab 
中国·上海·嘉定区安研路201 号 
邮编: 201804 
No 201 Anyan road, Jiading, Shanghai ,China 
Post code: 201804 
报告编号 
Report number 
 
SCL-S-14-0186M 
委托者:  CH 姚斌辉 
Request person, dept： 
委托编号:  /  
Request number: 
送样日期:  2014.6.6 
Request date:  
报告日期:  2014.6.10 
Report date：第 5 页 共 6 页 
 
SMPV-0.2.3-002-QA -F01 
序号 
No. 
测试位置 
Test location 
试验项目 
Test item 
额定值 
Requirement 
试验结果 
Test result 
评价 Evaluation 
合格 
qualified 
不合格 
unqualified 
 
10 
硬度HB5/250 
/ 
53.7 
/ 
 
抗拉强度 
≥260MPa  (试验大纲) 
207 
 
X 
11 
 
硬度HB5/250 
/ 
82.6 
/ 
 
抗拉强度 
≥260MPa  (试验大纲) 
294 
X 
 
12 
硬度HB5/250 
/ 
68.4 
/ 
 
抗拉强度 
≥260MPa  (试验大纲) 
249 
 
X 
13 
硬度HB2.5/62.5 
/ 
50.2 
/ 
 
抗拉强度 
≥260MPa  (试验大纲) 
197 
 
X 
14 
硬度HB2.5/62.5 
/ 
50.0 
/ 
 
抗拉强度 
≥260MPa  (试验大纲) 
196 
 
X 
15 
硬度HB2.5/62.5 
/ 
47.8 
/ 
 
抗拉强度 
≥260MPa  (试验大纲) 
189 
 
X 
16 
硬度HB2.5/62.5 
/ 
51.0 
/ 
 
抗拉强度 
≥260MPa  (试验大纲) 
199 
 
X 
17 
硬度HB2.5/62.5 
/ 
76.9 
/ 
 
抗拉强度 
≥260MPa  (试验大纲) 
276 
X 
 
18 
硬度HB2.5/62.5 
/ 
48.7 
/ 
 
抗拉强度 
≥260MPa  (试验大纲) 
192 
 
X 
19 
硬度HB2.5/62.5 
/ 
43.5 
/ 
 
抗拉强度 
≥260MPa  (试验大纲) 
176.5 
 
X 
20 
硬度HB2.5/62.5 
/ 
43.0 
/ 
 
抗拉强度 
≥260MPa  (试验大纲) 
175 
 
X 
注：“抗拉强度”数据由硬度转换，转换标准为GBn 166-82 中的变形铝合金而来。 
 
 
 
 
 
 
 
 
 
 
 
 
 
 
 
 
 
 


 
上海汽车中心实验室 
SAIC Center Lab 
中国·上海·嘉定区安研路201 号 
邮编: 201804 
No 201 Anyan road, Jiading, Shanghai ,China 
Post code: 201804 
报告编号 
Report number 
 
SCL-S-14-0186M 
委托者:  CH 姚斌辉 
Request person, dept： 
委托编号:  /  
Request number: 
送样日期:  2014.6.6 
Request date:  
报告日期:  2014.6.10 
Report date：第 6 页 共 6 页 
 
SMPV-0.2.3-002-QA -F01 
 
2、金相观察： 
在失效件上横向取样，进行金相观察，结果显示三个位置的材料均有分层现象，见图4。 
 
 
图4  金相观察

File: 材料工程师/SCL-S-14-0187M-IP21MCE-前顶蓬内部阅读灯-龚伟.pdf.md
# SCL-S-14-0187M-IP21MCE-前顶蓬内部阅读灯-龚伟.pdf

 
上海汽车中心实验室
(SAIC Center Lab) 
中国·上海·嘉定区安研路201 号 
邮编. 201804 
No. 201 Anyan Road, Jiading District,  
Shanghai, China. 
Post code :200433 
报告编号：Report number 
SCL-S-14-0187M 
委托者Requestor：王怀军 
送样日期Deliver date：2014.06.10 
报告日期Report date：2014.06.16 
第 1 页 共 4 页 
Page 1 of 4  
 
零件号 
Part number 
10045694 
零件名称 
Part name 
前顶蓬内部阅读灯 
Lamp-FR H/LINING INT CTSY MAP 
图纸日期 
Drawing date  
2011.05.18 
零件生产日期 
Production date 
/ 
供货商 
Supplier 
上海小糸车灯有限公司 
Shanghai Koito Automotive Lamp Co. Ltd. 
车型/项目 
Car type/project 
IP21MCE 
 
   阶段性报告  Stage report        结论性报告 Conclusion report           测试报告 Test report 
Ⅰ.任务描述 Task description 
实验室受委托对前顶蓬内部阅读灯进行失效原因分析，失效零件具体信息如下： 
As requested, QA lab has analyzed the invalid cause of Lamp-FR H/LINING INT CTSY MAP, and the information 
of invalid part is shown as following： 
零件信息：Part information 
零件名称 
Part name 
前顶蓬内部阅读灯 
Lamp-FR H/LINING INT CTSY 
MAP  
制造日期 
Production date 
/ 
VIN 码 
VIN number 
LSJW26H37ES030127 
销售日期 
Sale date 
/ 
车辆里程数 
Car mileage 
5 km 
销售商 
Sale agent 
昆山鸿昌 
失效模式描述 
Invalid situation 
description 
灯体卡脚断裂 
Buckle of the lamp fracture 
原材料信息：Raw material information 
原材料及牌号 
Raw material 
and trademark 
PC/ABS 
HAC8250 
原材料厂商 
Raw material producer 
锦湖 
散件供应商 
Part supplier 
/ 
金属热处理状态 
Metal heat treatment state 
/ 
失效零件见图1：The invalid part is shown in Fig 1.  
Ⅱ. 结论与建议 Conclusions and suggestions 
结论： 1. 失效件受异常外力导致断裂。  
2. 零件材料符合技术要求。  
Conclusions:  1.The brittle fracture of the part caused by external force.   
2. Material performance of part conformed to requirements.     
建议： 1. 加强对零件的保护。 
Suggestions:  1. Protection to the part should be improved. 
            
分发： 
Dispenser 
QAA 王怀军 
检验者： 
Identifier 
龚伟 
Gong Wei 
审核： 
Auditor 
狄春峰 
Di Chunfeng 
批准： 
Approver 
 
日期： 
Date 
2014.06.16 
日期： 
Date 
2014.06.17 
日期： 
Date 
2014.06.17 


 
上海汽车中心实验室
(SAIC Center Lab) 
中国·上海·嘉定区安研路201 号 
邮编. 201804 
No. 201 Anyan Road, Jiading District,  
Shanghai, China. 
Post code :200433 
报告编号：Report number 
SCL-S-14-0187M 
委托者Requestor：王怀军 
送样日期Deliver date：2014.06.10 
报告日期Report date：2014.06.16 
第 2 页 共 4 页 
Page 2 of 4  
 
 
图1 失效件 
Fig. 1 Failure Part 
 
III. 测试结果 Test Results  
序
号 
No. 
试验项目 
Test item 
额定值 
Requirement 
试验结果 
Test result 
评价 Evaluation 
第一次 
第二次 
合格 
qualified 
不合格 
unqualified 
I 
失效件 
 
 
1 
红外（GB/T6040-2002） 
Infrared Spectroscopy 
PC/ABS 
PC/ABS 
× 
 
2 
玻璃化转变温度  
(GB/T 19644.2-2006)  
Glass transition temperature (℃) 
140±5 
110±5 
136 
110 
× 
 
II 
新件 
 
 
1 
红外（GB/T6040-2002） 
Infrared Spectroscopy 
PC/ABS 
PC/ABS 
× 
 
2 
玻璃化转变温度  
(GB/T 19644.2-2006)  
Glass transition temperature (℃) 
140±5 
110±5 
137 
110 
× 
 
III 
粒料 
 
 
1 
红外（GB/T6040-2002） 
Infrared Spectroscopy 
PC/ABS 
PC/ABS 
× 
 
2 
玻璃化转变温度  
(GB/T 19644.2-2006)  
Glass transition temperature (℃) 
140±5 
110±5 
137 
108 
× 
 
小结：零件材料符合技术要求。 
 


 
上海汽车中心实验室
(SAIC Center Lab) 
中国·上海·嘉定区安研路201 号 
邮编. 201804 
No. 201 Anyan Road, Jiading District,  
Shanghai, China. 
Post code :200433 
报告编号：Report number 
SCL-S-14-0187M 
委托者Requestor：王怀军 
送样日期Deliver date：2014.06.10 
报告日期Report date：2014.06.16 
第 3 页 共 4 页 
Page 3 of 4  
 
Ⅳ. 宏观分析 Macroscopic observation 
 
失效件断口如图2所示。断口整体无银纹，存在受锋利物体切割的痕迹，是受异常外力导致的脆
断。断口自下向上断裂，终止于两条加强筋处。 
   
图2 失效件 
Fig. 2 Failure Part  
 
取新件模拟卡脚正常受力后产生的断口，断口位于应力集中处，不同于失效件断口位于应力集
中处以下的位置；断口存在明显的应力发白痕迹，与失效件的光滑断面差别明显，如图3所示，说
明失效件是由于非正常受力产生的断裂。 
 
图3 断口对比 
Fig. 3 Contrast of Fracture 


 
上海汽车中心实验室
(SAIC Center Lab) 
中国·上海·嘉定区安研路201 号 
邮编. 201804 
No. 201 Anyan Road, Jiading District,  
Shanghai, China. 
Post code :200433 
报告编号：Report number 
SCL-S-14-0187M 
委托者Requestor：王怀军 
送样日期Deliver date：2014.06.10 
报告日期Report date：2014.06.16 
第 4 页 共 4 页 
Page 4 of 4  
 
模拟新件在正常装配情况下的受力，此卡角的断裂时的力值分别为117.9N和125.6N，如图4所
示。 
 
图4 新件模拟 
Fig. 4 New Parts’ Simulation

File: 材料工程师/SCL-S-14-0189M-NLE-辅助水泵出水管-何伟.pdf.md
# SCL-S-14-0189M-NLE-辅助水泵出水管-何伟.pdf

 
上海汽车中心实验室 
SAIC Center Lab 
中国·上海·嘉定区安研路201 号 
邮编. 201804 
No 201 Anyan road, Jiading, Shanghai China 
Post code 201804 
报告编号 
Report number 
 
SCL-S-14-0189M 
委托者: DRE：甄伟 
Request person, dept： 
送样日期:  2014-06-04 
Request date:  
报告日期:  2014-06-17 
Report date：  
第1 页共5 页 
 
零件号Part number 
30033250 
 零件名称 
Part name 
辅助水泵出水管 
图纸日期Drawing date 
/ 
零件生产日期Part production date 
/ 
 供货商 
Supplier 
无锡二橡胶 
车型/项目Car type/project 
NLE 
试验大纲签署日期： 
/ 
 
   阶段性报告 Interim report        结论性报告 Conclusion report        
Ⅰ.任务描述 Task description 
实验室受委托对无锡二橡胶生产的辅助水泵出水管进行失效原因分析，失效零件具体信息如下： 
As requested, QA lab has analyzed the failure of the coolnat hose. The background information of the failed part is as following： 
零件信息：Part information 
零件名称 
Part name 
辅助水泵出水管 
制造日期 
Production date 
/ 
VIN 码 
VIN 
C13UOV015 
销售日期 
Sale date 
/ 
车辆里程数 
Car mileage 
28340.4 公里 
维修站名称 
Sale agent 
/ 
失效模式描述 
Failure circumstance 
description 
GD 耐久车在PPO 返修发动机时拆解发现辅助水泵出水管卡箍处外层开裂，未漏水。 
原材料信息：Raw material information 
原材料及牌号 
Raw material specification 
EPDM-5601  8550 
原材料厂商 
Raw material producer 
美国埃克森  荷兰DSM 
散件供应商 
Component supplier 
/ 
金属热处理状态 
Metal heat treatment state 
/ 
失效零件见图：The failed part is shown in figure 1.  
 
Ⅱ. 结论与建议 Conclusions and suggestions 
结论： 1 失效件外层受到异常磨损、磕碰。 
       2 失效件外层受到扭转力导致从表面向编织层开裂。 
       3 失效件老化导致性能下降，与G5+耐久合格件材料性能一致。 
       
 
建议： 1 确保辅助水泵出水管安装、使用过程中不受异常挤压、磨损以及划伤。 
       2 建议工程进行热管理测试，对零件使用进行评估。 
       
    
 
 
 
 
 
分发: 
Distribution 
DRE:甄伟 
检验者Author 
何伟 
Hewei 
审核Auditor 
吴文安 
Wuwenan 
批准Approver 
 
日期Date 
2014-06-17 
日期Date 
2014-06-17 
日期Date 
2014-06-18 
 
 


 
上海汽车中心实验室 
SAIC Center Lab 
中国·上海·嘉定区安研路201 号 
邮编. 201804 
No 201 Anyan road, Jiading, Shanghai China 
Post code 201804 
报告编号 
Report number 
 
SCL-S-14-0189M 
委托者: DRE：甄伟 
Request person, dept： 
送样日期:  2014-06-04 
Request date:  
报告日期:  2014-06-17 
Report date：  
第2 页共5 页 
 
图1   辅助水泵出水管外层开裂 
 
III. 测试结果 Test Results  
 
1 材料测试 
 
1.1 失效件水管小径端 
失效件水管为变径水管，直径偏小端（小径端）的外层出现开裂，如图1。现取小径端水管进行测试，检测
材料物理性能。 
  序号 
No. 
试验项目 
Test item 
额定Requirement 
试验结果 
Test result 
评价 Evaluation 
合格 
qualified 
不合格 
unqualified 
材料硬度-ShoreA 
1 
失效件小径端内层 
65±5 
82 
 
× 
2 
失效件小径端外层 
65±5 
80 
 
× 
材料拉伸强度 
1 
失效件小径端内层 
≥10MPa 
14.0 
× 
 
2 
失效件小径端外层 
≥10MPa 
12.8 
× 
 
材料断裂伸长率 
1 
失效件小径端内层 
≥300% 
142.5 
 
× 
2 
失效件小径端外层 
≥300% 
197.7 
 
× 
失效件小径端材料硬度、断裂伸长率测试结果均不合格，说明材料受热老化导致材料性能下降。 
 
1.2 失效件水管大径端 
检测失效水管大径端（如图2）的材料物理性能，确认水管的老化情况是否是局部受热导致。 
图2 失效件水管大径端 


 
上海汽车中心实验室 
SAIC Center Lab 
中国·上海·嘉定区安研路201 号 
邮编. 201804 
No 201 Anyan road, Jiading, Shanghai China 
Post code 201804 
报告编号 
Report number 
 
SCL-S-14-0189M 
委托者: DRE：甄伟 
Request person, dept： 
送样日期:  2014-06-04 
Request date:  
报告日期:  2014-06-17 
Report date：  
第3 页共5 页 
 
  序号 
No. 
试验项目 
Test item 
额定Requirement 
试验结果 
Test result 
评价 Evaluation 
合格 
qualified 
不合格 
unqualified 
材料硬度-ShoreA 
1 
失效件大径端内层 
65±5 
83 
 
× 
2 
失效件大径端外层 
65±5 
80 
 
× 
材料拉伸强度 
1 
失效件大径端内层 
≥10MPa 
13.9 
× 
 
2 
失效件大径端外层 
≥10MPa 
14.0 
× 
 
材料断裂伸长率 
1 
失效件大径端内层 
≥300% 
156.8 
 
× 
2 
失效件大径端外层 
≥300% 
211.2 
 
× 
失效件大径端材料硬度、断裂伸长率测试结果均不合格，说明整根水管都受到相同程度的老化。 
 
1.3 G5+耐久合格件 
检测G5+耐久试验的合格件（如图3），确认失效件的失效模式是否是水管老化直接导致。 
图3 G5+耐久试验的合格件 
 
  序号 
No. 
试验项目 
Test item 
额定Requirement 
试验结果 
Test result 
评价 Evaluation 
合格 
qualified 
不合格 
unqualified 
材料硬度-ShoreA 
1 
G5+耐久合格件内层 
65±5 
82 
 
× 
2 
G5+耐久合格件外层 
65±5 
80 
 
× 
材料拉伸强度 
1 
G5+耐久合格件内层 
≥10MPa 
13.2 
× 
 
2 
G5+耐久合格件外层 
≥10MPa 
12.4 
× 
 


 
上海汽车中心实验室 
SAIC Center Lab 
中国·上海·嘉定区安研路201 号 
邮编. 201804 
No 201 Anyan road, Jiading, Shanghai China 
Post code 201804 
报告编号 
Report number 
 
SCL-S-14-0189M 
委托者: DRE：甄伟 
Request person, dept： 
送样日期:  2014-06-04 
Request date:  
报告日期:  2014-06-17 
Report date：  
第4 页共5 页 
 
  序号 
No. 
试验项目 
Test item 
额定Requirement 
试验结果 
Test result 
评价 Evaluation 
合格 
qualified 
不合格 
unqualified 
材料断裂伸长率 
1 
G5+耐久合格件内层 
≥300% 
173.4 
 
× 
2 
G5+耐久合格件外层 
≥300% 
152.5 
 
× 
G5+耐久合格件材料硬度、断裂伸长率测试结果均不合格，且与失效件材料性能一直，说明老化导致材料物
理性能的下降不是失效件外层开裂的直接原因。 
 
2 表面分析 
失效位置处于辅助水泵出水管小径端卡箍处，水管外层多处开裂，如图4： 
 
 
图4 
外表面开裂处1 
外表面开裂处2 
表面毛糙 
表面毛糙 
开
裂
口
为
倾
斜
方
向 
开
裂
口
为
倾
斜
方
向 
外表面开裂处3 
开
裂
口
为
倾
斜
方
向 
表面毛糙 


 
上海汽车中心实验室 
SAIC Center Lab 
中国·上海·嘉定区安研路201 号 
邮编. 201804 
No 201 Anyan road, Jiading, Shanghai China 
Post code 201804 
报告编号 
Report number 
 
SCL-S-14-0189M 
委托者: DRE：甄伟 
Request person, dept： 
送样日期:  2014-06-04 
Request date:  
报告日期:  2014-06-17 
Report date：  
第5 页共5 页 
 
外表面有3 处明显开裂，均处于卡箍包覆范围，且开裂处1 的开裂程度最明显。 
开裂口均呈现一定倾斜方向由外向内，说明水管卡箍端受到扭转力。 
水管外表面3 处开裂口旁都具有明显的毛糙，被异物划伤、摩擦痕迹。 
 
3 断口分析 
观察外层开裂处1 的断口，如图5： 
 
图5 
断口纹路从外表面扩展到编织层，说明撕裂方向从外向内。 
 
小结： 
1 失效件小径端外表面毛糙，受到异物磨损、划伤。 
2 外层开裂口均呈倾斜方向向内，表明水管外层受到扭转力。 
3 失效件断口纹路表明撕裂方向从外向内。 
4 失效件材料老化导致性能下降，材料硬度和断裂伸长率与G5+耐久合格件的相一致，均不合格，但性能下降不
是水管失效的直接原因。 
断口 
断口纹路 
外表面 
外表面 
断口纹路 
放大 
编织层

File: 材料工程师/SCL-S-14-0191M-IP21MCE压缩机离合吸盘-吴文安.pdf.md
# SCL-S-14-0191M-IP21MCE压缩机离合吸盘-吴文安.pdf

 
上海汽车中心实验室 
SAIC Center Lab 
中国·上海·嘉定区安研路201 号 
邮编. 201804 
No 201 Anyan road, Jiading, Shanghai China 
Post code 201804 
报告编号 
Report number 
 
SCL-S-14-0191M 
委托者: QAQ: 薛俊 
Request person, dept： 
送样日期:  2014-06-16 
Request date:  
报告日期:  2014-06-20 
Report date：  
第1 页共5 页 
 
零件号Part number 
10095251 
 零件名称 
Part name 
压缩机 
图纸日期Drawing date 
/ 
零件生产日期Part production date 
/ 
 供货商 
Supplier 
三电贝洱 
车型/项目Car type/project 
IP21 MCE 
试验大纲签署日期： 
/ 
 
   阶段性报告 Interim report        结论性报告 Conclusion report        
Ⅰ.任务描述 Task description 
实验室受委托对三电贝洱生产的压缩机进行失效原因分析，失效零件具体信息如下： 
As requested, QA lab has analyzed the failure of the hose which is from Wuxi No。2. The background information of the failed part is as following： 
零件信息：Part information 
零件名称 
Part name 
吸盘 
制造日期 
Production date 
/ 
VIN 码 
VIN 
LSJW26H38ES035319 
销售日期 
Sale date 
/ 
车辆里程数 
Car mileage 
0km（两辆） 
11km (售后) 
维修站名称 
Sale agent 
/ 
失效模式描述 
Failure circumstance 
description 
脱胶开裂 
原材料信息：Raw material information 
原材料及牌号 
Raw material specification 
IIR 
原材料厂商 
Raw material producer 
/ 
散件供应商 
Component supplier 
常州朗博 
金属热处理状态 
Metal heat treatment state 
/ 
失效零件见图：The failed part is shown in figure 1.  
 
Ⅱ. 结论与建议 Conclusions and suggestions 
结论：1 失效件骨架表面发现有锈迹，降低胶料的粘结强度。 
       2 0km 失效件内骨架表面喷砂程度不一致，局部区域加工面明显，喷砂程度不良，降低粘结强度。 
 
建议： 1 对内骨架从喷砂到涂胶的物流控制需加强，确保当天喷砂的骨架当天使用，不用的骨架需重新进
行喷砂工艺。 
       2  外骨架的磷化工艺及从磷化到涂胶的物流环节需进行控制，磷化程度应确保骨架表面在周转环节
中不发生锈蚀。 
 
       3 内骨架喷砂工艺应继续加强控制，确保表面喷砂程度一致。 
       4 供应商自检项目中除了破坏力的控制以外，需增加破坏面R&R 连接程度的评价。                   
 
 
 
 
分发: 
Distribution 
QAQ: 薛俊 
检验者Author 
吴文安  
Wuwenan 
审核Auditor 
胡仁其 
Hurenqi 
批准Approver 
 
日期Date 
2014-06-20 
日期Date 
2014-06-20 
日期Date 
2014-06-20 
 
 


 
上海汽车中心实验室 
SAIC Center Lab 
中国·上海·嘉定区安研路201 号 
邮编. 201804 
No 201 Anyan road, Jiading, Shanghai China 
Post code 201804 
报告编号 
Report number 
 
SCL-S-14-0191M 
委托者: QAQ: 薛俊 
Request person, dept： 
送样日期:  2014-06-16 
Request date:  
报告日期:  2014-06-20 
Report date：  
第2 页共5 页 
 
  
  
 
          0 公里（内骨架脱离）                         0 公里（内骨架脱离）                    售后件（外骨架脱离） 
图1 失效照片 
III. 测试结果 Test Results  
 
1 外观分析： 
  胶料同骨架已经脱开，脱开处局部区域覆有胶状物质：  
  
 
                      0 公里                                      售后件 
  对胶料和胶状物质进行材料分析，结果如下： 
序号 
No. 
试验项目 
Test item 
额定 
Requirement 
试验结果 
Test result 
评价 Evaluation 
合格 
qualified 
不合格 
unqualified 
材料分析：SMTC 5 320 022 
1 
胶料 
IIR 
IIR 
× 
 
2 
粘状物质 
/ 
IIR 
/ 
/ 
3 
售后件 
/ 
 
 
 
 
胶料材料满足要求，粘状物质为IIR，从图谱分析其材料成分同胶料材料一致，可认为粘状物质为零件使用
过程中骨架同胶料对磨产生发粘后的产物。 
     
2 骨架分析：  
  在失效件的骨架上都发现有锈迹，为了排除生锈是开裂后生成的现象，对仍然粘连橡胶区域的表面进行橡胶剥
离，发现粘连处的骨架上有锈斑： 
胶状物质 
胶状物质 


 
上海汽车中心实验室 
SAIC Center Lab 
中国·上海·嘉定区安研路201 号 
邮编. 201804 
No 201 Anyan road, Jiading, Shanghai China 
Post code 201804 
报告编号 
Report number 
 
SCL-S-14-0191M 
委托者: QAQ: 薛俊 
Request person, dept： 
送样日期:  2014-06-16 
Request date:  
报告日期:  2014-06-20 
Report date：  
第3 页共5 页 
 
                
 
        0 公里零件剥离橡胶                                         底部锈蚀 
                
 
        0 公里零件剥离橡胶                                         局部锈蚀 
                
 
        售后件对胶状物剥离                                         底部锈蚀 
 
骨架与胶黏剂接触面的锈蚀现象会降低粘结剂同骨架与橡胶的粘结强度，导致粘结不良。 
O 公里零件中有一零件外骨架同样脱胶，结合面有生锈现象： 
 


 
上海汽车中心实验室 
SAIC Center Lab 
中国·上海·嘉定区安研路201 号 
邮编. 201804 
No 201 Anyan road, Jiading, Shanghai China 
Post code 201804 
报告编号 
Report number 
 
SCL-S-14-0191M 
委托者: QAQ: 薛俊 
Request person, dept： 
送样日期:  2014-06-16 
Request date:  
报告日期:  2014-06-20 
Report date：  
第4 页共5 页 
 
 
3 内骨架喷砂分析：  
0 公里失效件内骨架表面喷砂状态如下： 
   
 
                失效件1                                   失效件2 
 
        现场抽样件的喷砂状态 
 
表面尽管有喷砂痕迹，但零件表面的加工纹路清晰，结合现场抽样件的喷砂表面状态，说明零件喷砂程度不均匀。 
喷砂程度降低导致粘结剂接触比表面积减少，降低粘结强度。 
 
4 内骨架工艺分析： 
  内骨架为先磷化后喷砂再涂胶的生产工艺，故在此工艺条件下从喷砂到涂胶的物流控制非常重要，周转时间过
长会导致骨架表面有浮锈产生。 
对抽样件进行24h 自然存放后，表面观察无锈迹，但在放大镜下发现局部区域已经有轻微锈蚀及污染产生： 
 
 


 
上海汽车中心实验室 
SAIC Center Lab 
中国·上海·嘉定区安研路201 号 
邮编. 201804 
No 201 Anyan road, Jiading, Shanghai China 
Post code 201804 
报告编号 
Report number 
 
SCL-S-14-0191M 
委托者: QAQ: 薛俊 
Request person, dept： 
送样日期:  2014-06-16 
Request date:  
报告日期:  2014-06-20 
Report date：  
第5 页共5 页 
 
 
 
  
              底部                             中部                            顶部 
 
小结：  
1 
失效件的开裂面的骨架表面发现有锈蚀的现象，剥开粘连的残存橡胶后发现粘连区域的骨架也有锈蚀现象，
故说明骨架在涂胶之前表面有锈蚀。 
2 
内骨架表面喷砂程度存在波动，导致0km 失效件开裂面表面机加工形貌较为明显，说明喷砂程度不良。 
3 
喷砂至涂胶的物流环节对形成骨架表面生锈非常重要。模拟实验表明内骨架24h 后表面会有轻微生锈，故周
转周期需严格控制；外骨架采用磷化处理，故需控制磷化层厚度，以满足外骨架在周转周期中不生锈的要求。

File: 材料工程师/SCL-S-14-0192M-NSE 1.5T-离合器压盘-薛喜才.pdf.md
# SCL-S-14-0192M-NSE 1.5T-离合器压盘-薛喜才.pdf

 
上海汽车中心实验室 
SAIC Center Lab 
中国·上海·嘉定区安研路201 号 
邮编. 201804 
No 201 Anyan road, Jiading, Shanghai China 
Post code 201804 
报告编号 
Report number 
 
SCL-S-14-0192M 
委托者: 质量保证部 顾彬彬 
Request person, dept： 
委托编号:  /  
Request number: 
送样日期:  2014.06.18 
Request date:  
报告日期:  2014.06.26 
Report date：  
第1页共8页 
 
SMPV-0.2.3-002-QA -F01 
零件号Part number 
10043863/10069214 
零件名称 
Part name 
离合器压盘 
Clutch platen 
图纸日期Drawing date 
2012.12.27 
零件生产日期Part production date 
2014.05.09 
供货商 
Supplier 
上海萨克斯 
车型/项目Car type/project 
NSE 1.5T（整发动机供众泰） 
DVP 材料大纲签署日期DVP material test plan date 
/ 
阶段性报告 Interim report                结论性报告 Conclusion report          
 
Ⅰ.任务描述 Task description 
实验室受委托对离合器压盘进行失效原因分析，失效零件具体信息如下： 
As requested, SCL has analyzed the failure of Clutch platen. The information of the failed part is as following： 
零件信息：Part information 
零件名称 
Part name 
离合器压盘 
Clutch platen 
车制造日期 
Vehicle production date 
2014.6.3 
VIN 码 
VIN 
/ 
销售日期 
Sale date 
尚未销售 
车辆里程数 
Car mileage 
0 公里(km) 
维修站名称 
Sale agent: 
/ 
失效模式描述 
Failure circumstance 
2014.06.03，众泰汽车总装反馈一辆已入库待发经销商的车辆，点火启动后不能挂档，
变速箱内严重异响。拆卸变速箱后发现离合器压盘已经断成几块，同时有一块钢片断裂
且把变速箱壳体划穿。 
原材料信息：Raw material information 
原材料及牌号 
Raw material specification 
HT300 
原材料厂商 
Raw material producer 
/ 
散件供应商 
Component supplier 
/ 
金属热处理状态 
Metal heat treatment state 
/ 
失效零件见图1：The failed part is shown in figure1. 
Ⅱ. 结论与建议 Conclusions and Suggestions 
结论Conclusions： 
1.离合器压盘与摩擦片之间剧烈的磨损，产生高温造成压盘组织转变和附加热应力生成，导致其断裂；Severe 
abrasion resulted in the clutch pressure plate high temperature, which caused the microstructure transformation and 
additional thermal stress generation. At last the clutch platen fractured. 
2.断口上未发现明显的气孔、疏松等缺陷；No defects such as porosity were observed at the fracture surface.  
3.压盘成分、硬度及金相符合要求；Chemical components, hardness and microstructure met the technical requirement. 
 
建议Suggestions： 
1. 排查匹配件及装配质量；Investigate the mating parts and assembly quality. 
2. 检查该零件的使用情况；Check the using condition of this part. 
 
 
分发: 
Distribution 
质量保证部 顾彬彬 
检验者Author 
薛喜才 
Xuexicai 
审核Auditor 
邵百明  
Shao Baiming 
批准Approver 
 
日期Date 
2014.06.26 
日期Date 
2014.06.26 
日期Date 
2014.06.26 


 
上海汽车中心实验室 
SAIC Center Lab 
中国·上海·嘉定区安研路201 号 
邮编. 201804 
No 201 Anyan road, Jiading, Shanghai China 
Post code 201804 
报告编号 
Report number 
 
SCL-S-14-0192M 
委托者: 质量保证部 顾彬彬 
Request person, dept： 
委托编号:  /  
Request number: 
送样日期:  2014.06.18 
Request date:  
报告日期:  2014.06.26 
Report date：  
第2页共8页 
 
SMPV-0.2.3-002-QA -F01 
III. 调查结果 Investigation Results  
2014.06.03，众泰汽车总装反馈一辆已入库待发经销商的车辆(发动机为NSE 1.5T)，点火启动后不能挂档，变速箱
内严重异响。拆卸变速箱后发现离合器压盘已经断成几块，同时有一块钢片断裂且把变速箱壳体划穿。图1 为收
到的离合器总成。压盘已断裂为4 块，其中一传动片已被拉断；摩擦片表面有焦糊味。 
 
 
 
 
 
 
 
 
 
 
 
 
 
 
 
 
 
 
 
 
 
 
 
 
 
 
 
 
 
 
 
 
(a) 失效的离合器压盘正、反面 
4#断口 
1#断口 
1# 金相分析
4# 金相分析
2# 金相分析
2#断口 
3#断口 
3#金相分析 
传
动
片 
擦伤 


 
上海汽车中心实验室 
SAIC Center Lab 
中国·上海·嘉定区安研路201 号 
邮编. 201804 
No 201 Anyan road, Jiading, Shanghai China 
Post code 201804 
报告编号 
Report number 
 
SCL-S-14-0192M 
委托者: 质量保证部 顾彬彬 
Request person, dept： 
委托编号:  /  
Request number: 
送样日期:  2014.06.18 
Request date:  
报告日期:  2014.06.26 
Report date：  
第3页共8页 
 
SMPV-0.2.3-002-QA -F01 
 
 
 
 
 
 
 
 
 
 
 
 
 
 
 
 
 
 
 
 
 
 
 
                            (b) 离合器压盘局部形貌 
 
 
 
 
 
 
 
 
 
 
 
(c) 部分离合器压盘背面                             (d) 摩擦片 
图1  失效的离合器总成 
A 
B 
C 
D 


 
上海汽车中心实验室 
SAIC Center Lab 
中国·上海·嘉定区安研路201 号 
邮编. 201804 
No 201 Anyan road, Jiading, Shanghai China 
Post code 201804 
报告编号 
Report number 
 
SCL-S-14-0192M 
委托者: 质量保证部 顾彬彬 
Request person, dept： 
委托编号:  /  
Request number: 
送样日期:  2014.06.18 
Request date:  
报告日期:  2014.06.26 
Report date：  
第4页共8页 
 
SMPV-0.2.3-002-QA -F01 
从失效的离合器压盘上可以发现： 
 
压盘工作面内圈发暗、有烧伤痕迹且背面颜色发蓝。这说明压盘与摩擦片之间发生了剧烈的滑动和摩擦，使
得压盘的工作温度升高，引起压盘组织转变和附加热应力生成，易造成压盘过早失效。 
 
图1b 所示A、B、C 及D 区磨损较严重，但断口两侧磨损痕迹并不连贯，说明其是压盘断裂后形成的。 
据众泰汽车反馈：失效车辆行驶工况都是在厂区内，未发现异常，在移交给经销商时发现车辆出现异常。该车行
驶里程基本为0 公里，但从零件的使用情况来看，压盘的磨损和过热是非常严重的。 
断口分析Fracture surface analysis 
离合器压盘 
断口经过洗洁精、酒精清洗后低倍形貌见图3 所示。四个断口形态基本相似，断口十分平直，成结晶状，该断口
属于典型的脆性断裂。断口局部有色彩变化，表面断口曾受到高温的影响。 
 
 
 
 
 
 
 
 
 
 
 
 
 
图3  断口低倍形貌 
使用扫描电镜对整个断口进行分析，未发现明显的冶金缺陷如气孔、夹杂等，断口特征为石墨片解理+基体(珠光
体)解理。但由于断口属于脆性断裂，断裂较快，裂纹起源位置不明显。 
 
 
 
 
 
 
 
 
 
 
 
1#断口 
3#断口 
4#断口 
3#断口 
2#断口 
(a) 


 
上海汽车中心实验室 
SAIC Center Lab 
中国·上海·嘉定区安研路201 号 
邮编. 201804 
No 201 Anyan road, Jiading, Shanghai China 
Post code 201804 
报告编号 
Report number 
 
SCL-S-14-0192M 
委托者: 质量保证部 顾彬彬 
Request person, dept： 
委托编号:  /  
Request number: 
送样日期:  2014.06.18 
Request date:  
报告日期:  2014.06.26 
Report date：  
第5页共8页 
 
SMPV-0.2.3-002-QA -F01 
 
 
 
 
 
 
 
 
 
 
 
 
图4  压盘断口SEM 形貌 
传动片 
传动片断裂后与其他零件有干涉，其他部位断口被擦伤掉，仅个别断口可以观察到大载荷引起的低周疲劳特征，
如图5 所示。传动片断裂应该是压盘断裂后导致其载荷异常引起的。 
 
 
 
 
 
 
 
 
 
 
 
 
 
 
 
 
 
 
 
 
 
珠光体 
石墨片 
(b) 
图5  传动片SEM 形貌 
疲劳扩展 
疲劳扩展 
韧窝 
韧窝 


 
上海汽车中心实验室 
SAIC Center Lab 
中国·上海·嘉定区安研路201 号 
邮编. 201804 
No 201 Anyan road, Jiading, Shanghai China 
Post code 201804 
报告编号 
Report number 
 
SCL-S-14-0192M 
委托者: 质量保证部 顾彬彬 
Request person, dept： 
委托编号:  /  
Request number: 
送样日期:  2014.06.18 
Request date:  
报告日期:  2014.06.26 
Report date：  
第6页共8页 
 
SMPV-0.2.3-002-QA -F01 
材料检测  Material test 
材料测试结果见表1 所示。 
 
压盘成分符合要求，基体硬度符合要求。 
 
对压盘4 个断口附近(见图1a)进行金相分析。压盘工作面大部分区域组织正常，内侧烧伤区的组织发生相变，
见图6~图10 所示。 
表1 材料测试 
序号 
No. 
试验项目 
Test item 
额定值 
Requirement 
试验结果 
Test result 
评价 
Evaluation 
合格 
OK 
不合格 
Not OK 
1 
化学成分 
灰铁HT300 
 
/ 
 
C:2.9~3.5 
3.23 
× 
 
Si:1.8~2.4 
2.04 
× 
 
Mn:0.4~0.9 
0.86 
× 
 
S:≤0.12 
0.057 
× 
 
P:≤0.15 
0.056 
× 
 
2 
基体硬度HB2.5/187.5 
190~240HB 
1#断口附近：203,207,202  
2#断口附近：210,207,205 
 3#断口附近：205,207,200, 
 4#断口附近：204,212,201, 
× 
 
烧伤区硬度HV0.5 
/ 
570, 509, 545 
/ 
 
3 
基体组织 
石墨形态 
A 型石墨＞85%；过
冷石墨＜15% 
A 型石墨为主 
× 
 
石墨大小 
3~6 级 
5 级 
× 
 
珠光体含量 
≥95% 
≥95% 
× 
 
工作面 
石墨形态 
A 型石墨＞85% 
过冷石墨＜15% 
A 型石墨为主 
× 
 
石墨大小 
3~6 级 
5 级 
× 
 
4 
烧伤区域 
烧伤层深度 
/ 
1#断口:1.28mm 
2#断口:0.74mm 
3#断口:1.35mm 
4#断口:1.59mm 
/ 
 
组织 
/ 
马氏体+少量珠光体 
/ 
 
 
 
 
 
 
 
 
 
 
 
(a) 
(b) 
工
作
面 


 
上海汽车中心实验室 
SAIC Center Lab 
中国·上海·嘉定区安研路201 号 
邮编. 201804 
No 201 Anyan road, Jiading, Shanghai China 
Post code 201804 
报告编号 
Report number 
 
SCL-S-14-0192M 
委托者: 质量保证部 顾彬彬 
Request person, dept： 
委托编号:  /  
Request number: 
送样日期:  2014.06.18 
Request date:  
报告日期:  2014.06.26 
Report date：  
第7页共8页 
 
SMPV-0.2.3-002-QA -F01 
 
 
 
 
 
 
 
 
 
 
 
图6  压盘基体组织：(a)工作面 (b)芯部 (c)腐蚀后工作面组织 (d)腐蚀后芯部组织 
 
 
 
 
 
 
 
 
 
 
 
(a)1#样品烧伤区域                     (b)烧伤区组织：回火马氏体 
图7  1#样品局部烧伤区域 
 
 
 
 
 
 
 
 
 
 
 
(a)2#样品烧伤区域                  (b)烧伤区组织：回火马氏体+珠光体 
图8  2#样品局部烧伤区域 
(c) 
(d) 


 
上海汽车中心实验室 
SAIC Center Lab 
中国·上海·嘉定区安研路201 号 
邮编. 201804 
No 201 Anyan road, Jiading, Shanghai China 
Post code 201804 
报告编号 
Report number 
 
SCL-S-14-0192M 
委托者: 质量保证部 顾彬彬 
Request person, dept： 
委托编号:  /  
Request number: 
送样日期:  2014.06.18 
Request date:  
报告日期:  2014.06.26 
Report date：  
第8页共8页 
 
SMPV-0.2.3-002-QA -F01 
 
 
 
 
 
 
 
 
 
 
 
(a)3#样品烧伤区域                   (b)烧伤区组织：回火马氏体 
图9  3#样品局部烧伤区域 
 
 
 
 
 
 
 
 
 
 
(a)4#样品烧伤区域                        (b)烧伤区组织：回火马氏体 
图10  4#样品局部烧伤区域

File: 材料工程师/SCL-S-14-0193M- AP13 1.5T - 机油泵链轮-白云岭.pdf.md
# SCL-S-14-0193M- AP13 1.5T - 机油泵链轮-白云岭.pdf

 
上海汽车中心实验室 
SAIC Center Lab 
中国·上海·嘉定区安研路201 号 
邮编: 201804 
No 201 Anyan road, Jiading, Shanghai ,China 
Post code: 201804 
报告编号 
Report number 
 
SCL-S-14-0193M 
委托者:  EN  杨俊东 
Request person, dept： 
委托编号:  /  
Request number: 
送样日期:  2014.6.17 
Request date:  
报告日期:  2014.6.30 
Report date：第 1 页 共 5 页 
 
SMPV-0.2.3-002-QA -F01 
零件号Part number 
10109238 
 零件名称 
Part name 
机油泵链轮 
Oil pump sprocket 
图纸日期Drawing date 
2013.4.22 
零件生产日期Part production date 
/ 
 供货商 
Supplier 
舍弗勒 
Schaeffler 
车型/项目Car type/project 
AP13 1.5T 
DVP 材料大纲签署日期DVP material test plan date 
/ 
阶段性报告  Stage report                结论性报告 Conclusion report 
 
Ⅰ.任务描述 Task description 
实验室受委托对机油泵链轮进行失效原因分析，失效零件具体信息如下： 
As requested, SCL has analyzed the failure of oil pump sprocket. The information of the failed part is as following： 
零件信息：Part information 
零件名称 
Part name 
机油泵链轮 
Oil pump sprocket 
制造日期 
Production date 
/ 
VIN/发动机号码
car/engine no 
15S4GQFGDB120149 
失效日期 
Incident date 
/ 
车辆里程数/测试寿命 
Car mileage/Test life 
800 小时（h） 
失效地点 
Location 
/ 
失效模式描述 
Failure circumstance description 
800 小时台架耐久试验顺利完成，但拆解时发现链轮齿面磨痕异常，存在材料剥
落现象。 
原材料信息：Raw material information 
原材料及牌号 
Raw material specification 
D11 
原材料厂商 
Raw material producer 
/ 
散件供应商 
Component supplier 
/ 
金属热处理状态 
Metal heat treatment state 
感应淬火 
失效零件见图2：The failed part is shown in figure 2.  
 
Ⅱ. 结论与建议 Conclusions and suggestions 
 
结论Conclusions： 
1、 失效件是由于载荷较大引起的疲劳磨损。 
Fatigue failure of parts is caused by wear and tear due to overload. 
2、 失效件的表面硬度、有效硬化层深度、密度符合图纸技术要求，金相组织正常。 
The surface hardness, the effective hardening layer depth and the density for the parts failured conform to the 
drawing requirements, the microstructure was normal. 
 
  建议Suggestions： 
1、 校核、优化系统的受力情况。 
To check and optimize the forces of the system. 
 
 
分发： 
Distribution 
EN  杨俊东 
检验者Author 
白云岭   
Bai Yunling 
审核
Auditor 
邵百明 
Shao Baiming 
批准
Approver 
 
日期Date 
2014.6.30 
日期Date 
2014.7.1 
日期Date 
2014.7.1 


 
上海汽车中心实验室 
SAIC Center Lab 
中国·上海·嘉定区安研路201 号 
邮编: 201804 
No 201 Anyan road, Jiading, Shanghai ,China 
Post code: 201804 
报告编号 
Report number 
 
SCL-S-14-0193M 
委托者:  EN  杨俊东 
Request person, dept： 
委托编号:  /  
Request number: 
送样日期:  2014.6.17 
Request date:  
报告日期:  2014.6.30 
Report date：第 2 页 共 5 页 
 
SMPV-0.2.3-002-QA -F01 
III. 测试结果 Test Results  
一、 宏观观察： 
1、 失效件在总成中的装配位置关系，见图1。 
2、 委托者提供的失效件及相关零件实物形貌，见图2。 
 
 
图1 失效件在总成中的装配位置关系 
 
图2  失效件实物形貌 
 
失效件 
失效件:机油泵链轮 
曲轴链轮 


 
上海汽车中心实验室 
SAIC Center Lab 
中国·上海·嘉定区安研路201 号 
邮编: 201804 
No 201 Anyan road, Jiading, Shanghai ,China 
Post code: 201804 
报告编号 
Report number 
 
SCL-S-14-0193M 
委托者:  EN  杨俊东 
Request person, dept： 
委托编号:  /  
Request number: 
送样日期:  2014.6.17 
Request date:  
报告日期:  2014.6.30 
Report date：第 3 页 共 5 页 
 
SMPV-0.2.3-002-QA -F01 
3、 机油泵链轮和曲轴链轮的各个齿面均受到严重的磨损，在齿面中部已形成深沟，机油泵链轮更为严重， 
见图3a、3b；与机油泵链轮和曲轴链轮匹配的机油泵链条也存在严重磨损，见图3c；机油泵链条张紧器 
的表面也产生了较严重的磨损痕迹，见图3d。综合以上，表明该系统机构整体载荷较大，在运行过程中造成
系统中各零部件产生不同程度的磨损。 
 
 
 
 
 
 
图3   宏观观察 
 
图3a  失效件:机油泵链轮 
图3b  曲轴链轮 
图3d 机油泵链条张紧器 
图3c 机油泵链条 


 
上海汽车中心实验室 
SAIC Center Lab 
中国·上海·嘉定区安研路201 号 
邮编: 201804 
No 201 Anyan road, Jiading, Shanghai ,China 
Post code: 201804 
报告编号 
Report number 
 
SCL-S-14-0193M 
委托者:  EN  杨俊东 
Request person, dept： 
委托编号:  /  
Request number: 
送样日期:  2014.6.17 
Request date:  
报告日期:  2014.6.30 
Report date：第 4 页 共 5 页 
 
SMPV-0.2.3-002-QA -F01 
  
二、微观观察： 
1、对两个链轮的磨损表面进行微观观察，表面磨损严重，部分区域存在表面剥落及疲劳磨损断口形貌，
典型形貌见图4。 
 
 
图4  微观观察   SEM 
 
 
 
 
 


 
上海汽车中心实验室 
SAIC Center Lab 
中国·上海·嘉定区安研路201 号 
邮编: 201804 
No 201 Anyan road, Jiading, Shanghai ,China 
Post code: 201804 
报告编号 
Report number 
 
SCL-S-14-0193M 
委托者:  EN  杨俊东 
Request person, dept： 
委托编号:  /  
Request number: 
送样日期:  2014.6.17 
Request date:  
报告日期:  2014.6.30 
Report date：第 5 页 共 5 页 
 
SMPV-0.2.3-002-QA -F01 
二、 理化分析： 
表1 
序号 
No. 
试验项目 
Test item 
额定值 
Requirement 
试验结果 
Test result 
评价 Evaluation 
合格 
qualified 
不合格 
unqualified 
1 
机油泵链轮 
 
 
 
 
1.1 
表面硬度 
≥65HRA 
70.0、68.3、69.2 
X 
 
1.2 
有效硬化层深度 
SHD 550HV0.1=0.5+2 
0.69 
X 
 
1.3 
密度 
≥6.8g/cm3 
7.21 
X 
 
1.4 
表面淬火层金相组织 
/ 
回火马氏体 （图5） 
/ 
 
1.5 
芯部金相组织 
/ 
珠光体+铁素体（图6） 
/ 
 
2 
曲轴链轮 
 
 
 
 
2.1 
表面硬度 
≥65HRA 
71.4、72.4、73.4 
X 
 
2.2 
有效硬化层深度 
SHD 550HV0.1=0.5+2 
0.69 
X 
 
2.3 
密度 
≥6.8g/cm3 
7.07 
X 
 
2.4 
表面淬火层金相组织 
/ 
回火马氏体 （图7） 
/ 
 
2.5 
芯部金相组织 
/ 
珠光体+铁素体（图8） 
/ 
 
 
 
图5  机油泵链轮表面淬火层金相组织  500X         图6  机油泵链轮芯部金相组织  500X 
 
 
图7  曲轴链轮表面淬火层金相组织  500X           图8  曲轴链轮芯部金相组织  500X
