Repository: kujaxr/obsidian-vault

File: 材料工程师/SCL-S-14-0195M-AP11-安全带锁扣-龚伟.pdf.md
# SCL-S-14-0195M-AP11-安全带锁扣-龚伟.pdf

 
上海汽车中心实验室
(SAIC Center Lab) 
中国·上海·嘉定区安研路201 号 
邮编. 201804 
No. 201 Anyan Road, Jiading District,  
Shanghai, China. 
Post code :200433 
报告编号：Report number 
SCL-S-14-0195M 
委托者Requestor：於骞、刘小帆 
送样日期Deliver date：2014.06.19 
报告日期Report date：2014.06.27 
第 1 页 共 4 页 
Page 1 of 4  
 
零件号 
Part number 
50013904 
零件名称 
Part name 
前排带锁扣总成 
Front Buckle ASSY. 
图纸日期 
Drawing date  
2011.05.05 
零件生产日期 
Production date 
/ 
供货商 
Supplier 
上海天合 
Tianhe Shanghai  
车型/项目 
Car type/project 
AP11 
 
   阶段性报告  Stage report        结论性报告 Conclusion report           测试报告 Test report 
Ⅰ.任务描述 Task description 
实验室受委托对前排带锁扣总成进行失效原因分析，失效零件具体信息如下： 
As requested, QA lab has analyzed the invalid cause of front buckle ASSY, and the information of invalid part is 
shown as following： 
零件信息：Part information 
零件名称 
Part name 
前排带锁扣总成 
Front Buckle ASSY 
制造日期 
Production date 
/ 
VIN 码 
VIN number 
LSJA16E34EG051814/205 
销售日期 
Sale date 
/ 
车辆里程数 
Car mileage 
205 km 
销售商 
Sale agent 
温州瑞信 
失效模式描述 
Invalid situation 
description 
电子开关脚断裂 
Electronic switch feet burst 
原材料信息：Raw material information 
原材料及牌号 
Raw material 
and trademark 
PA6+GF30 
原材料厂商 
Raw material producer 
CP-Polymer-Technik 
散件供应商 
Part supplier 
Hartmann 
金属热处理状态 
Metal heat treatment state 
/ 
失效零件见图1：The invalid part is shown in Fig 1.  
Ⅱ. 结论与建议 Conclusions and suggestions 
结论： 1. 失效件受异常外力导致脆断。  
2. 零件材料符合技术要求。  
Conclusions:  1.The brittle fracture of the part caused by abnormal external force.   
2. Material performance of the failure parts conformed to requirements.     
建议： 1. 跟踪市场表现。 
Suggestions:  1. Track market performance. 
分发： 
Dispenser 
QA 於骞、刘小帆 
检验者： 
Identifier 
龚伟 
Gong Wei 
审核： 
Auditor 
狄春峰 
Di Chunfeng 
批准： 
Approver 
 
日期： 
Date 
2014.06.27 
日期： 
Date 
2014.06.27 
日期： 
Date 
2014.06.27 
 
         


 
上海汽车中心实验室
(SAIC Center Lab) 
中国·上海·嘉定区安研路201 号 
邮编. 201804 
No. 201 Anyan Road, Jiading District,  
Shanghai, China. 
Post code :200433 
报告编号：Report number 
SCL-S-14-0195M 
委托者Requestor：於骞、刘小帆 
送样日期Deliver date：2014.06.19 
报告日期Report date：2014.06.27 
第 2 页 共 4 页 
Page 2 of 4  
 
 
图1 失效件 
Fig. 1 Failure Part 
 
III. 测试结果 Test Results  
序
号 
No. 
试验项目 
Test item 
额定值 
Requirement 
试验结果 
Test result 
评价 Evaluation 
第一次 
第二次 
合格 
qualified 
不合格 
unqualified 
I 
失效件 
 
 
1 
红外（GB/T6040-2002） 
Infrared Spectroscopy 
PA6 
PA6 
× 
 
2 
熔点（GB/T19466.3-2006） 
Melting point (℃) 
220±5 
217 
× 
 
3 
焓值（GB/T19466.3-2006） 
Enthalpy (J/g) 
/ 
48.1 
53.6 
 
 
4 
灰分（GB/T9345.1-2008） 
Ash content (%) 
30±2 
28.8 
× 
 
II 
新件 
 
 
1 
红外（GB/T6040-2002） 
Infrared Spectroscopy 
PA6 
PA6 
× 
 
2 
熔点（GB/T19466.3-2006） 
Melting point (℃) 
220±5 
218 
× 
 
3 
焓值（GB/T19466.3-2006） 
Enthalpy (J/g) 
/ 
52.0 
58.0 
 
 
4 
灰分（GB/T9345.1-2008） 
Ash content (%) 
30±2 
29.6 
× 
 
小结：零件材料符合技术要求。 


 
上海汽车中心实验室
(SAIC Center Lab) 
中国·上海·嘉定区安研路201 号 
邮编. 201804 
No. 201 Anyan Road, Jiading District,  
Shanghai, China. 
Post code :200433 
报告编号：Report number 
SCL-S-14-0195M 
委托者Requestor：於骞、刘小帆 
送样日期Deliver date：2014.06.19 
报告日期Report date：2014.06.27 
第 3 页 共 4 页 
Page 3 of 4  
 
Ⅳ. 宏观分析 Macroscopic observation 
 
 失效件断口两侧如图2所示。断口呈脆断形式，自右向左断裂。 
 
图2 失效件 
Fig. 2 Failure Part 
断口附近存在受力变形的痕迹，与断裂方向相反，是失效件断裂过程中与其他零件结构干涉导
致的，如图3所示。 
 
图3 受力痕迹 
Fig. 3 Force Trace 
 
 


 
上海汽车中心实验室
(SAIC Center Lab) 
中国·上海·嘉定区安研路201 号 
邮编. 201804 
No. 201 Anyan Road, Jiading District,  
Shanghai, China. 
Post code :200433 
报告编号：Report number 
SCL-S-14-0195M 
委托者Requestor：於骞、刘小帆 
送样日期Deliver date：2014.06.19 
报告日期Report date：2014.06.27 
第 4 页 共 4 页 
Page 4 of 4  
 
取新件模拟，检查其断裂后的断口，如图4 所示，断口与失效件类似，呈脆断形式。 
 
图4 新件模拟 
Fig. 4 New Parts’ Simulation 
 
    图5 是TRW 配套锁舌（小窗口）与非配套锁舌（大窗口）的对比，根据供应商反馈情况，当使
用非配套锁舌后，用力插入锁舌，锁舌的窗口高度位置较高，此时锁闩未掉入锁舌窗口内，插入行
程继续往下走此时，开关脚往下行程因锁舌限位靠上，继续运动，导致电子开关脚因承受强大的插
入力导致开关脚断裂的风险存在。 
 
图5 受力模拟 
Fig. 5 Force Simulation

File: 材料工程师/SCL-S-14-0196M-AS21-冷却系统补液管-何伟.pdf.md
# SCL-S-14-0196M-AS21-冷却系统补液管-何伟.pdf

 
上海汽车中心实验室 
SAIC Center Lab 
中国·上海·嘉定区安研路201 号 
邮编. 201804 
No 201 Anyan road, Jiading, Shanghai China 
Post code 201804 
报告编号 
Report number 
 
SCL-S-14-0196M 
委托者: DRE：宋治璐 
Request person, dept： 
送样日期:  2014-06-04 
Request date:  
报告日期:  2014-06-20 
Report date：  
第1 页共4 页 
 
零件号Part number 
30052110 
 零件名称 
Part name 
冷却系统补液管 
图纸日期Drawing date 
/ 
零件生产日期Part production date 
/ 
 供货商 
Supplier 
青岛固恩治 
车型/项目Car type/project 
AS21 
试验大纲签署日期： 
/ 
 
   阶段性报告 Interim report        结论性报告 Conclusion report        
Ⅰ.任务描述 Task description 
实验室受委托对青岛固恩治生产的冷却系统补液管进行失效原因分析，失效零件具体信息如下： 
As requested, QA lab has analyzed the failure of the coolnat hose. The background information of the failed part is as following： 
零件信息：Part information 
零件名称 
Part name 
 冷却系统补液管 
制造日期 
Production date 
/ 
VIN 码 
VIN 
 C13UOV015 
销售日期 
Sale date 
/ 
车辆里程数 
Car mileage 
 28340.4 公里 
维修站名称 
Sale agent 
/ 
失效模式描述 
Failure circumstance 
description 
 GD 耐久车在PPO 返修发动机时拆解发现冷却系统补液管卡箍处外层磨损开裂，未漏水。 
原材料信息：Raw material information 
原材料及牌号 
Raw material specification 
 EPDM 
原材料厂商 
Raw material producer 
德国朗盛 
散件供应商 
Component supplier 
/ 
金属热处理状态 
Metal heat treatment state 
/ 
失效零件见图：The failed part is shown in figure 1.  
 
Ⅱ. 结论与建议 Conclusions and suggestions 
结论： 1 失效件水管卡箍处受到异常磨损、划伤、外力导致从外向内开裂。 
      2 失效件材料性能满足图纸要求。 
 
 
 
建议： 1 确保冷却系统补液管安装、使用过程中不受异常磨损、划伤以及挤压。 
       
    
 
 
 
 
 
分发: 
Distribution 
DRE:宋治璐 
检验者Author 
何伟 
Hewei 
审核Auditor 
吴文安  
Wuwenan 
批准Approver 
 
日期Date 
2014-06-20 
日期Date 
2014-06-20 
日期Date 
2014-06-20 
 
 


 
上海汽车中心实验室 
SAIC Center Lab 
中国·上海·嘉定区安研路201 号 
邮编. 201804 
No 201 Anyan road, Jiading, Shanghai China 
Post code 201804 
报告编号 
Report number 
 
SCL-S-14-0196M 
委托者: DRE：宋治璐 
Request person, dept： 
送样日期:  2014-06-04 
Request date:  
报告日期:  2014-06-20 
Report date：  
第2 页共4 页 
 
 
图1   冷却系统补液管卡箍处外层开裂 
 
III. 测试结果 Test Results  
 
1 材料测试 
  序号 
No. 
试验项目 
Test item 
额定Requirement 
试验结果 
Test result 
评价 Evaluation 
合格 
qualified 
不合格 
unqualified 
材料硬度-ShoreA 
1 
失效件内层 
65±5 
64 
× 
 
2 
失效件外层 
65±5 
63 
× 
 
材料拉伸强度 
1 
失效件内层 
≥10MPa 
14.2 
× 
 
2 
失效件外层 
≥10MPa 
13.9 
× 
 
材料断裂伸长率 
1 
失效件内层 
≥300% 
315.3 
× 
 
2 
失效件外层 
≥300% 
303.1 
× 
 
失效件材料性能符合图纸要求。 
 
2 表面分析 
 
2.1 表面开裂处 
失效位置处于卡箍范围内，表面毛糙，如图2. 


 
上海汽车中心实验室 
SAIC Center Lab 
中国·上海·嘉定区安研路201 号 
邮编. 201804 
No 201 Anyan road, Jiading, Shanghai China 
Post code 201804 
报告编号 
Report number 
 
SCL-S-14-0196M 
委托者: DRE：宋治璐 
Request person, dept： 
送样日期:  2014-06-04 
Request date:  
报告日期:  2014-06-20 
Report date：  
第3 页共4 页 
 
图2 表面开裂处 
表面开裂处均呈现多条条纹状开裂口平行于水管轴向，有摩擦、划伤痕迹。 
 
2.2 开裂处方向 
开裂处都呈现一定倾斜角度从外向内开裂，如图3。 
 
图3 开裂处方向 
开裂方向表明水管表面受到圆周方向的异常外力。 
 
3 断口分析 
 
3.1 开裂处1 断口 
检查开裂处1 的断口，如图4。 
开裂处1 
开裂处2 
卡
箍
范
围 
卡
箍
范
围 
表面毛糙 
表面毛糙 
开裂方向以倾斜方向向内 
开裂方向以倾斜方向向内 


 
上海汽车中心实验室 
SAIC Center Lab 
中国·上海·嘉定区安研路201 号 
邮编. 201804 
No 201 Anyan road, Jiading, Shanghai China 
Post code 201804 
报告编号 
Report number 
 
SCL-S-14-0196M 
委托者: DRE：宋治璐 
Request person, dept： 
送样日期:  2014-06-04 
Request date:  
报告日期:  2014-06-20 
Report date：  
第4 页共4 页 
 
 
图4 开裂处1 断口 
开裂处1 的断口处纹路表明撕裂方向从外表面向编织层。 
 
3.2 开裂处2 断口 
检查开裂处2 的断口，如图5。 
 
图5 开裂处2 断口 
开裂处2 表面有凹痕和多处划伤痕迹，且部分断口内划伤痕迹与外表面划伤痕迹相连，说明水管受到异常尖
锐物体划伤。 
 
小结： 
1 失效件卡箍处水管外表面多处开裂，开裂处表面毛糙，有划伤痕迹，开裂口倾斜方向表明受到异常外力。 
2 失效件断口纹路表明开裂方向从外表面向内。 
3 失效件材料性能满足图纸要求。 
放大 
放大 
外表面 
外表面 
外表面 
外表面 
撕裂方向 
撕裂方向 
撕裂方向 
放大 
放大 
划痕 
外表面 
外表面 
凹痕 
划痕 
断口内划伤痕迹 
断口内划伤痕迹

File: 材料工程师/SCL-S-14-0197M-AP13 1 4T 6MT-下系杆大衬套脱胶-卓靖.pdf.md
# SCL-S-14-0197M-AP13 1 4T 6MT-下系杆大衬套脱胶-卓靖.pdf

 
上海汽车中心实验室 
SAIC Center Lab 
中国·上海·嘉定区安研路201 号 
邮编. 201804 
No 201 Anyan road, Jiading, Shanghai China 
Post code 201804 
报告编号 
Report number 
SCL-S-14-0197M 
委托者: CH:姚斌辉 
Request person, dept： 
委托编号:SCL-S-14-0197M 
Request number:  
送样日期: 2014.06.20 
Request date:  
报告日期: 2014.06.20 
Report date：  
第 1 页 共 3 页 
 
零件号Part number 
10073537 
 零件名称 
Part name 
下系杆-大衬套 
Tie bar-Big bush 
图纸日期Drawing date 
2012.11.09 
零件生产日期Part production date 
/ 
 供货商 
Supplier 
宁波捷豹集团有限公司 
Ningbo Jiebao Group Co., Ltd. 
车型/项目Car type/project 
AP13 1.4T 6MT 
 
阶段性报告  Stage report        结论性报告 Conclusion report       
 
Ⅰ.任务描述 Task description 
实验室受委托对AP13 （1.4T 6MT）下系杆-大衬套进行失效原因分析，失效零件具体信息如下： 
As requested, SCL has analyzed the failure of AP13 (1.4T 6MT)Tie bar-big bush. The information of the failed part is as 
following： 
零件信息：Part information 
零件名称 
Part name 
下系杆大衬套 
车制造日期 
Vehicle production date 
/ 
VIN 码 
VIN 
A14SVG311 试验车 
销售日期 
Sale date 
/ 
车辆里程数 
Car mileage 
车辆里程：36794km   
试验里程：21652.4 km 
零件里程：14713.4 km 
维修站名称 
Sale agent 
/ 
失效模式描述 
Failure circumstance  
大衬套脱胶（广德GD 试验，06.13 完成65%时发现脱胶，；GD 完成22%时换上该零件） 
原材料信息：Raw material information 
原材料及牌号 
Raw material specification 
NR SMR5-A4817GNB1 
原材料厂商 
Raw material producer 
SYARIKAT 
TENAGA(GEMAS) SDN.BHD 
散件供应商 
Component supplier 
宁波捷豹 
金属热处理状态 
Metal heat treatment state 
/ 
失效零件见图1：The failed part is shown in figure 1.  
Ⅱ. 结论与建议 Conclusions and Suggestions 
结论：1、下系杆大衬套局部区域已发生脱胶。 
2、下系杆大衬套底胶粘结强度不够导致脱胶。 
 
 
建议：1、改善涂胶工艺，并加强过程控制。 
 
 
 
 
 
 
 
 
分发: 
Distribution 
CH：姚斌辉 
     Yao Binhui 
检验者Author 
SCL：卓靖 
      Zhuo Jing 
审核Auditor 
吴文安 
Wu Wenan 
批准Approver 
 
日期Date 
2014.06.20 
日期Date 
2014.06.24 
日期Date 
2014.06.24 


 
上海汽车中心实验室 
SAIC Center Lab 
中国·上海·嘉定区安研路201 号 
邮编. 201804 
No 201 Anyan road, Jiading, Shanghai China 
Post code 201804 
报告编号 
Report number 
SCL-S-14-0197M 
委托者: CH:姚斌辉 
Request person, dept： 
委托编号:SCL-S-14-0197M 
Request number:  
送样日期: 2014.06.20 
Request date:  
报告日期: 2014.06.20 
Report date：  
第 2 页 共 3 页 
 
IV. 测试结果 Test Results  
1 外观分析： 
 
图1.下系杆-大衬套 
Figure1. The photo of Lower tie bar-big bush 
 
如图1，下系杆大衬套橡胶与金属骨架连接的部分区域脱开，橡胶部分未见撕裂及磨损，金属部件未见断裂及
明显变形。 
 
 
图2.下系杆-大衬套脱胶区域 
Figure2. Unglued area of Lower tie bar-big bush  
脱开区域 
铝骨架 
橡胶 
脱开区域 
光滑 
脱开区域 
底胶 
脱开区域 


 
上海汽车中心实验室 
SAIC Center Lab 
中国·上海·嘉定区安研路201 号 
邮编. 201804 
No 201 Anyan road, Jiading, Shanghai China 
Post code 201804 
报告编号 
Report number 
SCL-S-14-0197M 
委托者: CH:姚斌辉 
Request person, dept： 
委托编号:SCL-S-14-0197M 
Request number:  
送样日期: 2014.06.20 
Request date:  
报告日期: 2014.06.20 
Report date：  
第 3 页 共 3 页 
 
将橡胶与金属脱开的区域剖开（如图2），金属骨架部分大面积可见金属光泽，部分胶粘附其上；橡胶表面光
滑，未见明显分层，底胶难以判别，可说明此处脱开由于脱胶导致。将金属与橡胶脱开区域沿终止线向未脱开区
域撕开（如图2 和图3），在橡胶表面可见灰色底胶，相对应的金属表面有金属光泽和少量黑色粘附胶，未见锈迹。
说明此零件底胶与金属粘结强度不够，在受力情况下导致脱胶。 
 
 
 
 
图3.下系杆-大衬套 
Figure3. Lower tie bar-big bush  
 
小结：1、下系杆大衬套局部区域已发生脱胶。 
2、下系杆大衬套涂胶工艺欠佳，造成橡胶与金属粘结强度不够，并导致脱胶。 
 
金属表面 
面胶 
脱胶区域

File: 材料工程师/SCL-S-14-0198M-DCT250-同步环-朱玲斌.pdf.md
# SCL-S-14-0198M-DCT250-同步环-朱玲斌.pdf

 
上海汽车中心实验室 
SAIC Center Lab 
中国·上海·嘉定区安研路201 号 
邮编： 201804 
No 201 Anyan road, Jiading, Shanghai Chinac 
Post code: 201804 
报告编号 
Report number 
 
SCL-S-14-0198M 
委托者: 变速箱  张军 
Request person, dept： 
委托编号:  /  
Request number: 
送样日期:  2014.6.19 
Request date:  
报告日期:  2014.6.27 
Report date：  
第1页共10页 
 
SMPV-0.2.3-002-QA -F01 
零件号Part number 
24270031 
零件名称 
Part name 
同步环 
The synchronizing rings 
图纸日期Drawing date 
2010-10-28 
零件生产日期Part production date 
/ 
供货商 
Supplier 
Sulzer 
车型/项目Car type/project 
DCT250 
DVP 材料大纲签署日期DVP material test plan date 
/ 
阶段性报告 Interim report                结论性报告 Conclusion report          
 
Ⅰ.任务描述 Task description 
实验室受委托对同步环进行失效原因分析，失效零件具体信息如下： 
As requested, SCL has analyzed the failure of the synchronizing rings. The information of the failed part is as following： 
零件信息：Part information 
零件名称 
Part name 
同步环 
The synchronizing rings 
车制造日期 
Vehicle production date 
/ 
VIN 码 
VIN 
/ 
销售日期 
Sale date 
/ 
车辆里程数 
Car mileage 
/ 
维修站名称 
Sale agent 
/ 
失效模式描述 
Failure circumstance  
DCT250 在安亭进行同步器耐久试验，同步环断裂。 
The synchronizing rings fracture when durability test of DCT250 in An Ting。 
原材料信息：Raw material information 
原材料及牌号 
Raw material specification 
1035 
原材料厂商 
Raw material producer 
/ 
散件供应商 
Component supplier 
/ 
金属热处理状态 
Metal heat treatment state 
渗氮 
失效零件见图1：The failed part is shown in figure 1 
 
Ⅱ. 结论与建议 Conclusions and Suggestions 
 
结论Conclusions： 
（1） 宏观折弯缺陷导致同步环发生疲劳断裂。The macro bend defects lead to synchronous ring fatigue fracture. 
（2） 新批次同步环折弯位置形态明显优于失效件，但仍然存在少量折弯缺陷。the new batch of synchronous 
ring bending shape is better than the failure parts, but there are still few bending defects. 
（3） 失效件和新批次同步环硬度、渗氮层深度合格，组织正常。The nitrided layer depth of the failure part and 
new ring are qualified, the microstructure are normal。 
 
建议Suggestions： 
（1） 优化成型工艺来消除折弯部位缺陷，加强质量控制。To optimize the molding process to eliminate the bending 
part defects, strengthen the quality control. 
（2） 在图纸上明确折弯部位的合格要求。Clearly the requirement of bending parts in drawing.  
 
 
分发: 
Distribution 
变速箱  张军 
检验者Author 
朱玲斌 
Zhu Lingbin 
审核Auditor 
邵百明  
Shao Baiming 
批准Approver 
 
日期Date 
2014.6.27 
日期Date 
2014.6.27 
日期Date 
2014.6.27 


 
上海汽车中心实验室 
SAIC Center Lab 
中国·上海·嘉定区安研路201 号 
邮编： 201804 
No 201 Anyan road, Jiading, Shanghai Chinac 
Post code: 201804 
报告编号 
Report number 
 
SCL-S-14-0198M 
委托者: 变速箱  张军 
Request person, dept： 
委托编号:  /  
Request number: 
送样日期:  2014.6.19 
Request date:  
报告日期:  2014.6.27 
Report date：  
第2页共10页 
 
SMPV-0.2.3-002-QA -F01 
III. 调查结果 Investigation Results  
DCT250 在安亭进行同步器耐久试验，规定完成20 万次循环，其中奇数档、偶数档各10 万次循环，首先
进行奇数档试验，试验进行到95000 次时，由于3 档打齿，更换3 档齿及同步环外环（外环未失效），装上新同
步环外环继续试验直至结束，拆解时发现3 档新同步环外环断裂，整个过程中新3 档同步环外环实际工作循环近
5000 次。1，2，3，4 档同步环外环均送至实验室。 
同步环的安装位置如图1a 所示，送至实验室失效件如图1b 所示，1c~1f 分别为插脚1，插脚2，插脚3
的放大形貌。图2 和图3 分别为试验过的2 档同步环和未使用过的最新样件同步环的不同插脚内侧形貌，从图中
可以看出： 
 3 档3 个插脚在类似位置存在明显宏观缺陷（图1c~1f）； 
 插脚1 虚线位置存在疑似裂纹，后面证实为折叠缺陷（图2b）。 
 2 档3 个插脚在类似位置也存在明显宏观缺陷（图2b~2d），缺陷位置相对3 档更靠外； 
 最新样件插脚位置未发现明显宏观缺陷（图3b~3d）。 
 
a    失效件位置 
b   同步环失效件 
 
c   插脚1 形貌 
d   插脚1 局部放大形貌 
e   插脚2 形貌 
f   插脚3 形貌 
图1  失效件及其形貌 
插脚1 
插脚2 
插脚3 
 
宏观缺陷 
金相位置1 
金相位置3 
金相位置4 
金相位置2 


 
上海汽车中心实验室 
SAIC Center Lab 
中国·上海·嘉定区安研路201 号 
邮编： 201804 
No 201 Anyan road, Jiading, Shanghai Chinac 
Post code: 201804 
报告编号 
Report number 
 
SCL-S-14-0198M 
委托者: 变速箱  张军 
Request person, dept： 
委托编号:  /  
Request number: 
送样日期:  2014.6.19 
Request date:  
报告日期:  2014.6.27 
Report date：  
第3页共10页 
 
SMPV-0.2.3-002-QA -F01 
 
 
 
a   2 档同步环宏观（插脚已敲开） 
b   2 档插脚1 形貌 
 
c   2 档插脚2 形貌 
d   2 档插脚3 形貌 
图2  2 档同步环形貌 
 
a   最新样件宏观（其中一个插脚人为断裂） 
b   最新样件插脚1 形貌 
c   最新样件插脚2 形貌 
d   最新样件插脚3 形貌 
图3  最新样件插脚形貌 
 
金相分析  Microstructure Analysis 
图4、图5 分别为3 档同步环失效件和最新样件在不同位置的金相形貌，取样位置见图1a，1f 和3c，通过图
片可以发现； 
 
图1d 中失效件上存在的疑似裂纹实际上为折叠缺陷； 
 
失效件插脚3 宏观缺陷所在位置（金相位置2）的过渡形态明显比其他位置差； 
 
失效件中插脚3 不同位置的金相形貌都表明该插脚已经出现裂纹，靠近缺陷一侧的裂纹明显较长； 
 
最新样件不同剖面金相形态表明新样件也存在轻微折叠缺陷。 
 
金相位置5 
金相位置6 
宏观缺陷 


 
上海汽车中心实验室 
SAIC Center Lab 
中国·上海·嘉定区安研路201 号 
邮编： 201804 
No 201 Anyan road, Jiading, Shanghai Chinac 
Post code: 201804 
报告编号 
Report number 
 
SCL-S-14-0198M 
委托者: 变速箱  张军 
Request person, dept： 
委托编号:  /  
Request number: 
送样日期:  2014.6.19 
Request date:  
报告日期:  2014.6.27 
Report date：  
第4页共10页 
 
SMPV-0.2.3-002-QA -F01 
 
 
 
a   失效件金相位置1 剖面 
b   位置1 腐蚀后放大形貌 
 
c   失效件金相位置2 剖面 
d   位置2 腐蚀后放大形貌 
 
断口 
图1d 中红色虚
线垂直面形貌 
 


 
上海汽车中心实验室 
SAIC Center Lab 
中国·上海·嘉定区安研路201 号 
邮编： 201804 
No 201 Anyan road, Jiading, Shanghai Chinac 
Post code: 201804 
报告编号 
Report number 
 
SCL-S-14-0198M 
委托者: 变速箱  张军 
Request person, dept： 
委托编号:  /  
Request number: 
送样日期:  2014.6.19 
Request date:  
报告日期:  2014.6.27 
Report date：  
第5页共10页 
 
SMPV-0.2.3-002-QA -F01 
 
 
 
 
 
 
 
 
 
 
 
 
e   失效件金相位置3 剖面 
f   位置3 腐蚀后放大形貌 
 
g   失效件金相位置4 剖面 
h   位置4 腐蚀后放大形貌 
图4  失效件不同位置金相 
 
a   最新样件金相位置5 剖面 
b   位置5 腐蚀后放大形貌 
 
 
 
疑似裂纹
区 
渗氮痕迹区 
 


 
上海汽车中心实验室 
SAIC Center Lab 
中国·上海·嘉定区安研路201 号 
邮编： 201804 
No 201 Anyan road, Jiading, Shanghai Chinac 
Post code: 201804 
报告编号 
Report number 
 
SCL-S-14-0198M 
委托者: 变速箱  张军 
Request person, dept： 
委托编号:  /  
Request number: 
送样日期:  2014.6.19 
Request date:  
报告日期:  2014.6.27 
Report date：  
第6页共10页 
 
SMPV-0.2.3-002-QA -F01 
 
c   最新样件金相位置6 剖面 
d   位置6 腐蚀后放大形貌 
图5   最新样件不同位置金相 
 
断口分析  Fracture Analysis 
图6、图7 为失效件插脚1 和插脚2（人为断口）的断口形貌图，对比可以知道： 
 插脚1 的断裂属于疲劳开裂； 
 从宏观上看，整个断口分为三个区域，中间疲劳区平坦且较大，疲劳扩展方向如图中红色箭头所示；两
侧各存在一个较小的疲劳区，表面起伏明显，疲劳扩展方向如图6a 中虚线所示； 
 插脚2 断口明显分为两个区域，白亮色（7a 红色区域）区域和灰暗色区域（7a 黄色区域）。白亮色区
域是人为掰断时形成的，灰暗色区域是同步环耐久试验过程中形成的，由于裂纹形成时间比较久，已
经氧化。 
 通过对比插脚2 的缺陷部位裂纹特征，认为插脚1 的断裂首先是从缺陷位置开裂的，沿着内侧往外发生
疲劳开裂。 
a   插脚1 断口低倍形貌 
位置1 
位置3 
位置2 
疲劳区1 
疲劳区2 
位置4 
疲劳区3 
 
缺陷区域 


 
上海汽车中心实验室 
SAIC Center Lab 
中国·上海·嘉定区安研路201 号 
邮编： 201804 
No 201 Anyan road, Jiading, Shanghai Chinac 
Post code: 201804 
报告编号 
Report number 
 
SCL-S-14-0198M 
委托者: 变速箱  张军 
Request person, dept： 
委托编号:  /  
Request number: 
送样日期:  2014.6.19 
Request date:  
报告日期:  2014.6.27 
Report date：  
第7页共10页 
 
SMPV-0.2.3-002-QA -F01 
b   位置1 疲劳特征 
c   位置2 疲劳特征 
疲劳扩展方向 
（二次裂纹） 
疲劳扩展方向 
（二次裂纹） 


 
上海汽车中心实验室 
SAIC Center Lab 
中国·上海·嘉定区安研路201 号 
邮编： 201804 
No 201 Anyan road, Jiading, Shanghai Chinac 
Post code: 201804 
报告编号 
Report number 
 
SCL-S-14-0198M 
委托者: 变速箱  张军 
Request person, dept： 
委托编号:  /  
Request number: 
送样日期:  2014.6.19 
Request date:  
报告日期:  2014.6.27 
Report date：  
第8页共10页 
 
SMPV-0.2.3-002-QA -F01 
d   位置3 疲劳特征 
d   位置4 疲劳特征 
图6  失效件插脚1 断口形貌 
疲劳扩展方向 
（二次裂纹） 
疲劳扩展方向 
（二次裂纹） 


 
上海汽车中心实验室 
SAIC Center Lab 
中国·上海·嘉定区安研路201 号 
邮编： 201804 
No 201 Anyan road, Jiading, Shanghai Chinac 
Post code: 201804 
报告编号 
Report number 
 
SCL-S-14-0198M 
委托者: 变速箱  张军 
Request person, dept： 
委托编号:  /  
Request number: 
送样日期:  2014.6.19 
Request date:  
报告日期:  2014.6.27 
Report date：  
第9页共10页 
 
SMPV-0.2.3-002-QA -F01 
a   插脚2 人为断口低倍形貌 
b   插脚2 缺陷区域形貌 
图7  失效件插脚2 断口分析 
材料测试  Material Test Results 
对同步环失效件和新件材料进行检测，其结果如下： 
同步环失效件和新样件硬度和渗氮层深度均合格，组织正常。 
 
 
 
 
 
 
裂纹扩展方向 


 
上海汽车中心实验室 
SAIC Center Lab 
中国·上海·嘉定区安研路201 号 
邮编： 201804 
No 201 Anyan road, Jiading, Shanghai Chinac 
Post code: 201804 
报告编号 
Report number 
 
SCL-S-14-0198M 
委托者: 变速箱  张军 
Request person, dept： 
委托编号:  /  
Request number: 
送样日期:  2014.6.19 
Request date:  
报告日期:  2014.6.27 
Report date：  
第10页共10页 
 
SMPV-0.2.3-002-QA -F01 
表1  材料检测结果 
序号 
No. 
测试项目 
Test item 
额定值 
Requirement 
试验结果 
Test result 
评价 Evaluation 
合格 
OK 
不合格 
Not OK 
1 
失效件（材料为1035，表面渗氮处理） 
 
 
1.1 
表面硬度 
HV0.5≥350 
HV0.5: 411,421,428 
× 
 
1.2 
渗氮层深度 
10~25μm 
12.1,14.7,14.8 
× 
 
1.3 
微观组织 
/ 
球状珠光体 
/ 
 
2 
新样件（材料为1035，表面渗氮处理） 
 
 
1.1 
表面硬度 
HV0.5≥350 
HV0.5: 426,417,421 
× 
 
1.2 
渗氮层深度 
10~25μm 
13.0,13.5,13.1 
× 
 
1.3 
微观组织 
/ 
球状珠光体 
/ 
 
 
图8  失效件组织及渗氮层深度 
图9  新零件组织及渗氮层深度

File: 材料工程师/SCL-S-14-0199M DCT 360B 壳体-邵百明.pdf.md
# SCL-S-14-0199M DCT 360B 壳体-邵百明.pdf

 
上海汽车中心实验室 
SAIC Center Lab 
中国·上海·嘉定区安研路201 号 
邮编：201804 
No 201 Anyan road, Jiading, Shanghai China 
Post code: 201804 
报告编号 
Report number 
 
SCL-S-14-0199M 
委托者:  DRE 杨哲 
Request person, dept： 
委托编号:  /  
Request number: 
送样日期:  2013.06.24 
Request date:  
报告日期:  2013.07.10 
Report date：  
第1 页共6 页 
 
SMPV-0.2.3-002-QA -F01 
零件号Part number 
10010136 
 零件名称 
Part name 
变速箱主壳体 
Main Transimission Shell 
图纸日期Drawing date 
2013.11.21 
零件生产日期Part production date 
/ 
 供货商 
Supplier 
上海汽车变速器有限公司 
车型/项目Car type/project 
DCT 360B 
DVP 材料大纲签署日期DVP material test plan date 
/ 
阶段性报告 Interim report                结论性报告 Conclusion report          
 
Ⅰ.任务描述 Task description 
实验室受委托对变速箱主壳体进行失效原因分析，失效零件具体信息如下：transmission 
As requested, SCL has analyzed the failure of main transimission shell. The information of the failed part is as following： 
零件信息：Part information 
零件名称 
Part name 
变速箱主壳体 
Main Transimission Shell 
车制造日期 
Vehicle production date 
/ 
VIN 码 
VIN 
/ 
销售日期 
Sale date 
/ 
车辆里程数/测试寿命 
Car mileage/Test life 
16 万公里（NRD 路试） 
维修站名称 
Sale agent 
/ 
失效模式描述 
Failure circumstance  
BP32 DCT 360B 完成16 万公里的NRD 路试，拆解发现壳体开裂。 
原材料信息：Raw material information 
原材料及牌号 
Raw material specification 
AlSi9Cu3（Fe） 
原材料厂商 
Raw material producer 
/ 
散件供应商 
Component supplier 
/ 
金属热处理状态 
Metal heat treatment state 
/ 
失效零件见图1：The failed part is shown in figure 1.  
 
Ⅱ. 结论与建议 Conclusions and Suggestions 
 
结论Conclusions： 
（1） 壳体是由于受到较大的载荷而发生过载断裂的。The shell was cracked by overloading. 
（2） 壳体的成分符合要求；孔隙，组织和硬度正常。The chemical components of the shell meet the requirements 
and the porosity, microstructure and hardness are normal. 
 
建议Suggestions： 
（1） 采用应变片，检测并校核开裂处的应力。Test and check the local stress by strain gauge. 
（2） 调查车辆的使用情况。Make an investigation of the use of vehicle. 
 
 
 
 
分发: 
Distribution 
DRE 杨哲 
检验者Author 
邵百明 
Shao Baiming 
审核Auditor 
邵百明 
Shao Baiming 
批准Approver 
 
日期Date 
2014.07.10 
日期Date 
2014.07.10 
日期Date 
2014.07.10 


 
上海汽车中心实验室 
SAIC Center Lab 
中国·上海·嘉定区安研路201 号 
邮编：201804 
No 201 Anyan road, Jiading, Shanghai China 
Post code: 201804 
报告编号 
Report number 
 
SCL-S-14-0199M 
委托者:  DRE 杨哲 
Request person, dept： 
委托编号:  /  
Request number: 
送样日期:  2013.06.24 
Request date:  
报告日期:  2013.07.10 
Report date：  
第2 页共6 页 
 
SMPV-0.2.3-002-QA -F01 
III. 调查结果 Investigation Results  
      
BP32 完成16 万公里的NRD 测试后，拆解发现：DCT 360B 的主壳体出现了开裂，如图1 所示。该
部位的最大载荷出现于倒档的使用情况下。图2 显示了开裂处局部主要部件的装配关系。 
 
 
 
 
图1 失效件及开裂情况 
 
图2 装配图 
 
裂纹起源处 


 
上海汽车中心实验室 
SAIC Center Lab 
中国·上海·嘉定区安研路201 号 
邮编：201804 
No 201 Anyan road, Jiading, Shanghai China 
Post code: 201804 
报告编号 
Report number 
 
SCL-S-14-0199M 
委托者:  DRE 杨哲 
Request person, dept： 
委托编号:  /  
Request number: 
送样日期:  2013.06.24 
Request date:  
报告日期:  2013.07.10 
Report date：  
第3 页共6 页 
 
SMPV-0.2.3-002-QA -F01 
断口分析Fracture Surface Analysis 
     断口宏观照片如图3 所示；其中虚线箭头显示的是裂纹扩展方向。从宏观的纹路来看，主裂纹起源于
区域A；区域B 为次裂纹区。主裂纹源区（区域A）粗糙不平，无疲劳特征。区域C 可见三条明显的裂纹
台阶，这应该是过载或者多次冲击形成的。     
  
 
图3 宏观断口 
利用电镜对断口进行观察，其结果如图4~6 所示。整个断裂面含起源区未见异常的可能会引起开裂的
铸造缺陷，仅在局部区域可以看见铸造疏松，但是正常的。主裂纹源区（区域A）极其粗糙，无宏观的疲
劳特征；微观形貌为准解离+韧窝，是过载所致；次裂纹（区域B）的微观形貌为准解理+韧窝，也未见疲
劳的特征。裂纹扩展末期的断口为准解理+韧窝断口，是过载所致。综合来看：开裂是由于过载所致。 
 
（a）全貌                                  （b）局部 准解理+韧窝 
图4 区域A 的形貌 
 
 
区域A 
区域B 
区域C 
裂纹末端 
检测点 


 
上海汽车中心实验室 
SAIC Center Lab 
中国·上海·嘉定区安研路201 号 
邮编：201804 
No 201 Anyan road, Jiading, Shanghai China 
Post code: 201804 
报告编号 
Report number 
 
SCL-S-14-0199M 
委托者:  DRE 杨哲 
Request person, dept： 
委托编号:  /  
Request number: 
送样日期:  2013.06.24 
Request date:  
报告日期:  2013.07.10 
Report date：  
第4 页共6 页 
 
SMPV-0.2.3-002-QA -F01 
 
（a）全貌                                      （b）微观形貌 准解理+韧窝 
图5 区域B 的形貌 
 
 
（a）100X                                   （b）600X 准解理+韧窝 
图6 裂纹末端的形貌 
 
 
 
 
 
 
 


 
上海汽车中心实验室 
SAIC Center Lab 
中国·上海·嘉定区安研路201 号 
邮编：201804 
No 201 Anyan road, Jiading, Shanghai China 
Post code: 201804 
报告编号 
Report number 
 
SCL-S-14-0199M 
委托者:  DRE 杨哲 
Request person, dept： 
委托编号:  /  
Request number: 
送样日期:  2013.06.24 
Request date:  
报告日期:  2013.07.10 
Report date：  
第5 页共6 页 
 
SMPV-0.2.3-002-QA -F01 
材料检测Material Test 
   材料的金相检测结果如表1 所示。由表可见：材料的成分符合要求；硬度，孔隙和组织正常。 
 
表1 材料检测结果 
序号 
No. 
试验项目 
Test item 
额定值 
Requirement 
试验结果 
Test result 
评价 Evaluation 
合格 
OK 
不合格 
Not OK 
1 
化学成分 
AlSi9Cu3(Fe) 
DIN EN 1706 
 
 
 
 
 
Si:8.0-11.0 
9.32 
× 
 
 
 
Fe:≤1.3 
0.744 
× 
 
 
 
Cu:2.0~4.0 
2.465 
× 
 
 
 
Mn: ≤0.55 
0.274 
× 
 
 
 
Mg:0.05-0.55 
0.225 
× 
 
 
 
Cr: ≤0.15 
0.043 
× 
 
 
 
Ni: ≤0.55 
0.062 
× 
 
 
 
Zn: ≤1.2 
1.242 
× 
 
 
 
Pb: ≤0.35 
0.045 
× 
 
 
 
Sn: ≤0.25 
0.025 
× 
 
 
 
Ti: ≤0.25 
0.054 
× 
 
 
 
单个 
≤0.05 
0.010 
× 
 
 
 
总数 
≤0.25 
＜0.053 
× 
 
2 
硬度 
/ 
HB2.5/62.5:102,103,104 
/ 
 
3 
孔隙 
 
 
 
 
 
孔隙率 
/ 
2.7% 
/ 
 
 
最大孔隙 
/ 
0.327mm 
/ 
 
4 
组织 
/ 
α -Al+共晶硅+初晶硅，见图7 
/ 
 
 


 
上海汽车中心实验室 
SAIC Center Lab 
中国·上海·嘉定区安研路201 号 
邮编：201804 
No 201 Anyan road, Jiading, Shanghai China 
Post code: 201804 
报告编号 
Report number 
 
SCL-S-14-0199M 
委托者:  DRE 杨哲 
Request person, dept： 
委托编号:  /  
Request number: 
送样日期:  2013.06.24 
Request date:  
报告日期:  2013.07.10 
Report date：  
第6 页共6 页 
 
SMPV-0.2.3-002-QA -F01 
 
(a) 全貌 孔隙率：2.7% 
 
（b）最大孔隙 0.327mm                      （c）组织 α -Al+共晶硅+初晶硅 
图7 金相检验

File: 材料工程师/SCL-S-14-0200M-ZP11-加油管-龚伟.pdf.md
# SCL-S-14-0200M-ZP11-加油管-龚伟.pdf

 
上海汽车中心实验室
(SAIC Center Lab) 
中国·上海·嘉定区安研路201 号 
邮编. 201804 
No. 201 Anyan Road, Jiading District,  
Shanghai, China. 
Post code :200433 
报告编号：Report number 
SCL-S-14-0200M 
委托者Requestor：王玮 
送样日期Deliver date：2014.06.24 
报告日期Report date：2014.06.27 
第 1 页 共 4 页 
Page 1 of 4  
 
零件号 
Part number 
30096738 
零件名称 
Part name 
加油管总成 
Fuel Filler Pipe ASSY 
图纸日期 
Drawing date  
2013.12.20 
零件生产日期 
Production date 
/ 
供货商 
Supplier 
北京万都 
Wandu Beijing 
车型/项目 
Car type/project 
ZP11 
 
   阶段性报告  Stage report        结论性报告 Conclusion report           测试报告 Test report 
Ⅰ.任务描述 Task description 
实验室受委托对加油管总成进行失效原因分析，失效零件具体信息如下： 
As requested, QA lab has analyzed the invalid cause of fuel filler pipe ASSY, and the information of invalid part is 
shown as following： 
零件信息：Part information 
零件名称 
Part name 
加油管总成 
Fuel Filler Pipe ASSY 
制造日期 
Production date 
/ 
VIN 码 
VIN number 
LSJZ14C39ES022610 
销售日期 
Sale date 
/ 
车辆里程数 
Car mileage 
239 km 
销售商 
Sale agent 
河北德康 
失效模式描述 
Invalid situation 
description 
回油管漏油 
Return pipe spilled 
原材料信息：Raw material information 
原材料及牌号 
Raw material 
and trademark 
PA12 
原材料厂商 
Raw material producer 
/ 
散件供应商 
Part supplier 
/ 
金属热处理状态 
Metal heat treatment state 
/ 
失效零件见图1：The invalid part is shown in Fig 1.  
Ⅱ. 结论与建议 Conclusions and suggestions 
结论： 1. 失效件受异常外力导致失效。  
2. 零件材料符合技术要求。  
Conclusions:  1.The fracture of the part caused by abnormal external force.   
2. Material performance of the failure parts conformed to requirements.     
建议： 1.检查装配物流环节问题。 
Suggestions:  1. Check the problem of assembly and logistics. 
分发： 
Dispenser 
QA 王玮 
检验者： 
Identifier 
龚伟 
Gong Wei 
审核： 
Auditor 
狄春峰 
Di Chunfeng 
批准： 
Approver 
 
日期： 
Date 
2014.06.27 
日期： 
Date 
2014.06.27 
日期： 
Date 
2014.06.27 
 
         


 
上海汽车中心实验室
(SAIC Center Lab) 
中国·上海·嘉定区安研路201 号 
邮编. 201804 
No. 201 Anyan Road, Jiading District,  
Shanghai, China. 
Post code :200433 
报告编号：Report number 
SCL-S-14-0200M 
委托者Requestor：王玮 
送样日期Deliver date：2014.06.24 
报告日期Report date：2014.06.27 
第 2 页 共 4 页 
Page 2 of 4  
 
 
图1 失效件 
Fig. 1 Failure Part 
 
III. 测试结果 Test Results  
序
号 
No. 
试验项目 
Test item 
额定值 
Requirement 
试验结果 
Test result 
评价 Evaluation 
第一次 
第二次 
合格 
qualified 
不合格 
unqualified 
 
失效件 
 
 
1 
红外（GB/T6040-2002） 
Infrared Spectroscopy 
PA12 
PA12 
× 
 
2 
熔点（GB/T19466.3-2006） 
Melting point (℃) 
175±5 
170 
× 
 
3 
焓值（GB/T19466.3-2006） 
Enthalpy (J/g) 
/ 
43.4 
54.4 
 
 
小结：失效件材料符合技术要求。 
 
 
 


 
上海汽车中心实验室
(SAIC Center Lab) 
中国·上海·嘉定区安研路201 号 
邮编. 201804 
No. 201 Anyan Road, Jiading District,  
Shanghai, China. 
Post code :200433 
报告编号：Report number 
SCL-S-14-0200M 
委托者Requestor：王玮 
送样日期Deliver date：2014.06.24 
报告日期Report date：2014.06.27 
第 3 页 共 4 页 
Page 3 of 4  
 
Ⅳ. 宏观分析 Macroscopic observation 
 
 零件存在两处损伤，第一处损伤如图2所示。是受异物划伤导致的失效，失效方向如图所示。
图中的贯穿伤口是受到自外向内的力产生的。 
 
图2 损伤处1 
Fig. 2 Injury Part 1 
     
 
 
 
 
 
 
 
 
 


 
上海汽车中心实验室
(SAIC Center Lab) 
中国·上海·嘉定区安研路201 号 
邮编. 201804 
No. 201 Anyan Road, Jiading District,  
Shanghai, China. 
Post code :200433 
报告编号：Report number 
SCL-S-14-0200M 
委托者Requestor：王玮 
送样日期Deliver date：2014.06.24 
报告日期Report date：2014.06.27 
第 4 页 共 4 页 
Page 4 of 4  
 
第二处损伤如图3所示。是受异物划伤导致的，受力方向如图所示。 
 
图3 损伤处2 
Fig. 3 Injury Part 2

File: 材料工程师/SCL-S-14-0201M-IS13- 制动二通硬管-邵百明.pdf.md
# SCL-S-14-0201M-IS13- 制动二通硬管-邵百明.pdf

 
上海汽车中心实验室 
SAIC Center Lab 
中国·上海·嘉定区安研路201 号 
邮编：201804 
No 201 Anyan road, Jiading, Shanghai China 
Post code: 201804 
报告编号 
Report number 
 
SCL-S-14-0201M 
委托者:  SQE 严力航 
Request person, dept： 
委托编号:  /  
Request number: 
送样日期:  2013.06.24 
Request date:  
报告日期:  2013.07.11 
Report date：  
第1 页共10 页 
 
SMPV-0.2.3-002-QA -F01 
零件号Part number 
10101879 
 零件名称 
Part name 
二通-制动硬管 
2Way Connector-Brake Tube 
图纸日期Drawing date 
2012.06.14 
零件生产日期Part production date 
/ 
 供货商 
Supplier 
浙江汇丰汽配制造有限公司 
Zhejiang Hui Feng Auto Parts MFG Co., Ltd. 
车型/项目Car type/project 
IS12 
DVP 材料大纲签署日期DVP material test plan date 
/ 
阶段性报告 Interim report                结论性报告 Conclusion report          
 
Ⅰ.任务描述 Task description 
实验室受委托对二通制动硬管进行失效原因分析，失效零件具体信息如下： 
As requested, SCL has analyzed the failure of 2 ways connector brake tube. The information of the failed part is as 
following： 
零件信息：Part information 
零件名称 
Part name 
二通-制动硬管 
2Way Connector-Brake Tube 
车制造日期 
Vehicle production date 
/ 
VIN 码 
VIN 
/ 
销售日期 
Sale date 
/ 
车辆里程数/测试寿命 
Car mileage/Test life 
0Km 
维修站名称 
Sale agent 
/ 
失效模式描述 
Failure circumstance  
南京装配现场发现二通制动硬管开裂；扭矩要求：15-19 Nm，设定17Nm。 
原材料信息：Raw material information 
原材料及牌号 
Raw material specification 
C3603 JIS H3250-2006 
原材料厂商 
Raw material producer 
/ 
散件供应商 
Component supplier 
/ 
金属热处理状态 
Metal heat treatment state 
/ 
失效零件见图1：The failed part is shown in figure 1.  
 
Ⅱ. 结论与建议 Conclusions and Suggestions 
 
结论Conclusions： 
（1）二通制动硬管由于存在原始裂纹而开裂。原始裂纹来自于挤压棒料。其产生可能是由于应力腐蚀所致。The 
2 way connector brake tube was cracked due to the original crack. The original crack was from extrusion bar, maybe 
which is related with the stress corrosion. 
（2）失效件的材料成分符合要求，硬度和组织未见异常；但不同零件的材料组织存在一定的差异，这应该主要
与棒料的加热过程有关。The chemical components of the material meet the requirements. The hardness and mi
crostructure are normal，but the microstructures from different parts are different, which should be  
related with the heating process of the bar. 
建议Suggestions： 
（1）对原材料表面进行100%的无损探伤。Implement the 100% nondestructive inspection of the raw surface. 
（2）关注加热过程的稳定性。Pay attention to the heating process stability. 
 
分发: 
Distribution 
SQE: 严力航 
检验者Author 
邵百明 
Shao Baiming 
审核Auditor 
邵百明 
Shao Baiming 
批准Approver 
 
日期Date 
2014.07.14 
日期Date 
2014.07.14 
日期Date 
2014.07.14 


 
上海汽车中心实验室 
SAIC Center Lab 
中国·上海·嘉定区安研路201 号 
邮编：201804 
No 201 Anyan road, Jiading, Shanghai China 
Post code: 201804 
报告编号 
Report number 
 
SCL-S-14-0201M 
委托者:  SQE 严力航 
Request person, dept： 
委托编号:  /  
Request number: 
送样日期:  2013.06.24 
Request date:  
报告日期:  2013.07.11 
Report date：  
第2 页共10 页 
 
SMPV-0.2.3-002-QA -F01 
III. 调查结果 Investigation Results  
     
W5 二通制动硬管在南京装配现场出现了开裂，如图1 所示。装配扭矩要求为：15-19 Nm，设定17Nm。
该零件为挤压成型。 
 
 
（a）全貌及开裂位置 
 
（b）开裂一侧表面情况 
图1 失效件及开裂情况 
 
断口分析Fracture Surface Analysis 
     断口的宏观形貌如图2 所示。断口的表面颜色很深，还存在一些其它的覆盖物，表明二通制动硬管早
已开裂，可能有外来物质进入。 
     利用电镜对清洗前后的断口表面进行观察，发现大部分的断裂表面无断口形貌，仅仅在局部可以看见
韧窝，如图3 所示。 
 
开裂处 
截面1 
截面2 
截面3 


 
上海汽车中心实验室 
SAIC Center Lab 
中国·上海·嘉定区安研路201 号 
邮编：201804 
No 201 Anyan road, Jiading, Shanghai China 
Post code: 201804 
报告编号 
Report number 
 
SCL-S-14-0201M 
委托者:  SQE 严力航 
Request person, dept： 
委托编号:  /  
Request number: 
送样日期:  2013.06.24 
Request date:  
报告日期:  2013.07.11 
Report date：  
第3 页共10 页 
 
SMPV-0.2.3-002-QA -F01 
 
（a）未清洗的断口                                （b）清洗后的断口（HCL 酒精溶液） 
图2 宏观断口 
 
 
图3 微观断口形貌 
 
 
（a） 
（b） 
（c） 
说明： 
（a）大部分区域的微观形貌（未清洗） 无断口
形貌特征 
（b）靠近裂纹前沿的断口形貌（未清洗） 局部
有韧窝，是在装配中或取样掰开后形成的；其它
区域无形貌。 
（c）用HCL 酒精溶液清洗后的断口 无断口形貌 


 
上海汽车中心实验室 
SAIC Center Lab 
中国·上海·嘉定区安研路201 号 
邮编：201804 
No 201 Anyan road, Jiading, Shanghai China 
Post code: 201804 
报告编号 
Report number 
 
SCL-S-14-0201M 
委托者:  SQE 严力航 
Request person, dept： 
委托编号:  /  
Request number: 
送样日期:  2013.06.24 
Request date:  
报告日期:  2013.07.11 
Report date：  
第4 页共10 页 
 
SMPV-0.2.3-002-QA -F01 
    采用能谱对断口表面的元素进行检测，其结果如图4 和图5 所示。可以发现：断裂面有O 和Si 的偏聚，
具有有少量的Ca 和Fe。通过金相检验，在非裂纹的区域未见明显的夹杂，因此这些物质应该不是来自原
材料本身。 
与此同时发现：在靠近表面的区域（图4）检测有少量的Cl 元素。如果材料的内应力较大，在腐蚀性
的环境下，可能会引起Cu 的自然开裂；但目前无法确认Cl 元素是否是导致其开裂的环境因素，还是来自
开裂后混入的液体介质。 
 
 
El AN  Series  unn. C norm. C Atom. C Error (1 Sigma) 
[wt.%]  [wt.%]  [at.%]          [wt.%] 
----------------------------------------------------- 
Cu 29 K-series  22.93   24.20    9.63            0.61 
Zn 30 K-series  20.34   21.46    8.30            0.54 
O  8  K-series  19.50   20.57   32.53            2.34 
C  6  K-series  18.36   19.37   40.81            2.40 
Si 14 K-series   4.60    4.85    4.37            0.23 
Pb 82 L-series   4.35    4.59    0.56            0.15 
Al 13 K-series   2.57    2.71    2.54            0.15 
Cr 24 K-series   0.83    0.88    0.43            0.05 
K  19 K-series   0.38    0.40    0.26            0.04 
Ca 20 K-series   0.31    0.33    0.21            0.04 
Fe 26 K-series   0.27    0.28    0.13            0.03 
Cl 17 K-series   0.23    0.24    0.17            0.03 
Ti 22 K-series   0.11    0.12    0.06            0.03 
----------------------------------------------------- 
Total:  94.76    100.00  100.00 
图4 区域1 能谱检测结果 
 
 
 
 
 
 
 
 
2
4
6
8
10
12
14
keV
0
1
2
3
4
5
6
7
8
9
 cps/eV
 Cu 
 Cu 
 O 
 Zn 
 Zn 
C 
 Si 
 Al 
 Cr 
 Cr 
 Ca 
Ca 
 K 
K 
 Fe 
 Fe 
 Ti 
 Ti 
 Pb 
 Pb 
 Cl 
 
区域1 


 
上海汽车中心实验室 
SAIC Center Lab 
中国·上海·嘉定区安研路201 号 
邮编：201804 
No 201 Anyan road, Jiading, Shanghai China 
Post code: 201804 
报告编号 
Report number 
 
SCL-S-14-0201M 
委托者:  SQE 严力航 
Request person, dept： 
委托编号:  /  
Request number: 
送样日期:  2013.06.24 
Request date:  
报告日期:  2013.07.11 
Report date：  
第5 页共10 页 
 
SMPV-0.2.3-002-QA -F01 
 
 
 
 
 
图5 区域2 能谱检测结果 
金相检验Metallographic Examination 
     在图1 所示的三个截面进行金相检验，其结果如图6-9 所示。可以看出：裂纹的路径并不是单一的，
存在一定的分支；其次断裂表面的组织为α 相。这与表面脱Zn 有关。能谱的检验结果（见图9）可以说明
这一点。      
2
4
6
8
10
12
14
16
keV
0
2
4
6
8
10
12
14
16
18
20
 cps/eV
 O 
 Zn 
 Zn 
 Cu 
 Cu 
 Si 
C 
 Al 
 Mg 
 Mn 
 Mn 
 Ca 
Ca 
 N 
 Pb 
 Pb 
 Fe 
 Fe 
 K 
K 
 
Fe 
O 
Si 
Ca 
C 
Al 
Cr 
Mn 
Mg 
Al 
Na 
S 
p 
Ti 
Zr 
Cu 
Zn 
K 
Pb 
N 


 
上海汽车中心实验室 
SAIC Center Lab 
中国·上海·嘉定区安研路201 号 
邮编：201804 
No 201 Anyan road, Jiading, Shanghai China 
Post code: 201804 
报告编号 
Report number 
 
SCL-S-14-0201M 
委托者:  SQE 严力航 
Request person, dept： 
委托编号:  /  
Request number: 
送样日期:  2013.06.24 
Request date:  
报告日期:  2013.07.11 
Report date：  
第6 页共10 页 
 
SMPV-0.2.3-002-QA -F01 
 
图6 断裂处截面1 （a）断口全貌；（b）局部 
 
 
图7 截面2 
（a）未腐蚀；（b）腐蚀后；（c）局部1；（d）局部2 
 
见图（）
 
（a） 
（b） 
（a） 
（b） 
（c） 
（d） 
局部1，见图（c） 
局部2，见图（d） 
见图（b） 
外表面 
断口 
能谱检测，见
图9 


 
上海汽车中心实验室 
SAIC Center Lab 
中国·上海·嘉定区安研路201 号 
邮编：201804 
No 201 Anyan road, Jiading, Shanghai China 
Post code: 201804 
报告编号 
Report number 
 
SCL-S-14-0201M 
委托者:  SQE 严力航 
Request person, dept： 
委托编号:  /  
Request number: 
送样日期:  2013.06.24 
Request date:  
报告日期:  2013.07.11 
Report date：  
第7 页共10 页 
 
SMPV-0.2.3-002-QA -F01 
 
图8 截面3 
（a） 裂纹处全貌；（b）局部 
 
 
图9 图7 所示区域能谱检测结果 
 
2
4
6
8
10
12
14
keV
0
5
10
15
20
25
30
35  cps/eV
Cu-KA
Zn-KA
O-KA Si-K
 Cu 
 Cu 
 Zn 
 Zn 
 O 
 Si 
 
见图（b） 
（a） 
（b） 


 
上海汽车中心实验室 
SAIC Center Lab 
中国·上海·嘉定区安研路201 号 
邮编：201804 
No 201 Anyan road, Jiading, Shanghai China 
Post code: 201804 
报告编号 
Report number 
 
SCL-S-14-0201M 
委托者:  SQE 严力航 
Request person, dept： 
委托编号:  /  
Request number: 
送样日期:  2013.06.24 
Request date:  
报告日期:  2013.07.11 
Report date：  
第8 页共10 页 
 
SMPV-0.2.3-002-QA -F01 
材料检测Material Test 
    失效件的材料成分符合要求；硬度无异常；组织为α 相（白色）+β 相，并含有一定Pb 颗粒，未见过
烧现象。抽检2 件同批次新件的组织与失效件组织相同；但α 相的大小和形态与失效件存在一定差异。这
与加工过程有关，特别是加热过程。新件在图10 所示的区域1 和区域2 存在折叠裂纹；分型面处未见裂纹。 
表1 材料检测结果 
序号 
No. 
试验项目 
Test item 
额定值 
Requirement 
试验结果 
Test result 
评价 Evaluation 
合格 
OK 
不合格 
Not OK 
1 
化学成分 
C3603 JIS H3250 
 
 
 
 
Cu 
57.0~61.0 
58.56 
× 
 
 
Fe  
≤0.35 
0.029 
× 
 
 
Pb 
1.8~3.7 
2.286 
× 
 
 
Fe+Sn 
≤0.60 
0.0327 
× 
 
 
Sn 
/ 
0.0037 
/ 
 
 
Al 
/ 
0.100 
/ 
 
 
Zn 
余量 
39.0 
/ 
 
2 
硬度/HB 
/ 
HB5/250:104，101 
/ 
 
3 
金相组织 
/ 
失效件 
α 相（白色）+β 相，及
黑色Pb 颗粒，见图6-8 
/ 
 
1#新件 
(见图11) 
α 相（白色）+β 相，及
黑色Pb 颗粒；表面有
深度约0.1mm 的折叠
裂纹。 
/ 
 
2#新件 
（见图12） 
/ 
 
 
图10 抽检同批次新件的样品全貌（位置截面1，见图1） 
区域1 和区域2 存在折叠裂纹，见图11 和图12 
区域1 
区域2 
分型面区域无裂纹 


 
上海汽车中心实验室 
SAIC Center Lab 
中国·上海·嘉定区安研路201 号 
邮编：201804 
No 201 Anyan road, Jiading, Shanghai China 
Post code: 201804 
报告编号 
Report number 
 
SCL-S-14-0201M 
委托者:  SQE 严力航 
Request person, dept： 
委托编号:  /  
Request number: 
送样日期:  2013.06.24 
Request date:  
报告日期:  2013.07.11 
Report date：  
第9 页共10 页 
 
SMPV-0.2.3-002-QA -F01 
 
（a）区域1                             （b）区域2  
图11  同批次1#新件表面折叠裂纹 
 
（a）区域1                             （b）区域2 
图12 同批次2#新件表面折叠裂纹 
工艺模拟 Process Simulation  
    为了进一步明确工艺过程是否会引起开裂，在供应商生产现场进行了相应的试验。几种试验的情况如
表1 所示。基于试验结果来看：工艺不稳定导致零件在分模面出现开裂的可能性较小。 
表1 试验 
序号 
试验条件 
结果 
备注 
1 
过热温度：≥800℃ 
7 件中仅一件在非分型面处出现裂纹；
该裂纹产生的位置与失效件不符；表面
存在一定的脱锌，见图（13）。 
基于1-4
项试验，可
以认为工
艺产生裂
纹的可能
性较小。 
2 
冷模件 
无裂纹 
3 
加热到挤压温度，然后冷30-40S，让
表面与芯部温度不均匀，再挤压。 
无裂纹 
4 
加热温度不足：≤600℃。 
无裂纹 
5 
原始棒料，采用线切割预制纵向裂
纹，然后采用正常的工艺加工。 
原始裂纹保存在零件内部，表面有明显
脱锌（见图14）。 
  


 
上海汽车中心实验室 
SAIC Center Lab 
中国·上海·嘉定区安研路201 号 
邮编：201804 
No 201 Anyan road, Jiading, Shanghai China 
Post code: 201804 
报告编号 
Report number 
 
SCL-S-14-0201M 
委托者:  SQE 严力航 
Request person, dept： 
委托编号:  /  
Request number: 
送样日期:  2013.06.24 
Request date:  
报告日期:  2013.07.11 
Report date：  
第10 页共10 页 
 
SMPV-0.2.3-002-QA -F01 
                          
 
图13 过热挤压的裂纹组织 
 
图14 线切割预制裂纹存留于零件中 表面有脱锌 
综合分析Comprehensive Analysis 
断口表面颜色较深，覆盖着氧化物，无断口形貌，且沿着裂纹表面分布着α 相，初步推断：零件在退
火之前已开裂。该裂纹可能来自棒料，热挤压过程或热挤压后、退火前的存放过程。基于工艺模拟实验，
可以排除热挤压过程产生裂纹的可能性。 
热挤压后，零件内部可能存在一定的应力，若不及时退火，也可能出现开裂。但此时产生的裂纹会在
裂纹前沿保留部分沿晶的断口形貌，而整个断裂面未见沿晶的断口形貌。由此可以排除：热挤压后，退火
前开裂的可能性。 
基于上述分析可以判断：零件开裂是由于存在原始裂纹，且该原始裂纹来源于棒料。 
从金相检验可以看出：裂纹表现出一定的分叉。这种裂纹可能与棒料的应力腐蚀有关。应力腐蚀的产
生是材料在应力和特定腐蚀介质的共同作用下产生的。对于棒料来说，该应力是其在加工过程中产生的内
应力。对于铜合金来说，特定腐蚀介质可能有NH3 蒸汽，氨溶液，三氯化铁，硝酸溶液等。 
 
 
说明：裂纹处于分模面的边部，
与失效件的位置不同；裂纹无分
叉。表面有一些脱锌。
