Repository: kujaxr/obsidian-vault

File: 材料工程师/SCL-S-14-0202M-AP11-点火线圈支架螺栓-薛喜才.pdf.md
# SCL-S-14-0202M-AP11-点火线圈支架螺栓-薛喜才.pdf

 
上海汽车中心实验室 
SAIC Center Lab 
中国·上海·嘉定区安研路201 号 
邮编. 201804 
No 201 Anyan road, Jiading, Shanghai China 
Post code 201804 
报告编号 
Report number 
 
SCL-S-14-0202M 
委托者: 质保部 乔建伟 
Request person, dept： 
委托编号:  /  
Request number: 
送样日期:  2014.06.25 
Request date:  
报告日期:  2014.07.14 
Report date：  
第1页共7页 
 
SMPV-0.2.3-002-QA -F01 
零件号Part number 
10038427 
零件名称 
Part name 
点火线圈支架 
Bracket-Coil ignition 
图纸日期Drawing date 
2013.09.11 
零件生产日期Part production date 
/ 
供货商 
Supplier 
南京申迪 
车型/项目Car type/project 
AP11/ NSE1.5SVCT 
DVP 材料大纲签署日期DVP material test plan date 
/ 
阶段性报告 Interim report                结论性报告 Conclusion report          
 
Ⅰ.任务描述 Task description 
实验室受委托对点火线圈支架进行失效原因分析，失效零件具体信息如下： 
As requested, SCL has analyzed the failure of Bracket-Coil ignition. The information of the failed part is as following： 
零件信息：Part information 
零件名称 
Part name 
点火线圈支架 
Bracket-Coil ignition 
车制造日期 
Vehicle production date 
/ 
VIN 码 
VIN 
/ 
销售日期 
Sale date 
/ 
车辆里程数 
Car mileage 
/ 
维修站名称 
Sale agent: 
/ 
失效模式描述 
Failure circumstance 
南京装配现场，AP11/ NSE1.5SVCT 点火线圈支架焊接螺栓拉脱； 
原材料信息：Raw material information 
原材料及牌号 
Raw material specification 
螺栓: 10B21 
BZJ550-2004 
原材料厂商 
Raw material producer 
/ 
散件供应商 
Component supplier 
/ 
金属热处理状态 
Metal heat treatment state 
调质 
失效零件见图1：The failed part is shown in figure1. 
Ⅱ. 结论与建议 Conclusions and Suggestions 
结论Conclusions： 
1. 螺栓拉脱与装配过程中受到较大的拉应力有关；The bolt was failed, which was related to a big tensile stress at the 
assembly process.  
2. 失效螺栓材质成分符合要求，芯部硬度略高于8.8 级要求；零件表面未发现脱碳，螺栓金属流线未发现有紊乱
现象；Chemical components of failed parts met the technical requirement and core hardness was beyond the 
requirement. Decarbonization layer wasn’t observed and the flown line of bolts was normal. 
3. 与失效件同批次的部分螺栓法兰面有压伤或”结疤”痕迹，压伤部位组织及硬度已经发生了转变，甚至局部还
有微裂纹萌生，此对螺栓疲劳寿命是不利的；The same batch bolts was observed the crush or scar at the flange 
and microstructure and hardness had changed, even micro crack initiation. It was bid for fatigue life. 
建议Suggestions： 
1. 检查螺栓的装配质量；Investigate the bolts assembly quality. 
2. 供应商应控制其凸焊工艺，避免螺栓法兰面压伤或内裂纹萌生；Control the projection welding process to avoid 
the crush and the crack initiation. 
3. 关注螺栓的硬度，使其在要求范围内；Pay attention the bolts hardness and make sure it meet the requirement. 
分发: 
Distribution 
质保部 乔建伟 
检验者Author 
薛喜才 
Xue Xicai 
审核Auditor 
邵百明 
Shao Baiming 
批准Approver 
 
日期Date 
2014.07.14 
日期Date 
2014.07.15 
日期Date 
2014.07.15 


 
上海汽车中心实验室 
SAIC Center Lab 
中国·上海·嘉定区安研路201 号 
邮编. 201804 
No 201 Anyan road, Jiading, Shanghai China 
Post code 201804 
报告编号 
Report number 
 
SCL-S-14-0202M 
委托者: 质保部 乔建伟 
Request person, dept： 
委托编号:  /  
Request number: 
送样日期:  2014.06.25 
Request date:  
报告日期:  2014.07.14 
Report date：  
第2页共7页 
 
SMPV-0.2.3-002-QA -F01 
III. 调查结果 Investigation Results  
南京装配现场，AP11 点火线圈支架焊接螺栓拉脱，照片如图1 所示。 
 
 
 
 
 
 
 
 
 
 
 
     (a)失效件照片                                     (b)正常部位螺栓 
 
 
 
 
 
 
 
 
 
 
 
 
 
 
 
 
 
(c)螺栓拉脱部位 
图1   点火线圈支架及螺栓 
点火线圈支架及焊接螺栓宏观形貌如图2 ~图3 所示。由图可见： 
 
失效部位螺栓沿法兰面中心拉脱，法兰面明显下凹。 
 
失效部位支架装配痕迹明显，支架发生了轻微的塑性变形。 
 
螺栓凸焊焊接在
点火线圈支架上 
 
螺栓拉脱 
螺栓沿法兰面拉脱 


 
上海汽车中心实验室 
SAIC Center Lab 
中国·上海·嘉定区安研路201 号 
邮编. 201804 
No 201 Anyan road, Jiading, Shanghai China 
Post code 201804 
报告编号 
Report number 
 
SCL-S-14-0202M 
委托者: 质保部 乔建伟 
Request person, dept： 
委托编号:  /  
Request number: 
送样日期:  2014.06.25 
Request date:  
报告日期:  2014.07.14 
Report date：  
第3页共7页 
 
SMPV-0.2.3-002-QA -F01 
 
 
 
 
 
 
 
 
 
 
 
图2  正常部位：螺栓及支架正、反面 
 
 
 
 
 
 
 
 
 
 
 
图3  失效部位：支架正、反面 
焊接螺栓规格M6-6h，等级为8.8 级。失效螺栓尺寸如图4 所示，螺栓尺寸是正常的。 
 
 
 
 
 
 
 
 
 
 
图4   失效螺栓尺寸 
 
螺栓尺寸要求： 
12 
凸焊 


 
上海汽车中心实验室 
SAIC Center Lab 
中国·上海·嘉定区安研路201 号 
邮编. 201804 
No 201 Anyan road, Jiading, Shanghai China 
Post code 201804 
报告编号 
Report number 
 
SCL-S-14-0202M 
委托者: 质保部 乔建伟 
Request person, dept： 
委托编号:  /  
Request number: 
送样日期:  2014.06.25 
Request date:  
报告日期:  2014.07.14 
Report date：  
第4页共7页 
 
SMPV-0.2.3-002-QA -F01 
材料检测  Material test 
材料测试结果如表1 所示。 
 
失效螺栓成分符合10B21 要求，芯部硬度略高于8.8 级要求。 
 
失效件微观组织为回火索氏体，是正常的；样品表面未发现脱碳层。 
 
螺栓牙型正常，中径以下未发现折叠；零件的金属流线正常，未发现紊乱。 
表1 材料测试结果 
序号 
No. 
试验项目 
Test item 
额定值 
Requirement 
试验结果 
Test result 
评价 
Evaluation 
合格 
OK 
不合格 
Not OK 
1 
失效螺栓(8.8 级) 
10B21 
BZJ550-2004 
 
 
 
1.1 
化学成分 
C:0.18~0.23 
0.22 
× 
 
 
 
Si:≤0.10 
0.057 
× 
 
 
 
Mn:0.7~1.00 
0.861 
× 
 
 
 
P:≤0.030 
0.017 
× 
 
 
 
S:≤0.035 
0.008 
× 
 
 
 
B: ≥0.0005 
0.00089 
× 
 
1.2 
洛氏硬度HRC 
22~32HRC 
33.6, 34.1, 33.7 
 
× 
 
芯部硬度HV0.3 
/ 
329, 325, 331 
/ 
 
 
表面硬度HV0.3 
/ 
325, 342, 311 
/ 
 
 
表面硬度不应比芯部硬度高
30HV 
表面硬度-芯部硬度≤30HV 
表面硬度-芯部硬度
≤30HV 
× 
 
1.3 
表面脱碳层 
≤0.015mm 
未发现脱碳层 
× 
 
1.4 
牙型缺陷 
中径以下无折叠 
中径以下无折叠 
× 
 
1.5 
金属流线 
/ 
螺栓流线正常 
/ 
 
1.6 
微观组织 
/ 
回火索氏体 
/ 
 
 
 
 
 
 
 
 
 
 
 
 
 
 
(a)拉脱处金相组织  500x                         (b)芯部组织  500x 
 
 
 


 
上海汽车中心实验室 
SAIC Center Lab 
中国·上海·嘉定区安研路201 号 
邮编. 201804 
No 201 Anyan road, Jiading, Shanghai China 
Post code 201804 
报告编号 
Report number 
 
SCL-S-14-0202M 
委托者: 质保部 乔建伟 
Request person, dept： 
委托编号:  /  
Request number: 
送样日期:  2014.06.25 
Request date:  
报告日期:  2014.07.14 
Report date：  
第5页共7页 
 
SMPV-0.2.3-002-QA -F01 
 
 
 
 
 
 
 
 
 
 
 
 
(c)表面组织  500x                         (d)牙型缺陷：未发现   50x 
图5   失效螺栓金相组织 
 
 
 
 
 
 
 
 
 
 
 
 
 
图6   失效件金属流线：流线正常 
现场检查与分析： 
 
该螺栓装配扭矩控制在8-12Nm，南京装配现场在线监控仅显示终扭，扭矩仅0.7Nm 左右。现场质量工程
师对该批次螺栓随机抽取几个在线下检测时发现，螺栓破坏扭矩约在18-20Nm，大部分在螺牙部位拉断，
仅有1 个螺栓在扭矩达到18Nm 时，从螺栓头部拉脱，与失效件类似。从上述反馈的结果来看，螺栓破坏
扭矩应该是满足要求的。 
 
检查与失效件同批次的螺栓，发现部分零件螺栓头部有压伤痕迹，见图7。现场质量工程师对供应商检查
时，发现供应商焊接时焊机压头不固定，用焊接螺母的压头来焊接螺栓，造成螺栓头部损伤，有“结疤”
痕迹。实验室在进行切片试验后发现“结疤”部位受到焊接热的影响面积较大，造成零件组织及硬度已经
发生了转变，甚至局部还有微裂纹萌生(见图8~图9)，其对螺栓疲劳寿命是不利的。该批次螺栓已被隔离，
新批次螺栓在装配后未反馈有拉脱的现象。 
 
通过前面对失效件法兰面检查，并未发现螺栓法兰面外观有压伤或结疤的痕迹；切片试验结果显示螺栓凸
焊时热影响面积是正常的。因此，由于法兰面压伤导致失效件拉脱的可能性比较小。 
 
 


 
上海汽车中心实验室 
SAIC Center Lab 
中国·上海·嘉定区安研路201 号 
邮编. 201804 
No 201 Anyan road, Jiading, Shanghai China 
Post code 201804 
报告编号 
Report number 
 
SCL-S-14-0202M 
委托者: 质保部 乔建伟 
Request person, dept： 
委托编号:  /  
Request number: 
送样日期:  2014.06.25 
Request date:  
报告日期:  2014.07.14 
Report date：  
第6页共7页 
 
SMPV-0.2.3-002-QA -F01 
 
 
 
 
 
 
 
 
 
 
图7  与失效件同批次螺栓外观：法兰面有压伤或结疤 
 
 
 
 
 
 
 
 
 
 
 
 
 
 
 
 
 
 
 
 
 
 
 
 
 
 
 
 
 
图8  与失效件同批次的螺栓：切片试验 
 
热影响区维氏硬度HV0.3：434，430，450 
基体硬度HV0.3：309，331，318 
压伤或结疤 
压伤或结疤 


 
上海汽车中心实验室 
SAIC Center Lab 
中国·上海·嘉定区安研路201 号 
邮编. 201804 
No 201 Anyan road, Jiading, Shanghai China 
Post code 201804 
报告编号 
Report number 
 
SCL-S-14-0202M 
委托者: 质保部 乔建伟 
Request person, dept： 
委托编号:  /  
Request number: 
送样日期:  2014.06.25 
Request date:  
报告日期:  2014.07.14 
Report date：  
第7页共7页 
 
SMPV-0.2.3-002-QA -F01 
 
 
 
 
 
 
 
 
 
 
 
 
 
 
 
 
 
 
 
 
 
 
 
 
 
 
 
 
 
图9  与失效件同批次的螺栓：切片试验 
微裂纹 
微裂纹 
压伤或结疤

File: 材料工程师/SCL-S-14-0203M-ZP11 1 5L-发动机悬置开裂-卓靖.pdf.md
# SCL-S-14-0203M-ZP11 1 5L-发动机悬置开裂-卓靖.pdf

 
上海汽车中心实验室 
SAIC Center Lab 
中国·上海·嘉定区安研路201 号 
邮编. 201804 
No 201 Anyan road, Jiading, Shanghai China 
Post code 201804 
报告编号 
Report number 
 
SCL-S-14-0203M 
委托者: CH:田小彦 
Request person, dept： 
委托编号:SCL-S-14-0203M 
Request number:  
送样日期: 2014.06.23 
Request date:  
报告日期: 2014.06.30 
Report date：  
第 1 页 共 6 页 
 
零件号Part number 
30003628 
 零件名称 
Part name 
发动机悬置 
图纸日期Drawing date 
2011.11.09 
零件生产日期Part production date 
/ 
 供货商 
Supplier 
无锡特瑞堡 
车型/项目Car type/project 
ZP11  
DVP 材料大纲签署日期DVP material test plan date 
/ 
 
阶段性报告  Stage report        结论性报告 Conclusion report       
 
Ⅰ.任务描述 Task description 
实验室受委托对ZP11 发动机悬置进行失效原因分析，失效零件具体信息如下： 
As requested, SCL has analyzed the failure of ZP11 Engine mount. The information of the failed part is as following： 
零件信息：Part information 
零件名称 
Part name 
发动机悬置 
车制造日期 
Vehicle production date 
/ 
VIN 码 
VIN 
S14HOV009 
销售日期 
Sale date 
/ 
车辆里程数 
Car mileage 
车辆里程：33325km 
试验里程：20816km （广德） 
维修站名称 
Sale agent 
/ 
失效模式描述 
Failure circumstance  
发动机悬置主簧橡胶开裂（GD 试验，车辆及零件里程 25947km 时发现） 
原材料信息：Raw material information 
原材料及牌号 
Raw material specification 
NR 
原材料厂商 
Raw material producer 
/ 
散件供应商 
Component supplier 
无锡特瑞堡 
金属热处理状态 
Metal heat treatment state 
/ 
失效零件见图1：The failed part is shown in figure 1.  
Ⅱ. 结论与建议 Conclusions and Suggestions 
结论：1、失效零件主簧橡胶材料受拉扯及压缩应力，产生疲劳导致开裂，初始裂纹被磨平，受力过程中向斜上方
撕裂扩展。 
2、主簧内侧限位块受到较大压缩负荷，导致表面挤压变形严重，主簧外前侧限位块在车辆制动过程中受摩
擦挤压。 
3、失效零件橡胶材料与新件一致。 
 
建议：1、校核零件受力情况。 
      2、改善零件耐疲劳及耐久性能，满足路试要求。 
 
 
 
 
 
 
分发: 
Distribution 
CH：田小彦 
     Tian Xiaoyan 
检验者Author 
SCL：卓靖 
      Zhuo Jing 
审核Auditor 
吴文安 
Wu Wenan 
批准Approver 
 
日期Date 
2014.06.30 
日期Date 
2014.06.30 
日期Date 
2014.06.30 


 
上海汽车中心实验室 
SAIC Center Lab 
中国·上海·嘉定区安研路201 号 
邮编. 201804 
No 201 Anyan road, Jiading, Shanghai China 
Post code 201804 
报告编号 
Report number 
 
SCL-S-14-0203M 
委托者: CH:田小彦 
Request person, dept： 
委托编号:SCL-S-14-0203M 
Request number:  
送样日期: 2014.06.23 
Request date:  
报告日期: 2014.06.30 
Report date：  
第 2 页 共 6 页 
 
IV. 测试结果 Test Results  
1 外观分析： 
图1.发动机悬置 
Figure1. The photo of engine mount 
发动机悬置主簧橡胶部分多处开裂，但未裂穿，内侧下端两边开裂，由下斜角向上撕裂。 
 
2 物理机械性能分析： 
序号 
No. 
试验项目 
Test item 
额定值 
Requirement 
试验结果 
Test result 
评价 Evaluation 
合格 
qualified 
不合格 
unqualified 
发动机悬置（NR） 认可规范：参考SMTC 5 320 034 
Engine mount (NR)  Approved specifications: Refer to SMTC 5 320 034 
1 
Shore A 硬度 
Shore A Hardness 
ISO 7619-1 
— 
— 
— 
— 
1.1 
新件 
As-received condition 
46~55 
46 
× 
 
1.2 
失效件 
As-received condition 
/ 
47 
/ 
/ 
2 
拉伸强度 
Tensile strength 
ISO 37 
— 
— 
— 
— 
内侧 
开裂区域 
开裂区域 
内侧 
开裂方向 
橡胶主体 
内侧限位块 
新件 
失效件 
失效件 
失效件 
外侧限位块 


 
上海汽车中心实验室 
SAIC Center Lab 
中国·上海·嘉定区安研路201 号 
邮编. 201804 
No 201 Anyan road, Jiading, Shanghai China 
Post code 201804 
报告编号 
Report number 
 
SCL-S-14-0203M 
委托者: CH:田小彦 
Request person, dept： 
委托编号:SCL-S-14-0203M 
Request number:  
送样日期: 2014.06.23 
Request date:  
报告日期: 2014.06.30 
Report date：  
第 3 页 共 6 页 
 
序号 
No. 
试验项目 
Test item 
额定值 
Requirement 
试验结果 
Test result 
评价 Evaluation 
合格 
qualified 
不合格 
unqualified 
2.1 
新件 
As-received condition 
≥ 17MPa 
23.4MPa 
× 
 
2.2 
失效件 
As-received condition 
/ 
22.5MPa 
/ 
/ 
3 
断裂伸长率 
Elongation at tear 
ISO 37 
— 
— 
— 
— 
3.1 
新件 
As-received condition 
≥400% 
562.4% 
× 
 
3.2 
失效件 
As-received condition 
/ 
535.1% 
/ 
/ 
4 
密度 
Density 
ISO 1183-1 
— 
— 
— 
— 
4.1 
新件 
As-received condition 
依据试样 
Acc. to sample 
1.05g/cm3 
× 
 
4.2 
失效件 
As-received condition 
依据试样 
Acc. to sample 
1.05g/cm3 
× 
 
   
在失效件裂口附件区域取样，经检验，失效件与新件密度相同，失效件与新件拉伸强度、断裂伸长率无明显下
降，可见取样部位材料未发生明显老化。 
 
3 定性分析： 
由图2 可知，失效件和新件聚合物材料一致，为NR；填料种类相同，又知其密度一样，可见失效件和新件配
方及材料一致。 
 
 
新件（New part） 
失效件（Failure part） 
图2. 发动机悬置GC-MS 图谱 
Figure2. GC-MS chromatogram of engine mount 
 
 


 
上海汽车中心实验室 
SAIC Center Lab 
中国·上海·嘉定区安研路201 号 
邮编. 201804 
No 201 Anyan road, Jiading, Shanghai China 
Post code 201804 
报告编号 
Report number 
 
SCL-S-14-0203M 
委托者: CH:田小彦 
Request person, dept： 
委托编号:SCL-S-14-0203M 
Request number:  
送样日期: 2014.06.23 
Request date:  
报告日期: 2014.06.30 
Report date：  
第 4 页 共 6 页 
 
4 裂口分析： 
如图3，将发动机悬置橡胶开裂区域按裂口位置剖开，分为4 部分。部位1 裂口最下端橡胶被磨平，难以判
别撕裂纹路，由其上端纹路可见其撕裂方向朝上。由其他3 个部位可见其撕裂均由橡胶磨平区域开始，经多次撕
裂形成纹路台阶。这说明悬置在车辆行驶过程中受向上的拉扯力作用，而内侧橡胶受力变形更大易导致疲劳纹路
产生，最终导致开裂。裂纹产生后悬置受力上下拉扯压缩，导致橡胶裂口表面间产生摩擦，导致橡胶发粘甚至被
磨平，裂纹受力集中，不断扩展。 
图3.发动机悬置-主簧橡胶部分断面图 
Figure3. Cracking surface of engine mount-main spring 
 
如图1 和4，可见内侧限位块上端及两侧弧面变平，这说明发动机悬置橡胶主簧受到较大的压缩力，两侧橡
正面 
内侧面 
部位1 
部位2 
部位3 
部位4 
4 
1 
1 
2 
3 
内侧面 
B 侧 
撕裂方向 
撕裂方向 
磨平区域 
撕裂方向 
撕裂方向 
裂口 
A 侧 
B 侧 
C 侧 
D 侧 
D 侧 
C 侧 
C 侧 
D 侧 
C 侧 


 
上海汽车中心实验室 
SAIC Center Lab 
中国·上海·嘉定区安研路201 号 
邮编. 201804 
No 201 Anyan road, Jiading, Shanghai China 
Post code 201804 
报告编号 
Report number 
 
SCL-S-14-0203M 
委托者: CH:田小彦 
Request person, dept： 
委托编号:SCL-S-14-0203M 
Request number:  
送样日期: 2014.06.23 
Request date:  
报告日期: 2014.06.30 
Report date：  
第 5 页 共 6 页 
 
胶主体与上端均与限位块有接触，导致限位块受压缩挤压变形。 
 
图4. 发动机悬置主簧内侧限位块 
Figure4. Inside stopper of engine mount-main spring  
 
由图5，主簧一侧橡胶表面（G 面）摩擦严重，可见明显摩擦挤压变形的纹路，这是由于该表面与外部的金
属支架发生摩擦，并产生生热导致。从安装位置来看，外前E 侧限位块（沿行驶方向，位置在前）挤压磨损严重，
而F 侧限位块（沿行驶方向，位置在后）表面磨损很小，说明这种挤压磨损主要发生在车辆制动过程中。 
 
 
图5.发动机悬置-主簧 
Figure5. Engine mount- main spring 
 
F 侧限位块 
E 侧限位块 
E 侧限位块 
F 侧限位块 
失效件 
新件 
限位块 
橡胶主体 
G 面 


 
上海汽车中心实验室 
SAIC Center Lab 
中国·上海·嘉定区安研路201 号 
邮编. 201804 
No 201 Anyan road, Jiading, Shanghai China 
Post code 201804 
报告编号 
Report number 
 
SCL-S-14-0203M 
委托者: CH:田小彦 
Request person, dept： 
委托编号:SCL-S-14-0203M 
Request number:  
送样日期: 2014.06.23 
Request date:  
报告日期: 2014.06.30 
Report date：  
第 6 页 共 6 页 
 
小结：1、失效零件主簧橡胶材料受拉扯及压缩应力，产生疲劳导致开裂，初始裂纹被磨平，受力过程中向斜上方
撕裂扩展。 
2、主簧内侧限位块受到较大压缩力，导致表面挤压变形严重，主簧外前侧限位块在车辆制动过程中受摩擦
挤压。 
3、失效零件橡胶材料与新件一致。

File: 材料工程师/SCL-S-14-0204M-AP13 -前悬架下摆臂-球头防尘罩-卓靖.pdf.md
# SCL-S-14-0204M-AP13 -前悬架下摆臂-球头防尘罩-卓靖.pdf

 
上海汽车中心实验室 
SAIC Center Lab 
中国·上海·嘉定区安研路201 号 
邮编. 201804 
No 201 Anyan road, Jiading, Shanghai China 
Post code 201804 
报告编号 
Report number 
SCL-S-14-0204M 
委托者: SQE：吴立强 
Request person, dept： 
委托编号:SCL-S-14-0204M 
Request number:  
送样日期: 2014.06.25 
Request date:  
报告日期: 2014.07.11 
Report date：  
第 1 页 共 4 页 
 
零件号Part number 
10056524 
 零件名称 
Part name 
前悬架下摆臂-防尘罩 
BUSH-FRT SUSP LWR ARM –DUST 
图纸日期Drawing date 
2013.04.01 
零件生产日期Part production date 
/ 
 供货商 
Supplier 
上海汇众 
车型/项目Car type/project 
AP13 SGE 7DCT 
DVP 材料大纲签署日期DVP material test plan date 
/ 
 
阶段性报告  Stage report        结论性报告 Conclusion report       
 
Ⅰ.任务描述 Task description 
实验室受委托对AP13 前悬架下摆臂球头防尘罩进行失效原因分析，失效零件具体信息如下： 
As requested, SCL has analyzed the failure of AP13 Front suspension lower arm -dust. The information of the failed parts 
are as following： 
零件信息：Part information 
零件名称 
Part name 
前悬架下摆臂防尘罩 
车制造日期 
Vehicle production date 
/ 
VIN 码 
VIN 
LSJA16C91DG990425 
 （TTVA13SOG326） 
销售日期 
Sale date 
/ 
车辆里程数 
Car mileage 
车辆里程：15298 km 
试验里程：11871km 
维修站名称 
Sale agent 
/ 
失效模式描述 
Failure circumstance  
球头防尘罩漏液 
原材料信息：Raw material information 
原材料及牌号 
Raw material specification 
CR 503 
原材料厂商 
Raw material producer 
/ 
散件供应商 
Component supplier 
索密克 
金属热处理状态 
Metal heat treatment state 
/ 
失效零件见图1：The failed part is shown in figure 1.  
Ⅱ. 结论与建议 Conclusions and Suggestions 
小结：1、防尘罩受外力刺穿，由外侧向内侧扩展开裂。 
2、失效零件材料性能与新件相差不大。 
3、防尘罩失效零件与新状态零件材料一致。 
 
 
建议：1、检查零件使用工况。 
 
 
 
 
 
 
 
分发: 
Distribution 
SQE：吴立强 
     Wu Liqiang 
检验者Author 
SCL：卓靖 
      Zhuo Jing 
审核Auditor 
吴文安 
Wuwenan 
批准Approver 
 
日期Date 
2014.07.11 
日期Date 
2014.07.14 
日期Date 
2014.07.14 


 
上海汽车中心实验室 
SAIC Center Lab 
中国·上海·嘉定区安研路201 号 
邮编. 201804 
No 201 Anyan road, Jiading, Shanghai China 
Post code 201804 
报告编号 
Report number 
SCL-S-14-0204M 
委托者: SQE：吴立强 
Request person, dept： 
委托编号:SCL-S-14-0204M 
Request number:  
送样日期: 2014.06.25 
Request date:  
报告日期: 2014.07.11 
Report date：  
第 2 页 共 4 页 
 
IV. 测试结果 Test Results  
1 外观分析： 
 
图1.前悬架下摆臂防尘罩 
Figure1. The photo of dust-lower arm bushing-R 
 
如图1 所示，前悬架下摆臂右防尘罩表面有裂穿，附近区域有划伤，油脂泄露。 
 
2 物理机械性能分析： 
序号 
No. 
试验项目 
Test item 
额定值 
Requirement 
试验结果 
Test result 
评价 Evaluation 
合格 
qualified 
不合格 
unqualified 
防尘罩（CR 503）认可规范：参考SMTC 5 320 042 
Dust   (CR 503) Approved specifications: Refer to SMTC 5 320 042 
1 
Shore A 硬度 
Shore A Hardness 
ISO7619-1 
— 
— 
— 
— 
1.1 
新件 
New part 
45~55 
51 
× 
 
1.2 
失效件 
Failure part 
/ 
52 
/ 
/ 
2 
拉伸强度 
Tensile strength 
ISO 37  
— 
— 
— 
— 
2.1 
新件 
New part 
≥ 12MPa 
13.1MPa 
× 
 
2.2 
失效件 
Failure part 
/ 
12.5MPa 
/ 
/ 
3 
断裂伸长率 
Elongation at tear 
ISO 37  
— 
— 
— 
— 
3.1 
新件 
New part 
≥ 250% 
448.7% 
× 
 
3.2 
失效件 
Failure part 
/ 
403.4% 
/ 
/ 
防尘罩 
表面划伤 
漏液区域 
外侧 


 
上海汽车中心实验室 
SAIC Center Lab 
中国·上海·嘉定区安研路201 号 
邮编. 201804 
No 201 Anyan road, Jiading, Shanghai China 
Post code 201804 
报告编号 
Report number 
SCL-S-14-0204M 
委托者: SQE：吴立强 
Request person, dept： 
委托编号:SCL-S-14-0204M 
Request number:  
送样日期: 2014.06.25 
Request date:  
报告日期: 2014.07.11 
Report date：  
第 3 页 共 4 页 
 
序号 
No. 
试验项目 
Test item 
额定值 
Requirement 
试验结果 
Test result 
评价 Evaluation 
合格 
qualified 
不合格 
unqualified 
4 
密度 
Density 
ISO 1183-1 
— 
— 
— 
— 
4.1 
新件 
New part 
/ 
1.33g/cm3 
/ 
/ 
4.2 
失效件 
Failure part 
/ 
1.32g/cm3 
/ 
/ 
 
经检验，防尘罩失效零件与新件物理机械性能相差不大。 
 
3 定性分析： 
   经GC-MS 分析，失效零件与新件添加剂及聚合物类别相同，说明其材料一致。 
 
 
 
新件（New part） 
失效件（Failure part） 
图2. 前悬架下摆臂-球头防尘罩GC-MS 图谱 
Figure2. GC-MS chromatogram of Front suspension lower arm-dust 
 
 
4 裂口分析： 
如图3，裂口附近区域有划伤、磨损，划伤部分与裂口相连。断面处可见细密划伤纹，该纹路一端的位置与
防尘罩外部划伤位置相对应，这说明防尘罩受外力刺破贯穿，多条长短不一伤痕说明其被反复的多次划伤。另外，
断面处可见呈圆弧形由外侧向防尘罩内侧扩展的撕裂纹路及台阶， 说明裂口撕裂方向由外向内。 


 
上海汽车中心实验室 
SAIC Center Lab 
中国·上海·嘉定区安研路201 号 
邮编. 201804 
No 201 Anyan road, Jiading, Shanghai China 
Post code 201804 
报告编号 
Report number 
SCL-S-14-0204M 
委托者: SQE：吴立强 
Request person, dept： 
委托编号:SCL-S-14-0204M 
Request number:  
送样日期: 2014.06.25 
Request date:  
报告日期: 2014.07.11 
Report date：  
第 4 页 共 4 页 
 
 
 
图3.前悬架下摆臂-球头防尘罩断面图 
Figure3. Cracking surface of front suspension lower arm - dust 
 
小结：1、防尘罩外表面受外力划伤磨损，并受外力刺穿，由外侧向内侧扩展开裂。 
2、失效零件材料性能与新件相差不大。 
3、防尘罩失效零件与新状态零件材料一致。 
损伤区域 
外侧 
内侧 
撕裂方向1 
内部划伤纹路 
外部划伤 
撕裂纹路 
撕裂方向2 
内侧 
外侧 
外侧 
内侧 
划伤

File: 材料工程师/SCL-S-14-0205M 遮阳板镜框-AP11-狄春峰.pdf.md
# SCL-S-14-0205M 遮阳板镜框-AP11-狄春峰.pdf

 
上海汽车中心实验室
(SAIC Center Lab) 
中国·上海·嘉定区安研路201 号 
邮编. 201804 
No. 201 Anyan Road, Jiading District,  
Shanghai, China. 
Post code :200433 
报告编号：Report number 
SCL-S-14-0205M 
委托者Requestor：孙文成 
送样日期Deliver date：2014.06.25 
报告日期Report date：2014.07.10 
第 1 页 共 5 页 
Page 1 of 5  
 
零件号 
Part number 
10095432 
零件名称 
Part name 
遮阳板 
Sunshield 
图纸日期 
Drawing date  
2012.01.20 
零件生产日期 
Production date 
/ 
供货商 
Supplier 
上海子元 
Shanghai Ziyuan 
车型/项目 
Car type/project 
AP 11 
 
   阶段性报告  Stage report        结论性报告 Conclusion report           测试报告 Test report 
Ⅰ.任务描述 Task description 
实验室受委托对遮阳板进行失效原因分析，失效零件具体信息如下： 
As requested, QA lab has analyzed the invalid cause of sunshield, and the information of invalid part is shown as 
following： 
零件信息：Part information 
零件名称 
Part name 
遮阳板 
Sunshield 
制造日期 
Production date 
/ 
VIN 码 
VIN number 
/ 
销售日期 
Sale date 
/ 
车辆里程数 
Car mileage 
0 km 
销售商 
Sale agent 
/ 
失效模式描述 
Invalid situation 
description 
遮阳板化妆镜安装孔开裂 
Assembly hole of mirror assembly fractured. 
原材料信息：Raw material information 
原材料及牌号 
Raw material 
and trademark 
PC/ABS 
C65 HF 
原材料厂商 
Raw material producer 
Polykemi 
散件供应商 
Part supplier 
/ 
金属热处理状态 
Metal heat treatment state 
/ 
失效零件见图1：The invalid part is shown in Fig 1.  
Ⅱ. 结论与建议 Conclusions and suggestions 
结论： 1. 失效件弹簧较长，使得组装后都异常外力导致断裂。 
       2. 零件材料符合技术要求。 
Conclusions:  1. Spring of failure was too long, which led to abnormal foreign force after assembly and the crack of part.  
2. Material performance of part conformed to requirements.   
建议： 1. 供应商明确弹簧尺寸要求，并制作检具工装保证零件尺寸合格。 
Suggestions: 1. Supplier should define dimension requirements of spring clearly and made test tool to assure the key 
dimensions of part.  
           
分发： 
Dispenser 
孙文成 
检验者： 
Identifier 
狄春峰 
Dichunfeng 
审核： 
Auditor 
狄春峰 
Dichunfeng 
批准： 
Approver 
 
日期： 
Date 
2014.07.10 
日期： 
Date 
2014.07.10 
日期： 
Date 
2014.07.10 
 


 
上海汽车中心实验室
(SAIC Center Lab) 
中国·上海·嘉定区安研路201 号 
邮编. 201804 
No. 201 Anyan Road, Jiading District,  
Shanghai, China. 
Post code :200433 
报告编号：Report number 
SCL-S-14-0205M 
委托者Requestor：孙文成 
送样日期Deliver date：2014.06.25 
报告日期Report date：2014.07.10 
第 2 页 共 5 页 
Page 2 of 5  
 
 
                
           
图1 失效件 
Fig.1 Failure part 
III. 测试结果 Test Results  
序号 
No. 
试验项目 
Test item 
额定值 
Requirement 
试验结果 
Test result 
评价 Evaluation 
合格 
qualified 
不合格 
unqualified 
I 
失效件 
 
 
1 
红外（GB/T6040-2002） 
Infrared spectroscopy 
PC/ABS 
PC/ABS 
× 
 
2 
玻璃化转变温度 
(GB/T 19644.2-2006) 
Glass transition temperature (℃) 
/ 
133 
109 
× 
 
3 
缺口冲击（ISO 179） 
Notched impact strength (kJ/m2) 
≥11 
33.6 
× 
 
4 
维卡软化温度（ISO 306） 
Vicat softening point (℃) 
≥123 
132 
× 
 
5 
熔融指数（ISO 1133-260℃/5kg） 
Melt flow index (g/10min) 
/ 
48.7 
 
 
II 
新件 
 
 
1 
红外（GB/T6040-2002） 
Infrared Spectroscopy 
PC/ABS 
PC/ABS 
× 
 
2 
玻璃化转变温度 
(GB/T 19644.2-2006) 
Glass transition temperature (℃) 
/ 
133 
109 
× 
 
III 
纯新料零件 
 
 
1 
红外（GB/T6040-2002） 
Infrared Spectroscopy 
PC/ABS 
PC/ABS 
× 
 
2 
玻璃化转变温度 
(GB/T 19644.2-2006) 
Glass transition temperature (℃) 
/ 
132 
110 
× 
 


 
上海汽车中心实验室
(SAIC Center Lab) 
中国·上海·嘉定区安研路201 号 
邮编. 201804 
No. 201 Anyan Road, Jiading District,  
Shanghai, China. 
Post code :200433 
报告编号：Report number 
SCL-S-14-0205M 
委托者Requestor：孙文成 
送样日期Deliver date：2014.06.25 
报告日期Report date：2014.07.10 
第 3 页 共 5 页 
Page 3 of 5  
 
序号 
No. 
试验项目 
Test item 
额定值 
Requirement 
试验结果 
Test result 
评价 Evaluation 
合格 
qualified 
不合格 
unqualified 
3 
缺口冲击（ISO 179） 
Notched impact strength (kJ/m2) 
≥11 
38.0 
× 
 
4 
维卡软化温度（ISO 306） 
Vicat softening point (℃) 
≥123 
131 
× 
 
5 
熔融指数（ISO 1133-260℃/5kg） 
Melt flow index (g/10min) 
/ 
57.4 
 
 
IV 
粒料 
 
 
1 
红外（GB/T6040-2002） 
Infrared Spectroscopy 
PC/ABS 
PC/ABS 
× 
 
2 
玻璃化转变温度 
(GB/T 19644.2-2006) 
Glass transition temperature (℃) 
/ 
134 
109 
 
 
小结：零件材料符合技术要求。 
 
Ⅳ. 宏观分析 Macroscopic observation 
 
    失效件断口如图2 所示。失效件断口呈脆断特征，系零件受外力超负荷导致断裂。 
 
图2 失效件断口 
Fig. 2 Fracture of failure part 
 
 
 
 


 
上海汽车中心实验室
(SAIC Center Lab) 
中国·上海·嘉定区安研路201 号 
邮编. 201804 
No. 201 Anyan Road, Jiading District,  
Shanghai, China. 
Post code :200433 
报告编号：Report number 
SCL-S-14-0205M 
委托者Requestor：孙文成 
送样日期Deliver date：2014.06.25 
报告日期Report date：2014.07.10 
第 4 页 共 5 页 
Page 4 of 5  
 
 
对相关组件进行检查时发现，失效处所使用的弹簧明显较长如图3。该尺寸供应商定义为
9.0mm，未标注公差，实际测量失效件为9.24mm。对生产线上的弹簧进行检查，也发现了长度较长
的弹簧，取该处长度为8.94mm 和9.26mm 的弹簧进行试验。 
 
图3 弹簧 
Fig. 3 Spring 
 
将以上两个弹簧分别与塑料件进行组装，如图4。合格件与外部塑料件安装孔的位差为0.50mm，
而不合格件与外部塑料件安装孔的位差为0.95mm。 
 
 
图4 失效模拟 
Fig. 4 Crash simulation 


 
上海汽车中心实验室
(SAIC Center Lab) 
中国·上海·嘉定区安研路201 号 
邮编. 201804 
No. 201 Anyan Road, Jiading District,  
Shanghai, China. 
Post code :200433 
报告编号：Report number 
SCL-S-14-0205M 
委托者Requestor：孙文成 
送样日期Deliver date：2014.06.25 
报告日期Report date：2014.07.10 
第 5 页 共 5 页 
Page 5 of 5  
 
 
    塑料件安装孔内径实测值为2.58mm，轴销外径实测值为1.98mm，通过简易计算可知，弹簧与
安装孔的位差应在0.6mm 以内，可以保证轴销自由插入安装孔洞。而不合格件的位差超过允许范围，
这将导致零件安装困难，即使强行安装也会使安装孔承受较大外力。 
 
图5 失效模拟 
Fig. 5 Crash simulation 
 
分别将以上两个零件完成组装，不合格件组装后安装孔位置发生断裂，与失效件一致；合格件
未发生断裂（如图6）。 
 
图6 失效模拟 
Fig. 6 Crash simulation

File: 材料工程师/SCL-S-14-0206M 离合器管路密封圈-吴文安.pdf.md
# SCL-S-14-0206M 离合器管路密封圈-吴文安.pdf

 
上海汽车中心实验室 
SAIC Center Lab 
中国·上海·嘉定区安研路201 号 
邮编. 201804 
No 201 Anyan road, Jiading, Shanghai China 
Post code 201804 
报告编号 
Report number 
 
SCL-S-14-0206M 
委托者: SQE: 于易 
Request person, dept： 
送样日期:  2014-06-13 
Request date:  
报告日期:  2014-06-27 
Report date：  
第1 页共4 页 
 
零件号Part number 
/ 
 零件名称 
Part name 
离合器管路_密封圈 
图纸日期Drawing date 
/ 
零件生产日期Part production date 
/ 
 供货商 
Supplier 
联谊工贸 
车型/项目Car type/project 
IP/ZP 
试验大纲签署日期： 
/ 
 
   阶段性报告 Interim report        结论性报告 Conclusion report        
Ⅰ.任务描述 Task description 
实验室受委托对联谊工贸生产的离合器管路密封件进行失效原因分析，失效零件具体信息如下： 
As requested, QA lab has analyzed the failure of the seal which is from Lianyi. The background information of the failed part is as following： 
零件信息：Part information 
零件名称 
Part name 
离合器管路密封件 
制造日期 
Production date 
/ 
VIN 码 
VIN 
LSJW26H30ES023178 
LSJZ14C35ES023799 
销售日期 
Sale date 
/ 
车辆里程数 
Car mileage 
229km 
177km  
维修站名称 
Sale agent 
/ 
失效模式描述 
Failure circumstance 
description 
密封件开裂。 
原材料信息：Raw material information 
原材料及牌号 
Raw material specification 
EPDM 
原材料厂商 
Raw material producer 
/ 
散件供应商 
Component supplier 
振豪 
金属热处理状态 
Metal heat treatment state 
/ 
失效零件见图：The failed part is shown in figure 1.  
 
Ⅱ. 结论与建议 Conclusions and suggestions 
结论：1 失效件受到异常挤压后形成开裂。 
 
建议： 1 零件在安装，使用过程中不受到异常挤压。 
 
 
 
 
                    
 
 
 
 
 
分发: 
Distribution 
SQE: 于易 
检验者Author 
吴文安 
Wu Wenan 
审核Auditor 
胡仁其 
Hurenqi 
批准Approver 
 
日期Date 
2014-06-27 
日期Date 
2014-06-27 
日期Date 
2014-06-27 
 
 


 
上海汽车中心实验室 
SAIC Center Lab 
中国·上海·嘉定区安研路201 号 
邮编. 201804 
No 201 Anyan road, Jiading, Shanghai China 
Post code 201804 
报告编号 
Report number 
 
SCL-S-14-0206M 
委托者: SQE: 于易 
Request person, dept： 
送样日期:  2014-06-13 
Request date:  
报告日期:  2014-06-27 
Report date：  
第2 页共4 页 
 
           
 
样件1                                          样件2 
图1 失效照片 
III. 测试结果 Test Results  
 
1 材料分析： 
   
序号 
No. 
试验项目 
Test item 
额定 
Requirement 
试验结果 
Test result 
评价 Evaluation 
合格 
qualified 
不合格 
unqualified 
1 
密封圈 
EPDM 
EPDM 
× 
 
2 
密封圈 
EPDM 
EPDM 
× 
 
 
胶料材料满足要求。 
     
2 表面分析：  
 
  
 
 
 
 
 
 
 
 
 
 
 
 
 
异常压痕 
 
异常压痕 


 
上海汽车中心实验室 
SAIC Center Lab 
中国·上海·嘉定区安研路201 号 
邮编. 201804 
No 201 Anyan road, Jiading, Shanghai China 
Post code 201804 
报告编号 
Report number 
 
SCL-S-14-0206M 
委托者: SQE: 于易 
Request person, dept： 
送样日期:  2014-06-13 
Request date:  
报告日期:  2014-06-27 
Report date：  
第3 页共4 页 
 
 
  
 
  
  开裂区域附近发现有异常受压的痕迹，压痕呈现出圆弧状态，说明零件在该区域受到扭曲。 
 
  
   
  
 
   密封圈底部已经开裂。 
 
3 断口分析：  
3.1 样件1： 
  
 
  样件1 的断口表明断裂由多处引发，断面均为撕裂纹路，说明密封件受到异常挤压后在底部和上部区域发生开
裂。 
 
异常压痕 
底部 
撕裂方向 
撕裂方向 
起始位置 
起始位置 


 
上海汽车中心实验室 
SAIC Center Lab 
中国·上海·嘉定区安研路201 号 
邮编. 201804 
No 201 Anyan road, Jiading, Shanghai China 
Post code 201804 
报告编号 
Report number 
 
SCL-S-14-0206M 
委托者: SQE: 于易 
Request person, dept： 
送样日期:  2014-06-13 
Request date:  
报告日期:  2014-06-27 
Report date：  
第4 页共4 页 
 
样件2： 
   
 
   
 
 
    样件2 的断面表明断裂由底部区域开始引发，端面均为撕裂纹路。说明密封件在受到异常挤压后底部发生开
裂，并扩展形成断裂。 
 
 
小结：  
1 
失效件的断裂区域均有异常挤压痕迹，痕迹为弧形，说明挤压为局部区域，且对胶料形成扭曲。 
2 
断口均为撕裂纹路，说明密封件在受到挤压的情况下形成撕裂断裂。 
3 
材料符合要求。 
撕裂方向 
撕裂方向 
起始位置 
撕裂方向 
撕裂方向

File: 材料工程师/SCL-S-14-0207M-IP22-真空管开裂-吴文安.pdf.md
# SCL-S-14-0207M-IP22-真空管开裂-吴文安.pdf

 
上海汽车中心实验室 
SAIC Center Lab 
中国·上海·嘉定区安研路201 号 
邮编. 201804 
No 201 Anyan road, Jiading, Shanghai China 
Post code 201804 
报告编号 
Report number 
 
SCL-S-14-0207M 
委托者: QAQ: 黄海均 
Request person, dept： 
送样日期:  2014-06-25 
Request date:  
报告日期:  2014-07-04 
Report date：  
第1 页共5 页 
 
零件号Part number 
30024783 
 零件名称 
Part name 
真空管 
图纸日期Drawing date 
/ 
零件生产日期Part production date 
/ 
 供货商 
Supplier 
浙江铁马 
车型/项目Car type/project 
IP22 
试验大纲签署日期： 
/ 
 
   阶段性报告 Interim report        结论性报告 Conclusion report        
Ⅰ.任务描述 Task description 
实验室受委托对浙江铁马生产的真空管进行失效原因分析，失效零件具体信息如下： 
As requested, QA lab has analyzed the failure of the hose which is from Iron horse. The background information of the failed part is as following： 
零件信息：Part information 
零件名称 
Part name 
真空管 
制造日期 
Production date 
/ 
VIN 码 
VIN 
LSJW24G39ES017546 
销售日期 
Sale date 
/ 
车辆里程数 
Car mileage 
3474km 
维修站名称 
Sale agent 
/ 
失效模式描述 
Failure circumstance 
description 
真空管接头开裂。 
原材料信息：Raw material information 
原材料及牌号 
Raw material specification 
ECO 
原材料厂商 
Raw material producer 
/ 
散件供应商 
Component supplier 
/ 
金属热处理状态 
Metal heat treatment state 
/ 
失效零件见图：The failed part is shown in figure 1.  
 
Ⅱ. 结论与建议 Conclusions and suggestions 
结论：1 零件生产过程中机头死胶降低零件胶料的融合强度，导致零件融合区域在使用过程中形成开裂。 
 
建议： 1 严格执行机头死胶清理要求，确保生产不带入死胶。 
 
 
 
 
                    
 
 
 
 
 
分发: 
Distribution 
QAQ: 黄海均 
检验者Author 
吴文安  
Wuwenan 
审核Auditor 
胡仁其 
Hurenqi 
批准Approver 
 
日期Date 
2014-07-04 
日期Date 
2014-07-04 
日期Date 
2014-07-04 
 
 


 
上海汽车中心实验室 
SAIC Center Lab 
中国·上海·嘉定区安研路201 号 
邮编. 201804 
No 201 Anyan road, Jiading, Shanghai China 
Post code 201804 
报告编号 
Report number 
 
SCL-S-14-0207M 
委托者: QAQ: 黄海均 
Request person, dept： 
送样日期:  2014-06-25 
Request date:  
报告日期:  2014-07-04 
Report date：  
第2 页共5 页 
 
            
图1 失效照片 
III. 测试结果 Test Results  
1 表面分析：  
  
 
  接头已经发生纵向开裂，开裂区域贯穿两端端部。裂纹呈直角形态。 
  以裂纹转角点作为分界线，对两个区域的裂纹进行断口分析： 
 
2 断口分析： 
2.1 断口分析： 
 
   
 
 
 
外侧 
撕裂方向 
区域1 
区域1 
区域2 
转角区域 
撕裂方向 


 
上海汽车中心实验室 
SAIC Center Lab 
中国·上海·嘉定区安研路201 号 
邮编. 201804 
No 201 Anyan road, Jiading, Shanghai China 
Post code 201804 
报告编号 
Report number 
 
SCL-S-14-0207M 
委托者: QAQ: 黄海均 
Request person, dept： 
送样日期:  2014-06-25 
Request date:  
报告日期:  2014-07-04 
Report date：  
第3 页共5 页 
 
   
 
断口呈现瞬间的撕裂纹路， 
区域1 的撕裂方向为接头端部向转角区域扩展，区域2 的撕裂方向为转角区域向端部进行扩展。综合分析，
断裂由区域1 的端面一致延续至区域2 的端面。 
 
2.2 不融胶分析： 
   
  
 
   转角处表面发现有未相融的胶料。同时在断面表面同样发现有不融性胶料的痕迹： 
  
   
 
 
2.3 材质分析： 
  对胶管材料和不融胶的材质进行定性，结果如下： 
序号 
No. 
试验项目 
Test item 
额定 
Requirement 
试验结果 
Test result 
评价 Evaluation 
合格 
qualified 
不合格 
unqualified 
1 
GC-MS 
— 
— 
— 
— 
区域2 
不融胶痕迹 
不融胶痕迹 
不融胶 


 
上海汽车中心实验室 
SAIC Center Lab 
中国·上海·嘉定区安研路201 号 
邮编. 201804 
No 201 Anyan road, Jiading, Shanghai China 
Post code 201804 
报告编号 
Report number 
 
SCL-S-14-0207M 
委托者: QAQ: 黄海均 
Request person, dept： 
送样日期:  2014-06-25 
Request date:  
报告日期:  2014-07-04 
Report date：  
第4 页共5 页 
 
序号 
No. 
试验项目 
Test item 
额定 
Requirement 
试验结果 
Test result 
评价 Evaluation 
合格 
qualified 
不合格 
unqualified 
1.1 
零件本体 
ECO 
ECO 
× 
 
1.2 
不融胶 
/ 
ECO 
× 
 
 
 
 
 
                     零件本体                                         不融胶 
 
  从材质分析得到的结果，不融胶的材料同零件本体材料一致，为ECO。 
 
3 模具分析： 
 
  
 
 
  成型模具为单孔注射，模拟的胶料汇合点上图虚线所示，其位置同零件开裂位置吻合。 
 
 
 
 
浇口 
虚线为模拟的胶料
汇合点 


 
上海汽车中心实验室 
SAIC Center Lab 
中国·上海·嘉定区安研路201 号 
邮编. 201804 
No 201 Anyan road, Jiading, Shanghai China 
Post code 201804 
报告编号 
Report number 
 
SCL-S-14-0207M 
委托者: QAQ: 黄海均 
Request person, dept： 
送样日期:  2014-06-25 
Request date:  
报告日期:  2014-07-04 
Report date：  
第5 页共5 页 
 
小结：  
1 
零件开裂为连续撕裂纹路，撕裂方向为区域1 的端部到区域2 的端部，呈直角形态。 
2 
在转角区域断面和断面表面发现有不融性胶状物质，经材料分析，不融性胶状物质同本体材料一致，为ECO。 
3 
经模具分析，开裂区域同胶料在模具中的融合区域吻合。 
4 
综上所述，橡胶接头开裂为生产过程中死胶未排干净，形成胶料融合不良，导致开裂。

File: 材料工程师/SCL-S-14-0208M-W5- 排气管吊钩-白云岭.pdf.md
# SCL-S-14-0208M-W5- 排气管吊钩-白云岭.pdf

 
上海汽车中心实验室 
SAIC Center Lab 
中国·上海·嘉定区安研路201 号 
邮编: 201804 
No 201 Anyan road, Jiading, Shanghai ,China 
Post code: 201804 
报告编号 
Report number 
 
SCL-S-14-0208M 
委托者:  SQE  童俊 
Request person, dept： 
委托编号:  /  
Request number: 
送样日期:  2014.6.27 
Request date:  
报告日期:  2014.7.1 
Report date：第 1 页 共 7 页 
 
SMPV-0.2.3-002-QA -F01 
零件号Part number 
K40675 08000 
 零件名称 
Part name 
排气管吊钩 
HANCER-EXHAUST PIPE  
图纸日期Drawing date 
/ 
零件生产日期Part production date 
/ 
 供货商 
Supplier 
上海永红 
车型/项目Car type/project 
W5 
DVP 材料大纲签署日期DVP material test plan date 
/ 
阶段性报告  Stage report                结论性报告 Conclusion report 
 
Ⅰ.任务描述 Task description 
实验室受委托对排气管吊钩进行失效原因分析，失效零件具体信息如下： 
As requested, SCL has analyzed the failure of HANCER-EXHAUST PIPE . The information of the failed part is as 
following： 
零件信息：Part information 
零件名称 
Part name 
排气管吊钩 
HANCER-EXHAUST PIPE 
制造日期 
Production date 
/ 
VIN/发动机号码
car/engine no 
/ 
失效日期 
Incident date 
2014.6.26 
车辆里程数/测试寿命 
Car mileage/Test life 
0 公里 
失效地点 
Location 
南京生产现场 
失效模式描述 
Failure circumstance description 
装配现场发生断裂。 
原材料信息：Raw material information 
原材料及牌号 
Raw material specification 
SWRCH10A 
原材料厂商 
Raw material producer 
/ 
散件供应商 
Component supplier 
/ 
金属热处理状态 
Metal heat treatment state 
/ 
失效零件见图2：The failed part is shown in figure 2.  
 
Ⅱ. 结论与建议 Conclusions and suggestions 
结论Conclusions： 
1、 失效件是由于原始开裂引起的过载断裂，原始开裂是由于原材料化学成分不合格致使硬度较高在弯折工序
产生的。 The failure is due to overload fracture by original crack.The original cracking was made from the 
bending process ,due to the chemical composition of raw material unqualified cause high hardness reduction. 
2、 永红库存抽检件的化学成分合格，硬度正常。 
The chemical composition for yong hong inventoryparts met the technical requirements, the hardness is normal. 
  建议Suggestions： 
1、 停用此批零件。Stop useing this batch of parts. 
2、 加强供应商原材料及过程质量管控。To strengthen the quality control the supplier of raw materials and process. 
 
 
 
分发： 
Distribution 
SQE  童俊 
检验者Author 
白云岭   
Bai Yunling 
审核
Auditor 
邵百明 
Shao Baiming 
批准
Approver 
 
日期Date 
2014.7.1 
日期Date 
2014.7.1 
日期Date 
2014.7.1 


 
上海汽车中心实验室 
SAIC Center Lab 
中国·上海·嘉定区安研路201 号 
邮编: 201804 
No 201 Anyan road, Jiading, Shanghai ,China 
Post code: 201804 
报告编号 
Report number 
 
SCL-S-14-0208M 
委托者:  SQE  童俊 
Request person, dept： 
委托编号:  /  
Request number: 
送样日期:  2014.6.27 
Request date:  
报告日期:  2014.7.1 
Report date：第 2 页 共 7 页 
 
SMPV-0.2.3-002-QA -F01 
III. 测试结果 Test Results  
1、 宏观观察： 
失效件在整车中的装配位置关系，见图1。收到委托者提供的失效断裂件实物形貌见图2。   
 
 
图1 失效件在整车中的装配位置关系 
 
 
 
 
 
 
 
 
 
 
 
 
 
 
 
 
 
 
 
 
 
图2  失效件实物形貌 
 
大众联合生产现
场（仪征）发现件 
南京生产现场断
裂件 


 
上海汽车中心实验室 
SAIC Center Lab 
中国·上海·嘉定区安研路201 号 
邮编: 201804 
No 201 Anyan road, Jiading, Shanghai ,China 
Post code: 201804 
报告编号 
Report number 
 
SCL-S-14-0208M 
委托者:  SQE  童俊 
Request person, dept： 
委托编号:  /  
Request number: 
送样日期:  2014.6.27 
Request date:  
报告日期:  2014.7.1 
Report date：第 3 页 共 7 页 
 
SMPV-0.2.3-002-QA -F01 
2、断口观察：  
断口宏观形貌：断口较大起伏，从宏观观察来看，整个断口表面的85%被油漆覆盖，约15%是过载瞬断
区，且断口表面存在较多的焊接时滴落的焊渣，由此可以判断该失效件在焊接之前就已经开裂了，见图
3a；断裂起始位置的表面油漆外观完好，见图3b。 
 
 
图3 断口宏观形貌 
3a
3b


 
上海汽车中心实验室 
SAIC Center Lab 
中国·上海·嘉定区安研路201 号 
邮编: 201804 
No 201 Anyan road, Jiading, Shanghai ,China 
Post code: 201804 
报告编号 
Report number 
 
SCL-S-14-0208M 
委托者:  SQE  童俊 
Request person, dept： 
委托编号:  /  
Request number: 
送样日期:  2014.6.27 
Request date:  
报告日期:  2014.7.1 
Report date：第 4 页 共 7 页 
 
SMPV-0.2.3-002-QA -F01 
3、 理化分析： 
1） 在失效件上取样进行观察、分析，取样位置如图4 所示。 
（1）测试位置宏观观察： 
表面无裂纹，且油漆表面完好，无异常。 
（2）三个观测位置的横截面均未发现相同的表面裂纹等缺陷。 
 
 
图4 取样位置示意图 
 
2） 对南京生产现场的失效件、仪征大众联合发现的开裂件以及永红库存抽检件（共5 件）进行理化检
测，据实测结果显示（详细结果见表1）： 
（1） 南京生产现场失效件和仪征大众联合发现的开裂件的化学成分不合格，原材料使用错误。 
（2） 永库存抽检件的化学成分符合技术要求。 
（3） 南京生产现场失效件和仪征大众联合发现的开裂件的芯部硬度比永红库存抽检件高约85HB. 
表1 
序号 
No. 
试验项目 
Test item 
额定值 
Requirement 
试验结果 
Test result 
评价 Evaluation 
合格 
qualified 
不合格 
unqualified 
1 
失效件(南京) 
 
 
 
 
1.1 
化学成分/SWRCH10A 
BQB517 
 
 
 
 
C 
0.08-0.13 
0.49 
 
× 
 
Si 
≤0.10 
0.25 
 
× 
 
Mn 
0.30-0.60 
0.56 
× 
 
 
P 
≤0.030 
0.018 
× 
 
 
S 
≤0.035 
0.013 
× 
 
1.2 
芯部硬度/HB 
/ 
254、250、251 
/ 
 
1.3 
金相组织 
/ 
珠光体+铁素体  
(图5) 
/ 
 
2 
开裂件（仪征） 
 
 
 
 
2.1 
化学成分/SWRCH10A 
BQB517 
 
 
 
 
C 
0.08-0.13 
0.50 
 
× 
 
Si 
≤0.10 
0.24 
 
× 
A
B
C


 
上海汽车中心实验室 
SAIC Center Lab 
中国·上海·嘉定区安研路201 号 
邮编: 201804 
No 201 Anyan road, Jiading, Shanghai ,China 
Post code: 201804 
报告编号 
Report number 
 
SCL-S-14-0208M 
委托者:  SQE  童俊 
Request person, dept： 
委托编号:  /  
Request number: 
送样日期:  2014.6.27 
Request date:  
报告日期:  2014.7.1 
Report date：第 5 页 共 7 页 
 
SMPV-0.2.3-002-QA -F01 
序号 
No. 
试验项目 
Test item 
额定值 
Requirement 
试验结果 
Test result 
评价 Evaluation 
合格 
qualified 
不合格 
unqualified 
 
Mn 
0.30-0.60 
0.56 
× 
 
 
P 
≤0.030 
0.019 
× 
 
 
S 
≤0.035 
0.014 
× 
 
2.2 
芯部硬度/HB 
/ 
239、241、243 
/ 
 
2.3 
金相组织 
/ 
珠光体+铁素体 
(图6) 
/ 
 
3 
永红库存抽检件 1 
 
 
 
 
3.1 
化学成分/SWRCH10A 
BQB517 
 
 
 
 
C 
0.08-0.13 
0.071   1 
× 
 
 
Si 
≤0.10 
0.10 
× 
 
 
Mn 
0.30-0.60 
0.33 
× 
 
 
P 
≤0.030 
0.020 
× 
 
 
S 
≤0.035 
0.018 
× 
 
3.2 
芯部硬度/HB 
/ 
167、169、168 
/ 
 
3.3 
金相组织 
/ 
铁素体+少量珠光体 
 (图7) 
/ 
 
4 
永红库存抽检件 2 
 
 
 
 
4.1 
化学成分/SWRCH10A 
BQB517 
 
 
 
 
C 
0.08-0.13 
0.075   1 
× 
 
 
Si 
≤0.10 
0.13   1 
× 
 
 
Mn 
0.30-0.60 
0.31 
× 
 
 
P 
≤0.030 
0.011 
× 
 
 
S 
≤0.035 
0.016 
× 
 
4.2 
芯部硬度/HB 
/ 
177、176、177 
/ 
 
4.3 
金相组织 
/ 
铁素体+少量珠光体 
 (图8) 
/ 
 
5 
永红库存抽检件 3 
 
 
 
 
5.1 
化学成分/SWRCH10A 
BQB517 
 
 
 
 
C 
0.08-0.13 
0.075   1 
× 
 
 
Si 
≤0.10 
0.10 
× 
 
 
Mn 
0.30-0.60 
0.34 
× 
 
 
P 
≤0.030 
0.021 
× 
 
 
S 
≤0.035 
0.018 
× 
 
5.2 
芯部硬度/HB 
/ 
172、171、171 
/ 
 
5.3 
金相组织 
/ 
铁素体+少量珠光体 
 (图9) 
/ 
 
6 
永红库存抽检件 4 
 
 
 
 
6.1 
化学成分/SWRCH10A 
BQB517 
 
 
 
 
C 
0.08-0.13 
0.073   1 
× 
 
 
Si 
≤0.10 
0.13   1 
× 
 
 
Mn 
0.30-0.60 
0.31 
× 
 
 
P 
≤0.030 
0.011 
× 
 
 
S 
≤0.035 
0.016 
× 
 
6.2 
芯部硬度/HB 
/ 
174、175、175 
/ 
 


 
上海汽车中心实验室 
SAIC Center Lab 
中国·上海·嘉定区安研路201 号 
邮编: 201804 
No 201 Anyan road, Jiading, Shanghai ,China 
Post code: 201804 
报告编号 
Report number 
 
SCL-S-14-0208M 
委托者:  SQE  童俊 
Request person, dept： 
委托编号:  /  
Request number: 
送样日期:  2014.6.27 
Request date:  
报告日期:  2014.7.1 
Report date：第 6 页 共 7 页 
 
SMPV-0.2.3-002-QA -F01 
序号 
No. 
试验项目 
Test item 
额定值 
Requirement 
试验结果 
Test result 
评价 Evaluation 
合格 
qualified 
不合格 
unqualified 
6.3 
金相组织 
/ 
铁素体+少量珠光体 
 (图10) 
/ 
 
7 
永红库存抽检件 5 
 
 
 
 
7.1 
化学成分/SWRCH10A 
BQB517 
 
 
 
 
C 
0.08-0.13 
0.070   1 
× 
 
 
Si 
≤0.10 
0.10 
× 
 
 
Mn 
0.30-0.60 
0.33 
× 
 
 
P 
≤0.030 
0.019 
× 
 
 
S 
≤0.035 
0.018 
× 
 
7.2 
芯部硬度/HB 
/ 
175、175、176 
/ 
 
7.3 
金相组织 
/ 
铁素体+少量珠光体 
(图11) 
/ 
 
1） 含量的允许偏差符合GB/T222-2006 的 要求。 
 
 
图5 失效件(南京)   500X                   图6 开裂件（仪征）   500X 
 
 
图7 永红库存抽检件 1   500X                  图8 永红库存抽检件 2   500X 
 


 
上海汽车中心实验室 
SAIC Center Lab 
中国·上海·嘉定区安研路201 号 
邮编: 201804 
No 201 Anyan road, Jiading, Shanghai ,China 
Post code: 201804 
报告编号 
Report number 
 
SCL-S-14-0208M 
委托者:  SQE  童俊 
Request person, dept： 
委托编号:  /  
Request number: 
送样日期:  2014.6.27 
Request date:  
报告日期:  2014.7.1 
Report date：第 7 页 共 7 页 
 
SMPV-0.2.3-002-QA -F01 
 
 
图9 永红库存抽检件 3   500X                  图10 永红库存抽检件 4   500X 
 
图11 永红库存抽检件 5   500X

File: 材料工程师/SCL-S-14-0209M-AS21-转向机到储液罐回油胶管-何伟.pdf.md
# SCL-S-14-0209M-AS21-转向机到储液罐回油胶管-何伟.pdf

 
上海汽车中心实验室 
SAIC Center Lab 
中国·上海·嘉定区安研路201 号 
邮编. 201804 
No 201 Anyan road, Jiading, Shanghai China 
Post code 201804 
报告编号 
Report number 
 
SCL-S-14-0209M 
委托者: DRE：赵新富 
Request person, dept： 
送样日期:  2014-06-20 
Request date:  
报告日期:  2014-07-01 
Report date：  
第1 页共7 页 
 
零件号Part number 
10153991 
 零件名称 
Part name 
转向机到储液罐回油管总成 
图纸日期Drawing date 
/ 
零件生产日期Part production date 
/ 
 供货商 
Supplier 
安徽中鼎金亚汽车管件制造有限公司 
车型/项目Car type/project 
IS12 1.8T 
试验大纲签署日期： 
/ 
 
   阶段性报告 Interim report        结论性报告 Conclusion report        
Ⅰ.任务描述 Task description 
实验室受委托对安徽中鼎金亚汽车管件制造有限公司生产的转向机到储液罐回油管进行失效原因分析，失效
零件具体信息如下： 
As requested, QA lab has analyzed the failure of the coolnat hose. The background information of the failed part is as following： 
零件信息：Part information 
零件名称 
Part name 
转向机到储液罐回油管 
制造日期 
Production date 
/ 
VIN 码 
VIN 
/ 
销售日期 
Sale date 
/ 
车辆里程数 
Car mileage 
/ 
维修站名称 
Sale agent 
/ 
失效模式描述 
Failure circumstance 
description 
 IS12 1.8T 转向回油管液压脉冲耐久试验过程中破裂。 
原材料信息：Raw material information 
原材料及牌号 
Raw material specification 
CSM P803L-B 
原材料厂商 
Raw material producer 
日本东槽 
散件供应商 
Component supplier 
/ 
金属热处理状态 
Metal heat treatment state 
/ 
失效零件见图：The failed part is shown in figure 1.  
 
Ⅱ. 结论与建议 Conclusions and suggestions 
结论： 1 失效件胶管胶料疲劳老化，无法满足液压脉冲耐久试验条件导致疲劳开裂。 
 
 
建议： 1 提高回油胶管的综合强度，确保达到液压脉冲耐久试验条件。 
       
   
 
 
 
 
 
 
分发: 
Distribution 
 DRE：赵新富 
检验者Author 
何伟 
Hewei 
审核Auditor 
吴文安 
Wuwenan 
批准Approver 
                   
（代）   
日期Date 
2014-07-01 
日期Date 
2014-07-01 
日期Date 
2014-07-01 
 
 


 
上海汽车中心实验室 
SAIC Center Lab 
中国·上海·嘉定区安研路201 号 
邮编. 201804 
No 201 Anyan road, Jiading, Shanghai China 
Post code 201804 
报告编号 
Report number 
 
SCL-S-14-0209M 
委托者: DRE：赵新富 
Request person, dept： 
送样日期:  2014-06-20 
Request date:  
报告日期:  2014-07-01 
Report date：  
第2 页共7 页 
 
 
 
图1  AS21 转向机到储液罐回油胶管开裂 
 
III. 测试结果 Test Results  
 
1 表面及断口分析 
观察3 根失效件内外层表面、开裂断口和卡箍状态。 
 
1.1 失效件1 
失效件1 外层开裂处处于胶管中间段，开裂形式如图2。 
图2 失效件1 外层 
 
内层开裂处表面如图3。 
 
图3 失效件1 内层 
失效件1 内层开裂口呈直线倾斜于胶管轴线。内层表面有老化裂纹，内外表面均无划伤痕迹。 
内外层开裂处断口，如图4。 
开裂时间：脉冲测试24.5 万次 
开裂时间：脉冲测试25.2 万次 
开裂时间：脉冲测试27.8 万次 
虚线为外层开裂处 
外层此处相连 
此处编织层断裂，内层开裂 
内层表面有老化裂纹 
放大 
开裂处 
开裂处 
开裂处 
失效件1 
失效件2 
失效件3 


 
上海汽车中心实验室 
SAIC Center Lab 
中国·上海·嘉定区安研路201 号 
邮编. 201804 
No 201 Anyan road, Jiading, Shanghai China 
Post code 201804 
报告编号 
Report number 
 
SCL-S-14-0209M 
委托者: DRE：赵新富 
Request person, dept： 
送样日期:  2014-06-20 
Request date:  
报告日期:  2014-07-01 
Report date：  
第3 页共7 页 
 
 
 
图4  内、外层开裂断口 
内、外层断口纹路均表明撕裂由内层表面起始，扩展到编织层，再由编织层开裂到外层表面。 
 
1.2 失效件2 
失效件2 外层开裂处处于胶管中间段，开裂形式如图5。 
图5 失效件2 外层 
内层开裂处表面如图6： 
图6 失效件2 内层 
失效件2 内层开裂口呈直线倾斜于胶管轴线，与失效件1 一致（如图3）。开裂口处内外层表面均无磨损、划
伤痕迹，内层表面无老化裂纹。 
内外层断口，如图7。 
内层断口 
内表面 
编织层 
起始区域 
撕裂方向 
撕裂方向 
外表面 
外层断口 
编织层 
撕裂方向 
撕裂方向 
虚线为外层开裂处 
虚线为外层开裂处 
此处内、外层均开裂 
内层开裂 
外层此处相连 
起始区域 


 
上海汽车中心实验室 
SAIC Center Lab 
中国·上海·嘉定区安研路201 号 
邮编. 201804 
No 201 Anyan road, Jiading, Shanghai China 
Post code 201804 
报告编号 
Report number 
 
SCL-S-14-0209M 
委托者: DRE：赵新富 
Request person, dept： 
送样日期:  2014-06-20 
Request date:  
报告日期:  2014-07-01 
Report date：  
第4 页共7 页 
 
图7  失效件2 内外层断口 
内层断口纹路表明撕裂方向从编织层向内层，起始区域处于编织层的编织增强点。外层则是从编织层向外层
撕裂。 
 
1.3 失效件3 
失效件3 外层开裂处处于近卡扣侧，如图8。 
 
图8 失效件3 外层 
外层开裂口近于卡扣，开裂口末端未延伸到卡扣内。 
内层开裂处表面，如图9。 
 
 
图9 失效件3 内层 
内层开裂口对比外层较小，开裂处内表面有疲劳纹路。 
开裂口处内外层表面均无磨损、划伤痕迹。 
内、外层断口，如图10。 
内层断口 
外层断口 
编织层 
编织层 
内层 
外层 
撕裂方向 
撕裂方向 
撕裂方向 
编织增强点 
开裂口右侧末端未延伸到卡箍内 
内层表面 
卡扣端，实验所需已割离 
内层开裂口 
放大 
开裂处疲劳老化纹路 
外层开裂口 


 
上海汽车中心实验室 
SAIC Center Lab 
中国·上海·嘉定区安研路201 号 
邮编. 201804 
No 201 Anyan road, Jiading, Shanghai China 
Post code 201804 
报告编号 
Report number 
 
SCL-S-14-0209M 
委托者: DRE：赵新富 
Request person, dept： 
送样日期:  2014-06-20 
Request date:  
报告日期:  2014-07-01 
Report date：  
第5 页共7 页 
 
 
图10 失效件3 内外层断口 
内层断口纹路显示撕裂方向从编织层向内层，外层断口纹路显示撕裂方向从编织层向外层，所以胶管开裂失
效起始于编织层。 
检查卡扣内胶管的内层表面，卡扣状态是否良好，如图11。 
 
图11 失效端卡扣内胶管内侧 
胶管内侧卡扣痕迹显示卡扣平整，无倾斜现象，说明卡扣对胶管扣压状态良好。 
 
1.4 卡扣状态 
抽样检查卡扣，观察卡扣胶管的形式和效果。切除失效件1 和2 卡扣进行冷镶，如图12、13。 
 
 
 
图12 失效件1、2 卡扣 
卡扣采用两道扣压，卡箍内胶管扣压紧密、均匀，无偏压现象，卡箍状态良好。 
内层断口 
内层 
编织层 
胶管疲劳开裂后形成 
编织层 
外层 
外层断口 
撕裂方向 
撕裂方向 
胶管内表面卡扣痕迹深浅一致，
且无倾斜 
胶管端 
起始区域 
起始区域 
胶管端 
2 件失效件卡扣内胶管均匀，无偏压现象 
失效件2 卡扣 
卡箍外侧金属卡扣 
卡箍内侧油路通道 
失效件1 卡扣 


 
上海汽车中心实验室 
SAIC Center Lab 
中国·上海·嘉定区安研路201 号 
邮编. 201804 
No 201 Anyan road, Jiading, Shanghai China 
Post code 201804 
报告编号 
Report number 
 
SCL-S-14-0209M 
委托者: DRE：赵新富 
Request person, dept： 
送样日期:  2014-06-20 
Request date:  
报告日期:  2014-07-01 
Report date：  
第6 页共7 页 
 
2 材料测试 
对3 件失效件进行性能测试，检测胶管老化程度，并用新件胶管进行对比。 
  序号 
No. 
试验项目 
Test item 
额定Requirement 
试验结果 
Test result 
评价 Evaluation 
合格 
qualified 
不合格 
unqualified 
材料硬度-ShoreA 
1 
新件内层 
70±5 
66 
× 
 
2 
新件外层 
70±5 
70 
× 
 
3 
失效件1 内层 
/ 
73 
/ 
/ 
4 
失效件1 外层 
/ 
81 
/ 
/ 
5 
失效件2 内层 
/ 
72 
/ 
/ 
6 
失效件2 外层 
/ 
75 
/ 
/ 
7 
失效件3 内层 
/ 
66 
/ 
/ 
8 
失效件3 外层 
/ 
66 
/ 
/ 
材料拉伸强度 
1 
新件内层 
≥12MPa 
16.1 
× 
 
2 
新件外层 
≥12MPa 
17.8 
× 
 
3 
失效件1 内层 
/ 
11.2 
/ 
/ 
4 
失效件1 外层 
/ 
14.8 
/ 
/ 
5 
失效件2 内层 
/ 
14.6 
/ 
/ 
6 
失效件2 外层 
/ 
15.1 
/ 
/ 
7 
失效件3 内层 
/ 
13.6 
/ 
/ 
8 
失效件3 外层 
/ 
15.5 
/ 
/ 
材料断裂伸长率 
1 
新件内层 
≥150% 
299.1 
× 
 
2 
新件外层 
≥150% 
248.7 
× 
 
3 
失效件1 内层 
/ 
100.7 
/ 
/ 
4 
失效件1 外层 
/ 
120.6 
/ 
/ 
5 
失效件2 内层 
/ 
136.4 
/ 
/ 
6 
失效件2 外层 
/ 
165.0 
/ 
/ 
7 
失效件3 内层 
/ 
239.7 
/ 
/ 
8 
失效件3 外层 
/ 
218.0 
/ 
/ 


 
上海汽车中心实验室 
SAIC Center Lab 
中国·上海·嘉定区安研路201 号 
邮编. 201804 
No 201 Anyan road, Jiading, Shanghai China 
Post code 201804 
报告编号 
Report number 
 
SCL-S-14-0209M 
委托者: DRE：赵新富 
Request person, dept： 
送样日期:  2014-06-20 
Request date:  
报告日期:  2014-07-01 
Report date：  
第7 页共7 页 
 
3 根失效件都受到一定程度的老化，失效件1 材料性能衰减程度最大，失效件2 次之，失效件3 最少。 
 
 
小结： 
1 失效件1 受到老化导致材料性能衰减程度最大，内层表面有老化纹路，无磨损划伤痕迹，开裂起始区域处于胶
管内表面，向编织层撕裂，再向外层表面扩展。 
2 失效件2 老化程度次之，内层表面无老化纹路，内外表面无磨损划伤痕迹，开裂起始区域处于编织层，再向内
外层表面扩展。 
3 失效件3 老化程度最低，内层开裂处表面有老化纹路，无磨损划伤痕迹，开裂起始区域处于编织层，再向内外
层表面扩展。 
4 胶管卡扣对胶管扣压状态良好。
