Repository: kujaxr/obsidian-vault

File: 材料工程师/SCL-S-14-0210M-AP11 NSE-缸体-邵百明.pdf.md
# SCL-S-14-0210M-AP11 NSE-缸体-邵百明.pdf

 
上海汽车中心实验室 
SAIC Center Lab 
中国·上海·嘉定区安研路201 号 
邮编：201804 
No 201 Anyan road, Jiading, Shanghai China 
Post code: 201804 
报告编号 
Report number 
 
SCL-S-14-0210M 
委托者:  质保部 孔京山 
Request person, dept： 
委托编号:  /  
Request number: 
送样日期:  2013.06.24 
Request date:  
报告日期:  2013.07.03 
Report date：  
第1 页共7 页 
 
SMPV-0.2.3-002-QA -F01 
零件号Part number 
BLK800024 
 零件名称 
Part name 
缸体 
Engine block 
图纸日期Drawing date 
2012.02.29 
零件生产日期Part production date 
/ 
 供货商 
Supplier 
桐林铸造 
Tonglin casting 
车型/项目Car type/project 
AP11 NSE  
DVP 材料大纲签署日期DVP material test plan date 
/ 
阶段性报告 Interim report                结论性报告 Conclusion report          
 
Ⅰ.任务描述 Task description 
实验室受委托对缸体进行失效原因分析，失效零件具体信息如下： 
As requested, SCL has analyzed the failure of engine block. The information of the failed part is as following： 
零件信息：Part information 
零件名称 
Part name 
缸体 
Engine block 
车制造日期 
Vehicle production date 
/ 
VIN 码 
VIN 
/ 
销售日期 
Sale date 
/ 
车辆里程数/测试寿命 
Car mileage/Test life 
0Km 
维修站名称 
Sale agent 
/ 
失效模式描述 
Failure circumstance  
南京机加现场发现缸体有裂纹。It was found there was a crack on the engine block at the Nanjin 
machining production line. 
原材料信息：Raw material information 
原材料及牌号 
Raw material specification 
HT250 
原材料厂商 
Raw material producer 
/ 
散件供应商 
Component supplier 
/ 
金属热处理状态 
Metal heat treatment state 
/ 
失效零件见图1：The failed part is shown in figure 1.  
 
Ⅱ. 结论与建议 Conclusions and Suggestions 
 
结论Conclusions： 
（1） 缸体在铸造过程中于高温下出现了开裂。The engine block was cracked under high temperature during the 
casting. 
（2） 材料硬度，组织和石墨形态均符合技术要求；未见孔隙。The hardness, microstructure and graphite shape meet 
the requirement; no porosity was found. 
 
建议Suggestions： 
（1） 控制铸造生产过程降低局部开裂的可能性，同时加强对开裂部位的外观检查。Control the casting process to 
reduce the crack probability and at the same time strengthen the appearance check for the crack location. 
 
 
 
分发: 
Distribution 
质保部： 孔京山，姚雁平 
检验者Author 
邵百明 
Shao Baiming 
审核Auditor 
邵百明 
Shao Baiming 
批准Approver 
                     
日期Date 
2014.07.03 
日期Date 
2014.07.03 
日期Date 
2014.07.03 


 
上海汽车中心实验室 
SAIC Center Lab 
中国·上海·嘉定区安研路201 号 
邮编：201804 
No 201 Anyan road, Jiading, Shanghai China 
Post code: 201804 
报告编号 
Report number 
 
SCL-S-14-0210M 
委托者:  质保部 孔京山 
Request person, dept： 
委托编号:  /  
Request number: 
送样日期:  2013.06.24 
Request date:  
报告日期:  2013.07.03 
Report date：  
第2 页共7 页 
 
SMPV-0.2.3-002-QA -F01 
III. 调查结果 Investigation Results  
     
南京生产现场机加工后发现新缸体表面有裂纹；实验室收到的失效件如图1 所示；该裂纹非常细小；
开裂区域的尺寸约为：7.5mm×9.7mm，见图2。 
 
                  
 
（a）收到的样品全貌 
 
（b）铸造的表面                             （c）机加工表面 
图1 失效样品及开裂情况 
 
断口分析Fracture Surface Analysis 
断口的宏观形貌如图2 所示。1#断口和2#断口是开裂面的两面。1#断口未清洗前与2#断口的宏观特征
相同：原始断裂面表面颜色较深；掰断的断裂面颜色较浅，并反射金属的光泽。1#断口经过带有HCl 的酒
精清洗后，颜色较深的区域，仍然较深；人工掰断的区域出现黄色的锈蚀。这显示原始裂纹区不容易腐蚀。 
裂纹 
 
裂纹所处的大概位置 
裂纹 
裂纹 


 
上海汽车中心实验室 
SAIC Center Lab 
中国·上海·嘉定区安研路201 号 
邮编：201804 
No 201 Anyan road, Jiading, Shanghai China 
Post code: 201804 
报告编号 
Report number 
 
SCL-S-14-0210M 
委托者:  质保部 孔京山 
Request person, dept： 
委托编号:  /  
Request number: 
送样日期:  2013.06.24 
Request date:  
报告日期:  2013.07.03 
Report date：  
第3 页共7 页 
 
SMPV-0.2.3-002-QA -F01 
 
图2 断口宏观形貌 
 
利用电镜对1#断口酸洗前后的微观形貌进行观察。其结果如图3-6 所示。由图可见：原始开裂区断口
表面覆盖着一层物质，同时断裂面相对圆滑；而人工掰断断口在酸洗前后，表面无明显的变化，解理特征
明显，断裂面棱角分明。这表明：原始裂纹很可能是在高温下产生的。 
    
 
图3 酸洗前原始裂纹区的断口微观形貌 
1#断口：酸洗后 
2#断口：未酸洗 
金相检验面 
约7.5mm 
约9.7mm 


 
上海汽车中心实验室 
SAIC Center Lab 
中国·上海·嘉定区安研路201 号 
邮编：201804 
No 201 Anyan road, Jiading, Shanghai China 
Post code: 201804 
报告编号 
Report number 
 
SCL-S-14-0210M 
委托者:  质保部 孔京山 
Request person, dept： 
委托编号:  /  
Request number: 
送样日期:  2013.06.24 
Request date:  
报告日期:  2013.07.03 
Report date：  
第4 页共7 页 
 
SMPV-0.2.3-002-QA -F01 
 
图4 酸洗后原始裂纹区的断口微观形貌 
表面的孔洞是表面氧化物腐蚀后形成的 
 
图5 酸洗前人工掰断断口微观形貌 


 
上海汽车中心实验室 
SAIC Center Lab 
中国·上海·嘉定区安研路201 号 
邮编：201804 
No 201 Anyan road, Jiading, Shanghai China 
Post code: 201804 
报告编号 
Report number 
 
SCL-S-14-0210M 
委托者:  质保部 孔京山 
Request person, dept： 
委托编号:  /  
Request number: 
送样日期:  2013.06.24 
Request date:  
报告日期:  2013.07.03 
Report date：  
第5 页共7 页 
 
SMPV-0.2.3-002-QA -F01 
 
图6 酸洗后人工掰断断口微观形貌 
 
 
材料检测Material Test 
材料的相关检测结果如表1 所示；可以看出; 
 材料的硬度，石墨形态，大小以及组织均符合技术要求。 
 开裂处未见明显的孔隙。 
 对比原始开裂区和掰断区的金相可以看出：原始开裂处的表面有一层灰色的氧化层，是高温开裂
后，氧化所致。 
 
表1 材料检测结果 
序号 
No. 
试验项目 
Test item 
额定值 
Requirement 
试验结果 
Test result 
评价 Evaluation 
合格 
OK 
不合格 
Not OK 
1 
硬度 
HB187-225 
HB2.5/187.5: 213,217,212 
× 
 
2 
孔隙率 
/ 
＜0.1%，见图7 
/ 
 
3 
组织 
 
 
 
 
 
珠光体 
≥95 
≥98%，见图10 
× 
 
 
磷共晶+碳化物 
≤3% 
≤2%，见图10 
× 
 
4 
石墨 
 
 
 
 
 
石墨形态 
A 型为主 
A 型为主，见图11 
× 
 
 
石墨大小 
3-5 级 
4-5 级，见图11 
× 
 
 


 
上海汽车中心实验室 
SAIC Center Lab 
中国·上海·嘉定区安研路201 号 
邮编：201804 
No 201 Anyan road, Jiading, Shanghai China 
Post code: 201804 
报告编号 
Report number 
 
SCL-S-14-0210M 
委托者:  质保部 孔京山 
Request person, dept： 
委托编号:  /  
Request number: 
送样日期:  2013.06.24 
Request date:  
报告日期:  2013.07.03 
Report date：  
第6 页共7 页 
 
SMPV-0.2.3-002-QA -F01 
 
图7 样品全貌 
 
（a）未腐蚀                                       （b）腐蚀后 
图8 原始裂纹区金相 原始开裂区表面有一层灰色的氧化层 
 
（a）未腐蚀                                       （b）腐蚀后 
图9 掰断断裂处的金相 表面干净，无氧化层 
 
原始裂纹区 
掰断的断裂区 
 


 
上海汽车中心实验室 
SAIC Center Lab 
中国·上海·嘉定区安研路201 号 
邮编：201804 
No 201 Anyan road, Jiading, Shanghai China 
Post code: 201804 
报告编号 
Report number 
 
SCL-S-14-0210M 
委托者:  质保部 孔京山 
Request person, dept： 
委托编号:  /  
Request number: 
送样日期:  2013.06.24 
Request date:  
报告日期:  2013.07.03 
Report date：  
第7 页共7 页 
 
SMPV-0.2.3-002-QA -F01 
 
图10 基体组织 
 
图11 石墨大小与形态

File: 材料工程师/SCL-S-14-0212M-ZP11 1 5L-下系杆橡胶开裂-卓靖.pdf.md
# SCL-S-14-0212M-ZP11 1 5L-下系杆橡胶开裂-卓靖.pdf

 
上海汽车中心实验室 
SAIC Center Lab 
中国·上海·嘉定区安研路201 号 
邮编. 201804 
No 201 Anyan road, Jiading, Shanghai China 
Post code 201804 
报告编号 
Report number 
SCL-S-14-0212M 
委托者:CH:田小彦 
Request person, dept： 
委托编号:SCL-S-14-0212M 
Request number:  
送样日期: 2014.06.27 
Request date:  
报告日期: 2014.07.04 
Report date：  
第 1 页 共 5 页 
 
零件号Part number 
30004483 
 零件名称 
Part name 
下系杆 
图纸日期Drawing date 
2011.10.14 
零件生产日期Part production date 
/ 
 供货商 
Supplier 
无锡特瑞堡 
车型/项目Car type/project 
ZP11 1.5L 
DVP 材料大纲签署日期DVP material test plan date 
/ 
 
阶段性报告  Stage report        结论性报告 Conclusion report       
 
Ⅰ.任务描述 Task description 
实验室受委托对ZP11 1.5L 下系杆-大衬套进行失效原因分析，失效零件具体信息如下： 
As requested, SCL has analyzed the failure of ZP11 1.5L Tie bar-big bush. The information of the failed part is as 
following： 
零件信息：Part information 
零件名称 
Part name 
下系杆 
车制造日期 
Vehicle production date 
/ 
VIN 码 
VIN 
S14HOV009 试验车 
销售日期 
Sale date 
/ 
车辆里程数 
Car mileage 
车辆里程：33325km 
试验里程：20816km（广德GD
试验） 
维修站名称 
Sale agent 
/ 
失效模式描述 
Failure circumstance  
下系杆橡胶连接部分开裂 
原材料信息：Raw material information 
原材料及牌号 
Raw material specification 
NR  W-BY6210 
原材料厂商 
Raw material producer 
越南 
散件供应商 
Component supplier 
无锡特瑞堡 
金属热处理状态 
Metal heat treatment state 
/ 
失效零件见图1：The failed part is shown in figure 1.  
Ⅱ. 结论与建议 Conclusions and Suggestions 
结论：1、橡胶部分受力产生疲劳裂纹，最终导致开裂。 
2、失效零件橡胶取样部位拉伸强度及断裂伸长率下降，性能较新件有所衰减。 
3、经GC-MS 分析，失效零件橡胶材料与新件一致。 
 
建议：1、校核零件使用过程中受力状况。 
      2、改善零件耐疲劳及耐久性能，满足路试要求。 
 
 
 
 
 
 
分发: 
Distribution 
CH：田小彦 
     Tian Xiaoyan 
检验者Author 
SCL：卓靖 
      Zhuo Jing 
审核Auditor 
吴文安 
Wu wenan 
批准Approver 
 
日期Date 
2014.07.04 
日期Date 
2014.07.08 
日期Date 
2014.07.08 


 
上海汽车中心实验室 
SAIC Center Lab 
中国·上海·嘉定区安研路201 号 
邮编. 201804 
No 201 Anyan road, Jiading, Shanghai China 
Post code 201804 
报告编号 
Report number 
SCL-S-14-0212M 
委托者:CH:田小彦 
Request person, dept： 
委托编号:SCL-S-14-0212M 
Request number:  
送样日期: 2014.06.27 
Request date:  
报告日期: 2014.07.04 
Report date：  
第 2 页 共 5 页 
 
IV. 测试结果 Test Results  
1 外观分析： 
 
图1.下系杆 
Figure1. The photo of Lower tie bar 
下系杆铝支架与铝内芯连接橡胶部分可见多处裂纹，主要位于正反两面的倒角区域，橡胶未断开。铝内芯前端
面橡胶被磨平发粘。 
2 物理机械性能分析： 
序号 
No. 
试验项目 
Test item 
额定值 
Requirement 
试验结果 
Test result 
评价 Evaluation 
合格 
qualified 
不合格 
unqualified 
衬套（NR） 认可规范：参考SMTC 5 320 034 
Bushing (NR)  Approved specifications: Refer to SMTC 5 320 034 
1 
Shore A 硬度 
Shore A Hardness 
ISO 7619-1 
— 
— 
— 
— 
1.1 
新件 
New part 
55~65 
57 
× 
 
1.2 
失效件 
Failure part 
/ 
60 
/ 
/ 
2 
拉伸强度 
Tensile strength 
ISO 37 
— 
— 
— 
— 
裂纹 
裂纹 
铝支架 
内芯 
限位块 


 
上海汽车中心实验室 
SAIC Center Lab 
中国·上海·嘉定区安研路201 号 
邮编. 201804 
No 201 Anyan road, Jiading, Shanghai China 
Post code 201804 
报告编号 
Report number 
SCL-S-14-0212M 
委托者:CH:田小彦 
Request person, dept： 
委托编号:SCL-S-14-0212M 
Request number:  
送样日期: 2014.06.27 
Request date:  
报告日期: 2014.07.04 
Report date：  
第 3 页 共 5 页 
 
序号 
No. 
试验项目 
Test item 
额定值 
Requirement 
试验结果 
Test result 
评价 Evaluation 
合格 
qualified 
不合格 
unqualified 
2.1 
新件 
New part 
≥ 17MPa 
23.8MPa 
× 
 
2.2 
失效件 
Failure part 
/ 
21.7MPa 
/ 
/ 
3 
断裂伸长率 
Elongation at tear 
ISO 37 
— 
— 
— 
— 
3.1 
新件 
New part 
≥ 400% 
450.0% 
× 
 
3.2 
失效件 
Failure part 
/ 
422.6% 
/ 
/ 
4 
密度 
Density  
ISO 1183-1 
— 
— 
— 
— 
4.1 
新件 
New part 
依据试样 
Acc. to sample 
1.12g/cm3 
× 
 
4.2 
失效件 
Failure part 
依据试样 
Acc. to sample 
1.12g/cm3 
× 
 
  经检验，失效件较新件拉伸强度、断裂伸长率有所下降，材料剖开未发现欠硫现象，两者材料密度相同。 
 
3 GC-MS 分析
1）： 
由图2 可知，失效件和新件聚合物和添加剂类别一致，可说明失效件与新件材料一致。 
新件（New part） 
失效件（Failure part） 
图2. 下系杆橡胶材料GC-MS 图谱 
Figure2. GC-MS chromatogram of Lower tie bar-rubber material 
 


 
上海汽车中心实验室 
SAIC Center Lab 
中国·上海·嘉定区安研路201 号 
邮编. 201804 
No 201 Anyan road, Jiading, Shanghai China 
Post code 201804 
报告编号 
Report number 
SCL-S-14-0212M 
委托者:CH:田小彦 
Request person, dept： 
委托编号:SCL-S-14-0212M 
Request number:  
送样日期: 2014.06.27 
Request date:  
报告日期: 2014.07.04 
Report date：  
第 4 页 共 5 页 
 
 
4 裂面分析： 
 
如图3，橡胶开裂部位可见多条裂纹，开裂方向一致，但未相连，周边可见大量的疲劳及开裂裂纹，裂纹撕
裂方向与受力方向一致，主要由于受力时橡胶变形较大区域，橡胶恢复能力衰减更大更易产生疲劳纹，并引发开
裂，最终多条小裂纹贯穿形成大裂纹。 
 
 
 
 
图3.下系杆剖面图 
Figure3. Cross-sectional view of Lower tie bar  
 
 
 
 
 
 
 
 
 
 
内侧 
外侧 
内侧 
外侧 
内侧 
外侧 
内侧 
外侧 


 
上海汽车中心实验室 
SAIC Center Lab 
中国·上海·嘉定区安研路201 号 
邮编. 201804 
No 201 Anyan road, Jiading, Shanghai China 
Post code 201804 
报告编号 
Report number 
SCL-S-14-0212M 
委托者:CH:田小彦 
Request person, dept： 
委托编号:SCL-S-14-0212M 
Request number:  
送样日期: 2014.06.27 
Request date:  
报告日期: 2014.07.04 
Report date：  
第 5 页 共 5 页 
 
 
如图4，下系杆限位块表面可见摩擦挤压的疲劳纹路，未见开裂。 
 
 
图4.下系杆剖面图 
Figure4. Cross-sectional view of Lower tie bar 
 
小结：1、橡胶部分受力产生疲劳裂纹，最终导致开裂。 
2、失效零件橡胶取样部位拉伸强度及断裂伸长率较新件下降，材料性能出现衰减。 
3、经GC-MS 分析，失效零件橡胶材料与新件一致。 
 
限位块 
外侧 
疲劳纹路

File: 材料工程师/SCL-S-14-0213M-NSE- 水泵皮带轮安装螺栓-白云岭.pdf.md
# SCL-S-14-0213M-NSE- 水泵皮带轮安装螺栓-白云岭.pdf

 
上海汽车中心实验室 
SAIC Center Lab 
中国·上海·嘉定区安研路201 号 
邮编: 201804 
No 201 Anyan road, Jiading, Shanghai ,China 
Post code: 201804 
报告编号 
Report number 
 
SCL-S-14-0213M 
委托者:  QA  乔建伟 
Request person, dept： 
委托编号:  /  
Request number: 
送样日期:  2014.6.25 
Request date:  
报告日期:  2014.7.2 
Report date：第 1 页 共 4 页 
 
SMPV-0.2.3-002-QA -F01 
零件号Part number 
90003581 
 零件名称 
Part name 
水泵带轮安装螺栓 (M6 8.8 级) 
Bolt 
图纸日期Drawing date 
/ 
零件生产日期Part production date 
/ 
 供货商 
Supplier 
上海福之来 
 Fuzhilai 
车型/项目Car type/project 
NSE 
DVP 材料大纲签署日期DVP material test plan date 
/ 
阶段性报告  Stage report                结论性报告 Conclusion report 
 
Ⅰ.任务描述 Task description 
实验室受委托对水泵带轮安装螺栓进行失效原因分析，失效零件具体信息如下： 
As requested, SCL has analyzed the failure of bolt.The information of the failed part is as following： 
零件信息：Part information 
零件名称 
Part name 
水泵带轮安装螺栓 (M6 8.8 级) 
Bolt 
制造日期 
Production date 
/ 
VIN/发动机号码
car/engine no 
/ 
失效日期 
Incident date 
/ 
车辆里程数/测试寿命 
Car mileage/Test life 
0 公里 
失效地点 
Location 
南京生产现场 
失效模式描述 
Failure circumstance description 
装配现场发生断裂。安装扭矩：9-11N.m。 
原材料信息：Raw material information 
原材料及牌号 
Raw material specification 
SWRCH35K 
原材料厂商 
Raw material producer 
/ 
散件供应商 
Component supplier 
/ 
金属热处理状态 
Metal heat treatment state 
淬火+回火 
失效零件见图2：The failed part is shown in figure 2.  
 
Ⅱ. 结论与建议 Conclusions and suggestions 
 
结论Conclusions： 
1、 失效件是由于强度不足引起的过载断裂，造成强度不足的原因是该失效件未经调质热处理。 
The crack due to overload by the lower strength. The reason of lower strength was the bolt without quenching 
and tempering. 
2、 失效件的化学成分符合技术要求，硬度不合格。 
The chemical composition met the technical requirements, the hardness did not meet he technical requirement. 
 
  建议Suggestions： 
1、 停用此批零件。Stop useing this batch of parts. 
2、 加强供应商过程质量管控。To strengthen the process quality control .  
 
 
分发： 
Distribution 
QA  乔建伟   SQE 严力航 
检验者Author 
白云岭   
Bai Yunling 
审核
Auditor 
邵百明 
Shao Baiming 
批准
Approver 
 
日期Date 
2014.7.2 
日期Date 
2014.7.2 
日期Date 
2014.7.2 


 
上海汽车中心实验室 
SAIC Center Lab 
中国·上海·嘉定区安研路201 号 
邮编: 201804 
No 201 Anyan road, Jiading, Shanghai ,China 
Post code: 201804 
报告编号 
Report number 
 
SCL-S-14-0213M 
委托者:  QA  乔建伟 
Request person, dept： 
委托编号:  /  
Request number: 
送样日期:  2014.6.25 
Request date:  
报告日期:  2014.7.2 
Report date：第 2 页 共 4 页 
 
SMPV-0.2.3-002-QA -F01 
III. 测试结果 Test Results  
1、 宏观观察： 
失效件在总成中的装配位置关系，见图1。收到委托者提供的失效断裂件（共1 件）实物形貌见图2，
断裂位置有明显的缩颈现象。   
 
图1 失效件在整车中的装配位置关系 
 
图2 失效件实物形貌 
 
螺栓 
水泵皮带轮 


 
上海汽车中心实验室 
SAIC Center Lab 
中国·上海·嘉定区安研路201 号 
邮编: 201804 
No 201 Anyan road, Jiading, Shanghai ,China 
Post code: 201804 
报告编号 
Report number 
 
SCL-S-14-0213M 
委托者:  QA  乔建伟 
Request person, dept： 
委托编号:  /  
Request number: 
送样日期:  2014.6.25 
Request date:  
报告日期:  2014.7.2 
Report date：第 3 页 共 4 页 
 
SMPV-0.2.3-002-QA -F01 
2、断口观察：  
1）宏观观察，断口较大起伏，具有明显的过载特征，见图3 
2）微观观察，断口无明显缺陷，微观形貌均为韧窝，见图4。 
 
图3 断口宏观形貌 
 
 
图4 断口微观形貌    SEM 
边缘 
芯部 


 
上海汽车中心实验室 
SAIC Center Lab 
中国·上海·嘉定区安研路201 号 
邮编: 201804 
No 201 Anyan road, Jiading, Shanghai ,China 
Post code: 201804 
报告编号 
Report number 
 
SCL-S-14-0213M 
委托者:  QA  乔建伟 
Request person, dept： 
委托编号:  /  
Request number: 
送样日期:  2014.6.25 
Request date:  
报告日期:  2014.7.2 
Report date：第 4 页 共 4 页 
 
SMPV-0.2.3-002-QA -F01 
2、 理化分析： 
在失效件上取样进行检测、分析，详细结果见表1。 
表1 
序号 
No. 
试验项目 
Test item 
额定值 
Requirement 
试验结果 
Test result 
评价 Evaluation 
合格 
qualified 
不合格 
unqualified 
1 
化学成分/ SWRCH35K 
B/BQB517 
 
 
 
 
C 
0.32-0.38 
0.38 
× 
 
 
Si 
0.10-0.35 
0.18 
× 
 
 
Mn 
0.60-0.90 
0.73 
× 
 
 
P 
≤0.030 
0.021 
× 
 
 
S 
≤0.035 
0.0060 
× 
 
2 
芯部硬度 
250-320HV 
148、149、150 
 
× 
3 
螺牙缺陷 
中径以下无折叠 
中径以下无折叠 
(图5) 
× 
 
4 
表面全脱碳 
≤0.015mm 
0  (图6) 
× 
 
5 
金相组织 
回火索氏体 
铁素体+珠光体  
(图7) 
 
× 
 
 
 
图5 螺牙缺陷   50X                         图6 表面脱碳   100X 
 
图7 金相组织   500X

File: 材料工程师/SCL-S-14-0214M-AP11-5R挡拨叉轴-薛喜才.pdf.md
# SCL-S-14-0214M-AP11-5R挡拨叉轴-薛喜才.pdf

 
上海汽车中心实验室 
SAIC Center Lab 
中国·上海·嘉定区安研路201 号 
邮编: 201804 
No 201 Anyan road, Jiading, Shanghai ,China 
Post code: 201804 
报告编号 
Report number 
 
SCL-S-14-0214M 
委托者: 质保部 张博敏 
Request person, dept： 
委托编号:  /  
Request number: 
送样日期:  2014.07.07 
Request date:  
报告日期:  2014.07.21 
Report date：  
第1页共6页 
 
SMPV-0.2.3-002-QA -F01 
零件号Part number 
SH63-1702301/ 
SH12W5-1702301 
零件名称 
Part name 
5R 挡拨叉轴 
Shift fork shaft 
图纸日期Drawing date 
2011.06.02 
零件生产日期Part production date 
/ 
供货商 
Supplier 
上海汽车变速器有限公司 
车型/项目Car type/project 
AP11 
DVP 材料大纲签署日期DVP material test plan date 
/ 
阶段性报告 Interim report                结论性报告 Conclusion report          
 
Ⅰ.任务描述 Task description 
实验室受委托对5R 挡拨叉轴进行失效原因分析，失效零件具体信息如下： 
As requested, SCL has analyzed the failure of shift fork shaft. The information of the failed part is as following： 
零件信息：Part information 
零件名称 
Part name 
5R 挡拨叉轴 
Shift fork shaft 
车制造日期 
Vehicle production date 
2014.03.21 
VIN 码 
VIN 
LSJA16E30EG044116 
销售日期 
Sale date 
/ 
车辆里程数 
Car mileage 
15 公里(km) 
维修站名称 
Sale agent: 
西安瑞豪 
失效模式描述 
Failure circumstance 
经销商做PDI 检测时无法挂入5 挡，检查发现5 挡拨叉轴端部断裂，断裂处的碎片卡在
壳体孔中，限制了拨叉轴轴向位移，导致无法挂入5 挡。 
原材料信息：Raw material information 
原材料及牌号 
Raw material specification 
拨叉轴材料：45# 
GB/T3078-2008 
原材料厂商 
Raw material producer 
/ 
散件供应商 
Component supplier 
/ 
金属热处理状态 
Metal heat treatment state 
局部高频淬火 
失效零件见图2：The failed part is shown in figure2. 
Ⅱ. 结论与建议 Conclusions and Suggestions 
结论Conclusions： 
1. 拨叉轴未按照图纸要求进行淬火，零件淬至端部，淬火应力过大导致断裂；The quenching process of the failed 
parts wasn’t in accordance with the requirements of the drawings and the quenching stress was big, resulting in the 
parts failing. 
2. 拨叉轴材质成分符合45#钢要求，芯部硬度高于要求值，表面硬度正常，硬化层深度符合技术要求；Chemical 
components met the 45#steel requirement. Core hardness was beyond the requirement. Surface hardness was normal 
and harden case met the technical requirement. 
3. 基体组织为沿变形方向的铁素体+珠光体，是正常的正火态组织；Microstructure of the base metal was ferrite and 
pearlite along the deformation, which was normal. 
建议Suggestions： 
1. 审核热处理工艺过程及探伤的有效性；Check the effectiveness of the heat treatment process and inspection. 
2. 关注零件前期正火处理，使零件硬度符合要求；Pay attention to the normalizing treatment to make sure the 
hardness meet the requirement.  
分发: 
Distribution 
质保部 张博敏 
检验者Author 
薛喜才 
Xue Xicai 
审核Auditor 
邵百明 
Shao Baiming 
批准Approver 
 
日期Date 
2014.07.21 
日期Date 
2014.07.23 
日期Date 
2014.07.23 


 
上海汽车中心实验室 
SAIC Center Lab 
中国·上海·嘉定区安研路201 号 
邮编: 201804 
No 201 Anyan road, Jiading, Shanghai ,China 
Post code: 201804 
报告编号 
Report number 
 
SCL-S-14-0214M 
委托者: 质保部 张博敏 
Request person, dept： 
委托编号:  /  
Request number: 
送样日期:  2014.07.07 
Request date:  
报告日期:  2014.07.21 
Report date：  
第2页共6页 
 
SMPV-0.2.3-002-QA -F01 
III. 调查结果 Investigation Results  
AP11 五档/倒档拨叉轴端部断裂一块(见图2)，图1 为零件装配数模图。正常使用时失效部位是装配在前壳体
拨叉孔内，换挡时拨叉轴沿轴向上下移动。失效部位附近三个凹槽装配有自锁钢球，起定位作用。  
 
 
 
 
 
 
 
 
 
 
图1  5R 档拨叉装配数模图 
 
 
 
 
 
 
 
 
 
 
 
 
 
 
 
 
 
 
 
 
 
 
 
图2   失效件断裂处外观 
局部压伤痕迹 
压伤对应面 
失效部位 
5R 档拨叉轴装配位置 
5R 档拨叉轴 


 
上海汽车中心实验室 
SAIC Center Lab 
中国·上海·嘉定区安研路201 号 
邮编: 201804 
No 201 Anyan road, Jiading, Shanghai ,China 
Post code: 201804 
报告编号 
Report number 
 
SCL-S-14-0214M 
委托者: 质保部 张博敏 
Request person, dept： 
委托编号:  /  
Request number: 
送样日期:  2014.07.07 
Request date:  
报告日期:  2014.07.21 
Report date：  
第3页共6页 
 
SMPV-0.2.3-002-QA -F01 
由上图可见： 
 
失效部位未发现严重的磕碰或压伤，显示正常的机加工痕迹。仅局部有一压伤痕迹，压伤对应面也有相应
的接触痕迹，从该痕迹特征来看，应该是断裂后形成的。 
 
失效件开裂处位于零件淬火区。正常使用时，不会与外物有干涉，也不承受载荷作用。 
断口分析Fracture surface 
断口微观形貌见图3~图5。根据裂纹走向，可知裂纹起源于拨叉轴端面，裂纹起源区未发现明显缺陷。断口呈
现金属光泽，无宏观塑性变形。扫面电镜下可见沿晶+少量穿晶特征，晶面光洁且晶粒大小不均。 
 
 
 
 
 
 
 
 
 
 
 
 
 
 
 
 
 
图3  断口低倍形貌 
 
 
 
 
 
 
 
 
 
 
 
 
见图5a 
见图5b 
图4  裂纹源区形貌 


 
上海汽车中心实验室 
SAIC Center Lab 
中国·上海·嘉定区安研路201 号 
邮编: 201804 
No 201 Anyan road, Jiading, Shanghai ,China 
Post code: 201804 
报告编号 
Report number 
 
SCL-S-14-0214M 
委托者: 质保部 张博敏 
Request person, dept： 
委托编号:  /  
Request number: 
送样日期:  2014.07.07 
Request date:  
报告日期:  2014.07.21 
Report date：  
第4页共6页 
 
SMPV-0.2.3-002-QA -F01 
 
 
 
 
 
 
 
 
 
 
 
 
 
图5   裂纹扩展区形貌 
材料检测  Material test 
材料测试结果如表1 所示。 
 
失效件成分符合45#要求；芯部硬度高于要求值，表面硬度正常，硬化层深度符合技术要求。 
 
基体组织为沿变形方向的铁素体+珠光体，是正常的正火态组织。 
 
开裂处微观组织为淬火马氏体，断口氧化或脱碳现象不明显。 
表1 材料测试结果 
序号 
No. 
试验项目 
Test item 
额定值 
Requirement 
试验结果 
Test result 
评价 
Evaluation 
合格 
OK 
不合格 
Not OK 
1 
5R 拨叉轴 
45# 
GB/T3078-2008 
 
 
 
  
化学成分 
C: 0.42~0.50 
0.485 
× 
 
 
 
Si:0.17~0.37 
0.204 
× 
 
 
 
Mn:0.50~0.80 
0.623 
× 
 
 
 
P:≤0.035 
0.025 
× 
 
 
 
S:≤0.035 
0.013 
× 
 
 
 
Cr:≤0.25 
0.083 
× 
 
 
 
Ni:≤0.30 
0.036 
× 
 
 
 
Cu:≤0.25 
0.032 
× 
 
2 
硬度 
/ 
/ 
 
 
 
开裂部位硬度HV1 
/ 
709, 678, 712 
/ 
 
 
表面硬度HV1 
/ 
690, 687, 687 
/ 
 
 
转化成洛氏硬度HRC 
55~62HRC 
59.5, 59.5,59.5 
/ 
 
 
芯部硬度 
≤229HB 
285,285,285 
 
× 
 
硬化层深度 
0.5~2.5mm 
硬化层深度2.23mm. 
× 
 
3 
芯部微观组织 
/ 
铁素体+珠光体 
/ 
 
备注：1.转换标准按照GB/T1172-1999，结果仅供参考 
(a) 
(b) 


 
上海汽车中心实验室 
SAIC Center Lab 
中国·上海·嘉定区安研路201 号 
邮编: 201804 
No 201 Anyan road, Jiading, Shanghai ,China 
Post code: 201804 
报告编号 
Report number 
 
SCL-S-14-0214M 
委托者: 质保部 张博敏 
Request person, dept： 
委托编号:  /  
Request number: 
送样日期:  2014.07.07 
Request date:  
报告日期:  2014.07.21 
Report date：  
第5页共6页 
 
SMPV-0.2.3-002-QA -F01 
 
 
 
 
 
 
 
 
 
 
 
 
(a)失效件淬火区域                                (b)失效部位淬火示意图 
图6   零件淬火区域 
 
 
 
 
 
 
 
 
 
 
 
 
(c)裂纹源区金相   100x：腐蚀前                  (d)裂纹源区金相   500x：腐蚀后 
图7  断裂部位金相组织 
  
 
 
 
 
 
 
 
 
 
 
 
  (a)低倍金相       100x                           (d)高倍金相      500x 
图8  基体组织 
金相分析 
断裂部位 


 
上海汽车中心实验室 
SAIC Center Lab 
中国·上海·嘉定区安研路201 号 
邮编: 201804 
No 201 Anyan road, Jiading, Shanghai ,China 
Post code: 201804 
报告编号 
Report number 
 
SCL-S-14-0214M 
委托者: 质保部 张博敏 
Request person, dept： 
委托编号:  /  
Request number: 
送样日期:  2014.07.07 
Request date:  
报告日期:  2014.07.21 
Report date：  
第6页共6页 
 
SMPV-0.2.3-002-QA -F01 
综上所述： 
 
失效件断裂部位未发现严重的磕碰和擦伤，表面为正常的机加工痕迹。金相分析显示，断裂部位未发现
脱碳现象(见图7)，基本可以排除淬火前零件存在原始裂纹。同时，零件去应力退火后进行100%荧光探
伤。 
 
断口特征为沿晶+少量穿晶特征，呈现脆性断裂，无宏观塑性变形；且断裂处位于零件的尖角、截面突变
处，这些特征与典型的淬火裂纹特征很相似。 
 
零件开裂部位淬火示意图见图6 所示。开裂部位1#位置淬火宽度至少1.5mm，但要避免零件淬至端面。
从失效件金相检测结果来看，断裂部位已完全淬至端部，且淬硬层深度为2.2mm，明显偏上限。与供应
商确认其之前发生过淬火至零件端部，由于应力过大发生崩裂的先例。 
从上述分析可知，拨叉轴未按照图纸要求进行淬火，零件淬至端部，淬火应力过大导致断裂。

File: 材料工程师/SCL-S-14-0215M-BP32- 后悬架稳定杆-白云岭.pdf.md
# SCL-S-14-0215M-BP32- 后悬架稳定杆-白云岭.pdf

 
上海汽车中心实验室 
SAIC Center Lab 
中国·上海·嘉定区安研路201 号 
邮编: 201804 
No 201 Anyan road, Jiading, Shanghai ,China 
Post code: 201804 
报告编号 
Report number 
 
SCL-S-14-0215M 
委托者:  CH  杜滢君 
Request person, dept： 
委托编号:  /  
Request number: 
送样日期:  2014.7.4 
Request date:  
报告日期:  2014.7.14 
Report date：第 1 页 共 12 页 
 
SMPV-0.2.3-002-QA -F01 
零件号Part number 
13244891 
 零件名称 
Part name 
后悬架稳定杆 
SHAFT ASM-RR STAB 
图纸日期Drawing date 
/ 
零件生产日期Part production date 
/ 
 供货商 
Supplier 
中弹 
China spring  
车型/项目Car type/project 
BP32 
DVP 材料大纲签署日期DVP material test plan date 
/ 
阶段性报告  Stage report                结论性报告 Conclusion report 
 
Ⅰ.任务描述 Task description 
实验室受委托对后悬架稳定杆进行失效原因分析，失效零件具体信息如下： 
As requested, SCL has analyzed the failure of SHAFT ASM-RR STAB.The information of the failed part is as following： 
零件信息：Part information 
零件名称 
Part name 
后悬架稳定杆 
SHAFT ASM-RR STAB 
制造日期 
Production date 
/ 
试验车辆编码 
Test car no. 
N13SOV030 
失效日期 
Incident date 
2014.5.28 
车辆里程数/测试寿命 
Car mileage/Test life 
31987km ，GD 试验99% 
失效地点 
Location 
广德 
失效模式描述 
Failure circumstance description 
在广德做GD 路试，进行至99%时后稳定杆断裂。 
原材料信息：Raw material information 
原材料及牌号 
Raw material specification 
26Mn5 
原材料厂商 
Raw material producer 
/ 
散件供应商 
Component supplier 
/ 
金属热处理状态 
Metal heat treatment state 
淬火+回火 
失效零件见图1：The failed part is shown in figure 1.  
 
Ⅱ. 结论与建议 Conclusions and suggestions 
 
结论Conclusions： 
1、 失效件是由于剧烈震动，载荷偏大引起的疲劳断裂。 
The failure is fatigue fracture, due to severe vibration, caused by too large a load. 
2、 失效件的材料性能符合技术要求。 
The material properties of the part failured met the technical requirements. 
  建议Suggestions： 
1、 检查零件实际的受力情况，降低振动，并校核其安全系数。 
Check the part of the actual stress situation ,reduce vibration, and check the safety factor. 
 
 
 
 
分发： 
Distribution 
CH  杜滢君 
检验者Author 
白云岭   
Bai Yunling 
审核
Auditor 
邵百明 
Shao Baiming 
批准
Approver 
 
日期Date 
2014.7.14 
日期Date 
2014.7.17 
日期Date 
2014.7.17 


 
上海汽车中心实验室 
SAIC Center Lab 
中国·上海·嘉定区安研路201 号 
邮编: 201804 
No 201 Anyan road, Jiading, Shanghai ,China 
Post code: 201804 
报告编号 
Report number 
 
SCL-S-14-0215M 
委托者:  CH  杜滢君 
Request person, dept： 
委托编号:  /  
Request number: 
送样日期:  2014.7.4 
Request date:  
报告日期:  2014.7.14 
Report date：第 2 页 共 12 页 
 
SMPV-0.2.3-002-QA -F01 
III. 测试结果 Test Results  
1、 宏观观察： 
1） 收到委托者提供的失效断裂件（共1 件）实物形貌见图1，断裂位置位于支架附近。   
2） 断口附近支架的螺栓紧固压痕清晰、明显，说明紧固连接良好，见图2a、2b；失效件表面油漆完好，
无明显的磕碰、划伤、剥落等现象，见图2c。 
 
 
图1 失效件实物形貌 
 
 
 
图2 失效件宏观观察 
2a 
2c 
2b 


 
上海汽车中心实验室 
SAIC Center Lab 
中国·上海·嘉定区安研路201 号 
邮编: 201804 
No 201 Anyan road, Jiading, Shanghai ,China 
Post code: 201804 
报告编号 
Report number 
 
SCL-S-14-0215M 
委托者:  CH  杜滢君 
Request person, dept： 
委托编号:  /  
Request number: 
送样日期:  2014.7.4 
Request date:  
报告日期:  2014.7.14 
Report date：第 3 页 共 12 页 
 
SMPV-0.2.3-002-QA -F01 
2、断口观察：  
1）宏观观察，断口实物形貌，见图3a，具有明显的疲劳特征，疲劳区域约占整个断口面积的10%，说
明失效件受力较大，疲劳源如图中红色箭头所示，整个断口表面磨损、擦伤严重；疲劳区已严重挤伤，
见图3b；疲劳源处的表面油漆情况良好，见图3c。 
 
 
 
 
图3 断口宏观形貌 
  
3a 
3c 
3b 


 
上海汽车中心实验室 
SAIC Center Lab 
中国·上海·嘉定区安研路201 号 
邮编: 201804 
No 201 Anyan road, Jiading, Shanghai ,China 
Post code: 201804 
报告编号 
Report number 
 
SCL-S-14-0215M 
委托者:  CH  杜滢君 
Request person, dept： 
委托编号:  /  
Request number: 
送样日期:  2014.7.4 
Request date:  
报告日期:  2014.7.14 
Report date：第 4 页 共 12 页 
 
SMPV-0.2.3-002-QA -F01 
2）微观观察，疲劳源处的断口表面已严重挤伤，无法观察其微观形貌特征，见图4b；疲劳扩展区具有明显
的疲劳辉纹，见图4c，扩展方向如图中黄色虚线所示；断口的其他区域微观形貌具有典型的韧窝形貌，见
图4d、4e。 
 
 
 
 
 
图4 断口微观形貌    SEM 
 
4a 
4c 
4b 
4d 
4e 


 
上海汽车中心实验室 
SAIC Center Lab 
中国·上海·嘉定区安研路201 号 
邮编: 201804 
No 201 Anyan road, Jiading, Shanghai ,China 
Post code: 201804 
报告编号 
Report number 
 
SCL-S-14-0215M 
委托者:  CH  杜滢君 
Request person, dept： 
委托编号:  /  
Request number: 
送样日期:  2014.7.4 
Request date:  
报告日期:  2014.7.14 
Report date：第 5 页 共 12 页 
 
SMPV-0.2.3-002-QA -F01 
3、理化分析： 
1） 沿疲劳源将断口纵向剖切、制样（取样位置如图5 黄色虚线所示）后进行观察，在稳定杆的上、下
外管壁表面均发现大量与断口平行的裂纹，裂纹深度从0.038—0.161 不等，此种裂纹无脱碳、氧化
现象、无金属流线特征，可以判断此种裂纹是由于振动偏大引起的开裂，见图6。 
 
图5 取样位置示意图 
 
 
图6  表面裂纹  200X 
 
 
 
 
 
 
上 
下 


 
上海汽车中心实验室 
SAIC Center Lab 
中国·上海·嘉定区安研路201 号 
邮编: 201804 
No 201 Anyan road, Jiading, Shanghai ,China 
Post code: 201804 
报告编号 
Report number 
 
SCL-S-14-0215M 
委托者:  CH  杜滢君 
Request person, dept： 
委托编号:  /  
Request number: 
送样日期:  2014.7.4 
Request date:  
报告日期:  2014.7.14 
Report date：第 6 页 共 12 页 
 
SMPV-0.2.3-002-QA -F01 
2） 在失效件上取样进行检测、分析，详细结果见表1。 
表1 
序号 
No. 
试验项目 
Test item 
额定值 
Requirement 
试验结果 
Test result 
评价 Evaluation 
合格 
qualified 
不合格 
unqualified 
1 
化学成分/ 26Mn5 
供应商自检报告（报告
编号：2007-H-02020） 
 
 
 
 
C 
0.24-0.28 
0.24 
× 
 
 
Si 
0.20-0.30 
0.24 
× 
 
 
Mn 
1.20-1.40 
1.31 
× 
 
 
P 
≤0.020 
0.0098 
× 
 
 
S 
≤0.006 
0.0022 
× 
 
 
Cr 
0.100-0.200 
0.12 
× 
 
2 
芯部硬度 
35.5-40HRC 
37.4、37.3、37.1 
× 
 
3 
表面质量 
/ 
喷丸产生的表面折叠 (图7) 
/ 
 
4 
表面脱碳 
全脱碳：0  mm 
0  (图8) 
× 
 
半脱碳：≤0.1 mm 
0.048、0.057  (图8) 
× 
 
5 
金相组织 
回火马氏体 
回火马氏体 (图9) 
× 
 
6 
非金属夹杂物 
/ 
D0.5  (图10) 
/ 
 
7 
涂层厚度 
≥50um 
181、191、205  (图11) 
× 
 
 
 
 
图7 表面质量  200X 
 
 
        图8 表面脱碳  100X                          图9 金相组织  500X   


 
上海汽车中心实验室 
SAIC Center Lab 
中国·上海·嘉定区安研路201 号 
邮编: 201804 
No 201 Anyan road, Jiading, Shanghai ,China 
Post code: 201804 
报告编号 
Report number 
 
SCL-S-14-0215M 
委托者:  CH  杜滢君 
Request person, dept： 
委托编号:  /  
Request number: 
送样日期:  2014.7.4 
Request date:  
报告日期:  2014.7.14 
Report date：第 7 页 共 12 页 
 
SMPV-0.2.3-002-QA -F01 
 
 
图10 非金属夹杂物  100X                     图11  涂层厚度   100X 
 
3) 表面压应力测试： 
对工程部门提供的表面压应力测试报告进行了对比，结果显示两者的应力分布情况基本一致，无明
显差异。 
 
 
 
 
 
 
 
 
 
 
 
 
 
 
 
 
 
 
 
 
 
 
 
 
 
图12  表面压应力测试结果 
 
深度(μ m)
应力（Mpa)
0
-397
54
-542
101
-621
155
-593
216
-338
301
-98
-700
-600
-500
-400
-300
-200
-100
0
0
50
100
150
200
250
300
350
应力
（MPa〕
深度(um)
报告编号：2011-Y-05020 
报告编号：2014-Y-06051 
工程开发时结果 


 
上海汽车中心实验室 
SAIC Center Lab 
中国·上海·嘉定区安研路201 号 
邮编: 201804 
No 201 Anyan road, Jiading, Shanghai ,China 
Post code: 201804 
报告编号 
Report number 
 
SCL-S-14-0215M 
委托者:  CH  杜滢君 
Request person, dept： 
委托编号:  /  
Request number: 
送样日期:  2014.7.4 
Request date:  
报告日期:  2014.7.14 
Report date：第 8 页 共 12 页 
 
SMPV-0.2.3-002-QA -F01 
4) 抽取供应商现生产的稳定杆2 根进行硬度、金相检测，具体结果见表2。 
表2 
序号 
No. 
试验项目 
Test item 
额定值 
Requirement 
试验结果 
Test result 
评价 Evaluation 
合格 
qualified 
不合格 
unqualified 
1 
1#新件 
 
 
 
 
1.1 
芯部硬度 
35.5-40HRC 
38.9、38.9、39.1 
× 
 
1.2 
表面质量 
/ 
喷丸产生的表面折叠 
(图13) 
/ 
 
1.3 
表面脱碳 
全脱碳：0  mm 
0   
(图14) 
× 
 
半脱碳：≤0.1 mm 
0   
(图14) 
× 
 
1.4 
金相组织 
回火马氏体 
回火马氏体 
(图15) 
× 
 
2 
2#新件 
 
 
 
 
2.1 
芯部硬度 
35.5-40HRC 
38.3、38.8、38.3 
× 
 
2.2 
表面质量 
/ 
喷丸产生的表面折叠 
(图16) 
/ 
 
2.3 
表面脱碳 
全脱碳：0  mm 
0   
(图17) 
× 
 
 
 
半脱碳：≤0.1 mm 
0   
(图18) 
× 
 
2.4 
金相组织 
回火马氏体 
回火马氏体 
(图19) 
× 
 
 
 
图13  1#新件表面质量                         图14  1#新件表面脱碳 


 
上海汽车中心实验室 
SAIC Center Lab 
中国·上海·嘉定区安研路201 号 
邮编: 201804 
No 201 Anyan road, Jiading, Shanghai ,China 
Post code: 201804 
报告编号 
Report number 
 
SCL-S-14-0215M 
委托者:  CH  杜滢君 
Request person, dept： 
委托编号:  /  
Request number: 
送样日期:  2014.7.4 
Request date:  
报告日期:  2014.7.14 
Report date：第 9 页 共 12 页 
 
SMPV-0.2.3-002-QA -F01 
 
 
图15  1#新件芯部金相组织                    图16  2#新件表面质量 
 
 
 
图17  2#新件表面脱碳                       图18  2#新件芯部金相组织 
4、通过GD 路试的稳定杆观察、测试： 
1）委托者提供了通过GD 路试的稳定杆1 根，实物形貌见图19a；支架装配情况良好，见图19b；稳定杆
大拐处表面有磨损擦伤痕迹，见图19c；稳定杆中部表面有磕碰伤痕迹，见图19d。 
 
19a 


 
上海汽车中心实验室 
SAIC Center Lab 
中国·上海·嘉定区安研路201 号 
邮编: 201804 
No 201 Anyan road, Jiading, Shanghai ,China 
Post code: 201804 
报告编号 
Report number 
 
SCL-S-14-0215M 
委托者:  CH  杜滢君 
Request person, dept： 
委托编号:  /  
Request number: 
送样日期:  2014.7.4 
Request date:  
报告日期:  2014.7.14 
Report date：第 10 页 共 12 页 
 
SMPV-0.2.3-002-QA -F01 
 
 
 
图 19 宏观观察 
 
2）在与失效断裂位置相同的区域纵向取样、观察，发现有细小的横向疲劳裂纹，裂纹深度约为0.023mm，
见图20。 
 
 
图20 表面裂纹  500X 
 
 
 
 
 
 
19d 
19c 
19b

File: 材料工程师/SCL-S-14-0216M-燃油泵总成-IS12-龚伟.pdf.md
# SCL-S-14-0216M-燃油泵总成-IS12-龚伟.pdf

 
上海汽车中心实验室
(SAIC Center Lab) 
中国·上海·嘉定区安研路201 号 
邮编. 201804 
No. 201 Anyan Road, Jiading District,  
Shanghai, China. 
Post code :200433 
报告编号：Report number 
SCL-S-14-0216M 
委托者Requestor：王玮 
送样日期Deliver date：2014.07.08 
报告日期Report date：2014.07.23 
第 1 页 共 8 页 
Page 1 of 8  
 
零件号 
Part number 
K22310 CD100 
零件名称 
Part name 
燃油泵总成 
Complete Pump 
图纸日期 
Drawing date  
2008.11.27 
零件生产日期 
Production date 
2013.09.01 
供货商 
Supplier 
沈阳玄潭 
Xuantan Shenyang 
车型/项目 
Car type/project 
IS12 
 
   阶段性报告  Stage report        结论性报告 Conclusion report           测试报告 Test report 
Ⅰ.任务描述 Task description 
实验室受委托对燃油泵总成进行失效原因分析，失效零件具体信息如下： 
As requested, QA lab has analyzed the invalid cause of complete pump, and the information of invalid part is shown 
as following： 
零件信息：Part information 
零件名称 
Part name 
燃油泵总成 
Complete Pump 
制造日期 
Production date 
2013.09.01 
VIN 码 
VIN number 
LSJW34G33EG064491 
销售日期 
Sale date 
/ 
车辆里程数 
Car mileage 
957 km 
销售商 
Sale agent 
河南锦程 
失效模式描述 
Invalid situation 
description 
调压阀断裂，O 型圈脱出 
pressure regulating valve burst, and O-ring exposed. 
原材料信息：Raw material information 
原材料及牌号 
Raw material 
and trademark 
POM 
F25-03 
原材料厂商 
Raw material producer 
韩国工程 
散件供应商 
Part supplier 
/ 
金属热处理状态 
Metal heat treatment state 
/ 
失效零件见图1：The invalid part is shown in Fig 1.  
Ⅱ. 结论与建议 Conclusions and suggestions 
结论： 1. 失效件受异常外力断裂，导致O 型圈脱出。  
2. 零件材料符合技术要求。  
Conclusions:  1. The fracture of the part caused by abnormal external force, with O-ring out.   
2. Material performance of part conformed to requirements.     
建议： 1.检查装配物流等环节。 
Suggestions:  1. Check the part of assemble and logistics.       
 
 
分发： 
Dispenser 
QA  王玮 
检验者： 
Identifier 
龚伟 
Gong Wei    
审核： 
Auditor 
狄春峰 
Di Chunfeng 
批准： 
Approver 
 
日期： 
Date 
2014.07.23 
日期： 
Date 
2014.07.25 
日期： 
Date 
2014.07.25 


 
上海汽车中心实验室
(SAIC Center Lab) 
中国·上海·嘉定区安研路201 号 
邮编. 201804 
No. 201 Anyan Road, Jiading District,  
Shanghai, China. 
Post code :200433 
报告编号：Report number 
SCL-S-14-0216M 
委托者Requestor：王玮 
送样日期Deliver date：2014.07.08 
报告日期Report date：2014.07.23 
第 2 页 共 8 页 
Page 2 of 8  
 
    
 
图1 失效件 
Fig. 1 Failure Part 
 
III. 测试结果 Test Results  
序
号 
No. 
试验项目 
Test item 
额定值 
Requirement 
试验结果 
Test result 
评价 Evaluation 
第一次 
第二次 
合格 
qualified 
不合格 
unqualified 
I 
失效件 
 
 
1 
红外（GB/T6040-2002） 
Infrared Spectroscopy 
POM 
POM 
× 
 
2 
熔点（GB/T19466.3-2006） 
Melting point (℃) 
165±5 
168 
× 
 
3 
焓值（GB/T19466.3-2006） 
Enthalpy (J/g) 
/ 
159.0 
176.0 
 
 
II 
二级供应商抽检件 
 
 
1 
红外（GB/T6040-2002） 
Infrared Spectroscopy 
POM 
POM 
× 
 
2 
熔点（GB/T19466.3-2006） 
Melting point (℃) 
165±5 
167 
× 
 
3 
焓值（GB/T19466.3-2006） 
Enthalpy (J/g) 
/ 
151.1 
167.3 
 
 
III 
一级供应商抽检件 
 
 
1 
红外（GB/T6040-2002） 
Infrared Spectroscopy 
POM 
POM 
× 
 


 
上海汽车中心实验室
(SAIC Center Lab) 
中国·上海·嘉定区安研路201 号 
邮编. 201804 
No. 201 Anyan Road, Jiading District,  
Shanghai, China. 
Post code :200433 
报告编号：Report number 
SCL-S-14-0216M 
委托者Requestor：王玮 
送样日期Deliver date：2014.07.08 
报告日期Report date：2014.07.23 
第 3 页 共 8 页 
Page 3 of 8  
 
序
号 
No. 
试验项目 
Test item 
额定值 
Requirement 
试验结果 
Test result 
评价 Evaluation 
第一次 
第二次 
合格 
qualified 
不合格 
unqualified 
2 
熔点（GB/T19466.3-2006） 
Melting point (℃) 
165±5 
167 
× 
 
3 
焓值（GB/T19466.3-2006） 
Enthalpy (J/g) 
/ 
148.1 
166.5 
 
 
Ⅳ 
南京工厂抽检件 
 
 
1 
红外（GB/T6040-2002） 
Infrared Spectroscopy 
POM 
POM 
× 
 
2 
熔点（GB/T19466.3-2006） 
Melting point (℃) 
165±5 
168 
× 
 
3 
焓值（GB/T19466.3-2006） 
Enthalpy (J/g) 
/ 
151.6 
168.0 
 
 
Ⅴ 
粒料 
 
 
1 
红外（GB/T6040-2002） 
Infrared Spectroscopy 
POM 
POM 
× 
 
2 
熔点（GB/T19466.3-2006） 
Melting point (℃) 
165±5 
167 
× 
 
3 
焓值（GB/T19466.3-2006） 
Enthalpy (J/g) 
/ 
144.4 
165.1 
 
 
小结：零件材料符合技术要求。 
 
 
 
 
 
 
 
 
 
 


 
上海汽车中心实验室
(SAIC Center Lab) 
中国·上海·嘉定区安研路201 号 
邮编. 201804 
No. 201 Anyan Road, Jiading District,  
Shanghai, China. 
Post code :200433 
报告编号：Report number 
SCL-S-14-0216M 
委托者Requestor：王玮 
送样日期Deliver date：2014.07.08 
报告日期Report date：2014.07.23 
第 4 页 共 8 页 
Page 4 of 8  
 
Ⅳ. 宏观分析 Macroscopic observation 
失效件断裂处状态如图2 所示，断口无银纹，是受外力导致的脆断。断面平整，属一次性断裂。
断口外侧存在飞边，说明零件自内向外断裂。 
 
图2 失效件 
Fig. 2 Failure Part 
 
失效件O型圈脱出情况如图3所示，外露部位位于断裂卡脚同一侧。 
 
图3 O 型圈 
Fig. 3 O-Ring 
 


 
上海汽车中心实验室
(SAIC Center Lab) 
中国·上海·嘉定区安研路201 号 
邮编. 201804 
No. 201 Anyan Road, Jiading District,  
Shanghai, China. 
Post code :200433 
报告编号：Report number 
SCL-S-14-0216M 
委托者Requestor：王玮 
送样日期Deliver date：2014.07.08 
报告日期Report date：2014.07.23 
第 5 页 共 8 页 
Page 5 of 8  
 
根据失效情况，供应商进行了拉脱力实验，模拟调压阀受竖直方向力后的卡脚失效情况，实验
过程如图4所示，分别在694N、634N时零件卡脚脱落，并未发生与失效件类似的断裂情况。 
 
图4 拉脱力实验 
Fig. 4 Force Tests 
 
供应商同时模拟了当调压阀卡脚断裂后， O型圈是否会发生与失效件类似的脱出情况，如图5
所示。经13循环模拟测试（开启1分钟，关闭1分钟，持续26分钟），压力调节器脱出，接近失效件O
型圈脱出的情况。 
  
  
图5 O 型圈脱出实验 
Fig. 5 Test of O-ring Extrusion 


 
上海汽车中心实验室
(SAIC Center Lab) 
中国·上海·嘉定区安研路201 号 
邮编. 201804 
No. 201 Anyan Road, Jiading District,  
Shanghai, China. 
Post code :200433 
报告编号：Report number 
SCL-S-14-0216M 
委托者Requestor：王玮 
送样日期Deliver date：2014.07.08 
报告日期Report date：2014.07.23 
第 6 页 共 8 页 
Page 6 of 8  
 
根据失效情况及供应商进行的模拟实验，测试调压阀受侧向力的情况，如图6所示。当调压阀
受到逆时针方向的过大外力后，失效情况如图6左下所示，调压阀右侧完全断裂；当调压阀受到顺
时针方向的过大外力后，失效情况如图6右下所示，调压阀右侧完全断裂，左侧部分断裂，均与失
效件不完全相符。 
 
图6 失效模拟1 
Fig. 6 Failure Simulation 1 
 
 
 
 
 
 
 
 
 
 
 
 
 
 
 
 
 


 
上海汽车中心实验室
(SAIC Center Lab) 
中国·上海·嘉定区安研路201 号 
邮编. 201804 
No. 201 Anyan Road, Jiading District,  
Shanghai, China. 
Post code :200433 
报告编号：Report number 
SCL-S-14-0216M 
委托者Requestor：王玮 
送样日期Deliver date：2014.07.08 
报告日期Report date：2014.07.23 
第 7 页 共 8 页 
Page 7 of 8  
 
模拟零件受如图7所示力时的失效情况。零件失效情况如图中所示，情况②的裂纹自加强筋底
部开始，断裂方向自内向外，与失效件断口情况基本一致。 
 
图7 失效模拟2 
Fig. 7 Failure Simulation 2 
 
 
 


 
上海汽车中心实验室
(SAIC Center Lab) 
中国·上海·嘉定区安研路201 号 
邮编. 201804 
No. 201 Anyan Road, Jiading District,  
Shanghai, China. 
Post code :200433 
报告编号：Report number 
SCL-S-14-0216M 
委托者Requestor：王玮 
送样日期Deliver date：2014.07.08 
报告日期Report date：2014.07.23 
第 8 页 共 8 页 
Page 8 of 8  
 
针对卡脚断裂可能发生在散件时的情况下，测试此调压阀断裂时的力值情况，如图8所示，零
件分别在128N和166N时发生断裂。 
 
图8 失效模拟3 
Fig. 8 Failure Simulation 3

File: 材料工程师/SCL-S-14-0217M-IP21-尾门线束用橡胶件-何伟.pdf.md
# SCL-S-14-0217M-IP21-尾门线束用橡胶件-何伟.pdf

 
上海汽车中心实验室 
SAIC Center Lab 
中国·上海·嘉定区安研路201 号 
邮编. 201804 
No 201 Anyan road, Jiading, Shanghai China 
Post code 201804 
报告编号 
Report number 
 
SCL-S-14-0217M 
委托者: SQE:张紫瑞 
Request person, dept： 
送样日期:  2014-06-17 
Request date:  
报告日期:  2014-07-10 
Report date：  
第1 页共4 页 
 
零件号Part number 
10096374 
 零件名称 
Part name 
尾门线束用橡胶件 
图纸日期Drawing date 
/ 
零件生产日期Part production date 
/ 
 供货商 
Supplier 
上海李尔 
车型/项目Car type/project 
 IP21 
试验大纲签署日期： 
/ 
 
   阶段性报告 Interim report        结论性报告 Conclusion report        
Ⅰ.任务描述 Task description 
实验室受委托对上海李尔生产的尾门线束用橡胶件进行失效原因分析，失效零件具体信息如下： 
As requested, QA lab has analyzed the failure of the coolnat hose. The background information of the failed part is as following： 
零件信息：Part information 
零件名称 
Part name 
尾门线束橡胶护套 
制造日期 
Production date 
/ 
VIN 码 
VIN 
 / 
销售日期 
Sale date 
/ 
车辆里程数 
Car mileage 
 0 公里 
维修站名称 
Sale agent 
/ 
失效模式描述 
Failure circumstance 
description 
 尾门线束橡胶护套破裂 
原材料信息：Raw material information 
原材料及牌号 
Raw material specification 
 EPDM  
VISTALON 7001、VISTALON 
3666B 
原材料厂商 
Raw material producer 
埃克森美孚 
散件供应商 
Component supplier 
宁波兴亚 
金属热处理状态 
Metal heat treatment state 
/ 
失效零件见图：The failed part is shown in figure 1.  
 
Ⅱ. 结论与建议 Conclusions and suggestions 
结论： 1 行李箱线束护套受到尖锐物体划伤导致失效。 
2 失效件材料符合材料标准要求。 
 
 
建议： 1  确保零件安装使用过程中不受到异常损伤。 
       
   
 
 
 
 
 
分发: 
Distribution 
 SQE：张紫瑞 
检验者Author 
何伟 
He Wei 
审核Auditor 
吴文安 
Wu Wenan 
批准Approver 
 
日期Date 
2014-07-10 
日期Date 
2014-07-10 
日期Date 
2014-07-10 
 
 


 
上海汽车中心实验室 
SAIC Center Lab 
中国·上海·嘉定区安研路201 号 
邮编. 201804 
No 201 Anyan road, Jiading, Shanghai China 
Post code 201804 
报告编号 
Report number 
 
SCL-S-14-0217M 
委托者: SQE:张紫瑞 
Request person, dept： 
送样日期:  2014-06-17 
Request date:  
报告日期:  2014-07-10 
Report date：  
第2 页共4 页 
 
 
 
图1 尾门线束用橡胶件破裂 
 
III. 测试结果 Test Results  
 
1 材料测试 
序号 
No. 
试验项目 
Test item 
额定Requirement 
试验结果 
Test result 
评价 Evaluation 
合格 
qualified 
不合格 
unqualified 
材料定性GC-MS 
1 
失效件1 
EPDM 
EPDM 
× 
 
2 
失效件2 
EPDM 
EPDM 
× 
 
材料拉伸强度 
1 
新件 
≥8MPa 
12.7 
× 
 
2 
失效件1 
≥8MPa 
11.7 
× 
 
3 
失效件2 
≥8MPa 
12.7 
× 
 
材料断裂伸长率 
1 
新件 
≥350% 
705.6 
× 
 
2 
失效件1 
≥350% 
750.0 
× 
 
3 
失效件2 
≥350% 
746.9 
× 
 
失效件材料满足标准要求。 
 
 
 
 
 
 
 
 
 
 
 
失效件1 
失效件2 


 
上海汽车中心实验室 
SAIC Center Lab 
中国·上海·嘉定区安研路201 号 
邮编. 201804 
No 201 Anyan road, Jiading, Shanghai China 
Post code 201804 
报告编号 
Report number 
 
SCL-S-14-0217M 
委托者: SQE:张紫瑞 
Request person, dept： 
送样日期:  2014-06-17 
Request date:  
报告日期:  2014-07-10 
Report date：  
第3 页共4 页 
 
2 断口分析 
失效件1 的断口如图2。 
 
 
图2 失效件1 断口 
失效件1 断口表面平整，断口纹路整齐一致，说明受到尖锐物体切割导致，切割方向从护套内径向外。 
 
失效件2 的断口如图3。 
 
 
图3 失效件2 断口 
断裂纹路表明失效件受到尖锐物体划伤导致的开裂，划伤方向如图3 所示从左向右。 
 
使用工具刀模拟护套瞬间受到尖锐物体划伤，观察断口状态。 
模拟失效件1 处的开裂如图4。 
 
 
图4 模拟失效件1 
模拟出的断口纹路与失效件1 断口纹路一致。 
 
开裂方向 
断口面放大 
内径 
开裂方向 
断口面放大 
模拟切割 
切割方向 
纹路方向如失效件1 断口一致 
切割断面 


 
上海汽车中心实验室 
SAIC Center Lab 
中国·上海·嘉定区安研路201 号 
邮编. 201804 
No 201 Anyan road, Jiading, Shanghai China 
Post code 201804 
报告编号 
Report number 
 
SCL-S-14-0217M 
委托者: SQE:张紫瑞 
Request person, dept： 
送样日期:  2014-06-17 
Request date:  
报告日期:  2014-07-10 
Report date：  
第4 页共4 页 
 
模拟失效件2 处的开裂如图5。 
 
 
图5 模拟失效件2 
模拟出的断口纹路与失效件2 断口纹路一致。 
两次模拟出的情况表明失效件受到尖锐物体划伤、切割导致破损。 
 
小结： 
1 失效件均受到尖锐物体划伤导致破裂。 
2 失效件材料均符合图纸要求。 
 
模拟切割 
切割方向 
纹路方向如失效件2 断口一致 
切割断口
