Repository: kujaxr/obsidian-vault

File: 材料工程师/SCL-S-14-0218M-ZP11-A柱饰板-狄春峰.pdf.md
# SCL-S-14-0218M-ZP11-A柱饰板-狄春峰.pdf

 
上海汽车中心实验室
(SAIC Center Lab) 
中国·上海·嘉定区安研路201 号 
邮编. 201804 
No. 201 Anyan Road, Jiading District,  
Shanghai, China. 
Post code :200433 
报告编号：Report number 
SCL-S-14-0218M 
委托者Requestor：季小吉 
送样日期Deliver date：2014.07.09 
报告日期Report date：2014.07.25 
第 1 页 共 5 页 
Page 1 of 5  
 
零件号 
Part number 
10081888 
零件名称 
Part name 
A 柱外饰板 
A-Post trim 
图纸日期 
Drawing date  
/ 
零件生产日期 
Production date 
/ 
供货商 
Supplier 
南通冠东 
Nantong Guandong 
车型/项目 
Car type/project 
ZP 11 
 
   阶段性报告  Stage report        结论性报告 Conclusion report           测试报告 Test report 
Ⅰ.任务描述 Task description 
实验室受委托对遮阳板进行失效原因分析，失效零件具体信息如下： 
As requested, QA lab has analyzed the invalid cause of sunshield, and the information of invalid part is shown as 
following： 
零件信息：Part information 
零件名称 
Part name 
A 柱外饰板 
A-Post trim 
制造日期 
Production date 
/ 
VIN 码 
VIN number 
/ 
销售日期 
Sale date 
/ 
车辆里程数 
Car mileage 
3 km 
销售商 
Sale agent 
/ 
失效模式描述 
Invalid situation 
description 
A 柱外饰板开裂 
A-post trim fractured. 
原材料信息：Raw material information 
原材料及牌号 
Raw material 
and trademark 
PMMA 
ZGA 010黑色 
原材料厂商 
Raw material producer 
Evonik 
散件供应商 
Part supplier 
/ 
金属热处理状态 
Metal heat treatment state 
/ 
失效零件见图1：The invalid part is shown in Fig 1.  
Ⅱ. 结论与建议 Conclusions and suggestions 
结论： 1. 零件在极端工况下内应力开裂。 
       2. 零件材料符合技术要求。 
Conclusions:  1. Part fractured caused by internal force at extreme working condition. 
2. Material performance of part conformed to requirements.   
建议： 1. 跟踪市场表现。 
Suggestions: 1.  Market manifestation should be followed.  
           
分发： 
Dispenser 
SQE:季小吉, Liz 
检验者： 
Identifier 
狄春峰 
Di Chunfeng 
审核： 
Auditor 
狄春峰 
Di Chunfeng 
批准： 
Approver 
 
日期： 
Date 
2014.07.25 
日期： 
Date 
2014.07.25 
日期： 
Date 
2014.07.28 
 
 


 
上海汽车中心实验室
(SAIC Center Lab) 
中国·上海·嘉定区安研路201 号 
邮编. 201804 
No. 201 Anyan Road, Jiading District,  
Shanghai, China. 
Post code :200433 
报告编号：Report number 
SCL-S-14-0218M 
委托者Requestor：季小吉 
送样日期Deliver date：2014.07.09 
报告日期Report date：2014.07.25 
第 2 页 共 5 页 
Page 2 of 5  
 
         
                                           
图1 失效件 
Fig.1 Failure part 
 
III. 测试结果 Test Results  
序号 
No. 
试验项目 
Test item 
额定值 
Requirement 
试验结果 
Test result 
评价 Evaluation 
合格 
qualified 
不合格 
unqualified 
I 
失效件 
 
 
1 
红外（GB/T6040-2002） 
Infrared spectroscopy 
PMMA 
PMMA 
× 
 
2 
玻璃化转变温度 
(GB/T 19644.2-2006) 
Glass transition temperature (℃) 
115±5 
114 
× 
 
II 
新件 
 
 
1 
红外（GB/T6040-2002） 
Infrared Spectroscopy 
PMMA 
PMMA 
× 
 
2 
玻璃化转变温度 
(GB/T 19644.2-2006) 
Glass transition temperature (℃) 
115±5 
114 
× 
 


 
上海汽车中心实验室
(SAIC Center Lab) 
中国·上海·嘉定区安研路201 号 
邮编. 201804 
No. 201 Anyan Road, Jiading District,  
Shanghai, China. 
Post code :200433 
报告编号：Report number 
SCL-S-14-0218M 
委托者Requestor：季小吉 
送样日期Deliver date：2014.07.09 
报告日期Report date：2014.07.25 
第 3 页 共 5 页 
Page 3 of 5  
 
序号 
No. 
试验项目 
Test item 
额定值 
Requirement 
试验结果 
Test result 
评价 Evaluation 
合格 
qualified 
不合格 
unqualified 
IV 
粒料 
 
 
1 
红外（GB/T6040-2002） 
Infrared Spectroscopy 
PMMA 
PMMA 
× 
 
2 
玻璃化转变温度 
(GB/T 19644.2-2006) 
Glass transition temperature (℃) 
115±5 
117 
× 
 
小结：零件材料符合技术要求。 
 
Ⅳ. 宏观分析 Macroscopic observation 
 
失效件断口如图1 所示。失效件表面可见3 处明显的裂纹，其中左侧一道交叉裂纹；中间两道
较短裂纹；右侧一道裂纹较长，约为38mm，该较长裂纹旁还有一道较短裂纹。 
 
从右侧长裂纹垂直方向将其剖开，其剖面如图2 所示。从剖面观察裂纹内部，可以发现裂纹的
左侧，材料表面与本体脱开，表面约2.3mm 表层分离，零件内部有与零件表面平行的裂纹。 
 
 
图2 失效件断口 
Fig. 2 Fracture of failure part 
 
 
 
 
 
 


 
上海汽车中心实验室
(SAIC Center Lab) 
中国·上海·嘉定区安研路201 号 
邮编. 201804 
No. 201 Anyan Road, Jiading District,  
Shanghai, China. 
Post code :200433 
报告编号：Report number 
SCL-S-14-0218M 
委托者Requestor：季小吉 
送样日期Deliver date：2014.07.09 
报告日期Report date：2014.07.25 
第 4 页 共 5 页 
Page 4 of 5  
 
 
 
从平行裂纹处将表层与本体分开，裂纹的断口形貌如图3 所示。断口光滑。 
 
 
图3 失效件断口 
Fig. 3 Fracture of failure part 
 
 
剖开左侧失效位置，如图4，断口形貌与右侧断口一致。此类断口不是零件受外力导致的，而
可能是由于内应力导致的开裂。 
 
 
图4 失效件断口 
Fig. 4 Fracture of failure part 
 
 
 


 
上海汽车中心实验室
(SAIC Center Lab) 
中国·上海·嘉定区安研路201 号 
邮编. 201804 
No. 201 Anyan Road, Jiading District,  
Shanghai, China. 
Post code :200433 
报告编号：Report number 
SCL-S-14-0218M 
委托者Requestor：季小吉 
送样日期Deliver date：2014.07.09 
报告日期Report date：2014.07.25 
第 5 页 共 5 页 
Page 5 of 5  
 
 
 
用新件进行内应力测试，试验方法为90%乙醇+10%水溶液浸泡，浸泡15 分钟后，零件未发生
不良变化，符合SMTC 5 310 022 标准要求。 
加长试验时间，浸泡30 分钟后零件表面发生开裂如图5。将裂纹剖开，断口也发现分层现象，
将分层剥开，内表面也比较光滑，与失效断口一致。综上，可以判断，该失效是零件在极端工况下
导致的内应力开裂。 
 
 
图5 失效模拟 
Fig. 5 Crash simulation

File: 材料工程师/SCL-S-14-0219M 离合器主缸-IP22-狄春峰.pdf.md
# SCL-S-14-0219M 离合器主缸-IP22-狄春峰.pdf

 
上海汽车中心实验室
(SAIC Center Lab) 
中国·上海·嘉定区安研路201 号 
邮编. 201804 
No. 201 Anyan Road, Jiading District,  
Shanghai, China. 
Post code :200433 
报告编号：Report number 
SCL-S-14-0219M 
委托者Requestor：胡炯 
送样日期Deliver date：2014.07.09 
报告日期Report date：2014.07.17 
第 1 页 共 4 页 
Page 1 of 4  
 
零件号 
Part number 
10053638 
零件名称 
Part name 
离合器主缸 
Clutch cylinder 
图纸日期 
Drawing date  
/ 
零件生产日期 
Production date 
/ 
供货商 
Supplier 
浙江亚太 
Zhejiang Yatai 
车型/项目 
Car type/project 
IP 22 
 
   阶段性报告  Stage report        结论性报告 Conclusion report           测试报告 Test report 
Ⅰ.任务描述 Task description 
实验室受委托对离合器主缸进行失效原因分析，失效零件具体信息如下： 
As requested, QA lab has analyzed the invalid cause of clutch cylinder, and the information of invalid part is shown 
as following： 
零件信息：Part information 
零件名称 
Part name 
离合器主缸 
Clutch cylinder 
制造日期 
Production date 
/ 
VIN 码 
VIN number 
/ 
销售日期 
Sale date 
/ 
车辆里程数 
Car mileage 
1291 km  
销售商 
Sale agent 
/ 
失效模式描述 
Invalid situation 
description 
离合器主缸推杆断裂 
Clutch cylinder lever fractured. 
原材料信息：Raw material information 
原材料及牌号 
Raw material 
and trademark 
PA66-GF30+自加5%玻纤 
（图纸要求35%玻纤） 
原材料厂商 
Raw material producer 
上海杰铭 
散件供应商 
Part supplier 
丹阳恒杰 
金属热处理状态 
Metal heat treatment state 
/ 
失效零件见图1：The invalid part is shown in Fig 1.  
Ⅱ. 结论与建议 Conclusions and suggestions 
结论： 1. 零件注塑工艺差，受力导致失效。 
       2. 零件材料不符合技术要求。 
Conclusions:  1. Injection process of part was bad, which led to the failure. 
2. Material performance of part did not conform to requirements.        
建议： 1.供应商对材料问题进行解释并整改。  
2.改善注塑工艺。 
Suggestions: 1. Supplier should explain to the material problem and rectify. 
           2. Injection process should be improved. 
分发： 
Dispenser 
质量分析 胡炯；SQE 于意  
检验者： 
Identifier 
狄春峰 
Di Chenfeng 
审核： 
Auditor 
狄春峰 
Di Chenfeng 
批准： 
Approver 
 
日期： 
Date 
2014.07.17 
日期： 
Date 
2014.07.17 
日期： 
Date 
2014.07.17 
         


 
上海汽车中心实验室
(SAIC Center Lab) 
中国·上海·嘉定区安研路201 号 
邮编. 201804 
No. 201 Anyan Road, Jiading District,  
Shanghai, China. 
Post code :200433 
报告编号：Report number 
SCL-S-14-0219M 
委托者Requestor：胡炯 
送样日期Deliver date：2014.07.09 
报告日期Report date：2014.07.17 
第 2 页 共 4 页 
Page 2 of 4  
 
 
 
图1 失效件 
Fig.1 Failure part 
III. 测试结果 Test Results  
序号 
No. 
试验项目 
Test item 
额定值 
Requirement 
试验结果 
Test result 
评价 Evaluation 
第一次 
第二次 
合格 
qualified 
不合格 
unqualified 
I 
失效件 
 
 
1 
红外（GB/T6040-2002） 
Infrared Spectroscopy 
PA66 
PA66 
× 
 
2 
熔点（GB/T19466.3-2006） 
Melting point (℃) 
260±5 
262 
× 
 
3 
焓值（GB/T19466.3-2006） 
Enthalpy (J/g) 
/ 
49.9 
56.7 
× 
 
4 
灰分（GB/T9345.1-2008） 
Ash content (%) 
35±3 
29.1 
 
× 
II 
新件 
 
 
1 
红外（GB/T6040-2002） 
Infrared Spectroscopy 
PA66 
PA66 
× 
 
2 
熔点（GB/T19466.3-2006） 
Melting point (℃) 
260±5 
262 
× 
 
3 
焓值（GB/T19466.3-2006） 
Enthalpy (J/g) 
/ 
51.9 
56.3 
× 
 
4 
灰分（GB/T9345.1-2008） 
Ash content (%) 
35±3 
29.7 
 
× 
II 
新件 
 
 
1 
红外（GB/T6040-2002） 
Infrared Spectroscopy 
PA66 
PA66 
× 
 


 
上海汽车中心实验室
(SAIC Center Lab) 
中国·上海·嘉定区安研路201 号 
邮编. 201804 
No. 201 Anyan Road, Jiading District,  
Shanghai, China. 
Post code :200433 
报告编号：Report number 
SCL-S-14-0219M 
委托者Requestor：胡炯 
送样日期Deliver date：2014.07.09 
报告日期Report date：2014.07.17 
第 3 页 共 4 页 
Page 3 of 4  
 
序号 
No. 
试验项目 
Test item 
额定值 
Requirement 
试验结果 
Test result 
评价 Evaluation 
第一次 
第二次 
合格 
qualified 
不合格 
unqualified 
2 
熔点（GB/T19466.3-2006） 
Melting point (℃) 
260±5 
262 
× 
 
3 
焓值（GB/T19466.3-2006） 
Enthalpy (J/g) 
/ 
51.8 
56.4 
× 
 
4 
灰分（GB/T9345.1-2008） 
Ash content (%) 
35±3 
29.3 
 
× 
小结：零件材料不符合图纸要求，灰分含量偏低。 
Ⅳ. 宏观分析 Macroscopic observation 
 
 失效件断口如图2 所示。断口呈脆断痕迹，系零件受外力导致断裂。断口处密布孔洞，系零件
注塑工艺不佳导致。失效件底部凸台未成形，系零件缺料注塑未打满，为冷模件。失效件与新件表
面均有不同程度的浮纤现象，注塑工艺不佳。 
 
图2 失效件断口 
Fig. 2 Fracture of failure part 


 
上海汽车中心实验室
(SAIC Center Lab) 
中国·上海·嘉定区安研路201 号 
邮编. 201804 
No. 201 Anyan Road, Jiading District,  
Shanghai, China. 
Post code :200433 
报告编号：Report number 
SCL-S-14-0219M 
委托者Requestor：胡炯 
送样日期Deliver date：2014.07.09 
报告日期Report date：2014.07.17 
第 4 页 共 4 页 
Page 4 of 4  
 
 
失效件为130626 批次，抽选130621 及最新批次的零件剖开观察，如图3 所示。零件均未发现
类似工艺缺陷。 
 
图3 新件 
Fig. 3 New part

File: 材料工程师/SCL-S-14-0220M-IP22-转向机-前减震器-朱玲斌.pdf.md
# SCL-S-14-0220M-IP22-转向机-前减震器-朱玲斌.pdf

 
上海汽车中心实验室 
SAIC Center Lab 
中国·上海·嘉定区安研路201 号 
邮编： 201804 
No 201 Anyan road, Jiading, Shanghai China 
Post code: 201804 
报告编号 
Report number 
 
SCL-S-14-0220M 
委托者: QA   
Chumpol namsom boon 
Request person, dept： 
委托编号:  /  
Request number: 
送样日期:  2014.7.9 
Request date:  
报告日期:  2014.7.16 
Report date：  
第1 页共7 页 
 
SMPV-0.2.3-002-QA -F01 
零件号Part number 
30019927/10135608 
零件名称 
Part name 
转向机外接球头/前减震器柱 
Steering OBJ and front shock absorber column 
图纸日期Drawing date 
/ 
零件生产日期Part production date 
/ 
供货商 
Supplier 
/ 
车型/项目Car type/project 
IP22/23(泰国) 
DVP 材料大纲签署日期DVP material test plan date 
/ 
阶段性报告 Interim report                结论性报告 Conclusion report          
 
Ⅰ.任务描述 Task description 
实验室受委托对转向机外接球头和前减震器柱进行失效原因分析，失效零件具体信息如下： 
As requested, SCL has analyzed the failure of steering OBJ and front shock absorber column. The information of the 
failed part is as following： 
零件信息：Part information 
零件名称 
Part name 
转向机外接球头/前减震器柱 
Steering OBJ and front shock absorber column 
车制造日期 
Vehicle production date 
/ 
VIN 码 
VIN 
/ 
销售日期 
Sale date 
/ 
车辆里程数 
Car mileage 
27540km 
维修站名称 
Sale agent 
/ 
失效模式描述 
Failure circumstance  
IP22/23 下雨天在泰国进行路试，转向机外接球头、前减震器柱断裂。 
IP 22/23 road test with rainy in Thailand, the steering OBJ and front absorber column fracture. 
原材料信息：Raw material information 
原材料及牌号 
Raw material specification 
/ 
原材料厂商 
Raw material producer 
/ 
散件供应商 
Component supplier 
/ 
金属热处理状态 
Metal heat treatment state 
/ 
失效零件见图1：The failed part is shown in figure 1 
 
Ⅱ. 结论与建议 Conclusions and Suggestions 
 
结论Conclusions： 
（1）前减震器柱和转向机外接球头是由于过载而断裂的；这是由于车辆失控撞击路边物体所致。The front shock 
absorber and steering OBJ was broken due to overload which was because the car was out of control and impacted the 
objects at the road side.  
（2）失效件（减震器柱和转向机外接球头）成分合格，硬度和组织正常。The chemical compositions of failure parts 
（shock absorber column and steering OBJ） are qualified, the microstructure and hardness are normal. 
 
建议Suggestions： 
（1）调查车辆驾驶情况。To investigation of vehicle driving.  
 
 
分发: 
Distribution 
QA  Chumpol namsomboon 
检验者Author 
朱玲斌 
Zhu Lingbin 
审核Auditor 
邵百明 
Shao Baiming 
批准Approver 
 
日期Date 
2014.7.16 
日期Date 
2014.7.16 
日期Date 
2014.7.16 


 
上海汽车中心实验室 
SAIC Center Lab 
中国·上海·嘉定区安研路201 号 
邮编： 201804 
No 201 Anyan road, Jiading, Shanghai China 
Post code: 201804 
报告编号 
Report number 
 
SCL-S-14-0220M 
委托者: QA   
Chumpol namsom boon 
Request person, dept： 
委托编号:  /  
Request number: 
送样日期:  2014.7.9 
Request date:  
报告日期:  2014.7.16 
Report date：  
第2 页共7 页 
 
SMPV-0.2.3-002-QA -F01 
III. 调查结果 Investigation Results  
IP22/23 在泰国进行路试，运行至3245 号公路时，车辆发生事故；转向机外接球销、前减震器柱断裂，
摆臂变形，球销被拉脱。当时车辆里程为27540km，车速90km/h；天气为雨天。失效前，车辆可能的行进路线
如图1 所示，由图可知，车辆转弯后，开始向右侧行驶并撞击到路边的物体。 
The IP22/23 accident was on road No.3245 in Thailand. At that time, the car was on road test and it was rainy. 
The steering OBJ、front shock absorber column were broken, the swing arm deformation, ball stub was pulled out . The 
vehicle mileage was 27540km and the speed was 90km/h. Maybe the vehicle travel routes was shown in Figure 1. It can 
be seen that from the figure the vehicle turned right and hit the object at the road side. 
 
图1  车辆失效前行进模式 
Figure 1  Vehicle traveling mode before failure  
 
送至实验室失效件如图2 所示。前减震器柱、转向机外接球销的断裂位置，摆臂的球销位置已经明显锈蚀，
局部位置出现了变形（图2 中黄色虚线）。 
The failure parts were sent to the laboratory as shown in Figure 2. The fracture locations of front shock absorber 
column、steering ball stub and ball stub position of swing arm  were obviously rusty and deformed (see the area whit 
yellow dotted line in Figure 2 ). 
 


 
上海汽车中心实验室 
SAIC Center Lab 
中国·上海·嘉定区安研路201 号 
邮编： 201804 
No 201 Anyan road, Jiading, Shanghai China 
Post code: 201804 
报告编号 
Report number 
 
SCL-S-14-0220M 
委托者: QA   
Chumpol namsom boon 
Request person, dept： 
委托编号:  /  
Request number: 
送样日期:  2014.7.9 
Request date:  
报告日期:  2014.7.16 
Report date：  
第3 页共7 页 
 
SMPV-0.2.3-002-QA -F01 
 
a   前减震器宏观形貌 
a  Macroscopic picture of front shock absorber  
    
 
 
 
b  转向机外接球头宏观形貌 
b  Macroscopic picture of steering OBJ 
c   摆臂宏观形貌 
c   Macroscopic picture of swing arm 
图2   失效件宏观形貌 
Figure 2  Macroscopic picture of failure parts 
断口分析  Fracture Analysis 
图3 为前减震器柱低倍断口形貌，图4 为转向机外接球销低倍断口及SEM 形貌，结合图1、图2 可以知
道： 
 
前减震器柱有明显弯曲痕迹（图3b 红色虚线），断裂方向与弯曲方向一致，如图3 中黑色箭头所示，
表明断裂是由于载荷过大导致的； 
 
球销也是由于过载导致断裂的，断裂方向如图4a 中黑色箭头所示；SEM 图片显示断口形貌均为韧窝
（图4c，4d）； 
 
` 


 
上海汽车中心实验室 
SAIC Center Lab 
中国·上海·嘉定区安研路201 号 
邮编： 201804 
No 201 Anyan road, Jiading, Shanghai China 
Post code: 201804 
报告编号 
Report number 
 
SCL-S-14-0220M 
委托者: QA   
Chumpol namsom boon 
Request person, dept： 
委托编号:  /  
Request number: 
送样日期:  2014.7.9 
Request date:  
报告日期:  2014.7.16 
Report date：  
第4 页共7 页 
 
SMPV-0.2.3-002-QA -F01 
 
失效件断口均为过载，这可能是由于车辆在雨天高速行驶，转弯后失控导致撞击路边障碍物造成的。 
 
Figure 3 is the low magnification fracture morphology of the front shock absorber column. Figure 4 is the low 
magnification fracture morphology and SEM morphology of steering ball stub. Basing on Figure 1 and Figure 2, it can 
be seen: 
 
The front shock absorber column was bended (Figure 3b the red dotted line) and the fracture direction is 
consistent with the bending direction as shown by the black arrow of fig. 3. All these show that the fracture 
was due to overload; 
 
The ball stub fracture is also due to overload. The fracture direction is shown by black arrows in Figure 4a; 
the SEM picture shows the fracture morphology is dimple; 
 
All the parts were broken due to overload, which was because the vehicle was out of control and impact the 
object at the road side with a high speed in a rainy day. 
a    断口 
a  fracture surface 
b  弯曲变形 
b  bending deforming  
图3  前减震器柱断口形貌 
Figure 3  fracture morphology of the front shock absorber column 
 
 
 
a   宏观断口 
a  macro fracture surface 
       b 球销侧面形貌-弯曲变形 
      b  ball stub lateral morphology-bending deforming 
 
位置1 
Position 1 
位置2 
Position 2 
金相剖面 
Metallographic 
section 
金相剖面 
Metallographic 
section 


 
上海汽车中心实验室 
SAIC Center Lab 
中国·上海·嘉定区安研路201 号 
邮编： 201804 
No 201 Anyan road, Jiading, Shanghai China 
Post code: 201804 
报告编号 
Report number 
 
SCL-S-14-0220M 
委托者: QA   
Chumpol namsom boon 
Request person, dept： 
委托编号:  /  
Request number: 
送样日期:  2014.7.9 
Request date:  
报告日期:  2014.7.16 
Report date：  
第5 页共7 页 
 
SMPV-0.2.3-002-QA -F01 
 
 
c  位置1SEM 形貌-韧窝 
c  SEM morphology of position1-dample 
d  位置2SEM 形貌-韧窝 
d  SEM morphology of position2-dample 
图4   球销断口形貌 
Figure 4  fracture morphology of ball stub 
 
材料测试  Material Test Results 
对前减震器柱和球销材料进行检测，其结果如下： 
（1） 前减震器柱材料化学成分合格，硬度正常，微观组织为铁素体和珠光体，正常； 
（2） 球销材料化学成分合格，硬度正常，微观组织为回火索氏体，正常。 
     To test the material of the front shock absorber column and ball stub, the result are as follows: 
(1)  The chemical component of the front shock absorber column are qualified, the hardness is normal, the 
microstructure is ferrite and pearlite, which is normal. 
(2) The chemical component of the ball stub are qualified, the hardness is normal, the microstructure is tempered 
sorbite,  which is normal. 
表1  材料检测结果 
Table 1 material test result 
序号 
No. 
测试项目 
Test item 
额定值 
Requirement 
试验结果 
Test result 
评价 Evaluation 
合格 
OK 
不合格 
Not OK 
1 
前减震器柱（10135608） 
Front shock absorber column (10135608) 
 
 
1.1 
成分 
Component 
35（GB/T 699-1999） 
 
 
 
C 
0.32~0.39 
0.357 
× 
 
Si 
0.17~0.37 
0.212 
× 
 
Mn 
0.50~0.80 
0.627 
× 
 
P 
≤0.035 
0.013 
× 
 
S 
≤0.035 
0.0065 
× 
 


 
上海汽车中心实验室 
SAIC Center Lab 
中国·上海·嘉定区安研路201 号 
邮编： 201804 
No 201 Anyan road, Jiading, Shanghai China 
Post code: 201804 
报告编号 
Report number 
 
SCL-S-14-0220M 
委托者: QA   
Chumpol namsom boon 
Request person, dept： 
委托编号:  /  
Request number: 
送样日期:  2014.7.9 
Request date:  
报告日期:  2014.7.16 
Report date：  
第6 页共7 页 
 
SMPV-0.2.3-002-QA -F01 
序号 
No. 
测试项目 
Test item 
额定值 
Requirement 
试验结果 
Test result 
评价 Evaluation 
合格 
OK 
不合格 
Not OK 
 
Cr 
≤0.25 
0.023 
× 
 
 
Ni 
≤0.30 
0.022 
× 
 
 
Cu 
≤0.25 
0.058 
× 
 
1.2 
硬度 
Hardness 
/ 
HB2.5/62.5:243,238,240 
/ 
 
1.3 
抗拉强度 
Tensile strength 
≥530MPa 
841 MPa,823 MPa,830 MPa 
× 
 
1.4 
微观组织 
Microstructure 
/ 
铁素体+珠光体（图6） 
Ferrite + pearlite（Fig 6） 
/ 
 
2 
球销（10058665） 
Ball stub (10058665) 
 
 
2.1 
成分 
40Cr 
（GB/T 3077-1999） 
 
 
 
C 
0.37~0.44 
0.405 
× 
 
Si 
0.17~0.37 
0.212 
× 
 
Mn 
0.50~0.80 
0.596 
× 
 
Cr 
0.80~1.10 
0.899 
× 
 
P 
≤0.035 
0.018 
× 
 
S 
≤0.035 
0.022 
× 
 
2.2 
硬度 
Hardness 
/ 
HRC: 30.0,29.5,31.0 
/ 
 
2.3 
抗拉强度 
Tensile strength 
≥980MPa 
989 MPa,977 MPa, 1002 MPa 
× 
 
2.3 
微观组织 
Microstructure 
/ 
回火索氏体（图7） 
Tempered sorbite （Fig 7） 
/ 
 
 
 
图5  前减震器柱断口剖面形貌 
图5  Fracture metallographic section of front shock absorber column 
图6 
Figure 6 
断裂方向 
Fracture direction 


 
上海汽车中心实验室 
SAIC Center Lab 
中国·上海·嘉定区安研路201 号 
邮编： 201804 
No 201 Anyan road, Jiading, Shanghai China 
Post code: 201804 
报告编号 
Report number 
 
SCL-S-14-0220M 
委托者: QA   
Chumpol namsom boon 
Request person, dept： 
委托编号:  /  
Request number: 
送样日期:  2014.7.9 
Request date:  
报告日期:  2014.7.16 
Report date：  
第7 页共7 页 
 
SMPV-0.2.3-002-QA -F01 
图6  铁素体+珠光体 
Figure 6  Ferrite + pearlite 
图7  回火索氏体 
Figure 7 Tempered sorbite 
图8  球销断口剖面形貌 
图8  Fracture metallographic section of ball stub 
 
图7 
Figure 7 
断裂方向 
Fracture direction

File: 材料工程师/SCL-S-14-0221M-AS21 SGE1.5T-空调管-朱玲斌.pdf.md
# SCL-S-14-0221M-AS21 SGE1.5T-空调管-朱玲斌.pdf

 
上海汽车中心实验室 
SAIC Center Lab 
中国·上海·嘉定区安研路201 号 
邮编： 201804 
No 201 Anyan road, Jiading, Shanghai China 
Post code: 201804 
报告编号 
Report number 
 
SCL-S-14-0221M 
委托者: 动力总成  韩芳 
Request person, dept： 
委托编号:  /  
Request number: 
送样日期:  2014.7.10 
Request date:  
报告日期:  2014.7.22 
Report date：  
第1页共5页 
 
SMPV-0.2.3-002-QA -F01 
零件号Part number 
10099960 
零件名称 
Part name 
空调管-压缩机到冷凝器 
A/C hose-comp to cond 
图纸日期Drawing date 
2014-03-18 
零件生产日期Part production date 
/ 
供货商 
Supplier 
SAAA 
车型/项目Car type/project 
AS21 SGE1.5T 
DVP 材料大纲签署日期DVP material test plan date 
/ 
阶段性报告 Interim report                结论性报告 Conclusion report          
 
Ⅰ.任务描述 Task description 
实验室受委托对空调管进行失效原因分析，失效零件具体信息如下： 
As requested, SCL has analyzed the failure of the A/C Hose. The information of the failed part is as following： 
零件信息：Part information 
零件名称 
Part name 
空调管-压缩机到冷凝器 
A/C hose-comp to cond 
车制造日期 
Vehicle production date 
/ 
VIN 码 
VIN 
/ 
销售日期 
Sale date 
/ 
车辆里程数 
Car mileage 
1000km 
维修站名称 
Sale agent 
/ 
失效模式描述 
Failure circumstance  
AS21 在海南测试时发现空调管开裂。 
The A/C hose cracked when AS2 tested in Hainan. 
原材料信息：Raw material information 
原材料及牌号 
Raw material specification 
/ 
原材料厂商 
Raw material producer 
/ 
散件供应商 
Component supplier 
/ 
金属热处理状态 
Metal heat treatment state 
/ 
失效零件见图1：The failed part is shown in figure 1 
 
Ⅱ. 结论与建议 Conclusions and Suggestions 
 
结论Conclusions： 
（1） 空调管在焊趾部位发生疲劳开裂，裂纹源处无明显缺陷。The A/C Hose fatigue cracking in the weld toe, no 
obvious defects found near the crack source. 
（2） 空调管成分合格，硬度和组织正常。The chemical compositions of the A/C Hose are qualified, the hardness 
and microstructure are normal. 
（3） 压板硬度和焊缝区组织正常。The hardness of plate and microstructure of weld seam are normal. 
 
 
建议Suggestions： 
（1） 校核空调管的结构强度。Check the structure strength of the A/C Hose. 
 
 
分发: 
Distribution 
动力总成  韩芳 
检验者Author 
朱玲斌 
Zhu Lingbin 
审核Auditor 
邵百明 
Shao Baiming 
批准Approver 
 
日期Date 
2014.7.22 
日期Date 
2014.7.22 
日期Date 
2014.7.22 


 
上海汽车中心实验室 
SAIC Center Lab 
中国·上海·嘉定区安研路201 号 
邮编： 201804 
No 201 Anyan road, Jiading, Shanghai China 
Post code: 201804 
报告编号 
Report number 
 
SCL-S-14-0221M 
委托者: 动力总成  韩芳 
Request person, dept： 
委托编号:  /  
Request number: 
送样日期:  2014.7.10 
Request date:  
报告日期:  2014.7.22 
Report date：  
第2页共5页 
 
SMPV-0.2.3-002-QA -F01 
III. 调查结果 Investigation Results  
AS21 SGE1.5T 标定车在海南进行测试，在低档位（2）档5000-5500rpm 跑车，直到机油温度到125℃，
一般需要15 分钟，然后浸车起动，启动完后继续跑车，再起动。试验过程中，发现制冷剂泄漏，空调无法正常
工作，添加制冷剂后，发现空调管开裂。开裂时，试验进行了两天，实际里程约1000km。 
空调管装配如图1a 所示，1b 为空调管失效件安装在车上的形貌。图1c 为实验室收到的失效件，图1d 为
断口附近的压痕，对比检查新零件，发现新零件也存在类似压痕，这是由于弯管过程中留下的，正常。图1e 为
螺栓法兰面留下的压痕，无松动痕迹。 
 
a  空调管装配图 
b  现场图片 
c   失效件形貌 
 
d   弯管工艺留下的压痕 
e  螺栓法兰面留下的压痕 
图1   空调管失效件 
 
 


 
上海汽车中心实验室 
SAIC Center Lab 
中国·上海·嘉定区安研路201 号 
邮编： 201804 
No 201 Anyan road, Jiading, Shanghai China 
Post code: 201804 
报告编号 
Report number 
 
SCL-S-14-0221M 
委托者: 动力总成  韩芳 
Request person, dept： 
委托编号:  /  
Request number: 
送样日期:  2014.7.10 
Request date:  
报告日期:  2014.7.22 
Report date：  
第3页共5页 
 
SMPV-0.2.3-002-QA -F01 
断口分析  Fracture Analysis 
图2 为空调管失效件低倍及SEM 形貌，结合图1b 零件的位置，可以看出： 
 空调管因疲劳而失效，疲劳扩展方向如图2a 中黄色箭头所示； 
 疲劳起源于焊趾位置，疲劳源（图2b）附近无明显缺陷。 
 
a  断口低倍形貌 
b  疲劳源形貌 
c  位置1 疲劳特征 
疲劳源 
疲劳源 
位置3 
位置2 
位置1 
金相剖面 


 
上海汽车中心实验室 
SAIC Center Lab 
中国·上海·嘉定区安研路201 号 
邮编： 201804 
No 201 Anyan road, Jiading, Shanghai China 
Post code: 201804 
报告编号 
Report number 
 
SCL-S-14-0221M 
委托者: 动力总成  韩芳 
Request person, dept： 
委托编号:  /  
Request number: 
送样日期:  2014.7.10 
Request date:  
报告日期:  2014.7.22 
Report date：  
第4页共5页 
 
SMPV-0.2.3-002-QA -F01 
d   位置2 疲劳特征 
e    位置3 疲劳特征 
图2  断口形貌 
 
材料测试  Material Test Results 
对空调管失效件材料进行检测，其结果如下： 
（1） 失效件材料化学成分合格，组织正常；铝管原材料硬度正常，靠近焊缝区域的铝管硬度明显比原材
料硬度低； 
（2） 压板硬度和焊缝组织正常。 
表1  材料检测结果 
序号 
No. 
测试项目 
Test item 
额定值 
Requirement 
试验结果 
Test result 
评价 Evaluation 
合格 
OK 
不合格 
Not OK 
1.1 
铝管成分 
3003 
（GB/T 3190-2008） 
 
 
 
Si 
≤0.6 
0.086 
× 
 
Fe 
≤0.7 
0.402 
× 
 
Cu 
0.05~0.20 
0.071 
× 
 
Mn 
1.0~1.5 
1.053 
× 
 
Zn 
≤0.1 
0.016 
× 
 
1.2 
铝管硬度（图3） 
原材料/ 
HV0.3：47,50,52 
× 
 
近焊缝区域（硬度位置1） 
HV0.3：37,38,39 
/ 
 
近焊缝区域（硬度位置2） 
HV0.3：41,43,40 
/ 
 
1.3 
铝管微观组织 
/ 
a 固溶体基体上均匀分布着
析出相（图4） 
/ 
 
1.4 
压板硬度 
（材料6061） 
原材料硬度 
（硬度位置3，图3） 
HV0.3：89,88,89 
/ 
 
1.5 
焊料组织 
（材料4047） 
/ 
白色块状a 固溶体+细小共
晶硅（图5） 
/ 
 


 
上海汽车中心实验室 
SAIC Center Lab 
中国·上海·嘉定区安研路201 号 
邮编： 201804 
No 201 Anyan road, Jiading, Shanghai China 
Post code: 201804 
报告编号 
Report number 
 
SCL-S-14-0221M 
委托者: 动力总成  韩芳 
Request person, dept： 
委托编号:  /  
Request number: 
送样日期:  2014.7.10 
Request date:  
报告日期:  2014.7.22 
Report date：  
第5页共5页 
 
SMPV-0.2.3-002-QA -F01 
 
图3  开裂位置剖面形貌 
图4  铝管组织 
图5  钎料组织 
 
硬度位置3 
硬度位置1 
硬度位置2 
 
 
断裂方向

File: 材料工程师/SCL-S-14-0222M-AS21-制动盘护板-朱玲斌.pdf.md
# SCL-S-14-0222M-AS21-制动盘护板-朱玲斌.pdf

 
上海汽车中心实验室 
SAIC Center Lab 
中国·上海·嘉定区安研路201 号 
邮编： 201804 
No 201 Anyan road, Jiading, Shanghai China 
Post code: 201804 
报告编号 
Report number 
 
SCL-S-14-0222M 
委托者: CH  徐晓轶 
Request person, dept： 
委托编号:  /  
Request number: 
送样日期:  2014.7.11 
Request date:  
报告日期:  2014.7.29 
Report date：  
第1页共4页 
 
SMPV-0.2.3-002-QA -F01 
零件号Part number 
10163174 
零件名称 
Part name 
前制动盘护板 
Shield-FRT BRK 
图纸日期Drawing date 
2009-11-10 
零件生产日期Part production date 
/ 
供货商 
Supplier 
上海飞众 
车型/项目Car type/project 
AS21 
DVP 材料大纲签署日期DVP material test plan date 
/ 
阶段性报告 Interim report                结论性报告 Conclusion report          
 
Ⅰ.任务描述 Task description 
实验室受委托对左前制动盘护板进行失效原因分析，失效零件具体信息如下： 
As requested, SCL has analyzed the failure of the Shiedl-FR BRK. The information of the failed part is as following： 
零件信息：Part information 
零件名称 
Part name 
前制动盘护板 
Shield-FRT BRK 
车制造日期 
Vehicle production date 
/ 
VIN 码 
VIN 
/ 
销售日期 
Sale date 
/ 
车辆里程数 
Car mileage 
GD 试验完成里程16585km，零件
里程36251km 
维修站名称 
Sale agent 
/ 
失效模式描述 
Failure circumstance  
AS21 在广德进行GD 试验，左前制动盘护板开裂。 
The Shield-FRT BRK of AS21 cracking when GD test in Guangde.. 
原材料信息：Raw material information 
原材料及牌号 
Raw material specification 
DC01 
原材料厂商 
Raw material producer 
上海宝钢 
散件供应商 
Component supplier 
/ 
金属热处理状
态 
Metal heat treatment state 
/ 
失效零件见图1：The failed part is shown in figure 1 
 
Ⅱ. 结论与建议 Conclusions and Suggestions 
 
结论Conclusions： 
（1） 前制动盘护板是由于受到振动而导致的疲劳开裂。The Shield-FRT BRK fractured due to fatigue which was 
caused by vibration. 
（2） 失效件材料化学成分符合要求，硬度和微观组织正常。The chemical composition meet the requirement, the 
hardness and microstructure are normal. 
 
 
 
建议Suggestions： 
（1） 校核护板负载状况，优化结构来减小振动或提升材料强度（ST37-2G）。Check plate load, optimize the 
structure to reduce the vibration or enhance the strength of materials(ST37-2G). 
 
分发: 
Distribution 
CH  徐晓轶 
检验者Author 
朱玲斌 
Zhu Lingbin 
审核Auditor 
邵百明 
Shaobaiming 
批准Approver 
 
日期Date 
2014.7.29 
日期Date 
2014.7.30 
日期Date 
2014.7.30 


 
上海汽车中心实验室 
SAIC Center Lab 
中国·上海·嘉定区安研路201 号 
邮编： 201804 
No 201 Anyan road, Jiading, Shanghai China 
Post code: 201804 
报告编号 
Report number 
 
SCL-S-14-0222M 
委托者: CH  徐晓轶 
Request person, dept： 
委托编号:  /  
Request number: 
送样日期:  2014.7.11 
Request date:  
报告日期:  2014.7.29 
Report date：  
第2页共4页 
 
SMPV-0.2.3-002-QA -F01 
III. 调查结果 Investigation Results  
AS21 在广德进行GD 试验，车辆试验里程到16585km 时，左前制动盘护板开裂，此时车辆及护板总里程
为36251km。连接螺栓无更换或松动记录，此前该护板进行台架试验，无失效记录。 
送至实验室失效件如图1 所示。可以看出，护板安装螺栓位置呈内凹结构，失效孔到另外两孔的距离明显
大于另外两孔之间的距离，其开裂形态如图1 中黄色虚线所示。三个连接孔痕迹表明连接螺栓无松动。 
图1   失效件形貌 
 
断口分析 
图2 为失效件的低倍及SEM 形貌，图3 为断口剖面金相形貌，结合图1 可以知道： 
 断口按照图1 及图2a 的走势，分为三个独立断口，从断口长短及终止位置来看，主裂纹位置见图2a； 
 护板由于疲劳而发生开裂，主疲劳源位于内凹一侧的螺栓法兰面边缘，疲劳源断口无明显缺陷，局部位
置沿晶开裂（图2c）；疲劳扩展方向如图2b 中黑色箭头所示； 
 疲劳源一侧有较明显的磨损和变形痕迹，这是护板强烈摆动与螺栓法兰边相互磨损造成的。 
 从结构来看，车辆工作时失效孔处的载荷会大于另外两孔处的载荷，当长期运行时，该位置相对容易发
生疲劳开裂。 
 
 
 
 
 
 


 
上海汽车中心实验室 
SAIC Center Lab 
中国·上海·嘉定区安研路201 号 
邮编： 201804 
No 201 Anyan road, Jiading, Shanghai China 
Post code: 201804 
报告编号 
Report number 
 
SCL-S-14-0222M 
委托者: CH  徐晓轶 
Request person, dept： 
委托编号:  /  
Request number: 
送样日期:  2014.7.11 
Request date:  
报告日期:  2014.7.29 
Report date：  
第3页共4页 
 
SMPV-0.2.3-002-QA -F01 
 
a  失效件低倍形貌 
b  断口低倍形貌 
c   疲劳源-沿晶 
d   位置1 形貌-疲劳辉纹 
图2   断口低倍及SEM 形貌 
图3  断口位置金相形貌 
疲劳源 
疲劳源 
位置1 
主裂纹 
次裂纹1 
次裂纹2 
疲劳源 
金相剖
切面 
疲劳源 
断裂
方向 
 


 
上海汽车中心实验室 
SAIC Center Lab 
中国·上海·嘉定区安研路201 号 
邮编： 201804 
No 201 Anyan road, Jiading, Shanghai China 
Post code: 201804 
报告编号 
Report number 
 
SCL-S-14-0222M 
委托者: CH  徐晓轶 
Request person, dept： 
委托编号:  /  
Request number: 
送样日期:  2014.7.11 
Request date:  
报告日期:  2014.7.29 
Report date：  
第4页共4页 
 
SMPV-0.2.3-002-QA -F01 
 
材料测试  Material Test Results 
对失效件材料进行检测，其结果如下： 
（1） 失效件材料化学成分合格； 
（2） 失效件硬度正常，换算后拉伸强度符合标准规定； 
（3） 失效件组织为铁素体，正常。 
 
表1  材料检测结果 
序号 
No. 
测试项目 
Test item 
额定值 
Requirement 
试验结果 
Test result 
评价 Evaluation 
合格 
OK 
不合格 
Not OK 
1 
成分 
DC01 
（Q/BQB 403-2009） 
 
 
 
C 
≤0.10 
0.0061 
× 
 
Mn 
≤0.50 
0.154 
× 
 
P 
≤0.035 
0.014 
× 
 
S 
≤0.025 
0.0065 
× 
 
Alt 
≥0.015 
0.044 
× 
 
2 
失效件硬度 
/ 
HV0.5：113，110，113 
/ 
 
3 
失效件强度 
≥270Mpa 
329,320,329(1) 
× 
 
4 
微观组织 
/ 
铁素体（见图3） 
/ 
 
注：（1）换算根据DIN 18265-2004 标准。

File: 材料工程师/SCL-S-14-0223M-IP22 TT-空调低压管泄漏-吴文安.pdf.md
# SCL-S-14-0223M-IP22 TT-空调低压管泄漏-吴文安.pdf

 
上海汽车中心实验室 
SAIC Center Lab 
中国·上海·嘉定区安研路201 号 
邮编. 201804 
No 201 Anyan road, Jiading, Shanghai China 
Post code 201804 
报告编号 
Report number 
 
SCL-S-14-0223M 
委托者: SQE: 李茗青 
Request person, dept： 
送样日期:  2014-07-14 
Request date:  
报告日期:  2014-07-17 
Report date：  
第1 页共6 页 
 
零件号Part number 
10096055 
 零件名称 
Part name 
空调低压管 
图纸日期Drawing date 
/ 
零件生产日期Part production date 
/ 
 供货商 
Supplier 
SAAA 
车型/项目Car type/project 
IP22 TT 
试验大纲签署日期： 
/ 
 
   阶段性报告 Interim report        结论性报告 Conclusion report        
Ⅰ.任务描述 Task description 
实验室受委托对SAAA 生产的空调低压管进行失效原因分析，失效零件具体信息如下： 
As requested, QA lab has analyzed the failure of the hose which is from SAAA. The background information of the failed part is as following： 
零件信息：Part information 
零件名称 
Part name 
空调低压管 
制造日期 
Production date 
/ 
VIN 码 
VIN 
LSJW26H37CS990187 
销售日期 
Sale date 
/ 
车辆里程数 
Car mileage 
90539 km 
维修站名称 
Sale agent 
/ 
失效模式描述 
Failure circumstance 
description 
泰国适应性试验中，发现空调低压管泄露，空调不制冷。 
原材料信息：Raw material information 
原材料及牌号 
Raw material specification 
PA/IIR/EPDM 
原材料厂商 
Raw material producer 
/ 
散件供应商 
Component supplier 
日轮 
金属热处理状态 
Metal heat treatment state 
/ 
失效零件见图：The failed part is shown in figure 1.  
 
Ⅱ. 结论与建议 Conclusions and suggestions 
结论：1 零件在靠近扣压区域形成弯曲褶皱，加剧胶管内层同衬管端部的作用力，形成疲劳开裂，致使胶
管泄漏。        
 
建议： 1 检查零件在安装，使用过程中不受异常挤压，形成褶皱。 
 
       2 追加研究胶管安装位置，确保不因过小的弯曲半径导致胶管形成褶皱。 
 
 
 
          
 
 
 
 
分发: 
Distribution 
SQE: 李茗青 
检验者Author 
吴文安  
Wuwenan 
审核Auditor 
胡仁其 
Hurenqi 
批准Approver 
 
日期Date 
2014-07-17 
日期Date 
2014-07-17 
日期Date 
2014-07-17 


 
上海汽车中心实验室 
SAIC Center Lab 
中国·上海·嘉定区安研路201 号 
邮编. 201804 
No 201 Anyan road, Jiading, Shanghai China 
Post code 201804 
报告编号 
Report number 
 
SCL-S-14-0223M 
委托者: SQE: 李茗青 
Request person, dept： 
送样日期:  2014-07-14 
Request date:  
报告日期:  2014-07-17 
Report date：  
第2 页共6 页 
 
 
                                                            图1 失效照片 
III. 测试结果 Test Results  
1 材料分析： 
 
对失效件的内层材料性能进行检测，材料测试为PA+IIR 复合层： 
序号 
No. 
试验项目 
Test item 
额定 
Requirement 
试验结果 
Test result 
评价 Evaluation 
合格 
qualified 
不合格 
unqualified 
失效件 
1 
拉伸强度 
Tensile strength 
ISO 37 
/ 
12.9MPa 
/ 
/ 
2 
断裂伸长率 
Elongation at tear 
ISO 37 
/ 
277% 
/ 
/ 
抽样件 
1 
拉伸强度 
Tensile strength 
ISO 37 
/ 
16.8MPa 
/ 
/ 
2 
断裂伸长率 
Elongation at tear 
ISO 37 
/ 
311% 
/ 
/ 
 
失效件材料拉伸强度和伸长率有一定下降，拉伸强度下降程度为-23%，伸长率下降程度为-11%；说明胶管
材料经过使用过后材料性能有一定的下降，但并未产生显著下降。 
     
2 表面分析：  
  现场反馈实车状态下胶管的接头区域存在异常弯折现象： 
  
 
 
样件到实验室时已被解剖分析 


 
上海汽车中心实验室 
SAIC Center Lab 
中国·上海·嘉定区安研路201 号 
邮编. 201804 
No 201 Anyan road, Jiading, Shanghai China 
Post code 201804 
报告编号 
Report number 
 
SCL-S-14-0223M 
委托者: SQE: 李茗青 
Request person, dept： 
送样日期:  2014-07-14 
Request date:  
报告日期:  2014-07-17 
Report date：  
第3 页共6 页 
 
  胶管解剖后发现在异常弯折区域的胶管内层存在严重褶皱现象，且在内衬铝管处边缘处发现PA 阻隔层有破损： 
  
 
 
3 断口分析：  
3.1 胶管内层PA 阻隔层局部区域内层发生破例，破裂区域同胶管发生异常弯折区域吻合。其余区域有压痕，但
未发生破裂： 
     
 
          PA 阻隔层断裂区域                           PA 阻隔层未断裂区域 
 
PA 阻隔层的断裂面发现有疲劳弯折的纹路，在未断裂的区域同样具有疲劳纹路，说明胶管PA 阻隔层在工
作中受到铝管端口持续作用力。无褶皱端同区域的PA 阻隔层存在压痕，但疲劳弯折纹路不明显： 
 
 
 
 
 
 
破损 
褶皱 
疲劳弯折纹路 
疲劳弯折纹路 
存在压痕，但无明显的疲劳纹路 


 
上海汽车中心实验室 
SAIC Center Lab 
中国·上海·嘉定区安研路201 号 
邮编. 201804 
No 201 Anyan road, Jiading, Shanghai China 
Post code 201804 
报告编号 
Report number 
 
SCL-S-14-0223M 
委托者: SQE: 李茗青 
Request person, dept： 
送样日期:  2014-07-14 
Request date:  
报告日期:  2014-07-17 
Report date：  
第4 页共6 页 
 
3.2 在PA 阻隔层破裂区域，发现IIR 橡胶层发生破裂，且破裂面已扩展至编织层，破裂断口如下： 
    
 
 
经断口分析，橡胶层的断裂从编织层引发，向PA 阻隔层扩展。从端面分析，端面具有多个层次，说明胶料
开裂是个长期的疲劳开裂： 
 
 
 
 
 
破口1 
破口2 
撕裂方向 
撕裂方向 
破口1 
破口2 
扩展层次 
扩展层次 


 
上海汽车中心实验室 
SAIC Center Lab 
中国·上海·嘉定区安研路201 号 
邮编. 201804 
No 201 Anyan road, Jiading, Shanghai China 
Post code 201804 
报告编号 
Report number 
 
SCL-S-14-0223M 
委托者: SQE: 李茗青 
Request person, dept： 
送样日期:  2014-07-14 
Request date:  
报告日期:  2014-07-17 
Report date：  
第5 页共6 页 
 
4 扣压分析： 
  对扣压槽的尺寸进行测量，测试结果在24.50～24.55mm，满足24.35～24.65mm 的尺寸要求。 
 
  对胶管扣压如图进行解剖，未发现铝管同锁紧套纵向存在不同心的现象： 
  
  
 
   
对胶管圆周进行3 点测量，最小值为2.962mm，最大值为3.017mm，极差值为0.045mm，可认为铝管同缩
紧套同心度符合要求： 
  
 
 
   综上所述，胶管扣压未发现有明显缺陷。 
 
5 衬管端部分析： 
失效件衬管端部有机加工倒角工艺，对比未渗漏端衬管，倒角程度一直；在端部发现有部分磕碰伤，对比
未褶皱端衬管端部同样存在一定的磕碰伤，结合断口呈现的橡胶断裂方向由编织层产生，可排除磕碰伤导致的
开裂缺陷。 
   
 
 
泄漏端衬管端部                             未褶皱端衬管端部 
 
机加工倒角 
磕碰伤 
机加工倒角 
磕碰伤 


 
上海汽车中心实验室 
SAIC Center Lab 
中国·上海·嘉定区安研路201 号 
邮编. 201804 
No 201 Anyan road, Jiading, Shanghai China 
Post code 201804 
报告编号 
Report number 
 
SCL-S-14-0223M 
委托者: SQE: 李茗青 
Request person, dept： 
送样日期:  2014-07-14 
Request date:  
报告日期:  2014-07-17 
Report date：  
第6 页共6 页 
 
小结：  
1 
胶管在实际使用状态下靠近接头处发生异常褶皱，导致胶管内层同铝管端口产生压缩 
2 
断口均为撕裂纹路，说明密封件在受到挤压的情况下形成撕裂断裂。 
3 
胶管材料性能具有一定程度的下降，但下降程度不明显。

File: 材料工程师/SCL-S-14-0224M- DCT360 - 差速器螺栓-白云岭.pdf.md
# SCL-S-14-0224M- DCT360 - 差速器螺栓-白云岭.pdf

 
上海汽车中心实验室 
SAIC Center Lab 
中国·上海·嘉定区安研路201 号 
邮编: 201804 
No 201 Anyan road, Jiading, Shanghai ,China 
Post code: 201804 
报告编号 
Report number 
 
SCL-S-14-0224M 
委托者:  SQE 陈肖 
Request person, dept： 
委托编号:  /  
Request number: 
送样日期:  2014.7.15 
Request date:  
报告日期:  2014.8.4 
Report date：第 1 页 共 8 页 
 
SMPV-0.2.3-002-QA -F01 
零件号Part number 
10010193 
 零件名称 
Part name 
差速器螺栓 （M10 12.9 级） 
Bolt 
图纸日期Drawing date 
2012.12.6 
零件生产日期Part production date 
/ 
 供货商 
Supplier 
博昌 
车型/项目Car type/project 
BP32/DCT360  
DVP 材料大纲签署日期DVP material test plan date 
/ 
阶段性报告  Stage report                结论性报告 Conclusion report 
 
Ⅰ.任务描述 Task description 
实验室受委托对差速器螺栓进行失效原因分析，失效零件具体信息如下： 
As requested, SCL has analyzed the failure of bolt. The information of the failed part is as following： 
零件信息：Part information 
零件名称 
Part name 
差速器螺栓 （M10 12.9 级） 
Bolt 
制造日期 
Production date 
/ 
VIN/车/发动机号码
car/engine no 
1#:  PN：10014444 
2#   PN：10018888 
失效日期 
Incident date 
/ 
车辆里程数/测试寿命 
Car mileage/Test life 
1#：0 km    
2#：14811 km     
失效地点 
Location 
1#：临港工厂    
2#：九江  
失效模式描述 
Failure circumstance description 
1#：整车下线时有一次剧烈冲击，并听到变速器部位发出异响，但是还能继续开。后
将总成拆解下来。外观检查没有发现异常，壳体没有开裂。拆解后，发现变速器内部
有很多铝屑，拆解到差壳后，发现差壳上对角螺栓已经完全逃出断裂，四段都在箱体
内。 
2#：差速器螺栓脱出、断裂。 
原材料信息：Raw material information 
原材料及牌号 
Raw material specification 
42CrMo 
原材料厂商 
Raw material producer 
/ 
散件供应商 
Component supplier 
/ 
金属热处理状态 
Metal heat treatment state 
淬火+回火 
失效零件见图2：The failed part is shown in figure 2.  
Ⅱ. 结论与建议 Conclusions and suggestions 
结论Conclusions： 
1、 失效螺栓是由于夹紧力不足（松脱）后，受到多次冲击造成的过载断裂。 
The failure is overload fracture , due to several attacks after insufficient clamping force (loose). 
2、 失效件的材料性能符合图纸技术要求。 
The material properties of the part meet the technical requirements of the drawing.  
 
建议Suggestions： 
1、 建议系统排查螺栓装配及连接副之间的匹配情况。 
Recommended System investigation bolt assembly and the matching of connection deputy. 
 
分发： 
Distribution 
SQE 陈肖 
检验者Author 
 
 
 
白云岭   
Bai Yunling 
审核Auditor 
邵百明 
Shao Baiming 
批准Approver 
                    
日期Date 
2014.8.4 
日期Date 
2014.8.5 
日期Date 
2014.8.5 


 
上海汽车中心实验室 
SAIC Center Lab 
中国·上海·嘉定区安研路201 号 
邮编: 201804 
No 201 Anyan road, Jiading, Shanghai ,China 
Post code: 201804 
报告编号 
Report number 
 
SCL-S-14-0224M 
委托者:  SQE 陈肖 
Request person, dept： 
委托编号:  /  
Request number: 
送样日期:  2014.7.15 
Request date:  
报告日期:  2014.8.4 
Report date：第 2 页 共 8 页 
 
SMPV-0.2.3-002-QA -F01 
III. 测试结果 Test Results  
一、 宏观观察： 
1、 失效螺栓在总成中装配关系如图1 所示，在该总成中共装配12 件该螺栓。 
2、 收到委托者提供的实物形貌：1#变速箱发现2 件断裂螺栓，失效件实物形貌见图2a、2b；2#变速箱发 
现5 件断裂螺栓，1 件弯曲变形螺栓，失效件实物形貌见图2c、2d。 
 
  
 
 
 
 
 
 
 
图1 失效螺栓在总成中装配关系 
图2 失效件实物形貌 
螺
栓 
2a 
2d 
2c 
2b 


 
上海汽车中心实验室 
SAIC Center Lab 
中国·上海·嘉定区安研路201 号 
邮编: 201804 
No 201 Anyan road, Jiading, Shanghai ,China 
Post code: 201804 
报告编号 
Report number 
 
SCL-S-14-0224M 
委托者:  SQE 陈肖 
Request person, dept： 
委托编号:  /  
Request number: 
送样日期:  2014.7.15 
Request date:  
报告日期:  2014.8.4 
Report date：第 3 页 共 8 页 
 
SMPV-0.2.3-002-QA -F01 
（一）、1#变速箱： 
变速箱壳体拆解后实物形貌，见图3a；壳体内壁已严重打伤，壳体内残留较多碎屑，见图3b。断裂螺
栓所在小总成实物形貌见图3c，该小总成中共有12 个紧固螺栓，其中4 号和10 号螺栓断裂失效，并已脱
落至变速箱箱体内部；螺栓的装配工艺是对角180 度的两个螺栓为一组同时自动拧紧。其余未脱落螺栓的
法兰头表面被卡在壳体上的断裂螺栓残体严重磨伤，位置处在同一同心圆上，典型图片见图3d。与断裂螺
栓匹配的大齿轮的表面压痕较轻，见图3e；与其他未断裂螺栓匹配的大齿轮的表面压痕较深，见图3f。 
 
 
 
 
 
 
图3  1#变速箱宏观观察 
 
3a 
3d 
3c 
3b 
3f 
3e 


 
上海汽车中心实验室 
SAIC Center Lab 
中国·上海·嘉定区安研路201 号 
邮编: 201804 
No 201 Anyan road, Jiading, Shanghai ,China 
Post code: 201804 
报告编号 
Report number 
 
SCL-S-14-0224M 
委托者:  SQE 陈肖 
Request person, dept： 
委托编号:  /  
Request number: 
送样日期:  2014.7.15 
Request date:  
报告日期:  2014.8.4 
Report date：第 4 页 共 8 页 
 
SMPV-0.2.3-002-QA -F01 
（二）2#变速箱： 
变速箱壳体拆解后实物形貌，见图4a；壳体内壁已严重打伤，壳体内残留较多碎屑，见图4b；外壳体
被打裂，见图4c。断裂螺栓所在小总成实物形貌见图4d，该小总成中共有12 个紧固螺栓，其中4、5、6、
10、12 号螺栓断裂失效并已脱落至变速箱箱体内部，11 号螺栓脱出、杆部被打弯变形；螺栓的装配工艺是
对角180 度的两个螺栓为一组同时自动拧紧。其余未脱落螺栓的法兰头表面被卡在壳体上的断裂螺栓残体
严重磨伤，位置处在同一同心圆上。与断裂螺栓匹配的大齿轮的表面压痕较轻，且有螺栓下法兰面齿的明显
压痕，见图4e；与其他未断裂螺栓匹配的大齿轮的表面压痕较深，与法兰面紧固配合的轮廓痕迹清晰，见
图4f。失效螺栓的下法兰面齿的压痕不均匀，见图4g；未失效螺栓的下法兰面齿的压痕均匀且痕迹很深，
见图4h。 
 
 
 
 
 
 
4a 
4d 
4c 
4b 
4f 
4e 


 
上海汽车中心实验室 
SAIC Center Lab 
中国·上海·嘉定区安研路201 号 
邮编: 201804 
No 201 Anyan road, Jiading, Shanghai ,China 
Post code: 201804 
报告编号 
Report number 
 
SCL-S-14-0224M 
委托者:  SQE 陈肖 
Request person, dept： 
委托编号:  /  
Request number: 
送样日期:  2014.7.15 
Request date:  
报告日期:  2014.8.4 
Report date：第 5 页 共 8 页 
 
SMPV-0.2.3-002-QA -F01 
 
 
 
图4  2#变速箱宏观观察 
二、 断口观察： 
通过以上的宏观观察和断裂螺栓的宏观观察，两台变速箱螺栓的失效模式一致，故只对1#变速箱的螺
栓断口进行观察分析。 
使用扫描电镜对五个断口进行了观察、分析，未发现疲劳特征，微观形貌均为韧窝，典型相貌见图5。 
 
 
 
图5  断口微观典型形貌  SEM 
 
4h 
4g 


 
上海汽车中心实验室 
SAIC Center Lab 
中国·上海·嘉定区安研路201 号 
邮编: 201804 
No 201 Anyan road, Jiading, Shanghai ,China 
Post code: 201804 
报告编号 
Report number 
 
SCL-S-14-0224M 
委托者:  SQE 陈肖 
Request person, dept： 
委托编号:  /  
Request number: 
送样日期:  2014.7.15 
Request date:  
报告日期:  2014.8.4 
Report date：第 6 页 共 8 页 
 
SMPV-0.2.3-002-QA -F01 
三、 理化分析： 
对1#变速箱的2 件断裂螺栓和1 件未断裂螺栓进行螺栓性能测试分析。 
表1 
序号 
No. 
试验项目 
Test item 
额定值 
Requirement 
试验结果 
Test result 
评价 Evaluation 
合格 
qualified 
不合格 
unqualified 
1 
未断裂螺栓（12.9 级） 
 
 
 
 
1.1 
芯部硬度 
385-435HV 
401、407、408 
X 
 
1.2 
表面与芯部硬度差 
≤30HV 
13 
X 
 
1.3 
表面全脱碳层深度 
≤0.015mm 
0  （图6） 
X 
 
1.4 
螺牙缺陷 
中径以下无折叠 
中径以下无折叠 
（图7） 
X 
 
1.5 
金相组织 
回火索氏体 
回火索氏体 
（图8） 
X 
 
2 
断裂螺栓  4#（12.9 级） 
 
 
 
 
2.1 
芯部硬度 
385-435HV 
407、409、410 
X 
 
2.2 
表面与芯部硬度差 
≤30HV 
12 
X 
 
2.3 
表面全脱碳层深度 
≤0.015mm 
0  （图9） 
X 
 
2.4 
螺牙缺陷 
中径以下无折叠 
中径以下无折叠 
（图10） 
X 
 
2.5 
金相组织 
回火索氏体 
回火索氏体 
（图11） 
X 
 
3 
螺栓断裂残体  10#（12.9 级） 
 
 
 
 
3.1 
芯部硬度 
385-435HV 
412、407、404 
X 
 
3.2 
表面与芯部硬度差 
≤30HV 
3 
X 
 
3.3 
表面全脱碳层深度 
≤0.015mm 
0  （图12） 
X 
 
3.4 
螺牙缺陷 
中径以下无折叠 
中径以下无折叠 
（图13） 
X 
 
3.5 
金相组织 
回火索氏体 
回火索氏体 
（图14） 
X 
 
 
 
图6 未断裂螺栓表面脱碳  100X                     图7 未断裂螺栓螺牙缺陷  50X 
 
 


 
上海汽车中心实验室 
SAIC Center Lab 
中国·上海·嘉定区安研路201 号 
邮编: 201804 
No 201 Anyan road, Jiading, Shanghai ,China 
Post code: 201804 
报告编号 
Report number 
 
SCL-S-14-0224M 
委托者:  SQE 陈肖 
Request person, dept： 
委托编号:  /  
Request number: 
送样日期:  2014.7.15 
Request date:  
报告日期:  2014.8.4 
Report date：第 7 页 共 8 页 
 
SMPV-0.2.3-002-QA -F01 
 
 
图8 未断裂螺栓螺金相组织  500X                 图9 螺栓（4#）断裂残体表面脱碳  100X 
 
 
图10 螺栓（4#）断裂残体螺牙缺陷  50X           图11 螺栓（4#）断裂残体金相组织  500X 
 
 
图12 螺栓（10#）断裂残体表面脱碳  100X        图13 螺栓（10#）断裂残体螺牙缺陷  50X 


 
上海汽车中心实验室 
SAIC Center Lab 
中国·上海·嘉定区安研路201 号 
邮编: 201804 
No 201 Anyan road, Jiading, Shanghai ,China 
Post code: 201804 
报告编号 
Report number 
 
SCL-S-14-0224M 
委托者:  SQE 陈肖 
Request person, dept： 
委托编号:  /  
Request number: 
送样日期:  2014.7.15 
Request date:  
报告日期:  2014.8.4 
Report date：第 8 页 共 8 页 
 
SMPV-0.2.3-002-QA -F01 
 
图14 螺栓（10#）断裂残体金相组织  500X 
四、 小结： 
1、 通过对收到的螺栓及残体的观察及测试分析，断口微观形貌为韧窝，无疲劳特征，图5 中的纹路是
螺栓受到多次过载冲击形成的撕裂纹路。 
2、 失效件的材料性能符合技术要求。 
3、 综上，可以得出失效螺栓是由于夹紧力不足（松动）后，受到多次冲击造成的过载断裂。 
4、 建议系统排查螺栓装配及连接副之间的匹配情况。

File: 材料工程师/SCL-S-14-0225M-ZP11 TT- 前稳定杆卡箍-白云岭.pdf.md
# SCL-S-14-0225M-ZP11 TT- 前稳定杆卡箍-白云岭.pdf

 
上海汽车中心实验室 
SAIC Center Lab 
中国·上海·嘉定区安研路201 号 
邮编: 201804 
No 201 Anyan road, Jiading, Shanghai ,China 
Post code: 201804 
报告编号 
Report number 
 
SCL-S-14-0225M 
委托者:  CH  杜滢君 
Request person, dept： 
委托编号:  /  
Request number: 
送样日期:  2014.7.14 
Request date:  
报告日期:  2014.7.22 
Report date：第 1 页 共 8 页 
 
SMPV-0.2.3-002-QA -F01 
零件号Part number 
30004442 
 零件名称 
Part name 
前悬架稳定杆卡箍 
clamps 
图纸日期Drawing date 
/ 
零件生产日期Part production date 
/ 
 供货商 
Supplier 
浙江宏环 
车型/项目Car type/project 
ZP11 TT 
DVP 材料大纲签署日期DVP material test plan date 
/ 
阶段性报告  Stage report                结论性报告 Conclusion report 
 
Ⅰ.任务描述 Task description 
实验室受委托对前悬架稳定杆卡箍进行失效原因分析，失效零件具体信息如下： 
As requested, SCL has analyzed the failure of clamps . The information of the failed part is as following： 
零件信息：Part information 
零件名称 
Part name 
前悬架稳定杆卡箍 
clamps  
制造日期 
Production date 
/ 
VIN/发动机号码
car/engine no 
/ 
失效日期 
Incident date 
2014-7-2 
车辆里程数/测试寿命 
Car mileage/Test life 
28925 公里 
失效地点 
Location 
广德 
失效模式描述 
Failure circumstance description 
广德GD 路试发生断裂。 
原材料信息：Raw material information 
原材料及牌号 
Raw material specification 
SAHP440  t=2.5 
原材料厂商 
Raw material producer 
/ 
散件供应商 
Component supplier 
/ 
金属热处理状态 
Metal heat treatment state 
/ 
失效零件见图2：The failed part is shown in figure 2.  
 
Ⅱ. 结论与建议 Conclusions and suggestions 
 
结论Conclusions： 
1、 失效件的两个断口均属疲劳断裂，2#断口先发生断裂，1#断口被迫发生断裂。  
The failure  are fatigue fracture, 2 # fracture is first break，1 # fracture forced to fracture. 
2、 零件的材料性能未见异常。the material properties are nomal. 
3、 零件的部分关键尺寸超差。Some of the key dimensions of parts are tolerance. 
 
  建议Suggestions： 
1、 请进一步评估尺寸超差对疲劳断裂的影响。Please check tolerance size impact on the fatigue fracture 
2、 供应商加强过程质量管控。To strengthen the process quality control. 
 
 
 
分发： 
Distribution 
CH  杜滢君   SQE 王智超 
检验者Author 
白云岭   
Bai Yunling 
审核
Auditor 
邵百明 
Shao Baiming 
批准
Approver 
 
日期Date 
2014.7.22 
日期Date 
2014.7.22 
日期Date 
2014.7.22 


 
上海汽车中心实验室 
SAIC Center Lab 
中国·上海·嘉定区安研路201 号 
邮编: 201804 
No 201 Anyan road, Jiading, Shanghai ,China 
Post code: 201804 
报告编号 
Report number 
 
SCL-S-14-0225M 
委托者:  CH  杜滢君 
Request person, dept： 
委托编号:  /  
Request number: 
送样日期:  2014.7.14 
Request date:  
报告日期:  2014.7.22 
Report date：第 2 页 共 8 页 
 
SMPV-0.2.3-002-QA -F01 
III. 测试结果 Test Results  
1、 宏观观察： 
 
失效件在总成中的中配位置如图1 所示。 
 
收到委托者提供的失效断裂件实物形貌见图2，共有2 个断口。
 
图1 失效件在总成中的装配位置 
 
  
 
 
 
 
 
 
 
 
 
 
 
 
 
 
 
图2  失效件实物形貌 
新件 
2# 
1# 


 
上海汽车中心实验室 
SAIC Center Lab 
中国·上海·嘉定区安研路201 号 
邮编: 201804 
No 201 Anyan road, Jiading, Shanghai ,China 
Post code: 201804 
报告编号 
Report number 
 
SCL-S-14-0225M 
委托者:  CH  杜滢君 
Request person, dept： 
委托编号:  /  
Request number: 
送样日期:  2014.7.14 
Request date:  
报告日期:  2014.7.22 
Report date：第 3 页 共 8 页 
 
SMPV-0.2.3-002-QA -F01 
2、 断口观察：  
1） 宏观观察，两个断口均有疲劳特征，属疲劳断裂；但从断口表面色泽和氧化程度判断，2#断口色泽暗红、
氧化较重，应为先开裂（见图3b），1#断口色泽银亮，应为后开裂（见图3a）。 
2） 两个断口的螺栓连接表面的压痕清晰、规则，说明初始连接良好，见图3c、3d；1#断口与底盘连接面
有较严重的磨损痕迹，见图3e，2#与底盘连接面有较轻微的磨损痕迹，见图3f。 
 
 
 
 
 
 
图3  断口宏观形貌 
 
 
 
 
 
 
 
 
 
1# 断
3a 
2# 断
3b 
3c 
3d 
3e 
3f 


 
上海汽车中心实验室 
SAIC Center Lab 
中国·上海·嘉定区安研路201 号 
邮编: 201804 
No 201 Anyan road, Jiading, Shanghai ,China 
Post code: 201804 
报告编号 
Report number 
 
SCL-S-14-0225M 
委托者:  CH  杜滢君 
Request person, dept： 
委托编号:  /  
Request number: 
送样日期:  2014.7.14 
Request date:  
报告日期:  2014.7.22 
Report date：第 4 页 共 8 页 
 
SMPV-0.2.3-002-QA -F01 
3） 微观观察： 
 
1#断口表面起伏较大，呈多源疲劳特征，且有多个疲劳开裂区，说明该断口受力较大，可能是零件在
失稳状态下产生的疲劳断裂，断口微观形貌见图4。 
 
  
 
 
图4  1#断口微观观察   SEM 
 
 
 
 
 
 
 
 
 
 
 
 
4a 
4b 
4c 
4d 


 
上海汽车中心实验室 
SAIC Center Lab 
中国·上海·嘉定区安研路201 号 
邮编: 201804 
No 201 Anyan road, Jiading, Shanghai ,China 
Post code: 201804 
报告编号 
Report number 
 
SCL-S-14-0225M 
委托者:  CH  杜滢君 
Request person, dept： 
委托编号:  /  
Request number: 
送样日期:  2014.7.14 
Request date:  
报告日期:  2014.7.22 
Report date：第 5 页 共 8 页 
 
SMPV-0.2.3-002-QA -F01 
 
2#断口表面较平坦，呈疲劳特征，具有典型的疲劳条带，见图5，疲劳源如图5a 中红色箭头所示。  
 
 
 
 
图5  2#断口微观观察   SEM 
4、 理化分析： 
表1 
序号 
No. 
试验项目 
Test item 
额定值 
Requirement 
试验结果 
Test result 
评价 Evaluation 
合格 
qualified 
不合格 
unqualified 
1 
失效件 
 
 
 
 
1.1 
化学成分/ SAHP440  t=2.5 
BQB310 
 
 
 
 
C 
≤0.21 
0.056 
× 
 
 
Si 
≤0.30 
0.0043 
× 
 
 
Mn 
≤1.50 
1.32 
× 
 
 
P 
≤0.030 
0.017 
× 
 
5a 
5b 
5c 
5d 


 
上海汽车中心实验室 
SAIC Center Lab 
中国·上海·嘉定区安研路201 号 
邮编: 201804 
No 201 Anyan road, Jiading, Shanghai ,China 
Post code: 201804 
报告编号 
Report number 
 
SCL-S-14-0225M 
委托者:  CH  杜滢君 
Request person, dept： 
委托编号:  /  
Request number: 
送样日期:  2014.7.14 
Request date:  
报告日期:  2014.7.22 
Report date：第 6 页 共 8 页 
 
SMPV-0.2.3-002-QA -F01 
序号 
No. 
试验项目 
Test item 
额定值 
Requirement 
试验结果 
Test result 
评价 Evaluation 
合格 
qualified 
不合格 
unqualified 
 
S 
≤0.025 
0.0079 
× 
 
 
Al 
≥0.010 
0.018 
× 
 
1.2 
芯部硬度/HV 
/ 
143、141、141 
/ 
 
1.3 
抗拉强度 
≥440MPa 
/ 
/ 
 
1.4 
失效件拉伸强度 
/ 
489、482、482   1 
/ 
 
1.5 
金相组织 
/ 
铁素体+渗碳体  
(图6) 
/ 
 
1.6 
板材厚度 
t=2.5±0.18 
2.4、2.4、2.4 
(图7) 
× 
 
2 
与失效件同车件 
 
 
 
 
2.1 
化学成分/ SAHP440  t=2.5 
BQB310 
 
 
 
 
C 
≤0.21 
0.061 
× 
 
 
Si 
≤0.30 
0.0072 
× 
 
 
Mn 
≤1.50 
1.32 
× 
 
 
P 
≤0.030 
0.018 
× 
 
 
S 
≤0.025 
0.0082 
× 
 
 
Al 
≥0.010 
0.020 
/ 
 
2.2 
芯部硬度/HV 
/ 
143、137、137 
/ 
 
2.3 
抗拉强度 
≥440MPa 
/ 
/ 
 
2.4 
失效件拉伸强度 
/ 
489、469、469   1 
/ 
 
2.5 
金相组织 
/ 
铁素体+渗碳体  
 (图8) 
/ 
 
2.6 
板材厚度 
t=2.5±0.18 
2.4、2.4、2.4 
(图9) 
× 
 
3 
供应商处抽检件 
 
 
 
 
3.1 
化学成分/ SAHP440  t=2.5 
BQB310 
 
 
 
 
C 
≤0.21 
0.077 
× 
 
 
Si 
≤0.30 
0.036 
× 
 
 
Mn 
≤1.50 
0.84 
× 
 
 
P 
≤0.030 
0.018 
× 
 
 
S 
≤0.025 
0.0057 
× 
 
 
Al 
≥0.010 
0.030 
/ 
 
3.2 
芯部硬度/HV 
/ 
160、161、162 
/ 
 
3.3 
抗拉强度 
≥440MPa 
/ 
/ 
 
3.4 
失效件拉伸强度 
/ 
543、546、548   1 
/ 
 
3.5 
金相组织 
/ 
铁素体+渗碳体   
(图10) 
/ 
 
3.6 
板材厚度 
t=2.5±0.18 
2.4、2.4、2.4 
(图11) 
× 
 
1） 由硬度转换而来，转换标准为GB/T1172-1999。 


 
上海汽车中心实验室 
SAIC Center Lab 
中国·上海·嘉定区安研路201 号 
邮编: 201804 
No 201 Anyan road, Jiading, Shanghai ,China 
Post code: 201804 
报告编号 
Report number 
 
SCL-S-14-0225M 
委托者:  CH  杜滢君 
Request person, dept： 
委托编号:  /  
Request number: 
送样日期:  2014.7.14 
Request date:  
报告日期:  2014.7.22 
Report date：第 7 页 共 8 页 
 
SMPV-0.2.3-002-QA -F01 
 
 
图6 失效件金相组织   500X                   图7 失效件板材厚度   
 
 
图8 与失效件同车件金相组织   500X            图9 与失效件同车件板材厚度   
 
 
图10 供应商处抽检件金相组织   500X            图11 供应商处抽检件板材厚度 
             
 
 


 
上海汽车中心实验室 
SAIC Center Lab 
中国·上海·嘉定区安研路201 号 
邮编: 201804 
No 201 Anyan road, Jiading, Shanghai ,China 
Post code: 201804 
报告编号 
Report number 
 
SCL-S-14-0225M 
委托者:  CH  杜滢君 
Request person, dept： 
委托编号:  /  
Request number: 
送样日期:  2014.7.14 
Request date:  
报告日期:  2014.7.22 
Report date：第 8 页 共 8 页 
 
SMPV-0.2.3-002-QA -F01 
5、 尺寸检测：工程委托精测室对失效件、与失效件同车件、供应商处抽检件进行了部分关键尺寸检测，
三种状态零件都有部分尺寸超差，具体结果见表2。 
 
 
失效件 
与失效件同车件
