Repository: kujaxr/obsidian-vault

File: 材料工程师/SCL-S-14-0226M-机油尺-LDV-龚伟.pdf.md
# SCL-S-14-0226M-机油尺-LDV-龚伟.pdf

 
上海汽车中心实验室
(SAIC Center Lab) 
中国·上海·嘉定区安研路201 号 
邮编. 201804 
No. 201 Anyan Road, Jiading District,  
Shanghai, China. 
Post code :200433 
报告编号：Report number 
SCL-S-14-0226M 
委托者Requestor：包文誉 
送样日期Deliver date：2014.07.17 
报告日期Report date：2014.07.25 
第 1 页 共 6 页 
Page 1 of 6  
 
零件号 
Part number 
10164665 
零件名称 
Part name 
机油尺总成 
Dipstick Assy 
图纸日期 
Drawing date  
2003.09.06 
零件生产日期 
Production date 
/ 
供货商 
Supplier 
联谊工贸 
Lianyi Gongmao 
车型/项目 
Car type/project 
LDV 
 
   阶段性报告  Stage report        结论性报告 Conclusion report           测试报告 Test report 
Ⅰ.任务描述 Task description 
实验室受委托对机油尺总成进行失效原因分析，失效零件具体信息如下： 
As requested, QA lab has analyzed the invalid cause of dipstick Assy, and the information of invalid part is shown as 
following： 
零件信息：Part information 
零件名称 
Part name 
机油尺总成 
Dipstick Assy 
制造日期 
Production date 
/ 
VIN 码 
VIN number 
/ 
销售日期 
Sale date 
/ 
车辆里程数 
Car mileage 
/ 
销售商 
Sale agent 
/ 
失效模式描述 
Invalid situation 
description 
尺柄断裂 
Ruler handle burst. 
原材料信息：Raw material information 
原材料及牌号 
Raw material 
and trademark 
PA66-GF30 
原材料厂商 
Raw material producer 
杜邦 
散件供应商 
Part supplier 
/ 
金属热处理状态 
Metal heat treatment state 
/ 
失效零件见图1：The invalid part is shown in Fig 1.  
Ⅱ. 结论与建议 Conclusions and suggestions 
结论： 1. 失效件受异常外力导致断裂。  
2. 零件注塑工艺不佳，但不是失效的主要原因。 
3．零件材料符合技术要求。 
Conclusions:  1. The brittle fracture of the part caused by abnormal external force.  
2. The injection molding process is poor, but it’s not the main reason.     
3. Material performance of part conformed to requirements. 
建议： 1.供应商改善注塑工艺。 
Suggestions:  1. Suppliers improve the injection molding process.  
 
分发： 
Dispenser 
SQE  包文誉 
检验者： 
Identifier 
龚伟 
Gong Wei    
审核： 
Auditor 
狄春峰 
Di Chunfeng 
批准： 
Approver 
 
日期： 
Date 
2014.07.25 
日期： 
Date 
2014.07.25 
日期： 
Date 
2014.07.25 


 
上海汽车中心实验室
(SAIC Center Lab) 
中国·上海·嘉定区安研路201 号 
邮编. 201804 
No. 201 Anyan Road, Jiading District,  
Shanghai, China. 
Post code :200433 
报告编号：Report number 
SCL-S-14-0226M 
委托者Requestor：包文誉 
送样日期Deliver date：2014.07.17 
报告日期Report date：2014.07.25 
第 2 页 共 6 页 
Page 2 of 6  
 
    
 
图1 失效件 
Fig. 1 Failure Part 
 
III. 测试结果 Test Results  
序
号 
No. 
试验项目 
Test item 
额定值 
Requirement 
试验结果 
Test result 
评价 Evaluation 
第一次 
第二次 
合格 
qualified 
不合格 
unqualified 
I 
失效件 
 
 
1 
红外（GB/T6040-2002） 
Infrared Spectroscopy 
PA66 
PA66 
× 
 
2 
熔点（GB/T19466.3-2006） 
Melting point (℃) 
260±5 
261 
× 
 
3 
焓值（GB/T19466.3-2006） 
Enthalpy (J/g) 
/ 
50.0 
56.0 
 
 
4 
灰分（GB/T9345.1-2008） 
Ash content (%) 
30±2 
29.7 
× 
 
II 
新件 
 
 
1 
红外（GB/T6040-2002） 
Infrared Spectroscopy 
PA66 
PA66 
× 
 
2 
熔点（GB/T19466.3-2006） 
Melting point (℃) 
260±5 
261 
× 
 
3 
焓值（GB/T19466.3-2006） 
Enthalpy (J/g) 
/ 
49.3 
54.1 
 
 
4 
灰分（GB/T9345.1-2008） 
Ash content (%) 
30±2 
29.6 
× 
 


 
上海汽车中心实验室
(SAIC Center Lab) 
中国·上海·嘉定区安研路201 号 
邮编. 201804 
No. 201 Anyan Road, Jiading District,  
Shanghai, China. 
Post code :200433 
报告编号：Report number 
SCL-S-14-0226M 
委托者Requestor：包文誉 
送样日期Deliver date：2014.07.17 
报告日期Report date：2014.07.25 
第 3 页 共 6 页 
Page 3 of 6  
 
序
号 
No. 
试验项目 
Test item 
额定值 
Requirement 
试验结果 
Test result 
评价 Evaluation 
第一次 
第二次 
合格 
qualified 
不合格 
unqualified 
III 
粒料 
 
 
1 
红外（GB/T6040-2002） 
Infrared Spectroscopy 
PA66 
PA66 
× 
 
2 
熔点（GB/T19466.3-2006） 
Melting point (℃) 
260±5 
262 
× 
 
3 
焓值（GB/T19466.3-2006） 
Enthalpy (J/g) 
/ 
51.2 
53.3 
 
 
4 
灰分（GB/T9345.1-2008） 
Ash content (%) 
30±2 
29.8 
× 
 
小结：零件材料符合技术要求。 
 
 
 
 
 
 
 
 
 
 
 
 
 
 
 
 


 
上海汽车中心实验室
(SAIC Center Lab) 
中国·上海·嘉定区安研路201 号 
邮编. 201804 
No. 201 Anyan Road, Jiading District,  
Shanghai, China. 
Post code :200433 
报告编号：Report number 
SCL-S-14-0226M 
委托者Requestor：包文誉 
送样日期Deliver date：2014.07.17 
报告日期Report date：2014.07.25 
第 4 页 共 6 页 
Page 4 of 6  
 
Ⅳ. 宏观分析 Macroscopic observation 
失效件状态如图2 所示，断口无银纹，是受外力导致的脆断。断口处存在明显的注塑孔洞，孔
洞处最大超过3000μ m，系注塑缺陷。 
 
图2 失效件 
Fig. 2 Failure Part 
 
 
 
 
 
 
 
 
 
 
 
 
 
 
 


 
上海汽车中心实验室
(SAIC Center Lab) 
中国·上海·嘉定区安研路201 号 
邮编. 201804 
No. 201 Anyan Road, Jiading District,  
Shanghai, China. 
Post code :200433 
报告编号：Report number 
SCL-S-14-0226M 
委托者Requestor：包文誉 
送样日期Deliver date：2014.07.17 
报告日期Report date：2014.07.25 
第 5 页 共 6 页 
Page 5 of 6  
 
根据断口处突出的机油尺的形变方向及断口形貌，可以确定失效件的断裂方向如图3所示，与
正常受力方向不符，是受异常外力导致的断裂。 
 
图3 断裂方向 
Fig. 3 Fracture Direction 
 
据此测试零件受此异常方向力的情况，受力约90N时，如图4所示，在与失效件断口相同的位置
处，新件发生断裂。观察其断口，同样存在注塑孔洞，零件注塑工艺不佳。 
   
   
图4 新件 
Fig. 4 New Part 


 
上海汽车中心实验室
(SAIC Center Lab) 
中国·上海·嘉定区安研路201 号 
邮编. 201804 
No. 201 Anyan Road, Jiading District,  
Shanghai, China. 
Post code :200433 
报告编号：Report number 
SCL-S-14-0226M 
委托者Requestor：包文誉 
送样日期Deliver date：2014.07.17 
报告日期Report date：2014.07.25 
第 6 页 共 6 页 
Page 6 of 6  
 
据此要求供应商改善注塑工艺，检查其改善工艺后零件状态，零件注塑孔洞已基本消失，如图
5所示。测试其受力情况，零件受侧向异常外力后，约104N即发生断裂。工艺改善后侧向强度有所
增加，但不足以避免断裂的发生，注塑工艺不佳非此次失效的主要原因。 
 
 
 
 
图5 改善后新件 
Fig. 5 New Part after Improved

File: 材料工程师/SCL-S-14-0227M-IP31-后车轮支架-薛喜才.pdf.md
# SCL-S-14-0227M-IP31-后车轮支架-薛喜才.pdf

 
上海汽车中心实验室 
SAIC Center Lab 
中国·上海·嘉定区安研路201 号 
邮编: 201804 
No 201 Anyan road, Jiading, Shanghai ,China 
Post code: 201804 
报告编号 
Report number 
 
SCL-S-14-0227M 
委托者: 底盘部 胡小路 
Request person, dept： 
委托编号:  /  
Request number: 
送样日期:  2014.07.17 
Request date:  
报告日期:  2014.07.30 
Report date：  
第1页共6页 
 
SMPV-0.2.3-002-QA -F01 
零件号Part number 
10222273/10222274 
 零件名称 
Part name 
后车轮支架 
A architecture wheel carrier 
图纸日期Drawing date 
/ 
零件生产日期Part production date 
/ 
 供货商 
Supplier 
乔治费歇尔 
+GF+ 
车型/项目Car type/project 
IP31 
DVP 材料大纲签署日期DVP material test plan date 
/ 
阶段性报告 Interim report                结论性报告 Conclusion report          
 
Ⅰ.任务描述 Task description 
实验室受委托对后车轮支架进行失效原因分析，失效零件具体信息如下： 
As requested, SCL has analyzed the failure of the architecture wheel carrier. The information of the failed part is as 
following： 
零件信息：Part information 
零件名称 
Part name 
后车轮支架 
A architecture wheel carrier 
车制造日期 
Vehicle production date 
/ 
VIN 码 
VIN 
/ 
销售日期 
Sale date 
/ 
车辆里程数 
Car mileage 
/ 
试验地点 
Testing location 
上海汇众 
失效模式描述 
Failure circumstance  
零件失效详情见分析报告。 
原材料信息：Raw material information 
原材料及牌号 
Raw material specification 
GJS700(球铁) 
DIN EN1563-2005 
原材料厂商 
Raw material producer 
/ 
散件供应商 
Component supplier 
/ 
金属热处理状态 
Metal heat treatment state 
/ 
失效零件见图1 ~图2：The failed part is shown in figure1 ~ figure2.  
 
Ⅱ. 结论与建议 Conclusions and Suggestions 
结论Conclusions： 
1. 后车轮支架属于疲劳断裂，载荷较大是主要原因；The architecture wheel carrier was broken by fatigue and the 
main reason was a big load.  
2. 失效件的抗拉、屈服强度，延伸率及硬度符合要求；Tensile strength, yield strength, elongation and hardness met the 
technical requirement. 
3. 零件成分及微观组织正常；Chemical components and microstructure were normal.  
4. 零件尺寸正常；Dimension of the parts was normal. 
建议Suggestions： 
1. 优化该零件的试验夹具；Optimize the clamp structure.  
 
 
分发: 
Distribution 
底盘部 胡小路 
检验者Author 
薛喜才 
Xuexicai 
审核Auditor 
邵百明 
Shaobaiming 
批准Approver 
 
日期Date 
2014.07.30 
日期Date 
2014.07.31 
日期Date 
2014.07.31 


 
上海汽车中心实验室 
SAIC Center Lab 
中国·上海·嘉定区安研路201 号 
邮编: 201804 
No 201 Anyan road, Jiading, Shanghai ,China 
Post code: 201804 
报告编号 
Report number 
 
SCL-S-14-0227M 
委托者: 底盘部 胡小路 
Request person, dept： 
委托编号:  /  
Request number: 
送样日期:  2014.07.17 
Request date:  
报告日期:  2014.07.30 
Report date：  
第2页共6页 
 
SMPV-0.2.3-002-QA -F01 
III. 调查结果 Investigation Results  
A 架构后副车架左车轮支架在3g*30°冲击试验进行到359117 次循环时(设计寿命约在58 万次)轴颈发生断
裂，见图1~图2 所示。据悉该副车架在进行到253276 次循环时，后车轮支架轴颈曾经发生过断裂。由于
后车轮支架只是夹具陪试件，台架试验不做考核，因此汇众在更换故障件后继续进行试验，但再次发生断
裂失效。 
 
 
 
 
 
 
 
 
 
 
 
 
 
 
 
 
 
 
 
 
图1 试验现场照片 
 
 
 
 
 
 
 
 
 
 
 
 
 
 
 
图2  失效的后车轮支架 
后副车架 
后车轮支架 
左后车轮支架 
右后车轮支架 
检查发现： 
右后车轮支架轴颈也已经出
现裂纹。裂纹形态、分布与
左后车轮支架完全相同，因
此，重点分析左后车轮支架 
左后车轮支架 
轴颈断裂 


 
上海汽车中心实验室 
SAIC Center Lab 
中国·上海·嘉定区安研路201 号 
邮编: 201804 
No 201 Anyan road, Jiading, Shanghai ,China 
Post code: 201804 
报告编号 
Report number 
 
SCL-S-14-0227M 
委托者: 底盘部 胡小路 
Request person, dept： 
委托编号:  /  
Request number: 
送样日期:  2014.07.17 
Request date:  
报告日期:  2014.07.30 
Report date：  
第3页共6页 
 
SMPV-0.2.3-002-QA -F01 
断口分析 
左后车轮支架断口形貌见图3 ~图4 所示。由图可见：该断裂为疲劳断裂；根据裂纹走向，可知裂纹起源于
零件表面：外观无明显的缺陷，见图5 所示。同时还可以看出，裂纹源位于后车轮支架轴径R 角处，该位
置属于应力载荷较大区域。 
 
 
 
 
 
 
 
 
 
 
 
 
 
 
 
 
 
 
 
 
 
 
 
 
图3  断口低倍形貌 
 
 
 
 
 
 
 
 
 
 
 
 
   图4  裂纹源区形貌                            图5  裂纹源区外观 
过载区 
裂纹源区 
疲劳台阶 


 
上海汽车中心实验室 
SAIC Center Lab 
中国·上海·嘉定区安研路201 号 
邮编: 201804 
No 201 Anyan road, Jiading, Shanghai ,China 
Post code: 201804 
报告编号 
Report number 
 
SCL-S-14-0227M 
委托者: 底盘部 胡小路 
Request person, dept： 
委托编号:  /  
Request number: 
送样日期:  2014.07.17 
Request date:  
报告日期:  2014.07.30 
Report date：  
第4页共6页 
 
SMPV-0.2.3-002-QA -F01 
尺寸分析Dimension testing 
由于左后车轮支架已断裂，个别尺寸已无法进行测试，因此选择右后车轮支架进行相关尺寸测试，结果见图6
所示。测试件为试验后的零件，外径靠近头部有轻微偏大，其余尺寸符合要求。 
 
 
 
 
 
 
 
 
 
 
 
 
 
 
 
 
 
 
 
 
 
 
 
 
 
 
 
 
 
 
 
 
图6  右后车轮支架尺寸 
 


 
上海汽车中心实验室 
SAIC Center Lab 
中国·上海·嘉定区安研路201 号 
邮编: 201804 
No 201 Anyan road, Jiading, Shanghai ,China 
Post code: 201804 
报告编号 
Report number 
 
SCL-S-14-0227M 
委托者: 底盘部 胡小路 
Request person, dept： 
委托编号:  /  
Request number: 
送样日期:  2014.07.17 
Request date:  
报告日期:  2014.07.30 
Report date：  
第5页共6页 
 
SMPV-0.2.3-002-QA -F01 
材料检测   
材料检测结果如表1 所示。 
 
零件成分在标准EN1563 中未作定义，因此将失效件成分与供应商提供的质检报告相对比，成分差别不大。
失效件成分是正常的。 
 
零件抗拉强度、屈服强度及延伸率、硬度符合要求。 
 
金相组织中石墨形态、大小及珠光体含量符合技术要求。 
                                           表1 材料测试结果 
序号 
No. 
试验项目 
Test item 
额定值 
Requirement 
试验结果 
Test result 
评价 Evaluation 
合格 
OK 
不合格 
Not OK 
1 
化学成分 
GJS700 
DIN EN1563-2005 
/ 
/ 
 
 
 
供应商质检报告 
本次测试结果 
 
 
 
C 
3.47 
3.50 
/ 
 
 
Si 
2.56 
2.72 
/ 
 
 
Mn 
0.283 
0.30 
/ 
 
 
P 
0.021 
0.022 
/ 
 
 
S 
0.004 
0.001 
/ 
 
 
Cu 
0.678 
0.66 
/ 
 
 
Mg 
0.056 
0.038 
/ 
 
 
Cr 
0.024 
0.02 
/ 
 
2 
机械性能 
/ 
/ 
/ 
 
2.1 
硬度HB2.5/187.5 
210 ~290HB 
237，234，238 
× 
 
2.2 
抗拉强度 
≥700MPa 
779, 768 
× 
 
2.3 
屈服强度 
≥440MPa 
466, 467 
× 
 
2.4 
延伸率 
≥6% 
8.5, 8.5 
× 
 
3 
金相组织 
/ 
/ 
/ 
 
3.1 
石墨形态 
Ⅴ+Ⅵ 
Ⅴ+Ⅵ 
× 
 
3.2 
球化率 
≥90% 
95% 
× 
 
3.3 
珠光体含量 
50%~90% 
80% 
× 
 
3.4 
微观组织 
/ 
铁素体+珠光体 
/ 
 
 
 
 
 
 
 
 
 
 
 
 
 (a)裂纹源区石墨形态及大小 50x                        (b)基体石墨形态及大小 50x 
裂
纹
源 
断口 
表 
面 


 
上海汽车中心实验室 
SAIC Center Lab 
中国·上海·嘉定区安研路201 号 
邮编: 201804 
No 201 Anyan road, Jiading, Shanghai ,China 
Post code: 201804 
报告编号 
Report number 
 
SCL-S-14-0227M 
委托者: 底盘部 胡小路 
Request person, dept： 
委托编号:  /  
Request number: 
送样日期:  2014.07.17 
Request date:  
报告日期:  2014.07.30 
Report date：  
第6页共6页 
 
SMPV-0.2.3-002-QA -F01 
 
 
 
 
 
 
 
 
 
 
(c)裂纹源区微观组织 100x                           (d)基体微观组织   100x 
图7  失效件金相组织 
现场调查： 
 
图8 为SVE 提供的零件试验夹具图。从装配情况来看，螺栓并没有完全打紧，后车轮支架心轴管上的
套管没有连接到底部安装面上，此会造成轴径部位最大应力值和区域都会发生变化，导致其受力异常。 
 
在整车装配中，轴径装配零件为轴承(见图8 虚线),再通过螺栓将其他零件打紧在车轮支架安装面上。
该零件台架试验加载方式与整车并不完全一致，因此试验时车轮支架轴颈部位应力载荷可能会有所不
同。  
 
由于该试验主要是考核后副车架疲劳冲击性能，后车轮支架只是陪试件，台架试验不做考核(后车轮支
架的疲劳寿命有专门的试验来进行考核)。因此基于目前试验工况，无法评判后车轮支架结构强度。 
 
 
 
 
 
 
 
 
 
 
 
 
 
 
 
 
图8  后车轮支架装配夹具 
 
套筒

File: 材料工程师/SCL-S-14-0228M AP13 发动机支架-邵百明.pdf.md
# SCL-S-14-0228M AP13 发动机支架-邵百明.pdf

 
上海汽车中心实验室 
SAIC Center Lab 
中国·上海·嘉定区安研路201 号 
邮编：201804 
No 201 Anyan road, Jiading, Shanghai China 
Post code: 201804 
报告编号 
Report number 
 
SCL-S-14-0228M 
委托者:  SQE 姚雁平 
Request person, dept： 
委托编号:  /  
Request number: 
送样日期:  2014.07.21 
Request date:  
报告日期:  2014.07.24 
Report date：  
第1 页共5 页 
 
SMPV-0.2.3-002-QA -F01 
零件号Part number 
BKT200160 
 零件名称 
Part name 
发动机安装支架（右侧）总成 
Bracket Assy-RH Engine Mount 
图纸日期Drawing date 
2012.11.29 
零件生产日期Part production date 
2014.5 
 供货商 
Supplier 
上海万泰汽车零部件有限公司 
车型/项目Car type/project 
AP13 TT （沿用AP11） 
DVP 材料大纲签署日期DVP material test plan date 
/ 
阶段性报告 Interim report                结论性报告 Conclusion report          
 
Ⅰ.任务描述 Task description 
实验室受委托对发动机安装支架（右侧）总成进行失效原因分析，失效零件具体信息如下： 
As requested, SCL has analyzed the failure of bracket Assy-RH engine mount. The information of the failed part is as 
following： 
零件信息：Part information 
零件名称 
Part name 
发动机安装支架（右侧）总成 
Bracket Assy-RH Engine Mount 
车制造日期 
Vehicle production date 
/ 
VIN 码 
VIN 
/ 
销售日期 
Sale date 
/ 
车辆里程数/测试寿命 
Car mileage/Test life 
0Km 
维修站名称 
Sale agent 
/ 
失效模式描述 
Failure circumstance  
南京AP13 TT EP1 阶段造车中发现发动机安装支架开裂。In Nanjing, when the AP13 of EP1 was 
made, it was found that the engine mount bracket Assy. was cracked. 
原材料信息：Raw material information 
原材料及牌号 
Raw material specification 
319-2 SWT/QW-JS-12 
原材料厂商 
Raw material producer 
/ 
散件供应商 
Component supplier 
/ 
金属热处理状态 
Metal heat treatment state 
T6 
失效零件见图1：The failed part is shown in figure 1.  
 
Ⅱ. 结论与建议 Conclusions and Suggestions 
 
结论Conclusions： 
（1）发动机安装支架裂纹是由于凝固收缩应力较大或者脱模困难所致。The bracket of engine mount was crack
ed because of a big shrinkage stress during casting or difficulty demoulding.  
（2）材料的成分，硬度和孔隙率符合要求；组织正常。The chemical components, hardness and porosity meet the 
requirements and the microstructure is normal. 
 
建议Suggestions： 
（1）控制浇注温度，加强冷模件的管理，同时采取措施，减少或避免粘模。Control the casting temperature and 
strengthen the management of the parts made by cold die, and at the same time, reduce or avoid sticking to the die by 
some means. 
 
分发: 
Distribution 
SQE：姚雁平 
检验者Author 
邵百明 
Shao Baiming 
审核Auditor 
邵百明 
Shao Baiming 
批准Approver 
 
日期Date 
2014.07.24 
日期Date 
2014.07.24 
日期Date 
2014.07.24 


 
上海汽车中心实验室 
SAIC Center Lab 
中国·上海·嘉定区安研路201 号 
邮编：201804 
No 201 Anyan road, Jiading, Shanghai China 
Post code: 201804 
报告编号 
Report number 
 
SCL-S-14-0228M 
委托者:  SQE 姚雁平 
Request person, dept： 
委托编号:  /  
Request number: 
送样日期:  2014.07.21 
Request date:  
报告日期:  2014.07.24 
Report date：  
第2 页共5 页 
 
SMPV-0.2.3-002-QA -F01 
III. 调查结果 Investigation Results  
     
南京AP13 TT EP1 阶段造车中发现发动机安装支架开裂。失效件如图1 所示；表面存在多条裂纹。从
外侧来看，该裂纹不连续地沿着浇道边部分布，其主要方向与拔模方向接近。开裂附近的表面有粘膜导致
的表面拉伤，其它区域无损伤。 
 
 
（a）全貌 
 
（b）外侧裂纹形貌                                   （c）内侧裂纹形貌 
图1 失效件 
 
断口分析Fracture Surface Analysis 
掰开裂纹，其宏观断口的形貌如图2 所示。原始断裂区颜色较深；掰开的新鲜断口呈亮灰色。从色彩
来看，原始裂纹不连续，是由多条裂纹产生后交汇形成的，且早已开裂氧化。断裂面未见明显异常的铸造
缺陷。 
 
开裂位置；裂纹
见图1（b），
（c） 
外侧 
内侧 
区域2裂纹
见图3（b） 
区域1 裂纹 
见图3（a） 


 
上海汽车中心实验室 
SAIC Center Lab 
中国·上海·嘉定区安研路201 号 
邮编：201804 
No 201 Anyan road, Jiading, Shanghai China 
Post code: 201804 
报告编号 
Report number 
 
SCL-S-14-0228M 
委托者:  SQE 姚雁平 
Request person, dept： 
委托编号:  /  
Request number: 
送样日期:  2014.07.21 
Request date:  
报告日期:  2014.07.24 
Report date：  
第3 页共5 页 
 
SMPV-0.2.3-002-QA -F01 
 
 
 
 
图2 断口 
 
 
（a） 
（b） 
（c） 
说明： 
（a）全貌 
（b）局部 原始断裂面
颜色较深，是氧化所致；
新鲜的掰断断口呈亮灰
色；整个断裂面未见明
显异常的铸造缺陷。 
（c）局部放大 原始断
裂区与掰断断口除颜色
差异之外，无明显区别。 
见图（b） 


 
上海汽车中心实验室 
SAIC Center Lab 
中国·上海·嘉定区安研路201 号 
邮编：201804 
No 201 Anyan road, Jiading, Shanghai China 
Post code: 201804 
报告编号 
Report number 
 
SCL-S-14-0228M 
委托者:  SQE 姚雁平 
Request person, dept： 
委托编号:  /  
Request number: 
送样日期:  2014.07.21 
Request date:  
报告日期:  2014.07.24 
Report date：  
第4 页共5 页 
 
SMPV-0.2.3-002-QA -F01 
铸件出现开裂存在如下几种可能性： 
（1）拔模导致零件开裂 
由于粘模，铸件从模具中取出相对困难，使得零件局部受力而开裂。从失效件来看，局部存在一些粘
模的现象。粘模的发生与模具表面状态，脱模剂喷涂等因素有关。 
（2）铸造收缩裂纹  
铸造过程中由于温度变化，零件和模具出现热胀冷缩，而在特定的区域（壁厚变化大或结构变化大的
区域）就会产生较大的应力；当该应力大于零件所能承受的应力时就会出现开裂；该裂纹通常是不连续的，
且表面氧化变色。模具温度越低，浇注温度越高，产生的收缩应力就越大，开裂的倾向就越大，因此在铸
造的过程中，要特别关注模具温度和浇注温度，也就是关注铸造开始前几模零件的报废处理和过程中浇注
温度的控制。 
（2）异常机械外力导致零件开裂 
 零件在机加工和搬运中受到了异常的机械外力导致其局部开裂。该开裂的零件通常在表面会留下其它
的损伤，且裂纹通常从应力较大的区域产生，然后向其它区域扩展。该裂纹会具有较好的连续性和方向性；
而原始裂纹不连续，未表现出明显的裂纹起始区，因此异常机械外力导致裂纹产生的可能性较小。 
 
材料检测Material Test 
     材料的相关检测结果如表1 所示。 
 
表1 材料检测结果 
序号 
No. 
试验项目 
Test item 
额定值 
Requirement 
试验结果 
Test result 
评价 Evaluation 
合格 
qualified 
不合格 
unqualified 
1 
化学成分 
319-2 
SWT/QW-JS-12 
 
 
 
 
Si 
5.5～6.5 
6.01 
× 
 
 
Fe 
≤1.0 
0.752 
× 
 
 
Cu 
3.0～4.0 
3.386 
× 
 
 
Mn 
≤0.50 
0.320 
× 
 
 
Mg 
≤0.10 
0.058 
× 
 
 
Zn 
≤1.0 
0.789 
× 
 
 
Ni 
≤0.35 
0.045 
× 
 
 
Ti 
≤0.25 
0.043 
× 
 
2 
硬度 
≥90HB 
HB5/250: 117,119,120 
× 
 
3 
孔隙度 
SMTC 5 200 030 
见图4 
 
 
 
孔隙率 
≤5% 
1.29% 
× 
 
 
孔隙大小 
≤1mm 
0.38 
× 
 
4 
金相组织 
/ 
主要为α 相+共晶硅， 
见图5 
/ 
 
 


 
上海汽车中心实验室 
SAIC Center Lab 
中国·上海·嘉定区安研路201 号 
邮编：201804 
No 201 Anyan road, Jiading, Shanghai China 
Post code: 201804 
报告编号 
Report number 
 
SCL-S-14-0228M 
委托者:  SQE 姚雁平 
Request person, dept： 
委托编号:  /  
Request number: 
送样日期:  2014.07.21 
Request date:  
报告日期:  2014.07.24 
Report date：  
第5 页共5 页 
 
SMPV-0.2.3-002-QA -F01 
 
 
（a）区域1 （见图1）                          （b）区域2（见图1） 
图3 表面裂纹 (点划线所示区域为断口区；点线所示为裂纹) 
           
 
图4 紧靠断口附近取样 孔隙率：1.29%；最大孔洞：0.38mm 
 
图5 组织 主要为α 相+共晶硅 
 
 
检测截面 
裂纹

File: 材料工程师/SCL-S-14-0229M-AP13-左前门上铰链-朱玲斌.pdf.md
# SCL-S-14-0229M-AP13-左前门上铰链-朱玲斌.pdf

 
上海汽车中心实验室 
SAIC Center Lab 
中国·上海·嘉定区安研路201 号 
邮编： 201804 
No 201 Anyan road, Jiading, Shanghai China 
Post code: 201804 
报告编号 
Report number 
 
SCL-S-14-0229M 
委托者: 质保部  黄韬 
Request person, dept： 
委托编号:  /  
Request number: 
送样日期:  2014.7.18 
Request date:  
报告日期:  2014.7.23 
Report date：  
第1页共5页 
 
SMPV-0.2.3-002-QA -F01 
零件号Part number 
50011519 
零件名称 
Part name 
左前门上铰链总成 
HINGE ASSY- FRT DR UPR-LH 
图纸日期Drawing date 
2008-11-21 
零件生产日期Part production date 
/ 
供货商 
Supplier 
上海安宇峰 
车型/项目Car type/project 
AP13 
DVP 材料大纲签署日期DVP material test plan date 
/ 
阶段性报告 Interim report                结论性报告 Conclusion report          
 
Ⅰ.任务描述 Task description 
实验室受委托对铰链进行失效原因分析，失效零件具体信息如下： 
As requested, SCL has analyzed the failure of the hinge. The information of the failed part is as following： 
零件信息：Part information 
零件名称 
Part name 
铰链 
Hinge 
车制造日期 
Vehicle production date 
/ 
VIN 码 
VIN 
/ 
销售日期 
Sale date 
/ 
车辆里程数 
Car mileage 
/ 
维修站名称 
Sale agent 
/ 
失效模式描述 
Failure circumstance  
AP13 在南京进行车身AUDIT 检查时，发现左前门上铰链开裂。 
AP13 body AUDIT check in nanjin, found that the HINGE ASSY- FRT DR UPR-LH crack. 
原材料信息：Raw material information 
原材料及牌号 
Raw material specification 
QStE380TM 
原材料厂商 
Raw material producer 
宝钢 
散件供应商 
Component supplier 
/ 
金属热处理状态 
Metal heat treatment state 
/ 
失效零件见图1：The failed part is shown in figure 1 
 
Ⅱ. 结论与建议 Conclusions and Suggestions 
 
结论Conclusions： 
（1） 铰链在冲压成型过程中发生开裂，零件表面存在拉伤及打磨痕迹。Bend defects lead to synchronous ring 
fatigue fracture, slider overload after synchronous ring fracture. 
（2） 失效件成分合格，硬度和组织正常。The component of failure part are qualified, the hardness and 
microstructure are normal.  
 
建议Suggestions： 
（1） 加强冲压成型工艺过程控制。To strengthen the control of punch forming process . 
 
 
 
 
 
分发: 
Distribution 
质保部 黄韬 
检验者Author 
朱玲斌 
Zhu Lingbin 
审核Auditor 
邵百明 
Shao Baiming 
批准Approver 
 
日期Date 
2014.7.23 
日期Date 
2014.7.23 
日期Date 
2014.7.23 


 
上海汽车中心实验室 
SAIC Center Lab 
中国·上海·嘉定区安研路201 号 
邮编： 201804 
No 201 Anyan road, Jiading, Shanghai China 
Post code: 201804 
报告编号 
Report number 
 
SCL-S-14-0229M 
委托者: 质保部  黄韬 
Request person, dept： 
委托编号:  /  
Request number: 
送样日期:  2014.7.18 
Request date:  
报告日期:  2014.7.23 
Report date：  
第2页共5页 
 
SMPV-0.2.3-002-QA -F01 
III. 调查结果 Investigation Results  
AP13 在南京进行车身AUDIT 检查时发现左前门上铰链开裂，该铰链为AP11 的沿用件，此前从未发现类
似开裂事件。对南京和供应商处的库存进行排查，未发现类似开裂零件。 
送至实验室失效件如图1 所示，图2 为新铰链的零件宏观形貌，对比可以知道： 
 失效铰链正面有明显拉伤（见图1b）和打磨痕迹（图1c）；开裂发生在变形较大位置（图1d），开裂
位置附近有明显拉伤痕迹，相对应的未开裂的一侧未发现拉伤痕迹； 
 失效铰链背面的一个侧边有明显异常受压痕迹，见图1e 右侧放大图；开裂部位对应的内侧顶角位置有
异常挤压的痕迹，见图1e 左侧放大图； 
 相对于新件，失效件的位置1（图1e、2b）顶出部分高度明显较小； 
 新件的正面、背面及顶角位置均比较光滑，无异常痕迹。 
 
a   正面形貌 
b   正面局部放大图 
 
c  侧面形貌 
d   开裂位置放大图 
 
 
金相取样位置 
打磨痕迹 
 


 
上海汽车中心实验室 
SAIC Center Lab 
中国·上海·嘉定区安研路201 号 
邮编： 201804 
No 201 Anyan road, Jiading, Shanghai China 
Post code: 201804 
报告编号 
Report number 
 
SCL-S-14-0229M 
委托者: 质保部  黄韬 
Request person, dept： 
委托编号:  /  
Request number: 
送样日期:  2014.7.18 
Request date:  
报告日期:  2014.7.23 
Report date：  
第3页共5页 
 
SMPV-0.2.3-002-QA -F01 
e  背面形貌 
图1   失效件形貌 
a  正面形貌 
b  背面形貌 
图2   新件形貌 
 
金相分析  Microstructure Analysis 
将失效件沿图1d 黄色虚线切开，金相形貌如图3 所示，结合图1d 可以知道； 
 
失效件断口两侧的宏观（图1d）及金相形貌（图2c）均能完全吻合，裂口内侧有可见的镀锌层（图2d），
未见材料分层或明显夹杂； 
 
失效件金相组织为铁素体+少量的珠光体； 
 
宏观及金相形貌表明，铰链是受到较大载荷而发生开裂的，开裂是在冲压成型过程中出现的。 
 
 
位置1 
位置1 


 
上海汽车中心实验室 
SAIC Center Lab 
中国·上海·嘉定区安研路201 号 
邮编： 201804 
No 201 Anyan road, Jiading, Shanghai China 
Post code: 201804 
报告编号 
Report number 
 
SCL-S-14-0229M 
委托者: 质保部  黄韬 
Request person, dept： 
委托编号:  /  
Request number: 
送样日期:  2014.7.18 
Request date:  
报告日期:  2014.7.23 
Report date：  
第4页共5页 
 
SMPV-0.2.3-002-QA -F01 
 
a   开裂位置金相形貌 
b   组织-铁素体+少量珠光体 
c  断口对应形态 
d   镀锌层 
图3  失效件断口剖面形貌 
 
材料测试  Material Test Results 
对失效铰链材料进行检测，其结果如下： 
（1） 失效件材料成分合格，组织为铁素体+少量珠光体； 
（2） 由于失效件经过变形，由硬度换算所得的强度稍高于原材料强度要求上限，正常。 
 
 
 
 
 
 
 
 
 
 
镀锌层 
断口完
全对应 


 
上海汽车中心实验室 
SAIC Center Lab 
中国·上海·嘉定区安研路201 号 
邮编： 201804 
No 201 Anyan road, Jiading, Shanghai China 
Post code: 201804 
报告编号 
Report number 
 
SCL-S-14-0229M 
委托者: 质保部  黄韬 
Request person, dept： 
委托编号:  /  
Request number: 
送样日期:  2014.7.18 
Request date:  
报告日期:  2014.7.23 
Report date：  
第5页共5页 
 
SMPV-0.2.3-002-QA -F01 
表1  材料检测结果 
序号 
No. 
测试项目 
Test item 
额定值 
Requirement 
试验结果 
Test result 
评价 Evaluation 
合格 
OK 
不合格 
Not OK 
1 
成分 
QStE380TM 
（Q/BQB 310-2009） 
 
 
 
C 
≤0.12 
0.069 
× 
 
Si 
≤0.50 
0.0055 
× 
 
Mn 
≤1.40 
0.823 
× 
 
P 
≤0.03 
0.0099 
× 
 
S 
≤0.025 
0.0091 
× 
 
Alt 
≥0.015 
0.020 
× 
 
2 
硬度 
/ 
HV10：184,178,180 
/ 
 
3 
失效件抗拉强度 
/ 
MPa：620,603,609
（1） 
/ 
 
4 
原材料抗拉强度 
450~590MPa 
/ 
/ 
 
注：（1）失效件强度数据根据标准GB/T 1172-1999 由硬度数据换算所得。

File: 材料工程师/SCL-S-14-0230M AP1X水管漏水-吴文安.pdf.md
# SCL-S-14-0230M AP1X水管漏水-吴文安.pdf

 
上海汽车中心实验室 
SAIC Center Lab 
中国·上海·嘉定区安研路201 号 
邮编. 201804 
No 201 Anyan road, Jiading, Shanghai China 
Post code 201804 
报告编号 
Report number 
 
SCL-S-14-0230M 
委托者: AQA: 黄海均 
Request person, dept： 
送样日期:  2014-07-21 
Request date:  
报告日期:  2014-07-21 
Report date：  
第1 页共3 页 
 
零件号Part number 
50016460 
 零件名称 
Part name 
散热器出水管 
图纸日期Drawing date 
/ 
零件生产日期Part production date 
/ 
 供货商 
Supplier 
青岛固恩治 
车型/项目Car type/project 
AP11 
试验大纲签署日期： 
/ 
 
   阶段性报告 Interim report        结论性报告 Conclusion report        
Ⅰ.任务描述 Task description 
实验室受委托对青岛固恩治生产的散热器出水管进行失效原因分析，失效零件具体信息如下： 
As requested, QA lab has analyzed the failure of the hose which is from Geyance. The background information of the failed part is as following： 
零件信息：Part information 
零件名称 
Part name 
散热器出水管 
制造日期 
Production date 
/ 
VIN 码 
VIN 
LSJA16E38EG050956 
销售日期 
Sale date 
/ 
车辆里程数 
Car mileage 
1687 km 
维修站名称 
Sale agent 
四川申蓉 
失效模式描述 
Failure circumstance 
description 
水管漏夜 
原材料信息：Raw material information 
原材料及牌号 
Raw material specification 
EPDM 
原材料厂商 
Raw material producer 
/ 
散件供应商 
Component supplier 
/ 
金属热处理状态 
Metal heat treatment state 
/ 
失效零件见图：The failed part is shown in figure 1.  
 
Ⅱ. 结论与建议 Conclusions and suggestions 
 
结论：1 胶管内壁同金属管局部区域贴合不良，导致渗漏。 
 
2 安装时对胶管进行充分润滑，可保证胶管同金属管的有效贴合，形成有效密封。 
 
建议： 胶管总装过程中，插管前应胶管进行有效润滑。 
 
       继续研究分析，探明不贴合失效的根本原因。 
 
 
 
 
 
 
分发: 
Distribution 
QAQ: 黄海均 
检验者Author 
吴文安  
Wuwenan 
审核Auditor 
胡仁其 
Hurenqi 
批准Approver 
 
日期Date 
2014-07-21 
日期Date 
2014-07-21 
日期Date 
2014-07-21 
 


 
上海汽车中心实验室 
SAIC Center Lab 
中国·上海·嘉定区安研路201 号 
邮编. 201804 
No 201 Anyan road, Jiading, Shanghai China 
Post code 201804 
报告编号 
Report number 
 
SCL-S-14-0230M 
委托者: AQA: 黄海均 
Request person, dept： 
送样日期:  2014-07-21 
Request date:  
报告日期:  2014-07-21 
Report date：  
第2 页共3 页 
 
  
图1 失效照片 
III. 测试结果 Test Results  
1 外观分析： 
 
  
 
 
金属管同胶管的局部区域存在无接触的痕迹，说明胶管内壁同金属管有不贴合的迹象，且该迹象区域同胶
管泄漏区域吻合。 
     
2 尺寸分析： 
采用十字法对失效件的胶管壁厚和金属硬管尺寸进行测试：  
序号 
No. 
试验项目 
Test item 
额定 
Requirement 
试验结果 
Test result 
评价 Evaluation 
合格 
qualified 
不合格 
unqualified 
1 
金属管直径 
32.00±0.3mm 
32.00～32.30mm 
× 
 
2 
胶管壁厚 
4.40±0.4mm 
4.15,mm 4.35mm 
4.00mm 4.25mm 
× 
 
3 
胶管内径 
30±0.5mm 
30.10mm 
29.80mm 
× 
 
     
综上所述，失效件的关键尺寸符合要求。 
 
3 卡箍分析： 
   对失效卡箍进行相关性能测试，结果如下：   
无接触痕迹，
没有有效贴合 
无接触痕迹，没有有效贴合 
连接处渗漏 


 
上海汽车中心实验室 
SAIC Center Lab 
中国·上海·嘉定区安研路201 号 
邮编. 201804 
No 201 Anyan road, Jiading, Shanghai China 
Post code 201804 
报告编号 
Report number 
 
SCL-S-14-0230M 
委托者: AQA: 黄海均 
Request person, dept： 
送样日期:  2014-07-21 
Request date:  
报告日期:  2014-07-21 
Report date：  
第3 页共3 页 
 
序号 
No. 
试验项目 
Test item 
额定 
Requirement 
试验结果 
Test result 
评价 Evaluation 
合格 
qualified 
不合格 
unqualified 
1 
圆度间隙 
≤0.09mm 
0.08 
× 
 
2 
3 点力FX 
≥440N 
520~586 
× 
 
3 
3 点力FY 
≥390N 
417～478 
× 
 
4 
3 点力N 
≥300N 
332～352 
× 
 
5 
泄漏压力 
≥3.0 bar 
最低泄漏压力为4.4 
bar 
× 
 
   综上所述，失效件的卡箍性能满足技术要求。 
 
 4 试验验证： 
   采用新胶管10 套进行气压密封性试验，具体情况如下： 
 
4.1 在没有润滑的情况下件进行安装试验，试验条件为2.5bar/30s，发现10 根胶管中有5 根胶管出现泄漏现象。 
对产生泄漏的胶管拆解后发现，管口处同金属管的贴合面存在局部区域不贴合的现象，同失效件情况一致： 
      
        
 
 
4.2 对胶管管口进行润滑处理后进行安装试验，处理方式分别为浸渍清水和肥皂水，试验压力为2.5bar/30s，
10 根胶管没有发现有泄漏现象。 
       
4.3 在完成以上试验的胶管中随机抽取5 根胶管，对管口润滑区域进行清洁及干燥处理，在不润滑的情况下进
行安装，试验条件为2.5bar/30s，有2 根胶管复现泄漏现象。 
 
    综上所述，胶管的在充分润滑的条件下可保证胶管同金属管表面的有效贴合，确保有效密封。 
 
5 水管安装润滑方法Benchmark 
  通用:  胶管浸渍润滑液后进行安装； 
  大众：胶管浸渍润滑液后进行安装； 
  上汽：临港采用胶管浸渍润滑液后进行安装，南京采用对金属管进行喷水润滑后进行安装。 
 
小结：  
1 
在对胶管进行充分润滑的情况下进行安装，可保证胶管同金属管有效贴合，形成有效密封。 
没有有效贴合 
局部区域没有有效贴合

File: 材料工程师/SCL-S-14-0231M-IS12-加油管-狄春峰.pdf.md
# SCL-S-14-0231M-IS12-加油管-狄春峰.pdf

 
上海汽车中心实验室
(SAIC Center Lab) 
中国·上海·嘉定区安研路201 号 
邮编. 201804 
No. 201 Anyan Road, Jiading District,  
Shanghai, China. 
Post code :200433 
报告编号：Report number 
SCL-S-14-0231M 
委托者Requestor：王玮 
送样日期Deliver date：2014.07.23 
报告日期Report date：2014.07.30 
第 1 页 共 4 页 
Page 1 of 4  
 
上海汽车 
SAIC Motor 
零件号 
Part number 
10094687 
零件名称 
Part name 
加油管总成 
Oil filling pipe assembly 
图纸日期 
Drawing date  
/ 
零件生产日期 
Production date 
/ 
供货商 
Supplier 
扬州华光 
Yangzhou Huaguang 
车型/项目 
Car type/project 
IS12 
 
   阶段性报告  Stage report        结论性报告 Conclusion report           测试报告 Test report 
Ⅰ.任务描述 Task description 
实验室受委托对加油管总成进行失效原因分析，失效零件具体信息如下： 
As requested, QA lab has analyzed the invalid cause of oil filling pipe assembly, and the information of invalid part 
is shown as following： 
零件信息：Part information 
零件名称 
Part name 
加油管总成 
Oil filling pipe assembly 
制造日期 
Production date 
/ 
VIN 码 
VIN number 
/ 
销售日期 
Sale date 
/ 
车辆里程数 
Car mileage 
2442 km 
销售商 
Sale agent 
/ 
失效模式描述 
Invalid situation 
description 
加油管开裂 
Oil filling pipe fractured. 
原材料信息：Raw material information 
原材料及牌号 
Raw material 
and trademark 
PA12 
原材料厂商 
Raw material producer 
/ 
散件供应商 
Part supplier 
/ 
金属热处理状态 
Metal heat treatment state 
/ 
失效零件见图1：The invalid part is shown in Fig 1.  
Ⅱ. 结论与建议 Conclusions and suggestions 
结论：1. 失效件受异常外力导致失效。 
2. 失效件材料符合技术要求。  
Conclusions:  1. Abnormal external force made part fracture. 
2. Material performance of failure part conformed to requirements.           
建议： 1. 检查装配物流等环节。 
Suggestions: 1. Process of assembly and logistics should be checked. 
  
分发： 
Dispenser 
质量分析:王玮 
检验者： 
Identifier 
狄春峰 
Di Chunfeng 
审核： 
Auditor 
狄春峰 
Di Chunfeng 
批准： 
Approver 
 
日期： 
Date 
2014.07.30 
日期： 
Date 
2014.07.30 
日期： 
Date 
2014.07.30 
 


 
上海汽车中心实验室
(SAIC Center Lab) 
中国·上海·嘉定区安研路201 号 
邮编. 201804 
No. 201 Anyan Road, Jiading District,  
Shanghai, China. 
Post code :200433 
报告编号：Report number 
SCL-S-14-0231M 
委托者Requestor：王玮 
送样日期Deliver date：2014.07.23 
报告日期Report date：2014.07.30 
第 2 页 共 4 页 
Page 2 of 4  
 
上海汽车 
SAIC Motor 
 
 
图1 失效件 
Fig.1 Failure part 
 
III. 测试结果 Test Results 
序号 
No. 
试验项目 
Test item 
额定值 
Requirement 
试验结果 
Test result 
评价 Evaluation 
第一次 
第二次 
合格 
qualified 
不合格 
unqualified 
I 
失效件 
 
 
1 
红外（GB/T6040-2002） 
Infrared Spectroscopy 
PA12 
PA12 
× 
 
2 
熔点（GB/T19466.3-2006） 
Melting point (℃) 
175±5 
172 
× 
 
3 
焓值（GB/T19466.3-2006） 
Enthalpy (J/g) 
/ 
43.4 
54.1 
 
 
小结：失效件材料符合技术要求。 
 
 


 
上海汽车中心实验室
(SAIC Center Lab) 
中国·上海·嘉定区安研路201 号 
邮编. 201804 
No. 201 Anyan Road, Jiading District,  
Shanghai, China. 
Post code :200433 
报告编号：Report number 
SCL-S-14-0231M 
委托者Requestor：王玮 
送样日期Deliver date：2014.07.23 
报告日期Report date：2014.07.30 
第 3 页 共 4 页 
Page 3 of 4  
 
上海汽车 
SAIC Motor 
Ⅳ. 宏观分析 Macroscopic observation 
 
    失效件断口如图1 所示，加油管体共发现两处开裂。 
    失效处1如图2所示。加油管此处先被异物划伤，后被穿透。异物自A处穿入，B处穿出，后自A
处向B处撕裂，是受异常外力导致的失效。失效位置旁边可见明显的受力划伤痕迹。 
 
图2 失效处1 
Fig. 2 Failure Part 1 


 
上海汽车中心实验室
(SAIC Center Lab) 
中国·上海·嘉定区安研路201 号 
邮编. 201804 
No. 201 Anyan Road, Jiading District,  
Shanghai, China. 
Post code :200433 
报告编号：Report number 
SCL-S-14-0231M 
委托者Requestor：王玮 
送样日期Deliver date：2014.07.23 
报告日期Report date：2014.07.30 
第 4 页 共 4 页 
Page 4 of 4  
 
上海汽车 
SAIC Motor 
     
失效处2如图3所示，与失效处1类似，先受异物划伤，后被穿透，穿透处存在反复受力的痕迹，
是受异常外力导致的失效。失效位置旁边可见明显的受力划伤痕迹。 
 
图3 失效处2 
Fig. 3 Failure Part 2

File: 材料工程师/SCL-S-14-0232M BP31 车轮-邵百明.pdf.md
# SCL-S-14-0232M BP31 车轮-邵百明.pdf

 
上海汽车中心实验室 
SAIC Center Lab 
中国·上海·嘉定区安研路201 号 
邮编：201804 
No 201 Anyan road, Jiading, Shanghai China 
Post code: 201804 
报告编号 
Report number 
 
SCL-S-14-0232M 
委托者:  质量分析科 王玮 
Request person, dept： 
委托编号:  /  
Request number: 
送样日期:  2014.07.22 
Request date:  
报告日期:  2014.08.01 
Report date：  
第1 页共8 页 
 
SMPV-0.2.3-002-QA -F01 
零件号Part number 
24102503 
 零件名称 
Part name 
车轮 
Wheel 
图纸日期Drawing date 
/ 
零件生产日期Part production date 
/ 
 供货商 
Supplier 
中信戴卡股份有限公司 
Citic Dicastal 
车型/项目Car type/project 
BP31  
DVP 材料大纲签署日期DVP material test plan date 
/ 
阶段性报告 Interim report                结论性报告 Conclusion report          
 
Ⅰ.任务描述 Task description 
实验室受委托对车轮进行失效原因分析，失效零件具体信息如下： 
As requested, SCL has analyzed the failure of the wheel. The information of the failed part is as following： 
零件信息：Part information 
零件名称 
Part name 
车轮 
Wheel 
车制造日期 
Vehicle production date 
2012-06-19 
VIN 码 
VIN 
LSJB36XC2CS052479 
销售日期 
Sale date 
/ 
车辆里程数/测试寿命 
Car mileage/Test life 
55141km 
维修站名称 
Sale agent 
芜湖易和 
失效模式描述 
Failure circumstance  
售后车辆车轮内侧轮缘开裂。The wheel inside edge of the after-sales car is cracked. 
原材料信息：Raw material information 
原材料及牌号 
Raw material specification 
A356.0 
原材料厂商 
Raw material producer 
/ 
散件供应商 
Component supplier 
/ 
金属热处理状态 
Metal heat treatment state 
T6 
失效零件见图1：The failed part is shown in figure 1.  
 
Ⅱ. 结论与建议 Conclusions and Suggestions 
 
结论Conclusions： 
（1）车轮是由于异常冲击而导致局部受损，最终引发疲劳开裂。The wheel was cracked by fatigue，which was 
because the local had been damaged by abnormal impact. 
（2）材料的成分符合要求；组织和硬度正常。The chemical components meet the requirements; the microstructure and 
hardness are normal. 
（3）车轮的关键尺寸（见图10）符合要求。The dimensions of the wheel (see fig. 10) meet the requirements. 
 
建议Suggestions： 
（1） 低速通过地面的障碍物，避免大的冲击导致车轮受损。Pass the stumbling block of the road to avoid a big 
impact damaging the wheel.  
 
 
分发: 
Distribution 
质量分析科 王玮 
检验者Author 
邵百明 
Shao Baiming 
审核Auditor 
邵百明 
Shao Baiming 
批准Approver 
 
日期Date 
2014.08.01 
日期Date 
2014.08.01 
日期Date 
2014.08.01 


 
上海汽车中心实验室 
SAIC Center Lab 
中国·上海·嘉定区安研路201 号 
邮编：201804 
No 201 Anyan road, Jiading, Shanghai China 
Post code: 201804 
报告编号 
Report number 
 
SCL-S-14-0232M 
委托者:  质量分析科 王玮 
Request person, dept： 
委托编号:  /  
Request number: 
送样日期:  2014.07.22 
Request date:  
报告日期:  2014.08.01 
Report date：  
第2 页共8 页 
 
SMPV-0.2.3-002-QA -F01 
III. 调查结果 Investigation Results  
 
    售后BP31 行驶55141km 出现开裂。裂纹处于内侧轮缘；尺寸如图1 所示；同时，可以发现：车轮的外表
面存在一些损伤（见图2）。其中车轮圆周面的损伤可能是由于拆卸轮胎产生的；轮缘的损伤应该是车辆在行驶
中与硬物擦伤（如马路边的台阶）形成的。 
 
 
 
图1 轮毂开裂情况 
21mm 
23mm 
（a） 
（b） 


 
上海汽车中心实验室 
SAIC Center Lab 
中国·上海·嘉定区安研路201 号 
邮编：201804 
No 201 Anyan road, Jiading, Shanghai China 
Post code: 201804 
报告编号 
Report number 
 
SCL-S-14-0232M 
委托者:  质量分析科 王玮 
Request person, dept： 
委托编号:  /  
Request number: 
送样日期:  2014.07.22 
Request date:  
报告日期:  2014.08.01 
Report date：  
第3 页共8 页 
 
SMPV-0.2.3-002-QA -F01 
 
 
 
 
图2 轮毂表面损伤情况 
（a）外侧轮缘的损伤区域；（b）轮缘损伤情况（A，B，C 区具有类似的损伤）； 
（c）（d）（e）车轮圆周面损伤 （可能是拆卸形成的；分布在A，B，C 区对应区域的表面） 
 
断口分析Fracture Surface Analysis 
断口的宏观照片如图3~7 所示。由图可见：裂纹起源于轮缘外侧的边部（见图4），然后向其它区域扩
展；在靠近起源区的扩展区可以看见细小的有规律的扩展纹路（图6）；在裂纹扩展前沿的区域有体现疲劳
特征的海滩纹（图7），表明车轮开裂是疲劳开裂。 
该失效车轮的裂纹起源与SCL-S-13-0057M 中的车轮起源位置不同。这应该与实际受到的载荷有关。
车轮在高速上台阶的过程中，内车轮缘可能受到向外的较大载荷；该载荷会导致内轮缘向外侧变形，从而
在外侧产生拉应力。过大的拉应力可能导致局部受损，形成疲劳源，产生裂纹。当然在一些其它情形下，
也可能导致车轮内侧受到较大的载荷，产生局部损伤。 
对裂纹源部位进行金相检验，结果（图5）显示：裂纹源处的裂纹弯曲，相互连接，局部被裂纹包裹，
与基体其它区域隔离；与断裂面平行的裂纹具有较大的开口。 
在断口和金相的检验中，未见任何材料的缺陷。 
 
（a） 
（b） 
（c） 
（d） 
（e） 
A 区 
B 区 
C 区 


 
上海汽车中心实验室 
SAIC Center Lab 
中国·上海·嘉定区安研路201 号 
邮编：201804 
No 201 Anyan road, Jiading, Shanghai China 
Post code: 201804 
报告编号 
Report number 
 
SCL-S-14-0232M 
委托者:  质量分析科 王玮 
Request person, dept： 
委托编号:  /  
Request number: 
送样日期:  2014.07.22 
Request date:  
报告日期:  2014.08.01 
Report date：  
第4 页共8 页 
 
SMPV-0.2.3-002-QA -F01 
 
 
 
 
 
 
图3 断口宏观照片 
 
整个断裂面未见明显的缺陷；
箭头显示了裂纹的扩展方向。 
图4 裂纹起源 
 
起源于虚线所圈区域；无明显
缺陷。该起源区域与
SCL-S-13-0057M 中的失效车
轮不同（见图3）。这可能与驾
驶中的异常受力有关。 
起源 
SCL-S-13-0057M
中
失效车轮的起源区 


 
上海汽车中心实验室 
SAIC Center Lab 
中国·上海·嘉定区安研路201 号 
邮编：201804 
No 201 Anyan road, Jiading, Shanghai China 
Post code: 201804 
报告编号 
Report number 
 
SCL-S-14-0232M 
委托者:  质量分析科 王玮 
Request person, dept： 
委托编号:  /  
Request number: 
送样日期:  2014.07.22 
Request date:  
报告日期:  2014.08.01 
Report date：  
第5 页共8 页 
 
SMPV-0.2.3-002-QA -F01 
 
 
 
图6 起源区局部放大 
 
排列有规则的非常细小的纹
路；这些纹路是疲劳裂纹扩展
中形成的。 
 
图5 裂纹源处的金相 
 
微裂纹弯曲，相互连接；局部形成
封闭曲线，将其中一部分基体隔离
开来；局部与断裂面平行的裂纹具
有较大的开口。 
断裂面 
开口较大的裂纹，
与断裂面方向平行 
微裂纹 


 
上海汽车中心实验室 
SAIC Center Lab 
中国·上海·嘉定区安研路201 号 
邮编：201804 
No 201 Anyan road, Jiading, Shanghai China 
Post code: 201804 
报告编号 
Report number 
 
SCL-S-14-0232M 
委托者:  质量分析科 王玮 
Request person, dept： 
委托编号:  /  
Request number: 
送样日期:  2014.07.22 
Request date:  
报告日期:  2014.08.01 
Report date：  
第6 页共8 页 
 
SMPV-0.2.3-002-QA -F01 
 
 
 
材料检测Material Test 
    材料的相关检测结果如表1 所示。由表可见：成分符合要求；硬度和组织正常；未见明显的孔隙。 
 
表1 材料检测结果 
序号 
No. 
试验项目 
Test item 
额定值 
Requirement 
测试结果 
Test Result 
评价evaluation 
合格 
ok 
不合格 
not ok 
1 
成分 
A356.0 
  
  
  
  
  
Mg:0.25-0.45% 
0.293 
× 
  
  
Fe:≤0.20% 
0.124 
× 
  
  
Ti: ≤0.20% 
0.132 
× 
  
  
Si:6.5-7.5% 
7.266 
× 
  
  
Cu: ≤0.20% 
0.0024 
× 
Mn: ≤0.10% 
0.0041 
× 
Zn: ≤0.10% 
0.0095 
× 
2 
硬度 
/ 
HB5/250:95.9,95.9,96.6 
/ 
3 
组织 
/ 
α -Al+颗粒状的共晶硅，变质良
好 
/ 
 
4 
孔隙 
孔隙率 
/ 
＜0.1% 
/ 
孔隙尺寸 
/ 
＜0.01mm 
/ 
图7 裂纹扩展前沿 
 
具有体现疲劳特征的海滩纹。 


 
上海汽车中心实验室 
SAIC Center Lab 
中国·上海·嘉定区安研路201 号 
邮编：201804 
No 201 Anyan road, Jiading, Shanghai China 
Post code: 201804 
报告编号 
Report number 
 
SCL-S-14-0232M 
委托者:  质量分析科 王玮 
Request person, dept： 
委托编号:  /  
Request number: 
送样日期:  2014.07.22 
Request date:  
报告日期:  2014.08.01 
Report date：  
第7 页共8 页 
 
SMPV-0.2.3-002-QA -F01 
 
图8 全貌 未见明显的孔洞和缺陷 
 
图9 组织 α -Al 和颗粒状的共晶硅 
 
 
 


 
上海汽车中心实验室 
SAIC Center Lab 
中国·上海·嘉定区安研路201 号 
邮编：201804 
No 201 Anyan road, Jiading, Shanghai China 
Post code: 201804 
报告编号 
Report number 
 
SCL-S-14-0232M 
委托者:  质量分析科 王玮 
Request person, dept： 
委托编号:  /  
Request number: 
送样日期:  2014.07.22 
Request date:  
报告日期:  2014.08.01 
Report date：  
第8 页共8 页 
 
SMPV-0.2.3-002-QA -F01 
尺寸检测 Dimension Test 
   对车轮的关键尺寸进行测量，其结果符合图纸要求，如图10 所示。 
 
 
图10 尺寸测量结果 
 
 
综合分析Comprehensive Analysis 
 车轮材料的成分符合要求；硬度，组织和孔隙正常；车轮的关键尺寸符合技术要求。未见产品缺陷。 
 该产品通过了相关所有的测试项目，其结构强度是满足产品要求的。 
 当车轮遭受过大的冲击载荷，会造成局部受损；受损的区域在后续的工作载荷下，会萌生裂纹，引起
车轮开裂。受损区域裂纹的特征一般为弯曲，相互连接，并可能会将局部隔离。结合金相和断口的检
测结果来看，该车轮应该在局部受到了冲击的损伤，然后引发疲劳裂纹的萌生和扩展。 
 
要    求：R:≥9.5mm 
测量结果：10.3mm 
要    求：3.2±0.25mm 
测量结果：3.36mm 
要    求：11.5±0.40mm 
测量结果：11.90mm
