Repository: kujaxr/obsidian-vault

File: 材料工程师/SCL-S-14-0234M-BP32 NLE 1.8T- 排气歧管双头螺柱-白云岭.pdf.md
# SCL-S-14-0234M-BP32 NLE 1.8T- 排气歧管双头螺柱-白云岭.pdf

 
上海汽车中心实验室 
SAIC Center Lab 
中国·上海·嘉定区安研路201 号 
邮编: 201804 
No 201 Anyan road, Jiading, Shanghai ,China 
Post code: 201804 
报告编号 
Report number 
 
SCL-S-14-0234M 
委托者:  EN  石景龙 
Request person, dept： 
委托编号:  /  
Request number: 
送样日期:  2014.7.25 
Request date:  
报告日期:  2014.730 
Report date：第 1 页 共 7 页 
 
SMPV-0.2.3-002-QA -F01 
零件号Part number 
11589054 
 零件名称 
Part name 
排气歧管双头螺柱 （10.9 级） 
STUD-DOUBLE END 
图纸日期Drawing date 
2012-08-02 
零件生产日期Part production date 
/ 
 供货商 
Supplier 
上标汽车紧固件有限公司 
车型/项目Car type/project 
BP32/NLE1.8T 
DVP 材料大纲签署日期DVP material test plan date 
/ 
阶段性报告  Stage report                结论性报告 Conclusion report 
 
Ⅰ.任务描述 Task description 
实验室受委托对排气歧管双头螺柱进行失效原因分析，失效零件具体信息如下： 
As requested, SCL has analyzed the failure of STUD-DOUBLE END . The information of the failed part is as following： 
零件信息：Part information 
零件名称 
Part name 
排气歧管双头螺柱（10.9 级） 
STUD-DOUBLE END 
制造日期 
Production date 
/ 
VIN/发动机号码
car/engine no 
18L4EB3SE423F133 
失效日期 
Incident date 
1#：2014.07.22 
2#：2014.07.29 
车辆里程数/测试寿命 
Car mileage/Test life 
1#：90h 
2#：190h 
失效地点 
Location 
上内所 
失效模式描述 
Failure circumstance description 
排气岐管裂纹试验 （MCT）中，发动机运行至90H，完成试验要求的36%时，
其中一个双头螺栓（1#）断裂；安装新的螺栓继续试验，运行到190H 时，另一螺栓
（2#）发生断裂。 
试验规范：10h+性能初试+250h+性能复试。 
装配扭矩：25±2Nm                  
原材料信息：Raw material information 
原材料及牌号 
Raw material specification 
SCM435 
原材料厂商 
Raw material producer 
/ 
散件供应商 
Component supplier 
/ 
金属热处理状态 
Metal heat treatment state 
淬火+回火 
失效零件见图2：The failed part is shown in figure 2.  
 
Ⅱ. 结论与建议 Conclusions and suggestions 
结论Conclusions： 
1、 失效件是由于受到较大的循环载荷导致的疲劳断裂。 The failure are fatigue fracture. 
2、 发现失效螺柱与排气歧管腰型安装孔有干涉现象。Stud and exhaust manifold mounting hole interference. 
3、 失效螺柱和新螺柱的螺牙中径以上有折叠，这不是引起此次失效的根本原因。There are folds in thread pitch 
diameter above for failure studs and new stud. 
4、 其他材料性能合格。Other material properties meet the technical requirements. 
  建议Suggestions： 
1、 请进一步评估尺寸干涉与排气歧管热变形对疲劳断裂的影响。Please further assess the size of the interference 
with the exhaust manifold heat distortion effects on fatigue fracture.  
2、 供应商加强过程质量管控。To strengthen the process quality control. 
分发： 
Distribution 
EN  石景龙   陶俊 
检验者Author 
白云岭   
Bai Yunling 
审核
Auditor 
邵百明 
Shaobaiming 
批准
Approver 
 
日期Date 
2014.07.30 
日期Date 
2014.07.31 
日期Date 
2014.07.31 


 
上海汽车中心实验室 
SAIC Center Lab 
中国·上海·嘉定区安研路201 号 
邮编: 201804 
No 201 Anyan road, Jiading, Shanghai ,China 
Post code: 201804 
报告编号 
Report number 
 
SCL-S-14-0234M 
委托者:  EN  石景龙 
Request person, dept： 
委托编号:  /  
Request number: 
送样日期:  2014.7.25 
Request date:  
报告日期:  2014.730 
Report date：第 2 页 共 7 页 
 
SMPV-0.2.3-002-QA -F01 
III. 测试结果 Test Results  
1、 宏观观察： 
 
失效件在总成中的装配位置如图1 所示。 
 
收到委托者提供的失效断裂件实物形貌见图2，共有2 个失效件。 
 
图1 失效件在总成中的装配位置 
 
 
 
 
图2  失效件实物形貌 
 
1#失效件位置 
2#失效件位置 
双头螺柱 
平垫片 
螺母 
排气歧管 
排气歧管垫片 
1#失效件 
2#失效件 
新件 


 
上海汽车中心实验室 
SAIC Center Lab 
中国·上海·嘉定区安研路201 号 
邮编: 201804 
No 201 Anyan road, Jiading, Shanghai ,China 
Post code: 201804 
报告编号 
Report number 
 
SCL-S-14-0234M 
委托者:  EN  石景龙 
Request person, dept： 
委托编号:  /  
Request number: 
送样日期:  2014.7.25 
Request date:  
报告日期:  2014.730 
Report date：第 3 页 共 7 页 
 
SMPV-0.2.3-002-QA -F01 
2、 断口观察：  
1） 宏观观察，两个断口均较平坦，具有疲劳特征，属疲劳断裂，疲劳源位于螺牙底部（如图中红色箭头所
示），见图3。两个失效件的断裂位置一致，均位于螺柱的最后一牙，见图4a、4b；与排气歧管光孔匹
配的螺柱光杆部有磕碰痕迹，见图4c、4d，此位置也是螺柱连接件的结合面；螺母与垫片的紧固压痕
清晰、规则，说明螺柱的初始装配无异常，见图4e、4f。因两个失效件的断裂形式一致，故只对1#断
裂失效件进行了详细的测试、分析。  
 
 
 图3  断口宏观形貌 
 
 
 
 
1#断口 
2#断口 
4a 
4d 
4c 
4b 


 
上海汽车中心实验室 
SAIC Center Lab 
中国·上海·嘉定区安研路201 号 
邮编: 201804 
No 201 Anyan road, Jiading, Shanghai ,China 
Post code: 201804 
报告编号 
Report number 
 
SCL-S-14-0234M 
委托者:  EN  石景龙 
Request person, dept： 
委托编号:  /  
Request number: 
送样日期:  2014.7.25 
Request date:  
报告日期:  2014.730 
Report date：第 4 页 共 7 页 
 
SMPV-0.2.3-002-QA -F01 
 
 
图4  宏观观察 
2） 微观观察： 
1#断口表面较平坦，疲劳区约占断口表面的90%，见图5a，疲劳扩展方向如图中黄色虚线所示；疲劳
源处无异常，具有明显的疲劳条带，见图5b；疲劳扩展区域为韧窝+疲劳条带，见图5c，这种形貌可能是
由于螺柱受到较大的循环载荷有关；瞬断区为韧窝形貌，见图5d。 
 
 
 
 
 
图5  1#断口微观观察   SEM 
 
5a 
5b 
5c 
5d 
疲劳区 
瞬断区 
4f 
4e


 
上海汽车中心实验室 
SAIC Center Lab 
中国·上海·嘉定区安研路201 号 
邮编: 201804 
No 201 Anyan road, Jiading, Shanghai ,China 
Post code: 201804 
报告编号 
Report number 
 
SCL-S-14-0234M 
委托者:  EN  石景龙 
Request person, dept： 
委托编号:  /  
Request number: 
送样日期:  2014.7.25 
Request date:  
报告日期:  2014.730 
Report date：第 5 页 共 7 页 
 
SMPV-0.2.3-002-QA -F01 
3、 理化分析： 
表1 
序号 
No. 
试验项目 
Test item 
额定值 
Requirement 
试验结果 
Test result 
评价 Evaluation 
合格 
qualified 
不合格 
unqualified 
1 
失效件 
 
 
 
 
1.1 
芯部硬度 
320-380HV 
374、368、369 
X 
 
1.2 
表面硬度 
≤390HV0.3 
374、380、376 
X 
 
1.3 
表面全脱碳 
≤0.015mm 
无脱碳 
（图6） 
X 
 
1.4 
螺牙缺陷 
无折叠 
中径以上有折叠 
（图7） 
 
X 
1.5 
金相组织 
回火索氏体 
回火索氏体 
(图8) 
X 
 
2 
新件 
 
 
 
 
2.1 
芯部硬度 
320-380HV 
375、372、367 
X 
 
2.2 
表面硬度 
≤390HV0.3 
377、361、375 
X 
 
2.3 
表面全脱碳 
≤0.015mm 
无脱碳 
（图9） 
X 
 
2.4 
螺牙缺陷 
无折叠 
中径以上有折叠 
（图10） 
 
X 
2.5 
金相组织 
回火索氏体 
回火索氏体 
(图11) 
X 
 
 
 
图6 失效件表面全脱碳   100X                     图7 失效件螺牙缺陷  50X 


 
上海汽车中心实验室 
SAIC Center Lab 
中国·上海·嘉定区安研路201 号 
邮编: 201804 
No 201 Anyan road, Jiading, Shanghai ,China 
Post code: 201804 
报告编号 
Report number 
 
SCL-S-14-0234M 
委托者:  EN  石景龙 
Request person, dept： 
委托编号:  /  
Request number: 
送样日期:  2014.7.25 
Request date:  
报告日期:  2014.730 
Report date：第 6 页 共 7 页 
 
SMPV-0.2.3-002-QA -F01 
 
 
图8 失效件金相组织   500X                        图9 新件表面全脱碳   100X 
 
 
图10 新件螺牙缺陷  50X                           图11 新件金相组织   500X 
4、 现场调查： 
2014 年7 月30 日与工程技术人员一同前往上内所对第二例断裂螺柱的台架现场进行了现场调查： 
1）2#断裂螺柱与排气歧管的腰形孔内壁有干涉现象。 
2） 据现场拆解人员反映在1#失效件位置重新装配新螺柱时，有螺柱与排气歧管内孔干涉现象的感觉。 
3） 据试验操作人员反馈此台架除发生这两例螺柱断裂外，试验过程无异常。 
4） 螺柱的断裂方向为逆时针方向（1#失效件为现场拆解人员描述，2#失效件为现场观察），如下图中黑色
虚线所示。 
 
 
 
 
螺柱的光杆部位与排气歧管腰
形孔的下侧内壁有干涉现象。 
1#失效件位置 
2#失效件位置 


 
上海汽车中心实验室 
SAIC Center Lab 
中国·上海·嘉定区安研路201 号 
邮编: 201804 
No 201 Anyan road, Jiading, Shanghai ,China 
Post code: 201804 
报告编号 
Report number 
 
SCL-S-14-0234M 
委托者:  EN  石景龙 
Request person, dept： 
委托编号:  /  
Request number: 
送样日期:  2014.7.25 
Request date:  
报告日期:  2014.730 
Report date：第 7 页 共 7 页 
 
SMPV-0.2.3-002-QA -F01 
5、 背景调查： 
1） 此试验过程是：满负荷运行8 分钟+停机17 分钟为小一个循环，重复试验。 
2） 现场对与2#断裂螺柱临近的两个螺柱进行了残余扭矩测试，结果为15Nm 和25Nm，工程技术
人员现场反馈此残余扭矩无异常。 
3）工程部门提供的信息，排气歧管在工作过程中会有翘曲变形，工程提供的分析结果截图如下。

File: 材料工程师/SCL-S-14-0235M-DCT360B倒档轴垫片-薛喜才.pdf.md
# SCL-S-14-0235M-DCT360B倒档轴垫片-薛喜才.pdf

 
上海汽车中心实验室 
SAIC Center Lab 
中国·上海·嘉定区安研路201 号 
邮编: 201804 
No 201 Anyan road, Jiading, Shanghai ,China 
Post code: 201804 
报告编号 
Report number 
 
SCL-S-14-0235M 
委托者: 变速箱部 方磊 
Request person, dept： 
委托编号:  /  
Request number: 
送样日期:  2014.07.28 
Request date:  
报告日期:  2014.07.30 
Report date：  
第1页共7页 
 
SMPV-0.2.3-002-QA -F01 
零件号Part number 
10101440 
 零件名称 
Part name 
倒挡轴垫片(3.09) 
washer reverse idler shaft(3.09) 
图纸日期Drawing date 
2014.01.27 
零件生产日期Part production date 
/ 
 供货商 
Supplier 
德国舍弗勒 
车型/项目Car type/project 
DCT360B 
DVP 材料大纲签署日期DVP material test plan date 
/ 
阶段性报告 Interim report                结论性报告 Conclusion report          
 
Ⅰ.任务描述 Task description 
实验室受委托对倒挡轴垫片进行失效原因分析，失效零件具体信息如下： 
As requested, SCL has analyzed the failure of washer reverse idler shaft. The information of the failed part is as 
following： 
零件信息：Part information 
零件名称 
Part name 
倒挡轴垫片(3.09) 
washer reverse idler shaft(3.09) 
车制造日期 
Vehicle production date 
/ 
VIN 码 
VIN 
/ 
销售日期 
Sale date 
/ 
车辆里程数 
Car mileage 
/ 
试验地点 
Testing location 
/ 
失效模式描述 
Failure circumstance  
100%完成R3 电机驱动倒挡轴耐久试验后，检查发现倒档轴垫片有金属剥离；R3 motor drive 
reverse gear shaft durability test was finished and the reverse gear shaft pad metal was found peeling. 
原材料信息：Raw material information 
原材料及牌号 
Raw material specification 
C75S 
EN 10132-4:2000 
原材料厂商 
Raw material producer 
/ 
散件供应商 
Component supplier 
/ 
金属热处理状态 
Metal heat treatment state 
淬火+回火 
失效零件见图2：The failed part is shown in figure2.  
 
Ⅱ. 结论与建议 Conclusions and Suggestions 
结论Conclusions： 
1. 倒档轴外垫片是由于受到较大的载荷后发生疲劳剥离的；The reason that washer reverse idler shaft happened the 
fatigue spall was a big load.  
2. 零件化学成分、硬度符合要求，微观组织及夹杂物正常；Chemical components and hardness met the technical 
requirement. Microstructure and non-metal inclusion were normal.  
3. 零件尺寸符合要求；Dimension of the parts met the technical requirement. 
建议Suggestions： 
1. 校核载荷并考察该零件的可靠性；Check the load and the parts reliability. 
2. 检查试验过程；Check the testing process.  
 
 
 
分发: 
Distribution 
变速箱部 方磊 
检验者Author 
薛喜才 
Xuexicai 
审核Auditor 
邵百明 
Shaobaiming 
批准Approver 
 
日期Date 
2014.07.30 
日期Date 
2014.07.31 
日期Date 
2014.07.31 


 
上海汽车中心实验室 
SAIC Center Lab 
中国·上海·嘉定区安研路201 号 
邮编: 201804 
No 201 Anyan road, Jiading, Shanghai ,China 
Post code: 201804 
报告编号 
Report number 
 
SCL-S-14-0235M 
委托者: 变速箱部 方磊 
Request person, dept： 
委托编号:  /  
Request number: 
送样日期:  2014.07.28 
Request date:  
报告日期:  2014.07.30 
Report date：  
第2页共7页 
 
SMPV-0.2.3-002-QA -F01 
III. 调查结果 Investigation Results  
DCT360B 变速箱，100%完成R3 电机驱动倒档轴耐久试验，拆解后发现倒档轴外垫片有一块金属剥离，收
到的失效零件及其在变速箱中的装配位置见图1~图2。外垫片、滚针及内垫片通过螺栓装配在倒档轴上，
变速箱工作时，外垫片主要承受横向载荷作用。 
 
 
 
 
 
 
 
 
 
 
 
     图1  零件在变速箱中的装配位置                  图2  收到的失效零件 
外垫片及滚针外观见图3 ~图4 所示。由图可见：垫片剥离处位于滚针工作区，其他区域未发现明显的剥离。
从其形貌来看，属于典型的疲劳剥离；滚针表面正常，未发现剥离现象。 
 
 
 
 
 
 
 
 
 
 
 
图3  失效的倒档轴垫片外观 
 
 
 
 
 
 
 
 
 
 
 
图4  保持架与滚针 
失
效
件 
失效件 


 
上海汽车中心实验室 
SAIC Center Lab 
中国·上海·嘉定区安研路201 号 
邮编: 201804 
No 201 Anyan road, Jiading, Shanghai ,China 
Post code: 201804 
报告编号 
Report number 
 
SCL-S-14-0235M 
委托者: 变速箱部 方磊 
Request person, dept： 
委托编号:  /  
Request number: 
送样日期:  2014.07.28 
Request date:  
报告日期:  2014.07.30 
Report date：  
第3页共7页 
 
SMPV-0.2.3-002-QA -F01 
扫描电镜分析SEM analysis 
垫片剥离区微观形貌见图5 所示。从微观形貌来看，垫片是从表面逐渐剥离的，而造成该零件发生剥离的
原因一般与承受载荷或零件材料有关。 
 
 
 
 
 
 
 
 
 
 
 
 
 
 
 
 
 
 
 
 
 
 
 
 
 
 
 
 
 
 
 
 
 
 
 
 
 
图5  垫片剥离区微观形貌 
 


 
上海汽车中心实验室 
SAIC Center Lab 
中国·上海·嘉定区安研路201 号 
邮编: 201804 
No 201 Anyan road, Jiading, Shanghai ,China 
Post code: 201804 
报告编号 
Report number 
 
SCL-S-14-0235M 
委托者: 变速箱部 方磊 
Request person, dept： 
委托编号:  /  
Request number: 
送样日期:  2014.07.28 
Request date:  
报告日期:  2014.07.30 
Report date：  
第4页共7页 
 
SMPV-0.2.3-002-QA -F01 
材料检测Material test   
材料检测结果如表1 所示。 
 
失效件成分、硬度符合要求；零件微观组织为：回火马氏体+碳化物，是正常的。 
 
剥离部位夹杂物等级为D0.5，含量正常。 
 
失效零件尺寸见图9，垫片所有尺寸符合要求。 
从上述测试结果来看，零件材料是正常的。 
                                           表1 材料测试结果 
序号 
No. 
试验项目 
Test item 
额定值 
Requirement 
试验结果 
Test result 
评价 Evaluation 
合格 
OK 
不合格 
Not OK 
1 
化学成分 
Chemical components 
C75S 
EN 10132-4:2000 
/ 
/ 
 
 
 
C:0.70~0.80 
0.77 
× 
 
 
 
Si:0.15~0.35 
0.245 
× 
 
 
 
Mn:0.60~0.90 
0.72 
× 
 
 
 
P:≤0.025 
0.020 
× 
 
 
 
S:≤0.025 
0.005 
× 
 
 
 
Cr:≤0.40 
0.338 
× 
 
 
 
Mo:≤0.10 
0.029 
× 
 
 
 
Ni:≤0.40 
0.104 
× 
 
2 
硬度 
670~810HV10 
/ 
/ 
 
2.1 
表面硬度 
670~810HV10 
692,709,706 
× 
 
2.2 
芯部硬度 
670~810HV10 
693,692,684 
× 
 
3 
微观组织 
 
回火马氏体+颗粒状碳化物 
/ 
 
4 
夹杂物 
/ 
D0.5 
/ 
 
 
 
 
 
 
 
 
 
 
 
 
 
 
 
 
 
(a) 
剥离区 


 
上海汽车中心实验室 
SAIC Center Lab 
中国·上海·嘉定区安研路201 号 
邮编: 201804 
No 201 Anyan road, Jiading, Shanghai ,China 
Post code: 201804 
报告编号 
Report number 
 
SCL-S-14-0235M 
委托者: 变速箱部 方磊 
Request person, dept： 
委托编号:  /  
Request number: 
送样日期:  2014.07.28 
Request date:  
报告日期:  2014.07.30 
Report date：  
第5页共7页 
 
SMPV-0.2.3-002-QA -F01 
 
 
 
 
 
 
 
 
 
 
 
 
 
 
 
 
图6  夹杂物 
 
 
 
 
 
 
 
 
 
 
 
 
 
 
 
 
 
 
 
 
(a) 
(b) 
剥离区 
剥离区 


 
上海汽车中心实验室 
SAIC Center Lab 
中国·上海·嘉定区安研路201 号 
邮编: 201804 
No 201 Anyan road, Jiading, Shanghai ,China 
Post code: 201804 
报告编号 
Report number 
 
SCL-S-14-0235M 
委托者: 变速箱部 方磊 
Request person, dept： 
委托编号:  /  
Request number: 
送样日期:  2014.07.28 
Request date:  
报告日期:  2014.07.30 
Report date：  
第6页共7页 
 
SMPV-0.2.3-002-QA -F01 
 
 
 
 
 
 
 
 
 
 
 
 
 
 
 
 
 
图7  剥离区金相组织：回火马氏体+碳化物 
 
 
 
 
 
 
 
 
 
 
 
 
 
 
 
 
 
 
图8  芯部组织：回火马氏体+碳化物 
(b) 


 
上海汽车中心实验室 
SAIC Center Lab 
中国·上海·嘉定区安研路201 号 
邮编: 201804 
No 201 Anyan road, Jiading, Shanghai ,China 
Post code: 201804 
报告编号 
Report number 
 
SCL-S-14-0235M 
委托者: 变速箱部 方磊 
Request person, dept： 
委托编号:  /  
Request number: 
送样日期:  2014.07.28 
Request date:  
报告日期:  2014.07.30 
Report date：  
第7页共7页 
 
SMPV-0.2.3-002-QA -F01 
 
 
 
 
 
 
 
 
 
 
 
 
 
 
 
 
 
 
 
 
 
 
 
 
 
 
 
 
 
 
图9  失效零件尺寸

File: 材料工程师/SCL-S-14-0236M-ZP11-暖风水管-何伟.pdf.md
# SCL-S-14-0236M-ZP11-暖风水管-何伟.pdf

 
上海汽车中心实验室 
SAIC Center Lab 
中国·上海·嘉定区安研路201 号 
邮编. 201804 
No 201 Anyan road, Jiading, Shanghai China 
Post code 201804 
报告编号 
Report number 
 
SCL-S-14-0236M 
委托者: DRE:吴智 
Request person, dept： 
送样日期:  2014-07-21 
Request date:  
报告日期:  2014-07-30 
Report date：  
第1 页共4 页 
 
零件号Part number 
10146572 
 零件名称 
Part name 
暖风水管 
图纸日期Drawing date 
/ 
零件生产日期Part production date 
/ 
 供货商 
Supplier 
天津鹏翎胶管股份有限公司 
车型/项目Car type/project 
ZP11 
试验大纲签署日期： 
/ 
 
   阶段性报告 Interim report        结论性报告 Conclusion report        
Ⅰ.任务描述 Task description 
实验室受委托对天津鹏翎胶管股份有限公司生产的暖风水管进行失效原因分析，失效零件具体信息如下： 
As requested, QA lab has analyzed the failure of the coolnat hose. The background information of the failed part is as following： 
零件信息：Part information 
零件名称 
Part name 
暖风水管 
制造日期 
Production date 
/ 
VIN 码 
VIN 
S14HOV023 
销售日期 
Sale date 
/ 
车辆里程数 
Car mileage 
试验里程：15575 公里 
维修站名称 
Sale agent 
/ 
失效模式描述 
Failure circumstance 
description 
广德基地ZP11 - DS44 -EP2 试验车暖风水管破裂 
原材料信息：Raw material information 
原材料及牌号 
Raw material specification 
EPDM 7500 
原材料厂商 
Raw material producer 
埃克森 
散件供应商 
Component supplier 
/ 
金属热处理状态 
Metal heat treatment state 
/ 
失效零件见图：The failed part is shown in figure 1.  
 
Ⅱ. 结论与建议 Conclusions and suggestions 
结论： 1 暖风水管受到异常外力导致水管破裂。 
2 水管材料性能能够满足材料供货态要求。 
 
 
建议： 1 确保水管在安装、使用过程中不受到异物损伤。 
       
   
 
 
 
 
 
 
分发: 
Distribution 
 DRE： 吴智 
检验者Author 
何伟 
He Wei 
审核Auditor 
吴文安 
Wu wenan 
批准Approver 
 
日期Date 
2014-07-30 
日期Date 
2014-07-30 
日期Date 
2014-07-30 
 
 


 
上海汽车中心实验室 
SAIC Center Lab 
中国·上海·嘉定区安研路201 号 
邮编. 201804 
No 201 Anyan road, Jiading, Shanghai China 
Post code 201804 
报告编号 
Report number 
 
SCL-S-14-0236M 
委托者: DRE:吴智 
Request person, dept： 
送样日期:  2014-07-21 
Request date:  
报告日期:  2014-07-30 
Report date：  
第2 页共4 页 
 
 
图1 暖风水管破裂 
 
III. 测试结果 Test Results  
 
1 材料测试 
序号 
No. 
试验项目 
Test item 
额定值 
Requirement 
试验结果 
Test result 
评价 Evaluation 
合格 
qualified 
不合格 
unqualified 
水管（EPDM） 认可规范：SMTC 5 320 003 V2 
Hose (EPDM)  Approved specifications: SMTC 5 320 003 V2 
1 
Shore A 硬度 
Shore A Hardness 
ISO 7619-1 
— 
— 
— 
— 
1.1 
供货态 
As-received condition 
65±5 
/ 
/ 
/ 
1.2 
失效水管内层 
/ 
61 
/ 
/ 
1.3 
失效水管外层 
/ 
60 
/ 
/ 
2 
拉伸强度 
Tensile strength 
ISO 37 TypeⅣ 
— 
— 
— 
— 
2.1 
供货态 
As-received condition 
≥9MPa 
/ 
/ 
/ 
2.2 
失效水管内层 
/ 
13.4MPa 
/ 
/ 
2.3 
失效水管外层 
/ 
12.0MPa 
/ 
/ 
3 
断裂伸长率 
Elongation at tear 
ISO 37 TypeⅣ 
— 
— 
— 
— 
3.1 
供货态 
As-received condition 
≥ 300% 
/ 
/ 
/ 
3.2 
失效水管内层 
/ 
394.4% 
/ 
/ 
3.3 
失效水管外层 
/ 
417.3% 
/ 
/ 
失效件经过路试15575 公里，材料性能能满足供货态要求。 
 
 
破裂处 


 
上海汽车中心实验室 
SAIC Center Lab 
中国·上海·嘉定区安研路201 号 
邮编. 201804 
No 201 Anyan road, Jiading, Shanghai China 
Post code 201804 
报告编号 
Report number 
 
SCL-S-14-0236M 
委托者: DRE:吴智 
Request person, dept： 
送样日期:  2014-07-21 
Request date:  
报告日期:  2014-07-30 
Report date：  
第3 页共4 页 
 
2 表面分析 
检查失效水管外层表面，具有两道卡箍卡紧的痕迹，表明水管失效端经过两次卡紧，如图2。 
 
图2 失效水管外层表面 
失效水管有两道卡箍压痕，据工程确认，试验车路试过程中水管出现漏液，就调整水管安装位置，同时将卡
箍调整到如图2 第二道压痕处，继续路试。 
检查水管内表面，内层水管开裂口比外层开裂口大，如图3。 
 
图3 失效水管内层表面 
 
3 断口分析 
外层断口如图4。 
图4 外层断口 
断口纹路清晰、断口面平整，是受到异常外力导致破裂，而非疲劳开裂。 
第一道压痕 
第二道压痕 
此处内层开裂与外层开
裂相通 
内层开裂处 
编织层 
外层 
外层破裂处断口 


 
上海汽车中心实验室 
SAIC Center Lab 
中国·上海·嘉定区安研路201 号 
邮编. 201804 
No 201 Anyan road, Jiading, Shanghai China 
Post code 201804 
报告编号 
Report number 
 
SCL-S-14-0236M 
委托者: DRE:吴智 
Request person, dept： 
送样日期:  2014-07-21 
Request date:  
报告日期:  2014-07-30 
Report date：  
第4 页共4 页 
 
内层断口如图5。 
 
 
图5 内层断口 
如图5 所示1 处断口表面不平整，纹路清晰呈直线状。2 处断口表面平整，纹路清晰，说明内层断口两处纹
路明显不同，不具有连续性。 
 
内外层断口对应位置如图6。 
 
图6 内外层断口对应位置图 
图6 所示为内外层断口，图中1 处为内外层贯穿，2 处外层并未穿透，表明漏液部位为图中贯穿处。 
 
 
小结： 
1 失效件破裂断口纹路表明受到异常外力导致破裂。 
2 失效件水管材料性能能够满足材料供货态要求。 
 
 
编织层 
内层 
放大 
放大 
1 
2 
内层 
编织层 
外层 
内层断口 
外层断口 
1 
2

File: 材料工程师/SCL-S-14-0237M- AP1 SGE1.4T - 张紧器螺栓-白云岭.pdf.md
# SCL-S-14-0237M- AP1 SGE1.4T - 张紧器螺栓-白云岭.pdf

 
上海汽车中心实验室 
SAIC Center Lab 
中国·上海·嘉定区安研路201 号 
邮编: 201804 
No 201 Anyan road, Jiading, Shanghai ,China 
Post code: 201804 
报告编号 
Report number 
 
SCL-S-14-0237M 
委托者:  EN 龙艳平 
Request person, dept： 
委托编号:  /  
Request number: 
送样日期:  2014.7.28 
Request date:  
报告日期:  2014.8.5 
Report date：第 1 页 共 4 页 
 
SMPV-0.2.3-002-QA -F01 
零件号Part number 
11588753 
 零件名称 
Part name 
张紧器螺栓（M10 10.9 级） 
Bolt 
图纸日期Drawing date 
/ 
零件生产日期Part production date 
/ 
 供货商 
Supplier 
上海日泰 
车型/项目Car type/project 
AP13/ SGE1.4T 
DVP 材料大纲签署日期DVP material test plan date 
/ 
阶段性报告  Stage report                结论性报告 Conclusion report 
 
Ⅰ.任务描述 Task description 
实验室受委托对张紧器螺栓进行失效原因分析，失效零件具体信息如下： 
As requested, SCL has analyzed the failure of bolt. The information of the failed part is as following： 
零件信息：Part information 
零件名称 
Part name 
张紧器螺栓（M10 10.9 级） 
Bolt 
制造日期 
Production date 
/ 
VIN/车/发动机号码
car/engine no 
/ 
失效日期 
Incident date 
2014.07.9 
车辆里程数/测试寿命 
Car mileage/Test life 
34000 km     
失效地点 
Location 
广德试验场  
失效模式描述 
Failure circumstance description 
GD 试验100%完成后，在追加里程103%时，张紧器螺栓断裂。 
PAM：58±9Nm。 
原材料信息：Raw material information 
原材料及牌号 
Raw material specification 
SCM435 
原材料厂商 
Raw material producer 
/ 
散件供应商 
Component supplier 
/ 
金属热处理状态 
Metal heat treatment state 
淬火+回火 
失效零件见图1：The failed part is shown in figure 1.  
 
Ⅱ. 结论与建议 Conclusions and suggestions 
 
结论Conclusions： 
1、 失效螺栓是由于夹紧力丢失造成的疲劳断裂。 
The failure is fatigue fracture ,due to the clamping force was loss. 
2、失效件的材料性能符合图纸技术要求。 
The material properties of the part meet the technical requirements of the drawing.  
 
建议Suggestions： 
1、 建议系统排查螺栓装配及试验过程。 
Recommended System investigation bolt assembly and testing process. 
 
 
分发： 
Distribution 
 EN 龙艳平 
检验者Author 
 
 
白云岭   
Bai Yunling 
审核Auditor 
邵百明 
Shao Baiming 
批准Approver 
 
日期Date 
2014.8.5 
日期Date 
2014.8.11 
日期Date 
2014.8.11 


 
上海汽车中心实验室 
SAIC Center Lab 
中国·上海·嘉定区安研路201 号 
邮编: 201804 
No 201 Anyan road, Jiading, Shanghai ,China 
Post code: 201804 
报告编号 
Report number 
 
SCL-S-14-0237M 
委托者:  EN 龙艳平 
Request person, dept： 
委托编号:  /  
Request number: 
送样日期:  2014.7.28 
Request date:  
报告日期:  2014.8.5 
Report date：第 2 页 共 4 页 
 
SMPV-0.2.3-002-QA -F01 
III. 测试结果 Test Results  
一、 宏观观察： 
1、 收到委托者提供的实物形貌见图1。 
2、 失效螺栓的法兰面已有浮锈，见图2a；螺栓杆部有多处磨损、磕碰痕迹，磨损处的螺纹磨损痕迹清晰， 
磨损位于螺栓杆部圆周间隔180 度的位置，见图2b、2c、2d。 
 
图1 失效件实物形貌 
 
 
 
 
图2  失效件宏观观察 
 
 
 
2a 
2d 
2c 
2b 


 
上海汽车中心实验室 
SAIC Center Lab 
中国·上海·嘉定区安研路201 号 
邮编: 201804 
No 201 Anyan road, Jiading, Shanghai ,China 
Post code: 201804 
报告编号 
Report number 
 
SCL-S-14-0237M 
委托者:  EN 龙艳平 
Request person, dept： 
委托编号:  /  
Request number: 
送样日期:  2014.7.28 
Request date:  
报告日期:  2014.8.5 
Report date：第 3 页 共 4 页 
 
SMPV-0.2.3-002-QA -F01 
二、 断口观察： 
1、 宏观观察，断口磨损严重，见图3a，但可以判断该断口为疲劳断裂，疲劳源如图中红色箭头所示。 
2、 使用扫描电镜观察，疲劳源处未发现缺陷，见图3b；在疲劳源附近发现疲劳条带，见图3c，疲劳扩展
方向如图中黄色虚线所示。 
 
 
 
图3  断口形貌观察  SEM 
 
 
 
 
三、 理化分析： 
对断裂螺栓进行材料性能测试分析，详细结果见下表。 
3a 
3c 
3b 


 
上海汽车中心实验室 
SAIC Center Lab 
中国·上海·嘉定区安研路201 号 
邮编: 201804 
No 201 Anyan road, Jiading, Shanghai ,China 
Post code: 201804 
报告编号 
Report number 
 
SCL-S-14-0237M 
委托者:  EN 龙艳平 
Request person, dept： 
委托编号:  /  
Request number: 
送样日期:  2014.7.28 
Request date:  
报告日期:  2014.8.5 
Report date：第 4 页 共 4 页 
 
SMPV-0.2.3-002-QA -F01 
表1 
序号 
No. 
试验项目 
Test item 
额定值 
Requirement 
试验结果 
Test result 
评价 Evaluation 
合格 
qualified 
不合格 
unqualified 
1 
化学成分/SCM435 
Q/BQB517 
 
 
 
 
C 
0.33-0.38 
0.36 
X 
 
 
Si 
0.15-0.35 
0.15 
X 
 
 
Mn 
0.60-0.85 
0.70 
X 
 
 
P 
≤0.030 
0.020 
X 
 
 
S 
≤0.030 
0.0089 
X 
 
 
Cr 
0.90-1.20 
0.96 
X 
 
 
Mo 
0.15-0.30 
0.18 
X 
 
2 
芯部硬度 
320-380HV 
347、348、345 
X 
 
3 
表面硬度 
≤390HV0.3 
353、359、365 
X 
 
4 
表面与芯部硬度差 
≤30HV 
20 
X 
 
5 
表面全脱碳层深度 
≤0.015mm 
0  （图4） 
X 
 
6 
螺牙缺陷 
中径以下无折叠 
中径以下无折叠 （图5） 
X 
 
7 
金相组织 
回火索氏体 
回火索氏体（图6） 
X 
 
 
 
图4 表面脱碳  100X                             图5 螺牙缺陷  50X 
 
图6 金相组织  500X

File: 材料工程师/SCL-S-14-0238M-锁芯总成-AP11-龚伟.pdf.md
# SCL-S-14-0238M-锁芯总成-AP11-龚伟.pdf

 
上海汽车中心实验室
(SAIC Center Lab) 
中国·上海·嘉定区安研路201 号 
邮编. 201804 
No. 201 Anyan Road, Jiading District,  
Shanghai, China. 
Post code :200433 
报告编号：Report number 
SCL-S-14-0238M 
委托者Requestor：黄韬 
送样日期Deliver date：2014.08.01 
报告日期Report date：2014.08.13 
第 1 页 共 8 页 
Page 1 of 8  
 
零件号 
Part number 
10094684 
零件名称 
Part name 
锁芯总成 
Lock Cylinder ASSY 
图纸日期 
Drawing date  
2012.03.05 
零件生产日期 
Production date 
/ 
供货商 
Supplier 
上海霍富 
Huofu Shanghai 
车型/项目 
Car type/project 
AP11 
 
   阶段性报告  Stage report        结论性报告 Conclusion report           测试报告 Test report 
Ⅰ.任务描述 Task description 
实验室受委托对锁芯总成进行失效原因分析，失效零件具体信息如下： 
As requested, QA lab has analyzed the invalid cause of lock cylinder ASSY, and the information of invalid part is 
shown as following： 
零件信息：Part information 
零件名称 
Part name 
锁芯总成 
Lock Cylinder ASSY 
制造日期 
Production date 
/ 
VIN 码 
VIN number 
/ 
销售日期 
Sale date 
/ 
车辆里程数 
Car mileage 
1499 km 
销售商 
Sale agent 
/ 
失效模式描述 
Invalid situation 
description 
滑块破裂 
Slide rupture. 
原材料信息：Raw material information 
原材料及牌号 
Raw material 
and trademark 
POM 
M90-44 
原材料厂商 
Raw material producer 
宝理 
散件供应商 
Part supplier 
上海正雄 
金属热处理状态 
Metal heat treatment state 
/ 
失效零件见图1：The invalid part is shown in Fig 1.  
Ⅱ. 结论与建议 Conclusions and suggestions 
结论： 1. 失效件受异常外力断裂。  
2. 零件材料符合技术要求。  
Conclusions:  1. The fracture of the part caused by abnormal external force.   
2. Material performance of part conformed to requirements.     
建议： 1. 引导客户正确使用。 
Suggestions:  1. Guide the customer to use it correctly.       
 
 
分发： 
Dispenser 
SQE 黄韬 
检验者： 
Identifier 
龚伟 
Gong Wei 
审核： 
Auditor 
狄春峰 
Di Chunfeng 
批准： 
Approver 
 
日期： 
Date 
2014.08.13 
日期： 
Date 
2014.08.13 
日期： 
Date 
2014.08.13 


 
上海汽车中心实验室
(SAIC Center Lab) 
中国·上海·嘉定区安研路201 号 
邮编. 201804 
No. 201 Anyan Road, Jiading District,  
Shanghai, China. 
Post code :200433 
报告编号：Report number 
SCL-S-14-0238M 
委托者Requestor：黄韬 
送样日期Deliver date：2014.08.01 
报告日期Report date：2014.08.13 
第 2 页 共 8 页 
Page 2 of 8  
 
    
 
图1 失效件 
Fig. 1 Failure Part 
 
III. 测试结果 Test Results  
序
号 
No. 
试验项目 
Test item 
额定值 
Requirement 
试验结果 
Test result 
评价 Evaluation 
第一次 
第二次 
合格 
qualified 
不合格 
unqualified 
I 
失效件 
 
 
1 
红外（GB/T6040-2002） 
Infrared Spectroscopy 
POM 
POM 
× 
 
2 
熔点（GB/T19466.3-2006） 
Melting point (℃) 
165±5 
168 
× 
 
3 
焓值（GB/T19466.3-2006） 
Enthalpy (J/g) 
/ 
158.6 
174.0 
 
 
II 
新件 
 
 
1 
红外（GB/T6040-2002） 
Infrared Spectroscopy 
POM 
POM 
× 
 
2 
熔点（GB/T19466.3-2006） 
Melting point (℃) 
165±5 
166 
× 
 
3 
焓值（GB/T19466.3-2006） 
Enthalpy (J/g) 
/ 
150.7 
167.3 
 
 
III 
粒料 
 
 
1 
红外（GB/T6040-2002） 
Infrared Spectroscopy 
POM 
POM 
× 
 


 
上海汽车中心实验室
(SAIC Center Lab) 
中国·上海·嘉定区安研路201 号 
邮编. 201804 
No. 201 Anyan Road, Jiading District,  
Shanghai, China. 
Post code :200433 
报告编号：Report number 
SCL-S-14-0238M 
委托者Requestor：黄韬 
送样日期Deliver date：2014.08.01 
报告日期Report date：2014.08.13 
第 3 页 共 8 页 
Page 3 of 8  
 
序
号 
No. 
试验项目 
Test item 
额定值 
Requirement 
试验结果 
Test result 
评价 Evaluation 
第一次 
第二次 
合格 
qualified 
不合格 
unqualified 
2 
熔点（GB/T19466.3-2006） 
Melting point (℃) 
165±5 
166 
× 
 
3 
焓值（GB/T19466.3-2006） 
Enthalpy (J/g) 
/ 
151.6 
167.1 
 
 
小结：零件材料符合技术要求。 
 
 
 
 
 
 
 
 
 
 
 
 
 
 
 
 
 
 
 
 
 


 
上海汽车中心实验室
(SAIC Center Lab) 
中国·上海·嘉定区安研路201 号 
邮编. 201804 
No. 201 Anyan Road, Jiading District,  
Shanghai, China. 
Post code :200433 
报告编号：Report number 
SCL-S-14-0238M 
委托者Requestor：黄韬 
送样日期Deliver date：2014.08.01 
报告日期Report date：2014.08.13 
第 4 页 共 8 页 
Page 4 of 8  
 
Ⅳ. 宏观分析 Macroscopic observation 
失效件说明： 
滑块与锁芯的安装情况如图2 所示，滑块背面存在与锁芯导轨匹配的导槽，安装完成后楔形面
位于正面，插入钥匙，滑块滑出，完成解锁步骤。 
       
图2 失效件说明 
Fig. 2 Instruction of Failure Part 
 
 
 
 
 
 
 
 
 
 
 


 
上海汽车中心实验室
(SAIC Center Lab) 
中国·上海·嘉定区安研路201 号 
邮编. 201804 
No. 201 Anyan Road, Jiading District,  
Shanghai, China. 
Post code :200433 
报告编号：Report number 
SCL-S-14-0238M 
委托者Requestor：黄韬 
送样日期Deliver date：2014.08.01 
报告日期Report date：2014.08.13 
第 5 页 共 8 页 
Page 5 of 8  
 
失效件断裂处状态如图3 所示，滑块正面存在多道划痕，断口无银纹，存在反复受力痕迹，是
受外力导致的脆断。飞边主要位于背面，说明失效件的主要受力方向自正面向背面，与滑块在总成
上的受力情况相符。 
 
图3 断口分析 
Fig. 3 Fracture Analysis 
 
检查失效件断口右侧，如图4所示，断口向内凹陷。 
 
图4 凹陷断口 
Fig. 4 Depressed Fracture 
 


 
上海汽车中心实验室
(SAIC Center Lab) 
中国·上海·嘉定区安研路201 号 
邮编. 201804 
No. 201 Anyan Road, Jiading District,  
Shanghai, China. 
Post code :200433 
报告编号：Report number 
SCL-S-14-0238M 
委托者Requestor：黄韬 
送样日期Deliver date：2014.08.01 
报告日期Report date：2014.08.13 
第 6 页 共 8 页 
Page 6 of 8  
 
针对滑块断裂的情况，可能的受力情况有： 
①  滑块卡死，插入钥匙时滑块无法滑出，导致断裂； 
②  异物正向插入后导致的断裂； 
③  异物侧向插入后导致的断裂； 
据此进行失效模拟。 
模拟滑块卡死状态下，钥匙插入后滑块的失效情况，如图5所示，滑块发生失效情况，但无如 
图4所示的凹陷断口存在，与失效件不完全相符。钥匙与锁孔紧密贴合，无侧向受力的可能。新件
失效件对比也可发现，断口形貌存在较大差异，新件模拟断口可与钥匙纹路匹配，而失效件不可以。 
 
图5 情况①模拟 
Fig. 5 Simulation of Situation ① 
 
 
 
 
 
 
 
 
 
 
 


 
上海汽车中心实验室
(SAIC Center Lab) 
中国·上海·嘉定区安研路201 号 
邮编. 201804 
No. 201 Anyan Road, Jiading District,  
Shanghai, China. 
Post code :200433 
报告编号：Report number 
SCL-S-14-0238M 
委托者Requestor：黄韬 
送样日期Deliver date：2014.08.01 
报告日期Report date：2014.08.13 
第 7 页 共 8 页 
Page 7 of 8  
 
模拟滑块受异物正向作用时的失效情况（滑块未固定），如图6所示，滑块滑出，无失效情况发
生，与失效件不符。 
 
图6 情况②模拟 
Fig. 6 Simulation of Situation ② 
 
 
 
 
 
 
 
 
 
 
 
 
 
 
 
 


 
上海汽车中心实验室
(SAIC Center Lab) 
中国·上海·嘉定区安研路201 号 
邮编. 201804 
No. 201 Anyan Road, Jiading District,  
Shanghai, China. 
Post code :200433 
报告编号：Report number 
SCL-S-14-0238M 
委托者Requestor：黄韬 
送样日期Deliver date：2014.08.01 
报告日期Report date：2014.08.13 
第 8 页 共 8 页 
Page 8 of 8  
 
模拟滑块受异物侧向作用时的失效情况（滑块未固定），如图7所示，滑块断裂，检查断口，存
在凹陷情况，与失效件类似。 
 
图7 情况③模拟 
Fig. 7 Simulation of Situation ③ 
 
综上，滑块是受异物侧向作用时导致的失效。

File: 材料工程师/SCL-S-14-0239M后衣帽架-龚伟.pdf.md
# SCL-S-14-0239M后衣帽架-龚伟.pdf

 
上海汽车中心实验室
(SAIC Center Lab) 
中国·上海·嘉定区安研路201 号 
邮编. 201804 
No. 201 Anyan Road, Jiading District,  
Shanghai, China. 
Post code :200433 
报告编号：Report number 
SCL-S-14-0239M 
委托者Requestor：季小吉 
送样日期Deliver date：2014.08.01 
报告日期Report date：2014.08.21 
第 1 页 共 6 页 
Page 1 of 6  
 
 
零件号 
Part number 
30050785/4-ASA 
零件名称 
Part name 
衣帽架支撑板 
Parcel Shelf Side Supporter 
图纸日期 
Drawing date  
2014.04.24 
零件生产日期 
Production date 
2014.03 
供货商 
Supplier 
宁波华众 
Huazhong Ningbo 
车型/项目 
Car type/project 
IP2X 
 
   阶段性报告  Stage report        结论性报告 Conclusion report           测试报告 Test report 
Ⅰ.任务描述 Task description 
实验室受委托对衣帽架支撑板进行失效原因分析，失效零件具体信息如下： 
As requested, QA lab has analyzed the invalid cause of parcel shelf side supporter, and the information of invalid part 
is shown as following： 
零件信息：Part information 
零件名称 
Part name 
衣帽架支撑板 
Parcel Shelf Side Supporter 
制造日期 
Production date 
2014.03 
VIN 码 
VIN number 
/ 
销售日期 
Sale date 
/ 
车辆里程数 
Car mileage 
16987 km 
销售商 
Sale agent 
/ 
失效模式描述 
Invalid situation 
description 
固定卡扣断裂 
Fixing buckle fracture 
原材料信息：Raw material information 
原材料及牌号 
Raw material 
and trademark 
ABS 
GF22 
原材料厂商 
Raw material producer 
韩国BASF 
散件供应商 
Part supplier 
鄞州姜山精业 
金属热处理状态 
Metal heat treatment state 
/ 
失效零件见图1：The invalid part is shown in Fig 1.  
Ⅱ. 结论与建议 Conclusions and suggestions 
结论：1. 零件是受异常外力导致的疲劳断裂。  
2．零件材料符合技术要求。  
Conclusions:  1. The part was fatigue fractured by abnormal force.  
2. Material performance of part conformed to requirements.     
建议：1. 检查异常外力来源。 
Suggestions:  1. Check the source of abnormal force .       
分发： 
Dispenser 
SQE  季小吉 
检验者： 
Identifier 
龚伟 
Gong Wei 
审核： 
Auditor 
狄春峰 
Di Chunfeng 
批准： 
Approver 
 
日期： 
Date 
2014.08.21 
日期： 
Date 
2014.08.21 
日期： 
Date 
2014.08.21 


 
上海汽车中心实验室
(SAIC Center Lab) 
中国·上海·嘉定区安研路201 号 
邮编. 201804 
No. 201 Anyan Road, Jiading District,  
Shanghai, China. 
Post code :200433 
报告编号：Report number 
SCL-S-14-0239M 
委托者Requestor：季小吉 
送样日期Deliver date：2014.08.01 
报告日期Report date：2014.08.21 
第 2 页 共 6 页 
Page 2 of 6  
 
 
图1 失效件 
Fig. 1 Failure Part 
 
III. 测试结果 Test Results  
序号 
No. 
试验项目 
Test item 
额定值 
Requirement 
试验结果 
Test result 
评价 Evaluation 
第一次 
第二次 
合格 
qualified 
不合格 
unqualified 
I 
失效件 
 
 
1 
红外（GB/T6040-2002） 
Infrared Spectroscopy 
ABS 
ABS 
× 
 
2 
玻璃化转变温度  
(GB/T 19644.2-2006)  
Glass transition temperature (℃) 
107±5 
105 
× 
 


 
上海汽车中心实验室
(SAIC Center Lab) 
中国·上海·嘉定区安研路201 号 
邮编. 201804 
No. 201 Anyan Road, Jiading District,  
Shanghai, China. 
Post code :200433 
报告编号：Report number 
SCL-S-14-0239M 
委托者Requestor：季小吉 
送样日期Deliver date：2014.08.01 
报告日期Report date：2014.08.21 
第 3 页 共 6 页 
Page 3 of 6  
 
序号 
No. 
试验项目 
Test item 
额定值 
Requirement 
试验结果 
Test result 
评价 Evaluation 
第一次 
第二次 
合格 
qualified 
不合格 
unqualified 
II 
新件 
 
 
1 
红外（GB/T6040-2002） 
Infrared Spectroscopy 
ABS 
ABS 
× 
 
2 
玻璃化转变温度  
(GB/T 19644.2-2006)  
Glass transition temperature (℃) 
107±5 
107 
× 
 
III 
粒料 
 
 
1 
红外（GB/T6040-2002） 
Infrared Spectroscopy 
ABS 
ABS 
× 
 
2 
玻璃化转变温度  
(GB/T 19644.2-2006)  
Glass transition temperature (℃) 
107±5 
107 
× 
 
小结：零件材料符合技术要求。 
 
 
 
 
 
 
 
 
 
 
 
 
 
 
 


 
上海汽车中心实验室
(SAIC Center Lab) 
中国·上海·嘉定区安研路201 号 
邮编. 201804 
No. 201 Anyan Road, Jiading District,  
Shanghai, China. 
Post code :200433 
报告编号：Report number 
SCL-S-14-0239M 
委托者Requestor：季小吉 
送样日期Deliver date：2014.08.01 
报告日期Report date：2014.08.21 
第 4 页 共 6 页 
Page 4 of 6  
 
Ⅳ. 宏观分析 Macroscopic observation 
失效说明： 
IP2X MCE路试车衣帽架异响，经检查为左侧固定卡扣断裂，如图2所示。 
        
图2 失效说明 
Fig. 2 Failure Introduction 
 
 
 
 
 
 
 
 
 
 
 
 
 
 


 
上海汽车中心实验室
(SAIC Center Lab) 
中国·上海·嘉定区安研路201 号 
邮编. 201804 
No. 201 Anyan Road, Jiading District,  
Shanghai, China. 
Post code :200433 
报告编号：Report number 
SCL-S-14-0239M 
委托者Requestor：季小吉 
送样日期Deliver date：2014.08.01 
报告日期Report date：2014.08.21 
第 5 页 共 6 页 
Page 5 of 6  
 
失效件状态如图3所示，左侧为失效件（支撑板左侧），右侧为支撑板右侧卡扣。左侧失效件
完全断裂，右侧卡扣存在应力发白痕迹。放大失效件断口，呈典型的疲劳断裂，由断口形貌可确认
断裂源位置位于零件的外侧，断口沿图示方向发展。  
 
图3 失效件及右侧卡扣 
Fig. 3 Failure Part& Buckle RH 
 
 
 
 
 
 


 
上海汽车中心实验室
(SAIC Center Lab) 
中国·上海·嘉定区安研路201 号 
邮编. 201804 
No. 201 Anyan Road, Jiading District,  
Shanghai, China. 
Post code :200433 
报告编号：Report number 
SCL-S-14-0239M 
委托者Requestor：季小吉 
送样日期Deliver date：2014.08.01 
报告日期Report date：2014.08.21 
第 6 页 共 6 页 
Page 6 of 6  
 
由断口形貌可推断，失效件是受如图4 所示方向自卡扣外侧向内侧的异常外力导致的疲劳断裂。
零件正常受力为自内向外方向，两者明显不符，建议检查异常外力的来源。 
  
图4 失效分析 
Fig. 4 Fracture Analysis

File: 材料工程师/SCL-S-14-0240M-前稳定杆连接杆总成-BP32-龚伟.pdf.md
# SCL-S-14-0240M-前稳定杆连接杆总成-BP32-龚伟.pdf

 
上海汽车中心实验室
(SAIC Center Lab) 
中国·上海·嘉定区安研路201 号 
邮编. 201804 
No. 201 Anyan Road, Jiading District,  
Shanghai, China. 
Post code :200433 
报告编号：Report number 
SCL-S-14-0240M 
委托者Requestor：杜滢君 
送样日期Deliver date：2014.08.01 
报告日期Report date：2014.08.07 
第 1 页 共 5 页 
Page 1 of 5  
 
零件号 
Part number 
13219141 
零件名称 
Part name 
前稳定杆连接杆总成 
Link AST-FRT Stab SHF 
图纸日期 
Drawing date  
2009.08.28 
零件生产日期 
Production date 
/ 
供货商 
Supplier 
伦福德 
LEMF RDER 
车型/项目 
Car type/project 
BP32 
 
   阶段性报告  Stage report        结论性报告 Conclusion report           测试报告 Test report 
Ⅰ.任务描述 Task description 
实验室受委托对前稳定杆连接杆总成进行失效原因分析，失效零件具体信息如下： 
As requested, QA lab has analyzed the invalid cause of link AST-FRT stab SHF, and the information of invalid part is 
shown as following： 
零件信息：Part information 
零件名称 
Part name 
前稳定杆连接杆总成 
Link AST-FRT Stab SHF 
制造日期 
Production date 
/ 
VIN 码 
VIN number 
/ 
销售日期 
Sale date 
/ 
车辆里程数 
Car mileage 
1672 km 
销售商 
Sale agent 
/ 
失效模式描述 
Invalid situation 
description 
杆体断裂 
The shaft body broke. 
原材料信息：Raw material information 
原材料及牌号 
Raw material 
and trademark 
PA66-GF30 
原材料厂商 
Raw material producer 
/ 
散件供应商 
Part supplier 
/ 
金属热处理状态 
Metal heat treatment state 
/ 
失效零件见图1：The invalid part is shown in Fig 1.  
Ⅱ. 结论与建议 Conclusions and suggestions 
结论： 1. 失效件受异常外力导致脆断。  
2．零件材料符合技术要求。 
Conclusions:  1. The brittle fracture of the part caused by abnormal external force.  
2. Material performance of part conformed to requirements.  
建议： 1. 此案例属个案，继续跟踪路试表现。 
Suggestions:  1. This case is individual, follow the test performance. 
 
分发： 
Dispenser 
底盘部 杜滢君 
检验者： 
Identifier 
龚伟 
Gong Wei 
审核： 
Auditor 
狄春峰 
Di Chunfeng 
批准Approver 
 
日期： 
Date 
2014.08.07 
日期： 
Date 
2014.08.07 
日期Date 
2014.08.07 


 
上海汽车中心实验室
(SAIC Center Lab) 
中国·上海·嘉定区安研路201 号 
邮编. 201804 
No. 201 Anyan Road, Jiading District,  
Shanghai, China. 
Post code :200433 
报告编号：Report number 
SCL-S-14-0240M 
委托者Requestor：杜滢君 
送样日期Deliver date：2014.08.01 
报告日期Report date：2014.08.07 
第 2 页 共 5 页 
Page 2 of 5  
 
 
图1 失效件 
Fig. 1 Failure Part 
 
 
III. 测试结果 Test Results  
序
号 
No. 
试验项目 
Test item 
额定值 
Requirement 
试验结果 
Test result 
评价 Evaluation 
第一次 
第二次 
合格 
qualified 
不合格 
unqualified 
I 
失效件 
 
 
1 
红外（GB/T6040-2002） 
Infrared Spectroscopy 
PA66 
PA66 
× 
 
2 
熔点（GB/T19466.3-2006） 
Melting point (℃) 
260±5 
260 
× 
 
3 
焓值（GB/T19466.3-2006） 
Enthalpy (J/g) 
/ 
51.1 
52.8 
 
 
4 
灰分（GB/T9345.1-2008） 
Ash content (%) 
30±2 
29.7 
× 
 
II 
新件 
 
 


 
上海汽车中心实验室
(SAIC Center Lab) 
中国·上海·嘉定区安研路201 号 
邮编. 201804 
No. 201 Anyan Road, Jiading District,  
Shanghai, China. 
Post code :200433 
报告编号：Report number 
SCL-S-14-0240M 
委托者Requestor：杜滢君 
送样日期Deliver date：2014.08.01 
报告日期Report date：2014.08.07 
第 3 页 共 5 页 
Page 3 of 5  
 
序
号 
No. 
试验项目 
Test item 
额定值 
Requirement 
试验结果 
Test result 
评价 Evaluation 
第一次 
第二次 
合格 
qualified 
不合格 
unqualified 
1 
红外（GB/T6040-2002） 
Infrared Spectroscopy 
PA66 
PA66 
× 
 
2 
熔点（GB/T19466.3-2006） 
Melting point (℃) 
260±5 
261 
× 
 
3 
焓值（GB/T19466.3-2006） 
Enthalpy (J/g) 
/ 
49.3 
51.8 
 
 
4 
灰分（GB/T9345.1-2008） 
Ash content (%) 
30±2 
29.7 
× 
 
小结：零件材料符合技术要求。 
 
 
 
 
 
 
 
 
 
 
 
 
 
 
 
 
 


 
上海汽车中心实验室
(SAIC Center Lab) 
中国·上海·嘉定区安研路201 号 
邮编. 201804 
No. 201 Anyan Road, Jiading District,  
Shanghai, China. 
Post code :200433 
报告编号：Report number 
SCL-S-14-0240M 
委托者Requestor：杜滢君 
送样日期Deliver date：2014.08.01 
报告日期Report date：2014.08.07 
第 4 页 共 5 页 
Page 4 of 5  
 
Ⅳ. 宏观分析 Macroscopic observation 
失效件状态如图2 所示，断口无银纹，断口附近存在受外力撞击的痕迹，是受异常外力导致的
脆断。断口沿图示所示方向断裂。 
 
图2 失效件 
Fig. 2 Failure Part 
 
 
 
 
 
 
 
 
 
 
 
 
 


 
上海汽车中心实验室
(SAIC Center Lab) 
中国·上海·嘉定区安研路201 号 
邮编. 201804 
No. 201 Anyan Road, Jiading District,  
Shanghai, China. 
Post code :200433 
报告编号：Report number 
SCL-S-14-0240M 
委托者Requestor：杜滢君 
送样日期Deliver date：2014.08.01 
报告日期Report date：2014.08.07 
第 5 页 共 5 页 
Page 5 of 5  
 
综合零件的外力撞击痕迹及断口断裂方向可以确认：在工况下，零件上端固定，下端受到沿图
示方向的异物撞击，导致零件连接杆中部薄弱部位发生脆断，如图3所示。 
 
图3 失效模拟 
Fig. 3 Failure Analysis

File: 材料工程师/SCL-S-14-0241M 天窗-AP11-狄春峰.pdf.md
# SCL-S-14-0241M 天窗-AP11-狄春峰.pdf

 
上海汽车中心实验室
(SAIC Center Lab) 
中国·上海·嘉定区安研路201 号 
邮编. 201804 
No. 201 Anyan Road, Jiading District,  
Shanghai, China. 
Post code :200433 
报告编号：Report number 
SCL-S-14-0241M 
委托者Requestor：曹晓俊 
送样日期Deliver date：2014.08.04 
报告日期Report date：2014.08.07 
第 1 页 共 5 页 
Page 1 of 5  
 
零件号 
Part number 
10050028 
零件名称 
Part name 
天窗 
Skylight 
图纸日期 
Drawing date  
/ 
零件生产日期 
Production date 
/ 
供货商 
Supplier 
恩坦华 
Entanhua 
车型/项目 
Car type/project 
AP 11 
 
   阶段性报告  Stage report        结论性报告 Conclusion report           测试报告 Test report 
Ⅰ.任务描述 Task description 
实验室受委托对天窗进行失效原因分析，失效零件具体信息如下： 
As requested, QA lab has analyzed the invalid cause of skylight, and the information of invalid part is shown as 
following： 
零件信息：Part information 
零件名称 
Part name 
天窗 
Skylight 
制造日期 
Production date 
/ 
VIN 码 
VIN number 
/ 
销售日期 
Sale date 
/ 
车辆里程数 
Car mileage 
多辆，分布较广无明显特征 
销售商 
Sale agent 
/ 
失效模式描述 
Invalid situation 
description 
天窗导流板支架断裂 
Bracket of skylight guide board fractured. 
原材料信息：Raw material information 
原材料及牌号 
Raw material 
and trademark 
POM 
C 9021 
原材料厂商 
Raw material producer 
Ticona 
散件供应商 
Part supplier 
宁波奥云德 
金属热处理状态 
Metal heat treatment state 
/ 
失效零件见图1：The invalid part is shown in Fig 1.  
Ⅱ. 结论与建议 Conclusions and suggestions 
结论： 1. 失效支架脱出导轨与前导向机构形成干涉，运行天窗时发生失效。 
2．零件材料符合技术要求。 
Conclusions:  1. Failed bracket deorbited and interfered with front guide part. It failed during the running of skylight. 
2. Material performance of part conformed to requirements.        
建议： 1. 检查装配、物流等环节。 
       2. 工程评估支架与导轨的结合力能否满足恶劣工况要求。 
Suggestions: 1. Assembly and logistics processes should be checked.  
           2.DRE should evaluate the bonding force of bracket and guide way. 
分发： 
Dispenser 
质量分析 曹晓俊 
检验者： 
Identifier 
狄春峰 
Di Chunfeng 
审核： 
Auditor 
狄春峰 
Di Chunfeng 
批准
Approver 
 
日期： 
Date 
2014.08.07 
日期： 
Date 
2014.08.07 
日期： 
Date 
2014.08.07 
 


 
上海汽车中心实验室
(SAIC Center Lab) 
中国·上海·嘉定区安研路201 号 
邮编. 201804 
No. 201 Anyan Road, Jiading District,  
Shanghai, China. 
Post code :200433 
报告编号：Report number 
SCL-S-14-0241M 
委托者Requestor：曹晓俊 
送样日期Deliver date：2014.08.04 
报告日期Report date：2014.08.07 
第 2 页 共 5 页 
Page 2 of 5  
 
         
        
               
图1 失效件 
Fig.1 Failure part 
 
III. 测试结果 Test Results  
序号 
No. 
试验项目 
Test item 
额定值 
Requirement 
试验结果 
Test result 
评价 Evaluation 
第一次 
第二次 
合格 
qualified 
不合格 
unqualified 
I 
失效件 
 
 
1 
红外（GB/T6040-2002） 
Infrared Spectroscopy 
POM 
POM 
× 
 
2 
熔点（GB/T19466.3-2006） 
Melting point (℃) 
165±5 
168 
× 
 
3 
焓值（GB/T19466.3-2006） 
Enthalpy (J/g) 
/ 
156 
168 
× 
 
小结：失效件材料符合技术要求。 
 
 
 
 
 
 
 


 
上海汽车中心实验室
(SAIC Center Lab) 
中国·上海·嘉定区安研路201 号 
邮编. 201804 
No. 201 Anyan Road, Jiading District,  
Shanghai, China. 
Post code :200433 
报告编号：Report number 
SCL-S-14-0241M 
委托者Requestor：曹晓俊 
送样日期Deliver date：2014.08.04 
报告日期Report date：2014.08.07 
第 3 页 共 5 页 
Page 3 of 5  
 
Ⅳ. 宏观分析 Macroscopic observation 
 
 
 失效件断口如图2 所示。导流板支架失效，左右两个支架均有发现类似失效，且均发生在支架
内侧，外侧未发生类似失效。从断口看，支架呈明显切割痕迹，该零件是支架被尖锐物体切割所导
致的。 
 
图2 失效件断口 
Fig. 2 Fracture of failure part 
 
检查失效件的对手件如图3 所示。对手件也发生了不同程度的断裂、变形等损伤。可以判断，
该失效是由于支架与其对手件（前导向机构）互相作用导致的失效。 
 
图3 失效件断口 
Fig. 3 Fracture of failure part 


 
上海汽车中心实验室
(SAIC Center Lab) 
中国·上海·嘉定区安研路201 号 
邮编. 201804 
No. 201 Anyan Road, Jiading District,  
Shanghai, China. 
Post code :200433 
报告编号：Report number 
SCL-S-14-0241M 
委托者Requestor：曹晓俊 
送样日期Deliver date：2014.08.04 
报告日期Report date：2014.08.07 
第 4 页 共 5 页 
Page 4 of 5  
 
 
结合总成零件如图4 可以看出，在正常工况下，天窗开关时，导流板支架与前导向机构并不发
生接触，只有在导流板支架脱出的情况下，两个零件才有可能发生接触，且接触位置只可能是支架
的内侧。 
 
图4 失效模拟 
Fig. 4 Crash simulation  
 
    人为将支架内侧脱出，进行失效模拟试验如图5。支架前段自然上翘，与前导向机构形成
干涉。 
 
  图5 失效模拟 
Fig. 5 Crash simulation  
 


 
上海汽车中心实验室
(SAIC Center Lab) 
中国·上海·嘉定区安研路201 号 
邮编. 201804 
No. 201 Anyan Road, Jiading District,  
Shanghai, China. 
Post code :200433 
报告编号：Report number 
SCL-S-14-0241M 
委托者Requestor：曹晓俊 
送样日期Deliver date：2014.08.04 
报告日期Report date：2014.08.07 
第 5 页 共 5 页 
Page 5 of 5  
 
 
    运行天窗，支架前段被切屑，断口位置和形貌与失效件一致，如图6。   
 
图6 失效模拟 
Fig. 6 Crash simulation  
 
综上，该失效是由于支架脱出轨道与前导向机构形成干涉，天窗运行时发生失效。支架脱出轨
道可能是装配、物流等环节形成，也可能是车辆在剧烈颠簸等恶劣工况下导致。

File: 材料工程师/SCL-S-14-0242M-EP11-发盖撑杆卡扣-龚伟.pdf.md
# SCL-S-14-0242M-EP11-发盖撑杆卡扣-龚伟.pdf

 
上海汽车中心实验室
(SAIC Center Lab) 
中国·上海·嘉定区安研路201 号 
邮编. 201804 
No. 201 Anyan Road, Jiading District,  
Shanghai, China. 
Post code :200433 
报告编号：Report number 
SCL-S-14-0242M 
委托者Requestor：吴硕麟 
送样日期Deliver date：2014.08.01 
报告日期Report date：2014.08.15 
第 1 页 共 6 页 
Page 1 of 6  
 
 
零件号 
Part number 
10041230 
零件名称 
Part name 
卡扣-发动机盖撑杆 
CLIP-BNT SLV FX 
图纸日期 
Drawing date  
2011.11.03 
零件生产日期 
Production date 
/ 
供货商 
Supplier 
江苏海华 
Haihua Jiangsu 
车型/项目 
Car type/project 
EP11 
 
   阶段性报告  Stage report        结论性报告 Conclusion report           测试报告 Test report 
Ⅰ.任务描述 Task description 
实验室受委托对卡扣-发动机盖撑杆进行失效原因分析，失效零件具体信息如下： 
As requested, QA lab has analyzed the invalid cause of CLIP-BNT SLV FX, and the information of invalid part is 
shown as following： 
零件信息：Part information 
零件名称 
Part name 
卡扣-发动机盖撑杆 
CLIP-BNT SLV FX 
制造日期 
Production date 
/ 
VIN 码 
VIN number 
/ 
销售日期 
Sale date 
/ 
车辆里程数 
Car mileage 
0 km 
销售商 
Sale agent 
/ 
失效模式描述 
Invalid situation 
description 
卡扣无法固定撑杆，撑杆脱出 
The buckle cannot fix the pole, and the pole dropped.  
原材料信息：Raw material information 
原材料及牌号 
Raw material 
and trademark 
PA66 
PA10L-2 
原材料厂商 
Raw material producer 
上海杰事杰 
散件供应商 
Part supplier 
/ 
金属热处理状态 
Metal heat treatment state 
/ 
失效零件见图1：The invalid part is shown in Fig 1.  
Ⅱ. 结论与建议 Conclusions and suggestions 
结论：1. 失效件含水率偏高，导致材料刚性降低，开口间距增大，卡扣紧固能力降低，撑杆脱出。  
Conclusions:  1.The failure parts with a high water contents, led to rigid decreased, opening length increased and 
fastening reduced, then the pole dropped.   
建议： 1. 改进零件结构。                                  
2．选用刚性更强的材料。 
Suggestions:  1. Improve structural components.                      
2. Use more rigid material 
分发： 
Dispenser 
车身部  吴硕麟 
检验者： 
Identifier 
龚伟 
Gong Wei 
审核： 
Auditor 
狄春峰 
Di Chunfeng 
批准： 
Approver 
 
日期： 
Date 
2014.08.15 
日期： 
Date 
2014.08.20 
日期： 
Date 
2014.08.20 


 
上海汽车中心实验室
(SAIC Center Lab) 
中国·上海·嘉定区安研路201 号 
邮编. 201804 
No. 201 Anyan Road, Jiading District,  
Shanghai, China. 
Post code :200433 
报告编号：Report number 
SCL-S-14-0242M 
委托者Requestor：吴硕麟 
送样日期Deliver date：2014.08.01 
报告日期Report date：2014.08.15 
第 2 页 共 6 页 
Page 2 of 6  
 
 
图1 失效件 
Fig. 1 Failure Part 
 
III. 测试结果 Test Results  
序号 
No. 
试验项目 
Test item 
额定值 
Requirement 
试验结果 
Test result 
评价 Evaluation 
第一次 
第二次 
合格 
qualified 
不合格 
unqualified 
I 
失效件 
 
 
1 
红外（GB/T6040-2002） 
Infrared Spectroscopy 
PA66 
PA66 
× 
 
2 
熔点（GB/T19466.3-2006） 
Melting point (℃) 
254±5 
254 
× 
 
3 
焓值（GB/T19466.3-2006） 
Enthalpy (J/g) 
/ 
63.2 
65.2 
 
 
4 
含水率 
Water content（%） 
0.7~3 
3.5 
 
× 
II  
新件 
 
 
1 
红外（GB/T6040-2002） 
Infrared Spectroscopy 
PA66 
PA66 
× 
 
2 
熔点（GB/T19466.3-2006） 
Melting point (℃) 
254±5 
254 
× 
 
3 
焓值（GB/T19466.3-2006） 
Enthalpy (J/g) 
/ 
63.9 
65.4 
 
 
4 
含水率 
Water content（%） 
0.7~3 
3.0 
× 
 


 
上海汽车中心实验室
(SAIC Center Lab) 
中国·上海·嘉定区安研路201 号 
邮编. 201804 
No. 201 Anyan Road, Jiading District,  
Shanghai, China. 
Post code :200433 
报告编号：Report number 
SCL-S-14-0242M 
委托者Requestor：吴硕麟 
送样日期Deliver date：2014.08.01 
报告日期Report date：2014.08.15 
第 3 页 共 6 页 
Page 3 of 6  
 
序号 
No. 
试验项目 
Test item 
额定值 
Requirement 
试验结果 
Test result 
评价 Evaluation 
第一次 
第二次 
合格 
qualified 
不合格 
unqualified 
III 
粒料 
 
 
1 
红外（GB/T6040-2002） 
Infrared Spectroscopy 
PA66 
PA66 
× 
 
2 
熔点（GB/T19466.3-2006） 
Melting point (℃) 
254±5 
254 
× 
 
3 
焓值（GB/T19466.3-2006） 
Enthalpy (J/g) 
/ 
69.4 
67.6 
 
 
小结：失效件含水率偏高。（经了解，卡扣失效时间之前若干日，临港工厂有降水情况。） 
 
 
 
 
 
 
 
 
 
 
 
 
 
 
 
 
 
 


 
上海汽车中心实验室
(SAIC Center Lab) 
中国·上海·嘉定区安研路201 号 
邮编. 201804 
No. 201 Anyan Road, Jiading District,  
Shanghai, China. 
Post code :200433 
报告编号：Report number 
SCL-S-14-0242M 
委托者Requestor：吴硕麟 
送样日期Deliver date：2014.08.01 
报告日期Report date：2014.08.15 
第 4 页 共 6 页 
Page 4 of 6  
 
Ⅳ. 宏观分析 Macroscopic observation 
 
失效说明： 
2104年7月28日，临港工厂总装车间预装区返修工位发生失效情况：发动机罩盖开启至最高位
置后关闭，撑杆从卡扣中脱落，如图2所示（非实地拍摄）。 
    
图2 失效说明 
Fig. 2 Failure Instruction 
 
失效件形貌与新件基本一致，如图3所示，无明显受力损坏痕迹。 
  
图3 失效件 
Fig. 3 Failure Part 
 
 
 
 
 


 
上海汽车中心实验室
(SAIC Center Lab) 
中国·上海·嘉定区安研路201 号 
邮编. 201804 
No. 201 Anyan Road, Jiading District,  
Shanghai, China. 
Post code :200433 
报告编号：Report number 
SCL-S-14-0242M 
委托者Requestor：吴硕麟 
送样日期Deliver date：2014.08.01 
报告日期Report date：2014.08.15 
第 5 页 共 6 页 
Page 5 of 6  
 
分别测试零件的尺寸及零件在不同状态下的尺寸变化情况。委托精密测量室测量零件在正常状
态、烘干、水煮后如图4所示位置的尺寸 。其中开口间距L测量开口处最小值和最大值，半径R分别
测量两侧的值。 
  
图4 尺寸测量 
Fig. 4 Size Measurement 
 
取10个新件分别测量在正常状态下的尺寸，如表1、表2所示，其中编号2零件开口间距L超上差，
同时，其他零件开口间距L均偏上差。 
取编号1~5零件110℃条件下烘干24h，测量其烘干前后尺寸变化及含水率情况，如表1所示。烘
干过程主要影响开口间距L，对比烘干前，开口间距平均减小约0.08mm。（注：红色字体表示此项数
据超差） 
类别 
额定值
（mm） 
 
实测值（mm） 
编号 
1 
2 
3 
4 
5 
H 
1.8
2.0
0

 
测试前 
1.93 
1.80 
1.88 
1.87 
1.85 
烘干后 
1.92 
1.78 
1.86 
1.87 
1.84 
L 
5±0.2 
测试前 
4.99/5.12 
5.20/5.33 
4.98/5.13 
4.98/5.10 
5.08/5.20 
烘干后 
4.90/5.10 
5.07/5.20 
4.89/5.00 
4.90/5.04 
5.04/5.16 
R 
4±0.2 
测试前 
3.92/4.03 
3.95/4.04 
3.92/4.03 
3.90/4.02 
3.95/4.05 
烘干后 
3.88/3.99 
3.89/4.00 
3.85/3.98 
3.83/3.95 
3.90/4.00 
含水率
（%） 
/ 
烘干后 
0.44 
表1 烘干组 24h 110℃ 
Table 1 Drying Group 24h 110℃ 
 
 
 
 
 


 
上海汽车中心实验室
(SAIC Center Lab) 
中国·上海·嘉定区安研路201 号 
邮编. 201804 
No. 201 Anyan Road, Jiading District,  
Shanghai, China. 
Post code :200433 
报告编号：Report number 
SCL-S-14-0242M 
委托者Requestor：吴硕麟 
送样日期Deliver date：2014.08.01 
报告日期Report date：2014.08.15 
第 6 页 共 6 页 
Page 6 of 6  
 
取编号6~10零件80℃条件下水煮24h，测量其水煮前后尺寸变化及含水率情况，如表2所示。水
煮过程主要影响开口间距L，对比水煮前，开口间距L平均增大约0.13mm。水煮后，零件有4组开口
间距L超上差。（注：红色字体表示此项数据超差） 
类别 
额定值
（mm） 
 
实测值（mm） 
编号 
6 
7 
8 
9 
10 
H 
1.8
2.0
0

 
测试前 
1.85 
1.87 
1.88 
1.90 
1.87 
水煮后 
1.87 
1.89 
1.89 
1.90 
1.88 
L 
5±0.2 
测试前 
4.96/5.06 
5.01/5.10 
5.02/5.19 
5.08/5.20 
5.06/5.20 
水煮后 
5.12/5.18 
5.16/5.26 
5.16/5.28 
5.20/5.30 
5.18/5.30 
R 
4±0.2 
测试前 
3.88/4.00 
3.92/4.01 
3.93/4.04 
3.93/4.04 
3.93/4.03 
水煮后 
3.94/4.05 
3.97/4.10 
3.98/4.10 
3.98/4.09 
3.99/4.10 
含水率
（%） 
/ 
水煮后 
7.67 
表2 水煮组 24h 80℃ 
Table 2 Poaching Group 24h 80℃ 
 
由以上尺寸测量数据可知，含水率偏高对开口间距L影响较大，易引起L超上差，对失效有正面
影响。 
取开口间距L的极限值（编号3、编号10）和中值（编号5）零件分别装车测试，编号3、编号5
零件未发生失效情况，编号10零件失效。 
综上，失效件含水率偏高，导致零件开口间距L增大，材料刚性减弱，卡扣紧固能力降低，遇
冲击等情况时，撑杆易脱出。因此建议：1. 改进零件结构，例如增加加强筋设计，减小开口间距
等；2. 选用刚性更强的材料，例如PA66-GF15、PPA等。 
 
图5 开口间距L 
Fig. 5 Opening Length L
