Repository: kujaxr/obsidian-vault

File: 材料工程师/SCL-S-14-0243M IP2X TT转向管开裂-吴文安.pdf.md
# SCL-S-14-0243M IP2X TT转向管开裂-吴文安.pdf

 
上海汽车中心实验室 
SAIC Center Lab 
中国·上海·嘉定区安研路201 号 
邮编. 201804 
No 201 Anyan road, Jiading, Shanghai China 
Post code 201804 
报告编号 
Report number 
 
SCL-S-14-0243M 
委托者: SQE: 钱昊辰 
Request person, dept： 
送样日期:  2014-07-31 
Request date:  
报告日期:  2014-11-13 
Report date：  
第1 页共10 页 
 
零件号Part number 
30015471 
 零件名称 
Part name 
转向低压管 
图纸日期Drawing date 
/ 
零件生产日期Part production date 
/ 
供货商 
Supplier 
上海康迪泰克 
车型/项目Car type/project 
IP2X TT 
试验大纲签署日期： 
/ 
 
   阶段性报告 Interim report        结论性报告 Conclusion report        
Ⅰ.任务描述 Task description 
实验室受委托对康迪泰克生产的转向低压管进行失效原因分析，失效零件具体信息如下： 
As requested, QA lab has analyzed the failure of the hose which is from Contitech. The background information of the failed part is as following： 
零件信息：Part information 
零件名称 
Part name 
转向低压管 
制造日期 
Production date 
/ 
VIN 码 
VIN 
LSJW26G90ES990881 
销售日期 
Sale date 
/ 
车辆里程数 
Car mileage 
21805 km（广德GD） 
维修站名称 
Sale agent 
 
失效模式描述 
Failure circumstance 
description 
胶管破裂导致漏油 
原材料信息：Raw material information 
原材料及牌号 
Raw material specification 
CSM/PA/CSM 
原材料厂商 
Raw material producer 
/ 
散件供应商 
Component supplier 
杭州久运 
金属热处理状态 
Metal heat treatment state 
/ 
失效零件见图：The failed part is shown in figure 1.  
Ⅱ. 结论与建议 Conclusions and suggestions 
 
结论：1 胶管内层疲劳开裂，导致胶管破裂漏油。 
2 胶管开裂区域的编织线有折损，降低此区域的增强程度。 
3 对比完成路试件的状体，失效件的弯曲区域扁平状态，编织密度，材料性能均可满足路试要求。
经排除多项贡献因素，失效件的编织线折损对失效的贡献最大。 
建议：胶管生产日期为2012 年2 月，距离路试有2 年的库存时间，故需对零件的存放加强管理，避免外力
对编织线形成异常损伤。 
 
 
 
分发: 
Distribution 
SQE: 钱昊辰；DRE: 张卫东 
检验者Author 
吴文安  
Wuwenan 
审核Auditor 
胡仁其 
Hurenqi 
批准Approver 
 
日期Date 
2014-11-13 
日期Date 
2014-11-13 
日期Date 
 
 


 
上海汽车中心实验室 
SAIC Center Lab 
中国·上海·嘉定区安研路201 号 
邮编. 201804 
No 201 Anyan road, Jiading, Shanghai China 
Post code 201804 
报告编号 
Report number 
 
SCL-S-14-0243M 
委托者: SQE: 钱昊辰 
Request person, dept： 
送样日期:  2014-07-31 
Request date:  
报告日期:  2014-11-13 
Report date：  
第2 页共10 页 
 
 
 
图1 失效照片 
III. 测试结果 Test Results  
1 扣压尺寸分析：  
    
 
 
序号 
No. 
试验项目 
Test item 
额定 
Requirement 
试验结果 
Test result 
评价 Evaluation 
合格 
qualified 
不合格 
unqualified 
1 第一道扣压 
1.1 
扣压1 
16.2±0.2mm 
16.30/16.26/16.28 
× 
 
1.2 
扣压2 
16.2±0.2mm 
16.38/16.16/16.30 
× 
 
2 第二道扣压 
2.1 
扣压1 
16.9±0.2mm 
16.84/16.85/16.75 
× 
 
2.2 
扣压2 
16.9±0.2mm 
16.88/16.91/16.91 
× 
 
3 锁紧套长度 
3.1 
扣压1 
20.5±0.5mm 
20.34/20.38/20.74 
× 
 
3.2 
扣压2 
20.5±0.5mm 
20.74/20.85/20.62 
× 
 
4 墩头1 尺寸 
第一道扣压 
第一道扣压 
锁紧套长度 
墩头1 
墩头2 


 
上海汽车中心实验室 
SAIC Center Lab 
中国·上海·嘉定区安研路201 号 
邮编. 201804 
No 201 Anyan road, Jiading, Shanghai China 
Post code 201804 
报告编号 
Report number 
 
SCL-S-14-0243M 
委托者: SQE: 钱昊辰 
Request person, dept： 
送样日期:  2014-07-31 
Request date:  
报告日期:  2014-11-13 
Report date：  
第3 页共10 页 
 
序号 
No. 
试验项目 
Test item 
额定 
Requirement 
试验结果 
Test result 
评价 Evaluation 
合格 
qualified 
不合格 
unqualified 
4.1 
扣压1 
11.3-0.2mm 
11.27 
× 
 
4.2 
扣压2 
11.3-0.2mm 
11.21 
× 
 
5 墩头2 尺寸 
4.1 
扣压1 
11.3-0.2mm 
11.27 
× 
 
4.2 
扣压2 
11.3-0.2mm 
11.21 
× 
 
 
   扣压尺寸满足要求。 
 
   解剖扣压接头，在锁紧套内侧未发现有油渍，说明液体没有泄漏的现象 
 
 
    综上所述，胶管扣压满足要求。 
 
2 断口分析： 
2.1 表面分析 
   失效件胶管在经过5Bar 保压试验后外层表面已经出现有多个细小裂纹，呈直线排布，说明此处胶管形成破
裂，破裂位置位于胶管弯曲弧度起始处： 
   
 
 
    解剖胶管后，发现胶管内层已经产生开裂，与外层开裂位置对应： 


 
上海汽车中心实验室 
SAIC Center Lab 
中国·上海·嘉定区安研路201 号 
邮编. 201804 
No 201 Anyan road, Jiading, Shanghai China 
Post code 201804 
报告编号 
Report number 
 
SCL-S-14-0243M 
委托者: SQE: 钱昊辰 
Request person, dept： 
送样日期:  2014-07-31 
Request date:  
报告日期:  2014-11-13 
Report date：  
第4 页共10 页 
 
 
 
 
失效件破裂区域的编织密度同抽样件编织密度一致，均为12 针。对完成路试件的编织密度进行分析，同样
为12 针的编织密度。 
  
 
                  失效件                                        抽样件 
 
 
失效件断裂处的编织层发现有折损，降低了胶管的增强强度： 
 
    对失效件的编织线进行红外分析，结果为PPTA，符合材料要求。进行DSC 分析，受设备测试范围限制，
在530℃下未发现有熔点，符合PPTA 熔点为560℃的特性。 
    
       
 
 
FTIR                                    DSC 


 
上海汽车中心实验室 
SAIC Center Lab 
中国·上海·嘉定区安研路201 号 
邮编. 201804 
No 201 Anyan road, Jiading, Shanghai China 
Post code 201804 
报告编号 
Report number 
 
SCL-S-14-0243M 
委托者: SQE: 钱昊辰 
Request person, dept： 
送样日期:  2014-07-31 
Request date:  
报告日期:  2014-11-13 
Report date：  
第5 页共10 页 
 
2.2 断口分析： 
    内层断口： 
    
 
 
起始区域： 
      
   
   胶管内层开裂由编织层处开始引发，向内侧进行扩展，开裂形式为疲劳开裂。 
 外层断口： 
 
 
 
   外层开裂为瞬间开裂，开裂方向从编织层向外层扩展。 
 
 
 
 
 
 
裂纹扩展 
裂纹扩展 
起始区域 
内侧 
编织层侧 
内侧 
裂纹扩展 
裂纹扩展 
编织层侧 
编织层侧 
编织层侧 
外侧 


 
上海汽车中心实验室 
SAIC Center Lab 
中国·上海·嘉定区安研路201 号 
邮编. 201804 
No 201 Anyan road, Jiading, Shanghai China 
Post code 201804 
报告编号 
Report number 
 
SCL-S-14-0243M 
委托者: SQE: 钱昊辰 
Request person, dept： 
送样日期:  2014-07-31 
Request date:  
报告日期:  2014-11-13 
Report date：  
第6 页共10 页 
 
3 安装模式： 
 
 
 
 
 
 
 
 
 
从零件数模计算，内层开裂区域正好位于胶管弯曲点，且开裂面位于胶管弯曲内层。从实际胶管状态来看，
胶管在弯折区域已经呈现出椭圆形状态，说明胶管在此区域已有一定程度的压变，导致工况较为苛刻。 
 
对胶管的弯折起始端的内径圆度进行比较，具体如下： 
 
 
 
        完成路试件                   路试失效替换件                     失效件 
    经分析，三者的内径椭圆形程度基本一致。说明失效件未发生异常的压扁现象。 
 
 
4 材料分析： 
由于失效件胶管为2012 年02 月生产，在试验前已经存放了2 年以上，故对临近批次以及最新批次的胶管
进行抽样比对，分别抽取了2011 年12 月和2013 年5 月的胶管进行比对，以评估长期存放对胶管材料性能的
下降影响。同时对完成路试件的材料性能进行材料性能评价，给予合格性的评估。 评价要求按照RES 22 RU 44： 
 
 
 
 
 
 
 
 
 
弯折区域的胶管宽度要大于直管区域 
侧视图 
俯视图 
弯折区域 
直管区域 
弯折区域 
直管区域 
弯折区域的胶管高度要小于直管区域 
管口带有椭圆形 


 
上海汽车中心实验室 
SAIC Center Lab 
中国·上海·嘉定区安研路201 号 
邮编. 201804 
No 201 Anyan road, Jiading, Shanghai China 
Post code 201804 
报告编号 
Report number 
 
SCL-S-14-0243M 
委托者: SQE: 钱昊辰 
Request person, dept： 
送样日期:  2014-07-31 
Request date:  
报告日期:  2014-11-13 
Report date：  
第7 页共10 页 
 
 
 
 
序号 
No. 
试验项目 
Test item 
额定 
Requirement 
试验结果 
Test result 
评价 Evaluation 
合格 
qualified 
不合格 
unqualified 
失效件：胶管生产日期 2012-02-05 
内层： 
1 
Shore A 硬度 
Shore A Hardness 
ISO 7619-1 
/ 
76 
/ 
/ 
2 
拉伸强度 
Tensile Strength 
ISO 37 
/ 
12.9 MPa 
/ 
/ 
3 
断裂伸长率 
Elongation at tear 
ISO 37 
/ 
153% 
/ 
/ 
4 
100%定伸强度 
Tensile Strength at 100% 
ISO 37 
/ 
8.67MPa 
/ 
/ 
5 
GC-MS 
CSM 
CSM 
× 
 
外层： 
1 
Shore A 硬度 
Shore A Hardness 
ISO 7619-1 
/ 
67 
/ 
/ 
2 
拉伸强度 
Tensile Strength 
ISO 37 
/ 
13.6 MPa 
/ 
/ 
3 
断裂伸长率 
Elongation at tear 
ISO 37 
/ 
173% 
/ 
/ 
4 
100%定伸强度 
Tensile Strength at 100% 
ISO 37 
/ 
7.55MPa 
/ 
/ 
5 
GC-MS 
CSM 
CSM 
× 
 
抽样件：胶管生产日期2011-12-16 
内层： 
1 
Shore A 硬度 
Shore A Hardness 
ISO 7619-1 
60-85 
72 
× 
 
2 
拉伸强度 
Tensile Strength 
ISO 37 
≥7MPa 
13.2MPa  
× 
 
3 
断裂伸长率 
Elongation at tear 
ISO 37 
≥175% 
184% 
× 
 
4 
100%定伸强度 
Tensile Strength at 100% 
ISO 37 
/ 
6.97MPa 
/ 
/ 
5 
GC-MS 
CSM 
CSM 
× 
 


 
上海汽车中心实验室 
SAIC Center Lab 
中国·上海·嘉定区安研路201 号 
邮编. 201804 
No 201 Anyan road, Jiading, Shanghai China 
Post code 201804 
报告编号 
Report number 
 
SCL-S-14-0243M 
委托者: SQE: 钱昊辰 
Request person, dept： 
送样日期:  2014-07-31 
Request date:  
报告日期:  2014-11-13 
Report date：  
第8 页共10 页 
 
序号 
No. 
试验项目 
Test item 
额定 
Requirement 
试验结果 
Test result 
评价 Evaluation 
合格 
qualified 
不合格 
unqualified 
外层： 
1 
Shore A 硬度 
Shore A Hardness 
ISO 7619-1 
60-85 
65 
× 
 
2 
拉伸强度 
Tensile Strength 
ISO 37 
≥7MPa 
11.7MPa  
× 
 
3 
断裂伸长率 
Elongation at tear 
ISO 37 
≥175% 
192% 
× 
 
4 
100%定伸强度 
Tensile Strength at 100% 
ISO 37 
/ 
6.05MPa 
/ 
/ 
5 
GC-MS 
CSM 
CSM 
× 
 
抽样件：2013-05-15 
内层： 
1 
Shore A 硬度 
Shore A Hardness 
ISO 7619-1 
60-85 
67 
× 
 
2 
拉伸强度 
Tensile Strength 
ISO 37 
≥7MPa 
13.0MPa 
× 
 
3 
断裂伸长率 
Elongation at tear 
ISO 37 
≥175% 
219% 
× 
 
4 
100%定伸强度 
Tensile Strength at 100% 
ISO 37 
/ 
6.06MPa 
/ 
/ 
5 
GC-MS 
CSM 
CSM 
× 
 
外层： 
1 
Shore A 硬度 
Shore A Hardness 
ISO 7619-1 
60-85 
69 
× 
 
2 
拉伸强度 
Tensile Strength 
ISO 37 
≥7MPa 
12.6MPa 
× 
 
3 
断裂伸长率 
Elongation at tear 
ISO 37 
≥175% 
247% 
× 
 
4 
100%定伸强度 
Tensile Strength at 100% 
ISO 37 
/ 
5.74MPa 
/ 
/ 
5 
GC-MS 
CSM 
CSM 
× 
 
路试完成件 2012-02-07 
内层 


 
上海汽车中心实验室 
SAIC Center Lab 
中国·上海·嘉定区安研路201 号 
邮编. 201804 
No 201 Anyan road, Jiading, Shanghai China 
Post code 201804 
报告编号 
Report number 
 
SCL-S-14-0243M 
委托者: SQE: 钱昊辰 
Request person, dept： 
送样日期:  2014-07-31 
Request date:  
报告日期:  2014-11-13 
Report date：  
第9 页共10 页 
 
序号 
No. 
试验项目 
Test item 
额定 
Requirement 
试验结果 
Test result 
评价 Evaluation 
合格 
qualified 
不合格 
unqualified 
1 
Shore A 硬度 
Shore A Hardness 
ISO 7619-1 
60-85 
75 
× 
 
2 
拉伸强度 
Tensile Strength 
ISO 37 
/ 
13.3MPa 
/ 
/ 
3 
断裂伸长率 
Elongation at tear 
ISO 37 
/ 
130% 
/ 
/ 
4 
100%定伸强度 
Tensile Strength at 100% 
ISO 37 
/ 
10.7MPa 
/ 
/ 
外层 
1 
Shore A 硬度 
Shore A Hardness 
ISO 7619-1 
60-85 
69 
× 
 
2 
拉伸强度 
Tensile Strength 
ISO 37 
/ 
14.0MPa 
/ 
/ 
3 
断裂伸长率 
Elongation at tear 
ISO 37 
/ 
146% 
/ 
/ 
4 
100%定伸强度 
Tensile Strength at 100% 
ISO 37 
/ 
9.91MPa 
/ 
/ 
路试失效后替换件 2013-03-15 
内层 
1 
Shore A 硬度 
Shore A Hardness 
ISO 7619-1 
60-85 
75 
× 
 
2 
拉伸强度 
Tensile Strength 
ISO 37 
/ 
15.1MPa 
/ 
/ 
3 
断裂伸长率 
Elongation at tear 
ISO 37 
/ 
182% 
/ 
/ 
4 
100%定伸强度 
Tensile Strength at 100% 
ISO 37 
/ 
9.20MPa 
/ 
/ 
外层 
1 
Shore A 硬度 
Shore A Hardness 
ISO 7619-1 
60-85 
66 
× 
 
2 
拉伸强度 
Tensile Strength 
ISO 37 
/ 
11.1MPa 
/ 
/ 
3 
断裂伸长率 
Elongation at tear 
ISO 37 
/ 
194% 
/ 
/ 
4 
100%定伸强度 
Tensile Strength at 100% 
ISO 37 
/ 
6.42MPa 
/ 
/ 


 
上海汽车中心实验室 
SAIC Center Lab 
中国·上海·嘉定区安研路201 号 
邮编. 201804 
No 201 Anyan road, Jiading, Shanghai China 
Post code 201804 
报告编号 
Report number 
 
SCL-S-14-0243M 
委托者: SQE: 钱昊辰 
Request person, dept： 
送样日期:  2014-07-31 
Request date:  
报告日期:  2014-11-13 
Report date：  
第10 页共10 页 
 
    失效件相交于2013 年5 月抽样件拉伸强度有所上升，断裂伸长率有较明显下降，内外层下降均为30%；
内层硬度上升9 度 
失效件相较于2011 年12 月抽样件拉伸强度略有上升，断裂伸长率有所下降，内层下降16%，外层下降10%，
内层硬度上升4 度。 
2011 年12 月抽样件较2013 年5 月抽样件拉伸强度略有上升，断裂伸长率有所下降，内层下降16%，外
层下降22%，内层硬度上升5 度。 
抽样件性能均符合标准要求。但从测试值来看，11 年12 月的胶管材料已经有所下降，且主要下降量为断裂
伸长率，说明胶管长期储存后胶料弹性有所下降。经GC-MS 分析，三组样件的内外层材料一致。 
对比完成路试件的材料性能，失效件的拉伸强度同完成路试件的材料强度基本一致，断裂伸长率要高于完
成路试件的断裂伸长率，说明失效件的材料虽有明显下降，但可满足路试要求，材料性能衰减并非主要失效成
因。 
 
小结：  
1 
失效件内层在位于弯曲区域发生破裂，破裂位置位于胶管弯曲的内侧。破裂形式为疲劳开裂，破裂起始区
域位于编织层侧。 
2 
弯曲区域的胶管较直管区域呈现一定程度的扁平状态，对比完成路试件的胶管状态，其压扁程度同失效件
基本一致。此项并非为失效成因。 
3 
失效件编织密度同抽样件一致，内层胶料相比于13 年抽样件断裂伸长率有30%下降，相比于11 年抽样件
断裂伸长率有16%下降，硬度均有上升，说明胶料经过路试后有变硬老化的现象。对比完成失效件的材料性能，
失效件的性能要好于完成路试件，说明失效件的材料虽有明显下降，但可满足路试要求，材料性能衰减并非主
要失效成因。 
4 
断裂区域的编织线发现有折损，降低胶管的编织强度。这点未在其它状态的胶管上发现有类似情况，可认
为是失效主要原因。

File: 材料工程师/SCL-S-14-0244-IP22TT-尾门密封条-祝旭彪.pdf.md
# SCL-S-14-0244-IP22TT-尾门密封条-祝旭彪.pdf

 
上海汽车中心实验室 
SAIC Center Lab 
中国·上海·嘉定区安研路201 号 
邮编. 201804 
No 201 Anyan road, Jiading, Shanghai China 
Post code 201804 
报告编号 
Report number 
SCL-S-14-0244M 
委托者: SQE：金蔚丰 
Request person, dept：Jinweifeng 
委托编号:SCL-S-14-0244M 
Request number:  
送样日期: 2014.07.24 
Request date:  
报告日期: 2014.08.04 
Report date：  
第 1 页 共 5 页 
 
零件号Part number 
10043748 
 零件名称 
Part name 
尾门密封条 
SEAL-TAILGATE 
图纸日期Drawing date 
2009.11.19 
零件生产日期Part production date 
/ 
 供货商 
Supplier 
PCR 
车型/项目Car type/project 
IP22 TT 
DVP 材料大纲签署日期DVP material test plan date 
2013.03.06 
 
阶段性报告  Stage report        结论性报告 Conclusion report       
 
Ⅰ.任务描述 Task description 
实验室受委托对IP22 TT 尾门密封条进行失效原因分析，失效零件具体信息如下： 
As requested, SCL has analyzed the failure of SEAL-TAILGATE. The information of the failed parts are as following： 
零件信息：Part information 
零件名称 
Part name 
尾门密封条SEAL-TAILGATE 
车制造日期 
Vehicle production date 
/ 
VIN 码 
VIN 
MMLW24F4XET010116 
销售日期 
Sale date 
/ 
车辆里程数 
Car mileage 
/ 
维修站名称 
Sale agent 
/ 
失效模式描述 
Failure circumstance  
海绵泡开裂 
Sponge crack 
原材料信息：Raw material information 
原材料及牌号 
Raw material specification 
EPDM V8800 
原材料厂商 
Raw material producer 
ExxonMobil 
散件供应商 
Component supplier 
Pongpara Polymer Rubber 
金属热处理状态 
Metal heat treatment state 
/ 
失效零件见图1：The failed part is shown in figure 1.  
Ⅱ. 结论与建议 Conclusions and Suggestions 
结论 Conclusion:： 1、失效区域出现的开裂和磨损现象为非正常受力导致 
1、Non normal stress caused cracking and abrasion in failure zone. 
                  2、泰国反馈零件有安装不到位现象； 
2、Thailand feedbacks the sealing has not assembly completely. 
3、零件材料满足要求。 
3、The material of the sponge EPDM meets the requirements. 
 
建议：避免安装不到位而造成受到非正常外力导致的破裂和磨损。 
Suggestion: Avoid the crack and abrasion failures caused by the incomplete installation. 
 
 
 
 
分发: 
Distribution 
SQE：金蔚丰 
     Jinweifeng 
检验者Author 
祝旭彪 
ZhuXubiao 
审核Auditor 
吴文安  
Wuwenan 
批准Approver 
 
日期Date 
2014.08.03 
日期Date 
2014.08.04 
日期Date 
2014.08.07 


 
上海汽车中心实验室 
SAIC Center Lab 
中国·上海·嘉定区安研路201 号 
邮编. 201804 
No 201 Anyan road, Jiading, Shanghai China 
Post code 201804 
报告编号 
Report number 
SCL-S-14-0244M 
委托者: SQE：金蔚丰 
Request person, dept：Jinweifeng 
委托编号:SCL-S-14-0244M 
Request number:  
送样日期: 2014.07.24 
Request date:  
报告日期: 2014.08.04 
Report date：  
第 2 页 共 5 页 
 
 
失效零件图1 
Failure part figure 1  
 
Ⅲ.测试结果 Test Result 
1、 材料分析 Material test 
序号 
No. 
试验项目 
Test item 
额定值 
Requirement 
试验结果 
Test result 
评价 Evaluation 
合格 
qualified 
不合格 
unqualified 
Sponge EPDM V8800：取样位置Sample  Location 
 
失效件 Failure Part 
1 
密度 
Density 
0.65±0.15 g/cm3 
0.7g/cm3 
× 
 
2 
拉伸强度 
Tensile Strength 
≥2.5 MPa 
3.06MPa 
× 
 
3 
断裂伸长率 
Elongation at tear 
100%～400% 
221% 
× 
 
PPAP 零件 PPAP Part  
1 
密度 
Density 
0.65±0.15 g/cm3 
0.62 g/cm3 
× 
 
2 
拉伸强度 
Tensile Strength 
≥2.5 MPa 
3.12MPa 
× 
 
3 
断裂伸长率 
Elongation at tear 
100%～400% 
235 % 
× 
 
Sponge EPDM V8800：取样位置Sample  Location 
 
失效件 Failure Part 
1 
密度 
Density 
0.65±0.15 g/cm3 
0.71g/cm3 
× 
 
2 
拉伸强度 
Tensile Strength 
≥2.5 MPa 
2.84 MPa 
× 
 
3 
断裂伸长率 
Elongation at tear 
100%～400% 
256% 
× 
 
开裂 Crack 
磨损 
Abrasion 


 
上海汽车中心实验室 
SAIC Center Lab 
中国·上海·嘉定区安研路201 号 
邮编. 201804 
No 201 Anyan road, Jiading, Shanghai China 
Post code 201804 
报告编号 
Report number 
SCL-S-14-0244M 
委托者: SQE：金蔚丰 
Request person, dept：Jinweifeng 
委托编号:SCL-S-14-0244M 
Request number:  
送样日期: 2014.07.24 
Request date:  
报告日期: 2014.08.04 
Report date：  
第 3 页 共 5 页 
 
序号 
No. 
试验项目 
Test item 
额定值 
Requirement 
试验结果 
Test result 
评价 Evaluation 
合格 
qualified 
不合格 
unqualified 
PPAP 零件 PPAP Part 
1 
密度 
Density 
0.65±0.15 g/cm3 
0.67 g/cm3 
× 
 
2 
拉伸强度 
Tensile Strength 
≥2.5 MPa 
2.88 MPa 
× 
 
3 
断裂伸长率 
Elongation at tear 
100%～400% 
236% 
× 
 
  对失效件的海绵泡部分、唇边海绵部分进行材料测试，结果显示其满足要求；并且和PPAP 送样件处于同一水
平。 
The result shows the material of failure part can meet the requirements. And compared with the PPAP part , the material of  failure part 
shows the same performance. 
 
2、 表面分析： 
2.1 对图1 所示失效区域进行分析 
2.1  Analysis to failure area. 
                    
 
 
 
开裂区域 
Crack area 
未开裂区域 
No crack area 
开裂区域--卡槽变形明显 
Clamping area has obvious deformation 
未开裂区域--卡槽未见明显变形 
Clamping area no significant deformation 
明显磨损 
Abrasion area 
未有磨损 
No Abrasion  


 
上海汽车中心实验室 
SAIC Center Lab 
中国·上海·嘉定区安研路201 号 
邮编. 201804 
No 201 Anyan road, Jiading, Shanghai China 
Post code 201804 
报告编号 
Report number 
SCL-S-14-0244M 
委托者: SQE：金蔚丰 
Request person, dept：Jinweifeng 
委托编号:SCL-S-14-0244M 
Request number:  
送样日期: 2014.07.24 
Request date:  
报告日期: 2014.08.04 
Report date：  
第 4 页 共 5 页 
 
开裂区域对应的卡槽部分有明显的变形，而相邻区域并没有开裂问题，且未开裂区域的卡槽部分没有明显变
形。 
Above picture shows that clamping area corresponding to the crack surface has obvious deformation. But the adjacent areas have no 
crack .And the clamping area corresponding to the no crack surface has no significant deformation. 
2.2 泰国反馈的失效图片 
2.2 The failure picture from Thailand 
 
泰国反馈密封条有装配不到位现象。 
Thailand has feedback the sealing not assembly completely. 
2.3 海绵泡管断面变形情况 
2.3 The deformation of Sponge tube  
 
 
Section figure 4 
对失效零件海绵泡管高度H 进行测量，实测值为18.95mm，以PPAP 零件泡管初始高度21.00mm 进行换算，
其压缩永久变形值为29%（要求≤50%），海绵泡管断面高度变化符合要求；  
To measure the height H of the sponge foam tube of failure parts, the measured value is 18.95mm,converted into the compression set 
value is 29% (requires ≤50%)according the initial height 21 of PPAP part.It meets the requirement. 
小结Summary： 1、失效区域出现的开裂和磨损现象为非正常受力导致； 
1、Non normal stress caused cracking and abrasion in failure zone. 
2、泰国反馈密封条有安装不到位现象； 
2、Thailand feedbacks the sealing has not assembly completely. 
3、失效零件海绵泡管高度变化符合要求； 
H 


 
上海汽车中心实验室 
SAIC Center Lab 
中国·上海·嘉定区安研路201 号 
邮编. 201804 
No 201 Anyan road, Jiading, Shanghai China 
Post code 201804 
报告编号 
Report number 
SCL-S-14-0244M 
委托者: SQE：金蔚丰 
Request person, dept：Jinweifeng 
委托编号:SCL-S-14-0244M 
Request number:  
送样日期: 2014.07.24 
Request date:  
报告日期: 2014.08.04 
Report date：  
第 5 页 共 5 页 
 
3、The height H of the sponge foam tube of failure parts meets the requirement. 
4、零件材料满足要求。 
4、The material of the sponge EPDM meets the requirements.

File: 材料工程师/SCL-S-14-0245M-车顶饰条-ZP11-10070952-HYM.pdf.md
# SCL-S-14-0245M-车顶饰条-ZP11-10070952-HYM.pdf

 
上海汽车中心实验室 
SAIC Center Lab 
中国·上海·嘉定区安研路201 号 
邮编. 201804 
No 201 Anyan road, Jiading, Shanghai China 
Post code 201804 
报告编号 
Report number 
 
SCL-S-14-0245M 
委托者: SQE:李志才 
Request person, dept：SQE：Li Zhicai 
委托编号:  SCL-S-14-0245 
Request number: 
送样日期:  2014-8-8 
Request date:  
报告日期: 2014-9-5 
Report date：  
第1页共5页 
 
SMPV-0.2.3-002-QA -F01 
零件号Part number 
10070952 
 零件名称 
Part name 
车顶饰条 
Roof mounding 
图纸日期Drawing date 
2010.12.30 
零件生产日期Part production date 
2013-12 
 供货商 
Supplier 
浙江兴宇汽车零部件有限公司 
车型/项目Car type/project 
ZP11 
DVP 材料大纲签署日期DVP material test plan date 
/ 
阶段性报告 Interim report                结论性报告 Conclusion report          
 
Ⅰ.任务描述 Task description 
实验室受委托对浙江兴宇汽车零部件有限公司生产的车顶饰条进行失效原因分析，失效零件具体信息如下： 
As requested, SCL has analyzed the failure of roof mounding which is provided by Zhejiang Xingyu automotives parts 
Co., Ltd. The information of the failed part is as following： 
零件信息：Part information 
零件名称 
Part name 
车顶饰条 
车制造日期 
Vehicle production date 
/ 
VIN 码 
VIN 
/ 
销售日期 
Sale date 
/ 
车辆里程数/测试寿命 
Car mileage/Test life 
0Km 
维修站名称 
Sale agent 
/ 
失效模式描述 
Failure circumstance  
ZP11 TT 项目trim part 实验 
原材料信息：Raw material information 
原材料及牌号 
Raw material specification 
PVC EA700104 
原材料厂商 
Raw material producer 
宁波敏禾机械有限公司 
散件供应商 
Component supplier 
浙江兴宇汽车零部件有限公司 
金属热处理状态 
Metal heat treatment state 
/ 
失效零件见图1：The failed part is shown in figure 1.  
 
Ⅱ. 结论与建议 Conclusions and Suggestions 
结论：1，车顶饰条在异常高温下发生老化，导致材料力学性能下降；并且失效部位唇边弯折较大，导致唇边圆
弧过渡区域受力较大，形成裂纹源，导致零件开裂。 
2，零件材料符合技术要求。 
Conclusions: 1. The material of failure part aged under extreme high temperature, resulting in the decline of its 
mechanical properties. The arc transition suffered a lot of force since the lips of the failure part bent too much. So 
microcrack merged and enlarged which led to fracture of failure part. 
2. The material performance of parts conformed to the requirements. 
建议：1，严格控制实验参数。 
Suggestions：1. The test parameter should be controlled strictly. 
 
 
 
 
分发: 
Distribution 
SQE：李志才（Li Zhicai） 
检验者Author 
黄亚蒙 
Huang Yameng 
审核Auditor 
狄春峰 
Di Chunfeng 
批准Approver 
 
日期Date 
2014.09.05 
日期Date 
2014.09.05 
日期Date 
2014.09.05 


 
上海汽车中心实验室 
SAIC Center Lab 
中国·上海·嘉定区安研路201 号 
邮编. 201804 
No 201 Anyan road, Jiading, Shanghai China 
Post code 201804 
报告编号 
Report number 
 
SCL-S-14-0245M 
委托者: SQE:李志才 
Request person, dept：SQE：Li Zhicai 
委托编号:  SCL-S-14-0245 
Request number: 
送样日期:  2014-8-8 
Request date:  
报告日期: 2014-9-5 
Report date：  
第2页共5页 
 
SMPV-0.2.3-002-QA -F01 
 
图1，失效照片 
III. 调查结果 Investigation Results 
1 材料分析： 
进行材料成分分析，测试结果如下： 
序
号 
No. 
试验项目 
Test item 
额定值 
Requirement 
试验结果 
Test result 
评价 Evaluation 
合格 
qualified 
不合格 
unqualified 
1 
车顶饰条（失效件失效部分） 
1.1 
红外 
GB/T 6040-2002 
PVC 
PVC 
X 
 
1.2 
熔点（DSC）/℃ 
GB/T 19466 
/ 
-23 
X 
 
1.3 
裂解色质谱 
SMTC 5 400 023 
PVC 
PVC 
X 
 
2 
车顶饰条（失效件未失效部分） 
2.1 
红外 
GB/T 6040-2002 
PVC 
PVC 
X 
 
2.2 
熔点（DSC）/℃ 
GB/T 19466 
/ 
-23 
X 
 
2.3 
裂解色质谱 
SMTC 5 400 023 
PVC 
PVC 
X 
 
3 
车顶饰条（试验车另一侧车顶饰条） 
3.1 
红外 
GB/T 6040-2002 
PVC 
PVC 
X 
 
3.2 
熔点（DSC）/℃ 
GB/T 19466 
/ 
-35 
X 
 
3.3 
裂解色质谱 
SMTC 5 400 023 
PVC 
PVC 
X 
 
4 
车顶饰条（抽检零件） 
4.1 
红外 
GB/T 6040-2002 
PVC 
PVC 
X 
 
4.2 
熔点（DSC）/℃ 
GB/T 19466 
/ 
-44 
X 
 


 
上海汽车中心实验室 
SAIC Center Lab 
中国·上海·嘉定区安研路201 号 
邮编. 201804 
No 201 Anyan road, Jiading, Shanghai China 
Post code 201804 
报告编号 
Report number 
 
SCL-S-14-0245M 
委托者: SQE:李志才 
Request person, dept：SQE：Li Zhicai 
委托编号:  SCL-S-14-0245 
Request number: 
送样日期:  2014-8-8 
Request date:  
报告日期: 2014-9-5 
Report date：  
第3页共5页 
 
SMPV-0.2.3-002-QA -F01 
序
号 
No. 
试验项目 
Test item 
额定值 
Requirement 
试验结果 
Test result 
评价 Evaluation 
合格 
qualified 
不合格 
unqualified 
4.3 
裂解色质谱 
SMTC 5 400 023 
PVC 
PVC 
X 
 
5 
车顶饰条（抽检零件90℃*168h 后） 
5.1 
红外 
GB/T 6040-2002 
PVC 
PVC 
X 
 
5.2 
熔点（DSC）/℃ 
GB/T 19466 
/ 
-25 
X 
 
5.3 
裂解色质谱 
SMTC 5 400 023 
PVC 
PVC 
X 
 
6 
车顶饰条（抽检零件110℃*168h 后） 
6.1 
红外 
GB/T 6040-2002 
PVC 
PVC 
X 
 
6.2 
熔点（DSC）/℃ 
GB/T 19466 
/ 
-15 
X 
 
6.3 
裂解色质谱 
SMTC 5 400 023 
PVC 
PVC 
X 
 
小结：1）零件材料为PVC，符合技术要求。 
  2）结合以上数据，绘制玻璃化转变温度变化图，可以看出，零件所处温度越高，玻璃化转变温度越高。 
 
图2，玻璃化转变温度变化图 
A--供货态零件；B—抽检零件90℃*168h 后；C--抽检零件110℃*168h 后 
     3）对比失效件、另一侧零件和供货态零件的玻璃化转变温度（分别是-23℃、-35℃和-44℃），可以看
出失效件所处温度比另一侧零件高，受到异常高温。这会导致零件的力学性能下降。 
 
图3，玻璃化转变温度变化图 
A—失效件失效部分；B—失效件未失效部分；C—另一侧零件；D—供货态零件 


 
上海汽车中心实验室 
SAIC Center Lab 
中国·上海·嘉定区安研路201 号 
邮编. 201804 
No 201 Anyan road, Jiading, Shanghai China 
Post code 201804 
报告编号 
Report number 
 
SCL-S-14-0245M 
委托者: SQE:李志才 
Request person, dept：SQE：Li Zhicai 
委托编号:  SCL-S-14-0245 
Request number: 
送样日期:  2014-8-8 
Request date:  
报告日期: 2014-9-5 
Report date：  
第4页共5页 
 
SMPV-0.2.3-002-QA -F01 
2.左右侧车顶饰条玻璃化转变温度差异分析 
检查左右两侧车顶饰条实验温度，失效件的表面温度比右侧车顶饰条明显偏高，极限高温达到108℃，而右
侧车顶饰条实验过程中的表面温度最高为90℃（正常实验条件），具体见图3 及图4。 
   
 
图3，失效零件侧温度曲线                       图4，右侧车顶饰条温度曲线 
 小结：失效零件所处温度超过实验设计温度。 
2.断口分析 
    从零件开裂区域横向剖开，检查零件断口，如图2-a,2-b,2-C 所示： 
 
图4-a 
 
 
                  图4-b                                   图4-C 
从失效件断口判断，裂纹起始于车顶饰条唇边圆弧过渡区域。该区域在安装状态下，会产生弯折，造成应力
集中。 
裂纹源 
裂纹扩展方向 
裂纹扩展方向 


 
上海汽车中心实验室 
SAIC Center Lab 
中国·上海·嘉定区安研路201 号 
邮编. 201804 
No 201 Anyan road, Jiading, Shanghai China 
Post code 201804 
报告编号 
Report number 
 
SCL-S-14-0245M 
委托者: SQE:李志才 
Request person, dept：SQE：Li Zhicai 
委托编号:  SCL-S-14-0245 
Request number: 
送样日期:  2014-8-8 
Request date:  
报告日期: 2014-9-5 
Report date：  
第5页共5页 
 
SMPV-0.2.3-002-QA -F01 
3. 零件装配状态分析 
    车顶饰条是由卡扣固定在车顶，失效件拆除后重新装配新的零件，发现卡扣安装部位完全贴合在车顶凹槽里，
两个卡扣之间的位置微微拱起，表现在卡扣安装部位车顶饰条边缘比其他地方靠下，而其他地方更靠近车顶。所
以卡扣安装部位车顶饰条的边缘的弯折角度更大，唇边圆弧过渡区域受力更大（如图6）。因此失效件在该位置
开裂。 
 
      图5a，零件装配图 
        
 
                   图5b，卡扣安装部位                     图5c，两卡扣之间位置

File: 材料工程师/SCL-S-14-0246M-MG3SW-后扭转梁-张勇.pdf.md
# SCL-S-14-0246M-MG3SW-后扭转梁-张勇.pdf

 
上海汽车中心实验室 
SAIC Center Lab 
中国·上海·嘉定区安研路201 号 
邮编：201804 
No 201 Anyan road, Jiading, Shanghai China 
Post code: 201804 
报告编号 
Report number 
 
SCL-S-14-0246M 
委托者: QAQ 王玮 
Request person, dept： 
委托编号:  /  
Request number: 
送样日期:  2014.8.1 
Request date:  
报告日期:  2014.8.12 
Report date：  
第1 页共5 页 
 
SMPV-0.2.3-002-QA -F01 
零件号Part number 
RGH000110 
 零件名称 
Part name 
H 型后副车架 
H Frame Assembly 
图纸日期Drawing date 
2004.1.22 
零件生产日期Part production date 
080802 
 供货商 
Supplier 
宁波跃进汽车前桥有限公司 
Ningbo Yuejin Automobile Axle Co.,Ltd 
车型/项目Car type/project 
MG3SW 
DVP 材料大纲签署日期DVP material test plan date 
/ 
阶段性报告 Interim report                结论性报告 Conclusion report          
 
Ⅰ.任务描述 Task description 
实验室受委托对MG3SW 售后H 型后副车架总成进行失效原因分析，失效零件具体信息如下： 
As requested, SCL has analyzed the failure of the MG3SW H Frame Assembly. The information of the failed part is as 
following：零件信息：Part information 
零件名称 
Part name 
H 型后副车架 
H Frame Assembly 
车制造日期 
Vehicle production date 
/ 
VIN 码 
VIN 
LNPA3GBC027241 
发动机号：8001683 
销售日期 
Sale date 
2009-7-28 
车辆里程数 
Car mileage 
76000Km 
维修站名称 
Sale agent 
四川新元素汽车服务有限公司 
失效模式描述 
Failure circumstance  
7 月30 日下午1 点半左右，客户来站表示：7.21 日下午在高速路上行驶，时速90Km/h
左右，左后桥突然断裂，造成事故发生 
原材料信息：Raw material information 
原材料及牌号 
Raw material specification 
减振器安装支架 QSTE460TM 
轮毂安装支架 SS400 
原材料厂商 
Raw material producer 
/ 
散件供应商 
Component supplier 
/ 
金属热处理状态 
Metal heat treatment state 
/ 
失效零件见图1：The failed part is shown in figure 1.  
 
 
Ⅱ. 结论与建议 Conclusions and Suggestions 
结论Conclusions： 
（1）该事故车辆左后轮处断裂是在车辆前部碰撞后发生的可能性较大。The left rear wheel cracked is more likely 
happened after front crash accident. 
（2）断裂处均在焊缝上，观察呈现快速断裂特征，没有疲劳断裂迹象，显示受到了较大的外力载荷。Big force load 
caused the weld seam failure, fast fracture characteristic founded at these three cracks. 
（3）对于断裂焊缝的质量是否符合技术要求，条件许可的话需要取样进一步分析。Failure part sample is needed for 
further analysis to justify whether the weld seam quality conform technical requirement or not. 
 
 
 
 
分发: 
Distribution 
QAQ 王玮 
检验者Author 
张勇 
Zhang Yong 
审核Auditor 
张勇 
Zhang Yong 
批准Approver 
 
日期Date 
2014.8.12 
日期Date 
2014.8.12 
日期Date 
2014.8.12 


 
上海汽车中心实验室 
SAIC Center Lab 
中国·上海·嘉定区安研路201 号 
邮编：201804 
No 201 Anyan road, Jiading, Shanghai China 
Post code: 201804 
报告编号 
Report number 
 
SCL-S-14-0246M 
委托者: QAQ 王玮 
Request person, dept： 
委托编号:  /  
Request number: 
送样日期:  2014.8.1 
Request date:  
报告日期:  2014.8.12 
Report date：  
第2 页共5 页 
 
SMPV-0.2.3-002-QA -F01 
III. 调查结果 Investigation Results   
1．事故车概况 
 
图1  事故车辆最后停下位置示意图 
经调查得知该车辆事故后最后停下的位置，车头方向已经调转超过180 度。 
事故车辆前部及断裂后桥如图2 所示。 
 
 
图2  事故车辆及断裂后桥示意图 
车辆前部经过碰撞，左前翼子板、水箱横梁严重变形，左前保险杠破裂，引擎舱内蓄电池、保险丝盒、
ABS 模块等已经受撞击发生破损和移位。左后扭转梁减振器安装支架与轮毂安装支架焊缝处发生断裂分离。 
在产品结构上，后扭转梁轮毂安装支架与减振器安装支架间的三条焊缝起到承载作用，是该产品安全
特性控制项目。 


 
上海汽车中心实验室 
SAIC Center Lab 
中国·上海·嘉定区安研路201 号 
邮编：201804 
No 201 Anyan road, Jiading, Shanghai China 
Post code: 201804 
报告编号 
Report number 
 
SCL-S-14-0246M 
委托者: QAQ 王玮 
Request person, dept： 
委托编号:  /  
Request number: 
送样日期:  2014.8.1 
Request date:  
报告日期:  2014.8.12 
Report date：  
第3 页共5 页 
 
SMPV-0.2.3-002-QA -F01 
   
 
 
 
 
图3  后扭转梁轮毂安装支架与减振器安装支架间的三条焊缝示意图 
 
2．左后车轮处观察情况 
 
 
图4  左后轮外侧观察图 
左后车轮边缘有严重的碰擦痕迹，有许多石子嵌入铝轮毂与轮胎边缘，轮胎胎面及胎侧未见明显的擦
伤痕迹（见图4）。 
减振器安装支架与轮毂安装支架焊缝 
1 
2 
3 


 
上海汽车中心实验室 
SAIC Center Lab 
中国·上海·嘉定区安研路201 号 
邮编：201804 
No 201 Anyan road, Jiading, Shanghai China 
Post code: 201804 
报告编号 
Report number 
 
SCL-S-14-0246M 
委托者: QAQ 王玮 
Request person, dept： 
委托编号:  /  
Request number: 
送样日期:  2014.8.1 
Request date:  
报告日期:  2014.8.12 
Report date：  
第4 页共5 页 
 
SMPV-0.2.3-002-QA -F01 
 
 
图5  左后轮内侧观察图 
左后车轮与车辆仅有两根线缆联接：手制动拉索、轮速传感器线束，制动硬管已断裂。轮毂内侧有两
个撞击点（见图5）。 
 
 
 
 
图6  左后轮罩、后扭转梁断裂位置底部、轮胎表面观察图 
左后车轮轮罩、后扭转梁断裂位置底部、轮胎表面均未发现异常的摩擦痕迹（见图6）。 
按照客户描述的车辆行驶速度90Km/h 时速下，如果左后轮处先断裂，车辆左后部会下沉，或者压住


 
上海汽车中心实验室 
SAIC Center Lab 
中国·上海·嘉定区安研路201 号 
邮编：201804 
No 201 Anyan road, Jiading, Shanghai China 
Post code: 201804 
报告编号 
Report number 
 
SCL-S-14-0246M 
委托者: QAQ 王玮 
Request person, dept： 
委托编号:  /  
Request number: 
送样日期:  2014.8.1 
Request date:  
报告日期:  2014.8.12 
Report date：  
第5 页共5 页 
 
SMPV-0.2.3-002-QA -F01 
车轮，在轮罩和轮胎表面会产生摩擦痕迹，同时后扭梁断裂位置底部与地面也会有刮擦痕迹；或者左后车
轮与车辆脱离，因为一旦轮毂安装板处断裂，车轮与车辆仅有手制动拉索、轮速传感器线束和制动硬管这
三个线缆，这是无法约束车轮轨迹的。另一方面，如果左后轮处先断裂，车辆还是可以控制方向的，理论
上可以控制车辆平稳停下。 
以上假设情况，在该事故车辆上均未发现，因此根据以上情况分析，该事故车辆左后轮处断裂是在车
辆前部碰撞后发生的可能性较大，而且是即将停下时发生的断裂。 
 
3．左后车轮断口处观察情况 
 
 
图7  左后轮轮毂安装板、纵臂管子观察图 
左后轮毂安装支架和纵臂管子已经发生变形，如上图箭头所示，说明该处受到很大外力（见图7）。 
 
 
图8  后轮轮毂安装板与减振器安装支架断口观察图 
三个断裂处均在焊缝上，外侧两个断口（1 号、2 号）断裂面较新，呈现快速断裂特征，没有疲劳断裂
迹象，显示受到了较大的外力载荷；3 号断口表面无法观察到，但从零件变形情况和产品结构来分析3 号
应是最后断裂（见图8）。 
以上所有观察情况，均是在当地交警队事故车辆停放场现场查看，无法取样进行的分析，因此对于断
裂焊缝的质量是否符合技术要求，条件许可的话需要取样进一步分析。

File: 材料工程师/SCL-S-14-0248M-A架构-后刀锋臂衬套-卓靖.pdf.md
# SCL-S-14-0248M-A架构-后刀锋臂衬套-卓靖.pdf

 
上海汽车中心实验室 
SAIC Center Lab 
中国·上海·嘉定区安研路201 号 
邮编. 201804 
No 201 Anyan road, Jiading, Shanghai China 
Post code 201804 
报告编号 
Report number 
SCL-S-14-0248M 
委托者: CH：赵雪利 
Request person, dept： 
委托编号:SCL-S-14-0248M 
Request number:  
送样日期: 2014.08.08 
Request date:  
报告日期: 2014.08.20 
Report date：  
第 1 页 共 5 页 
 
零件号Part number 
10130408 
 零件名称 
Part name 
后刀锋臂衬套 
BUSH-REAR BLADE ARM 
图纸日期Drawing date 
/ 
零件生产日期Part production date 
/ 
 供货商 
Supplier 
上海拓盛 
Shanghai Tuosheng 
车型/项目Car type/project 
A 架构 
DVP 材料大纲签署日期DVP material test plan date 
/ 
 
阶段性报告  Stage report        结论性报告 Conclusion report       
 
Ⅰ.任务描述 Task description 
实验室受委托对A 架构刀锋臂衬套进行失效原因分析，失效零件具体信息如下： 
As requested, SCL has analyzed the failure of BUSH-REAR BLADE ARM. The information of the failed parts are as 
following： 
零件信息：Part information 
零件名称 
Part name 
后刀锋臂衬套 
车制造日期 
Vehicle production date 
/ 
VIN 码 
VIN 
（J14SMV005） 
销售日期 
Sale date 
/ 
车辆里程数 
Car mileage 
车辆里程：7961km 
维修站名称 
Sale agent 
/ 
失效模式描述 
Failure circumstance  
衬套橡胶开裂 
原材料信息：Raw material information 
原材料及牌号 
Raw material specification 
NR SMR5 R6036 
原材料厂商 
Raw material producer 
马来西亚 
散件供应商 
Component supplier 
上海拓盛 
金属热处理状态 
Metal heat treatment state 
/ 
失效零件见图1：The failed part is shown in figure 1.  
Ⅱ. 结论与建议 Conclusions and Suggestions 
结论：1、刀锋臂衬套因疲劳导致开裂，开裂处材料发粘，纹路被磨平，撕裂由衬套两侧空心部位R 倒角向中间
部位扩展。 
      2、限位块受力挤压变形较大，被挤压部位橡胶开裂。 
2、刀锋臂衬套失效件与新件材料一致。 
建议：1、校核零件使用工况。 
      2、校核并合理设计零件动静刚度。 
 
 
 
 
 
 
 
分发: 
Distribution 
CH：赵雪利 
     Zhao Xueli 
检验者Author 
SCL：卓靖 
      Zhuo Jing 
审核Auditor 
吴文安  
Wu Wenan 
批准Approver 
 
日期Date 
2014.08.20 
日期Date 
2014.08.20 
日期Date 
2014.08.20 


 
上海汽车中心实验室 
SAIC Center Lab 
中国·上海·嘉定区安研路201 号 
邮编. 201804 
No 201 Anyan road, Jiading, Shanghai China 
Post code 201804 
报告编号 
Report number 
SCL-S-14-0248M 
委托者: CH：赵雪利 
Request person, dept： 
委托编号:SCL-S-14-0248M 
Request number:  
送样日期: 2014.08.08 
Request date:  
报告日期: 2014.08.20 
Report date：  
第 2 页 共 5 页 
 
IV. 测试结果 Test Results  
1 宏观分析： 
 
 
图1.后刀锋臂衬套 
Figure1. Rear blade arm bush 
如图1 所示，后刀锋臂衬套开裂，一侧已裂穿，另一侧未裂穿，开裂面撕裂纹路被磨平，橡胶发粘。 
 
2 定性分析 
 
          新件（New part） 
失效件（Failure part） 
图2.后刀锋臂衬套GC-MS 图谱 
Figure2. The GC-MS chromatogram of rear blade arm bush 
 
从图2 可以看出，失效零件与新件聚合物和添加剂种类及材料相同，说明其配方及材料混炼工艺没有出现问题。 
 
 
 
内芯侧 
疲劳纹路 
开裂处 
内芯 
外骨架 
开裂处 


 
上海汽车中心实验室 
SAIC Center Lab 
中国·上海·嘉定区安研路201 号 
邮编. 201804 
No 201 Anyan road, Jiading, Shanghai China 
Post code 201804 
报告编号 
Report number 
SCL-S-14-0248M 
委托者: CH：赵雪利 
Request person, dept： 
委托编号:SCL-S-14-0248M 
Request number:  
送样日期: 2014.08.08 
Request date:  
报告日期: 2014.08.20 
Report date：  
第 3 页 共 5 页 
 
3 物理机械性能分析： 
序号 
No. 
试验项目 
Test item 
额定值 
Requirement 
试验结果 
Test result 
评价 Evaluation 
合格 
qualified 
不合格 
unqualified 
衬套10130408（NR  ）认可规范：参考SMTC 5 320 034 
Bush 10130408(NR)  Approved specifications: Refer to SMTC 5 320 034 
1 
Shore A 硬度 
Shore A Hardness 
ISO7619-1 
— 
— 
— 
— 
1.1 
新件 
New part  
65±5 
61 
× 
 
1.2 
失效件 
Failure part 
/ 
60 
/ 
/ 
2 
拉伸强度 
Tensile strength 
ISO 37  
— 
— 
— 
— 
2.1 
新件 
New part  
≥ 17MPa 
24.9MPa 
× 
 
2.2 
失效件 
Failure part 
/ 
24.2MPa 
/ 
/ 
3 
断裂伸长率 
Elongation at tear 
ISO 37  
— 
— 
— 
— 
3.1 
新件 
New part  
≥400% 
406.0% 
× 
 
3.2 
失效件 
Failure part 
/ 
404.4% 
/ 
/ 
4 
密度 
Density 
ISO 1183-1 
— 
— 
— 
— 
4.1 
新件 
New part  
/ 
1.15g/cm3 
/ 
/ 
4.2 
失效件 
Failure part 
/ 
1.15g/cm3 
/ 
/ 
  经检验，新件与失效件材料性能相近，密度相同，可见该零件的配方胶料混炼均匀。 
 
 
4 裂口分析： 
如图1 所示，将刀锋臂衬套沿裂穿处剖开，一侧橡胶粘结在金属内芯处，一侧橡胶粘结在外骨架上。如图3，
内芯处可见金属光泽，但金属部分上仍粘结橡胶，周边橡胶发粘，说明该处非脱胶导致，而是由于橡胶被挤压、
摩擦所致。外骨架上橡胶部分，裂纹已被磨平，从橡胶台阶可见其开裂方向由两侧倒角部位向中间扩展。开裂处
橡胶发粘，被磨平。 
 


 
上海汽车中心实验室 
SAIC Center Lab 
中国·上海·嘉定区安研路201 号 
邮编. 201804 
No 201 Anyan road, Jiading, Shanghai China 
Post code 201804 
报告编号 
Report number 
SCL-S-14-0248M 
委托者: CH：赵雪利 
Request person, dept： 
委托编号:SCL-S-14-0248M 
Request number:  
送样日期: 2014.08.08 
Request date:  
报告日期: 2014.08.20 
Report date：  
第 4 页 共 5 页 
 
图3.后刀锋臂衬套断面图 
Figure3. The fracture surface of rear blade arm bush 
 
如图4，刀锋臂衬套靠外金属骨架及内芯R 倒角橡胶处，轴向可见大量呈圆周扩展的疲劳纹路，部分已开裂并
相连，此外倒角处可见裂纹，周边粘附发粘橡胶，的说明衬套在车辆行驶中，衬套橡胶受到较大的挤压、拉扯。 
图4.后刀锋臂衬套 
Figure4. Rear blade arm bush 
疲劳纹路 
裂纹 
疲劳纹 
倒角 
疲劳纹路 
外骨架 
内芯 
外骨架 
磨平区域 
外骨架 
内芯 
撕裂方向 
撕裂方向 
撕裂方向 
撕裂方向 


 
上海汽车中心实验室 
SAIC Center Lab 
中国·上海·嘉定区安研路201 号 
邮编. 201804 
No 201 Anyan road, Jiading, Shanghai China 
Post code 201804 
报告编号 
Report number 
SCL-S-14-0248M 
委托者: CH：赵雪利 
Request person, dept： 
委托编号:SCL-S-14-0248M 
Request number:  
送样日期: 2014.08.08 
Request date:  
报告日期: 2014.08.20 
Report date：  
第 5 页 共 5 页 
 
 
如图5，后刀锋臂衬套两侧限位块弧形表面被挤压、磨平，受挤压区域可见大量细微裂纹，橡胶高分子被挤
压向两侧发生移动，形成疲劳台阶；从限位块轴向端面观察，可见疲劳纹路，同时可见呈圆周型挤压纹。 
 
图5.后刀锋臂衬套-限位块 
Figure5. Rear blade arm bush- rubber stopper 
 
小结：1、刀锋臂衬套由于疲劳导致开裂，开裂处材料发粘，纹路被磨平，由衬套空心处两侧的倒角引发撕裂，并
向橡胶中间部位扩展。 
      2、限位块受力挤压变形较大，被挤压部位发生开裂。 
3、刀锋臂衬套失效件与新件材料一致。 
 
疲劳台阶 
裂纹 
右侧限位块 
左侧限位块 
左侧限位块端面 
右侧限位块端面 
裂口 
疲劳纹

File: 材料工程师/SCL-S-14-0249M-IP2X MCE TT前悬架转向节螺栓-薛喜才.pdf.md
# SCL-S-14-0249M-IP2X MCE TT前悬架转向节螺栓-薛喜才.pdf

 
上海汽车中心实验室 
SAIC Center Lab 
中国·上海·嘉定区安研路201 号 
邮编: 201804 
No 201 Anyan road, Jiading, Shanghai ,China 
Post code: 201804 
报告编号 
Report number 
 
SCL-S-14-0249M 
委托者: SQE 于意 
Request person, dept： 
委托编号:  /  
Request number: 
送样日期:  2014.08.13 
Request date:  
报告日期:  2014.09.10 
Report date：  
第1 页共12 页 
 
SMPV-0.2.3-002-QA -F01 
零件号Part number 
90005271 
 零件名称 
Part name 
螺栓(10.9) –前悬架转向节到下摆臂 
Bolt- knuckle-FR casting to lower arm 
图纸日期Drawing date 
/ 
零件生产日期Part production date 
/ 
 供货商 
Supplier 
ATLAS 
车型/项目Car type/project 
IP2X MCE TT(E85) 
DVP 材料大纲签署日期DVP material test plan date 
/ 
阶段性报告 Interim report                结论性报告 Conclusion report          
 
Ⅰ.任务描述 Task description 
实验室受委托对前悬架转向节螺栓进行失效原因分析，失效零件具体信息如下： 
As requested, SCL has analyzed the failure of knuckle-FR casting bolts. The information of the failed part is as following： 
零件信息：Part information 
零件名称 
Part name 
螺栓(10.9) –前悬架转向节到下摆臂 
Bolt- knuckle-FR casting to lower arm 
车制造日期 
Vehicle production date 
/ 
VIN 码 
VIN 
/ 
销售日期 
Sale date 
/ 
车辆里程数 
Car mileage 
11609 公里(km) 
试验地点 
Testing location 
广德 
失效模式描述 
Failure circumstance  
IP2X MCE TT(E85)在广德基地进行GD 试验，试验规范为SMTC 3 0H3 001 乘用车综
合耐久性试验。右前悬架转向节与下摆臂连接处松动(残余扭矩为15.3Nm)。现场人员
将螺栓打紧后继续进行试验。 
2014/7/1，该车同一位置螺栓再次松动，测量残余扭矩为19.1Nm，同时左侧下摆臂与
转向节连接螺栓也出现松动，残余扭矩14.1Nm。2014/7/31，更换下摆臂，转向节以及
螺栓。 
原材料信息：Raw material information 
原材料及牌号 
Raw material specification 
螺栓等级10.9 级(GB/T3098.1) 
原材料厂商 
Raw material producer 
/ 
散件供应商 
Component supplier 
/ 
金属热处理状态 
Metal heat treatment state 
调质处理QT 
失效零件见图1 和图8：The failed part is shown in figure1 and figure8.  
Ⅱ. 结论与建议 Conclusions and Suggestions 
结论Conclusions： 
1.右前悬架转向节与下摆臂连接螺栓松动可能与夹紧力不足或之前路试中撞击导致的异常受力有关；The bolt 
looseness was relate to the insufficient clamping force or the abnormal impact stress. 
2.螺栓及螺母性能满足图纸要求；Properties of bolt and nut met the drawing requirement. 
3.转向节硬度符合技术要求，金相组织正常；Hardness of Bolt- knuckle-FR casting met the requirement and 
microstructure was normal. 
4.下摆臂球径符合要求，球头抗拉强度及组织正常；Diameter of ball stud met the requirement. Microstructure and 
tensile strength were normal. 
建议Suggestions： 
1. 评估撞击对故障件的影响；Evaluate the influence of the impact on the failed parts. 
2. 检查装配过程质量；Check the assembly process quality. 
分发: 
Distribution 
于意, 马荣峰,全炜倬 
检验者Author 
薛喜才 
Xue Xicai 
审核Auditor 
邵百明 
Shao Baiming 
批准Approver 
              
日期Date 
2014.09.10 
日期Date 
2014.09.12 
日期Date 
2014.09.12 


 
上海汽车中心实验室 
SAIC Center Lab 
中国·上海·嘉定区安研路201 号 
邮编: 201804 
No 201 Anyan road, Jiading, Shanghai ,China 
Post code: 201804 
报告编号 
Report number 
 
SCL-S-14-0249M 
委托者: SQE 于意 
Request person, dept： 
委托编号:  /  
Request number: 
送样日期:  2014.08.13 
Request date:  
报告日期:  2014.09.10 
Report date：  
第2 页共12 页 
 
SMPV-0.2.3-002-QA -F01 
III. 调查结果 Investigation Results  
IP2X MCE TT(E85)下摆臂到转向节连接螺栓松动。目前，实验室收到的零件包括：右前悬架转向节、下摆
臂及两颗螺栓(之前松动时，工程曾更换过螺栓，现将两颗螺栓都送至实验室进行分析)；左前悬架转向节、
下摆臂及两颗螺栓。 
右前悬架转向节、下摆臂及螺栓 
1) 右前悬架转向节、下摆臂及先、后发生松动的螺栓全貌，见图1 所示。右前悬架转向节与下摆臂装配位 
置，见图2 所示。 
2) 右前悬架转向节与下摆臂匹配孔形貌，见图3 所示。从图中可以看出，安装孔已发生严重的塑性变形， 
孔径已无法进行测试，孔形近似椭圆，孔边缘有金属被挤出，孔内已呈现明显的台阶，且留下严重挤伤、
压痕，这些特征与螺栓发生多次松动、承受异常的载荷是有关的。同时还可以看出，安装孔周围有比较明
显的磕碰伤、挤痕，从痕迹来看，明显受到外力作用所致，应该是螺栓拆解过程中形成的。 
3)转向节与螺栓法兰面装配痕迹，见图4 所示。在转向节表面可以看到螺栓旋紧的痕迹，但表面压痕与螺
栓法兰面并不一致，螺栓窜动痕迹很明显。 
 
 
 
 
 
 
 
 
 
 
 
 
 
图1  右前悬架转向节、下摆臂及螺栓全貌 
 
 
 
 
 
 
 
 
 
 
 
 
图2  右前悬架转向节与下摆臂的装配位置 
 
 
连接螺栓 
下摆臂 
转向节 
螺栓安装位置 
转向节 
下摆臂球头 


 
上海汽车中心实验室 
SAIC Center Lab 
中国·上海·嘉定区安研路201 号 
邮编: 201804 
No 201 Anyan road, Jiading, Shanghai ,China 
Post code: 201804 
报告编号 
Report number 
 
SCL-S-14-0249M 
委托者: SQE 于意 
Request person, dept： 
委托编号:  /  
Request number: 
送样日期:  2014.08.13 
Request date:  
报告日期:  2014.09.10 
Report date：  
第3 页共12 页 
 
SMPV-0.2.3-002-QA -F01 
 
 
 
 
 
 
 
 
 
 
 
 
 
 
 
 
 
 
 
 
 
 
 
 
 
图3  右前悬架转向节与下摆臂匹配孔形貌 
 
 
 
 
 
 
 
 
 
 
 
 
图4  右前悬架转向节与螺栓法兰面安装痕迹 
 
 
 
台阶 


 
上海汽车中心实验室 
SAIC Center Lab 
中国·上海·嘉定区安研路201 号 
邮编: 201804 
No 201 Anyan road, Jiading, Shanghai ,China 
Post code: 201804 
报告编号 
Report number 
 
SCL-S-14-0249M 
委托者: SQE 于意 
Request person, dept： 
委托编号:  /  
Request number: 
送样日期:  2014.08.13 
Request date:  
报告日期:  2014.09.10 
Report date：  
第4 页共12 页 
 
SMPV-0.2.3-002-QA -F01 
右前下摆臂局部形貌，见图5 所示。由图可见，球头尘封罩已经破损，润滑油已渗出；下摆臂球头直径约
为17.95mm(要求值为18 0
04
.0

mm)，下摆臂球径正常；球头表面磨损较光亮，局部有磕碰痕迹，这些特征应
该是螺栓松动后球头在转向节安装孔内窜动、挤压、磕碰形成的。 
下摆臂中间内球头表面未发现有裂纹、磕碰痕迹，表面接触痕迹正常；橡胶衬套有裂纹萌生，并未完全断
裂，该部位在之前路试、售后件均发现有开裂的现象，目前已委托供应商对橡胶衬套的性能进行测试。 
 
 
 
 
 
 
 
 
 
 
 
 
 
 
 
 
 
 
 
 
 
 
 
 
图5  右前下摆臂局部形貌 
前悬架转向节与下摆臂连接螺栓由ATLAS 提供，等级为10.9 级，规格为M10-6h，失效螺栓见图6 所示。
从外观来看，螺栓法兰面有装配时旋紧痕迹；装配部位螺栓牙型正常，未发现明显的变形；螺栓光杆部位
有多次擦伤、压痕，且痕迹新旧不一。从装配工艺来看，螺栓装配后穿过下摆臂球头凹槽位置，正常装配
时，螺栓与球头是不会有干涉的。如果螺栓发生松动或者承受较大的载荷作用，导致球头在转向节安装孔
内发生了位移，其就会与螺栓发生干涉。 
从工程得到的信息：IP2X TT(E85) 两辆试验车在GD 试验时，与地面有撞击。前副车架表面有撞击的痕迹，
局部焊缝已经发生开裂。但由于未收到其他相关零件，该撞击是否是导致球头发生松动的根本原因，还有
待进一步确认。另一试验车下摆臂球头相同部位发生断裂，具体见后续的分析报告。  
 
 
 
控制臂内球头 
橡胶衬套 
装配时，螺
栓安装垂向
示意图 


 
上海汽车中心实验室 
SAIC Center Lab 
中国·上海·嘉定区安研路201 号 
邮编: 201804 
No 201 Anyan road, Jiading, Shanghai ,China 
Post code: 201804 
报告编号 
Report number 
 
SCL-S-14-0249M 
委托者: SQE 于意 
Request person, dept： 
委托编号:  /  
Request number: 
送样日期:  2014.08.13 
Request date:  
报告日期:  2014.09.10 
Report date：  
第5 页共12 页 
 
SMPV-0.2.3-002-QA -F01 
 
 
 
 
 
 
 
 
 
 
 
 
(a)失效螺栓实物照片                               (b)螺栓光杆部位 
 
 
 
 
 
 
 
 
 
 
 
 
(c)螺栓法兰面磨痕 
 
 
 
 
 
 
 
 
 
 
 
 
(d)螺栓装配部位的牙型：无缺陷                          
图6  右悬架转向节连接螺栓 
螺母外观，见图7 所示。该螺母为自锁型螺母，由NT 提供，等级为10 级，规格为M10×1.5-6h。宏观及
金相检查，螺母牙顶由于装配有轻微变形，中径以下未发现明显的缺陷。 


 
上海汽车中心实验室 
SAIC Center Lab 
中国·上海·嘉定区安研路201 号 
邮编: 201804 
No 201 Anyan road, Jiading, Shanghai ,China 
Post code: 201804 
报告编号 
Report number 
 
SCL-S-14-0249M 
委托者: SQE 于意 
Request person, dept： 
委托编号:  /  
Request number: 
送样日期:  2014.08.13 
Request date:  
报告日期:  2014.09.10 
Report date：  
第6 页共12 页 
 
SMPV-0.2.3-002-QA -F01 
 
 
 
 
 
 
 
 
 
 
 
 
(a) 螺母法兰面痕迹 
 
 
 
 
 
 
 
 
 
 
 
 
(b)螺母牙型缺陷 
图7   与失效件匹配的螺母 
左前悬架转向节、下摆臂及螺栓 
左前悬架转向节、下摆臂及螺栓，见图8 所示。 该侧螺栓也发生了松动。  
 
 
 
 
 
 
 
 
 
 
 
 
 
图8  左前悬架转向节与下摆臂全貌 


 
上海汽车中心实验室 
SAIC Center Lab 
中国·上海·嘉定区安研路201 号 
邮编: 201804 
No 201 Anyan road, Jiading, Shanghai ,China 
Post code: 201804 
报告编号 
Report number 
 
SCL-S-14-0249M 
委托者: SQE 于意 
Request person, dept： 
委托编号:  /  
Request number: 
送样日期:  2014.08.13 
Request date:  
报告日期:  2014.09.10 
Report date：  
第7 页共12 页 
 
SMPV-0.2.3-002-QA -F01 
图9~图10 为转向节安装孔外观。表面无磕碰痕迹，孔内有接触痕迹。不同区域孔径稍有偏差，中间未与
转向节接触部位孔径为18.02mm，是符合要求。可知该转向节孔径是正常的，而右侧转向节是同批次的产
品，应该也是正常的。  
与球头接触部位的孔径超差，可能是螺栓松动或受到异常的载荷作用后球头扩孔形成的。 
 
 
 
 
 
 
 
 
 
 
 
 
图9   左悬架转向节连接处外观                    图10  左前转向节安装孔内形貌 
图11 为左前下摆臂外观。左下摆臂球径约在17.96mm，符合要求；球头表面也有磨损痕迹，但相对右下摆
臂球头磨损较轻。中间内球头接触痕迹正常，橡胶衬套也出现开裂。 
  
 
 
 
 
 
 
 
 
 
 
 
 
 
 
 
 
 
 
 
 
 
 
孔径：18.11mm 
孔径：18.02mm 
孔径：18.32mm 
图11   左前下摆臂外观 


 
上海汽车中心实验室 
SAIC Center Lab 
中国·上海·嘉定区安研路201 号 
邮编: 201804 
No 201 Anyan road, Jiading, Shanghai ,China 
Post code: 201804 
报告编号 
Report number 
 
SCL-S-14-0249M 
委托者: SQE 于意 
Request person, dept： 
委托编号:  /  
Request number: 
送样日期:  2014.08.13 
Request date:  
报告日期:  2014.09.10 
Report date：  
第8 页共12 页 
 
SMPV-0.2.3-002-QA -F01 
图12 为左前下摆臂到转向节连接螺栓外观。可见，其光杆部位也有多次与球头干涉痕迹；螺栓法兰面有旋
紧的痕迹，旋紧部位螺牙正常，无断裂、拉脱。 
 
 
 
 
 
 
 
 
 
 
 
 
(a)失效螺栓实物照片                             (b)螺栓光杆挤伤痕迹 
 
 
 
 
 
 
 
 
 
 
 
 
(c)螺栓法兰面磨痕                               (d)螺栓牙型外观 
图12   左悬架转向节连接螺栓 
图13 为螺母外观。法兰面有旋紧的痕迹，观察螺纹前面几颗牙型是正常的，无明显缺陷 
 
 
 
 
 
 
 
 
 
 
 
 


 
上海汽车中心实验室 
SAIC Center Lab 
中国·上海·嘉定区安研路201 号 
邮编: 201804 
No 201 Anyan road, Jiading, Shanghai ,China 
Post code: 201804 
报告编号 
Report number 
 
SCL-S-14-0249M 
委托者: SQE 于意 
Request person, dept： 
委托编号:  /  
Request number: 
送样日期:  2014.08.13 
Request date:  
报告日期:  2014.09.10 
Report date：  
第9 页共12 页 
 
SMPV-0.2.3-002-QA -F01 
 
 
 
 
 
 
 
 
 
 
 
 
图13   左悬架转向节连接螺母 
材料检测Material test   
材料检测结果如表1 所示。由于右悬架转向节连接螺栓最先松动，现在重点对该侧相关零件材料进行分析。 
1)将失效的右前悬架转向节材料与新零件进行对比(测试部位为转向节与下摆臂连接处)，故障件的硬度是符合要
求的，金相组织中球化率、石墨大小、基体组织是正常的。 
2)右前下摆臂球头材质为42CrMo，金相组织为正常的调质组织，由硬度转换而来的强度正常。 
3)右悬架转向节螺栓材料牌号，图纸未作定义，成分仅供参考；螺栓性能是满足10.9 级要求的。 
4)螺母表面、芯部硬度正常，牙型无折叠，金相组织正常。 
                                        表1 材料测试结果 
序号 
No. 
试验项目 
Test item 
额定值 
Requirement 
试验结果 
Test result 
评价 Evaluation 
合格 
OK 
不合格 
Not OK 
1 
右悬架转向节(故障件) 
ES.21.FC03 
/ 
/ 
 
1.1 
硬度(HB) 
≤212 
137, 142, 140 
× 
 
1.2 
金相组织 
/ 
金相组织，见图14 
/ 
 
 
球化率 
≥90% 
95% 
× 
 
 
石墨大小 
6~8 级 
6 级 
 
 
 
基体组织 
/ 
铁素体+珠光体 
/ 
 
 
渗碳体含量 
≤1% 
≤1% 
× 
 
2 
右悬架转向节(新零件) 
ES.21.FC03 
金相组织，见图15 
/ 
 
2.1 
硬度(HB) 
≤212 
132, 133, 141 
× 
 
2.2 
金相组织 
/ 
/ 
/ 
 
 
球化率 
≥90% 
95% 
× 
 
 
石墨大小 
6~8 级 
7 级 
 
 
 
基体组织 
/ 
铁素体+珠光体 
/ 
 
 
渗碳体含量 
≤1% 
≤1% 
× 
 
3 
右下摆臂球头 
42CrMo 
/ 
/ 
 
3.1 
硬度HB 
/ 
360, 353, 357 
/ 
 
 
转换成抗拉强度Rm 
1095~1255MPa 
1220, 1190, 1220 
/ 
 
3.2 
金相组织 
/ 
回火索氏体，见图16 
/ 
 
4 
右悬架转向节螺栓(10.9 级) 
/ 
/ 
 
 


 
上海汽车中心实验室 
SAIC Center Lab 
中国·上海·嘉定区安研路201 号 
邮编: 201804 
No 201 Anyan road, Jiading, Shanghai ,China 
Post code: 201804 
报告编号 
Report number 
 
SCL-S-14-0249M 
委托者: SQE 于意 
Request person, dept： 
委托编号:  /  
Request number: 
送样日期:  2014.08.13 
Request date:  
报告日期:  2014.09.10 
Report date：  
第10 页共12 页 
 
SMPV-0.2.3-002-QA -F01 
序号 
No. 
试验项目 
Test item 
额定值 
Requirement 
试验结果 
Test result 
评价 Evaluation 
合格 
OK 
不合格 
Not OK 
4.1 
化学成分 
C 
0.359 
/ 
 
 
 
Si 
0.271 
/ 
 
 
 
Mn 
1.015 
/ 
 
 
 
P 
0.016 
/ 
 
 
 
S 
0.011 
/ 
 
 
 
Cr 
0.279 
/ 
 
 
 
Ni 
0.019 
/ 
 
4.2 
芯部硬度 
320~380HV0.3 
348, 334, 337 
× 
 
 
表面硬度 
≤390HV0.3 
329, 340, 329 
× 
 
4.3 
表面全脱碳 
≤0.015mm 
无脱碳，见图17 
× 
 
4.4 
螺牙缺陷 
无折叠 
中径以下无折叠，见图17 
× 
 
4.5 
金相组织 
回火索氏体 
回火索氏体，见图17 
 
 
5 
失效螺母(10 级） 
SWRCH35K 
Q/BQB517 
/ 
/ 
 
5.1 
芯部硬度 
272 ~ 353HV 
297, 306, 306 
× 
 
 
表面硬度 
/ 
296, 286, 293 
/ 
 
5.2 
金相组织 
/ 
回火索氏体，见图18 
/ 
 
5.3 
螺母牙型 
/ 
无折叠 
/ 
 
 
 
 
 
 
 
 
 
 
 
 
 
(a)抛光态金相组织                          (b)腐蚀后金相组织 
图14  右前悬架转向节(故障件)：失效部位金相组织
