Repository: kujaxr/obsidian-vault

File: 材料工程师/SCL-S-14-0250M-IP21MCE-变速箱油冷管-何伟.pdf.md
# SCL-S-14-0250M-IP21MCE-变速箱油冷管-何伟.pdf

 
上海汽车中心实验室 
SAIC Center Lab 
中国·上海·嘉定区安研路201 号 
邮编. 201804 
No 201 Anyan road, Jiading, Shanghai China 
Post code 201804 
报告编号 
Report number 
 
SCL-S-14-0250M 
委托者: SQE：李茗青 
Request person, dept： 
送样日期:  2014-8-13 
Request date:  
报告日期:  2014-8-15 
Report date：  
第1 页共3 页 
 
零件号Part number 
10054763 
 零件名称 
Part name 
变速箱油冷管 
图纸日期Drawing date 
/ 
零件生产日期Part production date 
/ 
 供货商 
Supplier 
上海空调配件厂 
车型/项目Car type/project 
IP21 MCE 
试验大纲签署日期： 
/ 
 
   阶段性报告 Interim report        结论性报告 Conclusion report        
Ⅰ.任务描述 Task description 
实验室受委托对上海空调配件厂生产的变速箱油冷管进行失效原因分析，失效零件具体信息如下： 
As requested, QA lab has analyzed the failure of the coolnat hose. The background information of the failed part is as following： 
零件信息：Part information 
零件名称 
Part name 
变速箱油冷管 
制造日期 
Production date 
/ 
VIN 码 
VIN 
/ 
销售日期 
Sale date 
/ 
车辆里程数 
Car mileage 
0 公里 
维修站名称 
Sale agent 
/ 
失效模式描述 
Failure circumstance 
description 
现场发现一辆已下线车辆IP21 MCE 变速箱冷却油管泄漏（靠近水箱底部处） 
原材料信息：Raw material information 
原材料及牌号 
Raw material specification 
AEM QV700 
原材料厂商 
Raw material producer 
/ 
散件供应商 
Component supplier 
固恩治 
金属热处理状态 
Metal heat treatment state 
/ 
失效零件见图：The failed part is shown in figure 1.  
 
Ⅱ. 结论与建议 Conclusions and suggestions 
结论： 1 失效件油管受到异常外力导致从外向内开裂。 
       2 失效件材料性能符合材料供货态要求。 
 
建议： 1 确保零件在安装、使用过程中不受到异常损伤。 
       
   
 
 
 
 
 
 
分发: 
Distribution 
 SQE：李茗青 
检验者Author 
何伟 
Hewei 
审核Auditor 
吴文安  
Wu Wenan 
批准Approver 
 
日期Date 
2014-08-15 
日期Date 
2014-8-20 
日期Date 
2014-8-20 
 
 


 
上海汽车中心实验室 
SAIC Center Lab 
中国·上海·嘉定区安研路201 号 
邮编. 201804 
No 201 Anyan road, Jiading, Shanghai China 
Post code 201804 
报告编号 
Report number 
 
SCL-S-14-0250M 
委托者: SQE：李茗青 
Request person, dept： 
送样日期:  2014-8-13 
Request date:  
报告日期:  2014-8-15 
Report date：  
第2 页共3 页 
 
图1 变速箱油冷管开裂 
 
III. 测试结果 Test Results  
 
1 表面及断口分析 
1.1 外表面分析 
 
图2 失效油管外、内表面 
外、内表面开裂口形状基本一致。 
测量开裂口最大距离，外表面开裂长度（3.792mm）略大于内表面开裂长度（3.665mm）。 
内表面断口尖角处呈缺料状，后检测为胶料内嵌到深处。 
 
1.2 断口分析 
将胶管内外层沿编织层剥开，掰开外层断口，观察外层两侧断口，如图3。 
 
 
图3 外层两侧断口 
外表面 
内表面 
外层 
编织层 
中间段开裂方向 
此处呈缺料，后发现
胶料内嵌断口深处 
编织层 
外层断口两侧 
开裂方向 


 
上海汽车中心实验室 
SAIC Center Lab 
中国·上海·嘉定区安研路201 号 
邮编. 201804 
No 201 Anyan road, Jiading, Shanghai China 
Post code 201804 
报告编号 
Report number 
 
SCL-S-14-0250M 
委托者: SQE：李茗青 
Request person, dept： 
送样日期:  2014-8-13 
Request date:  
报告日期:  2014-8-15 
Report date：  
第3 页共3 页 
 
外层断口两侧断口纹路清晰，均呈现中间段与两侧纹路不同，中间段纹路为直线排列，受到异常外力导致，
再向两边扩展。 
内层断口如图4。 
 
 
图4 内层断口 
内层断口与外层断口一致，同样断口中间段纹路与两侧不同，受到异常外力导致中间段开裂，工况下胶管内
压力导致开裂口向两侧扩展。 
  
2 材料测试 
失效件为下线0 公里车辆，检测失效件材料性能与材料供货态比较，确认胶管材料的老化程度。 
  序号 
No. 
试验项目 
Test item 
额定Requirement 
试验结果 
Test result 
评价 Evaluation 
合格 
qualified 
不合格 
unqualified 
材料硬度-ShoreA 
1 
失效件内层 
65±5 
67 
× 
 
2 
失效件外层 
70±5 
72 
× 
 
材料拉伸强度 
1 
失效件内层 
≥10MPa 
14.8 
× 
 
2 
失效件外层 
≥10MPa 
16.7 
× 
 
材料断裂伸长率 
1 
失效件内层 
≥200% 
200 
× 
 
2 
失效件外层 
≥150% 
190.6 
× 
 
失效件材料性能满足材料供货态要求。 
 
小结： 
1 失效件油管受到异常外力导致从外向内开裂。 
2 失效件材料性能满足材料供货态要求。 
编织层 
中间段开裂方向 
内层 
内层断口两侧 
编织层 
内层 
开裂方向

File: 材料工程师/SCL-S-14-0251M-AS21 TT -前悬架下摆臂-球头防尘罩-卓靖.pdf.md
# SCL-S-14-0251M-AS21 TT -前悬架下摆臂-球头防尘罩-卓靖.pdf

 
上海汽车中心实验室 
SAIC Center Lab 
中国·上海·嘉定区安研路201 号 
邮编. 201804 
No 201 Anyan road, Jiading, Shanghai China 
Post code 201804 
报告编号 
Report number 
SCL-S-14-0251M 
委托者: CH：贾辉 
Request person, dept： 
委托编号:SCL-S-14-0251M 
Request number:  
送样日期: 2014.08.12 
Request date:  
报告日期: 2014.08.18 
Report date：  
第 1 页 共 5 页 
 
零件号Part number 
10098810 
 零件名称 
Part name 
前悬架下摆臂球头总成-左 
BALL JOINT ASSY-FRT LWR ARM-L  
图纸日期Drawing date 
2013.05.31 
零件生产日期Part production date 
/ 
 供货商 
Supplier 
宁波前桥/绍兴索密克 
车型/项目Car type/project 
AS21 TT 
DVP 材料大纲签署日期DVP material test plan date 
/ 
 
阶段性报告  Stage report        结论性报告 Conclusion report       
 
Ⅰ.任务描述 Task description 
实验室受委托对AS21 TT 前悬架下摆臂球头总成防尘罩进行失效原因分析，失效零件具体信息如下： 
As requested, SCL has analyzed the failure of dust on AS21 TT BALL JOINT ASSY-FRT LWR ARM. The information of 
the failed parts are as following： 
零件信息：Part information 
零件名称 
Part name 
左前悬架下摆臂球头防尘罩 
车制造日期 
Vehicle production date 
/ 
VIN 码 
VIN 
C14USV011 
销售日期 
Sale date 
/ 
车辆里程数 
Car mileage 
试验里程：936km (45%) 
维修站名称 
Sale agent 
/ 
失效模式描述 
Failure circumstance  
球头防尘罩漏液(TIR-RD-AS2-GD-PAVE-SMU-0641 上海基地安亭试验场 PAVE 试验，
环境温度35℃，2014.07.28 发现失效) 
 
原材料信息：Raw material information 
原材料及牌号 
Raw material specification 
CR 503 
原材料厂商 
Raw material producer 
/ 
散件供应商 
Component supplier 
安途 
金属热处理状态 
Metal heat treatment state 
/ 
失效零件见图1：The failed part is shown in figure 1.  
Ⅱ. 结论与建议 Conclusions and Suggestions 
小结：1、防尘罩受外力刺穿，由外侧向内侧扩展开裂。 
2、失效零件材料性能与新件相差不大。 
3、防尘罩失效零件与新状态零件材料一致。 
 
 
建议：1、检查零件使用工况。 
 
 
 
 
 
 
 
分发: 
Distribution 
CH：贾辉 
     Jia Hui 
检验者Author 
SCL：卓靖 
      Zhuo Jing 
审核Auditor 
吴文安  
Wu Wenan 
批准Approver 
 
日期Date 
2014.08.18 
日期Date 
2014.08.20 
日期Date 
2014.08.20 


 
上海汽车中心实验室 
SAIC Center Lab 
中国·上海·嘉定区安研路201 号 
邮编. 201804 
No 201 Anyan road, Jiading, Shanghai China 
Post code 201804 
报告编号 
Report number 
SCL-S-14-0251M 
委托者: CH：贾辉 
Request person, dept： 
委托编号:SCL-S-14-0251M 
Request number:  
送样日期: 2014.08.12 
Request date:  
报告日期: 2014.08.18 
Report date：  
第 2 页 共 5 页 
 
IV. 测试结果 Test Results  
1 外观分析： 
 
  
图1.前悬架下摆臂防尘罩 
Figure1. The photo of dust-lower arm bushing-R 
 
如图1 所示，左前悬架下摆臂右防尘罩表面有裂穿，油脂泄露。卡簧固定，球头摆动或转动过程中，不发生
移动，裂口位于卡簧两端中间位置，可说明裂口非卡簧两端划伤造成。 
 
2 物理机械性能分析： 
序号 
No. 
试验项目 
Test item 
额定值 
Requirement 
试验结果 
Test result 
评价 Evaluation 
合格 
qualified 
不合格 
unqualified 
防尘罩（CR 503）认可规范：参考SMTC 5 320 042 
Dust   (CR 503) Approved specifications: Refer to SMTC 5 320 042 
1 
Shore A 硬度 
Shore A Hardness 
ISO7619-1 
— 
— 
— 
— 
1.1 
新件 
New part 
45~55 
50 
× 
 
1.2 
失效件 
Failure part 
/ 
48 
/ 
/ 
2 
拉伸强度 
Tensile strength 
ISO 37  
— 
— 
— 
— 
2.1 
新件 
New part 
≥ 12MPa 
16.4MPa 
× 
 
2.2 
失效件 
Failure part 
/ 
14.9MPa 
/ 
/ 
3 
断裂伸长率 
Elongation at tear 
ISO 37  
— 
— 
— 
— 
3.1 
新件 
New part 
≥ 250% 
519.0% 
× 
 
防尘罩 
卡簧上端 
漏液区域 
卡簧下端 


 
上海汽车中心实验室 
SAIC Center Lab 
中国·上海·嘉定区安研路201 号 
邮编. 201804 
No 201 Anyan road, Jiading, Shanghai China 
Post code 201804 
报告编号 
Report number 
SCL-S-14-0251M 
委托者: CH：贾辉 
Request person, dept： 
委托编号:SCL-S-14-0251M 
Request number:  
送样日期: 2014.08.12 
Request date:  
报告日期: 2014.08.18 
Report date：  
第 3 页 共 5 页 
 
序号 
No. 
试验项目 
Test item 
额定值 
Requirement 
试验结果 
Test result 
评价 Evaluation 
合格 
qualified 
不合格 
unqualified 
3.2 
失效件 
Failure part 
/ 
557.8% 
/ 
/ 
4 
密度 
Density 
ISO 1183-1 
— 
— 
— 
— 
4.1 
新件 
New part 
/ 
1.35g/cm3 
/ 
/ 
4.2 
失效件 
Failure part 
/ 
1.34g/cm3 
/ 
/ 
 
经检验，防尘罩失效零件与新件物理机械性能相差不大。 
 
3 定性分析： 
   经GC-MS 分析，失效零件与新件添加剂及聚合物类别相同，说明其材料一致。 
 
 
新件（New part） 
失效件（Failure part） 
图2. 前悬架下摆臂球头防尘罩GC-MS 图谱 
Figure2. GC-MS chromatogram of front suspension lower arm-dust 
 
 
4 裂口分析： 
如图3，防尘罩外表面裂口附近区域有磨损。内表面有压痕性损伤，但损伤处未裂穿，其与外部损伤位置对
应，这由于其在球头摆动或转动过程中，该区域受球座金属部分挤压（如图4），并发生摩擦导致。将内外层裂口
3D 显示分析，清晰可见由外到内撕裂纹路，外侧纹深，并从扩展方向看，其裂口撕裂方向由外向内，说明其受外


 
上海汽车中心实验室 
SAIC Center Lab 
中国·上海·嘉定区安研路201 号 
邮编. 201804 
No 201 Anyan road, Jiading, Shanghai China 
Post code 201804 
报告编号 
Report number 
SCL-S-14-0251M 
委托者: CH：贾辉 
Request person, dept： 
委托编号:SCL-S-14-0251M 
Request number:  
送样日期: 2014.08.12 
Request date:  
报告日期: 2014.08.18 
Report date：  
第 4 页 共 5 页 
 
物刺破，裂口扩展所致。 
 
 
 
图3.前悬架下摆臂-球头防尘罩断面图 
Figure3. Cracking surface of front suspension lower arm – dust 
 
损伤区域 
外表面 
裂口 
内表面 
裂口 
损伤 
外表面 
损伤 
外表面 
裂口 
裂口 
内表面 
内表面 
损伤 
裂纹 


 
上海汽车中心实验室 
SAIC Center Lab 
中国·上海·嘉定区安研路201 号 
邮编. 201804 
No 201 Anyan road, Jiading, Shanghai China 
Post code 201804 
报告编号 
Report number 
SCL-S-14-0251M 
委托者: CH：贾辉 
Request person, dept： 
委托编号:SCL-S-14-0251M 
Request number:  
送样日期: 2014.08.12 
Request date:  
报告日期: 2014.08.18 
Report date：  
第 5 页 共 5 页 
 
  
图4.前悬架下摆臂球头总成 
Figure4. The photo of ball joint assembly-front lower arm-L 
 
小结：1、防尘罩外表面受外力划伤磨损，并受外力刺穿，由外侧向内侧扩展开裂。 
2、失效零件材料性能与新件相差不大。 
3、防尘罩失效零件与新状态零件材料一致。 
球座

File: 材料工程师/SCL-S-14-0252M LDV 水泵水管开裂-吴文安.pdf.md
# SCL-S-14-0252M LDV 水泵水管开裂-吴文安.pdf

 
上海汽车中心实验室 
SAIC Center Lab 
中国·上海·嘉定区安研路201 号 
邮编. 201804 
No 201 Anyan road, Jiading, Shanghai China 
Post code 201804 
报告编号 
Report number 
 
SCL-S-14-0252M 
委托者: SQE：包文誉 
Request person, dept： 
送样日期:  2014-08-15 
Request date:  
报告日期:  2014-08-15 
Report date：  
第1 页共5 页 
 
零件号Part number 
10199584 
 零件名称 
Part name 
水泵进水管 
图纸日期Drawing date 
/ 
零件生产日期Part production date 
/ 
 供货商 
Supplier 
上海三达 
车型/项目Car type/project 
LDV 
试验大纲签署日期： 
/ 
 
   阶段性报告 Interim report        结论性报告 Conclusion report        
Ⅰ.任务描述 Task description 
实验室受委托对上海三达生产的水泵进水管进行失效原因分析，失效零件具体信息如下： 
As requested, QA lab has analyzed the failure of the hose which is from Shanghai Sanda. The background information of the failed part is as following： 
零件信息：Part information 
零件名称 
Part name 
水泵进水管 
制造日期 
Production date 
/ 
VIN 码 
VIN 
/ 
销售日期 
Sale date 
/ 
车辆里程数 
Car mileage 
0 km 
维修站名称 
Sale agent 
/ 
失效模式描述 
Failure circumstance 
description 
临港热试时发现水泵进水管软管漏水，拆下后发现有一约3mm 长的口子开裂。 
原材料信息：Raw material information 
原材料及牌号 
Raw material specification 
EPDM 
原材料厂商 
Raw material producer 
EXXON 
散件供应商 
Component supplier 
无锡二橡胶 
金属热处理状态 
Metal heat treatment state 
/ 
失效零件见图：The failed part is shown in figure 1.  
 
Ⅱ. 结论与建议 Conclusions and suggestions 
 
结论： 胶管受异常外力损伤导致破裂。 
 
 
建议： 确保胶管在使用过程中不受外力损伤。 
 
 
 
 
 
 
 
 
 
分发: 
Distribution 
SQE: 包文誉 
检验者Author 
吴文安  
Wuwenan 
审核Auditor 
胡仁其 
Hurenqi 
批准Approver 
 
日期Date 
2014-08-15 
日期Date 
2014-8-20 
日期Date 
2014-8-20 
 
 


 
上海汽车中心实验室 
SAIC Center Lab 
中国·上海·嘉定区安研路201 号 
邮编. 201804 
No 201 Anyan road, Jiading, Shanghai China 
Post code 201804 
报告编号 
Report number 
 
SCL-S-14-0252M 
委托者: SQE：包文誉 
Request person, dept： 
送样日期:  2014-08-15 
Request date:  
报告日期:  2014-08-15 
Report date：  
第2 页共5 页 
 
  
图1 失效照片 
III. 测试结果 Test Results  
1 材料分析： 
 
  对失效件进行材料性能测试，依据SMTC 5 320 003 的标准，测试结果如下： 
序号 
No. 
试验项目 
Test item 
额定 
Requirement 
试验结果 
Test result 
评价 Evaluation 
合格 
qualified 
不合格 
unqualified 
内层： 
1 
Shore A 硬度 
Shore A Hardness 
ISO 7619-1 
65±5 
65 
× 
 
2 
拉伸强度 
Tensile Strength 
ISO 37 
≥9MPa 
15.8 
× 
 
3 
断裂伸长率 
Elongation at tear 
ISO 37 
≥300% 
300 
× 
 
4 
100% 定伸强度 
Tensile Strength at 100% elongation 
ISO 37 
≥2.8MPa 
4.6 
× 
 
外层： 
1 
Shore A 硬度 
Shore A Hardness 
ISO 7619-1 
65±5 
65 
× 
 
2 
拉伸强度 
Tensile Strength 
ISO 37 
≥9MPa 
14.7 
× 
 
3 
断裂伸长率 
Elongation at tear 
ISO 37 
≥300% 
307 
× 
 
4 
100% 定伸强度 
Tensile Strength at 100% elongation 
ISO 37 
≥2.8MPa 
4.2 
× 
 
     
综上所述，失效件材料性能符合标注要求。 
 
 
 
开裂 


 
上海汽车中心实验室 
SAIC Center Lab 
中国·上海·嘉定区安研路201 号 
邮编. 201804 
No 201 Anyan road, Jiading, Shanghai China 
Post code 201804 
报告编号 
Report number 
 
SCL-S-14-0252M 
委托者: SQE：包文誉 
Request person, dept： 
送样日期:  2014-08-15 
Request date:  
报告日期:  2014-08-15 
Report date：  
第3 页共5 页 
 
2 外观分析： 
   胶管表面靠近卡箍区域形成开裂，且在开裂点附近发现有异常压痕和磨损痕迹： 
 
 
    
   对胶管进行解剖后，发现胶管内侧已产生开裂，开裂区域位于对接件突台区域。裂纹长度明显小于外层裂纹
长度： 
 
 
 
 
 
 
 
开裂 
异常压痕 
磨损痕迹 
突台压痕 
开裂 


 
上海汽车中心实验室 
SAIC Center Lab 
中国·上海·嘉定区安研路201 号 
邮编. 201804 
No 201 Anyan road, Jiading, Shanghai China 
Post code 201804 
报告编号 
Report number 
 
SCL-S-14-0252M 
委托者: SQE：包文誉 
Request person, dept： 
送样日期:  2014-08-15 
Request date:  
报告日期:  2014-08-15 
Report date：  
第4 页共5 页 
 
3 断口分析： 
  外层断口纹路呈现瞬间撕裂的纹路，撕裂纹路贯穿外层表面至编织层侧。 
 
    内层断口呈现瞬间撕裂的纹路，且在靠近内侧区域，呈现出撕扯状态，说明开裂方向为编织层侧向内侧扩
展： 
  
 
 
   内外层裂纹位于同一区域，且正好位于编织孔区域，经复原内外层位置，发现内外层的开裂区域一致，说明
胶管内外层同时形成开裂： 
   
  
 
           外层裂纹位于编织层处                  内层裂纹位于编织层处 
编织层侧 
内侧 
内侧 
编织层侧 
编织层侧 
瞬间撕裂
纹路 
瞬间撕裂
纹路 
编织层侧 
外侧 
瞬间撕裂
纹路 
撕扯状态 
撕扯状态 
撕扯状态 


 
上海汽车中心实验室 
SAIC Center Lab 
中国·上海·嘉定区安研路201 号 
邮编. 201804 
No 201 Anyan road, Jiading, Shanghai China 
Post code 201804 
报告编号 
Report number 
 
SCL-S-14-0252M 
委托者: SQE：包文誉 
Request person, dept： 
送样日期:  2014-08-15 
Request date:  
报告日期:  2014-08-15 
Report date：  
第5 页共5 页 
 
       
 
 
 
 
小结：  
1 
胶管材料性能符合标准要求。 
2 
胶管外层表面有异常压痕和磨损迹象，且内外层裂纹位置对应，均呈现出贯穿式纹路，且在内层内侧区域
呈现撕扯纹路，说明胶管受外力损伤，直接到内外层破损。 
外层编织层侧 
内层 
内层开裂区域

File: 材料工程师/SCL-S-14-0253M SCM250 壳体.pdf.md
# SCL-S-14-0253M SCM250 壳体.pdf

 
上海汽车中心实验室 
SAIC Center Lab 
中国·上海·嘉定区安研路201 号 
邮编：201804 
No 201 Anyan road, Jiading, Shanghai China 
Post code: 201804 
报告编号 
Report number 
 
SCL-S-14-0253M 
委托者:  底盘 史志楠 
Request person, dept： 
委托编号:  /  
Request number: 
送样日期:  2014.08.15 
Request date:  
报告日期:  2014.08.21 
Report date：  
第1 页共9 页 
 
SMPV-0.2.3-002-QA -F01 
零件号Part number 
10021421 
 零件名称 
Part name 
离合器壳体 
Clutch housing 
图纸日期Drawing date 
2014.7.10 
零件生产日期Part production date 
2013 
 供货商 
Supplier 
上海乾通汽车部件有限公司 
车型/项目Car type/project 
AS21 SCM250 
DVP 材料大纲签署日期DVP material test plan date 
/ 
阶段性报告 Interim report                结论性报告 Conclusion report          
 
Ⅰ.任务描述 Task description 
实验室受委托对离合器壳体进行失效原因分析，失效零件具体信息如下： 
As requested, SCL has analyzed the failure of the clutch housing. The information of the failed part is as following： 
零件信息：Part information 
零件名称 
Part name 
离合器壳体 
Clutch housing 
车制造日期 
Vehicle production date 
/ 
VIN 码 
VIN 
/ 
销售日期 
Sale date 
/ 
车辆里程数/测试寿命 
Car mileage/Test life 
/ 
维修站名称 
Sale agent 
/ 
失效模式描述 
Failure circumstance  
螺栓接头试验中，壳体的内螺纹于低扭矩下出现拉脱。 
原材料信息：Raw material information 
原材料及牌号 
Raw material specification 
A380.0 ASTM85-03 
原材料厂商 
Raw material producer 
/ 
散件供应商 
Component supplier 
/ 
金属热处理状态 
Metal heat treatment state 
/ 
失效零件见图1：The failed part is shown in figure 1.  
 
Ⅱ. 结论与建议 Conclusions and Suggestions 
结论Conclusions： 
（1）1#螺栓孔在不到50Nm 的扭矩下发生螺纹拉脱是由于攻丝返工操作与原螺纹孔不同轴，引起螺纹不良和强
度的降低。The no.1 screw thread of no. 1 hole was broken under a torque of less than 50Nm because the axes of the 
tapper rework was different from the original screw hole’s axes, which made the screw thread bad and the strength 
reduced. 
（2）2#螺纹孔的牙型和牙间距未见明显异常。The teeth shape and space of the no. 2 screw thread hole were normal. 
（3）4#螺纹孔的尺寸符合要求（M10×1.25-6H）。 The dimension of the no.4 screw thread hole meets the requirement. 
（4）材料的成分和孔隙符合要求；硬度和组织正常。The chemical components and porosity meet the requirements; 
the hardness and microstructure are normal. 
建议Suggestions： 
（1）做好返工产品的过程控制，确保产品质量，同时做好返工记录，以便追溯。Control the rework process and ensure 
the production quality and at the same time, make a record for the rework for the tracing.  
 
分发: 
Distribution 
底盘 史志楠 
检验者Author 
邵百明 
Shao Baiming 
审核Auditor 
邵百明 
Shao Baiming 
批准Approver 
 
日期Date 
2014.08.21 
日期Date 
2014.08.21 
日期Date 
2014.08.25 


 
上海汽车中心实验室 
SAIC Center Lab 
中国·上海·嘉定区安研路201 号 
邮编：201804 
No 201 Anyan road, Jiading, Shanghai China 
Post code: 201804 
报告编号 
Report number 
 
SCL-S-14-0253M 
委托者:  底盘 史志楠 
Request person, dept： 
委托编号:  /  
Request number: 
送样日期:  2014.08.15 
Request date:  
报告日期:  2014.08.21 
Report date：  
第2 页共9 页 
 
SMPV-0.2.3-002-QA -F01 
III. 调查结果 Investigation Results  
 
工程对几件SCM 250 壳体的支架安装孔（图1（a））进行螺栓接头试验；试验中的破坏扭矩曲线如图
2 所示。由曲线可以发现：其中1#螺纹孔在扭矩不足50Nm 时，发生了破坏；其余装配孔的破坏扭矩值处
于102Nm~124Nm 之间。破坏形式均为内螺纹拉脱，而螺栓未断裂。 
低扭矩（＜50Nm）破坏的失效件如图1（b）所示。该零件的两个螺栓孔进行了接头试验，扭矩值见
图。 
 
（a）支架装配孔                               （b）失效件 
图1 壳体支架安装孔以及收到的失效件 
 
图2 螺栓接头试验结果 
1#螺纹孔No. 1 Screw Thread Hole 
1#螺纹孔剖开后内部情形如图3 所示。检查发现：拉脱的牙尖细小，不完整；内螺纹前端牙间距不均
匀；一侧牙底线不在同一直线上。对螺纹孔的口进行检查，可以发现存在明显的二次攻丝进入痕迹。由此
不难判断：该螺纹曾进行了反攻；第二次攻丝与第一次攻丝不同轴，存在一定的夹角，导致螺纹不良，强
度降低。 
0
200
400
600
0
20
40
60
80
100
120
Angle (summary) (deg)
Total torque (Nm)
50.81Nm 
50.81Nm 
＞100Nm 
1#螺纹孔 
2#螺纹孔 
3#螺纹孔 
4#螺纹孔 


 
上海汽车中心实验室 
SAIC Center Lab 
中国·上海·嘉定区安研路201 号 
邮编：201804 
No 201 Anyan road, Jiading, Shanghai China 
Post code: 201804 
报告编号 
Report number 
 
SCL-S-14-0253M 
委托者:  底盘 史志楠 
Request person, dept： 
委托编号:  /  
Request number: 
送样日期:  2014.08.15 
Request date:  
报告日期:  2014.08.21 
Report date：  
第3 页共9 页 
 
SMPV-0.2.3-002-QA -F01 
 
（a）内螺纹拉脱 
 
（b）头部螺纹间距异常 
 
(c) 一侧牙底不在同一直线上 
图3 1#螺纹孔对剖后的内部情况 
 
说明：拉脱的牙尖细小；接头试验中，采用手动旋入
螺栓，然后施加扭矩；试验过程不会对螺纹进行切屑。 
无明显塑性变
形痕迹，是二次
攻丝所致。 


 
上海汽车中心实验室 
SAIC Center Lab 
中国·上海·嘉定区安研路201 号 
邮编：201804 
No 201 Anyan road, Jiading, Shanghai China 
Post code: 201804 
报告编号 
Report number 
 
SCL-S-14-0253M 
委托者:  底盘 史志楠 
Request person, dept： 
委托编号:  /  
Request number: 
送样日期:  2014.08.15 
Request date:  
报告日期:  2014.08.21 
Report date：  
第4 页共9 页 
 
SMPV-0.2.3-002-QA -F01 
 
 
图4 头部两次攻丝的入刀口 
 
2#螺纹孔 No. 2 Screw Thread Hole 
   2#螺纹孔剖开后内部情形如图5 所示。螺纹被拉脱；牙间距（约1.25mm）均匀；牙型未见异常。 
 
 
图5 2#螺纹孔 
 
见左图 
攻丝入刀口 
攻丝入刀口 
 
说明：螺纹间距均匀；牙型未见异常。 


 
上海汽车中心实验室 
SAIC Center Lab 
中国·上海·嘉定区安研路201 号 
邮编：201804 
No 201 Anyan road, Jiading, Shanghai China 
Post code: 201804 
报告编号 
Report number 
 
SCL-S-14-0253M 
委托者:  底盘 史志楠 
Request person, dept： 
委托编号:  /  
Request number: 
送样日期:  2014.08.15 
Request date:  
报告日期:  2014.08.21 
Report date：  
第5 页共9 页 
 
SMPV-0.2.3-002-QA -F01 
 
图6 拉脱的螺牙 牙尖正常 
 
3# 螺纹孔No. 3 Screw Thread Hole 
3# 螺纹孔为未使用的螺纹孔。其内部状况如图7 所示。可以看出：牙间距（约1.25mm）正常，牙型
完整，但是前端的螺纹表面有被切削的痕迹。这可能是由于二次攻丝导致的。 
 
 
图7 3#螺纹孔 
 
 
 
 
 
 


 
上海汽车中心实验室 
SAIC Center Lab 
中国·上海·嘉定区安研路201 号 
邮编：201804 
No 201 Anyan road, Jiading, Shanghai China 
Post code: 201804 
报告编号 
Report number 
 
SCL-S-14-0253M 
委托者:  底盘 史志楠 
Request person, dept： 
委托编号:  /  
Request number: 
送样日期:  2014.08.15 
Request date:  
报告日期:  2014.08.21 
Report date：  
第6 页共9 页 
 
SMPV-0.2.3-002-QA -F01 
材料检测Material Test 
     材料的相关检测结果如表1 所示。成分，孔隙符合技术要求；组织和硬度正常。 
表1 材料检测结果 
序号 
No. 
试验项目 
Test item 
额定值 
Requirement 
试验结果 
Test result 
评价 Evaluation 
合格 
qualified 
不合格 
unqualified 
1 
成分 
A380.0 
 
 
 
 
Si 
7.5~9.50 
7.995 
× 
 
 
Fe 
≤1.30 
0.841 
× 
 
 
Cu 
3.00-4.00 
3.11 
× 
 
 
Mn 
≤0.50 
0.137 
× 
 
 
Mg 
≤0.10 
0.072 
× 
 
 
Ni 
≤0.50 
0.038 
× 
 
 
Zn 
≤3.00 
1.916 
× 
 
 
Sn 
≤0.35 
0.064 
× 
 
2 
孔隙 
 
 
 
 
 
1#和2#螺
纹孔 
（见图8） 
孔隙率 
区域1：D5/1； 
区域2：D5/2 
具体参见附件 
0.81% 
× 
 
 
孔隙大小 
区域1 
0.84mm 
× 
 
 
区域2 
0.60mm 
× 
 
 
3#螺纹孔 
（见图10） 
孔隙率 
4.7% 
× 
 
 
孔隙大小 
0.5mm 
× 
 
3 
组织（见图9） 
/ 
α -Al 基体上分布着细小的共
晶硅（针状，杆状和点状）和
块状初晶硅 
/ 
 
4 
硬度 
/ 
HB2.5/62.5:99,100,101 
/ 
 
 
 
图8 1#和2#螺纹孔的金相试样全貌 
0.84mm 
1# 螺纹孔 
2# 螺纹孔 
区域1 
区域2 


 
上海汽车中心实验室 
SAIC Center Lab 
中国·上海·嘉定区安研路201 号 
邮编：201804 
No 201 Anyan road, Jiading, Shanghai China 
Post code: 201804 
报告编号 
Report number 
 
SCL-S-14-0253M 
委托者:  底盘 史志楠 
Request person, dept： 
委托编号:  /  
Request number: 
送样日期:  2014.08.15 
Request date:  
报告日期:  2014.08.21 
Report date：  
第7 页共9 页 
 
SMPV-0.2.3-002-QA -F01 
 
（a）最大孔隙（疏松相对严重的区域，区域2） 
    
 
（b）组织 
图9 1#和2#螺纹的孔隙大小与金相组织 


 
上海汽车中心实验室 
SAIC Center Lab 
中国·上海·嘉定区安研路201 号 
邮编：201804 
No 201 Anyan road, Jiading, Shanghai China 
Post code: 201804 
报告编号 
Report number 
 
SCL-S-14-0253M 
委托者:  底盘 史志楠 
Request person, dept： 
委托编号:  /  
Request number: 
送样日期:  2014.08.15 
Request date:  
报告日期:  2014.08.21 
Report date：  
第8 页共9 页 
 
SMPV-0.2.3-002-QA -F01 
 
图10 3# 螺纹孔金相试样全貌 
 
尺寸检测Dimension Test 
螺纹孔的尺寸如图11 所示。由于1#，2#，3#螺纹孔（已剖切）的尺才已无法进行测量，因此选择4#
螺纹孔进行尺寸测量。 
采用通止规进行测量，结果显示：该螺纹的尺寸符合要求（M10×1.25-6H）。 
 
 
图11 螺纹孔尺寸要求 
 
 
 
 


 
上海汽车中心实验室 
SAIC Center Lab 
中国·上海·嘉定区安研路201 号 
邮编：201804 
No 201 Anyan road, Jiading, Shanghai China 
Post code: 201804 
报告编号 
Report number 
 
SCL-S-14-0253M 
委托者:  底盘 史志楠 
Request person, dept： 
委托编号:  /  
Request number: 
送样日期:  2014.08.15 
Request date:  
报告日期:  2014.08.21 
Report date：  
第9 页共9 页 
 
SMPV-0.2.3-002-QA -F01 
背景信息 Background 
 
4 个螺纹孔在自动加工中心上采用相同的刀具依次进行加工；其加工过程包括钻光孔和攻丝两步。 
 
该批次的产品为OTS1 阶段（所有的凸台的直径为26mm）的产品，生产于2013 年，数量不多；
主要用于工程测试认可；安装该零件的车辆为工程车。 
 
为了避免干涉，工程将4#螺纹孔的直径改为24mm，并对其重新进行了OTS 认可；此状态称为
OTS2。目前，设计锁定的状态为OTS2 认可状态的零件。 
 
基于工艺过程以及零件的状态来看，该状态零件所产生的风险不大。 
 
附件：孔隙要求 
针对四个下系杆支架安装孔（剖面1~4），沿螺栓孔中心线剖切，检测部位及要求如下：  
 
剖面区域1：孔隙率<=5%，最大孔隙1mm（螺纹前5 牙） 
 
剖面区域2：孔隙率<=5%，最大孔隙2mm 
 
剖面区域3：孔隙率<=5%，最大孔隙3mm (集中气缩孔群只允许出现在构件壁中心，不应出现在
相对壁厚的内部三分之一) 
 
图12 螺纹孔检测区域划分 
区域1 
区域2 
区域3

File: 材料工程师/SCL-S-14-0254M-AP11-飞轮螺栓-白云岭.pdf.md
# SCL-S-14-0254M-AP11-飞轮螺栓-白云岭.pdf

 
上海汽车中心实验室 
SAIC Center Lab 
中国·上海·嘉定区安研路201 号 
邮编: 201804 
No 201 Anyan road, Jiading, Shanghai ,China 
Post code: 201804 
报告编号 
Report number 
 
SCL-S-14-0254M 
委托者: QA  胡炯 
Request person, dept： 
委托编号:   
Request number:  
送样日期:  2014.8.17 
Request date:  
报告日期:  2014.10.9 
第1 页共14 页 
 
SMPV-0.2.3-002-QA -F01 
零件号Part number 
90003518 
 零件名称 
Part name 
螺栓 
Bolt 
图纸日期Drawing date 
/ 
零件生产日期Part production date 
2014-02-26 
 供货商 
Supplier 
爱信 
AISIN 
车型/项目Car type/project 
AP11 
DVP 材料大纲签署日期DVP material test plan date 
/ 
阶段性报告  Stage report                结论性报告 Conclusion report 
Ⅰ.任务描述 Task description 
实验室受委托对螺栓进行失效原因分析，失效零件具体信息如下： 
As requested, SCL has analyzed the failure of bolt. The information of the failed part is as following： 
零件信息：Part information 
零件名称 
Part name 
螺栓（M10 10.9 级）Bolt 
制造日期 
Production date 
2014-02-26 
VIN/车/发动机号码
car/engine no 
LSJA16E3XEG031986 
失效日期 
Incident date 
2014-07-26 
车辆里程数/测试寿命 
Car mileage/Test life 
8611  km     
失效地点 
Location 
江苏南京 
失效模式描述 
Failure circumstance description 
客户正常行驶突发异响，进站检查发现飞轮处两颗螺栓脱落，其余四颗均可用手拧下。 
PAM：30±5Nm。 
原材料信息：Raw material information 
原材料及牌号 
Raw material specification 
/ 
原材料厂商 
Raw material producer 
/ 
散件供应商 
Component supplier 
/ 
金属热处理状态 
Metal heat treatment state 
淬火+回火 
失效零件见图1：The failed part is shown in figure 1.  
 
Ⅱ. 结论与建议 Conclusions and suggestions 
结论Conclusions： 
1. 由于夹紧力丢失引起连接副松脱和异响。The loose due to the loss of clamping force.  
2. 变扭器凸台的内螺纹螺牙存在严重的双牙尖现象，且有效承载面积过小，塑性变形严重。这均可导致使用过
程中的夹紧力降低。There were serious double cusps in the internally threaded, the effective bearing area is too small 
and severe plastic deformation led to the clamping force is reduced during use. 
3. 螺栓的硬度、金相组织符合技术要求。The hardness and microstructure of bolt met the technical requirements 
4. 对螺栓、飞轮、变扭器凸台的部分尺寸进行测量，实测结果无异常。Bolts, the flywheel, the size of the torque 
converter portion of the projection is measured, the measured results without exception. 
 
建议Suggestions： 
1. 系统排查连接副松动的原因。Deputy loose connection system to troubleshoot the cause.  
2. 校核变扭器凸台内螺纹的适用性及符合性。Check the torque converter station threaded boss applicability and 
compliance.  
 
分发: 
Distribution 
QA  胡炯 
检验者Author 
白云岭 
Bai Yunling 
审核Auditor 
邵百明 
Shao Baiming 
批准Approver 
 
 
日期Date 
2014.10.9 
日期Date 
2014.10.9 
日期Date 
2014.10.9 


 
上海汽车中心实验室 
SAIC Center Lab 
中国·上海·嘉定区安研路201 号 
邮编: 201804 
No 201 Anyan road, Jiading, Shanghai ,China 
Post code: 201804 
报告编号 
Report number 
 
SCL-S-14-0254M 
委托者: QA  胡炯 
Request person, dept： 
委托编号:   
Request number:  
送样日期:  2014.8.17 
Request date:  
报告日期:  2014.10.9 
第2 页共14 页 
 
SMPV-0.2.3-002-QA -F01 
Ⅲ. 测试结果 Test Results  
1、宏观观察： 
1．1 委托者提供的零件实物形貌（飞轮1 件、变扭器1 件、螺栓6 件），如图1 所示。 
 
 
 
图1  零件实物形貌 
飞轮 
变扭器 
螺栓 


 
上海汽车中心实验室 
SAIC Center Lab 
中国·上海·嘉定区安研路201 号 
邮编: 201804 
No 201 Anyan road, Jiading, Shanghai ,China 
Post code: 201804 
报告编号 
Report number 
 
SCL-S-14-0254M 
委托者: QA  胡炯 
Request person, dept： 
委托编号:   
Request number:  
送样日期:  2014.8.17 
Request date:  
报告日期:  2014.10.9 
第3 页共14 页 
 
SMPV-0.2.3-002-QA -F01 
1.2 变扭器宏观观察：对与飞轮安装孔匹配的6 个凸 
台进行了人为编号：1-6 号（见图2a）。通过观察发 
现，1 号凸台表面磨损擦伤最严重，有明显的敲击痕 
迹，见图2b；2 号凸台表面磨损擦伤第二严重，见 
图2c ；5 号凸台表面磨损擦伤第三严重，但较1 号 
凸台要轻微的多，见图2f；3 号、4 号和6 号凸台表 
面有明显的装配压痕，无明显的磨损擦伤痕迹，见 
图2d、2e、2g。 
 
 
 
 
 
 
 
图2  变扭器凸台宏观观察 
2a 
2g 
2f 
2e 
2d 
2c 
2b 


 
上海汽车中心实验室 
SAIC Center Lab 
中国·上海·嘉定区安研路201 号 
邮编: 201804 
No 201 Anyan road, Jiading, Shanghai ,China 
Post code: 201804 
报告编号 
Report number 
 
SCL-S-14-0254M 
委托者: QA  胡炯 
Request person, dept： 
委托编号:   
Request number:  
送样日期:  2014.8.17 
Request date:  
报告日期:  2014.10.9 
第4 页共14 页 
 
SMPV-0.2.3-002-QA -F01 
1.3 飞轮宏观观察：对与螺栓和变扭器安装孔匹配的6 个光孔进行了人为编号：1-6 号（见图3a、3b）； 
a.飞轮幅板上与曲轴连接的螺栓拧紧压痕清新规整，见图3c； 
b.6 个幅板光孔均有由于幅板松动后与螺栓撞击产生的痕迹；圆孔变为了椭圆孔，与螺栓匹配的表面均有
与螺栓产生相对位移的痕迹，见图3d～3o。 
 
 
 
3a 
3c 
3b 


 
上海汽车中心实验室 
SAIC Center Lab 
中国·上海·嘉定区安研路201 号 
邮编: 201804 
No 201 Anyan road, Jiading, Shanghai ,China 
Post code: 201804 
报告编号 
Report number 
 
SCL-S-14-0254M 
委托者: QA  胡炯 
Request person, dept： 
委托编号:   
Request number:  
送样日期:  2014.8.17 
Request date:  
报告日期:  2014.10.9 
第5 页共14 页 
 
SMPV-0.2.3-002-QA -F01 
 
 
 
 
 
 
3d 
3e 
3h 
3i 
3f 
3g 


 
上海汽车中心实验室 
SAIC Center Lab 
中国·上海·嘉定区安研路201 号 
邮编: 201804 
No 201 Anyan road, Jiading, Shanghai ,China 
Post code: 201804 
报告编号 
Report number 
 
SCL-S-14-0254M 
委托者: QA  胡炯 
Request person, dept： 
委托编号:   
Request number:  
送样日期:  2014.8.17 
Request date:  
报告日期:  2014.10.9 
第6 页共14 页 
 
SMPV-0.2.3-002-QA -F01 
 
 
 
 
 
 
图3  飞轮宏观观察 
 
 
 
3n 
3o 
3l 
3m 
3j 
3k 


 
上海汽车中心实验室 
SAIC Center Lab 
中国·上海·嘉定区安研路201 号 
邮编: 201804 
No 201 Anyan road, Jiading, Shanghai ,China 
Post code: 201804 
报告编号 
Report number 
 
SCL-S-14-0254M 
委托者: QA  胡炯 
Request person, dept： 
委托编号:   
Request number:  
送样日期:  2014.8.17 
Request date:  
报告日期:  2014.10.9 
第7 页共14 页 
 
SMPV-0.2.3-002-QA -F01 
1.4 螺栓宏观观察：共收到6 例螺栓，其中2 例为脱落螺栓，其他4 例为同车装配件，实物形貌见图4a； 
2 例脱落的螺栓螺纹和六角头已有被打伤的痕迹，见图4b、4c。 
 
 
 
 
图4 螺栓宏观观察 
  
脱落件 
4a 
4c 
4b 


 
上海汽车中心实验室 
SAIC Center Lab 
中国·上海·嘉定区安研路201 号 
邮编: 201804 
No 201 Anyan road, Jiading, Shanghai ,China 
Post code: 201804 
报告编号 
Report number 
 
SCL-S-14-0254M 
委托者: QA  胡炯 
Request person, dept： 
委托编号:   
Request number:  
送样日期:  2014.8.17 
Request date:  
报告日期:  2014.10.9 
第8 页共14 页 
 
SMPV-0.2.3-002-QA -F01 
1.5 将6 号孔（凸台）的飞轮、变扭器和螺栓进行人为装配（装配扭矩约为25Nm），将匹配的链接副沿中心纵剖
开，研磨制样后观察链接副的匹配情况：螺栓与变扭器凸台内螺纹的有效匹配螺牙约4 颗牙，见图5a；变扭器凸
台内螺纹的有双牙尖现象（如图5b 中红色虚线内所示）；螺栓螺牙与凸台内螺纹螺牙的匹配情况，见图5b。 
 
 
 
 
 
 
 
 
 
 
图5 接副匹配情况宏观观察 
螺栓 
飞轮幅板 
变扭器凸台 
螺栓 
变扭器凸台 
5a 
5b 


 
上海汽车中心实验室 
SAIC Center Lab 
中国·上海·嘉定区安研路201 号 
邮编: 201804 
No 201 Anyan road, Jiading, Shanghai ,China 
Post code: 201804 
报告编号 
Report number 
 
SCL-S-14-0254M 
委托者: QA  胡炯 
Request person, dept： 
委托编号:   
Request number:  
送样日期:  2014.8.17 
Request date:  
报告日期:  2014.10.9 
第9 页共14 页 
 
SMPV-0.2.3-002-QA -F01 
1.6 将1 号、2 号和4 号变扭器凸台沿内螺纹中心纵剖开，研磨制样观察内螺纹情况： 
a、此三个内螺纹与6 号凸台的内螺纹一样，都存在双牙尖现象，见图6a、6c、6e。 
b、1 号凸台内螺牙受力侧已变形，从受力变形上看，内螺纹与螺栓的有效匹配位置基本上处于双牙尖位置， 
见图6b。 
c、2 号和4 号凸台内螺牙受力侧无明显变形，见图6d、6f。 
 
 
 
 
 
 
 
受力侧 
非受力侧 
6b 
6a 


 
上海汽车中心实验室 
SAIC Center Lab 
中国·上海·嘉定区安研路201 号 
邮编: 201804 
No 201 Anyan road, Jiading, Shanghai ,China 
Post code: 201804 
报告编号 
Report number 
 
SCL-S-14-0254M 
委托者: QA  胡炯 
Request person, dept： 
委托编号:   
Request number:  
送样日期:  2014.8.17 
Request date:  
报告日期:  2014.10.9 
第10 页共14 页 
 
SMPV-0.2.3-002-QA -F01 
 
 
 
 
图6  变扭器凸台内螺纹观察 
6f 
6c 
6d 
6e

File: 材料工程师/SCL-S-14-0256M-AP11-前雾灯-龚伟.pdf.md
# SCL-S-14-0256M-AP11-前雾灯-龚伟.pdf

 
上海汽车中心实验室
(SAIC Center Lab) 
中国·上海·嘉定区安研路201 号 
邮编. 201804 
No. 201 Anyan Road, Jiading District,  
Shanghai, China. 
Post code :200433 
报告编号：Report number 
SCL-S-14-0256M 
委托者Requestor：王怀军 
送样日期Deliver date：2014.08.21 
报告日期Report date：2014.08.25 
第 1 页 共 4 页 
Page 1 of 4  
 
零件号 
Part number 
10071019 
零件名称 
Part name 
前雾灯 
Front Fog Lamp 
图纸日期 
Drawing date  
/ 
零件生产日期 
Production date 
/ 
供货商 
Supplier 
上海小糸车灯有限公司 
Shanghai Koito Automotive Lamp Co. Ltd. 
车型/项目 
Car type/project 
AP11 
 
   阶段性报告  Stage report        结论性报告 Conclusion report           测试报告 Test report 
Ⅰ.任务描述 Task description 
实验室受委托对前雾灯进行失效原因分析，失效零件具体信息如下： 
As requested, QA lab has analyzed the invalid cause of front fog lamp, and the information of invalid part is shown 
as following： 
零件信息：Part information 
零件名称 
Part name 
前雾灯 
Front Fog Lamp 
制造日期 
Production date 
/ 
VIN 码 
VIN number 
LSJA16E39DG116137 
销售日期 
Sale date 
2013.12.04 
车辆里程数 
Car mileage 
4000 km 
销售商 
Sale agent 
北京加达 
失效模式描述 
Invalid situation 
description 
前雾灯反射镜烧蚀 
Reflector of front fog lamp ablated. 
原材料信息：Raw material information 
原材料及牌号 
Raw material 
and trademark 
反光镜：PC-HT/1895 
外壳体：PBT-GF10/PBT-GL10 
原材料厂商 
Raw material producer 
反光镜：拜耳 
外壳体：苏州普立万 
散件供应商 
Part supplier 
/ 
金属热处理状态 
Metal heat treatment state 
/ 
失效零件见图1：The invalid part is shown in Fig 1.  
Ⅱ. 结论与建议 Conclusions and suggestions 
结论： 1. 失效件反光镜烧蚀熔化。  
2. 零件材料不符合技术要求。  
Conclusions:  1. Reflector of front fog lamp ablated. 
2. Material performance of part didn’t conform to requirements.     
建议： 1. 检查高温起火原因，调查失效件来源。 
           2．供应商就材料问题进行分析整改。 
Suggestions:  1. Check the reason of high temp, find the source of failure part. 
           2. Analysis the material problem with suppliers. 
分发： 
Dispenser 
质量分析科 王怀军 
检验者： 
Identifier 
龚伟 
Gong Wei 
审核： 
Auditor 
狄春峰 
Di Chunfeng 
批准： 
Approver 
 
日期： 
Date 
2014.08.25 
日期： 
Date 
2014.08.25 
日期： 
Date 
2014.08.25 


 
上海汽车中心实验室
(SAIC Center Lab) 
中国·上海·嘉定区安研路201 号 
邮编. 201804 
No. 201 Anyan Road, Jiading District,  
Shanghai, China. 
Post code :200433 
报告编号：Report number 
SCL-S-14-0256M 
委托者Requestor：王怀军 
送样日期Deliver date：2014.08.21 
报告日期Report date：2014.08.25 
第 2 页 共 4 页 
Page 2 of 4  
 
 
图1 失效件 
Fig. 1 Failure Part 
 
III. 测试结果 Test Results  
序
号 
No. 
试验项目 
Test item 
额定值 
Requirement 
试验结果 
Test result 
评价 Evaluation 
第一次 
第二次 
合格 
qualified 
不合格 
unqualified 
I 
失效件反光镜 
 
 
1 
红外（GB/T6040-2002） 
Infrared Spectroscopy 
PC-HT 
PBT/PET 
 
× 
2 
玻璃化转变温度  
(GB/T 19644.2-2006)  
Glass transition temperature (℃) 
180±5 
212/251(熔点) 
 
× 
II 
失效件壳体 
 
 


 
上海汽车中心实验室
(SAIC Center Lab) 
中国·上海·嘉定区安研路201 号 
邮编. 201804 
No. 201 Anyan Road, Jiading District,  
Shanghai, China. 
Post code :200433 
报告编号：Report number 
SCL-S-14-0256M 
委托者Requestor：王怀军 
送样日期Deliver date：2014.08.21 
报告日期Report date：2014.08.25 
第 3 页 共 4 页 
Page 3 of 4  
 
序
号 
No. 
试验项目 
Test item 
额定值 
Requirement 
试验结果 
Test result 
评价 Evaluation 
第一次 
第二次 
合格 
qualified 
不合格 
unqualified 
1 
红外（GB/T6040-2002） 
Infrared Spectroscopy 
PBT 
PP 
 
× 
2 
熔点（GB/T19466.3-2006） 
Melting point (℃) 
220±5 
164 
 
× 
3 
焓值（GB/T19466.3-2006） 
Enthalpy (J/g) 
/ 
71.4 
77.6 
 
× 
4 
灰分（GB/T9345.1-2008） 
Ash content (%) 
10±2 
30.6 
 
× 
III 
新件反光镜 
 
 
1 
红外（GB/T6040-2002） 
Infrared Spectroscopy 
PC-HT 
PC-HT 
× 
 
2 
玻璃化转变温度  
(GB/T 19644.2-2006)  
Glass transition temperature (℃) 
180±5 
182 
× 
 
Ⅳ 
新件外壳体 
 
 
1 
红外（GB/T6040-2002） 
Infrared Spectroscopy 
PBT 
PBT 
× 
 
2 
熔点（GB/T19466.3-2006） 
Melting point (℃) 
220±5 
224 
× 
 
3 
焓值（GB/T19466.3-2006） 
Enthalpy (J/g) 
/ 
43.4 
52.0 
 
 
4 
灰分（GB/T9345.1-2008） 
Ash content (%) 
10±2 
11.6 
× 
 
Ⅴ 
反光镜粒料 
 
 
 
 
1 
红外（GB/T6040-2002） 
Infrared Spectroscopy 
PC-HT 
PC-HT 
× 
 
2 
玻璃化转变温度  
(GB/T 19644.2-2006)  
Glass transition temperature (℃) 
180±5 
182 
× 
 
小结：失效件反光镜及外壳体材料均不符合技术要求。 
 
 
 


 
上海汽车中心实验室
(SAIC Center Lab) 
中国·上海·嘉定区安研路201 号 
邮编. 201804 
No. 201 Anyan Road, Jiading District,  
Shanghai, China. 
Post code :200433 
报告编号：Report number 
SCL-S-14-0256M 
委托者Requestor：王怀军 
送样日期Deliver date：2014.08.21 
报告日期Report date：2014.08.25 
第 4 页 共 4 页 
Page 4 of 4  
 
Ⅳ. 宏观分析 Macroscopic observation 
 
失效件反光镜烧蚀部位如图2所示，是高温烧蚀熔化的结果。建议检查高温起火原因。 
   
图2 失效件 
Fig. 2 Failure Part  
 
Ⅴ. 附件 Appendices 
 
图3 失效件反光镜IR&DSC 图谱 
Fig. 3 IR&DSC of Reflector in Failure Part  
 
 
图4 失效件外壳体IR&DSC 图谱 
Fig. 4 IR&DSC of Shell in Failure Part

File: 材料工程师/SCL-S-14-0257M-NSE 1 5VCT-缸盖-邵玉鹏.pdf.md
# SCL-S-14-0257M-NSE 1 5VCT-缸盖-邵玉鹏.pdf

 
上海汽车中心实验室 
SAIC Center Lab 
中国·上海·嘉定区安研路201 号 
邮编：201804 
No 201 Anyan road, Jiading, Shanghai China 
Post code: 201804 
报告编号 
Report number 
SCL-S-14-0257M 
委托者: SQE: Liz Greasley 
Request person, dept： 
委托编号:   
Request number:  
送样日期:  2014.8.18 
Request date:  
报告日期:  2014.8.22 
Report date：  
第1 页共4 页 
 
分发: 
Distribution 
SQE UK：Liz Greasley 
检验者Author 
邵玉鹏  
Shao Yupeng 
审核Auditor 
邵百明 
Shao BaiMing 
批准Approver 
 
日期Date 
2014.8.22 
日期Date 
2014.8.25 
日期Date 
2014.8.25 
SMPV-0.2.3-002-QA -F01 
零件号Part number 
10066607 
 零件名称 
Part name 
缸盖 
Cylinder Head 
图纸日期Drawing date 
2012.6.25 
零件生产日期Part production date 
2013.9.10 
 供货商 
Supplier 
重庆红旗缸盖制造有限公司 
HQGG 
车型/项目Car type/project 
ZP11 EU 
阶段性报告 Interim report                结论性报告 Conclusion report   
              
Ⅰ.任务描述 Task description 
实验室受委托对缸盖进行失效原因分析，失效零件具体信息如下： 
As requested, SCL has analyzed the failure of Cylinder Head. The information of the failed part is as following： 
零件信息：Part information 
零件名称 
Part name 
缸盖 
制造日期 
Production date 
2013.9.10 
VIN 码VIN 
SDPZ1CBDADD083621 
销售日期Sale date 
/ 
车辆里程数Car mileage 
4773 km (2966miles) 
维修站名称Sale agent 
MG040(Hopton Stafford) 
失效模式描述 
Failure circumstance description 
2014 年6 月英国售后收到客户抱怨缸盖泄露 
原材料信息：Raw material information 
原材料及牌号 
Raw material specification 
ZL101  
原材料厂商 
Raw material producer 
/ 
散件供应商 
Component supplier 
/ 
金属热处理状态 
Metal heat treatment state 
T6 
失效零件见图1：The failed part is shown in figure 1.  
 
 
 
 
Ⅱ. 结论与建议 Conclusions and suggestions 
 
结论Conclusions：缸盖铸造充型时排气不畅产生大的气孔且贯穿至表面导致机油泄露； The big pore generated 
poor filling of cylinder head when casting running through to the surface result in leakage 
 
建议 Suggestions：控制工艺过程，避免卷气，同时加强关键部位的检验；Control process avoiding the volume of gas, 
meantime strengthening inspection for key area; 
 
 
 
 
 
 


 
上海汽车中心实验室 
SAIC Center Lab 
中国·上海·嘉定区安研路201 号 
邮编：201804 
No 201 Anyan road, Jiading, Shanghai China 
Post code: 201804 
报告编号 
Report number 
SCL-S-14-0257M 
委托者: SQE: Liz Greasley 
Request person, dept： 
委托编号:   
Request number:  
送样日期:  2014.8.15 
Request date:  
报告日期:  2014.8.22 
Report date：  
第2 页共4 页 
 
SMPV-0.2.3-002-QA -F01 
Ⅲ. 调查结果 Investigation Results 
根据缸盖泄露位置宏观分析发现1 缸和2 缸排气孔之间的铸造凹坑有缺陷（如图1 所示），通过CT 设
备扫描发现，在螺栓连接孔位置与泄露位置之间有比较大的气孔（如图2 所示），根据CT 分析缺陷位置并
剖开缸盖，发现该气孔表面光滑且尺寸较大（气孔尺寸：长×宽10mm×6mm，见图3 和4），气孔是铸造
充型时铝合金将气体包裹于其中形成的，且该气孔与螺栓连接孔之间几乎没有壁厚，气孔贯穿延伸至外表面，
最终导致使用时机油从螺栓连接孔位置渗到缸盖表面。另外，该区域也是现场必检的位置之一（如图5）。 
通过以上分析确定，铸造充型时铝合金排气不畅产生的气孔导致缸盖泄露。 
 
 
 
 
 
图1 缸盖泄露位置和缺陷位置 
 
 
 
 
 
 


 
上海汽车中心实验室 
SAIC Center Lab 
中国·上海·嘉定区安研路201 号 
邮编：201804 
No 201 Anyan road, Jiading, Shanghai China 
Post code: 201804 
报告编号 
Report number 
SCL-S-14-0257M 
委托者: SQE: Liz Greasley 
Request person, dept： 
委托编号:   
Request number:  
送样日期:  2014.8.15 
Request date:  
报告日期:  2014.8.22 
Report date：  
第3 页共4 页 
 
SMPV-0.2.3-002-QA -F01 
 
图2  CT 扫描分析的缺陷形貌和位置 
 
图3  缸盖剖开后缺陷位置和形貌 气孔尺寸：长×宽10mm×6mm 
 
缺陷位置 


 
上海汽车中心实验室 
SAIC Center Lab 
中国·上海·嘉定区安研路201 号 
邮编：201804 
No 201 Anyan road, Jiading, Shanghai China 
Post code: 201804 
报告编号 
Report number 
SCL-S-14-0257M 
委托者: SQE: Liz Greasley 
Request person, dept： 
委托编号:   
Request number:  
送样日期:  2014.8.15 
Request date:  
报告日期:  2014.8.22 
Report date：  
第4 页共4 页 
 
SMPV-0.2.3-002-QA -F01 
 
图4 气孔形貌  20X 
 
图5 南京现场展示的的螺栓连接孔位置缺陷 
 
 
贯
穿
至
表
面
