Repository: kujaxr/obsidian-vault

File: 材料工程师/SCL-S-14-0258M-设备链条-朱玲斌.pdf.md
# SCL-S-14-0258M-设备链条-朱玲斌.pdf

 
上海汽车中心实验室 
SAIC Center Lab 
中国·上海·嘉定区安研路201 号 
邮编： 201804 
No 201 Anyan road, Jiading, Shanghai China 
Post code: 201804 
报告编号 
Report number 
 
SCL-S-14-0258M 
委托者: 制造工程部  毛伟棋 
Request person, dept： 
委托编号:  /  
Request number: 
送样日期:  2014.8.22 
Request date:  
报告日期:  2014.9.22 
Report date：  
第1页共6页 
 
SMPV-0.2.3-002-QA -F01 
零件号Part number 
/ 
零件名称 
Part name 
链条 
Chain 
图纸日期Drawing date 
/ 
零件生产日期Part production date 
/ 
供货商 
Supplier 
东华链条厂 
车型/项目Car type/project 
/ 
DVP 材料大纲签署日期DVP material test plan date 
/ 
阶段性报告 Interim report                结论性报告 Conclusion report          
 
Ⅰ.任务描述 Task description 
实验室受委托对链条进行失效原因分析，失效零件具体信息如下： 
As requested, SCL has analyzed the failure of the chain. The information of the failed part is as following： 
零件信息：Part information 
零件名称 
Part name 
链条 
Chain 
车制造日期 
Vehicle production date 
/ 
VIN 码 
VIN 
/ 
销售日期 
Sale date 
/ 
车辆里程数 
Car mileage 
/ 
维修站名称 
Sale agent 
/ 
失效模式描述 
Failure circumstance  
临港工厂喷漆房链条片发生断裂，该链条已经使用7 年。 
The chain crack in .LinGang factory, it has been used for 7 years. 
原材料信息：Raw material information 
原材料及牌号 
Raw material specification 
/ 
原材料厂商 
Raw material producer 
/ 
散件供应商 
Component supplier 
/ 
金属热处理状态 
Metal heat treatment state 
/ 
失效零件见图2：The failed part is shown in figure 2 
 
Ⅱ. 结论与建议 Conclusions and Suggestions 
 
 
结论Conclusions： 
（1） 链条片发生应力腐蚀开裂而失效，失效时链条片已经使用7 年。The chain failure due to stress corrosion. 
The chain has been used for 7years. 
（2） 材料检测结果见表2，委托者未提供标准技术要求，不做评判。The material test results are shown in table 
2, the client does not provide a standard technical requirement, do no judge. 
 
 
建议Suggestions： 
（1） 对比不同厂家的链条使用情况。Comparison of different manufacturers use 
chain. 
 
 
分发: 
Distribution 
制造工程部  毛伟棋 
检验者Author 
朱玲斌 
Zhu Lingbin 
审核Auditor 
邵百明 
Shao Baiming 
批准Approver 
 
日期Date 
2014.9.22 
日期Date 
2014.9.22 
日期Date 
2014.9.22 


 
上海汽车中心实验室 
SAIC Center Lab 
中国·上海·嘉定区安研路201 号 
邮编： 201804 
No 201 Anyan road, Jiading, Shanghai China 
Post code: 201804 
报告编号 
Report number 
 
SCL-S-14-0258M 
委托者: 制造工程部  毛伟棋 
Request person, dept： 
委托编号:  /  
Request number: 
送样日期:  2014.8.22 
Request date:  
报告日期:  2014.9.22 
Report date：  
第2页共6页 
 
SMPV-0.2.3-002-QA -F01 
III. 调查结果 Investigation Results  
临港工厂喷漆房的链条发生断裂，该链条线路在2007 年开始试运行时开始使用，主要起了输送带的功能，
输送的车架重量和数量无明显的规律性。临港总共有三种漆房，分别为色漆房，清漆房和烘房，其中色漆房单根
链条总长120m 左右，是几个漆房中最长的，并且油漆粘结较为严重，已发现的开裂链条片全部都发生在色漆房，
清漆房和烘房单根链条长度相对较短，粘结一般，烘房温度180℃左右，现场发现链条有一定磨损但未见开裂的
链条片。到目前为止，色漆房累计已经发现有20 余片链条出现开裂，目前对于失效零件的处理方式是设备管理
人员将开裂的链条片更换为新的链条片继续使用。图1 为链条片装配形貌，图2 为送至实验室的链条片，是从断
裂零件中随机选取的，其中1#链条片断开一半（现场取得），2#，3#链条片定位孔一侧完全断开。图3 分别为
1#链条片的内外两侧宏观形貌，结合图1、图2 可以知道： 
 断裂都发生在有定位孔的一侧，初始裂纹走向基本和受力方向垂直； 
 失效链条片内侧有一定的锈蚀磨损形貌，说明链条片在工作中受到一定的腐蚀； 
 链条片外侧未发现明显腐蚀； 
 
 
图1  链条片装配位置图 
图2 收到的失效件 
 
a   1#失效件内侧（孔位区域有明显锈蚀磨损） 
b   1#失效件外侧（孔位区域无明显锈蚀磨损） 
图3  1#宏观形貌 
 
断口分析  Fracture Analysis 
由于2#、3#失效件打开后断口锈蚀非常严重，因此选取1#失效件进行断口分析。图4a~4d 为1#链条片低倍
及SEM 形貌图，图4e 为在1#失效件上人工制造的断口SEM 形貌。图中红色箭头给出了裂纹扩展的方向，结合
图3a 可以知道： 
3#链条片 
2#链条片 
定位孔 
EDX 位置 
1#链条片 
 
裂纹 
开裂均发生在有 
定位孔的一侧 
链条片受力方向 


 
上海汽车中心实验室 
SAIC Center Lab 
中国·上海·嘉定区安研路201 号 
邮编： 201804 
No 201 Anyan road, Jiading, Shanghai China 
Post code: 201804 
报告编号 
Report number 
 
SCL-S-14-0258M 
委托者: 制造工程部  毛伟棋 
Request person, dept： 
委托编号:  /  
Request number: 
送样日期:  2014.8.22 
Request date:  
报告日期:  2014.9.22 
Report date：  
第3页共6页 
 
SMPV-0.2.3-002-QA -F01 
 1#链条片从锈蚀磨损一侧靠近内孔位置开裂，裂纹扩展方向见图4a 红色箭头； 
 1#链条片的不同位置的SEM 形貌表明断口基本断裂形式为沿晶断裂；  
 最后断裂区（点划线区域）的断裂形式以韧窝为主，这与人工制造的过载断口形貌基本一致； 
 断口能谱结果（表1）表明未见明显的有害性腐蚀元素； 
 由于整个断口没有找到任何疲劳特征，而断口又有别于正常的过载断口，结合图3a 链片内侧有锈蚀磨
损痕迹，认为链片的断裂模式为长时间弱腐蚀介质作用下的应力腐蚀开裂。 
a  1#失效件低倍断口形貌 
b  位置1SEM 形貌-沿晶开裂为主 
c  位置2SEM 形貌-沿晶开裂为主 
孔
 
内
 
侧
 
链条片内侧（锈蚀磨损一侧） 
位置3 
位置2 
位置1 
断裂方向 
最后断裂区 
最后断裂区 


 
上海汽车中心实验室 
SAIC Center Lab 
中国·上海·嘉定区安研路201 号 
邮编： 201804 
No 201 Anyan road, Jiading, Shanghai China 
Post code: 201804 
报告编号 
Report number 
 
SCL-S-14-0258M 
委托者: 制造工程部  毛伟棋 
Request person, dept： 
委托编号:  /  
Request number: 
送样日期:  2014.8.22 
Request date:  
报告日期:  2014.9.22 
Report date：  
第4页共6页 
 
SMPV-0.2.3-002-QA -F01 
d  位置3SEM 形貌-韧窝为主 
e  1#失效件上人工制造断口形貌-韧窝为主 
图4  1#失效件SEM 形貌 
能谱分析  EDX Analysis 
表1 给出了锈蚀位置的能谱结果，锈蚀位置Fe、O、C 为主，Cl、S 等有害物质含量极少。 
表1  能谱测试结果（%） 
元素 
Fe 
O 
C 
Cr 
Mn 
p 
Cl 
S 
含量 
39.25 
37.66 
19.14 
1.67 
0.72 
0.38 
0.07 
0.12 
 
1
2
3
4
5
6
7
8
9
keV
0
2
4
6
8
10
12
14
16
18
20
22
 cps/eV
 Fe 
 Fe 
 O 
 C 
 Cr 
 Cr 
 Ca 
 Ca 
 P 
 Si 
 Al 
 Mn 
 Mn 
 Cl 
 S 
 Ti 
 Ti 
 V 
 V 
 
金相分析  Microstructure Analysis 
垂直于断口切开后，金相形貌如图5 所示，可以知道； 
 
靠近断口区域存在较明显的沿晶开裂； 
 


 
上海汽车中心实验室 
SAIC Center Lab 
中国·上海·嘉定区安研路201 号 
邮编： 201804 
No 201 Anyan road, Jiading, Shanghai China 
Post code: 201804 
报告编号 
Report number 
 
SCL-S-14-0258M 
委托者: 制造工程部  毛伟棋 
Request person, dept： 
委托编号:  /  
Request number: 
送样日期:  2014.8.22 
Request date:  
报告日期:  2014.9.22 
Report date：  
第5页共6页 
 
SMPV-0.2.3-002-QA -F01 
 
失效件金相组织为回火马氏体 
a  未腐蚀沿晶形貌（近断口） 
b   断口组织 
图5  金相组织 
材料测试  Material Test Results 
对失效链条片（东华链条厂）和烘房链条片（黄山链条厂）材料进行对比检测，由于委托者和供应商无法
提供链条片的技术要求（无正式文件输入，相关技术要求口头表述），因此无法对测试结果进行评价： 
（1） 失效件材料和新件材料成分相当，与委托者描述材料（40Cr）基本一致； 
（2） 两个失效件硬度相当，与供应商描述链条片硬度（HRC46~52）要求一致，但与烘房链条硬度测试结
果明显不同，这可能不同厂家对链条片要求不同所致。 
 
表2  材料检测结果 
序号 
No. 
测试项目 
Test item 
额定值 
Requirement 
试验结果 
Test result 
评价 Evaluation 
合格 
OK 
不合格 
Not OK 
失效
件 
 
 
 
 
 
1.1 
成分 
40Cr 
/ 
 
 
C 
0.37~0.44 
0.391 
/ 
 
Si 
0.17~0.37 
0.275 
/ 
 
Mn 
0.50~0.80 
0.673 
/ 
 
P 
≤0.035 
0.013 
/ 
 
S 
≤0.035 
0.0024 
/ 
 
Cr 
0.80~1.10 
0.941 
/ 
 
1.2 
1#失效件硬度 
/ 
HRC：47,47,47 
/ 
 
3#失效件硬度 
/ 
HRC：47,48,48 
/ 
 
烘房
链条 
 
 
 
 
 
2.1 
成分 
40Cr 
/ 
/ 
 
C 
0.37~0.44 
0.396 
/ 
 
Si 
0.17~0.37 
0.284 
/ 
 
Mn 
0.50~0.80 
0.597 
/ 
 


 
上海汽车中心实验室 
SAIC Center Lab 
中国·上海·嘉定区安研路201 号 
邮编： 201804 
No 201 Anyan road, Jiading, Shanghai China 
Post code: 201804 
报告编号 
Report number 
 
SCL-S-14-0258M 
委托者: 制造工程部  毛伟棋 
Request person, dept： 
委托编号:  /  
Request number: 
送样日期:  2014.8.22 
Request date:  
报告日期:  2014.9.22 
Report date：  
第6页共6页 
 
SMPV-0.2.3-002-QA -F01 
序号 
No. 
测试项目 
Test item 
额定值 
Requirement 
试验结果 
Test result 
评价 Evaluation 
合格 
OK 
不合格 
Not OK 
P 
≤0.035 
0.028 
/ 
 
 
S 
≤0.035 
0.0095 
/ 
 
Cr 
0.80~1.10 
0.905 
/ 
 
2.2 
硬度 
/ 
HRC：39,40,40 
/

File: 材料工程师/SCL-S-14-0259M-IP2X MCE TT前悬架下摆臂总成-薛喜才.pdf.md
# SCL-S-14-0259M-IP2X MCE TT前悬架下摆臂总成-薛喜才.pdf

 
上海汽车中心实验室 
SAIC Center Lab 
中国·上海·嘉定区安研路201 号 
邮编: 201804 
No 201 Anyan road, Jiading, Shanghai ,China 
Post code: 201804 
报告编号 
Report number 
 
SCL-S-14-0259M 
委托者: 底盘部 全炜倬   
Request person, dept： 
委托编号:  /  
Request number: 
送样日期:  2014.08.25 
Request date:  
报告日期:  2014.09.12 
Report date：  
第1 页共8 页 
 
SMPV-0.2.3-002-QA -F01 
零件号Part number 
30017443 
 零件名称 
Part name 
前悬架下摆臂总成 
ARM ASSY-FR SUSP LWR 
图纸日期Drawing date 
/ 
零件生产日期Part production date 
/ 
 供货商 
Supplier 
上海采埃孚伦福德底盘技术有限公司 
车型/项目Car type/project 
IP2X MCE TT(E85) 
DVP 材料大纲签署日期DVP material test plan date 
/ 
阶段性报告 Interim report                结论性报告 Conclusion report          
 
Ⅰ.任务描述 Task description 
实验室受委托对前悬架下摆臂总成进行失效原因分析，失效零件具体信息如下： 
As requested, SCL has analyzed the failure of ARM ASSY-FR SUSP LWR. The information of the failed part is as 
following： 
零件信息：Part information 
零件名称 
Part name 
前悬架下摆臂总成 
ARM ASSY-FR SUSP LWR 
车制造日期 
Vehicle production date 
/ 
VIN 码 
VIN 
/ 
销售日期 
Sale date 
/ 
车辆里程数 
Car mileage 
28988km 公里(km)，进度69.77% 
试验地点 
Testing location 
广德 
失效模式描述 
Failure circumstance  
IP2X MCE TT(E85)在广德基地进行GD 试验，左前下摆臂(与转向节连接)球头断裂; ARM 
ASSY-FR SUSP LWR was failed in the testing. 
原材料信息：Raw material information 
原材料及牌号 
Raw material specification 
42CrMo (GB/T3077-1999) 
原材料厂商 
Raw material producer 
/ 
散件供应商 
Component supplier 
/ 
金属热处理状态 
Metal heat treatment state 
调质处理 
失效零件见图1：The failed part is shown in figure1.  
Ⅱ. 结论与建议 Conclusions and Suggestions 
结论Conclusions： 
1.下摆臂球头由于受到异常载荷，导致其发生弯曲疲劳断裂；The abnormal stress resulted in ARM ASSY-FR SUSP 
LWR breaking though the fatigue. 
2.下摆臂球头成分符合要求，由硬度转化而来的抗拉强度及组织正常；Chemical components met the requirement 
and tensile strength、microstructure were normal.  
3.球头直径符合技术要求；Diameter of the ball stud met the requirement. 
 
建议Suggestions： 
1.检查试验过程；Check the testing process quality. 
 
 
 
 
分发: 
Distribution 
全炜倬 于意 
检验者Author 
薛喜才 
Xue Xicai 
审核Auditor 
邵百明 
Shao Baiming 
批准Approver 
              
日期Date 
2014.09.12 
日期Date 
2014.09.12 
日期Date 
2014.09.12 


 
上海汽车中心实验室 
SAIC Center Lab 
中国·上海·嘉定区安研路201 号 
邮编: 201804 
No 201 Anyan road, Jiading, Shanghai ,China 
Post code: 201804 
报告编号 
Report number 
 
SCL-S-14-0259M 
委托者: 底盘部 全炜倬   
Request person, dept： 
委托编号:  /  
Request number: 
送样日期:  2014.08.25 
Request date:  
报告日期:  2014.09.12 
Report date：  
第2 页共8 页 
 
SMPV-0.2.3-002-QA -F01 
III. 调查结果 Investigation Results  
IP2X MCE TT(E85)在广德基地进行GD 试验，左前下摆臂失效，零件照片见图1~图2。 
 
左前下摆臂球头断裂，球头表面的尘封套已破损； 
 
下摆臂橡胶衬套有裂纹且已完全贯穿，附近螺栓无松动痕迹； 
 
下摆臂内球头无裂纹，表面接触痕迹无异常，但用手摆动内球头，感觉摩擦力与正常零件明显不同。 
目前，已委托供应商对下摆臂内球头与橡胶衬套的性能进行测试。 
 
 
 
 
 
 
 
 
 
 
 
图1  失效的左前下摆臂全貌 
 
 
 
 
 
 
 
 
 
 
 
 
 
 
 
 
 
 
 
 
橡胶衬套裂
纹已贯穿 
内球头 
螺栓无松动痕迹 
图2  失效件局部形貌 
球头断裂 


 
上海汽车中心实验室 
SAIC Center Lab 
中国·上海·嘉定区安研路201 号 
邮编: 201804 
No 201 Anyan road, Jiading, Shanghai ,China 
Post code: 201804 
报告编号 
Report number 
 
SCL-S-14-0259M 
委托者: 底盘部 全炜倬   
Request person, dept： 
委托编号:  /  
Request number: 
送样日期:  2014.08.25 
Request date:  
报告日期:  2014.09.12 
Report date：  
第3 页共8 页 
 
SMPV-0.2.3-002-QA -F01 
图3 为左前悬架转向节。转向节与下摆臂连接部位表面无撞击痕迹；对装配螺栓残余扭矩测试结果约为
52Nm(要求值55~60Nm)，扭矩衰减是正常的。 
 
 
 
 
 
 
 
 
 
 
 
图3  左前悬架转向节外观 
将转向节安装孔切开，孔内形貌见图4 所示。由图可见：孔内接触痕迹并不均匀，上半部夹紧区域较宽，下半
部较窄。接触部位颜色发亮，未接触部位有锈蚀，局部区域原始机加工痕迹还在。从接触痕迹来看，未发现明
显的球头松动特征。 
 
 
 
 
 
 
 
 
 
 
 
 
 
 
 
 
 
 
 
 
转向节 
断裂球头残余部分 
半轴 
拆解所致 
夹
紧
区
域 
转向节安装
孔切开后形
貌见图4 
安装孔内形貌 


 
上海汽车中心实验室 
SAIC Center Lab 
中国·上海·嘉定区安研路201 号 
邮编: 201804 
No 201 Anyan road, Jiading, Shanghai ,China 
Post code: 201804 
报告编号 
Report number 
 
SCL-S-14-0259M 
委托者: 底盘部 全炜倬   
Request person, dept： 
委托编号:  /  
Request number: 
送样日期:  2014.08.25 
Request date:  
报告日期:  2014.09.12 
Report date：  
第4 页共8 页 
 
SMPV-0.2.3-002-QA -F01 
 
 
 
 
 
 
 
 
 
 
 
 
 
 
 
 
 
 
 
 
 
图4  左前悬架转向节安装孔内形貌 
将断裂球头拼接起来，球头断裂位置见图5 所示。正常装配时，球头装在转向节孔内，然后打紧螺栓，依靠转向
节夹紧力固定下摆臂球头，球头承载力矩最大点应该在球头根部，但失效件实际断裂处位于球头凹槽。 
 
 
 
 
 
 
 
 
 
 
 
图5  下摆臂球头断裂位置 
 
螺栓打紧位置 
另一半安装孔内形貌 


 
上海汽车中心实验室 
SAIC Center Lab 
中国·上海·嘉定区安研路201 号 
邮编: 201804 
No 201 Anyan road, Jiading, Shanghai ,China 
Post code: 201804 
报告编号 
Report number 
 
SCL-S-14-0259M 
委托者: 底盘部 全炜倬   
Request person, dept： 
委托编号:  /  
Request number: 
送样日期:  2014.08.25 
Request date:  
报告日期:  2014.09.12 
Report date：  
第5 页共8 页 
 
SMPV-0.2.3-002-QA -F01 
从图6~图7 接触痕迹来看，下摆臂球头发生了轴向位移，造成球头与螺栓发生干涉，表面有压伤痕迹。 
 
 
 
 
 
 
 
 
 
 
图6  下摆臂球头接触痕迹 
 
 
 
 
 
 
 
 
 
 
 
图7  螺栓表面接触痕迹 
从上述外观可知，下摆臂球头受到异常的轴向拉力，造成球头发生位移，引起转向节夹紧区域不均，再加上转向
节材料较软，如果受到较大的冲击载荷作用，转向节安装孔下半部易发生扩孔，使球头承载力矩点发生变化，转
移至凹槽位置，在扭转力矩的作用下发生弯曲疲劳断裂。 
工程反馈：该故障车在之前的路试过程中，与地面有撞击，前副车架有撞伤、局部有裂纹，此可能是造成下摆臂
部位承受异常载荷，导致其失效的主要原因。 
 
 
 
 
 
 
 
 


 
上海汽车中心实验室 
SAIC Center Lab 
中国·上海·嘉定区安研路201 号 
邮编: 201804 
No 201 Anyan road, Jiading, Shanghai ,China 
Post code: 201804 
报告编号 
Report number 
 
SCL-S-14-0259M 
委托者: 底盘部 全炜倬   
Request person, dept： 
委托编号:  /  
Request number: 
送样日期:  2014.08.25 
Request date:  
报告日期:  2014.09.12 
Report date：  
第6 页共8 页 
 
SMPV-0.2.3-002-QA -F01 
断口分析Fracture surface analysis 
断口宏观形貌，见图8 所示。断口为典型的弯曲疲劳断口。主疲劳源区断口凸凹不平、台阶很明显，此为大载
荷引起的疲劳断裂特征。裂纹扩展后期由于载荷异常，萌生次裂纹源。 
 
 
 
 
 
 
 
 
 
 
 
 
 
 
 
 
 
 
 
 
 
图8     断口宏观形貌 
图9~图10 为主、次裂纹源表面形貌。样品表面有锈蚀，但未发现严重的腐蚀坑、磕碰等可能导致球头裂纹萌
生的缺陷。 
 
 
 
 
 
 
 
 
 
 
裂纹扩展 
过载区 
主疲劳源 
次疲劳源 
断口 
图9  主裂纹源区表面形貌 
主疲劳源 
主疲劳源 


 
上海汽车中心实验室 
SAIC Center Lab 
中国·上海·嘉定区安研路201 号 
邮编: 201804 
No 201 Anyan road, Jiading, Shanghai ,China 
Post code: 201804 
报告编号 
Report number 
 
SCL-S-14-0259M 
委托者: 底盘部 全炜倬   
Request person, dept： 
委托编号:  /  
Request number: 
送样日期:  2014.08.25 
Request date:  
报告日期:  2014.09.12 
Report date：  
第7 页共8 页 
 
SMPV-0.2.3-002-QA -F01 
 
 
 
 
 
 
 
 
 
 
 
图10  次裂纹源区表面形貌 
尺寸分析Dimension analysis 
左前下摆臂球头直径约为17.97mm(要求值为18 0
04
.0

mm)，下摆臂球径正常；转向节安装孔径有超差(见图11)，其
余尺寸合格，对于超差尺寸建议复测新零件。 
 
 
 
 
 
 
 
 
 
 
 
 
 
 
 
 
 
 
 
图11  转向节安装孔尺寸 
 
孔径(下) 
孔径(上) 


 
上海汽车中心实验室 
SAIC Center Lab 
中国·上海·嘉定区安研路201 号 
邮编: 201804 
No 201 Anyan road, Jiading, Shanghai ,China 
Post code: 201804 
报告编号 
Report number 
 
SCL-S-14-0259M 
委托者: 底盘部 全炜倬   
Request person, dept： 
委托编号:  /  
Request number: 
送样日期:  2014.08.25 
Request date:  
报告日期:  2014.09.12 
Report date：  
第8 页共8 页 
 
SMPV-0.2.3-002-QA -F01 
材料检测Material test   
材料检测结果如表1 所示。 
1)使用直读光谱仪对失效件进行化学成分分析，零件成分符合要求。 
2)图纸对失效件硬度未作要求，将硬度转化成抗拉强度，失效件强度是正常的；失效件金相组织为回火索氏体，
是正常的调质组织。 
                                        表1 材料测试结果 
序号 
No. 
试验项目 
Test item 
额定值 
Requirement 
试验结果 
Test result 
评价 Evaluation 
合格 
OK 
不合格 
Not OK 
1 
故障件成分 
42CrMo 
GB/T3077-1999 
 
/ 
 
 
 
C：0.38~0.45 
0.445 
× 
 
 
 
Si：0.17~0.37 
0.262 
× 
 
 
 
Mn：0.5~0.8 
0.584 
× 
 
 
 
P：≤0.035 
0.023 
× 
 
 
 
S: ≤0.035 
0.012 
× 
 
 
 
Cr：0.9~1.20 
0.968 
× 
 
 
 
Mo:0.15~0.25 
0.166 
× 
 
 
 
Cu:/ 
0.117 
/ 
 
2 
基体硬度HV10 
/ 
347, 352, 350 
/ 
 
 
转化成抗拉强度1 
1095~1255MPa 
1125,1125,1125 
/ 
 
3 
金相组织 
/ 
回火索氏体，见图12 
/ 
 
备注：1 硬度转化成抗拉强度，参考标准DIN EN ISO 18265-2004E 
 
 
 
 
 
 
 
 
 
 
 
 
 
图12  球头金相组织  500x

File: 材料工程师/SCL-S-14-0260M-BP32-发动机罩盖-龚伟.pdf.md
# SCL-S-14-0260M-BP32-发动机罩盖-龚伟.pdf

 
上海汽车中心实验室
(SAIC Center Lab) 
中国·上海·嘉定区安研路201 号 
邮编. 201804 
No. 201 Anyan Road, Jiading District,  
Shanghai, China. 
Post code :200433 
报告编号：Report number 
SCL-S-14-0260M 
委托者Requestor：周杰 
送样日期Deliver date：2014.08.25 
报告日期Report date：2014.09.17 
第 1 页 共 7 页 
Page 1 of 7  
 
零件号 
Part number 
10070947 
零件名称 
Part name 
发动机罩盖 
Engine Cover 
图纸日期 
Drawing date  
2013.09.18 
零件生产日期 
Production date 
/ 
供货商 
Supplier 
上海浦泰 
Putai Shanghai 
车型/项目 
Car type/project 
BP32 
 
   阶段性报告  Stage report        结论性报告 Conclusion report           测试报告 Test report 
Ⅰ.任务描述 Task description 
实验室受委托对发动机罩盖进行失效原因分析，失效零件具体信息如下： 
As requested, QA lab has analyzed the invalid cause of engine cover, and the information of invalid part is shown as 
following： 
零件信息：Part information 
零件名称 
Part name 
发动机罩盖 
Engine Cover 
制造日期 
Production date 
/ 
VIN 码 
VIN number 
/ 
销售日期 
Sale date 
/ 
车辆里程数 
Car mileage 
45722 km 
19463 km 
销售商 
Sale agent 
路试车 
失效模式描述 
Invalid situation 
description 
罩盖开裂 
Cover cracked. 
原材料信息：Raw material information 
原材料及牌号 
Raw material 
and trademark 
PA6+GF10+MD20 
PAGM630 
原材料厂商 
Raw material producer 
上海仕天 
散件供应商 
Part supplier 
/ 
金属热处理状态 
Metal heat treatment state 
/ 
失效零件见图1：The invalid part is shown in Fig 1.  
Ⅱ. 结论与建议 Conclusions and suggestions 
结论： 1. 零件受异常外力导致脆断。 
       2. 零件材料符合技术要求。 
Conclusions:  1. External force made part gliding fracture.  
2. Material performance of part conformed to requirements.   
建议： 1. 加强对零件的保护。 
Suggestions:  1. Protection to the part should be improved.         
分发： 
Dispenser 
PTI  周杰 
检验者： 
Identifier 
龚伟 
Gong Wei 
审核： 
Auditor 
狄春峰 
Di Chunfeng 
批准： 
Approver 
 
日期： 
Date 
2014.09.17 
日期： 
Date 
2014.09.17 
日期： 
Date 
2014.09.17 
 
 
 


 
上海汽车中心实验室
(SAIC Center Lab) 
中国·上海·嘉定区安研路201 号 
邮编. 201804 
No. 201 Anyan Road, Jiading District,  
Shanghai, China. 
Post code :200433 
报告编号：Report number 
SCL-S-14-0260M 
委托者Requestor：周杰 
送样日期Deliver date：2014.08.25 
报告日期Report date：2014.09.17 
第 2 页 共 7 页 
Page 2 of 7  
 
 
        
 
图1 失效件 
Fig.1 Failure part 
 
 
III. 测试结果 Test Results  
序号 
No. 
试验项目 
Test item 
额定值 
Requirement 
试验结果 
Test result 
评价 Evaluation 
第一次 
第二次 
合格 
qualified 
不合格 
unqualified 
I 
失效件① 
 
 
1 
红外（GB/T6040-2002） 
Infrared Spectroscopy 
PA6 
PA6 
× 
 
2 
熔点（GB/T19466.3-2006） 
Melting point (℃) 
220±5 
218 
× 
 
3 
焓值（GB/T19466.3-2006） 
Enthalpy (J/g) 
/ 
45.4 
50.0 
 
 
4 
灰分（GB/T9345.1-2008）  
Ash content (%)  
30.0±2.0 
31.5 
× 
 
5 
屈服强度（DIN EN ISO 178） 
Yield Stress (MPa)  
样条预处理：55℃/48h、100%湿度。
实验在+23℃下进行 
≥37 
49.6 
× 
 


 
上海汽车中心实验室
(SAIC Center Lab) 
中国·上海·嘉定区安研路201 号 
邮编. 201804 
No. 201 Anyan Road, Jiading District,  
Shanghai, China. 
Post code :200433 
报告编号：Report number 
SCL-S-14-0260M 
委托者Requestor：周杰 
送样日期Deliver date：2014.08.25 
报告日期Report date：2014.09.17 
第 3 页 共 7 页 
Page 3 of 7  
 
序号 
No. 
试验项目 
Test item 
额定值 
Requirement 
试验结果 
Test result 
评价 Evaluation 
第一次 
第二次 
合格 
qualified 
不合格 
unqualified 
6 
含水率 
Water content（%） 
/ 
1.4 
 
 
7 
无缺口冲击强度 
（DIN EN ISO 179） 
Impact resistance (KJ/m2) 
样条预处理：100℃/72h 
/ 
21.0 
 
 
II 
失效件② 
 
 
1 
红外（GB/T6040-2002） 
Infrared Spectroscopy 
PA6 
PA6 
× 
 
2 
熔点（GB/T19466.3-2006） 
Melting point (℃) 
220±5 
218 
× 
 
3 
焓值（GB/T19466.3-2006） 
Enthalpy (J/g) 
/ 
47.4 
55.7 
 
 
4 
灰分（GB/T9345.1-2008）  
Ash content (%)  
30.0±2.0 
30.0 
× 
 
5 
屈服强度（DIN EN ISO 178） 
Yield Stress (MPa)  
样条预处理：55℃/48h、100%湿度。
实验在+23℃下进行 
≥37 
44.6 
× 
 
6 
含水率 
Water content（%） 
/ 
1.1 
 
 
7 
无缺口冲击强度 
（DIN EN ISO 179） 
Impact resistance (KJ/m2) 
样条预处理：100℃/72h 
/ 
20.1 
 
 
III 
新件 
 
 
1 
红外（GB/T6040-2002） 
Infrared Spectroscopy 
PA6 
PA6 
× 
 
2 
熔点（GB/T19466.3-2006） 
Melting point (℃) 
220±5 
217 
× 
 
3 
焓值（GB/T19466.3-2006） 
Enthalpy (J/g) 
/ 
45.3 
51.4 
 
 
4 
灰分（GB/T9345.1-2008）  
Ash content (%)  
30.0±2.0 
30.2 
× 
 
5 
屈服强度（DIN EN ISO 178） 
Yield Stress (MPa)  
样条预处理：55℃/48h、100%湿度。
实验在+23℃下进行 
≥37 
38.3 
× 
 
6 
含水率 
Water content（%） 
/ 
1.7 
 
 


 
上海汽车中心实验室
(SAIC Center Lab) 
中国·上海·嘉定区安研路201 号 
邮编. 201804 
No. 201 Anyan Road, Jiading District,  
Shanghai, China. 
Post code :200433 
报告编号：Report number 
SCL-S-14-0260M 
委托者Requestor：周杰 
送样日期Deliver date：2014.08.25 
报告日期Report date：2014.09.17 
第 4 页 共 7 页 
Page 4 of 7  
 
序号 
No. 
试验项目 
Test item 
额定值 
Requirement 
试验结果 
Test result 
评价 Evaluation 
第一次 
第二次 
合格 
qualified 
不合格 
unqualified 
7 
无缺口冲击强度 
（DIN EN ISO 179） 
Impact resistance (KJ/m2) 
样条预处理：100℃/72h 
≥23 
23.2 
× 
 
小结：零件材料符合技术要求。 
 
 
 
 
 
 
 
 
 
 
 
 
 
 
 
 
 
 
 
 
 


 
上海汽车中心实验室
(SAIC Center Lab) 
中国·上海·嘉定区安研路201 号 
邮编. 201804 
No. 201 Anyan Road, Jiading District,  
Shanghai, China. 
Post code :200433 
报告编号：Report number 
SCL-S-14-0260M 
委托者Requestor：周杰 
送样日期Deliver date：2014.08.25 
报告日期Report date：2014.09.17 
第 5 页 共 7 页 
Page 5 of 7  
 
Ⅳ. 宏观分析 Macroscopic observation 
 
失效件①断口形貌如图2 所示。断口无银纹，是受外力导致的脆断。左侧断口位于零件凹槽处，
右侧偏出凹槽，说明左右方向上，断口断裂方向自左向右。放大断口局部，零件正面存在少量飞边，
零件背面断口平整度明显好于正面，说明上下方向上，断口自背面向正面断裂。 
  
图2 失效件① 
Fig. 2 Failure part① 


 
上海汽车中心实验室
(SAIC Center Lab) 
中国·上海·嘉定区安研路201 号 
邮编. 201804 
No. 201 Anyan Road, Jiading District,  
Shanghai, China. 
Post code :200433 
报告编号：Report number 
SCL-S-14-0260M 
委托者Requestor：周杰 
送样日期Deliver date：2014.08.25 
报告日期Report date：2014.09.17 
第 6 页 共 7 页 
Page 6 of 7  
 
失效件②断口形貌如图3 所示。断口无银纹，是受外力导致的脆断。放大断口可以确认飞边主
要位于零件正面，说明此失效件自背面向正面断裂。 
 
图3 失效件② 
Fig. 3 Failure part② 
 
 
 


 
上海汽车中心实验室
(SAIC Center Lab) 
中国·上海·嘉定区安研路201 号 
邮编. 201804 
No. 201 Anyan Road, Jiading District,  
Shanghai, China. 
Post code :200433 
报告编号：Report number 
SCL-S-14-0260M 
委托者Requestor：周杰 
送样日期Deliver date：2014.08.25 
报告日期Report date：2014.09.17 
第 7 页 共 7 页 
Page 7 of 7  
 
取新件模拟其受力后的失效情况，如图4 所示。对零件施加自上向下的外力后，零件的断裂部
位与失效件①相同，此处系零件的应力集中部位，受外力易发生断裂，体视镜下观察零件断口，断
口总体形貌与失效件①类似。 
   
图4 失效件①模拟 
Fig. 4 Simulation of Failure Part ①  
 
固定零件下端后施加外力，零件发生如图5 所示的开裂，开裂位置与失效件②失效位置相同。 
 
图5 失效件②模拟 
Fig. 5 Simulation of Failure Part ②

File: 材料工程师/SCL-S-14-0261M-IS12-雨刮总成-驾驶侧前雨刮器-龚伟.pdf.md
# SCL-S-14-0261M-IS12-雨刮总成-驾驶侧前雨刮器-龚伟.pdf

 
上海汽车中心实验室
(SAIC Center Lab) 
中国·上海·嘉定区安研路201 号 
邮编. 201804 
No. 201 Anyan Road, Jiading District,  
Shanghai, China. 
Post code :200433 
报告编号：Report number 
SCL-S-14-0261M 
委托者Requestor：曹晓俊 
送样日期Deliver date：2014.08.26 
报告日期Report date：2014.09.04 
第 1 页 共 3 页 
Page 1 of 3  
 
零件号 
Part number 
10044626 
零件名称 
Part name 
雨刮总成-驾驶侧前雨刮器 
ARM&BLADE ASSY-W/SHLD WPR DRV 
图纸日期 
Drawing date  
2010.04.28 
零件生产日期 
Production date 
/ 
供货商 
Supplier 
贵州万江 
Wanjiang Guizhou 
车型/项目 
Car type/project 
IS12 
 
   阶段性报告  Stage report        结论性报告 Conclusion report           测试报告 Test report 
Ⅰ.任务描述 Task description 
实验室受委托对雨刮总成-驾驶侧前雨刮器进行失效原因分析，失效零件具体信息如下： 
As requested, QA lab has analyzed the invalid cause of arm& blade ASSY-W/SHLD WPR DRV, and the information 
of invalid part is shown as following： 
零件信息：Part information 
零件名称 
Part name 
雨刮总成-驾驶侧前雨刮器 
ARM&BLADE 
ASSY-W/SHLD 
WPR DRV 
制造日期 
Production date 
/ 
VIN 码 
VIN number 
/ 
销售日期 
Sale date 
/ 
车辆里程数 
Car mileage 
/ 
销售商 
Sale agent 
/ 
失效模式描述 
Invalid situation 
description 
卡脚断裂 
Buckle fracture. 
原材料信息：Raw material information 
原材料及牌号 
Raw material 
and trademark 
PA6+GF25 
B103GH 
原材料厂商 
Raw material producer 
苏州旭光 
散件供应商 
Part supplier 
上海龙贤汽车配件有限公司 
金属热处理状态 
Metal heat treatment state 
/ 
失效零件见图1：The invalid part is shown in Fig 1.  
Ⅱ. 结论与建议 Conclusions and suggestions 
结论： 1. 失效件受外力导致脆断。 
       2. 零件材料不符合技术要求。 
Conclusions:  1. External force made part gliding fracture.  
2. Material performance of part didn’t conform to requirements.   
建议： 1. 责令供应商解释材料问题并整改。 
Suggestions: 1.Let the supplier explain the material problems and rectify.         
分发： 
Dispenser 
质量分析科 曹晓俊 
检验者： 
Identifier 
龚伟 
Gong Wei 
审核： 
Auditor 
狄春峰 
Dichunfeng 
批准： 
Approver 
 
日期： 
Date 
2014.09.04 
日期： 
Date 
2014.09.05 
日期： 
Date 
2014.09.05 
 
 


 
上海汽车中心实验室
(SAIC Center Lab) 
中国·上海·嘉定区安研路201 号 
邮编. 201804 
No. 201 Anyan Road, Jiading District,  
Shanghai, China. 
Post code :200433 
报告编号：Report number 
SCL-S-14-0261M 
委托者Requestor：曹晓俊 
送样日期Deliver date：2014.08.26 
报告日期Report date：2014.09.04 
第 2 页 共 3 页 
Page 2 of 3  
 
                 
图1 失效件 
Fig.1 Failure part 
 
III. 测试结果 Test Results  
序号 
No. 
试验项目 
Test item 
额定值 
Requirement 
试验结果 
Test result 
评价 Evaluation 
第一次 
第二次 
合格 
qualified 
不合格 
unqualified 
I 
失效件 
 
 
1 
红外（GB/T6040-2002） 
Infrared Spectroscopy 
PA6 
PP/PA6/PA66 
 
× 
2 
熔点（GB/T19466.3-2006） 
Melting point (℃) 
220±5 
164/211/236 
 
× 
3 
焓值（GB/T19466.3-2006） 
Enthalpy (J/g) 
/ 
/ 
/ 
 
 
4 
灰分（GB/T9345.1-2008）  
Ash content (%)  
25.0±2.0 
32.4 
 
× 
II 
新件 
 
 
1 
红外（GB/T6040-2002） 
Infrared Spectroscopy 
PA6 
PA6 
× 
 
2 
熔点（GB/T19466.3-2006） 
Melting point (℃) 
220±5 
217 
× 
 
3 
焓值（GB/T19466.3-2006） 
Enthalpy (J/g) 
/ 
52.2 
60.7 
 
 
4 
灰分（GB/T9345.1-2008）  
Ash content (%)  
25.0±2.0 
24.3 
× 
 
注：失效件材料不符合技术要求。 
 
 


 
上海汽车中心实验室
(SAIC Center Lab) 
中国·上海·嘉定区安研路201 号 
邮编. 201804 
No. 201 Anyan Road, Jiading District,  
Shanghai, China. 
Post code :200433 
报告编号：Report number 
SCL-S-14-0261M 
委托者Requestor：曹晓俊 
送样日期Deliver date：2014.08.26 
报告日期Report date：2014.09.04 
第 3 页 共 3 页 
Page 3 of 3  
 
Ⅳ. 宏观分析 Macroscopic observation 
 
失效件断口形貌如图2 所示。断口无银纹，是受外力导致的脆断，断口上部有飞边，断裂方向
自下向上，符合工况下的受力情况。 
  
图2 失效件 
Fig. 2 Failure part 
 
Ⅴ. 附件 Appendices 
 
图3 失效件IR、DSC 
Fig. 3 IR、DSC of Failure part 
 
 
图4 新件IR、DSC 
Fig. 4 IR、DSC of New part

File: 材料工程师/SCL-S-14-0262M-AP13 -前减振器防尘罩-GD开裂-卓靖.pdf.md
# SCL-S-14-0262M-AP13 -前减振器防尘罩-GD开裂-卓靖.pdf

 
上海汽车中心实验室 
SAIC Center Lab 
中国·上海·嘉定区安研路201 号 
邮编. 201804 
No 201 Anyan road, Jiading, Shanghai China 
Post code 201804 
报告编号 
Report number 
SCL-S-14-0262M 
委托者: CH：刘宜高 
Request person, dept： 
委托编号:SCL-S-14-0262M 
Request number:  
送样日期: 2014.08.27 
Request date:  
报告日期: 2014.09.11 
Report date：  
第 1 页 共 8 页 
 
零件号Part number 
10091668 
 零件名称 
Part name 
前减振器柱及弹簧总成–右防尘罩 
DUST COVER-FR SUSP  
图纸日期Drawing date 
/ 
零件生产日期Part production date 
/ 
 供货商 
Supplier 
南阳淅减汽车减振器有限公司 
Nanyang Cijan Auto Shock Absorber 
Co., Ltd 
车型/项目Car type/project 
AP13  
DVP 材料大纲签署日期DVP material test plan date 
/ 
 
阶段性报告  Stage report        结论性报告 Conclusion report       
 
Ⅰ.任务描述 Task description 
实验室受委托对AP13 前减振器防尘罩进行失效原因分析，失效零件具体信息如下： 
As requested, SCL has analyzed the failure of dust cover-front suspension on AP13. The information of the failed parts are 
as following： 
零件信息：Part information 
零件名称 
Part name 
前减振器防尘罩10091668 
车制造日期 
Vehicle production date 
AP13 PP1 阶段 
VIN 码 
VIN 
A14SNT307 
销售日期 
Sale date 
/ 
车辆里程数 
Car mileage 
试验里程：3929km (45%) 
维修站名称 
Sale agent 
/ 
失效模式描述 
Failure circumstance  
防尘罩中部开裂，顶端顶破，缓冲块露出 (TIR-RD-AP1-GD-0G5+-PP1-0976 广德试验
场，2014.08.13 发现失效) 
 
原材料信息：Raw material information 
原材料及牌号 
Raw material specification 
TPR 6375N 
原材料厂商 
Raw material producer 
南京金陵奥普特 
散件供应商 
Component supplier 
洛阳美航 
金属热处理状态 
Metal heat treatment state 
/ 
失效零件见图1：The failed part is shown in figure 1.  
Ⅱ. 结论与建议 Conclusions and Suggestions 
结论：1、防尘罩上端部内、外径尺寸不符合要求，其与缓冲块匹配、贴合达不到要求，导致缓冲块在受力过程中
顶破防尘罩，并由内向外撕裂。 
2、防尘罩中部因受缓冲块摩擦，抗撕裂性能下降，最终导致开裂。 
3、防尘罩失效件与新件材料一致。 
 
 
建议：1、加强零件生产过程控制，确保零件满足要求。 
2、校核零件安装状态。 
3、检查零件使用工况。 
 
 
 
分发: 
Distribution 
CH：刘宜高 
     Liu Yigao 
检验者Author 
SCL：卓靖 
      Zhuo Jing 
审核Auditor 
吴文安 
Wu Wenan 
批准Approver 
 
日期Date 
2014.09.11 
日期Date 
2014.09.18 
日期Date 
2014.09.18 


 
上海汽车中心实验室 
SAIC Center Lab 
中国·上海·嘉定区安研路201 号 
邮编. 201804 
No 201 Anyan road, Jiading, Shanghai China 
Post code 201804 
报告编号 
Report number 
SCL-S-14-0262M 
委托者: CH：刘宜高 
Request person, dept： 
委托编号:SCL-S-14-0262M 
Request number:  
送样日期: 2014.08.27 
Request date:  
报告日期: 2014.09.11 
Report date：  
第 2 页 共 8 页 
 
 
IV. 测试结果 Test Results  
1 外观分析： 
 
 
 
 
图1.前减振器防尘罩-右 
Figure1. The photo of dust cover-front suspension-R 
 
如图1 所示，前减右防尘罩中间部位多处均沿褶皱线开裂，防尘罩顶部被撕裂，缓冲块露出一节，两开裂区
域位于同一侧，而正常安装状态下缓冲块应套在防尘罩内部，说明失效的防尘罩与缓冲块处于非正常的相对位置。 
 
2 物理机械性能分析： 
序号 
No. 
试验项目 
Test item 
额定值 
Requirement 
试验结果 
Test result 
评价 Evaluation 
合格 
qualified 
不合格 
unqualified 
防尘罩（TPR  6375N）认可规范：参考SMTC 5 320 024 
Dust cover  (TPR 6375N) Approved specifications: Refer to SMTC 5 320 024 
1 
拉伸强度 
Tensile strength 
ISO 37  
— 
— 
— 
— 
1.1 
新件 
New part 
≥ 4MPa 
11.4MPa 
× 
 
防尘罩 
开裂处B 
缓冲块 
开裂区域B 
褶皱线 
安装上端 
安装下端 
开裂区域A 
合模线 
合模线 
合模线 


 
上海汽车中心实验室 
SAIC Center Lab 
中国·上海·嘉定区安研路201 号 
邮编. 201804 
No 201 Anyan road, Jiading, Shanghai China 
Post code 201804 
报告编号 
Report number 
SCL-S-14-0262M 
委托者: CH：刘宜高 
Request person, dept： 
委托编号:SCL-S-14-0262M 
Request number:  
送样日期: 2014.08.27 
Request date:  
报告日期: 2014.09.11 
Report date：  
第 3 页 共 8 页 
 
序号 
No. 
试验项目 
Test item 
额定值 
Requirement 
试验结果 
Test result 
评价 Evaluation 
合格 
qualified 
不合格 
unqualified 
1.2 
失效件 
Failure part 
/ 
10.1MPa 
/ 
/ 
2 
断裂伸长率 
Elongation at tear 
ISO 37  
— 
— 
— 
— 
2.1 
新件 
New part 
≥ 300% 
583.8% 
× 
 
2.2 
失效件 
Failure part 
/ 
535.9% 
/ 
/ 
3 
密度 
Density 
ISO 1183-1 
— 
— 
— 
— 
3.1 
新件 
New part 
/ 
0.95g/cm3 
/ 
/ 
3.2 
失效件 
Failure part 
/ 
0.95g/cm3 
/ 
/ 
4 
裤型撕裂强度 
Tear strength 
ISO 34-1 
— 
— 
— 
— 
4.1 
新件 
New part 
≥ 8N/mm 
10.2N/mm 
/ 
/ 
4.2 
失效件-磨损处 
Failure part 
/ 
10.6N/mm 
/ 
/ 
4.3 
失效件-未磨损处 
Failure part 
/ 
9.9N/mm 
/ 
/ 
5 
裤型撕裂力 
Tear strength 
— 
— 
— 
— 
5.1 
新件 
New part 
/ 
6.5N 
/ 
/ 
5.2 
失效件-磨损处 
Failure part 
/ 
3.5N 
/ 
/ 
5.3 
失效件-未磨损处 
Failure part 
/ 
6.6 N 
/ 
/ 
6 
定性分析 
GC-MS 
— 
— 
— 
— 
6.1 
新件 
New part 
PP+EPDM 
PP+EPDM 
× 
 
6.2 
失效件 
Failure part 
PP+EPDM 
PP+EPDM 
× 
 
经检验，防尘罩失效零件与新件密度一致，材料拉伸性能相近；失效件褶皱磨损处裤型撕裂力较未磨损处及新
件低，撕裂强度相当，说明其磨损处在受力情况下易发生撕裂。 
 
3 材料定性分析： 
     经GC-MS 分析，失效零件与新件添加剂及聚合物类别相同，说明其材料一致。 
 


 
上海汽车中心实验室 
SAIC Center Lab 
中国·上海·嘉定区安研路201 号 
邮编. 201804 
No 201 Anyan road, Jiading, Shanghai China 
Post code 201804 
报告编号 
Report number 
SCL-S-14-0262M 
委托者: CH：刘宜高 
Request person, dept： 
委托编号:SCL-S-14-0262M 
Request number:  
送样日期: 2014.08.27 
Request date:  
报告日期: 2014.09.11 
Report date：  
第 4 页 共 8 页 
 
 
 
新件（New part） 
失效件（Failure part） 
图2. 前防尘罩GC-MS 图谱 
Figure2. GC-MS chromatogram of dust cover-front suspension  
 
4 裂口及尺寸分析： 
4.1 中部开裂（开裂区域A） 
如图3，防尘罩开裂区域A 处内侧可见多处沿褶皱线开裂，且均位于防尘罩的同一边，防尘罩内侧褶皱由上
向下标识如图，开裂位置附近弧形波纹区域被磨平，其他处未见同样情况。从开裂的长度看，位于防尘罩安装上
端的开裂部分开裂长度小，再往上只见磨平的区域，未见开裂，说明防尘罩开裂的先后顺序是自下而上。 
图3.前减振器防尘罩内侧 
Figure3. The inside of dust cover - front suspension  
将缓冲块置于新件内，从上端向下标识褶皱内侧波峰处如图4 所示，缓冲块下部位于第9 波峰处附近，上部
位于第1 波峰之上。这与图3 中磨损的位置吻合。 
磨平区域 
裂口 
内侧 
内侧 
6 
4 
7 
5 
8 
8 
9 
4 
5 
6 
7 


 
上海汽车中心实验室 
SAIC Center Lab 
中国·上海·嘉定区安研路201 号 
邮编. 201804 
No 201 Anyan road, Jiading, Shanghai China 
Post code 201804 
报告编号 
Report number 
SCL-S-14-0262M 
委托者: CH：刘宜高 
Request person, dept： 
委托编号:SCL-S-14-0262M 
Request number:  
送样日期: 2014.08.27 
Request date:  
报告日期: 2014.09.11 
Report date：  
第 5 页 共 8 页 
 
 
 
图4.前减振器防尘罩内侧 
Figure4. The inside of dust cover - front suspension  
 
防尘罩开裂断面处磨损如图5 所示，同时可见撕裂纹路扩展方向为由内及外，说明该处开裂是由内侧开始， 
而从缓冲块与防尘罩的安装判断，磨平区域说明缓冲块与防尘罩处于非正常的相对位置，导致缓冲块下部与防尘
罩摩擦，结合磨损区域的裤型撕裂强度及撕裂力可说明其由于磨损导致抗撕裂性能下降，最终导致开裂。而从防
尘罩内侧开裂位置看，只有开裂一侧发生明显摩擦，说明缓冲块向一侧偏斜。 
 
 
图5.前减防尘罩断面图 
Figure5. The cracking surface of dust cover-front suspension 
4.2 上端开裂（开裂区域B） 
对新件及失效件上端部对应区域厚度进行测量如图6 所示，失效件最薄区域未开裂，最小厚度为585μm 左右，
而开裂区域的最小厚度为889μm 左右，而新件最小厚度为1284μm 左右，说明失效件防尘罩上端磨损严重，但开
裂并非始于磨损最严重处，说明此处开裂非磨损导致。 
磨损区域 
内侧 
外侧 
磨损区域 
内侧 
外侧 
撕裂纹路方向 
缓冲块 
5 
2 
3 
1 
7 
防尘罩防
9 
4 
6 
4
6
8


 
上海汽车中心实验室 
SAIC Center Lab 
中国·上海·嘉定区安研路201 号 
邮编. 201804 
No 201 Anyan road, Jiading, Shanghai China 
Post code 201804 
报告编号 
Report number 
SCL-S-14-0262M 
委托者: CH：刘宜高 
Request person, dept： 
委托编号:SCL-S-14-0262M 
Request number:  
送样日期: 2014.08.27 
Request date:  
报告日期: 2014.09.11 
Report date：  
第 6 页 共 8 页 
 
 
 
图6.前减振器防尘罩 
Figure6. The dust cover-front suspension 
 
防尘罩上端部两侧合模线位置如图6 所示，两处均开裂，B 区域裂穿，而C 区域未裂穿。两处放大如图7，
两处均为弹性体浇注成型过程流动合模处，两处周边均可见疲劳开裂纹路，这是其受力所致。防尘罩开裂区域B
断面可见撕裂纹路为内外贯穿线形，说明此处为快速的撕裂。结合图1 中缓冲块与防尘罩的相对位置，可以判断
这两处均由于在缓冲块顶出防尘罩过程中受力撕裂所致。 
 
失效件 
失效件 
585μm 
1284μm 
1449μm 
807μm 
893μm 
新件 
889μm 
开裂区域C 
开裂区域B 


 
上海汽车中心实验室 
SAIC Center Lab 
中国·上海·嘉定区安研路201 号 
邮编. 201804 
No 201 Anyan road, Jiading, Shanghai China 
Post code 201804 
报告编号 
Report number 
SCL-S-14-0262M 
委托者: CH：刘宜高 
Request person, dept： 
委托编号:SCL-S-14-0262M 
Request number:  
送样日期: 2014.08.27 
Request date:  
报告日期: 2014.09.11 
Report date：  
第 7 页 共 8 页 
 
 
 
图7.前减振器防尘罩断面图 
Figure7. The cracking surface of dust cover-front suspension 
 
对新件及失效件上端部内、外径进行测量如图8 所示，新件内径为30.5mm，外径为44.6mm，失效件内径为
35.3mm，外径为48.3mm，失效件内径、外径超出要求（图纸规定：内径：30mm±1.5mm；外径：43mm±1.6mm）。
说明防尘罩的上端部尺寸不符合图纸要求，这使得防尘罩与缓冲块的尺寸匹配、贴合不好，并导致缓冲块在受力
过程中与防尘罩发生摩擦，并顶破防尘罩。 
图8.前减振器防尘罩 
Figure8. The dust cover-front suspension 
     对露出防尘罩的缓冲块尺寸测量如图9，缓冲块上端部第一节外径最小处为42.4mm，最大处为45.7mm，第 
一节颈部的外径为37.2mm（图纸要求：37.0±1.5mm），第二节的外径为47.5mm，第三节的外径为48.9mm（图纸 
内侧 
外侧 
外侧 
撕裂方向 
外侧 
内侧 
撕裂方向 
贯穿型纹路 
内侧未裂穿 
开裂 
内侧裂穿 
裂纹 
开裂区域B 
开裂区域C 
新件 
30.5mm 
失效件 
35.3mm 
44.6mm 
48.3mm 


 
上海汽车中心实验室 
SAIC Center Lab 
中国·上海·嘉定区安研路201 号 
邮编. 201804 
No 201 Anyan road, Jiading, Shanghai China 
Post code 201804 
报告编号 
Report number 
SCL-S-14-0262M 
委托者: CH：刘宜高 
Request person, dept： 
委托编号:SCL-S-14-0262M 
Request number:  
送样日期: 2014.08.27 
Request date:  
报告日期: 2014.09.11 
Report date：  
第 8 页 共 8 页 
 
要求：48.8±1.6mm），说明缓冲块的对应尺寸符合要求，其露出防尘罩非其尺寸导致，而是因为缓冲块第一节外 
径最大处尺寸小于失效件外径，导致其在受力情况下易从失效件内顶出。 
 
 
图9.前减振器缓冲块 
Figure9. The buffer block-front suspension 
 
小结：1、防尘罩上端部内径尺寸不符合要求，导致防尘罩与缓冲块贴合位置不佳，缓冲块在受力过程中顶破防尘
罩，并导致撕裂，防尘罩周围磨损严重，但非开裂原因。 
2、防尘罩中部由于受缓冲块摩擦导致抗撕裂性能下降而开裂。 
3、防尘罩失效零件与新状态零件材料一致。 
 
缓冲块第一节 
颈部 
缓冲块第一节 
最小外径处 
42.4mm 
缓冲块第一节 
最大外径处 
缓冲块 
37.3mm 
45.7mm 
48.9mm 
47.6mm 
缓冲块第二节 
外径处 
缓冲块第三节 
外径处

File: 材料工程师/SCL-S-14-0263M-BP31-天窗柔性盖板开裂-何伟.pdf.md
# SCL-S-14-0263M-BP31-天窗柔性盖板开裂-何伟.pdf

 
上海汽车中心实验室 
SAIC Center Lab 
中国·上海·嘉定区安研路201 号 
邮编. 201804 
No 201 Anyan road, Jiading, Shanghai China 
Post code 201804 
报告编号 
Report number 
 
SCL-S-14-0263M 
委托者: 质量分析：曹晓俊 
Request person, dept： 
送样日期:  2014-08-26 
Request date:  
报告日期:  2014-09-04 
Report date：  
第1 页共8 页 
 
零件号Part number 
538517931 
 零件名称 
Part name 
天窗柔性盖板 
FLEX COVER 
图纸日期Drawing date 
/ 
零件生产日期Part production date 
/ 
 供货商 
Supplier 
恩坦华 
INTEVA 
车型/项目Car type/project 
BP31 
试验大纲签署日期： 
/ 
 
   阶段性报告 Interim report        结论性报告 Conclusion report        
Ⅰ.任务描述 Task description 
实验室受委托对恩坦华生产的天窗柔性盖板进行失效原因分析，失效零件具体信息如下： 
As requested, QA lab has analyzed the failure of the coolnat hose. The background information of the failed part is as following： 
零件信息：Part information 
零件名称 
Part name 
天窗柔性盖板 
制造日期 
Production date 
/ 
VIN 码 
VIN 
LSJB36XC3ES032437 
LSJB36W96E5038058 
LSJB36W63E3032823 
销售日期 
Sale date 
/ 
车辆里程数 
Car mileage 
765 公里 
47 公里 
1725 公里 
维修站名称 
Sale agent 
/ 
失效模式描述 
Failure circumstance 
description 
天窗柔性盖板开裂 
原材料信息：Raw material information 
原材料及牌号 
Raw material specification 
TPV 101-64  TPV 123-73W75 
原材料厂商 
Raw material producer 
美国 EXXON 
散件供应商 
Component supplier 
/ 
金属热处理状态 
Metal heat treatment state 
/ 
失效零件见图：The failed part is shown in figure 1.  
 
Ⅱ. 结论与建议 Conclusions and suggestions 
结论： 1 失效件受异常外力导致开裂。 
       2 失效件和新件两端有不平整、缺损现象，降低材料撕裂强度。 
       3 失效件柔性盖板弯折处尺寸存在较大差异。 
4 失效件材料符合材料实验大纲要求。 
       
 
建议： 1 保证零件生产、安装和拆卸过程中不受异常外力。 
       2 确保天窗柔性盖板两端平整、无缺损现象。 
       3 供应商对柔性盖板弯折处厚度尺寸进行控制，保证弯折处厚度保持在稳定、合理范围内。 
    
 
 
分发: 
Distribution 
质量分析：曹晓俊 
检验者Author 
何伟 
He Wei 
审核Auditor 
狄春峰 
Dichunfeng 
批准Approver 
 
日期Date 
2014-09-04 
日期Date 
2014-09-05 
日期Date 
2014-09-05 
 
 


 
上海汽车中心实验室 
SAIC Center Lab 
中国·上海·嘉定区安研路201 号 
邮编. 201804 
No 201 Anyan road, Jiading, Shanghai China 
Post code 201804 
报告编号 
Report number 
 
SCL-S-14-0263M 
委托者: 质量分析：曹晓俊 
Request person, dept： 
送样日期:  2014-08-26 
Request date:  
报告日期:  2014-09-04 
Report date：  
第2 页共8 页 
 
 
 
 
图1  天窗柔性盖板开裂  
 
III. 测试结果 Test Results  
1 零件工况 
天窗柔性盖板工况安装图，如图2。 
 
图2  天窗柔性盖板工况安装图 
天窗柔性盖板正常工况如图2 所示，此时柔性盖板车后端开启处于最大角度。图1 中所有失效件的开裂部位
均在柔性盖板车后端上下侧。 
  
2 尺寸测量 
天窗柔性盖板开裂部位均处于柔性盖板弯折处，如图3 所示。 
图3  柔性盖板剖面示意图 
失效件1 
车辆里程：765 公里 
失效件2 
车辆里程：47 公里 
失效件3 
车辆里程：1725 公里 
开
裂
部
位 
开
裂
部
位 
开
裂
部
位 
车后端 
车前端 
柔性盖板与骨架连接处 
柔性盖板与骨架连接处 
柔性盖板与骨架连接处 
柔性盖板之间弯折处 
① 弯折处 
②平板处 
失效件开
裂位置 


 
上海汽车中心实验室 
SAIC Center Lab 
中国·上海·嘉定区安研路201 号 
邮编. 201804 
No 201 Anyan road, Jiading, Shanghai China 
Post code 201804 
报告编号 
Report number 
 
SCL-S-14-0263M 
委托者: 质量分析：曹晓俊 
Request person, dept： 
送样日期:  2014-08-26 
Request date:  
报告日期:  2014-09-04 
Report date：  
第3 页共8 页 
 
天窗柔性盖板失效开裂部位均在盖板弯折处，现测量失效件在弯折处断口的厚度，同时测量新件进行对比。 
 
 
图4 新件弯折处断口厚度 
新件断口采用刀切形成，测量弯折处断口厚度为0.339mm。 
 
 
 
 
 
 
 
 
图5 失效件弯折处断口厚度 
测量失效件弯折处的断口厚度分别为：失效件1：0.292mm 和0.372mm；失效件2：0.496mm 和0.239mm；
失效件3:  0.378mm 和0.400mm。 
零件弯折处的撕裂破坏力是由撕裂强度和厚度决定，所以在撕裂强度一致的情况下，厚度越大，所需要的撕
裂破坏力就越大。 
本零件图纸未对弯折处厚度尺寸进行要求。供应商根据材料挤出模具控制弯折处厚度，挤出件产品存在相应
的收缩比以及模具磨损都会影响尺寸。现测量失效件断口厚度发现尺寸存在较大差异，如失效件2 中测量得到最
大尺寸（0.496mm）比最小尺寸（0.239mm）大107.5%，所以建议供应商对该尺寸进行控制，保证弯折处厚度
保持在稳定、合理范围内。 
 
 
 
 
 
 
 
新件 
新件 
厚度测量 
0.339mm 
厚度测量 
0.292mm 
失效件1 
厚度测量 
0.372mm 
厚度测量 
0.496mm 
失效件2 
厚度测量 
0.239mm 
厚度测量 
0.378mm 
失效件3 
厚度测量 
0.400mm 


 
上海汽车中心实验室 
SAIC Center Lab 
中国·上海·嘉定区安研路201 号 
邮编. 201804 
No 201 Anyan road, Jiading, Shanghai China 
Post code 201804 
报告编号 
Report number 
 
SCL-S-14-0263M 
委托者: 质量分析：曹晓俊 
Request person, dept： 
送样日期:  2014-08-26 
Request date:  
报告日期:  2014-09-04 
Report date：  
第4 页共8 页 
 
3 外观检查 
检查失效件以及新件柔性盖板端部情况，是否存在不平整、缺损现象，如图6。
    抽样件以及失效件均存在弯折处边缘缺损现象，并且部分边缘不平整。弯折处缺损会导致零件撕裂强度下降，
详细分析见4 材料分析中的撕裂强度。 
 
 
4 材料评价 
  序号 
No. 
试验项目 
Test item 
额定Requirement 
试验结果 
Test result 
评价 Evaluation 
合格 
qualified 
不合格 
unqualified 
材料定性- GC-MS 
1 
失效件弯折处 
TPV 
TPV 
× 
 
2 
失效件平板处 
TPV 
TPV 
× 
 
3 
新件弯折处 
TPV 
TPV 
× 
 
4 
新件平板处 
TPV 
TPV 
× 
 
材料硬度-ISO868  ShoreA 15S 
1 
失效件1 弯折处 
供货态64±5 
62 
/ 
/ 
2 
失效件1 平板处 
供货态73±5 
71 
/ 
/ 
3 
失效件2 弯折处 
供货态64±5 
65 
/ 
/ 
4 
失效件2 平板处 
供货态73±5 
74 
/ 
/ 
5 
失效件3 弯折处 
供货态64±5 
62 
/ 
/ 
6 
失效件3 平板处 
供货态73±5 
72 
/ 
/ 
7 
新件弯折处 
供货态64±5 
61 
× 
 
8 
新件平板处 
供货态73±5 
74 
× 
 


 
上海汽车中心实验室 
SAIC Center Lab 
中国·上海·嘉定区安研路201 号 
邮编. 201804 
No 201 Anyan road, Jiading, Shanghai China 
Post code 201804 
报告编号 
Report number 
 
SCL-S-14-0263M 
委托者: 质量分析：曹晓俊 
Request person, dept： 
送样日期:  2014-08-26 
Request date:  
报告日期:  2014-09-04 
Report date：  
第5 页共8 页 
 
  序号 
No. 
试验项目 
Test item 
额定Requirement 
试验结果 
Test result 
评价 Evaluation 
合格 
qualified 
不合格 
unqualified 
撕裂强度-ISO34-1 方法B 
1 
失效件1 弯折处-未割口 
供货态≥20KN/m 
22.2 
/ 
/ 
2 
失效件1 弯折处-割口 
/ 
17.4 
/ 
/ 
3 
失效件2 弯折处-未割口 
供货态≥20KN/m 
22.8 
/ 
/ 
4 
失效件2 弯折处-割口 
/ 
18.2 
/ 
/ 
5 
失效件3 弯折处-未割口 
供货态≥20KN/m 
20.1 
/ 
/ 
/ 
失效件3 弯折处-割口 
/ 
14.8 
/ 
/ 
7 
新件弯折处-未割口 
供货态≥20KN/m 
22.0 
× 
 
8 
新件弯折处-割口 
/ 
16.5 
/ 
/ 
材料评价： 
1 失效件材料定性、硬度、弯折处撕裂强度均满足材料实验大纲要求。 
2 对零件进行撕裂强度测试中，直角撕裂样件采用割口和不割口两种测试方法，撕裂强度的平均值中割口样
件（16.7KN/m）比不割口样件（21.8KN/m）小23.4% 。 
 
5 断口分析 
检测失效件1 断口，如图7。 
 
 
 
 
图7 失效件1 断口分析 
失效件1 开裂口断口总体呈现撕裂纹路，表明受外力导致弯折处开裂。同时端部缺失部分的断口纹路显示为
切割纹路，说明失效件开裂后受锐物切割。 
 
缺失一块，上端应该平整 
②断口表面非常平整，纹路整齐呈
直线排列，为利器切割导致 
③断口纹路表面为撕裂纹路 
纹路方向 
纹路方向 
断口放大 
失效件1 
断口放大 
虚线为开裂口 
断口放大 
纹路方向 
①断口纹路显示为撕裂纹路 
① 
② 
③ 


 
上海汽车中心实验室 
SAIC Center Lab 
中国·上海·嘉定区安研路201 号 
邮编. 201804 
No 201 Anyan road, Jiading, Shanghai China 
Post code 201804 
报告编号 
Report number 
 
SCL-S-14-0263M 
委托者: 质量分析：曹晓俊 
Request person, dept： 
送样日期:  2014-08-26 
Request date:  
报告日期:  2014-09-04 
Report date：  
第6 页共8 页 
 
检测失效件2 断口，如图8。 
 
 
 
图8 失效件2 断口分析 
失效件2 开裂口起始端与整体开裂口有阶梯状，如图8 中所示，观察起始段断口纹路呈直线排列，表明受到
锐利物体损伤导致。 
后段断口表面无明显纹路，为外力撕裂导致。 
 
检测失效件3 的断口，如图9。 
 
图9 失效件3 断口分析 
失效件3 开裂口断口纹路整体都呈现明显撕裂纹路，表明受到外力导致柔性盖板弯折处开裂。 
 
 
 
 
 
 
 
 
 
 
 
 
 
 
 
 
失效件2 
断口放大 
纹路方向 
断口纹路紧密呈直线排列，非撕裂纹
路，可能受到剪、划等损伤 
断口放大 
断口表面无明显纹路，受外力撕裂 
失效件3 
断口放大 
断口表面纹路呈现撕裂纹路 
此处为起始段，
断口呈现阶梯状 


 
上海汽车中心实验室 
SAIC Center Lab 
中国·上海·嘉定区安研路201 号 
邮编. 201804 
No 201 Anyan road, Jiading, Shanghai China 
Post code 201804 
报告编号 
Report number 
 
SCL-S-14-0263M 
委托者: 质量分析：曹晓俊 
Request person, dept： 
送样日期:  2014-08-26 
Request date:  
报告日期:  2014-09-04 
Report date：  
第7 页共8 页 
 
6 失效模拟 
 
6.1 台架测试 
在供应商恩坦华进行模拟天窗开合测试，正常测试过程中未出现柔性盖板开裂情况。在模拟柔性盖板端部受
力情况下，柔性盖板端部出现开裂，如图10。 
 
 
图10 台架测试 
在台架上模拟柔性盖板在天窗正常工作中，天窗全部开启、半开启都未出现柔性盖板开裂的情况 
模拟柔性盖板端部受力，导致骨架与柔性盖板间弯折处形成开裂，此与失效件情况一致，且断口的纹路表明
为撕裂纹路，说明柔性盖板受到异常外力能够导致与失效件类似的失效情况。 
台架测试时，将天窗车后端张开，此时车后端柔性盖板处空间大，安装、拆卸柔性盖板时更可能从此处进行，
这样容易导致柔性盖板车后端受到外力形成撕裂。 
 
6.2 拉力测试 
固定天窗柔性盖板骨架处，使用拉力计拉伸柔性盖板，模拟天窗柔性盖板开裂时需要的力值，如图11。 
图11 拉力测试 
模拟撕裂过程中拉力峰值为：84.8N、94.8N、70.8N，三次撕裂拉力峰值平均值为83.4N，说明天窗正常开
启过程中，柔性盖板车后侧张开至最大位置时，柔性盖板仍处于折叠状态，受力情况不会导致失效件类似的失效。 
 
使用夹具固定柔性盖板骨架 
拉力计记录拉伸过程中拉力峰值 
三次测试拉力峰值： 
84.8N、94.8N、70.8N 
侧向力 
柔性盖板与骨架连接处均有开裂 
断口放大 
台架上模拟端部侧向受力 
断口表面无明显纹路 
车后端 
车前端 
模拟后 
模拟中 


 
上海汽车中心实验室 
SAIC Center Lab 
中国·上海·嘉定区安研路201 号 
邮编. 201804 
No 201 Anyan road, Jiading, Shanghai China 
Post code 201804 
报告编号 
Report number 
 
SCL-S-14-0263M 
委托者: 质量分析：曹晓俊 
Request person, dept： 
送样日期:  2014-08-26 
Request date:  
报告日期:  2014-09-04 
Report date：  
第8 页共8 页 
 
小结： 
1 零件弯折处厚度尺寸直接影响弯折处撕裂强度，且失效件中弯折处厚度尺寸存在较大差异，建议供应商改善零
件尺寸的控制方法，保证弯折处尺寸处于稳定、合理范围内。 
2 天窗柔性盖板两端有不平整和缺损现象，撕裂测试表明端部缺损会明显降低零件的撕裂强度。 
3 失效件材料定性、硬度、弯折处撕裂强度均满足材料实验大纲要求。 
4 失效件均受到外力导致弯折处开裂。失效件1 缺失部分为弯折处开裂后受锐物损伤，失效件2 开裂口起初区域
有锐物损伤。 
5 失效模拟表明天窗在正常工况下，柔性盖板正常开闭受力不会导致失效件类似的失效，在受侧向外力时会发生
如失效件情况的开裂。

File: 材料工程师/SCL-S-14-0264M-AP11-前卤素灯-龚伟.pdf.md
# SCL-S-14-0264M-AP11-前卤素灯-龚伟.pdf

 
上海汽车中心实验室
(SAIC Center Lab) 
中国·上海·嘉定区安研路201 号 
邮编. 201804 
No. 201 Anyan Road, Jiading District,  
Shanghai, China. 
Post code :200433 
报告编号：Report number 
SCL-S-14-0264M 
委托者Requestor：王怀军 
送样日期Deliver date：2014.08.27 
报告日期Report date：2014.08.31 
第 1 页 共 4 页 
Page 1 of 4  
 
零件号 
Part number 
10106455 
零件名称 
Part name 
前卤素灯 
CHL ASSY 
图纸日期 
Drawing date  
2012.10.22 
零件生产日期 
Production date 
2014.05.25 
供货商 
Supplier 
上海小糸车灯有限公司 
Shanghai Koito Automotive Lamp Co. Ltd. 
车型/项目 
Car type/project 
AP11 
 
   阶段性报告  Stage report        结论性报告 Conclusion report           测试报告 Test report 
Ⅰ.任务描述 Task description 
实验室受委托对前卤素灯进行失效原因分析，失效零件具体信息如下： 
As requested, QA lab has analyzed the invalid cause of CHL ASSY, and the information of invalid part is shown as 
following： 
零件信息：Part information 
零件名称 
Part name 
前卤素灯 
CHLASSY 
制造日期 
Production date 
2014.05.25 
VIN 码 
VIN number 
LSJA16E32EG067669 
销售日期 
Sale date 
2014.07.07 
车辆里程数 
Car mileage 
1016 km 
销售商 
Sale agent 
自贡槟豪 
失效模式描述 
Invalid situation 
description 
卡脚断裂 
Buckle fracture. 
原材料信息：Raw material information 
原材料及牌号 
Raw material 
and trademark 
PC-HT 
1895 
原材料厂商 
Raw material producer 
拜耳 
散件供应商 
Part supplier 
小糸 
金属热处理状态 
Metal heat treatment state 
/ 
失效零件见图1：The invalid part is shown in Fig 1.  
Ⅱ. 结论与建议 Conclusions and suggestions 
结论： 1. 失效件装配不当，受异常外力导致失效。  
2. 失效件材料含回料，但不是失效的主要原因。  
Conclusions:  1. The failure part was fractured by improper assemble with abnormal external force. 
2. The failure part contains reclaim, but it’s not the main reason.     
建议： 1. 供应商对装配环节做出整改。 
           2．供应商就材料问题做出解释并整改。 
Suggestions:  1. Suppliers rectify and reform the assemble parts. 
           2. Let the supplier explain the material problems and rectify. 
分发： 
Dispenser 
质量分析科 王怀军 
检验者： 
Identifier 
龚伟 
Gong Wei 
审核： 
Auditor 
狄春峰 
Dichunfeng 
批准： 
Approver 
 
日期： 
Date 
2014.09.02 
日期： 
Date 
2014.09.05 
日期： 
Date 
2014.09.05 
 


 
上海汽车中心实验室
(SAIC Center Lab) 
中国·上海·嘉定区安研路201 号 
邮编. 201804 
No. 201 Anyan Road, Jiading District,  
Shanghai, China. 
Post code :200433 
报告编号：Report number 
SCL-S-14-0264M 
委托者Requestor：王怀军 
送样日期Deliver date：2014.08.27 
报告日期Report date：2014.08.31 
第 2 页 共 4 页 
Page 2 of 4  
 
 
图1 失效件 
Fig. 1 Failure Part 
 
III. 测试结果 Test Results  
序
号 
No. 
试验项目 
Test item 
额定值 
Requirement 
试验结果 
Test result 
评价 Evaluation 
第一次 
第二次 
合格 
qualified 
不合格 
unqualified 
I 
失效件 
 
 
1 
红外（GB/T6040-2002） 
Infrared Spectroscopy 
PC 
PC 
× 
 
2 
玻璃化转变温度  
(GB/T 19644.2-2006)  
Glass transition temperature (℃) 
180±5 
159 
 
× 
3 
弯曲模量（DIN EN ISO 178） 
供货态 
Flexural Modulus(MPa) 
≥2060 
2330 
× 
 
4 
弯曲强度（DIN EN ISO 178） 
供货态 
Flexural Strength (MPa) 
≥80 
109 
× 
 
II 
新件 
 
 
1 
红外（GB/T6040-2002） 
Infrared Spectroscopy 
PC 
PC 
× 
 
2 
玻璃化转变温度  
(GB/T 19644.2-2006)  
Glass transition temperature (℃) 
180±5 
184 
× 
 
3 
弯曲模量（DIN EN ISO 178） 
供货态 
Flexural Modulus(MPa) 
≥2060 
2330 
× 
 
4 
弯曲强度（DIN EN ISO 178） 
供货态 
Flexural Strength (MPa) 
≥80 
113 
× 
 
小结：失效件含回料，但对材料力学性能无明显影响。 


 
上海汽车中心实验室
(SAIC Center Lab) 
中国·上海·嘉定区安研路201 号 
邮编. 201804 
No. 201 Anyan Road, Jiading District,  
Shanghai, China. 
Post code :200433 
报告编号：Report number 
SCL-S-14-0264M 
委托者Requestor：王怀军 
送样日期Deliver date：2014.08.27 
报告日期Report date：2014.08.31 
第 3 页 共 4 页 
Page 3 of 4  
 
Ⅳ. 宏观分析 Macroscopic observation 
失效说明： 
售后部门反应灯具内部有异物，解体后发现是零件卡脚断裂，如图2所示。 
  
图2 失效说明 
Fig. 2 Failure Introduction 
 
失效件断口如图3所示，断口周围无明显受力痕迹，断口无银纹，是受外力导致的脆断，断口
发展方向如图所示。 
  
 
图3 失效件 
Fig. 3 Failure Part  
供应商对总成件进行跌落实验，如图4所示，零件卡脚未断裂。 
 
图4 跌落实验 
Fig. 4 Drop Test  


 
上海汽车中心实验室
(SAIC Center Lab) 
中国·上海·嘉定区安研路201 号 
邮编. 201804 
No. 201 Anyan Road, Jiading District,  
Shanghai, China. 
Post code :200433 
报告编号：Report number 
SCL-S-14-0264M 
委托者Requestor：王怀军 
送样日期Deliver date：2014.08.27 
报告日期Report date：2014.08.31 
第 4 页 共 4 页 
Page 4 of 4  
 
供应商处模拟零件卡角未装到位就装配的情况，发现零件卡角断裂，经过晃动受力拍击后，卡
角掉入灯内，如图5所示，断裂形式与断口均与失效件类似。 
 
图5 装配实验 
Fig. 5 Assemble Test  
 
综上，零件在装配过程中安装不当后，受异常外力导致失效；失效件玻璃化转变温度偏低，系
添加回料所致，检查其力学性能，与新件无明显差异，所以失效件添加回料不是导致失效的主要原
因。
