Repository: kujaxr/obsidian-vault

File: 材料工程师/SCL-S-14-0265M-NSE-点火线圈支架螺栓-薛喜才.pdf.md
# SCL-S-14-0265M-NSE-点火线圈支架螺栓-薛喜才.pdf

 
上海汽车中心实验室 
SAIC Center Lab 
中国·上海·嘉定区安研路201 号 
邮编: 201804 
No 201 Anyan road, Jiading, Shanghai ,China 
Post code: 201804 
报告编号 
Report number 
 
SCL-S-14-0265M 
委托者: 质保部 乔建伟 
Request person, dept： 
委托编号:  /  
Request number: 
送样日期:  2014.08.28 
Request date:  
报告日期:  2014.09.11 
Report date：  
第1页共10页 
 
SMPV-0.2.3-002-QA -F01 
零件号Part number 
10038427 
零件名称 
Part name 
点火线圈支架 
Bracket-Coil ignition 
图纸日期Drawing date 
2013.09.11 
零件生产日期Part production date 
/ 
供货商 
Supplier 
上海联一 
车型/项目Car type/project 
NSE1.5SVCT 
DVP 材料大纲签署日期DVP material test plan date 
/ 
阶段性报告 Interim report                结论性报告 Conclusion report          
 
Ⅰ.任务描述 Task description 
实验室受委托对点火线圈支架进行失效原因分析，失效零件具体信息如下： 
As requested, SCL has analyzed the failure of Bracket-Coil ignition. The information of the failed part is as following： 
零件信息：Part information 
零件名称 
Part name 
点火线圈支架 
Bracket-Coil ignition 
车制造日期 
Vehicle production date 
/ 
VIN 码 
VIN 
/ 
销售日期 
Sale date 
/ 
车辆里程数 
Car mileage 
/ 
维修站名称 
Sale agent: 
/ 
失效模式描述 
Failure circumstance 
南京装配现场，NSE1.5SVCT 点火线圈支架焊接螺栓拉脱、拉断；NSE1.5SVCT bracket-Coil ignition 
welding bolt was pulled out at Nanjing assembly. 
原材料信息：Raw material information 
原材料及牌号 
Raw material specification 
螺栓：10B21(Q/BQB517-2009) 
原材料厂商 
Raw material producer 
/ 
散件供应商 
Component supplier 
/ 
金属热处理状态 
Metal heat treatment state 
螺栓：调质处理 
失效零件见图1：The failed part is shown in figure1. 
Ⅱ. 结论与建议 Conclusions and Suggestions 
结论Conclusions： 
1. 螺栓拉脱、拉断与其装配过程中受到较大的轴向拉力有关；The bolt was failed, which was related to a big tensile 
stress at the assembly process.  
2. 就目前零件，现有装配扭矩(装配扭矩10Nm)偏大，有开裂的可能；The present torsion was big, which might result 
in the parts cracking. 
3. 螺栓成分符合10B21 技术要求，芯部硬度略高于8.8 级要求；金相组织正常，表面脱碳层符合要求，螺栓中
径部位存在折叠；Chemical components met the requirement and core hardness was beyond the requirement. 
Microstructure was normal. Decarburization layer met the technical requirement. The folding defect was observed. 
建议Suggestions： 
1. 对已装车零件及目前装配工艺下零件进行风险评估；Evaluate the risk on the parts being loaded and the parts of 
the curren assembly process. 
2. 对比新旧状态的螺栓、螺母及点火线圈的变化；Distinguish the new parts and the old one. 
3. 优化现有装配工艺并评估其适宜性；Optimize the assembly process and check the suitability. 
4. 供应商应提高螺栓质量，避免折叠；同时调整螺栓的硬度，使其在要求范围内；Improve the quality of the bolts 
to prevent the folding defect and pay attention the bolts hardness, making sure it meet the requirement. 
分发: 
Distribution 
乔建伟  陆定钧 
检验者Author 
薛喜才 
Xue Xicai 
审核Auditor 
邵百明 
Shao Baiming 
批准Approver 
              
日期Date 
2014.09.12 
日期Date 
2014.09.12 
日期Date 
2014.09.12 


 
上海汽车中心实验室 
SAIC Center Lab 
中国·上海·嘉定区安研路201 号 
邮编: 201804 
No 201 Anyan road, Jiading, Shanghai ,China 
Post code: 201804 
报告编号 
Report number 
 
SCL-S-14-0265M 
委托者: 质保部 乔建伟 
Request person, dept： 
委托编号:  /  
Request number: 
送样日期:  2014.08.28 
Request date:  
报告日期:  2014.09.11 
Report date：  
第2页共10页 
 
SMPV-0.2.3-002-QA -F01 
III. 调查结果 Investigation Results  
2014 年8 月份南京装配现场，NSE1.5SVCT 点火线圈支架焊接螺栓再次发生拉脱、拉断，失效件照片及装配
位置见图1 所示。之前在6 月份时该零件曾经发生过螺栓拉脱的现象，详情见分析报告SCL-S-14-0202M。 
 
 
 
 
 
 
 
 
 
 
 
 
 
(a)失效件 
 
 
 
 
 
 
 
 
 
 
 
 
 
 
 
 
 
(b) 螺栓安装位置 
图1   点火线圈支架螺栓拉脱或拉断 
失效的点火线圈支架凸焊螺栓外观，见图2 ~图4 所示。由图可见： 
 
部分螺栓沿着螺牙根部拉断，断裂部位有颈缩现象，颈缩部位表面开裂；螺栓法兰面下凹，发生变形。 
点火线圈支架 
凸轮轴罩盖 


 
上海汽车中心实验室 
SAIC Center Lab 
中国·上海·嘉定区安研路201 号 
邮编: 201804 
No 201 Anyan road, Jiading, Shanghai ,China 
Post code: 201804 
报告编号 
Report number 
 
SCL-S-14-0265M 
委托者: 质保部 乔建伟 
Request person, dept： 
委托编号:  /  
Request number: 
送样日期:  2014.08.28 
Request date:  
报告日期:  2014.09.11 
Report date：  
第3页共10页 
 
SMPV-0.2.3-002-QA -F01 
 
部分螺栓沿着螺栓法兰面已拉脱，法兰面明显下凹，同时支架也发生了轻微的塑性变形。  
 
个别螺栓尚未完全拉脱，螺栓法兰面已开始下凹，见图4 所示。 
从上述失效件的外观来看，螺栓是在受到较大的轴向拉力后引起螺栓拉脱、拉断。 
 
 
 
 
 
 
 
 
 
 
 
 
 
 
 
 
 
 
 
 
 
图2 螺牙拉断、螺栓法兰面变形 
 
 
 
 
 
 
 
 
 
 
 
图3  螺栓法兰面拉脱、支架变形 
断口 


 
上海汽车中心实验室 
SAIC Center Lab 
中国·上海·嘉定区安研路201 号 
邮编: 201804 
No 201 Anyan road, Jiading, Shanghai ,China 
Post code: 201804 
报告编号 
Report number 
 
SCL-S-14-0265M 
委托者: 质保部 乔建伟 
Request person, dept： 
委托编号:  /  
Request number: 
送样日期:  2014.08.28 
Request date:  
报告日期:  2014.09.11 
Report date：  
第4页共10页 
 
SMPV-0.2.3-002-QA -F01 
 
 
 
 
 
 
 
 
 
图4  螺栓未完全拉脱 
点火线圈凸焊螺栓规格M6-6h，等级为8.8 级，螺栓尺寸见图5~图8 所示 
 
通过对拉脱或拉断螺栓尺寸测试显示，失效螺栓尺寸是正常的。 
 
螺栓光杆部位到法兰面过渡区由于受到焊接热的影响，局部区域组织发生转变，测试其硬度约在400HV0.3，
热影响区强度高于基体强度。螺栓法兰面未发现“结疤”或压伤痕迹。 
 
在拉断螺栓的非承载面中径部位存在折叠；与螺栓匹配的螺母牙型正常，未发现缺陷。 
 
 
 
 
 
 
 
 
 
 
 
 
 
 
 
 
 
 
 
 
 
图5  拉脱螺栓尺寸及宏观切片形貌 
螺栓尺寸要求： 
12 
热影响区 


 
上海汽车中心实验室 
SAIC Center Lab 
中国·上海·嘉定区安研路201 号 
邮编: 201804 
No 201 Anyan road, Jiading, Shanghai ,China 
Post code: 201804 
报告编号 
Report number 
 
SCL-S-14-0265M 
委托者: 质保部 乔建伟 
Request person, dept： 
委托编号:  /  
Request number: 
送样日期:  2014.08.28 
Request date:  
报告日期:  2014.09.11 
Report date：  
第5页共10页 
 
SMPV-0.2.3-002-QA -F01 
 
 
 
 
 
 
 
 
 
 
 
 
 
 
 
 
 
 
 
 
 
图6  未完全拉脱螺栓尺寸及宏观切片形貌 
 
 
 
 
 
 
 
 
 
 
 
 
 
 
 
法兰面下凹 
热影响区 
法
兰
面
下
凹 
螺母 
螺母牙型正常，螺
栓螺牙发生变形 


 
上海汽车中心实验室 
SAIC Center Lab 
中国·上海·嘉定区安研路201 号 
邮编: 201804 
No 201 Anyan road, Jiading, Shanghai ,China 
Post code: 201804 
报告编号 
Report number 
 
SCL-S-14-0265M 
委托者: 质保部 乔建伟 
Request person, dept： 
委托编号:  /  
Request number: 
送样日期:  2014.08.28 
Request date:  
报告日期:  2014.09.11 
Report date：  
第6页共10页 
 
SMPV-0.2.3-002-QA -F01 
 
 
 
 
 
 
 
 
 
 
 
图7  部分拉断的螺栓及螺母形貌 
 
 
 
 
 
 
 
 
 
 
 
 
 
 
 
 
 
 
 
 
 
图8  新的点火线圈支架 
 
 
 
螺母 
螺栓 
断
裂
面 
折叠 
螺栓非承载面存在折叠 


 
上海汽车中心实验室 
SAIC Center Lab 
中国·上海·嘉定区安研路201 号 
邮编: 201804 
No 201 Anyan road, Jiading, Shanghai ,China 
Post code: 201804 
报告编号 
Report number 
 
SCL-S-14-0265M 
委托者: 质保部 乔建伟 
Request person, dept： 
委托编号:  /  
Request number: 
送样日期:  2014.08.28 
Request date:  
报告日期:  2014.09.11 
Report date：  
第7页共10页 
 
SMPV-0.2.3-002-QA -F01 
材料检测  Material test 
材料测试结果如表1 所示。 
 
上汽技术图纸上该螺栓材料为20MnTiB，等级8.8；供应商提供的技术图纸上螺栓材质为20MnTiB 或10B21，
二者图纸不一致，但供应商反馈其供给上汽的该规格螺栓零件材料一直就是10B21。从检测结果来看，失效
件材质成分符合10B21 要求，芯部硬度略高于8.8 级要求。 
 
失效件微观组织为回火索氏体，是正常的；样品表面脱碳层深度符合要求。 
 
拉断螺栓中径部位存在折叠。 
表1 材料测试结果 
序号 
No. 
试验项目 
Test item 
额定值 
Requirement 
试验结果 
Test result 
评价 
Evaluation 
合格 
OK 
不合格 
Not OK 
1 
拉脱螺栓(8.8 级) 
10B21 
Q/BQB517-2009 
/ 
/ 
 
1.1 
化学成分 
C:0.18~0.23 
0.228 
× 
 
 
 
Si:≤0.10 
0.064 
× 
 
 
 
Mn:0.7~1.00 
0.877 
× 
 
 
 
P:≤0.030 
0.014 
× 
 
 
 
S:≤0.035 
0.0055 
× 
 
 
 
B:≥0.0008 
0.00096 
× 
 
1.2 
洛氏硬度HRC 
22~32HRC 
33.18, 33.99, 34.01 
 
× 
 
芯部硬度HV0.3 
/ 
304, 314, 318 
/ 
 
 
表面硬度HV0.3 
/ 
307, 318, 314 
/ 
 
 
表面硬度不应比芯部硬度高
30HV 
表面硬度-芯部硬度≤30HV 
表面硬度-芯部硬度
≤30HV 
× 
 
 
拉脱处硬度HV0.3 
/ 
314,340,302 
/ 
 
1.3 
表面全脱碳层深度 
≤0.015mm 
0.006 
× 
 
1.4 
牙型缺陷 
中径以下无折叠 
中径以下无折叠 
× 
 
1.5 
微观组织 
/ 
回火索氏体，见图9 
/ 
 
2 
拉断螺栓(牙根断裂) 
/ 
/ 
/ 
 
2.1 
洛氏硬度HRC 
22~32HRC 
33.52, 34.90, 34.55 
 
× 
 
芯部硬度HV0.3 
/ 
310, 304, 315 
/ 
 
 
表面硬度HV0.3 
/ 
296, 294, 305 
/ 
 
 
表面硬度不应比芯部硬度高
30HV 
表面硬度-芯部硬度≤30HV 
表面硬度-芯部硬度
≤30HV 
× 
 
 
螺栓光杆到法兰面过渡区硬
度HV0.3 
/ 
309, 309, 301 
 
 
2.2 
表面脱碳层 
≤0.015mm 
0.004 
× 
 
2.3 
牙型缺陷 
中径以下无折叠 
中径部位有折叠，见
图7 
 
× 
2.4 
微观组织 
/ 
回火索氏体，见图10 
/ 
 
 
 
 
 


 
上海汽车中心实验室 
SAIC Center Lab 
中国·上海·嘉定区安研路201 号 
邮编: 201804 
No 201 Anyan road, Jiading, Shanghai ,China 
Post code: 201804 
报告编号 
Report number 
 
SCL-S-14-0265M 
委托者: 质保部 乔建伟 
Request person, dept： 
委托编号:  /  
Request number: 
送样日期:  2014.08.28 
Request date:  
报告日期:  2014.09.11 
Report date：  
第8页共10页 
 
SMPV-0.2.3-002-QA -F01 
 
 
 
 
 
 
 
 
 
 
 
 
(a)拉脱位置金相组织                         
 
 
 
 
 
 
 
 
 
 
 
 
  (b)芯部组织  500x                      (c)牙型缺陷：未发现   100x 
图9   拉脱螺栓金相组织 
 
 
 
 
 
 
 
 
 
 
 
 
        (a) 芯部组织  500x                    (b) 螺栓光杆与法兰面弯角处金相组织  200x 
图10   拉断螺栓金相组织 
 
热影响区 
支架 
螺栓 
法
兰
面 
拉脱导致的微裂纹 


 
上海汽车中心实验室 
SAIC Center Lab 
中国·上海·嘉定区安研路201 号 
邮编: 201804 
No 201 Anyan road, Jiading, Shanghai ,China 
Post code: 201804 
报告编号 
Report number 
 
SCL-S-14-0265M 
委托者: 质保部 乔建伟 
Request person, dept： 
委托编号:  /  
Request number: 
送样日期:  2014.08.28 
Request date:  
报告日期:  2014.09.11 
Report date：  
第9页共10页 
 
SMPV-0.2.3-002-QA -F01 
现场调查与分析： 
 
南京生产现场使用手持式电枪装配该螺栓，PAM 要求扭矩为8~12Nm，生产现场实际设定扭矩为10Nm，
在PAM 要求范围内；电枪转速设定为每分钟60→200→20→10，转速设定是正常的，现场工程师反馈其
他装配过程也无异常。 
 
2014 年之前，该点火线圈支架是由南京申迪供应的，未反馈有螺栓拉脱的现象，其库存件用至今年4 月
份；后面切换至上海联一(螺栓的生产厂家未发生变化，但凸焊和表面电泳厂家发生了改变)，在6 月份就
开始出现螺栓拉脱、拉断现象，8 月份再次发生拉脱、拉断现象。南京生产现场暂行采取的措施是降低该
螺栓的装配扭矩为8.5Nm，但9 月初又发现三个零件拉脱。 
 
失效发生后，上海联一提供了与失效件同规格的点火线圈包括电泳漆前、电泳漆后的零件进行拉断扭矩试
验。在南京装配现场，使用扭矩扳手对点火线圈支架前后两个拧紧螺母施力，直至破坏，记录拉脱或拉断
时的扭矩，螺母、点火线圈均为新零件，测试结果见表2。表3 为南京现场工程师之前进行破坏扭矩试验
结果，试验时使用新的点火线圈、支架、螺母。 
从上述试验结果来看，电泳漆之前的螺栓拉脱或拉断时的扭矩约为14Nm，电泳漆后的零件拉脱或拉断时的扭
矩约为10 ~ 12Nm，而实际装配扭矩控制为10Nm，同时电枪转速要高于手动转速，生产线上的实际装配扭矩
要大于10Nm，很可能导致螺栓拉脱或拉断。 
表2  螺栓拉断或拉脱时扭矩测试结果 
表3  南京现场扭矩试验结果 
零件No 
位置 
拉断或拉脱时的扭矩（Nm） 
结果 
备注 
1# 
前端 
12.34 
从头部（法兰）拉脱 
/ 
后端 
10.64 
螺栓螺牙根部缩颈断裂 
法兰部位也有拉脱迹象 
2# 
前端 
10.33 
螺栓螺牙根部缩颈断裂 
法兰部位也有拉脱迹象 
后端 
10.26 
从头部（法兰）拉脱 
/ 
3# 
前端 
10.62 
螺栓螺牙根部断裂 
法兰部位也有拉脱迹象 
后端 
12.13 
螺栓螺牙根部断裂 
法兰部位也有拉脱迹象 
2014 年9 月10 号，南京生产现场随机抽取15 个样品，送至工程螺纹接头开发试验室进行螺栓接头试验，试验
现场照片及测试结果见图11~图12。从试验结果统计结果来看： 
 
试验中有两种失效模式，分别是螺栓断裂和焊接螺栓头部拉脱，此现象与南京工厂发现相符。 
 
就目前的零件，10Nm 安装扭矩对于该接头偏大，接头发生失效的概率至少1%；要保证不发生失效，安装
扭矩最大值不要超过7Nm. 但7Nm 是否可以足够固定该接头，需要其他证据。 
 
 
 
 
 
  零件No 
位置 
拉断或拉脱时的扭矩（Nm） 
结果 
上海联一 
无电泳漆 
前端 
14Nm，13.6 Nm 
螺栓螺牙根部缩颈断裂 
后端 
14.88 Nm，15.6Nm 
螺栓螺牙根部缩颈断裂 
上海联一 
有电泳漆 
前端 
11.98 Nm 
螺栓螺牙根部断裂 
后端 
12.87 Nm 
从头部（法兰）拉脱 


 
上海汽车中心实验室 
SAIC Center Lab 
中国·上海·嘉定区安研路201 号 
邮编: 201804 
No 201 Anyan road, Jiading, Shanghai ,China 
Post code: 201804 
报告编号 
Report number 
 
SCL-S-14-0265M 
委托者: 质保部 乔建伟 
Request person, dept： 
委托编号:  /  
Request number: 
送样日期:  2014.08.28 
Request date:  
报告日期:  2014.09.11 
Report date：  
第10页共10页 
 
SMPV-0.2.3-002-QA -F01 
 
 
 
 
 
 
 
 
 
 
 
 
 
 
图11 螺栓接头试验结果 
 
 
 
 
 
 
 
 
 
 
 
 
 
 
图12  接头试验现场及零件失效模式 
 
 
 
 
试
验
现
场 
失效模式

File: 材料工程师/SCL-S-14-0266M-AP11-油底壳-朱玲斌.pdf.md
# SCL-S-14-0266M-AP11-油底壳-朱玲斌.pdf

 
上海汽车中心实验室 
SAIC Center Lab 
中国·上海·嘉定区安研路201 号 
邮编： 201804 
No 201 Anyan road, Jiading, Shanghai China 
Post code: 201804 
报告编号 
Report number 
 
SCL-S-14-0266M 
委托者: 质保部  郭强 
Request person, dept： 
委托编号:  /  
Request number: 
送样日期:  2014.8.29 
Request date:  
报告日期:  2014.9.17 
Report date：  
第1页共4页 
 
SMPV-0.2.3-002-QA -F01 
零件号Part number 
10019859 
零件名称 
Part name 
下曲轴箱分总成 1.3l&1.5SVCT 
Crankcase Lower SUB-Assembly 
图纸日期Drawing date 
2009-04-15 
零件生产日期Part production date 
/ 
供货商 
Supplier 
上海幸福摩托车有限公司 
车型/项目Car type/project 
AP11 
DVP 材料大纲签署日期DVP material test plan date 
/ 
阶段性报告 Interim report                结论性报告 Conclusion report          
 
Ⅰ.任务描述 Task description 
实验室受委托对油底壳进行失效原因分析，失效零件具体信息如下： 
As requested, SCL has analyzed the failure of oil pan. The information of the failed part is as following： 
零件信息：Part information 
零件名称 
Part name 
油底壳 
Oil pan 
车制造日期 
Vehicle production date 
/ 
VIN 码 
VIN 
LSJA16E32CG049895 
销售日期 
Sale date 
/ 
车辆里程数 
Car mileage 
32227km 
维修站名称 
Sale agent 
云南嘉信 
失效模式描述 
Failure circumstance  
AP11 在4S 店保养时发现油底壳放油孔附近出现裂纹 
Crack found near the oil drain hole in oil pan when AP11 maintenance in 4S store. 
原材料信息：Raw material information 
原材料及牌号 
Raw material specification 
A380 
原材料厂商 
Raw material producer 
/ 
散件供应商 
Component supplier 
/ 
金属热处理状态 
Metal heat treatment state 
/ 
失效零件见图1：The failed part is shown in figure 1 
 
Ⅱ. 结论与建议 Conclusions and Suggestions 
 
结论Conclusions： 
（1） 油底壳受到较大载荷开裂，裂纹源位于结构变形位置。The oil pan fracture due to overload, the crack source 
is at the position of structure deformation. 
（2） 检测区域孔隙率为2.9%，最大单孔小于0.5mm。The porosity is 2.9% in the detection region, the largest 
single hole diameter is less than 0.5mm. 
（3） 失效件成分符合要求，硬度及组织正常。The composition of failure part meets the requirement, the hardness 
and microstructure are normal. 
 
建议Suggestions： 
（1） 调查4S 店保养装配过程。Investigation of the 4S store maintenance assembly process. 
（2） 调查油底壳失效前车辆的使用情况。Investigation the use of vehicle before the failure of oil pan . 
 
 
分发: 
Distribution 
质保部 郭强 
检验者Author 
朱玲斌 
Zhu Lingbin 
审核Auditor 
邵百明 
Shao Baiming 
批准Approver 
 
日期Date 
2014.9.17 
日期Date 
2014.9.18 
日期Date 
2014.9.22 


 
上海汽车中心实验室 
SAIC Center Lab 
中国·上海·嘉定区安研路201 号 
邮编： 201804 
No 201 Anyan road, Jiading, Shanghai China 
Post code: 201804 
报告编号 
Report number 
 
SCL-S-14-0266M 
委托者: 质保部  郭强 
Request person, dept： 
委托编号:  /  
Request number: 
送样日期:  2014.8.29 
Request date:  
报告日期:  2014.9.17 
Report date：  
第2页共4页 
 
SMPV-0.2.3-002-QA -F01 
III. 调查结果 Investigation Results  
AP11 在4S 店保养时，发现油底壳放油孔附近出现开裂，此时车辆里程32227km。检查油底壳并未发现
明显磕碰或异物撞击痕迹，据4S 店索赔员介绍，该车辆的维修记录显示并未出现过重大事故，记录中有的维修
多为车辆外壳体部分的普通磕碰。此前保养时也未发现放油孔给附近有漏油或开裂现象。 
送至实验室失效件如图1a 所示，图1b 为开裂位置放大图，由图可以知道： 
 开裂发生在油底壳放油孔区域，开裂已经延伸至放油孔； 
 放油孔法兰面压痕正常，无螺栓松动迹象，附近不同颜色的色标表明该放油孔螺栓曾多次拧开复紧，色
标与螺栓上一致。保养清理油底壳时也需要拧开放油孔螺栓。 
 
a  油底壳宏观形貌 
b   开裂位置放大图 
图1  失效位置放大图 
断口分析  Fracture Analysis 
将油底壳开裂位置打开口，分别见断口1（图2a，2c）和断口2（图2b，2d），实线箭头代表裂纹的扩展方
向，由图可知： 
 
断口类型为过载，裂纹起源于放油孔边缘明显结构变形位置，两侧断口存在明显的人字形过载断裂特征； 
 
断口1 和断口2 的受力面痕迹对比显示，断口2 所在的螺纹受力挤压变形相对较严重，这是由于放油孔
开裂后还存在拧紧过程，断口1 所在的螺纹受到的力随着裂纹的扩展有所释放，而断口2 所在的螺纹却
会承受更多的夹紧力。 
 
裂纹扩散尾端的人字形条纹可以排除车辆运行中长时间振动导致的疲劳开裂； 
 
整个断口颜色相差不明显，裂纹源附近无明显缺陷； 
 
根据裂纹走向，在供应商处对新油底壳预制缺口以不同方式进行装配螺栓无法再现该断裂模式。 
 
a   断口1 低倍形貌 
b   断口2 低倍形貌 
断口1 
断口2 


 
上海汽车中心实验室 
SAIC Center Lab 
中国·上海·嘉定区安研路201 号 
邮编： 201804 
No 201 Anyan road, Jiading, Shanghai China 
Post code: 201804 
报告编号 
Report number 
 
SCL-S-14-0266M 
委托者: 质保部  郭强 
Request person, dept： 
委托编号:  /  
Request number: 
送样日期:  2014.8.29 
Request date:  
报告日期:  2014.9.17 
Report date：  
第3页共4页 
 
SMPV-0.2.3-002-QA -F01 
c  断口2 局部放大形貌 
d  断口2 局部放大形貌 
图2  失效件断口剖面形貌 
 
材料测试  Material Test Results 
对失效件材料进行检测，其结果如下： 
（1） 失效件材料化学成分合格，硬度正常； 
（2） 失效件孔隙率和最大单孔直径符合SMTC 5 200 030的相关要求； 
（3） 失效件组织为白色大块状a相+细小杆状共晶Si+少量灰色块状初晶Si，变质正常。 
表1  材料检测结果 
序号 
No. 
测试项目 
Test item 
额定值 
Requirement 
试验结果 
Test result 
评价 Evaluation 
合格 
OK 
不合格 
Not OK 
1 
成分 
Chemical components 
A380 
 (ASTM B85-2003) 
 
 
 
Si 
7.5~9.5 
9.093 
× 
 
Fe 
≤2.0 
0.906 
× 
 
Cu 
3.0~4.0 
3.638 
× 
 
Mn 
≤0.50 
0.261 
× 
 
Mg 
≤0.10 
0.059 
× 
 
Ni 
≤0.50 
0.055 
× 
 
Zn 
≤3.0 
1.491 
× 
 
Sn 
≤0.35 
0.087 
× 
 
Al 
余量 
84.22 
× 
 
2 
硬 度 
Hardness 
/ 
HB2.5/62.5： 104,108,106 
/ 
 
3 
孔隙率(1) 
Porosity 
最大孔隙率≤5% 
最大孔洞≤1mm 
孔隙率 ：2.9% 
× 
 
最大孔洞：≤0.5mm 
× 
 
4 
微观组织 
Microstructure 
/ 
白色大块状a 相+细小杆状共
晶Si+少量灰色块状初晶Si 
/ 
 
注： （1）根据SMTC 5 200 030-2013 规定，参照D5/1 要求 
 
受力面 


 
上海汽车中心实验室 
SAIC Center Lab 
中国·上海·嘉定区安研路201 号 
邮编： 201804 
No 201 Anyan road, Jiading, Shanghai China 
Post code: 201804 
报告编号 
Report number 
 
SCL-S-14-0266M 
委托者: 质保部  郭强 
Request person, dept： 
委托编号:  /  
Request number: 
送样日期:  2014.8.29 
Request date:  
报告日期:  2014.9.17 
Report date：  
第4页共4页 
 
SMPV-0.2.3-002-QA -F01 
图3  孔隙率 
 
图4   金相组织

File: 材料工程师/SCL-S-14-0267M IS12功率模块.pdf.md
# SCL-S-14-0267M IS12功率模块.pdf

 
上海汽车中心实验室 
SAIC Center Lab 
中国·上海·嘉定区安研路201 号 
邮编：201804 
No 201 Anyan road, Jiading, Shanghai China 
Post code: 201804 
报告编号 
Report number 
 
SCL-S-14-0267M 
委托者:  质量分析科 薛俊 
Request person, dept： 
委托编号:  /  
Request number: 
送样日期:  2014.08.28 
Request date:  
报告日期:  2014.09.02 
Report date：  
第1 页共8 页 
 
SMPV-0.2.3-002-QA -F01 
零件号Part number 
/ 
 零件名称 
Part name 
功率模块 
Power module 
图纸日期Drawing date 
/ 
零件生产日期Part production date 
/ 
 供货商 
Supplier 
德尔福空调 
DELPHI 
车型/项目Car type/project 
IS12 
DVP 材料大纲签署日期DVP material test plan date 
/ 
阶段性报告 Interim report                结论性报告 Conclusion report          
 
Ⅰ.任务描述 Task description 
实验室受委托对功率模块进行失效原因分析，失效零件具体信息如下： 
As requested, SCL has analyzed the failure of the clutch housing. The information of the failed part is as following： 
零件信息：Part information 
零件名称 
Part name 
功率模块 
Power module 
车制造日期 
Vehicle production date 
1#：2011.06.25 
2#：/ 
VIN 码 
VIN 
1#:LSJW34G34BJ013211 
2#:LSJW34G34BJ16156 
销售日期 
Sale date 
/ 
车辆里程数/测试寿命 
Car mileage/Test life 
1#:67039km 
2#:36020km 
维修站名称 
Sale agent 
/ 
失效模式描述 
Failure circumstance  
空调不工作，拆解发现功率模块接插件出现烧蚀（1#件）或高温（2#件）。 
原材料信息：Raw material information 
原材料及牌号 
Raw material specification 
/ 
原材料厂商 
Raw material producer 
/ 
散件供应商 
Component supplier 
上海逸航 
金属热处理状态 
Metal heat treatment state 
/ 
失效零件见图1：The failed part is shown in figure 1.  
Ⅱ. 结论与建议 Conclusions and Suggestions 
结论Conclusions： 
（1）1#失效件在针脚焊缝以及与母端接触的区域出现了过热，并且由于过热，针脚于焊缝处发生了断裂。其原因是由
于焊缝处导电不良而先发生了过热，并引起了针脚与母端接触不良所致。由于焊缝已损坏，因此无法判断焊缝处导电
不良的原因。The no.1 failed part bore high temperature at the weld and touching area with the female end and at the same time, the pin was broken because of high temperature. This is 
because the poor conductivity of the weld made high temperature first, and then it caused the poor contact between the pin and the female end. The weld was damaged, so it can’t tell the cause. 
（2）2#失效件的一个针脚由于焊缝中存在大的焊接孔洞和裂纹而引起焊缝接触不良，最终导致局部过热。该裂纹起源
于应力集中的焊趾和孔洞处，其产生与焊缝中的孔洞对焊接强度的削弱以及局部振动和温度交替变换产生的应力有关。
The pin of no. 2 failed part was with local overheating because of poor contact caused by the big welding holes and crack in the weld. The cracks started from the weld toe and hole with stress 
concentration, maybe which was related with the weld strength reduced by the weld hole and the stress caused by location vibration and temperature change. 
（3）针脚表面镀层为Ni/Sn 层，未见异常。The coating of the pin is Ni/Sn，which is normal. 
建议Suggestions： 
（1）控制焊接过程工艺，确保焊缝质量及稳定性。Control the weld process and ensure the weld quality and stability. 
（2）抽检公端和母端匹配尺寸，以判断其是否稳定。Sample the male end and female end for matching size to judge the stability. 
（3）检查接插件处的振动；如果过大，降低其振动。Check the vibration of the connecter location and if it is big, it should be reduced. 
分发: 
Distribution 
质量分析科 薛俊 
检验者Author 
邵百明 
Shao Baiming 
审核Auditor 
邵百明 
Shao Baiming 
批准Approver 
 
日期Date 
2014.09.05 
日期Date 
2014.09.05 
日期Date 
2014.09.05 


 
上海汽车中心实验室 
SAIC Center Lab 
中国·上海·嘉定区安研路201 号 
邮编：201804 
No 201 Anyan road, Jiading, Shanghai China 
Post code: 201804 
报告编号 
Report number 
 
SCL-S-14-0267M 
委托者:  质量分析科 薛俊 
Request person, dept： 
委托编号:  /  
Request number: 
送样日期:  2014.08.28 
Request date:  
报告日期:  2014.09.02 
Report date：  
第2 页共8 页 
 
SMPV-0.2.3-002-QA -F01 
III. 调查结果 Investigation Results  
    售后W5 空调不工作，拆解发现功率模块接插件PIN 针脚出现过热或烧损。失效件如图1 和图2 所示。 
 
（a）局部针脚过热                           （b）收到的失效件 正面 
 
（c）背面焊接处                        （d）过热的针脚（烧蚀的一面） 
 
（e）接触区域的黑色印记                   （f）过热的针脚（另一面） 
图1  1#失效件 
 
 
取样部位 
黄色的区域显示表面镀层已不存在，
表面此处可能出现了较高的温度。 


 
上海汽车中心实验室 
SAIC Center Lab 
中国·上海·嘉定区安研路201 号 
邮编：201804 
No 201 Anyan road, Jiading, Shanghai China 
Post code: 201804 
报告编号 
Report number 
 
SCL-S-14-0267M 
委托者:  质量分析科 薛俊 
Request person, dept： 
委托编号:  /  
Request number: 
送样日期:  2014.08.28 
Request date:  
报告日期:  2014.09.02 
Report date：  
第3 页共8 页 
 
SMPV-0.2.3-002-QA -F01 
 
（a）电路板（针脚头部一侧）                   （b）电路板（针脚尾部一侧） 
 
（c）针脚表面                                    （d）正常的针脚表面 
图2 2#失效件 
由图1 可见： 
 
1#失效件的一个针脚严重过热，表面颜色较深；一侧的根部的镀层已不存在，表明此处可能出现
了较高的温度 
 
一侧表面与母端接触的区域发黑，显示局部出现了过热，表层的Sn 已烧损（见图5（e））； 
 
发黑的痕迹有些倾斜，表明过热时公端与母端接触处于非正常的状态。另两针脚接触痕迹未见明
显的异常。 
 
断裂面的轮廓线弯弯曲曲，不同于常见的机械力作用下的疲劳或者过载断裂轮廓，与局部过热有
关。 
由图2 可见： 
 
2#失效件的1 个针脚表面呈现彩色，且其焊缝表面发黄，显示该针脚出现了过热现象。 
1#和2#失效件的两个失效针脚均是电流较大的针脚；未出现失效的针脚电流较小。 
 
焊缝表面发
黄，显示出
现了高温 
焊缝表面发
黄，显示出
现了高温 
出现异常的
针脚表面呈
彩色 
取样部位 


 
上海汽车中心实验室 
SAIC Center Lab 
中国·上海·嘉定区安研路201 号 
邮编：201804 
No 201 Anyan road, Jiading, Shanghai China 
Post code: 201804 
报告编号 
Report number 
 
SCL-S-14-0267M 
委托者:  质量分析科 薛俊 
Request person, dept： 
委托编号:  /  
Request number: 
送样日期:  2014.08.28 
Request date:  
报告日期:  2014.09.02 
Report date：  
第4 页共8 页 
 
SMPV-0.2.3-002-QA -F01 
断口分析 Fracture Surface Analysis 
图3 显示的是1#失效件断裂针脚的断口。整个断口表面为金属结晶的表面形态，无断口的形貌；后续
金相检查显示：断裂面附着一层金属层，可能是锡。 
 
（a）断口                                         （b）区域1 
 
 
（c）区域2                                        （d）区域3 
图3 1#失效件针脚断口 
 
 
检测区域1 
检测区域2 
检测区域3 


 
上海汽车中心实验室 
SAIC Center Lab 
中国·上海·嘉定区安研路201 号 
邮编：201804 
No 201 Anyan road, Jiading, Shanghai China 
Post code: 201804 
报告编号 
Report number 
 
SCL-S-14-0267M 
委托者:  质量分析科 薛俊 
Request person, dept： 
委托编号:  /  
Request number: 
送样日期:  2014.08.28 
Request date:  
报告日期:  2014.09.02 
Report date：  
第5 页共8 页 
 
SMPV-0.2.3-002-QA -F01 
金相分析Metallographic Analysis 
 1# 失效件 
按照图1 所示的取样部位，对1#失效件进行取样，其金相如图4 和图5 所示。由图可见： 
 
依据长度判断：断裂位置处于针脚焊趾的区域。 
 
断口表面覆盖着一层金属层，可能是锡层；其焊缝中的第二相相对于未失效针脚的明显增多，这
可能与针脚的金属元素融入焊缝或局部过热有关。 
 
断口处局部明显凹陷（图5（d）），显示表面的材料被去除。其原理可能是局部高温熔化了针脚或
者高温下熔化的焊锡与表面材料发生了反应。 
 
发黑的区域表面凹凸不平，是局部接触不良产生了高温所致。 
 
电流产生的高温影响范围小，未对周围的材料组织产生明显的影响。 
 
由于焊缝出现了高温和烧损，因此无法判断最初的焊缝质量。 
 
（a）金相全貌 
 
（b）局部烧熔                                     （c）断裂处  局部有烧熔 
图4 焊接处的金相检验 
 
 
 
损伤区域的
组织应该是
熔化后凝固
形成 
损伤区域的组织
应该是熔化后凝
固形成 


 
上海汽车中心实验室 
SAIC Center Lab 
中国·上海·嘉定区安研路201 号 
邮编：201804 
No 201 Anyan road, Jiading, Shanghai China 
Post code: 201804 
报告编号 
Report number 
 
SCL-S-14-0267M 
委托者:  质量分析科 薛俊 
Request person, dept： 
委托编号:  /  
Request number: 
送样日期:  2014.08.28 
Request date:  
报告日期:  2014.09.02 
Report date：  
第6 页共8 页 
 
SMPV-0.2.3-002-QA -F01 
 
（a）全貌 
 
（b）区域1                                       （c）区域2 
 
（d）断裂区                                      （e）表面烧蚀区 
图5 针脚处的金相检验 
 
 
 
 
 
 


 
上海汽车中心实验室 
SAIC Center Lab 
中国·上海·嘉定区安研路201 号 
邮编：201804 
No 201 Anyan road, Jiading, Shanghai China 
Post code: 201804 
报告编号 
Report number 
 
SCL-S-14-0267M 
委托者:  质量分析科 薛俊 
Request person, dept： 
委托编号:  /  
Request number: 
送样日期:  2014.08.28 
Request date:  
报告日期:  2014.09.02 
Report date：  
第7 页共8 页 
 
SMPV-0.2.3-002-QA -F01 
 2# 失效件 
按照图2 所示，对2#失效件，进行金相取样。检验结果如图6 所示。对比失效的针脚和未失效的针脚可以
看出： 
 
失效针脚存在裂纹和孔洞；裂纹起源于焊趾和孔洞的区域。裂纹的产生可能与针脚的振动或者温度变
化产生的应力有关，因为焊趾和孔洞处存在一定的应力集中，容易产生裂纹。内部的孔洞是由于焊接
造成的；大的孔洞会降低焊缝的强度，也会促使裂纹的产生。裂纹和孔洞均会降低导电性，增加电阻，
导致焊缝处出现高温。 
 
未失效针脚的焊缝未见裂纹，无大的孔洞。 
 
（a）金相全貌 
 
（b）局部                                       （c）不同深度的截面 
图6 2#失效件的金相检验 
 
 
 
 
 
 
 
 
裂纹 
裂纹 
裂纹 


 
上海汽车中心实验室 
SAIC Center Lab 
中国·上海·嘉定区安研路201 号 
邮编：201804 
No 201 Anyan road, Jiading, Shanghai China 
Post code: 201804 
报告编号 
Report number 
 
SCL-S-14-0267M 
委托者:  质量分析科 薛俊 
Request person, dept： 
委托编号:  /  
Request number: 
送样日期:  2014.08.28 
Request date:  
报告日期:  2014.09.02 
Report date：  
第8 页共8 页 
 
SMPV-0.2.3-002-QA -F01 
表面镀层检验 Surface Coating Test 
采用EDX 对表层的元素进行检测，检测结果如表1 所示。其中Cu 和Zn 来自于基材（H62）；Ni 和
Sn 来自于表面镀层。图纸要求表面镀层为Ni 和Sn，由此可见：失效件表面镀层材质未见异常。 
由于失效件表面镀层有些损伤，因此和新件相比，各元素的相对百分比存在明显的差异。 
 
表1 表层元素EDX 检测结果 
样品 
元素 
Cu 
Zn 
Ni 
Sn 
失效件 
42.18% 
24.54% 
23.76% 
9.52% 
新件 
36.98% 
23.93% 
8.68% 
30.42% 
 
综合分析Comprehensive Analysis 
 
基于对1#失效件的检测可以看出，针脚在与母端接触的区域以及断裂处（焊缝处）均出现了过热；并
且焊缝处的过热导致针脚于焊缝处发生了断裂。针脚过热失效的过程存在如下两种可能性： 
（1） 针脚在焊缝的区域出现了接触不良，并产生了高温，最终引起针脚的断裂以及针脚与母端接触区
域发生了改变，呈倾斜状，从而引起针脚表面的过热和发黑。 
（2） 针脚与母端接触不良出现了过热；较高的温度导致焊缝软化；于是在振动中，焊缝处接触不良，
出现了高温，最终针脚出现断裂。 
 
该车辆的行驶里程数为67039km。如果针脚表面先接触不良，通常针表面的损伤程度会比较严重，但
是从实际的检验来看，表面出现了过热和损伤，但深度较浅。其产生的热量对焊缝产生影响的可能性
也较小。 
 
针脚表面接触形成的黑色印呈明显的倾斜状，显示过热时，针脚处于非正常的接触状态；而另两针脚
表面的接触痕迹未见明显的异常。由此来看，黑色印记可能是较严重的过热后，导致电路板变形，母
端的壳体熔融或变形，引起公端与母端接触发生了改变所致。 
 
基于上述分析来看，针脚与母端接触不良导致焊缝处接触不良的可能性较小；其过热最早很可能产生
于针脚的焊缝处。 
 
从2#失效件的检测来看，公端与母端表面的接触痕迹无异常；其过热产生于针脚的焊缝处。该过热与
焊缝的孔洞和裂纹导致接触不良有关。孔洞来自焊接的过程；如果孔洞过多或者焊缝的强度偏低，在
线束的振动或者温度变化下，可能在应力较大的区域（焊趾和孔洞的应力集中点）形成裂纹；产生的
裂纹和原先的孔洞会一起降低焊缝处的导电性，引起焊缝过热。 
 
焊缝处的过热发生后，如果随着时间的延长，会引起接插件进行一步的损坏，如塑料件的烧损；最后，
可能导致公端与母端接触不良，引起针脚接触面的高温烧损。也就是1#失效件的失效情形。

File: 材料工程师/SCL-S-14-0268M-IP-前制动钳螺栓-李大维.pdf.md
# SCL-S-14-0268M-IP-前制动钳螺栓-李大维.pdf

 
上海汽车中心实验室 
SAIC Center Lab 
中国·上海·嘉定区安研路201 号 
邮编：201804 
No 201 Anyan road, Jiading, Shanghai China 
Post code: 201804 
报告编号 
Report number 
 
SCL-S-14-0268M 
委托者:  SQE:严力航 
Request person, dept： 
委托编号:  /  
Request number: 
送样日期:  2014.09.02 
Request date:  
报告日期:  2015.01.06 
Report date：  
第1 页共5 页 
 
SMPV-0.2.3-002-QA -F01 
零件号Part number 
91000153 
 零件名称 
Part name 
前制动钳螺栓 
图纸日期Drawing date 
/ 
零件生产日期Part production date 
/ 
 供货商 
Supplier 
浙江明泰 
车型/项目Car type/project 
IP 
DVP 材料大纲签署日期DVP material test plan date 
/ 
阶段性报告 Interim report                结论性报告 Conclusion report          
 
Ⅰ.任务描述 Task description 
实验室受委托对前制动钳螺栓装配断裂失效原因分析，失效零件具体信息如下： 
As requested, SCL has analyzed the failure of the bolt. The information of the failed part is as following： 
零件信息：Part information 
零件名称 
Part name 
前制动钳螺栓 
车制造日期 
Vehicle production date 
2014.08.28 
VIN 码 
VIN 
/ 
销售日期 
Sale date 
/ 
车辆里程数/测试寿命 
Car mileage/Test life 
0km 
维修站名称 
Sale agent 
/ 
失效模式描述 
Failure circumstance  
前制动钳装配时断裂。装配扭矩为100±10 Nm。 
原材料信息：Raw material information 
原材料及牌号 
Raw material specification 
SCM435 
原材料厂商 
Raw material producer 
宝钢 
散件供应商 
Component supplier 
/ 
金属热处理状态 
Metal heat treatment state 
调质 
失效零件见图1：The failed part is shown in figure 1.  
 
Ⅱ. 结论与建议 Conclusions and Suggestions 
 
结论Conclusions： 
（1）失效件属过载断裂，可能与装配过程有关。  
The part failured belong to overload crack. May be related to the assembly process 
（2） 失效件的材料性能符合图纸技术要求。  
The material properties of the part meet the technical requirements of the drawing 
 
建议Suggestions： 
（1） 建议系统排查螺栓装配过程及配合件状态。  
Recommended System investigation assembly process and fitting state 
 
 
分发: 
Distribution 
SQE: 严力航 
检验者Author 
李大维 
Lidawei 
审核Auditor 
邵百明 
Shaobaiming 
批准Approver 
 
日期Date 
2015.01.06 
日期Date 
2015.01.06 
日期Date 
2015.01.06 


 
上海汽车中心实验室 
SAIC Center Lab 
中国·上海·嘉定区安研路201 号 
邮编：201804 
No 201 Anyan road, Jiading, Shanghai China 
Post code: 201804 
报告编号 
Report number 
 
SCL-S-14-0268M 
委托者:  SQE:严力航 
Request person, dept： 
委托编号:  /  
Request number: 
送样日期:  2014.09.02 
Request date:  
报告日期:  2015.01.06 
Report date：  
第2 页共5 页 
 
SMPV-0.2.3-002-QA -F01 
III. 调查结果 Investigation Results  
临港总装在装配IP 前制动钳时螺栓发生断裂，共两例，装配扭矩为100Nm。断裂螺栓使用同批次的
螺栓更换后再次装配时没有断裂。现场装配的照片如图1 所示。 
 
图1  螺栓装配位置图 
收到委托者提供的样品两件：断裂螺栓（失效件）、完好螺栓实物形貌见图2。 
  
 
图2  失效螺栓和完好螺栓（对手零件未收到） 
 
 
 
 
卡钳支架 
断裂螺栓 
完好螺栓 
断裂螺栓 
试验切割位
置 


 
上海汽车中心实验室 
SAIC Center Lab 
中国·上海·嘉定区安研路201 号 
邮编：201804 
No 201 Anyan road, Jiading, Shanghai China 
Post code: 201804 
报告编号 
Report number 
 
SCL-S-14-0268M 
委托者:  SQE:严力航 
Request person, dept： 
委托编号:  /  
Request number: 
送样日期:  2014.09.02 
Request date:  
报告日期:  2015.01.06 
Report date：  
第3 页共5 页 
 
SMPV-0.2.3-002-QA -F01 
Ⅳ、断口分析 Fracture Analysis： 
1、宏观观察，断口起伏较大，具有缩颈现象，表明断裂前发生了明显塑性变形，是过载韧性断裂，见图3。 
2、使用扫描电镜观察，整个断口均为韧窝形貌，进一步说明该失效件是由于过载引起的韧性断裂，见图4。 
 
图3  断裂螺栓宏观检查 
 
          
 
图4  断口形貌检查  SEM 
试验切割位
置 


 
上海汽车中心实验室 
SAIC Center Lab 
中国·上海·嘉定区安研路201 号 
邮编：201804 
No 201 Anyan road, Jiading, Shanghai China 
Post code: 201804 
报告编号 
Report number 
 
SCL-S-14-0268M 
委托者:  SQE:严力航 
Request person, dept： 
委托编号:  /  
Request number: 
送样日期:  2014.09.02 
Request date:  
报告日期:  2015.01.06 
Report date：  
第4 页共5 页 
 
SMPV-0.2.3-002-QA -F01 
Ⅴ、材料检测Material Test 
     材料的相关检测结果如表1 所示。 
表1 材料的检测结果 
序号 
No. 
试验项目 
Test item 
额定值 
Requirement 
试验结果 
Test result 
评价 Evaluation 
合格 
qualified 
不合格 
unqualified 
1 
失效螺栓 
 
 
 
 
1.1 
成分 
SCM435 
 
 
 
 
C 
0.33～0.38 
0.36 
X 
 
 
Si 
0.15～0.35 
0.20 
X 
 
 
Mn 
0.60～0.85 
0.78 
X 
 
 
P 
≤0.030 
0.005 
X 
 
 
S 
≤0.030 
0.023 
X 
 
 
Cr 
0.90～1.20 
1.05 
X 
 
 
Mo 
0.15～0.30 
0.15 
X 
 
1.2 
芯部硬度 
320-380HV 
367-371HV0.3 
X 
 
1.3 
表面硬度 
表面硬度和芯部硬度差 
≤30HV，且不大于
390HV 
1-12 HV 
(表面：359-368HV0.3) 
X 
 
1.4 
螺纹表面缺陷 
除牙尖外不允许出现任
何深度或长度的折叠 
 无，见图5 
X 
 
1.5 
表面全脱碳层深度 
≤0.015mm 
无，见图5 
X 
 
1.6 
金相组织 
回火索氏体 
回火索氏体，见图6 
X 
 
2 
同批次螺栓 
 
 
 
 
2.1 
成分 
SCM435 
 
 
 
 
C 
0.33～0.38 
0.36 
X 
 
 
Si 
0.15～0.35 
0.17 
X 
 
 
Mn 
0.60～0.85 
0.78 
X 
 
 
P 
≤0.030 
0.005 
X 
 
 
S 
≤0.030 
0.002 
X 
 
 
Cr 
0.90～1.20 
1.04 
X 
 
 
Mo 
0.15～0.30 
0.15 
X 
 
2.2 
芯部硬度 
320-380HV 
368-377HV0.3 
X 
 
2.3 
表面硬度 
表面硬度和芯部硬度差 
≤30HV，且不大于
390HV 
11-28HV 
（表面：349-358HV0.3） 
X 
 
2.4 
螺纹表面缺陷 
除牙尖外不允许出现任
何深度或长度的折叠 
 无，见图7 
X 
 
2.5 
表面全脱碳层深度 
≤0.015mm 
无，见图7 
X 
 
2.6 
金相组织 
回火索氏体 
回火索氏体，见图8 
X 
 
2.7 
摩擦系数 
0.12-0.18 
0.12-0.13  1 
X 
 
2.8 
抗拉强度 
≥1040MPa 
1149-1172 MPa  1 
X 
 


 
上海汽车中心实验室 
SAIC Center Lab 
中国·上海·嘉定区安研路201 号 
邮编：201804 
No 201 Anyan road, Jiading, Shanghai China 
Post code: 201804 
报告编号 
Report number 
 
SCL-S-14-0268M 
委托者:  SQE:严力航 
Request person, dept： 
委托编号:  /  
Request number: 
送样日期:  2014.09.02 
Request date:  
报告日期:  2015.01.06 
Report date：  
第5 页共5 页 
 
SMPV-0.2.3-002-QA -F01 
序号 
No. 
试验项目 
Test item 
额定值 
Requirement 
试验结果 
Test result 
评价 Evaluation 
合格 
qualified 
不合格 
unqualified 
2.9 
涂胶性能  1 
第一次拧入 
≤21Nm 
12.8-16.2 Nm 
X 
 
第一次拧出 
≥3.1Nm 
8.2-12.2 Nm 
第五次拧出 
≥1.7Nm 
2.1-3.6 Nm 
说明：1） 脚注1 系上海日泰现场测试。     
     
 
       图5  失效件牙纹形貌  100X                                  图6  失效件芯部组织   500X 
      
 
        图7  同批次件牙纹形貌  100X                                图8  同批次件芯部组织   500X

File: 材料工程师/SCL-S-14-0269M-IP24-空滤侧盖板-龚伟.pdf.md
# SCL-S-14-0269M-IP24-空滤侧盖板-龚伟.pdf

 
上海汽车中心实验室
(SAIC Center Lab) 
中国·上海·嘉定区安研路201 号 
邮编. 201804 
No. 201 Anyan Road, Jiading District,  
Shanghai, China. 
Post code :200433 
报告编号：Report number 
SCL-S-14-0269M 
委托者Requestor：邵鑫冬 
送样日期Deliver date：2014.09.03 
报告日期Report date：2014.09.19 
第 1 页 共 5 页 
Page 1 of 5  
 
零件号 
Part number 
10065274 
零件名称 
Part name 
空滤侧盖板 
Cover-Air Cleaner 
图纸日期 
Drawing date  
2011.09.09 
零件生产日期 
Production date 
2013.12 
供货商 
Supplier 
太仓联宏电塑有限公司 
Taicang LianHong Electric Plastic Co., Ltd. 
车型/项目 
Car type/project 
IP24 
 
   阶段性报告  Stage report        结论性报告 Conclusion report           测试报告 Test report 
Ⅰ.任务描述 Task description 
实验室受委托对空滤侧盖板进行失效原因分析，失效零件具体信息如下： 
As requested, QA lab has analyzed the invalid cause of cover-air cleaner, and the information of invalid part is shown 
as following： 
零件信息：Part information 
零件名称 
Part name 
空滤侧盖板 
Cover-Air Cleaner 
制造日期 
Production date 
2013.12 
VIN 码 
VIN number 
/ 
销售日期 
Sale date 
/ 
车辆里程数 
Car mileage 
/ 
销售商 
Sale agent 
/ 
失效模式描述 
Invalid situation 
description 
装配时安装槽断裂。 
The installation groove fracture during assemble. 
原材料信息：Raw material information 
原材料及牌号 
Raw material 
and trademark 
PP –T40 
A5234T 
原材料厂商 
Raw material producer 
普利特 
散件供应商 
Part supplier 
/ 
金属热处理状态 
Metal heat treatment state 
/ 
失效零件见图1：The invalid part is shown in Fig 1.  
Ⅱ. 结论与建议 Conclusions and suggestions 
结论： 1. 零件装配时受过大外力导致断裂。  
          2．零件注塑工艺不佳。 
Conclusions:  1.The brittle fracture of the part caused by excessive external force during the assembling.  
2. The injection molding process was poor.    
建议： 1.责令供应商对工艺问题进行整改。 
       2．检查装配环节，装配过程按照标准要求操作。 
Suggestions:  1. Let the supplier rectify the technology problems. 
            2. Check the assembly process. Follow the standard requirements of operation during the assembly 
process. 
分发： 
Dispenser 
SQE  邵鑫冬 
检验者： 
Identifier 
龚伟       
Gong Wei     
审核： 
Auditor 
狄春峰 
Di Chunfeng 
批准： 
Approver 
 
 
日期： 
Date 
2014.09.19 
日期： 
Date 
2014.09.19 
日期： 
Date 
2014.09.19 


 
上海汽车中心实验室
(SAIC Center Lab) 
中国·上海·嘉定区安研路201 号 
邮编. 201804 
No. 201 Anyan Road, Jiading District,  
Shanghai, China. 
Post code :200433 
报告编号：Report number 
SCL-S-14-0269M 
委托者Requestor：邵鑫冬 
送样日期Deliver date：2014.09.03 
报告日期Report date：2014.09.19 
第 2 页 共 5 页 
Page 2 of 5  
 
  
图1 失效件 
Fig. 1 Failure Part 
 
III. 测试结果 Test Results  
序
号 
No. 
试验项目 
Test item 
额定值 
Requirement 
试验结果 
Test result 
评价 Evaluation 
第一次 
第二次 
合格 
qualified 
不合格 
unqualified 
I 
失效件 
 
 
1 
红外（GB/T6040-2002） 
Infrared Spectroscopy 
PP 
PP/PE 
×
* 
 
2 
熔点（GB/T19466.3-2006） 
Melting point (℃) 
165±5 
166/124 
× 
 
3 
焓值（GB/T19466.3-2006） 
Enthalpy (J/g) 
/ 
/ 
/ 
 
 
4 
灰分（GB/T9345.1-2008） 
Ash content (%) 
38±3 
36.5 
× 
 


 
上海汽车中心实验室
(SAIC Center Lab) 
中国·上海·嘉定区安研路201 号 
邮编. 201804 
No. 201 Anyan Road, Jiading District,  
Shanghai, China. 
Post code :200433 
报告编号：Report number 
SCL-S-14-0269M 
委托者Requestor：邵鑫冬 
送样日期Deliver date：2014.09.03 
报告日期Report date：2014.09.19 
第 3 页 共 5 页 
Page 3 of 5  
 
序
号 
No. 
试验项目 
Test item 
额定值 
Requirement 
试验结果 
Test result 
评价 Evaluation 
第一次 
第二次 
合格 
qualified 
不合格 
unqualified 
II 
新件 
 
 
1 
红外（GB/T6040-2002） 
Infrared Spectroscopy 
PP 
PP/PE 
×
* 
 
2 
熔点（GB/T19466.3-2006） 
Melting point (℃) 
165±5 
165/122 
× 
 
3 
焓值（GB/T19466.3-2006） 
Enthalpy (J/g) 
/ 
/ 
/ 
 
 
4 
灰分（GB/T9345.1-2008） 
Ash content (%) 
38±3 
35.6 
× 
 
Ⅲ 
粒料 
 
 
1 
红外（GB/T6040-2002） 
Infrared Spectroscopy 
PP 
PP/PE 
×
* 
 
2 
熔点（GB/T19466.3-2006） 
Melting point (℃) 
165±5 
166/124 
× 
 
3 
焓值（GB/T19466.3-2006） 
Enthalpy (J/g) 
/ 
/ 
/ 
 
 
4 
灰分（GB/T9345.1-2008） 
Ash content (%) 
38±3 
38.4 
× 
 
小结：零件材料符合技术要求。 
*  经与原材料供应商确认，PP-T40/A5234T 材料中确实含有PE 成分。 
 
 
 
 
 
 
 
 
 


 
上海汽车中心实验室
(SAIC Center Lab) 
中国·上海·嘉定区安研路201 号 
邮编. 201804 
No. 201 Anyan Road, Jiading District,  
Shanghai, China. 
Post code :200433 
报告编号：Report number 
SCL-S-14-0269M 
委托者Requestor：邵鑫冬 
送样日期Deliver date：2014.09.03 
报告日期Report date：2014.09.19 
第 4 页 共 5 页 
Page 4 of 5  
 
Ⅳ. 宏观分析 Macroscopic observation 
 
失效件背面断口如图2所示，断口自图示位置开始，顺时针方向扩展后整体断裂，断口无银纹，
是受外力导致的脆断。 
 
图2 失效件 
Fig. 2 Failure Part 
 
检查新件同一位置，在断裂起始处存在明显注塑缺陷，如图3所示，零件注塑工艺不佳。 
    
图3 新件缺陷 
Fig. 3 New Parts’ Flaw 


 
上海汽车中心实验室
(SAIC Center Lab) 
中国·上海·嘉定区安研路201 号 
邮编. 201804 
No. 201 Anyan Road, Jiading District,  
Shanghai, China. 
Post code :200433 
报告编号：Report number 
SCL-S-14-0269M 
委托者Requestor：邵鑫冬 
送样日期Deliver date：2014.09.03 
报告日期Report date：2014.09.19 
第 5 页 共 5 页 
Page 5 of 5  
 
针对注塑工艺及失效问题，供应商更改了零件结构设计，以改善注塑时的缺料现象，增强零件
的强度，如图4所示。 
 
图4 设计改进 
Fig. 4 Design Improvement 
 
对比改进前后零件在不同扭矩值下的情况，如图5所示。改进前零件在1.5N·m时即发生失效，
新件扭矩值达到2.0N·m时仍无开裂情况。 
 
图5 扭矩值 
Fig. 5 Torque Value

File: 材料工程师/SCL-S-14-0270M-后牌照饰板-IP2X-龚伟.pdf.md
# SCL-S-14-0270M-后牌照饰板-IP2X-龚伟.pdf

 
上海汽车中心实验室
(SAIC Center Lab) 
中国·上海·嘉定区安研路201 号 
邮编. 201804 
No. 201 Anyan Road, Jiading District,  
Shanghai, China. 
Post code :200433 
报告编号：Report number 
SCL-S-14-0270M 
委托者Requestor：刘小帆 
送样日期Deliver date：2014.09.05 
报告日期Report date：2014.09.15 
第 1 页 共 3 页 
Page 1 of 3  
 
 
零件号 
Part number 
10185377 
零件名称 
Part name 
后牌照饰板总成 
Applique ASSY LIC PLT 
图纸日期 
Drawing date  
2014.02.28 
零件生产日期 
Production date 
/ 
供货商 
Supplier 
上海浦泰 
Putai Shanghai 
车型/项目 
Car type/project 
IP22/23 
 
   阶段性报告  Stage report        结论性报告 Conclusion report           测试报告 Test report 
Ⅰ.任务描述 Task description 
实验室受委托对后牌照饰板总成进行失效原因分析，系第二次送样，第一次送样参见：SCL-S-14-0009M-IP22-
后牌照饰板总成-龚伟，失效零件具体信息如下： 
As requested, QA lab has analyzed the invalid cause of applique ASSY LIC PLT, which is the second sample ,the 
first one can be seen: SCL-S-14-0009M-IP22-后牌照饰板总成-龚伟,and the information of invalid part is shown as 
following： 
零件信息：Part information 
零件名称 
Part name 
后牌照饰板总成 
Applique ASSY LIC PLT 
制造日期 
Production date 
/ 
VIN 码 
VIN number 
/ 
销售日期 
Sale date 
/ 
车辆里程数 
Car mileage 
/ 
销售商 
Sale agent 
/ 
失效模式描述 
Invalid situation 
description 
卡脚断裂 
Buckle fracture. 
原材料信息：Raw material information 
原材料及牌号 
Raw material 
and trademark 
ABS 
W500B2 
原材料厂商 
Raw material producer 
上海仕天 
散件供应商 
Part supplier 
/ 
金属热处理状态 
Metal heat treatment state 
/ 
失效零件见图1：The invalid part is shown in Fig 1.  
Ⅱ. 结论与建议 Conclusions and suggestions 
结论：1. 零件受异常外力导致韧断。  
2．零件材料符合技术要求。  
Conclusions: 1. Abnormal external force made part gliding fracture.  
2. Material performance of part conformed to requirements.     
建议：1. 检查零件装配是否产生干涉。  
Suggestions:  1. Check the interference of the parts during the production.  
分发： 
Dispenser 
SQE  刘小帆 
检验者： 
Identifier 
龚伟 
Gong Wei 
审核： 
Auditor 
狄春峰 
Di Chunfeng 
批准： 
Approver 
 
日期： 
Date 
2014.09.15 
日期： 
Date 
2014.09.17 
日期： 
Date 
2014.09.17 


 
上海汽车中心实验室
(SAIC Center Lab) 
中国·上海·嘉定区安研路201 号 
邮编. 201804 
No. 201 Anyan Road, Jiading District,  
Shanghai, China. 
Post code :200433 
报告编号：Report number 
SCL-S-14-0270M 
委托者Requestor：刘小帆 
送样日期Deliver date：2014.09.05 
报告日期Report date：2014.09.15 
第 2 页 共 3 页 
Page 2 of 3  
 
 
图1 失效件 
Fig. 1 Failure Part 
 
III. 测试结果 Test Results  
序号 
No. 
试验项目 
Test item 
额定值 
Requirement 
试验结果 
Test result 
评价 Evaluation 
第一次 
第二次 
合格 
qualified 
不合格 
unqualified 
I 
失效件 
 
 
1 
红外（GB/T6040-2002） 
Infrared Spectroscopy 
ABS 
ABS 
× 
 
2 
玻璃化转变温度  
(GB/T 19644.2-2006)  
Glass transition temperature (℃) 
≥110 
115 
× 
 
II 
新件 
 
 
1 
红外（GB/T6040-2002） 
Infrared Spectroscopy 
ABS 
ABS 
× 
 
2 
玻璃化转变温度  
(GB/T 19644.2-2006)  
Glass transition temperature (℃) 
≥110 
115 
× 
 
III 
粒料 
 
 
1 
红外（GB/T6040-2002） 
Infrared Spectroscopy 
ABS 
ABS 
× 
 
2 
玻璃化转变温度  
(GB/T 19644.2-2006)  
Glass transition temperature (℃) 
≥110 
123 
× 
 
小结：零件材料符合技术要求。 
 
 


 
上海汽车中心实验室
(SAIC Center Lab) 
中国·上海·嘉定区安研路201 号 
邮编. 201804 
No. 201 Anyan Road, Jiading District,  
Shanghai, China. 
Post code :200433 
报告编号：Report number 
SCL-S-14-0270M 
委托者Requestor：刘小帆 
送样日期Deliver date：2014.09.05 
报告日期Report date：2014.09.15 
第 3 页 共 3 页 
Page 3 of 3  
 
Ⅳ. 宏观分析 Macroscopic observation 
失效件断口如图2所示，断口有银纹，是受外力导致的韧断。放大断口，断口右下角为断裂源。 
  
图2 失效件 
Fig. 2 Failure Part 
 
    其余结果参见失效报告：SCL-S-14-0009M-IP22-后牌照饰板总成-龚伟

File: 材料工程师/SCL-S-14-0271M-加油口开闭器 -IP21-龚伟.pdf.md
# SCL-S-14-0271M-加油口开闭器 -IP21-龚伟.pdf

 
上海汽车中心实验室
(SAIC Center Lab) 
中国·上海·嘉定区安研路201 号 
邮编. 201804 
No. 201 Anyan Road, Jiading District,  
Shanghai, China. 
Post code :200433 
报告编号：Report number 
SCL-S-14-0271M 
委托者Requestor：黄韬 
送样日期Deliver date：2014.09.05 
报告日期Report date： 2014.09.15 
第 1 页 共 4 页 
Page 1 of 4  
 
零件号 
Part number 
FUG100500 
零件名称 
Part name 
加油口开闭器 
Fuel Filler Shutter 
图纸日期 
Drawing date  
2012.05.25 
零件生产日期 
Production date 
/ 
供货商 
Supplier 
上海沪工 
Shanghai Hugong 
车型/项目 
Car type/project 
IP21 
 
   阶段性报告  Stage report        结论性报告 Conclusion report           测试报告 Test report 
Ⅰ.任务描述 Task description 
实验室受委托对加油口开闭器进行失效原因分析，系第二次送样，第一次送样参见：SCL-S-14-0124M-IP2X-
加油口开闭器-张雪芬，失效零件具体信息如下： 
As requested, QA lab has analyzed the invalid cause of Fuel Filler Shutter, which is the second sample , the first one 
can be seen: SCL-S-14-0124M-IP2X-加油口开闭器-张雪芬, and the information of invalid part is shown as following： 
零件信息：Part information 
零件名称 
Part name 
加油口开闭器 
Fuel Filler Shutter 
制造日期 
Production date 
/ 
VIN 码 
VIN number 
LSJW24G93ES990880 
销售日期 
Sale date 
/ 
车辆里程数 
Car mileage 
28134 km 
销售商 
Sale agent 
路试车 
失效模式描述 
Invalid situation 
description 
加油口开闭器固定座断裂 
Fuel Filler Shutter burst 
原材料信息：Raw material information 
原材料及牌号 
Raw material 
and trademark 
POM/ M90-44  
原材料厂商 
Raw material producer 
日本宝理 
散件供应商 
Part supplier 
慈溪沪光 
金属热处理状态 
Metal heat treatment state 
/ 
失效零件见图1：The invalid part is shown in Fig 1.  
Ⅱ. 结论与建议 Conclusions and suggestions 
结论： 1. 失效件受异常外力导致脆断。  
2. 零件材料符合技术要求。  
Conclusions:  1.The brittle fracture of the part caused by external force.   
2. Material performance of the failure parts conformed to requirements.     
建议： 1.优化设计，增加倒角，分散应力。  
Suggestions:  1.The design of part should be optimized, increasing chamfering and scattering stress. 
. 
分发： 
Dispenser 
SQE 黄韬 
检验者： 
Identifier 
龚伟 
Gong Wei 
审核： 
Auditor 
狄春峰 
Di Chunfeng 
批准： 
Approver 
 
日期： 
Date 
2014.09.15 
日期： 
Date 
2014.09.17 
日期： 
Date 
2014.09.17 
 


 
上海汽车中心实验室
(SAIC Center Lab) 
中国·上海·嘉定区安研路201 号 
邮编. 201804 
No. 201 Anyan Road, Jiading District,  
Shanghai, China. 
Post code :200433 
报告编号：Report number 
SCL-S-14-0271M 
委托者Requestor：黄韬 
送样日期Deliver date：2014.09.05 
报告日期Report date： 2014.09.15 
第 2 页 共 4 页 
Page 2 of 4  
 
         
  
图1 失效件 
Fig. 1 Failure Part 
 
III. 测试结果 Test Results  
序
号 
No. 
试验项目 
Test item 
额定值 
Requirement 
试验结果 
Test result 
评价 Evaluation 
第一次 
第二次 
合格 
qualified 
不合格 
unqualified 
I 
失效件 
 
 
1 
红外（GB/T6040-2002） 
Infrared Spectroscopy 
POM 
POM 
× 
 
2 
熔点（GB/T19466.3-2006） 
Melting point (℃) 
165±5 
168    
× 
 
3 
焓值（GB/T19466.3-2006） 
Enthalpy (J/g) 
/ 
141.4 
157.6 
 
 
小结：零件材料符合技术要求。 
 
 
 
 
 
 
 


 
上海汽车中心实验室
(SAIC Center Lab) 
中国·上海·嘉定区安研路201 号 
邮编. 201804 
No. 201 Anyan Road, Jiading District,  
Shanghai, China. 
Post code :200433 
报告编号：Report number 
SCL-S-14-0271M 
委托者Requestor：黄韬 
送样日期Deliver date：2014.09.05 
报告日期Report date： 2014.09.15 
第 3 页 共 4 页 
Page 3 of 4  
 
Ⅳ. 宏观分析 Macroscopic observation 
失效件断口如图2所示。断口无银纹，是受外力导致的脆断。断口发展方向如图所示。 
 
图2 失效件 
Fig. 2 Failure Part 
 
 
 
 
 
 


 
上海汽车中心实验室
(SAIC Center Lab) 
中国·上海·嘉定区安研路201 号 
邮编. 201804 
No. 201 Anyan Road, Jiading District,  
Shanghai, China. 
Post code :200433 
报告编号：Report number 
SCL-S-14-0271M 
委托者Requestor：黄韬 
送样日期Deliver date：2014.09.05 
报告日期Report date： 2014.09.15 
第 4 页 共 4 页 
Page 4 of 4  
 
检查新件断裂部分倒角，呈90°直角，无倒角。 
 
图3 无倒角 
Fig. 3 No Chamfer 
 
其余结果参见失效报告：SCL-S-14-0124M-IP2X-加油口开闭器-张雪芬。
