Repository: kujaxr/obsidian-vault

File: 材料工程师/SCL-S-14-0272M-IP2X MCE TT-前摆臂到副车架衬套 - 卓靖.pdf.md
# SCL-S-14-0272M-IP2X MCE TT-前摆臂到副车架衬套 - 卓靖.pdf

 
上海汽车中心实验室 
SAIC Center Lab 
中国·上海·嘉定区安研路201 号 
邮编. 201804 
No 201 Anyan road, Jiading, Shanghai China 
Post code 201804 
报告编号 
Report number 
SCL-S-14-0272M 
委托者: SQE：吴立强 
Request person, dept： 
委托编号:SCL-S-14-0272M 
Request number:  
送样日期: 2014.09.02 
Request date:  
报告日期: 2014.09.22 
Report date：  
第 1 页 共 6 页 
 
零件号Part number 
30020135 
 零件名称 
Part name 
前悬架下摆臂衬套 
BUSH-FRT SUSP LWR ARM F/R 
图纸日期Drawing date 
/ 
零件生产日期Part production date 
/ 
 供货商 
Supplier 
安徽中鼎 
车型/项目Car type/project 
IP2X MCE TT(E85) 
DVP 材料大纲签署日期DVP material test plan date 
/ 
 
阶段性报告  Stage report        结论性报告 Conclusion report       
 
Ⅰ.任务描述 Task description 
实验室受委托对IP2X 前悬架下摆臂衬套进行失效原因分析，失效零件具体信息如下： 
As requested, SCL has analyzed the failure of IP2X Front suspension lower arm bushings. The information of the failed 
parts are as following： 
零件信息：Part information 
零件名称 
Part name 
前悬架下摆臂衬套 
车制造日期 
Vehicle production date 
EP1 
VIN 码 
VIN 
LSJW24G93ES990880  
 （L14SIV804） 
销售日期 
Sale date 
/ 
车辆里程数 
Car mileage 
车辆里程：11609 km 
试验里程：9279km（27.76%） 
维修站名称 
Sale agent 
/ 
失效模式描述 
Failure circumstance  
IP2X MCE TT(E85)在广德基地进行GD 试验，试验规范为SMTC 3 0H3 001 乘用车综合 
耐久性试验,衬套橡胶开裂（TIR-RD-IP2-GD-0G5+-EP1-1100） 
原材料信息：Raw material information 
原材料及牌号 
Raw material specification 
NR  PY1377 
原材料厂商 
Raw material producer 
/ 
散件供应商 
Component supplier 
中鼎 
金属热处理状态 
Metal heat treatment state 
/ 
失效零件见图1：The failed part is shown in figure 1.  
Ⅱ. 结论与建议 Conclusions and Suggestions 
结论：1、衬套在车辆行驶过程中受异常载荷作用，导致橡胶部分疲劳开裂，相关零件分析可参见SCL-S-14-0249M。 
2、衬套失效件橡胶材料与新状态零件一致。 
 
建议：1、检查零件及相关系统总成的安装情况，确保零件及相关总成的安装正确。 
2、检查零件及相关系统总成使用工况。 
 
 
 
 
 
 
 
 
 
分发: 
Distribution 
SQE：吴立强 
     Wu Liqiang 
检验者Author 
SCL：卓靖 
      Zhuo Jing 
审核Auditor 
吴文安 
Wu Wenan 
批准Approver 
 
日期Date 
2014.09.22 
日期Date 
2014.09.22 
日期Date 
2014.9.22 


 
上海汽车中心实验室 
SAIC Center Lab 
中国·上海·嘉定区安研路201 号 
邮编. 201804 
No 201 Anyan road, Jiading, Shanghai China 
Post code 201804 
报告编号 
Report number 
SCL-S-14-0272M 
委托者: SQE：吴立强 
Request person, dept： 
委托编号:SCL-S-14-0272M 
Request number:  
送样日期: 2014.09.02 
Request date:  
报告日期: 2014.09.22 
Report date：  
第 2 页 共 6 页 
 
IV. 测试结果 Test Results  
1 外观分析： 
 
图1.前悬架下摆臂衬套 
Figure1. The photo of front suspension-lower arm bushing 
如图1 所示，前悬架下摆臂左、右衬套橡胶部分均有开裂，未裂断，两衬套开裂方式相同，均开裂于R 倒角
处，选取其中1#衬套进行分析。 
 
2 动静态刚度分析： 
由表1 可见，新件衬套的动、静刚度均在要求指标范围内，而失效衬套的动、静刚度较新件衰减较大，其实
测值相近，其中失效件1#的空心向静刚度、实心向静刚度、动刚度较新件1#分别小33.4%、11.9%、28.1%、25.8%、
30.0%；失效件2#的空心向静刚度、实心向静刚度、动刚度较新件2#分别小26.7%、10.9%、27.8%、26.1%、29.2%，
这主要是由于失效件开裂，较长的裂纹导致刚度下降。 
表1.前悬架下摆臂衬套动静刚度 
Table1. The static and dynamic stiffness of front suspension-lower arm bushing 
试验项目 
Test item 
测试条件 
Test condition 
要求指标 
Requirement 
实测值 
Test result 
失效件1# 
Failure part 
失效件2# 
Failure part 
新件1# 
New part 
新件2# 
New part 
空心向静刚度 
预载：50N 
加载：0-3000N 
计算范围：0.5-1.5mm 
720N/mm±15% 
536.52 
573.58 
805.84 
782.70 
实心向静刚度 
预载：50N 
加载：0-3000N 
计算范围：0.5-1.5mm 
1850N/mm±15% 
1768.60 
1791.46 
2006.61 
2011.27 
动刚度 
频率：14Hz 
振幅：±1mm 
1150N/mm±15% 
815.26 
827.91 
1134.52 
1146.25 
动刚度 
频率：40Hz 
振幅：±0.25mm 
1345N/mm±15% 
995.36 
989.89 
1341.87 
1339.26 
动刚度 
频率：200Hz 
振幅：0.05mm 
1940N/mm±15% 
1356.80 
1376.56 
1938.16 
1943.37 
开裂区域 
2#衬套 
1#衬套 
开裂区域 
开裂区域 


 
上海汽车中心实验室 
SAIC Center Lab 
中国·上海·嘉定区安研路201 号 
邮编. 201804 
No 201 Anyan road, Jiading, Shanghai China 
Post code 201804 
报告编号 
Report number 
SCL-S-14-0272M 
委托者: SQE：吴立强 
Request person, dept： 
委托编号:SCL-S-14-0272M 
Request number:  
送样日期: 2014.09.02 
Request date:  
报告日期: 2014.09.22 
Report date：  
第 3 页 共 6 页 
 
3 物理机械性能分析： 
 
序号 
No. 
试验项目 
Test item 
额定值 
Requirement 
试验结果 
Test result 
评价 Evaluation 
合格 
qualified 
不合格 
unqualified 
衬套30020135（NR）认可规范：参考SMTC 5 320 034 
Bush 30020135 (NR) Approved specifications: Refer to SMTC 5 320 034 
1 
Shore A 硬度 
Shore A Hardness 
ISO7619-1 
— 
— 
— 
— 
1.1 
新件供货态 
As-received condition  
70±5 
69 
× 
 
1.2 
1#失效件 
Failure part 
/ 
71 
/ 
/ 
2 
拉伸强度 
Tensile strength 
ISO 37  
— 
— 
— 
— 
2.1 
新件供货态 
As-received condition  
≥ 17MPa 
18.7MPa 
× 
 
2.2 
1#失效件 
Failure part 
/ 
19.8MPa 
/ 
/ 
3 
断裂伸长率 
Elongation at tear 
ISO 37  
— 
— 
— 
— 
3.1 
新件供货态 
As-received condition  
≥ 300% 
307.1% 
× 
 
3.2 
1#失效件 
Failure part 
/ 
242.5% 
/ 
/ 
4 
密度 
Density 
ISO 1183-1 
— 
— 
— 
— 
4.1 
新件供货态 
As-received condition  
1.13~1.17 g/cm3 
1.15g/cm3 
× 
 
4.2 
1#失效件 
Failure part 
1.13~1.17 g/cm3 
1.15g/cm3 
× 
 
经检验，衬套失效件与新件密度相同可见使用材料一致，而断裂伸长率较新件低，而硬度较新件高2 度，这由
于材料发生疲劳老化导致。 
 
4 材料定性分析 
衬套失效件1#衬套与新件聚合物及添加剂种类一致，结合失效件与新件密度一致，可说明两者材料一致，混
炼均匀。 
 


 
上海汽车中心实验室 
SAIC Center Lab 
中国·上海·嘉定区安研路201 号 
邮编. 201804 
No 201 Anyan road, Jiading, Shanghai China 
Post code 201804 
报告编号 
Report number 
SCL-S-14-0272M 
委托者: SQE：吴立强 
Request person, dept： 
委托编号:SCL-S-14-0272M 
Request number:  
送样日期: 2014.09.02 
Request date:  
报告日期: 2014.09.22 
Report date：  
第 4 页 共 6 页 
 
2.5
5.0
7.5
10.0
12.5
15.0
17.5
20.0
22.5
25.0
27.5
30.0
32.5
35.0
37.5
0.5
1.0
1.5
2.0
2.5
3.0
3.5
4.0
4.5
5.0
(x10,000,000)
2.5
5.0
7.5
10.0
12.5
15.0
17.5
20.0
22.5
25.0
27.5
0.25
0.50
0.75
1.00
1.25
1.50
1.75
2.00
2.25
2.50
(x10,000,000)
图2.前悬架下摆臂衬套GC-MS 图谱 
Figure2. The GC-MS chromatogram of front suspension-lower arm bushing 
 
5 裂口分析： 
5.1 连接主体橡胶 
1#衬套轴向如图3，两侧正反面的R 倒角处均发生开裂，但未裂穿。正反面裂纹位置对称，说明其两侧受力
对称。  
 
图3.前悬架下摆臂衬套-橡胶部分断面图 
Figure3. Cracking surface of front suspension lower arm - rear bushing 
如图4，倒角处裂口附近可见大量细微裂纹，裂纹的方向与裂口开裂方向一致，说明该处受力发生老化导致
细微开裂，细微裂纹相连后会导致更大的裂口。结合其试验里程来看，衬套两侧撕裂程度及周边产生的裂纹，说
明其受力情况较为苛刻。 
反面 
正面 
—新件聚合物 
—失效件聚合物 
—新件添加剂 
—失效件添加剂 


 
上海汽车中心实验室 
SAIC Center Lab 
中国·上海·嘉定区安研路201 号 
邮编. 201804 
No 201 Anyan road, Jiading, Shanghai China 
Post code 201804 
报告编号 
Report number 
SCL-S-14-0272M 
委托者: SQE：吴立强 
Request person, dept： 
委托编号:SCL-S-14-0272M 
Request number:  
送样日期: 2014.09.02 
Request date:  
报告日期: 2014.09.22 
Report date：  
第 5 页 共 6 页 
 
图4.前悬架下摆臂衬套-橡胶部分断面图 
Figure4. Cracking surface of front suspension lower arm - rear bushing 
 剖开裂口区域，可见裂面如图5 所示，裂面光滑，撕裂纹路被磨平，但可见撕裂台阶，说明其由多次撕裂过
程导致，同时可见其撕裂方向为衬套空心倒角处向另一侧撕裂。 
图5.前悬架下摆臂衬套-橡胶部分断面图 
Figure5. Cracking surface of front suspension lower arm - rear bushing 
5.2 限位块橡胶 
如图6 所示，失效衬套两侧外骨架上限位块橡胶被磨平，部分区域有开裂纹。说明衬套在使用过程中受到较 
大的挤压、摩擦及撞击，导致橡胶磨损甚至开裂。 
图6.前悬架下摆臂衬套-橡胶部分断面图 
Figure6. Cracking surface of front suspension lower arm - rear bushing 
 
裂纹 
裂口 
新件 
失效件1#左侧 
失效件1#右侧 
裂纹 
磨损 
撕裂方向 
R 倒角处 
撕裂方向 
裂口 
倒角处 
放大 


 
上海汽车中心实验室 
SAIC Center Lab 
中国·上海·嘉定区安研路201 号 
邮编. 201804 
No 201 Anyan road, Jiading, Shanghai China 
Post code 201804 
报告编号 
Report number 
SCL-S-14-0272M 
委托者: SQE：吴立强 
Request person, dept： 
委托编号:SCL-S-14-0272M 
Request number:  
送样日期: 2014.09.02 
Request date:  
报告日期: 2014.09.22 
Report date：  
第 6 页 共 6 页 
 
6 车辆工况： 
工程反馈：：IP2X TT(E85) 两辆试验车在GD 试验时，与地面有撞击。前副车架表面有撞击的痕迹， 局部焊 
缝已经发生开裂。该故障车为其中之一，在之前的路试过程中，与地面有撞击，前副车架有撞伤、局部有裂纹。 
相关性：车辆上述异常工况可能导致摆臂、球头及衬套承受异常载荷，相关零件分析参见SCL-S-14-0249M。 
 
小结：1、衬套在车辆行驶过程中受异常载荷作用，导致橡胶材料疲劳开裂。 
2、衬套失效件橡胶材料与新状态零件一致。

File: 材料工程师/SCL-S-14-0273M-AP13-自动换挡机构-龚伟.pdf.md
# SCL-S-14-0273M-AP13-自动换挡机构-龚伟.pdf

 
上海汽车中心实验室
(SAIC Center Lab) 
中国·上海·嘉定区安研路201 号 
邮编. 201804 
No. 201 Anyan Road, Jiading District,  
Shanghai, China. 
Post code :200433 
报告编号：Report number 
SCL-S-14-0273M 
委托者Requestor：温华 
送样日期Deliver date：2014.09.12 
报告日期Report date：2014.09.23 
第 1 页 共 3 页 
Page 1 of 3  
 
零件号 
Part number 
10073334 
零件名称 
Part name 
自动换挡机构 
Automatic Trans Mechanism 
图纸日期 
Drawing date  
2014.06.06 
零件生产日期 
Production date 
/ 
供货商 
Supplier 
宁波永信 
Yongxin Ningbo 
车型/项目 
Car type/project 
AP13 
 
   阶段性报告  Stage report        结论性报告 Conclusion report           测试报告 Test report 
Ⅰ.任务描述 Task description 
实验室受委托对自动换挡机构进行失效原因分析，失效零件具体信息如下： 
As requested, QA lab has analyzed the invalid cause of automatic trans mechanism, and the information of invalid 
part is shown as following： 
零件信息：Part information 
零件名称 
Part name 
自动换挡机构 
Automatic Trans Mechanism 
制造日期 
Production date 
/ 
VIN 码 
VIN number 
/ 
销售日期 
Sale date 
/ 
车辆里程数 
Car mileage 
0 km 
销售商 
Sale agent 
工厂装配 
失效模式描述 
Invalid situation 
description 
换挡底座开裂。 
The base shift cracked. 
原材料信息：Raw material information 
原材料及牌号 
Raw material 
and trademark 
PA66+GF30 
A218V30 
原材料厂商 
Raw material producer 
罗地亚 
散件供应商 
Part supplier 
宁波永信 
金属热处理状态 
Metal heat treatment state 
/ 
失效零件见图1：The invalid part is shown in Fig 1.  
Ⅱ. 结论与建议 Conclusions and suggestions 
结论： 1.零件装配时受过大外力导致断裂。 
2.零件材料符合技术要求。  
Conclusions: 1. The brittle fracture of the part caused by excessive external force during the assembling progress. 
2. Material performance of part conformed to requirements.  
建议： 1. 检查装配扭矩。 
2. 跟踪工厂装配表现。  
Suggestions: 1. Check the assembly moment.  
2. Follow the assembly performance.      
 
分发： 
Dispenser 
QA 温华 
检验者： 
Identifier 
龚伟 
Gong Wei 
审核： 
Auditor 
狄春峰 
Di Chunfeng 
批准： 
Approver 
 
日期： 
Date 
2014.09.23 
日期： 
Date 
2014.09.23 
日期： 
Date 
2014.09.23 


 
上海汽车中心实验室
(SAIC Center Lab) 
中国·上海·嘉定区安研路201 号 
邮编. 201804 
No. 201 Anyan Road, Jiading District,  
Shanghai, China. 
Post code :200433 
报告编号：Report number 
SCL-S-14-0273M 
委托者Requestor：温华 
送样日期Deliver date：2014.09.12 
报告日期Report date：2014.09.23 
第 2 页 共 3 页 
Page 2 of 3  
 
 
图1 失效件 
Fig.1 Failure part 
 
III. 测试结果 Test Results  
序号 
No. 
试验项目 
Test item 
额定值 
Requirement 
试验结果 
Test result 
评价 Evaluation 
第一次 
第二次 
合格 
qualified 
不合格 
unqualified 
I 
失效件 
 
 
1 
红外（GB/T6040-2002） 
Infrared Spectroscopy 
PA66 
PA66 
× 
 
2 
熔点（GB/T19466.3-2006） 
Melting point (℃) 
260±5 
262 
× 
 
3 
焓值（GB/T19466.3-2006） 
Enthalpy (J/g) 
/ 
47.3 
51.8 
 
 
4 
灰分（GB/T9345.1-2008）  
Ash content (%)  
30.0±2.0 
29.7 
× 
 
注：失效件材料符合技术要求。 
 
 
 
 
 
 
 


 
上海汽车中心实验室
(SAIC Center Lab) 
中国·上海·嘉定区安研路201 号 
邮编. 201804 
No. 201 Anyan Road, Jiading District,  
Shanghai, China. 
Post code :200433 
报告编号：Report number 
SCL-S-14-0273M 
委托者Requestor：温华 
送样日期Deliver date：2014.09.12 
报告日期Report date：2014.09.23 
第 3 页 共 3 页 
Page 3 of 3  
 
Ⅳ. 宏观分析 Macroscopic observation 
失效件断口如图2所示。断口下端呈韧断形式，上端呈脆断形式 ，断裂方向自上向下。断口无
明显注塑缺陷。 
  
图2 失效件断口 
Fig. 2 Fracture of failure part 
 
该失效件仅发生一例，建议继续跟踪工厂装配表现。

File: 材料工程师/SCL-S-14-0274M 节温器壳体-K4 1 8T-狄春峰.pdf.md
# SCL-S-14-0274M 节温器壳体-K4 1 8T-狄春峰.pdf

 
上海汽车中心实验室
(SAIC Center Lab) 
中国·上海·嘉定区安研路201 号 
邮编. 201804 
No. 201 Anyan Road, Jiading District,  
Shanghai, China. 
Post code :200433 
报告编号：Report number 
SCL-S-14-0274M 
委托者Requestor：许建华 
送样日期Deliver date：2014.09.12 
报告日期Report date：2015.01.06 
第 1 页 共 6 页 
Page 1 of 6  
 
零件号 
Part number 
10009997 
零件名称 
Part name 
节温器壳体 
Temperature saver shell 
图纸日期 
Drawing date  
/ 
零件生产日期 
Production date 
/ 
供货商 
Supplier 
南通海林 
Nantong Hailin 
车型/项目 
Car type/project 
K4 1.8T 
 
   阶段性报告  Stage report        结论性报告 Conclusion report           测试报告 Test report 
Ⅰ.任务描述 Task description 
实验室受委托对节温器壳体总成进行失效原因分析，失效零件具体信息如下： 
As requested, QA lab has analyzed the invalid cause of temperature saver shell, and the information of invalid part is 
shown as following： 
零件信息：Part information 
零件名称 
Part name 
节温器壳体 
Temperature saver shell 
制造日期 
Production date 
/ 
VIN 码 
VIN number 
/ 
销售日期 
Sale date 
/ 
车辆里程数 
Car mileage 
0 km  
销售商 
Sale agent 
/ 
失效模式描述 
Invalid situation 
description 
三通管漏液 
T pipe leaked 
原材料信息：Raw material information 
原材料及牌号 
Raw material 
and trademark 
PA66-GF30 
原材料厂商 
Raw material producer 
/ 
散件供应商 
Part supplier 
/ 
金属热处理状态 
Metal heat treatment state 
/ 
失效零件见图1：The invalid part is shown in Fig 1.  
Ⅱ. 结论与建议 Conclusions and suggestions 
结论： 1. 节温器壳体受腐蚀导致漏液。 
     
 
建议： 1. 排查生产流程。 
 
 
 
 
分发： 
Dispenser 
质量分析 许建华 
检验者： 
Identifier 
狄春峰 
Di Chunfeng 
审核： 
Auditor 
狄春峰 
Di Chunfeng 
批准： 
Approver 
 
日期： 
Date 
2015.01.06 
日期： 
Date 
2015.01.06 
日期： 
Date 
2015.01.06 
           
 


 
上海汽车中心实验室
(SAIC Center Lab) 
中国·上海·嘉定区安研路201 号 
邮编. 201804 
No. 201 Anyan Road, Jiading District,  
Shanghai, China. 
Post code :200433 
报告编号：Report number 
SCL-S-14-0274M 
委托者Requestor：许建华 
送样日期Deliver date：2014.09.12 
报告日期Report date：2015.01.06 
第 2 页 共 6 页 
Page 2 of 6  
 
 
图1 失效件 
Fig.1 Failure part 
III. 测试结果 Test Results  
序号 
No. 
试验项目 
Test item 
额定值 
Requirement 
试验结果 
Test result 
评价 Evaluation 
第一次 
第二次 
合格 
qualified 
不合格 
unqualified 
I 
失效件（三通管） 
 
 
1 
红外（GB/T6040-2002） 
Infrared Spectroscopy 
PA66 
PA66 
× 
 
2 
熔点（GB/T19466.3-2006） 
Melting point (℃) 
260±5 
261 
× 
 
3 
焓值（GB/T19466.3-2006） 
Enthalpy (J/g) 
/ 
54.2 
54.1 
 
 
4 
灰分（GB/T9345.1-2008） 
Ash content (%) 
30±3 
27.8 
× 
 
II 
新件（三通管） 
 
 
1 
红外（GB/T6040-2002） 
Infrared Spectroscopy 
PA66 
PA66 
× 
 
2 
熔点（GB/T19466.3-2006） 
Melting point (℃) 
260±5 
261 
× 
 
3 
焓值（GB/T19466.3-2006） 
Enthalpy (J/g) 
/ 
55.8 
55.7 
 
 
4 
灰分（GB/T9345.1-2008） 
Ash content (%) 
30±3 
29.5 
× 
 
III 
失效件（O 型圈） 
 
 
1 
热裂解气相色谱质谱联用 
PyGC-MS 
EPDM 
EPDM 
× 
 
IV 
新件（O 型圈） 
 
 
1 
热裂解气相色谱质谱联用 
PyGC-MS 
EPDM 
EPDM 
× 
 
小结：三通管材料为PA66-GF30；O 型圈材料为EPDM。 


 
上海汽车中心实验室
(SAIC Center Lab) 
中国·上海·嘉定区安研路201 号 
邮编. 201804 
No. 201 Anyan Road, Jiading District,  
Shanghai, China. 
Post code :200433 
报告编号：Report number 
SCL-S-14-0274M 
委托者Requestor：许建华 
送样日期Deliver date：2014.09.12 
报告日期Report date：2015.01.06 
第 3 页 共 6 页 
Page 3 of 6  
 
Ⅳ. 宏观分析 Macroscopic observation 
 
观察失效三通管塑料管壁有明显腐蚀痕迹，管口附近管壁变薄甚至发生穿孔和残缺。管口附近
O 型圈变形（如图1，2），这是导致漏液的根本原因。 
 
 
图2 失效件 
Fig. 2 Failure part 
  
 
 
 
 
 


 
上海汽车中心实验室
(SAIC Center Lab) 
中国·上海·嘉定区安研路201 号 
邮编. 201804 
No. 201 Anyan Road, Jiading District,  
Shanghai, China. 
Post code :200433 
报告编号：Report number 
SCL-S-14-0274M 
委托者Requestor：许建华 
送样日期Deliver date：2014.09.12 
报告日期Report date：2015.01.06 
第 4 页 共 6 页 
Page 4 of 6  
 
 
观察失效件外侧，发现4 个位置存在异常物质，对它们取样进行材质分析，如图3： 
取样位置1，位于水泵内部，样品为绿色液体，经分析主要成分为乙二醇（冷却液的主要成分），
这是水泵内部积存的冷却液； 
取样位置2，位于三通下方的缸体结构上，样品为黑色片状物质及绿色液体，经分析主要成分
为PA66 和乙二醇； 
取样位置3，位于三通管内部，样品为绿色粘稠固体，经分析主要成分为PA66 和乙二醇； 
取样位置4，位于进气歧管上，样品为绿色粉末，经分析主要成分为PA66 和乙二醇。 
 
取样位置2，3，4 的异常物质内均同时含有PA66 和乙二醇的成分，这是冷却液对PA66 材料有
腐蚀（溶解）作用所导致的。 
 
 
图3 失效件 
Fig. 3 Failure part 
 
     
 
 


 
上海汽车中心实验室
(SAIC Center Lab) 
中国·上海·嘉定区安研路201 号 
邮编. 201804 
No. 201 Anyan Road, Jiading District,  
Shanghai, China. 
Post code :200433 
报告编号：Report number 
SCL-S-14-0274M 
委托者Requestor：许建华 
送样日期Deliver date：2014.09.12 
报告日期Report date：2015.01.06 
第 5 页 共 6 页 
Page 5 of 6  
 
 
检查失效件内部，发现在冷却液经过的缸套和水泵金属件上也发现了外观异常。 
 
 
图4 失效件 
Fig. 4 Failure part 
 
用酒精擦拭异常位置，异物可以被擦除，非金属形成的锈蚀。用红外光谱对擦拭下来的异物进
行定性分析，所得结果为PA66 和乙二醇。综上可以判断，该冷却液对PA66 有溶解作用，带有PA66
溶质的冷却液在工作循环时将PA66 带入缸套、水泵等位置，并在这些位置析出形成污垢。 
 
图5 失效件 
Fig. 5 Failure part 
 
 
 
 
 


 
上海汽车中心实验室
(SAIC Center Lab) 
中国·上海·嘉定区安研路201 号 
邮编. 201804 
No. 201 Anyan Road, Jiading District,  
Shanghai, China. 
Post code :200433 
报告编号：Report number 
SCL-S-14-0274M 
委托者Requestor：许建华 
送样日期Deliver date：2014.09.12 
报告日期Report date：2015.01.06 
第 6 页 共 6 页 
Page 6 of 6  
 
 
取2014 年3 月批次三通管新件，用我公司防冻液和柳汽防冻液分别进行存放试验（135℃,48h）。
存放后零件均符合技术要求。 
 
 
图6 失效模拟 
Fig. 6 Crash Stimulation 
 
    综合以上试验结果及失效情况，建议排查整个生产流程，排除异常情况。

File: 材料工程师/SCL-S-14-0275M-NSE-加油管总成-龚伟.pdf.md
# SCL-S-14-0275M-NSE-加油管总成-龚伟.pdf

 
上海汽车中心实验室
(SAIC Center Lab) 
中国·上海·嘉定区安研路201 号 
邮编. 201804 
No. 201 Anyan Road, Jiading District,  
Shanghai, China. 
Post code :200433 
报告编号：Report number 
SCL-S-14-0275M 
委托者Requestor：张震 
送样日期Deliver date：2014.09.17 
报告日期Report date：2014.09.23 
第 1 页 共 3 页 
Page 1 of 3  
 
零件号 
Part number 
30096738 
零件名称 
Part name 
加油管总成 
Fuel Filler Pipe ASSY 
图纸日期 
Drawing date  
2013.12.20 
零件生产日期 
Production date 
/ 
供货商 
Supplier 
扬州光华 
Guanghua Yangzhou 
车型/项目 
Car type/project 
ZP11 MCE 
 
   阶段性报告  Stage report        结论性报告 Conclusion report           测试报告 Test report 
Ⅰ.任务描述 Task description 
实验室受委托对加油管总成进行失效原因分析，失效零件具体信息如下： 
As requested, QA lab has analyzed the invalid cause of fuel filler pipe ASSY, and the information of invalid part is 
shown as following： 
零件信息：Part information 
零件名称 
Part name 
加油管总成 
Fuel Filler Pipe ASSY 
制造日期 
Production date 
/ 
VIN 码 
VIN number 
LSJZ14E9XCS990391 
销售日期 
Sale date 
/ 
车辆里程数 
Car mileage 
3090 km 
销售商 
Sale agent 
/ 
失效模式描述 
Invalid situation 
description 
回油管漏油 
Return pipe spilled 
原材料信息：Raw material information 
原材料及牌号 
Raw material 
and trademark 
PA12 
L25W40X 
原材料厂商 
Raw material producer 
瑞士 EMS 
散件供应商 
Part supplier 
扬州光华 
金属热处理状态 
Metal heat treatment state 
/ 
失效零件见图1：The invalid part is shown in Fig 1.  
Ⅱ. 结论与建议 Conclusions and suggestions 
结论： 1. 失效件受异常外力导致失效。  
2. 零件材料符合技术要求。  
Conclusions:  1.The fracture of the part caused by abnormal external force.   
2. Material performance of the failure parts conformed to requirements.     
建议： 1.加强对零件的保护。 
Suggestions:  1. Improve the protection to the part. 
分发： 
Dispenser 
底盘部 张震 
检验者： 
Identifier 
龚伟 
Gong Wei 
审核： 
Auditor 
狄春峰 
Di Chunfeng 
批准： 
Approver 
 
日期： 
Date 
2014.09.23 
日期： 
Date 
2014.09.23 
日期： 
Date 
2014.09.24 
 
         
 


 
上海汽车中心实验室
(SAIC Center Lab) 
中国·上海·嘉定区安研路201 号 
邮编. 201804 
No. 201 Anyan Road, Jiading District,  
Shanghai, China. 
Post code :200433 
报告编号：Report number 
SCL-S-14-0275M 
委托者Requestor：张震 
送样日期Deliver date：2014.09.17 
报告日期Report date：2014.09.23 
第 2 页 共 3 页 
Page 2 of 3  
 
   
图1 失效件 
Fig. 1 Failure Part 
 
III. 测试结果 Test Results  
序
号 
No. 
试验项目 
Test item 
额定值 
Requirement 
试验结果 
Test result 
评价 Evaluation 
第一次 
第二次 
合格 
qualified 
不合格 
unqualified 
 
失效件 
 
 
1 
红外（GB/T6040-2002） 
Infrared Spectroscopy 
PA12 
PA12 
× 
 
2 
熔点（GB/T19466.3-2006） 
Melting point (℃) 
175±5 
175 
× 
 
3 
焓值（GB/T19466.3-2006） 
Enthalpy (J/g) 
/ 
39.8 
50.2 
 
 
小结：失效件材料符合技术要求。 
 


 
上海汽车中心实验室
(SAIC Center Lab) 
中国·上海·嘉定区安研路201 号 
邮编. 201804 
No. 201 Anyan Road, Jiading District,  
Shanghai, China. 
Post code :200433 
报告编号：Report number 
SCL-S-14-0275M 
委托者Requestor：张震 
送样日期Deliver date：2014.09.17 
报告日期Report date：2014.09.23 
第 3 页 共 3 页 
Page 3 of 3  
 
Ⅳ. 宏观分析 Macroscopic observation 
 
 失效件状态如图2所示，是受异常外力导致失效。划伤方向如图所示，油管因受此贯穿伤导致
漏油。失效件断口周围存在类似的划伤痕迹。 
  
图2 失效件 
Fig. 2 Failure Part

File: 材料工程师/SCL-S-14-0276M-IP21-方向盘换挡开关总成-龚伟.pdf.md
# SCL-S-14-0276M-IP21-方向盘换挡开关总成-龚伟.pdf

 
上海汽车中心实验室
(SAIC Center Lab) 
中国·上海·嘉定区安研路201 号 
邮编. 201804 
No. 201 Anyan Road, Jiading District,  
Shanghai, China. 
Post code :200433 
报告编号：Report number 
SCL-S-14-0276M 
委托者Requestor：倪香忠 
送样日期Deliver date：2014.09.17 
报告日期Report date：2014.09.26 
第 1 页 共 4 页 
Page 1 of 4  
 
零件号 
Part number 
30000696 
零件名称 
Part name 
方向盘换挡开关总成 
Steering Wheel Tiptronic Switch ASM 
图纸日期 
Drawing date  
2007.11.15 
零件生产日期 
Production date 
/ 
供货商 
Supplier 
温州长江 
Changjiang Wenzhou 
车型/项目 
Car type/project 
IP21 
 
   阶段性报告  Stage report        结论性报告 Conclusion report           测试报告 Test report 
Ⅰ.任务描述 Task description 
实验室受委托对方向盘换挡开关总成进行失效原因分析，失效零件具体信息如下： 
As requested, QA lab has analyzed the invalid cause of steering wheel tiptronic switch ASM, and the information of 
invalid part is shown as following： 
零件信息：Part information 
零件名称 
Part name 
方向盘换挡开关总成 
Steering Wheel Tiptronic Switch 
ASM 
制造日期 
Production date 
/ 
VIN 码 
VIN number 
LSJA16E39DG116137 
销售日期 
Sale date 
/ 
车辆里程数 
Car mileage 
0 km 
销售商 
Sale agent 
工厂装配 
失效模式描述 
Invalid situation 
description 
开关卡口断裂 
Switch bayonet fracture. 
原材料信息：Raw material information 
原材料及牌号 
Raw material 
and trademark 
PC  
2805 
原材料厂商 
Raw material producer 
拜耳 
散件供应商 
Part supplier 
温州长江 
金属热处理状态 
Metal heat treatment state 
/ 
失效零件见图1：The invalid part is shown in Fig 1.  
Ⅱ. 结论与建议 Conclusions and suggestions 
结论： 1. 失效件受异常过大外力导致断裂。  
2. 零件材料符合技术要求。  
Conclusions:  1. The fracture of the part caused by abnormal external force.   
2. Material performance of part conformed to requirements.     
建议： 1.加强对零件的保护。 
Suggestions:  1. Improve the protection of part. 
            
分发： 
Dispenser 
SQE 倪香忠 
检验者： 
Identifier 
龚伟 
Gong Wei 
审核： 
Auditor 
狄春峰 
Di Chunfeng 
批准： 
Approver 
 
日期： 
Date 
2014.09.26 
日期： 
Date 
2014.09.26 
日期： 
Date 
2014.09.26 


 
上海汽车中心实验室
(SAIC Center Lab) 
中国·上海·嘉定区安研路201 号 
邮编. 201804 
No. 201 Anyan Road, Jiading District,  
Shanghai, China. 
Post code :200433 
报告编号：Report number 
SCL-S-14-0276M 
委托者Requestor：倪香忠 
送样日期Deliver date：2014.09.17 
报告日期Report date：2014.09.26 
第 2 页 共 4 页 
Page 2 of 4  
 
  
图1 失效件 
Fig. 1 Failure Part 
 
III. 测试结果 Test Results  
序
号 
No. 
试验项目 
Test item 
额定值 
Requirement 
试验结果 
Test result 
评价 Evaluation 
第一次 
第二次 
合格 
qualified 
不合格 
unqualified 
I 
失效件 
 
 
1 
红外（GB/T6040-2002） 
Infrared Spectroscopy 
PC 
PC 
× 
 
2 
玻璃化转变温度  
(GB/T 19644.2-2006)  
Glass transition temperature (℃) 
140±5 
144 
× 
 
II 
新件 
 
 
1 
红外（GB/T6040-2002） 
Infrared Spectroscopy 
PC 
PC 
× 
 
2 
玻璃化转变温度  
(GB/T 19644.2-2006)  
Glass transition temperature (℃) 
140±5 
144 
× 
 
III 
粒料 
 
 
1 
红外（GB/T6040-2002） 
Infrared Spectroscopy 
PC 
PC 
× 
 
2 
玻璃化转变温度  
(GB/T 19644.2-2006)  
Glass transition temperature (℃) 
140±5 
145 
× 
 
小结：零件材料符合技术要求。 


 
上海汽车中心实验室
(SAIC Center Lab) 
中国·上海·嘉定区安研路201 号 
邮编. 201804 
No. 201 Anyan Road, Jiading District,  
Shanghai, China. 
Post code :200433 
报告编号：Report number 
SCL-S-14-0276M 
委托者Requestor：倪香忠 
送样日期Deliver date：2014.09.17 
报告日期Report date：2014.09.26 
第 3 页 共 4 页 
Page 3 of 4  
 
Ⅳ. 宏观分析 Macroscopic observation 
 
失效件断口如图2所示，断口无银纹，是受外力导致的脆断。 
 
图2 失效件 
Fig. 2 Failure Part  
 
放大各断口，断口断裂方向如图3所示。 
  
图3 断口 
Fig. 3 Fracture  


 
上海汽车中心实验室
(SAIC Center Lab) 
中国·上海·嘉定区安研路201 号 
邮编. 201804 
No. 201 Anyan Road, Jiading District,  
Shanghai, China. 
Post code :200433 
报告编号：Report number 
SCL-S-14-0276M 
委托者Requestor：倪香忠 
送样日期Deliver date：2014.09.17 
报告日期Report date：2014.09.26 
第 4 页 共 4 页 
Page 4 of 4  
 
取新件模拟其受力后的断裂情况，零件受过大外力后的断口如图4所示，呈与失效件各断口类
似的脆断形式。 
 
图4 新件 
Fig. 4 New Part

File: 材料工程师/SCL-S-14-0277M- IP24- 前减震器稳定杆连接螺柱-白云岭.pdf.md
# SCL-S-14-0277M- IP24- 前减震器稳定杆连接螺柱-白云岭.pdf

 
上海汽车中心实验室 
SAIC Center Lab 
中国·上海·嘉定区安研路201 号 
邮编: 201804 
No 201 Anyan road, Jiading, Shanghai ,China 
Post code: 201804 
报告编号 
Report number 
 
SCL-S-14-0277M 
委托者:  SQE 宋长霖 
Request person, dept： 
委托编号:  /  
Request number: 
送样日期:  2014.9.17 
Request date:  
报告日期:  2014.9.18 
Report date：第 1 页 共 6 页 
 
SMPV-0.2.3-002-QA -F01 
零件号Part number 
30000178 
 零件名称 
Part name 
前悬架稳定杆连接总成 
图纸日期Drawing date 
/ 
零件生产日期Part production date 
/ 
 供货商 
Supplier 
索密克 
车型/项目Car type/project 
IP24 
DVP 材料大纲签署日期DVP material test plan date 
/ 
阶段性报告  Stage report                结论性报告 Conclusion report 
 
Ⅰ.任务描述 Task description 
实验室受委托对前悬架稳定杆连接总成进行失效原因分析，失效零件具体信息如下： 
As requested, SCL has analyzed the failure of part. The information of the failed part is as following： 
零件信息：Part information 
零件名称 
Part name 
前悬架稳定杆连接总成 
制造日期 
Production date 
/ 
VIN/车/发动机号码
car/engine no 
/ 
失效日期 
Incident date 
2014. 9.10 
车辆里程数/测试寿命 
Car mileage/Test life 
0  km     
失效地点 
Location 
临港现场 
失效模式描述 
Failure circumstance description 
临港在装配过程中IP24 减震器活塞杆连杆螺柱发生1 例断裂。 
PAM：60-70Nm。 
原材料信息：Raw material information 
原材料及牌号 
Raw material specification 
42CrMo 
原材料厂商 
Raw material producer 
/ 
散件供应商 
Component supplier 
/ 
金属热处理状态 
Metal heat treatment state 
淬火+回火 
失效零件见图1：The failed part is shown in figure 1.  
 
Ⅱ. 结论与建议 Conclusions and suggestions 
 
结论Conclusions： 
1、 失效件属过载断裂。 
The part failured belong overload fracture. 
2、失效件的化学成分和芯部硬度符合技术要求，其他材料性能未见异常。 
The chemical composition and the core hardness of the part failured met the technical requirements, other 
material properties were normal.  
 
建议Suggestions： 
1、 建议排查装配过程质量。 
Recommended investigation assembly process quality.. 
 
 
分发： 
Distribution 
SQE 宋长霖 
检验者Author 
白云岭   
Bai Yunling 
审核Auditor 
邵百明 
Shao Baiming 
批准Approver 
 
日期Date 
2014.9.18 
日期Date 
2014.9.18 
日期Date 
2014.9.18 


 
上海汽车中心实验室 
SAIC Center Lab 
中国·上海·嘉定区安研路201 号 
邮编: 201804 
No 201 Anyan road, Jiading, Shanghai ,China 
Post code: 201804 
报告编号 
Report number 
 
SCL-S-14-0277M 
委托者:  SQE 宋长霖 
Request person, dept： 
委托编号:  /  
Request number: 
送样日期:  2014.9.17 
Request date:  
报告日期:  2014.9.18 
Report date：第 2 页 共 6 页 
 
SMPV-0.2.3-002-QA -F01 
III. 测试结果 Test Results  
一、 宏观观察： 
1、 失效件在总成（整车）中的装配位置关系如图1 所示；收到委托者提供的失效件实物形貌见图2。 
 
 
图1  失效件在总成（整车）中的装配位置关系 
 
 
图2  失效件实物形貌 
  
  
 
失效件装
配位置 


 
上海汽车中心实验室 
SAIC Center Lab 
中国·上海·嘉定区安研路201 号 
邮编: 201804 
No 201 Anyan road, Jiading, Shanghai ,China 
Post code: 201804 
报告编号 
Report number 
 
SCL-S-14-0277M 
委托者:  SQE 宋长霖 
Request person, dept： 
委托编号:  /  
Request number: 
送样日期:  2014.9.17 
Request date:  
报告日期:  2014.9.18 
Report date：第 3 页 共 6 页 
 
SMPV-0.2.3-002-QA -F01 
2、横拉杆、球头、及螺母表面完好，无异常外力撞击等痕迹，见图3a、3b；球头露出约4 个螺牙，无异
常，见图3c；螺母有明显的一次装配痕迹，未发现拆解后再次装配的痕迹，见图3d；螺母法兰面结合面接
触痕迹均匀，未发现异常，见图3e。 
 
 
 
 
 
图3  失效件宏观观察 
 
3a 
3e 
3d 
3c 
3b 


 
上海汽车中心实验室 
SAIC Center Lab 
中国·上海·嘉定区安研路201 号 
邮编: 201804 
No 201 Anyan road, Jiading, Shanghai ,China 
Post code: 201804 
报告编号 
Report number 
 
SCL-S-14-0277M 
委托者:  SQE 宋长霖 
Request person, dept： 
委托编号:  /  
Request number: 
送样日期:  2014.9.17 
Request date:  
报告日期:  2014.9.18 
Report date：第 4 页 共 6 页 
 
SMPV-0.2.3-002-QA -F01 
二、 断口观察： 
1、 宏观观察，断口附件的螺纹有明显的缩颈现象，见图4a；断口有较大的起伏，见图4b。 
2、 使用扫描电镜观察，断口截面均为韧窝形貌，见图5。 
3、 由以上观察可以判断，该断口具有典型的过载断口特征。 
 
  
 
图4  断口宏观观察   
 
 
图5   断口微观观察   SEM 
4a 
4b 


 
上海汽车中心实验室 
SAIC Center Lab 
中国·上海·嘉定区安研路201 号 
邮编: 201804 
No 201 Anyan road, Jiading, Shanghai ,China 
Post code: 201804 
报告编号 
Report number 
 
SCL-S-14-0277M 
委托者:  SQE 宋长霖 
Request person, dept： 
委托编号:  /  
Request number: 
送样日期:  2014.9.17 
Request date:  
报告日期:  2014.9.18 
Report date：第 5 页 共 6 页 
 
SMPV-0.2.3-002-QA -F01 
三、 理化分析： 
对断裂件进行材料性能测试分析，化学成分和芯部硬度合格，其他性能未见异常，详细结果见下表。 
表1 
序号 
No. 
试验项目 
Test item 
额定值 
Requirement 
试验结果 
Test result 
评价 Evaluation 
合格 
qualified 
不合格 
unqualified 
1 
球头 
 
 
 
 
1.1 
化学成分/42CrMo 
GB/T3077-1999 
 
 
 
 
C 
0.38-0.45 
0.42 
X 
 
 
Si 
0.17-0.37 
0.20 
X 
 
 
Mn 
0.50-0.80 
0.67 
X 
 
 
P 
≤0.035 
0.016 
X 
 
 
S 
≤0.035 
0.0047 
X 
 
 
Cr 
0.90-1.20 
0.98 
X 
 
 
Mo 
0.15-0.25 
0.19 
X 
 
1.2 
芯部硬度 
/ 
341、334、336 HV 
/ 
 
32-38HRC 
36.0、35.5、35.5   1 
X 
 
1.3 
表面硬度 
/ 
342、348、344 HV 
/ 
 
1.4 
表面全脱碳层深度 
/ 
0  （图6） 
/ 
 
1.5 
螺牙缺陷 
/ 
中径以下无折叠 （图7） 
/ 
 
1.6 
金相组织 
/ 
回火索氏体（图8） 
/ 
 
2 
螺母（10 级） 
 
 
 
 
2.1 
硬度 
272-353HV 
318、310、313 
X 
 
2.2 
金相组织 
/ 
回火索氏体（图9） 
/ 
 
1、硬度转换标准GB/T1172-1999。 
 
 
 
图6  表面脱碳  100X                           图7  螺牙缺陷  50X 


 
上海汽车中心实验室 
SAIC Center Lab 
中国·上海·嘉定区安研路201 号 
邮编: 201804 
No 201 Anyan road, Jiading, Shanghai ,China 
Post code: 201804 
报告编号 
Report number 
 
SCL-S-14-0277M 
委托者:  SQE 宋长霖 
Request person, dept： 
委托编号:  /  
Request number: 
送样日期:  2014.9.17 
Request date:  
报告日期:  2014.9.18 
Report date：第 6 页 共 6 页 
 
SMPV-0.2.3-002-QA -F01 
 
 
图8  球头金相组织  500X                     图9  螺母金相组织   500X

File: 材料工程师/SCL-S-14-0278M-ZP11-  碳罐总成胶管-何伟.pdf.md
# SCL-S-14-0278M-ZP11-  碳罐总成胶管-何伟.pdf

 
上海汽车中心实验室 
SAIC Center Lab 
中国·上海·嘉定区安研路201 号 
邮编. 201804 
No 201 Anyan road, Jiading, Shanghai China 
Post code 201804 
报告编号 
Report number 
 
SCL-S-14-0278M 
委托者: DRE:张启迪 
Request person, dept： 
送样日期:  2014-09-15 
Request date:  
报告日期:  2014-09-24 
Report date：  
第1 页共4 页 
 
零件号Part number 
30068586 
 零件名称 
Part name 
碳罐总成-胶管 
图纸日期Drawing date 
/ 
零件生产日期Part production date 
/ 
 供货商 
Supplier 
廊坊华安 
车型/项目Car type/project 
ZP11 MCE2 EU 
试验大纲签署日期： 
/ 
 
   阶段性报告 Interim report        结论性报告 Conclusion report        
Ⅰ.任务描述 Task description 
实验室受委托对廊坊华安生产的碳罐总成的胶管进行失效原因分析，失效零件具体信息如下： 
As requested, QA lab has analyzed the failure of the coolnat hose. The background information of the failed part is as following： 
零件信息：Part information 
零件名称 
Part name 
碳罐总成-胶管 
制造日期 
Production date 
/ 
VIN 码 
VIN 
LSJZ14E9XCS990391 
销售日期 
Sale date 
/ 
车辆里程数 
Car mileage 
3090 公里 
维修站名称 
Sale agent 
/ 
失效模式描述 
Failure circumstance 
description 
海南夏季耐久性试验过程中发现碳罐总成橡胶管内层开裂 
原材料信息：Raw material information 
原材料及牌号 
Raw material specification 
NBR+CSM 
原材料厂商 
Raw material producer 
镇江雨帝化工 
散件供应商 
Component supplier 
四川川环 
金属热处理状态 
Metal heat treatment state 
/ 
失效零件见图：The failed part is shown in figure 1.  
 
Ⅱ. 结论与建议 Conclusions and suggestions 
结论：  1 胶管熔接处胶料未完全融合，两端受到对接管向外张力导致熔接处开裂。 
2 失效件材料符合要求。 
 
       
 
建议： 1 供应商确保胶管生产过程中熔接良好。 
       
    
 
 
 
 
 
分发: 
Distribution 
DRE：张启迪 
检验者Author 
何伟 
He Wei 
审核Auditor 
吴文安 
Wu Wenan 
批准Approver 
 
日期Date 
2014-9-24 
日期Date 
2014-9-26 
日期Date 
2014-9-26 
 
 


 
上海汽车中心实验室 
SAIC Center Lab 
中国·上海·嘉定区安研路201 号 
邮编. 201804 
No 201 Anyan road, Jiading, Shanghai China 
Post code 201804 
报告编号 
Report number 
 
SCL-S-14-0278M 
委托者: DRE:张启迪 
Request person, dept： 
送样日期:  2014-09-15 
Request date:  
报告日期:  2014-09-24 
Report date：  
第2 页共4 页 
 
 
 
图1   碳罐总成橡胶管内层开裂 
 
III. 测试结果 Test Results  
 
1 外观检查 
检查失效件两端开裂口，发现开裂口沿同一轴线，如图2。 
 
图2 开裂口虚拟图 
 
将胶管剪开，完整保留开裂侧，如图3。 
 
 
 
图3 两端开裂口 
胶管内侧两端有压痕，为两端连接管的压痕，无划伤痕迹。 
① 
② 
① 
② 
胶管两端失效均为内层开裂 
内层开裂口 
内层开裂口 
虚拟线 
① 
② 
① 
② 
内层开裂口 
压痕 


 
上海汽车中心实验室 
SAIC Center Lab 
中国·上海·嘉定区安研路201 号 
邮编. 201804 
No 201 Anyan road, Jiading, Shanghai China 
Post code 201804 
报告编号 
Report number 
 
SCL-S-14-0278M 
委托者: DRE:张启迪 
Request person, dept： 
送样日期:  2014-09-15 
Request date:  
报告日期:  2014-09-24 
Report date：  
第3 页共4 页 
 
胶管内层有熔接痕迹，如图4。 
图4 熔接痕迹 
胶管内壁有明显熔接痕迹，说明胶管熔接不良。 
 
2 失效模拟 
模拟胶管受力情况下，胶管内层沿着熔接痕产生开裂，如图5。 
 
图5 失效模拟 
失效模拟后，熔接痕迹处开裂口与端部开裂口相接，说明管端开裂部位同样为熔接线处开裂。 
 
3 断口分析 
观察胶管端部开裂口与中部模拟开裂口断口情况，如图6。 
 
 
图6 断口分析 
熔接痕迹 
受力方向 
受力方向 
中间受力方向向上 
熔接痕迹 
模拟中 
模拟后 
熔接痕迹 
端部开裂口 
模拟开裂口 
端部开裂口 
模拟开裂口 


 
上海汽车中心实验室 
SAIC Center Lab 
中国·上海·嘉定区安研路201 号 
邮编. 201804 
No 201 Anyan road, Jiading, Shanghai China 
Post code 201804 
报告编号 
Report number 
 
SCL-S-14-0278M 
委托者: DRE:张启迪 
Request person, dept： 
送样日期:  2014-09-15 
Request date:  
报告日期:  2014-09-24 
Report date：  
第4 页共4 页 
 
模拟开裂断口面与端部开裂断口面一致，表面平整，无明显纹路。 
 
4 材料评价 
  序号 
No. 
试验项目 
Test item 
额定Requirement 
试验结果 
Test result 
评价 Evaluation 
合格 
qualified 
不合格 
unqualified 
材料定性 
1 
失效件 
NBR+CSM 
NBR+CSM 
× 
 
失效件材料符合要求。 
 
 
 
 
 
小结： 
1 胶管熔接处胶料未完全融合，两端受到对接管向外张力导致熔接处开裂。 
2 失效件材料符合要求。

File: 材料工程师/SCL-S-14-0279M-BP32-  冷却模块下级件密封圈-何伟.pdf.md
# SCL-S-14-0279M-BP32-  冷却模块下级件密封圈-何伟.pdf

 
上海汽车中心实验室 
SAIC Center Lab 
中国·上海·嘉定区安研路201 号 
邮编. 201804 
No 201 Anyan road, Jiading, Shanghai China 
Post code 201804 
报告编号 
Report number 
 
SCL-S-14-0279M 
委托者: SQE:吴忠鹏 
Request person, dept： 
送样日期:  2014-09-15 
Request date:  
报告日期:  2014-09-23 
Report date：  
第1 页共5 页 
 
零件号Part number 
00458105411（贝洱热内部
零件号） 
 零件名称 
Part name 
冷却模块密封圈 
图纸日期Drawing date 
/ 
零件生产日期Part production date 
/ 
 供货商 
Supplier 
派克汉尼汾流体传动产品（上海）有限
公司 
车型/项目Car type/project 
BP32 
试验大纲签署日期： 
/ 
 
   阶段性报告 Interim report        结论性报告 Conclusion report        
Ⅰ.任务描述 Task description 
实验室受委托对派克汉尼汾流体传动产品（上海）有限公司生产的冷却模块密封圈进行失效原因分析，失效
零件具体信息如下： 
As requested, QA lab has analyzed the failure of the coolnat hose. The background information of the failed part is as following： 
零件信息：Part information 
零件名称 
Part name 
冷却模块密封圈 
制造日期 
Production date 
/ 
VIN 码 
VIN 
路试车编号 N13SOV033 
销售日期 
Sale date 
/ 
车辆里程数 
Car mileage 
车辆42510 公里，零件试验里程
33440 公里 
维修站名称 
Sale agent 
/ 
失效模式描述 
Failure circumstance 
description 
广德路试基地路试发现压力传感器与冷凝器连接处泄露，拆卸发现密封圈内圈开裂。 
原材料信息：Raw material information 
原材料及牌号 
Raw material specification 
HNBR N3554-75 
原材料厂商 
Raw material producer 
派克汉尼汾流体传动产品（上海）
有限公司 
散件供应商 
Component supplier 
派克汉尼汾流体传动产品（上海）
有限公司 
金属热处理状态 
Metal heat treatment state 
/ 
失效零件见图：The failed part is shown in figure 1.  
 
Ⅱ. 结论与建议 Conclusions and suggestions 
结论： 1. 失效件受到异常外力导致内圈开裂、磨损。 
            2. 失效件材料符合要求。 
Conclusions:  1. The Oring was crazed and worn by abnormal force. 
      2. Material performance of part conformed to requirements. 
 
建议： 1. 安装过程中确保密封圈装配位置正确。 
Suggestions:   1. Make sure the correct position before assembly. 
 
    
 
 
分发: 
Distribution 
SQE：吴忠鹏 
检验者Author 
何伟 
He Wei 
审核Auditor 
狄春峰 
Di Chunfeng 
批准Approver 
 
日期Date 
2014-9-23 
日期Date 
2014-9-23 
日期Date 
2014-9-23 
 
 


 
上海汽车中心实验室 
SAIC Center Lab 
中国·上海·嘉定区安研路201 号 
邮编. 201804 
No 201 Anyan road, Jiading, Shanghai China 
Post code 201804 
报告编号 
Report number 
 
SCL-S-14-0279M 
委托者: SQE:吴忠鹏 
Request person, dept： 
送样日期:  2014-09-15 
Request date:  
报告日期:  2014-09-23 
Report date：  
第2 页共5 页 
 
图1  冷却模块密封圈内侧开裂 
 
III. 测试结果 Test Results  
 
1 材料评价 
  序号 
No. 
试验项目 
Test item 
额定Requirement 
试验结果 
Test result 
评价 Evaluation 
合格 
qualified 
不合格 
unqualified 
材料定性 GC-MS 
1 
失效件 
HNBR 
HNBR 
× 
 
2 
新件 
HNBR 
HNBR 
× 
 
小结：失效件材料符合要求。 
 
 
 
 
 
 
 
 
 
 
 
 
 
 
 
 
 
 
 
 
 
 
内侧开裂口 
内侧 


 
上海汽车中心实验室 
SAIC Center Lab 
中国·上海·嘉定区安研路201 号 
邮编. 201804 
No 201 Anyan road, Jiading, Shanghai China 
Post code 201804 
报告编号 
Report number 
 
SCL-S-14-0279M 
委托者: SQE:吴忠鹏 
Request person, dept： 
送样日期:  2014-09-15 
Request date:  
报告日期:  2014-09-23 
Report date：  
第3 页共5 页 
 
2 外观检查 
检查失效件两侧，发现有划伤、磨损痕迹，如图2。 
 
 
图2 失效件外观检查 
密封圈两侧均有划伤、磨损痕迹，说明密封圈受过异常外力导致的损伤。 
剪开密封圈，检查内圈开裂口，如图3。 
 
 
图 3 密封圈内圈外观检查 
失效件密封圈内圈有明显划痕，且遍布整个内圈，呈现两条甚至三条平滑线。 
 
 
 
 
① 
② 
③ 
① 
② 
③ 
缺陷放大 
④ 
④ 
缺陷放大 
A 面 
B 面 
密封圈内圈 
放大 
放大 


 
上海汽车中心实验室 
SAIC Center Lab 
中国·上海·嘉定区安研路201 号 
邮编. 201804 
No 201 Anyan road, Jiading, Shanghai China 
Post code 201804 
报告编号 
Report number 
 
SCL-S-14-0279M 
委托者: SQE:吴忠鹏 
Request person, dept： 
送样日期:  2014-09-15 
Request date:  
报告日期:  2014-09-23 
Report date：  
第4 页共5 页 
 
观察剪开端部情况，如图4。 
 
图4 密封圈端部 
测量剪开处端部发现，密封圈内圈开裂口深度为0.857mm，占直径（1.736mm）的49.4%。 
 
3 断口分析 
割开密封圈外圈，观察失效开裂口断口纹路，如图5。 
 
图5 断口纹路 
 
 
 
 
 
 
 
 
 
 
 
 
 
 
 
 
 
开裂口 
密封圈剪开端部 
实验切割 
失效开裂口 
实验切割 
失效开裂口 
A 侧 
B 侧 


 
上海汽车中心实验室 
SAIC Center Lab 
中国·上海·嘉定区安研路201 号 
邮编. 201804 
No 201 Anyan road, Jiading, Shanghai China 
Post code 201804 
报告编号 
Report number 
 
SCL-S-14-0279M 
委托者: SQE:吴忠鹏 
Request person, dept： 
送样日期:  2014-09-15 
Request date:  
报告日期:  2014-09-23 
Report date：  
第5 页共5 页 
 
放大两侧断口，观察纹路，如图6 
 
 
图6 断口放大局部图 
断口两侧纹路方向一致，且开裂口深处均有胶料碎屑，说明断口面有磨损现象。 
 
4 失效模拟 
将密封圈套在管口螺纹上，使用外力拧紧传感器接口，如图7。 
 
 
图7 失效模拟 
模拟拧紧传感器接口，卸下密封圈，检查发现内圈以及上侧均有划伤痕迹。说明非正常安装能够导致密封圈
内侧以及两侧受到划伤、磨损等损伤。 
 
 
 
 
小结： 
1 失效件材料符合要求。 
2 失效件密封圈受到异常外力，导致内圈、两侧划伤磨损。 
3 失效模拟说明非正常安装能够导致密封圈内圈、两侧受到划伤、磨损。 
A 侧 
B 侧 
实验切割 
实验切割 
纹路方向 
纹路方向 
胶料碎屑 
胶料碎屑 
密封圈处于螺纹上 
密封圈正确安装位置 
失效模拟 
钎焊管口 
传感器接口 
内圈划痕 
上侧划痕

File: 材料工程师/SCL-S-14-0280M-ZP11-离合器从动缸-邵百明.pdf.md
# SCL-S-14-0280M-ZP11-离合器从动缸-邵百明.pdf

 
上海汽车中心实验室 
SAIC Center Lab 
中国·上海·嘉定区安研路201 号 
邮编：201804 
No 201 Anyan road, Jiading, Shanghai China 
Post code: 201804 
报告编号 
Report number 
 
SCL-S-14-0280M 
委托者: 质量分析科 胡炯 
Request person, dept： 
委托编号:  /  
Request number: 
送样日期:  2014.09.19 
Request date:  
报告日期:  2014.10.17 
Report date：  
第1 页共11 页 
 
SMPV-0.2.3-002-QA -F01 
零件号Part number 
10083283 
 零件名称 
Part name 
离合器从动缸 
clutch slave cylinder 
图纸日期Drawing date 
2011.6.23 
零件生产日期Part production date 
2014.05.07 
 供货商 
Supplier 
浙江亚太 
车型/项目Car type/project 
ZP11 1.3VCT 
DVP 材料大纲签署日期DVP material test plan date 
/ 
阶段性报告 Interim report                结论性报告 Conclusion report          
 
Ⅰ.任务描述 Task description 
实验室受委托对离合器从动缸进行失效原因分析，失效零件具体信息如下： 
As requested, SCL has analyzed the failure of clutch slave cylinder. The information of the failed part is as following： 
零件信息：Part information 
零件名称 
Part name 
离合器从动缸 
clutch slave cylinder 
车制造日期 
Vehicle production date 
2014.06.09 
VIN 码 
VIN 
1#：LSJZ14C36ES040952 
2#：LSJZ14C35ES041381 
销售日期 
Sale date 
/ 
车辆里程数/测试寿命 
Car mileage/Test life 
1#：5km；2#：4009 km 
失效地点/维修站名称 
Location/ Sale agent 
德阳/辽宁顺大天宇 
失效模式描述 
Failure circumstance  
1#：PDI 检测时发现：离合器踏板无法回位和挂档；拆解后，离合器从动缸和推杆已锈蚀。
2#：离合器漏油，离合器踏板无法回位，无法挂档。 
原材料信息：Raw material information 
原材料及牌号 
Raw material specification 
/ 
原材料厂商 
Raw material producer 
/ 
散件供应商 
Component supplier 
/ 
金属热处理状态 
Metal heat treatment state 
/ 
失效零件见图1~6：The failed part is shown in figure 1~6.  
 
Ⅱ. 结论与建议 Conclusions and Suggestions 
结论Conclusions： 
（1）1#从动缸出现了泄露，严重腐蚀，且皮碗严重破损。引起失效的原因可能是：内缸筒的腐蚀或皮碗的早期
破损。The 1# clutch slave cylinder was leaked and seriously corroded and the leather bowl was broken; Maybe the 
failure reason is the inner cylinder’s corrosion and the damage of the leather bowl. 
（2）2#从动缸的失效是由于缸筒内表面的腐蚀导致皮碗严重磨损而发生泄漏所致。Leak of the 2# slave cylinder is 
due to the severe wear of sealing ring, which was because of the inner cylinder corrosion. 
（3）两失效件的腐蚀产物主要含有O 元素，表明引起其腐蚀的介质是氧气和水。The corrosion substances of the 
failed parts mainly contained O element, maybe which was caused by oxygen and water. 
 
建议Suggestions： 
（1）检测同批次产品的表面状态以及制动液。Check the surface state of the same batch’s parts and brake fluid. 
（2）系统排查产品生产过程。Investigate the produce process. 
 
分发: 
Distribution 
质量分析科 胡炯 
检验者Author 
邵百明 
Shao Baiming 
审核Auditor 
邵百明 
Shao Baiming 
批准Approver 
 
日期Date 
2014.10.17 
日期Date 
2014.10.17 
日期Date 
2014.10.21 


 
上海汽车中心实验室 
SAIC Center Lab 
中国·上海·嘉定区安研路201 号 
邮编：201804 
No 201 Anyan road, Jiading, Shanghai China 
Post code: 201804 
报告编号 
Report number 
 
SCL-S-14-0280M 
委托者: 质量分析科 胡炯 
Request person, dept： 
委托编号:  /  
Request number: 
送样日期:  2014.09.19 
Request date:  
报告日期:  2014.10.17 
Report date：  
第2 页共11 页 
 
SMPV-0.2.3-002-QA -F01 
III. 调查结果 Investigation Results  
售后市场出现3 例ZP11 离合器从动缸失效，并无法换挡；失效件均是2014.5.7 日的零件。实验室收
到了2 个零件。 
1. 1# 失效件外观检查 
1#失效件如图1 所示；图2 显示的是其装配图。该失效件是在停车场进行PDI 检测时发现的；其表现
形式为：离合器踏板无法回位和挂档。在送样之前，零件被拆解过，并发现制动液已泄漏。 
图3（a）显示的是推杆在从动缸内的匹配关系；图3（b）显示了推杆的腐蚀情况。从腐蚀的区域来看，
该腐蚀是由于推杆局部接触腐蚀性的物质，应该与泄露的制动液有关。 
  
   图1 收到的失效件                                   图2 外观及装配图 
 
   
 
图3 推杆锈蚀情况 （a）离合器从动缸结构；（b）推杆锈蚀情况 
 
(a) 
(b) 
此端位置较高 
此端位置较低 
此端位置较高 
此端位置较低 


 
上海汽车中心实验室 
SAIC Center Lab 
中国·上海·嘉定区安研路201 号 
邮编：201804 
No 201 Anyan road, Jiading, Shanghai China 
Post code: 201804 
报告编号 
Report number 
 
SCL-S-14-0280M 
委托者: 质量分析科 胡炯 
Request person, dept： 
委托编号:  /  
Request number: 
送样日期:  2014.09.19 
Request date:  
报告日期:  2014.10.17 
Report date：  
第3 页共11 页 
 
SMPV-0.2.3-002-QA -F01 
图4 显示了缸筒的锈蚀情况。缸筒直径为：20.67mm，符合技术要求（20.64~20.692mm）；依据腐蚀严
重程度，锈蚀区可以分为三个区域：区域A，区域B 和区域C。区域A 在不踩离合器的情况，会暴露在外面；
区域B 为活塞皮碗在缸筒内的工作区间，且长时间活塞处于该区间，对其有一定保护，因此区域B 相对区
域A 腐蚀程度较轻。密封面下面的区域不会与空气接触，因此未出现明显的锈蚀。 
 
 
 
图4 缸筒锈蚀情况 
（a）从动缸缸口； （b）密封面下面的区域 （c）剖开后的内部情况 （d）缸筒端部密封面的锈蚀情况 
 
图5 显示了皮碗以及活塞的情况。由图来看，活塞的表面有明显的擦伤；这是由于缸筒内部锈蚀，孔径变小
所致。皮碗的表面与活塞有明显挤压形成的压痕；由于该压痕与中心圆孔不同心，显示其局部承受到了较大的压
力，且发生了大的变形。从断口来看，皮碗的断裂也是由于受到了大的载荷，从唇部开始撕裂形成的。 
(a) 
 
 
(b) 
(d) 
(c) 
区域A 
约18mm 
区域B 
约23mm 
直径：20.67mm 
要求：20.64~20.692mm 
区域C 


 
上海汽车中心实验室 
SAIC Center Lab 
中国·上海·嘉定区安研路201 号 
邮编：201804 
No 201 Anyan road, Jiading, Shanghai China 
Post code: 201804 
报告编号 
Report number 
 
SCL-S-14-0280M 
委托者: 质量分析科 胡炯 
Request person, dept： 
委托编号:  /  
Request number: 
送样日期:  2014.09.19 
Request date:  
报告日期:  2014.10.17 
Report date：  
第4 页共11 页 
 
SMPV-0.2.3-002-QA -F01 
 
 
 
图5 活塞与皮碗 
(a) 
(b) 
(c) 
(e) 
(d) 
 
(f) 
区域1 
区域2 
区域1 
区域2 
区域3 
区域4 


 
上海汽车中心实验室 
SAIC Center Lab 
中国·上海·嘉定区安研路201 号 
邮编：201804 
No 201 Anyan road, Jiading, Shanghai China 
Post code: 201804 
报告编号 
Report number 
 
SCL-S-14-0280M 
委托者: 质量分析科 胡炯 
Request person, dept： 
委托编号:  /  
Request number: 
送样日期:  2014.09.19 
Request date:  
报告日期:  2014.10.17 
Report date：  
第5 页共11 页 
 
SMPV-0.2.3-002-QA -F01 
 
续图5 活塞与皮碗 
（a）活塞和皮碗  活塞表面与铁锈形成的擦伤；皮碗有破损； 
（b）断口形貌 为大载荷下撕裂形成的； 
（c）皮碗与活塞的匹配面 存在明显的压痕； 
（d）区域1 表面有裂纹； 
（e）区域2  表面有压痕和撕扯形成的痕迹，但无裂纹； 
（f）断口的中间区域  上部分的形貌是最后撕扯形成的；裂纹的扩展方向：由下向上。 
（g）区域3 箭头显示唇部的裂纹扩展方向 
（h）区域4 箭头显示唇部的裂纹扩展方向 
 
2. 2# 失效件外观检查 
  2#失效件的外观如图6 所示。由图可见： 
 
密封面往缸口的区域出现了锈蚀，且该锈蚀不是很均匀，表明其接触腐蚀介质的量不同。其锈蚀
程度比1#失效件轻。 
 
推杆出现了锈斑；其锈蚀的区域与1#失效件相同，由此可见：该锈蚀也与泄露的制动液有关。 
 
皮碗表面已出现了明显的磨损痕迹，但是未见破损。该磨损的痕迹与锈蚀的区域是对应的。表明：
皮碗的磨损是由于局部出现了锈蚀所致。磨损后，密封不良，导致了泄露的发生。 
 
 
 
 
 
 
 
 
 
(g) 
(h) 
区域3 
区域4 


 
上海汽车中心实验室 
SAIC Center Lab 
中国·上海·嘉定区安研路201 号 
邮编：201804 
No 201 Anyan road, Jiading, Shanghai China 
Post code: 201804 
报告编号 
Report number 
 
SCL-S-14-0280M 
委托者: 质量分析科 胡炯 
Request person, dept： 
委托编号:  /  
Request number: 
送样日期:  2014.09.19 
Request date:  
报告日期:  2014.10.17 
Report date：  
第6 页共11 页 
 
SMPV-0.2.3-002-QA -F01 
 
 
图6  2#失效件 
（a）收到时的状态；（b）拆开后；（c）缸筒内部不均匀锈蚀；（d）推杆 出现锈斑；（e）皮碗 异常磨损 
材料检测Material Test 
残留的液体 
对1#和2#失效件防尘套内残留的液体进行检测，结果显示该液体为制动液（见图7）；其PH 值分别为：
约6.0（1#失效件），约6.8（2#失效件）。1#失效件的残留的制动液已明显变为酸性（正常的数值为：7.0~11.5，
实验室检测的数据一般为8.0~10.0）。 
 
图7 残留液红外检测  制动液 
 
 
充满液体 
（a） 
（b） 
（c） 
（d） 
（e） 


 
上海汽车中心实验室 
SAIC Center Lab 
中国·上海·嘉定区安研路201 号 
邮编：201804 
No 201 Anyan road, Jiading, Shanghai China 
Post code: 201804 
报告编号 
Report number 
 
SCL-S-14-0280M 
委托者: 质量分析科 胡炯 
Request person, dept： 
委托编号:  /  
Request number: 
送样日期:  2014.09.19 
Request date:  
报告日期:  2014.10.17 
Report date：  
第7 页共11 页 
 
SMPV-0.2.3-002-QA -F01 
 
图8  PH 值 弱酸性 （1#失效件） 
皮碗 
    对皮碗进行检测，其结果为EPDM，符合技术要求。 
 
 
图9 皮碗材料检测结果 
 
 


 
上海汽车中心实验室 
SAIC Center Lab 
中国·上海·嘉定区安研路201 号 
邮编：201804 
No 201 Anyan road, Jiading, Shanghai China 
Post code: 201804 
报告编号 
Report number 
 
SCL-S-14-0280M 
委托者: 质量分析科 胡炯 
Request person, dept： 
委托编号:  /  
Request number: 
送样日期:  2014.09.19 
Request date:  
报告日期:  2014.10.17 
Report date：  
第8 页共11 页 
 
SMPV-0.2.3-002-QA -F01 
推杆腐蚀物 
对1#和2#推杆的腐蚀物进行检测，其结果如图10~12 所示。可以看出：腐蚀产物主要含有O；2#失效
件的腐蚀物中含有少量的S，可能是皮碗磨损后残留于表面所致，因为皮碗含有S。 
 
El AN  Series  unn. C norm. C Atom. C Error (1 Sigma) 
                  [wt.%]  [wt.%]  [at.%]          [wt.%] 
----------------------------------------------------- 
Zn 30 K-series  32.85   34.12   13.45            0.87 
O  8  K-series  32.28   33.53   54.00            4.10 
Fe 26 K-series  20.85   21.65    9.99            0.57 
C  6  K-series  10.05   10.44   22.40            1.86 
Ca 20 K-series   0.25    0.26    0.17            0.04 
----------------------------------------------------- 
Total:  96.29  100.00  100.00 
图10 1#失效件推杆腐蚀区元素检测结果 
 
 
 
 
 
 
 
 
 
 
 
2
4
6
8
10
12
14
16
18
20
keV
0
2
4
6
8
10
12
14
 cps/eV
KA
O-KASi-K
Fe-KA
Al-K
Cr-KA
V-KA
Mo-LA
Cu-KA
Zn-KA
C 
O 
 Si 
 Fe 
 Fe 
 Al 
 Cr 
Cr 
 V 
V 
 Mo 
 Mo 
Mo 
 Cu 
 Cu 
 Zn 
 Zn 


 
上海汽车中心实验室 
SAIC Center Lab 
中国·上海·嘉定区安研路201 号 
邮编：201804 
No 201 Anyan road, Jiading, Shanghai China 
Post code: 201804 
报告编号 
Report number 
 
SCL-S-14-0280M 
委托者: 质量分析科 胡炯 
Request person, dept： 
委托编号:  /  
Request number: 
送样日期:  2014.09.19 
Request date:  
报告日期:  2014.10.17 
Report date：  
第9 页共11 页 
 
SMPV-0.2.3-002-QA -F01 
 
El AN  Series  unn. C norm. C Atom. C Error (1 Sigma) 
              [wt.%]  [wt.%]  [at.%]          [wt.%] 
----------------------------------------------------- 
Zn 30 K-series  64.68   67.91   36.20            1.68 
C  6  K-series  11.29   11.85   34.40            2.30 
O  8  K-series  10.27   10.78   23.50            1.70 
Fe 26 K-series   9.01    9.46    5.90            0.27 
----------------------------------------------------- 
Total:  95.24  100.00  100.00 
图11 1#失效件推杆未腐蚀区元素检测结果 
 
El AN  Series  unn. C norm. C Atom. C Error (1 Sigma) 
               [wt.%]  [wt.%]  [at.%]          [wt.%] 
----------------------------------------------------- 
O  8  K-series  37.31   37.63   57.28            4.69 
Zn 30 K-series  33.25   33.53   12.49            0.88 
Fe 26 K-series  16.99   17.13    7.47            0.47 
C  6  K-series  10.95   11.04   22.39            2.00 
Cu 29 K-series   0.36    0.36    0.14            0.04 
S  16 K-series   0.30    0.30    0.23            0.04 
----------------------------------------------------- 
Total:  99.15  100.00  100.00 
图12 2#失效件推杆腐蚀区元素检测结果 
 
缸筒腐蚀物 
    1#和2#缸筒的腐蚀产物中主要含有O；2#缸筒的腐蚀物上也含有少量的S以及其它元素，也可能来自皮碗。 
2
4
6
8
10
keV
0
10
20
30
40
50
60
70
 cps/eV
 Zn 
 Zn 
C  O 
 Fe 
 Fe 
2
4
6
8
10
keV
0
5
10
15
20
25
30
35
40
 cps/eV
 O 
 Zn 
 Zn 
 Fe 
 Fe 
 C 
 S 
 Cu 
 Cu 


 
上海汽车中心实验室 
SAIC Center Lab 
中国·上海·嘉定区安研路201 号 
邮编：201804 
No 201 Anyan road, Jiading, Shanghai China 
Post code: 201804 
报告编号 
Report number 
 
SCL-S-14-0280M 
委托者: 质量分析科 胡炯 
Request person, dept： 
委托编号:  /  
Request number: 
送样日期:  2014.09.19 
Request date:  
报告日期:  2014.10.17 
Report date：  
第10 页共11 页 
 
SMPV-0.2.3-002-QA -F01 
 
El AN  Series  unn. C norm. C Atom. C Error (1 Sigma) 
               [wt.%]  [wt.%]  [at.%]          [wt.%] 
----------------------------------------------------- 
Fe 26 K-series  56.15   51.79   22.92            1.47 
O  8  K-series  43.07   39.73   61.36            5.28 
C  6  K-series   7.72    7.13   14.66            1.52 
Si 14 K-series   1.03    0.95    0.84            0.08 
Ca 20 K-series   0.26    0.24    0.15            0.04 
Mn 25 K-series   0.18    0.17    0.08            0.04 
----------------------------------------------------- 
Total: 108.41  100.00  100.00 
图13  1#失效件从动缸腐蚀区的元素检测结果 
 
El AN  Series  unn. C norm. C Atom. C Error (1 Sigma) 
                   [wt.%]  [wt.%]  [at.%]          [wt.%] 
----------------------------------------------------- 
O  8  K-series  64.62   49.75   58.78            7.72 
Fe 26 K-series  38.22   29.42    9.96            1.01 
C  6  K-series  25.02   19.27   30.32            3.66 
Si 14 K-series   0.76    0.59    0.40            0.06 
Al 13 K-series   0.51    0.39    0.28            0.06 
S  16 K-series   0.25    0.19    0.11            0.04 
K  19 K-series   0.23    0.17    0.08            0.04 
Zn 30 K-series   0.16    0.12    0.03            0.04 
Cu 29 K-series   0.12    0.09    0.03            0.04 
----------------------------------------------------- 
Total: 129.89  100.00  100.00 
图14  2#失效件从动缸腐蚀区的元素检测结果 
 
1
2
3
4
5
6
7
8
keV
0
2
4
6
8
10
12
14
16
18
20
22
 cps/eV
 Fe 
 Fe 
 O 
 C 
 Si 
 Ca 
 Ca 
 Mn 
 Mn 
2
4
6
8
10
keV
0
5
10
15
20
25
30
35
40
 cps/eV
 O 
 Fe 
 Fe 
 C 
 Si 
 Al 
 S 
 K 
 K 
 Cu 
 Cu 
 Zn 
 Zn
