Repository: kujaxr/obsidian-vault

File: 材料工程师/SCL-S-14-0281M zp11 变速箱线束-邵百明.pdf.md
# SCL-S-14-0281M zp11 变速箱线束-邵百明.pdf

 
上海汽车中心实验室 
SAIC Center Lab 
中国·上海·嘉定区安研路201 号 
邮编：201804 
No 201 Anyan road, Jiading, Shanghai China 
Post code: 201804 
报告编号 
Report number 
 
SCL-S-14-0281M 
委托者:  SQE 叶楠 
Request person, dept： 
委托编号:  /  
Request number: 
送样日期:  2014.09.19 
Request date:  
报告日期:  2014.09.26 
Report date：  
第1 页共4 页 
 
SMPV-0.2.3-002-QA -F01 
零件号Part number 
10093774 
 零件名称 
Part name 
AMT 变速箱线束 
AMT Harness 
图纸日期Drawing date 
2011.12.16 
零件生产日期Part production date 
2013.12.9 
 供货商 
Supplier 
天津真美 
车型/项目Car type/project 
ZP11 
DVP 材料大纲签署日期DVP material test plan date 
/ 
阶段性报告 Interim report                结论性报告 Conclusion report          
 
Ⅰ.任务描述 Task description 
实验室受委托对AMT 变速箱线束进行失效原因分析，失效零件具体信息如下： 
As requested, SCL has analyzed the failure of AMT harness. The information of the failed part is as following： 
零件信息：Part information 
零件名称 
Part name 
AMT 变速箱线束 
AMT Harness 
车制造日期 
Vehicle production date 
/ 
VIN 码 
VIN 
/ 
销售日期 
Sale date 
/ 
车辆里程数/测试寿命 
Car mileage/Test life 
14000Km（GD 试验） 
维修站名称 
Sale agent 
/ 
失效模式描述 
Failure circumstance  
广德GD 比利时路上全油门加速时，发现了信号传输不连续的故障。During the road test in 
Guangde, it was found that the signal wasn’t discontinuous. 
原材料信息：Raw material information 
原材料及牌号 
Raw material specification 
/ 
原材料厂商 
Raw material producer 
/ 
散件供应商 
Component supplier 
北京斯普乐 
金属热处理状态 
Metal heat treatment state 
/ 
失效零件见图1：The failed part is shown in figure 1.  
 
Ⅱ. 结论与建议 Conclusions and Suggestions 
 
结论Conclusions： 
（1）导线是由于振动而出现疲劳断裂。The wire was failed by fatigue because of vibration. 
（2）导线的表面未见异常；尺寸正常。The surface of the wire and the dimension are normal. 
 
建议Suggestions： 
（1）检测系统的振动。Check the vibration of the system. 
（2）关注断裂处的弯曲情况对局部应力的影响。Pay attention to the effect of the bending on the local stress. 
 
 
 
 
 
分发: 
Distribution 
SQE：叶楠；DRE：瞿佳 
检验者Author 
邵百明 
Shao Baiming 
审核Auditor 
邵百明 
Shao Baiming 
批准Approver 
 
日期Date 
2014.09.26 
日期Date 
2014.09.26 
日期Date 
2014.09.26 


 
上海汽车中心实验室 
SAIC Center Lab 
中国·上海·嘉定区安研路201 号 
邮编：201804 
No 201 Anyan road, Jiading, Shanghai China 
Post code: 201804 
报告编号 
Report number 
 
SCL-S-14-0281M 
委托者:  SQE 叶楠 
Request person, dept： 
委托编号:  /  
Request number: 
送样日期:  2014.09.19 
Request date:  
报告日期:  2014.09.26 
Report date：  
第2 页共4 页 
 
SMPV-0.2.3-002-QA -F01 
III. 调查结果 Investigation Results  
 
ZP11 在广德进行GD 试验，在比利时路上全油门加速时，发现信号传输不连续。该车的行驶里程为
14000Km。 
拆解发现，变速箱线束于接头的部位发生了断裂；而线束的外层绝缘皮完好。实验室收到的零件（图
1）为已拆解后的零件。 
 
（a）装配图和失效时的状态 
 
（b）收到的失效件及断裂位置 
图1 装配位置和失效件 
 
断口分析Fracture Surface Analysis 
对断裂导线的外观以及断口进行了检查，其结果如图2~4 所示。由图可见： 
（1）导线的表面未见异常的损伤痕迹。 
（2）断裂后，A，B 导线断裂面有些损伤；但是从一些区域可以看见明显的疲劳辉纹，显示该断裂为
疲劳断裂。 
 
 
断裂位置 


 
上海汽车中心实验室 
SAIC Center Lab 
中国·上海·嘉定区安研路201 号 
邮编：201804 
No 201 Anyan road, Jiading, Shanghai China 
Post code: 201804 
报告编号 
Report number 
 
SCL-S-14-0281M 
委托者:  SQE 叶楠 
Request person, dept： 
委托编号:  /  
Request number: 
送样日期:  2014.09.19 
Request date:  
报告日期:  2014.09.26 
Report date：  
第3 页共4 页 
 
SMPV-0.2.3-002-QA -F01 
 
 
图2 外观检查 未见损伤 
 
（a）低部形貌                                    （b）疲劳辉纹 
图3  A 导线断口 
 
A 导线 
B 导线 
（a） 
（b） 
（c） 
说明： 
（a）A、B 导线  外观无异常 
（b）剖开后的A 导线 导线表面完好 
（c）剖开后的B 导线 导线表面完好 
检测点 


 
上海汽车中心实验室 
SAIC Center Lab 
中国·上海·嘉定区安研路201 号 
邮编：201804 
No 201 Anyan road, Jiading, Shanghai China 
Post code: 201804 
报告编号 
Report number 
 
SCL-S-14-0281M 
委托者:  SQE 叶楠 
Request person, dept： 
委托编号:  /  
Request number: 
送样日期:  2014.09.19 
Request date:  
报告日期:  2014.09.26 
Report date：  
第4 页共4 页 
 
SMPV-0.2.3-002-QA -F01 
 
（a）低部形貌                                    （b）疲劳辉纹 
图4  B 导线断口 
 
尺寸测量Dimension Test 
尺寸检测结果如表1 所示，未见异常。 
 
表1 尺寸检测结果 
序号 
No. 
试验项目 
Test item 
额定值 
Requirement 
试验结果 
Test result 
评价 Evaluation 
合格 
qualified 
不合格 
unqualified 
1 
线径（含绝缘皮） 
≤1.6mm 
A 导线 
1.54~1.58mm 
/ 
 
 
 
 
B 导线 
1.58~1.60mm 
/ 
 
 
 
 
供应商来料
检测报告 
1.52~1.57mm 
/ 
 
2 
导线直径 
/ 
A 导线 
0.28~0.29mm 
/ 
 
 
 
/ 
B 导线 
0.28~0.29mm 
/ 
 
 
说明： 
从供应商的检测报告来看：所涉及的技术要求包括尺寸和电阻；无其它材料的技术要求。 
 
检测点

File: 材料工程师/SCL-S-14-0282M IP22 制动片-邵百明.pdf.md
# SCL-S-14-0282M IP22 制动片-邵百明.pdf

 
上海汽车中心实验室 
SAIC Center Lab 
中国·上海·嘉定区安研路201 号 
邮编：201804 
No 201 Anyan road, Jiading, Shanghai China 
Post code: 201804 
报告编号 
Report number 
 
SCL-S-14-0282M 
委托者:  QA  Jongkol Dondee 
Request person, dept： 
委托编号:  /  
Request number: 
送样日期:  2014.09.10 
Request date:  
报告日期:  2014.09.30 
Report date：  
第1 页共4 页 
 
SMPV-0.2.3-002-QA -F01 
零件号Part number 
10008675 
 零件名称 
Part name 
前制动片 
Front Brake Pad 
图纸日期Drawing date 
/ 
零件生产日期Part production date 
/ 
 供货商 
Supplier 
SABS 
车型/项目Car type/project 
IP22 
DVP 材料大纲签署日期DVP material test plan date 
/ 
阶段性报告 Interim report                结论性报告 Conclusion report          
 
Ⅰ.任务描述 Task description 
实验室受委托对前制动片进行失效原因分析，失效零件具体信息如下： 
As requested, SCL has analyzed the failure of the front brake pad. The information of the failed part is as following： 
零件信息：Part information 
零件名称 
Part name 
前制动片 
Front Brake Pad 
车制造日期 
Vehicle production date 
/ 
VIN 码 
VIN 
/ 
销售日期 
Sale date 
/ 
车辆里程数/测试寿命 
Car mileage/Test life 
447km 
维修站名称 
Sale agent 
/ 
失效模式描述 
Failure circumstance  
摩擦片局部碎裂。The brake pad was broken at the local. 
原材料信息：Raw material information 
原材料及牌号 
Raw material specification 
/ 
原材料厂商 
Raw material producer 
/ 
散件供应商 
Component supplier 
石家庄泰明顿 
金属热处理状态 
Metal heat treatment state 
/ 
失效零件见图1：The failed part is shown in figure 1.  
 
Ⅱ. 结论与建议 Conclusions and Suggestions 
 
结论Conclusions： 
（1）摩擦片碎裂是由于外伤导致的。The brake pad fragmentation should be caused by exoteric damage. 
（2）失效的摩擦片和好的摩擦片均有打磨倒角的现象；这不同于国内的摩擦片。The edges of the failed and good 
pad were rounded by polishing, which is different from Chinese part. 
（3）材料的密度符合技术要求。The material density meets the requirement. 
 
建议Suggestions： 
（1）排查导致外伤的原因。Find out the reason causing the exoteric damage. 
 
 
 
 
分发: 
Distribution 
QA: Jongkol Dondee；Yin Fengqing； 
检验者Author 
邵百明 
Shao Baiming 
审核Auditor 
邵百明 
Shao Baiming 
批准Approver 
 
日期Date 
2014.09.30 
日期Date 
2014.09.30 
日期Date 
2014.09.30 


 
上海汽车中心实验室 
SAIC Center Lab 
中国·上海·嘉定区安研路201 号 
邮编：201804 
No 201 Anyan road, Jiading, Shanghai China 
Post code: 201804 
报告编号 
Report number 
 
SCL-S-14-0282M 
委托者:  QA  Jongkol Dondee 
Request person, dept： 
委托编号:  /  
Request number: 
送样日期:  2014.09.10 
Request date:  
报告日期:  2014.09.30 
Report date：  
第2 页共4 页 
 
SMPV-0.2.3-002-QA -F01 
III. 调查结果 Investigation Results  
     
    泰国售后MG6 的前右制动钳的摩擦片局部出现碎裂。实验室收到的零件如图1 所示。其中图1（a）
所示的为碎裂的摩擦片及碎裂位置；另一片完好。The front right brake pad from Thailand customer's MG6 was 
broken at the local. Laboratory received the two brake pad, as shown in figure 1. The figure 1 (a) shows a brake 
pad was failed and broken at the circled by dotted line; another part is ok. 
正常摩擦片的工作面与圆周面是直接相交的，呈直角；但从外观（图2（a））可以看出：摩擦片的边
部经过了人为的打磨处理，且该打磨操作发生在碎裂之前，因为碎块表面也呈现打磨的痕迹。另一片的表
面同样留下了打磨的痕迹，见图3。The working surface and the circumferential surface of the normal brake pad 
directly intersects, but from appearance (Fig. 2 (a)) , it can be seen the edge of brake pad was rounded artificially, 
and the operation happened before the failure, because the fragments' surface was with the round edge due to 
polishing. The surface of another part was with the same round edge (see fig. 3).  
在碎裂处U 型区域的表面可以看见几条异常的痕迹。图4（a）和（b）显示在靠近碎裂的区域有硬物
刺伤的凹坑，并留下明显线性的痕迹；图4（c）显示局部具有轻的擦伤。On the surface of the U type area at 
the fragmentation, it can been seen several abnormal marks. Figure 4 (a) and (b) show a pit near the fractured 
region which was caused by a hard object, and left a clear linear traces; Figure 4(c) shows a light abrasions. 
 
 
 
图1 失效件/Fig.1 failed part 
 
（a）断裂的碎片拼在一起                          （b）断口及附近痕迹 
              put the broken pieces together                            fracture surface and mark  
图2 开裂处的外观/ fig. 2 appearance at the fragmentation area 
（a）failed part 
（b）another part 
局部碎裂，见图2 
Fragmentation, see fig. 2 
 
Abnormal mark, see 
fig. 4(a) and (b) 
see fig. 4(c) 
rounded edge 
rounded edge 
rounded edge 
rounded edge 


 
上海汽车中心实验室 
SAIC Center Lab 
中国·上海·嘉定区安研路201 号 
邮编：201804 
No 201 Anyan road, Jiading, Shanghai China 
Post code: 201804 
报告编号 
Report number 
 
SCL-S-14-0282M 
委托者:  QA  Jongkol Dondee 
Request person, dept： 
委托编号:  /  
Request number: 
送样日期:  2014.09.10 
Request date:  
报告日期:  2014.09.30 
Report date：  
第3 页共4 页 
 
SMPV-0.2.3-002-QA -F01 
 
图3 另一片 边部也打磨/fig.3 another part  with the same round edge 
 
（a）表面凹坑 /surface pit                    （b）局部放大 线性的侵入痕迹 
                                            / local magnification  linearly stabbing mark 
 
（c）轻微的擦伤 位置见图2/ slight scratch  position showed by fig. 2 
图4 表面损伤情况/fig. 4  surface damage 
 
see fig. 4 (b) 
rounded edge 


 
上海汽车中心实验室 
SAIC Center Lab 
中国·上海·嘉定区安研路201 号 
邮编：201804 
No 201 Anyan road, Jiading, Shanghai China 
Post code: 201804 
报告编号 
Report number 
 
SCL-S-14-0282M 
委托者:  QA  Jongkol Dondee 
Request person, dept： 
委托编号:  /  
Request number: 
送样日期:  2014.09.10 
Request date:  
报告日期:  2014.09.30 
Report date：  
第4 页共4 页 
 
SMPV-0.2.3-002-QA -F01 
    同时可以发现：断裂面是干净的，未见污染；碎片的大部分也保留着。由此可见该碎裂发现得非常早，可能
不是在行驶中产生的。At the same time, it is found that the fracture surface is clear and without pollution and the main 
fracture parts are kept. Basing on this, it can be concluded that it is early to find the failed and it is possible the failure 
didn’t happen during driving.    
    基于上述的检查和分析，该摩擦片的碎裂是由于外伤导致的。Basing on the examination and analysis, the brake 
pad fragmentation should be caused by exoteric damage. 
 
材料检测Material Test 
     材料的检测结果如表1 所示。The material results are showed as table 1. 
 
表1 材料的检测结果 
Table 1 Material Test Results 
序号 
No. 
试验项目 
Test item 
额定值 
Requirement 
试验结果 
Test result 
评价 Evaluation 
合格 
qualified 
不合格 
unqualified 
1 
密度density 
 
 
 
 
 
 
2.60~2.80g/cm3 
失效件 
failed part 
2.76g/cm3 
× 
 
 
 
未失效件 
good part 
2.72 g/cm3 
×

File: 材料工程师/SCL-S-14-0283M-IP24-燃油泵模块-龚伟.pdf.md
# SCL-S-14-0283M-IP24-燃油泵模块-龚伟.pdf

 
上海汽车中心实验室
(SAIC Center Lab) 
中国·上海·嘉定区安研路201 号 
邮编. 201804 
No. 201 Anyan Road, Jiading District,  
Shanghai, China. 
Post code :200433 
报告编号：Report number 
SCL-S-14-0283M 
委托者Requestor：王玮 
送样日期Deliver date：2014.09.22 
报告日期Report date：2014.10.10 
第 1 页 共 7 页 
Page 1 of 7  
 
零件号 
Part number 
10018164 
零件名称 
Part name 
燃油泵模块 
Fuel Pump Module 
图纸日期 
Drawing date  
2011.08.04 
零件生产日期 
Production date 
2014.07.30 
供货商 
Supplier 
联合电子 
UAES 
车型/项目 
Car type/project 
IP24 
 
   阶段性报告  Stage report        结论性报告 Conclusion report           测试报告 Test report 
Ⅰ.任务描述 Task description 
实验室受委托对燃油泵模块进行失效原因分析，失效零件具体信息如下： 
As requested, QA lab has analyzed the invalid cause of fuel pump module, and the information of invalid part is 
shown as following： 
零件信息：Part information 
零件名称 
Part name 
燃油泵模块 
Fuel Pump Module 
制造日期 
Production date 
2014.07.30 
VIN 码 
VIN number 
LSJW26791ES048872 
销售日期 
Sale date 
/ 
车辆里程数 
Car mileage 
113 km 
销售商 
Sale agent 
上海申晟 
失效模式描述 
Invalid situation 
description 
法兰与导杆连接处断裂。 
The flange and the steel column joints fracture. 
原材料信息：Raw material information 
原材料及牌号 
Raw material 
and trademark 
POM 
M90-44 
原材料厂商 
Raw material producer 
宝理 
散件供应商 
Part supplier 
/ 
金属热处理状态 
Metal heat treatment state 
/ 
失效零件见图1：The invalid part is shown in Fig 1.  
Ⅱ. 结论与建议 Conclusions and suggestions 
结论： 1. 失效件受异常外力断裂。  
2. 零件材料符合技术要求。  
Conclusions:  1. The fracture of the part caused by abnormal external force.   
2. Material performance of part conformed to requirements.     
建议： 1.加强装配物流环节对零件的保护。 
       2.断裂位置添加R 角过渡。 
Suggestions:  1. Improve the protection of the parts during the assembly and logistics.  
            2. Add a R-angle in the fracture position. 
 
分发： 
Dispenser 
QA  王玮 
检验者： 
Identifier 
龚伟 
Gong Wei    
审核： 
Auditor 
狄春峰 
Di Chunfeng 
批准： 
Approver 
 
日期： 
Date 
2014.10.10 
日期： 
Date 
2014.10.11 
日期： 
Date 
2014.10.11 


 
上海汽车中心实验室
(SAIC Center Lab) 
中国·上海·嘉定区安研路201 号 
邮编. 201804 
No. 201 Anyan Road, Jiading District,  
Shanghai, China. 
Post code :200433 
报告编号：Report number 
SCL-S-14-0283M 
委托者Requestor：王玮 
送样日期Deliver date：2014.09.22 
报告日期Report date：2014.10.10 
第 2 页 共 7 页 
Page 2 of 7  
 
  
图1 失效件 
Fig. 1 Failure Part 
 
III. 测试结果 Test Results  
序
号 
No. 
试验项目 
Test item 
额定值 
Requirement 
试验结果 
Test result 
评价 Evaluation 
第一次 
第二次 
合格 
qualified 
不合格 
unqualified 
I 
失效件 
 
 
1 
红外（GB/T6040-2002） 
Infrared Spectroscopy 
POM 
POM 
× 
 
2 
熔点（GB/T19466.3-2006） 
Melting point (℃) 
165±5 
167 
× 
 
3 
焓值（GB/T19466.3-2006） 
Enthalpy (J/g) 
/ 
155.0 
174.0 
 
 


 
上海汽车中心实验室
(SAIC Center Lab) 
中国·上海·嘉定区安研路201 号 
邮编. 201804 
No. 201 Anyan Road, Jiading District,  
Shanghai, China. 
Post code :200433 
报告编号：Report number 
SCL-S-14-0283M 
委托者Requestor：王玮 
送样日期Deliver date：2014.09.22 
报告日期Report date：2014.10.10 
第 3 页 共 7 页 
Page 3 of 7  
 
序
号 
No. 
试验项目 
Test item 
额定值 
Requirement 
试验结果 
Test result 
评价 Evaluation 
第一次 
第二次 
合格 
qualified 
不合格 
unqualified 
II 
新件 
 
 
1 
红外（GB/T6040-2002） 
Infrared Spectroscopy 
POM 
POM 
× 
 
2 
熔点（GB/T19466.3-2006） 
Melting point (℃) 
165±5 
167 
× 
 
3 
焓值（GB/T19466.3-2006） 
Enthalpy (J/g) 
/ 
148.1 
172.4 
 
 
III 
粒料 
 
 
1 
红外（GB/T6040-2002） 
Infrared Spectroscopy 
POM 
POM 
× 
 
2 
熔点（GB/T19466.3-2006） 
Melting point (℃) 
165±5 
166 
× 
 
3 
焓值（GB/T19466.3-2006） 
Enthalpy (J/g) 
/ 
140.8 
156.0 
 
 
小结：零件材料符合技术要求。 
 
 
 
 
 
 
 
 
 
 
 
 
 


 
上海汽车中心实验室
(SAIC Center Lab) 
中国·上海·嘉定区安研路201 号 
邮编. 201804 
No. 201 Anyan Road, Jiading District,  
Shanghai, China. 
Post code :200433 
报告编号：Report number 
SCL-S-14-0283M 
委托者Requestor：王玮 
送样日期Deliver date：2014.09.22 
报告日期Report date：2014.10.10 
第 4 页 共 7 页 
Page 4 of 7  
 
Ⅳ. 宏观分析 Macroscopic observation 
失效件断口如图2 所示，断口无明显银纹，是受外力导致的脆断。断口②相比断口①无油渍等
污染，断口①失效时间较长，断口②失效时间较短。 
  
图2 失效件 
Fig. 2 Failure Part 
 
 
 
 
 
 
 
 
 
 
 
 
 
 
 
 


 
上海汽车中心实验室
(SAIC Center Lab) 
中国·上海·嘉定区安研路201 号 
邮编. 201804 
No. 201 Anyan Road, Jiading District,  
Shanghai, China. 
Post code :200433 
报告编号：Report number 
SCL-S-14-0283M 
委托者Requestor：王玮 
送样日期Deliver date：2014.09.22 
报告日期Report date：2014.10.10 
第 5 页 共 7 页 
Page 5 of 7  
 
断口①如图3所示位置存在多道裂纹，向四周发散，是断裂的起始位置。 
  
图3 断裂起始位置 
Fig. 3 The Origin Fracture 
 
检查新件同一位置可以确认，此处是零件的应力集中位置，并且无R角过渡，受力时容易发生
断裂，如图4所示。 
  
图4 新件 
Fig. 4 New Parts 
 


 
上海汽车中心实验室
(SAIC Center Lab) 
中国·上海·嘉定区安研路201 号 
邮编. 201804 
No. 201 Anyan Road, Jiading District,  
Shanghai, China. 
Post code :200433 
报告编号：Report number 
SCL-S-14-0283M 
委托者Requestor：王玮 
送样日期Deliver date：2014.09.22 
报告日期Report date：2014.10.10 
第 6 页 共 7 页 
Page 6 of 7  
 
取新件进行湿热交变试验，以考察零件的内应力情况。经过湿热交变试验30C，零件无不良变
化，如图5所示。  
  
图5 湿热交变试验 
Fig. 5 SMTC 5 400 005B test 
取新件模拟导杆受左右方向及上下方向力时的失效情况，如图6所示。上下方向力作用时的断
面与左右方向力作用的断面明显不同，上下方向受力时断口与失效件断口①类似，说明失效件断口
①是受如图所示的上下方向力产生的。 
  
图6 断口对比 
Fig. 6 Comparison of Fracture  


 
上海汽车中心实验室
(SAIC Center Lab) 
中国·上海·嘉定区安研路201 号 
邮编. 201804 
No. 201 Anyan Road, Jiading District,  
Shanghai, China. 
Post code :200433 
报告编号：Report number 
SCL-S-14-0283M 
委托者Requestor：王玮 
送样日期Deliver date：2014.09.22 
报告日期Report date：2014.10.10 
第 7 页 共 7 页 
Page 7 of 7  
 
分别测试断裂时两侧导杆所受的最小力值，如图7所示。左侧断裂的临界值约为90N，右侧断裂
的临界值约为120N。 
  
图7 失效模拟 
Fig. 7 Failure Simulation 
检查供应商处导杆装配环节，如图8所示。导杆安装采用热压工艺，法兰底部及导杆均设有固
定工装，确保此装配环节无风险。 
 
  
图8 装配环节 
Fig. 8 Assembly Process

File: 材料工程师/SCL-S-14-0284M-BP31-雨刮洗涤壶-龚伟.pdf.md
# SCL-S-14-0284M-BP31-雨刮洗涤壶-龚伟.pdf

 
上海汽车中心实验室
(SAIC Center Lab) 
中国·上海·嘉定区安研路201 号 
邮编. 201804 
No. 201 Anyan Road, Jiading District,  
Shanghai, China. 
Post code :200433 
报告编号：Report number 
SCL-S-14-0284M 
委托者Requestor：曹晓俊 
送样日期Deliver date：2014.09.22 
报告日期Report date：2014.09.30 
第 1 页 共 5 页 
Page 1 of 5  
 
零件号 
Part number 
24102445 
零件名称 
Part name 
雨刮洗涤壶 
Windscreen Wiper Washing Pot 
图纸日期 
Drawing date  
/ 
零件生产日期 
Production date 
/ 
供货商 
Supplier 
宁波恒帅 
Hengshuai Ningbo 
车型/项目 
Car type/project 
BP31 
 
   阶段性报告  Stage report        结论性报告 Conclusion report           测试报告 Test report 
Ⅰ.任务描述 Task description 
实验室受委托对雨刮洗涤壶进行失效原因分析，失效零件具体信息如下： 
As requested, QA lab has analyzed the invalid cause of windscreen wiper washing pot, and the information of 
invalid part is shown as following： 
零件信息：Part information 
零件名称 
Part name 
雨刮洗涤壶 
Windscreen Wiper Washing Pot 
制造日期 
Production date 
/ 
VIN 码 
VIN number 
/ 
销售日期 
Sale date 
/ 
车辆里程数 
Car mileage 
/ 
销售商 
Sale agent 
/ 
失效模式描述 
Invalid situation 
description 
壶口开裂。 
Pot fracture. 
原材料信息：Raw material information 
原材料及牌号 
Raw material 
and trademark 
HDPE 
HHM5502 
原材料厂商 
Raw material producer 
上海金菲 
散件供应商 
Part supplier 
/ 
金属热处理状态 
Metal heat treatment state 
/ 
失效零件见图1：The invalid part is shown in Fig 1.  
Ⅱ. 结论与建议 Conclusions and suggestions 
结论： 1. 失效件受异常外力导致开裂。            
2. 失效件材料符合技术要求。 
Conclusions:  1. The brittle fracture of the parts caused by abnormal force. 
2. Material performance of the failure parts conformed to requirements. 
建议： 1. 供应商加强对修边环节的管控。   
Suggestions:  1. Supplier improves the management and control of the trimming link. 
分发： 
Dispenser 
QA 张博敏 
检验者： 
Identifier 
龚伟 
Gong Wei 
审核： 
Auditor 
狄春峰 
Di Chunfeng 
批准： 
Approver 
 
日期： 
Date 
2014.09.30 
日期： 
Date 
2014.09.30 
日期： 
Date 
2014.09.30 


 
上海汽车中心实验室
(SAIC Center Lab) 
中国·上海·嘉定区安研路201 号 
邮编. 201804 
No. 201 Anyan Road, Jiading District,  
Shanghai, China. 
Post code :200433 
报告编号：Report number 
SCL-S-14-0284M 
委托者Requestor：曹晓俊 
送样日期Deliver date：2014.09.22 
报告日期Report date：2014.09.30 
第 2 页 共 5 页 
Page 2 of 5  
 
  
图1 失效件 
Fig. 1 Failure Part 
 
III. 测试结果 Test Results  
序
号 
No. 
试验项目 
Test item 
额定值 
Requirement 
试验结果 
Test result 
评价 Evaluation 
第一次 
第二次 
合格 
qualified 
不合格 
unqualified 
I 
失效件 
 
 
1 
红外（GB/T6040-2002） 
Infrared Spectroscopy 
HDPE 
HDPE 
× 
 
2 
熔点（GB/T19466.3-2006） 
Melting point (℃) 
135±5 
133 
× 
 
3 
焓值（GB/T19466.3-2006） 
Enthalpy (J/g) 
/ 
193.0 
204.4 
 
 
II 
新件 
 
 
1 
红外（GB/T6040-2002） 
Infrared Spectroscopy 
HDPE 
HDPE 
× 
 
2 
熔点（GB/T19466.3-2006） 
Melting point (℃) 
135±5 
133 
× 
 
3 
焓值（GB/T19466.3-2006） 
Enthalpy (J/g) 
/ 
185.8 
203.8 
 
 
小结：零件材料符合技术要求。 
 
 


 
上海汽车中心实验室
(SAIC Center Lab) 
中国·上海·嘉定区安研路201 号 
邮编. 201804 
No. 201 Anyan Road, Jiading District,  
Shanghai, China. 
Post code :200433 
报告编号：Report number 
SCL-S-14-0284M 
委托者Requestor：曹晓俊 
送样日期Deliver date：2014.09.22 
报告日期Report date：2014.09.30 
第 3 页 共 5 页 
Page 3 of 5  
 
Ⅳ. 宏观分析 Macroscopic observation 
失效件断口如图2所示，外侧裂纹缺乏连贯性，内侧裂纹连贯性良好，两侧裂纹均呈直线状。
检查壶口，部分位置结构不完整，存在异物割伤痕迹。 
  
图2 失效件 
Fig. 2 Failure Part 
 
 
 
 
 
 
 
 
 
 
 


 
上海汽车中心实验室
(SAIC Center Lab) 
中国·上海·嘉定区安研路201 号 
邮编. 201804 
No. 201 Anyan Road, Jiading District,  
Shanghai, China. 
Post code :200433 
报告编号：Report number 
SCL-S-14-0284M 
委托者Requestor：曹晓俊 
送样日期Deliver date：2014.09.22 
报告日期Report date：2014.09.30 
第 4 页 共 5 页 
Page 4 of 5  
 
剖开失效件裂纹，如图3所示，裂纹主体位置光滑平整，存在受锋利异物切割的痕迹，是受异
物切割导致的失效。 
   
  
图3 断口 
Fig. 3 Fracture 
 
 
 
 
 
 
 


 
上海汽车中心实验室
(SAIC Center Lab) 
中国·上海·嘉定区安研路201 号 
邮编. 201804 
No. 201 Anyan Road, Jiading District,  
Shanghai, China. 
Post code :200433 
报告编号：Report number 
SCL-S-14-0284M 
委托者Requestor：曹晓俊 
送样日期Deliver date：2014.09.22 
报告日期Report date：2014.09.30 
第 5 页 共 5 页 
Page 5 of 5  
 
取新件模拟异物切割痕迹，切开后断口如图4所示，与失效件断口主体部分类似。 
 
图4 新件断口 
Fig. 4 New Parts Fracture 
 
经与供应商沟通，在零件吹塑工艺后处理工序中会使用刀具修边，修边过程中操作不当会导致
与失效件类似的割伤，建议供应商在此环节加强管控，避免类似情况再次发生。 
 
图5 修边刀具 
Fig. 5 Trimming Tool

File: 材料工程师/SCL-S-14-0285M-NGAP-前减振器缓冲块加强环-龚伟.pdf.md
# SCL-S-14-0285M-NGAP-前减振器缓冲块加强环-龚伟.pdf

 
上海汽车中心实验室
(SAIC Center Lab) 
中国·上海·嘉定区安研路201 号 
邮编. 201804 
No. 201 Anyan Road, Jiading District,  
Shanghai, China. 
Post code :200433 
报告编号：Report number 
SCL-S-14-0285M 
委托者Requestor：谢涛 
送样日期Deliver date：2014.09.22 
报告日期Report date：2014.09.25 
第 1 页 共 3 页 
Page 1 of 3  
 
零件号 
Part number 
10191713 
零件名称 
Part name 
前减振器缓冲块加强环 
Shock Absorber FR Buffer BLK Reinforcing Ring 
图纸日期 
Drawing date  
/ 
零件生产日期 
Production date 
2014.05 
供货商 
Supplier 
上海凯众 
Kaizhong Shanghai 
车型/项目 
Car type/project 
NGAP 
 
   阶段性报告  Stage report        结论性报告 Conclusion report           测试报告 Test report 
Ⅰ.任务描述 Task description 
实验室受委托对前减振器缓冲块加强环进行失效原因分析，失效零件具体信息如下： 
As requested, QA lab has analyzed the invalid cause of shock absorber FR buffer BLK reinforcing ring, and 
the information of invalid part is shown as following： 
零件信息：Part information 
零件名称 
Part name 
前减振器缓冲块加强环 
Shock Absorber FR Buffer BLK 
Reinforcing Ring 
制造日期 
Production date 
2014.05 
VIN 码 
VIN number 
/ 
销售日期 
Sale date 
/ 
车辆里程数 
Car mileage 
6432 km 
销售商 
Sale agent 
广德路试车 
失效模式描述 
Invalid situation 
description 
环体断裂 
Ring fracture. 
原材料信息：Raw material information 
原材料及牌号 
Raw material 
and trademark 
POM 
M90-44 
原材料厂商 
Raw material producer 
宝理 
散件供应商 
Part supplier 
上海凯众 
金属热处理状态 
Metal heat treatment state 
/ 
失效零件见图1：The invalid part is shown in Fig 1.  
Ⅱ. 结论与建议 Conclusions and suggestions 
结论： 1. 失效件受过大外力导致断裂。           2. 失效件材料符合技术要求。 
      3．失效件存在较大缩孔，结构设计不合理。 
Conclusions:  1. The brittle fracture of the parts caused by excessive force.  
2. Material performance of the failure parts conformed to requirements. 
3. The failure part exist a large shrinkage because of the poor structure design.  
建议： 1. 供应商更改结构设计以消除注塑孔洞。    2．工程核查结构及材料是否符合工况要求。 
Suggestions:  1. Supplier improves structure designs to eliminate the injection hole. 
            2．CH checks the design and material to insure it conform to the condition requirement. 
分发： 
Dispenser 
QA 张博敏 
检验者： 
Identifier 
龚伟 
Gong Wei 
审核： 
Auditor 
狄春峰 
Di Chunfeng 
批准： 
Approver 
 
日期： 
Date 
2014.09.25 
日期： 
Date 
2014.09.25 
日期： 
Date 
2014.09.25 


 
上海汽车中心实验室
(SAIC Center Lab) 
中国·上海·嘉定区安研路201 号 
邮编. 201804 
No. 201 Anyan Road, Jiading District,  
Shanghai, China. 
Post code :200433 
报告编号：Report number 
SCL-S-14-0285M 
委托者Requestor：谢涛 
送样日期Deliver date：2014.09.22 
报告日期Report date：2014.09.25 
第 2 页 共 3 页 
Page 2 of 3  
 
  
图1 失效件 
Fig. 1 Failure Part 
 
III. 测试结果 Test Results  
序
号 
No. 
试验项目 
Test item 
额定值 
Requirement 
试验结果 
Test result 
评价 Evaluation 
第一次 
第二次 
合格 
qualified 
不合格 
unqualified 
I 
失效件 
 
 
1 
红外（GB/T6040-2002） 
Infrared Spectroscopy 
POM 
POM 
× 
 
2 
熔点（GB/T19466.3-2006） 
Melting point (℃) 
165±5 
167 
× 
 
3 
焓值（GB/T19466.3-2006） 
Enthalpy (J/g) 
/ 
149.7 
173.3 
 
 
II 
新件 
 
 
1 
红外（GB/T6040-2002） 
Infrared Spectroscopy 
POM 
POM 
× 
 
2 
熔点（GB/T19466.3-2006） 
Melting point (℃) 
165±5 
168 
× 
 
3 
焓值（GB/T19466.3-2006） 
Enthalpy (J/g) 
/ 
151.6 
172.7 
 
 
小结：零件材料符合技术要求。 


 
上海汽车中心实验室
(SAIC Center Lab) 
中国·上海·嘉定区安研路201 号 
邮编. 201804 
No. 201 Anyan Road, Jiading District,  
Shanghai, China. 
Post code :200433 
报告编号：Report number 
SCL-S-14-0285M 
委托者Requestor：谢涛 
送样日期Deliver date：2014.09.22 
报告日期Report date：2014.09.25 
第 3 页 共 3 页 
Page 3 of 3  
 
Ⅳ. 宏观分析 Macroscopic observation 
失效件断口如图2所示，断口无银纹，是受外力导致的脆断。失效件壁厚约9000μ m，测量断
口中部缩孔尺寸，缩孔最大处长度约2650μ m。 
 
  
图2 失效件 
Fig. 2 Failure Part 
 
切开失效件其他位置及新件各处位置，断口位置均存在类似的缩孔。根据经验，POM 材料零
件壁厚不易超过3.5mm，否则注塑过程中缩孔无法避免，因此建议通过“偷料”等手段来减小壁厚，
以达到消除缩孔的目的。 
另此零件是因受过大外力导致的失效，建议工程评估此零件的结构设计及材料选用是否满足零
件在工况下的要求。

File: 材料工程师/SCL-S-14-0286M- BP32  NLE1.8T - 惰轮C螺栓-白云岭.pdf.md
# SCL-S-14-0286M- BP32  NLE1.8T - 惰轮C螺栓-白云岭.pdf

 
上海汽车中心实验室 
SAIC Center Lab 
中国·上海·嘉定区安研路201 号 
邮编: 201804 
No 201 Anyan road, Jiading, Shanghai ,China 
Post code: 201804 
报告编号 
Report number 
 
SCL-S-14-0286M 
委托者:  EN 侯明阳 
Request person, dept： 
委托编号:  /  
Request number: 
送样日期:  2014.9.23 
Request date:  
报告日期:  2014.9.25 
Report date：第 1 页 共 11 页 
 
SMPV-0.2.3-002-QA -F01 
零件号Part number 
30026459 
 零件名称 
Part name 
惰轮C 螺栓（M10 10.9 级） 
Bolt 
图纸日期Drawing date 
2012.3.26 
零件生产日期Part production date 
/ 
 供货商 
Supplier 
盖茨优霓塔传动系统（上海）有限公司 
车型/项目Car type/project 
BP32/ NLE1.8T 
DVP 材料大纲签署日期DVP material test plan date 
/ 
阶段性报告  Stage report                结论性报告 Conclusion report 
 
Ⅰ.任务描述 Task description 
实验室受委托对惰轮C 螺栓进行失效原因分析，失效零件具体信息如下： 
As requested, SCL has analyzed the failure of bolt. The information of the failed part is as following： 
零件信息：Part information 
零件名称 
Part name 
惰轮C 螺栓（M10 10.9 级） 
Bolt 
制造日期 
Production date 
/ 
VIN/车/发动机号码
car/engine no 
/ 
失效日期 
Incident date 
2014.9.19 
车辆里程数/测试寿命 
Car mileage/Test life 
15500 km     
失效地点 
Location 
广德试验场  
失效模式描述 
Failure circumstance description 
动力总成耐久试验15500 公里时，连接螺栓断裂。 
PAM：50±5Nm。 
原材料信息：Raw material information 
原材料及牌号 
Raw material specification 
SCM435 
原材料厂商 
Raw material producer 
/ 
散件供应商 
Component supplier 
/ 
金属热处理状态 
Metal heat treatment state 
淬火+回火 
失效零件见图2：The failed part is shown in figure 2.  
 
Ⅱ. 结论与建议 Conclusions and suggestions 
 
结论Conclusions： 
1、 失效螺栓是由于夹紧力丢失造成的疲劳断裂。 
The failure is fatigue fracture ,due to the clamping force was loss. 
2、失效件的材料性能符合图纸技术要求。 
The material properties of the part meet the technical requirements of the drawing.  
 
建议Suggestions： 
1、 建议系统排查螺栓装配及试验过程。 
Recommended System investigation bolt assembly and testing process. 
 
 
分发： 
Distribution 
 EN 侯明阳 
检验者Author 
 
 
白云岭   
Bai Yunling 
审核Auditor 
邵百明 
Shao Baiming 
批准Approver 
 
日期Date 
2014.9.25 
日期Date 
2014.9.25 
日期Date 
2014.9.25 


 
上海汽车中心实验室 
SAIC Center Lab 
中国·上海·嘉定区安研路201 号 
邮编: 201804 
No 201 Anyan road, Jiading, Shanghai ,China 
Post code: 201804 
报告编号 
Report number 
 
SCL-S-14-0286M 
委托者:  EN 侯明阳 
Request person, dept： 
委托编号:  /  
Request number: 
送样日期:  2014.9.23 
Request date:  
报告日期:  2014.9.25 
Report date：第 2 页 共 11 页 
 
SMPV-0.2.3-002-QA -F01 
III. 测试结果 Test Results  
一、 宏观观察： 
1、 失效件在总成中的装配位置关系如图1 所示。 
 
 
 
图1  失效件在总成中的装配位置关系 
 
 
 
 
 
 
失效件 


 
上海汽车中心实验室 
SAIC Center Lab 
中国·上海·嘉定区安研路201 号 
邮编: 201804 
No 201 Anyan road, Jiading, Shanghai ,China 
Post code: 201804 
报告编号 
Report number 
 
SCL-S-14-0286M 
委托者:  EN 侯明阳 
Request person, dept： 
委托编号:  /  
Request number: 
送样日期:  2014.9.23 
Request date:  
报告日期:  2014.9.25 
Report date：第 3 页 共 11 页 
 
SMPV-0.2.3-002-QA -F01 
2、 委托者提供了4 种状态的零件：失效件、通过动力总成耐久试验的零件、通过G5+试验的零件、新零 
件，四种状态零件的实物形貌见图2。 
3、对失效惰轮系统宏观观察发现，螺栓断裂位置位于螺栓与垫块沉孔交界的螺纹处，见图3a；该惰轮系统
上同时有两种颜色的装配色标（绿色和蓝色），见图3b，通过调查发现此惰轮系统有过二次装配的现象。 
 
 
 
 
图2  失效件实物形貌 
 
 
 
图3 失效惰轮系统整体宏观观察 
  
3a 
3b 
失效件 
新零件 
通过G5+试验 
通过动力总成耐久试验 
螺栓 
惰轮 


 
上海汽车中心实验室 
SAIC Center Lab 
中国·上海·嘉定区安研路201 号 
邮编: 201804 
No 201 Anyan road, Jiading, Shanghai ,China 
Post code: 201804 
报告编号 
Report number 
 
SCL-S-14-0286M 
委托者:  EN 侯明阳 
Request person, dept： 
委托编号:  /  
Request number: 
送样日期:  2014.9.23 
Request date:  
报告日期:  2014.9.25 
Report date：第 4 页 共 11 页 
 
SMPV-0.2.3-002-QA -F01 
4、 对断裂失效螺栓宏观观察发现，螺栓杆部有严重的磨损痕迹，磨痕基本呈180 度分布，一处位于 
 断口的裂纹源侧，见图4a；另一处位于断口的终断区侧，见图4b。分别对通过动力总成耐久试验的
螺栓、通过G5+试验的螺栓和新螺栓进行观察，这三种状态的螺栓杆部完好，无异常磨损的痕迹，分
别见图4c、4d、4e。 
 
 
  
 
 
 
 
 
 
 
 
 
 
 
 
 
 
 
 
图4 螺栓宏观观察（一） 
4a 
4b 
4d 
4c 
4e 


 
上海汽车中心实验室 
SAIC Center Lab 
中国·上海·嘉定区安研路201 号 
邮编: 201804 
No 201 Anyan road, Jiading, Shanghai ,China 
Post code: 201804 
报告编号 
Report number 
 
SCL-S-14-0286M 
委托者:  EN 侯明阳 
Request person, dept： 
委托编号:  /  
Request number: 
送样日期:  2014.9.23 
Request date:  
报告日期:  2014.9.25 
Report date：第 5 页 共 11 页 
 
SMPV-0.2.3-002-QA -F01 
5、 对螺栓与防尘盖接触的法兰面宏观观察，三种装配过的螺栓装配痕迹均清晰、且接触痕迹均为大小
基本一致的环形，无明显差异，见图5。 
 
  
 
 
图5 螺栓宏观观察（二） 
6、对垫块与防尘盖匹配的表面进行观察发现，失效件的垫块明显有一圈黑色的痕迹，疑似磨损产生，见图
6a；其他两种状态的垫块表面痕迹无明显此现象，见图6b、6c；新件表面如图6d 所示。 
 
 
 
 
图6 垫块表面宏观观察 
 
失效件 
新零件 
通过G5+试验 
通过动力总成耐久试验 
6a 
6b 
6d 
6c 


 
上海汽车中心实验室 
SAIC Center Lab 
中国·上海·嘉定区安研路201 号 
邮编: 201804 
No 201 Anyan road, Jiading, Shanghai ,China 
Post code: 201804 
报告编号 
Report number 
 
SCL-S-14-0286M 
委托者:  EN 侯明阳 
Request person, dept： 
委托编号:  /  
Request number: 
送样日期:  2014.9.23 
Request date:  
报告日期:  2014.9.25 
Report date：第 6 页 共 11 页 
 
SMPV-0.2.3-002-QA -F01 
7、对滑轮与皮带配合面进行观察发现，失效件的滑轮表面磨损不均匀，有的区域表面油漆完好，有的区域
已裸漏出底色，见图7a、7b；通过动力总成耐久试验的滑轮表面油漆完好，见图7c；通过G5+试验的滑轮
表面与皮带接触的区域油漆已全部脱落，见图7d。 
 
 
 
 
图7 滑轮与皮带配合面宏观观察 
8、对失效件的皮带进行宏观观察，发现皮带有一处打伤并一直相连的痕迹（见图8a），这可能是螺栓断裂
瞬间皮带受损所致；皮带的正面与背面无其他异常痕迹，见图8b、8c。 
   
 
 
 
 
 
 
 
 
 
 
 
 
7a 
7b 
7d 
7c 
图8  皮带宏观观察 
8a 
8c 
8b 


 
上海汽车中心实验室 
SAIC Center Lab 
中国·上海·嘉定区安研路201 号 
邮编: 201804 
No 201 Anyan road, Jiading, Shanghai ,China 
Post code: 201804 
报告编号 
Report number 
 
SCL-S-14-0286M 
委托者:  EN 侯明阳 
Request person, dept： 
委托编号:  /  
Request number: 
送样日期:  2014.9.23 
Request date:  
报告日期:  2014.9.25 
Report date：第 7 页 共 11 页 
 
SMPV-0.2.3-002-QA -F01 
二、 断口观察： 
1、 宏观观察，断口平坦，有磨损现象，见图9c；断口具有疲劳特征，疲劳源如图9a 中的红色箭头所示，  
2、 使用扫描电镜观察，疲劳源处未发现缺陷，见图9b；在疲劳源附近发现疲劳条带，见图9d，疲劳扩展
方向如图9c 中黄色虚线所示。 
 
 
 
 
 
图9  断口观察 
 
 
 
 
9a 
9d 
9c 
9b 


 
上海汽车中心实验室 
SAIC Center Lab 
中国·上海·嘉定区安研路201 号 
邮编: 201804 
No 201 Anyan road, Jiading, Shanghai ,China 
Post code: 201804 
报告编号 
Report number 
 
SCL-S-14-0286M 
委托者:  EN 侯明阳 
Request person, dept： 
委托编号:  /  
Request number: 
送样日期:  2014.9.23 
Request date:  
报告日期:  2014.9.25 
Report date：第 8 页 共 11 页 
 
SMPV-0.2.3-002-QA -F01 
三、 理化分析： 
对失效螺栓、通过动力总成耐久试验的螺栓、通过G5+试验的螺栓、新螺栓，四种状态螺栓的材料性
能测试分析，结果均符合技术要求，详细结果见下表。 
表1 
序号 
No. 
试验项目 
Test item 
额定值 
Requirement 
试验结果 
Test result 
评价 Evaluation 
合格 
qualified 
不合格 
unqualified 
1 
失效件 
 
 
 
 
1.1 
化学成分/SCM435 
Q/BQB517 
 
 
 
 
C 
0.33-0.38 
0.38 
X 
 
 
Si 
0.15-0.35 
0.20 
X 
 
 
Mn 
0.60-0.85 
0.79 
X 
 
 
P 
≤0.030 
0.0070 
X 
 
 
S 
≤0.030 
0.0032 
X 
 
 
Cr 
0.90-1.20 
1.02 
X 
 
 
Mo 
0.15-0.30 
0.17 
X 
 
1.2 
芯部硬度 
320-380HV 
345、347、337 
X 
 
1.3 
表面硬度 
≤390HV0.3 
346、340、340 
X 
 
1.4 
表面与芯部硬度差 
≤30HV 
13 
X 
 
1.5 
表面全脱碳层深度 
≤0.015mm 
0  （图10） 
X 
 
1.6 
螺牙缺陷 
中径以下无折叠 
中径以下无折叠 （图11） 
X 
 
1.7 
金相组织 
回火索氏体 
回火索氏体（图12） 
X 
 
2 
通过动力总成耐久试验 
 
 
 
 
2.1 
化学成分/SCM435 
Q/BQB517 
 
 
 
 
C 
0.33-0.38 
0.37 
X 
 
 
Si 
0.15-0.35 
0.20 
X 
 
 
Mn 
0.60-0.85 
0.79 
X 
 
 
P 
≤0.030 
0.0070 
X 
 
 
S 
≤0.030 
0.0021 
X 
 
 
Cr 
0.90-1.20 
1.02 
X 
 
 
Mo 
0.15-0.30 
0.18 
X 
 
2.2 
芯部硬度 
320-380HV 
354、348、350 
X 
 
2.3 
表面硬度 
≤390HV0.3 
348、346、352 
X 
 
2.4 
表面与芯部硬度差 
≤30HV 
8 
X 
 
2.5 
表面全脱碳层深度 
≤0.015mm 
0  （图13） 
X 
 
2.6 
螺牙缺陷 
中径以下无折叠 
中径以下无折叠 （图14） 
X 
 
2.7 
金相组织 
回火索氏体 
回火索氏体（图15） 
X 
 
3 
通过G5+试验 
 
 
 
 
3.1 
化学成分/SCM435 
Q/BQB517 
 
 
 
 
C 
0.33-0.38 
0.38 
X 
 
 
Si 
0.15-0.35 
0.19 
X 
 
 
Mn 
0.60-0.85 
0.78 
X 
 
 
P 
≤0.030 
0.0064 
X 
 
 
S 
≤0.030 
0.0025 
X 
 
 
Cr 
0.90-1.20 
1.02 
X 
 
 
Mo 
0.15-0.30 
0.18 
X 
 


 
上海汽车中心实验室 
SAIC Center Lab 
中国·上海·嘉定区安研路201 号 
邮编: 201804 
No 201 Anyan road, Jiading, Shanghai ,China 
Post code: 201804 
报告编号 
Report number 
 
SCL-S-14-0286M 
委托者:  EN 侯明阳 
Request person, dept： 
委托编号:  /  
Request number: 
送样日期:  2014.9.23 
Request date:  
报告日期:  2014.9.25 
Report date：第 9 页 共 11 页 
 
SMPV-0.2.3-002-QA -F01 
序号 
No. 
试验项目 
Test item 
额定值 
Requirement 
试验结果 
Test result 
评价 Evaluation 
合格 
qualified 
不合格 
unqualified 
3.2 
芯部硬度 
320-380HV 
346、341、342 
X 
 
3.3 
表面硬度 
≤390HV0.3 
342、344、340 
X 
 
3.4 
表面与芯部硬度差 
≤30HV 
6 
X 
 
3.5 
表面全脱碳层深度 
≤0.015mm 
0  （图16） 
X 
 
3.6 
螺牙缺陷 
中径以下无折叠 
中径以下无折叠 （图17） 
X 
 
3.7 
金相组织 
回火索氏体 
回火索氏体（图18） 
X 
 
4 
新螺栓 
 
 
 
 
4.1 
化学成分/SCM435 
Q/BQB517 
 
 
 
 
C 
0.33-0.38 
0.37 
X 
 
 
Si 
0.15-0.35 
0.20 
X 
 
 
Mn 
0.60-0.85 
0.79 
X 
 
 
P 
≤0.030 
0.0070 
X 
 
 
S 
≤0.030 
0.0020 
X 
 
 
Cr 
0.90-1.20 
1.02 
X 
 
 
Mo 
0.15-0.30 
0.18 
X 
 
4.2 
芯部硬度 
320-380HV 
339、340、343 
X 
 
4.3 
表面硬度 
≤390HV0.3 
337、344、342 
X 
 
4.4 
表面与芯部硬度差 
≤30HV 
6 
X 
 
4.5 
表面全脱碳层深度 
≤0.015mm 
0  （图19） 
X 
 
4.6 
螺牙缺陷 
中径以下无折叠 
中径以下无折叠 （图20） 
X 
 
4.7 
金相组织 
回火索氏体 
回火索氏体（图21） 
X 
 
 
 
图10 表面脱碳  100X                        图11  螺牙缺陷  50X 


 
上海汽车中心实验室 
SAIC Center Lab 
中国·上海·嘉定区安研路201 号 
邮编: 201804 
No 201 Anyan road, Jiading, Shanghai ,China 
Post code: 201804 
报告编号 
Report number 
 
SCL-S-14-0286M 
委托者:  EN 侯明阳 
Request person, dept： 
委托编号:  /  
Request number: 
送样日期:  2014.9.23 
Request date:  
报告日期:  2014.9.25 
Report date：第 10 页 共 11 页 
 
SMPV-0.2.3-002-QA -F01 
 
 
图12  金相组织  500X                       图13 表面脱碳  100X 
 
 
       图14  螺牙缺陷  50X                           图15  金相组织  500X 
 
 
图16 表面脱碳  100X                        图17  螺牙缺陷  50X

File: 材料工程师/SCL-S-14-0287M-IP21 MCE-散热器(AT)-薛喜才.pdf.md
# SCL-S-14-0287M-IP21 MCE-散热器(AT)-薛喜才.pdf

 
上海汽车中心实验室 
SAIC Center Lab 
中国·上海·嘉定区安研路201 号 
邮编: 201804 
No 201 Anyan road, Jiading, Shanghai ,China 
Post code: 201804 
报告编号 
Report number 
 
SCL-S-14-0287M 
委托者:SQE 吴忠鹏 
Request person, dept： 
委托编号:  /  
Request number: 
送样日期: 2014.09.24 
Request date:  
报告日期: 2014.09.25 
Report date：  
第1页共3页 
 
SMPV-0.2.3-002-QA -F01 
零件号Part number 
10001378 
 零件名称 
Part name 
散热器总成 
Radiator assembly 
图纸日期Drawing date 
2007.07.20 
零件生产日期Part production date 
2012.11.25 
 供货商 
Supplier 
贝洱热 
车型/项目Car type/project 
IP21 MCE 
DVP 材料大纲签署日期DVP material test plan date 
/ 
阶段性报告 Interim report                结论性报告 Conclusion report          
 
Ⅰ.任务描述 Task description 
实验室受委托对散热器总成进行失效原因分析，失效零件具体信息如下： 
As requested, SCL has analyzed the failure of Radiator assembly. The information of the failed part is as following： 
零件信息：Part information 
零件名称 
Part name 
散热器总成 
Radiator assembly 
车制造日期 
Vehicle production date 
/ 
VIN 码 
VIN 
L12SVD502(LSJW26H3XCS990183) 销售日期 
Sale date 
/ 
车辆里程数 
Car mileage 
车辆行驶里程：115774 公里(km) 
零件试验里程：115560 公里( km) 
试验进度：72% 
试验地点 
Test location  
广德 
失效模式描述 
Failure circumstance  
广德路试过程中，IP21 MCE 散热器泄漏；Radiator assembly was leak out. 
原材料信息：Raw material information 
原材料及牌号 
Raw material specification 
/ 
原材料厂商 
Raw material producer 
萨帕 
散件供应商 
Component supplier 
/ 
金属热处理状态 
Metal heat treatment state 
/ 
失效零件见图1：The failed part is shown in figure 1.  
 
Ⅱ. 结论与建议 Conclusions and Suggestions 
结论Conclusions： 
1. 散热器是由于受到磕碰伤而发生泄漏；Radiator assembly was leak out because of impact. 
2. 散热管壁厚是正常的；Thickness of radiator pipe was normal. 
 
建议Suggestions： 
1.检查试验过程; Check the testing process quality. 
 
 
 
 
 
 
 
分发: 
Distribution 
SQE 吴忠鹏 
检验者Author 
薛喜才 
Xue Xicai 
审核Auditor 
邵百明 
Shao Baiming 
批准Approver 
 
日期Date 
2014.09.25 
日期Date 
2014.09.25 
日期Date 
2014.09.25 


 
上海汽车中心实验室 
SAIC Center Lab 
中国·上海·嘉定区安研路201 号 
邮编: 201804 
No 201 Anyan road, Jiading, Shanghai ,China 
Post code: 201804 
报告编号 
Report number 
 
SCL-S-14-0287M 
委托者:SQE 吴忠鹏 
Request person, dept： 
委托编号:  /  
Request number: 
送样日期: 2014.09.24 
Request date:  
报告日期: 2014.09.25 
Report date：  
第2页共3页 
 
SMPV-0.2.3-002-QA -F01 
III. 调查结果 Investigation Results  
IP21 MCE 在广德路试过程中散热器出现泄漏，失效件见图1 所示。散热器表面布满污泥、灰尘；将散热管表
面污泥清除后发现有磕碰伤，泄漏位于磕碰位置。 
 
 
 
 
 
 
 
 
 
(a)散热器迎风面                                 (b) 散热器背风面 
 
 
 
 
 
 
 
 
 
 
 
 
 
 
 
 
 
 
 
 
 
(c)泄漏部位放大照片 
图1  失效的散热器 
将图2 磕碰位置与正常位置切片试验，照片见图2 ~图3 所示。可见散热管磕碰位置发生了塑性变形，但管厚是
泄漏部位 
裂纹 
切片检验见图2 
散热管 
散热带 


 
上海汽车中心实验室 
SAIC Center Lab 
中国·上海·嘉定区安研路201 号 
邮编: 201804 
No 201 Anyan road, Jiading, Shanghai ,China 
Post code: 201804 
报告编号 
Report number 
 
SCL-S-14-0287M 
委托者:SQE 吴忠鹏 
Request person, dept： 
委托编号:  /  
Request number: 
送样日期: 2014.09.24 
Request date:  
报告日期: 2014.09.25 
Report date：  
第3页共3页 
 
SMPV-0.2.3-002-QA -F01 
正常的(散热管厚度要求为0.26mm)，未发生减薄，可以排除液体缓慢冲击变形破损的可能性。 
 
 
 
 
 
 
 
 
 
 
 
 
 
 
 
图2  磕碰部位切片 
 
 
 
 
 
 
 
 
 
 
 
 
 
 
 
图3  散热管正常部位 
小结： 
 
从外观及切片检验结果来看，散热器是由于受到磕碰伤而发生泄漏。 
 
散热管壁厚是正常的。
