Repository: kujaxr/obsidian-vault

File: 材料工程师/SCL-S-14-0288M NLE 1.8T-排气歧管-邵百明.pdf.md
# SCL-S-14-0288M NLE 1.8T-排气歧管-邵百明.pdf

 
上海汽车中心实验室 
SAIC Center Lab 
中国·上海·嘉定区安研路201 号 
邮编：201804 
No 201 Anyan road, Jiading, Shanghai China 
Post code: 201804 
报告编号 
Report number 
 
SCL-S-14-0288M 
委托者:  发动机部 陈如彬 
Request person, dept： 
委托编号:  /  
Request number: 
送样日期:  2014.09.24 
Request date:  
报告日期:  2014.09.30 
Report date：  
第1 页共7 页 
 
SMPV-0.2.3-002-QA -F01 
零件号Part number 
10194256 
 零件名称 
Part name 
排气歧管 
Exhaust Manifold 
图纸日期Drawing date 
/ 
零件生产日期Part production date 
/ 
 供货商 
Supplier 
西泵 
车型/项目Car type/project 
NLE 1.8T 
DVP 材料大纲签署日期DVP material test plan date 
/ 
阶段性报告 Interim report                结论性报告 Conclusion report          
 
Ⅰ.任务描述 Task description 
实验室受委托对排气歧管进行失效原因分析，失效零件具体信息如下： 
As requested, SCL has analyzed the failure of the exhaust manifold. The information of the failed part is as following： 
零件信息：Part information 
零件名称 
Part name 
排气歧管 
Exhaust Manifold 
车制造日期 
Vehicle production date 
/ 
VIN 码 
VIN 
/ 
销售日期 
Sale date 
/ 
车辆里程数/测试寿命 
Car mileage/Test life 
37h（要求250h） 
维修站名称 
Sale agent 
/ 
失效模式描述 
Failure circumstance  
在上内所进行发动机MCT 试验，运行到37h，排气歧管与增压器的结合面出现漏气。 
原材料信息：Raw material information 
原材料及牌号 
Raw material specification 
/ 
原材料厂商 
Raw material producer 
/ 
散件供应商 
Component supplier 
/ 
金属热处理状态 
Metal heat treatment state 
/ 
失效零件见图1：The failed part is shown in figure 1.  
 
Ⅱ. 结论与建议 Conclusions and Suggestions 
 
结论Conclusions： 
（1）泄露是由于排气歧管法兰面在热应力和机械应力共同作用下发生了变形所致。The Leakage is due to the 
deformation of the exhaust manifold flange which was caused by the thermal stress and mechanical stress. 
（2）排气歧管的成分，硬度，石墨形态，大小和基体组织均符合技术要求。The chemical components, hardness, 
graphite morphology, size and microstructure meet the technical requirements 
（3）垫片的成分符合要求。The chemical components of the gasket meet the requirements. 
（4）双头螺柱的硬度和强度符合要求；螺牙中径以下无折叠；组织正常。The hardness and strength of the stud bolt meet 
the requirement; the screw thread is without folding under middle dia. and the microstructure is normal. 
建议Suggestions： 
（1）检查并评估系统的振动。Examine and evaluate the system vibration.  
（2）优化设计，降低法兰面的变形。Optimize the design and reduce the flange deformation. 
 
分发: 
Distribution 
发动机部 陈如彬，陶俊，杨庆刚 
检验者Author 
邵百明 
Shao Baiming 
审核Auditor 
邵百明 
Shao Baiming 
批准Approver 
 
日期Date 
2014.09.30 
日期Date 
2014.09.30 
日期Date 
2014.09.30 


 
上海汽车中心实验室 
SAIC Center Lab 
中国·上海·嘉定区安研路201 号 
邮编：201804 
No 201 Anyan road, Jiading, Shanghai China 
Post code: 201804 
报告编号 
Report number 
 
SCL-S-14-0288M 
委托者:  发动机部 陈如彬 
Request person, dept： 
委托编号:  /  
Request number: 
送样日期:  2014.09.24 
Request date:  
报告日期:  2014.09.30 
Report date：  
第2 页共7 页 
 
SMPV-0.2.3-002-QA -F01 
III. 调查结果 Investigation Results  
    2 台NLE 1.8T 的发动机在上内所进行MCT 试验，分别运行到37h 和84h 后，在排气歧管与增压器的
匹配面相同位置出现了泄露。实验室对其中运行37h 失效的零件进行分析。相关件的照片如图1~4 所示。 
 
 
图1 排气歧管  泄露点如图箭头所示 
 
图2 增压器 未见明显泄露的痕迹 
 
图3 垫片 送检前垫片的两层被分开；其中一层的表面被打磨 
泄露点 


 
上海汽车中心实验室 
SAIC Center Lab 
中国·上海·嘉定区安研路201 号 
邮编：201804 
No 201 Anyan road, Jiading, Shanghai China 
Post code: 201804 
报告编号 
Report number 
 
SCL-S-14-0288M 
委托者:  发动机部 陈如彬 
Request person, dept： 
委托编号:  /  
Request number: 
送样日期:  2014.09.24 
Request date:  
报告日期:  2014.09.30 
Report date：  
第3 页共7 页 
 
SMPV-0.2.3-002-QA -F01 
 
图4 装配的双头螺柱（螺母未收到） 
由图可见： 
 
从排气歧管与增压器匹配面的颜色来看，泄露点局部呈红色，与内表面的氧化色相同；未见其它
异常。 
 
增压器在泄露处未见明显色彩的变化；表面也未见其它异常。 
 
垫片由两层组成，送检前已被分开。从外观看，垫片无裂纹；密封面已变得很平，对于使用后的
零件来说，是正常的。 
 
双头螺柱的外观无异常。 
      
尺寸检测 Dimension Test 
 
排气歧管 
     对排气歧管法兰面的尺寸进行检查，其结果如图5 所示。其平面度已超出了图纸对产品的要求；该零
件的平面度在使用前测试是合格的。由此可见：使用后，整个平面已发生了变形。 
 
图5 排气歧管法兰面变形量和平面度 
平面度：0.16； 
要求：0.1 
深度：5.20   5.38   5.25 
要求：6±0.8mm 


 
上海汽车中心实验室 
SAIC Center Lab 
中国·上海·嘉定区安研路201 号 
邮编：201804 
No 201 Anyan road, Jiading, Shanghai China 
Post code: 201804 
报告编号 
Report number 
 
SCL-S-14-0288M 
委托者:  发动机部 陈如彬 
Request person, dept： 
委托编号:  /  
Request number: 
送样日期:  2014.09.24 
Request date:  
报告日期:  2014.09.30 
Report date：  
第4 页共7 页 
 
SMPV-0.2.3-002-QA -F01 
 
增压器 
增压器法兰面的尺寸如图6 所示。整个法兰面的平面度为0.05，仍然满足产品的技术要求；显示增压
器法兰面未出现明显的变形。 
 
图6 增压器法兰面尺寸检测 
 
材料检测Material Test 
     材料的相关检测结果如表1 所示。 
表1 材料的检测结果 
序号 
No. 
试验项目 
Test item 
额定值 
Requirement 
试验结果 
Test result 
评价 Evaluation 
合格 
qualified 
不合格 
unqualified 
1 
排气歧管 
 
 
 
 
1.1 
成分 
GGG-NiSiCr3552 
 
 
 
 
C 
≤2.0 
1.87 
× 
 
 
Si 
4.0~6.0 
4.45 
× 
 
 
Mn 
0.5~1.5 
0.62 
× 
 
 
Ni 
34.0~36.0 
35.70 
× 
 
 
Cr 
1.5~2.5 
1.73 
× 
 
 
P 
/ 
0.018 
/ 
 
 
S 
/ 
0.005 
/ 
 
1.2 
硬度 
HB:130~170 
132,134,136,142 HB2.5/62.5 
× 
 
1.3 
金相 
/ 
见图7 
 
 
 
球化率 
≥80% 
>90% 
× 
 
 
石墨大小 
6~8 级 
7 级 
× 
 
平面度：0.05； 
要求：0.1 


 
上海汽车中心实验室 
SAIC Center Lab 
中国·上海·嘉定区安研路201 号 
邮编：201804 
No 201 Anyan road, Jiading, Shanghai China 
Post code: 201804 
报告编号 
Report number 
 
SCL-S-14-0288M 
委托者:  发动机部 陈如彬 
Request person, dept： 
委托编号:  /  
Request number: 
送样日期:  2014.09.24 
Request date:  
报告日期:  2014.09.30 
Report date：  
第5 页共7 页 
 
SMPV-0.2.3-002-QA -F01 
序号 
No. 
试验项目 
Test item 
额定值 
Requirement 
试验结果 
Test result 
评价 Evaluation 
合格 
qualified 
不合格 
unqualified 
 
组织 
奥氏体基体+均匀分
布的铬碳化物 
奥氏体基体+均匀分布的铬碳
化物 
× 
 
2 
垫片 
 
 
 
 
2.1 
成分 
2.4650  
EN 10302:2002 
37h 失效件 
通过800h 耐久 
 
 
 
C 
0.04~0.08 
0.04 
0.056 
× 
 
 
Si 
≤0.40 
0.125 
0.118 
× 
 
 
Mn 
≤0.60 
0.034 
0.032 
× 
 
 
P 
≤0.020 
0.0075 
0.0087 
× 
 
 
S 
≤0.007 
＜0.0050 
＜0.0050 
× 
 
 
Al 
0.30~0.60 
0.427 
0.427 
× 
 
 
Cr 
19.00~21.00 
20.47 
20.88 
× 
 
 
Co 
19.00~21.00 
19.15 
19.02 
× 
 
 
Cu 
≤0.20 
0.037 
0.040 
× 
 
 
Fe 
≤0.70 
0.591 
0.588 
× 
 
 
Mo 
5.6~6.10 
5.944 
6.009 
× 
 
 
Ti 
1.90~2.40 
2.133 
2.086 
× 
 
 
B 
≤0.005 
0.002 
<0.001 
× 
 
 
Ti+Al 
2.40~2.80 
2.56 
2.513 
× 
 
3 
螺栓 
 
 
 
 
3.1 
芯部硬度 
287~367 HV1 
HV30:334,337,340 
× 
 
3.2 
强度 
900~1200MPa 
10752,10872,10932 
 
 
3.3 
金相 
 
见图8 
 
 
 
螺牙缺陷 
中径以下无折叠 
中径以下无折叠 
× 
 
 
组织 
/ 
奥氏体 
/ 
 
说明：1）依据GB/T 3098.8-2010。 
      2）依据标准GB/T 1172-1999，由硬度换算而来。 
 


 
上海汽车中心实验室 
SAIC Center Lab 
中国·上海·嘉定区安研路201 号 
邮编：201804 
No 201 Anyan road, Jiading, Shanghai China 
Post code: 201804 
报告编号 
Report number 
 
SCL-S-14-0288M 
委托者:  发动机部 陈如彬 
Request person, dept： 
委托编号:  /  
Request number: 
送样日期:  2014.09.24 
Request date:  
报告日期:  2014.09.30 
Report date：  
第6 页共7 页 
 
SMPV-0.2.3-002-QA -F01 
 
（a）石墨形态及大小                                   （b）组织 
图7 排气歧管金相组织 
 
 
（a）整体螺纹情况 
 
（b）螺纹 牙顶有小的折叠裂纹；其它区域未见缺陷；过渡正常。 
图8 螺柱金相检验 
 
 


 
上海汽车中心实验室 
SAIC Center Lab 
中国·上海·嘉定区安研路201 号 
邮编：201804 
No 201 Anyan road, Jiading, Shanghai China 
Post code: 201804 
报告编号 
Report number 
 
SCL-S-14-0288M 
委托者:  发动机部 陈如彬 
Request person, dept： 
委托编号:  /  
Request number: 
送样日期:  2014.09.24 
Request date:  
报告日期:  2014.09.30 
Report date：  
第7 页共7 页 
 
SMPV-0.2.3-002-QA -F01 
综合分析comprehensive analysis 
使用后的增压器法兰面未出现明显的变形，其平面度仍然符合技术要求。 
垫片未出现开裂，其材料符合技术要求；工程对新垫片的尺寸进行了检测，其结果符合技术要求。 
螺柱的硬度，强度和螺牙均符合技术要求；组织正常。 
排气歧管的材料成分，石墨形态，大小，组织以及硬度均符合技术要求。 
使用后的排气歧管法兰面出现了变形；这是导致系统泄露的原因。该变形是由于热应力和机械应力共同作用
的结果。 
建议：检查并评估系统的振动；优化设计，降低局部的变形量。

File: 材料工程师/SCL-S-14-0289M-AP12-右后门摇窗机-龚伟.pdf.md
# SCL-S-14-0289M-AP12-右后门摇窗机-龚伟.pdf

 
上海汽车中心实验室
(SAIC Center Lab) 
中国·上海·嘉定区安研路201 号 
邮编. 201804 
No. 201 Anyan Road, Jiading District,  
Shanghai, China. 
Post code :200433 
报告编号：Report number 
SCL-S-14-0289M 
委托者Requestor：吴忠鹏 
送样日期Deliver date：2014.09.22 
报告日期Report date：2014.10.11 
第 1 页 共 3 页 
Page 1 of 3  
 
零件号 
Part number 
50011806 
零件名称 
Part name 
电动玻璃升降器总成（右后） 
Window Regulator ASSY. (RR) 
图纸日期 
Drawing date  
/ 
零件生产日期 
Production date 
2011.09.23 
供货商 
Supplier 
上海实业交通 
Shanghai SIIC Transportation 
车型/项目 
Car type/project 
AP12 
 
   阶段性报告  Stage report        结论性报告 Conclusion report           测试报告 Test report 
Ⅰ.任务描述 Task description 
实验室受委托对电动玻璃升降器总成（右后）滑块进行失效原因分析。此失效件系第二次送样，第一次送样
失效报告见：SCL-S-12-0292M，此散件供应商已切换。 
As requested, QA lab has analyzed the invalid cause of block in window regulator ASSY. (RR).This is the second 
sample, and the first report is SCL-S-12-0292M, with the suppliers cut. 
零件信息：Part information 
零件名称 
Part name 
电动玻璃升降器总成（右后） 
Window Regulator ASSY. (RR) 
制造日期 
Production date 
2011.09.23 
VIN 码 
VIN number 
/ 
销售日期 
Sale date 
/ 
车辆里程数 
Car mileage 
/ 
销售商 
Sale agent 
/ 
失效模式描述 
Invalid situation 
description 
滑块开裂。 
Block crack. 
原材料信息：Raw material information 
原材料及牌号 
Raw material 
and trademark 
POM 
100P 
原材料厂商 
Raw material producer 
杜邦 
散件供应商 
Part supplier 
上海程达汽车零部件有限公司 
金属热处理状态 
Metal heat treatment state 
/ 
失效零件见图1：The invalid part is shown in Fig 1.  
Ⅱ. 结论与建议 Conclusions and suggestions 
结论： 1. 失效件受异常外力导致断裂。  
2. 失效件材料不符合技术要求。  
Conclusions:  1. The fracture of the part caused by abnormal external force.   
2. Material performance of fracture part conformed to requirements.     
建议： NA  
 
 
 
分发： 
Dispenser 
SQE  吴忠鹏 
检验者： 
Identifier 
龚伟 
Gong Wei    
审核： 
Auditor 
狄春峰 
Di Chunfeng 
批准： 
Approver 
 
日期： 
Date 
2014.10.11 
日期： 
Date 
2014.10.11 
日期： 
Date 
2014.10.11 


 
上海汽车中心实验室
(SAIC Center Lab) 
中国·上海·嘉定区安研路201 号 
邮编. 201804 
No. 201 Anyan Road, Jiading District,  
Shanghai, China. 
Post code :200433 
报告编号：Report number 
SCL-S-14-0289M 
委托者Requestor：吴忠鹏 
送样日期Deliver date：2014.09.22 
报告日期Report date：2014.10.11 
第 2 页 共 3 页 
Page 2 of 3  
 
    
  
图1 失效件 
Fig. 1 Failure Part 
 
III. 测试结果 Test Results  
序
号 
No. 
试验项目 
Test item 
额定值 
Requirement 
试验结果 
Test result 
评价 Evaluation 
第一次 
第二次 
合格 
qualified 
不合格 
unqualified 
I 
失效件 
 
 
1 
红外（GB/T6040-2002） 
Infrared Spectroscopy 
POM 
POM 
× 
 
2 
熔点（GB/T19466.3-2006） 
Melting point (℃) 
178±5 
167 
 
× 
3 
焓值（GB/T19466.3-2006） 
Enthalpy (J/g) 
/ 
143.8 
162.2 
 
 
小结：失效件材料不符合技术要求。 
 
 
 
 
 
 
 
 


 
上海汽车中心实验室
(SAIC Center Lab) 
中国·上海·嘉定区安研路201 号 
邮编. 201804 
No. 201 Anyan Road, Jiading District,  
Shanghai, China. 
Post code :200433 
报告编号：Report number 
SCL-S-14-0289M 
委托者Requestor：吴忠鹏 
送样日期Deliver date：2014.09.22 
报告日期Report date：2014.10.11 
第 3 页 共 3 页 
Page 3 of 3  
 
Ⅳ. 宏观分析 Macroscopic observation 
失效件两侧均发生断裂，断裂处状态如图2 所示，断口光滑平整，无银纹，是受外力导致的脆
断。 
  
图2 失效件 
Fig. 2 Failure Part 
 
放大断口左侧，可以确认断裂起始位置如下图，断口整体断裂方向如图所示。 
  
图3 断口 
Fig. 3 Fracture

File: 材料工程师/SCL-S-14-0290M-AS21-前排安全带总成-龚伟.pdf.md
# SCL-S-14-0290M-AS21-前排安全带总成-龚伟.pdf

 
上海汽车中心实验室
(SAIC Center Lab) 
中国·上海·嘉定区安研路201 号 
邮编. 201804 
No. 201 Anyan Road, Jiading District,  
Shanghai, China. 
Post code :200433 
报告编号：Report number 
SCL-S-14-0290M 
委托者Requestor：何文戎 
送样日期Deliver date：2014.09.25 
报告日期Report date：2014.10.11 
第 1 页 共 5 页 
Page 1 of 5  
 
零件号 
Part number 
10130971 
零件名称 
Part name 
前排安全带总成 
Seat Belt FR ASSY 
图纸日期 
Drawing date  
/ 
零件生产日期 
Production date 
/ 
供货商 
Supplier 
延锋百利得 
Yanfeng Key 
车型/项目 
Car type/project 
AS21 
 
   阶段性报告  Stage report        结论性报告 Conclusion report           测试报告 Test report 
Ⅰ.任务描述 Task description 
实验室受委托对前排安全带总成进行失效原因分析，失效零件具体信息如下： 
As requested, QA lab has analyzed the invalid cause of seat belt FR ASSY, and the information of invalid part is 
shown as following： 
零件信息：Part information 
零件名称 
Part name 
前排安全带总成 
Seat Belt FR ASSY 
制造日期 
Production date 
/ 
VIN 码 
VIN number 
LSJA24W69ES990691 
销售日期 
Sale date 
/ 
车辆里程数 
Car mileage 
0 km 
销售商 
Sale agent 
临港工厂装配 
失效模式描述 
Invalid situation 
description 
侧盖开裂。 
Side cover crack. 
原材料信息：Raw material information 
原材料及牌号 
Raw material 
and trademark 
POM 
原材料厂商 
Raw material producer 
宝理 
散件供应商 
Part supplier 
科工 
金属热处理状态 
Metal heat treatment state 
/ 
失效零件见图1：The invalid part is shown in Fig 1.  
Ⅱ. 结论与建议 Conclusions and suggestions 
结论： 1. 失效件受异常外力断裂。  
2. 零件材料符合技术要求。  
Conclusions:  1. The fracture of the part caused by abnormal external force.   
2. Material performance of part conformed to requirements.     
建议： 1.加强对零件的保护。 
Suggestions:  1. Improve the protection of the part.       
 
 
分发： 
Dispenser 
SQE  何文戎 
检验者： 
Identifier 
龚伟 
Gong Wei    
审核： 
Auditor 
狄春峰 
Di Chunfeng 
批准： 
Approver 
 
日期： 
Date 
2014.10.11 
日期： 
Date 
2014.10.11 
日期： 
Date 
2014.10.11 


 
上海汽车中心实验室
(SAIC Center Lab) 
中国·上海·嘉定区安研路201 号 
邮编. 201804 
No. 201 Anyan Road, Jiading District,  
Shanghai, China. 
Post code :200433 
报告编号：Report number 
SCL-S-14-0290M 
委托者Requestor：何文戎 
送样日期Deliver date：2014.09.25 
报告日期Report date：2014.10.11 
第 2 页 共 5 页 
Page 2 of 5  
 
    
  
图1 失效件 
Fig. 1 Failure Part 
 
III. 测试结果 Test Results  
序
号 
No. 
试验项目 
Test item 
额定值 
Requirement 
试验结果 
Test result 
评价 Evaluation 
第一次 
第二次 
合格 
qualified 
不合格 
unqualified 
I 
失效件 
 
 
1 
红外（GB/T6040-2002） 
Infrared Spectroscopy 
POM 
POM 
× 
 
2 
熔点（GB/T19466.3-2006） 
Melting point (℃) 
165±5 
167 
× 
 
3 
焓值（GB/T19466.3-2006） 
Enthalpy (J/g) 
/ 
146.1 
167.6 
 
 
II 
新件 
 
 
1 
红外（GB/T6040-2002） 
Infrared Spectroscopy 
POM 
POM 
× 
 
2 
熔点（GB/T19466.3-2006） 
Melting point (℃) 
165±5 
167 
× 
 
3 
焓值（GB/T19466.3-2006） 
Enthalpy (J/g) 
/ 
147.5 
168.6 
 
 
III 
粒料 
 
 
1 
红外（GB/T6040-2002） 
Infrared Spectroscopy 
POM 
POM 
× 
 


 
上海汽车中心实验室
(SAIC Center Lab) 
中国·上海·嘉定区安研路201 号 
邮编. 201804 
No. 201 Anyan Road, Jiading District,  
Shanghai, China. 
Post code :200433 
报告编号：Report number 
SCL-S-14-0290M 
委托者Requestor：何文戎 
送样日期Deliver date：2014.09.25 
报告日期Report date：2014.10.11 
第 3 页 共 5 页 
Page 3 of 5  
 
序
号 
No. 
试验项目 
Test item 
额定值 
Requirement 
试验结果 
Test result 
评价 Evaluation 
第一次 
第二次 
合格 
qualified 
不合格 
unqualified 
2 
熔点（GB/T19466.3-2006） 
Melting point (℃) 
165±5 
166 
× 
 
3 
焓值（GB/T19466.3-2006） 
Enthalpy (J/g) 
/ 
146.1 
163.7 
 
 
小结：零件材料符合技术要求。 
 
 
 
 
 
 
 
 
 
 
 
 
 
 
 
 
 
 
 
 
 


 
上海汽车中心实验室
(SAIC Center Lab) 
中国·上海·嘉定区安研路201 号 
邮编. 201804 
No. 201 Anyan Road, Jiading District,  
Shanghai, China. 
Post code :200433 
报告编号：Report number 
SCL-S-14-0290M 
委托者Requestor：何文戎 
送样日期Deliver date：2014.09.25 
报告日期Report date：2014.10.11 
第 4 页 共 5 页 
Page 4 of 5  
 
Ⅳ. 宏观分析 Macroscopic observation 
失效件断裂处状态如图2 所示，断口无银纹，是受外力导致的脆断。零件主要断口已在图中标
示。断口断裂起始位置见图，主体走向见图。 
   
图2 失效件 
Fig. 2 Failure Part 
断口主体走向 


 
上海汽车中心实验室
(SAIC Center Lab) 
中国·上海·嘉定区安研路201 号 
邮编. 201804 
No. 201 Anyan Road, Jiading District,  
Shanghai, China. 
Post code :200433 
报告编号：Report number 
SCL-S-14-0290M 
委托者Requestor：何文戎 
送样日期Deliver date：2014.09.25 
报告日期Report date：2014.10.11 
第 5 页 共 5 页 
Page 5 of 5  
 
放大断裂起始位置附近断口，可进一步确认起始位置位于如图所示处，观察断口断裂起始位置
侧面，存在细微的异物划痕。 
 
图3 断裂起始位置 
Fig. 3 Initiation Position 
 
取新件模拟侧盖受力时的断裂情况，如图4所示，侧盖断裂后的断口呈与失效件相似的脆断形
式。 
   
图3 断裂起始位置 
Fig. 3 Initiation Position

File: 材料工程师/SCL-S-14-0291M-IP24-变速箱支架-朱玲斌.pdf.md
# SCL-S-14-0291M-IP24-变速箱支架-朱玲斌.pdf

 
上海汽车中心实验室 
SAIC Center Lab 
中国·上海·嘉定区安研路201 号 
邮编： 201804 
No 201 Anyan road, Jiading, Shanghai China 
Post code: 201804 
报告编号 
Report number 
 
SCL-S-14-0291M 
委托者: 质保部  孙学标 
Request person, dept： 
委托编号:  /  
Request number: 
送样日期:  2014.9.26 
Request date:  
报告日期:  2014.10.13 
Report date：  
第1页共4页 
 
SMPV-0.2.3-002-QA -F01 
零件号Part number 
10018354 
零件名称 
Part name 
变速箱悬置 
Transmission mount 
图纸日期Drawing date 
2011-08-12 
零件生产日期Part production date 
/ 
供货商 
Supplier 
无锡特瑞堡 
车型/项目Car type/project 
IP24 
DVP 材料大纲签署日期DVP material test plan date 
/ 
阶段性报告 Interim report                结论性报告 Conclusion report          
 
Ⅰ.任务描述 Task description 
实验室受委托对变速箱悬置进行失效原因分析，失效零件具体信息如下： 
As requested, SCL has analyzed the failure of the transmission mount. The information of the failed part is as following： 
零件信息：Part information 
零件名称 
Part name 
变速箱悬置 
Transmission mount 
车制造日期 
Vehicle production date 
/ 
VIN 码 
VIN 
/ 
销售日期 
Sale date 
/ 
车辆里程数 
Car mileage 
/ 
维修站名称 
Sale agent 
/ 
失效模式描述 
Failure circumstance  
IP24 在临港装配时，变速箱悬置螺纹孔出现滑牙，无法拧紧。 
The bolt hole of transmission mount appear to strip, not tighten when IP24assembly in Lingang. 
原材料信息：Raw material information 
原材料及牌号 
Raw material specification 
EN AC-46000 DIN EN1706 
原材料厂商 
Raw material producer 
/ 
散件供应商 
Component supplier 
/ 
金属热处理状态 
Metal heat treatment state 
/ 
失效零件见图1、图2：The failed part is shown in figure 1、figure 2. 
Ⅱ. 结论与建议 Conclusions and Suggestions 
结论Conclusions： 
（1） 失效件由于机加工双螺纹而发生滑牙失效，1#送检悬置螺纹孔牙型明显存在异常（图3b）。The part sliding 
failure because of the process of double screw, the tooth type of 1# mount threaded hole obviously abnormal
（Fig 3b）. 
（2） 失效件和1#悬置材料的成分和硬度符合要求。The chemical compositions and hardness of the failure part and 
1# mount meet the requirement. 
（3） 1#悬置检测区域孔隙率为0.185%，最大单孔小于0.5mm，符合SMTC 5 200 030-2013 中D5/1 要求。The 
porosity of 1# mount is 0.185% in the detection region, the largest single hole diameter is less than 0.50mm, the 
result meets the D5/1 requirement of SMTC 5 200 030-2013 standard. 
 
建议Suggestions： 
（1） 评估螺牙加工异常带来的风险。Assess the risk of screw tooth machining abnormal brought. 
（2） 加强零件生产过程管理。To strengthen the parts production process management. 
（3） 关注铸造孔大小和垂直度，避免加工的螺纹孔出现异常。Focus on casting hole size and verticality, avoid the 
threaded hole processing is abnormal. 
分发: 
Distribution 
质保部 孙学标 
检验者Author 
朱玲斌 
Zhu Lingbin 
审核Auditor 
邵百明 
Shao Baiming 
批准Approver 
                     
代 
日期Date 
2014.10.13 
日期Date 
2014.10.13 
日期Date 
2014.10.13 


 
上海汽车中心实验室 
SAIC Center Lab 
中国·上海·嘉定区安研路201 号 
邮编： 201804 
No 201 Anyan road, Jiading, Shanghai China 
Post code: 201804 
报告编号 
Report number 
 
SCL-S-14-0291M 
委托者: 质保部  孙学标 
Request person, dept： 
委托编号:  /  
Request number: 
送样日期:  2014.9.26 
Request date:  
报告日期:  2014.10.13 
Report date：  
第2页共4页 
 
SMPV-0.2.3-002-QA -F01 
III. 调查结果 Investigation Results  
9 月份，IP24 在临港装配时，变速箱悬置所在的螺纹孔失效，有4，5 例，明显滑牙的一例送至供应商处
分析。实验室收到三例失效零件，据描述这三例零件在安装扭矩达到一定值时，螺栓继续拧紧但扭矩值不再增加。
该悬置的供应商为无锡特瑞堡，供应商用20Nm 扭矩预装，送至临港，临港用QCOS（电枪）打到规定扭矩
（90-100Nm）。 
图1 为实验室收到的三个失效件，将螺栓拧下后发现： 
 拧下过程比较简单，六个螺栓其中5 个加套筒用手就能拧下，一个用扳手稍微一使劲就能拧下，这与失
效描述的螺栓已经通过电枪拧紧不相符合；螺牙位置无滑牙碎屑； 
 1#螺栓法兰面有很轻微的拧紧痕迹，2#，3#螺栓法兰面基本没有拧紧痕迹； 
 综合上述认为送检零件状态应该是供应商预紧的零件而非安装使用过的零件。 
 
a   送检零件 
b   螺栓拧下后法兰面形貌 
图1  送检零件宏观形貌 
图2 为从供应商处拿回的明显滑牙的失效件局部和正常悬置螺纹孔加载至滑牙的测试件形貌： 
 
a   滑牙失效件 
b  正常件（做滑牙测试） 
图2  零件形貌 
 
金相分析  Microstructure Analysis 
将三个送检零件沿图1a 虚线位置切开，见图3 所示。失效件金相和正常滑牙低倍形貌分别见图4 及图5。由
图可见： 
切割位置 
1#螺栓 
3#螺栓 
2#螺栓 


 
上海汽车中心实验室 
SAIC Center Lab 
中国·上海·嘉定区安研路201 号 
邮编： 201804 
No 201 Anyan road, Jiading, Shanghai China 
Post code: 201804 
报告编号 
Report number 
 
SCL-S-14-0291M 
委托者: 质保部  孙学标 
Request person, dept： 
委托编号:  /  
Request number: 
送样日期:  2014.9.26 
Request date:  
报告日期:  2014.10.13 
Report date：  
第3页共4页 
 
SMPV-0.2.3-002-QA -F01 
 
1#悬置其中一个螺纹孔牙型存在明显异常，有个明显的分界线（图3a 点划线）。点划线左侧牙顶宽度逐
渐变大，无机加工痕迹或滑牙痕迹，更像是铸造原始表面，右侧牙顶宽度基本一致（图3b）；金相形貌
（图3c,图3d）显示螺牙无明显受力或变形痕迹； 
 
2#，3#悬置螺纹孔牙型无明显异常； 
 
失效件有较明显的双螺纹的痕迹（图4），双螺纹会显著降低螺纹孔强度，从而导致滑牙失效。失效件
牙型明显有别于正常滑牙零件牙型（图5）。 
 
a   1#螺纹孔剖面 
b   放大形貌 
c  1#螺纹孔金相形貌 
d   1#螺纹孔孔隙率 
图3  1#螺纹孔低倍及金相形貌 
图4  失效件滑牙形貌 
图5  正常滑牙形貌 
 


 
上海汽车中心实验室 
SAIC Center Lab 
中国·上海·嘉定区安研路201 号 
邮编： 201804 
No 201 Anyan road, Jiading, Shanghai China 
Post code: 201804 
报告编号 
Report number 
 
SCL-S-14-0291M 
委托者: 质保部  孙学标 
Request person, dept： 
委托编号:  /  
Request number: 
送样日期:  2014.9.26 
Request date:  
报告日期:  2014.10.13 
Report date：  
第4页共4页 
 
SMPV-0.2.3-002-QA -F01 
材料测试  Material Test Results 
对1#悬置和失效件材料进行检测，其结果如下： 
（1）  失效件和1#悬置化学成分和硬度合格； 
（2）  1#悬置的组织为白色大块状a相+细小的共晶Si+少量灰色块状初晶Si，正常； 
（3）  1#悬置检测区域孔隙率为0.185%，最大单孔小于0.5mm，符合SMTC 5 200 030-2013中D5/1要求。 
表1  材料检测结果 
序号 
No. 
测试项目 
Test item 
额定值 
Requirement 
试验结果 
Test result 
评价 Evaluation 
合格 
OK 
不合格 
Not OK 
1 
1#悬置 
1.1 
成分 
Chemical components 
A03830 
 (ASTM B85-2003) 
 
 
 
Si 
8.0~11.0 
9.443 
× 
 
Fe 
≤1.3 
0.654 
× 
 
Cu 
2.0~4.0 
3.059 
× 
 
Mn 
≤0.55 
0.285 
× 
 
Mg 
0.05~0.55 
0.172 
× 
 
Cr 
≤0.15 
0.0046 
× 
 
Ni 
≤0.55 
0.0096 
× 
 
Zn 
≤1.2 
0.607 
× 
 
Sn 
≤0.15 
0.0040 
× 
 
Al 
余量 
85.68 
× 
 
1.2 
硬 度 
Hardness 
HB≥80 
HB2.5/62.5： 93,94,92 
× 
 
1.3 
孔隙率(1) 
Porosity 
最大孔隙率≤5% 
最大孔洞≤1mm 
孔隙率 ：0.185% 
× 
 
最大孔洞：≤0.50mm 
× 
 
1.4 
微观组织 
Microstructure 
/ 
白色大块状a 相+细小的共晶
Si+少量灰色块状初晶Si 
/ 
 
2 
失效件 
2.1 
成分 
Chemical components 
A03830 
 (ASTM B85-2003) 
 
 
 
Si 
8.0~11.0 
8.915 
× 
 
Fe 
≤1.3 
0.646 
× 
 
Cu 
2.0~4.0 
3.219 
× 
 
Mn 
≤0.55 
0.29 
× 
 
Mg 
0.05~0.55 
0.210 
× 
 
Cr 
≤0.15 
0.0051 
× 
 
Ni 
≤0.55 
0.022 
× 
 
Zn 
≤1.2 
0.701 
× 
 
Sn 
≤0.15 
0.024 
× 
 
Al 
余量 
85.90 
× 
 
2.2 
硬 度 
Hardness 
HB≥80 
HB2.5/62.5： 94,95,94 
× 
 
注： （1）根据SMTC 5 200 030-2013 规定，参照D5/1 要求

File: 材料工程师/SCL-S-14-0292M-AMT换挡机构手柄总成-ZP11-龚伟.pdf.md
# SCL-S-14-0292M-AMT换挡机构手柄总成-ZP11-龚伟.pdf

 
上海汽车中心实验室
(SAIC Center Lab) 
中国·上海·嘉定区安研路201 号 
邮编. 201804 
No. 201 Anyan Road, Jiading District,  
Shanghai, China. 
Post code :200433 
报告编号：Report number 
SCL-S-14-0292M 
委托者Requestor：邹明 
送样日期Deliver date：2014.09.30 
报告日期Report date：2014.10.13 
第 1 页 共 4 页 
Page 1 of 4  
 
零件号 
Part number 
30020524 
零件名称 
Part name 
AMT 换挡机构手柄总成 
Knob ASSY(AMT) 
图纸日期 
Drawing date  
2009.08.19 
零件生产日期 
Production date 
2014.08 
供货商 
Supplier 
宁波富诚 
Ningbo Fucheng 
车型/项目 
Car type/project 
ZP11 
 
   阶段性报告  Stage report        结论性报告 Conclusion report           测试报告 Test report 
Ⅰ.任务描述 Task description 
实验室受委托对AMT 换挡机构手柄总成进行失效原因分析，失效零件具体信息如下： 
As requested, QA lab has analyzed the invalid cause of knob ASSY(AMT), and the information of invalid part is 
shown as following： 
零件信息：Part information 
零件名称 
Part name 
AMT 换挡机构手柄总成 
Knob ASSY(AMT) 
制造日期 
Production date 
2014.08 
VIN 码 
VIN number 
/ 
销售日期 
Sale date 
/ 
车辆里程数 
Car mileage 
0 km 
销售商 
Sale agent 
临港工厂车间 
失效模式描述 
Invalid situation 
description 
换挡标牌开裂 
Shift label crack. 
原材料信息：Raw material information 
原材料及牌号 
Raw material 
and trademark 
PMMA 
HW55 
原材料厂商 
Raw material producer 
德固赛塑料有限公司 
散件供应商 
Part supplier 
/ 
金属热处理状态 
Metal heat treatment state 
/ 
失效零件见图1：The invalid part is shown in Fig 1.  
Ⅱ. 结论与建议 Conclusions and suggestions 
结论： 1. 失效件受异常外力导致脆断。  
2. 零件材料符合技术要求。  
Conclusions:  1.The brittle fracture of the part caused by abnormal external force.  
2. Material performance of part conformed to requirements.     
建议： 1.加强对零件的保护。 
Suggestions:  1. Protection to the part should be improved. 
        
 
 
分发： 
Dispenser 
SQE 邹明 
检验者： 
Identifier 
龚伟 
Gong Wei 
审核： 
Auditor 
狄春峰 
Di Chunfeng 
批准： 
Approver 
                         
日期： 
Date 
2014.10.13 
日期： 
Date 
2014.10.13 
日期： 
Date 
2014.10.13 


 
上海汽车中心实验室
(SAIC Center Lab) 
中国·上海·嘉定区安研路201 号 
邮编. 201804 
No. 201 Anyan Road, Jiading District,  
Shanghai, China. 
Post code :200433 
报告编号：Report number 
SCL-S-14-0292M 
委托者Requestor：邹明 
送样日期Deliver date：2014.09.30 
报告日期Report date：2014.10.13 
第 2 页 共 4 页 
Page 2 of 4  
 
 
 
图1 失效件 
Fig. 1 Failure Part 
 
III. 测试结果 Test Results  
序号 
No. 
试验项目 
Test item 
额定值 
Requirement 
试验结果 
Test result 
评价 Evaluation 
第一次 
第二次 
合格 
qualified 
不合格 
unqualified 
I 
失效件 
 
 
1 
红外（GB/T6040-2002） 
Infrared Spectroscopy 
PMMA 
PMMA 
× 
 
2 
玻璃化转变温度  
(GB/T 19644.2-2006)  
Glass transition temperature (℃)  
120±5 
123 
× 
 
II 
新件 
 
 
1 
红外（GB/T6040-2002） 
Infrared Spectroscopy 
PMMA 
PMMA 
× 
 
2 
玻璃化转变温度  
(GB/T 19644.2-2006)  
Glass transition temperature (℃) 
120±5 
123 
× 
 
小结：零件材料符合技术要求。 
 
 
 
 
 


 
上海汽车中心实验室
(SAIC Center Lab) 
中国·上海·嘉定区安研路201 号 
邮编. 201804 
No. 201 Anyan Road, Jiading District,  
Shanghai, China. 
Post code :200433 
报告编号：Report number 
SCL-S-14-0292M 
委托者Requestor：邹明 
送样日期Deliver date：2014.09.30 
报告日期Report date：2014.10.13 
第 3 页 共 4 页 
Page 3 of 4  
 
Ⅳ. 宏观分析 Macroscopic observation 
 
观察标牌表面的断口，下侧断口较杂乱，上侧断口存在异物割伤的痕迹。 
  
图2 失效件 
Fig. 2 Failure Part 
 
分析标牌开裂裂纹，无银纹，是受外力导致的脆断，裂纹的断裂起始位置如图3所示，位于标
牌的内侧。 
  
图3 失效件① 
Fig. 3 Failure Part ① 
 


 
上海汽车中心实验室
(SAIC Center Lab) 
中国·上海·嘉定区安研路201 号 
邮编. 201804 
No. 201 Anyan Road, Jiading District,  
Shanghai, China. 
Post code :200433 
报告编号：Report number 
SCL-S-14-0292M 
委托者Requestor：邹明 
送样日期Deliver date：2014.09.30 
报告日期Report date：2014.10.13 
第 4 页 共 4 页 
Page 4 of 4  
 
根据失效情况，模拟新件，如图4所示。新件产生了与失效件类似的裂纹，剖开裂纹处观察，裂
纹的断裂起始位置同样位于标牌的内侧，与失效件一致。 
 
图4 新件断口 
Fig. 4 New Parts

File: 材料工程师/SCL-S-14-0293M-NLE1.8-线束卡箍-朱玲斌.pdf.md
# SCL-S-14-0293M-NLE1.8-线束卡箍-朱玲斌.pdf

 
上海汽车中心实验室 
SAIC Center Lab 
中国·上海·嘉定区安研路201 号 
邮编： 201804 
No 201 Anyan road, Jiading, Shanghai China 
Post code: 201804 
报告编号 
Report number 
 
SCL-S-14-0293M 
委托者: EN  项志中 
Request person, dept： 
委托编号:  /  
Request number: 
送样日期:  2014.10.10 
Request date:  
报告日期:  2014.10.17 
Report date：  
第1页共4页 
 
SMPV-0.2.3-002-QA -F01 
零件号Part number 
24108208 
零件名称 
Part name 
后氧传感器支架 
Rear oxygen sensor bracket 
图纸日期Drawing date 
2013-05-03 
零件生产日期Part production date 
/ 
供货商 
Supplier 
上海多利 
车型/项目Car type/project 
NLE1.8T 
DVP 材料大纲签署日期DVP material test plan date 
/ 
阶段性报告 Interim report                结论性报告 Conclusion report          
 
Ⅰ.任务描述 Task description 
实验室受委托对后氧传感器支架进行失效原因分析，失效零件具体信息如下： 
As requested, SCL has analyzed the failure of the rear oxygen sensor bracket. The information of the failed part is as 
following： 
零件信息：Part information 
零件名称 
Part name 
后氧传感器支架 
Rear oxygen sensor bracket 
车制造日期 
Vehicle production date 
/ 
VIN 码 
VIN 
/ 
销售日期 
Sale date 
/ 
车辆里程数 
Car mileage 
15633km 
维修站名称 
Sale agent 
/ 
失效模式描述 
Failure circumstance  
BP32 1.8T 项目在广德进行GD 试验时，后氧传感器支架断裂。 
The rear oxygen sensor bracket fracture when the BP32 1.8T project GD test in Guangde. 
原材料信息：Raw material information 
原材料及牌号 
Raw material specification 
65Mn 
原材料厂商 
Raw material producer 
/ 
散件供应商 
Component supplier 
/ 
金属热处理状态 
Metal heat treatment state 
/ 
失效零件见图1：The failed part is shown in figure 1 
 
Ⅱ. 结论与建议 Conclusions and Suggestions 
 
 
结论Conclusions： 
（1） 支架受到较大载荷发生过载断裂，起裂一侧未发现明显缺陷。The bracket fracture due to overload, no 
obvious defects found near the crack side. 
（2） 失效件成分和硬度合格，组织正常。The component and hardness of failure part are qualified, the 
microstructure is normal.  
 
 
 
建议Suggestions： 
（1） 调查装配及试验过程。Investigation of assembly and test process. 
 
 
分发: 
Distribution 
EN  项志中 
检验者Author 
朱玲斌 
Zhu Lingbin 
审核Auditor 
邵百明 
Shaobaiming 
批准Approver 
             
 
日期Date 
2014.10.17 
日期Date 
2014.10.17 
日期Date 
2014.10.21 


 
上海汽车中心实验室 
SAIC Center Lab 
中国·上海·嘉定区安研路201 号 
邮编： 201804 
No 201 Anyan road, Jiading, Shanghai China 
Post code: 201804 
报告编号 
Report number 
 
SCL-S-14-0293M 
委托者: EN  项志中 
Request person, dept： 
委托编号:  /  
Request number: 
送样日期:  2014.10.10 
Request date:  
报告日期:  2014.10.17 
Report date：  
第2页共4页 
 
SMPV-0.2.3-002-QA -F01 
III. 调查结果 Investigation Results  
BP32 NLE1.8T 项目的试验车在广德进行EP 阶段的GD 试验，检查时发现后氧传感器接插件从固定支架
处脱开，进一步检查发现一侧支架断裂，此时车辆试验里程15633km，试验进度46.76%。 
实验室收到失效件和对比件如图1a 所示，黄色虚线位置为支架断裂位置，断裂的支架脚遗失，图1b 为后
氧传感器安装在支架上的形貌，通过观察对比可以知道： 
 尺寸偏小的一个支架脚发生断裂（图1a 虚线），断裂位置未发现明显折弯缺陷痕迹，未断的另一个支
架脚也未发现明显缺陷，三个保留的支架脚均无变形痕迹； 
 支架通过螺栓固定后，在同等受力情况下，断裂的支架脚位置会受到相对较大的力； 
 模拟支架脚一侧断裂的工况，后氧传感器接插件从固定支架位置脱开比较困难。 
a   后氧传感器固定支架 
b   装配关系 
图1  失效件 
 
断口分析  Fracture Analysis 
失效断口的低倍形貌如图2a 所示，分别在断口的四个不同部位进行SEM 高倍分析，由图可知； 
 
支架由于受到较大载荷而发生断裂，断裂方向如图2a 中红色箭头所示； 
 
不同位置的SEM 形貌（图2b~2d）表明断口形貌大多数表现为韧窝的特征； 
 
起裂一侧未发现明显缺陷。 
a  低倍断口形貌 
固定支架的螺栓孔位置 
位置1 
位置3 
位置2 
位置4 


 
上海汽车中心实验室 
SAIC Center Lab 
中国·上海·嘉定区安研路201 号 
邮编： 201804 
No 201 Anyan road, Jiading, Shanghai China 
Post code: 201804 
报告编号 
Report number 
 
SCL-S-14-0293M 
委托者: EN  项志中 
Request person, dept： 
委托编号:  /  
Request number: 
送样日期:  2014.10.10 
Request date:  
报告日期:  2014.10.17 
Report date：  
第3页共4页 
 
SMPV-0.2.3-002-QA -F01 
b  位置1SEM 形貌-韧窝 
c  位置2SEM 形貌-韧窝 
 
d  位置3SEM 形貌-韧窝 
e  位置4SEM 形貌-韧窝 
图2  失效件断口形貌 
 
材料测试  Material Test Results 
对失效支架材料进行检测，其结果如下： 
（1） 失效件材料成分和硬度合格，组织为带马氏体位向的回火屈氏体； 
 
 
 
 
 
 


 
上海汽车中心实验室 
SAIC Center Lab 
中国·上海·嘉定区安研路201 号 
邮编： 201804 
No 201 Anyan road, Jiading, Shanghai China 
Post code: 201804 
报告编号 
Report number 
 
SCL-S-14-0293M 
委托者: EN  项志中 
Request person, dept： 
委托编号:  /  
Request number: 
送样日期:  2014.10.10 
Request date:  
报告日期:  2014.10.17 
Report date：  
第4页共4页 
 
SMPV-0.2.3-002-QA -F01 
表1  材料检测结果 
序号 
No. 
测试项目 
Test item 
额定值 
Requirement 
试验结果 
Test result 
评价 Evaluation 
合格 
OK 
不合格 
Not OK 
1 
成分 
65Mn 
（GB/T  699-1999） 
 
 
 
C 
0.62~0.70 
0.661 
× 
 
Si 
0.17~0.37 
0.226 
× 
 
Mn 
0.90~1.20 
1.047 
× 
 
P 
≤0.035 
0.02 
× 
 
S 
≤0.035 
0.0043 
× 
 
Cr 
≤0.25 
0.071 
× 
 
Ni 
≤0.30 
0.054 
× 
 
Cu 
≤0.25 
0.108  
× 
 
2 
硬度 
/ 
HV10：415,417,422 
/ 
 
HRC:42~47 
HRC:44,44,45(1) 
× 
 
3 
金相组织 
/ 
带马氏体位向的回火屈氏体 
/ 
 
注：（1）失效件HRC 硬度数据根据标准GB/T 1172-1999 由HV 硬度数据换算所得。 
 
图3  失效件组织-带马氏体位向的回火屈氏体

File: 材料工程师/SCL-S-14-0294M- AP11  四档同步器齿环-白云岭.pdf.md
# SCL-S-14-0294M- AP11  四档同步器齿环-白云岭.pdf

 
上海汽车中心实验室 
SAIC Center Lab 
中国·上海·嘉定区安研路201 号 
邮编: 201804 
No 201 Anyan road, Jiading, Shanghai ,China 
Post code: 201804 
报告编号 
Report number 
 
SCL-S-14-0294M 
委托者:  QA  张博敏 
Request person, dept： 
委托编号:  /  
Request number: 
送样日期:  2014.9.30 
Request date:  
报告日期:  2014.10.24 
Report date：第 1 页 共 6 页 
 
SMPV-0.2.3-002-QA -F01 
零件号Part number 
SH63P-1701163 
 零件名称 
Part name 
四档同步器齿环 
图纸日期Drawing date 
2011.12.06 
零件生产日期Part production date 
/ 
 供货商 
Supplier 
上海变速器有限公司 
SAGW 
车型/项目Car type/project 
AP11 
DVP 材料大纲签署日期DVP material test plan date 
/ 
阶段性报告  Stage report                结论性报告 Conclusion report 
 
Ⅰ.任务描述 Task description 
实验室受委托对四档同步器齿环进行失效原因分析，失效零件具体信息如下： 
As requested, SCL has analyzed the failure of part. The information of the failed part is as following： 
零件信息：Part information 
零件名称 
Part name 
四档同步器齿环 
制造日期 
Production date 
2013-02-04 
VIN/车/发动机号码
car/engine no 
LSJA16E39DG022663 
失效日期 
Incident date 
2014-07-28 
车辆里程数/测试寿命 
Car mileage/Test life 
6412 km     
失效地点 
Location 
邯郸 
失效模式描述 
Failure circumstance description 
售后件：开裂。 
原材料信息：Raw material information 
原材料及牌号 
Raw material specification 
TL 084 
原材料厂商 
Raw material producer 
/ 
散件供应商 
Component supplier 
/ 
金属热处理状态 
Metal heat treatment state 
/ 
失效零件见图2：The failed part is shown in figure 2.  
 
Ⅱ. 结论与建议 Conclusions and suggestions 
 
结论Conclusions： 
1、 失效件属过载断裂。 
The failure due to overload. 
2、 失效件的铅含量不合格，其他材料性能符合图纸技术要求。 
The chemical composition for Pb did not meet the technical requirement. Other material properties meet the 
technical requirements.  
    
建议Suggestions： 
1、 建议系统检查零部件匹配情况和实际操控情况。 
 
Recommended to check the matching of system components and actual manipulation conditions.  
 
分发： 
Distribution 
 QA  张博敏 
检验者Author 
白云岭   
Bai Yunling 
审核Auditor 
邵百明 
Shaobaiming 
批准Approver 
 
日期Date 
2014.10.23 
日期Date 
2014.10.24 
日期Date 
2014.10.24 


 
上海汽车中心实验室 
SAIC Center Lab 
中国·上海·嘉定区安研路201 号 
邮编: 201804 
No 201 Anyan road, Jiading, Shanghai ,China 
Post code: 201804 
报告编号 
Report number 
 
SCL-S-14-0294M 
委托者:  QA  张博敏 
Request person, dept： 
委托编号:  /  
Request number: 
送样日期:  2014.9.30 
Request date:  
报告日期:  2014.10.24 
Report date：第 2 页 共 6 页 
 
SMPV-0.2.3-002-QA -F01 
III. 测试结果 Test Results  
一、 宏观观察： 
1、 失效件在总成中的装配位置关系如图1 所示。 
2、 委托则提供的零件实物形貌，见图2，齿环开裂位置如图中红色圆圈所示。 
 
 
图1  失效件在总成中的装配位置关系 
 
 
 
图2  失效件实物形貌 
   
失效件 


 
上海汽车中心实验室 
SAIC Center Lab 
中国·上海·嘉定区安研路201 号 
邮编: 201804 
No 201 Anyan road, Jiading, Shanghai ,China 
Post code: 201804 
报告编号 
Report number 
 
SCL-S-14-0294M 
委托者:  QA  张博敏 
Request person, dept： 
委托编号:  /  
Request number: 
送样日期:  2014.9.30 
Request date:  
报告日期:  2014.10.24 
Report date：第 3 页 共 6 页 
 
SMPV-0.2.3-002-QA -F01 
3、失效件沿齿环纵向开裂，见图3a、3b；齿环横截面表面有磨损现象，见图3c、3d；齿环的齿面有严重挤
压且形成塑性变形的痕迹，见图3e、3f；将齿环的齿横向剖切，研磨制样，观察也发现齿面有塑性变形的
痕迹，见图3g、3h。 
 
 
 
 
 
 
 
3a 
3b 
3c 
3d 
3e 
3f 
断
口
面 


 
上海汽车中心实验室 
SAIC Center Lab 
中国·上海·嘉定区安研路201 号 
邮编: 201804 
No 201 Anyan road, Jiading, Shanghai ,China 
Post code: 201804 
报告编号 
Report number 
 
SCL-S-14-0294M 
委托者:  QA  张博敏 
Request person, dept： 
委托编号:  /  
Request number: 
送样日期:  2014.9.30 
Request date:  
报告日期:  2014.10.24 
Report date：第 4 页 共 6 页 
 
SMPV-0.2.3-002-QA -F01 
 
 
图3  失效件宏观观察 
二、 断口观察： 
1、 宏观观察，断口表面起伏不大，有磨损现象，宏观断口无疲劳特征，见图4a。 
2、 使用扫描电镜观察，断口表面有磨损痕迹，见图4b；未发现如空洞、疏松等冶金缺陷，断口微观形貌为
解理特征，见图4c。 
 
 
 
 图4  断口观察 
4a 
4b 
4c 
3g 
3h


 
上海汽车中心实验室 
SAIC Center Lab 
中国·上海·嘉定区安研路201 号 
邮编: 201804 
No 201 Anyan road, Jiading, Shanghai ,China 
Post code: 201804 
报告编号 
Report number 
 
SCL-S-14-0294M 
委托者:  QA  张博敏 
Request person, dept： 
委托编号:  /  
Request number: 
送样日期:  2014.9.30 
Request date:  
报告日期:  2014.10.24 
Report date：第 5 页 共 6 页 
 
SMPV-0.2.3-002-QA -F01 
三、 理化分析： 
对失效件的材料性能测试分析，详细结果见下表。 
表1 
序号 
No. 
试验项目 
Test item 
额定值 
Requirement 
试验结果 
Test result 
评价 Evaluation 
合格 
qualified 
不合格 
unqualified 
1 
失效件 
 
 
 
 
1.1 
化学成分/TL084 
 
 
 
 
 
Cu 
63-66 
63.31 
X 
 
 
Zn 
余量 
20.43 
X 
 
 
Al 
4.5-6.0 
5.06 
X 
 
 
Mn 
7.0-8.5 
8.04 
X 
 
 
Si 
1.0-2.0 
1.54 
X 
 
 
Fe 
0.5-1.5 
1.07 
X 
 
 
Ni 
＜0.5 
0.24 
X 
 
 
Pb 
0.3-0.8 
0.16 
 
X 
 
Sn 
＜0.5 
0.082 
X 
 
1.2 
芯部硬度 
210~260 HB2.5/62.5 
232、234、233     
X 
 
1.3 
金相组织 
ɑ 相≤ 40% 
ɑ 相+ß 相+Mn5Si3 相，其
中ɑ 相含量约为30%（见
图5） 
X 
 
2 
新零件 
 
 
 
 
2.1 
化学成分/TL084 
 
 
 
 
 
Cu 
63-66 
63.02 
X 
 
 
Zn 
余量 
19.99 
X 
 
 
Al 
4.5-6.0 
4.92 
X 
 
 
Mn 
7.0-8.5 
8.29 
X 
 
 
Si 
1.0-2.0 
1.43 
X 
 
 
Fe 
0.5-1.5 
1.20 
X 
 
 
Ni 
＜0.5 
0.23 
X 
 
 
Pb 
0.3-0.8 
0.76 
X 
 
 
Sn 
＜0.5 
0.0082 
X 
 
2.2 
芯部硬度 
210~260 HB2.5/62.5 
231、235、228     
X 
 
2.3 
金相组织 
ɑ 相≤ 40% 
ɑ 相+ß 相+Mn5Si3 相，其
中ɑ 相含量约为30%（见
图6） 
X 
 
 


 
上海汽车中心实验室 
SAIC Center Lab 
中国·上海·嘉定区安研路201 号 
邮编: 201804 
No 201 Anyan road, Jiading, Shanghai ,China 
Post code: 201804 
报告编号 
Report number 
 
SCL-S-14-0294M 
委托者:  QA  张博敏 
Request person, dept： 
委托编号:  /  
Request number: 
送样日期:  2014.9.30 
Request date:  
报告日期:  2014.10.24 
Report date：第 6 页 共 6 页 
 
SMPV-0.2.3-002-QA -F01 
 
图5  金相组织   200X 
 
图6  金相组织   200X

File: 材料工程师/SCL-S-14-0295M-AP11-铝合金轮毂-薛喜才.pdf.md
# SCL-S-14-0295M-AP11-铝合金轮毂-薛喜才.pdf

 
上海汽车中心实验室 
SAIC Center Lab 
中国·上海·嘉定区安研路201 号 
邮编: 201804 
No 201 Anyan road, Jiading, Shanghai ,China 
Post code: 201804 
报告编号 
Report number 
 
SCL-S-14-0295M 
委托者:质量分析科 王玮 
Request person, dept： 
委托编号:  /  
Request number: 
送样日期: 2014.10.11 
Request date:  
报告日期: 2014.10.21 
Report date：  
第1页共9页 
 
SMPV-0.2.3-002-QA -F01 
零件号Part number 
50016330 
 零件名称 
Part name 
铝合金轮毂16*6.5J 
Alloy wheel 16*6.5J 
图纸日期Drawing date 
2009.02.20 
零件生产日期Part production date 
2013.07.01 
 供货商 
Supplier 
中信戴卡 
车型/项目Car type/project 
AP11 
DVP 材料大纲签署日期DVP material test plan date 
/ 
阶段性报告 Interim report                结论性报告 Conclusion report          
 
Ⅰ.任务描述 Task description 
实验室受委托对铝合金轮毂进行失效原因分析，失效零件具体信息如下： 
As requested, SCL has analyzed the failure of Alloy wheel. The information of the failed part is as following： 
零件信息：Part information 
零件名称 
Part name 
铝合金轮毂16*6.5J 
Alloy wheel 16*6.5J 
车制造日期 
Vehicle production date 
2013.08.08  
VIN 码 
VIN 
LSJA16E38DG085608 
销售日期 
Sale date 
/ 
车辆里程数 
Car mileage 
4084 公里(km) 
维修站名称 
Sale agent 
河南旭致 
失效模式描述 
Failure circumstance  
售后AP11 左前轮毂开裂；Alloy wheel was cracking. 
原材料信息：Raw material information 
原材料及牌号 
Raw material specification 
GK-AlSi7Mg 
原材料厂商 
Raw material producer 
/ 
散件供应商 
Component supplier 
/ 
金属热处理状态 
Metal heat treatment state 
T6 
失效零件见图1：The failed part is shown in figure 1.  
 
Ⅱ. 结论与建议 Conclusions and Suggestions 
结论Conclusions： 
1. 故障件表面的裂纹是由于在铸造过程中产生的热裂纹；The surface crack of failed parts was due to the thermal 
cracks in the casting process.  
2. 零件化学成分和硬度符合技术要求，金相正常；Chemical components and hardness met the technical requirement.  
Microstructure was normal. 
 
建议Suggestions： 
1. 供应商提交分析、整改报告，并加强零件的生产管理力度；Suppliers provided the analysis, rectification report and  
strengthen the production management. 
 
 
 
 
分发: 
Distribution 
王玮，严力航 
检验者Author 
薛喜才 
Xue Xicai 
审核Auditor 
邵百明 
Shao Baiming 
批准Approver 
 
日期Date 
2014.10.21 
日期Date 
2014.10.21 
日期Date 
2014.10.21 


 
上海汽车中心实验室 
SAIC Center Lab 
中国·上海·嘉定区安研路201 号 
邮编: 201804 
No 201 Anyan road, Jiading, Shanghai ,China 
Post code: 201804 
报告编号 
Report number 
 
SCL-S-14-0295M 
委托者:质量分析科 王玮 
Request person, dept： 
委托编号:  /  
Request number: 
送样日期: 2014.10.11 
Request date:  
报告日期: 2014.10.21 
Report date：  
第2页共9页 
 
SMPV-0.2.3-002-QA -F01 
III. 调查结果 Investigation Results  
质量分析科反馈售后一辆AP11 车辆左前轮毂开裂，失效件照片见图1~图2 所示。轮毂螺栓孔部位出现裂
纹，并延伸至内部，但未穿透轮毂壁厚。 
 
 
 
 
 
 
 
 
 
 
 
 
 
 
 
 
 
 
 
 
 
图1  失效的铝合金轮毂 
 
 
 
 
 
 
 
 
 
 
图2   失效轮毂对应面 
结合上图及图3 照片可见，整个轮毂表面接触痕迹正常，无撞击痕迹。调查该车的维修记录未发现更换车
裂纹 
裂纹对应位置：未穿透轮毂壁厚 


 
上海汽车中心实验室 
SAIC Center Lab 
中国·上海·嘉定区安研路201 号 
邮编: 201804 
No 201 Anyan road, Jiading, Shanghai ,China 
Post code: 201804 
报告编号 
Report number 
 
SCL-S-14-0295M 
委托者:质量分析科 王玮 
Request person, dept： 
委托编号:  /  
Request number: 
送样日期: 2014.10.11 
Request date:  
报告日期: 2014.10.21 
Report date：  
第3页共9页 
 
SMPV-0.2.3-002-QA -F01 
轮相关维修。  
 
 
 
 
 
 
 
 
 
 
 
图3  失效轮毂外观 
断口分析Fracture surface analysis 
沿着裂纹将断口打开，低倍形貌见图4 所示。断裂区域宽约34mm、深度约19mm；整个断口颜色发暗，呈
现氧化色；断裂面较为粗糙，无疲劳特征。 
 
 
 
 
 
 
 
 
 
 
 
 
 
 
 
 
 
 
 
 
 
 
图4  断口低倍形貌 
轮毂表面 


 
上海汽车中心实验室 
SAIC Center Lab 
中国·上海·嘉定区安研路201 号 
邮编: 201804 
No 201 Anyan road, Jiading, Shanghai ,China 
Post code: 201804 
报告编号 
Report number 
 
SCL-S-14-0295M 
委托者:质量分析科 王玮 
Request person, dept： 
委托编号:  /  
Request number: 
送样日期: 2014.10.11 
Request date:  
报告日期: 2014.10.21 
Report date：  
第4页共9页 
 
SMPV-0.2.3-002-QA -F01 
对断口各个区域进行高倍显微镜观察，形貌见图5~图9 所示。整个断口未见断裂特征，从表及里皆呈现铸
态结晶形貌。 
 
 
 
 
 
 
 
 
 
 
 
 
 
 
 
 
 
图5  a 区断口形貌 
 
 
 
 
 
 
 
 
 
 
 
 
 
 
 
 
 
轮毂表面 
a 区 
b 区 
图6  b 区断口形貌 


 
上海汽车中心实验室 
SAIC Center Lab 
中国·上海·嘉定区安研路201 号 
邮编: 201804 
No 201 Anyan road, Jiading, Shanghai ,China 
Post code: 201804 
报告编号 
Report number 
 
SCL-S-14-0295M 
委托者:质量分析科 王玮 
Request person, dept： 
委托编号:  /  
Request number: 
送样日期: 2014.10.11 
Request date:  
报告日期: 2014.10.21 
Report date：  
第5页共9页 
 
SMPV-0.2.3-002-QA -F01 
 
 
 
 
 
 
 
 
 
 
 
 
 
 
 
 
 
图7  c 区断口形貌 
 
 
 
 
 
 
 
 
 
 
 
 
 
 
 
 
 
图8  d 区断口形貌 
 
c 区 
d 区 


 
上海汽车中心实验室 
SAIC Center Lab 
中国·上海·嘉定区安研路201 号 
邮编: 201804 
No 201 Anyan road, Jiading, Shanghai ,China 
Post code: 201804 
报告编号 
Report number 
 
SCL-S-14-0295M 
委托者:质量分析科 王玮 
Request person, dept： 
委托编号:  /  
Request number: 
送样日期: 2014.10.11 
Request date:  
报告日期: 2014.10.21 
Report date：  
第6页共9页 
 
SMPV-0.2.3-002-QA -F01 
 
 
 
 
 
 
 
 
 
 
 
 
 
 
 
 
 
图9  e 区断口形貌 
金相分析Metallographic analysis 
对失效部位内部取样进行金相观察，组织见图10~图13。由图可见：裂纹走向弯曲、不规则。裂纹不同区域
高倍金相照片(图11~图13)显示，裂纹沿晶界向前延展，晶粒之间间隙明显，枝晶间不连续。 
零件基体金相组织为α-Al+共晶硅相，组织未观察到过热现象，金相组织是正常的。 
 
 
 
 
 
 
 
 
 
 
 
 
 
图10  失效部位金相组织 
 
e 区 


 
上海汽车中心实验室 
SAIC Center Lab 
中国·上海·嘉定区安研路201 号 
邮编: 201804 
No 201 Anyan road, Jiading, Shanghai ,China 
Post code: 201804 
报告编号 
Report number 
 
SCL-S-14-0295M 
委托者:质量分析科 王玮 
Request person, dept： 
委托编号:  /  
Request number: 
送样日期: 2014.10.11 
Request date:  
报告日期: 2014.10.21 
Report date：  
第7页共9页 
 
SMPV-0.2.3-002-QA -F01 
 
 
 
 
 
 
 
 
 
 
 
 
 
 
 
 
图11  a 区金相组织 
 
 
 
 
 
 
 
 
 
 
 
 
 
 
 
 
图12  b 区金相组织 
 
 
 


 
上海汽车中心实验室 
SAIC Center Lab 
中国·上海·嘉定区安研路201 号 
邮编: 201804 
No 201 Anyan road, Jiading, Shanghai ,China 
Post code: 201804 
报告编号 
Report number 
 
SCL-S-14-0295M 
委托者:质量分析科 王玮 
Request person, dept： 
委托编号:  /  
Request number: 
送样日期: 2014.10.11 
Request date:  
报告日期: 2014.10.21 
Report date：  
第8页共9页 
 
SMPV-0.2.3-002-QA -F01 
 
 
 
 
 
 
 
 
 
 
 
 
 
 
 
 
图13  c 区金相组织 
材料检测  Material test 
材料测试结果如表1 所示。失效件化学成分和硬度符合技术要求。 
表1 材料测试结果 
序号 
No. 
试验项目 
Test item 
额定值 
Requirement 
试验结果 
Test result 
评价 
Evaluation 
合格 
OK 
不合格 
Not OK 
1 
化学成分 
GK-AlSi7Mg 
/ 
/ 
 
 
 
Si:6.5~7.5 
6.55 
× 
 
 
 
Mg:0.25~0.40 
0.26 
× 
 
 
 
Ti:≤0.2 
0.13 
× 
 
 
 
Fe:≤0.18 
0.12 
× 
 
 
 
Cu:≤0.05 
≤0.0005 
× 
 
 
 
Zn:≤0.07 
0.01 
× 
 
 
 
Mn:≤0.1 
≤0.0005 
× 
 
 
 
Ca:≤0.03 
≤0.0001 
× 
 
 
 
Sr:0.01~0.02 
0.01 
× 
 
2 
布什硬度HB 
80 ~120HB 
81.3, 81.1, 82.7 
× 
 
综上所述： 
   从上述分析可知，故障件表面的裂纹是由于在铸造过程中产生的热裂纹。 
   失效发生后供应商对该故障件的生产、批号及可能原因进行了追查，并提出整改措施。结果如下： 
 
该故障件的生产日期为2013 年7 月1 日，生产批次号182 8  16A，当班压铸生产数量为67 件。 
 
该型号零件是100%经过X 光检查，X 光检查记录只有66 件零件，与当班压铸零件相差一件。同时对故
障件外观检查，未发现X 光检查后相关标记(经过X 光检查的零件，零件表面会有相关标记)。故障件应


 
上海汽车中心实验室 
SAIC Center Lab 
中国·上海·嘉定区安研路201 号 
邮编: 201804 
No 201 Anyan road, Jiading, Shanghai ,China 
Post code: 201804 
报告编号 
Report number 
 
SCL-S-14-0295M 
委托者:质量分析科 王玮 
Request person, dept： 
委托编号:  /  
Request number: 
送样日期: 2014.10.11 
Request date:  
报告日期: 2014.10.21 
Report date：  
第9页共9页 
 
SMPV-0.2.3-002-QA -F01 
该是未经过X 光检查直接流转出来的。 
 
供应商核查当班压铸机台点检和维修记录发现：当班50016330(961-665)M8 模具分流锥进水电磁阀损坏
导致无法正常进水，对模具进行冷却，最终导致零件内部存在严重的铸造热裂纹。且供应商X 光检查员
在当日检测的过程中已经发现了连续3 件50016330(961-665)产品中心部位也存在铸造热裂纹。 
因此，可以确认由于供应商当日压铸机分流锥处水冷电磁阀损坏，导致无法正常进水，对模具进行冷却，造
成零件内部存在铸造热裂纹，最终由于漏检而将故障件流转出来。 
目前，供应商针对质量事故已经采取短期及长期处理措施，措施如下： 
 短期措施： 
供应商已将质量事故反馈相关工序，并组织其技术部、质保部、压铸车间等相关部门召开缺陷分析会。并现
场横向展开，督促现场检查人员严格按照标准检查程序，确保产品整体质量满足要求。 
 长期措施： 
  1.对铸造工序生产的毛坯，必须先经过X 光检测，确认X 光标识后再进行毛坯检查。 
  2.由X 光当班检查班长对废品数量进行确认，保证记录数量和实物数量相符，避免不良品流出。 
  3.热工车间规定同一压铸机台连续出现同名废品达到3 件时，通知前序压铸操作手进行调整。同名废品达到
4 件时，检查员有停止生产的权利。 
    4.热工车间规定为验证产品X 光检查的有效性，每班接班后由班长对上一班次毛坯进行随机抽查10 件进行
复查，确保产品满足要求。
