Repository: kujaxr/obsidian-vault

File: 材料工程师/SCL-S-14-0296M-AP13-前后减振器-邵百明.pdf.md
# SCL-S-14-0296M-AP13-前后减振器-邵百明.pdf

 
上海汽车中心实验室 
SAIC Center Lab 
中国·上海·嘉定区安研路201 号 
邮编：201804 
No 201 Anyan road, Jiading, Shanghai China 
Post code: 201804 
报告编号 
Report number 
 
SCL-S-14-0296M 
委托者:  底盘 刘宜高 
Request person, dept： 
委托编号:  /  
Request number: 
送样日期:  2014.10.15 
Request date:  
报告日期:  2014.10.20 
Report date：  
第1 页共11 页 
 
SMPV-0.2.3-002-QA -F01 
零件号Part number 
10154492 
 零件名称 
Part name 
前减振器总成 
Front Damper Assy. 
图纸日期Drawing date 
2014.7.25 
零件生产日期Part production date 
/ 
 供货商 
Supplier 
淅川减振器厂 
车型/项目Car type/project 
AP13 TT 
DVP 材料大纲签署日期DVP material test plan date 
/ 
阶段性报告 Interim report                结论性报告 Conclusion report          
 
Ⅰ.任务描述 Task description 
实验室受委托对减振器总成进行失效原因分析，失效零件具体信息如下： 
As requested, SCL has analyzed the failure of the damper Assy. The information of the failed part is as following： 
零件信息：Part information 
零件名称 
Part name 
前减振器总成 
Front Damper Assy. 
车制造日期 
Vehicle production date 
/ 
VIN 码 
VIN 
/ 
销售日期 
Sale date 
/ 
车辆里程数/测试寿命 
Car mileage/Test life 
1#：8062km/19%； 
2# ：11576km/33% 
维修站名称 
Sale agent 
/ 
失效模式描述 
Failure circumstance  
2 辆AP13 在广德进行SD 试验时，左前减振器出现漏油，拆解发现1#车（A14SIV805）
内缸筒变形，开裂；2#车（A14SIT806 ）内缸筒变形，鼓包。 
原材料信息：Raw material information 
原材料及牌号 
Raw material specification 
/ 
原材料厂商 
Raw material producer 
/ 
散件供应商 
Component supplier 
/ 
金属热处理状态 
Metal heat treatment state 
/ 
失效零件见图1~2：The failed part is shown in figure 1~2.  
Ⅱ. 结论与建议 Conclusions and Suggestions 
结论Conclusions： 
（1）2#车右前减振器的缓冲软垫局部将止动圈包住，且发生了明显的变形和损坏，同时在活塞处发现有缓冲软垫的碎
屑。这是由于缓冲软垫在工作中多次受到了较大的冲击载荷所致。
The buffer cushion of no. 2 car’s right damper wrapped the stop ring, deformed and damaged obviously, 
and at the same time, there is debris at the piston. This shows the buffer was born by a big pressure. 
（2）基于2#车右件拆解，左前减振器失效可能是由于多次受到较大载荷冲击引起缓冲软垫失效，然后对系统的磨损
和载荷产生不利的影响所致。Basing on right part, maybe the left parts was failed because big load made the buffer cushion failed by a lot of times, and affected debris and load badly. 
（3）1#和2#车失效的左前减振器内工作缸，活塞杆的尺寸均符合技术要求。The dimensions of the cylinder and piston rod meet the requirements.  
（4）2#车右前减振器的止动圈外径和厚度符合要求。The stop ring diameter and thickness of no. 2 car’s right part meet the requirements. 
（5）1#和2#车失效的工作缸的成分不符合材料要求，但抗拉强度满足标准要求；其余零件（活塞杆，推杆，缓冲软
垫，包胶材料）的材料符合要求。The chemical components of the working cylinder don’t meet the requirement, but the strength meets the standard requirement. Other parts meet the requirements. 
（6）2#车右前减振器油液与认可件相同；未见明显机加工铁屑。The oil of no. 2 car’s right par is the same to the approved part and without obvious machining scrap iron. 
建议Suggestions： 
（1）工程对工作载荷和行程进行计算分析。Check the load and working range.  
（2）供应商加强材料管控。The supplier should strengthen the material management. 
分发: 
Distribution 
底盘 刘宜高 
检验者Author 
邵百明 
Shao Baiming 
审核Auditor 
邵百明 
Shao Baiming 
批准Approver 
 
日期Date 
2014.10.21 
日期Date 
2014.10.21 
日期Date 
2014.10.21 


 
上海汽车中心实验室 
SAIC Center Lab 
中国·上海·嘉定区安研路201 号 
邮编：201804 
No 201 Anyan road, Jiading, Shanghai China 
Post code: 201804 
报告编号 
Report number 
 
SCL-S-14-0296M 
委托者:  底盘 刘宜高 
Request person, dept： 
委托编号:  /  
Request number: 
送样日期:  2014.10.15 
Request date:  
报告日期:  2014.10.20 
Report date：  
第2 页共11 页 
 
SMPV-0.2.3-002-QA -F01 
III. 调查结果 Investigation Results  
    两辆AP13 在广德首次进行SD 试验，分别完成试验要求的19%和33%时，左前减振器出现失效。基
本情况如表1 所示。 
表1 失效基本信息 
序
号 
车辆编号 
车型 
测试项目 
寿命 
基本情况 
1 
A14SIV805  AP13 TT  
1.5VCT 
SD 
试验 
8062km/19%  
左前减振器内工作缸磨损，变形，开裂；活塞和止动
圈出现了严重磨损；活塞杆出现明显过热痕迹；油封
已受损。见图1。 
2 
A14SIT806 AP13 TT 
1.5T 
11576km/33%  
左前减振器内工作缸磨损，变形，鼓包；活塞和止动
圈出现严重的磨损；活塞杆出现明显过热痕迹；油封
已受损。见图2。 
 
 
图 1# 车左前减振器  
（a）送样的零件；（b）内工作缸 磨损减薄，破裂；（c）活塞杆，活塞，止动圈 
（d）密封圈 破损；（e）导向套端面；（f）缓冲软垫 严重破损 
 
 
 
 
（a） 
（b） 
（c） 
 
（d） 
（e） 
（f） 


 
上海汽车中心实验室 
SAIC Center Lab 
中国·上海·嘉定区安研路201 号 
邮编：201804 
No 201 Anyan road, Jiading, Shanghai China 
Post code: 201804 
报告编号 
Report number 
 
SCL-S-14-0296M 
委托者:  底盘 刘宜高 
Request person, dept： 
委托编号:  /  
Request number: 
送样日期:  2014.10.15 
Request date:  
报告日期:  2014.10.20 
Report date：  
第3 页共11 页 
 
SMPV-0.2.3-002-QA -F01 
 
 
图2  2#失效车左前减振器 
（a）送样的零件；（b）内工作缸（已切开） 磨损，减薄，鼓包；（c）活塞杆，活塞，止动圈 
（d）密封圈 破损；（e）导向套 明显撞击的痕迹，表明缓冲软垫已损失 
    
由上图可以看出：1#车的缓冲软垫已损坏，残体不完整；2#车的缓冲软垫未找到，应已严重损坏。缓
冲软垫在工作中如果失效后，会对系统产生不利的影响。首先缓冲软垫的碎屑，恶化润滑系统；接着堵塞
阀系，改变阻尼，增大载荷；其次金属件与金属件间出现直接接触和撞击，也有可能形成杂质，此外系统
的行程也会增大。这些均可能对系统的磨损和载荷造成不利的影响，导致系统最终失效。 
对失效件工作缸内的残渣进行检测，未见异常的物质，如机加工形成的卷曲状的碎屑（见图3）。 
 
 
 
 
（a） 
（b） 
（c） 
（d） 
（e） 
裂纹 
碰伤 


 
上海汽车中心实验室 
SAIC Center Lab 
中国·上海·嘉定区安研路201 号 
邮编：201804 
No 201 Anyan road, Jiading, Shanghai China 
Post code: 201804 
报告编号 
Report number 
 
SCL-S-14-0296M 
委托者:  底盘 刘宜高 
Request person, dept： 
委托编号:  /  
Request number: 
送样日期:  2014.10.15 
Request date:  
报告日期:  2014.10.20 
Report date：  
第4 页共11 页 
 
SMPV-0.2.3-002-QA -F01 
 
（a）1#车的残渣 
 
（b）2#车的残渣 
图3 工作缸内的残渣 
 
为了查找原因，对2#车的右前减振器进行解剖分析。在拆解前，用手推活塞杆发现存在一些卡滞，表
明减振器其实已失效；拆解照片如图4 所示。由图可见： 
 
未出现泄漏，密封完好； 
 
缓冲软垫局部已将止动圈包住；且发生了明显的变形和损坏。该部位为卡滞的区域，也很可能是
左减振器最先失效的部位。缓冲软垫的损坏是由于车辆发生大的弹跳，导致缓冲软垫多次反复受
到较大冲击载荷所致。 
 
活塞的包胶完好，未见明显的磨损；在活塞处发现有缓冲软垫的碎块。碎块可能导致活塞头部的
卡滞，或改变系统的阻碍，对系统的载荷和磨损产生不利的影响。 
 
工作缸完好，未见明显的变形和鼓包，局部表面呈轻微的红色。 


 
上海汽车中心实验室 
SAIC Center Lab 
中国·上海·嘉定区安研路201 号 
邮编：201804 
No 201 Anyan road, Jiading, Shanghai China 
Post code: 201804 
报告编号 
Report number 
 
SCL-S-14-0296M 
委托者:  底盘 刘宜高 
Request person, dept： 
委托编号:  /  
Request number: 
送样日期:  2014.10.15 
Request date:  
报告日期:  2014.10.20 
Report date：  
第5 页共11 页 
 
SMPV-0.2.3-002-QA -F01 
 
（a）右减振器总成 
 
（b）密封完好 未出现泄漏 
 
 
 
 
 
 
 
 
 
 
 
（c）活塞杆（局部轻微变色）及缓冲软垫 
图4  2#车右前减振器拆解情况 
 
 
 


 
上海汽车中心实验室 
SAIC Center Lab 
中国·上海·嘉定区安研路201 号 
邮编：201804 
No 201 Anyan road, Jiading, Shanghai China 
Post code: 201804 
报告编号 
Report number 
 
SCL-S-14-0296M 
委托者:  底盘 刘宜高 
Request person, dept： 
委托编号:  /  
Request number: 
送样日期:  2014.10.15 
Request date:  
报告日期:  2014.10.20 
Report date：  
第6 页共11 页 
 
SMPV-0.2.3-002-QA -F01 
 
（d）活塞 
 
（d）工作缸  完好；局部显示轻微的红色，为摩擦产生了高温所致；无明显的变形 
续图4  2#车右前减振器拆解情况 
 
尺寸检测结果Dimension Test 
失效件的工作缸，活塞杆的相关尺寸均满足图纸的要求，未见异常，具体见表1。 
 
表1 尺寸检测结果 
序号 
No. 
试验项目 
Test item 
额定值 
Requirement 
试验结果 
Test result 
评价 Evaluation 
合格 
qualified 
不合格 
unqualified 
1 
1#车左前减振器 
 
 
 
 
1.1 
内工作缸 
 
 
 
 
 
内圆直径 
Φ 30+0.052 
30.031 
× 
 
 
内圆圆度 
/ 
0.100 
/ 
 
 
内圆粗糙度 
maxRa0.8 
0.20 
× 
 
 
壁厚 
1mm 
0.98 
/ 
 
1.2 
活塞杆 
 
 
 
 
 
直径 
Φ 20(-0.020,  -0.035) 
19.975 
× 
 
 
圆度 
/ 
0.041 
/ 
 
1.3 
滑动轴承 
 
 
 
 
 
内圆直径 
/ 
20.215 
/ 
 
 
内圆圆度 
/ 
0.066 
/ 
 
缓冲软垫 


 
上海汽车中心实验室 
SAIC Center Lab 
中国·上海·嘉定区安研路201 号 
邮编：201804 
No 201 Anyan road, Jiading, Shanghai China 
Post code: 201804 
报告编号 
Report number 
 
SCL-S-14-0296M 
委托者:  底盘 刘宜高 
Request person, dept： 
委托编号:  /  
Request number: 
送样日期:  2014.10.15 
Request date:  
报告日期:  2014.10.20 
Report date：  
第7 页共11 页 
 
SMPV-0.2.3-002-QA -F01 
序号 
No. 
试验项目 
Test item 
额定值 
Requirement 
试验结果 
Test result 
评价 Evaluation 
合格 
qualified 
不合格 
unqualified 
2 
1#车左前减振器 
 
 
 
 
2.1 
内工作缸 
 
 
 
 
 
内圆直径 
Φ 30+0.052 
30.040 
× 
 
 
内圆圆度 
/ 
0.104 
/ 
 
 
内圆粗糙度 
maxRa0.8 
0.25 
× 
 
 
壁厚 
1mm 
0.98 
/ 
 
2.2 
活塞杆 
/ 
 
 
 
 
直径 
Φ 20(-0.020,  -0.035) 
19.966 
× 
 
 
圆度 
/ 
0.005 
/ 
 
2.3 
滑动轴承 
 
 
 
 
 
内圆直径 
/ 
20.264 
/ 
 
 
内圆圆度 
/ 
0.038 
/ 
 
3 
2#车右前减振器 
 
 
 
 
3.1 
内工作缸 
 
 
 
 
 
内圆直径 
Φ 30+0.052 
30.030 
× 
 
 
内圆粗糙度 
maxRa0.8 
0.13 
× 
 
 
壁厚 
1mm 
1.00 
/ 
 
2.2 
活塞杆 
/ 
 
 
 
 
直径 
Φ 20(-0.020,  -0.035) 
19.968 
× 
 
3 
止动圈 
 
 
 
 
3.1 
外径 
28±0.25 
28.05 
× 
 
3.2 
厚度 
1.5mm 
1.67 
/ 
 
 
材料检测 Material Test 
材料的检测结果如表2 所示。由表可见： 
 
工作缸的成分不符合图纸的要求（20#）；但是强度达到20#钢的技术要求。 
 
3 个工作缸的成分接近，显示其应为同一批的材料。 
 
推杆的成分，硬度，强度以及组织均符合技术要求。 
 
缓冲软垫的材料为PU；由于使用过，可能对硬度产生影响，因此不对结果进行评价。 
 
活塞头部的包胶材料为聚四氟乙烯，符合图纸要求；与万都活塞的包胶材料相同。 
 
 
 
 
 
 
 
 
 
 
 
 


 
上海汽车中心实验室 
SAIC Center Lab 
中国·上海·嘉定区安研路201 号 
邮编：201804 
No 201 Anyan road, Jiading, Shanghai China 
Post code: 201804 
报告编号 
Report number 
 
SCL-S-14-0296M 
委托者:  底盘 刘宜高 
Request person, dept： 
委托编号:  /  
Request number: 
送样日期:  2014.10.15 
Request date:  
报告日期:  2014.10.20 
Report date：  
第8 页共11 页 
 
SMPV-0.2.3-002-QA -F01 
表2 相关材料检测结果 
序号 
No. 
试验项目 
Test item 
额定值 
Requirement 
试验结果 
Test result 
评价 Evaluation 
合格 
qualified 
不合格 
unqualified 
1 
工作缸 
 
 
 
 
1.1 
成分 
20# 
1#车 
左减振器 
2#车 
左减振器 
2#车 
右减振器 
 
 
 
C 
0.17~0.23 
0.086 
0.094 
0.093 
 
× 
 
Si 
0.17~0.37 
0.025 
0.024 
0.017 
 
× 
 
Mn 
0.35~0.65 
0.579 
0.577 
0.553 
× 
 
 
Cr 
≤0.25 
0.015 
0.016 
0.019 
× 
 
 
Ni 
≤0.30 
0.036 
0.035 
0.036 
× 
 
 
Cu 
≤0.25 
0.048 
0.048 
0.051 
× 
 
 
P 
≤0.035 
0.016 
0.017 
0.016 
× 
 
 
S 
≤0.035 
0.012 
0.013 
0.017 
× 
 
1.2 
硬度 
/ 
 
 
 
 
1#车左减振器 
/ 
170,168,165HV10 
/ 
 
 
2#车左减振器 
/ 
174,177,171HV10 
/ 
 
1.3 
换算抗拉强度1 
 
 
 
 
 
1#车左减振器 
≥410MPa 
576,570,557 
× 
 
 
2#车左减振器 
689,600,579 
× 
 
1.4 
组织 
/ 
铁素体，见图5 
/ 
 
2 
活塞杆 
 
 
 
 
2.1 
成分 
45# 
1#车左减振器 
2#车左减振器 
 
 
 
C 
0.42-0.50 
0.445 
0.442 
× 
 
 
Si 
0.17-0.37 
0.223 
0.228 
× 
 
 
Mn 
0.50-0.80 
0.633 
0.631 
× 
 
 
S 
≤0.035 
0.0030 
0.0033 
× 
 
 
P 
≤0.035 
0.0094 
0.0094 
× 
 
 
Cr 
≤0. 25 
0.021 
0.020 
× 
 
 
Ni 
≤0. 30 
<0.0015 
<0.0015 
× 
 
 
Cu 
≤0. 25 
0.051 
0.052 
× 
 
2.2 
硬度 
 
 
 
 
 
1#车左减振器 
≤255HB 
240,236,236 
× 
 
 
2#车左减振器 
243,243,243 
× 
 
2.3 
换算抗拉强度 
 
 
 
 
 
1#车左减振器 
≥635MPa 
817,805,805 
× 
 
 
2#车左减振器 
826,826,826 
× 
 
2.4 
组织 
冷拉态 
铁素体+珠光体，见图6 
× 
 
3 
缓冲软垫 
 
 
 
 
3.1 
材料类型 
PU 
PU，见图7 
× 
 
3.2 
硬度 
邵A:80~85 
82.3,82.3,82.1,82 
/ 
 
4 
活塞包胶材料 
 
 
 
 
 
淅川 
聚四氟乙烯 
聚四氟乙烯 
× 
 
 
万都 
/ 
聚四氟乙烯 
/ 
 
说明：（1）强度由硬度依据标准GB/T 1172-1999 换算而来。 
      


 
上海汽车中心实验室 
SAIC Center Lab 
中国·上海·嘉定区安研路201 号 
邮编：201804 
No 201 Anyan road, Jiading, Shanghai China 
Post code: 201804 
报告编号 
Report number 
 
SCL-S-14-0296M 
委托者:  底盘 刘宜高 
Request person, dept： 
委托编号:  /  
Request number: 
送样日期:  2014.10.15 
Request date:  
报告日期:  2014.10.20 
Report date：  
第9 页共11 页 
 
SMPV-0.2.3-002-QA -F01 
 
图5 工作缸组织 铁素体 
 
图6 活塞杆组织 铁素体+珠光体 
 


 
上海汽车中心实验室 
SAIC Center Lab 
中国·上海·嘉定区安研路201 号 
邮编：201804 
No 201 Anyan road, Jiading, Shanghai China 
Post code: 201804 
报告编号 
Report number 
 
SCL-S-14-0296M 
委托者:  底盘 刘宜高 
Request person, dept： 
委托编号:  /  
Request number: 
送样日期:  2014.10.15 
Request date:  
报告日期:  2014.10.20 
Report date：  
第10 页共11 页 
 
SMPV-0.2.3-002-QA -F01 
 
图7 缓冲软垫 PU （裂解质谱分析） 
 
油品检测Oil Test 
对2#车右减振器的油（见图8）进行红外检测，同时与认可时的一件新件的油进行对比；检测结果完全相同，
未见异常。 
由于该零件经过了路试，且拆解过程中不可避免产生异物，因此对过滤的异物进行检查，主要关注是否存在
机加工的铁屑等明显的异常物质。检测结果如图9 所示，未见明显异常的卷曲状机加工铁屑。 
 
 
图8 右减振器的油液

File: 材料工程师/SCL-S-14-0297M-AP13后扭转梁总成-薛喜才.pdf.md
# SCL-S-14-0297M-AP13后扭转梁总成-薛喜才.pdf

 
上海汽车中心实验室 
SAIC Center Lab 
中国·上海·嘉定区安研路201 号 
邮编: 201804 
No 201 Anyan road, Jiading, Shanghai ,China 
Post code: 201804 
报告编号 
Report number 
 
SCL-S-14-0297M 
委托者:底盘部 王威 
Request person, dept： 
委托编号:  /  
Request number: 
送样日期: 2014.10.16 
Request date:  
报告日期: 2014.10.22 
Report date：  
第1页共13页 
 
SMPV-0.2.3-002-QA -F01 
零件号Part number 
50016231 
 零件名称 
Part name 
后扭转梁总成 
Rear Torsion Beam Assy 
图纸日期Drawing date 
2014.08.20(最新版本) 
零件生产日期Part production date 
2014.06.23 
 供货商 
Supplier 
上海汇众 
SHAC 
车型/项目Car type/project 
AP13 
DVP 材料大纲签署日期DVP material test plan date 
/ 
阶段性报告 Interim report                结论性报告 Conclusion report          
 
Ⅰ.任务描述 Task description 
实验室受委托对后扭转梁总成进行失效原因分析，失效零件具体信息如下： 
As requested, SCL has analyzed the failure of Rear Torsion Beam Assy. The information of the failed part is as 
following： 
零件信息：Part information 
零件名称 
Part name 
后扭转梁总成 
Rear Torsion Beam Assy 
车制造日期 
Vehicle production date 
/ 
VIN 码 
VIN 
/ 
销售日期 
Sale date 
/ 
车辆里程数 
Car mileage 
19040 公里(km)，试验进度约45% 
试验基地 
Test Location 
广德 
失效模式描述 
Failure circumstance  
AP13 在广德GD 路试过程中，后扭转梁开裂；rear torsion beam was crack at Guang De testing. 
原材料信息：Raw material information 
原材料及牌号 
Raw material specification 
SAPH440 
原材料厂商 
Raw material producer 
/ 
散件供应商 
Component supplier 
/ 
金属热处理状态 
Metal heat treatment state 
/ 
失效零件见图1：The failed part is shown in figure 1.  
 
Ⅱ. 结论与建议 Conclusions and Suggestions 
结论Conclusions： 
1. 后扭转梁是由于疲劳而开裂的，局部应力载荷较大是主要原因；Rear torsion beam was broken though fatigue and 
a big stress was the main reason of crack. 
2. 后扭转梁与加强板焊缝熔深、厚度及焊缝延伸段的长度、角度均符合技术要求；Depth of fusion and welding 
height between rear torsion beam and the strength plate met the technical requirement, angle and length of the 
stretched weld met the requirement. 
3. 后扭转梁材质正常；The material of rear torsion beam assembly was normal. 
 
建议Suggestions： 
1. 粘结应变片校核开裂部位应力载荷，并评估其安全系数；Check the active stress though the strain gauge and 
evaluate the safety factor.  
 
分发: 
Distribution 
王威  吴立强 
检验者Author 
薛喜才 
Xuexicai 
审核Auditor 
邵百明 
Shaobaiming 
批准Approver 
 
日期Date 
2014.10.22 
日期Date 
2014.10.22 
日期Date 
2014.10.23 


 
上海汽车中心实验室 
SAIC Center Lab 
中国·上海·嘉定区安研路201 号 
邮编: 201804 
No 201 Anyan road, Jiading, Shanghai ,China 
Post code: 201804 
报告编号 
Report number 
 
SCL-S-14-0297M 
委托者:底盘部 王威 
Request person, dept： 
委托编号:  /  
Request number: 
送样日期: 2014.10.16 
Request date:  
报告日期: 2014.10.22 
Report date：  
第2页共13页 
 
SMPV-0.2.3-002-QA -F01 
III. 调查结果 Investigation Results  
一辆AP13 试验车(试验车编号：A14SNT307)，在广德GD 试验过程中，后扭转梁开裂，裂纹位置见图1 所
示。该车行驶里程为19040 公里(km)，试验进度约45%。 
由图1 外观照片可见，扭转梁外表面电泳漆完好，内表面局部有少量脱落；主裂纹出现在扭转梁本体上，
裂纹长度约65mm，裂纹延伸穿过焊缝，且该侧焊缝上也出现裂纹。 
 
  
 
 
 
 
 
 
 
 
 
 
 
 
 
(a) 失效件全貌                                  (b) 开裂部位：扭转梁外表面 
 
 
 
 
 
 
 
 
 
 
 
 
 
(c) 开裂部位：扭转梁内表面                    (d) 开裂部位：附近几条焊缝外观 
图1  开裂的后扭转梁 
对扭转梁其他区域外观进行检查，形貌见图2 所示。由图可见，扭转梁背地面局部有轻微的擦伤或磕碰痕
 
扭转梁本体开裂，裂纹长
度约65mm 
 
该侧焊缝出现裂纹，裂纹
长度约5.8mm 
 
焊缝收弧位置无补焊痕迹 
焊缝裂纹 
 
扭转梁内表面及
棱边无撞击痕迹 
 
 
部分电泳漆剥落 
 
开裂附近区域焊缝外
观正常，未发现裂纹 
棱边 


 
上海汽车中心实验室 
SAIC Center Lab 
中国·上海·嘉定区安研路201 号 
邮编: 201804 
No 201 Anyan road, Jiading, Shanghai ,China 
Post code: 201804 
报告编号 
Report number 
 
SCL-S-14-0297M 
委托者:底盘部 王威 
Request person, dept： 
委托编号:  /  
Request number: 
送样日期: 2014.10.16 
Request date:  
报告日期: 2014.10.22 
Report date：  
第3页共13页 
 
SMPV-0.2.3-002-QA -F01 
迹，且这些痕迹新鲜，其可能是与内部其他零件如线束有干涉或者零件失效后拆解、搬运等过程中形成的。 
 
 
 
 
 
 
 
 
 
 
 
 
 
 
 
 
 
 
 
 
 
 
 
 
 
 
 
 
 
 
 
 
图2   失效的后扭转梁背面 
断口分析Fracture surface analysis 
开裂的扭转梁断口形貌，见图3 所示。低倍断口上可见清晰的疲劳裂纹扩展特征：海滩纹，可知该扭转梁
属于疲劳开裂。根据弧线的收敛方向大致可确定裂纹起源大概区域，但由于裂纹源区疲劳弧线不明显，无法具
擦伤 
擦伤 
擦伤 
擦伤 


 
上海汽车中心实验室 
SAIC Center Lab 
中国·上海·嘉定区安研路201 号 
邮编: 201804 
No 201 Anyan road, Jiading, Shanghai ,China 
Post code: 201804 
报告编号 
Report number 
 
SCL-S-14-0297M 
委托者:底盘部 王威 
Request person, dept： 
委托编号:  /  
Request number: 
送样日期: 2014.10.16 
Request date:  
报告日期: 2014.10.22 
Report date：  
第4页共13页 
 
SMPV-0.2.3-002-QA -F01 
体判断疲劳裂纹是起源于扭转梁内表面、落料面还是棱边。 
 
 
 
 
 
 
 
 
 
 
 
 
 
 
 
 
 
 
 
 
 
 
 
 
 
 
 
 
 
 
 
 
图3   断口低倍形貌 
 
 
 
裂 
纹 
扩 
展 
方 
向 
扭
转
梁
内
表
面 
扭
转
梁
外
表
面 
落料面 
内
表
面 
外
表
面 
裂纹源 
焊
缝 


 
上海汽车中心实验室 
SAIC Center Lab 
中国·上海·嘉定区安研路201 号 
邮编: 201804 
No 201 Anyan road, Jiading, Shanghai ,China 
Post code: 201804 
报告编号 
Report number 
 
SCL-S-14-0297M 
委托者:底盘部 王威 
Request person, dept： 
委托编号:  /  
Request number: 
送样日期: 2014.10.16 
Request date:  
报告日期: 2014.10.22 
Report date：  
第5页共13页 
 
SMPV-0.2.3-002-QA -F01 
 
 
 
 
 
 
 
 
 
 
 
 
 
 
 
 
图4   裂纹起源区放大 
 
 
 
 
 
 
 
 
 
 
 
 
 
 
 
 
 
图5 裂纹起源区：落料面外观 
将扭转梁开裂部位拼接起来，表面形貌见图6 所示。由图可见：扭转梁内表面有少量电泳漆剥落，表面无
磕碰痕迹；外表面和落料面电泳漆完好，表面无受损。 
图4 为图3 裂纹起源区域
放大图。由图可见： 
裂纹不管是起源于扭转
梁内表面还是落料面、棱
边，在上述三个可能起源
区未发现明显的受损痕
迹。 
图5为断口附近落料面外
观。由图可见： 
断口附近落料面表面无
异常磕碰或受损的痕迹。 
裂纹源区 
裂纹源区 
内
表
面 
落料面 
内
表
面 
落料面 


 
上海汽车中心实验室 
SAIC Center Lab 
中国·上海·嘉定区安研路201 号 
邮编: 201804 
No 201 Anyan road, Jiading, Shanghai ,China 
Post code: 201804 
报告编号 
Report number 
 
SCL-S-14-0297M 
委托者:底盘部 王威 
Request person, dept： 
委托编号:  /  
Request number: 
送样日期: 2014.10.16 
Request date:  
报告日期: 2014.10.22 
Report date：  
第6页共13页 
 
SMPV-0.2.3-002-QA -F01 
 
 
 
 
 
 
 
 
 
 
 
 
 
 
 
 
(a)扭转梁内表面                    
 
 
 
 
 
 
 
 
 
 
 
(b) 扭转梁外表面                                (c) 扭转梁落料面 
图6  断口附近外观 
金相分析Metallographic analysis 
  对断口附近靠近裂纹源区取样，进行金相观察，结果见图7~图10。由图可见：扭转梁内表面、落料面(靠近
裂纹源区)组织是正常，均为铁素体+珠光体，未观察到明显的缺陷。 
  扭转梁基体组织，见图11 所示。落料面组织有明显的变形，其是落料变形或喷丸过程中形成的，是正常
的；内、外表面组织则变化不明显，局部有轻微的凹坑或凸起，可能是喷丸过程中形成的。 
 
 
外表面 
内表面 
金相取样部位，组织见
图7~图8 
金相取样，组织见图
9~图10 
金相取样，组织见图11 


 
上海汽车中心实验室 
SAIC Center Lab 
中国·上海·嘉定区安研路201 号 
邮编: 201804 
No 201 Anyan road, Jiading, Shanghai ,China 
Post code: 201804 
报告编号 
Report number 
 
SCL-S-14-0297M 
委托者:底盘部 王威 
Request person, dept： 
委托编号:  /  
Request number: 
送样日期: 2014.10.16 
Request date:  
报告日期: 2014.10.22 
Report date：  
第7页共13页 
 
SMPV-0.2.3-002-QA -F01 
 
 
 
 
 
 
 
 
 
 
 
 
 
 
 
 
 
 
图7  扭转梁内表面：抛光态 
 
 
 
 
 
 
 
 
 
 
 
 
 
 
 
 
 
图8  扭转梁内表面(靠近裂纹源区)：组织正常 
断
口 
落料面 
靠近裂纹源区金相
组织，见图8 
落料面 
断
口 


 
上海汽车中心实验室 
SAIC Center Lab 
中国·上海·嘉定区安研路201 号 
邮编: 201804 
No 201 Anyan road, Jiading, Shanghai ,China 
Post code: 201804 
报告编号 
Report number 
 
SCL-S-14-0297M 
委托者:底盘部 王威 
Request person, dept： 
委托编号:  /  
Request number: 
送样日期: 2014.10.16 
Request date:  
报告日期: 2014.10.22 
Report date：  
第8页共13页 
 
SMPV-0.2.3-002-QA -F01 
 
 
 
 
 
 
 
 
 
 
 
 
 
 
 
 
 
 
图9  扭转梁落料面(靠近裂纹源区)：抛光态 
 
 
 
 
 
 
 
 
 
 
 
 
 
 
 
 
 
图10  扭转梁落料面(靠近裂纹源区)：组织正常 
断
口 
外表面 
内表面 
靠近裂纹源区金相
组织，见图10 


 
上海汽车中心实验室 
SAIC Center Lab 
中国·上海·嘉定区安研路201 号 
邮编: 201804 
No 201 Anyan road, Jiading, Shanghai ,China 
Post code: 201804 
报告编号 
Report number 
 
SCL-S-14-0297M 
委托者:底盘部 王威 
Request person, dept： 
委托编号:  /  
Request number: 
送样日期: 2014.10.16 
Request date:  
报告日期: 2014.10.22 
Report date：  
第9页共13页 
 
SMPV-0.2.3-002-QA -F01 
 
 
 
 
 
 
 
 
 
 
 
 
 
 
 
 
 
 
 
 
 
 
 
 
 
 
 
 
 
 
 
 
图11  基体组织：组织正常 
材料检测  Material test 
材料测试结果如表1 所示。 
 
零件成分符合要求。 
 
零件组织为铁素体+少量珠光体，组织正常；硬度值及由硬度转化而来的抗拉强度未见异常。 
晶
粒
变
形 


 
上海汽车中心实验室 
SAIC Center Lab 
中国·上海·嘉定区安研路201 号 
邮编: 201804 
No 201 Anyan road, Jiading, Shanghai ,China 
Post code: 201804 
报告编号 
Report number 
 
SCL-S-14-0297M 
委托者:底盘部 王威 
Request person, dept： 
委托编号:  /  
Request number: 
送样日期: 2014.10.16 
Request date:  
报告日期: 2014.10.22 
Report date：  
第10页共13页 
 
SMPV-0.2.3-002-QA -F01 
表1 材料测试结果 
序号 
No. 
试验项目 
Test item 
额定值 
Requirement 
试验结果 
Test result 
评价 
Evaluation 
合格 
OK 
不合格 
Not OK 
1 
化学成分 
Chemical Components 
SAPH440 
Q/BQB 310-2009 
/ 
/ 
 
 
 
C:≤0.21 
0.060 
× 
 
 
 
Si:≤0.30 
0.010 
× 
 
 
 
Mn:≤1.50 
1.387 
× 
 
 
 
P:≤0.030 
0.015 
× 
 
 
 
S:≤0.025 
0.008 
× 
 
 
 
Alt:≥0.010 
0.044 
× 
 
2 
硬度HV1 
Hardness 
/ 
158,156,149 
/ 
 
 
转化成抗拉强度1 
Convert to tensile strength 
≥440MPa 
534,529,508 
/ 
 
3 
微观组织 
Microstructure 
/ 
铁素体+珠光体，见图11 
/ 
 
4 
板厚 
Plate thickness 
6.0±0.26mm 
6.0mm 
× 
 
备注：1.抗拉强度转换标准GB/T1172-1999，结果仅供参考 
 
焊缝检测Welding seam observed 
失效扭转梁本体与加强板焊接要求，见图12 所示。分别对图纸上10#、12#(a、b、c 位置)、13#(a、b、c 位置)
焊缝分别进行焊接质量检验，检测标准参考SMTC 5 111 001 及技术图纸要求，检测结果见表2 所示。 
 
 
 
 
 
 
 
 
 
 
 
图12  焊缝检验示意图 
 
 
 
 
10#焊缝 
12#焊缝 
13#焊缝 
焊缝取样位置 
焊缝取样位置

File: 材料工程师/SCL-S-14-0298M- IS12- 前稳定杆支架-白云岭.pdf.md
# SCL-S-14-0298M- IS12- 前稳定杆支架-白云岭.pdf

 
上海汽车中心实验室 
SAIC Center Lab 
中国·上海·嘉定区安研路201 号 
邮编: 201804 
No 201 Anyan road, Jiading, Shanghai ,China 
Post code: 201804 
报告编号 
Report number 
 
SCL-S-14-0298M 
委托者:  CH 彭宏明 
Request person, dept： 
委托编号:  /  
Request number: 
送样日期:  2014.10.16 
Request date:  
报告日期:  2014.10.22 
Report date：第 1 页 共 7 页 
 
SMPV-0.2.3-002-QA -F01 
零件号Part number 
K4471408000 
 零件名称 
Part name 
前稳定杆支架 
BRKT-FRT STAB MTG 
图纸日期Drawing date 
2013.4.15 
零件生产日期Part production date 
/ 
 供货商 
Supplier 
上海永红汽车零部件有限公司 
车型/项目Car type/project 
IS12 
DVP 材料大纲签署日期DVP material test plan date 
/ 
阶段性报告  Stage report                结论性报告 Conclusion report 
 
Ⅰ.任务描述 Task description 
实验室受委托对前稳定杆支架进行失效原因分析，失效零件具体信息如下： 
As requested, SCL has analyzed the failure of BRKT-FRT STAB MTG. The information of the failed part is as following： 
零件信息：Part information 
零件名称 
Part name 
前稳定杆支架 
BRKT-FRT STAB MTG 
制造日期 
Production date 
/ 
VIN/车/发动机号码
car/engine no 
/ 
失效日期 
Incident date 
/ 
车辆里程数/测试寿命 
Car mileage/Test life 
9006  km     
失效地点 
Location 
广德试验场 
失效模式描述 
Failure circumstance description 
SD 试验 37.71%试验里程时，前稳定杆支架断裂。 
原材料信息：Raw material information 
原材料及牌号 
Raw material specification 
SAPH440  t=4.0mm 
原材料厂商 
Raw material producer 
/ 
散件供应商 
Component supplier 
/ 
金属热处理状态 
Metal heat treatment state 
/ 
失效零件见图2：The failed part is shown in figure 2.  
 
Ⅱ. 结论与建议 Conclusions and suggestions 
 
结论Conclusions： 
1、 失效件属多源疲劳断裂。 
The part failured belong to multiple sources of fatigue fracture. 
2、零件的材料性能未见异常。 
The material properties for parts were normal.  
 
建议Suggestions： 
1、 校核零件的实际受力情况。 
To check the actual stress of the part. 
 
 
 
分发： 
Distribution 
CH 彭宏明 
检验者Author 
白云岭   
Bai Yunling 
审核Auditor 
邵百明 
Shaobaiming 
批准Approver 
 
日期Date 
2014.10.24 
日期Date 
2014.10.24 
日期Date 
2014.10.24 


 
上海汽车中心实验室 
SAIC Center Lab 
中国·上海·嘉定区安研路201 号 
邮编: 201804 
No 201 Anyan road, Jiading, Shanghai ,China 
Post code: 201804 
报告编号 
Report number 
 
SCL-S-14-0298M 
委托者:  CH 彭宏明 
Request person, dept： 
委托编号:  /  
Request number: 
送样日期:  2014.10.16 
Request date:  
报告日期:  2014.10.22 
Report date：第 2 页 共 7 页 
 
SMPV-0.2.3-002-QA -F01 
III. 测试结果 Test Results  
一、 宏观观察： 
1、 失效件在总成（整车）中的装配位置关系如图1 所示；收到委托者提供的失效件实物形貌见图2。 
 
 
图1  失效件在总成（整车）中的装配位置关系 
 
 
 
 
图2  失效件实物形貌 
  
  
 
失效件装
配位置 


 
上海汽车中心实验室 
SAIC Center Lab 
中国·上海·嘉定区安研路201 号 
邮编: 201804 
No 201 Anyan road, Jiading, Shanghai ,China 
Post code: 201804 
报告编号 
Report number 
 
SCL-S-14-0298M 
委托者:  CH 彭宏明 
Request person, dept： 
委托编号:  /  
Request number: 
送样日期:  2014.10.16 
Request date:  
报告日期:  2014.10.22 
Report date：第 3 页 共 7 页 
 
SMPV-0.2.3-002-QA -F01 
2、失效件断裂位置位于支架圆形孔侧的耳部冲压圆角中心，见图3a；断裂侧耳部圆孔的螺栓紧固压痕清
晰规则，见图3b，支架内侧与橡胶接触边缘有磨损痕迹，这可能是断裂过程中引起的，见图3c；未断裂侧
耳部圆孔的螺栓紧固压痕清晰规则，见图3d，此侧耳部已严重变形，这可能是断裂过程中支架受力发生变
化引起的，见图3e；失效件和新零件的冲压表面均有拉伤的痕迹，见图3f、3g。   
 
 
 
 
3a 
3c 
3b 


 
上海汽车中心实验室 
SAIC Center Lab 
中国·上海·嘉定区安研路201 号 
邮编: 201804 
No 201 Anyan road, Jiading, Shanghai ,China 
Post code: 201804 
报告编号 
Report number 
 
SCL-S-14-0298M 
委托者:  CH 彭宏明 
Request person, dept： 
委托编号:  /  
Request number: 
送样日期:  2014.10.16 
Request date:  
报告日期:  2014.10.22 
Report date：第 4 页 共 7 页 
 
SMPV-0.2.3-002-QA -F01 
 
  
 
 
图3  失效件宏观观察 
 
3e 
3d 
3g 
3f 


 
上海汽车中心实验室 
SAIC Center Lab 
中国·上海·嘉定区安研路201 号 
邮编: 201804 
No 201 Anyan road, Jiading, Shanghai ,China 
Post code: 201804 
报告编号 
Report number 
 
SCL-S-14-0298M 
委托者:  CH 彭宏明 
Request person, dept： 
委托编号:  /  
Request number: 
送样日期:  2014.10.16 
Request date:  
报告日期:  2014.10.22 
Report date：第 5 页 共 7 页 
 
SMPV-0.2.3-002-QA -F01 
二、 断口观察： 
1、 宏观观察，断口明显的多源疲劳特征，疲劳源起始于圆角内侧，见图4a； 
2、 使用扫描电镜观察，在断口发现更多的细小疲劳台阶，见图4b； 
3、 断口疲劳扩展区的微观形貌具有典型的疲劳条带和二次裂纹，见图4c。 
 
 
  
  
 
 
 
 
 
 
 
 
 
 
 
 
 
 
 
图4  断口观察   
4a 
4b 
4b 
4c 


 
上海汽车中心实验室 
SAIC Center Lab 
中国·上海·嘉定区安研路201 号 
邮编: 201804 
No 201 Anyan road, Jiading, Shanghai ,China 
Post code: 201804 
报告编号 
Report number 
 
SCL-S-14-0298M 
委托者:  CH 彭宏明 
Request person, dept： 
委托编号:  /  
Request number: 
送样日期:  2014.10.16 
Request date:  
报告日期:  2014.10.22 
Report date：第 6 页 共 7 页 
 
SMPV-0.2.3-002-QA -F01 
三、 理化分析： 
对断裂件和新零件进行材料性能测试分析，其结果未见异常，详细结果见下表。 
表1 
序号 
No. 
试验项目 
Test item 
额定值 
Requirement 
试验结果 
Test result 
评价 Evaluation 
合格 
qualified 
不合格 
unqualified 
1 
失效件 
 
 
 
 
1.1 
化学成分/SAPH440 
Q/BQB310-2003-1999 
 
 
 
 
C 
≤0.21 
0.090 
X 
 
 
Si 
≤0.30 
0.026 
X 
 
 
Mn 
≤1.50 
1.18 
X 
 
 
P 
≤0.030 
0.013 
X 
 
 
S 
≤0.025 
0.0026 
X 
 
 
Al 
≥0.010 
0.029 
X 
 
1.2 
硬度 
/ 
157HV、154HV、156HV 
/ 
 
1.3 
零件拉伸强度 
/ 
534、523、529MPa    1 
/ 
 
1.4 
材料的抗拉强度 
≥440MPa 
/ 
/ 
 
1.5 
板材厚度 
t=4.0±0.22 mm 
3.8 （图5） 
X 
 
1.6 
金相组织 
/ 
铁素体+渗碳体（图6） 
/ 
 
2 
新零件 
 
 
 
 
2.1 
化学成分/SAPH440 
Q/BQB310-2003-1999 
 
 
 
 
C 
≤0.21 
0.096 
X 
 
 
Si 
≤0.30 
0.024 
X 
 
 
Mn 
≤1.50 
1.19 
X 
 
 
P 
≤0.030 
0.014 
X 
 
 
S 
≤0.025 
0.0016 
X 
 
 
Al 
≥0.010 
0.026 
X 
 
2.2 
硬度 
/ 
146HV、145HV、146HV 
/ 
 
2.3 
零件拉伸强度 
/ 
498、493、498MPa    1 
/ 
 
2.4 
材料的抗拉强度 
≥440MPa 
/ 
/ 
 
2.5 
板材厚度 
t=4.0±0.22 mm 
3.9 （图7） 
X 
 
2.6 
金相组织 
/ 
铁素体+渗碳体（图8） 
/ 
 
1、该数值有硬度转换而来，转换标准GB/T1172-1999。 
 
 
图5 板厚                                    图6 金相组织 500X 


 
上海汽车中心实验室 
SAIC Center Lab 
中国·上海·嘉定区安研路201 号 
邮编: 201804 
No 201 Anyan road, Jiading, Shanghai ,China 
Post code: 201804 
报告编号 
Report number 
 
SCL-S-14-0298M 
委托者:  CH 彭宏明 
Request person, dept： 
委托编号:  /  
Request number: 
送样日期:  2014.10.16 
Request date:  
报告日期:  2014.10.22 
Report date：第 7 页 共 7 页 
 
SMPV-0.2.3-002-QA -F01 
 
 
图7 板厚                                    图8 金相组织 500X 
四、 冲压圆角测量 
切割、镶嵌制样后，使用体视镜对圆角进行了拟合测试，因提供的图纸中对此项目无技术要求，
故只提供实测数据以供参考，不做评判。 
 
图9 失效件 
图10 新零件

File: 材料工程师/SCL-S-14-0299M-BP32 2 0T-后消声器总成-吊耳 - 卓靖.pdf.md
# SCL-S-14-0299M-BP32 2 0T-后消声器总成-吊耳 - 卓靖.pdf

 
上海汽车中心实验室 
SAIC Center Lab 
中国·上海·嘉定区安研路201 号 
邮编. 201804 
No 201 Anyan road, Jiading, Shanghai China 
Post code 201804 
报告编号 
Report number 
SCL-S-14-0299M 
委托者:PTI：王晓宇 
Request person, dept： 
委托编号:SCL-S-14-0299M 
Request number:  
送样日期: 2014.09.26 
Request date:  
报告日期: 2014.11.10 
Report date：  
第 1 页 共 5 页 
 
零件号Part number 
10046634 
 零件名称 
Part name 
吊耳 
Hanger 
图纸日期Drawing date 
/ 
零件生产日期Part production date 
/ 
 供货商 
Supplier 
安徽中鼎 
车型/项目Car type/project 
BP32 2.0T 
DVP 材料大纲签署日期DVP material test plan date 
/ 
 
阶段性报告  Stage report        结论性报告 Conclusion report       
 
Ⅰ.任务描述 Task description 
实验室受委托对BP32 2.0T 吊耳进行失效原因分析，失效零件具体信息如下： 
As requested, SCL has analyzed the failure of hanger on BP32 2.0T. The information of the failed parts are as following： 
零件信息：Part information 
零件名称 
Part name 
吊耳  
E3BA B AOXJ AA 
车制造日期 
Vehicle production date 
/ 
VIN 码 
VIN 
LSJB36WC6DS990598 
销售日期 
Sale date 
/ 
车辆里程数 
Car mileage 
试验里程：32000km（31165 km
发现问题） 
维修站名称 
Sale agent 
/ 
失效模式描述 
Failure circumstance  
广德PT-dura 试验后，吊耳内孔内橡胶开裂 
原材料信息：Raw material information 
原材料及牌号 
Raw material specification 
EPDM 
原材料厂商 
Raw material producer 
/ 
散件供应商 
Component supplier 
中鼎 
金属热处理状态 
Metal heat treatment state 
/ 
失效零件见图1：The failed part is shown in figure 1.  
Ⅱ. 结论与建议 Conclusions and Suggestions 
 
结论：1、失效件内部龟裂由于受力疲劳导致开裂。 
2、失效件与新件材料一致，材料性能相近。 
 
建议：1、校核零件使用工况。 
       
 
    
 
 
 
 
 
 
分发: 
Distribution 
PTI：王晓宇 
     Wu Liqiang 
检验者Author 
SCL：卓靖 
      Zhuo Jing 
审核Auditor 
吴文安 
Wu wenan 
批准Approver 
 
日期Date 
2014.11.10 
日期Date 
2014.11.11 
日期Date 
2014.11.11 


 
上海汽车中心实验室 
SAIC Center Lab 
中国·上海·嘉定区安研路201 号 
邮编. 201804 
No 201 Anyan road, Jiading, Shanghai China 
Post code 201804 
报告编号 
Report number 
SCL-S-14-0299M 
委托者:PTI：王晓宇 
Request person, dept： 
委托编号:SCL-S-14-0299M 
Request number:  
送样日期: 2014.09.26 
Request date:  
报告日期: 2014.11.10 
Report date：  
第 2 页 共 5 页 
 
IV. 测试结果 Test Results  
1 外观分析： 
 
 
图1.后消声器总成-吊耳 
Figure1. The photo of rear muffler-hanger 
如图1 和图3 所示，吊耳内部与排气管吊耳接触的橡胶部分开裂，外部可见一裂口。 
2 物理机械性能分析： 
序号 
No. 
试验项目 
Test item 
额定值 
Requirement 
试验结果 
Test result 
评价 Evaluation 
合格 
qualified 
不合格 
unqualified 
吊耳（EPDM）认可规范： Hanger (EPDM) Approved specifications:  
1 
Shore A 硬度 
Shore A Hardness 
ISO7619-1 
— 
— 
— 
— 
1.1 
新件供货态 
As-received condition  
55±5 
50 
× 
 
1.2 
吊耳失效件 
Hanger-failure part 
/ 
52 
/ 
/ 
2 
拉伸强度 
Tensile strength 
ISO 37  
— 
— 
— 
— 
2.1 
新件供货态 
As-received condition  
≥ 10MPa 
16.1MPa 
× 
 
2.2 
吊耳失效件 
Hanger-failure part 
/ 
15.3MPa 
/ 
/ 
3 
断裂伸长率 
Elongation at tear 
ISO 37  
— 
— 
— 
— 
3.1 
新件供货态 
As-received condition  
≥ 300% 
592.2% 
× 
 
3.2 
吊耳失效件 
Hanger-failure part 
/ 
561.0% 
/ 
/ 
4 
密度 
Density 
ISO 1183-1 
— 
— 
— 
— 
开裂区域 


 
上海汽车中心实验室 
SAIC Center Lab 
中国·上海·嘉定区安研路201 号 
邮编. 201804 
No 201 Anyan road, Jiading, Shanghai China 
Post code 201804 
报告编号 
Report number 
SCL-S-14-0299M 
委托者:PTI：王晓宇 
Request person, dept： 
委托编号:SCL-S-14-0299M 
Request number:  
送样日期: 2014.09.26 
Request date:  
报告日期: 2014.11.10 
Report date：  
第 3 页 共 5 页 
 
序号 
No. 
试验项目 
Test item 
额定值 
Requirement 
试验结果 
Test result 
评价 Evaluation 
合格 
qualified 
不合格 
unqualified 
4.1 
新件供货态 
As-received condition  
依据试样 
Acc. to sample 
1.04g/cm3 
× 
 
4.2 
吊耳失效件 
Hanger-failure part 
依据试样 
Acc. to sample 
1.04g/cm3 
× 
 
经检验，失效件与新件材料性能相近，密度相同。 
 
3 材料定性分析 
 
图2.后消声器吊耳GC-MS 图谱 
Figure2. The GC-MS chromatogram of rear muffler-hanger 
由图2 可知，失效件与新件聚合物、添加剂种类相同，说明其材料一致。 
 
4 尺寸分析： 
图3.后消声器总成-吊耳 
Figure3. The photo of rear muffler-hanger 
 
由图3 可见，失效件内径变形较大，其中变形较大处内径达到13.80mm，而新件可满足图纸要求（12±0.5mm），
这说明失效件受力作用后，其弹性变形恢复性能变差导致永久形变。  
失效件 
12.30mm 
13.80mm 
新件 
11.85mm 
失效件聚合物 
新件添加剂 
新件聚合物 
失效件添加剂 


 
上海汽车中心实验室 
SAIC Center Lab 
中国·上海·嘉定区安研路201 号 
邮编. 201804 
No 201 Anyan road, Jiading, Shanghai China 
Post code 201804 
报告编号 
Report number 
SCL-S-14-0299M 
委托者:PTI：王晓宇 
Request person, dept： 
委托编号:SCL-S-14-0299M 
Request number:  
送样日期: 2014.09.26 
Request date:  
报告日期: 2014.11.10 
Report date：  
第 4 页 共 5 页 
 
5 裂口分析： 
 
 
 
图4.后消声器总成-吊耳 
Figure4. The photo of rear muffler-hanger 
 
由图4 和图5 可见，失效件外侧可见裂纹、裂口，内部呈现龟裂状裂纹，这主要由于吊耳在受力过程中产生
疲劳纹路，并受拉、压力的同时发生磨损，进而产生细微裂纹，裂纹在受力情况下扩展贯穿，形成大裂纹，最后
由表面向内部撕裂，如图中裂口的形成。 
图5.后消声器总成-吊耳 
Figure5. The photo of rear muffler-hanger 
 
外侧开裂区域 
裂纹扩展 
裂口区域 
撕裂方向 
裂口区域 
裂纹 
细裂纹 
大裂纹 


 
上海汽车中心实验室 
SAIC Center Lab 
中国·上海·嘉定区安研路201 号 
邮编. 201804 
No 201 Anyan road, Jiading, Shanghai China 
Post code 201804 
报告编号 
Report number 
SCL-S-14-0299M 
委托者:PTI：王晓宇 
Request person, dept： 
委托编号:SCL-S-14-0299M 
Request number:  
送样日期: 2014.09.26 
Request date:  
报告日期: 2014.11.10 
Report date：  
第 5 页 共 5 页 
 
从图5 可以看出，失效件的轴向可见交错型裂纹，说明其受到拉力和压力作用。越靠近内侧，裂纹越明显，
其受力情况越严重。 
 
小结：1、失效件内部龟裂由于受力疲劳导致开裂。 
2、失效件与新件材料一致，材料性能相近。

File: 材料工程师/SCL-S-14-0300M- IP24 - 发动机支架到缸体螺栓-白云岭.pdf.md
# SCL-S-14-0300M- IP24 - 发动机支架到缸体螺栓-白云岭.pdf

 
上海汽车中心实验室 
SAIC Center Lab 
中国·上海·嘉定区安研路201 号 
邮编: 201804 
No 201 Anyan road, Jiading, Shanghai ,China 
Post code: 201804 
报告编号 
Report number 
 
SCL-S-14-0300M 
委托者:  EN 陶俊 
Request person, dept： 
委托编号:  /  
Request number: 
送样日期:  2014.10.17 
Request date:  
报告日期:  2014.10.22 
Report date：第 1 页 共 4 页 
 
SMPV-0.2.3-002-QA -F01 
零件号Part number 
90000234 
 零件名称 
Part name 
发动机支架到缸体螺栓（M10 8.8 级） 
Bolt 
图纸日期Drawing date 
/ 
零件生产日期Part production date 
/ 
 供货商 
Supplier 
上海日泰 
车型/项目Car type/project 
IP24 
DVP 材料大纲签署日期DVP material test plan date 
/ 
阶段性报告  Stage report                结论性报告 Conclusion report 
 
Ⅰ.任务描述 Task description 
实验室受委托对发动机支架到缸体螺栓进行失效原因分析，失效零件具体信息如下： 
As requested, SCL has analyzed the failure of bolt. The information of the failed part is as following： 
零件信息：Part information 
零件名称 
Part name 
发动机支架到缸体螺栓 
Bolt 
制造日期 
Production date 
/ 
VIN/车/发动机号码
car/engine no 
/ 
失效日期 
Incident date 
2014.10.08 
车辆里程数/测试寿命 
Car mileage/Test life 
10384 km     
失效地点 
Location 
广德试验基地 
失效模式描述 
Failure circumstance description 
2014/10/8 广德试验基地IP24-GD-L13PSV005 在检查中发现： 
1、发动机悬置漏油，渗漏等级为3 级：零件上有小汪液体； 
2、发动机悬架到机体前部安装螺栓断裂，螺帽部分已丢失，孔内有部分残余螺杆。 
原材料信息：Raw material information 
原材料及牌号 
Raw material specification 
SWRCH40K 
原材料厂商 
Raw material producer 
/ 
散件供应商 
Component supplier 
/ 
金属热处理状态 
Metal heat treatment state 
淬火+回火 
失效零件见图1：The failed part is shown in figure 1.  
 
Ⅱ. 结论与建议 Conclusions and suggestions 
 
结论Conclusions： 
1、 失效件属多源疲劳断裂。 
The part failured belong to multiple sources of fatigue fracture. 
2、失效件的材料性能符合图纸技术要求。 
The material properties of the part meet the technical requirements of the drawing.  
 
建议Suggestions： 
1、 建议系统排查螺栓装配及试验过程。 
Recommended System investigation bolt assembly and testing process. 
 
 
分发： 
Distribution 
 EN 陶俊 
检验者Author 
白云岭   
Bai Yunling 
审核Auditor 
邵百明 
Shaobaiming 
批准Approver 
 
日期Date 
2014.10.22 
日期Date 
2014.10.24 
日期Date 
2014.10.24 


 
上海汽车中心实验室 
SAIC Center Lab 
中国·上海·嘉定区安研路201 号 
邮编: 201804 
No 201 Anyan road, Jiading, Shanghai ,China 
Post code: 201804 
报告编号 
Report number 
 
SCL-S-14-0300M 
委托者:  EN 陶俊 
Request person, dept： 
委托编号:  /  
Request number: 
送样日期:  2014.10.17 
Request date:  
报告日期:  2014.10.22 
Report date：第 2 页 共 4 页 
 
SMPV-0.2.3-002-QA -F01 
III. 测试结果 Test Results  
一、 宏观观察： 
1、 只收到委托者提供的半截螺纹段，实物形貌见图1。 
2、 失效螺栓未发现明显缩颈变形，见图2。 
 
图1 失效件实物形貌 
 
 
 图2  失效件宏观观察 
 
断口面 


 
上海汽车中心实验室 
SAIC Center Lab 
中国·上海·嘉定区安研路201 号 
邮编: 201804 
No 201 Anyan road, Jiading, Shanghai ,China 
Post code: 201804 
报告编号 
Report number 
 
SCL-S-14-0300M 
委托者:  EN 陶俊 
Request person, dept： 
委托编号:  /  
Request number: 
送样日期:  2014.10.17 
Request date:  
报告日期:  2014.10.22 
Report date：第 3 页 共 4 页 
 
SMPV-0.2.3-002-QA -F01 
二、 断口观察： 
1、 宏观观察，断口有较严重磕碰划伤，见图3a，但可以判断该断口为疲劳断裂，疲劳源如图中红色箭头所
示。 
2、 使用扫描电镜观察，疲劳源处未发现缺陷，多源疲劳台阶见图3b；在疲劳扩展区发现疲劳条带，见图
3c，疲劳扩展方向如图中黄色虚线所示。 
 
 
 
 
图3  断口形貌观察  SEM 
3a 
3c 
3b 


 
上海汽车中心实验室 
SAIC Center Lab 
中国·上海·嘉定区安研路201 号 
邮编: 201804 
No 201 Anyan road, Jiading, Shanghai ,China 
Post code: 201804 
报告编号 
Report number 
 
SCL-S-14-0300M 
委托者:  EN 陶俊 
Request person, dept： 
委托编号:  /  
Request number: 
送样日期:  2014.10.17 
Request date:  
报告日期:  2014.10.22 
Report date：第 4 页 共 4 页 
 
SMPV-0.2.3-002-QA -F01 
三、 理化分析： 
对断裂螺栓进行材料性能测试分析，详细结果见下表。 
表1 
序号 
No. 
试验项目 
Test item 
额定值 
Requirement 
试验结果 
Test result 
评价 Evaluation 
合格 
qualified 
不合格 
unqualified 
1 
化学成分/ SWRCH40K 
Q/BQB517 
 
 
 
 
C 
0.37-0.43 
0.41 
X 
 
 
Si 
0.10-0.35 
0.17 
X 
 
 
Mn 
0.60-0.90 
0.80 
X 
 
 
P 
≤0.030 
0.014 
X 
 
 
S 
≤0.035 
0.0026 
X 
 
2 
芯部硬度 
320-320HV 
295、297、296 
X 
 
3 
表面全脱碳层深度 
≤0.015mm 
0  （图4） 
X 
 
4 
螺牙缺陷 
中径以下无折叠 
中径以下无折叠 （图5） 
X 
 
5 
金相组织 
回火索氏体 
回火索氏体（图6） 
X 
 
 
 
图4 表面脱碳  100X                             图5 螺牙缺陷  50X 
 
图6 金相组织  500X

File: 材料工程师/SCL-S-14-0301M-BP32-碳罐电磁阀橡胶套-何伟.pdf.md
# SCL-S-14-0301M-BP32-碳罐电磁阀橡胶套-何伟.pdf

 
上海汽车中心实验室 
SAIC Center Lab 
中国·上海·嘉定区安研路201 号 
邮编. 201804 
No 201 Anyan road, Jiading, Shanghai China 
Post code 201804 
报告编号 
Report number 
 
SCL-S-14-0301M 
委托者: EN:黄霞 
Request person, dept： 
送样日期:  2014-10-21 
Request date:  
报告日期:  2014-11-05 
Report date：  
第1 页共5 页 
 
零件号Part number 
10096820 
 零件名称 
Part name 
碳罐电磁阀橡胶套 
图纸日期Drawing date 
/ 
零件生产日期Part production date 
/ 
 供货商 
Supplier 
联合汽车电子 
车型/项目Car type/project 
BP32 
试验大纲签署日期： 
/ 
 
   阶段性报告 Interim report        结论性报告 Conclusion report        
Ⅰ.任务描述 Task description 
实验室受委托第二次对联合汽车电子提供的碳罐电磁阀橡胶套进行失效原因分析，第一次失效分析详见报告
SCL-S-14-0080M，第二次失效零件具体信息如下： 
As requested, QA lab has analyzed the failure of the rubber boot.This is the second failure,the failure analysis of the first failure described in the report 
SCL-S-14-0080M. The background information of the failed part is as following： 
零件信息：Part information 
零件名称 
Part name 
碳罐电磁阀橡胶套 
制造日期 
Production date 
/ 
VIN 码 
VIN 
/ 
销售日期 
Sale date 
/ 
车辆里程数 
Car mileage 
32000 公里 
维修站名称 
Sale agent 
/ 
失效模式描述 
Failure circumstance 
description 
广德试验项目PT DU 发现碳罐电磁阀橡胶套支架处断裂 
原材料信息：Raw material information 
原材料及牌号 
Raw material specification 
EPDM 
原材料厂商 
Raw material producer 
/ 
散件供应商 
Component supplier 
/ 
金属热处理状态 
Metal heat treatment state 
/ 
失效零件见图：The failed part is shown in figure 1.  
 
Ⅱ. 结论与建议 Conclusions and suggestions 
结论： 1 橡胶套支架孔处疲劳开裂。 
       2 失效件材料性能满足材料供货态要求，有正常程度的老化现象。 
    
 
建议： 1 工程核查零件设计。 
 
 
 
 
 
 
分发: 
Distribution 
EN：黄霞 
检验者Author 
何伟 
He Wei 
审核Auditor 
狄春峰 
Di Chunfeng 
批准Approver 
 
日期Date 
2014-11-05 
日期Date 
2014-11-05 
日期Date 
2014-11-05 
 
 


 
上海汽车中心实验室 
SAIC Center Lab 
中国·上海·嘉定区安研路201 号 
邮编. 201804 
No 201 Anyan road, Jiading, Shanghai China 
Post code 201804 
报告编号 
Report number 
 
SCL-S-14-0301M 
委托者: EN:黄霞 
Request person, dept： 
送样日期:  2014-10-21 
Request date:  
报告日期:  2014-11-05 
Report date：  
第2 页共5 页 
 
 
图1   碳罐电磁阀橡胶套支架处开裂 
 
III. 测试结果 Test Results  
1 信息对比 
第一次失效是BP32 在黑河路试发现，此次失效是BP32 在广德PT DU 路试项目发现3 辆路试车碳罐电磁阀
橡胶套断裂（发动机平台2 辆2.0T，1 辆1.8T）。 
断裂部位相近。两次失效断裂点均在橡胶套安装金属支架处，第一次失效断裂在支架孔两侧，第二次失效断
裂在支架孔上侧，如图2。 
 
图2 两次失效照片 
第一次失效后，零件尺寸进行更改了，支架孔两侧壁厚由原来的2.5mm 调整至4.5mm，并孔内拐角增加4
×R0.5mm 倒角，如图3。 
图3 零件尺寸更改 
此为第二次失效，第一次失效详见报告
SCL-S-14-0080M 
橡胶套支架处断裂 
金属支架 
第一次失效 
黑河路试失效 
本次失效 
广德路试失效 
2.5 
2.5 
4.5 
4.5 
4.0 


 
上海汽车中心实验室 
SAIC Center Lab 
中国·上海·嘉定区安研路201 号 
邮编. 201804 
No 201 Anyan road, Jiading, Shanghai China 
Post code 201804 
报告编号 
Report number 
 
SCL-S-14-0301M 
委托者: EN:黄霞 
Request person, dept： 
送样日期:  2014-10-21 
Request date:  
报告日期:  2014-11-05 
Report date：  
第3 页共5 页 
 
可以看出，第一次失效部位处于支架孔两侧，后将两侧壁厚（原来壁厚2.4mm）增加到4.5mm，第二次失
效出现在支架孔上侧（上侧壁厚4mm）。 
 
2 材料评价 
  序号 
No. 
试验项目 
Test item 
额定Requirement 
试验结果 
Test result 
评价 Evaluation 
合格 
qualified 
不合格 
unqualified 
材料硬度-SHORE A 3S 
1 
BP32-新件 
60±10 
57 
× 
 
2 
BP32-失效件 
/ 
65 
/ 
/ 
材料拉伸强度-ISO 37 
1 
BP32-新件 
≥6MPa 
11.7 
× 
 
2 
BP32-失效件 
/ 
11.4 
/ 
/ 
材料拉伸断裂伸长率-ISO 37 
1 
BP32-新件 
≥250% 
564 
× 
 
2 
BP32-失效件 
/ 
374.6 
/ 
/ 
材料定性-GC-MS 
1 
BP32-新件 
EPDM 
EPDM 
× 
 
2 
BP32-失效件 
EPDM 
EPDM 
× 
 
失效件材料性能满足图纸对材料供货态要求，但失效件性能与新件对比，失效件硬度升高（+8）、断裂伸长
率降低（-189.4%），说明失效件具有老化现象。 
 
3 受力分析 
失效件断口处于橡胶套支架孔处，如图4 所示断口与金属支架的对应关系。 
图4 断口与支架的对应关系 
碳罐电磁阀和支架在工况下都会发生高频次振动，所以在振动下，橡胶套支架孔受到支架的作用力，并且支
应力集中点 
应力集中点 
左侧 
断口 
右侧 
断口 


 
上海汽车中心实验室 
SAIC Center Lab 
中国·上海·嘉定区安研路201 号 
邮编. 201804 
No 201 Anyan road, Jiading, Shanghai China 
Post code 201804 
报告编号 
Report number 
 
SCL-S-14-0301M 
委托者: EN:黄霞 
Request person, dept： 
送样日期:  2014-10-21 
Request date:  
报告日期:  2014-11-05 
Report date：  
第4 页共5 页 
 
架孔两侧端部是应力集中的部位，最容易产生开裂的部位。 
 
4 断口分析 
观察图4 中支架左侧断口，如图5。 
 
图5 支架左侧断口整体 
支架左侧断口有明显疲劳纹路，总体呈现由内侧向外侧的开裂方向，且最外侧最后拉断。支架孔倒角处有划
伤痕迹，图中断口右侧有磨损现象，说明开裂后有对磨现象。 
放大检查图5 中划伤痕迹，如图6 所示。 
图6 支架孔倒角处划伤痕迹 
划伤痕迹处于支架孔中部，且痕迹很浅，且两端未发现划痕，所以不是造成橡胶套失效的原因。 
观察图4 中支架右侧断口，如图7 所示。 
 
图7 支架右侧断口整体 
支架右侧断口表面有疲劳纹路，整体呈现由内侧向外侧撕裂，同支架左侧断口一致。 
支架右侧断口开裂起始位置如图8 所示。 
撕裂方向 
撕裂方向 
支架安装方向 
有磨损现象 
有划伤痕迹 
划伤痕迹 
支架安装方向 
撕裂方向 
撕裂方向 
支架孔内侧 
支架孔外侧 
支架孔内侧 
支架孔外侧 
左侧断口 
右侧断口 


 
上海汽车中心实验室 
SAIC Center Lab 
中国·上海·嘉定区安研路201 号 
邮编. 201804 
No 201 Anyan road, Jiading, Shanghai China 
Post code 201804 
报告编号 
Report number 
 
SCL-S-14-0301M 
委托者: EN:黄霞 
Request person, dept： 
送样日期:  2014-10-21 
Request date:  
报告日期:  2014-11-05 
Report date：  
第5 页共5 页 
 
图8 支架右侧断口起始区域纹路 
两侧断口纹路表明支架孔受到支架的作用力，反复振动疲劳导致两端、两侧产生开裂口，而后产生断裂。 
 
 
 
小结： 
1 黑河路试失效处于支架孔两侧（壁厚2.5mm），增加两侧壁厚至4.5mm，现广德路试支架孔上侧（壁厚4.0mm）
产生开裂。 
2 橡胶套工况下振动，支架孔处产生疲劳，断口面有疲劳纹路，方向从孔内侧向外侧扩展，说明疲劳导致橡胶套
开裂。 
3 失效件支架孔倒角处有划痕处于中部，两端未发现划痕，且划痕很浅，不是橡胶套产生开裂的原因。 
4 失效件材料性能满足材料图纸供货态要求，但有正常程度的老化现象。  
撕裂方向 
支架安装方向
