Repository: kujaxr/obsidian-vault

File: 材料工程师/SCL-S-14-0302M-IP24-交流充电线-龚伟.pdf.md
# SCL-S-14-0302M-IP24-交流充电线-龚伟.pdf

 
上海汽车中心实验室
(SAIC Center Lab) 
中国·上海·嘉定区安研路201 号 
邮编. 201804 
No. 201 Anyan Road, Jiading District,  
Shanghai, China. 
Post code :200433 
报告编号：Report number 
SCL-S-14-0302M 
委托者Requestor：王程群 
送样日期Deliver date：2014.10.22 
报告日期Report date：2014.11.20 
第 1 页 共 9 页 
Page 1 of 9  
 
零件号 
Part number 
10045322 
零件名称 
Part name 
交流充电线 
AC Charging Harness 
图纸日期 
Drawing date  
2013.10.23 
零件生产日期 
Production date 
/ 
供货商 
Supplier 
上海埃士 
Shanghai Aishi 
车型/项目 
Car type/project 
IP24 
 
   阶段性报告  Stage report        结论性报告 Conclusion report           测试报告 Test report 
Ⅰ.任务描述 Task description 
实验室受委托对交流充电线进行失效原因分析，失效零件具体信息如下： 
As requested, QA lab has analyzed the invalid cause of AC charging harness, and the information of invalid part is 
shown as following： 
零件信息：Part information 
零件名称 
Part name 
交流充电线 
AC Charging Harness 
制造日期 
Production date 
/ 
VIN 码 
VIN number 
/ 
销售日期 
Sale date 
/ 
车辆里程数 
Car mileage 
4 km 
销售商 
Sale agent 
/ 
失效模式描述 
Invalid situation 
description 
充电手柄开裂。 
Charging handle crack. 
原材料信息：Raw material information 
原材料及牌号 
Raw material 
and trademark 
PC（壳体） 
EXL9330 
原材料厂商 
Raw material producer 
SABIC 
散件供应商 
Part supplier 
/ 
金属热处理状态 
Metal heat treatment state 
/ 
失效零件见图1：The invalid part is shown in Fig 1.  
Ⅱ. 结论与建议 Conclusions and suggestions 
结论： 1．失效件壳体注塑工艺不佳，存在明显熔接痕，内应力过大。         
2. 失效件插芯吸水膨胀，导致注塑不良壳体受较大外力后开裂。 3. 零件材料符合技术要求。   
Conclusions: 1. The injection molding process for the shell was poor, with material melt bad. 
2. The insert core size increased after absorb, leading the bad-injected shell fractured. 
3. Material performance of part conformed to requirements.  
建议： 1、供应商改善壳体注塑工艺问题；   2、壳体注塑中增加溢料井； 
3、设计方调整插芯与壳体配合过盈量。 
Suggestions: 1. Supplier improves the technology problems of shell.  2. Add overflow well during injection part. 
          3. Designer adjusts the interference between the insert core and shell. 
分发： 
Dispenser 
QA 王程群 
检验者： 
Identifier 
龚伟 
Gong Wei 
审核： 
Auditor 
狄春峰 
Di Chunfeng 
批准： 
Approver 
 
日期： 
Date 
2014.11.20 
日期： 
Date 
2014.11.20 
日期： 
Date 
2014.11.20 


 
上海汽车中心实验室
(SAIC Center Lab) 
中国·上海·嘉定区安研路201 号 
邮编. 201804 
No. 201 Anyan Road, Jiading District,  
Shanghai, China. 
Post code :200433 
报告编号：Report number 
SCL-S-14-0302M 
委托者Requestor：王程群 
送样日期Deliver date：2014.10.22 
报告日期Report date：2014.11.20 
第 2 页 共 9 页 
Page 2 of 9  
 
 
图1 失效件 
Fig. 1 Failure Part 
 
III. 测试结果 Test Results  
序
号 
No. 
试验项目 
Test item 
额定值 
Requirement 
试验结果 
Test result 
评价 Evaluation 
第一次 
第二次 
合格 
qualified 
不合格 
unqualified 
I 
壳体失效件 
 
 
1 
红外（GB/T6040-2002） 
Infrared Spectroscopy 
PC 
PC 
× 
 
2 
玻璃化转变温度  
(GB/T 19644.2-2006)  
Glass transition temperature (℃) 
140±5 
144 
× 
 
II 
壳体新件 
 
 
1 
红外（GB/T6040-2002） 
Infrared Spectroscopy 
PC 
PC 
× 
 
2 
玻璃化转变温度  
(GB/T 19644.2-2006)  
Glass transition temperature (℃) 
140±5 
145 
× 
 
III 
壳体粒料 
 
 
1 
红外（GB/T6040-2002） 
Infrared Spectroscopy 
PC 
PC 
× 
 


 
上海汽车中心实验室
(SAIC Center Lab) 
中国·上海·嘉定区安研路201 号 
邮编. 201804 
No. 201 Anyan Road, Jiading District,  
Shanghai, China. 
Post code :200433 
报告编号：Report number 
SCL-S-14-0302M 
委托者Requestor：王程群 
送样日期Deliver date：2014.10.22 
报告日期Report date：2014.11.20 
第 3 页 共 9 页 
Page 3 of 9  
 
序
号 
No. 
试验项目 
Test item 
额定值 
Requirement 
试验结果 
Test result 
评价 Evaluation 
第一次 
第二次 
合格 
qualified 
不合格 
unqualified 
2 
玻璃化转变温度  
(GB/T 19644.2-2006)  
Glass transition temperature (℃) 
140±5 
144 
× 
 
IV 
插芯失效件* 
 
 
1 
红外（GB/T6040-2002） 
Infrared Spectroscopy 
PA66 
PA66/PP 
× 
 
2 
熔点（GB/T19466.3-2006） 
Melting point (℃) 
260±5 
261/176 
× 
 
3 
焓值（GB/T19466.3-2006） 
Enthalpy (J/g) 
/ 
38.8(PA66) 41.2(PA66) 
 
 
V 
插芯新件* 
 
 
1 
红外（GB/T6040-2002） 
Infrared Spectroscopy 
PA66 
PA66/PP 
× 
 
2 
熔点（GB/T19466.3-2006） 
Melting point (℃) 
260±5 
262/175 
× 
 
3 
焓值（GB/T19466.3-2006） 
Enthalpy (J/g) 
/ 
39.5(PA66) 37.0(PA66) 
 
 
VI 
插芯粒料* 
 
 
1 
红外（GB/T6040-2002） 
Infrared Spectroscopy 
PA66 
PA66/PP 
× 
 
2 
熔点（GB/T19466.3-2006） 
Melting point (℃) 
260±5 
261/174 
× 
 
3 
焓值（GB/T19466.3-2006） 
Enthalpy (J/g) 
/ 
39.3(PA66) 41.8(PA66) 
 
 
小结：零件材料符合技术要求。 
*  插芯零件成分与粒料一致。 
 
 
 
 


 
上海汽车中心实验室
(SAIC Center Lab) 
中国·上海·嘉定区安研路201 号 
邮编. 201804 
No. 201 Anyan Road, Jiading District,  
Shanghai, China. 
Post code :200433 
报告编号：Report number 
SCL-S-14-0302M 
委托者Requestor：王程群 
送样日期Deliver date：2014.10.22 
报告日期Report date：2014.11.20 
第 4 页 共 9 页 
Page 4 of 9  
 
Ⅳ. 宏观分析 Macroscopic observation 
失效件拆解后断口如图2所示，三处断口是由一处扩散开去。 
  
 
图2 失效件 
Fig. 2 Failure Part 
  
剖开各断口，断口断面如图3所示，断面无银纹，是受外力导致的脆断。 
 
图3 断口 
Fig. 3 Fracture  


 
上海汽车中心实验室
(SAIC Center Lab) 
中国·上海·嘉定区安研路201 号 
邮编. 201804 
No. 201 Anyan Road, Jiading District,  
Shanghai, China. 
Post code :200433 
报告编号：Report number 
SCL-S-14-0302M 
委托者Requestor：王程群 
送样日期Deliver date：2014.10.22 
报告日期Report date：2014.11.20 
第 5 页 共 9 页 
Page 5 of 9  
 
供应商处进行零件的滥用力测试，图4进行的是零件的水平方向拉脱力测试，脱出力约1486N；
图5进行的是零件的竖直方向拉脱力测试，脱出力约106N；图6进行的是零件的无规则滥用力测试，
模拟零件的工作状态，无规则摇动零件，约100次后，零件发生开裂，但与失效件位置不同。零件
非受滥用力导致的开裂。 
  
图4 水平方向 
Fig. 4 Horizontal Direction 
 
  
图5 竖直方向 
Fig. 5 Vertical Direction  
  
图6 无规则测试 
Fig. 6 Direction in All Test  
 
 


 
上海汽车中心实验室
(SAIC Center Lab) 
中国·上海·嘉定区安研路201 号 
邮编. 201804 
No. 201 Anyan Road, Jiading District,  
Shanghai, China. 
Post code :200433 
报告编号：Report number 
SCL-S-14-0302M 
委托者Requestor：王程群 
送样日期Deliver date：2014.10.22 
报告日期Report date：2014.11.20 
第 6 页 共 9 页 
Page 6 of 9  
 
经供应商处的注塑模流分析，发现所有裂纹均沿零件熔接线分布，如图7所示。若熔接线位置
处材料熔合较差，则强度偏低，受力易断裂。 
  
图7 模流分析 
Fig. 7 Moldflaw 
 
检查13年12月批次和14年2月批次零件，体视镜下均能观察到明显的熔接痕，如图8所示。零
件熔融不良。 
  
图8 熔接痕 
Fig. 8 Weld Line 


 
上海汽车中心实验室
(SAIC Center Lab) 
中国·上海·嘉定区安研路201 号 
邮编. 201804 
No. 201 Anyan Road, Jiading District,  
Shanghai, China. 
Post code :200433 
报告编号：Report number 
SCL-S-14-0302M 
委托者Requestor：王程群 
送样日期Deliver date：2014.10.22 
报告日期Report date：2014.11.20 
第 7 页 共 9 页 
Page 7 of 9  
 
将这两批次零件浸入乙酸乙酯+正丙醇溶剂中进行内应力测试，约3分钟后，零件熔接线位置处
有明显银纹生成，零件内应力较大。 
   
图9 银纹 
Fig. 9 Craze 
 
针对壳体材料为PC，而插芯材料为PA66，两种材料吸水后尺寸变化不同的情况，分别取13年12
月批次和14年2月批次零件进行水煮实验（100℃/24H），如图10、11所示。经水煮的零件均有裂纹
产生，裂纹位置位于熔接线附近。 
 
图10 水煮试验-13年12月批次 
Fig. 10 Poach test-13.12 


 
上海汽车中心实验室
(SAIC Center Lab) 
中国·上海·嘉定区安研路201 号 
邮编. 201804 
No. 201 Anyan Road, Jiading District,  
Shanghai, China. 
Post code :200433 
报告编号：Report number 
SCL-S-14-0302M 
委托者Requestor：王程群 
送样日期Deliver date：2014.10.22 
报告日期Report date：2014.11.20 
第 8 页 共 9 页 
Page 8 of 9  
 
 
图11 水煮试验-14年02月批次 
Fig. 11 Poach test-14.02 
 
综上，失效件壳体注塑工艺不佳，导致材料熔接不良，内应力过大。零件插芯未作调湿处理，
吸水后膨胀，导致注塑不良零件受较大外力后开裂。 
根据以上情况，建议：1、供应商改善壳体注塑工艺；2、增加溢料井；3、设计方调整插芯与
壳体配合过盈量，改善壳体受力情况。 
供应商做出相应优化，分别将不同改进状态零件浸入有机溶剂，进行内应力测试，结果如表1
所示，改善注塑工艺、增加溢料井、减小过盈量后零件内应力集中情况明显改善。 
 
 
当前产品  
改善注塑工艺  
改善注塑工艺&增加溢料井 
未调整过盈量 
严重白痕/ 3 分钟  
无变化 OK/ 3 分钟 
轻微白痕2～3 条/ 5 分钟 
无变化 OK/ 3分钟 
轻微白痕1条/ 5分钟 
减小过盈量 
无变化 OK/ 3 分钟 
轻微白痕/ 5 分钟  
无变化 OK/ 5 分钟 
无变化 OK/ 5分钟 
表1 工艺/结构优化 
 
 
 
 
 
 
 
 


 
上海汽车中心实验室
(SAIC Center Lab) 
中国·上海·嘉定区安研路201 号 
邮编. 201804 
No. 201 Anyan Road, Jiading District,  
Shanghai, China. 
Post code :200433 
报告编号：Report number 
SCL-S-14-0302M 
委托者Requestor：王程群 
送样日期Deliver date：2014.10.22 
报告日期Report date：2014.11.20 
第 9 页 共 9 页 
Page 9 of 9  
 
检查改进后零件，注塑熔接痕已消失，进行水煮实验，如图12所示，壳体无开裂情况发生。 
 
图12 水煮试验-14年11月批次 
Fig. 12 Poach test-14.11

File: 材料工程师/SCL-S-14-0303M-AS21-PCV阀总成-龚伟.pdf.md
# SCL-S-14-0303M-AS21-PCV阀总成-龚伟.pdf

 
上海汽车中心实验室
(SAIC Center Lab) 
中国·上海·嘉定区安研路201 号 
邮编. 201804 
No. 201 Anyan Road, Jiading District,  
Shanghai, China. 
Post code :200433 
报告编号：Report number 
SCL-S-14-0303M 
委托者Requestor：周斌 
送样日期Deliver date：2014.10.17 
报告日期Report date：2014.10.30 
第 1 页 共 5 页 
Page 1 of 5  
 
 
零件号 
Part number 
12644802 
零件名称 
Part name 
PCV 阀总成 
Valve ASM-PCV 
图纸日期 
Drawing date  
2014.07.07 
零件生产日期 
Production date 
/ 
供货商 
Supplier 
美国MPC 
MPC America 
车型/项目 
Car type/project 
AS21 
 
   阶段性报告  Stage report        结论性报告 Conclusion report           测试报告 Test report 
Ⅰ.任务描述 Task description 
实验室受委托对PCV 阀总成进行失效原因分析，失效零件具体信息如下： 
As requested, QA lab has analyzed the invalid cause of valve ASM-PCV, and the information of invalid part is shown 
as following： 
零件信息：Part information 
零件名称 
Part name 
PCV 阀总成 
Valve ASM-PCV 
制造日期 
Production date 
/ 
VIN 码 
VIN number 
/ 
销售日期 
Sale date 
/ 
车辆里程数 
Car mileage 
1158 km 
销售商 
Sale agent 
广德路试车 
失效模式描述 
Invalid situation 
description 
PCV 阀开裂。 
Valve PCV crack.  
原材料信息：Raw material information 
原材料及牌号 
Raw material 
and trademark 
PA66 
原材料厂商 
Raw material producer 
/ 
散件供应商 
Part supplier 
/ 
金属热处理状态 
Metal heat treatment state 
/ 
失效零件见图1：The invalid part is shown in Fig 1.  
Ⅱ. 结论与建议 Conclusions and suggestions 
结论：1. 失效件受异常外力导致开裂。  
      2．零件材料符合技术要求。 
Conclusions:  1.The failure parts crack by abnormal external force.   
            2. Material performance of the failure parts conformed to requirements. 
建议： 1. 检查装配物流等环节。    
       2．加强对零件的保护。                               
Suggestions:  1. Check the logistic and assembly part.   
            2. Improve the protection to the part.                   
分发： 
Dispenser 
EN 周斌 
检验者： 
Identifier 
龚伟 
Gong Wei 
审核： 
Auditor 
狄春峰 
Di Chunfeng 
批准： 
Approver 
 
日期： 
Date 
2014.10.30 
日期： 
Date 
2014.10.30 
日期： 
Date 
2014.10.30 


 
上海汽车中心实验室
(SAIC Center Lab) 
中国·上海·嘉定区安研路201 号 
邮编. 201804 
No. 201 Anyan Road, Jiading District,  
Shanghai, China. 
Post code :200433 
报告编号：Report number 
SCL-S-14-0303M 
委托者Requestor：周斌 
送样日期Deliver date：2014.10.17 
报告日期Report date：2014.10.30 
第 2 页 共 5 页 
Page 2 of 5  
 
  
 
图1 失效件 
Fig. 1 Failure Part 
 
III. 测试结果 Test Results  
序号 
No. 
试验项目 
Test item 
额定值 
Requirement 
试验结果 
Test result 
评价 Evaluation 
第一次 
第二次 
合格 
qualified 
不合格 
unqualified 
I 
失效件 
 
 
1 
红外（GB/T6040-2002） 
Infrared Spectroscopy 
PA66 
PA66 
× 
 
2 
熔点（GB/T19466.3-2006） 
Melting point (℃) 
260±5 
261 
× 
 
3 
焓值（GB/T19466.3-2006） 
Enthalpy (J/g) 
/ 
47.6 
51.1 
 
 
4 
灰分 
Ash content（%） 
/ 
32.7 
 
 
II  
新件 
 
 
1 
红外（GB/T6040-2002） 
Infrared Spectroscopy 
PA66 
PA66 
× 
 
2 
熔点（GB/T19466.3-2006） 
Melting point (℃) 
260±5 
261 
× 
 
3 
焓值（GB/T19466.3-2006） 
Enthalpy (J/g) 
/ 
48.3 
51.3 
 
 
4 
灰分 
Ash content（%） 
/ 
32.8 
 
 
小结：零件材料符合技术要求。 


 
上海汽车中心实验室
(SAIC Center Lab) 
中国·上海·嘉定区安研路201 号 
邮编. 201804 
No. 201 Anyan Road, Jiading District,  
Shanghai, China. 
Post code :200433 
报告编号：Report number 
SCL-S-14-0303M 
委托者Requestor：周斌 
送样日期Deliver date：2014.10.17 
报告日期Report date：2014.10.30 
第 3 页 共 5 页 
Page 3 of 5  
 
Ⅳ. 宏观分析 Macroscopic observation 
失效说明： 
广德基地对路试车例行检查时发现缸盖罩PCV阀脱落，此脱落处采用焊接方式连接，如图2所示。 
    
图2 失效说明 
Fig. 2 Failure Instruction 
 
失效位置形貌如图3所示，脱落处两侧焊料已熔融并贴合阀体，放大断口处，焊接无明显缺陷，
是受外力导致的失效。经确认，零件工作压力较小，不足以导致失效，故零件是受来自外部的异常
外力导致的失效。 
  
图3 失效件 
Fig. 3 Failure Part 


 
上海汽车中心实验室
(SAIC Center Lab) 
中国·上海·嘉定区安研路201 号 
邮编. 201804 
No. 201 Anyan Road, Jiading District,  
Shanghai, China. 
Post code :200433 
报告编号：Report number 
SCL-S-14-0303M 
委托者Requestor：周斌 
送样日期Deliver date：2014.10.17 
报告日期Report date：2014.10.30 
第 4 页 共 5 页 
Page 4 of 5  
 
取新件模拟，破坏后检查其断口，无明显焊接缺陷，断口与失效件类似。 
   
图4 新件 
Fig. 4 New Part 
 
供应商根据技术要求，模拟其受力情况，如图5所示，产生的断裂情况与失效件类似，受力情
况如表1所示，6次拉断临界值均符合技术要求（技术要求为≥453N）。 
 
  
图5 失效模拟1 
Fig. 5 Failure Simulation 1 


 
上海汽车中心实验室
(SAIC Center Lab) 
中国·上海·嘉定区安研路201 号 
邮编. 201804 
No. 201 Anyan Road, Jiading District,  
Shanghai, China. 
Post code :200433 
报告编号：Report number 
SCL-S-14-0303M 
委托者Requestor：周斌 
送样日期Deliver date：2014.10.17 
报告日期Report date：2014.10.30 
第 5 页 共 5 页 
Page 5 of 5  
 
 
item 
试验结果（test result） 
1# 
2#   
3# 
4# 
5# 
6# 
AVG（平均值） 
test 1 
824.3N 
811.1N 
554.7N 
876.4N 
453.1N 
 1129.8N 
775N 
表1 实验数据1 
Sheet 1 Experimental Data 1 
 
供应商模拟其他受力情况，如图6所示，test 2实验中阀体脱落，与失效情况不一致，test 3、
test 4产生的失效情况与失效件类似，其受力情况见表2。根据表2可知，使零件发生失效的最小力
值约260N（test 3），建议在物流装配等环节加强对零件的保护。 
  
图6 失效模拟2 
Fig. 6 Failure Simulation 2 
item 
试验结果（test result） 
1# 
2#   
3# 
4# 
5# 
6# 
AVG（平均值） 
test 3 
330.4N 
338.6N 
260.0N 
312.2N 
308.9N 
 NA 
310N 
test 4 
550.4N 
494.2N 
510.1N 
462.1N 
524.6N 
 NA 
508N 
表2 实验数据2 
Sheet 2 Experimental Data 2

File: 材料工程师/SCL-S-14-0304M-ZP11发动机熄火-薛喜才.pdf.md
# SCL-S-14-0304M-ZP11发动机熄火-薛喜才.pdf

 
上海汽车中心实验室 
SAIC Center Lab 
中国·上海·嘉定区安研路201 号 
邮编: 201804 
No 201 Anyan road, Jiading, Shanghai ,China 
Post code: 201804 
报告编号 
Report number 
 
SCL-S-14-0304M 
委托者: 质保部 
动力总成质量科 徐伟 
Request person, dept： 
委托编号:  /  
Request number: 
送样日期: 2014.10.27 
Request date:  
报告日期: 2014.11.14 
Report date：  
第1页共25页 
 
SMPV-0.2.3-002-QA -F01 
零件号Part number 
/ 
 零件名称 
Part name 
发动机 
Engine 
图纸日期Drawing date 
/ 
零件生产日期Part production date 
/ 
 供货商 
Supplier 
/ 
车型/项目Car type/project 
ZP11/1.3BASE 
DVP 材料大纲签署日期DVP material test plan date 
/ 
阶段性报告 Interim report                结论性报告 Conclusion report          
 
Ⅰ.任务描述 Task description 
实验室受委托对发动机熄火进行失效原因分析，失效零件具体信息如下： 
As requested, SCL has analyzed the failure of engine. The information of the failed part is as following： 
零件信息：Part information 
零件名称 
Part name 
发动机 
Engine 
车制造日期 
Vehicle production date 
2013.03.26 
VIN 码 
VIN 
LSJZ14C32DS037335 
销售日期 
Sale date 
2013.10.11 
车辆里程数 
Car mileage 
11802 公里(km) 
维修站名称 
Sale agent 
昆山新亚通 
失效模式描述 
Failure circumstance  
失效详情见分析报告；The failure information was shown in the report. 
原材料信息：Raw material information 
原材料及牌号 
Raw material specification 
/ 
原材料厂商 
Raw material producer 
/ 
散件供应商 
Component supplier 
/ 
金属热处理状态 
Metal heat treatment state 
/ 
失效零件见图1~图21：The failed part is shown in figure 1~figure21.  
Ⅱ. 结论与建议 Conclusions and Suggestions 
 
结论Conclusions： 
1. 发动机熄火的主要原因是活塞撞击气门所致。从现有零件的检查结果来看，4#缸最先发生活塞撞击气门，其
他缸是后续发生的；The engine piston impacted the valve, resulting in the engine flame out. Base on the results of 
the examination, the 4# piston impacted the valve cylinder, which was first happen. The others were subsequent. 
2. 4#缸进、排气门断口皆呈现过载断裂，且气门性能都符合要求，因此可能是其他零件运行异常或气门结焦引起
活塞撞击气门。但由于收到故障件混乱且零件、信息不完整，因此，具体原因还有待分析。The 4# valves fractured, 
because of the overload and the valve performance met the requirements. Therefore, other parts might be abnormally 
operate or the valves coking, resulting in the valve piston impacting the valve. But the failed parts was disordered 
and not complete. So the special reasons should be further analysis. 
3. 与气门匹配的锁夹及弹簧座硬度、硬化层深度符合技术要求，金相正常。Hardness、harden case of spring cap and 
collets met the technical requirement. Microstructure was normal. 
建议Suggestions： 
1. 系统排查整个发动机运行情况。Check the whole engine system. 
2. 对故障车油品进行分析。Test the failed car oil.  
分发: 
Distribution 
动力总成质量科 徐伟 
检验者Author 
薛喜才 
Xuexicai 
审核Auditor 
邵百明 
Shaobaiming 
批准Approver 
 
日期Date 
2014.11.14 
日期Date 
2014.11.18 
日期Date 
2014.11.18 


 
上海汽车中心实验室 
SAIC Center Lab 
中国·上海·嘉定区安研路201 号 
邮编: 201804 
No 201 Anyan road, Jiading, Shanghai ,China 
Post code: 201804 
报告编号 
Report number 
 
SCL-S-14-0304M 
委托者: 质保部 
动力总成质量科 徐伟 
Request person, dept： 
委托编号:  /  
Request number: 
送样日期: 2014.10.27 
Request date:  
报告日期: 2014.11.14 
Report date：  
第2页共25页 
 
SMPV-0.2.3-002-QA -F01 
III. 调查结果 Investigation Results  
2014.09.06，售后一辆ZP11 1.3BASE 在行驶过程中发动机突然熄火。4S 店对故障车发动机进行了拆解，初
步检查发现：4#缸活塞已被捣碎、三个气门断裂、火花塞被打碎；2#缸活塞严重受损、一个气门断裂，还有气
门弹簧座断裂，锁夹不见。 
故障发动机返回南京动力总成质量科后再次拆解，并将发动机的部分零件如气缸盖、活塞及连杆、气门及
气门弹簧、锁夹、挺柱送至实验室进一步分析、查找失效原因。 
1. 缸盖 
  缸盖全貌见图1 所示。从图中可以看出：2#缸、4#缸对应进、排气口受损较严重，1#、3#缸进、排气口受损
较轻，其中2#、4#缸排气侧各有一个气门由于被撞弯，尚未拆解下来。 
    
 
 
 
 
 
 
 
 
 
 
 
 
 
 
 
图1  缸盖全貌 
对图1 缸盖进、排气口局部放大，具体形貌见图2 所示。由图可见： 
 
从受损程度来看，4#缸进、排气侧受损最严重，两个气门座圈被撞碎、脱落，部分气门导管断裂，撞裂碎
屑进入进、排气孔内部，零件原始受损痕迹已无法辨认。 
 
2#缸进、排气侧也有撞击痕迹，但受损相对较轻；进气侧气门座圈已被撞变形，气门断裂，部分气门导管
断裂。 
 
1#、3#缸进、排气口受损较轻，图中虚线椭圆形标示区域粘结有铝碎屑，且有撞痕；且2#缸虚线部位也
有类似的痕迹。 
 
 
 
1#缸 
2#缸 
3#缸 
4#缸 


 
上海汽车中心实验室 
SAIC Center Lab 
中国·上海·嘉定区安研路201 号 
邮编: 201804 
No 201 Anyan road, Jiading, Shanghai ,China 
Post code: 201804 
报告编号 
Report number 
 
SCL-S-14-0304M 
委托者: 质保部 
动力总成质量科 徐伟 
Request person, dept： 
委托编号:  /  
Request number: 
送样日期: 2014.10.27 
Request date:  
报告日期: 2014.11.14 
Report date：  
第3页共25页 
 
SMPV-0.2.3-002-QA -F01 
 
 
 
 
 
 
 
 
 
 
 
 
 
 
(a)1#缸                                           (b)2#缸 
 
 
 
 
 
 
 
 
 
 
 
 
 
 
(c)3#缸                                        (d)4#缸 
2. 缸体 
  图3 是南京现场反馈的缸体照片。从照片可以看出，4#缸内壁上粘有很多金属碎屑，且有捣伤痕迹，连杆发
生变形；2#缸活塞工作面有多次严重撞痕，且工作面上嵌有一脱落的气门头；1#、3#活塞受损较轻，但工作面
可见较多的金属(铝)碎屑。 
 
 
排气口 
进气口 
断裂气门 
气门座圈 
气门导管 
图2  图1 气缸盖进、排气局部放大 
断裂气门 


 
上海汽车中心实验室 
SAIC Center Lab 
中国·上海·嘉定区安研路201 号 
邮编: 201804 
No 201 Anyan road, Jiading, Shanghai ,China 
Post code: 201804 
报告编号 
Report number 
 
SCL-S-14-0304M 
委托者: 质保部 
动力总成质量科 徐伟 
Request person, dept： 
委托编号:  /  
Request number: 
送样日期: 2014.10.27 
Request date:  
报告日期: 2014.11.14 
Report date：  
第4页共25页 
 
SMPV-0.2.3-002-QA -F01 
 
 
 
 
 
 
 
 
 
 
 
 
 
 
 
 
 
 
 
 
 
 
 
 
 
 
 
 
 
 
 
 
 
 
图3  缸体 
 
4#缸 
3#缸 
2#缸 
1#缸 
断裂的气门头部 
铝碎屑 
2#缸 
1#缸 


 
上海汽车中心实验室 
SAIC Center Lab 
中国·上海·嘉定区安研路201 号 
邮编: 201804 
No 201 Anyan road, Jiading, Shanghai ,China 
Post code: 201804 
报告编号 
Report number 
 
SCL-S-14-0304M 
委托者: 质保部 
动力总成质量科 徐伟 
Request person, dept： 
委托编号:  /  
Request number: 
送样日期: 2014.10.27 
Request date:  
报告日期: 2014.11.14 
Report date：  
第5页共25页 
 
SMPV-0.2.3-002-QA -F01 
3. 进、排气系统 
  图4 为4S 店反馈的拆解照片。在发动机进气歧管及排气管中，发现活塞及活塞环金属碎屑。 
 
 
 
 
 
 
 
 
 
 
 
图4  发动机进、排气系统 
4.活塞及连杆 
  一组四个活塞及连杆全貌，见图5 所示。由图可见：1#~3#缸活塞、连杆未断裂、变形，4#缸活塞碎裂、连
杆弯曲变形。轻轻转动2#缸活塞销，发现已卡死、活塞环也无法转动。各个活塞局部形貌，见图6~图9 所示，
由图可见： 
 
1#缸活塞工作面(见图6)已被清洗，具体积碳情况已无法评判；活塞环岸部位可以观察到积碳情况，裙部
有拉伤痕迹；活塞工作面无高温燃烧痕迹，有与气门撞击痕迹，特别是图中虚线部位，活塞工作面有铝碎
屑粘结且有撞痕。 
 
2#缸活塞工作面(见图7)受损较1#缸严重，大部分已无法观察，但仍可观察到图中虚线部位及气门撞击痕
迹，该痕迹与1#缸相似。断裂的气门头部已将活塞工作面击穿，严重的撞击已导致活塞环断裂、卡死。 
 
3#缸活塞工作面(见图8)的受损情况基本与1#缸相似，连杆部位有较多的异物碰伤痕迹，可能是4#活塞碎
屑打在连杆表面所致。 
 
4#缸活塞(见图9)已撞碎，连杆弯曲变形，表面有多处擦伤痕迹。将活塞销拆解下来与1# 或3#活塞销对
比，4#活塞销接触痕迹正常，无偏载现象。 
 
 
 
 
 
 
 
 
 


 
上海汽车中心实验室 
SAIC Center Lab 
中国·上海·嘉定区安研路201 号 
邮编: 201804 
No 201 Anyan road, Jiading, Shanghai ,China 
Post code: 201804 
报告编号 
Report number 
 
SCL-S-14-0304M 
委托者: 质保部 
动力总成质量科 徐伟 
Request person, dept： 
委托编号:  /  
Request number: 
送样日期: 2014.10.27 
Request date:  
报告日期: 2014.11.14 
Report date：  
第6页共25页 
 
SMPV-0.2.3-002-QA -F01 
 
 
 
 
 
 
 
 
 
 
 
 
 
 
 
 
 
图5  活塞及连杆全貌 
 
 
 
 
 
 
 
 
 
 
 
 
 
 
 
 
 
 
(a)1#缸活塞工作面 
1#缸活塞 
2#缸活塞 
3#缸活塞 
4#缸活塞 
活塞销 
气门撞击痕迹 


 
上海汽车中心实验室 
SAIC Center Lab 
中国·上海·嘉定区安研路201 号 
邮编: 201804 
No 201 Anyan road, Jiading, Shanghai ,China 
Post code: 201804 
报告编号 
Report number 
 
SCL-S-14-0304M 
委托者: 质保部 
动力总成质量科 徐伟 
Request person, dept： 
委托编号:  /  
Request number: 
送样日期: 2014.10.27 
Request date:  
报告日期: 2014.11.14 
Report date：  
第7页共25页 
 
SMPV-0.2.3-002-QA -F01 
   
 
 
 
 
 
 
 
 
 
 
(b)1#缸活塞裙部                             (c)1#缸活塞工作面背面 
图6  1#缸活塞 
 
 
 
 
 
 
 
 
 
 
 
 
 
 
 
 
 
 
 
 
 
 
(a)2#缸活塞工作面 
活塞背面显示正
常铝合金颜色，无
高温燃烧的痕迹 
气门撞击痕迹 
铝碎屑粘结，撞击痕迹 


 
上海汽车中心实验室 
SAIC Center Lab 
中国·上海·嘉定区安研路201 号 
邮编: 201804 
No 201 Anyan road, Jiading, Shanghai ,China 
Post code: 201804 
报告编号 
Report number 
 
SCL-S-14-0304M 
委托者: 质保部 
动力总成质量科 徐伟 
Request person, dept： 
委托编号:  /  
Request number: 
送样日期: 2014.10.27 
Request date:  
报告日期: 2014.11.14 
Report date：  
第8页共25页 
 
SMPV-0.2.3-002-QA -F01 
 
 
 
 
 
 
 
 
 
 
 
 
(b)2#缸活塞环岸及裙部                          (c)2#缸活塞工作面背面 
图7  2#缸活塞 
 
 
 
 
 
 
 
 
 
(a)3#缸活塞工作面 
 
 
 
 
 
 
 
 
 
 
    (b)3#缸活塞裙部                                (c)3#缸活塞连杆：连杆表面撞痕 
图8  3#缸活塞 
气门 
活塞环断裂 
气门一次性
撞击痕迹 
铝碎屑粘结，撞击痕迹 


 
上海汽车中心实验室 
SAIC Center Lab 
中国·上海·嘉定区安研路201 号 
邮编: 201804 
No 201 Anyan road, Jiading, Shanghai ,China 
Post code: 201804 
报告编号 
Report number 
 
SCL-S-14-0304M 
委托者: 质保部 
动力总成质量科 徐伟 
Request person, dept： 
委托编号:  /  
Request number: 
送样日期: 2014.10.27 
Request date:  
报告日期: 2014.11.14 
Report date：  
第9页共25页 
 
SMPV-0.2.3-002-QA -F01 
 
 
 
 
 
 
 
 
 
 
 
 
 
 
 
 
 
 
图9   4#缸活塞及连杆 
5. 连杆轴瓦 
  1#~4#缸连杆轴瓦均有不同程度的磨损痕迹，但磨损较轻，轴瓦表面无过热、严重拉瓦现象，见图10 所示。
轴瓦表面的磨痕可能是发动机故障中后期由于其他磨削颗粒如活塞碎屑进入轴瓦，形成的磨损痕迹。 
 
 
 
 
 
 
 
 
 
 
 
 
 
图10  连杆轴瓦 
1#缸活塞销 
4#缸活塞销 


 
上海汽车中心实验室 
SAIC Center Lab 
中国·上海·嘉定区安研路201 号 
邮编: 201804 
No 201 Anyan road, Jiading, Shanghai ,China 
Post code: 201804 
报告编号 
Report number 
 
SCL-S-14-0304M 
委托者: 质保部 
动力总成质量科 徐伟 
Request person, dept： 
委托编号:  /  
Request number: 
送样日期: 2014.10.27 
Request date:  
报告日期: 2014.11.14 
Report date：  
第10页共25页 
 
SMPV-0.2.3-002-QA -F01 
6. 凸轮轴轴瓦 
图11 为南京现场工程师反馈的凸轮轴轴瓦表面接触痕迹，从照片上未发现严重的拉瓦痕迹。 
 
 
 
 
 
 
 
 
 
 
 
 
 
 
 
 
 
 
图11  凸轮轴轴瓦 
7. 正时链轮及链条 
图12~图13 是4S 店反馈的拆解照片。从照片上看，正时油漆标识还在，未出现异常；正时链条与新零件对
比，未发现明显变长。 
 
 
 
 
 
 
 
 
 
 
 
图12  发动机正时链轮及凸轮轴 
2#缸

File: 材料工程师/SCL-S-14-0305M- AP13 - 天窗总成-白云岭.pdf.md
# SCL-S-14-0305M- AP13 - 天窗总成-白云岭.pdf

 
上海汽车中心实验室 
SAIC Center Lab 
中国·上海·嘉定区安研路201 号 
邮编: 201804 
No 201 Anyan road, Jiading, Shanghai ,China 
Post code: 201804 
报告编号 
Report number 
 
SCL-S-14-0305M 
委托者:  SQE 易熙 
Request person, dept： 
委托编号:  /  
Request number: 
送样日期:  2014.10.23 
Request date:  
报告日期:  2014.10.28 
Report date：第 1 页 共 6 页 
 
SMPV-0.2.3-002-QA -F01 
零件号Part number 
10087919 
 零件名称 
Part name 
玻璃组合—天窗总成 
图纸日期Drawing date 
/ 
零件生产日期Part production date 
/ 
 供货商 
Supplier 
爱信（无锡） 
车型/项目Car type/project 
AP13 
DVP 材料大纲签署日期DVP material test plan date 
/ 
阶段性报告  Stage report                结论性报告 Conclusion report 
 
Ⅰ.任务描述 Task description 
实验室受委托对玻璃组合—天窗总成进行失效原因分析，失效零件具体信息如下： 
As requested, SCL has analyzed the failure of the part. The information of the failed part is as following： 
零件信息：Part information 
零件名称 
Part name 
玻璃组合—天窗总成 
制造日期 
Production date 
/ 
VIN/车/发动机号码
car/engine no 
A14SNT307 
失效日期 
· 
/ 
车辆里程数/测试寿命 
Car mileage/Test life 
19902 公里km    
失效地点 
Location 
广德试验基地 
失效模式描述 
Failure circumstance description 
AP13 NSE 项目在广德进行ADE 试验，试验车A14SNT307(PP)在试验中发现天窗异响，
检查发现天窗玻璃左右两侧到导轨的前安装支架都完全裂开。 
车辆里程：19902km；试验里程：15717km；试验进度：94%。 
原材料信息：Raw material information 
原材料及牌号 
Raw material specification 
SPCC  t=1.00   Q/BQB402-2009 
原材料厂商 
Raw material producer 
宝钢 
散件供应商 
Component supplier 
/ 
金属热处理状态 
Metal heat treatment state 
/ 
失效零件见图1：The failed part is shown in figure 1.  
 
Ⅱ. 结论与建议 Conclusions and suggestions 
 
结论Conclusions： 
1、 失效件属疲劳断裂。 
The part failured belong to fatigue fracture. 
2、失效件的材料性能未发现异常。 
The material properties of the part were nomal.  
建议Suggestions： 
1、 建议系统排查零件的拆装过程质量及试验过程。 
Recommended System investigation assembly process quality during testing and testing process. 
2、 校核失效件的实际受力情况。 
Checking the actual force of the part. 
 
分发： 
Distribution 
 SQE 易熙 
检验者Author 
白云岭   
Bai Yunling 
审核Auditor 
邵百明 
Shao Baiming 
批准Approver 
 
日期Date 
2014.10.28 
日期Date 
2014.10.30 
日期Date 
2014.10.30 


 
上海汽车中心实验室 
SAIC Center Lab 
中国·上海·嘉定区安研路201 号 
邮编: 201804 
No 201 Anyan road, Jiading, Shanghai ,China 
Post code: 201804 
报告编号 
Report number 
 
SCL-S-14-0305M 
委托者:  SQE 易熙 
Request person, dept： 
委托编号:  /  
Request number: 
送样日期:  2014.10.23 
Request date:  
报告日期:  2014.10.28 
Report date：第 2 页 共 6 页 
 
SMPV-0.2.3-002-QA -F01 
III. 测试结果 Test Results  
一、 宏观观察： 
1、 收到委托者提供的实物形貌见图1.。 
2、 对4 个支架位置进行人为编号，编号顺序见图1。失效件共有4 个冲压支架，其中位于前端的3 号和4 
号两个支架断裂（如图1 中红色方框所示），断裂位置均位于冲压弯折的R 角处，见图2a、2b；位于 
后端的1 号和2 号两个支架已向R 角内侧弯曲，见图2c、2d；失效件的前端和后端在同一面各有一处
擦伤的痕迹，见图2e、2f。 
 
 
图1 失效件实物形貌 
   
1 
4 
3 
2 
前 端 
后 端 
全新零件 


 
上海汽车中心实验室 
SAIC Center Lab 
中国·上海·嘉定区安研路201 号 
邮编: 201804 
No 201 Anyan road, Jiading, Shanghai ,China 
Post code: 201804 
报告编号 
Report number 
 
SCL-S-14-0305M 
委托者:  SQE 易熙 
Request person, dept： 
委托编号:  /  
Request number: 
送样日期:  2014.10.23 
Request date:  
报告日期:  2014.10.28 
Report date：第 3 页 共 6 页 
 
SMPV-0.2.3-002-QA -F01 
 
   
 
 
 
 
 
 
 
 
 
 
 
 
 
 
 
 
 
 
 
 
 
 
 图2  失效件宏观观察 
 
2f 
2e 
2d 
2a 
2b 
2c 


 
上海汽车中心实验室 
SAIC Center Lab 
中国·上海·嘉定区安研路201 号 
邮编: 201804 
No 201 Anyan road, Jiading, Shanghai ,China 
Post code: 201804 
报告编号 
Report number 
 
SCL-S-14-0305M 
委托者:  SQE 易熙 
Request person, dept： 
委托编号:  /  
Request number: 
送样日期:  2014.10.23 
Request date:  
报告日期:  2014.10.28 
Report date：第 4 页 共 6 页 
 
SMPV-0.2.3-002-QA -F01 
二、 断口观察： 
1、 宏观观察，3 号和4 号宏观形貌基本一致，典型宏观形貌（3 号断口）见图3a，可以判断该断口为疲劳
断裂，疲劳源如图中红色箭头所示，但通过断口观察判断最右侧红色箭头所示的位置最先开裂。 
2、 使用扫描电镜对3 号断口进行观察，疲劳源处未发现原始缺陷，在疲劳扩展区发现疲劳条带，见图3b，
疲劳扩展方向如图中黄色虚线所示。 
 
 
 
 
图3  断口形貌观察  SEM 
3a 
3b 


 
上海汽车中心实验室 
SAIC Center Lab 
中国·上海·嘉定区安研路201 号 
邮编: 201804 
No 201 Anyan road, Jiading, Shanghai ,China 
Post code: 201804 
报告编号 
Report number 
 
SCL-S-14-0305M 
委托者:  SQE 易熙 
Request person, dept： 
委托编号:  /  
Request number: 
送样日期:  2014.10.23 
Request date:  
报告日期:  2014.10.28 
Report date：第 5 页 共 6 页 
 
SMPV-0.2.3-002-QA -F01 
三、 理化分析： 
对断裂失效件和供应商处现生产的库存原材料进行材料性能测试分析，详细结果见下表。 
表1 
序号 
No. 
试验项目 
Test item 
额定值 
Requirement 
试验结果 
Test result 
评价 Evaluation 
合格 
qualified 
不合格 
unqualified 
1 
失效件 
 
 
 
 
1.1 
化学成分/ SPCC 
Q/BQB402-2009 
 
 
 
 
C 
≤0.15 
0.012 
X 
 
 
Mn 
≤0.60 
0.14 
X 
 
 
P 
≤0.10 
0.0052 
X 
 
 
S 
≤0.025 
0.0041 
X 
 
1.2 
硬度/ HV 
/ 
89、95、88 
/ 
 
1.3 
抗拉强度 
≥270MPa 
/ 
/ 
 
1.4 
零件拉伸强度 
/ 
317、339、314   1 
/ 
 
1.5 
板厚 
t=1.0±0.05 
0.97、0.98、0.98 
（图4） 
X 
 
1.6 
金相组织 
/ 
铁素体+渗碳体 
（图5） 
/ 
 
2 
库存原材料 
 
 
 
 
2.1 
化学成分/ SPCC 
Q/BQB402-2009 
 
 
 
 
C 
≤0.15 
0.010 
X 
 
 
Mn 
≤0.60 
0.11 
X 
 
 
P 
≤0.10 
0.0090 
X 
 
 
S 
≤0.025 
0.0036 
X 
 
2.2 
硬度/ HV 
/ 
88、86、83 
/ 
 
2.3 
抗拉强度 
≥270MPa 
298、296、295 
X 
 
2.4 
断后伸长率 
≥37% 
40.0、40.5、39.5 
X 
 
2.5 
板厚 
t=1.0±0.05 
0.99、0.99、0.99 
（图6） 
X 
 
2.6 
金相组织 
/ 
铁素体+渗碳体 
（图7） 
/ 
 
说明：1、该拉伸强度由硬度转换而来（插入法），转换标准为GB/T1172-1999。 
 
 
图4 板材厚度  50X                             图5 金相组织  500X 


 
上海汽车中心实验室 
SAIC Center Lab 
中国·上海·嘉定区安研路201 号 
邮编: 201804 
No 201 Anyan road, Jiading, Shanghai ,China 
Post code: 201804 
报告编号 
Report number 
 
SCL-S-14-0305M 
委托者:  SQE 易熙 
Request person, dept： 
委托编号:  /  
Request number: 
送样日期:  2014.10.23 
Request date:  
报告日期:  2014.10.28 
Report date：第 6 页 共 6 页 
 
SMPV-0.2.3-002-QA -F01 
 
 
图6 原材料板厚  50X                             图7 原材料金相组织  500X 
 
四、 背景调查： 
1、 在该路试试验中（ADE），路试人员会模拟用户使用，大概一天开关10~15 次。 
2、 经与路试工程师和供应商确认，该路式车辆在路试过程中天窗总成在试验场有过两次更换零件的拆装过程，
但失效部分的玻璃组合没有更换过，一直沿用至断裂失效。 
日期 
更换序号 
更换内容 
试验里程 
试验进度 
2014/8/8 
DT-AP13-528 
更换天窗总成拆解零件分
析原因 
2675.2 
8.00% 
2014/8/28 
DT-AP13-560 
更换天窗密封条排查TIR 
6855.2 
20.51%

File: 材料工程师/SCL-S-14-0306M-ZP11-风窗洗涤泵壶总成-龚伟.pdf.md
# SCL-S-14-0306M-ZP11-风窗洗涤泵壶总成-龚伟.pdf

 
上海汽车中心实验室
(SAIC Center Lab) 
中国·上海·嘉定区安研路201 号 
邮编. 201804 
No. 201 Anyan Road, Jiading District,  
Shanghai, China. 
Post code :200433 
报告编号：Report number 
SCL-S-14-0306M 
委托者Requestor：曹晓俊 
送样日期Deliver date：2014.10.27 
报告日期Report date：2014.11.11 
第 1 页 共 5 页 
Page 1 of 5  
 
零件号 
Part number 
10098727 
零件名称 
Part name 
风窗洗涤泵壶总成 
Container& Pump ASSY-W/SCR WSH 
图纸日期 
Drawing date  
2012.05.08 
零件生产日期 
Production date 
/ 
供货商 
Supplier 
宁波恒帅 
Hengshuai Ningbo 
车型/项目 
Car type/project 
ZP11 
 
   阶段性报告  Stage report        结论性报告 Conclusion report           测试报告 Test report 
Ⅰ.任务描述 Task description 
实验室受委托对风窗洗涤泵壶总成进行失效原因分析，失效零件具体信息如下： 
As requested, QA lab has analyzed the invalid cause of container& pump ASSY-W/SCR WSH, and the 
information of invalid part is shown as following： 
零件信息：Part information 
零件名称 
Part name 
风窗洗涤泵壶总成 
Container&Pump ASSY-W/SCR 
WSH 
制造日期 
Production date 
/ 
VIN 码 
VIN number 
/ 
销售日期 
Sale date 
/ 
车辆里程数 
Car mileage 
0 km 
销售商 
Sale agent 
/ 
失效模式描述 
Invalid situation 
description 
焊接处开裂。 
Welding position crack. 
原材料信息：Raw material information 
原材料及牌号 
Raw material 
and trademark 
PPB-M02 
J340 
原材料厂商 
Raw material producer 
扬子石化 
散件供应商 
Part supplier 
/ 
金属热处理状态 
Metal heat treatment state 
/ 
失效零件见图1：The invalid part is shown in Fig 1.  
Ⅱ. 结论与建议 Conclusions and suggestions 
结论： 1. 失效件焊接工艺不佳。            
2. 失效件材料符合技术要求。 
Conclusions:  1. The weld part was poor. 
2. Material performance of the failure parts conformed to requirements. 
建议： 1. 供应商加强对焊接环节的管控。   
Suggestions:  1. Supplier improves the management and control of the weld part. 
分发： 
Dispenser 
QA 曹晓俊 
检验者： 
Identifier 
龚伟 
Gong Wei 
审核： 
Auditor 
狄春峰 
Di Chunfeng 
批准： 
Approver 
 
日期： 
Date 
2014.11.12 
日期： 
Date 
2014.11.12 
日期： 
Date 
2014.11.12 
 
 


 
上海汽车中心实验室
(SAIC Center Lab) 
中国·上海·嘉定区安研路201 号 
邮编. 201804 
No. 201 Anyan Road, Jiading District,  
Shanghai, China. 
Post code :200433 
报告编号：Report number 
SCL-S-14-0306M 
委托者Requestor：曹晓俊 
送样日期Deliver date：2014.10.27 
报告日期Report date：2014.11.11 
第 2 页 共 5 页 
Page 2 of 5  
 
 
图1 失效件 
Fig. 1 Failure Part 
 
III. 测试结果 Test Results  
序
号 
No. 
试验项目 
Test item 
额定值 
Requirement 
试验结果 
Test result 
评价 Evaluation 
第一次 
第二次 
合格 
qualified 
不合格 
unqualified 
I 
失效件 
 
 
1 
红外（GB/T6040-2002） 
Infrared Spectroscopy 
PPB-M02 
PP 
× 
 
2 
熔点（GB/T19466.3-2006） 
Melting point (℃) 
165±5 
164 
× 
 
3 
焓值（GB/T19466.3-2006） 
Enthalpy (J/g) 
/ 
76.9 
87.3 
 
 
II 
新件 
 
 
1 
红外（GB/T6040-2002） 
Infrared Spectroscopy 
PPB-M02 
PP 
× 
 
2 
熔点（GB/T19466.3-2006） 
Melting point (℃) 
165±5 
164 
× 
 
3 
焓值（GB/T19466.3-2006） 
Enthalpy (J/g) 
/ 
76.2 
86.9 
 
 
III 
新件 
 
 
1 
红外（GB/T6040-2002） 
Infrared Spectroscopy 
PPB-M02 
PP 
× 
 


 
上海汽车中心实验室
(SAIC Center Lab) 
中国·上海·嘉定区安研路201 号 
邮编. 201804 
No. 201 Anyan Road, Jiading District,  
Shanghai, China. 
Post code :200433 
报告编号：Report number 
SCL-S-14-0306M 
委托者Requestor：曹晓俊 
送样日期Deliver date：2014.10.27 
报告日期Report date：2014.11.11 
第 3 页 共 5 页 
Page 3 of 5  
 
序
号 
No. 
试验项目 
Test item 
额定值 
Requirement 
试验结果 
Test result 
评价 Evaluation 
第一次 
第二次 
合格 
qualified 
不合格 
unqualified 
2 
熔点（GB/T19466.3-2006） 
Melting point (℃) 
165±5 
162 
× 
 
3 
焓值（GB/T19466.3-2006） 
Enthalpy (J/g) 
/ 
75.9 
84.1 
 
 
小结：零件材料符合技术要求。 
 
 
 
 
 
 
 
 
 
 
 
 
 
 
 
 
 
 
 
 


 
上海汽车中心实验室
(SAIC Center Lab) 
中国·上海·嘉定区安研路201 号 
邮编. 201804 
No. 201 Anyan Road, Jiading District,  
Shanghai, China. 
Post code :200433 
报告编号：Report number 
SCL-S-14-0306M 
委托者Requestor：曹晓俊 
送样日期Deliver date：2014.10.27 
报告日期Report date：2014.11.11 
第 4 页 共 5 页 
Page 4 of 5  
 
Ⅳ. 宏观分析 Macroscopic observation 
失效件状态如图2所示，左侧存在应力发白痕迹，耳部存在一道压痕，焊接处存在较大的缝隙，
与新件存在明显差异，推断是由于焊接工艺不佳所导致的。 
  
图2 失效件 
Fig. 2 Failure Part 
 
 
 
 
 
 
 
 
 
 
 


 
上海汽车中心实验室
(SAIC Center Lab) 
中国·上海·嘉定区安研路201 号 
邮编. 201804 
No. 201 Anyan Road, Jiading District,  
Shanghai, China. 
Post code :200433 
报告编号：Report number 
SCL-S-14-0306M 
委托者Requestor：曹晓俊 
送样日期Deliver date：2014.10.27 
报告日期Report date：2014.11.11 
第 5 页 共 5 页 
Page 5 of 5  
 
在供应商生产现场检查焊接工艺，焊接问题主要在如图3所示环节。根据失效件情况，模拟壶
体耳部未安装于定位孔即进行焊接。焊接后状态如图所示，与失效件类似，故失效件是由于壶体耳
部未正确安装于定位孔即进行焊接所导致的失效。 
  
图3 焊接缺陷 
Fig. 3 Weld Flaw

File: 材料工程师/SCL-S-14-0307M-IS12-溢流管三通-龚伟.pdf.md
# SCL-S-14-0307M-IS12-溢流管三通-龚伟.pdf

 
上海汽车中心实验室
(SAIC Center Lab) 
中国·上海·嘉定区安研路201 号 
邮编. 201804 
No. 201 Anyan Road, Jiading District,  
Shanghai, China. 
Post code :200433 
报告编号：Report number 
SCL-S-14-0307M 
委托者Requestor：黄海钧 
送样日期Deliver date：2014.10.22 
报告日期Report date：2014.10.30 
第 1 页 共 5 页 
Page 1 of 5  
 
零件号 
Part number 
10064744 
零件名称 
Part name 
溢流管三通 
Pipe T 
图纸日期 
Drawing date  
2011.01.27 
零件生产日期 
Production date 
/ 
供货商 
Supplier 
阔丹凌云 
Kuodan Lingyun 
车型/项目 
Car type/project 
IS12 
 
   阶段性报告  Stage report        结论性报告 Conclusion report           测试报告 Test report 
Ⅰ.任务描述 Task description 
实验室受委托对溢流管三通进行失效原因分析。此失效件系第二次送样，第一次送样失效报告见：
SCL-S-13-0366M 
As requested, QA lab has analyzed the invalid cause of pipe T. This is the second sample, and the first report is 
SCL-S-13-0366M. 
零件信息：Part information 
零件名称 
Part name 
溢流管三通 
Pipe T 
制造日期 
Production date 
/ 
VIN 码 
VIN number 
/ 
销售日期 
Sale date 
/ 
车辆里程数 
Car mileage 
/ 
销售商 
Sale agent 
/ 
失效模式描述 
Invalid situation 
description 
溢流管三通开裂。 
Pipe T fractured。 
原材料信息：Raw material information 
原材料及牌号 
Raw material 
and trademark 
PA12 
VESTAMID LX9008 
原材料厂商 
Raw material producer 
德固萨 
散件供应商 
Part supplier 
凌云机电 
金属热处理状态 
Metal heat treatment state 
/ 
失效零件见图1：The invalid part is shown in Fig 1.  
Ⅱ. 结论与建议 Conclusions and suggestions 
结论： 1. 失效件疲劳断裂。  
2. 零件材料不符合技术要求。  
Conclusions:  1.The fracture part fatigue damaged.  
2. Material performance of part didn’t conform to requirements.     
建议： 1.责令供应商对材料问题做出解释并整改。 
Suggestions:  1. Let supplier explain the material problem and rectify. 
        
分发： 
Dispenser 
QA  黄海钧 
检验者： 
Identifier 
龚伟  
Gong Wei     
审核： 
Auditor 
狄春峰 
Di Chunfeng 
批准： 
Approver 
 
日期： 
Date 
2014.10.30 
日期： 
Date 
2014.10.30 
日期： 
Date 
2014.10.30 
 


 
上海汽车中心实验室
(SAIC Center Lab) 
中国·上海·嘉定区安研路201 号 
邮编. 201804 
No. 201 Anyan Road, Jiading District,  
Shanghai, China. 
Post code :200433 
报告编号：Report number 
SCL-S-14-0307M 
委托者Requestor：黄海钧 
送样日期Deliver date：2014.10.22 
报告日期Report date：2014.10.30 
第 2 页 共 5 页 
Page 2 of 5  
 
  
图1 失效件 
Fig. 1 Failure Part 
III. 测试结果 Test Results  
序
号 
No. 
试验项目 
Test item 
额定值 
Requirement 
试验结果 
Test result 
评价 Evaluation 
第一次 
第二次 
合格 
qualified 
不合格 
unqualified 
I 
失效件① 
 
 
1 
红外（GB/T6040-2002） 
Infrared Spectroscopy 
PA12 
PA 
× 
 
2 
熔点（GB/T19466.3-2006） 
Melting point (℃) 
175±5 
无 
 
× 
3 
焓值（GB/T19466.3-2006） 
Enthalpy (J/g) 
/ 
无 
无 
 
× 
II 
失效件② 
 
 
1 
红外（GB/T6040-2002） 
Infrared Spectroscopy 
PA12 
PA 
× 
 
2 
熔点（GB/T19466.3-2006） 
Melting point (℃) 
175±5 
无 
 
× 


 
上海汽车中心实验室
(SAIC Center Lab) 
中国·上海·嘉定区安研路201 号 
邮编. 201804 
No. 201 Anyan Road, Jiading District,  
Shanghai, China. 
Post code :200433 
报告编号：Report number 
SCL-S-14-0307M 
委托者Requestor：黄海钧 
送样日期Deliver date：2014.10.22 
报告日期Report date：2014.10.30 
第 3 页 共 5 页 
Page 3 of 5  
 
序
号 
No. 
试验项目 
Test item 
额定值 
Requirement 
试验结果 
Test result 
评价 Evaluation 
第一次 
第二次 
合格 
qualified 
不合格 
unqualified 
3 
焓值（GB/T19466.3-2006） 
Enthalpy (J/g) 
/ 
无 
无 
 
× 
Ⅲ 
失效件③ 
 
 
1 
红外（GB/T6040-2002） 
Infrared Spectroscopy 
PA12 
PA 
× 
 
2 
熔点（GB/T19466.3-2006） 
Melting point (℃) 
175±5 
无 
 
× 
3 
焓值（GB/T19466.3-2006） 
Enthalpy (J/g) 
/ 
无 
无 
 
× 
Ⅳ 
失效件④ 
 
 
1 
红外（GB/T6040-2002） 
Infrared Spectroscopy 
PA12 
PA 
× 
 
2 
熔点（GB/T19466.3-2006） 
Melting point (℃) 
175±5 
无 
 
× 
3 
焓值（GB/T19466.3-2006） 
Enthalpy (J/g) 
/ 
无 
无 
 
× 
Ⅴ 
新件 
 
 
1 
红外（GB/T6040-2002） 
Infrared Spectroscopy 
PA12 
PA 
× 
 
2 
熔点（GB/T19466.3-2006） 
Melting point (℃) 
175±5 
175 
× 
 
3 
焓值（GB/T19466.3-2006） 
Enthalpy (J/g) 
/ 
48.9 
59.4 
 
 
Ⅵ 
粒料 
 
 
1 
红外（GB/T6040-2002） 
Infrared Spectroscopy 
PA12 
PA 
× 
 
2 
熔点（GB/T19466.3-2006） 
Melting point (℃) 
175±5 
174 
× 
 
3 
焓值（GB/T19466.3-2006） 
Enthalpy (J/g) 
/ 
43.6 
57.8 
 
 
小结：失效件材料不符合技术要求。 


 
上海汽车中心实验室
(SAIC Center Lab) 
中国·上海·嘉定区安研路201 号 
邮编. 201804 
No. 201 Anyan Road, Jiading District,  
Shanghai, China. 
Post code :200433 
报告编号：Report number 
SCL-S-14-0307M 
委托者Requestor：黄海钧 
送样日期Deliver date：2014.10.22 
报告日期Report date：2014.10.30 
第 4 页 共 5 页 
Page 4 of 5  
 
Ⅳ. 宏观分析 Macroscopic observation 
 
失效件①状态如图2所示，断裂起始位置位于零件内侧，属典型的疲劳断裂形式，断口方向自内
向外扩展。 
 
图2 失效件① 
Fig. 2 Failure Part ① 
 
失效件②状态如图3所示，A图外侧已凹陷，检查内侧，无开裂痕迹，未失效；B图呈疲劳断裂
形式，失效位置与失效件①相同。 
 
图3 失效件② 
Fig. 3 Failure Part ② 
 


 
上海汽车中心实验室
(SAIC Center Lab) 
中国·上海·嘉定区安研路201 号 
邮编. 201804 
No. 201 Anyan Road, Jiading District,  
Shanghai, China. 
Post code :200433 
报告编号：Report number 
SCL-S-14-0307M 
委托者Requestor：黄海钧 
送样日期Deliver date：2014.10.22 
报告日期Report date：2014.10.30 
第 5 页 共 5 页 
Page 5 of 5  
 
失效件③状态如图4所示，与失效件①相同的位置存在细微的裂纹。 
 
图4 失效件③ 
Fig. 4 Failure Part ③ 
 
失效件④状态如图5所示，剖开断口，与失效件①类似，属疲劳断裂形式，断口方向自内向外
扩展。 
 
图5 失效件④ 
Fig. 5 Failure Part ④ 
 
根据4件失效件情况可以确认，失效位置位于同一处。由于失效件材料不符合技术要求，在受
到三通管内部压力的反复作用时，容易导致疲劳断裂。

File: 材料工程师/SCL-S-14-0308M-AP13-后减振器-邵百明.pdf.md
# SCL-S-14-0308M-AP13-后减振器-邵百明.pdf

 
上海汽车中心实验室 
SAIC Center Lab 
中国·上海·嘉定区安研路201 号 
邮编：201804 
No 201 Anyan road, Jiading, Shanghai China 
Post code: 201804 
报告编号 
Report number 
 
SCL-S-14-0308M 
委托者:  底盘 刘宜高 
Request person, dept： 
委托编号:  /  
Request number: 
送样日期:  2014.10.15 
Request date:  
报告日期:  2014.11.03 
Report date：  
第1 页共7 页 
 
SMPV-0.2.3-002-QA -F01 
零件号Part number 
10207492 
 零件名称 
Part name 
后减振器 
Rear Damper Assy. 
图纸日期Drawing date 
/ 
零件生产日期Part production date 
/ 
 供货商 
Supplier 
淅川减振器厂 
车型/项目Car type/project 
AP13 
DVP 材料大纲签署日期DVP material test plan date 
/ 
阶段性报告 Interim report                结论性报告 Conclusion report          
 
Ⅰ.任务描述 Task description 
实验室受委托对后减振器总成进行失效原因分析，失效零件具体信息如下： 
As requested, SCL has analyzed the failure of the rear damper Assy. The information of the failed part is as following： 
零件信息：Part information 
零件名称 
Part name 
后减振器总成 
Rear Damper Assy. 
车制造日期 
Vehicle production date 
/ 
VIN 码 
VIN 
/ 
销售日期 
Sale date 
/ 
车辆里程数/测试寿命 
Car mileage/Test life 
15884km （75% ADE 试验） 
维修站名称 
Sale agent 
/ 
失效模式描述 
Failure circumstance  
在广德进行ADE 试验时，左后减振器出现漏油。The left rear damper of the AP13 finished the 75% 
ADE experiment was leaking.  
原材料信息：Raw material information 
原材料及牌号 
Raw material specification 
/ 
原材料厂商 
Raw material producer 
/ 
散件供应商 
Component supplier 
/ 
金属热处理状态 
Metal heat treatment state 
/ 
失效零件见图1~5：The failed part is shown in figure 1~5.  
Ⅱ. 结论与建议 Conclusions and Suggestions 
结论Conclusions： 
（1）减振器漏油是由于异物引起活塞杆与油封出现异常磨损所致；同时，该异物导致活塞包胶磨损和断裂。The 
leaking of the damper was caused by the abnormal wear between the piston and the rod which is because of the abnormal 
material; and at the same time, the abnormal material made the cover rubber worn and broken. 
（2）油封的硬度正常；The hardness of the oil seal is normal.  
（3）活塞杆直径符合要求，圆度正常；材料芯部硬度高于原材料的要求；Cr 层偏厚；其它各项指标符合要求。
The dia. meets the requirement and the circular degree is normal; the core hardness of the material is higher than the raw 
material requirement; the Cr layer thickness is over the requirement and the other items meet the requirements. 
建议Suggestions： 
（1）检查类似试验中后减振器的磨损情况。Check the wear of the rear dampers which went through the similar 
experiment.  
（2）关注原材料的硬度和Cr 层厚度，确保符合技术要求。Pay attention the hardness of the raw material and the Cr 
layer thickness and ensure they meet the technology requirement. 
分发: 
Distribution 
底盘 刘宜高 
检验者Author 
邵百明 
Shao Baiming 
审核Auditor 
邵百明 
Shao Baiming 
批准Approver 
 
日期Date 
2014.11.03 
日期Date 
2014.11.03 
日期Date 
2014.11.03 


 
上海汽车中心实验室 
SAIC Center Lab 
中国·上海·嘉定区安研路201 号 
邮编：201804 
No 201 Anyan road, Jiading, Shanghai China 
Post code: 201804 
报告编号 
Report number 
 
SCL-S-14-0308M 
委托者:  底盘 刘宜高 
Request person, dept： 
委托编号:  /  
Request number: 
送样日期:  2014.10.15 
Request date:  
报告日期:  2014.11.03 
Report date：  
第2 页共7 页 
 
SMPV-0.2.3-002-QA -F01 
III. 调查结果 Investigation Results  
 
    AP13 在广德进行ADE 试验，行驶15884km，完成进度的75%时，出现漏油，等级为3 级。收到的失
效件如图1 所示。 
 
 
图1 收到的失效件 
 
 活塞杆与油封唇接触的区域有明显的纵向磨粒磨损的痕迹，如图2 所示；与此同时，在油封的唇部也
发现有明显磨损的沟槽，如图3 所示。不难看出，该磨损是由于外来粒子存在于油封唇与活塞杆之间所致；
异常的磨损最终导致油封发生泄漏。 
 
 
 
图2 活塞杆表面磨损情况 
 
磨损区域 


 
上海汽车中心实验室 
SAIC Center Lab 
中国·上海·嘉定区安研路201 号 
邮编：201804 
No 201 Anyan road, Jiading, Shanghai China 
Post code: 201804 
报告编号 
Report number 
 
SCL-S-14-0308M 
委托者:  底盘 刘宜高 
Request person, dept： 
委托编号:  /  
Request number: 
送样日期:  2014.10.15 
Request date:  
报告日期:  2014.11.03 
Report date：  
第3 页共7 页 
 
SMPV-0.2.3-002-QA -F01 
 
（a）内侧油封唇 
 
（b）外侧油封唇 
图3 油封 
 
    内工作缸如图4 所示。内工作面在活塞运动的区域可以看见纵向的磨损痕迹；这是磨粒磨损所致；中
间区域具有无规则的划痕和磕碰伤。 
该零件在送实验室之前，已完成了拆解。为了分析这些划痕和磕碰形成的时间是在总成路试之前还是
失效拆解之后，对这些痕迹作了进一步的放大观察，相关的照片如图4（c）~（d）。如果深的磕碰和划痕
在总成实验之前，那么堆积的金属会在后期被磨损掉或者留下纵向的划痕；如果是在拆解之后形成的，堆
积的金属容易被保存下来，且会比较高。图4（c）和（d）显示个别圆周方向的划痕或磕碰伤，将纵向的
划痕切断，且保留了明显的金属堆积，这表明该痕迹是后期磕碰形成的；此外，内工作缸内部在装配之前
出现该异常痕迹的可能性较小。基于上述检测与分析：可以排除工作缸内部损伤导致异常磨损发生的可能
性。 
内侧 
密封唇 
外侧 
密封唇 


 
上海汽车中心实验室 
SAIC Center Lab 
中国·上海·嘉定区安研路201 号 
邮编：201804 
No 201 Anyan road, Jiading, Shanghai China 
Post code: 201804 
报告编号 
Report number 
 
SCL-S-14-0308M 
委托者:  底盘 刘宜高 
Request person, dept： 
委托编号:  /  
Request number: 
送样日期:  2014.10.15 
Request date:  
报告日期:  2014.11.03 
Report date：  
第4 页共7 页 
 
SMPV-0.2.3-002-QA -F01 
 
（a）工作区 均匀磨损                  （b）局部放大  磨损，划痕，磕碰伤 
 
（c）局部痕迹 1                                   （d）局部痕迹 2      
图4  工作缸磨损情况 
   活塞头部如图5 所示。一侧磨损严重，变薄，最终出现了断裂；在其它区域可以发现明显的纵向痕迹。
由此来看，包胶的断裂也与异物的磨损有关。异物的存在一方面导致局部出现严重的磨损，变薄，另一方
面导致活塞包胶局部承受的摩擦力增加。这两点综合作用导致了包胶的断裂。 
 
图5 活塞的包胶 
 


 
上海汽车中心实验室 
SAIC Center Lab 
中国·上海·嘉定区安研路201 号 
邮编：201804 
No 201 Anyan road, Jiading, Shanghai China 
Post code: 201804 
报告编号 
Report number 
 
SCL-S-14-0308M 
委托者:  底盘 刘宜高 
Request person, dept： 
委托编号:  /  
Request number: 
送样日期:  2014.10.15 
Request date:  
报告日期:  2014.11.03 
Report date：  
第5 页共7 页 
 
SMPV-0.2.3-002-QA -F01 
从上述的检测来看：后减振漏油是由于异物导致活塞杆与油封出现异常磨损所致；同时，该异物也引
起了包胶的异常磨损和断裂。 
由于在送样之前，未保留相关的油液，因此无法对异物进行鉴别。该异物可能来自外界砂土，也可能
来由于减振器内部清洁度不良所致。 
 
材料和尺寸检测  Material and Dimension Test 
     材料和尺寸的相关检测结果如表1 所示。由表可见： 
 
基于以往的数据，油封的硬度正常。 
 
活塞杆基体硬度高于原材料的要求；Cr 层偏厚；其它各项指标符合要求。 
 
活塞杆的直径和圆度符合要求。 
 
表1 相关材料检测结果 
序号 
No. 
试验项目 
Test item 
额定值 
Requirement 
试验结果 
Test result 
评价 Evaluation 
合格 
qualified 
不合格 
unqualified 
1 
油封硬度 
/ 
77.1，75.2，77.8，75.1，75.6 
（IRHD 30s） 
/ 
 
2 
活塞杆 
 
 
 
 
2.1 
成分 
45# GB/T 699 
 
 
 
 
C 
0.42~0.50 
0.484 
× 
 
 
Si 
0.17~0.37 
0.208 
× 
 
 
Mn 
0.50~0.80 
0.585 
× 
 
 
Cr 
≤0.25 
0.024 
× 
 
 
Ni 
≤0.30 
0.015 
× 
 
 
Cu 
≤0.25 
0.013 
× 
 
 
P 
≤0.035 
0.018 
× 
 
 
S 
≤0.035 
0.011 
× 
 
2.2 
组织 
/ 
见图6~8 
/ 
 
2.3 
原材料基体硬度 
≤255HB 
HB2.5/187.5:269,270,269 
 
× 
2.4 
换算强度 
≥635MPa 
942,945,942 
× 
 
2.5 
淬硬层 
 
 
 
 
 
硬度 
≥HV520 
HV:522~608 
× 
 
 
深度 
0.6-0.9mm 
0.62mm 
× 
 
2.6 
镀Cr 层 
 
 
 
 
 
硬度 
≥HV900 
HV0.3:948,964,964 
× 
 
 
厚度 
0.02±0.005mm 
0.027~0.029 
 
× 
2.7 
尺寸 
 
 
 
 
 
直径 
12.370~12.385 
12.373mm 
× 
 
 
圆度 
/ 
0.018mm 
/ 
 
 


 
上海汽车中心实验室 
SAIC Center Lab 
中国·上海·嘉定区安研路201 号 
邮编：201804 
No 201 Anyan road, Jiading, Shanghai China 
Post code: 201804 
报告编号 
Report number 
 
SCL-S-14-0308M 
委托者:  底盘 刘宜高 
Request person, dept： 
委托编号:  /  
Request number: 
送样日期:  2014.10.15 
Request date:  
报告日期:  2014.11.03 
Report date：  
第6 页共7 页 
 
SMPV-0.2.3-002-QA -F01 
 
图6 100X 含Cr 层，感应淬火层，基体组织 
 
图7 500X   Cr 层，感应淬火层 


 
上海汽车中心实验室 
SAIC Center Lab 
中国·上海·嘉定区安研路201 号 
邮编：201804 
No 201 Anyan road, Jiading, Shanghai China 
Post code: 201804 
报告编号 
Report number 
 
SCL-S-14-0308M 
委托者:  底盘 刘宜高 
Request person, dept： 
委托编号:  /  
Request number: 
送样日期:  2014.10.15 
Request date:  
报告日期:  2014.11.03 
Report date：  
第7 页共7 页 
 
SMPV-0.2.3-002-QA -F01 
 
图8 200X 基体
