Repository: kujaxr/obsidian-vault

File: 材料工程师/SCL-S-14-0309M-AP13 1 5T AT-下系杆大衬套脱胶-卓靖.pdf.md
# SCL-S-14-0309M-AP13 1 5T AT-下系杆大衬套脱胶-卓靖.pdf

 
上海汽车中心实验室 
SAIC Center Lab 
中国·上海·嘉定区安研路201 号 
邮编. 201804 
No 201 Anyan road, Jiading, Shanghai China 
Post code 201804 
报告编号 
Report number 
SCL-S-14-0309M 
委托者: SQE:吴立强 
Request person, dept： 
委托编号:SCL-S-14-0309M 
Request number:  
送样日期: 2014.10.28 
Request date:  
报告日期: 2014.10.29 
Report date：  
第 1 页 共 5 页 
 
零件号Part number 
10036904 
 零件名称 
Part name 
下系杆-大衬套 
Tie bar-Big bush 
图纸日期Drawing date 
2012.11.14 
零件生产日期Part production date 
/ 
 供货商 
Supplier 
宁波捷豹集团有限公司 
Ningbo Jiebao Group Co., Ltd. 
车型/项目Car type/project 
AP13 1.5T  AT 
DVP 材料大纲签署日期DVP material test plan date 
/ 
 
阶段性报告  Stage report        结论性报告 Conclusion report       
 
Ⅰ.任务描述 Task description 
实验室受委托对AP13 （1.5T-AT）下系杆-大衬套进行失效原因分析，失效零件具体信息如下： 
As requested, SCL has analyzed the failure of AP13 (1.5T-AT)Tie bar-big bush. The information of the failed part is as 
following： 
零件信息：Part information 
零件名称 
Part name 
下系杆大衬套 
车制造日期 
Vehicle production date 
/ 
VIN 码 
VIN 
/ 
销售日期 
Sale date 
/ 
车辆里程数 
Car mileage 
/ 
维修站名称 
Sale agent 
/ 
失效模式描述 
Failure circumstance  
4S 店挂R 档抖动，大衬套脱胶 
原材料信息：Raw material information 
原材料及牌号 
Raw material specification 
NR SMR5-A4817GNB1 
原材料厂商 
Raw material producer 
SYARIKAT 
TENAGA(GEMAS) SDN.BHD 
散件供应商 
Component supplier 
宁波捷豹 
金属热处理状态 
Metal heat treatment state 
/ 
失效零件见图1：The failed part is shown in figure 1.  
 
Ⅱ. 结论与建议 Conclusions and Suggestions 
结论：1、下系杆大衬套局部区域已发生脱胶。 
2、下系杆大衬套底胶粘结强度不够导致脱胶。 
 
 
建议：1、加强涂胶工艺过程控制。 
 
 
 
 
 
 
 
分发: 
Distribution 
SQE：吴立强 
    Wu Liqiang 
检验者Author 
SCL：卓靖 
      Zhuo Jing 
审核Auditor 
吴文安 
Wu Wenan 
批准Approver 
 
日期Date 
2014.10.29 
日期Date 
2014.10.29 
日期Date 
2014.10.29 


 
上海汽车中心实验室 
SAIC Center Lab 
中国·上海·嘉定区安研路201 号 
邮编. 201804 
No 201 Anyan road, Jiading, Shanghai China 
Post code 201804 
报告编号 
Report number 
SCL-S-14-0309M 
委托者: SQE:吴立强 
Request person, dept： 
委托编号:SCL-S-14-0309M 
Request number:  
送样日期: 2014.10.28 
Request date:  
报告日期: 2014.10.29 
Report date：  
第 2 页 共 5 页 
 
IV. 测试结果 Test Results  
1 外观分析： 
 
 
 
图1.下系杆-大衬套 
Figure1. The photo of Lower tie bar-big bush 
 
如图1，下系杆6188 大衬套橡胶与金属铝骨架连接的两处脱开，橡胶部分未见撕裂及磨损，金属部件未见断
裂及明显变形；下系杆5335 大衬套未见橡胶与铝骨架脱开。支架表面可见零件生产日期喷码，见表1。 
 
表1. 下系杆零件信息 
Table1. The information of Lower tie bar 
零件名称 
零件编号 
零件号 
生产日期 
下系杆-自动 
5335 
10036904 
2014/06/09 
下系杆-自动 
6188 
10036904 
2014/08/11 
 
 
 
 
 
 
 
脱开区域 
铝骨架 
橡胶 
脱开区域 
零件编号：6188 
零件编号：5335 
6188 
5335 
脱开区域1 
脱开区域2 
零件编号：6188 


 
上海汽车中心实验室 
SAIC Center Lab 
中国·上海·嘉定区安研路201 号 
邮编. 201804 
No 201 Anyan road, Jiading, Shanghai China 
Post code 201804 
报告编号 
Report number 
SCL-S-14-0309M 
委托者: SQE:吴立强 
Request person, dept： 
委托编号:SCL-S-14-0309M 
Request number:  
送样日期: 2014.10.28 
Request date:  
报告日期: 2014.10.29 
Report date：  
第 3 页 共 5 页 
 
2 零件剖解分析： 
 
 
图2.下系杆6188-大衬套脱胶区域 
Figure2. Unglued area of Lower tie bar 6188-big bush  
 
如图2，将下系杆6188 大衬套橡胶与金属脱开处的两侧长度标记如图中黄色数字之间，沿脱开区域中间位置
剖开金属骨架，可见金属脱开处表面光亮，橡胶表面光滑，同时可见灰色底胶，可说明此处脱开由于脱胶导致，
此外，沿脱开处撕开橡胶与金属，局部位置橡胶发生撕裂，有橡胶残留于铝骨架表面，这是由于该处底胶与金属
粘结较好，未在底胶发生脱开，而是橡胶发生撕裂。 
将金属与橡胶脱开区域向未脱开区域撕开（如图3），在橡胶表面可见灰色底胶，其表面较光滑，相对应的金
属表面有金属光泽和少量黑色粘附胶，未见锈迹，橡胶也未发生大面积撕裂。说明此零件底胶与金属粘结强度不
够，在受力情况下易导致脱胶。 
 
脱开区域1 
脱开区域2 
脱开区域 
剖开位置 
剖开位置 
底胶 
灰色底胶 
橡胶撕裂处 


 
上海汽车中心实验室 
SAIC Center Lab 
中国·上海·嘉定区安研路201 号 
邮编. 201804 
No 201 Anyan road, Jiading, Shanghai China 
Post code 201804 
报告编号 
Report number 
SCL-S-14-0309M 
委托者: SQE:吴立强 
Request person, dept： 
委托编号:SCL-S-14-0309M 
Request number:  
送样日期: 2014.10.28 
Request date:  
报告日期: 2014.10.29 
Report date：  
第 4 页 共 5 页 
 
 
 
 
图3.下系杆6188-大衬套 
Figure3. Lower tie bar6188-big bush  
 
3 物理机械性能分析： 
 
序号 
No. 
试验项目 
Test item 
额定值 
Requirement 
试验结果 
Test result 
评价 Evaluation 
合格 
qualified 
不合格 
unqualified 
大衬套：认可要求： SMTC 5 320 034 
Big bush: Approved specifications: SMTC 5 320 034 
1 
Shore A 硬度 
Shore A Hardness 
ISO7619-1 
— 
— 
— 
— 
1.1 
6188 
Failure part  
54±3 
56 
× 
 
1.2 
5335 
Failure part 
54±3 
54 
× 
 
2 
拉伸强度 
Tensile strength 
ISO 37  
— 
— 
— 
— 
金属表面 
底胶 
撕开方向 


 
上海汽车中心实验室 
SAIC Center Lab 
中国·上海·嘉定区安研路201 号 
邮编. 201804 
No 201 Anyan road, Jiading, Shanghai China 
Post code 201804 
报告编号 
Report number 
SCL-S-14-0309M 
委托者: SQE:吴立强 
Request person, dept： 
委托编号:SCL-S-14-0309M 
Request number:  
送样日期: 2014.10.28 
Request date:  
报告日期: 2014.10.29 
Report date：  
第 5 页 共 5 页 
 
序号 
No. 
试验项目 
Test item 
额定值 
Requirement 
试验结果 
Test result 
评价 Evaluation 
合格 
qualified 
不合格 
unqualified 
2.1 
6188 
Failure part  
≥ 17MPa 
21.0MPa 
× 
 
2.2 
5335 
Failure part 
≥ 17MPa 
22.6MPa 
× 
 
3 
断裂伸长率 
Elongation at tear 
ISO 37  
— 
— 
— 
— 
3.1 
6188 
Failure part  
≥ 400% 
540.7% 
× 
 
3.2 
5335 
Failure part 
≥ 400% 
517.0% 
× 
 
4 
密度 
Density 
ISO 1183-1 
— 
— 
— 
— 
4.1 
6188 
Failure part  
1.12±0.02g/cm3 
1.10g/cm3 
× 
 
4.2 
5335 
Failure part 
1.12±0.02g/cm3 
1.11g/cm3 
× 
 
经检验，下系杆6188 和5355 大衬套材料的物理机械性能满足要求。 
 
小结：1、下系杆大衬套局部区域已发生脱胶。 
2、下系杆大衬套涂胶工艺过程控制不善，造成底胶与金属粘结强度不够，并导致脱胶。

File: 材料工程师/SCL-S-14-0310M-ZP11-节温器-朱玲斌.pdf.md
# SCL-S-14-0310M-ZP11-节温器-朱玲斌.pdf

 
上海汽车中心实验室 
SAIC Center Lab 
中国·上海·嘉定区安研路201 号 
邮编： 201804 
No 201 Anyan road, Jiading, Shanghai China 
Post code: 201804 
报告编号 
Report number 
 
SCL-S-14-0310M 
委托者: 质保部  顾彬彬 
Request person, dept： 
委托编号:  /  
Request number: 
送样日期:  2014.10.28 
Request date:  
报告日期:  2014.10.29 
Report date：  
第1页共4页 
 
SMPV-0.2.3-002-QA -F01 
零件号Part number 
10017669 
零件名称 
Part name 
节温器壳体总成-带支架 
Thermostat housing assy (with bracket) 
图纸日期Drawing date 
2009-03-25 
零件生产日期Part production date 
/ 
供货商 
Supplier 
东风汤姆森 
车型/项目Car type/project 
ZP11 NSE 1.5 Plus 
DVP 材料大纲签署日期DVP material test plan date 
/ 
阶段性报告 Interim report                结论性报告 Conclusion report          
 
Ⅰ.任务描述 Task description 
实验室受委托对节温器进行失效原因分析，失效零件具体信息如下： 
As requested, SCL has analyzed the failure of the thermostat. The information of the failed part is as following： 
零件信息：Part information 
零件名称 
Part name 
节温器 
Thermostat 
车制造日期 
Vehicle production date 
2014.9.8 
VIN 码 
VIN 
15S4CQBTE908J002 
销售日期 
Sale date 
/ 
车辆里程数 
Car mileage 
/ 
维修站名称 
Sale agent 
/ 
失效模式描述 
Failure circumstance  
ZP11-TT 在泰国进行发动机AUDIT10 小时台架试验，AUDIT 拆解发现节温器阀芯开裂。 
Audit found that the thermostat valve of ZP11-TT crack after the engine bench test for 10 hour 
原材料信息：Raw material information 
原材料及牌号 
Raw material specification 
430 
原材料厂商 
Raw material producer 
/ 
散件供应商 
Component supplier 
/ 
金属热处理状态 
Metal heat treatment state 
/ 
失效零件见图1：The failed part is shown in figure 1 
 
Ⅱ. 结论与建议 Conclusions and Suggestions 
 
结论Conclusions： 
（1） 节温器由于疲劳而开裂，裂纹源附近无明显缺陷。Thermostat fracture due to fatigue, no obvious defect 
found near the fracture source. 
（2） 失效件成分合格，硬度和组织正常。The components of failure part are qualified, the hardness and 
microstructure are normal.  
 
建议Suggestions： 
（1） 调查试验过程系统的温度是否正常。To investigation whether the temperature is normal. 
 
 
 
 
分发: 
Distribution 
质保部 顾彬彬 
检验者Author 
朱玲斌 
Zhu Lingbin 
审核Auditor 
邵百明 
Shao Baiming 
批准Approver 
 
日期Date 
2014.10.29 
日期Date 
2014.10.30 
日期Date 
2014.10.30 


 
上海汽车中心实验室 
SAIC Center Lab 
中国·上海·嘉定区安研路201 号 
邮编： 201804 
No 201 Anyan road, Jiading, Shanghai China 
Post code: 201804 
报告编号 
Report number 
 
SCL-S-14-0310M 
委托者: 质保部  顾彬彬 
Request person, dept： 
委托编号:  /  
Request number: 
送样日期:  2014.10.28 
Request date:  
报告日期:  2014.10.29 
Report date：  
第2页共4页 
 
SMPV-0.2.3-002-QA -F01 
III. 调查结果 Investigation Results  
ZP11-TT 在泰国进行发动机AUDIT10 小时台架试验，AUDIT 拆解发现节温器阀芯开裂。 
节温器壳体总成包括两个节温器，分别为80℃节温器和88℃节温器，失效的为88℃节温器。节温器工作
原理为：当温度达到某个特定温度时，节温器中蜡包（图1c 黄色箭头位置）开始融化膨胀，顶针受到向上的力，
由于横梁的存在，顶针向上受阻，阀门向下打开，进行循环冷却工作。送至实验室失效零件如图1a 所示，图1b，
1c 为开裂节温器的正面和侧面形貌。由图可知： 
 失效节温器总成整体表面无明显受损或碰撞痕迹（图1a）； 
 开裂横梁内侧断口附近有明显的压痕（见图1b）；除了压痕，横梁内侧无明显磨损或挤压痕迹，结合
顶针形貌（锥度较大），对比正常横梁内侧形貌，认为压痕是由于切割断口时与顶针相互作用造成的。 
a   收到的节温器总成形貌 
 
b   失效节温器（88℃）正面 
c   失效节温器（88℃）侧面 
图1  失效件形貌 
断口分析  Fracture Analysis 
将断口取下，进行低倍观察，两侧断裂形貌相似，选取左半侧断口进行SEM 分析，如图2 所示，由图可知； 
 
横梁的断裂属于疲劳开裂； 
 
蜡包位置 
正面 
 
背面 
明显
压痕 


 
上海汽车中心实验室 
SAIC Center Lab 
中国·上海·嘉定区安研路201 号 
邮编： 201804 
No 201 Anyan road, Jiading, Shanghai China 
Post code: 201804 
报告编号 
Report number 
 
SCL-S-14-0310M 
委托者: 质保部  顾彬彬 
Request person, dept： 
委托编号:  /  
Request number: 
送样日期:  2014.10.28 
Request date:  
报告日期:  2014.10.29 
Report date：  
第3页共4页 
 
SMPV-0.2.3-002-QA -F01 
 
横梁受力时，内圈外侧首先开裂（图2a），随着温度循环，节温器阀芯不断的进行开关的过程，横梁受
到循环载荷，开裂区域有明显的沿晶+穿晶断裂形貌，穿晶区域隐约可见疲劳条纹（图2c）；在扩展区
的后期（图2d）可见明显的疲劳特征和疲劳扩展方向。 
 
裂纹源附近未发现明显缺陷。 
 
a  左侧SEM 形貌 
b   右侧SEM 形貌 
c   位置1（沿晶+穿晶，隐约可见疲劳条纹） 
d  位置2（二次裂纹和疲劳辉纹） 
图2  断口形貌 
 
 
位置1 
位置2 
节温器工作时
横梁受力方向 
起裂位置 
 
 


 
上海汽车中心实验室 
SAIC Center Lab 
中国·上海·嘉定区安研路201 号 
邮编： 201804 
No 201 Anyan road, Jiading, Shanghai China 
Post code: 201804 
报告编号 
Report number 
 
SCL-S-14-0310M 
委托者: 质保部  顾彬彬 
Request person, dept： 
委托编号:  /  
Request number: 
送样日期:  2014.10.28 
Request date:  
报告日期:  2014.10.29 
Report date：  
第4页共4页 
 
SMPV-0.2.3-002-QA -F01 
材料测试  Material Test Results 
对失效节温器横梁料进行检测，其结果如下： 
（1） 失效件材料成分合格，组织为铁素体； 
（2） 由硬度换算所得的强度明显高于原材料强度要求的下限，正常。 
 
表1  材料检测结果 
序号 
No. 
测试项目 
Test item 
额定值 
Requirement 
试验结果 
Test result 
评价 Evaluation 
合格 
OK 
不合格 
Not OK 
1 
成分 
SUS430 
(JIS G 4305-2005) 
 
 
 
C 
≤0.12 
0.052 
× 
 
Si 
≤0.75 
0.317 
× 
 
Mn 
≤1.00 
0.377 
× 
 
P 
≤0.04 
0.022 
× 
 
S 
≤0.03 
0.0022 
× 
 
Cr 
16.0~18.0 
16.81 
× 
 
2 
硬度 
/ 
HV0.5：209,209,212 
/ 
 
3 
失效件抗拉强度 
/ 
MPa：672,672,681
（1） 
/ 
 
4 
原材料抗拉强度 
≥450MPa 
/ 
/ 
 
注：（1）失效件强度数据根据标准ISO 18265-2004 由硬度数据换算所得。 
 
图3  铁素体组织

File: 材料工程师/SCL-S-14-0311M ZP11 NSE 1.5 PLUS 排气歧管-邵百明.pdf.md
# SCL-S-14-0311M ZP11 NSE 1.5 PLUS 排气歧管-邵百明.pdf

 
上海汽车中心实验室 
SAIC Center Lab 
中国·上海·嘉定区安研路201 号 
邮编：201804 
No 201 Anyan road, Jiading, Shanghai China 
Post code: 201804 
报告编号 
Report number 
 
SCL-S-14-0311M 
委托者:  质保部 顾彬彬 
Request person, dept： 
委托编号:  /  
Request number: 
送样日期:  2014.10.28 
Request date:  
报告日期:  2014.10.30 
Report date：  
第1 页共13 页 
 
SMPV-0.2.3-002-QA -F01 
零件号Part number 
10065427 
 零件名称 
Part name 
排气歧管 
Exhaust Manifold 
图纸日期Drawing date 
/ 
零件生产日期Part production date 
/ 
 供货商 
Supplier 
弗吉亚 
车型/项目Car type/project 
ZP11 NSE 1.5 Plus 
DVP 材料大纲签署日期DVP material test plan date 
/ 
阶段性报告 Interim report                结论性报告 Conclusion report          
 
Ⅰ.任务描述 Task description 
实验室受委托对排气歧管进行失效原因分析，失效零件具体信息如下： 
As requested, SCL has analyzed the failure of the exhaust manifold. The information of the failed part is as following： 
零件信息：Part information 
零件名称 
Part name 
排气歧管 
Exhaust Manifold 
车制造日期 
Vehicle production date 
/ 
VIN 码 
VIN 
15S4CQBTE908J002 
销售日期 
Sale date 
/ 
车辆里程数/测试寿命 
Car mileage/Test life 
/ 
维修站名称 
Sale agent 
/ 
失效模式描述 
Failure circumstance  
发动机在泰国进行AUDIT 台架试验（运行10h +1h 性能测试）后，排气歧管隔热罩支架
出现断裂。After finishing audit test（running 10h+performance test 1h）, the heat shield bracket was broken.  
原材料信息：Raw material information 
原材料及牌号 
Raw material specification 
SUS441 EN 10088-2005 
原材料厂商 
Raw material producer 
/ 
散件供应商 
Component supplier 
/ 
金属热处理状态 
Metal heat treatment state 
/ 
失效零件见图2：The failed part is shown in figure 2.  
Ⅱ. 结论与建议 Conclusions and Suggestions 
 
结论Conclusions： 
（1）排气歧管的隔热罩支架是由于疲劳而断裂的；裂纹主要起源于支架内侧应力集中的焊根处。这与隔热罩通
过振动施加的载荷有关。Exhaust manifold heat shield bracket is broken due to fatigue; crack mainly originated from 
the inside weld root with stress concentration. This is due to the load applied by the heat shield because of vibration. 
（2）开裂支架的焊缝符合技术要求；另一支架的焊缝熔深不符合要求。The welds of broken bracket meet the 
requirement and the welds’ penetration depths of another bracket don’t meet the requirement. 
（3）支架的材料成分和厚度符合要求；硬度和组织正常。The chemical components and thickness of the bracket meet 
the requirement; the hardness and microstructure are normal. 
建议Suggestions： 
（1）检查试验中振动情况；Check the vibration of the experiment.  
（2）与中国的台架进行对比，鉴别其差异；Compare with Chinese bench and find the difference. 
（3）检查试验中温度是否正常。Check if the temperature is normal. 
 
分发: 
Distribution 
质保部: 顾彬彬；殷丰庆 
检验者Author 
邵百明 
Shao Baiming 
审核Auditor 
邵百明 
Shao Baiming 
批准Approver 
 
日期Date 
2014.10.30 
日期Date 
2014.10.30 
日期Date 
2014.10.30 


 
上海汽车中心实验室 
SAIC Center Lab 
中国·上海·嘉定区安研路201 号 
邮编：201804 
No 201 Anyan road, Jiading, Shanghai China 
Post code: 201804 
报告编号 
Report number 
 
SCL-S-14-0311M 
委托者:  质保部 顾彬彬 
Request person, dept： 
委托编号:  /  
Request number: 
送样日期:  2014.10.28 
Request date:  
报告日期:  2014.10.30 
Report date：  
第2 页共13 页 
 
SMPV-0.2.3-002-QA -F01 
III. 调查结果 Investigation Results  
    
    ZP11 NSE 1.5 Plus 在泰国进行台架AUDIT 测试（见图1；运行10h+1h 性能测试）；试验完成后，排
气歧管隔热罩支架出现了断裂，局部还有裂纹（见图2）；各紧固件安装部位，未见松动的特征。与此同时，
同台发动机的节温器也出现了疲劳断裂，详情见分析报告SCL-S-14-0310M。 
从排气歧管的表面来看，局部颜色发黑，显示曾受到了较高的温度。该温度是否正常，有待考察。 
 
 
图1 台架照片 
 
图2 排气歧管 
 断口分析Fracture Analysis 
断裂处的宏观断口如图3 所示。局部宏观纹路呈现不明显的弧线；此外局部色彩也呈现出一定弧线状
的变化。这些特征显现：裂纹主要起源内侧表面如图虚线所示的区域，然后向其它区域扩展。整个断裂面
未见明显的缺陷。 
焊缝2 处开裂宏观断口形貌如图4 所示。从宏观纹路来看，其裂纹也是起源于内侧表面，然后向外侧
表面扩展。 
选择断裂处的断口作为进一步分析的对象；利用电镜对其进行仔细检测。相关的照片如图4~12 所示。
由图可见： 
 
该断裂是一种疲劳断裂； 
隔热罩 
外侧表面 
 
 
此处开裂 
焊缝1 
焊缝2 
焊缝1 
焊缝2 
焊缝3 
焊缝4 
此侧靠近进气侧 
 
此处断裂 


 
上海汽车中心实验室 
SAIC Center Lab 
中国·上海·嘉定区安研路201 号 
邮编：201804 
No 201 Anyan road, Jiading, Shanghai China 
Post code: 201804 
报告编号 
Report number 
 
SCL-S-14-0311M 
委托者:  质保部 顾彬彬 
Request person, dept： 
委托编号:  /  
Request number: 
送样日期:  2014.10.28 
Request date:  
报告日期:  2014.10.30 
Report date：  
第3 页共13 页 
 
SMPV-0.2.3-002-QA -F01 
 
裂纹源主要起源于靠近进气侧内侧表面的区域，然后向其它区域扩展。与宏观断口所表现的特征
相同。 
从断口起源来看，支架是内侧表面受到的力大于外侧表面，且该力为拉力。该力是由隔热罩通过螺栓
施加给支架的。隔热罩在试验中，会出现振动；该振动被螺栓与支架约束，从而给支架施加了相应的载荷。
试验中冷却风扇的气流是否会增加隔热罩的振动和载荷，需要结合实验现场进行分析。 
此外，如果排气歧管的温度较高；也可能降低材料的强度和抵抗疲劳的能力。 
 
 
（a）支架一侧的断口 箭头显示裂纹扩展方向 
 
（b）另一侧的断口 
图3 断裂处的宏观断口形貌 
内表面 
外表面 
内表面 
外表面 
主要裂纹起源区域 
靠
近
排
气
歧
管
进
气
侧 


 
上海汽车中心实验室 
SAIC Center Lab 
中国·上海·嘉定区安研路201 号 
邮编：201804 
No 201 Anyan road, Jiading, Shanghai China 
Post code: 201804 
报告编号 
Report number 
 
SCL-S-14-0311M 
委托者:  质保部 顾彬彬 
Request person, dept： 
委托编号:  /  
Request number: 
送样日期:  2014.10.28 
Request date:  
报告日期:  2014.10.30 
Report date：  
第4 页共13 页 
 
SMPV-0.2.3-002-QA -F01 
 
 
图4 焊缝2 开裂处的断口 
 
 
图5 主要的裂纹源区（位置见图
3） 
 
未见明显材料缺陷；内侧表面起
源的区域有一些细小的裂纹台
阶，显示该断裂是一种多源的断
裂。 
微观检测区域3，见图9 
微观检测区域1，见图7 
微观检测区域4，见图10 
微观检测区域2，见图8 
见图6 
靠
近
进
气
侧 


 
上海汽车中心实验室 
SAIC Center Lab 
中国·上海·嘉定区安研路201 号 
邮编：201804 
No 201 Anyan road, Jiading, Shanghai China 
Post code: 201804 
报告编号 
Report number 
 
SCL-S-14-0311M 
委托者:  质保部 顾彬彬 
Request person, dept： 
委托编号:  /  
Request number: 
送样日期:  2014.10.28 
Request date:  
报告日期:  2014.10.30 
Report date：  
第5 页共13 页 
 
SMPV-0.2.3-002-QA -F01 
 
 
图6 局部内侧起源处（位置见图
5） 
存在一些裂纹扩展形成的微小台
阶；未见材料的缺陷。 
 
图7 主裂纹起源区的局部放大 
（微观检测区域1） 
 
细小的疲劳条带；表明该断裂为
疲劳断裂。 
 
微观检测区域1 


 
上海汽车中心实验室 
SAIC Center Lab 
中国·上海·嘉定区安研路201 号 
邮编：201804 
No 201 Anyan road, Jiading, Shanghai China 
Post code: 201804 
报告编号 
Report number 
 
SCL-S-14-0311M 
委托者:  质保部 顾彬彬 
Request person, dept： 
委托编号:  /  
Request number: 
送样日期:  2014.10.28 
Request date:  
报告日期:  2014.10.30 
Report date：  
第6 页共13 页 
 
SMPV-0.2.3-002-QA -F01 
 
 
图8 中间的扩展区（微观检测区
域2 ） 
 
细小的疲劳条带；表明该断裂为
疲劳断裂。 
图9 裂纹扩展区 （微观检测区域
3） 
 
细小的疲劳条带；表明该断裂为
疲劳断裂。 
 
微观检测区域2 
 
微观检测区域3 


 
上海汽车中心实验室 
SAIC Center Lab 
中国·上海·嘉定区安研路201 号 
邮编：201804 
No 201 Anyan road, Jiading, Shanghai China 
Post code: 201804 
报告编号 
Report number 
 
SCL-S-14-0311M 
委托者:  质保部 顾彬彬 
Request person, dept： 
委托编号:  /  
Request number: 
送样日期:  2014.10.28 
Request date:  
报告日期:  2014.10.30 
Report date：  
第7 页共13 页 
 
SMPV-0.2.3-002-QA -F01 
 
 
图11 裂纹扩展后期 （横向扩展
区） 
 
横向扩展的疲劳条带。这是由于
另一端已完全断开，失去了约束。 
 
 
图10 裂纹扩展区（微观检测区域
4 ） 
 
细小的疲劳条带；表明该断裂为
疲劳断裂。 
 
 
微观检测区域4 


 
上海汽车中心实验室 
SAIC Center Lab 
中国·上海·嘉定区安研路201 号 
邮编：201804 
No 201 Anyan road, Jiading, Shanghai China 
Post code: 201804 
报告编号 
Report number 
 
SCL-S-14-0311M 
委托者:  质保部 顾彬彬 
Request person, dept： 
委托编号:  /  
Request number: 
送样日期:  2014.10.28 
Request date:  
报告日期:  2014.10.30 
Report date：  
第8 页共13 页 
 
SMPV-0.2.3-002-QA -F01 
 
 
 
 
 
 
 
 
 
 
 
 
 
 
 
 
 
 
 
 
 
 
 
图12 非主要裂纹源区的次裂纹源  
 
在主裂纹源扩展后期的局部可以
发现次疲劳裂纹源以及疲劳条
带。 
 


 
上海汽车中心实验室 
SAIC Center Lab 
中国·上海·嘉定区安研路201 号 
邮编：201804 
No 201 Anyan road, Jiading, Shanghai China 
Post code: 201804 
报告编号 
Report number 
 
SCL-S-14-0311M 
委托者:  质保部 顾彬彬 
Request person, dept： 
委托编号:  /  
Request number: 
送样日期:  2014.10.28 
Request date:  
报告日期:  2014.10.30 
Report date：  
第9 页共13 页 
 
SMPV-0.2.3-002-QA -F01 
材料检测 Material Test 
     材料的相关检测结果如表1 所示。由表可见： 
 
断裂支架焊缝的各项指标符合技术要求；另一支架（未断裂）焊缝熔深不符合要求。 
 
断裂支架的成分和厚度均符合技术要求；硬度和组织正常。 
 
从图13 可以看出，主裂纹源区的裂纹起源于应力集中的焊跟处。 
表2 材料相关检测结果 
序
号 
No. 
试验项目 
Test item 
额定值 
Requirement 
试验结果 
Test result 
评价 Evaluation 
合格 
qualified 
不合格 
unqualified 
1 
成分 
SUS 441 
（DIN EN 10088） 
 
 
 
 
C 
≤0.030 
0.013 
× 
 
 
Si 
≤1.00 
0.437 
× 
 
 
Mn 
≤1.00 
0.332 
× 
 
 
P 
≤0.040 
0.025 
× 
 
 
S 
≤0.015 
0.0027 
× 
 
 
Cr 
17.5~18.5 
18.10 
× 
 
 
Nb 
3×C+0.30~1.00 
0.391 
× 
 
 
Ti 
0.10~0.60 
0.149 
× 
 
2 
硬度（见图13） 
/ 
基体 
HV10：226,230,221 
/ 
 
/ 
焊缝 
HV1:152~166 
/ 
 
/ 
热影响区 
HV1:150~163 
/ 
 
3 
板厚 
2.0mm 
2.0mm 
× 
 
4 
焊缝 
 
 
 
 
 
焊缝1 
（断裂支架断裂
处，见图13） 
熔深：0.2mm； 
边部100%熔透； 
焊缝厚度：≥
0.7tmin=1.4mm；熔合
长度：≥tmin=2.0mm 
 
截面1 
熔深：0.27mm； 
边部：100%熔透； 
焊缝厚度：2.1mm； 
熔合长度：6.6mm 
× 
 
截面2 
熔深：0.301mm； 
边部：100%熔透； 
焊缝厚度：1.9mm； 
熔合长度：5.6mm 
× 
 
 
焊缝2 
（断裂支架开裂
处，见图14） 
熔深：0.212mm； 
边部：100%熔透； 
焊缝厚度：2.4mm； 
熔合长度：2.8mm 
× 
 
 
焊缝3 
（另一支架，见图
15） 
熔深：0mm； 
边部：100%熔透； 
焊缝厚度：2.7mm； 
熔合长度：3.7mm 
 
× 
 
焊缝4 
（另一支架，见图
16） 
熔深：0.13mm； 
边部：100%熔透； 
焊缝厚度：2.8mm； 
熔合长度：5.5mm 
 
× 
5 
组织 
/ 
焊缝 
铁素体，见图17 
/ 
 
 
 
/ 
热影响 
铁素体，见图18 
/ 
 
 
 
/ 
基体 
铁素体，见图19 
/ 
 


 
上海汽车中心实验室 
SAIC Center Lab 
中国·上海·嘉定区安研路201 号 
邮编：201804 
No 201 Anyan road, Jiading, Shanghai China 
Post code: 201804 
报告编号 
Report number 
 
SCL-S-14-0311M 
委托者:  质保部 顾彬彬 
Request person, dept： 
委托编号:  /  
Request number: 
送样日期:  2014.10.28 
Request date:  
报告日期:  2014.10.30 
Report date：  
第10 页共13 页 
 
SMPV-0.2.3-002-QA -F01 
 
（a）截面1 主要裂纹源区 
 
（b）截面2 
图13 焊缝1 （断裂支架） 
 
 
焊缝硬度HV1：166,162,162 
热影响区硬度HV1：152,150,151 
焊缝硬度HV1：157,155,152 
热影响区硬度HV1：
154,157,154,158,161,163

File: 材料工程师/SCL-S-14-0312M-IP2X MCE TT-变速箱悬置-卓靖.pdf.md
# SCL-S-14-0312M-IP2X MCE TT-变速箱悬置-卓靖.pdf

 
上海汽车中心实验室 
SAIC Center Lab 
中国·上海·嘉定区安研路201 号 
邮编. 201804 
No 201 Anyan road, Jiading, Shanghai China 
Post code 201804 
报告编号 
Report number 
SCL-S-14-0312M 
委托者: CH:田小彦 
Request person, dept： 
委托编号:SCL-S-14-0312M 
Request number:  
送样日期: 2014.10.27 
Request date:  
报告日期: 2014.11.14 
Report date：  
第 1 页 共 7 页 
 
零件号Part number 
10022681 
 零件名称 
Part name 
变速箱悬置 
MOUNT ASM TRANS 
图纸日期Drawing date 
2012.02.16 
零件生产日期Part production date 
2012.06 
 供货商 
Supplier 
宁波拓普汽车部件有限公司 
Ningbo Tuopu Auto Parts Co., Ltd. 
车型/项目Car type/project 
IP2X MCE TT 
DVP 材料大纲签署日期DVP material test plan date 
/ 
 
阶段性报告  Stage report        结论性报告 Conclusion report       
 
Ⅰ.任务描述 Task description 
实验室受委托对IP2X  L14SIV804-变速箱悬置进行失效原因分析，失效零件具体信息如下： 
As requested, SCL has analyzed the failure of Gearbox suspension on test car IP2X L14SIV804. The information of 
the failed part is as following： 
零件信息：Part information 
零件名称 
Part name 
变速箱悬置 
车制造日期 
Vehicle production date 
/ 
VIN 码 
VIN 
L14SIV804 
销售日期 
Sale date 
/ 
车辆里程数 
Car mileage 
整车里程数：42430 公里 
试验里程数：33440 公里（广德
试验场，GD 试验） 
维修站名称 
Sale agent 
/ 
失效模式描述 
Failure circumstance  
变速箱悬置橡胶连接部分开裂（IP2X MCE TT(E85)-EP1-1.8T DCT-GD） 
原材料信息：Raw material information 
原材料及牌号 
Raw material specification 
NR 马来西亚  N50-8 
原材料厂商 
Raw material producer 
GARGILL SIAM LIMITED 
散件供应商 
Component supplier 
宁波拓普 
金属热处理状态 
Metal heat treatment state 
/ 
失效零件见图1：The failed part is shown in figure 1.  
Ⅱ. 结论与建议 Conclusions and Suggestions 
结论： 1、变速箱悬置橡胶主簧位于应变集中处产生疲劳开裂，材料发生老化。 
       2、变速箱悬置失效件橡胶材料与新件一致。  
 
建议：1、改善零件在应变集中区域的耐久性能，以满足路试及耐久要求。 
 
 
 
 
 
 
 
 
分发: 
Distribution 
CH：田小彦 
     Liu Jibing 
检验者Author 
SCL：卓靖 
      Zhuo Jing 
审核Auditor 
吴文安 
Wu Wenan 
批准Approver 
 
日期Date 
2014.11.14 
日期Date 
2014.11.17 
日期Date 
2014.11.17 


 
上海汽车中心实验室 
SAIC Center Lab 
中国·上海·嘉定区安研路201 号 
邮编. 201804 
No 201 Anyan road, Jiading, Shanghai China 
Post code 201804 
报告编号 
Report number 
SCL-S-14-0312M 
委托者: CH:田小彦 
Request person, dept： 
委托编号:SCL-S-14-0312M 
Request number:  
送样日期: 2014.10.27 
Request date:  
报告日期: 2014.11.14 
Report date：  
第 2 页 共 7 页 
 
IV. 测试结果 Test Results  
1 外观分析： 
如图1，变速箱悬置橡胶连接部分出现开裂，安装上下侧橡胶部位均可见裂纹。将图中锁紧支架位置处分别
标识如图中1、2、3、4，这4 处与金属骨架连接的橡胶部分有不同程度的磨损或开裂，其中1,3 处与主簧主体相
连，2,4 为限位块位置。 
图1.变速箱悬置 
Figure1. The photo of gearbox suspension  
2 物理机械性能分析： 
序号 
No. 
试验项目 
Test item 
额定值 
Requirement 
试验结果 
Test result 
评价 Evaluation 
合格 
qualified 
不合格 
unqualified 
变速箱悬置-主簧（NR） 认可规范：参考SMTC 5 320 034 
Gearbox suspension-Main spring (NR)  Approved specifications: Refer to SMTC 5 320 034 
1 
Shore A 硬度 
Shore A Hardness 
ISO 7619-1 
— 
— 
— 
— 
1.1 
新件 
New part 
50±3 
50 
× 
 
1.2 
失效件 
Failure part 
/ 
55 
/ 
/ 
开裂区域 
开裂区域 
开裂区域 
开裂区域 
安装上侧 
安装下侧 
1 
2 
3 
4 
支架 
主簧 
金属骨架 
橡胶主体1 
橡胶主体2 


 
上海汽车中心实验室 
SAIC Center Lab 
中国·上海·嘉定区安研路201 号 
邮编. 201804 
No 201 Anyan road, Jiading, Shanghai China 
Post code 201804 
报告编号 
Report number 
SCL-S-14-0312M 
委托者: CH:田小彦 
Request person, dept： 
委托编号:SCL-S-14-0312M 
Request number:  
送样日期: 2014.10.27 
Request date:  
报告日期: 2014.11.14 
Report date：  
第 3 页 共 7 页 
 
序号 
No. 
试验项目 
Test item 
额定值 
Requirement 
试验结果 
Test result 
评价 Evaluation 
合格 
qualified 
不合格 
unqualified 
2 
拉伸强度 
Tensile strength 
ISO 37 
— 
— 
— 
— 
2.1 
新件 
New part 
≥ 17MPa 
26.5MPa 
× 
 
2.2 
失效件 
Failure part 
/ 
15.2MPa 
/ 
/ 
3 
断裂伸长率 
Elongation at tear 
ISO 37 
— 
— 
— 
— 
3.1 
新件 
New part 
≥ 400% 
530.3% 
× 
 
3.2 
失效件 
Failure part 
/ 
317.5% 
/ 
/ 
4 
密度 
Density  
ISO 1183-1 
— 
— 
— 
— 
4.1 
新件 
New part 
依据试样 
Acc. to sample 
1.07g/cm3 
× 
 
4.2 
失效件 
Failure part 
依据试样 
Acc. to sample 
1.07g/cm3 
× 
 
   经检验，变速箱悬置失效件硬度较新件高5 度，拉伸强度及断裂伸长率较新件下降明显，而密度相同，说明
失效件材料已发生明显老化。 
3 定性分析 
 
 
图2.变速箱悬置橡胶主簧GC-MS 图谱 
Figure 2. GC-MS chromatogram of gearbox suspension-main spring  
—新件聚合物 
—失效件聚合物 
—新件添加剂 
—失效件添加剂 


 
上海汽车中心实验室 
SAIC Center Lab 
中国·上海·嘉定区安研路201 号 
邮编. 201804 
No 201 Anyan road, Jiading, Shanghai China 
Post code 201804 
报告编号 
Report number 
SCL-S-14-0312M 
委托者: CH:田小彦 
Request person, dept： 
委托编号:SCL-S-14-0312M 
Request number:  
送样日期: 2014.10.27 
Request date:  
报告日期: 2014.11.14 
Report date：  
第 4 页 共 7 页 
 
失效件聚合物、添加剂种类与新件一致，如图2 所示，说明失效件与新件材料相同。 
 
4 裂口分析： 
如图3，从安装的位置看，变速箱悬置上下两侧（主簧的正、反面）橡胶主簧与金属骨架连接的区域均有开
裂，同时可见大量疲劳纹路及细小裂纹，裂纹呈现圆周型分布。靠近金属骨架或倒角处的橡胶开裂程度严重，说
明应变集中区域易产生疲劳及裂纹，疲劳纹在受力作用下产生开裂，并呈圆弧型扩展。其中橡胶主体1 倒角处撕
裂纹扩展交汇于A 处，而B 处撕裂纹沿疲劳褶皱纹路方向成多方向撕裂扩展。 
图3.变速箱悬置-主簧 
Figure 3. Gearbox suspension-main spring 
 
裂口 
疲劳纹 
撕裂纹 
裂纹 
安装上侧-橡胶主体1 
安装下侧-橡胶主体1 
裂纹 
疲劳纹 
安装上侧-橡胶主体2 
安装下侧-橡胶主体2 
撕裂交汇处A 
撕裂区域B 
撕裂方向 


 
上海汽车中心实验室 
SAIC Center Lab 
中国·上海·嘉定区安研路201 号 
邮编. 201804 
No 201 Anyan road, Jiading, Shanghai China 
Post code 201804 
报告编号 
Report number 
SCL-S-14-0312M 
委托者: CH:田小彦 
Request person, dept： 
委托编号:SCL-S-14-0312M 
Request number:  
送样日期: 2014.10.27 
Request date:  
报告日期: 2014.11.14 
Report date：  
第 5 页 共 7 页 
 
 
变速箱悬置主簧橡胶主体1 断面如图4 所示，与外骨架连接的橡胶断面部分区域撕裂纹路被磨平，而裂纹深
度扩展导致的撕裂面可见清晰撕裂方向及撕裂纹路，说明撕裂首先发生在磨平区域所在断裂面，然后向橡胶内部
撕裂扩展；从断裂面深度扩展的方向看，成角度向两侧撕裂，说明该处收到两个方向的力作用，这与安装下侧的
橡胶主体图中橡胶显示的撕裂方向一致；明显的褶皱纹说明橡胶长时间受到较大的挤压力并发生较大的变形，导
致应力较大、应变集中处弹性恢复能力下降。结合与内芯连接的橡胶断面撕裂纹路，可见撕裂起始于中间部位内
芯与橡胶连接处（如图3 中撕裂区域B 处），该处被磨平，同时可见金属内芯上的黑色面胶。 
 
图4.变速箱悬置-主簧断面图 
Figure 4.The fracture surface of gearbox suspension-main spring 
 
变速箱悬置主簧橡胶主体2 断面如图5 所示，开裂区域始于橡胶与金属内芯连接的倒角处，该处纹路被磨平，
并可见其撕裂纹路向四周扩展，将其与橡胶连接区域沿裂纹处剖开（如图中非撕裂区域），其撕裂继续扩展，可见
清晰撕裂纹路及撕裂方向。结合图3 可说明细小裂纹位于橡胶与橡胶直接连接区域或倒角等应变较集中的区域，
在受力情况下橡胶弹性恢复能力下降或丧失后，疲劳纹路演变成细小裂纹，细小裂纹在受力作用下进一步撕裂。  
 
 
 
 
 
 
撕裂方向 
撕裂方向 
橡胶主体1-外骨架 
磨损区域 
裂纹 
褶皱 
橡胶主体1-内芯 
磨平区域 
撕裂方向 
深度扩展处 
橡胶主体1-安装下侧 
褶皱 
面胶 


 
上海汽车中心实验室 
SAIC Center Lab 
中国·上海·嘉定区安研路201 号 
邮编. 201804 
No 201 Anyan road, Jiading, Shanghai China 
Post code 201804 
报告编号 
Report number 
SCL-S-14-0312M 
委托者: CH:田小彦 
Request person, dept： 
委托编号:SCL-S-14-0312M 
Request number:  
送样日期: 2014.10.27 
Request date:  
报告日期: 2014.11.14 
Report date：  
第 6 页 共 7 页 
 
 
 
图5.变速箱悬置-主簧 
Figure 5. The fracture surface of gearbox suspension-main spring 
 
将图1 中标识的4 处位置放大如图6 所示，1、3 处对应的与主簧连接的区域及2、4 对应的限位块位置橡胶
被磨损和挤压开裂，同时可见大量磨损、疲劳纹路及橡胶脱落颗粒，说明限位块和主簧在受较大力作用下发生摩
擦和撞击，并产生生热，这也是橡胶材料发生老化的主要原因之一。这4 处的橡胶受损情况说明悬置在车辆运动
中受到各个方向的力作用。 
 
 
 
 
撕裂方向 
撕裂方向 
橡胶主体2-外骨架 
快速撕裂线 
橡胶主体2-内芯 
撕裂方向 
非撕裂区域 
非撕裂区域 
撕裂起始区域 
撕裂起始区域 
撕裂方向 


 
上海汽车中心实验室 
SAIC Center Lab 
中国·上海·嘉定区安研路201 号 
邮编. 201804 
No 201 Anyan road, Jiading, Shanghai China 
Post code 201804 
报告编号 
Report number 
SCL-S-14-0312M 
委托者: CH:田小彦 
Request person, dept： 
委托编号:SCL-S-14-0312M 
Request number:  
送样日期: 2014.10.27 
Request date:  
报告日期: 2014.11.14 
Report date：  
第 7 页 共 7 页 
 
图6.变速箱悬置-主簧 
Figure 6. Gearbox suspension-main spring 
 
小结：1、变速箱悬置橡胶部分由于疲劳导致开裂，开裂位于应变集中处。 
      2、失效件主簧橡胶材料发生明显老化。 
      3、变速箱悬置失效件橡胶材料与新件一致。 
裂口 
疲劳纹 
疲劳纹 
裂纹 
位置3 
破碎 
位置4 
位置1 
位置2 
磨损区域 
磨损

File: 材料工程师/SCL-S-14-0313M-BP32 1 8T-后悬置-卓靖.pdf.md
# SCL-S-14-0313M-BP32 1 8T-后悬置-卓靖.pdf

 
上海汽车中心实验室 
SAIC Center Lab 
中国·上海·嘉定区安研路201 号 
邮编. 201804 
No 201 Anyan road, Jiading, Shanghai China 
Post code 201804 
报告编号 
Report number 
SCL-S-14-0313M 
委托者: CH:田小彦 
Request person, dept： 
委托编号:SCL-S-14-0313M 
Request number:  
送样日期: 2014.10.30 
Request date:  
报告日期: 2014.11.25 
Report date：  
第 1 页 共 7 页 
 
 零件号Part number 
10056910 
 零件名称 
Part name 
变速箱后悬置总成 
MOUNT ASM-TRANS RR 
图纸日期Drawing date 
2014.07.16 
零件生产日期Part production date 
2014.02.20 
 供货商 
Supplier 
宁波拓普汽车部件有限公司 
Ningbo Tuopu Auto Parts Co., Ltd. 
车型/项目Car type/project 
BP32 1.8T 
DVP 材料大纲签署日期DVP material test plan date 
/ 
 
阶段性报告  Stage report        结论性报告 Conclusion report       
 
Ⅰ.任务描述 Task description 
实验室受委托对BP32 1.8T N14SOV012-后悬置进行失效原因分析，失效零件具体信息如下： 
As requested, SCL has analyzed the failure of MOUNT ASM-TRANS RR on test car BP32 1.8T N14SOV012. The 
information of the failed part is as following： 
零件信息：Part information 
零件名称 
Part name 
变速箱后悬置 
车制造日期 
Vehicle production date 
/ 
VIN 码 
VIN 
N14SOV012 
销售日期 
Sale date 
/ 
车辆里程数 
Car mileage 
试验里程数：27950 公里（广德
试验场，PT DURA 试验） 
维修站名称 
Sale agent 
/ 
失效模式描述 
Failure circumstance  
2014.10.14 发现后悬置橡胶连接部分断裂 
（BP32 1.8T PT DURA，TIR-RD-BP3-GD-PTDU-EP1-0341） 
原材料信息：Raw material information 
原材料及牌号 
Raw material specification 
NR 马来西亚  N50-8 
原材料厂商 
Raw material producer 
GARGILL SIAM LIMITED 
散件供应商 
Component supplier 
宁波拓普 
金属热处理状态 
Metal heat treatment state 
/ 
失效零件见图1：The failed part is shown in figure 1.  
Ⅱ. 结论与建议 Conclusions and Suggestions 
结论： 1、变速箱后悬置橡胶部分由于受力撞击导致内芯侧橡胶主体中间部位发生疲劳开裂，撕裂扩展导致主体
断裂。 
       2、失效件主簧橡胶材料发生明显老化。 
       3、失效件橡胶材料与新件一致。 
 
建议：1、校核零件使用工况。 
      2、改善零件耐久性能，确保零件可通过路试耐久试验。 
 
 
 
 
 
 
分发: 
Distribution 
CH：田小彦 
     Liu Jibing 
检验者Author 
SCL：卓靖 
      Zhuo Jing 
审核Auditor 
吴文安 
Wu Wenan 
批准Approver 
 
日期Date 
2014.11.25 
日期Date 
2014.11.25 
日期Date 
2014.11.25 


 
上海汽车中心实验室 
SAIC Center Lab 
中国·上海·嘉定区安研路201 号 
邮编. 201804 
No 201 Anyan road, Jiading, Shanghai China 
Post code 201804 
报告编号 
Report number 
SCL-S-14-0313M 
委托者: CH:田小彦 
Request person, dept： 
委托编号:SCL-S-14-0313M 
Request number:  
送样日期: 2014.10.30 
Request date:  
报告日期: 2014.11.25 
Report date：  
第 2 页 共 7 页 
 
IV. 测试结果 Test Results  
1 外观分析： 
如图1，后悬置橡胶连接部分出现断裂，断裂橡胶部位位于安装位置的下侧。将图中橡胶主体部分分别标识
如图中1、2，其中1 处未见裂纹。 
 
图1.变速箱后悬置总成 
Figure1. The rear mount assembly-transmission  
2 物理机械性能分析： 
序号 
No. 
试验项目 
Test item 
额定值 
Requirement 
试验结果 
Test result 
评价 Evaluation 
合格 
qualified 
不合格 
unqualified 
变速箱悬置-主簧（NR） 认可规范：参考SMTC 5 320 034 
Gearbox suspension-Main spring (NR)  Approved specifications: Refer to SMTC 5 320 034 
1 
Shore A 硬度 
Shore A Hardness 
ISO 7619-1 
— 
— 
— 
— 
1.1 
新件 
New part 
45~52 
48 
× 
 
1.2 
失效件 
Failure part 
/ 
53 
/ 
/ 
2 
拉伸强度 
Tensile strength 
ISO 37 
— 
— 
— 
— 
开裂区域 
开裂区域 
安装左侧 
安装右侧 
1 
2 
主簧 
金属支架 
金属内芯 
安装位置 
后悬置 
安装右侧 
安装左侧 
安装右侧 
安装位置 
3 
限位块 
4 
限位块 


 
上海汽车中心实验室 
SAIC Center Lab 
中国·上海·嘉定区安研路201 号 
邮编. 201804 
No 201 Anyan road, Jiading, Shanghai China 
Post code 201804 
报告编号 
Report number 
SCL-S-14-0313M 
委托者: CH:田小彦 
Request person, dept： 
委托编号:SCL-S-14-0313M 
Request number:  
送样日期: 2014.10.30 
Request date:  
报告日期: 2014.11.25 
Report date：  
第 3 页 共 7 页 
 
序号 
No. 
试验项目 
Test item 
额定值 
Requirement 
试验结果 
Test result 
评价 Evaluation 
合格 
qualified 
不合格 
unqualified 
2.1 
新件 
New part 
≥ 17MPa 
28.3MPa 
× 
 
2.2 
失效件 
Failure part 
/ 
23.8MPa 
/ 
/ 
3 
断裂伸长率 
Elongation at tear 
ISO 37 
— 
— 
— 
— 
3.1 
新件 
New part 
≥ 400% 
603.3% 
× 
 
3.2 
失效件 
Failure part 
/ 
498.5% 
/ 
/ 
4 
密度 
Density  
ISO 1183-1 
— 
— 
— 
— 
4.1 
新件 
New part 
依据试样 
Acc. to sample 
1.06g/cm3 
× 
 
4.2 
失效件 
Failure part 
依据试样 
Acc. to sample 
1.06g/cm3 
× 
 
   经检验，后悬置失效件硬度较新件高5 度，拉伸强度及断裂伸长率较新件有所降低，而密度相同，说明失效
件材料发生老化。 
 
3 定性分析 
 
 
图2.变速箱后悬置橡胶主簧GC-MS 图谱 
Figure 2. GC-MS chromatogram of rear gearbox suspension-main spring  
失效件聚合物与新件相同，为NR；失效件添加剂种类与新件一致，如图2 所示，说明失效件与新件材料相
同。 
5.0
10.0
15.0
20.0
25.0
1.0
2.0
3.0
4.0
(x10,000,000)
—新件聚合物 
—失效件聚合物 
—新件添加剂 
—失效件添加剂 


 
上海汽车中心实验室 
SAIC Center Lab 
中国·上海·嘉定区安研路201 号 
邮编. 201804 
No 201 Anyan road, Jiading, Shanghai China 
Post code 201804 
报告编号 
Report number 
SCL-S-14-0313M 
委托者: CH:田小彦 
Request person, dept： 
委托编号:SCL-S-14-0313M 
Request number:  
送样日期: 2014.10.30 
Request date:  
报告日期: 2014.11.25 
Report date：  
第 4 页 共 7 页 
 
4 裂口分析： 
 
如图3，从安装的位置看，开裂部位所在的左、右两面（安装的左、右侧）橡胶与金属骨架连接的区和倒角
处，可见疲劳纹路或细小裂纹，裂纹呈现圆周型分布。而左侧纹路较右侧明显，说明左侧橡胶受力变形较右侧大。 
 
 
 
图3.变速箱后悬置-主簧 
Figure 3. Rear gearbox suspension-main spring 
 
变速箱后悬置主簧橡胶主体1 断面如图4 所示，与内芯连接的橡胶断面中间部位撕裂纹路被磨平，表面光滑，
B、C 区域均可见清晰撕裂方向及撕裂纹路，而断面右侧（含D 区域）撕裂纹路有被磨过的痕迹，结合撕裂方向
和撕裂纹路的扩展，说明撕裂首先发生在图中A 处区域，并沿中间部位扩展，受力作用下导致中间区域纹路被磨
平，接着向四周扩展；从断裂面深度扩展和快速撕裂位置看，B 和E 区域附近为最后发生撕裂的位置，并成角度
的撕裂，说明撕裂区域受到多方向的力作用，中间部位开裂后，断面右侧受力较严重，导致撕裂先于左侧发生，
部分纹路被磨平，而左侧纹路较清晰；从D 区域的裂纹判断，该处受力撞击，导致开裂，并向深度扩展。 
 
 
 
 
 
 
裂口 
撕裂纹 
安装左侧-橡胶主体1 
安装右侧-橡胶主体1 
疲劳纹 
开裂纹 


 
上海汽车中心实验室 
SAIC Center Lab 
中国·上海·嘉定区安研路201 号 
邮编. 201804 
No 201 Anyan road, Jiading, Shanghai China 
Post code 201804 
报告编号 
Report number 
SCL-S-14-0313M 
委托者: CH:田小彦 
Request person, dept： 
委托编号:SCL-S-14-0313M 
Request number:  
送样日期: 2014.10.30 
Request date:  
报告日期: 2014.11.25 
Report date：  
第 5 页 共 7 页 
 
 
 
图4.变速箱后悬置-主簧断面图 
Figure 4.The fracture surface of rear gearbox suspension-main spring 
         
 橡胶撕裂的起始区域如图5 所示，位于金属内芯与橡胶主体连接处。 
图5.变速箱后悬置-起始位置 
Figure 5. The surface of rear gearbox suspension-starting position 
 
与外骨架连接的橡胶断面如图6 所示，从撕裂纹路及发生时间来看，可见多个撕裂区域，中间部位撕裂纹路
大部分被磨平，断面较光滑，是最先发生撕裂的区域，右侧部分区域可见撕裂纹路，左侧可见清晰的撕裂纹路，
结合裂纹的扩展方向看，说明左侧是最后发生撕裂的区域。A’区域（与A 区域为同一裂口的两断面处）有裂纹，
且纹路被磨平，说明其受到外力撞击，是开裂的起始区域，这与内芯连接的橡胶断面分析一致，受力导致橡胶主
撕裂方向 
橡胶主体1-内芯 
磨平区域 
撕裂方向 
A 处 
快速撕裂线 
B 
C 
D 
裂纹 
撕裂方向 
撕裂方向 
快速撕裂线 
E 
撕裂方向 
开裂起始位置 
A 处 


 
上海汽车中心实验室 
SAIC Center Lab 
中国·上海·嘉定区安研路201 号 
邮编. 201804 
No 201 Anyan road, Jiading, Shanghai China 
Post code 201804 
报告编号 
Report number 
SCL-S-14-0313M 
委托者: CH:田小彦 
Request person, dept： 
委托编号:SCL-S-14-0313M 
Request number:  
送样日期: 2014.10.30 
Request date:  
报告日期: 2014.11.25 
Report date：  
第 6 页 共 7 页 
 
体拉伸、压缩变形，撕裂向拉伸区域扩展。 
 
 
图6.变速箱后悬置-主簧断面图 
Figure 6.The fracture surface of rear gearbox suspension-main spring 
 
图1 中限位块3 和4 均发生挤压变形，如图7 所示，其中限位块3 的圆弧形区域部分被压平，限位块4 橡胶发
生凹陷，这是因为橡胶受挤压变形后弹性恢复能力下降导致的永久变形。同时可见限位块3 上有细小裂口，这是
其受外力撞击导致。 
图7.变速箱后悬置-限位块 
Figure 7. The surface of rear gearbox suspension-stopper 
 
 
撕裂方向 
橡胶主体1-外骨架 
A’处 
E’ 
B’ 
磨平区域 
撕裂方向 
撕裂方向 
裂纹 
限位块3-安装下侧 
限位块4-安装上侧 
细小裂口 


 
上海汽车中心实验室 
SAIC Center Lab 
中国·上海·嘉定区安研路201 号 
邮编. 201804 
No 201 Anyan road, Jiading, Shanghai China 
Post code 201804 
报告编号 
Report number 
SCL-S-14-0313M 
委托者: CH:田小彦 
Request person, dept： 
委托编号:SCL-S-14-0313M 
Request number:  
送样日期: 2014.10.30 
Request date:  
报告日期: 2014.11.25 
Report date：  
第 7 页 共 7 页 
 
 
橡胶主体2 如图8 所示，左、右两侧未发生明显的开裂。但在橡胶与金属骨架侧均可见疲劳纹路或细微裂纹，
这些位置均位于橡胶应力应变集中的区域，橡胶拉、压变形较大处。 
 
 
图8.变速箱悬置-主簧 
Figure 8. The fracture surface of gearbox suspension-main spring 
 
小结：1、变速箱后悬置橡胶部分由于受力撞击导致内芯侧橡胶主体中间部位疲劳开裂，接着向四周扩展。 
      2、失效件主簧橡胶材料发生明显老化。 
      3、失效件橡胶材料与新件一致。 
疲劳纹 
橡胶主体2-安装左侧 
细裂纹 
橡胶主体2-安装右侧

File: 材料工程师/SCL-S-14-0315M- IP2MCE TTE85 - 大灯支架-白云岭.pdf.md
# SCL-S-14-0315M- IP2MCE TTE85 - 大灯支架-白云岭.pdf

 
上海汽车中心实验室 
SAIC Center Lab 
中国·上海·嘉定区安研路201 号 
邮编: 201804 
No 201 Anyan road, Jiading, Shanghai ,China 
Post code: 201804 
报告编号 
Report number 
 
SCL-S-14-0315M 
委托者:  BO 邱玉龙 
Request person, dept： 
委托编号:  /  
Request number: 
送样日期:  2014.10.30 
Request date:  
报告日期:  2014.11.4 
Report date：第 1 页 共 10 页 
 
SMPV-0.2.3-002-QA -F01 
零件号Part number 
10075918 
10075919 
 零件名称 
Part name 
前大灯支架 
MOUNTING-FR END HDLP INR 
图纸日期Drawing date 
/ 
零件生产日期Part production date 
/ 
 供货商 
Supplier 
上海飞众 
车型/项目Car type/project 
IP2MCE TTE85 
DVP 材料大纲签署日期DVP material test plan date 
/ 
阶段性报告  Stage report                结论性报告 Conclusion report 
 
Ⅰ.任务描述 Task description 
实验室受委托对前大灯支架进行失效原因分析，失效零件具体信息如下： 
As requested, SCL has analyzed the failure of the MOUNTING-FR END HDLP INR. The information of the failed part is 
as following： 
零件信息：Part information 
零件名称 
Part name 
前大灯支架 
MOUNTING-FR END HDLP INR 
制造日期 
Production date 
/ 
VIN/车/发动机号码
car/engine no 
LSJW24G93ES990880 
失效日期 
Incident date 
2014.10.15 
车辆里程数/测试寿命 
Car mileage/Test life 
42430 公里km    
失效地点 
Location 
广德试验场 
失效模式描述 
Failure circumstance description 
2014-10-15，广德基地IP2XMCE TT (E85)-EP1-1.8T DCT-GD 试验车L14SIV804 在EOT
检查时发现两个前大灯安装支架均断裂。 
车辆里程：42430km；试验里程：33440 km；试验进度：100%。 
原材料信息：Raw material information 
原材料及牌号 
Raw material specification 
HC180YD+Z50/50  t=1.5   
Q/BQB420-2009 
原材料厂商 
Raw material producer 
宝钢 
散件供应商 
Component supplier 
/ 
金属热处理状态 
Metal heat treatment state 
/ 
失效零件见图1：The failed part is shown in figure 1.  
Ⅱ. 结论与建议 Conclusions and suggestions 
结论Conclusions： 
1、失效件属疲劳断裂。The part failured belong to fatigue fracture. 
2、失效件的疲劳起始区域发现冲压起皱和裂纹（见图6）；新件在相同部位也发现有起皱和裂纹（见图
14）。Fatigue failure initiation region were found some cracks(see Fig 6).The new part were some cracks in 
the same region(see Fig 14). 
3、零件的材料性能未发现异常。Material properties of the parts were nomal. 
 
建议Suggestions： 
1、 评估缺陷的符合性。To assessment compliance of the defect.  
2、 加强零件实物质量控制。Strengthening the physical quality control of parts. 
 
分发： 
Distribution 
 BO 邱玉龙 
检验者Author 
白云岭   
Bai Yunling 
审核Auditor 
邵百明 
Shao Baiming 
批准Approver 
 
日期Date 
2014.11.4 
日期Date 
2014.11.6 
日期Date 
2014.11.6 


 
上海汽车中心实验室 
SAIC Center Lab 
中国·上海·嘉定区安研路201 号 
邮编: 201804 
No 201 Anyan road, Jiading, Shanghai ,China 
Post code: 201804 
报告编号 
Report number 
 
SCL-S-14-0315M 
委托者:  BO 邱玉龙 
Request person, dept： 
委托编号:  /  
Request number: 
送样日期:  2014.10.30 
Request date:  
报告日期:  2014.11.4 
Report date：第 2 页 共 10 页 
 
SMPV-0.2.3-002-QA -F01 
III. 测试结果 Test Results  
一、 宏观观察： 
1、 
收到委托者提供了失效件1 件，全新零件1 件，实物形貌见图1。 
 
 
 
图1 失效件实物形貌 
   
 
 
 
 
全新零件 
失效件 


 
上海汽车中心实验室 
SAIC Center Lab 
中国·上海·嘉定区安研路201 号 
邮编: 201804 
No 201 Anyan road, Jiading, Shanghai ,China 
Post code: 201804 
报告编号 
Report number 
 
SCL-S-14-0315M 
委托者:  BO 邱玉龙 
Request person, dept： 
委托编号:  /  
Request number: 
送样日期:  2014.10.30 
Request date:  
报告日期:  2014.11.4 
Report date：第 3 页 共 10 页 
 
SMPV-0.2.3-002-QA -F01 
2、失效件的断口已无法正常合拢，扭曲变形较大，支架断裂位置附件表面油漆完好，未发现撞击、磕碰等 
痕迹，见图2；取图中红色虚线所示的断口面进行观察分析，断口宏观形貌见图3。 
3、整个断口面大致可分为两个区域：Ⅰ区和Ⅱ区。宏观观察，Ⅰ区比Ⅱ区断口表面色泽深且磨损严重，由 
此可以判断Ⅰ区开裂先于Ⅱ区，见图3a；通过观察判断Ⅰ区的开裂起始区位于A 端，该区域局部放大图 
如图3b 所示。 
 
图2  失效件断裂宏观形貌 
 
 
图3 断口宏观形貌 
 
B 端 
A 端 
B 端 
A 端 
支架内侧 
Ⅰ区 
Ⅱ区 
3a 
3b 


 
上海汽车中心实验室 
SAIC Center Lab 
中国·上海·嘉定区安研路201 号 
邮编: 201804 
No 201 Anyan road, Jiading, Shanghai ,China 
Post code: 201804 
报告编号 
Report number 
 
SCL-S-14-0315M 
委托者:  BO 邱玉龙 
Request person, dept： 
委托编号:  /  
Request number: 
送样日期:  2014.10.30 
Request date:  
报告日期:  2014.11.4 
Report date：第 4 页 共 10 页 
 
SMPV-0.2.3-002-QA -F01 
二、 断口观察： 
使用扫描电镜对断口进行观察分析。 
1、开裂起始于Ⅰ区内侧的尖角处，如图4a 黄色方框所示，局部放大图见图4b，表面磨损严重；再局部放大发现
疲劳条带，疲劳扩展方向如图中黄色虚线所示，见图4d；疲劳扩展区具有清晰的疲劳条带形貌，疲劳扩展方
向如图中黄色虚线所示，见图4c、4e。 
 
 
 
   
 
 
 
图4  断口形貌观察（Ⅰ区）  SEM 
 
4a 
4b 
Ⅰ区 
4c 
4d 
4e 
支架内侧 


 
上海汽车中心实验室 
SAIC Center Lab 
中国·上海·嘉定区安研路201 号 
邮编: 201804 
No 201 Anyan road, Jiading, Shanghai ,China 
Post code: 201804 
报告编号 
Report number 
 
SCL-S-14-0315M 
委托者:  BO 邱玉龙 
Request person, dept： 
委托编号:  /  
Request number: 
送样日期:  2014.10.30 
Request date:  
报告日期:  2014.11.4 
Report date：第 5 页 共 10 页 
 
SMPV-0.2.3-002-QA -F01 
2、Ⅱ区支架外冲压R 区域的断口表面已严重磨损且有锈蚀现象，已无法进行微观断口观察见图5a，由此可以判
断在Ⅱ区中此区域是先开裂的。其他区域微观形貌具有清晰的疲劳条带，疲劳扩展方向如图中黄色虚线，见图5c、
5d。 
 
 
  
 
图5  断口形貌观察（Ⅱ区）  SEM 
 
Ⅱ区 
支架内侧 
5a 
5b 
5c 
5d 


 
上海汽车中心实验室 
SAIC Center Lab 
中国·上海·嘉定区安研路201 号 
邮编: 201804 
No 201 Anyan road, Jiading, Shanghai ,China 
Post code: 201804 
报告编号 
Report number 
 
SCL-S-14-0315M 
委托者:  BO 邱玉龙 
Request person, dept： 
委托编号:  /  
Request number: 
送样日期:  2014.10.30 
Request date:  
报告日期:  2014.11.4 
Report date：第 6 页 共 10 页 
 
SMPV-0.2.3-002-QA -F01 
3、 将Ⅰ区断口起始区域镶嵌并研磨制样，研磨方向及观测方向如图6a 所示。利用金相显微镜观察发现，平行于
断口面存在冲压起皱和裂纹，冲压起皱的深度约为1.15mm,见图6b；在断口面上发现很多小裂纹，见图6c。 
 
 
 
图6  断口观察（Ⅰ区断口起始区域） 
4、由以上观察、分析可以得出该支架属疲劳开裂，最早起始于支架内侧，如图7 中红色箭头所示；整个断口的
扩展方向如图7 的红色虚线箭头所示。 
 
图7 疲劳扩展方向示意图 
三、 理化分析： 
对断裂失效件进行材料性能测试分析，详细结果见下表。 
表1 
序号 
No. 
试验项目 
Test item 
额定值 
Requirement 
试验结果 
Test result 
评价 Evaluation 
合格 
qualified 
不合格 
unqualified 
1 
失效件 
 
 
 
 
1.1 
HC180YD+Z50/50 
t=1.5    
Q/BQB420-2009 
 
 
 
 
C 
≤0.01 
0.0073 
X 
 
支架内侧 
观测方向 
断
口
面 
板材原始冲裁面 
断口面 
6a 
6b 
6c 


 
上海汽车中心实验室 
SAIC Center Lab 
中国·上海·嘉定区安研路201 号 
邮编: 201804 
No 201 Anyan road, Jiading, Shanghai ,China 
Post code: 201804 
报告编号 
Report number 
 
SCL-S-14-0315M 
委托者:  BO 邱玉龙 
Request person, dept： 
委托编号:  /  
Request number: 
送样日期:  2014.10.30 
Request date:  
报告日期:  2014.11.4 
Report date：第 7 页 共 10 页 
 
SMPV-0.2.3-002-QA -F01 
序号 
No. 
试验项目 
Test item 
额定值 
Requirement 
试验结果 
Test result 
评价 Evaluation 
合格 
qualified 
不合格 
unqualified 
 
Si 
≤0.10 
0.058 
X 
 
 
Mn 
≤0.70 
0.31 
X 
 
 
P 
≤0.06 
0.049 
X 
 
 
S 
≤0.025 
0.0098 
X 
 
 
Alt 
≤0.20 
0.029 
X 
 
 
Ti 
≤0.12 
0.020 
X 
 
1.2 
硬度/ HV 
/ 
115、110、120 
/ 
 
1.3 
抗拉强度 
340-400MPa 
/ 
/ 
 
1.4 
零件拉伸强度 
/ 
402、390、418  1 
/ 
 
1.5 
板厚 
t=1.5±0.10 
直边处：1.50、1.49、1.49（图8） 
折弯处：1.46、1.44（图9） 
X 
 
1.6 
金相组织 
/ 
铁素体 
（图10） 
/ 
 
说明：1、该拉伸强度由硬度转换而来，转换标准为GB/T1172-1999。
 
 
图8 板材直边处厚度  50X                        图9 板材折弯处厚度  50X 
 
 图10 金相组织  500X 


 
上海汽车中心实验室 
SAIC Center Lab 
中国·上海·嘉定区安研路201 号 
邮编: 201804 
No 201 Anyan road, Jiading, Shanghai ,China 
Post code: 201804 
报告编号 
Report number 
 
SCL-S-14-0315M 
委托者:  BO 邱玉龙 
Request person, dept： 
委托编号:  /  
Request number: 
送样日期:  2014.10.30 
Request date:  
报告日期:  2014.11.4 
Report date：第 8 页 共 10 页 
 
SMPV-0.2.3-002-QA -F01 
四、 全新零件测试：    
1、在全新零件上取样并制样，对其进行材料测试，详细结果见下表。 
表2 
序
号 
No. 
试验项目 
Test item 
额定值 
Requirement 
试验结果 
Test result 
评价 Evaluation 
合格 
qualified 
不合格 
unqualified 
2 
全新零件 
 
 
 
 
2.1 HC180YD+Z50/50 t=1.5   Q/BQB420-2009 
 
 
 
 
C 
≤0.01 
0.0071 
X 
 
 
Si 
≤0.10 
0.0049 
X 
 
 
Mn 
≤0.70 
0.35 
X 
 
 
P 
≤0.06 
0.040 
X 
 
 
S 
≤0.025 
0.0065 
X 
 
 
Alt 
≤0.20 
0.036 
X 
 
 
Ti 
≤0.12 
0.051 
X 
 
2.2 
硬度/ HV 
/ 
111、116、120 
/ 
 
2.3 
抗拉强度 
340-400MPa 
/ 
/ 
 
2.4 
零件拉伸强度 
/ 
393、407、418  1 
/ 
 
2.5 
板厚 
t=1.5±0.10 
直边处：1.50、1.51（图11） 
折弯处：1.50、1.45、1.48（图
12） 
X 
 
2.6 
金相组织 
/ 
铁素体（图13） 
/ 
 
说明：1、该拉伸强度由硬度转换而来，转换标准为GB/T1172-1999。 
           
 
图11 板材直边处厚度  50X                        图12 板材折弯处厚度  50X 
 
图13 金相组织  500X 


 
上海汽车中心实验室 
SAIC Center Lab 
中国·上海·嘉定区安研路201 号 
邮编: 201804 
No 201 Anyan road, Jiading, Shanghai ,China 
Post code: 201804 
报告编号 
Report number 
 
SCL-S-14-0315M 
委托者:  BO 邱玉龙 
Request person, dept： 
委托编号:  /  
Request number: 
送样日期:  2014.10.30 
Request date:  
报告日期:  2014.11.4 
Report date：第 9 页 共 10 页 
 
SMPV-0.2.3-002-QA -F01 
2、 
零件冲压质量观察：选择了一个与开裂位置相同的内冲压圆角和一个邻近开裂位置的内冲压圆角进
行观察。 
1） 两个冲压圆角侧面均有打磨的痕迹，见图14b、14c； 
2） 通过金相制样后观察发现，与开裂位置相同的内冲压圆角处存在深度约0.28mm 的裂纹，见图
14d；邻近开裂位置的内冲压圆角处存在两个冲压起皱，深度分别约为0.39mm 和0.32mm，见
图14e。 
 
 
 
 
 
图14 全新零件冲压质量观察 
 
与开裂位置
相同的内冲
压圆角。 
14a 
14e 
14d 
14c 
14b 


 
上海汽车中心实验室 
SAIC Center Lab 
中国·上海·嘉定区安研路201 号 
邮编: 201804 
No 201 Anyan road, Jiading, Shanghai ,China 
Post code: 201804 
报告编号 
Report number 
 
SCL-S-14-0315M 
委托者:  BO 邱玉龙 
Request person, dept： 
委托编号:  /  
Request number: 
送样日期:  2014.10.30 
Request date:  
报告日期:  2014.11.4 
Report date：第 10 页 共 10 页 
 
SMPV-0.2.3-002-QA -F01 
五、 背景信息： 
同一辆试验车的另外一个失效大灯支架委托者未提供，但提供了相关实物照片。通过对照片观察
发现，该失效件局部开裂，开裂位置与委托者提供的（前面详细分析的）断裂失效件完全一致，只是
还没有完全断开而已，见图15a；开裂起始位置也起始于冲压内圆角处，见图15b。 
 
 
图15  同一辆试验车的另外一个失效大灯支实物照片（委托者提供） 
支架内侧 
支架外侧 
15a 
15b
