Repository: kujaxr/obsidian-vault

File: 材料工程师/SCL-S-14-0316M-BP32-前下控制臂衬套-卓靖.pdf.md
# SCL-S-14-0316M-BP32-前下控制臂衬套-卓靖.pdf

 
上海汽车中心实验室 
SAIC Center Lab 
中国·上海·嘉定区安研路201 号 
邮编. 201804 
No 201 Anyan road, Jiading, Shanghai China 
Post code 201804 
报告编号 
Report number 
SCL-S-14-0316M 
委托者: CH：全炜倬 
Request person, dept： 
委托编号:SCL-S-14-0316M 
Request number:  
送样日期: 2014.10.27 
Request date:  
报告日期: 2014.11.11 
Report date：  
第 1 页 共 6 页 
 
零件号Part number 
10064662 
 零件名称 
Part name 
前悬架下控制臂后衬套 
Bushing-Front/Rear Lower Control Arm 
图纸日期Drawing date 
2012.10.15 
零件生产日期Part production date 
/ 
 供货商 
Supplier 
无锡特瑞堡 
车型/项目Car type/project 
BP32 2.0T 
DVP 材料大纲签署日期DVP material test plan date 
/ 
 
阶段性报告  Stage report        结论性报告 Conclusion report       
 
Ⅰ.任务描述 Task description 
实验室受委托对BP32 前悬架下控制臂后衬套进行失效原因分析，失效零件具体信息如下： 
As requested, SCL has analyzed the failure of BP32 LCA rear bush. The information of the failed part is as following： 
零件信息：Part information 
零件名称 
Part name 
前悬架下控制臂后衬套 
车制造日期 
Vehicle production date 
/ 
VIN 码 
VIN 
N14SOV013 
销售日期 
Sale date 
/ 
车辆里程数 
Car mileage 
试验里程：16096 公里（50.3%） 
维修站名称 
Sale agent 
/ 
失效模式描述 
Failure circumstance  
橡胶左/右后衬套开裂 
原材料信息：Raw material information 
原材料及牌号 
Raw material specification 
NR   XS-AS5012 
原材料厂商 
Raw material producer 
/ 
散件供应商 
Component supplier 
无锡特瑞堡 
金属热处理状态 
Metal heat treatment state 
/ 
失效零件见图1：The failed part is shown in figure 1.  
Ⅱ. 结论与建议 Conclusions and Suggestions 
结论：1、后衬套受径向外力和扭转外力作用，导致外侧端面疲劳裂纹，并由外向内扩展，导致开裂。 
2、后衬套液腔相连的橡胶端面部位受力较液腔非连接区域苛刻。 
3、后衬套失效件与新件材料一致，材料性能相近，失效件材料未发生明显老化。 
4、后衬套液腔内橡胶部位产生疲劳纹路，液体受挤压加速橡胶裂纹产生。 
 
建议：1、校核零件使用工况。 
2、 改善零件耐久性能，以满足路试耐久试验要求。 
 
 
 
 
 
 
 
分发: 
Distribution 
CH：全炜倬 
     Quan Weizhuo 
检验者Author 
SCL：卓靖 
      Zhuo Jing 
审核Auditor 
吴文安 
Wu wenan 
批准Approver 
 
日期Date 
2014.11.11 
日期Date 
2014.11.11 
日期Date 
2014.11.11 


 
上海汽车中心实验室 
SAIC Center Lab 
中国·上海·嘉定区安研路201 号 
邮编. 201804 
No 201 Anyan road, Jiading, Shanghai China 
Post code 201804 
报告编号 
Report number 
SCL-S-14-0316M 
委托者: CH：全炜倬 
Request person, dept： 
委托编号:SCL-S-14-0316M 
Request number:  
送样日期: 2014.10.27 
Request date:  
报告日期: 2014.11.11 
Report date：  
第 2 页 共 6 页 
 
IV. 测试结果 Test Results  
1 外观分析： 
 
 
图1.下控制臂左/右后衬套 
Figure1. The photo of lower control arm rear bush-L/R 
如图1 所示，BP32 下控制臂左/右后衬套轴向两面均有开裂，侧面也有裂纹。左右衬套橡胶开裂方式类似，
故选择左后衬套进行失效分析。 
 
2 物理机械性能分析： 
序号 
No. 
试验项目 
Test item 
额定值 
Requirement 
试验结果 
Test result 
评价 Evaluation 
合格 
qualified 
不合格 
unqualified 
后衬套（NR） 认可规范：参考SMTC 5 320 034 
Rear bush (NR)  Approved specifications: Refer to SMTC 5 320 034 
1 
Shore A 硬度 
Shore A Hardness 
ISO7619-1 
— 
— 
— 
— 
1.1 
左后衬套-失效件 
Left rear bush-failure part 
50±3 
48 
× 
 
1.2 
新件 
New part 
50±3 
49 
× 
 
左后衬套 
左后衬套 
左后衬套 
右后衬套 
右后衬套 
右后衬套 
开裂区域 
开裂区域 
开裂区域 
开裂区域 
开裂区域 
开裂区域 
3 条裂纹 


 
上海汽车中心实验室 
SAIC Center Lab 
中国·上海·嘉定区安研路201 号 
邮编. 201804 
No 201 Anyan road, Jiading, Shanghai China 
Post code 201804 
报告编号 
Report number 
SCL-S-14-0316M 
委托者: CH：全炜倬 
Request person, dept： 
委托编号:SCL-S-14-0316M 
Request number:  
送样日期: 2014.10.27 
Request date:  
报告日期: 2014.11.11 
Report date：  
第 3 页 共 6 页 
 
序号 
No. 
试验项目 
Test item 
额定值 
Requirement 
试验结果 
Test result 
评价 Evaluation 
合格 
qualified 
不合格 
unqualified 
2 
拉伸强度 
Tensile strength 
ISO 37  
— 
— 
— 
— 
2.1 
左后衬套-失效件 
Left rear bush-failure part 
≥ 17MPa 
23.6MPa 
× 
 
2.2 
新件 
New part 
≥ 17MPa 
23.2MPa 
× 
 
3 
断裂伸长率 
Elongation at tear 
ISO 37  
— 
— 
— 
— 
3.1 
左后衬套-失效件 
Left rear bush-failure part 
≥ 400% 
511.4% 
× 
 
3.2 
新件 
New part 
≥ 400% 
560.0% 
× 
 
4 
密度 
Density 
ISO 1183-1 
— 
— 
— 
— 
4.1 
左后衬套-失效件 
Left rear bush-failure part 
依据试样 
Acc. to sample 
1.11g/cm3 
× 
 
4.2 
新件 
New part 
依据试样 
Acc. to sample 
1.11g/cm3 
× 
 
    
经检验，左后衬套材料与新件密度一致，硬度、拉伸强度相近，说明材料性能未发生明显老化。 
 
3 裂口分析： 
 
3.1 轴向端面裂纹分析 
 
从图1 中可以看出左/右后衬套轴向端面均有裂纹，因左/右后衬套开裂方式相似，故选左后衬套进行分析。将
图1 中左后衬套轴向的橡胶区域放大观察，在大裂纹附近及其他区域可见大量裂纹（如图2 中所示），通过进一步
观察，发现在整个圆周型的区域内可见较多的疲劳或龟裂纹路。 
 
 
 
 
 
 
 


 
上海汽车中心实验室 
SAIC Center Lab 
中国·上海·嘉定区安研路201 号 
邮编. 201804 
No 201 Anyan road, Jiading, Shanghai China 
Post code 201804 
报告编号 
Report number 
SCL-S-14-0316M 
委托者: CH：全炜倬 
Request person, dept： 
委托编号:SCL-S-14-0316M 
Request number:  
送样日期: 2014.10.27 
Request date:  
报告日期: 2014.11.11 
Report date：  
第 4 页 共 6 页 
 
图2.下控制臂后衬套-橡胶部分断面图 
Figure2. Cracking surface of lower control arm rear bush 
    选取端面裂纹处进行分析，如图3 所示。在靠近外金属骨架一侧可见三条裂纹，未裂穿相连，在裂纹周围可
见大量细小裂纹，呈现圆弧形扩展。 
图3.下控制臂后衬套-橡胶部分断面图 
Figure3. Cracking surface of lower control arm rear bush 
由图4 可见，裂纹1 和裂纹3 未开裂贯穿，而裂纹2 已开裂贯穿，与其背面的裂纹位置相对应。裂纹1 开裂
起始区域被磨平，且表面光滑，从其撕裂方向可以看出，在平面扩展的同时由外侧向内撕裂；由裂纹3 断口可见
其由多点引发撕裂，均由外向橡胶内部撕裂，说明该裂纹是由多条细小裂纹扩展裂穿相连形成；从裂纹2 处及其
背面对应位置可看出其最初是中间部位贯穿，后向两侧扩展发生撕裂。同时在三条大裂纹的周围可见较密集的呈
圆周状的裂纹分布，而大裂纹均靠近金属骨架侧，且为应变集中区域，这说明该衬套在径向方向收到较大载荷的
裂纹 
疲劳纹路 
大裂纹附近处 
未见大裂纹处 
裂纹1 
裂纹2 
裂纹3 
裂纹1 
裂纹2 
裂纹3 


 
上海汽车中心实验室 
SAIC Center Lab 
中国·上海·嘉定区安研路201 号 
邮编. 201804 
No 201 Anyan road, Jiading, Shanghai China 
Post code 201804 
报告编号 
Report number 
SCL-S-14-0316M 
委托者: CH：全炜倬 
Request person, dept： 
委托编号:SCL-S-14-0316M 
Request number:  
送样日期: 2014.10.27 
Request date:  
报告日期: 2014.11.11 
Report date：  
第 5 页 共 6 页 
 
作用，导致在应变集中区域产生疲劳纹路，并开裂扩展，而其由外侧向内部发生撕裂，结合撕裂方向可说明衬套
也受到扭转载荷作用。 
从图1 中可以进一步看出，三条裂纹与衬套另一侧的一条长裂纹对应，裂纹所在位置与衬套两侧液腔对应，
说明其在液腔对应的两侧（图中的上、下侧）的受力较苛刻，而另外两侧（图中的左、右侧）受力开裂情况稍轻。
且左、右后衬套的情况类似。 
图4.下控制臂后衬套-橡胶部分断面图 
Figure 4. Cracking surface of lower control arm rear bush 
将衬套对剖后，部分开裂位置如图5 所示，在靠近金属骨架侧或橡胶倒角处可见开裂纹路，而衬套端面开裂的
纹路看，其裂纹不深（如裂纹5），这更加说明其开裂位于应力应变集中区域。 
 
图5.下控制臂后衬套-橡胶部分剖面图 
Figure 5. Cracking surface of lower control arm rear bush 
裂纹2’ 
正面 
正面 
裂纹2 
裂纹3 
裂纹1 
正面 
背面 
裂纹起始区域 
裂纹撕裂方向 
裂纹撕裂方向 
裂纹撕裂方向 
贯穿初始区域 
裂纹扩展 
裂纹扩展区域 
圆周型扩展 
裂纹4 
开裂区域 
裂纹5 
裂纹8 
裂纹6 
裂纹7 
金属内芯 
金属骨架 


 
上海汽车中心实验室 
SAIC Center Lab 
中国·上海·嘉定区安研路201 号 
邮编. 201804 
No 201 Anyan road, Jiading, Shanghai China 
Post code 201804 
报告编号 
Report number 
SCL-S-14-0316M 
委托者: CH：全炜倬 
Request person, dept： 
委托编号:SCL-S-14-0316M 
Request number:  
送样日期: 2014.10.27 
Request date:  
报告日期: 2014.11.11 
Report date：  
第 6 页 共 6 页 
 
3.2 液腔内裂纹分析 
    如图6 所示，衬套液腔内可见橡胶撕裂部位，在其附近处剖开，两侧贴近金属内芯处可见裂纹，左侧裂纹 
图6.下控制臂后衬套-橡胶部分断面图 
Figure 6. Cracking surface of lower control arm rear bush 
    剖开的衬套左侧裂纹附近可见疲劳纹路，如图7 所示，其裂口呈圆周型扩展，裂面部位发白，衬套右侧情况
类似。结合图1 和6 可说明，该裂纹起于液腔内部位A 处，然后液体渗入，受力作用下导致裂纹向四周撕裂扩展；
同时说明在外力作用下，液腔内液体将两端橡胶由内侧顶向外侧，加速图1 中液腔对应的两侧裂纹的扩展。 
图6.下控制臂后衬套-橡胶部分断面图 
Figure 6. Cracking surface of lower control arm rear bush 
 
小结：1、后衬套受径向外力和扭转外力作用，外侧端面整片产生疲劳裂纹，呈现圆周型分布，并由外向内扩展，
最终导致开裂。 
2、后衬套液腔相连的橡胶端面部位受力较液腔非连接区域苛刻。 
3、后衬套失效件与新件材料一致，材料性能相近，失效件材料未发生明显老化。 
4、后衬套液腔内橡胶部位产生疲劳纹路，液体受挤压加速橡胶裂纹产生。 
 
开裂区域 
开裂区域 
左侧 
右侧 
左侧 
右侧 
开裂处A 
裂纹6 
裂纹7 
金属骨架 
撕裂方向 
左侧 
左侧 
裂纹 
疲劳纹 
开裂区域

File: 材料工程师/SCL-S-14-0317M-AP13-天窗遮阳板-龚伟.pdf.md
# SCL-S-14-0317M-AP13-天窗遮阳板-龚伟.pdf

 
上海汽车中心实验室
(SAIC Center Lab) 
中国·上海·嘉定区安研路201 号 
邮编. 201804 
No. 201 Anyan Road, Jiading District,  
Shanghai, China. 
Post code :200433 
报告编号：Report number 
SCL-S-14-0317M 
委托者Requestor：曹晓俊 
送样日期Deliver date：2014.10.28 
报告日期Report date：2014.12.08 
第 1 页 共 4 页 
Page 1 of 4  
 
零件号 
Part number 
10133181 
零件名称 
Part name 
天窗遮阳板 
Sunroof Blind 
图纸日期 
Drawing date  
/ 
零件生产日期 
Production date 
/ 
供货商 
Supplier 
无锡爱信 
Wuxi Aixin 
车型/项目 
Car type/project 
AP13 
 
   阶段性报告  Stage report        结论性报告 Conclusion report           测试报告 Test report 
Ⅰ.任务描述 Task description 
实验室受委托对天窗遮阳板进行失效原因分析，失效零件具体信息如下： 
As requested, QA lab has analyzed the invalid cause of sunroof blind, and the information of invalid part is shown as 
following： 
零件信息：Part information 
零件名称 
Part name 
天窗遮阳板 
Sunroof Blind 
制造日期 
Production date 
/ 
VIN 码 
VIN number 
/ 
销售日期 
Sale date 
/ 
车辆里程数 
Car mileage 
0 km 多辆 
销售商 
Sale agent 
/ 
失效模式描述 
Invalid situation 
description 
卡脚断裂 
Buckle fracture 
原材料信息：Raw material information 
原材料及牌号 
Raw material 
and trademark 
PC/ABS 
原材料厂商 
Raw material producer 
柏力开米 
散件供应商 
Part supplier 
/ 
金属热处理状态 
Metal heat treatment state 
/ 
失效零件见图1：The invalid part is shown in Fig 1.  
Ⅱ. 结论与建议 Conclusions and suggestions 
结论： 1. 失效件材料不符合技术要求。 
2. 零件受外力导致断裂。 
Conclusions:  1. Material performance of failure part didn’t conform to requirements. 
             2. The part fractured by external force. 
建议： 1. 责令供应商对材料问题做出解释并整改。     
Suggestions:  1. Let supplier explain the material problem and rectify. 
 
 
            
分发： 
Dispenser 
QA 曹晓俊 
检验者： 
Identifier 
龚伟  
Gong Wei 
审核： 
Auditor 
狄春峰 
Di Chunfeng 
批准： 
Approver 
 
日期： 
Date 
2014.12.08 
日期： 
Date 
2014.12.08 
日期： 
Date 
2014.12.08 


 
上海汽车中心实验室
(SAIC Center Lab) 
中国·上海·嘉定区安研路201 号 
邮编. 201804 
No. 201 Anyan Road, Jiading District,  
Shanghai, China. 
Post code :200433 
报告编号：Report number 
SCL-S-14-0317M 
委托者Requestor：曹晓俊 
送样日期Deliver date：2014.10.28 
报告日期Report date：2014.12.08 
第 2 页 共 4 页 
Page 2 of 4  
 
 
图1 失效件 
Fig. 1 Failure Part 
 
III. 测试结果 Test Results  
序
号 
No. 
试验项目 
Test item 
额定值 
Requirement 
试验结果 
Test result 
评价 Evaluation 
第一次 
第二次 
合格 
qualified 
不合格 
unqualified 
I 
失效件（2014/7 批次） 
 
 
1 
红外（GB/T6040-2002） 
Infrared Spectroscopy 
PC/ABS 
PC/ABS 
× 
 
2 
玻璃化转变温度  
(GB/T 19644.2-2006)  
Glass transition temperature (℃) 
140±5 
110±5 
136 
99 
 
× 
3 
维卡软化温度 (ISO 306) 
Vicat softening temperature (℃) 
50oC/h at (B) 
≥120 
112 
 
× 
4 
缺口冲击强度（ISO 179-1） 
Notched Charpy strength (KJ/m2) 
≥30 
13.19 
 
× 
II 
新件（2014/10 批次） 
 
 
1 
红外（GB/T6040-2002） 
Infrared Spectroscopy 
PC/ABS 
PC/ABS 
× 
 
2 
玻璃化转变温度  
(GB/T 19644.2-2006)  
Glass transition temperature (℃) 
140±5 
110±5 
136 
99 
 
× 


 
上海汽车中心实验室
(SAIC Center Lab) 
中国·上海·嘉定区安研路201 号 
邮编. 201804 
No. 201 Anyan Road, Jiading District,  
Shanghai, China. 
Post code :200433 
报告编号：Report number 
SCL-S-14-0317M 
委托者Requestor：曹晓俊 
送样日期Deliver date：2014.10.28 
报告日期Report date：2014.12.08 
第 3 页 共 4 页 
Page 3 of 4  
 
序
号 
No. 
试验项目 
Test item 
额定值 
Requirement 
试验结果 
Test result 
评价 Evaluation 
第一次 
第二次 
合格 
qualified 
不合格 
unqualified 
III 
南亚件 
 
 
1 
红外（GB/T6040-2002） 
Infrared Spectroscopy 
/ 
PC/ABS 
 
 
2 
玻璃化转变温度  
(GB/T 19644.2-2006)  
Glass transition temperature (℃) 
/ 
127 
108 
 
 
3 
维卡软化温度 (ISO 306) 
Vicat softening temperature (℃) 
50oC/h at (B) 
/ 
99 
 
 
4 
缺口冲击强度（ISO 179-1） 
Notched Charpy strength (KJ/m2) 
/ 
28.37 
 
 
IV 
粒料（米色，注塑供应商提供） 
 
 
1 
红外（GB/T6040-2002） 
Infrared Spectroscopy 
PC/ABS 
PC/ABS 
× 
 
2 
玻璃化转变温度  
(GB/T 19644.2-2006)  
Glass transition temperature (℃) 
140±5 
110±5 
139 
99 
 
× 
V 
粒料（灰色，注塑供应商提供） 
 
 
1 
红外（GB/T6040-2002） 
Infrared Spectroscopy 
PC/ABS 
PC/ABS 
× 
 
2 
玻璃化转变温度  
(GB/T 19644.2-2006)  
Glass transition temperature (℃) 
140±5 
110±5 
/ 
106 
 
× 
VI 
柏力开米样板(805387 批次) 
 
 
1 
红外（GB/T6040-2002） 
Infrared Spectroscopy 
PC/ABS 
PC/ABS 
× 
 
2 
玻璃化转变温度  
(GB/T 19644.2-2006)  
Glass transition temperature (℃) 
140±5 
110±5 
141 
107 
× 
 
3 
维卡软化温度 (ISO 306) 
Vicat softening temperature (℃) 
50oC/h at (B) 
≥120 
123 
× 
 
小结：失效件材料不符合技术要求。失效件玻璃化转变温度明显低于样板，失效件冲击强度远低于
技术要求。 
*南亚件为同结构零件，在纳智捷大7SUV 上使用，测试用于材料对比。 


 
上海汽车中心实验室
(SAIC Center Lab) 
中国·上海·嘉定区安研路201 号 
邮编. 201804 
No. 201 Anyan Road, Jiading District,  
Shanghai, China. 
Post code :200433 
报告编号：Report number 
SCL-S-14-0317M 
委托者Requestor：曹晓俊 
送样日期Deliver date：2014.10.28 
报告日期Report date：2014.12.08 
第 4 页 共 4 页 
Page 4 of 4  
 
Ⅳ. 宏观分析 Macroscopic observation  
失效件断口位置均与卡环持平，典型断口如图2所示，有明显的切割痕迹。是材料在过高温度
下存放后导致力学性能下降，受异物切割后导致的失效。 
  
图2 失效件 
Fig. 2 Failure Part 
 
供应商对不同批次零件进行耐高温实验（80℃*240h，供应商内部自控条件），14年10月批次
产品24h后卡脚背部发生缩水情况，220h后卡脚发生断裂，断裂形式与失效件类似，供应商需对材
料问题做出解释并整改。 
 
图3 新件模拟 
Fig. 3 New Part Simulation

File: 材料工程师/SCL-S-14-0318M-IS12-冷却风扇模块-朱玲斌.pdf.md
# SCL-S-14-0318M-IS12-冷却风扇模块-朱玲斌.pdf

 
上海汽车中心实验室 
SAIC Center Lab 
中国·上海·嘉定区安研路201 号 
邮编： 201804 
No 201 Anyan road, Jiading, Shanghai China 
Post code: 201804 
报告编号 
Report number 
 
SCL-S-14-0318M 
委托者: 质保部  吴忠鹏 
Request person, dept： 
委托编号:  /  
Request number: 
送样日期:  2014.10.24 
Request date:  
报告日期:  2014.11.7 
Report date：  
第1页共5页 
 
SMPV-0.2.3-002-QA -F01 
零件号Part number 
/ 
零件名称 
Part name 
风扇冷却模块 
Cooling fan module  
图纸日期Drawing date 
/ 
零件生产日期Part production date 
/ 
供货商 
Supplier 
上海博泽 
车型/项目Car type/project 
IS12 
DVP 材料大纲签署日期DVP material test plan date 
/ 
阶段性报告 Interim report                结论性报告 Conclusion report          
 
Ⅰ.任务描述 Task description 
实验室受委托对风扇冷却模块进行失效原因分析，失效零件具体信息如下： 
As requested, SCL has analyzed the failure of the cooling fan module. The information of the failed part is as following： 
零件信息：Part information 
零件名称 
Part name 
风扇冷却模块 
Cooling fan module 
车制造日期 
Vehicle production date 
/ 
VIN 码 
VIN 
/ 
销售日期 
Sale date 
/ 
车辆里程数 
Car mileage 
122353km 
维修站名称 
Sale agent 
/ 
失效模式描述 
Failure circumstance  
IS12 在广德路试，冷却风扇PWM 模块烧毁。 
AP13 body AUDIT check in nanjin, found that the HINGE ASSY- FRT DR UPR-LH crack. 
原材料信息：Raw material information 
原材料及牌号 
Raw material specification 
HNBR N3554-75 
原材料厂商 
Raw material producer 
/ 
散件供应商 
Component supplier 
/ 
金属热处理状态 
Metal heat treatment state 
/ 
失效零件见图1：The failed part is shown in figure 1 
 
Ⅱ. 结论与建议 Conclusions and Suggestions 
 
 
结论Conclusions： 
（1） 公端与母端接触不良导致风扇冷却模块局部过热烧毁。Bad contact of pin and box caused local overheating 
cooling fan module. 
（2） 插座尺寸测量结果符合要求。Socket size measurement results meet the requirements. 
 
 
建议Suggestions： 
（1） 排查接触不良原因。Investigation of poor contact causes. 
（2） 采用同一供应商生产的成套风扇冷却模块组件来保证公端与母端更好的匹配性能。Using the cooling fan 
module assembly produced by the same supplier to ensure good matching performance of pin and box. 
 
 
分发: 
Distribution 
质保部 吴忠鹏 
检验者Author 
朱玲斌 
Zhu Lingbin  
审核Auditor 
邵百明 
Shao Baiming 
批准Approver 
 
日期Date 
2014.11.7 
日期Date 
2014.11.7 
日期Date 
2014.11.7 


 
上海汽车中心实验室 
SAIC Center Lab 
中国·上海·嘉定区安研路201 号 
邮编： 201804 
No 201 Anyan road, Jiading, Shanghai China 
Post code: 201804 
报告编号 
Report number 
 
SCL-S-14-0318M 
委托者: 质保部  吴忠鹏 
Request person, dept： 
委托编号:  /  
Request number: 
送样日期:  2014.10.24 
Request date:  
报告日期:  2014.11.7 
Report date：  
第2页共5页 
 
SMPV-0.2.3-002-QA -F01 
III. 调查结果 Investigation Results  
IS12（W5）在广德进行路试，试验进度达到76.45%（车辆试验里程122353km）时，风扇冷却模块PWM
烧毁。对烧毁部件进行目视检查，零件表面和冷却模块翅片灰尘很多。相关组件无维修和更换记录。据了解，模
块插座（母端）和冷却模块（公端）分别归属于不同的供应商。 
失效件在车上的装配位置如图1a 所示，1b，1c 分别为两个关联的失效件烧毁位置形貌（模块插座和冷却
模块），由图可知： 
 烧毁母端位置在红色导线一侧，模块插座和冷却模块结合位置，从母端在车上的位置来看，烧毁母端比
另一个未烧毁母端的位置稍高，假定存在水进入导致短路，下端也应该首先烧毁而不是失效部位，因
此可以基本排除水进入的因素； 
 模块插座和冷却模块内壁有较多灰尘附着，烧毁一侧相对较多，对比使用过的未失效零件，灰尘分布形
态类似； 
 密封未显示异常。 
 
a  失效件位置及装配关系 
 
b   模块插座内部形貌 
c   冷却模块内部形貌 
图1  失效件位置及形貌 
 
 
 
烧损位置 
该图片为切开后补拍，因此有裂纹 
模块插座 
冷却模块 
塑壳 
密封圈 
灰尘容易进入
的位置 


 
上海汽车中心实验室 
SAIC Center Lab 
中国·上海·嘉定区安研路201 号 
邮编： 201804 
No 201 Anyan road, Jiading, Shanghai China 
Post code: 201804 
报告编号 
Report number 
 
SCL-S-14-0318M 
委托者: 质保部  吴忠鹏 
Request person, dept： 
委托编号:  /  
Request number: 
送样日期:  2014.10.24 
Request date:  
报告日期:  2014.11.7 
Report date：  
第3页共5页 
 
SMPV-0.2.3-002-QA -F01 
痕迹分析  Trace Analysis 
分别将模块插座和冷却模块进行拆解，如图2 和图3 所示，结合图1，可以知道； 
 
从烧损母端的导线剖切形貌（图2c）来看，导线无异常，母端在灰尘较多的一侧（图1a）烧损明显比较
严重，母端背面烧损相对较轻（图2d）；对比失效母端和未失效母端的簧片（图2a，2b），明显存在差
异，无法判断差异是烧损后形成还是失效之前就存在； 
 
冷却模块接插件其中一个公端烧损（图3a），烧损公端周围的白色塑壳以公端和母端接触位置为中心，
呈圆弧形态分布（图3b），侧壁的烧损残留物表明靠近密封圈边缘往下一段距离位置烧损最为严重（对
应烧损公端母端接触位置），未被烧损的其他公端形貌正常，有轻微火花放电痕迹。 
 
综合插座和冷却模块的痕迹，认为失效是由于公端和母端在接触位置（靠近灰尘较多的一侧（图1b，2c））
发生局部过热导致的，这种过热与接触不良有关；试验振动、长时间使用下零件（簧片）变形、灰尘进
入都有可能导致公端与母端接触不良。 
a  模块插座低倍形貌 
b  插座簧片形貌对比 
c  烧毁的母端及导线形貌 
d  烧毁母端背面形貌 
图2  插座失效件 
烧损起始位置 
插座簧片 


 
上海汽车中心实验室 
SAIC Center Lab 
中国·上海·嘉定区安研路201 号 
邮编： 201804 
No 201 Anyan road, Jiading, Shanghai China 
Post code: 201804 
报告编号 
Report number 
 
SCL-S-14-0318M 
委托者: 质保部  吴忠鹏 
Request person, dept： 
委托编号:  /  
Request number: 
送样日期:  2014.10.24 
Request date:  
报告日期:  2014.11.7 
Report date：  
第4页共5页 
 
SMPV-0.2.3-002-QA -F01 
 a  冷却模块低倍形貌 
b  烧毁位置放大形貌 
c    未烧损的公端形貌 
d   侧壁外壳形貌 
图3  冷却模块失效件 
尺寸测量    Size Measurement 
     对插座的连接尺寸进行测量，见表1 所示，测量结果符合要求；冷却模块与插座连接未发现明显松动特征，，
同时由于委托者未提供冷却模块相应图纸，因此未测量相关数据。 
表1  尺寸测量结果 
序
号 
No. 
测试项目 
Test item 
额定值 
Requirement 
试验结果 
Test result 
评价 Evaluation 
合格 
OK 
不合格 
Not OK 
1 
插座壳体长度 
40.2±0.2（见图4a） 
40.1,40.05,40.1 
× 
 
2 
插座壳体宽度 
19.4±0.2（见图4b） 
19.4,19.3,19.3 
× 
 
 
 
密封圈边缘 


 
上海汽车中心实验室 
SAIC Center Lab 
中国·上海·嘉定区安研路201 号 
邮编： 201804 
No 201 Anyan road, Jiading, Shanghai China 
Post code: 201804 
报告编号 
Report number 
 
SCL-S-14-0318M 
委托者: 质保部  吴忠鹏 
Request person, dept： 
委托编号:  /  
Request number: 
送样日期:  2014.10.24 
Request date:  
报告日期:  2014.11.7 
Report date：  
第5页共5页 
 
SMPV-0.2.3-002-QA -F01 
 
a  插座壳体长度要求 
b   插座壳体宽度要求 
图4  插座与冷却模块连接尺寸要求

File: 材料工程师/SCL-S-14-0319M-AP11-卡扣-龚伟.pdf.md
# SCL-S-14-0319M-AP11-卡扣-龚伟.pdf

 
上海汽车中心实验室
(SAIC Center Lab) 
中国·上海·嘉定区安研路201 号 
邮编. 201804 
No. 201 Anyan Road, Jiading District,  
Shanghai, China. 
Post code :200433 
报告编号：Report number 
SCL-S-14-0319M 
委托者Requestor：承璐刚 
送样日期Deliver date：2014.10.29 
报告日期Report date：2014.11.05 
第 1 页 共 4 页 
Page 1 of 4  
 
零件号 
Part number 
91000008 
零件名称 
Part name 
卡扣 
Clip 
图纸日期 
Drawing date  
2007.11.15 
零件生产日期 
Production date 
/ 
供货商 
Supplier 
上海埃姆哈特 
Shanghai Amhart 
车型/项目 
Car type/project 
AP11 
 
   阶段性报告  Stage report        结论性报告 Conclusion report           测试报告 Test report 
Ⅰ.任务描述 Task description 
实验室受委托对卡扣进行失效原因分析，失效零件具体信息如下： 
As requested, QA lab has analyzed the invalid cause of clip, and the information of invalid part is shown as 
following： 
零件信息：Part information 
零件名称 
Part name 
卡扣 
Clip 
制造日期 
Production date 
/ 
VIN 码 
VIN number 
/ 
销售日期 
Sale date 
/ 
车辆里程数 
Car mileage 
0 km 
销售商 
Sale agent 
工厂装配失效 
失效模式描述 
Invalid situation 
description 
卡扣断裂 
Clip fracture. 
原材料信息：Raw material information 
原材料及牌号 
Raw material 
and trademark 
POM 
N2640 Z2 
原材料厂商 
Raw material producer 
BASF 
散件供应商 
Part supplier 
Tucker 
金属热处理状态 
Metal heat treatment state 
/ 
失效零件见图1：The invalid part is shown in Fig 1.  
Ⅱ. 结论与建议 Conclusions and suggestions 
结论： 1. 失效件受过大外力断裂。  
2. 零件材料符合技术要求。  
Conclusions:  1. The fracture of the part caused by external force.   
2. Material performance of part conformed to requirements.     
建议： 1.评估零件受力情况。 
Suggestions:  1. Evaluate the force status of the parts.       
 
 
分发： 
Dispenser 
SQE  承璐刚 
检验者： 
Identifier 
龚伟 
Gong Wei    
审核： 
Auditor 
狄春峰 
Di Chunfeng 
批准： 
Approver 
 
日期： 
Date 
2014.11.05 
日期： 
Date 
2014.11.05 
日期： 
Date 
2014.11.05 


 
上海汽车中心实验室
(SAIC Center Lab) 
中国·上海·嘉定区安研路201 号 
邮编. 201804 
No. 201 Anyan Road, Jiading District,  
Shanghai, China. 
Post code :200433 
报告编号：Report number 
SCL-S-14-0319M 
委托者Requestor：承璐刚 
送样日期Deliver date：2014.10.29 
报告日期Report date：2014.11.05 
第 2 页 共 4 页 
Page 2 of 4  
 
    
 
图1 失效件 
Fig. 1 Failure Part 
 
III. 测试结果 Test Results  
序
号 
No. 
试验项目 
Test item 
额定值 
Requirement 
试验结果 
Test result 
评价 Evaluation 
第一次 
第二次 
合格 
qualified 
不合格 
unqualified 
I 
失效件 
 
 
1 
红外（GB/T6040-2002） 
Infrared Spectroscopy 
POM 
POM 
× 
 
2 
熔点（GB/T19466.3-2006） 
Melting point (℃) 
165±5 
166 
× 
 
3 
焓值（GB/T19466.3-2006） 
Enthalpy (J/g) 
/ 
146.8 
166.7 
 
 
II 
新件 
 
 
1 
红外（GB/T6040-2002） 
Infrared Spectroscopy 
POM 
POM 
× 
 
2 
熔点（GB/T19466.3-2006） 
Melting point (℃) 
165±5 
168 
× 
 
3 
焓值（GB/T19466.3-2006） 
Enthalpy (J/g) 
/ 
126.1 
150.2 
 
 
III 
粒料 
 
 
1 
红外（GB/T6040-2002） 
Infrared Spectroscopy 
POM 
POM 
× 
 


 
上海汽车中心实验室
(SAIC Center Lab) 
中国·上海·嘉定区安研路201 号 
邮编. 201804 
No. 201 Anyan Road, Jiading District,  
Shanghai, China. 
Post code :200433 
报告编号：Report number 
SCL-S-14-0319M 
委托者Requestor：承璐刚 
送样日期Deliver date：2014.10.29 
报告日期Report date：2014.11.05 
第 3 页 共 4 页 
Page 3 of 4  
 
序
号 
No. 
试验项目 
Test item 
额定值 
Requirement 
试验结果 
Test result 
评价 Evaluation 
第一次 
第二次 
合格 
qualified 
不合格 
unqualified 
2 
熔点（GB/T19466.3-2006） 
Melting point (℃) 
165±5 
168 
× 
 
3 
焓值（GB/T19466.3-2006） 
Enthalpy (J/g) 
/ 
129.1 
154.7 
 
 
小结：零件材料符合技术要求。 
 
 
 
 
 
 
 
 
 
 
 
 
 
 
 
 
 
 
 
 
 
 


 
上海汽车中心实验室
(SAIC Center Lab) 
中国·上海·嘉定区安研路201 号 
邮编. 201804 
No. 201 Anyan Road, Jiading District,  
Shanghai, China. 
Post code :200433 
报告编号：Report number 
SCL-S-14-0319M 
委托者Requestor：承璐刚 
送样日期Deliver date：2014.10.29 
报告日期Report date：2014.11.05 
第 4 页 共 4 页 
Page 4 of 4  
 
Ⅳ. 宏观分析 Macroscopic observation 
失效件断裂处状态如图2 所示，断口无银纹，是受外力导致的脆断。飞边主要位于断口的下侧，
断口断裂方向自上向下。  
  
图2 失效件 
Fig. 2 Failure Part 
 
根据委托方反馈，安装过程中，卡扣会受到环状工装的挤压，据此进行失效模拟，如图3所示。
当受到过大外力时，新件发生了与失效件类似的失效情况。 
  
图3 新件 
Fig. 3 New Parts

File: 材料工程师/SCL-S-14-0320M-AP12-排放控制真空阀-龚伟.pdf.md
# SCL-S-14-0320M-AP12-排放控制真空阀-龚伟.pdf

 
上海汽车中心实验室
(SAIC Center Lab) 
中国·上海·嘉定区安研路201 号 
邮编. 201804 
No. 201 Anyan Road, Jiading District,  
Shanghai, China. 
Post code :200433 
报告编号：Report number 
SCL-S-14-0320M 
委托者Requestor：黄海钧 
送样日期Deliver date：2014.11.04 
报告日期Report date：2014.11.05 
第 1 页 共 4 页 
Page 1 of 4  
 
零件号 
Part number 
30038070 
零件名称 
Part name 
排放控制真空阀 
Boost Control Valve 
图纸日期 
Drawing date  
2011.08.12 
零件生产日期 
Production date 
/ 
供货商 
Supplier 
皮尔伯格  
Pierburg 
车型/项目 
Car type/project 
AP12 
 
   阶段性报告  Stage report        结论性报告 Conclusion report           测试报告 Test report 
Ⅰ.任务描述 Task description 
实验室受委托对排放控制真空阀进行失效原因分析，失效零件具体信息如下： 
As requested, QA lab has analyzed the invalid cause of boost control valve, and the information of invalid part is 
shown as following： 
零件信息：Part information 
零件名称 
Part name 
排放控制真空阀 
Boost Control Valve 
制造日期 
Production date 
/ 
VIN 码 
VIN number 
LSJA14U67EG087822 
销售日期 
Sale date 
/ 
车辆里程数 
Car mileage 
42 km 
销售商 
Sale agent 
怀化德荣 
失效模式描述 
Invalid situation 
description 
真空管断裂。 
Vacuum valve burst. 
原材料信息：Raw material information 
原材料及牌号 
Raw material 
and trademark 
PA6-GF30 
原材料厂商 
Raw material producer 
/ 
散件供应商 
Part supplier 
/ 
金属热处理状态 
Metal heat treatment state 
/ 
失效零件见图1：The invalid part is shown in Fig 1.  
Ⅱ. 结论与建议 Conclusions and suggestions 
结论： 1. 失效件受异常外力导致断裂。  
2. 零件材料符合技术要求。  
Conclusions:  1. The brittle fracture of the parts caused by abnormal force. 
2. Material performance of the parts conformed to requirements.  
建议：  1. 加强对零件的保护。 
Suggestions:  1. Improve the protection of the parts. 
 
分发： 
Dispenser 
QA 黄海钧 
检验者： 
Identifier 
龚伟 
Gong Wei    
审核： 
Auditor 
狄春峰 
Di Chunfeng 
批准： 
Approver 
 
日期： 
Date 
2014.11.05 
日期： 
Date 
2014.11.05 
日期： 
Date 
2014.11.05 
 
 


 
上海汽车中心实验室
(SAIC Center Lab) 
中国·上海·嘉定区安研路201 号 
邮编. 201804 
No. 201 Anyan Road, Jiading District,  
Shanghai, China. 
Post code :200433 
报告编号：Report number 
SCL-S-14-0320M 
委托者Requestor：黄海钧 
送样日期Deliver date：2014.11.04 
报告日期Report date：2014.11.05 
第 2 页 共 4 页 
Page 2 of 4  
 
 
图1 失效件 
Fig. 1 Failure Part 
 
III. 测试结果 Test Results  
序
号 
No. 
试验项目 
Test item 
额定值 
Requirement 
试验结果 
Test result 
评价 Evaluation 
第一次 
第二次 
合格 
qualified 
不合格 
unqualified 
I 
失效件 
 
 
1 
红外（GB/T6040-2002） 
Infrared Spectroscopy 
PA6 
PA6 
× 
 
2 
熔点（GB/T19466.3-2006） 
Melting point (℃) 
220±5 
216 
× 
 
3 
焓值（GB/T19466.3-2006） 
Enthalpy (J/g) 
/ 
48.5 
55.7 
 
 
4 
灰分（GB/T9345.1-2008） 
Ash content (%) 
30±2 
29.5 
× 
 
II 
新件 
 
 
1 
红外（GB/T6040-2002） 
Infrared Spectroscopy 
PA6 
PA6 
× 
 
2 
熔点（GB/T19466.3-2006） 
Melting point (℃) 
220±5 
217 
× 
 
3 
焓值（GB/T19466.3-2006） 
Enthalpy (J/g) 
/ 
47.9 
47.9 
 
 
4 
灰分（GB/T9345.1-2008） 
Ash content (%) 
30±2 
30.0 
× 
 
小结：零件材料符合技术要求。 


 
上海汽车中心实验室
(SAIC Center Lab) 
中国·上海·嘉定区安研路201 号 
邮编. 201804 
No. 201 Anyan Road, Jiading District,  
Shanghai, China. 
Post code :200433 
报告编号：Report number 
SCL-S-14-0320M 
委托者Requestor：黄海钧 
送样日期Deliver date：2014.11.04 
报告日期Report date：2014.11.05 
第 3 页 共 4 页 
Page 3 of 4  
 
Ⅳ. 宏观分析 Macroscopic observation 
失效件断口如图2所示，断口无银纹，是受外力导致的脆断，根据飞边的位置，可以确认，断
裂的方向如图中所示。 
  
图2 失效件 
Fig. 2 Failure Part 
断口周围存在异物的作用痕迹，经确认，系4S 店把塑料管从软管中取出时，用钳子夹取所产
生的夹痕。  
  
图3 钳子夹痕 
Fig. 3 Forceps Imprint 


 
上海汽车中心实验室
(SAIC Center Lab) 
中国·上海·嘉定区安研路201 号 
邮编. 201804 
No. 201 Anyan Road, Jiading District,  
Shanghai, China. 
Post code :200433 
报告编号：Report number 
SCL-S-14-0320M 
委托者Requestor：黄海钧 
送样日期Deliver date：2014.11.04 
报告日期Report date：2014.11.05 
第 4 页 共 4 页 
Page 4 of 4  
 
取新件模拟其受力情况，对新件施加向上的力，如图4 所示，检查断裂后断口，断口与失效件
类似。 
  
图4 新件 
Fig. 4 New Part

File: 材料工程师/SCL-S-14-0322M-BP32-节温器壳体-朱玲斌.pdf.md
# SCL-S-14-0322M-BP32-节温器壳体-朱玲斌.pdf

 
上海汽车中心实验室 
SAIC Center Lab 
中国·上海·嘉定区安研路201 号 
邮编： 201804 
No 201 Anyan road, Jiading, Shanghai China 
Post code: 201804 
报告编号 
Report number 
 
SCL-S-14-0322M 
委托者: 质保部  徐正涛 
Request person, dept： 
委托编号:  /  
Request number: 
送样日期:  2014.11.3 
Request date:  
报告日期:  2014.11.25 
Report date：  
第1页共7页 
 
SMPV-0.2.3-002-QA -F01 
零件号Part number 
30040935 
零件名称 
Part name 
节温器壳体总成 
Thermostat housing assembly 
图纸日期Drawing date 
2011-11-21 
零件生产日期Part production date 
/ 
供货商 
Supplier 
上海万泰 
车型/项目Car type/project 
BP32 
DVP 材料大纲签署日期DVP material test plan date 
/ 
阶段性报告 Interim report                结论性报告 Conclusion report          
 
Ⅰ.任务描述 Task description 
实验室受委托对节温器壳体进行失效原因分析，失效零件具体信息如下： 
As requested, SCL has analyzed the failure of the thermostat housing. The information of the failed part is as 
following： 
零件信息：Part information 
零件名称 
Part name 
节温器壳体 
Thermostat housing  
车制造日期 
Vehicle production date 
/ 
VIN 码 
VIN 
/ 
销售日期 
Sale date 
/ 
车辆里程数 
Car mileage 
7334km 
维修站名称 
Sale agent 
/ 
失效模式描述 
Failure circumstance  
BP32 进行环中国道路测试，正常例行检查时发现节温器铝管部分渗漏。 
BP32 ring Chinese road test, the normal routine inspection found that the thermostat aluminum part of leakage. 
原材料信息：Raw material information 
原材料及牌号 
Raw material specification 
319-2 
原材料厂商 
Raw material producer 
/ 
散件供应商 
Component supplier 
/ 
金属热处理状态 
Metal heat treatment state 
T6 
失效零件见图1：The failed part is shown in figure 1 
 
Ⅱ. 结论与建议 Conclusions and Suggestions 
 
 
结论Conclusions： 
（1） 原始裂纹导致节温器壳体出现泄漏，该裂纹是在高温下形成的。The original crack cause thermostat 
housing leaks, the crack has obvious traces of oxidation at high temperature. 
（2） 失效件成分合格，硬度和组织正常。The component of failure part are qualified, the hardness and 
microstructure are normal.  
 
建议Suggestions： 
（1） 避免零件在高温下受到异常外力。To avoid parts by abnormal external force under high temperature. 
 
分发: 
Distribution 
质保部 徐正涛 
检验者Author 
朱玲斌 
Zhu Lingbin 
审核Auditor 
邵百明 
Shao Baiming 
批准Approver 
 
日期Date 
2014.11.25 
日期Date 
2014.11.25 
日期Date 
2014.11.25 


 
上海汽车中心实验室 
SAIC Center Lab 
中国·上海·嘉定区安研路201 号 
邮编： 201804 
No 201 Anyan road, Jiading, Shanghai China 
Post code: 201804 
报告编号 
Report number 
 
SCL-S-14-0322M 
委托者: 质保部  徐正涛 
Request person, dept： 
委托编号:  /  
Request number: 
送样日期:  2014.11.3 
Request date:  
报告日期:  2014.11.25 
Report date：  
第2页共7页 
 
SMPV-0.2.3-002-QA -F01 
III. 调查结果 Investigation Results  
BP32 进行环中国道路测试，正常检查时发现节温器铝管局部泄露，此时，行驶里程7334km。据了解，节
温器壳体采用外部金属模内部砂型的重力铸造方式，总成进行100%的气密性试验。 
送到实验室失效件如图1 所示，由图可知： 
 开裂发生在节温器铝管上，远离结构变形位置，插入的钢管深度见图1b 中黄色线条所示。由于钢管的
存在，气密性试验时未能检出该处泄漏； 
 整个节温器总成未见任何撞击或其他明显伤痕。 
 
a   失效件正面 
b  失效件侧面 
图1  失效件形貌 
 
断口分析  Fracture Analysis 
将失效件断口打开，低倍形貌如图2a，2b~2d 分别为原始断口不同位置SEM 形貌图，2e 为新断位置的SEM
形貌，结合能谱分析可以知道； 
 
断口颜色较深区域（黄色虚线方框）为原始裂纹； 
 
断口贯穿整个铝管截面，原始断口中尖锐部位由于受到高温氧化作用，已经出现圆润化特征（图2b，2d），
局部位置有明显的熔融形貌（图2c，2d）；结合能谱测试结果中氧含量的对比，认为开裂后，断面受到
明显高温氧化；零件在制造过程中只有铸造和热处理存在高温过程。 
 
新断口（颜色较浅区域）有明显的准解理形貌，有别于颜色较深区域。 
a  断口低倍形貌 
 
位置1 
位置4 
位置2 
位置3 
金相位置 
 


 
上海汽车中心实验室 
SAIC Center Lab 
中国·上海·嘉定区安研路201 号 
邮编： 201804 
No 201 Anyan road, Jiading, Shanghai China 
Post code: 201804 
报告编号 
Report number 
 
SCL-S-14-0322M 
委托者: 质保部  徐正涛 
Request person, dept： 
委托编号:  /  
Request number: 
送样日期:  2014.11.3 
Request date:  
报告日期:  2014.11.25 
Report date：  
第3页共7页 
 
SMPV-0.2.3-002-QA -F01 
b  位置1 SEM 形貌-棱角圆润 
c  位置2 SEM 形貌-局部位置熔融形貌 
`d  位置3 SEM 形貌 
e  位置4 SEM 形貌-准解理形貌 
图2   断口SEM 形貌图 
能谱分析   EDX Analysis 
    图3 和图4 分别为颜色较深位置和新鲜断口位置的EDX 测试结果，对比可以知道，颜色较深区域的氧含量
远高于新断口位置的氧含量，这是由于颜色较深区域受到高温氧化的结果。 
     
 
 
 
 
 
 


 
上海汽车中心实验室 
SAIC Center Lab 
中国·上海·嘉定区安研路201 号 
邮编： 201804 
No 201 Anyan road, Jiading, Shanghai China 
Post code: 201804 
报告编号 
Report number 
 
SCL-S-14-0322M 
委托者: 质保部  徐正涛 
Request person, dept： 
委托编号:  /  
Request number: 
送样日期:  2014.11.3 
Request date:  
报告日期:  2014.11.25 
Report date：  
第4页共7页 
 
SMPV-0.2.3-002-QA -F01 
 
 
 
 
 
 
 
2
4
6
8
10
keV
0
1
2
3
4
5
6
7
 cps/eV
 Al 
 O 
 Si 
 Cu 
 Cu 
 Fe 
 Fe 
 S 
 Mn 
 Mn 
目标 3877 
日期：11/6/2014 10:14:51 AM 高压：25.0kV 脉冲：2.03kcps 
 
 
El AN  Series  unn. C norm. C Atom. C Error (1 Sigma) 
               [wt.%]  [wt.%]  [at.%]          [wt.%] 
----------------------------------------------------- 
Al 13 K-series  25.30   38.47   34.87            1.27 
O  8  K-series  17.67   26.86   41.07             2.48 
Si 14 K-series  13.88   21.10   18.37            0.64 
Cu 29 K-series   6.06    9.22    3.55            0.20 
Fe 26 K-series   1.94    2.95    1.29            0.09 
S  16 K-series   0.47    0.72    0.55            0.05 
Mn 25 K-series   0.45    0.69    0.31            0.05 
----------------------------------------------------- 
        Total:  65.78  100.00  100.00 
 
图3  颜色较深断口位置EDX 测试结果 
 
 
5814日期：11/6/2014 10:14:46 AM图像尺寸：1024 x 768放
大倍率：400X高压：25.0kV 


 
上海汽车中心实验室 
SAIC Center Lab 
中国·上海·嘉定区安研路201 号 
邮编： 201804 
No 201 Anyan road, Jiading, Shanghai China 
Post code: 201804 
报告编号 
Report number 
 
SCL-S-14-0322M 
委托者: 质保部  徐正涛 
Request person, dept： 
委托编号:  /  
Request number: 
送样日期:  2014.11.3 
Request date:  
报告日期:  2014.11.25 
Report date：  
第5页共7页 
 
SMPV-0.2.3-002-QA -F01 
 
 
 
 
 
 
 
 
2
4
6
8
10
keV
0
2
4
6
8
10
12
14
16
18
20
 cps/eV
 Al  Si 
 Cu 
 Cu 
 Fe 
 Fe 
 Mn 
 Mn 
 O 
目标 3877 
日期：11/6/2014 10:07:57 AM 高压：25.0kV 脉冲：4.20kcps 
 
 
El AN  Series  unn. C norm. C Atom. C Error (1 Sigma) 
               [wt.%]  [wt.%]  [at.%]          [wt.%] 
----------------------------------------------------- 
Al 13 K-series  35.65   59.77   61.85            1.78 
Si 14 K-series  13.99   23.47   23.33            0.65 
Cu 29 K-series   3.84    6.45    2.83            0.15 
O  8  K-series   3.27    5.48    9.56            0.71 
Fe 26 K-series   2.29    3.84    1.92            0.10 
Mn 25 K-series   0.59    1.00    0.51            0.05 
----------------------------------------------------- 
        Total:  59.64  100.00  100.00 
图4   新断口位置EDX 测试结果 
 
 
5812日期：11/6/2014 10:07:47 AM图像尺寸：1024 x 768放
大倍率：1600X高压：25.0kV 


 
上海汽车中心实验室 
SAIC Center Lab 
中国·上海·嘉定区安研路201 号 
邮编： 201804 
No 201 Anyan road, Jiading, Shanghai China 
Post code: 201804 
报告编号 
Report number 
 
SCL-S-14-0322M 
委托者: 质保部  徐正涛 
Request person, dept： 
委托编号:  /  
Request number: 
送样日期:  2014.11.3 
Request date:  
报告日期:  2014.11.25 
Report date：  
第6页共7页 
 
SMPV-0.2.3-002-QA -F01 
材料测试  Material Test Results 
对失效节温器壳体材料进行检测，其结果显示：失效节温器壳体材料化学成分合格，硬度和组织正常。 
表1  材料检测结果 
序号 
No. 
测试项目 
Test item 
额定值 
Requirement 
试验结果 
Test result 
评价 Evaluation 
合格 
OK 
不合格 
Not OK 
1 
成分 
319-2 
（SWT/QW-JS-17-2014） 
 
 
 
Si 
5.5-6.5 
6.034 
× 
 
Fe 
≤1.0 
0.778 
× 
 
Cu 
3.0~4.0 
3.224 
× 
 
Mn 
≤0.50 
0.250 
× 
 
Mg 
≤0.1 
0.040 
× 
 
Ni 
≤0.35 
0.052 
× 
 
Zn 
≤1.0 
0.821 
× 
 
Ti 
≤0.25 
0.033 
× 
 
2 
硬 度 
/ 
HB2.5/62.5：114,114,115 
/ 
 
3 
组 织 
/ 
α 相+Si 相 
/ 
 
 
图5  失效件组织 
 
现场调查结果   The Result of Field Investigation 
到万泰现生产场调查节温器壳体的铸造成型过程，发现铸造过程可能出现的两裂纹形态：（1）冷模件裂纹，
这种裂纹在模具未热的情况下很容易出现，一般在零件的结构变形位置，生产上要求冷模件隔离，冷模件断口如
图6所示，断口粗糙，有较多的孔隙；（2）从浇铸到将零件从模具上拆下过程中，零件受到外力，出现裂纹，其
断口形貌如图7所示，这种裂纹位置随机，孔隙较少。 


 
上海汽车中心实验室 
SAIC Center Lab 
中国·上海·嘉定区安研路201 号 
邮编： 201804 
No 201 Anyan road, Jiading, Shanghai China 
Post code: 201804 
报告编号 
Report number 
 
SCL-S-14-0322M 
委托者: 质保部  徐正涛 
Request person, dept： 
委托编号:  /  
Request number: 
送样日期:  2014.11.3 
Request date:  
报告日期:  2014.11.25 
Report date：  
第7页共7页 
 
SMPV-0.2.3-002-QA -F01 
由于热处理对断口的宏观形态影响较小，对比图2a失效件宏观形貌，认为失效件还处在高温状态时就出现了
开裂，这种开裂很有可能是零件在脱模过程中受到外力导致的。 
 
图6  脱模件断口形貌 
图7  热态受力件宏观形貌

File: 材料工程师/SCL-S-14-0323M-MG6柴油机油标尺管总成-薛喜才.pdf.md
# SCL-S-14-0323M-MG6柴油机油标尺管总成-薛喜才.pdf

 
上海汽车中心实验室 
SAIC Center Lab 
中国·上海·嘉定区安研路201 号 
邮编: 201804 
No 201 Anyan road, Jiading, Shanghai ,China 
Post code: 201804 
报告编号 
Report number 
 
SCL-S-14-0323M 
委托者: Liz Greasley 
Request person, dept： 
委托编号:  /  
Request number: 
送样日期: 2014.11.06 
Request date:  
报告日期: 2014.11.18 
Report date：  
第1页共12页 
 
SMPV-0.2.3-002-QA -F01 
零件号Part number 
10048205 
 零件名称 
Part name 
油标尺管总成 
Dipstick Tube Assy 
图纸日期Drawing date 
2012-04-09 
零件生产日期Part production date 
2012-08-01 
 供货商 
Supplier 
昆明云内动力股份有限公司 
车型/项目Car type/project 
MG6/ D19T(柴油机) 
DVP 材料大纲签署日期DVP material test plan date 
/ 
阶段性报告 Interim report                结论性报告 Conclusion report          
 
Ⅰ.任务描述 Task description 
实验室受委托对油标尺管总成进行失效原因分析，失效零件具体信息如下： 
As requested, SCL has analyzed the failure of Dipstick Tube Assy. The information of the failed part is as following： 
零件信息：Part information 
零件名称 
Part name 
油标尺管总成 
Dipstick Tube Assy 
车制造日期 
Vehicle production date 
2012-11-27 
VIN 码 
VIN 
SDPW2CBBBCD076669 
销售日期 
Sale date 
/ 
车辆里程数 
Car mileage 
18601 公里(km) 
失效地点 
Failed Location 
英国 
失效模式描述 
Failure circumstance  
英国售后反馈一辆MG6(柴油机)在行驶18601 公里，油标尺管支架发生断裂。The feedback 
information from British: the car type MG6 (diesel engine) was found the dipstick tube broken off at the bracket after 18601 
kilometers.  
原材料信息：Raw material information 
原材料及牌号 
Raw material specification 
支架材料：SPCC 
Q/BQB402-2009 
原材料厂商 
Raw material producer 
/ 
散件供应商 
Component supplier 
/ 
金属热处理状态 
Metal heat treatment state 
/ 
失效零件见图1：The failed part is shown in figure 1.  
 
Ⅱ. 结论与建议 Conclusions and Suggestions 
结论Conclusions： 
1. 油标尺管支架是由于疲劳而断裂的，裂纹起源于支架边角(见图4)，裂纹源未发现受损痕迹。The bracket of the 
dipstick tube was broken off though fatigue. The crack originated from the corner and the origin zone was without 
defect. 
2. 支架化学成分符合要求，组织及由硬度转化而来的抗拉强度正常。Chemical components met the requirement. 
Microstructure and tensile strength converted from hardness were normal. 
建议Suggestions： 
1. 关注售后车辆失效部位开裂情况；Focus on the failure parts at cracking region of after-sale vehicle  
2. 评估支架的受力。Evaluate the stress at the bracket. 
 
 
 
分发: 
Distribution 
Liz Greasley，王乾，杨明 
检验者Author 
薛喜才 
Xue Xicai 
审核Auditor 
邵百明 
Shao Baiming 
批准Approver 
 
日期Date 
2014.11.18 
日期Date 
2014.11.21 
日期Date 
2014.11.21 


 
上海汽车中心实验室 
SAIC Center Lab 
中国·上海·嘉定区安研路201 号 
邮编: 201804 
No 201 Anyan road, Jiading, Shanghai ,China 
Post code: 201804 
报告编号 
Report number 
 
SCL-S-14-0323M 
委托者: Liz Greasley 
Request person, dept： 
委托编号:  /  
Request number: 
送样日期: 2014.11.06 
Request date:  
报告日期: 2014.11.18 
Report date：  
第2页共12页 
 
SMPV-0.2.3-002-QA -F01 
III. 调查结果 Investigation Results  
   英国售后反馈一辆MG6/ D19T(柴油机)在行驶18601 公里，油标尺管支架发生断裂，失效件见图1 所示。 
   The feedback information from British: the car type MG6/ D19T (diesel engine) was found the dipstick tube broken 
off at the bracket after 18601 kilometers and the failed parts was shown in figure 1. 
 
 
 
 
 
 
 
 
 
 
                              
 
 
 
 
 
 
 
 
 
 
 
 
 
 
 
图1 失效的油标尺管总成：(a)失效件在整车上装配位置；(b) ~ (c)支架断裂位置 
Fig.1   Failed Dipstick Tube Assy: (a) the failed parts in the vehicle position; (b) ~ (c) the cracking region 
 
故障件与新零件支架外观对比，见图2 所示。由图可见： 
The appearance difference between the failed parts and the new one was shown in figure 2. 
 
故障件支架形状未发现明显的变形。The bracket shape was observed without obvious deformation. 
 
故障件支架表面存在擦伤，但裂纹并不是起源于擦伤位置。The abrade mark was observed at the bracket 
surface, but it wasn’t the crack origin. 
(a) 
(b) 
(c) 
弯曲角度R3 
Angle R3 


 
上海汽车中心实验室 
SAIC Center Lab 
中国·上海·嘉定区安研路201 号 
邮编: 201804 
No 201 Anyan road, Jiading, Shanghai ,China 
Post code: 201804 
报告编号 
Report number 
 
SCL-S-14-0323M 
委托者: Liz Greasley 
Request person, dept： 
委托编号:  /  
Request number: 
送样日期: 2014.11.06 
Request date:  
报告日期: 2014.11.18 
Report date：  
第3页共12页 
 
SMPV-0.2.3-002-QA -F01 
 
 
 
 
 
 
 
 
 
 
 
 
 
 
 
 
 
 
 
 
 
 
 
 
 
 
 
 
 
 
 
 
 
 
 
图2  故障件与新零件支架外观对比 
Fig.2   The appearance difference between the failed parts and the new one: 
新零件the new parts 
故障件 the failed parts 
故障件 the failed parts 
新零件the new parts 
擦伤 the abrade 
裂纹源 
Crack origin 
擦伤 the abrade 
故障件与新零件支架对比可见： 
The appearance difference between the 
failed parts and the new one: 
失效件支架形状未发现明显的变形。 
The bracket shape was observed without 
obvious deformation. 
 
故障件  
新零件 


 
上海汽车中心实验室 
SAIC Center Lab 
中国·上海·嘉定区安研路201 号 
邮编: 201804 
No 201 Anyan road, Jiading, Shanghai ,China 
Post code: 201804 
报告编号 
Report number 
 
SCL-S-14-0323M 
委托者: Liz Greasley 
Request person, dept： 
委托编号:  /  
Request number: 
送样日期: 2014.11.06 
Request date:  
报告日期: 2014.11.18 
Report date：  
第4页共12页 
 
SMPV-0.2.3-002-QA -F01 
故障件支架表面的装配痕迹，见图3 所示。显示正常的旋紧痕迹，无松动。 
The surface of the bracket was observed the assembly traces, shown in figure 3. The Tighten traces were normal, no 
loose. 
 
 
 
 
 
 
 
 
 
 
 
 
 
 
 
 
 
 
 
 
 
 
 
 
 
 
 
 
 
 
图3  支架表面装配痕迹 
Fig.3   The assembly traces of the bracket 
 
 
断
裂
面 


 
上海汽车中心实验室 
SAIC Center Lab 
中国·上海·嘉定区安研路201 号 
邮编: 201804 
No 201 Anyan road, Jiading, Shanghai ,China 
Post code: 201804 
报告编号 
Report number 
 
SCL-S-14-0323M 
委托者: Liz Greasley 
Request person, dept： 
委托编号:  /  
Request number: 
送样日期: 2014.11.06 
Request date:  
报告日期: 2014.11.18 
Report date：  
第5页共12页 
 
SMPV-0.2.3-002-QA -F01 
断口分析Fracture analysis 
支架断口低倍形貌见图4 所示。根据断口上裂纹收敛方向，可确定裂纹起源于支架边角处，起源区断口较平
坦，然后裂纹自左向右扩展，最后发生快速断裂。  
The fracture morphology of the bracket was shown in figure3. The crack origin was at the bracket corner, according 
to the crack convergence direction. The fracture origin region was relatively flat. The crack propagated from left to 
right, finally happened fast fracture. 
 
 
 
 
 
 
 
 
 
 
 
 
 
 
 
 
 
 
 
 
 
 
 
 
 
 
 
 
 
图4  宏观断口形貌 
Fig.4   The macro-morphology 
图4a 
图4b 
图4c 
(a) 
(c) 
(b) 
裂纹源 


 
上海汽车中心实验室 
SAIC Center Lab 
中国·上海·嘉定区安研路201 号 
邮编: 201804 
No 201 Anyan road, Jiading, Shanghai ,China 
Post code: 201804 
报告编号 
Report number 
 
SCL-S-14-0323M 
委托者: Liz Greasley 
Request person, dept： 
委托编号:  /  
Request number: 
送样日期: 2014.11.06 
Request date:  
报告日期: 2014.11.18 
Report date：  
第6页共12页 
 
SMPV-0.2.3-002-QA -F01 
 
 
 
 
 
 
 
 
 
 
 
 
 
 
 
 
 
 
 
 
 
 
 
 
 
 
 
 
 
 
 
 
 
 
 
图5  裂纹源区特征 
Fig.5   The fracture morphology of the crack origin 
(a) 
(b) 
图5 裂纹源区特征：The fracture 
morphology of the crack origin was 
shown in figure5.  
(a) 裂纹源部分区域特征被擦掉，无
法进行观察。裂纹起源区表面无受
损痕迹。Part of the fracture was 
erased and the fracture morphology 
wasn’t recognized. The surface near 
the crack origin was without defect. 
(b) 裂纹源区附近可观察到疲劳条
纹。The fatigue striation was observed 
near the crack origin. 
 
裂纹源 
Crack origin 


 
上海汽车中心实验室 
SAIC Center Lab 
中国·上海·嘉定区安研路201 号 
邮编: 201804 
No 201 Anyan road, Jiading, Shanghai ,China 
Post code: 201804 
报告编号 
Report number 
 
SCL-S-14-0323M 
委托者: Liz Greasley 
Request person, dept： 
委托编号:  /  
Request number: 
送样日期: 2014.11.06 
Request date:  
报告日期: 2014.11.18 
Report date：  
第7页共12页 
 
SMPV-0.2.3-002-QA -F01 
 
 
 
 
 
 
 
 
 
 
 
 
 
 
 
 
 
 
 
 
 
 
 
 
 
 
 
 
 
 
 
 
 
 
 
图6  裂纹扩展区特征 
Fig.6   The fracture morphology of the crack propagation region 
裂纹扩展方向 
Crack propagation 
裂纹扩展方向 
Crack propagation 
(b) 
(a) 
图6 裂纹扩展区特征：The fracture 
morphology of the crack propagation 
region was shown in figure6.  
(a)裂纹扩展区可观察到疲劳条纹；The 
fatigue striation was observed at the 
crack propagation region 
(b) 裂纹扩展区可观察到疲劳条纹及
二次裂纹；The fatigue striation and 
second crack were both observed at the 
crack propagation region 
 
 


 
上海汽车中心实验室 
SAIC Center Lab 
中国·上海·嘉定区安研路201 号 
邮编: 201804 
No 201 Anyan road, Jiading, Shanghai ,China 
Post code: 201804 
报告编号 
Report number 
 
SCL-S-14-0323M 
委托者: Liz Greasley 
Request person, dept： 
委托编号:  /  
Request number: 
送样日期: 2014.11.06 
Request date:  
报告日期: 2014.11.18 
Report date：  
第8页共12页 
 
SMPV-0.2.3-002-QA -F01 
 
 
 
 
 
 
 
 
 
 
 
 
 
 
 
 
 
图7  裂纹扩展区特征 
Fig.7   The fracture morphology of the crack propagation region 
 
 
 
 
 
 
 
 
 
 
 
 
 
 
 
 
图8  快速断裂区区 
Fig.8   the fast crack region 
裂纹扩展方向 
Crack propagation 
拉长韧窝 
Elongated Dimple 
图7 裂纹扩展区特征：The fracture 
morphology of the crack propagation 
region was shown in figure7.  
裂纹扩展区可观察到疲劳条纹及二
次裂纹；The fatigue striation and 
second crack were both observed at 
the crack propagation region 
 
 
图8 快速断裂区特征：The fracture 
morphology of the fast crack region 
was shown in figure8.  
 
支架快速断裂区可观察到拉长的韧
窝。Elongated Dimples were found at 
the fast crack region. 
 


 
上海汽车中心实验室 
SAIC Center Lab 
中国·上海·嘉定区安研路201 号 
邮编: 201804 
No 201 Anyan road, Jiading, Shanghai ,China 
Post code: 201804 
报告编号 
Report number 
 
SCL-S-14-0323M 
委托者: Liz Greasley 
Request person, dept： 
委托编号:  /  
Request number: 
送样日期: 2014.11.06 
Request date:  
报告日期: 2014.11.18 
Report date：  
第9页共12页 
 
SMPV-0.2.3-002-QA -F01 
材料检测  Material test 
材料测试结果如表1 所示。 
 
零件成分符合要求。Chemical components met the requirement. 
 
零件基体组织为铁素体+基体内均匀析出的渗碳体(见图12)，组织是正常的。Microstructure of failed parts was 
ferrite +carbide with uniformly distribution. Microstructure was normal. 
 
由硬度转化而来的抗拉强度值正常。Tensile strength converted from hardness was normal. 
 
裂纹起源区金相组织与芯部组织无明显区别(见图9~图11)。Microstructure at the crack origin was same with the 
core. 
表1 材料测试结果 
序号 
No. 
试验项目 
Test item 
额定值 
Requirement 
试验结果 
Test result 
评价 
Evaluation 
合
格 
OK 
不合格 
Not OK 
1 
化学成分 
Chemical Components 
SPCC 
Q/BQB402-2009 
/ 
/ 
 
 
 
C:≤0.15 
0.067 
× 
 
 
 
Si:/ 
0.029 
/ 
 
 
 
Mn:≤0.60 
0.195 
× 
 
 
 
P:≤0.10 
0.014 
× 
 
 
 
S:≤0.025 
0.006 
× 
 
 
 
Alt: / 
0.034 
/ 
 
 
 
N: / 
＜0.003 
/ 
 
2 
硬度Hardness 
/ 
126, 128, 131 
/ 
 
 
转化成抗拉强度1 
Convert to tensile strength 
≥270MPa 
471, 480, 489 
/ 
 
3 
微观组织Microstructure 
/ 
铁素体+均匀分布渗碳体 
/ 
 
4 
支架板厚Plate thickness 
1.5±0.1mm 
1.41, 1.40, 1.39 
/ 
 
5 
(图1)支架弯曲角度R3  Angle R3 
3±0.4 
3.1 
× 
 
备注：1 转换标准参考GB/T 1172-1999，结果仅供参考 
综上所述： 
 
油标尺管支架是由于疲劳而断裂，裂纹起源于支架边角，且裂纹源区无受损。The bracket of the dipstick tube 
was broken off though fatigue. The crack originated from the corner and the origin zone was without defect. 
 
支架材料是正常的，弯曲角度R 也符合要求。Microstructure of the failed parts was normal. Plate thickness and 
angle R met the technical requirement.  
 
支架板材厚度偏下限。调查该供应商在PPAP 阶段检测报告，板材厚度在1.41~1.43mm，失效件与其差别不
大，板厚偏薄应该不是引起其失效的主要原因。Thickness of the bracket was near lower limit. Base on the 
Investigated information, the thickness of the bracket was 1.41~1.43mm in the PPAP stage. Thickness of the failed 
parts was normal, which wasn’t the main failure reason. 
 
经调查，该故障发动机(编号：A1YB926F067) 类型为D19T，状态为OTS1 阶段。该款发动机是为适应欧Ⅴ
排放标准而经过返修的发动机：发动机部分零件进行了更换其中就包括油标尺管。After investigation, the type 
of the failed engine (No: A1YB926F067) was D19T and the state was OTS1 stage. Partial parts of the type engine 


 
上海汽车中心实验室 
SAIC Center Lab 
中国·上海·嘉定区安研路201 号 
邮编: 201804 
No 201 Anyan road, Jiading, Shanghai ,China 
Post code: 201804 
报告编号 
Report number 
 
SCL-S-14-0323M 
委托者: Liz Greasley 
Request person, dept： 
委托编号:  /  
Request number: 
送样日期: 2014.11.06 
Request date:  
报告日期: 2014.11.18 
Report date：  
第10页共12页 
 
SMPV-0.2.3-002-QA -F01 
were replaced to meet the EU emission standard Ⅴ, including oil dipstick tube. 
 
经过返修的发动机在台架试验过程中，油标尺管支架未反馈有失效的案例。但该型发动机在返修时，(油标
尺管)导管O 圈凹槽处发生过开裂，可能是由于装配不方便所致。因此基于此案例，推测部分油标尺管在返
修后支架部位可能存在异常的装配应力。 Don’t receive the feedback failure case from the rework engine after 
the bench test process. But this type of engine was in the reassembly process, oil dipstick tube may be fractured at 
the O ring because of the discommodiousness assembly. Based on above information, abnormal assembly stress 
might be exist in the bracket of the reassembly engine. 
 
 
 
 
 
 
 
 
 
 
 
 
 
  
 
 
 
 
 
 
 
 
 
 
 
 
 
 
图9  支架金相组织  50x：(a)抛光态组织 (b)腐蚀后组织 
Fig.9   Microstructure of the bracket: (a) Microstructure (polishing); (b) Microstructure (etched) 
金相分析 
擦伤  
The abrade zone 
(b) 
(a) 
Metallographic analysis
