Repository: kujaxr/obsidian-vault

File: 材料工程师/SCL-S-14-0324M-BP32-驱动半轴总成橡胶护套-何伟.pdf.md
# SCL-S-14-0324M-BP32-驱动半轴总成橡胶护套-何伟.pdf

 
上海汽车中心实验室 
SAIC Center Lab 
中国·上海·嘉定区安研路201 号 
邮编. 201804 
No 201 Anyan road, Jiading, Shanghai China 
Post code 201804 
报告编号 
Report number 
 
SCL-S-14-0324M 
委托者: 变速箱：赵朝阳 
Request person, dept： 
送样日期:  2014-11-06 
Request date:  
报告日期:  2014-11-21 
Report date：  
第1 页共4 页 
 
 
零件号Part number 
10058985 
 零件名称 
Part name 
驱动半轴总成 
图纸日期Drawing date 
/ 
零件生产日期Part production date 
/ 
 供货商 
Supplier 
上海纳铁福传动轴股份有限公司 
车型/项目Car type/project 
BP32 
试验大纲签署日期： 
/ 
 
   阶段性报告 Interim report        结论性报告 Conclusion report        
Ⅰ.任务描述 Task description 
实验室受委托对上海纳铁福传动轴股份有限公司生产的驱动半轴总成橡胶护套进行失效原因分析，失效零件
具体信息如下： 
As requested, QA lab has analyzed the failure of the Driveshaft ASSY-boot by Shanghai GKN Drive Shaft Co., Ltd.. The background information of the failed part is 
as following： 
零件信息：Part information 
零件名称 
Part name 
驱动半轴总成橡胶护套 
制造日期 
Production date 
/ 
VIN 码 
VIN 
N14SOV013 
销售日期 
Sale date 
/ 
车辆里程数 
Car mileage 
32215km 
维修站名称 
Sale agent 
/ 
失效模式描述 
Failure circumstance 
description 
广德SD 试验项目发现驱动半轴橡胶护套开裂 
原材料信息：Raw material information 
原材料及牌号 
Raw material specification 
CR 
原材料厂商 
Raw material producer 
/ 
散件供应商 
Component supplier 
/ 
金属热处理状态 
Metal heat treatment state 
/ 
失效零件见图：The failed part is shown in figure 1.  
 
Ⅱ. 结论与建议 Conclusions and suggestions 
结论： 1 失效件内侧划伤，受力导致向外侧开裂。 
       2 失效件材料性能与新件材料性能基本一致。 
    
 
建议： 1 确保零件不受异常外力损伤。 
 
 
 
 
 
 
分发: 
Distribution 
变速箱部：赵朝阳 
检验者Author 
何伟 
He Wei 
审核Auditor 
吴文安 
Wu Wenan 
批准Approver 
 
日期Date 
2014-11-21 
日期Date 
2014-11-24 
日期Date 
2014-11-24 
 
 


 
上海汽车中心实验室 
SAIC Center Lab 
中国·上海·嘉定区安研路201 号 
邮编. 201804 
No 201 Anyan road, Jiading, Shanghai China 
Post code 201804 
报告编号 
Report number 
 
SCL-S-14-0324M 
委托者: 变速箱：赵朝阳 
Request person, dept： 
送样日期:  2014-11-06 
Request date:  
报告日期:  2014-11-21 
Report date：  
第2 页共4 页 
 
 
 
 
图1   驱动半轴橡胶护套开裂 
 
III. 测试结果 Test Results  
 
1 材料评价 
  序号 
No. 
试验项目 
Test item 
额定Requirement 
试验结果 
Test result 
评价 Evaluation 
合格 
qualified 
不合格 
unqualified 
材料硬度-SHORE A 3S 
1 
新件 
/ 
62 
/ 
/ 
2 
失效件 
/ 
63 
/ 
/ 
材料拉伸强度-ISO 37 
1 
新件 
/ 
14.4MPa 
/ 
/ 
2 
失效件 
/ 
13.7 MPa 
/ 
/ 
材料拉伸断裂伸长率-ISO 37 
1 
新件 
/ 
269.3% 
/ 
/ 
2 
失效件 
/ 
281.9% 
/ 
/ 
材料定性-GC-MS 
1 
新件 
CR 
CR 
× 
 
2 
失效件 
CR 
CR 
× 
 
失效件材料性能与新件材料性能基本一致。 
 
 
 
 
橡胶护套开裂 
取样切割 
放大 


 
上海汽车中心实验室 
SAIC Center Lab 
中国·上海·嘉定区安研路201 号 
邮编. 201804 
No 201 Anyan road, Jiading, Shanghai China 
Post code 201804 
报告编号 
Report number 
 
SCL-S-14-0324M 
委托者: 变速箱：赵朝阳 
Request person, dept： 
送样日期:  2014-11-06 
Request date:  
报告日期:  2014-11-21 
Report date：  
第3 页共4 页 
 
 
定性分析图谱如图2 
 
图2 材料定性分析图谱 
失效件和新件的聚合物基本吻合，新件图谱中30min 出现4 个峰值为残留的润滑油脂。 
 
2 外观检查 
检查开裂口处表面，如图3。 
 
图3 开裂口处表面 
内侧开裂口处有明显划伤痕迹。 
内侧开裂口长度5.997mm，外侧开裂口长度2.715mm。 
 
 
 
 
外侧开裂口 
外侧开裂口长度：
2.715mm 
内侧开裂口长度：
5.997mm 
放大 
内侧开裂口 
内侧划痕 
PY1497：失效件聚合物 
PY1498：新件聚合物 
油脂 


 
上海汽车中心实验室 
SAIC Center Lab 
中国·上海·嘉定区安研路201 号 
邮编. 201804 
No 201 Anyan road, Jiading, Shanghai China 
Post code 201804 
报告编号 
Report number 
 
SCL-S-14-0324M 
委托者: 变速箱：赵朝阳 
Request person, dept： 
送样日期:  2014-11-06 
Request date:  
报告日期:  2014-11-21 
Report date：  
第4 页共4 页 
 
 
3 断口分析 
检查开裂断口纹路，如图4。 
图4 开裂口纹路 
开裂断口靠内侧边缘处表面光滑，为异常受损区域，在工况下由此处引发，受力下向外侧撕裂。 
 
 
小结： 
1 失效件材料性能与新件材料性能基本一致。 
2 失效件内侧表面受到异常划伤，由损伤处引发，受力向外侧开裂。 
内侧表面 
开裂口 
表面光滑 
撕裂方向 
撕裂方向 
外侧开裂口 
表面光滑 
划伤口

File: 材料工程师/SCL-S-14-0325M-AP12-右侧车顶饰条总成-龚伟.pdf.md
# SCL-S-14-0325M-AP12-右侧车顶饰条总成-龚伟.pdf

 
上海汽车中心实验室
(SAIC Center Lab) 
中国·上海·嘉定区安研路201 号 
邮编. 201804 
No. 201 Anyan Road, Jiading District,  
Shanghai, China. 
Post code :200433 
报告编号：Report number 
SCL-S-14-0325M 
委托者Requestor：曹晓俊 
送样日期Deliver date：2014.11.07 
报告日期Report date：2014.11.12 
第 1 页 共 5 页 
Page 1 of 5  
 
零件号 
Part number 
10035995 
零件名称 
Part name 
右侧车顶饰条总成 
Finisher ASSY RF JNT CHR RH 
图纸日期 
Drawing date  
2011.09.06 
零件生产日期 
Production date 
/ 
供货商 
Supplier 
北京威卡威 
Beijing WKW.  
车型/项目 
Car type/project 
AP12 
 
   阶段性报告  Stage report        结论性报告 Conclusion report           测试报告 Test report 
Ⅰ.任务描述 Task description 
实验室受委托对右侧车顶饰条总成进行失效原因分析，失效零件具体信息如下： 
As requested, QA lab has analyzed the invalid cause of finisher ASSY RF JNT CHR RH, and the information of 
invalid part is shown as following： 
零件信息：Part information 
零件名称 
Part name 
右侧车顶饰条总成 
Finisher ASSY RF JNT CHR RH 
制造日期 
Production date 
/ 
VIN 码 
VIN number 
/ 
销售日期 
Sale date 
/ 
车辆里程数 
Car mileage 
/ 
销售商 
Sale agent 
/ 
失效模式描述 
Invalid situation 
description 
饰条断裂 
Trim fracture 
原材料信息：Raw material information 
原材料及牌号 
Raw material 
and trademark 
ABS 
GP22 
原材料厂商 
Raw material producer 
苯领 
散件供应商 
Part supplier 
/ 
金属热处理状态 
Metal heat treatment state 
/ 
失效零件见图1：The invalid part is shown in Fig 1.  
Ⅱ. 结论与建议 Conclusions and suggestions 
结论： 1. 失效件受异常外力导致脆断。  
2. 零件材料符合技术要求。  
Conclusions:  1.The brittle fracture of the part caused by abnormal external force.  
2. Material performance of part conformed to requirements.     
建议： 1.加强对零件的保护。 
Suggestions:  1. Protection to the part should be improved. 
        
分发： 
Dispenser 
QA  曹晓俊 
检验者： 
Identifier 
龚伟 
Gong Wei 
审核： 
Auditor 
狄春峰 
Di Chunfeng 
批准： 
Approver 
 
日期： 
Date 
2014.11.12 
日期： 
Date 
2014.11.12 
日期： 
Date 
2014.11.12 
 
         


 
上海汽车中心实验室
(SAIC Center Lab) 
中国·上海·嘉定区安研路201 号 
邮编. 201804 
No. 201 Anyan Road, Jiading District,  
Shanghai, China. 
Post code :200433 
报告编号：Report number 
SCL-S-14-0325M 
委托者Requestor：曹晓俊 
送样日期Deliver date：2014.11.07 
报告日期Report date：2014.11.12 
第 2 页 共 5 页 
Page 2 of 5  
 
  
图1 失效件 
Fig. 1 Failure Part 
 
III. 测试结果 Test Results  
序号 
No. 
试验项目 
Test item 
额定值 
Requirement 
试验结果 
Test result 
评价 Evaluation 
第一次 
第二次 
合格 
qualified 
不合格 
unqualified 
I 
失效件 
 
 
1 
红外（GB/T6040-2002） 
Infrared Spectroscopy 
ABS 
ABS 
× 
 
2 
玻璃化转变温度  
(GB/T 19644.2-2006)  
Glass transition temperature (℃)  
110±5 
107 
× 
 
II 
新件 
 
 
1 
红外（GB/T6040-2002） 
Infrared Spectroscopy 
ABS 
ABS 
× 
 
2 
玻璃化转变温度  
(GB/T 19644.2-2006)  
Glass transition temperature (℃) 
110±5 
106 
× 
 
III 
粒料 
 
 
1 
红外（GB/T6040-2002） 
Infrared Spectroscopy 
ABS 
ABS 
× 
 
2 
玻璃化转变温度  
(GB/T 19644.2-2006)  
Glass transition temperature (℃) 
110±5 
108 
× 
 
小结：零件材料符合技术要求。 
 
 


 
上海汽车中心实验室
(SAIC Center Lab) 
中国·上海·嘉定区安研路201 号 
邮编. 201804 
No. 201 Anyan Road, Jiading District,  
Shanghai, China. 
Post code :200433 
报告编号：Report number 
SCL-S-14-0325M 
委托者Requestor：曹晓俊 
送样日期Deliver date：2014.11.07 
报告日期Report date：2014.11.12 
第 3 页 共 5 页 
Page 3 of 5  
 
Ⅳ. 宏观分析 Macroscopic observation 
失效件存在两处失效，标记为失效处①，失效处②。检查失效件外侧金属饰条，对比新件可以
发现，失效件外侧饰条存在受力变形痕迹，说明失效件受到异常外力的作用。 
  
图2 失效件 
Fig. 2 Failure Part 
 
 
 
 
 
 
 
 
 
 
 
 
 


 
上海汽车中心实验室
(SAIC Center Lab) 
中国·上海·嘉定区安研路201 号 
邮编. 201804 
No. 201 Anyan Road, Jiading District,  
Shanghai, China. 
Post code :200433 
报告编号：Report number 
SCL-S-14-0325M 
委托者Requestor：曹晓俊 
送样日期Deliver date：2014.11.07 
报告日期Report date：2014.11.12 
第 4 页 共 5 页 
Page 4 of 5  
 
失效处①断口如图3所示，断口无银纹，是受外力导致的脆断。从侧面检查失效处①可以确认
断口的主要断裂方向自正面向背面发展。与失效件外侧金属饰条形变方向一致。 
 
图3 失效处① 
Fig. 3 Failure Part ① 
 
失效处②断口如图4所示，断口无银纹，是受外力导致的脆断。 
 
图4 失效处② 
Fig. 4 Failure Part ② 


 
上海汽车中心实验室
(SAIC Center Lab) 
中国·上海·嘉定区安研路201 号 
邮编. 201804 
No. 201 Anyan Road, Jiading District,  
Shanghai, China. 
Post code :200433 
报告编号：Report number 
SCL-S-14-0325M 
委托者Requestor：曹晓俊 
送样日期Deliver date：2014.11.07 
报告日期Report date：2014.11.12 
第 5 页 共 5 页 
Page 5 of 5  
 
根据失效处①、失效处②的失效情况可以确认，零件①处外侧金属饰条受到异常外力的作用，
导致内侧饰条断裂，同时导致②处塑料与金属相挤压，塑料部分失效。 
 
图5 失效顺序 
Fig. 5 Fracture Order

File: 材料工程师/SCL-S-14-0326M-IP22TT-雨刮胶条-何伟.pdf.md
# SCL-S-14-0326M-IP22TT-雨刮胶条-何伟.pdf

 
上海汽车中心实验室 
SAIC Center Lab 
中国·上海·嘉定区安研路201 号 
邮编. 201804 
No 201 Anyan road, Jiading, Shanghai China 
Post code 201804 
报告编号 
Report number 
 
SCL-S-14-0326M 
委托者: SCL：殷丰庆 
Request person, dept： 
送样日期:  2014-11-06 
Request date:  
报告日期:  2014-11-14 
Report date：  
第1 页共6 页 
 
零件号Part number 
30017354 
30017356 
 零件名称 
Part name 
雨刮胶条 
Wiper blade 
图纸日期Drawing date 
/ 
零件生产日期Part production date 
/ 
 供货商 
Supplier 
法雷奥 
Valeo 
车型/项目Car type/project 
IP22 TT 
试验大纲签署日期： 
/ 
 
   阶段性报告 Interim report        结论性报告 Conclusion report        
Ⅰ.任务描述 Task description 
实验室受委托对法雷奥生产的雨刮胶条进行失效原因分析，失效零件具体信息如下： 
As requested, QA lab has analyzed the failure of the wiper blade by Valeo , The background information of the failed part is as following： 
零件信息：Part information 
零件名称 
Part name 
雨刮胶条 
Wiper blade 
制造日期 
Production date 
/ 
VIN 码 
VIN 
MMLW24FWOET0100027 
销售日期 
Sale date 
/ 
车辆里程数 
Car mileage 
25km 
维修站名称 
Sale agent 
/ 
失效模式描述 
Failure circumstance 
description 
泰国售后反馈一副MG6 前雨刮胶条端部开裂。 
The Service center reported a rubber torn failure on the MG6 Front wiper blade LH & 
RH. 
原材料信息：Raw material information 
原材料及牌号 
Raw material specification 
NR 
原材料厂商 
Raw material producer 
/ 
散件供应商 
Component supplier 
/ 
金属热处理状态 
Metal heat treatment state 
/ 
失效零件见图：The failed part is shown in figure 1.  
 
Ⅱ. 结论与建议 Conclusions and suggestions 
结论： 1 失效件材料性能满足标准对材料供货态要求。 
      2 失效雨刮端部异常受损，受作用力导致向内撕裂。 
Conclusions: 1. the material properties of the failure part can meet the requirements of the as-received condition. 
2. the end of the wiper blades got impaired abnormally, and was torn to the interior by force. 
 
建议： 1 确保零件不受异常外力损伤。        
Suggestions:  1.make sure the wiper don’t be damaged by abnormally external force. 
 
 
 
 
 
分发: 
Distribution 
SCL:殷丰庆 
检验者Author 
何伟 
He Wei 
审核Auditor 
吴文安 
Wu Wenan 
批准Approver 
 
日期Date 
2014-11-14 
日期Date 
2014-11-14 
日期Date 
2014-11-14 
 
 


 
上海汽车中心实验室 
SAIC Center Lab 
中国·上海·嘉定区安研路201 号 
邮编. 201804 
No 201 Anyan road, Jiading, Shanghai China 
Post code 201804 
报告编号 
Report number 
 
SCL-S-14-0326M 
委托者: SCL：殷丰庆 
Request person, dept： 
送样日期:  2014-11-06 
Request date:  
报告日期:  2014-11-14 
Report date：  
第2 页共6 页 
 
 
 
图1. 失效零件 
Figure 1. The failed part 
 
III. 测试结果 Test Results  
 
1 材料评价Material Evaluation 
  序号 
No. 
试验项目 
Test item 
额定Requirement 
试验结果 
Test result 
评价 Evaluation 
合格 
qualified 
不合格 
unqualified 
雨刮胶条30017354  认可规范：参考SMTC 5 320 025 V3 
Wiper blade 30017354  Approved specifications: Refer to SMTC 5 320 025 V3 
1 
IRHD 硬度 
IRHD Hardness 
ISO 7619-2 
供货态要求 
as-received condition 
requirement 
55±5 
54 
/ 
/ 
2 
材料定性 
Materials Characterization 
GC-MS 
NR 
NR 
× 
 
雨刮胶条30017356  认可规范：参考SMTC 5 320 025 V3 
Wiper blade 30017356  Approved specifications: Refer to SMTC 5 320 025 V3 
1 
IRHD 硬度 
IRHD Hardness 
ISO 7619-2 
供货态 
as-received condition 
55±5 
52 
/ 
/ 
2 
材料定性 
Materials Characterization 
GC-MS 
NR 
NR 
× 
 
失效件材料性能满足标准对材料供货态要求。  
The material properties of the failure part can meet the requirements of the as-received condition. 
 
 
 
 
 
 
 
 
 
 
PART NO.: 30017356  FRONT RH WIPER 
Rubber Tear 
Rubber Tear 
580mm 
450mm 
PART NO.: 30017354  FRONT LH WIPER 


 
上海汽车中心实验室 
SAIC Center Lab 
中国·上海·嘉定区安研路201 号 
邮编. 201804 
No 201 Anyan road, Jiading, Shanghai China 
Post code 201804 
报告编号 
Report number 
 
SCL-S-14-0326M 
委托者: SCL：殷丰庆 
Request person, dept： 
送样日期:  2014-11-06 
Request date:  
报告日期:  2014-11-14 
Report date：  
第3 页共6 页 
 
2 断口分析 Fracture Analysis 
经检查失效部位的表面, 失效件的断口均出现在雨刮片的同一端。 
The inspection on the surface around the failure fracture shows the fracture of the failure are on the same 
end of the LH & RH wiper blades. 
左侧雨刮开裂口表面如图2。 
The fracture area of the LH wiper’s surface is shown in figure 2. 
图2 左侧雨刮开裂口处表面 
Figure 2. The LH wiper’s surface around the fracture 
左侧雨刮开裂口处表面无划伤。 
The LH wiper’s surface around the fracture has no scratch. 
 
 
 
 
 
 
 
 
Plastic skeleton 
Cleft 
Wiper blade 
PART NO.: 30017354  FRONT LH 
WIPER ONE SIDE 
PART NO.: 30017354  FRONT LH 
WIPER THE OTHER SIDE 
Cleft 
Wiper blade 


 
上海汽车中心实验室 
SAIC Center Lab 
中国·上海·嘉定区安研路201 号 
邮编. 201804 
No 201 Anyan road, Jiading, Shanghai China 
Post code 201804 
报告编号 
Report number 
 
SCL-S-14-0326M 
委托者: SCL：殷丰庆 
Request person, dept： 
送样日期:  2014-11-06 
Request date:  
报告日期:  2014-11-14 
Report date：  
第4 页共6 页 
 
右侧雨刮开裂口处表面如图3。 
The fracture area of the RH wiper’s surface is shown in figure 3. 
图3 右侧雨刮开裂口处 
Figure 3. The right wiper’s surface around the fracture 
右侧雨刮开裂口处表面无划伤。 
The RH wiper’s surface around the fracture has no scratch. 
 
 
 
 
 
 
 
Plastic skeleton 
Cleft 
Wiper blade 
PART NO.: 30017356  FRONT RH 
WIPER ONE SIDE 
PART NO.: 30017356  FRONT RH 
WIPER THE OTHER SIDE 
Cleft 
Wiper blade 


 
上海汽车中心实验室 
SAIC Center Lab 
中国·上海·嘉定区安研路201 号 
邮编. 201804 
No 201 Anyan road, Jiading, Shanghai China 
Post code 201804 
报告编号 
Report number 
 
SCL-S-14-0326M 
委托者: SCL：殷丰庆 
Request person, dept： 
送样日期:  2014-11-06 
Request date:  
报告日期:  2014-11-14 
Report date：  
第5 页共6 页 
 
观察左侧雨刮的断口纹路,如图4。 
Observe the fracture section of the LH wiper in the figure 4. 
 
图4 左侧雨刮的断口纹路 
Figure 4. the fracture section of the left wiper 
左侧雨刮断口纹路表明雨刮片端部异常受损，受外力导致向内撕裂。 
The fracture section indicates the end of the left wiper got impaired abnormally, and was torn to the interior 
by force. 
 
 
FRONT LH Wiper Fracture Section 
Tear direction 
Starting point 
Fracture section 
Plastic skeleton 
Wiper blade 
Fracture section 
FRONT LH Wiper  
FRONT LH Wiper Fracture Section Starting Point 
Tear direction 
Impaired point 


 
上海汽车中心实验室 
SAIC Center Lab 
中国·上海·嘉定区安研路201 号 
邮编. 201804 
No 201 Anyan road, Jiading, Shanghai China 
Post code 201804 
报告编号 
Report number 
 
SCL-S-14-0326M 
委托者: SCL：殷丰庆 
Request person, dept： 
送样日期:  2014-11-06 
Request date:  
报告日期:  2014-11-14 
Report date：  
第6 页共6 页 
 
观察右侧雨刮的断口纹路,如图5。 
Observe the fracture section of the RH wiper in the figure 5. 
图5 右侧雨刮的断口纹路 
Figure 5. the fracture section of the right wiper 
左侧雨刮断口纹路表明雨刮片端部异常受损，受外力导致向内撕裂。 
The fracture section indicates the end of the right wiper got impaired abnormally, and was torn to the 
interior by force. 
 
 
 
 
 
 
End 
Tear direction 
Fracture surface 
FRONT RH Wiper  
Fracture surface 
Plastic skeleton 
Wiper blade 
FRONT RH Wiper Fracture Section 
Impaired area

File: 材料工程师/SCL-S-14-0327M- AP13- 遮阳板灯导线-白云岭.pdf.md
# SCL-S-14-0327M- AP13- 遮阳板灯导线-白云岭.pdf

 
上海汽车中心实验室 
SAIC Center Lab 
中国·上海·嘉定区安研路201 号 
邮编: 201804 
No 201 Anyan road, Jiading, Shanghai ,China 
Post code: 201804 
报告编号 
Report number 
 
SCL-S-14-0327M 
委托者:  QA 孙云辰 
Request person, dept： 
委托编号:  /  
Request number: 
送样日期:  2014.11.12 
Request date:  
报告日期:  2014.11.14 
Report date：第 1 页 共 6 页 
 
SMPV-0.2.3-002-QA -F01 
零件号Part number 
10102913 
 零件名称 
Part name 
高配遮阳板线束 
图纸日期Drawing date 
/ 
零件生产日期Part production date 
2014.8.16 
 供货商 
Supplier 
上海岱美内饰件股份有限公司 
车型/项目Car type/project 
AP13 
DVP 材料大纲签署日期DVP material test plan date 
/ 
阶段性报告  Stage report                结论性报告 Conclusion report 
 
Ⅰ.任务描述 Task description 
实验室受委托对高配遮阳板线束进行失效原因分析，失效零件具体信息如下： 
As requested, SCL has analyzed the failure of part. The information of the failed part is as following： 
零件信息：Part information 
零件名称 
Part name 
高配遮阳板线束 
制造日期 
Production date 
/ 
VIN/车/发动机号码
car/engine no 
LSJA16U32EG113387 
失效日期 
Incident date 
2014.10.31 
车辆里程数/测试寿命 
Car mileage/Test life 
12  km /公里 
失效地点 
Location 
嘉兴国信加达 
失效模式描述 
Failure circumstance description 
客户处发现遮阳正常翻转打开镜盖顶棚灯不亮。 
出厂检查符合要求，4S 店试驾7 公里后出现灯不亮，互换左右遮阳板确认故障原因在
左遮阳板，更换前复检故障消失，SQE 在供应商处分析失效件时晃动红色线束复现故
障，外观黑色胶皮及红色胶皮无破损，但有白色痕迹，小刀切开红色胶皮，最终发现
线束断裂。 
原材料信息：Raw material information 
原材料及牌号 
Raw material specification 
/ 
原材料厂商 
Raw material producer 
/ 
散件供应商 
Component supplier 
莱尼金属导体（常州）有限公司汽
车电线工厂 
金属热处理状态 
Metal heat treatment state 
/ 
失效零件见图1：The failed part is shown in figure 1.  
 
Ⅱ. 结论与建议 Conclusions and suggestions 
 
结论Conclusions： 
1、 失效件是由于受到异常载荷引起的过载断裂。 
The fracture of the part was overload fracture, due to abnormal load, 
2、线束的铜线根数为16 根，符合技术要求。单根铜线的直径约为0.198mm，符合技术要求。 
Nomber of wires is 16,that met the requirement. Single wire diameter is 0.198mm,that met the requirement. 
建议Suggestions： 
1、 建议进一步排查异常载荷产生的原因。 
Recommended investigation the force of the part. 
 
分发： 
Distribution 
QA 孙云辰 
检验者Author 
白云岭   
Bai Yunling 
审核Auditor 
邵百明 
Shaobaiming 
批准Approver 
 
日期Date 
2014.11.14 
日期Date 
2014.11.17 
日期Date 
2014.11.17 


 
上海汽车中心实验室 
SAIC Center Lab 
中国·上海·嘉定区安研路201 号 
邮编: 201804 
No 201 Anyan road, Jiading, Shanghai ,China 
Post code: 201804 
报告编号 
Report number 
 
SCL-S-14-0327M 
委托者:  QA 孙云辰 
Request person, dept： 
委托编号:  /  
Request number: 
送样日期:  2014.11.12 
Request date:  
报告日期:  2014.11.14 
Report date：第 2 页 共 6 页 
 
SMPV-0.2.3-002-QA -F01 
III. 测试结果 Test Results  
一、 宏观观察： 
1、 收到委托者提供的零件共两件（失效件：1 件，新件：1 件）实物形貌见图1。 
2、 收到的失效件的线束已断裂，断裂位置位于线束与塑料支架匹配的根部；另一根线束的包皮还未断裂， 
但上述位置的包皮已出现由于重复弯折而显现泛白痕迹，见图2。支架和线束的其他部位未发现异常。 
 
图1 失效件实物形貌 
 
 图2  失效件宏观观察 
  


 
上海汽车中心实验室 
SAIC Center Lab 
中国·上海·嘉定区安研路201 号 
邮编: 201804 
No 201 Anyan road, Jiading, Shanghai ,China 
Post code: 201804 
报告编号 
Report number 
 
SCL-S-14-0327M 
委托者:  QA 孙云辰 
Request person, dept： 
委托编号:  /  
Request number: 
送样日期:  2014.11.12 
Request date:  
报告日期:  2014.11.14 
Report date：第 3 页 共 6 页 
 
SMPV-0.2.3-002-QA -F01 
二、 断口观察： 
1、 失效件观察： 
1.1 扫描电镜观察，断口截面均为韧窝+擦伤形貌，未发现烧焦或熔融的痕迹，见图3b、3c。 
1.2 将失效的线束剖解开对铜线直径进行观察测量，一根线束中共有16 根细铜丝；发现断口附近铜线直径
均发生了不同程度的缩颈；正常处的线径约为0.198mm，缩颈最小处的线径约为0.145mm；铜线直径变小
（见图3d、3e）表明局部曾受到了异常的大载荷。 
 
  
 
 
 
 
 
 
 
 
 
 
 
 
 
 
 
 
 
 
 
3a 
3b 
3c 


 
上海汽车中心实验室 
SAIC Center Lab 
中国·上海·嘉定区安研路201 号 
邮编: 201804 
No 201 Anyan road, Jiading, Shanghai ,China 
Post code: 201804 
报告编号 
Report number 
 
SCL-S-14-0327M 
委托者:  QA 孙云辰 
Request person, dept： 
委托编号:  /  
Request number: 
送样日期:  2014.11.12 
Request date:  
报告日期:  2014.11.14 
Report date：第 4 页 共 6 页 
 
SMPV-0.2.3-002-QA -F01 
 
 
图3  断口观察      SEM 
3e 
3d 


 
上海汽车中心实验室 
SAIC Center Lab 
中国·上海·嘉定区安研路201 号 
邮编: 201804 
No 201 Anyan road, Jiading, Shanghai ,China 
Post code: 201804 
报告编号 
Report number 
 
SCL-S-14-0327M 
委托者:  QA 孙云辰 
Request person, dept： 
委托编号:  /  
Request number: 
送样日期:  2014.11.12 
Request date:  
报告日期:  2014.11.14 
Report date：第 5 页 共 6 页 
 
SMPV-0.2.3-002-QA -F01 
2、 新件： 
2.1 人为大角度往复弯折，大约弯折了30 次，其中一根线束断裂，继续弯折另一根线束也断裂，断裂位置
与失效件一致，也位于线束与塑料支架匹配的根部，见图4a。 
2.2 扫描电镜观察，断口截面均为韧窝+擦伤形貌，见图4c。 
2.3 将线束剖解开对铜线直径进行观察测量，一根线束中共有16 根细铜丝；发现人为断口附近铜线直径均
发生了不同程度的缩颈，即铜线直径变小了，见图4d、4e。 
 
 
 
 
4a 
4b 
4c 


 
上海汽车中心实验室 
SAIC Center Lab 
中国·上海·嘉定区安研路201 号 
邮编: 201804 
No 201 Anyan road, Jiading, Shanghai ,China 
Post code: 201804 
报告编号 
Report number 
 
SCL-S-14-0327M 
委托者:  QA 孙云辰 
Request person, dept： 
委托编号:  /  
Request number: 
送样日期:  2014.11.12 
Request date:  
报告日期:  2014.11.14 
Report date：第 6 页 共 6 页 
 
SMPV-0.2.3-002-QA -F01 
 
 
图4  新件断口观察   SEM 
 
4e 
4d

File: 材料工程师/SCL-S-14-0328M- AS21 - 螺栓-后轮毂支架-白云岭.pdf.md
# SCL-S-14-0328M- AS21 - 螺栓-后轮毂支架-白云岭.pdf

 
上海汽车中心实验室 
SAIC Center Lab 
中国·上海·嘉定区安研路201 号 
邮编: 201804 
No 201 Anyan road, Jiading, Shanghai ,China 
Post code: 201804 
报告编号 
Report number 
 
SCL-S-14-0328M 
委托者:  SQE  承璐刚 
Request person, dept： 
委托编号:  /  
Request number: 
送样日期:  2014.11.14 
Request date:  
报告日期:  2014.11.24 
Report date：第 1 页 共 6 页 
 
SMPV-0.2.3-002-QA -F01 
零件号Part number 
91000245 
 零件名称 
Part name 
螺栓-后轮毂支架（M16 10.9 级） 
Bolt 
图纸日期Drawing date 
2013.5.22 
零件生产日期Part production date 
/ 
 供货商 
Supplier 
浙江长华汽车零部件有限公司 
车型/项目Car type/project 
AS21 
DVP 材料大纲签署日期DVP material test plan date 
/ 
阶段性报告  Stage report                结论性报告 Conclusion report 
 
Ⅰ.任务描述 Task description 
实验室受委托对螺栓-后轮毂支架进行失效原因分析，失效零件具体信息如下： 
As requested, SCL has analyzed the failure of bolt. The information of the failed part is as following： 
零件信息：Part information 
零件名称 
Part name 
螺栓-后轮毂支架（M16 10.9 级） 
Bolt 
制造日期 
Production date 
/ 
VIN/车/发动机号码
car/engine no 
/ 
失效日期 
Incident date 
2014.11.11 
车辆里程数/测试寿命 
Car mileage/Test life 
0  km     
失效地点 
Location 
临港总装车间 
失效模式描述 
Failure circumstance description 
临港装配中出现断裂。 
PAM：（180Nm±18Nm）+（180°±5°） 
原材料信息：Raw material information 
原材料及牌号 
Raw material specification 
SCM435 
原材料厂商 
Raw material producer 
/ 
散件供应商 
Component supplier 
/ 
金属热处理状态 
Metal heat treatment state 
淬火+回火 
失效零件见图1：The failed part is shown in figure 1.  
 
Ⅱ. 结论与建议 Conclusions and suggestions 
 
结论Conclusions： 
1、 失效件属过载断裂，可能与装配过程有关。 
The part failured belong to overload crack. May be related to the assembly process 
2、失效件的材料性能符合图纸技术要求。 
The material properties of the part meet the technical requirements of the drawing.  
 
建议Suggestions： 
1、 建议系统排查螺栓装配过程。 
Recommended System investigation assembly process. 
 
 
 
分发： 
Distribution 
 SQE  承璐刚 
检验者Author 
白云岭   
Bai Yunling 
审核Auditor 
邵百明 
Shao Baiming 
批准Approver 
 
日期Date 
2014.11.24 
日期Date 
2014.11.24 
日期Date 
2014.11.24 


 
上海汽车中心实验室 
SAIC Center Lab 
中国·上海·嘉定区安研路201 号 
邮编: 201804 
No 201 Anyan road, Jiading, Shanghai ,China 
Post code: 201804 
报告编号 
Report number 
 
SCL-S-14-0328M 
委托者:  SQE  承璐刚 
Request person, dept： 
委托编号:  /  
Request number: 
送样日期:  2014.11.14 
Request date:  
报告日期:  2014.11.24 
Report date：第 2 页 共 6 页 
 
SMPV-0.2.3-002-QA -F01 
III. 测试结果 Test Results  
一、 宏观观察： 
1、 收到委托者提供的样品两件：半截断裂螺栓（失效件）、完好螺栓（通过路试后的拆解件），实物形貌见 
图1。 
 
 
 
 
图1 失效件实物形貌 
 
 
 
 
 
失效件 
拆解件 


 
上海汽车中心实验室 
SAIC Center Lab 
中国·上海·嘉定区安研路201 号 
邮编: 201804 
No 201 Anyan road, Jiading, Shanghai ,China 
Post code: 201804 
报告编号 
Report number 
 
SCL-S-14-0328M 
委托者:  SQE  承璐刚 
Request person, dept： 
委托编号:  /  
Request number: 
送样日期:  2014.11.14 
Request date:  
报告日期:  2014.11.24 
Report date：第 3 页 共 6 页 
 
SMPV-0.2.3-002-QA -F01 
2、 失效件断口附近有缩颈现象，见图2a；下法兰面紧固时产生的压痕非常明显，用手指甲刮擦有明显的台阶感 
觉，见图2b；螺栓头部扭矩枪装配的区域有明显的重复装配的痕迹，见图2c。 
3、拆解件：下法兰面紧固时产生的压痕非常明显，用手指甲刮擦无明显的台阶感觉，见图3a；螺栓头部扭矩枪
装配的区域无明显的重复装配的痕迹，见图3b。 
 
 
 
图2  失效件宏观观察 
 
 
 
图3  拆解件宏观观察 
2a 
2c 
2b 
3b 
3a 


 
上海汽车中心实验室 
SAIC Center Lab 
中国·上海·嘉定区安研路201 号 
邮编: 201804 
No 201 Anyan road, Jiading, Shanghai ,China 
Post code: 201804 
报告编号 
Report number 
 
SCL-S-14-0328M 
委托者:  SQE  承璐刚 
Request person, dept： 
委托编号:  /  
Request number: 
送样日期:  2014.11.14 
Request date:  
报告日期:  2014.11.24 
Report date：第 4 页 共 6 页 
 
SMPV-0.2.3-002-QA -F01 
二、 断口观察： 
1、 宏观观察，断口起伏较大，无疲劳特征，具有过载特征，见图4a。 
2、 使用扫描电镜观察，整个断口均为韧窝形貌，进一步说明该失效件是由于过载引起的断裂，见图4b、4c。 
 
 
 
 
 
图4  断口形貌观察  SEM 
 
4a 
4c 
4b 


 
上海汽车中心实验室 
SAIC Center Lab 
中国·上海·嘉定区安研路201 号 
邮编: 201804 
No 201 Anyan road, Jiading, Shanghai ,China 
Post code: 201804 
报告编号 
Report number 
 
SCL-S-14-0328M 
委托者:  SQE  承璐刚 
Request person, dept： 
委托编号:  /  
Request number: 
送样日期:  2014.11.14 
Request date:  
报告日期:  2014.11.24 
Report date：第 5 页 共 6 页 
 
SMPV-0.2.3-002-QA -F01 
三、 理化分析： 
对断裂螺栓和拆解螺栓进行材料性能测试分析，并抽出与失效件同批次的新螺栓进行摩擦系数检
测，详细结果见下表。 
表1 
序号 
No. 
试验项目 
Test item 
额定值 
Requirement 
试验结果 
Test result 
评价 Evaluation 
合格 
qualified 
不合格 
unqualified 
1 
失效件 
 
 
 
 
1.1 
化学成分/ SCM435 
Q/BQB517 
 
 
 
 
C 
0.33-0.38 
0.39   1 
X 
 
 
Si 
0.15-0.35 
0.20 
X 
 
 
Mn 
0.60-0.85 
0.66 
X 
 
 
P 
≤0.030 
0.0083 
X 
 
 
S 
≤0.035 
0.0040 
X 
 
 
Cr 
0.90-1.20 
1.00 
X 
 
 
Mo 
0.15-0.30 
0.19 
X 
 
1.2 
芯部硬度 
320-320HV 
342、341、343 
X 
 
1.3 
表面硬度 
≤390HV0.3 
363、365、369 
X 
 
1.4 
表面芯部硬度差 
≤30HV0.3 
28 
X 
 
1.5 
表面全脱碳层深度 
≤0.015mm 
0  （图5） 
X 
 
1.6 
螺牙缺陷 
中径以下无折叠 
中径以下无折叠 （图6） 
X 
 
1.7 
金相组织 
回火索氏体 
回火索氏体（图7） 
X 
 
2 
拆解件 
 
 
 
 
2.1 
化学成分/ SCM435 
Q/BQB517 
 
 
 
 
C 
0.33-0.38 
0.39   1 
X 
 
 
Si 
0.15-0.35 
0.27 
X 
 
 
Mn 
0.60-0.85 
0.67 
X 
 
 
P 
≤0.030 
0.0095 
X 
 
 
S 
≤0.035 
0.0029 
X 
 
 
Cr 
0.90-1.20 
1.02 
X 
 
 
Mo 
0.15-0.30 
0.20 
X 
 
2.2 
芯部硬度 
320-320HV 
343、341、343 
X 
 
2.3 
表面硬度 
≤390HV0.3 
342、346、348 
X 
 
2.4 
表面芯部硬度差 
≤30HV0.3 
7 
X 
 
2.5 
表面全脱碳层深度 
≤0.015mm 
0  （图8） 
X 
 
2.6 
螺牙缺陷 
中径以下无折叠 
中径以下无折叠 （图9） 
X 
 
2.7 
金相组织 
回火索氏体 
回火索氏体（图10） 
X 
 
3 
摩擦系数 
0.15±0.03 
0.13、0.13、0.12、0.13、0.13 
X 
 
1） 偏差符合GB/T222 要求。 
 


 
上海汽车中心实验室 
SAIC Center Lab 
中国·上海·嘉定区安研路201 号 
邮编: 201804 
No 201 Anyan road, Jiading, Shanghai ,China 
Post code: 201804 
报告编号 
Report number 
 
SCL-S-14-0328M 
委托者:  SQE  承璐刚 
Request person, dept： 
委托编号:  /  
Request number: 
送样日期:  2014.11.14 
Request date:  
报告日期:  2014.11.24 
Report date：第 6 页 共 6 页 
 
SMPV-0.2.3-002-QA -F01 
 
 
图5 失效件表面脱碳  100X                      图6 失效件螺牙缺陷  50X 
 
 
图7  失效件金相组织  500X                      图8 拆解件表面脱碳  100X 
 
 
图9 拆解件螺牙缺陷  50X                        图10  拆解件金相组织  500X

File: 材料工程师/SCL-S-14-0329M- BP13 - 张紧器-白云岭.pdf.md
# SCL-S-14-0329M- BP13 - 张紧器-白云岭.pdf

 
上海汽车中心实验室 
SAIC Center Lab 
中国·上海·嘉定区安研路201 号 
邮编: 201804 
No 201 Anyan road, Jiading, Shanghai ,China 
Post code: 201804 
报告编号 
Report number 
 
SCL-S-14-0329M 
委托者:  QA  郭强 
Request person, dept： 
委托编号:  /  
Request number: 
送样日期:  2014.11.17 
Request date:  
报告日期:  2014.11.25 
Report date：第 1 页 共 5 页 
 
SMPV-0.2.3-002-QA -F01 
零件号Part number 
10004468 
 零件名称 
Part name 
张紧器 
Tensioner 
图纸日期Drawing date 
2010.07.02 
零件生产日期Part production date 
/ 
 供货商 
Supplier 
/ 
车型/项目Car type/project 
BP13 
DVP 材料大纲签署日期DVP material test plan date 
/ 
阶段性报告  Stage report                结论性报告 Conclusion report 
 
Ⅰ.任务描述 Task description 
实验室受委托对张紧器进行失效原因分析，失效零件具体信息如下： 
As requested, SCL has analyzed the failure of Tensioner. The information of the failed part is as following： 
零件信息：Part information 
零件名称 
Part name 
张紧器 
Tensioner 
制造日期 
Production date 
/ 
VIN/车/发动机号码
car/engine no 
LSJW16563CG053969 
失效日期 
Incident date 
/ 
车辆里程数/测试寿命 
Car mileage/Test life 
55384  km     
失效地点 
Location 
上海永达 
失效模式描述 
Failure circumstance description 
启动异响，发现张紧器螺栓断裂。 
螺栓：M10×85   10.9 级。 
PAM： 50±5Nm 
原材料信息：Raw material information 
原材料及牌号 
Raw material specification 
/ 
原材料厂商 
Raw material producer 
/ 
散件供应商 
Component supplier 
/ 
金属热处理状态 
Metal heat treatment state 
淬火+回火 
失效零件见图2：The failed part is shown in figure 2.  
 
Ⅱ. 结论与建议 Conclusions and suggestions 
 
结论Conclusions： 
1、 失效件是由于夹紧力丢失引起的疲劳断裂。 
The failure is fatigue fracture ,due to the clamping force was loss. 
2、失效件的材料性能未见异常。 
The material properties of the part were nomal.  
 
建议Suggestions： 
1、 建议系统排查螺栓夹紧力丢失的具体原因，如维修、装配等。 
Recommended System bolt clamping force investigation and the specific reasons for the missing, such as 
maintenance and assembly. 
 
分发： 
Distribution 
QA  郭强 
检验者Author 
白云岭   
Bai Yunling 
审核Auditor 
邵百明 
Shao Baiming 
批准Approver 
 
日期Date 
2014.11.25 
日期Date 
2014.11.25 
日期Date 
2014.11.25 


 
上海汽车中心实验室 
SAIC Center Lab 
中国·上海·嘉定区安研路201 号 
邮编: 201804 
No 201 Anyan road, Jiading, Shanghai ,China 
Post code: 201804 
报告编号 
Report number 
 
SCL-S-14-0329M 
委托者:  QA  郭强 
Request person, dept： 
委托编号:  /  
Request number: 
送样日期:  2014.11.17 
Request date:  
报告日期:  2014.11.25 
Report date：第 2 页 共 5 页 
 
SMPV-0.2.3-002-QA -F01 
III. 测试结果 Test Results  
一、 宏观观察： 
1、 失效件在总成中的装配位置关系如图1 所示。 
2、 收到委托者提供的失效件实物形貌，见图2。 
 
  图1 失效件在总成中的装配位置关系 
 
图2 失效件实物形貌 
 


 
上海汽车中心实验室 
SAIC Center Lab 
中国·上海·嘉定区安研路201 号 
邮编: 201804 
No 201 Anyan road, Jiading, Shanghai ,China 
Post code: 201804 
报告编号 
Report number 
 
SCL-S-14-0329M 
委托者:  QA  郭强 
Request person, dept： 
委托编号:  /  
Request number: 
送样日期:  2014.11.17 
Request date:  
报告日期:  2014.11.25 
Report date：第 3 页 共 5 页 
 
SMPV-0.2.3-002-QA -F01 
3、 失效件的挡块及紧固螺栓已松动，且紧固螺母与支架之间的装配标记已错位，见图3a； 
4、 摇臂与底座已严重错位，产生了严重的间隙，形成了一个交角a，见图3b；且摇臂与底座之间产生了相对旋 
转运动，造成了底座表面产生了磨损，见图3b 中黑色方框所示。 
5、 皮带轮安装螺栓完好，见图3c；带轮表面未发现异常，见图3d。 
6、 将断裂螺栓装入其装配孔中，发现螺栓已偏向底座通孔壁一侧，且已产生了严重的干涉，见图3e。 
 
 
 
 
 
图3  失效件宏观观察（一） 
   
3a 
3c 
3b 
摇臂 
底座 
3d 
a 
失效螺栓装配位置 
3e 


 
上海汽车中心实验室 
SAIC Center Lab 
中国·上海·嘉定区安研路201 号 
邮编: 201804 
No 201 Anyan road, Jiading, Shanghai ,China 
Post code: 201804 
报告编号 
Report number 
 
SCL-S-14-0329M 
委托者:  QA  郭强 
Request person, dept： 
委托编号:  /  
Request number: 
送样日期:  2014.11.17 
Request date:  
报告日期:  2014.11.25 
Report date：第 4 页 共 5 页 
 
SMPV-0.2.3-002-QA -F01 
7、断裂螺栓杆部有严重的圆周偏磨痕迹，见图4a；断口宏观形貌具有典型的疲劳特征，见图4b；疲
劳起始区域位于螺纹收尾处的牙底部，见图4c； 
8、使用扫描电镜观察，疲劳源处发现疲劳台阶，见图4d；扩展区发现明显的疲劳条带，见图4e。 
 
 
 
 
 
图4  失效件宏观观察（二）    SEM 
4a 
4c 
4b 
4d 
4e 


 
上海汽车中心实验室 
SAIC Center Lab 
中国·上海·嘉定区安研路201 号 
邮编: 201804 
No 201 Anyan road, Jiading, Shanghai ,China 
Post code: 201804 
报告编号 
Report number 
 
SCL-S-14-0329M 
委托者:  QA  郭强 
Request person, dept： 
委托编号:  /  
Request number: 
送样日期:  2014.11.17 
Request date:  
报告日期:  2014.11.25 
Report date：第 5 页 共 5 页 
 
SMPV-0.2.3-002-QA -F01 
二、 理化分析： 
对断裂螺栓进行材料性能测试分析，详细结果见下表。 
表1 
序号 
No. 
试验项目 
Test item 
额定值 
Requirement 
试验结果 
Test result 
评价 Evaluation 
合格 
qualified 
不合格 
unqualified 
1 
失效件（10.9 级） 
 
 
 
 
1.1 
化学成分 
 
 
 
 
 
C 
/ 
0.38 
/ 
 
 
Si 
/ 
0.18 
/ 
 
 
Mn 
/ 
0.85 
/ 
 
 
P 
/ 
0.0096 
/ 
 
 
S 
/ 
0.0029 
/ 
 
 
Cr 
/ 
0.96 
/ 
 
 
Mo 
/ 
0.19 
/ 
 
 
Al 
/ 
0.039 
/ 
 
1.2 
芯部硬度 
320-320HV 
353、353、354 
X 
 
1.3 
表面全脱碳层深度 
≤0.015mm 
0  （图5） 
X 
 
1.4 
金相组织 
回火索氏体 
回火索氏体（图6） 
X 
 
 
 
 
图5 失效件表面脱碳  100X                      图6 失效件金相组织  500X

File: 材料工程师/SCL-S-14-0330M-AS21-尾门气弹簧-龚伟.pdf.md
# SCL-S-14-0330M-AS21-尾门气弹簧-龚伟.pdf

 
上海汽车中心实验室
(SAIC Center Lab) 
中国·上海·嘉定区安研路201 号 
邮编. 201804 
No. 201 Anyan Road, Jiading District,  
Shanghai, China. 
Post code :200433 
报告编号：Report number 
SCL-S-14-0330M 
委托者Requestor：邵世超 
送样日期Deliver date：2014.11.14 
报告日期Report date：2014.11.20 
第 1 页 共 4 页 
Page 1 of 4  
 
零件号 
Part number 
10217182 
零件名称 
Part name 
尾门气弹簧 
Pneumatic Spring RD 
图纸日期 
Drawing date  
/ 
零件生产日期 
Production date 
2014.10.21 
供货商 
Supplier 
南京苏斯帕 
Nanjing Susipa 
车型/项目 
Car type/project 
AS21 TT 
 
   阶段性报告  Stage report        结论性报告 Conclusion report           测试报告 Test report 
Ⅰ.任务描述 Task description 
实验室受委托对尾门气弹簧进行失效原因分析，失效零件具体信息如下： 
As requested, QA lab has analyzed the invalid cause of pneumatic spring RD, and the information of invalid part is 
shown as following： 
零件信息：Part information 
零件名称 
Part name 
尾门气弹簧 
Pneumatic Spring RD 
制造日期 
Production date 
2014.10.21 
VIN 码 
VIN number 
/ 
销售日期 
Sale date 
/ 
车辆里程数 
Car mileage 
尾门slam 实验进行至20292 次 
销售商 
Sale agent 
/ 
失效模式描述 
Invalid situation 
description 
接头螺杆脱出。 
Joint screw stripped. 
原材料信息：Raw material information 
原材料及牌号 
Raw material 
and trademark 
PA66+GF35 
原材料厂商 
Raw material producer 
Albis 
散件供应商 
Part supplier 
Foehl 
金属热处理状态 
Metal heat treatment state 
/ 
失效零件见图1：The invalid part is shown in Fig 1.  
Ⅱ. 结论与建议 Conclusions and suggestions 
结论： 1.螺纹处未打胶，受力磨损后螺杆脱出。 
2.零件材料符合技术要求。  
Conclusions: 1. Thread didn’t glue, and screw stripped after stressing. 
2. Material performance of part conformed to requirements.  
建议： 1. 选用打胶后零件进行Slam实验。 
Suggestions: 1. Do Slam experiment with glued parts. 
 
分发： 
Dispenser 
车身部 邵世超 
检验者： 
Identifier 
龚伟 
Gong Wei 
审核： 
Auditor 
狄春峰 
Di Chunfeng 
批准： 
Approver 
 
日期： 
Date 
2014.11.20 
日期： 
Date 
2014.11.20 
日期： 
Date 
2014.11.20 


 
上海汽车中心实验室
(SAIC Center Lab) 
中国·上海·嘉定区安研路201 号 
邮编. 201804 
No. 201 Anyan Road, Jiading District,  
Shanghai, China. 
Post code :200433 
报告编号：Report number 
SCL-S-14-0330M 
委托者Requestor：邵世超 
送样日期Deliver date：2014.11.14 
报告日期Report date：2014.11.20 
第 2 页 共 4 页 
Page 2 of 4  
 
 
图1 失效件 
Fig.1 Failure part 
 
III. 测试结果 Test Results  
序号 
No. 
试验项目 
Test item 
额定值 
Requirement 
试验结果 
Test result 
评价 Evaluation 
第一次 
第二次 
合格 
qualified 
不合格 
unqualified 
I 
失效件 
 
 
1 
红外（GB/T6040-2002） 
Infrared Spectroscopy 
PA66 
PA66 
× 
 
2 
熔点（GB/T19466.3-2006） 
Melting point (℃) 
260±5 
262 
× 
 
3 
焓值（GB/T19466.3-2006） 
Enthalpy (J/g) 
/ 
52.6 
54.2 
 
 
4 
灰分（GB/T9345.1-2008）  
Ash content (%)  
35.0±2.0 
33.6 
× 
 
II 
新件 
 
 
1 
红外（GB/T6040-2002） 
Infrared Spectroscopy 
PA66 
PA66 
× 
 
2 
熔点（GB/T19466.3-2006） 
Melting point (℃) 
260±5 
262 
× 
 
3 
焓值（GB/T19466.3-2006） 
Enthalpy (J/g) 
/ 
48.2 
50.4 
 
 
4 
灰分（GB/T9345.1-2008）  
Ash content (%)  
35.0±2.0 
35.2 
× 
 
注：零件材料符合技术要求。 
 
 


 
上海汽车中心实验室
(SAIC Center Lab) 
中国·上海·嘉定区安研路201 号 
邮编. 201804 
No. 201 Anyan Road, Jiading District,  
Shanghai, China. 
Post code :200433 
报告编号：Report number 
SCL-S-14-0330M 
委托者Requestor：邵世超 
送样日期Deliver date：2014.11.14 
报告日期Report date：2014.11.20 
第 3 页 共 4 页 
Page 3 of 4  
 
Ⅳ. 宏观分析 Macroscopic observation 
失效说明： 
2014 年11 月7 日， AS21 TT 尾门slam 实验进行到20292 次时右侧气弹簧活塞端接头内螺
纹滑牙，导致接头与活塞杆螺纹连接失效而脱落。根据反馈，失效件为±5N 特制件，不走生产线，
供应商遗漏打胶工艺，与生产工艺要求不符，其他已打胶零件未发生失效情况;13501 次到19500
次试验环境为45℃，98%RH。 
  
图2 失效说明 
Fig. 2 Failure Instruction 
 
失效件状态如图3所示，螺纹左侧中部存在一块凹陷的痕迹，右侧上部存在明显的压痕，右侧
受力部位螺纹已磨损，说明螺杆受单侧力后脱出，非正常旋转脱出。 
  
图3 失效件 
Fig. 3 Failure Part 


 
上海汽车中心实验室
(SAIC Center Lab) 
中国·上海·嘉定区安研路201 号 
邮编. 201804 
No. 201 Anyan Road, Jiading District,  
Shanghai, China. 
Post code :200433 
报告编号：Report number 
SCL-S-14-0330M 
委托者Requestor：邵世超 
送样日期Deliver date：2014.11.14 
报告日期Report date：2014.11.20 
第 4 页 共 4 页 
Page 4 of 4  
 
Slam试验时，尾门在开启关闭运动中气弹簧接头不仅受到轴向力，同时也会受到一个较大的侧
向力，如图4所示。 
 
图4 受力情况 
Fig. 4 Force Situation 
 
失效零件螺纹处未打胶，螺纹配合属于间隙配合，如图5所示绿色部分为两部分螺纹间的间隙。
由于间隙的存在，在进行Slam试验时，活塞杆螺纹和接头螺纹之间会产生相互位移而更容易磨损，
受侧向力时易发生脱出情况。  
 
 
图5 螺纹配合示意图 
Fig. 5 Diagram of Thread Fit 
尼龙材料尺寸受含水率影响较大，在高湿环境下（实验条件98%RH）尺寸膨胀，低湿环境下
收缩，接头与螺杆间隙发生变化，螺纹易被磨损，受侧向力时易脱出。

File: 材料工程师/SCL-S-14-0331M-AP11MCE-遮阳板总成-龚伟.pdf.md
# SCL-S-14-0331M-AP11MCE-遮阳板总成-龚伟.pdf

 
上海汽车中心实验室
(SAIC Center Lab) 
中国·上海·嘉定区安研路201 号 
邮编. 201804 
No. 201 Anyan Road, Jiading District,  
Shanghai, China. 
Post code :200433 
报告编号：Report number 
SCL-S-14-0331M 
委托者Requestor：邹明 
送样日期Deliver date：2014.11.18 
报告日期Report date：2015.01.07 
第 1 页 共 6 页 
Page 1 of 6  
 
零件号 
Part number 
10109446 
零件名称 
Part name 
遮阳板总成 
Sunshade ASM 
图纸日期 
Drawing date  
2012.08.24 
零件生产日期 
Production date 
/ 
供货商 
Supplier 
上海子元 
Shanghai Ziyuan 
车型/项目 
Car type/project 
AP11MCE 
 
   阶段性报告  Stage report        结论性报告 Conclusion report           测试报告 Test report 
Ⅰ.任务描述 Task description 
实验室受委托对遮阳板总成进行失效原因分析，失效零件具体信息如下： 
As requested, QA lab has analyzed the invalid cause of sunshade ASM, and the information of invalid part is shown 
as following： 
零件信息：Part information 
零件名称 
Part name 
遮阳板总成 
Sunshade ASM 
制造日期 
Production date 
/ 
VIN 码 
VIN number 
/ 
销售日期 
Sale date 
/ 
车辆里程数 
Car mileage 
137769 km 
销售商 
Sale agent 
广德路试车 
失效模式描述 
Invalid situation 
description 
轴杆开裂 
Pivot crack. 
原材料信息：Raw material information 
原材料及牌号 
Raw material 
and trademark 
PA6+GF30 
B104GH 
原材料厂商 
Raw material producer 
苏州旭光 
散件供应商 
Part supplier 
/ 
金属热处理状态 
Metal heat treatment state 
/ 
失效零件见图1：The invalid part is shown in Fig 1.  
Ⅱ. 结论与建议 Conclusions and suggestions 
结论： 1.零件受异常外力导致断裂。 
2.零件材料符合技术要求。  
Conclusions: 1. The brittle fracture of the part caused by abnormal external force.  
2. Material performance of part conformed to requirements.  
建议： 1. 加强对零件的保护。 
Suggestions: 1. Improve the protection to the part. 
 
分发： 
Dispenser 
SQE 邹明 
检验者： 
Identifier 
龚伟 
Gong Wei 
审核： 
Auditor 
狄春峰 
Di Chunfeng 
批准： 
Approver 
 
日期： 
Date 
2015.01.07 
日期： 
Date 
2015.01.07 
日期： 
Date 
2015.01.07 


 
上海汽车中心实验室
(SAIC Center Lab) 
中国·上海·嘉定区安研路201 号 
邮编. 201804 
No. 201 Anyan Road, Jiading District,  
Shanghai, China. 
Post code :200433 
报告编号：Report number 
SCL-S-14-0331M 
委托者Requestor：邹明 
送样日期Deliver date：2014.11.18 
报告日期Report date：2015.01.07 
第 2 页 共 6 页 
Page 2 of 6  
 
 
图1 失效件 
Fig.1 Failure part 
 
III. 测试结果 Test Results  
序号 
No. 
试验项目 
Test item 
额定值 
Requirement 
试验结果 
Test result 
评价 Evaluation 
第一次 
第二次 
合格 
qualified 
不合格 
unqualified 
I 
失效件 
 
 
1 
红外（GB/T6040-2002） 
Infrared Spectroscopy 
PA6 
PA6 
× 
 
2 
熔点（GB/T19466.3-2006） 
Melting point (℃) 
220±5 
216 
× 
 
3 
焓值（GB/T19466.3-2006） 
Enthalpy (J/g) 
/ 
42.9 
55.7 
 
 
4 
灰分（GB/T9345.1-2008）  
Ash content (%)  
35.0±2.0 
33.0 
× 
 
II 
新件 
 
 
1 
红外（GB/T6040-2002） 
Infrared Spectroscopy 
PA6 
PA6 
× 
 


 
上海汽车中心实验室
(SAIC Center Lab) 
中国·上海·嘉定区安研路201 号 
邮编. 201804 
No. 201 Anyan Road, Jiading District,  
Shanghai, China. 
Post code :200433 
报告编号：Report number 
SCL-S-14-0331M 
委托者Requestor：邹明 
送样日期Deliver date：2014.11.18 
报告日期Report date：2015.01.07 
第 3 页 共 6 页 
Page 3 of 6  
 
序号 
No. 
试验项目 
Test item 
额定值 
Requirement 
试验结果 
Test result 
评价 Evaluation 
第一次 
第二次 
合格 
qualified 
不合格 
unqualified 
2 
熔点（GB/T19466.3-2006） 
Melting point (℃) 
220±5 
216 
× 
 
3 
焓值（GB/T19466.3-2006） 
Enthalpy (J/g) 
/ 
47.4 
57.4 
 
 
4 
灰分（GB/T9345.1-2008）  
Ash content (%)  
35.0±2.0 
33.6 
× 
 
III 
粒料 
 
 
1 
红外（GB/T6040-2002） 
Infrared Spectroscopy 
PA6 
PA6 
× 
 
2 
熔点（GB/T19466.3-2006） 
Melting point (℃) 
220±5 
216 
× 
 
3 
焓值（GB/T19466.3-2006） 
Enthalpy (J/g) 
/ 
46.4 
54.1 
 
 
4 
灰分（GB/T9345.1-2008）  
Ash content (%)  
35.0±2.0 
34.0 
× 
 
注：零件材料符合技术要求。 
 
 
 
 
 
 
 
 
 
 
 
 
 
 


 
上海汽车中心实验室
(SAIC Center Lab) 
中国·上海·嘉定区安研路201 号 
邮编. 201804 
No. 201 Anyan Road, Jiading District,  
Shanghai, China. 
Post code :200433 
报告编号：Report number 
SCL-S-14-0331M 
委托者Requestor：邹明 
送样日期Deliver date：2014.11.18 
报告日期Report date：2015.01.07 
第 4 页 共 6 页 
Page 4 of 6  
 
Ⅳ. 宏观分析 Macroscopic observation 
零件经13万多公里路试后失效，失效件两侧裂纹如图2所示，开裂处无银纹，塑料材料内部包
裹的金属杆已裸露，断裂位置主要位于应力集中处。  
 
图2 失效件 
Fig. 2 Failure Part 
 
据此对新件进行湿热交变实验，以检查零件的内应力情况，经30周期SMTC 5 400 005B实验，新
件无不良变化，如图3所示。 
 
图3 湿热交变试验 
Fig. 3 SMTC 5 400 005B test 
 
 
 
 
 
 
 
 
 
 


 
上海汽车中心实验室
(SAIC Center Lab) 
中国·上海·嘉定区安研路201 号 
邮编. 201804 
No. 201 Anyan Road, Jiading District,  
Shanghai, China. 
Post code :200433 
报告编号：Report number 
SCL-S-14-0331M 
委托者Requestor：邹明 
送样日期Deliver date：2014.11.18 
报告日期Report date：2015.01.07 
第 5 页 共 6 页 
Page 5 of 6  
 
针对失效件材料主要成分为PA6的情况，对新件进行80℃水煮（24h）&120℃烘干（24h）交
替实验，经6周期后仍未发生开裂情况，如图4所示。 
 
图4 水煮&烘干交替实验 
Fig. 4 Boiled& Drying Cycle Test 
 
对新件进行加速老化实验，经150℃、500h存放后，零件状态如图5所示，未发生与失效件类
似的失效。  
 
图5 150℃ 500h老化实验 
Fig. 5 Aging Test of 500℃ 500h 
 
 
 
 
 
 
 
 
 
 


 
上海汽车中心实验室
(SAIC Center Lab) 
中国·上海·嘉定区安研路201 号 
邮编. 201804 
No. 201 Anyan Road, Jiading District,  
Shanghai, China. 
Post code :200433 
报告编号：Report number 
SCL-S-14-0331M 
委托者Requestor：邹明 
送样日期Deliver date：2014.11.18 
报告日期Report date：2015.01.07 
第 6 页 共 6 页 
Page 6 of 6  
 
模拟零件受异常外力后的断裂情况，如图6所示，新件在与失效件位置相同的位置发生了断裂，
但开裂处有轻微应力发白痕迹，零件结构已明显变形。 
 
图6 外力破坏实验 
Fig. 6 External Destruction Test
