Repository: kujaxr/obsidian-vault

File: 材料工程师/SCL-S-14-0332M-IS12-天窗遮阳板总成-龚伟.pdf.md
# SCL-S-14-0332M-IS12-天窗遮阳板总成-龚伟.pdf

 
上海汽车中心实验室
(SAIC Center Lab) 
中国·上海·嘉定区安研路201 号 
邮编. 201804 
No. 201 Anyan Road, Jiading District,  
Shanghai, China. 
Post code :200433 
报告编号：Report number 
SCL-S-14-0332M 
委托者Requestor：季小吉 
送样日期Deliver date：2014.11.18 
报告日期Report date：2014.12.12 
第 1 页 共 6 页 
Page 1 of 6  
 
零件号 
Part number 
10065115 
零件名称 
Part name 
天窗遮阳板 
Sunroof Blind 
图纸日期 
Drawing date  
/ 
零件生产日期 
Production date 
2013.10 
供货商 
Supplier 
苏州德福来 
Suzhou Defulai 
车型/项目 
Car type/project 
IS12 
 
   阶段性报告  Stage report        结论性报告 Conclusion report           测试报告 Test report 
Ⅰ.任务描述 Task description 
实验室受委托对天窗遮阳板进行失效原因分析，失效零件具体信息如下： 
As requested, QA lab has analyzed the invalid cause of sunroof blind, and the information of invalid part is shown as 
following： 
零件信息：Part information 
零件名称 
Part name 
天窗遮阳板 
Sunroof Blind 
制造日期 
Production date 
2013.10 
VIN 码 
VIN number 
/ 
销售日期 
Sale date 
/ 
车辆里程数 
Car mileage 
14236 km 
销售商 
Sale agent 
/ 
失效模式描述 
Invalid situation 
description 
卡扣断裂 
Buckle fracture 
原材料信息：Raw material information 
原材料及牌号 
Raw material 
and trademark 
PC/ABS 
原材料厂商 
Raw material producer 
柏力开米 
散件供应商 
Part supplier 
五金电控 
金属热处理状态 
Metal heat treatment state 
/ 
失效零件见图1：The invalid part is shown in Fig 1.  
Ⅱ. 结论与建议 Conclusions and suggestions 
结论： 1. 失效件注塑工艺不佳，内应力较大。 
2. 零件材料符合技术要求。 
Conclusions:  1. The injection molding process was poor, with material melt bad. 
             2. Material performance of part conformed to requirements. 
建议： 1.供应商改善注塑工艺。     
Suggestions:  1. Supplier improves the technology problems 
 
 
            
分发： 
Dispenser 
SQE 季小吉 
检验者： 
Identifier 
龚伟  
Gong Wei 
审核： 
Auditor 
狄春峰 
Di Chunfeng 
批准： 
Approver 
 
日期： 
Date 
2014.12.12 
日期： 
Date 
2014.12.12 
日期： 
Date 
2014.12.12 


 
上海汽车中心实验室
(SAIC Center Lab) 
中国·上海·嘉定区安研路201 号 
邮编. 201804 
No. 201 Anyan Road, Jiading District,  
Shanghai, China. 
Post code :200433 
报告编号：Report number 
SCL-S-14-0332M 
委托者Requestor：季小吉 
送样日期Deliver date：2014.11.18 
报告日期Report date：2014.12.12 
第 2 页 共 6 页 
Page 2 of 6  
 
 
图1 失效件 
Fig. 1 Failure Part 
 
III. 测试结果 Test Results  
序
号 
No. 
试验项目 
Test item 
额定值 
Requirement 
试验结果 
Test result 
评价 Evaluation 
第一次 
第二次 
合格 
qualified 
不合格 
unqualified 
I 
失效件 
 
 
1 
红外（GB/T6040-2002） 
Infrared Spectroscopy 
PC/ABS 
PC/ABS 
× 
 
2 
玻璃化转变温度  
(GB/T 19644.2-2006)  
Glass transition temperature (℃) 
135±5 
110±5 
133 
108 
×
 
 
3 
缺口冲击强度（ISO 179-1） 
Notched Charpy strength (KJ/m2) 
≥22 
27.2 
× 
 
II 
新件 
 
 
1 
红外（GB/T6040-2002） 
Infrared Spectroscopy 
PC/ABS 
PC/ABS 
× 
 
2 
玻璃化转变温度  
(GB/T 19644.2-2006)  
Glass transition temperature (℃) 
135±5 
110±5 
135 
110 
× 
 
3 
缺口冲击强度（ISO 179-1） 
Notched Charpy strength (KJ/m2) 
≥22 
26.6 
× 
 
III 
粒料 
 
 
1 
红外（GB/T6040-2002） 
Infrared Spectroscopy 
PC/ABS 
PC/ABS 
× 
 


 
上海汽车中心实验室
(SAIC Center Lab) 
中国·上海·嘉定区安研路201 号 
邮编. 201804 
No. 201 Anyan Road, Jiading District,  
Shanghai, China. 
Post code :200433 
报告编号：Report number 
SCL-S-14-0332M 
委托者Requestor：季小吉 
送样日期Deliver date：2014.11.18 
报告日期Report date：2014.12.12 
第 3 页 共 6 页 
Page 3 of 6  
 
序
号 
No. 
试验项目 
Test item 
额定值 
Requirement 
试验结果 
Test result 
评价 Evaluation 
第一次 
第二次 
合格 
qualified 
不合格 
unqualified 
2 
玻璃化转变温度  
(GB/T 19644.2-2006)  
Glass transition temperature (℃) 
135±5 
110±5 
132 
110 
× 
 
 小结：零件材料符合技术要求。 
 
 
 
 
 
 
 
 
 
 
 
 
 
 
 
 
 
 
 
 
 
 


 
上海汽车中心实验室
(SAIC Center Lab) 
中国·上海·嘉定区安研路201 号 
邮编. 201804 
No. 201 Anyan Road, Jiading District,  
Shanghai, China. 
Post code :200433 
报告编号：Report number 
SCL-S-14-0332M 
委托者Requestor：季小吉 
送样日期Deliver date：2014.11.18 
报告日期Report date：2014.12.12 
第 4 页 共 6 页 
Page 4 of 6  
 
Ⅳ. 宏观分析 Macroscopic observation  
失效件有4处卡扣出现断裂情况，①、②、③处均已完全断裂，④处部分断裂，如图2所示，各
断口均无银纹，是受外力导致的脆断。 
 
图2 失效件 
Fig. 2 Failure Part 
  
 
 
 
 
 
 
 
 
 
 
 
 
 


 
上海汽车中心实验室
(SAIC Center Lab) 
中国·上海·嘉定区安研路201 号 
邮编. 201804 
No. 201 Anyan Road, Jiading District,  
Shanghai, China. 
Post code :200433 
报告编号：Report number 
SCL-S-14-0332M 
委托者Requestor：季小吉 
送样日期Deliver date：2014.11.18 
报告日期Report date：2014.12.12 
第 5 页 共 6 页 
Page 5 of 6  
 
①、②、③处断口类似，此处分析①处断口，如图3所示。断面无银纹，断口侧面存在一条竖
直方向的裂纹。 
  
图3 断口① 
Fig. 3 Fracture ① 
 
对比断口④，卡扣部分断裂，如图4所示。检查卡扣内侧，呈环状开裂，同样存在一条竖直方
向的裂纹。断口④属于断口①的早期断裂形式。 
 
图4 断口④ 
Fig. 4 Fracture ④ 
 
 
 
 
 
 
 
 
 
 
 


 
上海汽车中心实验室
(SAIC Center Lab) 
中国·上海·嘉定区安研路201 号 
邮编. 201804 
No. 201 Anyan Road, Jiading District,  
Shanghai, China. 
Post code :200433 
报告编号：Report number 
SCL-S-14-0332M 
委托者Requestor：季小吉 
送样日期Deliver date：2014.11.18 
报告日期Report date：2014.12.12 
第 6 页 共 6 页 
Page 6 of 6  
 
检查新件，如图5所示，存在与断口④类似的竖直方向裂纹，同时存在一环状台阶。此卡扣采
用热熔焊工艺生产，卡柱焊接过程中向外翻边，竖直方向裂纹无法避免。 
 
   
图5 新件 
Fig. 5 New Part 
 
取新件进行30分钟乙酸乙酯+正丙醇（1:3）内应力测试，如图5所示，有较多细小裂纹，同时
在卡扣环状台阶位置存在一条裂纹。另取新件进行乙酸乙酯+正丙醇（1:2）内应力测试，约7分钟
后，卡扣完全断裂。零件内应力较大，需优化零件注塑工艺。 
 
图5 内应力测试 
Fig. 5 Inner-stress Test

File: 材料工程师/SCL-S-14-0333M-BP12车门内开拉索-薛喜才.pdf.md
# SCL-S-14-0333M-BP12车门内开拉索-薛喜才.pdf

 
上海汽车中心实验室 
SAIC Center Lab 
中国·上海·嘉定区安研路201 号 
邮编: 201804 
No 201 Anyan road, Jiading, Shanghai ,China 
Post code: 201804 
报告编号 
Report number 
 
SCL-S-14-0333M 
委托者:SQE 黄韬 
Request person, dept： 
委托编号:  /  
Request number: 
送样日期: 2014.11.19 
Request date:  
报告日期: 2014.12.22 
Report date：  
第1页共11页 
 
SMPV-0.2.3-002-QA -F01 
零件号Part number 
FQZ90022B 
 零件名称 
Part name 
车门内开拉索 
Hock end fitting 
图纸日期Drawing date 
/ 
零件生产日期Part production date 
/ 
 供货商 
Supplier 
上海恩坦华 
车型/项目Car type/project 
BP12 
DVP 材料大纲签署日期DVP material test plan date 
/ 
阶段性报告 Interim report                结论性报告 Conclusion report          
 
Ⅰ.任务描述 Task description 
实验室受委托对车门内开拉索进行失效原因分析，失效零件具体信息如下： 
As requested, SCL has analyzed the failure of hock end fitting. The information of the failed part is as following： 
零件信息：Part information 
零件名称 
Part name 
车门内开拉索 
Hock end fitting 
车制造日期 
Vehicle production date 
/ 
VIN 码 
VIN 
/ 
销售日期 
Sale date 
/ 
车辆里程数 
Car mileage 
/ 
试验基地 
Testing location 
/ 
失效模式描述 
Failure circumstance  
零件失效详情见分析报告。The failed information was shown in the report. 
原材料信息：Raw material information 
原材料及牌号 
Raw material specification 
锌合金Z35530 
ASTM B240 
原材料厂商 
Raw material producer 
/ 
散件供应商 
Component supplier 
上海蓝恩 
金属热处理状态 
Metal heat treatment state 
/ 
失效零件见图1：The failed part is shown in figure1.  
Ⅱ. 结论与建议 Conclusions and Suggestions 
结论Conclusions： 
1. 车门内开拉索是由于疲劳而断裂的。Hock end fitting was broken though the fatigue. 
2. 故障件成分符合要求，金相及硬度正常。Chemical components met the requirement. Microstructure and hardness 
were normal. 
3. 故障件内部存在一些气孔，但由于技术要求对孔隙率未作要求，目前无法评估故障件孔隙率是否正常。Some 
pores were observed at the inside of the parts. It was difficult to evaluate whether the porosity of the failed part was 
normal without the standard. 
 
建议Suggestions： 
1. 校核该零件的疲劳寿命。Check the fatigue life of the present parts. 
2. 关注故障件与对手件匹配情况。Pay attention to the assembly quality. 
 
 
 
 
分发: 
Distribution 
SQE 黄韬 
检验者Author 
薛喜才 
Xue Xicai 
审核Auditor 
邵百明 
Shao Baiming 
批准Approver 
 
日期Date 
2014.12.22 
日期Date 
2014.12.22 
日期Date 
2014.12.22 


 
上海汽车中心实验室 
SAIC Center Lab 
中国·上海·嘉定区安研路201 号 
邮编: 201804 
No 201 Anyan road, Jiading, Shanghai ,China 
Post code: 201804 
报告编号 
Report number 
 
SCL-S-14-0333M 
委托者:SQE 黄韬 
Request person, dept： 
委托编号:  /  
Request number: 
送样日期: 2014.11.19 
Request date:  
报告日期: 2014.12.22 
Report date：  
第2页共11页 
 
SMPV-0.2.3-002-QA -F01 
III. 调查结果 Investigation Results  
  售后反馈BP12 车门内拉索断裂，失效件(失效件共计10 件，其中2 件委外进行断口分析)，见图1 所示。从失效
件断裂位置来看，都断裂在锌合金头部，而钢丝绳并未断裂。图2 为车门内拉索与对手件装配图。 
 
 
 
 
 
 
 
 
 
 
 
 
 
 
 
 
 
 
图1  车门内拉索 
 
 
 
 
 
 
 
 
 
 
 
 
 
 
图2  车门内拉索装配图 
(a) 
(c) 
(b) 
失
效
件 
正
常
件 
正常件 
失效件断
裂位置 
车门内拉索 
车门内手柄 
拉索断裂位置 


 
上海汽车中心实验室 
SAIC Center Lab 
中国·上海·嘉定区安研路201 号 
邮编: 201804 
No 201 Anyan road, Jiading, Shanghai ,China 
Post code: 201804 
报告编号 
Report number 
 
SCL-S-14-0333M 
委托者:SQE 黄韬 
Request person, dept： 
委托编号:  /  
Request number: 
送样日期: 2014.11.19 
Request date:  
报告日期: 2014.12.22 
Report date：  
第3页共11页 
 
SMPV-0.2.3-002-QA -F01 
   供应商对2013.09 到2014.11 之间车门内开拉索失效信息进行了统计，结果见图3 所示。本次收到10 件故障
件是2014.11.10 反馈的零件(从2014.9.16 到11.10，约2 个月)，这两个月时间内，车门内拉锁发生故障的数量相
对较多。 
 
 
 
 
 
 
 
 
 
 
 
 
 
 
 
 
 
 
 
 
 
 
 
 
 
 
 
图3   车门内拉索抱怨信息 
断口分析Fracture surface analysis 
检查10 件故障件，断口特征都基本相似，因此，随机选取1 件进行断口宏观、微观分析：   
断口宏观形貌见图4~图5 所示。可见断口明显分为2 个区：A 区和B 区。A 区相对平坦，断裂面呈现结晶状
特征；B 区较粗糙，呈现纤维状特征，此外在断口芯部存在一些气孔缺陷。断口微观形貌，见图6~图8，A 区为
解理特征，B 区为韧窝特征。此外，在A 区边缘可以观察到裂纹起源形成的台阶，且裂纹源附近铸件表面是正
常的，无受损痕迹。 


 
上海汽车中心实验室 
SAIC Center Lab 
中国·上海·嘉定区安研路201 号 
邮编: 201804 
No 201 Anyan road, Jiading, Shanghai ,China 
Post code: 201804 
报告编号 
Report number 
 
SCL-S-14-0333M 
委托者:SQE 黄韬 
Request person, dept： 
委托编号:  /  
Request number: 
送样日期: 2014.11.19 
Request date:  
报告日期: 2014.12.22 
Report date：  
第4页共11页 
 
SMPV-0.2.3-002-QA -F01 
 
 
 
 
 
 
 
 
 
 
 
 
 
 
 
 
 
图4  断口宏观形貌 
 
 
 
 
 
 
 
 
 
 
 
 
 
 
 
 
 
图5  断口裂纹源区外观 
 
裂纹源 
A 区 
B 区 
气孔 
裂纹源 
断口 


 
上海汽车中心实验室 
SAIC Center Lab 
中国·上海·嘉定区安研路201 号 
邮编: 201804 
No 201 Anyan road, Jiading, Shanghai ,China 
Post code: 201804 
报告编号 
Report number 
 
SCL-S-14-0333M 
委托者:SQE 黄韬 
Request person, dept： 
委托编号:  /  
Request number: 
送样日期: 2014.11.19 
Request date:  
报告日期: 2014.12.22 
Report date：  
第5页共11页 
 
SMPV-0.2.3-002-QA -F01 
 
 
 
 
 
 
 
 
 
 
 
 
 
 
 
 
 
 
 
 
 
 
 
 
 
 
 
 
 
 
 
 
 
 
 
图6  断口裂纹源区微观形貌 
 
图6 为裂纹源区微观形貌： 
(a) ~ (b)为裂纹源区不同倍数微观形
貌。该区呈现解理特征。 
 
(a) 
(b) 


 
上海汽车中心实验室 
SAIC Center Lab 
中国·上海·嘉定区安研路201 号 
邮编: 201804 
No 201 Anyan road, Jiading, Shanghai ,China 
Post code: 201804 
报告编号 
Report number 
 
SCL-S-14-0333M 
委托者:SQE 黄韬 
Request person, dept： 
委托编号:  /  
Request number: 
送样日期: 2014.11.19 
Request date:  
报告日期: 2014.12.22 
Report date：  
第6页共11页 
 
SMPV-0.2.3-002-QA -F01 
 
 
 
 
 
 
 
 
 
 
 
 
 
 
 
 
 
 
 
 
 
 
 
 
 
 
 
 
 
 
 
 
 
 
 
 
图7    断口芯部区域微观形貌 
图7 为断口芯部区域微观形貌 
(a)芯部区域断口可见不同尺寸的气
孔缺陷。 
(b)芯部区域呈现解理特征+韧窝混
合特征。 
 
(a) 
(b) 


 
上海汽车中心实验室 
SAIC Center Lab 
中国·上海·嘉定区安研路201 号 
邮编: 201804 
No 201 Anyan road, Jiading, Shanghai ,China 
Post code: 201804 
报告编号 
Report number 
 
SCL-S-14-0333M 
委托者:SQE 黄韬 
Request person, dept： 
委托编号:  /  
Request number: 
送样日期: 2014.11.19 
Request date:  
报告日期: 2014.12.22 
Report date：  
第7页共11页 
 
SMPV-0.2.3-002-QA -F01 
 
 
 
 
 
 
 
 
 
 
 
 
 
 
 
 
 
图8    断口B 区断口微观形貌 
  另取一正常件通过外力将其拉断，断裂位置见图9。可见正常件断裂位置与故障件相同。断口形貌，见图10 ~
图11 所示。断口宏观形貌呈现纤维状，微观形貌为韧窝特征，宏观、微观特征均与故障件B 区特征相似。此外，
正常件芯部也存在一些孔隙缺陷。 
 
 
 
 
 
 
 
 
 
 
 
 
 
 
 
图9   正常零件断裂位置 
图8 为B 区断口微观形貌： 
该区呈现韧窝特征，为瞬断区。 
 
断裂面 


 
上海汽车中心实验室 
SAIC Center Lab 
中国·上海·嘉定区安研路201 号 
邮编: 201804 
No 201 Anyan road, Jiading, Shanghai ,China 
Post code: 201804 
报告编号 
Report number 
 
SCL-S-14-0333M 
委托者:SQE 黄韬 
Request person, dept： 
委托编号:  /  
Request number: 
送样日期: 2014.11.19 
Request date:  
报告日期: 2014.12.22 
Report date：  
第8页共11页 
 
SMPV-0.2.3-002-QA -F01 
 
 
 
 
 
 
 
 
 
 
 
 
 
 
图10  正常零件断口宏观形貌 
 
 
 
 
 
 
 
 
 
 
 
 
 
 
 
 
 
 
图11  正常零件断口微观形貌 
综上所述： 
 从故障件失效信息来看，基本发生在2.5 万~6 万公里范围内，未发现短里程失效的案例。 
 从故障件断口形貌来看，断口分为2 个区，A 区(图4)为解理特征，B 区为韧窝特征；故障件宏观、微观断 


 
上海汽车中心实验室 
SAIC Center Lab 
中国·上海·嘉定区安研路201 号 
邮编: 201804 
No 201 Anyan road, Jiading, Shanghai ,China 
Post code: 201804 
报告编号 
Report number 
 
SCL-S-14-0333M 
委托者:SQE 黄韬 
Request person, dept： 
委托编号:  /  
Request number: 
送样日期: 2014.11.19 
Request date:  
报告日期: 2014.12.22 
Report date：  
第9页共11页 
 
SMPV-0.2.3-002-QA -F01 
口形貌与正常件过载断裂特征明显不同。断口上虽未观察到明显的疲劳弧线或辉纹，仍可认为其是疲劳断口。
故障件疲劳特征不易观察，可能与锌合金较脆或受力原因等因素有关。 
金相分析Metallographic analysis 
  随机取2 件故障件和正常件切割、抛光，组织内部孔隙见图12~图13 所示。故障件开裂处孔隙率约为5.5%和
15.8%，最大孔尺寸约为0.9mm 和0.3mm。正常件开裂部位孔隙率约为4.8%和17.9%，最大孔尺寸约为0.3mm
和1.1mm。 
  由于车门内开拉索质量及装配均由供应商控制，在其提供的质检报告上仅对功能性试验进行了规定如拉脱力、
疲劳强度、盐雾试验等，对零件孔隙率无要求。从目前测试结果来看，还无法评估故障件孔隙率及最大孔隙尺寸
是否正常。 
 
 
 
 
 
 
 
 
 
 
 
 
 
 
 
 
 
 
 
 
 
 
 
 
 
 
图12   故障件(车门内开拉索)孔隙率： 
(a)~(b)纵向抛光后组织；(c)横向抛光组织 
(a) 
(b) 
断
口 
断
口 
裂纹源 
裂纹源 
(c) 


 
上海汽车中心实验室 
SAIC Center Lab 
中国·上海·嘉定区安研路201 号 
邮编: 201804 
No 201 Anyan road, Jiading, Shanghai ,China 
Post code: 201804 
报告编号 
Report number 
 
SCL-S-14-0333M 
委托者:SQE 黄韬 
Request person, dept： 
委托编号:  /  
Request number: 
送样日期: 2014.11.19 
Request date:  
报告日期: 2014.12.22 
Report date：  
第10页共11页 
 
SMPV-0.2.3-002-QA -F01 
 
 
 
 
 
 
 
 
 
 
 
 
 
 
 
 
 
 
 
 
 
 
图13  正常件(车门内开拉索)孔隙率：(a)~(b)纵向抛光后组织  
  故障件金相组织为锌固溶体(深色)+黑白相间的锌铜共析体。故障件组织与正常件对比，二者无明显差别，见
图14~图15 所示。 
 
 
 
 
 
 
 
 
 
 
 
图14  故障件金相组织 
锌固溶体 
锌、铜共析体 
(a)

File: 材料工程师/SCL-S-14-0334M NLE 2.0T 发动机-邵百明.pdf.md
# SCL-S-14-0334M NLE 2.0T 发动机-邵百明.pdf

 
上海汽车中心实验室 
SAIC Center Lab 
中国·上海·嘉定区安研路201 号 
邮编： 201804 
No 201 Anyan road, Jiading, Shanghai China 
Post code: 201804 
报告编号 
Report number 
 
SCL-S-14-0334M 
委托者: 质保部  魏浩波 
Request person, dept： 
委托编号:  /  
Request number: 
送样日期:  2014.11.20 
Request date:  
报告日期:  2014.11.21 
Report date：  
第1页共12页 
 
SMPV-0.2.3-002-QA -F01 
零件号Part number 
/ 
零件名称 
Part name 
发动机 
Engine 
图纸日期Drawing date 
/ 
零件生产日期Part production date 
/ 
供货商 
Supplier 
/ 
车型/项目Car type/project 
NLE 2.0T  
DVP 材料大纲签署日期DVP material test plan date 
/ 
阶段性报告 Interim report                结论性报告 Conclusion report          
 
Ⅰ.任务描述 Task description 
实验室受委托对发动机进行失效原因分析，失效零件具体信息如下： 
As requested, SCL has analyzed the failure of the engine. The information of the failed part is as following： 
零件信息：Part information 
零件名称 
Part name 
发动机 
Engine 
车制造日期 
Vehicle production date 
/ 
VIN 码 
VIN 
/ 
销售日期 
Sale date 
/ 
车辆里程数 
Car mileage 
5000km 
维修站名称 
Sale agent 
/ 
失效模式描述 
Failure circumstance  
BP32 2.0T（车辆编号：N14SVV004 ）于2000km 时冷启动怠速抖动；5000km 时抖动
加剧。拆解发现：4 个进气门出现了严重的磨损。 
原材料信息：Raw material information 
原材料及牌号 
Raw material specification 
/ 
原材料厂商 
Raw material producer 
/ 
散件供应商 
Component supplier 
/ 
金属热处理状态 
Metal heat treatment state 
/ 
失效零件见图1-13：The failed part is shown in figure 1-13 
 
Ⅱ. 结论与建议 Conclusions and Suggestions 
 
结论Conclusions： 
（1）气门杆与油封存在偏磨的现象；该磨损不是由于异物导致的。Uneven abrasion happened between the valve pole 
and the oil sealing, which was caused by abnormal material. 
（2）气门，导管，油封的材料符合要求。The material of the valve, guide tube and oil sealing meet the requirements. 
（3）失效油封的端部有“飞边”，与新件存在明显的差异（见图11）。There is fin at the end of the oil sealing, which 
is different with the new part. 
 
建议Suggestions： 
（1）对系统的相关尺寸进行检查，以查找偏磨的原因。Check the system dimensions to find the uneven abrasion 
reason. 
（2）对失效油封与新油封的差异进行调查，确认密封符合技术要求。Investigate the difference between the failed oil 
sealing and the new oil sealing and ensure the sealing meet the technology requirement. 
 
分发: 
Distribution 
质保部：魏浩波，徐冰，张光雷；发动机部：张海峰；李广卫 
检验者Author 
邵百明 
Shao Baiming 
审核Auditor 
邵百明 
Shao Baiming 
批准Approver 
 
日期Date 
2014.11.21 
日期Date 
2014.11.21 
日期Date 
2014.11.21 


 
上海汽车中心实验室 
SAIC Center Lab 
中国·上海·嘉定区安研路201 号 
邮编： 201804 
No 201 Anyan road, Jiading, Shanghai China 
Post code: 201804 
报告编号 
Report number 
 
SCL-S-14-0334M 
委托者: 质保部  魏浩波 
Request person, dept： 
委托编号:  /  
Request number: 
送样日期:  2014.11.20 
Request date:  
报告日期:  2014.11.21 
Report date：  
第2页共12页 
 
SMPV-0.2.3-002-QA -F01 
III. 调查结果 Investigation Results  
 
气门 Valve 
BP32 NLE 2.0T 冷启动怠速抖动，拆解发现每缸中有一进气门出现了严重磨损；磨损的进气门为1#，4#，6#，
7#进气门，如图1 所示；而每缸中另一进气门保持原有的黑色表面。由此来看，该磨损与系统清洁度的关联性不
大；如果系统中异物导致杆部磨损，每个杆部出现磨损的几率都相等，然而事实，每缸中仅1 件进气门发生了明
显磨损。 
7#进气门在送实验室之前已由供应商取走。1#，6#进气门杆部由于磨损圆周面呈现金属的光亮色；4#进气门
呈现明显偏磨的特征，其中一半圆周面由于磨损，呈金属的光亮色；另一半圆周面无明显磨损，保持原有的黑色
（见图1（b））。偏磨的发生可能与气门导杆，导管，以及油封的同轴度有关。 
 
（a） 全貌 
 
（b）4#进气门杆部 工作区一半圆周面被磨损；磨损面光滑 
图1 进气门 
1# 
2# 
3# 
4# 
5# 
6# 
8# 


 
上海汽车中心实验室 
SAIC Center Lab 
中国·上海·嘉定区安研路201 号 
邮编： 201804 
No 201 Anyan road, Jiading, Shanghai China 
Post code: 201804 
报告编号 
Report number 
 
SCL-S-14-0334M 
委托者: 质保部  魏浩波 
Request person, dept： 
委托编号:  /  
Request number: 
送样日期:  2014.11.20 
Request date:  
报告日期:  2014.11.21 
Report date：  
第3页共12页 
 
SMPV-0.2.3-002-QA -F01 
    图2 显示的是排气门。从外观来看，未见明显磨损的特征。 
 
图2 排气门 
油封 Oil sealing 
 气门油封（16 件）如图3 所示。目视未见异常痕迹；其中A，B，C，D 四件的内部较脏，存在一定的异物，
如图4-7 所示；其它油封相对干净，见图8。 
对油封进行清洗，然后过滤。异物有两种：一种是尺寸大的碎屑；另一种颗粒细小的碎屑。对其进行能谱检
测，结果（见图9 和图10）显示这些异物是含有Fe，Cr，C，O，Mo，N，Cu 的物质和含Zn 的物质。结合失效
系统的材料来看：这些异物是来自气门，导管磨损的碎屑和油封的表面剥落的磷化膜；未见其它异物。Zn 层的
剥落也有可能产生于分析前的清洗过程。 
 
  
 
（a）一面                                     （b）另一面 
图3 气门油封 
A# 
B# 
C# 
D# 
A# 
B# 
C# 
D# 


 
上海汽车中心实验室 
SAIC Center Lab 
中国·上海·嘉定区安研路201 号 
邮编： 201804 
No 201 Anyan road, Jiading, Shanghai China 
Post code: 201804 
报告编号 
Report number 
 
SCL-S-14-0334M 
委托者: 质保部  魏浩波 
Request person, dept： 
委托编号:  /  
Request number: 
送样日期:  2014.11.20 
Request date:  
报告日期:  2014.11.21 
Report date：  
第4页共12页 
 
SMPV-0.2.3-002-QA -F01 
 
 
图4 A# 油封 （a）内部 有一定的异物；（b）端部密封面 明显磨损不均匀 
 
 
 
图5 B#油封（a）内部 有一定的异物；（b）端部密封面 轮廓均匀 
 
 
图6 C#油封（a）内部 有一定的异物；（b）端部密封面 明显磨损不均匀 


 
上海汽车中心实验室 
SAIC Center Lab 
中国·上海·嘉定区安研路201 号 
邮编： 201804 
No 201 Anyan road, Jiading, Shanghai China 
Post code: 201804 
报告编号 
Report number 
 
SCL-S-14-0334M 
委托者: 质保部  魏浩波 
Request person, dept： 
委托编号:  /  
Request number: 
送样日期:  2014.11.20 
Request date:  
报告日期:  2014.11.21 
Report date：  
第5页共12页 
 
SMPV-0.2.3-002-QA -F01 
 
 
图7 D#油封局部 （a）内部 有较多的异物；（b）端部密封面  轮廓均匀 
 
 
 
图8 其它油封局部 （a）内部  未见明显异物；（b）端部密封面 轮廓均匀 
 
 
 
 
 
 
 
 


 
上海汽车中心实验室 
SAIC Center Lab 
中国·上海·嘉定区安研路201 号 
邮编： 201804 
No 201 Anyan road, Jiading, Shanghai China 
Post code: 201804 
报告编号 
Report number 
 
SCL-S-14-0334M 
委托者: 质保部  魏浩波 
Request person, dept： 
委托编号:  /  
Request number: 
送样日期:  2014.11.20 
Request date:  
报告日期:  2014.11.21 
Report date：  
第6页共12页 
 
SMPV-0.2.3-002-QA -F01 
  
1
2
3
4
5
6
7
8
9
10
keV
0
2
4
6
8
10
12
14
16
18
20
22
 cps/eV
C  O 
 Fe 
 Fe 
 S 
 Al 
 Cr 
 Cr 
 Ca 
Ca 
 Cu 
 Cu 
 N 
 Mo 
Mo 
 
El AN  Series  unn. C norm. C Atom. C Error (1 Sigma) 
               [wt.%]  [wt.%]  [at.%]          [wt.%] 
----------------------------------------------------- 
O  8  K-series  47.80   34.21   37.37            6.05 
C  6  K-series  47.61   34.07   49.58            6.16 
Fe 26 K-series  37.31   26.70    8.36            0.99 
N  7  K-series   4.42    3.17    3.95            1.10 
Cu 29 K-series   0.70    0.50    0.14            0.06 
S  16 K-series   0.62    0.44    0.24            0.05 
Mo 42 L-series   0.51    0.37    0.07            0.05 
Al 13 K-series   0.47    0.34    0.22            0.05 
Cr 24 K-series   0.19    0.14    0.05            0.03 
Ca 20 K-series   0.09    0.06    0.03            0.03 
----------------------------------------------------- 
        Total: 139.74  100.00  100.00 
图9  异物 气门与导管磨损的碎屑 
 
 
 
 
 
 
 
 
 
 


 
上海汽车中心实验室 
SAIC Center Lab 
中国·上海·嘉定区安研路201 号 
邮编： 201804 
No 201 Anyan road, Jiading, Shanghai China 
Post code: 201804 
报告编号 
Report number 
 
SCL-S-14-0334M 
委托者: 质保部  魏浩波 
Request person, dept： 
委托编号:  /  
Request number: 
送样日期:  2014.11.20 
Request date:  
报告日期:  2014.11.21 
Report date：  
第7页共12页 
 
SMPV-0.2.3-002-QA -F01 
2
4
6
8
10
keV
0
2
4
6
8
10
12
14
16
18
20
22
24
 cps/eV
 Zn 
 Zn 
C  O 
 Al 
 Fe 
 Fe 
 Cl 
 Cu 
 Cu 
 N 
 
El AN  Series  unn. C norm. C Atom. C Error (1 Sigma) 
               [wt.%]  [wt.%]  [at.%]          [wt.%] 
----------------------------------------------------- 
Zn 30 K-series  56.90   51.94   18.23            1.47 
C  6  K-series  34.23   31.25   59.72            4.94 
O  8  K-series   7.80    7.12   10.21            1.34 
N  7  K-series   5.57    5.09    8.33            1.30 
Al 13 K-series   3.99    3.65    3.10            0.25 
Fe 26 K-series   0.52    0.48    0.20            0.04 
Cu 29 K-series   0.38    0.35    0.13            0.04 
Cl 17 K-series   0.14    0.13    0.08            0.04 
----------------------------------------------------- 
        Total: 109.54  100.00  100.00 
图10 小颗粒异物 油封表面剥落的磷化膜 
 
对比失效件的油封与新的油封，发现两者在端部存在一定的差异，如图11 所示。失效件的油封端面有“飞
边”；而新件在相同部位为倒角。 
 
 
图11 失效件的油封与新的油封对比  
（a）失效油封 具有“飞边”；（b）新的油封 端面内侧有倒角 
导管 Guide Tube 
1#气门对应导管的内表面如图12 和图13 所示。图12 显示一半内表面在远离燃烧室的一端有纵向磨损的痕
迹；其余表面光滑，呈圆周方向磨痕。另一半内表面中间区域有纵向磨损痕迹，而端部光滑，呈现圆周方向磨痕。 


 
上海汽车中心实验室 
SAIC Center Lab 
中国·上海·嘉定区安研路201 号 
邮编： 201804 
No 201 Anyan road, Jiading, Shanghai China 
Post code: 201804 
报告编号 
Report number 
 
SCL-S-14-0334M 
委托者: 质保部  魏浩波 
Request person, dept： 
委托编号:  /  
Request number: 
送样日期:  2014.11.20 
Request date:  
报告日期:  2014.11.21 
Report date：  
第8页共12页 
 
SMPV-0.2.3-002-QA -F01 
可以看出气门与导管的接触不是均匀的。这是否与同轴度有关，需要进一步的考察。 
 
 
图12  1#导管对剖后的一半内侧表面 
 
 
图13  1#导管对剖后的另一半内侧表面 
 
 
 
 
 
纵向磨痕 
圆周方向磨痕 
 
圆周方向磨痕 
纵向磨痕 


 
上海汽车中心实验室 
SAIC Center Lab 
中国·上海·嘉定区安研路201 号 
邮编： 201804 
No 201 Anyan road, Jiading, Shanghai China 
Post code: 201804 
报告编号 
Report number 
 
SCL-S-14-0334M 
委托者: 质保部  魏浩波 
Request person, dept： 
委托编号:  /  
Request number: 
送样日期:  2014.11.20 
Request date:  
报告日期:  2014.11.21 
Report date：  
第9页共12页 
 
SMPV-0.2.3-002-QA -F01 
材料测试  Material Test Results 
气门，导管以及油封的材料检测结果如表1所示。所有检测项目，均符合技术要求。 
 
表1  材料检测结果 
序号 
No. 
测试项目 
Test item 
额定值 
Requirement 
试验结果 
Test result 
评价 Evaluation 
合格 
OK 
不合格 
Not OK 
1 
气门 
 
 
 
 
1.1 
成分 
X45CrSi93（5Cr9Si3） 
 
 
 
 
C 
0.40~0.50 
0.442 
× 
 
 
Si 
2.70~3.30 
3.138 
× 
 
 
Mn 
≤0.80 
0.358 
× 
 
 
P 
≤0.040 
0.021 
× 
 
 
S 
≤0.030 
0.0054 
× 
 
 
Cr 
8.00~10.00 
8.668 
× 
 
1.2 
芯部硬度 
30-40HRC 
36.0,35.7,36.1 
(354,351,355HV1 ) 
× 
 
1.3 
端面硬度 
≥50HRC 
56.0,56.1,56.2 
（613,615,618HV1） 
× 
 
1.4 
氮化表面硬度 
≥600HV0.2 
1331,1375,1389HV0.2 
× 
 
1.5 
淬硬层内的硬度 
（13.5-18.5mm） 
≥45HRC 
≥47.9 (483HV1) 
× 
 
1.6 
氮化层深度 
≥0.03mm 
0.042mm 
× 
 
1.7 
芯部组织 
调质 
索氏体+碳化物，见图14 
× 
 
2 
导管 
 
 
 
 
2.1 
硬度  
50~85 HRB 
76，80，79HRB 
× 
 
2.2 
密度  
6.3~6.8 g/cm3 
6.66 g/cm3 
× 
 
2.3 
金相 
JB/T 2798-1999 
 
 
 
 
显微组织 
贝氏体+珠光体 
珠光体+贝氏体+固体润滑
剂（见图15） 
× 
 
 
孔隙 
孔隙分布均匀 
孔隙均匀分布； （见图15） 
× 
 
3 
油封 
 
 
 
 
3.1 
失效件的油封 
氟橡胶 
氟橡胶（见图16） 
× 
 
3.2 
新的油封 
氟橡胶 
氟橡胶（见图17） 
× 
 


 
上海汽车中心实验室 
SAIC Center Lab 
中国·上海·嘉定区安研路201 号 
邮编： 201804 
No 201 Anyan road, Jiading, Shanghai China 
Post code: 201804 
报告编号 
Report number 
 
SCL-S-14-0334M 
委托者: 质保部  魏浩波 
Request person, dept： 
委托编号:  /  
Request number: 
送样日期:  2014.11.20 
Request date:  
报告日期:  2014.11.21 
Report date：  
第10页共12页 
 
SMPV-0.2.3-002-QA -F01 
  
(a)氮化层深度 0.042mm 
  
（b）芯部组织 索氏体+碳化物 
图14 气门金相检验结果

File: 材料工程师/SCL-S-14-0335M-AS21-车顶右后拉手总成-龚伟.pdf.md
# SCL-S-14-0335M-AS21-车顶右后拉手总成-龚伟.pdf

 
上海汽车中心实验室
(SAIC Center Lab) 
中国·上海·嘉定区安研路201 号 
邮编. 201804 
No. 201 Anyan Road, Jiading District,  
Shanghai, China. 
Post code :200433 
报告编号：Report number 
SCL-S-14-0335M 
委托者Requestor：潘阳芬 
送样日期Deliver date：2014.11.18 
报告日期Report date：2014.11.28 
第 1 页 共 4 页 
Page 1 of 4  
 
零件号 
Part number 
10198052 
零件名称 
Part name 
车顶右后拉手总成 
Handle ASM-RH RR ASST 
图纸日期 
Drawing date  
2014.05.30 
零件生产日期 
Production date 
/ 
供货商 
Supplier 
宁波帅特龙 
Ningbo Shuaitelong 
车型/项目 
Car type/project 
AS21 
 
   阶段性报告  Stage report        结论性报告 Conclusion report           测试报告 Test report 
Ⅰ.任务描述 Task description 
实验室受委托对车顶右后拉手总成进行失效原因分析，失效零件具体信息如下： 
As requested, QA lab has analyzed the invalid cause of handle ASM-RH RR ASST, and the information of invalid 
part is shown as following： 
零件信息：Part information 
零件名称 
Part name 
车顶右后拉手总成 
Handle ASM-RH RR ASST 
制造日期 
Production date 
/ 
VIN 码 
VIN number 
/ 
销售日期 
Sale date 
/ 
车辆里程数 
Car mileage 
/ 
销售商 
Sale agent 
/ 
失效模式描述 
Invalid situation 
description 
拉手衣帽钩断裂。 
Coat hook fracture. 
原材料信息：Raw material information 
原材料及牌号 
Raw material 
and trademark 
PA66+GF30 
A3WG6 
原材料厂商 
Raw material producer 
BASF 
散件供应商 
Part supplier 
/ 
金属热处理状态 
Metal heat treatment state 
/ 
失效零件见图1：The invalid part is shown in Fig 1.  
Ⅱ. 结论与建议 Conclusions and suggestions 
结论： 1.失效件受异常外力导致脆断。 
2.零件材料符合技术要求。  
Conclusions: 1. The fracture of the part caused by abnormal external force. 
2. Material performance of part conformed to requirements.  
建议： 1. 工程检查实验状况。 
Suggestions: 1. EI check the test status. 
 
分发： 
Dispenser 
EI 潘阳芬 
检验者： 
Identifier 
龚伟 
Gong Wei 
审核： 
Auditor 
狄春峰 
Di Chunfeng 
批准： 
Approver 
 
日期： 
Date 
2014.11.28 
日期： 
Date 
2014.11.28 
日期： 
Date 
2014.12.01 


 
上海汽车中心实验室
(SAIC Center Lab) 
中国·上海·嘉定区安研路201 号 
邮编. 201804 
No. 201 Anyan Road, Jiading District,  
Shanghai, China. 
Post code :200433 
报告编号：Report number 
SCL-S-14-0335M 
委托者Requestor：潘阳芬 
送样日期Deliver date：2014.11.18 
报告日期Report date：2014.11.28 
第 2 页 共 4 页 
Page 2 of 4  
 
       
 
图1 失效件 
Fig.1 Failure part 
 
III. 测试结果 Test Results  
序号 
No. 
试验项目 
Test item 
额定值 
Requirement 
试验结果 
Test result 
评价 Evaluation 
第一次 
第二次 
合格 
qualified 
不合格 
unqualified 
I 
失效件 
 
 
1 
红外（GB/T6040-2002） 
Infrared Spectroscopy 
PA66 
PA66 
× 
 
2 
熔点（GB/T19466.3-2006） 
Melting point (℃) 
260±5 
262 
× 
 
3 
焓值（GB/T19466.3-2006） 
Enthalpy (J/g) 
/ 
51.0 
54.1 
 
 
4 
灰分（GB/T9345.1-2008）  
Ash content (%)  
30.0±2.0 
29.2 
× 
 
II 
新件 
 
 
1 
红外（GB/T6040-2002） 
Infrared Spectroscopy 
PA66 
PA66 
× 
 
2 
熔点（GB/T19466.3-2006） 
Melting point (℃) 
260±5 
261 
× 
 
3 
焓值（GB/T19466.3-2006） 
Enthalpy (J/g) 
/ 
50.5 
53.6 
 
 
4 
灰分（GB/T9345.1-2008）  
Ash content (%)  
30.0±2.0 
29.7 
× 
 
III 
粒料 
 
 
1 
红外（GB/T6040-2002） 
Infrared Spectroscopy 
PA66 
PA66 
× 
 
2 
熔点（GB/T19466.3-2006） 
Melting point (℃) 
260±5 
261 
× 
 


 
上海汽车中心实验室
(SAIC Center Lab) 
中国·上海·嘉定区安研路201 号 
邮编. 201804 
No. 201 Anyan Road, Jiading District,  
Shanghai, China. 
Post code :200433 
报告编号：Report number 
SCL-S-14-0335M 
委托者Requestor：潘阳芬 
送样日期Deliver date：2014.11.18 
报告日期Report date：2014.11.28 
第 3 页 共 4 页 
Page 3 of 4  
 
序号 
No. 
试验项目 
Test item 
额定值 
Requirement 
试验结果 
Test result 
评价 Evaluation 
第一次 
第二次 
合格 
qualified 
不合格 
unqualified 
3 
焓值（GB/T19466.3-2006） 
Enthalpy (J/g) 
/ 
53.5 
55.3 
 
 
4 
灰分（GB/T9345.1-2008）  
Ash content (%)  
30.0±2.0 
29.6 
× 
 
注：零件材料符合技术要求。 
 
 
 
 
Ⅳ. 宏观分析 Macroscopic observation 
失效说明： 
CAB 低温高爆试验：温度-35°,保温时间大于150min，零件发生失效。 
 
 
图2 失效说明 
Fig. 2 Failure Instruction 
 
 
 


 
上海汽车中心实验室
(SAIC Center Lab) 
中国·上海·嘉定区安研路201 号 
邮编. 201804 
No. 201 Anyan Road, Jiading District,  
Shanghai, China. 
Post code :200433 
报告编号：Report number 
SCL-S-14-0335M 
委托者Requestor：潘阳芬 
送样日期Deliver date：2014.11.18 
报告日期Report date：2014.11.28 
第 4 页 共 4 页 
Page 4 of 4  
 
失效件断口如图3所示，断口无银纹，是受外力导致的脆断。断口下侧较平整，上侧有飞边，
断裂方向自下向上，与委托方反馈的受力情况相符。 
 
图3 失效件 
Fig. 3 Failure Part

File: 材料工程师/SCL-S-14-0336M-AS21下系杆安装支架-薛喜才.pdf.md
# SCL-S-14-0336M-AS21下系杆安装支架-薛喜才.pdf

 
上海汽车中心实验室 
SAIC Center Lab 
中国·上海·嘉定区安研路201 号 
邮编: 201804 
No 201 Anyan road, Jiading, Shanghai ,China 
Post code: 201804 
报告编号 
Report number 
 
SCL-S-14-0336M 
委托者: 熊明洁 
Request person, dept： 
委托编号:  /  
Request number: 
送样日期: 2014.11.24 
Request date:  
报告日期: 2014.11.25 
Report date：  
第1页共7页 
 
SMPV-0.2.3-002-QA -F01 
零件号Part number 
30057035 
 零件名称 
Part name 
下系杆安装支架 
Bracket of lower tie bar 
图纸日期Drawing date 
2014-06-17 
零件生产日期Part production date 
2014-07-17 
 供货商 
Supplier 
宁波拓普 
车型/项目Car type/project 
AS21 /1.5T 
DVP 材料大纲签署日期DVP material test plan date 
/ 
阶段性报告 Interim report                结论性报告 Conclusion report          
 
Ⅰ.任务描述 Task description 
实验室受委托对下系杆安装支架进行失效原因分析，失效零件具体信息如下： 
As requested, SCL has analyzed the failure of Bracket of lower tie bar. The information of the failed part is as following： 
零件信息：Part information 
零件名称 
Part name 
下系杆安装支架 
Bracket of lower tie bar 
车制造日期 
Vehicle production date 
/ 
VIN 码 
VIN 
/ 
销售日期 
Sale date 
/ 
车辆里程数 
Car mileage 
4690 公里(km) 
试验地点 
Testing Location 
广德 
失效模式描述 
Failure circumstance  
AS21 /1.5T 下系杆安装支架断裂。Bracket of lower tie bar was broken off. 
原材料信息：Raw material information 
原材料及牌号 
Raw material specification 
A380(ASTM B85-03) 
原材料厂商 
Raw material producer 
浙江永康市佳丽金属工艺品有限
公司 
散件供应商 
Component supplier 
宁波盛谦 
金属热处理状态 
Metal heat treatment state 
/ 
失效零件见图1：The failed part is shown in figure 1.  
 
Ⅱ. 结论与建议 Conclusions and Suggestions 
结论Conclusions： 
1. 下系杆安装支架是由于过载而断裂的，主裂纹源区存在冷隔缺陷。Bracket of lower tie bar was broken because of 
the over loading. Cold shut defect was observed at the main crack origin. 
2. 零件化学成分、硬度符合要求，微观组织正常。Chemical components and hardness met the technical requirement. 
Microstructure was normal.  
 
建议Suggestions： 
1. 供应商提交分析、整改报告。Suppliers provide the analysis, corrective report. 
2. 针对目前试验工况，评估该零件的安全系数。Based on the present testing condition, evaluate the safety coefficient 
of the parts. 
 
 
 
分发: 
Distribution 
熊明洁 邵玉鹏 
检验者Author 
薛喜才 
Xue Xicai 
审核Auditor 
邵百明 
Shao Baiming 
批准Approver 
 
日期Date 
2014.11.25 
日期Date 
2014.11.25 
日期Date 
2014.11.25 


 
上海汽车中心实验室 
SAIC Center Lab 
中国·上海·嘉定区安研路201 号 
邮编: 201804 
No 201 Anyan road, Jiading, Shanghai ,China 
Post code: 201804 
报告编号 
Report number 
 
SCL-S-14-0336M 
委托者: 熊明洁 
Request person, dept： 
委托编号:  /  
Request number: 
送样日期: 2014.11.24 
Request date:  
报告日期: 2014.11.25 
Report date：  
第2页共7页 
 
SMPV-0.2.3-002-QA -F01 
III. 调查结果 Investigation Results  
AS21 /1.5T 在广德进行 PT 传动耐久试验(该试验工况较为恶劣)，下系杆安装支架断裂，故障件见图1 所示。 
 
 
 
 
 
 
 
 
 
 
 
 
 
 
 
 
 
 
 
 
 
 
 
 
 
 
 
 
 
 
 
 
 
 
 
图1  下系杆安装支架 
(a)下系杆安装支架装配数模图，(b)~(c)下系杆安装支架正、反面，(d)零件生产日期，(e)螺栓装配痕迹 
故障件 
新零件 
(a) 
(b) 
(c) 
下系杆安装支架断裂位置 
变速箱 
新零件 
故障件 
(c) 
(d) 
(e) 
支架表面装配痕迹
显示，该螺栓承受
载荷较大 


 
上海汽车中心实验室 
SAIC Center Lab 
中国·上海·嘉定区安研路201 号 
邮编: 201804 
No 201 Anyan road, Jiading, Shanghai ,China 
Post code: 201804 
报告编号 
Report number 
 
SCL-S-14-0336M 
委托者: 熊明洁 
Request person, dept： 
委托编号:  /  
Request number: 
送样日期: 2014.11.24 
Request date:  
报告日期: 2014.11.25 
Report date：  
第3页共7页 
 
SMPV-0.2.3-002-QA -F01 
断口分析Fracture analysis 
  故障件断口低倍形貌，见图2 所示。断口颜色呈现铝合金原始色，断裂面粗糙不平，断口可见人字纹。因此，
根据上述特征，可以确定该下系杆支架属于过载断裂；同时根据人字纹扩展方向，可清晰判断主裂纹源位置。 
 
 
 
 
 
 
 
 
 
 
 
 
 
 
 
 
 
 
 
 
 
 
 
 
 
 
 
 
 
 
 
 
图2   断口形貌 
  断口裂纹源区形貌，见图3 所示。在断口裂纹源区发现部分区域(图中虚线部位)表面较光滑，无断裂特征。 
断
口
整
体
形
貌 
主裂纹源 
次裂纹源 


 
上海汽车中心实验室 
SAIC Center Lab 
中国·上海·嘉定区安研路201 号 
邮编: 201804 
No 201 Anyan road, Jiading, Shanghai ,China 
Post code: 201804 
报告编号 
Report number 
 
SCL-S-14-0336M 
委托者: 熊明洁 
Request person, dept： 
委托编号:  /  
Request number: 
送样日期: 2014.11.24 
Request date:  
报告日期: 2014.11.25 
Report date：  
第4页共7页 
 
SMPV-0.2.3-002-QA -F01 
 
 
 
 
 
 
 
 
 
 
 
 
 
 
 
 
 
 
 
 
 
 
 
 
 
 
 
 
 
 
 
 
 
 
 
图3  主裂纹源区断口特征：(a)~(b)下系杆支架断口两对应面形貌 
 
金
相
分
析 
观
察
方
向 
光滑区域 
(a) 
(b) 
光滑区域 
光滑区域 


 
上海汽车中心实验室 
SAIC Center Lab 
中国·上海·嘉定区安研路201 号 
邮编: 201804 
No 201 Anyan road, Jiading, Shanghai ,China 
Post code: 201804 
报告编号 
Report number 
 
SCL-S-14-0336M 
委托者: 熊明洁 
Request person, dept： 
委托编号:  /  
Request number: 
送样日期: 2014.11.24 
Request date:  
报告日期: 2014.11.25 
Report date：  
第5页共7页 
 
SMPV-0.2.3-002-QA -F01 
金相分析Metallographic analysis 
 
对图3a 所示部位(裂纹源)取样进行金相分析，组织见图4~图5。断口上光滑区域组织明显分层(图4)，且分
层面向铸件内部延伸。同时裂纹源附近区域也存在类似的分层组织。 
 
高倍金相组织(图5)显示，基体组织中硅相分布是正常的，但沿着分层面金相组织中硅相分布较密、枝晶形
态也略有不同。 
综合上述分析，可以确认断口及金相中的异常部位即为铸造缺陷冷隔。 
 
 
 
 
 
 
 
 
 
 
 
 
 
 
 
 
 
 
 
图4  裂纹源附近区域低倍金相 
 
 
 
 
 
 
 
 
 
 
 
(a) 
(b) 
图5a 
图5e 
图5f 
图5d 
图5g 
图5b  
图5c 
图5h 
断
口 
裂
纹
源 
切
割
面 
表面 


 
上海汽车中心实验室 
SAIC Center Lab 
中国·上海·嘉定区安研路201 号 
邮编: 201804 
No 201 Anyan road, Jiading, Shanghai ,China 
Post code: 201804 
报告编号 
Report number 
 
SCL-S-14-0336M 
委托者: 熊明洁 
Request person, dept： 
委托编号:  /  
Request number: 
送样日期: 2014.11.24 
Request date:  
报告日期: 2014.11.25 
Report date：  
第6页共7页 
 
SMPV-0.2.3-002-QA -F01 
 
 
 
 
 
 
 
 
 
 
 
 
 
 
 
 
 
 
 
 
 
 
 
 
 
 
 
 
 
 
 
 
图5  微观金相组织形貌 
 
 
 
 
(h) 
(d) 
(f) 
(e) 
(g) 
(c) 


 
上海汽车中心实验室 
SAIC Center Lab 
中国·上海·嘉定区安研路201 号 
邮编: 201804 
No 201 Anyan road, Jiading, Shanghai ,China 
Post code: 201804 
报告编号 
Report number 
 
SCL-S-14-0336M 
委托者: 熊明洁 
Request person, dept： 
委托编号:  /  
Request number: 
送样日期: 2014.11.24 
Request date:  
报告日期: 2014.11.25 
Report date：  
第7页共7页 
 
SMPV-0.2.3-002-QA -F01 
材料检测  Material test 
材料测试结果如表1 所示。零件成分及硬度符合A380 技术要求。 
表1 材料测试结果 
序号 
No. 
试验项目 
Test item 
额定值 
Requirement 
试验结果 
Test result 
评价 
Evaluation 
合
格 
OK 
不合格 
Not OK 
1 
化学成分 
Chemical Components 
A380 
(ASTM B85-03) 
/ 
/ 
 
 
 
Si:7.5-9.5 
8.27 
× 
 
 
 
Cu:3.0-4.0 
3.07 
× 
 
 
 
Mg:≤0.1 
0.08 
× 
 
 
 
Fe:≤1.3 
1.06 
× 
 
 
 
Zn:≤3.0 
2.07 
× 
 
 
 
Mn:≤0.5 
0.22 
× 
 
 
 
Ni:≤0.5 
0.036 
× 
 
 
 
Sn:≤0.35 
0.021 
× 
 
2 
硬度Hardness 
≥80HB 
89.5,  87.7,  87.9 
×

File: 材料工程师/SCL-S-14-0337M-BP12-右前门锁总成-龚伟.pdf.md
# SCL-S-14-0337M-BP12-右前门锁总成-龚伟.pdf

 
上海汽车中心实验室
(SAIC Center Lab) 
中国·上海·嘉定区安研路201 号 
邮编. 201804 
No. 201 Anyan Road, Jiading District,  
Shanghai, China. 
Post code :200433 
报告编号：Report number 
SCL-S-14-0337M 
委托者Requestor：黄韬 
送样日期Deliver date：2014.11.20 
报告日期Report date：2014.11.27 
第 1 页 共 3 页 
Page 1 of 3  
 
零件号 
Part number 
10017749 
零件名称 
Part name 
右前门锁总成 
Latch ASSY-Front Right 
图纸日期 
Drawing date  
2009.04.10 
零件生产日期 
Production date 
/ 
供货商 
Supplier 
上海恩坦华 
SDADS 
车型/项目 
Car type/project 
BP12 
 
   阶段性报告  Stage report        结论性报告 Conclusion report           测试报告 Test report 
Ⅰ.任务描述 Task description 
实验室受委托对右前门锁总成进行失效原因分析，失效零件具体信息如下： 
As requested, QA lab has analyzed the invalid cause of latch ASSY-front right, and the information of invalid part is 
shown as following： 
零件信息：Part information 
零件名称 
Part name 
右前门锁总成 
Latch ASSY-Front Right 
制造日期 
Production date 
/ 
VIN 码 
VIN number 
/ 
销售日期 
Sale date 
/ 
车辆里程数 
Car mileage 
/ 
销售商 
Sale agent 
/ 
失效模式描述 
Invalid situation 
description 
齿条断裂 
Rack fracture 
原材料信息：Raw material information 
原材料及牌号 
Raw material 
and trademark 
PA610+GF35 
原材料厂商 
Raw material producer 
/ 
散件供应商 
Part supplier 
IMS 
金属热处理状态 
Metal heat treatment state 
/ 
失效零件见图1：The invalid part is shown in Fig 1.  
Ⅱ. 结论与建议 Conclusions and suggestions 
结论： 1. 失效件受异常外力导致断裂。  
2. 零件材料符合技术要求。  
Conclusions:  1.The fracture of the part caused by abnormal external force.   
2. Material performance of the failure parts conformed to requirements.     
建议： 1.检查异常外力来源。 
Suggestions:  1. Check the resource of abnormal external force.  
 
 
分发： 
Dispenser 
SQE 黄韬 
检验者： 
Identifier 
龚伟 
Gong Wei 
审核： 
Auditor 
狄春峰 
Di Chunfeng             代 
批准： 
Approver 
 
日期： 
Date 
2014.11.27 
日期： 
Date 
2014.11.27 
日期： 
Date 
2014.11.27 
 


 
上海汽车中心实验室
(SAIC Center Lab) 
中国·上海·嘉定区安研路201 号 
邮编. 201804 
No. 201 Anyan Road, Jiading District,  
Shanghai, China. 
Post code :200433 
报告编号：Report number 
SCL-S-14-0337M 
委托者Requestor：黄韬 
送样日期Deliver date：2014.11.20 
报告日期Report date：2014.11.27 
第 2 页 共 3 页 
Page 2 of 3  
 
         
 
图1 失效件 
Fig. 1 Failure Part 
 
III. 测试结果 Test Results  
序
号 
No. 
试验项目 
Test item 
额定值 
Requirement 
试验结果 
Test result 
评价 Evaluation 
第一次 
第二次 
合格 
qualified 
不合格 
unqualified 
I 
失效件 
 
 
1 
红外（GB/T6040-2002） 
Infrared Spectroscopy 
PA610 
PA610 
× 
 
2 
熔点（GB/T19466.3-2006） 
Melting point (℃) 
223±5 
223 
× 
 
3 
焓值（GB/T19466.3-2006） 
Enthalpy (J/g) 
/ 
36.1 
36.0 
 
 
II 
新件 
 
 
1 
红外（GB/T6040-2002） 
Infrared Spectroscopy 
PA610 
PA610 
× 
 
2 
熔点（GB/T19466.3-2006） 
Melting point (℃) 
223±5 
223 
× 
 
3 
焓值（GB/T19466.3-2006） 
Enthalpy (J/g) 
/ 
35.4 
36.6 
 
 
小结：零件材料符合技术要求。 
 
 


 
上海汽车中心实验室
(SAIC Center Lab) 
中国·上海·嘉定区安研路201 号 
邮编. 201804 
No. 201 Anyan Road, Jiading District,  
Shanghai, China. 
Post code :200433 
报告编号：Report number 
SCL-S-14-0337M 
委托者Requestor：黄韬 
送样日期Deliver date：2014.11.20 
报告日期Report date：2014.11.27 
第 3 页 共 3 页 
Page 3 of 3  
 
 
Ⅳ. 宏观分析 Macroscopic observation 
 
 失效件状态如图2所示，与之匹配的弹簧已严重腐蚀断裂，失效件被严重磨损，大部分位置被
处异物覆盖，清洗后可确认，断裂方向如图所示，异于正常受力方向，受异常外力导致断裂。 
图2 失效件 
Fig. 2 Failure Part 
     
分析异物物性，经红外光谱仪测定，主要成分与失效件壳体成分一致。

File: 材料工程师/SCL-S-14-0338M-BP32变速箱后悬置总成-薛喜才.pdf.md
# SCL-S-14-0338M-BP32变速箱后悬置总成-薛喜才.pdf

 
上海汽车中心实验室 
SAIC Center Lab 
中国·上海·嘉定区安研路201 号 
邮编: 201804 
No 201 Anyan road, Jiading, Shanghai ,China 
Post code: 201804 
报告编号 
Report number 
 
SCL-S-14-0338M 
委托者: 田小彦/何新 
Request person, dept： 
委托编号:  /  
Request number: 
送样日期: 2014.11.20 
Request date:  
报告日期: 2014.11.28 
Report date：  
第1页共13页 
 
SMPV-0.2.3-002-QA -F01 
零件号Part number 
10056910 
 零件名称 
Part name 
变速箱后悬置总成 
MOUNT ASM-TRANS RR 
图纸日期Drawing date 
2014.07.16 
零件生产日期Part production date 
2014.02.20 
 供货商 
Supplier 
宁波拓普汽车部件有限公司 
Ningbo Tuopu Auto Parts Co., Ltd. 
车型/项目Car type/project 
BP32/1.8T 
DVP 材料大纲签署日期DVP material test plan date 
/ 
阶段性报告 Interim report                结论性报告 Conclusion report          
 
Ⅰ.任务描述 Task description 
实验室受委托对BP32 后悬置进行失效原因分析，失效零件具体信息如下： 
As requested, SCL has analyzed the failure of MOUNT ASM-TRANS RR. The information of the failed part is as following： 
零件信息：Part information 
零件名称 
Part name 
变速箱后悬置总成 
MOUNT ASM-TRANS RR 
车制造日期 
Vehicle production date 
/ 
VIN 码 
VIN 
试验车编号：N14SOV011 
销售日期 
Sale date 
/ 
车辆里程数 
Car mileage 
32191 公里(km) 
试验地点 
Testing Location 
广德 
失效模式描述 
Failure circumstance  
零件失效详情，见分析报告。The failed information was shown in the report. 
原材料信息：Raw material information 
原材料及牌号 
Raw material specification 
后悬置橡胶主簧：NR N50-8  悬置支架：A380 
原材料厂商 
Raw material producer 
/ 
散件供应商 
Component supplier 
宁波拓普 
金属热处理状态 
Metal heat treatment state 
/ 
失效零件见图1：The failed part is shown in figure 1.  
Ⅱ. 结论与建议 Conclusions and Suggestions 
结论Conclusions： 
后悬置橡胶主簧Body Rubber： 
1. 后悬置橡胶开裂区域由于受力撞击导致开裂，并向四周扩展。Body rubber was impact and cracked at the cracking region 
then the crack propagated to the surrounding zone.  
2. 后悬置应变集中区域由于受力已产生细微疲劳裂纹。Tiny fatigue cracks were observed at the strain concentration zone. 
3. 失效件Shore A 硬度较新件大6 度，拉伸强度及断裂伸长率较新件有所降低，材料发生老化。Shore A hardness of 
the failed parts was 6 degree more than the new one. Tensile strength and elongation at tear was low. The material was aging. 
后悬置金属支架Mount Rerar Bracket： 
1. 后悬置支架属于过载断裂。The bracket was broken off because of the overload. 
2. 支架成分、硬度符合要求，金相变质正常。Chemical components and hardness met the requirement. Microstructure was normal. 
3. 支架孔隙率、最大孔尺寸符合要求。Porosity and max gas dimension met the requirement. 
综上所述： 
变速箱后悬置是由于受到异常的外力载荷作用导致其发生失效。Mount asm-trans rr was failed because of abnormal load. 
建议Suggestions： 
1. 校核零件使用工况及载荷。Check the working condition of the failed parts and the load. 
分发: 
Distribution 
田小彦  何新 
检验者Author 
薛喜才   卓靖 
Xue Xicai Zhuo Jing 
审核Auditor 
邵百明       吴文安 
Shao Baiming  Wuwenan 
批准Approver 
 
日期Date 
2014.11.28 
日期Date 
2014.11.28 
日期Date 
2014.11.28 


 
上海汽车中心实验室 
SAIC Center Lab 
中国·上海·嘉定区安研路201 号 
邮编: 201804 
No 201 Anyan road, Jiading, Shanghai ,China 
Post code: 201804 
报告编号 
Report number 
 
SCL-S-14-0338M 
委托者: 田小彦/何新 
Request person, dept： 
委托编号:  /  
Request number: 
送样日期: 2014.11.20 
Request date:  
报告日期: 2014.11.28 
Report date：  
第2页共13页 
 
SMPV-0.2.3-002-QA -F01 
III. 调查结果 Investigation Results  
1 外观分析Appearance analysis 
2014-11-13，广德BP32 项目EP 阶段，试验项目为B-PT DURA 传动耐久试验。在长坡桥D 档起步后发动
机舱异响，检查发现后悬置支架断裂、橡胶连接部分开裂，故障件见图1 所示。 
后悬置外金属支架断裂，断裂部位一侧已遗失，同时为便于分析，将支架两断口分别标识为1#断口、2#断
口。橡胶连接部分出现开裂，开裂橡胶部位位于安装位置的下侧。将图中橡胶部分分别标识为1、2、3、4，其
中主体1、2 处可见裂纹，限位块3 也有开裂。 
 
 
 
 
 
 
 
 
 
 
 
 
 
 
 
 
 
 
 
 
 
 
 
 
 
 
 
 
 
图1  变速箱后悬置总成：(a)装配数模图，(b)故障件全貌，(c)橡胶主簧，(d)金属支架 
(b) 
(a) 
(c) 
(d) 
2 
1 
1#
断
口 
2#
断
口 
变速箱后悬置 
开裂 


 
上海汽车中心实验室 
SAIC Center Lab 
中国·上海·嘉定区安研路201 号 
邮编: 201804 
No 201 Anyan road, Jiading, Shanghai ,China 
Post code: 201804 
报告编号 
Report number 
 
SCL-S-14-0338M 
委托者: 田小彦/何新 
Request person, dept： 
委托编号:  /  
Request number: 
送样日期: 2014.11.20 
Request date:  
报告日期: 2014.11.28 
Report date：  
第3页共13页 
 
SMPV-0.2.3-002-QA -F01 
2 断口分析Fracture analysis 
2.1 后悬置支架 
 
(图1d)1#断口宏观形貌，见图2 所示。断口呈现正常铝合金颜色，断面粗糙不平；断口上裂纹扩展纹路很
明显，根据裂纹收敛方向，可确定裂纹起源于悬置支架内表面。裂纹起源区无明显的铸造缺陷，(裂纹源
附近)内表面也无外伤、磕碰痕迹。 
 
1#断口微观形貌，见图3 所示。裂纹源区呈现解理特征，裂纹扩展区呈现解理+少量沿晶特征。 
从上述断口特征来看，1#断口属于脆性过载断口。 
 
 
 
 
 
 
 
 
 
 
 
 
 
 
 
 
 
 
 
 
 
 
 
 
 
 
 
 
 
图2   1#断口宏观形貌 
 
裂纹源区 
后悬置支架内表面 
后悬置支架外表面 
支架内表面 
裂纹源区 
支架内表面 
裂纹源区 
(a) 
(b) 
(c) 


 
上海汽车中心实验室 
SAIC Center Lab 
中国·上海·嘉定区安研路201 号 
邮编: 201804 
No 201 Anyan road, Jiading, Shanghai ,China 
Post code: 201804 
报告编号 
Report number 
 
SCL-S-14-0338M 
委托者: 田小彦/何新 
Request person, dept： 
委托编号:  /  
Request number: 
送样日期: 2014.11.20 
Request date:  
报告日期: 2014.11.28 
Report date：  
第4页共13页 
 
SMPV-0.2.3-002-QA -F01 
 
 
 
 
 
 
 
 
 
 
 
 
 
 
 
 
 
 
 
 
 
 
 
 
 
 
 
 
 
 
 
 
 
 
 
 
 
图3   1#断口微观形貌 
(b) 
(a) 
裂纹源区 
扩展区 
1#断口微观形貌，见图3 所
示。 
a)裂纹源区呈现解理形貌。 
 
b)裂纹扩展区呈现解理形貌
+少量沿晶特征。 
 


 
上海汽车中心实验室 
SAIC Center Lab 
中国·上海·嘉定区安研路201 号 
邮编: 201804 
No 201 Anyan road, Jiading, Shanghai ,China 
Post code: 201804 
报告编号 
Report number 
 
SCL-S-14-0338M 
委托者: 田小彦/何新 
Request person, dept： 
委托编号:  /  
Request number: 
送样日期: 2014.11.20 
Request date:  
报告日期: 2014.11.28 
Report date：  
第5页共13页 
 
SMPV-0.2.3-002-QA -F01 
 
2#断口宏观形貌，见图4 所示。断口颜色、特征与1#断口类似。裂纹也起源于悬置支架内表面。裂纹起
源区无明显铸造缺陷，内表面无外伤、磕碰痕迹。 
2#断口也属于脆性过载断口。 
 
 
 
 
 
 
 
 
 
 
 
 
 
 
 
 
 
 
 
 
 
 
 
 
 
 
 
 
 
图4   2#断口宏观形貌 
2.2 橡胶主簧 
橡胶连接主体1 和2 及对应限位块橡胶表面，见图5 所示。由图可见：橡胶主体1 和2 橡胶部分开裂，但未
见断裂，其中A 处开裂位于金属内芯侧限位块上，A 处与C 处橡胶内部裂穿（如图1 所示）；B 处开裂位于金属
内芯侧限位块与橡胶主体1 连接区域，其对应的外骨架限位块的开裂区域为A’和B’。这说明开裂主要由于受较
后悬置支架外表面 
剪切区 
裂纹源区 
后悬置支架内表面 
(a) 
(b) 
(c) 
裂纹源区 
裂纹源区 
后悬置支架内表面 


 
上海汽车中心实验室 
SAIC Center Lab 
中国·上海·嘉定区安研路201 号 
邮编: 201804 
No 201 Anyan road, Jiading, Shanghai ,China 
Post code: 201804 
报告编号 
Report number 
 
SCL-S-14-0338M 
委托者: 田小彦/何新 
Request person, dept： 
委托编号:  /  
Request number: 
送样日期: 2014.11.20 
Request date:  
报告日期: 2014.11.28 
Report date：  
第6页共13页 
 
SMPV-0.2.3-002-QA -F01 
大载荷导致限位块间的撞击引起，并伴随橡胶颗粒发粘、脱落。 
 
 
 
 
 
 
 
 
 
 
 
 
图5  变速箱后悬置-主簧 
变速箱后悬置主簧与外骨架连接的橡胶主体1 部分开裂面，见图6 所示，撕裂区域中间位置撕裂纹路被磨平，
但其两侧可见撕裂纹路及撕裂方向。从撕裂扩展看，其由与金属内芯连接的橡胶开裂处向周围扩展，尚未扩展到
非撕裂区域。 
 
 
 
图6 变速箱后悬置-外骨架侧橡胶主体断面图 
 
后悬置主簧与内芯连接的橡胶主体1 部分开裂面，见图7 所示，撕裂区域中间位置橡胶磨损较严重，部分区
橡胶主体1-外骨架侧 
撕裂方向 
撕裂方向 
撕裂方向 
快速撕裂线 
非撕裂区域 
撕裂区域 


 
上海汽车中心实验室 
SAIC Center Lab 
中国·上海·嘉定区安研路201 号 
邮编: 201804 
No 201 Anyan road, Jiading, Shanghai ,China 
Post code: 201804 
报告编号 
Report number 
 
SCL-S-14-0338M 
委托者: 田小彦/何新 
Request person, dept： 
委托编号:  /  
Request number: 
送样日期: 2014.11.20 
Request date:  
报告日期: 2014.11.28 
Report date：  
第7页共13页 
 
SMPV-0.2.3-002-QA -F01 
域可见内芯表面的黑色面胶，两侧可见清晰撕裂纹路。从裂纹扩展来看，撕裂始于内芯与橡胶连接的区域，并向
四周深度扩展，该处位于图1 中的B 处。 
 
 
 
 
图7  变速箱后悬置-内芯侧橡胶主体断面图 
 
橡胶与金属内芯连接区域及与外骨架连接的倒角区域(图8)均可见大量的细微裂纹，但未出现裂纹向深度扩
展导致有深度裂纹，更多是裂纹向两端扩展，导致裂纹长度增加。这主要由于在受力拉、压、扭转的作用下，橡
胶应变集中的区域产生疲劳导致。 
 
 
 
撕裂方向 
撕裂方向 
橡胶主体1-内芯侧 
撕裂扩展方向 
非撕裂区域 
撕裂区域 
面胶 
磨平区域 


 
上海汽车中心实验室 
SAIC Center Lab 
中国·上海·嘉定区安研路201 号 
邮编: 201804 
No 201 Anyan road, Jiading, Shanghai ,China 
Post code: 201804 
报告编号 
Report number 
 
SCL-S-14-0338M 
委托者: 田小彦/何新 
Request person, dept： 
委托编号:  /  
Request number: 
送样日期: 2014.11.20 
Request date:  
报告日期: 2014.11.28 
Report date：  
第8页共13页 
 
SMPV-0.2.3-002-QA -F01 
 
 
 
图8  变速箱后悬置-主簧断面图 
3 材料检测  Material test 
3.1 后悬置支架 
 
支架成分、硬度、孔隙率及最大孔尺寸符合A380 技术要求，见表1 所示。 
 
支架1#断口裂纹源区金相组织，见图9~图10 所示。裂纹起源区金相组织为α 铝+粒状或针状共晶硅+少量
初生硅。裂纹源区金相组织与芯部区域无明显差别，组织变质是正常的。 
 
2#裂纹源区金相组织，见图11~图12 所示。裂纹源处由于冷速较快，组织中硅相更细小，该处组织要优于
芯部组织，整体上组织变质无异常。 
表1 材料测试结果 
序号 
No. 
试验项目 
Test item 
额定值 
Requirement 
试验结果 
Test result 
评价 
Evaluation 
合
格 
OK 
不合格 
Not OK 
1 
化学成分 
Chemical Components 
A380 
(ASTM B85-03) 
/ 
/ 
 
 
 
Si:7.5-9.5 
8.94 
× 
 
 
 
Cu:3.0-4.0 
3.06 
× 
 
 
 
Mg:≤0.1 
0.06 
× 
 
裂纹 
裂纹 


 
上海汽车中心实验室 
SAIC Center Lab 
中国·上海·嘉定区安研路201 号 
邮编: 201804 
No 201 Anyan road, Jiading, Shanghai ,China 
Post code: 201804 
报告编号 
Report number 
 
SCL-S-14-0338M 
委托者: 田小彦/何新 
Request person, dept： 
委托编号:  /  
Request number: 
送样日期: 2014.11.20 
Request date:  
报告日期: 2014.11.28 
Report date：  
第9页共13页 
 
SMPV-0.2.3-002-QA -F01 
序号 
No. 
试验项目 
Test item 
额定值 
Requirement 
试验结果 
Test result 
评价 
Evaluation 
合
格 
OK 
不合格 
Not OK 
1 
化学成分 
Chemical Components 
A380 
(ASTM B85-03) 
/ 
/ 
 
 
 
Fe:≤1.3 
0.98 
× 
 
 
 
Zn:≤3.0 
1.47 
× 
 
 
 
Mn:≤0.5 
0.19 
× 
 
 
 
Ni:≤0.5 
0.08 
× 
 
 
 
Sn:≤0.35 
0.028 
× 
 
2 
硬度Hardness 
≥80HB 
84.4, 82.9, 83.9 
× 
 
3 
孔隙率Porosity 
≤5% 
1.8%,  0.8% 
× 
 
 
最大孔尺寸Dimension of porosity 
≤1.5mm 
0.2mm 
× 
 
 
 
 
 
 
 
 
 
 
 
 
 
 
 
图9     1#断口近裂纹源区金相组织   
 
 
 
 
 
 
 
 
 
 
金相分析 
观察方向 
断口 
后
悬
置
支
架
内
表
面 
后
悬
置
支
架
外
表
面 
裂纹源 
次裂纹 


 
上海汽车中心实验室 
SAIC Center Lab 
中国·上海·嘉定区安研路201 号 
邮编: 201804 
No 201 Anyan road, Jiading, Shanghai ,China 
Post code: 201804 
报告编号 
Report number 
 
SCL-S-14-0338M 
委托者: 田小彦/何新 
Request person, dept： 
委托编号:  /  
Request number: 
送样日期: 2014.11.20 
Request date:  
报告日期: 2014.11.28 
Report date：  
第10页共13页 
 
SMPV-0.2.3-002-QA -F01 
 
 
 
 
 
 
 
 
 
 
 
 
 
 
 
 
 
 
 
 
 
 
 
 
 
 
 
 
 
 
 
 
 
图10  1#断口微观组织：a)裂纹源区金相组织，b)芯部区域金相组织 
 
 
 
(a) 
(b) 
裂纹源 
裂
纹
源 
内
表
面
