Repository: kujaxr/obsidian-vault

File: 材料工程师/SCL-S-14-0339M-ZP11 MCE2-机油尺密封圈-何伟.pdf.md
# SCL-S-14-0339M-ZP11 MCE2-机油尺密封圈-何伟.pdf

 
上海汽车中心实验室 
SAIC Center Lab 
中国·上海·嘉定区安研路201 号 
邮编. 201804 
No 201 Anyan road, Jiading, Shanghai China 
Post code 201804 
报告编号 
Report number 
 
SCL-S-14-0339M 
委托者: ：QA:徐伟 
Request person, dept： 
送样日期:  2014-11-25 
Request date:  
报告日期:  2014-12-18 
Report date：  
第1 页共4 页 
 
零件号Part number 
10048987 
 零件名称 
Part name 
机油尺密封圈 
Dipstick Sealing Ring 
图纸日期Drawing date 
/ 
零件生产日期Part production date 
/ 
 供货商 
Supplier 
宁波巨龙橡塑机电有限公司 
Ningbo Julong  
车型/项目Car type/project 
ZP11 MCE2 
试验大纲签署日期： 
/ 
 
   阶段性报告 Interim report        结论性报告 Conclusion report        
Ⅰ.任务描述 Task description 
实验室受委托对宁波巨龙橡塑机电有限公司生产的机油尺密封圈进行失效原因分析，失效零件具体信息如下： 
As requested, QA lab has analyzed the failure of the dipstick sealing ring by Ningbo Julong , The background information of the failed part is shown as following： 
零件信息：Part information 
零件名称 
Part name 
机油尺密封圈 
Dipstick sealing ring 
制造日期 
Production date 
/ 
VIN 码 
VIN 
LSJZ14E9XCS990391 
销售日期 
Sale date 
/ 
车辆里程数 
Car mileage 
3090 公里 
维修站名称 
Sale agent 
UK 
失效模式描述 
Failure circumstance 
description 
英国ZP11 MCE2 项目车HET 试验发现机油尺漏油,密封圈断裂 
During the HET test in Spain, the engine dipstick leaked oil and the sealing ring 
damaged 
原材料信息：Raw material information 
原材料及牌号 
Raw material specification 
FKM 
原材料厂商 
Raw material producer 
/ 
散件供应商 
Component supplier 
/ 
金属热处理状态 
Metal heat treatment state 
/ 
失效零件见图：The failed part is shown in figure 1.  
 
Ⅱ. 结论与建议 Conclusions and suggestions 
结论： 1 失效件密封圈受到异常扭转力导致撕裂。  
2 失效件材料硬度和材料定性满足标准对材料供货态要求。 
Conclusions: 1. The sealing ring was torn by an abnormal torsion force. 
2. The material hardness and identification results of the failure part meet the requirements of the 
as-received condition. 
 
建议： 1 确保零件装卸、使用不受异常外力。 
       2 确保密封圈表面平整光滑,无损伤。        
Suggestions:  1. Make sure the sealing ring is free from abnormal external force. 
             2. Make sure the surface of the sealing ring is smooth, and has no damage.  
 
 
 
分发: 
Distribution 
QA:徐伟 
检验者Author 
何伟 
He Wei 
审核Auditor 
吴文安 
Wu Wenan 
批准Approver 
 
日期Date 
2014-12-18 
日期Date 
2014-12-19 
日期Date 
2014-12-19 
 
 


 
上海汽车中心实验室 
SAIC Center Lab 
中国·上海·嘉定区安研路201 号 
邮编. 201804 
No 201 Anyan road, Jiading, Shanghai China 
Post code 201804 
报告编号 
Report number 
 
SCL-S-14-0339M 
委托者: ：QA:徐伟 
Request person, dept： 
送样日期:  2014-11-25 
Request date:  
报告日期:  2014-12-18 
Report date：  
第2 页共4 页 
 
 
图1. 失效零件 
Figure 1. The failed part 
 
III. 测试结果 Test Results  
 
1 材料评价Material Evaluation 
  序号 
No. 
试验项目 
Test item 
额定Requirement 
试验结果 
Test result 
评价 Evaluation 
合格 
qualified 
不合格 
unqualified 
机油尺密封圈-失效件                 
Dipstick Sealing Ring-The Failure Part   
1 
IRHD 硬度 
IRHD Hardness 
ISO 7619-2 
供货态要求 
as-received condition 
requirement 
60±5 
55 
/ 
/ 
2 
材料定性 
Materials Identification 
GC-MS 
FKM 
FKM 
× 
 
机油尺密封圈-新件                
Dipstick Sealing Ring-The New Part   
1 
IRHD 硬度 
IRHD Hardness 
ISO 7619-2 
供货态 
as-received condition 
60±5 
56 
× 
 
2 
材料定性 
Materials Identification 
GC-MS 
FKM 
FKM 
× 
 
失效件材料硬度和材料定性满足标准对材料供货态要求。  
The material hardness and identification results of the failure part can meet the requirements of the 
as-received condition. 
 
 
 
 
 
 
 
 
 
 
 
 
 
The failed part 


 
上海汽车中心实验室 
SAIC Center Lab 
中国·上海·嘉定区安研路201 号 
邮编. 201804 
No 201 Anyan road, Jiading, Shanghai China 
Post code 201804 
报告编号 
Report number 
 
SCL-S-14-0339M 
委托者: ：QA:徐伟 
Request person, dept： 
送样日期:  2014-11-25 
Request date:  
报告日期:  2014-12-18 
Report date：  
第3 页共4 页 
 
2 表面分析 Surface Analysis 
机油尺密封圈两侧表面均有划伤痕迹，如图2 所示。 
The surfaces of both sides of the failure part have scratch marks as shown in figure 2. 
图2.划伤痕迹 
Figure 2. The scratch marks 
机油尺密封圈的外侧划伤可能是装卸机油尺过程中造成。 
The scratch marks in the outer of the ‘O’ ring maybe be caused during the dip stick handling.   
 
3 断口分析 Fracture Analysis 
观察密封圈的断口，如图3。 
Observe the fracture surface of the sealing ring in the figure 3. 
 
 
图3.整体断口 
Figure 3. The fractures of the failed part 
两个断口的表面均不平整，且断面最高点在同一侧，说明受力方向一致。 
The surfaces of the fractures are not flat, and the highest points on both fracture srufaces are on the same 
side of the failed sealing ring, which indicates the sealing ring was pressed in the same direction.  
根据HET 路试发现机油尺漏油时拍摄的密封圈失效照片，图1 中左侧图片，可知断面最高点处于密封圈安
装状态的上侧。 
The photograph of the dipstick in the figure 1 that taken during the HET test in Spain shows that the highest 
points on the fracture surfaces are on the upper side of the sealing ring while in installation status. 
 
 
 
 
 
 
 
 
One side 
The other side 
Scratch marks 
Scratch marks 
The highest point on the fracture surface 
The highest point on the fracture surface 
① 
② 
① 
② 


 
上海汽车中心实验室 
SAIC Center Lab 
中国·上海·嘉定区安研路201 号 
邮编. 201804 
No 201 Anyan road, Jiading, Shanghai China 
Post code 201804 
报告编号 
Report number 
 
SCL-S-14-0339M 
委托者: ：QA:徐伟 
Request person, dept： 
送样日期:  2014-11-25 
Request date:  
报告日期:  2014-12-18 
Report date：  
第4 页共4 页 
 
观察断口的放大图片，如图4。 
Observe the fracture surfaces using microscope in the figure 4. 
 
图4.断口放大 
Figure4. The magnified picture of the fracture surface  
结合图3 中右侧图片，可以看出两个断口不平整，整体都呈现螺旋上升，表明密封圈受到异常扭转力产生撕
裂。 
 
The figure 3 and figure 4 show that the fracture surfaces are in spiral shapes, which indicates that the 
sealing ring was torn by an abnormal torsion force. 
 
 
End 
② 
① 
Starting point 
Starting point 
Tear direction 
Tear direction

File: 材料工程师/SCL-S-14-0341M-IP23-支撑保持夹子-龚伟.pdf.md
# SCL-S-14-0341M-IP23-支撑保持夹子-龚伟.pdf

 
上海汽车中心实验室
(SAIC Center Lab) 
中国·上海·嘉定区安研路201 号 
邮编. 201804 
No. 201 Anyan Road, Jiading District,  
Shanghai, China. 
Post code :200433 
报告编号：Report number 
SCL-S-14-0341M 
委托者Requestor：Jongkol Dondee 
送样日期Deliver date：2014.11.26 
报告日期Report date：2014.11.28 
第 1 页 共 4 页 
Page 1 of 4  
 
零件号 
Part number 
10000568 
零件名称 
Part name 
支撑保持夹子 
Clip Locking Rear Seat 
图纸日期 
Drawing date  
2010.04.06 
零件生产日期 
Production date 
/ 
供货商 
Supplier 
上海埃姆哈特 
Shanghai Amhart 
车型/项目 
Car type/project 
IP23 
 
   阶段性报告  Stage report        结论性报告 Conclusion report           测试报告 Test report 
Ⅰ.任务描述 Task description 
实验室受委托对支撑保持夹子进行失效原因分析，失效零件具体信息如下： 
As requested, QA lab has analyzed the invalid cause of clip locking rear seat, and the information of invalid part is 
shown as following： 
零件信息：Part information 
零件名称 
Part name 
支撑保持夹子 
Clip Locking Rear Seat 
制造日期 
Production date 
/ 
VIN 码 
VIN number 
MMLW26G31ET010233 
销售日期 
Sale date 
/ 
车辆里程数 
Car mileage 
1132 km 
销售商 
Sale agent 
/ 
失效模式描述 
Invalid situation 
description 
夹子断裂 
Clip fracture. 
原材料信息：Raw material information 
原材料及牌号 
Raw material 
and trademark 
POM 
T3010 
原材料厂商 
Raw material producer 
旭化成TENAC 
散件供应商 
Part supplier 
/ 
金属热处理状态 
Metal heat treatment state 
/ 
失效零件见图1：The invalid part is shown in Fig 1.  
Ⅱ. 结论与建议 Conclusions and suggestions 
结论： 1. 失效件受异常外力导致断裂。  
2. 零件材料符合技术要求。  
Conclusions:  1. The fracture of the part caused by abnormal external force.   
2. Material performance of part conformed to requirements.     
建议： 1.加强对零件的保护。 
Suggestions:  1. Improve the protection to the part.       
 
 
分发： 
Dispenser 
QA  Jongkol Dondee 
检验者： 
Identifier 
龚伟 
Gong Wei    
审核： 
Auditor 
 狄春峰 
Di Chunfeng 
批准： 
Approver 
 
日期： 
Date 
2014.11.28 
日期： 
Date 
2014.11.28 
日期： 
Date 
2014.12.07 


 
上海汽车中心实验室
(SAIC Center Lab) 
中国·上海·嘉定区安研路201 号 
邮编. 201804 
No. 201 Anyan Road, Jiading District,  
Shanghai, China. 
Post code :200433 
报告编号：Report number 
SCL-S-14-0341M 
委托者Requestor：Jongkol Dondee 
送样日期Deliver date：2014.11.26 
报告日期Report date：2014.11.28 
第 2 页 共 4 页 
Page 2 of 4  
 
    
 
图1 失效件 
Fig. 1 Failure Part 
 
III. 测试结果 Test Results  
序
号 
No. 
试验项目 
Test item 
额定值 
Requirement 
试验结果 
Test result 
评价 Evaluation 
第一次 
第二次 
合格 
qualified 
不合格 
unqualified 
I 
失效件 
 
 
1 
红外（GB/T6040-2002） 
Infrared Spectroscopy 
POM 
POM 
× 
 
2 
熔点（GB/T19466.3-2006） 
Melting point (℃) 
178±5 
178 
× 
 
3 
焓值（GB/T19466.3-2006） 
Enthalpy (J/g) 
/ 
163.6 
191.8 
 
 
II 
新件 
 
 
1 
红外（GB/T6040-2002） 
Infrared Spectroscopy 
POM 
POM 
× 
 
2 
熔点（GB/T19466.3-2006） 
Melting point (℃) 
178±5 
177 
× 
 
3 
焓值（GB/T19466.3-2006） 
Enthalpy (J/g) 
/ 
164.8 
192.3 
 
 
III 
粒料 
 
 
1 
红外（GB/T6040-2002） 
Infrared Spectroscopy 
POM 
POM 
× 
 


 
上海汽车中心实验室
(SAIC Center Lab) 
中国·上海·嘉定区安研路201 号 
邮编. 201804 
No. 201 Anyan Road, Jiading District,  
Shanghai, China. 
Post code :200433 
报告编号：Report number 
SCL-S-14-0341M 
委托者Requestor：Jongkol Dondee 
送样日期Deliver date：2014.11.26 
报告日期Report date：2014.11.28 
第 3 页 共 4 页 
Page 3 of 4  
 
序
号 
No. 
试验项目 
Test item 
额定值 
Requirement 
试验结果 
Test result 
评价 Evaluation 
第一次 
第二次 
合格 
qualified 
不合格 
unqualified 
2 
熔点（GB/T19466.3-2006） 
Melting point (℃) 
178±5 
177 
× 
 
3 
焓值（GB/T19466.3-2006） 
Enthalpy (J/g) 
/ 
157.8 
188.6 
 
 
小结：零件材料符合技术要求。 
 
 
 
 
 
 
 
 
 
 
 
 
 
 
 
 
 
 
 
 
 
 


 
上海汽车中心实验室
(SAIC Center Lab) 
中国·上海·嘉定区安研路201 号 
邮编. 201804 
No. 201 Anyan Road, Jiading District,  
Shanghai, China. 
Post code :200433 
报告编号：Report number 
SCL-S-14-0341M 
委托者Requestor：Jongkol Dondee 
送样日期Deliver date：2014.11.26 
报告日期Report date：2014.11.28 
第 4 页 共 4 页 
Page 4 of 4  
 
Ⅳ. 宏观分析 Macroscopic observation 
失效件断裂处状态如图2 所示，主体部分断口无银纹，无明显受力痕迹。碎片部分中间已变形，
有一道银纹，周围有受力的痕迹，推断是受外力导致的。 
  
图2 失效件 
Fig. 2 Failure Part 
 
根据失效件情况进行模拟，如图3所示。新件发生了与失效件类似的断裂 
 
 
图3 新件 
Fig. 3 New Parts

File: 材料工程师/SCL-S-14-0342M-AP13-行李箱侧饰板卡扣-龚伟.pdf.md
# SCL-S-14-0342M-AP13-行李箱侧饰板卡扣-龚伟.pdf

 
上海汽车中心实验室
(SAIC Center Lab) 
中国·上海·嘉定区安研路201 号 
邮编. 201804 
No. 201 Anyan Road, Jiading District,  
Shanghai, China. 
Post code :200433 
报告编号：Report number 
SCL-S-14-0342M 
委托者Requestor：曹晓俊 
送样日期Deliver date：2014.11.26 
报告日期Report date：2014.12.01 
第 1 页 共 4 页 
Page 1 of 4  
 
零件号 
Part number 
10092029 
零件名称 
Part name 
行李箱侧饰板 
Panel ASM-R/CMPT SI TR 
图纸日期 
Drawing date  
2014.02.21 
零件生产日期 
Production date 
/ 
供货商 
Supplier 
昆山隆昌 
Kunshan Longchang 
车型/项目 
Car type/project 
AP13 
 
   阶段性报告  Stage report        结论性报告 Conclusion report           测试报告 Test report 
Ⅰ.任务描述 Task description 
实验室受委托对行李箱侧饰板进行失效原因分析，失效零件具体信息如下： 
As requested, QA lab has analyzed the invalid cause of panel ASM-R/CMPT SI TR, and the information of invalid 
part is shown as following： 
零件信息：Part information 
零件名称 
Part name 
行李箱侧饰板 
Panel ASM-R/CMPT SI TR 
制造日期 
Production date 
/ 
VIN 码 
VIN number 
 
销售日期 
Sale date 
/ 
车辆里程数 
Car mileage 
0 km 
销售商 
Sale agent 
/ 
失效模式描述 
Invalid situation 
description 
卡扣断裂 
Clip fracture. 
原材料信息：Raw material information 
原材料及牌号 
Raw material 
and trademark 
POM 
M90-44 
原材料厂商 
Raw material producer 
宝理 
散件供应商 
Part supplier 
/ 
金属热处理状态 
Metal heat treatment state 
/ 
失效零件见图1：The invalid part is shown in Fig 1.  
Ⅱ. 结论与建议 Conclusions and suggestions 
结论： 1. 零件材料不符合技术要求。  
2. 失效件受异常外力导致断裂。        3. 零件注塑工艺不佳。  
Conclusions:  1. Material performance of part didn’t conform to requirements.   
2. The fracture of the part caused by abnormal external force.  
3. The molding progress was poor.    
建议： 1.责令供应商对材料问题做出解释并整改。 
2.供应商改善注塑工艺。 
Suggestions:  1. Let the supplier explain and rectify the material problems. 
            2. Supplier improves the molding progress. 
分发： 
Dispenser 
QA  曹晓俊 
检验者： 
Identifier 
龚伟 
Gong Wei    
审核： 
Auditor 
狄春峰 
Di Chunfeng 
批准： 
Approver 
 
日期： 
Date 
2014.12.01 
日期： 
Date 
2014.12.01 
日期： 
Date 
2014.12.01 


 
上海汽车中心实验室
(SAIC Center Lab) 
中国·上海·嘉定区安研路201 号 
邮编. 201804 
No. 201 Anyan Road, Jiading District,  
Shanghai, China. 
Post code :200433 
报告编号：Report number 
SCL-S-14-0342M 
委托者Requestor：曹晓俊 
送样日期Deliver date：2014.11.26 
报告日期Report date：2014.12.01 
第 2 页 共 4 页 
Page 2 of 4  
 
    
 
图1 失效件 
Fig. 1 Failure Part 
 
III. 测试结果 Test Results  
序
号 
No. 
试验项目 
Test item 
额定值 
Requirement 
试验结果 
Test result 
评价 Evaluation 
第一次 
第二次 
合格 
qualified 
不合格 
unqualified 
I 
失效件 
 
 
1 
红外（GB/T6040-2002） 
Infrared Spectroscopy 
POM 
PA6/PP/PE 
 
× 
2 
熔点（GB/T19466.3-2006） 
Melting point (℃) 
165±5 
214(PA6) 
 
× 
3 
焓值（GB/T19466.3-2006） 
Enthalpy (J/g) 
/ 
47.9(PA6) 49.7(PA6) 
 
 
II 
新件 
 
 
1 
红外（GB/T6040-2002） 
Infrared Spectroscopy 
POM 
PA6 
 
× 
2 
熔点（GB/T19466.3-2006） 
Melting point (℃) 
165±5 
218 
 
× 
3 
焓值（GB/T19466.3-2006） 
Enthalpy (J/g) 
/ 
51.5 
68.3 
 
 
III 
粒料 
 
 
1 
红外（GB/T6040-2002） 
Infrared Spectroscopy 
POM 
PA6 
 
× 


 
上海汽车中心实验室
(SAIC Center Lab) 
中国·上海·嘉定区安研路201 号 
邮编. 201804 
No. 201 Anyan Road, Jiading District,  
Shanghai, China. 
Post code :200433 
报告编号：Report number 
SCL-S-14-0342M 
委托者Requestor：曹晓俊 
送样日期Deliver date：2014.11.26 
报告日期Report date：2014.12.01 
第 3 页 共 4 页 
Page 3 of 4  
 
序
号 
No. 
试验项目 
Test item 
额定值 
Requirement 
试验结果 
Test result 
评价 Evaluation 
第一次 
第二次 
合格 
qualified 
不合格 
unqualified 
2 
熔点（GB/T19466.3-2006） 
Melting point (℃) 
165±5 
216 
 
× 
3 
焓值（GB/T19466.3-2006） 
Enthalpy (J/g) 
/ 
53.6 
67.5 
 
 
小结：零件材料不符合技术要求。 
 
 
 
Ⅳ. 宏观分析 Macroscopic observation 
失效件断裂处状态如图2 所示，断口无银纹，是受外力导致的脆断。从断口纹路可以确认，断
裂方向自上向下。 
 
图2 失效件 
Fig. 2 Failure Part 
 
 
 
 
 
 
 
 


 
上海汽车中心实验室
(SAIC Center Lab) 
中国·上海·嘉定区安研路201 号 
邮编. 201804 
No. 201 Anyan Road, Jiading District,  
Shanghai, China. 
Post code :200433 
报告编号：Report number 
SCL-S-14-0342M 
委托者Requestor：曹晓俊 
送样日期Deliver date：2014.11.26 
报告日期Report date：2014.12.01 
第 4 页 共 4 页 
Page 4 of 4  
 
评估选用PA6材料对零件受力断裂的影响，测试PA6材料零件和POM材料零件分别受与失效件同
一方向力时的断裂力值，如图3所示。PA6材料零件在最小约28N时发生断裂；POM材料零件在最小约
15N时发生。PA6材料断裂力值明显高于POM材料，此零件断裂的主要原因非误用PA6材料。 
 
图3 受力分析 
Fig. 3 Force Analyze 
 
经检查，部分测试后断口存在注塑孔洞问题，供应商需改善注塑工艺。 
  
图4 注塑孔洞 
Fig. 4 Injection Hole

File: 材料工程师/SCL-S-14-0343M-AP13-行李箱盖扭转弹簧-白云岭.pdf.md
# SCL-S-14-0343M-AP13-行李箱盖扭转弹簧-白云岭.pdf

 
上海汽车中心实验室 
SAIC Center Lab 
中国·上海·嘉定区安研路201 号 
邮编: 201804 
No 201 Anyan road, Jiading, Shanghai ,China 
Post code: 201804 
报告编号 
Report number 
 
SCL-S-14-0343M 
委托者:  SQE  钱卫明 
Request person, dept： 
委托编号:  /  
Request number: 
送样日期:  2014.11.26 
Request date:  
报告日期:  2014.12.12 
Report date：第 1 页 共 7 页 
 
SMPV-0.2.3-002-QA -F01 
零件号Part number 
10095879/10095880 
 零件名称 
Part name 
行李箱盖扭杆弹簧 
TORSION BAR-TRKLD 
图纸日期Drawing date 
/ 
零件生产日期Part production date 
/ 
 供货商 
Supplier 
上海中顺弹性件有限公司 
Shanghai Zhongshun 
车型/项目Car type/project 
AP13 
DVP 材料大纲签署日期DVP material test plan date 
/ 
阶段性报告  Stage report                结论性报告 Conclusion report 
 
Ⅰ.任务描述 Task description 
实验室受委托对行李箱盖扭杆弹簧进行失效原因分析，失效零件具体信息如下： 
As requested, SCL has analyzed the failure of TORSION BAR-TRKLD. The information of the failed part is as 
following： 
零件信息：Part information 
零件名称 
Part name 
行李箱盖扭杆弹簧 
TORSION BAR-TRKLD 
制造日期 
Production date 
/ 
VIN/车/发动机号码
car/engine no 
/ 
失效日期 
Incident date 
/ 
车辆里程数/测试寿命 
Car mileage/Test life 
0  km     
失效地点 
Location 
/ 
失效模式描述 
Failure circumstance description 
南京总装，装配断裂,共发现3 件。 
原材料信息：Raw material information 
原材料及牌号 
Raw material specification 
55CrSi 
原材料厂商 
Raw material producer 
/ 
散件供应商 
Component supplier 
/ 
金属热处理状态 
Metal heat treatment state 
淬火+回火 
失效零件见图1：The failed part is shown in figure 1.  
 
Ⅱ. 结论与建议 Conclusions and suggestions 
结论Conclusions： 
1、 失效件是由于存在原始裂纹而造成的断裂，原始裂纹产生于电泳漆之前。 
The failure is due to the presence of cracks caused by the original, the original cracks before electrophoretic paint. 
2、失效件的材料性能未见异常。 
The material properties of the part were nomal.  
建议Suggestions： 
1、 停用、隔离此批零件。 
Isolated and stop this batch parts. 
2、 建议加强过程质量控制(包括原材料)。 
Strengthen control process quality (including raw materials). 
 
 
分发： 
Distribution 
SQE  钱卫明 
检验者Author 
白云岭   
Bai Yunling 
审核Auditor 
邵百明 
Shaobaiming 
批准Approver 
 
 
日期Date 
2014.12.12 
日期Date 
2014.12.12 
日期Date 
2014.12.12 


 
上海汽车中心实验室 
SAIC Center Lab 
中国·上海·嘉定区安研路201 号 
邮编: 201804 
No 201 Anyan road, Jiading, Shanghai ,China 
Post code: 201804 
报告编号 
Report number 
 
SCL-S-14-0343M 
委托者:  SQE  钱卫明 
Request person, dept： 
委托编号:  /  
Request number: 
送样日期:  2014.11.26 
Request date:  
报告日期:  2014.12.12 
Report date：第 2 页 共 7 页 
 
SMPV-0.2.3-002-QA -F01 
III. 测试结果 Test Results  
一、 宏观观察： 
1、 收到委托者提供的失效件实物形貌，见图1。 
2、 失效件的主要生产制造过程：原产料      落料     成型     回火     表面处理（电泳漆） 
 
   
 
图1 失效件实物形貌 
 


 
上海汽车中心实验室 
SAIC Center Lab 
中国·上海·嘉定区安研路201 号 
邮编: 201804 
No 201 Anyan road, Jiading, Shanghai ,China 
Post code: 201804 
报告编号 
Report number 
 
SCL-S-14-0343M 
委托者:  SQE  钱卫明 
Request person, dept： 
委托编号:  /  
Request number: 
送样日期:  2014.11.26 
Request date:  
报告日期:  2014.12.12 
Report date：第 3 页 共 7 页 
 
SMPV-0.2.3-002-QA -F01 
3、 断口观察： 
（1） 宏观观察，断口约95%截面存在暗红色的铁锈，且约10%在断口表面发现电泳漆的痕迹，说明该失
效件存在陈旧的裂纹，见图2。 
（2） 微观观察，将断口清理、清洗，使用扫描电镜观察断口，未发现沿晶微观形貌，见图3。 
 
 
 
  
 
 
 
 
 
 
 
 
 
 
 
 
表面发现电
泳漆痕迹 
图2 断口宏观观察 
图3 断口微观观察   SEM 


 
上海汽车中心实验室 
SAIC Center Lab 
中国·上海·嘉定区安研路201 号 
邮编: 201804 
No 201 Anyan road, Jiading, Shanghai ,China 
Post code: 201804 
报告编号 
Report number 
 
SCL-S-14-0343M 
委托者:  SQE  钱卫明 
Request person, dept： 
委托编号:  /  
Request number: 
送样日期:  2014.11.26 
Request date:  
报告日期:  2014.12.12 
Report date：第 4 页 共 7 页 
 
SMPV-0.2.3-002-QA -F01 
（3） 将断口纵向剖切取样（取样位置示意图见图4a）后研磨制样。使用光学显微镜观察，在失效件断口附近
的弯折内R 处发现与断口平行的裂纹，见图4b、4c、4d、4e；该处的裂纹均无氧化脱碳，见图4f；断口
处也未发现氧化脱碳现象，见图4g。抽取同批次的零件，相同位置的弯折内R 处未发现裂纹缺陷，见图
4h。 
 
 
 
 
 
 
 
 
 
 
 
断口面 
弯折内
R 表面 
4a 
4f 
4e 
4d 
4c 
4b 


 
上海汽车中心实验室 
SAIC Center Lab 
中国·上海·嘉定区安研路201 号 
邮编: 201804 
No 201 Anyan road, Jiading, Shanghai ,China 
Post code: 201804 
报告编号 
Report number 
 
SCL-S-14-0343M 
委托者:  SQE  钱卫明 
Request person, dept： 
委托编号:  /  
Request number: 
送样日期:  2014.11.26 
Request date:  
报告日期:  2014.12.12 
Report date：第 5 页 共 7 页 
 
SMPV-0.2.3-002-QA -F01 
 
 
图4 断口金相观察 
二、 理化分析： 
对断裂件、同批次新零件、半成品件（成型后回火前）、AP11 件进行材料性能测试分析，详细结果见下表。 
序号 
No. 
试验项目 
Test item 
额定值 
Requirement 
试验结果 
Test result 
评价 Evaluation 
合格 
qualified 
不合格 
unqualified 
1 
失效件 
 
 
 
 
1.1 
化学成分/55CrSi 
GB/T18983-2003 
 
 
 
 
C 
0.50~0.60 
0.61    1 
X 
 
 
S 
1.20~1.60 
1.41 
X 
 
 
Mn 
0.50~0.90 
0.82 
X 
 
 
P 
≤0.025 
0.019 
X 
 
 
S 
≤0.025 
0.023 
X 
 
 
Cr 
0.50~0.80 
0.74 
X 
 
1.2 
芯部硬度/HV 
/ 
493、487、483 
/ 
 
1.3 
表面脱碳层深度 
≤0.063mm 
0  （图5） 
X 
 
1.4 
非金属夹杂物 
/ 
（图6） 
/ 
 
1.5 
金相组织 
回火索氏体 
回火索氏体（图7） 
X 
 
2 
同批次新零件 
 
 
 
 
2.1 
芯部硬度/HV 
/ 
502、512、497 
/ 
 
2.2 
表面脱碳层深度 
≤0.063mm 
0  （图8） 
X 
 
2.3 
非金属夹杂物 
/ 
（图9） 
/ 
 
2.4 
金相组织 
回火索氏体 
回火索氏体（图10） 
X 
 
3 
半成品件 
 
 
 
 
3.1 
芯部硬度/HV 
/ 
496、489、487 
/ 
 
4 
AP11 成品件 
 
 
 
 
4.1 
芯部硬度/HV 
/ 
493、497、488 
/ 
 
4.2 
表面脱碳层深度 
≤0.063mm 
0  （图11） 
X 
 
4.3 
非金属夹杂物 
/ 
（图12） 
/ 
 
4.4 
金相组织 
回火索氏体 
回火索氏体（图13） 
X 
 
5 
原材料的抗拉强度 
1710-1860MPa 
1758、1741、1737 
X 
 
6 
原材料的断面收缩率 
≥40% 
54、53、53 
X 
 
1）符合GB/T222 技术要求。 
4g
4h


 
上海汽车中心实验室 
SAIC Center Lab 
中国·上海·嘉定区安研路201 号 
邮编: 201804 
No 201 Anyan road, Jiading, Shanghai ,China 
Post code: 201804 
报告编号 
Report number 
 
SCL-S-14-0343M 
委托者:  SQE  钱卫明 
Request person, dept： 
委托编号:  /  
Request number: 
送样日期:  2014.11.26 
Request date:  
报告日期:  2014.12.12 
Report date：第 6 页 共 7 页 
 
SMPV-0.2.3-002-QA -F01 
 
 
 
图5 失效件表面脱碳 100X                  图6 失效件非金属夹杂物  100X 
 
 
图7 失效件金相组织   500X                   图8 同批次新零件表面脱碳 100X 
 
 
图9 同批次新零件非金属夹杂物  100X           图10 同批次新零件金相组织   500X 


 
上海汽车中心实验室 
SAIC Center Lab 
中国·上海·嘉定区安研路201 号 
邮编: 201804 
No 201 Anyan road, Jiading, Shanghai ,China 
Post code: 201804 
报告编号 
Report number 
 
SCL-S-14-0343M 
委托者:  SQE  钱卫明 
Request person, dept： 
委托编号:  /  
Request number: 
送样日期:  2014.11.26 
Request date:  
报告日期:  2014.12.12 
Report date：第 7 页 共 7 页 
 
SMPV-0.2.3-002-QA -F01 
 
 
图11   AP11 成品表面脱碳 100X                图12  AP11 成品非金属夹杂物  100X 
 
图13   AP11 成品金相组织   500X

File: 材料工程师/SCL-S-14-0344M-AP11-前排气管总成-朱玲斌.pdf.md
# SCL-S-14-0344M-AP11-前排气管总成-朱玲斌.pdf

 
上海汽车中心实验室 
SAIC Center Lab 
中国·上海·嘉定区安研路201 号 
邮编： 201804 
No 201 Anyan road, Jiading, Shanghai China 
Post code: 201804 
报告编号 
Report number 
 
SCL-S-14-0344M 
委托者: 质保部  黄海钧 
Request person, dept： 
委托编号:  /  
Request number: 
送样日期:  2014.11.26 
Request date:  
报告日期:  2014.11.28 
Report date：  
第1页共8页 
 
SMPV-0.2.3-002-QA -F01 
零件号Part number 
10078824 
零件名称 
Part name 
前排气管总成 
Front exhaust pipe ASSY 
图纸日期Drawing date 
2011-05-25 
零件生产日期Part production date 
/ 
供货商 
Supplier 
天纳克 
车型/项目Car type/project 
AP11 
DVP 材料大纲签署日期DVP material test plan date 
/ 
阶段性报告 Interim report                结论性报告 Conclusion report          
 
Ⅰ.任务描述 Task description 
实验室受委托对前排气管焊接支架进行失效原因分析，失效零件具体信息如下： 
As requested, SCL has analyzed the welding bracket of the front exhaust pipe ASSY. The information of the failed part is 
as following： 
零件信息：Part information 
零件名称 
Part name 
焊接支架 
Welding bracket 
车制造日期 
Vehicle production date 
2014-02-27 
VIN 码 
VIN 
LSJA16E32EG035000 
销售日期 
Sale date 
/ 
车辆里程数 
Car mileage 
3581km 
维修站名称 
Sale agent 
芜湖易和 
失效模式描述 
Failure circumstance  
AP11 前排气管焊接支架脱落。 
The welding bracket of the AP11 front exhaust pipe falling. 
原材料信息：Raw material information 
原材料及牌号 
Raw material specification 
/ 
原材料厂商 
Raw material producer 
/ 
散件供应商 
Component supplier 
/ 
金属热处理状态 
Metal heat treatment state 
/ 
失效零件见图1：The failed part is shown in figure 1 
 
Ⅱ. 结论与建议 Conclusions and Suggestions 
 
结论Conclusions： 
（1） 焊丝使用错误导致焊接支架出现开裂。Using the wrong wire cause the welding bracket cracking. 
 
建议Suggestions： 
（1） 评估焊丝使用错误的风险。Assessment the risk of using the wrong wire. 
（2） 加强焊接过程管理。To strengthen the management of welding process. 
 
 
 
 
 
 
分发: 
Distribution 
质保部 黄海钧 
检验者Author 
朱玲斌 
Zhu Lingbin 
审核Auditor 
邵百明 
Shao Baiming 
批准Approver 
 
日期Date 
2014.11.28 
日期Date 
2014.11.28 
日期Date 
2014.11.28 


 
上海汽车中心实验室 
SAIC Center Lab 
中国·上海·嘉定区安研路201 号 
邮编： 201804 
No 201 Anyan road, Jiading, Shanghai China 
Post code: 201804 
报告编号 
Report number 
 
SCL-S-14-0344M 
委托者: 质保部  黄海钧 
Request person, dept： 
委托编号:  /  
Request number: 
送样日期:  2014.11.26 
Request date:  
报告日期:  2014.11.28 
Report date：  
第2页共8页 
 
SMPV-0.2.3-002-QA -F01 
III. 调查结果 Investigation Results  
售后AP11 车辆的前排气管焊接支架在焊接部位发生脱落，此时车辆行驶里程3581km。 
据了解，该支架采用氩气和氧气混合气体保护焊，焊接方式为手工焊接，焊料为ER308LSi。送至实验室
失效件如图1 所示，由图可知： 
 开裂发生在焊缝位置； 
 排气管和支架上无撞击等异常痕迹。 
图1  失效件形貌 
 
断口分析  Fracture Analysis 
图2a 为焊缝断口低倍宏观形貌，2b~2d 为SEM 形貌，图3 为断口金相形貌，由图可知； 
 
焊缝的断口为焊缝中心结晶裂纹，属于热裂纹的一种； 
 
整个断口形貌均为粗大的柱状晶+粗晶粒（图2b，2c），局部位置柱状晶已经开裂（图2c），有可见的
沿晶及穿晶裂纹（图2d）； 
 
断口金相显示整个焊缝有很多且明显的裂纹。 
a   低倍宏观形貌  
SEM 分析区域 
金相位置 


 
上海汽车中心实验室 
SAIC Center Lab 
中国·上海·嘉定区安研路201 号 
邮编： 201804 
No 201 Anyan road, Jiading, Shanghai China 
Post code: 201804 
报告编号 
Report number 
 
SCL-S-14-0344M 
委托者: 质保部  黄海钧 
Request person, dept： 
委托编号:  /  
Request number: 
送样日期:  2014.11.26 
Request date:  
报告日期:  2014.11.28 
Report date：  
第3页共8页 
 
SMPV-0.2.3-002-QA -F01 
b   SEM 形貌 
c   开裂的柱状晶 
d   沿晶形貌+裂纹 
图2  断口形貌 
图3  断口金相形貌 
 
 
位置2 
位置1 


 
上海汽车中心实验室 
SAIC Center Lab 
中国·上海·嘉定区安研路201 号 
邮编： 201804 
No 201 Anyan road, Jiading, Shanghai China 
Post code: 201804 
报告编号 
Report number 
 
SCL-S-14-0344M 
委托者: 质保部  黄海钧 
Request person, dept： 
委托编号:  /  
Request number: 
送样日期:  2014.11.26 
Request date:  
报告日期:  2014.11.28 
Report date：  
第4页共8页 
 
SMPV-0.2.3-002-QA -F01 
能谱分析  EDX Analysis 
     图4~图7 为对断口不同区域进行的能谱测试，对比可知： 
 焊缝基本不含Ni，其中P,S 含量也很少。 
 
 
 
 
 
2
4
6
8
10
keV
0
5
10
15
20
25
30
 cps/eV
 Fe 
 Fe 
 O 
 Cr 
 Cr 
C 
 S 
 Si 
 Al 
 Ca 
Ca 
 P 
目标 3866 
日期：11/27/2014 10:36:03 AM 
高压：25.0kV 脉冲：17.79kcps 
 
El AN  Series  unn. C norm. C Atom. C Error (1 Sigma) 
               [wt.%]  [wt.%]  [at.%]          [wt.%] 
----------------------------------------------------- 
Fe 26 K-series  64.46   60.14   33.88            1.69 
O  8  K-series  23.32   21.76   42.79            3.13 
Cr 24 K-series  11.67   10.89    6.59            0.34 
C  6  K-series   6.28    5.86   15.34            1.38 
Si 14 K-series   0.48    0.45    0.50            0.05 
S  16 K-series   0.48    0.45    0.44            0.05 
Al 13 K-series   0.31    0.29    0.34            0.05 
Ca 20 K-series   0.18    0.17    0.13            0.04 
P  15 K-series   0.00    0.00    0.00            0.00 
----------------------------------------------------- 
        Total: 107.17  100.00  100.00 
图4  能谱测试结果1 
 
5776日期：11/27/2014 10:35:40 AM图像尺寸：1024 x 
768放大倍率：80X高压：25.0kV 


 
上海汽车中心实验室 
SAIC Center Lab 
中国·上海·嘉定区安研路201 号 
邮编： 201804 
No 201 Anyan road, Jiading, Shanghai China 
Post code: 201804 
报告编号 
Report number 
 
SCL-S-14-0344M 
委托者: 质保部  黄海钧 
Request person, dept： 
委托编号:  /  
Request number: 
送样日期:  2014.11.26 
Request date:  
报告日期:  2014.11.28 
Report date：  
第5页共8页 
 
SMPV-0.2.3-002-QA -F01 
 
 
 
 
 
2
4
6
8
10
keV
0
5
10
15
20
25
 cps/eV
 Fe 
 Fe 
 O 
 Cr 
 Cr 
C 
 S 
 Si 
 Al 
 Ca 
Ca 
 P 
 
 
目标 3865 
日期：11/27/2014 10:34:02 AM 
高压：25.0kV 脉冲：13.64kcps 
 
El AN  Series  unn. C norm. C Atom. C Error (1 Sigma) 
               [wt.%]  [wt.%]  [at.%]          [wt.%] 
----------------------------------------------------- 
Fe 26 K-series  63.05   56.46   29.18            1.65 
O  8  K-series  33.30   29.81   53.79            4.25 
Cr 24 K-series   8.46    7.57    4.20            0.26 
C  6  K-series   5.35    4.79   11.52            1.23 
S  16 K-series   0.59    0.53    0.48            0.05 
Si 14 K-series   0.43    0.38    0.39            0.05 
Al 13 K-series   0.34    0.31    0.33            0.05 
Ca 20 K-series   0.15    0.14    0.10            0.03 
P  15 K-series   0.00    0.00    0.00            0.00 
----------------------------------------------------- 
        Total: 111.68  100.00  100.00 
图5  能谱测试结果2 
 
 
 
5775日期：11/27/2014 10:33:52 AM图像尺寸：1024 x 
768放大倍率：80X高压：25.0kV 


 
上海汽车中心实验室 
SAIC Center Lab 
中国·上海·嘉定区安研路201 号 
邮编： 201804 
No 201 Anyan road, Jiading, Shanghai China 
Post code: 201804 
报告编号 
Report number 
 
SCL-S-14-0344M 
委托者: 质保部  黄海钧 
Request person, dept： 
委托编号:  /  
Request number: 
送样日期:  2014.11.26 
Request date:  
报告日期:  2014.11.28 
Report date：  
第6页共8页 
 
SMPV-0.2.3-002-QA -F01 
 
 
 
 
 
2
4
6
8
10
keV
0
5
10
15
20
25
 cps/eV
 Fe 
 Fe 
 O 
 Cr 
 Cr 
C 
 S 
 Si 
 Al 
 Ca 
Ca 
 P 
 
目标 3865 
日期：11/27/2014 10:32:14 AM 
高压：25.0kV 脉冲：14.25kcps 
 
El AN  Series  unn. C norm. C Atom. C Error (1 Sigma) 
               [wt.%]  [wt.%]  [at.%]          [wt.%] 
----------------------------------------------------- 
Fe 26 K-series  65.06   61.24   34.56            1.70 
O  8  K-series  25.46   23.96   47.20            3.36 
Cr 24 K-series   9.68    9.11    5.52            0.29 
C  6  K-series   4.57    4.30   11.28            1.10 
S  16 K-series   0.62    0.58    0.57            0.05 
Si 14 K-series   0.43    0.40    0.45            0.05 
Al 13 K-series   0.27    0.25    0.29            0.05 
Ca 20 K-series   0.16    0.15    0.12            0.03 
P  15 K-series   0.00    0.00    0.00            0.00 
----------------------------------------------------- 
        Total: 106.25  100.00  100.00 
图6  能谱测试结果3 
 
 
 
 
 
5774日期：11/27/2014 10:31:58 AM图像尺寸：1024 x 768
大倍率：80X高压：25.0kV 


 
上海汽车中心实验室 
SAIC Center Lab 
中国·上海·嘉定区安研路201 号 
邮编： 201804 
No 201 Anyan road, Jiading, Shanghai China 
Post code: 201804 
报告编号 
Report number 
 
SCL-S-14-0344M 
委托者: 质保部  黄海钧 
Request person, dept： 
委托编号:  /  
Request number: 
送样日期:  2014.11.26 
Request date:  
报告日期:  2014.11.28 
Report date：  
第7页共8页 
 
SMPV-0.2.3-002-QA -F01 
 
 
 
 
 
2
4
6
8
10
keV
0
1
2
3
4
5
6
7
 cps/eV
 Fe 
 Fe 
 O 
 Cr 
 Cr 
C 
 Si 
 S 
 Al 
 Ca 
Ca 
 
 
目标 3864 
日期：11/27/2014 10:28:43 AM 
高压：25.0kV 脉冲：3.49kcps 
 
El AN  Series  unn. C norm. C Atom. C Error (1 Sigma) 
               [wt.%]  [wt.%]  [at.%]          [wt.%] 
----------------------------------------------------- 
Fe 26 K-series  69.98   66.02   40.79            1.83 
O  8  K-series  19.13   18.05   38.92            2.63 
Cr 24 K-series  11.00   10.38    6.89            0.32 
C  6  K-series   4.33    4.08   11.72            1.07 
S  16 K-series   0.60    0.57    0.61            0.06 
Si 14 K-series   0.41    0.39    0.47            0.05 
Al 13 K-series   0.39    0.37    0.48            0.06 
Ca 20 K-series   0.15    0.14    0.12            0.03 
----------------------------------------------------- 
        Total: 106.00  100.00  100.00 
图7  能谱测试结果4 
 
 
 
 
 
5773日期：11/27/2014 10:28:37 AM图像尺寸：1024 x 768
放大倍率：100X高压：25.0 


 
上海汽车中心实验室 
SAIC Center Lab 
中国·上海·嘉定区安研路201 号 
邮编： 201804 
No 201 Anyan road, Jiading, Shanghai China 
Post code: 201804 
报告编号 
Report number 
 
SCL-S-14-0344M 
委托者: 质保部  黄海钧 
Request person, dept： 
委托编号:  /  
Request number: 
送样日期:  2014.11.26 
Request date:  
报告日期:  2014.11.28 
Report date：  
第8页共8页 
 
SMPV-0.2.3-002-QA -F01 
综合分析    comprehensive analysis 
     根据供应商提供的焊丝质保书（图8），ER308LSi含有9%-11%的Ni，焊接后焊缝部位能谱测试应该能够检
测到Ni的存在，但是整个焊缝测试结果显示不含Ni。同时能谱测试结果显示P、S含量也很少，表明不会是由于
低熔点共晶体偏析导致的结晶裂纹。 
     综合以上判断，认为热裂纹是由于使用了不恰当的焊丝导致的。 
 
图8  焊丝质保书

File: 材料工程师/SCL-S-14-0345M-AS21-稳定杆总成-朱玲斌.pdf.md
# SCL-S-14-0345M-AS21-稳定杆总成-朱玲斌.pdf

 
上海汽车中心实验室 
SAIC Center Lab 
中国·上海·嘉定区安研路201 号 
邮编： 201804 
No 201 Anyan road, Jiading, Shanghai China 
Post code: 201804 
报告编号 
Report number 
 
SCL-S-14-0345M 
委托者: 底盘部  施宇峰 
Request person, dept： 
委托编号:  /  
Request number: 
送样日期:  2014.11.27 
Request date:  
报告日期:  2014.12.4 
Report date：  
第1页共6页 
 
SMPV-0.2.3-002-QA -F01 
零件号Part number 
10054353 
零件名称 
Part name 
后稳定杆总成 
BAR ASSY-ANTI ROLL REAR SUSPENSION 
图纸日期Drawing date 
2013-05-23 
零件生产日期Part production date 
/ 
供货商 
Supplier 
中弹 
车型/项目Car type/project 
AS21 
DVP 材料大纲签署日期DVP material test plan date 
/ 
阶段性报告 Interim report                结论性报告 Conclusion report          
 
Ⅰ.任务描述 Task description 
实验室受委托对后稳定杆总成进行失效原因分析，失效零件具体信息如下： 
As requested, SCL has analyzed the failure of the bar assy-anti roll rear suspension. The information of the failed part is 
as following： 
零件信息：Part information 
零件名称 
Part name 
后稳定杆总成 
BAR ASSY-ANTI ROLL REAR SUSPENSION 
车制造日期 
Vehicle production date 
/ 
VIN 码 
VIN 
/ 
销售日期 
Sale date 
/ 
车辆里程数 
Car mileage 
43687km 
维修站名称 
Sale agent 
/ 
失效模式描述 
Failure circumstance  
AS21 在广德进行GD 试验，车辆存在异响，检查发现后稳定杆和稳定杆连杆连接螺母
松动。 
AS21 GD test in Guangde, the car exists abnormal sound, checking found that the connect rod nut between the suspension bar and the 
suspension connection rod loose.. 
原材料信息：Raw material information 
原材料及牌号 
Raw material specification 
/ 
原材料厂商 
Raw material producer 
/ 
散件供应商 
Component supplier 
/ 
金属热处理状态 
Metal heat treatment state 
/ 
失效零件见图1：The failed part is shown in figure 1 
 
Ⅱ. 结论与建议 Conclusions and Suggestions 
 
结论Conclusions： 
（1） 稳定杆膜厚超差促进了连接螺栓发生松脱。The film thickness of suspension bar ultra poor promoted the 
connection bolt loosening. 
（2） 失效螺栓、螺母、稳定杆材料成分合格，硬度和组织正常。The component of failure bolt、nut and suspension 
bar are qualified, the hardness and microstructure are normal.  
 
建议Suggestions： 
（1） 加强零件生产的过程控制。To strengthen the control of parts production process forming process . 
（2） 校核连接螺栓的工作载荷。Check the connecting bolt working load. 
 
 
分发: 
Distribution 
底盘部  施宇峰 
检验者Author 
朱玲斌 
Zhu Lingbin 
审核Auditor 
邵百明 
Shao Baiming 
批准Approver 
 
日期Date 
2014.12.4 
日期Date 
2014.12.5 
日期Date 
2014.12.5 


 
上海汽车中心实验室 
SAIC Center Lab 
中国·上海·嘉定区安研路201 号 
邮编： 201804 
No 201 Anyan road, Jiading, Shanghai China 
Post code: 201804 
报告编号 
Report number 
 
SCL-S-14-0345M 
委托者: 底盘部  施宇峰 
Request person, dept： 
委托编号:  /  
Request number: 
送样日期:  2014.11.27 
Request date:  
报告日期:  2014.12.4 
Report date：  
第2页共6页 
 
SMPV-0.2.3-002-QA -F01 
III. 调查结果 Investigation Results  
AS21 在广德基地进行GD 试验，在车辆前后俯仰时，车辆后下方有异响，将车辆举起检查，发现后稳定
杆连杆连接螺母处松动，稳定杆能够在螺母内移动，造成异响。据了解，球销螺栓为8.8 级，螺母为10 级的锁
紧螺母，规定装配扭矩为45-55Nm，实际装配扭矩50Nm，扭矩枪自动打紧，正常装配后，螺栓露出4 个螺牙左
右，打色标。 
图1a 为稳定杆总成的装配形貌，图1b 为失效的稳定杆总成宏观形貌，图1c~1d 分别为两侧的螺栓及螺母
法兰面宏观形貌，图1e，1f 为螺母锁紧痕迹，由图可知： 
 失效一侧有螺牙不规则折断，靠近螺栓根部螺牙被明显磨损，对应螺母法兰面达克罗涂层基本被磨光（如
图1c），未失效一侧螺牙螺母无异常，拆卸时较困难； 
 螺母表面的锁紧痕迹（图1e，1f）表明，装配时螺母有过锁紧过程； 
 断裂的螺牙在螺栓的第4 到第5 牙位置（图2a），与对应螺母上痕迹（图2b）吻合，也符合正常装配
位置；螺栓螺牙的断裂是由于螺栓扭矩衰减后反复冲击导致断裂，断口锈蚀严重，无法做进一步分析。 
 
a   稳定杆总成模型 
b  失效稳定杆总成 
 
c  松脱一侧 
d  未松脱一侧 
 
e  失效一侧螺母锁紧痕迹 
f   未失效一侧螺母锁紧痕迹 
图1  失效件形貌 
 
 
松脱一侧 
螺牙断裂 


 
上海汽车中心实验室 
SAIC Center Lab 
中国·上海·嘉定区安研路201 号 
邮编： 201804 
No 201 Anyan road, Jiading, Shanghai China 
Post code: 201804 
报告编号 
Report number 
 
SCL-S-14-0345M 
委托者: 底盘部  施宇峰 
Request person, dept： 
委托编号:  /  
Request number: 
送样日期:  2014.11.27 
Request date:  
报告日期:  2014.12.4 
Report date：  
第3页共6页 
 
SMPV-0.2.3-002-QA -F01 
 
a  螺栓低倍形貌 
b  螺母低倍形貌 
图2   失效螺栓螺母低倍形貌 
膜厚测量 
设计对稳定杆连接端膜厚要求如图3a 所示，分别对失效一端和未失效一端的膜厚进行测量，结果显示： 
 
失效端外侧膜厚明显超出图纸要求； 
 
膜厚超差会导致稳定杆装车运行后装配扭矩快速衰减，从而产生松动。 
失效一端外侧膜厚（μm）： 
181，183，198 
失效一端内侧膜厚（μm）：
106， 107，112 
未失效一端外侧膜厚（μm）： 
94.3，94.4，95.1 
未失效一端外侧膜厚（μm）： 
100，104，123 
a  图纸对膜厚要求 
b  测量结果 
图3   膜厚规定及测量 
 
材料测试  Material Test Results 
分别对失效的螺栓、螺母及稳定杆材料进行检测，其结果如下： 
（1） 失效螺栓材料成分合格，硬度和组织正常； 
（2） 失效螺母材料成分合格，硬度和组织正常； 
（3） 稳定杆材料成分合格，硬度和组织正常。 
 
 
螺栓第4 牙残留痕迹 


 
上海汽车中心实验室 
SAIC Center Lab 
中国·上海·嘉定区安研路201 号 
邮编： 201804 
No 201 Anyan road, Jiading, Shanghai China 
Post code: 201804 
报告编号 
Report number 
 
SCL-S-14-0345M 
委托者: 底盘部  施宇峰 
Request person, dept： 
委托编号:  /  
Request number: 
送样日期:  2014.11.27 
Request date:  
报告日期:  2014.12.4 
Report date：  
第4页共6页 
 
SMPV-0.2.3-002-QA -F01 
表1  材料检测结果 
序号 
No. 
测试项目 
Test item 
额定值 
Requirement 
试验结果 
Test result 
评价 Evaluation 
合格 
OK 
不合格 
Not OK 
1 
失效螺栓 
 
 
1.1 
成分 
40Cr 
(GB/T 3077-1999) 
 
 
 
C 
0.37~0.44 
0.401 
× 
 
Si 
0.17~0.37 
0.207 
× 
 
Mn 
0.50~0.80 
0.787 
× 
 
Cr 
0.80~1.10 
0.974 
× 
 
P 
≤0.035 
0.013 
× 
 
S 
≤0.035 
0.0014 
× 
 
1.2 
芯部硬度 
HV,F≥98N：250~320 
HV10：309,302,309 
× 
 
1.3 
脱碳层深度 
≤0.015mm 
0（图4c 
 
 
1.4 
螺牙缺陷 
中径以下无缺陷 
无折叠（图4b） 
 
 
1.5 
组织 
/ 
回火索氏体（图4d） 
/ 
 
2 
失效螺母 
 
 
2.1 
成分 
SWRCH35K 
(Q/BQB 517-2009) 
 
 
 
C 
0.32~0.38 
0.378 
× 
 
Si 
0.10~0.35 
0.224 
× 
 
Mn 
0.60~0.90 
0.796 
× 
 
P 
≤0.030 
0.0072 
× 
 
S 
≤0.035 
＜0.00050 
× 
 
2.2 
芯部硬度 
HV,F≥98N：250~353 
HV10：327,326,329 
× 
 
2.3 
组织 
/ 
回火索氏体（图5b） 
/ 
 
3 
稳定杆 
3.1 
成分 
55Cr3 
(JX229-2013-05) 
 
 
 
C 
0.52~0.59 
0.579 
× 
 
Si 
≤0.40 
0.304 
× 
 
Mn 
0.70~1.00 
0.964 
× 
 
P 
≤0.025 
0.0087 
× 
 
S 
≤0.025 
0.0048 
× 
 
Cr 
0.7~1.0 
0.917 
× 
 
3.2 
调质部分硬度 
HRC 42~47 
HRC：46,46,46 
× 
 
3.3 
端部硬度 
HRC≥25 
HRC：28,30,33 
× 
 
3.4 
调质部分组织 
/ 
回火索氏体（图6a） 
/ 
 
3.5 
端部组织 
/ 
细珠光体+碳化物（图6b） 
/ 
 
 
 


 
上海汽车中心实验室 
SAIC Center Lab 
中国·上海·嘉定区安研路201 号 
邮编： 201804 
No 201 Anyan road, Jiading, Shanghai China 
Post code: 201804 
报告编号 
Report number 
 
SCL-S-14-0345M 
委托者: 底盘部  施宇峰 
Request person, dept： 
委托编号:  /  
Request number: 
送样日期:  2014.11.27 
Request date:  
报告日期:  2014.12.4 
Report date：  
第5页共6页 
 
SMPV-0.2.3-002-QA -F01 
 
a  螺栓低倍金相形貌 
b  螺牙形貌（缺陷观察） 
c  螺栓腐蚀后形貌（脱碳层观察） 
d  螺栓组织 
图4  螺栓金相形貌 
 
a  螺母低倍金相形貌 
b  螺母金相组织 
图5  螺母金相形貌 
 


 
上海汽车中心实验室 
SAIC Center Lab 
中国·上海·嘉定区安研路201 号 
邮编： 201804 
No 201 Anyan road, Jiading, Shanghai China 
Post code: 201804 
报告编号 
Report number 
 
SCL-S-14-0345M 
委托者: 底盘部  施宇峰 
Request person, dept： 
委托编号:  /  
Request number: 
送样日期:  2014.11.27 
Request date:  
报告日期:  2014.12.4 
Report date：  
第6页共6页 
 
SMPV-0.2.3-002-QA -F01 
 
a  回火索氏体 
b  细珠光体+碳化物 
图6  稳定杆组织
