Repository: kujaxr/obsidian-vault

File: 材料工程师/SCL-S-14-0346M-IP2X-玻璃升降器-龚伟.pdf.md
# SCL-S-14-0346M-IP2X-玻璃升降器-龚伟.pdf

 
上海汽车中心实验室
(SAIC Center Lab) 
中国·上海·嘉定区安研路201 号 
邮编. 201804 
No. 201 Anyan Road, Jiading District,  
Shanghai, China. 
Post code :200433 
报告编号：Report number 
SCL-S-14-0346M 
委托者Requestor：曹晓俊 
送样日期Deliver date：2014.11.28 
报告日期Report date：2015.01.05 
第 1 页 共 4 页 
Page 1 of 4  
 
零件号 
Part number 
10124110 
零件名称 
Part name 
玻璃升降器 
Window Regulator Front Door 
图纸日期 
Drawing date  
/ 
零件生产日期 
Production date 
/ 
供货商 
Supplier 
实业交通 
STEC 
车型/项目 
Car type/project 
IP22 
 
   阶段性报告  Stage report        结论性报告 Conclusion report           测试报告 Test report 
Ⅰ.任务描述 Task description 
实验室受委托对玻璃升降器进行失效原因分析，失效零件具体信息如下： 
As requested, QA lab has analyzed the invalid cause of window regulator front door, and the information of invalid 
part is shown as following： 
零件信息：Part information 
零件名称 
Part name 
玻璃升降器 
Window Regulator Front Door 
制造日期 
Production date 
/ 
VIN 码 
VIN number 
/ 
销售日期 
Sale date 
/ 
车辆里程数 
Car mileage 
/ 
销售商 
Sale agent 
/ 
失效模式描述 
Invalid situation 
description 
传动掣断裂 
Transmission switch fractured. 
原材料信息：Raw material information 
原材料及牌号 
Raw material 
and trademark 
POM 
C9021 
原材料厂商 
Raw material producer 
Ticona 
散件供应商 
Part supplier 
宁波奥云德 
金属热处理状态 
Metal heat treatment state 
/ 
失效零件见图1：The invalid part is shown in Fig 1.  
Ⅱ. 结论与建议 Conclusions and suggestions 
结论： 1. 失效件受异常外力导致断裂。  
2. 零件材料为POM（C9021）。  
Conclusions:  1. The fracture of the part caused by abnormal external force.  
2. Material of part is POM(C9021).     
建议： 1.优化零件设计。 
Suggestions:  1. Optimize design of the part.      
            
 
 
分发： 
Dispenser 
QA  曹晓俊 
检验者： 
Identifier 
龚伟 
Gong Wei    
审核： 
Auditor 
狄春峰 
Di Chunfeng 
批准： 
Approver 
 
日期： 
Date 
2015.01.05 
日期： 
Date 
2015.01.05 
日期： 
Date 
2015.01.05 


 
上海汽车中心实验室
(SAIC Center Lab) 
中国·上海·嘉定区安研路201 号 
邮编. 201804 
No. 201 Anyan Road, Jiading District,  
Shanghai, China. 
Post code :200433 
报告编号：Report number 
SCL-S-14-0346M 
委托者Requestor：曹晓俊 
送样日期Deliver date：2014.11.28 
报告日期Report date：2015.01.05 
第 2 页 共 4 页 
Page 2 of 4  
 
 
图1 失效件 
Fig. 1 Failure Part 
 
III. 测试结果 Test Results  
序
号 
No. 
试验项目 
Test item 
额定值 
Requirement 
试验结果 
Test result 
评价 Evaluation 
第一次 
第二次 
合格 
qualified 
不合格 
unqualified 
I 
失效件 
 
 
1 
红外（GB/T6040-2002） 
Infrared Spectroscopy 
POM 
POM 
× 
 
2 
熔点（GB/T19466.3-2006） 
Melting point (℃) 
165±5 
169 
× 
 
3 
焓值（GB/T19466.3-2006） 
Enthalpy (J/g) 
/ 
143.2 
165.4 
 
 
II 
新件 
 
 
1 
红外（GB/T6040-2002） 
Infrared Spectroscopy 
POM 
POM 
× 
 
2 
熔点（GB/T19466.3-2006） 
Melting point (℃) 
165±5 
168 
× 
 
3 
焓值（GB/T19466.3-2006） 
Enthalpy (J/g) 
/ 
146.3 
165.5 
 
 
小结：零件材料为POM（Ticona 生产，牌号C9021）。 
 
 
 


 
上海汽车中心实验室
(SAIC Center Lab) 
中国·上海·嘉定区安研路201 号 
邮编. 201804 
No. 201 Anyan Road, Jiading District,  
Shanghai, China. 
Post code :200433 
报告编号：Report number 
SCL-S-14-0346M 
委托者Requestor：曹晓俊 
送样日期Deliver date：2014.11.28 
报告日期Report date：2015.01.05 
第 3 页 共 4 页 
Page 3 of 4  
 
Ⅳ. 宏观分析 Macroscopic observation 
传动掣断裂为3 部分，其中一处已缺失，各部分主要断口如图2 所示，断口主体无银纹，是受
外力导致的脆断。 
   
图2 失效件 
Fig. 2 Failure Part 
 
 
 
 
 


 
上海汽车中心实验室
(SAIC Center Lab) 
中国·上海·嘉定区安研路201 号 
邮编. 201804 
No. 201 Anyan Road, Jiading District,  
Shanghai, China. 
Post code :200433 
报告编号：Report number 
SCL-S-14-0346M 
委托者Requestor：曹晓俊 
送样日期Deliver date：2014.11.28 
报告日期Report date：2015.01.05 
第 4 页 共 4 页 
Page 4 of 4  
 
根据各断口的断裂形貌，飞边主要位于如图3所示的下侧，零件是受如图所示方向异常外力后
导致的断裂。 
  
图3 断裂方向 
Fig. 3 Fracture Direction 
 
根据其他失效零件情况，零件的断裂位置与图2中的断口①、断口②基本一致。根据零件在总
成上的状态，玻璃升至顶部以后，传动掣会受到与图3方向一致的分力的作用，导致其断裂。 
 
 
图4 其他失效零件 
Fig. 4 Other Failure Parts

File: 材料工程师/SCL-S-14-0347M-IP31-前下控制臂后衬套-卓靖.pdf.md
# SCL-S-14-0347M-IP31-前下控制臂后衬套-卓靖.pdf

 
上海汽车中心实验室 
SAIC Center Lab 
中国·上海·嘉定区安研路201 号 
邮编. 201804 
No 201 Anyan road, Jiading, Shanghai China 
Post code 201804 
报告编号 
Report number 
SCL-S-14-0347M 
委托者: CH：全炜倬 
Request person, dept： 
委托编号:SCL-S-14-0347M 
Request number:  
送样日期: 2014.11.27 
Request date:  
报告日期: 2014.12.16 
Report date：  
第 1 页 共 6 页 
 
零件号Part number 
5C0407183A 
 零件名称 
Part name 
前悬架下控制臂后衬套 
Bushing- Rear Lower Control Arm 
图纸日期Drawing date 
/ 
零件生产日期Part production date 
/ 
 供货商 
Supplier 
采埃孚博格 
ZF BOGE 
车型/项目Car type/project 
IP31 
DVP 材料大纲签署日期DVP material test plan date 
/ 
 
阶段性报告  Stage report        结论性报告 Conclusion report       
 
Ⅰ.任务描述 Task description 
实验室受委托对IP31 前悬架下控制臂后衬套进行失效原因分析，失效零件具体信息如下： 
As requested, SCL has analyzed the failure of IP31 LCA rear bush. The information of the failed part is as following： 
零件信息：Part information 
零件名称 
Part name 
前悬架下控制臂后衬套 
车制造日期 
Vehicle production date 
/ 
VIN 码 
VIN 
车辆编号：J14SMV005 
销售日期 
Sale date 
/ 
车辆里程数 
Car mileage 
SD 试验85% 
维修站名称 
Sale agent 
/ 
失效模式描述 
Failure circumstance  
衬套橡胶开裂（SD 试验进行50%左右时已发现橡胶开裂） 
原材料信息：Raw material information 
原材料及牌号 
Raw material specification 
NR   142667（模腔36） 
原材料厂商 
Raw material producer 
/ 
散件供应商 
Component supplier 
采埃孚博格 
金属热处理状态 
Metal heat treatment state 
/ 
失效零件见图1：The failed part is shown in figure 1.  
Ⅱ. 结论与建议 Conclusions and Suggestions 
结论：1、失效件在路试中由于受苛刻的扭转、摆动、挤压、撞击作用导致橡胶部分疲劳开裂。 
      2、失效件限位橡胶受偏向力作用，两侧受力情况不同。 
3、后衬套失效件硬度较新件高，拉伸强度及断裂伸长率较新件低，材料发生老化。 
4、失效件与新件材料一致。 
 
建议： 改善零件耐久性能，以满足路试耐久试验要求。 
 
 
 
 
 
 
 
 
分发: 
Distribution 
CH：全炜倬 
     Quan Weizhuo 
检验者Author 
SCL：卓靖 
      Zhuo Jing 
审核Auditor 
吴文安 
Wu Wen’an 
批准Approver 
 
日期Date 
2014.12.16 
日期Date 
2014.12.18 
日期Date 
2014.12.19 


 
上海汽车中心实验室 
SAIC Center Lab 
中国·上海·嘉定区安研路201 号 
邮编. 201804 
No 201 Anyan road, Jiading, Shanghai China 
Post code 201804 
报告编号 
Report number 
SCL-S-14-0347M 
委托者: CH：全炜倬 
Request person, dept： 
委托编号:SCL-S-14-0347M 
Request number:  
送样日期: 2014.11.27 
Request date:  
报告日期: 2014.12.16 
Report date：  
第 2 页 共 6 页 
 
IV. 测试结果 Test Results  
1 外观分析： 
 
 
图1.下控制臂后衬套 
Figure1. The photo of lower control arm rear bush 
如图1 所示，IP31 下控制臂后衬套连接外金属骨架和内芯的橡胶主体1 和2 处均发生开裂，其中2 处已裂穿。 
 
2 物理机械性能分析： 
序号 
No. 
试验项目 
Test item 
额定值 
Requirement 
试验结果 
Test result 
评价 Evaluation 
合格 
qualified 
不合格 
unqualified 
前衬套（NR） 认可规范：参考SMTC 5 320 034 
Front bush (NR)  Approved specifications: Refer to SMTC 5 320 034 
1 
Shore A 硬度 
Shore A Hardness 
ISO7619-1 
— 
— 
— 
— 
1.1 
新件 
New part 
67±3 
70 
× 
 
1.2 
失效件 
Failure part 
/ 
74 
/ 
/ 
2 
拉伸强度 
Tensile strength 
ISO 37  
— 
— 
— 
— 
新件 
失效件-安装下 
失效件-安装上 
后衬套 
裂穿处 
2 
1 
1 
2 
开裂处 
外骨架 
内芯 


 
上海汽车中心实验室 
SAIC Center Lab 
中国·上海·嘉定区安研路201 号 
邮编. 201804 
No 201 Anyan road, Jiading, Shanghai China 
Post code 201804 
报告编号 
Report number 
SCL-S-14-0347M 
委托者: CH：全炜倬 
Request person, dept： 
委托编号:SCL-S-14-0347M 
Request number:  
送样日期: 2014.11.27 
Request date:  
报告日期: 2014.12.16 
Report date：  
第 3 页 共 6 页 
 
序号 
No. 
试验项目 
Test item 
额定值 
Requirement 
试验结果 
Test result 
评价 Evaluation 
合格 
qualified 
不合格 
unqualified 
2.1 
新件 
New part 
≥ 17MPa 
20.9MPa 
× 
 
2.2 
失效件 
Failure part 
/ 
19.1MPa 
/ 
/ 
3 
断裂伸长率 
Elongation at tear 
ISO 37  
— 
— 
— 
— 
3.1 
新件 
New part 
≥ 250% 
322.9% 
× 
 
3.2 
失效件 
Failure part 
/ 
260.2% 
/ 
/ 
4 
密度 
Density 
ISO 1183-1 
— 
— 
— 
— 
4.1 
新件 
New part 
依据试样 
Acc. to sample 
1.158g/cm3 
× 
 
4.2 
失效件 
Failure part 
依据试样 
Acc. to sample 
1.157g/cm3 
× 
 
  经检验，后衬套硬度较新件高4 度，拉伸强度、断裂伸长率较新件有所下降，说明材料发生老化。 
 
3 定性分析： 
     由图2 可看出，后衬套失效件和新件的聚合物含量和添加剂种类相同，表明其材料一致。 
5.0
10.0
15.0
20.0
25.0
30.0
35.0
0.25
0.50
0.75
1.00
(x100,000,000)
5.0
10.0
15.0
20.0
25.0
2.5
5.0
7.5
(x10,000,000)
图2.前下控制臂后衬套GC-MS 图谱 
Figure 2. GC-MS chromatogram of lower control arm rear bush 
 
 
—新件聚合物 
—失效件聚合物 
—新件添加剂 
—失效件添加剂 
出峰时间/s 
出峰时间/s 


 
上海汽车中心实验室 
SAIC Center Lab 
中国·上海·嘉定区安研路201 号 
邮编. 201804 
No 201 Anyan road, Jiading, Shanghai China 
Post code 201804 
报告编号 
Report number 
SCL-S-14-0347M 
委托者: CH：全炜倬 
Request person, dept： 
委托编号:SCL-S-14-0347M 
Request number:  
送样日期: 2014.11.27 
Request date:  
报告日期: 2014.12.16 
Report date：  
第 4 页 共 6 页 
 
4 裂口分析： 
如图3，衬套轴向橡胶部分，金属内芯与外骨架连接的橡胶主体1 两侧均开裂，在大裂纹处可见大量细微裂
纹，从裂纹的分布可见其受力的方向，可见衬套在车辆运动过程中受到扭转挤压载荷作用。 
 
图3.下控制臂后衬套裂面图 
Figure3. Cracking surface of lower control arm rear bush 
 
外骨架与金属内芯连接的橡胶主体2 裂穿后如图4 所示，内芯与外骨架完全脱开，内芯中间区域可见金属表
面光泽，其中A 区域较B、C 区域光滑，A 区域表面可见少量橡胶粘附层及磨损痕迹，但B、C 区域橡胶粘附层
明显多于A 区域，且金属表面的粗糙度情况可说明金属内芯表面光泽非脱胶导致，而是由于橡胶开裂后，裂面间
发生摩擦导致，A 区域的磨损程度大于B、C 区域。从磨损的程度可判断靠近内芯侧的橡胶区域应变集中、受力
苛刻，且左侧A 区域橡胶较早开裂，磨损也更为严重，右侧B、C 橡胶区域的撕裂纹路被磨平。外骨架上橡胶裂
面光滑，难以辨别撕裂纹路；此外，可见多处开裂，说明裂面间磨损的同时受较大的挤压负荷撞击作用。 
 
 
 
裂纹 
裂纹 
轴向下端面 
轴向上端面 
受力方向 
受力方向 
主体1 
主体1 


 
上海汽车中心实验室 
SAIC Center Lab 
中国·上海·嘉定区安研路201 号 
邮编. 201804 
No 201 Anyan road, Jiading, Shanghai China 
Post code 201804 
报告编号 
Report number 
SCL-S-14-0347M 
委托者: CH：全炜倬 
Request person, dept： 
委托编号:SCL-S-14-0347M 
Request number:  
送样日期: 2014.11.27 
Request date:  
报告日期: 2014.12.16 
Report date：  
第 5 页 共 6 页 
 
图4.下控制臂后衬套裂面图 
Figure4. Cracking surface of lower control arm rear bush 
 
内芯上的限位橡胶如图5 所示，用D、E 表示两侧，D 侧磨损严重，部分区域橡胶已磨损并脱落，而中间部
位磨损程度较轻，说明衬套在运动中，内芯与外骨架的相对位置发生较大变化，并成较大的角度导致外骨架的限
位上端与内芯限位橡胶的上端接触并发生磨损，外骨架的限位下端与内芯限位橡胶的下端接触并发生磨损。衬套
限位橡胶位于摆臂两侧，这说明下控制臂的左右摆动角度较大，摆臂传递到橡胶的载荷也较大。E 侧内芯上的限
位橡胶磨损程度轻于D 侧，表面依旧可见挤压痕迹，说明D 侧受力情况较E 侧更加苛刻。 
图5.下控制臂后衬套裂面图 
Figure5. Cracking surface of lower control arm rear bush 
 
磨损、脱落区域 
D 侧 
E 侧 
主体1 
主体1 
主体2 
磨损区域 
限位上端 
限位下端 
主体2 
磨损较重区域 
撕裂纹磨平区域 
开裂处 
主体2 
A 
B 
B 区域 
A 区域 
橡胶层 
金属表面 
金属表面 
橡胶层 
C 
磨损痕迹 


 
上海汽车中心实验室 
SAIC Center Lab 
中国·上海·嘉定区安研路201 号 
邮编. 201804 
No 201 Anyan road, Jiading, Shanghai China 
Post code 201804 
报告编号 
Report number 
SCL-S-14-0347M 
委托者: CH：全炜倬 
Request person, dept： 
委托编号:SCL-S-14-0347M 
Request number:  
送样日期: 2014.11.27 
Request date:  
报告日期: 2014.12.16 
Report date：  
第 6 页 共 6 页 
 
小结：1、失效件在路试中由于受苛刻的扭转、摆动、挤压、撞击作用导致橡胶部分变形、疲劳开裂，磨损甚至脱
落。 
      2、失效件限位橡胶两侧受力情况不同。 
3、后衬套失效件硬度较新件高，拉伸强度及断裂伸长率较新件低，材料发生老化。 
4、失效件与新件材料一致。

File: 材料工程师/SCL-S-14-0348M-ZP11离合器从动盘-薛喜才.pdf.md
# SCL-S-14-0348M-ZP11离合器从动盘-薛喜才.pdf

 
上海汽车中心实验室 
SAIC Center Lab 
中国·上海·嘉定区安研路201 号 
邮编: 201804 
No 201 Anyan road, Jiading, Shanghai ,China 
Post code: 201804 
报告编号 
Report number 
 
SCL-S-14-0348M 
委托者: 质量分析科 胡炯 
Request person, dept： 
委托编号:  /  
Request number: 
送样日期: 2014.12.01 
Request date:  
报告日期: 2014.12.19 
Report date：  
第1页共6页 
 
SMPV-0.2.3-002-QA -F01 
零件号Part number 
30005118 
 零件名称 
Part name 
离合器从动盘 
Clutch Disc Assy 
图纸日期Drawing date 
2010.03.02 
零件生产日期Part production date 
/ 
 供货商 
Supplier 
萨克斯 
ZF Sachs 
车型/项目Car type/project 
ZP11/1.3VCT 
DVP 材料大纲签署日期DVP material test plan date 
/ 
阶段性报告 Interim report                结论性报告 Conclusion report          
 
Ⅰ.任务描述 Task description 
实验室受委托对离合器从动盘进行失效原因分析，失效零件具体信息如下： 
As requested, SCL has analyzed the failure of clutch disc assy. The information of the failed part is as following： 
零件信息：Part information 
零件名称 
Part name 
离合器从动盘 
Clutch Disc Assy 
车制造日期 
Vehicle production date 
2013.10.10 
VIN 码 
VIN 
LSJZ14C38DS082568 
销售日期 
Sale date 
2014.05.23 
车辆里程数 
Car mileage 
5000 公里(km) 
维修站名称 
Sale agent: 
重庆铭诚 
失效模式描述 
Failure circumstance  
售后反馈一辆自动挡ZP11 离合器摩擦片异常烧蚀.The feedback information: Clutch disc assy was 
abnormally abrasive. 
原材料信息：Raw material information 
原材料及牌号 
Raw material specification 
摩擦片材料: B8805 AD 
原材料厂商 
Raw material producer 
/ 
散件供应商 
Component supplier 
苏州舍弗勒摩擦材料 
金属热处理状态 
Metal heat treatment state 
/ 
失效零件见图1：The failed part is shown in figure 1.  
Ⅱ. 结论与建议 Conclusions and Suggestions 
结论Conclusions： 
1. 从外观上看，摩擦片与飞轮、压盘长时间摩擦，产生高温，造成摩擦片高温烧伤。In the work process, clutch disc 
assembly rubbed against the flywheel and the platen, resulted in the friction plate high-temperature erosion. 
2. 采用TGA 分析证实了摩擦片材料在使用过程发生了聚合物分子大量热分解。整个摩擦片长期承受超过437℃
温度，表面甚至达到600℃以上。Using the TGA analysis confirmed the friction plate the large number of thermal 
decomposition of polymer molecules. The friction plate was withstand more than 437 ℃ and the surface temperature 
even reach more than 600℃. 
 
建议Suggestions： 
1. 排查故障车摩擦片长时间异常摩擦的原因。Check the reason that the clutch disc assembly was abnormal friction. 
 
 
 
 
 
分发: 
Distribution 
胡炯 
检验者Author 
薛喜才  
Xue xicai 
审核Auditor 
邵百明 
Shao Baiming 
批准Approver 
 
日期Date 
2014.12.22 
日期Date 
2014.12.22 
日期Date 
2014.12.22 


 
上海汽车中心实验室 
SAIC Center Lab 
中国·上海·嘉定区安研路201 号 
邮编: 201804 
No 201 Anyan road, Jiading, Shanghai ,China 
Post code: 201804 
报告编号 
Report number 
 
SCL-S-14-0348M 
委托者: 质量分析科 胡炯 
Request person, dept： 
委托编号:  /  
Request number: 
送样日期: 2014.12.01 
Request date:  
报告日期: 2014.12.19 
Report date：  
第2页共6页 
 
SMPV-0.2.3-002-QA -F01 
III. 调查结果 Investigation Results  
1 失效件外观分析Appearance analysis 
 
离合器摩擦片表面磨损较严重并伴随有焦糊味，部分摩擦材料出现剥离；正、反两面摩擦片已从金属
骨架上分离，芯部钢片及弹簧无受损痕迹，见图1 所示。 
 
离合器压盘工作面及盖附近零件无断裂、变形，见图2 所示。压盘工作面颜色发黑，表面无明显偏磨
痕迹，但整体上磨损较严重，有高温痕迹。 
 
 
 
 
 
 
 
 
 
 
 
 
 
 
 
图1 失效的离合器从动盘正、反面 
 
 
 
 
 
 
 
 
 
 
 
 
 
 
 
(a)离合器压盘正、反面 
此面与飞轮接触 
此面与压盘接触 
膜片弹簧接触痕迹
正常，无明显偏载 


 
上海汽车中心实验室 
SAIC Center Lab 
中国·上海·嘉定区安研路201 号 
邮编: 201804 
No 201 Anyan road, Jiading, Shanghai ,China 
Post code: 201804 
报告编号 
Report number 
 
SCL-S-14-0348M 
委托者: 质量分析科 胡炯 
Request person, dept： 
委托编号:  /  
Request number: 
送样日期: 2014.12.01 
Request date:  
报告日期: 2014.12.19 
Report date：  
第3页共6页 
 
SMPV-0.2.3-002-QA -F01 
 
 
 
 
 
 
 
 
 
 
 
 
 
 
 
 
 
(b)压盘工作面形貌放大 
图2  离合器压盘 
 
分离轴承外观，见图3 所示。表面接触痕迹正常，无撞击痕迹。 
 
 
 
 
 
 
 
 
 
 
 
 
 
图3  分离轴承正、反面 
 
 
 


 
上海汽车中心实验室 
SAIC Center Lab 
中国·上海·嘉定区安研路201 号 
邮编: 201804 
No 201 Anyan road, Jiading, Shanghai ,China 
Post code: 201804 
报告编号 
Report number 
 
SCL-S-14-0348M 
委托者: 质量分析科 胡炯 
Request person, dept： 
委托编号:  /  
Request number: 
送样日期: 2014.12.01 
Request date:  
报告日期: 2014.12.19 
Report date：  
第4页共6页 
 
SMPV-0.2.3-002-QA -F01 
 
发动机飞轮外观，见图4 所示。飞轮磨损严重，背面呈现高温氧化颜色。局部区域有严重磨损、拉伤痕迹，
可能是摩擦片烧蚀后，其金属骨架与飞轮接触所致。 
 
 
 
 
 
 
 
 
 
 
 
 
 
 
(a)发动机飞轮正、反面 
 
 
 
 
 
 
 
 
 
 
 
 
 
 
 
 
 
 
(b) 飞轮局部磨损放大 
 
此面与摩擦片接触 
高温氧化变色 


 
上海汽车中心实验室 
SAIC Center Lab 
中国·上海·嘉定区安研路201 号 
邮编: 201804 
No 201 Anyan road, Jiading, Shanghai ,China 
Post code: 201804 
报告编号 
Report number 
 
SCL-S-14-0348M 
委托者: 质量分析科 胡炯 
Request person, dept： 
委托编号:  /  
Request number: 
送样日期: 2014.12.01 
Request date:  
报告日期: 2014.12.19 
Report date：  
第5页共6页 
 
SMPV-0.2.3-002-QA -F01 
 
 
 
 
 
 
 
 
 
 
 
 
 
 
 
 
 
(c)飞轮局部磨损放大 
图3  发动机飞轮 
 
 
 
 
 
 
 
 
 
 
 
 
 
 
 
 
 
 


 
上海汽车中心实验室 
SAIC Center Lab 
中国·上海·嘉定区安研路201 号 
邮编: 201804 
No 201 Anyan road, Jiading, Shanghai ,China 
Post code: 201804 
报告编号 
Report number 
 
SCL-S-14-0348M 
委托者: 质量分析科 胡炯 
Request person, dept： 
委托编号:  /  
Request number: 
送样日期: 2014.12.01 
Request date:  
报告日期: 2014.12.19 
Report date：  
第6页共6页 
 
SMPV-0.2.3-002-QA -F01 
2. 摩擦片材料测试 
委托供应商对故障件摩擦材料进行测试和分析，测试结果见图4 所示。 
 
图4  故障件与正常件摩擦材料TGA 分析结果对比 
 
 
 
 
 
 
 
正常件 
故障件

File: 材料工程师/SCL-S-14-0349M-AP13-行李箱门槛饰板总成-龚伟.pdf.md
# SCL-S-14-0349M-AP13-行李箱门槛饰板总成-龚伟.pdf

 
上海汽车中心实验室
(SAIC Center Lab) 
中国·上海·嘉定区安研路201 号 
邮编. 201804 
No. 201 Anyan Road, Jiading District,  
Shanghai, China. 
Post code :200433 
报告编号：Report number 
SCL-S-14-0349M 
委托者Requestor：於合群 
送样日期Deliver date：2014.11.28 
报告日期Report date：2014.12.08 
第 1 页 共 4 页 
Page 1 of 4  
 
零件号 
Part number 
10087016 
零件名称 
Part name 
行李箱门槛饰板总成 
Plate ASM-R/CMPT Sill TR 
图纸日期 
Drawing date  
2013.03.28 
零件生产日期 
Production date 
2014.10 
供货商 
Supplier 
江苏海华 
Jiangsu Haihua 
车型/项目 
Car type/project 
AP13 
 
   阶段性报告  Stage report        结论性报告 Conclusion report           测试报告 Test report 
Ⅰ.任务描述 Task description 
实验室受委托对行李箱门槛饰板总成进行失效原因分析，失效零件具体信息如下： 
As requested, QA lab has analyzed the invalid cause of plate ASM-R/CMPT sill TR, and the information of 
invalid part is shown as following： 
零件信息：Part information 
零件名称 
Part name 
行李箱门槛饰板总成 
Plate ASM-R/CMPT Sill TR 
制造日期 
Production date 
2014.10 
VIN 码 
VIN number 
/ 
销售日期 
Sale date 
/ 
车辆里程数 
Car mileage 
0 km 
销售商 
Sale agent 
工厂装配 
失效模式描述 
Invalid situation 
description 
饰板断裂。 
Plaque fracture. 
原材料信息：Raw material information 
原材料及牌号 
Raw material 
and trademark 
PP-T20 
1510HT20 
原材料厂商 
Raw material producer 
江苏润佳 
散件供应商 
Part supplier 
/ 
金属热处理状态 
Metal heat treatment state 
/ 
失效零件见图1：The invalid part is shown in Fig 1.  
Ⅱ. 结论与建议 Conclusions and suggestions 
结论： 1. 失效件受异常过大外力导致断裂。            
2. 零件材料符合技术要求。 
Conclusions:  1. The brittle fracture of the part caused by abnormal external force. 
2. Material performance of the parts conformed to requirements. 
建议： 1. 检查装配环节。   
Suggestions:  1. Check the assembly part. 
  
 
分发： 
Dispenser 
SQE 於合群 
检验者： 
Identifier 
龚伟  
Gong Wei 
审核： 
Auditor 
狄春峰 
Di Chunfeng 
批准： 
Approver 
 
日期： 
Date 
2014.12.08 
日期： 
Date 
2014.12.08 
日期： 
Date 
2014.12.08 
 


 
上海汽车中心实验室
(SAIC Center Lab) 
中国·上海·嘉定区安研路201 号 
邮编. 201804 
No. 201 Anyan Road, Jiading District,  
Shanghai, China. 
Post code :200433 
报告编号：Report number 
SCL-S-14-0349M 
委托者Requestor：於合群 
送样日期Deliver date：2014.11.28 
报告日期Report date：2014.12.08 
第 2 页 共 4 页 
Page 2 of 4  
 
  
 
图1 失效件 
Fig. 1 Failure Part 
 
III. 测试结果 Test Results  
序
号 
No. 
试验项目 
Test item 
额定值 
Requirement 
试验结果 
Test result 
评价 Evaluation 
第一次 
第二次 
合格 
qualified 
不合格 
unqualified 
I 
失效件 
 
 
1 
红外（GB/T6040-2002） 
Infrared Spectroscopy 
PP/PE 
PP/PE 
× 
 
2 
熔点（GB/T19466.3-2006） 
Melting point (℃) 
165±5(PP) 
165 
× 
 
3 
焓值（GB/T19466.3-2006） 
Enthalpy (J/g) 
/ 
59.9 
64.4 
 
 
4 
缺口冲击强度（ISO 179-1） 
Notched Charpy strength 
(KJ/m2) 
≥2.5 
4.0 
× 
 
5 
灰分（GB/T9345.1-2008）  
Ash content (%) 
20.0±2.0 
20.7 
× 
 
II 
新件 
 
 
1 
红外（GB/T6040-2002） 
Infrared Spectroscopy 
PP/PE 
PP/PE 
× 
 
2 
熔点（GB/T19466.3-2006） 
Melting point (℃) 
165±5(PP) 
165 
× 
 
3 
焓值（GB/T19466.3-2006） 
Enthalpy (J/g) 
/ 
59.3 
64.9 
 
 
4 
缺口冲击强度（ISO 179-1） 
Notched Charpy strength 
(KJ/m2) 
≥2.5 
5.9 
× 
 


 
上海汽车中心实验室
(SAIC Center Lab) 
中国·上海·嘉定区安研路201 号 
邮编. 201804 
No. 201 Anyan Road, Jiading District,  
Shanghai, China. 
Post code :200433 
报告编号：Report number 
SCL-S-14-0349M 
委托者Requestor：於合群 
送样日期Deliver date：2014.11.28 
报告日期Report date：2014.12.08 
第 3 页 共 4 页 
Page 3 of 4  
 
序
号 
No. 
试验项目 
Test item 
额定值 
Requirement 
试验结果 
Test result 
评价 Evaluation 
第一次 
第二次 
合格 
qualified 
不合格 
unqualified 
5 
灰分（GB/T9345.1-2008）  
Ash content (%) 
20.0±2.0 
21.1 
× 
 
III 
粒料 
 
 
1 
红外（GB/T6040-2002） 
Infrared Spectroscopy 
PP/PE 
PP/PE 
× 
 
2 
熔点（GB/T19466.3-2006） 
Melting point (℃) 
165±5(PP) 
165 
× 
 
3 
焓值（GB/T19466.3-2006） 
Enthalpy (J/g) 
/ 
56.5 
61.9 
 
 
4 
灰分（GB/T9345.1-2008）  
Ash content (%) 
20.0±2.0 
18.2 
× 
 
小结：零件材料符合技术要求。 
 
 
 
 
 
 
 
 
 
 
 
 
 
 
 


 
上海汽车中心实验室
(SAIC Center Lab) 
中国·上海·嘉定区安研路201 号 
邮编. 201804 
No. 201 Anyan Road, Jiading District,  
Shanghai, China. 
Post code :200433 
报告编号：Report number 
SCL-S-14-0349M 
委托者Requestor：於合群 
送样日期Deliver date：2014.11.28 
报告日期Report date：2014.12.08 
第 4 页 共 4 页 
Page 4 of 4  
 
Ⅳ. 宏观分析 Macroscopic observation 
失效件断口如图2所示，主体部分无银纹，断口①处内侧平整度明显好于外侧，②处断口飞边
位于零件外侧，断口断裂方向自内向外，是受异常外力导致的断裂。 
 
图2 失效件 
Fig. 2 Failure Part 
 
失效件缺口冲击强度符合试验大纲要求，零件受过大外力导致断裂，建议检查装配环节。

File: 材料工程师/SCL-S-14-0350-AP11-前下摆臂-缪苗.pdf.md
# SCL-S-14-0350-AP11-前下摆臂-缪苗.pdf

 
上海汽车中心实验室 
SAIC Center Lab 
中国·上海·嘉定区安研路201 号 
邮编. 201804 
No 201 Anyan road, Jiading, Shanghai China 
Post code 201804 
报告编号 
Report number 
 
SCL-S-14-0350M 
委托者: 王玮 
Request person, dept： 
委托编号:  SCL-S-14-0350 
Request number:  
送样日期:  2014.11.20 
Request date:  
报告日期:  2014.12.04 
第1 页共4 页 
 
SMPV-0.2.3-002-QA -F01 
零件号 
Part number 
50016090 
 零件名称 
Part name 
前悬架下摆臂总成 
ARM ASSY-FR SUSP LWR 
图纸日期 
Drawing date  
2013.04.03 
零件生产日期 
Production date 
/ 
 供货商 
Supplier 
上海汇众 
Shanghai Huizhong 
车型/项目 
Car type/project 
AP11 
DVP 材料大纲签署日期 
DVP material test plan date 
/ 
 
   测试报告  Test report           结论性报告 Conclusion report 
Ⅰ.任务描述 Task description 
背景：售后市场发现前悬架下摆臂表面油漆锈蚀脱落，实验室受委托对失效件进行分析和表面保护性能测试。 
Background: aftermarket ARM ASSY-FR SUSP LWR surface paint found a local loss, As requested, SCL has carried out 
surface protection test on the Wiper arm ASSY.  
1# 
零件名称 
Part name 
前悬架下摆臂总成 
车制造日期 
Vehicle production date 
2012.03.02 
VIN 码 
VIN 
LSJA16E32CG017464 
销售日期 
Sale date 
/ 
车辆里程数 
Car mileage 
32539KM 
维修站名称 
Sale agent 
威海美胜达 
失效模式描述 
Failure circumstance  
前下摆臂表面锈蚀脱漆 
2# 
零件名称 
Part name 
前悬架下摆臂总成 
车制造日期 
Vehicle production date 
2012.02.23 
VIN 码 
VIN 
LSJA16E32CG017014 
销售日期 
Sale date 
/ 
车辆里程数 
Car mileage 
26975KM 
维修站名称 
Sale agent 
威海美胜达 
失效模式描述 
Failure circumstance  
前下摆臂表面锈蚀脱漆 
零件原材料信息如下：  
The information about the part is shown as following： 
  序号 
No. 
零件名称 
Part name 
原材料及牌号 
Material and trademark 
原材料厂商 
Raw material producer
表面保护供应商 
Surface protection 
supplier 
引用标准 
Standard 
备注 
Remark 
1 
前悬架下摆臂总成 
电泳：EC3000AM 
杜邦 
上海汇众（南京工厂） 
/ 
/ 
 
Ⅱ. 结论与建议 Conclusions and suggestions 
1、 失效件的膜厚均符合要求； 
2、 能谱显示Cl、S含量较高，属于异常来自外部物质。 
                                     
  
分发Distribution: 
质量分析科：王玮 
检验者Author 
缪苗 
Miaomiao 
审核Auditor 
虞莲雯 
Yu Lianwen 
批准Approver 
 
日期Date 
2014.12.04 
日期Date 
2014.12.04 
日期Date 
2014.12.15 


 
上海汽车中心实验室 
SAIC Center Lab 
中国·上海·嘉定区安研路201 号 
邮编. 201804 
No 201 Anyan road, Jiading, Shanghai China 
Post code 201804 
报告编号 
Report number 
 
SCL-S-14-0350M 
委托者: 王玮 
Request person, dept： 
委托编号:  SCL-S-14-0350 
Request number:  
送样日期:  2014.11.20 
Request date:  
报告日期:  2014.12.04 
第2 页共4 页 
 
SMPV-0.2.3-002-QA -F01 
Ⅲ. 现状描述  As-received situation 
 
图1-1 收到零件状态 
 
 
图1-2 细节图 
 
说明：收到零件时，1#和2#零件表面电泳漆局部锈蚀严重，2#零件表面覆盖一层较厚实的污染物，呈片状脱落。 
1#和2#零件来自同一售后点。 
7 
Ⅳ.分析 
对失效件进行分析，1、膜厚测量，测量电泳层膜厚是否符合要求；2、将表面锈蚀严重区域取样，进行能谱分析。 
 
1# 
2# 


 
上海汽车中心实验室 
SAIC Center Lab 
中国·上海·嘉定区安研路201 号 
邮编. 201804 
No 201 Anyan road, Jiading, Shanghai China 
Post code 201804 
报告编号 
Report number 
 
SCL-S-14-0350M 
委托者: 王玮 
Request person, dept： 
委托编号:  SCL-S-14-0350 
Request number:  
送样日期:  2014.11.20 
Request date:  
报告日期:  2014.12.04 
第3 页共4 页 
 
SMPV-0.2.3-002-QA -F01 
序号 
No. 
试验项目 
Test item 
额定值 
Requirement 
试验结果 
Test result 
评价 Evaluation 
合格 
qualified 
不合格 
unqualified 
1. 
膜厚 
电泳：15~35µm 
1#：25.6µm，24.8µm，27.5µm 
2#：23.9µm，22.4µm，26.3µm 
/ 
/ 
2. 
1#能谱测试 
/ 
Cl：1.1%，S：无测出 
具体见附图 
/ 
/ 
3. 
2#能谱测试 
/ 
Cl：0.41%；S：0.99% 
具体见附图 
/ 
/ 
结论：通过膜厚测量，电泳层的厚度符合要求；锈蚀区域取样测试后，显示Cl 和S 含量较高，油漆表面受到较
严重的污染，车辆可能行驶路况较差，造成油漆表面受到污染后锈蚀。 
 
Ⅳ. 附件 Appendices 
 
目标 3851 
日期：11/25/2014 1:47:38 PM 
高压：25.0kV 脉冲：9.92kcps 
 
 
El AN  Series  unn. C norm. C Atom. C Error (1 Sigma) 
               [wt.%]  [wt.%]  [at.%]          [wt.%] 
----------------------------------------------------- 
O  8  K-series  50.15   46.10   68.83            6.04 
Fe 26 K-series  47.78   43.92   18.79            1.26 
C  6  K-series   3.79    3.48    6.92            0.95 
Al 13 K-series   2.51    2.31    2.04            0.16 
Si 14 K-series   2.27    2.09    1.78            0.13 
Cl 17 K-series   1.19    1.10    0.74            0.07 
Mg 12 K-series   0.83    0.76    0.75            0.08 
K  19 K-series   0.27    0.25    0.15            0.04 
----------------------------------------------------- 
        Total: 108.79  100.00  100.00 
 
图1 能谱分析（1#） 
2
4
6
8
10
keV
0
2
4
6
8
10
12
14
16
18
 cps/eV
 O 
 Fe 
 Fe 
 C 
 Si 
 Al 
 Cl 
 K 
 K 
 Mg 


 
上海汽车中心实验室 
SAIC Center Lab 
中国·上海·嘉定区安研路201 号 
邮编. 201804 
No 201 Anyan road, Jiading, Shanghai China 
Post code 201804 
报告编号 
Report number 
 
SCL-S-14-0350M 
委托者: 王玮 
Request person, dept： 
委托编号:  SCL-S-14-0350 
Request number:  
送样日期:  2014.11.20 
Request date:  
报告日期:  2014.12.04 
第4 页共4 页 
 
SMPV-0.2.3-002-QA -F01 
 
目标 3850 
日期：11/25/2014 1:36:37 PM 
高压：25.0kV 脉冲：6.61kcps 
 
 
El AN  Series  unn. C norm. C Atom. C Error (1 Sigma) 
               [wt.%]  [wt.%]  [at.%]          [wt.%] 
----------------------------------------------------- 
O  8  K-series  66.88   54.31   59.46            7.98 
C  6  K-series  22.73   18.46   26.92            3.45 
Fe 26 K-series  12.63   10.26    3.22            0.36 
Si 14 K-series   7.09    5.76    3.59            0.34 
Al 13 K-series   5.75    4.67    3.03            0.31 
Na 11 K-series   1.73    1.40    1.07            0.15 
Ca 20 K-series   1.67    1.35    0.59            0.08 
Mg 12 K-series   1.29    1.05    0.76            0.11 
S  16 K-series   1.22    0.99    0.54            0.07 
K  19 K-series   0.94    0.76    0.34            0.06 
Cl 17 K-series   0.51    0.41    0.20            0.05 
P  15 K-series   0.44    0.36    0.20            0.05 
Ti 22 K-series   0.27    0.22    0.08            0.04 
----------------------------------------------------- 
        Total: 123.15  100.00  100.00 
 
 
 
图2 能谱分析（2#） 
 
2
4
6
8
10
keV
0
2
4
6
8
10
12
14
16
18
 cps/eV
 O 
 C 
 Fe 
 Fe 
 Si 
 Al 
 Na 
 Ca 
 Ca 
 Mg 
 S 
 K 
 K 
 Cl 
 P 
 Ti 
 Ti

File: 材料工程师/SCL-S-14-0351M-AS21变速箱壳体-薛喜才.pdf.md
# SCL-S-14-0351M-AS21变速箱壳体-薛喜才.pdf

 
上海汽车中心实验室 
SAIC Center Lab 
中国·上海·嘉定区安研路201 号 
邮编: 201804 
No 201 Anyan road, Jiading, Shanghai ,China 
Post code: 201804 
报告编号 
Report number 
 
SCL-S-14-0351M 
委托者: 变速箱部 孙博 
Request person, dept： 
委托编号:  /  
Request number: 
送样日期: 2014.12.08 
Request date:  
报告日期: 2014.12.15 
Report date：  
第1页共5页 
 
SMPV-0.2.3-002-QA -F01 
零件号Part number 
10021421 
 零件名称 
Part name 
离合器壳体 
Cluth housing 
图纸日期Drawing date 
2014-02-14 
零件生产日期Part production date 
2014-03 
 供货商 
Supplier 
上海汽车变速器有限公司 
车型/项目Car type/project 
AS21 /1.5T 
DVP 材料大纲签署日期DVP material test plan date 
/ 
阶段性报告 Interim report                结论性报告 Conclusion report          
 
Ⅰ.任务描述 Task description 
实验室受委托对离合器壳体进行失效原因分析，失效零件具体信息如下： 
As requested, SCL has analyzed the failure of cluth housing. The information of the failed part is as following： 
零件信息：Part information 
零件名称 
Part name 
离合器壳体 
Cluth housing 
车制造日期 
Vehicle production date 
/ 
VIN 码 
VIN 
试验车编号：C14U0V906 
销售日期 
Sale date 
/ 
车辆里程数 
Car mileage 
4690 公里(km) 
试验地点 
Testing Location 
广德 
失效模式描述 
Failure circumstance  
PT Dura 试验，AS21 /1.5T 变速箱壳体开裂。Cluth housing was broken off. 
原材料信息：Raw material information 
原材料及牌号 
Raw material specification 
A380(ASTM B85-03) 
原材料厂商 
Raw material producer 
上海乾通（毛坯） 
散件供应商 
Component supplier 
/ 
金属热处理状态 
Metal heat treatment state 
/ 
失效零件见图2：The failed part is shown in figure 2.  
 
Ⅱ. 结论与建议 Conclusions and Suggestions 
结论Conclusions： 
1. 下系杆安装支架裂纹源存在冷隔缺陷，且承受应力载荷较大，最先发生断裂失效。支架断裂后造成4#螺栓部
位(图1)载荷突然变大，进而在大载荷下将离合器壳体过载拉断。Bracket of lower tie bar was broken because of 
the over loading. Cold shut defect was observed at the main crack origin. The bracket cracking caused the stress 
increasing at the 4# bolt positions (shown in figure 1), and then the clutch housing overload broken off. 
2. 离合器壳体成分及硬度符合技术要求；组织、孔隙率正常。Chemical components and hardness met the technical 
requirement. Microstructure and porosity were normal.  
 
建议Suggestions： 
1. 校核零件的使用工况及载荷。Check the working condition of the failed parts and the load. 
2. (下系杆安装支架)供应商提交分析、整改报告。Suppliers provide the analysis, corrective report. 
 
 
分发: 
Distribution 
孙博  张焕超 
检验者Author 
薛喜才 
Xue xicai 
审核Auditor 
邵百明 
Shao baiming 
批准Approver 
 
日期Date 
2014.12.15 
日期Date 
2014.12.15 
日期Date 
2014.12.15 


 
上海汽车中心实验室 
SAIC Center Lab 
中国·上海·嘉定区安研路201 号 
邮编: 201804 
No 201 Anyan road, Jiading, Shanghai ,China 
Post code: 201804 
报告编号 
Report number 
 
SCL-S-14-0351M 
委托者: 变速箱部 孙博 
Request person, dept： 
委托编号:  /  
Request number: 
送样日期: 2014.12.08 
Request date:  
报告日期: 2014.12.15 
Report date：  
第2页共5页 
 
SMPV-0.2.3-002-QA -F01 
III. 调查结果 Investigation Results  
AS21 /1.5T 在广德进行 PT Dura 传动耐久试验，在执行长坡桥坡道起步工况时(该试验工况较为恶劣)，下
系杆安装支架断裂，与该支架4#螺栓匹配的变速箱螺纹孔被拉断，且断裂部分已遗失，1#~3#螺栓未见松动，
失效件见图1~图2 所示。 
 
 
 
 
 
 
210430574882 
 
 
 
 
 
 
图1  变速箱与下系杆安装支架：(a)装配数模图，(b)失效现场照片 
 
 
 
 
 
 
 
 
 
 
 
 
 
 
 
 
图2 失效的离合器壳体 
断裂的下系杆安装支架，见图3 所示。针对该支架已经进行了断口及材质分析，详情见分析报告
SCL-S-14-0336M。在此引用支架分析报告内容如下： 
 下系杆安装支架属于过载断裂，在主裂纹源存在冷隔缺陷。 
(a) 
变速箱 
离合器壳体 
4#螺纹孔拉断 
(b) 
下系杆安装支架拉断 
下系杆安装支架断裂位置 
与4#螺
栓匹配
的螺纹
孔被拉
断 
1# 
2# 
3# 
4# 
变
速
箱
螺
纹
孔
被
拉
断 


 
上海汽车中心实验室 
SAIC Center Lab 
中国·上海·嘉定区安研路201 号 
邮编: 201804 
No 201 Anyan road, Jiading, Shanghai ,China 
Post code: 201804 
报告编号 
Report number 
 
SCL-S-14-0351M 
委托者: 变速箱部 孙博 
Request person, dept： 
委托编号:  /  
Request number: 
送样日期: 2014.12.08 
Request date:  
报告日期: 2014.12.15 
Report date：  
第3页共5页 
 
SMPV-0.2.3-002-QA -F01 
 下系杆支架CAE 模拟结果显示，裂纹源位于高应力区；此外该试验工况较为恶劣，载荷较大，上述因素
共同作用，导致下系杆安装支架发生过载断裂。 
 
 
 
 
 
 
 
 
 
 
 
(a)下系杆安装CAE 模拟 
 
 
 
 
 
图3  下系杆安装支架 
 
 
 
 
 
 
 
 
                          (b)断裂的下系杆安装支架 
 
 
 
 
图3  下系杆安装支架 
对图3b 所示下系杆安装架螺纹孔表面接触痕迹观察，1# ~3#螺纹孔表面接触痕迹正常，而4#螺纹孔表面有横
向滑移的痕迹，显示4#螺栓承受较大横向载荷作用，其应该是支架断裂后形成的。 
 
1#螺纹孔 
2#螺纹孔 
3#螺纹孔 
4#螺纹孔 
裂纹源 
裂纹源位置 


 
上海汽车中心实验室 
SAIC Center Lab 
中国·上海·嘉定区安研路201 号 
邮编: 201804 
No 201 Anyan road, Jiading, Shanghai ,China 
Post code: 201804 
报告编号 
Report number 
 
SCL-S-14-0351M 
委托者: 变速箱部 孙博 
Request person, dept： 
委托编号:  /  
Request number: 
送样日期: 2014.12.08 
Request date:  
报告日期: 2014.12.15 
Report date：  
第4页共5页 
 
SMPV-0.2.3-002-QA -F01 
断口分析Fracture analysis 
  离合器壳体断口宏观形貌，见图4 所示。断口呈现铝合金原始色，断裂面粗糙不平，断口呈现过载特征。裂
纹起源于螺纹部位(见图5)，该区未见受损。螺纹孔内接触痕迹(白色虚线区域)显示，螺栓是受到了较大的横向
载荷(垂直于螺栓旋紧方向)作用，将螺纹孔过载拉断。 
 
 
 
 
 
 
 
 
 
 
 
 
 
 
 
 
 
 
 
 
图4   断口宏观形貌 
 
 
 
 
 
 
 
 
 
 
 
图5  裂纹源宏观形貌 
断口观察方向 
裂纹扩展方向 
裂纹扩展方向 
裂纹源 
裂纹源 


 
上海汽车中心实验室 
SAIC Center Lab 
中国·上海·嘉定区安研路201 号 
邮编: 201804 
No 201 Anyan road, Jiading, Shanghai ,China 
Post code: 201804 
报告编号 
Report number 
 
SCL-S-14-0351M 
委托者: 变速箱部 孙博 
Request person, dept： 
委托编号:  /  
Request number: 
送样日期: 2014.12.08 
Request date:  
报告日期: 2014.12.15 
Report date：  
第5页共5页 
 
SMPV-0.2.3-002-QA -F01 
材料检测  Material test 
材料测试结果如表1 所示。零件成分及硬度符合A380 技术要求；组织变质正常，孔隙率正常。 
表1 材料测试结果 
序号 
No. 
试验项目 
Test item 
额定值 
Requirement 
试验结果 
Test result 
评价 Evaluation 
合格 
OK 
不合格 
Not OK 
1 
化学成分 
Chemical Components 
A380 
(ASTM B85-03) 
/ 
/ 
 
 
 
Si:7.5-9.5 
8.69 
× 
 
 
 
Cu:3.0-4.0 
3.06 
× 
 
 
 
Mg:≤0.1 
0.05 
× 
 
 
 
Fe:≤1.3 
0.97 
× 
 
 
 
Zn:≤3.0 
1.90 
× 
 
 
 
Mn:≤0.5 
0.24 
× 
 
 
 
Ni:≤0.5 
0.01 
× 
 
 
 
Sn:≤0.35 
＜0.002 
× 
 
2 
硬度Hardness 
≥80HB 
85.5, 87.9, 84.3 
× 
 
3 
孔隙率Porosity 
/ 
0.28% 
/ 
 
4 
微观组织Microstructure 
/ 
α-铝+共晶硅+少量初生
硅，组织变质正常 
/ 
 
 
 
 
 
 
 
 
 
 
 
 
 
 
 
 
 
 
图6   失效部位孔隙率及微观组织 
结合上述分析可知： 
  下系杆安装支架裂纹源存在冷隔缺陷，且承受应力载荷较大，最先发生断裂失效。支架断裂后造成4#螺栓
部位载荷突然变大，进而在大载荷下将离合器壳体拉断。 
孔隙率

File: 材料工程师/SCL-S-14-0352M-IP22-转向机-朱玲斌.pdf.md
# SCL-S-14-0352M-IP22-转向机-朱玲斌.pdf

 
上海汽车中心实验室 
SAIC Center Lab 
中国·上海·嘉定区安研路201 号 
邮编： 201804 
No 201 Anyan road, Jiading, Shanghai China 
Post code: 201804 
报告编号 
Report number 
 
SCL-S-14-0352M 
委托者: QA  Cherdpong 
Kaewsai 
Request person, dept： 
委托编号:  /  
Request number: 
送样日期:  2014.12.8 
Request date:  
报告日期:  2014.12.16 
Report date：  
第1页共5页 
 
SMPV-0.2.3-002-QA -F01 
零件号Part number 
30019927 
零件名称 
Part name 
动力转向机及拉杆总成 
Gear ASM.-STRG(EU RHD HPS) 
图纸日期Drawing date 
2011-11-21 
零件生产日期Part production date 
/ 
供货商 
Supplier 
采埃孚 
车型/项目Car type/project 
IP22 
DVP 材料大纲签署日期DVP material test plan date 
/ 
阶段性报告 Interim report                结论性报告 Conclusion report          
 
Ⅰ.任务描述 Task description 
实验室受委托对转向机进行失效原因分析，失效零件具体信息如下： 
As requested, SCL has analyzed the failure of the steering gear. The information of the failed part is as following： 
零件信息：Part information 
零件名称 
Part name 
动力转向机及拉杆总成 
Gear ASM.-STRG(EU RHD HPS) 
车制造日期 
Vehicle production date 
/ 
VIN 码 
VIN 
/ 
销售日期 
Sale date 
/ 
车辆里程数 
Car mileage 
0km 
维修站名称 
Sale agent 
/ 
失效模式描述 
Failure circumstance  
IP22 在泰国进行装配时，转向机壳体开裂。 
The housing of steering gear is broken when IP22 assembly in Thailand . 
原材料信息：Raw material information 
原材料及牌号 
Raw material specification 
EN AC 4320 
原材料厂商 
Raw material producer 
/ 
散件供应商 
Component supplier 
/ 
金属热处理状态 
Metal heat treatment state 
/ 
失效零件见图1：The failed part is shown in figure 1 
 
Ⅱ. 结论与建议 Conclusions and Suggestions 
 
结论Conclusions： 
（1） 转向机壳体由于过载而在结构变形位置发生开裂，断裂处无明显铸造缺陷和异常损伤。The steering gear 
housing cracked in the structure deformation position, no obvious casting defect and abnormal damage found 
in the fracture. 
（2） 据反馈，与转向机匹配的副车架平面度不符合要求，这会增加装配应力，促进装配开裂的几率。According 
to the feedback, the flatness of the subframe matching to steering gear does not meet the requirement, which 
will increase the chances of the assembly stress, promote the assembly of cracking. 
（3） 失效件成分合格，硬度和组织正常。The component of failure part are qualified, the hardness and 
microstructure are normal.  
建议Suggestions： 
（1） 调查同批次副车架的平面度情况。Investigation the flatness of the same batch of the subframe. 
 
分发: 
Distribution 
QA  Cherdpong Kaewsai 
检验者Author 
朱玲斌 
Zhu Lingbin 
审核Auditor 
邵百明 
Shao Baiming 
批准Approver 
 
日期Date 
2014.12.16 
日期Date 
2014.12.16 
日期Date 
2014.12.16 


 
上海汽车中心实验室 
SAIC Center Lab 
中国·上海·嘉定区安研路201 号 
邮编： 201804 
No 201 Anyan road, Jiading, Shanghai China 
Post code: 201804 
报告编号 
Report number 
 
SCL-S-14-0352M 
委托者: QA  Cherdpong 
Kaewsai 
Request person, dept： 
委托编号:  /  
Request number: 
送样日期:  2014.12.8 
Request date:  
报告日期:  2014.12.16 
Report date：  
第2页共5页 
 
SMPV-0.2.3-002-QA -F01 
III. 调查结果 Investigation Results  
IP22 在泰国进行装配时，转向机壳体发生开裂。此前临港工厂装配该零件时，也出现过类似案例，见报
告SCL-S-13-0089M，是由于匹配不良导致的。据泰国方面反馈，对失效转向机和副车架进行装配平面度的测量，
测量结果显示，失效件平面度无异常，而副车架的平面度不符合要求。 
The steering gear housing cracked during IP22 assembly in Thailand. A similar case happened in Lingang 
assembly shop which was due to bad matching, see report SCL-S-13-0089M. According to the Thailand feedback on the 
failure part and subframe flatness measurement, the flatness of failure is normal and the flatness of subframe is NG. 
如图1a 为转向机的装配顺序图，图1b 为失效件宏观形貌，1c 和1d 为开裂位置的正面和侧面形貌，由图
可知： 
 转向机壳体连接面一侧的装配压痕明显不均匀，且偏差较大，这会使装配面出现受力异常； 
 转向机壳体外表面无异常痕迹。 
Figure 1a is the steering gear assembly sequence diagram, the Figure 1b is the macro morphology of the failure 
part, the Figure 1c and 1d are the front and side appearance of the cracking position. It can be seen from the figure: 
 The assembly mark of the steering gear connecting surface is uneven, the deviations is large which will cause 
the assembly surface abnormal force. 
 No abnormal force is in the steering casting surface. 
 
 
 
a    装配顺序 
 a   Assembly sequence 
b   失效件宏观形貌 
b   The macro morphology of failure part 


 
上海汽车中心实验室 
SAIC Center Lab 
中国·上海·嘉定区安研路201 号 
邮编： 201804 
No 201 Anyan road, Jiading, Shanghai China 
Post code: 201804 
报告编号 
Report number 
 
SCL-S-14-0352M 
委托者: QA  Cherdpong 
Kaewsai 
Request person, dept： 
委托编号:  /  
Request number: 
送样日期:  2014.12.8 
Request date:  
报告日期:  2014.12.16 
Report date：  
第3页共5页 
 
SMPV-0.2.3-002-QA -F01 
 
c  开裂一侧形貌 
c  One side morphology of the crack 
d  另一侧形貌 
d   The other side morphology of the crack 
图1   失效件形貌 
Figure 1  The morphology of the failure part 
 
断口分析  Fracture Analysis 
将失效件沿开裂位置敲开后，断口形貌如图2 所示，由图可知； 
 
转向机的断裂形式为过载，开裂起始于结构变形位置，扩展方向如图2 中黄色箭头所示； 
 
在裂纹起始区域未发现明显缺陷。 
Opening the failure part along the crack, the fracture morphology as shown in Figure 2, it can be seen from the 
figure: 
 
The steering gear failure dues to overload, the crack initiation is in the structure deformation position, the 
propagation direction is shown in Figure 2 with yellow arrow; 
 
No obvious defect found in the crack initiation region. 
图2   低倍断口形貌 
Figure 2  Low magnification fractograph 
装配压痕 
Assembly trace 
裂纹 
 
起裂位置 
Crack Initition position 


 
上海汽车中心实验室 
SAIC Center Lab 
中国·上海·嘉定区安研路201 号 
邮编： 201804 
No 201 Anyan road, Jiading, Shanghai China 
Post code: 201804 
报告编号 
Report number 
 
SCL-S-14-0352M 
委托者: QA  Cherdpong 
Kaewsai 
Request person, dept： 
委托编号:  /  
Request number: 
送样日期:  2014.12.8 
Request date:  
报告日期:  2014.12.16 
Report date：  
第4页共5页 
 
SMPV-0.2.3-002-QA -F01 
 
材料测试  Material Test Results 
对失效的转向机壳体材料进行检测，其结果如下： 
（1） 失效件材料化学成分合格，硬度正常； 
（2） 失效件组织为a固溶体上分布着棒状、针状及少量块状共晶硅，正常； 
（3） 断口平面未见明显的孔洞和疏松缺陷，如图3。 
     Testing the material of steering gear failure, the results are as shown: 
（1）  the chemical composition of the failure part are qualified, the hardness is normal; 
     （2）  the microstructure of the failure part is a solid solution distributed rod、needle and small amount of lump 
eutectic silicon, normal. 
     （3）  there is no obvious pore and porosity defect, as shown in figure 3. 
 表1  材料检测结果 
Table 1 the result of the material test 
序号 
No. 
测试项目 
Test item 
额定值 
Requirement 
试验结果 
Test result 
评价 Evaluation 
合格 
OK 
不合格 
Not OK 
1 
成分 
Chemical components 
EN AC 4320 
(DIN EN 1706) 
 
 
 
Si 
9.0~11.0 
10.12 
× 
 
Fe 
≤0.65 
0.352 
× 
 
Cu 
≤0.35 
0.253 
× 
 
Mn 
≤0.55 
0.259 
× 
 
Mg 
0.20~0.45 
0.413 
× 
 
Ni 
≤0.15 
0.0069 
× 
 
Zn 
≤0.35 
0.082 
× 
 
Pb 
≤0.10 
0.0047 
× 
 
Ti 
≤0.20 
0.103 
× 
 
其他杂质 
(other impurities) 
单个(single)：≤0.05 
总和(sum)：≤0.15 
单个(single)：＜0.036 
总和(sum)：＜0.08 
× 
 
2 
硬 度 
Hardness 
HBW≥75 
HB2.5/62.5：118,114,115 
× 
 
3 
微观组织 
Microstructure 
/ 
a 固溶体上分布着棒状、针状
及少量块状共晶硅，如图4 
a solid solution distributed 
rod、needle and small amount 
of lump eutectic silicon, 
shown Figure 4 
/ 
 
 


 
上海汽车中心实验室 
SAIC Center Lab 
中国·上海·嘉定区安研路201 号 
邮编： 201804 
No 201 Anyan road, Jiading, Shanghai China 
Post code: 201804 
报告编号 
Report number 
 
SCL-S-14-0352M 
委托者: QA  Cherdpong 
Kaewsai 
Request person, dept： 
委托编号:  /  
Request number: 
送样日期:  2014.12.8 
Request date:  
报告日期:  2014.12.16 
Report date：  
第5页共5页 
 
SMPV-0.2.3-002-QA -F01 
图3  断口孔隙形貌 
Figure 3  The fracture pore morphology  
图4  金相组织 
Figure 4 Metallographical structure

File: 材料工程师/SCL-S-14-0353M-IP2X TT-燃油管卡扣 - 龚伟.pdf.md
# SCL-S-14-0353M-IP2X TT-燃油管卡扣 - 龚伟.pdf

 
上海汽车中心实验室
(SAIC Center Lab) 
中国·上海·嘉定区安研路201 号 
邮编. 201804 
No. 201 Anyan Road, Jiading District,  
Shanghai, China. 
Post code :200433 
报告编号：Report number 
SCL-S-14-0353M 
委托者Requestor：承璐刚 
送样日期Deliver date：2014.12.12 
报告日期Report date：2015.02.04 
第 1 页 共 7 页 
Page 1 of 7  
 
零件号 
Part number 
91000123 
零件名称 
Part name 
燃油管卡扣 
Fuel Pipe Clips 
图纸日期 
Drawing date  
2009.12.04 
零件生产日期 
Production date 
2014.03.25 
供货商 
Supplier 
江苏海华 
Jiangsu Haihua 
车型/项目 
Car type/project 
IP2X TT 
 
   阶段性报告  Stage report        结论性报告 Conclusion report           测试报告 Test report 
Ⅰ.任务描述 Task description 
实验室受委托对燃油管卡扣进行失效原因分析，失效零件具体信息如下： 
As requested, QA lab has analyzed the invalid cause of fuel pipe clips, and the information of invalid part is shown 
as following： 
零件信息：Part information 
零件名称 
Part name 
燃油管卡扣 
Fuel Pipe Clips 
制造日期 
Production date 
2014.03.25 
VIN 码 
VIN number 
/ 
销售日期 
Sale date 
/ 
车辆里程数 
Car mileage 
泰国工厂装配 
销售商 
Sale agent 
/ 
失效模式描述 
Invalid situation 
description 
燃油管卡扣断裂 
Fuel pipe clips fracture 
原材料信息：Raw material information 
原材料及牌号 
Raw material 
and trademark 
PA66 
D.A30S 
原材料厂商 
Raw material producer 
无锡朗盛 
散件供应商 
Part supplier 
/ 
金属热处理状态 
Metal heat treatment state 
/ 
失效零件见图1：The invalid part is shown in Fig 1.  
Ⅱ. 结论与建议 Conclusions and suggestions 
结论： 1.失效件发生异常老化后断裂。  
Conclusions: 1. The failure part fractured after abnormal aging. 
建议： 1.检查物流中异常情况。 
Suggestions: 1. Check the abnormal situations during the shipping. 
 
 
 
 
        
分发： 
Dispenser 
SQE 承璐刚 
检验者： 
Identifier 
龚伟 
Gong Wei 
审核： 
Auditor 
狄春峰 
Di Chunfeng 
批准： 
Approver 
 
日期： 
Date 
2015.02.04 
日期： 
Date 
2015.02.04 
日期： 
Date 
2015.02.04 


 
上海汽车中心实验室
(SAIC Center Lab) 
中国·上海·嘉定区安研路201 号 
邮编. 201804 
No. 201 Anyan Road, Jiading District,  
Shanghai, China. 
Post code :200433 
报告编号：Report number 
SCL-S-14-0353M 
委托者Requestor：承璐刚 
送样日期Deliver date：2014.12.12 
报告日期Report date：2015.02.04 
第 2 页 共 7 页 
Page 2 of 7  
 
 
图1 失效件 
Fig. 1 Failure Part 
III. 测试结果 Test Results  
序
号 
No. 
试验项目 
Test item 
额定值 
Requirement 
试验结果 
Test result 
评价 Evaluation 
第一次 
第二次 
合格 
qualified 
不合格 
unqualified 
I 
失效件 
 
 
1 
红外（GB/T6040-2002） 
Infrared Spectroscopy 
PA66 
PA66 
× 
 
2 
熔点（GB/T19466.3-2006） 
Melting point (℃) 
260±5 
262 
× 
 
3 
焓值（GB/T19466.3-2006） 
Enthalpy (J/g) 
/ 
73.9 
80.5 
 
 
II 
同批次零件 
 
 
1 
红外（GB/T6040-2002） 
Infrared Spectroscopy 
PA66 
PA66 
× 
 
2 
熔点（GB/T19466.3-2006） 
Melting point (℃) 
260±5 
263 
× 
 
3 
焓值（GB/T19466.3-2006） 
Enthalpy (J/g) 
/ 
75.9 
82.1 
 
 
III 
新件 
 
 
1 
红外（GB/T6040-2002） 
Infrared Spectroscopy 
PA66 
PA66 
× 
 
2 
熔点（GB/T19466.3-2006） 
Melting point (℃) 
260±5 
263 
× 
 


 
上海汽车中心实验室
(SAIC Center Lab) 
中国·上海·嘉定区安研路201 号 
邮编. 201804 
No. 201 Anyan Road, Jiading District,  
Shanghai, China. 
Post code :200433 
报告编号：Report number 
SCL-S-14-0353M 
委托者Requestor：承璐刚 
送样日期Deliver date：2014.12.12 
报告日期Report date：2015.02.04 
第 3 页 共 7 页 
Page 3 of 7  
 
序
号 
No. 
试验项目 
Test item 
额定值 
Requirement 
试验结果 
Test result 
评价 Evaluation 
第一次 
第二次 
合格 
qualified 
不合格 
unqualified 
3 
焓值（GB/T19466.3-2006） 
Enthalpy (J/g) 
/ 
73.3 
78.6 
 
 
IV 
粒料 
 
 
1 
红外（GB/T6040-2002） 
Infrared Spectroscopy 
PA66 
PA66 
× 
 
2 
熔点（GB/T19466.3-2006） 
Melting point (℃) 
260±5 
262 
× 
 
3 
焓值（GB/T19466.3-2006） 
Enthalpy (J/g) 
/ 
74.5 
73.8 
 
 
小结：零件材料符合技术要求。 
 
 
 
 
 
 
 
 
 
 
 
 
 
 
 
 


 
上海汽车中心实验室
(SAIC Center Lab) 
中国·上海·嘉定区安研路201 号 
邮编. 201804 
No. 201 Anyan Road, Jiading District,  
Shanghai, China. 
Post code :200433 
报告编号：Report number 
SCL-S-14-0353M 
委托者Requestor：承璐刚 
送样日期Deliver date：2014.12.12 
报告日期Report date：2015.02.04 
第 4 页 共 7 页 
Page 4 of 7  
 
Ⅳ. 宏观分析 Macroscopic observation 
 
失效件断口如图2所示，断口无银纹，是受外力导致的脆断。 
 
图2 失效件 
Fig. 2 Failure Part 
 
检查失效同批次零件，失效件断裂部位均存在大面积龟裂纹，如图3所示。这是由于该批次零
件异常老化导致的材料内部开裂。经与现场确认，一箱零件可以确认发现类似龟裂，一箱零件已装
车无法确认，其余零件无类似开裂现象。 
对比国内新件，失效批次零件韧性较差，施加外力时容易折断。 
  
图3 龟裂纹 
Fig. 3 Full-cracks 
 
 
 
 
 
 
 
 
 


 
上海汽车中心实验室
(SAIC Center Lab) 
中国·上海·嘉定区安研路201 号 
邮编. 201804 
No. 201 Anyan Road, Jiading District,  
Shanghai, China. 
Post code :200433 
报告编号：Report number 
SCL-S-14-0353M 
委托者Requestor：承璐刚 
送样日期Deliver date：2014.12.12 
报告日期Report date：2015.02.04 
第 5 页 共 7 页 
Page 5 of 7  
 
失效批次零件与失效件无色差，对比新件，色差明显，如图5所示。 
 
图5 色差对比 
Fig. 5 Colour Comparison 
经GC-MS 检测，失效件&同批次零件无酚类抗氧化剂，而粒料含有此成分，如图6 所示。 
 
图6 抗氧化剂 
Fig. 6 Antioxidant 


 
上海汽车中心实验室
(SAIC Center Lab) 
中国·上海·嘉定区安研路201 号 
邮编. 201804 
No. 201 Anyan Road, Jiading District,  
Shanghai, China. 
Post code :200433 
报告编号：Report number 
SCL-S-14-0353M 
委托者Requestor：承璐刚 
送样日期Deliver date：2014.12.12 
报告日期Report date：2015.02.04 
第 6 页 共 7 页 
Page 6 of 7  
 
 
综上可以判断，失效批次零件发生了异常老化情况现象，这可能与注塑工艺及物流环节的异常
有关。 
 
对新件进行耐候性能的失效模拟。 
 
考虑到海运情况，取新件进行中性盐雾实验（ISO 9227）&盐雾腐蚀交变实验（SMTC 5 200 
010），经30周期实验零件未发生类似失效情况，如图7所示。可以判断本案例失效情况非海上盐雾
腐蚀导致的。 
 
  
图7 盐雾腐蚀实验 
Fig. 7 Test of Salt Spray Corrosion 
 
 
 
 
 
 
 
 
 
 
 
 
 
 
 
 
 
 
 
 


 
上海汽车中心实验室
(SAIC Center Lab) 
中国·上海·嘉定区安研路201 号 
邮编. 201804 
No. 201 Anyan Road, Jiading District,  
Shanghai, China. 
Post code :200433 
报告编号：Report number 
SCL-S-14-0353M 
委托者Requestor：承璐刚 
送样日期Deliver date：2014.12.12 
报告日期Report date：2015.02.04 
第 7 页 共 7 页 
Page 7 of 7  
 
 
本零件系沿用件，原试验大纲热存放实验要求90℃，500h。现行标准（SMTC 5 310 015）新
增老化要求150℃，500h。 
分别取新件进行90℃、100℃、120℃、150℃热老化实验。试验后，90℃、100℃、120℃经
500h存放未发生失效情况，满足原大纲要求；150℃经90h存放后，零件变脆、开裂，不能满足现
标准要求。用GC-MS检测150℃老化后零件抗氧剂含量，降低约4倍。 
试验后零件状态如图8所示。 
 
图8 热存放实验 
Fig. 8 Heat Storage Experiment 
 
核查供应商生产工艺，新件与失效件一致，可以排除工艺问题导致的批量失效。 
综上可以推断，该批失效零件是由于物流环节的异常老化导致的。
