Repository: kujaxr/obsidian-vault

File: 材料工程师/SCL-S-14-0354M- AP13 - 天窗总成-白云岭.pdf.md
# SCL-S-14-0354M- AP13 - 天窗总成-白云岭.pdf

 
上海汽车中心实验室 
SAIC Center Lab 
中国·上海·嘉定区安研路201 号 
邮编: 201804 
No 201 Anyan road, Jiading, Shanghai ,China 
Post code: 201804 
报告编号 
Report number 
 
SCL-S-14-0354M 
委托者:  SQE 易熙 
Request person, dept： 
委托编号:  /  
Request number: 
送样日期:  2014.12.12 
Request date:  
报告日期:  2014.12.29 
Report date：第 1 页 共 7 页 
 
SMPV-0.2.3-002-QA -F01 
零件号Part number 
10087919 
 零件名称 
Part name 
玻璃组合—天窗总成 
图纸日期Drawing date 
/ 
零件生产日期Part production date 
/ 
 供货商 
Supplier 
爱信（无锡） 
车型/项目Car type/project 
AP13 
DVP 材料大纲签署日期DVP material test plan date 
/ 
阶段性报告  Stage report                结论性报告 Conclusion report 
 
Ⅰ.任务描述 Task description 
实验室受委托对玻璃组合—天窗总成进行失效原因分析，失效零件具体信息如下： 
As requested, SCL has analyzed the failure of the part. The information of the failed part is as following： 
零件信息：Part information 
零件名称 
Part name 
玻璃组合—天窗总成 
制造日期 
Production date 
/ 
VIN/车/发动机号码
car/engine no 
A14SNT805 
失效日期 
Incident date 
/ 
车辆里程数/测试寿命 
Car mileage/Test life 
26165 公里km    
失效地点 
Location 
广德试验基地 
失效模式描述 
Failure circumstance description 
广德试验基地A14SIV805，SD 试验中出现天窗异响，回车间检查发现天窗的左前支架
已经完全断裂，右前有部分断裂 
原材料信息：Raw material information 
原材料及牌号 
Raw material specification 
SPCC  t=1.00   Q/BQB402-2009 
原材料厂商 
Raw material producer 
宝钢 
散件供应商 
Component supplier 
/ 
金属热处理状态 
Metal heat treatment state 
/ 
失效零件见图1：The failed part is shown in figure 1.  
 
Ⅱ. 结论与建议 Conclusions and suggestions 
 
结论Conclusions： 
1、 失效件属疲劳断裂。 
The part failured belong to fatigue fracture. 
2、失效件的材料性能未发现异常。 
The material properties of the part were nomal.  
3、 R 角尺寸无异常，无折叠。 
Rangular dimensions without exception, no fold 
建议Suggestions： 
1、 校核失效件的实际受力情况。 
Checking the actual force of the part. 
 
 
分发： 
Distribution 
 SQE 易熙 
检验者Author 
白云岭   
Bai Yunling 
审核Auditor 
邵百明 
Shao baiming 
批准Approver 
 
日期Date 
2014.12.29 
日期Date 
2014.12.29 
日期Date 
2014.12.29 


 
上海汽车中心实验室 
SAIC Center Lab 
中国·上海·嘉定区安研路201 号 
邮编: 201804 
No 201 Anyan road, Jiading, Shanghai ,China 
Post code: 201804 
报告编号 
Report number 
 
SCL-S-14-0354M 
委托者:  SQE 易熙 
Request person, dept： 
委托编号:  /  
Request number: 
送样日期:  2014.12.12 
Request date:  
报告日期:  2014.12.29 
Report date：第 2 页 共 7 页 
 
SMPV-0.2.3-002-QA -F01 
III. 测试结果 Test Results  
一、 宏观观察： 
1、 收到委托者提供的实物形貌见图1。天窗玻璃已全部碎裂、丢失；金属骨架已被割断取走一部分。 
 
 
 
 
 
 
图1 失效件实物形貌 
   


 
上海汽车中心实验室 
SAIC Center Lab 
中国·上海·嘉定区安研路201 号 
邮编: 201804 
No 201 Anyan road, Jiading, Shanghai ,China 
Post code: 201804 
报告编号 
Report number 
 
SCL-S-14-0354M 
委托者:  SQE 易熙 
Request person, dept： 
委托编号:  /  
Request number: 
送样日期:  2014.12.12 
Request date:  
报告日期:  2014.12.29 
Report date：第 3 页 共 7 页 
 
SMPV-0.2.3-002-QA -F01 
二、 断口观察： 
1、 宏观观察，该失效件的断口宏观形貌如图2a 所示，可以判断该断口为疲劳断裂，疲劳源如图中红色箭
头所示。 
2、 使用扫描电镜对断口进行观察，疲劳源处未发现原始缺陷，在疲劳扩展区发现疲劳条带，见图2b，疲劳
扩展方向如图中黄色虚线所示。 
3、 该断口的形貌与之前分析过的一例天窗支架断裂的断口形貌一致（参见SCL-S-14-0305M）。 
 
 
 
图2  断口形貌观察  SEM 
 
2a 
2b 


 
上海汽车中心实验室 
SAIC Center Lab 
中国·上海·嘉定区安研路201 号 
邮编: 201804 
No 201 Anyan road, Jiading, Shanghai ,China 
Post code: 201804 
报告编号 
Report number 
 
SCL-S-14-0354M 
委托者:  SQE 易熙 
Request person, dept： 
委托编号:  /  
Request number: 
送样日期:  2014.12.12 
Request date:  
报告日期:  2014.12.29 
Report date：第 4 页 共 7 页 
 
SMPV-0.2.3-002-QA -F01 
三、 理化分析： 
对断裂失效件和供应商处现生产的库存原材料进行材料性能测试分析，详细结果见下表。 
表1 
序号 
No. 
试验项目 
Test item 
额定值 
Requirement 
试验结果 
Test result 
评价 Evaluation 
合格 
qualified 
不合格 
unqualified 
1 
失效件 
 
 
 
 
1.1 
化学成分/ SPCC 
Q/BQB402-2009 
 
 
 
 
C 
≤0.15 
0.0090 
X 
 
 
Mn 
≤0.60 
0.16 
X 
 
 
P 
≤0.10 
0.0056 
X 
 
 
S 
≤0.025 
0.0027 
X 
 
1.2 
硬度/ HV 
/ 
79、76、79 
/ 
 
1.3 
抗拉强度 
≥270MPa 
/ 
/ 
 
1.4 
零件拉伸强度 
/ 
306、297、304   1 
/ 
 
1.5 
板厚 
t=1.0±0.05 
0.96、0.96、0.96 
（图3） 
X 
 
1.6 
金相组织 
/ 
铁素体 
（图4） 
/ 
 
2 
原材料 
 
 
 
 
2.1 
化学成分/ SPCC 
Q/BQB402-2009 
 
 
 
 
C 
≤0.15 
0.043 
X 
 
 
Mn 
≤0.60 
0.22 
X 
 
 
P 
≤0.10 
0.021 
X 
 
 
S 
≤0.025 
0.0052 
X 
 
2.2 
硬度/ HV 
/ 
107、108、108 
111、109/108 
/ 
 
2.3 
抗拉强度 
≥270MPa 
368、368、370 
368、367、366 
X 
 
2.4 
屈服强度 
/ 
259、258、258 
260、259、258 
/ 
 
2.5 
断后伸长率 
≥37% 
34.5、34.0、34.0 
34.5、35.0、35.0 
X 
 
2.6 
板厚 
t=1.0±0.05 
0.99、0.99、0.99 
0.99、0.99、0.99 
X 
 
2.7 
金相组织 
/ 
铁素体 
（图5） 
/ 
 
说明：1、该拉伸强度由硬度转换而来（插入法），转换标准为GB/T1172-1999。 


 
上海汽车中心实验室 
SAIC Center Lab 
中国·上海·嘉定区安研路201 号 
邮编: 201804 
No 201 Anyan road, Jiading, Shanghai ,China 
Post code: 201804 
报告编号 
Report number 
 
SCL-S-14-0354M 
委托者:  SQE 易熙 
Request person, dept： 
委托编号:  /  
Request number: 
送样日期:  2014.12.12 
Request date:  
报告日期:  2014.12.29 
Report date：第 5 页 共 7 页 
 
SMPV-0.2.3-002-QA -F01 
 
 
图3 失效件板材厚度  50X                          图4 失效件金相组织  500X 
 
 
                          图5 原材料金相组织  500X 
四、 新零件观察： 
对委托者提供的两个天窗金属骨架的支架进行观察、测量。实物形貌见图6。 
 
 
图6  全新天窗金属骨架实物形貌 
 
 
 
 


 
上海汽车中心实验室 
SAIC Center Lab 
中国·上海·嘉定区安研路201 号 
邮编: 201804 
No 201 Anyan road, Jiading, Shanghai ,China 
Post code: 201804 
报告编号 
Report number 
 
SCL-S-14-0354M 
委托者:  SQE 易熙 
Request person, dept： 
委托编号:  /  
Request number: 
送样日期:  2014.12.12 
Request date:  
报告日期:  2014.12.29 
Report date：第 6 页 共 7 页 
 
SMPV-0.2.3-002-QA -F01 
1、 使用量规对8 个支架的R 角进行测量，测量位置示意图见7，实测结果约为R2.5. 
 
图7 测量位置示意图 
2、对支架的R 角进行宏观观察，实物形貌如图8 所示；未发现裂纹。但在两个天窗金属骨架的相同部位的
支架发现折弯过程中模具挤压造成的压痕，见图9。 
 
 
 
图8 
 
 
 
 
 
 
 
 
 
 
 
 
图9 
 


 
上海汽车中心实验室 
SAIC Center Lab 
中国·上海·嘉定区安研路201 号 
邮编: 201804 
No 201 Anyan road, Jiading, Shanghai ,China 
Post code: 201804 
报告编号 
Report number 
 
SCL-S-14-0354M 
委托者:  SQE 易熙 
Request person, dept： 
委托编号:  /  
Request number: 
送样日期:  2014.12.12 
Request date:  
报告日期:  2014.12.29 
Report date：第 7 页 共 7 页 
 
SMPV-0.2.3-002-QA -F01 
3、对支架R 角处的板厚进行制样后测量，实测结果如图10 所示。 
R 角处的板厚约为0.9mm；个别实测值为0.8 是因为折弯过程中模具挤压造成的，宏观形貌见图10。但
失效件的断裂未发生在骨架的该部位的支架上。 
 
 
 
图10

File: 材料工程师/SCL-S-14-0355M-AP13-蓄电池保险丝盒-龚伟.pdf.md
# SCL-S-14-0355M-AP13-蓄电池保险丝盒-龚伟.pdf

 
上海汽车中心实验室
(SAIC Center Lab) 
中国·上海·嘉定区安研路201 号 
邮编. 201804 
No. 201 Anyan Road, Jiading District,  
Shanghai, China. 
Post code :200433 
报告编号：Report number 
SCL-S-14-0355M 
委托者Requestor：罗瑜 
送样日期Deliver date：2014.12.15 
报告日期Report date：2015.01.09 
第 1 页 共 6 页 
Page 1 of 6  
 
零件号 
Part number 
10130369 
零件名称 
Part name 
蓄电池保险丝盒 
Battery Fuse Box 
图纸日期 
Drawing date  
/ 
零件生产日期 
Production date 
2014.11~2014.12 
供货商 
Supplier 
上海沪工 
Shanghai Hugong 
车型/项目 
Car type/project 
AP13 
 
   阶段性报告  Stage report        结论性报告 Conclusion report           测试报告 Test report 
Ⅰ.任务描述 Task description 
实验室受委托对蓄电池保险丝盒进行失效原因分析，失效零件具体信息如下： 
As requested, QA lab has analyzed the invalid cause of battery fuse box, and the information of invalid part is shown 
as following： 
零件信息：Part information 
零件名称 
Part name 
蓄电池保险丝盒 
Battery Fuse Box 
制造日期 
Production date 
2014.11~2014.12 
VIN 码 
VIN number 
/ 
销售日期 
Sale date 
/ 
车辆里程数 
Car mileage 
工厂装配 
销售商 
Sale agent 
/ 
失效模式描述 
Invalid situation 
description 
卡脚断裂。 
Buckle Fracture. 
原材料信息：Raw material information 
原材料及牌号 
Raw material 
and trademark 
PA66+GF15 
AR0G3BK-S01 
原材料厂商 
Raw material producer 
南京聚隆 
散件供应商 
Part supplier 
/ 
金属热处理状态 
Metal heat treatment state 
/ 
失效零件见图1：The invalid part is shown in Fig 1.  
Ⅱ. 结论与建议 Conclusions and suggestions 
结论： 1.失效件含水率低，在低温条件下韧性变差，受外力导致脆断。 
2.零件材料符合技术要求。  
Conclusions: 1. The fracture of the part caused by external force in a low temperature condition with a low water content. 
2. Material performance of part conformed to requirements.  
建议： 1. 零件注塑后进行调湿工艺。 
2. 保证装配车间温度不低于4℃。 
Suggestions: 1. Add the humidify progress after injection molding.  
2. Keep the assembly room temperature higher than 4℃.  
 
分发： 
Dispenser 
SQE 罗瑜 
检验者： 
Identifier 
龚伟 
Gong Wei 
审核： 
Auditor 
狄春峰 
Di Chunfeng 
批准： 
Approver 
 
日期： 
Date 
2015.01.09 
日期： 
Date 
2015.01.09 
日期： 
Date 
2015.01.09 


 
上海汽车中心实验室
(SAIC Center Lab) 
中国·上海·嘉定区安研路201 号 
邮编. 201804 
No. 201 Anyan Road, Jiading District,  
Shanghai, China. 
Post code :200433 
报告编号：Report number 
SCL-S-14-0355M 
委托者Requestor：罗瑜 
送样日期Deliver date：2014.12.15 
报告日期Report date：2015.01.09 
第 2 页 共 6 页 
Page 2 of 6  
 
  
图1 失效件 
Fig.1 Failure part 
 
III. 测试结果 Test Results  
序号 
No. 
试验项目 
Test item 
额定值 
Requirement 
试验结果 
Test result 
评价 Evaluation 
第一次 
第二次 
合格 
qualified 
不合格 
unqualified 
I 
失效件 
 
 
1 
红外（GB/T6040-2002） 
Infrared Spectroscopy 
PA66 
PA66 
× 
 
2 
熔点（GB/T19466.3-2006） 
Melting point (℃) 
252±5 
248 
× 
 
3 
焓值（GB/T19466.3-2006） 
Enthalpy (J/g) 
/ 
43.1 
34.3 
 
 
4 
灰分（GB/T9345.1-2008）  
Ash content (%)  
15.0±2.0 
16.5 
× 
 
II 
新件 
 
 
1 
红外（GB/T6040-2002） 
Infrared Spectroscopy 
PA66 
PA66 
× 
 
2 
熔点（GB/T19466.3-2006） 
Melting point (℃) 
252±5 
249 
× 
 
3 
焓值（GB/T19466.3-2006） 
Enthalpy (J/g) 
/ 
44.7 
37.4 
 
 
4 
灰分（GB/T9345.1-2008）  
Ash content (%)  
15.0±2.0 
16.0 
× 
 
III 
新件复测 
 
 
1 
红外（GB/T6040-2002） 
Infrared Spectroscopy 
PA66 
PA66 
× 
 
2 
熔点（GB/T19466.3-2006） 
Melting point (℃) 
252±5 
248 
× 
 


 
上海汽车中心实验室
(SAIC Center Lab) 
中国·上海·嘉定区安研路201 号 
邮编. 201804 
No. 201 Anyan Road, Jiading District,  
Shanghai, China. 
Post code :200433 
报告编号：Report number 
SCL-S-14-0355M 
委托者Requestor：罗瑜 
送样日期Deliver date：2014.12.15 
报告日期Report date：2015.01.09 
第 3 页 共 6 页 
Page 3 of 6  
 
序号 
No. 
试验项目 
Test item 
额定值 
Requirement 
试验结果 
Test result 
评价 Evaluation 
第一次 
第二次 
合格 
qualified 
不合格 
unqualified 
3 
焓值（GB/T19466.3-2006） 
Enthalpy (J/g) 
/ 
43.3 
37.4 
 
 
IV 
粒料 
 
 
1 
红外（GB/T6040-2002） 
Infrared Spectroscopy 
PA66 
PA66 
× 
 
2 
熔点（GB/T19466.3-2006） 
Melting point (℃) 
252±5 
251 
× 
 
3 
焓值（GB/T19466.3-2006） 
Enthalpy (J/g) 
/ 
40.7 
33.1 
 
 
4 
灰分（GB/T9345.1-2008）  
Ash content (%)  
15.0±2.0 
15.6 
× 
 
注：零件材料符合技术要求。 
 
 
 
 
 
 
 
 
 
 
 
 
 
 
 
 


 
上海汽车中心实验室
(SAIC Center Lab) 
中国·上海·嘉定区安研路201 号 
邮编. 201804 
No. 201 Anyan Road, Jiading District,  
Shanghai, China. 
Post code :200433 
报告编号：Report number 
SCL-S-14-0355M 
委托者Requestor：罗瑜 
送样日期Deliver date：2014.12.15 
报告日期Report date：2015.01.09 
第 4 页 共 6 页 
Page 4 of 6  
 
Ⅳ. 宏观分析 Macroscopic observation 
失效件两侧断口如图2所示，断口无银纹，是受外力导致的脆断。  
  
图2 失效件 
Fig. 2 Failure Part 
 
据反馈，零件生产日期为2014.11~2014.12期间，此时气温较低，气候干燥，且注塑供应商反
馈零件注塑完成后未进行调湿工艺。此失效件本体部分为尼龙材料，在低温条件下含水率低时，韧
性较差，受力易断裂。 
 
 
 
 
 
 
 
 
 
 
 
 
 


 
上海汽车中心实验室
(SAIC Center Lab) 
中国·上海·嘉定区安研路201 号 
邮编. 201804 
No. 201 Anyan Road, Jiading District,  
Shanghai, China. 
Post code :200433 
报告编号：Report number 
SCL-S-14-0355M 
委托者Requestor：罗瑜 
送样日期Deliver date：2014.12.15 
报告日期Report date：2015.01.09 
第 5 页 共 6 页 
Page 5 of 6  
 
实验室据此进行失效分析，测试干湿两种状态零件情况，干态零件含水率为0.01%，湿态零件
含水率为3.93%。测试两种状态零件断裂临界值，干态零件卡脚断裂最小值约100N（见表1），湿
态零件在122N时卡脚已发生明显形变，约190N时，卡脚断裂，如图3所示。 
 
第一次 
第二次 
第三次 
第四次 
断裂力值（N） 
110.0 
127.2 
99.8 
107.4 
表1 干态断裂力值 
Fig. 1 Broken Force of Dehydration 
 
图3 受力模拟 
Fig. 3 Force Simulation 
 
根据以上实验情况可以得出，零件在经过调湿工艺以后，含水率有明显提高（3.93%），受力
断裂临界值由干态的100N提高至湿态的190N，改善明显，说明增加调湿工序可明显改善此零件卡
脚的断裂情况。 
实验室模拟干态零件的安装情况，如图4所示，安装过程中，零件卡脚位置发生了断裂，说明
含水率偏低的零件易发生与此案相似的失效。 
  
图4 干态零件 
Fig. 4 Dried Parts 
 
 
 
 


 
上海汽车中心实验室
(SAIC Center Lab) 
中国·上海·嘉定区安研路201 号 
邮编. 201804 
No. 201 Anyan Road, Jiading District,  
Shanghai, China. 
Post code :200433 
报告编号：Report number 
SCL-S-14-0355M 
委托者Requestor：罗瑜 
送样日期Deliver date：2014.12.15 
报告日期Report date：2015.01.09 
第 6 页 共 6 页 
Page 6 of 6  
 
供应商验证零件加湿后状态，抽取10件零件安装验证，卡脚均未发生断裂情况，如图5所示，
提高含水率对避免此失效情况有明显帮助。 
 
图5 湿态零件 
Fig. 5 Humidified Parts

File: 材料工程师/SCL-S-14-0356M-IP21-前转向节及前减震器-薛喜才.pdf.md
# SCL-S-14-0356M-IP21-前转向节及前减震器-薛喜才.pdf

 
上海汽车中心实验室 
SAIC Center Lab 
中国·上海·嘉定区安研路201 号 
邮编: 201804 
No 201 Anyan road, Jiading, Shanghai ,China 
Post code: 201804 
报告编号 
Report number 
 
SCL-S-14-0356M 
委托者: 罗增峰 
Request person, dept： 
委托编号:  /  
Request number: 
送样日期: 2014.12.17 
Request date:  
报告日期: 2014.12.18 
Report date：  
第1页共7页 
 
SMPV-0.2.3-002-QA -F01 
零件号Part number 
前减振器：10044402 
转向节：90005271 
 零件名称 
Part name 
前减震器和转向节 
Shock absorber and Knuckle-fr casting    
图纸日期Drawing date 
前减振器：2010-10-25 
转向节：2007-07-25 
零件生产日期Part production date 
/ 
 供货商 
Supplier 
减震器：河南淅川 
转向节：福州六和 
车型/项目Car type/project 
IP21 
DVP 材料大纲签署日期DVP material test plan date 
/ 
阶段性报告 Interim report                结论性报告 Conclusion report          
 
Ⅰ.任务描述 Task description 
实验室受委托对前减震器和转向节进行失效原因分析，失效零件具体信息如下： 
As requested, SCL has analyzed the failure of shock absorber and knuckle-fr casting. The information of the failed part is 
as following： 
零件信息：Part information 
零件名称 
Part name 
前减震器和转向节 
Shock absorber and Knuckle-fr casting    
车制造日期 
Vehicle production date 
2013-01-26 
VIN 码 
VIN 
LSJW26H39DS017037 
销售日期 
Sale date 
/ 
车辆里程数 
Car mileage 
13589 公里(km) 
维修站名称 
Sale agent 
上海交运云峰 
失效模式描述 
Failure circumstance  
售后一辆IP21，右前转向节断裂，该侧减震器上减震杆也断裂. Shock absorber and Knuckle-fr casting 
were broken off    
原材料信息：Raw material information 
原材料及牌号 
Raw material specification 
减震杆：35#钢(GB/T3078-2008) 
转向节：球铁(ES.21.FC03) 
原材料厂商 
Raw material producer 
/ 
散件供应商 
Component supplier 
/ 
金属热处理状态 
Metal heat treatment state 
/ 
失效零件见图2：The failed part is shown in figure 2.  
Ⅱ. 结论与建议 Conclusions and Suggestions 
结论Conclusions： 
1. 转向节及减震杆均属于过载断裂，是受到较大载荷后引起的断裂。Shock absorber and Knuckle-fr casting were 
both broken off because of the over load. 
2. 减震杆材料成分符合标准要求。金相组织无异常，由硬度转化而来的抗拉强度正常。Chemical components of 
shock absorber met the requirement. Microstructure and tensile strength converted from the hardness were normal. 
3. 转向节硬度符合要求，金相组织中球化率、石墨大小、基体组织及渗碳体含量符合技术要求。Hardness of 
knuckle-fr casting met the requirement. Graphite spheroidization rate, size, cementite content and matrix 
microstructure met the requirement. 
建议Suggestions： 
1. 调查故障车是否受到撞击或其他可能引起异常载荷的因素。Check whether the car was impacted or other factors 
causing the abnormal load. 
分发: 
Distribution 
罗增峰、宋长霖、吴立强 
检验者Author 
薛喜才 
Xue xicai 
审核Auditor 
邵百明 
Shao baiming 
批准Approver 
 
日期Date 
2014.12.18 
日期Date 
2014.12.18 
日期Date 
2014.12.18 


 
上海汽车中心实验室 
SAIC Center Lab 
中国·上海·嘉定区安研路201 号 
邮编: 201804 
No 201 Anyan road, Jiading, Shanghai ,China 
Post code: 201804 
报告编号 
Report number 
 
SCL-S-14-0356M 
委托者: 罗增峰 
Request person, dept： 
委托编号:  /  
Request number: 
送样日期: 2014.12.17 
Request date:  
报告日期: 2014.12.18 
Report date：  
第2页共7页 
 
SMPV-0.2.3-002-QA -F01 
III. 调查结果 Investigation Results  
   售后一辆IP21 在行驶13589 公里，右前转向节销孔断裂，该侧减震器上减震杆断裂，部分故障车照片见图1
所示。收到失效件，见图2 所示。 
 
 
 
 
 
 
 
 
 
 
 
 
 
 
 
 
 
 
 
 
 
图1  故障车相关照片 
 
 
 
 
 
 
 
 
 
 
图2   失效件 
 
减震杆弯曲变形 
转向节销孔 
转向节 
装配下摆
臂球头 
减震杆断裂 
连接下摆臂球头 
转向节 
连
接
螺
栓
弯
曲 
断裂位置 


 
上海汽车中心实验室 
SAIC Center Lab 
中国·上海·嘉定区安研路201 号 
邮编: 201804 
No 201 Anyan road, Jiading, Shanghai ,China 
Post code: 201804 
报告编号 
Report number 
 
SCL-S-14-0356M 
委托者: 罗增峰 
Request person, dept： 
委托编号:  /  
Request number: 
送样日期: 2014.12.17 
Request date:  
报告日期: 2014.12.18 
Report date：  
第3页共7页 
 
SMPV-0.2.3-002-QA -F01 
断口分析Fracture surface analysis 
减震杆 
  从图2 中减震杆外观来看，断裂的减震杆已经发生弯曲变形。减震杆断口形貌见图3~图5 所示，可见断口大
部分区域(简称A 区)呈现结晶状断口，微观形貌表现为准解理特征+二次裂纹；小部分区域(简称B 区)呈剪切状
形貌，断口颜色相对较暗，微观特征表面为韧窝特征。 
   减震杆断口(A 区或B 区)均表现为过载断裂的特征。从断口上看，减震杆应该是受到较大的应力载荷，造成
减震杆过载断裂(A 区)，最后发生剪切断裂(B 区)。 
 
 
 
 
 
 
 
 
 
 
 
图3  减震杆断口宏观形貌 
 
 
 
 
 
 
 
 
 
 
 
 
 
图4  减震杆断口微观形貌(A 区) 
 
 
 
 
(A) 
(B) 
(B) 
(A) 


 
上海汽车中心实验室 
SAIC Center Lab 
中国·上海·嘉定区安研路201 号 
邮编: 201804 
No 201 Anyan road, Jiading, Shanghai ,China 
Post code: 201804 
报告编号 
Report number 
 
SCL-S-14-0356M 
委托者: 罗增峰 
Request person, dept： 
委托编号:  /  
Request number: 
送样日期: 2014.12.17 
Request date:  
报告日期: 2014.12.18 
Report date：  
第4页共7页 
 
SMPV-0.2.3-002-QA -F01 
 
 
 
 
 
 
 
 
 
 
 
 
 
图5  减震杆断口微观形貌(B 区) 
转向节 
转向节断口宏观形貌，见图6 所示。断口左侧区域(A 区)呈结晶态，裂纹起源于销孔内部表面；断口右侧(B 区)
颜色较为灰暗，起源区不明显。销孔侧面螺栓装配痕迹显示，螺栓有横向滑移的痕迹，但这种痕迹应该是受到大
载荷引起的。 
 
 
 
 
 
 
 
 
 
 
 
 
 
 
 
 
 
 
图6  转向节断口宏观形貌 
A 区 
B 区 


 
上海汽车中心实验室 
SAIC Center Lab 
中国·上海·嘉定区安研路201 号 
邮编: 201804 
No 201 Anyan road, Jiading, Shanghai ,China 
Post code: 201804 
报告编号 
Report number 
 
SCL-S-14-0356M 
委托者: 罗增峰 
Request person, dept： 
委托编号:  /  
Request number: 
送样日期: 2014.12.17 
Request date:  
报告日期: 2014.12.18 
Report date：  
第5页共7页 
 
SMPV-0.2.3-002-QA -F01 
转向节断口微观形貌见图7~图8 所示。A 区特征为(基体)解理特征+石墨；B 区特征为韧窝+石墨结构。上述
结构特征均为过载断裂。 
 
 
 
 
 
 
 
 
 
 
 
 
 
图7  转向节断口微观形貌(A 区) 
 
 
 
 
 
 
 
 
 
 
 
 
 
图8  转向节断口微观形貌(B 区) 
 
 
 
 
 
 
 


 
上海汽车中心实验室 
SAIC Center Lab 
中国·上海·嘉定区安研路201 号 
邮编: 201804 
No 201 Anyan road, Jiading, Shanghai ,China 
Post code: 201804 
报告编号 
Report number 
 
SCL-S-14-0356M 
委托者: 罗增峰 
Request person, dept： 
委托编号:  /  
Request number: 
送样日期: 2014.12.17 
Request date:  
报告日期: 2014.12.18 
Report date：  
第6页共7页 
 
SMPV-0.2.3-002-QA -F01 
材料检测  Material test 
材料测试结果如表1 所示。 
 
减震杆材料成分符合标准要求。金相组织无异常，由硬度转化而来的抗拉强度正常。 
 
转向节硬度符合要求，金相组织中球化率、石墨大小、基体组织及渗碳体含量符合技术要求。 
表1 材料测试结果 
序号 
No. 
试验项目 
Test item 
额定值 
Requirement 
试验结果 
Test result 
评价 
Evaluation 
合格 
OK 
不合格 
Not OK 
1.1 
减震杆 
35#钢 
GB/T3078-2008 
/ 
/ 
 
 
化学成分 
C:0.32~0.39 
0.37 
× 
 
 
 
Si:0.17~0.37 
0.29 
× 
 
 
 
Mn:0.50~0.80 
0.66 
× 
 
 
 
Cr: ≤0.25 
0.148 
× 
 
 
 
Ni: ≤0.30 
0.052 
× 
 
 
 
Cu: ≤0.25 
0.140 
× 
 
 
 
P: ≤0.035 
0.017 
× 
 
 
 
S: ≤0.035 
0.027 
× 
 
1.2 
芯部硬度HV10 
/ 
252, 255, 253 
/ 
 
 
转化成抗拉强度1 
≥590MPa 
800, 820, 820 
/ 
 
1.3 
金相组织 
 
铁素体+珠光体，见图9 
/ 
 
2 
右前悬架转向节 
ES.21.FC03 
/ 
/ 
 
2.1 
硬度(HB) 
≤212 
164, 182, 155 
× 
 
 2.2 
金相组织 
/ 
金相组织，见图10 
/ 
 
 
球化率 
≥90% 
95% 
× 
 
 
石墨大小 
6~8 级 
7 级 
× 
 
 
基体组织 
铁素体+珠光体 
铁素体+珠光体 
× 
 
 
渗碳体含量 
≤1% 
≤1% 
× 
 
备注：1. 转化标准参考DIN EN ISO 18265-2004E,结果仅供参考 
 
 
 
 
 
 
 
 
 
 
 
 
 
图9  减震杆微观组织 


 
上海汽车中心实验室 
SAIC Center Lab 
中国·上海·嘉定区安研路201 号 
邮编: 201804 
No 201 Anyan road, Jiading, Shanghai ,China 
Post code: 201804 
报告编号 
Report number 
 
SCL-S-14-0356M 
委托者: 罗增峰 
Request person, dept： 
委托编号:  /  
Request number: 
送样日期: 2014.12.17 
Request date:  
报告日期: 2014.12.18 
Report date：  
第7页共7页 
 
SMPV-0.2.3-002-QA -F01 
 
 
 
 
 
 
 
 
 
 
 
 
图10  转向节微观组织

File: 材料工程师/SCL-S-14-0357M-NLE-节温器壳体-朱玲斌.pdf.md
# SCL-S-14-0357M-NLE-节温器壳体-朱玲斌.pdf

 
上海汽车中心实验室 
SAIC Center Lab 
中国·上海·嘉定区安研路201 号 
邮编： 201804 
No 201 Anyan road, Jiading, Shanghai China 
Post code: 201804 
报告编号 
Report number 
 
SCL-S-14-0357M 
委托者: 质保部  许建华 
Request person, dept： 
委托编号:  /  
Request number: 
送样日期:  2014.12.17 
Request date:  
报告日期:  2014.12.18 
Report date：  
第1 页共4 页 
 
SMPV-0.2.3-002-QA -F01 
零件号Part number 
10167753 
零件名称 
Part name 
节温器壳体总成 
Thermostat Housing-Assy 
图纸日期Drawing date 
2013-09-29 
零件生产日期Part production date 
/ 
供货商 
Supplier 
浙江泰龙 
车型/项目Car type/project 
NLE2.0T LDV 
DVP 材料大纲签署日期DVP material test plan date 
/ 
阶段性报告 Interim report                结论性报告 Conclusion report          
 
Ⅰ.任务描述 Task description 
实验室受委托对节温器壳体进行失效原因分析，失效零件具体信息如下： 
As requested, SCL has analyzed the failure of the thermostat housing. The information of the failed part is as following： 
零件信息：Part information 
零件名称 
Part name 
节温器壳体总成 
Thermostat Housing-Assy 
车制造日期 
Vehicle production date 
2014-06-20 
VIN 码 
VIN 
LSKG4AC1XEA410457/ 
20L4EH1SE619K005 
销售日期 
Sale date 
/ 
车辆里程数 
Car mileage 
13651km 
维修站名称 
Sale agent 
深圳启通宝 
失效模式描述 
Failure circumstance  
NLE2.0T LDV 发动机检查时，发现节温器壳体水管漏水。 
When NLE2.0T LDV engine checking, found the thermostat housing pipe water leakage. 
原材料信息：Raw material information 
原材料及牌号 
Raw material specification 
/ 
原材料厂商 
Raw material producer 
/ 
散件供应商 
Component supplier 
/ 
金属热处理状态 
Metal heat treatment state 
/ 
失效零件见图1：The failed part is shown in figure 1 
 
Ⅱ. 结论与建议 Conclusions and Suggestions 
 
 
结论Conclusions： 
（1） 节温器壳体和钢管的过盈度偏小导致发生泄漏。The interference of thermostat housing and pipe is small 
causing the leakage. 
 
建议Suggestions： 
（1） 加大节温器壳体和钢管的配合过盈度。Increase the degree of interference between thermostat housing and 
pipe . 
 
 
 
 
分发: 
Distribution 
质保部 许建华 
检验者Author 
朱玲斌 
Zhu Lingbin 
审核Auditor 
邵百明 
Shao Baiming 
批准Approver 
 
日期Date 
2014.12.18 
日期Date 
2014.12.18 
日期Date 
2014.12.18 


 
上海汽车中心实验室 
SAIC Center Lab 
中国·上海·嘉定区安研路201 号 
邮编： 201804 
No 201 Anyan road, Jiading, Shanghai China 
Post code: 201804 
报告编号 
Report number 
 
SCL-S-14-0357M 
委托者: 质保部  许建华 
Request person, dept： 
委托编号:  /  
Request number: 
送样日期:  2014.12.17 
Request date:  
报告日期:  2014.12.18 
Report date：  
第2 页共4 页 
 
SMPV-0.2.3-002-QA -F01 
III. 调查结果 Investigation Results  
    售后车辆在进行发动机（NLE2.0T LDV）检查时，发现节温器壳体水管漏水。漏水的节温器壳体总成送回
后，分别让供应商和临港工厂以根据泄漏测试要求的上限进行试验，测试结果均为：常温下节温器壳体未见泄漏，
热试（水温72℃）时节温器壳体直通管连接处发现泄漏。 
送至实验室失效件如图1，由图知道： 
 
节温器壳体和直通管结合位置有明显的泄漏痕迹（见图1b），旁通管一侧未见泄漏痕迹； 
 
整个节温器壳体总成表面无明显受损痕迹。 
a   失效件宏观形貌 
 
 
 
b   泄漏管子形貌 
图1   失效件形貌 
 
低倍分析  Low Multiple Analysis 
将节温器壳体总成沿着图1a 虚线位置，分别将直通管连接处、旁通管连接处切开，切开后，将钢管从铝壳体
上取下，旁通管一侧明显需要较大的力才能取下。直通管一侧壳体内部形貌如图2 所示，图3 为旁通管一侧壳体
内部形貌。由图可知：  
 
直通管一侧局部位置有较明显的间隙（图2a），壳体内壁有明显的液体流淌残留痕迹（图2b，2c），局
部区域钢管与铝管过盈配合留下的挤压痕迹不明显（图2d，2e）； 
 
旁通管一侧未发现很明显的间隙（图3a），壳体内壁受钢管挤压痕迹均匀并且明显（图3b，3c），中心
区域未见液体流淌痕迹。 
剖切方向 
 
旁通管一侧 
直通管一侧 


 
上海汽车中心实验室 
SAIC Center Lab 
中国·上海·嘉定区安研路201 号 
邮编： 201804 
No 201 Anyan road, Jiading, Shanghai China 
Post code: 201804 
报告编号 
Report number 
 
SCL-S-14-0357M 
委托者: 质保部  许建华 
Request person, dept： 
委托编号:  /  
Request number: 
送样日期:  2014.12.17 
Request date:  
报告日期:  2014.12.18 
Report date：  
第3 页共4 页 
 
SMPV-0.2.3-002-QA -F01 
 
a  直通管切开形貌  局部有明显间隙 
b   壳体管内部形貌（未清洗） 
c  壳体管内部形貌（清洗后） 
d  局部放大形貌-未见明显挤压痕迹 
e  局部放大形貌 
图2   直通管内部形貌 
B 侧 
A 侧 
 
 
较明显间隙 
 
液体流淌区域 


 
上海汽车中心实验室 
SAIC Center Lab 
中国·上海·嘉定区安研路201 号 
邮编： 201804 
No 201 Anyan road, Jiading, Shanghai China 
Post code: 201804 
报告编号 
Report number 
 
SCL-S-14-0357M 
委托者: 质保部  许建华 
Request person, dept： 
委托编号:  /  
Request number: 
送样日期:  2014.12.17 
Request date:  
报告日期:  2014.12.18 
Report date：  
第4 页共4 页 
 
SMPV-0.2.3-002-QA -F01 
 
 
a  旁通管切开形貌  未见明显间隙 
b    壳体管内部形貌（清洗后） 
c  均匀挤压痕迹 
图3  旁通管内部形貌 
 
综合分析   Comprehensive Analysis 
     根据装配要求，钢管和铝壳体采用过盈配合方式，钢管涂密封胶后挤压进入铝壳体。图纸要求钢管的尺寸
公差为20+0.08，铝壳体的尺寸公差为20
03
.0
08
.0


，其过盈配合度范围为0.03~0.16mm。过盈度较大时，钢管表面涂的
密封胶大部分被挤出，仅填充少量间隙位置，铝管内臂可见的密封胶较少，可见均匀挤压痕迹；当过盈度较小时，
钢管表面的密封胶会残留较多，铝管内部会有明显的密封胶残留，并且会出现铝管内壁挤压痕迹较少或不均的形
态。 
      失效件已无法测量零件的过盈量，因此无法判断零件的过盈度是否符合要求，但从失效件内壁的形貌来看，
认为过盈量偏小是导致节温器壳体泄漏的主要原因。 
A 侧 
B 侧

File: 材料工程师/SCL-S-14-0358M NLE 2.0T 低压油管-邵百明.pdf.md
# SCL-S-14-0358M NLE 2.0T 低压油管-邵百明.pdf

上海汽车中心实验室 
SAIC Center Lab 
中国·上海·嘉定区安研路201 号 
邮编：201804 
No 201 Anyan road, Jiading, Shanghai China 
Post code: 201804 
报告编号 
Report number 
 
SCL-S-14-0358M 
委托者:  SQE 包文誉 
Request person, dept： 
委托编号:  /  
Request number: 
送样日期:  2014.12.16 
Request date:  
报告日期:  2014.12.22 
Report date：  
第1 页共9 页 
 
SMPV-0.2.3-002-QA -F01 
零件号Part number 
10088671 
 零件名称 
Part name 
低压油管-高压油泵前 
LP Tube-Before HP Fuel Pump 
图纸日期Drawing date 
2012.07.30 
零件生产日期Part production date 
/ 
 供货商 
Supplier 
臼井 
车型/项目Car type/project 
AS21 NLE 2.0T 
DVP 材料大纲签署日期DVP material test plan date 
/ 
阶段性报告 Interim report                结论性报告 Conclusion report          
 
Ⅰ.任务描述 Task description 
实验室受委托对高压油泵前低压油管进行失效原因分析，失效零件具体信息如下： 
As requested, SCL has analyzed the failure of the lower pressure tube. The information of the failed part is as following： 
零件信息：Part information 
零件名称 
Part name 
低压油管-高压油泵前 
LP Tube-Before HP Fuel Pump 
车制造日期 
Vehicle production date 
/ 
VIN 码 
VIN 
/ 
销售日期 
Sale date 
/ 
车辆里程数/测试寿命 
Car mileage/Test life 
0km 
维修站名称 
Sale agent 
/ 
失效模式描述 
Failure circumstance  
临港下线的AS21（NLE 2.0T）热试后，低压油管出现漏油现象。 
原材料信息：Raw material information 
原材料及牌号 
Raw material specification 
SUS 304 
原材料厂商 
Raw material producer 
/ 
散件供应商 
Component supplier 
/ 
金属热处理状态 
Metal heat treatment state
/ 
失效零件见图1：The failed part is shown in figure 1.  
Ⅱ. 结论与建议 Conclusions and Suggestions 
结论Conclusions： 
 
（1）密封面未见不连续的接触痕迹；其泄露应该与扭矩衰减，压力不足以及局部的振动有关。The sealing contact surface is
 with continuous sealing mark; the leakage is related with torque reduction, insufficient pressure and local vibration. 
（2）从接触痕迹来看，密封头台阶面与螺母的台阶面接触不均匀，表明两匹配面的贴合存在微小的夹角。这会增加扭
矩衰减的几率。The contact is not uniform, which shows the matching surfaces are with a small angle. This will increase the risk of the torque reduction.  
（3）从接头试验来看，锥形接头相对球形接头具有更好的匹配稳定性。According to the joint test result, the matching of the taper sealing 
head is more stability than the one of the sphericity sealing head   
（4）低压油管密封头的硬度和换算的强度符合技术要求；头部的粗糙度以及其它头部尺寸也符合技术要求。The hardness 
and strength of the LP sealing head are normal; the roughness and other dimensions meet the requirements. 
（5）抽检的高压油泵接口内表面粗糙度未见异常。The join inside roughness of the high pressure oil pump is normal. 
建议Suggestions： 
（1）优化装配工艺及参数，确保一定大小的残余扭矩。Optimize the assembly and assure the residual torque. 
（2）优化密封头的形状，如将球形接头改为冷镦的锥形接头；同时通过设计，降低振动。Engineer optimizes the sealing head, such 
as changing the sphericity head to the taper head and at the same time reduce the vibration by redesign. 
分发: 
Distribution 
包文誉，吴文安，魏浩波，王卓卓，郑重 
检验者Author 
邵百明 
Shao Baiming
审核Auditor 
邵百明 
Shao Baiming
批准Approver 
 
日期Date 
2014.12.22 
日期Date 
2014.12.22 
日期Date 
2014.12.22 


上海汽车中心实验室 
SAIC Center Lab 
中国·上海·嘉定区安研路201 号 
邮编：201804 
No 201 Anyan road, Jiading, Shanghai China 
Post code: 201804 
报告编号 
Report number 
 
SCL-S-14-0358M 
委托者:  SQE 包文誉 
Request person, dept： 
委托编号:  /  
Request number: 
送样日期:  2014.12.16 
Request date:  
报告日期:  2014.12.22 
Report date：  
第2 页共9 页 
 
SMPV-0.2.3-002-QA -F01 
III. 调查结果 Investigation Results  
    
AS21 NLE 2.0T 下线热试后，低压油管出现泄露现象。油管的装配以及收到的低压油管全貌如图1 所
示；低压油管密封头为球面。与之匹配的高压油泵如图2 所示，匹配面为圆锥面；该零件未提供。 
低压油管装配扭矩为20-22Nm,实际装配扭矩为20Nm；经过热试，衰减后的扭矩大小不等；部分为16-17Nm，
个别达到了12 Nm。 
 
 
（a）高压油泵前低压油管的装配 
 
 
 
 
 
 
 
（b）失效的低压油管 
图1 失效件及装配图 
 
低压油管 
高压油管 
高压油泵 


上海汽车中心实验室 
SAIC Center Lab 
中国·上海·嘉定区安研路201 号 
邮编：201804 
No 201 Anyan road, Jiading, Shanghai China 
Post code: 201804 
报告编号 
Report number 
 
SCL-S-14-0358M 
委托者:  SQE 包文誉 
Request person, dept： 
委托编号:  /  
Request number: 
送样日期:  2014.12.16 
Request date:  
报告日期:  2014.12.22 
Report date：  
第3 页共9 页 
 
SMPV-0.2.3-002-QA -F01 
  
 
图2 高压油泵及与油管匹配的锥形接口（示例，非与失效件匹配的高压油泵）    
     
 接触痕迹检测Mark Inspection 
     失效低压油管的密封头球面接触痕迹如图3 所示。接触区域颜色较深；对整个表面进行检查，未出现
不连续的现象，表明所有表面出现过接触。 
 
图3 密封球面的接触痕迹 
 
 
 
低压油管匹配接口 
高压油管匹配接口 
密封球面 


上海汽车中心实验室 
SAIC Center Lab 
中国·上海·嘉定区安研路201 号 
邮编：201804 
No 201 Anyan road, Jiading, Shanghai China 
Post code: 201804 
报告编号 
Report number 
 
SCL-S-14-0358M 
委托者:  SQE 包文誉 
Request person, dept： 
委托编号:  /  
Request number: 
送样日期:  2014.12.16 
Request date:  
报告日期:  2014.12.22 
Report date：  
第4 页共9 页 
 
SMPV-0.2.3-002-QA -F01 
密封头台阶面的接触痕迹如图4 所示。 
 
 
（a）台阶面全貌 
 
（b）区域1  接触痕迹深，且窄                （c）区域2  相对区域1，变浅，变宽 
       
   （d）区域3  接触痕迹最浅，保留加工痕迹                  （e）区域4  与区域2 相当 
图4 台阶面4 个区域的接触痕迹 
区域1
区域2
区域3
区域4


上海汽车中心实验室 
SAIC Center Lab 
中国·上海·嘉定区安研路201 号 
邮编：201804 
No 201 Anyan road, Jiading, Shanghai China 
Post code: 201804 
报告编号 
Report number 
 
SCL-S-14-0358M 
委托者:  SQE 包文誉 
Request person, dept： 
委托编号:  /  
Request number: 
送样日期:  2014.12.16 
Request date:  
报告日期:  2014.12.22 
Report date：  
第5 页共9 页 
 
SMPV-0.2.3-002-QA -F01 
由上图可见：不同区域接触痕迹的深浅和宽度存在差异；这与螺母的台阶面和密封头台阶面的平行度
和密封头与高压油泵接口的对中有关。不均匀接触会导致密封头背部压力不均匀，从而使得密封头承受轴
向压力的同时还可能承受一个旋转的力矩；该力矩需要密封面的摩擦力矩相平衡；当支架振动后，振动载
荷和旋转力矩的共同作用容易导致密封头出现旋转；转动后，螺母与密封头台阶面的匹配和接触应力发生
变化，就会导致扭矩松弛，密封压力降低。在振动的过程中，就可能引起泄露。 
由于低压油管长，且密封头与第一个固定支架间的距离也很长，这会产生两个影响： 
Ø 
装配中，密封头固定后，两支架与发动机壳体的固定点间不能很好的完全匹配；由此可能产生装
配的应力。 
Ø 
管子振动厉害，并可能在密封头处产生较大的振动载荷。 
上述两点因素均可能导致匹配状态不佳的密封头出现旋转，引起扭矩和压力的降低。 
 
接头试验 Joint Test 
对高低压油管与高压泵的接头进行测试，考察屈服的装配扭矩；其结果如图5 和图6 所示。 
 
 
图5 低压油管接头试验 较离散 


上海汽车中心实验室 
SAIC Center Lab 
中国·上海·嘉定区安研路201 号 
邮编：201804 
No 201 Anyan road, Jiading, Shanghai China 
Post code: 201804 
报告编号 
Report number 
 
SCL-S-14-0358M 
委托者:  SQE 包文誉 
Request person, dept： 
委托编号:  /  
Request number: 
送样日期:  2014.12.16 
Request date:  
报告日期:  2014.12.22 
Report date：  
第6 页共9 页 
 
SMPV-0.2.3-002-QA -F01 
 
 
 
图6 高压油管接头试验 相对稳定 
 
由检测结果可以看出： 
Ø 
高压油管接头试验结果的一致性比低压油管好。 
Ø 
各高压油管样件对应的屈服扭矩为：36.4Nm、46.7 Nm、60.5 Nm、73.4 Nm、69.4 Nm； 
Ø 
低压油管各样件屈服点较难分辨，屈服扭矩可粗略认为41.0 Nm、>47.5 Nm、33.6 Nm、117 Nm、
162 Nm、153.6 Nm、56.5 Nm、70.2 Nm、113.8 Nm、114.8 Nm、54.8 Nm、66.4 Nm、46.1 Nm、42.7 
Nm、33.8 Nm。 
上述结果的差异与密封头的形状有关。低压油管在接头试验中，发生屈服的点很可能为密封的球面或
台阶面。如果密封头的台阶面与螺母的台阶面不平行，存在一定的夹角；在测试中，不仅材料会发生屈服，
同时密封头还可能会发生转动。这会影响测量曲线的离散性和屈服点的判断。由于高压油管密封头为锥面，
其导向好，与高压油泵的接口和螺母的匹配稳定，且不容易旋转，因此其数据一致性较好。 
在实际装配中，球状的密封头也容易出现测试中所碰到的类似问题。如果密封头与接口不对中，台阶
面与螺栓的台阶面存在夹角，各区域受力不均匀，密封头处于不稳定的平衡态。当振动产生后，在外力的
作用下，密封头可能出现转动，螺母的扭矩和密封面的压力会随之降低；系统的密封性就可能下降，在振
动中，泄漏就容易发生。 
 
 


上海汽车中心实验室 
SAIC Center Lab 
中国·上海·嘉定区安研路201 号 
邮编：201804 
No 201 Anyan road, Jiading, Shanghai China 
Post code: 201804 
报告编号 
Report number 
 
SCL-S-14-0358M 
委托者:  SQE 包文誉 
Request person, dept： 
委托编号:  /  
Request number: 
送样日期:  2014.12.16 
Request date:  
报告日期:  2014.12.22 
Report date：  
第7 页共9 页 
 
SMPV-0.2.3-002-QA -F01 
材料及尺寸检测Dimension and Material Test 
对零件的相关尺寸以及高压油管和低压油管密封头的材料硬度进行检测，相关结果如表1 所示。由检
测结果可以看出： 
Ø 
低压油管密封头的硬度以及换算的强度均符合材料的要求。 
Ø 
高压油管密封处的硬度为409-417HV；变形不明显区域的硬度为213-219HV0.5。可以看出，由于冷镦
变形，密封面的硬度有明显的提高。对于该材料来说，这种硬度的变化现象是正常的。 
Ø 
失效件密封头的粗糙度符合技术要求。靠近密封头处的低压油管局部尺寸（位置6,7,8）不符合要求；
这应该与失效件装配和使用过有关。 
Ø 
抽检现场的未装配的零件，所有的尺寸均符合要求。具体参见测量室的检测报告QAM7-14/328。 
Ø 
抽检的高压油泵接头的内表面粗糙度符合要求。 
表1 材料检测结果 
序号
No. 
测试项目 
Test item 
额定值 
Requirement 
试验结果 
Test result 
评价 Evaluation 
合格 
OK 
不合格 
Not OK 
1 
失效件低压油管密封头 
1.1 
硬度 
≤200HV  
（GB/T 1220-2007）
HV0.5:166,158,162 
× 
 
1.2 
机械性能 
 
 
 
 
 
抗拉强度 
≥520MPa 
584~6011 
× 
 
 
屈服强度 
≥205 
324~3511 
× 
 
 
延伸率 
≥40% 
/ 
 
 
1.2 
尺寸 
≤Ra 1.6 
0.28 
0.37 
× 
 
Φ12±0.2 
11.93 
11.90 
× 
 
Φ6+0.3 
6.1 
6.07 
× 
 
7-0.58 
6.68 
6.63 
× 
 
2-0.26 
1.89 
1.97 
× 
 
R6±0.2 
5.98 
5.96 
× 
 
Φ9.7±0.2 
9.67 
9.64 
× 
 
三坐标 
位置6，7，8 的尺寸超差，见图
7 
× 
 
2 
高压油管密封头 
2.1 
硬度2 
/ 
密封处 
HV0.5:409,417,411
/ 
 
/ 
变形不明
显的区域
HV0.5:213,221,219
/ 
 
3 
高压油泵 
3.1 
粗糙度 
≤Rz 16 
2.699/3.230 
× 
 
3.2 
硬度 
/ 
301,299,308,318,323,327HV0.5 
/ 
 
说明：1）未见与硬度和材料匹配的硬度和强度的转换标准，因此借鉴参考文献《奥氏体不锈钢里氏硬度，
维氏硬度及强度之间的换算关系》中304 不锈钢硬度与强度的换算关系进行换算。 
     2)该材料为SUS304，状态为固溶态。由于冷加工硬化，因此硬度上升。 
 


上海汽车中心实验室 
SAIC Center Lab 
中国·上海·嘉定区安研路201 号 
邮编：201804 
No 201 Anyan road, Jiading, Shanghai China 
Post code: 201804 
报告编号 
Report number 
 
SCL-S-14-0358M 
委托者:  SQE 包文誉 
Request person, dept： 
委托编号:  /  
Request number: 
送样日期:  2014.12.16 
Request date:  
报告日期:  2014.12.22 
Report date：  
第8 页共9 页 
 
SMPV-0.2.3-002-QA -F01 
 
图7  两件失效低压油管的三坐标检测结果 （超差要求：≤1.5） 
上述结果由测量室提供；其中一件为图1 所示的零件 
 
图8 低压油管密封头纵截面 
 
HV0.5:166,158,162 
PT08 
说明：序号6,7,8 对应
PT06 ，PT07 ，PT08
的测量结果。 


上海汽车中心实验室 
SAIC Center Lab 
中国·上海·嘉定区安研路201 号 
邮编：201804 
No 201 Anyan road, Jiading, Shanghai China 
Post code: 201804 
报告编号 
Report number 
 
SCL-S-14-0358M 
委托者:  SQE 包文誉 
Request person, dept： 
委托编号:  /  
Request number: 
送样日期:  2014.12.16 
Request date:  
报告日期:  2014.12.22 
Report date：  
第9 页共9 页 
 
SMPV-0.2.3-002-QA -F01 
 
图9 高压油管密封头纵截面 
HV0.5:409,417,411 
HV0.5:213,221,219

File: 材料工程师/SCL-S-14-0359-ZP11TT-雨刮臂-缪苗.pdf.md
# SCL-S-14-0359-ZP11TT-雨刮臂-缪苗.pdf

 
上海汽车中心实验室 
SAIC Center Lab 
中国·上海·嘉定区安研路201 号 
邮编. 201804 
No 201 Anyan road, Jiading, Shanghai China 
Post code 201804 
报告编号 
Report number 
 
SCL-S-14-0359M 
委托者:  
Request person, dept： 
委托编号:  SCL-S-14-0359 
Request number:  
送样日期:  2014.12.15 
Request date:  
报告日期:  2015.02.03 
第1 页共4 页 
 
SMPV-0.2.3-002-QA -F01 
零件号 
Part number 
10130175 
 零件名称 
Part name 
副驾驶侧风窗玻璃刮臂总成 
ARM&BLADE ASSY-W/SCR WPR PASSR 
图纸日期 
Drawing date  
2012.12.25 
零件生产日期 
Production date 
/ 
 供货商 
Supplier 
成都华川 
Cheng Du HuaChuan 
车型/项目 
Car type/project 
ZP11TT 
DVP 材料大纲签署日期 
DVP material test plan date 
/ 
 
   测试报告  Test report           结论性报告 Conclusion report 
Ⅰ.任务描述 Task description 
背景：泰国暴晒7 周后发现副驾驶侧风窗玻璃刮杆表面油漆颜色变化，实验室受委托对失效件进行分析。 
Background: The color of ARM&BLADE ASSY-W/SCR WPR PASSR has fade after sunshine about 7 weeks., As 
requested, SCL has analyzed the failure of part.  
零件名称 
Part name 
副驾驶侧风窗玻璃刮臂总成 
车制造日期 
Vehicle production date 
/ 
VIN 码 
VIN 
MMLZ14E38ET990051 
销售日期 
Sale date 
/ 
车辆里程数 
Car mileage 
/ 
维修站名称 
Sale agent 
/ 
失效模式描述 
Failure circumstance  
刮杆部位局部颜色变化 
零件原材料信息如下：  
The information about the part is shown as following： 
  序号 
No. 
零件名称 
Part name 
原材料及牌号 
Material and trademark 
原材料厂商 
Raw material producer
表面保护供应商 
Surface protection 
supplier 
引用标准 
Standard 
备注 
Remark 
1 
副驾驶员侧风窗玻璃
刮臂总成 
电泳+喷漆 
电泳：PPG-691524 
喷漆：
PPGDND9517LG-2 
PPG 
电泳漆：嘉善益美   
喷漆：金山微达 
/ 
/ 
 
Ⅱ. 结论与建议 Conclusions and suggestions 
对失效件上刮杆正常部位（1#）和刮杆颜色变化区域（2#）、刮臂（3#）分别取样，进行红外光谱测试和金相
测试，经检测： 
1、 三处红外光谱没有差异；说明整个刮杆刮臂总成的面漆是一致的。 
2、 刮杆的面漆厚度（1# 7.5-8.0μm；2# 4.9-5.5μm）小于额定值（min 20μm）。 
3、 正常部位（1#）和失效部位（2#）金相图对比显示，失效区域面漆中有白色夹杂物质，怀疑白色物质是消
光树脂中的SiO2，常用的消光剂有超细二氧化硅、滑石粉、硬脂酸铝、硬脂酸钙、低分子热塑性树脂等。 
结论与建议：面漆厚度过薄，导致油漆中的单个消光粉的粒径超过膜厚，导致甩出粉状颗粒，目视时有白色斑
点的感觉。 
措施：控制漆膜厚度可解决该问题。 
 
分发Distribution: 
SCL 殷丰庆 
检验者Author 
缪苗 
Miaomiao 
审核Auditor 
虞莲雯 
Yulianwen 
批准Approver 
 
日期Date 
2015.02.03 
日期Date 
2015.02.04 
日期Date 
2015.02.28 


 
上海汽车中心实验室 
SAIC Center Lab 
中国·上海·嘉定区安研路201 号 
邮编. 201804 
No 201 Anyan road, Jiading, Shanghai China 
Post code 201804 
报告编号 
Report number 
 
SCL-S-14-0359M 
委托者:  
Request person, dept： 
委托编号:  SCL-S-14-0359 
Request number:  
送样日期:  2014.12.15 
Request date:  
报告日期:  2015.02.03 
第2 页共4 页 
 
SMPV-0.2.3-002-QA -F01 
Ⅲ. 现状描述  As-received situation 
 
图1 零件状态 
 
说明：收到零件时，刮杆表面局部区域表面油漆颜色有变化（局部点状颜色差别），刮臂及臂座无变化。 
 
Ⅳ.分析 
对失效件进行分析： 
1、对1#刮杆正常区域和2#刮杆颜色变化区域、3#刮臂区域分别取样进行红外光谱测试； 
2、对1#刮杆正常区域和2#刮杆颜色变化区域分别取样，进行金相测试。 
 
 


 
上海汽车中心实验室 
SAIC Center Lab 
中国·上海·嘉定区安研路201 号 
邮编. 201804 
No 201 Anyan road, Jiading, Shanghai China 
Post code 201804 
报告编号 
Report number 
 
SCL-S-14-0359M 
委托者:  
Request person, dept： 
委托编号:  SCL-S-14-0359 
Request number:  
送样日期:  2014.12.15 
Request date:  
报告日期:  2015.02.03 
第3 页共4 页 
 
SMPV-0.2.3-002-QA -F01 
结论： 
1、1#刮杆正常区域和2#颜色变化区域、3#刮臂区域的红外图谱没有区别； 
2、金相图片显示，颜色变化区域的面漆中有白色夹杂物质，其红外图谱峰值疑似钛白粉或硫酸钡物质，由于油漆
配方中没有钛白粉，初步怀疑白点是消光树脂中的SiO2； 
3、面漆厚度过薄，导致油漆中的单个消光粉的粒径超过膜厚，导致甩出粉状颗粒，目视时有白色斑点的感觉。建
议严格按照油漆的施工工艺，控制漆膜厚度。 
 
Ⅳ. 附件 Appendices 
 
 
图2 红外光谱图片 


 
上海汽车中心实验室 
SAIC Center Lab 
中国·上海·嘉定区安研路201 号 
邮编. 201804 
No 201 Anyan road, Jiading, Shanghai China 
Post code 201804 
报告编号 
Report number 
 
SCL-S-14-0359M 
委托者:  
Request person, dept： 
委托编号:  SCL-S-14-0359 
Request number:  
送样日期:  2014.12.15 
Request date:  
报告日期:  2015.02.03 
第4 页共4 页 
 
SMPV-0.2.3-002-QA -F01 
 
图3  1# 刮杆正常区域金相图片 
 
图4   2# 刮杆颜色变化区域金相图片 
面漆中夹杂
物质

File: 材料工程师/SCL-S-14-0360M-IP24-水冷板-朱玲斌.pdf.md
# SCL-S-14-0360M-IP24-水冷板-朱玲斌.pdf

 
上海汽车中心实验室 
SAIC Center Lab 
中国·上海·嘉定区安研路201 号 
邮编： 201804 
No 201 Anyan road, Jiading, Shanghai China 
Post code: 201804 
报告编号 
Report number 
 
SCL-S-14-0360M 
委托者: 质保部  刘杰 
Request person, dept： 
委托编号:  /  
Request number: 
送样日期:  2014.12.19 
Request date:  
报告日期:  2014.12.19 
Report date：  
第1页共3页 
 
SMPV-0.2.3-002-QA -F01 
零件号Part number 
10014081 
零件名称 
Part name 
水冷板 
Cooling plate 
图纸日期Drawing date 
/ 
零件生产日期Part production date 
/ 
供货商 
Supplier 
联合汽车电子有限公司 
UAES 
车型/项目Car type/project 
IP24 
DVP 材料大纲签署日期DVP material test plan date 
/ 
阶段性报告 Interim report                结论性报告 Conclusion report          
 
Ⅰ.任务描述 Task description 
实验室受委托对水冷板进行失效原因分析，失效零件具体信息如下： 
As requested, SCL has analyzed the failure of cooling plate. The information of the failed part is as following： 
零件信息：Part information 
零件名称 
Part name 
水冷板 
Cooling plate 
车制造日期 
Vehicle production date 
2014-10-28 
VIN 码 
VIN 
LSJW26795ES061172 
销售日期 
Sale date 
2014-11-25 
车辆里程数 
Car mileage 
12km 
维修站名称 
Sale agent 
上海永达 
失效模式描述 
Failure circumstance  
新车上牌路上，车辆突然报混合动力故障，车辆抛锚。 
The vehicle suddenly reported hybrid fault and broke down when the new vehicle on the road for license plate. 
原材料信息：Raw material information 
原材料及牌号 
Raw material specification 
/ 
原材料厂商 
Raw material producer 
/ 
散件供应商 
Component supplier 
/ 
金属热处理状态 
Metal heat treatment state 
/ 
失效零件见图1：The failed part is shown in figure 1 
 
Ⅱ. 结论与建议 Conclusions and Suggestions 
 
 
结论Conclusions： 
（1） 水冷板由于焊缝融合不良导致泄漏。The cooling plate leak due to the weld with bad fusion. 
 
建议Suggestions： 
（1） 查找焊接不良的原因，提出整改措施，并评估同批次产品的风险。find out the reason, put forward the 
corrective actions and at the same time evaluate the risk for the same batch of the product. 
 
 
 
 
 
 
分发: 
Distribution 
质保部 刘杰 
检验者Author 
朱玲斌 
Zhu Lingbin 
审核Auditor 
邵百明 
Shao Baiming 
批准Approver 
 
日期Date 
2014.12.19 
日期Date 
2014.12.22 
日期Date 
2014.12.22 


 
上海汽车中心实验室 
SAIC Center Lab 
中国·上海·嘉定区安研路201 号 
邮编： 201804 
No 201 Anyan road, Jiading, Shanghai China 
Post code: 201804 
报告编号 
Report number 
 
SCL-S-14-0360M 
委托者: 质保部  刘杰 
Request person, dept： 
委托编号:  /  
Request number: 
送样日期:  2014.12.19 
Request date:  
报告日期:  2014.12.19 
Report date：  
第2页共3页 
 
SMPV-0.2.3-002-QA -F01 
III. 调查结果 Investigation Results  
客户新购车辆IP24 准备上牌，车辆行驶途中突然报混合动力故障，随后车辆失去动力抛锚，此时车辆行
驶里程12km。拆车后发现水冷板泄漏。在广德路试时，也出现过类似水冷板泄漏的案例，见报告SCL-S-14-0394M，
泄漏原因是焊缝熔合不良。 
送至实验室失效件如图1 所示，红色实线为金相取样位置，黄色虚线为裂纹所在位置，由图可知： 
 失效件裂纹非常细小，几乎不可见（图1a，1b）； 
 失效件表面除人为的标识痕迹外，未发现其它明显受损痕迹。 
 
 
a  失效件正面 
b  失效件侧面 
图1   失效件宏观形貌 
 
断口分析  Fracture Analysis 
将失效件沿图1a 中红色实线黄色虚线切开后，按图1b 位置加力将裂纹打开，打开后断口形貌如图2 所示，
由图可知； 
 
断口低倍下非常光滑，两侧显示为的两个独立的部分（图2a，2b）； 
 
断口绝大部分SEM 均表现出明显的自然结晶特征，（图2d），靠近零件表面少数位置有韧窝形貌（图
2e）； 
 
以上形貌表明，失效件焊缝高温下已经开裂。 
a   断口正面低倍形貌 
b   断口侧面低倍形貌 
金相取样位置 
裂纹位置 
裂纹位置 


 
上海汽车中心实验室 
SAIC Center Lab 
中国·上海·嘉定区安研路201 号 
邮编： 201804 
No 201 Anyan road, Jiading, Shanghai China 
Post code: 201804 
报告编号 
Report number 
 
SCL-S-14-0360M 
委托者: 质保部  刘杰 
Request person, dept： 
委托编号:  /  
Request number: 
送样日期:  2014.12.19 
Request date:  
报告日期:  2014.12.19 
Report date：  
第3页共3页 
 
SMPV-0.2.3-002-QA -F01 
c  一侧断口放大形貌 
 
d  位置1 形貌-表面圆润 
e   位置2 形貌-局部有韧窝 
图2  失效件断口形貌 
金相分析   Metallographic analysis 
图3 为焊缝的金相形貌，有图可知： 
 
焊缝存在熔合区，但熔合区和一侧基体已经分开，金相组织明显不同（图4）。 
 
图3  焊缝金相形貌 
                     图4  组织差异 
 
位置1 
位置2 
熔合区
