Repository: kujaxr/obsidian-vault

File: 材料工程师/SCL-S-14-0361M-IP21-罩盖螺栓-朱玲斌.pdf.md
# SCL-S-14-0361M-IP21-罩盖螺栓-朱玲斌.pdf

 
上海汽车中心实验室 
SAIC Center Lab 
中国·上海·嘉定区安研路201 号 
邮编： 201804 
No 201 Anyan road, Jiading, Shanghai China 
Post code: 201804 
报告编号 
Report number 
 
SCL-S-14-0361M 
委托者: 质保部  严力航 
Request person, dept： 
委托编号:  /  
Request number: 
送样日期:  2014.12.21 
Request date:  
报告日期:  2014.12.66 
Report date：  
第1页共7页 
 
SMPV-0.2.3-002-QA -F01 
零件号Part number 
12570816 
零件名称 
Part name 
螺栓-凸轮轴罩盖(9.8 级) 
BOLT/SCREW-CM/SHF BRG CAP 
图纸日期Drawing date 
2014-02-21 
零件生产日期Part production date 
/ 
供货商 
Supplier 
浙江明泰 
车型/项目Car type/project 
SGE1.4T 
DVP 材料大纲签署日期DVP material test plan date 
/ 
阶段性报告 Interim report                结论性报告 Conclusion report          
 
Ⅰ.任务描述 Task description 
实验室受委托对凸轮轴罩盖螺栓进行失效原因分析，失效零件具体信息如下： 
As requested, SCL has analyzed the failure of the blot/screw-CM/SHF BRG cap. The information of the failed part is as 
following： 
零件信息：Part information 
零件名称 
Part name 
螺栓-凸轮轴罩盖 
BOLT/SCREW-CM/SHF BRG CAP 
车制造日期 
Vehicle production date 
/ 
VIN 码 
VIN 
/ 
销售日期 
Sale date 
/ 
车辆里程数 
Car mileage 
0km 
维修站名称 
Sale agent 
/ 
失效模式描述 
Failure circumstance  
SGE1.4T 在临港装配时，凸轮轴罩盖螺栓断裂。 
The bolt of camshaft cap fracture when the SGE1.4T assemble in LingGan.  
原材料信息：Raw material information 
原材料及牌号 
Raw material specification 
GM 500M(9.8) Steel 
原材料厂商 
Raw material producer 
/ 
散件供应商 
Component supplier 
/ 
金属热处理状态 
Metal heat treatment state 
/ 
失效零件见图1：The failed part is shown in figure 1. 
 
Ⅱ. 结论与建议 Conclusions and Suggestions 
 
结论Conclusions： 
（1） 螺栓过载而失效，这可能与装配过程有关。The bolt failure because of overload, which maybe relate to 
assembly process. 
（2） 失效螺栓材料成分合格，失效件和同批次螺栓性能均符合9.8 级螺栓要求。The chemical compositions of 
failure bolt are qualified, the performance of failure part and the same patch part meet the requirement of class 
9.8 bolts. 
 
建议Suggestions： 
（1） 排查螺栓装配过程。Investigation of bolt assembly process. 
 
分发: 
Distribution 
质保部  严力航 
检验者Author 
朱玲斌 
Zhu Lingbin 
审核Auditor 
邵百明 
Shao baiming 
批准Approver 
 
日期Date 
2014.12.26 
日期Date 
2014.12.26 
日期Date 
2014.12.26 


 
上海汽车中心实验室 
SAIC Center Lab 
中国·上海·嘉定区安研路201 号 
邮编： 201804 
No 201 Anyan road, Jiading, Shanghai China 
Post code: 201804 
报告编号 
Report number 
 
SCL-S-14-0361M 
委托者: 质保部  严力航 
Request person, dept： 
委托编号:  /  
Request number: 
送样日期:  2014.12.21 
Request date:  
报告日期:  2014.12.66 
Report date：  
第2页共7页 
 
SMPV-0.2.3-002-QA -F01 
III. 调查结果 Investigation Results  
SGE1.4T 在临港进行装配，在拧到第一档瓦盖（靠近凸轮轴盖安装处）的螺栓时，螺栓发生断裂，螺栓规
格M6，9.8 级。按照规定，该处螺栓的安装扭矩要求为12±2Nm，正常生产应该采用定值拧紧枪拧紧，但目前
设备没有调试好，失效件采用的是手动扳手拧紧，目前仅发生1 例。 
图1a 为失效现场图片，图1b 为失效件和同批次零件的宏观形貌，由图可知： 
 失效螺栓在近杆部第2,3 个螺牙位置发生断裂，靠近断裂区域有被轻微拉长的形貌； 
 失效件法兰面、杆部及螺牙区域未发现明显受损或有宏观缺陷存在。 
 
a   失效现场图片 
b   失效件和同批次件 
图1  失效件形貌 
 
断口分析   Fracture Analysis 
图2 为断裂螺栓的低倍及高倍SEM 形貌图，由图可知： 
 失效螺栓的断裂属于过载断裂；螺栓断口外圆区域为剪切韧窝，方向与螺栓拧紧方向基本一致（图2b），
中心大部分区域均为拉伸韧窝（图2c） 
 断口上未发现明显微观缺陷。 
a   低倍形貌 
拧紧方向 
位置2 
位置1 


 
上海汽车中心实验室 
SAIC Center Lab 
中国·上海·嘉定区安研路201 号 
邮编： 201804 
No 201 Anyan road, Jiading, Shanghai China 
Post code: 201804 
报告编号 
Report number 
 
SCL-S-14-0361M 
委托者: 质保部  严力航 
Request person, dept： 
委托编号:  /  
Request number: 
送样日期:  2014.12.21 
Request date:  
报告日期:  2014.12.66 
Report date：  
第3页共7页 
 
SMPV-0.2.3-002-QA -F01 
b   位置1 形貌-拉伸韧窝 
c   位置2 形貌-剪切韧窝 
图2  失效件SEM 形貌 
材料测试  Material Test Results 
对失效螺栓、解析螺栓和新螺栓进行材料检测，其结果如下： 
（1） 失效螺栓材料化学成分合格，性能测试结果符合9.8级螺栓要求； 
（2） 同批次螺栓性能检测结果均符合9.8级螺栓要求； 
（3） 同批次螺栓的拉伸试验和摩擦系数均符合要求。 
表1  材料检测结果 
序号 
No. 
测试项目 
Test item 
额定值 
Requirement 
试验结果 
Test result 
评价 Evaluation 
合格 
OK 
不合格 
Not OK 
1 
失效件 
 
 
1.1 
成分 
Class 9.8 
(GM 500M-2010) 
 
 
 
C 
0.28~0.55 
0.372 
× 
 
P 
≤0.048 
0.0088 
× 
 
S 
≤0.058 
0.0015 
× 
 
1.2 
芯部硬度 
HV10：290~360 
HV10：355,356,344 
× 
 
1.3 
表面硬度 
表面硬度与芯部硬度
差≤30HV0.3 
11HV0.3 
（表面：352,361,350HV0.3 
芯部：359,355,361HV0.3） 
× 
 
1.4 
全脱碳层最大深度 
/ 
0（图3a） 
/ 
 
1.5 
螺牙缺陷 
/ 
无折叠（图3b） 
/ 
 
1.6 
金相组织 
/ 
回火索氏体（图3c） 
/ 
 
2 
同批次件 
 
 
2.1 
强度 
抗拉强度（MPa）：900 
屈服强度（MPa）：650 
抗拉强度（MPa）：
1106,1088,1104 
屈服强度（MPa）： 
987,969,987 
× 
 


 
上海汽车中心实验室 
SAIC Center Lab 
中国·上海·嘉定区安研路201 号 
邮编： 201804 
No 201 Anyan road, Jiading, Shanghai China 
Post code: 201804 
报告编号 
Report number 
 
SCL-S-14-0361M 
委托者: 质保部  严力航 
Request person, dept： 
委托编号:  /  
Request number: 
送样日期:  2014.12.21 
Request date:  
报告日期:  2014.12.66 
Report date：  
第4页共7页 
 
SMPV-0.2.3-002-QA -F01 
序号 
No. 
测试项目 
Test item 
额定值 
Requirement 
试验结果 
Test result 
评价 Evaluation 
合格 
OK 
不合格 
Not OK 
2.2 
摩擦系数 
0.12-0.18 
0.128,0.121,0.126,0.137,0.122 
× 
 
2.3 
芯部硬度 
HV10：290~360 
HV10： 352,349,344 
× 
 
2.4 
表面硬度 
表面硬度与芯部硬度
差≤30HV0.3 
19HV0.3 
（表面：338,344,340HV0.3 
芯部：357,355,350HV0.3） 
× 
 
2.5 
全脱碳层最大深度 
/ 
0（图4a） 
× 
 
2.6 
螺牙缺陷 
/ 
无折叠（图4b） 
× 
 
2.7 
金相组织 
/ 
回火索氏体（图4c） 
/ 
 
 
 
a  脱碳形貌-无脱碳 
b    螺牙形貌-无折叠 
c  金相组织-回火索氏体 
图3  失效件金相 


 
上海汽车中心实验室 
SAIC Center Lab 
中国·上海·嘉定区安研路201 号 
邮编： 201804 
No 201 Anyan road, Jiading, Shanghai China 
Post code: 201804 
报告编号 
Report number 
 
SCL-S-14-0361M 
委托者: 质保部  严力航 
Request person, dept： 
委托编号:  /  
Request number: 
送样日期:  2014.12.21 
Request date:  
报告日期:  2014.12.66 
Report date：  
第5页共7页 
 
SMPV-0.2.3-002-QA -F01 
a  脱碳形貌-无脱碳 
b    螺牙形貌-无折叠 
c  金相组织-回火索氏体 
图4  同批次件金相 
 
 
 
 
 
 
 
 
 
 
 
 
 
 
 


 
上海汽车中心实验室 
SAIC Center Lab 
中国·上海·嘉定区安研路201 号 
邮编： 201804 
No 201 Anyan road, Jiading, Shanghai China 
Post code: 201804 
报告编号 
Report number 
 
SCL-S-14-0361M 
委托者: 质保部  严力航 
Request person, dept： 
委托编号:  /  
Request number: 
送样日期:  2014.12.21 
Request date:  
报告日期:  2014.12.66 
Report date：  
第6页共7页 
 
SMPV-0.2.3-002-QA -F01 
表2  拉伸测试结果 
 


 
上海汽车中心实验室 
SAIC Center Lab 
中国·上海·嘉定区安研路201 号 
邮编： 201804 
No 201 Anyan road, Jiading, Shanghai China 
Post code: 201804 
报告编号 
Report number 
 
SCL-S-14-0361M 
委托者: 质保部  严力航 
Request person, dept： 
委托编号:  /  
Request number: 
送样日期:  2014.12.21 
Request date:  
报告日期:  2014.12.66 
Report date：  
第7页共7页 
 
SMPV-0.2.3-002-QA -F01 
表3  摩擦系数测试结果

File: 材料工程师/SCL-S-14-0362M-AS21-后轮毂支架螺栓-朱玲斌.pdf.md
# SCL-S-14-0362M-AS21-后轮毂支架螺栓-朱玲斌.pdf

 
上海汽车中心实验室 
SAIC Center Lab 
中国·上海·嘉定区安研路201 号 
邮编： 201804 
No 201 Anyan road, Jiading, Shanghai China 
Post code: 201804 
报告编号 
Report number 
 
SCL-S-14-0362M 
委托者: 质保部  承璐刚 
Request person, dept： 
委托编号:  /  
Request number: 
送样日期:  2014.12.22 
Request date:  
报告日期:  2015.1.7 
Report date：  
第1页共6页 
 
SMPV-0.2.3-002-QA -F01 
零件号Part number 
91000245 
零件名称 
Part name 
内多齿螺栓-后轮毂支架（M16 10.9 级） 
Bolt-rear hub bracket 
图纸日期Drawing date 
2013-05-22 
零件生产日期Part production date 
/ 
供货商 
Supplier 
浙江长华汽车零部件有限公司 
车型/项目Car type/project 
AS21 
DVP 材料大纲签署日期DVP material test plan date 
/ 
阶段性报告 Interim report                结论性报告 Conclusion report          
 
Ⅰ.任务描述 Task description 
实验室受委托对螺栓-后轮毂支架进行失效原因分析，失效零件具体信息如下： 
As requested, SCL has analyzed the failure of the failure bolt. The information of the failed part is as following： 
零件信息：Part information 
零件名称 
Part name 
内多齿螺栓（M16 10.9 级） 
Bolt 
车制造日期 
Vehicle production date 
/ 
VIN 码 
VIN 
/ 
销售日期 
Sale date 
/ 
车辆里程数 
Car mileage 
0 km 
维修站名称 
Sale agent 
/ 
失效模式描述 
Failure circumstance  
AS21 在临港装配时，后轮毂支架螺栓断裂，PAM：（180Nm±18Nm）+（180°±5°）。 
The rear hub bracket bolt fracture when the AS21 vehicle assembled in LingGan. PAM：（180Nm±18Nm）+（180°±5°）.  
原材料信息：Raw material information 
原材料及牌号 
Raw material specification 
SCM435 
原材料厂商 
Raw material producer 
/ 
散件供应商 
Component supplier 
/ 
金属热处理状态 
Metal heat treatment state 
/ 
失效零件见图1：The failed part is shown in figure 1. 
Ⅱ. 结论与建议 Conclusions and Suggestions 
结论Conclusions： 
（1） 螺栓因为受到较大载荷而发生剪切断裂，这种断裂是由于螺栓一端卡死的情况下继续拧紧而发生的。The 
bolt shear fracture because of large load, the fracture occurs in the process of bolt assembly when the bolt stuck. 
（2） 失效螺栓摩擦系数偏低，但它不是螺栓断裂的根本原因。The failure bolt friction is low, but it is not the 
reason of bolt fracture. 
（3） 失效螺栓材料成分和硬度合格，组织正常。新螺栓性能符合10.9 级螺栓要求。The chemical compositions 
and hardness of failure bolt are qualified, the microstructure is normal. the performance of new bolt meets the 
requirement of class 10.9 bolts. 
建议Suggestions： 
（1） 调查装配过程，提供另外一半失效件及对手件来进一步分析失效的原因。Investigation of assembly process, 
Provide the other failure part and the opponent to analysis the failure reason. 
（2） 重新验证装配工艺的合理性。To verify the rationality of assembly process. 
（3） 控制生产工艺过程，确保螺栓的摩擦系数符合要求，同时避免中径以上出现折叠缺陷。Control of the 
production process to ensure the bolt friction meet the requirement, avoiding the exist of folding defect above 
the diameter. 
分发: 
Distribution 
质保部  承璐刚 
检验者Author 
朱玲斌 
Zhu Lingbin 
审核Auditor 
邵百明 
Shao Baiming 
批准Approver 
 
日期Date 
2015.1.7 
日期Date 
2015.1.12 
日期Date 
2015.1.12 


 
上海汽车中心实验室 
SAIC Center Lab 
中国·上海·嘉定区安研路201 号 
邮编： 201804 
No 201 Anyan road, Jiading, Shanghai China 
Post code: 201804 
报告编号 
Report number 
 
SCL-S-14-0362M 
委托者: 质保部  承璐刚 
Request person, dept： 
委托编号:  /  
Request number: 
送样日期:  2014.12.22 
Request date:  
报告日期:  2015.1.7 
Report date：  
第2页共6页 
 
SMPV-0.2.3-002-QA -F01 
III. 调查结果 Investigation Results  
AS21 在临港装配时，后轮毂支架螺栓发生断裂，螺栓规格M16，10.9 级，断裂螺栓安装要求：（180Nm
±18Nm）+（180°±5°）。11 月份临港装配该支架螺栓时，同样出现过一例失效，见报告SCL-S-14-0328M，
该案例有重复装配痕迹，断裂为过载，断口附近有明显的颈缩现象。 
实验室收到失效件如图1a 所示，1b，1c 分别为失效件法兰面和装配面痕迹，1d 为解析件装配面痕迹，由
图可知： 
 螺栓断裂发生在非零件结合面位置； 
 失效螺栓无明显颈缩（图1a），法兰面装配压痕与内侧非接触面有明显的台阶感觉（图1b），说明螺
栓装配受到较大载荷；与扭矩枪接触的装配齿面两侧均有较重的压痕，有重复装配的痕迹（图1c）； 
 正常解析件装配齿面单侧有明显装配痕迹，另一侧有拆卸留下的轻微压痕。 
a  失效件形貌 
b   失效件法兰面痕迹 
c  失效件装配痕迹-齿面两侧较重压痕 
d  解析件装配痕迹-单侧压痕 
图1  失效件及解析件形貌 
断口分析  Fracture Analysis 
图2 为断裂螺栓的低倍及高倍SEM 形貌图，由图可知： 
 螺栓断口大部分区域为剪切韧窝（如图2a，2b，2d），方向与螺栓拧紧方向基本一致（图2c 中箭头），
中心小部分区域为拉伸韧窝（图2e）；这种断口的形成是由于螺栓的在装配过程中一端卡死的情况
下，受到较大载荷拧紧而发生了剪切断裂； 
装配压痕 
单侧 
装配压痕 
 
 


 
上海汽车中心实验室 
SAIC Center Lab 
中国·上海·嘉定区安研路201 号 
邮编： 201804 
No 201 Anyan road, Jiading, Shanghai China 
Post code: 201804 
报告编号 
Report number 
 
SCL-S-14-0362M 
委托者: 质保部  承璐刚 
Request person, dept： 
委托编号:  /  
Request number: 
送样日期:  2014.12.22 
Request date:  
报告日期:  2015.1.7 
Report date：  
第3页共6页 
 
SMPV-0.2.3-002-QA -F01 
 起裂区域未发现明显微观缺陷。 
 
 
a  剪切韧窝 
b   剪切韧窝 
 c  低倍形貌 
 
d  剪切韧窝 
e  拉伸韧窝 
图2  断口SEM 形貌 
最终断裂区 
 
起裂区域 


 
上海汽车中心实验室 
SAIC Center Lab 
中国·上海·嘉定区安研路201 号 
邮编： 201804 
No 201 Anyan road, Jiading, Shanghai China 
Post code: 201804 
报告编号 
Report number 
 
SCL-S-14-0362M 
委托者: 质保部  承璐刚 
Request person, dept： 
委托编号:  /  
Request number: 
送样日期:  2014.12.22 
Request date:  
报告日期:  2015.1.7 
Report date：  
第4页共6页 
 
SMPV-0.2.3-002-QA -F01 
装配性能测试  Assembly Property Test   
     图3 为该类型螺栓设计时的扭矩+转角接头试验结果，可以知道： 
 当螺栓加载到180Nm+180°转角后，继续加载不到30°，试验停止，总共15 组，其中两个螺栓发生
断裂。 
 
图3  扭矩+转角接头试验 
 
表1 为抽检螺栓的拉伸试验和摩擦系数试验测试结果，可以知道： 
 摩擦系数偏小（表1），拉伸强度、屈服强度符合要求；摩擦系数偏低会导致螺栓装配到规定扭矩时，
实际螺栓受到的轴向力变大，可能会导致螺栓发生断裂。 
表1  抽检螺栓性能测试结果 
序号 
No. 
测试项目 
Test item 
额定值 
Requirement 
试验结果 
Test result 
评价 Evaluation 
合格 
OK 
不合格 
Not OK 
1 
拉伸强度 
≥1040MPa 
1150，1140，1150 
× 
 
2 
屈服强度 
≥940MPa 
1100，1100，1090 
× 
 
3 
摩擦系数 
0.12~0.18 
0.11，0.11，0.12 
0.11，0.10，0.10 
 
× 
 
材料测试  Material Test Results 


 
上海汽车中心实验室 
SAIC Center Lab 
中国·上海·嘉定区安研路201 号 
邮编： 201804 
No 201 Anyan road, Jiading, Shanghai China 
Post code: 201804 
报告编号 
Report number 
 
SCL-S-14-0362M 
委托者: 质保部  承璐刚 
Request person, dept： 
委托编号:  /  
Request number: 
送样日期:  2014.12.22 
Request date:  
报告日期:  2015.1.7 
Report date：  
第5页共6页 
 
SMPV-0.2.3-002-QA -F01 
对失效螺栓、抽检螺栓进行材料检测，其结果如下： 
（1） 失效螺栓材料化学成分和硬度合格，组织正常，非受力面中径偏上有折叠，但符合GB 5779.1关于
折叠的要求； 
（2） 新螺栓性能检测结果均符合10.9级螺栓要求。 
表2  材料检测结果 
序号 
No. 
测试项目 
Test item 
额定值 
Requirement 
试验结果 
Test result 
评价 Evaluation 
合格 
OK 
不合格 
Not OK 
1 
失效件 
 
 
1.1 
成分 
SCM435 
(Q/BQB 517-2009) 
 
 
 
C 
0.33~0.38 
0.357 
× 
 
Si 
0.15~0.35 
0.198 
× 
 
Mn 
0.60~0.90 
0.635 
× 
 
P 
≤0.030 
0.0083 
× 
 
S 
≤0.030 
0.0032 
× 
 
1.2 
芯部硬度 
HRC:32-39 
HRC:34 ,35,35 
× 
 
1.3 
表面硬度 
表面硬度与芯部硬度
差≤30HV0.3 
19HV0.3 
（表面：377,384,379HV0.3 
芯部：372,365,370HV0.3） 
× 
 
1.4 
全脱碳层最大深度 
≤0.0015mm 
0（图4a） 
× 
 
1.5 
螺牙缺陷 
中径以下无折叠 
无折叠（图4b） 
× 
 
1.6 
金相组织 
/ 
回火索氏体（图4c） 
/ 
 
2 
抽检零件 
 
 
2.1 
芯部硬度 
HRC:32-39 
HRC:37 ,37,37 
× 
 
2.2 
表面硬度 
表面硬度与芯部硬度
差≤30HV0.3 
29HV0.3 
（表面：367,363,361HV0.3 
芯部：342,338,340HV0.3） 
× 
 
2.3 
全脱碳层最大深度 
≤0.0015mm 
0（图5a） 
× 
 
2.4 
螺牙缺陷 
中径以下无折叠 
无折叠（图5b） 
× 
 
2.5 
金相组织 
/ 
回火索氏体（图5c） 
/ 
 
 
 
a  脱碳形貌-无脱碳 
b    螺牙形貌-有折叠 
折叠 


 
上海汽车中心实验室 
SAIC Center Lab 
中国·上海·嘉定区安研路201 号 
邮编： 201804 
No 201 Anyan road, Jiading, Shanghai China 
Post code: 201804 
报告编号 
Report number 
 
SCL-S-14-0362M 
委托者: 质保部  承璐刚 
Request person, dept： 
委托编号:  /  
Request number: 
送样日期:  2014.12.22 
Request date:  
报告日期:  2015.1.7 
Report date：  
第6页共6页 
 
SMPV-0.2.3-002-QA -F01 
c  金相组织-回火索氏体 
图4  失效件金相 
a  脱碳形貌-无脱碳 
b    螺牙形貌-无折叠 
c  金相组织-回火索氏体 
图5  新螺栓金相

File: 材料工程师/SCL-S-14-0363M-IP24-中消声器吊耳 - 卓靖.pdf.md
# SCL-S-14-0363M-IP24-中消声器吊耳 - 卓靖.pdf

 
上海汽车中心实验室 
SAIC Center Lab 
中国·上海·嘉定区安研路201 号 
邮编. 201804 
No 201 Anyan road, Jiading, Shanghai China 
Post code 201804 
报告编号 
Report number 
SCL-S-14-0363M 
委托者:PTI：陈维清 
Request person, dept： 
委托编号:SCL-S-14-0363M 
Request number:  
送样日期: 2014.12.31 
Request date:  
报告日期: 2015.01.20 
Report date：  
第 1 页 共 6 页 
 
零件号Part number 
E3IB B OAXJ AB 
 零件名称 
Part name 
吊耳 
Hanger 
图纸日期Drawing date 
/ 
零件生产日期Part production date 
/ 
 供货商 
Supplier 
安徽中鼎 
Anhui Zhongding 
车型/项目Car type/project 
IP24 1.5VCT 
DVP 材料大纲签署日期DVP material test plan date 
/ 
 
阶段性报告  Stage report        结论性报告 Conclusion report       
 
Ⅰ.任务描述 Task description 
实验室受委托对IP24 吊耳进行失效原因分析，失效零件具体信息如下： 
As requested, SCL has analyzed the failure of hangers  on IP24. The information of the failed parts are as following： 
零件信息：Part information 
零件名称 
Part name 
吊耳  
E3IB B OAXJ AB 
车制造日期 
Vehicle production date 
2014.7 
VIN 码 
VIN 
L13PSV005 
销售日期 
Sale date 
/ 
车辆里程数 
Car mileage 
试验里程：24274 km 
维修站名称 
Sale agent 
/ 
失效模式描述 
Failure circumstance  
广德PT-dura 试验后，吊耳内孔内橡胶开裂 
原材料信息：Raw material information 
原材料及牌号 
Raw material specification 
VMQ Q622KC 
原材料厂商 
Raw material producer 
日本JSR 
散件供应商 
Component supplier 
中鼎密封件 
金属热处理状态 
Metal heat treatment state 
/ 
失效零件见图1：The failed part is shown in figure 1.  
Ⅱ. 结论与建议 Conclusions and Suggestions 
结论：1、吊耳的撕裂始于橡胶缺口区域。 
2、新件与左、右侧的失效吊耳聚合物种类相同，零件材料的密度相同。 
3、左、右侧吊耳抗撕裂性能较AP13 1.4T 吊耳低，在吊耳产生损伤或缺口后易发生撕裂。 
4、车辆行驶过程中，细小沙石残留在吊耳穿吊钩的孔内，吊耳受吊钩的拉、压力导致沙石磨损吊耳孔表面，
因缺少吊钩的分析，无法确认缺口产生是否含有吊钩的因素。 
 
建议：1、改善零件抗撕裂性能。 
      2、校核吊钩与吊耳的安装工况。 
    
 
 
 
 
 
分发: 
Distribution 
PTI：陈维清 
     Chen Weiqing 
检验者Author 
SCL：卓靖 
      Zhuo Jing 
审核Auditor 
吴文安 
Wu Wenan 
批准Approver 
 
日期Date 
2015.01.20 
日期Date 
2015.01.20 
日期Date 
2015.01.20 


 
上海汽车中心实验室 
SAIC Center Lab 
中国·上海·嘉定区安研路201 号 
邮编. 201804 
No 201 Anyan road, Jiading, Shanghai China 
Post code 201804 
报告编号 
Report number 
SCL-S-14-0363M 
委托者:PTI：陈维清 
Request person, dept： 
委托编号:SCL-S-14-0363M 
Request number:  
送样日期: 2014.12.31 
Request date:  
报告日期: 2015.01.20 
Report date：  
第 2 页 共 6 页 
 
IV. 测试结果 Test Results  
1 外观分析： 
如图1 所示，左侧吊耳一侧断开，吊耳表面可见压痕，吊耳正面裂口处有一小部分橡胶已脱落缺失，而反面
裂口可吻合；右侧吊耳中间部位橡胶发生撕裂，表面有划伤痕迹。 
图1.中消声器总成-吊耳 
Figure1. The photo of intermediate muffler-hangers 
2 物理机械性能分析： 
序号 
No. 
试验项目 
Test item 
额定值 
Requirement 
试验结果 
Test result 
评价 Evaluation 
合格 
qualified 
不合格 
unqualified 
吊耳（VMQ）认可规范： Hanger (VMQ) Approved specifications:  
1 
Shore A 硬度 
Shore A Hardness 
ISO7619-1 
— 
— 
— 
— 
1.1 
新件供货态 
As-received condition  
60±3 
61 
× 
 
1.2 
左侧吊耳-失效件 
Left hanger-failure part 
/ 
61 
/ 
/ 
1.3 
右侧吊耳-失效件 
Right hanger-failure part 
/ 
63 
/ 
/ 
2 
拉伸强度 
Tensile strength 
ISO 37  
— 
— 
— 
— 
2.1 
新件供货态 
As-received condition  
≥ 7MPa 
7.8MPa 
× 
 
右侧吊耳-正面 
左侧吊耳-正面 
断开区域 
左侧吊耳-反面 
右侧吊耳-反面 
撕裂区域 
缺口 
压痕 
A 孔 
B 孔 
C 孔 
D 孔 
B 孔 
A 孔 
D 孔 
C 孔 
限位 


 
上海汽车中心实验室 
SAIC Center Lab 
中国·上海·嘉定区安研路201 号 
邮编. 201804 
No 201 Anyan road, Jiading, Shanghai China 
Post code 201804 
报告编号 
Report number 
SCL-S-14-0363M 
委托者:PTI：陈维清 
Request person, dept： 
委托编号:SCL-S-14-0363M 
Request number:  
送样日期: 2014.12.31 
Request date:  
报告日期: 2015.01.20 
Report date：  
第 3 页 共 6 页 
 
序号 
No. 
试验项目 
Test item 
额定值 
Requirement 
试验结果 
Test result 
评价 Evaluation 
合格 
qualified 
不合格 
unqualified 
2.2 
左侧吊耳-失效件 
Left hanger-failure part 
/ 
6.9MPa 
/ 
/ 
2.3 
右侧吊耳-失效件 
Right hanger-failure part 
/ 
7.5MPa 
/ 
/ 
3 
断裂伸长率 
Elongation at tear 
ISO 37  
— 
— 
— 
— 
3.1 
新件供货态 
As-received condition  
≥ 200% 
343.7% 
× 
 
3.2 
左侧吊耳-失效件 
Left hanger-failure part 
/ 
266.6% 
/ 
/ 
3.3 
右侧吊耳-失效件 
Right hanger-failure part 
/ 
292.0% 
/ 
/ 
4 
密度 
Density 
ISO 1183-1 
— 
— 
— 
— 
4.1 
新件供货态 
As-received condition  
依据试样 
Acc. to sample 
1.20g/cm3 
× 
 
4.2 
左侧吊耳-失效件 
Left hanger-failure part 
依据试样 
Acc. to sample 
1.20g/cm3 
× 
 
4.3 
右侧吊耳-失效件 
Right hanger-failure part 
依据试样 
Acc. to sample 
1.20g/cm3 
× 
 
5 
裤型撕裂强度 
Tear strength 
ISO 34-1 
— 
— 
— 
— 
5.1 
新件供货态 
As-received condition  
/ 
1.92 N/mm 
/ 
/ 
5.2 
右侧吊耳-失效件 
Right hanger-failure part 
/ 
1.87N/mm 
/ 
/ 
5.3 
AP13 1.4T 吊耳 
AP13 1.4T hanger 
/ 
5.55N/mm 
/ 
/ 
经检验，1#吊耳Shore A 硬度较2#吊耳高，拉伸强度及断裂伸长率低，密度相同，新件与右侧失效件吊耳裤型
撕裂强度相当，但较AP13 1.4T 吊耳撕裂强度低。 
3 材料定性分析： 
5.0
10.0
15.0
20.0
25.0
30.0
35.0
1.0
2.0
3.0
4.0
(x10,000,000)
 
图2.中消声器吊耳GC-MS 图谱 
Figure2. The GC-MS chromatogram of intermediate muffler-hangers 
—新件聚合物 
—失效件-左侧吊耳聚合物 
—失效件-右侧吊耳聚合物 
出峰时间/min 


 
上海汽车中心实验室 
SAIC Center Lab 
中国·上海·嘉定区安研路201 号 
邮编. 201804 
No 201 Anyan road, Jiading, Shanghai China 
Post code 201804 
报告编号 
Report number 
SCL-S-14-0363M 
委托者:PTI：陈维清 
Request person, dept： 
委托编号:SCL-S-14-0363M 
Request number:  
送样日期: 2014.12.31 
Request date:  
报告日期: 2015.01.20 
Report date：  
第 4 页 共 6 页 
 
由图2 可知，左侧、右侧吊耳与新件聚合物种类一致，由于吊耳的填料为非有机化合物，其填料种类及含量
无法通过GC-MS 分析，而图谱中出峰的位置可说明左、右侧吊耳与新件中添加的有机物种类相同。 
 
4 断面分析： 
4.1 失效件-左侧吊耳 
 
图4.中消声器总成-左侧吊耳 
Figure4. The photo of intermediate muffler- left hanger 
 
由图4 可见，左侧吊耳孔内多处损伤部位，部分损伤部位已形成一定深度的裂口，此外，有沙石被压入橡胶
表面，部分脱落后留下较浅的孔洞。从橡胶的断面看，吊耳缺口处相对应的另一侧位置F 处平直，而其他裂口处
成弧度，裂面可吻合，可说明撕裂起始于橡胶缺失脱落的位置。而橡胶缺口位于吊耳的端部位置，因没有拿到对
应的吊钩进行分析，吊耳孔内表面的损伤是否因吊钩造成无法确定，但从安装及使用工况分析，吊耳外表面产生
的压痕大多由于吊钩的挤压造成（如图1），此外进入孔内的沙石在受吊钩的挤压后会造成对橡胶表面的损伤。 
将吊耳孔内断面的缺口区域放大如图5 所示，可见两侧断面撕裂扩展位置如E 处和E’处，从撕裂纹路可以看
出撕裂方向由内及外，先缓慢撕开，然后快速撕裂扩展，留下纹路及台阶，形成快速撕裂的光滑断面。 
 
裂口左侧 
损伤区域 
剖开位置 
裂口右侧 
沙石 
缺口 
E 处 
F 处 
E’处 
撕裂方向 


 
上海汽车中心实验室 
SAIC Center Lab 
中国·上海·嘉定区安研路201 号 
邮编. 201804 
No 201 Anyan road, Jiading, Shanghai China 
Post code 201804 
报告编号 
Report number 
SCL-S-14-0363M 
委托者:PTI：陈维清 
Request person, dept： 
委托编号:SCL-S-14-0363M 
Request number:  
送样日期: 2014.12.31 
Request date:  
报告日期: 2015.01.20 
Report date：  
第 5 页 共 6 页 
 
图5.中消声器总成-左侧吊耳断面 
Figure5. The fracture surface of intermediate muffler- left hanger 
4.2 失效件-左侧吊耳 
图6.中消声器总成-右侧吊耳 
Figure6. The photo of intermediate muffler-right hanger 
吊耳左侧 
损伤区域 
剖开位置 
吊耳右侧 
橡胶脱落处 
裂口 
孔洞 
裂口吻合 
吊耳限位 
吊耳左侧 
裂口左侧-E 处 
裂口右侧-F 处 
E 处 
E’处 
撕裂起始区域 
F 处 


 
上海汽车中心实验室 
SAIC Center Lab 
中国·上海·嘉定区安研路201 号 
邮编. 201804 
No 201 Anyan road, Jiading, Shanghai China 
Post code 201804 
报告编号 
Report number 
SCL-S-14-0363M 
委托者:PTI：陈维清 
Request person, dept： 
委托编号:SCL-S-14-0363M 
Request number:  
送样日期: 2014.12.31 
Request date:  
报告日期: 2015.01.20 
Report date：  
第 6 页 共 6 页 
 
右侧吊耳开裂如图1 所示，沿裂口附近区域剖开如图6，裂口一侧有橡胶缺失，已发生脱落，缺口位置外其
他开裂区域可吻合，中间橡胶未完全撕裂断开；另一侧中间部位也有橡胶脱落，留下孔洞，并向两侧撕裂扩展。
从裂口断面来看，橡胶缺口附近，可见清晰的撕裂纹路，呈圆周型扩展，可说明撕裂始于缺口部位，沿吊耳D 孔
内侧及吊耳外表面呈角度撕裂，这与吊耳在受力情况下橡胶应变的区域相对应，其产生的拉、压变形较大。 
 
图7.中消声器总成-右侧吊耳断面 
Figure7. The fracture surface of intermediate muffler-right hanger 
 
右侧吊耳断面如图7 所示，将撕裂后留下的台阶纹标识如1，2，3，2’，3’。同时可见断面的部分撕裂纹路，
从纹路的扩展及撕裂方向来看，撕裂由缺口部位开始，向上、向右扩展，在撕裂扩展过程中，因受力情况及抗撕
裂性能差异，导致连接两侧撕裂面间的撕裂线上的撕裂速度不同，进而留下撕裂台阶及扩展纹；而撕裂速度相当
的区域留下近乎光滑的撕裂面。从撕裂扩展的过程分析，吊耳未完全断开，不是因为有上下两个撕裂起始位置受
外力作用分别从上至下和从下至上开始撕裂导致；而是因为在橡胶脱落的位置发生撕裂后，向上、向后扩展，在
靠近吊耳限位区域的中间部位时，该区域受到另一半吊耳的限位支承（如图1 所示），受撕裂力的影响较两端小，
使得撕裂易于向两端扩展，而上端被撕开后会往未撕裂的区域进一步扩展，因此产生从上至下和从下至上的两个
方向撕裂，而中间部位仍然相连。 
 
5 小结： 
1、吊耳的撕裂始于橡胶缺口区域。 
2、左、右侧吊耳抗撕裂性能较AP13 1.4T 吊耳低，在吊耳产生损伤或缺口后易发生撕裂。 
3、细小沙石残留在吊耳穿吊钩的孔内，车辆行驶过程中，吊耳受吊钩的拉、压力导致沙石磨损吊耳孔表面，
因缺少吊钩的分析，无法确认缺口产生是否含有吊钩的因素。 
4、新件与左、右侧的失效吊耳聚合物种类相同，零件材料的密度相同。 
 
撕裂起始 
扩展纹 
1 
撕裂扩展 
橡胶脱落处 
裂口 
撕裂方向 
2 
3 
3’ 
2’ 
2 
3 
2’ 
3’ 
撕裂方向 
撕裂方向 
扩展纹 
快速撕裂线

File: 材料工程师/SCL-S-14-0364M-NLE E85气门座圈-薛喜才.pdf.md
# SCL-S-14-0364M-NLE E85气门座圈-薛喜才.pdf

 
上海汽车中心实验室 
SAIC Center Lab 
中国·上海·嘉定区安研路201 号 
邮编: 201804 
No 201 Anyan road, Jiading, Shanghai ,China 
Post code: 201804 
报告编号 
Report number 
 
SCL-S-14-0364M 
委托者:发动机部  李帅 
Request person, dept： 
委托编号:  /  
Request number: 
送样日期: 2014.12.29 
Request date:  
报告日期: 2015.01.07 
Report date：  
第1页共10页 
 
SMPV-0.2.3-002-QA -F01 
零件号Part number 
10232312 
 零件名称 
Part name 
排气门座圈 
Exhaust valve seat 
图纸日期Drawing date 
/ 
零件生产日期Part production date 
/ 
 供货商 
Supplier 
日环亚新科粉末制造有限公司 
车型/项目Car type/project 
NLE E85(混合燃油) 
DVP 材料大纲签署日期DVP material test plan date 
/ 
阶段性报告 Interim report                结论性报告 Conclusion report          
 
Ⅰ.任务描述 Task description 
实验室受委托对排气门座圈进行失效原因分析，失效零件具体信息如下： 
As requested, SCL has analyzed the failure of exhaust valve seat .The information of the failed part is as following： 
零件信息：Part information 
零件名称 
Part name 
排气门座圈 
Exhaust valve seat 
车制造日期 
Vehicle production date 
/ 
VIN 码 
VIN 
/ 
销售日期 
Sale date 
/ 
车辆里程数 
Car mileage 
/ 
维修站名称 
Sale agent 
/ 
失效模式描述 
Failure circumstance  
NLE E85 (混合燃油) F0101 200h 耐久试验中，排气门座圈和排气门导管磨损严重。NLE E85 
(mixed fuel) F0101 200H durability test, exhaust valve seat and exhaust valve guide were abrade seriously 
原材料信息：Raw material information 
原材料及牌号 
Raw material specification 
排气门座圈材料：PB90、PB6D 
原材料厂商 
Raw material producer 
/ 
散件供应商 
Component supplier 
/ 
金属热处理状态 
Metal heat treatment state 
/ 
失效零件见图1：The failed part is shown in figure1 .  
 
Ⅱ. 结论与建议 Conclusions and Suggestions 
结论Conclusions： 
1. 排气门座圈与气门之间磨损严重，磨损特征主要以磨粒磨损为主，但具体磨损原因还需进一步系统排查。
Abnormal abrasion happened between exhaust valve seat and the valve. The wear characteristics were mainly the 
abrasive wear, but the specific cause of wearing needed further investigation systemically. 
2. 排气门导管靠近燃烧室侧颜色发黑，其内表面呈现纵向均匀磨痕。Exhaust valve guide near the combustion 
chamber was observed the black traces and the inner surface appeared even wear. 
3. 排气门座圈密度、硬度符合技术要求，金相组织正常。Density and hardness of exhaust valve seat met the technical 
requirement. Microstructure was normal. 
建议Suggestions： 
1. 排查气门座圈工作载荷及润滑性。Check the working load and the lubrication of exhaust valve seat. 
2. 排查气门与气门座圈的匹配性如形状、尺寸、表面质量等。Check the matching between exhaust valve seat and the 
valve such as shape、dimension、surface quality.  
3. 评估现有材质气门座圈适宜性。Evaluate the suitability of the valve seat. 
分发: 
Distribution 
发动机部  李帅 
检验者Author 
 
审核Auditor 
邵百明 
Shaobaiming 
批准Approver 
 
日期Date 
2015.01.07 
日期Date 
2015.01.07 
日期Date 
2015.01.07 


 
上海汽车中心实验室 
SAIC Center Lab 
中国·上海·嘉定区安研路201 号 
邮编: 201804 
No 201 Anyan road, Jiading, Shanghai ,China 
Post code: 201804 
报告编号 
Report number 
 
SCL-S-14-0364M 
委托者:发动机部  李帅 
Request person, dept： 
委托编号:  /  
Request number: 
送样日期: 2014.12.29 
Request date:  
报告日期: 2015.01.07 
Report date：  
第2页共10页 
 
SMPV-0.2.3-002-QA -F01 
III. 调查结果 Investigation Results  
   NLE E85 (混合燃油) F0101 200h 耐久试验，试验进行至100h 时发动机异常，拆解后发现排气侧气门座圈磨
损量较大、偏磨，且气门导管也有磨损；进气侧气门座圈磨损量正常，失效件见图1 所示。图1 中1#~4#排气
门座圈由实验室进行分析，5#~8#委托供应商进行分析。 
 
 
 
 
 
 
 
 
 
 
 
 
 
 
 
 
 
 
 
 
 
 
 
 
 
 
 
 
 
 
图1  失效件 
排气门座圈外观 
 
1#气门座圈的磨损量相对较大，大部分原始加工区域已被磨平，工作区磨损面较光滑，见图2 所示。 
1# 
2# 
3# 
4# 
排气侧 
进气侧 
1# 
2# 
3# 
4# 
1# 位置进、排气
侧，气门座圈、导
管已经拆解下来 
进气侧气门座
圈磨损正常 
排气门座圈 


 
上海汽车中心实验室 
SAIC Center Lab 
中国·上海·嘉定区安研路201 号 
邮编: 201804 
No 201 Anyan road, Jiading, Shanghai ,China 
Post code: 201804 
报告编号 
Report number 
 
SCL-S-14-0364M 
委托者:发动机部  李帅 
Request person, dept： 
委托编号:  /  
Request number: 
送样日期: 2014.12.29 
Request date:  
报告日期: 2015.01.07 
Report date：  
第3页共10页 
 
SMPV-0.2.3-002-QA -F01 
 
2#、3#气门座圈磨损量相当，因此仅选取2#进行分析。2#气门座圈轴向磨损量不均匀，出现偏磨；工作
区磨损面较光滑，见图3 所示。 
 
4#气门座圈磨损较轻，零件原始加工痕迹还保留，基本保持零件原始结构；工作区磨损较光滑，见图4。 
 
 
 
 
 
 
 
 
 
 
 
图2  1#气门座圈 
 
 
 
 
 
 
 
 
 
 
图3  2#气门座圈 
 
 
 
 
 
 
 
 
 
 
图4  4#气门座圈 
外圆侧 
内圆侧 
内圆侧 
外圆侧 
原始加工区域 
工作区 
工作区 
工作区 
工作区 
工作区 
工作区 
内圆侧 
内圆侧 
内圆侧 
内圆侧 
外圆侧 
外圆侧 
外圆侧 
外圆侧 
原始加工区域 
原始加工区域 
原始加工区域 
原始加工区域 
原始加工区域 
原始加工区域 
原始加工区域 
原始加工区域 
原始加工痕迹 
原始加工痕迹 


 
上海汽车中心实验室 
SAIC Center Lab 
中国·上海·嘉定区安研路201 号 
邮编: 201804 
No 201 Anyan road, Jiading, Shanghai ,China 
Post code: 201804 
报告编号 
Report number 
 
SCL-S-14-0364M 
委托者:发动机部  李帅 
Request person, dept： 
委托编号:  /  
Request number: 
送样日期: 2014.12.29 
Request date:  
报告日期: 2015.01.07 
Report date：  
第4页共10页 
 
SMPV-0.2.3-002-QA -F01 
排气门座圈外观微观形貌(SEM 分析) 
 
1#、2#气门座圈工作面磨损区较光滑，呈现磨粒磨损特征，未发现粘着磨损形成的大面积材料剥离区域，
仅微区有材料脱落，见图5~图6。 
 
4#气门座圈工作面磨损区光滑，局部有材料剥离。但零件原始加工区域也存在类似的材料剥离，因此，怀
疑可能是零件在原始加工后表面就存在材料脱落，但该现象需进一步确认。 
 
 
 
 
 
 
 
 
 
 
图5   1#气门座圈微观磨损形貌 
 
 
 
 
 
 
 
 
 
 
图6   2#气门座圈微观磨损形貌 
 
 
 
 
 
 
 
 
 
 
硬质粒子 
材料脱落 


 
上海汽车中心实验室 
SAIC Center Lab 
中国·上海·嘉定区安研路201 号 
邮编: 201804 
No 201 Anyan road, Jiading, Shanghai ,China 
Post code: 201804 
报告编号 
Report number 
 
SCL-S-14-0364M 
委托者:发动机部  李帅 
Request person, dept： 
委托编号:  /  
Request number: 
送样日期: 2014.12.29 
Request date:  
报告日期: 2015.01.07 
Report date：  
第5页共10页 
 
SMPV-0.2.3-002-QA -F01 
 
 
 
 
 
 
 
 
 
 
图7   4#气门座圈微观磨损形貌 
排气门导管外观 
 
1#气门导管外观见图8。气门导管内表面靠近燃烧室一侧颜色发黑且纵向有均匀磨痕，导管口有白色附着物
粘附；导管中间区域也有纵向均匀磨痕。 
 
2#气门导管外观见图9。气门导管内表面靠近燃烧室一侧有纵向均匀磨痕，其他区域显示正常的轴向加工痕
迹。导管口有白色附着物粘附。 
 
 
 
 
 
 
 
 
 
 
 
 
 
 
 
 
 
 
 
 
 
原始加工区域 
工作区域 
靠近燃烧室侧 
图8   1# 气门导管 
 
白色附着物 
纵向磨痕 
纵向磨痕 


 
上海汽车中心实验室 
SAIC Center Lab 
中国·上海·嘉定区安研路201 号 
邮编: 201804 
No 201 Anyan road, Jiading, Shanghai ,China 
Post code: 201804 
报告编号 
Report number 
 
SCL-S-14-0364M 
委托者:发动机部  李帅 
Request person, dept： 
委托编号:  /  
Request number: 
送样日期: 2014.12.29 
Request date:  
报告日期: 2015.01.07 
Report date：  
第6页共10页 
 
SMPV-0.2.3-002-QA -F01 
 
 
 
 
 
 
 
 
 
 
 
 
 
 
 
 
 
 
 
 
 
图9    2# 气门导管 
 
4#气门导管外观见图10。导管内表面靠近燃烧室一侧粘附一层黑色物质，且有纵向磨痕。导管口也有白色
附着物。 
 
 
 
 
 
 
 
 
 
 
 
 
 
靠近燃烧室侧 
靠近燃烧室侧 
白色附着物 
白色附着物 
纵向磨痕 
轴向加工痕迹 


 
上海汽车中心实验室 
SAIC Center Lab 
中国·上海·嘉定区安研路201 号 
邮编: 201804 
No 201 Anyan road, Jiading, Shanghai ,China 
Post code: 201804 
报告编号 
Report number 
 
SCL-S-14-0364M 
委托者:发动机部  李帅 
Request person, dept： 
委托编号:  /  
Request number: 
送样日期: 2014.12.29 
Request date:  
报告日期: 2015.01.07 
Report date：  
第7页共10页 
 
SMPV-0.2.3-002-QA -F01 
 
 
 
 
 
 
 
 
 
 
 
图10  4# 气门导管 
能谱分析EDS 
 
气门导管口白色附着物EDS 分析，见图11 所示。EDS 分析结果中，除钙、锌、钠元素外，其他元素基本是
导管材料所含的元素。而钙、锌、钠物质可能来自润滑油或燃油燃烧产物，因为润滑油或燃油中含有上述物
质。 
 
4#导管内表面粘附物质EDS 分析，见图12 所示。黑色粘附物与导管口白色附着物类似，应该是同一物质。 
结合系统分析，很可能是气门与气门座圈磨损严重后，造成气门座圈密封不严，高温燃气泄漏、侵蚀气门导管。
此会导致气门与导管磨损加剧。 
 
 
 
 
 
 
 
 
 
 
 
 
 
 
 
 
图11  导管口白色附着物EDS 分析 
 
2
4
6
8
10
keV
0
5
10
15
20
25
30
35
 cps/eV
 O 
 Ca 
Ca 
 Zn 
 Zn 
C 
 P 
 Fe 
 Fe 
 S 
 Cu 
 Cu 
 Na 
 Si 
 Mg 
 Al 
纵向磨痕+黑色附着物 


 
上海汽车中心实验室 
SAIC Center Lab 
中国·上海·嘉定区安研路201 号 
邮编: 201804 
No 201 Anyan road, Jiading, Shanghai ,China 
Post code: 201804 
报告编号 
Report number 
 
SCL-S-14-0364M 
委托者:发动机部  李帅 
Request person, dept： 
委托编号:  /  
Request number: 
送样日期: 2014.12.29 
Request date:  
报告日期: 2015.01.07 
Report date：  
第8页共10页 
 
SMPV-0.2.3-002-QA -F01 
 
 
 
 
 
 
 
 
 
 
 
 
 
 
 
 
 
图12  4#导管内表面黑色附着物EDS 分析 
金相分析Metallographic analysis 
1#、2#、4#气门座圈(粉末冶金材料)金相组织，见图13~图15 所示。图15 为新气门座圈金相组织。 
 
三件失效气门座圈孔隙与新零件进行对比，孔隙正常，未发现大面积孔隙串联现象。工作面有组织剥离现象。 
 
气门座圈腐蚀后，组织主要为珠光体+共晶硬质相+硫化物，组织与正常件相比，无明显差异。 
 
 
 
 
 
 
 
 
 
 
 
图13  1#气门座圈工作面金相组织 
 
 
 
珠光体 
硬质相 
硬质相 
2
4
6
8
10
keV
0.0
0.5
1.0
1.5
2.0
2.5
3.0
3.5
4.0
4.5
 cps/eV
 O 
 Fe 
 Fe 
C 
 Zn 
 Zn 
 P  S 
 Ca 
Ca 
 K 
K 
 Cl 
 Br 
工作面 
工作面 
抛光态 
腐蚀后 


 
上海汽车中心实验室 
SAIC Center Lab 
中国·上海·嘉定区安研路201 号 
邮编: 201804 
No 201 Anyan road, Jiading, Shanghai ,China 
Post code: 201804 
报告编号 
Report number 
 
SCL-S-14-0364M 
委托者:发动机部  李帅 
Request person, dept： 
委托编号:  /  
Request number: 
送样日期: 2014.12.29 
Request date:  
报告日期: 2015.01.07 
Report date：  
第9页共10页 
 
SMPV-0.2.3-002-QA -F01 
 
 
 
 
 
 
 
 
 
 
 
图14   2#气门座圈工作面金相组织 
 
 
 
 
 
 
 
 
 
 
 
图15  4#气门座圈工作面金相组织 
 
 
 
 
 
 
 
 
 
 
 
图16   新气门座圈工作面金相组织 
 
组织剥离 
组织剥离 
珠光体 
硬质相 
硫化物 
硬质相 
珠光体 
珠光体 
硬质相 
组织剥离 
组织剥离 
工作面 
工作面 
工作面 
工作面 
抛光态 
抛光态 
抛光态 
腐蚀后 
腐蚀后 
腐蚀后 


 
上海汽车中心实验室 
SAIC Center Lab 
中国·上海·嘉定区安研路201 号 
邮编: 201804 
No 201 Anyan road, Jiading, Shanghai ,China 
Post code: 201804 
报告编号 
Report number 
 
SCL-S-14-0364M 
委托者:发动机部  李帅 
Request person, dept： 
委托编号:  /  
Request number: 
送样日期: 2014.12.29 
Request date:  
报告日期: 2015.01.07 
Report date：  
第10页共10页 
 
SMPV-0.2.3-002-QA -F01 
材料检测  Material test 
材料测试结果如表1 所示。1#、2#及4#排气门座圈密度、硬度符合技术要求。 
 
表1 材料测试结果 
序号 
No. 
试验项目 
Test item 
额定值 
Requirement 
试验结果 
Test result 
评价 
Evaluation 
合格 
OK 
不合格 
Not OK 
1 
1#气门座圈 
粉末冶金材料：
PB90、PB6D 
/ 
/ 
 
1.1 
(含油)密度g/cm3 
6.7~7.2 
6.92 
× 
 
1.2 
硬度(PB90)HRA 
50~70 
56.1, 57.3 
× 
 
 
硬度(PB6D)HRA 
53 ~ 68 
53.6, 55.4 
× 
 
2 
2#气门座圈 
粉末冶金材料：
PB90、PB6D 
/ 
/ 
 
2.1 
(含油)密度g/cm3 
6.7~7.2 
6.93 
× 
 
2.2 
硬度(PB90)HRA 
50~70 
56.3, 55.5 
× 
 
 
硬度(PB6D)HRA 
53 ~ 68 
54.1, 55.9 
× 
 
3 
4#气门座圈 
粉末冶金材料：
PB90、PB6D 
/ 
/ 
 
3.1 
(含油)密度g/cm3 
6.7~7.2 
6.96 
× 
 
3.2 
硬度(PB90)HRA 
50~70 
54.9, 57.6 
× 
 
 
硬度(PB6D)HRA 
53 ~ 68 
54.0, 55.4 
×

File: 材料工程师/SCL-S-15-0001M- IP22 - 连杆总成-白云岭.pdf.md
# SCL-S-15-0001M- IP22 - 连杆总成-白云岭.pdf

 
上海汽车中心实验室 
SAIC Center Lab 
中国·上海·嘉定区安研路201 号 
邮编: 201804 
No 201 Anyan road, Jiading, Shanghai ,China 
Post code: 201804 
报告编号 
Report number 
 
SCL-S-15-0001M 
委托者:  QA 宋良 
Request person, dept： 
委托编号:  /  
Request number: 
送样日期:  2015.1.4 
Request date:  
报告日期:  2015.1.27 
Report date： 
第 1 页 共 13 页 
 
SMPV-0.2.3-002-QA -F01 
零件号Part number 
/ 
 零件名称 
Part name 
连杆总成 
图纸日期Drawing date 
/ 
零件生产日期Part production date 
/ 
 供货商 
Supplier 
云南西仪 
车型/项目Car type/project 
IP22 
DVP 材料大纲签署日期DVP material test plan date 
/ 
阶段性报告  Stage report                结论性报告 Conclusion report 
 
Ⅰ.任务描述 Task description 
实验室受委托对连杆总成进行失效原因分析，失效零件具体信息如下： 
As requested, SCL has analyzed the failure of the part. The information of the failed part is as following： 
零件信息：Part information 
零件名称 
Part name 
连杆总成 
制造日期 
Production date 
2013-12-26 
VIN/车/发动机号码
car/engine no 
LSJW24H34DS100315 
/18K4CM080000142 
失效日期 
Incident date 
2014-11-12 
车辆里程数/测试寿命 
Car mileage/Test life 
7837 公里(km)    
失效地点 
Location 
江西运通 
失效模式描述 
Failure circumstance description 
客户反映车辆行驶中发出嘎一声响，后检查漏油。该车保养记录正常，发动机未
见拆装，将车辆拖车至本站检查发动机缸体破裂，转动曲轴发现为2 缸连杆脱落，导
致缸体破损。  
原材料信息：Raw material information 
原材料及牌号 
Raw material specification 
/ 
原材料厂商 
Raw material producer 
/ 
散件供应商 
Component supplier 
/ 
金属热处理状态 
Metal heat treatment state 
调质 
失效零件见图1：The failed part is shown in figure 1.  
 
Ⅱ. 结论与建议 Conclusions and suggestions 
结论Conclusions： 
1、 连杆受到异常载荷弯曲变形，在后续运行过程中第2 缸连杆发生疲劳断裂，在断裂过程中由于连杆失稳
使排气侧的连杆螺栓与缸体发生撞击，引起过载剪切断裂。而后进气侧的连杆螺栓受到异常拉伸载荷引
起过载拉伸断裂；最终连杆断裂，敲击缸体，缸体破损，致使发动机失效。 
2、 第1、2 缸的活塞和进气门积碳严重，与第3、4 缸明显不同。 
3、失效件的材料性能未发现异常。 
建议Suggestions： 
1、 进一步排查车辆运行过程中连杆异常弯曲和积碳严重的原因。 
 
 
分发： 
Distribution 
 QA 宋良 
检验者Author 
白云岭   
Bai Yunling 
审核Auditor 
邵百明 
Shao Baiming 
批准Approver 
 
日期Date 
2015.1.28 
日期Date 
2015.1.29 
日期Date 
2015.1.29 


 
上海汽车中心实验室 
SAIC Center Lab 
中国·上海·嘉定区安研路201 号 
邮编: 201804 
No 201 Anyan road, Jiading, Shanghai ,China 
Post code: 201804 
报告编号 
Report number 
 
SCL-S-15-0001M 
委托者:  QA 宋良 
Request person, dept： 
委托编号:  /  
Request number: 
送样日期:  2015.1.4 
Request date:  
报告日期:  2015.1.27 
Report date： 
第 2 页 共 13 页 
 
SMPV-0.2.3-002-QA -F01 
III. 测试结果 Test Results  
一、 宏观观察： 
1、 失效发动机整体实物形貌，见图1a，表现形式为连杆断裂，敲击缸体，缸体破损。 
2、 临港发动机质保对该发动机进行拆解，发现第2 缸连杆盖脱落，连杆断，观察断裂的连杆螺栓未发现有脱出
现象；其余3 缸连杆扭矩复扳：合格；第1 缸连杆弯曲，见图1c；其余部分实物形貌见图1b。 
3、 委托者委托的实物形貌见图1d。 
 
 
 
1a 
1b 
4 缸 
3 缸 
2 缸 
1 缸 


 
上海汽车中心实验室 
SAIC Center Lab 
中国·上海·嘉定区安研路201 号 
邮编: 201804 
No 201 Anyan road, Jiading, Shanghai ,China 
Post code: 201804 
报告编号 
Report number 
 
SCL-S-15-0001M 
委托者:  QA 宋良 
Request person, dept： 
委托编号:  /  
Request number: 
送样日期:  2015.1.4 
Request date:  
报告日期:  2015.1.27 
Report date： 
第 3 页 共 13 页 
 
SMPV-0.2.3-002-QA -F01 
 
 
 
 
图1 失效件实物形貌 
 
 
 
 
第1 缸 
1c 
第2 缸 
1d 
排气侧 
进气侧 
第1 缸 


 
上海汽车中心实验室 
SAIC Center Lab 
中国·上海·嘉定区安研路201 号 
邮编: 201804 
No 201 Anyan road, Jiading, Shanghai ,China 
Post code: 201804 
报告编号 
Report number 
 
SCL-S-15-0001M 
委托者:  QA 宋良 
Request person, dept： 
委托编号:  /  
Request number: 
送样日期:  2015.1.4 
Request date:  
报告日期:  2015.1.27 
Report date： 
第 4 页 共 13 页 
 
SMPV-0.2.3-002-QA -F01 
4、 曲轴观察：在临港对曲轴的连杆颈进行目视观察，只第2 缸的连杆颈上发现有挤压拉伤痕迹，这应该是
连杆断裂过程中造成的，无拉瓦、抱瓦等痕迹；其他3 个缸的连杆颈无异常，亦无拉瓦、抱瓦等痕迹，
以上说明连杆与曲轴之间的匹配良好，无异常，见图2。 
 
 
 
 
 
 
 
 
 
 
 
 
 
 
 
 
 
 
 
 
 
 
 
 
 
 
 
 
 
 
 
 
 
 
  
 
 
 
图2 曲轴观察 
第2 缸 
第4 缸 
第1 缸 
第3 缸 


 
上海汽车中心实验室 
SAIC Center Lab 
中国·上海·嘉定区安研路201 号 
邮编: 201804 
No 201 Anyan road, Jiading, Shanghai ,China 
Post code: 201804 
报告编号 
Report number 
 
SCL-S-15-0001M 
委托者:  QA 宋良 
Request person, dept： 
委托编号:  /  
Request number: 
送样日期:  2015.1.4 
Request date:  
报告日期:  2015.1.27 
Report date： 
第 5 页 共 13 页 
 
SMPV-0.2.3-002-QA -F01 
5、 活塞观察：在临港对活塞进行目视观察，结果显示： 
1） 第1 缸活塞完好、无损坏，但火力面积碳严重、有起皮现象，见图3a； 
2） 第2 缸活塞火力面有与气门撞击的痕迹，这是连杆断裂后活塞与气门碰撞造成的，且火力面积碳 
严重、也有起皮现象，见图3b； 
3） 第3 缸和第4 缸活塞完好、无损伤，积碳无异常，见图3c、3d。 
 
 
 
 
 
 
 
 
 
 
 
图3  活塞观察 
 
第2 缸 
第4 缸 
第1 缸 
第3 缸 
3c 
3b 
3a 
3d 


 
上海汽车中心实验室 
SAIC Center Lab 
中国·上海·嘉定区安研路201 号 
邮编: 201804 
No 201 Anyan road, Jiading, Shanghai ,China 
Post code: 201804 
报告编号 
Report number 
 
SCL-S-15-0001M 
委托者:  QA 宋良 
Request person, dept： 
委托编号:  /  
Request number: 
送样日期:  2015.1.4 
Request date:  
报告日期:  2015.1.27 
Report date： 
第 6 页 共 13 页 
 
SMPV-0.2.3-002-QA -F01 
6、 气门、缸盖、火花塞的观察：在临港对其进行目视观察，结果显示： 
1） 第1 缸和第2 缸的进、排气门完好、但进气门盘部积碳严重、有起皮现象；缸盖火力面亦有积碳现象； 
火花塞无异常，见图4a、4b； 
2）第3 缸和第4 缸的进、排气门完好，积碳无异常；缸盖火力面无积碳现象；火花塞无异常，见图4c、4d。 
 
 
 
 
 
 
 
   
 
 
 
 
图4  气门、缸盖观察、火花塞 
 
4c 
4b 
4a 
4d 
第2 缸 
第4 缸 
第1 缸 
第3 缸 


 
上海汽车中心实验室 
SAIC Center Lab 
中国·上海·嘉定区安研路201 号 
邮编: 201804 
No 201 Anyan road, Jiading, Shanghai ,China 
Post code: 201804 
报告编号 
Report number 
 
SCL-S-15-0001M 
委托者:  QA 宋良 
Request person, dept： 
委托编号:  /  
Request number: 
送样日期:  2015.1.4 
Request date:  
报告日期:  2015.1.27 
Report date： 
第 7 页 共 13 页 
 
SMPV-0.2.3-002-QA -F01 
7、 缸套观察：发动机质保在临港对失效发动机拆解过程中发现： 
1） 各缸套火力岸（余隙）高度不一致，第1 缸：6.5mm；第2 缸：8mm；第3 缸：5mm；第4 缸：5mm。 
2） 各缸套内壁未发现拉缸等痕迹，见图5 
 
 
 
 
图5  缸套火力岸（余隙）高度 
8、 空滤观察： 
委托者提供的信息空滤未发现进水痕迹，照片（委托者提供）见图6。 
 
图6 空滤 
 
第2 缸 
第4 缸 
第1 缸 
第3 缸 


 
上海汽车中心实验室 
SAIC Center Lab 
中国·上海·嘉定区安研路201 号 
邮编: 201804 
No 201 Anyan road, Jiading, Shanghai ,China 
Post code: 201804 
报告编号 
Report number 
 
SCL-S-15-0001M 
委托者:  QA 宋良 
Request person, dept： 
委托编号:  /  
Request number: 
送样日期:  2015.1.4 
Request date:  
报告日期:  2015.1.27 
Report date： 
第 8 页 共 13 页 
 
SMPV-0.2.3-002-QA -F01 
二、 断口观察：对委托者提供的断裂失效（第2 缸连杆和连杆螺栓）进行断口观察。 
1、 连杆断口观察： 
1） 宏观观察，第2 缸断裂连杆宏观形貌如图7a 所示，断口放大图片如图7b 所示，断口具有明显的疲劳特 
征，初步判断断裂方向是由进气侧向排气侧扩展的，如图7b 中黄色虚线箭头所示。 
 2）微观观察，微观相貌具有明显的疲劳条带，扩展方向与宏观疲劳特征一致，进一步证实断裂方向是由进
气侧向排气侧，瞬断区为韧窝，微观形貌如图8 所示。 
 
  
图7  连杆断口宏观形貌 
排气侧 
进气侧 
7b 
7a 


 
上海汽车中心实验室 
SAIC Center Lab 
中国·上海·嘉定区安研路201 号 
邮编: 201804 
No 201 Anyan road, Jiading, Shanghai ,China 
Post code: 201804 
报告编号 
Report number 
 
SCL-S-15-0001M 
委托者:  QA 宋良 
Request person, dept： 
委托编号:  /  
Request number: 
送样日期:  2015.1.4 
Request date:  
报告日期:  2015.1.27 
Report date： 
第 9 页 共 13 页 
 
SMPV-0.2.3-002-QA -F01 
 
 
 
 
 
 
 
 
 
 
 
 
 
 
 
 
 
 
 
 
 
 
 
 
 
 
 
 
 
 
 
 
 
 
 
 
 
 
 
 
 
图8 连杆断口微观形貌 


 
上海汽车中心实验室 
SAIC Center Lab 
中国·上海·嘉定区安研路201 号 
邮编: 201804 
No 201 Anyan road, Jiading, Shanghai ,China 
Post code: 201804 
报告编号 
Report number 
 
SCL-S-15-0001M 
委托者:  QA 宋良 
Request person, dept： 
委托编号:  /  
Request number: 
送样日期:  2015.1.4 
Request date:  
报告日期:  2015.1.27 
Report date： 
第 10 页 共 13 页 
 
SMPV-0.2.3-002-QA -F01 
2、 连杆螺栓观察： 
1）排气侧螺栓沿法兰面与杆部交界的根部断裂，断口宏观形貌为剪切断裂，见图9a；螺栓头部有撞击的痕
迹，见图9b 这是连杆断裂过程中该螺栓与缸体撞击产生的，也是导致该螺栓剪切断裂的原因。 
2）进气侧螺栓断裂于光杆部，杆被拉弯，见图9c；断口已明显缩颈，见图9d。 
3）由以上观察可以得出，排气侧螺栓先剪切断裂、而后进气侧螺栓拉伸过载断裂。 
 
 
 
 
 
图9  连杆螺栓观察 
排气侧 
进气侧 
9c 
9b 
9a 
9d

File: 材料工程师/SCL-S-15-0002M-ZP11 TT-燃油箱总成-龚伟.pdf.md
# SCL-S-15-0002M-ZP11 TT-燃油箱总成-龚伟.pdf

 
上海汽车中心实验室
(SAIC Center Lab) 
中国·上海·嘉定区安研路201 号 
邮编. 201804 
No. 201 Anyan Road, Jiading District,  
Shanghai, China. 
Post code :200433 
报告编号：Report number 
SCL-S-15-0002M 
委托者Requestor：吴婧 
送样日期Deliver date：2015.01.07 
报告日期Report date：2015.01.27 
第 1 页 共 7 页 
Page 1 of 7  
 
零件号 
Part number 
10146444 
零件名称 
Part name 
燃油箱总成 
Fuel Tank ASSY 
图纸日期 
Drawing date  
2013.09.04 
零件生产日期 
Production date 
/ 
供货商 
Supplier 
AAPICO 
车型/项目 
Car type/project 
ZP11 TT 
 
   阶段性报告  Stage report        结论性报告 Conclusion report           测试报告 Test report 
Ⅰ.任务描述 Task description 
实验室受委托对燃油箱总成进行失效原因分析，失效零件具体信息如下： 
As requested, QA lab has analyzed the invalid cause of fuel tank ASSY, and the information of invalid part is shown 
as following： 
零件信息：Part information 
零件名称 
Part name 
燃油箱总成 
Fuel Tank ASSY 
制造日期 
Production date 
/ 
VIN 码 
VIN number 
/ 
销售日期 
Sale date 
/ 
车辆里程数 
Car mileage 
0 km 
销售商 
Sale agent 
/ 
失效模式描述 
Invalid situation 
description 
燃油泵位置漏油，箱体底部变形、开裂。 
Oil spilled near the fuel pump, and the bottom deformed and crack. 
原材料信息：Raw material information 
原材料及牌号 
Raw material 
and trademark 
HDPE+EVOH 
原材料厂商 
Raw material producer 
/ 
散件供应商 
Part supplier 
/ 
金属热处理状态 
Metal heat treatment state 
/ 
失效零件见图1：The invalid part is shown in Fig 1.  
 
Ⅱ. 结论与建议 Conclusions and suggestions 
结论： 1. 零件材料符合技术要求。 
Conclusions: 1. Material performance of part conformed to requirements. 
建议：  
Suggestions:  
 
 
 
 
 
分发： 
Dispenser 
吴婧 
检验者： 
Identifier 
龚伟 
Gong Wei 
审核： 
Auditor 
狄春峰 
Di Chunfeng 
批准： 
Approver 
 
日期： 
Date 
2015.01.27 
日期： 
Date 
2015.01.27 
日期： 
Date 
2015.01.27 


 
上海汽车中心实验室
(SAIC Center Lab) 
中国·上海·嘉定区安研路201 号 
邮编. 201804 
No. 201 Anyan Road, Jiading District,  
Shanghai, China. 
Post code :200433 
报告编号：Report number 
SCL-S-15-0002M 
委托者Requestor：吴婧 
送样日期Deliver date：2015.01.07 
报告日期Report date：2015.01.27 
第 2 页 共 7 页 
Page 2 of 7  
 
 
图1 失效件 
Fig. 1 Failure Part 
 
III. 测试结果 Test Results  
序
号 
No. 
试验项目 
Test item 
额定值 
Requirement 
试验结果 
Test result 
评价 Evaluation 
第一次 
第二次 
合格 
qualified 
不合格 
unqualified 
I 
失效件外层 
 
 
1 
红外（GB/T6040-2002） 
Infrared Spectroscopy 
HDPE（含回料） 
HDPE 
× 
 
2 
熔点（GB/T19466.3-2006） 
Melting point (℃) 
/ 
130 
 
 
3 
焓值（GB/T19466.3-2006） 
Enthalpy (J/g) 
/ 
168.5 
176.1 
 
 
II 
合格件外层 
 
 
1 
红外（GB/T6040-2002） 
Infrared Spectroscopy 
HDPE（含回料） 
HDPE 
× 
 


 
上海汽车中心实验室
(SAIC Center Lab) 
中国·上海·嘉定区安研路201 号 
邮编. 201804 
No. 201 Anyan Road, Jiading District,  
Shanghai, China. 
Post code :200433 
报告编号：Report number 
SCL-S-15-0002M 
委托者Requestor：吴婧 
送样日期Deliver date：2015.01.07 
报告日期Report date：2015.01.27 
第 3 页 共 7 页 
Page 3 of 7  
 
序
号 
No. 
试验项目 
Test item 
额定值 
Requirement 
试验结果 
Test result 
评价 Evaluation 
第一次 
第二次 
合格 
qualified 
不合格 
unqualified 
2 
熔点（GB/T19466.3-2006） 
Melting point (℃) 
/ 
130 
 
 
3 
焓值（GB/T19466.3-2006） 
Enthalpy (J/g) 
/ 
164.3 
172.4 
 
 
III 
失效件内层 
 
 
1 
红外（GB/T6040-2002） 
Infrared Spectroscopy 
HDPE 
HDPE 
× 
 
2 
熔点（GB/T19466.3-2006） 
Melting point (℃) 
135±5 
131 
× 
 
3 
焓值（GB/T19466.3-2006） 
Enthalpy (J/g) 
/ 
169.7 
174.9 
 
 
IV 
合格件内层 
 
 
1 
红外（GB/T6040-2002） 
Infrared Spectroscopy 
HDPE 
HDPE 
× 
 
2 
熔点（GB/T19466.3-2006） 
Melting point (℃) 
135±5 
130 
× 
 
3 
焓值（GB/T19466.3-2006） 
Enthalpy (J/g) 
/ 
181.2 
174.4 
 
 
小结：零件材料符合技术要求。 
 
 
 
 
 
 
 
 
 


 
上海汽车中心实验室
(SAIC Center Lab) 
中国·上海·嘉定区安研路201 号 
邮编. 201804 
No. 201 Anyan Road, Jiading District,  
Shanghai, China. 
Post code :200433 
报告编号：Report number 
SCL-S-15-0002M 
委托者Requestor：吴婧 
送样日期Deliver date：2015.01.07 
报告日期Report date：2015.01.27 
第 4 页 共 7 页 
Page 4 of 7  
 
IV.宏观分析 Macroscopic observation 
失效件燃油泵安装位置底部有撞击痕迹，油箱底部开裂位置内侧与外侧材料呈分层状态，如图
2所示。 
 
图2 失效件 
Fig. 2 Failure Part 
 
分别测量失效零件与合格零件不同部位壁厚，与标准要求对比，测量位置见图3，各位置壁厚
均符合图纸要求，详细数据见表1。 
 
图3 测量位置 
Fig. 3 Measuring Position 
 
厚度（mm） 
1 
2 
3 
4 
5 
6 
标准要求 
≥2.5 
≥2.5 
≥3 
≥3.5 
≥3 
≥3.5 
失效件 
3.79 
5.23 
4.03 
5.06 
5.36 
4.66 
合格件 
3.67 
5.34 
3.97 
5.02 
5.38 
4.73 
表1 测量结果 
Tab. 1 Measuring Result 
 


 
上海汽车中心实验室
(SAIC Center Lab) 
中国·上海·嘉定区安研路201 号 
邮编. 201804 
No. 201 Anyan Road, Jiading District,  
Shanghai, China. 
Post code :200433 
报告编号：Report number 
SCL-S-15-0002M 
委托者Requestor：吴婧 
送样日期Deliver date：2015.01.07 
报告日期Report date：2015.01.27 
第 5 页 共 7 页 
Page 5 of 7  
 
分别测量失效零件与合格零件各层壁厚占比，失效件与合格件同一位置各层壁厚占比无明显差
异，详细数据见表2。(表2数据系体视镜投影得出，仅做对比使用，不做绝对数值引用) 
 
百分比（%） 
HDPE&Master 
color 
Regrind 
Admer 
EVOH 
Admer 
HDPE 
失效件位置⑥ 
16.19 
46.67 
2.05 
1.79 
1.59 
31.72 
失效件位置④ 
16.89 
39.48 
1.51 
1.66 
1.19 
39.28 
合格件位置⑥ 
16.59 
47.06 
1.98 
1.27 
1.49 
31.61 
合格件位置④ 
17.13 
38.96 
1.58 
1.48 
1.36 
39.50 
表2 测量结果 
Tab. 2 Measuring Result 
 
分别测量失效零件与合格零件各面完全&拉伸强度，失效件、合格件各面强度基本一致，拉伸
强度符合标准要求，详细数据见表3。 
 
MPa 
弯曲强度（ISO 178） 
Flexural Yield Strength 
拉伸强度（ISO 527） 
Tensile Strength at Break 
标准要求 
/ 
≥19 
失效件-底部 
32.5 
23.1 
合格件-底部 
33 
23.5 
失效件-下侧面 
34.8 
23.9 
合格件-下侧面 
34.3 
23.1 
失效件-顶部 
30.6 
23.6 
合格件-顶部 
30.9 
23.7 
表3 测量结果 
Tab. 3 Measuring Result 
 
拆解油箱后，发现两处异常。 
分别剖开失效件和合格件，失效件内部汽油浸渍痕迹均匀分布于底层，合格件浸渍痕迹明显偏
向与油箱一侧；失效件浸渍颜色偏黄，而合格零件浸渍颜色偏绿。（泰国用汽油为E85，与国内汽
油相比颜色偏绿） 
 
 
图4 异常情况① 
Fig. 4 Abnormal Situation① 
 
 
 


 
上海汽车中心实验室
(SAIC Center Lab) 
中国·上海·嘉定区安研路201 号 
邮编. 201804 
No. 201 Anyan Road, Jiading District,  
Shanghai, China. 
Post code :200433 
报告编号：Report number 
SCL-S-15-0002M 
委托者Requestor：吴婧 
送样日期Deliver date：2015.01.07 
报告日期Report date：2015.01.27 
第 6 页 共 7 页 
Page 6 of 7  
 
放大油箱分层处细节，如图5所示，属异常情况。剖开异常位置处，内层、外层均未贯穿，零
件内层、外层沿EVOH& Admer层完全分离。 
 
图5 异常情况② 
Fig. 5 Abnormal Situation② 
 
 
 
 
 
 


 
上海汽车中心实验室
(SAIC Center Lab) 
中国·上海·嘉定区安研路201 号 
邮编. 201804 
No. 201 Anyan Road, Jiading District,  
Shanghai, China. 
Post code :200433 
报告编号：Report number 
SCL-S-15-0002M 
委托者Requestor：吴婧 
送样日期Deliver date：2015.01.07 
报告日期Report date：2015.01.27 
第 7 页 共 7 页 
Page 7 of 7  
 
推断此异常痕迹可能是受过高温度导致的，取新件烘烤，如图6所示，待冷却后，烘烤位置内、
外层分离，内层鼓起，与失效模式不同。 
 
图6 高温实验 
Fig. 6 High Temperature Test 
 
此失效案例持续跟踪中。
