Repository: kujaxr/obsidian-vault

File: 材料工程师/SCL-S-15-0003M-IPTT-燃油箱总成-龚伟.pdf.md
# SCL-S-15-0003M-IPTT-燃油箱总成-龚伟.pdf

 
上海汽车中心实验室
(SAIC Center Lab) 
中国·上海·嘉定区安研路201 号 
邮编. 201804 
No. 201 Anyan Road, Jiading District,  
Shanghai, China. 
Post code :200433 
报告编号：Report number 
SCL-S-15-0003M 
委托者Requestor：吴婧 
送样日期Deliver date：2015.01.07 
报告日期Report date：2015.01.27 
第 1 页 共 5 页 
Page 1 of 5  
 
零件号 
Part number 
10158087 
10152568 
零件名称 
Part name 
燃油箱总成 
Fuel Tank ASSY 
图纸日期 
Drawing date  
2013.09.04 
零件生产日期 
Production date 
/ 
供货商 
Supplier 
AAPICO 
车型/项目 
Car type/project 
IPTT E20/E85 
 
   阶段性报告  Stage report        结论性报告 Conclusion report           测试报告 Test report 
Ⅰ.任务描述 Task description 
实验室受委托对燃油箱总成进行失效原因分析，失效零件具体信息如下： 
As requested, QA lab has analyzed the invalid cause of fuel tank ASSY, and the information of invalid part is shown 
as following： 
零件信息：Part information 
零件名称 
Part name 
燃油箱总成 
Fuel Tank ASSY 
制造日期 
Production date 
/ 
VIN 码 
VIN number 
/ 
销售日期 
Sale date 
/ 
车辆里程数 
Car mileage 
0 km 
销售商 
Sale agent 
/ 
失效模式描述 
Invalid situation 
description 
箱体开裂 
Fuel pump crack. 
原材料信息：Raw material information 
原材料及牌号 
Raw material 
and trademark 
HDPE 
HB 111R-JPE 
原材料厂商 
Raw material producer 
/ 
散件供应商 
Part supplier 
/ 
金属热处理状态 
Metal heat treatment state 
/ 
失效零件见图1：The invalid part is shown in Fig 1.  
Ⅱ. 结论与建议 Conclusions and suggestions 
结论： 1. 零件材料符合技术要求。 
       2. 失效件受外力断裂。 
Conclusions: 1. Material performance of part conformed to requirements. 
           2. The brittle fracture of the part caused by external force. 
建议： 1．检查实验环节异常情况。 
Suggestions: 1.Check the abnormal situations during the experiment.  
 
 
 
分发： 
Dispenser 
吴婧 
检验者： 
Identifier 
龚伟 
Gong Wei 
审核： 
Auditor 
狄春峰 
Di Chunfeng 
批准： 
Approver 
 
日期： 
Date 
2015.01.27 
日期： 
Date 
2015.01.27 
日期： 
Date 
2015.01.27 


 
上海汽车中心实验室
(SAIC Center Lab) 
中国·上海·嘉定区安研路201 号 
邮编. 201804 
No. 201 Anyan Road, Jiading District,  
Shanghai, China. 
Post code :200433 
报告编号：Report number 
SCL-S-15-0003M 
委托者Requestor：吴婧 
送样日期Deliver date：2015.01.07 
报告日期Report date：2015.01.27 
第 2 页 共 5 页 
Page 2 of 5  
 
  
图1 失效件 
Fig. 1 Failure Part 
 
III. 测试结果 Test Results  
序
号 
No. 
试验项目 
Test item 
额定值 
Requirement 
试验结果 
Test result 
评价 Evaluation 
第一次 
第二次 
合格 
qualified 
不合格 
unqualified 
I 
失效件外层 
 
 
1 
红外（GB/T6040-2002） 
Infrared Spectroscopy 
HDPE（含回料） 
HDPE 
× 
 
2 
熔点（GB/T19466.3-2006） 
Melting point (℃) 
/ 
130 
 
 
3 
焓值（GB/T19466.3-2006） 
Enthalpy (J/g) 
/ 
160.0 
169.9 
 
 
III 
失效件内层 
 
 
1 
红外（GB/T6040-2002） 
Infrared Spectroscopy 
HDPE 
HDPE 
× 
 
2 
熔点（GB/T19466.3-2006） 
Melting point (℃) 
135±5 
130 
× 
 
3 
焓值（GB/T19466.3-2006） 
Enthalpy (J/g) 
/ 
170.7 
168.8 
 
 
IV 
失效件 
 
 


 
上海汽车中心实验室
(SAIC Center Lab) 
中国·上海·嘉定区安研路201 号 
邮编. 201804 
No. 201 Anyan Road, Jiading District,  
Shanghai, China. 
Post code :200433 
报告编号：Report number 
SCL-S-15-0003M 
委托者Requestor：吴婧 
送样日期Deliver date：2015.01.07 
报告日期Report date：2015.01.27 
第 3 页 共 5 页 
Page 3 of 5  
 
序
号 
No. 
试验项目 
Test item 
额定值 
Requirement 
试验结果 
Test result 
评价 Evaluation 
第一次 
第二次 
合格 
qualified 
不合格 
unqualified 
1 
弯曲强度（ISO 178） 
Flexural Yield 
Strength(MPa) 
/ 
31.7 
 
 
2 
拉伸强度（ISO 527） 
Tensile Strength at 
Break(MPa) 
≥19 
22.0 
× 
 
小结：零件材料符合技术要求。 
 
 
 
 
 
 
 
 
 
 
 
 
 
 
 
 
 
 
 
 


 
上海汽车中心实验室
(SAIC Center Lab) 
中国·上海·嘉定区安研路201 号 
邮编. 201804 
No. 201 Anyan Road, Jiading District,  
Shanghai, China. 
Post code :200433 
报告编号：Report number 
SCL-S-15-0003M 
委托者Requestor：吴婧 
送样日期Deliver date：2015.01.07 
报告日期Report date：2015.01.27 
第 4 页 共 5 页 
Page 4 of 5  
 
IV.宏观分析 Macroscopic observation 
委托方反馈，此燃油箱在进行压力/真空/热湿度循环试验时发生开裂现象。 
失效件断口如图2所示，是受外力导致的断裂。断口自内侧中部开始断裂，断口向两侧扩展的
同时向箱体外壁扩展，断口扩展至两侧时，部分位置发生脆断，因此右侧断口部分位置银纹较少，
断口扩展至外壁后，产生飞边。 
  
图2 失效件 
Fig. 2 Failure Part 
 


 
上海汽车中心实验室
(SAIC Center Lab) 
中国·上海·嘉定区安研路201 号 
邮编. 201804 
No. 201 Anyan Road, Jiading District,  
Shanghai, China. 
Post code :200433 
报告编号：Report number 
SCL-S-15-0003M 
委托者Requestor：吴婧 
送样日期Deliver date：2015.01.07 
报告日期Report date：2015.01.27 
第 5 页 共 5 页 
Page 5 of 5  
 
测量失效零件各层壁厚占比，符合标准要求，详细数据见表1。 
 
图3 层厚占比 
Fig. 3 Percent of Layer Thickness 
 
百分比（%） 
HDPE&Master color 
Regrind 
Admer 
EVOH 
Admer 
HDPE 
标准要求 
12-20 min 
36-44 max 
1-3 
1-3 
1-3 
32-44 min 
失效件 
14.83 
38.78 
2.03 
2.24 
2.02 
40.08 
表1 测量结果 
Tab. 1 Measuring Result 
 
测量图4中2、3、6、7位置处壁厚，与标准要求对比，各位置壁厚均符合图纸要求，详细数据
见表2。 
 
图4 测量位置 
Fig. 4 Measuring Position 
 
位置 
2（mm） 
3（mm） 
6（mm） 
7（mm） 
标准要求 
≥2.5 
≥3.5 
≥2.5 
≥3.5 
实测值 
4.19 
4.53 
3.86 
4.16 
表2 测量结果 
Tab. 2 Measuring Result

File: 材料工程师/SCL-S-15-0004M-IP24-鼓风机-龚伟.pdf.md
# SCL-S-15-0004M-IP24-鼓风机-龚伟.pdf

 
上海汽车中心实验室
(SAIC Center Lab) 
中国·上海·嘉定区安研路201 号 
邮编. 201804 
No. 201 Anyan Road, Jiading District,  
Shanghai, China. 
Post code :200433 
报告编号：Report number 
SCL-S-15-0004M 
委托者Requestor：薛俊 
送样日期Deliver date：2015.01.07 
报告日期Report date：2015.02.02 
第 1 页 共 4 页 
Page 1 of 4  
 
零件号 
Part number 
/ 
零件名称 
Part name 
鼓风机 
Blower 
图纸日期 
Drawing date  
/ 
零件生产日期 
Production date 
2014.07.30 
供货商 
Supplier 
贝尔热系统 
SBTS 
车型/项目 
Car type/project 
IP24 
 
   阶段性报告  Stage report        结论性报告 Conclusion report           测试报告 Test report 
Ⅰ.任务描述 Task description 
实验室受委托对鼓风机进行失效原因分析，系第二次送样，第一次送样参见：SCL-S-14-0062M-IP22-鼓风机
-龚伟，失效零件具体信息如下： 
As requested, QA lab has analyzed the invalid cause of blower, which is the second sample ,the first one is: 
SCL-S-14-0062M-IP22-鼓风机-龚伟, and the information of invalid part is shown as following： 
零件信息：Part information 
零件名称 
Part name 
鼓风机 
Blower 
制造日期 
Production date 
/ 
VIN 码 
VIN number 
LSJW26766ES047139 
销售日期 
Sale date 
/ 
车辆里程数 
Car mileage 
22499 km 
销售商 
Sale agent 
上海瑞孚 
失效模式描述 
Invalid situation 
description 
鼓风机破裂 
Blower burst 
原材料信息：Raw material information 
原材料及牌号 
Raw material 
and trademark 
PA6-GF30 
B106G 
原材料厂商 
Raw material producer 
金坛汉森 
散件供应商 
Part supplier 
江苏超力 
金属热处理状态 
Metal heat treatment state 
/ 
失效零件见图1：The invalid part is shown in Fig 1.  
Ⅱ. 结论与建议 Conclusions and suggestions 
结论： 1. 失效件受外力导致脆断，运行时被磨损。  
2. 零件材料符合技术要求。  
Conclusions:  1.The brittle fracture of the part caused by external force，and attrited during the stir.  
2. Material performance of part conformed to requirements.     
建议： 1. 加强对零件的保护。 
Suggestions:  1.Improve the protection to the parts.  
分发： 
Dispenser 
QA 薛俊 
检验者： 
Identifier 
龚伟 
Gong Wei 
审核： 
Auditor 
狄春峰 
Di Chunfeng 
批准： 
Approver 
 
日期： 
Date 
2015.02.02 
日期： 
Date 
2015.02.02 
日期： 
Date 
2015.02.03 
 
         


 
上海汽车中心实验室
(SAIC Center Lab) 
中国·上海·嘉定区安研路201 号 
邮编. 201804 
No. 201 Anyan Road, Jiading District,  
Shanghai, China. 
Post code :200433 
报告编号：Report number 
SCL-S-15-0004M 
委托者Requestor：薛俊 
送样日期Deliver date：2015.01.07 
报告日期Report date：2015.02.02 
第 2 页 共 4 页 
Page 2 of 4  
 
 
图1 失效件 
Fig. 1 Failure Part 
 
III. 测试结果 Test Results  
序
号 
No. 
试验项目 
Test item 
额定值 
Requirement 
试验结果 
Test result 
评价 Evaluation 
第一次 
第二次 
合格 
qualified 
不合格 
unqualified 
I 
失效件 
 
 
1 
红外（GB/T6040-2002） 
Infrared Spectroscopy 
PA6 
PA6 
× 
 
2 
熔点（GB/T19466.3-2006） 
Melting point (℃) 
220±5 
217 
× 
 
3 
焓值（GB/T19466.3-2006） 
Enthalpy (J/g) 
/ 
41.4 
51.6 
× 
 
4 
灰分（GB/T9345.1-2008） 
Ash content (%) 
30±2 
31.7 
× 
 
II 
新件 
 
 
1 
红外（GB/T6040-2002） 
Infrared Spectroscopy 
PA6 
PA6/PA66 
× 
 
2 
熔点（GB/T19466.3-2006） 
Melting point (℃) 
220±5 
215 
× 
 
3 
焓值（GB/T19466.3-2006） 
Enthalpy (J/g) 
/ 
41.7 
42.3 
× 
 
4 
灰分（GB/T9345.1-2008） 
Ash content (%) 
30±2 
32.0 
× 
 


 
上海汽车中心实验室
(SAIC Center Lab) 
中国·上海·嘉定区安研路201 号 
邮编. 201804 
No. 201 Anyan Road, Jiading District,  
Shanghai, China. 
Post code :200433 
报告编号：Report number 
SCL-S-15-0004M 
委托者Requestor：薛俊 
送样日期Deliver date：2015.01.07 
报告日期Report date：2015.02.02 
第 3 页 共 4 页 
Page 3 of 4  
 
序
号 
No. 
试验项目 
Test item 
额定值 
Requirement 
试验结果 
Test result 
评价 Evaluation 
第一次 
第二次 
合格 
qualified 
不合格 
unqualified 
Ⅲ 
粒料 
 
 
1 
红外（GB/T6040-2002） 
Infrared Spectroscopy 
PA6 
PA6/PA66 
× 
 
2 
熔点（GB/T19466.3-2006） 
Melting point (℃) 
220±5 
216(PA6) 
× 
 
3 
焓值（GB/T19466.3-2006） 
Enthalpy (J/g) 
/ 
42.7 
56.7 
× 
 
4 
灰分（GB/T9345.1-2008） 
Ash content (%) 
30±2 
29.4 
× 
 
小结：零件材料符合技术要求。 
 
 
 
 
 
 
 
 
 
 
 
 
 
 
 
 


 
上海汽车中心实验室
(SAIC Center Lab) 
中国·上海·嘉定区安研路201 号 
邮编. 201804 
No. 201 Anyan Road, Jiading District,  
Shanghai, China. 
Post code :200433 
报告编号：Report number 
SCL-S-15-0004M 
委托者Requestor：薛俊 
送样日期Deliver date：2015.01.07 
报告日期Report date：2015.02.02 
第 4 页 共 4 页 
Page 4 of 4  
 
Ⅳ. 宏观分析 Macroscopic observation 
 
失效状态如图2所示，零件呈脆断形式，断裂后，断口一侧受到了磨损。 
  
图2 失效件 
Fig. 2 Failure Part 
     
其余结果参见失效报告：SCL-S-14-0062M-IP22-鼓风机-龚伟

File: 材料工程师/SCL-S-15-0005M-IP24-温度风门-龚伟.pdf.md
# SCL-S-15-0005M-IP24-温度风门-龚伟.pdf

 
上海汽车中心实验室
(SAIC Center Lab) 
中国·上海·嘉定区安研路201 号 
邮编. 201804 
No. 201 Anyan Road, Jiading District,  
Shanghai, China. 
Post code :200433 
报告编号：Report number 
SCL-S-15-0005M 
委托者Requestor：李茗青 
送样日期Deliver date：2015.01.09 
报告日期Report date：2015.02.02 
第 1 页 共 5 页 
Page 1 of 5  
 
零件号 
Part number 
SHA0281001 
零件名称 
Part name 
温度风门 
Heater Baffle 
图纸日期 
Drawing date  
/ 
零件生产日期 
Production date 
2014.09.30 
供货商 
Supplier 
贝尔热系统 
SBTS 
车型/项目 
Car type/project 
IP24 
 
   阶段性报告  Stage report        结论性报告 Conclusion report           测试报告 Test report 
Ⅰ.任务描述 Task description 
实验室受委托对温度风门进行失效原因分析，失效零件具体信息如下： 
As requested, QA lab has analyzed the invalid cause of heater baffle, and the information of invalid part is shown as 
following： 
零件信息：Part information 
零件名称 
Part name 
温度风门 
Air Door 
制造日期 
Production date 
2014.09.30 
VIN 码 
VIN number 
LSJW2676XES054868 
销售日期 
Sale date 
/ 
车辆里程数 
Car mileage 
7023 km 
销售商 
Sale agent 
/ 
失效模式描述 
Invalid situation 
description 
风门断裂 
Heater baffle burst 
原材料信息：Raw material information 
原材料及牌号 
Raw material 
and trademark 
PP+T40 
PM8BK-S02 
原材料厂商 
Raw material producer 
南京聚隆 
散件供应商 
Part supplier 
苏州双林 
金属热处理状态 
Metal heat treatment state 
/ 
失效零件见图1：The invalid part is shown in Fig 1.  
Ⅱ. 结论与建议 Conclusions and suggestions 
结论： 1. 失效件受异常外力导致脆断。  
2. 失效件材料符合技术要求，注塑工艺不佳。  
Conclusions:  1. The brittle fracture of the parts caused by abnormal external force. 
2. Material performance of the failure parts conformed to requirements, with poor injection molding 
process.  
建议： 1. 加强对零件的保护。 
2. 供应商优化注塑工艺。 
Suggestions:  1. Improve the protection to the part. 
2. Supplier improves the injection mold. 
分发： 
Dispenser 
SQE 李茗青 
检验者： 
Identifier 
龚伟 
Gong Wei 
审核： 
Auditor 
狄春峰 
Di Chunfeng 
批准： 
Approver 
 
日期： 
Date 
2015.02.02 
日期： 
Date 
2015.02.02 
日期： 
Date 
2015.02.03 


 
上海汽车中心实验室
(SAIC Center Lab) 
中国·上海·嘉定区安研路201 号 
邮编. 201804 
No. 201 Anyan Road, Jiading District,  
Shanghai, China. 
Post code :200433 
报告编号：Report number 
SCL-S-15-0005M 
委托者Requestor：李茗青 
送样日期Deliver date：2015.01.09 
报告日期Report date：2015.02.02 
第 2 页 共 5 页 
Page 2 of 5  
 
  
图1 失效件 
Fig. 1 Failure Part 
 
III. 测试结果 Test Results  
序
号 
No. 
试验项目 
Test item 
额定值 
Requirement 
试验结果 
Test result 
评价 Evaluation 
第一次 
第二次 
合格 
qualified 
不合格 
unqualified 
I 
失效件 
 
 
1 
红外（GB/T6040-2002） 
Infrared Spectroscopy 
PP 
PP 
× 
 
2 
熔点（GB/T19466.3-2006） 
Melting point (℃) 
165±5 
165 
× 
 
3 
焓值（GB/T19466.3-2006） 
Enthalpy (J/g) 
/ 
43.3 
50.0 
 
 
4 
灰分（GB/T9345.1-2008） 
Ash content (%) 
38±3 
38.6 
× 
 
I 
新件 
 
 
1 
红外（GB/T6040-2002） 
Infrared Spectroscopy 
PP 
PP 
× 
 
2 
熔点（GB/T19466.3-2006） 
Melting point (℃) 
165±5 
165 
× 
 
3 
焓值（GB/T19466.3-2006） 
Enthalpy (J/g) 
/ 
46.4 
54.1 
 
 
4 
灰分（GB/T9345.1-2008） 
Ash content (%) 
38±3 
38.2 
× 
 
II 
粒料 
 
 


 
上海汽车中心实验室
(SAIC Center Lab) 
中国·上海·嘉定区安研路201 号 
邮编. 201804 
No. 201 Anyan Road, Jiading District,  
Shanghai, China. 
Post code :200433 
报告编号：Report number 
SCL-S-15-0005M 
委托者Requestor：李茗青 
送样日期Deliver date：2015.01.09 
报告日期Report date：2015.02.02 
第 3 页 共 5 页 
Page 3 of 5  
 
序
号 
No. 
试验项目 
Test item 
额定值 
Requirement 
试验结果 
Test result 
评价 Evaluation 
第一次 
第二次 
合格 
qualified 
不合格 
unqualified 
1 
红外（GB/T6040-2002） 
Infrared Spectroscopy 
PP 
PP 
× 
 
2 
熔点（GB/T19466.3-2006） 
Melting point (℃) 
165±5 
165 
× 
 
3 
焓值（GB/T19466.3-2006） 
Enthalpy (J/g) 
/ 
46.5 
52.1 
 
 
4 
灰分（GB/T9345.1-2008） 
Ash content (%) 
38±3 
38.5 
× 
 
小结：零件材料符合技术要求。 
 
 
 
 
 
 
 
 
 
 
 
 
 
 
 
 
 


 
上海汽车中心实验室
(SAIC Center Lab) 
中国·上海·嘉定区安研路201 号 
邮编. 201804 
No. 201 Anyan Road, Jiading District,  
Shanghai, China. 
Post code :200433 
报告编号：Report number 
SCL-S-15-0005M 
委托者Requestor：李茗青 
送样日期Deliver date：2015.01.09 
报告日期Report date：2015.02.02 
第 4 页 共 5 页 
Page 4 of 5  
 
Ⅳ. 宏观分析 Macroscopic observation 
失效件断口如图2所示，断口无银纹，是受外力导致的脆断。飞边位于断口的右侧，说明零件
断裂方向自左向右，与正常受力不符，是受异常外力导致的断裂。断口中部存在一约2mm的注塑孔
洞，零件注塑工艺不佳，供应商需优化注塑工艺。 
  
图2 失效件 
Fig. 2 Failure Part 
 
 


 
上海汽车中心实验室
(SAIC Center Lab) 
中国·上海·嘉定区安研路201 号 
邮编. 201804 
No. 201 Anyan Road, Jiading District,  
Shanghai, China. 
Post code :200433 
报告编号：Report number 
SCL-S-15-0005M 
委托者Requestor：李茗青 
送样日期Deliver date：2015.01.09 
报告日期Report date：2015.02.02 
第 5 页 共 5 页 
Page 5 of 5  
 
模拟零件受正常的过大外力时的情况，如图3所示，断口位置已发生明显变形，同时断口纹路
呈螺旋状分布，与失效模式不符。 
  
图3 失效模拟① 
Fig. 3 Failure Simulation① 
 
模拟零件受侧向外力时的情况，如图4所示，零件发生了与失效件类似的断裂。 
  
图4 失效模拟② 
Fig. 4 Failure Simulation② 
 
失效件断口处壁厚约6mm，一般情况下，在壁厚超过3mm时，比较容易生成注塑缩孔。取新
车型温度风门对比，可以发现，新车型风门结构设计更佳，芯部设计已基本避免壁厚过大的情况。 
 
 
图5 结构设计对比 
Fig. 5 Design Comparison

File: 材料工程师/SCL-S-15-0006M-行李箱扭杆弹簧卡扣-AP13-10095881-HYM.pdf.md
# SCL-S-15-0006M-行李箱扭杆弹簧卡扣-AP13-10095881-HYM.pdf

 
上海汽车中心实验室 
SAIC Center Lab 
中国·上海·嘉定区安研路201 号 
邮编. 201804 
No 201 Anyan road, Jiading, Shanghai China 
Post code 201804 
报告编号 
Report number 
 
SCL-S-15-0006M 
委托者: BO:彭涛 
Request person, dept：BO：Pengtao 
委托编号:  SCL-S-15-0006 
Request number: 
送样日期:  2015-1-7 
Request date:  
报告日期: 2015-2-3 
Report date：  
第1页共5页 
 
SMPV-0.2.3-002-QA -F01 
零件号Part number 
10095881 
 零件名称 
Part name 
行李箱扭杆弹簧卡扣Clip 
图纸日期Drawing date 
2013.11.28 
零件生产日期Part production date 
/ 
 供货商 
Supplier 
上海中顺弹性件有限公司 
Shanghai Zhongshun Elasticity 
Component Co., Ltd. 
车型/项目Car type/project 
AP13 
DVP 材料大纲签署日期DVP material test plan date 
2013-9-10 
阶段性报告 Interim report                结论性报告 Conclusion report          
 
Ⅰ.任务描述 Task description 
实验室受委托对上海中顺弹性件有限公司生产的行李箱扭杆弹簧卡扣进行失效原因分析，失效零件具体信息如
下： 
As requested, SCL has analyzed the failure of clips which is provided by Shanghai Zhongshun Elasticity Component Co., 
Ltd. The information of the failed part is as following： 
零件信息：Part information 
零件名称 
Part name 
行李箱扭杆弹簧卡扣 
车制造日期 
Vehicle production date 
2014-10-31 
VIN 码 
VIN 
/ 
销售日期 
Sale date 
/ 
车辆里程数/测试寿命 
Car mileage/Test life 
3894Km 
维修站名称 
Sale agent 
/ 
失效模式描述 
Failure circumstance  
断裂 
原材料信息：Raw material information 
原材料及牌号 
Raw material specification 
PA6-T20 PAM205 
原材料厂商 
Raw material producer 
合肥杰事杰新材料股份有限公司 
散件供应商 
Component supplier 
上海佳君塑料制品有限公司 
金属热处理状态 
Metal heat treatment state 
/ 
失效零件见图1：The failed part is shown in figure 1.  
 
Ⅱ. 结论与建议 Conclusions and Suggestions 
结论：1，失效件在工作状态下受到配合零件施加的力，箭头形卡子发生韧断，圣诞树卡子受钣金切割断裂。 
2，零件使用材料不符合技术要求。 
3，零件尺寸不符合技术要求。 
Conclusions: 1. The brittle fracture of the part was caused by external force and the ductile fracture was caused by 
cutting. 
            2. The material performance of parts did not conform to the requirements. 
3. The dimension of the part did not conform to the requirements. 
建议：1，责令供应商解释材料和尺寸问题并整改。 
Suggestions：1. Force the supplier to explain the materials and dimension problem and solve it.  
 
 
分发: 
Distribution 
BO：彭涛（Peng Tao） 
检验者Author 
黄亚蒙 
Huang Yameng 
审核Auditor 
狄春峰 
Di Chunfeng 
批准Approver 
 
 
日期Date 
2015-2-3 
日期Date 
2015-2-3 
日期Date 
2015-2-3 


 
上海汽车中心实验室 
SAIC Center Lab 
中国·上海·嘉定区安研路201 号 
邮编. 201804 
No 201 Anyan road, Jiading, Shanghai China 
Post code 201804 
报告编号 
Report number 
 
SCL-S-15-0006M 
委托者: BO:彭涛 
Request person, dept：BO：Pengtao 
委托编号:  SCL-S-15-0006 
Request number: 
送样日期:  2015-1-7 
Request date:  
报告日期: 2015-2-3 
Report date：  
第2页共5页 
 
SMPV-0.2.3-002-QA -F01 
 
图1，失效照片 
III. 调查结果 Investigation Results 
1 材料分析： 
序
号 
No. 
试验项目 
Test item 
额定值 
Requirement 
试验结果 
Test result 
评价 Evaluation 
第一次 
First 
第二次 
Second 
合格 
qualified 
不合格 
unqualified 
1 
AP13 卡扣（失效件） 
1.1 
红外 
GB/T 6040-2002 
PA6 
PA6 
X 
 
1.2 
熔点（DSC）/℃ 
GB/T 19466 
/ 
217 
X 
 
1.3 
焓值
（GB/T19466.3-2006） 
Enthalpy (J/g)  
/ 
44.62 
59.84 
 
 
1.4 
灰分/% 
ISO 1172 
25±2 
19 
 
X 
2 
AP13 卡扣（批量零件） 
2.1 
红外 
GB/T 6040-2002 
PA6 
PA6 
X 
 
2.2 
熔点（DSC）/℃ 
GB/T 19466 
/ 
218 
X 
 
2.3 
焓值
（GB/T19466.3-2006） 
Enthalpy (J/g)  
/ 
53.80 
68.13 
 
 
2.4 
灰分/% 
ISO 1172 
25±2 
14 
 
X 
3 
AP11 卡扣（与AP13 卡扣同安装位置同材料） 
3.1 
红外 
GB/T 6040-2002 
PA6 
PA6 
X 
 
3.2 
熔点（DSC）/℃ 
GB/T 19466 
/ 
219 
X 
 
3.3 
焓值
（GB/T19466.3-2006） 
Enthalpy (J/g)  
/ 
48.99 
58.02 
 
 
断口1 
断口2 


 
上海汽车中心实验室 
SAIC Center Lab 
中国·上海·嘉定区安研路201 号 
邮编. 201804 
No 201 Anyan road, Jiading, Shanghai China 
Post code 201804 
报告编号 
Report number 
 
SCL-S-15-0006M 
委托者: BO:彭涛 
Request person, dept：BO：Pengtao 
委托编号:  SCL-S-15-0006 
Request number: 
送样日期:  2015-1-7 
Request date:  
报告日期: 2015-2-3 
Report date：  
第3页共5页 
 
SMPV-0.2.3-002-QA -F01 
序
号 
No. 
试验项目 
Test item 
额定值 
Requirement 
试验结果 
Test result 
评价 Evaluation 
第一次 
First 
第二次 
Second 
合格 
qualified 
不合格 
unqualified 
3.4 
灰分/% 
ISO 1172 
25±2 
25 
X 
 
4 
7 月份原材料（与失效件同批次） 
4.1 
红外 
GB/T 6040-2002 
PA6 
PA6 
X 
 
4.2 
熔点（DSC）/℃ 
GB/T 19466 
/ 
218 
X 
 
4.3 
焓值
（GB/T19466.3-2006） 
Enthalpy (J/g)  
/ 
47 
58 
- 
- 
4.4 
灰分/% 
ISO 1172 
25±2 
26 
X 
 
4.5 
裂解色质谱 
SMTC 5 400 023 
PA6 
PA6 
X 
 
5 
12 月份原材料（批量供货） 
5.1 
红外 
GB/T 6040-2002 
PA6 
PA6 
X 
 
5.2 
熔点（DSC）/℃ 
GB/T 19466 
/ 
218 
X 
 
5.3 
焓值
（GB/T19466.3-2006） 
Enthalpy (J/g)  
/ 
45 
57 
- 
- 
5.4 
灰分/% 
ISO 1172 
25±2 
27 
X 
 
5.5 
裂解色质谱 
SMTC 5 400 023 
PA6 
PA6 
X 
 
小结：AP13 卡扣灰分含量明显偏低，不符合技术要求。 
 
 
 
 
 
 
 
 
 
 
 
 
 
 
 
 


 
上海汽车中心实验室 
SAIC Center Lab 
中国·上海·嘉定区安研路201 号 
邮编. 201804 
No 201 Anyan road, Jiading, Shanghai China 
Post code 201804 
报告编号 
Report number 
 
SCL-S-15-0006M 
委托者: BO:彭涛 
Request person, dept：BO：Pengtao 
委托编号:  SCL-S-15-0006 
Request number: 
送样日期:  2015-1-7 
Request date:  
报告日期: 2015-2-3 
Report date：  
第4页共5页 
 
SMPV-0.2.3-002-QA -F01 
2.断口分析 
检查零件断口，断口1 如图3 所示，断口有银纹，是疲劳导致的韧断。 
断口2 如图4a、4b 所示，断口有明显的扭曲变形，是受切割导致。 
 
            
 
                    图2  失效零件                             图3  断口1 
            
 
                    图4a  断口2                                  图4b  断口2 
 
 
 
 
 
 
 
 
 
 
 
 
 
 
断裂方向 


 
上海汽车中心实验室 
SAIC Center Lab 
中国·上海·嘉定区安研路201 号 
邮编. 201804 
No 201 Anyan road, Jiading, Shanghai China 
Post code 201804 
报告编号 
Report number 
 
SCL-S-15-0006M 
委托者: BO:彭涛 
Request person, dept：BO：Pengtao 
委托编号:  SCL-S-15-0006 
Request number: 
送样日期:  2015-1-7 
Request date:  
报告日期: 2015-2-3 
Report date：  
第5页共5页 
 
SMPV-0.2.3-002-QA -F01 
3.零件受力分析 
    扭杆弹簧安装在尾门铰链上，驱动铰链和行李箱盖开启后，扭杆弹簧受到铰链的反作用力，产生一个形变，
会对卡扣施加一个X+方向的力，如图4a 所示。箭头形卡子外侧在X+方向力的作用下，发生韧断；圣诞树形卡
子在X+方向力作用下被钣金切割。随着箭头形卡子断裂，圣诞树形卡子切割加剧，最后发生断裂。 
    
 
图4a 卡扣受力分析图                   图4b 卡扣与钣金装配图 
   
 
                                         图4c 扭杆弹簧与卡扣装配图 
     
3.零件尺寸分析 
对影响卡扣断裂的关键尺寸进行测量： 
圣诞树卡子直径直径8.2mm，图纸要求尺寸（7.7±0.2）mm，超过0.3mm；圣诞树卡子与钣金距离减小，
更易被切割。 
箭头形卡子壁厚1.8mm，图纸要求尺寸（1.8±0.2）mm，符合要求。 
 
扭杆弹簧 
圣诞树卡子 
箭头形卡子
断裂侧 
卡扣受力方向

File: 材料工程师/SCL-S-15-0007M-SGE 1.5T缸体-薛喜才.pdf.md
# SCL-S-15-0007M-SGE 1.5T缸体-薛喜才.pdf

 
上海汽车中心实验室 
SAIC Center Lab 
中国·上海·嘉定区安研路201 号 
邮编: 201804 
No 201 Anyan road, Jiading, Shanghai ,China 
Post code: 201804 
报告编号 
Report number 
 
SCL-S-15-0007M 
委托者:赵文龙 
Request person, dept： 
委托编号:  /  
Request number: 
送样日期: 2015.01.08 
Request date:  
报告日期: 2015.01.14 
Report date：  
第1页共7页 
 
SMPV-0.2.3-002-QA -F01 
零件号Part number 
12666399 
 零件名称 
Part name 
缸体 
Cylinder block 
图纸日期Drawing date 
/ 
零件生产日期Part production date 
/ 
 供货商 
Supplier 
常州利优比 
RYOBI (CHANGZHOU) 
车型/项目Car type/project 
SGE 1.5T 
DVP 材料大纲签署日期DVP material test plan date 
/ 
阶段性报告 Interim report                结论性报告 Conclusion report          
 
Ⅰ.任务描述 Task description 
实验室受委托对开裂缸体进行失效原因分析，失效零件具体信息如下： 
 
As requested, SCL has analyzed the failure of cylinder block. The information of the failed part is as following： 
零件信息：Part information 
零件名称 
Part name 
缸体 
Cylinder block 
车制造日期 
Vehicle production date 
/ 
VIN 码 
VIN 
*15E4E*PWAE922F009* 
销售日期 
Sale date 
/ 
车辆里程数 
Car mileage 
/ 
维修站名称 
Sale agent 
/ 
失效模式描述 
Failure circumstance  
SGE 1.5T 在南京浦口5#GED 试验后发现启动电机处缸体开裂。SGE 1.5T Cylinder block was 
broken off after the 5#GED testing. 
原材料信息：Raw material information 
原材料及牌号 
Raw material specification 
AlSi9Cu3Fe1 
原材料厂商 
Raw material producer 
/ 
散件供应商 
Component supplier 
/ 
金属热处理状态 
Metal heat treatment state 
T5 
失效零件见图2：The failed part is shown in figure 2.  
 
Ⅱ. 结论与建议 Conclusions and Suggestions 
结论Conclusions： 
1. 发动机缸体是由于受到异常外力所用而发生过载开裂，裂纹可能是在试验后期或试验结束后形成的；Cylinder 
block was broken off because of the abnormal stress and the crack may be formed at the end of the testing or the late. 
2. 零件化学成分和硬度符合技术要求，金相组织及孔隙率正常；Chemical components and hardness met the 
technical requirement. Microstructure and porosity were normal. 
 
建议Suggestions： 
1. 检查试验过程中，发动机是否受到异常外力作用，特别是在试验后期或转运、拆解过程；Check the testing 
whether the engine suffer from abnormal stress, specially the end of the testing or transport、disassembly process.. 
 
 
 
 
分发Distribution 
赵文龙 
检验者Author 
 审核Auditor 
邵百明 
Shao Baiming 
批准Approver 
 
日期Date 
2015.01.14 
日期Date 
2015.01.16 
日期Date 
2015.01.16 


 
上海汽车中心实验室 
SAIC Center Lab 
中国·上海·嘉定区安研路201 号 
邮编: 201804 
No 201 Anyan road, Jiading, Shanghai ,China 
Post code: 201804 
报告编号 
Report number 
 
SCL-S-15-0007M 
委托者:赵文龙 
Request person, dept： 
委托编号:  /  
Request number: 
送样日期: 2015.01.08 
Request date:  
报告日期: 2015.01.14 
Report date：  
第2页共7页 
 
SMPV-0.2.3-002-QA -F01 
III. 调查结果 Investigation Results  
SGE 1.5T 在南京浦口5#GED 试验后发现启动电机处缸体开裂，现场照片见图1 所示。 
 
 
 
 
 
 
 
 
 
 
 
图1  失效现场照片 
 
 
 
 
 
 
 
 
 
 
 
 
 
 
 
 
 
 
 
 
 
 
图2  失效缸体 
缸体 
裙架 
安装启动电机 
螺栓 
螺纹孔 
光孔 
裂纹 
开裂附近区域表面： 
缸体表面保持铝合金颜
色，无敲击或磨损痕迹 
断裂面有油污 


 
上海汽车中心实验室 
SAIC Center Lab 
中国·上海·嘉定区安研路201 号 
邮编: 201804 
No 201 Anyan road, Jiading, Shanghai ,China 
Post code: 201804 
报告编号 
Report number 
 
SCL-S-15-0007M 
委托者:赵文龙 
Request person, dept： 
委托编号:  /  
Request number: 
送样日期: 2015.01.08 
Request date:  
报告日期: 2015.01.14 
Report date：  
第3页共7页 
 
SMPV-0.2.3-002-QA -F01 
 
失效缸体外观见图2 所示。发动机缸体启动电机处开裂，裂纹贯穿螺纹孔。缸体开裂区附近表面保持铝合金
颜色，无敲击或磨损痕迹。将裂纹打开后发现，断裂面有油污侵蚀。 
 
裙架外观见图3 所示。与失效件匹配部位表面显示原始机加工痕迹，无磨损或受损痕迹；光孔内表面有与螺
栓挤压痕迹。 
 
 
 
 
 
 
 
 
 
 
 
 
 
 
 
 
 
 
 
 
 
 
图3   裙架 
断口分析Fracture surface analysis 
 
缸体断裂面经过清洗后宏观形貌见图4 ~图6 所示。由图可见：断裂面粗糙不平，无相互擦伤痕迹，基本 
保持铝合金颜色，断口宏观形貌与过载断裂特征相似。裂纹起源于螺纹孔螺牙部位，起源位置未发现明显擦伤
或疏松缺陷。 
 
断裂面微观形貌见图7 ~图8 所示。裂纹源区呈现解理形貌，此为过载断裂特征。 
 
此外，检查螺纹孔螺牙形状，未发现异常；但部分螺牙有挤压痕迹，且裙架光孔也有螺纹挤痕，疑似螺纹 
孔螺牙与螺栓之间受到异常外力作用将其压伤、变形。 
从上述断口分析结果来看，缸体是由于受到异常的外力作用才发生过载开裂的。同时结合断口及零件表面接
触痕迹，缸体开裂可能是在试验后期或试验结束后形成的。如果在试验前期缸体发生开裂，断口应该表现出疲
劳过程或断裂面有相互干涉痕迹；且开裂后螺栓会发生松动，开裂区表面会留下相互敲击或磨损痕迹。 
与螺栓挤压痕迹 


 
上海汽车中心实验室 
SAIC Center Lab 
中国·上海·嘉定区安研路201 号 
邮编: 201804 
No 201 Anyan road, Jiading, Shanghai ,China 
Post code: 201804 
报告编号 
Report number 
 
SCL-S-15-0007M 
委托者:赵文龙 
Request person, dept： 
委托编号:  /  
Request number: 
送样日期: 2015.01.08 
Request date:  
报告日期: 2015.01.14 
Report date：  
第4页共7页 
 
SMPV-0.2.3-002-QA -F01 
 
 
 
 
 
 
 
 
 
 
 
 
 
 
 
 
 
 
 
 
 
图4  缸体断口宏观形貌 
 
 
 
 
 
 
 
 
 
 
 
 
 
 
 
图5  裂纹起源区宏观形貌 
 
裂纹源区 
螺纹被挤伤 


 
上海汽车中心实验室 
SAIC Center Lab 
中国·上海·嘉定区安研路201 号 
邮编: 201804 
No 201 Anyan road, Jiading, Shanghai ,China 
Post code: 201804 
报告编号 
Report number 
 
SCL-S-15-0007M 
委托者:赵文龙 
Request person, dept： 
委托编号:  /  
Request number: 
送样日期: 2015.01.08 
Request date:  
报告日期: 2015.01.14 
Report date：  
第5页共7页 
 
SMPV-0.2.3-002-QA -F01 
 
 
 
 
 
 
 
 
 
 
 
 
 
 
 
 
 
 
 
图6  螺纹孔内外观 
 
 
 
 
 
 
 
 
 
 
 
 
 
图7  裂纹源区微观形貌 
 
 
 
断裂面 
螺纹压伤、变形 


 
上海汽车中心实验室 
SAIC Center Lab 
中国·上海·嘉定区安研路201 号 
邮编: 201804 
No 201 Anyan road, Jiading, Shanghai ,China 
Post code: 201804 
报告编号 
Report number 
 
SCL-S-15-0007M 
委托者:赵文龙 
Request person, dept： 
委托编号:  /  
Request number: 
送样日期: 2015.01.08 
Request date:  
报告日期: 2015.01.14 
Report date：  
第6页共7页 
 
SMPV-0.2.3-002-QA -F01 
 
 
 
 
 
 
 
 
 
 
 
 
 
图8  另一裂纹源区微观形貌 
材料检测  Material test 
材料测试结果如表1 所示。失效件化学成分和硬度符合技术要求。金相组织及孔隙率正常。 
表1 材料测试结果 
序号 
No. 
试验项目 
Test item 
额定值 
Requirement 
试验结果 
Test result 
评价 Evaluation 
合格 
OK 
不合格 
Not OK 
1 
化学成分 
AlSi9Cu3Fe1 
/ 
/ 
 
 
 
Si:7.5~9.5 
8.67 
× 
 
 
 
Mg:0.18~0.40 
0.30 
× 
 
 
 
Ti:≤0.20 
0.03 
× 
 
 
 
Fe:≤1.30 
0.81 
× 
 
 
 
Cu: 2.0～3.6 
2.72 
× 
 
 
 
Zn:≤1.20 
0.81 
× 
 
 
 
Mn:≤0.60 
0.18 
× 
 
 
 
Sn:≤0.20 
0.012 
× 
 
 
 
Pb: ≤0.10 
0.035 
× 
 
2 
布氏硬度HB 
≥85HB 
109, 107, 107 
× 
 
3 
孔隙率 
/ 
0.14%，0.17% 
/ 
 
4 
金相组织 
/ 
组织变质正常 
/ 
 
 
 
 
 
 
 
 
 


 
上海汽车中心实验室 
SAIC Center Lab 
中国·上海·嘉定区安研路201 号 
邮编: 201804 
No 201 Anyan road, Jiading, Shanghai ,China 
Post code: 201804 
报告编号 
Report number 
 
SCL-S-15-0007M 
委托者:赵文龙 
Request person, dept： 
委托编号:  /  
Request number: 
送样日期: 2015.01.08 
Request date:  
报告日期: 2015.01.14 
Report date：  
第7页共7页 
 
SMPV-0.2.3-002-QA -F01 
 
 
 
 
 
 
 
 
 
 
 
 
(a) 孔隙率  50x 
 
 
 
 
 
 
 
 
 
 
 
 
 
 
 
 
 
 
 
(b)微观组织  200x 
图9   金相组织

File: 材料工程师/SCL-S-15-0008M-AP13-三角盖板-龚伟.pdf.md
# SCL-S-15-0008M-AP13-三角盖板-龚伟.pdf

 
上海汽车中心实验室
(SAIC Center Lab) 
中国·上海·嘉定区安研路201 号 
邮编. 201804 
No. 201 Anyan Road, Jiading District,  
Shanghai, China. 
Post code :200433 
报告编号：Report number 
SCL-S-15-0008M 
委托者Requestor：刘小帆 
送样日期Deliver date：2015.01.12 
报告日期Report date：2015.02.09 
第 1 页 共 3 页 
Page 1 of 3  
 
零件号 
Part number 
10225429 
零件名称 
Part name 
三角盖板 
Triangle Cover 
图纸日期 
Drawing date  
/ 
零件生产日期 
Production date 
2014.11 
供货商 
Supplier 
上海天原胜德 
Shanghai Tianyuanshengde 
车型/项目 
Car type/project 
AP13 
 
   阶段性报告  Stage report        结论性报告 Conclusion report           测试报告 Test report 
Ⅰ.任务描述 Task description 
实验室受委托对三角盖板进行失效原因分析，失效零件具体信息如下： 
As requested, QA lab has analyzed the invalid cause of triangle cover, and the information of invalid part is shown as 
following： 
零件信息：Part information 
零件名称 
Part name 
三角盖板 
Triangle Cover 
制造日期 
Production date 
/ 
VIN 码 
VIN number 
/ 
销售日期 
Sale date 
/ 
车辆里程数 
Car mileage 
工厂装配 
销售商 
Sale agent 
/ 
失效模式描述 
Invalid situation 
description 
螺母孔开裂 
Nut hole crack 
原材料信息：Raw material information 
原材料及牌号 
Raw material 
and trademark 
ASA 
778T SPF30 
原材料厂商 
Raw material producer 
苯领 
散件供应商 
Part supplier 
/ 
金属热处理状态 
Metal heat treatment state 
/ 
失效零件见图1：The invalid part is shown in Fig 1.  
Ⅱ. 结论与建议 Conclusions and suggestions 
结论： 1. 螺钉柱与螺钉尺寸配合不佳，导致安装失效。  
2. 零件材料符合技术要求。 
3．螺钉柱内径偏低，不符合图纸要求。  
Conclusions:  1.Screw pole and screw size fit is poor, leading the installation failed.  
2. Material performance of part conformed to requirements.  
3. Screw column diameter is low, failing the requirements of drawing    
建议： 1.增加螺钉柱内、外径尺寸。 
Suggestions:  1.Increase inner& outer diameter of the part. 
        
分发： 
Dispenser 
QA 刘小帆 
检验者： 
Identifier 
龚伟      
Gong Wei  
审核： 
Auditor 
狄春峰 
Di Chunfeng 
批准： 
Approver 
 
日期： 
Date 
2015.02.09 
日期： 
Date 
2015.02.09 
日期： 
Date 
2015.02.09 


 
上海汽车中心实验室
(SAIC Center Lab) 
中国·上海·嘉定区安研路201 号 
邮编. 201804 
No. 201 Anyan Road, Jiading District,  
Shanghai, China. 
Post code :200433 
报告编号：Report number 
SCL-S-15-0008M 
委托者Requestor：刘小帆 
送样日期Deliver date：2015.01.12 
报告日期Report date：2015.02.09 
第 2 页 共 3 页 
Page 2 of 3  
 
 
图1 失效件 
Fig. 1 Failure Part 
III. 测试结果 Test Results  
序
号 
No. 
试验项目 
Test item 
额定值 
Requirement 
试验结果 
Test result 
评价 Evaluation 
第一次 
第二次 
合格 
qualified 
不合格 
unqualified 
I 
失效件 
 
 
1 
红外（GB/T6040-2002） 
Infrared Spectroscopy 
ASA 
ASA 
× 
 
2 
玻璃化转变温度  
(GB/T 19644.2-2006)  
Glass transition temperature (℃) 
115±5 
113 
×
 
 
II 
新件 
 
 
1 
红外（GB/T6040-2002） 
Infrared Spectroscopy 
ASA 
ASA 
× 
 
2 
玻璃化转变温度  
(GB/T 19644.2-2006)  
Glass transition temperature (℃) 
115±5 
113 
×
 
 
Ⅲ 
粒料 
 
 
1 
红外（GB/T6040-2002） 
Infrared Spectroscopy 
ASA 
ASA 
× 
 
2 
玻璃化转变温度  
(GB/T 19644.2-2006)  
Glass transition temperature (℃) 
115±5 
114 
×
 
 
小结：零件材料符合技术要求。 
 


 
上海汽车中心实验室
(SAIC Center Lab) 
中国·上海·嘉定区安研路201 号 
邮编. 201804 
No. 201 Anyan Road, Jiading District,  
Shanghai, China. 
Post code :200433 
报告编号：Report number 
SCL-S-15-0008M 
委托者Requestor：刘小帆 
送样日期Deliver date：2015.01.12 
报告日期Report date：2015.02.09 
第 3 页 共 3 页 
Page 3 of 3  
 
Ⅳ. 宏观分析 Macroscopic observation 
 
委托方反馈2014年11月批次零件在工厂装配过程中，安装螺钉时发生了多起螺钉柱开裂问题，
故委托实验室进行失效分析。 
失效螺钉柱状态如图2所示，主体脆断形式，断口呈约45°角裂开，系螺钉装配时发生开裂。 
  
图2 失效件 
Fig. 2 Failure Part 
 
此零件螺钉外径D=5.0mm（螺钉与螺钉柱配合及注释见图3），根据经验推荐的螺钉柱内径
Di=4.2mm（图纸要求4.2±0.1mm），螺钉柱外径推荐值8.0mm（图纸要求8.2±1mm），图纸要求
与经验值一致。对新件进行测量，内径实测最小值4.02mm（见表1），低于图纸要求；外径实测值
7.47mm，符合图纸要求。因此建议增加螺钉柱内径至4.2mm，以减小安装应力；为保证螺钉柱强度，
建议保持壁厚不降低，相应增加螺钉柱外径。 
 
图3 结构 
Fig. 3 Structure 
序号  
No.  
图纸要求  
Drawing Requirement  
实测值Test result  
孔1  
孔2  
孔3  
1 
螺钉柱内径Φ 4.2±0.1mm  
4.13  
*4.02  
4.13  
2 
螺钉柱外径Φ 8.2±1mm  
7.47  
7.47  
7.47  
表1 尺寸 
Tab. 1 Size

File: 材料工程师/SCL-S-15-0009M AP13 空滤出气管-吴文安.pdf.md
# SCL-S-15-0009M AP13 空滤出气管-吴文安.pdf

 
上海汽车中心实验室 
SAIC Center Lab 
中国·上海·嘉定区安研路201 号 
邮编. 201804 
No 201 Anyan road, Jiading, Shanghai China 
Post code 201804 
报告编号 
Report number 
 
SCL-S-15-0009M 
委托者: DRE: 张波 
Request person, dept： 
送样日期:  2015.01-05 
Request date:  
报告日期:  2015-01-14 
Report date：  
第1 页共6 页 
 
零件号Part number 
10139537 
 零件名称 
Part name 
空滤出气管 
图纸日期Drawing date 
/ 
零件生产日期Part production date 
/ 
 供货商 
Supplier 
宁波捷豹 
车型/项目Car type/project 
AP13 
试验大纲签署日期： 
/ 
 
   阶段性报告 Interim report        结论性报告 Conclusion report        
Ⅰ.任务描述 Task description 
实验室受委托对宁波捷豹生产的空滤出气管进行失效原因分析，失效零件具体信息如下： 
As requested, QA lab has analyzed the failure of the hose which is from SAAA. The background information of the failed part is as following： 
零件信息：Part information 
零件名称 
Part name 
空滤出气管 
制造日期 
Production date 
/ 
VIN 码 
VIN 
A14SVT301 
销售日期 
Sale date 
/ 
车辆里程数 
Car mileage 
36418 km （EFT 路试） 
维修站名称 
Sale agent 
/ 
失效模式描述 
Failure circumstance 
description 
波纹段开裂。 
原材料信息：Raw material information 
原材料及牌号 
Raw material specification 
AEM（132） 
原材料厂商 
Raw material producer 
Dupont 
散件供应商 
Component supplier 
/ 
金属热处理状态 
Metal heat treatment state 
/ 
失效零件见图：The failed part is shown in figure 1.  
 
Ⅱ. 结论与建议 Conclusions and suggestions 
 
结论：1 零件在波纹段处产生开裂，开裂断口存在融合不良的现象，导致零件开裂。 
      2 开裂区域正好位于零件胶料的汇合点，经失效模拟，冷模状态下会产生融合不良开裂的现象，同
时在内壁会产生异常纹路。  
  
建议： 1 严格控制成型工艺，确保前三模的废模要求，保证成型时的模具温度。 
 
 
 
 
 
 
 
 
分发: 
Distribution 
DRE: 张波 
检验者Author 
吴文安 
Wu Wenan 
审核Auditor 
胡仁其 
Hurenqi 
批准Approver 
 
日期Date 
2015-01-14 
日期Date 
2015-01-14 
日期Date 
2015-01-14 


 
上海汽车中心实验室 
SAIC Center Lab 
中国·上海·嘉定区安研路201 号 
邮编. 201804 
No 201 Anyan road, Jiading, Shanghai China 
Post code 201804 
报告编号 
Report number 
 
SCL-S-15-0009M 
委托者: DRE: 张波 
Request person, dept： 
送样日期:  2015.01-05 
Request date:  
报告日期:  2015-01-14 
Report date：  
第2 页共6 页 
 
 
 
 图1 失效照片 
III. 测试结果 Test Results  
1 材料分析： 
 
对失效件和抽样件进行材料性能测试： 
序号 
No. 
试验项目 
Test item 
额定 
Requirement 
试验结果 
Test result 
评价 Evaluation 
合格 
qualified 
不合格 
unqualified 
失效件 
1 
Shore A 硬度 
Shore A Hardness 
ISO 7619-1 
65~75 
67 
× 
 
2 
拉伸强度 
Tensile strength 
ISO 37 
≥ 11 MPa 
15.2 MPa 
× 
 
3 
断裂伸长率 
Elongation at tear 
ISO 37 
≥ 200% 
273 % 
× 
 
4 
100% 拉伸强度 
Tensile strength 
ISO 37 
/ 
6.2 MPa 
/ 
/ 
5 
FTIR 
AEM 
AEM 
× 
 
 
失效件材料性能满足标准要求。 
     
2 表面分析：  
开裂点位于波纹段的波峰和波谷之间的区域，并非位于受力严重的波峰和波谷区域。 
  
 
 
 
裂纹外侧表面未发现有明显缺陷。无明显受到外力
受损的迹象。 


 
上海汽车中心实验室 
SAIC Center Lab 
中国·上海·嘉定区安研路201 号 
邮编. 201804 
No 201 Anyan road, Jiading, Shanghai China 
Post code 201804 
报告编号 
Report number 
 
SCL-S-15-0009M 
委托者: DRE: 张波 
Request person, dept： 
送样日期:  2015.01-05 
Request date:  
报告日期:  2015-01-14 
Report date：  
第3 页共6 页 
 
 
 
3 断口分析： 
 
 
 上侧断口： 
 
 
裂纹内侧表面发现主裂纹侧有延伸裂纹，在裂纹附件区
域发现有异常的融合线。 
异常融合线 
异常受损 
主裂纹 
上侧 
下侧 
裁剪区域 
区域1 
区域2 


 
上海汽车中心实验室 
SAIC Center Lab 
中国·上海·嘉定区安研路201 号 
邮编. 201804 
No 201 Anyan road, Jiading, Shanghai China 
Post code 201804 
报告编号 
Report number 
 
SCL-S-15-0009M 
委托者: DRE: 张波 
Request person, dept： 
送样日期:  2015.01-05 
Request date:  
报告日期:  2015-01-14 
Report date：  
第4 页共6 页 
 
 
 
区域1 内有部分平整区域，并且引发胶管管体由此区域向左侧进行撕裂开裂。 
 
 
 
 
区域2 内断面基本为平整表面，且发现有胶料间不融合现象。 
平滑光整表面 
撕裂方向 
撕裂方向 
撕裂方向 
平滑光整表面 
区域1 断口 
区域2 断口 
平滑光整表面 
平滑光整表面 
平滑光整表面 
 
有胶料未融合的界限 


 
上海汽车中心实验室 
SAIC Center Lab 
中国·上海·嘉定区安研路201 号 
邮编. 201804 
No 201 Anyan road, Jiading, Shanghai China 
Post code 201804 
报告编号 
Report number 
 
SCL-S-15-0009M 
委托者: DRE: 张波 
Request person, dept： 
送样日期:  2015.01-05 
Request date:  
报告日期:  2015-01-14 
Report date：  
第5 页共6 页 
 
 
 
 
 
4 模具分析： 
 
 
 
 
 
 
 
 
 
 
 
 
 
 
 
 
 
 
 
 
 
 
 
 
 
 
 
 
 
主裂纹延伸端有未裂穿的开裂区域。且开裂区域
表面光洁，无外力受损迹象。 
未裂穿的开裂区域 
沿着主裂纹开裂方向，发现有异常融合线。 
开裂区域正好位于胶料汇合点，说明光滑的熔接
不良的表面是由于胶料汇合融合不良导致的。 


 
上海汽车中心实验室 
SAIC Center Lab 
中国·上海·嘉定区安研路201 号 
邮编. 201804 
No 201 Anyan road, Jiading, Shanghai China 
Post code 201804 
报告编号 
Report number 
 
SCL-S-15-0009M 
委托者: DRE: 张波 
Request person, dept： 
送样日期:  2015.01-05 
Request date:  
报告日期:  2015-01-14 
Report date：  
第6 页共6 页 
 
5 故障模拟： 
对冷漠件进行解剖，发现有融合不良的现象，同失效件失效模式一致： 
 
 
 
 
 
 
正常工艺下进行抽样件检验未发现有融合不良的现象： 
 
 
 
 
小结：  
1 
胶管开裂区域位于波纹段，且与胶料融合点一致。 
2 
断口分析表明胶料的开裂由融合不良导致。 
3 
胶管内部发现有异常的受损点，但与开裂的关系不大。 
4 
胶管材料符合要求。

File: 材料工程师/SCL-S-15-0010M-AP13后视镜饰板总成-薛喜才.pdf.md
# SCL-S-15-0010M-AP13后视镜饰板总成-薛喜才.pdf

 
上海汽车中心实验室 
SAIC Center Lab 
中国·上海·嘉定区安研路201 号 
邮编: 201804 
No 201 Anyan road, Jiading, Shanghai ,China 
Post code: 201804 
报告编号 
Report number 
 
SCL-S-15-0010M 
委托者:孙文成 
Request person, dept： 
委托编号:  /  
Request number: 
送样日期: 2015.01.16 
Request date:  
报告日期: 2015.01.27 
Report date：  
第1页共9页 
 
SMPV-0.2.3-002-QA -F01 
零件号Part number 
50012470 
 零件名称 
Part name 
后视镜饰板总成 
Cover assy-inr 
图纸日期Drawing date 
/ 
零件生产日期Part production date 
/ 
 供货商 
Supplier 
佳兴紧固件工业(苏州)有限公司 
车型/项目Car type/project 
AP13 
DVP 材料大纲签署日期DVP material test plan date 
/ 
阶段性报告 Interim report                结论性报告 Conclusion report          
 
Ⅰ.任务描述 Task description 
实验室受委托对后视镜饰板总成进行失效原因分析，失效零件具体信息如下：  
As requested, SCL has analyzed the failure of cover assy-inr. The information of the failed part is as following： 
零件信息：Part information 
零件名称 
Part name 
后视镜饰板总成 
Cover assy-inr 
车制造日期 
Vehicle production date 
/ 
VIN 码 
VIN 
/ 
销售日期 
Sale date 
/ 
车辆里程数 
Car mileage 
/ 
维修站名称 
Sale agent 
/ 
失效模式描述 
Failure circumstance  
南京现场AP13 后视镜饰板总成在装配时卡扣断裂。Cover assy-inr was broken off at Nanjing assembly. 
原材料信息：Raw material information 
原材料及牌号 
Raw material specification 
65Mn 
原材料厂商 
Raw material producer 
/ 
散件供应商 
Component supplier 
/ 
金属热处理状态 
Metal heat treatment state 
淬火+中温回火 
失效零件见图1：The failed part is shown in figure 1.  
 
Ⅱ. 结论与建议 Conclusions and Suggestions 
结论Conclusions： 
1. 后视镜卡扣是由于回火温度不足引起的脆性沿晶断裂。The fastener happen the intergranular fracture in the 
assembly process, because of the low temper temperature. 
2. 失效卡扣硬度值高于技术要求，板材厚度及表面镀锌层厚度符合技术要求。失效件金相组织与新零件相比，
差异不明显。Hardness of the failure parts was beyond the technical requirements, the plate thickness and the 
galvanized layer thickness met the technical requirements. Microstructure of the failure parts wasn’t different from 
the new parts. 
 
建议Suggestions： 
1. 供应商应严格按照认可的工艺对零件进行热处理。Heat treatment should be strictly performed by the supplier, 
according to the approved process. 
 
分发Distribution 
孙文成 
检验者Author 
 
审核Auditor 
邵百明 
Shao Baiming 
批准Approver 
 
日期Date 
2015.01.27 
日期Date 
2015.01.30 
日期Date 
2015.01.30 


 
上海汽车中心实验室 
SAIC Center Lab 
中国·上海·嘉定区安研路201 号 
邮编: 201804 
No 201 Anyan road, Jiading, Shanghai ,China 
Post code: 201804 
报告编号 
Report number 
 
SCL-S-15-0010M 
委托者:孙文成 
Request person, dept： 
委托编号:  /  
Request number: 
送样日期: 2015.01.16 
Request date:  
报告日期: 2015.01.27 
Report date：  
第2页共9页 
 
SMPV-0.2.3-002-QA -F01 
III. 调查结果 Investigation Results  
南京现场AP13 后视镜饰板总成在装配时卡扣断裂，失效件见图1 所示。 
 
 
 
 
 
 
 
 
 
 
 
 
 
 
 
 
 
 
 
 
 
图1  后视镜饰板总成 
  卡扣断裂发生后，南京装配现场已经将该批次零件进行了隔离。同时为了模拟装配现场，随机选取与失效件同
批次的零件轻轻掰弯一定角度就发生断裂，疑似零件很脆；而正常件外观则完好，无裂纹，见图2。 
 
 
 
 
 
 
 
 
 
 
 
 
(a) 与失效件同批次的零件 
失效卡扣 
新
零
件 
卡扣断裂 
卡扣断裂 
塑料饰板 
掰弯后 
断裂 


 
上海汽车中心实验室 
SAIC Center Lab 
中国·上海·嘉定区安研路201 号 
邮编: 201804 
No 201 Anyan road, Jiading, Shanghai ,China 
Post code: 201804 
报告编号 
Report number 
 
SCL-S-15-0010M 
委托者:孙文成 
Request person, dept： 
委托编号:  /  
Request number: 
送样日期: 2015.01.16 
Request date:  
报告日期: 2015.01.27 
Report date：  
第3页共9页 
 
SMPV-0.2.3-002-QA -F01 
 
 
 
 
 
 
 
 
 
 
 
 
(b) 正常件 
图2  掰弯后卡扣外观 
断口分析Fracture surface analysis 
后视镜饰板上两个卡扣都发生断裂，断口形貌基本相似，随机选取一个进行分析。卡扣宏观形貌，见图3~图4
所示。断口附近宏观塑性变形不明显，断口平齐；断口呈细瓷状，在光线照射下可以看见闪闪发亮的小晶面。 
此外，断口表面疑似有组织分层，结合后续SEM 及金相分析可知，分层组织为镀锌层。 
 
 
 
 
 
 
 
 
图3  卡扣断口形貌 
 
 
 
 
 
 
 
 
 
 
 
(a) 
镀锌层 
掰弯后 


 
上海汽车中心实验室 
SAIC Center Lab 
中国·上海·嘉定区安研路201 号 
邮编: 201804 
No 201 Anyan road, Jiading, Shanghai ,China 
Post code: 201804 
报告编号 
Report number 
 
SCL-S-15-0010M 
委托者:孙文成 
Request person, dept： 
委托编号:  /  
Request number: 
送样日期: 2015.01.16 
Request date:  
报告日期: 2015.01.27 
Report date：  
第4页共9页 
 
SMPV-0.2.3-002-QA -F01 
 
 
 
 
 
 
 
 
 
 
 
 
 
 
 
 
 
 
 
 
 
 
图4  不同区域断口宏观形貌 
断口微观形貌，见图5 所示。断口整体上以沿晶冰糖状断口+二次裂纹为主，局部有穿晶韧性断裂特征。晶
面清洁、光滑，晶面棱角清晰。 
经测量晶粒大小约在20μm，晶粒度约为8 级，晶粒大小是正常的，无过热或过烧引起的晶粒粗大现象。 
 
 
 
 
 
 
 
 
 
 
 
(a) 
(b) 
(c) 
(b) 
镀锌层 


 
上海汽车中心实验室 
SAIC Center Lab 
中国·上海·嘉定区安研路201 号 
邮编: 201804 
No 201 Anyan road, Jiading, Shanghai ,China 
Post code: 201804 
报告编号 
Report number 
 
SCL-S-15-0010M 
委托者:孙文成 
Request person, dept： 
委托编号:  /  
Request number: 
送样日期: 2015.01.16 
Request date:  
报告日期: 2015.01.27 
Report date：  
第5页共9页 
 
SMPV-0.2.3-002-QA -F01 
 
 
 
 
 
 
 
 
 
 
 
 
 
图5   断口不同区域微观形貌 
材料检测  Material test 
失效件材料测试结果如表1 所示。 
 
失效卡扣的硬度值高于技术要求。 
 
失效卡扣板材厚度及表面镀锌层厚度符合技术要求。 
 
失效卡扣的金相组织与新零件相比，差异不明显。 
表1 材料测试结果 
序号 
No. 
试验项目 
Test item 
额定值 
Requirement 
试验结果 
Test result 
评价 Evaluation 
合格 
OK 
不合格 
Not OK 
1 
失效卡扣 
65Mn 
/ 
/ 
 
1.1 
显微维氏硬度HV1 
/ 
568,580,566 
/ 
 
 
转换成洛氏硬度1 HRC 
40 ~ 50HRC 
53.5, 54.0, 53.5 
 
× 
1.2 
金相组织 
/ 
回火屈氏体+少量铁素体 
/ 
 
1.3 
板材厚度 
0.4 0
02
.0

mm 
0.38, 0.38, 0.38 
× 
 
1.4 
镀锌层厚度 
≥8μm 
22, 19, 20 
× 
 
2 
新卡扣 
65Mn 
/ 
× 
 
2.1 
显微维氏硬度HV1 
/ 
483, 465, 476 
/ 
 
 
转换成洛氏硬度HRC 
40 ~ 50HRC 
48.0, 47.0, 47.5 
× 
 
2.2 
金相组织 
/ 
回火屈氏体+少量铁素体 
/ 
 
备注：1.转换标准参考GB/T1172-1999，结果仅供参考 
 
 
 
 
 
 
(d) 
(c) 


 
上海汽车中心实验室 
SAIC Center Lab 
中国·上海·嘉定区安研路201 号 
邮编: 201804 
No 201 Anyan road, Jiading, Shanghai ,China 
Post code: 201804 
报告编号 
Report number 
 
SCL-S-15-0010M 
委托者:孙文成 
Request person, dept： 
委托编号:  /  
Request number: 
送样日期: 2015.01.16 
Request date:  
报告日期: 2015.01.27 
Report date：  
第6页共9页 
 
SMPV-0.2.3-002-QA -F01 
 
 
 
 
 
 
 
 
 
 
 
 
图6  失效件金相组织 
 
 
 
 
 
 
 
 
 
 
 
 
图7  新卡扣金相组织 
综合分析： 
 
失效卡扣属于脆性沿晶断裂。 
 
失效卡扣硬度值高于技术要求，卡扣板材厚度及镀锌层厚度符合技术要求。失效件金相组织与正常件相比，
差异不明显。 
 
据悉，该卡扣原有成型工艺包括：冲压成型、淬火850~ 880℃、回火360 ~ 400℃、电镀及去氢等。供应商
为了提高卡扣的硬度，将卡扣的回火温度降为330℃，而后该批次零件在装配时就发生了大量脆断现象。目
前，卡扣已改为原来的成型工艺，未再发生断裂。 
为了查清该批次零件发生脆断的原因，对其材质65Mn 发生脆性沿晶断裂原因进行分析如下： 
 
由环境因素引起的沿晶脆断。排查零件的成型工艺中发现有电镀，可能会发生氢脆。但失效卡扣断裂面晶面
光洁、无线纹或鸡爪纹；此外，该零件在电镀后也有除氢工序。因此，氢脆断裂可能性可以排除。 
 
晶界上存在沉淀析出相引起的脆性断裂。失效件晶面光洁，无颗粒状或片状析出相，因此，该因素引起的沿
晶脆断可能性较小。 
 
过热、过烧引起的脆性沿晶断裂。失效件晶粒大小等级约在8 级，晶粒大小是正常的；此外，过热组织断裂
面一般颜色呈现灰暗色，与失效件明显不同。因此，该因素引起的脆断可能性可以排除。 
 
由于回火不足引起沿晶脆断。为验证该假设，对现有失效件分别进行200℃、330℃、370℃再回火，并对其
硬度和金相进行分析，结果见图8~图9 及表2。 


 
上海汽车中心实验室 
SAIC Center Lab 
中国·上海·嘉定区安研路201 号 
邮编: 201804 
No 201 Anyan road, Jiading, Shanghai ,China 
Post code: 201804 
报告编号 
Report number 
 
SCL-S-15-0010M 
委托者:孙文成 
Request person, dept： 
委托编号:  /  
Request number: 
送样日期: 2015.01.16 
Request date:  
报告日期: 2015.01.27 
Report date：  
第7页共9页 
 
SMPV-0.2.3-002-QA -F01 
①200℃再回火后卡扣还是很脆，轻轻掰弯就发生断裂，与失效件类似。且卡扣的硬度未见明显衰减，组
织与失效件类似。 
②330℃再回火后卡扣韧性有所增加，但是轻轻掰弯也发生断裂。卡扣的硬度衰减约30HV，但是不明显；
组织与失效件类似。 
通过200℃、330℃再回火工艺，发现零件硬度未见明显变化，此可推测该批次零件的实际回火温度应该是
不高于330℃。 
③370℃再回火后零件韧性增加明显，但掰弯角度较大时还是发生开裂，没有正常件韧性好；回火后零件
硬度约在48HRC，降低至与正常件硬度值，组织与正常件也无明显差异。 
综上所述： 
该批次卡扣是由于回火温度设定偏低，导致零件硬度变大，脆性急剧增加，在装配时受力就发生脆性
沿晶断裂。 
 
 
 
 
 
 
 
 
 
 
 
 
(a) 200℃再回火后卡扣 
 
 
 
 
 
 
 
 
 
 
 
 
(b) 330℃再回火后卡扣 
 
 
 
 
 
掰弯后 
掰弯后 
断裂 
断裂 


 
上海汽车中心实验室 
SAIC Center Lab 
中国·上海·嘉定区安研路201 号 
邮编: 201804 
No 201 Anyan road, Jiading, Shanghai ,China 
Post code: 201804 
报告编号 
Report number 
 
SCL-S-15-0010M 
委托者:孙文成 
Request person, dept： 
委托编号:  /  
Request number: 
送样日期: 2015.01.16 
Request date:  
报告日期: 2015.01.27 
Report date：  
第8页共9页 
 
SMPV-0.2.3-002-QA -F01 
 
 
 
 
 
 
 
 
 
 
 
 
(c) 370℃再回火后卡扣 
图8  不同回火温度后卡扣外观 
表2  再回火后卡扣测试结果 
序号 
No. 
试验项目 
Test item 
额定值 
Requirement 
试验结果 
Test result 
评价 Evaluation 
合格 
OK 
不合格 
Not OK 
1 
200℃再回火卡扣 
65Mn 
/ 
/ 
 
 
显微维氏硬度HV1 
/ 
554, 554, 568 
/ 
 
 
转换成洛氏硬度1HRC 
40 ~ 50HRC 
52.5, 52.5, 53.5 
 
× 
2 
330℃再回火卡扣 
65Mn 
/ 
/ 
 
 
显微维氏硬度HV1 
/ 
535, 530, 537 
/ 
 
 
转换成洛氏硬度HRC 
40 ~ 50HRC 
51.5, 51.0, 51.5 
 
× 
3 
370℃再回火卡扣 
65Mn 
/ 
/ 
 
 
显微维氏硬度HV1 
/ 
480, 481, 469 
/ 
 
 
转换成洛氏硬度HRC 
40 ~ 50HRC 
48.0, 48.0, 47.0 
× 
 
备注：1.转换标准参考GB/T1172-1999，结果仅供参考 
 
 
 
 
 
 
 
 
 
 
 
 
(a)200℃回火后金相组织  500x                       (b) 330℃回火后金相组织  500x 
 
 
掰弯后 
开裂 


 
上海汽车中心实验室 
SAIC Center Lab 
中国·上海·嘉定区安研路201 号 
邮编: 201804 
No 201 Anyan road, Jiading, Shanghai ,China 
Post code: 201804 
报告编号 
Report number 
 
SCL-S-15-0010M 
委托者:孙文成 
Request person, dept： 
委托编号:  /  
Request number: 
送样日期: 2015.01.16 
Request date:  
报告日期: 2015.01.27 
Report date：  
第9页共9页 
 
SMPV-0.2.3-002-QA -F01 
 
 
 
 
 
 
 
 
 
 
 
 
(c) 370℃回火后金相组织  500x 
图9  不同再回火温度后卡扣金相组织
