Repository: kujaxr/obsidian-vault

File: 材料工程师/SCL-S-15-0011M-AP13-手套箱开启手柄-狄春峰.pdf.md
# SCL-S-15-0011M-AP13-手套箱开启手柄-狄春峰.pdf

 
上海汽车中心实验室
(SAIC Center Lab) 
中国·上海·嘉定区安研路201 号 
邮编. 201804 
No. 201 Anyan Road, Jiading District,  
Shanghai, China. 
Post code :200433 
报告编号：Report number 
SCL-S-15-0011M 
委托者Requestor：陈剑斌 
送样日期Deliver date：2015.01.19 
报告日期Report date：2015.01.23 
第 1 页 共 5 页 
Page 1 of 5  
 
零件号 
Part number 
10132500 
零件名称 
Part name 
手套箱 
Glove box 
图纸日期 
Drawing date  
/ 
零件生产日期 
Production date 
/ 
供货商 
Supplier 
延锋 
Yanfeng 
车型/项目 
Car type/project 
AP 13 
 
   阶段性报告  Stage report        结论性报告 Conclusion report           测试报告 Test report 
Ⅰ.任务描述 Task description 
实验室受委托对手套箱总成进行失效原因分析，失效零件具体信息如下： 
As requested, QA lab has analyzed the invalid cause of glove box, and the information of invalid part is shown as 
following： 
零件信息：Part information 
零件名称 
Part name 
手套箱 
Glove box 
制造日期 
Production date 
/ 
VIN 码 
VIN number 
/ 
销售日期 
Sale date 
/ 
车辆里程数 
Car mileage 
2029 km  
销售商 
Sale agent 
/ 
失效模式描述 
Invalid situation 
description 
手套箱开启手柄失效 
Opening handle of glove box failed. 
原材料信息：Raw material information 
原材料及牌号 
Raw material 
and trademark 
PP-GF13 
FPP 2355U-01 
原材料厂商 
Raw material producer 
舒尔曼 
散件供应商 
Part supplier 
南通金池 
金属热处理状态 
Metal heat treatment state 
/ 
失效零件见图1：The invalid part is shown in Fig 1.  
Ⅱ. 结论与建议 Conclusions and suggestions 
结论：1.  零件受异常外力导致开裂。 
2.  零件材料符合技术要求。 
Conclusions:  1. Abnormal foreign force made part fracture.  
2. Material performance of part conformed to requirements.     
建议：1. 加强对零件的保护。 
Suggestions:  1. Protection to the part should be improved.   
 
分发： 
Dispenser 
SQE 陈剑斌 
检验者： 
Identifier 
狄春峰 
Di Chunfeng 
审核： 
Auditor 
狄春峰 
Di Chunfeng 
批准： 
Approver 
 
日期： 
Date 
2015.01.23 
日期： 
Date 
2015.01.23 
日期： 
Date 
2015.01.23 
           
 


 
上海汽车中心实验室
(SAIC Center Lab) 
中国·上海·嘉定区安研路201 号 
邮编. 201804 
No. 201 Anyan Road, Jiading District,  
Shanghai, China. 
Post code :200433 
报告编号：Report number 
SCL-S-15-0011M 
委托者Requestor：陈剑斌 
送样日期Deliver date：2015.01.19 
报告日期Report date：2015.01.23 
第 2 页 共 5 页 
Page 2 of 5  
 
 
 
图1 失效件 
Fig.1 Failure part 
 
III. 测试结果 Test Results  
序号 
No. 
试验项目 
Test item 
额定值 
Requirement 
试验结果 
Test result 
评价 Evaluation 
第一次 
第二次 
合格 
qualified 
不合格 
unqualified 
I 
失效件 
 
 
1 
红外（GB/T6040-2002） 
Infrared Spectroscopy 
PP 
PP 
× 
 
2 
熔点（GB/T19466.3-2006） 
Melting point (℃) 
160±5 
164 
× 
 
3 
焓值（GB/T19466.3-2006） 
Enthalpy (J/g) 
/ 
78.3 
85.7 
 
 
4 
灰分（GB/T9345.1-2008） 
Ash content (%) 
13±2 
14.8 
× 
 
II 
新件 
 
 
1 
红外（GB/T6040-2002） 
Infrared Spectroscopy 
PP 
PP 
× 
 
2 
熔点（GB/T19466.3-2006） 
Melting point (℃) 
160±5 
164 
× 
 
3 
焓值（GB/T19466.3-2006） 
Enthalpy (J/g) 
/ 
72.9 
82.5 
 
 
4 
灰分（GB/T9345.1-2008） 
Ash content (%) 
13±2 
13.6 
× 
 
III 
粒料 
 
 
1 
红外（GB/T6040-2002） 
Infrared Spectroscopy 
PP 
PP 
× 
 


 
上海汽车中心实验室
(SAIC Center Lab) 
中国·上海·嘉定区安研路201 号 
邮编. 201804 
No. 201 Anyan Road, Jiading District,  
Shanghai, China. 
Post code :200433 
报告编号：Report number 
SCL-S-15-0011M 
委托者Requestor：陈剑斌 
送样日期Deliver date：2015.01.19 
报告日期Report date：2015.01.23 
第 3 页 共 5 页 
Page 3 of 5  
 
序号 
No. 
试验项目 
Test item 
额定值 
Requirement 
试验结果 
Test result 
评价 Evaluation 
第一次 
第二次 
合格 
qualified 
不合格 
unqualified 
2 
熔点（GB/T19466.3-2006） 
Melting point (℃) 
160±5 
164 
× 
 
3 
焓值（GB/T19466.3-2006） 
Enthalpy (J/g) 
/ 
72.7 
75.8 
 
 
4 
灰分（GB/T9345.1-2008） 
Ash content (%) 
13±2 
14.2 
× 
 
小结：零件材料符合技术要求。 
 
Ⅳ. 宏观分析 Macroscopic observation 
 
4S 店反映，AP13 试驾车辆操作手套箱开启手柄时，手套箱无法正常开启（如图2）。外观检查
发现开启手柄转轴套左右两侧均已开裂。 
 
 
图2 失效件 
Fig. 2 Failure part 
 


 
上海汽车中心实验室
(SAIC Center Lab) 
中国·上海·嘉定区安研路201 号 
邮编. 201804 
No. 201 Anyan Road, Jiading District,  
Shanghai, China. 
Post code :200433 
报告编号：Report number 
SCL-S-15-0011M 
委托者Requestor：陈剑斌 
送样日期Deliver date：2015.01.19 
报告日期Report date：2015.01.23 
第 4 页 共 5 页 
Page 4 of 5  
 
 
拆解失效件检查时发现，转动开启手柄时，单侧传动机构无法正常工作，导致手套箱无法正常
开启。 
取失效件和新件进行对比发现，失效件单侧圆弧状凸台断裂，内部转轴可轻易拔出（如图3）。
从开启手柄与内部转轴的配合可以看出，圆弧凸台的断裂导致了手套箱开启失效。 
 
 
图3 失效件 
Fig. 3 Failure part 
 
查看失效件凸台断口和转轴套断口如图4。断口均呈脆断类型，系零件受外力导致。 
 
图4 失效件断口 
Fig. 4 Fracture of failure part 


 
上海汽车中心实验室
(SAIC Center Lab) 
中国·上海·嘉定区安研路201 号 
邮编. 201804 
No. 201 Anyan Road, Jiading District,  
Shanghai, China. 
Post code :200433 
报告编号：Report number 
SCL-S-15-0011M 
委托者Requestor：陈剑斌 
送样日期Deliver date：2015.01.19 
报告日期Report date：2015.01.23 
第 5 页 共 5 页 
Page 5 of 5  
 
 
正常使用零件时，无法施加较大外力，很难致使零件损坏。如图5 对零件施加异常外力，开启
手柄转轴套发生开裂，开裂位置与失效件类似。圆弧凸台也发生开裂。 
 
 
图5 失效模拟 
Fig. 5 Crash Simulation 
 
    综上，失效件受异常外力，导致开启手柄多位置开裂，裂纹扩展后凸台断裂，最终开启失效。

File: 材料工程师/SCL-S-15-0012M-ZP11EU-行星齿轮-朱玲斌.pdf.md
# SCL-S-15-0012M-ZP11EU-行星齿轮-朱玲斌.pdf

 
上海汽车中心实验室 
SAIC Center Lab 
中国·上海·嘉定区安研路201 号 
邮编： 201804 
No 201 Anyan road, Jiading, Shanghai China 
Post code: 201804 
报告编号 
Report number 
 
SCL-S-15-0012M 
委托者: 变速箱  乐胜年 
Request person, dept： 
委托编号:  /  
Request number: 
送样日期:  2015.1.19 
Request date:  
报告日期:  2015.1.23 
Report date：  
第1页共8页 
 
SMPV-0.2.3-002-QA -F01 
零件号Part number 
90446848 
零件名称 
Part name 
行星齿轮 
Planet Gear 
图纸日期Drawing date 
/ 
零件生产日期Part production date 
/ 
供货商 
Supplier 
SAGW 
车型/项目Car type/project 
ZP11EU/SH63Z2 
DVP 材料大纲签署日期DVP material test plan date 
/ 
阶段性报告 Interim report                结论性报告 Conclusion report          
 
Ⅰ.任务描述 Task description 
实验室受委托对行星齿轮进行失效原因分析，失效零件具体信息如下： 
As requested, SCL has analyzed the failure of planet gear. The information of the failed part is as following： 
零件信息：Part information 
零件名称 
Part name 
行星齿轮 
Planet Gear 
车制造日期 
Vehicle production date 
/ 
VIN 码 
VIN 
/ 
销售日期 
Sale date 
/ 
车辆里程数 
Car mileage 
/ 
维修站名称 
Sale agent 
/ 
失效模式描述 
Failure circumstance  
Sh63Z2 在上汽齿做疲劳寿命试验时，差速器总成的行星齿轮开裂。 
The planet gear of differential ASSY fracture when the fatigue life of Sh63z2 tested in SAGW.  
原材料信息：Raw material information 
原材料及牌号 
Raw material specification 
20CrMoS4 
原材料厂商 
Raw material producer 
/ 
散件供应商 
Component supplier 
/ 
金属热处理状态 
Metal heat treatment state 
/ 
失效零件见图1：The failed part is shown in figure 1. 
 
Ⅱ. 结论与建议 Conclusions and Suggestions 
 
 
结论Conclusions： 
（1） 行星齿轮因为疲劳而失效，这与承受较大的载荷有关。The planet gear failure because of fatigue, which is 
relate to large load. 
（2） 行星齿轮、行星齿轮轴、半轴齿轮的成分和性能检测结果均符合要求，组织正常。The component and 
property result of planet gear、planet gear shaft and differential gear meet the requirement, the microstructure are 
normal. 
 
建议Suggestions： 
（1） 校核行星齿轮的工作载荷。Check the working load of the planet gear. 
 
 
分发: 
Distribution 
变速箱  乐胜年 
检验者Author 
朱玲斌 
Zhu Lingbin 
审核Auditor 
邵百明 
Shao Baiming 
批准Approver 
 
日期Date 
2015.1.23 
日期Date 
2015.1.23 
日期Date 
2015.1.23 


 
上海汽车中心实验室 
SAIC Center Lab 
中国·上海·嘉定区安研路201 号 
邮编： 201804 
No 201 Anyan road, Jiading, Shanghai China 
Post code: 201804 
报告编号 
Report number 
 
SCL-S-15-0012M 
委托者: 变速箱  乐胜年 
Request person, dept： 
委托编号:  /  
Request number: 
送样日期:  2015.1.19 
Request date:  
报告日期:  2015.1.23 
Report date：  
第2页共8页 
 
SMPV-0.2.3-002-QA -F01 
III. 调查结果 Investigation Results  
SH63Z2 在SAGW 进行疲劳耐久试验，试验进行到56%时，设备报警，拆解检查发现差速器总成的行星
齿轮发生断裂。据了解，与以前通过的试验方案相比，本次试验的输入扭矩不变，试验速比由原设计的14.26 提
升至15.78，相应的行星齿轮受力变大，而行星齿轮孔径由原来的Ф 16 变为现在的Ф 15，齿数未变。整个试验过
程中，台架无异常。 
送至实验室的失效件如图1 所示，由图可知： 
 行星齿轮的其中一个齿发生断裂，工作面的啮合痕迹正常； 
 半轴齿轮未见明显开裂，受力面痕迹明显。所有的齿顶都有异常磨损痕迹，这些磨损痕迹是由于行星齿
轮失效后与半轴齿轮出现异常接触导致的； 
 行星齿轮轴未见明显异常。 
a  行星齿全貌 
b  行星齿失效形貌 
 
 
c  半轴齿全貌   
d  半轴齿面形貌 
e  行星齿轮轴形貌 
图1  失效件形貌 
受力面痕迹 
受力面 
受力面 
非受力面 


 
上海汽车中心实验室 
SAIC Center Lab 
中国·上海·嘉定区安研路201 号 
邮编： 201804 
No 201 Anyan road, Jiading, Shanghai China 
Post code: 201804 
报告编号 
Report number 
 
SCL-S-15-0012M 
委托者: 变速箱  乐胜年 
Request person, dept： 
委托编号:  /  
Request number: 
送样日期:  2015.1.19 
Request date:  
报告日期:  2015.1.23 
Report date：  
第3页共8页 
 
SMPV-0.2.3-002-QA -F01 
断口分析 
图2 为断裂行星齿轮低倍及SEM 高倍形貌图，由图可知： 
 齿轮的断裂属于疲劳开裂； 
 由于齿轮表面渗碳，断口表层形貌显示为沿晶+韧窝特征（图2b，2c）；近牙顶的断口显示有明显的疲
劳特征，疲劳扩展方向如图中红色箭头所示，与齿的受力方向一致。 
a  低倍宏观形貌 
 
b  沿晶+韧窝（位置1） 
 c  沿晶+韧窝 
 
 d   疲劳（位置2） 
e  疲劳（位置3） 
图2   断口形貌 
位置3 
位置2 
位置1 


 
上海汽车中心实验室 
SAIC Center Lab 
中国·上海·嘉定区安研路201 号 
邮编： 201804 
No 201 Anyan road, Jiading, Shanghai China 
Post code: 201804 
报告编号 
Report number 
 
SCL-S-15-0012M 
委托者: 变速箱  乐胜年 
Request person, dept： 
委托编号:  /  
Request number: 
送样日期:  2015.1.19 
Request date:  
报告日期:  2015.1.23 
Report date：  
第4页共8页 
 
SMPV-0.2.3-002-QA -F01 
材料测试  Material Test Results 
对行星齿轮、半轴齿轮和行星齿轮轴进行材料检测，其结果如下： 
（1） 行星齿轮、半轴齿轮和行星齿轮轴的成分和性能测试结果均符合要求，组织正常。 
 
表1  材料检测结果 
序号 
No. 
测试项目 
Test item 
额定值 
Requirement 
试验结果 
Test result 
评价 Evaluation 
合格 
OK 
不合格 
Not OK 
行星齿轮 
1.1 
成分 
Chemical components 
25CrMoS4 
（DIN 10083-2006） 
 
 
 
C 
0.22~0.29 
0.258 
× 
 
Si 
≤0.40 
0.223 
× 
 
Mn 
0.60~0.90 
0.821 
× 
 
P 
≤0.025 
0.014 
× 
 
S 
0.020~0.040 
0.027 
× 
 
Cr 
0.9~1.2 
1.029 
× 
 
Mo 
0.15~0.30 
0.195 
× 
 
1.2 
表面硬度 
Surface Hardness 
HV10≥700 
HV10：760/769/779 
× 
 
芯部硬度  
Core Hardness 
HRC：41~49 
HRC：46,47,46 
× 
 
硬化层深度 
Depth of quenching 
layer 
600HV1：0.6~0.8 
600HV1：0.71 
× 
 
1.3 
微观组织 
Microstructure 
/ 
表面为回火针状马氏体（图3a），
芯部为回火板条马氏体（图3b） 
/ 
 
半轴齿轮 
2.1 
成分 
Chemical components 
25CrMoS4 
（DIN 10083-2006） 
 
 
 
C 
0.22~0.29 
0.250 
× 
 
Si 
≤0.40 
0.222 
× 
 
Mn 
0.60~0.90 
0.797 
× 
 
P 
≤0.025 
0.014 
× 
 
S 
0.020~0.040 
0.026 
× 
 
Cr 
0.9~1.2 
1.017 
× 
 
Mo 
0.15~0.30 
0.193 
× 
 
2.2 
表面硬度 
Surface Hardness 
HV10≥700 
HV10：745/739/729 
× 
 
芯部硬度  
Core Hardness 
HRC：41~49 
HRC：44,44,45 
× 
 
硬化层深度 
Depth of quenching 
layer 
600HV1：0.6~0.8 
600HV1：0.79 
× 
 
2.3 
微观组织 
Microstructure 
/ 
表面为回火针状马氏体（图4a），
芯部为回火板条马氏体（图4b） 
/ 
 


 
上海汽车中心实验室 
SAIC Center Lab 
中国·上海·嘉定区安研路201 号 
邮编： 201804 
No 201 Anyan road, Jiading, Shanghai China 
Post code: 201804 
报告编号 
Report number 
 
SCL-S-15-0012M 
委托者: 变速箱  乐胜年 
Request person, dept： 
委托编号:  /  
Request number: 
送样日期:  2015.1.19 
Request date:  
报告日期:  2015.1.23 
Report date：  
第5页共8页 
 
SMPV-0.2.3-002-QA -F01 
序号 
No. 
测试项目 
Test item 
额定值 
Requirement 
试验结果 
Test result 
评价 Evaluation 
合格 
OK 
不合格 
Not OK 
行星齿轮轴 
3.1 
成分 
Chemical components 
1060 
（SAE J403-2009） 
 
 
 
C 
0.55~0.65 
0.618 
× 
 
Mn 
0.60~0.90 
0.603 
× 
 
P 
≤0.03 
0.016 
× 
 
S 
≤0.05 
0.0064 
× 
 
3.2 
表面硬度 
Surface Hardness 
HRC≥62 
HRC：63,63,63 
× 
 
硬化层深度 
Depth of quenching 
layer 
500HV1：2.7~3.8 
500HV1：2.94 
× 
 
3.3 
微观组织 
Microstructure 
/ 
表面为针状回火马氏体（图5a），
芯部为珠光体+铁素体（图5b） 
/ 
 
 
 
 
 
 
 
 
 
 
 
 
 
 
 
 


 
上海汽车中心实验室 
SAIC Center Lab 
中国·上海·嘉定区安研路201 号 
邮编： 201804 
No 201 Anyan road, Jiading, Shanghai China 
Post code: 201804 
报告编号 
Report number 
 
SCL-S-15-0012M 
委托者: 变速箱  乐胜年 
Request person, dept： 
委托编号:  /  
Request number: 
送样日期:  2015.1.19 
Request date:  
报告日期:  2015.1.23 
Report date：  
第6页共8页 
 
SMPV-0.2.3-002-QA -F01 
a  表层组织 
b    芯部组织 
Chart
0
300
600
900
1200
Depth (祄)
400
500
600
700
800
HV
Chart Values
Field
Hardness
Depth
H Diag.
V Diag.
  #
HV
祄
祄
祄
1
736
100.0
50.1
50.3
2
696
300.0
51.3
52.0
3
654
500.0
52.9
53.6
4
618
600.0
54.3
55.2
5
602
700.0
55.0
56.0
6
573
800.0
56.7
57.1
7
524
1000.0
59.2
59.7
8
487
1200.0
61.6
61.8
Sample Statistics
Minimum:
487 HV
Maximum:
736 HV
Count:
8 of  8
Hardness
Depth
Ef f .
600 HV
708.1 祄
c  渗碳层深度 
图3  行星齿轮金相及渗碳层深度 


 
上海汽车中心实验室 
SAIC Center Lab 
中国·上海·嘉定区安研路201 号 
邮编： 201804 
No 201 Anyan road, Jiading, Shanghai China 
Post code: 201804 
报告编号 
Report number 
 
SCL-S-15-0012M 
委托者: 变速箱  乐胜年 
Request person, dept： 
委托编号:  /  
Request number: 
送样日期:  2015.1.19 
Request date:  
报告日期:  2015.1.23 
Report date：  
第7页共8页 
 
SMPV-0.2.3-002-QA -F01 
a  表层组织 
b    芯部组织 
Chart
0
300
600
900
1200
Depth (祄)
500
575
650
725
800
HV
Chart Values
Field
Hardness
Depth
H Diag.
V Diag.
  #
HV
祄
祄
祄
1
740
100.0
49.6
50.5
2
726
300.0
49.6
51.5
3
675
500.0
51.3
53.6
4
648
600.0
52.9
54.1
5
626
700.0
53.8
55.0
6
597
800.0
55.2
56.2
7
568
1000.0
56.2
58.1
8
550
1200.0
57.6
58.5
Sample Statistics
Minimum:
550 HV
Maximum:
740 HV
Count:
8 of  8
Hardness
Depth
Ef f .
600 HV
790.6 祄
c  渗碳层深度 
图4  半轴齿轮金相及渗碳层深度 


 
上海汽车中心实验室 
SAIC Center Lab 
中国·上海·嘉定区安研路201 号 
邮编： 201804 
No 201 Anyan road, Jiading, Shanghai China 
Post code: 201804 
报告编号 
Report number 
 
SCL-S-15-0012M 
委托者: 变速箱  乐胜年 
Request person, dept： 
委托编号:  /  
Request number: 
送样日期:  2015.1.19 
Request date:  
报告日期:  2015.1.23 
Report date：  
第8页共8页 
 
SMPV-0.2.3-002-QA -F01 
a  表层组织 
b    芯部组织 
Chart
0
1250
2500
3750
5000
Depth (祄)
280
410
540
670
800
HV
Chart Values
Field
Hardness
Depth
H Diag.
V Diag.
  #
HV
祄
祄
祄
1
794
300.0
48.2
48.4
2
740
900.0
49.8
50.3
3
729
1500.0
50.3
50.5
4
687
2100.0
51.7
52.2
5
571
2700.0
56.4
57.6
6
395
3300.0
68.9
68.2
7
291
3900.0
81.6
78.1
8
287
4500.0
80.6
80.2
Sample Statistics
Minimum:
287 HV
Maximum:
794 HV
Count:
8 of  8
Hardness
Depth
Ef f .
500 HV
2940.9 祄
c  淬硬层深度 
图5 行星齿轮轴金相及淬硬层深度

File: 材料工程师/SCL-S-15-0013M-MG6-飞轮-白云岭.pdf.md
# SCL-S-15-0013M-MG6-飞轮-白云岭.pdf

 
上海汽车中心实验室 
SAIC Center Lab 
中国·上海·嘉定区安研路201 号 
邮编: 201804 
No 201 Anyan road, Jiading, Shanghai ,China 
Post code: 201804 
报告编号 
Report number 
 
SCL-S-15-0013M 
委托者:  QA 陈煜 
Request person, dept： 
委托编号:  /  
Request number: 
送样日期:  2015.1.23 
Request date:  
报告日期:  2015.1.29 
Report date： 
第 1 页 共 5 页 
 
SMPV-0.2.3-002-QA -F01 
零件号Part number 
10084142 
 零件名称 
Part name 
飞轮 
图纸日期Drawing date 
/ 
零件生产日期Part production date 
/ 
 供货商 
Supplier 
上海齿轮三厂 
车型/项目Car type/project 
MG6 
DVP 材料大纲签署日期DVP material test plan date 
/ 
阶段性报告  Stage report                结论性报告 Conclusion report 
 
Ⅰ.任务描述 Task description 
实验室受委托对飞轮进行失效原因分析，失效零件具体信息如下： 
As requested, SCL has analyzed the failure of the part. The information of the failed part is as following： 
零件信息：Part information 
零件名称 
Part name 
飞轮 
制造日期 
Production date 
2013-09-11 
VIN/车/发动机号码
car/engine no 
18K4CA010112156 
失效日期 
Incident date 
/ 
车辆里程数/测试寿命 
Car mileage/Test life 
18703 公里(km)    
失效地点 
Location 
贵州瀚羿 
失效模式描述 
Failure circumstance description 
变速箱飞轮开裂导致异响。 
原材料信息：Raw material information 
原材料及牌号 
Raw material specification 
060X    
原材料厂商 
Raw material producer 
/ 
散件供应商 
Component supplier 
/ 
金属热处理状态 
Metal heat treatment state 
/ 
失效零件见图1：The failed part is shown in figure 1.  
 
Ⅱ. 结论与建议 Conclusions and suggestions 
结论Conclusions： 
1、 失效件属于疲劳开裂。 
Failure pieces belong to fatigue cracking. 
2、 失效件的Mn 含量超差，其他材料性能未见异常。 
The content of Mn did not meet the requirement ,other material properties were normal . 
 
建议Suggestions： 
1、 加强原材料控制。 
Strengthen the control of raw materials. 
2、 进一步排查引起疲劳开裂的原因（如与发动机的匹配等）。 
Further investigation lead to fatigue cracking of the reasons (such as the matching engine) 
 
分发： 
Distribution 
 QA 陈煜 
检验者Author 
白云岭   
Bai Yunling 
审核Auditor 
邵百明 
Shao Baiming 
批准Approver 
 
日期Date 
2015.1.29 
日期Date 
2015.2.2 
日期Date 
2015.2.2 


 
上海汽车中心实验室 
SAIC Center Lab 
中国·上海·嘉定区安研路201 号 
邮编: 201804 
No 201 Anyan road, Jiading, Shanghai ,China 
Post code: 201804 
报告编号 
Report number 
 
SCL-S-15-0013M 
委托者:  QA 陈煜 
Request person, dept： 
委托编号:  /  
Request number: 
送样日期:  2015.1.23 
Request date:  
报告日期:  2015.1.29 
Report date： 
第 2 页 共 5 页 
 
SMPV-0.2.3-002-QA -F01 
III. 测试结果 Test Results  
一、 宏观观察： 
1、 失效件整体实物形貌，所有开裂均发生在铆接、焊接的同心圆上（如图1 中黄色虚线所示），共发生7 处开裂
（如图1 中红色虚线所示）如图1。 
 
 
图1 失效件实物形貌 
 
 
 
 
 
1 
6 
5 
4 
3 
2 
7 


 
上海汽车中心实验室 
SAIC Center Lab 
中国·上海·嘉定区安研路201 号 
邮编: 201804 
No 201 Anyan road, Jiading, Shanghai ,China 
Post code: 201804 
报告编号 
Report number 
 
SCL-S-15-0013M 
委托者:  QA 陈煜 
Request person, dept： 
委托编号:  /  
Request number: 
送样日期:  2015.1.23 
Request date:  
报告日期:  2015.1.29 
Report date： 
第 3 页 共 5 页 
 
SMPV-0.2.3-002-QA -F01 
2、宏观观察，飞轮与曲轴的连接痕迹清晰、规则 ，见图2a；飞轮与变扭器的连接痕迹清晰、规则，见图
2b；飞轮齿圈的齿与启动电机啮合痕迹无异常，见图2c。 
 
 
 
 图2  宏观观察 
2c 
2a 
2b 


 
上海汽车中心实验室 
SAIC Center Lab 
中国·上海·嘉定区安研路201 号 
邮编: 201804 
No 201 Anyan road, Jiading, Shanghai ,China 
Post code: 201804 
报告编号 
Report number 
 
SCL-S-15-0013M 
委托者:  QA 陈煜 
Request person, dept： 
委托编号:  /  
Request number: 
送样日期:  2015.1.23 
Request date:  
报告日期:  2015.1.29 
Report date： 
第 4 页 共 5 页 
 
SMPV-0.2.3-002-QA -F01 
二、 断口观察： 
将1#裂纹打开、清洗后进行断口观察，开裂起始于点焊焊点附近，如图3a 中红色箭头所；断口微观形
貌具有疲劳特征，见图3b。 
 
 
图3  断口形貌 
3b 
3a 


 
上海汽车中心实验室 
SAIC Center Lab 
中国·上海·嘉定区安研路201 号 
邮编: 201804 
No 201 Anyan road, Jiading, Shanghai ,China 
Post code: 201804 
报告编号 
Report number 
 
SCL-S-15-0013M 
委托者:  QA 陈煜 
Request person, dept： 
委托编号:  /  
Request number: 
送样日期:  2015.1.23 
Request date:  
报告日期:  2015.1.29 
Report date： 
第 5 页 共 5 页 
 
SMPV-0.2.3-002-QA -F01 
三、 理化分析： 
对开裂的幅板进行材料性能进行检测，实测结果显示Mn 含量超差。 
表1 
序号 
No. 
试验项目 
Test item 
额定值 
Requirement 
试验结果 
Test result 
评价 Evaluation 
合格 
qualified 
不合格 
unqualified 
1 
化学成分/060X 
SAE J1392-84 
 
 
 
 
C 
≤0.13 
0.086 
X 
 
 
Si 
≤0.5 
0.020 
X 
 
 
Mn 
≤0.9 
0.99 
 
X 
 
P 
≤0.025 
0.018 
X 
 
 
S 
≤0.020 
0.0046 
X 
 
2 
硬度 
/ 
174HV、173HV、173HV  
/ 
 
3 
抗拉强度 
≥480MPa 
/ 
/ 
 
4 
拉伸强度 
/ 
589、585、585  1 
（硬度转化） 
/ 
 
5 
金相组织 
/ 
铁素体+渗碳体（见图 11） 
/ 
 
6 
板厚 
t=2.0  
2.1、2.1、2.1 
X 
 
备注：1、转化标准GB/T1172-1999。 
 
图4   金相组织   500X 
 
图5   板厚

File: 材料工程师/SCL-S-15-0014M-AS21-后减振器-邵百明.pdf.md
# SCL-S-15-0014M-AS21-后减振器-邵百明.pdf

 
上海汽车中心实验室 
SAIC Center Lab 
中国·上海·嘉定区安研路201 号 
邮编：201804 
No 201 Anyan road, Jiading, Shanghai China 
Post code: 201804 
报告编号 
Report number 
 
SCL-S-15-0014M 
委托者:  SQE 荆晖 
Request person, dept： 
委托编号:  /  
Request number: 
送样日期:  2015.01.26 
Request date:  
报告日期:  2015.01.28 
Report date：  
第1 页共3 页 
 
SMPV-0.2.3-002-QA -F01 
零件号Part number 
10184785 
 零件名称 
Part name 
后减振器总成 
Damper Assy. 
图纸日期Drawing date 
2014.12.05 
零件生产日期Part production date 
/ 
 供货商 
Supplier 
淅川减振器厂 
车型/项目Car type/project 
AS21（PP2） 
DVP 材料大纲签署日期DVP material test plan date 
/ 
阶段性报告 Interim report                结论性报告 Conclusion report          
 
Ⅰ.任务描述 Task description 
实验室受委托对后减振器总成进行失效原因分析，失效零件具体信息如下： 
As requested, SCL has analyzed the failure of the rear damper Assy. The information of the failed part is as following： 
零件信息：Part information 
零件名称 
Part name 
减振器总成 
Damper Assy. 
车制造日期 
Vehicle production date 
/ 
VIN 码 
VIN 
*20L4E*QASE925J039* 
销售日期 
Sale date 
/ 
车辆里程数/测试寿命 
Car mileage/Test life 
约5000Km 
维修站名称 
Sale agent 
/ 
失效模式描述 
Failure circumstance  
PP2 阶段质保路试车后减振器漏油。The rear damper assy. of the experimental car from QA leaked oil. 
原材料信息：Raw material information 
原材料及牌号 
Raw material specification 
/ 
原材料厂商 
Raw material producer 
/ 
散件供应商 
Component supplier 
/ 
金属热处理状态 
Metal heat treatment state 
/ 
失效零件见图1：The failed part is shown in figure 1.  
 
Ⅱ. 结论与建议 Conclusions and Suggestions 
 
结论Conclusions： 
（1）异物卡在油封密封唇处，引起漏油； The foreign matters locked at the oil seal lip, which caused the oil leaking. 
（2）该异物为聚氨酯，是生产过程中混入的。 The foreign maters were PU, which were from the production process. 
 
建议Suggestions： 
（1）加强过程控制，确保系统清洁度。Strengthen the process control and make the cleanliness well. 
 
 
 
 
 
 
分发: 
Distribution 
SQE 荆晖 
检验者Author 
邵百明 
Shao Baiming 
审核Auditor 
邵百明 
Shao Baiming 
批准Approver 
 
 
日期Date 
2015.01.28 
日期Date 
2015.01.28 
日期Date 
2015.01.28 


 
上海汽车中心实验室 
SAIC Center Lab 
中国·上海·嘉定区安研路201 号 
邮编：201804 
No 201 Anyan road, Jiading, Shanghai China 
Post code: 201804 
报告编号 
Report number 
 
SCL-S-15-0014M 
委托者:  SQE 荆晖 
Request person, dept： 
委托编号:  /  
Request number: 
送样日期:  2015.01.26 
Request date:  
报告日期:  2015.01.28 
Report date：  
第2 页共3 页 
 
SMPV-0.2.3-002-QA -F01 
III. 调查结果 Investigation Results  
     
AS21 质保路试车行驶5000Km 后，发现后减振器漏油。实验室收到的零件如图1 所示。该零件在底盘
实验室进行了拆解。对拆解后的活塞杆，油封，以及导向座总成进行了检查；相关结果如图2~5 所示。 
 
图1 收到的失效件   
 
图2 活塞杆表面 正常，无深的磨痕，沟槽和凸起；局部有轻微的磨痕 
 
图3 油封 表面干净，无泥土；无破损 
 


 
上海汽车中心实验室 
SAIC Center Lab 
中国·上海·嘉定区安研路201 号 
邮编：201804 
No 201 Anyan road, Jiading, Shanghai China 
Post code: 201804 
报告编号 
Report number 
 
SCL-S-15-0014M 
委托者:  SQE 荆晖 
Request person, dept： 
委托编号:  /  
Request number: 
送样日期:  2015.01.26 
Request date:  
报告日期:  2015.01.28 
Report date：  
第3 页共3 页 
 
SMPV-0.2.3-002-QA -F01 
 
（a）异物处于密封唇处                           （b）异物放大 透明；略显黄色 
图4 油封的密封唇 存在异物；无破损 
 
 
图5 导向座总成和透明的略显黄色的异物 
 
   由上图可以看出，异物卡在油封的密封唇处是导致漏油的原因；活塞杆表面的两处磨痕也许是与卡滞的
异物摩擦形成的。 
   利用红外对其进行检测，显示该物质为聚氨酯，是一种可用于缓冲垫的材料，但是该系统未使用该类型
的缓冲材料；其应该是生产过程中混入的。

File: 材料工程师/SCL-S-15-0015M-IP24-换挡机构-龚伟.pdf.md
# SCL-S-15-0015M-IP24-换挡机构-龚伟.pdf

 
上海汽车中心实验室
(SAIC Center Lab) 
中国·上海·嘉定区安研路201 号 
邮编. 201804 
No. 201 Anyan Road, Jiading District,  
Shanghai, China. 
Post code :200433 
报告编号：Report number 
SCL-S-15-0015M 
委托者Requestor：宋长霖 
送样日期Deliver date：2015.01.27 
报告日期Report date：2015.02.02 
第 1 页 共 5 页 
Page 1 of 5  
 
零件号 
Part number 
10019939 
零件名称 
Part name 
自动挡换挡操纵机构总成 
Auto Shifter ASM 
图纸日期 
Drawing date  
2011.08.15 
零件生产日期 
Production date 
/ 
供货商 
Supplier 
三立汇众 
Sanlihuizhong 
车型/项目 
Car type/project 
IP24 
 
   阶段性报告  Stage report        结论性报告 Conclusion report           测试报告 Test report 
Ⅰ.任务描述 Task description 
实验室受委托对自动挡换挡操纵机构总成进行失效原因分析，失效零件具体信息如下： 
As requested, QA lab has analyzed the invalid cause of auto shifter ASM, and the information of invalid part is 
shown as following： 
零件信息：Part information 
零件名称 
Part name 
自动挡换挡操纵机构总成 
Auto Shifter ASM 
制造日期 
Production date 
/ 
VIN 码 
VIN number 
/ 
销售日期 
Sale date 
/ 
车辆里程数 
Car mileage 
工厂装配 
销售商 
Sale agent 
/ 
失效模式描述 
Invalid situation 
description 
拉索套管盖断裂 
Cable casing fracture 
原材料信息：Raw material information 
原材料及牌号 
Raw material 
and trademark 
PA66 
KOPA 
原材料厂商 
Raw material producer 
KOLON 
散件供应商 
Part supplier 
青岛大同 
金属热处理状态 
Metal heat treatment state 
/ 
失效零件见图1：The invalid part is shown in Fig 1.  
Ⅱ. 结论与建议 Conclusions and suggestions 
结论： 1. 失效件受异常外力导致脆断。  
2. 失效件材料符合技术要求。  
Conclusions:  1. The brittle fracture of the parts caused by abnormal external force. 
2. Material performance of the failure parts conformed to requirements.  
建议： 1. 加强对零件的保护。 
Suggestions:  1. Improve the protection to the part. 
 
 
 
分发： 
Dispenser 
SQE 宋长霖 
检验者： 
Identifier 
龚伟 
Gong Wei 
审核： 
Auditor 
狄春峰 
Di Chunfeng 
批准： 
Approver 
 
日期： 
Date 
2015.02.02 
日期： 
Date 
2015.02.03 
日期： 
Date 
2015.02.03 


 
上海汽车中心实验室
(SAIC Center Lab) 
中国·上海·嘉定区安研路201 号 
邮编. 201804 
No. 201 Anyan Road, Jiading District,  
Shanghai, China. 
Post code :200433 
报告编号：Report number 
SCL-S-15-0015M 
委托者Requestor：宋长霖 
送样日期Deliver date：2015.01.27 
报告日期Report date：2015.02.02 
第 2 页 共 5 页 
Page 2 of 5  
 
  
图1 失效件 
Fig. 1 Failure Part 
 
III. 测试结果 Test Results  
序
号 
No. 
试验项目 
Test item 
额定值 
Requirement 
试验结果 
Test result 
评价 Evaluation 
第一次 
第二次 
合格 
qualified 
不合格 
unqualified 
I 
失效件 
 
 
1 
红外（GB/T6040-2002） 
Infrared Spectroscopy 
PA66 
PA66 
× 
 
2 
熔点（GB/T19466.3-2006） 
Melting point (℃) 
260±5 
259 
× 
 
3 
焓值（GB/T19466.3-2006） 
Enthalpy (J/g) 
/ 
63.4 
64.1 
 
 
4 
含水率 
Water content（%） 
0.7~3 
1.4 
× 
 
I 
新件 
 
 
1 
红外（GB/T6040-2002） 
Infrared Spectroscopy 
PA66 
PA66 
× 
 
2 
熔点（GB/T19466.3-2006） 
Melting point (℃) 
260±5 
259 
× 
 
3 
焓值（GB/T19466.3-2006） 
Enthalpy (J/g) 
/ 
63.6 
63.6 
 
 
4 
含水率 
Water content（%） 
0.7~3 
1.1 
× 
 
II 
粒料 
 
 


 
上海汽车中心实验室
(SAIC Center Lab) 
中国·上海·嘉定区安研路201 号 
邮编. 201804 
No. 201 Anyan Road, Jiading District,  
Shanghai, China. 
Post code :200433 
报告编号：Report number 
SCL-S-15-0015M 
委托者Requestor：宋长霖 
送样日期Deliver date：2015.01.27 
报告日期Report date：2015.02.02 
第 3 页 共 5 页 
Page 3 of 5  
 
序
号 
No. 
试验项目 
Test item 
额定值 
Requirement 
试验结果 
Test result 
评价 Evaluation 
第一次 
第二次 
合格 
qualified 
不合格 
unqualified 
1 
红外（GB/T6040-2002） 
Infrared Spectroscopy 
PA66 
PA66 
× 
 
2 
熔点（GB/T19466.3-2006） 
Melting point (℃) 
260±5 
260 
× 
 
3 
焓值（GB/T19466.3-2006） 
Enthalpy (J/g) 
/ 
65.5 
65.5 
 
 
小结：零件材料符合技术要求。 
 
 
 
 
 
 
 
 
 
 
 
 
 
 
 
 
 
 
 


 
上海汽车中心实验室
(SAIC Center Lab) 
中国·上海·嘉定区安研路201 号 
邮编. 201804 
No. 201 Anyan Road, Jiading District,  
Shanghai, China. 
Post code :200433 
报告编号：Report number 
SCL-S-15-0015M 
委托者Requestor：宋长霖 
送样日期Deliver date：2015.01.27 
报告日期Report date：2015.02.02 
第 4 页 共 5 页 
Page 4 of 5  
 
Ⅳ. 宏观分析 Macroscopic observation 
失效件断口如图2所示，断口无银纹，是受外力导致的脆断。根据断口纹路，断口沿图示方向
扩展。 
  
图2 失效件 
Fig. 2 Failure Part 
 


 
上海汽车中心实验室
(SAIC Center Lab) 
中国·上海·嘉定区安研路201 号 
邮编. 201804 
No. 201 Anyan Road, Jiading District,  
Shanghai, China. 
Post code :200433 
报告编号：Report number 
SCL-S-15-0015M 
委托者Requestor：宋长霖 
送样日期Deliver date：2015.01.27 
报告日期Report date：2015.02.02 
第 5 页 共 5 页 
Page 5 of 5  
 
图2中A、B断口细节如图3所示，A处为断口的断裂起始点，B处为断口的断裂终止点。 
  
图3 断裂起始&终止点 
Fig. 3 Initiation& Termination Point of Fracture Part 
 
根据失效件的断裂方向，结合此零件状态，可以确认零件受异常外力导致的脆断。取新件模拟，
模拟结果与失效件类似。 
 
图4 新件 
Fig. 4 New Part

File: 材料工程师/SCL-S-15-0016M-AP13-管柱总成-龚伟.pdf.md
# SCL-S-15-0016M-AP13-管柱总成-龚伟.pdf

 
上海汽车中心实验室
(SAIC Center Lab) 
中国·上海·嘉定区安研路201 号 
邮编. 201804 
No. 201 Anyan Road, Jiading District,  
Shanghai, China. 
Post code :200433 
报告编号：Report number 
SCL-S-15-0016M 
委托者Requestor：唐宇峰 
送样日期Deliver date：2015.01.23 
报告日期Report date：2015.02.09 
第 1 页 共 4 页 
Page 1 of 4  
 
零件号 
Part number 
10227235 
零件名称 
Part name 
转向管柱及中间轴总成 
Column and I-shaft ASM 
图纸日期 
Drawing date  
2014.11.7 
零件生产日期 
Production date 
2015.01.08 
供货商 
Supplier 
采埃孚 
ZF  
车型/项目 
Car type/project 
AP13 
 
   阶段性报告  Stage report        结论性报告 Conclusion report           测试报告 Test report 
Ⅰ.任务描述 Task description 
实验室受委托对转向管柱及中间轴总成进行失效原因分析，失效零件具体信息如下： 
As requested, QA lab has analyzed the invalid cause of column and I-shaft ASM, and the information of invalid part 
is shown as following： 
零件信息：Part information 
零件名称 
Part name 
转向管柱及中间轴总成 
Column and I-shaft ASM 
制造日期 
Production date 
2015.01.08 
VIN 码 
VIN number 
/ 
销售日期 
Sale date 
/ 
车辆里程数 
Car mileage 
工厂装配 
销售商 
Sale agent 
/ 
失效模式描述 
Invalid situation 
description 
线束断裂 
Harness burst 
原材料信息：Raw material information 
原材料及牌号 
Raw material 
and trademark 
PA66-GF30 
A9705 
原材料厂商 
Raw material producer 
南京德尔隆 
散件供应商 
Part supplier 
上海逸航 
金属热处理状态 
Metal heat treatment state 
/ 
失效零件见图1：The invalid part is shown in Fig 1.  
Ⅱ. 结论与建议 Conclusions and suggestions 
结论： 1. 失效件受外力导致脆断。  
2. 零件材料不符合技术要求。  
Conclusions:  1. The brittle fracture of the part caused by external force.  
2. Material performance of part didn’t conform to requirements.     
建议： 1.供应商对材料问题做出解释并整改。 
2. 在装配、物流等环节加强对零件的保护。 
Suggestions:  1. Let the supplier explain and rectify the material problems. 
            2. Improve the protection of the part during the assembly and logistics. 
 
         
分发： 
Dispenser 
SQE  唐宇峰 
检验者： 
Identifier 
龚伟 
Gong Wei 
审核： 
Auditor 
狄春峰 
Di Chunfeng 
批准： 
Approver 
 
日期： 
Date 
2015.02.09 
日期： 
Date 
2015.02.09 
日期： 
Date 
2015.02.09 


 
上海汽车中心实验室
(SAIC Center Lab) 
中国·上海·嘉定区安研路201 号 
邮编. 201804 
No. 201 Anyan Road, Jiading District,  
Shanghai, China. 
Post code :200433 
报告编号：Report number 
SCL-S-15-0016M 
委托者Requestor：唐宇峰 
送样日期Deliver date：2015.01.23 
报告日期Report date：2015.02.09 
第 2 页 共 4 页 
Page 2 of 4  
 
  
图1 失效件 
Fig. 1 Failure Part 
 
III. 测试结果 Test Results  
序号 
No. 
试验项目 
Test item 
额定值 
Requirement 
试验结果 
Test result 
评价 Evaluation 
第一次 
第二次 
合格 
qualified 
不合格 
unqualified 
I 
失效件 
 
 
1 
红外（GB/T6040-2002） 
Infrared Spectroscopy 
PA66 
PA66 
× 
 
2 
熔点（GB/T19466.3-2006） 
Melting point (℃) 
260±5 
113 
无 
 
× 
3 
焓值（GB/T19466.3-2006） 
Enthalpy (J/g) 
/ 
6.6 
27.9 
4.9 
无 
 
× 
4 
灰分（GB/T9345.1-2008） 
Ash content (%) 
27~29 
28.1 
× 
 
II 
失效件② 
 
 
1 
红外（GB/T6040-2002） 
Infrared Spectroscopy 
PA66 
PA66 
× 
 


 
上海汽车中心实验室
(SAIC Center Lab) 
中国·上海·嘉定区安研路201 号 
邮编. 201804 
No. 201 Anyan Road, Jiading District,  
Shanghai, China. 
Post code :200433 
报告编号：Report number 
SCL-S-15-0016M 
委托者Requestor：唐宇峰 
送样日期Deliver date：2015.01.23 
报告日期Report date：2015.02.09 
第 3 页 共 4 页 
Page 3 of 4  
 
序号 
No. 
试验项目 
Test item 
额定值 
Requirement 
试验结果 
Test result 
评价 Evaluation 
第一次 
第二次 
合格 
qualified 
不合格 
unqualified 
2 
熔点（GB/T19466.3-2006） 
Melting point (℃) 
260±5 
113 
无 
 
× 
3 
焓值（GB/T19466.3-2006） 
Enthalpy (J/g) 
/ 
7.1 
27.4 
6.0 
无 
 
× 
4 
灰分（GB/T9345.1-2008） 
Ash content (%) 
27~29 
28.2 
× 
 
III 
新件 
 
 
1 
红外（GB/T6040-2002） 
Infrared Spectroscopy 
PA66 
PA66 
× 
 
2 
熔点（GB/T19466.3-2006） 
Melting point (℃) 
260±5 
109 
无 
 
× 
3 
焓值（GB/T19466.3-2006） 
Enthalpy (J/g) 
/ 
5.0 
29.6 
2.4 
无 
 
× 
4 
灰分（GB/T9345.1-2008） 
Ash content (%) 
27~29 
28.9 
× 
 
小结：零件材料不符合技术要求。 
 
 
 
 
 
图2 失效件DSC 图谱               图3 新件DSC 图谱               图4 粒料DSC 图谱 
Fig. 2 DSC of Failure Part            Fig. 3 DSC of New Part              Fig. 4 DSC of Pellet  
 
 
 
 
 
 
 


 
上海汽车中心实验室
(SAIC Center Lab) 
中国·上海·嘉定区安研路201 号 
邮编. 201804 
No. 201 Anyan Road, Jiading District,  
Shanghai, China. 
Post code :200433 
报告编号：Report number 
SCL-S-15-0016M 
委托者Requestor：唐宇峰 
送样日期Deliver date：2015.01.23 
报告日期Report date：2015.02.09 
第 4 页 共 4 页 
Page 4 of 4  
 
Ⅳ. 宏观分析 Macroscopic observation 
 
失效件断口如图5所示，断口无银纹，是受外力导致的脆断，断裂方向如图所示。 
  
图5 失效件 
Fig. 5 Failure Part 
 
观察新件断裂起始位置处，转角处无倒角设计（见图6），建议增加倒角。 
 
图6 无倒角 
Fig. 6 No R Angle

File: 材料工程师/SCL-S-15-0017M-AP13-点火开关-龚伟.pdf.md
# SCL-S-15-0017M-AP13-点火开关-龚伟.pdf

 
上海汽车中心实验室
(SAIC Center Lab) 
中国·上海·嘉定区安研路201 号 
邮编. 201804 
No. 201 Anyan Road, Jiading District,  
Shanghai, China. 
Post code :200433 
报告编号：Report number 
SCL-S-15-0017M 
委托者Requestor：温华 
送样日期Deliver date：2015.01.28 
报告日期Report date：2015.02.06 
第 1 页 共 5 页 
Page 1 of 5  
 
零件号 
Part number 
10120965 
零件名称 
Part name 
点火开关 
Ignition Switch 
图纸日期 
Drawing date  
2014.03.12 
零件生产日期 
Production date 
2014.09 
供货商 
Supplier 
贵州华阳电器公司 
Guizhou Huyang Electric Co. 
车型/项目 
Car type/project 
AP13 
 
   阶段性报告  Stage report        结论性报告 Conclusion report           测试报告 Test report 
Ⅰ.任务描述 Task description 
实验室受委托对点火开关进行失效原因分析，失效零件具体信息如下： 
As requested, QA lab has analyzed the invalid cause of ignition switch, and the information of invalid part is shown 
as following： 
零件信息：Part information 
零件名称 
Part name 
点火开关 
Ignition Switch 
制造日期 
Production date 
2014.09 
VIN 码 
VIN number 
/ 
销售日期 
Sale date 
/ 
车辆里程数 
Car mileage 
4000 km 
销售商 
Sale agent 
/ 
失效模式描述 
Invalid situation 
description 
开关磨损 
Switch wear 
原材料信息：Raw material information 
原材料及牌号 
Raw material 
and trademark 
酚醛树脂 
原材料厂商 
Raw material producer 
浙江嘉民 
散件供应商 
Part supplier 
/ 
金属热处理状态 
Metal heat treatment state 
/ 
失效零件见图1：The invalid part is shown in Fig 1.  
Ⅱ. 结论与建议 Conclusions and suggestions 
结论： 1. 失效件因工艺缺陷导致凸台偏低，运行过程中偏磨，导致失效。  
2. 零件材料符合技术要求。  
Conclusions:  1.The failure part’s lug is low because of process lack, wear during working, leading to fracture.  
2. Material performance of part conformed to requirements.     
建议： 1.供应商加强对生产环节的管控。 
Suggestions:  1.Supplier improves the control of production process.  
        
分发： 
Dispenser 
SQE 温华 
检验者： 
Identifier 
龚伟      
Gong Wei  
审核： 
Auditor 
狄春峰 
Di Chunfeng 
批准： 
Approver 
 
日期： 
Date 
2015.02.06 
日期： 
Date 
2015.02.06 
日期： 
Date 
2015.02.06 
 
         


 
上海汽车中心实验室
(SAIC Center Lab) 
中国·上海·嘉定区安研路201 号 
邮编. 201804 
No. 201 Anyan Road, Jiading District,  
Shanghai, China. 
Post code :200433 
报告编号：Report number 
SCL-S-15-0017M 
委托者Requestor：温华 
送样日期Deliver date：2015.01.28 
报告日期Report date：2015.02.06 
第 2 页 共 5 页 
Page 2 of 5  
 
 
图1 失效件 
Fig. 1 Failure Part 
 
III. 测试结果 Test Results  
序
号 
No. 
试验项目 
Test item 
额定值 
Requirement 
试验结果 
Test result 
评价 Evaluation 
第一次 
第二次 
合格 
qualified 
不合格 
unqualified 
I 
失效件 
 
 
1 
红外（GB/T6040-2002） 
Infrared Spectroscopy 
PF 
PF 
× 
 
II 
新件 
 
 
1 
红外（GB/T6040-2002） 
Infrared Spectroscopy 
PF 
PF 
× 
 
Ⅲ 
粒料 
 
 
1 
红外（GB/T6040-2002） 
Infrared Spectroscopy 
PF 
PF 
× 
 
小结：零件材料符合技术要求。 
 
 
 
 


 
上海汽车中心实验室
(SAIC Center Lab) 
中国·上海·嘉定区安研路201 号 
邮编. 201804 
No. 201 Anyan Road, Jiading District,  
Shanghai, China. 
Post code :200433 
报告编号：Report number 
SCL-S-15-0017M 
委托者Requestor：温华 
送样日期Deliver date：2015.01.28 
报告日期Report date：2015.02.06 
第 3 页 共 5 页 
Page 3 of 5  
 
Ⅳ. 宏观分析 Macroscopic observation 
失效件状态如图2所示，凸台①磨损严重，而凸台②、③轻微磨损。测量各凸台高度，①处高
度范围在5.12mm~5.16mm之间，低于标准要求5.30±0.05mm，②处高度为5.28mm，③处高度为
5.30mm，据此推测，因凸台①高度过低，对手件压盘受力不均，旋转过程中接触不良，导致点火
开关止位不接通。 
 
图2 失效件 
Fig. 2 Failure Part 
 
据此进行失效模拟，保持凸台②、③完好，当凸台①处磨损0.15mm时，点火开关止位闪断；
当凸台①处磨损0.20mm时，点火开关止位不接通。与失效件的失效模式一致。 
  
图3 失效模拟 
Fig. 3 Failure Simulation 


 
上海汽车中心实验室
(SAIC Center Lab) 
中国·上海·嘉定区安研路201 号 
邮编. 201804 
No. 201 Anyan Road, Jiading District,  
Shanghai, China. 
Post code :200433 
报告编号：Report number 
SCL-S-15-0017M 
委托者Requestor：温华 
送样日期Deliver date：2015.01.28 
报告日期Report date：2015.02.06 
第 4 页 共 5 页 
Page 4 of 5  
 
放大失效位置（凸台①），如图4所示，磨损处无明显注塑缺陷。剖开磨损位置，内部也无注
塑缺陷。 
 
图4 失效位置 
Fig. 4 Failure Position 
 
 
 
 
 
 
 


 
上海汽车中心实验室
(SAIC Center Lab) 
中国·上海·嘉定区安研路201 号 
邮编. 201804 
No. 201 Anyan Road, Jiading District,  
Shanghai, China. 
Post code :200433 
报告编号：Report number 
SCL-S-15-0017M 
委托者Requestor：温华 
送样日期Deliver date：2015.01.28 
报告日期Report date：2015.02.06 
第 5 页 共 5 页 
Page 5 of 5  
 
经调查，零件生产过程中发生拉模情况，临时使用石蜡帮助脱模，导致注塑零件凸台①高度偏
低。原计划报废30模，后实际仅报废20模，后期对缺陷零件排查不彻底，导致问题零件装配至总成
中。 
模具中相应位置加入液体石蜡进行失效模拟，注塑后零件凸台①高度不均匀，最低处高度仅为
5.10mm（标准要求5.30±0.05mm），并且表面粗糙，如图5所示。实际使用过程中，由于高度不
均和表面粗糙的原因，会发生偏磨的情况，导致点火开关止位不接通。 
 
图5 注塑模拟 
Fig. 5 Injection Simulation

File: 材料工程师/SCL-S-15-0018M- NSE 1 5 VCT  TT  E85 - 催化转化器总成-白云岭.pdf.md
# SCL-S-15-0018M- NSE 1 5 VCT  TT  E85 - 催化转化器总成-白云岭.pdf

 
上海汽车中心实验室 
SAIC Center Lab 
中国·上海·嘉定区安研路201 号 
邮编: 201804 
No 201 Anyan road, Jiading, Shanghai ,China 
Post code: 201804 
报告编号 
Report number 
 
SCL-S-15-0018M 
委托者:  SQE 朱丹青 
Request person, dept： 
委托编号:  /  
Request number: 
送样日期:  2015.1.26 
Request date:  
报告日期:  2015.1.28 
Report date： 
第 1 页 共 6 页 
 
SMPV-0.2.3-002-QA -F01 
零件号Part number 
10144247 
 零件名称 
Part name 
催化转化器总成 
图纸日期Drawing date 
/ 
零件生产日期Part production date 
/ 
 供货商 
Supplier 
南京佛吉亚排气系统有限公司 
车型/项目Car type/project 
NSE 1.5 VCT  TT  E85 
DVP 材料大纲签署日期DVP material test plan date 
/ 
阶段性报告  Stage report                结论性报告 Conclusion report 
 
Ⅰ.任务描述 Task description 
实验室受委托对催化转化器总成进行失效原因分析，失效零件具体信息如下： 
As requested, SCL has analyzed the failure of the part. The information of the failed part is as following： 
零件信息：Part information 
零件名称 
Part name 
催化转化器总成 
制造日期 
Production date 
/ 
VIN/车/发动机号码
car/engine no 
15S4CQBTE909J003 
失效日期 
Incident date 
/ 
车辆里程数/测试寿命 
Car mileage/Test life 
/ 公里(km)    
失效地点 
Location 
/ 
失效模式描述 
Failure circumstance description 
完成1/2 400h E85 燃油耐久试验后，拆解发现支架断裂。 
原材料信息：Raw material information 
原材料及牌号 
Raw material specification 
SUH409L 
原材料厂商 
Raw material producer 
/ 
散件供应商 
Component supplier 
/ 
金属热处理状态 
Metal heat treatment state 
/ 
失效零件见图1：The failed part is shown in figure 1.  
 
Ⅱ. 结论与建议 Conclusions and suggestions 
 
结论Conclusions： 
1、 失效件属于疲劳开裂。Failure pieces belong to fatigue cracking. 
2、 失效件的焊缝存在未焊透现象，这会显著降低疲劳性能。The existence of the phenomenon of failure pieces 
incomplete penetration welds, which can significantly reduce the fatigue performance. 
3、 原材料化学成分符合技术要求。Chemical composition of the raw materials meet the technical requirements. 
建议Suggestions： 
1、 提供整改方案，加强焊缝质量控制。Quality control of the welding process.  
2、 对焊缝的分布进行优化。Provide corrective programs to strengthen the weld quality contro. 
 
分发： 
Distribution 
 SQE 朱丹青 
检验者Author 
白云岭   
Bai Yunling 
审核Auditor 
邵百明 
Shao Baiming 
批准Approver 
 
日期Date 
2015.1.28 
日期Date 
2015.1.29 
日期Date 
2015.1.29 


 
上海汽车中心实验室 
SAIC Center Lab 
中国·上海·嘉定区安研路201 号 
邮编: 201804 
No 201 Anyan road, Jiading, Shanghai ,China 
Post code: 201804 
报告编号 
Report number 
 
SCL-S-15-0018M 
委托者:  SQE 朱丹青 
Request person, dept： 
委托编号:  /  
Request number: 
送样日期:  2015.1.26 
Request date:  
报告日期:  2015.1.28 
Report date： 
第 2 页 共 6 页 
 
SMPV-0.2.3-002-QA -F01 
III. 测试结果 Test Results  
一、 宏观观察： 
1、 失效件整体实物形貌，见图1。 
 
 
图1 失效件实物形貌 
 
 


 
上海汽车中心实验室 
SAIC Center Lab 
中国·上海·嘉定区安研路201 号 
邮编: 201804 
No 201 Anyan road, Jiading, Shanghai ,China 
Post code: 201804 
报告编号 
Report number 
 
SCL-S-15-0018M 
委托者:  SQE 朱丹青 
Request person, dept： 
委托编号:  /  
Request number: 
送样日期:  2015.1.26 
Request date:  
报告日期:  2015.1.28 
Report date： 
第 3 页 共 6 页 
 
SMPV-0.2.3-002-QA -F01 
2、宏观观察，两个支架均断裂在焊缝附近，见图2a；通过对催化转化器的观察，发现这两个焊缝均为L
型，催化转化器基体与1#支架的磨损比2#支架严重，磨损区域如图2c、2d 中红色虚线所示，这可以判断
1#支架处先开裂失效；开裂的起始区域如图2c、2d 中黄色虚心箭头所示。 
 
 
 
 
 
 
 
图2 宏观观察 
 
1# 
2# 
1# 
2# 
1# 
2# 
2a 
2d 
2c 
2b 
催化转化器 


 
上海汽车中心实验室 
SAIC Center Lab 
中国·上海·嘉定区安研路201 号 
邮编: 201804 
No 201 Anyan road, Jiading, Shanghai ,China 
Post code: 201804 
报告编号 
Report number 
 
SCL-S-15-0018M 
委托者:  SQE 朱丹青 
Request person, dept： 
委托编号:  /  
Request number: 
送样日期:  2015.1.26 
Request date:  
报告日期:  2015.1.28 
Report date： 
第 4 页 共 6 页 
 
SMPV-0.2.3-002-QA -F01 
二、 断口观察： 
对1#支架断口进行断口观察，断口表面大部分区域已氧化、磨损，见图3a；局部区域发现疲劳条带，
见图3b，可以判断该失效为疲劳开裂。 
 
 
图3  断口微观形貌 
3b 
3a 


 
上海汽车中心实验室 
SAIC Center Lab 
中国·上海·嘉定区安研路201 号 
邮编: 201804 
No 201 Anyan road, Jiading, Shanghai ,China 
Post code: 201804 
报告编号 
Report number 
 
SCL-S-15-0018M 
委托者:  SQE 朱丹青 
Request person, dept： 
委托编号:  /  
Request number: 
送样日期:  2015.1.26 
Request date:  
报告日期:  2015.1.28 
Report date： 
第 5 页 共 6 页 
 
SMPV-0.2.3-002-QA -F01 
三、 焊缝观察： 
通过金相制样，观察发现两个焊缝都存在虚焊现象， 1#支架的焊缝虚焊现象严重，见图4a；2#
支架的焊缝虚焊现象较轻，见图4b。 
 
 
图4   焊缝观察 
 
4b 
4a 
支架 
催化转化器 
支架 
催化转化器 
1# 
2# 


 
上海汽车中心实验室 
SAIC Center Lab 
中国·上海·嘉定区安研路201 号 
邮编: 201804 
No 201 Anyan road, Jiading, Shanghai ,China 
Post code: 201804 
报告编号 
Report number 
 
SCL-S-15-0018M 
委托者:  SQE 朱丹青 
Request person, dept： 
委托编号:  /  
Request number: 
送样日期:  2015.1.26 
Request date:  
报告日期:  2015.1.28 
Report date： 
第 6 页 共 6 页 
 
SMPV-0.2.3-002-QA -F01 
四、 理化分析： 
 
表1 
序号 
No. 
试验项目 
Test item 
额定值 
Requirement 
试验结果 
Test result 
评价 Evaluation 
合格 
qualified 
不合格 
unqualified 
1 
催化转化器 
 
 
 
 
1.1 
化学成分/SUH409L 
 
 
 
 
 
C 
≤0.08 
0.0015 
X 
 
 
Si 
≤1.00 
0.33 
X 
 
 
Mn 
≤1.00 
0.20 
X 
 
 
P 
≤0.045 
0.014 
X 
 
 
S 
≤0.030 
0.0039 
X 
 
 
Cr 
10.50-11.70 
11.51 
X 
 
 
Ni 
≤0.60 
0.082 
X 
 
 
Ti 
6* C-0.75 
0.23 
X 
 
2 
支架 
 
 
 
 
2.1 
化学成分SUH409L 
 
 
 
 
 
C 
≤0.08 
0.0045 
X 
 
 
Si 
≤1.00 
0.36 
X 
 
 
Mn 
≤1.00 
0.22 
X 
 
 
P 
≤0.045 
0.014 
X 
 
 
S 
≤0.030 
0.0040 
X 
 
 
Cr 
10.50-11.70 
11.63 
X 
 
 
Ni 
≤0.60 
0.082 
X 
 
 
Ti 
6* C-0.75 
0.20 
X
