Repository: kujaxr/obsidian-vault

File: 材料工程师/SCL-S-15-0019M-IS12轮毂-薛喜才.pdf.md
# SCL-S-15-0019M-IS12轮毂-薛喜才.pdf

 
上海汽车中心实验室 
SAIC Center Lab 
中国·上海·嘉定区安研路201 号 
邮编: 201804 
No 201 Anyan road, Jiading, Shanghai ,China 
Post code: 201804 
报告编号 
Report number 
 
SCL-S-15-0019M 
委托者: 王玮 
Request person, dept： 
委托编号:  /  
Request number: 
送样日期: 2015.01.30 
Request date:  
报告日期: 2015.02.05 
Report date：  
第1页共9页 
 
SMPV-0.2.3-002-QA -F01 
零件号Part number 
10026546 
 零件名称 
Part name 
轮毂 
Wheel 
图纸日期Drawing date 
/ 
零件生产日期Part production date 
2013-06-17 
 供货商 
Supplier 
立中 
车型/项目Car type/project 
IS12 
DVP 材料大纲签署日期DVP material test plan date 
/ 
阶段性报告 Interim report                结论性报告 Conclusion report          
 
Ⅰ.任务描述 Task description 
实验室受委托对轮毂进行失效原因分析，失效零件具体信息如下： 
 
As requested, SCL has analyzed the failure of wheel. The information of the failed part is as following： 
零件信息：Part information 
零件名称 
Part name 
轮毂 
Wheel 
车制造日期 
Vehicle production date 
2013-06-26 
VIN 码 
VIN 
LSJW34G34DG071108 
销售日期 
Sale date 
2013-11-18 
车辆里程数 
Car mileage 
20878 公里(km) 
维修站名称 
Sale agent 
河南宜华 
失效模式描述 
Failure circumstance  
IS12 轮毂开裂。Wheel was broken off. 
原材料信息：Raw material information 
原材料及牌号 
Raw material specification 
A356.0 
原材料厂商 
Raw material producer 
/ 
散件供应商 
Component supplier 
/ 
金属热处理状态 
Metal heat treatment state 
/ 
失效零件见图1：The failed part is shown in figure 1.  
 
Ⅱ. 结论与建议 Conclusions and Suggestions 
结论Conclusions： 
1. 轮毂是由于疲劳而开裂的，开裂原因可能与使用过程中受到的过度冲击有关。Wheel was broken off though the 
fatigue. The cracking reason might be related to the excessive shock in use. 
2. 轮毂部分关键尺寸是符合要求的，但内轮缘直径差值是不正常的，应该是过度冲击所致。Partial key sizes of the 
wheel were required, but the diameter difference between the inner rim and the outer was abnormal, which should be 
caused by the excessive shock. 
3. 轮毂材料成分、硬度符合要求，组织变质正常。Chemical components and hardness of wheel met the requirement.  
   Microstructure was normal. 
 
建议Suggestions： 
1. 建议客户谨慎驾驶，避免过度冲击车轮。Please drive carefully to avoid the excessive shock on the wheel. 
 
分发Distribution 
王玮  严力航 
检验者Author 
 审核Auditor 
邵百明 
Shao Baiming 
批准Approver 
 
日期Date 
2015.02.05 
日期Date 
2015.02.05 
日期Date 
2015.02.05 


 
上海汽车中心实验室 
SAIC Center Lab 
中国·上海·嘉定区安研路201 号 
邮编: 201804 
No 201 Anyan road, Jiading, Shanghai ,China 
Post code: 201804 
报告编号 
Report number 
 
SCL-S-15-0019M 
委托者: 王玮 
Request person, dept： 
委托编号:  /  
Request number: 
送样日期: 2015.01.30 
Request date:  
报告日期: 2015.02.05 
Report date：  
第2页共9页 
 
SMPV-0.2.3-002-QA -F01 
III. 调查结果 Investigation Results  
   据反馈：售后一辆IS12 左前轮胎漏气，维修站检查发现该轮毂开裂，失效件见图1 所示。轮毂表面未发现
明显的撞击痕迹，且该车也无事故维修记录。 
图2 为维修站反馈的失效车轮照片，仅从该照片上看不出轮胎有撞击或其他损伤痕迹。 
 
 
 
 
 
 
 
 
 
 
 
 
 
 
 
 
 
 
 
 
 
 
 
 
 
 
 
 
 
 
 
 
 
 
 
 
 
图1  失效轮毂 
裂纹长度约22mm 
裂纹 
左侧 
右侧 


 
上海汽车中心实验室 
SAIC Center Lab 
中国·上海·嘉定区安研路201 号 
邮编: 201804 
No 201 Anyan road, Jiading, Shanghai ,China 
Post code: 201804 
报告编号 
Report number 
 
SCL-S-15-0019M 
委托者: 王玮 
Request person, dept： 
委托编号:  /  
Request number: 
送样日期: 2015.01.30 
Request date:  
报告日期: 2015.02.05 
Report date：  
第3页共9页 
 
SMPV-0.2.3-002-QA -F01 
 
 
 
 
 
 
 
 
 
 
 
 
 
图2  维修站反馈的照片 
  图1 所示的轮毂左、右侧轮缘表面具体损伤情况，见图3 所示。轮毂右侧受损，轮缘部位出现严重的周向磨
损；结合后续分析可知，轮毂上裂纹正是起源于轮缘受损区域，然后向其他区域扩展。左侧轮缘则显示正常的
与轮胎接触、磨损痕迹。 
 
 
 
 
 
 
 
 
 
 
 
 
 
 
 
 
 
 
 
图3  轮缘表面受损情况 
轮毂右侧 
轮毂左侧 
磨损痕迹 
圆弧区域
已被磨平 


 
上海汽车中心实验室 
SAIC Center Lab 
中国·上海·嘉定区安研路201 号 
邮编: 201804 
No 201 Anyan road, Jiading, Shanghai ,China 
Post code: 201804 
报告编号 
Report number 
 
SCL-S-15-0019M 
委托者: 王玮 
Request person, dept： 
委托编号:  /  
Request number: 
送样日期: 2015.01.30 
Request date:  
报告日期: 2015.02.05 
Report date：  
第4页共9页 
 
SMPV-0.2.3-002-QA -F01 
断口分析Fracture surface analysis 
轮毂断口宏观形貌，见图4 所示。从断口上可以看见疲劳断裂特征：贝壳纹。裂纹起源于轮缘内侧表面受损
区域，裂纹萌生在工作载荷作用下向其他部位扩展。 
 
 
 
 
 
 
 
 
 
 
 
 
 
 
 
 
 
 
 
 
 
 
 
 
 
 
 
 
 
 
 
图5  断口宏观形貌 
轮毂断口微观形貌，见图6~图9 所示。裂纹起源轮缘受损表面，然后向其他区域疲劳扩展。特别是在裂
纹扩展后期，断裂特征表现为韧窝，表明其承受的载荷是比较大的。 
裂纹扩展方向 
裂纹源 
裂纹源 
(a) 
(b) 
金相分析 
观察方向 
手工掰断区 
(a)为轮毂断口全貌。裂纹起源轮毂内侧
受损表面，并向其他部位扩展； 
 
(b)为裂纹源宏观形貌。在裂纹源区隐
约可见贝壳纹； 
裂纹源 
受
损
表
面 


 
上海汽车中心实验室 
SAIC Center Lab 
中国·上海·嘉定区安研路201 号 
邮编: 201804 
No 201 Anyan road, Jiading, Shanghai ,China 
Post code: 201804 
报告编号 
Report number 
 
SCL-S-15-0019M 
委托者: 王玮 
Request person, dept： 
委托编号:  /  
Request number: 
送样日期: 2015.01.30 
Request date:  
报告日期: 2015.02.05 
Report date：  
第5页共9页 
 
SMPV-0.2.3-002-QA -F01 
 
 
 
 
 
 
 
 
 
 
 
 
 
 
 
 
 
图6  裂纹源低倍SEM 形貌 
 
 
 
 
 
 
 
 
 
 
 
 
 
 
 
 
 
 
图7  裂纹源高倍SEM 形貌 
图6 为裂纹源微观形貌。 
 
裂纹起源于轮毂受损表面，断裂后
由于轮胎的碾压作用，起源位置呈
现光滑表面。 
图7 为裂纹源高倍微观形貌(离表
面很近)。 
 
由于碾压或污染物覆盖，断裂特征
不明显。 
 
 
裂纹源 


 
上海汽车中心实验室 
SAIC Center Lab 
中国·上海·嘉定区安研路201 号 
邮编: 201804 
No 201 Anyan road, Jiading, Shanghai ,China 
Post code: 201804 
报告编号 
Report number 
 
SCL-S-15-0019M 
委托者: 王玮 
Request person, dept： 
委托编号:  /  
Request number: 
送样日期: 2015.01.30 
Request date:  
报告日期: 2015.02.05 
Report date：  
第6页共9页 
 
SMPV-0.2.3-002-QA -F01 
 
 
 
 
 
 
 
 
 
 
 
 
 
 
 
 
 
图8  裂纹扩展区SEM 形貌 
 
 
 
 
 
 
 
 
 
 
 
 
 
 
 
 
 
 
图9   裂纹扩展区后期SEM 形貌 
图8 为裂纹扩展区微观形貌。 
 
具有疲劳扩展特征 
图9 为裂纹扩展后期微观形貌。 
 
裂纹扩展后期断口特征表现为韧
窝特征，表明轮毂承受的载荷是较
大的 


 
上海汽车中心实验室 
SAIC Center Lab 
中国·上海·嘉定区安研路201 号 
邮编: 201804 
No 201 Anyan road, Jiading, Shanghai ,China 
Post code: 201804 
报告编号 
Report number 
 
SCL-S-15-0019M 
委托者: 王玮 
Request person, dept： 
委托编号:  /  
Request number: 
送样日期: 2015.01.30 
Request date:  
报告日期: 2015.02.05 
Report date：  
第7页共9页 
 
SMPV-0.2.3-002-QA -F01 
尺寸分析Dimension analysis 
对轮毂一些关键尺寸进行了测试，结果见图10~图11 所示。开裂部位轮厚、R 角测试结果是符合要求的。
通过对失效轮毂内侧直径进行测量，开裂部位A-B 轮毂直径与垂向直径C-D 差值约2.7mm，而正常零件是 
不会形成如此明显的差值。该尺寸差说明轮毂已经发生变形，可能与其使用过程中过度冲击是有关的。轮毂受
到冲击后如果继续行驶，则会导致裂纹萌生、扩展。 
 
 
 
 
 
 
 
 
 
 
 
 
图10  轮毂内侧直径差及厚度尺寸测试结果 
 
 
 
 
 
 
 
 
 
 
 
 
 
 
 
 
图11  轮毂R 角测试结果 
材料检测  Material test 
失效件材料测试结果如表1 所示。 


 
上海汽车中心实验室 
SAIC Center Lab 
中国·上海·嘉定区安研路201 号 
邮编: 201804 
No 201 Anyan road, Jiading, Shanghai ,China 
Post code: 201804 
报告编号 
Report number 
 
SCL-S-15-0019M 
委托者: 王玮 
Request person, dept： 
委托编号:  /  
Request number: 
送样日期: 2015.01.30 
Request date:  
报告日期: 2015.02.05 
Report date：  
第8页共9页 
 
SMPV-0.2.3-002-QA -F01 
 
失效件成分、硬度符合要求。 
 
裂纹源区金相组织变质是正常的；轮毂受损表面区域组织无异常，但由于磨损或受力，造成部分区域发生下
凹变形。 
表1 材料测试结果 
序号 
No. 
试验项目 
Test item 
额定值 
Requirement 
试验结果 
Test result 
评价 Evaluation 
合格 
OK 
不合格 
Not OK 
1 
轮毂化学成分 
A356.0 
/ 
/ 
 
 
 
Si: 6.5~7.5 
6.83 
× 
 
 
 
Mg: 0.2~0.4 
0.29 
× 
 
 
 
Ti:≤0.2 
0.10 
× 
 
 
 
Fe:≤0.20 
0.16 
× 
 
 
 
Cu:≤0.02 
0.003 
× 
 
 
 
Zn:≤0.10 
0.013 
× 
 
 
 
Mn:≤0.1 
≤0.002 
× 
 
2 
硬度HB 
80~105 
86.9, 88.6, 88.7 
× 
 
3 
金相组织 
/ 
α-Al+共晶Si 相，组织变质正常 
 
 
 
 
 
 
 
 
 
 
 
 
 
 
 
 
 
 
 
 
 
 
 
 
 
 
 
图12 裂纹源金相组织 
断
裂
面 
受损表面 
裂
纹
源 


 
上海汽车中心实验室 
SAIC Center Lab 
中国·上海·嘉定区安研路201 号 
邮编: 201804 
No 201 Anyan road, Jiading, Shanghai ,China 
Post code: 201804 
报告编号 
Report number 
 
SCL-S-15-0019M 
委托者: 王玮 
Request person, dept： 
委托编号:  /  
Request number: 
送样日期: 2015.01.30 
Request date:  
报告日期: 2015.02.05 
Report date：  
第9页共9页 
 
SMPV-0.2.3-002-QA -F01 
 
 
 
 
 
 
 
 
 
 
 
 
 
 
 
 
 
 
 
 
 
 
 
 
 
 
 
 
 
 
 
 
 
 
 
 
 
图13  受损表面其他区域金相组织 
 
 
 
 
受损表面 
表面油漆层 
受损表面

File: 材料工程师/SCL-S-15-0020M SGE 1.5T 发动机-邵百明.pdf.md
# SCL-S-15-0020M SGE 1.5T 发动机-邵百明.pdf

 
上海汽车中心实验室 
SAIC Center Lab 
中国·上海·嘉定区安研路201 号 
邮编：201804 
No 201 Anyan road, Jiading, Shanghai China 
Post code: 201804 
报告编号 
Report number 
 
SCL-S-15-0020M 
委托者:  质保 许建华 
Request person, dept： 
委托编号:  /  
Request number: 
送样日期:  2015.01.26 
Request date:  
报告日期:  2015.01.30 
Report date：  
第1 页共8 页 
 
SMPV-0.2.3-002-QA -F01 
零件号Part number 
/ 
 零件名称 
Part name 
发动机（SGE 1.5T） 
图纸日期Drawing date 
/ 
零件生产日期Part production date 
/ 
 供货商 
Supplier 
/ 
车型/项目Car type/project 
SGE 1.5T 
DVP 材料大纲签署日期DVP material test plan date 
/ 
阶段性报告 Interim report                结论性报告 Conclusion report          
 
Ⅰ.任务描述 Task description 
实验室受委托对发动机异常磨损进行分析，失效零件具体信息如下： 
As requested, SCL has analyzed the abnormal abrasion of the engine. The information of the failed part is as following： 
零件信息：Part information 
零件名称 
Part name 
发动机（SGE 1.5T） 
车制造日期 
Vehicle production date 
/ 
VIN 码 
VIN 
15E4E*PWSF122H002 
销售日期 
Sale date 
/ 
车辆里程数/测试寿命 
Car mileage/Test life 
10Hrs 磨合+功率曲线 
维修站名称 
Sale agent 
/ 
失效模式描述 
Failure circumstance  
质保测功房完成10Hrs 磨合+功率曲线测试后，拆解发现缸盖、凸轮轴、轴承盖严重磨损。 
原材料信息：Raw material information 
原材料及牌号 
Raw material specification 
/ 
原材料厂商 
Raw material producer 
/ 
散件供应商 
Component supplier 
/ 
金属热处理状态 
Metal heat treatment state 
/ 
失效零件见图1：The failed part is shown in figure 1.  
 
Ⅱ. 结论与建议 Conclusions and Suggestions 
 
结论Conclusions： 
（1）缸盖、凸轮轴、轴承盖的磨损是由于异物导致的磨粒磨损；该异物应该是不锈钢（含Cr 和Ni）零件机加
工后残留的碎屑。The wear of cylinder head, camshaft, the bearing cover is due to the abrasive wear caused by foreign 
body; the foreign body should be debris from a machining part made of stainless steel (including Cr and Ni). 
 
建议Suggestions： 
（1）对系统（发动机系统，测试系统，生产系统）相关不锈钢零件进行排查，加强清洁度控制。Check the related 
parts made of stainless steel from engine, test system or production system and strengthen the cleanliness control. 
 
 
 
 
 
分发: 
Distribution 
许建华，魏浩波，屈森山 
检验者Author 
邵百明 
Shao Baiming 
审核Auditor 
邵百明 
Shao Baiming 
批准Approver 
 
 
日期Date 
2015.01.30 
日期Date 
2015.01.30 
日期Date 
2015.01.30 


 
上海汽车中心实验室 
SAIC Center Lab 
中国·上海·嘉定区安研路201 号 
邮编：201804 
No 201 Anyan road, Jiading, Shanghai China 
Post code: 201804 
报告编号 
Report number 
 
SCL-S-15-0020M 
委托者:  质保 许建华 
Request person, dept： 
委托编号:  /  
Request number: 
送样日期:  2015.01.26 
Request date:  
报告日期:  2015.01.30 
Report date：  
第2 页共8 页 
 
SMPV-0.2.3-002-QA -F01 
III. 调查结果 Investigation Results  
     
SGE 1.5T 在质保测功房完成10Hrs 磨合+功率曲线测试后，拆解发现缸盖、凸轮轴、轴承盖严重磨损。实
验室收到的相关失效件如图1 所示。 
 
 
图1 收到的失效件（装配状态） 所圈区域为严重磨损的区域 
 
 严重磨损的区域集中于图1 所示的区域1，区域2 和区域3 的缸盖、凸轮轴和轴承盖匹配面。相关表面
的磨损情况分别如图2，图3 和图4 所示。由图可见： 
（a） 严重磨损的区域主要集中于匹配面的局部，其特征均为犁沟状，是磨粒磨损的特征；该磨损的产生
是由于物质划伤工作面所致，不是由于缺油导致的。 
（b） 凸轮轴的严重磨损痕迹处于润滑油孔所在的圆周区域，且偏向一侧；这可能与润滑油的流动方向有
关。该现象反应工作面的磨损很可能是由于外来物质从油孔进入工作面，导致工作面出现磨粒摩擦
所致。 
 
 
 
 
 
缸盖 
进气凸轮轴 
排气凸轮轴 
3#轴承盖 
4#轴承盖 
5#轴承盖 
区域1 
区域2 
区域3 


 
上海汽车中心实验室 
SAIC Center Lab 
中国·上海·嘉定区安研路201 号 
邮编：201804 
No 201 Anyan road, Jiading, Shanghai China 
Post code: 201804 
报告编号 
Report number 
 
SCL-S-15-0020M 
委托者:  质保 许建华 
Request person, dept： 
委托编号:  /  
Request number: 
送样日期:  2015.01.26 
Request date:  
报告日期:  2015.01.30 
Report date：  
第3 页共8 页 
 
SMPV-0.2.3-002-QA -F01 
 
（a）缸盖                                        （b）轴承盖 
 
（c）凸轮轴 
图2 区域1 缸盖，轴承盖和凸轮轴的磨损情况 
 
 


 
上海汽车中心实验室 
SAIC Center Lab 
中国·上海·嘉定区安研路201 号 
邮编：201804 
No 201 Anyan road, Jiading, Shanghai China 
Post code: 201804 
报告编号 
Report number 
 
SCL-S-15-0020M 
委托者:  质保 许建华 
Request person, dept： 
委托编号:  /  
Request number: 
送样日期:  2015.01.26 
Request date:  
报告日期:  2015.01.30 
Report date：  
第4 页共8 页 
 
SMPV-0.2.3-002-QA -F01 
 
（a）缸盖                                        （b）轴承盖 
 
（c）凸轮轴 
图3 区域2 缸盖，轴承盖和凸轮轴的磨损情况 
 
 
 
凸起物 


 
上海汽车中心实验室 
SAIC Center Lab 
中国·上海·嘉定区安研路201 号 
邮编：201804 
No 201 Anyan road, Jiading, Shanghai China 
Post code: 201804 
报告编号 
Report number 
 
SCL-S-15-0020M 
委托者:  质保 许建华 
Request person, dept： 
委托编号:  /  
Request number: 
送样日期:  2015.01.26 
Request date:  
报告日期:  2015.01.30 
Report date：  
第5 页共8 页 
 
SMPV-0.2.3-002-QA -F01 
  
 
（a）缸盖                                        （b）轴承盖 
 
（c）凸轮轴 
图4 区域3 缸盖，轴承盖和凸轮轴的磨损情况 
 
 
 
 
 
 
 


 
上海汽车中心实验室 
SAIC Center Lab 
中国·上海·嘉定区安研路201 号 
邮编：201804 
No 201 Anyan road, Jiading, Shanghai China 
Post code: 201804 
报告编号 
Report number 
 
SCL-S-15-0020M 
委托者:  质保 许建华 
Request person, dept： 
委托编号:  /  
Request number: 
送样日期:  2015.01.26 
Request date:  
报告日期:  2015.01.30 
Report date：  
第6 页共8 页 
 
SMPV-0.2.3-002-QA -F01 
对区域2 表面磨损区域的凸起物进行能谱检测，其结果如图5 和图6 所示。 
 
依据面扫描结果来看，磨痕的区域含有Al，Si，Cr，Ni。其中Al 和Si 来自缸盖和轴承盖的磨损
材料；聚集的Cr 和Ni 是来自外来的异物，不是来自凸轮轴，因为凸轮轴的材料为碳钢E355，凸轮片
为100Cr。 
 
从区域能谱检测结果来看：该异物含有较高的Cr 和Ni 含量，与常见的304 材料接近，是一种不
锈钢材料，其Cr 和Ni 的比例约为：2.16；由于能谱是一种半定量的检测结果，不能依据该结果
准确判断该材料的类型。 
 
 
图5 凸起区域面扫描结果 
2
4
6
8
10
12
14
16
18
20
keV
0
5
10
15
20
25
 cps/eV
Fe-KA
-KAAl-K
Cr-KA
Si-K
Ni-KA
F-KA S-KACa-KA
 Fe 
 Fe 
C  Al 
 Cr 
Cr 
 Si 
 Ni 
 Ni 
 F 
 S 
 Ca 
Ca 


 
上海汽车中心实验室 
SAIC Center Lab 
中国·上海·嘉定区安研路201 号 
邮编：201804 
No 201 Anyan road, Jiading, Shanghai China 
Post code: 201804 
报告编号 
Report number 
 
SCL-S-15-0020M 
委托者:  质保 许建华 
Request person, dept： 
委托编号:  /  
Request number: 
送样日期:  2015.01.26 
Request date:  
报告日期:  2015.01.30 
Report date：  
第7 页共8 页 
 
SMPV-0.2.3-002-QA -F01 
 
El AN  Series  unn. C norm. C Atom. C Error (1 Sigma) 
               [wt.%]  [wt.%]  [at.%]          [wt.%] 
----------------------------------------------------- 
Fe 26 K-series  72.18   74.84   64.23            1.89 
Al 13 K-series  10.52   10.91   19.38            0.55 
Cr 24 K-series   7.68    7.96    7.34            0.24 
Ni 28 K-series   3.56    3.69    3.02            0.14 
O  8  K-series   1.54    1.60    4.80            0.40 
Mn 25 K-series   0.53    0.55    0.48            0.05 
Si 14 K-series   0.43    0.44    0.76            0.05 
----------------------------------------------------- 
        Total:  96.44  100.00  100.00 
图6 凸起物能谱检测结果 
 
图7 的异物为机加工碎屑，是临港在该发动机的拆解过程中，从发动机油道中发现的。能谱检测结果
显示该材料是一种不锈钢，同样含有较高的Cr 和Ni 含量，其比例约为：2.33，与磨损表面凸起物的材质
接近。凸起物与该机加工碎屑应该是同一种材料。由此可见：缸盖、凸轮轴、轴承盖的严重磨损应该是不锈
钢机加工的碎屑引起的。 
 
 
 
2
4
6
8
10
12
keV
0
2
4
6
8
10
12
14
16
 cps/eV
 Fe 
 Fe 
 Al 
 Cr 
 Cr 
 Ni 
 Ni 
 Si 
 Mn 
 Mn 
 O 


 
上海汽车中心实验室 
SAIC Center Lab 
中国·上海·嘉定区安研路201 号 
邮编：201804 
No 201 Anyan road, Jiading, Shanghai China 
Post code: 201804 
报告编号 
Report number 
 
SCL-S-15-0020M 
委托者:  质保 许建华 
Request person, dept： 
委托编号:  /  
Request number: 
送样日期:  2015.01.26 
Request date:  
报告日期:  2015.01.30 
Report date：  
第8 页共8 页 
 
SMPV-0.2.3-002-QA -F01 
 
El AN  Series  unn. C norm. C Atom. C Error (1 Sigma) 
               [wt.%]  [wt.%]  [at.%]          [wt.%] 
----------------------------------------------------- 
Fe 26 K-series  67.96   73.65   72.71            1.78 
Cr 24 K-series  16.05   17.40   18.45            0.46 
Ni 28 K-series   6.88    7.46    7.01            0.22 
Mn 25 K-series   1.07    1.16    1.16            0.06 
Si 14 K-series   0.31    0.34    0.67            0.05 
----------------------------------------------------- 
        Total:  92.27  100.00  100.00 
图7 凸起物的能谱检测结果 
 
 
其它信息Other Information 
     工程对系统的材料进行大概地排查，初步确定如下几个零件为不锈钢材料；且该材料为304，与异物
的成分接近。 
      
 
表1 发动机系统中的部分不锈钢零件 
件号 
描述 
材料 
9427693 
油道端部碗型塞 
UNS S30400 STAINLESS STEEL PER SAE J405 
11612262 
油道内部限流碗型塞 
UNS S30400 STAINLESS STEEL PER SAE J405 
 
0
2
4
6
8
10
12
 cps/eV
 Fe 
 Fe 
 Cr 
 Cr 
 Ni 
 Ni 
 Si 
 Mn 
 Mn

File: 材料工程师/SCL-S-15-0021M-IP21-雨刮电机-朱玲斌.pdf.md
# SCL-S-15-0021M-IP21-雨刮电机-朱玲斌.pdf

 
上海汽车中心实验室 
SAIC Center Lab 
中国·上海·嘉定区安研路201 号 
邮编： 201804 
No 201 Anyan road, Jiading, Shanghai China 
Post code: 201804 
报告编号 
Report number 
 
SCL-S-15-0021M 
委托者: 质保部  曹晓俊 
Request person, dept： 
委托编号:  /  
Request number: 
送样日期:  2015.1.27 
Request date:  
报告日期:  2015.2.3 
Report date：  
第1页共9页 
 
SMPV-0.2.3-002-QA -F01 
零件号Part number 
300005428 
零件名称 
Part name 
雨刮电机 
Wiper motor 
图纸日期Drawing date 
/ 
零件生产日期Part production date 
/ 
供货商 
Supplier 
法雷奥 
车型/项目Car type/project 
IP21 
DVP 材料大纲签署日期DVP material test plan date 
/ 
阶段性报告 Interim report                结论性报告 Conclusion report          
 
Ⅰ.任务描述 Task description 
实验室受委托对雨刮电机卡滞进行失效原因分析，失效零件具体信息如下： 
As requested, SCL has analyzed the reason of wiper motor stoppage. bolt. The information of the failed part is as 
following： 
零件信息：Part information 
零件名称 
Part name 
雨刮电机 
Wiper motor 
车制造日期 
Vehicle production date 
2014-04-01 
VIN 码 
VIN 
LSJW26H35ES030773 
销售日期 
Sale date 
2014-07-26 
车辆里程数 
Car mileage 
3000km 
维修站名称 
Sale agent 
江苏华海和成 
失效模式描述 
Failure circumstance  
雨刮电机卡滞。 
The wiper motor stoppage.  
原材料信息：Raw material information 
原材料及牌号 
Raw material specification 
/ 
原材料厂商 
Raw material producer 
/ 
散件供应商 
Component supplier 
/ 
金属热处理状态 
Metal heat treatment state 
/ 
失效零件见图1：The failed part is shown in figure 1. 
Ⅱ. 结论与建议 Conclusions and Suggestions 
结论Conclusions： 
（1） 铜触头的龟裂皮因磨损而掉落形成的较大碎屑是雨刮电机卡滞的根本原因；由于碎屑的存在，车身控制
器延时信号灵敏度较高时会加大卡滞的概率。The cracked skin of copper contact wear away to form larger 
debris is the root cause of wiper motor stoppage; the probability of stoppage increased when the delay signal of 
vehicle body controller sensitivity is higher due to the exist of the debris. 
（2） 铜簧片的P 含量不符合要求，但它不是雨刮电机失效的原因。The content of P in copper spring does no meet 
the requirement, but it is not the reason of wiper motor failure.  
（3） 铜触头和铜簧片的硬度正常。 The hardness of copper contact and copper spring are normal. 
建议Suggestions： 
（1） 分析铜触头出现龟裂皮的原因并加以控制。Analysis the cause of the cooper contact appear cracked skin and 
control. 
（2） 评估车身控制器信号灵敏度的适用性。Evaluation the applicability of the signal sensitivity of the vehicle body 
controller. 
（3） 加强材料控制，确保材料符合要求。Strengthen the material control to ensure meet the requirement. 
分发: 
Distribution 
质保部  曹晓俊 
检验者Author 
朱玲斌 
Zhu Lingbin 
审核Auditor 
邵百明 
Shao Baiming 
批准Approver 
 
日期Date 
2015.2.3 
日期Date 
2015.2.6 
日期Date 
2015.2.6 


 
上海汽车中心实验室 
SAIC Center Lab 
中国·上海·嘉定区安研路201 号 
邮编： 201804 
No 201 Anyan road, Jiading, Shanghai China 
Post code: 201804 
报告编号 
Report number 
 
SCL-S-15-0021M 
委托者: 质保部  曹晓俊 
Request person, dept： 
委托编号:  /  
Request number: 
送样日期:  2015.1.27 
Request date:  
报告日期:  2015.2.3 
Report date：  
第2页共9页 
 
SMPV-0.2.3-002-QA -F01 
III. 调查结果 Investigation Results  
在江苏华海和成4S 店（失效车辆里程3000km）、自贡槟豪吉微4S 店（失效车辆里程4877km）、苍南
京泰佳华4S 店（失效车辆里程3431km）均出现IP21/22 车型雨刮工作时会出现卡滞失效。 
送至实验室的失效雨刮如图1a 所示，供应商已经先拆解并分析，从电机油脂处提取出了异常碎屑（如图
2），图3 为从供应商送检的新盖板，由图可知： 
 失效雨刮电机的复位板触头附近有较多碎屑（如图1c，1d），与供应商提取的碎屑类似；碎屑一侧有
明显的磨损痕迹（图2b），另一侧保持原貌（图2a）；结合后面能谱分析结果，说明碎屑是铜触头
与复位板触头接触时，从铜触头外缘剥离出来的； 
 从送检盖板分总成来看，十个铜触头中仅发现一个铜触头存在明显的龟裂皮（如图3b），其余铜触头
表面状态相对较好； 
 复位板触头上边缘较圆滑，与铜触头接触瞬间不会有明显的切割效应； 
 送检雨刮电机外观无明显受损痕迹（图1a）； 
 铜触头磨损痕迹正常（图1e，1f）。 
 
 
a  失效雨刮电机全貌 
b  雨刮电机打开后形貌 
 
 
 
c  复位板触头附近形貌（较多碎屑） 
d  碎屑形貌 
复位板 
复位板触头 
复位板外圈 


 
上海汽车中心实验室 
SAIC Center Lab 
中国·上海·嘉定区安研路201 号 
邮编： 201804 
No 201 Anyan road, Jiading, Shanghai China 
Post code: 201804 
报告编号 
Report number 
 
SCL-S-15-0021M 
委托者: 质保部  曹晓俊 
Request person, dept： 
委托编号:  /  
Request number: 
送样日期:  2015.1.27 
Request date:  
报告日期:  2015.2.3 
Report date：  
第3页共9页 
 
SMPV-0.2.3-002-QA -F01 
 
e  铜触头（连接复位板外圈） 
f  铜触头（连接复位板触头） 
图1  失效件形貌 
 
a  碎屑一侧 
b   碎屑另一侧 
图2  供应商提取的碎屑形貌 
 
a 送样盖板宏观形貌 


 
上海汽车中心实验室 
SAIC Center Lab 
中国·上海·嘉定区安研路201 号 
邮编： 201804 
No 201 Anyan road, Jiading, Shanghai China 
Post code: 201804 
报告编号 
Report number 
 
SCL-S-15-0021M 
委托者: 质保部  曹晓俊 
Request person, dept： 
委托编号:  /  
Request number: 
送样日期:  2015.1.27 
Request date:  
报告日期:  2015.2.3 
Report date：  
第4页共9页 
 
SMPV-0.2.3-002-QA -F01 
 
b  1-1 触头（1#盖板） 
c  1-2 触头（1#盖板） 
 
d  2-1 触头（2#盖板） 
e  2-2 触头（2#盖板） 
 
f  3-1 触头（3#盖板） 
g  3-2 触头（3#盖板） 
图3  盖板样件触头形貌 
金相位置 


 
上海汽车中心实验室 
SAIC Center Lab 
中国·上海·嘉定区安研路201 号 
邮编： 201804 
No 201 Anyan road, Jiading, Shanghai China 
Post code: 201804 
报告编号 
Report number 
 
SCL-S-15-0021M 
委托者: 质保部  曹晓俊 
Request person, dept： 
委托编号:  /  
Request number: 
送样日期:  2015.1.27 
Request date:  
报告日期:  2015.2.3 
Report date：  
第5页共9页 
 
SMPV-0.2.3-002-QA -F01 
金相分析 Metallographic Analysis 
将1-1 触头沿图3b 位置切开后，形貌如图4a 所示，4b~4d 为触头剖面金相形貌，由图可知： 
 
1-1 触头表面明显不圆滑，金相下有较多的凸起形貌，这些是宏观龟裂皮的截面形貌，显示龟裂皮与触
头基体之间有明显的裂纹，处于弱连接状态，当新的铜触头转到复位板触头的时候，这些龟裂皮可能会
被复位板触头边缘磨损而掉落，复位板触头附近就出现了类似图1c 的碎屑。 
 
a  切开后1-1 触头局部形貌 
b  触头金相全貌 
c  局部放大形貌 
d  局部放大形貌 
图4  触头金相 
 
能谱分析  EDX Analysis 
     图5 为供应商提取的失效雨刮电机内部碎屑能谱测试结果，图6 为送检盖板上拆下的铜触头面扫描结果，
图7 为铜触头侧面能谱测试结果，可以知道： 
 
碎屑的主要成分为Cu、Zn 和O2，新铜触头端部局部位置也发现有Zn 的存在，侧面的能谱结果显示铜
触头的主要成分基本为铜，不含Zn。 
 
经了解，盖板表面做镀锌处理，盖板零件成品放置时，盖板上的触头会碰到旁边盖板的表面，导致盖板
触头有Zn 的存在。除此之外，雨刮电机生产过程中不会接触其他含Zn 的材料，因此认为碎屑是铜触
头表面的剥离物而非外来物质。 
 
 
 


 
上海汽车中心实验室 
SAIC Center Lab 
中国·上海·嘉定区安研路201 号 
邮编： 201804 
No 201 Anyan road, Jiading, Shanghai China 
Post code: 201804 
报告编号 
Report number 
 
SCL-S-15-0021M 
委托者: 质保部  曹晓俊 
Request person, dept： 
委托编号:  /  
Request number: 
送样日期:  2015.1.27 
Request date:  
报告日期:  2015.2.3 
Report date：  
第6页共9页 
 
SMPV-0.2.3-002-QA -F01 
 
 
 
 
 
 
 
 
 
 
2
4
6
8
10
keV
0
2
4
6
8
10
12
14
16
 cps/eV
C 
 Cu 
 Cu 
 O 
 Zn 
 Zn 
 Fe 
 Fe 
 S 
 Al 
 
目标 3891 
日期：1/27/2015 3:44:19 PM 高压：25.0kV 脉冲：9.98kcps 
 
El AN  Series  unn. C norm. C Atom. C Error (1 Sigma) 
               [wt.%]  [wt.%]  [at.%]          [wt.%] 
----------------------------------------------------- 
C  6  K-series  53.48   49.58   74.91            6.82 
Cu 29 K-series  35.18   32.61    9.31            0.92 
O  8  K-series  13.22   12.26   13.90            2.02 
Zn 30 K-series   4.47    4.14    1.15            0.15 
Fe 26 K-series   0.53    0.49    0.16            0.04 
Al 13 K-series   0.50    0.46    0.31            0.06 
S  16 K-series   0.49    0.45    0.26            0.05 
----------------------------------------------------- 
        Total: 107.88  100.00  100.00 
图5  供应商提取的碎屑能谱测试结果 
 
5778日期：1/27/2015 3:44:09 PM图像尺寸：1024 x 768放大
倍率：160X高压：25.0kV 


 
上海汽车中心实验室 
SAIC Center Lab 
中国·上海·嘉定区安研路201 号 
邮编： 201804 
No 201 Anyan road, Jiading, Shanghai China 
Post code: 201804 
报告编号 
Report number 
 
SCL-S-15-0021M 
委托者: 质保部  曹晓俊 
Request person, dept： 
委托编号:  /  
Request number: 
送样日期:  2015.1.27 
Request date:  
报告日期:  2015.2.3 
Report date：  
第7页共9页 
 
SMPV-0.2.3-002-QA -F01 
 
5825日期：2/2/2015 10:41:11 AM图像尺寸：
1024 x 768放大倍率：160X高压：25.0kV 
 
 
 
 
 
 
 
 
 
 
 
 
 
 
 
 
 
 
 
 
 
 
 
 
 
 
 
 
 
图6  新触头端部面扫描结果 
 
 
2
4
6
8
10
12
14
16
18
20
keV
0
5
10
15
20
25
 cps/eV
Cu-KA
-KA
O-KA
Fe-KA
Mn-KA
Al-K
Ni-KA
Cr-KA
Si-K
Ca-KA
Na-KA
K-KA
S-KA
P-KA
Zn-KA
 Cu 
 Cu 
C 
 O 
 Fe 
 Fe 
 Mn 
 Mn 
 Al 
 Ni 
 Ni 
 Cr 
Cr 
 Si 
 Ca 
Ca  Na 
 K 
K 
 S 
 P 
 Zn 
 Zn 
 
Map 日期：2/2/2015 10:41:15 AM 高压：25.0kV 脉冲：13.46kcps
 
  
 
 
Cu-KA, C-KA, O-KA, Fe-KA, Mn-KA, Al-K, Ni-KA, Cr-KA, Si-K, Ca-KA, Na-KA, K-KA, S-KA, 
P-KA, Zn-KA日期：2/2/2015 10:43:54 AM 
图像尺寸：1024 x 768    放大倍率：160X   高压：25.0kV 


 
上海汽车中心实验室 
SAIC Center Lab 
中国·上海·嘉定区安研路201 号 
邮编： 201804 
No 201 Anyan road, Jiading, Shanghai China 
Post code: 201804 
报告编号 
Report number 
 
SCL-S-15-0021M 
委托者: 质保部  曹晓俊 
Request person, dept： 
委托编号:  /  
Request number: 
送样日期:  2015.1.27 
Request date:  
报告日期:  2015.2.3 
Report date：  
第8页共9页 
 
SMPV-0.2.3-002-QA -F01 
 
 
 
 
 
 
 
 
 
 
 
 
 
 
 
 
 
 
 
 
 
 
 
 
 
 
 
 
 
 
 
 
 
 
 
 
 
 
 
 
 
图7  铜触头侧面能谱测试结果 
 
5827日期：2/2/2015 10:54:29 AM图像尺寸：1024 x 768放大
倍率：400X高压：25.0kV 
0
2
4
6
8
10
keV
0
10
20
30
40
50
 cps/eV
 Cu 
 Cu 
 C 
 Al 
 
目标 3907 
日期：2/2/2015 10:54:39 AM 高压：25.0kV 脉冲：15.41kcps 
 
 
El AN  Series  unn. C norm. C Atom. C Error (1 Sigma) 
               [wt.%]  [wt.%]  [at.%]          [wt.%] 
----------------------------------------------------- 
Cu 29 K-series  79.55   83.51   49.34            2.05 
C  6  K-series  15.23   15.99   49.97            2.92 
Al 13 K-series   0.48    0.50    0.70            0.06 
----------------------------------------------------- 
        Total:  95.25  100.00  100.00 
 


 
上海汽车中心实验室 
SAIC Center Lab 
中国·上海·嘉定区安研路201 号 
邮编： 201804 
No 201 Anyan road, Jiading, Shanghai China 
Post code: 201804 
报告编号 
Report number 
 
SCL-S-15-0021M 
委托者: 质保部  曹晓俊 
Request person, dept： 
委托编号:  /  
Request number: 
送样日期:  2015.1.27 
Request date:  
报告日期:  2015.2.3 
Report date：  
第9页共9页 
 
SMPV-0.2.3-002-QA -F01 
材料测试  Material Test Results 
对失效材料进行检测，其结果如下： 
（1） 铜簧片成分中P含量不符合QSn6.5-0.4的要求，该成分结果符合QSn6.5-0.1的要求； 
（2） 铜簧片和铜触点硬度正常。 
表1  材料检测结果 
序号 
No. 
测试项目 
Test item 
额定值 
Requirement 
试验结果 
Test result 
评价 Evaluation 
合格 
OK 
不合格 
Not OK 
1 
铜簧片成分 
QSn6.5-0.4 
(GB/T 5231-2001) 
 
 
 
Sn 
6.0~7.0 
6.09 
× 
 
Fe 
≤0.02 
＜0.01 
× 
 
P 
0.26-0.40 
0.14 
 
× 
Pb 
≤0.02 
＜0.01 
× 
 
Al 
≤0.002 
＜0.001 
× 
 
 
Cu 
余量 
/ 
× 
 
2 
铜簧片硬度 
/ 
HV0.5：203,207,209 
× 
 
3 
铜触头硬度 
/ 
HV0.5：140,143,145 
× 
 
 
综合分析  comprehensive analysis 
     当含有龟裂皮的铜触点随电机转动工作时，龟裂皮会磨损并脱落在复位板触头附近。根据供应商用碎屑对
新雨刮电机进行的卡滞复现试验，证实含有碎屑的雨刮电机会出现复位信号不稳定的现象。据了解，失效车辆
550 和MG6 车身控制器延时设定为10ms，目前出现的二十多例雨刮电机卡滞都集中在这两种高灵敏度设定的车型
上。公司其余车型均采用40ms 的复位延时，并未报出该类失效。 
     综合判断认为含有龟裂皮的铜触点工作时因磨损掉落形成的较大碎屑是导致雨刮电机卡滞的根本原因，车
身控制器延时信号设定灵敏度较高时，会加大出现卡滞的概率。

File: 材料工程师/SCL-S-15-0022M-AP11后扭转梁-薛喜才.pdf.md
# SCL-S-15-0022M-AP11后扭转梁-薛喜才.pdf

 
上海汽车中心实验室 
SAIC Center Lab 
中国·上海·嘉定区安研路201 号 
邮编: 201804 
No 201 Anyan road, Jiading, Shanghai ,China 
Post code: 201804 
报告编号 
Report number 
 
SCL-S-15-0022M 
委托者:王玮 
Request person, dept： 
委托编号:  /  
Request number: 
送样日期: 2015.01.30 
Request date:  
报告日期: 2015.02.04 
Report date：  
第1页共6页 
 
SMPV-0.2.3-002-QA -F01 
零件号Part number 
50016231 
 零件名称 
Part name 
后扭转梁总成 
Rear Torsion Beam Assy 
图纸日期Drawing date 
/ 
零件生产日期Part production date 
2012-12-08 
 供货商 
Supplier 
上海汇众 
车型/项目Car type/project 
AP11 
DVP 材料大纲签署日期DVP material test plan date 
/ 
阶段性报告 Interim report                结论性报告 Conclusion report          
 
Ⅰ.任务描述 Task description 
实验室受委托对后扭转梁总成进行失效原因分析，失效零件具体信息如下： 
 
As requested, SCL has analyzed the failure of rear torsion beam assy. The information of the failed part is as following： 
零件信息：Part information 
零件名称 
Part name 
后扭转梁总成 
Rear Torsion Beam Assy 
车制造日期 
Vehicle production date 
2012-12-11 
VIN 码 
VIN 
LSJA16E37CG090667 
销售日期 
Sale date 
/ 
车辆里程数 
Car mileage 
27758km 公里(km) 
维修站名称 
Sale agent 
邯郸骏龙 
失效模式描述 
Failure circumstance  
AP11 后扭转梁开裂。Rear Torsion Beam Assy was broken off. 
原材料信息：Raw material information 
原材料及牌号 
Raw material specification 
SAPH440(Q/BQB 310-2009) 
原材料厂商 
Raw material producer 
宝钢 
散件供应商 
Component supplier 
/ 
金属热处理状态 
Metal heat treatment state 
/ 
失效零件见图1：The failed part is shown in figure 1.  
 
Ⅱ. 结论与建议 Conclusions and Suggestions 
结论Conclusions： 
1. 后扭转梁是由于疲劳而开裂的，局部应力较大是导致其开裂的主要原因。Rear torsion beam was broken by 
fatigue and the big stress was the main reason. 
2. 失效件横梁与加强板焊缝延伸长度及角度均不符合图纸要求。The length and angle of welding seam between the 
beam and the strength plate didn’t meet the technical requirement. 
3. 零件成分、板厚符合要求，组织及硬度正常。Chemical components and the plate thickness met the requirement. 
Microstructure and hardness were normal. 
 
建议Suggestions： 
1. 追溯售后市场与失效件同批次或临近几次批次的产品，评估其风险；Trace the same batch with the failled parts or 
near several batches of the products after sale market and evaluate the risk. 
2. 检查当时的生产记录，确认焊缝与图纸不符的原因；Check the process record and make sure the reason that the 
welding seam didn’t meet the drawing.  
 
分发Distribution 
王玮  王威  吴立强 
检验者Author 
 审核Auditor 
邵百明 
Shao Baiming 
批准Approver 
 
日期Date 
2015.02.04 
日期Date 
2015.02.05 
日期Date 
2015.02.05 


 
上海汽车中心实验室 
SAIC Center Lab 
中国·上海·嘉定区安研路201 号 
邮编: 201804 
No 201 Anyan road, Jiading, Shanghai ,China 
Post code: 201804 
报告编号 
Report number 
 
SCL-S-15-0022M 
委托者:王玮 
Request person, dept： 
委托编号:  /  
Request number: 
送样日期: 2015.01.30 
Request date:  
报告日期: 2015.02.04 
Report date：  
第2页共6页 
 
SMPV-0.2.3-002-QA -F01 
III. 调查结果 Investigation Results  
   售后AP11 后扭转梁开裂，失效件见图1 所示。扭转梁本体开裂，裂纹长度约75mm，横梁开裂位置属于高
应力区，之前该位置曾多次发生开裂失效。 
   扭转梁表面覆盖较厚的泥土，零件的使用工况可能较为恶劣；横梁内、外表面电泳完好，表面无明显的撞
击或磕碰痕迹。 
  
 
 
 
 
 
 
 
 
 
 
 
 
 
 
 
(a)失效件全貌 
 
 
 
 
 
 
 
 
 
 
(b) 焊缝外观 
图1  失效后扭转梁总成 
  从失效件左、右侧横梁与加强板焊缝外观上未发现明显的裂纹，但上述焊缝收弧位置基本无延伸或延伸长度
与技术图纸要求不符。 
  据悉，2012.09 扭转梁生产地曾发生搬迁(上海至南京)，而失效件是在搬迁后一段时间内生产的零件，是否
横梁本体开裂 
内表面 
内表面 
横梁与弹簧盘加
强板焊缝延伸很
短 
横梁与内加强板
焊缝无延伸、无
角度 


 
上海汽车中心实验室 
SAIC Center Lab 
中国·上海·嘉定区安研路201 号 
邮编: 201804 
No 201 Anyan road, Jiading, Shanghai ,China 
Post code: 201804 
报告编号 
Report number 
 
SCL-S-15-0022M 
委托者:王玮 
Request person, dept： 
委托编号:  /  
Request number: 
送样日期: 2015.01.30 
Request date:  
报告日期: 2015.02.04 
Report date：  
第3页共6页 
 
SMPV-0.2.3-002-QA -F01 
存在由于搬迁造成人员、工艺等因素波动，进而引起零件质量不稳。此外，2012.12.10 也曾发生过零件加强板
与横梁焊缝虚焊，见图2 所示，这两件失效件的生产日期非常接近。 
 
 
 
 
 
 
 
 
 
 
 
 
 
 
 
 
 
 
 
 
 
 
 
 
 
 
 
 
 
 
 
 
 
 
图2    之前案例中加强板与横梁焊缝外观(报告号：SCL-S-13-0059M) 
焊缝延伸 


 
上海汽车中心实验室 
SAIC Center Lab 
中国·上海·嘉定区安研路201 号 
邮编: 201804 
No 201 Anyan road, Jiading, Shanghai ,China 
Post code: 201804 
报告编号 
Report number 
 
SCL-S-15-0022M 
委托者:王玮 
Request person, dept： 
委托编号:  /  
Request number: 
送样日期: 2015.01.30 
Request date:  
报告日期: 2015.02.04 
Report date：  
第4页共6页 
 
SMPV-0.2.3-002-QA -F01 
断口分析Fracture surface analysis 
断口宏观形貌见图3 所示。可见，裂纹起源于扭转梁内表面棱边处，该处属于高应力区；裂纹萌生后向
U 型梁底部扩展。在裂纹扩展后期可以看见疲劳特征：海滩纹；但裂纹起源区由于锈蚀及相互挤压作用，
疲劳条纹不明显。 
 
 
 
 
 
 
 
 
 
 
(a)断口全貌 
 
 
 
 
 
 
 
 
 
 
 
 
 
 
 
 
 
(b)裂纹源区断口形貌 
图3  断口宏观形貌 
 
 
 
裂纹扩展方向 
内表面 
外表面 
内
表
面 
外
表
面 
落料面 
手工掰断区 
(a)为断口全貌，断口整体上
表现为疲劳特征；  
 
 
(b)裂纹源进一步放大。裂纹
起源于扭转梁内表面棱边
处； 
 
 
裂纹源 


 
上海汽车中心实验室 
SAIC Center Lab 
中国·上海·嘉定区安研路201 号 
邮编: 201804 
No 201 Anyan road, Jiading, Shanghai ,China 
Post code: 201804 
报告编号 
Report number 
 
SCL-S-15-0022M 
委托者:王玮 
Request person, dept： 
委托编号:  /  
Request number: 
送样日期: 2015.01.30 
Request date:  
报告日期: 2015.02.04 
Report date：  
第5页共6页 
 
SMPV-0.2.3-002-QA -F01 
扭转梁表面质量，见图4 所示。内、外表面及落料面电泳漆完好，未发现任何损伤痕迹；  
 
 
 
 
 
 
 
 
 
 
 
 
 
 
 
 
 
 
 
 
 
(a) 扭转梁落料面：开裂处 
 
 
 
 
 
 
 
 
 
 
 
(b)扭转梁内表面                            (c) 扭转梁外表面 
图4  扭转梁表面质量：裂纹附近位置 
 
外表面 
内表面 
裂纹源 


 
上海汽车中心实验室 
SAIC Center Lab 
中国·上海·嘉定区安研路201 号 
邮编: 201804 
No 201 Anyan road, Jiading, Shanghai ,China 
Post code: 201804 
报告编号 
Report number 
 
SCL-S-15-0022M 
委托者:王玮 
Request person, dept： 
委托编号:  /  
Request number: 
送样日期: 2015.01.30 
Request date:  
报告日期: 2015.02.04 
Report date：  
第6页共6页 
 
SMPV-0.2.3-002-QA -F01 
材料检测  Material test 
材料测试结果，见表1。 
 
失效件成分、板厚符合技术要求。 
 
失效件金相组织为铁素体+少量珠光体，是正常的；硬度值及由硬度转化而来的抗拉强度未见异常。 
表1  材料检测结果 
备注：1.抗拉强度转换标准GB/T1172-1999，结果仅供参考 
 
 
 
 
 
 
 
 
 
 
 
 
(a)边缘组织   100x                          (b)芯部组织   200x 
图5   失效件金相组织 
 
 
序号 
No 
测试项目 
Test item 
额定值 
Requirement 
试验结果 
Test result 
评价 
Evaluation 
合格
OK 
不合格 
Not OK 
1 
化学成分 
Chemical Components 
SAPH440 
Q/BQB 310-2009 
/ 
/ 
 
C:≤0.21 
0.063 
× 
 
Si:≤0.30 
0.017 
× 
 
Mn:≤1.50 
1.151 
× 
 
P:≤0.030 
0.009 
× 
 
S:≤0.025 
0.005 
× 
 
Alt:≥0.010 
0.042 
× 
 
2 
硬度HV1 
Hardness 
/ 
153 
157 
151 
/ 
 
转化成抗拉强度1 
Convert to tensile strength 
≥440MPa 
518 
534 
513 
/ 
 
3 
微观组织 
Microstructure 
/ 
铁素体+少量珠光体 
/ 
 
4 
板厚 
Plate thickness 
6.0
26
.0
26
.0


mm 
5.9mm,  6.0mm 
× 
 
落料面 
内
表
面

File: 材料工程师/SCL-S-15-0023M- AP13 - 变速箱悬置螺栓-白云岭.pdf.md
# SCL-S-15-0023M- AP13 - 变速箱悬置螺栓-白云岭.pdf

 
上海汽车中心实验室 
SAIC Center Lab 
中国·上海·嘉定区安研路201 号 
邮编: 201804 
No 201 Anyan road, Jiading, Shanghai ,China 
Post code: 201804 
报告编号 
Report number 
 
SCL-S-15-0023M 
委托者:  CH 何新 
Request person, dept： 
委托编号:  /  
Request number: 
送样日期:  2015.1.30 
Request date:  
报告日期:  2015.2.3 
Report date： 
第 1 页 共 8 页 
 
SMPV-0.2.3-002-QA -F01 
零件号Part number 
90005007 
 零件名称 
Part name 
六角法兰螺栓  （M12  10.9 级） 
Bolt 
图纸日期Drawing date 
/ 
零件生产日期Part production date 
/ 
 供货商 
Supplier 
上海日泰 
车型/项目Car type/project 
AP13  1.4T 
DVP 材料大纲签署日期DVP material test plan date 
/ 
阶段性报告  Stage report                结论性报告 Conclusion report 
 
Ⅰ.任务描述 Task description 
实验室受委托对六角法兰螺栓进行失效原因分析，失效零件具体信息如下： 
As requested, SCL has analyzed the failure of the bolt. The information of the failed part is as following： 
零件信息：Part information 
零件名称 
Part name 
六角法兰螺栓 
Bolt 
制造日期 
Production date 
/ 
VIN/车/发动机号码
car/engine no 
A13SOG308 
失效日期 
Incident date 
2015.1.25 
车辆里程数/测试寿命 
Car mileage/Test life 
172677 / 140689 公里(km)    
失效地点 
Location 
广德试验场 
失效模式描述 
Failure circumstance description 
AP13 EP2-EOBD 试验车A13SOG308 试验中出现变速箱悬置螺栓断裂，试验进度87%。 
PAM：100Nm±10Nm. 
原材料信息：Raw material information 
原材料及牌号 
Raw material specification 
SCM435 
原材料厂商 
Raw material producer 
/ 
散件供应商 
Component supplier 
/ 
金属热处理状态 
Metal heat treatment state 
调质 
失效零件见图1：The failed part is shown in figure 1.  
Ⅱ. 结论与建议 Conclusions and suggestions 
结论Conclusions： 
1、 由于螺栓、螺母的多次重复装配导致夹紧力不足引起的螺柱、螺栓疲劳断裂。 
Failure pieces belong to fatigue cracking. 
2、 螺栓的材料性能成分符合技术要求。 
The materials meet the technical requirements. 
建议Suggestions： 
1、 请评估PAM 的合理性（如重复装配次数）。 
Please check the suitability of PAM (such as with repetition times) 
2、 螺栓、螺母的装配、拆解须严格按PAM 执行。 
In strict accordance with the implementation of PAM. 
 
 
分发： 
Distribution 
 CH 何新 
检验者Author 
白云岭   
Bai Yunling 
审核Auditor 
邵百明 
Shao Baiming 
批准Approver 
 
日期Date 
2015.2.3 
日期Date 
2015.2.4 
日期Date 
2015.2.4 


 
上海汽车中心实验室 
SAIC Center Lab 
中国·上海·嘉定区安研路201 号 
邮编: 201804 
No 201 Anyan road, Jiading, Shanghai ,China 
Post code: 201804 
报告编号 
Report number 
 
SCL-S-15-0023M 
委托者:  CH 何新 
Request person, dept： 
委托编号:  /  
Request number: 
送样日期:  2015.1.30 
Request date:  
报告日期:  2015.2.3 
Report date： 
第 2 页 共 8 页 
 
SMPV-0.2.3-002-QA -F01 
III. 测试结果 Test Results  
一、 宏观观察： 
1、 失效件的装配位置关系及实物形貌，见图1a、1b；委托者提供分析的失效件实物形貌如图1b 所示（螺栓2
件、悬置1 件）；1#断裂件为双头螺柱，使用锁紧螺母紧固；2#、3#螺栓直接与变速箱壳体连接、紧固。 
 
 
图1 失效件实物形貌 
1# 
3# 
2# 
1# 
3# 
2# 
变速箱
壳体 
变速箱
悬置 
1a 
1b 


 
上海汽车中心实验室 
SAIC Center Lab 
中国·上海·嘉定区安研路201 号 
邮编: 201804 
No 201 Anyan road, Jiading, Shanghai ,China 
Post code: 201804 
报告编号 
Report number 
 
SCL-S-15-0023M 
委托者:  CH 何新 
Request person, dept： 
委托编号:  /  
Request number: 
送样日期:  2015.1.30 
Request date:  
报告日期:  2015.2.3 
Report date： 
第 3 页 共 8 页 
 
SMPV-0.2.3-002-QA -F01 
2、 变速箱壳体与悬置配合面观察，1#螺纹孔配合面磨损、敲击痕迹最严重，2#螺纹孔磨损、敲击痕迹次之，
3#螺纹孔磨损痕迹最轻，见图2a、2b，由此可以判断1#螺纹孔处最先松动。 
 
 
图2  变速箱壳体与悬置配合面观察 
 
1# 
3# 
2# 
变速箱
壳体 
2a 
1# 
3# 
2# 
2b 
变速箱
悬置 
反
面 
反
面 
反
面 


 
上海汽车中心实验室 
SAIC Center Lab 
中国·上海·嘉定区安研路201 号 
邮编: 201804 
No 201 Anyan road, Jiading, Shanghai ,China 
Post code: 201804 
报告编号 
Report number 
 
SCL-S-15-0023M 
委托者:  CH 何新 
Request person, dept： 
委托编号:  /  
Request number: 
送样日期:  2015.1.30 
Request date:  
报告日期:  2015.2.3 
Report date： 
第 4 页 共 8 页 
 
SMPV-0.2.3-002-QA -F01 
3、 螺栓观察：因委托者只提供了2#和3#断裂螺栓，故只对其进行观察分析。 
1）2#螺栓法兰面磨损严重、且有冲击挤压的痕迹，见3a；杆部磨损严重，见图3b；杆部已弯曲变形，见
图3c；断口形貌具有明显的疲劳特征，见图3d。 
  
 
 
 
 
 
 
 
 
 
图3 
 
 
 
 
 
 
 
 
 
 
 
 
 
 
 
 
 
 
 
 
 
 
 
 
 
 
 
图3  2#螺栓观察 
3a 
3c 
3d 
3b 


 
上海汽车中心实验室 
SAIC Center Lab 
中国·上海·嘉定区安研路201 号 
邮编: 201804 
No 201 Anyan road, Jiading, Shanghai ,China 
Post code: 201804 
报告编号 
Report number 
 
SCL-S-15-0023M 
委托者:  CH 何新 
Request person, dept： 
委托编号:  /  
Request number: 
送样日期:  2015.1.30 
Request date:  
报告日期:  2015.2.3 
Report date： 
第 5 页 共 8 页 
 
SMPV-0.2.3-002-QA -F01 
2）3#螺栓法兰面磨损严重，见4a；杆部磨损严重，见图4b；断口形貌具有明显的疲劳特征，见图4c。 
 
 
 
 
 图4   3#螺栓观察 
 
4a 
4c 
4b 


 
上海汽车中心实验室 
SAIC Center Lab 
中国·上海·嘉定区安研路201 号 
邮编: 201804 
No 201 Anyan road, Jiading, Shanghai ,China 
Post code: 201804 
报告编号 
Report number 
 
SCL-S-15-0023M 
委托者:  CH 何新 
Request person, dept： 
委托编号:  /  
Request number: 
送样日期:  2015.1.30 
Request date:  
报告日期:  2015.2.3 
Report date： 
第 6 页 共 8 页 
 
SMPV-0.2.3-002-QA -F01 
二、 理化分析： 
对断裂螺栓进行材料性能检测，实测结果显示其符合技术要求。 
表1 
序号 
No. 
试验项目 
Test item 
额定值 
Requirement 
试验结果 
Test result 
评价 Evaluation 
合格 
qualified 
不合格 
unqualified 
1 
2#螺栓 
 
 
 
 
1.1 
化学成分/SCM435 
Q/BQB517 
 
 
 
 
C 
0.33-0.38 
0.41   1 
X 
 
 
Si 
0.15-0.35 
0.18 
X 
 
 
Mn 
0.60-0.85 
0.83 
X 
 
 
P 
≤0.030 
0.010 
X 
 
 
S 
≤0.030 
0.010 
X 
 
 
Cr 
0.90-1.20 
1.04 
X 
 
 
No 
0.15-0.30 
0.18 
X 
 
1.2 
芯部硬度 
320-380HV 
348、348、355 
X 
 
1.3 
表面硬度 
≤390HV0.3 
345、356、348 
X 
 
1.4 
表面全脱碳 
≤0.015mm 
 
0 
（图5） 
X 
 
1.5 
螺牙缺陷 
中径以下无折叠 
中径以下无折叠，有疲
劳裂纹   2 
（图6） 
X 
 
1.6 
金相组织 
回火索氏体 
回火索氏体 
（图7） 
X 
 
2 
3#螺栓 
 
 
 
 
2.1 
化学成分/SCM435 
Q/BQB517 
 
 
 
 
C 
0.33-0.38 
0.40   1 
X 
 
 
Si 
0.15-0.35 
0.18 
X 
 
 
Mn 
0.60-0.85 
0.83 
X 
 
 
P 
≤0.030 
0.011 
X 
 
 
S 
≤0.030 
0.0098 
X 
 
 
Cr 
0.90-1.20 
1.04 
X 
 
 
Mo 
0.15-0.30 
0.17 
X 
 
2.2 
芯部硬度 
320-380HV 
355、361、359 
X 
 
2.3 
表面硬度 
≤390HV0.3 
363、360、359 
X 
 
2.4 
表面全脱碳 
≤0.015mm 
 
0 
（图8） 
X 
 
2.5 
螺牙缺陷 
中径以下无折叠 
中径以下无折叠，有疲
劳裂纹   2 
（图9） 
X 
 
2.6 
金相组织 
回火索氏体 
回火索氏体 
（图10） 
X 
 
注：1）符合GB/T222 中化学成分允许偏差的要求。 
    2）疲劳裂纹是在螺栓疲劳断裂过程中产生的，不是生产制造过程中产生的。 
 


 
上海汽车中心实验室 
SAIC Center Lab 
中国·上海·嘉定区安研路201 号 
邮编: 201804 
No 201 Anyan road, Jiading, Shanghai ,China 
Post code: 201804 
报告编号 
Report number 
 
SCL-S-15-0023M 
委托者:  CH 何新 
Request person, dept： 
委托编号:  /  
Request number: 
送样日期:  2015.1.30 
Request date:  
报告日期:  2015.2.3 
Report date： 
第 7 页 共 8 页 
 
SMPV-0.2.3-002-QA -F01 
 
 
图5  2#螺栓表面脱碳   100X                  图6  2#螺栓螺牙缺陷  50X 
 
 
图7  2#螺栓金相组织    500X                   图8  3#螺栓表面脱碳   100X 
 
 
图9  3#螺栓螺牙缺陷  50X                      图10  3#螺栓金相组织    500X 
 
 


 
上海汽车中心实验室 
SAIC Center Lab 
中国·上海·嘉定区安研路201 号 
邮编: 201804 
No 201 Anyan road, Jiading, Shanghai ,China 
Post code: 201804 
报告编号 
Report number 
 
SCL-S-15-0023M 
委托者:  CH 何新 
Request person, dept： 
委托编号:  /  
Request number: 
送样日期:  2015.1.30 
Request date:  
报告日期:  2015.2.3 
Report date： 
第 8 页 共 8 页 
 
SMPV-0.2.3-002-QA -F01 
三、背景信息调查： 
1、委托者提供的信息是该螺纹接头出厂后在广德试验场有过两次拆解与装配，在此过程中均无零件更换（螺
栓、自锁螺母、悬置），具体信如下： 
 
时间 
进度 
操作内容 
2014.6.16 
27.23% 
更换变速箱 
2014.12.25 
80.31% 
发动机与变速箱结合面渗漏，分离发动机与变速
箱结合面检查 
 
2、PAM-AP13-261-015 规定：1#连接副中的螺母90005283 安装和拆卸超过两次需更换新螺栓。在该案例
中此螺母、螺栓已经被安装和拆卸过3 次。 
四、 综合分析： 
通过以上观察分析，结合失效件的受力情况，可以判断螺柱、螺栓均是疲劳断裂，断裂顺序是1#
螺柱松动、断裂，2#螺栓其次，3#螺栓最后断裂。引起螺柱、螺栓疲劳断裂的原因是螺栓、螺母的多
次重复装配导致夹紧力不足引起。 
PAM 中规定的“螺母90005283 安装和拆卸超过两次需更换新螺栓”有待商榷，通常情况下，自
锁螺母是不允许重复装配的。 
2#、3#断裂螺栓的材料性能符合技术要求。

File: 材料工程师/SCL-S-15-0024M- AS21 - 执行器控制阀-白云岭.pdf.md
# SCL-S-15-0024M- AS21 - 执行器控制阀-白云岭.pdf

 
上海汽车中心实验室 
SAIC Center Lab 
中国·上海·嘉定区安研路201 号 
邮编: 201804 
No 201 Anyan road, Jiading, Shanghai ,China 
Post code: 201804 
报告编号 
Report number 
 
SCL-S-15-0024M 
委托者: TM 王圣宇 
Request person, dept： 
委托编号:  /  
Request number: 
送样日期:  2015.1.30 
Request date:  
报告日期:  2015.2.6 
Report date： 
第 1 页 共 10 页 
 
SMPV-0.2.3-002-QA -F01 
零件号Part number 
/ 
 零件名称 
Part name 
逻辑阀 
Valve-REVACTRCONT 
图纸日期Drawing date 
/ 
零件生产日期Part production date 
/ 
 供货商 
Supplier 
上海航浩 
shanghaihanghao 
车型/项目Car type/project 
AS21/DCT250 
DVP 材料大纲签署日期DVP material test plan date 
/ 
阶段性报告  Stage report                结论性报告 Conclusion report 
 
Ⅰ.任务描述 Task description 
实验室受委托对逻辑阀进行失效原因分析，失效零件具体信息如下： 
As requested, SCL has analyzed the failure of the Valve-REVACTRCONT. The information of the failed part is as 
following： 
零件信息：Part information 
零件名称 
Part name 
逻辑阀 
Valve-REVACTRCONT 
制造日期 
Production date 
/ 
VIN/车/发动机号码
car/engine no 
LSJA24U66ES990988 
失效日期 
Incident date 
2015.1.25 
车辆里程数/测试寿命 
Car mileage/Test life 
35052 / 27254 公里(km)    
失效地点 
Location 
广德试验场 
失效模式描述 
Failure circumstance description 
GD 路试81%时，7 档拨叉卡滞，1/7 档异常，拆解发现逻辑阀芯顶端磨损、弹簧、挡
片断裂。 
原材料信息：Raw material information 
原材料及牌号 
Raw material specification 
6020  T8 
原材料厂商 
Raw material producer 
/ 
散件供应商 
Component supplier 
/ 
金属热处理状态 
Metal heat treatment state 
/ 
失效零件见图1：The failed part is shown in figure 1.  
Ⅱ. 结论与建议 Conclusions and suggestions 
结论Conclusions： 
1、逻辑阀在工作过程中阀芯在油压和弹簧的共同作用下作往复运动，在接触过程中阀芯端面先发生严重磨
损、变形，从而使挡板承受异常载荷，导致疲劳断裂；挡板断裂后弹簧偏载，发生快速断裂。 
2、两阀芯的强度（硬度转换而来）相当，明显低于OTS 状态、通过TEDD 试验的阀芯以及相应的技术要
求，这会严重降低阀芯抵抗变形的能力；逻辑阀芯的化学成分符合技术要求。 
3、弹簧和挡片的材料性能未见异常。 
建议Suggestions： 
1、 调查阀芯强度不足的具体原因，提交分析报告。 
2、 检查逻辑阀的工作载荷。 
3、 确认试验后阀芯端面磨损的接受准则。 
 
 
分发： 
Distribution 
TM 王圣宇 
检验者Author 
白云岭   
Bai Yunling 
审核Auditor 
邵百明 
Shao Baiming 
批准Approver 
 
日期Date 
2015.2.6 
日期Date 
2015.2.6 
日期Date 
2015.2.6 


 
上海汽车中心实验室 
SAIC Center Lab 
中国·上海·嘉定区安研路201 号 
邮编: 201804 
No 201 Anyan road, Jiading, Shanghai ,China 
Post code: 201804 
报告编号 
Report number 
 
SCL-S-15-0024M 
委托者: TM 王圣宇 
Request person, dept： 
委托编号:  /  
Request number: 
送样日期:  2015.1.30 
Request date:  
报告日期:  2015.2.6 
Report date： 
第 2 页 共 10 页 
 
SMPV-0.2.3-002-QA -F01 
III. 测试结果 Test Results  
一、 宏观观察： 
1、 失效件的装配位置关系，见图1；委托者提供分析的失效件实物形貌如图2 所示，逻辑阀端部严重磨损、变
形，弹簧断裂，挡板断裂。 
 
图 1  失效件的装配位置关系 
 
 
图2 失效件实物形貌 
阀芯 
弹簧 
挡板 


 
上海汽车中心实验室 
SAIC Center Lab 
中国·上海·嘉定区安研路201 号 
邮编: 201804 
No 201 Anyan road, Jiading, Shanghai ,China 
Post code: 201804 
报告编号 
Report number 
 
SCL-S-15-0024M 
委托者: TM 王圣宇 
Request person, dept： 
委托编号:  /  
Request number: 
送样日期:  2015.1.30 
Request date:  
报告日期:  2015.2.6 
Report date： 
第 3 页 共 10 页 
 
SMPV-0.2.3-002-QA -F01 
2、 弹簧观察： 
1） 弹簧断裂起始于内圈表面，断口整体形貌见图3b； 
2） 使用SEM 观察，断裂起始位置未发现表面缺陷，断口未发现疲劳特征，呈放射状，见图3c。 
3） 同机未失效的弹簧未发现异常。 
 
 
 
图3  弹簧观察 
 
 
 
 
 
 
 
3a 
3c 
3b 


 
上海汽车中心实验室 
SAIC Center Lab 
中国·上海·嘉定区安研路201 号 
邮编: 201804 
No 201 Anyan road, Jiading, Shanghai ,China 
Post code: 201804 
报告编号 
Report number 
 
SCL-S-15-0024M 
委托者: TM 王圣宇 
Request person, dept： 
委托编号:  /  
Request number: 
送样日期:  2015.1.30 
Request date:  
报告日期:  2015.2.6 
Report date： 
第 4 页 共 10 页 
 
SMPV-0.2.3-002-QA -F01 
3、 挡板观察： 
1） 挡板与逻辑阀顶端配合面已被撞击出一个凹坑，挡板开裂，见图4a；断口整体形貌如图4d 所示，断裂
起始位置如图中红色箭头所示；断口的微观形貌具有疲劳条带，见图4e、4f，疲劳扩展方向如图中黄
色虚线所示。 
2） 同机未失效的挡板表面有轻微的碰撞痕迹，见图4b；通过台架试验的挡板表面有明显的碰撞痕迹，见
图4c。 
 
 
    
 
 
 
图4  挡板观察 
失效件 
4a 
4e 
4d 
4c 
4b 
同车件 
4f 
通过台架 


 
上海汽车中心实验室 
SAIC Center Lab 
中国·上海·嘉定区安研路201 号 
邮编: 201804 
No 201 Anyan road, Jiading, Shanghai ,China 
Post code: 201804 
报告编号 
Report number 
 
SCL-S-15-0024M 
委托者: TM 王圣宇 
Request person, dept： 
委托编号:  /  
Request number: 
送样日期:  2015.1.30 
Request date:  
报告日期:  2015.2.6 
Report date： 
第 5 页 共 10 页 
 
SMPV-0.2.3-002-QA -F01 
4、 逻辑阀观察： 
1） 失效的逻辑阀实物形貌如图5a 所示，逻辑阀顶端与挡板配合的端部有被严重撞击的痕迹，基体已裸
露，见图5b； 
2） 同机未失效逻辑阀的端部也出现了撞击的痕迹，且有阳极氧化膜脱落的痕迹，见图5c 
3） 通过台架试验逻辑阀的端部也出现了撞击的痕迹，且有阳极氧化膜脱落、基体裸漏，见图5d 
 
  
 
 
图5  逻辑阀观察 
 
5a 
5c 
5b 
5d 
失效件 
同车件 
通过台架 


 
上海汽车中心实验室 
SAIC Center Lab 
中国·上海·嘉定区安研路201 号 
邮编: 201804 
No 201 Anyan road, Jiading, Shanghai ,China 
Post code: 201804 
报告编号 
Report number 
 
SCL-S-15-0024M 
委托者: TM 王圣宇 
Request person, dept： 
委托编号:  /  
Request number: 
送样日期:  2015.1.30 
Request date:  
报告日期:  2015.2.6 
Report date： 
第 6 页 共 10 页 
 
SMPV-0.2.3-002-QA -F01 
二、 理化分析： 
对相关零件进行材料性能检测，实测结果如下表所示。 
 
表1 
 
序号 
No. 
试验项目 
Test item 
额定值 
Requirement 
试验结果 
Test result 
评价 Evaluation 
合格 
qualified 
不合格 
unqualified 
1 
失效弹簧 
1.1 
芯部硬度/HV 
/ 
646、620、658 
/ 
 
1.2 
抗拉强度 
2030-2210 MPa 
/ 
/ 
 
1.3 
换算强度 
/ 
2217、2127、2257   1 
/ 
 
1.4 
表面脱碳 
/ 
0 
（图6） 
/ 
 
1.5 
金相组织 
/ 
回火索氏体 
（图7） 
/ 
 
2 
失效挡板 
2.1 
芯部硬度 
/ 
153、140、145 
/ 
 
2.2 
抗拉强度 
≥440MPa 
/ 
/ 
 
2.3 
换算强度 
/ 
520、480、493  1 
/ 
 
2.4 
金相组织 
/ 
铁素体+渗碳体 
（图8） 
/ 
 
3 
失效的逻辑阀芯 
3.1 
化学成分/6020  T8/T9 
 
 
 
 
 
Si 
0.40-0.90 
0.62 
X 
 
 
Fe 
≤0.50 
0.18 
X 
 
 
Cu 
0.30-0.90 
0.58 
X 
 
 
Mn 
≤0.35 
0.087 
X 
 
 
Mg 
0.60-1.20 
0.85 
X 
 
 
Cr 
≤0.15 
0.014 
X 
 
 
Ti 
≤0.15 
0.017 
X 
 
 
Sn 
0.90-1.50 
1.30 
X 
 
3.2 
基体硬度/HV 
/ 
60、61、63、64、65、
66、67 
/ 
 
3.3 
基体抗拉强度 
≥303MPa 
/ 
/ 
 
3.4 
换算强度 
/ 
221—239 MPa  2  
/ 
 
3.5 
阳极氧化膜厚度 
≥13um 
47、49、50 
（图9） 
X 
 
4 
同机未失效的弹簧 
4.1 
芯部硬度/HV 
/ 
631、634、643 
/ 
 
4.2 
抗拉强度 
2030-2210 MPa 
/ 
/ 
 
4.3 
换算强度 
/ 
2165、2175、2206   1 
/ 
 
4.4 
表面脱碳 
/ 
0 
（图10） 
/ 
 


 
上海汽车中心实验室 
SAIC Center Lab 
中国·上海·嘉定区安研路201 号 
邮编: 201804 
No 201 Anyan road, Jiading, Shanghai ,China 
Post code: 201804 
报告编号 
Report number 
 
SCL-S-15-0024M 
委托者: TM 王圣宇 
Request person, dept： 
委托编号:  /  
Request number: 
送样日期:  2015.1.30 
Request date:  
报告日期:  2015.2.6 
Report date： 
第 7 页 共 10 页 
 
SMPV-0.2.3-002-QA -F01 
序号 
No. 
试验项目 
Test item 
额定值 
Requirement 
试验结果 
Test result 
评价 Evaluation 
合格 
qualified 
不合格 
unqualified 
4.5 
金相组织 
/ 
回火索氏体 
（图11） 
 
 
5 
同机未失效的挡板 
5.1 
芯部硬度 
/ 
140、144、139 
/ 
 
5.2 
抗拉强度 
≥440MPa 
/ 
/ 
 
5.3 
换算强度 
/ 
480、491、475  1 
/ 
 
5.4 
金相组织 
/ 
铁素体+渗碳体 
（图12） 
/ 
 
6 
同机未失效的逻辑阀芯 
6.1 
基体硬度/HV 
/ 
65、64、66 
/ 
 
6.2 
基体抗拉强度 
≥303MPa 
/ 
/ 
 
6.3 
换算强度 
/ 
231—237 MPa   2    
/ 
 
6.4 
阳极氧化膜厚度 
≥13um 
40、41、40 
（图13） 
X 
 
7 
通过台架试验的逻辑阀芯 
7.1 
基体硬度/HV 
/ 
99、100、100、98、100 
/ 
 
7.2 
基体抗拉强度 
≥303MPa 
/ 
/ 
 
7.3 
换算强度 
/ 
330—336 MPa   2    
/ 
 
8 
通过台架试验的弹簧 
8.1 
芯部硬度/HV 
/ 
626、615、607 
/ 
 
8.2 
抗拉强度 
2030-2210 MPa 
/ 
/ 
 
8.3 
换算强度 
/ 
2148、2110、2082   1 
/ 
 
8.4 
表面脱碳 
/ 
0 
（图14） 
/ 
 
8.5 
金相组织 
/ 
回火索氏体 
（图15） 
/ 
 
9 
通过台架试验的挡板 
9.1 
化学成分/B340LA 
Q/BQB419-2009 
 
 
 
9.2 
芯部硬度 
/ 
138、140、138 
/ 
 
9.3 
抗拉强度 
≥440MPa 
/ 
/ 
 
9.4 
换算强度 
/ 
471、480、471  1 
/ 
 
9.5 
金相组织 
/ 
铁素体+渗碳体 
（图16） 
/ 
 
10 
OTS 认可留样逻辑阀芯 
10.1 
基体硬度/HV 
/ 
94、96、98 
/ 
 
10.2 
基体抗拉强度 
≥303MPa 
/ 
/ 
 
10.3 
换算强度 
/ 
318—330 MPa   2    
/ 
 
注：1）该强度由硬度换算而来，换算标准GB/T1172-1999。 
2)  该强度由硬度换算而来，换算标准GBn166-82。 


 
上海汽车中心实验室 
SAIC Center Lab 
中国·上海·嘉定区安研路201 号 
邮编: 201804 
No 201 Anyan road, Jiading, Shanghai ,China 
Post code: 201804 
报告编号 
Report number 
 
SCL-S-15-0024M 
委托者: TM 王圣宇 
Request person, dept： 
委托编号:  /  
Request number: 
送样日期:  2015.1.30 
Request date:  
报告日期:  2015.2.6 
Report date： 
第 8 页 共 10 页 
 
SMPV-0.2.3-002-QA -F01 
 
 
图6  失效弹簧脱碳    100X                        图7   失效弹簧金相组织     500X 
 
 
图8  失效挡板金相组织    500X                 图9   失效阀芯阳极氧化膜厚度     500X 
 
 
图10  同机未失效弹簧脱碳    100X                图11   同机未失效弹簧金相组织     500X 
 
 
 


 
上海汽车中心实验室 
SAIC Center Lab 
中国·上海·嘉定区安研路201 号 
邮编: 201804 
No 201 Anyan road, Jiading, Shanghai ,China 
Post code: 201804 
报告编号 
Report number 
 
SCL-S-15-0024M 
委托者: TM 王圣宇 
Request person, dept： 
委托编号:  /  
Request number: 
送样日期:  2015.1.30 
Request date:  
报告日期:  2015.2.6 
Report date： 
第 9 页 共 10 页 
 
SMPV-0.2.3-002-QA -F01 
 
 
图12   同机未失效挡板金相组织   500X         图13   同机未失效阀芯阳极氧化膜厚度  200X 
 
 
图14  通过台架试验的弹簧脱碳    100X        图15   通过台架试验的弹簧金相组织  500X 
 
图16   通过台架试验的挡板金相组织  500X 
 
 


 
上海汽车中心实验室 
SAIC Center Lab 
中国·上海·嘉定区安研路201 号 
邮编: 201804 
No 201 Anyan road, Jiading, Shanghai ,China 
Post code: 201804 
报告编号 
Report number 
 
SCL-S-15-0024M 
委托者: TM 王圣宇 
Request person, dept： 
委托编号:  /  
Request number: 
送样日期:  2015.1.30 
Request date:  
报告日期:  2015.2.6 
Report date： 
第 10 页 共 10 页 
 
SMPV-0.2.3-002-QA -F01 
四、 综合分析： 
通过以上观察分析， 
1、 挡板属于疲劳断裂；弹簧属快速断裂；阀芯受撞击严重磨损。 
2、 逻辑阀在工作过程中阀芯在油压和弹簧的共同作用下作往复运动，每次往复阀芯端面与挡板都会接
触。在接触过程中阀芯端面先发生变形，之后发生严重磨损、变形。阀芯发生磨损、变形时，往复
运动过程中对挡板的作用力较大，使挡板发生了疲劳断裂。挡板断裂后弹簧偏载，发生快速断裂。 
3、 两阀芯的强度（硬度转换而来）相当，明显低于OTS 状态、通过TEED 试验的阀芯以及相应的技
术要求；这会严重降低阀芯抵抗变形的能力；逻辑阀芯的化学成分符合技术要求。 
4、 通过台架试验的阀芯端面和挡板也有撞击磨损的痕迹。 
5、 弹簧和挡片的材料性能无异常。
