Repository: kujaxr/obsidian-vault

File: 材料工程师/SCL-S-15-0025M AS21 冷却系统散热器-邵百明.pdf.md
# SCL-S-15-0025M AS21 冷却系统散热器-邵百明.pdf

 
上海汽车中心实验室 
SAIC Center Lab 
中国·上海·嘉定区安研路201 号 
邮编：201804 
No 201 Anyan road, Jiading, Shanghai China 
Post code: 201804 
报告编号 
Report number 
 
SCL-S-15-0025M 
委托者:  SQE 吴忠鹏 
Request person, dept： 
委托编号:  /  
Request number: 
送样日期:  2015.01.26 
Request date:  
报告日期:  2015.02.06 
Report date：  
第1 页共14 页 
 
SMPV-0.2.3-002-QA -F01 
零件号Part number 
10101597 
 零件名称 
Part name 
散热器 
Radiator 
图纸日期Drawing date 
2014.12.25 
零件生产日期Part production date 
2014.7.21 
 供货商 
Supplier 
上海贝洱热系统有限公司 
Shanghai Behr Thermal Systems Co., Ltd 
车型/项目Car type/project 
AS21 NLE 2.0T 
DVP 材料大纲签署日期DVP material test plan date 
/ 
阶段性报告 Interim report                结论性报告 Conclusion report          
 
Ⅰ.任务描述 Task description 
实验室受委托对散热器进行失效分析，失效零件具体信息如下： 
As requested, SCL has analyzed the heat radiator. The information of the failed part is as following： 
零件信息：Part information 
零件名称 
Part name 
散热器 
Radiator 
车制造日期 
Vehicle production date 
/ 
VIN 码 
VIN 
/ 
销售日期 
Sale date 
/ 
车辆里程数/测试寿命 
Car mileage/Test life 
16216Km（1#车）/24867Km（2#车） 维修站名称 
Sale agent 
/ 
失效模式描述 
Failure circumstance  
AS21 NLE 2.0T 质保路试中发生泄露。The leaking was happened during the normal road test. 
原材料信息：Raw material information 
原材料及牌号 
Raw material specification 
/ 
原材料厂商 
Raw material producer 
/ 
散件供应商 
Component supplier 
/ 
金属热处理状态 
Metal heat treatment state 
/ 
失效零件见图1：The failed part is shown in figure 1.  
Ⅱ. 结论与建议 Conclusions and Suggestions 
结论Conclusions： 
（1）散热系统泄露是由于局部受到较大的应力发生了多源疲劳开裂所致。主裂纹为纵向，在进水口第一根扁管与主板
连接处的隔离壁与外壁的结合处（朝侧板一侧）。The radiator leaked because of the tube’s longitudinal cracks by multisource fatigue, which was 
caused by a big local stress and at the transition between the first tube's isolation and outer wall next to the side plate and at the tube connection area with the header.  
（2）该散热系统进/排水侧下面第一根扁管以及排水侧上面第一根扁管在与主板连接处的隔离壁也出现了类似裂纹，
具体见图11~13；与其相邻的扁管未见裂纹。The other isolation walls were cracked, which were at connection areas of the upper and lower first tubes 
with the header; see fig. 11~13; no cracks were found at the adjacent tubes. 
（3）引起开裂的应力可能与流体压力或温度产生的热应力有关；与振动的关联性不大。The crack was related with the fluid pressure 
or thermal stress and the vibration has no direct effect on the failure.  
（4）扁管，主板，侧板，散热片的硬度和组织未见异常；其中侧板的Mn 含量偏低，但不是引起失效的原因。The hardness 
and microstructure of metal parts are normal and side plate's Mn content is low, which is not failure reason 
建议Suggestions： 
（1）分析应力状态，优化设计，降低局部应力或提高局部的强度。Analyze stress and optimize design to reduce stress or improve local strength.  
（2）管控好原材料，确保各项指标符合要求。Control the raw materials well to ensure the indicators meet requirements. 
分发: 
Distribution 
吴忠鹏，罗伟东，侯黎明，朱娟娟，秦浩 
检验者Author 
邵百明 
Shao Baiming 
审核Auditor 
邵百明 
Shao Baiming 
批准Approver 
 
日期Date 
2015.02.06 
日期Date 
2015.02.06 
日期Date 
2015.02.06 


 
上海汽车中心实验室 
SAIC Center Lab 
中国·上海·嘉定区安研路201 号 
邮编：201804 
No 201 Anyan road, Jiading, Shanghai China 
Post code: 201804 
报告编号 
Report number 
 
SCL-S-15-0025M 
委托者:  SQE 吴忠鹏 
Request person, dept： 
委托编号:  /  
Request number: 
送样日期:  2015.01.26 
Request date:  
报告日期:  2015.02.06 
Report date：  
第2 页共14 页 
 
SMPV-0.2.3-002-QA -F01 
III. 调查结果 Investigation Results  
     
两辆AS21NLE2.0T 质保路试车行驶16216 Km（1#车）/24867Km（2#车）后，散热器出现泄露。失效
件（1#车）的装配图如图1 所示。 
 
（a）散热系统与风扇的装配图 
 
（b）散热器  
图1 1#车的失效件 
 
确定泄露点 Find leaking location  
为了查找泄露点，在供应商处进行了泄露点检测，其结果如下： 
 
1#车的失效件在水检中充气压力达到1.6MPa 后未出现泄漏；继续冲压到2.0MPa，仍然未出现泄
漏，见图2。 
进水口 
出水口 


 
上海汽车中心实验室 
SAIC Center Lab 
中国·上海·嘉定区安研路201 号 
邮编：201804 
No 201 Anyan road, Jiading, Shanghai China 
Post code: 201804 
报告编号 
Report number 
 
SCL-S-15-0025M 
委托者:  SQE 吴忠鹏 
Request person, dept： 
委托编号:  /  
Request number: 
送样日期:  2015.01.26 
Request date:  
报告日期:  2015.02.06 
Report date：  
第3 页共14 页 
 
SMPV-0.2.3-002-QA -F01 
 
2#车的失效件在水检中发现进水口第一根扁管的上表面（朝向侧板）的中间区域出现泄漏，产生
气泡，见图3。 
    鉴于泄露情况，后续的检测和分析选择2#车的失效件进行。 
 
图2 1#车失效件泄露检测结果   未见泄露产生的气泡 
 
 
图3 2#车失效件泄露检测结果   靠近进水口第一根扁管中部泄露，产生气饱 
 
利用体视显微镜对2#车扁管的泄露点进行检查；颜色深的区域为泄露点，如图4 所示。 
 
图4 泄露点外观 
 
泄露点放大，见右 
图4（b） 
泄露点 
（a） 
（b） 
扁管 
主板 
扁管中间的焊缝 
扁管与主板的
焊缝 
气泡 
泄露点 


 
上海汽车中心实验室 
SAIC Center Lab 
中国·上海·嘉定区安研路201 号 
邮编：201804 
No 201 Anyan road, Jiading, Shanghai China 
Post code: 201804 
报告编号 
Report number 
 
SCL-S-15-0025M 
委托者:  SQE 吴忠鹏 
Request person, dept： 
委托编号:  /  
Request number: 
送样日期:  2015.01.26 
Request date:  
报告日期:  2015.02.06 
Report date：  
第4 页共14 页 
 
SMPV-0.2.3-002-QA -F01 
泄露点裂纹与断口分析 Crack of Leaking Location and Fracture Surface Analysis 
对泄露点进行切割，检查引起泄露的裂纹和断口，结果如图5~8 所示。由图可见： 
 
B 型管隔离壁与扁管外壁结合处有明显的纵向裂纹；同时，还存在与纵向裂纹成一定角度的微裂
纹，见图5。 
 
图4 的泄露点是隔离壁纵向裂纹扩展，穿透管壁形成的。 
 
断口的宏观和微观形貌显示：该开裂是多源的疲劳开裂；裂纹起源于结合处的内表面，由内表面
向壁厚方向扩展。这表明内表面承受着拉应力。 
 
 
（a）一侧裂纹 长度约2.6mm 
 
（b）另一侧裂纹 长度约2.7mm 
图5 泄露点的裂纹  隔离壁与扁管表面结合处的纵向裂纹 
 
 
朝侧板 
的一侧 
 
微裂纹，与主裂纹呈一定
角度 


 
上海汽车中心实验室 
SAIC Center Lab 
中国·上海·嘉定区安研路201 号 
邮编：201804 
No 201 Anyan road, Jiading, Shanghai China 
Post code: 201804 
报告编号 
Report number 
 
SCL-S-15-0025M 
委托者:  SQE 吴忠鹏 
Request person, dept： 
委托编号:  /  
Request number: 
送样日期:  2015.01.26 
Request date:  
报告日期:  2015.02.06 
Report date：  
第5 页共14 页 
 
SMPV-0.2.3-002-QA -F01 
 
 
 
图6 断口全貌 低倍 
 
断裂面具有明显的宏观扩展纹路
和台阶，体现了裂纹扩展的方向
（如图箭头所示）以及该开裂是
多源的。 
图7 泄露点 
 
 
裂纹穿透壁厚，形成泄露点； 
 
附近还存在微小的横向裂
纹。 
区域1 


 
上海汽车中心实验室 
SAIC Center Lab 
中国·上海·嘉定区安研路201 号 
邮编：201804 
No 201 Anyan road, Jiading, Shanghai China 
Post code: 201804 
报告编号 
Report number 
 
SCL-S-15-0025M 
委托者:  SQE 吴忠鹏 
Request person, dept： 
委托编号:  /  
Request number: 
送样日期:  2015.01.26 
Request date:  
报告日期:  2015.02.06 
Report date：  
第6 页共14 页 
 
SMPV-0.2.3-002-QA -F01 
 
 
 
其它扁管开裂情况 Cracks of Other Tubes 
对散热系统另三个边角区域的扁管与主板连接处（检测部位见图9）进行检查；其结果如图9~13 所示。由图
可见： 
 
散热器上下面第一根扁管在与外管壁结合处于扁管与主板结合的区域均出现了裂纹，且均是靠近侧板一
侧的结合处。 
 
与第一根扁管相邻的扁管未见类似的裂纹；这表明：上下面第一根扁管与主板连接处是薄弱的区域。 
图8 微观形貌 区域1（见图6） 
 
 
对所有的断裂面进行微观检
查，均可见明显的疲劳条纹；
疲劳条纹收敛于内表面，由
内向壁厚方向扩展。这表明
隔离壁内表面承受着拉应
力。 
 起源的内表面未见任何缺
陷。 


 
上海汽车中心实验室 
SAIC Center Lab 
中国·上海·嘉定区安研路201 号 
邮编：201804 
No 201 Anyan road, Jiading, Shanghai China 
Post code: 201804 
报告编号 
Report number 
 
SCL-S-15-0025M 
委托者:  SQE 吴忠鹏 
Request person, dept： 
委托编号:  /  
Request number: 
送样日期:  2015.01.26 
Request date:  
报告日期:  2015.02.06 
Report date：  
第7 页共14 页 
 
SMPV-0.2.3-002-QA -F01 
 
图9 其它检查的扁管与检查结果 
 
 
 
（a）隔离壁全貌                                  （b）外观 无裂纹 
图10 进水端第三根扁管 未见裂纹；第四根扁管也未见裂纹，相关图片省略 
 
 
泄露点 
检查：进水端，
上面第三，四根
扁管与主板结合
处 (第二扁管被
供应商取走) ； 
结果：未见裂纹。 
检查：进水端，
下面第一，二根
扁管与主板结合
处； 
结果：第一根扁
管的裂纹已穿透
壁厚。 
检查：出水端，上
面第一，二根扁管
与主板结合处； 
结果：第一根扁管
出现裂纹。 
检查：出水端，
下面第一，二根
扁管与主板结合
处； 
结果：第一根扁
管出现极小的 
微裂纹。 


 
上海汽车中心实验室 
SAIC Center Lab 
中国·上海·嘉定区安研路201 号 
邮编：201804 
No 201 Anyan road, Jiading, Shanghai China 
Post code: 201804 
报告编号 
Report number 
 
SCL-S-15-0025M 
委托者:  SQE 吴忠鹏 
Request person, dept： 
委托编号:  /  
Request number: 
送样日期:  2015.01.26 
Request date:  
报告日期:  2015.02.06 
Report date：  
第8 页共14 页 
 
SMPV-0.2.3-002-QA -F01 
 
（a）隔离壁全貌                                   （b）开裂处1 
 
（c）开裂处2                                     （d）外观 明显的裂纹 
图11  进水侧下面第一根扁管开裂  未穿透扁管外壁，仅使隔离壁断开 
 
 
 
 
朝侧板一侧 
开裂处2 
开裂处1 


 
上海汽车中心实验室 
SAIC Center Lab 
中国·上海·嘉定区安研路201 号 
邮编：201804 
No 201 Anyan road, Jiading, Shanghai China 
Post code: 201804 
报告编号 
Report number 
 
SCL-S-15-0025M 
委托者:  SQE 吴忠鹏 
Request person, dept： 
委托编号:  /  
Request number: 
送样日期:  2015.01.26 
Request date:  
报告日期:  2015.02.06 
Report date：  
第9 页共14 页 
 
SMPV-0.2.3-002-QA -F01 
 
（a）隔离壁全貌                                   （b）微裂纹 
 
（c）外观 裂纹不明显 
图12 出水侧下面第一根扁管 微小裂纹 
 
微裂纹 
微裂纹 
 
 
朝侧板一侧 


 
上海汽车中心实验室 
SAIC Center Lab 
中国·上海·嘉定区安研路201 号 
邮编：201804 
No 201 Anyan road, Jiading, Shanghai China 
Post code: 201804 
报告编号 
Report number 
 
SCL-S-15-0025M 
委托者:  SQE 吴忠鹏 
Request person, dept： 
委托编号:  /  
Request number: 
送样日期:  2015.01.26 
Request date:  
报告日期:  2015.02.06 
Report date：  
第10 页共14 页 
 
SMPV-0.2.3-002-QA -F01 
  
（a）隔离壁全貌                                  （b）微裂纹 
 
（c）外观检查  
隔离壁与外壁结合处有纵向微裂纹和与纵向呈一定角度的微裂纹 
图13 出水侧上面第一根扁管 
 
 
 
 
 
 
 
 
 
 
 
朝侧板一侧

File: 材料工程师/SCL-S-15-0026M-D19-机油尺护套密封圈-何伟.pdf.md
# SCL-S-15-0026M-D19-机油尺护套密封圈-何伟.pdf

 
上海汽车中心实验室 
SAIC Center Lab 
中国·上海·嘉定区安研路201 号 
邮编. 201804 
No 201 Anyan road, Jiading, Shanghai China 
Post code 201804 
报告编号 
Report number 
 
SCL-S-15-0026M 
委托者:DRE:聂淑一 
Request person, dept： 
送样日期:  2015-01-13 
Request date:  
报告日期:  2015-03-04 
Report date：  
第1 页共5 页 
 
零件号Part number 
10061452 
 零件名称 
Part name 
机油尺护套密封圈 
图纸日期Drawing date 
/ 
零件生产日期Part production date 
/ 
 供货商 
Supplier 
烟台龙口通达 
车型/项目Car type/project 
D19 
试验大纲签署日期： 
/ 
 
   阶段性报告 Interim report        结论性报告 Conclusion report        
Ⅰ.任务描述 Task description 
实验室受委托对龙口通达生产的机油尺护套密封圈进行失效原因分析，失效零件具体信息如下： 
As requested, QA lab has analyzed the failure of the sealing O-ring. The background information of the failed part is as following： 
零件信息：Part information 
零件名称 
Part name 
机油尺护套密封圈 
制造日期 
Production date 
/ 
VIN 码 
VIN 
发动机编号: 
19D4N*B1BEB13D006 
19D4N*B1BEA14D004 
销售日期 
Sale date 
/ 
车辆里程数 
Car mileage 
/ 
维修站名称 
Sale agent 
/ 
失效模式描述 
Failure circumstance 
description 
D19 柴油机台架耐久试验，机油尺护套处渗漏机油。 
原材料信息：Raw material information 
原材料及牌号 
Raw material specification 
ACM 
原材料厂商 
Raw material producer 
/ 
散件供应商 
Component supplier 
/ 
金属热处理状态 
Metal heat treatment state 
/ 
失效零件见图：The failed part is shown in figure 1.  
 
Ⅱ. 结论与建议 Conclusions and suggestions 
结论： 1 失效件的压缩永久变形性能差，导致台架试验中零件受压力产生永久变形，无法满足密封要求，出
现漏油现象。 
       2 新状态密封圈与老状态密封圈相比，含胶量偏低，填充物偏高，与新、老状态零件压变性能状态相
符。 
 
 
建议： 1 建议供应商增加密封圈的含胶量，提高压缩永久变形性能。 
       
   
 
 
 
分发: 
Distribution 
 DRE:聂淑一 
检验者Author 
何伟 
Hewei 
审核Auditor 
吴文安 
Wuwenan 
批准Approver 
 
日期Date 
2015-03-04 
日期Date 
2015-03-06 
日期Date 
2015-03-06 
 
 


 
上海汽车中心实验室 
SAIC Center Lab 
中国·上海·嘉定区安研路201 号 
邮编. 201804 
No 201 Anyan road, Jiading, Shanghai China 
Post code 201804 
报告编号 
Report number 
 
SCL-S-15-0026M 
委托者:DRE:聂淑一 
Request person, dept： 
送样日期:  2015-01-13 
Request date:  
报告日期:  2015-03-04 
Report date：  
第2 页共5 页 
 
图1 机油尺护套密封圈处渗漏 
 
III. 测试结果 Test Results  
 
1 零件背景 
了解到机油尺护套密封圈的供应商经过更改，失效件为新状态零件，为烟台龙口通达公司生产。供应商切换
前为常州盛世达公司生产，标为老状态。 
 
2 尺寸分析 
测量新状态、老状态密封圈的新件的内外径尺寸，如图2。 
图纸要求:外径为7.15~7.35mm，内径为10.01~10.49mm 
 
内径：7.261mm，外径10.430mm 
截面直径：1.585mm 
 
内径：7.320mm，外径10.390mm 
截面直径：1.535mm 
图2 新、老状态密封圈新件内外径尺寸 
测量数据表明两种状态下的新件密封圈的原始尺寸符合材料图纸要求。 
 
 
 
 
 
 
 
 
 
 
机油尺护套 
机油尺 
失效件密封圈 
失效件 
新件 
新状态-新件 
老状态-新件 
截面直径 
截面直径 


 
上海汽车中心实验室 
SAIC Center Lab 
中国·上海·嘉定区安研路201 号 
邮编. 201804 
No 201 Anyan road, Jiading, Shanghai China 
Post code 201804 
报告编号 
Report number 
 
SCL-S-15-0026M 
委托者:DRE:聂淑一 
Request person, dept： 
送样日期:  2015-01-13 
Request date:  
报告日期:  2015-03-04 
Report date：  
第3 页共5 页 
 
观察失效件机油尺护套，如图3。 
图3 失效件机油尺护套 
从外观可以看出失效件密封圈的外径基本与机油尺护套凸台外径一致。 
测量机油尺护套凸台、凹槽和失效件密封圈的内外径尺寸，如图4。 
 
 
凸台直径：9.7mm 
凹槽直径：7.55mm 
外径：9.756mm 
内径：7.510mm 
截面厚度：1.123mm 
图4 机油尺护套和失效件密封圈尺寸 
失效件内外径尺寸与新件内外径相比，内径变大，外径变小，截面直径明显变小。说明失效件密封圈试验中
受到挤压，内外径都发生永久变形，导致内径尺寸保持与凹槽直径相近，外径尺寸保持与凸台直径相近。 
 
3 材料测试 
对新状态零件（龙口通达）、老状态零件（盛世达）以及失效件密封圈（龙口通达）进行相关测试。 
  序号 
No. 
试验项目 
Test item 
额定Requirement 
试验结果 
Test result 
评价 Evaluation 
合格 
qualified 
不合格 
unqualified 
材料硬度-Shore A 3s 
1 
新状态密封圈 
70±5 
70 
× 
 
2 
老状态密封圈 
70±5 
71 
× 
 
3 
失效件 
70±5 
70 
× 
 
压缩永久变形 SMTC 5 400 239 V2 C 150℃×22h 
1 
新状态密封圈 
/ 
76% 
/ 
/ 
2 
老状态密封圈 
/ 
59% 
/ 
/ 
材料定性 GC-MS  
凹槽直径7.55mm 
 
失效件密封圈 
密封圈外侧与凸台相平 
机油尺护套-凸台 
凸台直径9.7mm 
机油尺护套 
截面厚度 


 
上海汽车中心实验室 
SAIC Center Lab 
中国·上海·嘉定区安研路201 号 
邮编. 201804 
No 201 Anyan road, Jiading, Shanghai China 
Post code 201804 
报告编号 
Report number 
 
SCL-S-15-0026M 
委托者:DRE:聂淑一 
Request person, dept： 
送样日期:  2015-01-13 
Request date:  
报告日期:  2015-03-04 
Report date：  
第4 页共5 页 
 
  序号 
No. 
试验项目 
Test item 
额定Requirement 
试验结果 
Test result 
评价 Evaluation 
合格 
qualified 
不合格 
unqualified 
1 
新状态密封圈 
ACM 
ACM 
× 
 
2 
老状态密封圈 
/ 
AEM 
/ 
/ 
3 
失效件 
ACM 
ACM 
× 
 
热重分析 TGA 
1 
新状态密封圈 
/ 
聚合物部分48.26% 
可氧化残留物 36.39% 
无机残留物 12.75% 
可挥发组分 2.6% 
/ 
/ 
2 
老状态密封圈 
/ 
聚合物部分53.93% 
可氧化残留物 29.70% 
无机残留物 10.85% 
可挥发组分 5.52% 
/ 
/ 
新状态、老状态和失效件的硬度符合要求。在压缩永久变形数据中，新状态密封圈（76%）的压变性能要比
老状态密封圈（59%）压变性能差。 
新状态、老状态密封圈的热重分析TGA 得到的数据能够看出新状态零件的聚合物部分所占比例少于老状态
零件，且可氧化残留物和可挥发组分所占比例多于老状态零件，与新状态零件压变性能劣于老状态零件的情况相
符。 
结合DRE 反馈老状态零件在试验中未出现此次类似的渗油现象，说明老状态密封圈的密封性能优于新状态
密封圈。 
材料定性检测出新状态密封圈的材料为ACM，老状态密封圈的材料为AEM，但两种材料的耐机油老化性能
相近，材料的不同不是此次失效的贡献项。 
 
 
 
 
 
小结： 
1 新状态、老状态的新件密封圈内外径尺寸合格，失效件台架试验后尺寸不合格。 
2 新状态密封圈的压变性能差，导致试验中受力产生永久变形，无法满足密封要求，导致渗漏。 
3 热重分析数据表明，新状态密封圈与老状态密封圈相比，含胶量偏低，填充物偏高，与新、老状态零件压变性
能状态相符。 
 
 
 
 
 
 
 
 
 
 
 
 
 
 
 
 


 
上海汽车中心实验室 
SAIC Center Lab 
中国·上海·嘉定区安研路201 号 
邮编. 201804 
No 201 Anyan road, Jiading, Shanghai China 
Post code 201804 
报告编号 
Report number 
 
SCL-S-15-0026M 
委托者:DRE:聂淑一 
Request person, dept： 
送样日期:  2015-01-13 
Request date:  
报告日期:  2015-03-04 
Report date：  
第5 页共5 页 
 
4 附件 
材料定性图谱如图5。 
图5 材料定性图谱 
 
新状态（ACM） 
老状态（AEM）

File: 材料工程师/SCL-S-15-0027M-燃油泵总成-AP11-龚伟.pdf.md
# SCL-S-15-0027M-燃油泵总成-AP11-龚伟.pdf

 
上海汽车中心实验室
(SAIC Center Lab) 
中国·上海·嘉定区安研路201 号 
邮编. 201804 
No. 201 Anyan Road, Jiading District,  
Shanghai, China. 
Post code :200433 
报告编号：Report number 
SCL-S-15-0027M 
委托者Requestor：王玮 
送样日期Deliver date：2015.02.04 
报告日期Report date：2015.02.13 
第 1 页 共 6 页 
Page 1 of 6  
 
零件号 
Part number 
50016710 
零件名称 
Part name 
燃油泵模块 
Fuel Pump Module 
图纸日期 
Drawing date  
2011.06.14 
零件生产日期 
Production date 
2013.08.06 
供货商 
Supplier 
联合电子 
UAES 
车型/项目 
Car type/project 
AP11 
 
   阶段性报告  Stage report        结论性报告 Conclusion report           测试报告 Test report 
Ⅰ.任务描述 Task description 
实验室受委托对燃油泵模块进行失效原因分析，失效零件具体信息如下： 
As requested, QA lab has analyzed the invalid cause of fuel pump module, and the information of invalid part is 
shown as following： 
零件信息：Part information 
零件名称 
Part name 
燃油泵模块 
Fuel Pump Module 
制造日期 
Production date 
2013.08.06 
VIN 码 
VIN number 
LSJA16E38DG091084 
销售日期 
Sale date 
/ 
车辆里程数 
Car mileage 
23219 km 
销售商 
Sale agent 
/ 
失效模式描述 
Invalid situation 
description 
进油口开裂 
Oil-in crack. 
原材料信息：Raw material information 
原材料及牌号 
Raw material 
and trademark 
POM 
M90-44 
原材料厂商 
Raw material producer 
宝理 
散件供应商 
Part supplier 
/ 
金属热处理状态 
Metal heat treatment state 
/ 
失效零件见图1：The invalid part is shown in Fig 1.  
Ⅱ. 结论与建议 Conclusions and suggestions 
结论： 1. 失效件受异常外力导致脆断。  
2. 零件材料符合技术要求。  
Conclusions:  1. The fracture of the part caused by abnormal abnormal external force.   
2. Material performance of part conformed to requirements.     
建议： 1.加强对零件的保护。 
Suggestions:  1.Improve the protection of the part.       
 
 
 
分发： 
Dispenser 
QA  王玮 
检验者： 
Identifier 
龚伟 
Gong Wei    
审核： 
Auditor 
狄春峰 
Di Chunfeng 
批准： 
Approver 
 
日期： 
Date 
2015.02.13 
日期： 
Date 
2015.02.13 
日期： 
Date 
2015.02.13 


 
上海汽车中心实验室
(SAIC Center Lab) 
中国·上海·嘉定区安研路201 号 
邮编. 201804 
No. 201 Anyan Road, Jiading District,  
Shanghai, China. 
Post code :200433 
报告编号：Report number 
SCL-S-15-0027M 
委托者Requestor：王玮 
送样日期Deliver date：2015.02.04 
报告日期Report date：2015.02.13 
第 2 页 共 6 页 
Page 2 of 6  
 
  
图1 失效件 
Fig. 1 Failure Part 
 
III. 测试结果 Test Results  
序
号 
No. 
试验项目 
Test item 
额定值 
Requirement 
试验结果 
Test result 
评价 Evaluation 
第一次 
第二次 
合格 
qualified 
不合格 
unqualified 
I 
失效件 
 
 
1 
红外（GB/T6040-2002） 
Infrared Spectroscopy 
POM 
POM 
× 
 
2 
熔点（GB/T19466.3-2006） 
Melting point (℃) 
165±5 
166 
× 
 
3 
焓值（GB/T19466.3-2006） 
Enthalpy (J/g) 
/ 
147.8 
162.1 
 
 
II 
新件 
 
 
1 
红外（GB/T6040-2002） 
Infrared Spectroscopy 
POM 
POM 
× 
 
2 
熔点（GB/T19466.3-2006） 
Melting point (℃) 
165±5 
169 
× 
 
3 
焓值（GB/T19466.3-2006） 
Enthalpy (J/g) 
/ 
149.0 
169.0 
 
 
小结：零件材料符合技术要求。 
 
 


 
上海汽车中心实验室
(SAIC Center Lab) 
中国·上海·嘉定区安研路201 号 
邮编. 201804 
No. 201 Anyan Road, Jiading District,  
Shanghai, China. 
Post code :200433 
报告编号：Report number 
SCL-S-15-0027M 
委托者Requestor：王玮 
送样日期Deliver date：2015.02.04 
报告日期Report date：2015.02.13 
第 3 页 共 6 页 
Page 3 of 6  
 
Ⅳ. 宏观分析 Macroscopic observation 
失效件断裂处状态如图2 所示，进油口已变形，断口周围存在受力痕迹，进油口根部一侧已发
黄，系应力发白后长期受油气腐蚀所致，此失效件是受异常外力导致的开裂。剖开发现裂纹已贯穿，
内侧裂纹长度明显长于外侧。 
  
  
图2 失效件 
Fig. 2 Failure Part 
 
 


 
上海汽车中心实验室
(SAIC Center Lab) 
中国·上海·嘉定区安研路201 号 
邮编. 201804 
No. 201 Anyan Road, Jiading District,  
Shanghai, China. 
Post code :200433 
报告编号：Report number 
SCL-S-15-0027M 
委托者Requestor：王玮 
送样日期Deliver date：2015.02.04 
报告日期Report date：2015.02.13 
第 4 页 共 6 页 
Page 4 of 6  
 
断口形貌如图3所示，断口呈脆断形式；飞边主要位于断口的外侧，再由图2中内外侧裂纹长度
对比可知，零件断裂方向自内向外；同时可以确认断裂起始位置位于图示位置。失效件受到来自外
侧的异常外力，断裂方向自内向外扩展。 
 
图3 断口 
Fig. 3 Fracture 
 
 
 
 
 
 
 
 
 
 
 
 
 


 
上海汽车中心实验室
(SAIC Center Lab) 
中国·上海·嘉定区安研路201 号 
邮编. 201804 
No. 201 Anyan Road, Jiading District,  
Shanghai, China. 
Post code :200433 
报告编号：Report number 
SCL-S-15-0027M 
委托者Requestor：王玮 
送样日期Deliver date：2015.02.04 
报告日期Report date：2015.02.13 
第 5 页 共 6 页 
Page 5 of 6  
 
取新件进行失效模拟，如图4所示，进油口受力后发生脆断，断裂方向自内向外，根部存在应
力发白痕迹，与失效件失效情况一致。 
 
图4 新件 
Fig. 4 New Parts 
 
 
 


 
上海汽车中心实验室
(SAIC Center Lab) 
中国·上海·嘉定区安研路201 号 
邮编. 201804 
No. 201 Anyan Road, Jiading District,  
Shanghai, China. 
Post code :200433 
报告编号：Report number 
SCL-S-15-0027M 
委托者Requestor：王玮 
送样日期Deliver date：2015.02.04 
报告日期Report date：2015.02.13 
第 6 页 共 6 页 
Page 6 of 6  
 
根据模流分析情况，如图5所示，失效部位注塑成型后体积收缩率处于较低的水平，无明显的
应力集中情况，此失效情况非应力集中导致的。 
 
图5 模流分析 
Fig. 5 Moldfolw

File: 材料工程师/SCL-S-15-0028M-IS12-右前门锁-龚伟.pdf.md
# SCL-S-15-0028M-IS12-右前门锁-龚伟.pdf

 
上海汽车中心实验室
(SAIC Center Lab) 
中国·上海·嘉定区安研路201 号 
邮编. 201804 
No. 201 Anyan Road, Jiading District,  
Shanghai, China. 
Post code :200433 
报告编号：Report number 
SCL-S-15-0028M 
委托者Requestor：黄韬 
送样日期Deliver date：2015.02.04 
报告日期Report date：2015.02.15 
第 1 页 共 5 页 
Page 1 of 5  
 
零件号 
Part number 
K71220-CD000 
零件名称 
Part name 
右前门锁 
Front Door Lock R 
图纸日期 
Drawing date  
/ 
零件生产日期 
Production date 
2015.01.07 
供货商 
Supplier 
平和精工 
Pinghejinggong 
车型/项目 
Car type/project 
IS12 
 
   阶段性报告  Stage report        结论性报告 Conclusion report           测试报告 Test report 
Ⅰ.任务描述 Task description 
实验室受委托对右前门锁进行失效原因分析，失效零件具体信息如下： 
As requested, QA lab has analyzed the invalid cause of front door lock R, and the information of invalid part is 
shown as following： 
零件信息：Part information 
零件名称 
Part name 
右前门锁 
Front Door Lock R 
制造日期 
Production date 
2015.01.07 
VIN 码 
VIN number 
/ 
销售日期 
Sale date 
/ 
车辆里程数 
Car mileage 
工厂装配 
销售商 
Sale agent 
/ 
失效模式描述 
Invalid situation 
description 
连接杆断裂 
Link-key lever burst 
原材料信息：Raw material information 
原材料及牌号 
Raw material 
and trademark 
PA66-GF30 
2330GFO BK02 
原材料厂商 
Raw material producer 
KEPAMID 
散件供应商 
Part supplier 
Y.M.P. 
金属热处理状态 
Metal heat treatment state 
/ 
失效零件见图1：The invalid part is shown in Fig 1.  
Ⅱ. 结论与建议 Conclusions and suggestions 
结论： 1. 失效件受异常外力导致脆断。  
2. 零件材料符合技术要求。  
Conclusions:  1. The brittle fracture of the part caused by abnormal external force.  
2. Material performance of part conformed to requirements.     
建议： 1. 在装配、物流等环节加强对零件的保护。 
Suggestions:  1. Improve the protection of the part during the assembly and logistics. 
 
  
        
分发： 
Dispenser 
SQE  黄韬 
检验者： 
Identifier 
龚伟 
Gong Wei 
审核： 
Auditor 
狄春峰 
Di Chunfeng 
批准： 
Approver 
 
日期： 
Date 
2015.02.15 
日期： 
Date 
2015.02.15 
日期： 
Date 
2015.02.15 
 


 
上海汽车中心实验室
(SAIC Center Lab) 
中国·上海·嘉定区安研路201 号 
邮编. 201804 
No. 201 Anyan Road, Jiading District,  
Shanghai, China. 
Post code :200433 
报告编号：Report number 
SCL-S-15-0028M 
委托者Requestor：黄韬 
送样日期Deliver date：2015.02.04 
报告日期Report date：2015.02.15 
第 2 页 共 5 页 
Page 2 of 5  
 
  
图1 失效件 
Fig. 1 Failure Part 
 
III. 测试结果 Test Results  
序号 
No. 
试验项目 
Test item 
额定值 
Requirement 
试验结果 
Test result 
评价 Evaluation 
第一次 
第二次 
合格 
qualified 
不合格 
unqualified 
I 
失效件 
 
 
1 
红外（GB/T6040-2002） 
Infrared Spectroscopy 
PA66 
PA66 
× 
 
2 
熔点（GB/T19466.3-2006） 
Melting point (℃) 
255±5 
252 
× 
 
3 
焓值（GB/T19466.3-2006） 
Enthalpy (J/g) 
/ 
40.4 
34.5 
 
 
4 
灰分（GB/T9345.1-2008） 
Ash content (%) 
30±2 
30.0 
× 
 
II 
新件 
 
 
1 
红外（GB/T6040-2002） 
Infrared Spectroscopy 
PA66 
PA66 
× 
 
2 
熔点（GB/T19466.3-2006） 
Melting point (℃) 
255±5 
255 
× 
 
3 
焓值（GB/T19466.3-2006） 
Enthalpy (J/g) 
/ 
37.2 
42.4 
 
 
4 
灰分（GB/T9345.1-2008） 
Ash content (%) 
30±2 
30.2 
× 
 
小结：零件材料符合技术要求。 
 


 
上海汽车中心实验室
(SAIC Center Lab) 
中国·上海·嘉定区安研路201 号 
邮编. 201804 
No. 201 Anyan Road, Jiading District,  
Shanghai, China. 
Post code :200433 
报告编号：Report number 
SCL-S-15-0028M 
委托者Requestor：黄韬 
送样日期Deliver date：2015.02.04 
报告日期Report date：2015.02.15 
第 3 页 共 5 页 
Page 3 of 5  
 
 
Ⅳ. 宏观分析 Macroscopic observation 
 
 
失效件断口如图2所示，断口无银纹，是受外力导致的脆断，断裂方向如图所示，施力方向与
其一致。 
 
 
 图2 失效件 
Fig. 2 Failure Part 
 
 
 
 
 
 
 
 
 
 
 


 
上海汽车中心实验室
(SAIC Center Lab) 
中国·上海·嘉定区安研路201 号 
邮编. 201804 
No. 201 Anyan Road, Jiading District,  
Shanghai, China. 
Post code :200433 
报告编号：Report number 
SCL-S-15-0028M 
委托者Requestor：黄韬 
送样日期Deliver date：2015.02.04 
报告日期Report date：2015.02.15 
第 4 页 共 5 页 
Page 4 of 5  
 
 
针对失效可能发生在连接杆装入总成以后的情况，模拟连接杆超行程受力的情况，受力位置如
图3所示，与失效位置不符。 
 
 
 
图3 超行程受力 
Fig. 3 Force Overtravel 
 
 
 
 
 
 
 
 
 
 
 
 
 


 
上海汽车中心实验室
(SAIC Center Lab) 
中国·上海·嘉定区安研路201 号 
邮编. 201804 
No. 201 Anyan Road, Jiading District,  
Shanghai, China. 
Post code :200433 
报告编号：Report number 
SCL-S-15-0028M 
委托者Requestor：黄韬 
送样日期Deliver date：2015.02.04 
报告日期Report date：2015.02.15 
第 5 页 共 5 页 
Page 5 of 5  
 
 
在散件状态下进行模拟，新件受到与失效件同一方向的力后，发生了与失效类似的断裂，如图
4所示。 
 
  
图4 新件 
Fig. 4 New Part

File: 材料工程师/SCL-S-15-0029M-AP11-门拉手-狄春峰.pdf.md
# SCL-S-15-0029M-AP11-门拉手-狄春峰.pdf

 
上海汽车中心实验室
(SAIC Center Lab) 
中国·上海·嘉定区安研路201 号 
邮编. 201804 
No. 201 Anyan Road, Jiading District,  
Shanghai, China. 
Post code :200433 
报告编号：Report number 
SCL-S-15-0029M 
委托者Requestor：邹明 
送样日期Deliver date：2015.02.04 
报告日期Report date：2015.02.12 
第 1 页 共 5 页 
Page 1 of 5  
 
    零件号 
Part number 
50011725 
零件名称 
Part name 
门拉手 
Door handle 
图纸日期 
Drawing date  
/ 
零件生产日期 
Production date 
/ 
供货商 
Supplier 
上海埃驰 
Shanghai Aichi 
车型/项目 
Car type/project 
AP 11 
 
   阶段性报告  Stage report        结论性报告 Conclusion report           测试报告 Test report 
Ⅰ.任务描述 Task description 
实验室受委托对门拉手进行失效原因分析，失效零件具体信息如下： 
As requested, QA lab has analyzed the invalid cause of door handle, and the information of invalid part is shown as 
following： 
零件信息：Part information 
零件名称 
Part name 
门拉手 
Door handle 
制造日期 
Production date 
/ 
VIN 码 
VIN number 
/ 
销售日期 
Sale date 
/ 
车辆里程数 
Car mileage 
0 km 工厂装配 
销售商 
Sale agent 
/ 
失效模式描述 
Invalid situation 
description 
门拉手螺钉柱断裂 
Screw column of door handle fractured. 
原材料信息：Raw material information 
原材料及牌号 
Raw material 
and trademark 
ABS 
4330A-LG 
原材料厂商 
Raw material producer 
Pret 
散件供应商 
Part supplier 
上海瑞尔 
金属热处理状态 
Metal heat treatment state 
/ 
失效零件见图1：The invalid part is shown in Fig 1.  
Ⅱ. 结论与建议 Conclusions and suggestions 
结论： 1. 螺钉柱与螺钉匹配不佳，导致安装开裂。 
       2. 零件材料符合技术要求。 
Conclusions:  1. Screw and screw pillar do not match, which led to the failure. 
2. Material performance of part conformed to requirements.        
建议： 1. 增加螺钉柱内径或外径。 
Suggestions: 1. The inside or outside diameter should be increased. 
           
 
分发： 
Dispenser 
SQE 邹明 
检验者： 
Identifier 
狄春峰 
Di Chunfeng 
审核： 
Auditor 
狄春峰 
Di Chunfeng 
批准： 
Approver 
 
日期： 
Date 
2015.02.12 
日期： 
Date 
2015.02.12 
日期： 
Date 
2015.02.13 
 


 
上海汽车中心实验室
(SAIC Center Lab) 
中国·上海·嘉定区安研路201 号 
邮编. 201804 
No. 201 Anyan Road, Jiading District,  
Shanghai, China. 
Post code :200433 
报告编号：Report number 
SCL-S-15-0029M 
委托者Requestor：邹明 
送样日期Deliver date：2015.02.04 
报告日期Report date：2015.02.12 
第 2 页 共 5 页 
Page 2 of 5  
 
     
        V
 
图1 失效件 
Fig.1 Failure part 
 
III. 测试结果 Test Results 
序号 
No. 
试验项目 
Test item 
额定值 
Requirement 
试验结果 
Test result 
评价 Evaluation 
第一次 
第二次 
合格 
qualified 
不合格 
unqualified 
I 
失效件 
 
 
1 
红外（GB/T6040-2002） 
Infrared Spectroscopy 
ABS 
ABS 
× 
 
2 
熔点（GB/T19466.3-2006） 
Melting point (℃) 
110±5 
108 
× 
 
II 
新件 
 
 
1 
红外（GB/T6040-2002） 
Infrared Spectroscopy 
ABS 
ABS 
× 
 
2 
熔点（GB/T19466.3-2006） 
Melting point (℃) 
110±5 
108 
× 
 
III 
粒料  
 
 
1 
红外（GB/T6040-2002） 
Infrared Spectroscopy 
ABS 
ABS 
× 
 
2 
熔点（GB/T19466.3-2006） 
Melting point (℃) 
110±5 
108 
× 
 
小结：零件材料符合技术要求。 
 
 
 


 
上海汽车中心实验室
(SAIC Center Lab) 
中国·上海·嘉定区安研路201 号 
邮编. 201804 
No. 201 Anyan Road, Jiading District,  
Shanghai, China. 
Post code :200433 
报告编号：Report number 
SCL-S-15-0029M 
委托者Requestor：邹明 
送样日期Deliver date：2015.02.04 
报告日期Report date：2015.02.12 
第 3 页 共 5 页 
Page 3 of 5  
 
Ⅳ. 宏观分析 Macroscopic observation 
 
  
失效件开裂螺钉柱如图2 所示。失效件断口有大量银纹，系螺钉柱紧固时受力导致开裂。 
 
 
图2 失效件断口 
Fig. 2 Fracture of failure part 
 
取新件，对零件两个螺钉柱的内径和外径进行测量。 
取现场螺钉，在不同测试条件下，进行失效模拟。 
 
 
图3 新件 
Fig. 3 New part 
 
 
 


 
上海汽车中心实验室
(SAIC Center Lab) 
中国·上海·嘉定区安研路201 号 
邮编. 201804 
No. 201 Anyan Road, Jiading District,  
Shanghai, China. 
Post code :200433 
报告编号：Report number 
SCL-S-15-0029M 
委托者Requestor：邹明 
送样日期Deliver date：2015.02.04 
报告日期Report date：2015.02.12 
第 4 页 共 5 页 
Page 4 of 5  
 
    螺钉柱的内径与外径符合图纸要求（见表1 和表2）。 
 
 
据了解，现场使用螺钉外径要求4.2-0.18mm，现场使用的螺钉经实际测量有约4.05mm 和约
4.18mm 两批，均符合技术要求。 
螺钉柱与螺钉的配合如图4 所示。假设螺钉外径D=4.2mm，则推荐的螺钉柱内径Di=3.53mm；
推荐螺钉外径Do=6.72mm， 现零件螺钉柱外径偏小。螺钉柱由于外径偏小，强度较低，无法承受
装配时的力，导致螺钉柱开裂，是失效的主要原因。 
 
图4 结构 
Fig. 4 Structure 


 
上海汽车中心实验室
(SAIC Center Lab) 
中国·上海·嘉定区安研路201 号 
邮编. 201804 
No. 201 Anyan Road, Jiading District,  
Shanghai, China. 
Post code :200433 
报告编号：Report number 
SCL-S-15-0029M 
委托者Requestor：邹明 
送样日期Deliver date：2015.02.04 
报告日期Report date：2015.02.12 
第 5 页 共 5 页 
Page 5 of 5  
 
 
使用这两种螺钉进行失效模拟，大螺钉装配的螺钉柱全部发生应力发白现象；而小螺钉装配的
螺钉柱基本正常，仅1 例发生应力发白，但均未模拟出开裂现象。大螺钉对螺钉柱有明显损伤，而
小螺钉相对较好；这是由于大螺钉装配时对螺钉柱施加的外力较小螺钉大。 
 
图5 失效模拟 
Fig. 5 Crash simulation 
 
    考虑到冬天天气较冷，现场装配时温度在零度以下，对零件进行-15℃低温存放24h，取出后立
即进行装配试验。在装配的10 个零件中，使用大螺钉装配的螺钉柱有1 个发生开裂；小螺钉装配
的螺钉柱未发生开裂。低温会使得材料变脆，装配时更容易开裂，是失效的次要因素。 
 
图6 失效模拟 
Fig. 6 Crash simulation

File: 材料工程师/SCL-S-15-0030M- AS21 - 螺栓-前制动钳-白云岭.pdf.md
# SCL-S-15-0030M- AS21 - 螺栓-前制动钳-白云岭.pdf

 
上海汽车中心实验室 
SAIC Center Lab 
中国·上海·嘉定区安研路201 号 
邮编: 201804 
No 201 Anyan road, Jiading, Shanghai ,China 
Post code: 201804 
报告编号 
Report number 
 
SCL-S-15-0030M 
委托者:  SQE 严厉航 
Request person, dept： 
委托编号:  /  
Request number: 
送样日期:  2015.2.6 
Request date:  
报告日期:  2015.2.11 
Report date： 
第 1 页 共 6 页 
 
SMPV-0.2.3-002-QA -F01 
零件号Part number 
90004628 
 零件名称 
Part name 
六角法兰螺栓  （M14  10.9 级） 
Bolt 
图纸日期Drawing date 
2013.5.8 
零件生产日期Part production date 
/ 
 供货商 
Supplier 
上海日泰 
车型/项目Car type/project 
AS21 
DVP 材料大纲签署日期DVP material test plan date 
/ 
阶段性报告  Stage report                结论性报告 Conclusion report 
 
Ⅰ.任务描述 Task description 
实验室受委托对六角法兰螺栓进行失效原因分析，失效零件具体信息如下： 
As requested, SCL has analyzed the failure of the bolt. The information of the failed part is as following： 
零件信息：Part information 
零件名称 
Part name 
六角法兰螺栓 
Bolt 
制造日期 
Production date 
/ 
VIN/车/发动机号码
car/engine no 
/ 
失效日期 
Incident date 
/ 
车辆里程数/测试寿命 
Car mileage/Test life 
0  公里(km)    
失效地点 
Location 
临港工厂 
失效模式描述 
Failure circumstance description 
操作工打螺栓时扭矩到时发生跟转，其中1 例拉长。 
PAM：200Nm±10Nm. 
原材料信息：Raw material information 
原材料及牌号 
Raw material specification 
SCM435 
原材料厂商 
Raw material producer 
/ 
散件供应商 
Component supplier 
/ 
金属热处理状态 
Metal heat treatment state 
调质 
失效零件见图2：The failed part is shown in figure 2.  
 
Ⅱ. 结论与建议 Conclusions and suggestions 
结论Conclusions： 
1、 由于连接副的摩擦系数降低引起的过载失效，引起摩擦系数降低的原因可能是转向节机加工表面的防锈
油。Since the connection of the sub reduced coefficient of friction caused by overload failure, causing decrease 
in the coefficient of friction may be due to the knuckle machined surface rust preventive oil. 
2、 螺栓的材料性能符合技术要求。The materials meet the technical requirements. 
建议Suggestions： 
1、 控制转向节机加工表面的防锈油用量。Control knuckle machined surface rust oil consumption. 
2、 评估现场实际装配条件对PAM 适用性的影响。Assess the actual site conditions on the PAM applicability assembly. 
 
 
 
分发： 
Distribution 
SQE 严厉航 
检验者Author 
白云岭   
Bai Yunling 
审核Auditor 
邵百明 
Shao Baiming 
批准Approver 
            
             （代）  
日期Date 
2015.2.11 
日期Date 
2015.2.12 
日期Date 
2015.2.12 


 
上海汽车中心实验室 
SAIC Center Lab 
中国·上海·嘉定区安研路201 号 
邮编: 201804 
No 201 Anyan road, Jiading, Shanghai ,China 
Post code: 201804 
报告编号 
Report number 
 
SCL-S-15-0030M 
委托者:  SQE 严厉航 
Request person, dept： 
委托编号:  /  
Request number: 
送样日期:  2015.2.6 
Request date:  
报告日期:  2015.2.11 
Report date： 
第 2 页 共 6 页 
 
SMPV-0.2.3-002-QA -F01 
III. 测试结果 Test Results  
一、 宏观观察： 
1、 失效件的装配位置关系，见图1。 
2、 委托者提供分析的失效件实物形貌如图2 所示（共4 件螺栓）。 
 
 
图1  装配位置关系 
 
图2  失效件实物形貌 
卡钳 
前转向节 
螺栓 


 
上海汽车中心实验室 
SAIC Center Lab 
中国·上海·嘉定区安研路201 号 
邮编: 201804 
No 201 Anyan road, Jiading, Shanghai ,China 
Post code: 201804 
报告编号 
Report number 
 
SCL-S-15-0030M 
委托者:  SQE 严厉航 
Request person, dept： 
委托编号:  /  
Request number: 
送样日期:  2015.2.6 
Request date:  
报告日期:  2015.2.11 
Report date： 
第 3 页 共 6 页 
 
SMPV-0.2.3-002-QA -F01 
3、其中一个螺栓已经明显缩颈，见图3a；其他3 个螺栓无明显缩颈现象，但镀层已经开裂，说明螺栓也已
经被拉长，见图3b。 
 
 
 
 图3  螺栓观察（一） 
3a 
3b 
3c 
新螺栓 


 
上海汽车中心实验室 
SAIC Center Lab 
中国·上海·嘉定区安研路201 号 
邮编: 201804 
No 201 Anyan road, Jiading, Shanghai ,China 
Post code: 201804 
报告编号 
Report number 
 
SCL-S-15-0030M 
委托者:  SQE 严厉航 
Request person, dept： 
委托编号:  /  
Request number: 
送样日期:  2015.2.6 
Request date:  
报告日期:  2015.2.11 
Report date： 
第 4 页 共 6 页 
 
SMPV-0.2.3-002-QA -F01 
4、四个螺栓的法兰面装配痕迹清晰，均匀，无异常，见图4。 
 
 
 
 
图4  螺栓观察（二） 
二、 理化分析： 
对螺栓进行材料性能检测，实测结果显示其符合技术要求。 
表1 
序号 
No. 
试验项目 
Test item 
额定值 
Requirement 
试验结果 
Test result 
评价 Evaluation 
合格 
qualified 
不合格 
unqualified 
1 
失效#螺栓 
 
 
 
 
1.1 
化学成分/SCM435 
Q/BQB517 
 
 
 
 
C 
0.33-0.38 
0.34 
X 
 
 
Si 
0.15-0.35 
0.16 
X 
 
 
Mn 
0.60-0.85 
0.78 
X 
 
 
P 
≤0.030 
0.0091 
X 
 
 
S 
≤0.030 
0.0052 
X 
 
 
Cr 
0.90-1.20 
1.03 
X 
 


 
上海汽车中心实验室 
SAIC Center Lab 
中国·上海·嘉定区安研路201 号 
邮编: 201804 
No 201 Anyan road, Jiading, Shanghai ,China 
Post code: 201804 
报告编号 
Report number 
 
SCL-S-15-0030M 
委托者:  SQE 严厉航 
Request person, dept： 
委托编号:  /  
Request number: 
送样日期:  2015.2.6 
Request date:  
报告日期:  2015.2.11 
Report date： 
第 5 页 共 6 页 
 
SMPV-0.2.3-002-QA -F01 
序号 
No. 
试验项目 
Test item 
额定值 
Requirement 
试验结果 
Test result 
评价 Evaluation 
合格 
qualified 
不合格 
unqualified 
 
Mo 
0.15-0.30 
0.19 
X 
 
1.2 
芯部硬度 
320-380HV 
357、359、355 
X 
 
1.3 
表面硬度 
≤390HV0.3 
379、381、386 
X 
 
1.4 
表面全脱碳 
≤0.015mm 
 
0 
（图5） 
X 
 
1.5 
螺牙缺陷 
中径以下无折叠 
中径以下无折叠 
（图6） 
X 
 
1.6 
金相组织 
回火索氏体 
回火索氏体 
（图7） 
X 
 
2 
新螺栓 
 
 
 
 
2.1 
化学成分/SCM435 
Q/BQB517 
 
 
 
 
C 
0.33-0.38 
0.35 
X 
 
 
Si 
0.15-0.35 
0.16 
X 
 
 
Mn 
0.60-0.85 
0.78 
X 
 
 
P 
≤0.030 
0.0089 
X 
 
 
S 
≤0.030 
0.0054 
X 
 
 
Cr 
0.90-1.20 
1.03 
X 
 
 
Mo 
0.15-0.30 
0.19 
X 
 
2.2 
芯部硬度 
320-380HV 
358、354、357 
X 
 
2.3 
表面硬度 
≤390HV0.3 
377、387、383 
X 
 
2.4 
表面全脱碳 
≤0.015mm 
 
0 
（图8） 
X 
 
2.5 
螺牙缺陷 
中径以下无折叠 
中径以下无折叠 
（图9） 
X 
 
2.6 
金相组织 
回火索氏体 
回火索氏体 
（图10） 
X 
 
2.7 
抗拉强度 
≥1040MPa 
1143、1147、1145 
X 
 
2.8 
摩擦系数 
0.15±0.03 
0.138、0.136、0.139、
0.130、0.145 
X 
 
 
 
图5  失效螺栓表面脱碳   100X                  图6  失效螺栓螺牙缺陷  50X 


 
上海汽车中心实验室 
SAIC Center Lab 
中国·上海·嘉定区安研路201 号 
邮编: 201804 
No 201 Anyan road, Jiading, Shanghai ,China 
Post code: 201804 
报告编号 
Report number 
 
SCL-S-15-0030M 
委托者:  SQE 严厉航 
Request person, dept： 
委托编号:  /  
Request number: 
送样日期:  2015.2.6 
Request date:  
报告日期:  2015.2.11 
Report date： 
第 6 页 共 6 页 
 
SMPV-0.2.3-002-QA -F01 
 
 
图7  失效螺栓金相组织    500X                   图8  新螺栓表面脱碳   100X 
 
 
图9  新螺栓螺牙缺陷  50X                      图10  新螺栓金相组织    500X 
三、 现场调查： 
2 月10 日到临港装配现场调查，观察了约1 个小时，共发现10 件螺栓发生此失效模式，将失效螺栓拆
卸，重新装配新螺栓此失效模式消失。 
观察发现与螺栓法兰面配合的前转向节机加工面有防锈油，有些机加工面油量较大，见图11。 
 
图11 
油滴

File: 材料工程师/SCL-S-15-0031M-燃油泵总成-AP11-龚伟.pdf.md
# SCL-S-15-0031M-燃油泵总成-AP11-龚伟.pdf

 
上海汽车中心实验室
(SAIC Center Lab) 
中国·上海·嘉定区安研路201 号 
邮编. 201804 
No. 201 Anyan Road, Jiading District,  
Shanghai, China. 
Post code :200433 
报告编号：Report number 
SCL-S-15-0031M 
委托者Requestor：王玮 
送样日期Deliver date：2015.02.09 
报告日期Report date：2015.02.15 
第 1 页 共 5 页 
Page 1 of 5  
 
零件号 
Part number 
50016710 
零件名称 
Part name 
燃油泵模块 
Fuel Pump Module 
图纸日期 
Drawing date  
2011.06.14 
零件生产日期 
Production date 
/ 
供货商 
Supplier 
联合电子 
UAES 
车型/项目 
Car type/project 
AP11 
 
   阶段性报告  Stage report        结论性报告 Conclusion report           测试报告 Test report 
Ⅰ.任务描述 Task description 
实验室受委托对燃油泵模块进行失效原因分析，失效零件具体信息如下： 
As requested, QA lab has analyzed the invalid cause of fuel pump module, and the information of invalid part is 
shown as following： 
零件信息：Part information 
零件名称 
Part name 
燃油泵模块 
Fuel Pump Module 
制造日期 
Production date 
/ 
VIN 码 
VIN number 
/ 
销售日期 
Sale date 
/ 
车辆里程数 
Car mileage 
5549 km 
销售商 
Sale agent 
/ 
失效模式描述 
Invalid situation 
description 
回油端支架开裂 
Oil-return bracket crack. 
原材料信息：Raw material information 
原材料及牌号 
Raw material 
and trademark 
POM 
M90-44 
原材料厂商 
Raw material producer 
宝理 
散件供应商 
Part supplier 
/ 
金属热处理状态 
Metal heat treatment state 
/ 
失效零件见图1：The invalid part is shown in Fig 1.  
Ⅱ. 结论与建议 Conclusions and suggestions 
结论： 1. 失效件受异常外力导致脆断。  
2. 零件材料符合技术要求。  
Conclusions:  1. The fracture of the part caused by abnormal abnormal external force.   
2. Material performance of part conformed to requirements.     
建议： 1.加强对零件的保护。 
Suggestions:  1.Improve the protection of the part.       
 
 
 
分发： 
Dispenser 
QA  王玮 
检验者： 
Identifier 
龚伟 
Gong Wei    
审核： 
Auditor 
狄春峰 
Di Chunfeng 
批准： 
Approver 
 
日期： 
Date 
2015.02.15 
日期： 
Date 
2015.02.15 
日期： 
Date 
2015.02.15 


 
上海汽车中心实验室
(SAIC Center Lab) 
中国·上海·嘉定区安研路201 号 
邮编. 201804 
No. 201 Anyan Road, Jiading District,  
Shanghai, China. 
Post code :200433 
报告编号：Report number 
SCL-S-15-0031M 
委托者Requestor：王玮 
送样日期Deliver date：2015.02.09 
报告日期Report date：2015.02.15 
第 2 页 共 5 页 
Page 2 of 5  
 
  
图1 失效件 
Fig. 1 Failure Part 
 
III. 测试结果 Test Results  
序
号 
No. 
试验项目 
Test item 
额定值 
Requirement 
试验结果 
Test result 
评价 Evaluation 
第一次 
第二次 
合格 
qualified 
不合格 
unqualified 
I 
失效件 
 
 
1 
红外（GB/T6040-2002） 
Infrared Spectroscopy 
POM 
POM 
× 
 
2 
熔点（GB/T19466.3-2006） 
Melting point (℃) 
165±5 
168 
× 
 
3 
焓值（GB/T19466.3-2006） 
Enthalpy (J/g) 
/ 
143.0 
168.0 
 
 
II 
新件 
 
 
1 
红外（GB/T6040-2002） 
Infrared Spectroscopy 
POM 
POM 
× 
 
2 
熔点（GB/T19466.3-2006） 
Melting point (℃) 
165±5 
169 
× 
 
3 
焓值（GB/T19466.3-2006） 
Enthalpy (J/g) 
/ 
149.0 
169.0 
 
 
小结：零件材料符合技术要求。 
 
 
 


 
上海汽车中心实验室
(SAIC Center Lab) 
中国·上海·嘉定区安研路201 号 
邮编. 201804 
No. 201 Anyan Road, Jiading District,  
Shanghai, China. 
Post code :200433 
报告编号：Report number 
SCL-S-15-0031M 
委托者Requestor：王玮 
送样日期Deliver date：2015.02.09 
报告日期Report date：2015.02.15 
第 3 页 共 5 页 
Page 3 of 5  
 
Ⅳ. 宏观分析 Macroscopic observation 
失效件断裂处状态如图2 所示，断口已贯穿。  
  
图2 失效件 
Fig. 2 Failure Part 
 


 
上海汽车中心实验室
(SAIC Center Lab) 
中国·上海·嘉定区安研路201 号 
邮编. 201804 
No. 201 Anyan Road, Jiading District,  
Shanghai, China. 
Post code :200433 
报告编号：Report number 
SCL-S-15-0031M 
委托者Requestor：王玮 
送样日期Deliver date：2015.02.09 
报告日期Report date：2015.02.15 
第 4 页 共 5 页 
Page 4 of 5  
 
 
断口形貌如图3所示，断口无银纹，系受外力导致的脆断。断裂源见图示位置，自此处断裂后
向两侧扩展，裂纹扩展方向如图所示，是受到外侧力后导致的断裂。 
    
图3 断口 
Fig. 3 Fracture 
 


 
上海汽车中心实验室
(SAIC Center Lab) 
中国·上海·嘉定区安研路201 号 
邮编. 201804 
No. 201 Anyan Road, Jiading District,  
Shanghai, China. 
Post code :200433 
报告编号：Report number 
SCL-S-15-0031M 
委托者Requestor：王玮 
送样日期Deliver date：2015.02.09 
报告日期Report date：2015.02.15 
第 5 页 共 5 页 
Page 5 of 5  
 
 
 
取新件进行失效模拟，如图4所示，新件裂纹位置与失效件基本一致。 
  
图4 新件 
Fig. 4 New Parts
