Repository: kujaxr/obsidian-vault

File: 材料工程师/SCL-S-15-0032M ZP11 转向低压管渗漏-吴文安.pdf.md
# SCL-S-15-0032M ZP11 转向低压管渗漏-吴文安.pdf

 
上海汽车中心实验室 
SAIC Center Lab 
中国·上海·嘉定区安研路201 号 
邮编. 201804 
No 201 Anyan road, Jiading, Shanghai China 
Post code 201804 
报告编号 
Report number 
 
SCL-S-15-0032M 
委托者: SQE: 钱昊辰 
Request person, dept： 
送样日期:  2015.02-03 
Request date:  
报告日期:  2015-02-11 
Report date：  
第1 页共7 页 
 
零件号Part number 
/ 
 零件名称 
Part name 
转向低压管 
图纸日期Drawing date 
/ 
零件生产日期Part production date 
/ 
 供货商 
Supplier 
采艾孚 
车型/项目Car type/project 
ZP11 
试验大纲签署日期： 
/ 
 
   阶段性报告 Interim report        结论性报告 Conclusion report        
Ⅰ.任务描述 Task description 
实验室受委托采艾孚生产的转向低压管进行失效原因分析，失效零件具体信息如下： 
As requested, QA lab has analyzed the failure of the hose which is from ZF. The background information of the failed part is as following： 
零件信息：Part information 
零件名称 
Part name 
转向低压管 
制造日期 
Production date 
2014-02-17 
VIN 码 
VIN 
S14HOV036 
销售日期 
Sale date 
/ 
车辆里程数 
Car mileage 
 
维修站名称 
Sale agent 
/ 
失效模式描述 
Failure circumstance 
description 
完成海南HET 试验后进行黑河CET 路试端部有渗油现象。 
原材料信息：Raw material information 
原材料及牌号 
Raw material specification 
CSM 
原材料厂商 
Raw material producer 
 
散件供应商 
Component supplier 
安徽中鼎金亚 
金属热处理状态 
Metal heat treatment state 
/ 
失效零件见图：The failed part is shown in figure 1.  
 
Ⅱ. 结论与建议 Conclusions and suggestions 
 
结论： 泄漏扣压点的第一个鼓包尺寸均低于要求，导致密封力下降，无法满足综合路试中冬季路试的要求。 
 
  
建议： 控制生产工艺，保证衬管鼓包尺寸。 
 
 
 
 
 
 
 
 
分发: 
Distribution 
SQE: 钱昊辰 
检验者Author 
吴文安 
Wu Wenan 
审核Auditor 
胡仁其 
Hurenqi 
批准Approver 
 
日期Date 
2015-02-11 
日期Date 
2015-02-13 
日期Date 
2015-02-13 


 
上海汽车中心实验室 
SAIC Center Lab 
中国·上海·嘉定区安研路201 号 
邮编. 201804 
No 201 Anyan road, Jiading, Shanghai China 
Post code 201804 
报告编号 
Report number 
 
SCL-S-15-0032M 
委托者: SQE: 钱昊辰 
Request person, dept： 
送样日期:  2015.02-03 
Request date:  
报告日期:  2015-02-11 
Report date：  
第2 页共7 页 
 
 
 
 图1 失效照片 
 
III. 测试结果 Test Results  
 
1 表面分析：  
扣压端端面未发现有拉脱现象。 
  
 
 
2 扣压关键尺寸测量： 
经测量，扣压端的关键尺寸符合要求。 
失效件 
锁扣 
要求 
实测值 
1 
2 
3 
4 
1# 
锁扣1 
8.4-8.8 
8.76 
8.74 
8.62 
8.72 
16.3-16.7 
16.62 
16.68 
16.64 
16.62 
锁扣2 
8.4-8.8 
8.66 
8.76 
8.64 
8.66 
16.3-16.7 
16.60 
16.62 
16.68 
16.64 
锁扣3 
8.4-8.8 
8.54 
8.62 
8.48 
8.60 
16.3-16.7 
16.64 
16.60 
16.66 
16.68 
2# 
锁扣1 
8.4-8.8 
8.48 
8.44 
8.52 
8.58 
16.3-16.7 
16.64 
16.62 
16.68 
16.68 
锁扣2 
8.4-8.8 
8.62 
8.74 
8.72 
8.68 
16.3-16.7 
16.68 
16.64 
16.60 
16.64 
扣压端顶部有油渗出 


 
上海汽车中心实验室 
SAIC Center Lab 
中国·上海·嘉定区安研路201 号 
邮编. 201804 
No 201 Anyan road, Jiading, Shanghai China 
Post code 201804 
报告编号 
Report number 
 
SCL-S-15-0032M 
委托者: SQE: 钱昊辰 
Request person, dept： 
送样日期:  2015.02-03 
Request date:  
报告日期:  2015-02-11 
Report date：  
第3 页共7 页 
 
锁扣3 
8.4-8.8 
8.50 
8.54 
8.48 
8.42 
16.3-16.7 
16.64 
16.58 
16.64 
16.60 
 
3 失效件依据试验大纲要求进行功能性验证： 
试验要求 
序号 
试验项目 
试验参数 
试验结果 
试验大纲要
求试验 
1 
低温老化 
总成在-40±2℃，24H 后常温下进行18Bar，
40±15S 
OK 
2 
液压试验 
高温 
100℃，6H，18Bar，30S 
OK 
低温 
-40℃，6H，18Bar，30S 
OK 
3 
爆破试验 
高温 
100℃，10—15min，40Bar，30S 
OK 
低温 
-40℃，10—15min，40Bar，30S 
OK 
4 
脉冲试验 
参照试验大纲，循环次数30000 次 
OK 
非试验大纲
要求 
5 
在线泄漏试验 
118Bar 压力 
OK 
6 
气密性试验 
0.6，0.9，1.1MPa 压力无泄漏 
OK 
7 
常温保压 
18Bar，30S，常温无泄漏 
OK 
 
4 材料分析： 
 
对失效件和抽样件进行材料性能测试： 
序号 
No. 
试验项目 
Test item 
额定 
Requirement 
试验结果 
Test result 
评价 Evaluation 
合格 
qualified 
不合格 
unqualified 
失效件 
内层 
1 
Shore A 硬度 
Shore A Hardness 
ISO 7619-1 
65~75 
75 
× 
 
2 
拉伸强度 
Tensile strength 
ISO 37 
≥ 11 MPa 
16.9 
× 
 
3 
断裂伸长率 
Elongation at tear 
ISO 37 
≥ 200% 
144 
 
× 
外层 
1 
Shore A 硬度 
Shore A Hardness 
ISO 7619-1 
65~75 
80 
 
× 
2 
拉伸强度 
Tensile strength 
ISO 37 
≥ 11 MPa 
17.8 
× 
 
3 
断裂伸长率 
Elongation at tear 
ISO 37 
≥ 200% 
160 
 
× 
新件 
下侧 


 
上海汽车中心实验室 
SAIC Center Lab 
中国·上海·嘉定区安研路201 号 
邮编. 201804 
No 201 Anyan road, Jiading, Shanghai China 
Post code 201804 
报告编号 
Report number 
 
SCL-S-15-0032M 
委托者: SQE: 钱昊辰 
Request person, dept： 
送样日期:  2015.02-03 
Request date:  
报告日期:  2015-02-11 
Report date：  
第4 页共7 页 
 
序号 
No. 
试验项目 
Test item 
额定 
Requirement 
试验结果 
Test result 
评价 Evaluation 
合格 
qualified 
不合格 
unqualified 
内层 
1 
Shore A 硬度 
Shore A Hardness 
ISO 7619-1 
65~75 
69 
× 
 
2 
拉伸强度 
Tensile strength 
ISO 37 
≥ 11 MPa 
14.9 
× 
 
3 
断裂伸长率 
Elongation at tear 
ISO 37 
≥ 200% 
165 
 
× 
外层 
1 
Shore A 硬度 
Shore A Hardness 
ISO 7619-1 
65~75 
73 
× 
 
2 
拉伸强度 
Tensile strength 
ISO 37 
≥ 11 MPa 
16.0 
× 
 
3 
断裂伸长率 
Elongation at tear 
ISO 37 
≥ 200% 
183 
 
× 
冷启动正常件 
内层 
1 
Shore A 硬度 
Shore A Hardness 
ISO 7619-1 
65~75 
72 
× 
 
2 
拉伸强度 
Tensile strength 
ISO 37 
≥ 11 MPa 
15.5 
× 
 
3 
断裂伸长率 
Elongation at tear 
ISO 37 
≥ 200% 
160 
 
× 
外层 
1 
Shore A 硬度 
Shore A Hardness 
ISO 7619-1 
65~75 
75 
× 
 
2 
拉伸强度 
Tensile strength 
ISO 37 
≥ 11 MPa 
16.2 
× 
 
3 
断裂伸长率 
Elongation at tear 
ISO 37 
≥ 200% 
177 
 
× 
从测试结果来看，各状态断裂伸长率均低于要求200%的要求。由于测试值为成品取样测试，而材料要求为
试片要求，故测试结果具有一定的偏差，但从实际值来看，各状态的断裂伸长率在同一水平，即此不合格项对
失效贡献不大。 
失效件的外层硬度为80，高于标准75 的要求，这是由于材料老化导致的结果。 
 
 
 
 
 


 
上海汽车中心实验室 
SAIC Center Lab 
中国·上海·嘉定区安研路201 号 
邮编. 201804 
No 201 Anyan road, Jiading, Shanghai China 
Post code 201804 
报告编号 
Report number 
 
SCL-S-15-0032M 
委托者: SQE: 钱昊辰 
Request person, dept： 
送样日期:  2015.02-03 
Request date:  
报告日期:  2015-02-11 
Report date：  
第5 页共7 页 
 
对三种状态的零件进行低温下的压缩永久变形和硬度测试，模拟材料在低温下的性能，测试条件为-40℃，
时间为24h 结果如下： 
序号 
No. 
试验项目 
Test item 
额定 
Requirement 
试验结果 
Test result 
评价 Evaluation 
合格 
qualified 
不合格 
unqualified 
Shore A 硬度 ISO 7619-1 
1 
失效件 
/ 
96 
/ 
/ 
2 
新件 
/ 
93 
/ 
/ 
3 
冷启动正常件 
/ 
93 
/ 
/ 
压缩永久变形，压缩量25%，低温下测量反弹高度 
1 
失效件 
/ 
100% 
/ 
/ 
2 
新件 
/ 
95% 
/ 
/ 
3 
冷启动正常件 
/ 
94% 
/ 
/ 
压缩永久变形，恢复到常温下后测试反弹高度 
1 
失效件 
/ 
3% 
/ 
/ 
2 
新件 
/ 
0 
/ 
/ 
3 
冷启动正常件 
/ 
1% 
/ 
/ 
经检验，失效件在低温下的压缩永久变形为100%，已失去弹性；新件和冷启动正常件的压缩永久变形在
95%，几乎接近100%的水平，说明胶料在低温下的弹性较差。虽然失效件的测试结果最差，但较新件的状态来
讲差异不大，对失效不是重要贡献项。 
试样恢复到常温后零件均回弹到初始厚度。说明零件在低温下的密封力主要依靠扣压形成的压力，常温下
材料的反弹对密封力形成了补偿。 
 
对零件的尺寸进行测量，主要针对零件的壁厚，考量零件在低温下的热胀冷缩的程度，测试条件：-40℃×
22h，在低温下进行测量： 
序号 
零件状态 
测试前厚度 
测试后厚度 
1 
失效件 
1.70mm 
1.70mm 
2 
新件 
1.62mm 
1.63mm 
3 
冷启动正常件 
1.67mm 
1.67mm 
经检验，材料厚度在低温下的厚度没有明显变化，说明材料的热胀冷缩现象不明显。 
 
以上说明材料低温下的弹性下降导致总成扣压处的密封性能在低温下不如常温，且低温的密封性能主要由
扣压端的扣压尺寸保证。 
 
 
 
 
 


 
上海汽车中心实验室 
SAIC Center Lab 
中国·上海·嘉定区安研路201 号 
邮编. 201804 
No 201 Anyan road, Jiading, Shanghai China 
Post code 201804 
报告编号 
Report number 
 
SCL-S-15-0032M 
委托者: SQE: 钱昊辰 
Request person, dept： 
送样日期:  2015.02-03 
Request date:  
报告日期:  2015-02-11 
Report date：  
第6 页共7 页 
 
5 扣压剖面分析： 
 
 
 
对1-3 件进行镶嵌进行解剖，未发现有扣压不均匀的现象： 
 
 
 
对1-1, 1-2, 2-1, 2-2, 进行解剖，对衬管的鼓包尺寸进行测量，具体数值如下： 
 
 
 
序号 
解剖扣压点 
扣压点 
泄漏状态 
h1 值（mm） 
要求：11.00-0.2mm 
h2 值（mm） 
要求：10.70-11.20mm 
1 
1-1 
无泄漏 
10.96 
10.85 
2 
1-2 
泄漏 
10.70 
10.86 
未泄漏： 解剖 
泄漏：解剖 
泄漏：镶嵌解剖 
泄漏：留样 
泄漏：解剖 
泄漏：解剖 
h1 
h2 


 
上海汽车中心实验室 
SAIC Center Lab 
中国·上海·嘉定区安研路201 号 
邮编. 201804 
No 201 Anyan road, Jiading, Shanghai China 
Post code 201804 
报告编号 
Report number 
 
SCL-S-15-0032M 
委托者: SQE: 钱昊辰 
Request person, dept： 
送样日期:  2015.02-03 
Request date:  
报告日期:  2015-02-11 
Report date：  
第7 页共7 页 
 
序号 
解剖扣压点 
扣压点 
泄漏状态 
h1 值（mm） 
要求：11.00-0.2mm 
h2 值（mm） 
要求：10.70-11.20mm 
3 
2-1 
泄漏 
10.75 
10.91 
4 
2-2 
泄漏 
10.70 
10.91 
5 
新件 
N/A 
10.95 
10.91 
6 
冷启动正常
件 
无泄漏 
10.93 
10.91 
 
测试结果表明，泄漏的扣压点的第一个鼓包的直径均低于11.00-0.20mm 的要求，而无泄漏的扣压点的第一
个鼓包尺寸均满足要求。 
从密封结构来看，鼓包的直径直接决定胶料受压的程度。直径越大，受压力越大。结合上述材料分析中低
温下扣压点的密封力主要取决于胶料的受压力，故鼓包直径越大，密封力越大。所以鼓包直径超差的扣压点密
封力下降，与实际发生泄漏的现象吻合。 
 
对扣压点的端部的胶管厚度进行测量，结果如下： 
序号 
解剖扣压点 
端部的胶管壁厚 
1 
新件 
3.70～3.85mm 
2 
冷启动正常件 
3.70～3.80mm 
3 
失效件 
3.70～3.75mm 
从上述数据可知，三种状态的胶管的壁厚在同一水平。 
 
 
小结：  
1 
泄漏的扣压点的第一个鼓包直径均低于标准要求，导致扣压点在低温下的密封力下降，形成渗漏。 
2 
失效胶管材料经路试后有一定程度老化，但老化程度不明显。 
3 
失效件材料在-40℃低温下压缩永久变形为100%，恢复到常温下压缩永久变形为3%，胶管在常温下的回
弹对密封力形成了补偿，故零件在常温状态下脉冲试验符合要求。

File: 材料工程师/SCL-S-15-0034M-AS21-空调进气格栅侧角-狄春峰.pdf.md
# SCL-S-15-0034M-AS21-空调进气格栅侧角-狄春峰.pdf

 
上海汽车中心实验室
(SAIC Center Lab) 
中国·上海·嘉定区安研路201 号 
邮编. 201804 
No. 201 Anyan Road, Jiading District,  
Shanghai, China. 
Post code :200433 
报告编号：Report number 
SCL-S-15-0034M 
委托者Requestor：徐翰 
送样日期Deliver date：2015.02.15 
报告日期Report date：2015.02.27 
第 1 页 共 4 页 
Page 1 of 4  
 
零件号 
Part number 
10099936 
零件名称 
Part name 
进气格栅侧角 
Side cover 
图纸日期 
Drawing date  
/ 
零件生产日期 
Production date 
/ 
供货商 
Supplier 
上海众宝  
Shanghai Zhongbao 
车型/项目 
Car type/project 
AS 21 
 
   阶段性报告  Stage report        结论性报告 Conclusion report           测试报告 Test report 
Ⅰ.任务描述 Task description 
实验室受委托对进气格栅侧角进行失效原因分析，失效零件具体信息如下： 
As requested, QA lab has analyzed the invalid cause of side cover, and the information of invalid part is shown as 
following： 
零件信息：Part information 
零件名称 
Part name 
进气格栅侧角 
Side cover 
制造日期 
Production date 
/ 
VIN 码 
VIN number 
/ 
销售日期 
Sale date 
/ 
车辆里程数 
Car mileage 
/ 
销售商 
Sale agent 
/ 
失效模式描述 
Invalid situation 
description 
进气格栅侧角卡脚断裂 
Clip of side cover fractured. 
原材料信息：Raw material information 
原材料及牌号 
Raw material 
and trademark 
PP-T20 
原材料厂商 
Raw material producer 
上海金昌 
散件供应商 
Part supplier 
/ 
金属热处理状态 
Metal heat treatment state 
/ 
失效零件见图1：The invalid part is shown in Fig 1.  
Ⅱ. 结论与建议 Conclusions and suggestions 
结论： 1. 零件装配时受力导致断裂。2. 零件材料符合技术要求。 
Conclusions:  1. Foreign force made part fracture during assembly. 
2. Material performance of part conformed to requirements.   
建议： 1.提升零件温度，增加材料韧性；2.卡脚结构加强，增加结构强度；3.检查零件与钣金孔的配合。 
Suggestions: 1. Temperature of part should be improved. 
           2. Structure of part should be improved.  
           3. The match of part should be checked. 
 
分发： 
Dispenser 
SQE 徐翰 
检验者： 
Identifier 
狄春峰 
Di Chunfeng 
审核： 
Auditor 
狄春峰 
Di Chunfeng 
批准： 
Approver 
 
日期： 
Date 
2015.02.27 
日期： 
Date 
2015.02.27 
日期： 
Date 
2015.02.27 
 


 
上海汽车中心实验室
(SAIC Center Lab) 
中国·上海·嘉定区安研路201 号 
邮编. 201804 
No. 201 Anyan Road, Jiading District,  
Shanghai, China. 
Post code :200433 
报告编号：Report number 
SCL-S-15-0034M 
委托者Requestor：徐翰 
送样日期Deliver date：2015.02.15 
报告日期Report date：2015.02.27 
第 2 页 共 4 页 
Page 2 of 4  
 
 
 
图1 失效件 
Fig.1 Failure part 
 
III. 测试结果 Test Results  
序号 
No. 
试验项目 
Test item 
额定值 
Requirement 
试验结果 
Test result 
评价 Evaluation 
第一次 
第二次 
合格 
qualified 
不合格 
unqualified 
I 
失效件 
 
 
1 
红外（GB/T6040-2002） 
Infrared Spectroscopy 
PP 
PP 
× 
 
2 
熔点（GB/T19466.3-2006） 
Melting point (℃) 
165±5 
165 
× 
 
3 
焓值（GB/T19466.3-2006） 
Enthalpy (J/g) 
/ 
69.3 
83.9 
× 
 
4 
灰分（GB/T9345.1-2008） 
Ash content (%) 
20±2 
20.9 
× 
 
小结：失效件材料符合技术要求。 
 
 
 
 


 
上海汽车中心实验室
(SAIC Center Lab) 
中国·上海·嘉定区安研路201 号 
邮编. 201804 
No. 201 Anyan Road, Jiading District,  
Shanghai, China. 
Post code :200433 
报告编号：Report number 
SCL-S-15-0034M 
委托者Requestor：徐翰 
送样日期Deliver date：2015.02.15 
报告日期Report date：2015.02.27 
第 3 页 共 4 页 
Page 3 of 4  
 
Ⅳ. 宏观分析 Macroscopic observation 
 
失效件断口如图2 所示。进气格栅侧角两处卡脚均发生断裂，该卡脚系与车身钣金相连。 
 
图2 失效件断口 
Fig. 2 Fracture of failure part 
 
    失效件断口一如图3 所示。断口下方有明显银纹，且断面与零件底面平齐，是断裂的起始位置。
后裂纹向上扩展直至完全断裂，在断口上方形成飞边。 
 
图3 失效件断口一 
Fig. 3 Fracture 1 of failure part 


 
上海汽车中心实验室
(SAIC Center Lab) 
中国·上海·嘉定区安研路201 号 
邮编. 201804 
No. 201 Anyan Road, Jiading District,  
Shanghai, China. 
Post code :200433 
报告编号：Report number 
SCL-S-15-0034M 
委托者Requestor：徐翰 
送样日期Deliver date：2015.02.15 
报告日期Report date：2015.02.27 
第 4 页 共 4 页 
Page 4 of 4  
 
 
失效件断口二如图4 所示。断口下方有明显银纹，且是断裂的起始位置。后裂纹向上扩展直至
完全断裂，在断口上方形成飞边。 
 
图4 失效件断口二 
Fig. 4 Fracture 2 of failure part 
 
综上，两处断口断裂方向，断裂模式一致，系零件与钣金装配时受力导致断裂。 
 考虑天气寒冷等因素，建议： 
1、提升零件温度，增加材料韧性； 
2、卡脚结构加强，增加结构强度； 
3、检查零件与钣金孔的配合。 
 
    工厂反馈，将零件卡脚底部倒圆角，并在现场设置烘房将零件预热后装配，零件无失效情况发
生。

File: 材料工程师/SCL-S-15-0035M-SGE 1.0T发动机缸套-薛喜才.pdf.md
# SCL-S-15-0035M-SGE 1.0T发动机缸套-薛喜才.pdf

 
上海汽车中心实验室 
SAIC Center Lab 
中国·上海·嘉定区安研路201 号 
邮编: 201804 
No 201 Anyan road, Jiading, Shanghai ,China 
Post code: 201804 
报告编号 
Report number 
 
SCL-S-15-0035M 
委托者: 沈一斌 
Request person, dept： 
委托编号:  /  
Request number: 
送样日期: 2015.02.13 
Request date:  
报告日期: 2015.03.02 
Report date：  
第1页共10页 
 
SMPV-0.2.3-002-QA -F01 
零件号Part number 
12658438 
 零件名称 
Part name 
缸体 
Cylinder 
图纸日期Drawing date 
/ 
零件生产日期Part production date 
2014-02 
 供货商 
Supplier 
韩国DongSeo 
车型/项目Car type/project 
SGE 1.0T 
DVP 材料大纲签署日期DVP material test plan date 
/ 
阶段性报告 Interim report                结论性报告 Conclusion report          
 
Ⅰ.任务描述 Task description 
实验室受委托对缸体进行失效原因分析，失效零件具体信息如下： 
 
As requested, SCL has analyzed the failure of cylinder. The information of the failed part is as following： 
零件信息：Part information 
零件名称 
Part name 
缸体 
Cylinder 
车制造日期 
Vehicle production date 
/ 
VIN 码 
VIN 
/ 
销售日期 
Sale date 
/ 
车辆里程数 
Car mileage 
/ 
失效地点 
Location: 
南京台架 
失效模式描述 
Failure circumstance  
发动机GED 试验，第203 循环（共375 循环）失效。Cylinder was cracking at the GET testing. 
原材料信息：Raw material information 
原材料及牌号 
Raw material specification 
缸体：ADC12；缸套材料：灰铁 
原材料厂商 
Raw material producer 
/ 
散件供应商 
Component supplier 
/ 
金属热处理状态 
Metal heat treatment state 
T5 
失效零件见图1：The failed part is shown in figure 1.  
 
Ⅱ. 结论与建议 Conclusions and Suggestions 
结论Conclusions： 
1. 缸体属于疲劳开裂，裂纹源存在铸造缺陷。Cylinder was broken off though the fatigue and the casting defect was 
found at the crack source. 
2. 铝合金缸体成分符合要求；硬度正常，组织变质无异常。Chemical components of the cylinder met the requirement. 
Microstructure and hardness were normal. 
3. 铸铁缸套组织及硬度均正常。Microstructure and hardness of the cylinder liner were normal. 
 
建议Suggestions： 
1. 供应商关注浇注工艺，提高铸件质量。Supplier focus on the casting process to improve the quality. 
2. 校核零件的工作载荷。Check the active load. 
3. 检查试验过程质量。Check the testing process.  
 
分发Distribution 
沈一斌 
检验者Author 
 审核Auditor 
邵百明 
Shao Baiming 
批准Approver 
 
日期Date 
2015.03.02 
日期Date 
2015.03.04 
日期Date 
2015.03.04 


 
上海汽车中心实验室 
SAIC Center Lab 
中国·上海·嘉定区安研路201 号 
邮编: 201804 
No 201 Anyan road, Jiading, Shanghai ,China 
Post code: 201804 
报告编号 
Report number 
 
SCL-S-15-0035M 
委托者: 沈一斌 
Request person, dept： 
委托编号:  /  
Request number: 
送样日期: 2015.02.13 
Request date:  
报告日期: 2015.03.02 
Report date：  
第2页共10页 
 
SMPV-0.2.3-002-QA -F01 
III. 调查结果 Investigation Results  
   SGE 1.0T 在南京进行GED 台架试验，第203 循环（共375 循环）时发动机缸体开裂，失效件见图1 所示。
裂纹位于1#缸，开裂部位及对应汽缸垫表面(见图2)无明显的压伤痕迹。 
 
 
 
 
 
 
 
 
 
 
 
 
 
 
 
 
 
 
 
图1  失效缸体 
 
 
 
 
 
 
 
 
 
 
 
 
 
图2  汽缸垫 
1#缸 
2#缸 
3#缸 
缸体开裂 


 
上海汽车中心实验室 
SAIC Center Lab 
中国·上海·嘉定区安研路201 号 
邮编: 201804 
No 201 Anyan road, Jiading, Shanghai ,China 
Post code: 201804 
报告编号 
Report number 
 
SCL-S-15-0035M 
委托者: 沈一斌 
Request person, dept： 
委托编号:  /  
Request number: 
送样日期: 2015.02.13 
Request date:  
报告日期: 2015.03.02 
Report date：  
第3页共10页 
 
SMPV-0.2.3-002-QA -F01 
   1#、2#、3#缸活塞，见图3 所示。1#缸缸体开裂后冷却水进入燃烧室，活塞工作面积碳部分已经被冲刷掉；
2#~3#缸活塞积碳正常。图4 为缸盖及气门，与失效部位对应的排气侧缸盖及气门无高温痕迹。 
 
 
 
 
 
 
 
 
 
 
 
 
 
 
 
 
图3  活塞 
 
 
 
 
 
 
 
 
 
 
 
 
 
 
 
 
图4  缸盖 
 
1#缸活塞 
2#缸活塞 
3#缸活塞 
进气侧 


 
上海汽车中心实验室 
SAIC Center Lab 
中国·上海·嘉定区安研路201 号 
邮编: 201804 
No 201 Anyan road, Jiading, Shanghai ,China 
Post code: 201804 
报告编号 
Report number 
 
SCL-S-15-0035M 
委托者: 沈一斌 
Request person, dept： 
委托编号:  /  
Request number: 
送样日期: 2015.02.13 
Request date:  
报告日期: 2015.03.02 
Report date：  
第4页共10页 
 
SMPV-0.2.3-002-QA -F01 
断口分析Fracture surface analysis 
缸体开裂部位外观，见图5 所示。缸体材质为铝合金ADC12，缸体内部为缸套，材质为灰铁。裂纹已经完
全贯穿缸体、缸套，裂纹整体长度约55mm。 
将裂纹打开后断口宏观形貌，见图6 所示。裂纹起源于缸体表面，该表面为冷却水侧；裂纹源距离缸体端部
约35mm。从宏观断口上可以确认，缸体属于疲劳开裂。 
 
 
 
 
 
 
 
 
 
 
 
 
 
 
 
 
 
 
 
 
 
 
图5  缸体开裂部位外观 
 
 
 
 
 
 
图6  断口宏观形貌 
  裂纹源微观形貌，见图7~图9 所示。裂纹源存在铸造缺陷，缺陷区域长度约8.5mm，深度约0.6mm。对缺
陷进一步放大，缺陷区域无断裂特征。图8 所示缺陷部位尺寸约1.6mm×0.6mm，表面光滑，形貌类似冷隔；
缸套火力面 
冷却水 
裂纹源距离缸套端部约35mm 
裂纹源 
裂纹长度 
缸
体
端
部 
缸
体
端
部 
缸
体
端
部 
缸套火力面 
缸套  材料为灰铁 
缸体 材质为铝合金 
此表面接触冷却水 
火力面 
冷却水侧 
缸
体
端
部 


 
上海汽车中心实验室 
SAIC Center Lab 
中国·上海·嘉定区安研路201 号 
邮编: 201804 
No 201 Anyan road, Jiading, Shanghai ,China 
Post code: 201804 
报告编号 
Report number 
 
SCL-S-15-0035M 
委托者: 沈一斌 
Request person, dept： 
委托编号:  /  
Request number: 
送样日期: 2015.02.13 
Request date:  
报告日期: 2015.03.02 
Report date：  
第5页共10页 
 
SMPV-0.2.3-002-QA -F01 
图9 所示缺陷区域尺寸约1.3mm×0.5mm，表面形貌呈现铸造结晶形态。 
 
 
 
 
 
 
 
 
 
 
 
 
 
 
 
 
图7  裂纹源微观形貌 
 
 
 
 
 
 
 
 
 
 
 
 
 
 
 
 
 
 
图8  裂纹源进一步放大 
缺陷长度约8.5mm 
高倍形貌见 
图8 所示 
高倍形貌见 
图9 所示 
缺陷深度约0.6mm 


 
上海汽车中心实验室 
SAIC Center Lab 
中国·上海·嘉定区安研路201 号 
邮编: 201804 
No 201 Anyan road, Jiading, Shanghai ,China 
Post code: 201804 
报告编号 
Report number 
 
SCL-S-15-0035M 
委托者: 沈一斌 
Request person, dept： 
委托编号:  /  
Request number: 
送样日期: 2015.02.13 
Request date:  
报告日期: 2015.03.02 
Report date：  
第6页共10页 
 
SMPV-0.2.3-002-QA -F01 
 
 
 
 
 
 
 
 
 
 
 
 
 
 
 
 
 
 
 
 
 
 
 
 
 
 
 
 
 
 
 
图9  裂纹源进一步放大 
金相分析Metallographic analysis 
裂纹源区金相组织，见图10 所示。在裂纹源存在一条向内延伸线，造成组织分层，形貌与冷隔相似。 
  此外，对裂纹源附近区域(见图11~图13)进行观察，发现在缸体表面(深度约0.2mm)存在较多的微裂纹。这
些微裂纹有些弯曲、有些圆滑，从形貌上看可能是疲劳微裂纹，也可能是零件铸造过程形成的裂纹或铸造缺陷
扩展的结果。 
缺陷区域 
缺陷部位形貌 


 
上海汽车中心实验室 
SAIC Center Lab 
中国·上海·嘉定区安研路201 号 
邮编: 201804 
No 201 Anyan road, Jiading, Shanghai ,China 
Post code: 201804 
报告编号 
Report number 
 
SCL-S-15-0035M 
委托者: 沈一斌 
Request person, dept： 
委托编号:  /  
Request number: 
送样日期: 2015.02.13 
Request date:  
报告日期: 2015.03.02 
Report date：  
第7页共10页 
 
SMPV-0.2.3-002-QA -F01 
 
 
 
 
 
 
 
 
 
 
 
 
 
 
 
 
 
 
 
 
 
 
图10  裂纹源区金相组织 
 
 
 
 
 
 
 
 
 
 
 
图11  裂纹附近区域组织及裂纹 
 
 
断裂面 
裂纹源 
靠
近
冷
却
水
表
面 


 
上海汽车中心实验室 
SAIC Center Lab 
中国·上海·嘉定区安研路201 号 
邮编: 201804 
No 201 Anyan road, Jiading, Shanghai ,China 
Post code: 201804 
报告编号 
Report number 
 
SCL-S-15-0035M 
委托者: 沈一斌 
Request person, dept： 
委托编号:  /  
Request number: 
送样日期: 2015.02.13 
Request date:  
报告日期: 2015.03.02 
Report date：  
第8页共10页 
 
SMPV-0.2.3-002-QA -F01 
 
 
 
 
 
 
 
 
 
 
 
图12  裂纹附近区域组织及裂纹 
 
 
 
 
 
 
 
 
 
 
 
 
 
 
 
 
 
 
 
 
 
 
 
图13  裂纹附近区域组织及裂纹 
 


 
上海汽车中心实验室 
SAIC Center Lab 
中国·上海·嘉定区安研路201 号 
邮编: 201804 
No 201 Anyan road, Jiading, Shanghai ,China 
Post code: 201804 
报告编号 
Report number 
 
SCL-S-15-0035M 
委托者: 沈一斌 
Request person, dept： 
委托编号:  /  
Request number: 
送样日期: 2015.02.13 
Request date:  
报告日期: 2015.03.02 
Report date：  
第9页共10页 
 
SMPV-0.2.3-002-QA -F01 
材料检测  Material test 
材料测试结果，见表1。 
 
铝合金缸体成分符合要求；硬度正常，组织变质无异常。 
 
铸铁缸套组织及硬度均正常。 
表1  材料检测结果 
 
 
 
序号 
No 
测试项目 
Test item 
额定值 
Requirement 
试验结果 
Test result 
评价 
Evaluation 
合格
OK 
不合格 
Not OK 
1 
缸体 
/ 
/ 
/ 
 
1.1 
化学成分 
ADC12 
JIS H5302-2006 
/ 
/ 
 
 
 
Si:9.6~12 
10.88 
× 
 
 
 
Cu:1.5~3.5 
2.76 
× 
 
 
 
Mg:/ 
0.207 
/ 
 
 
 
Zn:/ 
0.483 
/ 
 
 
 
Fe:/ 
0.633 
/ 
 
 
 
Mn:/ 
0.154 
/ 
 
 
 
Ni:/ 
0.075 
/ 
 
 
 
Sn:/ 
0.010 
/ 
 
 
 
Pb:/ 
0.029 
/ 
 
 
 
Ti:/ 
0.056 
/ 
 
1.2 
硬度HB2.5/62.5 
/ 
91，92，91 
/ 
 
1.3 
微观组织 
/ 
/ 
/ 
 
2 
缸套 
GMW4W-IR-C-G
250SP-L2 
/ 
/ 
 
2.1 
 
C:3.2 ~ 3.7 
3.48 
× 
 
 
 
Si:2.0~2.8 
2.22 
× 
 
 
 
Mn:0.5~ 1.0 
0.6 
× 
 
 
 
S:≤0.015 
0.036 
× 
 
 
 
P:0.05~ 0.2 
0.1 
× 
 
 
 
Ti:≤0.04 
0.03 
× 
 
 
 
Cr:0.05≤0.2 
0.08 
× 
 
 
 
V:≤0.03 
≤0.01 
× 
 
2.2 
硬度HV10 
226~283HB 
239, 243, 237 
/ 
 
2.3 
微观组织 
/ 
珠光体+铁素体 
/ 
 
 
石墨类型 
A+E 型：≥70% 
95% 
× 
 
 
石墨大小 
4~6 级 
4 
× 
 
 
珠光体含量 
≥95% 
98% 
× 
 
 
铁素体+磷共晶含量 
≤5% 
≤5% 
× 
 


 
上海汽车中心实验室 
SAIC Center Lab 
中国·上海·嘉定区安研路201 号 
邮编: 201804 
No 201 Anyan road, Jiading, Shanghai ,China 
Post code: 201804 
报告编号 
Report number 
 
SCL-S-15-0035M 
委托者: 沈一斌 
Request person, dept： 
委托编号:  /  
Request number: 
送样日期: 2015.02.13 
Request date:  
报告日期: 2015.03.02 
Report date：  
第10页共10页 
 
SMPV-0.2.3-002-QA -F01 
 
 
 
 
 
 
 
 
 
 
 
 
 
 
 
 
 
 
图14  缸套石墨大小及类型  200x 
 
 
 
 
 
 
 
 
 
 
 
 
 
 
 
 
 
 
 
图15  缸套微观组织  200x

File: 材料工程师/SCL-S-15-0036M-AS21-锁芯盖假壳体-狄春峰.pdf.md
# SCL-S-15-0036M-AS21-锁芯盖假壳体-狄春峰.pdf

 
上海汽车中心实验室
(SAIC Center Lab) 
中国·上海·嘉定区安研路201 号 
邮编. 201804 
No. 201 Anyan Road, Jiading District,  
Shanghai, China. 
Post code :200433 
报告编号：Report number 
SCL-S-15-0036M 
委托者Requestor：王承启 
送样日期Deliver date：2015.02.15 
报告日期Report date：2015.02.26 
第 1 页 共 4 页 
Page 1 of 4  
 
零件号 
Part number 
10103431 
零件名称 
Part name 
锁芯盖 
Lock core cover 
图纸日期 
Drawing date  
/ 
零件生产日期 
Production date 
/ 
供货商 
Supplier 
上海霍富 
Shanghai Huofu 
车型/项目 
Car type/project 
AS 21 
 
   阶段性报告  Stage report        结论性报告 Conclusion report           测试报告 Test report 
Ⅰ.任务描述 Task description 
实验室受委托对锁芯盖进行失效原因分析，失效零件具体信息如下： 
As requested, QA lab has analyzed the invalid cause of lock core cover, and the information of invalid part is shown 
as following： 
零件信息：Part information 
零件名称 
Part name 
锁芯盖 
Lock core cover 
制造日期 
Production date 
/ 
VIN 码 
VIN number 
/ 
销售日期 
Sale date 
/ 
车辆里程数 
Car mileage 
/ 
销售商 
Sale agent 
/ 
失效模式描述 
Invalid situation 
description 
锁芯盖假壳体卡脚断裂 
Clip of lock core cover fractured. 
原材料信息：Raw material information 
原材料及牌号 
Raw material 
and trademark 
PP-GF30 
APG30I 
原材料厂商 
Raw material producer 
德国Asahi Themofil 
散件供应商 
Part supplier 
/ 
金属热处理状态 
Metal heat treatment state 
/ 
失效零件见图1：The invalid part is shown in Fig 1.  
Ⅱ. 结论与建议 Conclusions and suggestions 
结论： 1. 零件装配时受外力导致断裂。 
2. 零件材料符合技术要求。 
Conclusions:  1. Foreign force made part fracture. 
2. Material performance of part conformed to requirements.   
建议： 1. 优化装配工艺。 
Suggestions: 1. Assembly process should be optimized.  
 
   
分发： 
Dispenser 
SQE 王承启 
检验者： 
Identifier 
狄春峰 
Di Chunfeng 
审核： 
Auditor 
狄春峰 
Di Chunfeng 
批准： 
Approver 
 
日期： 
Date 
2015.02.26 
日期： 
Date 
2015.02.26 
日期： 
Date 
2015.02.26 
 


 
上海汽车中心实验室
(SAIC Center Lab) 
中国·上海·嘉定区安研路201 号 
邮编. 201804 
No. 201 Anyan Road, Jiading District,  
Shanghai, China. 
Post code :200433 
报告编号：Report number 
SCL-S-15-0036M 
委托者Requestor：王承启 
送样日期Deliver date：2015.02.15 
报告日期Report date：2015.02.26 
第 2 页 共 4 页 
Page 2 of 4  
 
 
 
图1 失效件 
Fig.1 Failure part 
 
III. 测试结果 Test Results  
序号 
No. 
试验项目 
Test item 
额定值 
Requirement 
试验结果 
Test result 
评价 Evaluation 
第一次 
第二次 
合格 
qualified 
不合格 
unqualified 
I 
失效件 
 
 
1 
红外（GB/T6040-2002） 
Infrared Spectroscopy 
PP 
PP 
× 
 
2 
熔点（GB/T19466.3-2006） 
Melting point (℃) 
165±5 
165 
× 
 
3 
焓值（GB/T19466.3-2006） 
Enthalpy (J/g) 
/ 
81.5 
96.2 
× 
 
4 
灰分（GB/T9345.1-2008） 
Ash content (%) 
30±2 
31.7 
× 
 
II 
新件 
 
 
1 
红外（GB/T6040-2002） 
Infrared Spectroscopy 
PP 
PP 
× 
 
2 
熔点（GB/T19466.3-2006） 
Melting point (℃) 
165±5 
165 
× 
 
3 
焓值（GB/T19466.3-2006） 
Enthalpy (J/g) 
/ 
79.7 
95.0 
× 
 
4 
灰分（GB/T9345.1-2008） 
Ash content (%) 
30±2 
30.3 
× 
 
小结：零件材料符合技术要求。 
 


 
上海汽车中心实验室
(SAIC Center Lab) 
中国·上海·嘉定区安研路201 号 
邮编. 201804 
No. 201 Anyan Road, Jiading District,  
Shanghai, China. 
Post code :200433 
报告编号：Report number 
SCL-S-15-0036M 
委托者Requestor：王承启 
送样日期Deliver date：2015.02.15 
报告日期Report date：2015.02.26 
第 3 页 共 4 页 
Page 3 of 4  
 
Ⅳ. 宏观分析 Macroscopic observation 
 
失效件断口如图2 所示。断口无明显银纹，系零件受外力导致脆断。断口下方有明显飞边，断
口的断裂方向如图所示。 
 
图2 失效件断口 
Fig. 2 Fracture of failure part 
 
对比失效件与认可状态零件如图3，零件结构发生变化。失效件下部开出一缺口，失效位置的
有效壁厚从约2.3mm 降低至约1.5mm，使得失效位置的强度降低，对该失效有一定影响。 
 
图3 失效件 
Fig. 3 Failure part 


 
上海汽车中心实验室
(SAIC Center Lab) 
中国·上海·嘉定区安研路201 号 
邮编. 201804 
No. 201 Anyan Road, Jiading District,  
Shanghai, China. 
Post code :200433 
报告编号：Report number 
SCL-S-15-0036M 
委托者Requestor：王承启 
送样日期Deliver date：2015.02.15 
报告日期Report date：2015.02.26 
第 4 页 共 4 页 
Page 4 of 4  
 
 
对零件的装配进行检查，按供应商装配方法任意放置罩盖后压装，安装50 件，1 件发生断裂，
断裂与失效件类似。该装配方法容易使得失效位置受到较大外力，是导致失效的主要原因。 
 
图4 失效模拟 
Fig. 4 Crash simulation 
 
对零件的装配工艺进行优化，先将失效位置处与罩盖装配好，然后进行压装，试制200 件，无
一例失效。说明该优化措施可以有效防止类似失效的发生。 
 
图5 失效模拟 
Fig. 5 Crash simulation

File: 材料工程师/SCL-S-15-0037M DCT 360B 内输入轴，3、5档从动齿-邵百明.pdf.md
# SCL-S-15-0037M DCT 360B 内输入轴，3、5档从动齿-邵百明.pdf

 
上海汽车中心实验室 
SAIC Center Lab 
中国·上海·嘉定区安研路201 号 
邮编：201804 
No 201 Anyan road, Jiading, Shanghai China 
Post code: 201804 
报告编号 
Report number 
 
SCL-S-15-0037M 
委托者:  变速箱部 裴晓锐 
Request person, dept： 
委托编号:  /  
Request number: 
送样日期:  2015.02.27 
Request date:  
报告日期:  2015.03.09 
Report date：  
第1 页共15 页 
 
SMPV-0.2.3-002-QA -F01 
零件号Part number 
10057505/10057513 
/10057524 
 零件名称 
Part name 
内输入轴 
3/5 档从动齿 
图纸日期Drawing date 
2014.5.27 
零件生产日期Part production date 
/ 
 供货商 
Supplier 
SAGW 
车型/项目Car type/project 
DCT 360B 
DVP 材料大纲签署日期DVP material test plan date 
/ 
阶段性报告 Interim report                结论性报告 Conclusion report          
 
Ⅰ.任务描述 Task description 
实验室受委托对内输入轴，3/5 档从动齿进行失效分析，失效零件具体信息如下： 
As requested, SCL has analyzed the input shaft gear, 3rd/ 5th gear. The information of the failed part is as following： 
零件信息：Part information 
零件名称 
Part name 
内输入轴 
3/5 档从动齿 
车制造日期 
Vehicle production date 
/ 
VIN 码 
VIN 
/ 
销售日期 
Sale date 
/ 
车辆里程数/测试寿命 
Car mileage/Test life 
29% （R3 耐久试验） 
维修站名称 
Sale agent 
/ 
失效模式描述 
Failure circumstance  
R3 耐久试验进行到第29 循环时，内输入轴齿，3/5 档从动齿断裂。 
原材料信息：Raw material information 
原材料及牌号 
Raw material specification 
20MnCr5 
原材料厂商 
Raw material producer 
/ 
散件供应商 
Component supplier 
/ 
金属热处理状态 
Metal heat treatment state 
/ 
失效零件见图1：The failed part is shown in figure 1.  
 
Ⅱ. 结论与建议 Conclusions and Suggestions 
结论Conclusions： 
（1）内输入轴8#齿（图2（d））次表面的较大氧化铝夹杂导致该齿发生疲劳断裂，从而引起内输入轴齿与3/5
档从动齿咬合异常，产生非正常的载荷，最终导致其它各齿断裂。The big inclusion of the input shaft' 8# gear (see fig. 
2 (d))at the sub-surface made the gear broken by fatigue, which caused the abnormal matching and load between the 
input shaft and 3/5 level gears. Finally this let the other gears broken. 
（2）内输入轴，3/5 档从动齿的材料成分，表面硬度，芯部硬度，硬化层深，抽检截面的夹杂物水平（金相法）
均符合技术要求；组织和齿根圆角过渡正常。The parts' material components, surface hardness, core hardness, 
hardening layer depth and inclusion level of a tested section by metallographic test meet the requirements; the 
microstructure and the teeth root' circular arc transition are normal. 
 建议Suggestions： 
（1）加强原材料过程控制。Strengthen the process control of the raw material. 
分发: 
Distribution 
变速箱部：裴晓锐，黄俊杰 
检验者Author 
邵百明 
Shao Baiming 
审核Auditor 
邵百明 
Shao Baiming 
批准Approver 
 
日期Date 
2015.03.09 
日期Date 
2015.03.09 
日期Date 
2015.03.09 


 
上海汽车中心实验室 
SAIC Center Lab 
中国·上海·嘉定区安研路201 号 
邮编：201804 
No 201 Anyan road, Jiading, Shanghai China 
Post code: 201804 
报告编号 
Report number 
 
SCL-S-15-0037M 
委托者:  变速箱部 裴晓锐 
Request person, dept： 
委托编号:  /  
Request number: 
送样日期:  2015.02.27 
Request date:  
报告日期:  2015.03.09 
Report date：  
第2 页共15 页 
 
SMPV-0.2.3-002-QA -F01 
III. 调查结果 Investigation Results  
    趋于降低成本的目的，工程开展了DCT 360B 输出轴滚针轴承的国产化工作。为了验证该零件，对变
速箱总成进行了台架R3 耐久试验。当实验进行到第29 循环（要求的29%）的3 档和5 档实验时，内输入
轴，3/5 档从动齿的齿均出现了断裂。 
图1 显示的是装配图和失效的零件。工作时，内输入轴带动3 档从动齿和5 档从动齿旋转；内输入轴
的旋转方向如图1（b）所示。 
 
（a） 装配图 
 
（b）3/5 档从动齿的装配状态 
5 档从动齿 
3 档从动齿 
输入轴装配位置 
 
 
损伤和接触情
况，见图4。 
损伤和接触情
况，见图5。 


 
上海汽车中心实验室 
SAIC Center Lab 
中国·上海·嘉定区安研路201 号 
邮编：201804 
No 201 Anyan road, Jiading, Shanghai China 
Post code: 201804 
报告编号 
Report number 
 
SCL-S-15-0037M 
委托者:  变速箱部 裴晓锐 
Request person, dept： 
委托编号:  /  
Request number: 
送样日期:  2015.02.27 
Request date:  
报告日期:  2015.03.09 
Report date：  
第3 页共15 页 
 
SMPV-0.2.3-002-QA -F01 
 
（c）输入轴 
图1 失效件及装配 
    输入轴的齿出现了断裂；其损伤情况和接触痕迹分别如图2 和图3 所示。由图可见： 
 9 个齿出现了断裂。从宏观上看，整体断裂方向是工作面指向非工作面。 0#~7#齿断裂面起伏不平，
无明显平坦区域，有的断裂于根部，有的断裂于接近根部的区域，应该是受到较大载荷而发生较快速
度断裂形成的； 8#齿断裂于齿根，具有明显平坦的区域，表现出疲劳断裂的特征，是重点分析的对象。 
 齿面的接触痕迹未见明显的异常。 
 
 
 
 
 
 
 
 
 
 
 
（a）1#和2#齿 
 
 
 
 
 
 
 
 
 
 
（b）3#和4#齿 
 
 
 
 
 
 
1#
2#
3#
4#
1# 齿
2# 齿
3# 齿
4# 齿
0#
0#齿局部断裂 
齿损伤和接触情况，见图2 和图3。 


 
上海汽车中心实验室 
SAIC Center Lab 
中国·上海·嘉定区安研路201 号 
邮编：201804 
No 201 Anyan road, Jiading, Shanghai China 
Post code: 201804 
报告编号 
Report number 
 
SCL-S-15-0037M 
委托者:  变速箱部 裴晓锐 
Request person, dept： 
委托编号:  /  
Request number: 
送样日期:  2015.02.27 
Request date:  
报告日期:  2015.03.09 
Report date：  
第4 页共15 页 
 
SMPV-0.2.3-002-QA -F01 
 
 
 
 
 
 
 
 
 
 
 
（c）5#和6#齿 
 
 
 
 
 
 
 
 
 
 
（d）7#和8#齿 
图2 内输入轴齿损伤情况 
 
（a）工作面                                      （b）非工作面 
图3 内输入轴的齿面接触痕迹 
 
 
 
 
 
 
5# 
6# 
8# 
7# 
7# 齿
8# 齿
5# 齿
6# 齿
 
平坦区域 
表现疲劳断裂的特征 
夹杂物检测截面 


 
上海汽车中心实验室 
SAIC Center Lab 
中国·上海·嘉定区安研路201 号 
邮编：201804 
No 201 Anyan road, Jiading, Shanghai China 
Post code: 201804 
报告编号 
Report number 
 
SCL-S-15-0037M 
委托者:  变速箱部 裴晓锐 
Request person, dept： 
委托编号:  /  
Request number: 
送样日期:  2015.02.27 
Request date:  
报告日期:  2015.03.09 
Report date：  
第5 页共15 页 
 
SMPV-0.2.3-002-QA -F01 
      3 档从动齿和5 档从动齿的齿面损伤情况以及接触痕迹分别如图4，图5 所示。由图可见： 
 3 档从动齿的4 个齿尖发生了断裂；从断口形貌来看，其断裂方向从非工作面指向工作面。图4
（b）显示的是某个具有代表性的断齿。断口局部呈灰色，其余区域为光滑的剪切断口，是过载
所致。 
 3 档从动齿接触区域无异常；接触区和非接触区有明显的分界痕迹，且接触痕迹不均匀；非工作
面局部具有压痕。这些表面特征的形成与齿咬合不良有关，是其它齿失效后形成的。  
 5 档从动齿所有的齿尖发生断裂，断裂面起伏不平，断裂方向从工作面指向非工作面；应该是内
输入轴齿断裂后，咬合不良形成的冲击所致。 
 5 档从动齿接触区域无异常；工作面摩擦磨损痕迹明显。 
 
 
（a）受损齿的位置                                （b）代表性受损齿 齿尖过载断裂 
 
      （c）工作面 接触痕迹边界不均匀                  （c）非工作面 有不均匀接触痕迹和压痕  
图4 3 档从动齿受损与接触痕迹 
 
 
 
工作面 
非工作面 
光滑的剪切区 
压痕 


 
上海汽车中心实验室 
SAIC Center Lab 
中国·上海·嘉定区安研路201 号 
邮编：201804 
No 201 Anyan road, Jiading, Shanghai China 
Post code: 201804 
报告编号 
Report number 
 
SCL-S-15-0037M 
委托者:  变速箱部 裴晓锐 
Request person, dept： 
委托编号:  /  
Request number: 
送样日期:  2015.02.27 
Request date:  
报告日期:  2015.03.09 
Report date：  
第6 页共15 页 
 
SMPV-0.2.3-002-QA -F01 
  
（a）所有齿尖出现类似断裂                        （b）断口 过载断口 
  
（c）工作面接触痕迹                               （b）非工作面接触痕迹 
图5 5 档从动齿受损与接触痕迹 
 
电镜分析SEM Analysis 
     从上述所有齿的断口来看，内输入轴的8#齿表现出疲劳断裂的特征，很可能是最先断裂的；其断裂
后，齿咬合不良，引起3/5 档从动齿在异常载荷下发生齿尖断裂。 
    为了进一步确认8#齿断裂的原因，利用电镜对其进行进一步的分析。结果如图6~9 所示，由图可见： 
 
8#齿是由于疲劳而断裂的； 
 
裂纹起源于次表面的氧化铝夹杂聚集处；聚集区域的长度：≥192μm；最大尺寸：38μm *35μm。
该夹杂物的尺寸已超出了GB/T 10561-2005 检验标准的上限（宽度：15μm）。 
 
 
光滑的剪切断口 
光滑的剪切断口 


 
上海汽车中心实验室 
SAIC Center Lab 
中国·上海·嘉定区安研路201 号 
邮编：201804 
No 201 Anyan road, Jiading, Shanghai China 
Post code: 201804 
报告编号 
Report number 
 
SCL-S-15-0037M 
委托者:  变速箱部 裴晓锐 
Request person, dept： 
委托编号:  /  
Request number: 
送样日期:  2015.02.27 
Request date:  
报告日期:  2015.03.09 
Report date：  
第7 页共15 页 
 
SMPV-0.2.3-002-QA -F01 
 
 
图6 含起源区的低倍断口 
 
 
裂纹起源于次表面的区域； 
 
起源区平坦，表现疲劳断裂
的特征； 
 
裂纹扩展方向如箭头所示。 
 
图7 起源处 
 
 
起源处存在颗粒状的物质，
图9 能谱检测显示为氧化
铝夹杂。 
 
周围区域无断口形貌的特
征，可能是由于开裂后相互
摩擦所致。 
 
38μm 
35μm 
192μm 


 
上海汽车中心实验室 
SAIC Center Lab 
中国·上海·嘉定区安研路201 号 
邮编：201804 
No 201 Anyan road, Jiading, Shanghai China 
Post code: 201804 
报告编号 
Report number 
 
SCL-S-15-0037M 
委托者:  变速箱部 裴晓锐 
Request person, dept： 
委托编号:  /  
Request number: 
送样日期:  2015.02.27 
Request date:  
报告日期:  2015.03.09 
Report date：  
第8 页共15 页 
 
SMPV-0.2.3-002-QA -F01 
 
 
 
1
2
3
4
5
6
7
keV
0
5
10
15
20
25
30
35
 cps/eV
 Fe 
 Fe 
 O 
 Al 
 C 
 Mn 
 Mn 
 S 
 Ca 
 Ca 
 Cr 
 Cr 
 
图9 能谱检测结果 主要为氧化铝夹杂 
 
图8 疲劳条纹 
 
扩展区可见明显的疲劳条纹，表
明该断裂是疲劳断裂。 
 
 
 
说明： 
面扫描显示起源区聚集着O，
Al；局部聚集着S。 
说明：颗粒物能谱检测结果证明其为氧化铝夹杂。 


 
上海汽车中心实验室 
SAIC Center Lab 
中国·上海·嘉定区安研路201 号 
邮编：201804 
No 201 Anyan road, Jiading, Shanghai China 
Post code: 201804 
报告编号 
Report number 
 
SCL-S-15-0037M 
委托者:  变速箱部 裴晓锐 
Request person, dept： 
委托编号:  /  
Request number: 
送样日期:  2015.02.27 
Request date:  
报告日期:  2015.03.09 
Report date：  
第9 页共15 页 
 
SMPV-0.2.3-002-QA -F01 
材料检测 Material Test 
相关材料检测结果如表1 所示。 
表1 材料检测结果 
序号 
No. 
测试项目 
Test item 
额定值 
Requirement 
试验结果 
Test result 
评价 Evaluation 
合格 
OK 
不合格 
Not OK 
1 
内输入轴 
1.1 
成分 
20MnCr5 （DIN 10084-2008） 
 
 
 
 
C  
0.17-0.22  
0.184 
× 
 
 
Si  
≤0.40  
0.11 
× 
 
 
Mn  
1.10-1.40  
1.193 
× 
 
 
P  
≤0.025 
0.013 
× 
 
 
S  
≤0.035  
0.026 
× 
 
 
Cr  
1.0-1.30 
1.207 
× 
 
1.2 
表面硬度 
59-63HRC 
60.0,59.8,61.0 
× 
 
1.3 
芯部硬度 
≥36HRC 
40.0,41.3,41.2 
× 
 
1.4 
硬化层深度 
0.5~0.8mm 550HV1 
0.70 
× 
 
1.5 
组织 
/ 
表面针状马氏体为主； 
芯部回火马氏体（图10（a）（b）） 
/ 
 
1.6 
夹杂物 
A2，B2，C1，D1 
A0.5，D0.5（图10（c）） 
 
 
1.7 
过渡 
/ 
过渡平滑，无突变（图10（d）） 
 
 
2 
3 档从动齿 
 
 
 
 
2.1 
成分 
20MnCr5 （DIN 10084-2008） 
 
 
 
 
C  
0.17-0.22  
0.195 
× 
 
 
Si  
≤0.40  
0.088 
× 
 
 
Mn  
1.10-1.40  
1.333 
× 
 
 
P  
≤0.025 
0.014 
× 
 
 
S  
≤0.035  
0.026 
× 
 
 
Cr  
1.0-1.30 
1.180 
× 
 
2.2 
表面硬度 
59-63HRC 
60.7,60.0,59.1 
× 
 
2.3 
芯部硬度 
≥36HRC 
39.9,40.6,40.8 
× 
 
2.4 
硬化层深度 
≥0.35mm 550HV1 
0.66 
× 
 
2.5 
组织 
/ 
表面针状马氏体为主； 
芯部回火马氏体（图11（a）（b）） 
/ 
 
2.6 
夹杂物 
A2，B2，C1，D1 
A0.5，D0.5（图11（c）） 
× 
 
2.7 
过渡 
/ 
过渡平滑，无突变（图11（d）） 
/ 
 
3 
5 档从动齿 
3.1 
成分 
20MnCr5 （DIN 10084-2008） 
 
 
 
 
C  
0.17-0.22  
0.22 
× 
 
 
Si  
≤0.40  
0.089 
× 
 
 
Mn  
1.10-1.40  
1.354 
× 
 
 
P  
≤0.025 
0.016 
× 
 
 
S  
≤0.035  
0.028 
× 
 
 
Cr  
1.0-1.30 
1.198 
× 
 
3.2 
表面硬度 
59-63HRC 
59.9,60.0,59.6 
× 
 
3.3 
芯部硬度 
≥36HRC 
41.7，41.9，42.0 
× 
 


 
上海汽车中心实验室 
SAIC Center Lab 
中国·上海·嘉定区安研路201 号 
邮编：201804 
No 201 Anyan road, Jiading, Shanghai China 
Post code: 201804 
报告编号 
Report number 
 
SCL-S-15-0037M 
委托者:  变速箱部 裴晓锐 
Request person, dept： 
委托编号:  /  
Request number: 
送样日期:  2015.02.27 
Request date:  
报告日期:  2015.03.09 
Report date：  
第10 页共15 页 
 
SMPV-0.2.3-002-QA -F01 
序号 
No. 
测试项目 
Test item 
额定值 
Requirement 
试验结果 
Test result 
评价 Evaluation 
合格 
OK 
不合格 
Not OK 
3.4 
硬化层深度 
≥0.35mm 550HV1 
0.72 
× 
 
3.5 
组织 
 
表面针状马氏体为主； 
芯部回火马氏体（图12（a）（b）） 
× 
 
3.6 
夹杂物 
A2，B2，C1，D1 
A0.5，D1（图12（c）） 
× 
 
3.7 
过渡 
/ 
过渡平滑，无突变（图12（d）） 
/ 
 
 
（a）表面组织 细针状马氏体为主 
 
（b）芯部组织 回火马氏体

File: 材料工程师/SCL-S-15-0038M- AS21 NLE2.0T - 螺栓-水泵带轮-白云岭.pdf.md
# SCL-S-15-0038M- AS21 NLE2.0T - 螺栓-水泵带轮-白云岭.pdf

 
上海汽车中心实验室 
SAIC Center Lab 
中国·上海·嘉定区安研路201 号 
邮编: 201804 
No 201 Anyan road, Jiading, Shanghai ,China 
Post code: 201804 
报告编号 
Report number 
 
SCL-S-15-0038M 
委托者:  QA 闵自强 
Request person, dept： 
委托编号:  /  
Request number: 
送样日期:  2015.2.27 
Request date:  
报告日期:  2015.3.9 
Report date： 
第 1 页 共 8 页 
 
SMPV-0.2.3-002-QA -F01 
零件号Part number 
90003581 
 零件名称 
Part name 
螺栓(8.8 级) 
bolt 
图纸日期Drawing date 
/ 
零件生产日期Part production date 
/ 
 供货商 
Supplier 
上海福之来 
shanghaifuzhilai 
车型/项目Car type/project 
AS21 NEL 2.0T 
DVP 材料大纲签署日期DVP material test plan date 
/ 
阶段性报告  Stage report                结论性报告 Conclusion report 
 
Ⅰ.任务描述 Task description 
实验室受委托对螺栓进行失效原因分析，失效零件具体信息如下： 
As requested, SCL has analyzed the failure of the parts. The information of the failed part is as following： 
零件信息：Part information 
零件名称Part name 
螺栓 Bolt 
制造日期Production date 
/ 
VIN/车/发动机号码
car/engine no 
/ 
失效日期 
Incident date 
/ 
车辆里程数/测试寿命 
Car mileage/Test life 
0  公里(km)    
失效地点 
Location 
临港工厂 
失效模式描述 
Failure circumstance description 
装车后，进行常规的转毂试验后，螺栓松脱。PAM：9-11Nm. 
原材料信息：Raw material information 
原材料及牌号 
Raw material specification 
SWRCH35K 
原材料厂商 
Raw material producer 
/ 
散件供应商 
Component supplier 
/ 
金属热处理状态 
Metal heat treatment state 
调质 
失效零件见图2：The failed part is shown in figure 2.  
Ⅱ. 结论与建议 Conclusions and suggestions 
结论Conclusions： 
1、 由于夹紧力不足引起的螺栓松脱，根本原因有待进一步的分析。Insufficient bolt clamping force caused 
loose fundamental reason for further analysis. 
2、 螺栓的硬度、镀层厚度、化学成分、金相组织、表面脱碳、螺牙缺陷均符合技术要求。Hardness, coating 
thickness, chemical composition, microstructure, surface removal, thread defective bolts of th bolt met the 
technical requirements 
3、 皮带轮的电泳漆膜厚、转换强度、板厚均符合技术要求，金相组织无异常。Pulley electrophoresis coating 
thickness, the conversion strength, thickness meet the technical requirements, no abnormal microstructure. 
4、 惰轮的硬度、密度符合技术要求，金相组织无异常。Hardness and density of the idler met the technical 
requirements, no abnormal microstructure. 
建议Suggestions： 
1、 系统排查不同阶段零件状态和装配的差异。Differences between the different stages of the investigation system 
status and assembly parts. 
2、 评估螺栓表面电泳漆对松弛的影响。Assess the impact of the bolt on the loose surface electrophoretic paint. 
分发： 
Distribution 
QA 闵自强 
检验者Author 
白云岭   
Bai Yunling 
审核Auditor 
邵百明 
Shao Baiming 
批准Approver 
 
日期Date 
2015.3.9 
日期Date 
2015.3.9 
日期Date 
2015.3.9 


 
上海汽车中心实验室 
SAIC Center Lab 
中国·上海·嘉定区安研路201 号 
邮编: 201804 
No 201 Anyan road, Jiading, Shanghai ,China 
Post code: 201804 
报告编号 
Report number 
 
SCL-S-15-0038M 
委托者:  QA 闵自强 
Request person, dept： 
委托编号:  /  
Request number: 
送样日期:  2015.2.27 
Request date:  
报告日期:  2015.3.9 
Report date： 
第 2 页 共 8 页 
 
SMPV-0.2.3-002-QA -F01 
III. 测试结果 Test Results  
一、 宏观观察： 
1、 失效件的装配位置关系，见图1。 
2、 委托者提供分析的失效件实物形貌如图2 所示（包括3 件螺栓、1 件惰轮、1 件皮带轮）。 
 
图1  装配位置关系 
 
图2  失效件实物形貌 
螺栓×3 
惰轮 
皮带轮 


 
上海汽车中心实验室 
SAIC Center Lab 
中国·上海·嘉定区安研路201 号 
邮编: 201804 
No 201 Anyan road, Jiading, Shanghai ,China 
Post code: 201804 
报告编号 
Report number 
 
SCL-S-15-0038M 
委托者:  QA 闵自强 
Request person, dept： 
委托编号:  /  
Request number: 
送样日期:  2015.2.27 
Request date:  
报告日期:  2015.3.9 
Report date： 
第 3 页 共 8 页 
 
SMPV-0.2.3-002-QA -F01 
3、 皮带轮观察： 
皮带轮与螺栓法兰面匹配的表面压痕清晰，但压痕都偏向一侧，见图3a；皮带轮与惰轮表面的压痕清
晰，但压痕深度不一致，见图3b。 
 
 
 图3  皮带轮观察 
4、 惰轮观察： 
惰轮与皮带轮匹配面的磨损不一致，颜色深的区域磨损严重，见图4a；惰轮轴颈与皮带轮光孔的匹配
面有松动磨损的痕迹，见图4b。 
 
 
 图4  惰轮观察 
 
 
 
 
 
3a 
3b 
4a 
4b 


 
上海汽车中心实验室 
SAIC Center Lab 
中国·上海·嘉定区安研路201 号 
邮编: 201804 
No 201 Anyan road, Jiading, Shanghai ,China 
Post code: 201804 
报告编号 
Report number 
 
SCL-S-15-0038M 
委托者:  QA 闵自强 
Request person, dept： 
委托编号:  /  
Request number: 
送样日期:  2015.2.27 
Request date:  
报告日期:  2015.3.9 
Report date： 
第 4 页 共 8 页 
 
SMPV-0.2.3-002-QA -F01 
5、 螺栓观察： 
螺纹与皮带轮匹配的螺牙磨损的痕迹，见图5a；螺栓的六角面上有双向紧固的痕迹，见图5b。 
 
 
 图5  螺栓观察 
二、 理化分析： 
对皮带轮、螺栓、惰轮进行材料性能检测，实测结果见下表。 
表1 
序号 
No. 
试验项目 
Test item 
额定值 
Requirement 
试验结果 
Test result 
评价 Evaluation 
合格 
qualified 
不合格 
unqualified 
1 
失效皮带轮 
 
 
 
 
1.1 
化学成分/ DC01 
Q/BQB403 
 
 
 
 
C 
≤0.10 
0.058 
X 
 
 
Mn 
≤0.50 
0.22 
X 
 
 
P 
≤0.035 
0.014 
X 
 
 
S 
≤0.025 
0.010 
X 
 
 
Al 
≥0.015 
0.055 
X 
 
1.2 
硬度/HV10 
/ 
107、104、97 
/ 
 
1.3 
抗拉强度/MPa 
≥270 
/ 
/ 
 
1.4 
转换强度/MPa 
/ 
380、371、346 1 
/ 
 
1.5 
金相组织 
/ 
铁素体+渗碳体   
（图6） 
/ 
 
1.6 
板厚 
2.5±0.14mm 
2.41、2.41、2.42   
（图7） 
X 
 
1.7 
镀层厚度（电泳漆）/um 
15-25um 
(供应商内控要求) 
20.7、18.7、19.1 
X 
 
2 
失效螺栓(8.8 级) 
 
 
 
 
2.1  
化学成分/SWRCH35K 
BQB517 
 
 
 
 
C 
0.32-0.38 
0.38 
X 
 
 
Si 
0.10-0.35 
0.15 
X 
 
 
Mn 
0.60-0.90 
0.76 
X 
 
 
P 
≤0.030 
0.017 
X 
 
 
S 
≤0.035 
0.0026 
X 
 
5a 
5b 


 
上海汽车中心实验室 
SAIC Center Lab 
中国·上海·嘉定区安研路201 号 
邮编: 201804 
No 201 Anyan road, Jiading, Shanghai ,China 
Post code: 201804 
报告编号 
Report number 
 
SCL-S-15-0038M 
委托者:  QA 闵自强 
Request person, dept： 
委托编号:  /  
Request number: 
送样日期:  2015.2.27 
Request date:  
报告日期:  2015.3.9 
Report date： 
第 5 页 共 8 页 
 
SMPV-0.2.3-002-QA -F01 
序号 
No. 
试验项目 
Test item 
额定值 
Requirement 
试验结果 
Test result 
评价 Evaluation 
合格 
qualified 
不合格 
unqualified 
2.2 
芯部硬度 
250-320HV 
303、311 
X 
 
2.3 
螺牙缺陷 
中径以下无折叠 
中径以下无折叠   
（图8） 
X 
 
2.4 
表面全脱碳 
≤0.015 
0   
（图9） 
X 
 
2.5 
金相组织 
回火索氏体 
回火索氏体   
（图10） 
X 
 
2.6 
镀层厚度 
/ 
镀锌层：9.15、8.07、9.5 
/ 
 
有机涂层：3.6、4.0、4.4 
/ 
 
3 
失效惰轮 
 
 
 
 
3.1 
硬度 
≥50HRB 
85、87、87 
X 
 
3.2 
密度 
≥6.7 g/cm3 
6.8 
X 
 
3.3 
镀层厚度 
8-35um 
12.3、12.7 
X 
 
3.3 
金相组织 
/ 
珠光体+铁素体 
（图11） 
/ 
 
4 
PTA 皮带轮 
 
 
 
 
4.1 
化学成分/ DC01 
Q/BQB403 
 
 
 
 
C 
≤0.10 
0.058 
X 
 
 
Mn 
≤0.50 
0.21 
X 
 
 
P 
≤0.035 
0.014 
X 
 
 
S 
≤0.025 
0.011 
X 
 
 
Al 
≥0.015 
0.057 
X 
 
4.2 
硬度/HV10 
/ 
97、95、99 
/ 
 
4.3 
抗拉强度/MPa 
≥270 
/ 
/ 
 
4.4 
转换强度/MPa 
/ 
346、339、353 1 
/ 
 
4.5 
金相组织 
/ 
铁素体+渗碳体   
（图12） 
/ 
 
4.6 
板厚 
2.5±0.14mm 
2.43、2.45、2.45   
（图13） 
X 
 
4.7 
镀层厚度（电泳漆）/um 
15-25um 
(供应商内控要求) 
16.5、16.9、17.2 
X 
 
5 
PTA 螺栓(8.8 级) 
 
 
 
 
5.1  
化学成分/SWRCH35K 
BQB517 
 
 
 
 
C 
0.32-0.38 
0.37 
X 
 
 
Si 
0.10-0.35 
0.15 
X 
 
 
Mn 
0.60-0.90 
0.70 
X 
 
 
P 
≤0.030 
0.017 
X 
 
 
S 
≤0.035 
0.0034 
X 
 
5.2 
芯部硬度 
250-320HV 
304、309、308 
X 
 
5.3 
螺牙缺陷 
中径以下无折叠 
中径以下无折叠   
（图14） 
X 
 
5.4 
表面全脱碳 
≤0.015 
0   
（图15） 
X 
 


 
上海汽车中心实验室 
SAIC Center Lab 
中国·上海·嘉定区安研路201 号 
邮编: 201804 
No 201 Anyan road, Jiading, Shanghai ,China 
Post code: 201804 
报告编号 
Report number 
 
SCL-S-15-0038M 
委托者:  QA 闵自强 
Request person, dept： 
委托编号:  /  
Request number: 
送样日期:  2015.2.27 
Request date:  
报告日期:  2015.3.9 
Report date： 
第 6 页 共 8 页 
 
SMPV-0.2.3-002-QA -F01 
序号 
No. 
试验项目 
Test item 
额定值 
Requirement 
试验结果 
Test result 
评价 Evaluation 
合格 
qualified 
不合格 
unqualified 
5.5 
金相组织 
回火索氏体 
回火索氏体   
（图16） 
X 
 
5.6 
镀层厚度 
/ 
镀锌层：4.9、4.6、4.8 
/ 
 
有机涂层：4.8、4.6、4.6 
/ 
 
6 
PTA 惰轮 
 
 
 
 
6.1 
硬度 
≥50HRB 
71、75、70 
X 
 
6.2 
密度 
≥6.7 g/cm3 
6.87 
X 
 
6.3 
金相组织 
/ 
珠光体+铁素体 
（图17） 
/ 
 
注：1、 由硬度转换而来，转换标准G/BT1172-1999。 
 
图6  皮带轮金相组织   500X                    图7  皮带轮板厚   16X 
 
  
图8  失效螺栓螺牙缺陷  50X                  图9  失效螺栓表面脱碳   100X 


 
上海汽车中心实验室 
SAIC Center Lab 
中国·上海·嘉定区安研路201 号 
邮编: 201804 
No 201 Anyan road, Jiading, Shanghai ,China 
Post code: 201804 
报告编号 
Report number 
 
SCL-S-15-0038M 
委托者:  QA 闵自强 
Request person, dept： 
委托编号:  /  
Request number: 
送样日期:  2015.2.27 
Request date:  
报告日期:  2015.3.9 
Report date： 
第 7 页 共 8 页 
 
SMPV-0.2.3-002-QA -F01 
 
 
图10  失效螺栓金相组织    500X                图11   惰轮金相组织    500X 
 
 
图12  PTA 皮带轮金相组织   500X                    图13  PTA 皮带轮板厚   16X 
 
  
图14  PTA 螺栓螺牙缺陷  50X                  图15  PTA 螺栓表面脱碳   100X 
 


 
上海汽车中心实验室 
SAIC Center Lab 
中国·上海·嘉定区安研路201 号 
邮编: 201804 
No 201 Anyan road, Jiading, Shanghai ,China 
Post code: 201804 
报告编号 
Report number 
 
SCL-S-15-0038M 
委托者:  QA 闵自强 
Request person, dept： 
委托编号:  /  
Request number: 
送样日期:  2015.2.27 
Request date:  
报告日期:  2015.3.9 
Report date： 
第 8 页 共 8 页 
 
SMPV-0.2.3-002-QA -F01 
 
 
图16  PTA 螺栓金相组织    500X                图17   PTA 惰轮金相组织    500X 
 
三、 背景调查： 
1、 表面涂层： 
（1） 螺栓：电镀锌+有机涂层 
（2） 皮带轮：电泳漆 
（3） 惰轮：电镀锌 
2、 失效件现场装配工艺： 
（1） 工具：电池枪+工装 
（2） 工艺：9-11Nm，设定值10Nm.
