Repository: kujaxr/obsidian-vault

File: 材料工程师/SCL-S-15-0039M-IP24-模式风门-龚伟.pdf.md
# SCL-S-15-0039M-IP24-模式风门-龚伟.pdf

 
上海汽车中心实验室
(SAIC Center Lab) 
中国·上海·嘉定区安研路201 号 
邮编. 201804 
No. 201 Anyan Road, Jiading District,  
Shanghai, China. 
Post code :200433 
报告编号：Report number 
SCL-S-15-0039M 
委托者Requestor：薛俊 
送样日期Deliver date：2015.03.02 
报告日期Report date：2015.03.12 
第 1 页 共 6 页 
Page 1 of 6  
 
零件号 
Part number 
SHA2335001 
零件名称 
Part name 
模式风门 
Damper Model 
图纸日期 
Drawing date  
/ 
零件生产日期 
Production date 
/ 
供货商 
Supplier 
苏州双林汽车配件有限公司 
Suzhou Shuanglin Auto Parts Co., Ltd. 
车型/项目 
Car type/project 
IP24 
 
   阶段性报告  Stage report        结论性报告 Conclusion report           测试报告 Test report 
Ⅰ.任务描述 Task description 
实验室受委托对模式风门进行失效原因分析，失效零件具体信息如下： 
As requested, QA lab has analyzed the invalid cause of damper model, and the information of invalid part is shown 
as following： 
零件信息：Part information 
零件名称 
Part name 
模式风门 
Damper Model 
制造日期 
Production date 
/ 
VIN 码 
VIN number 
LSJW26790ES058633 
销售日期 
Sale date 
/ 
车辆里程数 
Car mileage 
2002 km 
销售商 
Sale agent 
/ 
失效模式描述 
Invalid situation 
description 
摇臂断裂 
Rocker arm fractured. 
原材料信息：Raw material information 
原材料及牌号 
Raw material 
and trademark 
POM 
500P 
原材料厂商 
Raw material producer 
杜邦 
散件供应商 
Part supplier 
/ 
金属热处理状态 
Metal heat treatment state 
/ 
失效零件见图1：The invalid part is shown in Fig 1.  
Ⅱ. 结论与建议 Conclusions and suggestions 
结论： 1. 零件注塑工艺不佳。 
2. 零件材料符合技术要求。 
Conclusions:  1. The injection molding process was poor.  
2. Material performance of the parts conformed to requirements. 
建议： 1. 优化注塑工艺。 
Suggestions:  1. Supplier improves the injection mold. 
 
 
分发： 
Dispenser 
QA  薛俊 
检验者： 
Identifier 
龚伟 
Gong Wei    
审核： 
Auditor 
狄春峰 
Di Chunfeng 
批准： 
Approver 
 
日期： 
Date 
2015.03.12 
日期： 
Date 
2015.03.12 
日期： 
Date 
2015.03.12 


 
上海汽车中心实验室
(SAIC Center Lab) 
中国·上海·嘉定区安研路201 号 
邮编. 201804 
No. 201 Anyan Road, Jiading District,  
Shanghai, China. 
Post code :200433 
报告编号：Report number 
SCL-S-15-0039M 
委托者Requestor：薛俊 
送样日期Deliver date：2015.03.02 
报告日期Report date：2015.03.12 
第 2 页 共 6 页 
Page 2 of 6  
 
 
图1 失效件 
Fig. 1 Failure Part 
 
 
III. 测试结果 Test Results  
序
号 
No. 
试验项目 
Test item 
额定值 
Requirement 
试验结果 
Test result 
评价 Evaluation 
第一次 
第二次 
合格 
qualified 
不合格 
unqualified 
I 
失效件 
 
 
1 
红外（GB/T6040-2002） 
Infrared Spectroscopy 
POM 
POM 
× 
 
2 
熔点（GB/T19466.3-2006） 
Melting point (℃) 
178±5 
177 
× 
 
3 
焓值（GB/T19466.3-2006） 
Enthalpy (J/g) 
/ 
160.2 
188.6 
 
 
II 
新件 
 
 
1 
红外（GB/T6040-2002） 
Infrared Spectroscopy 
POM 
POM 
× 
 
2 
熔点（GB/T19466.3-2006） 
Melting point (℃) 
178±5 
177 
× 
 
3 
焓值（GB/T19466.3-2006） 
Enthalpy (J/g) 
/ 
168.5 
202.8 
 
 
III 
粒料 
 
 


 
上海汽车中心实验室
(SAIC Center Lab) 
中国·上海·嘉定区安研路201 号 
邮编. 201804 
No. 201 Anyan Road, Jiading District,  
Shanghai, China. 
Post code :200433 
报告编号：Report number 
SCL-S-15-0039M 
委托者Requestor：薛俊 
送样日期Deliver date：2015.03.02 
报告日期Report date：2015.03.12 
第 3 页 共 6 页 
Page 3 of 6  
 
序
号 
No. 
试验项目 
Test item 
额定值 
Requirement 
试验结果 
Test result 
评价 Evaluation 
第一次 
第二次 
合格 
qualified 
不合格 
unqualified 
1 
红外（GB/T6040-2002） 
Infrared Spectroscopy 
POM 
POM 
× 
 
2 
熔点（GB/T19466.3-2006） 
Melting point (℃) 
178±5 
178 
× 
 
3 
焓值（GB/T19466.3-2006） 
Enthalpy (J/g) 
/ 
167.3 
203.2 
 
 
小结：零件材料符合技术要求。 
 
 
 
 
 
 
 
 
 
 
 
 
 
 
 
 
 
 
 


 
上海汽车中心实验室
(SAIC Center Lab) 
中国·上海·嘉定区安研路201 号 
邮编. 201804 
No. 201 Anyan Road, Jiading District,  
Shanghai, China. 
Post code :200433 
报告编号：Report number 
SCL-S-15-0039M 
委托者Requestor：薛俊 
送样日期Deliver date：2015.03.02 
报告日期Report date：2015.03.12 
第 4 页 共 6 页 
Page 4 of 6  
 
Ⅳ. 宏观分析 Macroscopic observation 
失效件两侧断口如图2 所示，断口无银纹，是受外力导致的脆断。断口断裂起始位置如图所示，
裂纹自起始位置向上方及两侧扩展，飞边主要位于断口两侧及上部，属于断裂的终止位置。放大断
口，断面大部光滑平整，呈向内凹陷的球状，零件熔融不良，注塑工艺较差。 
  
 图2 失效件 
Fig. 2 Failure Part 
  
 


 
上海汽车中心实验室
(SAIC Center Lab) 
中国·上海·嘉定区安研路201 号 
邮编. 201804 
No. 201 Anyan Road, Jiading District,  
Shanghai, China. 
Post code :200433 
报告编号：Report number 
SCL-S-15-0039M 
委托者Requestor：薛俊 
送样日期Deliver date：2015.03.02 
报告日期Report date：2015.03.12 
第 5 页 共 6 页 
Page 5 of 6  
 
失效件在总成上状态如图3所示，在正常工况下，摇臂在对手件有限行程内运动，受力较小，
失效零件发现时无缺失部分，说明失效发生在装配完成以后。 
  
图3 失效件状态 
Fig. 3 State of Failure Part 
 
模拟新件受异常外力断裂时的情况，如图4所示，新件发生了脆断，断口沿根部断裂，无球状
凸起情况，不同于失效件。同时新件断口芯部存在一约1.3mm的注塑缩孔，供应商需优化注塑工艺。 
   
图4 新件模拟 
Fig. 4 New Parts Simulation  


 
上海汽车中心实验室
(SAIC Center Lab) 
中国·上海·嘉定区安研路201 号 
邮编. 201804 
No. 201 Anyan Road, Jiading District,  
Shanghai, China. 
Post code :200433 
报告编号：Report number 
SCL-S-15-0039M 
委托者Requestor：薛俊 
送样日期Deliver date：2015.03.02 
报告日期Report date：2015.03.12 
第 6 页 共 6 页 
Page 6 of 6  
 
剖开失效件，同样可以发现注塑缩孔，如图5所示。失效零件断裂发生在熔融不良的位置，而
不是注塑缩孔位置，说明熔融不良位置结构强度更差。 
  
图5 失效件 
Fig. 5 Failure Part

File: 材料工程师/SCL-S-15-0040M-IS12车架总成-薛喜才.pdf.md
# SCL-S-15-0040M-IS12车架总成-薛喜才.pdf

 
上海汽车中心实验室 
SAIC Center Lab 
中国·上海·嘉定区安研路201 号 
邮编: 201804 
No 201 Anyan road, Jiading, Shanghai ,China 
Post code: 201804 
报告编号 
Report number 
 
SCL-S-15-0040M 
委托者: 张海阳 
Request person, dept： 
委托编号:  /  
Request number: 
送样日期: 2015.03.04 
Request date:  
报告日期: 2015.03.31 
Report date：  
第1页共16页 
 
SMPV-0.2.3-002-QA -F01 
零件号Part number 
K40000CD306 
 零件名称 
Part name 
车架总成 
Frame ASSY 
图纸日期Drawing date 
2013-10-16 
零件生产日期Part production date 
/ 
 供货商 
Supplier 
仪征塞克 
车型/项目Car type/project 
IS12 
DVP 材料大纲签署日期DVP material test plan date 
/ 
阶段性报告 Interim report                结论性报告 Conclusion report          
 
Ⅰ.任务描述 Task description 
实验室受委托对车架总成进行失效原因分析，失效零件具体信息如下： 
 
As requested, SCL has analyzed the failure of frame assembly. The information of the failed part is as following： 
零件信息：Part information 
零件名称 
Part name 
车架总成 
Frame ASSY 
车制造日期 
Vehicle production date 
/ 
VIN 码 
VIN 
/ 
销售日期 
Sale date 
/ 
车辆里程数 
Car mileage 
60775 公里(km)，试验进度100% 
失效地点 
Location: 
广德 
失效模式描述 
Failure circumstance  
IS12 MAJOR 广德SD 摸底试验，车架总成多处发生开裂。Frame ASSY was found cracking after the SD 
testing was carried on at Guang De. 
原材料信息：Raw material information 
原材料及牌号 
Raw material specification 
SAPH440，SAPH370 
原材料厂商 
Raw material producer 
宝钢 
散件供应商 
Component supplier 
/ 
金属热处理状态 
Metal heat treatment state 
/ 
失效零件见图2：The failed part is shown in figure 2.  
Ⅱ. 结论与建议 Conclusions and Suggestions 
结论Conclusions： 
1. IS12 车架总成是由于多处发生疲劳开裂而失效。Frame assembly was broken off though fatigue at several points. 
2. 纵梁与NO3 横梁侧面焊缝搭接处(见图3b)没有100%熔透、纵梁与车身安装支架焊缝(见图5b)熔深偏低。No 
100% penetration was observed between the longitudinal beam and the cross beam, (side seam joint, shown in figure 
3b). The penetration was low between longitudinal and body mounting bracket (shown in figure 5b). 
3. NO3 横梁失效件、量产件及转向机横梁的材料化学成分基本一致，虽符合标准要求,但锰含量低于常见
SAPH370，抗拉强度低于常见的SAPH370。Chemical components of the failed parts and the production of the 
beam met the requirement and consistent, but content of manganese and tensile strength were lower than the normal. 
4. 车架纵梁及上摆臂支架的材料符合要求。The material of longitudinal girder and bracket met the requirement. 
 
建议Suggestions： 
1. 对量产件进行风险评估，并勒令供应商进行整改。Do risk assessment of the producttion and ordered the supplier to 
carry out the rectification.  
2. 校核工作载荷，并评估目前试验工况下的安全系数。Check the active load and evaluate the safety factor. 
3. 加强焊缝质量控制。Control the welding process strictly to affirm the quality. 
分发Distribution 
张海阳  童俊 
检验者Author 
薛喜才 
Xue Xicai 
审核Auditor 
邵百明 
Shao Baiming 
批准Approver 
 
日期Date 
2015.03.31 
日期Date 
2015.04.01 
日期Date 
2015.04.01 


 
上海汽车中心实验室 
SAIC Center Lab 
中国·上海·嘉定区安研路201 号 
邮编: 201804 
No 201 Anyan road, Jiading, Shanghai ,China 
Post code: 201804 
报告编号 
Report number 
 
SCL-S-15-0040M 
委托者: 张海阳 
Request person, dept： 
委托编号:  /  
Request number: 
送样日期: 2015.03.04 
Request date:  
报告日期: 2015.03.31 
Report date：  
第2页共16页 
 
SMPV-0.2.3-002-QA -F01 
III. 调查结果 Investigation Results  
1. 外观检查 Appearance inspection 
   IS12 MAJOR 广德SD 摸底试验，完成试验后检查发现车架总成多处发生开裂，失效情况见图1~图2 所示(为
了便于分析，对裂纹位置分别进行了标记1#~8#)。 
 
 
 
 
 
 
 
 
 
 
 
 
图1  车架总成裂纹分布图 
 
 
 
 
 
 
 
 
 
 
 
 
 
 
 
 
图2  收到的失效件 
 
1#位置开裂情况，见图3 所示。裂纹1#-1、1#-2 位于车架横梁本体上(图纸上编号NO3)，裂纹起源于焊缝
起弧、收弧热影响区；裂纹1#-3 位于横梁与纵梁侧面焊缝，裂纹穿过焊缝及热影响区域。 
 
2#位置开裂情况，见图4 所示。裂纹位于纵梁与右侧车身安装支架(图纸上编号NO1)焊缝区域，裂纹沿着
1# 
2# 
3# 
4# 
6# 
7# 
8# 
5# 
前 
后 
1# 
6# 
8# 
5# 
4# 
3# 
2# 
7# 
右纵梁 
左纵梁 
横 
梁 
横 
梁 
车身安装支架 
上摆臂安装支架 
纵梁 
NO3 横梁 
转向机横梁 


 
上海汽车中心实验室 
SAIC Center Lab 
中国·上海·嘉定区安研路201 号 
邮编: 201804 
No 201 Anyan road, Jiading, Shanghai ,China 
Post code: 201804 
报告编号 
Report number 
 
SCL-S-15-0040M 
委托者: 张海阳 
Request person, dept： 
委托编号:  /  
Request number: 
送样日期: 2015.03.04 
Request date:  
报告日期: 2015.03.31 
Report date：  
第3页共16页 
 
SMPV-0.2.3-002-QA -F01 
该焊缝热影响区向前扩展。 
 
 
 
 
 
 
 
 
 
 
 
 
 
 
 
 
 
 
 
 
 
 
 
 
 
 
 
 
 
 
 
 
 
 
 
图3  1#位置开裂情况：(a) ~ (b)裂纹外观；(c)3#焊缝中部截面形貌 
 
1#位置-1 
裂纹长度约110mm 
1#位置-2 
裂纹长度约6mm 
纵梁 
横梁 
横梁 
横梁 
纵梁 
焊缝 
裂纹源 
横梁 
纵梁 
裂纹源 
(a) 
(c) 
(b) 
扩展方向 
扩展方向 
横梁 
断裂面 
1#位置-3 
裂纹长度约37mm 
(b) 
横梁 
纵梁 
扩
展
方
向 


 
上海汽车中心实验室 
SAIC Center Lab 
中国·上海·嘉定区安研路201 号 
邮编: 201804 
No 201 Anyan road, Jiading, Shanghai ,China 
Post code: 201804 
报告编号 
Report number 
 
SCL-S-15-0040M 
委托者: 张海阳 
Request person, dept： 
委托编号:  /  
Request number: 
送样日期: 2015.03.04 
Request date:  
报告日期: 2015.03.31 
Report date：  
第4页共16页 
 
SMPV-0.2.3-002-QA -F01 
 
 
 
 
 
 
 
 
 
 
 
 
 
 
 
 
 
 
 
 
 
 
 
图4  2#位置开裂情况：(a) ~ (b)裂纹外观；(c)焊缝中部截面形貌 
 
3#位置开裂情况，见图5 所示。裂纹3#-2、3#-3 位于横梁本体上，开裂情况与1#位置相似；裂纹3#-1 起
源于纵梁与左侧车身安装支架焊缝热影响区，并扩展至纵梁本体。 
 
 
 
 
 
 
 
 
 
 
 
2#位置 
裂纹长度约220mm 
3#位置-1 
裂纹长度约79mm 
3#位置-2 
裂纹长度约12mm 
3#位置-3 
裂纹长度约4mm 
(a) 
(b) 
(c) 
断
裂
面 
裂纹扩展方向 
裂纹扩展方向 
(a) 
(b) 
纵梁 
支架 


 
上海汽车中心实验室 
SAIC Center Lab 
中国·上海·嘉定区安研路201 号 
邮编: 201804 
No 201 Anyan road, Jiading, Shanghai ,China 
Post code: 201804 
报告编号 
Report number 
 
SCL-S-15-0040M 
委托者: 张海阳 
Request person, dept： 
委托编号:  /  
Request number: 
送样日期: 2015.03.04 
Request date:  
报告日期: 2015.03.31 
Report date：  
第5页共16页 
 
SMPV-0.2.3-002-QA -F01 
 
 
 
 
 
 
 
 
 
 
 
图5  3#位置开裂情况：(a) ~ (b)裂纹外观；(c)3#焊缝截面形貌 
 
4#位置开裂情况，见图6 所示。裂纹位于转向机横梁上，裂纹从安装孔区域向其他区域扩展。 
 
5#~8#位置开裂情况相似，裂纹位于纵梁与上摆臂安装支架焊缝边缘，见图7~图9 所示。随机选取5#焊缝
切片，裂纹也是沿着焊缝热影响区扩展，与以上焊缝区域裂纹断裂方式相似。 
 
 
 
 
 
 
 
 
 
 
图6  4#位置开裂情况                          图7  5#位置开裂情况 
 
 
 
 
 
 
 
 
 
 
 图8  5#位置焊缝截面形貌 
5#位置 
裂纹长度约38mm 
4#位置 
裂纹长度约76mm 
(c) 
断
裂
面 
断
裂
面 
断
裂
面 
5#位置 
横梁 
支架 
纵梁 
支架 


 
上海汽车中心实验室 
SAIC Center Lab 
中国·上海·嘉定区安研路201 号 
邮编: 201804 
No 201 Anyan road, Jiading, Shanghai ,China 
Post code: 201804 
报告编号 
Report number 
 
SCL-S-15-0040M 
委托者: 张海阳 
Request person, dept： 
委托编号:  /  
Request number: 
送样日期: 2015.03.04 
Request date:  
报告日期: 2015.03.31 
Report date：  
第6页共16页 
 
SMPV-0.2.3-002-QA -F01 
 
 
 
 
 
 
 
 
 
 
 
 
 
 
 
 
 
 
 
 
              
图9  6#~8#位置开裂情况：(a)6#位置开裂情况；(b)7#位置开裂情况；(c)8#位置开裂情况 
2. 断口分析Fracture surface analysis 
 1#位置裂纹源区断口形貌，见图10 所示。裂纹1#-1、1#-2 断口特征很明显，可见疲劳扩展的特征：海滩 
纹；裂纹1#-3 断口锈蚀、磨损较严重，主源区特征不明显，但仍可见疲劳台阶，且在扩展区已萌生次疲
劳源，裂纹1#-3 断口也是疲劳断口。 
 
 
 
 
 
 
 
 
 
 
 
8#位置 
裂纹长度约57mm 
6#位置 
裂纹长度约56mm 
7#位置 
裂纹长度约41mm 
裂纹源 
海滩纹 
海滩纹 
海滩纹 
裂纹1#-1 
裂纹1#-2 
裂纹源 
裂纹扩展 
裂纹扩展 
(c) 
(b) 
(a) 


 
上海汽车中心实验室 
SAIC Center Lab 
中国·上海·嘉定区安研路201 号 
邮编: 201804 
No 201 Anyan road, Jiading, Shanghai ,China 
Post code: 201804 
报告编号 
Report number 
 
SCL-S-15-0040M 
委托者: 张海阳 
Request person, dept： 
委托编号:  /  
Request number: 
送样日期: 2015.03.04 
Request date:  
报告日期: 2015.03.31 
Report date：  
第7页共16页 
 
SMPV-0.2.3-002-QA -F01 
 
 
 
 
 
 
 
 
 
 
 
图10  1#位置裂纹断口形貌 
 2#位置裂纹断口形貌，见图11 所示。该断口属于多源弯曲疲劳断口。 
 3#位置裂纹断口形貌，见图12 所示。纵梁与支架裂纹3#-1 断口呈现多源双向弯曲疲劳断口；裂纹3#-2 
裂纹3#-3 断裂位置、形貌与1#位置相似，在此不再作进一步分析。 
 
 
 
 
 
 
 
 
 
 
 
 
 
 
 
 
 
 
 
 
 
图11  2#位置裂纹断口形貌 
裂纹源 
裂
纹
1#-3 
次疲劳源 
疲劳台阶 


 
上海汽车中心实验室 
SAIC Center Lab 
中国·上海·嘉定区安研路201 号 
邮编: 201804 
No 201 Anyan road, Jiading, Shanghai ,China 
Post code: 201804 
报告编号 
Report number 
 
SCL-S-15-0040M 
委托者: 张海阳 
Request person, dept： 
委托编号:  /  
Request number: 
送样日期: 2015.03.04 
Request date:  
报告日期: 2015.03.31 
Report date：  
第8页共16页 
 
SMPV-0.2.3-002-QA -F01 
 
 
 
 
 
 
 
 
 
 
 
 
 
 
 
 
 
 
 
 
 
图12  3#位置裂纹断口形貌 
 
4#位置断口形貌，见图13 所示。断口也是多源双向弯曲疲劳断口。 
 
5#~8#位置断口形貌，见图14~图17 所示。断口特征很明显，均为多源弯曲疲劳断口。 
 
 
 
 
 
 
 
 
 
 
 
 
 
裂纹3#-1 
 


 
上海汽车中心实验室 
SAIC Center Lab 
中国·上海·嘉定区安研路201 号 
邮编: 201804 
No 201 Anyan road, Jiading, Shanghai ,China 
Post code: 201804 
报告编号 
Report number 
 
SCL-S-15-0040M 
委托者: 张海阳 
Request person, dept： 
委托编号:  /  
Request number: 
送样日期: 2015.03.04 
Request date:  
报告日期: 2015.03.31 
Report date：  
第9页共16页 
 
SMPV-0.2.3-002-QA -F01 
 
 
 
 
 
 
 
 
 
 
 
图13  4#位置裂纹断口形貌 
 
 
 
 
 
 
 
 
 
 
 
 
图14  5#位置裂纹断口形貌 
 
 
 
 
 
 
 
 
 
 
 
图15  6#位置裂纹断口形貌 
焊缝 
焊缝 


 
上海汽车中心实验室 
SAIC Center Lab 
中国·上海·嘉定区安研路201 号 
邮编: 201804 
No 201 Anyan road, Jiading, Shanghai ,China 
Post code: 201804 
报告编号 
Report number 
 
SCL-S-15-0040M 
委托者: 张海阳 
Request person, dept： 
委托编号:  /  
Request number: 
送样日期: 2015.03.04 
Request date:  
报告日期: 2015.03.31 
Report date：  
第10页共16页 
 
SMPV-0.2.3-002-QA -F01 
 
 
 
 
 
 
 
图16  7#位置裂纹断口形貌 
 
 
 
 
 
 
图17  8#位置裂纹断口形貌 
3.材料检测  Material test 
材料测试结果，见表1。 
 
纵梁材料化学成分符合要求；硬度及组织正常。 
 
NO3 横梁材料为SAPH370，但测试结果显示成分虽符合要求，但锰含量低于常见SAPH370；抗拉强度低
于常见SAPH370。 
 
转向机横梁是由同一供应商提供、材质也为SAPH370，测试结果显示其材质、硬度与失效件类似，锰含
量及由硬度转化的抗拉强度低于常见SAPH370。 
 
车身安装支架化学成分符合要求；硬度及组织正常。 
表1  材料检测结果 
序号 
No 
测试项目 
Test item 
额定值 
Requirement 
试验结果 
Test result 
评价 
Evaluation 
合格
OK 
不合格 
Not OK 
1 
纵梁 
/ 
/ 
/ 
 
1.1 
化学成分 
SAPH440 
Q/BQB 310-2009 
/ 
/ 
 
 
 
C:≤0.21 
0.058 
× 
 
 
 
Si:≤0.30 
0.011 
× 
 
 
 
Mn:≤1.50 
1.299 
× 
 
 
 
P:≤0.030 
0.011 
× 
 
 
 
S:≤0.025 
0.004 
× 
 
 
 
Alt:≥0.010 
0.052 
× 
 
1.2 
硬度HV10 
/ 
144， 144， 141 
/ 
 
 
转换成抗拉强度1 
≥440 MPa 
465， 465， 450 
/ 
 
焊缝

File: 材料工程师/SCL-S-15-0041M-AS21-前大灯洗涤盖板-罗晓瑜.pdf.md
# SCL-S-15-0041M-AS21-前大灯洗涤盖板-罗晓瑜.pdf

 
上海汽车中心实验室
(SAIC Center Lab) 
中国·上海·嘉定区安研路201 号 
邮编. 201804 
No. 201 Anyan Road, Jiading District,  
Shanghai, China. 
Post code :200433 
报告编号：Report number 
SCL-S-15-0041M 
委托者Requestor：QA 曹晓俊 
送样日期Deliver date：2015.03.05 
报告日期Report date：2015.03.16 
第 1 页 共 7 页 
Page 1 of 7  
 
零件号 
Part number 
10104387 
零件名称 
Part name 
前大灯洗涤盖板 
Washer Cover Outter 
图纸日期 
Drawing date  
/ 
零件生产日期 
Production date 
/ 
供货商 
Supplier 
苏州万隆汽车零部件股份有限公司 
Su Zhou Wanlong Auto Tirm Co., Ltd 
车型/项目 
Car type/project 
AS21 
   阶段性报告  Stage report        结论性报告 Conclusion report           测试报告 Test report 
Ⅰ.任务描述 Task description 
实验室受委托对前大灯洗涤盖板进行失效原因分析，失效零件具体信息如下： 
As requested, QA lab has analyzed the invalid cause of washer cover outter, and the information of invalid part is 
shown as following： 
零件信息：Part information 
零件名称 
Part name 
前大灯洗涤盖板 
Washer Cover Outter 
制造日期 
Production date 
/ 
VIN 码 
VIN number 
/ 
销售日期 
Sale date 
/ 
车辆里程数 
Car mileage 
展车 
Show car 
销售商 
Sale agent 
/ 
失效模式描述 
Invalid situation description 
卡脚断裂 
Clip fractured. 
原材料信息：Raw material information 
原材料及牌号 
Raw material and trademark 
PC+ABS 
HAC8260 
原材料厂商 
Raw material producer 
锦湖日丽 
Kumho-sunny 
散件供应商 
Part supplier 
苏州万隆 
Su Zhou Wanlong 
金属热处理状态 
Metal heat treatment state 
/ 
失效零件见图1：The invalid part is shown in Fig 1.  
Ⅱ. 结论与建议 Conclusions and suggestions 
 
结论Conclusions： 
1、 在喷嘴运动过程中，内外板存在分离的力，外板翻边长时间与支架碰撞，导致外板卡脚处断裂； 
There’s separated force between inner plate and outer plate during the nozzle moving. The impacting between 
outer plate and  support result in the fracture of clip.  
2、失效件材料符合技术要求；Material performance of the failure parts conformed to requirements 
3、零件有较大的内应力。The parts have large internal stress. 
建议Suggestions： 
1、 优化结构，消除内外板间的分离力； 
Optimize the structure in order to remove the separated force between inner plate and outer plate. 
2、优化注塑工艺。Improve the injection mold. 
 
分发: 
Distribution 
QA 曹晓俊 
检验者Author 
罗晓瑜 
Luo Xiaoyu 
审核Auditor 
狄春峰 
Di Chunfeng 
批准Approver 
                      
日期Date 
2015.03.16 
日期Date 
2015.03.16 
日期Date 
2015.03.16 


 
上海汽车中心实验室
(SAIC Center Lab) 
中国·上海·嘉定区安研路201 号 
邮编. 201804 
No. 201 Anyan Road, Jiading District,  
Shanghai, China. 
Post code :200433 
报告编号：Report number 
SCL-S-15-0041M 
委托者Requestor：QA 曹晓俊 
送样日期Deliver date：2015.03.05 
报告日期Report date：2015.03.16 
第 2 页 共 7 页 
Page 2 of 7  
 
 
 
 
 
 
 
 
 
 
 
 
 
 
 
 
 
 
 
 
 
 
图1 失效件 
Fig. 1 Failure Part 
 
Ⅲ. 测试结果 Test Results  
序
号 
No. 
试验项目 
Test item 
额定值 
Requirement 
试验结果 
Test result 
评价 Evaluation 
合格 
qualified 
不合格 
unqualified 
I 
失效件 
 
 
1 
红外（GB/T6040-2002） 
Infrared Spectroscopy 
PC+ABS 
PC+ABS 
× 
 
2 
玻璃化转变温度
（GB/T19466.2-2006） 
Glass Transition Temperature (℃) 
110±5 
140±5 
112 
141 
× 
 
II 
新件 
 
 
1 
红外（GB/T6040-2002） 
Infrared Spectroscopy 
PC+ABS 
PC+ABS 
× 
 
2 
玻璃化转变温度
（GB/T19466.2-2006） 
Glass Transition Temperature (℃) 
110±5 
140±5 
112 
140 
× 
 


 
上海汽车中心实验室
(SAIC Center Lab) 
中国·上海·嘉定区安研路201 号 
邮编. 201804 
No. 201 Anyan Road, Jiading District,  
Shanghai, China. 
Post code :200433 
报告编号：Report number 
SCL-S-15-0041M 
委托者Requestor：QA 曹晓俊 
送样日期Deliver date：2015.03.05 
报告日期Report date：2015.03.16 
第 3 页 共 7 页 
Page 3 of 7  
 
序
号 
No. 
试验项目 
Test item 
额定值 
Requirement 
试验结果 
Test result 
评价 Evaluation 
合格 
qualified 
不合格 
unqualified 
III 
粒料 
 
 
1 
红外（GB/T6040-2002） 
Infrared Spectroscopy 
PC+ABS 
PC+ABS 
× 
 
2 
玻璃化转变温度
（GB/T19466.2-2006） 
Glass Transition Temperature (℃) 
110±5 
140±5 
113 
145 
× 
 
小结：零件材料符合技术要求。 
 
 
 
 
 
 
 
 
 
 
 
 
 
 
 
 
 
 
 


 
上海汽车中心实验室
(SAIC Center Lab) 
中国·上海·嘉定区安研路201 号 
邮编. 201804 
No. 201 Anyan Road, Jiading District,  
Shanghai, China. 
Post code :200433 
报告编号：Report number 
SCL-S-15-0041M 
委托者Requestor：QA 曹晓俊 
送样日期Deliver date：2015.03.05 
报告日期Report date：2015.03.16 
第 4 页 共 7 页 
Page 4 of 7  
 
Ⅳ. 宏观分析 Macroscopic observation 
 
失效件两断口如图2 所示，断口无银纹，是受外力导致的脆断。断口断裂起始位置如图所示，
裂纹自起始位置向外侧扩展，飞边主要位于断口外侧，属于断裂的终止位置。 
 
 
图2 失效件 
Fig. 2 Failure Part 
 
 
 
 
 
 
 
 
 
断裂起始位置 
飞边 
断裂方向 
断裂起始位置 
断裂方向 
飞边 


 
上海汽车中心实验室
(SAIC Center Lab) 
中国·上海·嘉定区安研路201 号 
邮编. 201804 
No. 201 Anyan Road, Jiading District,  
Shanghai, China. 
Post code :200433 
报告编号：Report number 
SCL-S-15-0041M 
委托者Requestor：QA 曹晓俊 
送样日期Deliver date：2015.03.05 
报告日期Report date：2015.03.16 
第 5 页 共 7 页 
Page 5 of 7  
 
 
失效件在总成上状态如图3所示，为保证大灯洗涤盖板与保险杠的面差，外板翻边与大灯洗涤
支架X向定位（见蓝色圈），在喷嘴运动过程中，内外板存在分离的力，外板翻边长时间与支架（与
保险杠焊接）碰撞，导致外板卡脚扣处断裂。这种断裂形式与上一页通过断口所分析的断裂方向相
吻合。  
 
 
 
 
 
 
 
 
 
 
 
 
 
 
 
 
 
 
 
 
 
 
 
图3 总成受力分析 
Fig. 3 Part Stress Analysis 
 
 
 
 
 
 
 
 
 
 
 
 
 


 
上海汽车中心实验室
(SAIC Center Lab) 
中国·上海·嘉定区安研路201 号 
邮编. 201804 
No. 201 Anyan Road, Jiading District,  
Shanghai, China. 
Post code :200433 
报告编号：Report number 
SCL-S-15-0041M 
委托者Requestor：QA 曹晓俊 
送样日期Deliver date：2015.03.05 
报告日期Report date：2015.03.16 
第 6 页 共 7 页 
Page 6 of 7  
 
将新件放在乙酸乙酯：正丙醇（1：3）溶液中15min以进行内应力测试（见图4），发现5个卡脚
中有2个卡脚有裂纹，见图5，可见样件存在较大的内应力。 
 
 
 
 
 
 
 
 
 
 
 
 
 
 
 
 
图4 内应力测试 
Fig. 4 Internal Stress Test 
 
 
 
 
 
 
 
 
 
 
 
 
 
 
 
 
 
 
 
 
 
图5 卡脚裂纹 
Fig. 5 Crack of Clip 


 
上海汽车中心实验室
(SAIC Center Lab) 
中国·上海·嘉定区安研路201 号 
邮编. 201804 
No. 201 Anyan Road, Jiading District,  
Shanghai, China. 
Post code :200433 
报告编号：Report number 
SCL-S-15-0041M 
委托者Requestor：QA 曹晓俊 
送样日期Deliver date：2015.03.05 
报告日期Report date：2015.03.16 
第 7 页 共 7 页 
Page 7 of 7  
 
 
另取新件进行耐气候交变试验（SMTC 5 400 005-B 10周期），未发现裂纹，见图6。由此可见在
没有外力作用下，仅环境原因无法导致样件开裂，因此内应力不是失效的主要原因。 
 
 
 
 
 
 
 
 
 
 
 
 
 
 
 
 
 
 
 
图6 交变试验后卡脚 
Fig. 6 Clip After Testing of Resistance to Environmental 
 
综上所述，样件结构不合理，外板与支架碰撞是导致失效的主要原因。

File: 材料工程师/SCL-S-15-0042M-SGE1.5T-离合器壳体-朱玲斌.pdf.md
# SCL-S-15-0042M-SGE1.5T-离合器壳体-朱玲斌.pdf

 
上海汽车中心实验室 
SAIC Center Lab 
中国·上海·嘉定区安研路201 号 
邮编： 201804 
No 201 Anyan road, Jiading, Shanghai China 
Post code: 201804 
报告编号 
Report number 
 
SCL-S-15-0042M 
委托者: 变速箱部  杨哲 
Request person, dept： 
委托编号:  /  
Request number: 
送样日期:  2015.3.3 
Request date:  
报告日期:  2014.3.23 
Report date：  
第1页共6页 
 
SMPV-0.2.3-002-QA -F01 
零件号Part number 
10021421 
零件名称 
Part name 
离合器壳体 
Clutch housing 
图纸日期Drawing date 
2014-07-04 
零件生产日期Part production date 
/ 
供货商 
Supplier 
SAGW 
车型/项目Car type/project 
SGE1.5 T 
DVP 材料大纲签署日期DVP material test plan date 
/ 
阶段性报告 Interim report                结论性报告 Conclusion report          
 
Ⅰ.任务描述 Task description 
实验室受委托对离合器壳体进行失效原因分析，失效零件具体信息如下： 
As requested, SCL has analyzed the failure of the clutch housing. The information of the failed part is as following： 
零件信息：Part information 
零件名称 
Part name 
离合器壳体 
Clutch housing 
车制造日期 
Vehicle production date 
/ 
VIN 码 
VIN 
/ 
销售日期 
Sale date 
/ 
车辆里程数 
Car mileage 
26393km（SD 试验进度110%） 维修站名称 
Sale agent 
/ 
失效模式描述 
Failure circumstance  
SCM250 在广德进行新SD 试验，离合器壳体开裂。 
The SCM new SD test in Guang De, the clutch housing cracking .  
原材料信息：Raw material information 
原材料及牌号 
Raw material specification 
A380 
原材料厂商 
Raw material producer 
/ 
散件供应商 
Component supplier 
/ 
金属热处理状态 
Metal heat treatment state 
/ 
失效零件见图1：The failed part is shown in figure 1. 
 
Ⅱ. 结论与建议 Conclusions and Suggestions 
 
 
结论Conclusions： 
（1） 离合器壳体由于受到较大载荷而开裂，这可能与1#螺栓孔螺栓松动有关。The clutch housing cracked due to 
overload, which may be relation to 1# bolt loose. 
（2） 失效件化学成分和硬度符合要求，组织和孔隙率测试结果正常。The chemical compositions and hardness of 
failure part are qualified, the microstructure and porosity test result are normal. 
 
建议Suggestions： 
（1） 调查螺栓松动的原因。To investigate the cause of loosening of bolts. 
 
 
 
分发: 
Distribution 
变速箱部  杨哲 
检验者Author 
朱玲斌 
Zhu Lingbin 
审核Auditor 
邵百明 
Shao Baiming 
批准Approver 
 
日期Date 
2015.3.23 
日期Date 
2015.3.23 
日期Date 
2015.3.23 


 
上海汽车中心实验室 
SAIC Center Lab 
中国·上海·嘉定区安研路201 号 
邮编： 201804 
No 201 Anyan road, Jiading, Shanghai China 
Post code: 201804 
报告编号 
Report number 
 
SCL-S-15-0042M 
委托者: 变速箱部  杨哲 
Request person, dept： 
委托编号:  /  
Request number: 
送样日期:  2015.3.3 
Request date:  
报告日期:  2014.3.23 
Report date：  
第2页共6页 
 
SMPV-0.2.3-002-QA -F01 
III. 调查结果 Investigation Results  
A 架构上SCM250 在广德进行SD（结构耐久）试验，试验完成后为验证其他零件进行加跑，试验要求：
ABS 砂石路，40km/h 全制动到25 km/h 后加速，加试到10%时，车辆不前进，检查发现离合器壳体下系杆安装
凸台处被拉裂。 
离合器壳体及下系杆装配位置关系如图1a 所示，1b 是现场拆车的图片，1c~1h 是实验室收到的失效件宏
观形貌，与失效件相关的下系杆支架和螺栓均未收到，由图可知： 
 与下系杆支架连接的四个螺栓位置所在的壳体部分整体被拉断（图1a，1d）； 
 1#螺栓孔A 侧有明显的异常磨损痕迹，应该是连接螺栓松动后该处螺栓孔与下系杆支架相互磨损导致
的；1#螺栓孔配合面有明显的加工痕迹保留，配合面与下系杆支架的接触面积明显小于2#，3#，4#
螺栓孔配合面； 
 2#，3#，4#螺栓孔配合面磨损痕迹正常； 
 零件表面未发现撞击等异常痕迹。 
 
 
a  装配位置图 
b  开裂现场图片 
 
c  失效件宏观形貌 
 d   螺栓孔位宏观形貌 
3# 
2# 
1# 
4# 
开裂位置 
1# 
4# 
3# 
2# 
A 侧 
B 侧 


 
上海汽车中心实验室 
SAIC Center Lab 
中国·上海·嘉定区安研路201 号 
邮编： 201804 
No 201 Anyan road, Jiading, Shanghai China 
Post code: 201804 
报告编号 
Report number 
 
SCL-S-15-0042M 
委托者: 变速箱部  杨哲 
Request person, dept： 
委托编号:  /  
Request number: 
送样日期:  2015.3.3 
Request date:  
报告日期:  2014.3.23 
Report date：  
第3页共6页 
 
SMPV-0.2.3-002-QA -F01 
e  1#螺栓孔 
f  2#螺栓孔 
g  3#螺栓孔 
h  4#螺栓孔 
图1  失效件形貌 
 
断口分析 
图2 为断裂的离合器壳体全部断口的低倍及微观形貌，其中白色箭头给出了局部区域裂纹的扩展方向，红
色带虚线箭头给出了整个零件中裂纹的走向，并对起源区域的微观形貌进行了SEM 分析，由图可知： 
 离合器壳体发生过载断裂，起源区域微观形貌为韧窝+解理，断裂起始于1#螺纹孔边缘的筋的圆弧过渡
位置（应力集中部位）； 
 裂纹起源区域未发现明显缺陷，整个断面也未发现明显铸造缺陷； 
 结合图1 的分析，在车辆工作时，1#螺纹孔边缘筋的位置会受到相对较大的力，螺栓松动会加大零件在
该位置受到的冲击载荷，从而导致零件开裂。 
 
 
 
 
 
 
A 侧 
B 侧 


 
上海汽车中心实验室 
SAIC Center Lab 
中国·上海·嘉定区安研路201 号 
邮编： 201804 
No 201 Anyan road, Jiading, Shanghai China 
Post code: 201804 
报告编号 
Report number 
 
SCL-S-15-0042M 
委托者: 变速箱部  杨哲 
Request person, dept： 
委托编号:  /  
Request number: 
送样日期:  2015.3.3 
Request date:  
报告日期:  2014.3.23 
Report date：  
第4页共6页 
 
SMPV-0.2.3-002-QA -F01 
 
 
 
 
 
 
 
 
 
 
 
 
 
 
 
 
 
 
 
 
 
 
 
 
 
 
 
 
 
 
 
 
 
 
 
 
 
 
 
 
 
图2  失效件断口形貌 
 
 
 
 
 
 
 
 
裂纹 
起源位置 
 
 
 
SEM 分析 
韧 窝+解理 


 
上海汽车中心实验室 
SAIC Center Lab 
中国·上海·嘉定区安研路201 号 
邮编： 201804 
No 201 Anyan road, Jiading, Shanghai China 
Post code: 201804 
报告编号 
Report number 
 
SCL-S-15-0042M 
委托者: 变速箱部  杨哲 
Request person, dept： 
委托编号:  /  
Request number: 
送样日期:  2015.3.3 
Request date:  
报告日期:  2014.3.23 
Report date：  
第5页共6页 
 
SMPV-0.2.3-002-QA -F01 
材料测试  Material Test Results 
对失效螺栓、解析螺栓和新螺栓进行材料检测，其结果如下： 
（1） 变速箱壳体材料化学成分和硬度符合要求，组织正常； 
（2） 检测区域1的孔隙率为1.18%，最大孔洞直径0.7mm，检测区域2的孔隙率为1.86%，最大孔洞直径
1.4mm。 
 
 
表1  材料检测结果 
序号 
No. 
测试项目 
Test item 
额定值 
Requirement 
试验结果 
Test result 
评价 Evaluation 
合格 
OK 
不合格 
Not OK 
1 
成分 
Chemical components 
A380 
(ASTM B85-03) 
 
 
 
Si 
7.5-9.5 
9.438 
× 
 
Fe 
≤1.3 
0.904 
× 
 
Cu 
3.0~4.0 
3.308 
× 
 
Mn 
≤0.50 
0.233 
× 
 
Mg 
≤0.10 
0.063 
× 
 
Ni 
≤0.50 
0.017 
× 
 
Zn 
≤3.0 
2.024 
× 
 
Sn 
≤0.35 
0.0088 
× 
 
Al 
余量 
83.87 
× 
 
2 
硬 度 
Hardness 
HB≥80 
HB2.5/62.5： 88,84,82 
× 
 
3 
孔隙 
Porosity 
/ 
区域
1 
孔隙率 ：1.18% 
/ 
 
最大孔隙：0.7mm 
/ 
 
区域
2 
孔隙率 ：1.86% 
/ 
 
最大孔隙：1.4mm 
/ 
 
4 
微观组织 
Microstructure 
/ 
白色大块状a 相+细小的共晶
Si+少量灰色块状初晶Si 
(见图4) 
/ 
 
 


 
上海汽车中心实验室 
SAIC Center Lab 
中国·上海·嘉定区安研路201 号 
邮编： 201804 
No 201 Anyan road, Jiading, Shanghai China 
Post code: 201804 
报告编号 
Report number 
 
SCL-S-15-0042M 
委托者: 变速箱部  杨哲 
Request person, dept： 
委托编号:  /  
Request number: 
送样日期:  2015.3.3 
Request date:  
报告日期:  2014.3.23 
Report date：  
第6页共6页 
 
SMPV-0.2.3-002-QA -F01 
图3  失效件孔隙率测定 
图4  金相组织 
 
 
区域1 
区域2

File: 材料工程师/SCL-S-15-0043M-IP24-空滤总成-龚伟.pdf.md
# SCL-S-15-0043M-IP24-空滤总成-龚伟.pdf

 
上海汽车中心实验室
(SAIC Center Lab) 
中国·上海·嘉定区安研路201 号 
邮编. 201804 
No. 201 Anyan Road, Jiading District,  
Shanghai, China. 
Post code :200433 
报告编号：Report number 
SCL-S-15-0043M 
委托者Requestor：黄海钧 
送样日期Deliver date：2015.03.06 
报告日期Report date：2015.03.17 
第 1 页 共 5 页 
Page 1 of 5  
 
零件号 
Part number 
10065268 
零件名称 
Part name 
空滤总成 
Air Cleaner ASSY 
图纸日期 
Drawing date  
2013.11.22 
零件生产日期 
Production date 
2014.07 
供货商 
Supplier 
太仓联宏 
Taicang Lianhong 
车型/项目 
Car type/project 
IP24 
 
   阶段性报告  Stage report        结论性报告 Conclusion report           测试报告 Test report 
Ⅰ.任务描述 Task description 
实验室受委托对空滤总成进行失效原因分析，失效零件具体信息如下： 
As requested, QA lab has analyzed the invalid cause of air cleaner ASSY, and the information of invalid part is 
shown as following： 
零件信息：Part information 
零件名称 
Part name 
空滤总成 
Air Cleaner ASSY 
制造日期 
Production date 
2014.07 
VIN 码 
VIN number 
LSJW26799ES056833 
销售日期 
Sale date 
2014.09.29 
车辆里程数 
Car mileage 
610 km 
销售商 
Sale agent 
上海瑞孚 
失效模式描述 
Invalid situation 
description 
进气管与壳体接缝处开裂。 
The juncture between intake-tube and shell crack. 
原材料信息：Raw material information 
原材料及牌号 
Raw material 
and trademark 
PP-T40 
A5234T B12378 
原材料厂商 
Raw material producer 
上海普利特 
散件供应商 
Part supplier 
/ 
金属热处理状态 
Metal heat treatment state 
/ 
失效零件见图1：The invalid part is shown in Fig 1.  
Ⅱ. 结论与建议 Conclusions and suggestions 
结论： 1. 失效件受外力导致断裂。            
2. 零件材料符合技术要求。 
Conclusions:  1. The brittle fracture of the part caused by external force. 
2. Material performance of the parts conformed to requirements. 
建议： 1. 加强对零件的保护。   
Suggestions:  1. Improve the protection to the part.  
  
 
分发： 
Dispenser 
QA 黄海钧 
检验者： 
Identifier 
龚伟 
Gong Wei 
审核： 
Auditor 
狄春峰 
Di Chunfeng 
批准： 
Approver 
 
日期： 
Date 
2015.03.17 
日期： 
Date 
2015.03.17 
日期： 
Date 
2015.03.17 
 


 
上海汽车中心实验室
(SAIC Center Lab) 
中国·上海·嘉定区安研路201 号 
邮编. 201804 
No. 201 Anyan Road, Jiading District,  
Shanghai, China. 
Post code :200433 
报告编号：Report number 
SCL-S-15-0043M 
委托者Requestor：黄海钧 
送样日期Deliver date：2015.03.06 
报告日期Report date：2015.03.17 
第 2 页 共 5 页 
Page 2 of 5  
 
 
 
图1 失效件 
Fig. 1 Failure Part 
 
III. 测试结果 Test Results  
序
号 
No. 
试验项目 
Test item 
额定值 
Requirement 
试验结果 
Test result 
评价 Evaluation 
第一次 
第二次 
合格 
qualified 
不合格 
unqualified 
I 
失效件 
 
 
1 
红外（GB/T6040-2002） 
Infrared Spectroscopy 
PP 
PP 
× 
 
2 
熔点（GB/T19466.3-2006） 
Melting point (℃) 
165±5 
167 
124 
× 
 
3 
焓值（GB/T19466.3-2006） 
Enthalpy (J/g) 
/ 
43.3 
4.4 
49.9 
2.5 
 
 
4 
灰分（GB/T9345.1-2008）  
Ash content (%) 
38.0±3.0 
38.3 
× 
 
II 
新件 
 
 
1 
红外（GB/T6040-2002） 
Infrared Spectroscopy 
PP 
PP 
× 
 
2 
熔点（GB/T19466.3-2006） 
Melting point (℃) 
165±5 
165 
124 
× 
 
3 
焓值（GB/T19466.3-2006） 
Enthalpy (J/g) 
/ 
41.1 
6.3 
47.3 
4.3 
 
 
4 
灰分（GB/T9345.1-2008）  
Ash content (%) 
38.0±3.0 
35.5 
× 
 
开裂 


 
上海汽车中心实验室
(SAIC Center Lab) 
中国·上海·嘉定区安研路201 号 
邮编. 201804 
No. 201 Anyan Road, Jiading District,  
Shanghai, China. 
Post code :200433 
报告编号：Report number 
SCL-S-15-0043M 
委托者Requestor：黄海钧 
送样日期Deliver date：2015.03.06 
报告日期Report date：2015.03.17 
第 3 页 共 5 页 
Page 3 of 5  
 
序
号 
No. 
试验项目 
Test item 
额定值 
Requirement 
试验结果 
Test result 
评价 Evaluation 
第一次 
第二次 
合格 
qualified 
不合格 
unqualified 
III 
粒料 
 
 
1 
红外（GB/T6040-2002） 
Infrared Spectroscopy 
PP 
PP 
× 
 
2 
熔点（GB/T19466.3-2006） 
Melting point (℃) 
165±5 
165 
124 
× 
 
3 
焓值（GB/T19466.3-2006） 
Enthalpy (J/g) 
/ 
27.7 
10.3 
31.1 
6.8 
 
 
4 
灰分（GB/T9345.1-2008）  
Ash content (%) 
38.0±3.0 
36.6 
× 
 
小结：零件材料符合技术要求。 
 
 
 
 
 
 
 
 
 
 
 
 
 
 
 
 


 
上海汽车中心实验室
(SAIC Center Lab) 
中国·上海·嘉定区安研路201 号 
邮编. 201804 
No. 201 Anyan Road, Jiading District,  
Shanghai, China. 
Post code :200433 
报告编号：Report number 
SCL-S-15-0043M 
委托者Requestor：黄海钧 
送样日期Deliver date：2015.03.06 
报告日期Report date：2015.03.17 
第 4 页 共 5 页 
Page 4 of 5  
 
Ⅳ. 宏观分析 Macroscopic observation 
失效件断口如图2所示，断口大部无银纹，是受外力导致的脆断。断裂起始位置位于断口的上
部，飞边位于断口的下部，裂纹扩展方向如图所示。 
 
 
图2 失效件 
Fig. 2 Failure Part 
 
 
 
 
 
 
 
 
 
 
 
 
 
裂纹扩展 
飞边位置  
断裂终止点 
断裂起始位置 


 
上海汽车中心实验室
(SAIC Center Lab) 
中国·上海·嘉定区安研路201 号 
邮编. 201804 
No. 201 Anyan Road, Jiading District,  
Shanghai, China. 
Post code :200433 
报告编号：Report number 
SCL-S-15-0043M 
委托者Requestor：黄海钧 
送样日期Deliver date：2015.03.06 
报告日期Report date：2015.03.17 
第 5 页 共 5 页 
Page 5 of 5  
 
据此进行失效模拟，将零件与对手件匹配，固定下壳体后，对其施加一自壳体上方至壳体下方
的拉力，如图3所示，零件在约170N时开裂，开裂位置与失效件基本一致。 
  
图4 新件模拟 
Fig. 4 New Part Simulation 
 
观察零件在总成上的状态，如图5所示，失效位置裸露在外侧，较易受到外力作用，同时零件
对手件外侧接有管路，可能的受力力臂更长，理论上使失效位置断裂的所需力值更小。 
   
图5 总成 
Fig. 5 Assemble 
 
失效位置

File: 材料工程师/SCL-S-15-0044M-NLE-机油泵链条机械张紧器-龚伟.pdf.md
# SCL-S-15-0044M-NLE-机油泵链条机械张紧器-龚伟.pdf

 
上海汽车中心实验室
(SAIC Center Lab) 
中国·上海·嘉定区安研路201 号 
邮编. 201804 
No. 201 Anyan Road, Jiading District,  
Shanghai, China. 
Post code :200433 
报告编号：Report number 
SCL-S-15-0044M 
委托者Requestor：沈杰 
送样日期Deliver date：2015.03.06 
报告日期Report date：2015.03.17 
第 1 页 共 4 页 
Page 1 of 4  
 
零件号 
Part number 
30026420 
零件名称 
Part name 
机油泵链条机械张紧器 
Oil Pump Chain Tensioner-Mechanical 
图纸日期 
Drawing date  
2010.05.18 
零件生产日期 
Production date 
/ 
供货商 
Supplier 
宁波神通 
Ningbo Shentong 
车型/项目 
Car type/project 
NLE 
 
   阶段性报告  Stage report        结论性报告 Conclusion report           测试报告 Test report 
Ⅰ.任务描述 Task description 
实验室受委托对机油泵链条机械张紧器进行失效原因分析，失效零件具体信息如下： 
As requested, QA lab has analyzed the invalid cause of oil pump chain tensioner-mechanical, and the information of 
invalid part is shown as following： 
零件信息：Part information 
零件名称 
Part name 
机油泵链条机械张紧器 
Oil Pump Chain 
Tensioner-Mechanical 
制造日期 
Production date 
/ 
VIN 码 
VIN number 
/ 
销售日期 
Sale date 
/ 
车辆里程数 
Car mileage 
0 km 
销售商 
Sale agent 
工厂装配 
失效模式描述 
Invalid situation 
description 
卡脚断裂 
Clip fractured 
原材料信息：Raw material information 
原材料及牌号 
Raw material 
and trademark 
PA66 
原材料厂商 
Raw material producer 
/ 
散件供应商 
Part supplier 
/ 
金属热处理状态 
Metal heat treatment state 
/ 
失效零件见图1：The invalid part is shown in Fig 1.  
Ⅱ. 结论与建议 Conclusions and suggestions 
结论： 1. 失效件受外力导致脆断。       2. 零件材料符合技术要求。 
3. 未进行调湿工艺。  
Conclusions:  1. The failure part fractured by external force.  
2. Material performance of part conformed to requirements.     
3. There is no moisture control. 
建议： 1. 优化装配工序。                      2．优化注塑工艺，增加调湿工序。 
Suggestions:  1. Optimization assembly process.           
2. Use moisture control. 
分发： 
Dispenser 
SQE  沈杰 
检验者： 
Identifier 
龚伟 
Gong Wei 
审核： 
Auditor 
狄春峰 
Di Chunfeng 
批准： 
Approver 
 
日期： 
Date 
2015.03.17 
日期： 
Date 
2015.03.17 
日期： 
Date 
2015.03.17 


 
上海汽车中心实验室
(SAIC Center Lab) 
中国·上海·嘉定区安研路201 号 
邮编. 201804 
No. 201 Anyan Road, Jiading District,  
Shanghai, China. 
Post code :200433 
报告编号：Report number 
SCL-S-15-0044M 
委托者Requestor：沈杰 
送样日期Deliver date：2015.03.06 
报告日期Report date：2015.03.17 
第 2 页 共 4 页 
Page 2 of 4  
 
 
 
图1 失效件 
Fig. 1 Failure Part 
 
III. 测试结果 Test Results  
序号 
No. 
试验项目 
Test item 
额定值 
Requirement 
试验结果 
Test result 
评价 Evaluation 
第一次 
第二次 
合格 
qualified 
不合格 
unqualified 
I 
失效件 
 
 
1 
红外（GB/T6040-2002） 
Infrared Spectroscopy 
PA66 
PA66 
× 
 
2 
熔点（GB/T19466.3-2006） 
Melting point (℃) 
260±5 
263 
× 
 
3 
焓值（GB/T19466.3-2006） 
Enthalpy (J/g) 
/ 
72.6 
78.3 
 
 
II 
新件 
 
 
1 
红外（GB/T6040-2002） 
Infrared Spectroscopy 
PA66 
PA66 
× 
 
2 
熔点（GB/T19466.3-2006） 
Melting point (℃) 
260±5 
262 
× 
 
3 
焓值（GB/T19466.3-2006） 
Enthalpy (J/g) 
/ 
70.5 
75.4 
 
 
小结：零件材料符合技术要求。 
 
 
 
断裂 


 
上海汽车中心实验室
(SAIC Center Lab) 
中国·上海·嘉定区安研路201 号 
邮编. 201804 
No. 201 Anyan Road, Jiading District,  
Shanghai, China. 
Post code :200433 
报告编号：Report number 
SCL-S-15-0044M 
委托者Requestor：沈杰 
送样日期Deliver date：2015.03.06 
报告日期Report date：2015.03.17 
第 3 页 共 4 页 
Page 3 of 4  
 
Ⅳ. 宏观分析 Macroscopic observation 
 
失效件断口如图2所示，断口无银纹，是受外力导致的脆断。断裂起始位置位于断口中间上部，
断口扩展方向如图所示。 
 
图2 失效件 
Fig. 2 Failure Part 
 
供应商处进行失效模拟，自卡脚内侧对其施加向外的推力，如图3所示，零件失效时峰值为
64.997N，但零件仅发生扭曲变形情况，与失效模式不一致。 
 
 
图3 新件模拟1 
Fig. 3 New Part Simulation1 
 
 
 
 
 
 
 
 
断裂起始位置 
断口扩展方向 


 
上海汽车中心实验室
(SAIC Center Lab) 
中国·上海·嘉定区安研路201 号 
邮编. 201804 
No. 201 Anyan Road, Jiading District,  
Shanghai, China. 
Post code :200433 
报告编号：Report number 
SCL-S-15-0044M 
委托者Requestor：沈杰 
送样日期Deliver date：2015.03.06 
报告日期Report date：2015.03.17 
第 4 页 共 4 页 
Page 4 of 4  
 
尼龙材料特点为韧性随含水率增加而提高，供应商反馈失效零件在注塑完成冷却后即进行装
配，未进行调湿工序，此时含水率低，韧性差，受力易断裂，据此模拟，供应商将新件放入90℃烘
箱烘干24h 后取出，冷却后，用测试断裂时力值，约88N 时发生断裂情况，如图4 所示。 
 
 
图4 新件模拟2 
Fig. 4 New Part Simulation2 
 
实验室将零件放入120℃烘箱烘干24h 后取出，冷却后进行失效模拟，断口如图5 所示，与失
效情况类似。 
供应商需优化装配工序，零件注塑完成后需进行调湿工艺，再进行下一步装配。 
   
图5 新件断口 
Fig. 5 New Part Fracture 
 
断裂起始位置 
裂纹扩展

File: 材料工程师/SCL-S-15-0045M-NLE-点火线圈-龚伟.pdf.md
# SCL-S-15-0045M-NLE-点火线圈-龚伟.pdf

 
上海汽车中心实验室
(SAIC Center Lab) 
中国·上海·嘉定区安研路201 号 
邮编. 201804 
No. 201 Anyan Road, Jiading District,  
Shanghai, China. 
Post code :200433 
报告编号：Report number 
SCL-S-15-0045M 
委托者Requestor：许建华 
送样日期Deliver date：2015.03.06 
报告日期Report date：2015.03.17 
第 1 页 共 3 页 
Page 1 of 3  
 
零件号 
Part number 
10163098 
零件名称 
Part name 
点火线圈 
Ignition Coil 
图纸日期 
Drawing date  
2013.10.25 
零件生产日期 
Production date 
2014.12.31 
2015.01.11 
供货商 
Supplier 
联合电子 
UAES 
车型/项目 
Car type/project 
NLE 
 
   阶段性报告  Stage report        结论性报告 Conclusion report           测试报告 Test report 
Ⅰ.任务描述 Task description 
实验室受委托对点火线圈进行失效原因分析，失效零件具体信息如下： 
As requested, QA lab has analyzed the invalid cause of ignition coil, and the information of invalid part is shown as 
following： 
零件信息：Part information 
零件名称 
Part name 
点火线圈 
Ignition Coil 
制造日期 
Production date 
2014.12.31 
2015.01.11 
VIN 码 
VIN number 
20L4EH1SF1220120 
20L4EH1SF2060112 
销售日期 
Sale date 
/ 
车辆里程数 
Car mileage 
/ 
销售商 
Sale agent 
工厂装配 
失效模式描述 
Invalid situation 
description 
卡扣断裂 
Clip fractured. 
原材料信息：Raw material information 
原材料及牌号 
Raw material 
and trademark 
PBT-GF30 
HR5330 
原材料厂商 
Raw material producer 
Dupont 
散件供应商 
Part supplier 
苏州双林 
金属热处理状态 
Metal heat treatment state 
/ 
失效零件见图1：The invalid part is shown in Fig 1.  
Ⅱ. 结论与建议 Conclusions and suggestions 
结论： 1. 失效件受外力导致断裂。  
2. 零件材料符合技术要求。  
Conclusions:  1. The brittle fracture of the part caused by external force.  
2. Material performance of part conformed to requirements.     
建议： 1.检查装配物流等环节。 
Suggestions:  1. Check the assembly and logistics process. 
        
 
 
分发： 
Dispenser 
QAE 许建华 
检验者： 
Identifier 
龚伟 
Gong Wei 
审核： 
Auditor 
狄春峰 
Di Chunfeng 
批准： 
Approver 
 
日期： 
Date 
2015.03.17 
日期： 
Date 
2015.03.17 
日期： 
Date 
2015.03.17 


 
上海汽车中心实验室
(SAIC Center Lab) 
中国·上海·嘉定区安研路201 号 
邮编. 201804 
No. 201 Anyan Road, Jiading District,  
Shanghai, China. 
Post code :200433 
报告编号：Report number 
SCL-S-15-0045M 
委托者Requestor：许建华 
送样日期Deliver date：2015.03.06 
报告日期Report date：2015.03.17 
第 2 页 共 3 页 
Page 2 of 3  
 
 
 
图1 失效件 
Fig. 1 Failure Part 
 
III. 测试结果 Test Results  
序号 
No. 
试验项目 
Test item 
额定值 
Requirement 
试验结果 
Test result 
评价 Evaluation 
第一次 
第二次 
合格 
qualified 
不合格 
unqualified 
I 
失效件 
 
 
1 
红外（GB/T6040-2002） 
Infrared Spectroscopy 
PBT 
PBT 
× 
 
2 
熔点（GB/T19466.3-2006） 
Melting point (℃) 
220±5 
217 
× 
 
3 
焓值（GB/T19466.3-2006） 
Enthalpy (J/g) 
/ 
33.1 
36.4 
 
 
4 
灰分（GB/T9345.1-2008）  
Ash content (%) 
30.0±3.0 
29.3 
× 
 
II 
新件 
 
 
1 
红外（GB/T6040-2002） 
Infrared Spectroscopy 
PBT 
PBT 
× 
 
2 
熔点（GB/T19466.3-2006） 
Melting point (℃) 
220±5 
217 
× 
 
3 
焓值（GB/T19466.3-2006） 
Enthalpy (J/g) 
/ 
33.9 
37.3 
 
 
4 
灰分（GB/T9345.1-2008）  
Ash content (%) 
30.0±3.0 
30.0 
× 
 
小结：零件材料符合技术要求。 
 
断裂 


 
上海汽车中心实验室
(SAIC Center Lab) 
中国·上海·嘉定区安研路201 号 
邮编. 201804 
No. 201 Anyan Road, Jiading District,  
Shanghai, China. 
Post code :200433 
报告编号：Report number 
SCL-S-15-0045M 
委托者Requestor：许建华 
送样日期Deliver date：2015.03.06 
报告日期Report date：2015.03.17 
第 3 页 共 3 页 
Page 3 of 3  
 
Ⅳ. 宏观分析 Macroscopic observation 
 
委托方反馈发动机装至整车，路试过程中发动机抖动，检查发现发动机线束脱出失效，断口如
图2所示，断口下侧存在明显银纹，与零件底面齐平，是断裂的起始位置，上方断口向外扩散，断
口扩展方向如图所示，是受外力导致的断裂。 
 
   
图2 失效件 
Fig. 2 Failure Part 
 
根据失效件断口方向，进行失效模拟，固定点火线圈后，用力拉扯对手件，部分卡扣发生了与
失效件类似的断裂，断口形式与失效件一致，如图3所示。 
 
图3 新件模拟 
Fig. 3 New Part Simulation 
 
银纹 
银纹 
裂纹扩展 
裂纹扩展 
断口终止 
断口终止 
失效件1 
失效件2 
银纹 
裂纹扩展 
断口终止

File: 材料工程师/SCL-S-15-0046M-AS21-连杆瓦-朱玲斌.pdf.md
# SCL-S-15-0046M-AS21-连杆瓦-朱玲斌.pdf

 
上海汽车中心实验室 
SAIC Center Lab 
中国·上海·嘉定区安研路201 号 
邮编： 201804 
No 201 Anyan road, Jiading, Shanghai China 
Post code: 201804 
报告编号 
Report number 
 
SCL-S-15-0046M 
委托者: 发动机  陈力平 
Request person, dept： 
委托编号:  /  
Request number: 
送样日期:  2015.3.5 
Request date:  
报告日期:  2015.3.10 
Report date：  
第1页共9页 
 
SMPV-0.2.3-002-QA -F01 
零件号Part number 
12637382 
零件名称 
Part name 
连杆瓦 
Bearing-CONN Rod 
图纸日期Drawing date 
2011-1-26 
零件生产日期Part production date 
2011-1-26 
供货商 
Supplier 
Mahle Mexico 
车型/项目Car type/project 
AS21 
DVP 材料大纲签署日期DVP material test plan date 
/ 
阶段性报告 Interim report                结论性报告 Conclusion report          
 
Ⅰ.任务描述 Task description 
实验室受委托对连杆瓦进行失效原因分析，失效零件具体信息如下： 
As requested, SCL has analyzed the failure of the bearing-conn rod. The information of the failed part is as following： 
零件信息：Part information 
零件名称 
Part name 
连杆瓦 
Bearing-CONN Rod 
车制造日期 
Vehicle production date 
/ 
VIN 码 
VIN 
15E4E*PWSF122H001 
销售日期 
Sale date 
/ 
车辆里程数 
Car mileage 
/ 
维修站名称 
Sale agent 
/ 
失效模式描述 
Failure circumstance  
SGE 1.5T GED 试验完成后，拆机发现连杆瓦拉瓦，主轴瓦有异物。 
原材料信息：Raw material information 
原材料及牌号 
Raw material specification 
MAS20 
原材料厂商 
Raw material producer 
/ 
散件供应商 
Component supplier 
/ 
金属热处理状态 
Metal heat treatment state 
/ 
失效零件见图1：The failed part is shown in figure 1. 
 
Ⅱ. 结论与建议 Conclusions and Suggestions 
 
 
结论Conclusions： 
（1） 4#主轴瓦上的磨损和拉痕是由于异物造成的，该异物应该是低碳钢零件（组织为变形铁素体和珠光体）
机加工后的残屑； 
（2） 3#连杆瓦上虽然未发现明显异物，但是4#主轴瓦上检出的异物说明油路中存在杂质，可能是由于杂质破
坏了3#连杆瓦的油膜，导致润滑不良，从而出现了磨损和拉瓦。 
 
 
 
建议Suggestions： 
（1） 加强清洁度控制。. 
 
 
分发: 
Distribution 
发动机  陈力平 
检验者Author 
朱玲斌 
Zhu Lingbin 
审核Auditor 
邵百明 
Shao Baiming 
批准Approver 
 
日期Date 
2015.3.10 
日期Date 
2015.3.10 
日期Date 
2015.3.10 


 
上海汽车中心实验室 
SAIC Center Lab 
中国·上海·嘉定区安研路201 号 
邮编： 201804 
No 201 Anyan road, Jiading, Shanghai China 
Post code: 201804 
报告编号 
Report number 
 
SCL-S-15-0046M 
委托者: 发动机  陈力平 
Request person, dept： 
委托编号:  /  
Request number: 
送样日期:  2015.3.5 
Request date:  
报告日期:  2015.3.10 
Report date：  
第2页共9页 
 
SMPV-0.2.3-002-QA -F01 
III. 调查结果 Investigation Results  
AS21 SGE 1.5T 在安亭进行PPV 阶段第一次GED（发动机动态耐久）试验，试验过程中无异常，试验完
成拆机后发现3#连杆瓦拉瓦，4#主轴瓦下瓦有拉痕。 
送到实验室失效件如图1 所示，图1b 为3#连杆瓦形貌，1c 为4#连杆瓦形貌，1d 为4#主轴瓦形貌，黄色
虚线给出了金相取样位置，由图可知：   
 3#连杆瓦内侧有明显的拉瓦和磨损痕迹，面上有较多的坑点，近外边缘有高温痕迹，最外边缘基本无明
显拉瓦和磨损（图1b），放大形貌显示类似坑点和拉痕与异物直接形成的坑点和拉痕有所区别；所
有连杆瓦外侧痕迹无明显差别（图1a）；  
 4#连杆瓦内侧有一道明显的带坑点的裂纹（图1c）； 
 4#主轴瓦有一条从边缘向内的明显的拉痕，拉痕的右下侧有一个较大的异物点，放大形貌显示有异物存
在； 
 a   全部连杆瓦形貌 
 
 
 b    3#连杆瓦形貌 
金相位置 
高温痕迹 
 
 
 
 
类似坑点的
放大形貌 
类似拉痕的
放大形貌 


 
上海汽车中心实验室 
SAIC Center Lab 
中国·上海·嘉定区安研路201 号 
邮编： 201804 
No 201 Anyan road, Jiading, Shanghai China 
Post code: 201804 
报告编号 
Report number 
 
SCL-S-15-0046M 
委托者: 发动机  陈力平 
Request person, dept： 
委托编号:  /  
Request number: 
送样日期:  2015.3.5 
Request date:  
报告日期:  2015.3.10 
Report date：  
第3页共9页 
 
SMPV-0.2.3-002-QA -F01 
 
 c   4#连杆瓦形貌 
d    4#主轴瓦形貌 
图1  失效件宏观形貌 
拉痕含异物 
 
异物 
带坑点的裂纹 
金相位置 
 
 


 
上海汽车中心实验室 
SAIC Center Lab 
中国·上海·嘉定区安研路201 号 
邮编： 201804 
No 201 Anyan road, Jiading, Shanghai China 
Post code: 201804 
报告编号 
Report number 
 
SCL-S-15-0046M 
委托者: 发动机  陈力平 
Request person, dept： 
委托编号:  /  
Request number: 
送样日期:  2015.3.5 
Request date:  
报告日期:  2015.3.10 
Report date：  
第4页共9页 
 
SMPV-0.2.3-002-QA -F01 
能谱分析   EDX Analysis 
图2 为3#连杆瓦的能谱测试结果，图3~图5 为4#主轴瓦的能谱测试结果，可以知道： 
 3#连杆瓦上未发现明显异物痕迹，表层主要成分为Al、Sn、Si，这与表层材料为Al-Sn 合金相吻合； 
 4#主轴瓦上有两处主要成分为铁的异物。 
 
 
 


 
上海汽车中心实验室 
SAIC Center Lab 
中国·上海·嘉定区安研路201 号 
邮编： 201804 
No 201 Anyan road, Jiading, Shanghai China 
Post code: 201804 
报告编号 
Report number 
 
SCL-S-15-0046M 
委托者: 发动机  陈力平 
Request person, dept： 
委托编号:  /  
Request number: 
送样日期:  2015.3.5 
Request date:  
报告日期:  2015.3.10 
Report date：  
第5页共9页 
 
SMPV-0.2.3-002-QA -F01 
 
                                    图2  3#连杆瓦面扫描测试结果 
 


 
上海汽车中心实验室 
SAIC Center Lab 
中国·上海·嘉定区安研路201 号 
邮编： 201804 
No 201 Anyan road, Jiading, Shanghai China 
Post code: 201804 
报告编号 
Report number 
 
SCL-S-15-0046M 
委托者: 发动机  陈力平 
Request person, dept： 
委托编号:  /  
Request number: 
送样日期:  2015.3.5 
Request date:  
报告日期:  2015.3.10 
Report date：  
第6页共9页 
 
SMPV-0.2.3-002-QA -F01 
 
图3  4#主轴瓦面扫描测试结果 


 
上海汽车中心实验室 
SAIC Center Lab 
中国·上海·嘉定区安研路201 号 
邮编： 201804 
No 201 Anyan road, Jiading, Shanghai China 
Post code: 201804 
报告编号 
Report number 
 
SCL-S-15-0046M 
委托者: 发动机  陈力平 
Request person, dept： 
委托编号:  /  
Request number: 
送样日期:  2015.3.5 
Request date:  
报告日期:  2015.3.10 
Report date：  
第7页共9页 
 
SMPV-0.2.3-002-QA -F01 
 
图4  异物能谱测试结果 
 


 
上海汽车中心实验室 
SAIC Center Lab 
中国·上海·嘉定区安研路201 号 
邮编： 201804 
No 201 Anyan road, Jiading, Shanghai China 
Post code: 201804 
报告编号 
Report number 
 
SCL-S-15-0046M 
委托者: 发动机  陈力平 
Request person, dept： 
委托编号:  /  
Request number: 
送样日期:  2015.3.5 
Request date:  
报告日期:  2015.3.10 
Report date：  
第8页共9页 
 
SMPV-0.2.3-002-QA -F01 
 
图5  4#主轴瓦面扫描测试结果 
 
金相测试  Metallographic Test  
按照图1位置剖切，制样，腐蚀后金相形貌如图6所示： 
（1） 3#连杆瓦的金相形貌显示瓦内侧有粘着剥离和挤压变形特征（如图6），粘着剥离会形成图1b和1c
中近似坑点的形貌，而挤压变形会形成图1b中类似拉痕的形貌； 


 
上海汽车中心实验室 
SAIC Center Lab 
中国·上海·嘉定区安研路201 号 
邮编： 201804 
No 201 Anyan road, Jiading, Shanghai China 
Post code: 201804 
报告编号 
Report number 
 
SCL-S-15-0046M 
委托者: 发动机  陈力平 
Request person, dept： 
委托编号:  /  
Request number: 
送样日期:  2015.3.5 
Request date:  
报告日期:  2015.3.10 
Report date：  
第9页共9页 
 
SMPV-0.2.3-002-QA -F01 
（2） 4#主轴瓦金相下有可见的异物，其组织为变形铁素体+珠光体，明显有别于轴瓦的金相组织，结合
能谱结果判断该异物应该是机加工残留的低碳钢屑。 
图6  3#连杆瓦金相形貌 
图7  4#主轴瓦金相形貌 
 
 
 
 
 
 
 
 
粘着剥离 
变形
