Repository: kujaxr/obsidian-vault

File: 材料工程师/SCL-S-15-0047M-AP13-换挡机构-龚伟.pdf.md
# SCL-S-15-0047M-AP13-换挡机构-龚伟.pdf

 
上海汽车中心实验室
(SAIC Center Lab) 
中国·上海·嘉定区安研路201 号 
邮编. 201804 
No. 201 Anyan Road, Jiading District,  
Shanghai, China. 
Post code :200433 
报告编号：Report number 
SCL-S-15-0047M 
委托者Requestor：宋长霖 
送样日期Deliver date：2015.03.09 
报告日期Report date：2015.03.17 
第 1 页 共 5 页 
Page 1 of 5  
 
零件号 
Part number 
10169072 
零件名称 
Part name 
换挡机构总成 
Shifter ASM 
图纸日期 
Drawing date  
/ 
零件生产日期 
Production date 
2017.07.01 
供货商 
Supplier 
三立汇众 
Sanli Huizhong 
车型/项目 
Car type/project 
AP13 
 
   阶段性报告  Stage report        结论性报告 Conclusion report           测试报告 Test report 
Ⅰ.任务描述 Task description 
实验室受委托对换挡机构总成进行失效原因分析，失效零件具体信息如下： 
As requested, QA lab has analyzed the invalid cause of shifter ASM, and the information of invalid part is shown as 
following： 
零件信息：Part information 
零件名称 
Part name 
换挡机构总成 
Shifter ASM 
制造日期 
Production date 
2014.07.01 
VIN 码 
VIN number 
/ 
销售日期 
Sale date 
/ 
车辆里程数 
Car mileage 
497 km 
销售商 
Sale agent 
/ 
失效模式描述 
Invalid situation 
description 
基座断裂 
Pedestal fractured. 
原材料信息：Raw material information 
原材料及牌号 
Raw material 
and trademark 
PA66+GF30 
原材料厂商 
Raw material producer 
德诗科 
散件供应商 
Part supplier 
苏州新华 
金属热处理状态 
Metal heat treatment state 
/ 
失效零件见图1：The invalid part is shown in Fig 1.  
Ⅱ. 结论与建议 Conclusions and suggestions 
结论： 1. 失效件受外力导致脆断。  
2. 零件材料符合技术要求。  
Conclusions:  1. The brittle fracture of the part caused by external force.  
2. Material performance of part conformed to requirements.     
建议： 1.加强对零件的保护，引导客户合理使用。 
Suggestions:  1. Improve protection to the part, and guide the customer to use it correctly. 
        
分发： 
Dispenser 
SQE  宋长霖 
检验者： 
Identifier 
龚伟 
Gong Wei 
审核： 
Auditor 
狄春峰 
Di Chunfeng 
批准： 
Approver 
 
日期： 
Date 
2015.03.17 
日期： 
Date 
2015.03.17 
日期： 
Date 
2015.03.17 
 


 
上海汽车中心实验室
(SAIC Center Lab) 
中国·上海·嘉定区安研路201 号 
邮编. 201804 
No. 201 Anyan Road, Jiading District,  
Shanghai, China. 
Post code :200433 
报告编号：Report number 
SCL-S-15-0047M 
委托者Requestor：宋长霖 
送样日期Deliver date：2015.03.09 
报告日期Report date：2015.03.17 
第 2 页 共 5 页 
Page 2 of 5  
 
 
 
图1 失效件 
Fig. 1 Failure Part 
 
III. 测试结果 Test Results  
序号 
No. 
试验项目 
Test item 
额定值 
Requirement 
试验结果 
Test result 
评价 Evaluation 
第一次 
第二次 
合格 
qualified 
不合格 
unqualified 
I 
失效件 
 
 
1 
红外（GB/T6040-2002） 
Infrared Spectroscopy 
PA66 
PA66 
× 
 
2 
熔点（GB/T19466.3-2006） 
Melting point (℃) 
260±5 
260 
× 
 
3 
焓值（GB/T19466.3-2006） 
Enthalpy (J/g) 
/ 
39.5 
34.4 
 
 
4 
灰分（GB/T9345.1-2008）  
Ash content (%) 
30.0±3.0 
31.1 
× 
 
II 
新件 
 
 
1 
红外（GB/T6040-2002） 
Infrared Spectroscopy 
PA66 
PA66 
× 
 
2 
熔点（GB/T19466.3-2006） 
Melting point (℃) 
260±5 
260 
× 
 
3 
焓值（GB/T19466.3-2006） 
Enthalpy (J/g) 
/ 
40.8 
36.1 
 
 
4 
灰分（GB/T9345.1-2008）  
Ash content (%) 
30.0±3.0 
33.0 
× 
 
III 
粒料 
 
 
1 
红外（GB/T6040-2002） 
Infrared Spectroscopy 
PA66 
PA66 
× 
 
断裂 


 
上海汽车中心实验室
(SAIC Center Lab) 
中国·上海·嘉定区安研路201 号 
邮编. 201804 
No. 201 Anyan Road, Jiading District,  
Shanghai, China. 
Post code :200433 
报告编号：Report number 
SCL-S-15-0047M 
委托者Requestor：宋长霖 
送样日期Deliver date：2015.03.09 
报告日期Report date：2015.03.17 
第 3 页 共 5 页 
Page 3 of 5  
 
序号 
No. 
试验项目 
Test item 
额定值 
Requirement 
试验结果 
Test result 
评价 Evaluation 
第一次 
第二次 
合格 
qualified 
不合格 
unqualified 
2 
熔点（GB/T19466.3-2006） 
Melting point (℃) 
260±5 
261 
× 
 
3 
焓值（GB/T19466.3-2006） 
Enthalpy (J/g) 
/ 
43.8 
33.2 
 
 
4 
灰分（GB/T9345.1-2008）  
Ash content (%) 
30.0±3.0 
33.0 
× 
 
小结：零件材料符合技术要求。 
 
 
 
 
 
 
 
 
 
 
 
 
 
 
 
 
 
 
 


 
上海汽车中心实验室
(SAIC Center Lab) 
中国·上海·嘉定区安研路201 号 
邮编. 201804 
No. 201 Anyan Road, Jiading District,  
Shanghai, China. 
Post code :200433 
报告编号：Report number 
SCL-S-15-0047M 
委托者Requestor：宋长霖 
送样日期Deliver date：2015.03.09 
报告日期Report date：2015.03.17 
第 4 页 共 5 页 
Page 4 of 5  
 
Ⅳ. 宏观分析 Macroscopic observation 
 
失效件断口如图2所示，断口无银纹，是受外力导致的脆断。断口内侧存在多道裂纹而外侧没有，
飞边位于断口的外侧，断口断裂方向自内向外。 
 
   
 
 
 
 
 
图2 失效件 
Fig. 2 Failure Part 
 
裂纹 
断裂方向 
外侧飞边 
失效件外侧 
失效件外侧 
失效件内侧 


 
上海汽车中心实验室
(SAIC Center Lab) 
中国·上海·嘉定区安研路201 号 
邮编. 201804 
No. 201 Anyan Road, Jiading District,  
Shanghai, China. 
Post code :200433 
报告编号：Report number 
SCL-S-15-0047M 
委托者Requestor：宋长霖 
送样日期Deliver date：2015.03.09 
报告日期Report date：2015.03.17 
第 5 页 共 5 页 
Page 5 of 5  
 
供应商处模拟其在正常受力情况下失效情况，在选档方向施加500N力时，零件仍未发生破裂或
永久变形情况（试验大纲要求300N），如图3所示，零件非正常工况下导致的失效。 
 
图3 新件模拟1 
Fig. 3 New Part Simulation1 
 
当从零件左侧（副驾驶位置）施加暴力，零件发生了断裂情况，如图4 所示，零件断裂位置与
失效件基本一致，此失效是由过大外力导致的。 
 
 
图3 新件模拟2 
Fig. 3 New Part Simulation2 
 
施加外力 
断裂

File: 材料工程师/SCL-S-15-0048M-AP11-低音扬声器-罗晓瑜.pdf.md
# SCL-S-15-0048M-AP11-低音扬声器-罗晓瑜.pdf

 
上海汽车中心实验室
(SAIC Center Lab) 
中国·上海·嘉定区安研路201 号 
邮编. 201804 
No. 201 Anyan Road, Jiading District,  
Shanghai, China. 
Post code :200433 
报告编号：Report number 
SCL-S-15-0048M 
委托者Requestor：沈晴 
送样日期Deliver date：2015.03.10 
报告日期Report date：2015.03.30 
第 1 页 共 9 页 
Page 1 of 9  
 
零件号 
Part number 
10102589 
零件名称 
Part name 
低音扬声器 
Speaker- Mul RNG 
图纸日期 
Drawing date  
/ 
零件生产日期 
Production date 
/ 
供货商 
Supplier 
安悦先锋汽车信息技术有限公司 
Anyue Pioneer Car Information Technology Co., Ltd. 
车型/项目 
Car type/project 
AP11 
   阶段性报告  Stage report        结论性报告 Conclusion report           测试报告 Test report 
Ⅰ.任务描述 Task description 
实验室受委托对低音扬声器进行失效原因分析，失效零件具体信息如下： 
As requested, QA lab has analyzed the invalid cause of speaker- mul RNG, and the information of invalid part is 
shown as following： 
零件信息：Part information 
零件名称 
Part name 
低音扬声器 
Speaker- Mul RNG 
制造日期 
Production date 
/ 
VIN 码 
VIN number 
/ 
销售日期 
Sale date 
/ 
车辆里程数 
Car mileage 
0km 
销售商 
Sale agent 
/ 
失效模式描述 
Invalid situation 
description 
装配时固定孔开裂 
The fixing hole cracked during assembling 
原材料信息：Raw material information 
原材料及牌号 
Raw material 
and trademark 
PP-(PD30+GF10) 
原材料厂商 
Raw material producer 
苏州明强塑料 
散件供应商 
Part supplier 
安悦先锋扬声器工厂 
金属热处理状态 
Metal heat treatment state 
/ 
失效零件见图1：The invalid part is shown in Fig 1.  
Ⅱ. 结论与建议 Conclusions and suggestions 
 
结论Conclusions： 
失效件材料发生降解，力学性能下降，导致材料变脆，在装配受力时脆断。 
The degradation of the material made the property decreased, resulting in the fracture during assembly. 
 
建议Suggestions： 
请供应商解释材料降解原因。 
The supplier should explain the reason for the material degradation. 
 
 
分发: 
Distribution 
QA 沈晴 
检验者Author 
罗晓瑜 
Luo Xiaoyu 
审核Auditor 
狄春峰 
Di Chunfeng 
批准Approver 
 
日期Date 
2015.03.30 
日期Date 
2015.03.31 
日期Date 
2015.03.31 


 
上海汽车中心实验室
(SAIC Center Lab) 
中国·上海·嘉定区安研路201 号 
邮编. 201804 
No. 201 Anyan Road, Jiading District,  
Shanghai, China. 
Post code :200433 
报告编号：Report number 
SCL-S-15-0048M 
委托者Requestor：沈晴 
送样日期Deliver date：2015.03.10 
报告日期Report date：2015.03.30 
第 2 页 共 9 页 
Page 2 of 9  
 
 
 
 
 
 
 
 
 
 
 
 
 
图1 失效件 
Ⅲ. 测试结果 Test Results  
序
号 
No. 
试验项目 
Test item 
额定值 
Requirement 
试验结果Test 
result 
评价 Evaluation 
第一次 
第二次 
合格 
qualified 
不合格 
unqualified 
Ⅰ 
失效件 
 
 
1 
红外（GB/T6040-2002） 
Infrared Spectroscopy 
PP 
PP 
× 
 
2 
熔点（GB/T19466.3-2006） 
Melting Point (℃) 
165±5 
162 
× 
 
3 
焓值（GB/T19466.3-2006） 
Enthalpy(J/g) 
/ 
49.87 
59.34 
/ 
/ 
4 
灰分（GB/T9345.1-2008） 
Ash Content（%） 
40±3 
41.32 
× 
 
5 
熔融指数 
（GB/T 3682，230℃/2.16Kg） 
Melt Flow Rate (g/10min) 
/ 
161) 
/ 
/ 
6 
弯曲强度（ISO 178） 
Flexural Strength (MPa) 
/ 
43.6 
/ 
/ 


 
上海汽车中心实验室
(SAIC Center Lab) 
中国·上海·嘉定区安研路201 号 
邮编. 201804 
No. 201 Anyan Road, Jiading District,  
Shanghai, China. 
Post code :200433 
报告编号：Report number 
SCL-S-15-0048M 
委托者Requestor：沈晴 
送样日期Deliver date：2015.03.10 
报告日期Report date：2015.03.30 
第 3 页 共 9 页 
Page 3 of 9  
 
序
号 
No. 
试验项目 
Test item 
额定值 
Requirement 
试验结果Test 
result 
评价 Evaluation 
第一次 
第二次 
合格 
qualified 
不合格 
unqualified 
Ⅱ 
失效件同批 
 
 
1 
红外（GB/T6040-2002） 
Infrared Spectroscopy 
PP 
PP 
× 
 
2 
熔点（GB/T19466.3-2006） 
Melting Point (℃) 
165±5 
165 
× 
 
3 
焓值（GB/T19466.3-2006） 
Enthalpy(J/g) 
/ 
54.55 
65.26 
/ 
/ 
4 
灰分（GB/T9345.1-2008） 
Ash Content（%） 
40±3 
41.12 
× 
 
5 
弯曲强度（ISO 178） 
Flexural Strength (MPa) 
/ 
45.6  
/ 
/ 
Ⅲ 
新件 
 
 
1 
红外（GB/T6040-2002） 
Infrared Spectroscopy 
PP 
PP 
× 
 
2 
熔点（GB/T19466.3-2006） 
Melting Point (℃) 
165±5 
165 
× 
 
3 
焓值（GB/T19466.3-2006） 
Enthalpy(J/g) 
/ 
55.19 
66.50 
/ 
/ 
4 
灰分（GB/T9345.1-2008） 
Ash Content（%） 
40±3 
41.13 
× 
 
5 
熔融指数 
（GB/T 3682，230℃/2.16Kg） 
Melt Flow Rate (g/10min) 
/ 
9.122) 
/ 
/ 
6 
弯曲强度（ISO 178） 
Flexural Strength (MPa) 
/ 
48.0 
/ 
/ 
Ⅳ 
粒料 
 
 
 
 
1 
红外（GB/T6040-2002） 
Infrared Spectroscopy 
PP 
PP 
× 
 
2 
熔点（GB/T19466.3-2006） 
Melting Point (℃) 
165±5 
165 
× 
 
3 
焓值（GB/T19466.3-2006） 
Enthalpy(J/g) 
/ 
52.90 
63.85 
/ 
/ 


 
上海汽车中心实验室
(SAIC Center Lab) 
中国·上海·嘉定区安研路201 号 
邮编. 201804 
No. 201 Anyan Road, Jiading District,  
Shanghai, China. 
Post code :200433 
报告编号：Report number 
SCL-S-15-0048M 
委托者Requestor：沈晴 
送样日期Deliver date：2015.03.10 
报告日期Report date：2015.03.30 
第 4 页 共 9 页 
Page 4 of 9  
 
序
号 
No. 
试验项目 
Test item 
额定值 
Requirement 
试验结果Test 
result 
评价 Evaluation 
第一次 
第二次 
合格 
qualified 
不合格 
unqualified 
4 
灰分（GB/T9345.1-2008） 
Ash Content（%） 
40±3 
41.23 
× 
 
5 
熔融指数 
（GB/T 3682，230℃/2.16Kg） 
Melt Flow Rate (MPa) 
/ 
7.753) 
/ 
/ 
备注：1） 脚注1 系委外（鼎真）测试，委外报告编号：2015-03-320 
2） 脚注3 系委外（鼎真）测试，委外报告编号：2015-03-319 
3） 脚注4 系委外（鼎真）测试，委外报告编号：2015-03-319 
小结：失效件材料相比粒料熔融指数有异常上升，同时弯曲强度比新件材料低。 
 
 
 
 
 
 
 
 
 
 
 
 
 
 
 
 
 
 


 
上海汽车中心实验室
(SAIC Center Lab) 
中国·上海·嘉定区安研路201 号 
邮编. 201804 
No. 201 Anyan Road, Jiading District,  
Shanghai, China. 
Post code :200433 
报告编号：Report number 
SCL-S-15-0048M 
委托者Requestor：沈晴 
送样日期Deliver date：2015.03.10 
报告日期Report date：2015.03.30 
第 5 页 共 9 页 
Page 5 of 9  
 
Ⅳ. 宏观分析 Macroscopic observation 
委托方反馈，固定孔为低音扬声器装配时开裂。失效件断口如图2 所示，可见固定孔顺着装配方向自上而下
破裂，呈脆裂。 
 
 
 
 
 
 
 
 
 
 
 
 
 
 
 
 
 
 
 
 
 
图2 失效件 
 
 
飞边
断裂方向 


 
上海汽车中心实验室
(SAIC Center Lab) 
中国·上海·嘉定区安研路201 号 
邮编. 201804 
No. 201 Anyan Road, Jiading District,  
Shanghai, China. 
Post code :200433 
报告编号：Report number 
SCL-S-15-0048M 
委托者Requestor：沈晴 
送样日期Deliver date：2015.03.10 
报告日期Report date：2015.03.30 
第 6 页 共 9 页 
Page 6 of 9  
 
同时从体视显微镜下可看出零件表面坑洼不平，有浮纤的现象。 
 
 
 
 
 
 
 
 
 
 
 
图3 零件表面 
取各状态的零件和粒料测试其熔融指数，结果见图4。 
 
 
 
 
 
  
图4 熔融指数 (g/10min) 
从图4 可以看出，失效件材料的熔融指数为16g/10min，比粒料上升了106.45%；新件材料的熔融指数为
9.12g/10min，比粒料上升了17.68%。通常经过注塑，材料的熔融指数都会有一定程度的上升。根据经验，一般
认为零件材料熔融指数比粒料上升30%以内是正常的。而失效件材料熔融指数比粒料上升了106.45%，可见失效
件有异常的分子量下降，即降解。 
 
 


 
上海汽车中心实验室
(SAIC Center Lab) 
中国·上海·嘉定区安研路201 号 
邮编. 201804 
No. 201 Anyan Road, Jiading District,  
Shanghai, China. 
Post code :200433 
报告编号：Report number 
SCL-S-15-0048M 
委托者Requestor：沈晴 
送样日期Deliver date：2015.03.10 
报告日期Report date：2015.03.30 
第 7 页 共 9 页 
Page 7 of 9  
 
 
 
 
 
 
 
 
图5 弯曲强度 (MPa) 
从各状态零件取样进行弯曲强度测试，结果见图5。从图5 可以看出，失效件材料的弯曲强度为43.6MPa，
比新件低10.2%。可见失效件材料的降解已导致材料力学性能的下降。 
供应商用失效件同批零件进行了三个试验模拟： 
试验一：模拟安装面板正常情况下，根据客户顺序孔内打入螺丝，电动螺丝刀设定为与装配条件相同的1.5N。 
 
 
 
 
 
 
 
 
 
 
 
 
 
图6 试验一 
 


 
上海汽车中心实验室
(SAIC Center Lab) 
中国·上海·嘉定区安研路201 号 
邮编. 201804 
No. 201 Anyan Road, Jiading District,  
Shanghai, China. 
Post code :200433 
报告编号：Report number 
SCL-S-15-0048M 
委托者Requestor：沈晴 
送样日期Deliver date：2015.03.10 
报告日期Report date：2015.03.30 
第 8 页 共 9 页 
Page 8 of 9  
 
结果第四个孔打入时没有发现开裂现象。 
 
 
 
 
 
 
 
图7 力度加大到2.0N 
将电动螺丝刀的力度加大到2.0N 后，仍然没有发生开裂，但在加强筋的根部出现白色细纹。见图7。 
试验二：面板上增加垫片，以模拟面板变形时确认打入螺丝时是否有开裂现象。 
 
 
 
 
 
 
 
 
 
 
 
 
图8 试验二 
结果在电动螺丝刀力度分别为1.5N 及2.0N 时，第四个孔打入时都没有发现开裂现象，但都在加强筋的根部
出现白色细纹。 
 


 
上海汽车中心实验室
(SAIC Center Lab) 
中国·上海·嘉定区安研路201 号 
邮编. 201804 
No. 201 Anyan Road, Jiading District,  
Shanghai, China. 
Post code :200433 
报告编号：Report number 
SCL-S-15-0048M 
委托者Requestor：沈晴 
送样日期Deliver date：2015.03.10 
报告日期Report date：2015.03.30 
第 9 页 共 9 页 
Page 9 of 9  
 
试验三：再次加入垫片，以确认打入螺丝时是否有开裂现象 
 
 
 
 
 
 
 
 
 
 
图9 试验三 
结果仍然没有发现开裂现象，但在加强筋的根部出现白色细纹。 
从三次模拟试验可以看出，在材料无异常的情况下，螺丝刀力度过大及面板不平整都不会出现与失效件相同
的开裂。 
 
综上，失效件材料发生降解，力学性能下降，导致材料变脆，在装配受力时脆断。

File: 材料工程师/SCL-S-15-0049M  AP13 散热器水管泄漏-张云.pdf.md
# SCL-S-15-0049M  AP13 散热器水管泄漏-张云.pdf

 
上海汽车中心实验室 
SAIC Center Lab 
中国·上海·嘉定区安研路201 号 
邮编. 201804 
No 201 Anyan road, Jiading, Shanghai China 
Post code 201804 
报告编号 
Report number 
 
SCL-S-15-0049M 
委托者: QAQ: 黄海均 
Request person, dept： 
送样日期:  2015.03-09 
Request date:  
报告日期:  2015-03-10 
Report date：  
第1 页共8 页 
 
零件号Part number 
10150804 
 零件名称 
Part name 
冷却水管 
图纸日期Drawing date 
/ 
零件生产日期Part production date 
/ 
 供货商 
Supplier 
天津鹏翎 
车型/项目Car type/project 
AP13 1.5T 
试验大纲签署日期： 
/ 
 
   阶段性报告 Interim report        结论性报告 Conclusion report        
Ⅰ.任务描述 Task description 
实验室受委托天津鹏翎生产的冷却水管进行失效原因分析，失效零件具体信息如下： 
As requested, QA lab has analyzed the failure of the hose which is from Penglin. The background information of the failed part is as following： 
零件信息：Part information 
零件名称 
Part name 
冷却水管 
制造日期 
Production date 
① 2014-11-14 
② 2014-12-02 
VIN 码 
VIN 
①LSJA16U33EG128822 
②LSJA16U33FG011744 
销售日期 
Sale date 
/ 
车辆里程数 
Car mileage 
① 549km 
② 495km 
维修站名称 
Sale agent 
/ 
失效模式描述 
Failure circumstance 
description 
水管开裂导致防冻液泄漏。 
原材料信息：Raw material information 
原材料及牌号 
Raw material specification 
VMQ 
原材料厂商 
Raw material producer 
 
散件供应商 
Component supplier 
/ 
金属热处理状态 
Metal heat treatment state 
/ 
失效零件见图：The failed part is shown in figure 1.  
 
Ⅱ. 结论与建议 Conclusions and suggestions 
 
结论： 胶管受到异常外力导致开裂。 
 
  
 
 
 
 
 
 
 
 
分发: 
Distribution 
QAQ：黄海均 
检验者Author 
张云 
Zhang Yun 
审核Auditor 
吴文安  
Wuwenan 
批准Approver 
 
日期Date 
2015.3.11 
日期Date 
2015.3.11 
日期Date 
2015.3.11 
 
 


 
上海汽车中心实验室 
SAIC Center Lab 
中国·上海·嘉定区安研路201 号 
邮编. 201804 
No 201 Anyan road, Jiading, Shanghai China 
Post code 201804 
报告编号 
Report number 
 
SCL-S-15-0049M 
委托者: QAQ: 黄海均 
Request person, dept： 
送样日期:  2015.03-09 
Request date:  
报告日期:  2015-03-10 
Report date：  
第2 页共8 页 
 
     
   
 
 图1 失效照片 
 
III. 测试结果 Test Results  
 
1 材料分析： 
 
对失效件和抽样件进行材料性能测试： 
序号 
No. 
试验项目 
Test item 
额定 
Requirement 
试验结果 
Test result 
评价 Evaluation 
合格 
qualified 
不合格 
unqualified 
失效件① 
1 
Shore A 硬度 
Shore A Hardness 
ISO 7619-1 
65~75 
64 
 
× 
2 
拉伸强度 
Tensile strength 
ISO 37 
≥ 6 MPa 
8.9 
× 
 
3 
断裂伸长率 
Elongation at tear 
ISO 37 
≥ 150% 
267 
× 
 
失效件② 
1 
Shore A 硬度 
Shore A Hardness 
ISO 7619-1 
65~75 
64 
 
× 
2 
拉伸强度 
Tensile strength 
ISO 37 
≥ 6 MPa 
7.9 
× 
 
3 
断裂伸长率 
Elongation at tear 
ISO 37 
≥ 150% 
249 
× 
 
PPAP 阶段测试结果 
1 
Shore A 硬度 
Shore A Hardness 
ISO 7619-1 
65~75 
63 
 
× 
2 
拉伸强度 
Tensile strength 
ISO 37 
≥ 6 MPa 
8.3 
× 
 
3 
断裂伸长率 
Elongation at tear 
ISO 37 
≥ 150% 
245 
× 
 
从测试结果来看，材料硬度为64，略低于65 的要求。考虑到硬度要求为试片要求，成品硬度会有相应偏
低的现象，且PPAP 阶段材料硬度测试值为63，故此项不合格不具有风险，且满足PPAP 阶段材料状态，可认
为材料符合要求。 


 
上海汽车中心实验室 
SAIC Center Lab 
中国·上海·嘉定区安研路201 号 
邮编. 201804 
No 201 Anyan road, Jiading, Shanghai China 
Post code 201804 
报告编号 
Report number 
 
SCL-S-15-0049M 
委托者: QAQ: 黄海均 
Request person, dept： 
送样日期:  2015.03-09 
Request date:  
报告日期:  2015-03-10 
Report date：  
第3 页共8 页 
 
从测试结果来看，材料性能硬度无明显上升，断裂伸长率无明显下降，故材料无明显老化现象。 
 
2 断口分析：  
2.1 ①失效件：零件有1 处开裂，导致胶管漏油： 
 
 
对断口进行分析如下： 
 
 
 
 
 
内外层断口位置相对应，从断口形式表面胶管受到异常外力导致破损 
 
内层 
编织层 
编织层 
外层 
异常外力
破坏纹路 
受力方向 
受力方向 
异常外力
破坏纹路 
外层 
内层 
端口周围
存在凹陷 


 
上海汽车中心实验室 
SAIC Center Lab 
中国·上海·嘉定区安研路201 号 
邮编. 201804 
No 201 Anyan road, Jiading, Shanghai China 
Post code 201804 
报告编号 
Report number 
 
SCL-S-15-0049M 
委托者: QAQ: 黄海均 
Request person, dept： 
送样日期:  2015.03-09 
Request date:  
报告日期:  2015-03-10 
Report date：  
第4 页共8 页 
 
2.2 ②失效件：在管身处发现有8 处损伤： 
 
1 号破裂点： 
  
 
2 号破裂点： 
  
 
 
 
 
1 
2 
3 
4 
5 
7 
6 
8 


 
上海汽车中心实验室 
SAIC Center Lab 
中国·上海·嘉定区安研路201 号 
邮编. 201804 
No 201 Anyan road, Jiading, Shanghai China 
Post code 201804 
报告编号 
Report number 
 
SCL-S-15-0049M 
委托者: QAQ: 黄海均 
Request person, dept： 
送样日期:  2015.03-09 
Request date:  
报告日期:  2015-03-10 
Report date：  
第5 页共8 页 
 
3 号断裂处 
  
 
 
4 号断裂处 
 
 
 
5 号断裂处胶管外有裂口，但是部分没有裂穿到胶管内部。 
 
 
 
 
 
 
 
 
 
未裂穿区域 


 
上海汽车中心实验室 
SAIC Center Lab 
中国·上海·嘉定区安研路201 号 
邮编. 201804 
No 201 Anyan road, Jiading, Shanghai China 
Post code 201804 
报告编号 
Report number 
 
SCL-S-15-0049M 
委托者: QAQ: 黄海均 
Request person, dept： 
送样日期:  2015.03-09 
Request date:  
报告日期:  2015-03-10 
Report date：  
第6 页共8 页 
 
6 号断裂处 
 
 
 
7 号断裂处 
 
 
 
8 号断裂处 
 
 
 
除5 号破裂点外，其余的破裂点内外层均呈现对应的破裂现象。5 号破裂点外层的开裂点要多于内层的开裂
点。说明部分外层破裂点未对内层形成裂穿。 
外层的破裂点多呈现出三角形的破裂形态。 
 
对较大的两个开裂点进行断口分析，如下： 
 


 
上海汽车中心实验室 
SAIC Center Lab 
中国·上海·嘉定区安研路201 号 
邮编. 201804 
No 201 Anyan road, Jiading, Shanghai China 
Post code 201804 
报告编号 
Report number 
 
SCL-S-15-0049M 
委托者: QAQ: 黄海均 
Request person, dept： 
送样日期:  2015.03-09 
Request date:  
报告日期:  2015-03-10 
Report date：  
第7 页共8 页 
 
2 号断裂面的断口： 
 
 
8 号裂纹端面： 
 
 
断口分析表明两处的裂纹均为外层向内层的外力损伤导致。 
 
 
 
 
 
 
 
内层 
外力开裂纹路 
开裂方向 
编织层 
外层 
编织层 
外力开裂纹路 
开裂方向 
外力开裂纹路 
编织层 
内层 


 
上海汽车中心实验室 
SAIC Center Lab 
中国·上海·嘉定区安研路201 号 
邮编. 201804 
No 201 Anyan road, Jiading, Shanghai China 
Post code 201804 
报告编号 
Report number 
 
SCL-S-15-0049M 
委托者: QAQ: 黄海均 
Request person, dept： 
送样日期:  2015.03-09 
Request date:  
报告日期:  2015-03-10 
Report date：  
第8 页共8 页 
 
补充信息：胶管总成上有气密检验标识，说明总成在出厂时气密检验合格： 
 
 
小结：  
1 
失效件受到由外层向内层的异常外力导致开裂，形成渗漏。 
2 
失效胶管材料符合要求。

File: 材料工程师/SCL-S-15-0050M- BP13 - 张紧器螺栓-白云岭.pdf.md
# SCL-S-15-0050M- BP13 - 张紧器螺栓-白云岭.pdf

 
上海汽车中心实验室 
SAIC Center Lab 
中国·上海·嘉定区安研路201 号 
邮编: 201804 
No 201 Anyan road, Jiading, Shanghai ,China 
Post code: 201804 
报告编号 
Report number 
 
SCL-S-15-0050M 
委托者:  QA 郭强 
Request person, dept： 
委托编号:  /  
Request number: 
送样日期:  2015.3.12 
Request date:  
报告日期:  2015.3.23 
Report date： 
第 1 页 共 7 页 
 
SMPV-0.2.3-002-QA -F01 
零件号Part number 
90004551 
 零件名称 
Part name 
六角法兰螺栓  （M10  10.9 级） 
Bolt 
图纸日期Drawing date 
2010.03.08 
零件生产日期Part production date 
/ 
 供货商 
Supplier 
/ 
车型/项目Car type/project 
BP13 
DVP 材料大纲签署日期DVP material test plan date 
/ 
阶段性报告  Stage report                结论性报告 Conclusion report 
 
Ⅰ.任务描述 Task description 
实验室受委托对六角法兰螺栓进行失效原因分析，失效零件具体信息如下： 
As requested, SCL has analyzed the failure of the bolt. The information of the failed part is as following： 
零件信息：Part information 
零件名称 
Part name 
六角法兰螺栓  （M10  10.9 级） 
Bolt 
制造日期 
Production date 
/ 
VIN/车/发动机号码
car/engine no 
/ 
失效日期 
Incident date 
/ 
车辆里程数/测试寿命 
Car mileage/Test life 
5405  公里(km)    
失效地点 
Location 
上海安吉 
失效模式描述 
Failure circumstance description 
客户反映行驶异响，熄火拖到维修站。检查发现辅助皮带张紧轮螺丝断掉。 
PAM：50±5Nm. 
原材料信息：Raw material information 
原材料及牌号 
Raw material specification 
SCM435 
原材料厂商 
Raw material producer 
/ 
散件供应商 
Component supplier 
/ 
金属热处理状态 
Metal heat treatment state 
调质 
失效零件见图2：The failed part is shown in figure 2.  
 
Ⅱ. 结论与建议 Conclusions and suggestions 
 
结论Conclusions： 
1、 失效件是由于夹紧力不足引起的疲劳断裂。Failure is fatigue fracture due to insufficient clamping force. 
2、 螺栓性能符合图纸技术要求。The material properties meet to the drawing requirements. 
 
建议Suggestions： 
1、 请进一步分析螺栓夹紧力不足的原因。 
Please further analysis of bolt clamping force is insufficient. 
 
 
 
分发： 
Distribution 
QA 郭强 
检验者Author 
白云岭   
Bai Yunling 
审核Auditor 
邵百明 
Shao Baiming 
批准Approver 
 
日期Date 
2015.3.23 
日期Date 
2015.3.24 
日期Date 
2015.3.24 


 
上海汽车中心实验室 
SAIC Center Lab 
中国·上海·嘉定区安研路201 号 
邮编: 201804 
No 201 Anyan road, Jiading, Shanghai ,China 
Post code: 201804 
报告编号 
Report number 
 
SCL-S-15-0050M 
委托者:  QA 郭强 
Request person, dept： 
委托编号:  /  
Request number: 
送样日期:  2015.3.12 
Request date:  
报告日期:  2015.3.23 
Report date： 
第 2 页 共 7 页 
 
SMPV-0.2.3-002-QA -F01 
III. 测试结果 Test Results  
一、 宏观观察： 
1、 失效件的装配位置关系，见图1。 
2、 委托者提供分析的失效件实物形貌如图2 所示（机械张紧器1 件、皮带1 根、断裂螺栓半个））。 
   
 
图1  装配位置关系 
 
图2  失效件实物形貌 
螺栓 
螺栓 


 
上海汽车中心实验室 
SAIC Center Lab 
中国·上海·嘉定区安研路201 号 
邮编: 201804 
No 201 Anyan road, Jiading, Shanghai ,China 
Post code: 201804 
报告编号 
Report number 
 
SCL-S-15-0050M 
委托者:  QA 郭强 
Request person, dept： 
委托编号:  /  
Request number: 
送样日期:  2015.3.12 
Request date:  
报告日期:  2015.3.23 
Report date： 
第 3 页 共 7 页 
 
SMPV-0.2.3-002-QA -F01 
3、张紧器的调节螺栓的紧固标记清晰、未被调节过，见图3a；张紧器皮带轮紧固螺栓的紧固标记清晰，位
置无移动的痕迹，张紧器表面有偏磨痕迹，见图3b。 
 
 
图3  
4、张紧器的皮带轮完好，无异常，见图4a；皮带无异常，见图4b。 
  
 
 
 
 
 
 
 
 
 
 
 
图4 
 
 
 
 
 
 
 
 
 
 
 
 
 
 
图4a 
图4b 
图3a 
图3b 


 
上海汽车中心实验室 
SAIC Center Lab 
中国·上海·嘉定区安研路201 号 
邮编: 201804 
No 201 Anyan road, Jiading, Shanghai ,China 
Post code: 201804 
报告编号 
Report number 
 
SCL-S-15-0050M 
委托者:  QA 郭强 
Request person, dept： 
委托编号:  /  
Request number: 
送样日期:  2015.3.12 
Request date:  
报告日期:  2015.3.23 
Report date： 
第 4 页 共 7 页 
 
SMPV-0.2.3-002-QA -F01 
5、张紧器内部匹配关系如图5 所示，螺栓穿过1 与内螺纹紧固。将张紧器拆解发现1、12 断裂，1 号零件
偏磨严重，见图6b；10 号零件也有偏磨痕迹，见图6c。以上零件的损坏应该是在螺栓断裂过程中造成的，
是受害件。
 
图5 


 
上海汽车中心实验室 
SAIC Center Lab 
中国·上海·嘉定区安研路201 号 
邮编: 201804 
No 201 Anyan road, Jiading, Shanghai ,China 
Post code: 201804 
报告编号 
Report number 
 
SCL-S-15-0050M 
委托者:  QA 郭强 
Request person, dept： 
委托编号:  /  
Request number: 
送样日期:  2015.3.12 
Request date:  
报告日期:  2015.3.23 
Report date： 
第 5 页 共 7 页 
 
SMPV-0.2.3-002-QA -F01 
 
 
 
图6 
图6a 
图6b 
图6c 


 
上海汽车中心实验室 
SAIC Center Lab 
中国·上海·嘉定区安研路201 号 
邮编: 201804 
No 201 Anyan road, Jiading, Shanghai ,China 
Post code: 201804 
报告编号 
Report number 
 
SCL-S-15-0050M 
委托者:  QA 郭强 
Request person, dept： 
委托编号:  /  
Request number: 
送样日期:  2015.3.12 
Request date:  
报告日期:  2015.3.23 
Report date： 
第 6 页 共 7 页 
 
SMPV-0.2.3-002-QA -F01 
6、断裂螺栓残体的实物形貌如图7 所示。宏观观察，断口表面有疲劳辉纹，通过对疲劳辉纹收敛的观察，
判断疲劳源如图7b 中红色箭头所示，图7c 为疲劳源的放大图，表面虽有擦伤，但疲劳辉纹清晰可见。疲
劳扩展区的微观形貌如图7d 所示。 
 
 
 
 
图7 螺栓断口观察 
图7b 
图7a 
图7c 
图7d 


 
上海汽车中心实验室 
SAIC Center Lab 
中国·上海·嘉定区安研路201 号 
邮编: 201804 
No 201 Anyan road, Jiading, Shanghai ,China 
Post code: 201804 
报告编号 
Report number 
 
SCL-S-15-0050M 
委托者:  QA 郭强 
Request person, dept： 
委托编号:  /  
Request number: 
送样日期:  2015.3.12 
Request date:  
报告日期:  2015.3.23 
Report date： 
第 7 页 共 7 页 
 
SMPV-0.2.3-002-QA -F01 
理化分析： 
对螺栓进行材料性能检测，实测结果显示其符合技术要求。 
表1 
序号 
No. 
试验项目 
Test item 
额定值 
Requirement 
试验结果 
Test result 
评价 Evaluation 
合格 
qualified 
不合格 
unqualified 
1 
失效螺栓 
 
 
 
 
1.1 
化学成分/SCM435 
Q/BQB517 
 
 
 
 
C 
0.33-0.38 
0.37 
X 
 
 
Si 
0.15-0.35 
0.18 
X 
 
 
Mn 
0.60-0.85 
0.83 
X 
 
 
P 
≤0.030 
0.011 
X 
 
 
S 
≤0.030 
0.0051 
X 
 
 
Cr 
0.90-1.20 
1.05 
X 
 
 
Mo 
0.15-0.30 
0.18 
X 
 
1.2 
芯部硬度 
320-380HV 
351、352、355 
X 
 
1.3 
表面硬度 
≤390HV0.3 
361、355、365 
X 
 
1.4 
表面全脱碳 
≤0.015mm 
0  （图8） 
X 
 
1.5 
螺牙缺陷 
中径以下无折叠 
中径以下无折叠（图9） 
X 
 
1.6 
金相组织 
回火索氏体 
回火索氏体（图10） 
X 
 
 
 
图8  失效螺栓表面脱碳   100X                  图9  失效螺栓螺牙缺陷  50X 
 
图10  失效螺栓金相组织    500X

File: 材料工程师/SCL-S-15-0051M-IP24-离合器从动盘-朱玲斌.pdf.md
# SCL-S-15-0051M-IP24-离合器从动盘-朱玲斌.pdf

 
上海汽车中心实验室 
SAIC Center Lab 
中国·上海·嘉定区安研路201 号 
邮编： 201804 
No 201 Anyan road, Jiading, Shanghai China 
Post code: 201804 
报告编号 
Report number 
 
SCL-S-15-0051M 
委托者: SEAT  史德旗 
Request person, dept： 
委托编号:  /  
Request number: 
送样日期:  2015.3.11 
Request date:  
报告日期:  2015.3.31 
Report date：  
第1页共7页 
 
SMPV-0.2.3-002-QA -F01 
零件号Part number 
10069215 
零件名称 
Part name 
C1 离合器从动盘总成 
C1 Clutch Disc Assembly 
图纸日期Drawing date 
2012-12-26 
零件生产日期Part production date 
/ 
供货商 
Supplier 
萨克斯动力总成系统有限公司 
车型/项目Car type/project 
IP24 
DVP 材料大纲签署日期DVP material test plan date 
/ 
阶段性报告 Interim report                结论性报告 Conclusion report          
 
Ⅰ.任务描述 Task description 
实验室受委托对离合器从动盘总成进行失效原因分析，失效零件具体信息如下： 
As requested, SCL has analyzed the failure of clutch Disc ASSY. The information of the failed part is as following： 
零件信息：Part information 
零件名称 
Part name 
C1 离合器从动盘总成 
C1 Clutch Disc Assembly 
车制造日期 
Vehicle production date 
2014-11-12 
VIN 码 
VIN 
LSJW267XES061593 
销售日期 
Sale date 
/ 
车辆里程数 
Car mileage 
29356km 
维修站名称 
Sale agent 
上海交运云峰 
失效模式描述 
Failure circumstance  
售后IP24 报离合器故障，拆解发现离合器铆钉脱落。 
Customer IP24 reported clutch failure, dismantling found  the clutch rivet shedding .  
原材料信息：Raw material information 
原材料及牌号 
Raw material specification 
/ 
原材料厂商 
Raw material producer 
/ 
散件供应商 
Component supplier 
/ 
金属热处理状态 
Metal heat treatment state 
/ 
失效零件见图2：The failed part is shown in figure 2. 
 
Ⅱ. 结论与建议 Conclusions and Suggestions 
 
结论Conclusions： 
（1） C1 离合器从动盘总成由于较大应力促使铆钉发生微动磨损，直至松脱失效。 
（2） 铆钉端孔和摩擦片的铆钉孔尺寸偏大，这会促使铆钉与摩擦片发生微动磨损和松动。 
 
 
建议Suggestions： 
（1） 根据CAE 计算结果来优化铆钉尺寸，从而减小铆钉应力，并在生产中加以控制。 
（2） 优化冲压工艺来保证铆钉孔尺寸的一致性。 
（3） 加强对零件生产装配的控制。 
（4） 跟踪了解市场上IP24 离合器的运行状况。 
 
 
分发: 
Distribution 
SEAT 史德旗 
检验者Author 
朱玲斌 
Zhu Lingbin 
审核Auditor 
邵百明 
Shao Baiming 
批准Approver 
 
日期Date 
2015.3.31 
日期Date 
2015.04.01 
日期Date 
2015.04.01 


 
上海汽车中心实验室 
SAIC Center Lab 
中国·上海·嘉定区安研路201 号 
邮编： 201804 
No 201 Anyan road, Jiading, Shanghai China 
Post code: 201804 
报告编号 
Report number 
 
SCL-S-15-0051M 
委托者: SEAT  史德旗 
Request person, dept： 
委托编号:  /  
Request number: 
送样日期:  2015.3.11 
Request date:  
报告日期:  2015.3.31 
Report date：  
第2页共7页 
 
SMPV-0.2.3-002-QA -F01 
III. 调查结果 Investigation Results  
在上海交运云峰4S 店，一辆IP24（2014.11 生产，车主购买后作营运用，里程29356km）报离合器打滑
和换挡异常故障，拆解发现C1 离合器的4 个铆钉全部脱落。 
图1 为离合器从动盘总成的装配位置及结构图，图2 为失效件的宏观及低倍形貌，图3~图5 分别为两个
通过路试的离合器从动盘总成和一个新的总成，图6 为四个离合器从动盘总成所使用的蝶簧形貌，结合图1 总成
的位置及结构图可以知道： 
 盖板A 侧的铆钉虽然有明显的磨损和变形，但仍然全部铆接在盖板上，1#铆接孔位附近的盖板磨损量
明显较大（图2a），说明铆钉首先从摩擦片上侧的1#孔位脱开，在四个铆钉全部脱开过程中，盖板
与弹簧膜片（图1a 箭头2）产生不同程度的接触磨损，这与弹簧膜片上的磨损痕迹相对应； 
 从1#~4#端部及侧面形貌来看（图2b，2d），1#脱落一侧铆接头的铆接部分圆周比较光滑，仅靠近顶侧
有一圈微小的撕裂，2#和3#撕裂的程度有所增加，4#撕裂形貌最明显； 
 失效件与新件的蝶簧尺寸明显比工程样件大（图6），据了解，DRE 考虑要调整阻尼，变更了蝶簧设计，
在SIM 阶段后所有试验都采用与新件同状态的零件进行； 
 失效件蝶簧位置磨损（图2c）是铆钉脱落后造成的；2#工程样件蝶簧装配错误（图4）。 
 
a  离合器从动盘总成位置图（虚线处） 
b  离合器从动盘总成结构图 
图1 离合器从动盘位置及结构图 
 
a  盖板A 侧形貌 
b  盖板B 侧形貌 
盖板A 侧 
盖板B 侧 
轴套板 
蝶簧 
摩擦片 
限位铆钉 
花键轴套 
减震弹簧 
对应位置 
 
 
 
 
2#位置 
1#位置 
4#位置 
3#位置 
异常磨损 
 
弹簧膜片形貌 
取样位置 


 
上海汽车中心实验室 
SAIC Center Lab 
中国·上海·嘉定区安研路201 号 
邮编： 201804 
No 201 Anyan road, Jiading, Shanghai China 
Post code: 201804 
报告编号 
Report number 
 
SCL-S-15-0051M 
委托者: SEAT  史德旗 
Request person, dept： 
委托编号:  /  
Request number: 
送样日期:  2015.3.11 
Request date:  
报告日期:  2015.3.31 
Report date：  
第3页共7页 
 
SMPV-0.2.3-002-QA -F01 
 
 
 
 
c  蝶簧及轴套板形貌 
d  四个铆钉脱落端形貌对比 
图2  失效件宏观及低倍形貌 
 
 
图3  工程样件1 蝶簧及轴套板形貌 
图4  工程样件2 蝶簧及轴套板形貌 
 
 
图5  新件蝶簧及轴套板形貌 
图6  四种样件蝶簧形貌对比 
 
1#位置 
2#位置 
4#位置 
3#位置 
错误装配 
留下的压痕 
取样位置 
失效件 
的蝶簧 
新件 
的蝶簧 
工程样件1 
的蝶簧 
工程样件2 
的蝶簧 
撕裂区域 


 
上海汽车中心实验室 
SAIC Center Lab 
中国·上海·嘉定区安研路201 号 
邮编： 201804 
No 201 Anyan road, Jiading, Shanghai China 
Post code: 201804 
报告编号 
Report number 
 
SCL-S-15-0051M 
委托者: SEAT  史德旗 
Request person, dept： 
委托编号:  /  
Request number: 
送样日期:  2015.3.11 
Request date:  
报告日期:  2015.3.31 
Report date：  
第4页共7页 
 
SMPV-0.2.3-002-QA -F01 
金相分析  Micrographic Analysis  
图7、图8、图9 分别为失效件、工程样件和新件的铆钉金相，由图可知： 
 失效件铆接后的端孔尺寸分别为：2.74mm，2.70mm，偏大（图纸要求铆接前端孔1.5~2.6mm）；工程
样件和新件的铆接后端孔尺寸接近铆接前图纸要求上限；端孔尺寸变大会使铆接量减小，从而降低铆
钉抵抗轴向力的能力； 
 失效件铆接流线形貌正常，铆钉夹持摩擦片部分高度（2.5mm，2.52mm）与工程样件基本吻合； 
 失效件摩擦片上的铆钉孔上端尺寸5.617,5.625（图7c，7d）在图纸要求上限（5.5~5.62），下端尺寸5.93、
5.94（基本无磨损）明显超出图纸要求，孔尺寸偏大会增大离合器工作时铆钉攒动的可能性；新件铆
钉孔下端尺寸5.91 不符合要求（图9）； 
 
a  1#位置脱落一侧铆钉金相 
b  4#位置未脱落一侧铆钉金相 
 
 c 1#位置对应摩擦片孔尺寸 
d  2#位置对应摩擦片尺寸 
图7  失效件金相形貌 
 
图8  1#工程样件金相形貌 
图9  新件金相形貌 
铆钉脱开一侧 
磨损出的倒角 
冲压的撕裂边 
边界参差不齐 
对应 


 
上海汽车中心实验室 
SAIC Center Lab 
中国·上海·嘉定区安研路201 号 
邮编： 201804 
No 201 Anyan road, Jiading, Shanghai China 
Post code: 201804 
报告编号 
Report number 
 
SCL-S-15-0051M 
委托者: SEAT  史德旗 
Request person, dept： 
委托编号:  /  
Request number: 
送样日期:  2015.3.11 
Request date:  
报告日期:  2015.3.31 
Report date：  
第5页共7页 
 
SMPV-0.2.3-002-QA -F01 
CAE 分析结果     Result of CAE Analysis 
     根据供应商提供的信息，工程样件使用的蝶簧施加的最大轴向力大约500N，失效件和新件上的蝶簧施加的
最大轴向力约为900N，分别通过CAE 计算铆钉在不同条件下（极限尺寸及端孔直径超标）的承受应力，结果如
下图10~图12 所示，由图可知： 
 端孔2.6，在500N 轴向力下应力145MPa，在900N 轴向力下应力282MPa； 
 端孔2.8，在500N 轴向力下应力178MPa，在900N 轴向力下应力286MPa； 
 端孔3.0，在500N 轴向力下应力174MPa，在900N 轴向力下应力306MPa； 
 以上结果说明，蝶簧状态变更对铆钉受到的应力影响较大；由于Q-BQB 中未对SWRCH 22A 的性能做
出规定，查相关文献（如图14），SWRCH 22A 的屈服强度范围大约在320~360MPa，铆钉在极限尺
寸下承受的应力接近文献的屈服强度； 
 调整铆钉部分尺寸后，CAE 结果显示应力有明显降低（图13）。 
 
图10  CAE 计算结果（900N 施加力，新件类型蝶簧） 
 
a  900N 施加力，新件类型蝶簧 
b  500N 施加力，工程样件类型蝶簧 
图11  端孔直径2.8 的CAE 计算结果 


 
上海汽车中心实验室 
SAIC Center Lab 
中国·上海·嘉定区安研路201 号 
邮编： 201804 
No 201 Anyan road, Jiading, Shanghai China 
Post code: 201804 
报告编号 
Report number 
 
SCL-S-15-0051M 
委托者: SEAT  史德旗 
Request person, dept： 
委托编号:  /  
Request number: 
送样日期:  2015.3.11 
Request date:  
报告日期:  2015.3.31 
Report date：  
第6页共7页 
 
SMPV-0.2.3-002-QA -F01 
 
a  900N 施加力，新件类型蝶簧 
b  500N 施加力，工程样件类型蝶簧 
图12  端孔直径3.0 的CAE 计算结果 
图13  铆钉结构优化CAE 结果 
 
文献1 SWRCH22A 性能数据 
文献2 唐钢SWRCH22A 性能数据 
图14  部分文献测得的SWRCH22A 盘条钢的性能数据 
 


 
上海汽车中心实验室 
SAIC Center Lab 
中国·上海·嘉定区安研路201 号 
邮编： 201804 
No 201 Anyan road, Jiading, Shanghai China 
Post code: 201804 
报告编号 
Report number 
 
SCL-S-15-0051M 
委托者: SEAT  史德旗 
Request person, dept： 
委托编号:  /  
Request number: 
送样日期:  2015.3.11 
Request date:  
报告日期:  2015.3.31 
Report date：  
第7页共7页 
 
SMPV-0.2.3-002-QA -F01 
综合分析  Comprehensive Analysis 
     由于车辆作为营运车使用，离合器的使用情况相对较差。IP24 最大工作扭矩为587N.M，在大扭矩下离合
器工作时，失效件的限位铆钉与摩擦片上端之间可能发生了微动磨损。根据断裂顺序推断，1#孔的铆钉微动磨
损最厉害，当铆接头部因微动磨损减薄到无法承受蝶簧施加的轴向力时，铆钉头部撕裂，由于撕裂前四个铆钉仍
然同时受力，因此1#铆钉撕裂部分很小，如图2d 中1#位置微小撕裂区域。1#铆钉失效后，左右两侧的2#，3#
铆钉受力会明显变大，当这两个铆钉头部也因磨损减薄到一定值时，在轴向力作用下撕裂，但撕裂量要比1#铆
钉大，最后所有的轴向力由4#位置铆钉承受，于是出现大面积撕裂的特征（图2d 中4#铆钉）。 
蝶簧状态变化后，由蝶簧产生的轴向力明显加大，铆钉承受应力也明显变大。 
铆钉端孔尺寸偏大可能减小铆接后铆钉的结合力，加大铆钉松动的可能性。 
铆钉孔的尺寸偏大可能使铆钉在离合器工作时出现圆周方向攒动的可能性，加速铆钉的磨损。

File: 材料工程师/SCL-S-15-0052M AS21 后制动卡钳-邵百明.pdf.md
# SCL-S-15-0052M AS21 后制动卡钳-邵百明.pdf

 
上海汽车中心实验室 
SAIC Center Lab 
中国·上海·嘉定区安研路201 号 
邮编：201804 
No 201 Anyan road, Jiading, Shanghai China 
Post code: 201804 
报告编号 
Report number 
 
SCL-S-15-0052M 
委托者:  质量分析科 周晨铭 
Request person, dept： 
委托编号:  /  
Request number: 
送样日期:  2015.03.12 
Request date:  
报告日期:  2015.03.20 
Report date：  
第1 页共7 页 
 
SMPV-0.2.3-002-QA -F01 
零件号Part number 
10182715/10182716 
 零件名称 
Part name 
后制动卡钳 
Rear brake assembly 
图纸日期Drawing date 
2014.01.02 
零件生产日期Part production date 
/ 
 供货商 
Supplier 
泛博制动部件（苏州）有限公司 
CBI Brake Products（Suzhou）CO., LTD 
车型/项目Car type/project 
AS21 
DVP 材料大纲签署日期DVP material test plan date 
2013.12.05 
阶段性报告 Interim report                结论性报告 Conclusion report          
 
Ⅰ.任务描述 Task description 
实验室受委托对后制动卡钳进行失效原因分析，失效零件具体信息如下： 
As requested, SCL has analyzed the failure of the rear brake assembly. The information of the failed part is as following： 
零件信息：Part information 
零件名称 
Part name 
后制动卡钳 
Rear brake assembly 
车制造日期 
Vehicle production date 
/ 
VIN 码 
VIN 
LSJA24W6XFS016686 
销售日期 
Sale date 
/ 
车辆里程数/测试寿命 
Car mileage/Test life 
6Km 
维修站名称 
Sale agent 
浙江申孚 
失效模式描述 
Failure circumstance  
4S 店上牌中，后制动卡钳出现了松动，其中一颗螺丝丢失。 
原材料信息：Raw material information 
原材料及牌号 
Raw material specification 
/ 
原材料厂商 
Raw material producer 
/ 
散件供应商 
Component supplier 
/ 
金属热处理状态 
Metal heat treatment state 
/ 
失效零件见图1：The failed part is shown in figure 1.  
 
Ⅱ. 结论与建议 Conclusions and Suggestions 
结论Conclusions： 
（1）后制动卡钳是由于螺栓夹紧力不足而发生松脱的。Rear brake caliper was loose because of insufficient clamping force 
of the bolt. 
（2）车轮支架，卡钳的平面度和粗糙度符合要求；螺栓的螺纹尺寸符合要求。The flatness and roughness of the wheel 
bracket and caliper meet the requirements; the dimension of the bolt is ok. 
（3）车轮支架和卡钳的硬度符合要求；螺栓的材料符合要求。The hardness of the wheel bracket and caliper meet the 
requirements; the material of the bolt is ok. 
建议Suggestions： 
（1）对所需的夹紧力和装配扭矩进行评估。Check if the clamping force and torque meet the requirements of the different 
conditions.   
（2）增加涂胶、减小螺牙间距、采用带齿的防松法兰面或增大装配扭矩。Coat antiloosing glue, reduce the screw pitch, let 
the flange with tooth for antiloosing, or increasing the assembling tourque.  
 
分发: 
Distribution 
质量分析科 周晨铭 
检验者Author 
邵百明 
Shao Baiming 
审核Auditor 
邵百明 
Shao Baiming 
批准Approver 
 
日期Date 
2015.03.20 
日期Date 
2015.03.20 
日期Date 
2015.03.20 


 
上海汽车中心实验室 
SAIC Center Lab 
中国·上海·嘉定区安研路201 号 
邮编：201804 
No 201 Anyan road, Jiading, Shanghai China 
Post code: 201804 
报告编号 
Report number 
 
SCL-S-15-0052M 
委托者:  质量分析科 周晨铭 
Request person, dept： 
委托编号:  /  
Request number: 
送样日期:  2015.03.12 
Request date:  
报告日期:  2015.03.20 
Report date：  
第2 页共7 页 
 
SMPV-0.2.3-002-QA -F01 
III. 调查结果 Investigation Results  
4S 店反馈四驱AS21 在上牌的途中，左后制动卡钳出现松动，右后制动卡钳的一颗螺栓脱落。4S 店现
场调查的照片如图1~3 所示。其中左侧卡钳松动后，4S 店进行了重新装配；右侧卡钳保持失效时的状态，
相应的螺栓法兰面有紧固的正常痕迹，无拧松的痕迹；螺栓表面均有色标。右侧卡钳螺栓松脱后，与制动
盘圆周面和挡泥板发生了接触，从而导致制动盘圆周面磨损，挡泥板出现变形，见图3。 
 
图1 失效的车辆 
 
图2 左侧制动卡钳 
 
  
图3 右制动卡钳 
左侧卡钳
螺栓松
脱；松脱
后，4S 店
进行了紧
固。 
右侧卡钳
的1 颗螺
栓脱落，
另一颗螺
丝松动。 
螺栓脱落 
螺栓已松动，装配痕
迹正常 
接触痕迹 
出现摩擦 
卡钳固定螺栓 


 
上海汽车中心实验室 
SAIC Center Lab 
中国·上海·嘉定区安研路201 号 
邮编：201804 
No 201 Anyan road, Jiading, Shanghai China 
Post code: 201804 
报告编号 
Report number 
 
SCL-S-15-0052M 
委托者:  质量分析科 周晨铭 
Request person, dept： 
委托编号:  /  
Request number: 
送样日期:  2015.03.12 
Request date:  
报告日期:  2015.03.20 
Report date：  
第3 页共7 页 
 
SMPV-0.2.3-002-QA -F01 
    左右零件拆解后，对其表面的痕迹（图4 和图5）进行检查，无异常；内部螺纹完好。 
 
 
（a）左侧卡钳和车轮支架 
 
 
 
（b）支架1#螺栓孔装配面       （c）支架1#螺栓孔卡钳匹配面         （d）卡钳1#孔 
 
 
 
（e）支架2#螺栓孔装配面       （f）支架2#螺栓孔卡钳匹配面       （g）卡钳2#孔 
图4 左制动卡钳和车轮支架的匹配痕迹 
 
 
左卡钳1#孔 
左卡钳2#孔 
左支架1#孔 
左支架2#孔 


 
上海汽车中心实验室 
SAIC Center Lab 
中国·上海·嘉定区安研路201 号 
邮编：201804 
No 201 Anyan road, Jiading, Shanghai China 
Post code: 201804 
报告编号 
Report number 
 
SCL-S-15-0052M 
委托者:  质量分析科 周晨铭 
Request person, dept： 
委托编号:  /  
Request number: 
送样日期:  2015.03.12 
Request date:  
报告日期:  2015.03.20 
Report date：  
第4 页共7 页 
 
SMPV-0.2.3-002-QA -F01 
 
（a） 右侧卡钳和车轮支架 
  
  
 
（b）支架1#螺栓孔装配面    （c）支架1#螺栓孔卡钳匹配面           （d）卡钳1#孔 
  
  
 
（e）支架2#螺栓孔装配面    （f）支架2#螺栓孔卡钳匹配面           （g）卡钳2#孔 
图5 右制动卡钳和车轮支架的匹配痕迹 
 
 
 
 
 
 
 
 
 
右支架1#孔 
右支架2#孔 
   右卡钳1#孔 
右卡钳2#孔 


 
上海汽车中心实验室 
SAIC Center Lab 
中国·上海·嘉定区安研路201 号 
邮编：201804 
No 201 Anyan road, Jiading, Shanghai China 
Post code: 201804 
报告编号 
Report number 
 
SCL-S-15-0052M 
委托者:  质量分析科 周晨铭 
Request person, dept： 
委托编号:  /  
Request number: 
送样日期:  2015.03.12 
Request date:  
报告日期:  2015.03.20 
Report date：  
第5 页共7 页 
 
SMPV-0.2.3-002-QA -F01 
尺寸测量和材料检测Dimension and material Test 
   尺寸测量和材料检测结果如表1 所示。    
表1 尺寸测量结果 
序号 
No. 
测试项目 
Test item 
额定值 
Requirement 
试验结果 
Test result 
评价 Evaluation 
合格 
OK 
不合格 
Not OK 
1 
卡钳（GS50.7） 
1.1 
平面度 
≤0.05 
右件 
0.044 
× 
 
 
 
 
左件 
0.031 
× 
 
1.2 
粗糙度 
≤Ra6.3 
右件 
1.28/1.70 
× 
 
 
 
 
左件 
1.82/1.58 
× 
 
1.3 
硬度 
185-255 HB 
208,209,211HB2.5/187.5 
× 
 
2 
车轮支架 （FCD500-6） 
2.1 
平面度  
≤0.1（卡钳安装面） 
右件 
0.044 
× 
 
左件 
0.03 
× 
 
≤0.1（螺栓安装面） 
右件 
0.014 
× 
 
左件 
0.028 
× 
 
2.2 
粗糙度 
≤Ra3.2（卡钳安装面） 
右件 
1.73 
× 
 
左件 
1.82 
× 
 
≤Ra3.2（螺栓安装面） 
右件 
2.65 
× 
 
左件 
3.04 
× 
 
2.3 
硬度 
170-241 HB 
206,201,208HB2.5/187.5 
× 
 
3 
螺栓 
3.1 
成分 
ML20MnTiB 
 
 
 
 
C 
0.19~0.24 
0.222 
× 
 
 
Si 
≤0.30 
0.157 
× 
 
 
Mn 
1.30~1.60 
1.417 
× 
 
 
P 
≤0.030 
0.0069 
× 
 
 
S 
≤0.030 
0.0022 
× 
 
 
Al 
≥0.020 
0.042 
× 
 
 
Ti 
0.04~0.10 
0.080 
× 
 
 
B 
0.0005~0.0035 
0.0020 
× 
 
3.2 
芯部硬度 
32~39HRC 
右卡钳螺栓 
38.3,38.4,38.2 
× 
 
左卡钳螺栓 
36.8,37.3,37.1 
× 
 
HV0.3 
右卡钳螺栓 
380,372,379 
/ 
 
左卡钳螺栓 
370,367,365 
/ 
 
3.3 
表面硬度 
≤390HV0.3  
右卡钳螺栓 
384,377,372 
× 
 
左卡钳螺栓 
374,374,372 
× 
 
3.4 
硬度差 
≤30 HV0.3 
右卡钳螺栓 
≤12 HV0.3 
× 
 
左卡钳螺栓 
≤9 HV0.3 
× 
 
3.5 
螺牙缺陷 
中径下无折叠 
右卡钳螺栓 
无折叠（图6） 
× 
 
左卡钳螺栓 
无折叠（图7） 
× 
 
3.6 
表面全脱碳 
≤0.015mm 
右卡钳螺栓 
0（图6） 
× 
 
左卡钳螺栓 
0（图7） 
× 
 
3.7 
金相组织 
回火索氏体 
右卡钳螺栓 
回火索氏体（图6） 
× 
 
左卡钳螺栓 
回火索氏体（图7） 
× 
 
3.8 
螺纹尺寸 
M10×1.5-6H 
3 个螺栓通规过；止规不过 
× 
 


 
上海汽车中心实验室 
SAIC Center Lab 
中国·上海·嘉定区安研路201 号 
邮编：201804 
No 201 Anyan road, Jiading, Shanghai China 
Post code: 201804 
报告编号 
Report number 
 
SCL-S-15-0052M 
委托者:  质量分析科 周晨铭 
Request person, dept： 
委托编号:  /  
Request number: 
送样日期:  2015.03.12 
Request date:  
报告日期:  2015.03.20 
Report date：  
第6 页共7 页 
 
SMPV-0.2.3-002-QA -F01 
 
 
（a）螺牙形貌和缺陷   形貌正常；无缺陷                  （b）脱碳  无全脱碳 
 
（c）芯部组织 回火索氏体 
图6 右卡钳固定螺栓 
 
 
（a）螺牙形貌和缺陷   形貌正常；无缺陷               （b）脱碳  无全脱碳 
 
 
 


 
上海汽车中心实验室 
SAIC Center Lab 
中国·上海·嘉定区安研路201 号 
邮编：201804 
No 201 Anyan road, Jiading, Shanghai China 
Post code: 201804 
报告编号 
Report number 
 
SCL-S-15-0052M 
委托者:  质量分析科 周晨铭 
Request person, dept： 
委托编号:  /  
Request number: 
送样日期:  2015.03.12 
Request date:  
报告日期:  2015.03.20 
Report date：  
第7 页共7 页 
 
SMPV-0.2.3-002-QA -F01 
 
（c）芯部组织 回火索氏体 
图7 左卡钳固定螺栓 
 
不同车型固定螺栓 Bolt of other cars 
    不同车型使用的螺栓以及装配工艺参数如表2 所示。对比设计来看，AP13、IP21、IS12 和途观的螺栓
优于AS21，因为涂胶或细的螺牙间距（1.25mm）均有利于提高螺栓的防松能力。 
为了防止螺栓松动，建议采取如下措施：涂胶、减小螺牙间距、采用带齿的防松法兰面、增大装配扭
矩。 
 
表2 不同车型卡钳固定螺栓 
 
车型 
螺栓 
装配工艺参数 
AP13 
M10x1.25x40-10.9 涂胶、锌铝 
55~65Nm 
IP21 
M10x1.5x25-10.9 涂胶、锌铝 
61~66 Nm 
IS12 
M12 x1.25 
85~105 Nm 
AS21 
M10x1.5 x40-10.9 达克罗 
59~67 Nm 
途观 
M12 x1.5  带齿的防松法兰面 
90Nm+90°
