Repository: kujaxr/obsidian-vault

File: 材料工程师/SCL-S-15-0053M-AS21-后前束调节拉杆衬套-脱胶-卓靖.pdf.md
# SCL-S-15-0053M-AS21-后前束调节拉杆衬套-脱胶-卓靖.pdf

 
上海汽车中心实验室 
SAIC Center Lab 
中国·上海·嘉定区安研路201 号 
邮编. 201804 
No 201 Anyan road, Jiading, Shanghai China 
Post code 201804 
报告编号 
Report number 
SCL-S-15-0053M 
委托者: SQE:童俊 
Request person, dept： 
委托编号:SCL-S-15-0053M 
Request number:  
送样日期: 2015.03.12 
Request date:  
报告日期: 2015.03.17 
Report date：  
第 1 页 共 3 页 
 
零件号Part number 
10141769 
 零件名称 
Part name 
衬套-后前束调节拉杆 
BUSH-REAR LATERAL ROD ASSY 
图纸日期Drawing date 
2014.07.18 
零件生产日期Part production date 
/ 
 供货商 
Supplier 
宁波捷豹集团有限公司 
Ningbo Jiebao Group Co., Ltd. 
车型/项目Car type/project 
AS21 
DVP 材料大纲签署日期DVP material test plan date 
/ 
 
阶段性报告  Stage report        结论性报告 Conclusion report       
 
Ⅰ.任务描述 Task description 
实验室受委托对AS21 衬套-后前束调节拉杆进行失效原因分析，失效零件具体信息如下： 
As requested, SCL has analyzed the failure of AS21 BUSH-REAR LATERAL ROD ASSY. The information of the failed 
part is as following： 
零件信息：Part information 
零件名称 
Part name 
衬套-后前束调节拉杆 
车制造日期 
Vehicle production date 
/ 
VIN 码 
VIN 
C14UPV204 
销售日期 
Sale date 
/ 
车辆里程数 
Car mileage 
13876km 
维修站名称 
Sale agent 
/ 
失效模式描述 
Failure circumstance  
衬套脱胶（广德试验基地AS21 NLE 项目GD 试验车辆日常检查时，发现右后侧连杆衬
套松动，复查左后侧连杆衬套正常。2015/2/16 失效） 
原材料信息：Raw material information 
原材料及牌号 
Raw material specification 
NR  
原材料厂商 
Raw material producer 
/ 
散件供应商 
Component supplier 
宁波捷豹 
金属热处理状态 
Metal heat treatment state 
/ 
失效零件见图1：The failed part is shown in figure 1.  
 
Ⅱ. 结论与建议 Conclusions and Suggestions 
结论：1、衬套发生脱胶。 
2、衬套底胶粘结强度不够导致脱胶。 
 
 
建议：1、加强涂胶工艺过程控制。 
 
 
 
 
 
 
 
分发: 
Distribution 
SQE：童俊 
    Tong Jun 
检验者Author 
SCL：卓靖 
      Zhuo Jing 
审核Auditor 
吴文安 
Wu Wenan 
批准Approver 
 
日期Date 
2015.03.17 
日期Date 
2015.03.17 
日期Date 
2015.03.17 


 
上海汽车中心实验室 
SAIC Center Lab 
中国·上海·嘉定区安研路201 号 
邮编. 201804 
No 201 Anyan road, Jiading, Shanghai China 
Post code 201804 
报告编号 
Report number 
SCL-S-15-0053M 
委托者: SQE:童俊 
Request person, dept： 
委托编号:SCL-S-15-0053M 
Request number:  
送样日期: 2015.03.12 
Request date:  
报告日期: 2015.03.17 
Report date：  
第 2 页 共 3 页 
 
IV. 测试结果 Test Results  
1 外观分析： 
 
如图1，调节拉杆有一侧的衬套橡胶与外金属铝骨架内侧脱开，内芯与橡胶未发生脱开，但与外骨架间以发
生相对位移，用力顶住内芯，衬套橡胶与外骨架完全脱开，如图所示。此外，金属骨架内侧表面出现变形及凹槽，
表面光亮，橡胶表面未见撕裂。 
图1.衬套-后前束调节拉杆 
Figure1. The photo of Bush-rear lateral rod assembly 
 
2 表面分析： 
如图2，衬套橡胶与金属脱开表面部分区域不平整，可见少量灰色底胶，可说明该处有涂底胶，但无法辨别
是否涂有面胶，局部区域橡胶中嵌入沙石，这是导致金属骨架内侧出现凹槽，变形的主要原因。从橡胶表面发粘
区域判断，橡胶与外金属骨架内侧发生摩擦较为严重，而橡胶表面与金属表面压痕相吻合，说明橡胶与金属表面
部分区域发生脱胶后，沙石进入导致橡胶及金属表面出现朝一定方向的变形及压痕，部分区域由于沙石的滑动导
致橡胶表面划开，金属表面凹陷。 
    由图1 可见，稍用力顶出衬套内芯，橡胶与金属骨架内侧完全脱开，说明橡胶与金属骨架粘结强度不够，这
主要是由于涂胶工艺控制不善导致。 
脱开区域 
后前束调节拉杆 
衬套 
衬套内芯及橡胶 
橡胶部分 
变形区域 
衬套外骨架内侧 


 
上海汽车中心实验室 
SAIC Center Lab 
中国·上海·嘉定区安研路201 号 
邮编. 201804 
No 201 Anyan road, Jiading, Shanghai China 
Post code 201804 
报告编号 
Report number 
SCL-S-15-0053M 
委托者: SQE:童俊 
Request person, dept： 
委托编号:SCL-S-15-0053M 
Request number:  
送样日期: 2015.03.12 
Request date:  
报告日期: 2015.03.17 
Report date：  
第 3 页 共 3 页 
 
图2.衬套橡胶表面脱胶区域 
Figure2. Unglued area of rubber on bush  
 
小结：1、衬套橡胶与金属骨架连接区域已发生脱胶，沙石进入导致金属、橡胶表面变形、损伤。 
2、衬套涂胶工艺过程控制不善，造成底胶与金属粘结强度不够，进而导致脱胶。 
 
发粘区域 
灰色底胶 
压痕 
沙石 
石子

File: 材料工程师/SCL-S-15-0054M-AP13-方向盘开关-罗晓瑜.pdf.md
# SCL-S-15-0054M-AP13-方向盘开关-罗晓瑜.pdf

 
上海汽车中心实验室
(SAIC Center Lab) 
中国·上海·嘉定区安研路201 号 
邮编. 201804 
No. 201 Anyan Road, Jiading District,  
Shanghai, China. 
Post code :200433 
报告编号：Report number 
SCL-S-15-0054M 
委托者Requestor：QA 胡骁睿 
送样日期Deliver date：2015.03.16 
报告日期Report date：2015.03.31 
第 1 页 共 10 页 
Page 1 of 10  
 
零件号 
Part number 
10101713 
零件名称 
Part name 
方向盘开关 
SWITCH ASSY - STEERING WHEEL 
图纸日期 
Drawing date  
/ 
零件生产日期 
Production date 
/ 
供货商 
Supplier 
温州长江汽车电子有限公司 
CNCAEA 
车型/项目 
Car type/project 
AP13 
   阶段性报告  Stage report        结论性报告 Conclusion report           测试报告 Test report 
Ⅰ.任务描述 Task description 
实验室受委托对方向盘开关进行失效原因分析，失效零件具体信息如下： 
As requested, QA lab has analyzed the invalid cause of switch ASSY- steering wheel, and the information of invalid 
part is shown as following： 
零件信息：Part information 
零件名称 
Part name 
方向盘开关 
Switch ASSY- 
Steering Wheel 
制造日期 
Production date 
/ 
VIN 码 
VIN number 
LSJA16C35EG130816 
销售日期 
Sale date 
/ 
车辆里程数 
Car mileage 
1 状态12km 
2 状态1377km 
销售商 
Sale agent 
/ 
失效模式描述 
Invalid situation description 
堵盖挂扣断裂 
Clip fractured. 
原材料信息：Raw material information 
原材料及牌号 
Raw material and trademark 
PC 2807 
原材料厂商 
Raw material producer 
拜耳 
Bayer 
散件供应商 
Part supplier 
温州长江 
CNCAEA 
金属热处理状态 
Metal heat treatment state 
/ 
失效零件见图1：The invalid part is shown in Fig 1.  
Ⅱ. 结论与建议 Conclusions and suggestions 
结论Conclusions： 
1、 堵盖与外壳装配后软筋处有过盈挤压，挂接后挂扣搭接面存在持续挤压作用，导致挂扣疲劳断裂； 
The continuous extrusion of the contact surface after assembly result in the fatigue cracking of the clip.  
2、失效件材料符合技术要求；Material performance of the failure parts conformed to requirements 
3、零件内应力水平较低；The internal stress of the part is small. 
4、2 状态失效件存在注塑缺陷，但这不是失效的根本原因。There’s an injection flaw on the status 2 failure part, 
but this is not the root cause of failure.  
建议Suggestions： 
1、 优化结构，消除搭接面的持续挤压；Optimize the structure in order to remove the continuous extrusion of the 
contact surface. 
2、优化注塑工艺。Improve the injection mold. 
分发: 
Distribution 
QA 胡骁睿 
检验者Author 
罗晓瑜 
Luo Xiaoyu 
审核Auditor 
狄春峰 
Di Chunfeng 
批准Approver 
 
日期Date 
2015.03.31 
日期Date 
2015.03.31 
日期Date 
2015.04.01 


 
上海汽车中心实验室
(SAIC Center Lab) 
中国·上海·嘉定区安研路201 号 
邮编. 201804 
No. 201 Anyan Road, Jiading District,  
Shanghai, China. 
Post code :200433 
报告编号：Report number 
SCL-S-15-0054M 
委托者Requestor：QA 胡骁睿 
送样日期Deliver date：2015.03.16 
报告日期Report date：2015.03.31 
第 2 页 共 10 页 
Page 2 of 10  
 
据供应商反馈，方向盘开关堵盖目前有两个状态的失效件，1 状态为最初批产的状态，此状态2014 年10 月
发生失效；2 状态在1 状态的基础上增加了导向，并缩小跨距。 
 
 
 
 
 
 
 
 
 
 
 
 
 
 
 
图1 失效件 
 
Ⅲ. 测试结果 Test Results  
序
号 
No. 
试验项目 
Test item 
额定值 
Requirement 
试验结果 
Test result 
评价 Evaluation 
合格 
qualified 
不合格 
unqualified 
I 
1 状态失效件 
 
 
1 
红外（GB/T6040-2002） 
Infrared Spectroscopy 
PC 
PC 
× 
 
2 
玻璃化转变温度
（GB/T19466.2-2006） 
Glass Transition Temperature (℃) 
140±5 
143 
× 
 
II 
2 状态失效件 
 
 
1 
红外（GB/T6040-2002） 
Infrared Spectroscopy 
PC 
PC 
× 
 
2 
玻璃化转变温度
（GB/T19466.2-2006） 
Glass Transition Temperature (℃) 
140±5 
144 
× 
 
III 
2 状态新件 
 
 
1 
红外（GB/T6040-2002） 
Infrared Spectroscopy 
PC 
PC 
× 
 
1 状态失效件 
2 状态失效件 


 
上海汽车中心实验室
(SAIC Center Lab) 
中国·上海·嘉定区安研路201 号 
邮编. 201804 
No. 201 Anyan Road, Jiading District,  
Shanghai, China. 
Post code :200433 
报告编号：Report number 
SCL-S-15-0054M 
委托者Requestor：QA 胡骁睿 
送样日期Deliver date：2015.03.16 
报告日期Report date：2015.03.31 
第 3 页 共 10 页 
Page 3 of 10  
 
序
号 
No. 
试验项目 
Test item 
额定值 
Requirement 
试验结果 
Test result 
评价 Evaluation 
合格 
qualified 
不合格 
unqualified 
2 
玻璃化转变温度
（GB/T19466.2-2006） 
Glass Transition Temperature (℃) 
140±5 
144 
× 
 
V 
粒料 
 
 
 
 
1 
红外（GB/T6040-2002） 
Infrared Spectroscopy 
PC 
PC 
× 
 
2 
玻璃化转变温度
（GB/T19466.2-2006） 
Glass Transition Temperature (℃) 
140±5 
144 
× 
 
小结：零件材料符合技术要求。 
 
 
 
 
 
 
 
 
 
 
 
 
 
 
 
 
 


 
上海汽车中心实验室
(SAIC Center Lab) 
中国·上海·嘉定区安研路201 号 
邮编. 201804 
No. 201 Anyan Road, Jiading District,  
Shanghai, China. 
Post code :200433 
报告编号：Report number 
SCL-S-15-0054M 
委托者Requestor：QA 胡骁睿 
送样日期Deliver date：2015.03.16 
报告日期Report date：2015.03.31 
第 4 页 共 10 页 
Page 4 of 10  
 
Ⅳ. 宏观分析 Macroscopic observation 
1 状态失效件断口如图2、图3 所示。堵盖两处挂扣均发生断裂，该挂扣系与壳体相连。断口1 如图2 所示。
挂扣齐根断裂，断口表面有明显的疲劳条纹，是多源的疲劳开裂。疲劳条纹收敛于断口外侧，条纹中心为断裂的
起始位置，条纹由外侧向内侧扩展，内侧有飞边。这表明挂扣外侧承受着应力。 
 
 
 
 
 
 
 
 
 
 
 
 
 
 
 
 
 
 
 
 
 
 
图2 1 状态失效件断口1 
 
 
 
 
 
 
 
 
 
 
 
 
 
 
 
 


 
上海汽车中心实验室
(SAIC Center Lab) 
中国·上海·嘉定区安研路201 号 
邮编. 201804 
No. 201 Anyan Road, Jiading District,  
Shanghai, China. 
Post code :200433 
报告编号：Report number 
SCL-S-15-0054M 
委托者Requestor：QA 胡骁睿 
送样日期Deliver date：2015.03.16 
报告日期Report date：2015.03.31 
第 5 页 共 10 页 
Page 5 of 10  
 
断口2 如图3 所示。断口2 的断裂形式与断口1 一致。 
 
 
 
 
 
 
 
 
 
 
 
 
 
 
 
 
 
 
 
 
 
 
 
图3 1 状态失效件断口2 
 
 
 
 
 
 
 
 
 
 
 
 
 
 
 
 
 
 


 
上海汽车中心实验室
(SAIC Center Lab) 
中国·上海·嘉定区安研路201 号 
邮编. 201804 
No. 201 Anyan Road, Jiading District,  
Shanghai, China. 
Post code :200433 
报告编号：Report number 
SCL-S-15-0054M 
委托者Requestor：QA 胡骁睿 
送样日期Deliver date：2015.03.16 
报告日期Report date：2015.03.31 
第 6 页 共 10 页 
Page 6 of 10  
 
2 状态失效件断口如图4、图5 所示。断口1 如图4 所示，断裂形式与1 状态失效件一致 
 
 
 
 
 
 
 
 
 
 
 
 
 
 
 
 
 
 
 
 
 
 
图4 2 状态失效件断口1 
 
 
 
 
 
 
 
 
 
 
 
 
 
 
 
 
 
 
 


 
上海汽车中心实验室
(SAIC Center Lab) 
中国·上海·嘉定区安研路201 号 
邮编. 201804 
No. 201 Anyan Road, Jiading District,  
Shanghai, China. 
Post code :200433 
报告编号：Report number 
SCL-S-15-0054M 
委托者Requestor：QA 胡骁睿 
送样日期Deliver date：2015.03.16 
报告日期Report date：2015.03.31 
第 7 页 共 10 页 
Page 7 of 10  
 
2 状态失效件断口2 如图5 所示，此断裂发生在挂扣腰部，同样为疲劳断裂。同时，我们注意到在挂扣的其中
一个加强筋外侧有一处注塑缺陷（见图6）。因为此注塑缺陷与断口方向不一致，故这不是失效的根本原因。 
 
 
 
 
 
 
 
 
 
 
 
 
 
 
 
 
 
 
 
 
 
 
图5 2 状态失效件断口2 
 
 
 
 
 
 
 
 
 
 
 
 
 
 
 
图6 挂扣注塑缺陷 
 
 


 
上海汽车中心实验室
(SAIC Center Lab) 
中国·上海·嘉定区安研路201 号 
邮编. 201804 
No. 201 Anyan Road, Jiading District,  
Shanghai, China. 
Post code :200433 
报告编号：Report number 
SCL-S-15-0054M 
委托者Requestor：QA 胡骁睿 
送样日期Deliver date：2015.03.16 
报告日期Report date：2015.03.31 
第 8 页 共 10 页 
Page 8 of 10  
 
将2 状态新件放在甲苯：正丙醇（1：3）溶液中3min 以进行内应力测试（见图7）。 
 
 
 
 
 
 
 
 
 
 
 
 
 
 
 
图7 内应力测试 
 
在体视显微镜下观察内应力测试后的挂扣，皆未发现裂纹（见图8）。可见零件的内应力水平较低。 
 
 
 
 
 
 
 
 
 
 
 
 
 
 
 
 
 
 
图8 内应力测试结果 
 
 
 
 
 


 
上海汽车中心实验室
(SAIC Center Lab) 
中国·上海·嘉定区安研路201 号 
邮编. 201804 
No. 201 Anyan Road, Jiading District,  
Shanghai, China. 
Post code :200433 
报告编号：Report number 
SCL-S-15-0054M 
委托者Requestor：QA 胡骁睿 
送样日期Deliver date：2015.03.16 
报告日期Report date：2015.03.31 
第 9 页 共 10 页 
Page 9 of 10  
 
根据供应商对零件进行的结构尺寸分析，发现挂接后挂扣搭接面存在持续挤压风险（见图9），同时由于堵盖
与外壳装配后软筋处有过盈挤压，导致挂接后挂扣搭接面受软筋影响存在持续挤压作用（见图10）。 
 
 
 
 
 
 
 
 
 
 
 
 
 
 
 
 
 
 
 
 
 
图9 零件挂接尺寸分析 
 
 
 
 
 
 
 
 
 
 
 
 
 
 
 
 
 
图10 软筋挤压 
 


 
上海汽车中心实验室
(SAIC Center Lab) 
中国·上海·嘉定区安研路201 号 
邮编. 201804 
No. 201 Anyan Road, Jiading District,  
Shanghai, China. 
Post code :200433 
报告编号：Report number 
SCL-S-15-0054M 
委托者Requestor：QA 胡骁睿 
送样日期Deliver date：2015.03.16 
报告日期Report date：2015.03.31 
第 10 页 共 10 页 
Page 10 of 10  
 
为判断挂扣是否是装配时发生断裂，如图11 将挂扣用钳子夹断以进行模拟。断口见图12，为典型的脆断断口，
与失效件的疲劳断裂不相符。 
 
 
 
 
 
 
 
 
 
 
 
 
图11 失效模拟 
 
 
 
 
 
 
 
 
 
 
 
 
 
 
 
 
 
 
 
 
 
 
图12 模拟断口 
综上， 
1、 堵盖与外壳装配后软筋处有过盈挤压，挂接后挂扣搭接面存在持续挤压作用，导致挂扣疲劳断裂； 
2、失效件材料符合技术要求； 
3、零件的内应力水平较低； 
4、2 状态失效件存在注塑缺陷，但不是失效的根本原因。

File: 材料工程师/SCL-S-15-0055M  AP13 点火线圈开裂-吴文安.pdf.md
# SCL-S-15-0055M  AP13 点火线圈开裂-吴文安.pdf

 
上海汽车中心实验室 
SAIC Center Lab 
中国·上海·嘉定区安研路201 号 
邮编. 201804 
No 201 Anyan road, Jiading, Shanghai China 
Post code 201804 
报告编号 
Report number 
 
SCL-S-15-0055M 
委托者: QAQ: 王广阔 
Request person, dept： 
送样日期:  2015.03-16 
Request date:  
报告日期:  2015-03-17 
Report date：  
第1 页共7 页 
 
零件号Part number 
IGN200001 
 零件名称 
Part name 
点火线圈 
图纸日期Drawing date 
/ 
零件生产日期Part production date 
/ 
 供货商 
Supplier 
韩国Beru 
车型/项目Car type/project 
AP13  
试验大纲签署日期： 
/ 
 
   阶段性报告 Interim report        结论性报告 Conclusion report        
Ⅰ.任务描述 Task description 
实验室受委托Beru 生产的点火线圈进行失效原因分析，失效零件具体信息如下： 
As requested, QA lab has analyzed the failure of the hose which is from Penglin. The background information of the failed part is as following： 
零件信息：Part information 
零件名称 
Part name 
点火线圈 
制造日期 
Production date 
2014.04.18 
VIN 码 
VIN 
LSJA16U3XEG121415 
销售日期 
Sale date 
/ 
车辆里程数 
Car mileage 
2105km 
维修站名称 
Sale agent 
/ 
失效模式描述 
Failure circumstance 
description 
点火线圈开裂。 
原材料信息：Raw material information 
原材料及牌号 
Raw material specification 
VMQ 
原材料厂商 
Raw material producer 
 
散件供应商 
Component supplier 
/ 
金属热处理状态 
Metal heat treatment state 
/ 
失效零件见图：The failed part is shown in figure 1.  
 
Ⅱ. 结论与建议 Conclusions and suggestions 
 
结论： 点火线圈受到异常外力导致开裂。 
 
  
 
 
 
 
 
 
 
 
分发: 
Distribution 
QAQ：王广阔 
检验者Author 
吴文安 
Wu Wenan 
审核Auditor 
胡仁其 
Hurenqi 
批准Approver 
 
日期Date 
2015-03-17 
日期Date 
2015-03-17 
日期Date 
2015-03-17 
 
 


 
上海汽车中心实验室 
SAIC Center Lab 
中国·上海·嘉定区安研路201 号 
邮编. 201804 
No 201 Anyan road, Jiading, Shanghai China 
Post code 201804 
报告编号 
Report number 
 
SCL-S-15-0055M 
委托者: QAQ: 王广阔 
Request person, dept： 
送样日期:  2015.03-16 
Request date:  
报告日期:  2015-03-17 
Report date：  
第2 页共7 页 
 
             
 
 
 图1 失效照片 
 
III. 测试结果 Test Results  
 
1 材料分析： 
 
对失效件进行材料性能测试： 
序号 
No. 
试验项目 
Test item 
额定 
Requirement 
试验结果 
Test result 
评价 Evaluation 
合格 
qualified 
不合格 
unqualified 
失效件 
1 
Shore A 硬度 
Shore A Hardness 
ISO 7619-1 
/ 
52 
/ 
/ 
2 
拉伸强度 
Tensile strength 
ISO 37 
/ 
7.8MPa 
/ 
/ 
3 
断裂伸长率 
Elongation at tear 
ISO 37 
/ 
340% 
/ 
/ 
4 
FTIR 
VMQ 
VMQ 
× 
 
 
从测试结果来看，材料为VMQ，满足材料要求。从测试材料性能来看，材料强度与VMQ 材料特性相一致。 
 
 
 


 
上海汽车中心实验室 
SAIC Center Lab 
中国·上海·嘉定区安研路201 号 
邮编. 201804 
No 201 Anyan road, Jiading, Shanghai China 
Post code 201804 
报告编号 
Report number 
 
SCL-S-15-0055M 
委托者: QAQ: 王广阔 
Request person, dept： 
送样日期:  2015.03-16 
Request date:  
报告日期:  2015-03-17 
Report date：  
第3 页共7 页 
 
2 断口分析：  
2.1 失效件1：零件有1 处开裂： 
 
 
对裂口表面进行分析如下： 
 
  
对断口进行分析如下： 
 
撕裂纹路 
异常外力破坏纹路 
断裂的起始位置 
外层 
外表面 
表面具有磨损痕迹 
呈现一定受压痕迹 
内表面 
呈现一定受压痕迹 
撕裂纹路 


 
上海汽车中心实验室 
SAIC Center Lab 
中国·上海·嘉定区安研路201 号 
邮编. 201804 
No 201 Anyan road, Jiading, Shanghai China 
Post code 201804 
报告编号 
Report number 
 
SCL-S-15-0055M 
委托者: QAQ: 王广阔 
Request person, dept： 
送样日期:  2015.03-16 
Request date:  
报告日期:  2015-03-17 
Report date：  
第4 页共7 页 
 
 
失效件1 为零件受到异常外力导致的开裂。 
 
2.2 失效件2，零件有2 处开裂，开裂点位于零件两侧： 
开裂点1：表面分析如下： 
 
  
断口分析： 
 
 
开裂点1 为受到异常外力导致的开裂。 
 
 
 
 
 
 
 
 
 
 
 
外侧 
内侧 
外层 
撕裂纹路 
内表面 
内层 
外表面 
受损未开裂 
开裂处有受压痕迹 
开裂 
异常受力开裂纹路 


 
上海汽车中心实验室 
SAIC Center Lab 
中国·上海·嘉定区安研路201 号 
邮编. 201804 
No 201 Anyan road, Jiading, Shanghai China 
Post code 201804 
报告编号 
Report number 
 
SCL-S-15-0055M 
委托者: QAQ: 王广阔 
Request person, dept： 
送样日期:  2015.03-16 
Request date:  
报告日期:  2015-03-17 
Report date：  
第5 页共7 页 
 
开裂点2：表面分析如下： 
  
 
断口分析： 
 
 
开裂点2 为异常外力导致的开裂。 
 
综上所述，失效件开裂均为受到异常外力导致的开裂。 
 
3 开裂位置： 
异常外力开裂及撕
裂纹路，且为异常
外力未直接裂透 
外力开裂纹路 
开裂方向 
外侧 
 
有多次受损的痕迹 
外侧 
内侧 


 
上海汽车中心实验室 
SAIC Center Lab 
中国·上海·嘉定区安研路201 号 
邮编. 201804 
No 201 Anyan road, Jiading, Shanghai China 
Post code 201804 
报告编号 
Report number 
 
SCL-S-15-0055M 
委托者: QAQ: 王广阔 
Request person, dept： 
送样日期:  2015.03-16 
Request date:  
报告日期:  2015-03-17 
Report date：  
第6 页共7 页 
 
 
 
失效件1： 
开裂点位于塑料件部位。 
失效件2： 
开裂点均位于位于塑料件部位。 


 
上海汽车中心实验室 
SAIC Center Lab 
中国·上海·嘉定区安研路201 号 
邮编. 201804 
No 201 Anyan road, Jiading, Shanghai China 
Post code 201804 
报告编号 
Report number 
 
SCL-S-15-0055M 
委托者: QAQ: 王广阔 
Request person, dept： 
送样日期:  2015.03-16 
Request date:  
报告日期:  2015-03-17 
Report date：  
第7 页共7 页 
 
  
 
 
 
小结：  
1 
失效件受到异常外力导致开裂。 
2 
失效胶管材料符合要求。 
3 
开裂点附近的塑料表面发现有不同程度的损伤。 
 
失效件1： 
开裂点附近表面有划伤。 
失效件2： 
开裂点附近表面有损伤。

File: 材料工程师/SCL-S-15-0056M-1.4T SCM250 A架构-下系杆-薛喜才.pdf.md
# SCL-S-15-0056M-1.4T SCM250 A架构-下系杆-薛喜才.pdf

 
上海汽车中心实验室 
SAIC Center Lab 
中国·上海·嘉定区安研路201 号 
邮编: 201804 
No 201 Anyan road, Jiading, Shanghai ,China 
Post code: 201804 
报告编号 
Report number 
 
SCL-S-15-0056M 
委托者: 史志楠 
Request person, dept： 
委托编号:  /  
Request number: 
送样日期: 2015.03.18 
Request date:  
报告日期: 2015.03.30 
Report date：  
第1页共17页 
 
SMPV-0.2.3-002-QA -F01 
SHAO 零件号Part number 
10128139 
 零件名称 
Part name 
(变速箱)下系杆 
Blacket-Ter  
图纸日期Drawing date 
/ 
零件生产日期Part production date 
2014/11 
 供货商 
Supplier 
宁波拓普 
车型/项目Car type/project 
1.4T+SCM250/ A 架构 
DVP 材料大纲签署日期DVP material test plan date 
/ 
阶段性报告 Interim report                结论性报告 Conclusion report          
 
Ⅰ.任务描述 Task description 
实验室受委托对下系杆进行失效原因分析，失效零件具体信息如下： 
 
As requested, SCL has analyzed the failure of blacket-ter. The information of the failed part is as following： 
零件信息：Part information 
零件名称 
Part name 
(变速箱)下系杆 
Blacket-Ter  
车制造日期 
Vehicle production date 
/ 
VIN 码 
VIN 
/ 
销售日期 
Sale date 
/ 
车辆里程数 
Car mileage 
试验总里程：33512Km，试验进度140% 
零件里程：7119Km；试验进度40% 
维修站名称 
Sale agent 
/ 
失效模式描述 
Failure circumstance  
A 架构SD 耐久车，下系杆断裂。Blacket-Ter was broken off at SD endurance testing. 
原材料信息：Raw material information 
原材料及牌号 
Raw material specification 
铝合金6061 
原材料厂商 
Raw material producer 
/ 
散件供应商 
Component supplier 
/ 
金属热处理状态 
Metal heat treatment state 
T6 
失效零件见图1~图2：The failed part is shown in figure 1 ~ figure2.  
Ⅱ. 结论与建议 Conclusions and Suggestions 
结论Conclusions： 
1. 下系杆属于过载断裂，断裂以穿晶为主，局部有沿晶特征。Blacket-ter was broken off because of the overload. Most characteristic was 
transgranular, local intergranular. 
2. 失效件组织不均匀，晶粒粗大，晶界局部加粗；组织内化合物大量析出，有复熔的现象，组织呈现过热或过烧特征。而过热或
过烧组织，会造成晶界结合强度变弱，降低零件的承载能力。Microstructure of the failed parts wasn’t uniformity, grain size was big 
and grain boundary was coarse. Mass compounds precipitated and melted, which display the excessive heat or burning characteristics. It 
would cause the grain boundary binding strength reducing and the bearing capacity decreasing. 
3. 下系杆与副车架安装孔螺栓疑似有滑移，且该部位承受载荷较大。下系杆与变速箱一安装孔也有滑移痕迹。The bolt between 
blacket-ter and subframe may be slipping and the load was large. The fixing hole between blacket-ter and gearbox appear the slip traces. 
建议Suggestions： 
1. 供应商控制零件成型工艺，提高产品质量。Supplier controls the forming process to improve the quality.  
2. 校核零件工作载荷。Check the active load. 
3. 检查试验过程，确认失效部位螺栓是否存在松动。Inspire the test process and affirm whether the bolts were loose. 
分发Distribution 
史志楠 
检验者Author 
 审核Auditor 
邵百明 
Shao Baiming 
批准Approver 
 
日期Date 
2015.03.30 
日期Date 
2015.03.31 
日期Date 
2015.03.31 


 
上海汽车中心实验室 
SAIC Center Lab 
中国·上海·嘉定区安研路201 号 
邮编: 201804 
No 201 Anyan road, Jiading, Shanghai ,China 
Post code: 201804 
报告编号 
Report number 
 
SCL-S-15-0056M 
委托者: 史志楠 
Request person, dept： 
委托编号:  /  
Request number: 
送样日期: 2015.03.18 
Request date:  
报告日期: 2015.03.30 
Report date：  
第2页共17页 
 
SMPV-0.2.3-002-QA -F01 
III. 调查结果 Investigation Results  
A 架构SD 耐久试验，试验进行至140%时变速箱下系杆断裂；副车架与下系杆连接安装孔被拉变形、且孔
表面有滑移痕迹，见图1 所示。 
 
 
 
 
 
 
 
 
 
 
 
 
 
 
 
 
 
 
 
(a) 变速箱下系杆装配数模图 
 
 
 
 
 
 
 
 
 
 
 
(b) 失效现场反馈的照片 
图1   A 架构下系杆失效 
收到失效件，见图2 所示。下系杆铝骨架已断裂为三块(为了便于分析，将断口分别标记为1#~3#)，芯部的
下系杆断裂 
下系杆 
下系杆安装支架 
副车架安装孔被拉变形，且表面有滑移的痕迹 
副车架 


 
上海汽车中心实验室 
SAIC Center Lab 
中国·上海·嘉定区安研路201 号 
邮编: 201804 
No 201 Anyan road, Jiading, Shanghai ,China 
Post code: 201804 
报告编号 
Report number 
 
SCL-S-15-0056M 
委托者: 史志楠 
Request person, dept： 
委托编号:  /  
Request number: 
送样日期: 2015.03.18 
Request date:  
报告日期: 2015.03.30 
Report date：  
第3页共17页 
 
SMPV-0.2.3-002-QA -F01 
橡胶缓冲块也完全断裂(橡胶分析结果见SCL-S-15-0060M 橡胶属于过载断裂)。 
下系杆安装支架其中一安装孔表面有串动的痕迹(图2c)，且孔内有螺纹挤压伤，疑似该部位连接有松动； 
此外，铝芯子安装孔表面(图2d)有擦伤痕迹。 
 
 
 
 
 
 
 
 
 
 
(a) 失效件全貌                                  (b) 下系杆安装支架安装孔 
 
 
 
 
 
 
 
 
 
 
(c)下系杆安装支架安装孔(对应面) 
 
 
 
 
 
 
 
 
 
 
(d)下系杆铝芯子 
图2  失效下系杆及下系杆安装支架 
1#断口 
2#断口 3#断口 
此压伤是拆
解时形成的 
安装孔表面
有串动痕迹 
下系杆安装支架 
下系杆 
擦伤 
擦伤 


 
上海汽车中心实验室 
SAIC Center Lab 
中国·上海·嘉定区安研路201 号 
邮编: 201804 
No 201 Anyan road, Jiading, Shanghai ,China 
Post code: 201804 
报告编号 
Report number 
 
SCL-S-15-0056M 
委托者: 史志楠 
Request person, dept： 
委托编号:  /  
Request number: 
送样日期: 2015.03.18 
Request date:  
报告日期: 2015.03.30 
Report date：  
第4页共17页 
 
SMPV-0.2.3-002-QA -F01 
断口分析Fracture surface analysis 
下系杆1#、2#、3#位置断口宏观形貌，见图3~图5 所示。三个断口都比较新鲜，断裂面凸凹不平；特别是
1#、3#断口部分区域层次起伏，呈现层状或片状形貌。 
断口微观特征见图6~图8 所示。三个断口微观特征皆为韧窝，此为过载断裂特征。此外，对宏观上表现为层
状、片状区域进行高倍显微镜观察，发现分层面也有断裂特征：韧窝。 
结合后续金相分析，失效件1#、3#断裂部位晶粒、析出相较为粗大，组织有过热或过烧的特征，造成组织内
部晶界弱化，在承受载荷时除了穿晶断裂外，局部呈现沿晶界撕裂特征：沿晶韧窝。宏观上形成类似层状或片状
断口。  
 
 
 
 
 
 
 
 
 
 
 
 
 
 
 
 
 
 
 
 
 
 
 
 
 
 
图3   1#断口形貌 
 
 


 
上海汽车中心实验室 
SAIC Center Lab 
中国·上海·嘉定区安研路201 号 
邮编: 201804 
No 201 Anyan road, Jiading, Shanghai ,China 
Post code: 201804 
报告编号 
Report number 
 
SCL-S-15-0056M 
委托者: 史志楠 
Request person, dept： 
委托编号:  /  
Request number: 
送样日期: 2015.03.18 
Request date:  
报告日期: 2015.03.30 
Report date：  
第5页共17页 
 
SMPV-0.2.3-002-QA -F01 
 
 
 
 
 
 
 
 
 
 
 
 
 
 
 
 
 
 
 
 
 
 
 
 
 
图4  2# 断口形貌 
 
 
 
 
 
 
 
 
 
 
 


 
上海汽车中心实验室 
SAIC Center Lab 
中国·上海·嘉定区安研路201 号 
邮编: 201804 
No 201 Anyan road, Jiading, Shanghai ,China 
Post code: 201804 
报告编号 
Report number 
 
SCL-S-15-0056M 
委托者: 史志楠 
Request person, dept： 
委托编号:  /  
Request number: 
送样日期: 2015.03.18 
Request date:  
报告日期: 2015.03.30 
Report date：  
第6页共17页 
 
SMPV-0.2.3-002-QA -F01 
 
 
 
 
 
 
 
 
 
 
 
 
图5  3#断口形貌 
 
 
 
 
 
 
 
 
 
 
 
 
 
 
 
 
 
 
 
 
 
 
 
 
(a) 


 
上海汽车中心实验室 
SAIC Center Lab 
中国·上海·嘉定区安研路201 号 
邮编: 201804 
No 201 Anyan road, Jiading, Shanghai ,China 
Post code: 201804 
报告编号 
Report number 
 
SCL-S-15-0056M 
委托者: 史志楠 
Request person, dept： 
委托编号:  /  
Request number: 
送样日期: 2015.03.18 
Request date:  
报告日期: 2015.03.30 
Report date：  
第7页共17页 
 
SMPV-0.2.3-002-QA -F01 
 
 
 
 
 
 
 
 
 
 
 
 
 
 
 
 
 
 
 
 
 
 
 
 
图6  1#断口微观形貌 
 
 
 
 
 
 
 
 
 
 
 
 
(b) 
(a) 


 
上海汽车中心实验室 
SAIC Center Lab 
中国·上海·嘉定区安研路201 号 
邮编: 201804 
No 201 Anyan road, Jiading, Shanghai ,China 
Post code: 201804 
报告编号 
Report number 
 
SCL-S-15-0056M 
委托者: 史志楠 
Request person, dept： 
委托编号:  /  
Request number: 
送样日期: 2015.03.18 
Request date:  
报告日期: 2015.03.30 
Report date：  
第8页共17页 
 
SMPV-0.2.3-002-QA -F01 
 
 
 
 
 
 
 
 
 
 
 
 
 
 
 
 
 
 
 
 
 
 
图7  2#断口微观形貌 
 
 
 
 
 
 
 
 
 
 
 
 
 
 
(b) 
(a) 


 
上海汽车中心实验室 
SAIC Center Lab 
中国·上海·嘉定区安研路201 号 
邮编: 201804 
No 201 Anyan road, Jiading, Shanghai ,China 
Post code: 201804 
报告编号 
Report number 
 
SCL-S-15-0056M 
委托者: 史志楠 
Request person, dept： 
委托编号:  /  
Request number: 
送样日期: 2015.03.18 
Request date:  
报告日期: 2015.03.30 
Report date：  
第9页共17页 
 
SMPV-0.2.3-002-QA -F01 
 
 
 
 
 
 
 
 
 
 
 
 
 
 
 
 
 
 
 
 
 
 
 
 
 
 
 
 
 
 
 
 
 
 
 
 
图8  3#断口微观形貌 
(b) 
(c) 


 
上海汽车中心实验室 
SAIC Center Lab 
中国·上海·嘉定区安研路201 号 
邮编: 201804 
No 201 Anyan road, Jiading, Shanghai ,China 
Post code: 201804 
报告编号 
Report number 
 
SCL-S-15-0056M 
委托者: 史志楠 
Request person, dept： 
委托编号:  /  
Request number: 
送样日期: 2015.03.18 
Request date:  
报告日期: 2015.03.30 
Report date：  
第10页共17页 
 
SMPV-0.2.3-002-QA -F01 
金相分析Metallographic 
分别对1#、2#、3#断裂面附近区域取样进行金相分析，结果见图9~图11 所示。 
 
1#、3#断口处晶粒较为粗大，宏观晶粒大小约在0.3~0.8mm，且局部个别大晶粒内部出现明显的回复再结晶；
2#断口处微观晶粒等级约为6 级，晶粒大小无异常。 
 
1#、2#、3#断裂面组织中第二相大量析出，形态呈颗粒状且较为粗大，部分连续沿晶分布；部分晶界局部有
加粗，局部有复熔，这些组织形态与过热或过烧组织类似。而过热或过烧组织，由于晶内化合物质点相大量
析出、晶粒粗大、晶界弱化等会造成晶界结合强度降低，材料综合性能急剧下降。 
 
 
 
 
 
 
 
 
 
 
 
 
 
 
 
 
 
 
 
 
 
 
 
 
 
 
 
 
图9  1#断裂处金相组织 
 
断
裂
面 
焊合处 
沿晶开裂

File: 材料工程师/SCL-S-15-0057M-A架构-发动机悬置-白云岭.pdf.md
# SCL-S-15-0057M-A架构-发动机悬置-白云岭.pdf

 
上海汽车中心实验室 
SAIC Center Lab 
中国·上海·嘉定区安研路201 号 
邮编: 201804 
No 201 Anyan road, Jiading, Shanghai ,China 
Post code: 201804 
报告编号 
Report number 
 
SCL-S-15-0057M 
委托者:  CH 史志楠 
Request person, dept： 
委托编号:  /  
Request number: 
送样日期:  2015.3.18 
Request date:  
报告日期:  2015.3.26 
Report date： 
第 1 页 共 6 页 
 
SMPV-0.2.3-002-QA -F01 
零件号Part number 
10110885 
 零件名称 
Part name 
发动机悬置 
ENGINE-MOUNT 
图纸日期Drawing date 
2010.03.08 
零件生产日期Part production date 
/ 
 供货商 
Supplier 
宁波拓普 
车型/项目Car type/project 
A 架构 
DVP 材料大纲签署日期DVP material test plan date 
/ 
阶段性报告  Stage report                结论性报告 Conclusion report 
 
Ⅰ.任务描述 Task description 
实验室受委托对发动机悬置进行失效原因分析，失效零件具体信息如下： 
As requested, SCL has analyzed the failure of the ENGINE-MOUNT. The information of the failed part is as following： 
零件信息：Part information 
零件名称 
Part name 
发动机悬置 
ENGINE-MOUNT 
制造日期 
Production date 
2014-11 
VIN/车/发动机号码
car/engine no 
J14SMV007 
失效日期 
Incident date 
2015-3 
车辆里程数/测试寿命 
Car mileage/Test life 
/  公里(km)    
失效地点 
Location 
广德 
失效模式描述 
Failure circumstance description 
发动机悬置在广德SD 试验发现上罩断裂、拆解发现底座断裂。车辆里程为161%，零件
试验里程61%。 
原材料信息：Raw material information 
原材料及牌号 
Raw material specification 
A380 
原材料厂商 
Raw material producer 
/ 
散件供应商 
Component supplier 
/ 
金属热处理状态 
Metal heat treatment state 
/ 
失效零件见图2：The failed part is shown in figure 2.  
 
Ⅱ. 结论与建议 Conclusions and suggestions 
 
结论Conclusions： 
1、 失效件属于疲劳断裂。The part failured belong to fatigue fracture. 
2、 材料性能正常。The material properties is nomal . 
 
建议Suggestions： 
1、 请进一步检查失效件在试验中的受力情况。 
Please further analysis the force of the part during the test . 
 
 
 
 
分发： 
Distribution 
CH 史志楠 
检验者Author 
白云岭   
Bai Yunling 
审核Auditor 
邵百明 
Shao Baiming 
批准Approver 
 
日期Date 
2015.3.26 
日期Date 
2015.3.26 
日期Date 
2015.3.26 


 
上海汽车中心实验室 
SAIC Center Lab 
中国·上海·嘉定区安研路201 号 
邮编: 201804 
No 201 Anyan road, Jiading, Shanghai ,China 
Post code: 201804 
报告编号 
Report number 
 
SCL-S-15-0057M 
委托者:  CH 史志楠 
Request person, dept： 
委托编号:  /  
Request number: 
送样日期:  2015.3.18 
Request date:  
报告日期:  2015.3.26 
Report date： 
第 2 页 共 6 页 
 
SMPV-0.2.3-002-QA -F01 
III. 测试结果 Test Results  
一、 宏观观察： 
1、 失效件的装配位置关系，见图1。 
2、 委托者提供分析的失效件实物形貌如图2、3 所示，有三处开裂，两处位于底座（编号：1 和2），一处位于上
罩（编号：3）。 
， 
图1  装配位置关系 
 
图2  失效件实物形貌（一） 
失效件 
1# 
3# 
2# 


 
上海汽车中心实验室 
SAIC Center Lab 
中国·上海·嘉定区安研路201 号 
邮编: 201804 
No 201 Anyan road, Jiading, Shanghai ,China 
Post code: 201804 
报告编号 
Report number 
 
SCL-S-15-0057M 
委托者:  CH 史志楠 
Request person, dept： 
委托编号:  /  
Request number: 
送样日期:  2015.3.18 
Request date:  
报告日期:  2015.3.26 
Report date： 
第 3 页 共 6 页 
 
SMPV-0.2.3-002-QA -F01 
3、 悬置上的三个螺栓紧固点的紧固痕迹清晰、规则，说明螺栓紧固情况良好，见图4。 
 
 
图3 失效件实物形貌（二） 
 
 
 
图4  宏观观察 
 
1# 
3# 
2# 
3# 


 
上海汽车中心实验室 
SAIC Center Lab 
中国·上海·嘉定区安研路201 号 
邮编: 201804 
No 201 Anyan road, Jiading, Shanghai ,China 
Post code: 201804 
报告编号 
Report number 
 
SCL-S-15-0057M 
委托者:  CH 史志楠 
Request person, dept： 
委托编号:  /  
Request number: 
送样日期:  2015.3.18 
Request date:  
报告日期:  2015.3.26 
Report date： 
第 4 页 共 6 页 
 
SMPV-0.2.3-002-QA -F01 
二、 断口分析： 
通过观察分析，1#断口和2#断口具有疲劳特征，但1#断口的疲劳特征明显且疲劳辉纹比2#断口细密，
由此可以判断1#断口先于2#断口开裂，见图5a、5b、5c、5d；3#断口无疲劳特征，为过载开裂，见图5e。 
 
 
 
 
 
 
 
1#断口 
5a 
5a 
5c 
5b 
2#断口 


 
上海汽车中心实验室 
SAIC Center Lab 
中国·上海·嘉定区安研路201 号 
邮编: 201804 
No 201 Anyan road, Jiading, Shanghai ,China 
Post code: 201804 
报告编号 
Report number 
 
SCL-S-15-0057M 
委托者:  CH 史志楠 
Request person, dept： 
委托编号:  /  
Request number: 
送样日期:  2015.3.18 
Request date:  
报告日期:  2015.3.26 
Report date： 
第 5 页 共 6 页 
 
SMPV-0.2.3-002-QA -F01 
 
图5  断口观察 
三、理化分析： 
对悬置进行材料性能检测，实测结果显示其符合技术要求。 
表1 
序号 
No. 
试验项目 
Test item 
额定值 
Requirement 
试验结果 
Test result 
评价 Evaluation 
合格 
qualified 
不合格 
unqualified 
1 
底座 
 
 
 
 
1.1 
化学成分/A380 
 
 
 
 
 
Cu 
3.0-4.0 
3.01 
X 
 
 
Si 
7.5-9.5 
8.84 
X 
 
 
Mg 
≤0.1 
0.039 
X 
 
 
Fe 
≤1.3 
1.07 
X 
 
 
Zn 
≤3.0 
0.73 
X 
 
 
Mn 
≤0.5 
0.27 
X 
 
 
Sn 
≤0.35 
0.024 
X 
 
 
Ni 
≤0.5 
0.049 
X 
 
1.2 
硬度 
≥80HB 
90.5、91.7、92.2 
X 
 
1.3 
孔隙率 
≤5% 
0.47% 
（图6） 
X 
 
1.4 
金相组织 
变质正常 
变质正常 
（图7） 
X 
 
2 
上罩 
 
 
 
 
2.1 
化学成分/A380 
 
 
 
 
 
Cu 
3.0-4.0 
3.31 
X 
 
 
Si 
7.5-9.5 
9.22 
X 
 
 
Mg 
≤0.1 
0.090 
X 
 
 
Fe 
≤1.3 
0.94 
X 
 
 
Zn 
≤3.0 
1.33 
X 
 
 
Mn 
≤0.5 
0.15 
X 
 
 
Sn 
≤0.35 
0.035 
X 
 
 
Ni 
≤0.5 
0.059 
X 
 
2.2 
硬度 
≥80HB 
81、83.5 
X 
 
2.3 
孔隙率 
≤5% 
0.93% 
（图8） 
X 
 
2.4 
金相组织 
变质正常 
变质正常 
（图9） 
X 
 
5e 


 
上海汽车中心实验室 
SAIC Center Lab 
中国·上海·嘉定区安研路201 号 
邮编: 201804 
No 201 Anyan road, Jiading, Shanghai ,China 
Post code: 201804 
报告编号 
Report number 
 
SCL-S-15-0057M 
委托者:  CH 史志楠 
Request person, dept： 
委托编号:  /  
Request number: 
送样日期:  2015.3.18 
Request date:  
报告日期:  2015.3.26 
Report date： 
第 6 页 共 6 页 
 
SMPV-0.2.3-002-QA -F01 
 
 
图6  底座孔隙率   16X                       图7  底座金相组织  200X 
 
 
图8  上罩孔隙率   16X                        图9  上罩金相组织  200X

File: 材料工程师/SCL-S-15-0058M SGE 1.5T 发动机-邵百明.pdf.md
# SCL-S-15-0058M SGE 1.5T 发动机-邵百明.pdf

 
上海汽车中心实验室 
SAIC Center Lab 
中国·上海·嘉定区安研路201 号 
邮编：201804 
No 201 Anyan road, Jiading, Shanghai China 
Post code: 201804 
报告编号 
Report number 
 
SCL-S-15-0058M 
委托者:发动机部 李伟军 
Request person, dept： 
委托编号:  /  
Request number: 
送样日期: 2015.03.15 
Request date:  
报告日期: 2015.03.20 
Report date：  
第1 页共11 页 
 
SMPV-0.2.3-002-QA -F01 
零件号Part number 
/ 
 零件名称 
Part name 
SGE 1.5T 发动机 
图纸日期Drawing date 
/ 
零件生产日期Part production date 
/ 
 供货商 
Supplier 
/ 
车型/项目Car type/project 
SGE 1.5T 
DVP 材料大纲签署日期DVP material test plan date 
/ 
阶段性报告 Interim report                结论性报告 Conclusion report          
 
Ⅰ.任务描述 Task description 
实验室受委托对发动机进行失效分析，失效零件具体信息如下： 
As requested, SCL has analyzed the engine. The information of the failed part is as following： 
零件信息：Part information 
零件名称 
Part name 
SGE 1.5T 发动机 
车制造日期 
Vehicle production date 
/ 
VIN 码 
VIN 
/ 
销售日期 
Sale date 
/ 
车辆里程数/测试寿命 
Car mileage/Test life 
5490 循环（要求：8600 循环） 
维修站名称 
Sale agent 
/ 
失效模式描述 
Failure circumstance  
SGE 1.5T PPV 发动机在进行GETC 试验中，运行5490 循环时，压力异常。 
原材料信息：Raw material information 
原材料及牌号 
Raw material specification 
/ 
原材料厂商 
Raw material producer 
/ 
散件供应商 
Component supplier 
/ 
金属热处理状态 
Metal heat treatment state 
/ 
失效零件见图1~4：The failed part is shown in figure 1~4.  
 
Ⅱ. 结论与建议 Conclusions and Suggestions 
结论Conclusions： 
（1）该发动机失效是由于异常燃烧引起活塞局部穿孔所致。The engine failure was because of the piston's perforation，which 
is caused by abnormal combustion. 
（2）缸套的局部凹陷是活塞穿孔后，燃烧的气体吹蚀形成的；缸体的硬度符合技术要求。The cylinder liner's local 
depression was made by the hot gas blowing after the piston's perforation; the hardness of the cylinder meets the requirement. 
（3）轴瓦的表面的粘附物主要含有Al 元素，应该是来自失效的活塞；局部的划痕处发现含Fe 的物质，可能来
自失效的缸套或其它部件。The material on the surface of the bearing mainly contained Al elements, which should be from the failure 
of the piston; the material at the local scratch included Fe, maybe which was from the cylinder or other components.  
（4）颗粒状的黑色异物是陶瓷，来自于失效的火花塞；可能是异常燃烧，出现过热所致。Black granular material is 
ceramic from the failure of the spark plug, which is likely caused by overheating because of abnormal combustion. 
 建议Suggestions： 
（1）对系统部件和实验过程进行排查，查找异常燃烧的原因。Check the system and the experiment process to find the reason 
of the abnormal combustion. 
分发: 
Distribution 
发动机部：李伟军，陈力平，张晶，谢筱庆，韩珍  
检验者Author 
邵百明 
Shao Baiming 
审核Auditor 
邵百明 
Shao Baiming 
批准Approver 
 
日期Date 
2015.03.20 
日期Date 
2015.03.20 
日期Date 
2015.03.20 


 
上海汽车中心实验室 
SAIC Center Lab 
中国·上海·嘉定区安研路201 号 
邮编：201804 
No 201 Anyan road, Jiading, Shanghai China 
Post code: 201804 
报告编号 
Report number 
 
SCL-S-15-0058M 
委托者:发动机部 李伟军 
Request person, dept： 
委托编号:  /  
Request number: 
送样日期: 2015.03.15 
Request date:  
报告日期: 2015.03.20 
Report date：  
第2 页共11 页 
 
SMPV-0.2.3-002-QA -F01 
III. 调查结果 Investigation Results  
    SGE 1.5T PPV 发动机在进行GETC 试验中，运行5490 循环时（要求：8600 循环），出现缸压异常。工程
对其进行拆解，并提供了部分零件和照片，让实验室协作参与检测和分析。 
提交的零件包括：活塞、缸体、缸盖、连杆瓦、轴瓦和气门油封（检查无破损，偏磨，工程交供应商进行泄
露量检测）。火花塞提交给供应商进行分析；气门及其它零件完好，也未提供。 
依据工程提供的信息，相关照片和实物来看： 
 
2#缸活塞进气侧局部出现穿孔失效（见图1），失效部位表面光滑，经受了高温燃气吹蚀； 
 
对应的缸套内表面出现凹陷，并附着灰色的物质（见图2）。凹陷是活塞失效后，高温气体吹蚀形成的；
灰色的物质应该为来自活塞的铝合金材料。对缸体的硬度进行检测，其结果为：107HB、108HB、96HB、
98HB，均符合技术要求≥85HB，未见异常。 
 
2 缸火花塞电极断裂（见图3）；该零件由工程提交给供应商进行分析。后续异物检测发现陶瓷已断裂。
这通常与异常燃烧，出现过热有关。 
 
缸盖（见图4）上粘附着灰色物质，是来自于失效活塞的铝合金材料。 
从活塞的失效形式来看：该失效是一种典型的异常燃烧引起的失效。 
 
 
 
图1 活塞 进气侧局部穿孔 
 
（b） 
（c） 
（a） 
失效部位，上下油环缺口错开，正常 


 
上海汽车中心实验室 
SAIC Center Lab 
中国·上海·嘉定区安研路201 号 
邮编：201804 
No 201 Anyan road, Jiading, Shanghai China 
Post code: 201804 
报告编号 
Report number 
 
SCL-S-15-0058M 
委托者:发动机部 李伟军 
Request person, dept： 
委托编号:  /  
Request number: 
送样日期: 2015.03.15 
Request date:  
报告日期: 2015.03.20 
Report date：  
第3 页共11 页 
 
SMPV-0.2.3-002-QA -F01 
 
图2  缸体  
局部凹陷，与活塞的穿孔区域相匹配；表面粘附灰色物质应该为铝合金材料 
 
图3 火花塞  工程提供的照片；实物未收到，已提交供应商分析。 
 
96HB 
98HB 
107HB 
108HB 
见右图 
（a） 
（b） 
局部凹陷，粘附灰
色物质 


 
上海汽车中心实验室 
SAIC Center Lab 
中国·上海·嘉定区安研路201 号 
邮编：201804 
No 201 Anyan road, Jiading, Shanghai China 
Post code: 201804 
报告编号 
Report number 
 
SCL-S-15-0058M 
委托者:发动机部 李伟军 
Request person, dept： 
委托编号:  /  
Request number: 
送样日期: 2015.03.15 
Request date:  
报告日期: 2015.03.20 
Report date：  
第4 页共11 页 
 
SMPV-0.2.3-002-QA -F01 
 
（a）缸盖 
 
（b）覆盖金属的铝屑 
图4 缸盖 
 
拆解中发现轴瓦表面有压痕，划痕和异物粘附（见图5）。这均与异物进入连杆瓦、轴瓦的工作面有关。利
用电镜和能谱对轴瓦的表面（位置1，位置2 和位置5）进行检测，其结果如图6~8 所示。不难看出：2 缸连杆
瓦表面的粘附物主要含有铝，应该是来自于失效的活塞；划痕局部（位置5）检测到含有Fe 元素的极小颗粒，


 
上海汽车中心实验室 
SAIC Center Lab 
中国·上海·嘉定区安研路201 号 
邮编：201804 
No 201 Anyan road, Jiading, Shanghai China 
Post code: 201804 
报告编号 
Report number 
 
SCL-S-15-0058M 
委托者:发动机部 李伟军 
Request person, dept： 
委托编号:  /  
Request number: 
送样日期: 2015.03.15 
Request date:  
报告日期: 2015.03.20 
Report date：  
第5 页共11 页 
 
SMPV-0.2.3-002-QA -F01 
很可能来自于吹蚀的缸套或者系统其它部位。如果这些异物来自早期的系统，往往会导致连杆瓦和轴瓦出现严重
的磨损。 
 
 
（a） 连杆瓦/轴瓦 
 
（b）位置1  
局部损伤，疑似有异物存在 
 


 
上海汽车中心实验室 
SAIC Center Lab 
中国·上海·嘉定区安研路201 号 
邮编：201804 
No 201 Anyan road, Jiading, Shanghai China 
Post code: 201804 
报告编号 
Report number 
 
SCL-S-15-0058M 
委托者:发动机部 李伟军 
Request person, dept： 
委托编号:  /  
Request number: 
送样日期: 2015.03.15 
Request date:  
报告日期: 2015.03.20 
Report date：  
第6 页共11 页 
 
SMPV-0.2.3-002-QA -F01 
 
（c）位置2  异物粘附在表面 
    
 
（d）位置3 压痕 
 
（e）位置4 划痕，已无法检测到异物 


 
上海汽车中心实验室 
SAIC Center Lab 
中国·上海·嘉定区安研路201 号 
邮编：201804 
No 201 Anyan road, Jiading, Shanghai China 
Post code: 201804 
报告编号 
Report number 
 
SCL-S-15-0058M 
委托者:发动机部 李伟军 
Request person, dept： 
委托编号:  /  
Request number: 
送样日期: 2015.03.15 
Request date:  
报告日期: 2015.03.20 
Report date：  
第7 页共11 页 
 
SMPV-0.2.3-002-QA -F01 
 
（f）位置5  异物形成的深划痕 
 
（g）位置5 异物留下的压痕 
图5 轴瓦表面情况 
 
 
 
 


 
上海汽车中心实验室 
SAIC Center Lab 
中国·上海·嘉定区安研路201 号 
邮编：201804 
No 201 Anyan road, Jiading, Shanghai China 
Post code: 201804 
报告编号 
Report number 
 
SCL-S-15-0058M 
委托者:发动机部 李伟军 
Request person, dept： 
委托编号:  /  
Request number: 
送样日期: 2015.03.15 
Request date:  
报告日期: 2015.03.20 
Report date：  
第8 页共11 页 
 
SMPV-0.2.3-002-QA -F01 
0
2
4
6
8
10
12
14
16
18
keV
0
2
4
6
8
10
12
14
16
18
20
 cps/eV
Al-K
C-KA
O-KA
Sn-LA
Ca-KA
Ni-KA
Si-K
Cu-KA
Fe-KA
P-KA
 Al 
 C 
 O 
 Sn 
 Sn 
 Ca 
 Ca 
 Ni 
 Ni 
 Si 
 Cu 
 Cu 
 Fe 
 Fe 
 P 
 
 
图6 位置1 能谱结果   
异常区域的物质主要含有Al 
 
 
 
 
 
 
 


 
上海汽车中心实验室 
SAIC Center Lab 
中国·上海·嘉定区安研路201 号 
邮编：201804 
No 201 Anyan road, Jiading, Shanghai China 
Post code: 201804 
报告编号 
Report number 
 
SCL-S-15-0058M 
委托者:发动机部 李伟军 
Request person, dept： 
委托编号:  /  
Request number: 
送样日期: 2015.03.15 
Request date:  
报告日期: 2015.03.20 
Report date：  
第9 页共11 页 
 
SMPV-0.2.3-002-QA -F01 
 
  
图7 位置2 能谱扫描结果  
粘附物与轴瓦表面材料接近主要含有Al，并附有极少量的Fe 
 
 
 
 
1
2
3
4
5
6
7
keV
0
2
4
6
8
10
12
 cps/eV
 Al 
 Sn 
 Sn 
 O 
 Ni 
 Ni 
 Fe 
 Fe 
 Si 
 C 
 
 


 
上海汽车中心实验室 
SAIC Center Lab 
中国·上海·嘉定区安研路201 号 
邮编：201804 
No 201 Anyan road, Jiading, Shanghai China 
Post code: 201804 
报告编号 
Report number 
 
SCL-S-15-0058M 
委托者:发动机部 李伟军 
Request person, dept： 
委托编号:  /  
Request number: 
送样日期: 2015.03.15 
Request date:  
报告日期: 2015.03.20 
Report date：  
第10 页共11 页 
 
SMPV-0.2.3-002-QA -F01 
0
2
4
6
8
10
keV
0
5
10
15
20
25
30
 cps/eV
 Fe 
 Fe 
 Al 
 C 
 Sn 
 Sn 
 Si 
 F 
 
El AN  Series  unn. C norm. C Atom. C Error (1 Sigma) 
               [wt.%]  [wt.%]  [at.%]          [wt.%] 
----------------------------------------------------- 
Fe 26 K-series  41.20   41.44   20.37            1.09 
Al 13 K-series  38.24   38.47   39.14            1.91 
C  6  K-series  15.93   16.02   36.62            3.08 
F  9  K-series   1.95    1.96    2.83            0.42 
Sn 50 L-series   1.34    1.35    0.31            0.08 
Si 14 K-series   0.75    0.75    0.74            0.07 
----------------------------------------------------- 
        Total:  99.41  100.00  100.00 
图8 位置5 划痕中的异物  主要含有Fe 元素 
 
     图9 所示的黑色颗粒状异物是发动机拆解中发现的；去除表面的材料后，呈现为白色；能谱检测结果（图
10）显示：该物质主要含AL 和O；应该来自于失效火花塞的陶瓷部件。 
 
（a）打磨前                                       （b）打磨后 
图9 颗粒状的异物

File: 材料工程师/SCL-S-15-0060M-A架构-下系杆橡胶开裂-卓靖.pdf.md
# SCL-S-15-0060M-A架构-下系杆橡胶开裂-卓靖.pdf

 
上海汽车中心实验室 
SAIC Center Lab 
中国·上海·嘉定区安研路201 号 
邮编. 201804 
No 201 Anyan road, Jiading, Shanghai China 
Post code 201804 
报告编号 
Report number 
SCL-S-15-0060M 
委托者:CH:史志楠 
Request person, dept： 
委托编号:SCL-S-15-0060M 
Request number:  
送样日期: 2015.03.19 
Request date:  
报告日期: 2015.04.03 
Report date：  
第 1 页 共 4 页 
 
零件号Part number 
10128139 
 零件名称 
Part name 
下系杆 
Tie bar 
图纸日期Drawing date 
/ 
零件生产日期Part production date 
2014.11 
 供货商 
Supplier 
宁波拓普汽车部件有限公司 
Ningbo Tuopu Auto Parts Co., Ltd. 
车型/项目Car type/project 
A 架构 1.4T+SCM250 
DVP 材料大纲签署日期DVP material test plan date 
/ 
 
阶段性报告  Stage report        结论性报告 Conclusion report       
 
Ⅰ.任务描述 Task description 
实验室受委托对A 架构下系杆进行失效原因分析，失效零件具体信息如下： 
As requested, SCL has analyzed the failure of A Architecture Tie bar-big bush. The information of the failed part is as 
following： 
零件信息：Part information 
零件名称 
Part name 
下系杆 
车制造日期 
Vehicle production date 
/ 
VIN 码 
VIN 
试验车 
销售日期 
Sale date 
/ 
车辆里程数 
Car mileage 
试验总里程：33512km，试验进度140%  
零件里程：7119km；试验进度40%  
维修站名称 
Sale agent 
/ 
失效模式描述 
Failure circumstance  
A架构SD耐久车，下系杆断裂 
 
原材料信息：Raw material information 
原材料及牌号 
Raw material 
specification 
NR  N48-8 
原材料厂商 
Raw material producer 
马来西亚 
散件供应商 
Component supplier 
宁波拓普 
金属热处理状态 
Metal heat treatment state 
/ 
失效零件见图1：The failed part is shown in figure 1.  
Ⅱ. 结论与建议 Conclusions and Suggestions 
结论：1、橡胶主簧由于过载导致断裂。 
2、失效零件材料未现明显老化，材料性能仍满足要求。 
 
建议：1、校核零件使用过程中受力状况。 
       
 
 
 
 
 
 
 
分发: 
Distribution 
CH：何新 
     He Xin 
检验者Author 
SCL：卓靖 
      Zhuo Jing 
审核Auditor 
吴文安 
Wu wenan 
批准： 
Approver 
 
日期Date 
2015.04.03 
日期Date 
2015.04.07 
日期： 
Date 
2015.04.07 


 
上海汽车中心实验室 
SAIC Center Lab 
中国·上海·嘉定区安研路201 号 
邮编. 201804 
No 201 Anyan road, Jiading, Shanghai China 
Post code 201804 
报告编号 
Report number 
SCL-S-15-0060M 
委托者:CH:史志楠 
Request person, dept： 
委托编号:SCL-S-15-0060M 
Request number:  
送样日期: 2015.03.19 
Request date:  
报告日期: 2015.04.03 
Report date：  
第 2 页 共 4 页 
 
IV. 测试结果 Test Results  
1 外观分析： 
图1.下系杆 
Figure1. The photo of Lower tie bar 
如图1 所示，下系杆铝支架、外骨架均有两处断开，铝内芯与外骨架中间连接的橡胶部分一侧断裂，橡胶与金
属连接处未见疲劳裂纹，另一侧橡胶未发生撕裂，此外，限位块橡胶已被撞碎。 
2 物理机械性能分析： 
序号 
No. 
试验项目 
Test item 
额定值 
Requirement 
试验结果 
Test result 
评价 Evaluation 
合格 
qualified 
不合格 
unqualified 
主簧（NR） 认可规范：参考SMTC 5 320 034 
Main spring (NR)  Approved specifications: Refer to SMTC 5 320 034 
1 
Shore A 硬度 
Shore A Hardness 
ISO 7619-1 
— 
— 
— 
— 
1.1 
新件 
New part 
48±3 
47 
× 
 
1.2 
失效件 
Failure part 
/ 
48 
/ 
/ 
2 
拉伸强度 
Tensile strength 
ISO 37 
— 
— 
— 
— 
2.1 
新件 
New part 
≥ 17MPa 
30.8MPa 
× 
/ 
2.2 
失效件 
Failure part 
/ 
26.5MPa 
/ 
/ 
3 
断裂伸长率 
Elongation at tear 
ISO 37 
— 
— 
— 
— 
3.1 
新件 
New part 
≥ 400% 
610% 
× 
/ 
3.2 
失效件 
Failure part 
/ 
550% 
/ 
/ 
4 
密度 
Density  
ISO 1183-1 
— 
— 
— 
— 
断面 
铝支架 
橡胶 
限位块 
外骨架 
内芯 


 
上海汽车中心实验室 
SAIC Center Lab 
中国·上海·嘉定区安研路201 号 
邮编. 201804 
No 201 Anyan road, Jiading, Shanghai China 
Post code 201804 
报告编号 
Report number 
SCL-S-15-0060M 
委托者:CH:史志楠 
Request person, dept： 
委托编号:SCL-S-15-0060M 
Request number:  
送样日期: 2015.03.19 
Request date:  
报告日期: 2015.04.03 
Report date：  
第 3 页 共 4 页 
 
序号 
No. 
试验项目 
Test item 
额定值 
Requirement 
试验结果 
Test result 
评价 Evaluation 
合格 
qualified 
不合格 
unqualified 
4.1 
新件 
New part 
依据试样 
Acc. to sample 
1.06g/cm3 
× 
 
4.2 
失效件 
Failure part 
依据试样 
Acc. to sample 
1.06g/cm3 
× 
 
  经检验，失效件材料性能未发生明显的衰减，说明材料未发生明显老化。 
3 裂面分析： 
将橡胶断面分别从内芯及外骨架上削下，如图3 所示。橡胶断面撕裂纹路清晰，无相对磨损痕迹，断面四周
未见疲劳老化纹路，整体上看该撕裂从产生到结束时间较短暂，呈现韧性撕裂。将橡胶断面拼接在一起，部分橡
胶在车辆运动过程中已丢失，形成明显的橡胶缺口（如图中A 处），其他裂缝处可吻合，一侧裂缝处呈现齿状碎
裂，这从断面上的纹路可判断CD 一侧为较后撕裂的区域。 
图2.下系杆主簧 
Figure2. The main spring of Lower tie bar  
从图4 可以看出两侧断面撕裂纹路相吻合，这是由于撕裂产生后，撕裂口迅速形成撕裂扩展线（连接两侧撕
裂面），位于该线上的不同位置受力情况不同，导致撕裂方向、撕裂速度不一样，进而形成撕裂纹路，继续沿撕裂
扩展线向未撕裂的区域扩展，因而可见撕裂的扩展方向，如图中所示，并最终汇聚于一小区域。内芯侧及外骨架
侧的断面上的橡胶撕裂情况较为复杂，在撕裂过程中形成更小的断面，撕裂方向也不断发生变化，如图中的E 区
域，可见清晰的撕裂纹路，撕裂方向也呈现弧形扩展。断面上裂纹纹路的分布及扩展，撕裂方向的变化说明了该
撕裂过程因受力载荷较大而快速撕裂扩展，最终导致断裂。 
外骨架侧 
A 
内芯侧 
D 
B’ 
A’ 
橡胶缺口 
C 
B 
C 
D 
D’ 
C’ 


 
上海汽车中心实验室 
SAIC Center Lab 
中国·上海·嘉定区安研路201 号 
邮编. 201804 
No 201 Anyan road, Jiading, Shanghai China 
Post code 201804 
报告编号 
Report number 
SCL-S-15-0060M 
委托者:CH:史志楠 
Request person, dept： 
委托编号:SCL-S-15-0060M 
Request number:  
送样日期: 2015.03.19 
Request date:  
报告日期: 2015.04.03 
Report date：  
第 4 页 共 4 页 
 
 
  
 
图3.下系杆主簧橡胶断面图 
Figure3. The fracture surface of the rubber main spring of lower tie bar  
       
限位块上橡胶的破碎也说明下系杆在车辆运动中所承载的力较大（见图4）。 
图4.下系杆主簧橡胶断面图 
Figure4. The fracture surface of the rubber main spring of lower tie bar  
小结：1、橡胶主簧由于受力过载，导致快速撕裂。 
2、失效零件材料性能较新件未发生明显衰减，均满足SMTC 5 320 034 要求。 
外骨架侧 
A 
内芯侧 
B 
撕裂纹 
撕裂方向 
撕裂方向 
撕裂方向 
撕裂线 
撕裂纹 
C 
E 
破损区域 
内芯侧限位块 
碎裂区域
