Repository: kujaxr/obsidian-vault

File: 材料工程师/SCL-S-15-0061M-IP21前副车架总成-薛喜才.pdf.md
# SCL-S-15-0061M-IP21前副车架总成-薛喜才.pdf

 
上海汽车中心实验室 
SAIC Center Lab 
中国·上海·嘉定区安研路201 号 
邮编: 201804 
No 201 Anyan road, Jiading, Shanghai ,China 
Post code: 201804 
报告编号 
Report number 
 
SCL-S-15-0061M 
委托者: 王玮 
Request person, dept： 
委托编号:  /  
Request number: 
送样日期: 2015.03.23 
Request date:  
报告日期: 2015.03.25 
Report date：  
第1页共3页 
 
SMPV-0.2.3-002-QA -F01 
零件号Part number 
10048516 
 零件名称 
Part name 
前副车架总成 
Subframe assembly 
图纸日期Drawing date 
/ 
零件生产日期Part production date 
/ 
 供货商 
Supplier 
上海汇众 
车型/项目Car type/project 
IP21 
DVP 材料大纲签署日期DVP material test plan date 
/ 
阶段性报告 Interim report                结论性报告 Conclusion report          
 
Ⅰ.任务描述 Task description 
实验室受委托对前副车架总成进行失效原因分析，失效零件具体信息如下： 
 
As requested, SCL has analyzed the failure of subframe assembly. The information of the failed part is as following： 
零件信息：Part information 
零件名称 
Part name 
前副车架总成 
Subframe assembly 
车制造日期 
Vehicle production date 
2012-03-12 
VIN 码 
VIN 
LSJW26H35CS019933 
销售日期 
Sale date 
/ 
车辆里程数 
Car mileage 
47295 公里(km) 
维修站名称 
Sale agent 
徐州沪彭 
失效模式描述 
Failure circumstance  
售后IP21 前副车架开裂。Subframe assembly of the car IP21 was broken off. 
原材料信息：Raw material information 
原材料及牌号 
Raw material specification 
/ 
原材料厂商 
Raw material producer 
/ 
散件供应商 
Component supplier 
/ 
金属热处理状态 
Metal heat treatment state 
/ 
失效零件见图1 ~图2：The failed part is shown in figure 1~figure 2.  
 
Ⅱ. 结论与建议 Conclusions and Suggestions 
结论Conclusions： 
1. 前副车架与橡胶支撑的连接焊缝开裂是由于虚焊所致。The weld between the subframe and mounting rubber was 
cracked because of cold solder joint. 
 
建议Suggestions： 
1. 追踪同批次的产品，抽检焊缝质量。Tracking the same batch of products, testing the weld quality. 
2. 供应商加强生产过程监控，确保产品质量。Supplier control the process strictly and make sure the quality. 
 
 
 
 
 
 
分发Distribution 
王玮 
检验者Author 
 审核Auditor 
邵百明 
Shao Baiming 
批准Approver 
 
日期Date 
2015.03.25 
日期Date 
2015.03.25 
日期Date 
2015.03.25 


 
上海汽车中心实验室 
SAIC Center Lab 
中国·上海·嘉定区安研路201 号 
邮编: 201804 
No 201 Anyan road, Jiading, Shanghai ,China 
Post code: 201804 
报告编号 
Report number 
 
SCL-S-15-0061M 
委托者: 王玮 
Request person, dept： 
委托编号:  /  
Request number: 
送样日期: 2015.03.23 
Request date:  
报告日期: 2015.03.25 
Report date：  
第2页共3页 
 
SMPV-0.2.3-002-QA -F01 
III. 调查结果 Investigation Results  
   售后IP21 前副车架右侧橡胶支撑外骨架焊缝边缘有裂纹，见图1 所示。将该裂纹打开发现，开裂部位
焊缝无熔深，见图2 所示。 
 
 
 
 
 
 
 
 
 
 
 
 
 
图1  现场反馈照片 
 
 
 
 
 
 
 
 
 
 
 
 
 
 
 
 
 
 
 
 
 
 
 
图2  失效部位形貌 
   对失效部位对应位置及前副车架左侧相同部位取样进行焊接质量检验，结果见图3~图4 所示。部分区
打开裂纹 
无熔深 
焊接区域 
焊接检验 
裂纹 


 
上海汽车中心实验室 
SAIC Center Lab 
中国·上海·嘉定区安研路201 号 
邮编: 201804 
No 201 Anyan road, Jiading, Shanghai ,China 
Post code: 201804 
报告编号 
Report number 
 
SCL-S-15-0061M 
委托者: 王玮 
Request person, dept： 
委托编号:  /  
Request number: 
送样日期: 2015.03.23 
Request date:  
报告日期: 2015.03.25 
Report date：  
第3页共3页 
 
SMPV-0.2.3-002-QA -F01 
域熔深低于要求值0.4mm(最小焊缝熔深≥0.12tmin)，但未再发现虚焊现象。 
    此外，失效部位焊缝是机器人自动焊接的，可能其他零件也存在类似的虚焊问题。 
    
 
 
 
 
 
 
 
 
 
 
 
 
 
 
 
 
图3  与失效部位对应一侧焊缝 
 
 
 
 
 
 
 
 
 
 
 
 
 
图4 前副车架左侧相同部位焊缝检验

File: 材料工程师/SCL-S-15-0062M-AS21-发盖报警开关-龚伟.pdf.md
# SCL-S-15-0062M-AS21-发盖报警开关-龚伟.pdf

 
上海汽车中心实验室
(SAIC Center Lab) 
中国·上海·嘉定区安研路201 号 
邮编. 201804 
No. 201 Anyan Road, Jiading District,  
Shanghai, China. 
Post code :200433 
报告编号：Report number 
SCL-S-15-0062M 
委托者Requestor：温华 
送样日期Deliver date：2015.03.25 
报告日期Report date：2015.03.31 
第 1 页 共 5 页 
Page 1 of 5  
 
零件号 
Part number 
/ 
零件名称 
Part name 
发盖报警开关 
BNT SLV Alarm Switch 
图纸日期 
Drawing date  
/ 
零件生产日期 
Production date 
/ 
供货商 
Supplier 
浙江大明电子 
Zhejiang Daming Electronic 
车型/项目 
Car type/project 
AS21 
 
   阶段性报告  Stage report        结论性报告 Conclusion report           测试报告 Test report 
Ⅰ.任务描述 Task description 
实验室受委托对发盖报警开关进行失效原因分析，失效零件具体信息如下： 
As requested, QA lab has analyzed the invalid cause of BNT SLV alarm switch, and the information of invalid part is 
shown as following： 
零件信息：Part information 
零件名称 
Part name 
发盖报警开关 
BNT SLV Alarm Switch 
制造日期 
Production date 
/ 
VIN 码 
VIN number 
/ 
销售日期 
Sale date 
/ 
车辆里程数 
Car mileage 
/ 
销售商 
Sale agent 
工程开发 
失效模式描述 
Invalid situation 
description 
壳体断裂 
Block fractured. 
原材料信息：Raw material information 
原材料及牌号 
Raw material 
and trademark 
PBT-ASA-GF30 
原材料厂商 
Raw material producer 
巴斯夫 
散件供应商 
Part supplier 
/ 
金属热处理状态 
Metal heat treatment state 
/ 
失效零件见图1：The invalid part is shown in Fig 1.  
Ⅱ. 结论与建议 Conclusions and suggestions 
结论： 1. 失效件受外力导致断裂。  
2. 失效件材料与新件/粒料材料不一致。  
Conclusions:  1. The brittle fracture of the part caused by external force.  
2. The failure part and new part/granular material is not consistent.     
建议：  1.加强对零件的保护。 
2.供应商对材料问题做出解释，购买正规材料进行生产、比对。 
Suggestions:  1. Improve the protection to the part. 
2. Let the supplier explain the material problems, and buy the formal material to product& compare. 
        
分发： 
Dispenser 
SQE 温华 
检验者： 
Identifier 
龚伟 
Gong Wei 
审核： 
Auditor 
狄春峰 
Di Chunfeng 
批准： 
Approver 
 
日期： 
Date 
2015.3.31 
日期： 
Date 
2015.3.31 
日期： 
Date 
2015.3.31 


 
上海汽车中心实验室
(SAIC Center Lab) 
中国·上海·嘉定区安研路201 号 
邮编. 201804 
No. 201 Anyan Road, Jiading District,  
Shanghai, China. 
Post code :200433 
报告编号：Report number 
SCL-S-15-0062M 
委托者Requestor：温华 
送样日期Deliver date：2015.03.25 
报告日期Report date：2015.03.31 
第 2 页 共 5 页 
Page 2 of 5  
 
 
图1 失效件 
Fig. 1 Failure Part 
 
III. 测试结果 Test Results  
序号 
No. 
试验项目 
Test item 
额定值 
Requirement 
试验结果 
Test result 
评价 Evaluation 
第一次 
第二次 
合格 
qualified 
不合格 
unqualified 
I 
失效件 
 
 
1 
红外（GB/T6040-2002） 
Infrared Spectroscopy 
PBT 
ASA 
PBT 
ASA 
× 
 
2 
熔点（GB/T19466.3-2006） 
Melting point (℃)-PBT 
220±5 
213 
 
 
3 
焓值（GB/T19466.3-2006） 
Enthalpy (J/g)-PBT 
/ 
26.7 
23.4 
 
 
4 
玻璃化转变温度-ASA  
(GB/T 19644.2-2006)  
Glass transition temperature (℃) 
110±5 
114 
× 
 
5 
灰分（GB/T9345.1-2008）  
Ash content (%) 
30.0±3.0 
29.6 
× 
 
II 
新件 
 
 
1 
红外（GB/T6040-2002） 
Infrared Spectroscopy 
PBT 
ASA 
PBT 
ASA 
× 
 
2 
熔点（GB/T19466.3-2006） 
Melting point (℃)-PBT 
220±5 
215 
251 
 
 
3 
焓值（GB/T19466.3-2006） 
Enthalpy (J/g)-PBT 
/ 
20.2 
2.7 
24.9 
 
 


 
上海汽车中心实验室
(SAIC Center Lab) 
中国·上海·嘉定区安研路201 号 
邮编. 201804 
No. 201 Anyan Road, Jiading District,  
Shanghai, China. 
Post code :200433 
报告编号：Report number 
SCL-S-15-0062M 
委托者Requestor：温华 
送样日期Deliver date：2015.03.25 
报告日期Report date：2015.03.31 
第 3 页 共 5 页 
Page 3 of 5  
 
序号 
No. 
试验项目 
Test item 
额定值 
Requirement 
试验结果 
Test result 
评价 Evaluation 
第一次 
第二次 
合格 
qualified 
不合格 
unqualified 
4 
玻璃化转变温度-ASA 
(GB/T 19644.2-2006)  
Glass transition temperature (℃) 
110±5 
114 
× 
 
5 
灰分（GB/T9345.1-2008）  
Ash content (%) 
30.0±3.0 
29.6 
× 
 
III 
粒料 
 
 
1 
红外（GB/T6040-2002） 
Infrared Spectroscopy 
PBT 
ASA 
PBT 
ASA 
× 
 
2 
熔点（GB/T19466.3-2006） 
Melting point (℃)-PBT 
220±5 
215 
251 
 
 
3 
焓值（GB/T19466.3-2006） 
Enthalpy (J/g)-PBT 
/ 
19.0 
3.6 
23.6 
 
 
4 
玻璃化转变温度-ASA 
(GB/T 19644.2-2006)  
Glass transition temperature (℃) 
110±5 
114 
× 
 
5 
灰分（GB/T9345.1-2008）  
Ash content (%) 
30.0±3.0 
29.6 
× 
 
小结：失效件材料与新件/粒料材料不一致。 
 
 
 
 
 
 
 
 
 
 
 
 
 


 
上海汽车中心实验室
(SAIC Center Lab) 
中国·上海·嘉定区安研路201 号 
邮编. 201804 
No. 201 Anyan Road, Jiading District,  
Shanghai, China. 
Post code :200433 
报告编号：Report number 
SCL-S-15-0062M 
委托者Requestor：温华 
送样日期Deliver date：2015.03.25 
报告日期Report date：2015.03.31 
第 4 页 共 5 页 
Page 4 of 5  
 
Ⅳ. 宏观分析 Macroscopic observation 
 
失效件两侧断口如图2所示，断口下侧齐根部断裂，是断裂的起始位置，断裂如图示扩展，断面
存在分层断裂的情况，断裂分为两个阶段，分层断裂前部为第一阶段，后部为第二阶段：第一阶段
断口无银纹，是受外力导致的脆断；放大第二阶段断口局部，有疲劳的痕迹，此处可能是由疲劳断
裂导致的。受外力导致的脆断是本次失效的主要原因。 
 
图2 失效件 
Fig. 2 Failure Part 
 


 
上海汽车中心实验室
(SAIC Center Lab) 
中国·上海·嘉定区安研路201 号 
邮编. 201804 
No. 201 Anyan Road, Jiading District,  
Shanghai, China. 
Post code :200433 
报告编号：Report number 
SCL-S-15-0062M 
委托者Requestor：温华 
送样日期Deliver date：2015.03.25 
报告日期Report date：2015.03.31 
第 5 页 共 5 页 
Page 5 of 5  
 
根据失效件断裂方向对其施加外力，如图3所示，零件发生失效，失效模式与第一阶段失效类
似。 
 
图3 新件模拟 
Fig. 3 New Part Simulation 
 
根据反馈，此零件在台架实验时发生失效，零件在台架上的运行状态如图4所示，在运行过程
中，零件受力＜10N，如图3所示的模拟中，零件的断裂力值约100N，台架实验中无此种失效的条
件。 
 
图4 台架实验 
Fig. 4 Bench Test 
 
    综合以上情况，此零件可能在台架实验前就已受力发生断裂情况。

File: 材料工程师/SCL-S-15-0063M-NSE-水泵进水管-何伟.pdf.md
# SCL-S-15-0063M-NSE-水泵进水管-何伟.pdf

 
上海汽车中心实验室 
SAIC Center Lab 
中国·上海·嘉定区安研路201 号 
邮编. 201804 
No 201 Anyan road, Jiading, Shanghai China 
Post code 201804 
报告编号 
Report number 
 
SCL-S-15-0063M 
委托者: QA:陈煜 
Request person, dept： 
送样日期:  2015-01-26 
Request date:  
报告日期:  2015-03-23 
Report date：  
第1 页共5 页 
 
零件号Part number 
10041740 
 零件名称 
Part name 
水泵进水管 
图纸日期Drawing date 
/ 
零件生产日期Part production date 
/ 
 供货商 
Supplier 
无锡二橡胶 
车型/项目Car type/project 
R550 
试验大纲签署日期： 
/ 
 
   阶段性报告 Interim report        结论性报告 Conclusion report        
Ⅰ.任务描述 Task description 
实验室受委托对水泵进水管进行失效原因分析，失效零件具体信息如下： 
As requested, QA lab has analyzed the failure of the hose. The background information of the failed part is as following： 
零件信息：Part information 
零件名称 
Part name 
 水泵进水管 
制造日期 
Production date 
/ 
VIN 码 
VIN 
LSJW26762ES060485 
销售日期 
Sale date 
/ 
车辆里程数 
Car mileage 
4Km 
维修站名称 
Sale agent 
上海申晟 
失效模式描述 
Failure circumstance 
description 
售后反馈R550 水管漏液，发现水泵进水管卡箍处开裂 
原材料信息：Raw material information 
原材料及牌号 
Raw material specification 
EPDM 
原材料厂商 
Raw material producer 
/ 
散件供应商 
Component supplier 
/ 
金属热处理状态 
Metal heat treatment state 
/ 
失效零件见图：The failed part is shown in figure 1.  
 
Ⅱ. 结论与建议 Conclusions and suggestions 
结论： 1 失效件水管卡箍处受到异常外力导致开裂，工况中裂口扩大。 
      2 失效件材料性能满足图纸要求。 
 
 
 
建议： 1 确保水泵进水管安装、使用过程中不受外力损伤。 
       
    
 
 
 
 
 
分发: 
Distribution 
 QA:陈煜 
检验者Author 
何伟 
Hewei 
审核Auditor 
吴文安 
WuWenan 
批准Approver 
 
日期Date 
2015-3-23 
日期Date 
2015-3-23 
日期Date 
2015-3-23 
 
 


 
上海汽车中心实验室 
SAIC Center Lab 
中国·上海·嘉定区安研路201 号 
邮编. 201804 
No 201 Anyan road, Jiading, Shanghai China 
Post code 201804 
报告编号 
Report number 
 
SCL-S-15-0063M 
委托者: QA:陈煜 
Request person, dept： 
送样日期:  2015-01-26 
Request date:  
报告日期:  2015-03-23 
Report date：  
第2 页共5 页 
 
 
 
图1   冷却水管开裂 
 
III. 测试结果 Test Results  
 
1 材料测试 
对失效件水管进行材料分析。 
  序号 
No. 
试验项目 
Test item 
额定Requirement 
试验结果 
Test result 
评价 Evaluation 
合格 
qualified 
不合格 
unqualified 
材料硬度-ShoreA 
1 
失效件内层 
65±5 
65 
× 
 
2 
失效件外层 
65±5 
64 
× 
 
材料拉伸强度 
1 
失效件内层 
≥9MPa 
15.6 
× 
 
2 
失效件外层 
≥9MPa 
13.4 
× 
 
材料断裂伸长率 
1 
失效件内层 
≥300% 
309 
× 
 
2 
失效件外层 
≥300% 
350.5 
× 
 
失效件材料性能符合图纸要求。 
 
2 表面分析 
胶管开裂处在卡箍旁，外表面毛糙，如图2。 
开裂处 


 
上海汽车中心实验室 
SAIC Center Lab 
中国·上海·嘉定区安研路201 号 
邮编. 201804 
No 201 Anyan road, Jiading, Shanghai China 
Post code 201804 
报告编号 
Report number 
 
SCL-S-15-0063M 
委托者: QA:陈煜 
Request person, dept： 
送样日期:  2015-01-26 
Request date:  
报告日期:  2015-03-23 
Report date：  
第3 页共5 页 
 
图2 表面开裂处 
外层开裂处表面毛糙，内表面开裂处平整。 
 
 
3 断口分析 
观察胶管外层开裂口断口，如图3。 
图3  外层开裂口断口 
在外层开裂断口，断口表面的开裂纹路中有受到异常外力导致的破外纹路，如图3 中的①。 
 
 
 
 
外层 
内层 
外层开裂口表面毛糙 
①异常外力破坏纹路 
开裂方向 
内层开裂口 


 
上海汽车中心实验室 
SAIC Center Lab 
中国·上海·嘉定区安研路201 号 
邮编. 201804 
No 201 Anyan road, Jiading, Shanghai China 
Post code 201804 
报告编号 
Report number 
 
SCL-S-15-0063M 
委托者: QA:陈煜 
Request person, dept： 
送样日期:  2015-01-26 
Request date:  
报告日期:  2015-03-23 
Report date：  
第4 页共5 页 
 
断口处编织断裂，如图4。 
 
 
图4 编织断裂 
有一股编织线断裂非常整齐，表明受到外力导致断裂。 
观察内层断口，如图5。 
 
图5 内层断口 
内层断口纹路表面同样有外力破外纹路②，且与断裂编织、外层断口外力破坏纹路①处于相同位置，说明胶
管在卡箍处受到异常外力，导致胶管开裂。 
 
 
 
 
 
编织断裂整齐 
②异常外力破坏纹路 
胶管内层表面 
断裂编织 


 
上海汽车中心实验室 
SAIC Center Lab 
中国·上海·嘉定区安研路201 号 
邮编. 201804 
No 201 Anyan road, Jiading, Shanghai China 
Post code 201804 
报告编号 
Report number 
 
SCL-S-15-0063M 
委托者: QA:陈煜 
Request person, dept： 
送样日期:  2015-01-26 
Request date:  
报告日期:  2015-03-23 
Report date：  
第5 页共5 页 
 
 
 
小结： 
1 失效件断口纹路表明胶管受到异常外力，导致卡箍处开裂，工况下开裂口向周围扩展。 
2 失效件材料性能满足图纸要求。

File: 材料工程师/SCL-S-15-0064M-A架构-中冷器-狄春峰.pdf.md
# SCL-S-15-0064M-A架构-中冷器-狄春峰.pdf

 
上海汽车中心实验室
(SAIC Center Lab) 
中国·上海·嘉定区安研路201 号 
邮编. 201804 
No. 201 Anyan Road, Jiading District,  
Shanghai, China. 
Post code :200433 
报告编号：Report number 
SCL-S-15-0064M 
委托者Requestor：陈建利 
送样日期Deliver date：2015.03.27 
报告日期Report date：2015.03.30 
第 1 页 共 5 页 
Page 1 of 5  
 
零件号 
Part number 
10130508 
零件名称 
Part name 
中冷器 
Charge Air Cooler 
图纸日期 
Drawing date  
/ 
零件生产日期 
Production date 
/ 
供货商 
Supplier 
贝洱热 
SBTS 
车型/项目 
Car type/project 
A-Arch 
 
   阶段性报告  Stage report        结论性报告 Conclusion report           测试报告 Test report 
Ⅰ.任务描述 Task description 
实验室受委托对中冷器进行失效原因分析，失效零件具体信息如下： 
As requested, QA lab has analyzed the invalid cause of CAC, and the information of invalid part is shown as 
following： 
零件信息：Part information 
零件名称 
Part name 
中冷器 
Charge Air Cooler 
制造日期 
Production date 
/ 
VIN 码 
VIN number 
/ 
销售日期 
Sale date 
/ 
车辆里程数 
Car mileage 
SD 试验 16000 km  
销售商 
Sale agent 
/ 
失效模式描述 
Invalid situation 
description 
中冷器支架断裂 
Bracket of CAC fractured. 
原材料信息：Raw material information 
原材料及牌号 
Raw material 
and trademark 
PA66-GF30 
A3W G6 
原材料厂商 
Raw material producer 
BASF 
散件供应商 
Part supplier 
苏州双林 
金属热处理状态 
Metal heat treatment state 
/ 
失效零件见图1：The invalid part is shown in Fig 1.  
Ⅱ. 结论与建议 Conclusions and suggestions 
结论： 1. 零件受力导致断裂。 
       2. 零件材料符合技术要求。 
Conclusions:  1. Foreign force made part fracture. 
2. Material performance of part conformed to requirements. 
建议： 1. 检查零件尺寸链配合和设计。 
Suggestions: 1. Dimension chain and design of the part should be checked. 
 
 
分发： 
Dispenser 
PTI 陈建利 
检验者： 
Identifier 
狄春峰 
Di Chunfeng 
审核： 
Auditor 
狄春峰 
Di Chunfeng 
批准： 
Approver 
 
日期： 
Date 
2015.03.30 
日期： 
Date 
2015.03.30 
日期： 
Date 
2015.03.30 
         


 
上海汽车中心实验室
(SAIC Center Lab) 
中国·上海·嘉定区安研路201 号 
邮编. 201804 
No. 201 Anyan Road, Jiading District,  
Shanghai, China. 
Post code :200433 
报告编号：Report number 
SCL-S-15-0064M 
委托者Requestor：陈建利 
送样日期Deliver date：2015.03.27 
报告日期Report date：2015.03.30 
第 2 页 共 5 页 
Page 2 of 5  
 
          
 
图1 失效件 
Fig.1 Failure part 
 
III. 测试结果 Test Results  
序号 
No. 
试验项目 
Test item 
额定值 
Requirement 
试验结果 
Test result 
评价 Evaluation 
第一次 
第二次 
合格 
qualified 
不合格 
unqualified 
I 
失效件 
 
 
1 
红外（GB/T6040-2002） 
Infrared Spectroscopy 
PA66 
PA66 
× 
 
2 
熔点（GB/T19466.3-2006） 
Melting point (℃) 
260±5 
260 
× 
 
3 
焓值（GB/T19466.3-2006） 
Enthalpy (J/g) 
/ 
52.1 
54.8 
× 
 
4 
灰分（GB/T9345.1-2008） 
Ash content (%) 
30±3 
29.6 
× 
 
II 
新件 
 
 


 
上海汽车中心实验室
(SAIC Center Lab) 
中国·上海·嘉定区安研路201 号 
邮编. 201804 
No. 201 Anyan Road, Jiading District,  
Shanghai, China. 
Post code :200433 
报告编号：Report number 
SCL-S-15-0064M 
委托者Requestor：陈建利 
送样日期Deliver date：2015.03.27 
报告日期Report date：2015.03.30 
第 3 页 共 5 页 
Page 3 of 5  
 
序号 
No. 
试验项目 
Test item 
额定值 
Requirement 
试验结果 
Test result 
评价 Evaluation 
第一次 
第二次 
合格 
qualified 
不合格 
unqualified 
1 
红外（GB/T6040-2002） 
Infrared Spectroscopy 
PA66 
PA66 
× 
 
2 
熔点（GB/T19466.3-2006） 
Melting point (℃) 
260±5 
261 
× 
 
3 
焓值（GB/T19466.3-2006） 
Enthalpy (J/g) 
/ 
51.4 
54.0 
× 
 
4 
灰分（GB/T9345.1-2008） 
Ash content (%) 
30±3 
29.8 
× 
 
小结：零件材料符合技术要求。 
 
Ⅳ. 宏观分析 Macroscopic observation 
 
 失效件如图1 所示。中冷器低温侧上下两处连接散热器的支架断裂，且下处支架侧面见两个明
显的凹坑。 
 
    上处支架断口如图2 所示，断口可见明显分区，左侧至中段断口光滑，系零件断裂后经磨损，
已无法辨别断裂模式；右侧断口呈脆断，磨损不严重，为新生断口。整体断口的断裂方向从上向下。 
 
图2 失效件断口 
Fig. 2 Fracture of failure part 


 
上海汽车中心实验室
(SAIC Center Lab) 
中国·上海·嘉定区安研路201 号 
邮编. 201804 
No. 201 Anyan Road, Jiading District,  
Shanghai, China. 
Post code :200433 
报告编号：Report number 
SCL-S-15-0064M 
委托者Requestor：陈建利 
送样日期Deliver date：2015.03.27 
报告日期Report date：2015.03.30 
第 4 页 共 5 页 
Page 4 of 5  
 
 
下处支架断口如图3 所示。主断口磨损严重，无法判断断裂模式；加强筋为脆断，断裂方向自
上向下。 
 
 
图3 失效件断口 
Fig. 3 Fracture of failure part 
 
 
 
下处断口右侧有两个明显凹坑，断口光滑，系磨损形成，如图4。 
 
 
图4 失效件断口 
Fig. 4Fracture of failure part 
 
    
 


 
上海汽车中心实验室
(SAIC Center Lab) 
中国·上海·嘉定区安研路201 号 
邮编. 201804 
No. 201 Anyan Road, Jiading District,  
Shanghai, China. 
Post code :200433 
报告编号：Report number 
SCL-S-15-0064M 
委托者Requestor：陈建利 
送样日期Deliver date：2015.03.27 
报告日期Report date：2015.03.30 
第 5 页 共 5 页 
Page 5 of 5  
 
 
失效零件三处配合如图5 所示。综合以上断口分析结果，可以得出如下推断：上处支架外侧为
力学薄弱点，受对手件作用导致开裂；开裂后下处支架将承受绝大部分力，导致下处支架断裂，同
时对手件的两个凸台对下处支架侧面形成干涉和摩擦，形成两处凹坑。最后上处支架完全断裂形成
新断口，完全断裂后异响严重，该失效问题被识别。 
 
 
图5 零件 
Fig. 5 Part

File: 材料工程师/SCL-S-15-0065M-AS21-空气滤清器总成-龚伟.pdf.md
# SCL-S-15-0065M-AS21-空气滤清器总成-龚伟.pdf

 
上海汽车中心实验室
(SAIC Center Lab) 
中国·上海·嘉定区安研路201 号 
邮编. 201804 
No. 201 Anyan Road, Jiading District,  
Shanghai, China. 
Post code :200433 
报告编号：Report number 
SCL-S-15-0065M 
委托者Requestor：黄海钧 
送样日期Deliver date：2015.03.27 
报告日期Report date：2015.04.10 
第 1 页 共 6 页 
Page 1 of 6  
 
零件号 
Part number 
30059204 
零件名称 
Part name 
空气滤清器总成 
Air Cleaner ASSY 
图纸日期 
Drawing date  
2014.09.17 
零件生产日期 
Production date 
2014.12.1 
供货商 
Supplier 
太仓联宏 
Taicang Lianhong 
车型/项目 
Car type/project 
AS21 
 
   阶段性报告  Stage report        结论性报告 Conclusion report           测试报告 Test report 
Ⅰ.任务描述 Task description 
实验室受委托对空气滤清器总成进行失效原因分析，失效零件具体信息如下： 
As requested, QA lab has analyzed the invalid cause of air cleaner ASSY, and the information of invalid part is 
shown as following： 
零件信息：Part information 
零件名称 
Part name 
空气滤清器总成 
Air Cleaner ASSY 
制造日期 
Production date 
2014.12.1 
VIN 码 
VIN number 
LSJA24W98FS017023 
销售日期 
Sale date 
2015.03.20 
车辆里程数 
Car mileage 
30 km 
销售商 
Sale agent 
重庆铭诚 
失效模式描述 
Invalid situation 
description 
空滤支架断裂。 
Air cleaner bracket fracture. 
原材料信息：Raw material information 
原材料及牌号 
Raw material 
and trademark 
PP-T40 
A5234T 
原材料厂商 
Raw material producer 
上海普利特 
散件供应商 
Part supplier 
/ 
金属热处理状态 
Metal heat treatment state 
/ 
失效零件见图1：The invalid part is shown in Fig 1.  
Ⅱ. 结论与建议 Conclusions and suggestions 
结论： 1. 失效件受外力导致断裂。            
2. 失效件与粒料材料一致，新件材料不符合技术要求。 
Conclusions:  1. The brittle fracture of the part caused by external force. 
2. Material performance of the failure part and the granular are the same, new parts didn’t conform to 
requirement. 
建议： 1. 加强对零件的保护。  
       2．供应商改正材料问题。  
Suggestions:  1. Improve the protection to the part. 
            2. Let supplier rectify the material problem. 
分发： 
Dispenser 
QA 黄海钧 
检验者： 
Identifier 
龚伟 
Gong Wei 
审核： 
Auditor 
狄春峰 
Di Chunfeng 
批准： 
Approver 
 
日期： 
Date 
2015.04.10 
日期： 
Date 
2015.04.10 
日期： 
Date 
2015.04.10 


 
上海汽车中心实验室
(SAIC Center Lab) 
中国·上海·嘉定区安研路201 号 
邮编. 201804 
No. 201 Anyan Road, Jiading District,  
Shanghai, China. 
Post code :200433 
报告编号：Report number 
SCL-S-15-0065M 
委托者Requestor：黄海钧 
送样日期Deliver date：2015.03.27 
报告日期Report date：2015.04.10 
第 2 页 共 6 页 
Page 2 of 6  
 
 
图1 失效件 
Fig. 1 Failure Part 
 
III. 测试结果 Test Results  
序
号 
No. 
试验项目 
Test item 
额定值 
Requirement 
试验结果 
Test result 
评价 Evaluation 
第一次 
第二次 
合格 
qualified 
不合格 
unqualified 
I 
失效件 
 
 
1 
红外（GB/T6040-2002） 
Infrared Spectroscopy 
PP 
PP 
× 
 
2 
熔点（GB/T19466.3-2006） 
Melting point (℃) 
165±5 
166 
124 
 
 
3 
焓值（GB/T19466.3-2006） 
Enthalpy (J/g) 
/ 
36.3 
7.5 
41.3 
5.4 
 
 
4 
灰分（GB/T9345.1-2008）  
Ash content (%) 
38.0±3.0 
37.6 
× 
 
II 
新件 
 
 
1 
红外（GB/T6040-2002） 
Infrared Spectroscopy 
PP 
PP 
× 
 


 
上海汽车中心实验室
(SAIC Center Lab) 
中国·上海·嘉定区安研路201 号 
邮编. 201804 
No. 201 Anyan Road, Jiading District,  
Shanghai, China. 
Post code :200433 
报告编号：Report number 
SCL-S-15-0065M 
委托者Requestor：黄海钧 
送样日期Deliver date：2015.03.27 
报告日期Report date：2015.04.10 
第 3 页 共 6 页 
Page 3 of 6  
 
序
号 
No. 
试验项目 
Test item 
额定值 
Requirement 
试验结果 
Test result 
评价 Evaluation 
第一次 
第二次 
合格 
qualified 
不合格 
unqualified 
2 
熔点（GB/T19466.3-2006） 
Melting point (℃) 
165±5 
167 
124 
 
 
3 
焓值（GB/T19466.3-2006） 
Enthalpy (J/g) 
/ 
47.2 
6.3 
55.7 
3.6 
 
 
4 
灰分（GB/T9345.1-2008）  
Ash content (%) 
38.0±3.0 
30.9 
 
× 
III 
粒料 
 
 
1 
红外（GB/T6040-2002） 
Infrared Spectroscopy 
PP 
PP 
× 
 
2 
熔点（GB/T19466.3-2006） 
Melting point (℃) 
165±5 
165 
127 
 
 
3 
焓值（GB/T19466.3-2006） 
Enthalpy (J/g) 
/ 
42.3 
6.9 
47.4 
4.0 
 
 
4 
灰分（GB/T9345.1-2008）  
Ash content (%) 
38.0±3.0 
36.6 
× 
 
小结：失效件与粒料材料一致，新件材料不符合技术要求。 
 
 
 
 
 
 
 
 
 
 
 
 


 
上海汽车中心实验室
(SAIC Center Lab) 
中国·上海·嘉定区安研路201 号 
邮编. 201804 
No. 201 Anyan Road, Jiading District,  
Shanghai, China. 
Post code :200433 
报告编号：Report number 
SCL-S-15-0065M 
委托者Requestor：黄海钧 
送样日期Deliver date：2015.03.27 
报告日期Report date：2015.04.10 
第 4 页 共 6 页 
Page 4 of 6  
 
Ⅳ. 宏观分析 Macroscopic observation 
失效零件在车身上状态如图2所示，委托方拿到零件后断口及周围已被胶水覆盖，周围存在多
处刮擦痕迹。 
   
图2 失效情况 
Fig. 2 Failure Situation 
 
失效件断口如图3所示，断口无银纹，是受外力导致的脆断，飞边主要位于断口的下侧，断裂
起始位置位于零件的上部，断裂方向自上向下。 
  
图3 失效件 
Fig. 3 Failure Part 


 
上海汽车中心实验室
(SAIC Center Lab) 
中国·上海·嘉定区安研路201 号 
邮编. 201804 
No. 201 Anyan Road, Jiading District,  
Shanghai, China. 
Post code :200433 
报告编号：Report number 
SCL-S-15-0065M 
委托者Requestor：黄海钧 
送样日期Deliver date：2015.03.27 
报告日期Report date：2015.04.10 
第 5 页 共 6 页 
Page 5 of 6  
 
根据以上情况，进行失效模拟，如图4所示，箱体固定，支架分别受到自上向下和自下向上的
拉力，断口失效见图示，当支架受到自上向下的力时（对应于支架固定时，箱体受到自下向上的力），
与失效断口类似，断裂临界力值约为180N。 
 
图4 新件模拟 
Fig. 4 New Simulation 
 
针对新件灰分含量偏低问题，测试失效件（PP-T40）、新件（PP-T30）氧化诱导期，结果如
图5所示，PP-T30氧化诱导期约133min，PP-T40氧化诱导期约202min，这是由于PP-T30本身抗氧
化性能低于PP-T40所致，与原材料供应商提供数据—PP-T30耐老化时间约500h，PP-T40耐老化时
间约800h—相一致。AS21空滤总成耐老化要求为500h，新件可以满足此要求。 
  
图5 氧化诱导期 
Fig. 5 OIT 
 


 
上海汽车中心实验室
(SAIC Center Lab) 
中国·上海·嘉定区安研路201 号 
邮编. 201804 
No. 201 Anyan Road, Jiading District,  
Shanghai, China. 
Post code :200433 
报告编号：Report number 
SCL-S-15-0065M 
委托者Requestor：黄海钧 
送样日期Deliver date：2015.03.27 
报告日期Report date：2015.04.10 
第 6 页 共 6 页 
Page 6 of 6  
 
 
测试不同灰分含量的缺口冲击性能，结果见表1，PP-T30与PP-T40材料缺口冲击性能差异不明
显。 
缺口冲击强度KJ/m² 
1 
2 
3 
4 
5 
平均 
PP-T30 零件 
3.26 
3.10 
3.27 
2.68 
2.71 
3.00 
PP-T40 零件 
2.69 
2.53 
3.50 
2.88 
3.16 
2.95 
表1 缺口冲击强度 
Tab.1 Notched Impact Strength 
 
经与联宏（零件供应商）与普利特（原材料供应商）确认，新件灰分异常系普利特供料错误所
致。

File: 材料工程师/SCL-S-15-0066M NSE 1.5T 活塞-邵百明.pdf.md
# SCL-S-15-0066M NSE 1.5T 活塞-邵百明.pdf

 
上海汽车中心实验室 
SAIC Center Lab 
中国·上海·嘉定区安研路201 号 
邮编：201804 
No 201 Anyan road, Jiading, Shanghai China 
Post code: 201804 
报告编号 
Report number 
 
SCL-S-15-0066M 
委托者: 质保 徐伟 
Request person, dept： 
委托编号:  /  
Request number: 
送样日期: 2015.03.25 
Request date:  
报告日期: 2015.04.01 
Report date：  
第1 页共4 页 
 
SMPV-0.2.3-002-QA -F01 
零件号Part number 
PIS400030 
 零件名称 
Part name 
活塞 
PISTON 
图纸日期Drawing date 
2012.4.11 
零件生产日期Part production date 
/ 
 供货商 
Supplier 
上海科尔本施密特活塞有限公司 
Kolbenschmidt Shanghai Piston Co., Ltd 
车型/项目Car type/project 
NSE 1.5T 
DVP 材料大纲签署日期DVP material test plan date 
/ 
阶段性报告 Interim report                结论性报告 Conclusion report          
 
Ⅰ.任务描述 Task description 
实验室受委托对活塞进行失效分析，失效零件具体信息如下： 
As requested, SCL has analyzed the the piston. The information of the failed part is as following： 
零件信息：Part information 
零件名称 
Part name 
活塞 
PISTON 
车制造日期 
Vehicle production date 
/ 
VIN/车/发动机号码
car/engine no 
15S4GUCGE4250683 
销售日期 
Sale date 
/ 
车辆里程数/测试寿命 
Car mileage/Test life 
5534Km 
维修站名称 
Sale agent 
/ 
失效模式描述 
Failure circumstance  
众泰T600 无法启动；拆解发现活塞穿孔，且防冻液进入油道。T600 can’t start-up; it was 
found that the piston was perforated and the anti-freeze fluid entered oil passage. 
原材料信息：Raw material information 
原材料及牌号 
Raw material specification 
KS1295 
原材料厂商 
Raw material producer 
/ 
散件供应商 
Component supplier 
/ 
金属热处理状态 
Metal heat treatment state 
/ 
失效零件见图1：The failed part is shown in figure 1.  
 
Ⅱ. 结论与建议 Conclusions and Suggestions 
 
结论Conclusions： 
（1）活塞失效是由于异常燃烧产生高温导致局部吹蚀所致。The piston was failed because abnormal combustion 
caused high temperature and made the local eroded by gas flow. 
（2）材料的成分，硬度，金相组织均符合技术要求；未见明显孔隙。The chemical components, hardness, 
microstructure and metallographic organization of the piston meet the requirements; no porosity was found.  
 
建议Suggestions： 
（1）评估发动机的标定。Evaluate the engine calibration. 
（2）对发动机系统其它部件进行检查。Check other parts of the engine system. 
 
 
 
分发: 
Distribution 
徐伟，王伟 
检验者Author 
邵百明 
Shao Baiming 
审核Auditor 
邵百明 
Shao Baiming 
批准Approver 
 
日期Date 
2015.04.01 
日期Date 
2015.04.01 
日期Date 
2015.04.01 


 
上海汽车中心实验室 
SAIC Center Lab 
中国·上海·嘉定区安研路201 号 
邮编：201804 
No 201 Anyan road, Jiading, Shanghai China 
Post code: 201804 
报告编号 
Report number 
 
SCL-S-15-0066M 
委托者: 质保 徐伟 
Request person, dept： 
委托编号:  /  
Request number: 
送样日期: 2015.03.25 
Request date:  
报告日期: 2015.04.01 
Report date：  
第2 页共4 页 
 
SMPV-0.2.3-002-QA -F01 
III. 调查结果 Investigation Results  
       
众泰T600 的车主反映该车无法启动，服务站维修技师到现场检查发现水油贯通；第4 缸活塞失效。失效的
活塞如图1 所示，活塞局部材料被吹蚀，气环和油环伴随着熔融和变形；未见严重的积碳。吹蚀的发生主要是由
于材料经受了高温，并被燃烧的气流冲刷所致。高温的产生与异常燃烧有关，其可能因素有：高温质点，点火提
前，标定问题以及冷却系统等。 
图2 显示的是另三个活塞。其中一个活塞背面表现出较深机油结焦的色彩，显示其工作中承受了较高的温度。
该发动机的标定功率值为110kw，高于上汽使用的标定95kw。标定的功率越高，燃油燃烧的温度和活塞经受的
温度也会越高。较高的工作环境会导致异常燃烧发生的概率增加。 
从反馈的信息来看，水油出现了贯通；推测这可能是缸盖和盖体的密封垫受损。其受损也可能是异常燃烧所
致。当气门或火花塞引起早燃可能损伤到密封垫片。由于气门和火花塞未收到，无法对其进行检查。 
由图1 还可以看出：第一气环和第二气环的开口对齐，不同于正常装配的状态。由于气环在工作中是运动的；
当缸体在高温中出现变形，气环可能不容易转动，有可能出现此种情形。鉴于此，也无法鉴别最初的装配质量。 
 
 
图1 失效活塞 
 
进气侧 


 
上海汽车中心实验室 
SAIC Center Lab 
中国·上海·嘉定区安研路201 号 
邮编：201804 
No 201 Anyan road, Jiading, Shanghai China 
Post code: 201804 
报告编号 
Report number 
 
SCL-S-15-0066M 
委托者: 质保 徐伟 
Request person, dept： 
委托编号:  /  
Request number: 
送样日期: 2015.03.25 
Request date:  
报告日期: 2015.04.01 
Report date：  
第3 页共4 页 
 
SMPV-0.2.3-002-QA -F01 
 
 
图2 其它缸活塞 
 
材料检测Material Test 
    材料检测结果如表1 所示。 
表1 材料检测结果 
序
号 
No. 
试验项目 
Test item 
额定值 
Requirement 
试验结果 
Test result 
评价 Evaluation 
合格 
OK 
不合格 
Not OK 
1 
化学成分 
KS1295 
 
 
 
 
 
Si：12.5~13.3 
13.37 
× 
 
 
 
Fe： ≤0.65 
0.464 
× 
 
 
 
Cu：3.3~3.9 
3.434 
× 
 
 
 
Mn：0.1~0.35 
0.198 
× 
 
 
 
Mg：0.8~1.1 
0.903 
× 
 
 
 
Ni：1.75~2.25 
1.894 
× 
 
2 
硬度 
110-140HB 
HB2.5/62.5:127,126,129 
× 
 
3 
孔隙 
 
 
 
 
 
孔隙率 
/ 
＜0.1%（见图3） 
/ 
 
 
孔隙大小 
/ 
＜0.05（见图3） 
/ 
 
2 
金相组织 
（QC/T 553-2008） 
显微组织1-4 级； 
鱼骨铁相夹杂物：1-4 级； 
针状铁相夹杂物：1-4 级； 
显微组织：2 级； 
鱼骨铁相夹杂物：1 级； 
针状铁相夹杂物：3 级；（见图4） 
× 
 


 
上海汽车中心实验室 
SAIC Center Lab 
中国·上海·嘉定区安研路201 号 
邮编：201804 
No 201 Anyan road, Jiading, Shanghai China 
Post code: 201804 
报告编号 
Report number 
 
SCL-S-15-0066M 
委托者: 质保 徐伟 
Request person, dept： 
委托编号:  /  
Request number: 
送样日期: 2015.03.25 
Request date:  
报告日期: 2015.04.01 
Report date：  
第4 页共4 页 
 
SMPV-0.2.3-002-QA -F01 
 
图3 金相样品全貌 
吹蚀区域的表面有经高温吹蚀后留下的孔洞；其余区域未见明显的孔洞 
 
 
      （a）100X  显微组织2 级                 （b）200X 鱼骨夹杂：1 级；针状铁相夹杂：3 级 
图4 显微组织和夹杂

File: 材料工程师/SCL-S-15-0067M-AS21-灯光拨杆-狄春峰.pdf.md
# SCL-S-15-0067M-AS21-灯光拨杆-狄春峰.pdf

 
上海汽车中心实验室
(SAIC Center Lab) 
中国·上海·嘉定区安研路201 号 
邮编. 201804 
No. 201 Anyan Road, Jiading District,  
Shanghai, China. 
Post code :200433 
报告编号：Report number 
SCL-S-15-0067M 
委托者Requestor：胡骁睿 
送样日期Deliver date：2015.03.31 
报告日期Report date：2015.04.08 
第 1 页 共 6 页 
Page 1 of 6  
 
零件号 
Part number 
10207324 
零件名称 
Part name 
灯光拨杆 
Light Switch 
图纸日期 
Drawing date  
/ 
零件生产日期 
Production date 
/ 
供货商 
Supplier 
科世达 
Kostal 
车型/项目 
Car type/project 
AS 21 
 
   阶段性报告  Stage report        结论性报告 Conclusion report           测试报告 Test report 
Ⅰ.任务描述 Task description 
实验室受委托对灯光拨杆进行失效原因分析，失效零件具体信息如下： 
As requested, QA lab has analyzed the invalid cause of light switch, and the information of invalid part is shown as 
following： 
零件信息：Part information 
零件名称 
Part name 
灯光拨杆 
Light Switch 
制造日期 
Production date 
/ 
VIN 码 
VIN number 
/ 
销售日期 
Sale date 
/ 
车辆里程数 
Car mileage 
2 km PDI 
销售商 
Sale agent 
/ 
失效模式描述 
Invalid situation 
description 
灯光拨杆内部塑料组件断裂 
Inner plastic part of light switch fractured. 
原材料信息：Raw material information 
原材料及牌号 
Raw material 
and trademark 
POM 
100P 
原材料厂商 
Raw material producer 
杜邦 
散件供应商 
Part supplier 
慈溪科达 
金属热处理状态 
Metal heat treatment state 
/ 
失效零件见图1：The invalid part is shown in Fig 1.  
Ⅱ. 结论与建议 Conclusions and suggestions 
结论： 1. 失效件受外力导致脆断。 
2. 零件材料不符合技术要求。 
Conclusions:  1. Foreign force made part fracture. 
2. Material performance of part conformed to requirements.   
建议： 1. 供应商解释材料问题并整改。 
Suggestions: 1. Supplier should explain the material problem and rectify.  
 
   
分发： 
Dispenser 
质量分析 胡骁睿 
检验者： 
Identifier 
狄春峰 
Dichunfeng 
审核： 
Auditor 
狄春峰 
Dichunfeng 
批准： 
Approver 
                   
日期： 
Date 
2015.04.08 
日期： 
Date 
2015.04.08 
日期： 
Date 
2015.04.09 
 


 
上海汽车中心实验室
(SAIC Center Lab) 
中国·上海·嘉定区安研路201 号 
邮编. 201804 
No. 201 Anyan Road, Jiading District,  
Shanghai, China. 
Post code :200433 
报告编号：Report number 
SCL-S-15-0067M 
委托者Requestor：胡骁睿 
送样日期Deliver date：2015.03.31 
报告日期Report date：2015.04.08 
第 2 页 共 6 页 
Page 2 of 6  
 
 
 
图1 失效件 
Fig.1 Failure part 
 
III. 测试结果 Test Results  
序号 
No. 
试验项目 
Test item 
额定值 
Requirement 
试验结果 
Test result 
评价 Evaluation 
第一次 
第二次 
合格 
qualified 
不合格 
unqualified 
I 
失效件 
 
 
1 
红外（GB/T6040-2002） 
Infrared Spectroscopy 
POM 
POM 
× 
 
2 
熔点（GB/T19466.3-2006） 
Melting point (℃) 
178±5 
168 
 
× 
3 
焓值（GB/T19466.3-2006） 
Enthalpy (J/g) 
/ 
148 
176 
× 
 
II 
新件 
 
 
1 
红外（GB/T6040-2002） 
Infrared Spectroscopy 
POM 
POM 
× 
 
2 
熔点（GB/T19466.3-2006） 
Melting point (℃) 
178±5 
168 
 
× 
3 
焓值（GB/T19466.3-2006） 
Enthalpy (J/g) 
/ 
143 
170 
× 
 
III 
粒料 
 
 
1 
红外（GB/T6040-2002） 
Infrared Spectroscopy 
POM 
POM 
× 
 


 
上海汽车中心实验室
(SAIC Center Lab) 
中国·上海·嘉定区安研路201 号 
邮编. 201804 
No. 201 Anyan Road, Jiading District,  
Shanghai, China. 
Post code :200433 
报告编号：Report number 
SCL-S-15-0067M 
委托者Requestor：胡骁睿 
送样日期Deliver date：2015.03.31 
报告日期Report date：2015.04.08 
第 3 页 共 6 页 
Page 3 of 6  
 
序号 
No. 
试验项目 
Test item 
额定值 
Requirement 
试验结果 
Test result 
评价 Evaluation 
第一次 
第二次 
合格 
qualified 
不合格 
unqualified 
2 
熔点（GB/T19466.3-2006） 
Melting point (℃) 
178±5 
168 
 
× 
3 
焓值（GB/T19466.3-2006） 
Enthalpy (J/g) 
/ 
149 
174 
× 
 
IV 
上海大众件 
 
 
1 
红外（GB/T6040-2002） 
Infrared Spectroscopy 
POM 
POM 
× 
 
2 
熔点（GB/T19466.3-2006） 
Melting point (℃) 
178±5 
178 
× 
 
3 
焓值（GB/T19466.3-2006） 
Enthalpy (J/g) 
/ 
160 
185 
× 
 
V 
路试车件 
 
 
1 
红外（GB/T6040-2002） 
Infrared Spectroscopy 
POM 
POM 
× 
 
2 
熔点（GB/T19466.3-2006） 
Melting point (℃) 
178±5 
166 
 
× 
3 
焓值（GB/T19466.3-2006） 
Enthalpy (J/g) 
/ 
140 
164 
× 
 
小结：零件材料是POM，但不是图纸要求的杜邦公司100P 牌号的POM，不符合技术要求。 
 
 
 
 
 
 
 
 
 
 
 


 
上海汽车中心实验室
(SAIC Center Lab) 
中国·上海·嘉定区安研路201 号 
邮编. 201804 
No. 201 Anyan Road, Jiading District,  
Shanghai, China. 
Post code :200433 
报告编号：Report number 
SCL-S-15-0067M 
委托者Requestor：胡骁睿 
送样日期Deliver date：2015.03.31 
报告日期Report date：2015.04.08 
第 4 页 共 6 页 
Page 4 of 6  
 
Ⅳ. 宏观分析 Macroscopic observation 
 
失效件如图1，档位块柱体与本体之间断裂，导致远光灯调节无法回位。 
失效件断口如图2 所示。柱体与主体之间的断裂源在上下两侧的加强筋处，并随裂纹扩展最终
导致完全断裂，断口呈脆断形式。 
 
图2 失效件断口 
Fig. 2 Fracture of failure part 


 
上海汽车中心实验室
(SAIC Center Lab) 
中国·上海·嘉定区安研路201 号 
邮编. 201804 
No. 201 Anyan Road, Jiading District,  
Shanghai, China. 
Post code :200433 
报告编号：Report number 
SCL-S-15-0067M 
委托者Requestor：胡骁睿 
送样日期Deliver date：2015.03.31 
报告日期Report date：2015.04.08 
第 5 页 共 6 页 
Page 5 of 6  
 
    为了确认零件的失效原因，我们对总成零件进行失效模拟试验，如图3。试验分别从4 个主要
的施力方向对零件施加滥用力，该滥用力要求为90~300N，实际测试结果均在110N 左右。 
 
图3 失效模拟 
Fig. 3 Crash simulation 
滥用力试验后，将档位块取出检查，如图4。当施加向下的滥用力时，柱体下侧发生开裂，裂
纹源在下侧加强筋处；当施加向上的滥用力时，柱体上侧发生开裂，裂纹源在上侧加强筋处；当施
加向前或向后的滥用力时，档位块无开裂现象。 
 
图4 失效模拟 
Fig. 4 Crash simulation 


 
上海汽车中心实验室
(SAIC Center Lab) 
中国·上海·嘉定区安研路201 号 
邮编. 201804 
No. 201 Anyan Road, Jiading District,  
Shanghai, China. 
Post code :200433 
报告编号：Report number 
SCL-S-15-0067M 
委托者Requestor：胡骁睿 
送样日期Deliver date：2015.03.31 
报告日期Report date：2015.04.08 
第 6 页 共 6 页 
Page 6 of 6  
 
 
直接对档位块柱体施加侧向力，比对现失效件使用材料与正规杜邦100P 材料力学性能的差异，
如图5。 
 
图5 失效模拟 
Fig. 5 Crash simulation 
 
试验结果如表1 所示，测试后零件如图6。杜邦100P 材料比失效材料力学性能提升超过30%。 
 
表1 失效材料与杜邦100P 材料的力学性能对比试验结果 
 
1 
2 
3 
4 
5 
平均值 
失效件材料-左转方向 
275N 
271N 
250N 
278N 
284N 
272N 
杜邦100P-左转方向 
358N 
384N 
385N 
340N 
369N 
367N 
失效件材料-左转方向 
224N 
261N 
237N 
281N 
283N 
257N 
杜邦100P-左转方向 
318N 
335N 
369N 
320N 
344N 
337N 
 
图6 失效模拟 
Fig. 6 Crash simulation

File: 材料工程师/SCL-S-15-0068M-AP13-半轴防尘罩开裂-吴文安.pdf.md
# SCL-S-15-0068M-AP13-半轴防尘罩开裂-吴文安.pdf

 
上海汽车中心实验室 
SAIC Center Lab 
中国·上海·嘉定区安研路201 号 
邮编. 201804 
No 201 Anyan road, Jiading, Shanghai China 
Post code 201804 
报告编号 
Report number 
 
SCL-S-15-0068M 
委托者: QAQ: 胡炯 
Request person, dept： 
送样日期:  2015.03-30 
Request date:  
报告日期:  2015-04-21 
Report date：  
第1 页共4 页 
 
零件号Part number 
/ 
 零件名称 
Part name 
半轴防尘罩开裂 
图纸日期Drawing date 
/ 
零件生产日期Part production date 
/ 
 供货商 
Supplier 
SDS 
车型/项目Car type/project 
AP13  
试验大纲签署日期： 
/ 
 
   阶段性报告 Interim report        结论性报告 Conclusion report        
Ⅰ.任务描述 Task description 
实验室受委托SDS 生产的半轴防尘罩进行失效原因分析，失效零件具体信息如下： 
As requested, QA lab has analyzed the failure of the dust cover which is from SDS. The background information of the failed part is as following： 
零件信息：Part information 
零件名称 
Part name 
半轴防尘罩 
制造日期 
Production date 
/ 
VIN 码 
VIN 
LSJA16C39EG134111 
销售日期 
Sale date 
/ 
车辆里程数 
Car mileage 
3023km 
维修站名称 
Sale agent 
/ 
失效模式描述 
Failure circumstance 
description 
ASC 检查底盘时发现有渗油迹象，进一步检查发现防尘套开裂 
原材料信息：Raw material information 
原材料及牌号 
Raw material specification 
CR 
原材料厂商 
Raw material producer 
/ 
散件供应商 
Component supplier 
GKN 
金属热处理状态 
Metal heat treatment state 
/ 
失效零件见图：The failed part is shown in figure 1.  
 
Ⅱ. 结论与建议 Conclusions and suggestions 
 
结论：失效件断口已被磨平，故无法判定破裂方向。 
 
          失效件材料符合要求。 
 
建议：根据经验，此类开裂为受到异常外力导致的可能性较大，基于目前只有一例失效，建议跟踪后续市场
表现。 
 
 
 
 
 
 
分发: 
Distribution 
QAQ：胡炯 
检验者Author 
吴文安  
Wuwenan 
审核Auditor 
胡仁其 
Hurenqi 
批准Approver 
 
日期Date 
2015-04-21 
日期Date 
2015-04-21 
日期Date 
2015-04-21 
 
 


 
上海汽车中心实验室 
SAIC Center Lab 
中国·上海·嘉定区安研路201 号 
邮编. 201804 
No 201 Anyan road, Jiading, Shanghai China 
Post code 201804 
报告编号 
Report number 
 
SCL-S-15-0068M 
委托者: QAQ: 胡炯 
Request person, dept： 
送样日期:  2015.03-30 
Request date:  
报告日期:  2015-04-21 
Report date：  
第2 页共4 页 
 
 
 
 图1 失效照片 
 
 
III. 测试结果 Test Results  
 
1 材料分析： 
 
对失效件进行材料性能测试： 
序号 
No. 
试验项目 
Test item 
额定 
Requirement 
试验结果 
Test result 
评价 Evaluation 
合格 
qualified 
不合格 
unqualified 
失效件 
1 
Shore A 硬度 
Shore A Hardness 
ISO 7619-1 
/ 
63 
/ 
/ 
2 
拉伸强度 
Tensile strength 
ISO 37 
/ 
15.7 MPa 
/ 
/ 
3 
断裂伸长率 
Elongation at tear 
ISO 37 
/ 
299 % 
/ 
/ 
4 
GC-MS 
CR 
CR 
× 
 
新件 
1 
Shore A 硬度 
Shore A Hardness 
ISO 7619-1 
/ 
62 
/ 
/ 
2 
拉伸强度 
Tensile strength 
ISO 37 
/ 
15.3 MPa 
/ 
/ 
3 
断裂伸长率 
Elongation at tear 
ISO 37 
/ 
372 % 
/ 
/ 
 
GC-MS 
CR 
CR 
× 
 


 
上海汽车中心实验室 
SAIC Center Lab 
中国·上海·嘉定区安研路201 号 
邮编. 201804 
No 201 Anyan road, Jiading, Shanghai China 
Post code 201804 
报告编号 
Report number 
 
SCL-S-15-0068M 
委托者: QAQ: 胡炯 
Request person, dept： 
送样日期:  2015.03-30 
Request date:  
报告日期:  2015-04-21 
Report date：  
第3 页共4 页 
 
 
                  失效件                                       失效件 
        
 
新件                                         新件 
                  
从测试结果来看，材料，满足材料要求。从测试材料性能来看，材料强度与材料特性相一致。GC-MS 的图
谱表明材料为，与新件相比图谱的特征峰一致，说明材料符合要求。 
 
2 断口分析：  
2.1 外观分析： 
     
 
 
 
 
开裂点外侧表面平整，内侧表面有对磨现象。外侧开裂区域的外延区域有弯折迹象，说明零件开裂点具有
外翻式疲劳状态。 
4.5mm 
外侧 
内侧 
磨损 
折痕 
折痕 


 
上海汽车中心实验室 
SAIC Center Lab 
中国·上海·嘉定区安研路201 号 
邮编. 201804 
No 201 Anyan road, Jiading, Shanghai China 
Post code 201804 
报告编号 
Report number 
 
SCL-S-15-0068M 
委托者: QAQ: 胡炯 
Request person, dept： 
送样日期:  2015.03-30 
Request date:  
报告日期:  2015-04-21 
Report date：  
第4 页共4 页 
 
2.2 断口分析： 
 
 
开裂的断口表面已经被磨平，说明零件在开裂后仍旧使用了一段时间才被发现有开裂现象。 
由于断口纹路已经被磨平，故无法判断断裂方向。 
 
 
小结：  
1 
失效件材料符合要求。 
2 
失效件断口已被磨平，故无法判定破裂方向。

File: 材料工程师/SCL-S-15-0069M- SGE - 缸盖螺栓 - 李大维.pdf.md
# SCL-S-15-0069M- SGE - 缸盖螺栓 - 李大维.pdf

 
上海汽车中心实验室 
SAIC Center Lab 
中国·上海·嘉定区安研路201 号 
邮编: 201804 
No 201 Anyan road, Jiading, Shanghai ,China 
Post code: 201804 
报告编号 
Report number 
 
SCL-S-15-0069M 
委托者:  SQE:李军 
Request person, dept： 
委托编号:  /  
Request number: 
送样日期:  2015.04.02 
Request date:  
报告日期:  2015.04.07 
Report date： 
第 1 页 共 5 页 
 
SMPV-0.2.3-002-QA -F01 
零件号Part number 
11611069 
 零件名称 
Part name 
缸盖螺栓(10.9 级) 
图纸日期Drawing date 
/ 
零件生产日期Part production date 
/ 
 供货商 
Supplier 
MNP 
车型/项目Car type/project 
SGE 
DVP 材料大纲签署日期DVP material test plan date 
/ 
阶段性报告  Stage report                结论性报告 Conclusion report 
 
Ⅰ.任务描述 Task description 
实验室受委托对缸盖螺栓进行失效原因分析，失效零件具体信息如下： 
As requested, SCL has analyzed the failure of the bolt. The information of the failed part is as following： 
零件信息：Part information 
零件名称Part name 
缸盖螺栓  
制造日期Production date 
/ 
VIN/车/发动机号码
car/engine no 
/ 
失效日期 
Incident date 
/ 
车辆里程数/测试寿命 
Car mileage/Test life 
0  公里(km)    
失效地点 
Location 
临港发动机厂 
失效模式描述 
Failure circumstance description 
装配时4 号螺栓断裂。PAM：预装40Nm，接着拧到60Nm，然后拧松后再安装30Nm+240
度（扭矩监控范围：60Nm-120Nm）。 
原材料信息：Raw material information 
原材料及牌号 
Raw material specification 
/ 
原材料厂商 
Raw material producer 
/ 
散件供应商 
Component supplier 
/ 
金属热处理状态 
Metal heat treatment state 
调质 
失效零件见图2：The failed part is shown in figure 2.  
Ⅱ. 结论与建议 Conclusions and suggestions 
 
结论Conclusions： 
1、 缸盖螺栓是由于摩擦系数低造成预装配时过载断裂。这可能与其表面含有过多的油有关。The cylinder 
head bolt was broken by overload during assembly due to low friction coefficient, maybe which is 
related with a great deal of oil on the surface。 
2、 螺栓的材料符合技术要求；摩擦系数低于标准要求。The Material properties of the bolt meet the 
technical requirements. The friction coefficient is lower than the standard requirement。 
建议Suggestions： 
1、隔离此批零件。Isolate the batch of the parts.  
2、请SQE 控制供应商实物质量。Please SQE supplier control the quality. 
3、校核装配工艺的适用性。Check the applicability of assembly technique.  
 
 
 
分发： 
Distribution 
SQE: 李军 
检验者Author 
李大维 
Li Dawei 
审核Auditor 
邵百明 
Shao Baiming 
批准Approver 
 
日期Date 
2015.04.07 
日期Date 
2015.04.07 
日期Date 
2015.04.07 


 
上海汽车中心实验室 
SAIC Center Lab 
中国·上海·嘉定区安研路201 号 
邮编: 201804 
No 201 Anyan road, Jiading, Shanghai ,China 
Post code: 201804 
报告编号 
Report number 
 
SCL-S-15-0069M 
委托者:  SQE:李军 
Request person, dept： 
委托编号:  /  
Request number: 
送样日期:  2015.04.02 
Request date:  
报告日期:  2015.04.07 
Report date： 
第 2 页 共 5 页 
 
SMPV-0.2.3-002-QA -F01 
III. 测试结果 Test Results  
一、 失效件实物形貌和装配曲线： 
1、 失效件在总成中的装配位置关系，见图1。 
2、 委托者提供的失效件实物形貌如图2 所示。  
3、 失效零件装配曲线如图3（a）所示，断裂发生在预装时，断裂扭矩在55-58Nm 之间。正常装配曲线见
图3(b)。 
 
图1  装配位置及断裂螺栓关系图 
       
 
图2  零件实物形貌 
 
    
   
图3 装配曲线对比 
失效螺栓 
失效螺栓 
未失效螺栓 
a 
b 
a 
b 
螺栓断裂扭矩 


 
上海汽车中心实验室 
SAIC Center Lab 
中国·上海·嘉定区安研路201 号 
邮编: 201804 
No 201 Anyan road, Jiading, Shanghai ,China 
Post code: 201804 
报告编号 
Report number 
 
SCL-S-15-0069M 
委托者:  SQE:李军 
Request person, dept： 
委托编号:  /  
Request number: 
送样日期:  2015.04.02 
Request date:  
报告日期:  2015.04.07 
Report date： 
第 3 页 共 5 页 
 
SMPV-0.2.3-002-QA -F01 
二、螺栓观察： 
螺纹为10.9 级，见图4a，未见二次装配痕迹；螺栓头下有可见的油存在，见图4b。断口部位有明显
的缩颈现象，属过载断裂，见图4c 和图4d。 
    
 
    
 
 图4  螺栓观察 
三、垫片观察： 
垫片与螺栓法兰头匹配处有明显的正常装配痕迹，但是同时发现有明显的油，见图5。  
 
 
 图5 垫片观察 
b 
a 
c 
d 
垫片上有大量的油 
螺栓头下端面有大量的油 


 
上海汽车中心实验室 
SAIC Center Lab 
中国·上海·嘉定区安研路201 号 
邮编: 201804 
No 201 Anyan road, Jiading, Shanghai ,China 
Post code: 201804 
报告编号 
Report number 
 
SCL-S-15-0069M 
委托者:  SQE:李军 
Request person, dept： 
委托编号:  /  
Request number: 
送样日期:  2015.04.02 
Request date:  
报告日期:  2015.04.07 
Report date： 
第 4 页 共 5 页 
 
SMPV-0.2.3-002-QA -F01 
四、理化分析： 
对螺栓和垫片进行材料性能检测，实测结果见下表。 
表1 
序号 
No. 
试验项目 
Test item 
额定值 
Requirement 
试验结果 
Test result 
评价 Evaluation 
合格 
qualified 
不合格 
unqualified 
1 
失效螺栓 
 
 
 
 
1.1 
螺栓化学成分 
 
 
 
 
 
C 
/ 
0.35 
/ 
 
 
Si 
/ 
0.22 
 
 
 
Mn 
/ 
0.88 
/ 
 
 
P 
/ 
0.009 
/ 
 
 
S 
/ 
0.003 
/ 
 
 
Cr 
/ 
0.068 
/ 
 
 
B 
/ 
0.003 
/ 
 
1.2 
硬度/HRC 
35-39 
37.06-38.20 
X 
 
1.3 
牙纹缺陷 
无折叠 
无折叠  （图6） 
X 
 
1.4 
金相组织 
回火索氏体 
回火索氏体 （图7） 
X 
 
2 
失效件垫片硬度 
360-430HV 
423-430 HV1 
X 
 
3 
同批次螺栓 
/ 
 
 
 
3.1 
化学成分 
 
 
 
 
 
C 
/ 
0.35 
/ 
 
 
Si 
/ 
0.23 
 
 
 
Mn 
/ 
0.89 
/ 
 
 
P 
/ 
0.010 
/ 
 
 
S 
/ 
0.0034 
/ 
 
 
Cr 
/ 
0.069 
/ 
 
 
B 
/ 
0.0029 
/ 
 
3.2 
硬度/HRC 
35-39 
38.3-38.8 
X 
 
3.3 
抗拉强度  1 
1080-1200Mpa 
1151-1182  
 
 
3.4 
牙纹缺陷 
无折叠 
无折叠 （图8） 
X 
 
3.5 
金相组织 
回火索氏体 
回火索氏体 （图9） 
X 
 
3.6 
摩擦系数 1 
0.10-0.16 
头部 
0.04-0.11 
 
X 
螺纹 
0.13-0.16 
总 
0.08-0.12 
注：1、在上海福之来现场测试。 


 
上海汽车中心实验室 
SAIC Center Lab 
中国·上海·嘉定区安研路201 号 
邮编: 201804 
No 201 Anyan road, Jiading, Shanghai ,China 
Post code: 201804 
报告编号 
Report number 
 
SCL-S-15-0069M 
委托者:  SQE:李军 
Request person, dept： 
委托编号:  /  
Request number: 
送样日期:  2015.04.02 
Request date:  
报告日期:  2015.04.07 
Report date： 
第 5 页 共 5 页 
 
SMPV-0.2.3-002-QA -F01 
   
 
图6  失效螺栓牙纹形貌   100 X              图7  失效螺栓芯部组织   500 X 
   
 
图8  同批次螺栓牙纹形貌   100 X                  图9 同批次螺栓芯部组织 500X
