Repository: kujaxr/obsidian-vault

File: 材料工程师/SCL-S-15-0070M-IP24-涡轮-狄春峰.pdf.md
# SCL-S-15-0070M-IP24-涡轮-狄春峰.pdf

 
上海汽车中心实验室
(QA Lab) 
中国·上海·嘉定区安研路201 号 
邮编. 201804 
No. 201 Anyan Road, Jiading District,  
Shanghai, China. 
Post code :200433 
报告编号：Report number 
SCL-S-15-0070M 
委托者Requestor：唐宇峰 
送样日期Deliver date：2015.04.02 
报告日期Report date：2015.04.23 
第 1 页 共 7 页 
Page 1 of 7  
 
零件号 
Part number 
10058585 
零件名称 
Part name 
涡轮 
Turbo 
图纸日期 
Drawing date  
/ 
零件生产日期 
Production date 
/ 
供货商 
Supplier 
采埃孚 
ZF 
车型/项目 
Car type/project 
IP24 
 
   阶段性报告  Stage report        结论性报告 Conclusion report           测试报告 Test report 
Ⅰ.任务描述 Task description 
实验室受委托对涡轮进行失效原因分析，失效零件具体信息如下： 
As requested, QA lab has analyzed the invalid cause of turbo, and the information of invalid part is shown as 
following： 
零件信息：Part information 
零件名称 
Part name 
涡轮 
Turbo 
制造日期 
Production date 
/ 
VIN 码 
VIN number 
/ 
销售日期 
Sale date 
/ 
车辆里程数 
Car mileage 
13954 km 
销售商 
Sale agent 
/ 
失效模式描述 
Invalid situation 
description 
涡轮断裂 
Turbo fractured. 
原材料信息：Raw material information 
原材料及牌号 
Raw material 
and trademark 
PA66 
Zytel 45HSB NC010 
原材料厂商 
Raw material producer 
Dupont 
散件供应商 
Part supplier 
上海创率复合材料有限公司 
金属热处理状态 
Metal heat treatment state 
/ 
失效零件见图1：The invalid part is shown in Fig 1.  
Ⅱ. 结论与建议 Conclusions and suggestions 
结论：1. 失效件过载导致脆断。2. 失效件注塑工艺不佳。 
      3. 失效件材料符合技术要求。 
Conclusions:  1. Foreign force made part brittle failure. 2. Injection process of part was bad. 
            3. Material performance of failure part conformed to requirements. 
建议：  1. 工程评估输出端受力要求。 
        2. 改善注塑工艺。 
Suggestions：1.  Mechanical requirements of output side should be evaluated. 
            2.  Injection process should be improved. 
 
分发： 
Dispenser 
SQE 唐宇峰；底盘EPS 项目组 姜旭春 
检验者： 
Identifier 
狄春峰 
Di Chunfeng 
审核： 
Auditor 
狄春峰 
Di Chunfeng 
批准： 
Approver 
 
日期： 
Date 
2015.04.23 
日期： 
Date 
2015.04.23 
日期： 
Date 
2015.04.23 


 
上海汽车中心实验室
(QA Lab) 
中国·上海·嘉定区安研路201 号 
邮编. 201804 
No. 201 Anyan Road, Jiading District,  
Shanghai, China. 
Post code :200433 
报告编号：Report number 
SCL-S-15-0070M 
委托者Requestor：唐宇峰 
送样日期Deliver date：2015.04.02 
报告日期Report date：2015.04.23 
第 2 页 共 7 页 
Page 2 of 7  
 
 
 
图1 失效件 
Fig.1 Failure part 
III. 测试结果 Test Results 
序号 
No. 
试验项目 
Test item 
额定值 
Requirement 
试验结果 
Test result 
评价 Evaluation 
第一次 
第二次 
合格 
qualified 
不合格 
unqualified 
I 
失效件 
 
 
1 
红外（GB/T6040-2002） 
Infrared Spectroscopy 
PA66 
PA66 
× 
 
2 
熔点（GB/T19466.3-2006） 
Melting point (℃) 
260±5 
261 
× 
 
3 
焓值（GB/T19466.3-2006） 
Enthalpy (J/g) 
/ 
70.9 
76.0 
 
 
II 
新件 
 
 
1 
红外（GB/T6040-2002） 
Infrared Spectroscopy 
PA66 
PA66 
× 
 
2 
熔点（GB/T19466.3-2006） 
Melting point (℃) 
260±5 
261 
× 
 
3 
焓值（GB/T19466.3-2006） 
Enthalpy (J/g) 
/ 
67.3 
74.6 
 
 
III 
粒料  
 
 
1 
红外（GB/T6040-2002） 
Infrared Spectroscopy 
PA66 
PA66 
× 
 
2 
熔点（GB/T19466.3-2006） 
Melting point (℃) 
260±5 
259 
× 
 
3 
焓值（GB/T19466.3-2006） 
Enthalpy (J/g) 
/ 
68.0 
73.6 
 
 
小结：零件材料符合技术要求。 


 
上海汽车中心实验室
(QA Lab) 
中国·上海·嘉定区安研路201 号 
邮编. 201804 
No. 201 Anyan Road, Jiading District,  
Shanghai, China. 
Post code :200433 
报告编号：Report number 
SCL-S-15-0070M 
委托者Requestor：唐宇峰 
送样日期Deliver date：2015.04.02 
报告日期Report date：2015.04.23 
第 3 页 共 7 页 
Page 3 of 7  
 
Ⅳ. 宏观分析 Macroscopic observation 
 
失效件断口如图2 所示。涡轮根部断裂，形成两个互相吻合的断口。断口呈过载脆断形式。断
裂源位于零件的次表面而不是涡轮齿的根部，断裂源有小的凸台和凹坑，直径约为36um。 
 
图2 失效件断口 
Fig. 2 Fracture of failure part 
 


 
上海汽车中心实验室
(QA Lab) 
中国·上海·嘉定区安研路201 号 
邮编. 201804 
No. 201 Anyan Road, Jiading District,  
Shanghai, China. 
Post code :200433 
报告编号：Report number 
SCL-S-15-0070M 
委托者Requestor：唐宇峰 
送样日期Deliver date：2015.04.02 
报告日期Report date：2015.04.23 
第 4 页 共 7 页 
Page 4 of 7  
 
 
断口断裂源凸台下侧有小的孔洞，最长端约62um。这些细小的孔洞造成断裂起源于次表面而
不是齿根部的应力集中处。 
 
图3 失效件断口 
Fig. 3 Fracture of failure part 
 
委托杜邦公司对失效件、新件、粒料进行粘数试验，试验结果如图4。失效件和新件的粘数均比粒料有大约
30%的下降，这是由于零件较厚，需要高温高压进行注塑成型所导致的，可接受，有提高空间。 
 
 
图4 粘数 
Fig. 4 Viscosity number 
 
 
 
 
 
 


 
上海汽车中心实验室
(QA Lab) 
中国·上海·嘉定区安研路201 号 
邮编. 201804 
No. 201 Anyan Road, Jiading District,  
Shanghai, China. 
Post code :200433 
报告编号：Report number 
SCL-S-15-0070M 
委托者Requestor：唐宇峰 
送样日期Deliver date：2015.04.02 
报告日期Report date：2015.04.23 
第 5 页 共 7 页 
Page 5 of 7  
 
 
    委托杜邦公司对新件和失效件进行偏光显微镜的观察，如图5。新件结晶均一，工艺状态较好。
失效件从两个不同取样位置进行观察，均呈年轮状图纹，工艺状态不佳。 
 
 
 
图5 偏光显微镜 
Fig. 5 Polarizing microscope 
 
 
 
 


 
上海汽车中心实验室
(QA Lab) 
中国·上海·嘉定区安研路201 号 
邮编. 201804 
No. 201 Anyan Road, Jiading District,  
Shanghai, China. 
Post code :200433 
报告编号：Report number 
SCL-S-15-0070M 
委托者Requestor：唐宇峰 
送样日期Deliver date：2015.04.02 
报告日期Report date：2015.04.23 
第 6 页 共 7 页 
Page 6 of 7  
 
 
从输入轴对涡轮施加静态扭矩，测试方法和结果如图6。最低破坏扭矩为314Nm，失效位置在
吊耳处，涡轮没有发生断裂，失效模式与本失效不符。 
 
 
 
图6 失效模拟 
Fig. 6 Crash simulation 
 
 


 
上海汽车中心实验室
(QA Lab) 
中国·上海·嘉定区安研路201 号 
邮编. 201804 
No. 201 Anyan Road, Jiading District,  
Shanghai, China. 
Post code :200433 
报告编号：Report number 
SCL-S-15-0070M 
委托者Requestor：唐宇峰 
送样日期Deliver date：2015.04.02 
报告日期Report date：2015.04.23 
第 7 页 共 7 页 
Page 7 of 7  
 
 
    从输出轴端对零件进行冲击试验，如图7。最低165J 可使得零件失效，失效模式为涡轮根部断
裂。 
 
图7 失效模拟 
Fig. 7 Crash simulation 
 
        模拟件均呈脆断模式，断口与失效件类似，断口如图8。不同的是，模拟件的断裂源均位
于齿根部应力集中处。 
 
图8 失效模拟 
Fig. 8 Crash simulation

File: 材料工程师/SCL-S-15-0071M-AS21-空气滤清器总成-龚伟.pdf.md
# SCL-S-15-0071M-AS21-空气滤清器总成-龚伟.pdf

 
上海汽车中心实验室
(SAIC Center Lab) 
中国·上海·嘉定区安研路201 号 
邮编. 201804 
No. 201 Anyan Road, Jiading District,  
Shanghai, China. 
Post code :200433 
报告编号：Report number 
SCL-S-15-0071M 
委托者Requestor：朱丹清 
送样日期Deliver date：2015.04.03 
报告日期Report date：2015.04.19 
第 1 页 共 5 页 
Page 1 of 5  
 
零件号 
Part number 
30059309 
零件名称 
Part name 
空气滤清器总成 
Air Cleaner ASSY 
图纸日期 
Drawing date  
2014.12.30 
零件生产日期 
Production date 
/ 
供货商 
Supplier 
索菲玛 
Suofeima 
车型/项目 
Car type/project 
AS21 1.5T 
 
   阶段性报告  Stage report        结论性报告 Conclusion report           测试报告 Test report 
Ⅰ.任务描述 Task description 
实验室受委托对空气滤清器总成进行失效原因分析，失效零件具体信息如下： 
As requested, QA lab has analyzed the invalid cause of air cleaner ASSY, and the information of invalid part is 
shown as following： 
零件信息：Part information 
零件名称 
Part name 
空气滤清器总成 
Air Cleaner ASSY 
制造日期 
Production date 
/ 
VIN 码 
VIN number 
/ 
销售日期 
Sale date 
/ 
车辆里程数 
Car mileage 
0 km 
销售商 
Sale agent 
工厂装配 
失效模式描述 
Invalid situation 
description 
螺母孔滑牙。 
Thread groove striped. 
原材料信息：Raw material information 
原材料及牌号 
Raw material 
and trademark 
PP-T40 
原材料厂商 
Raw material producer 
上海金昌 
散件供应商 
Part supplier 
/ 
金属热处理状态 
Metal heat treatment state 
/ 
失效零件见图1：The invalid part is shown in Fig 1.  
Ⅱ. 结论与建议 Conclusions and suggestions 
结论： 1. 零件材料符合技术要求。 
Conclusions:  1. Material performance of the part conformed to requirement. 
建议： 1. 检查装配环节。  
Suggestions:  1.Check the assembly part. 
 
 
 
 
 
分发： 
Dispenser 
SQE 朱丹清 
检验者： 
Identifier 
龚伟 
Gong Wei 
审核： 
Auditor 
狄春峰 
Di Chunfeng 
批准： 
Approver 
 
日期： 
Date 
2015.04.19 
日期： 
Date 
2015.04.19 
日期： 
Date 
2015.04.19 


 
上海汽车中心实验室
(SAIC Center Lab) 
中国·上海·嘉定区安研路201 号 
邮编. 201804 
No. 201 Anyan Road, Jiading District,  
Shanghai, China. 
Post code :200433 
报告编号：Report number 
SCL-S-15-0071M 
委托者Requestor：朱丹清 
送样日期Deliver date：2015.04.03 
报告日期Report date：2015.04.19 
第 2 页 共 5 页 
Page 2 of 5  
 
 
 
图1 失效件 
Fig. 1 Failure Part 
 
III. 测试结果 Test Results  
序
号 
No. 
试验项目 
Test item 
额定值 
Requirement 
试验结果 
Test result 
评价 Evaluation 
第一次 
第二次 
合格 
qualified 
不合格 
unqualified 
I 
失效件 
 
 
1 
红外（GB/T6040-2002） 
Infrared Spectroscopy 
PP 
PP 
× 
 
2 
熔点（GB/T19466.3-2006） 
Melting point (℃) 
165±5 
166 
× 
 
3 
焓值（GB/T19466.3-2006） 
Enthalpy (J/g) 
/ 
49.7 
59.0 
 
 
4 
灰分（GB/T9345.1-2008）  
Ash content (%) 
38.0±3.0 
36.7 
× 
 
II 
新件 
 
 
1 
红外（GB/T6040-2002） 
Infrared Spectroscopy 
PP 
PP 
× 
 
2 
熔点（GB/T19466.3-2006） 
Melting point (℃) 
165±5 
166 
× 
 
3 
焓值（GB/T19466.3-2006） 
Enthalpy (J/g) 
/ 
57.1 
62.6 
 
 
4 
灰分（GB/T9345.1-2008）  
Ash content (%) 
38.0±3.0 
36.2 
× 
 
滑 牙 


 
上海汽车中心实验室
(SAIC Center Lab) 
中国·上海·嘉定区安研路201 号 
邮编. 201804 
No. 201 Anyan Road, Jiading District,  
Shanghai, China. 
Post code :200433 
报告编号：Report number 
SCL-S-15-0071M 
委托者Requestor：朱丹清 
送样日期Deliver date：2015.04.03 
报告日期Report date：2015.04.19 
第 3 页 共 5 页 
Page 3 of 5  
 
序
号 
No. 
试验项目 
Test item 
额定值 
Requirement 
试验结果 
Test result 
评价 Evaluation 
第一次 
第二次 
合格 
qualified 
不合格 
unqualified 
III 
粒料 
 
 
1 
红外（GB/T6040-2002） 
Infrared Spectroscopy 
PP 
PP 
× 
 
2 
熔点（GB/T19466.3-2006） 
Melting point (℃) 
165±5 
166 
× 
 
3 
焓值（GB/T19466.3-2006） 
Enthalpy (J/g) 
/ 
51.7 
41.7 
 
 
4 
灰分（GB/T9345.1-2008）  
Ash content (%) 
38.0±3.0 
35.7 
× 
 
小结：零件材料符合技术要求。 
 
 
 
 
 
 
 
 
 
 
 
 
 
 
 
 


 
上海汽车中心实验室
(SAIC Center Lab) 
中国·上海·嘉定区安研路201 号 
邮编. 201804 
No. 201 Anyan Road, Jiading District,  
Shanghai, China. 
Post code :200433 
报告编号：Report number 
SCL-S-15-0071M 
委托者Requestor：朱丹清 
送样日期Deliver date：2015.04.03 
报告日期Report date：2015.04.19 
第 4 页 共 5 页 
Page 4 of 5  
 
Ⅳ. 宏观分析 Macroscopic observation 
失效位置上方安装一传感器，用螺钉固定，工厂抱怨装配时安装孔发生滑牙情况，如图2所示。 
 
 
图2 失效情况 
Fig. 2 Failure Situation 
 
失效件滑牙位置情况如图3所示，螺纹孔大部分已磨损。 
 
 
图3 失效件 
Fig. 3 Failure Part 
 
 
 
 
 
 
 
 
 
 
 


 
上海汽车中心实验室
(SAIC Center Lab) 
中国·上海·嘉定区安研路201 号 
邮编. 201804 
No. 201 Anyan Road, Jiading District,  
Shanghai, China. 
Post code :200433 
报告编号：Report number 
SCL-S-15-0071M 
委托者Requestor：朱丹清 
送样日期Deliver date：2015.04.03 
报告日期Report date：2015.04.19 
第 5 页 共 5 页 
Page 5 of 5  
 
测试和此次失效相关的零件尺寸，测量位置见图4，测量结果见表1，各部分参数均符合图纸要
求。 
 
图4 失效相关位置 
Fig. 4 Failure Location 
 
 
图纸要求 
实测值 
安装孔内径（mm） 
新件测得值 
4.2±0.2 
4.12/4.12 
螺钉外径（mm） 
失效件测得值 
5.18
0
18
.0

 
51.2/5.11 
表1 测量结果 
Tab.1 Measuring Result 
 
测试失效件、新件机械性能，对比材料大纲要求（SMTC 5 310 014），测试结果如表2所示，
各项数据均满足材料大纲要求。 
 
材料大纲要求 
失效件 
新件 
冲击韧性（ISO 179-1） 
≥9 kJ/m² 
19.5 kJ/m² 
20.5 kJ/m² 
拉伸强度（ISO 527-1） 
≥28 MPa 
29.2 MPa 
29.7 MPa 
表2 机械性能 
Tab.2 Mechanical Properties 
 
经测试，与失效相关的各项参数均符合技术要求，建议检查工厂装配环节。

File: 材料工程师/SCL-S-15-0072M-AS21-螺母-扬声器支架到白车身-罗晓瑜.pdf.md
# SCL-S-15-0072M-AS21-螺母-扬声器支架到白车身-罗晓瑜.pdf

 
上海汽车中心实验室
(SAIC Center Lab) 
中国·上海·嘉定区安研路201 号 
邮编. 201804 
No. 201 Anyan Road, Jiading District,  
Shanghai, China. 
Post code :200433 
报告编号：Report number 
SCL-S-15-0072M 
委托者Requestor：QA 严力航 
送样日期Deliver date：2015.04.08 
报告日期Report date：2015.04.21 
第 1 页 共 4 页 
Page 1 of 4  
 
零件号 
Part number 
91000176 
零件名称 
Part name 
螺母-扬声器支架到白车身 
Plastic Nut 
图纸日期 
Drawing date  
/ 
零件生产日期 
Production date 
/ 
供货商 
Supplier 
上海依工 
ITW Auto Plastic & Stamped Fasteners 
车型/项目 
Car type/project 
AS21 
   阶段性报告  Stage report        结论性报告 Conclusion report           测试报告 Test report 
Ⅰ.任务描述 Task description 
实验室受委托对螺母-扬声器支架到白车身进行失效原因分析，失效零件具体信息如下： 
As requested, QA lab has analyzed the invalid cause of plastic nut, and the information of invalid part is shown 
as following： 
零件信息：Part information 
零件名称 
Part name 
螺母-扬声器支架到白车身
plastic nut 
制造日期 
Production date 
/ 
VIN 码 
VIN number 
/ 
销售日期 
Sale date 
/ 
车辆里程数 
Car mileage 
0 公里 
销售商 
Sale agent 
/ 
失效模式描述 
Invalid situation description 
装配时开裂 
Cracked during assembling 
原材料信息：Raw material information 
原材料及牌号 
Raw material and trademark 
PA6 
B3S 
原材料厂商 
Raw material 
producer 
巴斯夫 
BASF 
散件供应商 
Part supplier 
上海依工 
ITW 
金属热处理状态 
Metal heat treatment 
state 
/ 
失效零件见图1：The invalid part is shown in Fig 1.  
Ⅱ. 结论与建议 Conclusions and suggestions 
结论Conclusions： 
1、 失效件未调湿导致材料韧性下降，断裂率异常上升；The failure parts didn’t humidified, which caused 
the decrease of the material toughness and the abnormal rise of the fracture rate. 
2、 低温也会导致螺母的断裂率上升；The low-temperature may caused the rise of the fracture rate. 
3、 失效件材料符合技术要求；Material performance of the failure parts conformed to requirements 
建议Suggestions： 
1、 加强检验，杜绝未调湿零件的流出；Strengthen inspection, in order to prevent the outflow of the parts 
didn’t humidified.  
2、 环境温度较低时，装配前增加螺母的预热工序。When the ambient temperature is low, increase the 
preheat of the part before assemble. 
分发: 
Distribution 
QA 严力航 
检验者Author 
罗晓瑜 
Luo Xiaoyu 
审核Auditor 
狄春峰 
Di Chunfeng 
批准Approver 
 
日期Date 
2015.04.21 
日期Date 
2015.04.21 
日期Date 
2015.04.21 
 


 
上海汽车中心实验室
(SAIC Center Lab) 
中国·上海·嘉定区安研路201 号 
邮编. 201804 
No. 201 Anyan Road, Jiading District,  
Shanghai, China. 
Post code :200433 
报告编号：Report number 
SCL-S-15-0072M 
委托者Requestor：QA 严力航 
送样日期Deliver date：2015.04.08 
报告日期Report date：2015.04.21 
第 2 页 共 4 页 
Page 2 of 4  
 
 
 
 
 
 
 
 
 
 
 
 
 
 
图1 失效件 
Fig. 1 Failure Part 
 
Ⅲ. 测试结果 Test Results  
序
号 
No. 
试验项目 
Test item 
额定值 
Requirement 
试验结果 
Test result 
评价 Evaluation 
第一次 
第二次 
合格 
qualified 
不合格 
unqualified 
I 
失效件 
 
 
1 
红外（GB/T6040-2002） 
Infrared Spectroscopy 
PA6 
PA6 
× 
 
2 
熔点（GB/T19466.3-2006） 
Melting Point (℃) 
220±5 
218 
× 
 
3 
焓值（GB/T19466.3-2006） 
Enthalpy(J/g) 
/ 
68.64 
85.43 
 
 
II 
新件 
 
 
1 
红外（GB/T6040-2002） 
Infrared Spectroscopy 
PA6 
PA6 
× 
 
2 
熔点（GB/T19466.3-2006） 
Melting Point (℃) 
220±5 
218 
× 
 
3 
焓值（GB/T19466.3-2006） 
Enthalpy(J/g) 
/ 
71.41 
85.45 
 
 
小结：零件材料符合技术要求。 
 
 


 
上海汽车中心实验室
(SAIC Center Lab) 
中国·上海·嘉定区安研路201 号 
邮编. 201804 
No. 201 Anyan Road, Jiading District,  
Shanghai, China. 
Post code :200433 
报告编号：Report number 
SCL-S-15-0072M 
委托者Requestor：QA 严力航 
送样日期Deliver date：2015.04.08 
报告日期Report date：2015.04.21 
第 3 页 共 4 页 
Page 3 of 4  
 
Ⅳ. 宏观分析 Macroscopic observation 
委托方反馈，螺母为装配时开裂。失效件断口如图2 所示，可见螺母自螺孔往外破裂，呈
脆断。 
 
 
 
 
 
 
 
 
 
 
 
 
 
 
 
 
 
 
 
 
 
 
 
 
 
 
 
图2 失效件断口 
Fig.2 Fracture of failure part 
 
 
 
 
 
 
 
 
 
 
 


 
上海汽车中心实验室
(SAIC Center Lab) 
中国·上海·嘉定区安研路201 号 
邮编. 201804 
No. 201 Anyan Road, Jiading District,  
Shanghai, China. 
Post code :200433 
报告编号：Report number 
SCL-S-15-0072M 
委托者Requestor：QA 严力航 
送样日期Deliver date：2015.04.08 
报告日期Report date：2015.04.21 
第 4 页 共 4 页 
Page 4 of 4  
 
经供应商确认，发生开裂异常的螺母包装袋上无调湿标签。为了确认零件的失效原因，
我们对各个状态的螺母进行失效模拟试验，如图3。 
 
 
 
 
 
 
 
 
 
 
 
 
 
 
 
 
 
 
图3 失效模拟 
Fig.3 Crash simulation 
 
每组各模拟了30 个，断裂数量如表1 所示。 
 
表1 失效模拟试验结果 
断裂数量（个） 
未调湿 
调湿 
常温 
低温 
(-30℃*8h) 
常温 
低温 
(-30℃*8h) 
扭矩
1.95Nm 
打正 
8 
18 
1 
13 
扭矩 
1.56Nm 
打正 
5 
/ 
0 
/ 
打斜 
6 
/ 
/ 
/ 
 
从模拟结果可以看出，常温情况下，未调湿零件的断裂率比调湿零件有大幅上升，而低
温处理后的调湿零件和未调湿零件断裂率都比常温下有大幅上升。另外扭矩从1.56Nm 上升到
1.95Nm 时，断裂率略有上升，而打正打斜对断裂率的影响不大。可见调湿及温度升高能有效
降低零件的断裂率。 
 
综上所述， 
1、 失效件未调湿导致材料韧性下降，断裂率异常上升； 
2、 低温环境也会导致螺母的断裂率上升； 
3、 零件材料符合技术要求。

File: 材料工程师/SCL-S-15-0073M- NLE2.0T E85 - 排气门-白云岭.pdf.md
# SCL-S-15-0073M- NLE2.0T E85 - 排气门-白云岭.pdf

 
上海汽车中心实验室 
SAIC Center Lab 
中国·上海·嘉定区安研路201 号 
邮编: 201804 
No 201 Anyan road, Jiading, Shanghai ,China 
Post code: 201804 
报告编号 
Report number 
 
SCL-S-15-0073M 
委托者:  EN  李广卫  
Request person, dept： 
委托编号:  /  
Request number: 
送样日期:  2015.4.10 
Request date:  
报告日期:  2015.4.20 
Report date： 
第 1 页 共 6 页 
 
SMPV-0.2.3-002-QA -F01 
零件号Part number 
30033241 
 零件名称 
Part name 
排气门 
EXHAUST VALVE 
图纸日期Drawing date 
2011.11.26 
零件生产日期Part production date 
/ 
 供货商 
Supplier 
上海伊顿发动机零部件公司 
车型/项目Car type/project 
NLE 2.0T E85 
DVP 材料大纲签署日期DVP material test plan date 
/ 
阶段性报告  Stage report                结论性报告 Conclusion report 
 
Ⅰ.任务描述 Task description 
实验室受委托对排气门进行失效原因分析，失效零件具体信息如下： 
As requested, SCL has analyzed the failure of the EXHAUST VALVE. The information of the failed part is as following： 
零件信息：Part information 
零件名称 
Part name 
排气门 
EXHAUST VALVE 
制造日期 
Production date 
2015..2 
VIN/车/发动机号码
car/engine no 
/ 
失效日期 
Incident date 
2015.4.2 
车辆里程数/测试寿命 
Car mileage/Test life 
550h 
失效地点 
Location 
上汽 
失效模式描述 
Failure circumstance description 
800h 耐久试验至550h 时第1 缸缸压低，检查发现1#排气门锥面开裂。 
原材料信息：Raw material information 
原材料及牌号 
Raw material specification 
杆部：EMS1 
头部：EMS247 
原材料厂商 
Raw material producer 
/ 
散件供应商 
Component supplier 
/ 
金属热处理状态 
Metal heat treatment state 
、 
失效零件见图1：The failed part is shown in figure 1.  
 
Ⅱ. 结论与建议 Conclusions and suggestions 
结论Conclusions： 
1、 失效件属疲劳开裂。The failure was the fatigue crack. 
2、 零件材料性能符合技术要求。The materials meet the technical requirements. 
 
建议Suggestions： 
1、检查试验过程工况。 
   To check the working condition during test. 
 
 
 
 
分发： 
Distribution 
EN  李广卫 
检验者Author 
白云岭   
Bai Yunling 
审核Auditor 
邵百明 
Shao Baiming 
批准Approver 
 
日期Date 
2015.4.20    
日期Date 
2015.4.21    
日期Date 
2015.4.21    


 
上海汽车中心实验室 
SAIC Center Lab 
中国·上海·嘉定区安研路201 号 
邮编: 201804 
No 201 Anyan road, Jiading, Shanghai ,China 
Post code: 201804 
报告编号 
Report number 
 
SCL-S-15-0073M 
委托者:  EN  李广卫  
Request person, dept： 
委托编号:  /  
Request number: 
送样日期:  2015.4.10 
Request date:  
报告日期:  2015.4.20 
Report date： 
第 2 页 共 6 页 
 
SMPV-0.2.3-002-QA -F01 
III. 测试结果 Test Results  
一、 宏观观察： 
1、 委托者提供的实物形貌如图1 所示，其中1 号排气门为失效件，其他为同机未失效件，。  
 
 
 
 
图1  失效件实物形貌 
 
1
2
7
8


 
上海汽车中心实验室 
SAIC Center Lab 
中国·上海·嘉定区安研路201 号 
邮编: 201804 
No 201 Anyan road, Jiading, Shanghai ,China 
Post code: 201804 
报告编号 
Report number 
 
SCL-S-15-0073M 
委托者:  EN  李广卫  
Request person, dept： 
委托编号:  /  
Request number: 
送样日期:  2015.4.10 
Request date:  
报告日期:  2015.4.20 
Report date： 
第 3 页 共 6 页 
 
SMPV-0.2.3-002-QA -F01 
2、 肉眼观察，1#排气门锥面发现三条垂直于锥面的裂纹，见图2a；此三条裂纹均已开裂至盘顶部，见图
2b。7#排气门未发现锥面裂纹。气门的表面积碳未见异常。 
 
 
 
图2  宏观观察 
  
 
2a 
2b 


 
上海汽车中心实验室 
SAIC Center Lab 
中国·上海·嘉定区安研路201 号 
邮编: 201804 
No 201 Anyan road, Jiading, Shanghai ,China 
Post code: 201804 
报告编号 
Report number 
 
SCL-S-15-0073M 
委托者:  EN  李广卫  
Request person, dept： 
委托编号:  /  
Request number: 
送样日期:  2015.4.10 
Request date:  
报告日期:  2015.4.20 
Report date： 
第 4 页 共 6 页 
 
SMPV-0.2.3-002-QA -F01 
二、 断口观察：  
1、 断口宏观形貌如图4a 所示（图中红色虚线方框内区域表面为取样时线切割表面，非断口表面），断口较
平坦，具有疲劳特征，整个断口表面氧化腐蚀严重。 
2、 微观观察，疲劳源处氧化腐蚀严重，见图4c；断口表面疲劳特征明显，见图4b、4d。 
 
 
 
 
图3  断口观察    SEM 
 
 
 
 
 
 
 
 
 
 
4a 
4b 
4c 
4d 


 
上海汽车中心实验室 
SAIC Center Lab 
中国·上海·嘉定区安研路201 号 
邮编: 201804 
No 201 Anyan road, Jiading, Shanghai ,China 
Post code: 201804 
报告编号 
Report number 
 
SCL-S-15-0073M 
委托者:  EN  李广卫  
Request person, dept： 
委托编号:  /  
Request number: 
送样日期:  2015.4.10 
Request date:  
报告日期:  2015.4.20 
Report date： 
第 5 页 共 6 页 
 
SMPV-0.2.3-002-QA -F01 
三、理化分析： 
对零件进行材料性能检测，实测结果显示其符合技术要求。 
表1 
序号 
No. 
试验项目 
Test item 
额定值 
Requirement 
试验结果 
Test result 
评价 Evaluation 
合格 
qualified 
不合格 
unqualified 
1 
失效件（1#排气门） 
 
 
 
 
1.1 
头部硬度 
≥28HRC 
35.0、35.1、35.8 
X 
 
1.2 
杆部硬度 
30-40HRC 
31.4 
X 
 
1.3 
杆端淬火硬度 
≥50HRC 
53.6、54.1、54.4 
X 
 
1.4  
锥面堆焊层硬度 
/ 
516、504、498 HV 
X 
 
1.5 
锥面堆焊层深度 
≥0.5mm 
1.15 
X 
 
1.6 
头部金相组织 
奥氏体+碳化物+
碳氮化合物 
奥氏体+碳化物+碳氮化
合物  （图4） 
X 
 
1.7 
杆部金相组织 
回火索氏体 
回火索氏体 
（图5） 
X 
 
2 
同机件（7#排气门） 
 
 
X 
 
2.1 
头部硬度 
≥28HRC 
36.3、36.9、35.8 
X 
 
2.2 
杆部硬度 
30-40HRC 
31.8 
X 
 
2.3 
杆端淬火硬度 
≥50HRC 
53.6、53.4、53.2 
X 
 
2.4 
锥面堆焊层硬度 
/ 
539、530、518 HV 
X 
 
2.5 
锥面堆焊层深度 
≥0.5mm 
1.05 
X 
 
2.6 
头部金相组织 
奥氏体+碳化物+
碳氮化合物 
奥氏体+碳化物+碳氮化
合物  （图6） 
X 
 
2.7 
杆部金相组织 
回火索氏体 
回火索氏体（图7） 
X 
 
3 
全新件 
 
 
X 
 
3.1 
头部硬度 
≥28HRC 
33.3、32.7、32.3 
X 
 
3.2 
杆部硬度 
30-40HRC 
33.5 
X 
 
3.3 
杆端淬火硬度 
≥50HRC 
55.4、55.2、55.6 
X 
 
3.4 
锥面堆焊层硬度 
/ 
478、485、480 HV 
/ 
 
3.5 
锥面堆焊层深度 
≥0.5mm 
0.93 
X 
 
3.6 
头部金相组织 
奥氏体+碳化物+
碳氮化合物 
奥氏体+碳化物+碳氮化
合物  （图8） 
X 
 
3.7 
杆部金相组织 
回火索氏体 
回火索氏体 
（图9） 
X 
 
4 
杆端磨损量 
/ 
失效件（1#排气门）： 
0.004mm 
/ 
 
同机件（7#排气门）： 
0.003mm 
/ 
 
全新件：0.005mm 
/ 
 
5 
锥面磨损量 
/ 
失效件（1#排气门）： 
0.016/0.011mm 
/ 
 
同机件（7#排气门）： 
0.029/0.028mm 
/ 
 
全新件：0.003/0.004mm 
/ 
 
 


 
上海汽车中心实验室 
SAIC Center Lab 
中国·上海·嘉定区安研路201 号 
邮编: 201804 
No 201 Anyan road, Jiading, Shanghai ,China 
Post code: 201804 
报告编号 
Report number 
 
SCL-S-15-0073M 
委托者:  EN  李广卫  
Request person, dept： 
委托编号:  /  
Request number: 
送样日期:  2015.4.10 
Request date:  
报告日期:  2015.4.20 
Report date： 
第 6 页 共 6 页 
 
SMPV-0.2.3-002-QA -F01 
  
 
图4  失效件（1#排气门）头部   200X                图5  失效件（1#排气门）杆部  500X 
  
 
图6  同机件（7#排气门）头部   200X                图7  同机件（7#排气门）杆部   500X 
  
 
图8  新件头部   200X                              图9  新件杆部    500X

File: 材料工程师/SCL-S-15-0074M-ZP11-燃油箱总成-龚伟.pdf.md
# SCL-S-15-0074M-ZP11-燃油箱总成-龚伟.pdf

 
上海汽车中心实验室
(SAIC Center Lab) 
中国·上海·嘉定区安研路201 号 
邮编. 201804 
No. 201 Anyan Road, Jiading District,  
Shanghai, China. 
Post code :200433 
报告编号：Report number 
SCL-S-15-0074M 
委托者Requestor：蔡远骏 
送样日期Deliver date：2015.04.08 
报告日期Report date：2015.04.19 
第 1 页 共 5 页 
Page 1 of 5  
 
零件号 
Part number 
10096314 
零件名称 
Part name 
燃油箱总成 
Fuel Tank ASSY 
图纸日期 
Drawing date  
2012.05.07 
零件生产日期 
Production date 
/ 
供货商 
Supplier 
扬州亚普 
Yangzhou Yapu 
车型/项目 
Car type/project 
ZP11 
 
   阶段性报告  Stage report        结论性报告 Conclusion report           测试报告 Test report 
Ⅰ.任务描述 Task description 
实验室受委托对燃油箱总成进行失效原因分析，失效零件具体信息如下： 
As requested, QA lab has analyzed the invalid cause of fuel tank ASSY, and the information of invalid part is shown 
as following： 
零件信息：Part information 
零件名称 
Part name 
燃油箱总成 
Fuel Tank ASSY 
制造日期 
Production date 
/ 
VIN 码 
VIN number 
LSJZ14E61ES057584 
销售日期 
Sale date 
/ 
车辆里程数 
Car mileage 
326 km 
销售商 
Sale agent 
上海申晟 
失效模式描述 
Invalid situation 
description 
排气接头开裂。 
Exhaust tie-in crack. 
原材料信息：Raw material information 
原材料及牌号 
Raw material 
and trademark 
HDPE 
LUPOLEN 4261 AIM 
原材料厂商 
Raw material producer 
巴塞尔 
散件供应商 
Part supplier 
扬州奥立威 
金属热处理状态 
Metal heat treatment state 
/ 
失效零件见图1：The invalid part is shown in Fig 1.  
 
Ⅱ. 结论与建议 Conclusions and suggestions 
结论： 1. 零件材料符合技术要求。 
 
   2. 失效件受外力导致断裂。 
Conclusions: 1. Material performance of part conformed to requirements. 
 
       2. The brittle fracture of the part caused by force. 
建议： 1. 检查工厂装配、物流环节。 
Suggestions: 1. Check the assembly and logistics process.  
 
 
分发： 
Dispenser 
QA 蔡远骏 
检验者： 
Identifier 
龚伟 
Gong Wei 
审核： 
Auditor 
狄春峰 
Di Chunfeng 
批准： 
Approver 
 
日期： 
Date 
2015.04.19 
日期： 
Date 
2015.04.19 
日期： 
Date 
2015.04.19 


 
上海汽车中心实验室
(SAIC Center Lab) 
中国·上海·嘉定区安研路201 号 
邮编. 201804 
No. 201 Anyan Road, Jiading District,  
Shanghai, China. 
Post code :200433 
报告编号：Report number 
SCL-S-15-0074M 
委托者Requestor：蔡远骏 
送样日期Deliver date：2015.04.08 
报告日期Report date：2015.04.19 
第 2 页 共 5 页 
Page 2 of 5  
 
 
图1 失效件 
Fig. 1 Failure Part 
 
III. 测试结果 Test Results  
序
号 
No. 
试验项目 
Test item 
额定值 
Requirement 
试验结果 
Test result 
评价 Evaluation 
第一次 
第二次 
合格 
qualified 
不合格 
unqualified 
I 
失效件 
 
 
1 
红外（GB/T6040-2002） 
Infrared Spectroscopy 
HDPE 
PE 
× 
 
2 
熔点（GB/T19466.3-2006） 
Melting point (℃) 
130±5 
128 
× 
 
3 
焓值（GB/T19466.3-2006） 
Enthalpy (J/g) 
/ 
130.2 
134.1 
 
 
II 
新件 
 
 
1 
红外（GB/T6040-2002） 
Infrared Spectroscopy 
HDPE 
PE 
× 
 
2 
熔点（GB/T19466.3-2006） 
Melting point (℃) 
130±5 
128 
× 
 
3 
焓值（GB/T19466.3-2006） 
Enthalpy (J/g) 
/ 
138.7 
145.8 
 
 
小结：零件材料符合技术要求。 
 
 


 
上海汽车中心实验室
(SAIC Center Lab) 
中国·上海·嘉定区安研路201 号 
邮编. 201804 
No. 201 Anyan Road, Jiading District,  
Shanghai, China. 
Post code :200433 
报告编号：Report number 
SCL-S-15-0074M 
委托者Requestor：蔡远骏 
送样日期Deliver date：2015.04.08 
报告日期Report date：2015.04.19 
第 3 页 共 5 页 
Page 3 of 5  
 
IV.宏观分析 Macroscopic observation 
失效件明显向左侧倾斜，两侧形貌如图2所示，是此处受到自右向左的外力后，导致的失效。 
 
图2 失效件 
Fig. 2 Failure Part 
 
 
 
 
 
 
 
 
 
 
 
 
 
 
 


 
上海汽车中心实验室
(SAIC Center Lab) 
中国·上海·嘉定区安研路201 号 
邮编. 201804 
No. 201 Anyan Road, Jiading District,  
Shanghai, China. 
Post code :200433 
报告编号：Report number 
SCL-S-15-0074M 
委托者Requestor：蔡远骏 
送样日期Deliver date：2015.04.08 
报告日期Report date：2015.04.19 
第 4 页 共 5 页 
Page 4 of 5  
 
失效位置断口如图3所示，飞边位于断口内侧，裂纹扩展方向自外向内。 
 
图3 断口 
Fig. 3 Fracture 
 
 
 


 
上海汽车中心实验室
(SAIC Center Lab) 
中国·上海·嘉定区安研路201 号 
邮编. 201804 
No. 201 Anyan Road, Jiading District,  
Shanghai, China. 
Post code :200433 
报告编号：Report number 
SCL-S-15-0074M 
委托者Requestor：蔡远骏 
送样日期Deliver date：2015.04.08 
报告日期Report date：2015.04.19 
第 5 页 共 5 页 
Page 5 of 5  
 
取新件进行失效模拟，如图4所示，对其施加一向右的外力，零件失效形式与失效件基本一致，
断口位置及形貌与失效件一致。 
 
图4 新件模拟 
Fig. 4 New Part Simulation 
 
在亚普生产现场排查，最后一道工序为气密性检查，如图5所示（现场检查时此零件未生产，
照片为其他燃油箱生产过程），由此可以确认亚普生产、装配环节无风险。 
 
图5 气密性检查 
Fig. 5 Air Tightness Test

File: 材料工程师/SCL-S-15-0075M- AS21 - 增压器支架螺栓-白云岭.pdf.md
# SCL-S-15-0075M- AS21 - 增压器支架螺栓-白云岭.pdf

 
上海汽车中心实验室 
SAIC Center Lab 
中国·上海·嘉定区安研路201 号 
邮编: 201804 
No 201 Anyan road, Jiading, Shanghai ,China 
Post code: 201804 
报告编号 
Report number 
 
SCL-S-15-0075M 
委托者:  EN  陶俊  
Request person, dept： 
委托编号:  /  
Request number: 
送样日期:  2015.3.31 
Request date:  
报告日期:  2015.4.13 
Report date： 
第 1 页 共 6 页 
 
SMPV-0.2.3-002-QA -F01 
零件号Part number 
99000067 
 零件名称 
Part name 
增压器支架螺栓  （10.9 级） 
Bolt 
图纸日期Drawing date 
2014.4.21 
零件生产日期Part production date 
/ 
 供货商 
Supplier 
上海日泰 
车型/项目Car type/project 
AS21  2.0T 
DVP 材料大纲签署日期DVP material test plan date 
/ 
阶段性报告  Stage report                结论性报告 Conclusion report 
 
Ⅰ.任务描述 Task description 
实验室受委托对增压器支架螺栓进行失效原因分析，失效零件具体信息如下： 
As requested, SCL has analyzed the failure of the bolt. The information of the failed part is as following： 
零件信息：Part information 
零件名称 
Part name 
增压器支架螺栓  （10.9 级） 
Bolt 
制造日期 
Production date 
/ 
VIN/车/发动机号码
car/engine no 
/ 
失效日期 
Incident date 
/ 
车辆里程数/测试寿命 
Car mileage/Test life 
324h 
失效地点 
Location 
鲁交试验室 
失效模式描述 
Failure circumstance description 
NLE 2.0T-E85，800h 发动机耐久试验，运行至324h，停机检查时发现催化剂支架断裂，
增压器支架螺栓断裂。   
PAM：50—60Nm。 
原材料信息：Raw material information 
原材料及牌号 
Raw material specification 
SCM435 
原材料厂商 
Raw material producer 
/ 
散件供应商 
Component supplier 
/ 
金属热处理状态 
Metal heat treatment state 
调质 
失效零件见图1：The failed part is shown in figure 1.  
 
Ⅱ. 结论与建议 Conclusions and suggestions 
结论Conclusions： 
1、 螺栓属疲劳断裂。The failure was the fatigue crack. 
2、 螺栓的材料性能符合技术要求。The materials meet the technical requirements. 
3、 螺栓有过重复装配标识。There were second assembly logo. 
建议Suggestions： 
1、检查螺栓的装配过程质量。 
To check assemble process quality. 
2、检查试验过程载荷。 
   To check the force during test. 
 
 
分发： 
Distribution 
EN  陶俊 
检验者Author 
白云岭   
Bai Yunling 
审核Auditor 
邵百明 
Shao Baiming 
批准Approver 
 
日期Date 
2015.4.13      
日期Date 
2015.4.13      
日期Date 
2015.4.13      


 
上海汽车中心实验室 
SAIC Center Lab 
中国·上海·嘉定区安研路201 号 
邮编: 201804 
No 201 Anyan road, Jiading, Shanghai ,China 
Post code: 201804 
报告编号 
Report number 
 
SCL-S-15-0075M 
委托者:  EN  陶俊  
Request person, dept： 
委托编号:  /  
Request number: 
送样日期:  2015.3.31 
Request date:  
报告日期:  2015.4.13 
Report date： 
第 2 页 共 6 页 
 
SMPV-0.2.3-002-QA -F01 
III. 测试结果 Test Results  
一、 宏观观察： 
1、 委托者提供分析的失效件实物形貌如图1 所示，断裂位置位于垫片与螺栓法兰面结合处的螺杆根部。 
 
 
 
 
 
图1  失效件实物形貌 
 
增压器支架 
新螺栓 


 
上海汽车中心实验室 
SAIC Center Lab 
中国·上海·嘉定区安研路201 号 
邮编: 201804 
No 201 Anyan road, Jiading, Shanghai ,China 
Post code: 201804 
报告编号 
Report number 
 
SCL-S-15-0075M 
委托者:  EN  陶俊  
Request person, dept： 
委托编号:  /  
Request number: 
送样日期:  2015.3.31 
Request date:  
报告日期:  2015.4.13 
Report date： 
第 3 页 共 6 页 
 
SMPV-0.2.3-002-QA -F01 
2、 支架与垫片匹配面的实物形貌如图2a、2b 所示，其匹配面结合有不均匀现象，部分表面磨损严重，部
分表面磨损较轻，说明整个接触面受力不均。 
3、 螺栓下法兰面与垫片的匹配面结合也有不均匀现象，部分表面磨损严重，部分表面磨损较轻，说明整个
接触面受力不均，见图3a、3b；螺栓头部有两种颜色的装配色标，见图3c。 
 
 
图2  宏观观察（一） 
 
 
 
 
 
 
 
 
 
 图3  宏观观察（二） 
2a 
支架 
2b 
螺栓垫片 
3a 
螺栓 
3b 
螺栓垫片 
3c 


 
上海汽车中心实验室 
SAIC Center Lab 
中国·上海·嘉定区安研路201 号 
邮编: 201804 
No 201 Anyan road, Jiading, Shanghai ,China 
Post code: 201804 
报告编号 
Report number 
 
SCL-S-15-0075M 
委托者:  EN  陶俊  
Request person, dept： 
委托编号:  /  
Request number: 
送样日期:  2015.3.31 
Request date:  
报告日期:  2015.4.13 
Report date： 
第 4 页 共 6 页 
 
SMPV-0.2.3-002-QA -F01 
二、 断口观察：  
1、 断口宏观形貌如图4a 所示，断口较平坦，具有疲劳特征。 
2、 微观观察，疲劳源处无异常，见图4c；断口表面疲劳条带明显，见图4b、4d。 
  
 
 
 
 
图4  断口观察    SEM 
 
 
 
 
 
 
 
 
4a 
4b 
4c 
4d 


 
上海汽车中心实验室 
SAIC Center Lab 
中国·上海·嘉定区安研路201 号 
邮编: 201804 
No 201 Anyan road, Jiading, Shanghai ,China 
Post code: 201804 
报告编号 
Report number 
 
SCL-S-15-0075M 
委托者:  EN  陶俊  
Request person, dept： 
委托编号:  /  
Request number: 
送样日期:  2015.3.31 
Request date:  
报告日期:  2015.4.13 
Report date： 
第 5 页 共 6 页 
 
SMPV-0.2.3-002-QA -F01 
三、理化分析： 
对零件进行材料性能检测，实测结果显示其符合技术要求。 
表1 
序号 
No. 
试验项目 
Test item 
额定值 
Requirement 
试验结果 
Test result 
评价 Evaluation 
合格 
qualified 
不合格 
unqualified 
1 
失效螺栓 
 
 
 
 
1.1 
化学成分/SCM435 
Q/BQB517 
 
 
 
 
C 
0.33-0.38 
0.38 
X 
 
 
Si 
0.15-0.35 
0.20 
X 
 
 
Mn 
0.60-0.85 
0.80 
X 
 
 
P 
≤0.030 
0.0099 
X 
 
 
S 
≤0.030 
0.0043 
X 
 
 
Cr 
0.90-1.20 
1.06 
X 
 
 
Mo 
0.15-0.30 
0.19 
X 
 
1.2 
芯部硬度 
320-380HV 
363、371、366 
X 
 
1.3 
表面全脱碳 
≤0.015mm 
 
0 
（图5） 
X 
 
1.4 
螺牙缺陷 
中径以下无折叠 
中径以下无折叠 
（图6） 
X 
 
1.5 
金相组织 
回火索氏体 
回火索氏体 
（图7） 
X 
 
2 
新螺栓 
 
 
 
 
2.1 
化学成分/SCM435 
Q/BQB517 
 
 
 
 
C 
0.33-0.38 
0.38 
X 
 
 
Si 
0.15-0.35 
0.21 
X 
 
 
Mn 
0.60-0.85 
0.78 
X 
 
 
P 
≤0.030 
0.0091 
X 
 
 
S 
≤0.030 
0.0027 
X 
 
 
Cr 
0.90-1.20 
1.05 
X 
 
 
Mo 
0.15-0.30 
0.19 
X 
 
2.2 
芯部硬度 
320-380HV 
364、364、361 
X 
 
2.3 
表面全脱碳 
≤0.015mm 
 
0 
（图8） 
X 
 
2.4 
螺牙缺陷 
中径以下无折叠 
中径以下无折叠 
（图9） 
X 
 
2.5 
金相组织 
回火索氏体 
回火索氏体 
（图10） 
X 
 


 
上海汽车中心实验室 
SAIC Center Lab 
中国·上海·嘉定区安研路201 号 
邮编: 201804 
No 201 Anyan road, Jiading, Shanghai ,China 
Post code: 201804 
报告编号 
Report number 
 
SCL-S-15-0075M 
委托者:  EN  陶俊  
Request person, dept： 
委托编号:  /  
Request number: 
送样日期:  2015.3.31 
Request date:  
报告日期:  2015.4.13 
Report date： 
第 6 页 共 6 页 
 
SMPV-0.2.3-002-QA -F01 
 
 
图5  失效螺栓表面脱碳   100X                  图6  失效螺栓螺牙缺陷  50X 
 
 
图7  失效螺栓金相组织    500X                   图8  新螺栓表面脱碳   100X 
 
 
图9  新螺栓螺牙缺陷  50X                      图10  新螺栓金相组织    500X 
三、 背景调查： 
据委托者反馈，此螺栓在试验过程中有过二次装配过程，与螺栓头部有两种色标相吻合。

File: 材料工程师/SCL-S-15-0076M-AS21-转向开关-罗晓瑜.pdf.md
# SCL-S-15-0076M-AS21-转向开关-罗晓瑜.pdf

 
上海汽车中心实验室
(SAIC Center Lab) 
中国·上海·嘉定区安研路201 号 
邮编. 201804 
No. 201 Anyan Road, Jiading District,  
Shanghai, China. 
Post code :200433 
报告编号：Report number 
SCL-S-15-0076M 
委托者Requestor：SQE 闫波  
送样日期Deliver date：2015.04.08 
报告日期Report date：2015.04.21 
第 1 页 共 13 页 
Page 1 of 13  
 
零件号 
Part number 
10103023 
零件名称 
Part name 
灯光拨杆 
Light Switch 
图纸日期 
Drawing date  
/ 
零件生产日期 
Production date 
/ 
供货商 
Supplier 
科世达 
Kostal 
车型/项目 
Car type/project 
AS21 
   阶段性报告  Stage report        结论性报告 Conclusion report           测试报告 Test report 
Ⅰ.任务描述 Task description 
实验室受委托对灯光拨杆进行失效原因分析，失效零件具体信息如下： 
As requested, QA lab has analyzed the invalid cause of light switch, and the information of invalid part is 
shown as following： 
零件信息：Part information 
零件名称 
Part name 
灯光拨杆 
Light Switch 
制造日期 
Production date 
/ 
VIN 码 
VIN number 
/ 
销售日期 
Sale date 
/ 
车辆里程数 
Car mileage 
56 公里 
销售商 
Sale agent 
/ 
失效模式描述 
Invalid situation description 
舌片断裂 
Clip fractured.  
原材料信息：Raw material information 
原材料及牌号 
Raw material and trademark 
PA6-GF30 
Durethan BKV 30H 
原材料厂商 
Raw material 
producer 
朗盛 
Lanxess 
散件供应商 
Part supplier 
慈溪科达 
Cixi Keda 
金属热处理状态 
Metal heat treatment 
state 
/ 
失效零件见图1：The invalid part is shown in Fig 1.  
Ⅱ. 结论与建议 Conclusions and suggestions 
结论Conclusions： 
1、 舌片是在手柄装配前受到从外侧向内侧的外力而发生第一次的脆断，在手柄装配至总成后，在使用
过程中对舌片有一个从内侧向外侧的力，致使舌片发生第二次的脆断，此时舌片完全断裂；The part had first 
brittle failure caused by external forces from outside to the inside before handle assembled. After the handle assembled, 
the part had a complete rupture as a result of second brittle failure caused by forces from inside to the outside during use. 
2、 失效件材料符合技术要求；Material performance of the failure parts conformed to requirements 
建议Suggestions： 
1、 在装配、物流等环节加强对零件的保护；Improve the protection of the part during the assembly and 
logistics. 
2、 加强对零件的检验。Improve the inspection of the part.  
分发: 
Distribution 
SQE 闫波 
检验者Author 
罗晓瑜 
Luo Xiaoyu 
审核Auditor 
狄春峰 
Di Chunfeng 
批准Approver 
 
日期Date 
2015.4.21 
日期Date 
2015.04.21 
日期Date 
2015.04.21 
 


 
上海汽车中心实验室
(SAIC Center Lab) 
中国·上海·嘉定区安研路201 号 
邮编. 201804 
No. 201 Anyan Road, Jiading District,  
Shanghai, China. 
Post code :200433 
报告编号：Report number 
SCL-S-15-0076M 
委托者Requestor：SQE 闫波  
送样日期Deliver date：2015.04.08 
报告日期Report date：2015.04.21 
第 2 页 共 13 页 
Page 2 of 13  
 
 
 
 
 
 
 
 
 
 
 
 
 
 
 
 
图1 失效件 
Fig. 1 Failure Part 
Ⅲ. 测试结果 Test Results  
序
号 
No. 
试验项目 
Test item 
额定值 
Requirement 
试验结果 
Test result 
评价 Evaluation 
第一次 
第二次 
合格 
qualified 
不合格 
unqualified 
I 
失效件 
 
 
1 
红外（GB/T6040-2002） 
Infrared Spectroscopy 
PA6 
PA6 
× 
 
2 
熔点（GB/T19466.3-2006） 
Melting Point (℃) 
220±5 
218 
× 
 
3 
焓值（GB/T19466.3-2006） 
Enthalpy(J/g) 
/ 
46.53 
56.38 
 
 
4 
灰分（GB/T9345.1-2008） 
Ash Content（%） 
30±3 
29.5 
× 
 
5 
含水率 
Moisture Content（%） 
0.7-1.9 
0.96 
× 
 
II 
新件 
 
 
1 
红外（GB/T6040-2002） 
Infrared Spectroscopy 
PA6 
PA6 
× 
 
2 
熔点（GB/T19466.3-2006） 
Melting Point (℃) 
220±5 
216 
× 
 


 
上海汽车中心实验室
(SAIC Center Lab) 
中国·上海·嘉定区安研路201 号 
邮编. 201804 
No. 201 Anyan Road, Jiading District,  
Shanghai, China. 
Post code :200433 
报告编号：Report number 
SCL-S-15-0076M 
委托者Requestor：SQE 闫波  
送样日期Deliver date：2015.04.08 
报告日期Report date：2015.04.21 
第 3 页 共 13 页 
Page 3 of 13  
 
序
号 
No. 
试验项目 
Test item 
额定值 
Requirement 
试验结果 
Test result 
评价 Evaluation 
第一次 
第二次 
合格 
qualified 
不合格 
unqualified 
3 
焓值（GB/T19466.3-2006） 
Enthalpy(J/g) 
/ 
46.71 
49.38 
 
 
4 
灰分（GB/T9345.1-2008） 
Ash Content（%） 
30±3 
30.07 
× 
 
III 
粒料 
 
 
1 
红外（GB/T6040-2002） 
Infrared Spectroscopy 
PA6 
PA6 
× 
 
2 
熔点（GB/T19466.3-2006） 
Melting Point (℃) 
220±5 
217 
× 
 
3 
焓值（GB/T19466.3-2006） 
Enthalpy(J/g) 
/ 
47.44 
60.75 
 
 
4 
灰分（GB/T9345.1-2008） 
Ash Content（%） 
30±3 
29.29 
× 
 
小结：零件材料符合技术要求。 
 
 
 
 
 
 
 
 
 
 
 
 
 


 
上海汽车中心实验室
(SAIC Center Lab) 
中国·上海·嘉定区安研路201 号 
邮编. 201804 
No. 201 Anyan Road, Jiading District,  
Shanghai, China. 
Post code :200433 
报告编号：Report number 
SCL-S-15-0076M 
委托者Requestor：SQE 闫波  
送样日期Deliver date：2015.04.08 
报告日期Report date：2015.04.21 
第 4 页 共 13 页 
Page 4 of 13  
 
Ⅳ. 宏观分析 Macroscopic observation 
目视观察失效件断口，发现断口内侧平滑，而外侧呈波浪状。 
 
 
 
 
 
 
 
 
 
 
 
 
图2 目视观察失效件 
 
在体视显微镜下观察断口，发现断口上有大量油脂。 
 
 
 
 
 
 
 
 
 
 
 
 
(a) 
残件断口 
 
 
 
 
 
 
 
 
 
 
 
(b) 
碎片断口 
图3 失效件断口油脂 


 
上海汽车中心实验室
(SAIC Center Lab) 
中国·上海·嘉定区安研路201 号 
邮编. 201804 
No. 201 Anyan Road, Jiading District,  
Shanghai, China. 
Post code :200433 
报告编号：Report number 
SCL-S-15-0076M 
委托者Requestor：SQE 闫波  
送样日期Deliver date：2015.04.08 
报告日期Report date：2015.04.21 
第 5 页 共 13 页 
Page 5 of 13  
 
为了去除油脂，将失效件放入无水乙醇中并进行超声波清洗。清洗后再在体视显微镜下观察，断口无银
纹，是受外力导致的脆断。断口起始位置在外侧，裂纹自外侧向内侧扩展，飞边主要位于舌片的内侧。另外，
在断口外侧的一侧可见一从外侧向内侧的受力痕迹。 
 
 
 
 
 
 
 
 
 
 
 
 
 
 
 
 
 
 
(a) 
残件断口 
 
 
 
 
 
 
 
 
 
 
 
 
 
 
 
 
 
(b) 
碎片断口 
图4 失效件断口分析 
 
 


 
上海汽车中心实验室
(SAIC Center Lab) 
中国·上海·嘉定区安研路201 号 
邮编. 201804 
No. 201 Anyan Road, Jiading District,  
Shanghai, China. 
Post code :200433 
报告编号：Report number 
SCL-S-15-0076M 
委托者Requestor：SQE 闫波  
送样日期Deliver date：2015.04.08 
报告日期Report date：2015.04.21 
第 6 页 共 13 页 
Page 6 of 13  
 
模拟一 ~ 模拟三 
为判断失效是否为装配后手柄异常受力导致，分别向手柄施以左位向下、右位向下和中位向下的力，结
果分别在施力为127.8N、174.9N 和163.7N 时手柄发生断裂。拆开检查，发现手柄前端舌片皆未发生断裂。
见图5-7，可见装配后手柄受力不会导致与失效件一致的失效。 
 
 
 
 
 
 
 
 
 
 
 
 
 
 
 
 
 
图5 模拟一：左位向下施力 
 
 
 
 
 
 
 
 
 
 
 
 
 
 
 
 
 
 
 
 
图6 模拟二：右位向下施力 


 
上海汽车中心实验室
(SAIC Center Lab) 
中国·上海·嘉定区安研路201 号 
邮编. 201804 
No. 201 Anyan Road, Jiading District,  
Shanghai, China. 
Post code :200433 
报告编号：Report number 
SCL-S-15-0076M 
委托者Requestor：SQE 闫波  
送样日期Deliver date：2015.04.08 
报告日期Report date：2015.04.21 
第 7 页 共 13 页 
Page 7 of 13  
 
 
 
 
 
 
 
 
 
 
 
 
 
 
 
 
 
 
 
 
 
图7 模拟三：中位向下施力 
 
手柄的装配结构如图8，手柄的舌片主要用于往上拨动金属摆臂。当拨动手柄时，舌片往上抬摆臂，舌
片受到向下的力。 
 
 
 
 
 
 
 
 
 
 
 
 
 
 
 
 
 
 
图8 手柄装配结构图 


 
上海汽车中心实验室
(SAIC Center Lab) 
中国·上海·嘉定区安研路201 号 
邮编. 201804 
No. 201 Anyan Road, Jiading District,  
Shanghai, China. 
Post code :200433 
报告编号：Report number 
SCL-S-15-0076M 
委托者Requestor：SQE 闫波  
送样日期Deliver date：2015.04.08 
报告日期Report date：2015.04.21 
第 8 页 共 13 页 
Page 8 of 13  
 
模拟四 
如图9 以手柄中前端球面为支点，固定住舌片，并对手柄施以向下的力。结果当施力达到25.4N 时，
舌片断裂。 
 
 
 
 
 
 
 
 
 
 
 
 
 
 
 
 
 
 
图9 模拟四：以球面为支点，固定住舌片，向下压手柄 
 
观察断口，发现断口内侧不规则而外侧平滑。这与失效件的内侧平滑外侧呈波浪纹相反。 
 
 
 
 
 
 
 
 
 
 
 
 
 
 
 
 
 
图10 模拟四舌片断裂形态 
 


 
上海汽车中心实验室
(SAIC Center Lab) 
中国·上海·嘉定区安研路201 号 
邮编. 201804 
No. 201 Anyan Road, Jiading District,  
Shanghai, China. 
Post code :200433 
报告编号：Report number 
SCL-S-15-0076M 
委托者Requestor：SQE 闫波  
送样日期Deliver date：2015.04.08 
报告日期Report date：2015.04.21 
第 9 页 共 13 页 
Page 9 of 13  
 
模拟五 
另取新件，对舌片施以从外侧向内侧的力。结果当力达到136N 时，舌片断裂。 
 
 
 
 
 
 
 
 
 
 
 
 
 
 
图11 模拟五：直接向舌片施以下压外力 
 
 
观察断口，发现断口内侧相对平滑而外侧呈波纹状。 
 
 
 
 
 
 
 
 
 
 
 
 
 
 
 
 
图12 模拟五舌片断裂形态 
 
 
 
 
 
 


 
上海汽车中心实验室
(SAIC Center Lab) 
中国·上海·嘉定区安研路201 号 
邮编. 201804 
No. 201 Anyan Road, Jiading District,  
Shanghai, China. 
Post code :200433 
报告编号：Report number 
SCL-S-15-0076M 
委托者Requestor：SQE 闫波  
送样日期Deliver date：2015.04.08 
报告日期Report date：2015.04.21 
第 10 页 共 13 页 
Page 10 of 13  
 
此时舌片并未完全断裂，再如图13 所示对舌片施以从内侧向外侧的力，使舌片彻底断裂。 
 
 
 
 
 
 
 
 
 
 
 
 
图13 对舌片施以从内侧向外侧的力 
 
 
体视镜下观察断口，断口无银纹，是受外力导致的脆断。断口起始位置在外侧，裂纹自外侧向内侧扩展，
飞边主要位于舌片的内侧，这与失效件的断口相一致。 
 
(a) 残件断口                                              (b) 碎片断口 
图14 模拟五断口分析 
 
可见失效件是在尚未装配至总成时，舌片受到从外侧向内侧的力，而发生了一次断裂，此时舌片并未完
全断裂。在装配至总成后，在使用过程中又受到了从内侧向外侧的力，而发生了二次断裂，致使舌片完全断
裂。

File: 材料工程师/SCL-S-15-0077M-NMT 6P17-行星齿轮-朱玲斌.pdf.md
# SCL-S-15-0077M-NMT 6P17-行星齿轮-朱玲斌.pdf

 
上海汽车中心实验室 
SAIC Center Lab 
中国·上海·嘉定区安研路201 号 
邮编： 201804 
No 201 Anyan road, Jiading, Shanghai China 
Post code: 201804 
报告编号 
Report number 
 
SCL-S-15-0077M 
委托者: 变速箱  乐胜年 
Request person, dept： 
委托编号:  /  
Request number: 
送样日期:  2015.4.1 
Request date:  
报告日期:  2015.4.13 
Report date：  
第1页共13页 
 
SMPV-0.2.3-002-QA -F01 
零件号Part number 
24107585 
零件名称 
Part name 
行星齿轮 
Planet Gear 
图纸日期Drawing date 
2015-03-16 
零件生产日期Part production date 
/ 
供货商 
Supplier 
太平洋精锻 
车型/项目Car type/project 
NMT 6P17 
DVP 材料大纲签署日期DVP material test plan date 
/ 
阶段性报告 Interim report                结论性报告 Conclusion report          
 
Ⅰ.任务描述 Task description 
实验室受委托对行星齿轮进行失效原因分析，失效零件具体信息如下： 
As requested, SCL has analyzed the failure of planet gear. The information of the failed part is as following： 
零件信息：Part information 
零件名称 
Part name 
行星齿轮 
Planet Gear 
车制造日期 
Vehicle production date 
/ 
VIN 码 
VIN 
/ 
销售日期 
Sale date 
/ 
车辆里程数 
Car mileage 
/ 
维修站名称 
Sale agent 
/ 
失效模式描述 
Failure circumstance  
NMT 项目在SAGW 做差速器疲劳寿命耐久试验时，运行至87%，试验失效，行星齿轮
断裂。 
The differential fatigue life of NMT project tested in SAGW, running to 87%, test failure, the planet gear fracture. 
原材料信息：Raw material information 
原材料及牌号 
Raw material specification 
SAE4320H 
原材料厂商 
Raw material producer 
/ 
散件供应商 
Component supplier 
/ 
金属热处理状态 
Metal heat treatment state 
/ 
失效零件见图1：The failed part is shown in figure 1. 
 
Ⅱ. 结论与建议 Conclusions and Suggestions 
 
结论Conclusions： 
（1） 行星齿轮受到较大应力而发生疲劳失效。The planet gear failure because of large stress. 
（2） 行星齿轮、半轴齿轮的硬化层深度均超出图纸要求。硬化层深度偏大可能加大齿轮的内应力，加速齿轮
发生失效。The hardened layer of planet gear and gear-bevel were beyond the requirement of drawings. The too 
large hardness layer may accelerate the gear failure. 
（3） 半轴表面硬度低于标准要求。The hardness of shaft-differential is lower than the standard requirement. 
 
建议Suggestions： 
（1） 校核行星齿轮的工作载荷。Check the working load of the planet gear. 
（2） 优化渗碳工艺，加强零件热处理控制。To optimization the carburizing process, strength the parts heat 
treatment control.  
 
分发: 
Distribution 
变速箱  乐胜年 
检验者Author 
朱玲斌 
Zhu Lingbin 
审核Auditor 
邵百明 
Shao Baiming 
批准Approver 
 
日期Date 
2015.4.13 
日期Date 
2015.4.13 
日期Date 
2015.4.13 


 
上海汽车中心实验室 
SAIC Center Lab 
中国·上海·嘉定区安研路201 号 
邮编： 201804 
No 201 Anyan road, Jiading, Shanghai China 
Post code: 201804 
报告编号 
Report number 
 
SCL-S-15-0077M 
委托者: 变速箱  乐胜年 
Request person, dept： 
委托编号:  /  
Request number: 
送样日期:  2015.4.1 
Request date:  
报告日期:  2015.4.13 
Report date：  
第2页共13页 
 
SMPV-0.2.3-002-QA -F01 
III. 调查结果 Investigation Results  
NMT 6P17 项目在SAGW 进行差速器疲劳耐久试验，试验运行到130 分钟（87%）时，台架报警，试验失
败，拆解变速箱发现差速器中的其中一个行星齿轮断裂，另外一个行星齿轮表面未发现异常，半轴和两个半轴齿
轮均完好。试验过程中，台架未发现异常。 
送至实验室的失效行星齿轮如图1 所示，由图可知： 
 行星齿轮的三个齿发生断裂（图1a），齿顶呈帽状脱开； 
 最先断裂齿的齿根位置有比较重的挤压痕迹，金属出现近似流变的形貌（图1c），说明该齿曾受到较
大的载荷；齿面的次表层有剥离形貌。 
 
a  断裂的行星齿轮及碎片 
b  行星齿轮断裂形貌 
 
c  齿1 根异常形貌 
d  齿1 断裂面形貌 
图1  失效件形貌 
断口分析 
图2、图3 分别为齿1 和齿3 的SEM 形貌，由图可知： 
 齿1 和齿3 的断裂属于疲劳开裂； 
 由于齿轮表面渗碳，断口表层形貌显示为沿晶+韧窝特征（图2b）；在齿近心部的部位有轻微的疲劳特
征，与表层（图2b）过载断口形貌明显不一致。 
 
 
 
剥离位置 
压痕形貌 
齿1 
齿2 
齿3 
流线、夹杂物 
金相位置 
裂纹、组织 
检测位置 


 
上海汽车中心实验室 
SAIC Center Lab 
中国·上海·嘉定区安研路201 号 
邮编： 201804 
No 201 Anyan road, Jiading, Shanghai China 
Post code: 201804 
报告编号 
Report number 
 
SCL-S-15-0077M 
委托者: 变速箱  乐胜年 
Request person, dept： 
委托编号:  /  
Request number: 
送样日期:  2015.4.1 
Request date:  
报告日期:  2015.4.13 
Report date：  
第3页共13页 
 
SMPV-0.2.3-002-QA -F01 
a  疲  劳 
b  韧窝+沿晶 
图2  齿1 微观形貌 
图3   齿3 疲劳断口形貌 
 


 
上海汽车中心实验室 
SAIC Center Lab 
中国·上海·嘉定区安研路201 号 
邮编： 201804 
No 201 Anyan road, Jiading, Shanghai China 
Post code: 201804 
报告编号 
Report number 
 
SCL-S-15-0077M 
委托者: 变速箱  乐胜年 
Request person, dept： 
委托编号:  /  
Request number: 
送样日期:  2015.4.1 
Request date:  
报告日期:  2015.4.13 
Report date：  
第4页共13页 
 
SMPV-0.2.3-002-QA -F01 
金相检测  Metallographic Test 
图4，图5，图6 分别为失效行星齿轮，未失效行星齿轮及同批次未使用的行星齿轮金相形貌，图7，图8
分别为半轴齿和半轴的金相，由图可知： 
 失效行星齿流线正常（图4a），齿内部有裂纹（图4b）；表面组织为针状回火马氏体+少量非马组织（≤
20um），芯部组织为板条状回火马氏体，正常（图4c，4d）；未发现明显非金属夹杂物（图4e）； 
 未失效行星齿节圆附近也存在裂纹（图5a）；表面组织为针状回火马氏体+少量非马组织（≤20um），
芯部组织为板条状回火马氏体，正常（图5b，5c）； 
 新行星齿流线正常，未发现明显非金属夹杂物和心部裂纹（图6a，6b）；表面组织为针状回火马氏体+
少量非马组织（≤20um），芯部组织为板条状回火马氏体，正常（图6c，6d）； 
 对比失效件和未使用的新行星齿可以知道，失效件和未失效行星齿轮上的裂纹是使用过程中产生的；裂
纹出现的部位基本都在齿轮工作时的较大应力截面； 
 半轴齿轮表面组织为针状回火马氏体，芯部组织为板条状回火马氏体，正常（图7a，7b）； 
 半轴表面组织为针状回火马氏体，芯部组织为珠光体和铁素体（图8a，8b）； 
 
a  流  线 
b  裂  纹 
c  表面组织-针状回火马氏体+少量非马组织 
d  芯部组织-板条状回火马氏体 


 
上海汽车中心实验室 
SAIC Center Lab 
中国·上海·嘉定区安研路201 号 
邮编： 201804 
No 201 Anyan road, Jiading, Shanghai China 
Post code: 201804 
报告编号 
Report number 
 
SCL-S-15-0077M 
委托者: 变速箱  乐胜年 
Request person, dept： 
委托编号:  /  
Request number: 
送样日期:  2015.4.1 
Request date:  
报告日期:  2015.4.13 
Report date：  
第5页共13页 
 
SMPV-0.2.3-002-QA -F01 
e 非金属夹杂物 
图4  失效行星齿金相 
a  裂  纹 
b 表面组织-针状回火马氏体+少量非马组织 
c  芯部组织-板条状回火马氏体 
图5  未失效行星齿轮金相 


 
上海汽车中心实验室 
SAIC Center Lab 
中国·上海·嘉定区安研路201 号 
邮编： 201804 
No 201 Anyan road, Jiading, Shanghai China 
Post code: 201804 
报告编号 
Report number 
 
SCL-S-15-0077M 
委托者: 变速箱  乐胜年 
Request person, dept： 
委托编号:  /  
Request number: 
送样日期:  2015.4.1 
Request date:  
报告日期:  2015.4.13 
Report date：  
第6页共13页 
 
SMPV-0.2.3-002-QA -F01 
 
a  流 线 
b  非金属夹杂物 
c  表面组织针状回火马氏体+少量非马组织 
 d   芯部组织-板条状回火马氏体 
图6  新行星齿轮金相 
a  表面组织-针状回火马氏体 
b  芯部组织-板条状回火马氏体 
图7  半轴齿轮金相 


 
上海汽车中心实验室 
SAIC Center Lab 
中国·上海·嘉定区安研路201 号 
邮编： 201804 
No 201 Anyan road, Jiading, Shanghai China 
Post code: 201804 
报告编号 
Report number 
 
SCL-S-15-0077M 
委托者: 变速箱  乐胜年 
Request person, dept： 
委托编号:  /  
Request number: 
送样日期:  2015.4.1 
Request date:  
报告日期:  2015.4.13 
Report date：  
第7页共13页 
 
SMPV-0.2.3-002-QA -F01 
表面组织-针状回火马氏体 
芯部组织-珠光体+铁素体 
图8  半轴金相 
 
材料测试  Material Test Results 
对行星齿轮、半轴齿轮和半轴进行材料检测，其结果如下： 
（1） 失效行星齿轮的化学成分符合要求，失效行星齿轮、未失效行星齿轮和新行星齿轮的表面硬度、芯
部硬度合格，硬化层深度均超出标准要求； 
（2） 半轴齿轮化学成分符合要求，表面硬度和芯部硬度合格，硬化层深度超出标准要求； 
（3） 半轴成分符合要求，表面硬度低于标准要求。 
 
 
表1  材料检测结果 
序号 
No. 
测试项目 
Test item 
额定值 
Requirement 
试验结果 
Test result 
评价 Evaluation 
合格 
OK 
不合格 
Not OK 
失效行星齿轮 
1.1 
成分 
Chemical components 
SAE 4320H 
 
 
 
C（%） 
0.17~0.23 
0.214 
× 
 
Si（%） 
0.15~0.35 
0.246 
× 
 
Mn（%） 
0.45~0.65 
0.588 
× 
 
P（%） 
≤0.025 
0.023 
× 
 
S（7%） 
≤0.025 
0.0052 
× 
 
Cr（%） 
0.40~0.60 
0.506 
× 
 
Mo（%） 
0.20~0.30 
0.224 
× 
 
Ni（%） 
1.65~2.00 
1.678 
× 
 
Cu（%） 
≤0.20 
0.113 
× 
 
1.2 
表面硬度 
Surface Hardness 
HR15≥90 
HR15：90.0、90.1、90.5 
× 
 
芯部硬度  
Core Hardness 
HRC：≥34 
HRC：42.6、42.5 
× 
 


 
上海汽车中心实验室 
SAIC Center Lab 
中国·上海·嘉定区安研路201 号 
邮编： 201804 
No 201 Anyan road, Jiading, Shanghai China 
Post code: 201804 
报告编号 
Report number 
 
SCL-S-15-0077M 
委托者: 变速箱  乐胜年 
Request person, dept： 
委托编号:  /  
Request number: 
送样日期:  2015.4.1 
Request date:  
报告日期:  2015.4.13 
Report date：  
第8页共13页 
 
SMPV-0.2.3-002-QA -F01 
序号 
No. 
测试项目 
Test item 
额定值 
Requirement 
试验结果 
Test result 
评价 Evaluation 
合格 
OK 
不合格 
Not OK 
硬化层深度 
Depth of quenching 
layer 
550HV1：0.6~0.85 
550HV1：0.96（图9） 
 
× 
未失效行星齿轮 
2.1 
表面硬度 
Surface Hardness 
HR15≥90 
HR15：90.9、91.0、91.3 
× 
 
2.2 
芯部硬度  
Core Hardness 
HRC：≥34 
HRC：43.9、43.4 
× 
 
2.3 
硬化层深度 
Depth of quenching 
layer 
550HV1：0.6~0.85 
550HV1：1.03（图10） 
 
× 
新行星齿轮 
3.1 
表面硬度 
Surface Hardness 
HR15≥90 
HR15：92.0、92.0、92.0 
× 
 
3.2 
芯部硬度  
Core Hardness 
HRC：≥34 
HRC：44.0、44.0 
× 
 
3.3 
硬化层深度 
Depth of quenching 
layer 
550HV1：0.6~0.85 
550HV1：0.90（图11） 
 
× 
半轴齿轮 
4.1 
成分 
Chemical components 
SAE 4320H 
 
 
 
C（%） 
0.17~0.23 
0.218 
× 
 
Si（%） 
0.15~0.35 
0.258 
× 
 
Mn（%） 
0.45~0.65 
0.601 
× 
 
P（%） 
≤0.025 
0.0099 
× 
 
S（7%） 
≤0.025 
0.0061 
× 
 
Cr（%） 
0.40~0.60 
0.530 
× 
 
Mo（%） 
0.20~0.30 
0.235 
× 
 
Ni（%） 
1.65~2.00 
1.710 
× 
 
Cu（%） 
≤0.20 
0.100 
× 
 
4.2 
表面硬度 
Surface Hardness 
HR15≥90 
HR15：91.1、91.1、91.3 
× 
 
4.3 
芯部硬度  
Core Hardness 
HRC：≥34 
HRC：42.1、42.0 
× 
 
4.4 
硬化层深度 
Depth of quenching 
layer 
550HV1：0.6~0.85 
550HV1：0.89（图12） 
 
× 
半轴 
5.1 
成分 
Chemical components 
60 
（GB 699-1999） 
 
 
 
C（%） 
0.57~0.65 
0.593 
× 
 
Si（%） 
0.17~0.37 
0.249 
× 
 
Mn（%） 
0.50~0.80 
0.631 
× 
 


 
上海汽车中心实验室 
SAIC Center Lab 
中国·上海·嘉定区安研路201 号 
邮编： 201804 
No 201 Anyan road, Jiading, Shanghai China 
Post code: 201804 
报告编号 
Report number 
 
SCL-S-15-0077M 
委托者: 变速箱  乐胜年 
Request person, dept： 
委托编号:  /  
Request number: 
送样日期:  2015.4.1 
Request date:  
报告日期:  2015.4.13 
Report date：  
第9页共13页 
 
SMPV-0.2.3-002-QA -F01 
序号 
No. 
测试项目 
Test item 
额定值 
Requirement 
试验结果 
Test result 
评价 Evaluation 
合格 
OK 
不合格 
Not OK 
P（%） 
≤0.035 
0.0079 
× 
 
S（7%） 
≤0.035 
0.0024 
× 
 
Cr（%） 
≤0.25 
0.043 
× 
 
Ni（%） 
≤0.30 
0.011 
× 
 
Cu（%） 
≤0.25 
0.025 
× 
 
5.2 
表面硬度 
Surface Hardness 
HRC≥62 
HRC：59.1\59.2\58.5 
 
× 
 
 


 
上海汽车中心实验室 
SAIC Center Lab 
中国·上海·嘉定区安研路201 号 
邮编： 201804 
No 201 Anyan road, Jiading, Shanghai China 
Post code: 201804 
报告编号 
Report number 
 
SCL-S-15-0077M 
委托者: 变速箱  乐胜年 
Request person, dept： 
委托编号:  /  
Request number: 
送样日期:  2015.4.1 
Request date:  
报告日期:  2015.4.13 
Report date：  
第10页共13页 
 
SMPV-0.2.3-002-QA -F01 
Chart
0
300
600
900
1200
Depth (祄)
500
575
650
725
800
HV
Chart Values
Field
Hardness
Depth
H Diag.
V Diag.
  #
HV
祄
祄
祄
1
726
100.0
50.3
50.8
2
729
200.0
50.1
50.8
3
712
300.0
50.8
51.3
4
690
400.0
51.5
52.2
5
663
500.0
52.7
53.1
6
637
600.0
53.6
54.3
7
602
700.0
55.5
55.5
8
582
800.0
56.4
56.4
9
564
900.0
56.7
58.1
10
528
1000.0
58.8
59.7
11
506
1100.0
59.7
61.4
Sample Statistics
Minimum:
506 HV
Maximum:
729 HV
Count:
11 of  11
Hardness
Depth
Ef f .
600 HV
712.0 祄
Ef f .#2
550 HV
938.4 祄
图9  失效行星齿轮硬化层深度
