Repository: kujaxr/obsidian-vault

File: 材料工程师/SCL-S-15-0079M-AS21-前保险杠支架-龚伟.pdf.md
# SCL-S-15-0079M-AS21-前保险杠支架-龚伟.pdf

 
上海汽车中心实验室
(SAIC Center Lab) 
中国·上海·嘉定区安研路201 号 
邮编. 201804 
No. 201 Anyan Road, Jiading District,  
Shanghai, China. 
Post code :200433 
报告编号：Report number 
SCL-S-15-0079M 
委托者Requestor：曹晓俊 
送样日期Deliver date：2015.04.19 
报告日期Report date：2015.04.22 
第 1 页 共 5 页 
Page 1 of 5  
 
零件号 
Part number 
10104387 
零件名称 
Part name 
前涂装保险杠总成 
Bumper ASSY-Painted FRT 
图纸日期 
Drawing date  
2015.02.09 
零件生产日期 
Production date 
/ 
供货商 
Supplier 
苏州万隆 
Suzhou Wanlong 
车型/项目 
Car type/project 
AS21 
 
   阶段性报告  Stage report        结论性报告 Conclusion report           测试报告 Test report 
Ⅰ.任务描述 Task description 
实验室受委托对前涂装保险杠总成进行失效原因分析，失效零件具体信息如下： 
As requested, QA lab has analyzed the invalid cause of bumper ASSY-Painted FRT, and the information of 
invalid part is shown as following： 
零件信息：Part information 
零件名称 
Part name 
前涂装保险杠总成 
Bumper ASSY-Painted FRT 
制造日期 
Production date 
/ 
VIN 码 
VIN number 
/ 
销售日期 
Sale date 
/ 
车辆里程数 
Car mileage 
0 km 
销售商 
Sale agent 
工厂装配 
失效模式描述 
Invalid situation 
description 
上支架开裂。 
Upper bracket crack. 
原材料信息：Raw material information 
原材料及牌号 
Raw material 
and trademark 
PP-GF30 
A422-G30 
原材料厂商 
Raw material producer 
普利特 
散件供应商 
Part supplier 
/ 
金属热处理状态 
Metal heat treatment state 
/ 
失效零件见图1：The invalid part is shown in Fig 1.  
Ⅱ. 结论与建议 Conclusions and suggestions 
结论： 1. 失效件受过大外力导致断裂。            
2. 零件材料符合技术要求。 
Conclusions:  1. The brittle fracture of the part caused by external force. 
2. Material performance of the parts conformed to requirements. 
建议： 1. 检查装配环节，加强对零件的保护。   
Suggestions:  1. Check the assembly part, and improve the protection to the part. 
  
 
分发： 
Dispenser 
QA 曹晓俊 
检验者： 
Identifier 
龚伟 
Gong Wei 
审核： 
Auditor 
狄春峰 
Di Chunfeng 
批准： 
Approver 
 
日期： 
Date 
2015.04.22 
日期： 
Date 
2015.04.22 
日期： 
Date 
2015.04.22 
 


 
上海汽车中心实验室
(SAIC Center Lab) 
中国·上海·嘉定区安研路201 号 
邮编. 201804 
No. 201 Anyan Road, Jiading District,  
Shanghai, China. 
Post code :200433 
报告编号：Report number 
SCL-S-15-0079M 
委托者Requestor：曹晓俊 
送样日期Deliver date：2015.04.19 
报告日期Report date：2015.04.22 
第 2 页 共 5 页 
Page 2 of 5  
 
 
 
图1 失效件 
Fig. 1 Failure Part 
 
III. 测试结果 Test Results  
序
号 
No. 
试验项目 
Test item 
额定值 
Requirement 
试验结果 
Test result 
评价 Evaluation 
第一次 
第二次 
合格 
qualified 
不合格 
unqualified 
I 
失效件 
 
 
1 
红外（GB/T6040-2002） 
Infrared Spectroscopy 
PP 
PP 
× 
 
2 
熔点（GB/T19466.3-2006） 
Melting point (℃) 
165±5 
164 
129 
 
 
3 
焓值（GB/T19466.3-2006） 
Enthalpy (J/g) 
/ 
61.9 
1.8 
66.3 
2.0 
 
 
4 
弯曲强度（ISO 178） 
Flexural Strength(KJ/m2) 
≥38 
62 
× 
 
5 
灰分（GB/T9345.1-2008）  
Ash content (%) 
30.0±2.0 
28.9 
× 
 
II 
新件 
 
 
1 
红外（GB/T6040-2002） 
Infrared Spectroscopy 
PP 
PP 
× 
 
2 
熔点（GB/T19466.3-2006） 
Melting point (℃) 
165±5 
165 
128 
 
 
3 
焓值（GB/T19466.3-2006） 
Enthalpy (J/g) 
/ 
62.0 
1.9 
67.6 
1.9 
 
 
开裂 


 
上海汽车中心实验室
(SAIC Center Lab) 
中国·上海·嘉定区安研路201 号 
邮编. 201804 
No. 201 Anyan Road, Jiading District,  
Shanghai, China. 
Post code :200433 
报告编号：Report number 
SCL-S-15-0079M 
委托者Requestor：曹晓俊 
送样日期Deliver date：2015.04.19 
报告日期Report date：2015.04.22 
第 3 页 共 5 页 
Page 3 of 5  
 
序
号 
No. 
试验项目 
Test item 
额定值 
Requirement 
试验结果 
Test result 
评价 Evaluation 
第一次 
第二次 
合格 
qualified 
不合格 
unqualified 
4 
弯曲强度（ISO 178） 
Flexural Strength(KJ/m2) 
≥38 
66 
× 
 
5 
灰分（GB/T9345.1-2008）  
Ash content (%) 
30.0±2.0 
30.0 
× 
 
小结：零件材料符合技术要求。 
 
 
 
 
 
 
 
 
 
 
 
 
 
 
 
 
 
 
 
 


 
上海汽车中心实验室
(SAIC Center Lab) 
中国·上海·嘉定区安研路201 号 
邮编. 201804 
No. 201 Anyan Road, Jiading District,  
Shanghai, China. 
Post code :200433 
报告编号：Report number 
SCL-S-15-0079M 
委托者Requestor：曹晓俊 
送样日期Deliver date：2015.04.19 
报告日期Report date：2015.04.22 
第 4 页 共 5 页 
Page 4 of 5  
 
Ⅳ. 宏观分析 Macroscopic observation 
工厂装配时反应前保险杠上支架螺钉紧固地方开裂，如图2所示，经观察，螺钉安装孔处正反
两面均未开裂，可以确认此失效非安装螺钉所致。 
 
 
图2 失效说明 
Fig. 2 Failure Instruction 
 
失效件断口如图3所示，是受外力导致的脆断，飞边位于断口的上方（零件背面），断裂方向
自下向上（自零件正面向背面断开）。 
 
图3 断口 
Fig. 3 Fracture 
 
 
 
 
 
 
 
正面 
背面 
未开裂 
未开裂 
飞边 
裂纹扩展方向 
正面 
背面 


 
上海汽车中心实验室
(SAIC Center Lab) 
中国·上海·嘉定区安研路201 号 
邮编. 201804 
No. 201 Anyan Road, Jiading District,  
Shanghai, China. 
Post code :200433 
报告编号：Report number 
SCL-S-15-0079M 
委托者Requestor：曹晓俊 
送样日期Deliver date：2015.04.19 
报告日期Report date：2015.04.22 
第 5 页 共 5 页 
Page 5 of 5  
 
取新件进行失效模拟，如图4所示，施加一定外力后，与失效件开裂位置相同的地方，同样存
在一条隐裂纹。 
 
  
图4 新件模拟 
Fig. 4 New Part Simulation 
 
裂纹

File: 材料工程师/SCL-S-15-0080M-AP13-散热器上水室-龚伟.pdf.md
# SCL-S-15-0080M-AP13-散热器上水室-龚伟.pdf

 
上海汽车中心实验室
(SAIC Center Lab) 
中国·上海·嘉定区安研路201 号 
邮编. 201804 
No. 201 Anyan Road, Jiading District,  
Shanghai, China. 
Post code :200433 
报告编号：Report number 
SCL-S-15-0080M 
委托者Requestor：吴忠鹏 
送样日期Deliver date：2015.04.14 
报告日期Report date：2015.04.29 
第 1 页 共 6 页 
Page 1 of 6  
 
零件号 
Part number 
30048804 
零件名称 
Part name 
散热器 
Radiator 
图纸日期 
Drawing date  
2014.06.30 
零件生产日期 
Production date 
2014.11.10 
供货商 
Supplier 
贝洱热 
SBTS 
车型/项目 
Car type/project 
AP13 1.4T 
 
   阶段性报告  Stage report        结论性报告 Conclusion report           测试报告 Test report 
Ⅰ.任务描述 Task description 
实验室受委托对散热器进行失效原因分析，失效零件具体信息如下： 
As requested, QA lab has analyzed the invalid cause of radiator, and the information of invalid part is shown as 
following： 
零件信息：Part information 
零件名称 
Part name 
散热器 
Radiator 
制造日期 
Production date 
2014.11.10 
VIN 码 
VIN number 
LSJA16C31EG122423 
销售日期 
Sale date 
/ 
车辆里程数 
Car mileage 
7217 km 
销售商 
Sale agent 
平顶山市锦荣汽车销售服
务有限公司 
失效模式描述 
Invalid situation 
description 
上水室细管支撑片开裂。 
Backing sheet of tube in water-feeding ventricle crack. 
原材料信息：Raw material information 
原材料及牌号 
Raw material 
and trademark 
PA66-GF30 
原材料厂商 
Raw material producer 
杜邦 
散件供应商 
Part supplier 
华通 
金属热处理状态 
Metal heat treatment state 
/ 
失效零件见图1：The invalid part is shown in Fig 1.  
Ⅱ. 结论与建议 Conclusions and suggestions 
结论： 1. 失效件受异物压溃导致开裂。  
2. 零件材料符合技术要求。  
Conclusions:  1. The fracture part squashed by foreign body, leading cracking.  
2. Material performance of part conformed to requirements.     
建议： 1. 加强对零件的保护。 
Suggestions:  1. Improve the protection to the part. 
 
  
        
分发： 
Dispenser 
SQE  吴忠鹏 
检验者： 
Identifier 
龚伟 
Gong Wei 
审核： 
Auditor 
狄春峰 
Dichunfeng 
批准： 
Approver 
 
日期： 
Date 
2015.04.29 
日期： 
Date 
2015.04.29 
日期： 
Date 
2015.04.29 


 
上海汽车中心实验室
(SAIC Center Lab) 
中国·上海·嘉定区安研路201 号 
邮编. 201804 
No. 201 Anyan Road, Jiading District,  
Shanghai, China. 
Post code :200433 
报告编号：Report number 
SCL-S-15-0080M 
委托者Requestor：吴忠鹏 
送样日期Deliver date：2015.04.14 
报告日期Report date：2015.04.29 
第 2 页 共 6 页 
Page 2 of 6  
 
 
 
图1 失效件 
Fig. 1 Failure Part 
 
III. 测试结果 Test Results  
序号 
No. 
试验项目 
Test item 
额定值 
Requirement 
试验结果 
Test result 
评价 Evaluation 
第一次 
第二次 
合格 
qualified 
不合格 
unqualified 
I 
失效件 
 
 
1 
红外（GB/T6040-2002） 
Infrared Spectroscopy 
PA66 
PA66 
× 
 
2 
熔点（GB/T19466.3-2006） 
Melting point (℃) 
260±5 
260 
× 
 
3 
焓值（GB/T19466.3-2006） 
Enthalpy (J/g) 
/ 
52.3 
53.7 
 
 
4 
灰分（GB/T9345.1-2008） 
Ash content (%) 
30±2 
31.2 
× 
 
II 
新件 
 
 
1 
红外（GB/T6040-2002） 
Infrared Spectroscopy 
PA66 
PA66 
× 
 
2 
熔点（GB/T19466.3-2006） 
Melting point (℃) 
260±5 
261 
× 
 
3 
焓值（GB/T19466.3-2006） 
Enthalpy (J/g) 
/ 
53.9 
52.5 
 
 
4 
灰分（GB/T9345.1-2008） 
Ash content (%) 
30±2 
31.1 
× 
 
III 
粒料 
 
 
支撑片开裂，
冷却液泄露 


 
上海汽车中心实验室
(SAIC Center Lab) 
中国·上海·嘉定区安研路201 号 
邮编. 201804 
No. 201 Anyan Road, Jiading District,  
Shanghai, China. 
Post code :200433 
报告编号：Report number 
SCL-S-15-0080M 
委托者Requestor：吴忠鹏 
送样日期Deliver date：2015.04.14 
报告日期Report date：2015.04.29 
第 3 页 共 6 页 
Page 3 of 6  
 
序号 
No. 
试验项目 
Test item 
额定值 
Requirement 
试验结果 
Test result 
评价 Evaluation 
第一次 
第二次 
合格 
qualified 
不合格 
unqualified 
1 
红外（GB/T6040-2002） 
Infrared Spectroscopy 
PA66 
PA66 
× 
 
2 
熔点（GB/T19466.3-2006） 
Melting point (℃) 
260±5 
260 
× 
 
3 
焓值（GB/T19466.3-2006） 
Enthalpy (J/g) 
/ 
55.3 
57.1 
 
 
4 
灰分（GB/T9345.1-2008） 
Ash content (%) 
30±2 
30.0 
× 
 
小结：零件材料符合技术要求。 
 
 
 
 
 
 
 
 
 
 
 
 
 
 
 
 
 
 


 
上海汽车中心实验室
(SAIC Center Lab) 
中国·上海·嘉定区安研路201 号 
邮编. 201804 
No. 201 Anyan Road, Jiading District,  
Shanghai, China. 
Post code :200433 
报告编号：Report number 
SCL-S-15-0080M 
委托者Requestor：吴忠鹏 
送样日期Deliver date：2015.04.14 
报告日期Report date：2015.04.29 
第 4 页 共 6 页 
Page 4 of 6  
 
Ⅳ. 宏观分析 Macroscopic observation 
失效件断口如图2所示，失效位置上侧系受外力压溃所致，断口下侧断面齐整，测量两侧夹角，
约92°，推断是受一直角形状异物作用后，支撑片受压溃导致管壁开裂，冷却液泄露。 
 
 
 
 图2 失效件 
Fig. 2 Failure Part 
 
 
 
 
 
 
 
 
 
 
 
 
92° 
下侧断口 
上侧压痕 


 
上海汽车中心实验室
(SAIC Center Lab) 
中国·上海·嘉定区安研路201 号 
邮编. 201804 
No. 201 Anyan Road, Jiading District,  
Shanghai, China. 
Post code :200433 
报告编号：Report number 
SCL-S-15-0080M 
委托者Requestor：吴忠鹏 
送样日期Deliver date：2015.04.14 
报告日期Report date：2015.04.29 
第 5 页 共 6 页 
Page 5 of 6  
 
纵向剖开细管，可以发现内侧存在细小的裂纹，长度约2mm，如图3所示，与冷却液泄露的情况
相一致。 
 
图3 内侧断口 
Fig. 3 Inside Fracture 
 
剖开细管管壁，可以发现一细小裂纹贯穿管壁，如图4所示。根据裂纹在管壁中部的分叉情况，
可以确认裂纹自管壁外侧向内侧扩展，与上文推断一致。 
 
图4 裂纹扩展 
Fig. 4 Crack Propagation 
 
 
 
 
 
 
 


 
上海汽车中心实验室
(SAIC Center Lab) 
中国·上海·嘉定区安研路201 号 
邮编. 201804 
No. 201 Anyan Road, Jiading District,  
Shanghai, China. 
Post code :200433 
报告编号：Report number 
SCL-S-15-0080M 
委托者Requestor：吴忠鹏 
送样日期Deliver date：2015.04.14 
报告日期Report date：2015.04.29 
第 6 页 共 6 页 
Page 6 of 6  
 
据此进行失效模拟，取一直角形状异物置于支撑片上方，用锤子用力敲击，敲击后上侧部分发
生压溃情况，下侧断口较为平整，内侧存在一细小裂纹，如图5所示，与失效件类似。 
 
 
 
图5 新件模拟 
Fig. 5 New Part Simulation 
 
 
 
内侧裂纹

File: 材料工程师/SCL-S-15-0081M AS21 簧片螺母夹-邵百明.pdf.md
# SCL-S-15-0081M AS21 簧片螺母夹-邵百明.pdf

 
上海汽车中心实验室 
SAIC Center Lab 
中国·上海·嘉定区安研路201 号 
邮编：201804 
No 201 Anyan road, Jiading, Shanghai China 
Post code: 201804 
报告编号 
Report number 
 
SCL-S-15-0081M 
委托者: SQE 邓乾峰 
Request person, dept： 
委托编号:  /  
Request number: 
送样日期: 2015.04.13 
Request date:  
报告日期: 2015.04.23 
Report date：  
第1 页共13 页 
 
SMPV-0.2.3-002-QA -F01 
零件号Part number 
10000912 
 零件名称 
Part name 
簧片螺母夹 
clamp 
图纸日期Drawing date 
2013.5.22 
零件生产日期Part production date 
/ 
 供货商 
Supplier 
苏州万隆汽车零部件股份有限公司 
车型/项目Car type/project 
AS21 
DVP 材料大纲签署日期DVP material test plan date 
/ 
阶段性报告 Interim report                结论性报告 Conclusion report          
 
Ⅰ.任务描述 Task description 
实验室受委托对簧片螺母夹进行失效分析，失效零件具体信息如下： 
As requested, SCL has analyzed the clamp. The information of the failed part is as following： 
零件信息：Part information 
零件名称 
Part name 
簧片螺母夹 
clamp 
车制造日期 
Vehicle production date 
/ 
VIN/车/发动机号码
car/engine no 
/ 
销售日期 
Sale date 
/ 
车辆里程数/测试寿命 
Car mileage/Test life 
0Km 
维修站名称 
Sale agent 
/ 
失效模式描述 
Failure circumstance  
AS21 轮罩与蒙皮处的簧片螺母夹在装配中发生了断裂。 
原材料信息：Raw material information 
原材料及牌号 
Raw material specification 
65Mn 
原材料厂商 
Raw material producer 
/ 
散件供应商 
Component supplier 
/ 
金属热处理状态 
Metal heat treatment state 
淬火+中温回火 
失效零件见图1：The failed part is shown in figure 1.  
 
Ⅱ. 结论与建议 Conclusions and Suggestions 
结论Conclusions： 
（1）簧片螺母夹由于过载而发生断裂；断口表现出一定的脆性。 
（2）簧片螺母夹的硬度高于技术要求；随着硬度和脆性的增加，开裂的风险会增加。 
（3）簧片螺母夹和螺钉的尺寸符合要求，但是簧片螺母夹孔间距的设计值小于螺钉的底径。这会增加装配时旋
入的难度，产生附加的载荷，增加开裂的风险。 
（4）簧片螺母夹局部存在冲压微裂纹；其成分符合要求，组织未见明显的异常。 
建议Suggestions： 
（1）隔离此批零件，停用。 
（2）控制好热处理工艺过程和电镀除氢过程，作好相关记录，并加强冲压件质量的控制。 
（3）请工程评估簧片螺母夹与螺钉尺寸的匹配性。 
（4）优化装配过程，减少装配过程中可能带来的损伤。 
分发: 
Distribution 
邓乾峰，陆敏，蒋中，殷丰庆 
检验者Author 
邵百明，薛喜才 
Shao Baiming, Xue Xicai 
审核Auditor 
邵百明 
Shao Baiming 
批准Approver 
 
日期Date 
2015.04.23 
日期Date 
2015.04.23 
日期Date 
2015.04.23 


 
上海汽车中心实验室 
SAIC Center Lab 
中国·上海·嘉定区安研路201 号 
邮编：201804 
No 201 Anyan road, Jiading, Shanghai China 
Post code: 201804 
报告编号 
Report number 
 
SCL-S-15-0081M 
委托者: SQE 邓乾峰 
Request person, dept： 
委托编号:  /  
Request number: 
送样日期: 2015.04.13 
Request date:  
报告日期: 2015.04.23 
Report date：  
第2 页共13 页 
 
SMPV-0.2.3-002-QA -F01 
III. 调查结果 Investigation Results  
       
     AS21 轮罩与蒙皮处的簧片螺母夹在装配中发生了多例断裂；实验室收到的失效零件如图1 所示。簧片螺母
夹的生产工艺为：冲压成型，淬火+中温回火，电镀锌镍，除氢。 
 
 
图1 失效件和同批次新的零件 
 
     与之匹配的螺钉外形如图2 所示；规格为ST5.0。 
 
图2 螺钉 
 
断口分析 Fracture Surface Analysis 
     选择其中5 件失效件的断口进行分析，其结果如图3~7 所示。由图可见： 
 微观的断口形貌为沿晶+韧窝。其中宏观断口中反光小刻面的区域具有沿晶断裂的形貌；灰色无反光区
域的微观形貌为韧窝。沿晶表面有一些孔洞，这可能与吸氢脆化或材料有关。 
 不同失效件断口中沿晶形貌与韧窝形貌具有不同的比例。其中1#失效件的整个断裂面以沿晶断裂为主，
局部有少量的韧窝；2#件断口局部区域集中呈现沿晶+韧窝的形貌特征；3#~5#断口沿晶形貌较少，以
韧窝为主，其中3#件比4#和5#件的沿晶区域相对较多。 
     一般情况下，65Mn 经过淬火+中温回火处理后，其断裂形貌主要为韧窝形貌。沿晶断口的形貌表明材料呈
现出一定的脆性；沿晶的比例越大，材料越脆，韧性越差，在受力的过程中，越容易发生断裂。       
同批次新件 


 
上海汽车中心实验室 
SAIC Center Lab 
中国·上海·嘉定区安研路201 号 
邮编：201804 
No 201 Anyan road, Jiading, Shanghai China 
Post code: 201804 
报告编号 
Report number 
 
SCL-S-15-0081M 
委托者: SQE 邓乾峰 
Request person, dept： 
委托编号:  /  
Request number: 
送样日期: 2015.04.13 
Request date:  
报告日期: 2015.04.23 
Report date：  
第3 页共13 页 
 
SMPV-0.2.3-002-QA -F01 
 
 
 
         
 
图3  1#失效件断口形貌 
（a）断裂面全貌；（b）左侧断口全貌；（c）右侧断口全貌； 
（d）冲压缺陷：开裂；（e）微观形貌：沿晶+少量韧窝 
 
剪切唇 
剪切唇 
（a） 
（b） 
（c） 
（d） 
（e） 
左侧断口 
右侧断口 
冲压开裂的
区域 
装配时，与
螺钉形成的
接触痕迹 


 
上海汽车中心实验室 
SAIC Center Lab 
中国·上海·嘉定区安研路201 号 
邮编：201804 
No 201 Anyan road, Jiading, Shanghai China 
Post code: 201804 
报告编号 
Report number 
 
SCL-S-15-0081M 
委托者: SQE 邓乾峰 
Request person, dept： 
委托编号:  /  
Request number: 
送样日期: 2015.04.13 
Request date:  
报告日期: 2015.04.23 
Report date：  
第4 页共13 页 
 
SMPV-0.2.3-002-QA -F01 
 
 
 
 
 
图4  2# 失效件 
（a）断裂面全貌；（b）左侧断口全貌；（c）右侧断口全貌； 
（d）灰色区域微观形貌 韧窝；（e）反光小刻面区域：沿晶+韧窝 
（a） 
（b） 
（c） 
（d） 
（e） 
左侧断口 
右侧断口 
装配时，与
螺钉形成的
接触痕迹 
沿晶断裂区 
沿晶断裂区 


 
上海汽车中心实验室 
SAIC Center Lab 
中国·上海·嘉定区安研路201 号 
邮编：201804 
No 201 Anyan road, Jiading, Shanghai China 
Post code: 201804 
报告编号 
Report number 
 
SCL-S-15-0081M 
委托者: SQE 邓乾峰 
Request person, dept： 
委托编号:  /  
Request number: 
送样日期: 2015.04.13 
Request date:  
报告日期: 2015.04.23 
Report date：  
第5 页共13 页 
 
SMPV-0.2.3-002-QA -F01 
 
 
 
 
图5  3# 失效件 
 
（a） 
（b） 
（c） 
（d） 
说明： 
（a）断裂面全貌； 
（b）左侧断口全貌   板厚方向的中心区域
有少量的反光小刻面； 
（c）右侧断口全貌  板厚方向的中心区域有
少量的反光小刻面； 
（d）微观形貌：沿晶+韧窝  沿晶的表面有
微孔，可能与氢脆或材料有关。 
 
左侧断口 
右侧断口 
无与螺钉形成的接
触痕迹 


 
上海汽车中心实验室 
SAIC Center Lab 
中国·上海·嘉定区安研路201 号 
邮编：201804 
No 201 Anyan road, Jiading, Shanghai China 
Post code: 201804 
报告编号 
Report number 
 
SCL-S-15-0081M 
委托者: SQE 邓乾峰 
Request person, dept： 
委托编号:  /  
Request number: 
送样日期: 2015.04.13 
Request date:  
报告日期: 2015.04.23 
Report date：  
第6 页共13 页 
 
SMPV-0.2.3-002-QA -F01 
 
 
 
 
图6  4# 失效件 
（a）断裂面全貌；（b）左侧断口全貌；（c）右侧断口全貌； 
（d）微观形貌：韧窝+少量沿晶 
 
（a） 
（b） 
（c） 
（d） 
说明： 
（a）断裂面全貌； 
（b）左侧断口全貌  板厚方向的中心区域有
明显的反光小刻面； 
（c）右侧断口全貌  板厚方向的中心区域有
少量的反光小刻面； 
（d）微观形貌：沿晶+韧窝。 
 
左侧断口 
右侧断口 


 
上海汽车中心实验室 
SAIC Center Lab 
中国·上海·嘉定区安研路201 号 
邮编：201804 
No 201 Anyan road, Jiading, Shanghai China 
Post code: 201804 
报告编号 
Report number 
 
SCL-S-15-0081M 
委托者: SQE 邓乾峰 
Request person, dept： 
委托编号:  /  
Request number: 
送样日期: 2015.04.13 
Request date:  
报告日期: 2015.04.23 
Report date：  
第7 页共13 页 
 
SMPV-0.2.3-002-QA -F01 
 
 
 
 
图7  5# 失效件 
（a）断裂面全貌；（b）左侧断口全貌；（c）右侧断口全貌； 
（d）微观形貌：韧窝+沿晶 
（a） 
（b） 
（c） 
（d） 
说明： 
（a）断裂面全貌； 
（b）左侧断口全貌 板厚方向的中心区域有
少量的反光小刻面； 
（c）右侧断口全貌  板厚方向的中心区域有
少量的反光小刻面；； 
（d）微观形貌：沿晶+韧窝。 
 
左侧断口 
右侧断口 


 
上海汽车中心实验室 
SAIC Center Lab 
中国·上海·嘉定区安研路201 号 
邮编：201804 
No 201 Anyan road, Jiading, Shanghai China 
Post code: 201804 
报告编号 
Report number 
 
SCL-S-15-0081M 
委托者: SQE 邓乾峰 
Request person, dept： 
委托编号:  /  
Request number: 
送样日期: 2015.04.13 
Request date:  
报告日期: 2015.04.23 
Report date：  
第8 页共13 页 
 
SMPV-0.2.3-002-QA -F01 
材料检测Material Test 
    材料检测结果如表1 所示，可以看出： 
 材料的成分符合要求；  
 硬度不符合供应商的技术要求；断口形貌中沿晶的比例越多，材料硬度也相应的越高。通常情况材料的
硬度越高，塑性和韧性也相应地差，其断裂的风险也会增加。 
 组织为回火屈氏体，未见明显的异常。 
 
表1 材料检测结果 
序号 
No. 
试验项目 
Test item 
额定值 
Requirement 
试验结果 
Test result 
评价 Evaluation 
合格 
OK 
不合格 
Not OK 
1 
化学成分 
65Mn 
 
 
 
 
C 
0.62~0.70 
0.63 
× 
 
 
Si 
0.17~0.37 
0.25 
× 
 
 
Mn 
0.90~1.20 
0.96 
× 
 
 
Cr 
≤0.25 
0.06 
× 
 
 
Ni 
≤0.30 
0.03 
× 
 
 
Cu 
≤0.25 
0.07 
× 
 
 
P 
≤0.035 
0.032 
× 
 
 
S 
≤0.035 
0.009 
× 
 
2 
硬度 
40~45HRC 
1#失效件 
HV1：506,507，512 
（HRC:49.7，49.8，49.9） 
 
× 
2#失效件 
HV1：487,485，485 
（HRC:48.2，48.1，48.1） 
 
× 
3#失效件 
HV1：471,472，471 
（HRC:47.0，47.1，47.0） 
 
× 
4#失效件 
HV1：457,455，453 
（HRC:45.9，45.8，45.6） 
 
× 
5#失效件 
HV1：444,447，449 
（HRC:44.8，45.1，45.2） 
 
× 
1#新件 
HV1：467,469，460 
（HRC:46.7，46.8，46.2） 
 
× 
2#新件 
HV1：465,469，467 
（HRC:46.6，46.8,46.7） 
 
× 
3 
组织 
/ 
回火屈氏体 
/ 
 


 
上海汽车中心实验室 
SAIC Center Lab 
中国·上海·嘉定区安研路201 号 
邮编：201804 
No 201 Anyan road, Jiading, Shanghai China 
Post code: 201804 
报告编号 
Report number 
 
SCL-S-15-0081M 
委托者: SQE 邓乾峰 
Request person, dept： 
委托编号:  /  
Request number: 
送样日期: 2015.04.13 
Request date:  
报告日期: 2015.04.23 
Report date：  
第9 页共13 页 
 
SMPV-0.2.3-002-QA -F01 
 
（a）100X 
 
(b) 500X 回火屈氏体 
图8 金相组织 （取自1#件） 
 


 
上海汽车中心实验室 
SAIC Center Lab 
中国·上海·嘉定区安研路201 号 
邮编：201804 
No 201 Anyan road, Jiading, Shanghai China 
Post code: 201804 
报告编号 
Report number 
 
SCL-S-15-0081M 
委托者: SQE 邓乾峰 
Request person, dept： 
委托编号:  /  
Request number: 
送样日期: 2015.04.13 
Request date:  
报告日期: 2015.04.23 
Report date：  
第10 页共13 页 
 
SMPV-0.2.3-002-QA -F01 
尺寸测量Dimension Test 
对簧片螺母以及实际装配中所使用过的螺钉进行相关尺寸的测量，结果如表2 所示；相关的尺寸无异常，符
合要求。 
 
表2 簧片螺母夹与螺钉的尺寸 
序号 
No. 
试验项目 
Test item 
额定值 
Requirement 
试验结果 
Test result 
评价 Evaluation 
合格 
OK 
不合格 
Not OK 
1 
簧片螺母夹 
1.1 
两孔间最小距离 
3.4 （公差未知） 
3.40~3.52 
/ 
 
1.2 
 
R2.5mm（公差未知） 
2.5（R 规检测） 
× 
 
1.3 
 
R2mm（公差未知） 
2（R 规检测） 
× 
 
1.4 
板厚 
0.8mm（公差未知） 
0.8mm 
× 
 
2 
ST5 螺钉 
2.1 
大径 
φ 5.0+0.2 
5.13~5.18 
× 
 
2.2 
小径 
φ 3.5+0.2 
3.57~3.67 
× 
 
 
  
图9 簧片螺母夹的测量尺寸                 图10 孔间距离 来源于工程给供应商的图纸 
 
QC/T 330-1999《汽车用簧片螺母》对螺钉与簧片螺母夹的匹配尺寸进行推荐，结果如表3 所示。表4 显示
了标准自攻螺钉ST3.9，ST4.8，ST6.3 的相关尺寸（来源 JIS B 1007-2003《Tapping screws thread》）。对两表的数
据进行分析，不难看出：推荐的螺母簧片的孔间距离略大于螺钉的底径；这样有利于螺钉旋入；否则螺钉旋入困
难，会给簧片螺母夹施加附加的载荷。 
从表2 的数据来看， A21 簧片螺母夹的孔间距略小于螺钉的底径。但对工程的原始数模进行测量，发现实
际数模的孔间距约为3.9mm，大于螺钉的底径，而实际图纸所标的尺寸为3.4mm（见图10）；两者间存在明显的
差异。

File: 材料工程师/SCL-S-15-0082M-IP21前门内板电泳不良-薛喜才.pdf.md
# SCL-S-15-0082M-IP21前门内板电泳不良-薛喜才.pdf

 
上海汽车中心实验室 
SAIC Center Lab 
中国·上海·嘉定区安研路201 号 
邮编: 201804 
No 201 Anyan road, Jiading, Shanghai ,China 
Post code: 201804 
报告编号 
Report number 
 
SCL-S-15-0082M 
委托者: 叶青亮 
Request person, dept： 
委托编号:  /  
Request number: 
送样日期: 2015.04.20 
Request date:  
报告日期: 2015.04.27 
Report date：  
第1页共6页 
 
SMPV-0.2.3-002-QA -F01 
零件号Part number 
/ 
 零件名称 
Part name 
前门内板 
Front door inside board 
图纸日期Drawing date 
/ 
零件生产日期Part production date 
/ 
 供货商 
Supplier 
阿赛洛 
车型/项目Car type/project 
IP21 
DVP 材料大纲签署日期DVP material test plan date 
/ 
阶段性报告 Interim report                结论性报告 Conclusion report          
 
Ⅰ.任务描述 Task description 
实验室受委托对前门内板进行失效原因分析，失效零件具体信息如下： 
 
As requested, SCL has analyzed the failure of the front door inside board. The information of the failed part is as 
following： 
零件信息：Part information 
零件名称 
Part name 
前门内板 
Front door inside board 
车制造日期 
Vehicle production date 
/ 
VIN 码 
VIN 
/ 
销售日期 
Sale date 
/ 
车辆里程数 
Car mileage 
 
维修站名称 
Sale agent 
/ 
失效模式描述 
Failure circumstance  
临港油漆车间IP21 前门内板电泳不良。 
原材料信息：Raw material information 
原材料及牌号 
Raw material specification 
DX56D+Z t=0.8 
原材料厂商 
Raw material producer 
TAGAL 
散件供应商 
Component supplier 
/ 
金属热处理状态 
Metal heat treatment state 
/ 
失效零件见图1：The failed part is shown in figure 1.  
 
Ⅱ. 结论与建议 Conclusions and Suggestions 
 
结论Conclusions： 
1. 钢板表面存在含Si 的涂镀物，导致其电泳不良。The electrophoretic paint was poor, because of the presence 
of Si coating. 
 
建议Suggestions： 
1. 加强供应商及分供方的过程管理控制。Strengthen the process managemen of the supplier and the subcontractors. 
 
 
分发Distribution 
叶青亮 
检验者Author 
 审核Auditor 
邵百明 
Shao Baiming 
批准Approver 
 
日期Date 
2015.04.27 
日期Date 
2015.04.27 
日期Date 
2015.04.27 


 
上海汽车中心实验室 
SAIC Center Lab 
中国·上海·嘉定区安研路201 号 
邮编: 201804 
No 201 Anyan road, Jiading, Shanghai ,China 
Post code: 201804 
报告编号 
Report number 
 
SCL-S-15-0082M 
委托者: 叶青亮 
Request person, dept： 
委托编号:  /  
Request number: 
送样日期: 2015.04.20 
Request date:  
报告日期: 2015.04.27 
Report date：  
第2页共6页 
 
SMPV-0.2.3-002-QA -F01 
III. 调查结果 Investigation Results  
外观检查 
    IP21 前门内板表面有很多白点，呈现凹凸不平，凹陷处呈金属的亮色，见图1 所示。 
 
 
 
 
 
 
 
 
 
 
 
 
 
 
 
 
 
 
 
 
 
 
 
 
 
 
 
 
 
 
图1  失效件表面形貌  
能谱检测 
利用扫描电镜及能谱仪对凹坑亮区进行检测，结果如图2 所示。从形貌来看，凹坑表面特征与磷化膜
类似，但不如正常的磷化膜致密。 
凹坑处能谱结果显示，含有Zn、P、Si、Al 等元素，Zn 和P 分别为镀锌层和磷化层含有元素。正常的
磷化膜表面不应该含有Si，其来源有如下两种情况：①钢板原始表面存在含Si 的涂镀物；②钢板在磷化后
 


 
上海汽车中心实验室 
SAIC Center Lab 
中国·上海·嘉定区安研路201 号 
邮编: 201804 
No 201 Anyan road, Jiading, Shanghai ,China 
Post code: 201804 
报告编号 
Report number 
 
SCL-S-15-0082M 
委托者: 叶青亮 
Request person, dept： 
委托编号:  /  
Request number: 
送样日期: 2015.04.20 
Request date:  
报告日期: 2015.04.27 
Report date：  
第3页共6页 
 
SMPV-0.2.3-002-QA -F01 
电泳过程中，表面受电泳漆影响(电泳漆中含有Si、Al 元素)。 
过渡区及表面能谱测试结果，见图3 ~图4 所示。表面电泳漆及过渡区中Al 含量高于Si，而凹坑处Si
含量高于Al。这说明钢板原始表面存在含Si 物质，才导致其含量增加，因此排除Si 来源第二种情况。 
此外，供应商也反馈，其有一批家电用热镀锌钢板(表面经过无Cr 钝化处理)，可能与车用钢板有混料。  
 
 
 
 
     
 
 
 
 
 
 
 
 
 
 
 
 
 
 
 
 
 
 
 
 
 
 
 
 
 
 
 
 
 
图2 凹坑形貌及能谱检测结果 
0
2
4
6
8
10
12
keV
0
2
4
6
8
10
12
14
 cps/eV
 C 
 Zn 
 Zn 
 O 
 P 
 Si 
 Fe 
 Fe 
 Al 
 Mn 
 Mn 
 Ti 
 Ti 
 Ni 
 Ni 


 
上海汽车中心实验室 
SAIC Center Lab 
中国·上海·嘉定区安研路201 号 
邮编: 201804 
No 201 Anyan road, Jiading, Shanghai ,China 
Post code: 201804 
报告编号 
Report number 
 
SCL-S-15-0082M 
委托者: 叶青亮 
Request person, dept： 
委托编号:  /  
Request number: 
送样日期: 2015.04.20 
Request date:  
报告日期: 2015.04.27 
Report date：  
第4页共6页 
 
SMPV-0.2.3-002-QA -F01 
    
 
 
 
 
 
 
 
 
 
 
 
 
 
 
 
图3  凹坑与电泳漆过渡区形貌及能谱检测结果 
 
 
 
 
 
 
 
 
 
 
 
 
 
 
 
图4  电泳漆形貌及能谱检测结果 
 
 
 
 
 
 
 
 
 
0
2
4
6
8
10
12
keV
0
2
4
6
8
10
12
14
16
18
 cps/eV
 C 
 O 
 Al 
 Si 
 Zn 
 Zn 
 Sn 
 Sn 
 Ti 
 Ti 
 P 
 Fe 
 Fe 
 S 
0
2
4
6
8
10
12
keV
0
2
4
6
8
10
12
14
16
18
20
22
24
 cps/eV
 C 
 O 
 Zn 
 Zn  Al 
 Sn 
 Sn 
 Si 
 Ti 
 Ti 
 Fe 
 Fe 


 
上海汽车中心实验室 
SAIC Center Lab 
中国·上海·嘉定区安研路201 号 
邮编: 201804 
No 201 Anyan road, Jiading, Shanghai ,China 
Post code: 201804 
报告编号 
Report number 
 
SCL-S-15-0082M 
委托者: 叶青亮 
Request person, dept： 
委托编号:  /  
Request number: 
送样日期: 2015.04.20 
Request date:  
报告日期: 2015.04.27 
Report date：  
第5页共6页 
 
SMPV-0.2.3-002-QA -F01 
另外，分别对热镀锌钢板表面经过Cr 钝化、Si 钝化及无钝化表面进行能谱分析，结果见图5~图7 所示。
结果显示，Cr 钝化、Si 钝化表面分别含有Cr、Si 元素，无钝化表面含有Zn，不含Cr、Si 元素。 
 
 
 
 
 
 
 
 
 
 
 
 
 
 
 
 
 
图5  热镀锌钢带表面形貌及能谱分析结果：表面Cr 钝化 
 
 
 
 
 
 
 
 
 
 
 
 
 
 
 
 
图6  热镀锌钢带表面形貌及能谱分析结果：表面Si 钝化 
 
 
 
 
 
0
2
4
6
8
10
12
keV
0
10
20
30
40
50
60
70
80
90
 cps/eV
 Zn 
 Zn 
 C 
 O 
 Fe 
 Fe 
 Cr 
 Cr 
 P 
 Al 
0
2
4
6
8
10
12
keV
0
10
20
30
40
50
60
 cps/eV
 Zn 
 Zn 
 C 
 O 
 Si 
 Al 
 Fe 
 Fe 
 P 


 
上海汽车中心实验室 
SAIC Center Lab 
中国·上海·嘉定区安研路201 号 
邮编: 201804 
No 201 Anyan road, Jiading, Shanghai ,China 
Post code: 201804 
报告编号 
Report number 
 
SCL-S-15-0082M 
委托者: 叶青亮 
Request person, dept： 
委托编号:  /  
Request number: 
送样日期: 2015.04.20 
Request date:  
报告日期: 2015.04.27 
Report date：  
第6页共6页 
 
SMPV-0.2.3-002-QA -F01 
 
 
 
 
 
 
 
 
 
 
 
 
 
 
 
图7  热镀锌钢带表面形貌及能谱分析结果：表面无钝化 
         
 
 
 
 
 
 
 
 
 
 
 
 
 
 
 
 
 
 
 
 
 
 
 
 
0
2
4
6
8
10
12
keV
0
10
20
30
40
50
60
70
 cps/eV
 Zn 
 Zn 
 C 
 O 
 Fe 
 Fe 
 Al

File: 材料工程师/SCL-S-15-0083M-AP12-机油尺密封圈-吴文安.pdf.md
# SCL-S-15-0083M-AP12-机油尺密封圈-吴文安.pdf

 
上海汽车中心实验室 
SAIC Center Lab 
中国·上海·嘉定区安研路201 号 
邮编. 201804 
No 201 Anyan road, Jiading, Shanghai China 
Post code 201804 
报告编号 
Report number 
 
SCL-S-15-0083M 
委托者: QAQ: 郭强 
Request person, dept： 
送样日期:  2015.04-18 
Request date:  
报告日期:  2015-04-23 
Report date：  
第1 页共4 页 
 
零件号Part number 
10048987 
 零件名称 
Part name 
机油尺密封圈 
图纸日期Drawing date 
/ 
零件生产日期Part production date 
/ 
 供货商 
Supplier 
 
车型/项目Car type/project 
AP12 
试验大纲签署日期： 
/ 
 
   阶段性报告 Interim report        结论性报告 Conclusion report        
Ⅰ.任务描述 Task description 
实验室受委托对生产的机油尺密封圈进行失效原因分析，失效零件具体信息如下： 
As requested, QA lab has analyzed the failure of the dust cover which is from SDS. The background information of the failed part is as following： 
零件信息：Part information 
零件名称 
Part name 
机油尺密封圈 
制造日期 
Production date 
/ 
VIN 码 
VIN 
LSJA14E38EG087042 
销售日期 
Sale date 
/ 
车辆里程数 
Car mileage 
2966km 
维修站名称 
Sale agent 
/ 
失效模式描述 
Failure circumstance 
description 
渗油 
原材料信息：Raw material information 
原材料及牌号 
Raw material specification 
FKM 
原材料厂商 
Raw material producer 
/ 
散件供应商 
Component supplier 
 
金属热处理状态 
Metal heat treatment state 
/ 
失效零件见图：The failed part is shown in figure 1.  
 
Ⅱ. 结论与建议 Conclusions and suggestions 
 
结论： Oring 受到异常外力导致开裂。 
 
       材料符合要求。 
 
    建议： Oring 在使用过程中不受异常外力损伤。 
 
 
 
 
 
 
 
分发: 
Distribution 
QAQ：郭强 
检验者Author 
吴文安  
Wuwenan 
审核Auditor 
胡仁其 
Hurenqi 
批准Approver 
 
日期Date 
2015-04-23 
日期Date 
2015-04-23 
日期Date 
2015-04-23 
 
 


 
上海汽车中心实验室 
SAIC Center Lab 
中国·上海·嘉定区安研路201 号 
邮编. 201804 
No 201 Anyan road, Jiading, Shanghai China 
Post code 201804 
报告编号 
Report number 
 
SCL-S-15-0083M 
委托者: QAQ: 郭强 
Request person, dept： 
送样日期:  2015.04-18 
Request date:  
报告日期:  2015-04-23 
Report date：  
第2 页共4 页 
 
 
 
 图1 失效照片 
 
III. 测试结果 Test Results  
 
1 材料分析： 
 
对失效件进行材料性能测试： 
序号 
No. 
试验项目 
Test item 
额定 
Requirement 
试验结果 
Test result 
评价 Evaluation 
合格 
qualified 
不合格 
unqualified 
失效件 
1 
Shore A 硬度 
Shore A Hardness 
ISO 7619-1 
/ 
53 
/ 
 
2 
FTIR 
FKM 
FKM 
× 
 
新件 
1 
Shore A 硬度 
Shore A Hardness 
ISO 7619-1 
55-65 
56 
× 
 
2 
FTIR 
FKM 
FKM 
× 
 
 
从测试结果来看，材料，满足材料要求。从测试材料性能来看，材料强度与材料特性相一致。GC-MS 的图
谱表明材料为，与新件相比图谱的特征峰一致，说明材料符合要求。 
 
 
红外图谱显示新件与失效件均为FKM，且材料一致。 
齿条侧 
手柄侧 
1 号圈 
2 号圈 


 
上海汽车中心实验室 
SAIC Center Lab 
中国·上海·嘉定区安研路201 号 
邮编. 201804 
No 201 Anyan road, Jiading, Shanghai China 
Post code 201804 
报告编号 
Report number 
 
SCL-S-15-0083M 
委托者: QAQ: 郭强 
Request person, dept： 
送样日期:  2015.04-18 
Request date:  
报告日期:  2015-04-23 
Report date：  
第3 页共4 页 
 
经过DSC 分析，新件与失效件的在350 度内均未出现有放热峰，说明材料没有明显的欠硫现象。 
  
 
                  失效件                                            新件 
 
以上说明Oring 材料符合要求，硬度偏低为材料使用过程中吸油导致的硬度下降。 
 
2 断口分析：  
2.1 ：1 号Oring 
 
1 号圈的受损区域表面有明显的刮伤痕迹，说明该Oring 受到异常外力损伤的情况下导致开裂。 
 
2.2  2 号Oring 
 
明显刮伤 


 
上海汽车中心实验室 
SAIC Center Lab 
中国·上海·嘉定区安研路201 号 
邮编. 201804 
No 201 Anyan road, Jiading, Shanghai China 
Post code 201804 
报告编号 
Report number 
 
SCL-S-15-0083M 
委托者: QAQ: 郭强 
Request person, dept： 
送样日期:  2015.04-18 
Request date:  
报告日期:  2015-04-23 
Report date：  
第4 页共4 页 
 
 
 
 
断口分析如下： 
 
断口分析表明，Oring 开裂的起始区域与表面开裂的具有缺损的区域相吻合，故Oring 的开裂由外力损伤导致。 
 
小结：  
1 Oring 受到异常外力损伤导致开裂。 
 
2 Oring 材料符合要求。 
 
 
破裂面光滑 
 
表面具有缺损 
开裂方向 
起始区域

File: 材料工程师/SCL-S-15-0084M-AS21-燃油泵-狄春峰.pdf.md
# SCL-S-15-0084M-AS21-燃油泵-狄春峰.pdf

 
上海汽车中心实验室
(SAIC Center Lab) 
中国·上海·嘉定区安研路201 号 
邮编. 201804 
No. 201 Anyan Road, Jiading District,  
Shanghai, China. 
Post code :200433 
报告编号：Report number 
SCL-S-15-0084M 
委托者Requestor：周晨铭 
送样日期Deliver date：2015.04.21 
报告日期Report date：2015.04.21 
第 1 页 共 6 页 
Page 1 of 6  
 
 
零件号 
Part number 
10094316 
零件名称 
Part name 
燃油泵 
Fuel pump 
图纸日期 
Drawing date  
2013.09.06 
零件生产日期 
Production date 
/ 
供货商 
Supplier 
联合电子 
UAES 
车型/项目 
Car type/project 
AS 21 
 
   阶段性报告  Stage report        结论性报告 Conclusion report           测试报告 Test report 
Ⅰ.任务描述 Task description 
实验室受委托对燃油泵进行失效原因分析，失效零件具体信息如下： 
As requested, QA lab has analyzed the invalid cause of fuel pump, and the information of invalid part is shown as 
following： 
零件信息：Part information 
零件名称 
Part name 
燃油泵 
Fuel pump 
制造日期 
Production date 
/ 
VIN 码 
VIN number 
/ 
销售日期 
Sale date 
/ 
车辆里程数 
Car mileage 
<100 km 
销售商 
Sale agent 
/ 
失效模式描述 
Invalid situation 
description 
燃油泵支架断裂 
Brackets of fuel pump fracture. 
原材料信息：Raw material information 
原材料及牌号 
Raw material 
and trademark 
POM 
M90-44 
原材料厂商 
Raw material producer 
宝理 
散件供应商 
Part supplier 
宁波华德 
金属热处理状态 
Metal heat treatment state 
/ 
失效零件见图1：The invalid part is shown in Fig 1.  
Ⅱ. 结论与建议 Conclusions and suggestions 
结论： 1. 失效件受侧向外力导致脆断。 
2．零件材料符合技术要求。 
Conclusions:  1. Side force made part brittle failure.  
2. Material performance of part conformed to requirements.        
建议： 1. 检查装配、物流等环节。 
Suggestions: 1. Assembly and logistics processes should be checked.  
   
分发： 
Dispenser 
质量分析 周晨铭 
检验者： 
Identifier 
狄春峰 
Di Chunfeng 
审核： 
Auditor 
狄春峰 
Di Chunfeng 
批准： 
Approver 
 
日期： 
Date 
2015.04.21 
日期： 
Date 
2015.04.21 
日期： 
Date 
2015.04.21 
 


 
上海汽车中心实验室
(SAIC Center Lab) 
中国·上海·嘉定区安研路201 号 
邮编. 201804 
No. 201 Anyan Road, Jiading District,  
Shanghai, China. 
Post code :200433 
报告编号：Report number 
SCL-S-15-0084M 
委托者Requestor：周晨铭 
送样日期Deliver date：2015.04.21 
报告日期Report date：2015.04.21 
第 2 页 共 6 页 
Page 2 of 6  
 
 
 
         
              
 
图1 失效件 
Fig.1 Failure part 
 
III. 测试结果 Test Results  
序号 
No. 
试验项目 
Test item 
额定值 
Requirement 
试验结果 
Test result 
评价 Evaluation 
第一次 
第二次 
合格 
qualified 
不合格 
unqualified 
I 
失效件 
 
 
1 
红外（GB/T6040-2002） 
Infrared Spectroscopy 
POM 
POM 
× 
 
2 
熔点（GB/T19466.3-2006） 
Melting point (℃) 
165±5 
165 
× 
 
3 
焓值（GB/T19466.3-2006） 
Enthalpy (J/g) 
/ 
133 
146 
× 
 
小结：零件材料符合技术要求。 
 
 
 


 
上海汽车中心实验室
(SAIC Center Lab) 
中国·上海·嘉定区安研路201 号 
邮编. 201804 
No. 201 Anyan Road, Jiading District,  
Shanghai, China. 
Post code :200433 
报告编号：Report number 
SCL-S-15-0084M 
委托者Requestor：周晨铭 
送样日期Deliver date：2015.04.21 
报告日期Report date：2015.04.21 
第 3 页 共 6 页 
Page 3 of 6  
 
 
 
Ⅳ. 宏观分析 Macroscopic observation 
 
 类似失效案例共4 起，2 例售后，2 例工厂。目前收到一例售后失效燃油泵，对应油箱未收到。 
失效件断口如图2 所示。燃油泵法兰与支架结合处根部断裂，形成两个断口。断口一断裂源起
于图左侧，并随零件结构向右扩展，断裂终止时在右侧形成飞边；断口二的断口形貌，断裂方向等
与断口一类似。断口皆呈脆断，系零件受外力过载造成断裂。 
 


 
上海汽车中心实验室
(SAIC Center Lab) 
中国·上海·嘉定区安研路201 号 
邮编. 201804 
No. 201 Anyan Road, Jiading District,  
Shanghai, China. 
Post code :200433 
报告编号：Report number 
SCL-S-15-0084M 
委托者Requestor：周晨铭 
送样日期Deliver date：2015.04.21 
报告日期Report date：2015.04.21 
第 4 页 共 6 页 
Page 4 of 6  
 
 
 
图2 失效件断口 
Fig. 2 Fracture of failure part 
 
支架处断口如图3 所示，断口形貌与法兰处相吻合。 


 
上海汽车中心实验室
(SAIC Center Lab) 
中国·上海·嘉定区安研路201 号 
邮编. 201804 
No. 201 Anyan Road, Jiading District,  
Shanghai, China. 
Post code :200433 
报告编号：Report number 
SCL-S-15-0084M 
委托者Requestor：周晨铭 
送样日期Deliver date：2015.04.21 
报告日期Report date：2015.04.21 
第 5 页 共 6 页 
Page 5 of 6  
 
 
  
图3 失效件断口 
Fig. 3 Fracture of failure part 
 
通过以上断口分析，失效件整体受力方向系侧向受力，如图4 所示。 
 
图4 失效件 
Fig. 4 Failure part  
 
 


 
上海汽车中心实验室
(SAIC Center Lab) 
中国·上海·嘉定区安研路201 号 
邮编. 201804 
No. 201 Anyan Road, Jiading District,  
Shanghai, China. 
Post code :200433 
报告编号：Report number 
SCL-S-15-0084M 
委托者Requestor：周晨铭 
送样日期Deliver date：2015.04.21 
报告日期Report date：2015.04.21 
第 6 页 共 6 页 
Page 6 of 6  
 
 
在检查另一起售后失效案例时，发现燃油箱侧面有明显受力痕迹，这种形式的外力会使得燃油
泵受到较大的侧向力，如图5。 
 
  图5 失效件二 
Fig. 5 Failure part II  
 
根据经验，如图6 形式对燃油泵支架施加外力，造成类似断裂的力值大约为100N。（该数据引
自实验室报告SCL-S-14-0283M，IP24 燃油泵失效分析，两者结构类似。） 
 
图6 失效模拟 
Fig. 6 Crash simulation 
 
综上，失效件系受侧向外力导致脆断。

File: 材料工程师/SCL-S-15-0085M- AS21 NLE2.0T - 螺栓-皮带轮-白云岭.pdf.md
# SCL-S-15-0085M- AS21 NLE2.0T - 螺栓-皮带轮-白云岭.pdf

 
上海汽车中心实验室 
SAIC Center Lab 
中国·上海·嘉定区安研路201 号 
邮编: 201804 
No 201 Anyan road, Jiading, Shanghai ,China 
Post code: 201804 
报告编号 
Report number 
 
SCL-S-15-0085M 
委托者:  QA 陈煜 
Request person, dept： 
委托编号:  /  
Request number: 
送样日期:  2015.4.22 
Request date:  
报告日期:  2015.5.5 
Report date： 
第 1 页 共 8 页 
 
SMPV-0.2.3-002-QA -F01 
零件号Part number 
90003581 
 零件名称 
Part name 
螺栓(8.8 级) 
bolt 
图纸日期Drawing date 
/ 
零件生产日期Part production date 
/ 
 供货商 
Supplier 
上海福之来 
shanghaifuzhilai 
车型/项目Car type/project 
AS21 NEL 2.0T 
DVP 材料大纲签署日期DVP material test plan date 
/ 
阶段性报告  Stage report                结论性报告 Conclusion report 
 
Ⅰ.任务描述 Task description 
实验室受委托对螺栓进行失效原因分析，失效零件具体信息如下： 
As requested, SCL has analyzed the failure of the parts. The information of the failed part is as following： 
零件信息：Part information 
零件名称Part name 
螺栓 Bolt 
制造日期Production date 
2015-03-19 
VIN/车/发动机号码
car/engine no 
/ 
失效日期 
Incident date 
2015-4-2 
车辆里程数/测试寿命 
Car mileage/Test life 
7  公里(km)    
失效地点 
Location 
南昌：江西运通 
失效模式描述 
Failure circumstance description 
惰轮螺栓断裂。 
PAM：9-11Nm。实际11Nm。 
原材料信息：Raw material information 
原材料及牌号 
Raw material specification 
SWRCH35K 
原材料厂商 
Raw material producer 
/ 
散件供应商 
Component supplier 
/ 
金属热处理状态 
Metal heat treatment state 
调质 
失效零件见图2：The failed part is shown in figure 2.  
 
Ⅱ. 结论与建议 Conclusions and suggestions 
 
结论Conclusions： 
1、 失效件是在拧紧过程中发生的过载断裂。 
 
2、 螺栓螺牙缺陷不符合技术要求，实际装配扭矩为11Nm，已接近该螺栓的屈服点。综合以上两点，这会
引起早起疲劳断裂的风险。 
 
建议Suggestions： 
1、 检查装配过程质量。 
2、 评估售后车辆的质量风险。 
3、 供应商加强质量控制。 
 
 
分发： 
Distribution 
QA 陈煜 
检验者Author 
白云岭   
Bai Yunling 
审核Auditor 
邵百明 
Shao Baiming 
批准Approver 
 
日期Date 
2015.5.5 
日期Date 
2015.5.6 
日期Date 
2015.5.6 


 
上海汽车中心实验室 
SAIC Center Lab 
中国·上海·嘉定区安研路201 号 
邮编: 201804 
No 201 Anyan road, Jiading, Shanghai ,China 
Post code: 201804 
报告编号 
Report number 
 
SCL-S-15-0085M 
委托者:  QA 陈煜 
Request person, dept： 
委托编号:  /  
Request number: 
送样日期:  2015.4.22 
Request date:  
报告日期:  2015.5.5 
Report date： 
第 2 页 共 8 页 
 
SMPV-0.2.3-002-QA -F01 
III. 测试结果 Test Results  
一、 宏观观察： 
1、 失效件的装配位置关系，见图1。 
2、 委托者提供分析的失效件实物形貌如图2 所示（包括断裂螺栓半段、同机未失效螺栓2 件、1 件惰轮、1 件皮
带轮、1 根皮带）。 
 
图1  装配位置关系 
 
 
图2  失效件实物形貌 
螺栓×3 
惰轮 
皮带轮 


 
上海汽车中心实验室 
SAIC Center Lab 
中国·上海·嘉定区安研路201 号 
邮编: 201804 
No 201 Anyan road, Jiading, Shanghai ,China 
Post code: 201804 
报告编号 
Report number 
 
SCL-S-15-0085M 
委托者:  QA 陈煜 
Request person, dept： 
委托编号:  /  
Request number: 
送样日期:  2015.4.22 
Request date:  
报告日期:  2015.5.5 
Report date： 
第 3 页 共 8 页 
 
SMPV-0.2.3-002-QA -F01 
3、 皮带轮观察： 
皮带轮与螺栓法兰面匹配的表面压痕清晰，但压痕都偏向一侧，见图3a；皮带轮与惰轮表面的压痕清
晰，但压痕深度不一致，见图3b。 
 
 
 
 图3  皮带轮观察 
4、 惰轮观察： 
惰轮与皮带轮匹配面的磨损不一致，见图4a；断裂螺栓所在位置区域磨损严重，见图4b。 
 
 
 
 图4  惰轮观察 
 
 
 
 
 
 
 
3a 
3b 
4a 
4b 


 
上海汽车中心实验室 
SAIC Center Lab 
中国·上海·嘉定区安研路201 号 
邮编: 201804 
No 201 Anyan road, Jiading, Shanghai ,China 
Post code: 201804 
报告编号 
Report number 
 
SCL-S-15-0085M 
委托者:  QA 陈煜 
Request person, dept： 
委托编号:  /  
Request number: 
送样日期:  2015.4.22 
Request date:  
报告日期:  2015.5.5 
Report date： 
第 4 页 共 8 页 
 
SMPV-0.2.3-002-QA -F01 
5、 皮带观察： 
皮带部分边缘有损伤，见图5a，这可能是螺栓断裂所致；与带轮匹配的皮带表面未发现异常，见图5b。 
 
 
 
 图5  皮带观察 
6、 螺栓观察： 
（1）两件未断螺栓整体完好，螺纹无异常损伤，见图6a；下法兰面完好，紧固痕迹清晰，见图6b。 
 
 
图6  螺栓观察（一） 
 
5a 
5b 
6a 
6b 


 
上海汽车中心实验室 
SAIC Center Lab 
中国·上海·嘉定区安研路201 号 
邮编: 201804 
No 201 Anyan road, Jiading, Shanghai ,China 
Post code: 201804 
报告编号 
Report number 
 
SCL-S-15-0085M 
委托者:  QA 陈煜 
Request person, dept： 
委托编号:  /  
Request number: 
送样日期:  2015.4.22 
Request date:  
报告日期:  2015.5.5 
Report date： 
第 5 页 共 8 页 
 
SMPV-0.2.3-002-QA -F01 
（2）断裂螺栓断口：宏观观察为过载断口，起伏不平，见图7a；断口附近螺纹已严重缩颈，见图7b。 
 
 
图7  螺栓观察（二） 
7a 
7b 


 
上海汽车中心实验室 
SAIC Center Lab 
中国·上海·嘉定区安研路201 号 
邮编: 201804 
No 201 Anyan road, Jiading, Shanghai ,China 
Post code: 201804 
报告编号 
Report number 
 
SCL-S-15-0085M 
委托者:  QA 陈煜 
Request person, dept： 
委托编号:  /  
Request number: 
送样日期:  2015.4.22 
Request date:  
报告日期:  2015.5.5 
Report date： 
第 6 页 共 8 页 
 
SMPV-0.2.3-002-QA -F01 
二、 理化分析： 
1、 对螺栓进行材料性能检测，实测结果见下表。 
2、 螺栓螺牙缺陷不符合技术要求，实际装配扭矩为11Nm，已接近该螺栓的屈服点。综合以上两点，这
会引起早起疲劳断裂的风险。 
表1 
序号 
No. 
试验项目 
Test item 
额定值 
Requirement 
试验结果 
Test result 
评价 Evaluation 
合格 
qualified 
不合格 
unqualified 
1 
失效螺栓(8.8 级) 
 
 
 
 
1.1 
芯部硬度 
250-320HV 
319、318、316 
X 
 
1.2 
螺牙缺陷 
中径以下无折叠 
中径以下有折叠   
（图8） 
 
X 
1.3 
表面全脱碳 
≤0.015 
0   
（图9） 
X 
 
1.4 
金相组织 
回火索氏体 
回火索氏体   
（图10） 
X 
 
2 
同机未失效螺栓(8.8 级) 
 
 
 
 
2.1  
化学成分/SWRCH35K 
BQB517 
 
 
 
 
C 
0.32-0.38 
0.38 
X 
 
 
Si 
0.10-0.35 
0.12 
X 
 
 
Mn 
0.60-0.90 
0.72 
X 
 
 
P 
≤0.030 
0.019 
X 
 
 
S 
≤0.035 
0.039 
X 
 
2.2 
芯部硬度 
250-320HV 
292、295、296 
X 
 
2.3 
螺牙缺陷 
中径以下无折叠 
中径以下有折叠   
（图11） 
 
X 
2.4 
表面全脱碳 
≤0.015 
0   
（图12） 
X 
 
2.5 
金相组织 
回火索氏体 
回火索氏体   
（图13） 
X 
 
2.6 
镀层厚度/um 
/ 
镀锌层：13.6、15.7、12.9 
/ 
 
有机涂层：9.5、9.2、9.4 
/ 
 
3 
库存件 
 
 
 
 
3.1 
螺牙缺陷 
中径以下无折叠 
中径以下有折叠   
（图14） 
 
X 
3.2 
法兰面内R 角 
无折叠 
有折叠 
（图15） 
 
 
X 


 
上海汽车中心实验室 
SAIC Center Lab 
中国·上海·嘉定区安研路201 号 
邮编: 201804 
No 201 Anyan road, Jiading, Shanghai ,China 
Post code: 201804 
报告编号 
Report number 
 
SCL-S-15-0085M 
委托者:  QA 陈煜 
Request person, dept： 
委托编号:  /  
Request number: 
送样日期:  2015.4.22 
Request date:  
报告日期:  2015.5.5 
Report date： 
第 7 页 共 8 页 
 
SMPV-0.2.3-002-QA -F01 
 
 
图8  失效螺栓螺牙缺陷  50X                  图9  失效螺栓表面脱碳   100X 
 
 
图10  失效螺栓金相组织    500X              图11  同机未失效螺栓螺牙缺陷  50X                 
 
 
图12  同机未失效螺栓表面脱碳   100X        图13  同机未失效螺栓金相组织    500X 


 
上海汽车中心实验室 
SAIC Center Lab 
中国·上海·嘉定区安研路201 号 
邮编: 201804 
No 201 Anyan road, Jiading, Shanghai ,China 
Post code: 201804 
报告编号 
Report number 
 
SCL-S-15-0085M 
委托者:  QA 陈煜 
Request person, dept： 
委托编号:  /  
Request number: 
送样日期:  2015.4.22 
Request date:  
报告日期:  2015.5.5 
Report date： 
第 8 页 共 8 页 
 
SMPV-0.2.3-002-QA -F01 
 
 
图14  库存件螺牙缺陷  50X                  图15  库存件法兰面内R 角缺陷  100X 
三、 接头实验 
通过接头实验发现，该螺栓的最小屈服扭矩为11.4Nm，已接近装配工艺的上限11Nm，实测结果见下图。 
图16   接头实验结果
