Repository: kujaxr/obsidian-vault

File: 材料工程师/SCL-S-15-0086M-ZP11 TT-高压转向管渗油-吴文安.pdf.md
# SCL-S-15-0086M-ZP11 TT-高压转向管渗油-吴文安.pdf

 
上海汽车中心实验室 
SAIC Center Lab 
中国·上海·嘉定区安研路201 号 
邮编. 201804 
No 201 Anyan road, Jiading, Shanghai China 
Post code 201804 
报告编号 
Report number 
 
SCL-S-15-0086M 
委托者: SQE: 钱昊辰 
Request person, dept： 
送样日期:  2015.04-23 
Request date:  
报告日期:  2015-04-28 
Report date：  
第1 页共5 页 
 
零件号Part number 
/ 
 零件名称 
Part name 
转向高压管 
图纸日期Drawing date 
/ 
零件生产日期Part production date 
/ 
 供货商 
Supplier 
中鼎金亚 
车型/项目Car type/project 
ZP11 TT 
试验大纲签署日期： 
/ 
 
   阶段性报告 Interim report        结论性报告 Conclusion report        
Ⅰ.任务描述 Task description 
实验室受委托对中鼎金亚生产的进行失效原因分析，失效零件具体信息如下： 
As requested, QA lab has analyzed the failure of the dust cover which is from SDS. The background information of the failed part is as following： 
零件信息：Part information 
零件名称 
Part name 
转向高压管 
制造日期 
Production date 
/ 
VIN 码 
VIN 
/ 
销售日期 
Sale date 
/ 
车辆里程数 
Car mileage 
0km 
维修站名称 
Sale agent 
/ 
失效模式描述 
Failure circumstance 
description 
渗油 
原材料信息：Raw material information 
原材料及牌号 
Raw material specification 
CSM/PA/PA/CSM 
原材料厂商 
Raw material producer 
/ 
散件供应商 
Component supplier 
HS 
金属热处理状态 
Metal heat treatment state 
/ 
失效零件见图：The failed part is shown in figure 1.  
 
Ⅱ. 结论与建议 Conclusions and suggestions 
 
结论： 胶管在插管工序中表面形成搓伤，形成贯穿裂纹，导致漏油。 
 
  
 
 
 
 
 
 
 
 
 
分发: 
Distribution 
SQE：钱昊辰 
检验者Author 
吴文安 
Wu wenan 
审核Auditor 
胡仁其 
Hu renqi 
批准Approver 
 
日期Date 
2015-04-28 
日期Date 
2015-04-29 
日期Date 
2015-04-29 
 
 


 
上海汽车中心实验室 
SAIC Center Lab 
中国·上海·嘉定区安研路201 号 
邮编. 201804 
No 201 Anyan road, Jiading, Shanghai China 
Post code 201804 
报告编号 
Report number 
 
SCL-S-15-0086M 
委托者: SQE: 钱昊辰 
Request person, dept： 
送样日期:  2015.04-23 
Request date:  
报告日期:  2015-04-28 
Report date：  
第2 页共5 页 
 
 
 
 图1 失效照片 
 
III. 测试结果 Test Results  
 
2 断口分析：  
2.1 外观分析：  
破损点位于锁紧套边缘18mm 处。 
 
 
 
 
 
 
 
 
 
 
 
18mm 


 
上海汽车中心实验室 
SAIC Center Lab 
中国·上海·嘉定区安研路201 号 
邮编. 201804 
No 201 Anyan road, Jiading, Shanghai China 
Post code 201804 
报告编号 
Report number 
 
SCL-S-15-0086M 
委托者: SQE: 钱昊辰 
Request person, dept： 
送样日期:  2015.04-23 
Request date:  
报告日期:  2015-04-28 
Report date：  
第3 页共5 页 
 
2.2 胶管解剖： 
对胶管进行解剖，发现胶管内层受损： 
 
    
   
 
 
 
     破口1 已经贯穿至编织层。 
 
扣压端 
破口1 
破口2 


 
上海汽车中心实验室 
SAIC Center Lab 
中国·上海·嘉定区安研路201 号 
邮编. 201804 
No 201 Anyan road, Jiading, Shanghai China 
Post code 201804 
报告编号 
Report number 
 
SCL-S-15-0086M 
委托者: SQE: 钱昊辰 
Request person, dept： 
送样日期:  2015.04-23 
Request date:  
报告日期:  2015-04-28 
Report date：  
第4 页共5 页 
 
   
 
 
2.2 扣压接头解剖： 
   
 
    
 
 
破口2 形式为直接对胶管内层胶料形成搓伤。 
内层表面被搓伤 
内层表面被搓伤 


 
上海汽车中心实验室 
SAIC Center Lab 
中国·上海·嘉定区安研路201 号 
邮编. 201804 
No 201 Anyan road, Jiading, Shanghai China 
Post code 201804 
报告编号 
Report number 
 
SCL-S-15-0086M 
委托者: SQE: 钱昊辰 
Request person, dept： 
送样日期:  2015.04-23 
Request date:  
报告日期:  2015-04-28 
Report date：  
第5 页共5 页 
 
胶管扣压处的表面受到了损伤，损伤形式为搓伤类的损伤。与胶管本体的损伤类型一致。将三处的破损点
拼接，可发现破损形式为直线型的破损，破损的起点位于第一个鼓包处。 
 
 
 
 
    结合零件的扣压工艺，搓伤的起点位于插管工序钢管插入胶管的起始位置的附近。从起始点到划伤终止点
的垂直距离为40mm 左右，与插管的工装行程基本一致。可认为胶管内层的损伤由插管工艺导致。 
 
 
 
 
 
小结：  
   1 胶管在插管工序中表面形成搓伤，导致内侧裂穿，形成漏油。 
 
后续措施： 
   1 优化钢管胶管连接工装的导模，由方形槽变成U 形槽，增大钢管定位准确度， 减小钢管倾斜的概率。 
   2 优化钢管端部R 角，由R1 改至R2.5。 
起始点

File: 材料工程师/SCL-S-15-0087M-AS21-后保-罗晓瑜 .pdf.md
# SCL-S-15-0087M-AS21-后保-罗晓瑜 .pdf

 
上海汽车中心实验室
(SAIC Center Lab) 
中国·上海·嘉定区安研路201 号 
邮编. 201804 
No. 201 Anyan Road, Jiading District,  
Shanghai, China. 
Post code :200433 
报告编号：Report number 
SCL-S-15-0087M 
委托者Requestor：QA 曹晓俊 
送样日期Deliver date：2015.04.27 
报告日期Report date：2015.05.13 
第 1 页 共 9 页 
Page 1 of 9  
 
零件号 
Part number 
10104390 
零件名称 
Part name 
后保险杠 
Bumper 
图纸日期 
Drawing date  
/ 
零件生产日期 
Production date 
/ 
供货商 
Supplier 
苏州万隆汽车零部件股份有限公司 
Su Zhou Wanlong Auto Tirm Co., Ltd 
车型/项目 
Car type/project 
AS21 
   阶段性报告  Stage report        结论性报告 Conclusion report           测试报告 Test report 
Ⅰ.任务描述 Task description 
实验室受委托对后保险杠进行失效原因分析，失效零件具体信息如下： 
As requested, QA lab has analyzed the invalid cause of bumper, and the information of invalid part is shown as 
following： 
零件信息：Part information 
零件名称 
Part name 
后保险杠 
Bumper 
制造日期 
Production date 
/ 
VIN 码 
VIN number 
/ 
销售日期 
Sale date 
/ 
车辆里程数 
Car mileage 
6 公里 
销售商 
Sale agent 
/ 
失效模式描述 
Invalid situation description 
开裂 
Crack 
原材料信息：Raw material information 
原材料及牌号 
Raw material and trademark 
PP+EPDM-T10 
ABP-1010 
原材料厂商 
Raw material 
producer 
金发 
Kingfa 
散件供应商 
Part supplier 
苏州万隆 
Su Zhou Wanlong 
金属热处理状态 
Metal heat treatment 
state 
/ 
失效零件见图1：The invalid part is shown in Fig 1.  
Ⅱ. 结论与建议 Conclusions and suggestions 
结论Conclusions： 
1、 失效件是受外力导致开裂；The brittle fracture of the part caused by external force. 
2、 失效件材料符合技术要求。Material performance of the failure part conformed to requirements 
 
建议Suggestions： 
1、加强在运输过程中对零件及整车的保护。Improve the protection to the part and vehicle during 
transportation. 
 
 
 
分发: 
Distribution 
QA 曹晓俊 
检验者Author 
罗晓瑜 
Luo Xiaoyu 
审核Auditor 
狄春峰 
Di Chunfeng 
批准Approver 
 
日期Date 
2015.5.13 
日期Date 
2015.5.13 
日期Date 
2015.5.13 
 


 
上海汽车中心实验室
(SAIC Center Lab) 
中国·上海·嘉定区安研路201 号 
邮编. 201804 
No. 201 Anyan Road, Jiading District,  
Shanghai, China. 
Post code :200433 
报告编号：Report number 
SCL-S-15-0087M 
委托者Requestor：QA 曹晓俊 
送样日期Deliver date：2015.04.27 
报告日期Report date：2015.05.13 
第 2 页 共 9 页 
Page 2 of 9  
 
 
 
 
 
 
 
 
 
 
 
 
 
 
 
 
 
 
 
 
 
 
 
 
 
图1 失效件 
Fig. 1 Failure Part 
 
Ⅲ. 测试结果 Test Results  
序
号 
No. 
试验项目 
Test item 
额定值 
Requirement 
试验结果 
Test result 
评价 Evaluation 
第一次 
第二次 
合格 
qualified 
不合格 
unqualified 
I 
失效件 
 
 
1 
红外（GB/T6040-2002） 
Infrared Spectroscopy 
PP 
PP 
× 
 
2 
熔点（GB/T19466.3-2006） 
Melting Point (℃) 
165±5 
167 
× 
 
3 
焓值（GB/T19466.3-2006） 
Enthalpy(J/g) 
/ 
59.04 
69.76 
 
 
4 
灰分（GB/T9345.1-2008） 
Ash Content (%) 
10±2 
10.18 
× 
 


 
上海汽车中心实验室
(SAIC Center Lab) 
中国·上海·嘉定区安研路201 号 
邮编. 201804 
No. 201 Anyan Road, Jiading District,  
Shanghai, China. 
Post code :200433 
报告编号：Report number 
SCL-S-15-0087M 
委托者Requestor：QA 曹晓俊 
送样日期Deliver date：2015.04.27 
报告日期Report date：2015.05.13 
第 3 页 共 9 页 
Page 3 of 9  
 
序
号 
No. 
试验项目 
Test item 
额定值 
Requirement 
试验结果 
Test result 
评价 Evaluation 
第一次 
第二次 
合格 
qualified 
不合格 
unqualified 
5 
熔融指数 
（GB/T 3682，230℃/2.16Kg） 
Melt Flow Rate (g/10min) 
10-15 
15 
× 
 
6 
缺口冲击强度 
（ISO 179-1/1eA） 
Notched Impact Strength (kJ/m2) 
不断裂或部分
断裂 
28.31 
部分断裂 
× 
 
7 
低温落球 
-40℃，880g，650mm 
无开裂断裂 
无开裂断裂 
× 
 
II 
新件 
 
 
1 
红外（GB/T6040-2002） 
Infrared Spectroscopy 
PP 
PP 
× 
 
2 
熔点（GB/T19466.3-2006） 
Melting Point (℃) 
165±5 
167 
× 
 
3 
焓值（GB/T19466.3-2006） 
Enthalpy(J/g) 
/ 
58.64 
71.36 
 
 
4 
灰分（GB/T9345.1-2008） 
Ash Content（%） 
10±3 
10.37 
× 
 
III 
粒料 
 
 
1 
红外（GB/T6040-2002） 
Infrared Spectroscopy 
PP 
PP 
× 
 
2 
熔点（GB/T19466.3-2006） 
Melting Point (℃) 
165±5 
167 
× 
 
3 
焓值（GB/T19466.3-2006） 
Enthalpy(J/g) 
/ 
64.06 
74.63 
 
 
4 
灰分（GB/T9345.1-2008） 
Ash Content（%） 
10±3 
10.94 
× 
 
小结：零件材料符合技术要求。 
 
 
 
 
 


 
上海汽车中心实验室
(SAIC Center Lab) 
中国·上海·嘉定区安研路201 号 
邮编. 201804 
No. 201 Anyan Road, Jiading District,  
Shanghai, China. 
Post code :200433 
报告编号：Report number 
SCL-S-15-0087M 
委托者Requestor：QA 曹晓俊 
送样日期Deliver date：2015.04.27 
报告日期Report date：2015.05.13 
第 4 页 共 9 页 
Page 4 of 9  
 
Ⅳ. 宏观分析 Macroscopic observation 
检查失效件，发现失效件有多处损伤痕迹，见图2 和图3。 
 
 
 
 
 
 
 
(a) 正面伤痕                                    (b) 背面伤痕 
图2 失效件伤痕 
 
检查新件，发现两个新件的背面都有如图3 所示与失效件一致的伤痕2，而其中一个新件
的背面有与失效件相似的伤痕1，可见失效件背面的两个伤痕与失效关系不大。 
 
 
 
 
 
 
 
 
 
 
 
图3 失效件背面伤痕 


 
上海汽车中心实验室
(SAIC Center Lab) 
中国·上海·嘉定区安研路201 号 
邮编. 201804 
No. 201 Anyan Road, Jiading District,  
Shanghai, China. 
Post code :200433 
报告编号：Report number 
SCL-S-15-0087M 
委托者Requestor：QA 曹晓俊 
送样日期Deliver date：2015.04.27 
报告日期Report date：2015.05.13 
第 5 页 共 9 页 
Page 5 of 9  
 
在体视镜下观察断口，失效件的断裂为脆断，与油漆件交界处断口齐整，是断裂的起始位
置。在断口长向的中部有一条应力发白弧线，弧线两侧的断裂纹不一致，可见共发生两次断裂。
断裂起始位置至弧线的一段断裂纹不明显，是第一次断裂。断裂到弧线后有停顿，随后再发生
第二次断裂，第二次断裂区域断裂纹较明显。 
图4 断口一 
 


 
上海汽车中心实验室
(SAIC Center Lab) 
中国·上海·嘉定区安研路201 号 
邮编. 201804 
No. 201 Anyan Road, Jiading District,  
Shanghai, China. 
Post code :200433 
报告编号：Report number 
SCL-S-15-0087M 
委托者Requestor：QA 曹晓俊 
送样日期Deliver date：2015.04.27 
报告日期Report date：2015.05.13 
第 6 页 共 9 页 
Page 6 of 9  
 
断口二的断裂形式与断口一一致，但在断口靠近断裂起始位置的四分之一处发现两处异
物，见图5。 
 
 
 
 
 
 
 
 
 
 
 
 
 
 
 
 
 
 
 
 
 
图5 断口二 
 
 
 


 
上海汽车中心实验室
(SAIC Center Lab) 
中国·上海·嘉定区安研路201 号 
邮编. 201804 
No. 201 Anyan Road, Jiading District,  
Shanghai, China. 
Post code :200433 
报告编号：Report number 
SCL-S-15-0087M 
委托者Requestor：QA 曹晓俊 
送样日期Deliver date：2015.04.27 
报告日期Report date：2015.05.13 
第 7 页 共 9 页 
Page 7 of 9  
 
将异物去除后，异物下方断裂纹路连续，可见异物为断裂发生后所沾。 
 
 
 
 
 
 
 
 
 
 
 
 
图6 断口异物 
 
在整车上对后保与失效件断口同一水平略向下位置的外侧用橡皮锤进行敲击，结果在与失
效件相同的位置发生相似的断裂。 
 
 
 
 
 
 
 
 
图7 模拟一 
 


 
上海汽车中心实验室
(SAIC Center Lab) 
中国·上海·嘉定区安研路201 号 
邮编. 201804 
No. 201 Anyan Road, Jiading District,  
Shanghai, China. 
Post code :200433 
报告编号：Report number 
SCL-S-15-0087M 
委托者Requestor：QA 曹晓俊 
送样日期Deliver date：2015.04.27 
报告日期Report date：2015.05.13 
第 8 页 共 9 页 
Page 8 of 9  
 
对断口上方的喷漆处进行敲击，喷漆件外侧开裂。 
 
 
 
 
 
 
 
图8 模拟二 
而对断裂处较靠下的外侧、喷漆件外侧和断裂处下方的平台进行敲击，皆未发生破裂。 
 
 
 
 
 
 
 
 
 
 
 
 
 
 
图9 模拟三~模拟五 
 


 
上海汽车中心实验室
(SAIC Center Lab) 
中国·上海·嘉定区安研路201 号 
邮编. 201804 
No. 201 Anyan Road, Jiading District,  
Shanghai, China. 
Post code :200433 
报告编号：Report number 
SCL-S-15-0087M 
委托者Requestor：QA 曹晓俊 
送样日期Deliver date：2015.04.27 
报告日期Report date：2015.05.13 
第 9 页 共 9 页 
Page 9 of 9  
 
在体视显微镜下观察模拟一的断口，可以看出其断裂初始位置、分次断裂形式都与失效件
相似。 
 
 
 
 
 
 
 
 
 
 
图10 模拟一断口 
可见失效件是在其断口水平略靠下位置的外侧受到外力导致的开裂。 
 
综上所述： 
1、失效件是受外力导致开裂； 
2、失效件材料符合技术要求。

File: 材料工程师/SCL-S-15-0087M-接地螺栓-白云岭.pdf.md
# SCL-S-15-0087M-接地螺栓-白云岭.pdf

 
上海汽车中心实验室 
SAIC Center Lab 
中国·上海·嘉定区安研路201 号 
邮编: 201804 
No 201 Anyan road, Jiading, Shanghai ,China 
Post code: 201804 
报告编号 
Report number 
 
SCL-S-15-0087M 
委托者:  SQE  陈方桃  
Request person, dept： 
委托编号:  /  
Request number: 
送样日期:  2015.4.22 
Request date:  
报告日期:  2015.4.29 
Report date： 
第 1 页 共 6 页 
 
SMPV-0.2.3-002-QA -F01 
零件号Part number 
91000273 
 零件名称 
Part name 
接地螺栓  （8.8 级） 
Bolt 
图纸日期Drawing date 
2013.5.30 
零件生产日期Part production date 
/ 
 供货商 
Supplier 
舟山7412 工厂 
车型/项目Car type/project 
/ 
DVP 材料大纲签署日期DVP material test plan date 
/ 
阶段性报告  Stage report                结论性报告 Conclusion report 
 
Ⅰ.任务描述 Task description 
实验室受委托对接地螺栓进行失效原因分析，失效零件具体信息如下： 
As requested, SCL has analyzed the failure of the bolt. The information of the failed part is as following： 
零件信息：Part information 
零件名称 
Part name 
接地螺栓  （8.8 级） 
Bolt 
制造日期 
Production date 
/ 
VIN/车/发动机号码
car/engine no 
/ 
失效日期 
Incident date 
/ 
车辆里程数/测试寿命 
Car mileage/Test life 
0 公里 
失效地点 
Location 
临港工厂 
失效模式描述 
Failure circumstance description 
断裂。 
原材料信息：Raw material information 
原材料及牌号 
Raw material specification 
SWRCH35K 
原材料厂商 
Raw material producer 
/ 
散件供应商 
Component supplier 
/ 
金属热处理状态 
Metal heat treatment state 
调质 
失效零件见图2：The failed part is shown in figure 2.  
 
Ⅱ. 结论与建议 Conclusions and suggestions 
 
结论Conclusions： 
1、 螺栓是由于螺栓与螺母咬死引起的过载剪切断裂。 
2、 螺栓的材料性能符合技术要求。 
 
建议Suggestions： 
1、请进一步排查引起咬死的原因。 
 
 
 
 
分发： 
Distribution 
SQE  陈方桃 
检验者Author 
白云岭   
Bai Yunling 
审核Auditor 
邵百明 
Shao Baiming 
批准Approver 
 
日期Date 
2015.4.30     
日期Date 
2015.4.30     
日期Date 
2015.4.30     


 
上海汽车中心实验室 
SAIC Center Lab 
中国·上海·嘉定区安研路201 号 
邮编: 201804 
No 201 Anyan road, Jiading, Shanghai ,China 
Post code: 201804 
报告编号 
Report number 
 
SCL-S-15-0087M 
委托者:  SQE  陈方桃  
Request person, dept： 
委托编号:  /  
Request number: 
送样日期:  2015.4.22 
Request date:  
报告日期:  2015.4.29 
Report date： 
第 2 页 共 6 页 
 
SMPV-0.2.3-002-QA -F01 
III. 测试结果 Test Results  
一、 宏观观察： 
1、 失效件在整车中的位置：右前纵梁，见图1。 
2、 委托者提供分析的失效件实物形貌如2 所示。 
 
图1 失效件在整车中的位置 
 
 
 
 
图2  失效件实物形貌 
 
 
 


 
上海汽车中心实验室 
SAIC Center Lab 
中国·上海·嘉定区安研路201 号 
邮编: 201804 
No 201 Anyan road, Jiading, Shanghai ,China 
Post code: 201804 
报告编号 
Report number 
 
SCL-S-15-0087M 
委托者:  SQE  陈方桃  
Request person, dept： 
委托编号:  /  
Request number: 
送样日期:  2015.4.22 
Request date:  
报告日期:  2015.4.29 
Report date： 
第 3 页 共 6 页 
 
SMPV-0.2.3-002-QA -F01 
3、 失效件的螺母已不在油漆前的位置，见图3a；失效件螺母有清晰的装配痕迹，见图3b；螺栓与螺母的
匹配处有大量油漆堆积，见图3c；螺栓中心与螺母中线严重偏掉，见图3d。 
 
 
 
 
图3 宏观观察 
3a 
3b 
3c 
3d 


 
上海汽车中心实验室 
SAIC Center Lab 
中国·上海·嘉定区安研路201 号 
邮编: 201804 
No 201 Anyan road, Jiading, Shanghai ,China 
Post code: 201804 
报告编号 
Report number 
 
SCL-S-15-0087M 
委托者:  SQE  陈方桃  
Request person, dept： 
委托编号:  /  
Request number: 
送样日期:  2015.4.22 
Request date:  
报告日期:  2015.4.29 
Report date： 
第 4 页 共 6 页 
 
SMPV-0.2.3-002-QA -F01 
4、 对断口进行观察分析后，将失效件纵向剖切、制样后观察，螺栓与螺母部分螺牙已咬死，见图4a；咬
死部分的内、外螺牙已严重变形，见图4b、4c。 
 
 
 
 
 
 
图4  螺纹匹配观察 
 
 
螺母法兰面侧 
4a 
4b 
4c 


 
上海汽车中心实验室 
SAIC Center Lab 
中国·上海·嘉定区安研路201 号 
邮编: 201804 
No 201 Anyan road, Jiading, Shanghai ,China 
Post code: 201804 
报告编号 
Report number 
 
SCL-S-15-0087M 
委托者:  SQE  陈方桃  
Request person, dept： 
委托编号:  /  
Request number: 
送样日期:  2015.4.22 
Request date:  
报告日期:  2015.4.29 
Report date： 
第 5 页 共 6 页 
 
SMPV-0.2.3-002-QA -F01 
二、 断口观察：  
1、 断口宏观形貌如图5a 所示，断口较平坦。 
2、 微观观察，螺牙处无异常，见图5b；断口表面无疲劳特征，均为剪切韧窝见图5c。 
  
 
 
 
 
图5  断口观察    SEM 
 
 
 
 
5a 
5b 
5c 


 
上海汽车中心实验室 
SAIC Center Lab 
中国·上海·嘉定区安研路201 号 
邮编: 201804 
No 201 Anyan road, Jiading, Shanghai ,China 
Post code: 201804 
报告编号 
Report number 
 
SCL-S-15-0087M 
委托者:  SQE  陈方桃  
Request person, dept： 
委托编号:  /  
Request number: 
送样日期:  2015.4.22 
Request date:  
报告日期:  2015.4.29 
Report date： 
第 6 页 共 6 页 
 
SMPV-0.2.3-002-QA -F01 
三、理化分析： 
对零件进行材料性能检测，实测结果显示其符合技术要求。 
表1 
序号 
No. 
试验项目 
Test item 
额定值 
Requirement 
试验结果 
Test result 
评价 Evaluation 
合格 
qualified 
不合格 
unqualified 
1 
失效螺栓 
 
 
 
 
1.1 
芯部硬度 
250-320HV 
313、307、293 
X 
 
1.2 
表面全脱碳 
≤0.015mm 
 
0 
（图6） 
X 
 
1.3 
螺牙缺陷 
中径以下无折叠 
中径以下无折叠 （图7） 
X 
 
1.4 
金相组织 
回火索氏体 
回火索氏体 （图8） 
X 
 
2 
螺母 
 
 
 
 
2.1 
芯部硬度 
/ 
232、237、236 
/ 
 
2.2 
金相组织 
/ 
珠光体+铁素体 （图9） 
/ 
 
 
 
 
图6  失效螺栓表面脱碳   100X                  图7  失效螺栓螺牙缺陷  50X 
 
 
图8  失效螺栓金相组织    500X                   图9  螺母金相组织  500X

File: 材料工程师/SCL-S-15-0088M-A架构下系杆支架断裂-薛喜才.pdf.md
# SCL-S-15-0088M-A架构下系杆支架断裂-薛喜才.pdf

 
上海汽车中心实验室 
SAIC Center Lab 
中国·上海·嘉定区安研路201 号 
邮编: 201804 
No 201 Anyan road, Jiading, Shanghai ,China 
Post code: 201804 
报告编号 
Report number 
 
SCL-S-15-0088M 
委托者: 王月琳 
Request person, dept： 
委托编号:  /  
Request number: 
送样日期: 2015.04.28 
Request date:  
报告日期: 2015.05.11 
Report date：  
第1页共9页 
 
SMPV-0.2.3-002-QA -F01 
零件号Part number 
10111329 
 零件名称 
Part name 
下系杆安装支架 
Bracket of lower tie bar 
图纸日期Drawing date 
/ 
零件生产日期Part production date 
/ 
 供货商 
Supplier 
宁波拓普 
车型/项目Car type/project 
1.4T+SCM250/A 架构 
DVP 材料大纲签署日期DVP material test plan date 
/ 
阶段性报告 Interim report                结论性报告 Conclusion report          
 
Ⅰ.任务描述 Task description 
实验室受委托对下系杆安装支架进行失效原因分析，失效零件具体信息如下： 
 
As requested, SCL has analyzed the failure of bracket of lower tie bar. The information of the failed part is as following： 
零件信息：Part information 
零件名称 
Part name 
下系杆支架 
Bracket of lower tie bar 
车制造日期 
Vehicle production date 
/ 
VIN 码 
VIN 
试验车：J14SMV006 
销售日期 
Sale date 
/ 
车辆里程数 
Car mileage 
零件试验进度10% 
试验地点 
Testing Location 
广德 
失效模式描述 
Failure circumstance  
A 架构SD 耐久试验，长坡桥规范中下系杆安装支架断裂。Bracket of lower tie bar was broken off in 
the SD resting progress. 
原材料信息：Raw material information 
原材料及牌号 
Raw material specification 
A380 
原材料厂商 
Raw material producer 
/ 
散件供应商 
Component supplier 
/ 
金属热处理状态 
Metal heat treatment state 
/ 
失效零件见图1：The failed part is shown in figure 1.  
Ⅱ. 结论与建议 Conclusions and Suggestions 
结论Conclusions： 
1. 下系杆安装支架属于过载断裂，在主裂纹源区未发现疏松或磕碰等损伤缺陷。Bracket of lower tie bar was 
broken off because of the overload. No loosen and damage were observed in the main crack region. 
2. 下系杆安装支架三个安装位置中，1#位置首先出现松动，其次是2#位置，3#位置松动痕迹不明显。下系杆
安装支架与下系杆连接处(4#位置)也出现松动。1# position first appeared loose under the three mounting 
positions and followed by the 2# position, 3# position wasn’t found the obvious signs of loosen. 4# position (lower 
tie bar and the bracket ) was also observed loosen. 
3. 零件化学成分和硬度符合技术要求，金相组织及孔隙率正常；Chemical components and hardness met the 
technical requirement. Microstructure and porosity were normal. 
 
建议Suggestions： 
 
1. 检查装配过程质量。Check the assembly process.  
2. 校核工作载荷，评估安全系数。Check the load of the parts and evaluate the safety coefficient. 
3. 检查该试验车失效部位零件的匹配情况。Check the parts matching near the failed location. 
分发Distribution 
王月琳 杜小锦 
检验者Author 
 审核Auditor 
邵百明 
Shao Baiming 
批准Approver 
 
日期Date 
2015.05.11 
日期Date 
2015.05.12 
日期Date 
2015.05.12 


 
上海汽车中心实验室 
SAIC Center Lab 
中国·上海·嘉定区安研路201 号 
邮编: 201804 
No 201 Anyan road, Jiading, Shanghai ,China 
Post code: 201804 
报告编号 
Report number 
 
SCL-S-15-0088M 
委托者: 王月琳 
Request person, dept： 
委托编号:  /  
Request number: 
送样日期: 2015.04.28 
Request date:  
报告日期: 2015.05.11 
Report date：  
第2页共9页 
 
SMPV-0.2.3-002-QA -F01 
III. 调查结果 Investigation Results  
一、失效零件The failed parts 
1.  A 架构SD 耐久试验，下系杆安装支架断裂，断裂位置见图1 所示。 
2. 该试验车之前发生过下系杆断裂，详情见分析报告SCL-S-15-0056M，工程在更换下系杆及安装支架后继续
进行试验，试验进度又进行约10%，下系杆安装支架发生断裂。 
3. 失效件1#~ 3#安装点正、反面外观，见图2 ~图4 所示。从痕迹上看，1#安装点最先出现松动，表面串动、
磨损痕迹很明显，且孔内左、右对应位置有螺牙挤压痕迹。其次是2#安装点(图4)，表面也有松动磨痕。3#
安装点接触痕迹正常。 
4. 失效件4#位置正、反面外观，见图5 ~图6 所示。4#位置表面被磨亮，孔内有与螺栓挤压痕迹，失效时该连
接处螺栓也已经发生松动。 
 
 
 
 
 
 
 
 
 
 
 
 
 
 
 
 
 
 
 
 
 
 
 
 
 
 
 
 
 
 
图1  下系杆安装支架：(a)零件数模图；(b) ~ (c)失效件正、反面 
 
(a) 
(b) 
(b) 
变速箱 
下系杆 
下系杆支架
1# 
2# 
3# 
4# 
螺栓旋紧面 
与变速箱匹配面 
1# 
2# 
3# 
4# 
1# 
2# 
3# 
4# 


 
上海汽车中心实验室 
SAIC Center Lab 
中国·上海·嘉定区安研路201 号 
邮编: 201804 
No 201 Anyan road, Jiading, Shanghai ,China 
Post code: 201804 
报告编号 
Report number 
 
SCL-S-15-0088M 
委托者: 王月琳 
Request person, dept： 
委托编号:  /  
Request number: 
送样日期: 2015.04.28 
Request date:  
报告日期: 2015.05.11 
Report date：  
第3页共9页 
 
SMPV-0.2.3-002-QA -F01 
 
 
 
 
 
 
 
 
 
 
 
 
 
 
 
 
 
 
 
 
 
 
 
 
 
图2  下系杆支架1#安装孔 
 
 
 
 
 
 
 
 
 
 
 
 
 
 
图3  下系杆支架2#、3#安装孔 
 
1# 
2# 
3# 
2#安装孔 
3#安装孔 
4# 


 
上海汽车中心实验室 
SAIC Center Lab 
中国·上海·嘉定区安研路201 号 
邮编: 201804 
No 201 Anyan road, Jiading, Shanghai ,China 
Post code: 201804 
报告编号 
Report number 
 
SCL-S-15-0088M 
委托者: 王月琳 
Request person, dept： 
委托编号:  /  
Request number: 
送样日期: 2015.04.28 
Request date:  
报告日期: 2015.05.11 
Report date：  
第4页共9页 
 
SMPV-0.2.3-002-QA -F01 
 
 
 
 
 
 
 
 
 
 
 
 
 
 
 
 
 
 
 
 
 
 
 
 
 
图4  下系杆安装支架1#、2#、3#安装孔：与变速箱匹配面 
 
 
 
 
 
 
 
 
 
 
 
 
 
图5  下系杆安装支架4#安装孔  
 
 
1#安装孔 
2#安装孔 
3#安装孔 


 
上海汽车中心实验室 
SAIC Center Lab 
中国·上海·嘉定区安研路201 号 
邮编: 201804 
No 201 Anyan road, Jiading, Shanghai ,China 
Post code: 201804 
报告编号 
Report number 
 
SCL-S-15-0088M 
委托者: 王月琳 
Request person, dept： 
委托编号:  /  
Request number: 
送样日期: 2015.04.28 
Request date:  
报告日期: 2015.05.11 
Report date：  
第5页共9页 
 
SMPV-0.2.3-002-QA -F01 
 
 
 
 
 
 
 
 
 
 
 
 
 
 
 
 
 
 
 
 
 
 
 
 
 
图6  下系杆安装支架4#安装孔：对应面 
 
二、断口分析Fracture surface analysis 
1. 失效件断口宏观形貌，见图7 所示。主裂纹起源于零件表面，并向左、右两侧扩展，并形成次裂纹源。断
裂面粗糙不平，无相互擦伤痕迹，基本保持铝合金颜色，断口宏观形貌与过载断裂特征相似。 
2. 主裂纹源区低倍SEM 形貌，见图8 所示。裂纹起源于零件表面：主裂纹源区未发现疏松等缺陷；高倍SEM
形貌，见图9 所示，裂纹源区呈现解理特征，局部有小韧窝。 
3. 失效件扩展区SEM 形貌，见图10 所示。断裂面呈现解理+少量韧窝特征。 
从上述断口分析结果来看，失效件属于过载断裂，主断裂面上未发现大面积疏松缺陷。 
 
 
 
 
 
 


 
上海汽车中心实验室 
SAIC Center Lab 
中国·上海·嘉定区安研路201 号 
邮编: 201804 
No 201 Anyan road, Jiading, Shanghai ,China 
Post code: 201804 
报告编号 
Report number 
 
SCL-S-15-0088M 
委托者: 王月琳 
Request person, dept： 
委托编号:  /  
Request number: 
送样日期: 2015.04.28 
Request date:  
报告日期: 2015.05.11 
Report date：  
第6页共9页 
 
SMPV-0.2.3-002-QA -F01 
 
 
 
 
 
 
 
 
 
 
 
 
 
 
 
 
 
 
 
 
 
 
图7  断口全貌 
 
 
 
 
 
 
 
 
 
 
 
 
 
图8  主裂纹源SEM 低倍形貌 
观察方向 
主裂纹源 
次裂纹源 
次裂纹源 


 
上海汽车中心实验室 
SAIC Center Lab 
中国·上海·嘉定区安研路201 号 
邮编: 201804 
No 201 Anyan road, Jiading, Shanghai ,China 
Post code: 201804 
报告编号 
Report number 
 
SCL-S-15-0088M 
委托者: 王月琳 
Request person, dept： 
委托编号:  /  
Request number: 
送样日期: 2015.04.28 
Request date:  
报告日期: 2015.05.11 
Report date：  
第7页共9页 
 
SMPV-0.2.3-002-QA -F01 
 
 
 
 
 
 
 
 
 
 
 
 
 
 
 
 
 
图9 主裂纹源高倍SEM 形貌 
 
 
 
 
 
 
 
 
 
 
 
 
 
 
 
 
 
 
图10  扩展区高倍SEM 形貌 


 
上海汽车中心实验室 
SAIC Center Lab 
中国·上海·嘉定区安研路201 号 
邮编: 201804 
No 201 Anyan road, Jiading, Shanghai ,China 
Post code: 201804 
报告编号 
Report number 
 
SCL-S-15-0088M 
委托者: 王月琳 
Request person, dept： 
委托编号:  /  
Request number: 
送样日期: 2015.04.28 
Request date:  
报告日期: 2015.05.11 
Report date：  
第8页共9页 
 
SMPV-0.2.3-002-QA -F01 
三、材料检测  Material test 
材料测试结果如表1 所示。 
 
零件成分和硬度符合技术要求，孔隙率及最大孔尺寸正常。 
 
组织为α-铝+共晶硅，组织变质正常。 
表1 材料测试结果 
序号 
No. 
试验项目 
Test item 
额定值 
Requirement 
试验结果 
Test result 
评价 
Evaluation 
合格 
OK 
不合格 
Not OK 
1 
化学成分 
Chemical Components 
A380 
(ASTM B85-03) 
/ 
/ 
 
 
 
Si:7.5-9.5 
8.61 
× 
 
 
 
Cu:3.0-4.0 
3.20 
× 
 
 
 
Mg:≤0.1 
0.07 
× 
 
 
 
Fe:≤1.3 
1.09 
× 
 
 
 
Zn:≤3.0 
1.50 
× 
 
 
 
Mn:≤0.5 
0.21 
× 
 
 
 
Ni:≤0.5 
0.08 
× 
 
 
 
Sn:≤0.35 
0.049 
× 
 
2 
硬度Hardness 
≥80HB 
90.9, 88.9, 92.4 
× 
 
3 
微观组织Microstructure 
/ 
α-铝+共晶硅，组织变质正常，
见图12 
/ 
 
4 
孔隙率Porosity 
/ 
0.2%，见图11 
/ 
 
5 
最大孔尺寸 Max hole 
dimension 
/ 
0.4mm 见图11 
/ 
 
 
 
 
 
 
 
 
 
 
 
 
 
 
 
 
图11 孔隙率    50x 
 
 
 


 
上海汽车中心实验室 
SAIC Center Lab 
中国·上海·嘉定区安研路201 号 
邮编: 201804 
No 201 Anyan road, Jiading, Shanghai ,China 
Post code: 201804 
报告编号 
Report number 
 
SCL-S-15-0088M 
委托者: 王月琳 
Request person, dept： 
委托编号:  /  
Request number: 
送样日期: 2015.04.28 
Request date:  
报告日期: 2015.05.11 
Report date：  
第9页共9页 
 
SMPV-0.2.3-002-QA -F01 
 
 
 
 
 
 
 
 
 
 
 
 
 
 
 
 
 
 
 
 
 
 
图12  微观组织    500x

File: 材料工程师/SCL-S-15-0089M-BP32-后牌照饰板-蒋中.pdf.md
# SCL-S-15-0089M-BP32-后牌照饰板-蒋中.pdf

 
上海汽车中心实验室 
SAIC Center Lab 
中国·上海·嘉定区安研路201 号 
邮编. 201804 
No 201 Anyan road, Jiading, Shanghai China 
Post code 201804 
报告编号 
Report number 
 
SCL-S-15-0089M 
委托者: SQE 王承启 
Request person, dept： 
委托编号:  SCL-S-15-0089 
Request number: 
送样日期:  2015.4.23 
Request date:  
报告日期: 2015.4.29 
Report date：  
第1页共5页 
 
SMPV-0.2.3-002-QA -F01 
零件号 
Part number 
24109787 
 零件名称 
Part name 
后牌照饰板 
Rear license trim 
图纸日期 
Drawing date  
2013.11.06 
零件生产日期 
Production date 
/ 
 供货商 
Supplier 
嘉兴敏惠汽车零部件有限公司 
Jiaxing Minhui Automotive Parts Co., Ltd. 
车型/项目 
Car type/project 
BP32 
阶段性报告 Stage report        结论性报告 Conclusion report       测试报告Test report   
 
Ⅰ.任务描述 Task description 
实验室受委托对后牌照饰板进行失效原因分析，失效零件具体信息如下： 
As requested, SCL has analyzed the failure of Rear license trim. The information of the failed part is as following： 
零件信息：Part information 
零件名称 
Part name 
后牌照饰板 
Rear license trim 
车制造日期 
Vehicle production 
date 
/ 
VIN 码 
VIN 
LSJB36G66FS991231 
销售日期 
Sale date 
/ 
车辆里程数/测试寿命 
Car mileage/Test life 
10933km 
维修站名称 
Sale agent 
/ 
失效模式描述 
Failure circumstance  
后牌照饰板焊接柱断裂 
The welding column of Rear license trim fractured. 
原材料信息：Raw material information 
原材料及牌号 
Raw 
material 
specification 
ABS 710 
原材料厂商 
Raw 
material 
producer 
锦湖日丽 
散件供应商 
Component supplier 
嘉兴敏惠 
金属热处理状态 
Metal heat treatment 
state 
/ 
失效零件见图1：The failed part is shown in figure 1.  
Ⅱ. 结论与建议 Conclusions and Suggestions 
 结论Conclusions：  
1、电镀饰条与油漆本体焊接结构竖向强度较弱，焊接柱受力后断裂；  
The weak welding column structure between trim and body cause the fracture; 
2、失效件材料符合技术要求；Material performance of the failure parts conformed to the requirements  
建议Suggestions：  
1、减少饰条与本体间隙；Reduce the space between trim and body.  
2、优化结构，在竖直方向加强焊接柱。Optimize the welding column structure, strengthening in the vertical direction 
 
分发: 
Distribution 
 SQE 王承启 
检验者Author 
蒋中 
jiangzhong 
审核Auditor 
狄春峰 
Dichunfeng 
批准Approver 
 
日期Date 
2015.4.29 
日期Date 
2015.4.29 
日期Date 
2015.4.29 


 
上海汽车中心实验室 
SAIC Center Lab 
中国·上海·嘉定区安研路201 号 
邮编. 201804 
No 201 Anyan road, Jiading, Shanghai China 
Post code 201804 
报告编号 
Report number 
 
SCL-S-15-0089M 
委托者: SQE 王承启 
Request person, dept： 
委托编号:  SCL-S-15-0089 
Request number: 
送样日期:  2015.4.23 
Request date:  
报告日期: 2015.4.29 
Report date：  
第2页共5页 
 
SMPV-0.2.3-002-QA -F01 
 
图1 失效件 
 
III. 测试结果 Test Results  
序号 
No. 
试验项目 
Test item 
额定值 
Requirement 
试验结果 
Test result 
评价 Evaluation 
合格 
qualified 
不合格 
unqualified 
 
新件电镀饰条 ABS  
1 
红外（GB/T6040-2002）  
Infrared Spectroscopy  
ABS 
ABS 
X 
 
2 
玻璃化转变温度
（GB/T19466.2-2006）  
Glass Transition 
Temperature (℃)  
110±5 
110 
X 
- 
3 
缺口冲击强度 
ISO 179-1（kJ/m2) 
≥7 
铰链（16.2） 
X 
 
4 
无缺口冲击强度 
ISO 179-1（kJ/m2） 
≥29 
铰链（37） 
X 
 
 
失效件电镀饰条 ABS  
1 
红外（GB/T6040-2002）  
Infrared Spectroscopy  
ABS 
ABS 
X 
 
2 
玻璃化转变温度
（GB/T19466.2-2006）  
Glass Transition 
Temperature (℃)  
110±5 
110 
X 
 
3 
缺口冲击强度 
ISO 179-1（kJ/m2) 
≥7 
铰链（17.5） 
X 
 
4 
无缺口冲击强度 
ISO 179-1（kJ/m2） 
≥29 
铰链（38） 
X 
 
小结：零件材料符合技术要求。 
Ⅳ. 宏观分析 Macroscopic observation  
失效件如图1，焊接柱从本体上断裂脱开。 
失效件断口如图2 所示，在焊接断口材料有很多微小的窝状结构，为焊接时材料熔融后产生，说明材料在焊
接位置性能会有所下降，在受力后在此薄弱位置断裂。 


 
上海汽车中心实验室 
SAIC Center Lab 
中国·上海·嘉定区安研路201 号 
邮编. 201804 
No 201 Anyan road, Jiading, Shanghai China 
Post code 201804 
报告编号 
Report number 
 
SCL-S-15-0089M 
委托者: SQE 王承启 
Request person, dept： 
委托编号:  SCL-S-15-0089 
Request number: 
送样日期:  2015.4.23 
Request date:  
报告日期: 2015.4.29 
Report date：  
第3页共5页 
 
SMPV-0.2.3-002-QA -F01 
 
图2 失效件断口 
如图3，所有焊接柱均为横向，而焊接柱主要受竖向旋转力，因此焊接柱的加强作用较小，且本体与饰条并
不是贴合，而是有一定的间隙，这会导致本体与饰条的相对运动，对焊接柱产生旋转力。 
 
 
图3 失效件整体 
为了确认零件的失效原因，我们对总成零件进行失效模拟试验，如图4，分别从垂直和水平2 个方
向施力。水平方向施力模拟焊接柱直接拉断力，垂直方向施力模拟焊接柱受到旋转力。 


 
上海汽车中心实验室 
SAIC Center Lab 
中国·上海·嘉定区安研路201 号 
邮编. 201804 
No 201 Anyan road, Jiading, Shanghai China 
Post code 201804 
报告编号 
Report number 
 
SCL-S-15-0089M 
委托者: SQE 王承启 
Request person, dept： 
委托编号:  SCL-S-15-0089 
Request number: 
送样日期:  2015.4.23 
Request date:  
报告日期: 2015.4.29 
Report date：  
第4页共5页 
 
SMPV-0.2.3-002-QA -F01 
 
图4 模拟实验 
试验结果如表1 所示，水平方向的拉脱力明显高于垂直方向，说明零件在受到旋转力的情况下更
容易断裂。增加胶带后，拉脱力强度增加一倍，且饰条与本体间的活动量明显减少，减少了零件所受
旋转力。 
表1 模拟实验对比 
施力方向 
水平 
垂直 
焊接 
150N 
90N 
焊接+胶 
300N（未脱） 
198N 
图5 为水平施力后的断口，与失效件的断口不同，主要是在焊接柱的根部断裂，断口有明显的横
向撕裂形貌。 
 
图5 水平施力断口 
图6 为垂直施力后的断口，与失效件的断口相同，主要是在焊接柱的焊接部位断裂，部分断口在
焊接柱的根部，但与水平施力部不同，主要是竖向的撕裂形貌。结合表1 的数据表明，沿焊接柱方向
撕裂的强度远超过垂直焊接柱方向的撕裂强度。 
 


 
上海汽车中心实验室 
SAIC Center Lab 
中国·上海·嘉定区安研路201 号 
邮编. 201804 
No 201 Anyan road, Jiading, Shanghai China 
Post code 201804 
报告编号 
Report number 
 
SCL-S-15-0089M 
委托者: SQE 王承启 
Request person, dept： 
委托编号:  SCL-S-15-0089 
Request number: 
送样日期:  2015.4.23 
Request date:  
报告日期: 2015.4.29 
Report date：  
第5页共5页 
 
SMPV-0.2.3-002-QA -F01 
 
图6 垂直施力断口 
综上， 
1、失效件在焊接位置断裂，主要是受到竖向力引起。 
2、失效件材料符合技术要求。 
3、增加胶带后能有效提高零件强度，减少与本体间的相对活动空间。 
4、从失效件受力方向及模拟试验结果看，焊接柱在竖向加强对零件强度的提高更加有利。

File: 材料工程师/SCL-S-15-0090M- AP11 - 前悬架稳定杆连接杆-白云岭.pdf.md
# SCL-S-15-0090M- AP11 - 前悬架稳定杆连接杆-白云岭.pdf

 
上海汽车中心实验室 
SAIC Center Lab 
中国·上海·嘉定区安研路201 号 
邮编: 201804 
No 201 Anyan road, Jiading, Shanghai ,China 
Post code: 201804 
报告编号 
Report number 
 
SCL-S-15-0090M 
委托者:  SQE  宋长霖 
Request person, dept： 
委托编号:  /  
Request number: 
送样日期:  2015.4.29 
Request date:  
报告日期:  2015.5.6 
Report date： 
第 1 页 共 7 页 
 
SMPV-0.2.3-002-QA -F01 
零件号Part number 
50016116 
 零件名称 
Part name 
前悬架稳定杆连接杆 
图纸日期Drawing date 
2009.5.26 
零件生产日期Part production date 
/ 
 供货商 
Supplier 
索密克 
车型/项目Car type/project 
AP11 
DVP 材料大纲签署日期DVP material test plan date 
/ 
阶段性报告  Stage report                结论性报告 Conclusion report 
 
Ⅰ.任务描述 Task description 
实验室受委托对前悬架稳定杆连接杆进行失效原因分析，失效零件具体信息如下： 
As requested, SCL has analyzed the failure of the part. The information of the failed part is as following： 
零件信息：Part information 
零件名称 
Part name 
前悬架稳定杆连接杆 
制造日期 
Production date 
/ 
VIN/车/发动机号码
car/engine no 
/ 
失效日期 
Incident date 
/ 
车辆里程数/测试寿命 
Car mileage/Test life 
0 公里 
失效地点 
Location 
南京现场 
失效模式描述 
Failure circumstance description 
现场装配时发生断裂。。   
PAM：扭矩为55Nm（要求40-60Nm） 
原材料信息：Raw material information 
原材料及牌号 
Raw material specification 
40Cr 
原材料厂商 
Raw material producer 
/ 
散件供应商 
Component supplier 
/ 
金属热处理状态 
Metal heat treatment state 
调质 
失效零件见图2：The failed part is shown in figure 2.  
 
Ⅱ. 结论与建议 Conclusions and suggestions 
 
结论Conclusions： 
1、  失效件属过载断裂。 
2、 失效件的化学成分和芯部硬度符合技术要求，其他材料性能未见异常。 
    3、 与断裂失效件匹配螺母的硬度、金相组织、涂层厚度符合图纸技术要求 
建议Suggestions： 
1、  建议排查装配过程质量。 
 
 
分发： 
Distribution 
SQE  宋长霖 
检验者Author 
白云岭   
Bai Yunling 
审核Auditor 
邵百明 
Shao Baiming 
批准Approver 
 
日期Date 
2015.5.6     
日期Date 
2015.5.8     
日期Date 
2015.5.8     


 
上海汽车中心实验室 
SAIC Center Lab 
中国·上海·嘉定区安研路201 号 
邮编: 201804 
No 201 Anyan road, Jiading, Shanghai ,China 
Post code: 201804 
报告编号 
Report number 
 
SCL-S-15-0090M 
委托者:  SQE  宋长霖 
Request person, dept： 
委托编号:  /  
Request number: 
送样日期:  2015.4.29 
Request date:  
报告日期:  2015.5.6 
Report date： 
第 2 页 共 7 页 
 
SMPV-0.2.3-002-QA -F01 
III. 测试结果 Test Results 
一、 宏观观察： 
1、 失效件在总成（整车）中的装配位置关系如图1 所示；收到委托者提供的失效件实物形貌见图2。 
 
 
图1  失效件在总成（整车）中的装配位置关系 
 
图2  失效件实物形貌 


 
上海汽车中心实验室 
SAIC Center Lab 
中国·上海·嘉定区安研路201 号 
邮编: 201804 
No 201 Anyan road, Jiading, Shanghai ,China 
Post code: 201804 
报告编号 
Report number 
 
SCL-S-15-0090M 
委托者:  SQE  宋长霖 
Request person, dept： 
委托编号:  /  
Request number: 
送样日期:  2015.4.29 
Request date:  
报告日期:  2015.5.6 
Report date： 
第 3 页 共 7 页 
 
SMPV-0.2.3-002-QA -F01 
  
2、横拉杆、球头、及螺母表面完好，无异常外力撞击等痕迹，见图3a、3b；球头露出约7 个螺牙，无异
常，见图3c；螺母有明显的一次装配痕迹，未发现拆解后再次装配的痕迹，见图3d；螺母法兰面结合面接
触痕迹均匀，未发现异常，见图3e、3f。 
 
 
 
 
 
 
图3  失效件宏观观察 
3a 
3e 
3d 
3c 
3b 
3f 


 
上海汽车中心实验室 
SAIC Center Lab 
中国·上海·嘉定区安研路201 号 
邮编: 201804 
No 201 Anyan road, Jiading, Shanghai ,China 
Post code: 201804 
报告编号 
Report number 
 
SCL-S-15-0090M 
委托者:  SQE  宋长霖 
Request person, dept： 
委托编号:  /  
Request number: 
送样日期:  2015.4.29 
Request date:  
报告日期:  2015.5.6 
Report date： 
第 4 页 共 7 页 
 
SMPV-0.2.3-002-QA -F01 
 
二、 断口观察： 
1、 宏观观察，断口附件的螺纹有明显的缩颈现象，见图4a；断口有较大的起伏，见图4b。 
  
 
 
图4  断口宏观观察   
4a 
4b 


 
上海汽车中心实验室 
SAIC Center Lab 
中国·上海·嘉定区安研路201 号 
邮编: 201804 
No 201 Anyan road, Jiading, Shanghai ,China 
Post code: 201804 
报告编号 
Report number 
 
SCL-S-15-0090M 
委托者:  SQE  宋长霖 
Request person, dept： 
委托编号:  /  
Request number: 
送样日期:  2015.4.29 
Request date:  
报告日期:  2015.5.6 
Report date： 
第 5 页 共 7 页 
 
SMPV-0.2.3-002-QA -F01 
三、 理化分析： 
1、 断裂的球销轴的化学成分和芯部硬度合格，其他性能未见异常。 
2、 与断裂失效件匹配的螺母的硬度、金相组织、涂层厚度符合图纸技术要求。 
3、 详细结果见下表。 
表1 
序号 
No. 
试验项目 
Test item 
额定值 
Requirement 
试验结果 
Test result 
评价 Evaluation 
合格 
qualified 
不合格 
unqualified 
1 
1#球头 
 
 
 
 
1.1 
化学成分/40Cr 
GB/T3077-1999 
 
 
 
 
C 
0.37-0.44 
0.42 
X 
 
 
Si 
0.17-0.37 
0.23 
X 
 
 
Mn 
0.50-0.80 
0.87 
X 
 
 
P 
≤0.035 
0.025 
X 
 
 
S 
≤0.035 
0.012 
X 
 
 
Cr 
0.80-1.10 
0.98 
X 
 
1.2 
芯部硬度 
/ 
297、296、296 HV 
/ 
 
29-32HRC 
31.0、31.0、31.0   1 
X 
 
1.3 
表面全脱碳层深度 
/ 
0   
（图5） 
/ 
 
1.4 
螺牙缺陷 
/ 
中径以下无折叠 （图6） 
/ 
 
1.5 
金相组织 
/ 
回火索氏体（图7） 
/ 
 
2 
2#球头 
 
 
 
 
2.1 
化学成分/42CrMo 
GB/T3077-1999 
 
 
 
 
C 
0.37-0.44 
0.42 
X 
 
 
Si 
0.17-0.37 
0.23 
X 
 
 
Mn 
0.50-0.80 
0.86 
X 
 
 
P 
≤0.035 
0.022 
X 
 
 
S 
≤0.035 
0.013 
X 
 
 
Cr 
0.80-1.10 
0.99 
X 
 
2.2 
芯部硬度 
/ 
308、306、310 HV 
/ 
 
 
 
29-32HRC 
32.0、32.0、32.5   1 
X 
 
2.3 
表面全脱碳层深度 
/ 
0  （图8） 
/ 
 
2.4 
螺牙缺陷 
/ 
中径以下无折叠  
（图9） 
/ 
 
2.5 
金相组织 
/ 
回火索氏体（图10） 
/ 
 
3 
螺母（10 级） 
 
 
 
 
3.1 
硬度 
272-353HV 
318、310、313 
X 
 
3.2 
金相组织 
/ 
回火索氏体（图11） 
/ 
 
3.3 
涂层厚度 
≥5um 
18.7、15.1、16.9（图12） 
X 
 
1、硬度转换标准GB/T1172-1999。 
 


 
上海汽车中心实验室 
SAIC Center Lab 
中国·上海·嘉定区安研路201 号 
邮编: 201804 
No 201 Anyan road, Jiading, Shanghai ,China 
Post code: 201804 
报告编号 
Report number 
 
SCL-S-15-0090M 
委托者:  SQE  宋长霖 
Request person, dept： 
委托编号:  /  
Request number: 
送样日期:  2015.4.29 
Request date:  
报告日期:  2015.5.6 
Report date： 
第 6 页 共 7 页 
 
SMPV-0.2.3-002-QA -F01 
 
 
图5  1#表面脱碳  100X                           图6  1#螺牙缺陷  50X 
 
 
图7  1#球头金相组织  500X                     图8  2#表面脱碳  100X 
 
 
图9  1#螺牙缺陷  50X                          图10  2#球头金相组织  500X 


 
上海汽车中心实验室 
SAIC Center Lab 
中国·上海·嘉定区安研路201 号 
邮编: 201804 
No 201 Anyan road, Jiading, Shanghai ,China 
Post code: 201804 
报告编号 
Report number 
 
SCL-S-15-0090M 
委托者:  SQE  宋长霖 
Request person, dept： 
委托编号:  /  
Request number: 
送样日期:  2015.4.29 
Request date:  
报告日期:  2015.5.6 
Report date： 
第 7 页 共 7 页 
 
SMPV-0.2.3-002-QA -F01 
 
 
图11  螺母金相组织   500X                  图11  螺母涂层厚度   500X

File: 材料工程师/SCL-S-15-0091M-AX01-转向拉杆-朱玲斌.pdf.md
# SCL-S-15-0091M-AX01-转向拉杆-朱玲斌.pdf

 
上海汽车中心实验室 
SAIC Center Lab 
中国·上海·嘉定区安研路201 号 
邮编： 201804 
No 201 Anyan road, Jiading, Shanghai China 
Post code: 201804 
报告编号 
Report number 
 
SCL-S-15-0091M 
委托者: 底盘部  汪一立 
Request person, dept： 
委托编号:  /  
Request number: 
送样日期:  2015.4.20 
Request date:  
报告日期:  2014.5.6 
Report date：  
第1页共5页 
 
SMPV-0.2.3-002-QA -F01 
零件号Part number 
10141143 
零件名称 
Part name 
转向机总成 
Steer ASSY 
图纸日期Drawing date 
/ 
零件生产日期Part production date 
/ 
供货商 
Supplier 
绍兴索密克 
车型/项目Car type/project 
AX01 
DVP 材料大纲签署日期DVP material test plan date 
/ 
阶段性报告 Interim report                结论性报告 Conclusion report          
 
Ⅰ.任务描述 Task description 
实验室受委托对转向拉杆进行失效原因分析，失效零件具体信息如下： 
As requested, SCL has analyzed the failure of the steering rod ball. The information of the failed part is as following： 
零件信息：Part information 
零件名称 
Part name 
转向机总成 
Steer ASSY 
车制造日期 
Vehicle production date 
/ 
VIN 码 
VIN 
/ 
销售日期 
Sale date 
/ 
车辆里程数 
Car mileage 
23000km 
维修站名称 
Sale agent 
/ 
失效模式描述 
Failure circumstance  
SD 道路试验结束后，拆解发现转向拉杆球头磨损。 
The steering rod ball wear after the SD road test .  
原材料信息：Raw material information 
原材料及牌号 
Raw material specification 
42CrMo 
原材料厂商 
Raw material producer 
/ 
散件供应商 
Component supplier 
/ 
金属热处理状态 
Metal heat treatment state 
/ 
失效零件见图1：The failed part is shown in figure 1. 
 
Ⅱ. 结论与建议 Conclusions and Suggestions 
 
结论Conclusions： 
（1） 拉杆球头与塑料球座上的金属颗粒发生异常磨损，金属颗粒可能是在装配过程中嵌入的。The rod ball wear 
with the abnormal metal particles of plastic ball seat, the particles may be embedded in the assembly process. 
（2） 拉杆球头的异常裂口是由于装配前受到异常挤压所致。The abnormal split ball head is caused by abnormal 
pressure before assembly process.  
（3） 拉杆材料成分合格，金相组织和硬度正常。The chemical compositions of rod are qualified, the microstructure 
and hardness are normal.  
 
建议Suggestions： 
（1） 排查球头的生产过程。Check the production process of the rod ball. 
（2） 加强零件的清洁度控制。Strengthen the control of parts cleanliness. 
 
分发: 
Distribution 
底盘部  汪一立 
检验者Author 
朱玲斌 
Zhu Lingbin 
审核Auditor 
邵百明 
Shao Baiming 
批准Approver 
 
日期Date 
2015.5.6 
日期Date 
2015.5.6 
日期Date 
2015.5.6 


 
上海汽车中心实验室 
SAIC Center Lab 
中国·上海·嘉定区安研路201 号 
邮编： 201804 
No 201 Anyan road, Jiading, Shanghai China 
Post code: 201804 
报告编号 
Report number 
 
SCL-S-15-0091M 
委托者: 底盘部  汪一立 
Request person, dept： 
委托编号:  /  
Request number: 
送样日期:  2015.4.20 
Request date:  
报告日期:  2014.5.6 
Report date：  
第2页共5页 
 
SMPV-0.2.3-002-QA -F01 
III. 调查结果 Investigation Results  
AX01 项目在广德进行SD 道路试验，试验结束后对右侧内拉杆刚度复测时发现拉杆存在间隙，拆解发现
该拉杆的球头有异常磨损痕迹。 
送至实验室的失效拉杆如图1 所示，由图可知： 
 失效球头的中间部分有明显的划痕与裂口（图1b，1c，1d），球头两端基本无磨损；划痕方向随机，
无明显规则；裂口基本平行且与拉杆方向一致，形状比较规则； 
 与球头匹配的塑料球座中间位置嵌着三个有金属光泽的颗粒，颗粒已被磨平；球座内侧除了颗粒以外都
比较光滑，颗粒附件没有明显的拉痕，说明颗粒在路试前已经嵌入到球座上，结合球头总成的生产过
程，认为颗粒可能是在球头压装的过程中嵌入的； 
 球头圆周方向的划痕应该是塑料内壳上的金属颗粒磨损导致的。 
a  失效拉杆全貌 
 
b  球头形貌 
c  裂口及磨损形貌1 
d   裂口及磨损形貌2 
e  与失效球头匹配的塑料球座内部形貌 
图1  失效件形貌 
图1b 
明显磨损区域 
 
对应磨损区域 
拉杆一侧 
 
球头与外壳
匹配形貌 
金相位置 


 
上海汽车中心实验室 
SAIC Center Lab 
中国·上海·嘉定区安研路201 号 
邮编： 201804 
No 201 Anyan road, Jiading, Shanghai China 
Post code: 201804 
报告编号 
Report number 
 
SCL-S-15-0091M 
委托者: 底盘部  汪一立 
Request person, dept： 
委托编号:  /  
Request number: 
送样日期:  2015.4.20 
Request date:  
报告日期:  2014.5.6 
Report date：  
第3页共5页 
 
SMPV-0.2.3-002-QA -F01 
能谱分析  EDX Analysis 
      对图1e 中的金属颗粒进行能谱分析，如图2 所示，可以知道： 
 能谱结果显示，金属颗粒基本成分为铁，应该是碳钢零件的碎屑； 
 根据供应商提供的三种可能的碎屑源（45#，40Cr，42CrMo），碎屑应该是45 钢。 
 
 
 
图2  能谱分析结果 
 
 
 


 
上海汽车中心实验室 
SAIC Center Lab 
中国·上海·嘉定区安研路201 号 
邮编： 201804 
No 201 Anyan road, Jiading, Shanghai China 
Post code: 201804 
报告编号 
Report number 
 
SCL-S-15-0091M 
委托者: 底盘部  汪一立 
Request person, dept： 
委托编号:  /  
Request number: 
送样日期:  2015.4.20 
Request date:  
报告日期:  2014.5.6 
Report date：  
第4页共5页 
 
SMPV-0.2.3-002-QA -F01 
金相分析  Metallographic  Analysis 
沿图1c 黄色虚线位置将裂口切开，金相形貌如图3 所示，可以知道： 
 裂口剖面形状相似，大小相近（图3a，3b，3c），腐蚀后显示裂口底部有一定的受挤压的形貌（图3e，
3f）； 
 结合塑料内壳上颗粒的尺寸、位置以及裂口的数量和剖面腐蚀形貌，认为裂口应该在装配之前已经存在。 
a   裂口剖面形貌 
b  裂口1 放大形貌 
c  裂口2 放大形貌 
e  裂口1 金相 
f  裂口2 金相 
图3  裂口金相形貌 
 
 
 


 
上海汽车中心实验室 
SAIC Center Lab 
中国·上海·嘉定区安研路201 号 
邮编： 201804 
No 201 Anyan road, Jiading, Shanghai China 
Post code: 201804 
报告编号 
Report number 
 
SCL-S-15-0091M 
委托者: 底盘部  汪一立 
Request person, dept： 
委托编号:  /  
Request number: 
送样日期:  2015.4.20 
Request date:  
报告日期:  2014.5.6 
Report date：  
第5页共5页 
 
SMPV-0.2.3-002-QA -F01 
材料测试  Material Test Results 
对转向拉杆材料进行检测，其结果如下： 
 拉杆化学成分合格，硬度和组织正常； 
 
表1  材料检测结果 
序号 
No. 
测试项目 
Test item 
额定值 
Requirement 
试验结果 
Test result 
评价 Evaluation 
合格 
OK 
不合格 
Not OK 
1 
成分 
42CrMo 
(GB/T 3077-1999) 
 
 
 
C 
0.38~0.45 
0.442 
× 
 
Si 
0.17~0.37 
0.262 
× 
 
Mn 
0.50~0.80 
0.733 
× 
 
Cr 
0.90~1.20 
1.069 
× 
 
Mo 
0.15~0.25 
0.18 
× 
 
P 
≤0.035 
0.013 
× 
 
S 
≤0.035 
0.0067 
× 
 
2 
硬度 
/ 
HRC:29.1,29.7,29.6 
/ 
 
3 
金相组织 
/ 
回火索氏体 
/

File: 材料工程师/SCL-S-15-0093M-AP13-离合器皮碗-吴文安.pdf.md
# SCL-S-15-0093M-AP13-离合器皮碗-吴文安.pdf

 
上海汽车中心实验室 
SAIC Center Lab 
中国·上海·嘉定区安研路201 号 
邮编. 201804 
No 201 Anyan road, Jiading, Shanghai China 
Post code 201804 
报告编号 
Report number 
 
SCL-S-15-0093M 
委托者: SQE: 孙剑 
Request person, dept： 
送样日期:  2015.04-30 
Request date:  
报告日期:  2015-05-06 
Report date：  
第1 页共4 页 
 
零件号Part number 
10144004 
 零件名称 
Part name 
离合器 皮碗 
图纸日期Drawing date 
/ 
零件生产日期Part production date 
/ 
 供货商 
Supplier 
舍弗勒 
车型/项目Car type/project 
AP13 
试验大纲签署日期： 
/ 
 
   阶段性报告 Interim report        结论性报告 Conclusion report        
Ⅰ.任务描述 Task description 
实验室受委托对舍弗勒生产的离合器皮碗进行失效原因分析，失效零件具体信息如下： 
As requested, QA lab has analyzed the failure of the seal which is from . The background information of the failed part is as following： 
零件信息：Part information 
零件名称 
Part name 
离合器皮碗 
制造日期 
Production date 
/ 
VIN 码 
VIN 
LSJA16U35EG124805 
销售日期 
Sale date 
/ 
车辆里程数 
Car mileage 
9910km 
维修站名称 
Sale agent 
/ 
失效模式描述 
Failure circumstance 
description 
破损导致漏油 
原材料信息：Raw material information 
原材料及牌号 
Raw material specification 
VMQ 
原材料厂商 
Raw material producer 
/ 
散件供应商 
Component supplier 
 
金属热处理状态 
Metal heat treatment state 
/ 
失效零件见图：The failed part is shown in figure 1.  
 
Ⅱ. 结论与建议 Conclusions and suggestions 
 
结论：皮碗受到搓伤导致密封唇的内侧受损，形成断裂。 
 
    建议：皮碗压装工艺保证充足的润滑，确保不受损伤。 
 
 
 
 
 
 
 
 
 
分发: 
Distribution 
SQE：孙剑 
检验者Author 
吴文安  
Wuwenan 
审核Auditor 
胡仁其 
Hurenqi 
批准Approver 
 
日期Date 
2015-05-07 
日期Date 
2015-05-07 
日期Date 
2015-05-07 
 
 


 
上海汽车中心实验室 
SAIC Center Lab 
中国·上海·嘉定区安研路201 号 
邮编. 201804 
No 201 Anyan road, Jiading, Shanghai China 
Post code 201804 
报告编号 
Report number 
 
SCL-S-15-0093M 
委托者: SQE: 孙剑 
Request person, dept： 
送样日期:  2015.04-30 
Request date:  
报告日期:  2015-05-06 
Report date：  
第2 页共4 页 
 
     
 
 图1 失效照片 
 
III. 测试结果 Test Results  
1 材料分析： 
 
从图谱来看，失效件同新件的材料一致，同时均为VMQ，符合要求。 
 
2 断口分析：  
2.1 外观分析：  
 
皮碗唇口发生撕裂断裂。 
 
失效件 
 
 
新件 


 
上海汽车中心实验室 
SAIC Center Lab 
中国·上海·嘉定区安研路201 号 
邮编. 201804 
No 201 Anyan road, Jiading, Shanghai China 
Post code 201804 
报告编号 
Report number 
 
SCL-S-15-0093M 
委托者: SQE: 孙剑 
Request person, dept： 
送样日期:  2015.04-30 
Request date:  
报告日期:  2015-05-06 
Report date：  
第3 页共4 页 
 
2.2 断口分析： 
 
皮碗断裂边缘外侧区域没有发现有异常损伤 
    
 
 
从断口分析，皮碗撕裂的起始点位于皮碗内侧，且起始点有损伤。 
扣压端 
外侧 
内侧 
起始区域 
撕裂方向 


 
上海汽车中心实验室 
SAIC Center Lab 
中国·上海·嘉定区安研路201 号 
邮编. 201804 
No 201 Anyan road, Jiading, Shanghai China 
Post code 201804 
报告编号 
Report number 
 
SCL-S-15-0093M 
委托者: SQE: 孙剑 
Request person, dept： 
送样日期:  2015.04-30 
Request date:  
报告日期:  2015-05-06 
Report date：  
第4 页共4 页 
 
 
从密封唇的内侧表面来看，断裂区域的表面有类似搓伤的外力受损迹象，而未断裂区域表面则为平整。 
 
新件内侧表面同样为平整状态，故可推断失效件的密封唇内侧表面受到异常外力损伤。 
小结： 
   1 皮碗受到搓伤导致密封唇的内侧受损，形成断裂。 
   2 皮碗材料符合要求。 
未断裂区域密封唇内侧表面 
断裂区域密封唇内侧表面
