Repository: kujaxr/obsidian-vault

File: 材料工程师/SCL-S-15-0094M-IP24下曲轴箱支架断裂-薛喜才.pdf.md
# SCL-S-15-0094M-IP24下曲轴箱支架断裂-薛喜才.pdf

 
上海汽车中心实验室 
SAIC Center Lab 
中国·上海·嘉定区安研路201 号 
邮编: 201804 
No 201 Anyan road, Jiading, Shanghai ,China 
Post code: 201804 
报告编号 
Report number 
 
SCL-S-15-0094M 
委托者: 陈佳宁 
Request person, dept： 
委托编号:  /  
Request number: 
送样日期: 2015.05.06 
Request date:  
报告日期: 2015.05.22 
Report date：  
第1页共7页 
 
SMPV-0.2.3-002-QA -F01 
零件号Part number 
10233635 
 零件名称 
Part name 
下曲轴箱总成 
Crankcase Lower Sub-Assembly 
图纸日期Drawing date 
/ 
零件生产日期Part production date 
/ 
 供货商 
Supplier 
浙江浩天 
车型/项目Car type/project 
IP24 
DVP 材料大纲签署日期DVP material test plan date 
/ 
阶段性报告 Interim report                结论性报告 Conclusion report          
 
Ⅰ.任务描述 Task description 
实验室受委托对下曲轴箱总成进行失效原因分析，失效零件具体信息如下： 
 
As requested, SCL has analyzed the failure of crankcase lower sub-assembly. The information of the failed part is as 
following： 
零件信息：Part information 
零件名称 
Part name 
下曲轴箱总成 
Crankcase Lower Sub-Assembly 
车制造日期 
Vehicle production date 
/ 
VIN 码 
VIN 
/ 
销售日期 
Sale date 
/ 
车辆里程数 
Car mileage 
/ 
试验地点 
Testing Location 
/ 
失效模式描述 
Failure circumstance  
IP24 质保路试换空调压缩机时，发现下曲轴箱支架断裂。Crankcase Lower Sub-Assembly at the bracket 
was broken off when the air conditioning compressor was changing. 
原材料信息：Raw material information 
原材料及牌号 
Raw material specification 
A380 
原材料厂商 
Raw material producer 
/ 
散件供应商 
Component supplier 
/ 
金属热处理状态 
Metal heat treatment state 
/ 
失效零件见图1：The failed part is shown in figure 1.  
 
Ⅱ. 结论与建议 Conclusions and Suggestions 
 
结论Conclusions： 
1. 下曲轴箱支架属于过载断裂，在裂纹源区未发现疏松或磕碰等损伤缺陷。Crankcase lower sub-assembly at the 
bracket was broken off because of the overload. No loosen and damage were observed in the crack region. 
2. 零件化学成分和硬度符合技术要求，金相组织及孔隙率正常；Chemical components and hardness met the 
technical requirement. Microstructure and porosity were normal. 
 
 
 
建议Suggestions： 
 
1. 检查试验及拆解过程。Inspect the testing and disassembly process. 
 
分发Distribution 
陈佳宁 
检验者Author 
 审核Auditor 
邵百明 
Shao Baiming 
批准Approver 
 
日期Date 
2015.05.22 
日期Date 
2015.05.27 
日期Date 
2015.06.01 


 
上海汽车中心实验室 
SAIC Center Lab 
中国·上海·嘉定区安研路201 号 
邮编: 201804 
No 201 Anyan road, Jiading, Shanghai ,China 
Post code: 201804 
报告编号 
Report number 
 
SCL-S-15-0094M 
委托者: 陈佳宁 
Request person, dept： 
委托编号:  /  
Request number: 
送样日期: 2015.05.06 
Request date:  
报告日期: 2015.05.22 
Report date：  
第2页共7页 
 
SMPV-0.2.3-002-QA -F01 
III. 调查结果 Investigation Results  
一. 失效零件The failed parts 
1. IP24 质保路试在更换空调压缩机时，发现下曲轴箱与空调压缩机连接支架断裂，收到的失效件见图1 所示。
在失效件表面未发现明显的撞击痕迹。 
2. 据反馈，该试验车在更换空调压缩机曾听到“咯噔”类似断裂声音。但由于试验车继续进行试验，现无法
对下曲轴箱其他区域及压缩机进行观察分析。 
 
 
 
 
 
 
 
 
 
 
 
 
 
 
 
                            
 
 
 
 
 
 
 
 
 
 
 
 
 
 
图1  下曲轴箱支架断裂：(a)断裂位置示意图 (b)收到失效件 (c)安装点外观 
 
 
 
 
 
断裂位置 
(a) 
(b) 
(c) 
收到失效件 
空调压缩机 
下曲轴箱 


 
上海汽车中心实验室 
SAIC Center Lab 
中国·上海·嘉定区安研路201 号 
邮编: 201804 
No 201 Anyan road, Jiading, Shanghai ,China 
Post code: 201804 
报告编号 
Report number 
 
SCL-S-15-0094M 
委托者: 陈佳宁 
Request person, dept： 
委托编号:  /  
Request number: 
送样日期: 2015.05.06 
Request date:  
报告日期: 2015.05.22 
Report date：  
第3页共7页 
 
SMPV-0.2.3-002-QA -F01 
二. 断口分析Fracture surface analysis 
1. 断口宏观形貌，见图2 所示。裂纹起源于零件表面，并向其他区域扩展。断口很新鲜，保持铝合金颜色，
宏观上呈现过载断裂。此外，断口表面无相互擦伤痕迹，。 
2. 断口微观形貌，见图3~图4 所示。在裂纹源区未发现疏松等缺陷，裂纹源区呈现解理+少量韧窝形貌，此
为过载断裂特征。 
 
 
 
 
 
 
 
 
 
 
 
 
 
 
 
 
 
 
 
 
 
 
 
 
 
 
 
 
 
 
 
图2  断口低倍全貌 
裂纹源 
裂 
纹 
扩 
展 
裂纹源 


 
上海汽车中心实验室 
SAIC Center Lab 
中国·上海·嘉定区安研路201 号 
邮编: 201804 
No 201 Anyan road, Jiading, Shanghai ,China 
Post code: 201804 
报告编号 
Report number 
 
SCL-S-15-0094M 
委托者: 陈佳宁 
Request person, dept： 
委托编号:  /  
Request number: 
送样日期: 2015.05.06 
Request date:  
报告日期: 2015.05.22 
Report date：  
第4页共7页 
 
SMPV-0.2.3-002-QA -F01 
 
 
 
 
 
 
 
 
 
 
 
 
 
 
 
 
 
 
 
 
 
 
 
 
 
 
 
 
 
 
 
 
 
 
 
 
图3  裂纹源SEM 形貌：测试点1 
检测点1 
(a) 
(b) 
a)低倍SEM 形貌：300X 
b)高倍SEM 形貌：2400X 


 
上海汽车中心实验室 
SAIC Center Lab 
中国·上海·嘉定区安研路201 号 
邮编: 201804 
No 201 Anyan road, Jiading, Shanghai ,China 
Post code: 201804 
报告编号 
Report number 
 
SCL-S-15-0094M 
委托者: 陈佳宁 
Request person, dept： 
委托编号:  /  
Request number: 
送样日期: 2015.05.06 
Request date:  
报告日期: 2015.05.22 
Report date：  
第5页共7页 
 
SMPV-0.2.3-002-QA -F01 
 
 
 
 
 
 
 
 
 
 
 
 
 
 
 
 
 
 
 
 
 
 
 
 
 
 
 
 
 
 
 
 
 
 
 
图4  裂纹源SEM 形貌：测试点2 
 
(a) 
(b) 
检测点2 
a)低倍SEM 形貌：300X 
b)高倍SEM 形貌：2400X 


 
上海汽车中心实验室 
SAIC Center Lab 
中国·上海·嘉定区安研路201 号 
邮编: 201804 
No 201 Anyan road, Jiading, Shanghai ,China 
Post code: 201804 
报告编号 
Report number 
 
SCL-S-15-0094M 
委托者: 陈佳宁 
Request person, dept： 
委托编号:  /  
Request number: 
送样日期: 2015.05.06 
Request date:  
报告日期: 2015.05.22 
Report date：  
第6页共7页 
 
SMPV-0.2.3-002-QA -F01 
三. 材料检测  Material test 
材料测试结果如表1 所示。 
 
零件成分和硬度符合技术要求，孔隙率及最大孔尺寸正常。 
 
组织为α-铝+共晶硅+少量初生硅，组织变质正常。 
表1 材料测试结果 
序号 
No. 
试验项目 
Test item 
额定值 
Requirement 
试验结果 
Test result 
评价 
Evaluation 
合格 
OK 
不合格 
Not OK 
1 
化学成分 
Chemical Components 
A380 
(ASTM B85-03) 
/ 
/ 
 
 
 
Si:7.5-9.5 
8.61 
× 
 
 
 
Cu:3.0-4.0 
3.49 
× 
 
 
 
Mg:≤0.1 
0.033 
× 
 
 
 
Fe:≤1.3 
0.84 
× 
 
 
 
Zn:≤3.0 
1.17 
× 
 
 
 
Mn:≤0.5 
0.308 
× 
 
 
 
Ni:≤0.5 
0.036 
× 
 
 
 
Sn:≤0.35 
0.042 
× 
 
2 
硬度Hardness 
≥80HB 
92.7, 91.7, 92.8 
× 
 
3 
微观组织Microstructure 
/ 
α-铝+共晶硅+少量初生硅，组
织变质正常 
/ 
 
4 
孔隙率Porosity 
/ 
2% 
/ 
 
5 
最大孔尺寸 Max hole 
dimension 
/ 
0.3mm 
/ 
 
 
 
 
 
 
 
 
 
 
 
 
 
 
 
 
 
 
 
图5  裂纹源处金相组织  50x 
表面 
裂纹源 
金相分析 


 
上海汽车中心实验室 
SAIC Center Lab 
中国·上海·嘉定区安研路201 号 
邮编: 201804 
No 201 Anyan road, Jiading, Shanghai ,China 
Post code: 201804 
报告编号 
Report number 
 
SCL-S-15-0094M 
委托者: 陈佳宁 
Request person, dept： 
委托编号:  /  
Request number: 
送样日期: 2015.05.06 
Request date:  
报告日期: 2015.05.22 
Report date：  
第7页共7页 
 
SMPV-0.2.3-002-QA -F01 
 
 
 
 
 
 
 
 
 
 
 
 
 
 
 
 
 
 
(a)低倍金相组织  100x 
 
 
 
 
 
 
 
 
 
 
 
 
 
 
 
 
 
 
 
(b)高倍金相组织  500x 
图6  金相组织

File: 材料工程师/SCL-S-15-0095M-IP32-脚踏板弹簧-朱玲斌.pdf.md
# SCL-S-15-0095M-IP32-脚踏板弹簧-朱玲斌.pdf

 
上海汽车中心实验室 
SAIC Center Lab 
中国·上海·嘉定区安研路201 号 
邮编： 201804 
No 201 Anyan road, Jiading, Shanghai China 
Post code: 201804 
报告编号 
Report number 
 
SCL-S-15-0095M 
委托者: 底盘部  朱梦臣 
Request person, dept： 
委托编号:  /  
Request number: 
送样日期:  2015.5.5 
Request date:  
报告日期:  2014.5.21 
Report date：  
第1页共5页 
 
SMPV-0.2.3-002-QA -F01 
零件号Part number 
10179581 
零件名称 
Part name 
脚踏板弹簧 
Pedal spring 
图纸日期Drawing date 
/ 
零件生产日期Part production date 
/ 
供货商 
Supplier 
上海凯众 
车型/项目Car type/project 
IP32 
DVP 材料大纲签署日期DVP material test plan date 
/ 
阶段性报告 Interim report                结论性报告 Conclusion report          
 
Ⅰ.任务描述 Task description 
实验室受委托对脚踏板弹簧进行失效原因分析，失效零件具体信息如下： 
As requested, SCL has analyzed the failure of the pedal spring. The information of the failed part is as following： 
零件信息：Part information 
零件名称 
Part name 
脚踏板弹簧 
Pedal spring 
车制造日期 
Vehicle production date 
/ 
VIN 码 
VIN 
LSJW56U38ES990828 
销售日期 
Sale date 
/ 
车辆里程数 
Car mileage 
16762km 
维修站名称 
Sale agent 
/ 
失效模式描述 
Failure circumstance  
IP32 在广德进行SD 试验，试验结束后发现脚踏板弹簧断裂，该弹簧是手工改制件。 
The pedal spring of IP32 fracture after the SD test in GuangDe, which is a manual changed part .  
原材料信息：Raw material information 
原材料及牌号 
Raw material specification 
SWRH72A 
原材料厂商 
Raw material producer 
/ 
散件供应商 
Component supplier 
/ 
金属热处理状态 
Metal heat treatment state 
/ 
失效零件见图1：The failed part is shown in figure 1. 
 
Ⅱ. 结论与建议 Conclusions and Suggestions 
结论Conclusions： 
（1） 弹簧由于局部应力较大而发生疲劳开裂。The spring fatigue fracture because of large local stress. 
（2） 零件手工改制会加大材料局部位置内应力甚至产生表面损伤；这会降低零件疲劳寿命。The parts manual 
change will increase the internal stress and even the surface, which can reduce the fatigue life of the parts. 
（3） 失效弹簧化学成分不符合要求，这不是弹簧断裂的根本原因。The chemical compositions of the failure spring 
are not meet the requirement. It is not the fracture reason of the spring. 
（4） 失效弹簧硬度和组织正常，未发现明显夹杂物和脱碳层。The microstructure and hardness of the failure 
spring are normal, no obviously inclusions and decarburized layer. 
建议Suggestions： 
（1） 校核弹簧的工作载荷。Check the work load of the spring. 
（2） 改制零件应进行回火，以消除变形应力，同时确保尺寸符合要求，避免产生表面损伤。The reformed parts 
shall be tempered to eliminate the deformation stress, while ensuring that the dimension meets the 
requirements and avoids the surface damage. 
（3） 供应商应使用符合要求的材料。The supplier should use the requirement material.  
分发: 
Distribution 
底盘部  朱梦臣 
检验者Author 
朱玲斌 
Zhu Lingbin 
审核Auditor 
邵百明 
Shao Baiming 
批准Approver 
 
日期Date 
2015.5.21 
日期Date 
2015.5.21 
日期Date 
2015.5.21 


 
上海汽车中心实验室 
SAIC Center Lab 
中国·上海·嘉定区安研路201 号 
邮编： 201804 
No 201 Anyan road, Jiading, Shanghai China 
Post code: 201804 
报告编号 
Report number 
 
SCL-S-15-0095M 
委托者: 底盘部  朱梦臣 
Request person, dept： 
委托编号:  /  
Request number: 
送样日期:  2015.5.5 
Request date:  
报告日期:  2014.5.21 
Report date：  
第2页共5页 
 
SMPV-0.2.3-002-QA -F01 
III. 调查结果 Investigation Results  
IP32 在广德进行道路耐久试验，为了适配离合的踏板力，该车辆的脚踏板弹簧的角度经过手工改制（改
制后的弹簧脚略不对称），改制后零件未进行热处理去应力立即进行了SD 试验。同时配置改制脚踏板弹簧进行
试验的MT 车型有34 辆，与失效件有所区别的是这些车在改制弹簧装配将近一个月后才进行试验，试验过程中
弹簧未出现断裂。  
图1a 为脚踏板弹簧的结构图，通过手工改制将弹簧夹角由原来的30°±5°调整到40°±5°，图1b 为
失效弹簧的宏观形貌，由图可知： 
 断裂发生在左侧弹簧的中间位置（图1b），该位置在弹簧工作时可能承受相对较大的应力；手工改制
弹簧角的不对称可能导致一侧弹簧工作时会受到更大的力； 
 分别对脚踏板支架、踏板臂和弹簧脚尺寸检查，结果均符合要求，不存在装配不到位的问题； 
 断裂弹簧附近未发现撞击或其他异常痕迹； 
 
a  弹簧结构图 
b  失效件宏观形貌 
图1  失效件形貌 
 
断口分析 
图2 为断裂弹簧的低倍及高倍SEM 形貌图，图2c、2e 和2f 中的黄色箭头给出了疲劳扩展的方向，结合
图1 可以知道： 
 失效弹簧的断裂属于双向疲劳断裂，最终断裂区面积较大说明弹簧工作时承受载荷较大，这可能与弹簧
夹角变大有关； 
 外圈疲劳源附近未发现明显缺陷，靠近内圈疲劳源附近的区域已经基本被磨损（图2b）； 
 改制后弹簧夹角符合要求（图3）； 
 结合失效零件状态和CAE 结果认为，弹簧改制造成的应力在没来得及释放的情况下，弹簧承受较大载
荷时首先在弹簧内圈（CAE 结果显示该区域应力较大）发生疲劳开裂，随着裂纹深度，弹簧承载面积
减少，单位面积的载荷加大，弹簧外圈也出现疲劳开裂，直至最终断裂。 
对称位置 
弹簧工作时
的支点位置 


 
上海汽车中心实验室 
SAIC Center Lab 
中国·上海·嘉定区安研路201 号 
邮编： 201804 
No 201 Anyan road, Jiading, Shanghai China 
Post code: 201804 
报告编号 
Report number 
 
SCL-S-15-0095M 
委托者: 底盘部  朱梦臣 
Request person, dept： 
委托编号:  /  
Request number: 
送样日期:  2015.5.5 
Request date:  
报告日期:  2014.5.21 
Report date：  
第3页共5页 
 
SMPV-0.2.3-002-QA -F01 
a  断口低倍形貌 
  b  弹簧内圈疲劳源低倍形貌 
c  位置1 SEM 形貌-疲劳 
d  位置2 SEM 形貌-韧窝 
弹簧外圈 
弹簧内圈 
疲劳源 
疲劳源 
最终 
断裂区 
位置1 
位置2 
位置4 
位置3 
磨损区域 


 
上海汽车中心实验室 
SAIC Center Lab 
中国·上海·嘉定区安研路201 号 
邮编： 201804 
No 201 Anyan road, Jiading, Shanghai China 
Post code: 201804 
报告编号 
Report number 
 
SCL-S-15-0095M 
委托者: 底盘部  朱梦臣 
Request person, dept： 
委托编号:  /  
Request number: 
送样日期:  2015.5.5 
Request date:  
报告日期:  2014.5.21 
Report date：  
第4页共5页 
 
SMPV-0.2.3-002-QA -F01 
e  位置3 SEM 形貌-疲劳 
f  位置4 SEM 形貌-疲劳 
图2  断口形貌 
图3  弹簧夹角 
 
材料测试  Material Test Results 
对失效弹簧材料检测，其结果如下： 
（1） 失效弹簧材料成分不符合SWRH72A的要求，符合SWRH82B的要求； 
（2） 失效弹簧硬度正常，组织为回火屈氏体，未发现明显夹杂和脱碳层。 
 
 
 
 


 
上海汽车中心实验室 
SAIC Center Lab 
中国·上海·嘉定区安研路201 号 
邮编： 201804 
No 201 Anyan road, Jiading, Shanghai China 
Post code: 201804 
报告编号 
Report number 
 
SCL-S-15-0095M 
委托者: 底盘部  朱梦臣 
Request person, dept： 
委托编号:  /  
Request number: 
送样日期:  2015.5.5 
Request date:  
报告日期:  2014.5.21 
Report date：  
第5页共5页 
 
SMPV-0.2.3-002-QA -F01 
表1  材料检测结果 
序号 
No. 
测试项目 
Test item 
额定值 
Requirement 
试验结果 
Test result 
评价 Evaluation 
合格 
OK 
不合格 
Not OK 
1 
成分 
SWRH72A 
(JIS3506-2004) 
 
 
 
C 
0.69~0.76 
0.83 
 
× 
Si 
0.15~0.35 
0.20 
× 
 
Mn 
0.30~0.60 
0.65 
 
× 
P 
≤0.030 
0.01 
× 
 
S 
≤0.030 
0.007 
× 
 
2 
硬度 
/ 
HV1：522,518(弹簧外边缘) 
494,498（弹簧芯部） 
/ 
 
3 
夹杂物 
/ 
无明显夹杂（图4） 
/ 
 
4 
脱碳层 
/ 
无明显脱碳（图5） 
/ 
 
 
 
图4  夹杂物形貌 
图5  表面脱碳形貌 
图6  组织-回火屈氏体（纵向） 
图7  组织-回火屈氏体（横向）

File: 材料工程师/SCL-S-15-0096M-IP21-发动机罩盖卡扣-罗晓瑜.pdf.md
# SCL-S-15-0096M-IP21-发动机罩盖卡扣-罗晓瑜.pdf

 
上海汽车中心实验室
(SAIC Center Lab) 
中国·上海·嘉定区安研路201 号 
邮编. 201804 
No. 201 Anyan Road, Jiading District,  
Shanghai, China. 
Post code :200433 
报告编号：Report number 
SCL-S-15-0096M 
委托者Requestor：QA 黄海钧 
送样日期Deliver date：2015.05.07 
报告日期Report date：2015.06.01 
第 1 页 共 3 页 
Page 1 of 3  
 
零件号 
Part number 
10142759 
零件名称 
Part name 
发动机盖塑料卡扣 
Plastic Clip 
图纸日期 
Drawing date  
/ 
零件生产日期 
Production date 
/ 
供货商 
Supplier 
上海瑞尔实业有限公司 
Shanghai Real Industrial Co., Ltd. 
车型/项目 
Car type/project 
IP21 
   阶段性报告  Stage report        结论性报告 Conclusion report           测试报告 Test report 
Ⅰ.任务描述 Task description 
实验室受委托对发动机盖塑料卡扣进行失效原因分析，失效零件具体信息如下： 
As requested, QA lab has analyzed the invalid cause of plastic clip, and the information of invalid part is 
shown as following： 
零件信息：Part information 
零件名称 
Part name 
发动机盖塑料卡扣 
plastic clip 
制造日期 
Production date 
2010-11-26 
VIN 码 
VIN number 
LSJW26H39AS093028 
销售日期 
Sale date 
2010-12-31 
车辆里程数 
Car mileage 
30000 公里 
销售商 
Sale agent 
/ 
失效模式描述 
Invalid situation description 
卡扣破损 
Clip damaged 
原材料信息：Raw material information 
原材料及牌号 
Raw material and trademark 
POM 
500P 
原材料厂商 
Raw material 
producer 
杜邦 
Dupont 
散件供应商 
Part supplier 
上海瑞尔 
Shanghai Realx 
金属热处理状态 
Metal heat treatment 
state 
/ 
失效零件见图1：The invalid part is shown in Fig 1.  
Ⅱ. 结论与建议 Conclusions and suggestions 
结论Conclusions： 
1、 汽车行驶过程中的振动使零件与支架间产生摩擦，导致零件磨损；The friction between the part and 
bracket while the car running result in the attrition of the part. 
2、 POM 材料的耐温性能不能满足发动机仓使用要求；The heat resistance of POM can’t meet the 
requirement of engine compartment. 
3、 失效件材料符合设计要求；Material performance of the failure parts conformed to requirements 
建议Suggestions： 
1、 优化结构，消除零件与支架间的摩擦；Optimize the structure in order to remove the friction between the 
part and bracket. 
2、 选用耐温性能更优的材料。Select the materials that have better heat resistance. 
分发: 
Distribution 
QA 黄海钧 
检验者Author 
罗晓瑜 
Luo Xiaoyu 
审核Auditor 
狄春峰 
Di Chunfeng 
批准Approver 
 
日期Date 
2015.06.01 
日期Date 
2015.06.01 
日期Date 
2015.06.01 
 


 
上海汽车中心实验室
(SAIC Center Lab) 
中国·上海·嘉定区安研路201 号 
邮编. 201804 
No. 201 Anyan Road, Jiading District,  
Shanghai, China. 
Post code :200433 
报告编号：Report number 
SCL-S-15-0096M 
委托者Requestor：QA 黄海钧 
送样日期Deliver date：2015.05.07 
报告日期Report date：2015.06.01 
第 2 页 共 3 页 
Page 2 of 3  
 
 
 
 
 
 
 
 
 
 
 
 
 
 
图1 失效件 
Fig. 1 Failure Part 
 
Ⅲ. 测试结果 Test Results  
序
号 
No. 
试验项目 
Test item 
额定值 
Requirement 
试验结果 
Test result 
评价 Evaluation 
第一次 
第二次 
合格 
qualified 
不合格 
unqualified 
I 
失效件 
 
 
1 
红外（GB/T6040-2002） 
Infrared Spectroscopy 
POM 
POM 
× 
 
2 
熔点（GB/T19466.3-2006） 
Melting Point (℃) 
175±5 
178 
× 
 
3 
焓值（GB/T19466.3-2006） 
Enthalpy(J/g) 
/ 
161.4 
189.1 
 
 
II 
新件 
 
 
1 
红外（GB/T6040-2002） 
Infrared Spectroscopy 
POM 
POM 
× 
 
2 
熔点（GB/T19466.3-2006） 
Melting Point (℃) 
175±5 
178 
× 
 
3 
焓值（GB/T19466.3-2006） 
Enthalpy(J/g) 
/ 
161.4 
189.1 
 
 
小结：零件材料符合技术要求。 
 
 


 
上海汽车中心实验室
(SAIC Center Lab) 
中国·上海·嘉定区安研路201 号 
邮编. 201804 
No. 201 Anyan Road, Jiading District,  
Shanghai, China. 
Post code :200433 
报告编号：Report number 
SCL-S-15-0096M 
委托者Requestor：QA 黄海钧 
送样日期Deliver date：2015.05.07 
报告日期Report date：2015.06.01 
第 3 页 共 3 页 
Page 3 of 3  
 
Ⅳ. 宏观分析 Macroscopic observation 
失效件断口如图2 所示，断口已严重磨损。 
 
 
 
 
 
 
 
 
 
 
 
 
 
 
 
 
 
图2 失效件断口 
 
零件的装配如图3 所示，零件固定在支架的孔内，随着汽车行驶中的振动，零件与支架间
的磨擦对零件产生磨损。 
 
图3 零件装配图 
  
通常我们不建议在超过90℃的地方使用POM 材料，而发动机罩盖处的工作温度达到
110℃，POM 材料在此环境下容易发生老化降解，不能满足使用要求。

File: 材料工程师/SCL-S-15-0097M- SGE 1 5T -火花塞-白云岭.pdf.md
# SCL-S-15-0097M- SGE 1 5T -火花塞-白云岭.pdf

 
上海汽车中心实验室 
SAIC Center Lab 
中国·上海·嘉定区安研路201 号 
邮编: 201804 
No 201 Anyan road, Jiading, Shanghai ,China 
Post code: 201804 
报告编号 
Report number 
 
SCL-S-15-0097M 
委托者:  EN  赵术伟 
Request person, dept： 
委托编号:  /  
Request number: 
送样日期:  2015.4.30 
Request date:  
报告日期:  2015.5.8 
Report date： 
第 1 页 共 7 页 
 
SMPV-0.2.3-002-QA -F01 
零件号Part number 
12637198EA 
 零件名称 
Part name 
火花塞 
图纸日期Drawing date 
2012.06.28 
零件生产日期Part production date 
/ 
 供货商 
Supplier 
FEDERAL-MOGUL 
车型/项目Car type/project 
SGE 1.5T 
DVP 材料大纲签署日期DVP material test plan date 
/ 
阶段性报告  Stage report                结论性报告 Conclusion report 
 
Ⅰ.任务描述 Task description 
实验室受委托对火花塞进行失效原因分析，失效零件具体信息如下： 
As requested, SCL has analyzed the failure of the part. The information of the failed part is as following： 
零件信息：Part information 
零件名称 
Part name 
火花塞 
制造日期 
Production date 
/ 
发动机号码car/engine no 
15E4EPVSF320H001 
失效日期 
Incident date 
2015-4-26 
车辆里程数/测试寿命 
Car mileage/Test life 
0 公里 
失效地点 
Location 
上海MAHLE 
失效模式描述 
Failure circumstance description 
4 月26 号，发动机15E4EPVSF320H001 在进行GETC 试验运行至4400 循环时，出现曲轴
箱压力超过上限，检查第三缸火花塞，其头部出现破损，第三缸缸壁有拉缸痕迹。
Leakdown 结果显示第三缸泄露90%-95%，其他缸正常。内窥镜检查，发现三缸活塞顶
部有烧熔现象，3 缸缸壁有明显拉痕。 
原材料信息：Raw material information 
原材料及牌号 
Raw material specification 
/ 
原材料厂商 
Raw material producer 
/ 
散件供应商 
Component supplier 
/ 
金属热处理状态 
Metal heat treatment state 
/ 
失效零件见图1：The failed part is shown in figure 1.  
 
Ⅱ. 结论与建议 Conclusions and suggestions 
 
结论Conclusions： 
1、通过观察、分析可以得出，该火花塞是此次事故的受害者。是由于发动机的异常燃烧（如爆燃、早燃）
造成活塞烧蚀，火花塞陶瓷碎裂、电极熔断。 
 
建议Suggestions： 
1、 建议排查试验过程工况。 
 
 
 
 
分发： 
Distribution 
EN  赵术伟 
检验者Author 
白云岭   
Bai Yunling 
审核Auditor 
邵百明 
Shao Baiming 
批准Approver 
 
日期Date 
2015.5.8    
日期Date 
2015.5.8    
日期Date 
2015.5.8    


 
上海汽车中心实验室 
SAIC Center Lab 
中国·上海·嘉定区安研路201 号 
邮编: 201804 
No 201 Anyan road, Jiading, Shanghai ,China 
Post code: 201804 
报告编号 
Report number 
 
SCL-S-15-0097M 
委托者:  EN  赵术伟 
Request person, dept： 
委托编号:  /  
Request number: 
送样日期:  2015.4.30 
Request date:  
报告日期:  2015.5.8 
Report date： 
第 2 页 共 7 页 
 
SMPV-0.2.3-002-QA -F01 
III. 测试结果 Test Results 
一、 宏观观察： 
1、 收到委托者提供的失效件实物形貌见图1。 
 
 
图1  失效件实物形貌 
1 缸 
2 缸 
3 缸 
4 缸 


 
上海汽车中心实验室 
SAIC Center Lab 
中国·上海·嘉定区安研路201 号 
邮编: 201804 
No 201 Anyan road, Jiading, Shanghai ,China 
Post code: 201804 
报告编号 
Report number 
 
SCL-S-15-0097M 
委托者:  EN  赵术伟 
Request person, dept： 
委托编号:  /  
Request number: 
送样日期:  2015.4.30 
Request date:  
报告日期:  2015.5.8 
Report date： 
第 3 页 共 7 页 
 
SMPV-0.2.3-002-QA -F01 
2、 失效件所在的发动机缸盖实物形貌见图2，失效件所在的第3 缸缸盖燃烧室内腔与其他缸不同，表面积 
碳严重，有未燃烧的燃油和机油残留痕迹。 
 
图2  缸盖宏观图片 
3、 失效件所在的第3 缸缸套内壁拉伤严重、活塞有吹蚀缺口，见图3。 
 
图3  缸套、活塞宏观图片 
 
1 缸 
2 缸 
3 缸 
4 缸 


 
上海汽车中心实验室 
SAIC Center Lab 
中国·上海·嘉定区安研路201 号 
邮编: 201804 
No 201 Anyan road, Jiading, Shanghai ,China 
Post code: 201804 
报告编号 
Report number 
 
SCL-S-15-0097M 
委托者:  EN  赵术伟 
Request person, dept： 
委托编号:  /  
Request number: 
送样日期:  2015.4.30 
Request date:  
报告日期:  2015.5.8 
Report date： 
第 4 页 共 7 页 
 
SMPV-0.2.3-002-QA -F01 
4、失效的火花塞头部已烧蚀严重，电极陶瓷已碎裂，见图4。使用EDX 对断裂电极表面物质进行微区成分
分析，结果显示含有大量Al、O、C，详细结果如图5 所示。活塞为铝铸件，活塞已被烧蚀，燃烧室内的其
他零部件均不是铝制件，所以可以确定火花塞电极表面大量的Al 来自被烧蚀的活塞。 
 
 
图4  火花塞宏观观察 
失效件 
同机未失效


 
上海汽车中心实验室 
SAIC Center Lab 
中国·上海·嘉定区安研路201 号 
邮编: 201804 
No 201 Anyan road, Jiading, Shanghai ,China 
Post code: 201804 
报告编号 
Report number 
 
SCL-S-15-0097M 
委托者:  EN  赵术伟 
Request person, dept： 
委托编号:  /  
Request number: 
送样日期:  2015.4.30 
Request date:  
报告日期:  2015.5.8 
Report date： 
第 5 页 共 7 页 
 
SMPV-0.2.3-002-QA -F01 
 
 
   
  
 
 
 
 
 
 
 
 
 
 
 
 
 
 
 
 
 
 
 
 
 
 
 
 
 
 
 
 
 
图5   电极表面能谱分析   SEM 
 
 
 
 
 
 
 
  
3a 
3e 
3d 
3c 
3b 
3f 
2
4
6
8
10
12
keV
0
2
4
6
8
10
12
14
16
18
20
22
 cps/eV
 Al 
 C  O 
 Si 
 Cu 
 Cu 
 Ni 
 Ni  Mg 
 Ca 
 Ca 
 Cr 
 Cr 
 Fe 
 Fe 
 P 
 Mn 
 Mn 
 
目标 4061 
日期：5/6/2015 3:18:15 PM 
高压：25.0kV 脉冲：5.43kcps 
 
 
El AN  Series  unn. C norm. C Atom. C Error (1 Sigma) 
               [wt.%]  [wt.%]  [at.%]          [wt.%] 
----------------------------------------------------- 
Al 13 K-series  55.51   39.42   29.90            2.75 
O  8  K-series  28.90   20.52   26.25            4.17 
C  6  K-series  27.09   19.24   32.78            4.83 
Si 14 K-series   8.88    6.31    4.60            0.42 
Cu 29 K-series   6.11    4.34    1.40            0.20 
Ni 28 K-series   5.28    3.75    1.31            0.18 
Mg 12 K-series   2.70    1.92    1.61            0.19 
Ca 20 K-series   2.24    1.59    0.81            0.10 
Cr 24 K-series   1.40    0.99    0.39            0.07 
Fe 26 K-series   1.27    0.90    0.33            0.07 
P  15 K-series   1.18    0.84    0.55            0.08 
Mn 25 K-series   0.24    0.17    0.06            0.04 
----------------------------------------------------- 
        Total: 140.81  100.00  100.00 
 
 


 
上海汽车中心实验室 
SAIC Center Lab 
中国·上海·嘉定区安研路201 号 
邮编: 201804 
No 201 Anyan road, Jiading, Shanghai ,China 
Post code: 201804 
报告编号 
Report number 
 
SCL-S-15-0097M 
委托者:  EN  赵术伟 
Request person, dept： 
委托编号:  /  
Request number: 
送样日期:  2015.4.30 
Request date:  
报告日期:  2015.5.8 
Report date： 
第 6 页 共 7 页 
 
SMPV-0.2.3-002-QA -F01 
二、 理化分析： 
将失效件电极纵向剖切制样，观察发现电极已熔融再结晶，说明该电极已严重烧蚀，见图6。 
 
 
图6  电极金相观察 
 
失效件 
同机未失效


 
上海汽车中心实验室 
SAIC Center Lab 
中国·上海·嘉定区安研路201 号 
邮编: 201804 
No 201 Anyan road, Jiading, Shanghai ,China 
Post code: 201804 
报告编号 
Report number 
 
SCL-S-15-0097M 
委托者:  EN  赵术伟 
Request person, dept： 
委托编号:  /  
Request number: 
送样日期:  2015.4.30 
Request date:  
报告日期:  2015.5.8 
Report date： 
第 7 页 共 7 页 
 
SMPV-0.2.3-002-QA -F01 
三、 小结： 
通过以上观察、分析可以得出，该火花塞是此次事故的受害者。是由于发动机的异常燃烧（如爆
燃、早燃）造成活塞烧蚀、火花塞碎裂。

File: 材料工程师/SCL-S-15-0098M-AS21-后尾门饰板-狄春峰.pdf.md
# SCL-S-15-0098M-AS21-后尾门饰板-狄春峰.pdf

 
上海汽车中心实验室
(SAIC Center Lab) 
中国·上海·嘉定区安研路201 号 
邮编. 201804 
No. 201 Anyan Road, Jiading District,  
Shanghai, China. 
Post code :200433 
报告编号：Report number 
SCL-S-15-0098M 
委托者Requestor：王承启 
送样日期Deliver date：2015.05.13 
报告日期Report date：2015.05.21 
第 1 页 共 7 页 
Page 1 of 7  
 
零件号 
Part number 
102497066 
零件名称 
Part name 
后饰板 
Rear trim 
图纸日期 
Drawing date  
/ 
零件生产日期 
Production date 
/ 
供货商 
Supplier 
南通冠东 
Nantong Guandong 
车型/项目 
Car type/project 
AS 21 
 
   阶段性报告  Stage report        结论性报告 Conclusion report           测试报告 Test report 
Ⅰ.任务描述 Task description 
实验室受委托对后饰板进行失效原因分析，失效零件具体信息如下： 
As requested, QA lab has analyzed the invalid cause of rear trim, and the information of invalid part is shown as 
following： 
零件信息：Part information 
零件名称 
Part name 
后饰板 
Rear trim 
制造日期 
Production date 
/ 
VIN 码 
VIN number 
/ 
销售日期 
Sale date 
/ 
车辆里程数 
Car mileage 
 20 km  
销售商 
Sale agent 
/ 
失效模式描述 
Invalid situation 
description 
后饰板开裂 
Rear trim fracture. 
原材料信息：Raw material information 
原材料及牌号 
Raw material 
and trademark 
PMMA  
8N 
原材料厂商 
Raw material producer 
创赢德固赛 
散件供应商 
Part supplier 
/ 
金属热处理状态 
Metal heat treatment state 
/ 
失效零件见图1：The invalid part is shown in Fig 1.  
Ⅱ. 结论与建议 Conclusions and suggestions 
结论： 1. 失效件装配后产生较大应力，受溶剂侵蚀等外界因素刺激导致开裂。 
2．零件材料符合技术要求。 
Conclusions:  1. Failure part generated big stress after assembly. And the external factors such as solvent erosion made 
failure part fracture.  
2. Material performance of part conformed to requirements.        
建议： 1. 优化零件结构，改善零件应力。 
Suggestions: 1. The structure of part should be optimized. 
   
分发： 
Dispenser 
SQE 王承启  
检验者： 
Identifier 
狄春峰 
Di Chunfeng 
审核： 
Auditor 
狄春峰 
Di Chunfeng 
批准： 
Approver 
 
日期： 
Date 
2015.05.21 
日期： 
Date 
2015.05.21 
日期： 
Date 
2015.05.21 
 


 
上海汽车中心实验室
(SAIC Center Lab) 
中国·上海·嘉定区安研路201 号 
邮编. 201804 
No. 201 Anyan Road, Jiading District,  
Shanghai, China. 
Post code :200433 
报告编号：Report number 
SCL-S-15-0098M 
委托者Requestor：王承启 
送样日期Deliver date：2015.05.13 
报告日期Report date：2015.05.21 
第 2 页 共 7 页 
Page 2 of 7  
 
         
              
 
图1 失效件 
Fig.1 Failure part 
 
III. 测试结果 Test Results  
序号 
No. 
试验项目 
Test item 
额定值 
Requirement 
试验结果 
Test result 
评价 Evaluation 
合格 
qualified 
不合格 
unqualified 
I 
失效件 
 
 
1 
红外（GB/T6040-2002） 
Infrared Spectroscopy 
PMMA 
PMMA 
× 
 
2 
玻璃化转变温度 
(GB/T 19644.2-2006) 
Glass transition temperature (℃) 
115±5 
113 
× 
 
小结：零件材料符合技术要求。 
 
 
 
 
 
 


 
上海汽车中心实验室
(SAIC Center Lab) 
中国·上海·嘉定区安研路201 号 
邮编. 201804 
No. 201 Anyan Road, Jiading District,  
Shanghai, China. 
Post code :200433 
报告编号：Report number 
SCL-S-15-0098M 
委托者Requestor：王承启 
送样日期Deliver date：2015.05.13 
报告日期Report date：2015.05.21 
第 3 页 共 7 页 
Page 3 of 7  
 
Ⅳ. 宏观分析 Macroscopic observation 
 
 类似失效案例共3 起，已收到前2 起，失效位置均位于后标牌上方，裂纹数不等。前2 起失
效件断口均如表面般光滑，呈高亮如图2。 
 
 
图2 失效件断口 
Fig. 2 Fracture of failure part 
 
失效件断口一如图3 所示。零件断裂源位于零件拐角处，并向如图方向扩展。 
 
图3 失效件断口1 
Fig. 3 Fracture of failure part 1 
 


 
上海汽车中心实验室
(SAIC Center Lab) 
中国·上海·嘉定区安研路201 号 
邮编. 201804 
No. 201 Anyan Road, Jiading District,  
Shanghai, China. 
Post code :200433 
报告编号：Report number 
SCL-S-15-0098M 
委托者Requestor：王承启 
送样日期Deliver date：2015.05.13 
报告日期Report date：2015.05.21 
第 4 页 共 7 页 
Page 4 of 7  
 
 
失效件断口二如图4 所示。零件断裂源位也于零件拐角处，并向如图方向扩展。 
 
图4 失效件断口2 
Fig. 4 Fracture of failure part 2 
 
取新件，对其施加外力使其断裂，断口如图5 所示。零件受外力断裂后，断口无高亮效果，与
失效件断口不一致。加大样本试验，使用外力破坏方法模拟30 次，断口均无法取得高亮效果。 
 
  图5 失效模拟 
Fig. 5 Crash simulation 


 
上海汽车中心实验室
(SAIC Center Lab) 
中国·上海·嘉定区安研路201 号 
邮编. 201804 
No. 201 Anyan Road, Jiading District,  
Shanghai, China. 
Post code :200433 
报告编号：Report number 
SCL-S-15-0098M 
委托者Requestor：王承启 
送样日期Deliver date：2015.05.13 
报告日期Report date：2015.05.21 
第 5 页 共 7 页 
Page 5 of 7  
 
 
使用整车对零件进行热存放试验，90℃，1h，如图6。试验后零件无开裂等不良现象。 
 
 
  图6 失效模拟 
Fig. 6 Crash simulation 
 
使用工装对零件进行湿热存放试验，SMTC 5 400 005-A，30 周期后零件未发生开裂等不良现象。 
 
 
  图7 失效模拟 
Fig. 7 Crash simulation 
 
 


 
上海汽车中心实验室
(SAIC Center Lab) 
中国·上海·嘉定区安研路201 号 
邮编. 201804 
No. 201 Anyan Road, Jiading District,  
Shanghai, China. 
Post code :200433 
报告编号：Report number 
SCL-S-15-0098M 
委托者Requestor：王承启 
送样日期Deliver date：2015.05.13 
报告日期Report date：2015.05.21 
第 6 页 共 7 页 
Page 6 of 7  
 
检查零件内应力状况，用90%乙醇水溶液浸泡零件30min，得到零件如图8 所示。零件未发生
开裂现象，失效位置也没有应力发白现象，零件内应力水平良好。 
 
图8 失效模拟 
Fig. 8 Crash simulation 
 
    采用双色注塑人为制造熔接痕，对该样条施加外力，能够得到如失效件般高亮的断口，如图9。 
 
图9 失效模拟 
Fig. 9 Crash simulation 
 
采用短射法检查零件注塑工艺，如图10。零件工艺良好，在失效位置不存在熔接痕。 
 
图10 失效模拟 
Fig. 10 Crash simulation 


 
上海汽车中心实验室
(SAIC Center Lab) 
中国·上海·嘉定区安研路201 号 
邮编. 201804 
No. 201 Anyan Road, Jiading District,  
Shanghai, China. 
Post code :200433 
报告编号：Report number 
SCL-S-15-0098M 
委托者Requestor：王承启 
送样日期Deliver date：2015.05.13 
报告日期Report date：2015.05.21 
第 7 页 共 7 页 
Page 7 of 7  
 
 
观察零件结构发现，零件背面7 个安装点，中间与两侧的3 个卡扣与整车钣金圆孔连接，呈完
全紧固状态，任何方向都没有移动调整余量，安装后容易形成较大应力，如图11。 
 
图11 失效模拟 
Fig. 11 Crash simulation 
 
将样条一段紧固，另一段悬挂重物，模拟材料受到较大应力的状态，如图12。在样条上涂抹
90%的乙醇水溶液，样条发生开裂现象。涂抹乙醇水溶液侧断口高亮，与失效件断口一致；未涂抹
侧断口与零件受外力断裂断口一致。 
 
 
图12 失效模拟 
Fig. 12 Crash simulation 
 
综上，失效零件装配后存在较大应力，在外界因素刺激下（如有机溶剂等），发生开裂。

File: 材料工程师/SCL-S-15-0099M-AS21 1 5T-燃油泵-狄春峰.pdf.md
# SCL-S-15-0099M-AS21 1 5T-燃油泵-狄春峰.pdf

 
上海汽车中心实验室
(SAIC Center Lab) 
中国·上海·嘉定区安研路201 号 
邮编. 201804 
No. 201 Anyan Road, Jiading District,  
Shanghai, China. 
Post code :200433 
报告编号：Report number 
SCL-S-15-0099M 
委托者Requestor：顾林琪 
送样日期Deliver date：2015.05.13 
报告日期Report date：2015.05.18 
第 1 页 共 5 页 
Page 1 of 5  
 
零件号 
Part number 
10109620 
零件名称 
Part name 
燃油泵 
Fuel pump 
图纸日期 
Drawing date  
/ 
零件生产日期 
Production date 
/ 
供货商 
Supplier 
上海盈智 
Shanghai Yingzhi 
车型/项目 
Car type/project 
AS 21 1.5T 
 
   阶段性报告  Stage report        结论性报告 Conclusion report           测试报告 Test report 
Ⅰ.任务描述 Task description 
实验室受委托对燃油泵进行失效原因分析，失效零件具体信息如下： 
As requested, QA lab has analyzed the invalid cause of fuel pump, and the information of invalid part is shown as 
following： 
零件信息：Part information 
零件名称 
Part name 
燃油泵 
Fuel pump 
制造日期 
Production date 
/ 
VIN 码 
VIN number 
/ 
销售日期 
Sale date 
/ 
车辆里程数 
Car mileage 
 0 km 临港工厂 
651 km 售后 
销售商 
Sale agent 
/ 
失效模式描述 
Invalid situation 
description 
燃油泵支架断裂 
Brackets of fuel pump fracture. 
原材料信息：Raw material information 
原材料及牌号 
Raw material 
and trademark 
POM 
M90-44 
原材料厂商 
Raw material producer 
宝理 
散件供应商 
Part supplier 
上海盈智 
金属热处理状态 
Metal heat treatment state 
/ 
失效零件见图1：The invalid part is shown in Fig 1.  
Ⅱ. 结论与建议 Conclusions and suggestions 
结论： 1. 失效件受侧向外力导致脆断。 
2．零件材料符合技术要求。 
Conclusions:  1. Side force made part brittle failure. 
2. Material performance of part conformed to requirements.        
建议： 1. 检查装配、物流等环节。 
       2. 优化零件结构，避免法兰面开裂。 
Suggestions: 1. Assembly and logistics processes should be checked.  
           2. The structure of part should be optimized. 
分发： 
Dispenser 
SQE 顾林琪 
检验者： 
Identifier 
狄春峰 
Di Chunfeng 
审核： 
Auditor 
狄春峰 
Di Chunfeng 
批准： 
Approver 
 
日期： 
Date 
2015.05.18 
日期： 
Date 
2015.05.18 
日期： 
Date 
2015.05.18 


 
上海汽车中心实验室
(SAIC Center Lab) 
中国·上海·嘉定区安研路201 号 
邮编. 201804 
No. 201 Anyan Road, Jiading District,  
Shanghai, China. 
Post code :200433 
报告编号：Report number 
SCL-S-15-0099M 
委托者Requestor：顾林琪 
送样日期Deliver date：2015.05.13 
报告日期Report date：2015.05.18 
第 2 页 共 5 页 
Page 2 of 5  
 
 
 
图1 失效件 
Fig.1 Failure part 
 
III. 测试结果 Test Results  
序号 
No. 
试验项目 
Test item 
额定值 
Requirement 
试验结果 
Test result 
评价 Evaluation 
第一次 
第二次 
合格 
qualified 
不合格 
unqualified 
I 
失效件（工厂） 
 
 
1 
红外（GB/T6040-2002） 
Infrared Spectroscopy 
POM 
POM 
× 
 
2 
熔点（GB/T19466.3-2006） 
Melting point (℃) 
165±5 
170 
× 
 
3 
焓值（GB/T19466.3-2006） 
Enthalpy (J/g) 
/ 
132 
151 
× 
 
小结：零件材料符合技术要求。 


 
上海汽车中心实验室
(SAIC Center Lab) 
中国·上海·嘉定区安研路201 号 
邮编. 201804 
No. 201 Anyan Road, Jiading District,  
Shanghai, China. 
Post code :200433 
报告编号：Report number 
SCL-S-15-0099M 
委托者Requestor：顾林琪 
送样日期Deliver date：2015.05.13 
报告日期Report date：2015.05.18 
第 3 页 共 5 页 
Page 3 of 5  
 
Ⅳ. 宏观分析 Macroscopic observation 
 
 
 AS21 燃油泵工厂和售后各有一例失效，断口如图2 所示。工厂失效件断口有明显飞边，系受
侧向外力导致断裂。售后失效件断裂源位于结构应力集中的拐角处，后裂纹逐步扩展直至完全断裂。
从裂纹源及裂纹发展方向看，零件也是受侧向力导致断裂。 
 
 
图2 失效件断口 
Fig. 2 Fracture of failure part 


 
上海汽车中心实验室
(SAIC Center Lab) 
中国·上海·嘉定区安研路201 号 
邮编. 201804 
No. 201 Anyan Road, Jiading District,  
Shanghai, China. 
Post code :200433 
报告编号：Report number 
SCL-S-15-0099M 
委托者Requestor：顾林琪 
送样日期Deliver date：2015.05.13 
报告日期Report date：2015.05.18 
第 4 页 共 5 页 
Page 4 of 5  
 
 
在供应商处进行油箱总成跌落试验，分别沿X，Y，Z 三个方向，离地1m 高度，进行自由跌落，
如图3。试验后零件未发生开裂等现象。 
 
图3 失效模拟 
Fig. 3 Crash simulation 
 
在油箱总成装配现场，进行油箱总成跌落试验，如图4。纸箱包装，从7 层高度跌落时，燃油
泵支架发生断裂。 
 
图4 失效模拟 
Fig. 4 Crash simulation 
 
 


 
上海汽车中心实验室
(SAIC Center Lab) 
中国·上海·嘉定区安研路201 号 
邮编. 201804 
No. 201 Anyan Road, Jiading District,  
Shanghai, China. 
Post code :200433 
报告编号：Report number 
SCL-S-15-0099M 
委托者Requestor：顾林琪 
送样日期Deliver date：2015.05.13 
报告日期Report date：2015.05.18 
第 5 页 共 5 页 
Page 5 of 5  
 
     
在供应商处对燃油泵支架的力学性能进行测试，如图5。对燃油泵支架施加侧向外力
（500mm/min），1#、2#燃油泵支架未发生断裂，3#、4#燃油泵支架发生断裂，断裂力值约190N，
强度高。观察断裂支架，均发生在相对较薄弱端。 
 
 
图5 失效模拟 
Fig. 5 Crash simulation 
 
综上， 
1、失效件受侧向力导致断裂。 
2、由于支架根部力学性能强，失效件法兰面均发生失效，售后失效件仅法兰面发生穿孔。这
对于整车碰撞后的安全存在隐患。借鉴大众、通用、福特等主机厂的经验，建议将力学薄弱位置设
置于支架根部，以避免法兰面开裂。

File: 材料工程师/SCL-S-15-0100M-AS21- 轮眉卡扣-狄春峰.pdf.md
# SCL-S-15-0100M-AS21- 轮眉卡扣-狄春峰.pdf

 
上海汽车中心实验室
(SAIC Center Lab) 
中国·上海·嘉定区安研路201 号 
邮编. 201804 
No. 201 Anyan Road, Jiading District,  
Shanghai, China. 
Post code :200433 
报告编号：Report number 
SCL-S-15-0100M 
委托者Requestor：曹晓俊 
送样日期Deliver date：2015.05.13 
报告日期Report date：2015.06.01 
第 1 页 共 4 页 
Page 1 of 4  
 
零件号 
Part number 
10096163 
零件名称 
Part name 
轮眉 
Wheel arch 
图纸日期 
Drawing date  
/ 
零件生产日期 
Production date 
/ 
供货商 
Supplier 
天源胜德 
Tianyuan Shengde 
车型/项目 
Car type/project 
AS 21  
 
   阶段性报告  Stage report        结论性报告 Conclusion report           测试报告 Test report 
Ⅰ.任务描述 Task description 
实验室受委托对轮眉进行失效原因分析，失效零件具体信息如下： 
As requested, QA lab has analyzed the invalid cause of wheel arch, and the information of invalid part is shown as 
following： 
零件信息：Part information 
零件名称 
Part name 
轮眉 
Wheel arch 
制造日期 
Production date 
/ 
VIN 码 
VIN number 
/ 
销售日期 
Sale date 
/ 
车辆里程数 
Car mileage 
 3 km PDI 
销售商 
Sale agent 
/ 
失效模式描述 
Invalid situation 
description 
轮眉卡扣断裂 
Buckle of wheel arch fractured. 
原材料信息：Raw material information 
原材料及牌号 
Raw material 
and trademark 
POM 
N2640z2 
原材料厂商 
Raw material producer 
BASF 
散件供应商 
Part supplier 
上海埃姆哈特 
金属热处理状态 
Metal heat treatment state 
/ 
失效零件见图1：The invalid part is shown in Fig 1.  
Ⅱ. 结论与建议 Conclusions and suggestions 
结论： 1. 失效件受侧向外力导致脆断。 
2．零件材料符合技术要求。 
Conclusions:  1. Side force made part brittle failure. 
2. Material performance of part conformed to requirements.        
建议： 1. 加强对零件的保护。 
Suggestions: 1. Protection to the part should be improved. 
         
分发： 
Dispenser 
质量分析 曹晓俊 
检验者： 
Identifier 
狄春峰 
Di Chunfeng 
审核： 
Auditor 
狄春峰 
Di Chunfeng 
批准： 
Approver 
 
日期： 
Date 
2015.06.01 
日期： 
Date 
2015.06.01 
日期： 
Date 
2015.06.01 
 


 
上海汽车中心实验室
(SAIC Center Lab) 
中国·上海·嘉定区安研路201 号 
邮编. 201804 
No. 201 Anyan Road, Jiading District,  
Shanghai, China. 
Post code :200433 
报告编号：Report number 
SCL-S-15-0100M 
委托者Requestor：曹晓俊 
送样日期Deliver date：2015.05.13 
报告日期Report date：2015.06.01 
第 2 页 共 4 页 
Page 2 of 4  
 
 
图1 失效件 
Fig.1 Failure part 
 
III. 测试结果 Test Results  
序号 
No. 
试验项目 
Test item 
额定值 
Requirement 
试验结果 
Test result 
评价 Evaluation 
第一次 
第二次 
合格 
qualified 
不合格 
unqualified 
I 
失效件（工厂） 
 
 
1 
红外（GB/T6040-2002） 
Infrared Spectroscopy 
POM 
POM 
× 
 
2 
熔点（GB/T19466.3-2006） 
Melting point (℃) 
165±5 
169 
× 
 
3 
焓值（GB/T19466.3-2006） 
Enthalpy (J/g) 
/ 
146 
159 
× 
 
小结：零件材料符合技术要求。 
 
 
 
 
 
 
 


 
上海汽车中心实验室
(SAIC Center Lab) 
中国·上海·嘉定区安研路201 号 
邮编. 201804 
No. 201 Anyan Road, Jiading District,  
Shanghai, China. 
Post code :200433 
报告编号：Report number 
SCL-S-15-0100M 
委托者Requestor：曹晓俊 
送样日期Deliver date：2015.05.13 
报告日期Report date：2015.06.01 
第 3 页 共 4 页 
Page 3 of 4  
 
Ⅳ. 宏观分析 Macroscopic observation 
 
 经检查失效轮眉卡扣失效3 个（共6 个），失效模式类似，因此仅以其中一个进行断口分析如
图2。失效件断口呈脆断，断裂方向由卡扣外侧起始，内侧终止。 
 
图2 失效件断口 
Fig. 2 Fracture of failure part 
 
取新件，用实车左后轮进行失效模拟（如图3）。 
 
图3 失效模拟 
Fig. 3 Crash simulation 


 
上海汽车中心实验室
(SAIC Center Lab) 
中国·上海·嘉定区安研路201 号 
邮编. 201804 
No. 201 Anyan Road, Jiading District,  
Shanghai, China. 
Post code :200433 
报告编号：Report number 
SCL-S-15-0100M 
委托者Requestor：曹晓俊 
送样日期Deliver date：2015.05.13 
报告日期Report date：2015.06.01 
第 4 页 共 4 页 
Page 4 of 4  
 
 
将新件装配后拆卸，发现两个卡扣发生断裂，失效位置和失效模式与失效件一致（如图4）。该
零件的重复装配性不佳，一次装拆即能够使卡扣发生断裂。零件的反复拆装是导致该类失效的可能
原因之一，不排除卡扣在其它环节受外侧外力导致断裂。 
 
 
 
图4 失效模拟 
Fig. 4 Crash simulation

File: 材料工程师/SCL-S-15-0101M-AS21-顶灯弹簧-朱玲斌.pdf.md
# SCL-S-15-0101M-AS21-顶灯弹簧-朱玲斌.pdf

 
上海汽车中心实验室 
SAIC Center Lab 
中国·上海·嘉定区安研路201 号 
邮编： 201804 
No 201 Anyan road, Jiading, Shanghai China 
Post code: 201804 
报告编号 
Report number 
 
SCL-S-15-0101M 
委托者: 质保部  周辉 
Request person, dept： 
委托编号:  /  
Request number: 
送样日期:  2015.5.5 
Request date:  
报告日期:  2015.5.25 
Report date：  
第1页共6页 
 
SMPV-0.2.3-002-QA -F01 
零件号Part number 
10226799-ASA 
零件名称 
Part name 
顶灯弹簧 
Top light spring 
图纸日期Drawing date 
/ 
零件生产日期Part production date 
/ 
供货商 
Supplier 
上海小糸车灯有限公司 
车型/项目Car type/project 
AS21 
DVP 材料大纲签署日期DVP material test plan date 
/ 
阶段性报告 Interim report                结论性报告 Conclusion report          
 
Ⅰ.任务描述 Task description 
实验室受委托对顶灯弹簧进行失效原因分析，失效零件具体信息如下： 
As requested, SCL has analyzed the failure of top light spring. The information of the failed part is as following： 
零件信息：Part information 
零件名称 
Part name 
顶灯弹簧 
Top light spring 
车制造日期 
Vehicle production date 
/ 
VIN 码 
VIN 
/ 
销售日期 
Sale date 
/ 
车辆里程数 
Car mileage 
1411km 
维修站名称 
Sale agent 
/ 
失效模式描述 
Failure circumstance  
AS21 顶灯无法关闭，顶灯弹簧失效。 
The top light can not close because of the spring failure  
原材料信息：Raw material information 
原材料及牌号 
Raw material specification 
SWC 80 
原材料厂商 
Raw material producer 
/ 
散件供应商 
Component supplier 
/ 
金属热处理状态 
Metal heat treatment state 
/ 
失效零件见图1：The failed part is shown in figure 1. 
 
Ⅱ. 结论与建议 Conclusions and Suggestions 
 
 
结论Conclusions： 
（1） 弹簧装配前发生沿晶开裂而失效，这可能与调试件结构突变导致的应力变化有关。The spring intergranular 
cracking before assembly, which may be relation to the stress change caused by the structural change. 
（2） 失效弹簧金相组织正常。The microstructure of the failure spring is normal. 
 
 
建议Suggestions： 
（1） 加强弹簧生产的过程管理。Investigate the production process of the spring. 
（2） 在总成装配前增加弹簧宏观形貌排查的工序。Increase the spring macro morphology checking before the 
assembly process. 
 
分发: 
Distribution 
质保部  周辉 
检验者Author 
朱玲斌 
Zhu Lingbin 
审核Auditor 
邵百明 
Shao Baiming 
批准Approver 
 
日期Date 
2015.5.25 
日期Date 
2015.5.25 
日期Date 
2015.5.25 


 
上海汽车中心实验室 
SAIC Center Lab 
中国·上海·嘉定区安研路201 号 
邮编： 201804 
No 201 Anyan road, Jiading, Shanghai China 
Post code: 201804 
报告编号 
Report number 
 
SCL-S-15-0101M 
委托者: 质保部  周辉 
Request person, dept： 
委托编号:  /  
Request number: 
送样日期:  2015.5.5 
Request date:  
报告日期:  2015.5.25 
Report date：  
第2页共6页 
 
SMPV-0.2.3-002-QA -F01 
III. 调查结果 Investigation Results  
客户在前顶灯开启后，无法关闭，此时车辆行驶里程1141km。送至4S 店拆解后发现顶灯弹簧断裂。 
顶灯弹簧的安装位置如图1a 所示，图1b 为失效弹簧与正常弹簧的宏观对比形貌，同时检查失效弹簧的对
手件并由供应商重新装配新弹簧进行性能测试。最终可知： 
 失效弹簧断成两部分，其中四个圈呈现并簧特征，另外三个圈与正常弹簧形貌基本一致，总共7 圈与正
常弹簧一致； 
 失效弹簧对手件宏观检查未发现明显异常，重新装配弹簧后试验未出现异常。 
 
a  顶灯弹簧装配位置 
b  失效件与正常件形貌对比 
图1  失效件装配位置及形貌图 
 
断口和能谱分析  Fracture and EDX Analysis 
图2 为断裂弹簧的SEM 形貌，图3、图4 分别为断口1 和弹簧表面的能谱测试结果，结合图2、图3、图
4 可以知道： 
 失效弹簧的断口以沿晶断裂为主，局部位置有少量穿晶断裂（图2b~2e）； 
 并簧部分的弹簧圈之间基本粘合在一起（图2b），说明失效件并簧应该发生在表面镀银工艺以前；根
据弹簧厂的描述及相关生产记录，在弹簧生产的调试阶段，会生产10 只4 圈并簧的调试件，失效件
应该是调试件； 
 断口1 的能谱结果（超声波清洗后）表明断口表面有较多的Al、Na、Ca、Cl 等异常元素，弹簧的工作
环境除了航空润滑油脂（主要成分为非金属元素），说明这些异常元素应该在使用之前已经存在于断
口上； 
 表面能谱结果表明弹簧表面主要元素为铜和银，符合弹簧预镀铜后再镀银的表面处理工艺； 
 结合以上分析认为，调试件弹簧由于第三圈和第四圈之间存在结构突变，这种结构突变可能导致弹簧出
现应力开裂或者有较大的应力集中使得弹簧在后续的工艺工程中出现沿晶开裂，但裂纹较小，弹簧没
有完全断开。 
 
失效件 
正常件 
并簧 


 
上海汽车中心实验室 
SAIC Center Lab 
中国·上海·嘉定区安研路201 号 
邮编： 201804 
No 201 Anyan road, Jiading, Shanghai China 
Post code: 201804 
报告编号 
Report number 
 
SCL-S-15-0101M 
委托者: 质保部  周辉 
Request person, dept： 
委托编号:  /  
Request number: 
送样日期:  2015.5.5 
Request date:  
报告日期:  2015.5.25 
Report date：  
第3页共6页 
 
SMPV-0.2.3-002-QA -F01 
a  断口低倍形貌 
b  断口1 SEM 形貌 
c  断口1 局部放大SEM 形貌 
d  断口2 SEM 形貌 
e  断口2 局部放大SEM 形貌 
图2  断口SEM 形貌 
 
断口1 
断口2 
粘合 


 
上海汽车中心实验室 
SAIC Center Lab 
中国·上海·嘉定区安研路201 号 
邮编： 201804 
No 201 Anyan road, Jiading, Shanghai China 
Post code: 201804 
报告编号 
Report number 
 
SCL-S-15-0101M 
委托者: 质保部  周辉 
Request person, dept： 
委托编号:  /  
Request number: 
送样日期:  2015.5.5 
Request date:  
报告日期:  2015.5.25 
Report date：  
第4页共6页 
 
SMPV-0.2.3-002-QA -F01 
 
图3  断口1 能谱测试结果 
 


 
上海汽车中心实验室 
SAIC Center Lab 
中国·上海·嘉定区安研路201 号 
邮编： 201804 
No 201 Anyan road, Jiading, Shanghai China 
Post code: 201804 
报告编号 
Report number 
 
SCL-S-15-0101M 
委托者: 质保部  周辉 
Request person, dept： 
委托编号:  /  
Request number: 
送样日期:  2015.5.5 
Request date:  
报告日期:  2015.5.25 
Report date：  
第5页共6页 
 
SMPV-0.2.3-002-QA -F01 
 
图4  弹簧表面能谱结果 
材料测试  Material Test Results 
对失效弹簧和抽检弹簧进行硬度、金相检测，其结果如下： 
 并簧部分弹簧硬度略低于正常件硬度； 
 失效弹簧和正常弹簧均为回火屈氏体，正常； 
表1  材料检测结果 
序号 
No. 
测试项目 
Test item 
额定值 
Requirement 
试验结果 
Test result 
评价 Evaluation 
合格 
OK 
不合格 
Not OK 
1 
失效件并簧圈硬度 
/ 
HV1:580,585 
/ 
 
2 
失效件正常圈硬度 
/ 
HV1:626,623,629 
/ 
 
3 
正常件硬度 
/ 
HV1:623,634 
/ 
 
4 
过电流试验件硬度 
（3.2A，13.5V，1h） 
/ 
HV0.5：475,434,436,577,612 
/ 
 
5 
失效件金相组织 
/ 
回火屈氏体 
/ 
 
6 
抽样件金相组织 
/ 
回火屈氏体 
/ 
 
 


 
上海汽车中心实验室 
SAIC Center Lab 
中国·上海·嘉定区安研路201 号 
邮编： 201804 
No 201 Anyan road, Jiading, Shanghai China 
Post code: 201804 
报告编号 
Report number 
 
SCL-S-15-0101M 
委托者: 质保部  周辉 
Request person, dept： 
委托编号:  /  
Request number: 
送样日期:  2015.5.5 
Request date:  
报告日期:  2015.5.25 
Report date：  
第6页共6页 
 
SMPV-0.2.3-002-QA -F01 
 
a  回火屈氏体-失效弹簧（并簧部分） 
b  回火屈氏体-失效弹簧（非并簧部分） 
c  回火屈氏体-抽检弹簧 
图5  弹簧金相组织
