Repository: kujaxr/obsidian-vault

File: 材料工程师/SCL-S-15-0102MM-IP31前副车架安装支架-薛喜才.pdf.md
# SCL-S-15-0102MM-IP31前副车架安装支架-薛喜才.pdf

 
上海汽车中心实验室 
SAIC Center Lab 
中国·上海·嘉定区安研路201 号 
邮编: 201804 
No 201 Anyan road, Jiading, Shanghai ,China 
Post code: 201804 
报告编号 
Report number 
 
SCL-S-15-0102M 
委托者: 张振富 
Request person, dept： 
委托编号:  /  
Request number: 
送样日期: 2015.05.15 
Request date:  
报告日期: 2015.06.05 
Report date：  
第1页共5页 
 
SMPV-0.2.3-002-QA -F01 
零件号Part number 
前：10163191 
后：10163183 
 零件名称 
Part name 
前副车架安装支架 
Mounting plate in the front frame 
图纸日期Drawing date 
/ 
零件生产日期Part production date 
/ 
 供货商 
Supplier 
科正(软模件供应商) 
车型/项目Car type/project 
IP31/1.4T 
DVP 材料大纲签署日期DVP material test plan date 
/ 
阶段性报告 Interim report                结论性报告 Conclusion report          
 
Ⅰ.任务描述 Task description 
实验室受委托对副车架安装支架进行失效原因分析，失效零件具体信息如下：  
As requested, SCL has analyzed the failure of mounting plate in the front frame . The information of the failed part is as 
following： 
零件信息：Part information 
零件名称 
Part name 
前副车架安装支架 
Mounting plate in the front frame 
车制造日期 
Vehicle production date 
/ 
VIN 码 
VIN 
/ 
销售日期 
Sale date 
/ 
车辆里程数 
Car mileage 
PAVE 试验100% 
失效地点 
Location: 
安亭 
失效模式描述 
Failure circumstance  
100%完成PAVE 试验，检查发现副车架安装支架开裂。Mounting plate in the front frame was found cracking 
when finished the PAVE testing. 
原材料信息：Raw material information 
原材料及牌号 
Raw material specification 
HC340/590DP  T=1.6mm 
原材料厂商 
Raw material producer 
宝钢 
散件供应商 
Component supplier 
/ 
金属热处理状态 
Metal heat treatment state 
/ 
失效零件见图1：The failed part is shown in figure 1.  
Ⅱ. 结论与建议 Conclusions and Suggestions 
结论Conclusions： 
1. 前副车架左前、左后安装支架沿焊缝热影响区疲劳开裂。Mounting plate in the front frame was cracking along the 
welding heated zone. 
2. 零件成分符合要求，金相及由硬度转化而来的抗拉强度正常。Chemical components met the requirement. 
Microstructure and converted tensile strength were normal. 
 
建议Suggestions： 
1. 校核载荷。Check the load. 
 
 
 
 
 
分发Distribution 
张振富 郭亚洲 
检验者Author 
薛喜才 
Xu Xicai 
审核Auditor 
邵百明 
Shao Baiming 
批准Approver 
 
日期Date 
2015.06.05 
日期Date 
2015.06.05 
日期Date 
2015.06.05 


 
上海汽车中心实验室 
SAIC Center Lab 
中国·上海·嘉定区安研路201 号 
邮编: 201804 
No 201 Anyan road, Jiading, Shanghai ,China 
Post code: 201804 
报告编号 
Report number 
 
SCL-S-15-0102M 
委托者: 张振富 
Request person, dept： 
委托编号:  /  
Request number: 
送样日期: 2015.05.15 
Request date:  
报告日期: 2015.06.05 
Report date：  
第2页共5页 
 
SMPV-0.2.3-002-QA -F01 
III. 调查结果 Investigation Results  
一. 失效零件The failed parts 
1. IP31/1.4T 完成PAVE 试验，副车架4 个安装支架开裂，左前、左后安装支架送至实验室分析，见图1 所示。 
2. 副车架安装支架对应面为异形螺母，通过二氧化碳保护焊焊接在钣金件上，而裂纹刚好位于焊缝热影响区：
该区为焊缝接头薄弱区域。 
3. 裂纹两侧钣金表面呈暗灰色，疑似零件表面电泳漆遭到破坏。 
 
 
 
 
 
 
 
 
 
 
(a)左后安装支架(1#样件)   
 
 
 
 
 
 
 
 
 
 
     (b)左前安装支架(2#样件) 
                                  
 
 
 
 
 
 
 
(c) 裂纹对应面 
焊缝 
焊缝 
裂纹 
裂纹 
裂纹 
异形螺母 
异形螺母 
2#样件 
1#样件 
图1  开裂前副车架安装支架 
 
异形螺母焊接示意图 


 
上海汽车中心实验室 
SAIC Center Lab 
中国·上海·嘉定区安研路201 号 
邮编: 201804 
No 201 Anyan road, Jiading, Shanghai ,China 
Post code: 201804 
报告编号 
Report number 
 
SCL-S-15-0102M 
委托者: 张振富 
Request person, dept： 
委托编号:  /  
Request number: 
送样日期: 2015.05.15 
Request date:  
报告日期: 2015.06.05 
Report date：  
第3页共5页 
 
SMPV-0.2.3-002-QA -F01 
二. 断口分析Fracture surface analysis 
1. 1#断口形貌(左后安装支架)，见图2 所示。图2a 为断口整体形貌，断口上侧呈褐黄色，此为常温下断口锈
蚀颜色；断口下侧呈亮黑色，疑似受到高温氧化作用。此外，根据裂纹扩展方向，可见多个台阶状条纹自
上而下扩展。 
2. 在裂纹扩展区高倍SEM 形貌(图2b)可以看见疲劳扩展特征：近似平行的二次裂纹；裂纹起源区(图2c)表面
覆盖大量腐蚀产物且相互磨损，微观形貌已经无法辨认。 
 
 
 
 
 
 
 
 
 
 
 
 
 
 
 
 
 
 
 
 
 
图2  1#断口形貌 
3. 2#断口形貌，见图3 所示。2#断口表面颜色、特征与1#类似，裂纹也是自上而下，2#断口也属于疲劳扩展。 
 
 
 
 
 
 
 
 
 
焊缝 
(a) 
(b) 
(c) 
焊缝表面 
焊缝 
(a) 
图3b 
图3c 
手
工
掰
断
区 


 
上海汽车中心实验室 
SAIC Center Lab 
中国·上海·嘉定区安研路201 号 
邮编: 201804 
No 201 Anyan road, Jiading, Shanghai ,China 
Post code: 201804 
报告编号 
Report number 
 
SCL-S-15-0102M 
委托者: 张振富 
Request person, dept： 
委托编号:  /  
Request number: 
送样日期: 2015.05.15 
Request date:  
报告日期: 2015.06.05 
Report date：  
第4页共5页 
 
SMPV-0.2.3-002-QA -F01 
 
 
 
 
 
 
 
 
 
 
 
 
 
图3  2#断口形貌 
三. 焊缝质量Welding seam testing 
1. 沿开裂处焊缝中心取样，进行焊接检验，结果见图4 所示。1#焊缝关键尺寸符合要求；2#焊缝熔深不足，
但该零件焊缝并未开裂。 
 
 
 
 
 
 
 
 
 
 
 
 
 
 
 
 
 
 
 
图4  焊缝质量：(a)1#开裂处焊缝；(b) 2#开裂处焊缝 
(b) 
(c) 
3.82mm 
3.43mm 
(b) 
(a) 
断
口 
断
口 
1#样件 
熔深：0.33mm 
焊高：3.21mm 
间隙：0.70 
2#样件 
熔深：0.13mm 
焊高：3.62mm 
间隙：0.57 


 
上海汽车中心实验室 
SAIC Center Lab 
中国·上海·嘉定区安研路201 号 
邮编: 201804 
No 201 Anyan road, Jiading, Shanghai ,China 
Post code: 201804 
报告编号 
Report number 
 
SCL-S-15-0102M 
委托者: 张振富 
Request person, dept： 
委托编号:  /  
Request number: 
送样日期: 2015.05.15 
Request date:  
报告日期: 2015.06.05 
Report date：  
第5页共5页 
 
SMPV-0.2.3-002-QA -F01 
四. 材料检测  Material test 
材料测试结果，见表1。 
1. 零件材料化学成分符合要求，组织为铁素体+马氏体，未见异常。 
2. 由硬度转化而来的抗拉强度正常。 
表1  材料检测结果 
备注：1 转换标准参考DIN EN ISO 18265，结果仅供参考 
 
 
 
 
 
 
 
 
 
 
 
 
 
图5  基体金相组织  500x 
序号 
No 
测试项目 
Test item 
额定值 
Requirement 
试验结果 
Test result 
评价 
Evaluation 
合格
OK 
不合格 
Not OK 
1 
化学成分 
Chemical components 
HC340/590DP 
Q/BQB418-2009 
/ 
/ 
 
 
 
C:≤0.18 
0.08 
× 
 
 
 
Si:≤0.80 
0.43 
× 
 
 
 
Mn:≤2.2 
1.82 
× 
 
 
 
P:≤0.035 
0.019 
× 
 
 
 
S:≤0.030 
0.007 
× 
 
 
 
Alt:≥0.010 
/ 
/ 
 
 
 
Cu:≤0.20 
＜0.01 
× 
 
2 
基体硬度HV0.3 
Hardness 
/ 
247, 248, 223 
/ 
 
 
硬度转化成抗拉强度1 
Convert to tensile strength 
≥590 
(原材料抗拉要求) 
785, 785，755 
/ 
 
3 
开裂处硬度 
HV0.3 
1#焊缝 
/ 
259, 274, 272 
/ 
 
2#焊缝 
/ 
214, 229, 224 
4 
金相组织 
Microstructure 
铁素体+马氏体 
铁素体+马氏体，见图
5 
/

File: 材料工程师/SCL-S-15-0103M-AS21-变速箱盖-罗晓瑜.pdf.md
# SCL-S-15-0103M-AS21-变速箱盖-罗晓瑜.pdf

 
上海汽车中心实验室
(SAIC Center Lab) 
中国·上海·嘉定区安研路201 号 
邮编. 201804 
No. 201 Anyan Road, Jiading District,  
Shanghai, China. 
Post code :200433 
报告编号：Report number 
SCL-S-15-0103M 
委托者Requestor：QA 陈肖 
送样日期Deliver date：2015.05.19 
报告日期Report date：2015.06.05 
第 1 页 共 6 页 
Page 1 of 6  
 
零件号 
Part number 
24267393 
零件名称 
Part name 
阀体盖总成 
Cover ASM-C/VLV Body 
图纸日期 
Drawing date  
/ 
零件生产日期 
Production date 
/ 
供货商 
Supplier 
长春爱尔玲 
Changchun Aierling 
车型/项目 
Car type/project 
AS21 SGE 
   阶段性报告  Stage report        结论性报告 Conclusion report           测试报告 Test report 
Ⅰ.任务描述 Task description 
实验室受委托对阀体盖总成进行失效原因分析，失效零件具体信息如下： 
As requested, QA lab has analyzed the invalid cause of cover ASM-C/VLV body, and the information of invalid part 
is shown as following： 
零件信息：Part information 
零件名称 
Part name 
阀体盖总成 
Cover ASM-C/VLV Body 
制造日期 
Production date 
/ 
VIN 码 
VIN number 
LSJA24U30FS027494 
销售日期 
Sale date 
/ 
车辆里程数 
Car mileage 
5 公里 
销售商 
Sale agent 
/ 
失效模式描述 
Invalid situation description 
阀体盖开裂 
Cover ASM-C/VLV body crack 
原材料信息：Raw material information 
原材料及牌号 
Raw material and trademark 
PA66-GF35H  
GMW3038P 
原材料厂商 
Raw material 
producer 
巴斯夫 
BASF 
散件供应商 
Part supplier 
长春爱尔玲 
Changchun Aierling 
金属热处理状态 
Metal heat treatment 
state 
/ 
失效零件见图1：The invalid part is shown in Fig 1.  
 
Ⅱ. 结论与建议 Conclusions and suggestions 
 
结论：1.失效件在装配线发生撞击以致开裂；. 
2.失效件材料符合技术要求。 
Conclusions: 1.The impact on the assembly line made the invalid part crack. 
2.Material performance of the failure parts conformed to requirements 
建议：1.加强对零件的保护。 
Suggestions：1. Protection to the part should be improved. 
 
 
分发: 
Distribution 
QA 陈肖 
检验者Author 
罗晓瑜 
Luo Xiaoyu 
审核Auditor 
狄春峰 
Di Chunfeng 
批准Approver 
 
日期Date 
2015.06.05 
日期Date 
2015.06.05 
日期Date 
2015.06.05 


 
上海汽车中心实验室
(SAIC Center Lab) 
中国·上海·嘉定区安研路201 号 
邮编. 201804 
No. 201 Anyan Road, Jiading District,  
Shanghai, China. 
Post code :200433 
报告编号：Report number 
SCL-S-15-0103M 
委托者Requestor：QA 陈肖 
送样日期Deliver date：2015.05.19 
报告日期Report date：2015.06.05 
第 2 页 共 6 页 
Page 2 of 6  
 
 
 
 
 
 
 
 
 
 
 
 
 
 
 
 
 
 
 
图1 失效件 
Fig. 1 Failure Part 
 
Ⅲ. 测试结果 Test Results  
序
号 
No. 
试验项目 
Test item 
额定值 
Requirement 
试验结果 
Test result 
评价 Evaluation 
第一次 
第二次 
合格 
qualified 
不合格 
unqualified 
I 
失效件 
 
 
1 
红外（GB/T6040-2002） 
Infrared Spectroscopy 
PA66 
PA66 
× 
 
2 
熔点（GB/T19466.3-2006） 
Melting Point (℃) 
260±5 
261 
× 
 
3 
焓值（GB/T19466.3-2006） 
Enthalpy(J/g) 
/ 
45.3 
47.1 
 
 
4 
灰分（GB/T9345.1-2008） 
Ash Content（%） 
35±2 
34.1 
× 
 
II 
新件 
 
 
1 
红外（GB/T6040-2002） 
Infrared Spectroscopy 
PA66 
PA66 
× 
 


 
上海汽车中心实验室
(SAIC Center Lab) 
中国·上海·嘉定区安研路201 号 
邮编. 201804 
No. 201 Anyan Road, Jiading District,  
Shanghai, China. 
Post code :200433 
报告编号：Report number 
SCL-S-15-0103M 
委托者Requestor：QA 陈肖 
送样日期Deliver date：2015.05.19 
报告日期Report date：2015.06.05 
第 3 页 共 6 页 
Page 3 of 6  
 
序
号 
No. 
试验项目 
Test item 
额定值 
Requirement 
试验结果 
Test result 
评价 Evaluation 
第一次 
第二次 
合格 
qualified 
不合格 
unqualified 
2 
熔点（GB/T19466.3-2006） 
Melting Point (℃) 
260±5 
262 
× 
 
3 
焓值（GB/T19466.3-2006） 
Enthalpy(J/g) 
/ 
48.5 
48.1 
 
 
4 
灰分（GB/T9345.1-2008） 
Ash Content（%） 
35±2 
34.0 
× 
 
小结：零件材料符合技术要求。 
 
Ⅳ. 宏观分析 Macroscopic observation 
将失效处切下，可见盖体内侧完全开裂，而外侧呈连接状态。 
 
 
 
 
 
 
 
 
 
 
 
 
 
 
 
 
 
 
图2 失效件断口 
 
 
 
 
 
 
 
 


 
上海汽车中心实验室
(SAIC Center Lab) 
中国·上海·嘉定区安研路201 号 
邮编. 201804 
No. 201 Anyan Road, Jiading District,  
Shanghai, China. 
Post code :200433 
报告编号：Report number 
SCL-S-15-0103M 
委托者Requestor：QA 陈肖 
送样日期Deliver date：2015.05.19 
报告日期Report date：2015.06.05 
第 4 页 共 6 页 
Page 4 of 6  
 
观察盖体外侧，在裂纹中部有一处受力痕迹。 
 
 
 
 
 
 
 
 
 
 
 
 
 
 
 
 
 
 
图3 受力痕迹 
 
在体视镜下观察断口，可见断裂由盖体内侧向外侧扩展。 
(a) 
靠盖体上沿侧断口 
(b) 
靠盖体底部侧断口 
图4 失效件断口 
 


 
上海汽车中心实验室
(SAIC Center Lab) 
中国·上海·嘉定区安研路201 号 
邮编. 201804 
No. 201 Anyan Road, Jiading District,  
Shanghai, China. 
Post code :200433 
报告编号：Report number 
SCL-S-15-0103M 
委托者Requestor：QA 陈肖 
送样日期Deliver date：2015.05.19 
报告日期Report date：2015.06.05 
第 5 页 共 6 页 
Page 5 of 6  
 
如图进行失效模拟，结果盖体内侧开裂。 
 
 
 
 
 
 
 
 
 
 
 
 
 
 
 
 
 
图5 失效模拟 
(a) 外侧                                     (b) 内侧 
图6 模拟开裂 
 
 
可见开裂为受外力所至。 
 
 
 
 
 
 


 
上海汽车中心实验室
(SAIC Center Lab) 
中国·上海·嘉定区安研路201 号 
邮编. 201804 
No. 201 Anyan Road, Jiading District,  
Shanghai, China. 
Post code :200433 
报告编号：Report number 
SCL-S-15-0103M 
委托者Requestor：QA 陈肖 
送样日期Deliver date：2015.05.19 
报告日期Report date：2015.06.05 
第 6 页 共 6 页 
Page 6 of 6  
 
经装配线现场员工检查确认，装配线上有一杆状突出，变速箱在吊起装配时有与其外端相
撞的风险，其高度与失效位置相符。 
 
 
 
 
 
 
 
 
 
 
 
 
 
 
 
 
 
 
 
图7 装配线检查 
 
综上所述， 
1、 失效件在装配线发生撞击以致开裂； 
2、 失效件材料符合技术要求。

File: 材料工程师/SCL-S-15-0104M-BP34空调冷凝管-薛喜才.pdf.md
# SCL-S-15-0104M-BP34空调冷凝管-薛喜才.pdf

 
上海汽车中心实验室 
SAIC Center Lab 
中国·上海·嘉定区安研路201 号 
邮编. 201804 
No 201 Anyan road, Jiading, Shanghai China 
Post code 201804 
报告编号 
Report number 
 
SCL-S-15-0104M 
委托者: PTI 刘杰 
Request person, dept： 
委托编号:  /  
Request number: 
送样日期:  2015.05.20 
Request date:  
报告日期:  2015.06.03 
Report date：  
第1页共7页 
 
SMPV-0.2.3-002-QA -F01 
零件号Part number 
24107566 
零件名称 
Part name 
压缩机冷凝管 
PIPE-CMPR DISCH 
图纸日期Drawing date 
/ 
零件生产日期Part production date 
/ 
供货商 
Supplier 
常州腾龙 
车型/项目Car type/project 
BP34 
DVP 材料大纲签署日期DVP material test plan date 
/ 
阶段性报告 Interim report                结论性报告 Conclusion report          
 
Ⅰ.任务描述 Task description 
实验室受委托对压缩机冷凝管进行失效原因分析，失效零件具体信息如下： 
As requested, SCL has analyzed the failure of PIPE-CMPR DISCH. The information of the failed part is as following： 
零件信息：Part information 
零件名称 
Part name 
压缩机冷凝管 
PIPE-CMPR DISCH 
车制造日期 
Vehicle production date 
/ 
VIN 码 
VIN 
/ 
销售日期 
Sale date 
/ 
车辆里程数 
Car mileage 
/ 
失效地点 
Failed location 
PPO 总装车间 
失效模式描述 
Failure circumstance 
PPO 总装车间， 压缩机冷凝管开裂。PIPE-CMPR DISCH in assembly was broken off at the PPO workshop. 
原材料信息：Raw material information 
原材料及牌号 
Raw material specification 
Al 6063  Φ19x1.5 
原材料厂商 
Raw material producer 
常州腾龙轻合金材料有限公司 
散件供应商 
Component supplier 
/ 
金属热处理状态 
Metal heat treatment state 
T4 
失效零件见图1：The failed part is shown in figure1. 
Ⅱ. 结论与建议 Conclusions and Suggestions 
结论Conclusions： 
1. 该批次冷凝管为返工样件，经过多次火焰加热，造成零件组织过热：晶粒长大、大量析出物在晶界上沉淀，
晶界结合强度降低，在装配时发生开裂。This batch condensation tubes were reworked and heated several times, 
causing the parts overheating: grain growing up and lots of precipitates in the grain boundary which let the grain 
boundary bonding strength decreases and crack in the assembly process. 
2. 冷凝管材质成分符合要求，金相及硬度正常。Chemical composition met the requirement. Hardness and 
microstructure were normal. 
 
建议Suggestions： 
1. 该批零件报废处理。This batch parts were scrapped. 
 
 
 
分发: 
Distribution 
PTI 刘杰 
检验者Author 
薛喜才 
Xu Xicai 
审核Auditor 
邵百明 
Shao Baiming 
批准Approver 
 
日期Date 
2015.06.03 
日期Date 
2015.06.03 
日期Date 
2015.06.03 


 
上海汽车中心实验室 
SAIC Center Lab 
中国·上海·嘉定区安研路201 号 
邮编. 201804 
No 201 Anyan road, Jiading, Shanghai China 
Post code 201804 
报告编号 
Report number 
 
SCL-S-15-0104M 
委托者: PTI 刘杰 
Request person, dept： 
委托编号:  /  
Request number: 
送样日期:  2015.05.20 
Request date:  
报告日期:  2015.06.03 
Report date：  
第2页共7页 
 
SMPV-0.2.3-002-QA -F01 
III. 调查结果 Investigation Results  
一. 失效零件The failed parts 
1. BP34 空调冷凝管在PPO 车间装配时发生开裂，裂纹曲折、长度约13mm，见图1 所示。 
2. 断裂处铝管折弯角度正常，折弯处距离压板约19mm，低于数模值(24.967mm)。 
 
 
 
 
 
 
 
 
 
 
 
 
 
 
 
 
 
 
 
 
 
 
 
 
 
 
 
 
图1  开裂的空调冷凝管 
二. 断口分析Fracture surface analysis 
1. 断口宏观形貌，见图2 所示。断口凸凹不平、有棱角，在光照下可见亮光的小平面。观察铝管内表面，发
现很多微裂纹，曲折分布。 
2. 断口微观形貌，见图3~图4 所示。断口呈现沿晶特征，晶粒较为粗大且晶面不干净、晶界上有大量析出物。 
压
板 


 
上海汽车中心实验室 
SAIC Center Lab 
中国·上海·嘉定区安研路201 号 
邮编. 201804 
No 201 Anyan road, Jiading, Shanghai China 
Post code 201804 
报告编号 
Report number 
 
SCL-S-15-0104M 
委托者: PTI 刘杰 
Request person, dept： 
委托编号:  /  
Request number: 
送样日期:  2015.05.20 
Request date:  
报告日期:  2015.06.03 
Report date：  
第3页共7页 
 
SMPV-0.2.3-002-QA -F01 
 
 
 
 
 
 
 
 
 
 
 
 
图2  断口及铝管内表面形貌 
 
 
 
 
 
 
 
 
 
 
 
 
 
 
 
 
 
 
 
 
 
图3  断口SEM 形貌 
 
 
图6 
图7 
内表面 
断口 
微裂纹 


 
上海汽车中心实验室 
SAIC Center Lab 
中国·上海·嘉定区安研路201 号 
邮编. 201804 
No 201 Anyan road, Jiading, Shanghai China 
Post code 201804 
报告编号 
Report number 
 
SCL-S-15-0104M 
委托者: PTI 刘杰 
Request person, dept： 
委托编号:  /  
Request number: 
送样日期:  2015.05.20 
Request date:  
报告日期:  2015.06.03 
Report date：  
第4页共7页 
 
SMPV-0.2.3-002-QA -F01 
 
 
 
 
 
 
 
 
 
 
 
 
 
图4  晶面形貌进一步放大 
3. 对晶面上析出物进行能谱分析，见图5 所示。能谱结果显示，析出物为(Al、Fe、Si、Mg)化合物质，但晶
面的氧含量相对较高。 
4. 对另一区域晶界上物质能谱分析，结果见图6 所示。其氧含量也相对较高，此外，晶界上还有少量氯化物
物质，该物质可能来源于铝液精炼过程。 
 
 
 
 
 
 
 
 
 
 
 
 
 
 
 
 
 
 
图5 晶面上析出物能谱分析结果 
0
1
2
3
4
5
6
7
keV
0
10
20
30
40
50
60
70
80
 cps/eV
 Al 
 C  O 
 Mg 
 Fe 
 Fe 
 Si 
 Ca 
 Ca 


 
上海汽车中心实验室 
SAIC Center Lab 
中国·上海·嘉定区安研路201 号 
邮编. 201804 
No 201 Anyan road, Jiading, Shanghai China 
Post code 201804 
报告编号 
Report number 
 
SCL-S-15-0104M 
委托者: PTI 刘杰 
Request person, dept： 
委托编号:  /  
Request number: 
送样日期:  2015.05.20 
Request date:  
报告日期:  2015.06.03 
Report date：  
第5页共7页 
 
SMPV-0.2.3-002-QA -F01 
 
 
 
 
 
 
 
 
 
 
 
 
 
 
 
 
 
 
图6 晶界上析出物能谱分析结果 
三. 金相分析Metallographic analysis 
1. 对断口区域进行金相分析，结果见图7 所示。组织内部可见多条沿晶裂纹，部分裂纹几乎贯穿铝管壁厚，
所以，铝管在装配时，承受很小载荷就发生开裂。 
2. 对组织内部进一步放大，结果见图8 所示。晶粒粗大、晶界明显加粗，晶界上可见析出物，组织呈现过烧
特征。这些析出物沿晶分布，导致零件晶界结合强度降低，进而形成裂纹。 
3. 图9 为远离断口区域金相组织。可见，组织为α-Al+析出物，晶粒大小约在6 级，基体组织正常。 
 
 
 
 
 
 
 
 
 
 
 
图7  断口附近金相组织  50x 
0
1
2
3
4
5
6
7
keV
0
5
10
15
20
25
 cps/eV
 O 
 Al 
 Cl 
 Mg 
 Fe 
 Fe 
 Cr 
 Cr 
断
口 


 
上海汽车中心实验室 
SAIC Center Lab 
中国·上海·嘉定区安研路201 号 
邮编. 201804 
No 201 Anyan road, Jiading, Shanghai China 
Post code 201804 
报告编号 
Report number 
 
SCL-S-15-0104M 
委托者: PTI 刘杰 
Request person, dept： 
委托编号:  /  
Request number: 
送样日期:  2015.05.20 
Request date:  
报告日期:  2015.06.03 
Report date：  
第6页共7页 
 
SMPV-0.2.3-002-QA -F01 
 
 
 
 
 
 
 
 
 
 
 
 
 
 
 
 
 
 
 
 
 
 
 
 
 
 
 
 
 
 
 
 
 
图8  部分区域晶界组织形貌  200x 
 
 
 
(a) 
(e) 
(e) 
(d) 
(c) 
(b) 


 
上海汽车中心实验室 
SAIC Center Lab 
中国·上海·嘉定区安研路201 号 
邮编. 201804 
No 201 Anyan road, Jiading, Shanghai China 
Post code 201804 
报告编号 
Report number 
 
SCL-S-15-0104M 
委托者: PTI 刘杰 
Request person, dept： 
委托编号:  /  
Request number: 
送样日期:  2015.05.20 
Request date:  
报告日期:  2015.06.03 
Report date：  
第7页共7页 
 
SMPV-0.2.3-002-QA -F01 
 
 
 
 
 
 
 
 
 
 
 
 
 
图9  远离断口区域金相组织   200x 
四. 材料检测   
材料测试结果见表1 所示。铝管成分符合6063 要求，开裂区域硬度略低于基体硬度。 
表1 材料测试 
序号 
No. 
试验项目 
Test item 
额定值 
Requirement 
试验结果 
Test result 
评价 
Evaluation 
合格 
OK 
不合格 
Not OK 
1 
铝管化学成分 
Chemical Components 
 
铝合金6063 
 
/ 
 
Fe:≤0.35 
0.20 
× 
 
   Si:0.20 ~0.60 
0.43 
× 
 
Cu:≤0.10 
＜0.001 
× 
 
  Mg:0.45~0.90 
0.511 
× 
 
Mn:≤0.10 
0.003 
× 
 
Zn:≤0.10 
0.017 
× 
 
Ti:≤0.10 
0.011 
× 
 
Cr:≤0.10 
＜0.001 
× 
 
2 
硬度HV10 
Hardness 
开裂区域 
/ 
54.3 
60.4 
58.3 
/ 
 
基体 
/ 
66.3 
64.4 
66.4 
/ 
 
综合分析： 
1. 空调冷凝管属于沿晶断裂，晶界上有大量析出物。 
2. 铝管开裂部位晶粒粗大、晶界明显加粗，晶界上可见析出物，组织呈现过烧特征。 
3. 据DRE 反馈：该批次手工样件约30 件，之前由于压板钎焊角度有问题，返工后火焰加热、切割再次钎焊，
故障件开裂部位经过多次火焰加热。 
以上分析可以得知：该批次冷凝管为返工样件，经过多次火焰加热，造成零件组织过热：晶粒长大、大量析出
物在晶界上沉淀，零件晶界结合强度降低，在装配时发生开裂。

File: 材料工程师/SCL-S-15-0106M-BP11-下控制臂-邵百明.pdf.md
# SCL-S-15-0106M-BP11-下控制臂-邵百明.pdf

 
上海汽车中心实验室 
SAIC Center Lab 
中国·上海·嘉定区安研路201 号 
邮编：201804 
No 201 Anyan road, Jiading, Shanghai China 
Post code: 201804 
报告编号 
Report number 
 
SCL-S-15-0106M 
委托者: 质量分析科 罗增峰 
Request person, dept： 
委托编号:  /  
Request number: 
送样日期: 2015.05.11 
Request date:  
报告日期: 2015.05.22 
Report date：  
第1 页共5 页 
 
SMPV-0.2.3-002-QA -F01 
零件号Part number 
1022780-01 
 零件名称 
Part name 
下摆臂 
Lower Control Arm 
图纸日期Drawing date 
2013.5.23 
零件生产日期Part production date 
/ 
 供货商 
Supplier 
索密克汽车配件有限公司 
车型/项目Car type/project 
BP11 
DVP 材料大纲签署日期DVP material test plan date 
/ 
阶段性报告 Interim report                结论性报告 Conclusion report          
 
Ⅰ.任务描述 Task description 
实验室受委托对下摆臂进行失效分析，失效零件具体信息如下： 
As requested, SCL has analyzed the lower Control Arm. The information of the failed part is as following： 
零件信息：Part information 
零件名称 
Part name 
下控制臂 
Lower Control Arm 
车制造日期 
Vehicle production date 
2014.11.24 
VIN/车/发动机号码
car/engine no 
LSJW16G63EG123258 
销售日期 
Sale date 
/ 
车辆里程数/测试寿命 
Car mileage/Test life 
5500Km 
维修站名称 
Sale agent 
广西弘威 
失效模式描述 
Failure circumstance  
车辆右前下摆臂严重变形，球头脱出。右前稳定连接管已被拉断；右前传动轴已脱落。The 
vehicle right front lower arm was severely deformed and the ball joint was out. The right front stable connection 
pipe was broken and the right front drive shaft came off. 
原材料信息：Raw material information 
原材料及牌号 
Raw material specification 
6082（改进） 
原材料厂商 
Raw material producer 
/ 
散件供应商 
Component supplier 
/ 
金属热处理状态 
Metal heat treatment state 
/ 
失效零件见图1-2：The failed part is shown in figure 1-2.  
 
Ⅱ. 结论与建议 Conclusions and Suggestions 
 
结论Conclusions： 
（1）下摆臂是由于过载而发生断裂。这是由于车轮遭受碰撞所致。The lower control arm was broken because of 
overload, which was caused by a collision suffered by wheel. 
（2）材料的机械性能符合图纸的技术要求。The mechanical properties of the material meet the requirements of the 
drawing. 
（3）材料的组织和成分无异常。The material microstructure and the chemical components are normal. 
 
建议Suggestions： 
（1） 谨慎驾驶，避免碰撞发生。Carefully drive to avoid a collision. 
 
 
分发: 
Distribution 
质量分析科：罗增峰 
检验者Author 
邵百明 
Shao Baiming 
审核Auditor 
邵百明 
Shao Baiming 
批准Approver 
 
日期Date 
2015.05.22 
日期Date 
2015.05.22 
日期Date 
2015.05.22 


 
上海汽车中心实验室 
SAIC Center Lab 
中国·上海·嘉定区安研路201 号 
邮编：201804 
No 201 Anyan road, Jiading, Shanghai China 
Post code: 201804 
报告编号 
Report number 
 
SCL-S-15-0106M 
委托者: 质量分析科 罗增峰 
Request person, dept： 
委托编号:  /  
Request number: 
送样日期: 2015.05.11 
Request date:  
报告日期: 2015.05.22 
Report date：  
第2 页共5 页 
 
SMPV-0.2.3-002-QA -F01 
III. 调查结果 Investigation Results  
      
     事故车辆（行驶里程：5500 公里）与其它车辆发生了碰撞，安全气囊弹开；右前下摆臂变形，其局部发生
断裂，且球头脱出；右前稳定连接管被拉断；右前传动轴已脱落。相关照片如图1 所示。 
 
 
 （a）右前碰撞痕迹 轮胎侧面有不是很明显的接触痕迹                 （b）弹开的安全气囊 
 
 
（c）下摆臂                                 （d）传动轴 脱出 
图1 失效车辆的相关照片 
      
    实验室收到的下摆臂如图2 所示。下摆臂有一定的变形；与转向节连接的球头连接处发生断裂；外表面其它
区域无磕碰损伤；这表明力的传递路径是通过连接点实现的。从结构上看，当车轮受到碰撞后，力会传递给转向
节；转向节将力通过球头传递给下摆臂。如果力过大，就会导致转向节球头连接处发生断裂，或下摆臂本体发生
变形。 
图3 显示的是断裂处的外观照片。由图可见：装配孔变形，已失圆；断裂处有明显拉伸变形的特征。显然断
裂处曾受到了较大的载荷。 
 
 


 
上海汽车中心实验室 
SAIC Center Lab 
中国·上海·嘉定区安研路201 号 
邮编：201804 
No 201 Anyan road, Jiading, Shanghai China 
Post code: 201804 
报告编号 
Report number 
 
SCL-S-15-0106M 
委托者: 质量分析科 罗增峰 
Request person, dept： 
委托编号:  /  
Request number: 
送样日期: 2015.05.11 
Request date:  
报告日期: 2015.05.22 
Report date：  
第3 页共5 页 
 
SMPV-0.2.3-002-QA -F01 
  
  
图2 实验室收到的下摆臂 
      
 
 
（a）断裂处塑性变形                          （b）断裂的球头连接处 已失圆 
图3 断裂的球头连接处 具有塑性变形的特征 
 
断口分析 Fracture Surface Analysis 
断口的宏观和微观形貌如图4 和图5 所示。 
 
从宏观上看，两断裂面表面起伏不平，色彩新鲜，呈过载断裂特征。 
 
利用扫描电镜对断口进行微观观察，断口微观形貌为韧窝，进一步证明其为过载所致。 
 
宏观和微观检查均未见明显的材料缺陷。 
局部断裂，
球头脱出。 
1#断口 
2#断口 
此区域有一定
的变形。 


 
上海汽车中心实验室 
SAIC Center Lab 
中国·上海·嘉定区安研路201 号 
邮编：201804 
No 201 Anyan road, Jiading, Shanghai China 
Post code: 201804 
报告编号 
Report number 
 
SCL-S-15-0106M 
委托者: 质量分析科 罗增峰 
Request person, dept： 
委托编号:  /  
Request number: 
送样日期: 2015.05.11 
Request date:  
报告日期: 2015.05.22 
Report date：  
第4 页共5 页 
 
SMPV-0.2.3-002-QA -F01 
 
 
（a）1#断口                                   （2）2#断口 
图4 宏观断口 
 
 
（a）正断韧窝                                   （b）剪切韧窝 
图5 微观形貌 韧窝 
 
 


 
上海汽车中心实验室 
SAIC Center Lab 
中国·上海·嘉定区安研路201 号 
邮编：201804 
No 201 Anyan road, Jiading, Shanghai China 
Post code: 201804 
报告编号 
Report number 
 
SCL-S-15-0106M 
委托者: 质量分析科 罗增峰 
Request person, dept： 
委托编号:  /  
Request number: 
送样日期: 2015.05.11 
Request date:  
报告日期: 2015.05.22 
Report date：  
第5 页共5 页 
 
SMPV-0.2.3-002-QA -F01 
材料检测Material Test 
   材料检测结果如表1 所示。 
 
根据供应商的介绍：为了增加材料的强度，该材料是在6082 的基础上，改进获得的。基于成分结果可以
看出，与6082 相比，其区别在于： Cu 含量（0.761%）高于6082 的Cu 含量（≤0.10%）。Cu 含量的增
加，有利于提高材料的强度。 
 
零件取样检测表明：材料的机械性能符合图纸的技术要求。 
 
金相组织正常。 
表1 材料检测结果 
序号 
No. 
试验项目 
Test item 
额定值 
Requirement 
试验结果 
Test result 
评价 Evaluation 
合格 
OK 
不合格 
Not OK 
1 
成分 
6082（改进） 
 
 
 
 
 
Si：/ 
1.010 
/ 
 
 
 
Fe：/ 
0.281 
/ 
 
 
 
Cu：/ 
0.761 
/ 
 
 
 
Mn：/ 
0.664 
/ 
 
 
 
Mg：/ 
0.948 
/ 
 
 
 
Cr：/ 
0.129 
/ 
 
 
 
Zn：/ 
0.0030 
/ 
 
2 
机械性能 
Rm:≥370MPa 
409MPa，404MPa 
× 
 
 
 
Rp: ≥345MPa 
358MPa，354MPa 
× 
 
 
 
A5: ≥10% 
15%,14.5% 
× 
 
3 
硬度 
/ 
HB2.5/62.5:121,123,125 
/ 
 
4 
组织 
/ 
α-Al 基体上分布着合金相（见
图6） 
/ 
 
 
图6 组织

File: 材料工程师/SCL-S-15-0107M-AP14- 左前纵梁-邵百明.pdf.md
# SCL-S-15-0107M-AP14- 左前纵梁-邵百明.pdf

 
上海汽车中心实验室 
SAIC Center Lab 
中国·上海·嘉定区安研路201 号 
邮编： 201804 
No 201 Anyan road, Jiading, Shanghai China 
Post code: 201804 
报告编号 
Report number 
 
SCL-S-15-0107M 
委托者: 车身科  谢金金 
Request person, dept： 
委托编号:  /  
Request number: 
送样日期:  2015.5.21 
Request date:  
报告日期:  2014.6.03 
Report date：  
第1页共8页 
 
SMPV-0.2.3-002-QA -F01 
零件号Part number 
10099467 
零件名称 
Part name 
左前纵梁 
Left Front Longitudinal Beam 
图纸日期Drawing date 
2013.5.23 
零件生产日期Part production date 
/ 
供货商 
Supplier 
金湖神州 
车型/项目Car type/project 
AP14 SGE 1.4T 
DVP 材料大纲签署日期DVP material test plan date 
/ 
阶段性报告 Interim report                结论性报告 Conclusion report          
 
Ⅰ.任务描述 Task description 
实验室受委托对左前纵梁进行失效原因分析，失效零件具体信息如下： 
As requested, SCL has analyzed the failure of the left front longitudinal beam. The information of the failed part is as 
following： 
零件信息：Part information 
零件名称 
Part name 
左前纵梁 
Left Front Longitudinal Beam 
车制造日期 
Vehicle production date 
/ 
VIN 码 
VIN 
LSJW56U38ES990828 
销售日期 
Sale date 
/ 
车辆里程数 
Car mileage 
/ 
失效地点 
Failure Location 
安亭 
失效模式描述 
Failure circumstance  
完成100%的PAVE 路试后，检查发现左前纵梁出现开裂。 
After 100% pave test, it was found that the left front longitudinal beam was cracked. 
原材料信息：Raw material information 
原材料及牌号 
Raw material specification 
B240P1D+Z50/50 
原材料厂商 
Raw material producer 
/ 
散件供应商 
Component supplier 
/ 
金属热处理状态 
Metal heat treatment state 
/ 
失效零件见图1：The failed part is shown in figure 1. 
 
Ⅱ. 结论与建议 Conclusions and Suggestions 
 
结论Conclusions： 
（1） 左前纵梁由于局部承受较大的应力而发生双向多源疲劳开裂。The left front longitudinal beam was cracked 
by bending multi-source fatigue of because of the big local stress.  
（2） 材料的成分和板厚符合要求；材料的换算强度，组织和焊缝无异常。The chemical components and thickness 
meet the requirements; the conversion strength, microstructure and weld are normal. 
 
建议Suggestions： 
（1） 校核载荷；若应力较大，优化设计，降低局部的应力。Check the load. If the stress is big, reduce the stress by 
improving the design. 
 
 
 
分发: 
Distribution 
车身科 谢金金 
检验者Author 
邵百明 
Shao Baiming 
审核Auditor 
邵百明 
Shao Baiming 
批准Approver 
 
日期Date 
2015.06.03 
日期Date 
2015.06.03 
日期Date 
2015.06.03 


 
上海汽车中心实验室 
SAIC Center Lab 
中国·上海·嘉定区安研路201 号 
邮编： 201804 
No 201 Anyan road, Jiading, Shanghai China 
Post code: 201804 
报告编号 
Report number 
 
SCL-S-15-0107M 
委托者: 车身科  谢金金 
Request person, dept： 
委托编号:  /  
Request number: 
送样日期:  2015.5.21 
Request date:  
报告日期:  2014.6.03 
Report date：  
第2页共8页 
 
SMPV-0.2.3-002-QA -F01 
III. 调查结果 Investigation Results  
 
    AP14 SGE 1.4T 车型在安亭完成100%的PAVE 试验后，左前纵梁在焊接螺母处出现开裂；裂纹长度约为
45mm，如图1 所示。从结构来看，开裂处为应力相对较大的区域。 
 
（a）与支架匹配的表面 
 
（b）焊接螺母的一侧 
图1 收到的失效件 
 
图2（a）显示的是AP14 SGE 1.4T 左前纵梁的装配图，其中土黄色的冲压件为安装储电池的托盘，灰色连
接纵梁和托盘的零件为支架。其中纵梁开裂的地方处于支架的前下方螺栓固定处，如箭头所示。图2（b）显示
A 
B 
C 
D 
C1 
B1 


 
上海汽车中心实验室 
SAIC Center Lab 
中国·上海·嘉定区安研路201 号 
邮编： 201804 
No 201 Anyan road, Jiading, Shanghai China 
Post code: 201804 
报告编号 
Report number 
 
SCL-S-15-0107M 
委托者: 车身科  谢金金 
Request person, dept： 
委托编号:  /  
Request number: 
送样日期:  2015.5.21 
Request date:  
报告日期:  2014.6.03 
Report date：  
第3页共8页 
 
SMPV-0.2.3-002-QA -F01 
的是SGE 1.4T 和NSE 1.5T 在托盘，电池的摆放方位以及支架的差异。从结构差异来看，SGE 1.4T 纵梁与支架
连接处承受的载荷会比NSE 1.5T 大。 
    据工程反馈，目前的纵梁开裂仅发生在SGE 1.4T 的车型上。 
 
 
（a）SGE 1.4T  左前纵梁开裂处的装配图           （b）SGE 1.4T 与NSE 1.5T 的结构差异 
图2 装配图 
      
断口分析Fracture Surface 
    选择主要的裂纹（ABCD 段）作为断口分析的对象。宏观断口形貌如图3 所示。 
 
裂纹扩展的前沿和局部区域具有体现疲劳特征的海滩纹；依据海滩纹，可以判断主要的裂纹扩展方向如
图3（a）中箭头所示。 
 
断裂面有明显的分界线；这是钢板两表面裂纹扩展相交的结果。其中与支架匹配面起源的裂纹扩展面积
相对较大，为主要的裂纹起源面。 
 
断裂面未见明显的异常。 
利用扫描电镜对另一半的断口进行观察；该断口大部分表面有锈蚀和磨损，局部可见细小的疲劳条纹和二次
疲劳裂纹，如图4 和图5 所示。这进一步证明该断裂是一种疲劳断裂。 
基于上述的宏观和微观的断口检测，可以看出：该裂纹是一种双向的疲劳裂纹；裂纹主要起源于纵梁与支架
匹配的表面。 
 
 
 
 
 
 
 
开裂处 
托盘 
支架 
托盘 
支架 


 
上海汽车中心实验室 
SAIC Center Lab 
中国·上海·嘉定区安研路201 号 
邮编： 201804 
No 201 Anyan road, Jiading, Shanghai China 
Post code: 201804 
报告编号 
Report number 
 
SCL-S-15-0107M 
委托者: 车身科  谢金金 
Request person, dept： 
委托编号:  /  
Request number: 
送样日期:  2015.5.21 
Request date:  
报告日期:  2014.6.03 
Report date：  
第4页共8页 
 
SMPV-0.2.3-002-QA -F01 
 
 
（a）断口全貌 
 
 
（b）区域A 
 
 
 
说明： 
 
断裂面中间有“分界线”，
为上下裂纹扩展相交形
成的； 
 
支架匹配面的裂纹扩展
面较大，为主要裂纹扩展
区。 
 
主裂纹扩展区有裂纹扩
展形成的海滩纹，呈现疲
劳特征；箭头显示主要裂
纹的扩展方向。 
金相取样位置，
结果见图6（b） 
金相取样位置，
结果见图6（a） 
区域A 


 
上海汽车中心实验室 
SAIC Center Lab 
中国·上海·嘉定区安研路201 号 
邮编： 201804 
No 201 Anyan road, Jiading, Shanghai China 
Post code: 201804 
报告编号 
Report number 
 
SCL-S-15-0107M 
委托者: 车身科  谢金金 
Request person, dept： 
委托编号:  /  
Request number: 
送样日期:  2015.5.21 
Request date:  
报告日期:  2014.6.03 
Report date：  
第5页共8页 
 
SMPV-0.2.3-002-QA -F01 
 
（c）区域B 
 
 
（d）区域C 
图3 断口宏观形貌 
     
 
 
说明： 
 
支架匹配面有裂纹扩展
形成的海滩纹； 
 
螺母焊接侧的表面有裂
纹扩展形成的台阶，呈现
多源的特征。 
说明： 
 
多裂纹相交形成的明显
分界线；这是纵梁两面多
源疲劳裂纹扩展相交的
结果； 
 
纵梁的螺母焊接面有明
显的疲劳台阶； 
 
箭头显示裂纹扩展方向。 
 
 
区域B 
区域C 


 
上海汽车中心实验室 
SAIC Center Lab 
中国·上海·嘉定区安研路201 号 
邮编： 201804 
No 201 Anyan road, Jiading, Shanghai China 
Post code: 201804 
报告编号 
Report number 
 
SCL-S-15-0107M 
委托者: 车身科  谢金金 
Request person, dept： 
委托编号:  /  
Request number: 
送样日期:  2015.5.21 
Request date:  
报告日期:  2014.6.03 
Report date：  
第6页共8页 
 
SMPV-0.2.3-002-QA -F01 
 
图4 疲劳条纹 
 
图5 二次疲劳裂纹 
 
 


 
上海汽车中心实验室 
SAIC Center Lab 
中国·上海·嘉定区安研路201 号 
邮编： 201804 
No 201 Anyan road, Jiading, Shanghai China 
Post code: 201804 
报告编号 
Report number 
 
SCL-S-15-0107M 
委托者: 车身科  谢金金 
Request person, dept： 
委托编号:  /  
Request number: 
送样日期:  2015.5.21 
Request date:  
报告日期:  2014.6.03 
Report date：  
第7页共8页 
 
SMPV-0.2.3-002-QA -F01 
材料测试  Material Test Results 
材料检测结果如表1所示。成分和板厚符合要求；换算的强度，组织和焊缝无异常。 
表1  材料检测结果 
序号 
No. 
测试项目 
Test item 
额定值 
Requirement 
试验结果 
Test result 
评价 Evaluation 
合格 
OK 
不合格 
Not OK 
1 
成分 
B240P1D+Z50/50 
(B/QBQ 420-2009) 
 
 
/ 
 
C 
≤0.10 
0.0082 
× 
 
 
Si 
≤0.50 
0.139 
× 
 
 
Mn 
≤1.80 
1.04 
× 
 
 
P 
≤0.10 
0.0767 
× 
 
 
S 
≤0.025 
0.007 
× 
 
 
Alt 
≤0.015 
0.036 
× 
 
 
Ti 
≤0.20 
0.0568 
× 
 
2 
硬度 
/ 
HV1:133,138,138 
/ 
 
3 
换算强度1（MPa） 
/ 
457,471,471 
/ 
 
4 
机械性能 
 
 
 
 
 
抗拉强度（MPa） 
≥440 
/ 
/ 
 
 
屈服强度（MPa） 
240-360 
/ 
/ 
 
 
延伸率（%） 
≥28% 
/ 
/ 
 
5 
金相检验 
 
纵梁基体组织为铁素体，见
图6；焊缝未见异常。 
/ 
 
6 
板厚 
1.6mm（±0.10） 
1.6mm 
× 
 
备注：1）依据标准GB/T 1172-1999 由硬度换算而来。 
      2）宽度≤1200mm 的公差要求。 
              
 
（a）取样位置1 
 
取样位置 


 
上海汽车中心实验室 
SAIC Center Lab 
中国·上海·嘉定区安研路201 号 
邮编： 201804 
No 201 Anyan road, Jiading, Shanghai China 
Post code: 201804 
报告编号 
Report number 
 
SCL-S-15-0107M 
委托者: 车身科  谢金金 
Request person, dept： 
委托编号:  /  
Request number: 
送样日期:  2015.5.21 
Request date:  
报告日期:  2014.6.03 
Report date：  
第8页共8页 
 
SMPV-0.2.3-002-QA -F01 
              
 
（b）取样位置2  焊接区域无异常 
 
（c）基体组织 铁素体 
图6 金相检验 
焊接螺母 
焊缝热影响区 
 
取样位置

File: 材料工程师/SCL-S-15-0108M-IP24-充电枪-狄春峰.pdf.md
# SCL-S-15-0108M-IP24-充电枪-狄春峰.pdf

 
上海汽车中心实验室
(SAIC Center Lab) 
中国·上海·嘉定区安研路201 号 
邮编. 201804 
No. 201 Anyan Road, Jiading District,  
Shanghai, China. 
Post code :200433 
报告编号：Report number 
SCL-S-15-0108M 
委托者Requestor：张懿 
送样日期Deliver date：2015.05.25 
报告日期Report date：2015.06.01 
第 1 页 共 3 页 
Page 1 of 3  
 
零件号 
Part number 
10028127 
零件名称 
Part name 
充电枪 
Charging gun 
图纸日期 
Drawing date  
/ 
零件生产日期 
Production date 
/ 
供货商 
Supplier 
上海埃士 
Shanghai Aishi 
车型/项目 
Car type/project 
IP 24 
 
   阶段性报告  Stage report        结论性报告 Conclusion report           测试报告 Test report 
Ⅰ.任务描述 Task description 
实验室受委托对充电枪进行失效原因分析，失效零件具体信息如下： 
As requested, QA lab has analyzed the invalid cause of charging gun, and the information of invalid part is shown as 
following： 
零件信息：Part information 
零件名称 
Part name 
充电枪 
Charging gun 
制造日期 
Production date 
/ 
VIN 码 
VIN number 
/ 
销售日期 
Sale date 
/ 
车辆里程数 
Car mileage 
3408 km  
销售商 
Sale agent 
/ 
失效模式描述 
Invalid situation 
description 
充电枪断裂 
Charging gun fractured. 
原材料信息：Raw material information 
原材料及牌号 
Raw material 
and trademark 
PC 
EXL 9330 
原材料厂商 
Raw material producer 
SABIC 
散件供应商 
Part supplier 
/ 
金属热处理状态 
Metal heat treatment state 
/ 
失效零件见图1：The invalid part is shown in Fig 1.  
Ⅱ. 结论与建议 Conclusions and suggestions 
结论： 1. 失效件受外力导致韧断。 
2．零件材料符合技术要求。 
Conclusions:  1. Foreign force made part fracture. 
2. Material performance of part conformed to requirements.        
建议： 1. 分析外力来源。 
Suggestions: 1. Source of foreign force should be analyzed 
 
分发： 
Dispenser 
SQE  张懿 
检验者： 
Identifier 
狄春峰 
Di Chunfeng 
审核： 
Auditor 
狄春峰 
Di Chunfeng 
批准： 
Approver 
 
日期： 
Date 
2015.06.01 
日期： 
Date 
2015.06.01 
日期： 
Date 
2015.06.01 
 
         


 
上海汽车中心实验室
(SAIC Center Lab) 
中国·上海·嘉定区安研路201 号 
邮编. 201804 
No. 201 Anyan Road, Jiading District,  
Shanghai, China. 
Post code :200433 
报告编号：Report number 
SCL-S-15-0108M 
委托者Requestor：张懿 
送样日期Deliver date：2015.05.25 
报告日期Report date：2015.06.01 
第 2 页 共 3 页 
Page 2 of 3  
 
 
               
图1 失效件 
Fig.1 Failure part 
 
III. 测试结果 Test Results  
序号 
No. 
试验项目 
Test item 
额定值 
Requirement 
试验结果 
Test result 
评价 Evaluation 
合格 
qualified 
不合格 
unqualified 
I 
失效件 
 
 
1 
红外（GB/T6040-2002） 
Infrared Spectroscopy 
PC 
PC 
× 
 
2 
玻璃化转变温度 
(GB/T 19644.2-2006) 
Glass transition temperature (℃) 
140±5 
144 
× 
 
小结：零件材料符合技术要求。 
 
 
 
 
 


 
上海汽车中心实验室
(SAIC Center Lab) 
中国·上海·嘉定区安研路201 号 
邮编. 201804 
No. 201 Anyan Road, Jiading District,  
Shanghai, China. 
Post code :200433 
报告编号：Report number 
SCL-S-15-0108M 
委托者Requestor：张懿 
送样日期Deliver date：2015.05.25 
报告日期Report date：2015.06.01 
第 3 页 共 3 页 
Page 3 of 3  
 
Ⅳ. 宏观分析 Macroscopic observation 
 
 
 失效件枪头出断口如图2 所示。螺钉紧固处未见裂纹，零件未受内应力及上下侧外力。 
 
 
图2 失效件断口 
Fig. 2 Fracture of failure part 
 
失效件枪身处断口如图3 所示。断口有明显的变形和应力发白，失效件系受外力导致韧断。 
 
 
图3 失效件断口 
Fig. 3 Fracture of failure part

File: 材料工程师/SCL-S-15-0109M-BP31前下摆臂-薛喜才.pdf.md
# SCL-S-15-0109M-BP31前下摆臂-薛喜才.pdf

 
上海汽车中心实验室 
SAIC Center Lab 
中国·上海·嘉定区安研路201 号 
邮编. 201804 
No 201 Anyan road, Jiading, Shanghai China 
Post code 201804 
报告编号 
Report number 
 
SCL-S-15-0109M 
委托者: 蔡远骏 
Request person, dept： 
委托编号:  /  
Request number: 
送样日期:  2015.05.27 
Request date:  
报告日期:  2015.06.03 
Report date：  
第1页共7页 
 
SMPV-0.2.3-002-QA -F01 
零件号Part number 
/ 
零件名称 
Part name 
前下摆臂 
Front Lower-arm 
图纸日期Drawing date 
/ 
零件生产日期Part production date 
/ 
供货商 
Supplier 
罗福斯 
Raufoss 
车型/项目Car type/project 
BP31 
DVP 材料大纲签署日期DVP material test plan date 
/ 
阶段性报告 Interim report                结论性报告 Conclusion report          
 
Ⅰ.任务描述 Task description 
实验室受委托对前下摆臂进行失效原因分析，失效零件具体信息如下： 
As requested, SCL has analyzed the failure of front lower-arm. The information of the failed part is as following： 
零件信息：Part information 
零件名称 
Part name 
前下摆臂 
Front Lower-arm 
车制造日期 
Vehicle production date 
/ 
VIN 码 
VIN 
LSJB36X9XCS062570 
销售日期 
Sale date 
/ 
车辆里程数 
Car mileage 
44912 公里(km) 
失效地点 
Failed location 
上海 
失效模式描述 
Failure circumstance 
售后一辆BP31 前下摆臂断裂。Front Lower-arm of the sold car BP31 was broken off. 
原材料信息：Raw material information 
原材料及牌号 
Raw material specification 
RA 6082.52 
原材料厂商 
Raw material producer 
/ 
散件供应商 
Component supplier 
/ 
金属热处理状态 
Metal heat treatment state 
T6 
失效零件见图5：The failed part is shown in figure5. 
 
Ⅱ. 结论与建议 Conclusions and Suggestions 
 
结论Conclusions： 
1. 车辆发生事故导致前下摆臂发生弯曲变形，零件在非正常状态下工作，最终发生疲劳失效；Vehicle accident 
caused the front lower-arm bended, which let the parts working under the abnormal state and finally failed by fatigue. 
 
2. 零件材料成分符合技术要求，硬度及金相组织正常。Chemical composition met the technical requirement. 
Hardness and microstructure were normal. 
 
建议Suggestions： 
无 
 
 
分发: 
Distribution 
蔡远骏 
检验者Author 
薛喜才 
Xu Xicai 
审核Auditor 
邵百明 
Shao Baiming 
批准Approver 
 
日期Date 
2015.06.03 
日期Date 
2015.06.03 
日期Date 
2015.06.03 


 
上海汽车中心实验室 
SAIC Center Lab 
中国·上海·嘉定区安研路201 号 
邮编. 201804 
No 201 Anyan road, Jiading, Shanghai China 
Post code 201804 
报告编号 
Report number 
 
SCL-S-15-0109M 
委托者: 蔡远骏 
Request person, dept： 
委托编号:  /  
Request number: 
送样日期:  2015.05.27 
Request date:  
报告日期:  2015.06.03 
Report date：  
第2页共7页 
 
SMPV-0.2.3-002-QA -F01 
III. 调查结果 Investigation Results  
一. 失效零件The failed parts 
1. 售后一辆950 左前下摆臂断裂，半轴拉脱，见图1 所示。 
2. 左前轮毂有撞击痕迹，表面有擦伤；右前和右后轮毂表面也有擦伤痕迹，见图2 ~图4 所示。 
 
 
 
 
 
 
 
 
 
 
 
 
 
 
 
 
 
 
 
 
 
图1  左前悬架外观：下摆臂断裂 
 
 
 
 
 
 
 
 
 
 
图2  左前轮毂外观 
擦伤 
撞痕 
撞痕 
半轴拉脱 
球头连接正常 


 
上海汽车中心实验室 
SAIC Center Lab 
中国·上海·嘉定区安研路201 号 
邮编. 201804 
No 201 Anyan road, Jiading, Shanghai China 
Post code 201804 
报告编号 
Report number 
 
SCL-S-15-0109M 
委托者: 蔡远骏 
Request person, dept： 
委托编号:  /  
Request number: 
送样日期:  2015.05.27 
Request date:  
报告日期:  2015.06.03 
Report date：  
第3页共7页 
 
SMPV-0.2.3-002-QA -F01 
 
 
 
 
 
 
 
 
 
 
 
图3  右前轮毂外观 
 
 
 
 
 
 
 
 
 
 
 
图4 右后轮毂外观 
3. 断裂下摆臂见图5 所示。断裂区域已发生明显的弯曲变形(图5b)，表明下摆臂曾经受到异常的载荷作用。 
 
 
 
 
 
 
 
 
 
 
 
(a) 下摆臂断裂位置 
擦伤 
擦伤 
擦伤 


 
上海汽车中心实验室 
SAIC Center Lab 
中国·上海·嘉定区安研路201 号 
邮编. 201804 
No 201 Anyan road, Jiading, Shanghai China 
Post code 201804 
报告编号 
Report number 
 
SCL-S-15-0109M 
委托者: 蔡远骏 
Request person, dept： 
委托编号:  /  
Request number: 
送样日期:  2015.05.27 
Request date:  
报告日期:  2015.06.03 
Report date：  
第4页共7页 
 
SMPV-0.2.3-002-QA -F01 
 
 
 
 
 
 
 
 
 
 
 
 
 
 
(b)下摆臂：弯曲变形 
 
 
 
图5  断裂的左前下摆臂 
 
二. 断口分析Fracture surface analysis 
1. 断口宏观形貌，见图6 所示。断口大部分区域(左侧)颜色较深，这些区域最先开裂；断口右侧区域较新鲜，
是最后快速断裂区域。根据裂纹收敛方向，很容易确认裂纹源位置。 
 
 
 
 
 
 
 
 
 
 
图6 断口全貌 
 
 
 
裂纹源 
快速断裂区 
疲劳扩展:区域A 
疲劳扩展:区域B 
裂纹源 


 
上海汽车中心实验室 
SAIC Center Lab 
中国·上海·嘉定区安研路201 号 
邮编. 201804 
No 201 Anyan road, Jiading, Shanghai China 
Post code 201804 
报告编号 
Report number 
 
SCL-S-15-0109M 
委托者: 蔡远骏 
Request person, dept： 
委托编号:  /  
Request number: 
送样日期:  2015.05.27 
Request date:  
报告日期:  2015.06.03 
Report date：  
第5页共7页 
 
SMPV-0.2.3-002-QA -F01 
2. 裂纹源断口形貌，见图7 所示。裂纹源区可见明显的疲劳特征：海滩纹，在主裂纹附近表面可见多条微裂纹。 
3. 与主裂纹源对应位置的断口形貌，见图8 所示。裂纹扩展至该区域萌生很多次裂纹源。 
 
 
 
 
 
 
 
 
 
 
 
 
 
 
 
 
 
图7  主裂纹源形貌 
 
 
 
 
 
 
 
 
 
 
 
 
 
 
 
 
图8  区域A 断口形貌 
表
面
裂
纹 
主裂纹源 
主裂纹源 
扩 
展 
方 
向 
次裂纹源 
扩 
展 
方 
向 


 
上海汽车中心实验室 
SAIC Center Lab 
中国·上海·嘉定区安研路201 号 
邮编. 201804 
No 201 Anyan road, Jiading, Shanghai China 
Post code 201804 
报告编号 
Report number 
 
SCL-S-15-0109M 
委托者: 蔡远骏 
Request person, dept： 
委托编号:  /  
Request number: 
送样日期:  2015.05.27 
Request date:  
报告日期:  2015.06.03 
Report date：  
第6页共7页 
 
SMPV-0.2.3-002-QA -F01 
3. 裂纹扩展区B 区断口形貌，见图9 所示。在该区域可见明显的疲劳特征，且萌生很多次疲劳源。 
 
 
 
 
 
 
 
 
 
 
 
 
 
 
 
 
 
图9 裂纹扩展区形貌：区域B 
三. 材料检测Material testing   
材料测试结果见表1 所示。 
1. 下摆臂成分符合技术要求。 
2. 零件硬度正常；金相组织为α 固溶体+均匀析出相，组织无过热、过烧现象。 
表1 材料测试 
序号 
No. 
试验项目 
Test item 
额定值 
Requirement 
试验结果 
Test result 
评价 
Evaluation 
合格 
OK 
不合格 
Not OK 
1 
化学成分 
Chemical components 
RA 6082.52 
/ 
/ 
 
Si:0.9~1.20 
0.99 
× 
 
Mg:0.70~1.00 
0.905 
× 
 
Mn:0.40~0.60 
0.582 
× 
 
Fe:≤0.30 
0.233 
× 
 
Cu:≤0.10 
0.014 
× 
 
Cr:≤0.20 
0.147 
× 
 
Ti:≤0.05 
0.013 
× 
 
Zn:≤0.05 
0.004 
× 
 
2 
布氏硬度HB2.5/62.5 
Brinell Hardness 
/ 
104 
107 
103 
/ 
 
/ 
 
3 
微观组织 
Microstructure 
/ 
α 固溶体+均匀析出相，见图10 
/ 
 
扩展方向 
次疲劳源 


 
上海汽车中心实验室 
SAIC Center Lab 
中国·上海·嘉定区安研路201 号 
邮编. 201804 
No 201 Anyan road, Jiading, Shanghai China 
Post code 201804 
报告编号 
Report number 
 
SCL-S-15-0109M 
委托者: 蔡远骏 
Request person, dept： 
委托编号:  /  
Request number: 
送样日期:  2015.05.27 
Request date:  
报告日期:  2015.06.03 
Report date：  
第7页共7页 
 
SMPV-0.2.3-002-QA -F01 
 
 
 
 
 
 
 
 
 
 
 
 
 
 
 
 
 
 
 
 
 
 
图10  金相组织   500x 
综合分析： 
1. 左前下摆臂是由于疲劳而开裂的。 
2. 左前下摆臂已发生弯曲变形，左前轮毂有撞击痕迹，表面有擦伤；右前和右后轮毂表面也有擦伤痕迹。 
3. 零件材料正常。 
4. 调查该故障车维修记录发现，2014 年6 月份(行驶里程：19624 公里)曾对左前大灯、左前雾灯，前保修复，右
后尾灯、后保修复，右后叶子板整形，右后尾灯框整形，左后叶子板整形等。这些维修记录表明，该故障车
左前和右后曾经遭受过严重的撞击，而剧烈的撞击会导致下摆臂弯曲变形。零件变形后，结构发生变化，使
零件承受载荷异常，继续使用进而发生疲劳开裂。 
从上述分析可以得知：车辆发生事故导致前下摆臂发生弯曲变形，零件在非正常状态下工作，最终发生疲劳失效。

File: 材料工程师/SCL-S-15-0110M- AS21 -中间轴支架-白云岭.pdf.md
# SCL-S-15-0110M- AS21 -中间轴支架-白云岭.pdf

 
上海汽车中心实验室 
SAIC Center Lab 
中国·上海·嘉定区安研路201 号 
邮编: 201804 
No 201 Anyan road, Jiading, Shanghai ,China 
Post code: 201804 
报告编号 
Report number 
 
SCL-S-15-0110M 
委托者:  SQE  唐宇峰 
Request person, dept： 
委托编号:  /  
Request number: 
送样日期:  2015.6.3 
Request date:  
报告日期:  2015.6.11 
Report date： 
第 1 页 共 5 页 
 
SMPV-0.2.3-002-QA -F01 
零件号Part number 
10108541 
 零件名称 
Part name 
中间轴支架 
图纸日期Drawing date 
/ 
零件生产日期Part production date 
/ 
 供货商 
Supplier 
上海纳铁福传动系统有限公司 
车型/项目Car type/project 
AS21 1.5T 
DVP 材料大纲签署日期DVP material test plan date 
/ 
阶段性报告  Stage report                结论性报告 Conclusion report 
 
Ⅰ.任务描述 Task description 
实验室受委托对中间轴支架进行失效原因分析，失效零件具体信息如下： 
As requested, SCL has analyzed the failure of the part. The information of the failed part is as following： 
零件信息：Part information 
零件名称 
Part name 
中间轴支架 
制造日期 
Production date 
/ 
发动机号码car/engine no 
LSJA24U63FS000560 
失效日期 
Incident date 
2015.4.30 
车辆里程数/测试寿命 
Car mileage/Test life 
18460 公里 
失效地点 
Location 
广德 
失效模式描述 
Failure circumstance description 
GD SMTC 3 0H3 001 乘用车综合耐久性试验方法路试中，日常检查，发现轴支架开裂。 
原材料信息：Raw material information 
原材料及牌号 
Raw material specification 
A380 
原材料厂商 
Raw material producer 
/ 
散件供应商 
Component supplier 
/ 
金属热处理状态 
Metal heat treatment state 
/ 
失效零件见图1：The failed part is shown in figure 1.  
 
Ⅱ. 结论与建议 Conclusions and suggestions 
 
结论Conclusions： 
1、 失效件是由于过载引起的开裂。 
 
2、 失效件的化学成分、硬度、金相组织无异常。 
 
 
建议Suggestions： 
1、 建议排查装配、运行等过程，以确定过载的具体原因。 
 
 
 
分发： 
Distribution 
SQE  唐宇峰 
检验者Author 
白云岭   
Bai Yunling 
审核Auditor 
邵百明 
Shao Baiming 
批准Approver 
 
日期Date 
2015.6.11  
日期Date 
2015.6.11  
日期Date 
2015.6.11  


 
上海汽车中心实验室 
SAIC Center Lab 
中国·上海·嘉定区安研路201 号 
邮编: 201804 
No 201 Anyan road, Jiading, Shanghai ,China 
Post code: 201804 
报告编号 
Report number 
 
SCL-S-15-0110M 
委托者:  SQE  唐宇峰 
Request person, dept： 
委托编号:  /  
Request number: 
送样日期:  2015.6.3 
Request date:  
报告日期:  2015.6.11 
Report date： 
第 2 页 共 5 页 
 
SMPV-0.2.3-002-QA -F01 
III. 测试结果 Test Results 
一、 宏观观察： 
1、 收到委托者提供的失效件实物形貌如图1a 所示；支架开裂位置如图1b 中红色虚线所示，开裂约占1/2
圆周。 
 
 
图1  失效件实物形貌 


 
上海汽车中心实验室 
SAIC Center Lab 
中国·上海·嘉定区安研路201 号 
邮编: 201804 
No 201 Anyan road, Jiading, Shanghai ,China 
Post code: 201804 
报告编号 
Report number 
 
SCL-S-15-0110M 
委托者:  SQE  唐宇峰 
Request person, dept： 
委托编号:  /  
Request number: 
送样日期:  2015.6.3 
Request date:  
报告日期:  2015.6.11 
Report date： 
第 3 页 共 5 页 
 
SMPV-0.2.3-002-QA -F01 
 2、支架未发现受到撞击的痕迹，螺栓紧固痕迹规则、清晰，未发现异常，见图2。 
 
 
 
 
图2  支架宏观观察 
 


 
上海汽车中心实验室 
SAIC Center Lab 
中国·上海·嘉定区安研路201 号 
邮编: 201804 
No 201 Anyan road, Jiading, Shanghai ,China 
Post code: 201804 
报告编号 
Report number 
 
SCL-S-15-0110M 
委托者:  SQE  唐宇峰 
Request person, dept： 
委托编号:  /  
Request number: 
送样日期:  2015.6.3 
Request date:  
报告日期:  2015.6.11 
Report date： 
第 4 页 共 5 页 
 
SMPV-0.2.3-002-QA -F01 
2、 将断口人为打开，断口宏观观察未发现疲劳特征，开裂起始于表面，断口整体形貌见图3，黄色区域为
原始开裂区（黄色是由于线切割时乳化液所致）。 
3、 断口微观观察，使用酒精超声波清洗后，使用扫描电镜观察，开裂起始区域未发现气孔、疏松等缺陷，
微观形貌为准解理，见图4。 
  
 
图3    断口整体形貌 
 
 
 
图4  断口微观观察    SEM 


 
上海汽车中心实验室 
SAIC Center Lab 
中国·上海·嘉定区安研路201 号 
邮编: 201804 
No 201 Anyan road, Jiading, Shanghai ,China 
Post code: 201804 
报告编号 
Report number 
 
SCL-S-15-0110M 
委托者:  SQE  唐宇峰 
Request person, dept： 
委托编号:  /  
Request number: 
送样日期:  2015.6.3 
Request date:  
报告日期:  2015.6.11 
Report date： 
第 5 页 共 5 页 
 
SMPV-0.2.3-002-QA -F01 
4、 理化分析： 
在失效件上取样，进行理化检测，实测结果未见异常，详细结果见表1。 
表1 
序号 
No. 
试验项目 
Test item 
额定值 
Requirement 
试验结果 
Test result 
评价 Evaluation 
合格 
qualified 
不合格 
unqualified 
1 
化学成分/A380 
 
 
 
 
 
Si 
7.5-9.5 
8.2 
X 
 
 
Cu 
3.0-4.0 
3.0 
X 
 
 
Zn 
≤3.0 
1.59 
X 
 
 
Fe 
≤1.3 
0.95 
X 
 
 
Mn 
≤0.50 
0.20 
X 
 
 
Mg 
≤0.10 
0.055 
X 
 
 
Ni 
≤0.50 
0.082 
X 
 
 
Ti 
≤0.35 
0.057 
X 
 
2 
硬度/HB 
/ 
95、89、91、95、94 
/ 
 
3 
金相组织 
/ 
变质正常 
（图5） 
/ 
 
 
 
图5  金相组织   200X
