Repository: kujaxr/obsidian-vault

File: 材料工程师/SCL-S-15-0110M-AS21-A柱下饰板-狄春峰.pdf.md
# SCL-S-15-0110M-AS21-A柱下饰板-狄春峰.pdf

 
上海汽车中心实验室
(SAIC Center Lab) 
中国·上海·嘉定区安研路201 号 
邮编. 201804 
No. 201 Anyan Road, Jiading District,  
Shanghai, China. 
Post code :200433 
报告编号：Report number 
SCL-S-15-0110M 
委托者Requestor：於合群 
送样日期Deliver date：2015.05.29 
报告日期Report date：2015.06.01 
第 1 页 共 4 页 
Page 1 of 4  
 
零件号 
Part number 
10215705 
零件名称 
Part name 
A 柱下饰板 
A post trim 
图纸日期 
Drawing date  
/ 
零件生产日期 
Production date 
/ 
供货商 
Supplier 
江苏新泉 
Jiangsu Xinquan 
车型/项目 
Car type/project 
AS 21 
 
   阶段性报告  Stage report        结论性报告 Conclusion report           测试报告 Test report 
Ⅰ.任务描述 Task description 
实验室受委托对A 柱下饰板进行失效原因分析，失效零件具体信息如下： 
As requested, QA lab has analyzed the invalid cause of A post trim, and the information of invalid part is shown as 
following： 
零件信息：Part information 
零件名称 
Part name 
A 柱下饰板 
A post trim 
制造日期 
Production date 
/ 
VIN 码 
VIN number 
/ 
销售日期 
Sale date 
/ 
车辆里程数 
Car mileage 
约2000 km 
销售商 
Sale agent 
/ 
失效模式描述 
Invalid situation 
description 
A 柱下饰板断裂 
A post trim fractured. 
原材料信息：Raw material information 
原材料及牌号 
Raw material 
and trademark 
PP+EPDM-T20 
原材料厂商 
Raw material producer 
普利特 
散件供应商 
Part supplier 
江苏新泉 
金属热处理状态 
Metal heat treatment state 
/ 
失效零件见图1：The invalid part is shown in Fig 1.  
Ⅱ. 结论与建议 Conclusions and suggestions 
结论： 1. 零件件注塑工艺不佳，受外力导致开裂。 
       2. 零件材料符合技术要求。 
Conclusions:  1.Injection process of parts was bad. Foreign force made such part fracture. 
            2. Material performance of part conformed to requirements. 
建议： 1. 改善注塑工艺。 
Suggestions: 1. Injection process should be improved.  
   
 
分发： 
Dispenser 
SQE 於合群 
检验者： 
Identifier 
狄春峰 
Di Chunfeng 
审核： 
Auditor 
狄春峰 
Di Chunfeng 
批准： 
Approver 
 
日期： 
Date 
2015.06.01 
日期： 
Date 
2015.06.01 
日期： 
Date 
2015.06.01 
 


 
上海汽车中心实验室
(SAIC Center Lab) 
中国·上海·嘉定区安研路201 号 
邮编. 201804 
No. 201 Anyan Road, Jiading District,  
Shanghai, China. 
Post code :200433 
报告编号：Report number 
SCL-S-15-0110M 
委托者Requestor：於合群 
送样日期Deliver date：2015.05.29 
报告日期Report date：2015.06.01 
第 2 页 共 4 页 
Page 2 of 4  
 
                       
 
图1 失效件 
Fig.1 Failure part 
III. 测试结果 Test Results  
序号 
No. 
试验项目 
Test item 
额定值 
Requirement 
试验结果 
Test result 
评价 Evaluation 
第一次 
第二次 
合格 
qualified 
不合格 
unqualified 
I 
失效件 
 
 
1 
红外（GB/T6040-2002） 
Infrared Spectroscopy 
PP 
PP 
× 
 
2 
熔点（GB/T19466.3-2006） 
Melting point (℃) 
165±5 
166 
× 
 
3 
焓值（GB/T19466.3-2006） 
Enthalpy (J/g) 
/ 
45.6 
48.3 
× 
 
4 
灰分（GB/T9345.1-2008） 
Ash content (%) 
20±2 
20.3 
× 
 
小结：零件材料符合技术要求。 


 
上海汽车中心实验室
(SAIC Center Lab) 
中国·上海·嘉定区安研路201 号 
邮编. 201804 
No. 201 Anyan Road, Jiading District,  
Shanghai, China. 
Post code :200433 
报告编号：Report number 
SCL-S-15-0110M 
委托者Requestor：於合群 
送样日期Deliver date：2015.05.29 
报告日期Report date：2015.06.01 
第 3 页 共 4 页 
Page 3 of 4  
 
Ⅳ. 宏观分析 Macroscopic observation 
 
 失效件断口如图2 所示。零件加强筋中间位置发白变形，加强筋外侧有明显缺口，加强筋沿缺
口位置开裂。 
 
 
图2 失效件断口 
Fig. 2 Fracture of failure part 
 
观察零件新件如图3 所示，零件加强筋处均发现缺料未打满现场，系工艺缺陷。 
 
图3 失效件断口 
Fig. 3 Fracture of failure part 
 


 
上海汽车中心实验室
(SAIC Center Lab) 
中国·上海·嘉定区安研路201 号 
邮编. 201804 
No. 201 Anyan Road, Jiading District,  
Shanghai, China. 
Post code :200433 
报告编号：Report number 
SCL-S-15-0110M 
委托者Requestor：於合群 
送样日期Deliver date：2015.05.29 
报告日期Report date：2015.06.01 
第 4 页 共 4 页 
Page 4 of 4  
 
 
取新件施加外力，如图4 所示。零件开裂位置、变形发白位置均与失效件一致。 
 
 
图4 失效模拟 
Fig. 4 Crash simulation 
 
综上，失效件注塑工艺不佳，加强筋处形成缺口，受外力导致开裂。

File: 材料工程师/SCL-S-15-0111M-A架构-后刀锋臂衬套 - 卓靖.pdf.md
# SCL-S-15-0111M-A架构-后刀锋臂衬套 - 卓靖.pdf

 
上海汽车中心实验室 
SAIC Center Lab 
中国·上海·嘉定区安研路201 号 
邮编. 201804 
No 201 Anyan road, Jiading, Shanghai China 
Post code 201804 
报告编号 
Report number 
SCL-S-15-0111M 
委托者: CH：赵雪利 
Request person, dept： 
委托编号:SCL-S-15-0111M 
Request number:  
送样日期: 2015.05.27 
Request date:  
报告日期: 2015.06.03 
Report date：  
第 1 页 共 7 页 
 
零件号Part number 
10130408 
 零件名称 
Part name 
后刀锋臂衬套 
BUSH-REAR BLADE ARM 
图纸日期Drawing date 
2015.04.17 
零件生产日期Part production date 
/ 
 供货商 
Supplier 
上海拓盛 
Shanghai Tuosheng 
车型/项目Car type/project 
A 架构 
DVP 材料大纲签署日期DVP material test plan date 
/ 
 
阶段性报告  Stage report        结论性报告 Conclusion report       
 
Ⅰ.任务描述 Task description 
实验室受委托对A 架构SD 试验车J14SMV006 和J14SMV035 后刀锋臂衬套进行失效原因分析，失效零件具体信
息如下： 
As requested, SCL has analyzed the failure of BUSH-REAR BLADE ARM on car J14SMV006 and J14SMV035 for SD 
test . The information of the failed parts are as following： 
零件信息：Part information 
零件名称 
Part name 
左后刀锋臂衬套 
6#衬套：J14SMV006 
35#衬套：J14SMV035 
车制造日期 
Vehicle production date 
/ 
VIN 码 
VIN 
J14SMV006/ J14SMV035 
销售日期 
Sale date 
/ 
车辆里程数 
Car mileage 
6 号车辆里程：34780km， 
试验进度：45.87% 
35 号车试验进度：100% 
维修站名称 
Sale agent 
/ 
失效模式描述 
Failure circumstance  
SD 路试衬套橡胶开裂 
原材料信息：Raw material information 
原材料及牌号 
Raw material specification 
NR SMR5 R6036 
原材料厂商 
Raw material producer 
马来西亚 
散件供应商 
Component supplier 
上海拓盛 
金属热处理状态 
Metal heat treatment state 
/ 
失效零件见图1：The failed part is shown in figure 1.  
Ⅱ. 结论与建议 Conclusions and Suggestions 
结论：1、刀锋臂衬套由于疲劳导致开裂，开裂处材料发粘，纹路被磨平，由衬套空心处两侧的倒角引发撕裂，并
向橡胶中间部位扩展。橡胶变形位移较大，受挤压、剪切力作用下易发生撕裂。 
      2、限位块受力挤压变形较大，被挤压部位发生开裂。 
3、6#衬套与35#衬套材料一致，断裂方式类似，材料性能符合要求。 
 
建议：1、校核零件使用工况，必要时提升零件动静刚度，以满足零件路试耐久。 
  
 
 
 
分发: 
Distribution 
CH：赵雪利 
     Zhao Xueli 
检验者Author 
SCL：卓靖 
      Zhuo Jing 
审核Auditor 
吴文安 
Wu Wenan 
批准Approver 
 
日期Date 
2015.06.03 
日期Date 
2015.06.11 
日期Date 
2015.06.11 


 
上海汽车中心实验室 
SAIC Center Lab 
中国·上海·嘉定区安研路201 号 
邮编. 201804 
No 201 Anyan road, Jiading, Shanghai China 
Post code 201804 
报告编号 
Report number 
SCL-S-15-0111M 
委托者: CH：赵雪利 
Request person, dept： 
委托编号:SCL-S-15-0111M 
Request number:  
送样日期: 2015.05.27 
Request date:  
报告日期: 2015.06.03 
Report date：  
第 2 页 共 7 页 
 
IV. 测试结果 Test Results  
1 外观分析： 
图1.后刀锋臂衬套 
Figure1. Rear blade arm bushs 
如图1 所示，6#、35#后刀锋臂衬套橡胶两侧主筋均开裂，开裂面撕裂纹路被磨平，橡胶发粘。 
 
2 定量分析 
表1. 后刀锋臂衬套主要化合物含量 
Table 1.Major compound content of rear blade arm bushs 
序号 
No. 
主要成分含量 
Content of major compound 
6#衬套 
No.6 bush 
35#衬套 
No.35 bush 
1 
可挥发成分含量（%） 
9.43 
10.43 
2 
聚合物含量（%） 
55.73 
56.85 
3 
可氧化残留物成分（%） 
28.91 
29.33 
4 
无机残留物含量（%） 
5.93 
3.39 
 
图2.后刀锋臂衬套TGA 图谱 
Figure2. The TGA of rear blade arm bushs 
 
从图2 可以看出，6#衬套和35#衬套聚合物及炭黑填料含量基本相同，说明其两者材料一致。 
开裂处 
内芯 
外骨架 
开裂处 
6#衬套 
35#衬套 
6#衬套 
35#衬套 


 
上海汽车中心实验室 
SAIC Center Lab 
中国·上海·嘉定区安研路201 号 
邮编. 201804 
No 201 Anyan road, Jiading, Shanghai China 
Post code 201804 
报告编号 
Report number 
SCL-S-15-0111M 
委托者: CH：赵雪利 
Request person, dept： 
委托编号:SCL-S-15-0111M 
Request number:  
送样日期: 2015.05.27 
Request date:  
报告日期: 2015.06.03 
Report date：  
第 3 页 共 7 页 
 
 
3 物理机械性能分析： 
序号 
No. 
试验项目 
Test item 
额定值 
Requirement 
试验结果 
Test result 
评价 Evaluation 
合格 
qualified 
不合格 
unqualified 
衬套10130408（NR  ）认可规范：参考SMTC 5 320 034 
Bush 10130408(NR)  Approved specifications: Refer to SMTC 5 320 034 
1 
Shore A 硬度 
Shore A Hardness 
ISO7619-1 
— 
— 
— 
— 
1.1 
新件 
New part  
60±5 
59 
× 
 
1.2 
6#衬套 
No.6 bush 
/ 
58 
/ 
/ 
1.3 
35#衬套 
No.35 bush 
/ 
58 
/ 
/ 
2 
拉伸强度 
Tensile strength 
ISO 37  
— 
— 
— 
— 
2.1 
新件 
New part  
≥ 17MPa 
24.9MPa 
× 
 
2.2 
6#衬套 
No.6 bush 
/ 
23.9MPa 
/ 
/ 
2.3 
35#衬套 
No.35 bush 
 
20.9MPa 
 
 
3 
断裂伸长率 
Elongation at tear 
ISO 37  
— 
— 
— 
— 
3.1 
新件 
New part  
≥400% 
406.0% 
× 
 
3.2 
6#衬套 
No.6 bush 
/ 
457.3% 
/ 
/ 
3.3 
35#衬套 
No.35 bush 
/ 
413.0% 
/ 
/ 
4 
密度 
Density 
ISO 1183-1 
— 
— 
— 
— 
4.1 
新件 
New part  
/ 
1.15g/cm3 
/ 
/ 
4.2 
6#衬套 
No.6 bush 
/ 
1.15g/cm3 
/ 
/ 
4.3 
35#衬套 
No.35 bush 
/ 
1.15g/cm3 
/ 
/ 
 
  经检验，新件与6#衬套、35#衬套材料性能相近，密度相同，可见该零件的配方胶料混炼均匀、无欠硫情况。 
 
4 断面分析： 
4.1  6#衬套 


 
上海汽车中心实验室 
SAIC Center Lab 
中国·上海·嘉定区安研路201 号 
邮编. 201804 
No 201 Anyan road, Jiading, Shanghai China 
Post code 201804 
报告编号 
Report number 
SCL-S-15-0111M 
委托者: CH：赵雪利 
Request person, dept： 
委托编号:SCL-S-15-0111M 
Request number:  
送样日期: 2015.05.27 
Request date:  
报告日期: 2015.06.03 
Report date：  
第 4 页 共 7 页 
 
如图3 所示，6#衬套一侧橡胶主筋开裂，另一侧橡胶主筋基本断开，其中粘结在金属内芯处的橡胶断面表面
磨损严重，撕裂纹路已磨平，而金属内芯上可见涂胶界面，部分区域可见金属光泽部分，但无法看清底胶及面胶。
涂胶界面粘附有橡胶层，表面发粘，说明非脱胶导致，而是断面间摩擦导致橡胶磨损。其周边亦可见橡胶磨损区
域，主要由于橡胶被挤压、摩擦生热所致橡胶变形，类似分层。从未断开的橡胶主筋分析，其开裂方向由倒角部
位向内芯与橡胶连接处扩展，说明主筋与内芯连接的区域应力较为集中，此处橡胶受剪切及扭转力苛刻。 
 
 
图3.后刀锋臂衬套断面图 
Figure3. The fracture surface of rear blade arm bush 
 
如图4，刀锋臂衬套径向在橡胶主筋开裂处附近，可见小裂纹，说明衬套在车辆路试过程中，受到较大的挤压、
拉扯，橡胶材料已产生疲劳开裂。 
 
图4.后刀锋臂衬套径向图 
Figure4.The radial surface of rear blade arm bush 
如图5，刀锋臂衬套轴向，可见金属骨架及内芯中间的R 倒角处橡胶的撕裂方向，在靠近外骨架侧的橡胶表面
可见呈弧形或线形的开裂纹，说明该处受力较苛刻，主要受剪切及扭转力作用，导致橡胶材料有方向性的疲劳开
外骨架 
内芯 
磨损区域 
涂胶界面 
限位橡胶 
裂口 
橡胶主筋 
裂纹 
裂口 


 
上海汽车中心实验室 
SAIC Center Lab 
中国·上海·嘉定区安研路201 号 
邮编. 201804 
No 201 Anyan road, Jiading, Shanghai China 
Post code 201804 
报告编号 
Report number 
SCL-S-15-0111M 
委托者: CH：赵雪利 
Request person, dept： 
委托编号:SCL-S-15-0111M 
Request number:  
送样日期: 2015.05.27 
Request date:  
报告日期: 2015.06.03 
Report date：  
第 5 页 共 7 页 
 
裂，裂纹由小到大扩展。 
 
图5.后刀锋臂衬套轴向图 
Figure5.The axial surface of rear blade arm bush 
 
如图6，后刀锋臂衬套限位块两端橡胶现变形、发粘，这主要是其不断受撞击后，橡胶弹性恢复能力下降导
致。 
图6.后刀锋臂衬套-限位块 
Figure6. Rear blade arm bush- rubber stopper 
4.2  35#衬套 
如图7 所示，35#衬套一侧橡胶主筋裂穿，另一侧橡胶主筋已断开，断面磨损严重，橡胶表面平滑，撕裂纹路
已磨平，但可判断撕裂方向为两侧倒角处向内撕裂。从未断开的橡胶主筋分析，其中间部位开裂，两侧尚未断开，
说明裂纹起始于橡胶主筋中间区域。 
从内芯侧的限位块分析，其受到较大的撞击力作用，导致中间区域橡胶开裂，变形。 
 
变形、发粘 
疲劳纹路 
裂口 
倒角 
疲劳纹路 
裂口 
外骨架侧限位块 
撕裂方向 
撕裂方向 
外骨架 


 
上海汽车中心实验室 
SAIC Center Lab 
中国·上海·嘉定区安研路201 号 
邮编. 201804 
No 201 Anyan road, Jiading, Shanghai China 
Post code 201804 
报告编号 
Report number 
SCL-S-15-0111M 
委托者: CH：赵雪利 
Request person, dept： 
委托编号:SCL-S-15-0111M 
Request number:  
送样日期: 2015.05.27 
Request date:  
报告日期: 2015.06.03 
Report date：  
第 6 页 共 7 页 
 
图7.后刀锋臂衬套断面图 
Figure7. The fracture surface of rear blade arm bush 
 
如图8，刀锋臂衬套径向在橡胶主筋开裂处附近，可见小裂纹，说明衬套在车辆路试过程中，受到较大的挤压、
拉扯，橡胶材料多处已产生疲劳开裂。 
图8.后刀锋臂衬套径向图 
Figure8.The radial surface of rear blade arm bush 
 
如图9，刀锋臂衬套轴向，可见金属骨架及内芯中间的R 倒角处橡胶裂口，中间区域也可见橡胶裂口，靠近外
骨架侧可见大量疲劳纹路，说明其所受的剪切力较苛刻，类似6#衬套的受力情况。 
 
外骨架 
内芯 
内芯侧限位橡胶 
断面 
裂口 
断面 
裂口 
主裂口 
裂口 
未断开 
未断开 
裂纹 
裂纹 


 
上海汽车中心实验室 
SAIC Center Lab 
中国·上海·嘉定区安研路201 号 
邮编. 201804 
No 201 Anyan road, Jiading, Shanghai China 
Post code 201804 
报告编号 
Report number 
SCL-S-15-0111M 
委托者: CH：赵雪利 
Request person, dept： 
委托编号:SCL-S-15-0111M 
Request number:  
送样日期: 2015.05.27 
Request date:  
报告日期: 2015.06.03 
Report date：  
第 7 页 共 7 页 
 
图9.后刀锋臂衬套轴向图 
Figure9.The axial surface of rear blade arm bush 
 
如图10，后刀锋臂衬套限位块中间弧形表面被挤压、磨平，橡胶高分子被挤压向两侧发生位移，形成疲劳台
阶，说明35#衬套限位块处的受力情况较6#衬套更加苛刻。 
图10.后刀锋臂衬套-限位块 
Figure10. Rear blade arm bush- rubber stopper 
 
小结：1、刀锋臂衬套由于疲劳导致开裂，开裂处附近材料发粘，纹路被磨平，由衬套空心处两侧的倒角引发撕裂，
并向橡胶中间部位扩展；从零件的撕裂及变形情况来看，橡胶材料受挤压、剪切力发生的形变较大。 
      2、限位块受力挤压变形较大，被挤压部位发生开裂。 
3、6#衬套与35#衬套材料一致，断裂方式类似，材料性能符合图纸要求。 
 
变形、发粘 
内芯 
裂口 
疲劳纹路 
裂口 
外骨架侧限位块 
发粘橡胶 
裂口

File: 材料工程师/SCL-S-15-0112M-AS21-皮带轮螺栓-白云岭.pdf.md
# SCL-S-15-0112M-AS21-皮带轮螺栓-白云岭.pdf

 
上海汽车中心实验室 
SAIC Center Lab 
中国·上海·嘉定区安研路201 号 
邮编: 201804 
No 201 Anyan road, Jiading, Shanghai ,China 
Post code: 201804 
报告编号 
Report number 
 
SCL-S-15-0112M 
委托者:  SQE  涂必辉 
Request person, dept： 
委托编号:  /  
Request number: 
送样日期:  2015.6.3 
Request date:  
报告日期:  2015.6.5 
Report date： 
第 1 页 共 6 页 
 
SMPV-0.2.3-002-QA -F01 
零件号Part number 
/ 
 零件名称 
Part name 
皮带轮螺栓  （8.8 级） 
Bolt 
图纸日期Drawing date 
/ 
零件生产日期Part production date 
/ 
 供货商 
Supplier 
索菲玛 
车型/项目Car type/project 
AS21 
DVP 材料大纲签署日期DVP material test plan date 
/ 
阶段性报告  Stage report                结论性报告 Conclusion report 
 
Ⅰ.任务描述 Task description 
实验室受委托对皮带轮螺栓进行失效原因分析，失效零件具体信息如下： 
As requested, SCL has analyzed the failure of the bolt. The information of the failed part is as following： 
零件信息：Part information 
零件名称 
Part name 
皮带轮螺栓  （8.8 级） 
Bolt 
制造日期 
Production date 
/ 
VIN/车/发动机号码
car/engine no 
LSJA24W64FS034990 
失效日期 
Incident date 
/ 
车辆里程数/测试寿命 
Car mileage/Test life 
1 公里 
失效地点 
Location 
安徽易和 
失效模式描述 
Failure circumstance description 
断裂。 
原材料信息：Raw material information 
原材料及牌号 
Raw material specification 
10B21 
原材料厂商 
Raw material producer 
/ 
散件供应商 
Component supplier 
/ 
金属热处理状态 
Metal heat treatment state 
调质 
失效零件见图2：The failed part is shown in figure 2.  
 
Ⅱ. 结论与建议 Conclusions and suggestions 
 
结论Conclusions： 
1、 螺栓是在拧紧过程中发生的过载断裂。 
2、 螺栓的材料性能符合技术要求。 
 
建议Suggestions： 
1、请进一步排查引起过载的原因。 
 
 
 
 
分发： 
Distribution 
SQE  涂必辉 
检验者Author 
白云岭   
Bai Yunling 
审核Auditor 
邵百明 
Shao Baiming 
批准Approver 
 
日期Date 
2015.6.5      
日期Date 
2015.6.5      
日期Date 
2015.6.5      


 
上海汽车中心实验室 
SAIC Center Lab 
中国·上海·嘉定区安研路201 号 
邮编: 201804 
No 201 Anyan road, Jiading, Shanghai ,China 
Post code: 201804 
报告编号 
Report number 
 
SCL-S-15-0112M 
委托者:  SQE  涂必辉 
Request person, dept： 
委托编号:  /  
Request number: 
送样日期:  2015.6.3 
Request date:  
报告日期:  2015.6.5 
Report date： 
第 2 页 共 6 页 
 
SMPV-0.2.3-002-QA -F01 
III. 测试结果 Test Results  
一、 宏观观察： 
1、 失效件在总成中的位置示意图，见图1。 
2、 委托者提供分析的失效件实物形貌如图2 所示（共4 个螺栓）：其中一个螺栓已严重缩颈且已断裂，两个螺栓
已发生缩颈变形，一个螺栓完好。 
 
 
图1 失效件在总成中的位置示意图 
 
 
图2  失效件实物形貌 


 
上海汽车中心实验室 
SAIC Center Lab 
中国·上海·嘉定区安研路201 号 
邮编: 201804 
No 201 Anyan road, Jiading, Shanghai ,China 
Post code: 201804 
报告编号 
Report number 
 
SCL-S-15-0112M 
委托者:  SQE  涂必辉 
Request person, dept： 
委托编号:  /  
Request number: 
送样日期:  2015.6.3 
Request date:  
报告日期:  2015.6.5 
Report date： 
第 3 页 共 6 页 
 
SMPV-0.2.3-002-QA -F01 
3、 失效件的螺栓已严重缩颈，并断裂，见图3，由此可以判断是由于过载引起的断裂失效。 
4、 同机中失效件法兰面的装配痕迹较重，未失效件的痕迹很轻，见图4。 
 
图3 失效件宏观观察 
 
图4  零件宏观观察 
 
 
 
  
 
 
 
失效件 
未失效件 


 
上海汽车中心实验室 
SAIC Center Lab 
中国·上海·嘉定区安研路201 号 
邮编: 201804 
No 201 Anyan road, Jiading, Shanghai ,China 
Post code: 201804 
报告编号 
Report number 
 
SCL-S-15-0112M 
委托者:  SQE  涂必辉 
Request person, dept： 
委托编号:  /  
Request number: 
送样日期:  2015.6.3 
Request date:  
报告日期:  2015.6.5 
Report date： 
第 4 页 共 6 页 
 
SMPV-0.2.3-002-QA -F01 
 二、理化分析： 
对失效件及同批次新零件进行材料性能检测，实测结果显示其符合技术要求。 
表1 
序号 
No. 
试验项目 
Test item 
额定值 
Requirement 
试验结果 
Test result 
评价 Evaluation 
合格 
qualified 
不合格 
unqualified 
1 
失效螺栓 
 
 
 
 
1.1 
化学成分/10B21 
Q/BQB517-2009 
 
 
 
 
C 
0.18~0.23 
0.22 
X 
 
 
Si 
≤0.10 
0.057 
X 
 
 
Mn 
0.70~1.00 
0.85 
X 
 
 
P 
≤0.030 
0.0033 
X 
 
 
S 
≤0.035 
0.0020 
X 
 
 
B 
≥0.0005 
0.0017 
X 
 
1.2 
芯部硬度 
250-320HV 
294、302、291 
X 
 
1.3 
表面全脱碳 
≤0.015mm 
0 
（图5） 
X 
 
1.4 
螺牙缺陷 
中径以下无折叠 
中径以下无折叠  
（图6） 
X 
 
1.5 
金相组织 
回火索氏体 
粗大回火索氏体  
（图7） 
X 
 
1.6 
镀层厚度/um 
/ 
10.9、20.2、28.3 
（图8） 
/ 
 
1.7 
破坏扭矩 
≥13Nm 
17.1、17.0、17.4 
X 
 
2 
同批次新螺栓 
 
 
 
 
2.1 
化学成分/10B21 
Q/BQB517-2009 
 
 
 
 
C 
0.18~0.23 
0.22 
X 
 
 
Si 
≤0.10 
0.059 
X 
 
 
Mn 
0.70~1.00 
0.83 
X 
 
 
P 
≤0.030 
0.0049 
X 
 
 
S 
≤0.035 
0.0020 
X 
 
 
B 
≥0.0005 
0.0017 
X 
 
2.2 
芯部硬度 
250-320HV 
291、291、296 
X 
 
2.3 
表面全脱碳 
≤0.015mm 
0 
（图9） 
X 
 
2.4 
螺牙缺陷 
中径以下无折叠 
中径以下无折叠  
（图10） 
X 
 
2.5 
金相组织 
回火索氏体 
粗大回火索氏体  
（图11） 
X 
 
2.6 
镀层厚度/um 
/ 
20.8、21.5、20.7 
（图12） 
/ 
 
 


 
上海汽车中心实验室 
SAIC Center Lab 
中国·上海·嘉定区安研路201 号 
邮编: 201804 
No 201 Anyan road, Jiading, Shanghai ,China 
Post code: 201804 
报告编号 
Report number 
 
SCL-S-15-0112M 
委托者:  SQE  涂必辉 
Request person, dept： 
委托编号:  /  
Request number: 
送样日期:  2015.6.3 
Request date:  
报告日期:  2015.6.5 
Report date： 
第 5 页 共 6 页 
 
SMPV-0.2.3-002-QA -F01 
 
 
图5  失效螺栓表面脱碳   100X                  图6  失效螺栓螺牙缺陷  50X 
 
 
图7  失效螺栓金相组织    500X                   图8  失效螺栓镀层厚度  200X 
 
 
图9  失效螺栓表面脱碳   100X                  图10  失效螺栓螺牙缺陷  50X 


 
上海汽车中心实验室 
SAIC Center Lab 
中国·上海·嘉定区安研路201 号 
邮编: 201804 
No 201 Anyan road, Jiading, Shanghai ,China 
Post code: 201804 
报告编号 
Report number 
 
SCL-S-15-0112M 
委托者:  SQE  涂必辉 
Request person, dept： 
委托编号:  /  
Request number: 
送样日期:  2015.6.3 
Request date:  
报告日期:  2015.6.5 
Report date： 
第 6 页 共 6 页 
 
SMPV-0.2.3-002-QA -F01 
 
 
图11  失效螺栓金相组织    500X                   图12  失效螺栓镀层厚度  200X

File: 材料工程师/SCL-S-15-0113M-AS21-左前大灯-罗晓瑜.pdf.md
# SCL-S-15-0113M-AS21-左前大灯-罗晓瑜.pdf

 
上海汽车中心实验室
(SAIC Center Lab) 
中国·上海·嘉定区安研路201 号 
邮编. 201804 
No. 201 Anyan Road, Jiading District,  
Shanghai, China. 
Post code :200433 
报告编号：Report number 
SCL-S-15-0113M 
委托者Requestor：QA 周辉 
送样日期Deliver date：2015.05.29 
报告日期Report date：2015.06.04 
第 1 页 共 7 页 
Page 1 of 7  
 
零件号 
Part number 
10105410 
零件名称 
Part name 
左前大灯 
Headlamp ASSY 
图纸日期 
Drawing date  
/ 
零件生产日期 
Production date 
/ 
供货商 
Supplier 
上海小糸车灯有限公司 
Shanghai Koito Automotive Lamp Co., Ltd. 
车型/项目 
Car type/project 
AS21 
   阶段性报告  Stage report        结论性报告 Conclusion report           测试报告 Test report 
Ⅰ.任务描述 Task description 
实验室受委托对左前大灯进行失效原因分析，失效零件具体信息如下： 
As requested, QA lab has analyzed the invalid cause of headlamp ASSY, and the information of invalid part is 
shown as following： 
零件信息：Part information 
零件名称 
Part name 
左前大灯 
Headlamp ASSY 
制造日期 
Production date 
/ 
VIN 码 
VIN number 
/ 
销售日期 
Sale date 
/ 
车辆里程数 
Car mileage 
5 公里 
销售商 
Sale agent 
/ 
失效模式描述 
Invalid situation description 
灯罩右下角开裂 
Bottom right of the lens cracked. 
原材料信息：Raw material information 
原材料及牌号 
Raw material and trademark 
PC 
L-1225Z 
原材料厂商 
Raw material 
producer 
帝人化成 
散件供应商 
Part supplier 
上海小糸 
Shanghai Koito 
金属热处理状态 
Metal heat treatment 
state 
/ 
失效零件见图1：The invalid part is shown in Fig 1.  
 
Ⅱ. 结论与建议 Conclusions and suggestions 
结论：1.失效件受外力导致开裂；. 
2.失效件材料符合技术要求。 
Conclusions: 1.Foreign force made part fracture 
2.Material performance of the failure parts conformed to requirements 
建议：1.加强对零件的保护。 
Suggestions：1. Protection to the part should be improved. 
 
分发: 
Distribution 
QA 周辉 
检验者Author 
罗晓瑜 
Luo Xiaoyu 
审核Auditor 
狄春峰 
Di Chunfeng 
批准Approver 
 
日期Date 
2015.06.04 
日期Date 
2015.06.04 
日期Date 
2015.06.04 


 
上海汽车中心实验室
(SAIC Center Lab) 
中国·上海·嘉定区安研路201 号 
邮编. 201804 
No. 201 Anyan Road, Jiading District,  
Shanghai, China. 
Post code :200433 
报告编号：Report number 
SCL-S-15-0113M 
委托者Requestor：QA 周辉 
送样日期Deliver date：2015.05.29 
报告日期Report date：2015.06.04 
第 2 页 共 7 页 
Page 2 of 7  
 
 
 
 
 
 
 
 
 
 
 
 
 
 
 
 
 
 
 
图1 失效件 
Fig. 1 Failure Part 
 
Ⅲ. 测试结果 Test Results  
序
号 
No. 
试验项目 
Test item 
额定值 
Requirement 
试验结果 
Test result 
评价 Evaluation 
第一次 
第二次 
合格 
qualified 
不合格 
unqualified 
I 
失效件 
 
 
1 
红外（GB/T6040-2002） 
Infrared Spectroscopy 
PC 
PC 
× 
 
2 
玻璃化转变温度
（GB/T19466.2-2006） 
Glass Transition Temperature 
(℃) 
140±5 
142 
× 
 
II 
新件 
 
 
1 
红外（GB/T6040-2002） 
Infrared Spectroscopy 
PC 
PC 
× 
 
2 
玻璃化转变温度
（GB/T19466.2-2006） 
Glass Transition Temperature 
(℃) 
140±5 
143 
× 
 
小结：零件材料符合技术要求。 


 
上海汽车中心实验室
(SAIC Center Lab) 
中国·上海·嘉定区安研路201 号 
邮编. 201804 
No. 201 Anyan Road, Jiading District,  
Shanghai, China. 
Post code :200433 
报告编号：Report number 
SCL-S-15-0113M 
委托者Requestor：QA 周辉 
送样日期Deliver date：2015.05.29 
报告日期Report date：2015.06.04 
第 3 页 共 7 页 
Page 3 of 7  
 
Ⅳ. 宏观分析 Macroscopic observation 
检查失效件，发现失效件表面有多处损伤痕迹，见图2 和图3。 
 
 
 
 
 
 
 
 
 
 
 
 
 
 
 
 
 
图2 开裂位置上方伤痕 
 
 
 
 
 
 
 
 
 
 
 
 
 
 
 
 
 
 
 
 
图3 灯罩正面伤痕 
 
 


 
上海汽车中心实验室
(SAIC Center Lab) 
中国·上海·嘉定区安研路201 号 
邮编. 201804 
No. 201 Anyan Road, Jiading District,  
Shanghai, China. 
Post code :200433 
报告编号：Report number 
SCL-S-15-0113M 
委托者Requestor：QA 周辉 
送样日期Deliver date：2015.05.29 
报告日期Report date：2015.06.04 
第 4 页 共 7 页 
Page 4 of 7  
 
体视显微镜下观察裂纹，如图4 所示。 
 
 
 
 
 
 
 
 
 
 
 
 
 
 
 
 
 
 
 
图4 裂纹正面图 
 
俯视观察裂纹，可见裂纹从外侧向内侧扩展，未穿透内侧，两个裂纹的深度分别为2892um
和2289um，见图5。 
 
 
 
 
 
 
 
 
 
 
 
 
 
 
 
 
 
 
图5 裂纹俯视图 


 
上海汽车中心实验室
(SAIC Center Lab) 
中国·上海·嘉定区安研路201 号 
邮编. 201804 
No. 201 Anyan Road, Jiading District,  
Shanghai, China. 
Post code :200433 
报告编号：Report number 
SCL-S-15-0113M 
委托者Requestor：QA 周辉 
送样日期Deliver date：2015.05.29 
报告日期Report date：2015.06.04 
第 5 页 共 7 页 
Page 5 of 7  
 
从图5 和图6 可以看出，裂纹上方的伤痕为受外力所至。 
 
 
 
 
 
 
 
 
 
 
 
 
 
 
 
 
 
 
图6 裂纹上方伤痕 
 
而灯罩正面伤痕为划痕。 
 
 
 
 
 
 
 
 
 
 
 
 
 
 
 
 
图7 灯罩正面伤痕 
 
 
 
 


 
上海汽车中心实验室
(SAIC Center Lab) 
中国·上海·嘉定区安研路201 号 
邮编. 201804 
No. 201 Anyan Road, Jiading District,  
Shanghai, China. 
Post code :200433 
报告编号：Report number 
SCL-S-15-0113M 
委托者Requestor：QA 周辉 
送样日期Deliver date：2015.05.29 
报告日期Report date：2015.06.04 
第 6 页 共 7 页 
Page 6 of 7  
 
如图8 用甲苯：正丙醇（1：3）溶液擦拭新件内外侧3min 以进行内应力测试。 
 
 
 
 
 
 
 
 
 
 
 
 
 
 
 
 
 
 
 
 
图8 内应力测试 
 
结果与失效件开裂处相同的位置及其他地方皆未发现裂纹，可见零件的内应力水平较低。 
 
 
 
 
 
 
 
 
 
 
 
 
 
 
 
 
 
 
图9 内应力测试结果无裂纹 


 
上海汽车中心实验室
(SAIC Center Lab) 
中国·上海·嘉定区安研路201 号 
邮编. 201804 
No. 201 Anyan Road, Jiading District,  
Shanghai, China. 
Post code :200433 
报告编号：Report number 
SCL-S-15-0113M 
委托者Requestor：QA 周辉 
送样日期Deliver date：2015.05.29 
报告日期Report date：2015.06.04 
第 7 页 共 7 页 
Page 7 of 7  
 
另取新件，如图10 对其下沿敲击，结果灯罩产生裂纹，裂纹与失效件相似，见图11。 
 
 
 
 
 
 
 
 
 
 
 
 
 
 
 
 
图10 失效模拟 
 
 
 
 
 
 
 
 
 
 
 
 
 
 
 
 
 
 
 
图11 模拟件裂纹 
 
综上所述： 
1、 失效件受异常外力导致开裂； 
2、 失效件材料符合技术要求。

File: 材料工程师/SCL-S-15-0114M-SCM250-主壳体-朱玲斌.pdf.md
# SCL-S-15-0114M-SCM250-主壳体-朱玲斌.pdf

 
上海汽车中心实验室 
SAIC Center Lab 
中国·上海·嘉定区安研路201 号 
邮编： 201804 
No 201 Anyan road, Jiading, Shanghai China 
Post code: 201804 
报告编号 
Report number 
 
SCL-S-15-0114M 
委托者: 变速箱 杨哲 
Request person, dept： 
委托编号:  /  
Request number: 
送样日期:  2015.5.25 
Request date:  
报告日期:  2015.6.8 
Report date：  
第1页共5页 
 
SMPV-0.2.3-002-QA -F01 
零件号Part number 
10021421 
零件名称 
Part name 
主壳体 
Main housing 
图纸日期Drawing date 
/ 
零件生产日期Part production date 
/ 
供货商 
Supplier 
上海汽车变速箱有限公司 
车型/项目Car type/project 
SCM 250 
DVP 材料大纲签署日期DVP material test plan date 
/ 
阶段性报告 Interim report                结论性报告 Conclusion report          
 
Ⅰ.任务描述 Task description 
实验室受委托对主壳体进行失效原因分析，失效零件具体信息如下： 
As requested, SCL has analyzed the failure of the main housing. The information of the failed part is as following： 
零件信息：Part information 
零件名称 
Part name 
主壳体 
Main housing 
车制造日期 
Vehicle production date 
/ 
VIN 码 
VIN 
试验车J14SMV005 
销售日期 
Sale date 
/ 
车辆里程数 
Car mileage 
44161km 
维修站名称 
Sale agent 
广德 
失效模式描述 
Failure circumstance  
SCM 250 在广德进行SD 试验，长坡桥工况时，主壳体失效。 
Scm250 SD tested in Guangde, the main housing failed in long bridge condition 
原材料信息：Raw material information 
原材料及牌号 
Raw material specification 
A380 
原材料厂商 
Raw material producer 
/ 
散件供应商 
Component supplier 
/ 
金属热处理状态 
Metal heat treatment state 
/ 
失效零件见图1：The failed part is shown in figure 1. 
 
Ⅱ. 结论与建议 Conclusions and Suggestions 
 
 
结论Conclusions： 
（1） 主壳体1#螺栓孔受到较大载荷导致螺栓发生松动，最后壳体出现开裂。The 1# bolt hole of the main housing 
loosed because of large load, and the housing is cracked final. 
（2） 失效件化学成分和硬度符合要求，组织和孔隙率测试结果正常。The chemical compositions and hardness of 
failure part are qualified, the microstructure and porosity test result are normal. 
 
建议Suggestions： 
（1） 校核和评估失效件的工作载荷。Check and assessment the working load of the failure part. 
 
 
 
分发: 
Distribution 
变速箱 杨哲 
检验者Author 
朱玲斌 
Zhu Lingbin 
审核Auditor 
邵百明 
Shao Baiming 
批准Approver 
 
日期Date 
2015.6.8 
日期Date 
2015.6.10 
日期Date 
2015.6.10 


 
上海汽车中心实验室 
SAIC Center Lab 
中国·上海·嘉定区安研路201 号 
邮编： 201804 
No 201 Anyan road, Jiading, Shanghai China 
Post code: 201804 
报告编号 
Report number 
 
SCL-S-15-0114M 
委托者: 变速箱 杨哲 
Request person, dept： 
委托编号:  /  
Request number: 
送样日期:  2015.5.25 
Request date:  
报告日期:  2015.6.8 
Report date：  
第2页共5页 
 
SMPV-0.2.3-002-QA -F01 
III. 调查结果 Investigation Results  
A 架构SCM250 在广德进行结构耐久试验，试验到长坡桥工况时，壳体发生开裂，一起进行试验的其他车
辆在该工况时有两辆车出现螺栓松动。 
图1a 为零件的数模图，图1b 为设计及试验相关参数，图1c 为送至实验室失效零件，图1d~1f 分别是两
个螺栓孔连接面的宏观形貌，由图可知： 
 图1b 的试验工况表明，长破桥工况最为恶劣，已经是设计值的两倍多； 
 1#螺栓孔连接面形貌非常不规整（图1d），应该是连接螺栓松动后，壳体连接面与下系杆支架相互磨
损导致的；孔内的螺纹有明显挤压变形的特征（图1e），这是螺栓松动后来回晃动造成的； 
 2#螺栓孔连接面靠近1#孔一侧有一定的异常磨损，其余区域痕迹正常（图1f），这应该1#孔松动后，
靠近1#孔的一侧受力异常导致的； 
 3#孔已被完全拉脱（图1c）； 
 断裂区域附近未发现其他明显异常痕迹。 
 
 
a  装配数模图 
b  试验工况 
 
 c   失效件宏观形貌 
d  孔1 连接面形貌 
1#孔 
3#孔 
2#孔 
金相剖面 
1#孔 
2#孔 
3#孔 
断裂方向 


 
上海汽车中心实验室 
SAIC Center Lab 
中国·上海·嘉定区安研路201 号 
邮编： 201804 
No 201 Anyan road, Jiading, Shanghai China 
Post code: 201804 
报告编号 
Report number 
 
SCL-S-15-0114M 
委托者: 变速箱 杨哲 
Request person, dept： 
委托编号:  /  
Request number: 
送样日期:  2015.5.25 
Request date:  
报告日期:  2015.6.8 
Report date：  
第3页共5页 
 
SMPV-0.2.3-002-QA -F01 
 
e  孔1 内侧形貌 
f  孔2 连接面形貌 
图1  失效件形貌 
断口及金相分析   Fracture and Metallographic Analysis  
图2 为1#孔断口的低倍及SEM 形貌，图3 为失效件剖面金相（取样位置见图1d），红色箭头给出了裂纹
的扩展方向，由图可知： 
 主壳体由于受到较大载荷而发生过载断裂，1#螺栓孔由于螺栓松动首先发生开裂，随后将3#螺栓孔撕
开； 
 图2c 和图3a 可以看出1#孔螺牙已经明显磨损和变形，也说明螺栓有明显松动。 
a  1#孔断口 
b  3#孔断口 
起裂区域 
 
断裂方向 


 
上海汽车中心实验室 
SAIC Center Lab 
中国·上海·嘉定区安研路201 号 
邮编： 201804 
No 201 Anyan road, Jiading, Shanghai China 
Post code: 201804 
报告编号 
Report number 
 
SCL-S-15-0114M 
委托者: 变速箱 杨哲 
Request person, dept： 
委托编号:  /  
Request number: 
送样日期:  2015.5.25 
Request date:  
报告日期:  2015.6.8 
Report date：  
第4页共5页 
 
SMPV-0.2.3-002-QA -F01 
c  1#起裂区SEM 形貌 
d  准解理形貌 
图2  断口低倍及SEM 形貌 
 
a  孔隙率 
b  金相组织 
图3  失效件金相 
 
材料测试  Material Test Results 
对失效壳体材料检测，其结果如下： 
（1） 变速箱壳体材料化学成分和硬度符合要求，组织正常； 
（2） 检测区域孔隙率为1.18%，最大孔洞直径≤0.5mm，正常。 
 
 
 
 
 
 
 
 


 
上海汽车中心实验室 
SAIC Center Lab 
中国·上海·嘉定区安研路201 号 
邮编： 201804 
No 201 Anyan road, Jiading, Shanghai China 
Post code: 201804 
报告编号 
Report number 
 
SCL-S-15-0114M 
委托者: 变速箱 杨哲 
Request person, dept： 
委托编号:  /  
Request number: 
送样日期:  2015.5.25 
Request date:  
报告日期:  2015.6.8 
Report date：  
第5页共5页 
 
SMPV-0.2.3-002-QA -F01 
表1  材料检测结果 
序号 
No. 
测试项目 
Test item 
额定值 
Requirement 
试验结果 
Test result 
评价 Evaluation 
合格 
OK 
不合格 
Not OK 
1 
成分 
Chemical components 
A380 
(ASTM B85-03) 
 
 
 
Si 
7.5-9.5 
8.637 
× 
 
Fe 
≤1.3 
0.898 
× 
 
Cu 
3.0~4.0 
3.034 
× 
 
Mn 
≤0.50 
0.236 
× 
 
Mg 
≤0.10 
0.069 
× 
 
Ni 
≤0.50 
0.015 
× 
 
Zn 
≤3.0 
2.073 
× 
 
Sn 
≤0.35 
0.0065 
× 
 
Al 
余量 
84.9 
× 
 
2 
硬 度 
Hardness 
HB≥80 
HB2.5/62.5： 83,83,83 
× 
 
3 
孔隙 
Porosity 
/ 
孔隙率 ：0.285%(图3a) 
/ 
 
最大孔隙：≤0.5mm 
/ 
 
4 
微观组织 
Microstructure 
/ 
白色大块状a 相+细小的共晶
Si+少量灰色块状初晶Si 
(见图3b) 
/

File: 材料工程师/SCL-S-15-0115M-AS21-侧刮臂-朱玲斌.pdf.md
# SCL-S-15-0115M-AS21-侧刮臂-朱玲斌.pdf

 
上海汽车中心实验室 
SAIC Center Lab 
中国·上海·嘉定区安研路201 号 
邮编： 201804 
No 201 Anyan road, Jiading, Shanghai China 
Post code: 201804 
报告编号 
Report number 
 
SCL-S-15-0115M 
委托者: 质保部  张懿 
Request person, dept： 
委托编号:  /  
Request number: 
送样日期:  2015.6.3 
Request date:  
报告日期:  2015.6.10 
Report date：  
第1页共6页 
 
SMPV-0.2.3-002-QA -F01 
零件号Part number 
10099112 
零件名称 
Part name 
侧刮臂 
The side wiper arm 
图纸日期Drawing date 
/ 
零件生产日期Part production date 
/ 
供货商 
Supplier 
贵阳万江 
车型/项目Car type/project 
AS21 
DVP 材料大纲签署日期DVP material test plan date 
/ 
阶段性报告 Interim report                结论性报告 Conclusion report          
 
Ⅰ.任务描述 Task description 
实验室受委托对侧刮臂进行失效原因分析，失效零件具体信息如下： 
As requested, SCL has analyzed the failure of the side wiper arm. The information of the failed part is as following： 
零件信息：Part information 
零件名称 
Part name 
侧刮臂 
The side wiper arm 
车制造日期 
Vehicle production date 
/ 
VIN 码 
VIN 
/ 
销售日期 
Sale date 
/ 
车辆里程数 
Car mileage 
/ 
维修站名称 
Sale agent 
/ 
失效模式描述 
Failure circumstance  
AS21 侧刮臂在临港安装时，臂座发生断裂。 
The arm seat of AS21 side wiper arm failed when it installed in LinGan. 
原材料信息：Raw material information 
原材料及牌号 
Raw material specification 
ADC12 
原材料厂商 
Raw material producer 
/ 
散件供应商 
Component supplier 
/ 
金属热处理状态 
Metal heat treatment state 
/ 
失效零件见图1：The failed part is shown in figure 1. 
 
Ⅱ. 结论与建议 Conclusions and Suggestions 
 
 
结论Conclusions： 
（1） 臂座由于熔合不良导致安装时发生开裂。The arm seat cracked when it installed because of the bad fusion. 
（2） 失效件材料成分合格，组织和孔隙率正常。The chemical compositions of failure part is qualified, the 
microstructure and porosity are normal. 
 
 
建议Suggestions： 
（1） 调查刮臂的铸造过程，查找熔合不良的原因。Investigation the casting process of the wiper arm to found the 
reason of bad fusion. . 
（2） 严格按照PDM 要求进行装配。The assembly is strictly in accordance with the requirement of the PDM. 
 
分发: 
Distribution 
质保部  张懿 
检验者Author 
朱玲斌 
Zhu Lingbin 
审核Auditor 
邵百明 
Shao Baiming 
批准Approver 
 
日期Date 
2015.6.10 
日期Date 
2015.6.10 
日期Date 
2015.6.10 


 
上海汽车中心实验室 
SAIC Center Lab 
中国·上海·嘉定区安研路201 号 
邮编： 201804 
No 201 Anyan road, Jiading, Shanghai China 
Post code: 201804 
报告编号 
Report number 
 
SCL-S-15-0115M 
委托者: 质保部  张懿 
Request person, dept： 
委托编号:  /  
Request number: 
送样日期:  2015.6.3 
Request date:  
报告日期:  2015.6.10 
Report date：  
第2页共6页 
 
SMPV-0.2.3-002-QA -F01 
III. 调查结果 Investigation Results  
AS21 的侧刮臂在临港安装M10 螺母时，臂座发生断裂，安装扭矩30±2N.m，电动装配。 
送至实验室失效件如图1a 所示，图1b~1d 为失效件的局部放大形貌，由图可知： 
 图1b，1c 的痕迹表明，螺母和雨刮电机轴拧紧过程中，电机轴与臂座不均匀接触，说明臂座安装时臂
座孔与雨刮电机轴不同轴，这会导致臂座下侧会受到一个向右的力，如图1d；按照刮臂安装PDM 的
要求，刮臂应该被压平后再安装螺母； 
 现场抽样件施加80N.m 的扭矩装配未发现臂座开裂； 
 装配过程无其他异常，刮臂也未发现其他异常痕迹。 
a  失效件宏观形貌 
b   装配面痕迹 
 
 
c  安装孔内形貌 
d  背面形貌 
图1  失效件形貌 
 
装配时臂座 
受力方向 
刮臂杆部 
一侧 
电机轴 
接触区域 
装配痕迹 
不均匀 
接触痕迹 
臂杆金相 


 
上海汽车中心实验室 
SAIC Center Lab 
中国·上海·嘉定区安研路201 号 
邮编： 201804 
No 201 Anyan road, Jiading, Shanghai China 
Post code: 201804 
报告编号 
Report number 
 
SCL-S-15-0115M 
委托者: 质保部  张懿 
Request person, dept： 
委托编号:  /  
Request number: 
送样日期:  2015.6.3 
Request date:  
报告日期:  2015.6.10 
Report date：  
第3页共6页 
 
SMPV-0.2.3-002-QA -F01 
断口分析  Fracture Analysis 
图2 为断裂臂座的低倍及SEM 形貌，由图可知： 
 臂座一侧断口平面上有较多的白亮色区域（如图2a），这些区域的SEM 形貌显示均为熔融平面（图2c），
无冶金结合特征；在另一半断口边缘有明显夹皮（图2a），这些夹皮有明显金属特征且与基体分开； 
 断口的其他区域显示断面呈现自由态特征，有较多的球面形态（如图2d，2e），这些球面形貌显示无
冶金结合，整个断面呈弱连接状态； 
 据了解，刮臂采用压铸工艺，浇铸口在刮臂中部，臂座处于压铸末端，出现弱结合面可能与浇铸时模温、
浇铸液体的流动性等有关。 
a  断口低倍形貌 
b  断口SEM 形貌 
c  位置1 SEM 形貌-缺陷（熔融形貌） 
 
位置1 
位置2 
位置3 
金相位置 
侧面 
孔隙检测
位置 
类似夹皮
特征 


 
上海汽车中心实验室 
SAIC Center Lab 
中国·上海·嘉定区安研路201 号 
邮编： 201804 
No 201 Anyan road, Jiading, Shanghai China 
Post code: 201804 
报告编号 
Report number 
 
SCL-S-15-0115M 
委托者: 质保部  张懿 
Request person, dept： 
委托编号:  /  
Request number: 
送样日期:  2015.6.3 
Request date:  
报告日期:  2015.6.10 
Report date：  
第4页共6页 
 
SMPV-0.2.3-002-QA -F01 
d  位置2 SEM 形貌-熔合不良 
e  位置3 SEM 形貌-熔合不良 
图2  断口形貌 
金相检测   Metallographic Analysis 
分别根据图1a 和2a 的取样位置，对失效件进行金相分析，如图3 所示，由图可知： 
 
垂直于断口的金相见图3b，断裂面有两种明显不同的组织形态（如图3c，3d，3e，3f），局部位置还
有明显可见的分层裂纹（图3d，3e），结合该刮臂的压铸工艺，认为断裂位置应该是压铸铝液末端交
汇的位置，可能是由于冷模等原因铝液流动性变差导致熔合不良，甚至出现夹皮； 
 
断口孔隙率结果符合要求（图3g），刮臂杆部金相正常（图3a）。 
 
 
a  刮臂杆部金相（未腐蚀） 
b  断口金相 
位置1 
位置2 


 
上海汽车中心实验室 
SAIC Center Lab 
中国·上海·嘉定区安研路201 号 
邮编： 201804 
No 201 Anyan road, Jiading, Shanghai China 
Post code: 201804 
报告编号 
Report number 
 
SCL-S-15-0115M 
委托者: 质保部  张懿 
Request person, dept： 
委托编号:  /  
Request number: 
送样日期:  2015.6.3 
Request date:  
报告日期:  2015.6.10 
Report date：  
第5页共6页 
 
SMPV-0.2.3-002-QA -F01 
c   位置1 金相-有类似分界线（未腐蚀） 
d  有明显分界，且有可见裂纹（腐蚀后） 
e  位置2-有类似分界线（未腐蚀） 
f 有明显分界，且有可见裂纹（腐蚀后） 
g  孔隙率测试结果 
图3  失效件金相 
 


 
上海汽车中心实验室 
SAIC Center Lab 
中国·上海·嘉定区安研路201 号 
邮编： 201804 
No 201 Anyan road, Jiading, Shanghai China 
Post code: 201804 
报告编号 
Report number 
 
SCL-S-15-0115M 
委托者: 质保部  张懿 
Request person, dept： 
委托编号:  /  
Request number: 
送样日期:  2015.6.3 
Request date:  
报告日期:  2015.6.10 
Report date：  
第6页共6页 
 
SMPV-0.2.3-002-QA -F01 
 
材料测试  Material Test Results 
对失效臂座进行材料检测，其结果如下： 
（1） 刮臂材料化学成分和硬度符合要求； 
（2） 检测区域的孔隙率为3.1%，最大孔洞直径0.3mm。 
 
 
表1  材料检测结果 
序号 
No. 
测试项目 
Test item 
额定值 
Requirement 
试验结果 
Test result 
评价 Evaluation 
合格 
OK 
不合格 
Not OK 
1 
成分 
Chemical components 
ADC12 
(JIS H5302-2006) 
 
 
 
Si 
9.6~12.0 
11.09 
× 
 
Fe 
≤1.3 
0.78 
× 
 
Cu 
1.5~3.5 
1.629 
× 
 
Mn 
≤0.50 
0.184 
× 
 
Mg 
≤0.30 
0.192 
× 
 
Ni 
≤0.50 
0.055 
× 
 
Zn 
≤1.0 
0.925 
× 
 
Sn 
≤0.2 
0.030 
× 
 
Pb 
≤0.2 
0.026 
× 
 
Ti 
≤0.2 
0.064 
× 
 
2 
硬 度 
Hardness 
HB≥74.1 
HB2.5/62.5： 88,87,87 
× 
 
3 
孔隙 
Porosity 
孔隙率≤5%，单孔≤
1.0mm 
孔隙率 ：3.1% 
/ 
 
最大孔隙：0.3mm 
/ 
 
4 
微观组织 
Microstructure 
/ 
白色大块状a 相+细小的共晶
Si+少量灰色块状初晶Si 
(见图3a) 
/

File: 材料工程师/SCL-S-15-0116M-AS21-前悬架下摆臂-球头防尘罩-卓靖.pdf.md
# SCL-S-15-0116M-AS21-前悬架下摆臂-球头防尘罩-卓靖.pdf

 
上海汽车中心实验室 
SAIC Center Lab 
中国·上海·嘉定区安研路201 号 
邮编. 201804 
No 201 Anyan road, Jiading, Shanghai China 
Post code 201804 
报告编号 
Report number 
SCL-S-15-0116M 
委托者: CH：全炜倬 
Request person, dept： 
委托编号:SCL-S-15-0116M 
Request number:  
送样日期: 2015.05.26 
Request date:  
报告日期: 2015.06.15 
Report date：  
第 1 页 共 5 页 
 
零件号Part number 
10098810 
 零件名称 
Part name 
前悬架下摆臂球头总成防尘罩-右 
BALL JOINT ASSY DUST-FRT LWR ARM-R  
图纸日期Drawing date 
2014.08.21 
零件生产日期Part production date 
2014.11.12/4Y12 
 供货商 
Supplier 
绍兴索密克汽车配件有限公司 
Shaoxing Somic Auto Parts Co., Ltd. 
车型/项目Car type/project 
AS21 1.5T 
DVP 材料大纲签署日期DVP material test plan date 
/ 
 
阶段性报告  Stage report        结论性报告 Conclusion report       
 
Ⅰ.任务描述 Task description 
实验室受委托对AS21 1.5T 前悬架下摆臂球头总成防尘罩进行失效原因分析，失效零件具体信息如下： 
As requested, SCL has analyzed the failure of dust on AS21 1.5T BALL JOINT ASSY-FRT LWR ARM. The information 
of the failed part is as following： 
零件信息：Part information 
零件名称 
Part name 
右前悬架下摆臂球头防尘罩 
车制造日期 
Vehicle production date 
/ 
VIN 码 
VIN 
C15UPV021 
销售日期 
Sale date 
/ 
车辆里程数 
Car mileage 
试验里程：8546 km 
维修站名称 
Sale agent 
/ 
失效模式描述 
Failure circumstance  
AS21 1.5T 车型C15UPV021 在GD 路试19%里程时发现右侧球头防尘罩破裂，左侧防尘
罩正常（广德试验场）。 
原材料信息：Raw material information 
原材料及牌号 
Raw material specification 
CR 503 
原材料厂商 
Raw material producer 
/ 
散件供应商 
Component supplier 
安途 
金属热处理状态 
Metal heat treatment state 
/ 
失效零件见图1：The failed part is shown in figure 1.  
Ⅱ. 结论与建议 Conclusions and Suggestions 
结论：1、防尘罩外表面受外物磨损，受力作用下产生细小裂口，裂口扩展，并发生由橡胶外表面向内层撕裂扩展。 
2、失效零件与新件材料密度一致，性能接近。 
建议：1、检查零件使用工况，避免零件在使用过程中发生干涉或磨损。 
 
Conclusion: 1.The outside surface of dust had been worn by other substances and lead to some small cracks under the 
action of force, the cracks become larger by tearing from outside to inner layer. 
2. The density of failure part and the new part are the same, the former material’s properties is close to the 
latter’s. 
Suggestion: 1. Check the working condition of the part and avoid interference or wear in normal use. 
 
 
 
 
 
分发: 
Distribution 
CH：全炜倬 
     Quan Weizhuo 
检验者Author 
SCL：卓靖 
      Zhuo Jing 
审核Auditor 
吴文安 
Wu Wenan 
批准Approver 
 
日期Date 
2015.06.15 
日期Date 
2015.06.15 
日期Date 
2015.06.15 


 
上海汽车中心实验室 
SAIC Center Lab 
中国·上海·嘉定区安研路201 号 
邮编. 201804 
No 201 Anyan road, Jiading, Shanghai China 
Post code 201804 
报告编号 
Report number 
SCL-S-15-0116M 
委托者: CH：全炜倬 
Request person, dept： 
委托编号:SCL-S-15-0116M 
Request number:  
送样日期: 2015.05.26 
Request date:  
报告日期: 2015.06.15 
Report date：  
第 2 页 共 5 页 
 
IV. 测试结果 Test Results  
1 外观分析： 
图1.前悬架下摆臂球头防尘罩 
Figure1. The photo of dust-lower arm bushing-R 
如图1 所示，前悬架下摆臂右侧防尘罩两处开裂，均以裂穿。卡簧固定，球头摆动或转动过程中，不发生移
动，其中裂口2 位于卡簧端部附近。裂口1 处用绿色油漆笔标记如图，与防尘罩接触的球头座部位露出光亮的金
属表面，上面有油脂。 
 
2 物理机械性能分析： 
序号 
No. 
试验项目 
Test item 
额定值 
Requirement 
试验结果 
Test result 
评价 Evaluation 
合格 
qualified 
不合格 
unqualified 
防尘罩（CR 503）认可规范：参考SMTC 5 320 042 
Dust   (CR 503) Approved specifications: Refer to SMTC 5 320 042 
1 
Shore A 硬度 
Shore A Hardness 
ISO7619-1 
— 
— 
— 
— 
1.1 
新件 
New part 
45~55 
49 
× 
 
1.2 
失效件 
Failure part 
/ 
47 
/ 
/ 
2 
拉伸强度 
Tensile strength 
ISO 37  
— 
— 
— 
— 
2.1 
新件 
New part 
≥ 12MPa 
16.4MPa 
× 
 
2.2 
失效件 
Failure part 
/ 
16.5MPa 
/ 
/ 
3 
断裂伸长率 
Elongation at tear 
ISO 37  
— 
— 
— 
— 
3.1 
新件 
New part 
≥ 250% 
519.0% 
× 
 
3.2 
失效件 
Failure part 
/ 
597.9% 
/ 
/ 
防尘罩 
裂口1 
油脂 
裂口2 
卡簧 
球头 
裂口1 


 
上海汽车中心实验室 
SAIC Center Lab 
中国·上海·嘉定区安研路201 号 
邮编. 201804 
No 201 Anyan road, Jiading, Shanghai China 
Post code 201804 
报告编号 
Report number 
SCL-S-15-0116M 
委托者: CH：全炜倬 
Request person, dept： 
委托编号:SCL-S-15-0116M 
Request number:  
送样日期: 2015.05.26 
Request date:  
报告日期: 2015.06.15 
Report date：  
第 3 页 共 5 页 
 
序号 
No. 
试验项目 
Test item 
额定值 
Requirement 
试验结果 
Test result 
评价 Evaluation 
合格 
qualified 
不合格 
unqualified 
4 
密度 
Density 
ISO 1183-1 
— 
— 
— 
— 
4.1 
新件 
New part 
/ 
1.35g/cm3 
/ 
/ 
4.2 
失效件 
Failure part 
/ 
1.35g/cm3 
/ 
/ 
经检验，防尘罩失效零件与新件物理机械性能相差不大。 
 
3 裂口分析： 
如图2，防尘罩外表面裂口1 附近区域可见多处磨损，内表面裂口附近区域平整光滑，未见划伤、磨损。 
图2.前悬架下摆臂-球头防尘罩断面图 
Figure2. Cracking surface of front suspension lower arm – dust 
 
从防尘罩外侧裂口看，撕裂区域如图3 所示，裂口起始于外侧靠近卡簧部位，从外向内撕裂，并向两侧
扩展，结合图2 可说明其主要受外物磨损、划伤所致。两裂面中间可见球头金属光泽表面，有部分区域油漆脱
落。 
图3.前悬架下摆臂球头总成 
Figure3. The photo of ball joint assembly-front lower arm 
与防尘罩接触的球头座部位如图4 所示，其表面部分区域被划伤，部分区域可见金属光泽，油漆已发生脱落， 
裂口 
裂口1 外表面 
损伤区域 
裂口1 内表面 
裂口 
损伤区域 
卡簧 
撕裂方向1 
撕裂方向2 
油漆 
金属表面 
撕裂起始区域 
撕裂起始区域 
裂口1 外侧断面 
裂口1 外侧断面 


 
上海汽车中心实验室 
SAIC Center Lab 
中国·上海·嘉定区安研路201 号 
邮编. 201804 
No 201 Anyan road, Jiading, Shanghai China 
Post code 201804 
报告编号 
Report number 
SCL-S-15-0116M 
委托者: CH：全炜倬 
Request person, dept： 
委托编号:SCL-S-15-0116M 
Request number:  
送样日期: 2015.05.26 
Request date:  
报告日期: 2015.06.15 
Report date：  
第 4 页 共 5 页 
 
位于裂口处的金属区域发生变形（图1 中裂口1 对应位置），表面被磨平。从防尘罩内部找出黑色脱落物，其表面
褶皱与球座表面相吻合，基本可判断其为脱落的油漆。从图2 中可看出与球座部位接触防尘罩内侧及裂口附近表
面平整，无划伤痕迹，无撕裂起始位置，这说明球座划伤、油漆脱落及变形区域非造成防尘罩撕裂原因。 
 
 
图4.前悬架下摆臂球头总成 
Figure4. The photo of ball joint assembly-front lower arm 
    如图5，裂口2 附近，可见磨损区域，其橡胶表面被磨损而失去光亮，变得粗糙。磨损区域及附近区域可见 
大量细孔或细小口。从裂口2 的撕裂纹路分析，其由外侧向内撕裂扩展，最终裂穿。而观察裂口1 和裂口2 以外 
未磨损区域，未见细小裂口，且表面平滑。这说明细小裂口由于磨损产生，裂口受力下会发生撕裂扩展，使得裂 
口及撕裂范围扩大，进而导致大裂口产生，如裂口2。因表面未留下其他物质，无法判断其受何种物质磨损导致。 
图3.前悬架下摆臂球头防尘罩外表面 
Figure3. Outside surface of front suspension lower arm – dust 
脱落物 
油漆脱落区域 
油漆 
划伤区域 
挤压磨平区域 
内球头座表面 
裂口1和2外区域 
细小裂口 
磨损区域 
平滑表面 
裂口2 
内球头座表面 
裂口2 


 
上海汽车中心实验室 
SAIC Center Lab 
中国·上海·嘉定区安研路201 号 
邮编. 201804 
No 201 Anyan road, Jiading, Shanghai China 
Post code 201804 
报告编号 
Report number 
SCL-S-15-0116M 
委托者: CH：全炜倬 
Request person, dept： 
委托编号:SCL-S-15-0116M 
Request number:  
送样日期: 2015.05.26 
Request date:  
报告日期: 2015.06.15 
Report date：  
第 5 页 共 5 页 
 
小结：1、防尘罩外表面受外物磨损，受力作用下产生细小裂口，裂口不断扩展，导致大裂口产生，并发生由防尘
罩外侧向内侧扩展撕裂。 
2、失效零件与新件材料密度一致，性能接近。

File: 材料工程师/SCL-S-15-0117M-AS21-减震器平面轴承-狄春峰.pdf.md
# SCL-S-15-0117M-AS21-减震器平面轴承-狄春峰.pdf

 
上海汽车中心实验室
(SAIC Center Lab) 
中国·上海·嘉定区安研路201 号 
邮编. 201804 
No. 201 Anyan Road, Jiading District,  
Shanghai, China. 
Post code :200433 
报告编号：Report number 
SCL-S-15-0117M 
委托者Requestor：施宇锋 
送样日期Deliver date：2015.06.03 
报告日期Report date：2015.06.08 
第 1 页 共 7 页 
Page 1 of 7  
 
零件号 
Part number 
10024443 
零件名称 
Part name 
前减震器轴承 
Front absorber bearing 
图纸日期 
Drawing date  
/ 
零件生产日期 
Production date 
/ 
供货商 
Supplier 
舍夫勒 
FAG 
车型/项目 
Car type/project 
AS 21 
 
   阶段性报告  Stage report        结论性报告 Conclusion report           测试报告 Test report 
Ⅰ.任务描述 Task description 
实验室受委托对前减震器轴承进行失效原因分析，失效零件具体信息如下： 
As requested, QA lab has analyzed the invalid cause of front absorber bearing, and the information of invalid part is 
shown as following： 
零件信息：Part information 
零件名称 
Part name 
前减震器轴承 
Front absorber bearing 
制造日期 
Production date 
/ 
VIN 码 
VIN number 
/ 
销售日期 
Sale date 
/ 
车辆里程数 
Car mileage 
3000 km  
销售商 
Sale agent 
/ 
失效模式描述 
Invalid situation 
description 
前减震器轴承上壳体断裂 
Cover of front absorber bearing fractured. 
原材料信息：Raw material information 
原材料及牌号 
Raw material 
and trademark 
PA66-GF25 
原材料厂商 
Raw material producer 
/ 
散件供应商 
Part supplier 
/ 
金属热处理状态 
Metal heat treatment state 
/ 
失效零件见图1：The invalid part is shown in Fig 1.  
Ⅱ. 结论与建议 Conclusions and suggestions 
结论： 1. 失效车辆轴承上盖与下端脱开错位，导致失效。 
 
 2. 零件材料符合技术要求。 
Conclusions:  1. The failure part met special work condition. The cover and base of absorber bearing separated, which 
led to the failure. 
2. Material performance of part conformed to requirements.   
建议： 1. 获取失效对手零件，进行深入分析。 
Suggestions: 1. Opponent parts should be got to do further analysis. 
 
分发： 
Dispenser 
底盘 施宇锋 SQE 荆晖 
检验者： 
Identifier 
狄春峰 
Di Chunfeng 
审核： 
Auditor 
狄春峰 
Di Chunfeng 
批准： 
Approver 
 
日期： 
Date 
2015.06.08 
日期： 
Date 
2015.06.08 
日期： 
Date 
2015.06.08 
           


 
上海汽车中心实验室
(SAIC Center Lab) 
中国·上海·嘉定区安研路201 号 
邮编. 201804 
No. 201 Anyan Road, Jiading District,  
Shanghai, China. 
Post code :200433 
报告编号：Report number 
SCL-S-15-0117M 
委托者Requestor：施宇锋 
送样日期Deliver date：2015.06.03 
报告日期Report date：2015.06.08 
第 2 页 共 7 页 
Page 2 of 7  
 
 
 
图1 失效件 
Fig.1 Failure part 
 
III. 测试结果 Test Results  
序号 
No. 
试验项目 
Test item 
额定值 
Requirement 
试验结果 
Test result 
评价 Evaluation 
第一次 
第二次 
合格 
qualified 
不合格 
unqualified 
I 
失效件 
 
 
1 
红外（GB/T6040-2002） 
Infrared Spectroscopy 
PA66 
PA66 
× 
 
2 
熔点（GB/T19466.3-2006） 
Melting point (℃) 
260±5 
261 
× 
 
3 
焓值（GB/T19466.3-2006） 
Enthalpy (J/g) 
/ 
47.6 
50.6 
 
 
4 
灰分（GB/T9345.1-2008） 
Ash content (%) 
25±2 
24.9 
× 
 
小结：零件材料符合技术要求。 
 
 
 


 
上海汽车中心实验室
(SAIC Center Lab) 
中国·上海·嘉定区安研路201 号 
邮编. 201804 
No. 201 Anyan Road, Jiading District,  
Shanghai, China. 
Post code :200433 
报告编号：Report number 
SCL-S-15-0117M 
委托者Requestor：施宇锋 
送样日期Deliver date：2015.06.03 
报告日期Report date：2015.06.08 
第 3 页 共 7 页 
Page 3 of 7  
 
Ⅳ. 宏观分析 Macroscopic observation 
 
失效件如图2 所示。上盖一侧完全断裂，断裂部分未收到；完全断裂断口的两侧裂纹扩展，上
盖体与侧沿明显开裂。中间滚道表面可见明显压痕。轴承下部表面可见明显压痕。 
 
 
 
 
图2 失效件 
Fig. 2 Failure part 
  
 
 
 
 
 
 


 
上海汽车中心实验室
(SAIC Center Lab) 
中国·上海·嘉定区安研路201 号 
邮编. 201804 
No. 201 Anyan Road, Jiading District,  
Shanghai, China. 
Post code :200433 
报告编号：Report number 
SCL-S-15-0117M 
委托者Requestor：施宇锋 
送样日期Deliver date：2015.06.03 
报告日期Report date：2015.06.08 
第 4 页 共 7 页 
Page 4 of 7  
 
观察失效件断口如图3。失效件侧面明显外翻，外侧有飞边，断裂方向为由内向外。断口呈脆
断，经过磨损断口较光滑。 
 
图3 失效件 
Fig. 3 Failure part 
标记外侧开裂部分裂纹端部，并向内侧延伸如图4。内侧裂纹明显较外侧裂纹长，可以判断内
侧先发生开裂，扩展至外侧，与断口分析结果一致。 
 
图4 失效件 
Fig. 4 Failure part 


 
上海汽车中心实验室
(SAIC Center Lab) 
中国·上海·嘉定区安研路201 号 
邮编. 201804 
No. 201 Anyan Road, Jiading District,  
Shanghai, China. 
Post code :200433 
报告编号：Report number 
SCL-S-15-0117M 
委托者Requestor：施宇锋 
送样日期Deliver date：2015.06.03 
报告日期Report date：2015.06.08 
第 5 页 共 7 页 
Page 5 of 7  
 
 
由Z 方向对上盖施加垂直向下的外力，如图5。上盖侧面发生断裂，失效模式与失效件类似。 
 
图5 失效模拟 
Fig. 5 Crash Stimulation 
 
分别用上盖，滚道金属圈对比下端压痕，痕迹无法对应（如图6）。检查失效件所处系统对手件
发现，该失效件压痕与Top Mount 内侧金属件能够完全吻合，可以判断该压痕是Top Mount 内侧金
属件挤压导致。 
 
图6 失效件 
Fig. 6 Failure part 
 
 
 
 
 
 


 
上海汽车中心实验室
(SAIC Center Lab) 
中国·上海·嘉定区安研路201 号 
邮编. 201804 
No. 201 Anyan Road, Jiading District,  
Shanghai, China. 
Post code :200433 
报告编号：Report number 
SCL-S-15-0117M 
委托者Requestor：施宇锋 
送样日期Deliver date：2015.06.03 
报告日期Report date：2015.06.08 
第 6 页 共 7 页 
Page 6 of 7  
 
 
    将失效件压痕与Top Mount 内侧金属件贴合（如图7），可以发现失效件下端与上盖明显分离错
位。在错位情况下受轴向力作用，即会发生上盖侧边半部断裂，下端产生明显压痕，与本失效情况
一致。 
 
 
图7 失效模拟 
Fig. 7 Crash Stimulation 
 
  该零件受侧向力或强烈震动会导致上盖与下端脱开错位如图8 所示。 
 
图8 失效模拟 
Fig. 8 Crash Stimulation 
 
 
 
 
 
 
 
 


 
上海汽车中心实验室
(SAIC Center Lab) 
中国·上海·嘉定区安研路201 号 
邮编. 201804 
No. 201 Anyan Road, Jiading District,  
Shanghai, China. 
Post code :200433 
报告编号：Report number 
SCL-S-15-0117M 
委托者Requestor：施宇锋 
送样日期Deliver date：2015.06.03 
报告日期Report date：2015.06.08 
第 7 页 共 7 页 
Page 7 of 7  
 
 
综合以上分析可以推断，该失效是由于轴承的上盖与下端脱开错位后收轴向力作用导致失效。 
轴承上盖与下端的脱开可能是由以下某个因素造成： 
1、零件初始装配不到位； 
2、车辆行驶过程中遇到特殊工况。 
需要获取对手件top mount 和内部缓冲块，做进一步分析。 
 
 
 
图9 总成件 
Fig. 9 Assembly
