Repository: kujaxr/obsidian-vault

File: 材料工程师/SCL-S-15-0118M-AS21-燃油箱-狄春峰.pdf.md
# SCL-S-15-0118M-AS21-燃油箱-狄春峰.pdf

 
上海汽车中心实验室
(SAIC Center Lab) 
中国·上海·嘉定区安研路201 号 
邮编. 201804 
No. 201 Anyan Road, Jiading District,  
Shanghai, China. 
Post code :200433 
报告编号：Report number 
SCL-S-15-0118M 
委托者Requestor：顾林琪 
送样日期Deliver date：2015.06.05 
报告日期Report date：2015.06.10 
第 1 页 共 5 页 
Page 1 of 5  
 
零件号 
Part number 
10094310 
零件名称 
Part name 
燃油箱 
Fuel tank 
图纸日期 
Drawing date  
/ 
零件生产日期 
Production date 
/ 
供货商 
Supplier 
芜湖顺荣 
Wuhu Shunrong 
车型/项目 
Car type/project 
AS 21 
 
   阶段性报告  Stage report        结论性报告 Conclusion report           测试报告 Test report 
Ⅰ.任务描述 Task description 
实验室受委托对燃油箱进行失效原因分析，失效零件具体信息如下： 
As requested, QA lab has analyzed the invalid cause of fuel tank, and the information of invalid part is shown as 
following： 
零件信息：Part information 
零件名称 
Part name 
燃油箱 
Fuel tank 
制造日期 
Production date 
/ 
VIN 码 
VIN number 
/ 
销售日期 
Sale date 
/ 
车辆里程数 
Car mileage 
1000 km  
销售商 
Sale agent 
/ 
失效模式描述 
Invalid situation 
description 
燃油箱ICV 阀断裂 
ICV valve of fuel tank fractured. 
原材料信息：Raw material information 
原材料及牌号 
Raw material 
and trademark 
HDPE 
原材料厂商 
Raw material producer 
/ 
散件供应商 
Part supplier 
/ 
金属热处理状态 
Metal heat treatment state 
/ 
失效零件见图1：The invalid part is shown in Fig 1.  
Ⅱ. 结论与建议 Conclusions and suggestions 
结论： 1. 零件受外力导致开裂。 
 
 2. 零件材料符合技术要求。 
Conclusions:  1. Foreign force made part fracture. 
2. Material performance of part conformed to requirements.   
建议： 1. 加强对零件的保护。 
Suggestions: 1. Protection to the part should be improved. 
 
分发： 
Dispenser 
SQE 顾林琪 
检验者： 
Identifier 
狄春峰 
Di Chunfeng 
审核： 
Auditor 
狄春峰 
Di Chunfeng 
批准： 
Approver 
 
日期： 
Date 
2015.06.10 
日期： 
Date 
2015.06.10 
日期： 
Date 
2015.06.10 
           
 


 
上海汽车中心实验室
(SAIC Center Lab) 
中国·上海·嘉定区安研路201 号 
邮编. 201804 
No. 201 Anyan Road, Jiading District,  
Shanghai, China. 
Post code :200433 
报告编号：Report number 
SCL-S-15-0118M 
委托者Requestor：顾林琪 
送样日期Deliver date：2015.06.05 
报告日期Report date：2015.06.10 
第 2 页 共 5 页 
Page 2 of 5  
 
 
 
图1 失效件 
Fig.1 Failure part 
 
III. 测试结果 Test Results  
序号 
No. 
试验项目 
Test item 
额定值 
Requirement 
试验结果 
Test result 
评价 Evaluation 
第一次 
第二次 
合格 
qualified 
不合格 
unqualified 
I 
失效件 
 
 
1 
红外（GB/T6040-2002） 
Infrared Spectroscopy 
HDPE 
HDPE 
× 
 
2 
熔点（GB/T19466.3-2006） 
Melting point (℃) 
132±5 
133 
× 
 
3 
焓值（GB/T19466.3-2006） 
Enthalpy (J/g) 
/ 
159 
156 
 
 
II 
新件 
 
 
1 
红外（GB/T6040-2002） 
Infrared Spectroscopy 
HDPE 
HDPE 
× 
 
2 
熔点（GB/T19466.3-2006） 
Melting point (℃) 
132±5 
131 
× 
 
3 
焓值（GB/T19466.3-2006） 
Enthalpy (J/g) 
/ 
152 
132 
 
 
小结：零件材料符合技术要求。 
 


 
上海汽车中心实验室
(SAIC Center Lab) 
中国·上海·嘉定区安研路201 号 
邮编. 201804 
No. 201 Anyan Road, Jiading District,  
Shanghai, China. 
Post code :200433 
报告编号：Report number 
SCL-S-15-0118M 
委托者Requestor：顾林琪 
送样日期Deliver date：2015.06.05 
报告日期Report date：2015.06.10 
第 3 页 共 5 页 
Page 3 of 5  
 
Ⅳ. 宏观分析 Macroscopic observation 
 
失效件断口如图2 所示。从油箱外侧观察，断口明显内陷；从油箱内侧观察，断口边缘外凸，
可以推断失效零件收到由零件外侧向内侧的外力。放大观察断口形貌，断口断裂方向如图所示，是
从油箱外侧向内侧延伸，与零件受力方向一致。断裂终止部分有明显的塑性形变，这是由于零件受
到的外力无法使得零件完全断裂，因而产生形变，而后再次受力导致韧性断裂。 
 
 
图2 失效件 
Fig. 2 Failure part 
  
 
 
 
 
 
 


 
上海汽车中心实验室
(SAIC Center Lab) 
中国·上海·嘉定区安研路201 号 
邮编. 201804 
No. 201 Anyan Road, Jiading District,  
Shanghai, China. 
Post code :200433 
报告编号：Report number 
SCL-S-15-0118M 
委托者Requestor：顾林琪 
送样日期Deliver date：2015.06.05 
报告日期Report date：2015.06.10 
第 4 页 共 5 页 
Page 4 of 5  
 
 
    观察失效件发现，ICV 阀口有明显的变形（如图3），这是典型的受力痕迹。 
 
图3 失效件 
Fig. 3 Failure part 
 
如图4 对新件ICV 阀口施加侧向外力，阀口变形，但无法使得零件开裂。 
 
图4 失效模拟 
Fig. 4 Crash Stimulation 
 
  


 
上海汽车中心实验室
(SAIC Center Lab) 
中国·上海·嘉定区安研路201 号 
邮编. 201804 
No. 201 Anyan Road, Jiading District,  
Shanghai, China. 
Post code :200433 
报告编号：Report number 
SCL-S-15-0118M 
委托者Requestor：顾林琪 
送样日期Deliver date：2015.06.05 
报告日期Report date：2015.06.10 
第 5 页 共 5 页 
Page 5 of 5  
 
 
    取总成新件，将ICV 阀口正对底面，模拟跌落。试验后的零件发生开裂如图5，失效模式与失
效件一致。 
 
图5 失效模拟 
Fig. 5 Crash Stimulation 
 
    综上，该失效件在安装前ICV 阀受正向外力（如跌落），致使根部产生开裂（未完全断裂），在
行驶1000km 后受震动等完全断裂，导致漏油失效。

File: 材料工程师/SCL-S-15-0119M SGE 1.0T曲轴-薛喜才.pdf.md
# SCL-S-15-0119M SGE 1.0T曲轴-薛喜才.pdf

 
上海汽车中心实验室 
SAIC Center Lab 
中国·上海·嘉定区安研路201 号 
邮编. 201804 
No 201 Anyan road, Jiading, Shanghai China 
Post code 201804 
报告编号 
Report number 
 
SCL-S-15-0119M 
委托者: 孙好豪 
Request person, dept： 
委托编号:  /  
Request number: 
送样日期:  2015.06.08 
Request date:  
报告日期:  2015.06.10 
Report date：  
第1页共7页 
 
SMPV-0.2.3-002-QA -F01 
零件号Part number 
12637358 
零件名称 
Part name 
曲轴 
Crankshaft 
图纸日期Drawing date 
2014.08.06 
零件生产日期Part production date 
2015.04 
供货商 
Supplier 
CIE 进口 
车型/项目Car type/project 
IP31/SGE 1.0T 
DVP 材料大纲签署日期DVP material test plan date 
/ 
阶段性报告 Interim report                结论性报告 Conclusion report          
 
Ⅰ.任务描述 Task description 
实验室受委托对曲轴进行失效原因分析，失效零件具体信息如下： 
As requested, SCL has analyzed the failure of crankshaft. The information of the failed part is as following： 
零件信息：Part information 
零件名称 
Part name 
曲轴 
Crankshaft 
车制造日期 
Vehicle production date 
/ 
VIN 码 
VIN 
发动机编号：F036 
销售日期 
Sale date 
/ 
车辆里程数 
Car mileage 
/ 
失效地点 
Failed location 
南京台架试验 
失效模式描述 
Failure circumstance 
GED 台架试验进行到第79 个循环（共375 个循环），曲轴发生断裂。Crankshaft was broken off 
when the test bench was going on the 79circle (total 375circles). 
原材料信息：Raw material information 
原材料及牌号 
Raw material specification 
SAE1538MV 
原材料厂商 
Raw material producer 
/ 
散件供应商 
Component supplier 
/ 
金属热处理状态 
Metal heat treatment state 
/ 
失效零件见图1：The failed part is shown in figure1. 
 
Ⅱ. 结论与建议 Conclusions and Suggestions 
 
结论Conclusions： 
1. 曲轴是由于受异常载荷引起的低周疲劳断裂。Crankshaft was broken off by fatigue because of the abnormal load. 
 
2. 失效件成分、硬度及连杆颈滚压圆角符合技术要求，硬化层深度略高于要求，零件微观组织正常。Chemical 
components, hardness and the fillet radius met the technical requirement. Depth of harden case was beyond the 
requirement. Microstructure was normal. 
 
建议Suggestions： 
1. 检查试验台架。Check the testing bench. 
 
2. 校核实际载荷。Check the load. 
 
分发: 
Distribution 
孙好豪 
检验者Author 
薛喜才 
Xu Xicai 
审核Auditor 
邵百明 
Shao Baiming 
批准Approver 
 
日期Date 
2015.06.10 
日期Date 
2015.06.10 
日期Date 
2015.06.10 


 
上海汽车中心实验室 
SAIC Center Lab 
中国·上海·嘉定区安研路201 号 
邮编. 201804 
No 201 Anyan road, Jiading, Shanghai China 
Post code 201804 
报告编号 
Report number 
 
SCL-S-15-0119M 
委托者: 孙好豪 
Request person, dept： 
委托编号:  /  
Request number: 
送样日期:  2015.06.08 
Request date:  
报告日期:  2015.06.10 
Report date：  
第2页共7页 
 
SMPV-0.2.3-002-QA -F01 
III. 调查结果 Investigation Results  
一. 失效零件The failed parts 
1. SGE1.0T 发动机在南京GED 台架试验进行到第79 个循环(要求375 个循环)发生断裂，断裂位置位于第三连
杆颈，见图1 所示。 
2. 第一、二、三主轴颈外观完好，第四主轴颈表面有偏磨、烧伤痕迹(零件开裂后形成的)；除了第四主轴瓦工
作面有材料发生剥离外，其他主轴瓦完好(DRE 反馈的信息)。 
3. 第一、二、三连杆颈外观完好，连杆瓦完好(DRE 反馈的信息)。 
 
 
 
 
 
 
 
 
 
 
 
 
 
 
 
 
 
 
 
 
 
 
 
 
 
第四主轴瓦 
 
 
 
图1  失效件实物照片 
自
由
端 
输
出
端 
第一主轴颈 
第二主轴颈 
第三主轴颈 
第四主轴颈 
第二连杆颈 
第三连杆颈 
第一连杆颈 


 
上海汽车中心实验室 
SAIC Center Lab 
中国·上海·嘉定区安研路201 号 
邮编. 201804 
No 201 Anyan road, Jiading, Shanghai China 
Post code 201804 
报告编号 
Report number 
 
SCL-S-15-0119M 
委托者: 孙好豪 
Request person, dept： 
委托编号:  /  
Request number: 
送样日期:  2015.06.08 
Request date:  
报告日期:  2015.06.10 
Report date：  
第3页共7页 
 
SMPV-0.2.3-002-QA -F01 
二. 断口分析Fracture surface analysis 
1. 断口宏观形貌，见图2 所示。裂纹扩展区可见贝壳纹，疲劳源位于轴颈R 角处。 
2. 断口高低不平、落差较大，且断口过载区约占断口的1/2 区域，可知零件在断裂前承受的载荷较大。 
综合分析：曲轴属于高应力低周疲劳断裂。 
 
 
 
 
 
 
 
 
 
 
 
 
 
 
 
(a)断口全貌 
 
 
 
 
 
 
 
 
 
 
 
 
 
 
 
(b) 裂纹源形貌 
图2  断口宏观形貌 
疲
劳
台
阶 
过
载
区 
疲
劳
扩
展 
裂
纹
源 


 
上海汽车中心实验室 
SAIC Center Lab 
中国·上海·嘉定区安研路201 号 
邮编. 201804 
No 201 Anyan road, Jiading, Shanghai China 
Post code 201804 
报告编号 
Report number 
 
SCL-S-15-0119M 
委托者: 孙好豪 
Request person, dept： 
委托编号:  /  
Request number: 
送样日期:  2015.06.08 
Request date:  
报告日期:  2015.06.10 
Report date：  
第4页共7页 
 
SMPV-0.2.3-002-QA -F01 
三. 材料检测Material testing   
按照图纸要求在失效件上取样，进行金相、硬度测试，测试位置见图3 所示。 
 
 
 
 
 
 
 
 
图3  硬度、金相测试位置 
表1 材料测试 
序号 
No. 
试验项目 
Test item 
额定值 
Requirement 
试验结果 
Test result 
评价 
Evaluation 
合格 
OK 
不合格 
Not OK 
1 
化学成分 
Chemical components 
SAE 1538MV 
/ 
/ 
 
C:0.36-0.40 
0.388 
× 
 
Mn:1.30-1.45 
1.421 
× 
 
Si:0.50-0.65 
0.607 
× 
 
Cu:≤0.25 
0.168 
× 
 
Cr:0.10-0.20 
0.121 
× 
 
Ni:≤0.15 
0.070 
× 
 
S:0.05-0.065 
0.062 
× 
 
Al:≤0.03 
0.016 
× 
 
N:0.013-0.017 
/ 
/ 
 
P:≤0.02 
0.016 
× 
 
Mo:≤0.05 
0.016 
× 
 
V:0.08-0.12 
0.081 
× 
 
2 
零件芯部硬度HB2.5/187.5 
Core Hardness 
248-302HB 
251, 277, 270 
× 
 
断裂部位硬度HB2.5/187.5 
Hardness at crack region 
/ 
225, 229, 232 
/ 
 
3 
表面硬度HV1 
Surface Hardness 
/ 
559, 565, 550 
/ 
 
转化成洛氏硬度1 
Converted to HRC 
≥50HRC 
53.0, 53.5, 52.5 
× 
 
4 
硬化层深度 
Depth of harden case 
1-3mm 
3.25mm 
 
× 
5 
微观组织 
Microstructure 
/ 
铁素体+细珠光体，见图4 
/ 
 
6 
连杆颈滚压R 角 
Rillet radius  
R1.3
1.0
1.0


 
R1.3(见图5) 
× 
 
备注：1. 转换标准参考GB/T1172-1999，结果仅供参考 
 
硬
度
测
试
位
置 
金相测试位置 


 
上海汽车中心实验室 
SAIC Center Lab 
中国·上海·嘉定区安研路201 号 
邮编. 201804 
No 201 Anyan road, Jiading, Shanghai China 
Post code 201804 
报告编号 
Report number 
 
SCL-S-15-0119M 
委托者: 孙好豪 
Request person, dept： 
委托编号:  /  
Request number: 
送样日期:  2015.06.08 
Request date:  
报告日期:  2015.06.10 
Report date：  
第5页共7页 
 
SMPV-0.2.3-002-QA -F01 
 
 
 
 
 
 
 
 
 
 
 
 
 
 
 
 
 
 
 
 
图4  金相组织   500x 
 
 
 
 
 
 
 
 
 
 
 
 
 
 
 
 
 
 
 
 
图5 连杆颈滚压R 角 
曲轴 
滚压圆角 


 
上海汽车中心实验室 
SAIC Center Lab 
中国·上海·嘉定区安研路201 号 
邮编. 201804 
No 201 Anyan road, Jiading, Shanghai China 
Post code 201804 
报告编号 
Report number 
 
SCL-S-15-0119M 
委托者: 孙好豪 
Request person, dept： 
委托编号:  /  
Request number: 
送样日期:  2015.06.08 
Request date:  
报告日期:  2015.06.10 
Report date：  
第6页共7页 
 
SMPV-0.2.3-002-QA -F01 
此外，DRE 又送至另一件开裂的曲轴，该零件是2014 年南京台架试验调试时发生开裂，见图6 所示。 
1. 该失效曲轴开裂位置也位于第三连杆颈，裂纹位置与前面分析的失效件类似。 
2. 该失效件一、二、三主轴颈表面有轻微拉瓦痕迹，第四主轴颈表面有偏磨、烧伤痕迹；一、二连杆颈也有
轻微拉瓦，第三连杆颈有偏磨痕迹。 
3. 沿着裂纹将该曲轴断口打开，见图7 所示。可见，主裂纹也起源于轴颈R 角处，疲劳特征：贝壳纹很明显。
断口类型与前面失效件相似。 
总体看，该失效件与前面分析的零件失效形式是相似的，在此不再进一步分析。 
 
 
 
 
 
 
 
 
 
 
 
 
 
 
 
 
 
 
 
 
 
 
 
 
 
 
图6  另一失效曲轴 
 
 
 
 
 
 
 
 
第一主轴颈 
第二主轴颈 
第三主轴颈 
第四主轴颈 
第一连杆颈 
第二连杆颈 
第三连杆颈 


 
上海汽车中心实验室 
SAIC Center Lab 
中国·上海·嘉定区安研路201 号 
邮编. 201804 
No 201 Anyan road, Jiading, Shanghai China 
Post code 201804 
报告编号 
Report number 
 
SCL-S-15-0119M 
委托者: 孙好豪 
Request person, dept： 
委托编号:  /  
Request number: 
送样日期:  2015.06.08 
Request date:  
报告日期:  2015.06.10 
Report date：  
第7页共7页 
 
SMPV-0.2.3-002-QA -F01 
 
 
 
 
 
 
 
 
 
 
 
 
 
 
 
 
 
 
 
 
图7  另一失效曲轴断口形貌 
 
 
 
 
 
 
 
疲
劳
台
阶 
主 
裂 
纹
源 
次 
裂 
纹
源 
最
后
敲
断
区

File: 材料工程师/SCL-S-15-0120M-AS21-大灯洗涤管爆裂-吴文安.pdf.md
# SCL-S-15-0120M-AS21-大灯洗涤管爆裂-吴文安.pdf

 
上海汽车中心实验室 
SAIC Center Lab 
中国·上海·嘉定区安研路201 号 
邮编. 201804 
No 201 Anyan road, Jiading, Shanghai China 
Post code 201804 
报告编号 
Report number 
 
SCL-S-15-0120M 
委托者: QAQ: 曹晓俊 
Request person, dept： 
送样日期:  2015.06-05 
Request date:  
报告日期:  2015-06-07 
Report date：  
第1 页共4 页 
 
零件号Part number 
10099144 
 零件名称 
Part name 
大灯洗涤软管 
图纸日期Drawing date 
/ 
零件生产日期Part production date 
/ 
 供货商 
Supplier 
小糸车灯 
车型/项目Car type/project 
AS21 
试验大纲签署日期： 
/ 
 
   阶段性报告 Interim report        结论性报告 Conclusion report        
Ⅰ.任务描述 Task description 
实验室受委托对小糸车灯生产的大灯洗涤软管进行失效原因分析，失效零件具体信息如下： 
As requested, QA lab has analyzed the failure of the seal which is from . The background information of the failed part is as following： 
零件信息：Part information 
零件名称 
Part name 
大灯洗涤软管 
制造日期 
Production date 
/ 
VIN 码 
VIN 
LSJA24W95FS031686 
销售日期 
Sale date 
/ 
车辆里程数 
Car mileage 
1km 
维修站名称 
Sale agent 
/ 
失效模式描述 
Failure circumstance 
description 
PDI 检查发现水管爆裂 
原材料信息：Raw material information 
原材料及牌号 
Raw material specification 
EPDM 
原材料厂商 
Raw material producer 
/ 
散件供应商 
Component supplier 
宁波国通 
金属热处理状态 
Metal heat treatment state 
/ 
失效零件见图：The failed part is shown in figure 1.  
 
Ⅱ. 结论与建议 Conclusions and suggestions 
 
结论：胶管欠硫导致零件材料硬度偏低，强度偏低，在使用过程中胶管在内压的作用下形成鼓包后破裂。 
 
    建议：供应商严格控制硫化工艺，确保零件的硫化程度。 
 
 
 
 
 
 
 
 
分发: 
Distribution 
QAQ：曹晓俊 
检验者Author 
吴文安  
Wuwenan 
审核Auditor 
胡仁其 
Hurenqi 
批准Approver 
 
日期Date 
2015-06-07 
日期Date 
2015-06-07 
日期Date 
2015-06-07 
 
 


 
上海汽车中心实验室 
SAIC Center Lab 
中国·上海·嘉定区安研路201 号 
邮编. 201804 
No 201 Anyan road, Jiading, Shanghai China 
Post code 201804 
报告编号 
Report number 
 
SCL-S-15-0120M 
委托者: QAQ: 曹晓俊 
Request person, dept： 
送样日期:  2015.06-05 
Request date:  
报告日期:  2015-06-07 
Report date：  
第2 页共4 页 
 
 
 
 图1 失效照片 
 
 
III. 测试结果 Test Results  
1 材料分析： 
对失效件和抽样件进行材料性能测试： 
序号 
No. 
试验项目 
Test item 
额定 
Requirement 
试验结果 
Test result 
评价 Evaluation 
合格 
qualified 
不合格 
unqualified 
失效件 
1 
Shore A 硬度 
Shore A Hardness 
ISO 7619-1 
/ 
58 
/ 
 
2 
拉伸强度 
Tensile strength 
ISO 37 
/ 
7.67 MPa 
/ 
 
3 
断裂伸长率 
Elongation at tear 
ISO 37 
/ 
724% 
/ 
 
 
100%拉伸强度 
Tensile strength 
ISO 37 
/ 
5.59MPa 
/ 
 
抽样件(经过爆破模拟试验) 
1 
Shore A 硬度 
Shore A Hardness 
ISO 7619-1 
/ 
71 
/ 
 
2 
拉伸强度 
Tensile strength 
ISO 37 
/ 
12.2 MPa 
/ 
 
3 
断裂伸长率 
Elongation at tear 
ISO 37 
/ 
346 % 
/ 
 
4 
100%拉伸强度 
Tensile strength 
ISO 37 
/ 
2.29MPa 
/ 
 
 
5 
爆裂强度 
550kPa 
600kPa 
× 
 
 
 


 
上海汽车中心实验室 
SAIC Center Lab 
中国·上海·嘉定区安研路201 号 
邮编. 201804 
No 201 Anyan road, Jiading, Shanghai China 
Post code 201804 
报告编号 
Report number 
 
SCL-S-15-0120M 
委托者: QAQ: 曹晓俊 
Request person, dept： 
送样日期:  2015.06-05 
Request date:  
报告日期:  2015-06-07 
Report date：  
第3 页共4 页 
 
失效件管体材料硬度明显低于抽样件硬度13 度，强度仅为抽样件的60%，断裂伸长率为724%为异常值，100%
定伸强度也仅为抽样件的40%。试验拉伸后无回缩，说明失效件的材料无弹性。 
 
且零件表面摸上去有一定的粘性，说明材料有欠硫的现象。 
 
2 断口分析：  
2.1 外观分析：  
胶管紧固区的受压后痕迹较深，回弹差： 
 
 
胶管爆裂区域壁厚较薄，且有严重的体积膨胀现象。表明胶管发生爆裂前有明显的鼓包现象。 
    
 
结合胶管的材料性能：硬度偏低，强度偏低，可以推断胶管的硫化程度不足，导致鼓包破裂。 
 
正常件 
失效件 


 
上海汽车中心实验室 
SAIC Center Lab 
中国·上海·嘉定区安研路201 号 
邮编. 201804 
No 201 Anyan road, Jiading, Shanghai China 
Post code 201804 
报告编号 
Report number 
 
SCL-S-15-0120M 
委托者: QAQ: 曹晓俊 
Request person, dept： 
送样日期:  2015.06-05 
Request date:  
报告日期:  2015-06-07 
Report date：  
第4 页共4 页 
 
经电解铜验证，失效件电解铜发黑，说明零件存在欠硫现象： 
 
小结： 
   1 失效胶管材料硬度偏低，强度偏低，说明零件材料欠硫。 
   2 胶管破裂过程为先鼓包，后破裂的过程。 
 
Backup： 
 
正常件爆裂状态

File: 材料工程师/SCL-S-15-0121M-IPTT-外水切开裂-吴文安.pdf.md
# SCL-S-15-0121M-IPTT-外水切开裂-吴文安.pdf

 
上海汽车中心实验室 
SAIC Center Lab 
中国·上海·嘉定区安研路201 号 
邮编. 201804 
No 201 Anyan road, Jiading, Shanghai China 
Post code 201804 
报告编号 
Report number 
 
SCL-S-15-0121M 
委托者: SQE: 李志才 
Request person, dept： 
送样日期:  2015.05-30 
Request date:  
报告日期:  2015-06-07 
Report date：  
第1 页共4 页 
 
零件号Part number 
10085338 
 零件名称 
Part name 
外水切 
图纸日期Drawing date 
/ 
零件生产日期Part production date 
/ 
 供货商 
Supplier 
浙江兴宇 
车型/项目Car type/project 
IP2 TT 
试验大纲签署日期： 
/ 
 
   阶段性报告 Interim report        结论性报告 Conclusion report        
Ⅰ.任务描述 Task description 
实验室受委托对浙江兴宇生产的外水切进行失效原因分析，失效零件具体信息如下： 
As requested, QA lab has analyzed the failure of the seal which is from . The background information of the failed part is as following： 
零件信息：Part information 
零件名称 
Part name 
外水切 
制造日期 
Production date 
/ 
VIN 码 
VIN 
/ 
销售日期 
Sale date 
/ 
车辆里程数 
Car mileage 
0km 
维修站名称 
Sale agent 
/ 
失效模式描述 
Failure circumstance 
description 
泰国发现库存1 个月的车有开裂现象 
原材料信息：Raw material information 
原材料及牌号 
Raw material specification 
PVC 
原材料厂商 
Raw material producer 
/ 
散件供应商 
Component supplier 
/ 
金属热处理状态 
Metal heat treatment state 
/ 
失效零件见图：The failed part is shown in figure 1.  
 
Ⅱ. 结论与建议 Conclusions and suggestions 
 
结论：外水切进行骨架冲切时对包边内侧形成损伤，导致使用过程中受环境交变影响形成开裂。 
 
    建议：供应商严格控制冲切后的清理工序，检查确认零件包边内侧不受损。建议SQE 与供应商一起将此加
入控制计划，严格执行。 
 
 
 
 
 
 
 
 
分发: 
Distribution 
SQE：李志才  
检验者Author 
吴文安  
Wuwenan 
审核Auditor 
胡仁其 
Hurenqi 
批准Approver 
 
日期Date 
2015-06-07 
日期Date 
2015-06-07 
日期Date 
2015-06-07 
 
 


 
上海汽车中心实验室 
SAIC Center Lab 
中国·上海·嘉定区安研路201 号 
邮编. 201804 
No 201 Anyan road, Jiading, Shanghai China 
Post code 201804 
报告编号 
Report number 
 
SCL-S-15-0121M 
委托者: SQE: 李志才 
Request person, dept： 
送样日期:  2015.05-30 
Request date:  
报告日期:  2015-06-07 
Report date：  
第2 页共4 页 
 
 
 
 图1 失效照片 
 
 
III. 测试结果 Test Results  
1 断口分析：  
经断口分析，断口存在两个区域，靠近内侧区域断口颜色较浅，表明断口表面较为光整，说明断裂在瞬间
完成；靠近外侧区域断口颜色较深，表明表面较为毛糙，说明断裂形态带有一定的撕裂。故可推断断裂由内侧
向外侧扩展，且内侧断裂为异常外力导致。 
由于零件失效在装车之后，说明装车时外侧表面应无开裂，故可证明开裂方向内侧表面向外侧表面的扩展： 
 
 
 
 
2 失效模拟 
开裂区域位于骨架冲切区域，其失效形态同先前海南暴晒发现的问题一致；先前分析原因为：供应商在冲
切时，如冲切铁屑清理不及时，会对零件内侧表面形成损伤，模拟实验情况如下： 
 
外表面 
内表面 
表面较为光整 
表面较为毛糙，带有撕裂纹路 
外表面 
内表面 
颜色偏深 
颜色较浅 


 
上海汽车中心实验室 
SAIC Center Lab 
中国·上海·嘉定区安研路201 号 
邮编. 201804 
No 201 Anyan road, Jiading, Shanghai China 
Post code 201804 
报告编号 
Report number 
 
SCL-S-15-0121M 
委托者: SQE: 李志才 
Request person, dept： 
送样日期:  2015.05-30 
Request date:  
报告日期:  2015-06-07 
Report date：  
第3 页共4 页 
 
采用模拟冲切形成损伤的零件，正常零件进行高低温试验模拟，具体如下： 
模拟零件材料与失效件的材料一致： 
 
经过SMTC 5 400 005 B 法/10C 存放后，缺陷模拟件端面形成开裂，而完好件未形成开裂： 
试验前： 
 
 
试验后： 
 
模拟缺陷件的开裂断口如下，其断口同样在靠近内侧区域颜色较浅，表面较为光整，靠近外侧区域颜色较
失效件 
新件 
缺陷模拟件 
完好件 
缺陷模 
拟件 
冲切受损 
完好件 
缺陷模拟件 
开裂 


 
上海汽车中心实验室 
SAIC Center Lab 
中国·上海·嘉定区安研路201 号 
邮编. 201804 
No 201 Anyan road, Jiading, Shanghai China 
Post code 201804 
报告编号 
Report number 
 
SCL-S-15-0121M 
委托者: SQE: 李志才 
Request person, dept： 
送样日期:  2015.05-30 
Request date:  
报告日期:  2015-06-07 
Report date：  
第4 页共4 页 
 
深，表面较为毛糙，伴随撕裂形态，与失效件形态一致： 
 
 
 
说明失效件内侧表面在进行骨架冲切时受损，装车后受环境交变影响形成开裂。 
 
从模拟实验来看，材料性能相同的情况下，有缺口的零件会产生开裂。 
 
 
小结： 
   1 外水切进行骨架冲切时对包边内侧形成损伤，导致使用过程中受环境交变影响形成开裂。 
   2 零件材料符合要求。 
外表面 
内表面 
颜色偏深 
颜色较浅 
外表面 
内表面 
表面较为光整 
表面较为毛糙，带有撕裂纹路

File: 材料工程师/SCL-S-15-0122M-AS21-主地毯-龚伟.pdf.md
# SCL-S-15-0122M-AS21-主地毯-龚伟.pdf

 
上海汽车中心实验室
(SAIC Center Lab) 
中国·上海·嘉定区安研路201 号 
邮编. 201804 
No. 201 Anyan Road, Jiading District,  
Shanghai, China. 
Post code :200433 
报告编号：Report number 
SCL-S-15-0122M 
委托者Requestor：陈心远 
送样日期Deliver date：2015.06.05 
报告日期Report date：2015.06.10 
第 1 页 共 7 页 
Page 1 of 7  
 
零件号 
Part number 
10104695 
零件名称 
Part name 
主地毯总成 
CLIP-FLR CPT RET 
图纸日期 
Drawing date  
2014.02.26 
零件生产日期 
Production date 
/ 
供货商 
Supplier 
昆山隆昌 
Kunshan Longchang 
车型/项目 
Car type/project 
AS21 
 
   阶段性报告  Stage report        结论性报告 Conclusion report           测试报告 Test report 
Ⅰ.任务描述 Task description 
实验室受委托对主地毯总成进行失效原因分析，失效零件具体信息如下： 
As requested, QA lab has analyzed the invalid cause of CLIP-FLR CPT RET, and the information of invalid part 
is shown as following： 
零件信息：Part information 
零件名称 
Part name 
主地毯总成 
CLIP-FLR CPT RET 
制造日期 
Production date 
/ 
VIN 码 
VIN number 
LSJA24W65FS026851 
销售日期 
Sale date 
/ 
车辆里程数 
Car mileage 
/ 
销售商 
Sale agent 
北京祥瑞 
失效模式描述 
Invalid situation 
description 
脚垫卡扣断裂。 
Buckle fracture. 
原材料信息：Raw material information 
原材料及牌号 
Raw material 
and trademark 
PA6-GF30 
G630 
原材料厂商 
Raw material producer 
卓阳 
散件供应商 
Part supplier 
金豹 
金属热处理状态 
Metal heat treatment state 
/ 
失效零件见图1：The invalid part is shown in Fig 1.  
Ⅱ. 结论与建议 Conclusions and suggestions 
结论： 1. 失效件受外力导致断裂。            
2. 零件材料符合技术要求。 
Conclusions:  1. The brittle fracture of the part caused by external force. 
2. Material performance of the parts conformed to requirements. 
建议： 1.加强对零件的保护。   
Suggestions:  1. Improve the protection to the part. 
  
 
分发： 
Dispenser 
SQE 陈心远 
检验者： 
Identifier 
龚伟 
Gong Wei 
审核： 
Auditor 
狄春峰 
Di Chunfeng 
批准： 
Approver 
 
日期： 
Date 
2015.06.10 
日期： 
Date 
2015.06.10 
日期： 
Date 
2015.06.10 
 


 
上海汽车中心实验室
(SAIC Center Lab) 
中国·上海·嘉定区安研路201 号 
邮编. 201804 
No. 201 Anyan Road, Jiading District,  
Shanghai, China. 
Post code :200433 
报告编号：Report number 
SCL-S-15-0122M 
委托者Requestor：陈心远 
送样日期Deliver date：2015.06.05 
报告日期Report date：2015.06.10 
第 2 页 共 7 页 
Page 2 of 7  
 
 
  
 
图1 失效件 
Fig. 1 Failure Part 
 
III. 测试结果 Test Results  
序
号 
No. 
试验项目 
Test item 
额定值 
Requirement 
试验结果 
Test result 
评价 Evaluation 
第一次 
第二次 
合格 
qualified 
不合格 
unqualified 
I 
失效件 
 
 
1 
红外（GB/T6040-2002） 
Infrared Spectroscopy 
PA6 
PA6 
× 
 
2 
熔点（GB/T19466.3-2006） 
Melting point (℃) 
220±5 
220 
× 
 
3 
焓值（GB/T19466.3-2006） 
Enthalpy (J/g) 
/ 
40.5 
54.3 
 
 
4 
灰分（GB/T9345.1-2008）  
Ash content (%) 
30.0±3.0 
32.3 
× 
 
II 
新件 
 
 
1 
红外（GB/T6040-2002） 
Infrared Spectroscopy 
PA6 
PA6/PE 
 
 
2 
熔点（GB/T19466.3-2006） 
Melting point (℃) 
220±5 
218/112 
 
 
3 
焓值（GB/T19466.3-2006） 
Enthalpy (J/g) 
/ 
40.2 
0.7 
51.8 
0.7 
 
 
4 
灰分（GB/T9345.1-2008）  
Ash content (%) 
30.0±3.0 
32.9 
× 
 
断 裂 


 
上海汽车中心实验室
(SAIC Center Lab) 
中国·上海·嘉定区安研路201 号 
邮编. 201804 
No. 201 Anyan Road, Jiading District,  
Shanghai, China. 
Post code :200433 
报告编号：Report number 
SCL-S-15-0122M 
委托者Requestor：陈心远 
送样日期Deliver date：2015.06.05 
报告日期Report date：2015.06.10 
第 3 页 共 7 页 
Page 3 of 7  
 
序
号 
No. 
试验项目 
Test item 
额定值 
Requirement 
试验结果 
Test result 
评价 Evaluation 
第一次 
第二次 
合格 
qualified 
不合格 
unqualified 
III 
粒料 
 
 
1 
红外（GB/T6040-2002） 
Infrared Spectroscopy 
PA6 
PA6 
× 
 
2 
熔点（GB/T19466.3-2006） 
Melting point (℃) 
220±5 
218 
× 
 
3 
焓值（GB/T19466.3-2006） 
Enthalpy (J/g) 
/ 
38.3 
53.3 
 
 
4 
灰分（GB/T9345.1-2008）  
Ash content (%) 
30.0±3.0 
32.4 
× 
 
小结：零件材料符合技术要求。 
 
 
 
 
 
 
 
 
 
 
 
 
 
 
 
 


 
上海汽车中心实验室
(SAIC Center Lab) 
中国·上海·嘉定区安研路201 号 
邮编. 201804 
No. 201 Anyan Road, Jiading District,  
Shanghai, China. 
Post code :200433 
报告编号：Report number 
SCL-S-15-0122M 
委托者Requestor：陈心远 
送样日期Deliver date：2015.06.05 
报告日期Report date：2015.06.10 
第 4 页 共 7 页 
Page 4 of 7  
 
Ⅳ. 宏观分析 Macroscopic observation 
失效零件对手件及自身存在多处受力痕迹，如图2所示。 
 
 
 
图2 受力痕迹 
Fig. 2 Stress Mark 
 
 
 
 
 
 
 
 
 
 
 
 
 
划 痕 
划 痕 
压 痕 


 
上海汽车中心实验室
(SAIC Center Lab) 
中国·上海·嘉定区安研路201 号 
邮编. 201804 
No. 201 Anyan Road, Jiading District,  
Shanghai, China. 
Post code :200433 
报告编号：Report number 
SCL-S-15-0122M 
委托者Requestor：陈心远 
送样日期Deliver date：2015.06.05 
报告日期Report date：2015.06.10 
第 5 页 共 7 页 
Page 5 of 7  
 
失效件断口如图3所示，是受外力导致的韧断，根据两侧断口的楔形形状，可以确认断裂方向
自上向下。 
 
  
 
 
图3 断口 
Fig. 3 Fracture 
 
 
 
楔形断口 
断裂方向 


 
上海汽车中心实验室
(SAIC Center Lab) 
中国·上海·嘉定区安研路201 号 
邮编. 201804 
No. 201 Anyan Road, Jiading District,  
Shanghai, China. 
Post code :200433 
报告编号：Report number 
SCL-S-15-0122M 
委托者Requestor：陈心远 
送样日期Deliver date：2015.06.05 
报告日期Report date：2015.06.10 
第 6 页 共 7 页 
Page 6 of 7  
 
根据失效受力痕迹及断口断裂方向，可以确认此失效发展形式如图4所示，是受外力导致的。 
     
 
                                            
 
                                                              
 
图4 失效分析 
Fig. 4 Failure Analysis 
 
 
 
 
 
 
 
 
 
 
 
 
划痕 
受力方向 
受力后偏转 
背部划痕&
划痕方向 
最终失效形式 
① 
② 
③ 


 
上海汽车中心实验室
(SAIC Center Lab) 
中国·上海·嘉定区安研路201 号 
邮编. 201804 
No. 201 Anyan Road, Jiading District,  
Shanghai, China. 
Post code :200433 
报告编号：Report number 
SCL-S-15-0122M 
委托者Requestor：陈心远 
送样日期Deliver date：2015.06.05 
报告日期Report date：2015.06.10 
第 7 页 共 7 页 
Page 7 of 7  
 
据此进行失效模拟，如图5所示，模拟阶段③情况，对失效件对手件施加左向的力，对手件脱
出，与失效部位相同的位置产生了银纹，如施力大小合适则会发生与失效件一致的韧断。 
 
  
 
图5 新件模拟 
Fig. 5 New Part Simulation 
 
银 纹 
左向施力

File: 材料工程师/SCL-S-15-0123M IP34 1档齿轮-薛喜才.pdf.md
# SCL-S-15-0123M IP34 1档齿轮-薛喜才.pdf

 
上海汽车中心实验室 
SAIC Center Lab 
中国·上海·嘉定区安研路201 号 
邮编. 201804 
No 201 Anyan road, Jiading, Shanghai China 
Post code 201804 
报告编号 
Report number 
 
SCL-S-15-0123M 
委托者: 姜德艳(捷能) 
Request person, dept： 
委托编号:  /  
Request number: 
送样日期:  2015.06.10 
Request date:  
报告日期:  2015.06.24 
Report date：  
第1页共8页 
 
SMPV-0.2.3-002-QA -F01 
零件号Part number 
10069121 
零件名称 
Part name 
一档齿轮(34T) 
Gear-input 1ST 
图纸日期Drawing date 
/ 
零件生产日期Part production date 
/ 
供货商 
Supplier 
上海汽车变速器有限公司 
SAGW 
车型/项目Car type/project 
IP34 
DVP 材料大纲签署日期DVP material test plan date 
/ 
阶段性报告 Interim report                结论性报告 Conclusion report          
 
Ⅰ.任务描述 Task description 
实验室受委托对一档齿轮进行失效原因分析，失效零件具体信息如下： 
As requested, SCL has analyzed the failure of gear-input 1ST. The information of the failed part is as following： 
零件信息：Part information 
零件名称 
Part name 
一档齿轮(34T) 
Gear-input 1ST 
车制造日期 
Vehicle production date 
/ 
VIN 码 
VIN 
/ 
销售日期 
Sale date 
/ 
车辆里程数 
Car mileage 
试验进度95% 
失效地点 
Failed location 
/ 
失效模式描述 
Failure circumstance 
捷能公司，IP34 齿轴耐久试验，试验进度95%齿轮发生失效。The durability testing process reached 
95% percent when the gear of car IP34 failed.  
原材料信息：Raw material information 
原材料及牌号 
Raw material specification 
20MnCr5 (DIN EN10084:2008) 
原材料厂商 
Raw material producer 
宝钢 
散件供应商 
Component supplier 
上海保捷汽车零部件锻压有限
公司 
金属热处理状态 
Metal heat treatment state 
/ 
失效零件见图1：The failed part is shown in figure1. 
 
Ⅱ. 结论与建议 Conclusions and Suggestions 
结论Conclusions： 
1. 一档齿轮由于承受较大载荷先后发生疲劳断裂。Gear-input 1ST was broken off by fatigue because of the over load. 
2. 失效齿轮的成分、表面硬度、芯部硬度及硬化层深度符合技术要求。失效件表面渗透组织及芯部组织无异常，
零件夹杂物等级正常。齿轮齿根圆弧过渡光滑，未见异常。Chemical components, surface hardness, core hardness 
and harden case met the technical requirement. Microstructure at surface region and core region were normal. 
No-metal inclusion was normal and the gear tooth arc was smooth. 
 
建议Suggestions： 
1. 校核设计载荷。Check the design load. 
2. 检查试验过程。Check the testing process.  
 
 
分发: 
Distribution 
姜德艳 
检验者Author 
薛喜才 
Xuexicai 
审核Auditor 
邵百明 
Shao Baiming 
批准Approver 
 
日期Date 
2015.06.24 
日期Date 
2015.06.24 
日期Date 
2015.06.24 


 
上海汽车中心实验室 
SAIC Center Lab 
中国·上海·嘉定区安研路201 号 
邮编. 201804 
No 201 Anyan road, Jiading, Shanghai China 
Post code 201804 
报告编号 
Report number 
 
SCL-S-15-0123M 
委托者: 姜德艳(捷能) 
Request person, dept： 
委托编号:  /  
Request number: 
送样日期:  2015.06.10 
Request date:  
报告日期:  2015.06.24 
Report date：  
第2页共8页 
 
SMPV-0.2.3-002-QA -F01 
III. 调查结果 Investigation Results  
一. 失效零件 The failed parts 
1. 失效情况见图1 所示，一档齿轮有五个齿沿着齿根断裂；啮合齿(中间轴)周向有咬合、挤伤痕迹。 
2. 失效齿轮表面原始加工痕迹还在，但周向有严重挤伤、烧伤(颜色发黑)痕迹；且在失效部位临近齿齿根发现
微裂纹，见图2 所示。  
 
 
 
 
 
 
 
 
 
 
 
 
 
图1  失效情况 
 
 
 
 
 
 
 
 
 
 
 
 
 
 
 
 
 
 
 
 
 
 
图2  一档齿轮外观 
一档齿轮 
中间轴 
断齿 
裂
纹 
挤伤 
烧伤 
一档齿轮 
1# 
2# 
3# 
4# 
5# 


 
上海汽车中心实验室 
SAIC Center Lab 
中国·上海·嘉定区安研路201 号 
邮编. 201804 
No 201 Anyan road, Jiading, Shanghai China 
Post code 201804 
报告编号 
Report number 
 
SCL-S-15-0123M 
委托者: 姜德艳(捷能) 
Request person, dept： 
委托编号:  /  
Request number: 
送样日期:  2015.06.10 
Request date:  
报告日期:  2015.06.24 
Report date：  
第3页共8页 
 
SMPV-0.2.3-002-QA -F01 
二. 断口分析Fracture surface analysis of the failed gear 
1. 1#~5#断齿宏观形貌见图3 所示。断口中白色虚线区域特征基本相似，宏观上无明显塑性变形，断口比较平齐，
白色虚线区域皆属于疲劳扩展区域。右侧区域断口相对较为粗糙，属于瞬断区。 
2. 从裂纹收敛方向上看，1#~5#断齿裂纹皆起源于加载一侧齿根圆弧角表面，并沿着齿根危险截面扩展，见图4~
图6 所示。 
 
 
 
 
 
 
 
 
 
 
 
 
 
 
 
 
 
 
 
 
 
 
 
 
 
 
 
 
 
 
图3  齿轮断口全貌 
 
1#齿 
5#齿 
4#齿 
3#齿 
2#齿 
疲劳台阶 
过载区 
过载区 
过载区 
过载区 


 
上海汽车中心实验室 
SAIC Center Lab 
中国·上海·嘉定区安研路201 号 
邮编. 201804 
No 201 Anyan road, Jiading, Shanghai China 
Post code 201804 
报告编号 
Report number 
 
SCL-S-15-0123M 
委托者: 姜德艳(捷能) 
Request person, dept： 
委托编号:  /  
Request number: 
送样日期:  2015.06.10 
Request date:  
报告日期:  2015.06.24 
Report date：  
第4页共8页 
 
SMPV-0.2.3-002-QA -F01 
 
 
 
 
 
 
 
 
 
 
 
 
 
 
 
 
 
 
 
 
 
图4  1#、2#齿断口形貌 
 
 
 
 
 
 
 
 
 
 
 
 
 
 
 
1#齿 
2#齿 
2#齿裂纹源 
3#齿 
4#齿 
1#齿 
2#齿 
3#齿 
4#齿 
3#齿裂纹源 
1#齿裂纹源 
扩展方向 
台阶 


 
上海汽车中心实验室 
SAIC Center Lab 
中国·上海·嘉定区安研路201 号 
邮编. 201804 
No 201 Anyan road, Jiading, Shanghai China 
Post code 201804 
报告编号 
Report number 
 
SCL-S-15-0123M 
委托者: 姜德艳(捷能) 
Request person, dept： 
委托编号:  /  
Request number: 
送样日期:  2015.06.10 
Request date:  
报告日期:  2015.06.24 
Report date：  
第5页共8页 
 
SMPV-0.2.3-002-QA -F01 
 
 
 
 
 
 
 
 
 
 
图5  3#、4#齿轮断口形貌 
 
 
 
 
 
 
 
 
 
 
 
图6  5#齿轮断口形貌 
三. 材料检测Material testing   
材料检测结果见表1 所示。 
表1 材料测试 
序号 
No. 
试验项目 
Test item 
额定值 
Requirement 
试验结果 
Test result 
评价 
Evaluation 
合格 
OK 
不合格 
Not OK 
1 
化学成分 
Chemical components 
20MnCr5 
DIN EN10084:2008 
/ 
/ 
 
 C:0.17-0.22 
0.197 
× 
 
  Mn:1.10-1.40 
1.373 
× 
 
Si:≤0.40 
0.088 
× 
 
  Cr:1.00-1.30 
1.200 
× 
 
S:≤0.035 
0.035 
× 
 
P:≤0.025 
0.014 
× 
 
Al: 0.020-0.055 
0.036 
× 
 
N: / 
0.029 
/ 
 
5#齿 
4#齿 
5#齿裂纹源 
4#齿裂纹源 
5#齿 
3#齿 
4#齿 
2#齿 
台阶 


 
上海汽车中心实验室 
SAIC Center Lab 
中国·上海·嘉定区安研路201 号 
邮编. 201804 
No 201 Anyan road, Jiading, Shanghai China 
Post code 201804 
报告编号 
Report number 
 
SCL-S-15-0123M 
委托者: 姜德艳(捷能) 
Request person, dept： 
委托编号:  /  
Request number: 
送样日期:  2015.06.10 
Request date:  
报告日期:  2015.06.24 
Report date：  
第6页共8页 
 
SMPV-0.2.3-002-QA -F01 
序号 
No. 
试验项目 
Test item 
额定值 
Requirement 
试验结果 
Test result 
评价 
Evaluation 
合格 
OK 
不合格 
Not OK 
2 
微观组织1 
Microstructure 
QC/T262-1999 
表面碳化物：1-4 级 
表面未发现明显的碳化
物，1 级 
× 
 
表面针状马氏体:1-5 级 
2 级针状马氏体 
× 
 
表面残余奥氏体含量：
1-5 级 
1 级残余奥氏体 
× 
 
/ 
板条状回火马氏体 
/ 
 
3 
表面硬度HV1 
Surface Hardness 
650-750HV 
690, 703, 687 
× 
 
4 
芯部硬度 
Core Hardness 
36-46HRC 
40.7, 40.9, 41.2 
× 
 
5 
硬化层深度 
Depth of harden case 
0.3-0.6mm 
硬化层深度：0.44mm 
见图10 
× 
 
6 
非金属夹杂物 
No-metal inclusion 
/ 
A0.5，见图9 
/ 
 
7 
齿根圆弧角过渡 
The gear tooth arc 
/ 
齿根圆弧过渡光滑，见
图7 
/ 
 
备注：1. 微观组织评定，参考QC/T 262-1999 
 
 
 
 
 
 
 
 
 
 
 
 
 
 
 
 
 
 
 
图7  齿根圆弧角过渡 


 
上海汽车中心实验室 
SAIC Center Lab 
中国·上海·嘉定区安研路201 号 
邮编. 201804 
No 201 Anyan road, Jiading, Shanghai China 
Post code 201804 
报告编号 
Report number 
 
SCL-S-15-0123M 
委托者: 姜德艳(捷能) 
Request person, dept： 
委托编号:  /  
Request number: 
送样日期:  2015.06.10 
Request date:  
报告日期:  2015.06.24 
Report date：  
第7页共8页 
 
SMPV-0.2.3-002-QA -F01 
 
 
 
 
 
 
 
 
 
 
 
 
 
 
 
 
 
 
 
图  零件表面组织   500x 
 
 
 
 
 
 
 
 
 
 
 
 
 
 
 
 
 
 
 
图  零件芯部组织   500x 
 
图8  齿轮金相组织   500x 
曲轴 
滚压圆角 
零
件
表
面 
芯部组织 


 
上海汽车中心实验室 
SAIC Center Lab 
中国·上海·嘉定区安研路201 号 
邮编. 201804 
No 201 Anyan road, Jiading, Shanghai China 
Post code 201804 
报告编号 
Report number 
 
SCL-S-15-0123M 
委托者: 姜德艳(捷能) 
Request person, dept： 
委托编号:  /  
Request number: 
送样日期:  2015.06.10 
Request date:  
报告日期:  2015.06.24 
Report date：  
第8页共8页 
 
SMPV-0.2.3-002-QA -F01 
 
 
 
 
 
 
 
 
 
 
 
 
 
 
 
 
 
 
 
 
图9  零件夹杂物 A0.5(细系)   200x 
 
 
 
 
 
 
 
 
 
 
 
 
 
 
 
 
 
 
 
 
图10  硬化层深度 
零
件
表
面 
硬度压痕

File: 材料工程师/SCL-S-15-0125M  AS21胶条凸点-吴文安.pdf.md
# SCL-S-15-0125M  AS21胶条凸点-吴文安.pdf

 
上海汽车中心实验室 
SAIC Center Lab 
中国·上海·嘉定区安研路201 号 
邮编. 201804 
No 201 Anyan road, Jiading, Shanghai China 
Post code 201804 
报告编号 
Report number 
 
SCL-S-15-0125M 
委托者: QAQ: 曹晓俊 
Request person, dept： 
送样日期:  2015.06-09 
Request date:  
报告日期:  2015-06-15 
Report date：  
第1 页共4 页 
 
零件号Part number 
/ 
 零件名称 
Part name 
雨刮 
图纸日期Drawing date 
/ 
零件生产日期Part production date 
/ 
 供货商 
Supplier 
成都华川 
车型/项目Car type/project 
AS21 
试验大纲签署日期： 
/ 
 
   阶段性报告 Interim report        结论性报告 Conclusion report        
Ⅰ.任务描述 Task description 
实验室受委托成都华川生产的雨刮胶条进行失效原因分析，失效零件具体信息如下： 
As requested, QA lab has analyzed the failure of the seal which is from . The background information of the failed part is as following： 
零件信息：Part information 
零件名称 
Part name 
雨刮胶条 
制造日期 
Production date 
/ 
VIN 码 
VIN 
LSJA24W63FS034334 
销售日期 
Sale date 
/ 
车辆里程数 
Car mileage 
0km 
维修站名称 
Sale agent 
/ 
失效模式描述 
Failure circumstance 
description 
发现雨刮后有水线 
原材料信息：Raw material information 
原材料及牌号 
Raw material specification 
CR 
原材料厂商 
Raw material producer 
/ 
散件供应商 
Component supplier 
辉门 
金属热处理状态 
Metal heat treatment state 
/ 
失效零件见图：The failed part is shown in figure 1.  
 
Ⅱ. 结论与建议 Conclusions and suggestions 
 
结论：胶条成型时有异物嵌入，导致刃口区域产生鼓包，形成失效。 
 
    建议：供应商控制挤出工艺，防止刃口区域产生变形。 
 
 
 
 
 
 
 
 
 
 
分发: 
Distribution 
QAQ：曹晓俊 
检验者Author 
吴文安  
Wuwenan 
审核Auditor 
胡仁其 
Hurenqi 
批准Approver 
 
日期Date 
2015-06-15 
日期Date 
2015-06-15 
日期Date 
2015-06-15 
 
 


 
上海汽车中心实验室 
SAIC Center Lab 
中国·上海·嘉定区安研路201 号 
邮编. 201804 
No 201 Anyan road, Jiading, Shanghai China 
Post code 201804 
报告编号 
Report number 
 
SCL-S-15-0125M 
委托者: QAQ: 曹晓俊 
Request person, dept： 
送样日期:  2015.06-09 
Request date:  
报告日期:  2015-06-15 
Report date：  
第2 页共4 页 
 
 
 
 图1 失效照片 
 
 
III. 测试结果 Test Results  
1 断口分析：  
1.1 外观分析：  
 
雨刮失效点发现有凸点，凸点尺寸0.607mm×0.310mm，凸点表面无明显损伤。 
 
1.2 断口分析 
 
 
 
凸点前端出现凹坑 


 
上海汽车中心实验室 
SAIC Center Lab 
中国·上海·嘉定区安研路201 号 
邮编. 201804 
No 201 Anyan road, Jiading, Shanghai China 
Post code 201804 
报告编号 
Report number 
 
SCL-S-15-0125M 
委托者: QAQ: 曹晓俊 
Request person, dept： 
送样日期:  2015.06-09 
Request date:  
报告日期:  2015-06-15 
Report date：  
第3 页共4 页 
 
 
 
 
在凸点附件发现有异常凹坑。 
 
1.3 凸点解剖 
  
 
 
对凸点进行解剖发现，凸点内部没有杂质，胶料分布均匀。 
 
小结： 
   1 零件刃口部分由鼓包，导致雨刮产生水线。 
   2 鼓包解剖未发现有杂质嵌入，同时在鼓包附件有异常凹坑。 
   3 凹坑表明胶条在成型时有异物嵌入，导致后部胶料积压堆积，形成鼓包。异物可能为死胶，杂质等物质。 
.. 
 
 
 
 
 
 
凹坑 
凸点 
凹坑 
凸点 


 
上海汽车中心实验室 
SAIC Center Lab 
中国·上海·嘉定区安研路201 号 
邮编. 201804 
No 201 Anyan road, Jiading, Shanghai China 
Post code 201804 
报告编号 
Report number 
 
SCL-S-15-0125M 
委托者: QAQ: 曹晓俊 
Request person, dept： 
送样日期:  2015.06-09 
Request date:  
报告日期:  2015-06-15 
Report date：  
第4 页共4 页 
 
Backup 
供应商8D 报告： 
   
 
供应商8D 报告

File: 材料工程师/SCL-S-15-0126M-AS21-车身线束-龚伟.pdf.md
# SCL-S-15-0126M-AS21-车身线束-龚伟.pdf

 
上海汽车中心实验室
(SAIC Center Lab) 
中国·上海·嘉定区安研路201 号 
邮编. 201804 
No. 201 Anyan Road, Jiading District,  
Shanghai, China. 
Post code :200433 
报告编号：Report number 
SCL-S-15-0126M 
委托者Requestor：叶楠 
送样日期Deliver date：2015.06.11 
报告日期Report date：2015.06.17 
第 1 页 共 4 页 
Page 1 of 4  
 
零件号 
Part number 
10255799 
零件名称 
Part name 
车身线束 
Body Harness 
图纸日期 
Drawing date  
/ 
零件生产日期 
Production date 
/ 
供货商 
Supplier 
李尔实业交通 
Lear-STEC 
车型/项目 
Car type/project 
AS21 
 
   阶段性报告  Stage report        结论性报告 Conclusion report           测试报告 Test report 
Ⅰ.任务描述 Task description 
实验室受委托对车身线束进行失效原因分析，失效零件具体信息如下： 
As requested, QA lab has analyzed the invalid cause of body harness, and the information of invalid part is shown 
as following： 
零件信息：Part information 
零件名称 
Part name 
车身线束 
Body Harness 
制造日期 
Production date 
/ 
VIN 码 
VIN number 
/ 
销售日期 
Sale date 
/ 
车辆里程数 
Car mileage 
4-5 km 
销售商 
Sale agent 
/ 
失效模式描述 
Invalid situation 
description 
日间行车灯接插件断裂。 
Daytime running lamp connector fracture. 
原材料信息：Raw material information 
原材料及牌号 
Raw material 
and trademark 
PBT 
GP1000S EA88 
原材料厂商 
Raw material producer 
LG 
散件供应商 
Part supplier 
KET 
金属热处理状态 
Metal heat treatment state 
/ 
失效零件见图1：The invalid part is shown in Fig 1.  
Ⅱ. 结论与建议 Conclusions and suggestions 
结论： 1. 失效件受外力导致断裂。            
2. 零件材料符合技术要求。 
Conclusions:  1. The brittle fracture of the part caused by external force. 
2. Material performance of the parts conformed to requirements. 
建议： 1.加强对零件的保护。   
Suggestions:  1. Improve the protection to the part. 
  
 
分发： 
Dispenser 
SQE 叶楠 
检验者： 
Identifier 
龚伟 
Gong Wei 
审核： 
Auditor 
狄春峰 
Di Chunfeng 
批准： 
Approver 
 
日期： 
Date 
2015.06.17 
日期： 
Date 
2015.06.17 
日期： 
Date 
2015.06.17 
 


 
上海汽车中心实验室
(SAIC Center Lab) 
中国·上海·嘉定区安研路201 号 
邮编. 201804 
No. 201 Anyan Road, Jiading District,  
Shanghai, China. 
Post code :200433 
报告编号：Report number 
SCL-S-15-0126M 
委托者Requestor：叶楠 
送样日期Deliver date：2015.06.11 
报告日期Report date：2015.06.17 
第 2 页 共 4 页 
Page 2 of 4  
 
 
  
 
图1 失效件 
Fig. 1 Failure Part 
 
III. 测试结果 Test Results  
序
号 
No. 
试验项目 
Test item 
额定值 
Requirement 
试验结果 
Test result 
评价 Evaluation 
第一次 
第二次 
合格 
qualified 
不合格 
unqualified 
I 
失效件 
 
 
1 
红外（GB/T6040-2002） 
Infrared Spectroscopy 
PBT 
PBT 
× 
 
2 
熔点（GB/T19466.3-2006） 
Melting point (℃) 
220±5 
219 
× 
 
3 
焓值（GB/T19466.3-2006） 
Enthalpy (J/g) 
/ 
47.7 
54.6 
 
 
II 
新件 
 
 
1 
红外（GB/T6040-2002） 
Infrared Spectroscopy 
PBT 
PBT 
× 
 
2 
熔点（GB/T19466.3-2006） 
Melting point (℃) 
220±5 
224 
× 
 
3 
焓值（GB/T19466.3-2006） 
Enthalpy (J/g) 
/ 
46.5 
58.5 
 
 
小结：零件材料符合技术要求。 
 
 
断 裂 


 
上海汽车中心实验室
(SAIC Center Lab) 
中国·上海·嘉定区安研路201 号 
邮编. 201804 
No. 201 Anyan Road, Jiading District,  
Shanghai, China. 
Post code :200433 
报告编号：Report number 
SCL-S-15-0126M 
委托者Requestor：叶楠 
送样日期Deliver date：2015.06.11 
报告日期Report date：2015.06.17 
第 3 页 共 4 页 
Page 3 of 4  
 
Ⅳ. 宏观分析 Macroscopic observation 
失效状态如图2所示，断口断裂方向自下向上，断裂起始位置上方存在疲劳纹，主体为切割痕，
是受外力导致的。 
 
 
图2 失效件 
Fig. 2 Failure Part 
 
 
裂纹扩展 
断裂起始位置 
切割痕 
断
裂
方
向 
飞  边 


 
上海汽车中心实验室
(SAIC Center Lab) 
中国·上海·嘉定区安研路201 号 
邮编. 201804 
No. 201 Anyan Road, Jiading District,  
Shanghai, China. 
Post code :200433 
报告编号：Report number 
SCL-S-15-0126M 
委托者Requestor：叶楠 
送样日期Deliver date：2015.06.11 
报告日期Report date：2015.06.17 
第 4 页 共 4 页 
Page 4 of 4  
 
失效件对手件为金属接插件，较为锋利，供应商对此进行失效模拟，如图3所示，塑料部分固
定凸台在拉力约160N时发生断裂，断口与失效断口主体部分断裂形式相似。 
 
 
 
 
 
 
图3 新件 
Fig. 3 New Part 
 
 
 
 
 
起始位置 
切割痕 
断
裂
方
向 
对手件

File: 材料工程师/SCL-S-15-0127M AP11下摆臂-薛喜才.pdf.md
# SCL-S-15-0127M AP11下摆臂-薛喜才.pdf

 
上海汽车中心实验室 
SAIC Center Lab 
中国·上海·嘉定区安研路201 号 
邮编. 201804 
No 201 Anyan road, Jiading, Shanghai China 
Post code 201804 
报告编号 
Report number 
 
SCL-S-15-0127M 
委托者: 童俊 
Request person, dept： 
委托编号:  /  
Request number: 
送样日期:  2015.06.16 
Request date:  
报告日期:  2015.07.06 
Report date：  
第1页共8页 
 
SMPV-0.2.3-002-QA -F01 
零件号Part number 
50016090/100 
零件名称 
Part name 
前下控制臂 
Front controlling arm 
图纸日期Drawing date 
20130401 
零件生产日期Part production date 
1#零件：20150401-001 
2#零件：20150508-006 
3#零件：20150508-005 
供货商 
Supplier 
上海汇众汽车制造有限公司 
车型/项目Car type/project 
AP11 
DVP 材料大纲签署日期DVP material test plan date 
/ 
阶段性报告 Interim report                结论性报告 Conclusion report          
 
Ⅰ.任务描述 Task description 
实验室受委托对前下控制臂进行失效原因分析，失效零件具体信息如下： 
As requested, SCL has analyzed the failure of front controlling arm. The information of the failed part is as following： 
零件信息：Part information 
零件名称 
Part name 
前下控制臂 
Front controlling arm 
车制造日期 
Vehicle production date 
/ 
VIN 码 
VIN 
/ 
销售日期 
Sale date 
/ 
车辆里程数 
Car mileage 
1#零件：34 万次(台架试验) 
2#零件：31 万次(台架试验) 
3#零件：21 万次(台架试验) 
失效地点 
Failed location 
/ 
失效模式描述 
Failure circumstance 
失效详情见分析报告。The failed details were shown in the report. 
原材料信息：Raw material information 
原材料及牌号 
Raw material specification 
SAPH440 
原材料厂商 
Raw material producer 
宝钢，梅钢（宝钢集团） 
散件供应商 
Component supplier 
/ 
金属热处理状态 
Metal heat treatment state 
/ 
失效零件见图1：The failed part is shown in figure1. 
Ⅱ. 结论与建议 Conclusions and Suggestions 
结论Conclusions： 
1. 前下控制臂1#、2#零件发生疲劳开裂，裂纹起源于焊缝连接处(见图1)并扩展至母材；3#零件也发生疲劳开裂，
裂纹沿焊缝热影响区扩展，上述三个零件均不能满足设计要求。The controlling arm 1#, 2# (see Figure 1) were 
cracking by fatigue. The crack origin was at the weld connection and extended into the parent material. The parts 3# 
were cracking by fatigue and the crack propagated along the weld heat affected zone. Above three parts cannot 
satisfy the design requirements. 
2. 1#、2#、3#零件焊缝熔深、焊缝厚度符合要求，无明显焊接缺陷。Welded penetration and welded seam thickness 
of the failed parts 1#, 2# and 3# met requirement and no obvious defects were found. 
3. 从化学成分、硬度及金相角度来看，梅钢材质与宝钢材质无明显差别。Based on the chemical compositions, 
hardness and metallurgical analysis, there was no obvious difference in material between Meishansteel and Baosteel. 
建议Suggestions： 
1. 校核载荷，优化设计。Check the load and optimize the design. 
2. 检查台架试验过程。Check the testing bench.  
分发: 
Distribution 
童俊  张海阳 
检验者Author 
薛喜才 
Xuexicai 
审核Auditor 
邵百明 
Shao Baiming 
批准Approver 
 
日期Date 
2015.07.06 
日期Date 
2015.07.09 
日期Date 
2015.07.09 


 
上海汽车中心实验室 
SAIC Center Lab 
中国·上海·嘉定区安研路201 号 
邮编. 201804 
No 201 Anyan road, Jiading, Shanghai China 
Post code 201804 
报告编号 
Report number 
 
SCL-S-15-0127M 
委托者: 童俊 
Request person, dept： 
委托编号:  /  
Request number: 
送样日期:  2015.06.16 
Request date:  
报告日期:  2015.07.06 
Report date：  
第2页共8页 
 
SMPV-0.2.3-002-QA -F01 
III. 调查结果 Investigation Results  
一. 失效零件The failed parts 
1. 为了降低零件成本，上海汇众将AP11 前下控制臂材料由宝钢切换至梅钢(宝钢集团下属企业)，并验证切换
后零件疲劳寿命变化，下控制臂上、下片成型及焊接工艺未发生变化。 
2. 1#零件采用宝钢材料，2#零件采用梅钢材料，经过30 几万次循环后均发生开裂，裂纹位于零件高应力区(依
据工程的CAE 分析结果)，裂纹长度约105mm(设计要求35 万次循环后，裂纹长度小于30mm)，均不符合
设计要求，见图1 所示。 
2. 3#零件也是采用梅钢材料，经过21 万次循环后开裂，裂纹位于非高应力区，裂纹长度约80m。 
 
 
 
 
 
 
 
 
 
 
 
 
 
 
 
 
 
 
 
 
 
 
 
 
 
 
 
图1  失效件实物照片 
 
1#零件 
2#零件 
3#零件 
高应力区 
高应力区 


 
上海汽车中心实验室 
SAIC Center Lab 
中国·上海·嘉定区安研路201 号 
邮编. 201804 
No 201 Anyan road, Jiading, Shanghai China 
Post code 201804 
报告编号 
Report number 
 
SCL-S-15-0127M 
委托者: 童俊 
Request person, dept： 
委托编号:  /  
Request number: 
送样日期:  2015.06.16 
Request date:  
报告日期:  2015.07.06 
Report date：  
第3页共8页 
 
SMPV-0.2.3-002-QA -F01 
二. 断口分析Fracture surface analysis 
1. 1#零件(图1)断口宏观形貌，见图2 所示。零件属于疲劳开裂，裂纹起源于焊缝连接处，并扩展至母材。 
2. 在裂纹附近发现多条次裂纹，有些裂纹与断口平行，有些裂纹沿着焊缝焊接方向扩展。 
3. 对裂纹源附近区域焊缝取样进行焊接质量检验：焊缝质量正常，未发现明显的焊接缺陷。 
 
 
 
 
 
 
 
 
 
 
 
 
 
 
 
 
 
 
 
 
 
 
图2  1#零件断口形貌 
4. 2#零件(图1)断口宏观形貌，见图3 所示。断口特征为疲劳，裂纹起源于焊缝连接处，与1#零件类似。 
 
 
 
 
 
 
 
 
 
 
裂纹源 
疲劳台阶 
次裂纹 
裂纹源 
裂
纹
扩
展 
裂
纹
扩
展 
裂纹源 
裂
纹
扩
展 


 
上海汽车中心实验室 
SAIC Center Lab 
中国·上海·嘉定区安研路201 号 
邮编. 201804 
No 201 Anyan road, Jiading, Shanghai China 
Post code 201804 
报告编号 
Report number 
 
SCL-S-15-0127M 
委托者: 童俊 
Request person, dept： 
委托编号:  /  
Request number: 
送样日期:  2015.06.16 
Request date:  
报告日期:  2015.07.06 
Report date：  
第4页共8页 
 
SMPV-0.2.3-002-QA -F01 
5. 裂纹源附近区域也存在一些次裂纹(沿着焊缝焊接方向)，此外，零件焊缝质量正常，未发现焊接缺陷。 
 
 
 
 
 
 
 
 
 
 
 
 
 
 
 
 
 
 
 
 
 
图3  2#零件断口形貌 
6. 3#零件断裂位置，见图4 所示。裂纹位于下控制臂上、下片焊缝连接处，并沿着焊接方向扩展。 
7. 3#零件断口形貌，见图5 所示。断口宏观、微观疲劳特征明显，裂纹起源于焊缝热影响区表面。 
 
 
 
 
 
 
 
 
 
图4  3#零件断裂位置 
 
 
A 区断口 
C 区断口 
B 区断口 
D 区断口 
断口观察方向 
裂纹源 
裂纹源 
裂纹源 
切割痕迹 


 
上海汽车中心实验室 
SAIC Center Lab 
中国·上海·嘉定区安研路201 号 
邮编. 201804 
No 201 Anyan road, Jiading, Shanghai China 
Post code 201804 
报告编号 
Report number 
 
SCL-S-15-0127M 
委托者: 童俊 
Request person, dept： 
委托编号:  /  
Request number: 
送样日期:  2015.06.16 
Request date:  
报告日期:  2015.07.06 
Report date：  
第5页共8页 
 
SMPV-0.2.3-002-QA -F01 
 
 
 
 
 
 
 
 
 
 
 
 
 
 
 
 
 
 
 
 
 
 
 
 
 
 
 
 
 
 
 
 
 
 
 
 
图5   3#零件断口形貌 
扩
展
方
向 
掰断区 
掰断区 
扩
展
方
向 
焊缝 
焊缝 
焊缝 
焊缝 
焊缝 
A 区断口 
B 区断口 
C 区断口
C 区断口 
D 区断口 


 
上海汽车中心实验室 
SAIC Center Lab 
中国·上海·嘉定区安研路201 号 
邮编. 201804 
No 201 Anyan road, Jiading, Shanghai China 
Post code 201804 
报告编号 
Report number 
 
SCL-S-15-0127M 
委托者: 童俊 
Request person, dept： 
委托编号:  /  
Request number: 
送样日期:  2015.06.16 
Request date:  
报告日期:  2015.07.06 
Report date：  
第6页共8页 
 
SMPV-0.2.3-002-QA -F01 
8. 沿着3#零件开裂部位中心，随机选取两位置进行焊接质量检验，见图6 所示。两处焊缝熔深、焊缝厚度符
合技术要求。 
 
 
 
 
 
 
 
 
 
 
 
图6  3#零件开裂处焊接质量 
三. 材料检测Material testing   
材料测试结果见表1 所示。 
表1 材料测试 
 
 
 
 
序号 
No 
测试项目 
Test item 
额定值 
Requirement 
试验结果 
Test result 
评价 
Evaluation 
合格
OK 
不合格 
Not OK 
1 
1#零件(宝钢材质) 
/ 
/ 
/ 
 
1.1 
化学成分 
SAPH440 
Q/BQB 310-2009 
/ 
/ 
 
 
 
C:≤0.21 
0.057 
× 
 
 
 
Si:≤0.30 
0.014 
× 
 
 
 
Mn:≤1.50 
1.364 
× 
 
 
 
P:≤0.030 
0.029 
× 
 
 
 
S:≤0.025 
0.007 
× 
 
 
 
Alt:≥0.010 
0.040 
× 
 
1.2 
硬度 HV10 
/ 
148, 146, 145 
/ 
 
1.3 
转换成抗拉强度1 
≥440 MPa 
529, 529, 523 
/ 
 
1.4 
微观组织 
/ 
铁素体+少量珠光体，见图
8 
/ 
 
1.5 
夹杂物 
/ 
夹杂物正常，见图7 
/ 
 
1.6 
板厚 
2.5
18
.0
18
.0


 
2.5mm 
× 
 
断
口 
断
口 


 
上海汽车中心实验室 
SAIC Center Lab 
中国·上海·嘉定区安研路201 号 
邮编. 201804 
No 201 Anyan road, Jiading, Shanghai China 
Post code 201804 
报告编号 
Report number 
 
SCL-S-15-0127M 
委托者: 童俊 
Request person, dept： 
委托编号:  /  
Request number: 
送样日期:  2015.06.16 
Request date:  
报告日期:  2015.07.06 
Report date：  
第7页共8页 
 
SMPV-0.2.3-002-QA -F01 
表1 续 
备注：1. 转换标准参考GB/T1172-1999，结果仅供参考 
 
 
 
 
 
 
 
 
 
 
 
 
 
图7  夹杂物：(a)宝钢材料 (b)梅钢材料 
 
 
 
 
 
 
 
 
序号 
No 
测试项目 
Test item 
额定值 
Requirement 
试验结果 
Test result 
评价 
Evaluation 
合格
OK 
不合格 
Not OK 
2 
2#零件(梅钢材质) 
/ 
/ 
/ 
 
2.1 
化学成分 
SAPH440 
Q/BQB 310-2009 
/ 
/ 
 
 
 
C:≤0.21 
0.062 
× 
 
 
 
Si:≤0.30 
0.018 
× 
 
 
 
Mn:≤1.50 
1.313 
× 
 
 
 
P:≤0.030 
0.024 
× 
 
 
 
S:≤0.025 
0.008 
× 
 
 
 
Alt:≥0.010 
0.038 
× 
 
2.2 
硬度 HV10 
/ 
143, 147, 145 
/ 
 
2.3 
转换成抗拉强度1 
≥440 MPa 
523, 529, 523 
/ 
 
2.4 
微观组织 
/ 
铁素体+少量珠光体，见图
8 
/ 
 
2.5 
夹杂物 
/ 
夹杂物正常，见图7 
/ 
 
2.6 
板厚 
2.5
18
.0
18
.0


 
2.5mm 
× 
 
(a) 
(b) 


 
上海汽车中心实验室 
SAIC Center Lab 
中国·上海·嘉定区安研路201 号 
邮编. 201804 
No 201 Anyan road, Jiading, Shanghai China 
Post code 201804 
报告编号 
Report number 
 
SCL-S-15-0127M 
委托者: 童俊 
Request person, dept： 
委托编号:  /  
Request number: 
送样日期:  2015.06.16 
Request date:  
报告日期:  2015.07.06 
Report date：  
第8页共8页 
 
SMPV-0.2.3-002-QA -F01 
 
 
 
 
 
 
 
 
 
 
 
 
 
图8  微观组织：(a)宝钢材料 (b)梅钢材料 
 
 
 
 
 
 
 
 
 
 
 
 
图9  板厚：(a)宝钢材料 (b)梅钢材料 
 
(a) 
(a) 
(b) 
(b)
