Repository: kujaxr/obsidian-vault

File: 材料工程师/SCL-S-15-0128M-R550-水泵进水管-何伟.pdf.md
# SCL-S-15-0128M-R550-水泵进水管-何伟.pdf

 
上海汽车中心实验室 
SAIC Center Lab 
中国·上海·嘉定区安研路201 号 
邮编. 201804 
No 201 Anyan road, Jiading, Shanghai China 
Post code 201804 
报告编号 
Report number 
 
SCL-S-15-0128M 
委托者: QA:郭强 
Request person, dept： 
送样日期:  2015-06-02 
Request date:  
报告日期:  2015-06-16 
Report date：  
第1 页共5 页 
 
零件号Part number 
10041740 
 零件名称 
Part name 
水泵进水管 
图纸日期Drawing date 
/ 
零件生产日期Part production date 
/ 
 供货商 
Supplier 
无锡二橡胶 
车型/项目Car type/project 
R550 
试验大纲签署日期： 
/ 
 
   阶段性报告 Interim report        结论性报告 Conclusion report        
Ⅰ.任务描述 Task description 
实验室受委托对水泵进水管进行失效原因分析，失效零件具体信息如下： 
As requested, QA lab has analyzed the failure of the hose. The background information of the failed part is as following： 
零件信息：Part information 
零件名称 
Part name 
 水泵进水管 
制造日期 
Production date 
/ 
VIN 码 
VIN 
LSJW26799ES064365 
销售日期 
Sale date 
/ 
车辆里程数 
Car mileage 
65 公里 
维修站名称 
Sale agent 
上海德远 
失效模式描述 
Failure circumstance 
description 
售后反馈R550 水泵进水管漏液，发现水泵进水管总成表面存在破损。 
原材料信息：Raw material information 
原材料及牌号 
Raw material specification 
EPDM 
原材料厂商 
Raw material producer 
/ 
散件供应商 
Component supplier 
/ 
金属热处理状态 
Metal heat treatment state 
/ 
失效零件见图：The failed part is shown in figure 1.  
 
Ⅱ. 结论与建议 Conclusions and suggestions 
结论： 1 胶管外层受到异常外力导致破损。 
2 失效件材料性能满足图纸要求。 
 
 
 
建议： 1 确保水泵进水管安装、使用过程中不受外力损伤。 
       
    
 
 
 
 
 
分发: 
Distribution 
 QA:郭强 
检验者Author 
何伟 
Hewei 
审核Auditor 
吴文安 
Wu Wenan 
批准Approver 
 
日期Date 
2015-6-16 
日期Date 
2015-6-16 
日期Date 
2015-6-16 
 
 


 
上海汽车中心实验室 
SAIC Center Lab 
中国·上海·嘉定区安研路201 号 
邮编. 201804 
No 201 Anyan road, Jiading, Shanghai China 
Post code 201804 
报告编号 
Report number 
 
SCL-S-15-0128M 
委托者: QA:郭强 
Request person, dept： 
送样日期:  2015-06-02 
Request date:  
报告日期:  2015-06-16 
Report date：  
第2 页共5 页 
 
 
图1   冷却水管开裂 
 
III. 测试结果 Test Results  
 
1 材料测试 
对失效件水管进行材料分析。 
  序号 
No. 
试验项目 
Test item 
额定Requirement 
试验结果 
Test result 
评价 Evaluation 
合格 
qualified 
不合格 
unqualified 
材料硬度-ShoreA 
1 
失效件内层 
65±5 
65 
× 
 
2 
失效件外层 
65±5 
65 
× 
 
材料拉伸强度 
1 
失效件内层 
≥9MPa 
17.6 
× 
 
2 
失效件外层 
≥9MPa 
16.6 
× 
 
材料断裂伸长率 
1 
失效件内层 
≥300% 
359.6 
× 
 
2 
失效件外层 
≥300% 
350.3 
× 
 
失效件材料性能符合图纸要求。 
 
 
 
 
 
 
 
 
 
 
开裂处 


 
上海汽车中心实验室 
SAIC Center Lab 
中国·上海·嘉定区安研路201 号 
邮编. 201804 
No 201 Anyan road, Jiading, Shanghai China 
Post code 201804 
报告编号 
Report number 
 
SCL-S-15-0128M 
委托者: QA:郭强 
Request person, dept： 
送样日期:  2015-06-02 
Request date:  
报告日期:  2015-06-16 
Report date：  
第3 页共5 页 
 
2 表面分析 
胶管开裂处在卡箍旁，外表面开裂处附近有磕碰伤，内层表面平整，如图2。 
 
 
图2 表面开裂处 
外层开裂处表面毛糙，内表面开裂处平整。 
外表面磕碰伤与开裂口起始点呈一条直线，说明可能受到异物连贯碰伤导致 
 
 
3 断口分析 
沿编织层将内外层分开，观察胶管外层开裂口断口，如图3。 
 
图3  外层开裂口断口 
外层断口有明显的异物刺入的痕迹，伤口向两侧扩展，导致水管开裂漏液。 
 
 
 
外层 
内层 
编织层 
内层开裂口 
磕碰伤 
外层表面 
外层异物刺入伤口 
撕裂方向 
撕裂方向 
此处为外层开裂口起始点，
与磕碰伤形成一条直线 


 
上海汽车中心实验室 
SAIC Center Lab 
中国·上海·嘉定区安研路201 号 
邮编. 201804 
No 201 Anyan road, Jiading, Shanghai China 
Post code 201804 
报告编号 
Report number 
 
SCL-S-15-0128M 
委托者: QA:郭强 
Request person, dept： 
送样日期:  2015-06-02 
Request date:  
报告日期:  2015-06-16 
Report date：  
第4 页共5 页 
 
放大观察异物刺入伤口，如图4。 
图4 刺入伤口放大 
刺入伤口处条状橡胶隆起明显，表明胶管外侧受到异物刺入。 
 
断口处编织断裂，如图5。 
 
图5 编织层 
编织线整体完好，没有明显被异物所伤痕迹。 
 
 
 
伤口处有条状橡胶隆起 
编织层处内层开裂口 


 
上海汽车中心实验室 
SAIC Center Lab 
中国·上海·嘉定区安研路201 号 
邮编. 201804 
No 201 Anyan road, Jiading, Shanghai China 
Post code 201804 
报告编号 
Report number 
 
SCL-S-15-0128M 
委托者: QA:郭强 
Request person, dept： 
送样日期:  2015-06-02 
Request date:  
报告日期:  2015-06-16 
Report date：  
第5 页共5 页 
 
观察内层断口，内层断口表面的撕裂纹路的方向有两种，如图6。 
 
图6 内层断口 
内层断口表面的两种撕裂纹路方向，分别为贯穿胶管的方向和沿着胶管流通方向。 
胶管外层开裂后，胶管强度在工况下不足支撑管内压力导致内层破裂，从而形成贯穿胶管的
撕裂纹路。 
内层胶管开裂口，受压力向两侧扩展，导致裂口扩大，形成沿着胶管流通方向的撕裂纹路。 
 
 
 
小结： 
1 胶管外层受到异常外力导致破损。 
2 失效件材料性能满足图纸要求。 
内层表面 
① 撕裂方向，贯穿胶管的撕裂纹
路，与外层开裂口刺入伤口对应 
 
撕裂方向 
②撕裂方向，沿着胶管方向

File: 材料工程师/SCL-S-15-0129M-IP22TT-防水膜-张忠海.pdf.md
# SCL-S-15-0129M-IP22TT-防水膜-张忠海.pdf

 
上海汽车中心实验室 
中国·上海·嘉定区安研路201 号 
邮编. 201804 
 
SAIC QA Laboratory 
201 Anhong rd, Anting, Shanghai 
报告编号 
Report number 
 
SCL-S-15-0129M 
委托者: 冯新华 
Request person, dept： 
委托编号:  SCL-S-15-0129 
Request number: 
送样日期:  2015.05.25 
Request date:  
报告日期: 2015.06.26 
Report date：  
第1页共6页 
 
SMPV-0.2.3-002-QA -F01 
零件号Part number 
10074988/10074989 
 零件名称 
Part name 
防水膜 
Inner Door Water Deflectors 
图纸日期Drawing date 
/ 
零件生产日期Part production date 
/ 
 供货商 
Supplier 
常熟力登维 
车型/项目Car type/project 
IP22TT 
DVP 材料大纲签署日期DVP material test plan date 
/ 
阶段性报告 Interim report                结论性报告 Conclusion report          
 
Ⅰ.任务描述 Task description 
实验室受委托对防水膜脱落进行失效原因分析，失效零件具体信息如下： 
As requested, SCL has analyzed the failure of Inner Door Water Deflectors. The information of the failed part is as 
following： 
零件信息：Part information 
零件名称 
Part name 
防水膜 
Inner Door Water Deflectors 
车制造日期 
Vehicle production date 
/ 
VIN 码 
VIN 
/ 
销售日期 
Sale date 
/ 
车辆里程数 
Car mileage 
0 
维修站名称 
Sale agent 
泰国 
Thailand 
失效模式描述 
Failure circumstance  
防水膜与门板有脱开现象，丁基剂胶主要留在门板钣金上。 
原材料信息：Raw material information 
原材料及牌号 
Raw material specification 
散件：丁基胶 HMC-7RC 
原材料厂商 
Raw material producer 
爱多克 
散件供应商 
Component supplier 
/ 
金属热处理状态 
Metal heat treatment state 
/ 
失效零件见图1 和2：The failed part is shown in figure 1and 2.  
 
Ⅱ. 结论与建议 Conclusions and Suggestions 
结论：  1) 泰国失效件防水膜胶条材料性能不符合大纲要求，具体见第Ⅲ部分。 
2) 泰国仓库现场抽检件及2014 年批次防水膜胶条材料均性能不符合大纲要求，具体见第Ⅲ部分。 
        3) 2015 年批次的防水膜胶条材料符合实验大纲要求，具体见第Ⅲ部分。 
                  4）泰国失效件、泰国仓库现场抽检件及2014 年批次防水膜胶条材料为非分供方清单中所指定丁基胶材
料（HMC-7RC）。 
Conclusions：1) The adhesive tape’s properties of failure part don’t conform to ADV plan. 
2) The adhesive tape’s properties of Thailand storage sample and 2014’s storage sample don’t conform to 
ADV plan. 
            3）The adhesive tape’s properties of 2015’s storage sample conform to ADV plan. 
            4) The material of failure part and Thailand storage sample are different to supplier’s storage sample.  
建议： 针对防水膜失效模式，建议进一步排查失效具体原因，如喷胶温度，防水膜安装工艺等。  
Suggestions: Check the production process to figure out the failure reason of deflector, such as temperature of 
adhesive spray and process of deflector install. 
分发: 
Distribution 
SQE 冯新华、刘小帆 
检验者Author 
张忠海 
Zhang Zhonghai 
审核Auditor 
狄春峰 
DiChunfeng 
批准Approver 
 
日期Date 
2015.06.26 
日期Date 
2015.06.29 
日期Date 
2015.06.29 


 
上海汽车中心实验室 
中国·上海·嘉定区安研路201 号 
邮编. 201804 
 
SAIC QA Laboratory 
201 Anhong rd, Anting, Shanghai 
报告编号 
Report number 
 
SCL-S-15-0129M 
委托者: 冯新华 
Request person, dept： 
委托编号:  SCL-S-15-0129 
Request number: 
送样日期:  2015.05.25 
Request date:  
报告日期: 2015.06.26 
Report date：  
第2页共6页 
 
SMPV-0.2.3-002-QA -F01 
 
图1 失效零件 
Fig.1 Failure part  
 
图1 失效零件局部放大图 
Fig.1 Enlargement figure of failure part  
 
 
 
 
 
 


 
上海汽车中心实验室 
中国·上海·嘉定区安研路201 号 
邮编. 201804 
 
SAIC QA Laboratory 
201 Anhong rd, Anting, Shanghai 
报告编号 
Report number 
 
SCL-S-15-0129M 
委托者: 冯新华 
Request person, dept： 
委托编号:  SCL-S-15-0129 
Request number: 
送样日期:  2015.05.25 
Request date:  
报告日期: 2015.06.26 
Report date：  
第3页共6页 
 
SMPV-0.2.3-002-QA -F01 
III. 测试结果 Investigation Results  
 
序号 
No. 
试验项目 
Test item 
额定值 
Requirement 
试验结果 
Test result 
评价 Evaluation 
合格 
OK 
不合格 
Not 
OK 
Ⅰ 
失效件。 
 
胶条密度  
Density of Adhesive Tape 
1.1-1.3g/cm3 
1.42 g/cm3 
 
× 
 
胶条的剥离强度  
Peel Strength 
＞1000 N/m 
820 N/m 
 
× 
 
玻璃化转变温度 
（Tg） 
/ 
-54.99℃ 
/ 
/ 
 
熔融温度 
/ 
76.28 ℃ 
/ 
/ 
Ⅱ 
泰国现场抽样零件胶条（MG6）。 
 
胶条密度  
Density of Adhesive Tape 
1.1-1.3g/cm3 
1.43 g/cm3 
 
× 
 
胶条的剥离强度  
Peel Strength 
＞1000 N/m 
970 N/m 
 
× 
 
玻璃化转变温度 
（Tg） 
/ 
-55.31℃ 
/ 
/ 
 
熔融温度 
/ 
75.07 ℃ 
/ 
/ 
Ⅲ 
供应商现场抽样零件胶条（BP31） 
 
胶条密度  
Density of Adhesive Tape 
1.1-1.3g/cm3 
1.20 g/cm3 
× 
 
 
胶条的剥离强度  
Peel Strength 
＞1000 N/m 
2904 N/m 
× 
 
 
玻璃化转变温度 
（Tg） 
/ 
-45.42 ℃ 
/ 
/ 
 
熔融温度 
/ 
146.43 ℃ 
/ 
/ 
Ⅳ 
临港抽样件（20150316） 
 
胶条密度  
Density of Adhesive Tape 
1.1-1.3g/cm3 
1.21 g/cm3  
× 
 
 
胶条的剥离强度  
Peel Strength 
＞1000 N/m 
1080 N/m 
× 
 
 
玻璃化转变温度 
（Tg） 
/ 
-44.8 ℃ 
/ 
/ 
 
熔融温度 
/ 
148.20 ℃ 
/ 
/ 
Ⅴ 
临港抽样件（20150312） 
 
 
 
 
 
胶条密度  
Density of Adhesive Tape 
1.1-1.3g/cm3 
1.22 g/cm3 
× 
 
 
胶条的剥离强度  
Peel Strength 
＞1000 N/m 
1160  
× 
 
 
玻璃化转变温度 
（Tg） 
/ 
-44.42 ℃ 
/ 
/ 
 
熔融温度 
/ 
145.82 ℃ 
/ 
/ 
Ⅵ 
临港抽样件（20140926） 
 
 
 
 
 
胶条密度  
Density of Adhesive Tape 
1.1-1.3g/cm3 
1.39 g/cm3 
 
× 


 
上海汽车中心实验室 
中国·上海·嘉定区安研路201 号 
邮编. 201804 
 
SAIC QA Laboratory 
201 Anhong rd, Anting, Shanghai 
报告编号 
Report number 
 
SCL-S-15-0129M 
委托者: 冯新华 
Request person, dept： 
委托编号:  SCL-S-15-0129 
Request number: 
送样日期:  2015.05.25 
Request date:  
报告日期: 2015.06.26 
Report date：  
第4页共6页 
 
SMPV-0.2.3-002-QA -F01 
序号 
No. 
试验项目 
Test item 
额定值 
Requirement 
试验结果 
Test result 
评价 Evaluation 
合格 
OK 
不合格 
Not 
OK 
 
胶条的剥离强度  
Peel Strength 
＞1000 N/m 
730 N/m 
 
× 
 
玻璃化转变温度 
（Tg） 
/ 
-57.07  
/ 
/ 
 
熔融温度 
/ 
/ 
/ 
/ 
Ⅶ 
临港抽样件（KD20141005） 
 
 
 
 
 
胶条密度  
Density of Adhesive Tape 
1.1-1.3g/cm3 
1.33 g/cm3 
 
× 
 
胶条的剥离强度  
Peel Strength 
＞1000 N/m 
860 N/m 
 
× 
 
玻璃化转变温度 
（Tg） 
/ 
-55.70 ℃ 
/ 
/ 
 
熔融温度 
/ 
/ 
/ 
/ 
Ⅶ 
临港抽样件（KD20150107） 
 
 
 
 
 
胶条密度  
Density of Adhesive Tape 
1.1-1.3g/cm3 
1.21 g/cm3 
× 
 
 
胶条的剥离强度  
Peel Strength 
＞1000 N/m 
1110 N/m 
× 
 
 
玻璃化转变温度 
（Tg） 
/ 
-45.68 ℃ 
/ 
/ 
 
熔融温度 
/ 
/ 
/ 
/ 
 
小结： 
1）通过对失效件密度，确定胶条材料不符合实验大纲要求。 
2) 通过IR 分析比对，失效件、泰国抽样件及2014 年批次胶条与国内供应商950 抽样件及2015 年批次使用
的丁基胶不一致，从红外谱图的1100 cm-1 特征峰处可以看出，具体见图3。  
3）通过DSC 标征分析，失效件、泰国抽样件和2014 年批次的玻璃化转变温度为-55±2 ℃之间；而国内供
应商950 抽样件或2015 年批次玻璃化转变温度为-45±2 ℃，由此判断失效件、泰国抽样件与国内供应商950 抽
样件使用的丁基胶不一致。 
4）失效件丁基胶及2014 年批次丁基胶常温剥离强度均小于1000 N/m，不符合实验大纲要求（限值要求大
于1000 N/m）。 
 
 
 
 
 
 
 
 
 
 
 


 
上海汽车中心实验室 
中国·上海·嘉定区安研路201 号 
邮编. 201804 
 
SAIC QA Laboratory 
201 Anhong rd, Anting, Shanghai 
报告编号 
Report number 
 
SCL-S-15-0129M 
委托者: 冯新华 
Request person, dept： 
委托编号:  SCL-S-15-0129 
Request number: 
送样日期:  2015.05.25 
Request date:  
报告日期: 2015.06.26 
Report date：  
第5页共6页 
 
SMPV-0.2.3-002-QA -F01 
图3 为丁基胶供应商爱多克提供的丁基胶（HMC-7RC）的标准红外谱图，从图中可以清楚的看到此丁基胶在红
外谱图上的主要特征峰分别为2955.1cm-1，2923.2 cm-1，2851.9 cm-1，1416.5 cm-1，1100.2 cm-1，873.8 cm-1。 
 
图3 丁基胶（HMC-7RC）红外标准谱图 
Fig.3 Standard IR figure of adhesive (HMC-7RC) 
图4 分别为失效件及抽取不同批次防水膜丁基胶的红外谱图。从不同批次的丁基胶的IR 谱图上可以看出，主要
区别在于1110 处的特征峰。失效件、泰国抽样件、抽样件20140926 和抽样件KD20141005 的丁基胶在1110
处无明显特征峰，由此断定此丁基胶非爱多克HMC-7RC 丁基胶。 
 
 
图4 失效件、泰国抽样件和供应商抽样件丁基胶IR 图 
Fig 2. IR figure of failure sample, Thailand storage sample and supplier’s storage sample. 


 
上海汽车中心实验室 
中国·上海·嘉定区安研路201 号 
邮编. 201804 
 
SAIC QA Laboratory 
201 Anhong rd, Anting, Shanghai 
报告编号 
Report number 
 
SCL-S-15-0129M 
委托者: 冯新华 
Request person, dept： 
委托编号:  SCL-S-15-0129 
Request number: 
送样日期:  2015.05.25 
Request date:  
报告日期: 2015.06.26 
Report date：  
第6页共6页 
 
SMPV-0.2.3-002-QA -F01 
Ⅳ. 宏观分析 Macroscopic observation 
     图5 为失效胶条180o 剥离后（25x325mm 的样件粘在100x300mm 油漆板上，用推力为454g 的辊子在一个
方向上滚压1 次。以300mm/min 的速度180°剥离。），胶条部分留在钣金上，部分留在防水膜上。 
 
图 5 失效胶条180°剥离后 
Fig 5.  The figure of failure adhesive tape after 180o peel strength 
小结：失效胶条的180o 剥离强度820 N/m，不符合实验大纲要求（限值要求大于1000 N/m）。但据了解通用同样
的实验方法定义要求为大于500 N/m，同时结合胶条180 度剥离后的状态（胶条部分留在钣金上，部分留在防水
膜上），胶条脱落由于胶条本身的粘结性引起失效的可能性小，建议进一步对丁基胶喷涂、防水膜安装等工艺进
行排查。

File: 材料工程师/SCL-S-15-0130M  IP2XTT 油封失效-吴文安.pdf.md
# SCL-S-15-0130M  IP2XTT 油封失效-吴文安.pdf

 
上海汽车中心实验室 
SAIC Center Lab 
中国·上海·嘉定区安研路201 号 
邮编. 201804 
No 201 Anyan road, Jiading, Shanghai China 
Post code 201804 
报告编号 
Report number 
 
SCL-S-15-0130M 
委托者: SQE: 
Suchairattanachok, 
Maneeluck 
Request person, dept： 
送样日期:  2015.05-08 
Request date:  
报告日期:  2015-06-16 
Report date：  
第1 页共3 页 
 
零件号Part number 
10010242 
 零件名称 
Part name 
Drive shaft seal 
图纸日期Drawing date 
/ 
零件生产日期Part production date 
/ 
 供货商 
Supplier 
NOK 
车型/项目Car type/project 
IP2 TT 
试验大纲签署日期： 
/ 
 
   阶段性报告 Interim report        结论性报告 Conclusion report        
Ⅰ.任务描述 Task description 
实验室受委托对恩福生产的油封进行失效原因分析，失效零件具体信息如下： 
As requested, QA lab has analyzed the failure of the oil seal which is from NOK . The background information of the failed part is as following： 
零件信息：Part information 
零件名称 
Part name 
油封 oil seal 
制造日期 
Production date 
/ 
VIN 码 
VIN 
MMLW24F43ET010846 
销售日期 
Sale date 
/ 
车辆里程数 
Car mileage 
305km 
维修站名称 
Sale agent 
/ 
失效模式描述 
Failure circumstance 
description 
Found oil leak from transmission and drop on engine dust cover at underbody 
原材料信息：Raw material information 
原材料及牌号 
Raw material specification 
ACM 
原材料厂商 
Raw material producer 
/ 
散件供应商 
Component supplier 
/ 
金属热处理状态 
Metal heat treatment state 
/ 
失效零件见图：The failed part is shown in figure 1.  
 
Ⅱ. 结论与建议 Conclusions and suggestions 
 
结论：1 油封受到异常损伤，导致密封面有缺口，形成漏油。 
     The seal was damaged abnormally which leading the defect on the seal surface. The defect cause the oil seal 
leaking. 
   2 零件材料符合要求。 
     The material of the part conforms to the standard. 
 
 
 
 
 
 
分发: 
Distribution 
SQE：Suchairattanachok, Maneeluck 
检验者Author 
吴文安 
Wu Wenan 
审核Auditor 
胡仁其 
Hurenqi 
批准Approver 
 
日期Date 
2015-06-16 
日期Date 
2015-06-16 
日期Date 
2015-06-16 
 
 


 
上海汽车中心实验室 
SAIC Center Lab 
中国·上海·嘉定区安研路201 号 
邮编. 201804 
No 201 Anyan road, Jiading, Shanghai China 
Post code 201804 
报告编号 
Report number 
 
SCL-S-15-0130M 
委托者: SQE: 
Suchairattanachok, 
Maneeluck 
Request person, dept： 
送样日期:  2015.05-08 
Request date:  
报告日期:  2015-06-16 
Report date：  
第2 页共3 页 
 
 
 
 图1 失效照片 
 
 
III. 测试结果 Test Results  
1 断口分析： Analyze 
在唇封面发现有异常缺口，导致油封漏油。 
There is one defect on the seal surface which leading the oil leaking. 
 
 
缺口的位置不在拆装破坏区域，说明缺陷为原先存在的。 
The defect of the seal does not locate in the damaged area when removed the seal from the 
transmission. Which means the defect is already there before removal.  
缺陷 
Defect 
拆装形成的破损 
Damaged when removed 
from the transmission 
拆装形成的破损 
Damaged when removed 
from the transmission 
 


 
上海汽车中心实验室 
SAIC Center Lab 
中国·上海·嘉定区安研路201 号 
邮编. 201804 
No 201 Anyan road, Jiading, Shanghai China 
Post code 201804 
报告编号 
Report number 
 
SCL-S-15-0130M 
委托者: SQE: 
Suchairattanachok, 
Maneeluck 
Request person, dept： 
送样日期:  2015.05-08 
Request date:  
报告日期:  2015-06-16 
Report date：  
第3 页共3 页 
 
 
 
 
 
 
 
 
 
 
 
 
 
1.2 材料分析 Material Test 
经分析，失效件材料为ACM，符合材料要求。 
After analyze, the material of failure part is ACM which conforms to the standard. 
序号 
No. 
试验项目 
Test item 
额定 
Requirement 
试验结果 
Test result 
评价 Evaluation 
合格 
qualified 
不合格 
unqualified 
1 
材料 
Material 
ACM 
ACM 
× 
 
 
 
小结： 
   1 油封受到异常损伤，导致密封面有缺口，形成漏油。 
     The seal was damaged abnormally which leading the defect on the seal surface. The defect cause 
the oil seal leaking. 
   2 零件材料符合要求。 
     The material of the part conforms to the standard. 
缺陷 
Defect

File: 材料工程师/SCL-S-15-0132M-AS21-真空助力器-龚伟.pdf.md
# SCL-S-15-0132M-AS21-真空助力器-龚伟.pdf

 
上海汽车中心实验室
(SAIC Center Lab) 
中国·上海·嘉定区安研路201 号 
邮编. 201804 
No. 201 Anyan Road, Jiading District,  
Shanghai, China. 
Post code :200433 
报告编号：Report number 
SCL-S-15-0132M 
委托者Requestor：于意 
送样日期Deliver date：2015.06.17 
报告日期Report date：2015.07.17 
第 1 页 共 6 页 
Page 1 of 6  
 
零件号 
Part number 
/ 
零件名称 
Part name 
真空助力器 
Vacuum Force-aid 
图纸日期 
Drawing date  
/ 
零件生产日期 
Production date 
/ 
供货商 
Supplier 
SABS 
SABS 
车型/项目 
Car type/project 
AS21 
 
   阶段性报告  Stage report        结论性报告 Conclusion report           测试报告 Test report 
Ⅰ.任务描述 Task description 
实验室受委托对真空助力器进行失效原因分析，失效零件具体信息如下： 
As requested, QA lab has analyzed the invalid cause of vacuum force-aid, and the information of invalid part is 
shown as following： 
零件信息：Part information 
零件名称 
Part name 
真空助力器 
Vacuum Force-aid 
制造日期 
Production date 
/ 
VIN 码 
VIN number 
/ 
销售日期 
Sale date 
/ 
车辆里程数 
Car mileage 
1000 km 
销售商 
Sale agent 
/ 
失效模式描述 
Invalid situation 
description 
助力器漏液。 
Force-aid water leak. 
原材料信息：Raw material information 
原材料及牌号 
Raw material 
and trademark 
PP 
原材料厂商 
Raw material producer 
/ 
散件供应商 
Part supplier 
厦门大钧 
金属热处理状态 
Metal heat treatment state 
/ 
失效零件见图1：The invalid part is shown in Fig 1.  
Ⅱ. 结论与建议 Conclusions and suggestions 
结论： 1. 失效件焊接工艺不佳。            
2. 失效件材料符合技术要求。 
Conclusions:  1. The weld part was poor. 
2. Material performance of the failure parts conformed to requirements.  
建议： 1. 供应商改进焊接工艺，变更检测方案。   
Suggestions:  1. Supplier improves the weld part and changes the detection scheme. 
 
 
分发： 
Dispenser 
SQE 于意 
检验者： 
Identifier 
龚伟 
Gong Wei 
审核： 
Auditor 
狄春峰 
Di Chunfeng 
批准： 
Approver 
 
日期： 
Date 
2015.07.17 
日期： 
Date 
2015.07.17 
日期： 
Date 
2015.07.17 
 


 
上海汽车中心实验室
(SAIC Center Lab) 
中国·上海·嘉定区安研路201 号 
邮编. 201804 
No. 201 Anyan Road, Jiading District,  
Shanghai, China. 
Post code :200433 
报告编号：Report number 
SCL-S-15-0132M 
委托者Requestor：于意 
送样日期Deliver date：2015.06.17 
报告日期Report date：2015.07.17 
第 2 页 共 6 页 
Page 2 of 6  
 
  
 
图1 失效件 
Fig. 1 Failure Part 
 
III. 测试结果 Test Results  
序
号 
No. 
试验项目 
Test item 
额定值 
Requirement 
试验结果 
Test result 
评价 Evaluation 
第一次 
第二次 
合格 
qualified 
不合格 
unqualified 
I 
失效件 
 
 
1 
红外（GB/T6040-2002） 
Infrared Spectroscopy 
PP 
PP 
× 
 
2 
熔点（GB/T19466.3-2006） 
Melting point (℃) 
165±5 
164 
× 
 
3 
焓值（GB/T19466.3-2006） 
Enthalpy (J/g) 
/ 
65.5 
70.7 
 
 
II 
新件 
 
 
1 
红外（GB/T6040-2002） 
Infrared Spectroscopy 
PP 
PP 
× 
 
2 
熔点（GB/T19466.3-2006） 
Melting point (℃) 
165±5 
168 
× 
 
3 
焓值（GB/T19466.3-2006） 
Enthalpy (J/g) 
/ 
70.3 
73.9 
 
 
小结：零件材料符合技术要求。 
 
 


 
上海汽车中心实验室
(SAIC Center Lab) 
中国·上海·嘉定区安研路201 号 
邮编. 201804 
No. 201 Anyan Road, Jiading District,  
Shanghai, China. 
Post code :200433 
报告编号：Report number 
SCL-S-15-0132M 
委托者Requestor：于意 
送样日期Deliver date：2015.06.17 
报告日期Report date：2015.07.17 
第 3 页 共 6 页 
Page 3 of 6  
 
Ⅳ. 宏观分析 Macroscopic observation 
失效件状态如图2所示，失效件目视检查显示已焊接好，但右侧及中部存在银纹，右侧与左侧
相比，存在色差。 
  
 
 
图2 失效件 
Fig. 2 Failure Part 
 
 
 
 
 
 
 
 
 
 
 
 
 
银纹 
银纹 
两侧色差 


 
上海汽车中心实验室
(SAIC Center Lab) 
中国·上海·嘉定区安研路201 号 
邮编. 201804 
No. 201 Anyan Road, Jiading District,  
Shanghai, China. 
Post code :200433 
报告编号：Report number 
SCL-S-15-0132M 
委托者Requestor：于意 
送样日期Deliver date：2015.06.17 
报告日期Report date：2015.07.17 
第 4 页 共 6 页 
Page 4 of 6  
 
检查焊接位置，右侧已裂开，并呈向左侧扩展的趋势，剖开焊接位置检查，左侧完好，右侧如
图3所示，管壁内侧光滑，焊接不良。 
 
  
 
图3 失效件内壁 
Fig. 3 Inwall of Failure Part 
 
对新件进行模拟，如图4所示，施加自上向下的外力，零件仅中部产生银纹，未发生与失效件
类似的情况。 
  
 
图4 新件模拟 
Fig. 4 New Part Simulation 
焊接不良 
施加外力 


 
上海汽车中心实验室
(SAIC Center Lab) 
中国·上海·嘉定区安研路201 号 
邮编. 201804 
No. 201 Anyan Road, Jiading District,  
Shanghai, China. 
Post code :200433 
报告编号：Report number 
SCL-S-15-0132M 
委托者Requestor：于意 
送样日期Deliver date：2015.06.17 
报告日期Report date：2015.07.17 
第 5 页 共 6 页 
Page 5 of 6  
 
     撕开新件焊接位置，如图5 所示，新件断裂形式与失效件不一致。说明在焊接良好的情况下，
零件受外力不会发生与失效件类似的情况。 
 
 
  
 
图5 新件内壁 
Fig. 5 Inwall of New Part 
 
在SABS 现场抽查，未发现与失效件类似的情况（焊接部位无色差）。另抽取5 件，带至实
验室做详细检查，如图6 所示，无失效情况。 
 
  
 
图6 抽查新件 
Fig. 6 New Parts Check 


 
上海汽车中心实验室
(SAIC Center Lab) 
中国·上海·嘉定区安研路201 号 
邮编. 201804 
No. 201 Anyan Road, Jiading District,  
Shanghai, China. 
Post code :200433 
报告编号：Report number 
SCL-S-15-0132M 
委托者Requestor：于意 
送样日期Deliver date：2015.06.17 
报告日期Report date：2015.07.17 
第 6 页 共 6 页 
Page 6 of 6  
 
供应商对此处焊接情况检查如图7 所示。对于轻微漏液的零件，气密性检查无法检出，可有
效检查焊接效果的为破坏性检查，无法100%进行。供应商需提出整改方案，改进焊接工艺，变更
检测方案。 
 
图7 工艺卡 
Fig. 7 Process Inspection

File: 材料工程师/SCL-S-15-0133M-NMT-输入轴-朱玲斌.pdf.md
# SCL-S-15-0133M-NMT-输入轴-朱玲斌.pdf

 
上海汽车中心实验室 
SAIC Center Lab 
中国·上海·嘉定区安研路201 号 
邮编： 201804 
No 201 Anyan road, Jiading, Shanghai China 
Post code: 201804 
报告编号 
Report number 
 
SCL-S-15-0133M 
委托者: TR 刘召磊、王修坤 
Request person, dept： 
委托编号:  /  
Request number: 
送样日期:  2015.6.17 
Request date:  
报告日期:  2015.6.29 
Report date：  
第1页共7页 
 
SMPV-0.2.3-002-QA -F01 
零件号Part number 
10214303 
零件名称 
Part name 
输入轴 
Shaft-input 
图纸日期Drawing date 
/ 
零件生产日期Part production date 
/ 
供货商 
Supplier 
SAGW 
车型/项目Car type/project 
NMT 
DVP 材料大纲签署日期DVP material test plan date 
/ 
阶段性报告 Interim report                结论性报告 Conclusion report          
 
Ⅰ.任务描述 Task description 
实验室受委托对输入轴齿轮和内圈进行失效原因分析，失效零件具体信息如下： 
As requested, SCL has analyzed the failure of gear and inner ring. The information of the failed part is as following： 
零件信息：Part information 
零件名称 
Part name 
输入轴 
Shaft-input 
车制造日期 
Vehicle production date 
/ 
VIN 码 
VIN 
/ 
销售日期 
Sale date 
/ 
车辆里程数 
Car mileage 
/ 
维修站名称 
Sale agent 
/ 
失效模式描述 
Failure circumstance  
NMT 项目进行台架试验，试验进行到190%，齿轮断裂，拆解发现内圈有裂纹。 
The gear of the input shaft failed when bench tests to 190%, the inner also be found cracked.  
原材料信息：Raw material information 
原材料及牌号 
Raw material specification 
/ 
原材料厂商 
Raw material producer 
/ 
散件供应商 
Component supplier 
/ 
金属热处理状态 
Metal heat treatment state 
/ 
失效零件见图1：The failed part is shown in figure 1. 
 
Ⅱ. 结论与建议 Conclusions and Suggestions 
 
结论Conclusions： 
（1） 1 档齿轮和5 档内圈发生疲劳断裂，失效时试验进度190%。The 1 gear and 5 inner fatigue fracture, the test 
schedule 190% when the part failed. 
（2） 1 档齿轮和5 档内圈性能检测符合图纸要求。The properties of 1 gear and 5 inner meet the requirement of the 
drawing. 
 
 
建议Suggestions： 
    无 
 
 
分发: 
Distribution 
TR 刘召磊、王修坤 
检验者Author 
朱玲斌 
Zhu Lingbin 
审核Auditor 
邵百明 
Shao Baiming 
批准Approver 
 
日期Date 
2015.6.29 
日期Date 
2015.6.29 
日期Date 
2015.6.29 


 
上海汽车中心实验室 
SAIC Center Lab 
中国·上海·嘉定区安研路201 号 
邮编： 201804 
No 201 Anyan road, Jiading, Shanghai China 
Post code: 201804 
报告编号 
Report number 
 
SCL-S-15-0133M 
委托者: TR 刘召磊、王修坤 
Request person, dept： 
委托编号:  /  
Request number: 
送样日期:  2015.6.17 
Request date:  
报告日期:  2015.6.29 
Report date：  
第2页共7页 
 
SMPV-0.2.3-002-QA -F01 
III. 调查结果 Investigation Results  
NMT 项目开发中试验了一个锁紧螺栓方案，试验通过100%后，为了了解这种实验方案的耐久寿命，继续
试验直到190%，1 档齿轮断裂停机，拆解后发现5 档滚针轴承内圈有贯穿裂纹，6 档内圈被磕掉一小块。 
送到实验室失效零件如图1a 所示，1b~1c 为1 档齿形貌，图1d~1g 为5 档齿形貌，图1h~1i 为六档齿形貌，
由图可知： 
 输入轴1 档齿有一齿掉落，与5 档内圈和6 档内圈的配合的位置有明显可见的磨损痕迹（见图1a）； 
 1 档断齿工作面压痕显示正常（图1c），无偏载及其他异常痕迹（图1b，1c）； 
 5 档内圈有一条贯穿性裂纹（图1e）；在裂纹附近靠近内圈端部的位置，存在一块严重损伤、剥落的区
域（图1f），该区域附近磨损相对比较严重；从内圈内侧整体形貌来看（1g），内圈靠近两端的圆周
磨损相对比较严重，中间区域未见明显磨损，这与图1a 输入轴对应位置的磨损形貌基本一致；内圈
端部平面无明显异常（图1d）； 
 6 档内圈开裂位置有明显可见的受损区域（图1i），这应该是输入轴工作过程中，该位置受到异常挤压
所致，其他区域未见明显异常；与6 档内圈配套的滚针端部有明显的挤压损伤的痕迹（图1h）； 
 据了解，试验过程中5 档内圈开裂不会导致报警停机，当1 档齿掉落时，会出现报警，试验被快速停止。 
 
a  失效件宏观形貌 
 
b  1 档齿轮 
c  1 档断裂齿（工作接触面痕迹） 
 
5 档衬套 
6 档衬套 
1 档齿轮 
扭矩输入 
一侧 


 
上海汽车中心实验室 
SAIC Center Lab 
中国·上海·嘉定区安研路201 号 
邮编： 201804 
No 201 Anyan road, Jiading, Shanghai China 
Post code: 201804 
报告编号 
Report number 
 
SCL-S-15-0133M 
委托者: TR 刘召磊、王修坤 
Request person, dept： 
委托编号:  /  
Request number: 
送样日期:  2015.6.17 
Request date:  
报告日期:  2015.6.29 
Report date：  
第3页共7页 
 
SMPV-0.2.3-002-QA -F01 
 
d  5 档内圈 
e  5 档内圈裂纹形貌 
f  5 档内圈异常痕迹 
g  5 档内圈内部形貌 
 
h  6 档内圈形貌 
i  6 档内圈断裂位置放大 
图1  失效件形貌 
 
 
裂纹 
损伤剥落区域 
受损区域 
内圈端部平面 
磨损严重 
区域 
磨损严重 
区域 
 
配套滚针 
异常磨损 
内圈端部平面 


 
上海汽车中心实验室 
SAIC Center Lab 
中国·上海·嘉定区安研路201 号 
邮编： 201804 
No 201 Anyan road, Jiading, Shanghai China 
Post code: 201804 
报告编号 
Report number 
 
SCL-S-15-0133M 
委托者: TR 刘召磊、王修坤 
Request person, dept： 
委托编号:  /  
Request number: 
送样日期:  2015.6.17 
Request date:  
报告日期:  2015.6.29 
Report date：  
第4页共7页 
 
SMPV-0.2.3-002-QA -F01 
 
断口分析 
图2、图3 分别为1 档齿轮和5 档内圈的断口低倍及高倍SEM 形貌图，图4 为6 档内圈的低倍形貌，由
图可知： 
 1 档齿轮靠近齿根部位发生疲劳开裂，裂纹扩展方向如图2 所示（图2b），末端为过载韧窝（图2c）； 
 5 档内圈首先在倒角位置发生疲劳开裂，疲劳源附近有明显的损伤区域（图3b）；疲劳源大部分被磨损，
在内圈端部（疲劳源左侧）有隐约可见的疲劳条带，疲劳扩展方向如图3a 中红色箭头所示；断口右
侧末端断裂特征为过载韧窝（3c）； 
 6 档内圈靠近端部一侧发生过载断裂（如图4） 
 
a  1 档齿断口低倍形貌 
b  位置1 SEM 形貌-疲劳 
c  位置2 SEM 形貌-韧窝 
图2  1 档齿轮断口形貌 
位置1 
位置2 


 
上海汽车中心实验室 
SAIC Center Lab 
中国·上海·嘉定区安研路201 号 
邮编： 201804 
No 201 Anyan road, Jiading, Shanghai China 
Post code: 201804 
报告编号 
Report number 
 
SCL-S-15-0133M 
委托者: TR 刘召磊、王修坤 
Request person, dept： 
委托编号:  /  
Request number: 
送样日期:  2015.6.17 
Request date:  
报告日期:  2015.6.29 
Report date：  
第5页共7页 
 
SMPV-0.2.3-002-QA -F01 
a  5 档内圈断口形貌 
 
b  裂纹源位置 
c  末端断口形貌-韧窝 
图3  5 档内圈断口 
图4  6 段内圈断口 
材料测试  Material Test Results 
对失效螺栓、解析螺栓和新螺栓进行材料检测，其结果如下： 
（1） 1档齿轮材料化学成分合格，性能测试结果符合图纸要求； 
（2） 5档内圈化学成分和硬度合格，组织正常。 
 
 
起裂一侧-内圈端部平面 
 
 


 
上海汽车中心实验室 
SAIC Center Lab 
中国·上海·嘉定区安研路201 号 
邮编： 201804 
No 201 Anyan road, Jiading, Shanghai China 
Post code: 201804 
报告编号 
Report number 
 
SCL-S-15-0133M 
委托者: TR 刘召磊、王修坤 
Request person, dept： 
委托编号:  /  
Request number: 
送样日期:  2015.6.17 
Request date:  
报告日期:  2015.6.29 
Report date：  
第6页共7页 
 
SMPV-0.2.3-002-QA -F01 
表1  材料检测结果 
序号 
No. 
测试项目 
Test item 
额定值 
Requirement 
试验结果 
Test result 
评价 Evaluation 
合格 
OK 
不合格 
Not OK 
1 档齿轮 
1.1 
成分 
Chemical components 
20MnCr5 
（DIN 10084-2008） 
 
 
 
C 
0.17-0.22 
0.183 
× 
 
Si 
≤0.40 
0.085 
× 
 
Mn 
1.10-1.40 
1.305 
× 
 
P 
≤0.025 
0.0096 
× 
 
S 
≤0.035 
0.029 
× 
 
Cr 
1.0-1.30 
1.198 
× 
 
1.2 
表面硬度 
Surface Hardness 
≥700HV1 
HV1：768、783 
× 
 
芯部硬度 
Core hardness 
35~42HRC 
40.4、38.9 
× 
 
硬化层深度 
Depth of quenching 
layer 
0.50-0.80mm 
0.61 
× 
 
1.3 
齿根过渡 
Transition at tooth roots 
/ 
良好，见图5a 
/ 
 
1.5 
非马组织深度 
Depth of non martensite 
≤0.015mm 
0.013（图5b） 
× 
 
1.4 
微观组织 
Microstructure 
渗碳+回火 
表面针状马氏体；芯部回
火板条状马氏体 
/ 
 
5 档内圈 
2.1 
成分 
Chemical components 
GCr15 
（GB/T 
18254-2002） 
 
 
 
C 
0.95~1.05 
1.018 
× 
 
Si 
0.15~0.35 
0.232 
× 
 
Mn 
0.25~0.45 
0.354 
× 
 
P 
≤0.025 
0.020 
× 
 
S 
≤0.025 
0.0040 
× 
 
Cr 
1.40~1.65 
1.499 
× 
 
2.2 
硬度 
Hardness 
60~64HRC 
61.3、61.6、60.7 
× 
 
2.3 
微观组织 
Microstructure 
/ 
回火屈氏体+碳化物 
（图6） 
/ 
 
 


 
上海汽车中心实验室 
SAIC Center Lab 
中国·上海·嘉定区安研路201 号 
邮编： 201804 
No 201 Anyan road, Jiading, Shanghai China 
Post code: 201804 
报告编号 
Report number 
 
SCL-S-15-0133M 
委托者: TR 刘召磊、王修坤 
Request person, dept： 
委托编号:  /  
Request number: 
送样日期:  2015.6.17 
Request date:  
报告日期:  2015.6.29 
Report date：  
第7页共7页 
 
SMPV-0.2.3-002-QA -F01 
a  齿形 
b  非马组织深度 
c  表面组织 
d  芯部组织 
图5  1档齿轮金相 
图6  5档内圈金相

File: 材料工程师/SCL-S-15-0134M AP14 发动机罩盖橡胶垫断裂-殷伟.pdf.md
# SCL-S-15-0134M AP14 发动机罩盖橡胶垫断裂-殷伟.pdf

 
上海汽车中心实验室 
SAIC Center Lab 
中国·上海·嘉定区安研路201 号 
邮编. 201804 
No 201 Anyan road, Jiading, Shanghai China 
Post code 201804 
报告编号 
Report number 
 
SCL-S-15-0134M 
委托者: DRE: 章炜 
Request person, dept：Zhang Wei 
送样日期:  2015.06-09 
Request date:  
报告日期:  2015-06-15 
Report date：  
第1 页共5 页 
 
零件号Part number 
10234195 
 零件名称 
Part name 
发动机罩盖橡胶垫 
图纸日期Drawing date 
2014.11.20 
零件生产日期Part production date 
/ 
 供货商 
Supplier 
上海浦泰汽配有限公司 
车型/项目Car type/project 
AP14 
试验大纲签署日期： 
/ 
 
   阶段性报告 Interim report        结论性报告 Conclusion report        
Ⅰ.任务描述 Task description 
实验室受委托对上海浦泰生产的发动机罩盖橡胶垫进行失效原因分析，失效零件具体信息如下： 
As requested, QA lab has analyzed the failure of the rubber pad which is from Shanghai Putai. The background information of the failed part is as following： 
零件信息：Part information 
零件名称 
Part name 
发动机罩盖橡胶垫 
制造日期 
Production date 
2014-12 
VIN 码 
VIN 
A15SOV117 
销售日期 
Sale date 
/ 
车辆里程数 
Car mileage 
25,000KM 
维修站名称 
Sale agent 
/ 
失效模式描述 
Failure circumstance 
description 
AP14 1.5VCT 发动机罩盖GD 路试25000KM 后发动机罩盖中部橡胶垫发生断裂 
原材料信息：Raw material information 
原材料及牌号 
Raw material specification 
TPV-EPDM/PP Sarlink 3170B 
原材料厂商 
Raw material producer 
Teknor Apex 
散件供应商 
Component supplier 
无锡中诚 
金属热处理状态 
Metal heat treatment state 
/ 
失效零件见图1、2、3：The failed part is shown in figure 1、2、3.  
 
Ⅱ. 结论与建议 Conclusions and suggestions 
 
结论： 1．失效橡胶垫在实车上的安装状态不符合要求，导致运行中受到异常扭曲外力，从而发生断裂； 
       2．失效橡胶垫安装处的本体卡扣有锋利毛边，易划伤橡胶垫。 
 
  
建议： 1．加强橡胶垫安装工序控制，保证安装符合图纸要求； 
       2．控制罩盖本体生产工艺，保证毛边、飞边修剪到位。 
 
 
 
 
 
 
分发: 
Distribution 
DRE: 章炜 Zhang Wei 
检验者Author 
殷伟 
Yin Wei 
审核Auditor 
吴文安 
Wu Wen’an 
批准Approver 
 
日期Date 
2015-06-15 
日期Date 
2015-06-15 
日期Date 
2015-06-15 
 
 


 
上海汽车中心实验室 
SAIC Center Lab 
中国·上海·嘉定区安研路201 号 
邮编. 201804 
No 201 Anyan road, Jiading, Shanghai China 
Post code 201804 
报告编号 
Report number 
 
SCL-S-15-0134M 
委托者: DRE: 章炜 
Request person, dept：Zhang Wei 
送样日期:  2015.06-09 
Request date:  
报告日期:  2015-06-15 
Report date：  
第2 页共5 页 
 
 
 
 图1 失效件照片 
  橡胶垫断裂，下半部分丢失 
图2 失效件照片                                  图3 失效件照片 
 
 
III. 测试结果 Test Results  
 
1 表面分析：  
 
根据与新件对比，失效的橡胶垫从中部断开，从断裂面分析失效件是受到横截面方向上的扭曲力发生断裂。
除断裂面外，在失效件侧围还存在两处在正常零件上没有出现的压痕（如图4、5 白圈所示）。  
   
失效件位置 


 
上海汽车中心实验室 
SAIC Center Lab 
中国·上海·嘉定区安研路201 号 
邮编. 201804 
No 201 Anyan road, Jiading, Shanghai China 
Post code 201804 
报告编号 
Report number 
 
SCL-S-15-0134M 
委托者: DRE: 章炜 
Request person, dept：Zhang Wei 
送样日期:  2015.06-09 
Request date:  
报告日期:  2015-06-15 
Report date：  
第3 页共5 页 
 
 
图4 失效件与新件对比                                               图5 失效件与新件对比 
 
2．压痕分析： 
 
根据失效件与罩盖本体支柱的相对位置分析，图4 中的压痕与支柱上的小挡板尺寸吻合（如图6、7 所示），
图5 的压痕与支柱底部平台边缘吻合（如图8 所示）。由此可以确认失效件的实际安装状态。 
 
 
图6 失效件与本体                   图7 失效件与本体                   图8 失效件与本体    
 
根据工程设计的正常安装状态，橡胶垫侧围的平台缺口应对应罩盖本体支柱的小挡板位置，且橡胶垫的中
部凹面与支柱底部平面吻合（图9）。而失效件的实际安装状态明显不符合要求，从而导致异常压痕的出现（图
10）。 
 
 
图9 橡胶垫正常安装状态                                    图10 橡胶垫模拟失效件安装状态 
异常压痕 
异常压痕 


 
上海汽车中心实验室 
SAIC Center Lab 
中国·上海·嘉定区安研路201 号 
邮编. 201804 
No 201 Anyan road, Jiading, Shanghai China 
Post code 201804 
报告编号 
Report number 
 
SCL-S-15-0134M 
委托者: DRE: 章炜 
Request person, dept：Zhang Wei 
送样日期:  2015.06-09 
Request date:  
报告日期:  2015-06-15 
Report date：  
第4 页共5 页 
 
3．失效模式分析 
 
使用新件模拟失效件的实际安装状态，并与正常的安装状态相比较。发现失效件安装后底部的角度与正常
安装状态不同（如图11、12 白圈所示），且失效件的底部与其余橡胶垫不处于同一平面，因此在运行中会受到
异常的扭曲外力，增加与罩盖本体支柱的相互摩擦，从而导致断裂失效。 
 
 
图11  橡胶垫正常安装状态                                                 图12 模拟失效件安装状态 
 
同时，在失效件的罩盖本体支柱处发现平台倒角触感尖锐，有毛刺飞边（如图13 白圈所示）。该零件状态
容易在实际安装和使用过程中划伤橡胶垫，加快断裂失效的速度。 
 
 
图13 罩盖本体支柱有锋利毛边 
  
4．材料分析： 
 
对失效件和抽样件进行材料定性分析： 
序号 
No. 
试验项目 
Test item 
额定 
Requirement 
试验结果 
Test result 
评价 Evaluation 
合格 
qualified 
不合格 
unqualified 
失效件 
1 
GC-MS 
TPV-EPDM/PP 
TPV-EPDM/PP 
× 
 
下侧 


 
上海汽车中心实验室 
SAIC Center Lab 
中国·上海·嘉定区安研路201 号 
邮编. 201804 
No 201 Anyan road, Jiading, Shanghai China 
Post code 201804 
报告编号 
Report number 
 
SCL-S-15-0134M 
委托者: DRE: 章炜 
Request person, dept：Zhang Wei 
送样日期:  2015.06-09 
Request date:  
报告日期:  2015-06-15 
Report date：  
第5 页共5 页 
 
序号 
No. 
试验项目 
Test item 
额定 
Requirement 
试验结果 
Test result 
评价 Evaluation 
合格 
qualified 
不合格 
unqualified 
新件 
1 
GC-MS 
TPV-EPDM/PP 
TPV-EPDM/PP 
× 
 
从测试结果来看，失效件与新件的材料成分相同。 
 
 
小结：  
1 
失效橡胶垫的安装状态与设计要求不符，导致实际运行中受到异常扭曲外力，增加与罩盖本体支柱的摩擦，
从而导致断裂失效。 
2 
失效橡胶垫与新件的材料性质一致。 
3 
失效件罩盖的支柱地面边缘有锋利毛边，易划伤橡胶垫，从而加速断裂失效。

File: 材料工程师/SCL-S-15-0135M AS21 钢球开裂分析-邵百明.pdf.md
# SCL-S-15-0135M AS21 钢球开裂分析-邵百明.pdf

 
上海汽车中心实验室 
SAIC Center Lab 
中国·上海·嘉定区安研路201 号 
邮编： 201804 
No 201 Anyan road, Jiading, Shanghai China 
Post code: 201804 
报告编号 
Report number 
 
SCL-S-15-0135M 
委托者: SQE  荆晖 
Request person, dept： 
委托编号:  /  
Request number: 
送样日期:  2015.6.23 
Request date:  
报告日期:  2014.7.08 
Report date：  
第1页共12页 
 
SMPV-0.2.3-002-QA -F01 
零件号Part number 
100994077 
零件名称 
Part name 
右前轮毂轴承 
Wheel Bearing Assy FR 
图纸日期Drawing date 
2013.5.29 
零件生产日期Part production date 
/ 
供货商 
Supplier 
浙江万向 
车型/项目Car type/project 
AS21 
DVP 材料大纲签署日期DVP material test plan date 
/ 
阶段性报告 Interim report                结论性报告 Conclusion report          
 
Ⅰ.任务描述 Task description 
实验室受委托对右前轮毂轴承进行失效原因分析，失效零件具体信息如下： 
As requested, SCL has analyzed the failure of the wheel bearing Assy FR. The information of the failed part is as 
following： 
零件信息：Part information 
零件名称 
Part name 
右前轮毂轴承 
Wheel Bearing Assy FR 
车制造日期 
Vehicle production date 
2015.4.26 
VIN 码 
VIN 
1#：LSJA24W91FS030647 
2#：LSJA24W94FS030433 
销售日期 
Sale date 
/ 
车辆里程数 
Car mileage 
1#：60Km 
2#：70Km 
维修站名称 
Sale agent 
北京万通恒泰 
重庆铭诚 
失效模式描述 
Failure circumstance  
右前轴承异响。There are abnormal noises at the front right wheel bearing. 
原材料信息：Raw material information 
原材料及牌号 
Raw material specification 
100Cr6 
原材料厂商 
Raw material producer 
/ 
散件供应商 
Component supplier 
/ 
金属热处理状态 
Metal heat treatment state 
/ 
失效零件见图1，5，6，7。The failed part is shown in figure 1,5,6,7. 
 
Ⅱ. 结论与建议 Conclusions and Suggestions 
 
结论Conclusions： 
（1） 失效钢球发生脆性开裂；断裂面未见明显的夹杂缺陷或其它材料缺陷；表面无明显损伤。其开裂很可能
是由于钢球存在原始淬火微裂纹所致。The crack of ball were brittle and no inclusion and other defects were 
found in the fracture surface and no damage was on the surface of the ball. Maybe the crack was caused by the 
original quenching crack of the ball. 
（2） 材料的成分和硬度符合要求；组织和夹杂正常。The components and hardness meet the requirements; the 
microstructure and inclusion are normal. 
建议Suggestions： 
（1） 关注钢球的生产过程控制，特别是热处理和无损检测过程。Pay attention to control the production process, 
such as heat treatment and nondestructive testing. 
 
分发: 
Distribution 
SQE 荆晖 
检验者Author 
邵百明 
Shao Baiming 
审核Auditor 
邵百明 
Shao Baiming 
批准Approver 
 
日期Date 
2015.07.08 
日期Date 
2015.07.08 
日期Date 
2015.07.08 


 
上海汽车中心实验室 
SAIC Center Lab 
中国·上海·嘉定区安研路201 号 
邮编： 201804 
No 201 Anyan road, Jiading, Shanghai China 
Post code: 201804 
报告编号 
Report number 
 
SCL-S-15-0135M 
委托者: SQE  荆晖 
Request person, dept： 
委托编号:  /  
Request number: 
送样日期:  2015.6.23 
Request date:  
报告日期:  2014.7.08 
Report date：  
第2页共12页 
 
SMPV-0.2.3-002-QA -F01 
III. 调查结果 Investigation Results  
   售后两辆AS21 右前轮毂轴承出现异响。车辆的生产日期均为2015.4.26；行驶里程分别为60Km 和70Km。 
   实验室收到零件为：1#件的失效钢球（北京失效车辆）；2#件的右前轮毂轴承总成（重庆失效车辆）；分别
对零件的外观和断口进行检查。 
北京失效钢球 
钢球的外观与断口检测结果分别如图1~4 所示。由图可见： 
（a）钢球外表面无明显的损伤，见图1（a），（b）和（c）； 
（b）从宏观断口（图1（d））和微观断口（图2~4）来看，断裂面无明显的材料缺陷，如夹杂等； 
（c）断口分为两个区域，如图1（d）所示。A 区色彩较深，B 区色彩较新，靠近表面的断口呈45°，为最后
断裂区；两区有明显的分界线。基于色彩差异，裂纹应该由A 区向B 区扩展。A 区和B 区的断口均为沿晶+穿晶；
但穿晶的区域存在差异，其中A 区的穿晶形貌接近淬火钢球的穿晶形貌（图14）；B 区的穿晶为细小的韧窝。 
 
  
（a）钢圈全貌  外表面无明显的损伤                （b）局部裂纹 
 
 
（c）起源区表面  无明显的损伤                    （d）断口宏观形貌 
图1 北京失效件 
A 区 
B 区 


 
上海汽车中心实验室 
SAIC Center Lab 
中国·上海·嘉定区安研路201 号 
邮编： 201804 
No 201 Anyan road, Jiading, Shanghai China 
Post code: 201804 
报告编号 
Report number 
 
SCL-S-15-0135M 
委托者: SQE  荆晖 
Request person, dept： 
委托编号:  /  
Request number: 
送样日期:  2015.6.23 
Request date:  
报告日期:  2014.7.08 
Report date：  
第3页共12页 
 
SMPV-0.2.3-002-QA -F01 
 
 
 
 
 
图2  北京车辆的钢球A 区断口 
 
沿晶+穿晶，呈脆性断口的特征。 
图3  北京车辆的钢球B 区断口的
中心区域 
 
沿晶+穿晶，穿晶区域的形貌为韧
窝；该断裂面为过载所致，也表现
一定的脆性。 


 
上海汽车中心实验室 
SAIC Center Lab 
中国·上海·嘉定区安研路201 号 
邮编： 201804 
No 201 Anyan road, Jiading, Shanghai China 
Post code: 201804 
报告编号 
Report number 
 
SCL-S-15-0135M 
委托者: SQE  荆晖 
Request person, dept： 
委托编号:  /  
Request number: 
送样日期:  2015.6.23 
Request date:  
报告日期:  2014.7.08 
Report date：  
第4页共12页 
 
SMPV-0.2.3-002-QA -F01 
 
 
重庆失效件 
 
轴承的内外圈表面均有明显的微动磨损痕迹（见图5（c）和图6（b））。较深的微动磨损会造成轴承异响
或引起轴承的剥落。该问题值得售后市场的关注。 
 
内外圈滚道表面发现有压痕（见图5（b）和图6（b））。压痕可能与剥落的钢球碎屑有关。 
 
 
 
（a）内圈全貌                                  （b）压痕 
 
图4  北京车辆的钢球B 区断口
靠近表面的最后断裂区 
 
沿晶+穿晶，穿晶区域的形貌为韧
窝；与B 区中心区域的断口形貌
相同。 


 
上海汽车中心实验室 
SAIC Center Lab 
中国·上海·嘉定区安研路201 号 
邮编： 201804 
No 201 Anyan road, Jiading, Shanghai China 
Post code: 201804 
报告编号 
Report number 
 
SCL-S-15-0135M 
委托者: SQE  荆晖 
Request person, dept： 
委托编号:  /  
Request number: 
送样日期:  2015.6.23 
Request date:  
报告日期:  2014.7.08 
Report date：  
第5页共12页 
 
SMPV-0.2.3-002-QA -F01 
 
（c）微动磨损痕迹 
图5 重庆车辆的内圈检查结果 
 
 
（a）外圈                                   （b）微动磨损和压痕 
图6 重庆车辆的外圈检测结果 
 
     钢球以及断口的宏观照片如图7 所示。其表面无损伤。 
从断口宏观和微观形貌（见图7~10）来看，和北京的钢球相同；同样未见明显的材料缺陷，如夹杂等。 
 
 
 


 
上海汽车中心实验室 
SAIC Center Lab 
中国·上海·嘉定区安研路201 号 
邮编： 201804 
No 201 Anyan road, Jiading, Shanghai China 
Post code: 201804 
报告编号 
Report number 
 
SCL-S-15-0135M 
委托者: SQE  荆晖 
Request person, dept： 
委托编号:  /  
Request number: 
送样日期:  2015.6.23 
Request date:  
报告日期:  2014.7.08 
Report date：  
第6页共12页 
 
SMPV-0.2.3-002-QA -F01 
 
 
（a）钢球全貌  外观无损伤                       （b）表面裂纹 不同于主断裂面 
 
 
（c）宏观形貌  与北京钢球相同；未见材料缺陷     （d）断裂面方向   与赤道呈一定的夹角 
图7 重庆车辆的钢球外观 
 
A 区 
B 区 
极区 


 
上海汽车中心实验室 
SAIC Center Lab 
中国·上海·嘉定区安研路201 号 
邮编： 201804 
No 201 Anyan road, Jiading, Shanghai China 
Post code: 201804 
报告编号 
Report number 
 
SCL-S-15-0135M 
委托者: SQE  荆晖 
Request person, dept： 
委托编号:  /  
Request number: 
送样日期:  2015.6.23 
Request date:  
报告日期:  2014.7.08 
Report date：  
第7页共12页 
 
SMPV-0.2.3-002-QA -F01 
 
 
 
 
 
图8  重庆车辆的钢球A 区断口 
 
沿晶+穿晶，呈脆性断口的特征。 
图9 重庆车辆的钢球B 区断口的中心
区域 
 
沿晶+穿晶，穿晶区域的形貌为韧窝；
该断裂面为过载所致，也表现出一定
的脆性。 


 
上海汽车中心实验室 
SAIC Center Lab 
中国·上海·嘉定区安研路201 号 
邮编： 201804 
No 201 Anyan road, Jiading, Shanghai China 
Post code: 201804 
报告编号 
Report number 
 
SCL-S-15-0135M 
委托者: SQE  荆晖 
Request person, dept： 
委托编号:  /  
Request number: 
送样日期:  2015.6.23 
Request date:  
报告日期:  2014.7.08 
Report date：  
第8页共12页 
 
SMPV-0.2.3-002-QA -F01 
 
 
  
材料测试  Material Test Results 
材料检测结果如表1所示。 
 成分和硬度符合要求； 
 组织和夹杂物水平正常； 
 金相检测过程中未发现失效钢球表面有脱碳和磨削可能引起的过热灼烧痕迹。 
 
 
 
 
 
 
 
 
 
 
 
 
 
 
图10  重庆车辆的钢球B 区断口
靠近表面的最后断裂区 
 
沿晶+穿晶，穿晶区域的形貌为韧
窝；与B 区中心区域的断口形貌
相同。 


 
上海汽车中心实验室 
SAIC Center Lab 
中国·上海·嘉定区安研路201 号 
邮编： 201804 
No 201 Anyan road, Jiading, Shanghai China 
Post code: 201804 
报告编号 
Report number 
 
SCL-S-15-0135M 
委托者: SQE  荆晖 
Request person, dept： 
委托编号:  /  
Request number: 
送样日期:  2015.6.23 
Request date:  
报告日期:  2014.7.08 
Report date：  
第9页共12页 
 
SMPV-0.2.3-002-QA -F01 
表1  材料检测结果 
序号 
No. 
测试项目 
Test item 
额定值 
Requirement 
试验结果 
Test result 
评价 Evaluation 
合格 
OK 
不合格 
Not OK 
1 
北京失效件 
1.1 
成分 
100Cr61 
 
 
/ 
 
C 
0.98~1.05 
1.042 
× 
 
 
Si 
0.15~0.35 
0.222 
× 
 
 
Mn 
0.25~0.45 
0.352 
× 
 
 
Cr 
1.35~1.60 
1.392 
× 
 
 
Ni 
≤0.20 
0.082 
 
 
 
Mo 
≤0.06 
0.012 
× 
 
 
P 
≤0.020 
0.0152 
× 
 
 
S 
≤0.008 
0.0082 
× 
 
 
Cu 
≤0.20 
0.012 
× 
 
1.2 
硬度 
HRC:62-66 
HV30:785,787,796 
(HRC:63.6,63.7,64.1) 
× 
 
1.3 
组织 
/ 
回火马氏体+弥散分布的碳
化物（见图11） 
/ 
 
1.4 
夹杂物 
/ 
A0.5 
/ 
 
2 
重庆失效件 
2.1 
成分 
100Cr61 
 
 
 
 
C 
0.98~1.05 
1.019 
× 
 
 
Si 
0.15~0.35 
0.247 
× 
 
 
Mn 
0.25~0.45 
0.350 
× 
 
 
Cr 
1.35~1.60 
1.481 
× 
 
 
Ni 
≤0.20 
0.075 
× 
 
 
Mo 
≤0.06 
0.024 
× 
 
 
P 
≤0.020 
0.012 
× 
 
 
S 
≤0.008 
0.0019 
× 
 
 
Cu 
≤0.20 
0.100 
× 
 
2.2 
硬度 
HRC:62-66 
HV30:797,783,775 
(HRC:64.1,63.5,63.2) 
× 
 
2.3 
组织 
/ 
回火马氏体+弥散分布的碳
化物（见图12） 
/ 
 
2.4 
夹杂物 
/ 
A0.5 
/ 
 
说明：1）成分技术要求为NN 的内控技术要求。 
2）测试结果来自于NN。 


 
上海汽车中心实验室 
SAIC Center Lab 
中国·上海·嘉定区安研路201 号 
邮编： 201804 
No 201 Anyan road, Jiading, Shanghai China 
Post code: 201804 
报告编号 
Report number 
 
SCL-S-15-0135M 
委托者: SQE  荆晖 
Request person, dept： 
委托编号:  /  
Request number: 
送样日期:  2015.6.23 
Request date:  
报告日期:  2014.7.08 
Report date：  
第10页共12页 
 
SMPV-0.2.3-002-QA -F01 
 
 
（a）组织                                      （b）夹杂物 
图11 北京车辆的钢球金相检验结果 
 
 
（a）开裂处的表面组织                           （b）芯部组织 
 
（c）夹杂物 
图12 重庆车辆的钢球金相检验结果
