Repository: kujaxr/obsidian-vault

File: 材料工程师/SCL-S-15-0136M IP21前下摆臂-薛喜才.pdf.md
# SCL-S-15-0136M IP21前下摆臂-薛喜才.pdf

 
上海汽车中心实验室 
SAIC Center Lab 
中国·上海·嘉定区安研路201 号 
邮编. 201804 
No 201 Anyan road, Jiading, Shanghai China 
Post code 201804 
报告编号 
Report number 
 
SCL-S-15-0136M 
委托者: 吴立强 
Request person, dept： 
委托编号:  /  
Request number: 
送样日期:  2015.06.19 
Request date:  
报告日期:  2015.07.09 
Report date：  
第1页共6页 
 
SMPV-0.2.3-002-QA -F01 
零件号Part number 
10013212 
零件名称 
Part name 
前下摆臂 
Front lower arm 
图纸日期Drawing date 
2009.08.20 
零件生产日期Part production date 
/ 
供货商 
Supplier 
上海采埃孚伦福德底盘技术有限公司 
ZF Lemforder Shanghai Chassistech Co., Ltd. 
车型/项目Car type/project 
IP21 
DVP 材料大纲签署日期DVP material test plan date 
/ 
阶段性报告 Interim report                结论性报告 Conclusion report          
 
Ⅰ.任务描述 Task description 
实验室受委托对前下摆臂进行失效原因分析，失效零件具体信息如下： 
As requested, SCL has analyzed the failure of front lower arm. The information of the failed part is as following： 
零件信息：Part information 
零件名称 
Part name 
前下摆臂 
Front lower arm 
车制造日期 
Vehicle production date 
/ 
VIN 码 
VIN 
LSJW26H35CS105288 
销售日期 
Sale date 
/ 
车辆里程数 
Car mileage 
9689 公里(km) 
维修站名称 
Sale agent 
宁波轿辰金冠 
失效模式描述 
Failure circumstance 
售后IP21 前下摆臂内球头断裂。Front lower arm of the car IP21 was cracking at the ball. 
原材料信息：Raw material information 
原材料及牌号 
Raw material specification 
40Cr 
原材料厂商 
Raw material producer 
/ 
散件供应商 
Component supplier 
/ 
金属热处理状态 
Metal heat treatment state 
调质 
失效零件见图1：The failed part is shown in figure1. 
 
Ⅱ. 结论与建议 Conclusions and Suggestions 
 
1. 前下摆臂内球头由于松动发生疲劳断裂，其松动很可能与之前事故撞击有关。Front lower arm at the ball was 
broken by fatigue, because of the ball loosening which was likely to the former impact.  
2. 球头成分符合要求，硬度及金相正常；Chemical components met the technical requirement. Microstructure and 
hardness were normal. 
3. 球头锥度符合图纸要求；The taper met the requirement. 
 
建议Suggestions： 
1. 建议售后关注该批次车辆。Concern the batch of vehicles. 
 
 
 
 
分发: 
Distribution 
吴立强 蔡远骏 
检验者Author 
薛喜才 
Xuexicai 
审核Auditor 
邵百明 
Shao Baiming 
批准Approver 
 
日期Date 
2015.07.09 
日期Date 
2015.07.09 
日期Date 
2015.07.09 


 
上海汽车中心实验室 
SAIC Center Lab 
中国·上海·嘉定区安研路201 号 
邮编. 201804 
No 201 Anyan road, Jiading, Shanghai China 
Post code 201804 
报告编号 
Report number 
 
SCL-S-15-0136M 
委托者: 吴立强 
Request person, dept： 
委托编号:  /  
Request number: 
送样日期:  2015.06.19 
Request date:  
报告日期:  2015.07.09 
Report date：  
第2页共6页 
 
SMPV-0.2.3-002-QA -F01 
III. 调查结果 Investigation Results  
一. 失效零件The failed parts 
1.下摆臂内球头断裂，见图1 所示。零件无明显变形，球头表面锈蚀严重，且接触痕迹较乱，有窜动痕迹。将球
头表面橡胶衬套去除后，发现球头由于摆幅过大与周围有干涉痕迹。 
2. 外球头表面无松动痕迹，将球头表面橡胶衬套去除后，发现球头与周围也有干涉痕迹。 
 
 
 
 
 
 
 
 
 
 
 
 
 
 
 
 
 
 
 
 
 
 
 
 
 
 
 
 
 
 
 
 
擦伤 
球头断裂 
干
涉
痕
迹 
外 
球 
头 
干涉痕迹 
内 
球 
头 
内球头 
外球头 
图1  失效的下摆臂 


 
上海汽车中心实验室 
SAIC Center Lab 
中国·上海·嘉定区安研路201 号 
邮编. 201804 
No 201 Anyan road, Jiading, Shanghai China 
Post code 201804 
报告编号 
Report number 
 
SCL-S-15-0136M 
委托者: 吴立强 
Request person, dept： 
委托编号:  /  
Request number: 
送样日期:  2015.06.19 
Request date:  
报告日期:  2015.07.09 
Report date：  
第3页共6页 
 
SMPV-0.2.3-002-QA -F01 
3. 图2 为现场反馈的副车架安装孔照片。由图可见，副车架安装孔内部锈蚀严重，孔口可见明显的扩孔现象。 
 
 
 
 
 
 
 
 
 
 
图2   现场反馈的副车架安装孔照片 
4. 从该车维修记录(见图3)，该车曾在2014 年5 月份出现事故，出事部位偏向右前，而本次失效的零件为右前
下摆臂，与事故车受撞击部位基本一致。 
 
 
 
 
 
 
 
 
 
 
 
 
 
 
 
 
 
 
 
 
 
 
图3  维修记录 
扩孔 
副车架安装孔 


 
上海汽车中心实验室 
SAIC Center Lab 
中国·上海·嘉定区安研路201 号 
邮编. 201804 
No 201 Anyan road, Jiading, Shanghai China 
Post code 201804 
报告编号 
Report number 
 
SCL-S-15-0136M 
委托者: 吴立强 
Request person, dept： 
委托编号:  /  
Request number: 
送样日期:  2015.06.19 
Request date:  
报告日期:  2015.07.09 
Report date：  
第4页共6页 
 
SMPV-0.2.3-002-QA -F01 
二. 断口分析Fracture surface analysis 
1. 零件断口全貌，见图4 所示。断口特征很明显，属于双向弯曲疲劳断裂，裂纹从A、B 区往C 区扩展，其中C
区为最后断裂区。 
2. 裂纹源A 区表面有擦伤(擦伤是断裂后形成的)，部分特征无法观察；B 区可见多个疲劳台阶，属于多源疲劳。 
3. 裂纹源A、B 附近区域保持零件原始加工痕迹，局部有锈蚀，见图5 所示。 
 
 
 
 
 
 
 
 
 
 
 
 
 
 
 
 
 
 
 
图4  断口形貌 
 
 
 
 
 
 
 
 
 
 
 
图5  裂纹源附近区域表面外观 
过载区 
疲劳台阶 
扩展方向 
扩展方向 
A 区 
C 区 
B 区 
A 区 
B 区 
A 区 
B 区 


 
上海汽车中心实验室 
SAIC Center Lab 
中国·上海·嘉定区安研路201 号 
邮编. 201804 
No 201 Anyan road, Jiading, Shanghai China 
Post code 201804 
报告编号 
Report number 
 
SCL-S-15-0136M 
委托者: 吴立强 
Request person, dept： 
委托编号:  /  
Request number: 
送样日期:  2015.06.19 
Request date:  
报告日期:  2015.07.09 
Report date：  
第5页共6页 
 
SMPV-0.2.3-002-QA -F01 
三. 材料检测Material testing   
表1  材料检测结果 
序号 
No. 
试验项目 
Test item 
额定值 
Requirement 
试验结果 
Test result 
评价 Evaluation 
合格 
OK 
不合格 
Not OK 
1 
化学成分 
Chemical components 
40Cr 
/ 
/ 
 
C:0.37~0.44 
0.427 
× 
 
Si:0.17~0.37 
0.208 
× 
 
Mn:0.50~0.80 
0.640 
× 
 
Cr:0.80~1.10 
0.942 
× 
 
P: ≤0.035 
0.025 
× 
 
S: ≤0.035 
0.012 
× 
 
2 
硬度HB2.5/187.5 
Hardness 
/ 
309 
302 
307 
/ 
 
 
转化成抗拉强度1 
Convert to tensile strength 
880~1030MPa2 
972 
972 
972 
/ 
 
3 
微观组织 
Microstructure 
/ 
回火索氏体，见图6 
/ 
 
4 
球头锥度 
Hole taper 
11°25′15.4″+10′49″ 
11°27′20″ 
× 
 
备注：1）抗拉强度由硬度转化而来，按照ISO18265-2004E，结果仅供参考 
2）抗拉强度判定值由供应商提供  
 
图6   微观组织 
综合分析： 
1. 球头材质正常，符合40Cr 要求，锥度符合技术要求。 
2. 球头断口属于双向弯曲疲劳断裂，而在正常使用情况下球头主要承受由于螺栓紧固而产生的拉伸应力作用，
此表明球头在断裂之前已经出现了松动。 
3. 内、外球头与周围有干涉痕迹，说明球头摆幅很大，超过极限。此可能是球头后期松动后形成的，也可能是
受到异常的外力作用，导致摆动过大。 
4. 维修记录显示，该车右前受到撞击，如果撞击严重，导致零件受到异常的载荷作用，球头紧固部位发生松动，


 
上海汽车中心实验室 
SAIC Center Lab 
中国·上海·嘉定区安研路201 号 
邮编. 201804 
No 201 Anyan road, Jiading, Shanghai China 
Post code 201804 
报告编号 
Report number 
 
SCL-S-15-0136M 
委托者: 吴立强 
Request person, dept： 
委托编号:  /  
Request number: 
送样日期:  2015.06.19 
Request date:  
报告日期:  2015.07.09 
Report date：  
第6页共6页 
 
SMPV-0.2.3-002-QA -F01 
在后续使用过程中发生疲劳开裂。  
5. 此外，该型车在之前曾经发生过扭矩不足或副车架安装孔锥度超差引起疲劳断裂的案例，因此上述两因素也
不能完全排除。

File: 材料工程师/SCL-S-15-0137M-DCT360B-倒档齿-朱玲斌.pdf.md
# SCL-S-15-0137M-DCT360B-倒档齿-朱玲斌.pdf

 
上海汽车中心实验室 
SAIC Center Lab 
中国·上海·嘉定区安研路201 号 
邮编： 201804 
No 201 Anyan road, Jiading, Shanghai China 
Post code: 201804 
报告编号 
Report number 
 
SCL-S-15-0137M 
委托者: TR 黄俊杰 
Request person, dept： 
委托编号:  /  
Request number: 
送样日期:  2015.6.24 
Request date:  
报告日期:  2015.7.7 
Report date：  
第1页共7页 
 
SMPV-0.2.3-002-QA -F01 
零件号Part number 
101101442/10057519 
零件名称 
Part name 
倒档齿/倒档轴 
Reverse gear/reverse shaft 
图纸日期Drawing date 
/ 
零件生产日期Part production date 
/ 
供货商 
Supplier 
SAGW 
车型/项目Car type/project 
DCT 360B 2.0T 
DVP 材料大纲签署日期DVP material test plan date 
/ 
阶段性报告 Interim report                结论性报告 Conclusion report          
 
Ⅰ.任务描述 Task description 
实验室受委托对倒档齿轮和倒档轴进行失效原因分析，失效零件具体信息如下： 
As requested, SCL has analyzed the failure of reverse gear and reverse shaft. The information of the failed part is as 
following： 
零件信息：Part information 
零件名称 
Part name 
倒档齿/倒档轴 
Reverse gear/reverse shaft 
车制造日期 
Vehicle production date 
/ 
VIN 码 
VIN 
/ 
销售日期 
Sale date 
/ 
车辆里程数 
Car mileage 
/ 
维修站名称 
Sale agent 
/ 
失效模式描述 
Failure circumstance  
DCT 360B 项目进行台架试验，试验进行到87%，倒档齿和倒档轴失效。 
The reverse gear and reverse shaft of DCT360B failed when bench tests to 87%.  
原材料信息：Raw material information 
原材料及牌号 
Raw material specification 
/ 
原材料厂商 
Raw material producer 
/ 
散件供应商 
Component supplier 
/ 
金属热处理状态 
Metal heat treatment state 
/ 
失效零件见图1b：The failed part is shown in figure 1b. 
 
Ⅱ. 结论与建议 Conclusions and Suggestions 
结论Conclusions： 
（1） 倒档齿轮其中一齿发生疲劳开裂，并导致倒档轴齿轮出现打齿失效。One tooth of the reverse gear fatigue 
cracking, lead to the reverse shaft gear failure. 
（2） 倒档齿硬化层深度超差，这可能加快齿轮出现疲劳失效。The quenching layer depth of the reverse gear 
difference, which may accelerate the gear fatigue cracking. 
（3） 倒档齿化学成分和硬度合格，金相组织正常。The chemical compositions and hardness of reverse gear are 
qualified, the microstructure is normal. 
（4） 倒档轴齿轮材料化学成分、硬度和硬化层深度合格，金相组织正常。The chemical compositions、hardness 
and depth of quenching layer of reverse shaft gear are qualified, the microstructure is normal. 
建议Suggestions： 
（1） 校核零件载荷。Check the part load.  
（2） 优化渗碳工艺，加强热处理控制。Optimized carburizing process, strengthen heat treatment control. 
 
分发: 
Distribution 
TR  黄俊杰 
检验者Author 
朱玲斌 
Zhu Lingbin 
审核Auditor 
邵百明 
Shao Baiming 
批准Approver 
 
日期Date 
2015.7.7 
日期Date 
2015.7.8 
日期Date 
2015.7.8 


 
上海汽车中心实验室 
SAIC Center Lab 
中国·上海·嘉定区安研路201 号 
邮编： 201804 
No 201 Anyan road, Jiading, Shanghai China 
Post code: 201804 
报告编号 
Report number 
 
SCL-S-15-0137M 
委托者: TR 黄俊杰 
Request person, dept： 
委托编号:  /  
Request number: 
送样日期:  2015.6.24 
Request date:  
报告日期:  2015.7.7 
Report date：  
第2页共7页 
 
SMPV-0.2.3-002-QA -F01 
III. 调查结果 Investigation Results  
DCT360B 2.0T 零件降本项目，进行电机拖动台架耐久试验，试验进行到80%时，锥轴承滚子表面剥落，
更换新轴承后继续试验，试验进行到87%时，扭矩异常波动，停机检查，发现倒档齿轮和倒档轴齿断裂。 
图1a 为零件数模图，失效件宏观形貌如图1b 所示，1c、1e 为倒档轴小齿形貌，图1d、1f 为倒档齿形貌，
由图可知： 
 倒档齿和它的对手件倒档轴小齿很多齿出现断裂（图1b，1c，1d）； 
 倒档齿一侧有明显的偏载（图1f），偏载压痕位于近齿根部位；该齿另一侧表面未发现异常；未断齿
的齿顶受到不同程度的撞击；首先断裂齿（见断口分析）的旁边两齿均未断裂（图1f）； 
 倒档轴小齿一侧有明显的偏载形貌（图1e），偏载压痕位于近齿顶部位；另一侧齿面无异常；  
 
 
 
a  数模图 
b  失效件宏观形貌 
 
 
c  倒档轴小齿侧面形貌 
d  倒档齿侧面形貌 


 
上海汽车中心实验室 
SAIC Center Lab 
中国·上海·嘉定区安研路201 号 
邮编： 201804 
No 201 Anyan road, Jiading, Shanghai China 
Post code: 201804 
报告编号 
Report number 
 
SCL-S-15-0137M 
委托者: TR 黄俊杰 
Request person, dept： 
委托编号:  /  
Request number: 
送样日期:  2015.6.24 
Request date:  
报告日期:  2015.7.7 
Report date：  
第3页共7页 
 
SMPV-0.2.3-002-QA -F01 
 
e  倒档轴小齿及齿面形貌 
f  倒档齿及齿面形貌 
图1  失效件形貌 
断口分析  Fracture Analysis 
图2、图3 分别为倒档齿和倒档轴小齿的断口低倍及高倍SEM 形貌图，由图可知： 
 倒档齿其中一齿首先因为疲劳发生断裂，起裂位置在偏载压痕近齿根附近（图2a）；低倍下有隐约可
见的疲劳弧线，高倍下可看到明显的疲劳辉纹，扩展方向如图2b 中箭头所示，终断区断裂形貌为韧
窝（图2c）； 
 倒档轴小齿整个断面断裂形式基本相同（图3a），高倍下断裂形貌为韧窝（图3b）； 
 结合图1 的断裂形貌来看，应该是倒档齿其中一个齿首先发生了疲劳断裂，由于齿轮高速运转，导致倒
档轴小齿较多的齿出现了打齿，甚至断裂。 
a  倒档齿断口低倍形貌 
位置1 
位置2 
 
偏载痕迹 
齿面偏载痕迹 
起裂一侧 
起裂一侧 
最先断裂的齿 


 
上海汽车中心实验室 
SAIC Center Lab 
中国·上海·嘉定区安研路201 号 
邮编： 201804 
No 201 Anyan road, Jiading, Shanghai China 
Post code: 201804 
报告编号 
Report number 
 
SCL-S-15-0137M 
委托者: TR 黄俊杰 
Request person, dept： 
委托编号:  /  
Request number: 
送样日期:  2015.6.24 
Request date:  
报告日期:  2015.7.7 
Report date：  
第4页共7页 
 
SMPV-0.2.3-002-QA -F01 
b  位置1 微观形貌-疲劳 
c  位置2 微观形貌-韧窝 
图2  倒档齿SEM 形貌 
 
a  倒档轴小齿低倍形貌 
b  SEM 形貌-韧窝 
图3   倒档轴小齿断口形貌 
 
材料测试  Material Test Results 
对失效倒档齿、倒档轴小齿进行材料检测，其结果如下： 
（1） 倒档齿化学成分合格，金相组织和硬度正常，硬化层深度超差； 
（2） 倒档轴小齿化学成分合格，金相组织和硬度正常，硬化层深度符合要求。 
 
 
 
 
 
 
 
 
 


 
上海汽车中心实验室 
SAIC Center Lab 
中国·上海·嘉定区安研路201 号 
邮编： 201804 
No 201 Anyan road, Jiading, Shanghai China 
Post code: 201804 
报告编号 
Report number 
 
SCL-S-15-0137M 
委托者: TR 黄俊杰 
Request person, dept： 
委托编号:  /  
Request number: 
送样日期:  2015.6.24 
Request date:  
报告日期:  2015.7.7 
Report date：  
第5页共7页 
 
SMPV-0.2.3-002-QA -F01 
表1  材料检测结果 
序号 
No. 
测试项目 
Test item 
额定值 
Requirement 
试验结果 
Test result 
评价 Evaluation 
合格 
OK 
不合格 
Not OK 
倒档齿轮 
1.1 
成分 
Chemical components 
20MnCr5 
（DIN 10084-2008） 
 
 
 
C 
0.17-0.22 
0.194 
× 
 
Si 
≤0.40 
0.081 
× 
 
Mn 
1.10-1.40 
1.353 
× 
 
P 
≤0.025 
0.018 
× 
 
S 
≤0.035 
0.030 
× 
 
Cr 
1.0-1.30 
1.169 
× 
 
1.2 
表面硬度 
Surface Hardness 
HV1：680~780 
HV1：767,773,774 
× 
 
芯部硬度 
Core hardness 
HRC≥36 
37.6,38.1 
× 
 
硬化层深度 
Depth of quenching 
layer 
0.50-0.80mm 
0.858 
 
× 
1.3 
齿根过渡 
Transition at tooth roots 
/ 
良好，见图4a 
/ 
 
1.4 
微观组织 
Microstructure 
渗碳+回火 
表面针状马氏体；芯部回
火板条状马氏体 
/ 
 
倒档轴齿 
1.1 
成分 
Chemical components 
20MnCr5 
（DIN 10084-2008） 
 
 
 
C 
0.17-0.22 
0.181 
× 
 
Si 
≤0.40 
0.083 
× 
 
Mn 
1.10-1.40 
1.352 
× 
 
P 
≤0.025 
0.013 
× 
 
S 
≤0.035 
0.028 
× 
 
Cr 
1.0-1.30 
1.182 
× 
 
1.2 
表面硬度 
Surface Hardness 
HV1：680~780 
HV1：728,719,717 
× 
 
芯部硬度 
Core hardness 
HRC≥36 
40.8,41.6 
× 
 
硬化层深度 
Depth of quenching 
layer 
0.50-0.80mm 
0.673 
× 
 
1.3 
齿根过渡 
Transition at tooth roots 
/ 
良好，见图5a 
/ 
 
1.4 
微观组织 
Microstructure 
渗碳+回火 
表面针状马氏体；芯部回
火板条状马氏体 
/ 
 
 


 
上海汽车中心实验室 
SAIC Center Lab 
中国·上海·嘉定区安研路201 号 
邮编： 201804 
No 201 Anyan road, Jiading, Shanghai China 
Post code: 201804 
报告编号 
Report number 
 
SCL-S-15-0137M 
委托者: TR 黄俊杰 
Request person, dept： 
委托编号:  /  
Request number: 
送样日期:  2015.6.24 
Request date:  
报告日期:  2015.7.7 
Report date：  
第6页共7页 
 
SMPV-0.2.3-002-QA -F01 
 
a  齿形 
b  表面组织 
c  芯部组织 
图4  倒档齿金相 


 
上海汽车中心实验室 
SAIC Center Lab 
中国·上海·嘉定区安研路201 号 
邮编： 201804 
No 201 Anyan road, Jiading, Shanghai China 
Post code: 201804 
报告编号 
Report number 
 
SCL-S-15-0137M 
委托者: TR 黄俊杰 
Request person, dept： 
委托编号:  /  
Request number: 
送样日期:  2015.6.24 
Request date:  
报告日期:  2015.7.7 
Report date：  
第7页共7页 
 
SMPV-0.2.3-002-QA -F01 
 
a  齿形 
b  表面组织 
c  芯部组织 
图5  倒档轴小齿金相

File: 材料工程师/SCL-S-15-0138M-AS21-2.0T-增压器进油管-朱玲斌.pdf.md
# SCL-S-15-0138M-AS21-2.0T-增压器进油管-朱玲斌.pdf

 
上海汽车中心实验室 
SAIC Center Lab 
中国·上海·嘉定区安研路201 号 
邮编： 201804 
No 201 Anyan road, Jiading, Shanghai China 
Post code: 201804 
报告编号 
Report number 
 
SCL-S-15-0138M 
委托者: 质保部  包文誉 
Request person, dept： 
委托编号:  /  
Request number: 
送样日期:  2015.6.29 
Request date:  
报告日期:  2015.7.27 
Report date：  
第1页共6页 
 
SMPV-0.2.3-002-QA -F01 
零件号Part number 
1078641 
零件名称 
Part name 
进油管 
Inlet tube 
图纸日期Drawing date 
/ 
零件生产日期Part production date 
/ 
供货商 
Supplier 
浙江铁马 
车型/项目Car type/project 
AS21 2.0T 
DVP 材料大纲签署日期DVP material test plan date 
/ 
阶段性报告 Interim report                结论性报告 Conclusion report          
 
Ⅰ.任务描述 Task description 
实验室受委托对进油管及支架进行失效原因分析，失效零件具体信息如下： 
As requested, SCL has analyzed the failure of the inlet tube and bracket. The information of the failed part is as 
following： 
零件信息：Part information 
零件名称 
Part name 
进油管 
Inlet tube 
车制造日期 
Vehicle production date 
/ 
VIN 码 
VIN 
/ 
销售日期 
Sale date 
/ 
车辆里程数 
Car mileage 
/ 
维修站名称 
Sale agent 
/ 
失效模式描述 
Failure circumstance  
AS21 2.0T 进行D6 试验，进油管和支架失效。 
The inlet tube and bracket failed when D6 experiment of AS21 2.0T tested.  
原材料信息：Raw material information 
原材料及牌号 
Raw material specification 
/ 
原材料厂商 
Raw material producer 
/ 
散件供应商 
Component supplier 
/ 
金属热处理状态 
Metal heat treatment state 
/ 
失效零件见图1 和图2：The failed part is shown in figure 1 and figure 2. 
 
Ⅱ. 结论与建议 Conclusions and Suggestions 
 
结论Conclusions： 
（1） 1#和2#进油管及支架发生疲劳开裂失效，这与台架振动较大有关。The 1# and 2# inlet tube and bracket 
fatigue failed. which relate to the large vibration of the platform. 
（2） 1#进油管及支架的材料成分及性能检测无异常。The chemical compositions and property of 1# inlet tube and 
bracket is normal. 
 
建议Suggestions： 
（1） 调查台架振动异常的原因。Investigation of the abnormal vibration of the platform. 
 
 
 
 
分发: 
Distribution 
质保部  包文誉  发动机  王卫强 
检验者Author 
朱玲斌 
Zhu Lingbin 
审核Auditor 
邵百明 
Shao Baiming 
批准Approver 
 
日期Date 
2015.7.27 
日期Date 
2015.7.27 
日期Date 
2015.7.27 


 
上海汽车中心实验室 
SAIC Center Lab 
中国·上海·嘉定区安研路201 号 
邮编： 201804 
No 201 Anyan road, Jiading, Shanghai China 
Post code: 201804 
报告编号 
Report number 
 
SCL-S-15-0138M 
委托者: 质保部  包文誉 
Request person, dept： 
委托编号:  /  
Request number: 
送样日期:  2015.6.29 
Request date:  
报告日期:  2015.7.27 
Report date：  
第2页共6页 
 
SMPV-0.2.3-002-QA -F01 
III. 调查结果 Investigation Results  
AS21 2.0T 在动力总成试验室进行D6 试验，1#进油管和支架试验至498 个循环时（总循环数800），发
生失效；2#进油管和支架在试验至207 个循环时发生失效，两次试验在一个台架上进行。 
送至实验室失效件分别如图1、图2 所示，可以知道： 
 1#支架片完全断裂（图1c），2#支架片一侧断裂（图2b），断裂位置相似，离安装孔都有一定的距离； 
 1#进油管大部分开裂（图1d），2#进油管部分开裂（2c），开裂位置都位于圆球接头与油管的钎焊接
头位置；结合图1a 油管的安装位置来看，油管上侧（图1a 箭头）首先发生开裂； 
 试验后，对试验用的台架进行振动测试，结果显示振动量明显偏大。据了解，此前该试验未发现进油管
出现过开裂。 
 
a  装配数模图 
b  1#失效件 
 
c  支架片断裂形貌 
d  油管断裂形貌 
图1  1#失效件 
开裂位置 
 
 
圆球接头 


 
上海汽车中心实验室 
SAIC Center Lab 
中国·上海·嘉定区安研路201 号 
邮编： 201804 
No 201 Anyan road, Jiading, Shanghai China 
Post code: 201804 
报告编号 
Report number 
 
SCL-S-15-0138M 
委托者: 质保部  包文誉 
Request person, dept： 
委托编号:  /  
Request number: 
送样日期:  2015.6.29 
Request date:  
报告日期:  2015.7.27 
Report date：  
第3页共6页 
 
SMPV-0.2.3-002-QA -F01 
a  1#失效件 
b  支架片断裂形貌 
c  油管断裂形貌 
图2  2#失效件 
 
断口分析   Fracture Analysis 
图3、图4 分别为1#、2#失效件的断口低倍及高倍SEM 形貌，由图可知： 
 1#、2#失效件的支架片均为双向疲劳断裂，裂纹源如图3a，4a 中红色虚线区域，红色箭头给出了疲劳
的扩展方向；图3b，3c，4b，4c 分别给出了位置1,2,3,4 的疲劳形貌特征及疲劳扩展方向； 
 图3e，4e 表明1#进油管和2#进油管的断裂均为疲劳开裂，图3d，4d 中虚线部分给出了疲劳开裂区域
的大小； 
 
 
 
 
 
 
上局部侧开裂 
下侧未开裂 


 
上海汽车中心实验室 
SAIC Center Lab 
中国·上海·嘉定区安研路201 号 
邮编： 201804 
No 201 Anyan road, Jiading, Shanghai China 
Post code: 201804 
报告编号 
Report number 
 
SCL-S-15-0138M 
委托者: 质保部  包文誉 
Request person, dept： 
委托编号:  /  
Request number: 
送样日期:  2015.6.29 
Request date:  
报告日期:  2015.7.27 
Report date：  
第4页共6页 
 
SMPV-0.2.3-002-QA -F01 
a  支架片断口 
b  位置1SEM 形貌-疲劳 
c  位置2SEM 形貌-疲劳 
 
d  进油管断口 
e  断口形貌-疲劳 
图3  1#失效件断口 
 
 
 
 
a  支架片断口 
位置1 
位置2 
位置4 
位置3 
疲劳开裂部分 
次疲劳源 
主疲劳源 
次疲劳源 
主疲劳源 


 
上海汽车中心实验室 
SAIC Center Lab 
中国·上海·嘉定区安研路201 号 
邮编： 201804 
No 201 Anyan road, Jiading, Shanghai China 
Post code: 201804 
报告编号 
Report number 
 
SCL-S-15-0138M 
委托者: 质保部  包文誉 
Request person, dept： 
委托编号:  /  
Request number: 
送样日期:  2015.6.29 
Request date:  
报告日期:  2015.7.27 
Report date：  
第5页共6页 
 
SMPV-0.2.3-002-QA -F01 
b  位置3SEM 形貌-疲劳 
c  位置4SEM 形貌-疲劳 
 
d  进油管断口 
e  断口形貌-疲劳 
图4  2#失效件断口 
材料测试  Material Test Results 
对1#失效件的支架片和进油管材料进行检测，其结果如下： 
（1） 1#支架片材料化学成分合格，硬度和金相组织正常； 
（2） 1#进油管材料化学成分合格，硬度和金相组织正常。 
 
表1  材料检测结果 
序号 
No. 
测试项目 
Test item 
额定值 
Requirement 
试验结果 
Test result 
评价 Evaluation 
合格 
OK 
不合格 
Not OK 
1 
支架片（1#失效件） 
 
 
1.1 
成分 
DC01 
(Q/BQB 403) 
 
 
 
C 
≤0.10 
0.050 
× 
 
Mn 
≤0.50 
0.249 
× 
 
P 
≤0.035 
0.014 
× 
 
疲劳开裂部分 


 
上海汽车中心实验室 
SAIC Center Lab 
中国·上海·嘉定区安研路201 号 
邮编： 201804 
No 201 Anyan road, Jiading, Shanghai China 
Post code: 201804 
报告编号 
Report number 
 
SCL-S-15-0138M 
委托者: 质保部  包文誉 
Request person, dept： 
委托编号:  /  
Request number: 
送样日期:  2015.6.29 
Request date:  
报告日期:  2015.7.27 
Report date：  
第6页共6页 
 
SMPV-0.2.3-002-QA -F01 
序号 
No. 
测试项目 
Test item 
额定值 
Requirement 
试验结果 
Test result 
评价 Evaluation 
合格 
OK 
不合格 
Not OK 
S 
≤0.025 
0.0077 
× 
 
Alt 
≥0.015 
0.030 
× 
 
1.2 
硬度 
/ 
HV0.5：101,102,104 
/ 
 
1.3 
原材料抗拉强度 
≥270MPa 
/ 
/ 
 
1.4 
零件抗拉强度（1） 
/ 
367，369，373 
/ 
 
1.5 
金相组织 
/ 
铁素体（图5） 
/ 
 
2 
进油管（1#失效件） 
 
 
2.1 
成分 
20（+N） 
(GB/T 3639-2009) 
 
 
 
C 
0.17~0.23 
0.184 
× 
 
Si 
0.17~0.37 
0.242 
× 
 
Mn 
0.35~0.65 
0.480 
× 
 
P 
≤0.035 
0.0091 
× 
 
S 
≤0.035 
0.0027 
× 
 
2.2 
硬度 
/ 
HV0.5：141,146,149 
/ 
 
2.3 
原材料抗拉强度 
440~570 
/ 
/ 
 
2.4 
零件抗拉强度（1） 
/ 
482,498,508 
/ 
 
2.5 
金相组织 
/ 
铁素体+珠光体（图6） 
/ 
 
注：（1）零件抗拉强度根据GB 1172-1999 由强度换算所得。 
 
图5  1#支架片金相 
图6  1#进油管金相

File: 材料工程师/SCL-S-15-0139M-AS21-机油尺-罗晓瑜.pdf.md
# SCL-S-15-0139M-AS21-机油尺-罗晓瑜.pdf

 
上海汽车中心实验室
(SAIC Center Lab) 
中国·上海·嘉定区安研路201 号 
邮编. 201804 
No. 201 Anyan Road, Jiading District,  
Shanghai, China. 
Post code :200433 
报告编号：Report number 
SCL-S-15-0139M 
委托者Requestor：QA 徐正涛 
送样日期Deliver date：2015.06.30 
报告日期Report date：2015.07.01 
第 1 页 共 3 页 
Page 1 of 3  
 
零件号 
Part number 
10199190 
零件名称 
Part name 
机油尺 
Dipstick 
图纸日期 
Drawing date  
/ 
零件生产日期 
Production date 
/ 
供货商 
Supplier 
联谊工贸 
Lianyi Gongmao 
车型/项目 
Car type/project 
AS21 
   阶段性报告  Stage report        结论性报告 Conclusion report           测试报告 Test report 
Ⅰ.任务描述 Task description 
实验室受委托对机油尺进行失效原因分析，失效零件具体信息如下： 
As requested, QA lab has analyzed the invalid cause of dipstick, and the information of invalid part is shown 
as following： 
零件信息：Part information 
零件名称 
Part name 
机油尺 
Dipstick 
制造日期 
Production date 
/ 
VIN 码 
VIN number 
/ 
销售日期 
Sale date 
/ 
车辆里程数 
Car mileage 
0 公里 
销售商 
Sale agent 
/ 
失效模式描述 
Invalid situation description 
尺柄断裂 
Ruler handle burst 
原材料信息：Raw material information 
原材料及牌号 
Raw material and trademark 
PA66-GF30 
70G30 
原材料厂商 
Raw material 
producer 
杜邦 
Dupont 
散件供应商 
Part supplier 
/ 
金属热处理状态 
Metal heat treatment 
state 
/ 
失效零件见图1：The invalid part is shown in Fig 1.  
 
Ⅱ. 结论与建议 Conclusions and suggestions 
 
结论：1.失效件受异常外力导致断裂； 
       2.零件材料符合技术要求。 
Conclusions：1. The brittle fracture of the parts caused by abnomal extrenal force. 
             2.Material performance of part conformed to requirements.  
 
建议：1.加强对零件的保护。 
Suggestions：1. Improve the protection to the parts. 
 
分发: 
Distribution 
QA 徐正涛 
检验者Author 
罗晓瑜 
Luo Xiaoyu 
审核Auditor 
狄春峰 
Di Chunfeng 
批准Approver 
 
日期Date 
2015.07.01 
日期Date 
2015.07.01 
日期Date 
2015.07.01 


 
上海汽车中心实验室
(SAIC Center Lab) 
中国·上海·嘉定区安研路201 号 
邮编. 201804 
No. 201 Anyan Road, Jiading District,  
Shanghai, China. 
Post code :200433 
报告编号：Report number 
SCL-S-15-0139M 
委托者Requestor：QA 徐正涛 
送样日期Deliver date：2015.06.30 
报告日期Report date：2015.07.01 
第 2 页 共 3 页 
Page 2 of 3  
 
 
 
 
 
 
 
 
 
 
 
 
 
 
 
 
 
 
 
 
图1 失效件 
Fig. 1 Failure Part 
 
Ⅲ. 测试结果 Test Results  
序
号 
No. 
试验项目 
Test item 
额定值 
Requirement 
试验结果 
Test result 
评价 Evaluation 
第一次 
第二次 
合格 
qualified 
不合格 
unqualified 
I 
失效件 
 
 
1 
红外（GB/T6040-2002） 
Infrared Spectroscopy 
PA66 
PA66 
× 
 
2 
熔点（GB/T19466.3-2006） 
Melting Point (℃) 
260±5 
263 
× 
 
3 
焓值（GB/T19466.3-2006） 
Enthalpy(J/g) 
/ 
51.2 
54.5 
 
 
4 
灰分（GB/T9345.1-2008） 
Ash Content (%) 
30±2 
29.6 
× 
 
小结：零件材料符合技术要求。 
 
 


 
上海汽车中心实验室
(SAIC Center Lab) 
中国·上海·嘉定区安研路201 号 
邮编. 201804 
No. 201 Anyan Road, Jiading District,  
Shanghai, China. 
Post code :200433 
报告编号：Report number 
SCL-S-15-0139M 
委托者Requestor：QA 徐正涛 
送样日期Deliver date：2015.06.30 
报告日期Report date：2015.07.01 
第 3 页 共 3 页 
Page 3 of 3  
 
Ⅳ. 宏观分析 Macroscopic observation 
失效件断口如图2 所示，断口无银纹，是受外力导致的脆断。 
图2 失效件 
Fig.2 Failure Part 
 
2014 年也有一例机油尺柄断裂的案例，见SCL-S-14-0226M，该案例在相同位置的断口存
在明显的注塑孔洞。本案例断口未发现孔洞，可见此注塑缺陷已改善。

File: 材料工程师/SCL-S-15-0140M IS12排气管-薛喜才.pdf.md
# SCL-S-15-0140M IS12排气管-薛喜才.pdf

 
上海汽车中心实验室 
SAIC Center Lab 
中国·上海·嘉定区安研路201 号 
邮编. 201804 
No 201 Anyan road, Jiading, Shanghai China 
Post code 201804 
报告编号 
Report number 
 
SCL-S-15-0140M 
委托者: 黄海钧 
Request person, dept： 
委托编号:  /  
Request number: 
送样日期:  2015.06.30 
Request date:  
报告日期:  2015.07.13 
Report date：  
第1页共8页 
 
SMPV-0.2.3-002-QA -F01 
零件号Part number 
10102806 
零件名称 
Part name 
前催化器总成 
Exhaust catalyst pipe 
图纸日期Drawing date 
2013-05-20 
零件生产日期Part production date 
2014-03-03 
供货商 
Supplier 
天纳克 
车型/项目Car type/project 
IS12/1.8T 
DVP 材料大纲签署日期DVP material test plan date 
/ 
阶段性报告 Interim report                结论性报告 Conclusion report          
 
Ⅰ.任务描述 Task description 
实验室受委托对前催化器总成进行失效原因分析，失效零件具体信息如下： 
As requested, SCL has analyzed the failure of exhaust catalyst pipe. The information of the failed part is as following： 
零件信息：Part information 
零件名称 
Part name 
前催化器总成 
Exhaust catalyst pipe 
车制造日期 
Vehicle production date 
2014-04-27 
VIN 码 
VIN 
LSJW34G33EG056326 
销售日期 
Sale date 
2014-05-19 
车辆里程数 
Car mileage 
30383 公里(km) 
维修站名称 
Sale agent: 
江苏华海和成汽车销售有限公
司 
失效模式描述 
Failure circumstance 
售后IS12 前催化器排气管与法兰焊缝处断裂。Exhaust catalyst pipe of the car IS12 was broken off. 
原材料信息：Raw material information 
原材料及牌号 
Raw material specification 
法兰：SUS304  排气管：SUS304 
(JIS G4305-2005) 
原材料厂商 
Raw material producer 
/ 
散件供应商 
Component supplier 
/ 
金属热处理状态 
Metal heat treatment state 
/ 
失效零件见图1：The failed part is shown in figure1. 
Ⅱ. 结论与建议 Conclusions and Suggestions 
 
结论Conclusions： 
1. 排气管属于多源疲劳开裂，裂纹从外表面向内表面扩展。Exhaust catalyst pipe was broken off by fatigue and the 
crack propagated from the outer surface to inner surface. 
2. 排气管与法兰环焊缝中存在熔深不足、未熔合缺陷。Incomplete penetration and lack of fusion were observed 
between exhaust pipe and the flange. 
3. 法兰、排气管材料正常。The materials of the FRT flange and FRT pipe were normal. 
 
建议Suggestions： 
 
 
1. 评估振动载荷。Evaluate vibrational load. 
2. 供应商加强生产过程监控，确保焊接质量。Supplier controls the process strictly and makes sure the welding quality. 
3. 关注该批车辆，查看失效部位是否存在裂纹。Pay attention to these batch cars and check the crack in failed region. 
分发: 
Distribution 
黄海钧 宋长霖 
检验者Author 
薛喜才 
Xuexicai 
审核Auditor 
邵百明 
Shaobaiming 
批准Approver 
 
日期Date 
2015.07.15 
日期Date 
2015.07.15 
日期Date 
2015.07.15 


 
上海汽车中心实验室 
SAIC Center Lab 
中国·上海·嘉定区安研路201 号 
邮编. 201804 
No 201 Anyan road, Jiading, Shanghai China 
Post code 201804 
报告编号 
Report number 
 
SCL-S-15-0140M 
委托者: 黄海钧 
Request person, dept： 
委托编号:  /  
Request number: 
送样日期:  2015.06.30 
Request date:  
报告日期:  2015.07.13 
Report date：  
第2页共8页 
 
SMPV-0.2.3-002-QA -F01 
III. 调查结果 Investigation Results  
一. 失效零件The failed parts 
1. 售后IS12 前催化器排气管与法兰焊缝断裂，见图1 所示。为了便于分析，将断口标识成不同区域进行分析。  
2. 排气管支架无开裂、无变形，无修补痕迹，连接点无松动痕迹。 
 
 
 
 
 
 
 
 
 
 
 
 
 
 
 
 
 
 
 
 
 
 
 
 
 
 
 
                                                                            前催化器示意图 
图1  失效件实物照片 
3. 法兰与排气管焊缝外观，见图2 所示。法兰圆周方向上焊料堆积不均匀，有些区域焊料几乎堆积至法兰表面，
而有些区域相对较少。 
 
 
A 
B 
C 
D 
E 
断裂位置 
E 
A 
B 
D 
C 


 
上海汽车中心实验室 
SAIC Center Lab 
中国·上海·嘉定区安研路201 号 
邮编. 201804 
No 201 Anyan road, Jiading, Shanghai China 
Post code 201804 
报告编号 
Report number 
 
SCL-S-15-0140M 
委托者: 黄海钧 
Request person, dept： 
委托编号:  /  
Request number: 
送样日期:  2015.06.30 
Request date:  
报告日期:  2015.07.13 
Report date：  
第3页共8页 
 
SMPV-0.2.3-002-QA -F01 
 
 
 
 
 
 
 
 
                            
 
 
图2  法兰与排气管焊缝外观 
二. 断口分析Fracture surface analysis 
1. 宏观断口形貌，见图3 所示。由于高温和燃气的冲刷，大部分断口(A-E 区)氧化较严重，颜色较深；E-A 区断
口比较新鲜，属于最后断裂区，该区断口可见疲劳特征：贝壳纹。 
 
                                                    
                                                      
 
 
 
 
 
 
 
 
 
 
 
 
 
 
 
 
 
 
 
A-B 区断口 
B-C 区断口 
法
兰 
法
兰 
法
兰 


 
上海汽车中心实验室 
SAIC Center Lab 
中国·上海·嘉定区安研路201 号 
邮编. 201804 
No 201 Anyan road, Jiading, Shanghai China 
Post code 201804 
报告编号 
Report number 
 
SCL-S-15-0140M 
委托者: 黄海钧 
Request person, dept： 
委托编号:  /  
Request number: 
送样日期:  2015.06.30 
Request date:  
报告日期:  2015.07.13 
Report date：  
第4页共8页 
 
SMPV-0.2.3-002-QA -F01 
 
 
 
 
 
 
 
 
 
 
 
 
 
 
 
 
 
 
 
 
 
 
 
 
 
 
 
 
 
 
 
 
 
 
图3  断口宏观全貌 
2. 对A-E 断口进一步放大并通过扫描电镜观察，形貌见图4 所示。虽然断口由于氧化，不能观察全貌，在周向
多处位置仍可观察到疲劳特征，属于多源疲劳开裂。 
C-D 区断口 
D-E 区断口 
E-A 区断口 


 
上海汽车中心实验室 
SAIC Center Lab 
中国·上海·嘉定区安研路201 号 
邮编. 201804 
No 201 Anyan road, Jiading, Shanghai China 
Post code 201804 
报告编号 
Report number 
 
SCL-S-15-0140M 
委托者: 黄海钧 
Request person, dept： 
委托编号:  /  
Request number: 
送样日期:  2015.06.30 
Request date:  
报告日期:  2015.07.13 
Report date：  
第5页共8页 
 
SMPV-0.2.3-002-QA -F01 
 
 
 
 
 
 
 
 
 
 
 
 
 
 
 
 
 
 
 
 
 
 
 
 
 
 
 
 
 
 
 
 
 
 
 
 
 


 
上海汽车中心实验室 
SAIC Center Lab 
中国·上海·嘉定区安研路201 号 
邮编. 201804 
No 201 Anyan road, Jiading, Shanghai China 
Post code 201804 
报告编号 
Report number 
 
SCL-S-15-0140M 
委托者: 黄海钧 
Request person, dept： 
委托编号:  /  
Request number: 
送样日期:  2015.06.30 
Request date:  
报告日期:  2015.07.13 
Report date：  
第6页共8页 
 
SMPV-0.2.3-002-QA -F01 
 
 
 
 
 
 
 
 
 
 
 
 
 
 
 
 
 
 
 
 
 
 
图4  断口形貌放大及SEM 特征 
三. 材料检测Material testing   
法兰与排气管材料检测结果，见表1 所示。 
表1 材料测试 
序号 
No. 
试验项目 
Test item 
额定值 
Requirement 
试验结果 
Test result 
评价 
Evaluation 
合格 
OK 
不合格 
Not OK 
1 
法兰 
SUS304 
(JIS G4305-2005) 
/ 
 
 
1.1 
成分 
C：≤0.08 
0.035 
× 
 
 
 
Si: ≤1.00 
0.478 
× 
 
 
 
Mn: ≤2.00 
1.104 
× 
 
 
 
P: ≤0.045 
0.036 
× 
 
 
 
S: ≤0.003 
0.003 
× 
 
 
 
Ni:8.0-10.5 
8.123 
× 
 
 
 
Cr:18.00-20.00 
18.22 
× 
 
1.2 
硬度HV1 
/ 
192,205,198 
/ 
 


 
上海汽车中心实验室 
SAIC Center Lab 
中国·上海·嘉定区安研路201 号 
邮编. 201804 
No 201 Anyan road, Jiading, Shanghai China 
Post code 201804 
报告编号 
Report number 
 
SCL-S-15-0140M 
委托者: 黄海钧 
Request person, dept： 
委托编号:  /  
Request number: 
送样日期:  2015.06.30 
Request date:  
报告日期:  2015.07.13 
Report date：  
第7页共8页 
 
SMPV-0.2.3-002-QA -F01 
序号 
No. 
试验项目 
Test item 
额定值 
Requirement 
试验结果 
Test result 
评价 
Evaluation 
合格 
OK 
不合格 
Not OK 
2 
排气管 
SUS 304 
/ 
 
 
2.1 
成分 
C：≤0.08 
0.040 
× 
 
 
 
Si: ≤1.00 
0.409 
× 
 
 
 
Mn: ≤2.00 
1.146 
× 
 
 
 
P: ≤0.045 
0.037 
× 
 
 
 
S: ≤0.003 
0.004 
× 
 
 
 
Ni:8.0-10.5 
8.370 
× 
 
 
 
Cr:18.00-20.00 
18.50 
× 
 
2.2 
硬度HV1 
/ 
196,199, 181 
/ 
 
四. 焊接检验Welded testing 
沿着断裂部位随机选取四处(见图5)进行焊接检验，检测结果见表2 及图6 所示。1#~3#焊缝存在熔深不足、
未熔合现象。 
 
 
 
 
 
 
 
 
 
图5  焊缝测试位置 
表2 焊缝检验 
序号 
No. 
试验项目 
Test item 
额定值 
Requirement 
试验结果 
Test result 
评价 
Evaluation 
合格 
OK 
不合格 
Not OK 
 
焊缝检验 
SMTC 5 111 002 
/ 
 
 
1#位置 
熔深： ≥0.12×Hmin 
 
焊高： ≥0.7×Hmin 
 
焊脚长度：≥0.9×Hmin+× 
(×代表焊缝间隙) 
熔深：≥0.12×1.90 
熔深：0.12mm 
 
× 
焊高：≥0.7×1.90 
焊高：2.98mm 
× 
 
2#位置 
熔深：≥0.12×1.86 
熔深：0.04mm 
 
× 
焊高：≥0.7×1.86 
焊高：2.98mm 
× 
 
3#位置 
熔深：≥0.12×1.82 
熔深：0 
 
× 
焊高：≥0.7×1.82 
焊高：2.98mm 
× 
 
4#位置 
熔深：≥0.12×1.92 
熔深：1.14mm 
× 
 
焊高：≥0.7×1.92 
焊高：2.98mm 
× 
 
焊脚长度： 
≥0.9×1.92+0.46 
焊脚长度：4.05mm 
× 
 
备注：1~#3#焊缝由于断裂，焊脚长度无法进行测量 
1#位置 
4#位置 
3#位置 
2#位置 
最
后
断
裂
区 


 
上海汽车中心实验室 
SAIC Center Lab 
中国·上海·嘉定区安研路201 号 
邮编. 201804 
No 201 Anyan road, Jiading, Shanghai China 
Post code 201804 
报告编号 
Report number 
 
SCL-S-15-0140M 
委托者: 黄海钧 
Request person, dept： 
委托编号:  /  
Request number: 
送样日期:  2015.06.30 
Request date:  
报告日期:  2015.07.13 
Report date：  
第8页共8页 
 
SMPV-0.2.3-002-QA -F01 
 
 
 
 
 
 
 
 
 
 
 
 
 
 
 
 
 
 
· 
 
 
 
 
 
 
 
图6  焊接检验   10x 
 
1#位置 
硬度HV1：191, 184 
法兰 
管 
2#位置 
硬度HV1：179， 186 
法兰 
管 
3#位置 
硬度HV1：190， 199 
法兰 
管 
4#位置 
法兰 
管

File: 材料工程师/SCL-S-15-0142M-AS21-前大灯-罗晓瑜.pdf.md
# SCL-S-15-0142M-AS21-前大灯-罗晓瑜.pdf

 
上海汽车中心实验室
(SAIC Center Lab) 
中国·上海·嘉定区安研路201 号 
邮编. 201804 
No. 201 Anyan Road, Jiading District,  
Shanghai, China. 
Post code :200433 
报告编号：Report number 
SCL-S-15-0142M 
委托者Requestor：QA 周辉 
送样日期Deliver date：2015.07.01 
报告日期Report date：2015.07.23 
第 1 页 共 3 页 
Page 1 of 3  
 
零件号 
Part number 
10105408 
零件名称 
Part name 
前大灯 
Headlamp ASSY 
图纸日期 
Drawing date  
/ 
零件生产日期 
Production date 
/ 
供货商 
Supplier 
上海小糸车灯有限公司 
Shanghai Koito Automotive Lamp Co., Ltd. 
车型/项目 
Car type/project 
AS21 
   阶段性报告  Stage report        结论性报告 Conclusion report           测试报告 Test report 
Ⅰ.任务描述 Task description 
实验室受委托对前大灯进行失效原因分析，失效零件具体信息如下： 
As requested, QA lab has analyzed the invalid cause of headlamp ASSY, and the information of invalid part is 
shown as following： 
零件信息：Part information 
零件名称 
Part name 
前大灯 
Headlamp ASSY 
制造日期 
Production date 
/ 
VIN 码 
VIN number 
/ 
销售日期 
Sale date 
/ 
车辆里程数 
Car mileage 
0 公里 
销售商 
Sale agent 
/ 
失效模式描述 
Invalid situation description 
灯体支架开裂 
Lamp bracket crack 
原材料信息：Raw material information 
原材料及牌号 
Raw material and trademark 
PP+40%T 
P107T-LF 
原材料厂商 
Raw material 
producer 
苏州旭光 
Suzhou Xuguang 
散件供应商 
Part supplier 
上海良勤 
Shanghai Liangqin 
金属热处理状态 
Metal heat treatment 
state 
/ 
失效零件见图1：The invalid part is shown in Fig 1.  
 
Ⅱ. 结论与建议 Conclusions and suggestions 
 
结论：1.大灯安装时孔对孔有错位，橡胶圈无法居中，顶在支架壁最薄处，导致失效件开裂； 
       2.零件材料符合技术要求。 
Conclusions：1. The rubber loop nobbing the thinnest part of the bracket when the headlamp installation, made 
the parts cracked. 
             2.Material performance of part conformed to requirements. 
建议：1.检查结构与匹配 
Suggestions：1. Inspect the structure and matching 
 
分发: 
Distribution 
QA 周辉 
检验者Author 
罗晓瑜 
Luo Xiaoyu 
审核Auditor 
狄春峰 
Di Chunfeng 
批准Approver 
 
日期Date 
2015.07.23 
日期Date 
2015.07.24 
日期Date 
2015.07.27 


 
上海汽车中心实验室
(SAIC Center Lab) 
中国·上海·嘉定区安研路201 号 
邮编. 201804 
No. 201 Anyan Road, Jiading District,  
Shanghai, China. 
Post code :200433 
报告编号：Report number 
SCL-S-15-0142M 
委托者Requestor：QA 周辉 
送样日期Deliver date：2015.07.01 
报告日期Report date：2015.07.23 
第 2 页 共 3 页 
Page 2 of 3  
 
 
 
 
 
 
 
 
 
 
 
 
 
 
 
 
 
图1 失效件 
Fig. 1 Failure Part 
 
Ⅲ. 测试结果 Test Results  
序
号 
No. 
试验项目 
Test item 
额定值 
Requirement 
试验结果 
Test result 
评价 Evaluation 
第一次 
第二次 
合格 
qualified 
不合格 
unqualified 
Ⅰ 
失效件 
 
 
1 
红外（GB/T6040-2002） 
Infrared Spectroscopy 
PP 
PP 
× 
 
2 
熔点（GB/T19466.3-2006） 
Melting Point (℃) 
165±5 
165 
× 
 
3 
焓值（GB/T19466.3-2006） 
Enthalpy(J/g) 
/ 
44.34 
53.71 
 
 
4 
灰分（GB/T9345.1-2008） 
Ash Content (%) 
38±3 
36.4 
× 
 


 
上海汽车中心实验室
(SAIC Center Lab) 
中国·上海·嘉定区安研路201 号 
邮编. 201804 
No. 201 Anyan Road, Jiading District,  
Shanghai, China. 
Post code :200433 
报告编号：Report number 
SCL-S-15-0142M 
委托者Requestor：QA 周辉 
送样日期Deliver date：2015.07.01 
报告日期Report date：2015.07.23 
第 3 页 共 3 页 
Page 3 of 3  
 
序
号 
No. 
试验项目 
Test item 
额定值 
Requirement 
试验结果 
Test result 
评价 Evaluation 
第一次 
第二次 
合格 
qualified 
不合格 
unqualified 
Ⅱ 
粒料 
 
 
1 
红外（GB/T6040-2002） 
Infrared Spectroscopy 
PP 
PP 
× 
 
2 
熔点（GB/T19466.3-2006） 
Melting Point (℃) 
165±5 
166 
× 
 
3 
焓值（GB/T19466.3-2006） 
Enthalpy(J/g) 
/ 
47.53 
57.03 
 
 
4 
灰分（GB/T9345.1-2008） 
Ash Content (%) 
38±3 
37.1 
× 
 
小结：零件材料符合技术要求。 
Ⅳ. 宏观分析 Macroscopic observation 
从现场反馈可知，此开裂为螺栓紧固后发生。经SQE 确认，为孔对孔有错位，橡胶圈在
大灯支架中无法居中，顶在底座壁厚最薄的地方所致。 
 
 
 
 
 
 
 
 
 
 
 
 
 
 
 
 
 
 
图2 失效件 
Fig. 2 Failure Part

File: 材料工程师/SCL-S-15-0143-ZP11EU-雨刮臂-缪苗.pdf.md
# SCL-S-15-0143-ZP11EU-雨刮臂-缪苗.pdf

 
上海汽车中心实验室 
SAIC Center Lab 
中国·上海·嘉定区安研路201 号 
邮编. 201804 
No 201 Anyan road, Jiading, Shanghai China 
Post code 201804 
报告编号 
Report number 
 
SCL-S-15-0143M 
委托者: 罗瑜 
Request person, dept： 
委托编号:  SCL-S-15-0143 
Request number:  
送样日期:  2015.06.15 
Request date:  
报告日期:  2015.07.02 
第1 页共4 页 
 
SMPV-0.2.3-002-QA -F01 
零件号 
Part number 
30024044 
30024047 
 零件名称 
Part name 
驾驶员侧风窗玻璃刮臂总成 
Wiper arm ASSY 
图纸日期 
Drawing date  
2013.03.18 
零件生产日期 
Production date 
/ 
 供货商 
Supplier 
成都华川 
Cheng Du HuaChuan 
车型/项目 
Car type/project 
ZP11EU 
DVP 材料大纲签署日期 
DVP material test plan date 
/ 
 
   测试报告  Test report           结论性报告 Conclusion report 
Ⅰ.任务描述 Task description 
背景：英国市场发现风窗玻璃雨刮臂表面油漆局部脱落，实验室受委托对失效件进行分析和表面保护性能测试。 
Background: Paint flaking from front wiper arms, As requested, SCL has carried out surface protection test on the Wiper 
arm ASSY.  
零件名称 
Part name 
驾驶侧风窗玻璃刮臂总成 
车制造日期 
Vehicle production date 
2014.04.10 
VIN 码 
VIN 
SDPZ1CBDAED016502 
 
 
车辆里程数 
Car mileage 
15 
 
 
失效模式描述 
Failure circumstance  
雨刮臂表面局部掉漆 
 
零件原材料信息如下：  
The information about the part is shown as following： 
  序号 
No. 
零件名称 
Part name 
原材料及牌号 
Material and trademark 
原材料厂商 
Raw material producer
表面保护供应商 
Surface protection 
supplier 
引用标准 
Standard 
备注 
Remark 
1 
驾驶员侧风窗玻璃刮
臂总成 
电泳+喷漆 
电泳：PPG-691524 
喷漆：
PPGDND9517LG-2 
PPG 
电泳漆：嘉善益美   
喷漆：金山微达 
/ 
/ 
 
Ⅱ. 结论与建议 Conclusions and suggestions 
 
对失效件上完好的部位进行切割，进行240h冷凝水试验和膜厚测试，经检测： 
1、240h冷凝水试验后，面漆层漆膜脱落Gt=5，面漆层和电泳层附着力差； 
2、划格试验后，面漆层完全脱落，电泳层与基材附着力良好Gt=0； 
3、面漆层厚度4.2µm---8µm（要求20~50µm）过薄。 
建议：1、零件电泳后的运输过程中防止表面污染，喷漆前对电泳层表面进行擦拭等措施，去除表面污染物； 
2、避免选择同一零件多次多地周转进行表面处理的供应商； 
3、控制面漆厚度在要求范围内。 
                                        
分发Distribution: 
SQE：罗瑜 
检验者Author 
缪苗 
Miaomiao 
审核Auditor 
付玉生 
Fuyusheng 
批准Approver 
 
日期Date 
2015.07.02 
日期Date 
2015.07.02 
日期Date 
2015.07.02 


 
上海汽车中心实验室 
SAIC Center Lab 
中国·上海·嘉定区安研路201 号 
邮编. 201804 
No 201 Anyan road, Jiading, Shanghai China 
Post code 201804 
报告编号 
Report number 
 
SCL-S-15-0143M 
委托者: 罗瑜 
Request person, dept： 
委托编号:  SCL-S-15-0143 
Request number:  
送样日期:  2015.06.15 
Request date:  
报告日期:  2015.07.02 
第2 页共4 页 
 
SMPV-0.2.3-002-QA -F01 
Ⅲ. 现状描述  As-received situation 
 
图1-1 收到零件状态 
 
 
图1-2 细节图 
 
说明：收到零件时，零件表面局部区域面漆脱落，露出电泳层，初步判断面漆层与电泳层附着力不佳，造成面漆层脱落。 
 
 
 


 
上海汽车中心实验室 
SAIC Center Lab 
中国·上海·嘉定区安研路201 号 
邮编. 201804 
No 201 Anyan road, Jiading, Shanghai China 
Post code 201804 
报告编号 
Report number 
 
SCL-S-15-0143M 
委托者: 罗瑜 
Request person, dept： 
委托编号:  SCL-S-15-0143 
Request number:  
送样日期:  2015.06.15 
Request date:  
报告日期:  2015.07.02 
第3 页共4 页 
 
SMPV-0.2.3-002-QA -F01 
Ⅳ.分析 
对失效件进行分析，1、膜厚测量，测量电泳层和面漆层膜厚是否符合要求；2、将未脱落部分截取进行240h 冷凝水试验。 
 
 
 
序号 
No. 
试验项目 
Test item 
额定值 
Requirement 
试验结果 
Test result 
评价 Evaluation 
合格 
qualified 
不合格 
unqualified 
1. 
膜厚 
电泳：15~35µm 
面漆：20~50µm 
电泳：16.6µm，19.7µm，
19.6µm，18.3µm，19.5µm 
面漆：7.6µm，4.2µm，5.2µm，
8.0µm，4.5µm 
 
X 
2. 
冷凝水试验 
（ISO 6270-2） 
240h无锈蚀，无起泡，Gt=0--1 
240h后面漆层与电泳层剥
离，Gt=5 
 
X 
 
结论：通过膜厚测量，电泳层的厚度符合要求，面漆层厚度过薄；冷凝水试验后，面漆层与电泳层剥离；对未剥
离部分进行划格试验，面漆层完全脱落，电泳层与基材之间无任何脱落。由于电泳和面漆在不同厂家加工，周转
过程可能存在表面污染，如在喷漆前污染物未充分清理，会造成面漆层与电泳层之间附着力不佳。 
 
 
Ⅳ. 附件 Appendices 
 
图1 冷凝水240h 试验后零件图片 
 


 
上海汽车中心实验室 
SAIC Center Lab 
中国·上海·嘉定区安研路201 号 
邮编. 201804 
No 201 Anyan road, Jiading, Shanghai China 
Post code 201804 
报告编号 
Report number 
 
SCL-S-15-0143M 
委托者: 罗瑜 
Request person, dept： 
委托编号:  SCL-S-15-0143 
Request number:  
送样日期:  2015.06.15 
Request date:  
报告日期:  2015.07.02 
第4 页共4 页 
 
SMPV-0.2.3-002-QA -F01 
 
图2 冷凝水试验后划格
