Repository: kujaxr/obsidian-vault

File: 材料工程师/SCL-S-15-0144M-D19-真空机械泵接头-狄春峰.pdf.md
# SCL-S-15-0144M-D19-真空机械泵接头-狄春峰.pdf

 
上海汽车中心实验室
(SAIC Center Lab) 
中国·上海·嘉定区安研路201 号 
邮编. 201804 
No. 201 Anyan Road, Jiading District,  
Shanghai, China. 
Post code :200433 
报告编号：Report number 
SCL-S-15-0144M 
委托者Requestor：江亮 
送样日期Deliver date：2015.07.03 
报告日期Report date：2015.07.16 
第 1 页 共 6 页 
Page 1 of 6  
 
零件号 
Part number 
10189992 
零件名称 
Part name 
机械真空泵 
Mechanical vacuum pump 
图纸日期 
Drawing date  
/ 
零件生产日期 
Production date 
/ 
供货商 
Supplier 
重庆云海 
Chongqin Yunhai 
车型/项目 
Car type/project 
D19 RWD 
 
   阶段性报告  Stage report        结论性报告 Conclusion report           测试报告 Test report 
Ⅰ.任务描述 Task description 
实验室受委托对机械真空泵进行失效原因分析，失效零件具体信息如下： 
As requested, QA lab has analyzed the invalid cause of mechanical vacuum pump, and the information of invalid part 
is shown as following： 
零件信息：Part information 
零件名称 
Part name 
机械真空泵 
Mechanical vacuum pump 
制造日期 
Production date 
/ 
VIN 码 
VIN number 
/ 
销售日期 
Sale date 
/ 
车辆里程数 
Car mileage 
8525 km  
销售商 
Sale agent 
/ 
失效模式描述 
Invalid situation 
description 
机械真空泵塑料接头断裂 
Joint of mechanical vacuum pump fractured. 
原材料信息：Raw material information 
原材料及牌号 
Raw material 
and trademark 
PEEK 
450-CA30 
原材料厂商 
Raw material producer 
Victres 
散件供应商 
Part supplier 
/ 
金属热处理状态 
Metal heat treatment state 
/ 
失效零件见图1：The invalid part is shown in Fig 1.  
Ⅱ. 结论与建议 Conclusions and suggestions 
结论： 1. 失效件受外力导致断裂。 
 
 2. 零件材料符合技术要求。 
Conclusions:  1. Foreign force made part fracture. 
2. Material performance of part conformed to requirements.   
建议： 1. 加强对零件的保护。 
Suggestions: 1. The protection to the part should be improved. 
 
分发： 
Dispenser 
小柴项目组 江亮 
检验者： 
Identifier 
狄春峰 
Di Chunfeng 
审核： 
Auditor 
狄春峰 
Di Chunfeng 
批准： 
Approver 
 
日期： 
Date 
2015.07.16 
日期： 
Date 
2015.07.16 
日期： 
Date 
2015.07.16 
           
 


 
上海汽车中心实验室
(SAIC Center Lab) 
中国·上海·嘉定区安研路201 号 
邮编. 201804 
No. 201 Anyan Road, Jiading District,  
Shanghai, China. 
Post code :200433 
报告编号：Report number 
SCL-S-15-0144M 
委托者Requestor：江亮 
送样日期Deliver date：2015.07.03 
报告日期Report date：2015.07.16 
第 2 页 共 6 页 
Page 2 of 6  
 
 
 
图1 失效件 
Fig.1 Failure part 
III. 测试结果 Test Results  
序号 
No. 
试验项目 
Test item 
额定值 
Requirement 
试验结果 
Test result 
评价 Evaluation 
第一次 
第二次 
合格 
qualified 
不合格 
unqualified 
I 
失效件 
 
 
1 
红外（GB/T6040-2002） 
Infrared Spectroscopy 
PEEK 
PEEK 
× 
 
2 
熔点（GB/T19466.3-2006） 
Melting point (℃) 
340±5 
339 
× 
 
3 
焓值（GB/T19466.3-2006） 
Enthalpy (J/g) 
/ 
29.9 
38.6 
 
 
I 
新件 
 
 
1 
红外（GB/T6040-2002） 
Infrared Spectroscopy 
PEEK 
PEEK 
× 
 
2 
熔点（GB/T19466.3-2006） 
Melting point (℃) 
340±5 
340 
× 
 
3 
焓值（GB/T19466.3-2006） 
Enthalpy (J/g) 
/ 
28.0 
30.7 
 
 
小结：零件材料符合技术要求。 
     
 
 


 
上海汽车中心实验室
(SAIC Center Lab) 
中国·上海·嘉定区安研路201 号 
邮编. 201804 
No. 201 Anyan Road, Jiading District,  
Shanghai, China. 
Post code :200433 
报告编号：Report number 
SCL-S-15-0144M 
委托者Requestor：江亮 
送样日期Deliver date：2015.07.03 
报告日期Report date：2015.07.16 
第 3 页 共 6 页 
Page 3 of 6  
 
Ⅳ. 宏观分析 Macroscopic observation 
 
失效件从安装孔处开裂如图1 所示。开裂后的小碎片断口如图2 所示。失效件断裂源位于安装
孔内侧，并向外扩展直至断裂。该断裂呈脆断特征。 
 
 
 
  
图2 失效件 
Fig. 2 Failure part 
 
 
 
 
 
 
 
 


 
上海汽车中心实验室
(SAIC Center Lab) 
中国·上海·嘉定区安研路201 号 
邮编. 201804 
No. 201 Anyan Road, Jiading District,  
Shanghai, China. 
Post code :200433 
报告编号：Report number 
SCL-S-15-0144M 
委托者Requestor：江亮 
送样日期Deliver date：2015.07.03 
报告日期Report date：2015.07.16 
第 4 页 共 6 页 
Page 4 of 6  
 
 
开裂后的本体断口如图3 所示。失效件断裂源位于安装孔内侧，并向外扩展直至断裂。该断裂
呈脆断特征。 
 
 
  
图3 失效件 
Fig. 3 Failure part 
  
失效件断口均无明显的工艺缺陷，系受外力导致的脆断。 
 
 
 
 
 
 
 
 
 
 


 
上海汽车中心实验室
(SAIC Center Lab) 
中国·上海·嘉定区安研路201 号 
邮编. 201804 
No. 201 Anyan Road, Jiading District,  
Shanghai, China. 
Post code :200433 
报告编号：Report number 
SCL-S-15-0144M 
委托者Requestor：江亮 
送样日期Deliver date：2015.07.03 
报告日期Report date：2015.07.16 
第 5 页 共 6 页 
Page 5 of 6  
 
 
对失效件系统进行检查，如图4。发现与失效件相连的真空管外侧有明显的受力痕迹，从痕迹
可以判断该位置曾经受过很大外力的撞击。 
 
  
 
图4 失效件 
Fig. 4 Failure part 
 
 
 
 
 
 
 
 
 


 
上海汽车中心实验室
(SAIC Center Lab) 
中国·上海·嘉定区安研路201 号 
邮编. 201804 
No. 201 Anyan Road, Jiading District,  
Shanghai, China. 
Post code :200433 
报告编号：Report number 
SCL-S-15-0144M 
委托者Requestor：江亮 
送样日期Deliver date：2015.07.03 
报告日期Report date：2015.07.16 
第 6 页 共 6 页 
Page 6 of 6  
 
 
总成装配连接情况如图5。综合以上分析结果可以推断：失效件真空管在如图位置受到较大外
力撞击，失效件一头与主壳体连接固定成为一个杠杆的支点，导致安装孔位置受到向下的力。失效
件受外力撞击导致安装孔上侧沿安装孔由内向外发生断裂。 
 
图5 失效件 
Fig. 5 Failure part

File: 材料工程师/SCL-S-15-0145M AS21 转向管柱螺栓-邵百明 李大维.pdf.md
# SCL-S-15-0145M AS21 转向管柱螺栓-邵百明 李大维.pdf

 
上海汽车中心实验室 
SAIC Center Lab 
中国·上海·嘉定区安研路201 号 
邮编： 201804 
No 201 Anyan road, Jiading, Shanghai China 
Post code: 201804 
报告编号 
Report number 
 
SCL-S-15-0145M 
委托者: SQE  严力航 
Request person, dept： 
委托编号:  /  
Request number: 
送样日期:  2015.7.02 
Request date:  
报告日期:  2014.7.03 
Report date：  
第1页共5页 
 
SMPV-0.2.3-002-QA -F01 
零件号Part number 
91000276 
零件名称 
Part name 
六角法兰面螺栓 
Hexagon Flange Bolts 
图纸日期Drawing date 
2013.2.18 
零件生产日期Part production date 
/ 
供货商 
Supplier 
日泰（上海）汽车标准件有限公司 
车型/项目Car type/project 
AS21 
DVP 材料大纲签署日期DVP material test plan date 
/ 
阶段性报告 Interim report                结论性报告 Conclusion report          
 
Ⅰ.任务描述 Task description 
实验室受委托对螺栓进行失效原因分析，失效零件具体信息如下： 
As requested, SCL has analyzed the failure of the bolts. The information of the failed part is as following： 
零件信息：Part information 
零件名称 
Part name 
六角法兰面螺栓 
Hexagon Flange Bolts 
车制造日期 
Vehicle production date 
/ 
VIN 码 
VIN 
/ 
销售日期 
Sale date 
/ 
车辆里程数 
Car mileage 
/ 
维修站名称 
Sale agent 
/ 
失效模式描述 
Failure circumstance  
转向中间轴与转向机的连接螺栓在装配中出现断裂和明显伸长。装配工艺为：
20Nm+150°。The bolt connecting the intermediate steering shaft and steering gear were necking and broken. The matching process 
is 20Nm+150°。 
原材料信息：Raw material information 
原材料及牌号 
Raw material specification 
SCM435 
原材料厂商 
Raw material producer 
/ 
散件供应商 
Component supplier 
/ 
金属热处理状态 
Metal heat treatment state 
/ 
失效零件见图1-2：The failed part is shown in figure 1-2. 
 
Ⅱ. 结论与建议 Conclusions and Suggestions 
 
结论Conclusions： 
（1）螺栓是由于受到较大的载荷而发生缩颈和韧性断裂；螺栓断裂面未见材料缺陷。The bolts were necking and 
broken because of a big loader. No defect was found on the fracture surface. 
（2）失效螺栓的成分，硬度，组织符合要求；螺牙表面无脱碳和缺陷。The components, hardness and microstructure 
meet the requirements and no decarburization and defects were on the thread surface. 
（3）同批次螺栓的摩擦系数和强度符合要求。The friction coefficient and the strength of the same batch bolts meet the 
requirements. 
 
建议Suggestions： 
（1）检查转向中间轴螺栓孔的表面状态。Check the bolt surface state of intermediate steering shaft 
（2）评估装配工艺。Evaluate the matching process.  
 
分发: 
Distribution 
SQE 严力航 
检验者Author 
邵百明，李大维 
Shao Baiming，Li Dawei 
审核Auditor 
邵百明 
Shao Baiming 
批准Approver 
 
日期Date 
2015.07.03 
日期Date 
2015.07.03 
日期Date 
2015.07.03 


 
上海汽车中心实验室 
SAIC Center Lab 
中国·上海·嘉定区安研路201 号 
邮编： 201804 
No 201 Anyan road, Jiading, Shanghai China 
Post code: 201804 
报告编号 
Report number 
 
SCL-S-15-0145M 
委托者: SQE  严力航 
Request person, dept： 
委托编号:  /  
Request number: 
送样日期:  2015.7.02 
Request date:  
报告日期:  2014.7.03 
Report date：  
第2页共5页 
 
SMPV-0.2.3-002-QA -F01 
III. 调查结果 Investigation Results  
 
     实验室收到的螺栓如图1 所。该螺栓连接转向中间轴和转向机。其中一个螺栓断裂；另三个螺栓出现了明
显的缩颈。断裂螺栓法兰面拧紧痕迹无异常 
螺栓法兰面的装配痕迹均匀，无异常，如图2 所示。 
螺纹表面，法兰面以及其它表面未见油液。 
 
          
 
图1 收到的失效件 
 
图2 螺栓匹配面的装配痕迹 均匀无异常 
 
 
 
 
 
 


 
上海汽车中心实验室 
SAIC Center Lab 
中国·上海·嘉定区安研路201 号 
邮编： 201804 
No 201 Anyan road, Jiading, Shanghai China 
Post code: 201804 
报告编号 
Report number 
 
SCL-S-15-0145M 
委托者: SQE  严力航 
Request person, dept： 
委托编号:  /  
Request number: 
送样日期:  2015.7.02 
Request date:  
报告日期:  2014.7.03 
Report date：  
第3页共5页 
 
SMPV-0.2.3-002-QA -F01 
断口分析 Fracture Surface Analysis 
    断口形貌如图2 所示，表面未见明显的材料缺陷；断裂处尺寸明显小于光杆部分的尺寸，表明断裂处发生了
明显的塑性变形。基于上述两点来看，螺栓发生了韧性过载断裂。 
   
 
图3 断口宏观形貌                                    图4 断裂处的尺寸 
 
    
材料测试  Material Test Results 
    材料的测试结果如表1 所示。 
表1  材料检测结果 
序号 
No. 
测试项目 
Test item 
额定值 
Requirement 
试验结果 
Test result 
评价 Evaluation 
合格 
OK 
不合格 
Not OK 
1 
断裂螺栓 
1.1 
成分 
SCM435  
Q/BQB517 
 
 
 
 
C 
0.33~0.38 
0.40 1 
× 
 
 
Si 
0.15~0.35 
0.17 
× 
 
 
Mn 
0.60~0.90 
0.79 
× 
 
 
S 
≤0.030 
0.003 
× 
 
 
P 
≤0.030 
0.007 
× 
 
 
Cr 
0.90~1.20 
1.03 
× 
 
 
Ni 
≤0.25 
0.03 
× 
 
 
Mo 
0.15~0.30 
0.18 
× 
 
1.2 
芯部硬度 
HRC:32~39 
35.9,37.2HRC 
× 
 
 
 
HV0.3:/ 
365,360,372HV0.3 
/ 
 
1.3 
表面硬度 
≤390HV0.3 
386,390,390HV0.3 
× 
 
 
约7.9mm 
约7.1mm 


 
上海汽车中心实验室 
SAIC Center Lab 
中国·上海·嘉定区安研路201 号 
邮编： 201804 
No 201 Anyan road, Jiading, Shanghai China 
Post code: 201804 
报告编号 
Report number 
 
SCL-S-15-0145M 
委托者: SQE  严力航 
Request person, dept： 
委托编号:  /  
Request number: 
送样日期:  2015.7.02 
Request date:  
报告日期:  2014.7.03 
Report date：  
第4页共5页 
 
SMPV-0.2.3-002-QA -F01 
序号 
No. 
测试项目 
Test item 
额定值 
Requirement 
试验结果 
Test result 
评价 Evaluation 
合格 
OK 
不合格 
Not OK 
1.4 
螺牙缺陷 
中径以下无折叠 
无折叠 
× 
 
1.5 
表面全脱碳 
≤0.015mm 
无 
× 
 
1.6 
金相组织 
回火索氏体 
回火索氏体 
× 
 
2 
拉长螺栓 
2.1 
成分 
SCM435  
Q/BQB517 
 
 
 
 
C 
0.33~0.38 
0.38 
× 
 
 
Si 
0.15~0.35 
0.19 
× 
 
 
Mn 
0.60~0.90 
0.78 
× 
 
 
S 
≤0.030 
0.004 
× 
 
 
P 
≤0.030 
0.007 
× 
 
 
Cr 
0.90~1.20 
1.03 
× 
 
 
Ni 
≤0.25 
0.04 
× 
 
 
Mo 
0.15~0.30 
0.18 
× 
 
2.2 
芯部硬度 
HRC:32~39 
36.7,35.2,34.7 
× 
 
 
 
HV0.3：/ 
361,367,366HV0.3 
/ 
 
2.3 
表面硬度 
≤390HV0.3 
367,357,362 
× 
 
2.4 
螺牙缺陷 
中径以下无折叠 
无折叠 
× 
 
2.5 
表面全脱碳 
≤0.015mm 
无 
× 
 
2.6 
金相组织 
回火索氏体 
回火索氏体 
× 
 
3 
同批次螺栓  
 
 
 
 
3.1 
摩擦系数 2 
0.12~0.18 
0.154-0.175 
× 
 
3.2 
抗拉强度 2 
≥1040 
1140,1154,1148,1147 
× 
 
3.2 
屈服强度 2 
≥940 
1055,1078,1053,1062 
× 
 
备注：1）脚注1 按GB/T222 标准判定合格； 
      2）脚注2 系在上海日泰现场测试。 
 
 
（a）断裂螺栓金相全貌                           （b）螺牙缺陷检查  无裂纹 


 
上海汽车中心实验室 
SAIC Center Lab 
中国·上海·嘉定区安研路201 号 
邮编： 201804 
No 201 Anyan road, Jiading, Shanghai China 
Post code: 201804 
报告编号 
Report number 
 
SCL-S-15-0145M 
委托者: SQE  严力航 
Request person, dept： 
委托编号:  /  
Request number: 
送样日期:  2015.7.02 
Request date:  
报告日期:  2014.7.03 
Report date：  
第5页共5页 
 
SMPV-0.2.3-002-QA -F01 
 
 
（c）表面脱碳检查   无全脱碳                    （d）芯部组织  回火索氏体 
图5  断裂螺栓金相检验结果 
 
 
 
（a）螺牙缺陷检查  无缺陷                      （b）表面脱碳检查  无全脱碳 
 
（c）芯部组织  回火索氏体 
图6 伸长螺栓金相检验结果

File: 材料工程师/SCL-S-15-0146M-AS21-前保险杠总成-龚伟 - 最终报告.pdf.md
# SCL-S-15-0146M-AS21-前保险杠总成-龚伟 - 最终报告.pdf

 
上海汽车中心实验室
(SAIC Center Lab) 
中国·上海·嘉定区安研路201 号 
邮编. 201804 
No. 201 Anyan Road, Jiading District,  
Shanghai, China. 
Post code :200433 
报告编号：Report number 
SCL-S-15-0146M 
委托者Requestor：邓乾峰 
送样日期Deliver date：2015.07.03 
报告日期Report date：2015.08.10 
第 1 页 共 7 页 
Page 1 of 7  
 
零件号 
Part number 
10248226 
零件名称 
Part name 
前保险杠总成 
Bumper ASSY FRT 
图纸日期 
Drawing date  
/ 
零件生产日期 
Production date 
/ 
供货商 
Supplier 
苏州万隆 
Suzhou Wanlong 
车型/项目 
Car type/project 
AS21 
 
   阶段性报告  Stage report        结论性报告 Conclusion report           测试报告 Test report 
Ⅰ.任务描述 Task description 
实验室受委托对前保险杠总成进行失效原因分析，失效零件具体信息如下： 
As requested, QA lab has analyzed the invalid cause of bumper ASSY FRT, and the information of invalid part is 
shown as following： 
零件信息：Part information 
零件名称 
Part name 
前保险杠总成 
Bumper ASSY FRT 
制造日期 
Production date 
/ 
VIN 码 
VIN number 
/ 
销售日期 
Sale date 
/ 
车辆里程数 
Car mileage 
/ 
销售商 
Sale agent 
/ 
失效模式描述 
Invalid situation 
description 
大灯清洗盖板表面异常鼓包。 
Force-aid water leak. 
原材料信息：Raw material information 
原材料及牌号 
Raw material 
and trademark 
PC/ABS 
原材料厂商 
Raw material producer 
金发 
散件供应商 
Part supplier 
/ 
金属热处理状态 
Metal heat treatment state 
/ 
失效零件见图1：The invalid part is shown in Fig 1.  
Ⅱ. 结论与建议 Conclusions and suggestions 
结论： 1. 零件材料符合技术要求。            
2. 失效受粘结剂腐蚀导致。 
Conclusions:  1. Material performance of the failure parts conformed to requirements. 
2. According to the failure conditions, it was caused by corrosion. 
建议： 1. 更换对PC/ABS无腐蚀的粘结剂。   
Suggestions:  1. Choose the uncorrosive mucilage glue to PC/ABS. 
 
 
 
分发： 
Dispenser 
SQE 邓乾峰 
检验者： 
Identifier 
龚伟 
Gong Wei 
审核： 
Auditor 
狄春峰 
Di Chunfeng 
批准： 
Approver 
                             
代 
日期： 
Date 
2015.08.10 
日期： 
Date 
2015.08.12 
日期： 
Date 
2015.08.12 


 
上海汽车中心实验室
(SAIC Center Lab) 
中国·上海·嘉定区安研路201 号 
邮编. 201804 
No. 201 Anyan Road, Jiading District,  
Shanghai, China. 
Post code :200433 
报告编号：Report number 
SCL-S-15-0146M 
委托者Requestor：邓乾峰 
送样日期Deliver date：2015.07.03 
报告日期Report date：2015.08.10 
第 2 页 共 7 页 
Page 2 of 7  
 
  
 
图1 失效件 
Fig. 1 Failure Part 
 
 
 
失效件③ 
失效件③ 
鼓包 
变形 
变形 
鼓包 


 
上海汽车中心实验室
(SAIC Center Lab) 
中国·上海·嘉定区安研路201 号 
邮编. 201804 
No. 201 Anyan Road, Jiading District,  
Shanghai, China. 
Post code :200433 
报告编号：Report number 
SCL-S-15-0146M 
委托者Requestor：邓乾峰 
送样日期Deliver date：2015.07.03 
报告日期Report date：2015.08.10 
第 3 页 共 7 页 
Page 3 of 7  
 
Ⅲ. 测试结果 Test Results  
序
号 
No. 
试验项目 
Test item 
额定值 
Requirement 
试验结果 
Test result 
评价 Evaluation 
第一次 
第二次 
合格 
qualified 
不合格 
unqualified 
I 
失效件 
 
 
1 
红外（GB/T6040-2002） 
Infrared Spectroscopy 
PC/ABS 
PC/ABS 
× 
 
2 
熔点（GB/T19466.3-2006） 
Melting point (℃) 
140±5 
115±5 
142 
113 
× 
 
II 
新件 
 
 
1 
红外（GB/T6040-2002） 
Infrared Spectroscopy 
PC/ABS 
PC/ABS 
× 
 
2 
熔点（GB/T19466.3-2006） 
Melting point (℃) 
140±5 
115±5 
141 
114 
× 
 
小结：零件材料符合技术要求。 
 
 
 
 
 
 
 
 
 
 
 
 
 
 


 
上海汽车中心实验室
(SAIC Center Lab) 
中国·上海·嘉定区安研路201 号 
邮编. 201804 
No. 201 Anyan Road, Jiading District,  
Shanghai, China. 
Post code :200433 
报告编号：Report number 
SCL-S-15-0146M 
委托者Requestor：邓乾峰 
送样日期Deliver date：2015.07.03 
报告日期Report date：2015.08.10 
第 4 页 共 7 页 
Page 4 of 7  
 
Ⅳ. 宏观分析 Macroscopic observation 
失效件①状态如图2所示，表面异常鼓包，呈凹凸状，但依旧有光泽，背部已变形，剖开此处，
侧面异常凸起。 
 
图2 失效件① 
Fig. 2 Failure Part① 
 
 
 
 
 


 
上海汽车中心实验室
(SAIC Center Lab) 
中国·上海·嘉定区安研路201 号 
邮编. 201804 
No. 201 Anyan Road, Jiading District,  
Shanghai, China. 
Post code :200433 
报告编号：Report number 
SCL-S-15-0146M 
委托者Requestor：邓乾峰 
送样日期Deliver date：2015.07.03 
报告日期Report date：2015.08.10 
第 5 页 共 7 页 
Page 5 of 7  
 
失效件②、③如图3、4 所示，与失效件①情况基本一致。 
 
图3 失效件② 
Fig. 3 Failure Part② 
 
 
 
图4 失效件③ 
Fig. 4 Failure Part③ 
 
 
 
 
 
 
 
 


 
上海汽车中心实验室
(SAIC Center Lab) 
中国·上海·嘉定区安研路201 号 
邮编. 201804 
No. 201 Anyan Road, Jiading District,  
Shanghai, China. 
Post code :200433 
报告编号：Report number 
SCL-S-15-0146M 
委托者Requestor：邓乾峰 
送样日期Deliver date：2015.07.03 
报告日期Report date：2015.08.10 
第 6 页 共 7 页 
Page 6 of 7  
 
根据以上失效情况，①失效可能受高温导致；②失效可能受腐蚀导致。 
据此进行失效模拟，模拟零件受高温烘烤情况。 
采用电吹风烘烤，如图5所示，外表面生成鼓包，异常凹凸，但面积明显大于检测零件，内表
面完全熔融，与失效模式不同。 
 
 
图5 电吹风模拟 
Fig. 5 Hair Dryer 
 
采用烟头烫灼，如图6所示，外表面生成细小鼓包，异常凹凸，面积与检测零件基本一致，剖
开检查，侧面与失效件基本一致，但内侧表面无异常，与失效模式不同。 
 
图6 烟头烫灼模拟 
Fig. 6 Cigarette Burning 
鼓包位置 


 
上海汽车中心实验室
(SAIC Center Lab) 
中国·上海·嘉定区安研路201 号 
邮编. 201804 
No. 201 Anyan Road, Jiading District,  
Shanghai, China. 
Post code :200433 
报告编号：Report number 
SCL-S-15-0146M 
委托者Requestor：邓乾峰 
送样日期Deliver date：2015.07.03 
报告日期Report date：2015.08.10 
第 7 页 共 7 页 
Page 7 of 7  
 
以上模拟表明，高温仅会导致外侧发生与失效类似的情况。失效信息显示，内侧散件与外侧散
件采用氯仿粘结，氯仿对ABS 有较强的腐蚀性，可能是导致此次失效的原因，据此进行失效模拟。  
模拟情况表明，经过一段时间腐蚀后，氯仿确实会导致零件表面发生变化，如图7 所示，与失
效情况一致。 
 
图7 腐蚀模拟 
Fig. 7 Corrosion Test

File: 材料工程师/SCL-S-15-0146M-AS21-前保险杠总成-龚伟.pdf.md
# SCL-S-15-0146M-AS21-前保险杠总成-龚伟.pdf

 
上海汽车中心实验室
(SAIC Center Lab) 
中国·上海·嘉定区安研路201 号 
邮编. 201804 
No. 201 Anyan Road, Jiading District,  
Shanghai, China. 
Post code :200433 
报告编号：Report number 
SCL-S-15-0146M 
委托者Requestor：邓乾峰 
送样日期Deliver date：2015.07.03 
报告日期Report date：2015.07.15 
第 1 页 共 7 页 
Page 1 of 7  
 
零件号 
Part number 
10248226 
零件名称 
Part name 
前保险杠总成 
Bumper ASSY FRT 
图纸日期 
Drawing date  
/ 
零件生产日期 
Production date 
/ 
供货商 
Supplier 
苏州万隆 
Suzhou Wanlong 
车型/项目 
Car type/project 
AS21 
 
   阶段性报告  Stage report        结论性报告 Conclusion report           测试报告 Test report 
Ⅰ.任务描述 Task description 
实验室受委托对前保险杠总成进行失效原因分析，失效零件具体信息如下： 
As requested, QA lab has analyzed the invalid cause of bumper ASSY FRT, and the information of invalid part is 
shown as following： 
零件信息：Part information 
零件名称 
Part name 
前保险杠总成 
Bumper ASSY FRT 
制造日期 
Production date 
/ 
VIN 码 
VIN number 
/ 
销售日期 
Sale date 
/ 
车辆里程数 
Car mileage 
/ 
销售商 
Sale agent 
/ 
失效模式描述 
Invalid situation 
description 
大灯清洗盖板表面异常鼓包。 
Force-aid water leak. 
原材料信息：Raw material information 
原材料及牌号 
Raw material 
and trademark 
PC/ABS 
原材料厂商 
Raw material producer 
金发 
散件供应商 
Part supplier 
/ 
金属热处理状态 
Metal heat treatment state 
/ 
失效零件见图1：The invalid part is shown in Fig 1.  
Ⅱ. 结论与建议 Conclusions and suggestions 
结论： 1. 零件材料符合技术要求。            
2. 根据失效情况可推断失效受腐蚀导致。 
Conclusions:  1. Material performance of the failure parts conformed to requirements. 
2. According to the failure conditions, it may be caused by corrosion. 
建议： 1. 失效模拟进行中。   
Suggestions:  1. Failure simulation is ongoing. 
 
 
 
分发： 
Dispenser 
SQE 邓乾峰 
检验者： 
Identifier 
龚伟 
Gong Wei 
审核： 
Auditor 
狄春峰 
Di Chunfeng 
批准： 
Approver 
 
日期： 
Date 
2015.07.15 
日期： 
Date 
2015.07.15 
日期： 
Date 
2015.07.15 


 
上海汽车中心实验室
(SAIC Center Lab) 
中国·上海·嘉定区安研路201 号 
邮编. 201804 
No. 201 Anyan Road, Jiading District,  
Shanghai, China. 
Post code :200433 
报告编号：Report number 
SCL-S-15-0146M 
委托者Requestor：邓乾峰 
送样日期Deliver date：2015.07.03 
报告日期Report date：2015.07.15 
第 2 页 共 7 页 
Page 2 of 7  
 
  
 
  
 
  
 
图1 失效件 
Fig. 1 Failure Part 
 
 
 
鼓包 
变形 
失效件① 
失效件① 
失效件③ 
失效件③ 
鼓包 
变形 
变形 
鼓包 
失效件② 
失效件② 
变形 
变形 


 
上海汽车中心实验室
(SAIC Center Lab) 
中国·上海·嘉定区安研路201 号 
邮编. 201804 
No. 201 Anyan Road, Jiading District,  
Shanghai, China. 
Post code :200433 
报告编号：Report number 
SCL-S-15-0146M 
委托者Requestor：邓乾峰 
送样日期Deliver date：2015.07.03 
报告日期Report date：2015.07.15 
第 3 页 共 7 页 
Page 3 of 7  
 
Ⅲ. 测试结果 Test Results  
序
号 
No. 
试验项目 
Test item 
额定值 
Requirement 
试验结果 
Test result 
评价 Evaluation 
第一次 
第二次 
合格 
qualified 
不合格 
unqualified 
I 
失效件 
 
 
1 
红外（GB/T6040-2002） 
Infrared Spectroscopy 
PC/ABS 
PC/ABS 
× 
 
2 
熔点（GB/T19466.3-2006） 
Melting point (℃) 
140±5 
115±5 
142 
113 
× 
 
II 
新件 
 
 
1 
红外（GB/T6040-2002） 
Infrared Spectroscopy 
PC/ABS 
PC/ABS 
× 
 
2 
熔点（GB/T19466.3-2006） 
Melting point (℃) 
140±5 
115±5 
141 
114 
× 
 
小结：零件材料符合技术要求。 
 
 
 
 
 
 
 
 
 
 
 
 
 
 


 
上海汽车中心实验室
(SAIC Center Lab) 
中国·上海·嘉定区安研路201 号 
邮编. 201804 
No. 201 Anyan Road, Jiading District,  
Shanghai, China. 
Post code :200433 
报告编号：Report number 
SCL-S-15-0146M 
委托者Requestor：邓乾峰 
送样日期Deliver date：2015.07.03 
报告日期Report date：2015.07.15 
第 4 页 共 7 页 
Page 4 of 7  
 
Ⅳ. 宏观分析 Macroscopic observation 
失效件①状态如图2所示，表面异常鼓包，呈凹凸状，但依旧有光泽，背部已变形，剖开此处，
侧面异常凸起。 
 
 
 
 
图2 失效件① 
Fig. 2 Failure Part① 
 
 
 
 
 
异常凸起 
变形 


 
上海汽车中心实验室
(SAIC Center Lab) 
中国·上海·嘉定区安研路201 号 
邮编. 201804 
No. 201 Anyan Road, Jiading District,  
Shanghai, China. 
Post code :200433 
报告编号：Report number 
SCL-S-15-0146M 
委托者Requestor：邓乾峰 
送样日期Deliver date：2015.07.03 
报告日期Report date：2015.07.15 
第 5 页 共 7 页 
Page 5 of 7  
 
失效件②、③如图3、4 所示，与失效件①情况基本一致。 
 
图3 失效件② 
Fig. 3 Failure Part② 
 
 
 
图4 失效件③ 
Fig. 4 Failure Part③ 
 
 
 
 
 
 
 
 


 
上海汽车中心实验室
(SAIC Center Lab) 
中国·上海·嘉定区安研路201 号 
邮编. 201804 
No. 201 Anyan Road, Jiading District,  
Shanghai, China. 
Post code :200433 
报告编号：Report number 
SCL-S-15-0146M 
委托者Requestor：邓乾峰 
送样日期Deliver date：2015.07.03 
报告日期Report date：2015.07.15 
第 6 页 共 7 页 
Page 6 of 7  
 
根据以上失效情况，①失效可能受高温导致；②失效可能受腐蚀导致。 
据此进行失效模拟，模拟零件受高温烘烤情况。 
采用电吹风烘烤，如图5所示，外表面生成鼓包，异常凹凸，但面积明显大于检测零件，内表
面完全熔融，与失效模式不同。 
 
 
图5 电吹风模拟 
Fig. 5 Hair Dryer 
 
采用烟头烫灼，如图6所示，外表面生成细小鼓包，异常凹凸，面积与检测零件基本一致，剖
开检查，侧面与失效件基本一致，但内侧表面无异常，与失效模式不同。 
 
 
 
图6 烟头烫灼模拟 
Fig. 6 Cigarette Burning 
鼓包位置 
鼓包位置 
异常凸起 
内侧无异常 


 
上海汽车中心实验室
(SAIC Center Lab) 
中国·上海·嘉定区安研路201 号 
邮编. 201804 
No. 201 Anyan Road, Jiading District,  
Shanghai, China. 
Post code :200433 
报告编号：Report number 
SCL-S-15-0146M 
委托者Requestor：邓乾峰 
送样日期Deliver date：2015.07.03 
报告日期Report date：2015.07.15 
第 7 页 共 7 页 
Page 7 of 7  
 
 
以上模拟表明，高温仅会导致外侧发生与失效类似的情况。失效信息显示，内侧散件与外侧散
件采用氯仿粘结， 氯仿对ABS 有较强的腐蚀性，可能是导致此次失效的原因，目前腐蚀实验进行
中。

File: 材料工程师/SCL-S-15-0147M SGE 1.5T 连杆爆口-邵百明.pdf.md
# SCL-S-15-0147M SGE 1.5T 连杆爆口-邵百明.pdf

 
上海汽车中心实验室 
SAIC Center Lab 
中国·上海·嘉定区安研路201 号 
邮编： 201804 
No 201 Anyan road, Jiading, Shanghai China 
Post code: 201804 
报告编号 
Report number 
 
SCL-S-15-0147M 
委托者: SQE  沈杰 
Request person, dept： 
委托编号:  /  
Request number: 
送样日期:  2015.6.26 
Request date:  
报告日期:  2014.7.09 
Report date：  
第1页共8页 
 
SMPV-0.2.3-002-QA -F01 
零件号Part number 
12656142 
零件名称 
Part name 
连杆 
Connecting Rod 
图纸日期Drawing date 
2014.11.11 
零件生产日期Part production date 
/ 
供货商 
Supplier 
GKN Sinter Metals 
车型/项目Car type/project 
SGE 
DVP 材料大纲签署日期DVP material test plan date 
/ 
阶段性报告 Interim report                结论性报告 Conclusion report          
 
Ⅰ.任务描述 Task description 
实验室受委托对连杆进行失效原因分析，失效零件具体信息如下： 
As requested, SCL has analyzed the failure of the connecting rod. The information of the failed part is as following： 
零件信息：Part information 
零件名称 
Part name 
连杆 
Connecting Rod 
车制造日期 
Vehicle production date 
2015.4.26 
VIN 码 
VIN 
/ 
销售日期 
Sale date 
/ 
车辆里程数 
Car mileage 
/ 
失效地点 
Failure Location 
临港 
失效模式描述 
Failure circumstance  
临港的SGE 连杆涨断工位，发现连杆涨断爆口率100%，其中超出爆口标准的达到30%。
At the connecting rod's break station of Lingang，it was found that 100% connecting rod lost small materials and 30% parts were not ok. 
原材料信息：Raw material information 
原材料及牌号 
Raw material specification 
/ 
原材料厂商 
Raw material producer 
/ 
散件供应商 
Component supplier 
/ 
金属热处理状态 
Metal heat treatment state 
/ 
失效零件见图1。The failed part is shown in figure 1. 
 
Ⅱ. 结论与建议 Conclusions and Suggestions 
 
结论Conclusions： 
（1）爆口区为正常的脆性准解理断口，无明显的材料缺陷。The fracture surface where the material was lost was 
normal brittle fracture and no defects were found. 
（2）不合格连杆与合格连杆的应力缺口无明显差异。There is no obvious difference between the stress gaps of the 
qualified rod and unqualified rod. 
（3）不合格连杆内表面相对较粗糙，并带有明显的纵向沟痕。The inside face of the bad connecting rod was rough 
and with longitudinal groove marks. 
（4）不合格连杆的密度，硬度，组织以及成分均符合技术要求；与合格连杆的材料相比，无明显的差异。The density, 
hardness, microstructure and chemical components meet the requirements; compared with the material of the qualified 
rod, the difference was not obvious. 
建议Suggestions： 
（1）供应商调查表面质量波动的原因，并进一步分析爆口的原因。The supplier should investigate the reason of the 
surface quality and further analyze the unqualified reason. 
分发: 
Distribution 
SQE 沈杰 
检验者Author 
邵百明 
Shao Baiming 
审核Auditor 
邵百明 
Shao Baiming 
批准Approver 
 
日期Date 
2015.07.09 
日期Date 
2015.07.09 
日期Date 
2015.07.09 


 
上海汽车中心实验室 
SAIC Center Lab 
中国·上海·嘉定区安研路201 号 
邮编： 201804 
No 201 Anyan road, Jiading, Shanghai China 
Post code: 201804 
报告编号 
Report number 
 
SCL-S-15-0147M 
委托者: SQE  沈杰 
Request person, dept： 
委托编号:  /  
Request number: 
送样日期:  2015.6.26 
Request date:  
报告日期:  2014.7.09 
Report date：  
第2页共8页 
 
SMPV-0.2.3-002-QA -F01 
III. 调查结果 Investigation Results  
   
在临港SGE 连杆涨断工位，发现连杆涨断爆口率100%，其中超出爆口标准的达到30%。不合格连杆的爆口
位置和形貌相同；图1 显示的是涨断爆口不合格的连杆。 
 
 
 
图1 涨断爆口不合格的连杆 
    
     图2 和图3 分别显示的是爆口不合格的连杆和合格连杆的内表面情况。基于对比，可以看出：涨断爆口不
合格连杆的内表面相对较粗糙，且有明显纵向拉痕。表面质量的差异与连杆的成型过程有关，有可能是由于成型
模具的不良表面质量造成的，具体原因有待进一步调查。 
    不良的内表面质量可能会影响涨断工装与连杆的接触区域或作用力的分布；作用力的变化有可能对涨断过程
裂纹的扩展产生影响；当两裂纹相交，并割裂局部材料，就会形成爆口缺陷。但基于目前的失效件，还无法确定
内表面质量与局部爆口的关联性。 


 
上海汽车中心实验室 
SAIC Center Lab 
中国·上海·嘉定区安研路201 号 
邮编： 201804 
No 201 Anyan road, Jiading, Shanghai China 
Post code: 201804 
报告编号 
Report number 
 
SCL-S-15-0147M 
委托者: SQE  沈杰 
Request person, dept： 
委托编号:  /  
Request number: 
送样日期:  2015.6.26 
Request date:  
报告日期:  2014.7.09 
Report date：  
第3页共8页 
 
SMPV-0.2.3-002-QA -F01 
 
 
（a）爆口不合格的连杆 表面较粗糙                     （b）合格的连杆 表面纹理均匀 
图2 连杆的内表面 
 
    不合格和合格连杆的应力缺口如图3 和图4 所示，未见明显的差异。 
 
（a）爆口不合格连杆的涨断面和应力缺口面全貌 
 


 
上海汽车中心实验室 
SAIC Center Lab 
中国·上海·嘉定区安研路201 号 
邮编： 201804 
No 201 Anyan road, Jiading, Shanghai China 
Post code: 201804 
报告编号 
Report number 
 
SCL-S-15-0147M 
委托者: SQE  沈杰 
Request person, dept： 
委托编号:  /  
Request number: 
送样日期:  2015.6.26 
Request date:  
报告日期:  2014.7.09 
Report date：  
第4页共8页 
 
SMPV-0.2.3-002-QA -F01 
 
 
（b）一半应力缺口面                            （c）另一半应力缺口面 
图3 爆口不合格连杆的应力缺口面 
 
 
（a）合格连杆的涨断面和应力缺口面全貌 
 


 
上海汽车中心实验室 
SAIC Center Lab 
中国·上海·嘉定区安研路201 号 
邮编： 201804 
No 201 Anyan road, Jiading, Shanghai China 
Post code: 201804 
报告编号 
Report number 
 
SCL-S-15-0147M 
委托者: SQE  沈杰 
Request person, dept： 
委托编号:  /  
Request number: 
送样日期:  2015.6.26 
Request date:  
报告日期:  2014.7.09 
Report date：  
第5页共8页 
 
SMPV-0.2.3-002-QA -F01 
 
 
（b）一半的应力缺口面                            （c）另一半应力缺口面 
图4 合格连杆的应力缺口面 
 
断口分析Fracture Surface Analysis 
     利用扫描电镜对爆口不合格连杆的断裂面进行观察，结果如图6 和图7 所示。 
 未见夹杂，疏孔等材料缺陷； 
 断裂面微观形貌为脆性的准解理断口，无异常。 
 
 
图5 爆口区的全貌 无明显的材料缺陷 


 
上海汽车中心实验室 
SAIC Center Lab 
中国·上海·嘉定区安研路201 号 
邮编： 201804 
No 201 Anyan road, Jiading, Shanghai China 
Post code: 201804 
报告编号 
Report number 
 
SCL-S-15-0147M 
委托者: SQE  沈杰 
Request person, dept： 
委托编号:  /  
Request number: 
送样日期:  2015.6.26 
Request date:  
报告日期:  2014.7.09 
Report date：  
第6页共8页 
 
SMPV-0.2.3-002-QA -F01 
 
图6 微观形貌 准解理断口 
 
材料检测Material Test 
对爆口不合格连杆和合格的连杆进行材料检测；结果如表1 所示。对比不难看出，不合格连杆与合格连杆
无明显的材料差异。 
表1 材料检测结果 
序号 
No. 
测试项目 
Test item 
额定值 
Requirement 
试验结果 
Test result 
评价 Evaluation 
合格 
OK 
不合格 
Not OK 
1 
密度density 
≥7.80g/cm3 
不合格件 
7.86（爆口的区域），
7.84（杆部） 
× 
 
合格件 
7.84（爆口的区域）,7.81
（杆部） 
× 
 
2 
硬度hardness 
HRC:25-36 
不合格件 
HRC:33.4,33.6,33.0 
× 
 
合格件 
HRC:32.7,33.1,34.7 
× 
 
3 
金相
microstructure 
铁素体+珠光体；其
中铁素体≤40%； 
完全脱碳：≤
0.06mm 
半脱碳层：≤
0.35mm 
不合格件 
铁素体+珠光体；铁素
体含量小于15%；表面
无脱碳。见图7。 
× 
 
合格件 
铁素体+珠光体；铁素
体含量小于15%；表面
脱碳不明显。见图8。 
× 
 


 
上海汽车中心实验室 
SAIC Center Lab 
中国·上海·嘉定区安研路201 号 
邮编： 201804 
No 201 Anyan road, Jiading, Shanghai China 
Post code: 201804 
报告编号 
Report number 
 
SCL-S-15-0147M 
委托者: SQE  沈杰 
Request person, dept： 
委托编号:  /  
Request number: 
送样日期:  2015.6.26 
Request date:  
报告日期:  2014.7.09 
Report date：  
第7页共8页 
 
SMPV-0.2.3-002-QA -F01 
序号 
No. 
测试项目 
Test item 
额定值 
Requirement 
试验结果 
Test result 
评价 Evaluation 
合格 
OK 
不合格 
Not OK 
4 
成分 
chemical 
components 
 
不合格连杆 
合格连杆 
 
 
 
C 
0.52~0.64 
0.62 
0.60 
× 
 
 
Mn 
0.16~0.54 
0.34 
0.38 
× 
 
 
Cu 
2.8~3.2 
3.022 
2.86 
× 
 
 
P 
≤0.03 
0.004 
0.005 
× 
 
 
S 
≤0.16 
0.135 
0.13 
× 
 
 
  
图7 爆口不合格连杆的组织 
铁素体+珠光体；铁素体含量小于15%，表面无脱碳。 
 
外
表
面 
爆口的表面 


 
上海汽车中心实验室 
SAIC Center Lab 
中国·上海·嘉定区安研路201 号 
邮编： 201804 
No 201 Anyan road, Jiading, Shanghai China 
Post code: 201804 
报告编号 
Report number 
 
SCL-S-15-0147M 
委托者: SQE  沈杰 
Request person, dept： 
委托编号:  /  
Request number: 
送样日期:  2015.6.26 
Request date:  
报告日期:  2014.7.09 
Report date：  
第8页共8页 
 
SMPV-0.2.3-002-QA -F01 
 
图8 合格连杆的组织  200X 
铁素体+珠光体；铁素体含量小于15%；表面脱碳不明显。 
应力缺口的表面 
外
表
面

File: 材料工程师/SCL-S-15-0148M-AP11-手动换挡机构-龚伟.pdf.md
# SCL-S-15-0148M-AP11-手动换挡机构-龚伟.pdf

 
上海汽车中心实验室
(SAIC Center Lab) 
中国·上海·嘉定区安研路201 号 
邮编. 201804 
No. 201 Anyan Road, Jiading District,  
Shanghai, China. 
Post code :200433 
报告编号：Report number 
SCL-S-15-0148M 
委托者Requestor：张博敏 
送样日期Deliver date：2015.07.07 
报告日期Report date：2015.07.21 
第 1 页 共 7 页 
Page 1 of 7  
 
零件号 
Part number 
/ 
零件名称 
Part name 
手动换挡机构 
Manual Trans Mechanism 
图纸日期 
Drawing date  
/ 
零件生产日期 
Production date 
2015.01.25 
供货商 
Supplier 
宁波永信 
Ningbo Yongxin 
车型/项目 
Car type/project 
AP11 
 
   阶段性报告  Stage report        结论性报告 Conclusion report           测试报告 Test report 
Ⅰ.任务描述 Task description 
实验室受委托对手动换挡机构进行失效原因分析，失效零件具体信息如下： 
As requested, QA lab has analyzed the invalid cause of manual trans mechanism, and the information of invalid part 
is shown as following： 
零件信息：Part information 
零件名称 
Part name 
手动换挡机构 
Manual Trans Mechanism 
制造日期 
Production date 
2015.01.25 
VIN 码 
VIN number 
LSJA16E30FG027513 
销售日期 
Sale date 
/ 
车辆里程数 
Car mileage 
129 km 
销售商 
Sale agent 
/ 
失效模式描述 
Invalid situation 
description 
换挡机构拉索球碗断裂。 
Trans mechanism cable ball bowl fractured. 
原材料信息：Raw material information 
原材料及牌号 
Raw material 
and trademark 
PA66 
Delrin 500CL 
原材料厂商 
Raw material producer 
杜邦 
散件供应商 
Part supplier 
/ 
金属热处理状态 
Metal heat treatment state 
/ 
失效零件见图1：The invalid part is shown in Fig 1.  
Ⅱ. 结论与建议 Conclusions and suggestions 
结论： 1. 失效件受外力导致断裂。    2．失效件注塑中混入异物，注塑工艺不佳。            
3. 失效件材料符合技术要求。 
Conclusions:  1. The brittle fracture of the part caused by external force. 
2. The fracture part missed with foreign object during injection molding, with bad injection mold. 
3. Material performance of the failure parts conformed to requirements. 
建议： 1. 责令供应商对注塑问题做出解释并整改。   2．检查装配环节。  
Suggestions:  1. Let supplier explain the injection problem and rectify. 
            2. Check the assembly part. 
 
分发： 
Dispenser 
QA 张博敏 
检验者： 
Identifier 
龚伟 
Gong Wei 
审核： 
Auditor 
狄春峰 
Di Chunfeng 
批准： 
Approver 
 
日期： 
Date 
2015.07.21 
日期： 
Date 
2015.07.21 
日期： 
Date 
2015.07.21 


 
上海汽车中心实验室
(SAIC Center Lab) 
中国·上海·嘉定区安研路201 号 
邮编. 201804 
No. 201 Anyan Road, Jiading District,  
Shanghai, China. 
Post code :200433 
报告编号：Report number 
SCL-S-15-0148M 
委托者Requestor：张博敏 
送样日期Deliver date：2015.07.07 
报告日期Report date：2015.07.21 
第 2 页 共 7 页 
Page 2 of 7  
 
 
图1 失效件 
Fig. 1 Failure Part 
 
III. 测试结果 Test Results  
序
号 
No. 
试验项目 
Test item 
额定值 
Requirement 
试验结果 
Test result 
评价 Evaluation 
第一次 
第二次 
合格 
qualified 
不合格 
unqualified 
I 
失效件 
 
 
1 
红外（GB/T6040-2002） 
Infrared Spectroscopy 
PA66 
PA66 
× 
 
2 
熔点（GB/T19466.3-2006） 
Melting point (℃) 
260±5 
262 
× 
 
3 
焓值（GB/T19466.3-2006） 
Enthalpy (J/g) 
/ 
72.6 
74.9 
 
 
II 
新件 
 
 
1 
红外（GB/T6040-2002） 
Infrared Spectroscopy 
PA66 
PA66 
× 
 
2 
熔点（GB/T19466.3-2006） 
Melting point (℃) 
260±5 
262 
× 
 
3 
焓值（GB/T19466.3-2006） 
Enthalpy (J/g) 
/ 
66.5 
71.9 
 
 
III 
新件 
 
 
1 
红外（GB/T6040-2002） 
Infrared Spectroscopy 
PA66 
PA66 
× 
 


 
上海汽车中心实验室
(SAIC Center Lab) 
中国·上海·嘉定区安研路201 号 
邮编. 201804 
No. 201 Anyan Road, Jiading District,  
Shanghai, China. 
Post code :200433 
报告编号：Report number 
SCL-S-15-0148M 
委托者Requestor：张博敏 
送样日期Deliver date：2015.07.07 
报告日期Report date：2015.07.21 
第 3 页 共 7 页 
Page 3 of 7  
 
序
号 
No. 
试验项目 
Test item 
额定值 
Requirement 
试验结果 
Test result 
评价 Evaluation 
第一次 
第二次 
合格 
qualified 
不合格 
unqualified 
2 
熔点（GB/T19466.3-2006） 
Melting point (℃) 
260±5 
262 
× 
 
3 
焓值（GB/T19466.3-2006） 
Enthalpy (J/g) 
/ 
82.2 
85.0 
 
 
小结：零件材料符合技术要求。 
 
 
 
 
 
 
 
 
 
 
 
 
 
 
 
 
 
 
 
 


 
上海汽车中心实验室
(SAIC Center Lab) 
中国·上海·嘉定区安研路201 号 
邮编. 201804 
No. 201 Anyan Road, Jiading District,  
Shanghai, China. 
Post code :200433 
报告编号：Report number 
SCL-S-15-0148M 
委托者Requestor：张博敏 
送样日期Deliver date：2015.07.07 
报告日期Report date：2015.07.21 
第 4 页 共 7 页 
Page 4 of 7  
 
Ⅳ. 宏观分析 Macroscopic observation 
失效件状态如图2所示，裂纹位于内壁，外壁未贯穿，说明受到自内向外的力的作用。 
 
 
  
图2 失效件 
Fig. 2 Failure Part 
 
 
 
 
 
 
 
 
 
 
 
 
内侧 
外侧 


 
上海汽车中心实验室
(SAIC Center Lab) 
中国·上海·嘉定区安研路201 号 
邮编. 201804 
No. 201 Anyan Road, Jiading District,  
Shanghai, China. 
Post code :200433 
报告编号：Report number 
SCL-S-15-0148M 
委托者Requestor：张博敏 
送样日期Deliver date：2015.07.07 
报告日期Report date：2015.07.21 
第 5 页 共 7 页 
Page 5 of 7  
 
断口及裂纹扩展如图3所示，断口在图A位置原裂纹向下扩展，但因此处存在一注塑孔洞（约
0.7mm），导致裂纹扩展方向突变，最终形成此失效形貌。 
 
 
 
 
 
 
图3 失效件 
Fig. 3 Failure Part 
 
 
 
断
裂
起
始
位
置 
裂纹扩展 
裂纹扩展 
裂纹扩展 
裂纹扩展 
注塑孔洞 
A 


 
上海汽车中心实验室
(SAIC Center Lab) 
中国·上海·嘉定区安研路201 号 
邮编. 201804 
No. 201 Anyan Road, Jiading District,  
Shanghai, China. 
Post code :200433 
报告编号：Report number 
SCL-S-15-0148M 
委托者Requestor：张博敏 
送样日期Deliver date：2015.07.07 
报告日期Report date：2015.07.21 
第 6 页 共 7 页 
Page 6 of 7  
 
同时发现失效件注塑中嵌入一黑色异物，尺寸约1.2mm，剖开后检查，此处为一注塑孔洞，混
有灰黑色液体异物，红外光谱分析见附件，为一油液。尼龙材料注塑过程混入油液，强度会有较大
程度下降。供应商注塑生产现场没有有效管控，责令供应商改进。 
 
 
 
图4 异物 
Fig. 4 Foreign Body 
 
此零件的受力方向如图5所示，自内向外，与零件在装配时的受力方式一致。 
 
 
图5 受力方向 
Fig. 5 Force Direction 
 
 
异物 
受力方向 


 
上海汽车中心实验室
(SAIC Center Lab) 
中国·上海·嘉定区安研路201 号 
邮编. 201804 
No. 201 Anyan Road, Jiading District,  
Shanghai, China. 
Post code :200433 
报告编号：Report number 
SCL-S-15-0148M 
委托者Requestor：张博敏 
送样日期Deliver date：2015.07.07 
报告日期Report date：2015.07.21 
第 7 页 共 7 页 
Page 7 of 7  
 
新件各部位无注塑孔洞存在，如图5所示。对新件进行失效模拟结果如下，零件仅发生形变，
未发生与失效类似的脆断。 
 
 
 
图5 新件 
Fig. 5 New Part  
 
Ⅳ. 附件 Appendices 
 
图6 异物红外图谱 
Fig. 6 IR of Foreign Body

File: 材料工程师/SCL-S-15-0149M-AS21-组合仪表-罗晓瑜.pdf.md
# SCL-S-15-0149M-AS21-组合仪表-罗晓瑜.pdf

 
上海汽车中心实验室
(SAIC Center Lab) 
中国·上海·嘉定区安研路201 号 
邮编. 201804 
No. 201 Anyan Road, Jiading District,  
Shanghai, China. 
Post code :200433 
报告编号：Report number 
SCL-S-15-0149M 
委托者Requestor：QA 夏天 
送样日期Deliver date：2015.07.10 
报告日期Report date：2015.07.30 
第 1 页 共 8 页 
Page 1 of 8  
 
零件号 
Part number 
10250965 
零件名称 
Part name 
组合仪表 
Cluster 
图纸日期 
Drawing date  
/ 
零件生产日期 
Production date 
/ 
供货商 
Supplier 
延锋伟世通汽车电子有限公司 
Yanfeng Visteon Automotive Electronics Co., Ltd. 
车型/项目 
Car type/project 
AS21 
   阶段性报告  Stage report        结论性报告 Conclusion report           测试报告 Test report 
Ⅰ.任务描述 Task description 
实验室受委托对组合仪表进行失效原因分析，失效零件具体信息如下： 
As requested, QA lab has analyzed the invalid cause of cluster, and the information of invalid part is shown as 
following： 
零件信息：Part information 
零件名称 
Part name 
组合仪表 
Cluster 
制造日期 
Production date 
2015 年4 月份批次 
VIN 码 
VIN number 
LSJA24W61FS028824 
销售日期 
Sale date 
2015-4-29 
车辆里程数 
Car mileage 
3629 公里 
销售商 
Sale agent 
/ 
失效模式描述 
Invalid situation description 
面罩开裂 
Lens cracked 
原材料信息：Raw material information 
原材料及牌号 
Raw material and trademark 
PMMA 
8N 
原材料厂商 
Raw material 
producer 
德固赛 
Degussa 
散件供应商 
Part supplier 
宁波誉立 
Ningbo Yuli 
金属热处理状态 
Metal heat treatment 
state 
/ 
失效零件见图1：The invalid part is shown in Fig 1.  
 
Ⅱ. 结论与建议 Conclusions and suggestions 
 
结论：1. 失效件内应力过大导致开裂； 
       2.零件材料符合技术要求。 
Conclusions：1. The fracture of the parts caused by lartge internal stress. 
             2. Material performance of part conformed to requirements. 
 
建议：1.优化注塑和焊接工艺。 
Suggestions：1. Improve the injection and jointing process. 
 
分发: 
Distribution 
QA 夏天 
检验者Author 
罗晓瑜 
Luo Xiaoyu 
审核Auditor 
狄春峰 
Di Chunfeng 
批准Approver 
 
日期Date 
2015.07.30 
日期Date 
2015.07.30 
日期Date 
2015.07.30 


 
上海汽车中心实验室
(SAIC Center Lab) 
中国·上海·嘉定区安研路201 号 
邮编. 201804 
No. 201 Anyan Road, Jiading District,  
Shanghai, China. 
Post code :200433 
报告编号：Report number 
SCL-S-15-0149M 
委托者Requestor：QA 夏天 
送样日期Deliver date：2015.07.10 
报告日期Report date：2015.07.30 
第 2 页 共 8 页 
Page 2 of 8  
 
 
 
 
 
 
 
 
 
 
 
 
 
 
 
图1 失效件 
Fig. 1 Failure Part 
 
Ⅲ. 测试结果 Test Results  
序
号 
No. 
试验项目 
Test item 
额定值 
Requirement 
试验结果 
Test result 
评价 Evaluation 
第一次 
第二次 
合格 
qualified 
不合格 
unqualified 
I 
失效件 
 
 
1 
红外（GB/T6040-2002） 
Infrared Spectroscopy 
PMMA 
PMMA 
× 
 
2 
玻璃化转变温度
（GB/T19466.2-2006） 
Glass Transition 
Temperature (℃) 
117±5 
117 
× 
 
小结：零件材料符合技术要求。 
 


 
上海汽车中心实验室
(SAIC Center Lab) 
中国·上海·嘉定区安研路201 号 
邮编. 201804 
No. 201 Anyan Road, Jiading District,  
Shanghai, China. 
Post code :200433 
报告编号：Report number 
SCL-S-15-0149M 
委托者Requestor：QA 夏天 
送样日期Deliver date：2015.07.10 
报告日期Report date：2015.07.30 
第 3 页 共 8 页 
Page 3 of 8  
 
Ⅳ. 宏观分析 Macroscopic observation 
取下失效的面罩，发现断裂发生在面罩，可见面罩焊接效果较好。 
 
 
 
 
 
 
 
 
 
 
 
 
 
 
 
 
 
 
 
图2 失效件 
 
如图3，取三个新件分别在玻璃清洗液（约含45%乙醇）、70%乙醇和90%乙醇中浸泡
15min，冲洗干净后放置30min 观察内应力情况。结果见图4~6。 
 
图3 内应力测试 
 
 


 
上海汽车中心实验室
(SAIC Center Lab) 
中国·上海·嘉定区安研路201 号 
邮编. 201804 
No. 201 Anyan Road, Jiading District,  
Shanghai, China. 
Post code :200433 
报告编号：Report number 
SCL-S-15-0149M 
委托者Requestor：QA 夏天 
送样日期Deliver date：2015.07.10 
报告日期Report date：2015.07.30 
第 4 页 共 8 页 
Page 4 of 8  
 
图4：浸泡玻璃清洗液的新件在浇口附近有裂纹。 
 
 
 
 
 
 
 
 
 
 
 
 
 
 
 
 
 
图4 玻璃清洗液测试结果 
 
图5：浸泡70%乙醇的新件在焊接位置皆有裂纹，特别是内侧焊接位置的裂纹有延展，与
失效件相似。 
 
 
 
 
 
 
 
 
 
 
 
 
 
 
 
 
 
 
图5 70%乙醇测试结果 
 
 


 
上海汽车中心实验室
(SAIC Center Lab) 
中国·上海·嘉定区安研路201 号 
邮编. 201804 
No. 201 Anyan Road, Jiading District,  
Shanghai, China. 
Post code :200433 
报告编号：Report number 
SCL-S-15-0149M 
委托者Requestor：QA 夏天 
送样日期Deliver date：2015.07.10 
报告日期Report date：2015.07.30 
第 5 页 共 8 页 
Page 5 of 8  
 
图6：浸泡90%乙醇的新件面罩直接脱落，在面罩浇口处有明显裂纹，同时卡脚处发生与
失效件相似的缺失。 
 
 
 
 
 
 
 
 
 
 
 
 
 
 
 
 
 
 
图6 90%乙醇测试结果 
 
 
 
 
 


 
上海汽车中心实验室
(SAIC Center Lab) 
中国·上海·嘉定区安研路201 号 
邮编. 201804 
No. 201 Anyan Road, Jiading District,  
Shanghai, China. 
Post code :200433 
报告编号：Report number 
SCL-S-15-0149M 
委托者Requestor：QA 夏天 
送样日期Deliver date：2015.07.10 
报告日期Report date：2015.07.30 
第 6 页 共 8 页 
Page 6 of 8  
 
如图7 将面罩散件新件浸泡在90%乙醇中15min 以进行内应力测试，并放置30min 后观
察。结果浇口处发生开裂。 
 
 
 
 
 
 
 
 
 
 
 
 
 
 
 
 
 
图7 面罩散件90%乙醇内应力测试及结果 
  
 
从上述内应力测试可以看出，焊接后零件和面罩散件新件都存在较大的内应力。 
 
如图10 对面罩各个位置进行敲击，以模拟受力。 
 
 
 
 
 
 
 
 
 
 
 
 
 
 
 
 
 
图10 失效模拟一图示 


 
上海汽车中心实验室
(SAIC Center Lab) 
中国·上海·嘉定区安研路201 号 
邮编. 201804 
No. 201 Anyan Road, Jiading District,  
Shanghai, China. 
Post code :200433 
报告编号：Report number 
SCL-S-15-0149M 
委托者Requestor：QA 夏天 
送样日期Deliver date：2015.07.10 
报告日期Report date：2015.07.30 
第 7 页 共 8 页 
Page 7 of 8  
 
模拟结果面罩有开裂，但裂纹与失效件不一致。 
(a) 中间受力                        (b)边缘受力                      (c)焊缝处受力 
图11 失效模拟一结果 
 
如图12 模拟装车在有组合仪表饰框的情况下受力，结果面罩表面摩擦痕迹，无开裂。 
 
 
 
 
 
 
 
 
 
 
 
 
 
 
 
图12 失效模拟二示意图                   图13 失效模拟二结果 
 
 
综上所述： 
1、 失效件内应力过大导致开裂； 
2、 失效件材料符合技术要求。 
 
 


 
上海汽车中心实验室
(SAIC Center Lab) 
中国·上海·嘉定区安研路201 号 
邮编. 201804 
No. 201 Anyan Road, Jiading District,  
Shanghai, China. 
Post code :200433 
报告编号：Report number 
SCL-S-15-0149M 
委托者Requestor：QA 夏天 
送样日期Deliver date：2015.07.10 
报告日期Report date：2015.07.30 
第 8 页 共 8 页 
Page 8 of 8  
 
为评估市场风险，将3 个焊接件新件和2 个散件新件按SMTC 5 400 005-B 进行20 周期
的环境交变试验，结果皆未发现有开裂情况。 
图8 环境交变试验结果 
 
延峰电子实验室对4 个新件进行100 个周期的高低温冲击测试，结果皆无开裂。 
图9 高低温冲击试验结果 
 
从上述环境试验可以看出，新件能通过环境交变和高低温冲击试验，可见市场风险不大。

File: 材料工程师/SCL-S-15-0150M-AS21-变速箱内置模式开关-狄春峰.pdf.md
# SCL-S-15-0150M-AS21-变速箱内置模式开关-狄春峰.pdf

 
上海汽车中心实验室
(SAIC Center Lab) 
中国·上海·嘉定区安研路201 号 
邮编. 201804 
No. 201 Anyan Road, Jiading District,  
Shanghai, China. 
Post code :200433 
报告编号：Report number 
SCL-S-15-0150M 
委托者Requestor：刘志远 
送样日期Deliver date：2015.07.13 
报告日期Report date：2015.07.16 
第 1 页 共 6 页 
Page 1 of 6  
 
零件号 
Part number 
24254903 
零件名称 
Part name 
变速箱内置模式开关 
Transmission mode switch 
图纸日期 
Drawing date  
/ 
零件生产日期 
Production date 
/ 
供货商 
Supplier 
北美艾菲 
EFC 
车型/项目 
Car type/project 
AS 21 
 
   阶段性报告  Stage report        结论性报告 Conclusion report           测试报告 Test report 
Ⅰ.任务描述 Task description 
实验室受委托对变速箱内置模式开关进行失效原因分析，失效零件具体信息如下： 
As requested, QA lab has analyzed the invalid cause of transmission mode switch, and the information of invalid part 
is shown as following： 
零件信息：Part information 
零件名称 
Part name 
变速箱内置模式开关 
Transmission mode switch 
制造日期 
Production date 
/ 
VIN 码 
VIN number 
/ 
销售日期 
Sale date 
/ 
车辆里程数 
Car mileage 
130 km  
销售商 
Sale agent 
/ 
失效模式描述 
Invalid situation 
description 
塑料组件断裂 
Plastic part fractured. 
原材料信息：Raw material information 
原材料及牌号 
Raw material 
and trademark 
PPS+PA66-GF40 
Xtel XK2340 
原材料厂商 
Raw material producer 
CHEVRON PHILLIPS 
散件供应商 
Part supplier 
/ 
金属热处理状态 
Metal heat treatment state 
/ 
失效零件见图1：The invalid part is shown in Fig 1.  
Ⅱ. 结论与建议 Conclusions and suggestions 
结论： 1. 零件受外力导致脆断。 
 
 2. 零件材料符合技术要求。 
Conclusions:  1. Foreign force made part fracture. 
2. Material performance of part conformed to requirements.   
建议： 1. 加强对零件的保护。 
Suggestions: 1. Protection to the part should be improved. 
 
分发： 
Dispenser 
刘志远 
检验者： 
Identifier 
狄春峰 
Di Chunfeng 
审核： 
Auditor 
狄春峰 
Di Chunfeng 
批准： 
Approver 
 
日期： 
Date 
2015.07.16 
日期： 
Date 
2015.07.16 
日期： 
Date 
2015.07.16 
           
 


 
上海汽车中心实验室
(SAIC Center Lab) 
中国·上海·嘉定区安研路201 号 
邮编. 201804 
No. 201 Anyan Road, Jiading District,  
Shanghai, China. 
Post code :200433 
报告编号：Report number 
SCL-S-15-0150M 
委托者Requestor：刘志远 
送样日期Deliver date：2015.07.13 
报告日期Report date：2015.07.16 
第 2 页 共 6 页 
Page 2 of 6  
 
        
 
图1 失效件 
Fig.1 Failure part 
III. 测试结果 Test Results  
序号 
No. 
试验项目 
Test item 
额定值 
Requirement 
试验结果 
Test result 
评价 Evaluation 
第一次 
第二次 
合格 
qualified 
不合格 
unqualified 
I 
失效件 
 
 
1 
红外（GB/T6040-2002） 
Infrared Spectroscopy 
PPS+PA66 
PPS+PA66 
× 
 
2 
熔点（GB/T19466.3-2006） 
Melting point (℃) 
PPS: 285±5 
PA66: 260±5 
282 
262 
× 
 
3 
焓值（GB/T19466.3-2006） 
Enthalpy (J/g) 
/ 
17.5 
5.1 
16.0 
6.7 
 
 
4 
灰分（GB/T9345.1-2008） 
Ash content (%) 
40±3 
39.7 
× 
 
I 
新件 
 
 
1 
红外（GB/T6040-2002） 
Infrared Spectroscopy 
PPS+PA66 
PPS+PA66 
× 
 
2 
熔点（GB/T19466.3-2006） 
Melting point (℃) 
PPS: 285±5 
PA66: 260±5 
282 
259 
× 
 
3 
焓值（GB/T19466.3-2006） 
Enthalpy (J/g) 
/ 
18.6 
6.2 
15.4 
7.6 
 
 
4 
灰分（GB/T9345.1-2008） 
Ash content (%) 
40±3 
39.5 
× 
 
小结：零件材料符合技术要求。 


 
上海汽车中心实验室
(SAIC Center Lab) 
中国·上海·嘉定区安研路201 号 
邮编. 201804 
No. 201 Anyan Road, Jiading District,  
Shanghai, China. 
Post code :200433 
报告编号：Report number 
SCL-S-15-0150M 
委托者Requestor：刘志远 
送样日期Deliver date：2015.07.13 
报告日期Report date：2015.07.16 
第 3 页 共 6 页 
Page 3 of 6  
 
Ⅳ. 宏观分析 Macroscopic observation 
 
失效件如图2 所示。失效件自反面根部断裂，并扩展至另一齿结构。断口呈脆断形式。 
 
 
图2 失效件 
Fig. 2 Failure part 
  
 
 
 
 
 
 
 


 
上海汽车中心实验室
(SAIC Center Lab) 
中国·上海·嘉定区安研路201 号 
邮编. 201804 
No. 201 Anyan Road, Jiading District,  
Shanghai, China. 
Post code :200433 
报告编号：Report number 
SCL-S-15-0150M 
委托者Requestor：刘志远 
送样日期Deliver date：2015.07.13 
报告日期Report date：2015.07.16 
第 4 页 共 6 页 
Page 4 of 6  
 
 
从反面对断裂位置施加垂直外力如图3。零件发生脆断，断口与失效件一致。 
 
图3 失效模拟 
Fig. 3 Crash Stimulation 
 
 
 
 
 


 
上海汽车中心实验室
(SAIC Center Lab) 
中国·上海·嘉定区安研路201 号 
邮编. 201804 
No. 201 Anyan Road, Jiading District,  
Shanghai, China. 
Post code :200433 
报告编号：Report number 
SCL-S-15-0150M 
委托者Requestor：刘志远 
送样日期Deliver date：2015.07.13 
报告日期Report date：2015.07.16 
第 5 页 共 6 页 
Page 5 of 6  
 
 
    从正面对零件施加垂直外力如图4。零件脆断，断口与失效件不一致。 
 
图4 失效模拟 
Fig. 4 Crash Stimulation 
 
 
 
 
 
 
 
 
 


 
上海汽车中心实验室
(SAIC Center Lab) 
中国·上海·嘉定区安研路201 号 
邮编. 201804 
No. 201 Anyan Road, Jiading District,  
Shanghai, China. 
Post code :200433 
报告编号：Report number 
SCL-S-15-0150M 
委托者Requestor：刘志远 
送样日期Deliver date：2015.07.13 
报告日期Report date：2015.07.16 
第 6 页 共 6 页 
Page 6 of 6  
 
 
    从侧向对零件失效外力如图5。零件发生脆断，断口与失效件不一致。 
 
图5 失效模拟 
Fig. 5 Crash Stimulation 
 
    综上，失效件从反面位置收到外力导致断裂。
