Repository: kujaxr/obsidian-vault

File: 材料工程师/SCL-S-15-0151M-AS21-空调控制面板按钮-罗晓瑜.pdf.md
# SCL-S-15-0151M-AS21-空调控制面板按钮-罗晓瑜.pdf

 
上海汽车中心实验室
(SAIC Center Lab) 
中国·上海·嘉定区安研路201 号 
邮编. 201804 
No. 201 Anyan Road, Jiading District,  
Shanghai, China. 
Post code :200433 
报告编号：Report number 
SCL-S-15-0151M 
委托者Requestor：QA 胡骁睿 
送样日期Deliver date：2015.07.13 
报告日期Report date：2015.07.29 
第 1 页 共 7 页 
Page 1 of 7  
 
零件号 
Part number 
10095827 
零件名称 
Part name 
空调控制面板按钮 
HVAC Button 
图纸日期 
Drawing date  
/ 
零件生产日期 
Production date 
/ 
供货商 
Supplier 
温州长江汽车电子有限公司 
Wenzhou Changjiang Automobile Electronic System Co., 
Ltd. 
车型/项目 
Car type/project 
AS21 
   阶段性报告  Stage report        结论性报告 Conclusion report           测试报告 Test report 
Ⅰ.任务描述 Task description 
实验室受委托对空调控制面板按钮进行失效原因分析，失效零件具体信息如下： 
As requested, QA lab has analyzed the invalid cause of HVAC button, and the information of invalid part is 
shown as following： 
零件信息：Part information 
零件名称 
Part name 
空调控制面板按钮 
HVAC Button 
制造日期 
Production date 
/ 
VIN 码 
VIN number 
/ 
销售日期 
Sale date 
/ 
车辆里程数 
Car mileage 
56 公里 
销售商 
Sale agent 
/ 
失效模式描述 
Invalid situation description 
按钮嵌件开裂 
Button insert crack 
原材料信息：Raw material information 
原材料及牌号 
Raw material and trademark 
PC/ABS 
HAC8250 
原材料厂商 
Raw material 
producer 
锦湖日丽 
Kumho Sunny 
散件供应商 
Part supplier 
温州长江 
Wenzhou Changjiang 
金属热处理状态 
Metal heat treatment 
state 
/ 
失效零件见图1：The invalid part is shown in Fig 1.  
Ⅱ. 结论与建议 Conclusions and suggestions 
结论：1.失效件受外力发生脆断； 
       2.失效材料符合技术要求； 
       3.失效件注塑工艺不佳。 
Conclusions：1. The brittle fracture of the part caused by external force. 
             2. Material performance of part conformed to requirements, with poor injection molding 
process. 
            3. The injection molding process was poor. 
建议：1.供应商优化注塑工艺 
Suggestions：1. Injection process should be improved. 
 
分发: 
Distribution 
QA 胡骁睿 
检验者Author 
罗晓瑜 
Luo Xiaoyu 
审核Auditor 
狄春峰 
Di Chunfeng 
批准Approver 
 
日期Date 
2015.07.29 
日期Date 
2015.07.29 
日期Date 
2015.07.29 


 
上海汽车中心实验室
(SAIC Center Lab) 
中国·上海·嘉定区安研路201 号 
邮编. 201804 
No. 201 Anyan Road, Jiading District,  
Shanghai, China. 
Post code :200433 
报告编号：Report number 
SCL-S-15-0151M 
委托者Requestor：QA 胡骁睿 
送样日期Deliver date：2015.07.13 
报告日期Report date：2015.07.29 
第 2 页 共 7 页 
Page 2 of 7  
 
 
 
 
 
 
 
 
 
 
 
 
 
 
 
 
 
 
 
 
图1 失效件 
Fig. 1 Failure Part 
Ⅲ. 测试结果 Test Results  
序
号 
No. 
试验项目 
Test item 
额定值 
Requirement 
试验结果 
Test result 
评价 Evaluation 
合格 
qualified 
不合格 
unqualified 
Ⅰ 
失效件 
1 
红外（GB/T6040-2002） 
Infrared Spectroscopy 
PC+ABS 
PC+ABS 
× 
 
2 
玻璃化转变温度
（GB/T19466.2-2006） 
Glass Transition Temperature 
(℃) 
110±5 
140±5 
105 
136 
× 
 
Ⅱ 
新件 
1 
红外（GB/T6040-2002） 
Infrared Spectroscopy 
PC+ABS 
PC+ABS 
× 
 
2 
玻璃化转变温度
（GB/T19466.2-2006） 
Glass Transition Temperature 
(℃) 
110±5 
140±5 
105 
142 
× 
 
小结：零件材料符合技术要求。 


 
上海汽车中心实验室
(SAIC Center Lab) 
中国·上海·嘉定区安研路201 号 
邮编. 201804 
No. 201 Anyan Road, Jiading District,  
Shanghai, China. 
Post code :200433 
报告编号：Report number 
SCL-S-15-0151M 
委托者Requestor：QA 胡骁睿 
送样日期Deliver date：2015.07.13 
报告日期Report date：2015.07.29 
第 3 页 共 7 页 
Page 3 of 7  
 
Ⅳ. 宏观分析 Macroscopic observation 
失效件断口如图2 所示，断口无银纹，是受外力导致的脆断。从图2 可以看出，左侧柱体
的断裂源在图示下端，由下端向上端扩展；右侧柱体有两个断裂源，其中一个断裂源在图示上
端，由上端向下端扩展，在中部偏下区域终止；而另一个断裂源在图示下端，由下端向上端扩
展，与自上而下的断裂在中部偏下区域汇合。可见其失效过程中发生两次断裂。同时可以看到
凸台图示下端与左右柱体连接处分别有一处应力发白，而凸台图示上端并没有明显的应力发
白。 
 
图2 失效件 
Fig.2 Failure Part 
 
 
 
 
 
 
 


 
上海汽车中心实验室
(SAIC Center Lab) 
中国·上海·嘉定区安研路201 号 
邮编. 201804 
No. 201 Anyan Road, Jiading District,  
Shanghai, China. 
Post code :200433 
报告编号：Report number 
SCL-S-15-0151M 
委托者Requestor：QA 胡骁睿 
送样日期Deliver date：2015.07.13 
报告日期Report date：2015.07.29 
第 4 页 共 7 页 
Page 4 of 7  
 
从图3 可以看出，失效件主体与柱体上有大量拉丝纹及气泡，可见失效件注塑工艺不佳。 
(a) 失效件主体表观 
(b) 失效件柱体表观 
图3 失效件表观 
 
观察新件，并无与失效件相似的拉丝纹及气泡，可见新件的注塑质量良好。 
 
 
 
 
 
 
 
 
 
 
 
 
 
图4 新件表观 
 


 
上海汽车中心实验室
(SAIC Center Lab) 
中国·上海·嘉定区安研路201 号 
邮编. 201804 
No. 201 Anyan Road, Jiading District,  
Shanghai, China. 
Post code :200433 
报告编号：Report number 
SCL-S-15-0151M 
委托者Requestor：QA 胡骁睿 
送样日期Deliver date：2015.07.13 
报告日期Report date：2015.07.29 
第 5 页 共 7 页 
Page 5 of 7  
 
在图2左侧断口对应的柱体上可见一条划痕，此划痕前半段沿着柱体结构转角处，在柱体
中部位置划痕方向向柱体内部发生偏转，并向按钮主体方向扩展。 
 
 
 
 
 
 
 
 
 
 
 
 
 
 
 
 
 
 
图5 失效件柱体划痕 
 
观察对手件和按钮新件，并了解按钮安装过程后可知，此划痕为按钮安装时编码器金属杆
所划。从图5划痕的偏转可知在按钮安装过程中失效件与金属杆间发生了扭转。 
图6 对手件及新件 
 
 
 
 
 


 
上海汽车中心实验室
(SAIC Center Lab) 
中国·上海·嘉定区安研路201 号 
邮编. 201804 
No. 201 Anyan Road, Jiading District,  
Shanghai, China. 
Post code :200433 
报告编号：Report number 
SCL-S-15-0151M 
委托者Requestor：QA 胡骁睿 
送样日期Deliver date：2015.07.13 
报告日期Report date：2015.07.29 
第 6 页 共 7 页 
Page 6 of 7  
 
将新件放在乙酸乙酯：正丙醇（1：3）溶液中15min以进行内应力测试（见图7），结果未
发现开裂，说明零件的内应力水平较低。 
图7 内应力测试                             图8 内应力测试后无开裂 
 
如图9 模拟安装工况对新件施以扭转力，结果柱体从与凸台交接处开始断裂，并向柱体底
部扩展，与失效件一致。但是断口发白，为韧断，与失效件的脆断不相符。 
图 
 
 
 
 
 
 
 
 
 
 
 
 
 
 
 
 
图9 失效模拟一                              图10 失效模拟一断口 
 


 
上海汽车中心实验室
(SAIC Center Lab) 
中国·上海·嘉定区安研路201 号 
邮编. 201804 
No. 201 Anyan Road, Jiading District,  
Shanghai, China. 
Post code :200433 
报告编号：Report number 
SCL-S-15-0151M 
委托者Requestor：QA 胡骁睿 
送样日期Deliver date：2015.07.13 
报告日期Report date：2015.07.29 
第 7 页 共 7 页 
Page 7 of 7  
 
如图11 对新件施力，结果至柱体变形仍未能将柱体折断。但在柱体与凸台交接处一侧有
应力发白，而另一侧无明显应力发白，与失效件相符。 
 
 
 
 
 
 
 
 
 
 
 
 
 
图11 失效模拟二                             
 
 
 
 
 
 
 
 
 
 
 
 
 
 
 
(a) 根部应力发白                      (b) 根部无明显应力发白 
图12 失效模拟二结果图 
 
从后期SQE 处得知，客户在使用过程中发现按钮似断非断，一用力就拧下来了，而碎片（柱
体）也一起掉落。根据此信息，并结合失效件的分析得出如下判断：失效件注塑工艺不佳，导
致韧性下降，在安装过程中发生扭转并产生裂纹，在使用过程中裂纹扩展，因而被客户发现异
常，并最终拧下。 
 
综上所述： 
1、失效件受外力发生脆断； 
2、失效件材料符合技术要求； 
3、失效件注塑工艺不佳。

File: 材料工程师/SCL-S-15-0152M  AS21 中消器总成前管支架-邵百明.pdf.md
# SCL-S-15-0152M  AS21 中消器总成前管支架-邵百明.pdf

 
上海汽车中心实验室 
SAIC Center Lab 
中国·上海·嘉定区安研路201 号 
邮编： 201804 
No 201 Anyan road, Jiading, Shanghai China 
Post code: 201804 
报告编号 
Report number 
 
SCL-S-15-0152M 
委托者: SQE  朱丹清 
Request person, dept： 
委托编号:  /  
Request number: 
送样日期:  2015.7.10 
Request date:  
报告日期:  2014.7.14 
Report date：  
第1页共7页 
 
SMPV-0.2.3-002-QA -F01 
零件号Part number 
10096045 
零件名称 
Part name 
中消器总成前管支架 
Intermediate Mufller Assy Bracket 
图纸日期Drawing date 
 
零件生产日期Part production date 
/ 
供货商 
Supplier 
杰锋汽车动力系统股份有限公司 
JAPHL Power Train Systmes Co., Ltd 
车型/项目Car type/project 
AS21 
DVP 材料大纲签署日期DVP material test plan date 
/ 
阶段性报告 Interim report                结论性报告 Conclusion report          
 
Ⅰ.任务描述 Task description 
实验室受委托对中消器总成前管支架进行失效原因分析，失效零件具体信息如下： 
As requested, SCL has analyzed the failure of the intermediate mufller Assy bracket. The information of the failed part is 
as following： 
零件信息：Part information 
零件名称 
Part name 
中消器总成前管支架 
Intermediate Mufller Assy Bracket 
车制造日期 
Vehicle production date 
/ 
VIN 码 
VIN 
/ 
销售日期 
Sale date 
/ 
车辆里程数 
Car mileage 
3268Km 
失效地点 
Failure Location 
湖北三环 
失效模式描述 
Failure circumstance  
首保中发现支架开裂。It was found a crack of the bracket during the first maintenance. 
原材料信息：Raw material information 
原材料及牌号 
Raw material specification 
SUH409L JIS G4312-2011 
原材料厂商 
Raw material producer 
/ 
散件供应商 
Component supplier 
/ 
金属热处理状态 
Metal heat treatment state 
/ 
失效零件见图1。The failed part is shown in figure 1. 
 
Ⅱ. 结论与建议 Conclusions and Suggestions 
 
结论Conclusions： 
（1）支架的断口为脆性过载断口，微观形貌主要为解理；该开裂是由于冲压不良所致。The fracture surface of the 
bracket was brittle due to overload and the morphology is mainly cleavage; the crack was caused by bad stamping. 
（2）开裂支架腰型孔不规则，尺寸不符合要求；翻边高度不一致。具体结果见图2。The waist type hole is abnormal 
and the dimensions don’t meet the requirements; the highnesses of the flange were different. The details were shown as 
fig.2 . 
（3）材料的成分符合要求；组织和硬度正常。The chemical components meet the requirements and the microstructure 
and hardness are normal. 
建议Suggestions： 
（1）调查同批次支架的质量，以评估售后风险。Investigate the quality of the same batch to evaluate the after-sales risk. 
（2）加强生产过程控制，确保产品的质量。Control the production process well to ensure the product quality. 
 
分发: 
Distribution 
SQE 朱丹清；DRE 赵永 
检验者Author 
邵百明 
Shaobaiming 
审核Auditor 
邵百明 
Shaobaiming 
批准Approver 
 
日期Date 
2015.07.14 
日期Date 
2015.07.14 
日期Date 
2015.07.14 


 
上海汽车中心实验室 
SAIC Center Lab 
中国·上海·嘉定区安研路201 号 
邮编： 201804 
No 201 Anyan road, Jiading, Shanghai China 
Post code: 201804 
报告编号 
Report number 
 
SCL-S-15-0152M 
委托者: SQE  朱丹清 
Request person, dept： 
委托编号:  /  
Request number: 
送样日期:  2015.7.10 
Request date:  
报告日期:  2014.7.14 
Report date：  
第2页共7页 
 
SMPV-0.2.3-002-QA -F01 
III. 调查结果 Investigation Results  
   
     2015.6.23 日湖北三环服务站一辆行驶3268Km 的AS21 进行首保；检查发现中消器总成前管支架 
开裂，如图1 所示；裂纹长度约13mm。 
对零件进行检查，可以发现：（1）腰型孔不规则，为冲切不良所致；（2）翻边的高度不相同；（3）另一翻边
处无裂纹；（4）折弯翻边处，具有打磨的痕迹。 
基于螺栓孔装配痕迹来看，连接处未出现松动。 
 
  
（a）支架折弯处开裂  表面有打磨的痕迹 
 
（b）其它情况  
 腰型孔不规则；翻边高度不一致（见表2 尺寸测量结果）；另一翻边处无裂纹 
图1 开裂支架 
 
开裂 
 
 
 
不规则的腰型孔 
翻边高度不一致 
 
另一翻边处无裂纹 


 
上海汽车中心实验室 
SAIC Center Lab 
中国·上海·嘉定区安研路201 号 
邮编： 201804 
No 201 Anyan road, Jiading, Shanghai China 
Post code: 201804 
报告编号 
Report number 
 
SCL-S-15-0152M 
委托者: SQE  朱丹清 
Request person, dept： 
委托编号:  /  
Request number: 
送样日期:  2015.7.10 
Request date:  
报告日期:  2014.7.14 
Report date：  
第3页共7页 
 
SMPV-0.2.3-002-QA -F01 
尺寸 Dimension Test 
     尺寸测量结果如图2 所示。 
 
 
 
 
 
 
 
图2 尺寸测量结果 
断口分析Fracture Surface Analysis 
     断口宏观形貌如图3 所示；表面有许多反射着金属光泽的小刻面，呈现脆性断裂的特征。 
 
图3 宏观断口 
角度：113° 
长度：15.8mm 
间距：4.7mm 
高度：9.9mm 
 
高度：10.8mm 
高度：10.15mm 
高度：11.2mm 
翻
边
高
度
结
果 


 
上海汽车中心实验室 
SAIC Center Lab 
中国·上海·嘉定区安研路201 号 
邮编： 201804 
No 201 Anyan road, Jiading, Shanghai China 
Post code: 201804 
报告编号 
Report number 
 
SCL-S-15-0152M 
委托者: SQE  朱丹清 
Request person, dept： 
委托编号:  /  
Request number: 
送样日期:  2015.7.10 
Request date:  
报告日期:  2014.7.14 
Report date：  
第4页共7页 
 
SMPV-0.2.3-002-QA -F01 
微观断口形貌如图4~6 所示。靠近落料的边部呈准解理的断口形貌特征，未见折叠裂纹；其它区域呈现解
理的断口特征；裂纹的前沿未见疲劳扩展的裂纹形貌。 
 
 
 
 
 
图4 靠近落料边部的断口 
 
无韧窝，呈脆性的准解理断口特
征；未见折叠裂纹。 
图5 由边部次表层往里的断口形
貌 
 
往里区域的断口均为解理断口。 
往里的断裂面
均为解理。 
落料边部 
落料边部 


 
上海汽车中心实验室 
SAIC Center Lab 
中国·上海·嘉定区安研路201 号 
邮编： 201804 
No 201 Anyan road, Jiading, Shanghai China 
Post code: 201804 
报告编号 
Report number 
 
SCL-S-15-0152M 
委托者: SQE  朱丹清 
Request person, dept： 
委托编号:  /  
Request number: 
送样日期:  2015.7.10 
Request date:  
报告日期:  2014.7.14 
Report date：  
第5页共7页 
 
SMPV-0.2.3-002-QA -F01 
 
 
材料检测Material Test 
材料的检测结果如表1 所示。 
 
表1 材料检测结果 
序号 
No. 
测试项目 
Test item 
额定值 
Requirement 
试验结果 
Test result 
评价 Evaluation 
合格 
OK 
不合格 
Not OK 
1 
成分 
chemical 
components 
SUH409L 
JIS G4312-2011 
 
 
 
 
C 
≤0.03 
＜0.0015 
× 
 
 
Si 
≤1.0 
0.362 
× 
 
 
Mn 
≤1.0 
0.254 
× 
 
 
P 
≤0.040 
0.017 
× 
 
 
S 
≤0.030 
0.0036 
× 
 
 
Cr 
10.50～11.75 
11.48 
× 
 
 
Ti 
6×C%～0.75 
0.160 
× 
 
2 
硬度 
/ 
断口附近 
HV1:230,211,212 
/ 
 
 
 
/ 
变形不大的区域 
HV1:138~155 
/ 
 
4 
组织 
/ 
断口附件 
变形的铁素体 
/ 
 
 
 
/ 
变形不大的区域 
等轴状的铁素体 
/ 
 
 
 
图6 裂纹前沿的边缘 
 
解理断口+韧性滑移断口；未见疲
劳扩展形成的辉纹。其中滑移断口
为掰开断口形成的。 


 
上海汽车中心实验室 
SAIC Center Lab 
中国·上海·嘉定区安研路201 号 
邮编： 201804 
No 201 Anyan road, Jiading, Shanghai China 
Post code: 201804 
报告编号 
Report number 
 
SCL-S-15-0152M 
委托者: SQE  朱丹清 
Request person, dept： 
委托编号:  /  
Request number: 
送样日期:  2015.7.10 
Request date:  
报告日期:  2014.7.14 
Report date：  
第6页共7页 
 
SMPV-0.2.3-002-QA -F01 
 
（a）金相全貌 
 
（b）开裂处  变形的铁素体 
断口 
折弯翻边的表面 


 
上海汽车中心实验室 
SAIC Center Lab 
中国·上海·嘉定区安研路201 号 
邮编： 201804 
No 201 Anyan road, Jiading, Shanghai China 
Post code: 201804 
报告编号 
Report number 
 
SCL-S-15-0152M 
委托者: SQE  朱丹清 
Request person, dept： 
委托编号:  /  
Request number: 
送样日期:  2015.7.10 
Request date:  
报告日期:  2014.7.14 
Report date：  
第7页共7页 
 
SMPV-0.2.3-002-QA -F01 
 
（c）远离剧烈变形区域的基体组织 等轴状的铁素体 
图6  微观组织 
 
综合分析Comprehensive Analysis 
材料检测的结果显示：材料的成分符合要求；组织和硬度正常。 
断口形貌主要为脆性解理断口，是由于过载所致。依据支架所经历的生命周期，其过载开裂可能产生于如下
几个环节：工作，装配，物流和制造。 
该材料具有较好的塑性，在一般工作，装配和物流环节的作用下，由于受载变形相对较慢，不易发生脆性过
载的断裂。此外，如果是由于工作载荷所致，那么在3 千公里的行驶过程中，通常会呈现多次扩展的特征，或在
裂纹的前沿呈现出疲劳扩展的特征，而断口的形貌主要为解理，未表现出多次扩展的特征。由此可见，该开裂与
工作，装配或物流环节过程无关，应该产生于制造过程，也就是冲压成型的过程。 
在冲压成型的过程中，由于变形较快，局部发生剧烈变形，会出现脆性的过载开裂。该开裂的区域，也恰好
是变形困难的区域，容易出现开裂。 
基于上述的分析，支架开裂来自于冲压成型过程，是由于冲压不良所致。

File: 材料工程师/SCL-S-15-0153M-IP21 MCE-油冷管-吴文安.pdf.md
# SCL-S-15-0153M-IP21 MCE-油冷管-吴文安.pdf

 
上海汽车中心实验室 
SAIC Center Lab 
中国·上海·嘉定区安研路201 号 
邮编. 201804 
No 201 Anyan road, Jiading, Shanghai China 
Post code 201804 
报告编号 
Report number 
 
SCL-S-15-0153M 
委托者: SQE: 包文誉 
Request person, dept： 
送样日期:  2015.07-10 
Request date:  
报告日期:  2015-07-20 
Report date：  
第1 页共6 页 
 
零件号Part number 
10007347 
 零件名称 
Part name 
变速箱油冷管 
图纸日期Drawing date 
/ 
零件生产日期Part production date 
/ 
 供货商 
Supplier 
SAAA 
车型/项目Car type/project 
IP21 MCE 
试验大纲签署日期： 
/ 
 
   阶段性报告 Interim report        结论性报告 Conclusion report        
Ⅰ.任务描述 Task description 
实验室受委托对SAAA 生产的变速箱油冷管进行失效原因分析，失效零件具体信息如下： 
As requested, QA lab has analyzed the failure of the oil cool hose which is from SAAA . The background information of the failed part is as following： 
零件信息：Part information 
零件名称 
Part name 
油冷管 
制造日期 
Production date 
/ 
VIN 码 
VIN 
LSJW26H3XFS025246 
销售日期 
Sale date 
/ 
车辆里程数 
Car mileage 
850km 
维修站名称 
Sale agent 
/ 
失效模式描述 
Failure circumstance 
description 
变速箱油冷器进油管漏液，发现有胶管有裂缝。 
原材料信息：Raw material information 
原材料及牌号 
Raw material specification 
AEM 
原材料厂商 
Raw material producer 
/ 
散件供应商 
Component supplier 
胶管：固恩治 
金属热处理状态 
Metal heat treatment state 
/ 
失效零件见图：The failed part is shown in figure 1.  
 
Ⅱ. 结论与建议 Conclusions and suggestions 
 
结论：1 胶管内侧受损后导致内层开裂，形成外层破裂漏油。 
      
       2 零件材料符合要求。 
      
 
建议：确保胶管生产过程中内层胶料不受损。 
 
 
 
 
 
 
 
分发: 
Distribution 
SQE：包文誉 
检验者Author 
吴文安  
Wuwenan 
审核Auditor 
胡仁其 
Hurenqi 
批准Approver 
 
日期Date 
2015-07-20 
日期Date 
2015-07-20 
日期Date 
2015-07-20 
 
 


 
上海汽车中心实验室 
SAIC Center Lab 
中国·上海·嘉定区安研路201 号 
邮编. 201804 
No 201 Anyan road, Jiading, Shanghai China 
Post code 201804 
报告编号 
Report number 
 
SCL-S-15-0153M 
委托者: SQE: 包文誉 
Request person, dept： 
送样日期:  2015.07-10 
Request date:  
报告日期:  2015-07-20 
Report date：  
第2 页共6 页 
 
 
 
 图1 失效照片 
 
 
III. 测试结果 Test Results  
1 外观分析：  
胶管共有三处破损，位于胶管的对称面： 
 
 
 
    裂口表面未发现有异常划痕，磨损及损伤： 
 
 
 
 
 
 
 
 
 
 
 
 
 
 


 
上海汽车中心实验室 
SAIC Center Lab 
中国·上海·嘉定区安研路201 号 
邮编. 201804 
No 201 Anyan road, Jiading, Shanghai China 
Post code 201804 
报告编号 
Report number 
 
SCL-S-15-0153M 
委托者: SQE: 包文誉 
Request person, dept： 
送样日期:  2015.07-10 
Request date:  
报告日期:  2015-07-20 
Report date：  
第3 页共6 页 
 
2 内层外观分析： 
对胶管进行解剖后发现内层已形成长约6.8cm 的裂口： 
    
 
    在裂口两端外延出裂纹，该印记在对胶管进行外翻时未形成开裂，说明内侧胶料已相融，仅在表面形成裂
纹。 
    
 
3 断口分析： 
断面形态如下： 
 
 
 
 
 
 
 
 
区域1 
区域2 
区域3 
68.6cm 


 
上海汽车中心实验室 
SAIC Center Lab 
中国·上海·嘉定区安研路201 号 
邮编. 201804 
No 201 Anyan road, Jiading, Shanghai China 
Post code 201804 
报告编号 
Report number 
 
SCL-S-15-0153M 
委托者: SQE: 包文誉 
Request person, dept： 
送样日期:  2015.07-10 
Request date:  
报告日期:  2015-07-20 
Report date：  
第4 页共6 页 
 
在内层表面有一道观察整个开裂区域的裂纹： 
 
在裂纹各个区域形态如下： 
区域1：光滑开裂： 
 
 
 
 
区域2：有小颗粒凹坑： 
 
裂纹区域 


 
上海汽车中心实验室 
SAIC Center Lab 
中国·上海·嘉定区安研路201 号 
邮编. 201804 
No 201 Anyan road, Jiading, Shanghai China 
Post code 201804 
报告编号 
Report number 
 
SCL-S-15-0153M 
委托者: SQE: 包文誉 
Request person, dept： 
送样日期:  2015.07-10 
Request date:  
报告日期:  2015-07-20 
Report date：  
第5 页共6 页 
 
 
区域3：有大颗粒凹坑： 
 
 
从上述各区域判断，胶管内层开裂由于内层表面形成裂纹导致，内层表面裂纹纹路光滑，且整体划伤痕迹
为非直线型开裂，说明内层受到异物划伤导致。 
 
 


 
上海汽车中心实验室 
SAIC Center Lab 
中国·上海·嘉定区安研路201 号 
邮编. 201804 
No 201 Anyan road, Jiading, Shanghai China 
Post code 201804 
报告编号 
Report number 
 
SCL-S-15-0153M 
委托者: SQE: 包文誉 
Request person, dept： 
送样日期:  2015.07-10 
Request date:  
报告日期:  2015-07-20 
Report date：  
第6 页共6 页 
 
4 材料分析 
 
序号 
No. 
试验项目 
Test item 
额定 
Requirement 
试验结果 
Test result 
评价 Evaluation 
合格 
qualified 
不合格 
unqualified 
内层： 
1 
Shore A 硬度 
Shore A Hardness 
ISO 7619-1 
70±5 
67 
× 
 
2 
拉伸强度 
Tensile strength 
ISO 37 
≥10MPa 
15.7 
× 
 
3 
断裂伸长率 
Elongation at tear 
ISO 37 
≥200% 
237 
× 
 
外层： 
1 
Shore A 硬度 
Shore A Hardness 
ISO 7619-1 
70±5 
74 
× 
 
2 
拉伸强度 
Tensile strength 
ISO 37 
≥10MPa 
16.9 
× 
 
3 
断裂伸长率 
Elongation at tear 
ISO 37 
≥150% 
190 
× 
 
 
 
小结： 
   1 胶管内侧受损后导致内层开裂，形成外层破裂漏油。 
 
2 零件材料符合要求。

File: 材料工程师/SCL-S-15-0154M-W5-增压器真空管-吴文安.pdf.md
# SCL-S-15-0154M-W5-增压器真空管-吴文安.pdf

 
上海汽车中心实验室 
SAIC Center Lab 
中国·上海·嘉定区安研路201 号 
邮编. 201804 
No 201 Anyan road, Jiading, Shanghai China 
Post code 201804 
报告编号 
Report number 
 
SCL-S-15-0154M 
委托者: SQE: 包文誉 
Request person, dept： 
送样日期:  2015.07-10 
Request date:  
报告日期:  2015-07-15 
Report date：  
第1 页共5 页 
 
零件号Part number 
10098399 
 零件名称 
Part name 
增压器真空管橡胶接头开裂 
图纸日期Drawing date 
/ 
零件生产日期Part production date 
/ 
 供货商 
Supplier 
浙江铁马 
车型/项目Car type/project 
W5 1.8T 
试验大纲签署日期： 
/ 
 
   阶段性报告 Interim report        结论性报告 Conclusion report        
Ⅰ.任务描述 Task description 
实验室受委托对浙江铁马生产的增压器真空管管进行失效原因分析，失效零件具体信息如下： 
As requested, QA lab has analyzed the failure of the vacuum hose which is from Ironhorse . The background information of the failed part is as following： 
零件信息：Part information 
零件名称 
Part name 
增压器真空管 
制造日期 
Production date 
/ 
VIN 码 
VIN 
LSJW34G35FG018128 
销售日期 
Sale date 
/ 
车辆里程数 
Car mileage 
2885km 
维修站名称 
Sale agent 
/ 
失效模式描述 
Failure circumstance 
description 
增压器真空管橡胶接头开裂。 
原材料信息：Raw material information 
原材料及牌号 
Raw material specification 
ECO 
原材料厂商 
Raw material producer 
河间立 
散件供应商 
Component supplier 
/ 
金属热处理状态 
Metal heat treatment state 
/ 
失效零件见图：The failed part is shown in figure 1.  
 
Ⅱ. 结论与建议 Conclusions and suggestions 
 
结论：1 胶管内侧收到异常损伤，导致管体开裂。 
 
建议：尼龙管切割面较为锋利，故在插管时确保润滑和限位，不使管体受损。 
      
 
 
 
 
 
 
 
分发: 
Distribution 
SQE：包文誉 
检验者Author 
吴文安 
Wu Wenan 
审核Auditor 
胡仁其 
Hurenqi 
批准Approver 
 
日期Date 
2015-07-15 
日期Date 
2015-07-15 
日期Date 
2015-07-15 
 
 


 
上海汽车中心实验室 
SAIC Center Lab 
中国·上海·嘉定区安研路201 号 
邮编. 201804 
No 201 Anyan road, Jiading, Shanghai China 
Post code 201804 
报告编号 
Report number 
 
SCL-S-15-0154M 
委托者: SQE: 包文誉 
Request person, dept： 
送样日期:  2015.07-10 
Request date:  
报告日期:  2015-07-15 
Report date：  
第2 页共5 页 
 
 
 
 图1 失效照片 
 
 
III. 测试结果 Test Results  
1 外观分析：  
表面形成撕裂性开裂，但在裂口表面未发现有异常划痕，磨损及损伤： 
 
     
    开裂区域已扩展至插入的尼龙管处 
 
 
尼龙管 


 
上海汽车中心实验室 
SAIC Center Lab 
中国·上海·嘉定区安研路201 号 
邮编. 201804 
No 201 Anyan road, Jiading, Shanghai China 
Post code 201804 
报告编号 
Report number 
 
SCL-S-15-0154M 
委托者: SQE: 包文誉 
Request person, dept： 
送样日期:  2015.07-10 
Request date:  
报告日期:  2015-07-15 
Report date：  
第3 页共5 页 
 
2 断口分析： 
    对胶管进行解剖，断口形态如下： 
    
 
     
 
 
 
 
 
 
 
     开裂的起始区域位于转角处，通过安装模拟发现开裂点位于尼龙的端部位置： 
     
 
 
起始区域 
撕裂方向 
撕裂方向 
撕裂方向 
起始区域 


 
上海汽车中心实验室 
SAIC Center Lab 
中国·上海·嘉定区安研路201 号 
邮编. 201804 
No 201 Anyan road, Jiading, Shanghai China 
Post code 201804 
报告编号 
Report number 
 
SCL-S-15-0154M 
委托者: SQE: 包文誉 
Request person, dept： 
送样日期:  2015.07-10 
Request date:  
报告日期:  2015-07-15 
Report date：  
第4 页共5 页 
 
3 内侧表观分析： 
 
  
 
4 尼龙管端部分析： 
  
 
  尼龙管边缘未发现有毛刺，缺失导致的尖锐形态。但尼龙管的切边还是较为锐利。 
 
 
 
开裂痕迹，表面受到损伤 
断口起始区域 
胶料缺损，表面受到损伤 


 
上海汽车中心实验室 
SAIC Center Lab 
中国·上海·嘉定区安研路201 号 
邮编. 201804 
No 201 Anyan road, Jiading, Shanghai China 
Post code 201804 
报告编号 
Report number 
 
SCL-S-15-0154M 
委托者: SQE: 包文誉 
Request person, dept： 
送样日期:  2015.07-10 
Request date:  
报告日期:  2015-07-15 
Report date：  
第5 页共5 页 
 
5 材料分析 
序号 
No. 
试验项目 
Test item 
额定 
Requirement 
试验结果 
Test result 
评价 Evaluation 
合格 
qualified 
不合格 
unqualified 
1 
材料 
Material 
ECO 
 
× 
 
 
 
小结： 
   1 胶管内侧表面形成异常损伤，胶管在长期使用过程中导致开裂。 
   2 胶管内侧损伤点位于尼龙管插管位置，尼龙管切割边缘较为锐利，

File: 材料工程师/SCL-S-15-0155M-NLE E85-缸盖-朱玲斌.pdf.md
# SCL-S-15-0155M-NLE E85-缸盖-朱玲斌.pdf

 
上海汽车中心实验室 
SAIC Center Lab 
中国·上海·嘉定区安研路201 号 
邮编： 201804 
No 201 Anyan road, Jiading, Shanghai China 
Post code: 201804 
报告编号 
Report number 
 
SCL-S-15-0155M 
委托者: 发动机  李帅 
Request person, dept： 
委托编号:  /  
Request number: 
送样日期:  2015.7.10 
Request date:  
报告日期:  2015.7.27 
Report date：  
第1页共7页 
 
SMPV-0.2.3-002-QA -F01 
零件号Part number 
10175933 
零件名称 
Part name 
缸盖 
Cylinder head 
图纸日期Drawing date 
/ 
零件生产日期Part production date 
/ 
供货商 
Supplier 
KPSNC 
车型/项目Car type/project 
NLE  E85 
DVP 材料大纲签署日期DVP material test plan date 
/ 
阶段性报告 Interim report                结论性报告 Conclusion report          
 
Ⅰ.任务描述 Task description 
实验室受委托对缸盖裂纹进行失效原因分析，失效零件具体信息如下： 
As requested, SCL has analyzed the clylinder head cracking. The information of the failed part is as following： 
零件信息：Part information 
零件名称 
Part name 
缸盖 
Cylinder head 
车制造日期 
Vehicle production date 
/ 
VIN 码 
VIN 
/ 
销售日期 
Sale date 
/ 
车辆里程数 
Car mileage 
/ 
维修站名称 
Sale agent 
/ 
失效模式描述 
Failure circumstance  
NLE E85 进行800 小时耐久试验，排气门和火花塞孔之间出现开裂。 
The cracking was found between the exhaust valve and the spark plug when NLE E85 800 endurance tested.  
原材料信息：Raw material information 
原材料及牌号 
Raw material specification 
A 356-T6 
原材料厂商 
Raw material producer 
/ 
散件供应商 
Component supplier 
/ 
金属热处理状态 
Metal heat treatment state 
/ 
失效零件见图1：The failed part is shown in figure 1. 
 
Ⅱ. 结论与建议 Conclusions and Suggestions 
 
结论Conclusions： 
（1） 缸盖因疲劳开裂而失效，这与失效位置材料高温时的性能衰减及受到的综合应力有关。The cylinder head 
cracked due to fatigue, which relations to the property degradation of the material at high temperature and the 
integrated stress.  
（2） 缸盖材料成分合格，组织正常。The chemical compositions of cylinder head is qualified, the microstructure is 
normal. 
 
 
建议Suggestions： 
（1） 降低缸盖局部位置的工作温度。Reduce the local position work temperature of cylinder heat. 
（2） 分析缸盖材料的高温性能是否满足工况要求。Analysis whether the high temperature property of cylinder  
head meet the requirement of the work condition. 
 
分发: 
Distribution 
发动机  李帅 
检验者Author 
朱玲斌 
Zhu Lingbin 
审核Auditor 
邵百明 
Shao Baiming 
批准Approver 
 
日期Date 
2015.7.27 
日期Date 
2015.7.27 
日期Date 
2015.7.27 


 
上海汽车中心实验室 
SAIC Center Lab 
中国·上海·嘉定区安研路201 号 
邮编： 201804 
No 201 Anyan road, Jiading, Shanghai China 
Post code: 201804 
报告编号 
Report number 
 
SCL-S-15-0155M 
委托者: 发动机  李帅 
Request person, dept： 
委托编号:  /  
Request number: 
送样日期:  2015.7.10 
Request date:  
报告日期:  2015.7.27 
Report date：  
第2页共7页 
 
SMPV-0.2.3-002-QA -F01 
III. 调查结果 Investigation Results  
NLE E85 在委外进行800 小时发动机耐久试验时，发动机运行到550hrs 因气缸泄露较大进行拆检，发现
缸盖火花塞与排气门座圈之间有裂纹，1#和7#排气门颜色异常，其中1#排气门发现裂纹；更换排气门后继续试
验，发动机运行到625hrs，发现1#缸火花塞烧蚀，1#缸缸盖裂纹明显扩展。据了解，E85 缸盖毛坯与汽油机2.0T 
缸盖毛坯相同，在NLE 开发过程中，火花塞孔与排气门座圈之间未发生过开裂失效。 
送至实验室失效零件如图1a 所示，1b~1g 分别为1~4 缸裂纹位置放大形貌，由图可知： 
 开裂全部发生在1,2,3,4 缸靠近排气一侧，如图1a，排气门座圈被取下做尺寸分析，进气一侧未发现异
常； 
 裂纹基本位于火花塞孔和排气门之间相对较薄的位置（以下简称鼻梁位置），如图1b，1d，1e，1g； 
 1 缸鼻梁位置完全开裂，如图1c；3 缸靠近火花塞一侧有裂纹，裂纹未完全扩展到排气门一侧。 
a  缸盖宏观形貌 
 
 b  1 缸裂纹 
c  1 缸裂纹放大形貌 
进气孔 
排气孔 
火花塞孔 
裂纹 
 
 


 
上海汽车中心实验室 
SAIC Center Lab 
中国·上海·嘉定区安研路201 号 
邮编： 201804 
No 201 Anyan road, Jiading, Shanghai China 
Post code: 201804 
报告编号 
Report number 
 
SCL-S-15-0155M 
委托者: 发动机  李帅 
Request person, dept： 
委托编号:  /  
Request number: 
送样日期:  2015.7.10 
Request date:  
报告日期:  2015.7.27 
Report date：  
第3页共7页 
 
SMPV-0.2.3-002-QA -F01 
 
 
d  3 缸裂纹 
e  2 缸裂纹 
 
f  3 缸裂纹放大形貌 
g  4 缸裂纹 
图1  失效件宏观形貌 
断口分析 
图2，图3 分别为1 缸和3 缸断口低倍及SEM 形貌，由图可知： 
 1 缸，3 缸的断裂属于疲劳开裂，疲劳扩展方向如图2，图3 中箭头所示，开裂末端有明显可见的疲劳
条纹（图2c，2d，3b，3c，3d），断口上侧已基本高温氧化； 
 结合图1f，认为裂纹起源于火花塞孔一侧，如图2a，3a 中虚线所示。 
裂纹 
裂纹 
裂纹 
 


 
上海汽车中心实验室 
SAIC Center Lab 
中国·上海·嘉定区安研路201 号 
邮编： 201804 
No 201 Anyan road, Jiading, Shanghai China 
Post code: 201804 
报告编号 
Report number 
 
SCL-S-15-0155M 
委托者: 发动机  李帅 
Request person, dept： 
委托编号:  /  
Request number: 
送样日期:  2015.7.10 
Request date:  
报告日期:  2015.7.27 
Report date：  
第4页共7页 
 
SMPV-0.2.3-002-QA -F01 
a  1 缸断口低倍全貌 
b  位置1-高温氧化形貌 
c  位置2-疲劳形貌 
d  位置3-疲劳形貌 
图2  1 缸断口形貌 
a  3 缸断口低倍全貌 
b  位置1-疲劳形貌 
位置1 
位置2 
位置3 
火
花
塞
孔
位
置 
火
花
塞
孔
位
置 
位置1 
位置3 
位置2 
裂纹源区 
裂纹源区 


 
上海汽车中心实验室 
SAIC Center Lab 
中国·上海·嘉定区安研路201 号 
邮编： 201804 
No 201 Anyan road, Jiading, Shanghai China 
Post code: 201804 
报告编号 
Report number 
 
SCL-S-15-0155M 
委托者: 发动机  李帅 
Request person, dept： 
委托编号:  /  
Request number: 
送样日期:  2015.7.10 
Request date:  
报告日期:  2015.7.27 
Report date：  
第5页共7页 
 
SMPV-0.2.3-002-QA -F01 
c  位置2-疲劳形貌 
d  位置3-疲劳形貌 
图3  3 缸断口形貌 
 
 
材料测试  Material Test Results 
对失效缸盖进行材料检测，其结果如下： 
（1） 失效缸盖材料化学成分合格，白色大块状a相+细小的共晶Si，正常； 
（2） 排气门区域的硬度衰减非常明显，远离排气口位置硬度正常；进气门区域硬度基本无衰减，硬度基
本正常。 
表1  材料检测结果 
序号 
No. 
测试项目 
Test item 
额定值 
Requirement 
试验结果 
Test result 
评价 Evaluation 
合格 
OK 
不合格 
Not OK 
1 
成分 
Chemical components 
A356 
(ASTM B108) 
 
 
 
Si 
6.5-7.5 
7.052 
× 
 
Fe 
≤0.2 
0.152 
× 
 
Cu 
≤0.2 
0.066 
× 
 
Mn 
≤0.1 
0.016 
× 
 
Mg 
0.25~0.45 
0.284 
× 
 
Zn 
≤0.1 
0.012 
× 
 
Al 
余量 
92.18 
× 
 
2 
硬 度 
Hardness 
排气侧测量位置 
（图4a） 
HB2.5/62.5( 位置1~6)： 
36.5,41.1,48.9,71.1,92.2,93.6 
/ 
 
进气侧测量位置 
（图4b） 
HB2.5/62.5( 位置1~4)： 
90.7,96.2,97.7,94.1 
/ 
 
3 
微观组织 
Microstructure 
/ 
白色大块状a 相+细小的共晶
Si(见图5) 
/ 
 
 


 
上海汽车中心实验室 
SAIC Center Lab 
中国·上海·嘉定区安研路201 号 
邮编： 201804 
No 201 Anyan road, Jiading, Shanghai China 
Post code: 201804 
报告编号 
Report number 
 
SCL-S-15-0155M 
委托者: 发动机  李帅 
Request person, dept： 
委托编号:  /  
Request number: 
送样日期:  2015.7.10 
Request date:  
报告日期:  2015.7.27 
Report date：  
第6页共7页 
 
SMPV-0.2.3-002-QA -F01 
 
a  排气门一侧硬度测量位置 
b  进气门一侧硬度测量位置 
图4  硬度测量位置（3 缸） 
a  排气口侧金相 
b  远离排气侧金相 
图5  金相 
 
综合分析  Comprehensive Analysis 
    通过检测，缸盖材料成分及组织未发现明显问题，但排气一侧缸盖的硬度受热衰减非常明显。汽油机2.0T
缸盖排气侧工作时测得的最高温度在235℃左右，而E85 排气侧工作时测得最高温度到250℃左右。 
排气侧循环的温度变化以及排气口附近复杂的结构导致气门座孔与火花塞孔之间的“鼻梁区”（图6 箭头位
置）的应力最为严重。 
发动机工作时，循环的温度变化使得鼻梁区不断受到压缩拉伸的力，开裂位置（图6 箭头）基本位于排气口
和火花塞孔之间最薄区域，该位置高温时较大的性能减弱及较差的冷却条件，最终导致缸盖疲劳开裂。 
     
排气口 
进气口 
位置1 
位置2 
位置3 
位置4 
位置5 
位置6 


 
上海汽车中心实验室 
SAIC Center Lab 
中国·上海·嘉定区安研路201 号 
邮编： 201804 
No 201 Anyan road, Jiading, Shanghai China 
Post code: 201804 
报告编号 
Report number 
 
SCL-S-15-0155M 
委托者: 发动机  李帅 
Request person, dept： 
委托编号:  /  
Request number: 
送样日期:  2015.7.10 
Request date:  
报告日期:  2015.7.27 
Report date：  
第7页共7页 
 
SMPV-0.2.3-002-QA -F01 
图6  排气孔与火花塞孔剖面图

File: 材料工程师/SCL-S-15-0156M-DCT360B-主减速从动齿-朱玲斌.pdf.md
# SCL-S-15-0156M-DCT360B-主减速从动齿-朱玲斌.pdf

 
上海汽车中心实验室 
SAIC Center Lab 
中国·上海·嘉定区安研路201 号 
邮编： 201804 
No 201 Anyan road, Jiading, Shanghai China 
Post code: 201804 
报告编号 
Report number 
 
SCL-S-15-0156M 
委托者: TR   黄俊杰 
Request person, dept： 
委托编号:  /  
Request number: 
送样日期:  2015.7.10 
Request date:  
报告日期:  2015.7.28 
Report date：  
第1页共5页 
 
SMPV-0.2.3-002-QA -F01 
零件号Part number 
10057527 
零件名称 
Part name 
主减速从动齿 
Ring Gear 
图纸日期Drawing date 
/ 
零件生产日期Part production date 
/ 
供货商 
Supplier 
SAGW 
车型/项目Car type/project 
DCT360B 
DVP 材料大纲签署日期DVP material test plan date 
/ 
阶段性报告 Interim report                结论性报告 Conclusion report          
 
Ⅰ.任务描述 Task description 
实验室受委托对主减速从动齿进行失效原因分析，失效零件具体信息如下： 
As requested, SCL has analyzed the failure of the ring gear. The information of the failed part is as following： 
零件信息：Part information 
零件名称 
Part name 
主减速从动齿 
Ring Gear 
车制造日期 
Vehicle production date 
/ 
VIN 码 
VIN 
/ 
销售日期 
Sale date 
/ 
车辆里程数 
Car mileage 
/ 
维修站名称 
Sale agent 
/ 
失效模式描述 
Failure circumstance  
DCT 360B 进行耐久试验，试验进行到45%，主减速齿断裂。 
The ring gear fractured when the DCT 360B endurance test was carried on to 45%.  
原材料信息：Raw material information 
原材料及牌号 
Raw material specification 
/ 
原材料厂商 
Raw material producer 
/ 
散件供应商 
Component supplier 
/ 
金属热处理状态 
Metal heat treatment state 
/ 
失效零件见图1：The failed part is shown in figure 1. 
 
Ⅱ. 结论与建议 Conclusions and Suggestions 
 
结论Conclusions： 
（1） 主减速从动齿发生疲劳失效，这可能与齿轮偏载有关.The ring gear fatigue fractured, which may be relation 
to the partial load. 
（2） 失效齿轮化学成分合格，性能检测无异常。The chemical compositions of failure gear is qualified, the 
properties are normal. 
 
 
建议Suggestions： 
（1） 分析偏载的原因，校核试验载荷。Analysis the reason of partial load, check the test load. 
 
 
分发: 
Distribution 
TR  黄俊杰 
检验者Author 
朱玲斌 
Zhu Lingbin 
审核Auditor 
邵百明 
Shao Baiming 
批准Approver 
 
日期Date 
2015.7.28 
日期Date 
2015.7.28 
日期Date 
2015.7.28 


 
上海汽车中心实验室 
SAIC Center Lab 
中国·上海·嘉定区安研路201 号 
邮编： 201804 
No 201 Anyan road, Jiading, Shanghai China 
Post code: 201804 
报告编号 
Report number 
 
SCL-S-15-0156M 
委托者: TR   黄俊杰 
Request person, dept： 
委托编号:  /  
Request number: 
送样日期:  2015.7.10 
Request date:  
报告日期:  2015.7.28 
Report date：  
第2页共5页 
 
SMPV-0.2.3-002-QA -F01 
III. 调查结果 Investigation Results  
DCT 360B 项目在安亭进行R3 电机拖动耐久试验，试验进行到45%时，主减速从动齿断裂，其中4 个齿
掉落，其他零件未发现失效。试验用齿轮为已通过试验投产零件，试验目的是来验证新的1234 输出轴锁紧螺栓
方案。 
图1a 为主减速从动齿零件数模图，送至实验室失效件如图1b 所示，可以知道： 
 从动齿一侧接触痕迹异常，有明显的偏载形貌（图1c），断裂起始区域正好处于偏载压痕较重的一侧； 
 失效齿轮未发现其他异常撞击磕碰等迹象；. 
 投产前该零件已通过台架试验未出现异常。 
 
 
a  数模图 
b  失效件宏观形貌 
 
c  偏载痕迹 
d  断齿区域放大形貌 
图1  失效件宏观形貌 
断口分析 
图2 为断齿的低倍及高倍SEM 形貌图，可以知道： 
 失效齿轮的断裂属于疲劳断裂，疲劳起始于齿根圆弧过渡区域，疲劳扩展方向如图2a，2b，2c 中箭头
所示； 
 失效齿除齿面有明显偏载外，无其他异常痕迹。 
 
断口分析齿 


 
上海汽车中心实验室 
SAIC Center Lab 
中国·上海·嘉定区安研路201 号 
邮编： 201804 
No 201 Anyan road, Jiading, Shanghai China 
Post code: 201804 
报告编号 
Report number 
 
SCL-S-15-0156M 
委托者: TR   黄俊杰 
Request person, dept： 
委托编号:  /  
Request number: 
送样日期:  2015.7.10 
Request date:  
报告日期:  2015.7.28 
Report date：  
第3页共5页 
 
SMPV-0.2.3-002-QA -F01 
 
a  断口低倍形貌 
b  位置1 形貌-疲劳 
c  位置2 形貌-疲劳 
图2  失效件断口形貌 
材料测试  Material Test Results 
对失效齿轮进行材料检测，其结果如下： 
 失效齿轮材料化学成分合格，硬度和硬化层深度符合图纸要求，齿根过渡良好，金相组织正常； 
 
表1  材料检测结果 
序号 
No. 
测试项目 
Test item 
额定值 
Requirement 
试验结果 
Test result 
评价 Evaluation 
合格 
OK 
不合格 
Not OK 
1 
成分 
Chemical components 
20MnCr5 
（DIN 10084-2008） 
 
 
 
C 
0.17-0.22 
0.191 
× 
 
Si 
≤0.40 
0.073 
× 
 
Mn 
1.10-1.40 
1.336 
× 
 
P 
≤0.025 
0.0124 
× 
 
S 
≤0.035 
0.0264 
× 
 
Cr 
1.0-1.30 
1.191 
× 
 
1.2 
表面硬度 
Surface Hardness 
HRC：59~63 
HRC：59.1，59.8，59.7 
× 
 
位置1 
位置2 
 


 
上海汽车中心实验室 
SAIC Center Lab 
中国·上海·嘉定区安研路201 号 
邮编： 201804 
No 201 Anyan road, Jiading, Shanghai China 
Post code: 201804 
报告编号 
Report number 
 
SCL-S-15-0156M 
委托者: TR   黄俊杰 
Request person, dept： 
委托编号:  /  
Request number: 
送样日期:  2015.7.10 
Request date:  
报告日期:  2015.7.28 
Report date：  
第4页共5页 
 
SMPV-0.2.3-002-QA -F01 
序号 
No. 
测试项目 
Test item 
额定值 
Requirement 
试验结果 
Test result 
评价 Evaluation 
合格 
OK 
不合格 
Not OK 
 
芯部硬度 
Core hardness 
HRC≥36 
40.9，41.9 
× 
 
硬化层深度 
Depth of quenching 
layer 
550HV1：
0.50-0.80mm 
0.712（图4） 
× 
 
1.3 
齿根过渡 
Transition at tooth roots 
/ 
良好，见图3a 
/ 
 
1.4 
微观组织 
Microstructure 
渗碳+回火 
表面针状马氏体；芯部回
火板条状马氏体 
/ 
 
 
a  齿形 
b  表面组织 
c  芯部组织 
图3  失效齿金相 


 
上海汽车中心实验室 
SAIC Center Lab 
中国·上海·嘉定区安研路201 号 
邮编： 201804 
No 201 Anyan road, Jiading, Shanghai China 
Post code: 201804 
报告编号 
Report number 
 
SCL-S-15-0156M 
委托者: TR   黄俊杰 
Request person, dept： 
委托编号:  /  
Request number: 
送样日期:  2015.7.10 
Request date:  
报告日期:  2015.7.28 
Report date：  
第5页共5页 
 
SMPV-0.2.3-002-QA -F01 
Chart
0
250
500
750
1000
Depth (祄)
400
500
600
700
800
HV
Chart Values
Field
Hardness
Depth
H Diag.
V Diag.
  #
HV
祄
祄
祄
1
729
200.0
50.1
50.8
2
675
400.0
52.2
52.7
3
645
500.0
53.1
54.1
4
608
600.0
55.2
55.2
5
552
700.0
57.6
58.3
6
535
800.0
59.0
58.8
7
498
900.0
60.7
61.4
8
489
1000.0
61.6
61.6
Sample Statistics
Minimum:
489 HV
Maximum:
729 HV
Count:
8 of  8
Hardness
Depth
Ef f .#2
550 HV
712.3 祄
图4   硬化层深度结果

File: 材料工程师/SCL-S-15-0157M-AS21-前顶蓬内部阅读灯-龚伟.pdf.md
# SCL-S-15-0157M-AS21-前顶蓬内部阅读灯-龚伟.pdf

 
上海汽车中心实验室
(SAIC Center Lab) 
中国·上海·嘉定区安研路201 号 
邮编. 201804 
No. 201 Anyan Road, Jiading District,  
Shanghai, China. 
Post code :200433 
报告编号：Report number 
SCL-S-15-0157M 
委托者Requestor：王怀军 
送样日期Deliver date：2015.07.16 
报告日期Report date：2015.07.28 
第 1 页 共 6 页 
Page 1 of 6  
 
零件号 
Part number 
10045694 
零件名称 
Part name 
前顶蓬内部阅读灯 
Lamp-FR H/LINING INT CTSY MAP 
图纸日期 
Drawing date  
2011.05.18 
零件生产日期 
Production date 
/ 
供货商 
Supplier 
上海小糸车灯有限公司 
Shanghai Koito Automotive Lamp Co. Ltd. 
车型/项目 
Car type/project 
AS21 
 
   阶段性报告  Stage report        结论性报告 Conclusion report           测试报告 Test report 
Ⅰ.任务描述 Task description 
实验室受委托对前顶蓬内部阅读灯（2 件）进行失效原因分析，失效零件具体信息如下： 
As requested, QA lab has analyzed the invalid cause of lamp-FR H/LINING INT CTSY MAP(Two), and the 
information of invalid part is shown as following： 
零件信息：Part information 
零件名称 
Part name 
前顶蓬内部阅读灯 
Lamp-FR H/LINING INT CTSY 
MAP  
制造日期 
Production date 
/ 
VIN 码 
VIN number 
LSJA24U33FS032057 
/ 
销售日期 
Sale date 
/ 
车辆里程数 
Car mileage 
1590 km 
/ 
销售商 
Sale agent 
平顶山锦荣 
/ 
失效模式描述 
Invalid situation 
description 
右侧轨道开裂 
Right orbital crack 
原材料信息：Raw material information 
原材料及牌号 
Raw material 
and trademark 
PC/ABS 
HAC8250 
原材料厂商 
Raw material producer 
锦湖日丽 
散件供应商 
Part supplier 
/ 
金属热处理状态 
Metal heat treatment state 
/ 
失效零件见图1：The invalid part is shown in Fig 1.  
Ⅱ. 结论与建议 Conclusions and suggestions 
结论： 1. 失效件受外力导致断裂。  
2. 零件材料符合技术要求。  
Conclusions:  1.The brittle fracture of the part caused by external force.   
2. Material performance of part conformed to requirements.     
建议： 1.检查装配物流环节。 
       2.失效位置增加倒角。 
Suggestions:  1. Check the assembly and logistic part. 
            2．Add R angle in failure position. 
分发： 
Dispenser 
QA 王怀军 
检验者： 
Identifier 
龚伟 
Gong Wei 
审核： 
Auditor 
狄春峰 
Di Chunfeng 
批准： 
Approver 
 
日期： 
Date 
2015.07.28 
日期： 
Date 
2015.07.28 
日期： 
Date 
2015.07.28 


 
上海汽车中心实验室
(SAIC Center Lab) 
中国·上海·嘉定区安研路201 号 
邮编. 201804 
No. 201 Anyan Road, Jiading District,  
Shanghai, China. 
Post code :200433 
报告编号：Report number 
SCL-S-15-0157M 
委托者Requestor：王怀军 
送样日期Deliver date：2015.07.16 
报告日期Report date：2015.07.28 
第 2 页 共 6 页 
Page 2 of 6  
 
 
 
 
 
图1 失效件 
Fig. 1 Failure Part 
 
III. 测试结果 Test Results  
序
号 
No. 
试验项目 
Test item 
额定值 
Requirement 
试验结果 
Test result 
评价 Evaluation 
第一次 
第二次 
合格 
qualified 
不合格 
unqualified 
I 
失效件 
 
 
1 
红外（GB/T6040-2002） 
Infrared Spectroscopy 
PC/ABS 
PC/ABS 
× 
 
2 
玻璃化转变温度  
(GB/T 19644.2-2006)  
Glass transition temperature (℃) 
140±5 
110±5 
142 
105 
× 
 
II 
新件 
 
 
1 
红外（GB/T6040-2002） 
Infrared Spectroscopy 
PC/ABS 
PC/ABS 
× 
 
失效件①
失效件②
断 裂 
断 裂 


 
上海汽车中心实验室
(SAIC Center Lab) 
中国·上海·嘉定区安研路201 号 
邮编. 201804 
No. 201 Anyan Road, Jiading District,  
Shanghai, China. 
Post code :200433 
报告编号：Report number 
SCL-S-15-0157M 
委托者Requestor：王怀军 
送样日期Deliver date：2015.07.16 
报告日期Report date：2015.07.28 
第 3 页 共 6 页 
Page 3 of 6  
 
序
号 
No. 
试验项目 
Test item 
额定值 
Requirement 
试验结果 
Test result 
评价 Evaluation 
第一次 
第二次 
合格 
qualified 
不合格 
unqualified 
2 
玻璃化转变温度  
(GB/T 19644.2-2006)  
Glass transition temperature (℃) 
140±5 
110±5 
141 
105 
× 
 
III 
粒料 
 
 
1 
红外（GB/T6040-2002） 
Infrared Spectroscopy 
PC/ABS 
PC/ABS 
× 
 
2 
玻璃化转变温度  
(GB/T 19644.2-2006)  
Glass transition temperature (℃) 
140±5 
110±5 
143 
105 
× 
 
小结：零件材料符合技术要求。 
 
 
 
 
 
 
 
 
 
 
 
 
 
 
 
 
 


 
上海汽车中心实验室
(SAIC Center Lab) 
中国·上海·嘉定区安研路201 号 
邮编. 201804 
No. 201 Anyan Road, Jiading District,  
Shanghai, China. 
Post code :200433 
报告编号：Report number 
SCL-S-15-0157M 
委托者Requestor：王怀军 
送样日期Deliver date：2015.07.16 
报告日期Report date：2015.07.28 
第 4 页 共 6 页 
Page 4 of 6  
 
Ⅳ. 宏观分析 Macroscopic observation 
 
失效件①断口如图2所示。断口整体无银纹，是受外力导致的脆断。断口上侧存在受外力作用痕
迹，是断裂的起始位置，下侧存在飞边，是断裂的终止位置，断裂方向自上向下。 
 
 
  
图2 失效件① 
Fig. 2 Failure Part① 
 
 
 
 
 
 
 
 
 
 
 
 
 
飞边 
受力痕迹 
断裂终止
断裂起始
断裂方向 


 
上海汽车中心实验室
(SAIC Center Lab) 
中国·上海·嘉定区安研路201 号 
邮编. 201804 
No. 201 Anyan Road, Jiading District,  
Shanghai, China. 
Post code :200433 
报告编号：Report number 
SCL-S-15-0157M 
委托者Requestor：王怀军 
送样日期Deliver date：2015.07.16 
报告日期Report date：2015.07.28 
第 5 页 共 6 页 
Page 5 of 6  
 
失效件②断口如图3所示，断裂形式与失效件①基本一致。下侧飞边与右侧加强筋位置应力发
白痕迹同为断裂终止位置。 
 
 
 
 
 
图3 失效件② 
Fig. 3 Failure Part② 
 
 
 
 
 
 
 
 
 
 
 
 
 
 
飞边 
应力发白 
断裂终止
断裂起始
断裂方向 
断裂终止
受力痕迹 


 
上海汽车中心实验室
(SAIC Center Lab) 
中国·上海·嘉定区安研路201 号 
邮编. 201804 
No. 201 Anyan Road, Jiading District,  
Shanghai, China. 
Post code :200433 
报告编号：Report number 
SCL-S-15-0157M 
委托者Requestor：王怀军 
送样日期Deliver date：2015.07.16 
报告日期Report date：2015.07.28 
第 6 页 共 6 页 
Page 6 of 6  
 
取新件进行失效模拟，模拟受异常外力情况，如图4所示。零件失效终止于右侧加强筋位置，
与失效件断裂终止位置一致。检查断口，呈部分韧断，部分脆断形式，当此外力更大时，即发生完
全的脆断情况。 
 
 
 
 
图4 新件模拟 
Fig. 4 New Part Simulation 
 
对比零件右侧轨道（失效位置）及左侧齿轮位置，如图5所示。右侧轨道无倒角，强度较低，
建议增加倒角设计。 
 
  
图5 倒角 
Fig. 5 R Angle 
倒角设计
无倒角

File: 材料工程师/SCL-S-15-0158M油压机螺栓-薛喜才.pdf.md
# SCL-S-15-0158M油压机螺栓-薛喜才.pdf

 
上海汽车中心实验室 
SAIC Center Lab 
中国·上海·嘉定区安研路201 号 
邮编. 201804 
No 201 Anyan road, Jiading, Shanghai China 
Post code 201804 
报告编号 
Report number 
 
SCL-S-15-0158M 
委托者: 郭毓 
Request person, dept： 
委托编号:  /  
Request number: 
送样日期:  2015.07.17 
Request date:  
报告日期:  2015.07.28 
Report date：  
第1页共9页 
 
SMPV-0.2.3-002-QA -F01 
零件号Part number 
/ 
零件名称 
Part name 
螺栓 
Bolts 
图纸日期Drawing date 
/ 
零件生产日期Part production date 
/ 
供货商 
Supplier 
/ 
车型/项目Car type/project 
/ 
DVP 材料大纲签署日期DVP material test plan date 
/ 
阶段性报告 Interim report                结论性报告 Conclusion report          
 
Ⅰ.任务描述 Task description 
实验室受委托对失效螺栓进行失效原因分析，失效零件具体信息如下： 
As requested, SCL has analyzed the failure of failed bolts. The information of the failed part is as following： 
零件信息：Part information 
零件名称 
Part name 
螺栓 
Bolts 
车制造日期 
Vehicle production date 
/ 
VIN 码 
VIN 
/ 
销售日期 
Sale date 
/ 
车辆里程数 
Car mileage 
/ 
维修站名称 
Sale agent: 
/ 
失效模式描述 
Failure circumstance 
临港200T 油压机螺栓断裂。 
原材料信息：Raw material information 
原材料及牌号 
Raw material specification 
SCM440 
原材料厂商 
Raw material producer 
/ 
散件供应商 
Component supplier 
/ 
金属热处理状态 
Metal heat treatment state 
调质 
失效零件见图1~图2：The failed part is shown in figure1~figure2. 
Ⅱ. 结论与建议 Conclusions and Suggestions 
 
结论Conclusions： 
1. 螺栓属于疲劳断裂。Bolts were crack by fatigue. 
2. 螺栓成分、硬度、脱碳层、螺牙缺陷及微观组织符合技术要求。 Chemical components、hardness、decarburization、
tooth defect and microstructure met the requirement. 
 
建议Suggestions： 
 
 
1. 检查设备的装配、使用及保养情况。Check the assembly, use and maintenance of the equirement. 
2. 调查类似设备螺栓是否存在松动现象。Investigate whether bolts of the similar equipment loosed.  
3. 将目前使用的全螺纹螺栓更换为半螺纹并使用防松垫圈。Replace the full threaded bolt for the half screw and use 
the washer. 
 
 
 
 
 
分发: 
Distribution 
刘巍巍 郭毓 
检验者Author 
薛喜才 
XueXicai 
审核Auditor 
邵百明 
ShaoBaiming 
批准Approver 
 
日期Date 
2015.07.28 
日期Date 
2015.07.29 
日期Date 
2015.07.29 


 
上海汽车中心实验室 
SAIC Center Lab 
中国·上海·嘉定区安研路201 号 
邮编. 201804 
No 201 Anyan road, Jiading, Shanghai China 
Post code 201804 
报告编号 
Report number 
 
SCL-S-15-0158M 
委托者: 郭毓 
Request person, dept： 
委托编号:  /  
Request number: 
送样日期:  2015.07.17 
Request date:  
报告日期:  2015.07.28 
Report date：  
第2页共9页 
 
SMPV-0.2.3-002-QA -F01 
III. 调查结果 Investigation Results  
一. 失效零件The failed parts 
1. 临港200T 油压机活塞与滑块连接螺栓(共计八颗)全部发生断裂，现场失效情况见图1 所示。  
2. 失效螺栓为内六角螺栓，规格M24×70，等级为12.9 级。螺栓穿过连接环(光孔)将活塞与滑块紧固在一起。 
3. 从现场反馈的照片来看，活塞与连接板局部接触区域不均匀(虚线区域)：颜色发黑，表面有油滴。 
 
 
 
 
 
 
 
 
 
  
 
 
 
 
 
 
 
 
 
 
 
 
 
 
 
 
 
 
 
                                      连接环 
 
图1  零件失效情况 
活
塞 
滑块 
失效螺栓 
光孔，无螺纹 
连接板 
连接环 
活塞 
油 
连接环 
连接板 


 
上海汽车中心实验室 
SAIC Center Lab 
中国·上海·嘉定区安研路201 号 
邮编. 201804 
No 201 Anyan road, Jiading, Shanghai China 
Post code 201804 
报告编号 
Report number 
 
SCL-S-15-0158M 
委托者: 郭毓 
Request person, dept： 
委托编号:  /  
Request number: 
送样日期:  2015.07.17 
Request date:  
报告日期:  2015.07.28 
Report date：  
第3页共9页 
 
SMPV-0.2.3-002-QA -F01 
4. 失效螺栓外观件图2 所示。失效螺栓为全螺纹，除7#螺栓从螺纹中间断裂外，其他皆从第一、二螺纹断裂。 
5. 螺栓内六角头表面上有双向旋紧的痕迹，由于该螺栓每月都要锁紧 (设备保养，见图3 所示)，因此，无法
确定是不是保养过程中形成的，还是之前有松动更换过螺栓。 
 
 
 
 
 
 
 
 
 
 
  
 
 
 
 
 
 
 
 
 
 
 
图2  失效螺栓 
1# 
3# 
2# 
4# 
8# 
7# 
6# 
5# 
1#
2#
3#
4#
5#
6#
7#
8#


 
上海汽车中心实验室 
SAIC Center Lab 
中国·上海·嘉定区安研路201 号 
邮编. 201804 
No 201 Anyan road, Jiading, Shanghai China 
Post code 201804 
报告编号 
Report number 
 
SCL-S-15-0158M 
委托者: 郭毓 
Request person, dept： 
委托编号:  /  
Request number: 
送样日期:  2015.07.17 
Request date:  
报告日期:  2015.07.28 
Report date：  
第4页共9页 
 
SMPV-0.2.3-002-QA -F01 
 
图3  油压机维修保养 
二. 断口分析Fracture surface analysis 


 
上海汽车中心实验室 
SAIC Center Lab 
中国·上海·嘉定区安研路201 号 
邮编. 201804 
No 201 Anyan road, Jiading, Shanghai China 
Post code 201804 
报告编号 
Report number 
 
SCL-S-15-0158M 
委托者: 郭毓 
Request person, dept： 
委托编号:  /  
Request number: 
送样日期:  2015.07.17 
Request date:  
报告日期:  2015.07.28 
Report date：  
第5页共9页 
 
SMPV-0.2.3-002-QA -F01 
1. 失效螺栓断口形貌，见图4 所示。1#~6#断口类似，可见平坦的扩展区+剪切区，属于疲劳断裂，裂纹起源 
于螺牙底。7# ~8#螺栓断口落差相对较大，可知属于后期断裂。 
2. 螺栓法兰面与连接环孔接触压痕直径约Φ 26.2mm~30.1mm，疑似连接环孔径不均匀(该信息需进一步确认)。 
 
 
 
 
 
 
 
 
 
 
(a) 1#螺栓断口 
 
 
 
 
 
 
 
 
 
 
 
(b) 2#螺栓断口 
 
 
 
 
 
 
 
 
 
 
 
裂纹源 
裂纹源 
裂纹源 
扩
展
方
向 
扩
展
方
向 
扩
展
方
向 
瞬断区 
瞬断区 
瞬断区 
(c) 3#螺栓断口 
30.1mm 


 
上海汽车中心实验室 
SAIC Center Lab 
中国·上海·嘉定区安研路201 号 
邮编. 201804 
No 201 Anyan road, Jiading, Shanghai China 
Post code 201804 
报告编号 
Report number 
 
SCL-S-15-0158M 
委托者: 郭毓 
Request person, dept： 
委托编号:  /  
Request number: 
送样日期:  2015.07.17 
Request date:  
报告日期:  2015.07.28 
Report date：  
第6页共9页 
 
SMPV-0.2.3-002-QA -F01 
 
 
 
 
 
 
 
 
 
 
 
(d) 4#螺栓断口 
 
 
 
 
 
 
 
 
 
 
 
(e) 5#螺栓断口 
 
 
 
 
 
 
 
 
 
 
 
(f) 6#螺栓断口 
 
裂纹源 
裂纹源 
裂纹源 
扩
展
方
向 
扩
展
方
向 
扩
展
方
向 
瞬断区 
瞬断区 
瞬断区 


 
上海汽车中心实验室 
SAIC Center Lab 
中国·上海·嘉定区安研路201 号 
邮编. 201804 
No 201 Anyan road, Jiading, Shanghai China 
Post code 201804 
报告编号 
Report number 
 
SCL-S-15-0158M 
委托者: 郭毓 
Request person, dept： 
委托编号:  /  
Request number: 
送样日期:  2015.07.17 
Request date:  
报告日期:  2015.07.28 
Report date：  
第7页共9页 
 
SMPV-0.2.3-002-QA -F01 
 
 
 
 
 
 
 
 
 
 
 
(g) 7#螺栓断口 
 
 
 
 
 
 
 
 
 
 
 
(h) 8#螺栓断口 
图4  失效螺栓断口形貌 
三. 材料检测Material testing   
材料检测结果见表1 所示。失效螺栓成分、硬度、脱碳层及组织符合技术要求。  
表1 材料测试 
序号 
No. 
试验项目 
Test item 
额定值 
Requirement 
试验结果 
Test result 
评价 
Evaluation 
合格 
OK 
不合格 
Not OK 
1 
失效螺栓 12.9 级 
SCM440 
JIS G4053-2008 
/ 
/ 
 
 
成分 
C:0.38-0.43 
0.40 
× 
 
 
 
Si: 0.15-0.35 
0.21 
× 
 
 
 
Mn: 0.60-0.90 
0.67 
× 
 
 
 
P: ≤0.030 
0.01 
× 
 
 
 
S: ≤0.030 
0.005 
× 
 
 
 
Cr:0.90-1.20 
0.99 
× 
 
裂纹源 
扩
展
方
向 
瞬断区 
瞬断区 


 
上海汽车中心实验室 
SAIC Center Lab 
中国·上海·嘉定区安研路201 号 
邮编. 201804 
No 201 Anyan road, Jiading, Shanghai China 
Post code 201804 
报告编号 
Report number 
 
SCL-S-15-0158M 
委托者: 郭毓 
Request person, dept： 
委托编号:  /  
Request number: 
送样日期:  2015.07.17 
Request date:  
报告日期:  2015.07.28 
Report date：  
第8页共9页 
 
SMPV-0.2.3-002-QA -F01 
序号 
No. 
试验项目 
Test item 
额定值 
Requirement 
试验结果 
Test result 
评价 
Evaluation 
合格 
OK 
不合格 
Not OK 
 
 
Mo: 0.15-0.30 
0.199 
× 
 
 
 
Ni:≤0.25 
0.017 
× 
 
2 
芯部硬度HRC 
39-44HRC 
40.1，41.1，41.6 
× 
 
 
表面维氏硬度HV0.3 
表面硬度不应比芯部硬
度高30HV 值 
338， 352， 367 
× 
 
 
芯部维氏硬度HV0.3 
384， 377， 393 
 
3 
表面脱碳层 
≤0.015 
无脱碳 
× 
 
4 
螺牙缺陷 
中径以下无缺陷 
中径以下无缺陷 
× 
 
5 
金相组织 
回火索氏体 
回火索氏体 
× 
 
6 
夹杂物等级 
/ 
夹杂物 C3.0  (粗系) 
/ 
 
 
综合分析： 
1. 失效螺栓属于疲劳断裂。 
2. 螺栓硬度、脱碳层及调质组织符合技术要求，但组织中可见明显的夹杂物(C3.0)，对螺栓疲劳寿命不利。 
3. 油压机活塞与连接板接触不均匀、螺栓内六角头表面上有双向旋紧的痕迹及螺栓法兰面与连接环接触痕迹不
均匀，这些信息需要进一步调查、确认。 
4. 从客户的保养及受力情况来看，油压机活塞在上、下工作时，可能会导致螺栓发生松动。但观察失效部位螺
栓，均未发现使用弹簧垫圈，而使用弹簧垫圈对防止螺栓的松动是有一定效果的。 
5. 失效螺栓为全螺纹，而连接环为光孔，如果发生轻微松动或螺纹接触光孔，螺纹相当于缺口，会产生应力集
中，容易导致螺栓发生疲劳开裂，特别是12.9 级的高强度螺栓，对缺口非常敏感。 
 
 
 
图5  表面牙型缺陷(腐蚀前)   16x                   图6  夹杂物 C3.0  100x 


 
上海汽车中心实验室 
SAIC Center Lab 
中国·上海·嘉定区安研路201 号 
邮编. 201804 
No 201 Anyan road, Jiading, Shanghai China 
Post code 201804 
报告编号 
Report number 
 
SCL-S-15-0158M 
委托者: 郭毓 
Request person, dept： 
委托编号:  /  
Request number: 
送样日期:  2015.07.17 
Request date:  
报告日期:  2015.07.28 
Report date：  
第9页共9页 
 
SMPV-0.2.3-002-QA -F01 
 
 
图7  表面牙型缺陷(腐蚀后)    16x                     图8  螺栓表面组织     500x 
 
图9  螺栓芯部组织     500x
