Repository: kujaxr/obsidian-vault

File: 材料工程师/SCL-S-15-0159M-IS12车架总成-薛喜才.pdf.md
# SCL-S-15-0159M-IS12车架总成-薛喜才.pdf

 
上海汽车中心实验室 
SAIC Center Lab 
中国·上海·嘉定区安研路201 号 
邮编: 201804 
No 201 Anyan road, Jiading, Shanghai ,China 
Post code: 201804 
报告编号 
Report number 
 
SCL-S-15-0159M 
委托者: 沈永波 
Request person, dept： 
委托编号:  /  
Request number: 
送样日期: 2015.07.17 
Request date:  
报告日期: 2015.08.14 
Report date：  
第1页共7页 
 
SMPV-0.2.3-002-QA -F01 
零件号Part number 
K40000CD330 
 零件名称 
Part name 
车架总成 
Frame ASSY 
图纸日期Drawing date 
2013-10-16 
零件生产日期Part production date 
2015-04 
 供货商 
Supplier 
仪征塞克 
车型/项目Car type/project 
IS12 
DVP 材料大纲签署日期DVP material test plan date 
/ 
阶段性报告 Interim report                结论性报告 Conclusion report          
 
Ⅰ.任务描述 Task description 
实验室受委托对车架总成进行失效原因分析，失效零件具体信息如下： 
 
As requested, SCL has analyzed the failure of frame assembly. The information of the failed part is as following： 
零件信息：Part information 
零件名称 
Part name 
车架总成 
Frame ASSY 
车制造日期 
Vehicle production date 
/ 
VIN 码 
VIN 
/ 
销售日期 
Sale date 
/ 
车辆里程数 
Car mileage 
2400 公里(km)，试验进度100% 
失效地点 
Location: 
广德 
失效模式描述 
Failure circumstance  
IS12 MAJOR 广德PAVE 试验，车架总成发生开裂。 
原材料信息：Raw material information 
原材料及牌号 
Raw material specification 
SAPH370 
原材料厂商 
Raw material producer 
宝钢 
散件供应商 
Component supplier 
/ 
金属热处理状态 
Metal heat treatment state 
/ 
失效零件见图2：The failed part is shown in figure 2.  
Ⅱ. 结论与建议 Conclusions and Suggestions 
结论Conclusions： 
1. 裂纹起源横梁落料面棱边，裂纹扩展前期断口特征已被磨掉，无法进行观察，扩展中期可观察到疲劳+沿晶型混合断裂，最后裂
纹以撕裂的方式扩展。Crack origin was at the beam falling burden and pre-fracture characteristics cannot be observed because of wearing away. Mixed fracture 
of fatigue + along crystal type was in the late expansion and finally fast crack. 
2. 焊缝起弧区焊料都堆积在纵梁上，横梁侧无熔深(见图2)。The solder was piled in a longitudinal beam near the weld arc zone and the cross beam 
was not welded together (show in figure 2).  
3. 横梁材料化学成分符合要求，抗拉强度在下限值附近。Chemical composition of the failed parts met the requirement and the tensile strength was  
near the lower limit. 
4. 横梁板材组织中分布着沿晶碳化物，此会导致晶界结合强度降低；此外，板材表面存在粗晶组织。Intergranular carbides in the 
microstructure  led to the strength of grain boundary decreasing and brittle. In addition, coarse grain structure was observed in the surface of the plate. 
建议Suggestions： 
1. 校核载荷，并评估零件的安全系数。Check the load and evaluate the safety factor. 
2. 焊接供应商加强生产监控，确保质量。Control the welding process strictly to affirm the quality. 
3. 供应商加强原材料质量监控。Strengthen controlling the material quality. 
分发Distribution 
沈永波  童俊 
检验者Author 
薛喜才 
Xue Xicai 
审核Auditor 
邵百明 
Shao Baiming 
批准Approver 
 
日期Date 
2015.08.14 
日期Date 
2015.08.17 
日期Date 
2015.08.17 


 
上海汽车中心实验室 
SAIC Center Lab 
中国·上海·嘉定区安研路201 号 
邮编: 201804 
No 201 Anyan road, Jiading, Shanghai ,China 
Post code: 201804 
报告编号 
Report number 
 
SCL-S-15-0159M 
委托者: 沈永波 
Request person, dept： 
委托编号:  /  
Request number: 
送样日期: 2015.07.17 
Request date:  
报告日期: 2015.08.14 
Report date：  
第2页共7页 
 
SMPV-0.2.3-002-QA -F01 
III. 调查结果 Investigation Results  
一. 失效零件The failed parts 
1. IS12 MAJOR 广德PAVE 试验，100%完成试验后检查发现NO3 横梁开裂，裂纹长度约7.6mm，符合试验规
范要求(试验要求：完成PAVE 试验后裂纹长度小于10mm)，见图1~图2 所示。 
2. 横梁在承受扭转或冲击载荷时，裂纹位置应力相对较为集中，且又靠近焊缝起弧位置，受到焊接热的影响，
容易发生失效。此外，在焊缝起弧区焊料都堆积在纵梁上，未将横梁焊接起来。 
   
 
 
 
 
 
 
 
 
 
 
 
图1  IS12 车架总成示意图 
 
  
 
 
 
 
 
 
 
 
 
 
 
图2  收到的失效件：NO3 横梁 
二. 断口分析Fracture surface analysis 
1. 断口形貌见图3 所示。裂纹起源于横梁落料面棱边，并沿着图3a 中箭头方向扩展。断口A 区域颜色较深，
其扩展相对较为缓慢，在扩展后期可见疲劳特征：海滩纹；断口B 区域颜色较新鲜，属于后期撕裂区。 
 
前 
后 
右纵梁 
左纵梁 
NO3 横梁 
NO3 横梁 
右纵梁 
裂纹打开后 
NO3 横梁 
纵梁 
NO3 横梁 
失效部位 


 
上海汽车中心实验室 
SAIC Center Lab 
中国·上海·嘉定区安研路201 号 
邮编: 201804 
No 201 Anyan road, Jiading, Shanghai ,China 
Post code: 201804 
报告编号 
Report number 
 
SCL-S-15-0159M 
委托者: 沈永波 
Request person, dept： 
委托编号:  /  
Request number: 
送样日期: 2015.07.17 
Request date:  
报告日期: 2015.08.14 
Report date：  
第3页共7页 
 
SMPV-0.2.3-002-QA -F01 
 
 
 
 
 
 
 
 
 
 
 
(a)断口全貌 
 
 
 
 
 
 
 
 
 
 
 
(b)裂纹源形貌 
图3  断口形貌 
2. 对断口进行SEM 观察，特征见图4 所示。图3a 中A 区域由于断裂后相互磨损，显微特征无法观察；B 区
为韧窝，属于最后撕裂区。 
 
 
 
 
 
 
 
 
 
 
焊缝 
落
料
边 
裂纹扩展 
裂纹扩展 
裂纹源 
裂纹源 
A 区 
B 区 
裂纹源 
(a) 
(b) 
纵梁 
见图4b 


 
上海汽车中心实验室 
SAIC Center Lab 
中国·上海·嘉定区安研路201 号 
邮编: 201804 
No 201 Anyan road, Jiading, Shanghai ,China 
Post code: 201804 
报告编号 
Report number 
 
SCL-S-15-0159M 
委托者: 沈永波 
Request person, dept： 
委托编号:  /  
Request number: 
送样日期: 2015.07.17 
Request date:  
报告日期: 2015.08.14 
Report date：  
第4页共7页 
 
SMPV-0.2.3-002-QA -F01 
 
 
 
 
 
 
 
 
 
 
 
3. 对图3 海滩纹区观察，发现断口呈现沿晶+疲劳混合型断裂，且晶面上存在气泡孔，疑似零件材料晶界遭到
弱化，表现出沿晶特征。 
 
 
 
 
 
 
 
 
 
 
 
 
 
 
 
 
 
 
 
图4  断口SEM 形貌 
 
 
 
 
(d) 
(c) 
(e) 
A 
B 
撕裂韧窝 


 
上海汽车中心实验室 
SAIC Center Lab 
中国·上海·嘉定区安研路201 号 
邮编: 201804 
No 201 Anyan road, Jiading, Shanghai ,China 
Post code: 201804 
报告编号 
Report number 
 
SCL-S-15-0159M 
委托者: 沈永波 
Request person, dept： 
委托编号:  /  
Request number: 
送样日期: 2015.07.17 
Request date:  
报告日期: 2015.08.14 
Report date：  
第5页共7页 
 
SMPV-0.2.3-002-QA -F01 
三.材料检测  Material test 
失效件材料测试结果见表1 所示。 
1. 零件成分符合要求，该零件材料强度处于下限值附近。 
2. 失效件组织为铁素体+少量珠光体，晶界上有沿晶碳化物析出，此会导致材料晶界结合强度降低。此外，零件
材料表面存在粗晶组织，深度小于0.1mm，这对板材的疲劳寿命不利。 
表1  材料检测结果 
备注：1.转换标准ISO18265-2004E，结果仅供参考 
 
 
 
 
 
 
 
 
 
 
 
 
 
 
(a) ~ (b)裂纹源处金相组织: (a)50x  (b) 100x 
 
 
序号 
No 
测试项目 
Test item 
额定值 
Requirement 
试验结果 
Test result 
评价 
Evaluation 
合格
OK 
不合格 
Not OK 
1 
NO3横梁 
SAPH370  
Q/BQB 310-2009 
/ 
/ 
 
 
化学成分 
C:≤0.21 
0.029 
× 
 
 
 
Si:≤0.30 
0.023 
× 
 
 
 
Mn:≤0.75 
0.185 
× 
 
 
 
P:≤0.035 
0.012 
× 
 
 
 
S:≤0.035 
0.006 
× 
 
 
 
Alt:≥0.010 
0.059 
× 
 
2 
硬度 HV0.5 
/ 
121， 127， 111 
/ 
 
 
转化成抗拉强度1 
/ 
385, 400, 350 
/ 
 
3 
失效件抗拉强度 
原材料抗拉强度
≥370MPa 
365, 397 
/ 
 
4 
微观组织 
/ 
铁素体+少量珠光体+沿晶碳
化物，见图5~图6 
/ 
 
裂纹源 
落
料
面 
微裂纹 
(a) 
(b) 
裂纹源 
硬度HV0.5:173,155,148 


 
上海汽车中心实验室 
SAIC Center Lab 
中国·上海·嘉定区安研路201 号 
邮编: 201804 
No 201 Anyan road, Jiading, Shanghai ,China 
Post code: 201804 
报告编号 
Report number 
 
SCL-S-15-0159M 
委托者: 沈永波 
Request person, dept： 
委托编号:  /  
Request number: 
送样日期: 2015.07.17 
Request date:  
报告日期: 2015.08.14 
Report date：  
第6页共7页 
 
SMPV-0.2.3-002-QA -F01 
 
 
 
 
 
 
 
 
 
 
 
 
 
 
 
 
 
 
 
 
 
 
 
(c) 裂纹源处组织放大:铁素体+少量珠光体+沿晶碳化物  500x 
 
 
 
 
 
 
 
 
 
 
 
 
(d) ~ (e)断裂处上、下表面组织: 表面存在粗晶组织 (d) 200x  (e) 200x 
图5  断裂面金相组织 
 
 
 
 
(d) 
(e) 
(c) 


 
上海汽车中心实验室 
SAIC Center Lab 
中国·上海·嘉定区安研路201 号 
邮编: 201804 
No 201 Anyan road, Jiading, Shanghai ,China 
Post code: 201804 
报告编号 
Report number 
 
SCL-S-15-0159M 
委托者: 沈永波 
Request person, dept： 
委托编号:  /  
Request number: 
送样日期: 2015.07.17 
Request date:  
报告日期: 2015.08.14 
Report date：  
第7页共7页 
 
SMPV-0.2.3-002-QA -F01 
 
 
 
 
 
 
 
 
 
 
 
 
 
 
 
 
 
 
 
 
 
 
 
 
(a) ~ (b)芯部组织: 铁素体+少量珠光体+沿晶析出碳化物 (a) 200x  (b) 500x 
 
 
 
 
 
 
 
 
 
 
 
 
(c) ~ (d)表面组织 200x: 表面存在粗晶组织 
图6  基体组织 
 
(a) 
(b) 
(d) 
(c)

File: 材料工程师/SCL-S-15-0161M-NLE 2.0T-信号齿-朱玲斌.pdf.md
# SCL-S-15-0161M-NLE 2.0T-信号齿-朱玲斌.pdf

 
上海汽车中心实验室 
SAIC Center Lab 
中国·上海·嘉定区安研路201 号 
邮编： 201804 
No 201 Anyan road, Jiading, Shanghai China 
Post code: 201804 
报告编号 
Report number 
 
SCL-S-15-0161M 
委托者: 质保部  宋良 
Request person, dept： 
委托编号:  /  
Request number: 
送样日期:  2015.7.24 
Request date:  
报告日期:  2015.8.3 
Report date：  
第1页共4页 
 
SMPV-0.2.3-002-QA -F01 
零件号Part number 
30033242 
零件名称 
Part name 
排气凸轮轴 
Camshaft exhaust machined 
图纸日期Drawing date 
/ 
零件生产日期Part production date 
/ 
供货商 
Supplier 
绵阳瑞安 
车型/项目Car type/project 
SMCV LDV 
DVP 材料大纲签署日期DVP material test plan date 
/ 
阶段性报告 Interim report                结论性报告 Conclusion report          
 
Ⅰ.任务描述 Task description 
实验室受委托对排气凸轮轴的信号齿进行失效原因分析，失效零件具体信息如下： 
As requested, SCL has analyzed the failure of the signal tooth of camshaft exhaust machined. The information of the 
failed part is as following： 
零件信息：Part information 
零件名称 
Part name 
信号齿 
Signal tooth 
车制造日期 
Vehicle production date 
2015-2-4 
VIN 码 
VIN 
20L4EH1SF1200024 
销售日期 
Sale date 
/ 
车辆里程数 
Car mileage 
2419km 
维修站名称 
Sale agent 
上海世发 
失效模式描述 
Failure circumstance  
售后发动机测试，显示故障，拆解发现信号齿断裂。 
Fault display when the sold engineer testing, signal tooth was found fracture. .  
原材料信息：Raw material information 
原材料及牌号 
Raw material specification 
SMF 4030 (C:0.1%~0.15%) 
原材料厂商 
Raw material producer 
/ 
散件供应商 
Component supplier 
/ 
金属热处理状态 
Metal heat treatment state 
/ 
失效零件见图1：The failed part is shown in figure 1. 
 
Ⅱ. 结论与建议 Conclusions and Suggestions 
 
结论Conclusions： 
（1） 信号齿因烧结不良导致失效。The signal tooth failed due to poor sintering. 
 
 
建议Suggestions： 
（1） 排查烧结过程及成品探伤检测过程。Investigation the sintering process and the product inspection process. 
（2） 排查同批次信号齿烧结情况，评估风险。Investigation of the same batch of signal teeth sintering, assessment 
of risk. 
 
 
 
分发: 
Distribution 
质保部  宋良 
检验者Author 
朱玲斌 
Zhu Lingbin 
审核Auditor 
邵百明 
Shao Baiming 
批准Approver 
 
日期Date 
2015.8.3 
日期Date 
2015.8.4 
日期Date 
2015.8.4 


 
上海汽车中心实验室 
SAIC Center Lab 
中国·上海·嘉定区安研路201 号 
邮编： 201804 
No 201 Anyan road, Jiading, Shanghai China 
Post code: 201804 
报告编号 
Report number 
 
SCL-S-15-0161M 
委托者: 质保部  宋良 
Request person, dept： 
委托编号:  /  
Request number: 
送样日期:  2015.7.24 
Request date:  
报告日期:  2015.8.3 
Report date：  
第2页共4页 
 
SMPV-0.2.3-002-QA -F01 
III. 调查结果 Investigation Results  
失效件所在的发动机安装到SMCV LDV 车上，该车新车交付客户手中就亮故障灯，客户使用一段时间故
障始终存在，且油耗较高，有冷车抖动冲击等现象。拆解发动机后发现，排气凸轮轴上的信号齿断裂。 
失效件位置及断裂形貌如图1 所示，由图可知： 
 信号齿其中一齿断裂，断齿无明显磕碰痕迹； 
 断齿表面已局部生锈，这可能是拆解后形成的。据了解，拆解时，发现断裂齿掉落于缸盖一造型孔中，
故未对发动机运行造成明显影响，当时断齿完好无锈。 
a  排气凸轮轴宏观形貌 
 
b  失效件位置 
c  失效件形貌 
图1  失效件宏观形貌 
 
断口分析及金相    Fracture Analysis 
图2 为断裂信号齿的低倍及高倍SEM 形貌图，图3 为失效件金相，可以知道： 
 在较低倍数下观察，断口区域有大面积的未连接形貌（如图2b，2c），未连接形貌放大表现为熔融特
征（图2e），这是在高温下形成的； 
 正常断裂区域如图2d 所示，高倍下显示为解理+韧窝+少量的未连接形态； 
 失效件主要金相组织为铁素体+珠光体。 
 以上断口形态表明，信号齿烧结不良是导致断裂的根本原因。 
 


 
上海汽车中心实验室 
SAIC Center Lab 
中国·上海·嘉定区安研路201 号 
邮编： 201804 
No 201 Anyan road, Jiading, Shanghai China 
Post code: 201804 
报告编号 
Report number 
 
SCL-S-15-0161M 
委托者: 质保部  宋良 
Request person, dept： 
委托编号:  /  
Request number: 
送样日期:  2015.7.24 
Request date:  
报告日期:  2015.8.3 
Report date：  
第3页共4页 
 
SMPV-0.2.3-002-QA -F01 
a  断口全貌 
b  位置1 形貌-成片未连接区域 
c  位置2 形貌-成片未连接区域 
d  位置3 形貌-有少量未连接形貌 
e  熔融形态 
图2  断口形貌 
位置1
位置2 
位置3 


 
上海汽车中心实验室 
SAIC Center Lab 
中国·上海·嘉定区安研路201 号 
邮编： 201804 
No 201 Anyan road, Jiading, Shanghai China 
Post code: 201804 
报告编号 
Report number 
 
SCL-S-15-0161M 
委托者: 质保部  宋良 
Request person, dept： 
委托编号:  /  
Request number: 
送样日期:  2015.7.24 
Request date:  
报告日期:  2015.8.3 
Report date：  
第4页共4页 
 
SMPV-0.2.3-002-QA -F01 
图3  金相组织

File: 材料工程师/SCL-S-15-0162M-AS21-前顶蓬内部阅读灯-龚伟.pdf.md
# SCL-S-15-0162M-AS21-前顶蓬内部阅读灯-龚伟.pdf

 
上海汽车中心实验室
(SAIC Center Lab) 
中国·上海·嘉定区安研路201 号 
邮编. 201804 
No. 201 Anyan Road, Jiading District,  
Shanghai, China. 
Post code :200433 
报告编号：Report number 
SCL-S-15-0162M 
委托者Requestor：王怀军 
送样日期Deliver date：2015.07.28 
报告日期Report date：2015.08.10 
第 1 页 共 6 页 
Page 1 of 6  
 
,零件号 
Part number 
10045694 
零件名称 
Part name 
前顶蓬内部阅读灯 
Lamp-FR H/LINING INT CTSY MAP 
图纸日期 
Drawing date  
2011.05.18 
零件生产日期 
Production date 
/ 
供货商 
Supplier 
上海小糸车灯有限公司 
Shanghai Koito Automotive Lamp Co. Ltd. 
车型/项目 
Car type/project 
AS21 
 
   阶段性报告  Stage report        结论性报告 Conclusion report           测试报告 Test report 
Ⅰ.任务描述 Task description 
实验室受委托对前顶蓬内部阅读灯进行失效原因分析，失效零件具体信息如下： 
As requested, QA lab has analyzed the invalid cause of lamp-FR H/LINING INT CTSY MAP, and the information of 
invalid part is shown as following： 
零件信息：Part information 
零件名称 
Part name 
前顶蓬内部阅读灯 
Lamp-FR H/LINING INT CTSY 
MAP  
制造日期 
Production date 
/ 
VIN 码 
VIN number 
/ 
销售日期 
Sale date 
/ 
车辆里程数 
Car mileage 
/ 
销售商 
Sale agent 
/ 
失效模式描述 
Invalid situation 
description 
右侧螺母断裂 
Right nut fracture 
原材料信息：Raw material information 
原材料及牌号 
Raw material 
and trademark 
PC/ABS 
HAC8250 
原材料厂商 
Raw material producer 
锦湖日丽 
散件供应商 
Part supplier 
/ 
金属热处理状态 
Metal heat treatment state 
/ 
失效零件见图1：The invalid part is shown in Fig 1.  
Ⅱ. 结论与建议 Conclusions and suggestions 
结论： 1. 失效件受外力导致断裂。  
2. 零件材料符合技术要求。  
Conclusions:  1.The brittle fracture of the part caused by external force.   
2. Material performance of part conformed to requirements.     
建议： 1.检查装配物流环节。 
Suggestions:  1. Check the assembly and logistic part. 
            
分发： 
Dispenser 
QA 王怀军 
检验者： 
Identifier 
龚伟 
Gong Wei 
审核： 
Auditor 
狄春峰 
Di Chunfeng 
批准： 
Approver 
                             
代 
日期： 
Date 
2015.08.10 
日期： 
Date 
2015.08.12 
日期： 
Date 
2015.08.12 


 
上海汽车中心实验室
(SAIC Center Lab) 
中国·上海·嘉定区安研路201 号 
邮编. 201804 
No. 201 Anyan Road, Jiading District,  
Shanghai, China. 
Post code :200433 
报告编号：Report number 
SCL-S-15-0162M 
委托者Requestor：王怀军 
送样日期Deliver date：2015.07.28 
报告日期Report date：2015.08.10 
第 2 页 共 6 页 
Page 2 of 6  
 
 
 
 
图1 失效件 
Fig. 1 Failure Part 
 
III. 测试结果 Test Results  
序
号 
No. 
试验项目 
Test item 
额定值 
Requirement 
试验结果 
Test result 
评价 Evaluation 
第一次 
第二次 
合格 
qualified 
不合格 
unqualified 
I 
失效件 
 
 
1 
红外（GB/T6040-2002） 
Infrared Spectroscopy 
PC/ABS 
PC/ABS 
× 
 
2 
玻璃化转变温度  
(GB/T 19644.2-2006)  
Glass transition temperature (℃) 
140±5 
110±5 
138 
112 
× 
 
II 
新件 
 
 
1 
红外（GB/T6040-2002） 
Infrared Spectroscopy 
PC/ABS 
PC/ABS 
× 
 
断 裂 


 
上海汽车中心实验室
(SAIC Center Lab) 
中国·上海·嘉定区安研路201 号 
邮编. 201804 
No. 201 Anyan Road, Jiading District,  
Shanghai, China. 
Post code :200433 
报告编号：Report number 
SCL-S-15-0162M 
委托者Requestor：王怀军 
送样日期Deliver date：2015.07.28 
报告日期Report date：2015.08.10 
第 3 页 共 6 页 
Page 3 of 6  
 
序
号 
No. 
试验项目 
Test item 
额定值 
Requirement 
试验结果 
Test result 
评价 Evaluation 
第一次 
第二次 
合格 
qualified 
不合格 
unqualified 
2 
玻璃化转变温度  
(GB/T 19644.2-2006)  
Glass transition temperature (℃) 
140±5 
110±5 
141 
105 
× 
 
III 
粒料 
 
 
1 
红外（GB/T6040-2002） 
Infrared Spectroscopy 
PC/ABS 
PC/ABS 
× 
 
2 
玻璃化转变温度  
(GB/T 19644.2-2006)  
Glass transition temperature (℃) 
140±5 
110±5 
143 
105 
× 
 
小结：零件材料符合技术要求。 
 
 
 
 
 
 
 
 
 
 
 
 
 
 
 
 
 


 
上海汽车中心实验室
(SAIC Center Lab) 
中国·上海·嘉定区安研路201 号 
邮编. 201804 
No. 201 Anyan Road, Jiading District,  
Shanghai, China. 
Post code :200433 
报告编号：Report number 
SCL-S-15-0162M 
委托者Requestor：王怀军 
送样日期Deliver date：2015.07.28 
报告日期Report date：2015.08.10 
第 4 页 共 6 页 
Page 4 of 6  
 
Ⅳ. 宏观分析 Macroscopic observation 
 
失效件断口如图2所示。断口整体无银纹，呈脆断形式。断口左侧为断裂的起始位置，右侧存在
飞边，是断裂的终止位置，断裂方向自左向右。 
 
 
 
图2 失效件 
Fig. 2 Failure Part 
 
 
 
 
 
裂纹扩展 
裂纹扩展 
受力方向 


 
上海汽车中心实验室
(SAIC Center Lab) 
中国·上海·嘉定区安研路201 号 
邮编. 201804 
No. 201 Anyan Road, Jiading District,  
Shanghai, China. 
Post code :200433 
报告编号：Report number 
SCL-S-15-0162M 
委托者Requestor：王怀军 
送样日期Deliver date：2015.07.28 
报告日期Report date：2015.08.10 
第 5 页 共 6 页 
Page 5 of 6  
 
取新件浸入乙酸乙酯&正丙醇溶剂测试其内应力情况，如图3所示，1:3溶剂零件失效位置无应
力集中情况，1:1溶剂零件表面整体发白，但仍无微裂纹生成。此失效不是由零件内应力集中导致的。 
 
 
 
图3 内应力测试 
Fig. 3 Inner Force Test 
 
模拟装配后受异常外力情况，如图4所示，失效情况为螺钉弯曲变形，与失效模式不符。 
 
 
图4 外力测试-1 
Fig. 4 Outer Force Test-1 
螺钉弯曲 
乙酸乙酯：正丙醇 
1:3 
乙酸乙酯：正丙醇 
1:1 


 
上海汽车中心实验室
(SAIC Center Lab) 
中国·上海·嘉定区安研路201 号 
邮编. 201804 
No. 201 Anyan Road, Jiading District,  
Shanghai, China. 
Post code :200433 
报告编号：Report number 
SCL-S-15-0162M 
委托者Requestor：王怀军 
送样日期Deliver date：2015.07.28 
报告日期Report date：2015.08.10 
第 6 页 共 6 页 
Page 6 of 6  
 
取内应力测试后零件，对右侧螺母施加外力，如图5所示，断口大部为脆断，与失效模式接近。 
 
 
 
图5 外力测试-2 
Fig. 5 Outer Force Test-2

File: 材料工程师/SCL-S-15-0163M-NLE-进水管-朱玲斌.pdf.md
# SCL-S-15-0163M-NLE-进水管-朱玲斌.pdf

 
上海汽车中心实验室 
SAIC Center Lab 
中国·上海·嘉定区安研路201 号 
邮编： 201804 
No 201 Anyan road, Jiading, Shanghai China 
Post code: 201804 
报告编号 
Report number 
 
SCL-S-15-0163M 
委托者: 发动机部  程准 
Request person, dept： 
委托编号:  /  
Request number: 
送样日期:  2015.7.29 
Request date:  
报告日期:  2015.8.13 
Report date：  
第1页共5页 
 
SMPV-0.2.3-002-QA -F01 
零件号Part number 
10255865 
零件名称 
Part name 
水泵进水管总成 
Water pump inlet tube ASSY 
图纸日期Drawing date 
/ 
零件生产日期Part production date 
/ 
供货商 
Supplier 
宁波立强 
车型/项目Car type/project 
IS12 Major 
DVP 材料大纲签署日期DVP material test plan date 
/ 
阶段性报告 Interim report                结论性报告 Conclusion report          
 
Ⅰ.任务描述 Task description 
实验室受委托对水泵支架进行失效原因分析，失效零件具体信息如下： 
As requested, SCL has analyzed the failure of the bracket of water pump. The information of the failed part is as 
following： 
零件信息：Part information 
零件名称 
Part name 
支架 
Bracket 
车制造日期 
Vehicle production date 
/ 
VIN 码 
VIN 
20L4E*RGAF330D013 
销售日期 
Sale date 
/ 
车辆里程数 
Car mileage 
/ 
维修站名称 
Sale agent 
/ 
失效模式描述 
Failure circumstance  
NLE 发动机进行D6 试验，水泵支架断裂。 
The water pump bracket fractured when D6 experiment of NLE engineer tested.  
原材料信息：Raw material information 
原材料及牌号 
Raw material specification 
DC01 
原材料厂商 
Raw material producer 
/ 
散件供应商 
Component supplier 
/ 
金属热处理状态 
Metal heat treatment state 
/ 
失效零件见图1：The failed part is shown in figure 1. 
 
Ⅱ. 结论与建议 Conclusions and Suggestions 
 
结论Conclusions： 
（1） 水泵支架疲劳开裂而失效，疲劳源分别见图2a 所示，都是应力较大位置。The water pump bracket failure due 
to fatigue, the cracking starting position shown in figure 2a which are the large stress position. 
（2） 支架材料化学成分合格，硬度、厚度和金相组织正常。The chemical compositions of bracket is qualified, the 
hardness、thickness and microstructure are normal. 
 
建议Suggestions： 
（1） 校核支架工作载荷并调查发动机振动情况。Check the bracket work load and investigate the vibration of the 
engine. 
（2） 优化开裂位置结构。Optimizing the cracking position structure. 
 
 
分发: 
Distribution 
发动机部  程准 
检验者Author 
朱玲斌 
Zhu Lingbin 
审核Auditor 
邵百明 
Shao Baiming 
批准Approver 
 
日期Date 
2015.8.13 
日期Date 
2015.8.17 
日期Date 
2015.8.17 


 
上海汽车中心实验室 
SAIC Center Lab 
中国·上海·嘉定区安研路201 号 
邮编： 201804 
No 201 Anyan road, Jiading, Shanghai China 
Post code: 201804 
报告编号 
Report number 
 
SCL-S-15-0163M 
委托者: 发动机部  程准 
Request person, dept： 
委托编号:  /  
Request number: 
送样日期:  2015.7.29 
Request date:  
报告日期:  2015.8.13 
Report date：  
第2页共5页 
 
SMPV-0.2.3-002-QA -F01 
III. 调查结果 Investigation Results  
NLE 发动机（IS12 Major 项目）在安亭进行第一次可变正时系统高速耐久试验（D6 试验），试验结束后
拆机检查时发现水泵进水管支架断裂。该支架沿用LVD 设计，出水口角度有轻微改动。 
失效件断裂形态及安装位置如图1 所示，可以知道： 
 断裂发生近支架末端螺栓安装孔附近，翻边与未翻边的结合区域（图1c）； 
 支架与螺栓连接面痕迹正常，无松动迹象；断裂区域附近无撞击的异常痕迹； 
 台架检查未发现异常，发动机尚在进行其他试验，未测试振动情况。 
a  失效件宏观形貌 
 
b  水管装配图 
c  断裂支架形貌 
图1  失效件形貌 
 
断口分析 
图2 为断裂支架的低倍及不同位置的SEM 形貌，可以知道： 
 水泵支架断裂属于疲劳开裂，疲劳源位置分别位于螺栓法兰面边缘以及翻边弯角位置，都是应力较大区
域； 
 疲劳扩展方向如图2a 中黄色箭头所示，图2b~2g 给出了不同位置的疲劳方向； 
 
` 
支架翻边段 
失效支架 
支架翻边段 


 
上海汽车中心实验室 
SAIC Center Lab 
中国·上海·嘉定区安研路201 号 
邮编： 201804 
No 201 Anyan road, Jiading, Shanghai China 
Post code: 201804 
报告编号 
Report number 
 
SCL-S-15-0163M 
委托者: 发动机部  程准 
Request person, dept： 
委托编号:  /  
Request number: 
送样日期:  2015.7.29 
Request date:  
报告日期:  2015.8.13 
Report date：  
第3页共5页 
 
SMPV-0.2.3-002-QA -F01 
a  断口低倍形貌 
b  位置1 形貌-疲劳 
c  位置2 形貌-疲劳 
d  位置3 形貌-疲劳 
e  位置4 形貌-疲劳 
 
位置2 
位置5 
位置4 
位置1 
位置3 
位置6 
疲劳源 
疲劳源 
疲劳源 
疲劳源 


 
上海汽车中心实验室 
SAIC Center Lab 
中国·上海·嘉定区安研路201 号 
邮编： 201804 
No 201 Anyan road, Jiading, Shanghai China 
Post code: 201804 
报告编号 
Report number 
 
SCL-S-15-0163M 
委托者: 发动机部  程准 
Request person, dept： 
委托编号:  /  
Request number: 
送样日期:  2015.7.29 
Request date:  
报告日期:  2015.8.13 
Report date：  
第4页共5页 
 
SMPV-0.2.3-002-QA -F01 
f  位置5 形貌-疲劳 
g  位置6 形貌-疲劳 
图2  断口形貌 
 
材料测试  Material Test Results 
对失效支架材料进行检测，其结果如下： 
 失效支架材料化学成分合格，硬度、厚度和金相组织正常。 
 
表1  材料检测结果 
序号 
No. 
测试项目 
Test item 
额定值 
Requirement 
试验结果 
Test result 
评价 Evaluation 
合格 
OK 
不合格 
Not OK 
1 
成分 
DC01 
(Q/BQB 403) 
 
 
 
C 
≤0.10 
0.026 
× 
 
Mn 
≤0.50 
0.143 
× 
 
P 
≤0.035 
0.0135 
× 
 
S 
≤0.025 
0.0081 
× 
 
Alt 
≥0.015 
0.036 
× 
 
2 
硬度 
/ 
HV5：99,102,104 
/ 
 
3 
原材料抗拉强度 
≥270MPa 
/ 
/ 
 
4 
零件抗拉强度（1） 
/ 
363，369，373 
/ 
 
5 
金相组织 
/ 
铁素体+少量珠光体（图3b） 
/ 
 
6 
支架片厚度 
2±0.12 
1.952,1.956 
× 
 
注：（1）零件抗拉强度根据GB 1172-1999 由强度换算所得。 
 


 
上海汽车中心实验室 
SAIC Center Lab 
中国·上海·嘉定区安研路201 号 
邮编： 201804 
No 201 Anyan road, Jiading, Shanghai China 
Post code: 201804 
报告编号 
Report number 
 
SCL-S-15-0163M 
委托者: 发动机部  程准 
Request person, dept： 
委托编号:  /  
Request number: 
送样日期:  2015.7.29 
Request date:  
报告日期:  2015.8.13 
Report date：  
第5页共5页 
 
SMPV-0.2.3-002-QA -F01 
a  支架片厚度 
b  金相组织 
图3  金相形貌

File: 材料工程师/SCL-S-15-0164M-AS21-转向机外拉杆球头防尘罩-卓靖.pdf.md
# SCL-S-15-0164M-AS21-转向机外拉杆球头防尘罩-卓靖.pdf

 
上海汽车中心实验室 
SAIC Center Lab 
中国·上海·嘉定区安研路201 号 
邮编. 201804 
No 201 Anyan road, Jiading, Shanghai China 
Post code 201804 
报告编号 
Report number 
SCL-S-15-0164M 
委托者: CH：赵新富 
Request person, dept： 
委托编号:SCL-S-15-0164M 
Request number:  
送样日期: 2015.07.23 
Request date:  
报告日期: 2015.08.05 
Report date：  
第 1 页 共 4 页 
 
零件号Part number 
10219451 
 零件名称 
Part name 
转向机总成球头防尘罩 
BALL JOINT ASSY DUST-GEAR ASM-STRG  
图纸日期Drawing date 
2014.09.18 
零件生产日期Part production date 
/ 
 供货商 
Supplier 
绍兴索密克汽车配件有限公司 
Shaoxing Somic Auto Parts Co., Ltd. 
车型/项目Car type/project 
AS21  
DVP 材料大纲签署日期DVP material test plan date 
/ 
 
阶段性报告  Stage report        结论性报告 Conclusion report       
 
Ⅰ.任务描述 Task description 
实验室受委托对AS21 前悬架下摆臂球头总成防尘罩进行失效原因分析，失效零件具体信息如下： 
As requested, SCL has analyzed the failure of dust on AS21 1.5T BALL JOINT ASSY-FRT LWR ARM. The information 
of the failed part is as following： 
零件信息：Part information 
零件名称 
Part name 
转向机外拉杆球销防尘罩 
车制造日期 
Vehicle production date 
/ 
VIN 码 
VIN 
C14UPV204 
销售日期 
Sale date 
/ 
车辆里程数 
Car mileage 
试验里程：33740 km 
维修站名称 
Sale agent 
/ 
失效模式描述 
Failure circumstance  
AS21 C14UPV204 在GD 路试103%里程时发现左侧转向机外拉杆球销防尘罩破裂（广德
试验场）。 
原材料信息：Raw material information 
原材料及牌号 
Raw material specification 
CR 503 
原材料厂商 
Raw material producer 
拜耳 
散件供应商 
Component supplier 
安途 
金属热处理状态 
Metal heat treatment state 
/ 
失效零件见图1：The failed part is shown in figure 1.  
Ⅱ. 结论与建议 Conclusions and Suggestions 
结论：1、防尘罩开裂方向由外到内，受外物刺破所致。 
2、失效零件材料拉伸强度、断裂伸长率等性能满足要求。 
建议：1、检查零件使用工况，避免零件在使用过程中被外物损伤。 
 
Conclusion: 1.The cracking direction of dust was from outside to inner layer, it was punctured by other substances.  
2. The tensile strength and elongation at break of failure part can meet the requirements. 
Suggestion: 1. Check the working condition of the part and avoid damaging in normal use. 
 
 
 
 
 
 
 
分发: 
Distribution 
CH：赵新富 
     Zhao Xinfu 
检验者Author 
SCL：卓靖 
      Zhuo Jing 
审核Auditor 
吴文安 
Wu Wenan 
批准Approver 
 
日期Date 
2015.08.05 
日期Date 
2015.08.05 
日期Date 
2015.08.05 


 
上海汽车中心实验室 
SAIC Center Lab 
中国·上海·嘉定区安研路201 号 
邮编. 201804 
No 201 Anyan road, Jiading, Shanghai China 
Post code 201804 
报告编号 
Report number 
SCL-S-15-0164M 
委托者: CH：赵新富 
Request person, dept： 
委托编号:SCL-S-15-0164M 
Request number:  
送样日期: 2015.07.23 
Request date:  
报告日期: 2015.08.05 
Report date：  
第 2 页 共 4 页 
 
IV. 测试结果 Test Results  
1 外观分析： 
图1.转向横拉杆球头防尘罩 
Figure1. The photo of dust-lower arm bushing-R 
如图1 所示，在送样分析前转向机外拉杆球销防尘罩内油脂已被擦除，球座表面有部分区域油漆脱落，并可
见磨损区域，因零件送样分析前被处理过，目前无法确认球座油漆脱落及磨损产生的原因。防尘罩表面有三处破
裂（如图2）。 
 
2 物理机械性能分析： 
序号 
No. 
试验项目 
Test item 
额定值 
Requirement 
试验结果 
Test result 
评价 Evaluation 
合格 
qualified 
不合格 
unqualified 
防尘罩（CR 503）认可规范：参考SMTC 5 320 042 
Dust   (CR 503) Approved specifications: Refer to SMTC 5 320 042 
1 
Shore A 硬度 
Shore A Hardness 
ISO7619-1 
/ 
51 
/ 
/ 
2 
拉伸强度 
Tensile strength 
ISO 37  
≥ 7MPa 
19.2MPa 
× 
 
3 
断裂伸长率 
Elongation at tear 
ISO 37  
≥ 250% 
382.9% 
× 
 
4 
密度 
Density 
ISO 1183-1 
/ 
1.32g/cm3 
/ 
/ 
经检验，防尘罩失效零件的拉伸强度、断裂伸长率符合要求。 
 
3 裂口分析： 
如图2，防尘罩外表面有三处受损位置，三处裂口已贯穿，但中间部分橡胶未完全断开，说明该处并非由一
个裂口撕裂所致，而是位置靠近的多个裂口产生后，发生撕裂扩展形成（如裂口1 处较为明显）。从裂口1 和裂口
2（见图2 和图3）附近可见外表面裂口内陷，周围有多个细小受损处。而防尘罩内侧裂口周围橡胶表面光滑平整，
无划伤或者其他受损痕迹。 
防尘罩 
油脂 
球座 
油漆脱落 
磨损 


 
上海汽车中心实验室 
SAIC Center Lab 
中国·上海·嘉定区安研路201 号 
邮编. 201804 
No 201 Anyan road, Jiading, Shanghai China 
Post code 201804 
报告编号 
Report number 
SCL-S-15-0164M 
委托者: CH：赵新富 
Request person, dept： 
委托编号:SCL-S-15-0164M 
Request number:  
送样日期: 2015.07.23 
Request date:  
报告日期: 2015.08.05 
Report date：  
第 3 页 共 4 页 
 
图2.球头防尘罩裂面图 
Figure2. Cracking surface of dust- ball joint assembly 
由图3 可见，防尘罩外侧裂口看，其表面受损区域不规整，受损程度不一，发生为多处，可说明此非划伤
所致。 
图3.球头防尘罩外侧裂面 
Figure3. The outside cracking surface of dust-ball joint assembly 
 
防尘罩裂口外表面 
裂口3 外表面 
损伤区域 
1 
2 
3 
裂口3 处 
裂口1 处 
裂口2 处 
裂口3 内表面 
裂口1 内表面 
裂口2 内表面 
裂口1、2 外表面 
小裂口1
小裂口2
小裂口3
裂口1 外表面 
裂口2 外表面 


 
上海汽车中心实验室 
SAIC Center Lab 
中国·上海·嘉定区安研路201 号 
邮编. 201804 
No 201 Anyan road, Jiading, Shanghai China 
Post code 201804 
报告编号 
Report number 
SCL-S-15-0164M 
委托者: CH：赵新富 
Request person, dept： 
委托编号:SCL-S-15-0164M 
Request number:  
送样日期: 2015.07.23 
Request date:  
报告日期: 2015.08.05 
Report date：  
第 4 页 共 4 页 
 
因裂口内外侧的开裂情况类似，裂口3 处已完全裂穿，故选取裂口3 的裂面进行分析，如图4 所示。从断面
可见有两处主要开裂位置，其撕裂纹路清晰，并向两侧扩展，说明撕裂过程在较短的时间内产生，靠近外侧处撕
裂纹路弧度较大，说明开裂始于外侧，撕裂发生时橡胶撕裂的速度较防尘罩中间及内侧部位快。 
图4.球头防尘罩断面图 
Figure4. The cracking surface of dust -ball joint assembly 
 
小结：1、防尘罩外表面受外物刺破，从外侧向内侧发生扩展撕裂。 
2、失效零件材料拉伸强度及断裂伸长率符合要求。 
外侧 
裂口3 左断面 
内侧 
内侧 
外侧 
外侧 
内侧 
裂口3 右断面 
撕裂扩展方向 
撕裂扩展方向 
撕裂纹路

File: 材料工程师/SCL-S-15-0165M-IP24-散热器-邵百明.pdf.md
# SCL-S-15-0165M-IP24-散热器-邵百明.pdf

 
上海汽车中心实验室 
SAIC Center Lab 
中国·上海·嘉定区安研路201 号 
邮编： 201804 
No 201 Anyan road, Jiading, Shanghai China 
Post code: 201804 
报告编号 
Report number 
 
SCL-S-15-0165M 
委托者: 质量分析科 黄海钧 
Request person, dept： 
委托编号:  /  
Request number: 
送样日期:  2015.7.29 
Request date:  
报告日期:  2014.8.10 
Report date：  
第1页共17页 
 
SMPV-0.2.3-002-QA -F01 
零件号Part number 
10025845 
零件名称 
Part name 
散热器 
Radiator 
图纸日期Drawing date 
2012.10.19 
零件生产日期Part production date 
20140808 
供货商 
Supplier 
上海贝洱热系统有限公司 
Shanghai Behr Thermal Systems Co., Ltd 
车型/项目Car type/project 
IP24 
DVP 材料大纲签署日期DVP material test plan date 
/ 
阶段性报告 Interim report                结论性报告 Conclusion report          
 
Ⅰ.任务描述 Task description 
实验室受委托对散热器失效原因进行分析，失效零件具体信息如下： 
As requested, SCL has analyzed the failure of the radiator. The information of the failed part is as following： 
零件信息：Part information 
零件名称 
Part name 
散热器 
Radiator 
车制造日期 
Vehicle production date 
/ 
VIN 码 
VIN 
/ 
销售日期 
Sale date 
/ 
车辆里程数 
Car mileage 
见表1 失效件信息 
失效地点 
Failure Location 
见表1 失效件信息 
失效模式描述 
Failure circumstance  
散热器出现泄漏。The leaking of the radiators was happened 
原材料信息：Raw material information 
原材料及牌号 
Raw material specification 
/ 
原材料厂商 
Raw material producer 
/ 
散件供应商 
Component supplier 
/ 
金属热处理状态 
Metal heat treatment state 
/ 
失效零件见图1。The failed part is shown in figure 1. 
 
Ⅱ. 结论与建议 Conclusions and Suggestions 
 
结论Conclusions： 
（1）散热器的侧板和扁管均是由于疲劳而开裂；裂纹产生于应力较大的区域。The side plate and tube of the radiator 
were cracked by fatigue, which happened at the area with a big stress. 
（2）散热器的侧板成分和板厚符合要求；硬度和组织正常。The chemical components and thickness of the side plate 
meet the requirements and the hardness and microstructure are normal. 
（3）扁管的板厚符合要求；硬度和组织正常。The thickness of the tube meets the requirement and the hardness and 
microstructure are normal. 
建议Suggestions： 
（1）在侧板上开应力槽，提高侧板释放热应力的能力，降低断裂处的应力。Make stress groove on the side plate to 
improve the ability of releasing thermal stress and reduce the stress at the fracture location. 
（2）在开裂扁管处，增加加强片，提高局部强度。Add the strengthening piece in the cracked tube to improve the local 
strength.  
 
分发: 
Distribution 
质量分析科 黄海钧；PTI 王磊；SQE 吴忠鹏 
检验者Author 
邵百明 
Shao Baiming 
审核Auditor 
邵百明 
Shao Baiming 
批准Approver 
 
日期Date 
2015.08.10 
日期Date 
2015.08.10 
日期Date 
2015.08.10 


 
上海汽车中心实验室 
SAIC Center Lab 
中国·上海·嘉定区安研路201 号 
邮编： 201804 
No 201 Anyan road, Jiading, Shanghai China 
Post code: 201804 
报告编号 
Report number 
 
SCL-S-15-0165M 
委托者: 质量分析科 黄海钧 
Request person, dept： 
委托编号:  /  
Request number: 
送样日期:  2015.7.29 
Request date:  
报告日期:  2014.8.10 
Report date：  
第2页共17页 
 
SMPV-0.2.3-002-QA -F01 
III. 调查结果 Investigation Results  
   
售后市场已发生了20 例IP24 散热器泄漏的问题。表1 显示了这些失效车辆的信息。这些车辆具有共同的特
征：每月的行驶里程较长。 
表1 散热器泄露车辆的信息 
序
号 
维修站 
VIN 码 
里程 
车辆 
生产日期 
车辆 
销售日期 
维修 
日期 
使用
月数 
失效信息 
1 
上海申晟 
LSJW26769FS023371 17928 
2015/3/27 
2015/4/30 
2015/7/20 
3  
水检确认左上角第
一根扁管漏 
2 
上海交运
云峰 
LSJW26762FS020330 21166 
2015/3/17 
2015/4/4 
2015/7/17 
3  
水检确认左上角第
一根扁管漏 
3 
上海瑞孚 
LSJW26764FS022127 15043 
2015/3/24 
2015/4/13 
2015/7/16 
3  
水检确认左上角第
一根扁管漏 
4 
上海交运
云峰 
LSJW26790FS018151 28258 
2015/2/27 
2015/3/7 
2015/7/14 
4  
水检确认左上角第
一根扁管漏 
5 
上海申晟 
LSJW26761FS020934 17562 
2015/3/18 
2015/4/30 
2015/7/13 
2  
水检确认左上角第
一根扁管漏 
6 
上海瑞孚 
LSJW26764FS022368 14490 
2015/3/24 
2015/4/13 
2015/6/29 
3  
水检确认左上角第
一根扁管漏 
7 
上海交运
云峰 
LSJW26764FS018725 22068 
2015/3/4 
2015/3/23 
2015/6/29 
3  
水检确认左上角第
一根扁管漏 
8 
上海交运
云峰 
LSJW26763ES063511 37589 
2014/12/9 
2015/1/30 
2015/7/17 
6  
未上报案例，待回
运确认 
9 
上海交运
云峰 
LSJW26798ES063384 31347 
2014/12/8 
2015/1/16 
2015/7/13 
6  
未上报案例，待回
运确认 
10 
上海瑞孚 
LSJW26798ES063286 15826 
2014/12/8 
2015/4/14 
2015/7/2 
3  
未上报案例，待回
运确认 
11 
上海瑞孚 
LSJW26767ES053547 30870 
2014/8/18 
2014/9/28 
2015/6/29 
9  
未上报案例，待回
运确认 
12 
上海交运
云峰 
LSJW26765ES061615 32055 2014/11/10 2014/11/28 
2015/6/25 
7  
未上报案例，待回
运确认 
13 
上海交运
云峰 
LSJW26764ES056678 63021 
2014/9/5 
2014/10/25 
2015/6/15 
8  
未上报案例，待回
运确认 
14 
上海文洋 
LSJW26763FS018716 15478 
2015/2/28 
2015/3/17 
2015/6/12 
3  
未上报案例，待回
运确认 
15 
上海瑞孚 
LSJW26765ES056690 38050 
2014/9/5 
2014/10/14 
2015/4/15 
6  
未上报案例，待回
运确认 
16 
上海瑞孚 
LSJW26765ES054888 28439 
2014/8/26 
2014/9/29 
2015/4/12 
7  
未上报案例，待回
运确认 
17 
上海瑞孚 
LSJW26766FS020928 21150 
2015/3/20 
2015/4/4 
2015/7/28 
4  
回运中,初步判断
为第一根扁管漏 
18 
上海文洋 
LSJW26795FS021708 19547 
2015/3/21 
2015/3/31 
2015/7/24 
4  
回运中,初步判断
为第一根扁管漏 
19 
上海交运
云峰 
LSJW2679XFS018139 25687 
2015/2/27 
2015/3/7 
2015/7/22 
5  
回运中,初步判断
为第一根扁管漏 
20 
上海交运
云峰 
LSJW26767FS014815 18165 
2015/1/26 
2015/2/2 
2015/6/24 
5  
回运中,初步判断
为第一根扁管漏 
 


 
上海汽车中心实验室 
SAIC Center Lab 
中国·上海·嘉定区安研路201 号 
邮编： 201804 
No 201 Anyan road, Jiading, Shanghai China 
Post code: 201804 
报告编号 
Report number 
 
SCL-S-15-0165M 
委托者: 质量分析科 黄海钧 
Request person, dept： 
委托编号:  /  
Request number: 
送样日期:  2015.7.29 
Request date:  
报告日期:  2014.8.10 
Report date：  
第3页共17页 
 
SMPV-0.2.3-002-QA -F01 
对售后返回的一件散热器（具体信息不详）外观进行检查，其结果如图1 所示。 
 
区域1，区域2 和区域3 的侧板出现了开裂（图 1（b）,（c）,（d） ）；对另一失效件进行检查，也
发现侧板在区域1，区域2 和区域3 的位置出现了相同的开裂（相关图片省略）。依据散热器的进水口
的布置和冷却液的流动规律，区域1，区域2 和区域3 处于温度相对较高的区域；未出现侧板开裂的区
域4，其温度相对较低。 
 
通过体视显微镜，对4 个区域靠近侧板的2 个扁管进行检查，仅发现区域1 第一根扁管在朝向侧板一侧
于R 角处出现了开裂。 
 
 
（a）散热器 
 
 
（b）区域1 的侧板  已断裂 
 
 
区域1 
区域2 
区域4 
区域3 
支撑点 
支撑点 
固定点 
固定点 


 
上海汽车中心实验室 
SAIC Center Lab 
中国·上海·嘉定区安研路201 号 
邮编： 201804 
No 201 Anyan road, Jiading, Shanghai China 
Post code: 201804 
报告编号 
Report number 
 
SCL-S-15-0165M 
委托者: 质量分析科 黄海钧 
Request person, dept： 
委托编号:  /  
Request number: 
送样日期:  2015.7.29 
Request date:  
报告日期:  2014.8.10 
Report date：  
第4页共17页 
 
SMPV-0.2.3-002-QA -F01 
 
 
（c）区域2 的侧板  已断裂 
 
 
（d）区域3   已断裂                            （e）区域4  未见开裂 
 
 
（f）第一根扁管 靠近侧板一侧，迎风面背面的R 角出现明显开裂 
 
 


 
上海汽车中心实验室 
SAIC Center Lab 
中国·上海·嘉定区安研路201 号 
邮编： 201804 
No 201 Anyan road, Jiading, Shanghai China 
Post code: 201804 
报告编号 
Report number 
 
SCL-S-15-0165M 
委托者: 质量分析科 黄海钧 
Request person, dept： 
委托编号:  /  
Request number: 
送样日期:  2015.7.29 
Request date:  
报告日期:  2014.8.10 
Report date：  
第5页共17页 
 
SMPV-0.2.3-002-QA -F01 
 
 
（g）第一根扁管 靠近侧板一侧，迎风面的R 角有微裂纹 
 
 
（h）第二根扁管  外观检查未见裂纹，但金相显示非R 角处的裂纹起源于内外表面，且处于靠近侧板的一侧 
图1 失效件开裂位置 
 
   供应商对另外几件返回件进行水检，水检完成后，发现扁管的泄露点集中于进水口附近的第一根扁管，与图
1 失效件的检查结果相同。图2 显示的是供应商切割下来的送检泄露扁管。 
 
图2 水检完成，供应商切割的扁管 
 
 
微裂纹 
失效件B 
失效件A 
a#扁管 
b#扁管 
微裂纹 


 
上海汽车中心实验室 
SAIC Center Lab 
中国·上海·嘉定区安研路201 号 
邮编： 201804 
No 201 Anyan road, Jiading, Shanghai China 
Post code: 201804 
报告编号 
Report number 
 
SCL-S-15-0165M 
委托者: 质量分析科 黄海钧 
Request person, dept： 
委托编号:  /  
Request number: 
送样日期:  2015.7.29 
Request date:  
报告日期:  2014.8.10 
Report date：  
第6页共17页 
 
SMPV-0.2.3-002-QA -F01 
利用体视显微镜对这些扁管进行检查，发现： 
 失效件A 的两根扁管和失效件B 的扁管均在同侧的R 角处出现了明显开裂，见图3 和图4； 
 依据图1 失效件的检测结果来看，开裂侧很可能是靠近侧板的一侧。 
 
 
（a）a#扁管 同侧R 角开裂 
 
 
（b）b#扁管 同侧R 角开裂 
图3 失效件A 的扁管开裂情况 
 
 
图4  失效件B 的扁管开裂情况 
裂纹 
裂纹 
裂纹 
裂纹 
裂纹 
裂纹 


 
上海汽车中心实验室 
SAIC Center Lab 
中国·上海·嘉定区安研路201 号 
邮编： 201804 
No 201 Anyan road, Jiading, Shanghai China 
Post code: 201804 
报告编号 
Report number 
 
SCL-S-15-0165M 
委托者: 质量分析科 黄海钧 
Request person, dept： 
委托编号:  /  
Request number: 
送样日期:  2015.7.29 
Request date:  
报告日期:  2014.8.10 
Report date：  
第7页共17页 
 
SMPV-0.2.3-002-QA -F01 
断口分析Fracture Surface Analysis 
      
区域1 侧板断口 
    对于区域1 开裂侧板的断口进行分析，结果如图5 所示；为多源疲劳断裂，主断裂区裂纹起源于内表面，
由内向外扩展。 
 
 
（a）宏观形貌 
主裂纹扩展方向 
次裂纹扩展方向 
说明： 
（1）宏观上看，断裂面分为上下
两个主次断裂区域； 
（2）下面区域较大为主要断裂
区，裂纹起源于内表面，扩展方
向如虚线箭头所示；表面具有许
多裂纹扩展相交形成的台阶。 
（3）上面开裂区域较小，其扩展
方向由外表面向内扩展，如图虚
线箭头所示。 
局部1 形貌，见图（b） 
局部2 形貌，见图（c） 
外表面（朝散热器外面） 
内表面（朝散热器内部） 


 
上海汽车中心实验室 
SAIC Center Lab 
中国·上海·嘉定区安研路201 号 
邮编： 201804 
No 201 Anyan road, Jiading, Shanghai China 
Post code: 201804 
报告编号 
Report number 
 
SCL-S-15-0165M 
委托者: 质量分析科 黄海钧 
Request person, dept： 
委托编号:  /  
Request number: 
送样日期:  2015.7.29 
Request date:  
报告日期:  2014.8.10 
Report date：  
第8页共17页 
 
SMPV-0.2.3-002-QA -F01 
 
（b）局部1   疲劳辉纹，表明为疲劳断裂；起源于内表面。 
 
（c）局部2  疲劳辉纹，表明次裂纹区为疲劳断裂；起源于外表面。 
图5 区域1 侧板的断口 
 
裂纹扩展方向 
裂纹扩展方向 


 
上海汽车中心实验室 
SAIC Center Lab 
中国·上海·嘉定区安研路201 号 
邮编： 201804 
No 201 Anyan road, Jiading, Shanghai China 
Post code: 201804 
报告编号 
Report number 
 
SCL-S-15-0165M 
委托者: 质量分析科 黄海钧 
Request person, dept： 
委托编号:  /  
Request number: 
送样日期:  2015.7.29 
Request date:  
报告日期:  2014.8.10 
Report date：  
第9页共17页 
 
SMPV-0.2.3-002-QA -F01 
区域2 侧板断口 
      对于区域2 开裂侧板的断口进行分析，结果与区域1 的侧板断口相同，如图6 所示；为多源疲劳断裂，
主断裂区裂纹起源于内表面，由内向外扩展。 
 
 
（a）宏观形貌 
说明： 
（1）相对于区域1 的断口，断裂
面相对起伏更大； 
（2）宏观上看，断裂面也分为上
下两个主次断裂区域； 
（3）主次裂纹的扩展方向与区域
1 的断口相同，如图虚线箭头所
示。 
 
主裂纹扩展方向 
次裂纹扩展方向 
局部1 形貌，见图6（b） 
局部2 形貌，见图6（c） 


 
上海汽车中心实验室 
SAIC Center Lab 
中国·上海·嘉定区安研路201 号 
邮编： 201804 
No 201 Anyan road, Jiading, Shanghai China 
Post code: 201804 
报告编号 
Report number 
 
SCL-S-15-0165M 
委托者: 质量分析科 黄海钧 
Request person, dept： 
委托编号:  /  
Request number: 
送样日期:  2015.7.29 
Request date:  
报告日期:  2014.8.10 
Report date：  
第10页共17页 
 
SMPV-0.2.3-002-QA -F01 
 
（b）局部1 的微观形貌   疲劳辉纹，表明为疲劳断裂；起源于内表面；虚线箭头显示裂纹扩展方向。 
 
（c）局部2  疲劳辉纹，表明次裂纹区为疲劳断裂；起源于外表面。 
图 6 区域2 侧板的断口 
 
 
 
裂纹扩展方向 
裂纹扩展方向 
裂纹扩展方向

File: 材料工程师/SCL-S-15-0167M-NLE-机油泵-薛喜才.pdf.md
# SCL-S-15-0167M-NLE-机油泵-薛喜才.pdf

 
上海汽车中心实验室 
SAIC Center Lab 
中国·上海·嘉定区安研路201 号 
邮编: 201804 
No 201 Anyan road, Jiading, Shanghai ,China 
Post code: 201804 
报告编号 
Report number 
 
SCL-S-15-0167M 
委托者: 许建华 
Request person, dept： 
委托编号:  /  
Request number: 
送样日期: 2015.08.03 
Request date:  
报告日期: 2015.08.05 
Report date：  
第1页共10页 
 
SMPV-0.2.3-002-QA -F01 
零件号Part number 
10162945 
 零件名称 
Part name 
机油泵总成 
Oil pump assembly 
图纸日期Drawing date 
2014-10 
零件生产日期Part production date 
2015-05-16 
 供货商 
Supplier 
上海幸福(上海乾通) 
车型/项目Car type/project 
NLE 2.0L 
DVP 材料大纲签署日期DVP material test plan date 
/ 
阶段性报告 Interim report                结论性报告 Conclusion report          
 
Ⅰ.任务描述 Task description 
实验室受委托对机油泵总成进行失效原因分析，失效零件具体信息如下：  
As requested, SCL has analyzed the failure of oil pump assembly. The information of the failed part is as following： 
零件信息：Part information 
零件名称 
Part name 
机油泵总成 
Oil pump assembly 
车制造日期 
Vehicle production date 
2015-5-25 
VIN 码 
VIN 
LSJA24W6XFS036498 
销售日期 
Sale date 
/ 
车辆里程数 
Car mileage 
2564Km 
维修站名称 
Sale agent 
浙江绅狮 
失效模式描述 
Failure circumstance  
(售后NLE 2.0)机油泵咬死。Oil pump assembly clamped. 
原材料信息：Raw material information 
原材料及牌号 
Raw material specification 
从动轴：20CrMnTi 
原材料厂商 
Raw material producer 
/ 
散件供应商 
Component supplier 
/ 
金属热处理状态 
Metal heat treatment state 
从动轴：表层渗碳 
失效零件见图1：The failed part is shown in figure1.  
 
Ⅱ. 结论与建议 Conclusions and Suggestions 
 
结论Conclusions： 
1. 机油泵从动轴与齿由于发生粘着磨损而最终咬死，尤其润滑油口最为严重。The drive shaft and gear of oil pump 
adhesively worn and In particular, the lubrication oil passage was most serious. 
 
2. 从动轴成分、硬度、硬化层深度符合要求，组织正常；从动齿硬度、密度符合要求，组织正常。Chemical 
components of driven shaft, hardness, harden case met the requirement and microstructure was normal. Hardness, 
density of driven gear met the requirement and microstructure was normal. 
 
建议Suggestions： 
1. 排查系统的清洁度。Check the system cleanliness.  
2. 调查从动轴与齿孔的匹配间隙。Check the matching gap between the driven shaft and the gear. 
 
分发Distribution 
许建华 
检验者Author 
薛喜才 
Xuexicai 
审核Auditor 
邵百明 
Shaobaiming 
批准Approver 
 
日期Date 
2015.08.05 
日期Date 
2015.08.06 
日期Date 
2015.08.06 


 
上海汽车中心实验室 
SAIC Center Lab 
中国·上海·嘉定区安研路201 号 
邮编: 201804 
No 201 Anyan road, Jiading, Shanghai ,China 
Post code: 201804 
报告编号 
Report number 
 
SCL-S-15-0167M 
委托者: 许建华 
Request person, dept： 
委托编号:  /  
Request number: 
送样日期: 2015.08.03 
Request date:  
报告日期: 2015.08.05 
Report date：  
第2页共10页 
 
SMPV-0.2.3-002-QA -F01 
III. 调查结果 Investigation Results  
一. 失效零件The failed parts 
1. 售后NLE 2.0 机油泵咬死，失效件见图1 所示。泵盖外表面色标完好，无拆解痕迹。泵盖内表面(见图2) 
局部有磨损痕迹，这与新零件磨合或零件失效前期的非正常运行有关。 
 
 
 
 
 
 
 
 
 
 
图1   收到失效件 
 
 
 
 
 
 
 
 
 
 
 
 
 
 
 
 
 
 
 
 
 
图2  泵盖内表面磨损情况 
从动齿磨痕 
主动齿磨痕 
(a) 
(d) 
(c) 
(b) 
见图2b 
见图2c 
见图2d 
偏磨 
拉痕 


 
上海汽车中心实验室 
SAIC Center Lab 
中国·上海·嘉定区安研路201 号 
邮编: 201804 
No 201 Anyan road, Jiading, Shanghai ,China 
Post code: 201804 
报告编号 
Report number 
 
SCL-S-15-0167M 
委托者: 许建华 
Request person, dept： 
委托编号:  /  
Request number: 
送样日期: 2015.08.03 
Request date:  
报告日期: 2015.08.05 
Report date：  
第3页共10页 
 
SMPV-0.2.3-002-QA -F01 
3. 限压阀外观见图3 所示，限压阀无卡滞，弹簧、柱塞外观正常。 
 
 
 
 
 
 
 
 
 
 
 
图3  限压阀外观 
4. 主动齿未卡死，可以转动、拆解下来，见图4 所示。从动齿咬死，无法转动，齿端面有与泵盖有磨粒磨损
划痕，轴与齿装配面边缘有金属碎屑逸出(图4b)。 
 
 
 
 
 
 
 
 
 
 
 
 
 
 
 
 
 
 
 
 
图4  主、从动齿外观 
 
主动齿 
从动齿 
弹簧
柱塞 
(a) 
(b) 
见图4b 
(c) 
(d) 
见图4d 
主动齿、主动轴 
金属碎屑 
异常划痕 


 
上海汽车中心实验室 
SAIC Center Lab 
中国·上海·嘉定区安研路201 号 
邮编: 201804 
No 201 Anyan road, Jiading, Shanghai ,China 
Post code: 201804 
报告编号 
Report number 
 
SCL-S-15-0167M 
委托者: 许建华 
Request person, dept： 
委托编号:  /  
Request number: 
送样日期: 2015.08.03 
Request date:  
报告日期: 2015.08.05 
Report date：  
第4页共10页 
 
SMPV-0.2.3-002-QA -F01 
5. 使用塞规对从动齿与泵体侧面尺寸(要求值：0.03-0.06mm)进行测试，见图5a 所示。3 号位置0.03mm 塞规
无法通过，其他位置正常。从动齿端面距离泵盖间距(要求值：0.03-0.06mm)见图5b 所示。从测试结果来看，
从动齿面有倾斜，3 号下沉、7 号位置上翘，这可能是齿面咬死后形成的，因此，不能完全反应最初的状态。 
 
 
 
 
 
 
 
 
 
 
 
 
 
 
 
 
 
 
 
图5  从动齿、主动齿关键尺寸测试 
6. 将从动轴切开，发现润滑油口偏离原设计位置，见图6a 所示。但从动轴与泵体匹配区域表面有周向划痕(图
6b)，这是机油泵咬死后从动轴发生转动造成润滑油口偏移。 
 
 
 
 
 
 
 
 
 
 
 
(a) 从动齿润滑油口的角度 
1 
7 
8 
4 
3 
2 
5 
6 
(a) 
(b) 
-0.019 
-0.049 
-0.059 
-0.045 
0.006 
0.019 
0.010 
-0.021 
1 
7 
6 
5 
4 
3 
2 
8 
从动齿 
从动齿 
从动轴 
润滑油口设计方向 
(a) 
(b) 
泵体 
润滑油口 


 
上海汽车中心实验室 
SAIC Center Lab 
中国·上海·嘉定区安研路201 号 
邮编: 201804 
No 201 Anyan road, Jiading, Shanghai ,China 
Post code: 201804 
报告编号 
Report number 
 
SCL-S-15-0167M 
委托者: 许建华 
Request person, dept： 
委托编号:  /  
Request number: 
送样日期: 2015.08.03 
Request date:  
报告日期: 2015.08.05 
Report date：  
第5页共10页 
 
SMPV-0.2.3-002-QA -F01 
 
 
 
 
 
 
 
 
 
 
 
(b) 从动齿与泵体匹配区外观 
图6   润滑油口外观 
6. 从动轴与齿的匹配面发生粘着磨损，见图7 和图8 所示，造成轴与齿咬死。从磨损面积来看，从动轴L 型
润滑油口附近区域磨损较为严重，局部呈现烧蚀的痕迹(变色区域)。从动齿内表面则发生材料剥离。 
 
 
 
 
 
 
 
 
 
 
 
 
 
 
 
 
 
 
 
 
(a)从动轴表面磨损情况 
 
粘附金属 
粘附金属 
粘附金属 
粘附金属 
周向拉痕 


 
上海汽车中心实验室 
SAIC Center Lab 
中国·上海·嘉定区安研路201 号 
邮编: 201804 
No 201 Anyan road, Jiading, Shanghai ,China 
Post code: 201804 
报告编号 
Report number 
 
SCL-S-15-0167M 
委托者: 许建华 
Request person, dept： 
委托编号:  /  
Request number: 
送样日期: 2015.08.03 
Request date:  
报告日期: 2015.08.05 
Report date：  
第6页共10页 
 
SMPV-0.2.3-002-QA -F01 
 
 
 
 
 
 
 
 
 
 
 
 
(b)从动轴表面切片 
图7  从动轴外表面 
 
 
 
 
 
 
 
 
 
 
 
(a) 从动齿内表面磨损情况表面 
 
 
 
 
 
 
 
 
 
 
 
 
(b)从动齿内表面切片 
图8  从动齿内表面 
金属剥离 
金属剥离 
粘附物 
回火组织 
从动轴表面粘附物
表层磨损组织 
表层磨损组织 
发生剥离 


 
上海汽车中心实验室 
SAIC Center Lab 
中国·上海·嘉定区安研路201 号 
邮编: 201804 
No 201 Anyan road, Jiading, Shanghai ,China 
Post code: 201804 
报告编号 
Report number 
 
SCL-S-15-0167M 
委托者: 许建华 
Request person, dept： 
委托编号:  /  
Request number: 
送样日期: 2015.08.03 
Request date:  
报告日期: 2015.08.05 
Report date：  
第7页共10页 
 
SMPV-0.2.3-002-QA -F01 
7. 从动齿匹配的泵壳体内表面情况见图9 所示。壳体内表面呈现磨粒磨损，无粘着磨损或咬死痕迹。 
 
 
 
 
 
 
 
 
 
 
 
 
 
 
 
 
 
 
 
 
 
图9  壳体内表面划痕：从动轴、从动齿 
二. 能谱分析EDS analysis 
1. 对从动轴表面粘附物进行能谱分析，结果见图10 所示。从动轴表面面扫描中除了Fe、C 外，还含有Al、
Cu、Si 元素，但元素峰值不高，含量很低，表明轴轴表面粘附有少量铝碎屑物质， 这些物质可能来源于机
油泵局部磨削下来的碎屑，也可能来源于系统铝合金零件。 
 
 
 
 
 
 
 
 
 
 
 
(a) 
(d) 
(c) 
(b) 
主动轴孔 
从动轴孔 
见图9c 
见图9d 
见图9b 
(a) 


 
上海汽车中心实验室 
SAIC Center Lab 
中国·上海·嘉定区安研路201 号 
邮编: 201804 
No 201 Anyan road, Jiading, Shanghai ,China 
Post code: 201804 
报告编号 
Report number 
 
SCL-S-15-0167M 
委托者: 许建华 
Request person, dept： 
委托编号:  /  
Request number: 
送样日期: 2015.08.03 
Request date:  
报告日期: 2015.08.05 
Report date：  
第8页共10页 
 
SMPV-0.2.3-002-QA -F01 
 
 
 
 
 
 
 
 
 
 
 
 
 
 
 
 
 
 
 
 
 
图10 从动轴轴向不同区域能谱分析：(a)面扫描 (b)~ (c)点扫描 
2. 对油道孔口粘附物分析结果，见图11 所示。粘附物以Fe、Cr、Cu、Al 为主。 
 
 
 
 
 
 
 
 
 
 
图11  润滑油口粘附物能谱分析 
 
 
 
(c) 
(b) 


 
上海汽车中心实验室 
SAIC Center Lab 
中国·上海·嘉定区安研路201 号 
邮编: 201804 
No 201 Anyan road, Jiading, Shanghai ,China 
Post code: 201804 
报告编号 
Report number 
 
SCL-S-15-0167M 
委托者: 许建华 
Request person, dept： 
委托编号:  /  
Request number: 
送样日期: 2015.08.03 
Request date:  
报告日期: 2015.08.05 
Report date：  
第9页共10页 
 
SMPV-0.2.3-002-QA -F01 
3. 图4b 中从动轴与从动齿匹配面异物碎屑能谱分析见图12 所示。物质仍以Fe、C、Cu 为主，应该是从动齿
剥落下来的碎屑。 
 
 
 
 
 
 
 
 
 
 
图12  图4b 中从动轴与从动齿匹配面异物碎屑能谱分析 
小结 
  从动轴与齿是由于发生粘着磨损而最终咬死，发生粘着磨损与异物进入、匹配间隙、载荷等因素有关。 
三.材料检测  Material test 
1. 从动轴、从动齿材料测试结果，见表1。从动轴成分、硬度及硬化深度符合要求，组织正常。 
2. 从动齿硬度、密度符合要求，组织正常。 
 
序号 
No. 
试验项目 
Test item 
额定值 
Requirement 
试验结果 
Test result 
评价 
Evaluation 
合格 
OK 
不合格 
Not OK 
1.1 
从动轴化学成分 
20CrMnTi GB/T 
3077 
/ 
/ 
/ 
C 
0.17～0.23 
0.21 
× 
 
Si 
0.17～0.37 
0.25 
× 
 
Mn 
0.80～1.10 
0.94 
× 
 
S 
≤0.035 
0.002 
× 
 
P 
≤0.035 
0.008 
× 
 
Cr 
1.0～1.3 
1.13 
× 
 
Ni 
≤0.030 
0.03 
× 
 
Cu 
≤0.030 
0.036 
× 
 
Ti 
0.04～0.10 
0.057 
× 
 
1.2 
表面硬度 
650HV 
764,764,756 
× 
 
1.3 
硬化层深度 
0.4-0.8mm 
0.74mm(550HV1) 
× 
 
1.4 
微观组织 
/ 
表面：淬火马氏体+残余奥氏体 
芯部：回火马氏体，见图13 
/ 
 
2 
从动齿 
/ 
/ 
/ 
 
2.1 
硬度HB2.5/62.5 
≥80HB 
108,105,105 
× 
 
2.2 
组织 
/ 
铁素体+珠光体为主，见图8 
/ 
 
2.3 
密度 
≥6.8g/cm3 
6.85 
× 
 


 
上海汽车中心实验室 
SAIC Center Lab 
中国·上海·嘉定区安研路201 号 
邮编: 201804 
No 201 Anyan road, Jiading, Shanghai ,China 
Post code: 201804 
报告编号 
Report number 
 
SCL-S-15-0167M 
委托者: 许建华 
Request person, dept： 
委托编号:  /  
Request number: 
送样日期: 2015.08.03 
Request date:  
报告日期: 2015.08.05 
Report date：  
第10页共10页 
 
SMPV-0.2.3-002-QA -F01 
 
 
 
 
 
 
 
 
 
 
 
 
图13  从动轴正常的表面与芯部组织 
(a) 
(b) 
表面 
芯部
