Repository: kujaxr/obsidian-vault

File: 材料工程师/SCL-S-15-0168M-IP34-后扭梁开裂-李剑.pdf.md
# SCL-S-15-0168M-IP34-后扭梁开裂-李剑.pdf

 
上海汽车中心实验室 
SAIC Center Lab 
中国·上海·嘉定区安研路201 号 
邮编: 201804 
No 201 Anyan road, Jiading, Shanghai ,China 
Post code: 201804 
报告编号 
Report number 
 
SCL-S-15-0168M 
委托者: 骆建军 
Request person, dept： 
委托编号:  /  
Request number: 
送样日期: 2015.08.10 
Request date:  
报告日期: 2015.09.24 
Report date：  
第1页共4页 
 
SMPV-0.2.3-002-QA -F01 
零件号Part number 
10191773 
 零件名称 
Part name 
后扭梁总成 
Rear Torsion Beam Assy. 
图纸日期Drawing date 
/ 
零件生产日期Part production date 
/ 
 供货商 
Supplier 
上海汇众 
车型/项目Car type/project 
IP34 
DVP 材料大纲签署日期DVP material test plan date 
/ 
阶段性报告 Interim report                结论性报告 Conclusion report          
 
Ⅰ.任务描述 Task description 
实验室受委托对后扭梁总成进行失效原因分析，失效零件具体信息如下：  
As requested, SCL has analyzed the failure of rear torsion beam. The information of the failed part is as following： 
零件信息：Part information 
零件名称 
Part name 
后扭梁总成 
Rear Torsion Beam Assy. 
车制造日期 
Vehicle production date 
/ 
VIN 码 
VIN 
/ 
销售日期 
Sale date 
/ 
车辆里程数 
Car mileage 
零件试验进度10% 
试验地点 
Testing Location 
2-2 台架试验室 
失效模式描述 
Failure circumstance  
扭梁低频±45mm 扭转试验进行至10%出现开裂。Rear torsion beam was broken off in the ±45 mm 
torsion test 10% progress. 
原材料信息：Raw material information 
原材料及牌号 
Raw material specification 
横梁S500MC t=4mm，横梁加强
板S500MC t=2.5mm 
原材料厂商 
Raw material producer 
/ 
散件供应商 
Component supplier 
/ 
金属热处理状态 
Metal heat treatment state 
/ 
失效零件见图1：The failed part is shown in figure 1.  
Ⅱ. 结论与建议 Conclusions and Suggestions 
结论Conclusions： 
1. 后扭梁属于焊接熔深不足导致早期开裂。This torsion beam was broken off because of the less welding. 
 
建议Suggestion 
1. 供应商应加强焊接工艺控制。Supplier should strengthen the controlling of the welding process.  
 
 
 
 
 
 
 
 
分发Distribution 
骆建军 李剑 
检验者Author 
李剑  
Li Jian 
审核Auditor 
邵百明 
Shao BaiMing 
批准Approver 
                       
代 
日期Date 
2015.09.24 
日期Date 
2015.10.23 
日期Date 
2015.11.03 


 
上海汽车中心实验室 
SAIC Center Lab 
中国·上海·嘉定区安研路201 号 
邮编: 201804 
No 201 Anyan road, Jiading, Shanghai ,China 
Post code: 201804 
报告编号 
Report number 
 
SCL-S-15-0168M 
委托者: 骆建军 
Request person, dept： 
委托编号:  /  
Request number: 
送样日期: 2015.08.10 
Request date:  
报告日期: 2015.09.24 
Report date：  
第2页共4页 
 
SMPV-0.2.3-002-QA -F01 
III. 调查结果 Investigation Results  
一、失效零件The failed parts 
1. IP34 后扭梁在低频±45mm 疲劳扭转试验中出现开裂，其中1#裂纹长度为175mm，2#裂纹长度为130mm，
断裂位置见图1 所示。 
2. 该扭梁在台架试验过程中，由1#的圆圈处起始开裂，沿虚线a、b 两个箭头方向扩展。 
3. 据试验工程师反馈，2#位置裂纹是1#裂纹开裂后产生的，在此不做分析。 
 
图1 扭梁开裂位置 
二、断口分析Fracture surface analysis 
1. 裂纹源处外观，见图2 所示，可见此处焊接熔深很浅，仅仅粘连在一起。 
2. 失效件裂纹源形貌，见图3 所示，主裂纹源起始于该熔深不足处，往b 方向扩展，a 方向的裂纹扩展与此类
似。 
 
 
 
 
 
 
 
 
 
 
    
 
 
 
图2 裂纹源宏观形貌 
1# 
2# 
a 
b
裂纹源形貌，见图3 
裂纹源 
裂纹源 


 
上海汽车中心实验室 
SAIC Center Lab 
中国·上海·嘉定区安研路201 号 
邮编: 201804 
No 201 Anyan road, Jiading, Shanghai ,China 
Post code: 201804 
报告编号 
Report number 
 
SCL-S-15-0168M 
委托者: 骆建军 
Request person, dept： 
委托编号:  /  
Request number: 
送样日期: 2015.08.10 
Request date:  
报告日期: 2015.09.24 
Report date：  
第3页共4页 
 
SMPV-0.2.3-002-QA -F01 
 
图3  失效件裂纹源形貌 
三、焊缝熔深分析Welding area analysis 
1. 对1#裂纹源附近区域进行熔深测试，取样测试位置如图4 所示；测试结果如图5 所示。 1#剖面仅有40%
区域有焊缝熔深，且熔深仅为0.111mm，小于要求值(熔深要求≥0.3mm)，不满足设计要求。 
 
图4 熔深检测的取样位置 
 
1# 
裂纹源 
扩展方向 
b 
焊接面 


 
上海汽车中心实验室 
SAIC Center Lab 
中国·上海·嘉定区安研路201 号 
邮编: 201804 
No 201 Anyan road, Jiading, Shanghai ,China 
Post code: 201804 
报告编号 
Report number 
 
SCL-S-15-0168M 
委托者: 骆建军 
Request person, dept： 
委托编号:  /  
Request number: 
送样日期: 2015.08.10 
Request date:  
报告日期: 2015.09.24 
Report date：  
第4页共4页 
 
SMPV-0.2.3-002-QA -F01 
 
图5 1#裂纹源附近焊缝熔深

File: 材料工程师/SCL-S-15-0169M-IP24-地板燃油管护套开裂-吴文安.pdf.md
# SCL-S-15-0169M-IP24-地板燃油管护套开裂-吴文安.pdf

 
上海汽车中心实验室 
SAIC Center Lab 
中国·上海·嘉定区安研路201 号 
邮编. 201804 
No 201 Anyan road, Jiading, Shanghai China 
Post code 201804 
报告编号 
Report number 
 
SCL-S-15-0169M 
委托者: SQE: 包文誉 
Request person, dept： 
送样日期:  2015.07-31 
Request date:  
报告日期:  2015-08-04 
Report date：  
第1 页共4 页 
 
零件号Part number 
10018170 
 零件名称 
Part name 
地板燃油管 
图纸日期Drawing date 
/ 
零件生产日期Part production date 
/ 
 供货商 
Supplier 
上海亚大 
车型/项目Car type/project 
IP24 
试验大纲签署日期： 
/ 
 
   阶段性报告 Interim report        结论性报告 Conclusion report        
Ⅰ.任务描述 Task description 
实验室受委托对上海亚大生产的地板燃油管进行失效原因分析，失效零件具体信息如下： 
As requested, QA lab has analyzed the failure of the fuel hose which is from chinaust . The background information of the failed part is as following： 
零件信息：Part information 
零件名称 
Part name 
地板燃油管 
制造日期 
Production date 
/ 
VIN 码 
VIN 
/ 
销售日期 
Sale date 
/ 
车辆里程数 
Car mileage 
0km 
维修站名称 
Sale agent 
/ 
失效模式描述 
Failure circumstance 
description 
护套开裂。 
原材料信息：Raw material information 
原材料及牌号 
Raw material specification 
TPV 
原材料厂商 
Raw material producer 
/ 
散件供应商 
Component supplier 
/ 
金属热处理状态 
Metal heat treatment state 
/ 
失效零件见图：The failed part is shown in figure 1.  
 
Ⅱ. 结论与建议 Conclusions and suggestions 
 
结论：尼龙管护套受到异常损伤导致，胶管在长期使用过程中导致开裂。 
 
建议：零件在使用过程中不受外力损伤。 
      
 
 
 
 
 
 
 
 
分发: 
Distribution 
SQE：包文誉 
检验者Author 
吴文安  
Wuwenan 
审核Auditor 
胡仁其 
Hurenqi 
批准Approver 
 
日期Date 
2015-08-04  
日期Date 
2015-08-04  
日期Date 
2015-08-04  


 
上海汽车中心实验室 
SAIC Center Lab 
中国·上海·嘉定区安研路201 号 
邮编. 201804 
No 201 Anyan road, Jiading, Shanghai China 
Post code 201804 
报告编号 
Report number 
 
SCL-S-15-0169M 
委托者: SQE: 包文誉 
Request person, dept： 
送样日期:  2015.07-31 
Request date:  
报告日期:  2015-08-04 
Report date：  
第2 页共4 页 
 
 
 
 图1 失效照片 
 
 
III. 测试结果 Test Results  
1 外观分析：  
裂口周围有多处损伤，且破裂位置的TPV 有鼓起的现象： 
 
     
从开裂区域向内观察，发现在尼龙管体上有磨损的印迹： 
 
 
 
 
 


 
上海汽车中心实验室 
SAIC Center Lab 
中国·上海·嘉定区安研路201 号 
邮编. 201804 
No 201 Anyan road, Jiading, Shanghai China 
Post code 201804 
报告编号 
Report number 
 
SCL-S-15-0169M 
委托者: SQE: 包文誉 
Request person, dept： 
送样日期:  2015.07-31 
Request date:  
报告日期:  2015-08-04 
Report date：  
第3 页共4 页 
 
2 断口分析： 
    开裂段中间区域的断口形貌为直接开裂状态，两侧呈现撕裂纹路，说明中间区域为开裂的起始区域： 
    
 
     
3 尼龙管表观分析： 
    解剖护套后发现，尼龙管体有磨损迹象，且有局部变形，变形区域同开裂区域相吻合： 
  
 
撕裂方向 
撕裂方向 


 
上海汽车中心实验室 
SAIC Center Lab 
中国·上海·嘉定区安研路201 号 
邮编. 201804 
No 201 Anyan road, Jiading, Shanghai China 
Post code 201804 
报告编号 
Report number 
 
SCL-S-15-0169M 
委托者: SQE: 包文誉 
Request person, dept： 
送样日期:  2015.07-31 
Request date:  
报告日期:  2015-08-04 
Report date：  
第4 页共4 页 
 
4 材料分析 
序号 
No. 
试验项目 
Test item 
额定 
Requirement 
试验结果 
Test result 
评价 Evaluation 
合格 
qualified 
不合格 
unqualified 
1 
拉伸强度 
Tensile Strength 
≥ 7 MPa 
12.1 MPa 
× 
 
2 
断裂伸长率 
Elongation at tear 
≥ 300 % 
395% 
× 
 
 
 
小结： 
   1 尼龙管护套受到异常损伤导致，胶管在长期使用过程中导致开裂。

File: 材料工程师/SCL-S-15-0170M-IP24-蜗轮-龚伟.pdf.md
# SCL-S-15-0170M-IP24-蜗轮-龚伟.pdf

 
上海汽车中心实验室
(SAIC Center Lab) 
中国·上海·嘉定区安研路201 号 
邮编. 201804 
No. 201 Anyan Road, Jiading District,  
Shanghai, China. 
Post code :200433 
报告编号：Report number 
SCL-S-15-0170M 
委托者Requestor：姜旭春 
送样日期Deliver date：2015.08.05 
报告日期Report date：2015.08.18 
第 1 页 共 5 页 
Page 1 of 5  
 
零件号 
Part number 
10058585 
零件名称 
Part name 
涡轮 
Turbo 
图纸日期 
Drawing date  
/ 
零件生产日期 
Production date 
/ 
供货商 
Supplier 
采埃孚 
ZF 
车型/项目 
Car type/project 
IP24 
 
   阶段性报告  Stage report        结论性报告 Conclusion report           测试报告 Test report 
Ⅰ.任务描述 Task description 
实验室受委托对涡轮进行失效原因分析，失效零件具体信息如下： 
As requested, QA lab has analyzed the invalid cause of turbo, and the information of invalid part is shown as 
following： 
零件信息：Part information 
零件名称 
Part name 
涡轮 
Turbo 
制造日期 
Production date 
/ 
VIN 码 
VIN number 
/ 
销售日期 
Sale date 
/ 
车辆里程数 
Car mileage 
/ 
销售商 
Sale agent 
工程台架实验 
失效模式描述 
Invalid situation 
description 
涡轮断裂/脱出 
Turbo fractured/ prolapsed 
原材料信息：Raw material information 
原材料及牌号 
Raw material 
and trademark 
PA6 
原材料厂商 
Raw material producer 
/ 
散件供应商 
Part supplier 
上海创率复合材料有限公司 
金属热处理状态 
Metal heat treatment state 
/ 
失效零件见图1：The invalid part is shown in Fig 1.  
Ⅱ. 结论与建议 Conclusions and suggestions 
结论： 1. 零件受对手件作用导致失效。  
2. 零件材料符合技术要求。  
Conclusions:  1. The fracture part was caused by opponent effect. 
2. Material performance of part conformed to requirements.     
建议： 1. 检查工程实验环节。 
Suggestions:  1. Check the part of engineering experiment.  
 
  
 
        
分发： 
Dispenser 
EPS 姜旭春 
检验者： 
Identifier 
龚伟 
Gong Wei 
审核： 
Auditor 
狄春峰 
Di Chunfeng 
批准： 
Approver 
 
日期： 
Date 
2015.08.18 
日期： 
Date 
2015.08.19 
日期： 
Date 
2015.08.19 


 
上海汽车中心实验室
(SAIC Center Lab) 
中国·上海·嘉定区安研路201 号 
邮编. 201804 
No. 201 Anyan Road, Jiading District,  
Shanghai, China. 
Post code :200433 
报告编号：Report number 
SCL-S-15-0170M 
委托者Requestor：姜旭春 
送样日期Deliver date：2015.08.05 
报告日期Report date：2015.08.18 
第 2 页 共 5 页 
Page 2 of 5  
 
  
 
图1 失效件 
Fig. 1 Failure Part 
 
III. 测试结果 Test Results  
序号 
No. 
试验项目 
Test item 
额定值 
Requirement 
试验结果 
Test result 
评价 Evaluation 
第一次 
第二次 
合格 
qualified 
不合格 
unqualified 
I 
失效件① 
 
 
1 
红外（GB/T6040-2002） 
Infrared Spectroscopy 
PA6 
PA6 
× 
 
2 
熔点（GB/T19466.3-2006） 
Melting point (℃) 
215±5 
210 
× 
 
3 
焓值（GB/T19466.3-2006） 
Enthalpy (J/g) 
/ 
95.3 
55.0 
 
 
II 
失效件② 
 
 
1 
红外（GB/T6040-2002） 
Infrared Spectroscopy 
PA6 
PA6 
× 
 
2 
熔点（GB/T19466.3-2006） 
Melting point (℃) 
215±5 
210 
× 
 
3 
焓值（GB/T19466.3-2006） 
Enthalpy (J/g) 
/ 
85.8 
55.0 
 
 
小结：零件材料符合技术要求。 
 
 
 
失效件① 
失效件② 
断裂 
脱出 


 
上海汽车中心实验室
(SAIC Center Lab) 
中国·上海·嘉定区安研路201 号 
邮编. 201804 
No. 201 Anyan Road, Jiading District,  
Shanghai, China. 
Post code :200433 
报告编号：Report number 
SCL-S-15-0170M 
委托者Requestor：姜旭春 
送样日期Deliver date：2015.08.05 
报告日期Report date：2015.08.18 
第 3 页 共 5 页 
Page 3 of 5  
 
Ⅳ. 宏观分析 Macroscopic observation 
失效件①断口如图2所示，断裂起始位置位于齿根部，断口呈脆断形式，系受外力所致，
断口部分缺失，左侧存在切割痕迹，系对手件切割所致， 根据切割痕迹可知，零件受力方向
自右向左。 
图2 失效件① 
Fig. 2 Failure Part① 
 


 
上海汽车中心实验室
(SAIC Center Lab) 
中国·上海·嘉定区安研路201 号 
邮编. 201804 
No. 201 Anyan Road, Jiading District,  
Shanghai, China. 
Post code :200433 
报告编号：Report number 
SCL-S-15-0170M 
委托者Requestor：姜旭春 
送样日期Deliver date：2015.08.05 
报告日期Report date：2015.08.18 
第 4 页 共 5 页 
Page 4 of 5  
 
观察失效件①齿根处的偏光情况，并无明显异常，如图3所示。 
 
图3 偏光 
Fig. 3 Polarized Light 
 
 
 
 
 
 
 
 
 
 
 
 
 
 
 
 
 
 
 
 
 


 
上海汽车中心实验室
(SAIC Center Lab) 
中国·上海·嘉定区安研路201 号 
邮编. 201804 
No. 201 Anyan Road, Jiading District,  
Shanghai, China. 
Post code :200433 
报告编号：Report number 
SCL-S-15-0170M 
委托者Requestor：姜旭春 
送样日期Deliver date：2015.08.05 
报告日期Report date：2015.08.18 
第 5 页 共 5 页 
Page 5 of 5  
 
失效件②状态如图4所示，涡轮内侧金属嵌件与外侧尼龙材料脱离，外侧存在多处受力左
右痕迹，系对手件异常作用导致的，是导致内外侧脱离的原因。内侧塑料件纹路并无明显磨
损，说明内外侧零件受一次性较大外力后脱离。 
图4 失效件② 
Fig. 4 Failure Part②

File: 材料工程师/SCL-S-15-0171M-SV91-增压器支架-朱玲斌.pdf.md
# SCL-S-15-0171M-SV91-增压器支架-朱玲斌.pdf

 
上海汽车中心实验室 
SAIC Center Lab 
中国·上海·嘉定区安研路201 号 
邮编： 201804 
No 201 Anyan road, Jiading, Shanghai China 
Post code: 201804 
报告编号 
Report number 
 
SCL-S-15-0171M 
委托者: 发动机  徐朋 
Request person, dept： 
委托编号:  /  
Request number: 
送样日期:  2015.8.7 
Request date:  
报告日期:  2015.8.17 
Report date：  
第1页共4页 
 
SMPV-0.2.3-002-QA -F01 
零件号Part number 
10095211 
零件名称 
Part name 
增压器支架 
Bracket-turbo 
图纸日期Drawing date 
2013-12-04 
零件生产日期Part production date 
/ 
供货商 
Supplier 
上海众浩 
车型/项目Car type/project 
SV91 
DVP 材料大纲签署日期DVP material test plan date 
 
阶段性报告 Interim report                结论性报告 Conclusion report          
 
Ⅰ.任务描述 Task description 
实验室受委托对增压器支架进行失效原因分析，失效零件具体信息如下： 
As requested, SCL has analyzed the failure of bracket-turbo. The information of the failed part is as following： 
零件信息：Part information 
零件名称 
Part name 
增压器支架 
Bracket-turbo 
车制造日期 
Vehicle production date 
/ 
VIN 码 
VIN 
/ 
销售日期 
Sale date 
/ 
车辆里程数 
Car mileage 
/ 
维修站名称 
Sale agent 
/ 
失效模式描述 
Failure circumstance  
SV91 进行耐久试验，停车检查时发现增压器支架断裂。 
The bracket-turbo of SV91 cracked after durability testing.. 
原材料信息：Raw material information 
原材料及牌号 
Raw material specification 
SUS304 
原材料厂商 
Raw material producer 
/ 
散件供应商 
Component supplier 
/ 
金属热处理状态 
Metal heat treatment state 
/ 
失效零件见图1：The failed part is shown in figure 1 
 
Ⅱ. 结论与建议 Conclusions and Suggestions 
结论Conclusions： 
（1） 增压器支架的断裂属于多源疲劳断裂，主裂纹源位于高温端应力较大位置。The failed of bracket-turbo is 
multi-source fatigue fracture, the main crack source is located at the large stress position and high temperature 
zone. 
（2） 增压器支架材料成分合格，支架及垫片硬度正常。The chemical compositions are qualified, The hardness of 
bracket-turbo and gasket are normal. 
（3） 焊缝熔深符合标准要求，焊高不合格。The penetration meets the standard requirement, the weld seam 
thickness is not qualified. 
建议Suggestions： 
（1） 调查发动机和台架的振动情况。To investigate the vibration of the engine and the bench. 
（2） 校核开裂位置的载荷并考虑高温下材料性能的衰减。 To check the cracking position load and material 
property degree under high temperature. 
（3） 加强零件焊接质量控制。Strengthening the welding quality control of parts.  
 
分发: 
Distribution 
发动机部  徐朋 
检验者Author 
朱玲斌 
Zhu Lingbin 
审核Auditor 
邵百明 
Shao Baiming 
批准Approver 
 
日期Date 
2015.8.17 
日期Date 
2015.8.17 
日期Date 
2015.8.17 


 
上海汽车中心实验室 
SAIC Center Lab 
中国·上海·嘉定区安研路201 号 
邮编： 201804 
No 201 Anyan road, Jiading, Shanghai China 
Post code: 201804 
报告编号 
Report number 
 
SCL-S-15-0171M 
委托者: 发动机  徐朋 
Request person, dept： 
委托编号:  /  
Request number: 
送样日期:  2015.8.7 
Request date:  
报告日期:  2015.8.17 
Report date：  
第2页共4页 
 
SMPV-0.2.3-002-QA -F01 
III. 调查结果 Investigation Results  
 SV91 项目在安亭进行呼吸系统实验，10h 高速耐久试验后，停车检查时发现增压器支架断裂。该支架沿用
SV71 项目零件，基本无更改。SV91 项目在上内所进行标定试验时，支架相同位置也曾开裂，但由于标定件有
人工打洞标记，开裂原因未进行分析。 
送至实验室需分析的失效件如图1b 所示（3#手工焊接件），图1a 为增压器支架装配图，由图可知： 
 失效支架开裂部分靠近增压器一侧热端（图1a），该区域经验工作温度400~500℃； 
 开裂发生在支架加强位置，近螺栓法兰面边缘，螺栓法兰面痕迹表明螺栓无明显松动（图1b）； 
 台架振动情况未反馈，与失效端连接的增压器结构与SV71 相比有所变动，振动情况未测。 
a  装配图 
 
 
 
b  失效件形貌 
图1  失效件装配图及宏观形貌 
送检失效件（手工焊接） 
SV91 项目，上内所标定试验时失效件
（机器焊接，人工打洞，未分析） 
SV91 项目，上内所标定试验时失效件
（手工焊接，人工打洞，未分析） 
断裂部位 
（热端） 
3# 
1# 
2# 


 
上海汽车中心实验室 
SAIC Center Lab 
中国·上海·嘉定区安研路201 号 
邮编： 201804 
No 201 Anyan road, Jiading, Shanghai China 
Post code: 201804 
报告编号 
Report number 
 
SCL-S-15-0171M 
委托者: 发动机  徐朋 
Request person, dept： 
委托编号:  /  
Request number: 
送样日期:  2015.8.7 
Request date:  
报告日期:  2015.8.17 
Report date：  
第3页共4页 
 
SMPV-0.2.3-002-QA -F01 
断口分析  Fracture Analysis 
图2 支架断口形貌，由图可知： 
 支架开裂属于多源疲劳开裂，主疲劳源位于螺栓法兰面边缘靠近支架中线位置，远离焊缝位置，疲劳扩
展方向如图2a 黄色箭头所示。 
 断口还有两处较明显的次疲劳源，疲劳扩展方向见图2a 和2c； 
 结合CAE 的结果（未考虑温度影响），主疲劳源区域是应力的较大位置。同时失效端工作时长期处于
高温状态，高温下材料性能有进一步减弱的趋势，零件受到较大应力时，在该位置首先发生疲劳开裂。  
a  断口低倍形貌 
 
b  疲劳源形貌 
c  次疲劳源形貌 
图2  断口形貌 
 
材料测试  Material Test Results 
对失效支架材料进行检测，其结果如下： 
（1） 失效支架材料化学成分合格, 支架与垫片硬度正常； 
（2） 焊缝熔深符合标准要求，焊高不合格。 
 
主疲劳源 
次疲劳源 
次疲劳源 
主疲劳源 


 
上海汽车中心实验室 
SAIC Center Lab 
中国·上海·嘉定区安研路201 号 
邮编： 201804 
No 201 Anyan road, Jiading, Shanghai China 
Post code: 201804 
报告编号 
Report number 
 
SCL-S-15-0171M 
委托者: 发动机  徐朋 
Request person, dept： 
委托编号:  /  
Request number: 
送样日期:  2015.8.7 
Request date:  
报告日期:  2015.8.17 
Report date：  
第4页共4页 
 
SMPV-0.2.3-002-QA -F01 
表1  材料检测结果 
序号 
No. 
测试项目 
Test item 
额定值 
Requirement 
试验结果 
Test result 
评价 Evaluation 
合格 
OK 
不合格 
Not OK 
    
失效支架成分 
SUS304 
（JIS 4305-2005） 
 
 
 
C 
≤0.08 
0.040 
× 
 
Si 
≤1.00 
0.454 
× 
 
Mn 
≤2.00 
1.153 
× 
 
P 
≤0.045 
0.037 
× 
 
S 
≤0.030 
0.0053 
× 
 
Ni 
8.0~10.50 
8.088 
× 
 
Cr 
18.0~20.00 
18.25 
× 
 
2 
硬度 
/ 
支架HV1：185，183,189 
/ 
 
/ 
垫片HV1：187,189,176 
/ 
 
3 
焊缝（图3） 
熔深：≥0.36(1) 
熔深：0.923 
× 
 
焊高：≥1.76(1) 
焊高：1.603 
 
× 
备注：（1）供应商标准 
 
图3    焊缝

File: 材料工程师/SCL-S-15-0172M-ZP11EU-空调管总成-朱玲斌.pdf.md
# SCL-S-15-0172M-ZP11EU-空调管总成-朱玲斌.pdf

 
上海汽车中心实验室 
SAIC Center Lab 
中国·上海·嘉定区安研路201 号 
邮编： 201804 
No 201 Anyan road, Jiading, Shanghai China 
Post code: 201804 
报告编号 
Report number 
 
SCL-S-15-0172M 
委托者: 质保部  包文誉 
Request person, dept： 
委托编号:  /  
Request number: 
送样日期:  2015.8.5 
Request date:  
报告日期:  2015.8.25 
Report date：  
第1页共4页 
 
SMPV-0.2.3-002-QA -F01 
零件号Part number 
10154767 
零件名称 
Part name 
空调管总成 
A/C pipe assy. 
图纸日期Drawing date 
/ 
零件生产日期Part production date 
/ 
供货商 
Supplier 
邦迪 
车型/项目Car type/project 
ZP11EU 
DVP 材料大纲签署日期DVP material test plan date 
/ 
阶段性报告 Interim report                结论性报告 Conclusion report          
 
Ⅰ.任务描述 Task description 
实验室受委托对空调管进行失效原因分析，失效零件具体信息如下： 
As requested, SCL has analyzed the failure of the A/C pipe. The information of the failed part is as following： 
零件信息：Part information 
零件名称 
Part name 
空调管总成 
A/C pipe assy. 
车制造日期 
Vehicle production date 
/ 
VIN 码 
VIN 
/ 
销售日期 
Sale date 
/ 
车辆里程数 
Car mileage 
/ 
维修站名称 
Sale agent 
/ 
失效模式描述 
Failure circumstance  
泰国ZP11EU 装机后发现冷媒泄漏，拆解发现空调管有裂纹。 
The cold media of ZP11EU leakage in Thailand, dismantling found that the A/C pipe cracked. .  
原材料信息：Raw material information 
原材料及牌号 
Raw material specification 
/ 
原材料厂商 
Raw material producer 
/ 
散件供应商 
Component supplier 
/ 
金属热处理状态 
Metal heat treatment state 
/ 
失效零件见图1：The failed part is shown in figure 1. 
 
Ⅱ. 结论与建议 Conclusions and Suggestions 
 
结论Conclusions： 
（1） 返工零件焊接过烧，导致空调管晶粒粗大，开裂。The rework part weld over burnt, resulting the A/C pipe grain 
size large and cracking. 
（2） 失效空调管化学成分合格。The chemical compositions of A/C pipe are qualified. 
 
建议Suggestions： 
（1） 加强对生产线上不合格品的管理。Strengthen the management of nonconforming product on the production 
line. 
（2） 禁止手工补焊工艺。No manual repair process is prohibited.  
 
分发: 
Distribution 
质保部  包文誉 
检验者Author 
朱玲斌 
Zhu Lingbin 
审核Auditor 
邵百明 
Shao Baiming 
批准Approver 
 
日期Date 
2015.8.25 
日期Date 
2015.8.25 
日期Date 
2015.8.25 


 
上海汽车中心实验室 
SAIC Center Lab 
中国·上海·嘉定区安研路201 号 
邮编： 201804 
No 201 Anyan road, Jiading, Shanghai China 
Post code: 201804 
报告编号 
Report number 
 
SCL-S-15-0172M 
委托者: 质保部  包文誉 
Request person, dept： 
委托编号:  /  
Request number: 
送样日期:  2015.8.5 
Request date:  
报告日期:  2015.8.25 
Report date：  
第2页共4页 
 
SMPV-0.2.3-002-QA -F01 
III. 调查结果 Investigation Results  
ZP11EU 7 月27 号在泰国装机时，空调高压管距充注阀2cm 处开裂。零件先送至供应商处宏观初步判断
认为可能手工补焊导致开裂。因此在7 月30 日完成对上海邦迪库存零件及第三方仓库，上汽仓库进行筛选并断
点。8 月5 日，失效件送至实验室。 
失效件如图1 所示，由图可知： 
 开裂发生在空调管与充注阀焊接的附近区域（图1a），正常焊接是采用机器直线焊接的方式； 
 开裂呈不规则形状（图1b），垂直裂纹剖开后内侧有很多明显可见的开裂形貌，像一颗颗晶粒（图1c） 
a  失效件宏观形貌 
b 开裂位置放大形貌 
c 垂直裂纹剖面内部形貌-明显裂纹 
图1  失效件形貌 
 
断口和金相分析    Fracture and Metallography Analysis 
图2 为裂纹打开口的断口低倍及高倍形貌，图3 为断口区域的金相形貌，由图可知： 
 断口主要呈沿晶开裂特征（图2a，2c），晶粒非常粗大；局部位置有明显的熔融特征（图2b，2c）； 
 金相形貌显示（图3）断口区域晶粒粗大，局部晶界位置已经开裂； 
 根据供应商反馈，该零件应该是生产线员工对机器直线焊不合格品进行了手工补焊，导致产品过烧，晶
粒粗大，开裂。 
剖切位置 


 
上海汽车中心实验室 
SAIC Center Lab 
中国·上海·嘉定区安研路201 号 
邮编： 201804 
No 201 Anyan road, Jiading, Shanghai China 
Post code: 201804 
报告编号 
Report number 
 
SCL-S-15-0172M 
委托者: 质保部  包文誉 
Request person, dept： 
委托编号:  /  
Request number: 
送样日期:  2015.8.5 
Request date:  
报告日期:  2015.8.25 
Report date：  
第3页共4页 
 
SMPV-0.2.3-002-QA -F01 
a  低倍形貌 
b  位置1 形貌-熔融特征+韧窝 
c  位置2 形貌-沿晶+熔融特征 
图2  微观形貌 
a  金相1 
b  金相2 
图3  断口金相 
 
位置1 
位置2 


 
上海汽车中心实验室 
SAIC Center Lab 
中国·上海·嘉定区安研路201 号 
邮编： 201804 
No 201 Anyan road, Jiading, Shanghai China 
Post code: 201804 
报告编号 
Report number 
 
SCL-S-15-0172M 
委托者: 质保部  包文誉 
Request person, dept： 
委托编号:  /  
Request number: 
送样日期:  2015.8.5 
Request date:  
报告日期:  2015.8.25 
Report date：  
第4页共4页 
 
SMPV-0.2.3-002-QA -F01 
材料测试  Material Test Results 
对失效空调管进行材料检测，其结果如下： 
 空调管化学成分符合要求； 
表1  材料检测结果 
序号 
No. 
测试项目 
Test item 
额定值 
Requirement 
试验结果 
Test result 
评价 Evaluation 
合格 
OK 
不合格 
Not OK 
1 
成分 
3013 
 
 
 
Si 
≤0.6 
0.085 
× 
 
Fe 
≤1.0 
0.404 
× 
 
Cu 
≤0.5 
0.041 
× 
 
Mn 
0.5~1.1 
1.094 
× 
 
Mg 
≤0.1 
0.0036 
× 
 
Cr 
≤0.2 
0.0080 
×

File: 材料工程师/SCL-S-15-0173M-IP21MCE-菜单选择开关-龚伟.pdf.md
# SCL-S-15-0173M-IP21MCE-菜单选择开关-龚伟.pdf

 
上海汽车中心实验室
(SAIC Center Lab) 
中国·上海·嘉定区安研路201 号 
邮编. 201804 
No. 201 Anyan Road, Jiading District,  
Shanghai, China. 
Post code :200433 
报告编号：Report number 
SCL-S-15-0173M 
委托者Requestor：倪香忠 
送样日期Deliver date：2015.08.10 
报告日期Report date：2015.08.26 
第 1 页 共 4 页 
Page 1 of 4  
 
零件号 
Part number 
10214868 
零件名称 
Part name 
菜单选择+报警开关 
Switch ASSY-Select Menu +Hazard 
图纸日期 
Drawing date  
2014.08.26 
零件生产日期 
Production date 
/ 
供货商 
Supplier 
温州长江 
Wenzhou Changjiang 
车型/项目 
Car type/project 
IP21MCE 
 
   阶段性报告  Stage report        结论性报告 Conclusion report           测试报告 Test report 
Ⅰ.任务描述 Task description 
实验室受委托对菜单选择+报警开关进行失效原因分析，失效零件具体信息如下： 
As requested, QA lab has analyzed the invalid cause of switch ASSY-select menu +hazard, and the 
information of invalid part is shown as following： 
零件信息：Part information 
零件名称 
Part name 
菜单选择+报警开关 
Switch ASSY-Select Menu +Hazard 
制造日期 
Production date 
/ 
VIN 码 
VIN number 
/ 
销售日期 
Sale date 
/ 
车辆里程数 
Car mileage 
/ 
销售商 
Sale agent 
工厂装配 
失效模式描述 
Invalid situation 
description 
螺母安装孔断裂 
Nut mounting hole fractured 
原材料信息：Raw material information 
原材料及牌号 
Raw material 
and trademark 
ABS 
527A 
原材料厂商 
Raw material producer 
锦湖日丽 
散件供应商 
Part supplier 
/ 
金属热处理状态 
Metal heat treatment state 
/ 
失效零件见图1：The invalid part is shown in Fig 1.  
Ⅱ. 结论与建议 Conclusions and suggestions 
结论： 1. 失效件受外力导致断裂。  
2. 零件材料符合技术要求。  
Conclusions:  1.The brittle fracture of the part caused by external force.   
2. Material performance of part conformed to requirements.     
建议： 1.检查装配环节。 
Suggestions:  1. Check the assembly part. 
            
分发： 
Dispenser 
SQE 倪香忠 
检验者： 
Identifier 
龚伟 
Gong Wei 
审核： 
Auditor 
狄春峰 
Di Chunfeng 
批准： 
Approver 
 
日期： 
Date 
2015.08.26 
日期： 
Date 
2015.08.26 
日期： 
Date 
2015.08.26 


 
上海汽车中心实验室
(SAIC Center Lab) 
中国·上海·嘉定区安研路201 号 
邮编. 201804 
No. 201 Anyan Road, Jiading District,  
Shanghai, China. 
Post code :200433 
报告编号：Report number 
SCL-S-15-0173M 
委托者Requestor：倪香忠 
送样日期Deliver date：2015.08.10 
报告日期Report date：2015.08.26 
第 2 页 共 4 页 
Page 2 of 4  
 
 
 
图1 失效件 
Fig. 1 Failure Part 
 
III. 测试结果 Test Results  
序
号 
No. 
试验项目 
Test item 
额定值 
Requirement 
试验结果 
Test result 
评价 Evaluation 
第一次 
第二次 
合格 
qualified 
不合格 
unqualified 
I 
失效件 
 
 
1 
红外（GB/T6040-2002） 
Infrared Spectroscopy 
ABS 
ABS 
× 
 
2 
玻璃化转变温度  
(GB/T 19644.2-2006)  
Glass transition temperature (℃) 
110±5 
109 
× 
 
II 
新件 
 
 
1 
红外（GB/T6040-2002） 
Infrared Spectroscopy 
ABS 
ABS 
× 
 
2 
玻璃化转变温度  
(GB/T 19644.2-2006)  
Glass transition temperature (℃) 
110±5 
109 
× 
 
小结：零件材料符合技术要求。 
 
 
 
 
 
断 裂 


 
上海汽车中心实验室
(SAIC Center Lab) 
中国·上海·嘉定区安研路201 号 
邮编. 201804 
No. 201 Anyan Road, Jiading District,  
Shanghai, China. 
Post code :200433 
报告编号：Report number 
SCL-S-15-0173M 
委托者Requestor：倪香忠 
送样日期Deliver date：2015.08.10 
报告日期Report date：2015.08.26 
第 3 页 共 4 页 
Page 3 of 4  
 
Ⅳ. 宏观分析 Macroscopic observation 
失效件断口如图2所示。安装孔右侧存在受力变形痕迹，断口处应力发白，系受外力导致
的韧断。 
 
 
 
图2 失效件 
Fig. 2 Failure Part 
 
 
 
 
 
 
 
 
内
侧 
外
侧 
内
侧 
外
侧 
裂纹扩展方向 
裂纹扩展方向 
内侧 
外侧 
受力 
断裂 
方向 


 
上海汽车中心实验室
(SAIC Center Lab) 
中国·上海·嘉定区安研路201 号 
邮编. 201804 
No. 201 Anyan Road, Jiading District,  
Shanghai, China. 
Post code :200433 
报告编号：Report number 
SCL-S-15-0173M 
委托者Requestor：倪香忠 
送样日期Deliver date：2015.08.10 
报告日期Report date：2015.08.26 
第 4 页 共 4 页 
Page 4 of 4  
 
 
取新件模拟其受外力情况，如图3所示，零件发生断裂，断口呈韧断，与失效件一致。 
 
 
 
图3 新件模拟 
Fig. 3 New Part Simulation

File: 材料工程师/SCL-S-15-0174M-ZS11-驱动半轴-薛喜才.pdf.md
# SCL-S-15-0174M-ZS11-驱动半轴-薛喜才.pdf

 
上海汽车中心实验室 
SAIC Center Lab 
中国·上海·嘉定区安研路201 号 
邮编. 201804 
No 201 Anyan road, Jiading, Shanghai China 
Post code 201804 
报告编号 
Report number 
 
SCL-S-15-0174M 
委托者: 齐晓旭 
Request person, dept： 
委托编号:  /  
Request number: 
送样日期:  2015.08.12 
Request date:  
报告日期:  2015.08.18 
Report date：  
第1页共7页 
 
SMPV-0.2.3-002-QA -F01 
零件号Part number 
/ 
零件名称 
Part name 
驱动半轴 
Drive shaft 
图纸日期Drawing date 
/ 
零件生产日期Part production date 
/ 
供货商 
Supplier 
宁波纬尚 
车型/项目Car type/project 
ZS11 
DVP 材料大纲签署日期DVP material test plan date 
/ 
阶段性报告 Interim report                结论性报告 Conclusion report          
 
Ⅰ.任务描述 Task description 
实验室受委托对驱动半轴进行失效原因分析，失效零件具体信息如下： 
As requested, SCL has analyzed the failure of drive shaft. The information of the failed part is as following： 
零件信息：Part information 
零件名称 
Part name 
驱动半轴 
Drive shaft 
车制造日期 
Vehicle production date 
/ 
VIN 码 
VIN 
/ 
销售日期 
Sale date 
/ 
车辆里程数 
Car mileage 
/ 
失效地点 
Failed location 
供应商处 
失效模式描述 
Failure circumstance 
车轮冲击试验时驱动半轴开裂。 
原材料信息：Raw material information 
原材料及牌号 
Raw material specification 
55 钢 
原材料厂商 
Raw material producer 
江阴兴澄 
散件供应商 
Component supplier 
/ 
金属热处理状态 
Metal heat treatment state 
表面感应淬火，芯部正火 
失效零件见图2：The failed part is shown in figure2. 
 
Ⅱ. 结论与建议 Conclusions and Suggestions 
 
结论Conclusions： 
1. 驱动半轴属于过载断裂。Drive shaft was broken off because of the over load. 
 
2. 故障件局部表面硬度偏上限，其他材料性能正常。Partial surface hardness was near the upper limit and other 
property was normal. 
 
建议Suggestions： 
1. 考核驱动半轴的设计强度。Check the design strength. 
2. 检查装配及试验过程。Check the assembly and testing process. 
 
分发: 
Distribution 
齐晓旭 
检验者Author 
薛喜才 
Xue Xicai 
审核Auditor 
邵百明 
Shao Baiming 
批准Approver 
 
日期Date 
2015.08.18 
日期Date 
2015.08.18 
日期Date 
2015.08.18 


 
上海汽车中心实验室 
SAIC Center Lab 
中国·上海·嘉定区安研路201 号 
邮编. 201804 
No 201 Anyan road, Jiading, Shanghai China 
Post code 201804 
报告编号 
Report number 
 
SCL-S-15-0174M 
委托者: 齐晓旭 
Request person, dept： 
委托编号:  /  
Request number: 
送样日期:  2015.08.12 
Request date:  
报告日期:  2015.08.18 
Report date：  
第2页共7页 
 
SMPV-0.2.3-002-QA -F01 
III. 调查结果 Investigation Results  
一. 失效零件The failed parts 
1. ZS11 车轮冲击试验(冲击次数：1 次)，驱动半轴(钟型壳)开裂，零件装配结构图见图1 所示，失效件见图2。 
 
 
 
 
 
 
 
 
 
 
 
图1  驱动半轴(钟型壳)装配结构图 
 
 
 
 
 
 
 
 
 
 
 
 
 
 
 
 
 
 
 
 
 
图2  失效件实物照片：(a)零件全貌，(b)~(d)零件裂纹外观 
裂纹 
钟型壳 
失效部位 
(a) 
(d) 
(c) 
(b) 
车轮 
钟型壳 


 
上海汽车中心实验室 
SAIC Center Lab 
中国·上海·嘉定区安研路201 号 
邮编. 201804 
No 201 Anyan road, Jiading, Shanghai China 
Post code 201804 
报告编号 
Report number 
 
SCL-S-15-0174M 
委托者: 齐晓旭 
Request person, dept： 
委托编号:  /  
Request number: 
送样日期:  2015.08.12 
Request date:  
报告日期:  2015.08.18 
Report date：  
第3页共7页 
 
SMPV-0.2.3-002-QA -F01 
二. 断口分析Fracture surface analysis 
1. 断口宏观形貌，见图3~图4 所示。断口表面区域为亮灰色，断裂特征较为致密、类似细瓷状；芯部区域具有
强烈金属光泽、有明显的结晶颗粒。 
2. 根据裂纹收敛方向，可知主裂纹起源于零件R 圆弧表面，且裂纹源及其附近表面无受损痕迹。 
 
 
 
 
 
 
 
 
 
 
 
 
 
 
 
 
 
 
 
 
 
图3 断口宏观形貌 
 
 
 
 
 
 
 
 
 
 
 
主裂纹源，见图4 所示 
次
裂
纹
源 
主裂纹源放大 
主裂纹源表面外观 
图4  主裂纹源形貌及附近表面外观 


 
上海汽车中心实验室 
SAIC Center Lab 
中国·上海·嘉定区安研路201 号 
邮编. 201804 
No 201 Anyan road, Jiading, Shanghai China 
Post code 201804 
报告编号 
Report number 
 
SCL-S-15-0174M 
委托者: 齐晓旭 
Request person, dept： 
委托编号:  /  
Request number: 
送样日期:  2015.08.12 
Request date:  
报告日期:  2015.08.18 
Report date：  
第4页共7页 
 
SMPV-0.2.3-002-QA -F01 
3. 断口SEM 形貌见图5 所示。裂纹源区呈现沿晶特征(淬火区)，后期快速扩展区则为准解理特征，总体上断口
SEM 形貌表现为过载断裂特征。 
 
 
 
 
 
 
 
 
 
 
 
 
 
 
 
 
 
 
 
 
 
 
 
 
 
 
 
 
 
 
 
 
 
 
图5  断口SEM 形貌 
裂纹源 
(a) 
(c) 
(b) 
图5a 为断口低倍SEM 形貌：裂纹起源于零件表面。 
见图5b 
见图5c 
图5b 为裂纹源SEM 形貌放大：裂纹源区呈现沿晶
特征。 
图5c 为扩展区SEM 形貌放大：断口呈现准解理特
征。 


 
上海汽车中心实验室 
SAIC Center Lab 
中国·上海·嘉定区安研路201 号 
邮编. 201804 
No 201 Anyan road, Jiading, Shanghai China 
Post code 201804 
报告编号 
Report number 
 
SCL-S-15-0174M 
委托者: 齐晓旭 
Request person, dept： 
委托编号:  /  
Request number: 
送样日期:  2015.08.12 
Request date:  
报告日期:  2015.08.18 
Report date：  
第5页共7页 
 
SMPV-0.2.3-002-QA -F01 
三. 材料检测Material testing   
对失效件R3 圆弧区域取样，进行金相、硬度测试，测试位置见图6 所示，结果见表1 所示。 
 
 
 
 
 
图6  金相、硬度测试位置 
表1 材料测试结果 
序号 
No. 
试验项目 
Test item 
额定值 
Requirement 
试验结果 
Test result 
评价 Evaluation 
合格 
OK 
不合格 
Not OK 
1 
钟型壳 
55#钢 
 
 
 
1.1 
化学成分 
 
 
 
 
 
C 
0.52~0.60 
0.545 
× 
 
 
Si 
0.17~0.37 
0.238 
× 
 
 
Mn 
0.50~0.80 
0.589 
× 
 
 
Cr 
≤0.25 
0.127 
× 
 
 
Ni 
≤0.30 
0.021 
× 
 
 
Cu 
≤0.25 
0.024 
× 
 
 
P 
≤0.035 
0.024 
× 
 
 
S 
≤0.035 
0.011 
× 
 
1.2 
1#
位
置 
硬度 
 
 
 
 
 
表面硬度HV1 
/ 
764,768,772 
/ 
 
 
转化成HRC 
58~62HRC 
63.0,63.0,63.0 
/ 
 
 
芯部硬度HV1 
/ 
224,224,227 
/ 
 
 
转化成HRC 
≤32HRC 
20.0,20.0,20.0 
× 
 
 
R3 处硬化层深度 
1.5~4.0mm 
2.22mm 
× 
 
1.3 
组织 
/ 
表面组织：针状马氏体 
芯部组织：铁素体+珠光体 
/ 
 
1.4 
2#
位
置 
硬度 
 
 
 
 
 
表面硬度HV1 
/ 
703,709,713 
/ 
 
 
转化成HRC 
58~62HRC 
60.0,60.5,60.5 
× 
 
 
芯部硬度HV1 
/ 
228,228,225 
/ 
 
 
转化成HRC 
≤32HRC 
20.5,20.5,20.0 
× 
 
 
R3 处硬化层深度 
1.5~4.0mm 
2.04mm 
× 
 
1.5 
组织 
/ 
表面组织：针状马氏体 
芯部组织：铁素体+珠光体 
/ 
 
1.6 
夹杂物 
/ 
A0.5 
/ 
 
备注：1. 转换标准参考GB/T1172-1999，结果仅供参考 
 
 
 
 
1#位置：裂纹源 
2#位置 


 
上海汽车中心实验室 
SAIC Center Lab 
中国·上海·嘉定区安研路201 号 
邮编. 201804 
No 201 Anyan road, Jiading, Shanghai China 
Post code 201804 
报告编号 
Report number 
 
SCL-S-15-0174M 
委托者: 齐晓旭 
Request person, dept： 
委托编号:  /  
Request number: 
送样日期:  2015.08.12 
Request date:  
报告日期:  2015.08.18 
Report date：  
第6页共7页 
 
SMPV-0.2.3-002-QA -F01 
 
 
 
 
 
 
 
 
 
 
 
 
 
 
 
 
 
 
 
 
 
 
 
 
 
图7  1#位置(裂纹源)金相组织 
 
 
 
 
 
 
 
 
 
 
 
 
 
 
 
 
(d) 
(c) 
(b) 
(a) 
断裂面 
表面 
裂纹源 
裂纹源附近表面 
芯部组织 
(a) 
(b) 
表面 


 
上海汽车中心实验室 
SAIC Center Lab 
中国·上海·嘉定区安研路201 号 
邮编. 201804 
No 201 Anyan road, Jiading, Shanghai China 
Post code 201804 
报告编号 
Report number 
 
SCL-S-15-0174M 
委托者: 齐晓旭 
Request person, dept： 
委托编号:  /  
Request number: 
送样日期:  2015.08.12 
Request date:  
报告日期:  2015.08.18 
Report date：  
第7页共7页 
 
SMPV-0.2.3-002-QA -F01 
 
 
 
 
 
 
 
 
 
 
 
 
图8   2#位置金相组织 
  
 
 
 
 
 
 
 
 
 
 
 
 
 
 
 
 
 
 
 
 
 
曲轴 
滚压圆角 
芯部组织 
夹杂物 
(c) 
(d)

File: 材料工程师/SCL-S-15-0175M IP31雨刮总成-薛喜才.pdf.md
# SCL-S-15-0175M IP31雨刮总成-薛喜才.pdf

 
上海汽车中心实验室 
SAIC Center Lab 
中国·上海·嘉定区安研路201 号 
邮编. 201804 
No 201 Anyan road, Jiading, Shanghai China 
Post code 201804 
报告编号 
Report number 
 
SCL-S-15-0175M 
委托者: 袁巍 
Request person, dept： 
委托编号:  /  
Request number: 
送样日期:  2015.08.11 
Request date:  
报告日期:  2015.08.24 
Report date：  
第1页共5页 
 
SMPV-0.2.3-002-QA -F01 
零件号Part number 
30084090 
零件名称 
Part name 
风窗玻璃刮水器模块总成 
MODULE ASM-WSW SYS 
图纸日期Drawing date 
2015-06-17 
零件生产日期Part production date 
/ 
供货商 
Supplier 
成都华川 
车型/项目Car type/project 
IP31 
DVP 材料大纲签署日期DVP material test plan date 
/ 
阶段性报告 Interim report                结论性报告 Conclusion report          
 
Ⅰ.任务描述 Task description 
实验室受委托对风窗玻璃刮水器模块总成进行失效原因分析，失效零件具体信息如下： 
As requested, SCL has analyzed the failure of module asm-wsw sys. The information of the failed part is as following： 
零件信息：Part information 
零件名称 
Part name 
风窗玻璃刮水器模块总成 
MODULE ASM-WSW SYS 
车制造日期 
Vehicle production date 
/ 
VIN 码 
VIN 
/ 
销售日期 
Sale date 
/ 
车辆里程数 
Car mileage 
/ 
失效地点 
Failed location 
/ 
失效模式描述 
Failure circumstance 
试制车间装配时，风窗玻璃刮水器模块总成上的支承座断裂。 
原材料信息：Raw material information 
原材料及牌号 
Raw material specification 
ADC12    JIS H5302-2006 
原材料厂商 
Raw material producer 
/ 
散件供应商 
Component supplier 
/ 
金属热处理状态 
Metal heat treatment state 
/ 
失效零件见图2：The failed part is shown in figure2. 
 
Ⅱ. 结论与建议 Conclusions and Suggestions 
 
结论Conclusions： 
1. 支承座受到外力作用发生过载断裂。Bearing was broken off because of the abnormal load. 
 
2. 故障件铜、锌含量超差，其他元素符合要求；硬度、微观组织及孔隙率正常。The content of copper and zinc did 
not met the requirement, others met the requirement. Hardness、microstructure and porosity were normal. 
 
 
建议Suggestions： 
1. 检查装配及运输过程。Check the assembly and transportation process. 
 
2. 加强原材料及铸造工艺控制。Strength the control of the raw material and the casting process. 
分发: 
Distribution 
袁巍 
检验者Author 
薛喜才 
Xu Xicai 
审核Auditor 
邵百明 
Shao Baiming 
批准Approver 
 
日期Date 
2015.08.24 
日期Date 
2015.08.24 
日期Date 
2015.08.24 


 
上海汽车中心实验室 
SAIC Center Lab 
中国·上海·嘉定区安研路201 号 
邮编. 201804 
No 201 Anyan road, Jiading, Shanghai China 
Post code 201804 
报告编号 
Report number 
 
SCL-S-15-0175M 
委托者: 袁巍 
Request person, dept： 
委托编号:  /  
Request number: 
送样日期:  2015.08.11 
Request date:  
报告日期:  2015.08.24 
Report date：  
第2页共5页 
 
SMPV-0.2.3-002-QA -F01 
III. 调查结果 Investigation Results  
一. 失效零件The failed parts 
1. IP31 风窗玻璃刮水器模块总成在试制车间装配时支承座发生断裂，零件的失效情况见图1~图2 所示。支承
座表面(断裂处)存在缺陷。 
 
图1  雨刮装配数模图 
 
 
 
 
 
 
 
 
 
 
风窗玻璃刮水器通过三个固定点安装在车身上 
断裂位置 
车身 
(a) 
(c) 
(b) 
风窗玻璃刮水器 
风窗玻璃刮水器 
断裂位置 
表面缺陷 


 
上海汽车中心实验室 
SAIC Center Lab 
中国·上海·嘉定区安研路201 号 
邮编. 201804 
No 201 Anyan road, Jiading, Shanghai China 
Post code 201804 
报告编号 
Report number 
 
SCL-S-15-0175M 
委托者: 袁巍 
Request person, dept： 
委托编号:  /  
Request number: 
送样日期:  2015.08.11 
Request date:  
报告日期:  2015.08.24 
Report date：  
第3页共5页 
 
SMPV-0.2.3-002-QA -F01 
 
图2  雨刮机构：(a)失效件全貌；(b)~(d)断裂处外观 
二. 断口分析Fracture surface analysis 
1. 断口宏观形貌，见图3 所示。断口平齐、颜色均匀，呈现脆性过载断裂。 
2. 零件表面缺陷见图4 所示。缺陷表面较为光亮，疑似高温成型过程中形成的，但缺陷部位深度约0.1mm，且
该部位组织也无异常，其不是导致零件失效的主要原因。 
3. 断口SEM 特征，见图5 所示。断裂面呈现准解理断裂，也是过载断裂特征。 
小结：雨刮支承座属于过载断裂。 
 
图3  断口宏观形貌 
 
 
 
 
 
 
 
 
 
 
图4  缺陷部位 
(d) 
缺陷放大，见图4a 
金相检验，见图4b 
(b) 
(a) 
断
裂
面 
表面 


 
上海汽车中心实验室 
SAIC Center Lab 
中国·上海·嘉定区安研路201 号 
邮编. 201804 
No 201 Anyan road, Jiading, Shanghai China 
Post code 201804 
报告编号 
Report number 
 
SCL-S-15-0175M 
委托者: 袁巍 
Request person, dept： 
委托编号:  /  
Request number: 
送样日期:  2015.08.11 
Request date:  
报告日期:  2015.08.24 
Report date：  
第4页共5页 
 
SMPV-0.2.3-002-QA -F01 
 
 
 
 
 
 
 
 
 
 
 
 
 
 
图5  断口SEM 形貌 
三. 材料检测Material testing   
1. 材料检测结果见表1 所示。化学成分中铜、锌含量超差，其他元素符合标准要求。 
2. 故障件硬度正常，组织为初生硅+共晶硅+其他析出相，组织正常。孔隙率无异常。 
表1 材料测试 
序号 
No. 
试验项目 
Test item 
额定值 
Requirement 
试验结果 
Test result 
评价 
Evaluation 
合格 
OK 
不合格 
Not OK 
1 
支承座 
ADC12 
JIS H5302-2006 
 
 
 
1.1 
化学成分 
 
 
 
 
 
Si 
9.6~12.0 
12.00 
× 
 
 
Fe 
≤1.3 
1.09 
× 
 
 
Cu 
1.5~3.5 
1.09 
 
× 
 
Mg 
≤0.3 
0.18 
× 
 
 
Mn 
≤0.5 
0.17 
× 
 
 
Zn 
≤1.0 
1.35 
 
× 
 
Ni 
≤0.5 
0.04 
× 
 
 
Sn 
≤0.2 
0.03 
× 
 
 
Pb 
≤0.2 
0.12 
× 
 
 
Ti 
≤0.3 
0.03 
× 
 
 
Cr 
/ 
0.02 
/ 
 
1.2 
硬度HB 
/ 
83.7, 84.5 
/ 
 
1.3 
微观组织 
/ 
初生硅+共晶硅+其他合金
相，见图7 
/ 
 
1.4 
孔隙率 
/ 
2.2%，见图6 
/ 
 
 
最大孔尺寸 
/ 
0.7mm，见图6 
/ 
 


 
上海汽车中心实验室 
SAIC Center Lab 
中国·上海·嘉定区安研路201 号 
邮编. 201804 
No 201 Anyan road, Jiading, Shanghai China 
Post code 201804 
报告编号 
Report number 
 
SCL-S-15-0175M 
委托者: 袁巍 
Request person, dept： 
委托编号:  /  
Request number: 
送样日期:  2015.08.11 
Request date:  
报告日期:  2015.08.24 
Report date：  
第5页共5页 
 
SMPV-0.2.3-002-QA -F01 
 
 
 
 
 
 
 
 
 
 
 
 
 
 
 
 
图6  孔隙率 
 
 
 
 
 
 
 
 
 
 
 
 
 
 
 
 
 
 
 
 
 
 
 
图7  零件金相组织: (a)低倍组织  100x   (b)高倍组织  500x 
(a) 
(b)

File: 材料工程师/SCL-S-15-0176M-IS12 Sc81- 输出轴-邵百明.pdf.md
# SCL-S-15-0176M-IS12 Sc81- 输出轴-邵百明.pdf

 
上海汽车中心实验室 
SAIC Center Lab 
中国·上海·嘉定区安研路201 号 
邮编： 201804 
No 201 Anyan road, Jiading, Shanghai China 
Post code: 201804 
报告编号 
Report number 
 
SCL-S-15-0176M 
委托者: 质量分析科 裴晓锐 
Request person, dept： 
委托编号:  /  
Request number: 
送样日期:  2015.8.12 
Request date:  
报告日期:  2015.8.18 
Report date：  
第1页共6页 
 
SMPV-0.2.3-002-QA -F01 
零件号Part number 
10371002 
零件名称 
Part name 
第二轴 
Second Shaft 
图纸日期Drawing date 
2015.04.20 
零件生产日期Part production date 
/ 
供货商 
Supplier 
SAGW 
车型/项目Car type/project 
IS12/Sc81 
DVP 材料大纲签署日期DVP material test plan date 
/ 
阶段性报告 Interim report                结论性报告 Conclusion report          
 
Ⅰ.任务描述 Task description 
实验室受委托对第二轴进行分析，失效零件具体信息如下： 
As requested, SCL has analyzed the failure of the second shaft. The information of the failed part is as following： 
零件信息：Part information 
零件名称 
Part name 
第二轴 
Second Shaft 
车制造日期 
Vehicle production date 
/ 
VIN 码 
VIN 
/ 
销售日期 
Sale date 
/ 
车辆里程数 
Car mileage 
8h 
失效地点 
Failure Location 
安研发动机台架实验室 
失效模式描述 
Failure circumstance  
发动机的磨合工况中，二轴发生断裂。During the running in test of an engine, the second shaft was broken. 
原材料信息：Raw material information 
原材料及牌号 
Raw material specification 
21NiCrMo5H 
原材料厂商 
Raw material producer 
/ 
散件供应商 
Component supplier 
/ 
金属热处理状态 
Metal heat treatment state 
表面渗碳 
失效零件见图1。The failed part is shown in figure 1. 
 
Ⅱ. 结论与建议 Conclusions and Suggestions 
 
结论Conclusions： 
（1）第二轴由于过载而发生断裂。The second shaft was broken due to overload. 
（2）材料的成分，表面硬度，芯部硬度和硬化层深均符合技术要求；组织正常。The chemical components, surface 
hardness, core hardness and hardening layer depth meet the requirements and the microstructure. 
 
建议Suggestions： 
（1）检查台架装配和实验过程。Check the bench assembly and experiment process. 
（2）校核载荷。Check the load.  
 
 
 
分发: 
Distribution 
变速箱：裴晓锐 
检验者Author 
邵百明 
Shao Baiming 
审核Auditor 
邵百明 
Shao Baiming 
批准Approver 
 
日期Date 
2015.08.18 
日期Date 
2015.08.18 
日期Date 
2015.08.18 


 
上海汽车中心实验室 
SAIC Center Lab 
中国·上海·嘉定区安研路201 号 
邮编： 201804 
No 201 Anyan road, Jiading, Shanghai China 
Post code: 201804 
报告编号 
Report number 
 
SCL-S-15-0176M 
委托者: 质量分析科 裴晓锐 
Request person, dept： 
委托编号:  /  
Request number: 
送样日期:  2015.8.12 
Request date:  
报告日期:  2015.8.18 
Report date：  
第2页共6页 
 
SMPV-0.2.3-002-QA -F01 
III. 调查结果 Investigation Results  
     NLE 2.0T 搭载Sc81 变速箱进行磨合试验，运行到8h 后，第二轴发生断裂。装配图及失效件的断裂位置如
图1 所示，花键齿接触痕迹一致无异常。 
 
 
 
 
 
 
 
（a）装配图 
 
 
（b）失效件 
 
 
(c) 花键齿两面的接触痕迹 未见明显异常 
图1 装配图与失效件外观 
 


 
上海汽车中心实验室 
SAIC Center Lab 
中国·上海·嘉定区安研路201 号 
邮编： 201804 
No 201 Anyan road, Jiading, Shanghai China 
Post code: 201804 
报告编号 
Report number 
 
SCL-S-15-0176M 
委托者: 质量分析科 裴晓锐 
Request person, dept： 
委托编号:  /  
Request number: 
送样日期:  2015.8.12 
Request date:  
报告日期:  2015.8.18 
Report date：  
第3页共6页 
 
SMPV-0.2.3-002-QA -F01 
断口分析Fracture Surface Analysis 
     断口宏观形貌如图2 所示；色彩均匀一致，断裂面粗糙，无疲劳特征。 
 
 
图2 宏观断口 
 
利用扫描电镜对断口进行微观检查，其结果如图3~5 所示。 
 
表层的断裂面为沿晶+韧窝的过载断口； 
 
远离表层的断裂面为韧窝和许多细小的二次裂纹；这显示零件受到较大的载荷。 
 
在多个花键齿的次表层的相同区域发现有较长的裂纹。 
上述特征表明：第二轴是由于受到大的载荷而发生过载断裂的。 
 
 
 
 
图3 表层断裂区的微观形貌 
 
沿晶和韧窝；过载所致。 


 
上海汽车中心实验室 
SAIC Center Lab 
中国·上海·嘉定区安研路201 号 
邮编： 201804 
No 201 Anyan road, Jiading, Shanghai China 
Post code: 201804 
报告编号 
Report number 
 
SCL-S-15-0176M 
委托者: 质量分析科 裴晓锐 
Request person, dept： 
委托编号:  /  
Request number: 
送样日期:  2015.8.12 
Request date:  
报告日期:  2015.8.18 
Report date：  
第4页共6页 
 
SMPV-0.2.3-002-QA -F01 
 
 
 
 
 
 
 
 
 
 
 
 
图4 远离表层的断口形貌 
 
韧窝和许多的小裂纹，表明受到较大
的载荷。 
 
图5 次表层较长的裂纹 
 
多个花键齿的相同次表层发现有较长的裂纹。 
 


 
上海汽车中心实验室 
SAIC Center Lab 
中国·上海·嘉定区安研路201 号 
邮编： 201804 
No 201 Anyan road, Jiading, Shanghai China 
Post code: 201804 
报告编号 
Report number 
 
SCL-S-15-0176M 
委托者: 质量分析科 裴晓锐 
Request person, dept： 
委托编号:  /  
Request number: 
送样日期:  2015.8.12 
Request date:  
报告日期:  2015.8.18 
Report date：  
第5页共6页 
 
SMPV-0.2.3-002-QA -F01 
材料检测Material Test 
     材料的成分，表面硬度，芯部硬度，硬化层深以及金相组织均符合技术要求，详细结果见表1。 
      
表1 材料检测结果 
序号 
No. 
试验项目 
Test item 
额定值 
Requirement 
试验结果 
Test result 
评价 Evaluation 
合格 
qualified 
不合格 
unqualified 
1 
成分 
21NiCrMo5H1 
 
 
 
 
C 
0.19~0.23 
0.206 
× 
 
 
Si 
0.20~0.35 
0.303 
× 
 
 
Mn 
0.60~0.90 
0.792 
× 
 
 
Cr 
0.70~1.00 
0.915 
× 
 
 
Ni 
1.20~1.50 
1.316 
× 
 
 
Cu 
≤0.20 
0.131 
× 
 
 
Mo 
0.15~0.25 
0.161 
× 
 
 
P 
≤0.035 
0.0081 
× 
 
 
S 
0.020~0.040 
0.0254 
× 
 
 
Al 
0.020~0.050 
0.027 
× 
 
2 
表面硬度 
≥58HRC 
HRC: 59.0，59.5，60.0 
× 
 
3 
芯部硬度 
≥36HRC 
HRC: 36.2，36.2，36.7 
× 
 
4 
硬化层深 
≥0.4mm 550HV1 
0.64mm 
× 
 
5 
组织 
/ 
见图6 
/ 
 
 
 
 
 
 
 
 
 
 
 
（a）表面 针状马氏体+残余奥氏体 
 
 
 


 
上海汽车中心实验室 
SAIC Center Lab 
中国·上海·嘉定区安研路201 号 
邮编： 201804 
No 201 Anyan road, Jiading, Shanghai China 
Post code: 201804 
报告编号 
Report number 
 
SCL-S-15-0176M 
委托者: 质量分析科 裴晓锐 
Request person, dept： 
委托编号:  /  
Request number: 
送样日期:  2015.8.12 
Request date:  
报告日期:  2015.8.18 
Report date：  
第6页共6页 
 
SMPV-0.2.3-002-QA -F01 
 
（b）芯部 板条状回火马氏体 
图6 金相检验
