Repository: kujaxr/obsidian-vault

File: 材料工程师/SCL-S-15-0177M-BP32后桥偏心螺栓-刘华东.pdf.md
# SCL-S-15-0177M-BP32后桥偏心螺栓-刘华东.pdf

 
上海汽车中心实验室 
SAIC Center Lab 
中国·上海·嘉定区安研路201 号 
邮编: 201804 
No 201 Anyan road, Jiading, Shanghai ,China 
Post code: 201804 
报告编号 
Report number 
 
SCL-S-15-0177M 
委托者: 严力航 
Request person, dept： 
委托编号:  /  
Request number: 
送样日期: 2015.08.03 
Request date:  
报告日期: 2015.08.17 
Report date：  
第1页共7页 
 
SMPV-0.2.3-002-QA -F01 
零件号Part number 
13219184 
 零件名称 
Part name 
后桥偏心螺栓 
Bolt-RR SUSP UPR CONT 
图纸日期Drawing date 
2010-07-26 
零件生产日期Part production date 
/ 
 供货商 
Supplier 
CKD 
车型/项目Car type/project 
BP32 
DVP 材料大纲签署日期DVP material test plan date 
/ 
阶段性报告 Interim report                结论性报告 Conclusion report          
 
Ⅰ.任务描述 Task description 
实验室受委托对后桥偏心螺栓进行失效原因分析，失效零件具体信息如下： 
 
As requested, SCL has analyzed the failure of the Bolt. The information of the failed part is as following： 
零件信息：Part information 
零件名称 
Part name 
后桥偏心螺栓 
Bolt-RR SUSP UPR CONT 
车制造日期 
Vehicle production date 
/ 
VIN 码 
VIN 
/ 
失效日期 
Incident date 
/ 
车辆里程数 
Car mileage 
0Km 
失效地点 
Location; 
临港工厂 
失效模式描述 
Failure circumstance  
复拧螺栓时发生滑牙，PAM：90Nm+60~75°转角。 
原材料信息：Raw material information 
原材料及牌号 
Raw material specification 
/ 
原材料厂商 
Raw material producer 
/ 
散件供应商 
Component supplier 
CKD 
金属热处理状态 
Metal heat treatment state 
调质 
失效零件见图1：The failed part is shown in figure1.  
 
Ⅱ. 结论与建议 Conclusions and Suggestions 
 
结论Conclusions： 
1、螺栓由于咬合不良导致滑牙；咬合不良很可能是由于锁紧螺母用扭矩加转角法拧紧后，螺纹受挤变形，在后
续复拧中引起的。The reason of failure is poor occlusion, The Locknut is tightened by torsion and concern, then tighten 
it again, it maybe cause the failure. 
2、螺栓材料性能符合标准要求。The Bolt performance meets the standard requirements. 
 
建议Suggestions： 
1、评估装配工艺的适用性。Evaluate the applicability of assembly technique. 
2、适当改善螺栓螺纹承载强度。Improving the thread strength of bolt advisably. 
 
 
 
分发Distribution 
SQE 严力航 
检验者Author 
刘华东 
Liu Huadong 
审核Auditor 
邵百明 
Shao Baiming 
批准Approver 
 
日期Date 
2015.08.17 
日期Date 
2015.08.18 
日期Date 
2015.08.18 


 
上海汽车中心实验室 
SAIC Center Lab 
中国·上海·嘉定区安研路201 号 
邮编: 201804 
No 201 Anyan road, Jiading, Shanghai ,China 
Post code: 201804 
报告编号 
Report number 
 
SCL-S-15-0177M 
委托者: 严力航 
Request person, dept： 
委托编号:  /  
Request number: 
送样日期: 2015.08.03 
Request date:  
报告日期: 2015.08.17 
Report date：  
第2页共7页 
 
SMPV-0.2.3-002-QA -F01 
III. 调查结果 Investigation Results  
一、宏观观察： 
1. 临港现场调节BP32 后轮前束后，复拧螺栓时发生两例滑牙，螺栓未见明显塑性变形。失效零件见图1；
螺栓为CKD 件，强度等级10.9 级。 
 
图1   失效件 
2. 两个失效螺栓前端螺纹严重挤压变形，如图2 所示。 
 
 
图2    失效件失效部位 
 


 
上海汽车中心实验室 
SAIC Center Lab 
中国·上海·嘉定区安研路201 号 
邮编: 201804 
No 201 Anyan road, Jiading, Shanghai ,China 
Post code: 201804 
报告编号 
Report number 
 
SCL-S-15-0177M 
委托者: 严力航 
Request person, dept： 
委托编号:  /  
Request number: 
送样日期: 2015.08.03 
Request date:  
报告日期: 2015.08.17 
Report date：  
第3页共7页 
 
SMPV-0.2.3-002-QA -F01 
3.螺栓连接后下摆臂与后副车架，装配位置如图3 所示。其中与偏心螺栓配合的螺母末端后几颗牙纹呈椭圆状，
为全金属锁紧螺母，见图4。锁紧原理是靠螺母后几颗变形牙纹硬挤螺栓螺纹，使其变形达到防松效果。BP32
后桥是汇众直接提供总成件，如图5 所示现场BP32 后桥总成件上螺栓螺纹受挤压并产生碎屑。 
 
 图3  零件装配位置 
    
 
           图4   全金属锁紧螺母                               图5   螺栓螺纹碎屑 
4.后桥偏心螺栓与螺母在汇众完成安装，安装扭矩90Nm+68°转角，汇众反馈很少发生滑牙现象。可排除螺栓
螺母尺寸异常导致滑牙的可能性。 
5.对同批次零件进行两次接头试验，如图6 所示，其中一个零件拧到133.4Nm 螺栓发生断裂，另一个零件拧到
132.5Nm 发生滑牙现象。如图7 所示，滑牙螺栓有明显扭转塑性变形与失效螺栓有很大差异，可排除扭矩过大


 
上海汽车中心实验室 
SAIC Center Lab 
中国·上海·嘉定区安研路201 号 
邮编: 201804 
No 201 Anyan road, Jiading, Shanghai ,China 
Post code: 201804 
报告编号 
Report number 
 
SCL-S-15-0177M 
委托者: 严力航 
Request person, dept： 
委托编号:  /  
Request number: 
送样日期: 2015.08.03 
Request date:  
报告日期: 2015.08.17 
Report date：  
第4页共7页 
 
SMPV-0.2.3-002-QA -F01 
导致螺栓失效。 
           
    
图6   接头试验螺栓 
 
                              图7   螺栓塑性变形 
 
 
 
 
 


 
上海汽车中心实验室 
SAIC Center Lab 
中国·上海·嘉定区安研路201 号 
邮编: 201804 
No 201 Anyan road, Jiading, Shanghai ,China 
Post code: 201804 
报告编号 
Report number 
 
SCL-S-15-0177M 
委托者: 严力航 
Request person, dept： 
委托编号:  /  
Request number: 
送样日期: 2015.08.03 
Request date:  
报告日期: 2015.08.17 
Report date：  
第5页共7页 
 
SMPV-0.2.3-002-QA -F01 
二、材料检测： 
对两个失效螺栓和锁紧螺母进行材料性能检测，测试结果如下： 
序号 
No. 
试验项目 
Test item 
额定值 
Requirement 
试验结果 
Test result 
评价 
Evaluation 
合格 
OK 
不合格 
Not OK 
1 
1#失效螺栓 
 
 
 
 
1.1 
化学成分（%） 
 
 
 
 
1.1 
C 
/ 
0.23 
/ 
 
 
Si 
/ 
0.079 
/ 
 
 
Mn 
/ 
0.85 
/ 
 
 
P 
/ 
0.0055 
/ 
 
 
S 
/ 
0.0042 
/ 
 
 
Cr 
/ 
0.28 
/ 
 
 
Ni 
/ 
0.026 
/ 
 
 
Cu 
/ 
0.032 
/ 
 
 
B 
/ 
0.0045 
/ 
 
1.2 
表面硬度 
与芯部硬度差不超过30HV，
且不大于390HV0.3 
16—29 
（表面：323/323/321 
    芯部：350/350/342） 
 
× 
 
1.3 
芯部硬度 
32-39HRC 
34.9, 34.5, 35.1HRC 
× 
 
1.4 
螺纹表面缺陷 
除牙尖外不允许有任何深度
折叠 
无（见图8） 
× 
 
1.5 
表面全脱碳层深度 
≤0.015mm 
0（见图8） 
× 
 
1.6 
芯部组织 
回火索氏体 
回火索氏体（见图9） 
× 
 
2 
2#失效螺栓 
 
 
 
 
2.1 
化学成分（%） 
 
 
 
 
 
C 
/ 
0.23 
/ 
 
 
Si 
/ 
0.079 
/ 
 
 
Mn 
/ 
0.85 
/ 
 
 
P 
/ 
0.0055 
/ 
 
 
S 
/ 
0.0042 
/ 
 
 
Cr 
/ 
0.28 
/ 
 
 
Ni 
/ 
0.026 
/ 
 
 
Cu 
/ 
0.032 
/ 
 
 
B 
/ 
0.0045 
/ 
 
2.2 
表面硬度 
与芯部硬度差不超过30HV，
且不大于390HV0.3 
12—23 
（表面：334/329/331 
    芯部：352/346/347） 
 
× 
 
2.3 
芯部硬度 
32-39HRC 
35.2, 35.6, 35.2HRC 
× 
 
2.4 
螺纹表面缺陷 
除牙尖外不允许有任何深度
折叠 
无（见图10） 
× 
 
2.5 
表面全脱碳层深度 
≤0.015mm 
0（见图10） 
× 
 
2.6 
芯部组织 
回火索氏体 
回火索氏体（见图11） 
× 
 
3 
锁紧螺母 
 
 
 
 
3.1 
化学成分（%） 
 
 
 
 
 
C 
/ 
0.23 
/ 
 


 
上海汽车中心实验室 
SAIC Center Lab 
中国·上海·嘉定区安研路201 号 
邮编: 201804 
No 201 Anyan road, Jiading, Shanghai ,China 
Post code: 201804 
报告编号 
Report number 
 
SCL-S-15-0177M 
委托者: 严力航 
Request person, dept： 
委托编号:  /  
Request number: 
送样日期: 2015.08.03 
Request date:  
报告日期: 2015.08.17 
Report date：  
第6页共7页 
 
SMPV-0.2.3-002-QA -F01 
序号 
No. 
试验项目 
Test item 
额定值 
Requirement 
试验结果 
Test result 
评价 
Evaluation 
合格 
OK 
不合格 
Not OK 
 
Si 
/ 
0.045 
/ 
 
 
Mn 
/ 
0.91 
/ 
 
 
P 
/ 
0.016 
/ 
 
 
S 
/ 
0.0052 
/ 
 
 
Cr 
/ 
0.12 
/ 
 
 
Ni 
 
0.0078 
/ 
 
 
Cu 
/ 
0.0052 
/ 
 
 
B 
/ 
0.0023 
/ 
 
3.2 
硬度 
272~353HV30 
333/337/335HV30 
× 
 
3.3 
芯部组织 
调质组织 
调质组织（见图12） 
× 
 
  
 
图8   1#螺栓表面状态50X                         图9    1#螺栓芯部组织500X 
  
 
图10   2#螺栓表面状态50X                        图11   2#螺栓芯部组织500X 
 


 
上海汽车中心实验室 
SAIC Center Lab 
中国·上海·嘉定区安研路201 号 
邮编: 201804 
No 201 Anyan road, Jiading, Shanghai ,China 
Post code: 201804 
报告编号 
Report number 
 
SCL-S-15-0177M 
委托者: 严力航 
Request person, dept： 
委托编号:  /  
Request number: 
送样日期: 2015.08.03 
Request date:  
报告日期: 2015.08.17 
Report date：  
第7页共7页 
 
SMPV-0.2.3-002-QA -F01 
  
 
图12    螺母芯部组织500X                          图13    三种车型螺栓对比 
三、现场调查： 
到临港现场调查了解到BP32 该处螺栓滑牙之前就一直有发生，发生频次约2%到3%，而AS21、IP21 下摆
臂到副车架螺栓螺母设计与BP32 类似，却罕有发生。 
装配工艺上，AS21 与IP21 均是临港现场将螺栓螺母预拧在后桥上，然后等四轮定位调节好后轮前束后，再
用100Nm 定值扳手拧紧螺母。而BP32 螺栓螺母已在汇众用90Nm+68°转角完全拧紧，此时锁紧螺母和螺栓螺
纹受挤变形，临港现场调整时又松开螺母，再用90Nm+68°扭矩加转角法复拧紧，此时螺栓螺母的螺纹很容易
由于之前的挤压变形或碎屑出现咬合不良，导致滑牙。 
另一方面，从材料检测结果可以看出，相对于常见的10.9 级高强度螺栓，失效螺栓的含碳量和表面硬度都
偏低，接近标准要求下限。同时，螺栓设计方面，如图13 所示对比AS21 和IP21 发现，BP32 偏心螺栓螺纹开
槽部位明显更宽，且上下两面均有开槽，这使得螺纹有效承载面变小，这些因素都会导致螺纹承载强度不够，会
增加螺栓发生滑牙的概率。

File: 材料工程师/SCL-S-15-0178M-AS21-天窗平衡块-狄春峰.pdf.md
# SCL-S-15-0178M-AS21-天窗平衡块-狄春峰.pdf

 
上海汽车中心实验室
(SAIC Center Lab) 
中国·上海·嘉定区安研路201 号 
邮编. 201804 
No. 201 Anyan Road, Jiading District,  
Shanghai, China. 
Post code :200433 
报告编号：Report number 
SCL-S-15-0178M 
委托者Requestor：曹晓俊 
送样日期Deliver date：2015.08.10 
报告日期Report date：2015.08.13 
第 1 页 共 5 页 
Page 1 of 5  
 
零件号 
Part number 
10099195 
零件名称 
Part name 
平衡块 
Balance block 
图纸日期 
Drawing date  
/ 
零件生产日期 
Production date 
/ 
供货商 
Supplier 
德福来 
Defulai 
车型/项目 
Car type/project 
AS 21 
 
   阶段性报告  Stage report        结论性报告 Conclusion report           测试报告 Test report 
Ⅰ.任务描述 Task description 
实验室受委托对平衡块进行失效原因分析，失效零件具体信息如下： 
As requested, QA lab has analyzed the invalid cause of balance block, and the information of invalid part is shown as 
following： 
零件信息：Part information 
零件名称 
Part name 
平衡块 
Balance block 
制造日期 
Production date 
/ 
VIN 码 
VIN number 
/ 
销售日期 
Sale date 
/ 
车辆里程数 
Car mileage 
1393 km  
销售商 
Sale agent 
/ 
失效模式描述 
Invalid situation 
description 
平衡块断裂 
Balance block fractured. 
原材料信息：Raw material information 
原材料及牌号 
Raw material 
and trademark 
POM 
M90 LV 
原材料厂商 
Raw material producer 
宝理 
散件供应商 
Part supplier 
/ 
金属热处理状态 
Metal heat treatment state 
/ 
失效零件见图1：The invalid part is shown in Fig 1.  
Ⅱ. 结论与建议 Conclusions and suggestions 
结论： 1. 零件受异常外力导致脆断。2. 零件材料符合技术要求。3. 零件注塑工艺不佳。 
Conclusions:  1. Foreign force made part fracture. 
2. Material performance of part conformed to requirements.   
3. Injection process of parts were bad. 
建议： 1. 优化防夹设计。 
2. 改善注塑设备，增加检测手段。 
Suggestions: 1. The design of anti-pinch should be optimized. 
2. Injection equipment should be improved. Detection method should be added. 
 
分发： 
Dispenser 
曹晓俊 
检验者： 
Identifier 
狄春峰 
Dichunfeng 
审核： 
Auditor 
狄春峰 
Dichunfeng 
批准： 
Approver 
 
日期： 
Date 
2015.08.13 
日期： 
Date 
2015.08.13 
日期： 
Date 
2015.08.17 


 
上海汽车中心实验室
(SAIC Center Lab) 
中国·上海·嘉定区安研路201 号 
邮编. 201804 
No. 201 Anyan Road, Jiading District,  
Shanghai, China. 
Post code :200433 
报告编号：Report number 
SCL-S-15-0178M 
委托者Requestor：曹晓俊 
送样日期Deliver date：2015.08.10 
报告日期Report date：2015.08.13 
第 2 页 共 5 页 
Page 2 of 5  
 
                
    
 
图1 失效件 
Fig.1 Failure part 
 
III. 测试结果 Test Results  
序号 
No. 
试验项目 
Test item 
额定值 
Requirement 
试验结果 
Test result 
评价 Evaluation 
第一次 
第二次 
合格 
qualified 
不合格 
unqualified 
I 
失效件 
 
 
1 
红外（GB/T6040-2002） 
Infrared Spectroscopy 
POM 
POM 
× 
 
2 
熔点（GB/T19466.3-2006） 
Melting point (℃) 
165±5 
168 
× 
 
3 
焓值（GB/T19466.3-2006） 
Enthalpy (J/g) 
/ 
133 
146 
 
 
II 
新件 
 
 
1 
红外（GB/T6040-2002） 
Infrared Spectroscopy 
POM 
POM 
× 
 
2 
熔点（GB/T19466.3-2006） 
Melting point (℃) 
165±5 
167 
× 
 
3 
焓值（GB/T19466.3-2006） 
Enthalpy (J/g) 
/ 
134 
150 
 
 
小结：零件材料符合技术要求。 


 
上海汽车中心实验室
(SAIC Center Lab) 
中国·上海·嘉定区安研路201 号 
邮编. 201804 
No. 201 Anyan Road, Jiading District,  
Shanghai, China. 
Post code :200433 
报告编号：Report number 
SCL-S-15-0178M 
委托者Requestor：曹晓俊 
送样日期Deliver date：2015.08.10 
报告日期Report date：2015.08.13 
第 3 页 共 5 页 
Page 3 of 5  
 
Ⅳ. 宏观分析 Macroscopic observation 
失效件如图2 所示。失效件自零件中间开始断裂，至两边断裂终止。断口呈脆断形式。左侧断
口有明显孔洞，孔洞长边直径1.5mm，短边直径0.9mm，不符合技术要求。 
 
 
 
图2 失效件 
Fig. 2 Failure part 
  
 
 
 


 
上海汽车中心实验室
(SAIC Center Lab) 
中国·上海·嘉定区安研路201 号 
邮编. 201804 
No. 201 Anyan Road, Jiading District,  
Shanghai, China. 
Post code :200433 
报告编号：Report number 
SCL-S-15-0178M 
委托者Requestor：曹晓俊 
送样日期Deliver date：2015.08.10 
报告日期Report date：2015.08.13 
第 4 页 共 5 页 
Page 4 of 5  
 
 
取新件进行失效模拟试验如图3。根据失效件的受力状况和零件的工况，推断在零件发生卡滞
时可能发生类似失效。人为将零件卡滞，运行天窗，由于零件具有防夹功能，在单次按键运行时，
零件遇卡滞会立即停止运行；而当长按按键或再次按键运行天窗时，防夹功能失效，天窗继续运行，
导致平衡块断裂。 
模拟件失效模式和断口均与失效件类似。 
 
 
 
图3 失效模拟 
Fig. 3 Crash Stimulation 
 
 
 
 
 
 
 
 


 
上海汽车中心实验室
(SAIC Center Lab) 
中国·上海·嘉定区安研路201 号 
邮编. 201804 
No. 201 Anyan Road, Jiading District,  
Shanghai, China. 
Post code :200433 
报告编号：Report number 
SCL-S-15-0178M 
委托者Requestor：曹晓俊 
送样日期Deliver date：2015.08.10 
报告日期Report date：2015.08.13 
第 5 页 共 5 页 
Page 5 of 5  
 
 
现场取零件剖开检查如图4，12 个零件中2 个有孔洞。 
供应商使用立式注塑机进行生产，设备无法保障零件质量稳定。 
 
 
 
图4 失效模拟 
Fig. 4 Crash Stimulation

File: 材料工程师/SCL-S-15-0179M AP14右前门外板-薛喜才.pdf.md
# SCL-S-15-0179M AP14右前门外板-薛喜才.pdf

 
上海汽车中心实验室 
SAIC Center Lab 
中国·上海·嘉定区安研路201 号 
邮编. 201804 
No 201 Anyan road, Jiading, Shanghai China 
Post code 201804 
报告编号 
Report number 
 
SCL-S-15-0179M 
委托者: 郭亚洲 
Request person, dept： 
委托编号:  /  
Request number: 
送样日期:  2015.08.13 
Request date:  
报告日期:  2015.08.14 
Report date：  
第1页共4页 
 
SMPV-0.2.3-002-QA -F01 
零件号Part number 
10124280 
零件名称 
Part name 
右前门外板 
PANEL-FRT S/D OTR 
图纸日期Drawing date 
2014.08.26 
零件生产日期Part production date 
/ 
供货商 
Supplier 
南汽模 
车型/项目Car type/project 
AP14 
DVP 材料大纲签署日期DVP material test plan date 
/ 
阶段性报告 Interim report                结论性报告 Conclusion report          
 
Ⅰ.任务描述 Task description 
实验室受委托对右前门外板进行失效原因分析，失效零件具体信息如下： 
As requested, SCL has analyzed the failure of panel-frt s/d otr. The information of the failed part is as following： 
零件信息：Part information 
零件名称 
Part name 
右前门外板 
PANEL-FRT S/D OTR 
车制造日期 
Vehicle production date 
/ 
VIN 码 
VIN 
/ 
销售日期 
Sale date 
/ 
车辆里程数 
Car mileage 
/ 
失效地点 
Failed location 
南京 
失效模式描述 
Failure circumstance 
AP14 右前门外板在油漆工艺后发现开裂。 
原材料信息：Raw material information 
原材料及牌号 
Raw material specification 
SCG180Y+Z50/50  t=0.65mm 
原材料厂商 
Raw material producer 
TAGAL 
散件供应商 
Component supplier 
/ 
金属热处理状态 
Metal heat treatment state 
/ 
失效零件见图1：The failed part is shown in figure1. 
 
Ⅱ. 结论与建议 Conclusions and Suggestions 
 
结论Conclusions： 
1. 右前门外板在油漆工艺之前发生严重的缩颈和微裂纹。PANEL-FRT S/D OTR happened necking and cracking 
before the oil paint.  
 
2. 零件成分符合要求，硬度及组织正常。Chemical components met the requirement. Hardness and microstructure 
were normal. 
 
建议Suggestions： 
1. 检查零件的成型工艺。Check the deformation process. 
 
 
 
分发: 
Distribution 
郭亚洲 
检验者Author 
薛喜才  郭亚洲 
Xuexicai Guoyazhou  审核Auditor 
邵百明 
Shao Baiming 
批准Approver 
 
日期Date 
2015.08.14 
日期Date 
2015.08.14 
日期Date 
2015.08.14 


 
上海汽车中心实验室 
SAIC Center Lab 
中国·上海·嘉定区安研路201 号 
邮编. 201804 
No 201 Anyan road, Jiading, Shanghai China 
Post code 201804 
报告编号 
Report number 
 
SCL-S-15-0179M 
委托者: 郭亚洲 
Request person, dept： 
委托编号:  /  
Request number: 
送样日期:  2015.08.13 
Request date:  
报告日期:  2015.08.14 
Report date：  
第2页共4页 
 
SMPV-0.2.3-002-QA -F01 
III. 调查结果 Investigation Results  
一. 失效零件The failed parts 
1.  AP14 右前门外板在油漆工艺后发现开裂，裂纹位置见图1 所示。 
 
 
 
 
 
 
 
 
 
 
 
图1  AP14 右前门 
二. 断口分析Fracture surface analysis 
1. 右前门裂纹外观见图2 所示。外表面为白色油漆，内表面为电泳漆，裂纹位于板材R 角处。在外表面测试裂
纹长度约52mm，在内表面测试裂纹长度约102mm。 
 
 
 
 
 
 
 
 
 
 
 
 
 
 
 
图2  右前门上裂纹外观：(a)板材外表面 (b)板材内表面 
2. 将裂纹打开后断口形貌见图3 所示。整个断口表面皆被白色漆层覆盖，这说明零件在油漆工艺之前就已经
发生开裂。但是由于漆层的污染，断口具体形貌无法进行观察。 
3. 沿着断口附近区域取样，进行金相分析见图4 所示。在图4a 处可见零件发生明显的缩颈，在图4b 中零件R
裂纹 
(a) 
(b) 
外表面 
内表面 
裂纹位置，放大见图1b 
(a) 
(b) 


 
上海汽车中心实验室 
SAIC Center Lab 
中国·上海·嘉定区安研路201 号 
邮编. 201804 
No 201 Anyan road, Jiading, Shanghai China 
Post code 201804 
报告编号 
Report number 
 
SCL-S-15-0179M 
委托者: 郭亚洲 
Request person, dept： 
委托编号:  /  
Request number: 
送样日期:  2015.08.13 
Request date:  
报告日期:  2015.08.14 
Report date：  
第3页共4页 
 
SMPV-0.2.3-002-QA -F01 
处减薄率达44%。 
 
 
 
 
 
 
 
 
 
 
 
 
 
 
 
 
 
 
 
 
 
 
 
图3  断口宏观形貌 
 
 
 
 
 
 
 
 
 
 
 
图4  断口附近金相分析 
(a) 
(c) 
(e) 
(d) 
(b) 
缩颈 
(a) 
(b) 
见图4a 
见图4b 
见图3b 
见图3e 
见图3d 
见图3c 
减薄率44% 


 
上海汽车中心实验室 
SAIC Center Lab 
中国·上海·嘉定区安研路201 号 
邮编. 201804 
No 201 Anyan road, Jiading, Shanghai China 
Post code 201804 
报告编号 
Report number 
 
SCL-S-15-0179M 
委托者: 郭亚洲 
Request person, dept： 
委托编号:  /  
Request number: 
送样日期:  2015.08.13 
Request date:  
报告日期:  2015.08.14 
Report date：  
第4页共4页 
 
SMPV-0.2.3-002-QA -F01 
三. 材料检测Material testing   
材料测试结果见表1 所示。右前门外板成分符合要求，组织、硬度正常。 
表1 材料测试结果 
序号 
No. 
试验项目 
Test item 
额定值 
Requirement 
试验结果 
Test result 
评价 
Evaluation 
合格 
OK 
不合格 
Not OK 
1 
右前门外板 
SCG180Y+Z50/50  t=0.65mm 
SMTC 5 110 008 
2012(V2) 
/ 
/ 
 
1.1 
化学成分，% 
 
 
 
 
 
C 
≤0.01 
＜0.002 
× 
 
 
Si 
≤0.1 
0.09 
× 
 
 
Mn 
≤0.7 
0.38 
× 
 
 
P 
≤0.06 
0.04 
× 
 
 
S 
≤0.025 
0.006 
× 
 
1.2 
零件硬度HV0.3 
/ 
130, 131 
/ 
 
 
转化成抗拉强度1 
340~400MPa 
415, 415 
/ 
 
1.3 
金相组织 
/ 
铁素体 
/ 
 
备注：1. 转换标准参考ISO18265-2004E，结果仅供参考 
 
图5  金相组织   500x

File: 材料工程师/SCL-S-15-0180M-IS12-进水管-朱玲斌.pdf.md
# SCL-S-15-0180M-IS12-进水管-朱玲斌.pdf

 
上海汽车中心实验室 
SAIC Center Lab 
中国·上海·嘉定区安研路201 号 
邮编： 201804 
No 201 Anyan road, Jiading, Shanghai China 
Post code: 201804 
报告编号 
Report number 
 
SCL-S-15-0180M 
委托者: 发动机部  程准 
Request person, dept： 
委托编号:  /  
Request number: 
送样日期:  2015.8.14 
Request date:  
报告日期:  2015.9.10 
Report date：  
第1页共6页 
 
SMPV-0.2.3-002-QA -F01 
零件号Part number 
30033355 
零件名称 
Part name 
水泵进水管总成 
Water pump inlet tube ASSY 
图纸日期Drawing date 
/ 
零件生产日期Part production date 
/ 
供货商 
Supplier 
上海三达 
车型/项目Car type/project 
IS12major 
DVP 材料大纲签署日期DVP material test plan date 
/ 
阶段性报告 Interim report                结论性报告 Conclusion report          
 
Ⅰ.任务描述 Task description 
实验室受委托对进水管进行失效原因分析，失效零件具体信息如下： 
As requested, SCL has analyzed the failure of inlet tube. The information of the failed part is as following： 
零件信息：Part information 
零件名称 
Part name 
进水管 
Inlet tube 
车制造日期 
Vehicle production date 
/ 
VIN 码 
VIN 
/ 
销售日期 
Sale date 
/ 
车辆里程数 
Car mileage 
/ 
维修站名称 
Sale agent 
/ 
失效模式描述 
Failure circumstance  
NLE 发动机进行200h 高速试验，试验至105h 时发现进水管开裂。 
The inlet tube found crackred when AS21 engine 200h high speed experiment tested to 105h 
原材料信息：Raw material information 
原材料及牌号 
Raw material specification 
ST12 
原材料厂商 
Raw material producer 
/ 
散件供应商 
Component supplier 
/ 
金属热处理状态 
Metal heat treatment state 
/ 
失效零件见图1：The failed part is shown in figure 1. 
 
Ⅱ. 结论与建议 Conclusions and Suggestions 
结论Conclusions： 
（1） 水泵进水管在焊趾部位发生疲劳开裂。 
（2） 失效进水管材料化学成分符合ST12 标准要求，组织为粗大铁素体，为超低碳钢； 
（3） 同批次进水管原材料拉伸性能符合标准要求，该材料经过钎焊后屈服强度有较明显的衰减，同时组织变
为粗大铁素体，对疲劳性能不利。 
（4） 低C 钢的ST12 材料钎焊前后强度性能衰减较小。  
 
建议Suggestions： 
（1） 评估钎焊后管材性能衰减的风险。 
（2） 调查发动机振动情况。 
（3） 对ST12 材料的碳含量进行下限控制，保证零件钎焊前后性能的稳定性。 
（4） 零件设计时需考虑特殊工艺（如钎焊）对材料性能的影响。 
 
 
分发: 
Distribution 
发动机部  程准 
检验者Author 
朱玲斌 
Zhu Lingbin 
审核Auditor 
邵百明 
Shao Baiming 
批准Approver 
 
日期Date 
2015.9.10 
日期Date 
2015.9.10 
日期Date 
2015.9.10 


 
上海汽车中心实验室 
SAIC Center Lab 
中国·上海·嘉定区安研路201 号 
邮编： 201804 
No 201 Anyan road, Jiading, Shanghai China 
Post code: 201804 
报告编号 
Report number 
 
SCL-S-15-0180M 
委托者: 发动机部  程准 
Request person, dept： 
委托编号:  /  
Request number: 
送样日期:  2015.8.14 
Request date:  
报告日期:  2015.9.10 
Report date：  
第2页共6页 
 
SMPV-0.2.3-002-QA -F01 
III. 调查结果 Investigation Results  
由于其他零件模具变更，IS12major 用NLE 重新进行发动机200 小时高速试验，105h 时发现水泵进水管
管体出现裂纹并渗漏。该进水管结构及材料无变更，此前试验未发现异常，本次试验也未发现其他零件失效。 
送至实验室失效件如图1a 所示，由图可知：    
 进水管开裂部位在支架与管的焊趾位置，如图1a，1b 所示； 
 支架螺栓法兰面痕迹正常，无松动迹象； 开裂附近无其他异常受损痕迹（1c）； 
 台架振动情况未测试。 
 
 
a  失效件全貌及局部放大 
 
b  开裂位置放大形貌 
c  法兰面痕迹 
图1  送检零件形貌 
 
断口分析   Fracture Analysis 
图2 为断裂支架的低倍及不同位置的SEM 形貌，可以知道： 
 水泵支架断裂属于疲劳开裂，大部分区域已经磨损，疲劳源形貌不可见； 
 疲劳扩展方向如图2b，2c 中黄色箭头所示。 
 
 
开裂位置 
 


 
上海汽车中心实验室 
SAIC Center Lab 
中国·上海·嘉定区安研路201 号 
邮编： 201804 
No 201 Anyan road, Jiading, Shanghai China 
Post code: 201804 
报告编号 
Report number 
 
SCL-S-15-0180M 
委托者: 发动机部  程准 
Request person, dept： 
委托编号:  /  
Request number: 
送样日期:  2015.8.14 
Request date:  
报告日期:  2015.9.10 
Report date：  
第3页共6页 
 
SMPV-0.2.3-002-QA -F01 
a  断口低倍形貌 
b  位置1 微观形貌-疲劳 
c  位置2 微观形貌-疲劳 
图2  断口形貌 
材料测试  Material Test Results 
对失效进水管材料进行检测，同时抽检未使用样件，其结果如下： 
 失效件管材、失效件支架片、新件管材的化学成分符合ST12的标准要求；但失效件管材，新件管材是超
低C钢的ST12，而支架是低C钢的ST12； 
 失效件和新件进水管管材（ST12）金相组织为粗大铁素体； 
 支架片（DC01，也就是ST12）金相组织为细小铁素体+少量珠光体； 
  对比支架片和管材的成分、金相形貌及硬度，说明低C钢的ST12经过钎焊工艺后性能优于超低C钢的
ST12。 
表1  材料检测结果 
序号 
No. 
测试项目 
Test item 
额定值 
Requirement 
试验结果 
Test result 
评价 Evaluation 
合格 
OK 
不合格 
Not OK 
失效件 
1.1 
成分 
ST12 
(Q/BQB 403-2009) 
 
 
 
C 
≤0.10 
﹤0.0015 
× 
 
Mn 
≤0.50 
0.123 
× 
 
P 
≤0.035 
0.0089 
× 
 
S 
≤0.025 
0.0049 
× 
 
位置1 
位置2 


 
上海汽车中心实验室 
SAIC Center Lab 
中国·上海·嘉定区安研路201 号 
邮编： 201804 
No 201 Anyan road, Jiading, Shanghai China 
Post code: 201804 
报告编号 
Report number 
 
SCL-S-15-0180M 
委托者: 发动机部  程准 
Request person, dept： 
委托编号:  /  
Request number: 
送样日期:  2015.8.14 
Request date:  
报告日期:  2015.9.10 
Report date：  
第4页共6页 
 
SMPV-0.2.3-002-QA -F01 
序号 
No. 
测试项目 
Test item 
额定值 
Requirement 
试验结果 
Test result 
评价 Evaluation 
合格 
OK 
不合格 
Not OK 
Alt 
≥0.015 
0.039 
× 
 
1.2 
硬度 
管材（钎焊部位） 
HV0.5：74,80,71 
/ 
 
管材（远离钎焊部位） 
HV0.5：92,94,95 
/ 
 
支架片（钎焊部位） 
（要求材料DC01） 
HV0.5：97,102,105 
/ 
 
1.3 
管材原材料抗拉强度 
≥270MPa 
/ 
/ 
 
1.4 
管材换算后强度（1） 
管材（钎焊部位） 
237,255,228 
/ 
 
管材（远离钎焊部位） 
293,301,305 
/ 
 
支架片（钎焊部位） 
297,326,335 
/ 
 
1.5 
金相组织 
管材（钎焊部位） 
粗大铁素体（图3c） 
/ 
 
管材（远离钎焊部位） 
粗大铁素体（图3d） 
/ 
 
支架片（钎焊部位） 
（要求材料DC01） 
细小的铁素体+少量珠光体 
（（图3b）） 
/ 
 
失效件上的焊接支架片 
1 
成分 
DC01 
(Q/BQB 403-2009) 
 
 
 
C 
≤0.10 
0.045 
× 
 
Mn 
≤0.50 
0.190 
× 
 
P 
≤0.035 
0.0168 
× 
 
S 
≤0.025 
0.0092 
× 
 
Alt 
≥0.015 
0.043 
× 
 
新件 
2.1 
成分 
ST12 
(Q/BQB 403) 
 
 
 
C 
≤0.10 
0.0018 
× 
 
Mn 
≤0.50 
0.155 
× 
 
P 
≤0.035 
0.0101 
× 
 
S 
≤0.025 
0.0059 
× 
 
Alt 
≥0.015 
0.032 
× 
 
2.2 
硬度 
管材（钎焊部位） 
HV5：78,79,76 
/ 
 
管材（远离钎焊部位） 
HV5：102,104,98 
/ 
 
支架片（钎焊部位） 
（要求材料DC01） 
HV5：95，97,98 
/ 
 
2.3 
管材原材料抗拉强度 
≥270MPa 
/ 
/ 
 
2.4 
管材换算后强度（1） 
管材（钎焊部位） 
249,252,243 
/ 
 
管材（远离钎焊部位） 
326,332,314 
/ 
 
2.5 
金相组织 
管材（钎焊部位） 
粗大铁素体（图4） 
/ 
 
支架片（钎焊部位） 
（要求材料DC01） 
细小的铁素体+少量珠光体 
（图4） 
/ 
 
注：（1）强度数值根据DIN EN ISO 18265 由硬度数据换算所得。 
 


 
上海汽车中心实验室 
SAIC Center Lab 
中国·上海·嘉定区安研路201 号 
邮编： 201804 
No 201 Anyan road, Jiading, Shanghai China 
Post code: 201804 
报告编号 
Report number 
 
SCL-S-15-0180M 
委托者: 发动机部  程准 
Request person, dept： 
委托编号:  /  
Request number: 
送样日期:  2015.8.14 
Request date:  
报告日期:  2015.9.10 
Report date：  
第5页共6页 
 
SMPV-0.2.3-002-QA -F01 
a  断口金相 
b  钎焊支架（DC01）金相 
c  钎焊区域管材金相 
d 远离钎焊位置管材金相 
图3  失效件金相 
 图4  新件钎焊区域金相 
 
 


 
上海汽车中心实验室 
SAIC Center Lab 
中国·上海·嘉定区安研路201 号 
邮编： 201804 
No 201 Anyan road, Jiading, Shanghai China 
Post code: 201804 
报告编号 
Report number 
 
SCL-S-15-0180M 
委托者: 发动机部  程准 
Request person, dept： 
委托编号:  /  
Request number: 
送样日期:  2015.8.14 
Request date:  
报告日期:  2015.9.10 
Report date：  
第6页共6页 
 
SMPV-0.2.3-002-QA -F01 
钎焊前后钢管性能对比    comparison of tube performance before and after the soldering  
     为了进一步验证与失效件同批次的ST12 经过相应的钎焊工艺前后的性能变化，抽检供应商处ST12 的直管
（钎焊前和钎焊后）进行拉伸试验，同时对低C 钢的ST12 进行类似测试，结果如下： 
 失效件同批次管材钎焊前的强度性能符合标准要求； 
 失效件同批次管材钎焊后的强度性能有明显下降：屈服强度下降约50%；抗拉强度下降约15%。 
 低C 钢的ST12 管材钎焊前后强度性能衰减较小：屈服强度下降约10%；抗拉下降约5%。 
                                   表2  同批次材料性能测试结果 
序号 
No. 
测试项目 
Test item 
额定值 
Requirement 
试验结果 
Test result 
评价 Evaluation 
合格 
OK 
不合格 
Not OK 
抽检失效件同批次原材料 
1.1 
成分 
ST12 
(Q/BQB 403-2009) 
 
 
 
C 
≤0.10 
﹤0.0015 
× 
 
Mn 
≤0.50 
0.13 
× 
 
P 
≤0.035 
0.0084 
× 
 
S 
≤0.025 
0.0051 
× 
 
Alt 
≥0.015 
0.037 
× 
 
1.2 
管材原材料 
拉伸MPa 
≥270 
305 
307 
308 
309 
× 
 
屈服MPa 
140~280 
222 
234 
223 
236 
1.3 
管材（过钎焊） 
拉伸MPa 
/ 
258 
265 
259 
 
/ 
 
屈服MPa 
/ 
107 
114 
106 
 
低C 钢的ST12 管材 
 
成分 
ST12 
(Q/BQB 403-2009) 
 
 
 
2.1 
C 
≤0.10 
0.054 
× 
 
Mn 
≤0.50 
0.204 
× 
 
P 
≤0.035 
0.0078 
× 
 
S 
≤0.025 
0.0060 
× 
 
Alt 
≥0.015 
0.054 
× 
 
2.2
（1） 
管材原材料 
拉伸MPa 
≥270 
340 
× 
 
屈服MPa 
140~280 
235 
× 
 
2.3
（1） 
管材（过钎焊） 
拉伸MPa 
/ 
320 
325 
/ 
 
屈服MPa 
/ 
210 
210 
/ 
 
注：（1）数据来自供应商试验结果。

File: 材料工程师/SCL-S-15-0181M-AS21-活塞-朱玲斌.pdf.md
# SCL-S-15-0181M-AS21-活塞-朱玲斌.pdf

 
上海汽车中心实验室 
SAIC Center Lab 
中国·上海·嘉定区安研路201 号 
邮编： 201804 
No 201 Anyan road, Jiading, Shanghai China 
Post code: 201804 
报告编号 
Report number 
 
SCL-S-15-0181M 
委托者: 质保部  乔建伟 
Request person, dept： 
委托编号:  /  
Request number: 
送样日期:  2015.8.14 
Request date:  
报告日期:  2014.8.17 
Report date：  
第1页共5页 
 
SMPV-0.2.3-002-QA -F01 
零件号Part number 
10081382 
零件名称 
Part name 
活塞 
Piston  
图纸日期Drawing date 
/ 
零件生产日期Part production date 
/ 
供货商 
Supplier 
上海科尔本施密特活塞 
车型/项目Car type/project 
AP14 (NSE PLUS) 
DVP 材料大纲签署日期DVP material test plan date 
/ 
阶段性报告 Interim report                结论性报告 Conclusion report          
 
Ⅰ.任务描述 Task description 
实验室受委托对活塞进行失效原因分析，失效零件具体信息如下： 
As requested, SCL has analyzed the failure of the piston. The information of the failed part is as following： 
零件信息：Part information 
零件名称 
Part name 
活塞 
Piston 
车制造日期 
Vehicle production date 
/ 
VIN 码 
VIN 
/ 
销售日期 
Sale date 
/ 
车辆里程数 
Car mileage 
/ 
维修站名称 
Sale agent 
/ 
失效模式描述 
Failure circumstance  
NSE PLUS 200s 热试，活塞销与销孔咬死，销孔开裂。 
The NSE PLUS hot test, the piston pin and pin hole killed,  the pin hole crack .  
原材料信息：Raw material information 
原材料及牌号 
Raw material specification 
KS1275 
原材料厂商 
Raw material producer 
/ 
散件供应商 
Component supplier 
/ 
金属热处理状态 
Metal heat treatment state 
/ 
失效零件见图1：The failed part is shown in figure 1. 
 
Ⅱ. 结论与建议 Conclusions and Suggestions 
 
结论Conclusions： 
（1） 润滑油不足导致活塞销卡死，销孔开裂。Lubricating oil shortage causes the piston pin stuck, pin hole 
cracking. 
（2） 活塞材料化学成分和硬度合格，金相组织正常。The chemical compositions and hardness of failure bolt are 
qualified, the microstructure is normal. 
 
建议Suggestions： 
（1） 调查活塞润滑油不足的原因。To investigate the cause of lubrication oil shortage.  
 
 
分发: 
Distribution 
质保部  乔建伟 
检验者Author 
朱玲斌 
Zhu Lingbin 
审核Auditor 
邵百明 
Shao Baiming 
批准Approver 
                     
日期Date 
2015.8.17 
日期Date 
2015.8.17 
日期Date 
2015.8.17 


 
上海汽车中心实验室 
SAIC Center Lab 
中国·上海·嘉定区安研路201 号 
邮编： 201804 
No 201 Anyan road, Jiading, Shanghai China 
Post code: 201804 
报告编号 
Report number 
 
SCL-S-15-0181M 
委托者: 质保部  乔建伟 
Request person, dept： 
委托编号:  /  
Request number: 
送样日期:  2015.8.14 
Request date:  
报告日期:  2014.8.17 
Report date：  
第2页共5页 
 
SMPV-0.2.3-002-QA -F01 
III. 调查结果 Investigation Results  
NST PLUS（AP14）发动机在南京进行200s 热试，怠速状态发现发动机异响，拆解发现四缸活塞销和销
孔咬死，销孔外缘有贯穿性裂纹。其他零件无异常。拆解过程失效件未清洗。 
送检失效件如图1a 所示，1b~1g 分别为不同位置的宏观形貌，可以知道： 
 活塞销孔一侧开裂（图1b），裂纹打开后，开裂一侧有明显的粘着磨损形貌，未见明显拉伤（图1c）；
两侧销孔内壁及油槽未见明显油迹； 
 油道和气环道内无明显油迹（图1f），正常使用过的活塞油道内在未清洗的情况下会留有较多的油渍；
活塞油环和拆解下来的活塞环表面也均未发现明显油迹（图1e，1g）； 
 结合油道、销孔、油环等形貌来看，失效活塞未见明显的润滑油。 
a  失效件宏观形貌（未清洗） 
 
b  开裂位置（未清洗） 
c  销孔打开后形貌（未清洗） 
 
开裂位置 
粘着磨损
形貌 


 
上海汽车中心实验室 
SAIC Center Lab 
中国·上海·嘉定区安研路201 号 
邮编： 201804 
No 201 Anyan road, Jiading, Shanghai China 
Post code: 201804 
报告编号 
Report number 
 
SCL-S-15-0181M 
委托者: 质保部  乔建伟 
Request person, dept： 
委托编号:  /  
Request number: 
送样日期:  2015.8.14 
Request date:  
报告日期:  2014.8.17 
Report date：  
第3页共5页 
 
SMPV-0.2.3-002-QA -F01 
 
d  油道区域形貌（未清洗） 
e  活塞油环（未清洗） 
f  油道（未清洗） 
g  活塞环（未清洗） 
图1  失效件形貌 
 
 
断口分析 
图2 为开裂活塞销孔的断口形貌，由图可知： 
 销孔断口形貌以准解理为主，是一种典型的过载断口（图2b）； 
 在远离开裂位置人为制造过载断口（图2c），失效件断口与人为断口类似。 
第一气环道 
第二气环道 
油道 


 
上海汽车中心实验室 
SAIC Center Lab 
中国·上海·嘉定区安研路201 号 
邮编： 201804 
No 201 Anyan road, Jiading, Shanghai China 
Post code: 201804 
报告编号 
Report number 
 
SCL-S-15-0181M 
委托者: 质保部  乔建伟 
Request person, dept： 
委托编号:  /  
Request number: 
送样日期:  2015.8.14 
Request date:  
报告日期:  2014.8.17 
Report date：  
第4页共5页 
 
SMPV-0.2.3-002-QA -F01 
a  断口低倍 
b  失效件断口-准解理 
c  人工制造断口-准解理 
图2  断口形貌 
材料测试  Material Test Results 
对失效活塞进行材料检测，其结果如下： 
 活塞材料化学成分和硬度合格，金相组织正常。 
 
表1  材料检测结果 
序号 
No. 
测试项目 
Test item 
额定值 
Requirement 
试验结果 
Test result 
评价 Evaluation 
合格 
OK 
不合格 
Not OK 
1 
成分 
Chemical components 
KS-1275 
WD-1275 E 
 
 
 
Si 
11.0~13.5 
13.34 
× 
 
Fe 
≤0.7 
0.619 
× 
 
Cu 
0.8~1.5 
1.041 
× 
 
Mn 
≤0.35 
0.181 
× 
 
位置1 


 
上海汽车中心实验室 
SAIC Center Lab 
中国·上海·嘉定区安研路201 号 
邮编： 201804 
No 201 Anyan road, Jiading, Shanghai China 
Post code: 201804 
报告编号 
Report number 
 
SCL-S-15-0181M 
委托者: 质保部  乔建伟 
Request person, dept： 
委托编号:  /  
Request number: 
送样日期:  2015.8.14 
Request date:  
报告日期:  2014.8.17 
Report date：  
第5页共5页 
 
SMPV-0.2.3-002-QA -F01 
序号 
No. 
测试项目 
Test item 
额定值 
Requirement 
试验结果 
Test result 
评价 Evaluation 
合格 
OK 
不合格 
Not OK 
 
Mg 
0.7~1.2 
0.943 
× 
 
Ni 
0.7~1.3 
0.777 
× 
 
2 
硬 度 
Hardness 
HB2.5/62.5：100~130 
HB2.5/62.5： 104,105 
× 
 
3 
微观组织 
Microstructure 
/ 
Al/Si 共晶基体上分布着针
片状的共晶Si+小块状初晶
Si (见图3) 
/ 
 
 
 
图3  金相组织

File: 材料工程师/SCL-S-15-0182M AS21 天窗玻璃支撑架 -邵百明.pdf.md
# SCL-S-15-0182M AS21 天窗玻璃支撑架 -邵百明.pdf

 
上海汽车中心实验室 
SAIC Center Lab 
中国·上海·嘉定区安研路201 号 
邮编： 201804 
No 201 Anyan road, Jiading, Shanghai China 
Post code: 201804 
报告编号 
Report number 
 
SCL-S-15-0182M 
委托者: SQE 季小吉 
Request person, dept： 
委托编号:  /  
Request number: 
送样日期:  2015.08.12 
Request date:  
报告日期:  2015.08.20 
Report date：  
第1 页共6 页 
 
SMPV-0.2.3-002-QA -F01 
零件号Part number 
10141718 
零件名称 
Part name 
天窗玻璃支撑架 
Skylight Support Bracket 
图纸日期Drawing date 
2013.05.24 
零件生产日期Part production date 
/ 
供货商 
Supplier 
江苏德福来汽车部件有限公司 
Jiangsu Defulai Auto Parts Co., Ltd. 
车型/项目Car type/project 
AS21 
DVP 材料大纲签署日期DVP material test plan date 
/ 
阶段性报告 Interim report                结论性报告 Conclusion report          
 
Ⅰ.任务描述 Task description 
实验室受委托对天窗玻璃支撑架进行分析，失效零件具体信息如下： 
As requested, SCL has analyzed the failure of the skylight support bracket. The information of the failed part is as 
following： 
零件信息：Part information 
零件名称 
Part name 
天窗玻璃支撑架 
Skylight Support Bracket 
车制造日期 
Vehicle production date 
/ 
VIN 码 
VIN 
/ 
销售日期 
Sale date 
/ 
车辆里程数 
Car mileage 
/ 
失效地点 
Failure Location 
临港现场 
失效模式描述 
Failure circumstance  
装配中天窗支撑架出现滑牙。 
原材料信息：Raw material information 
原材料及牌号 
Raw material specification 
ZAMAK-3 
原材料厂商 
Raw material producer 
/ 
散件供应商 
Component supplier 
/ 
金属热处理状态 
Metal heat treatment state 
/ 
失效零件见图1。The failed part is shown in figure 1. 
 
Ⅱ. 结论与建议 Conclusions and Suggestions 
 
结论Conclusions： 
（1）1#件是由于咬合不良引起的滑牙。No. 1 part was failed because of bad matching. 
（2）2#件缺料，且螺纹不完整；这会降低螺纹强度，导致滑牙发生。No. 2 was lack of material and wasn’t complete, 
which reduced the strength and made the failure happened.  
（3）3#，4#失效件存在严重的气孔缺陷，此外螺牙牙型不良。这两点共同作用促使了滑牙的发生。No.3 and 4 parts 
were with the serious pore defect and bad tooth shape, which made the failure happened. 
（4）材料的成分符合要求；硬度正常。The chemical components meet the requirements and the hardness is normal. 
建议Suggestions： 
（1）控制铸造工艺过程和机加工过程，并加强过程检验，确保产品的质量。Control the casting process and machining 
process and strengthen the checking to ensure the quality. 
分发: 
Distribution 
SQE 季小吉 
检验者Author 
邵百明 
Shao Baiming 
审核Auditor 
邵百明 
Shao Baiming 
批准Approver 
 
日期Date 
2015.08.20 
日期Date 
2015.08.20 
日期Date 
2015.08.20 


 
上海汽车中心实验室 
SAIC Center Lab 
中国·上海·嘉定区安研路201 号 
邮编： 201804 
No 201 Anyan road, Jiading, Shanghai China 
Post code: 201804 
报告编号 
Report number 
 
SCL-S-15-0182M 
委托者: SQE 季小吉 
Request person, dept： 
委托编号:  /  
Request number: 
送样日期:  2015.08.12 
Request date:  
报告日期:  2015.08.20 
Report date：  
第2 页共6 页 
 
SMPV-0.2.3-002-QA -F01 
III. 调查结果 Investigation Results  
        
 AS21 天窗玻璃支撑架在临港装配中出现滑牙，实验室收到了4 例失效件，如图1 所示；滑牙位置相同，
如图箭头所示。 
   
 
图1  失效件 箭头显示滑牙的位置 
图2~图6 显示的是1#件~4#件滑牙螺纹孔的外观与金相检查结果；基于检查结果可以看出： 
 
1#失效件滑牙段底部有深浅不一的较宽沟槽，可能是螺栓拧入时与内螺纹咬合不良形成的；咬合不良会导致
滑牙的发生。 
 
2#件存在明显缺料缺陷，使得螺纹不完整，强度低，导致滑牙发生。 
 
3#件和4#件存在严重的气孔缺陷；这会降低螺纹强度，引起滑牙。此外，3#件攻丝的牙高明显不均匀，可
能是攻丝与光孔的轴线存在一定的夹角造成的；4#件局部牙型明显不完整，也会促使滑牙的发生。 
 
 
 
图2 1#件滑牙外观 左右螺纹的牙高不一致 
4# 
3# 
2# 
1# 
剖切面 


 
上海汽车中心实验室 
SAIC Center Lab 
中国·上海·嘉定区安研路201 号 
邮编： 201804 
No 201 Anyan road, Jiading, Shanghai China 
Post code: 201804 
报告编号 
Report number 
 
SCL-S-15-0182M 
委托者: SQE 季小吉 
Request person, dept： 
委托编号:  /  
Request number: 
送样日期:  2015.08.12 
Request date:  
报告日期:  2015.08.20 
Report date：  
第3 页共6 页 
 
SMPV-0.2.3-002-QA -F01 
 
 
 
 
 
 
 
 
 
 
 
 
 
 
 
 
 
 
 
 
 
 
 
 
  
 
 
图3  1#件 螺牙金相检查 
 
 
 
 
（a） 
（b） 
（c） 
说明： 
（a）滑牙段的螺纹 
螺牙底部呈现双沟槽现象； 
（b）沟槽处的金相 
两沟槽深浅略有不同；基于未
滑牙段螺纹的底未见双沟槽
的现象（见图3（c）），判断：
其中一个沟槽是拧紧过程中，
由于咬合不良形成的。 
 
说明： 
（c）未滑牙段螺牙底部，仅
有一个沟槽。 
约62μm 
约217μm 


 
上海汽车中心实验室 
SAIC Center Lab 
中国·上海·嘉定区安研路201 号 
邮编： 201804 
No 201 Anyan road, Jiading, Shanghai China 
Post code: 201804 
报告编号 
Report number 
 
SCL-S-15-0182M 
委托者: SQE 季小吉 
Request person, dept： 
委托编号:  /  
Request number: 
送样日期:  2015.08.12 
Request date:  
报告日期:  2015.08.20 
Report date：  
第4 页共6 页 
 
SMPV-0.2.3-002-QA -F01 
 
 
图4  2#件滑牙外观 
内外表面可见显著的缺料缺陷；使螺牙不完整，强度低 
 
 
 
图5 3#件滑牙处外观 
说明： 
（a）/（b）滑牙外观 
（c）金相检查  
气孔严重；未滑牙区域的螺纹
高度不一致。这可能是由于攻丝的
轴线与初始光孔不同轴造成的。 
此外滑牙段左侧区域螺纹底
沟槽较浅；右侧还可见明显的沟
槽，这显示内螺牙受到的力与轴线
不垂直。 
 
（a） 
（b） 
（c） 
剖切面 
剖切面 
牙高:0.28~0.49mm 


 
上海汽车中心实验室 
SAIC Center Lab 
中国·上海·嘉定区安研路201 号 
邮编： 201804 
No 201 Anyan road, Jiading, Shanghai China 
Post code: 201804 
报告编号 
Report number 
 
SCL-S-15-0182M 
委托者: SQE 季小吉 
Request person, dept： 
委托编号:  /  
Request number: 
送样日期:  2015.08.12 
Request date:  
报告日期:  2015.08.20 
Report date：  
第5 页共6 页 
 
SMPV-0.2.3-002-QA -F01 
 
 
 
 
图6 4#螺纹孔 
 
 
 
 
 
 
 
 
 
 
说明： 
（a）/（b）滑牙螺纹外观可见明显的铸造缺陷 
（c） 严重的气孔缺陷，且未滑牙段螺牙高度明显不
一致，局部螺牙不完整。 
（d） 初始螺牙形状不良，存在明显的台阶   
（a） 
（b） 
（c） 
（d） 
螺牙不完整 
剖切面 
台阶 


 
上海汽车中心实验室 
SAIC Center Lab 
中国·上海·嘉定区安研路201 号 
邮编： 201804 
No 201 Anyan road, Jiading, Shanghai China 
Post code: 201804 
报告编号 
Report number 
 
SCL-S-15-0182M 
委托者: SQE 季小吉 
Request person, dept： 
委托编号:  /  
Request number: 
送样日期:  2015.08.12 
Request date:  
报告日期:  2015.08.20 
Report date：  
第6 页共6 页 
 
SMPV-0.2.3-002-QA -F01 
模拟试验Simulation Experiment 
    图7 显示的是模拟过载试验中内螺纹滑牙的形貌。滑牙区域的螺纹底部仅有一个沟槽，这表明：在过载滑牙
的过程中，不会形成类似1#件的双沟槽。这从另一个方面说明：滑牙区双沟槽的形成应该是咬合不良导致的。 
 
图7 模拟滑牙螺纹孔的外观 
 
材料检测Material Test 
     基于前面的检测分析，选取1#件作为材料检测的分析对象，检测结果如下：（1）材料的成分符合要求；（2）
硬度与3#件接近，无异常；（3）1#件的组织正常，无类似2#件，3#件，4#件的严重铸造缺陷。 
表1 材料检测结果 
序号 
No. 
试验项目 
Test item 
额定值 
Requirement 
试验结果 
Test result 
评价 Evaluation 
合格 
qualified 
不合格 
unqualified 
1 
成分 
ZAMAK-3 
 
 
 
 
Al 
3.5~4.3 
4.3 
× 
 
 
Mg 
0.030~0.050 
0.030 
× 
 
 
Fe 
≤0.100 
0.030 
× 
 
 
Cu 
≤0.25 
0.225 
× 
 
 
Pb 
≤0.005 
0.0032 
× 
 
 
Sn 
≤0.003 
＜0.001 
× 
 
 
Cd 
≤0.004 
＜0.0002 
× 
 
2 
硬度 
/ 
1# 
77.0,78.5,77.3 HB2.5/62.5 
/ 
 
3# 
80.3,80.4,81.0 HB2.5/62.5 
/ 
 
3 
组织与缺陷 
/ 
1# 
组织细小，无异常的缺陷，见图3 
/ 
 
2# 
缺料，见图4 
 
3# 
严重气孔，见图5 
 
4# 
严重气孔，见图6

File: 材料工程师/SCL-S-15-0183M-EPB-BP32-龚伟.pdf.md
# SCL-S-15-0183M-EPB-BP32-龚伟.pdf

 
上海汽车中心实验室
(SAIC Center Lab) 
中国·上海·嘉定区安研路201 号 
邮编. 201804 
No. 201 Anyan Road, Jiading District,  
Shanghai, China. 
Post code :200433 
报告编号：Report number 
SCL-S-15-0183M 
委托者Requestor：于意 
送样日期Deliver date：2015.08.18 
报告日期Report date：2014.09.12 
第 1 页 共 7 页 
Page 1 of 7  
 
零件号 
Part number 
24110984 
零件名称 
Part name 
电子驻车制动模块总成 
EPB Modulator ASSY 
图纸日期 
Drawing date  
2014.08.25 
零件生产日期 
Production date 
/ 
供货商 
Supplier 
北京万都 
Beijing Wandu 
车型/项目 
Car type/project 
BP34 
 
        阶段性报告  Stage report            结论性报告 Conclusion report             测试报告 Test report 
Ⅰ.任务描述 Task description 
实验室受委托对电子驻车制动模块总成进行失效原因分析，失效零件具体信息如下： 
As requested, QA lab has analyzed the invalid cause of EPB modulator ASSY, and the information of invalid part is shown 
as following： 
零件信息：Part information 
零件名称 
Part name 
电子驻车制动模块总成 
EPB Modulator ASSY 
制造日期 
Production date 
/ 
VIN 码 
VIN number 
/ 
销售日期 
Sale date 
/ 
车辆里程数 
Car mileage 
/ 
销售商 
Sale agent 
/ 
失效模式描述 
Invalid situation 
description 
壳体开裂 
Cover crack. 
原材料信息：Raw material information 
原材料及牌号 
Raw material 
and trademark 
PBT-GF30 
原材料厂商 
Raw material producer 
/ 
散件供应商 
Part supplier 
/ 
金属热处理状态 
Metal heat treatment state 
/ 
失效零件见图1：The invalid part is shown in Fig 1.  
Ⅱ. 结论与建议 Conclusions and suggestions 
结论： 1. 失效件受外力导致断裂。    2. 失效件注塑工艺不佳。 
3. 失效件力学性能不佳。 
Conclusions:  1. The brittle fracture of the part caused by external force.  
2. The injection molding process is poor.   3. Mechanical properties of failure part are poor.  
建议： 1. 供应商改善注塑工艺。                       2. 供应商选择拉伸强度较高的材料。 
       3．工程检查零件设计。 
Suggestions:  1. Suppliers improve the injection molding process.  
2. Suppliers choose the material with higher tensile strength.  
            3. Designers check the design of the part. 
分发： 
Dispenser 
SQE  于意 
检验者： 
Identifier 
龚伟 
Gong Wei    
审核： 
Auditor 
狄春峰 
Di Chunfeng 
批准： 
Approver 
 
日期： 
Date 
2015.09.12 
日期： 
Date 
2015.09.12 
日期： 
Date 
2015.09.12 


 
上海汽车中心实验室
(SAIC Center Lab) 
中国·上海·嘉定区安研路201 号 
邮编. 201804 
No. 201 Anyan Road, Jiading District,  
Shanghai, China. 
Post code :200433 
报告编号：Report number 
SCL-S-15-0183M 
委托者Requestor：于意 
送样日期Deliver date：2015.08.18 
报告日期Report date：2014.09.12 
第 2 页 共 7 页 
Page 2 of 7  
 
    
          
 
           
 
图1 失效件 
Fig. 1 Failure Part 
 
III. 测试结果 Test Results  
序
号 
No. 
试验项目 
Test item 
额定值 
Requirement 
试验结果 
Test result 
评价 Evaluation 
第一次 
第二次 
合格 
qualified 
不合格 
unqualified 
I 
失效件（BP34） 
 
 
1 
红外（GB/T6040-2002） 
Infrared Spectroscopy 
PBT 
PBT 
× 
 
2 
熔点（GB/T19466.3-2006） 
Melting point (℃) 
/ 
212 
 
 
3 
焓值（GB/T19466.3-2006） 
Enthalpy (J/g) 
/ 
22.7 
22.8 
 
 
侧面-1 
侧面-2 
底面 


 
上海汽车中心实验室
(SAIC Center Lab) 
中国·上海·嘉定区安研路201 号 
邮编. 201804 
No. 201 Anyan Road, Jiading District,  
Shanghai, China. 
Post code :200433 
报告编号：Report number 
SCL-S-15-0183M 
委托者Requestor：于意 
送样日期Deliver date：2015.08.18 
报告日期Report date：2014.09.12 
第 3 页 共 7 页 
Page 3 of 7  
 
序
号 
No. 
试验项目 
Test item 
额定值 
Requirement 
试验结果 
Test result 
评价 Evaluation 
第一次 
第二次 
合格 
qualified 
不合格 
unqualified 
4 
拉伸强度（DIN EN ISO 527） 
Tensile Strength (MPa)  
/ 
53.7 
 
 
5 
熔融指数（g/10 min） 
Melt Flow Rate 
/ 
62.4 
 
 
6 
灰分（GB/T9345.1-2008） 
Ash content (%) 
30±3 
31.2 
× 
 
II 
BP32 件（BP34 零件沿用自PB32 车型） 
 
 
1 
红外（GB/T6040-2002） 
Infrared Spectroscopy 
PBT 
PBT 
× 
 
2 
熔点（GB/T19466.3-2006） 
Melting point (℃) 
/ 
216 
 
 
3 
焓值（GB/T19466.3-2006） 
Enthalpy (J/g) 
/ 
23.0 
23.4 
 
 
4 
拉伸强度（DIN EN ISO 527） 
Tensile Strength (MPa)  
/ 
61.2 
 
 
5 
熔融指数（g/10 min） 
Melt Flow Rate 
/ 
57.6 
 
 
6 
灰分（GB/T9345.1-2008） 
Ash content (%) 
30±3 
29.6 
× 
 
III 
AS21 件 
 
 
1 
红外（GB/T6040-2002） 
Infrared Spectroscopy 
PBT 
PBT 
× 
 
2 
熔点（GB/T19466.3-2006） 
Melting point (℃) 
≥220 
224 
× 
 
3 
焓值（GB/T19466.3-2006） 
Enthalpy (J/g) 
/ 
33.2 
31.3 
 
 
4 
拉伸强度（DIN EN ISO 527） 
Tensile Strength (MPa)  
≥100 
117 
× 
 
5 
熔融指数（g/10 min） 
Melt Flow Rate 
/ 
31.7 
 
 
6 
灰分（GB/T9345.1-2008） 
Ash content (%) 
30±3 
29.8 
× 
 
 


 
上海汽车中心实验室
(SAIC Center Lab) 
中国·上海·嘉定区安研路201 号 
邮编. 201804 
No. 201 Anyan Road, Jiading District,  
Shanghai, China. 
Post code :200433 
报告编号：Report number 
SCL-S-15-0183M 
委托者Requestor：于意 
送样日期Deliver date：2015.08.18 
报告日期Report date：2014.09.12 
第 4 页 共 7 页 
Page 4 of 7  
 
说明：此零件系黑包件，测试结果主要供失效件与其他零件对比使用。 
拉伸强度系零件取样，北京万都粒料制样拉伸强度要求≥115MPa； 
失效件&BP32 件灰分红外检测见附件，红外图谱显示灰分中含有玻纤&滑石粉，见图2； 
上汽后期新增PBT 材料材料大纲：SMTC 5 310 038-2015(V2)。 
 
图2 灰分红外图谱 
Fig. 2 Ash of IR 
测试结果总结： 
1． 失效件材料熔点偏低，低于材料大纲要求（≥220℃）； 
2． 失效件&BP32件经零件取样后的拉伸强度接近，对比AS21零件拉伸强度，AS21零件满足材料大纲要
求（≥100MPa），明显高于此失效件&BP32件拉伸强度； 
3． 失效件&BP32件熔融指数较AS21件明显偏高（250℃/2.16kg）； 
4． 失效件&BP32件灰分中含有玻纤&滑石粉； 
 
 
 
 
 
 
 
 
 


 
上海汽车中心实验室
(SAIC Center Lab) 
中国·上海·嘉定区安研路201 号 
邮编. 201804 
No. 201 Anyan Road, Jiading District,  
Shanghai, China. 
Post code :200433 
报告编号：Report number 
SCL-S-15-0183M 
委托者Requestor：于意 
送样日期Deliver date：2015.08.18 
报告日期Report date：2014.09.12 
第 5 页 共 7 页 
Page 5 of 7  
 
Ⅳ. 宏观分析 Macroscopic observation 
失效背景说明： 
工程BP34 台架实验发生EPB 模块失效问题，BP34 零件沿用自BP32 车型，BP32 台架实验全部通过，
而BP34 台架实验发生数例开裂情况，故委托实验室分析。 
失效件沿压力传感器金属垫片附近开裂，如图2 所示，金属垫片与丝杆总成接触部位有多道磨痕，并
有轻微形变，说明受到了丝杆总成较大的外力作用。 
     
 
 
图2 失效件 
Fig. 2 Failure Part 
 
 
 
 
丝杆总成 
压力传感器
金属垫片 


 
上海汽车中心实验室
(SAIC Center Lab) 
中国·上海·嘉定区安研路201 号 
邮编. 201804 
No. 201 Anyan Road, Jiading District,  
Shanghai, China. 
Post code :200433 
报告编号：Report number 
SCL-S-15-0183M 
委托者Requestor：于意 
送样日期Deliver date：2015.08.18 
报告日期Report date：2014.09.12 
第 6 页 共 7 页 
Page 6 of 7  
 
失效件断口形貌如图3所示，断口无银纹，是受外力导致的脆断。图中A处是零件的断裂起始位置，裂
纹自此处向四周扩散。 
 
 
 
 
 
图3 断口 
Fig. 3 Fracture 
 
 
 
 
① 
② 
③ 
④ 
 A  
① 
③ 
② 
④ 


 
上海汽车中心实验室
(SAIC Center Lab) 
中国·上海·嘉定区安研路201 号 
邮编. 201804 
No. 201 Anyan Road, Jiading District,  
Shanghai, China. 
Post code :200433 
报告编号：Report number 
SCL-S-15-0183M 
委托者Requestor：于意 
送样日期Deliver date：2015.08.18 
报告日期Report date：2014.09.12 
第 7 页 共 7 页 
Page 7 of 7  
 
局部放大图3中A处，如图4所示，在断裂起始位置处，存在一约1.2mm的注塑孔洞。此处孔洞会对零件
强度产生较大影响，供应商需改善注塑工艺。 
  
 
图4 断裂起始位置 
Fig. 4 Starting Position of Fracture 
 
失效总结如下： 
1． 断口处存在注塑孔洞，供应商需改善注塑工艺； 
2． 失效件材料熔点低于材料大纲要求（≥220℃）； 
3． 零件取样后失效件&BP32件材料拉伸强度低于材料大纲要求（≥100MPa），低于万都粒料制样拉伸
强度要求（≥115MPa）； 
4． 失效件&BP32件熔融指数较AS21件明显偏高（250℃/2.16kg）； 
5． 失效件&BP32件材料灰分中含有玻纤&滑石粉。 
 
断裂起始位置
