Repository: kujaxr/obsidian-vault

File: 材料工程师/SCL-S-15-0184M- IP22 TT-半轴护套-吴文安.pdf.md
# SCL-S-15-0184M- IP22 TT-半轴护套-吴文安.pdf

 
上海汽车中心实验室 
SAIC Center Lab 
中国·上海·嘉定区安研路201 号 
邮编. 201804 
No 201 Anyan road, Jiading, Shanghai China 
Post code 201804 
报告编号 
Report number 
 
SCL-S-15-0184M 
委托者: SCL: 许佳雅 
Request person, dept： 
送样日期:  2015.08-11 
Request date:  
报告日期:  2015-08-18 
Report date：  
第1 页共4 页 
 
零件号Part number 
10120684 
 零件名称 
Part name 
半轴护套 dust cover 
图纸日期Drawing date 
/ 
零件生产日期Part production date 
/ 
 供货商 
Supplier 
SDS 
车型/项目Car type/project 
IP22 TT 
试验大纲签署日期： 
/ 
 
   阶段性报告 Interim report        结论性报告 Conclusion report        
Ⅰ.任务描述 Task description 
实验室受委托对SDS 生产的半轴护套进行失效原因分析，失效零件具体信息如下： 
As requested, QA lab has analyzed the failure of the fuel hose which is from chinaust . The background information of the failed part is as following： 
零件信息：Part information 
零件名称 
Part name 
护套 dust cover 
制造日期 
Production date 
/ 
VIN 码 
VIN 
MMLW26G36ET010096 
销售日期 
Sale date 
/ 
车辆里程数 
Car mileage 
21155km 
维修站名称 
Sale agent 
/ 
失效模式描述 
Failure circumstance 
description 
护套开裂导致漏油。 
The dust cover was cracked and leading the oil leaking. 
原材料信息：Raw material information 
原材料及牌号 
Raw material specification 
CR 
原材料厂商 
Raw material producer 
/ 
散件供应商 
Component supplier 
/ 
金属热处理状态 
Metal heat treatment state 
/ 
失效零件见图：The failed part is shown in figure 1.  
 
Ⅱ. 结论与建议 Conclusions and suggestions 
 
结论：护套受到异常损伤导致开裂，胶管在使用过程中裂纹扩展形成漏油。 
      The dust cover was damaged by abnormal external force and crack during the usage. 
建议：零件在使用过程中不受外力损伤。 
      Assure the part free of damage during the usage. 
 
 
 
 
 
 
 
 
分发: 
Distribution 
SCL: 许佳雅 (Xu Jiaya) 
检验者Author 
吴文安 
WuWenan 
审核Auditor 
胡仁其 
Hurenqi 
批准Approver 
 
日期Date 
2015-08-18 
日期Date 
2015-08-18 
日期Date 
2015-08-18 


 
上海汽车中心实验室 
SAIC Center Lab 
中国·上海·嘉定区安研路201 号 
邮编. 201804 
No 201 Anyan road, Jiading, Shanghai China 
Post code 201804 
报告编号 
Report number 
 
SCL-S-15-0184M 
委托者: SCL: 许佳雅 
Request person, dept： 
送样日期:  2015.08-11 
Request date:  
报告日期:  2015-08-18 
Report date：  
第2 页共4 页 
 
 
图1 失效照片 
 
III. 测试结果 Test Results  
1 外观分析 Apparent analyze：  
护套表面有异常压痕，裂口位于异常压痕区域。 
There is abnormal impress on the surface of the part, and the crack is just in the section of the impress. 
 
 
 
 
 
 
 
 
裂口 
异常压痕 


 
上海汽车中心实验室 
SAIC Center Lab 
中国·上海·嘉定区安研路201 号 
邮编. 201804 
No 201 Anyan road, Jiading, Shanghai China 
Post code 201804 
报告编号 
Report number 
 
SCL-S-15-0184M 
委托者: SCL: 许佳雅 
Request person, dept： 
送样日期:  2015.08-11 
Request date:  
报告日期:  2015-08-18 
Report date：  
第3 页共4 页 
 
护套内侧的裂纹呈现竖直方向，与受力方向相垂直，且裂纹的延伸区域有磨损迹象。 
The crack on the inside surface of the part is perpendicular to the direction of being pulled, and there is abnormal abrasion on 
the section of crack.   
 
 
2 断口分析 analyze 
裂纹起始点为中心的裂口位置，由外侧向内侧进行扩展撕裂。 
The direction of tear is from the hole in the middle of the crack section, which mean the direction of crack is from the 
outside surface to the inside. 
 
撕裂方向 
Direction of tear 
撕裂方向 
Direction of tear 
 
异常磨损 
Abnormal abrasion 
竖直状裂纹 
The crack section  
撕裂方向 
Direction of tear 
护套内侧 Inside of the part 
磨损区域 
Abrasion section 
 


 
上海汽车中心实验室 
SAIC Center Lab 
中国·上海·嘉定区安研路201 号 
邮编. 201804 
No 201 Anyan road, Jiading, Shanghai China 
Post code 201804 
报告编号 
Report number 
 
SCL-S-15-0184M 
委托者: SCL: 许佳雅 
Request person, dept： 
送样日期:  2015.08-11 
Request date:  
报告日期:  2015-08-18 
Report date：  
第4 页共4 页 
 
  4 材料分析 Material analyze 
序号 
No. 
试验项目 
Test item 
额定 
Requirement 
试验结果 
Test result 
评价 Evaluation 
合格 
qualified 
不合格 
unqualified 
1 
Shore A 硬度 
Shore A Hardness 
ISO 7619-1 
/ 
65 
/ 
/ 
2 
拉伸强度 
Tensile Strength 
ISO 37 
≥ 7 MPa 
13.6 MPa 
× 
 
3 
断裂伸长率 
Elongation at tear 
ISO 37 
≥ 250 % 
292% 
× 
 
4 
定性分析 
GC-MS 
CR 
CR 
× 
 
材料为CR，符合要求，材料性能未呈现异常老化现象。 
The material is CR which conforms to the requirement, and the material does not present the aged performance 
according the test result.   
 
小结 Conclusion： 
   1 护套受到异常外力导致开裂，在使用过程中裂口扩展导致裂穿漏油。 
      The dust cover was damaged by abnormal force and crack during the usage. 
   2 护套材料符合要求。 
      The material of the dust cover conforms to the requirement.

File: 材料工程师/SCL-S-15-0185M-AS21 E85-增压器支架螺栓-朱玲斌.pdf.md
# SCL-S-15-0185M-AS21 E85-增压器支架螺栓-朱玲斌.pdf

 
上海汽车中心实验室 
SAIC Center Lab 
中国·上海·嘉定区安研路201 号 
邮编： 201804 
No 201 Anyan road, Jiading, Shanghai China 
Post code: 201804 
报告编号 
Report number 
 
SCL-S-15-0185M 
委托者: 发动机  陶俊 
Request person, dept： 
委托编号:  /  
Request number: 
送样日期:  2015.8.17 
Request date:  
报告日期:  2015.9.7 
Report date：  
第1页共4页 
 
SMPV-0.2.3-002-QA -F01 
零件号Part number 
91000015 
零件名称 
Part name 
螺栓 
Supercharger bracket bolt 
图纸日期Drawing date 
/ 
零件生产日期Part production date 
/ 
供货商 
Supplier 
卡麦锡汽车紧固件有限公司 
车型/项目Car type/project 
AS21 
DVP 材料大纲签署日期DVP material test plan date 
/ 
阶段性报告 Interim report                结论性报告 Conclusion report          
 
Ⅰ.任务描述 Task description 
实验室受委托对增压器支架螺栓进行失效原因分析，失效零件具体信息如下： 
As requested, SCL has analyzed the failure of the supercharger bracket bolt. The information of the failed part is as 
following： 
零件信息：Part information 
零件名称 
Part name 
螺栓 
Supercharger bracket bolt 
车制造日期 
Vehicle production date 
/ 
VIN 码 
VIN 
/ 
销售日期 
Sale date 
/ 
车辆里程数 
Car mileage 
/ 
维修站名称 
Sale agent 
/ 
失效模式描述 
Failure circumstance  
AS21 E85 项目进行耐久试验，运行至355h，增压器支架螺栓断裂。 
The supercharger bracket bolt of AS21 E85 fractured .when durability test to 355h 
原材料信息：Raw material information 
原材料及牌号 
Raw material specification 
1.4980 
原材料厂商 
Raw material producer 
/ 
散件供应商 
Component supplier 
/ 
金属热处理状态 
Metal heat treatment state 
/ 
失效零件见图1：The failed part is shown in figure 1. 
 
Ⅱ. 结论与建议 Conclusions and Suggestions 
 
结论Conclusions： 
（1） 螺栓因为高温下发生沿晶开裂而失效，这可能与高温蠕变有关。The bolt failure because of intergranular 
cracking in high temperature, which may be relation to the high temperature creep. 
（2） 失效螺栓材料成分合格，硬度和芯部组织正常。The chemical compositions of failure bolt is qualified, the 
hardness and the core microstructure are normal. 
 
建议Suggestions： 
（1） 调查失效螺栓的工作端温度。Investigation the work temperature.  
（2） 校核螺栓的工作载荷，分析载荷对螺栓抗高温蠕变性能的影响。Check the work load of the bolt , analysis the 
influence of the work load to the high temperature creep resistance. 
 
分发: 
Distribution 
发动机  陶俊 
检验者Author 
朱玲斌 
Zhu Lingbin 
审核Auditor 
邵百明 
Shao Baiming 
批准Approver 
 
日期Date 
2015.9.7 
日期Date 
2015.9.7 
日期Date 
2015.9.7 


 
上海汽车中心实验室 
SAIC Center Lab 
中国·上海·嘉定区安研路201 号 
邮编： 201804 
No 201 Anyan road, Jiading, Shanghai China 
Post code: 201804 
报告编号 
Report number 
 
SCL-S-15-0185M 
委托者: 发动机  陶俊 
Request person, dept： 
委托编号:  /  
Request number: 
送样日期:  2015.8.17 
Request date:  
报告日期:  2015.9.7 
Report date：  
第2页共4页 
 
SMPV-0.2.3-002-QA -F01 
III. 调查结果 Investigation Results  
AS21 2.0T E85 在上内所进行800h 耐久试验，试验运行至355h 时，增压器支架螺栓断裂。螺栓失效前17
小时，机油管因泄漏失火而更换过。此前该位置螺栓未发生过失效。 
图1a 为失效件所在的结构图，图1b，1c 分别是失效件及其对手件的宏观形貌，由图可知： 
 失效螺栓位于增压器一侧热端区域（图1a）； 
 螺栓法兰面及支架对应位置的形貌表明试验过程中，螺栓无明显松动（图1b）； 
 失效螺栓及其对应支架一端有明显高温氧化的痕迹（图1c）。 
 
 
 
a  结构图 
b  失效件形貌 
c  增压器支架 
图1   失效件及其对手件形貌 
 
断口分析   Fracture Analysis 
图2 为断裂螺栓的低倍及高倍SEM 形貌图，图3 为断口及新件的金相形貌，由图可知： 
 失效螺栓的断裂属于沿晶开裂，断口表面被明显氧化（图2b~2d）； 
 取一小段失效件和新件进行破坏试验，失效件和新件的韧性都非常好，明显有别于失效件的沿晶脆性开
裂； 
 断口金相有明显的沿晶开裂特征（图3a）；与新件相比，失效件晶粒未见明显长大； 
 结合金相、断口及模拟破坏试验，认为失效件的断裂是高温下发生了沿晶断裂，这可能是螺栓在高温下
发生了蠕变失效。 
失效螺栓 
位置 
 
失效螺栓 
 


 
上海汽车中心实验室 
SAIC Center Lab 
中国·上海·嘉定区安研路201 号 
邮编： 201804 
No 201 Anyan road, Jiading, Shanghai China 
Post code: 201804 
报告编号 
Report number 
 
SCL-S-15-0185M 
委托者: 发动机  陶俊 
Request person, dept： 
委托编号:  /  
Request number: 
送样日期:  2015.8.17 
Request date:  
报告日期:  2015.9.7 
Report date：  
第3页共4页 
 
SMPV-0.2.3-002-QA -F01 
a  断口全貌 
b  位置1 形貌-沿晶 
c  位置2 形貌-沿晶 
d  位置3 形貌-沿晶 
图2  断口低倍及高倍形貌 
a  断口组织 
b  失效件螺栓牙型（未腐蚀） 
位置1 
位置3 
位置2 


 
上海汽车中心实验室 
SAIC Center Lab 
中国·上海·嘉定区安研路201 号 
邮编： 201804 
No 201 Anyan road, Jiading, Shanghai China 
Post code: 201804 
报告编号 
Report number 
 
SCL-S-15-0185M 
委托者: 发动机  陶俊 
Request person, dept： 
委托编号:  /  
Request number: 
送样日期:  2015.8.17 
Request date:  
报告日期:  2015.9.7 
Report date：  
第4页共4页 
 
SMPV-0.2.3-002-QA -F01 
 
c  失效件芯部组织  
d  新件组织 
图3  金相形貌 
材料测试  Material Test Results 
对失效螺栓和新螺栓进行测试，其结果如下： 
（1） 失效螺栓材料化学成分合格，牙型、硬度和金相组织正常； 
（2） 新件硬度和金相组织正常。 
表1  材料检测结果 
序号 
No. 
测试项目 
Test item 
额定值 
Requirement 
试验结果 
Test result 
评价 Evaluation 
合格 
OK 
不合格 
Not OK 
1 
成分 
1.4980 
(X5NiCrTi26-15) 
 
 
 
C 
≤0.08 
0.045 
× 
 
Si 
≤1.00 
0.240 
× 
 
Mn 
1.00~2.00 
1.209 
× 
 
P 
≤0.030 
0.018 
× 
 
S 
≤0.035 
＜0.00050 
× 
 
Cr 
13.5~16.0 
14.57 
× 
 
Ni 
24.0~27.0 
24.4 
× 
 
Mo 
1.0~1.5 
1.166 
× 
 
Al 
≤0.40 
0.168 
× 
 
V 
0.1~0.5 
0.202 
× 
 
2 
失效件硬度 
/ 
HV1：333,335,329 
/ 
 
新件硬度 
/ 
HV1：334,329,321 
/ 
 
3 
抗拉强度 
900~1200N/mm2 
/ 
/ 
 
失效件强度（1） 
/ 
1071,1075,1033 
/ 
 
4 
失效件金相组织 
/ 
细小奥氏体+局部析出相 
（图3a，3c） 
/ 
 
新件金相 
/ 
细小奥氏体（图3d） 
/ 
 
5 
失效件螺牙缺陷 
中径以下无折叠 
无折叠（图3b） 
× 
 
注：（1）强度数据由硬度数据根据标准DIN EN ISO 18265-2004 换算得出。

File: 材料工程师/SCL-S-15-0186M-发动机机油尺-AS21-龚伟.pdf.md
# SCL-S-15-0186M-发动机机油尺-AS21-龚伟.pdf

 
上海汽车中心实验室
(SAIC Center Lab) 
中国·上海·嘉定区安研路201 号 
邮编. 201804 
No. 201 Anyan Road, Jiading District,  
Shanghai, China. 
Post code :200433 
报告编号：Report number 
SCL-S-15-0186M 
委托者Requestor：徐正涛 
送样日期Deliver date：2015.08.21 
报告日期Report date：2015.08.27 
第 1 页 共 3 页 
Page 1 of 3  
 
零件号 
Part number 
12639146 
零件名称 
Part name 
机油尺总成 
Indicator ASM-Oil LVL 
图纸日期 
Drawing date  
2014.04.15 
零件生产日期 
Production date 
/ 
供货商 
Supplier 
上海浦泰 
Shanghai Putai 
车型/项目 
Car type/project 
AS21 
 
   阶段性报告  Stage report        结论性报告 Conclusion report           测试报告 Test report 
Ⅰ.任务描述 Task description 
实验室受委托对机油尺总成进行失效原因分析，失效零件具体信息如下： 
As requested, QA lab has analyzed the invalid cause of indicator ASM-oil LVL, and the information of invalid part is 
shown as following： 
零件信息：Part information 
零件名称 
Part name 
机油尺总成 
Dipstick Assy 
制造日期 
Production date 
/ 
VIN 码 
VIN number 
/ 
销售日期 
Sale date 
/ 
车辆里程数 
Car mileage 
59913 km 
销售商 
Sale agent 
工程路试 
失效模式描述 
Invalid situation 
description 
尺柄断裂 
Ruler handle burst. 
原材料信息：Raw material information 
原材料及牌号 
Raw material 
and trademark 
PA66-GF30 
66GF30H 
原材料厂商 
Raw material producer 
A. Schulman 
散件供应商 
Part supplier 
/ 
金属热处理状态 
Metal heat treatment state 
/ 
失效零件见图1：The invalid part is shown in Fig 1.  
Ⅱ. 结论与建议 Conclusions and suggestions 
结论： 1. 失效件受外力导致断裂。  
2．零件材料符合技术要求。 
Conclusions:  1. The brittle fracture of the part caused by abnormal external force.  
2. Material performance of part conformed to requirements. 
建议： 1.检查工程路试环节。 
Suggestions:  1.Check the engineering road test part.  
 
 
分发： 
Dispenser 
QA  徐正涛 
检验者： 
Identifier 
龚伟 
Gong Wei    
审核： 
Auditor 
狄春峰 
Di Chunfeng 
批准： 
Approver 
 
日期： 
Date 
2015.08.27 
日期： 
Date 
2015.08.27 
日期： 
Date 
2015.08.27 
    


 
上海汽车中心实验室
(SAIC Center Lab) 
中国·上海·嘉定区安研路201 号 
邮编. 201804 
No. 201 Anyan Road, Jiading District,  
Shanghai, China. 
Post code :200433 
报告编号：Report number 
SCL-S-15-0186M 
委托者Requestor：徐正涛 
送样日期Deliver date：2015.08.21 
报告日期Report date：2015.08.27 
第 2 页 共 3 页 
Page 2 of 3  
 
 
图1 失效件 
Fig. 1 Failure Part 
 
III. 测试结果 Test Results  
序
号 
No. 
试验项目 
Test item 
额定值 
Requirement 
试验结果 
Test result 
评价 Evaluation 
第一次 
第二次 
合格 
qualified 
不合格 
unqualified 
I 
失效件 
 
 
1 
红外（GB/T6040-2002） 
Infrared Spectroscopy 
PA66 
PA66 
× 
 
2 
熔点（GB/T19466.3-2006） 
Melting point (℃) 
260±5 
259 
× 
 
3 
焓值（GB/T19466.3-2006） 
Enthalpy (J/g) 
/ 
47.2 
45.4 
 
 
4 
灰分（GB/T9345.1-2008） 
Ash content (%) 
30±2 
29.0 
× 
 
小结：零件材料符合技术要求。 
 
 
 
 


 
上海汽车中心实验室
(SAIC Center Lab) 
中国·上海·嘉定区安研路201 号 
邮编. 201804 
No. 201 Anyan Road, Jiading District,  
Shanghai, China. 
Post code :200433 
报告编号：Report number 
SCL-S-15-0186M 
委托者Requestor：徐正涛 
送样日期Deliver date：2015.08.21 
报告日期Report date：2015.08.27 
第 3 页 共 3 页 
Page 3 of 3  
 
Ⅳ. 宏观分析 Macroscopic observation 
失效件状态如图2 所示，断口无银纹，是受外力导致的脆断。飞边位于断口下方，断裂方向自
上向下，失效件中部金属嵌件向右侧弯曲，与断口裂纹扩展方向一致。系使用过程中没有竖直抽出
机油尺所致。 
         
 
 
 
图2 失效件 
Fig. 2 Failure Part 
 
裂纹扩 
展方向 
飞 边 
受力方向

File: 材料工程师/SCL-S-15-0187M IP24 转向机总成-邵百明.pdf.md
# SCL-S-15-0187M IP24 转向机总成-邵百明.pdf

 
上海汽车中心实验室 
SAIC Center Lab 
中国·上海·嘉定区安研路201 号 
邮编： 201804 
No 201 Anyan road, Jiading, Shanghai China 
Post code: 201804 
报告编号 
Report number 
 
SCL-S-15-0187M 
委托者: 底盘 姜旭春 
Request person, dept： 
委托编号:  /  
Request number: 
送样日期:  2015.8.20 
Request date:  
报告日期:  2015.8.27 
Report date：  
第1页共7页 
 
SMPV-0.2.3-002-QA -F01 
 零件号Part number 
10058584/10580 
零件名称 
Part name 
转向机蜗杆与联轴器 
steering system- Worm Shaft and Shaft Adaptor 
图纸日期Drawing date 
2011.11.2 
零件生产日期Part production date 
/ 
供货商 
Supplier 
 
车型/项目Car type/project 
IP24 
DVP 材料大纲签署日期DVP material test plan date 
/ 
阶段性报告 Interim report                结论性报告 Conclusion report          
 
Ⅰ.任务描述 Task description 
实验室受委托对转向机蜗杆和联轴器进行失效分析；失效零件具体信息如下： 
As requested, SCL has analyzed the failure of the steering system’s worm shaft and shaft adaptor . The information of 
the failed part is as following： 
零件信息：Part information 
零件名称 
Part name 
转向机蜗杆与联轴器 
steering system- Worm Shaft and Shaft Adaptor 
车制造日期 
Vehicle production date 
/ 
VIN 码 
VIN 
/ 
销售日期 
Sale date 
/ 
车辆里程数 
Car mileage 
31904Km 
失效地点 
Failure Location 
/ 
失效模式描述 
Failure circumstance  
客户发现车辆转向无助力。 
原材料信息：Raw material information 
原材料及牌号 
Raw material specification 
37CrS4/16MnCr5 
原材料厂商 
Raw material producer 
/ 
散件供应商 
Component supplier 
格尔/汇丰 
金属热处理状态 
Metal heat treatment state 
/ 
失效零件见图1。The failed part is shown in figure 1. 
 
Ⅱ. 结论与建议 Conclusions and Suggestions 
结论Conclusions： 
（1）蜗杆花键齿齿型不良（见图5（a）），降低了花键齿以及与联轴器紧密配合的强度，导致蜗杆与联轴器在工
作中逐渐出现松动，最终完全失效。The teeth shape of the worm shaft (see fig. 5(a)) was bad, which reduced the strength of the teeth 
and the mate and made the loosing gradually happened under the working and finally failed completely. 
（2）蜗杆的材料成分和硬度符合要求；组织正常。The chemical components and hardness of the worm shaft meet the 
requirements and the microstructure is normal. 
（3）联轴器的成分符合要求；硬度和组织无异常。The chemical components of the shaft adaptor meet the requirements and the 
hardness and microstructure are normal.  
建议Suggestions： 
（1）追溯该批次装车零件，并评估其风险。Investigate the same batch of the parts and evaluate the risk. 
（2）供应商应加强过程控制，确保产品质量。The suplier should strengthen the process control to ensure the product quality. 
分发: 
Distribution 
底盘：姜旭春；SQE：唐宇峰；质量分析科：罗增峰 
检验者Author 
邵百明 
Shao Baiming 
审核Auditor 
邵百明 
Shao Baiming 
批准Approver 
 
日期Date 
2015.08.27 
日期Date 
2015.08.27 
日期Date 
2015.08.27 


 
上海汽车中心实验室 
SAIC Center Lab 
中国·上海·嘉定区安研路201 号 
邮编： 201804 
No 201 Anyan road, Jiading, Shanghai China 
Post code: 201804 
报告编号 
Report number 
 
SCL-S-15-0187M 
委托者: 底盘 姜旭春 
Request person, dept： 
委托编号:  /  
Request number: 
送样日期:  2015.8.20 
Request date:  
报告日期:  2015.8.27 
Report date：  
第2页共7页 
 
SMPV-0.2.3-002-QA -F01 
III. 调查结果 Investigation Results  
     
一辆行驶31904km 的IP24 车辆转向无助力。4S 店拆解发现：过盈配合的蜗杆与联轴器可以相互转动。收到
的失效件如图1 所示。 
 
从端面来看：蜗杆花键齿中间有沟槽，类似于牙根的形状，见图1； 
 
分离后，可以看见花键齿面有磨损，沟槽贯穿整个花键齿，见图2； 
 
联轴器整个匹配面有磨损以及磨损形成的沟槽，端面装配痕迹较轻，倒角面未见明显装配痕迹，见图3。 
 
                      
 
                                 
 
图1 蜗杆与联轴器 
 
图2 蜗杆花键的外观  表面磨损，沟槽贯穿整个花键  
 
 
 
类似牙根的形状 
花键齿中间的沟槽 


 
上海汽车中心实验室 
SAIC Center Lab 
中国·上海·嘉定区安研路201 号 
邮编： 201804 
No 201 Anyan road, Jiading, Shanghai China 
Post code: 201804 
报告编号 
Report number 
 
SCL-S-15-0187M 
委托者: 底盘 姜旭春 
Request person, dept： 
委托编号:  /  
Request number: 
送样日期:  2015.8.20 
Request date:  
报告日期:  2015.8.27 
Report date：  
第3页共7页 
 
SMPV-0.2.3-002-QA -F01 
 
 
图3 联轴器匹配面的外观   
 
（a）蜗杆花键齿的外观 齿定平整                          （b）联轴器装配痕迹 
图4 正常蜗杆的花键齿外观和联轴器的装配痕迹 
 
 
 
(a) 
(b) 
(c) 
(d) 
见图3（c） 
见图3（d） 
要求：8.12~8.16mm； 
直径：8.191mm，偏大，可
能与装配或磨损有关 


 
上海汽车中心实验室 
SAIC Center Lab 
中国·上海·嘉定区安研路201 号 
邮编： 201804 
No 201 Anyan road, Jiading, Shanghai China 
Post code: 201804 
报告编号 
Report number 
 
SCL-S-15-0187M 
委托者: 底盘 姜旭春 
Request person, dept： 
委托编号:  /  
Request number: 
送样日期:  2015.8.20 
Request date:  
报告日期:  2015.8.27 
Report date：  
第4页共7页 
 
SMPV-0.2.3-002-QA -F01 
金相检验metallographical examination 
采用金相法对花键齿的形状进行检查，其结果如图5 和图6 所示。 
 
 
（a）花键横截面 
 
（b）不良齿型  
齿两侧金属挤压变形，高出最初的外表面，形成中间的缺口 
图5 失效件蜗杆的花键齿 
约0.27mm 
约0.60mm 


 
上海汽车中心实验室 
SAIC Center Lab 
中国·上海·嘉定区安研路201 号 
邮编： 201804 
No 201 Anyan road, Jiading, Shanghai China 
Post code: 201804 
报告编号 
Report number 
 
SCL-S-15-0187M 
委托者: 底盘 姜旭春 
Request person, dept： 
委托编号:  /  
Request number: 
送样日期:  2015.8.20 
Request date:  
报告日期:  2015.8.27 
Report date：  
第5页共7页 
 
SMPV-0.2.3-002-QA -F01 
 
（a）花键横截面的一半 
 
（b）正常的齿型  齿顶平齐；齿型完整，无缺口 
图6 正常的花键齿 
 
对比可见：失效件花键齿齿型不良，中间有缺口，明显不同于正常的花键齿，且缺口的深度超过了花键齿一
半的高度；这降低了花键齿的强度以及与联轴器紧密配合强度，导致蜗杆和联轴器在长期的工作受力情况下，逐
步出现松动，最终完全转动而失效。 
 
 
 
 
旋转的痕迹 
约0.64mm 


 
上海汽车中心实验室 
SAIC Center Lab 
中国·上海·嘉定区安研路201 号 
邮编： 201804 
No 201 Anyan road, Jiading, Shanghai China 
Post code: 201804 
报告编号 
Report number 
 
SCL-S-15-0187M 
委托者: 底盘 姜旭春 
Request person, dept： 
委托编号:  /  
Request number: 
送样日期:  2015.8.20 
Request date:  
报告日期:  2015.8.27 
Report date：  
第6页共7页 
 
SMPV-0.2.3-002-QA -F01 
材料检测Material Test 
     蜗杆和联轴器的材料无异常，结果如表1 所示。 
表1 材料检测结果 
序号 
No. 
试验项目 
Test item 
额定值 
Requirement 
试验结果 
Test result 
评价 Evaluation 
合格 
qualified 
不合格 
unqualified 
1 
蜗杆 
 
 
 
 
1.1 
成分 
37CrS4  
DIN EN 10083-3 
 
 
 
 
C 
0.34~0.41 
0.389 
× 
 
 
Si 
≤0.40 
0.233 
× 
 
 
Mn 
0.60~0.90 
0.722 
× 
 
 
P 
≤0.025 
0.0069 
× 
 
 
S 
0.020~0.040 
0.0266 
× 
 
 
Cr 
0.90~1.20 
1.028 
× 
 
1.2 
硬度 
HRC:28~35 
32.5,32.1,32.9 
× 
 
1.3 
组织 
/ 
回火索氏体，见图7 
/ 
 
2 
联轴器 
 
 
 
 
2.1 
成分 
16MnCr5  
DIN EN 10084 
 
 
 
 
C 
0.14~0.19 
0.169 
× 
 
 
Si 
≤0.40 
0.207 
× 
 
 
Mn 
1.0~1.30 
1.240 
× 
 
 
P 
≤0.025 
0.0099 
× 
 
 
S 
≤0.035 
0.0309 
× 
 
 
Cr 
0.80~1.10 
1.063 
× 
 
2.2 
硬度 
/ 
HV1:271,275,280 
/ 
 
2.3 
组织 
/ 
铁素体+珠光体，见图8 
/ 
 
 
 
图7 蜗杆组织 


 
上海汽车中心实验室 
SAIC Center Lab 
中国·上海·嘉定区安研路201 号 
邮编： 201804 
No 201 Anyan road, Jiading, Shanghai China 
Post code: 201804 
报告编号 
Report number 
 
SCL-S-15-0187M 
委托者: 底盘 姜旭春 
Request person, dept： 
委托编号:  /  
Request number: 
送样日期:  2015.8.20 
Request date:  
报告日期:  2015.8.27 
Report date：  
第7页共7页 
 
SMPV-0.2.3-002-QA -F01 
 
图8 联轴器组织

File: 材料工程师/SCL-S-15-0188M IP24 中消声器总成螺栓-邵百明.pdf.md
# SCL-S-15-0188M IP24 中消声器总成螺栓-邵百明.pdf

 
上海汽车中心实验室 
SAIC Center Lab 
中国·上海·嘉定区安研路201 号 
邮编： 201804 
No 201 Anyan road, Jiading, Shanghai China 
Post code: 201804 
报告编号 
Report number 
 
SCL-S-15-0188M 
委托者: SQE 宋长霖 
Request person, dept： 
委托编号:  /  
Request number: 
送样日期:  2015.8.12 
Request date:  
报告日期:  2015.8.26 
Report date：  
第1页共6页 
 
SMPV-0.2.3-002-QA -F01 
 零件号Part number 
10018385 
零件名称 
Part name 
中消声器总成-卡箍螺栓 
Intermediate Mufller Assy-Hoop Bolt 
图纸日期Drawing date 
2012.8.15 
零件生产日期Part production date 
2015.05 
供货商 
Supplier 
芜湖杰锋汽车动力有限公司 
车型/项目Car type/project 
IP24 
DVP 材料大纲签署日期DVP material test plan date 
/ 
阶段性报告 Interim report                结论性报告 Conclusion report          
 
Ⅰ.任务描述 Task description 
实验室受委托对中消声器总成卡箍螺栓进行失效分析；失效零件具体信息如下： 
As requested, SCL has analyzed the failure of the intermediate mufller assembly’s hoop bolt . The information of the 
failed part is as following： 
零件信息：Part information 
零件名称 
Part name 
中消声器总成-卡箍螺栓 
Intermediate Mufller Assy-Hoop Bolt 
车制造日期 
Vehicle production date 
/ 
VIN 码 
VIN 
/ 
销售日期 
Sale date 
/ 
车辆里程数 
Car mileage 
0km 
失效地点 
Failure Location 
临港现场 
失效模式描述 
Failure circumstance  
装配时，卡箍螺栓和螺母出现滑牙。During assembly, the screws of the bolt and nut were damaged. 
原材料信息：Raw material information 
原材料及牌号 
Raw material specification 
SCM435 
原材料厂商 
Raw material producer 
/ 
散件供应商 
Component supplier 
宁波保隆 
金属热处理状态 
Metal heat treatment state 
/ 
失效零件见图1。The failed part is shown in figure 1. 
 
Ⅱ. 结论与建议 Conclusions and Suggestions 
结论Conclusions： 
（1）螺母牙型不良导致装配中螺纹咬合异常出现滑牙。The bad tooth shape of the nut caused the bad matching 
between the bolt and nut, which made the screw be stripped. 
（2）1#和2#件的螺栓成分，硬度均符合要求；组织正常；但在负载面的中径区域均有折叠裂纹。The chemical 
components and hardness of the two bolts meet the requirements and the microstructure is normal, but there is a folding 
crack on the working surface. 
（3）螺母的硬度符合要求；组织正常。The hardness of the nut meets the requirement and the microstructure is normal. 
建议Suggestions： 
（1）加强螺母和螺栓的工艺过程控制，确保产品的质量。Strength to control the process of the nut and bolt to ensure 
the parts' quality. 
（2）抽检已装车螺栓的表面质量，并评估其风险。Check the installed bolt’s surface quality and evaluate the risk. 
分发: 
Distribution 
SQE 宋长霖 
检验者Author 
邵百明 
Shao Baiming 
审核Auditor 
邵百明 
Shao Baiming 
批准Approver 
 
日期Date 
2015.08.26 
日期Date 
2015.08.26 
日期Date 
2015.08.26 


 
上海汽车中心实验室 
SAIC Center Lab 
中国·上海·嘉定区安研路201 号 
邮编： 201804 
No 201 Anyan road, Jiading, Shanghai China 
Post code: 201804 
报告编号 
Report number 
 
SCL-S-15-0188M 
委托者: SQE 宋长霖 
Request person, dept： 
委托编号:  /  
Request number: 
送样日期:  2015.8.12 
Request date:  
报告日期:  2015.8.26 
Report date：  
第2页共6页 
 
SMPV-0.2.3-002-QA -F01 
III. 调查结果 Investigation Results  
     
IP24 中消声器总成的卡箍螺栓在临港装配中出现了滑牙；失效件如图1 所示。
 
 
（a）装配图                             （b）卡箍和螺栓（非失效件） 
 
 
 
（c）失效零件 
图1 装配图与失效件 
 
     利用体视镜对1#件和2#件分别进行观察；结果分别如图2 和图3 所示。由图可见： 
 1#件滑牙螺栓滑牙的旋转痕迹与螺纹有一定的夹角，表明曾出现了不良咬合。 
 1#件螺母内螺纹局部保持最初的表面涂层，表明拧紧的过程中未发生接触。这些区域牙高明显低于咬合
过的螺牙。不良的牙型会导致螺纹咬合不良。 
 2#件滑牙螺栓的外观与1#件相同，滑牙的痕迹与螺纹呈一定夹角，也表现出咬合不良的现象。 
1#件见左图 
2#件见左图 
2#件 
1#件 


 
上海汽车中心实验室 
SAIC Center Lab 
中国·上海·嘉定区安研路201 号 
邮编： 201804 
No 201 Anyan road, Jiading, Shanghai China 
Post code: 201804 
报告编号 
Report number 
 
SCL-S-15-0188M 
委托者: SQE 宋长霖 
Request person, dept： 
委托编号:  /  
Request number: 
送样日期:  2015.8.12 
Request date:  
报告日期:  2015.8.26 
Report date：  
第3页共6页 
 
SMPV-0.2.3-002-QA -F01 
 
（a）滑牙形貌 点线显示与螺母旋转咬合留下的痕迹 
 
（b）螺母的螺纹  
灰色为拧紧过程中保持完好的表面涂层；该区域牙高不足。 
图2 1#件的螺母 
 
 
旋转的痕迹 


 
上海汽车中心实验室 
SAIC Center Lab 
中国·上海·嘉定区安研路201 号 
邮编： 201804 
No 201 Anyan road, Jiading, Shanghai China 
Post code: 201804 
报告编号 
Report number 
 
SCL-S-15-0188M 
委托者: SQE 宋长霖 
Request person, dept： 
委托编号:  /  
Request number: 
送样日期:  2015.8.12 
Request date:  
报告日期:  2015.8.26 
Report date：  
第4页共6页 
 
SMPV-0.2.3-002-QA -F01 
 
图3 2#件螺栓螺纹外观   点线显示与螺母旋转咬合留下的痕迹 
材料检测Material Test 
   材料检测结果如表1 所示。 
 1#件螺栓的成分和硬度符合要求；组织正常；与之匹配的螺母硬度符合要求，组织正常，但牙高不良。 
 2#件螺栓的成分和硬度符合要求，组织正常。 
 1#和2#件螺栓在螺牙负载面的中径区域均出现折叠裂纹，不符合GB/T 5779.3，但不是引起滑牙的直接
原因。 
表1 材料检测结果 
序号 
No. 
试验项目 
Test item 
额定值 
Requirement 
试验结果 
Test result 
评价 Evaluation 
合格 
qualified 
不合格 
unqualified 
1 
1#件的螺栓 
1.1 
成分 
SCM435 
Q/BQB517-2009 
 
 
 
 
C 
0.33~0.38 
0.376 
× 
 
 
Si 
0.15~0.35 
0.244 
× 
 
 
Mn 
0.60~0.90 
0.643 
× 
 
 
P 
≤0.030 
0.0066 
× 
 
 
S 
≤0.030 
0.0022 
× 
 
 
Cr 
0.90~1.20 
0.986 
× 
 
 
Mo 
0.15~0.30 
0.192 
× 
 
1.2 
芯部硬度 
32~39HRC 
35.1,35.5,35.9 
× 
 
/ 
HV0.3:379,372,374 
/ 
 
旋转的痕迹 


 
上海汽车中心实验室 
SAIC Center Lab 
中国·上海·嘉定区安研路201 号 
邮编： 201804 
No 201 Anyan road, Jiading, Shanghai China 
Post code: 201804 
报告编号 
Report number 
 
SCL-S-15-0188M 
委托者: SQE 宋长霖 
Request person, dept： 
委托编号:  /  
Request number: 
送样日期:  2015.8.12 
Request date:  
报告日期:  2015.8.26 
Report date：  
第5页共6页 
 
SMPV-0.2.3-002-QA -F01 
序号 
No. 
试验项目 
Test item 
额定值 
Requirement 
试验结果 
Test result 
评价 Evaluation 
合格 
qualified 
不合格 
unqualified 
1.3 
表面硬度 
≤390HV0.3 
HV0.3:363,365,357 
× 
 
1.4 
硬度差 
≤30HV0.3 
≤22HV0.3 
× 
 
1.5 
螺牙缺陷 
参见GB/T 5779.3 
负载面中径区域有折叠裂纹，
见图4（a） 
 
× 
1.6 
表面全脱碳 
≤0.015mm 
0 
× 
 
1.7 
组织 
回火索氏体 
回火索氏体，见图4（b） 
× 
 
2 
1#件的螺母 
2.1 
硬度 
272-353HV 
HV1:315,322,314 
× 
 
2.2 
组织 
/ 
回火索氏体，见图5 
/ 
 
3 
2#件的螺栓 
3.1 
成分 
SCM435 
Q/BQB517-2009 
 
 
 
 
C 
0.33~0.38 
0.366 
× 
 
 
Si 
0.15~0.35 
0.190 
× 
 
 
Mn 
0.60~0.90 
0.763 
× 
 
 
P 
≤0.030 
0.0065 
× 
 
 
S 
≤0.030 
0.0026 
× 
 
 
Cr 
0.90~1.20 
1.026 
× 
 
 
Mo 
0.15~0.30 
0.200 
× 
 
3.2 
芯部硬度 
32~39HRC 
34.9,35.1,35.3 
× 
 
/ 
HV0.3:365,363,372 
× 
 
3.3 
表面硬度 
≤390HV0.3 
HV0.3:361,352,355 
× 
 
3.4 
硬度差 
≤30HV0.3 
≤20HV0.3 
× 
 
3.5 
螺牙缺陷 
参见GB/T 5779.3 
负载面中径区域有折叠裂纹，
见图6（a） 
 
× 
3.6 
表面全脱碳 
≤0.015mm 
0 
× 
 
3.7 
组织 
回火索氏体 
回火索氏体,见图6（b） 
× 
 
 
 
（a）螺牙缺陷和脱碳 小的折叠裂纹；无脱碳                （b）芯部组织  回火索氏体 
图4 1#件的螺栓 
负载面裂纹 


 
上海汽车中心实验室 
SAIC Center Lab 
中国·上海·嘉定区安研路201 号 
邮编： 201804 
No 201 Anyan road, Jiading, Shanghai China 
Post code: 201804 
报告编号 
Report number 
 
SCL-S-15-0188M 
委托者: SQE 宋长霖 
Request person, dept： 
委托编号:  /  
Request number: 
送样日期:  2015.8.12 
Request date:  
报告日期:  2015.8.26 
Report date：  
第6页共6页 
 
SMPV-0.2.3-002-QA -F01 
 
（a）金相样品全貌 牙高不良                  （b）芯部组织  回火索氏体 
图5  1#件的螺母 
 
 
（a）螺牙缺陷和脱碳 折叠裂纹；无脱碳                （b）芯部组织  回火索氏体 
图6  2#件的螺栓 
 
牙高不良 
负载面裂纹

File: 材料工程师/SCL-S-15-0189M IS12散热器支架-薛喜才.pdf.md
# SCL-S-15-0189M IS12散热器支架-薛喜才.pdf

 
上海汽车中心实验室 
SAIC Center Lab 
中国·上海·嘉定区安研路201 号 
邮编. 201804 
No 201 Anyan road, Jiading, Shanghai China 
Post code 201804 
报告编号 
Report number 
 
SCL-S-15-0189M 
委托者: 杨明 
Request person, dept： 
委托编号:  /  
Request number: 
送样日期:  2015.08.26 
Request date:  
报告日期:  2015.09.08 
Report date：  
第1页共5页 
 
SMPV-0.2.3-002-QA -F01 
零件号Part number 
K21331CD080 
零件名称 
Part name 
散热器安装支架 
BRKT ASSY MODULE-MTG UPR 
图纸日期Drawing date 
2008-09-28 
零件生产日期Part production date 
/ 
供货商 
Supplier 
上海永红 
车型/项目Car type/project 
IS12/NLE 2.0T 
DVP 材料大纲签署日期DVP material test plan date 
/ 
阶段性报告 Interim report                结论性报告 Conclusion report          
 
Ⅰ.任务描述 Task description 
实验室受委托对散热器安装支架进行失效原因分析，失效零件具体信息如下： 
As requested, SCL has analyzed the failure of brkt assy module-mtg upr. The information of the failed part is as 
following： 
零件信息：Part information 
零件名称 
Part name 
散热器安装支架 
BRKT ASSY MODULE-MTG UPR 
车制造日期 
Vehicle production date 
/ 
VIN 码 
VIN 
LSJW34W36FG991312 
销售日期 
Sale date 
/ 
车辆里程数 
Car mileage 
6080 公里(试验要求25000 公里) 失效地点 
Failed location 
广德试车场 
失效模式描述 
Failure circumstance 
SD 耐久试验，散热器安装支架断裂。 
原材料信息：Raw material information 
原材料及牌号 
Raw material specification 
DC01(ST12) Q/BQB 403-2009 
原材料厂商 
Raw material producer 
宝钢 
散件供应商 
Component supplier 
/ 
金属热处理状态 
Metal heat treatment state 
/ 
失效零件见图1：The failed part is shown in figure1. 
 
Ⅱ. 结论与建议 Conclusions and Suggestions 
 
结论Conclusions： 
1. 散热器支架受到较大的振动载荷发生疲劳断裂。Brake was broken off by fatigue because of a big vibrating load. 
 
2. 材料成分、板厚符合要求；微观组织、硬度正常。Chemical components and plate thickness met the requirement. 
Hardness and microstructure were normal. 
 
建议Suggestions： 
1.优化结构设计或提高材料强度。Optimize the structure designing or improve the plate strength. 
2.检查试验车其他零件如底盘件是否有失效，其可能会导致振动增加。Make sure other parts such as chassis 
assembly were normal, which improved the vibrating load. 
分发: 
Distribution 
PTI 杨明 
检验者Author 
薛喜才 
Xue Xicai 
审核Auditor 
邵百明 
Shao Baiming 
批准Approver 
 
日期Date 
2015.09.08 
日期Date 
2015.09.08 
日期Date 
2015.09.08 


 
上海汽车中心实验室 
SAIC Center Lab 
中国·上海·嘉定区安研路201 号 
邮编. 201804 
No 201 Anyan road, Jiading, Shanghai China 
Post code 201804 
报告编号 
Report number 
 
SCL-S-15-0189M 
委托者: 杨明 
Request person, dept： 
委托编号:  /  
Request number: 
送样日期:  2015.08.26 
Request date:  
报告日期:  2015.09.08 
Report date：  
第2页共5页 
 
SMPV-0.2.3-002-QA -F01 
III. 调查结果 Investigation Results  
一. 失效零件The failed parts 
1. 散热器安装支架断裂，失效件见图1 所示。支架螺栓装配点无松动迹象，支架与散热器接触点表面有明显
的相互干涉痕迹、内部金属骨架已裸露(图1d)。 
 
 
 
 
 
 
 
 
 
 
 
 
 
 
 
 
 
 
 
 
 
 
 
 
 
 
 
图1  散热器安装支架正、反面 
二. 断口分析Fracture surface analysis 
1. 断口宏观形貌，见图2 所示。裂纹扩展纹路很清晰，从支架A 端、B 端，分别向中间区域扩展。 
2. A 端、B 端断口SEM 形貌，见图3~图4 所示。裂纹起源板材落料边边角，起源区很多断口特征已经被擦掉，
在近裂纹源区可观察到疲劳条纹。 
 
失效件 
新零件 
(a) 
(b) 
断裂 
见图1c 
见图1d 
(d) 
(c) 


 
上海汽车中心实验室 
SAIC Center Lab 
中国·上海·嘉定区安研路201 号 
邮编. 201804 
No 201 Anyan road, Jiading, Shanghai China 
Post code 201804 
报告编号 
Report number 
 
SCL-S-15-0189M 
委托者: 杨明 
Request person, dept： 
委托编号:  /  
Request number: 
送样日期:  2015.08.26 
Request date:  
报告日期:  2015.09.08 
Report date：  
第3页共5页 
 
SMPV-0.2.3-002-QA -F01 
 
 
 
 
 
 
 
 
 
 
 
 
 
 
 
 
 
 
 
图2  断口宏观形貌 
 
 
 
 
 
 
 
 
 
 
 
 
 
 
 
 
 
A 端 
B 端 
裂纹源 
裂纹源 
(a) 
(b) 
见图3c 


 
上海汽车中心实验室 
SAIC Center Lab 
中国·上海·嘉定区安研路201 号 
邮编. 201804 
No 201 Anyan road, Jiading, Shanghai China 
Post code 201804 
报告编号 
Report number 
 
SCL-S-15-0189M 
委托者: 杨明 
Request person, dept： 
委托编号:  /  
Request number: 
送样日期:  2015.08.26 
Request date:  
报告日期:  2015.09.08 
Report date：  
第4页共5页 
 
SMPV-0.2.3-002-QA -F01 
 
 
 
 
 
 
 
 
 
 
图3  A 断口SEM 形貌 
 
 
 
 
 
 
 
 
 
 
 
 
 
 
 
 
 
 
 
 
 
 
图4  B 断口SEM 形貌 
 
 
 
(c) 
(b) 
(a) 
(c) 
扩展方向 
扩展方向 


 
上海汽车中心实验室 
SAIC Center Lab 
中国·上海·嘉定区安研路201 号 
邮编. 201804 
No 201 Anyan road, Jiading, Shanghai China 
Post code 201804 
报告编号 
Report number 
 
SCL-S-15-0189M 
委托者: 杨明 
Request person, dept： 
委托编号:  /  
Request number: 
送样日期:  2015.08.26 
Request date:  
报告日期:  2015.09.08 
Report date：  
第5页共5页 
 
SMPV-0.2.3-002-QA -F01 
三. 材料检测Material testing   
材料检测结果见表1 所示。 
表1 材料测试结果 
序号 
No. 
试验项目 
Test item 
额定值 
Requirement 
试验结果 
Test result 
评价 
Evaluation 
合格 
OK 
不合格 
Not OK 
1 
散热器安装支架 
DC01(ST12) 
Q/BQB403-2009 
 
 
 
1.1 
化学成分 
 
 
 
 
 
C 
≤0.10 
0.05 
× 
 
 
Mn 
≤0.50 
0.21 
× 
 
 
P 
≤0.035 
0.010 
× 
 
 
S 
≤0.025 
0.005 
× 
 
 
Alt 
≥0.015 
0.041 
× 
 
 
Ti 
/ 
0.001 
/ 
 
1.2 
硬度HV0.5 
/ 
125, 123, 124 
/ 
 
 
转化成抗拉强度1 
≥270MPa 
433, 427, 427 
/ 
 
1.3 
微观组织 
/ 
铁素体+渗碳体，见图5 
/ 
 
1.4 
板厚 
2.0
1.0
1.0


mm 
1.95mm 
× 
 
备注：1. 转换标准参考GB/T1172-1999，结果仅供参考 
 
 
 
 
 
 
 
 
 
 
 
 
 
 
 
 
 
 
 
 
图5  金相组织   500x

File: 材料工程师/SCL-S-15-0190M-AS21-自动换挡机构-罗晓瑜.pdf.md
# SCL-S-15-0190M-AS21-自动换挡机构-罗晓瑜.pdf

 
上海汽车中心实验室
(SAIC Center Lab) 
中国·上海·嘉定区安研路201 号 
邮编. 201804 
No. 201 Anyan Road, Jiading District,  
Shanghai, China. 
Post code :200433 
报告编号：Report number 
SCL-S-15-0190M 
委托者Requestor：QA 张博敏 
送样日期Deliver date：2015.08.25 
报告日期Report date：2015.09.02 
第 1 页 共 5 页 
Page 1 of 5  
 
零件号 
Part number 
10253643 
零件名称 
Part name 
换挡操作装置 
Mechanism ASSY 
图纸日期 
Drawing date  
/ 
零件生产日期 
Production date 
/ 
供货商 
Supplier 
宁波永信 
Ningbo Yongxing 
车型/项目 
Car type/project 
AS21 
   阶段性报告  Stage report        结论性报告 Conclusion report           测试报告 Test report 
Ⅰ.任务描述 Task description 
实验室受委托对换挡操作装置进行失效原因分析，失效零件具体信息如下： 
As requested, QA lab has analyzed the invalid cause of mechanism ASSY, and the information of invalid part 
is shown as following： 
零件信息：Part information 
零件名称 
Part name 
换挡操作装置 
Mechanism ASSY 
制造日期 
Production date 
/ 
VIN 码 
VIN number 
LSJA24U38FS036332 
销售日期 
Sale date 
/ 
车辆里程数 
Car mileage 
2046 公里 
销售商 
Sale agent 
/ 
失效模式描述 
Invalid situation description 
换挡杆断裂 
Lever fractured 
原材料信息：Raw material information 
原材料及牌号 
Raw material and trademark 
PA66+GF50 
A216V50 
原材料厂商 
Raw material 
producer 
罗地亚 
散件供应商 
Part supplier 
宁波永信 
Ningbo Yongxing 
金属热处理状态 
Metal heat treatment 
state 
/ 
失效零件见图1：The invalid part is shown in Fig 1.  
Ⅱ. 结论与建议 Conclusions and suggestions 
结论Conclusions： 
1、 失效件受外力导致脆断； 
The brittle fracture of the parts caused by extrenal force. 
2、 失效件材料符合技术要求； 
Material performance of the failure parts conformed to requirements. 
建议Suggestions： 
1、 加强对零件的保护，引导客户合理使用。 
Improve protection to the part, and guide the customer to use it correctly. 
 
 
分发: 
Distribution 
QA 张博敏 
检验者Author 
罗晓瑜 
Luo Xiaoyu 
审核Auditor 
狄春峰 
Di Chunfeng 
批准Approver 
 
日期Date 
2015.09.02 
日期Date 
2015.09.02 
日期Date 
2015.09.02 
 


 
上海汽车中心实验室
(SAIC Center Lab) 
中国·上海·嘉定区安研路201 号 
邮编. 201804 
No. 201 Anyan Road, Jiading District,  
Shanghai, China. 
Post code :200433 
报告编号：Report number 
SCL-S-15-0190M 
委托者Requestor：QA 张博敏 
送样日期Deliver date：2015.08.25 
报告日期Report date：2015.09.02 
第 2 页 共 5 页 
Page 2 of 5  
 
 
 
 
 
 
 
 
图1 失效件 
Fig. 1 Failure Part 
 
 
 
 
 


 
上海汽车中心实验室
(SAIC Center Lab) 
中国·上海·嘉定区安研路201 号 
邮编. 201804 
No. 201 Anyan Road, Jiading District,  
Shanghai, China. 
Post code :200433 
报告编号：Report number 
SCL-S-15-0190M 
委托者Requestor：QA 张博敏 
送样日期Deliver date：2015.08.25 
报告日期Report date：2015.09.02 
第 3 页 共 5 页 
Page 3 of 5  
 
Ⅲ. 测试结果 Test Results  
序
号 
No. 
试验项目 
Test item 
额定值 
Requirement 
试验结果 
Test result 
评价 Evaluation 
第一次 
第二次 
合格 
qualified 
不合格 
unqualified 
I 
失效件 
 
 
1 
红外（GB/T6040-2002） 
Infrared Spectroscopy 
PA66 
PA66 
× 
 
2 
熔点（GB/T19466.3-2006） 
Melting Point (℃) 
260±5 
261 
× 
 
3 
焓值（GB/T19466.3-2006） 
Enthalpy(J/g) 
/ 
33.46 
33.48 
/ 
/ 
4 
灰分（GB/T9345.1-2008） 
Ash Content (%) 
50±2 
50.0 
× 
 
II 
新件 
 
 
1 
红外（GB/T6040-2002） 
Infrared Spectroscopy 
PA66 
PA66 
× 
 
2 
熔点（GB/T19466.3-2006） 
Melting Point (℃) 
260±5 
262 
× 
 
3 
焓值（GB/T19466.3-2006） 
Enthalpy(J/g) 
/ 
36.05 
35.58 
/ 
/ 
4 
灰分（GB/T9345.1-2008） 
Ash Content (%) 
50±2 
50.6 
× 
 
III 
粒料 
 
 
1 
红外（GB/T6040-2002） 
Infrared Spectroscopy 
PA66 
PA66 
× 
 
2 
熔点（GB/T19466.3-2006） 
Melting Point (℃) 
260±5 
261 
× 
 
3 
焓值（GB/T19466.3-2006） 
Enthalpy(J/g) 
/ 
34.80 
36.20 
/ 
/ 
4 
灰分（GB/T9345.1-2008） 
Ash Content (%) 
50±2 
49.9 
× 
 
小结：零件材料符合技术要求。 
 
 


 
上海汽车中心实验室
(SAIC Center Lab) 
中国·上海·嘉定区安研路201 号 
邮编. 201804 
No. 201 Anyan Road, Jiading District,  
Shanghai, China. 
Post code :200433 
报告编号：Report number 
SCL-S-15-0190M 
委托者Requestor：QA 张博敏 
送样日期Deliver date：2015.08.25 
报告日期Report date：2015.09.02 
第 4 页 共 5 页 
Page 4 of 5  
 
Ⅳ. 宏观分析 Macroscopic observation 
将图1 断口放大如图2 所示，断口无银纹，是受外力导致的脆断。断口起始位置如图所示，
裂纹自起始位置向下扩展，在断口中部转为从左向右扩展，飞边在断口的下方，是断裂的终止
位置。 
图2 断口 
 
 
 
 
 
 
 
 
 
 
 


 
上海汽车中心实验室
(SAIC Center Lab) 
中国·上海·嘉定区安研路201 号 
邮编. 201804 
No. 201 Anyan Road, Jiading District,  
Shanghai, China. 
Post code :200433 
报告编号：Report number 
SCL-S-15-0190M 
委托者Requestor：QA 张博敏 
送样日期Deliver date：2015.08.25 
报告日期Report date：2015.09.02 
第 5 页 共 5 页 
Page 5 of 5  
 
供应商处模拟在P 档锁定的情况下拉动换档杆（见图3），当力达到584N 时（试验大纲要
求450N 无异常），换档杆断裂，断口形式与失效件一致（见图4）。 
 
 
 
 
 
 
 
 
 
 
 
 
 
图3 失效模拟 
 
 
 
 
 
 
 
 
 
 
 
 
 
 
 
 
 
 
 
 
 
 
图4 失效模拟断口 
 
综上所述： 
1、 失效件受外力导致断裂； 
2、 失效件材料符合技术要求。

File: 材料工程师/SCL-S-15-0191M-DCT250-电磁阀O型圈-何伟.pdf.md
# SCL-S-15-0191M-DCT250-电磁阀O型圈-何伟.pdf

 
上海汽车中心实验室 
SAIC Center Lab 
中国·上海·嘉定区安研路201 号 
邮编. 201804 
No 201 Anyan road, Jiading, Shanghai China 
Post code 201804 
报告编号 
Report number 
 
SCL-S-15-0191M 
委托者: ：SQE:陈肖 
Request person, dept： 
送样日期:  2015-08-26 
Request date:  
报告日期:  2015-08-27 
Report date：  
第1 页共4 页 
 
零件号Part number 
24255584 
 零件名称 
Part name 
电磁阀O 型圈 
图纸日期Drawing date 
/ 
零件生产日期Part production date 
/ 
 供货商 
Supplier 
联合汽车电子有限公司（无锡） 
车型/项目Car type/project 
DCT250 
试验大纲签署日期： 
/ 
 
   阶段性报告 Interim report        结论性报告 Conclusion report        
Ⅰ.任务描述 Task description 
实验室受委托对无锡联合汽车电子有限公司生产的电磁阀O 型圈进行失效原因分析，失效零件具体信息如下： 
As requested, QA lab has analyzed the failure of the O ring by United Automotive Electronic Systems Co.,Ltd , The background information of the failed part is 
shown as following： 
零件信息：Part information 
零件名称 
Part name 
电磁阀O 型圈 
制造日期 
Production date 
/ 
VIN 码 
VIN 
LSGXE8454FD268415（SGM） 销售日期 
Sale date 
/ 
车辆里程数 
Car mileage 
10 km 
维修站名称 
Sale agent 
/ 
失效模式描述 
Failure circumstance 
description 
售后连续报出5 例AS21 1.5T 无法行驶问题，检测出DCT250 变速箱系统压力低；SGM
也报出了4 例，相同故障，1 台已返回，并已再现故障，通过拆解发现有一个电磁阀O
型圈断裂（为本次报告分析零件）。 
原材料信息：Raw material information 
原材料及牌号 
Raw material specification 
HNBR 
原材料厂商 
Raw material producer 
/ 
散件供应商 
Component supplier 
/ 
金属热处理状态 
Metal heat treatment state 
/ 
失效零件见图：The failed part is shown in figure 1.  
 
Ⅱ. 结论与建议 Conclusions and suggestions 
 
结论： 1 失效件大O 型圈材料为ACM，不符合图纸对材料要求HNBR。 
       2 失效件大O 型圈材料硬度为53（IRHD），不符合图纸对材料供货态要求86±6（IRHD）。 
            
 
 
建议： 1 对其他类似失效零件进行拆解分析，确定此次O 型圈失效是否为批次批量问题。 
        
 
 
 
分发: 
Distribution 
SQE：陈肖 
检验者Author 
何伟 
He Wei 
审核Auditor 
吴文安 
Wu Wenan 
批准Approver 
 
日期Date 
2015-08-27 
日期Date 
2015-08-27 
日期Date 
2015-08-27 
 
 


 
上海汽车中心实验室 
SAIC Center Lab 
中国·上海·嘉定区安研路201 号 
邮编. 201804 
No 201 Anyan road, Jiading, Shanghai China 
Post code 201804 
报告编号 
Report number 
 
SCL-S-15-0191M 
委托者: ：SQE:陈肖 
Request person, dept： 
送样日期:  2015-08-26 
Request date:  
报告日期:  2015-08-27 
Report date：  
第2 页共4 页 
 
 
图1. 失效零件 
Figure 1. The failed part 
 
 
III. 测试结果 Test Results  
 
1 材料评价Material Evaluation 
对失效件电磁阀的三个O 型圈和新件电磁阀的三个O 型圈进行材料测试，且以三个O 型圈的外径尺寸
大小来加以区分。 
  序号 
No. 
试验项目 
Test item 
额定Requirement 
试验结果 
Test result 
评价 Evaluation 
合格 
qualified 
不合格 
unqualified 
失效件电磁阀O 型圈 -大 （失效O 型圈）             
1 
IRHD 硬度 
IRHD Hardness 
ISO 48 
供货态要求 
as-received condition 
requirement 
86±6 
53 
 
× 
2 
密度 
Density 
ISO 1183-1 
依据试样 
acc.to sample 
1.20g/    
- 
- 
3 
材料定性 
Materials Identification 
GC-MS 
HNBR 
ACM 
 
× 
失效件电磁阀O 型圈 –中   
1 
IRHD 硬度 
IRHD Hardness 
ISO 48 
供货态 
as-received condition 
86±6 
81 
× 
 
2 
密度 
Density 
ISO 1183-1 
依据试样 
acc.to sample 
1.36 g/    
- 
- 
3 
材料定性 
Materials Identification 
GC-MS 
HNBR 
HNBR 
× 
 
失效件电磁阀O 型圈 –小 
失效O 型圈 
大 
中 
小 
断裂处 
完好件 
拆下后 


 
上海汽车中心实验室 
SAIC Center Lab 
中国·上海·嘉定区安研路201 号 
邮编. 201804 
No 201 Anyan road, Jiading, Shanghai China 
Post code 201804 
报告编号 
Report number 
 
SCL-S-15-0191M 
委托者: ：SQE:陈肖 
Request person, dept： 
送样日期:  2015-08-26 
Request date:  
报告日期:  2015-08-27 
Report date：  
第3 页共4 页 
 
  序号 
No. 
试验项目 
Test item 
额定Requirement 
试验结果 
Test result 
评价 Evaluation 
合格 
qualified 
不合格 
unqualified 
1 
IRHD 硬度 
IRHD Hardness 
ISO 48 
供货态 
as-received condition 
86±6 
82 
× 
 
2 
密度 
Density 
ISO 1183-1 
依据试样 
acc.to sample 
1.37 g/    
- 
- 
新件电磁阀O 型圈 -大   
1 
IRHD 硬度 
IRHD Hardness 
ISO 48 
供货态 
as-received condition 
86±6 
81 
× 
 
2 
密度 
Density 
ISO 1183-1 
依据试样 
acc.to sample 
1.35 g/    
- 
- 
新件电磁阀O 型圈 –中  
1 
IRHD 硬度 
IRHD Hardness 
ISO 48 
供货态 
as-received condition 
86±6 
80 
× 
 
2 
密度 
Density 
ISO 1183-1 
依据试样 
acc.to sample 
1.35g/    
- 
- 
新件电磁阀O 型圈 –小  
1 
IRHD 硬度 
IRHD Hardness 
ISO 48 
供货态 
as-received condition 
86±6 
81 
× 
 
2 
密度 
Density 
ISO 1183-1 
依据试样 
acc.to sample 
1.35g/    
- 
- 
失效O 型圈的硬度和密度比同电磁阀上另2 个O 型圈（完好件）偏小。 
失效O 型圈硬度（IRHD:53）与图纸要求(IRHD: 86±6)相差较大，不符合图纸要求 
断裂O 型圈材料定性为ACM，不符合图纸对材料的要求（HNBR）。 
 
 
 
 
 
 
 
 
 
 
 
 
 
 
 
 
 
 


 
上海汽车中心实验室 
SAIC Center Lab 
中国·上海·嘉定区安研路201 号 
邮编. 201804 
No 201 Anyan road, Jiading, Shanghai China 
Post code 201804 
报告编号 
Report number 
 
SCL-S-15-0191M 
委托者: ：SQE:陈肖 
Request person, dept： 
送样日期:  2015-08-26 
Request date:  
报告日期:  2015-08-27 
Report date：  
第4 页共4 页 
 
材料定性分析图谱如图2。 
 
图2. 裂解分析图谱 
Figure 2. The atlas of GC-MS 
 
 
 
 
 
 
 
小结： 1 失效件O 型圈材料和硬度，不符合图纸对零件材料的要求。 
       2 失效件O 型圈硬度和密度均小于同一个电磁阀上另两个完好O 型圈的硬度和密度。 
3 失效件硬度较低，材质偏软，且接触油液后硬度会再次下降，容易导致O 型圈受力产生破损。 
 
失效件电磁阀大O 型圈（断裂O 型圈）：ACM 
失效件电磁阀中O型圈（完好O型圈）：HNBR
