Repository: kujaxr/obsidian-vault

File: 材料工程师/SCL-S-15-0192M AS21后阅读灯-薛喜才.pdf.md
# SCL-S-15-0192M AS21后阅读灯-薛喜才.pdf

 
上海汽车中心实验室 
SAIC Center Lab 
中国·上海·嘉定区安研路201 号 
邮编. 201804 
No 201 Anyan road, Jiading, Shanghai China 
Post code 201804 
报告编号 
Report number 
 
SCL-S-15-0192M 
委托者: 倪香忠 
Request person, dept： 
委托编号:  /  
Request number: 
送样日期:  2015.08.24 
Request date:  
报告日期:  2015.08.27 
Report date：  
第1页共4页 
 
SMPV-0.2.3-002-QA -F01 
零件号Part number 
/ 
零件名称 
Part name 
后阅读顶灯总成 
Reading light assembly 
图纸日期Drawing date 
/ 
零件生产日期Part production date 
/ 
供货商 
Supplier 
江苏常诚 
车型/项目Car type/project 
AS21 
DVP 材料大纲签署日期DVP material test plan date 
/ 
阶段性报告 Interim report                结论性报告 Conclusion report          
 
Ⅰ.任务描述 Task description 
实验室受委托对后阅读顶灯总成进行失效原因分析，失效零件具体信息如下： 
As requested, SCL has analyzed the failure of reading light assembly. The information of the failed part is as following： 
零件信息：Part information 
零件名称 
Part name 
后阅读顶灯总成 
Reading light assembly 
车制造日期 
Vehicle production date 
/ 
VIN 码 
VIN 
/ 
销售日期 
Sale date 
/ 
车辆里程数 
Car mileage 
300 公里(km) 
维修站名称 
Sale agent: 
河北德康 
失效模式描述 
Failure circumstance 
后阅读灯不亮，检查发现导线端子断裂。Reading light did not work and found that the lead terminal was broken 
off. 
原材料信息：Raw material information 
原材料及牌号 
Raw material specification 
/ 
原材料厂商 
Raw material producer 
/ 
散件供应商 
Component supplier 
/ 
金属热处理状态 
Metal heat treatment state 
/ 
失效零件见图1：The failed part is shown in figure1. 
 
Ⅱ. 结论与建议 Conclusions and Suggestions 
 
结论Conclusions： 
 
1. 导线端子受到剪切或撕裂应力发生过载断裂，与总成件的成型或装配过程有关。The lead terminal was broken off 
suffering from the shear or tearing stress and it was related to the forming and assembling process. 
 
 
建议Suggestions： 
 
 
1. 检查总成件的成型及装配过程。Check the deforming and assembling process of the assembly parts. 
 
 
分发: 
Distribution 
倪香忠 
检验者Author 
薛喜才 
Xu Xicai 
审核Auditor 
邵百明 
Shao Baiming 
批准Approver 
 
日期Date 
2015.08.27 
日期Date 
2015.08.27 
日期Date 
2015.08.27 


 
上海汽车中心实验室 
SAIC Center Lab 
中国·上海·嘉定区安研路201 号 
邮编. 201804 
No 201 Anyan road, Jiading, Shanghai China 
Post code 201804 
报告编号 
Report number 
 
SCL-S-15-0192M 
委托者: 倪香忠 
Request person, dept： 
委托编号:  /  
Request number: 
送样日期:  2015.08.24 
Request date:  
报告日期:  2015.08.27 
Report date：  
第2页共4页 
 
SMPV-0.2.3-002-QA -F01 
III. 调查结果 Investigation Results  
一. 失效零件The failed parts 
1. 售后AS21 后阅读灯不亮，检查发现导线端子断裂，失效件见图1 所示。  
 
 
 
 
 
 
 
 
 
 
 
 
 
 
 
 
 
 
 
 
 
 
 
 
 
 
 
图1  失效件实物照片 
二. 断口分析Fracture surface analysis 
1. 导线端子外观，图2 所示，断口两侧有塑性变形痕迹。 
2. 断口宏观形貌，见图3 所示。端子表面有镀层，芯部为铜合金，断口呈现黄铜色泽。 
3. 图3a 处断口SEM 形貌，见图4 所示。断口部分区域特征被摩擦掉，局部区域可见剪切或撕裂韧窝。 
4. 图3b 处断口SEM 形貌，见图5 所示。断口大部分特征被摩擦掉，局部可见韧窝。 
小结：导线端子受到剪切或撕裂应力发生过载断裂。 
(a) 
(b) 
(c) 
见图1c 
导线端子断裂 


 
上海汽车中心实验室 
SAIC Center Lab 
中国·上海·嘉定区安研路201 号 
邮编. 201804 
No 201 Anyan road, Jiading, Shanghai China 
Post code 201804 
报告编号 
Report number 
 
SCL-S-15-0192M 
委托者: 倪香忠 
Request person, dept： 
委托编号:  /  
Request number: 
送样日期:  2015.08.24 
Request date:  
报告日期:  2015.08.27 
Report date：  
第3页共4页 
 
SMPV-0.2.3-002-QA -F01 
 
 
 
 
 
 
 
 
 
 
 
图2  端子断裂处正、反面外观 
 
 
 
 
 
 
 
 
 
 
 
图3   断口形貌宏观形貌 
 
 
 
 
 
 
 
 
 
 
 
 
 
(a) 
(b) 
(b) 
(a) 
(b) 
(a) 
见图4a 
见图4b 
见图5a~5b 
高倍照片，见图4c  
塑性变形 


 
上海汽车中心实验室 
SAIC Center Lab 
中国·上海·嘉定区安研路201 号 
邮编. 201804 
No 201 Anyan road, Jiading, Shanghai China 
Post code 201804 
报告编号 
Report number 
 
SCL-S-15-0192M 
委托者: 倪香忠 
Request person, dept： 
委托编号:  /  
Request number: 
送样日期:  2015.08.24 
Request date:  
报告日期:  2015.08.27 
Report date：  
第4页共4页 
 
SMPV-0.2.3-002-QA -F01 
 
 
 
 
 
 
 
 
 
 
 
 
 
图4  端子SEM 高倍形貌(图3a) 
 
 
 
 
 
 
 
 
 
 
 
图5  端子SEM 高倍形貌(图3b) 
 
(c) 
(a) 
(b) 
高倍照片，见图5b

File: 材料工程师/SCL-S-15-0193M-AP14-组合前照灯（高配）-龚伟.pdf.md
# SCL-S-15-0193M-AP14-组合前照灯（高配）-龚伟.pdf

 
上海汽车中心实验室
(SAIC Center Lab) 
中国·上海·嘉定区安研路201 号 
邮编. 201804 
No. 201 Anyan Road, Jiading District,  
Shanghai, China. 
Post code :200433 
报告编号：Report number 
SCL-S-15-0193M 
委托者Requestor：周辉 
送样日期Deliver date：2015.08.21 
报告日期Report date：2015.09.12 
第 1 页 共 6 页 
Page 1 of 6  
 
零件号 
Part number 
10121812 
10121813 
零件名称 
Part name 
组合前照灯（高配） 
Headlamp ASSY 
图纸日期 
Drawing date  
2014.11.14 
零件生产日期 
Production date 
2015.08 
供货商 
Supplier 
上海小糸车灯有限公司 
Shanghai Koito Automotive Lamp Co., Ltd. 
车型/项目 
Car type/project 
AP14 
 
   阶段性报告  Stage report        结论性报告 Conclusion report           测试报告 Test report 
Ⅰ.任务描述 Task description 
实验室受委托对组合前照灯（高配）进行失效原因分析，失效零件具体信息如下： 
As requested, QA lab has analyzed the invalid cause of headlamp ASSY, and the information of invalid part is shown 
as following： 
零件信息：Part information 
零件名称 
Part name 
组合前照灯（高配） 
Headlamp ASSY 
制造日期 
Production date 
2015.08 
VIN 码 
VIN number 
/ 
销售日期 
Sale date 
/ 
车辆里程数 
Car mileage 
/ 
销售商 
Sale agent 
工厂装配 
失效模式描述 
Invalid situation 
description 
卡脚断裂。 
Buckle fracture. 
原材料信息：Raw material information 
原材料及牌号 
Raw material 
and trademark 
PP-T40 
P107T-LF 
原材料厂商 
Raw material producer 
苏州旭光 
散件供应商 
Part supplier 
上海良勤 
金属热处理状态 
Metal heat treatment state 
/ 
失效零件见图1：The invalid part is shown in Fig 1.  
Ⅱ. 结论与建议 Conclusions and suggestions 
结论： 1. 失效件受外力导致断裂。        
2. 零件材料符合技术要求。 
Conclusions:  1. The brittle fracture of the part caused by external force. 
2. Material performance of the parts conformed to requirements. 
建议： 1. 检查装配环节，规范装配方式。   
Suggestions:  1. Check the assembly part, and standard assembly method. 
 
分发： 
Dispenser 
SQE 周辉 
检验者： 
Identifier 
龚伟 
Gong Wei 
审核： 
Auditor 
狄春峰 
Di Chunfeng 
批准： 
Approver 
 
日期： 
Date 
2015.09.12 
日期： 
Date 
2015.09.12 
日期： 
Date 
2015.09.12 


 
上海汽车中心实验室
(SAIC Center Lab) 
中国·上海·嘉定区安研路201 号 
邮编. 201804 
No. 201 Anyan Road, Jiading District,  
Shanghai, China. 
Post code :200433 
报告编号：Report number 
SCL-S-15-0193M 
委托者Requestor：周辉 
送样日期Deliver date：2015.08.21 
报告日期Report date：2015.09.12 
第 2 页 共 6 页 
Page 2 of 6  
 
 
  
  
图1 失效件 
Fig. 1 Failure Part 
 
III. 测试结果 Test Results  
序
号 
No. 
试验项目 
Test item 
额定值 
Requirement 
试验结果 
Test result 
评价 Evaluation 
第一次 
第二次 
合格 
qualified 
不合格 
unqualified 
I 
失效件① 
 
 
1 
红外（GB/T6040-2002） 
Infrared Spectroscopy 
PP 
PP 
 
 
2 
熔点（GB/T19466.3-2006） 
Melting point (℃) 
165±5 
166 
 
 
3 
焓值（GB/T19466.3-2006） 
Enthalpy (J/g) 
/ 
44.2 
50.1 
 
 
4 
灰分（GB/T9345.1-2008）  
Ash content (%) 
38.0±3.0 
37.0 
× 
 
失效件① 
失效件② 
失效位置 


 
上海汽车中心实验室
(SAIC Center Lab) 
中国·上海·嘉定区安研路201 号 
邮编. 201804 
No. 201 Anyan Road, Jiading District,  
Shanghai, China. 
Post code :200433 
报告编号：Report number 
SCL-S-15-0193M 
委托者Requestor：周辉 
送样日期Deliver date：2015.08.21 
报告日期Report date：2015.09.12 
第 3 页 共 6 页 
Page 3 of 6  
 
序
号 
No. 
试验项目 
Test item 
额定值 
Requirement 
试验结果 
Test result 
评价 Evaluation 
第一次 
第二次 
合格 
qualified 
不合格 
unqualified 
II 
失效件② 
 
 
1 
红外（GB/T6040-2002） 
Infrared Spectroscopy 
PP 
PP 
× 
 
2 
熔点（GB/T19466.3-2006） 
Melting point (℃) 
165±5 
167 
× 
 
3 
焓值（GB/T19466.3-2006） 
Enthalpy (J/g) 
/ 
44.6 
53.9 
 
 
4 
灰分（GB/T9345.1-2008）  
Ash content (%) 
38.0±3.0 
37.2 
× 
 
III 
新件 
 
 
1 
红外（GB/T6040-2002） 
Infrared Spectroscopy 
PP 
PP 
× 
 
2 
熔点（GB/T19466.3-2006） 
Melting point (℃) 
165±5 
166 
× 
 
3 
焓值（GB/T19466.3-2006） 
Enthalpy (J/g) 
/ 
42.3 
53.3 
 
 
4 
灰分（GB/T9345.1-2008）  
Ash content (%) 
38.0±3.0 
37.1 
× 
 
5 
缺口冲击强度（ISO 
179-1eA） 
Notched Charpy strength 
(KJ/m²) 
/ 
4.48 
 
 
小结：零件材料符合技术要求。 
 
 
 
 
 
 
 


 
上海汽车中心实验室
(SAIC Center Lab) 
中国·上海·嘉定区安研路201 号 
邮编. 201804 
No. 201 Anyan Road, Jiading District,  
Shanghai, China. 
Post code :200433 
报告编号：Report number 
SCL-S-15-0193M 
委托者Requestor：周辉 
送样日期Deliver date：2015.08.21 
报告日期Report date：2015.09.12 
第 4 页 共 6 页 
Page 4 of 6  
 
Ⅳ. 宏观分析 Macroscopic observation 
失效件①断口如图2所示，断口存在受外力作用痕迹（图中A处），且作用痕迹位于断口内侧，
飞边位于断口外侧，裂纹自外向内扩展。 
 
 
 
 
 
图2 失效件① 
Fig. 2 Failure Part ① 
 
A 
B 
C 
D 
A 
B 
C 
D 
飞边 
飞边 
飞边 
失效件① 


 
上海汽车中心实验室
(SAIC Center Lab) 
中国·上海·嘉定区安研路201 号 
邮编. 201804 
No. 201 Anyan Road, Jiading District,  
Shanghai, China. 
Post code :200433 
报告编号：Report number 
SCL-S-15-0193M 
委托者Requestor：周辉 
送样日期Deliver date：2015.08.21 
报告日期Report date：2015.09.12 
第 5 页 共 6 页 
Page 5 of 6  
 
失效件②断口如图3所示，受力位置与断裂形式与失效件①基本一致，飞边位于断口外侧，裂
纹自外向内扩展。 
 
 
  
 
图3 失效件② 
Fig. 3 Failure Part ② 
 
 
 
 
 
A 
B 
C 
A 
B 
C 
受力痕迹 
飞边 
飞边 


 
上海汽车中心实验室
(SAIC Center Lab) 
中国·上海·嘉定区安研路201 号 
邮编. 201804 
No. 201 Anyan Road, Jiading District,  
Shanghai, China. 
Post code :200433 
报告编号：Report number 
SCL-S-15-0193M 
委托者Requestor：周辉 
送样日期Deliver date：2015.08.21 
报告日期Report date：2015.09.12 
第 6 页 共 6 页 
Page 6 of 6  
 
根据失效件自内侧向外侧的断裂形式，根据装配情况，对新件进行失效模拟，模拟断口如图4
所示，裂纹扩展方向及断口形貌与失效件基本一致。 
 
  
 
图4 新件模拟 
Fig. 4 New Part Simulation 
 
新件 
失效件② 
失效件② 
新件

File: 材料工程师/SCL-S-15-0194M-IS12Major燃油箱钢带螺栓-刘华东.pdf.md
# SCL-S-15-0194M-IS12Major燃油箱钢带螺栓-刘华东.pdf

 
上海汽车中心实验室 
SAIC Center Lab 
中国·上海·嘉定区安研路201 号 
邮编: 201804 
No 201 Anyan road, Jiading, Shanghai ,China 
Post code: 201804 
报告编号 
Report number 
 
SCL-S-15-0194M 
委托者: 吴婧 
Request person, dept： 
委托编号:  /  
Request number: 
送样日期: 2015.08.31 
Request date:  
报告日期: 2015.09.06 
Report date：  
第1页共7页 
 
SMPV-0.2.3-002-QA -F01 
零件号Part number 
10225215 
 零件名称 
Part name 
燃油箱钢带 
Tank Strap Assy 
图纸日期Drawing date 
/ 
零件生产日期Part production date 
/ 
 供货商 
Supplier 
芜湖顺荣 
车型/项目Car type/project 
IS12 Major 
DVP 材料大纲签署日期DVP material test plan date 
/ 
阶段性报告 Interim report                结论性报告 Conclusion report          
 
Ⅰ.任务描述 Task description 
实验室受委托对燃油箱钢带螺栓进行失效分析，失效零件具体信息如下：  
As requested, SCL has analyzed the failure of the Bolt. The information of the failed part is as following： 
零件信息：Part information 
零件名称 
Part name 
燃油箱钢带 
车制造日期 
Vehicle production date 
/ 
VIN 码 
VIN 
/ 
失效日期 
Incident date 
2015.8.26 
车辆里程数 
Car mileage 
0Km 
失效地点 
Location; 
南京试制车间 
失效模式描述 
Failure circumstance  
试制车间安装燃油箱钢带螺栓时，螺栓发生断裂，安装扭矩30±4 Nm 
原材料信息：Raw material information 
原材料及牌号 
Raw material specification 
/ 
原材料厂商 
Raw material producer 
/ 
散件供应商 
Component supplier 
芜湖顺荣 
金属热处理状态 
Metal heat treatment state 
调质 
失效零件见图1：The failed part is shown in figure1.  
 
Ⅱ. 结论与建议 Conclusions and Suggestions 
 
结论Conclusions： 
1、螺栓断裂是扭转过载剪切断裂。The bolt fracture is a load shear fracture. 
2、螺栓材料成分、硬度、组织、牙型均不符合标准要求。The material, hardness, structure and thread of bolt do not 
meet the standard requirements. 
 
建议Suggestions： 
1、供应商应加强对C 级件质量管控。Suppliers to strengthen quality control of parts . 
2、检查可能影响螺栓螺母匹配的相关因素，如牙型受损、牙间异物、电泳漆膜厚不均匀、螺纹尺寸波动等。Check 
the factor which influence matching dimdensions of the bolt and nut, such as the threads are damaged, the debris 
between threads, the uneven thickness of electrophoretic paint and threads size change etc. 
3、封存此批次不合格零件，并对已装车零件进行更换。Isolate this batch of substandard parts, and replace the parts 
which assemble on the car. 
 
分发Distribution 
CH 吴婧 
检验者Author 
刘华东 
Liu Huadong 
审核Auditor 
邵百明 
Shao Baiming 
批准Approver 
 
日期Date 
2015.09.06 
日期Date 
2015.09.06 
日期Date 
2015.09.06 


 
上海汽车中心实验室 
SAIC Center Lab 
中国·上海·嘉定区安研路201 号 
邮编: 201804 
No 201 Anyan road, Jiading, Shanghai ,China 
Post code: 201804 
报告编号 
Report number 
 
SCL-S-15-0194M 
委托者: 吴婧 
Request person, dept： 
委托编号:  /  
Request number: 
送样日期: 2015.08.31 
Request date:  
报告日期: 2015.09.06 
Report date：  
第2页共7页 
 
SMPV-0.2.3-002-QA -F01 
III. 调查结果 Investigation Results  
一、宏观观察： 
1. 南京试制车间安装IS12Major 燃油箱钢带螺栓时，有2 例螺栓发生断裂，失效件如图1 所示。螺栓强度等
级为8.8 级，安装扭矩30Nm±4 Nm。 
1#件和2#件为失效螺栓，3#件为未失效螺栓。 
 
图1     燃油箱钢带螺栓失效件 
 
二、断口分析： 
1、宏观形貌：1#失效件宏观断口呈现旋转的纹路，如图2a，说明主要是由于扭转而引起的断裂。2#失效断口
宏观特征与1#件相同，见图2b。 
 
 
图2     断口宏观形貌 
2a 
2b 
1#失效螺栓 
2#失效螺栓 
3#未失效螺栓 


 
上海汽车中心实验室 
SAIC Center Lab 
中国·上海·嘉定区安研路201 号 
邮编: 201804 
No 201 Anyan road, Jiading, Shanghai ,China 
Post code: 201804 
报告编号 
Report number 
 
SCL-S-15-0194M 
委托者: 吴婧 
Request person, dept： 
委托编号:  /  
Request number: 
送样日期: 2015.08.31 
Request date:  
报告日期: 2015.09.06 
Report date：  
第3页共7页 
 
SMPV-0.2.3-002-QA -F01 
2、微观形貌：1#失效件微观形貌主要以抛物线状韧窝为主，属于扭转剪切所致（见图3b）；可能由于断裂速
度较快或扭转局部发生加工硬化，在最后断裂部位出现准解理断裂特征（见图3c）。 
2#失效件微观形貌与1#失效件完全相同（见图4）。 
 
 
 
图3    1#失效件断口微观形貌 
 
 
 
 
 
3b 
3c 
3a 


 
上海汽车中心实验室 
SAIC Center Lab 
中国·上海·嘉定区安研路201 号 
邮编: 201804 
No 201 Anyan road, Jiading, Shanghai ,China 
Post code: 201804 
报告编号 
Report number 
 
SCL-S-15-0194M 
委托者: 吴婧 
Request person, dept： 
委托编号:  /  
Request number: 
送样日期: 2015.08.31 
Request date:  
报告日期: 2015.09.06 
Report date：  
第4页共7页 
 
SMPV-0.2.3-002-QA -F01 
 
 
 
 
图4     2#失效件断口微观形貌 
 
 
 
 
 
 
 
 
4a 
4b 
4c 


 
上海汽车中心实验室 
SAIC Center Lab 
中国·上海·嘉定区安研路201 号 
邮编: 201804 
No 201 Anyan road, Jiading, Shanghai ,China 
Post code: 201804 
报告编号 
Report number 
 
SCL-S-15-0194M 
委托者: 吴婧 
Request person, dept： 
委托编号:  /  
Request number: 
送样日期: 2015.08.31 
Request date:  
报告日期: 2015.09.06 
Report date：  
第5页共7页 
 
SMPV-0.2.3-002-QA -F01 
三、材料检测： 
对两个失效螺栓和3#未失效螺栓进行材料性能检测，测试结果如下： 
序号 
No. 
试验项目 
Test item 
额定值 
Requirement 
试验结果 
Test result 
评价 
Evaluation 
合格 
OK 
不合格 
Not OK 
1 
1#失效螺栓 
 
 
 
 
1.1 
化学成分20Mn（%） 
GB/T 711 
 
 
 
 
C 
0.17~0.23 
0.090 
 
× 
 
Si 
0.17~0.37 
0.030 
 
× 
 
Mn 
0.70~1.00 
0.35 
 
× 
 
P 
≤0.035 
0.019 
× 
 
 
S 
≤0.035 
0.0080 
× 
 
1.2 
表面硬度 
与芯部硬度差不超过
30HV 
3—11 
（表面：185/190/188 
    芯部：193/191/179） 
 
× 
 
1.3 
芯部硬度 
280-320HV 
186, 188, 191HV1 
 
× 
1.4 
螺纹表面缺陷 
除牙顶1/4 牙高范围内，其他
位置不允许有折叠 
无（见图5） 
× 
 
1.5 
螺纹牙底形状 
牙底圆弧 
非圆弧（见图5） 
 
× 
1.6 
芯部组织 
回火索氏体 
铁素体+少量珠光体 
（见图6） 
 
× 
2 
2#失效螺栓 
 
 
 
 
2.1 
化学成分20Mn（%） 
GB/T 711 
 
 
 
 
C 
0.17~0.23 
0.088 
 
× 
 
Si 
0.17~0.37 
0.032 
 
× 
 
Mn 
0.70~1.00 
0.36 
 
× 
 
P 
≤0.035 
0.019 
× 
 
 
S 
≤0.035 
0.0079 
× 
 
2.2 
表面硬度 
与芯部硬度差不超过
30HV 
6—21 
（表面：178/193/180 
    芯部：190/199/187） 
 
× 
 
2.3 
芯部硬度 
280-320HV 
200, 193, 194HV1 
 
× 
2.4 
螺纹表面缺陷 
除牙顶1/4 牙高范围内，其他
位置不允许有折叠 
无（见图7） 
× 
 
2.5 
螺纹牙底形状 
牙底圆弧 
非圆弧（见图7） 
 
× 
2.6 
芯部组织 
回火索氏体 
铁素体+少量珠光体 
（见图8） 
 
× 
3 
3#正常螺栓 
 
 
 
 
3.1 
化学成分20Mn（%） 
GB/T 711 
 
 
 
 
C 
0.17~0.23 
0.087 
 
× 
 
Si 
0.17~0.37 
0.029 
 
× 
 
Mn 
0.70~1.00 
0.35 
 
× 
 
P 
≤0.035 
0.0099 
× 
 
 
S 
≤0.035 
0.0061 
× 
 


 
上海汽车中心实验室 
SAIC Center Lab 
中国·上海·嘉定区安研路201 号 
邮编: 201804 
No 201 Anyan road, Jiading, Shanghai ,China 
Post code: 201804 
报告编号 
Report number 
 
SCL-S-15-0194M 
委托者: 吴婧 
Request person, dept： 
委托编号:  /  
Request number: 
送样日期: 2015.08.31 
Request date:  
报告日期: 2015.09.06 
Report date：  
第6页共7页 
 
SMPV-0.2.3-002-QA -F01 
序号 
No. 
试验项目 
Test item 
额定值 
Requirement 
试验结果 
Test result 
评价 
Evaluation 
合格 
OK 
不合格 
Not OK 
3.2 
表面硬度 
与芯部硬度差不超过
30HV 
9—20 
（表面：180/185/181 
    芯部：167/165/171） 
 
× 
 
3.3 
芯部硬度 
280-320HV 
163, 163, 166HV1 
 
× 
3.4 
螺纹表面缺陷 
除牙顶1/4 牙高范围内，其他
位置不允许有折叠 
有（见图9） 
 
× 
3.5 
螺纹牙底形状 
牙底圆弧 
非圆弧（见图9） 
 
× 
3.6 
芯部组织 
回火索氏体 
铁素体+少量珠光体 
（见图10） 
 
× 
 
 
图5   1#螺栓表面状态50X                      图6    1#螺栓芯部组织200X 
 
 
图7   2#螺栓表面状态50X                        图8    2#螺栓芯部组织200X 


 
上海汽车中心实验室 
SAIC Center Lab 
中国·上海·嘉定区安研路201 号 
邮编: 201804 
No 201 Anyan road, Jiading, Shanghai ,China 
Post code: 201804 
报告编号 
Report number 
 
SCL-S-15-0194M 
委托者: 吴婧 
Request person, dept： 
委托编号:  /  
Request number: 
送样日期: 2015.08.31 
Request date:  
报告日期: 2015.09.06 
Report date：  
第7页共7页 
 
SMPV-0.2.3-002-QA -F01 
 
   
图9   3#螺栓表面状态50X                        图10   3#螺栓芯部组织200X 
 
三、小结： 
1、从收到的失效件断口分析可以判断螺栓断裂是扭转过载剪切断裂。 
2、由于委托者只提供失效件断裂螺栓一端；另一端对手件和螺母未提供，很难推断出引起螺栓扭转剪切过载的
具体原因。 
3、螺栓与螺母咬死可能导装配扭矩难以转换成轴向预紧力，而更多的转换成旋转方向的剪切力，从而引起螺栓
扭转剪切断裂。 
4、从材料检测结果来看螺栓材料成分与机械性能完全不符合8.8 级标准要求。螺栓强度过低，抗扭转剪切能力
弱，当旋转方向上的剪切力出现波动，容易发生螺栓断裂。

File: 材料工程师/SCL-S-15-0195M-AS21-行李箱锁-龚伟.pdf.md
# SCL-S-15-0195M-AS21-行李箱锁-龚伟.pdf

 
上海汽车中心实验室
(SAIC Center Lab) 
中国·上海·嘉定区安研路201 号 
邮编. 201804 
No. 201 Anyan Road, Jiading District,  
Shanghai, China. 
Post code :200433 
报告编号：Report number 
SCL-S-15-0195M 
委托者Requestor：王怀军 
送样日期Deliver date：2015.09.02 
报告日期Report date：2015.09.08 
第 1 页 共 5 页 
Page 1 of 5  
 
零件号 
Part number 
10095583 
零件名称 
Part name 
尾门锁体总成 
Latch Tailgate ASM 
图纸日期 
Drawing date  
2013.11.12 
零件生产日期 
Production date 
/ 
供货商 
Supplier 
恩坦华 
Inteva 
车型/项目 
Car type/project 
AS21 
 
         阶段性报告  Stage report         结论性报告 Conclusion report            测试报告 Test report 
Ⅰ.任务描述 Task description 
实验室受委托对卡扣进行失效原因分析，失效零件具体信息如下： 
As requested, QA lab has analyzed the invalid cause of clip, and the information of invalid part is shown as following： 
零件信息：Part information 
零件名称 
Part name 
尾门锁体总成 
Latch Tailgate ASM 
制造日期 
Production date 
/ 
VIN 码 
VIN number 
LSJA24W69FS026285 
销售日期 
Sale date 
/ 
车辆里程数 
Car mileage 
10 km 
销售商 
Sale agent 
广州华泓 
失效模式描述 
Invalid situation 
description 
卡扣断裂 
Clip fracture. 
原材料信息：Raw material information 
原材料及牌号 
Raw material 
and trademark 
POM 
100p 
原材料厂商 
Raw material producer 
杜邦 
散件供应商 
Part supplier 
/ 
金属热处理状态 
Metal heat treatment state 
/ 
失效零件见图1：The invalid part is shown in Fig 1.  
Ⅱ. 结论与建议 Conclusions and suggestions 
结论： 1. 失效件受外力导致断裂。  
2. 零件材料符合技术要求。  
Conclusions:  1. The fracture of the part caused by external force.   
2. Material performance of part conformed to requirements.     
建议： 1.供应商检查装配环节。 
Suggestions:  1. Supplier checks the assembly part.      
 
 
分发： 
Dispenser 
QA 王怀军 
检验者： 
Identifier 
龚伟 
Gong Wei    
审核： 
Auditor 
狄春峰 
Di Chunfeng 
批准： 
Approver 
 
日期： 
Date 
2015.09.08 
日期： 
Date 
2015.09.09 
日期： 
Date 
2015.09.09 


 
上海汽车中心实验室
(SAIC Center Lab) 
中国·上海·嘉定区安研路201 号 
邮编. 201804 
No. 201 Anyan Road, Jiading District,  
Shanghai, China. 
Post code :200433 
报告编号：Report number 
SCL-S-15-0195M 
委托者Requestor：王怀军 
送样日期Deliver date：2015.09.02 
报告日期Report date：2015.09.08 
第 2 页 共 5 页 
Page 2 of 5  
 
    
 
 
图1 失效件 
Fig. 1 Failure Part 
 
III. 测试结果 Test Results  
序
号 
No. 
试验项目 
Test item 
额定值 
Requirement 
试验结果 
Test result 
评价 Evaluation 
第一次 
第二次 
合格 
qualified 
不合格 
unqualified 
I 
失效件 
 
 
1 
红外（GB/T6040-2002） 
Infrared Spectroscopy 
POM 
POM 
× 
 
2 
熔点（GB/T19466.3-2006） 
Melting point (℃) 
178±5 
180 
× 
 
3 
焓值（GB/T19466.3-2006） 
Enthalpy (J/g) 
/ 
140.9 
162.6 
 
 
II 
新件 
 
 
1 
红外（GB/T6040-2002） 
Infrared Spectroscopy 
POM 
POM 
× 
 
2 
熔点（GB/T19466.3-2006） 
Melting point (℃) 
178±5 
179 
× 
 
3 
焓值（GB/T19466.3-2006） 
Enthalpy (J/g) 
/ 
145.4 
173.0 
 
 
小结：零件材料符合技术要求。 
 


 
上海汽车中心实验室
(SAIC Center Lab) 
中国·上海·嘉定区安研路201 号 
邮编. 201804 
No. 201 Anyan Road, Jiading District,  
Shanghai, China. 
Post code :200433 
报告编号：Report number 
SCL-S-15-0195M 
委托者Requestor：王怀军 
送样日期Deliver date：2015.09.02 
报告日期Report date：2015.09.08 
第 3 页 共 5 页 
Page 3 of 5  
 
Ⅳ. 宏观分析 Macroscopic observation 
失效件断口内侧存在一道划痕，系受外力作用导致，如图2 所示。  
 
图2 失效件 
Fig. 2 Failure Part 
 
失效件断口如图3所示，总体无应力发白痕迹，是受外力导致的脆断。 
 
图3 失效件 
Fig. 3 Failure Part 
 
 
 
 
划痕 


 
上海汽车中心实验室
(SAIC Center Lab) 
中国·上海·嘉定区安研路201 号 
邮编. 201804 
No. 201 Anyan Road, Jiading District,  
Shanghai, China. 
Post code :200433 
报告编号：Report number 
SCL-S-15-0195M 
委托者Requestor：王怀军 
送样日期Deliver date：2015.09.02 
报告日期Report date：2015.09.08 
第 4 页 共 5 页 
Page 4 of 5  
 
自右向左放大失效位置局部，如图4所示，断口右侧端部是断裂的起始位置，存在一受外力作用的痕
迹。断口自断裂起始位置发展后，向两侧扩散，图中“断裂终止-1”处是其中一处断裂终止位置，其对应
残片处存有飞边。 
  
图4 失效件 
Fig. 4 Failure Part 
 
 
 
 
 
 
 
 
 
 
 
 
 
 
断裂终止-1 
飞边 


 
上海汽车中心实验室
(SAIC Center Lab) 
中国·上海·嘉定区安研路201 号 
邮编. 201804 
No. 201 Anyan Road, Jiading District,  
Shanghai, China. 
Post code :200433 
报告编号：Report number 
SCL-S-15-0195M 
委托者Requestor：王怀军 
送样日期Deliver date：2015.09.02 
报告日期Report date：2015.09.08 
第 5 页 共 5 页 
Page 5 of 5  
 
断口左侧情况如图5所示，断口自右侧向左侧扩展，最左侧是第二处断裂终止位置。 
 
 
图5 失效件 
Fig. 5 Failure Part 
 
新件模拟情况如图6所示，零件受外力后，同样发生脆断情况。 
 
 
 
图6 新件 
Fig. 6 New Part 
断裂终止-2

File: 材料工程师/SCL-S-15-0196M-SGE1 5T-轴承盖螺栓-朱玲斌.pdf.md
# SCL-S-15-0196M-SGE1 5T-轴承盖螺栓-朱玲斌.pdf

 
上海汽车中心实验室 
SAIC Center Lab 
中国·上海·嘉定区安研路201 号 
邮编： 201804 
No 201 Anyan road, Jiading, Shanghai China 
Post code: 201804 
报告编号 
Report number 
 
SCL-S-15-0196M 
委托者: 发动机  熊敏 
Request person, dept： 
委托编号:  /  
Request number: 
送样日期:  2015.8.31 
Request date:  
报告日期:  2015.9.15 
Report date：  
第1页共8页 
 
SMPV-0.2.3-002-QA -F01 
零件号Part number 
12570816 
零件名称 
Part name 
轴承盖螺栓 
Bearing cap bolt 
图纸日期Drawing date 
/ 
零件生产日期Part production date 
/ 
供货商 
Supplier 
 
车型/项目Car type/project 
SGE 1.5T 
DVP 材料大纲签署日期DVP material test plan date 
/ 
阶段性报告 Interim report                结论性报告 Conclusion report          
 
Ⅰ.任务描述 Task description 
实验室受委托对轴承盖螺栓、轴承盖、凸轮轴进行失效原因分析，失效零件具体信息如下： 
As requested, SCL has analyzed the failure of the bearing cap bolt、bearing cap and camshaft. The information of the 
failed part is as following： 
零件信息：Part information 
零件名称 
Part name 
轴承盖螺栓 
Bearing cap bolt 
车制造日期 
Vehicle production date 
/ 
VIN 码 
VIN 
/ 
销售日期 
Sale date 
/ 
车辆里程数 
Car mileage 
/ 
维修站名称 
Sale agent 
/ 
失效模式描述 
Failure circumstance  
IP31 进行GED 试验，227 个循环时，轴承盖螺栓、轴承盖、凸轮轴断裂。 
The bearing cap bolt、bearing cap and camshaft of IP31 fracture when GED tested to 227circle.  
原材料信息：Raw material information 
原材料及牌号 
Raw material specification 
/ 
原材料厂商 
Raw material producer 
/ 
散件供应商 
Component supplier 
/ 
金属热处理状态 
Metal heat treatment state 
/ 
失效零件见图1b：The failed part is shown in figure 1b. 
 
Ⅱ. 结论与建议 Conclusions and Suggestions 
 
结论Conclusions： 
（1） 螺栓因为松动而发生疲劳失效，轴承盖和凸轮轴在螺栓失效后发生过载断裂。The bolt failure because of 
fatigue, the bearing cover and the cam shaft overload fracture after the bolt failure. 
（2） 1#螺纹孔有双螺牙缺陷。1# thread hole has double screw defects. 
（3） 失效螺栓材料成分合格，性能符合9.8 级螺栓要求。The chemical compositions of failure bolt is qualified, the 
performance meets the requirement of class 9.8 bolts. 
（4） 凸轮轴和轴承盖检测结果未见异常。The test result of cam shaft and bearing cover are normal. 
 
建议Suggestions： 
（1） 调查螺栓松动的原因及螺栓装配过程。Investigation the loose reason and the assemble process of the bolt. 
 
 
分发: 
Distribution 
发动机  熊敏 
检验者Author 
朱玲斌 
Zhu Lingbin 
审核Auditor 
邵百明 
Shao Baiming 
批准Approver 
 
日期Date 
2015.9.15 
日期Date 
2015.9.16 
日期Date 
2015.9.16 


 
上海汽车中心实验室 
SAIC Center Lab 
中国·上海·嘉定区安研路201 号 
邮编： 201804 
No 201 Anyan road, Jiading, Shanghai China 
Post code: 201804 
报告编号 
Report number 
 
SCL-S-15-0196M 
委托者: 发动机  熊敏 
Request person, dept： 
委托编号:  /  
Request number: 
送样日期:  2015.8.31 
Request date:  
报告日期:  2015.9.15 
Report date：  
第2页共8页 
 
SMPV-0.2.3-002-QA -F01 
III. 调查结果 Investigation Results  
IP31 在南京浦口进行GED 试验，当试验到227 个循环时（试验总要求419 个循环），监控出现异常，拆
解发现进气凸轮轴螺栓断裂，凸轮轴轴颈断裂，两个进气端轴承盖断裂。螺栓规定装配扭矩：12±2Nm，失效螺
栓的装配方式为手工装配，正常装配方式为机器装配。 
图1a 为失效件的数模图，1b~1i 分别为不同位置失效件的宏观形貌，由图可知： 
 断裂发生在凸轮轴悬臂式架构一侧（1b）； 
 1#螺栓断裂发生在轴承座螺纹起始位置，轴承座平面有明显磨损，螺纹孔有一定变形（如图1d）；2#
螺栓断裂发生在结合面部位，未见明显磨损，如图2f；未断裂的螺栓拆解扭矩正常； 
 1#轴承盖，2#轴承盖分别在结构变形位置断成几块，如图1c，1e； 
 凸轮轴其中一处轴颈断裂，另一处轴颈已经出现明显裂纹（图1h，1i）； 
 缸盖和凸轮轴的尺寸测量未见异常。 
 
a  数模图 
b 失效件全貌 
 
c  1#螺栓及其对应位置轴承盖、装配面形貌 
d  1#轴承座端面形貌 
 
1#螺栓 
2#螺栓 
1#螺栓 
 
开裂位置 
 


 
上海汽车中心实验室 
SAIC Center Lab 
中国·上海·嘉定区安研路201 号 
邮编： 201804 
No 201 Anyan road, Jiading, Shanghai China 
Post code: 201804 
报告编号 
Report number 
 
SCL-S-15-0196M 
委托者: 发动机  熊敏 
Request person, dept： 
委托编号:  /  
Request number: 
送样日期:  2015.8.31 
Request date:  
报告日期:  2015.9.15 
Report date：  
第3页共8页 
 
SMPV-0.2.3-002-QA -F01 
 
e  2#螺栓及其对应位置轴承盖、装配面形貌 
f  2#轴承座端面形貌 
 
g  凸轮轴全貌 
h  凸轮轴开裂区域形貌 
i  凸轮轴断裂区域形貌 
图1   失效件形貌 
断口分析    Fracture Analysis 
图2 为螺栓失效件断口和对应螺纹孔金相形貌，图3、图4 分别为轴承盖失效件和凸轮轴失效件的断口形
貌，由图可知： 
 1#、2#螺栓的失效模式均为疲劳断裂，疲劳扩展方向分别见图2a，2e 所示；1#、2#断口大部分均为疲
劳区域（图2a，2e 中红色虚线）；从断口位置及磨损情况判断，应该是1#螺栓首先发生疲劳断裂； 
 对比图1j 和1k，螺纹孔工作面和非工作面的异常形貌应该是螺栓松动后造成的；螺纹孔有双螺牙缺陷； 
 轴承盖断口为过载形貌+少量熔融特征（3b），这是粉末冶金件的正常过载断口； 
 凸轮轴大部分断口已磨损（图4a），局部区域断裂形貌为韧窝（图4b），凸轮轴应该是螺栓失效后受
大载荷断裂的。 
2#螺栓 
 
 
 
开裂位置 
开裂位置 


 
上海汽车中心实验室 
SAIC Center Lab 
中国·上海·嘉定区安研路201 号 
邮编： 201804 
No 201 Anyan road, Jiading, Shanghai China 
Post code: 201804 
报告编号 
Report number 
 
SCL-S-15-0196M 
委托者: 发动机  熊敏 
Request person, dept： 
委托编号:  /  
Request number: 
送样日期:  2015.8.31 
Request date:  
报告日期:  2015.9.15 
Report date：  
第4页共8页 
 
SMPV-0.2.3-002-QA -F01 
 从螺栓、轴承盖、凸轮轴的断口形貌来看，应该是螺栓首先因松动而疲劳开裂，开裂后罩盖、凸轮轴受
力异常，发生过载断裂。 
 
a  1#螺栓低倍形貌 
b  1#螺栓开裂方向 
c  位置2 形貌-疲劳 
d  位置1 形貌-韧窝 
 
e  2#螺栓低倍形貌 
f  2#螺栓开裂方向 
位置1 
位置3 
位置2 
位置4 
疲劳区 
疲劳区 


 
上海汽车中心实验室 
SAIC Center Lab 
中国·上海·嘉定区安研路201 号 
邮编： 201804 
No 201 Anyan road, Jiading, Shanghai China 
Post code: 201804 
报告编号 
Report number 
 
SCL-S-15-0196M 
委托者: 发动机  熊敏 
Request person, dept： 
委托编号:  /  
Request number: 
送样日期:  2015.8.31 
Request date:  
报告日期:  2015.9.15 
Report date：  
第5页共8页 
 
SMPV-0.2.3-002-QA -F01 
g  位置3 形貌-疲劳 
h  位置4 形貌-韧窝 
 
i  1#失效螺纹孔形貌 
 
 
j  螺纹孔末端形貌 
k  螺纹孔工作段 
图2  螺栓失效件断口形貌 
工作面及非工作面加工正常 
工作面及非工作面痕迹异常 


 
上海汽车中心实验室 
SAIC Center Lab 
中国·上海·嘉定区安研路201 号 
邮编： 201804 
No 201 Anyan road, Jiading, Shanghai China 
Post code: 201804 
报告编号 
Report number 
 
SCL-S-15-0196M 
委托者: 发动机  熊敏 
Request person, dept： 
委托编号:  /  
Request number: 
送样日期:  2015.8.31 
Request date:  
报告日期:  2015.9.15 
Report date：  
第6页共8页 
 
SMPV-0.2.3-002-QA -F01 
 
a  轴承盖断口低倍形貌 
b  轴承盖SEM 形貌 
  图3  轴承盖断口形貌 
 
a  凸轮轴断口低倍形貌 
b  凸轮轴SEM 形貌-韧窝 
图4   凸轮轴断口形貌 
材料测试  Material Test Results 
分别对失效的1#螺栓、轴承盖和凸轮轴进行材料检测，其结果如下： 
（1） 失效螺栓材料化学成分合格，性能测试结果符合9.8级螺栓要求； 
（2） 失效凸轮轴材料成分和硬度符合要求，组织正常。 
（3） 失效轴承盖硬度和密度符合要求。 
表1  材料检测结果 
序号 
No. 
测试项目 
Test item 
额定值 
Requirement 
试验结果 
Test result 
评价 Evaluation 
合格 
OK 
不合格 
Not OK 
1 
1#螺栓失效件 
 
 
1.1 
成分 
GM500M(9.8) 
 
 
 
C 
0.28~0.55 
0.403 
× 
 
P 
≤0.048 
0.0107 
× 
 
S 
≤0.058 
0.0027 
× 
 
位置5 
位置6 


 
上海汽车中心实验室 
SAIC Center Lab 
中国·上海·嘉定区安研路201 号 
邮编： 201804 
No 201 Anyan road, Jiading, Shanghai China 
Post code: 201804 
报告编号 
Report number 
 
SCL-S-15-0196M 
委托者: 发动机  熊敏 
Request person, dept： 
委托编号:  /  
Request number: 
送样日期:  2015.8.31 
Request date:  
报告日期:  2015.9.15 
Report date：  
第7页共8页 
 
SMPV-0.2.3-002-QA -F01 
序号 
No. 
测试项目 
Test item 
额定值 
Requirement 
试验结果 
Test result 
评价 Evaluation 
合格 
OK 
不合格 
Not OK 
1.2 
芯部硬度 
HV,F≥98N：290~360 
HV10：341,340,335 
× 
 
1.3 
表面硬度 
表面硬度与芯部硬度
差≤30HV0.3 
16HV0.3 
（表面：342,352,342HV0.3 
芯部：358,346,348HV0.3） 
× 
 
1.4 
全脱碳层最大深度 
≤0.0015mm 
0（图5a） 
× 
 
1.5 
螺牙缺陷 
中径以下无折叠 
无折叠（图5a） 
× 
 
1.6 
金相组织 
/ 
回火索氏体（图5b） 
/ 
 
2 
凸轮轴失效件 
 
 
2.1 
成分 
E355 
（EN 10305-3-2002） 
 
× 
 
C 
≤0.22 
0.187 
× 
 
Si 
≤0.55 
0.273 
× 
 
Mn 
≤1.60 
1.353 
× 
 
S 
≤0.025 
0.0243 
× 
 
P 
≤0.025 
0.0032 
/ 
 
2.2 
硬度 
HV10≥210 
HV10：250,243,245 
× 
 
2.3 
金相组织 
/ 
变形铁素体+珠光体 
/ 
 
3 
轴承盖失效件 
 
 
3.1 
硬度 
HRE:60~90 
68.7,69.1,62.6 
× 
 
3.2 
密度 
2.45~2.6g/cm3 
2.56 
× 
 
 
a  牙型 
 
b 
  芯部组织-回火索氏体 
图5  螺栓金相 


 
上海汽车中心实验室 
SAIC Center Lab 
中国·上海·嘉定区安研路201 号 
邮编： 201804 
No 201 Anyan road, Jiading, Shanghai China 
Post code: 201804 
报告编号 
Report number 
 
SCL-S-15-0196M 
委托者: 发动机  熊敏 
Request person, dept： 
委托编号:  /  
Request number: 
送样日期:  2015.8.31 
Request date:  
报告日期:  2015.9.15 
Report date：  
第8页共8页 
 
SMPV-0.2.3-002-QA -F01 
图6  凸轮轴金相

File: 材料工程师/SCL-S-15-0197-AS21-脚踏板总成-李志华.pdf.md
# SCL-S-15-0197-AS21-脚踏板总成-李志华.pdf

 
上海汽车中心实验室 
SAIC Center Lab 
中国·上海·嘉定区安研路201 号 
邮编. 201804 
No 201 Anyan road, Jiading, Shanghai China 
Post code 201804 
报告编号 
Report number 
 
SCL-S-15-0197M 
委托者: QA 曹晓俊 
Request person, dept： 
委托编号:  SCL-S-15-0197 
Request number:  
送样日期:  2015.08.26 
Request date:  
报告日期:  2015.09.06 
第1 页共5 页 
 
SMPV-0.2.3-002-QA -F01 
零件号 
Part number 
10103994 
10103995 
 零件名称 
Part name 
脚踏板总成 
RUNNING BOARD ASSY 
图纸日期 
Drawing date  
2013.07.10 
零件生产日期 
Production date 
/ 
 供货商 
Supplier 
上海英汇科技发展有限公司 
Shanghai Yinghui 
车型/项目 
Car type/project 
AS21 
DVP 材料大纲签署日期 
DVP material test plan date 
/ 
 
   测试报告  Test report           结论性报告 Conclusion report 
Ⅰ.任务描述 Task description 
实验室受委托对脚踏板总成进行失效原因分析，失效零件具体信息如下： 
As requested, SCL has analyzed the failure of RUNNING BOARD ASSY. The information of the failed part is as 
following： 
零件名称 
Part name 
脚踏板总成 
车制造日期 
Vehicle production date 
/ 
VIN 码 
VIN 
LSJA24063FS042226 
销售日期 
Sale date 
/ 
车辆里程数 
Car mileage 
1250 Km 
维修站名称 
Sale agent 
/ 
失效模式描述 
Failure circumstance  
脚踏板铝饰板表面腐蚀 
 
零件原材料信息如下：  
The information about the part is shown as following： 
  序号 
No. 
零件名称 
Part name 
原材料及牌号 
Material and trademark 
原材料厂商 
Raw material producer
表面保护供应商 
Surface protection 
supplier 
引用标准 
Standard 
备注 
Remark 
1 
铝饰板 
铝5052 
苏州东安金属有限
公司 
阳极氧化 
/ 
/ 
 
 
 
Ⅱ. 结论与建议 Conclusions and suggestions 
 
结论：失效件表面膜厚偏薄（4-5 m之间），低于标准SMTC 5 100 009要求的8-15 m，失效区域表面阳极氧化膜
层被破坏，导致该区域出现锈蚀。 
建议：1）供应商应加强工艺过程控制； 
 2）对阳极氧化膜厚测试进行监管，定期抽查。 
 
 
分发Distribution: 
QA：曹晓俊 
QA：Cao Xiaojun 
检验者Author 
李志华 
Li Zhihua 
审核Auditor 
虞莲雯 
YuLianwen 
批准Approver 
 
日期Date 
2015.09.06 
日期Date 
2015.09.06 
日期Date 
2015.09.16 


 
上海汽车中心实验室 
SAIC Center Lab 
中国·上海·嘉定区安研路201 号 
邮编. 201804 
No 201 Anyan road, Jiading, Shanghai China 
Post code 201804 
报告编号 
Report number 
 
SCL-S-15-0197M 
委托者: QA 曹晓俊 
Request person, dept： 
委托编号:  SCL-S-15-0197 
Request number:  
送样日期:  2015.08.26 
Request date:  
报告日期:  2015.09.06 
第2 页共5 页 
 
SMPV-0.2.3-002-QA -F01 
Ⅲ. 调查结果  Investigation Results 
1、失效情况 
铝饰板表面局部锈蚀，失效部位见图1、2 所示。 
 
图1 失效零件 
 
 
图2 零件细节图 
2、分析 
通过对腐蚀区域与未腐蚀区域在体式显微镜观察，形貌对比见图3、4，锈蚀区域表面有明显侵蚀痕迹。 
表面有白斑，擦拭不干净 


 
上海汽车中心实验室 
SAIC Center Lab 
中国·上海·嘉定区安研路201 号 
邮编. 201804 
No 201 Anyan road, Jiading, Shanghai China 
Post code 201804 
报告编号 
Report number 
 
SCL-S-15-0197M 
委托者: QA 曹晓俊 
Request person, dept： 
委托编号:  SCL-S-15-0197 
Request number:  
送样日期:  2015.08.26 
Request date:  
报告日期:  2015.09.06 
第3 页共5 页 
 
SMPV-0.2.3-002-QA -F01 
 
图3 表面无腐蚀区域形貌（100x） 
 
图4 表面腐蚀区域形貌（100x） 
腐蚀区域电镜形貌见图5，微观表面有磨损痕迹。根据能谱分析，锈蚀部位主要为Al、O、C、S、Cl，其中Cl
原子为杂质元素。 


 
上海汽车中心实验室 
SAIC Center Lab 
中国·上海·嘉定区安研路201 号 
邮编. 201804 
No 201 Anyan road, Jiading, Shanghai China 
Post code 201804 
报告编号 
Report number 
 
SCL-S-15-0197M 
委托者: QA 曹晓俊 
Request person, dept： 
委托编号:  SCL-S-15-0197 
Request number:  
送样日期:  2015.08.26 
Request date:  
报告日期:  2015.09.06 
第4 页共5 页 
 
SMPV-0.2.3-002-QA -F01 
 
图5 表面腐蚀区域电镜形貌（119x） 
 
图6 表面腐蚀区域能谱图 
截面金相显示，见图7、8，表面膜层只有4-5 m 之间，低于标准SMTC 5 100 009 要求的8-15 m。此外，锈蚀区
域的金相显示，表层膜厚被破坏，已失去防腐蚀性能。 


 
上海汽车中心实验室 
SAIC Center Lab 
中国·上海·嘉定区安研路201 号 
邮编. 201804 
No 201 Anyan road, Jiading, Shanghai China 
Post code 201804 
报告编号 
Report number 
 
SCL-S-15-0197M 
委托者: QA 曹晓俊 
Request person, dept： 
委托编号:  SCL-S-15-0197 
Request number:  
送样日期:  2015.08.26 
Request date:  
报告日期:  2015.09.06 
第5 页共5 页 
 
SMPV-0.2.3-002-QA -F01 
  
 
结论：通过膜厚测量，阳极氧化层偏薄，不满足标准要求。客户在使用过程中，由于脚踏板踩踏是沙石颗粒的研
磨，局部膜层被破坏，触及基材。在污水、洗涤液等介质作用下，铝饰板表面出现白色锈蚀痕迹。

File: 材料工程师/SCL-S-15-0198M-IP31-前减振器缓冲块加强环-龚伟.pdf.md
# SCL-S-15-0198M-IP31-前减振器缓冲块加强环-龚伟.pdf

 
上海汽车中心实验室
(SAIC Center Lab) 
中国·上海·嘉定区安研路201 号 
邮编. 201804 
No. 201 Anyan Road, Jiading District,  
Shanghai, China. 
Post code :200433 
报告编号：Report number 
SCL-S-15-0198M 
委托者Requestor：王申旭 
送样日期Deliver date：2015.09.08 
报告日期Report date：2015.09.11 
第 1 页 共 5 页 
Page 1 of 5  
 
零件号 
Part number 
10191742 
零件名称 
Part name 
前减振器缓冲块加强环 
Shock Absorber FR Buffer BLK Reinforcing Ring 
图纸日期 
Drawing date  
/ 
零件生产日期 
Production date 
/ 
供货商 
Supplier 
上海凯众 
Kaizhong Shanghai 
车型/项目 
Car type/project 
IP31 
 
   阶段性报告  Stage report        结论性报告 Conclusion report           测试报告 Test report 
Ⅰ.任务描述 Task description 
实验室受委托对前减振器缓冲块加强环进行失效原因分析，失效零件具体信息如下： 
As requested, QA lab has analyzed the invalid cause of shock absorber FR buffer BLK reinforcing ring, and 
the information of invalid part is shown as following： 
零件信息：Part information 
零件名称 
Part name 
前减振器缓冲块加强环 
Shock Absorber FR Buffer BLK 
Reinforcing Ring 
制造日期 
Production date 
/ 
VIN 码 
VIN number 
/ 
销售日期 
Sale date 
/ 
车辆里程数 
Car mileage 
4294 km 
销售商 
Sale agent 
广德路试车 
失效模式描述 
Invalid situation 
description 
环体断裂 
Ring fracture. 
原材料信息：Raw material information 
原材料及牌号 
Raw material 
and trademark 
POM 
M90-44 
原材料厂商 
Raw material producer 
宝理 
散件供应商 
Part supplier 
/ 
金属热处理状态 
Metal heat treatment state 
/ 
失效零件见图1：The invalid part is shown in Fig 1.  
Ⅱ. 结论与建议 Conclusions and suggestions 
结论： 1. 失效件受外力沿熔接痕位置断裂，零件注塑工艺不佳。   
2. 零件结构设计不合理，导致存在较大缩孔，且此缩孔无法避免。3．零件材料符合技术要求。 
Conclusions:  1. The failure part fractured by excessive force along the weld line, and the injection process is poor. 
2. Structure design of the parts is unreasonable, leading to large shrinkage hole, which can’t be avoided. 
3. Material performance of the parts conformed to requirements.  
建议： 1. 以增加溢料井等形式来优化注塑熔接痕问题。    2．供应商更改结构设计以消除注塑孔洞。 
Suggestions:  1. Add overflow hole or other forms to optimize the injection molding welding line. 
            2．Supplier improves structure designs to eliminate the injection hole. 
分发： 
Dispenser 
底盘部 王申旭 
检验者： 
Identifier 
龚伟 
Gong Wei 
审核： 
Auditor 
狄春峰 
Di Chunfeng 
批准： 
Approver 
 
日期： 
Date 
2015.09.12 
日期： 
Date 
2015.09.12 
日期： 
Date 
2015.09.12 


 
上海汽车中心实验室
(SAIC Center Lab) 
中国·上海·嘉定区安研路201 号 
邮编. 201804 
No. 201 Anyan Road, Jiading District,  
Shanghai, China. 
Post code :200433 
报告编号：Report number 
SCL-S-15-0198M 
委托者Requestor：王申旭 
送样日期Deliver date：2015.09.08 
报告日期Report date：2015.09.11 
第 2 页 共 5 页 
Page 2 of 5  
 
 
图1 失效件 
Fig. 1 Failure Part 
 
III. 测试结果 Test Results  
序
号 
No. 
试验项目 
Test item 
额定值 
Requirement 
试验结果 
Test result 
评价 Evaluation 
第一次 
第二次 
合格 
qualified 
不合格 
unqualified 
I 
失效件 
 
 
1 
红外（GB/T6040-2002） 
Infrared Spectroscopy 
POM 
POM 
× 
 
2 
熔点（GB/T19466.3-2006） 
Melting point (℃) 
165±5 
166 
× 
 
3 
焓值（GB/T19466.3-2006） 
Enthalpy (J/g) 
/ 
135.8 
154.2 
 
 
II 
新件 
 
 
1 
红外（GB/T6040-2002） 
Infrared Spectroscopy 
POM 
POM 
× 
 
2 
熔点（GB/T19466.3-2006） 
Melting point (℃) 
165±5 
167 
× 
 
3 
焓值（GB/T19466.3-2006） 
Enthalpy (J/g) 
/ 
137.1 
154.5 
 
 
小结：零件材料符合技术要求。 
断裂 


 
上海汽车中心实验室
(SAIC Center Lab) 
中国·上海·嘉定区安研路201 号 
邮编. 201804 
No. 201 Anyan Road, Jiading District,  
Shanghai, China. 
Post code :200433 
报告编号：Report number 
SCL-S-15-0198M 
委托者Requestor：王申旭 
送样日期Deliver date：2015.09.08 
报告日期Report date：2015.09.11 
第 3 页 共 5 页 
Page 3 of 5  
 
Ⅳ. 宏观分析 Macroscopic observation 
失效件存在多处受外力作用痕迹，如图2所示，断口位置附近伤痕尤其明显，系路试过程中反
复受对手件作用所致。 
 
 
 
图2 失效件 
Fig. 2 Failure Part 
 
 
 
 
 
 
 
 
 


 
上海汽车中心实验室
(SAIC Center Lab) 
中国·上海·嘉定区安研路201 号 
邮编. 201804 
No. 201 Anyan Road, Jiading District,  
Shanghai, China. 
Post code :200433 
报告编号：Report number 
SCL-S-15-0198M 
委托者Requestor：王申旭 
送样日期Deliver date：2015.09.08 
报告日期Report date：2015.09.11 
第 4 页 共 5 页 
Page 4 of 5  
 
失效件断口位于零件浇口正对面，检查新件，与断口相同位置，存在明显的熔接痕，如图3 所
示。 
  
  
 
  
 
图3 熔接痕 
Fig. 3 Weld Mark 
 
 
 
 
熔接痕 
浇口 


 
上海汽车中心实验室
(SAIC Center Lab) 
中国·上海·嘉定区安研路201 号 
邮编. 201804 
No. 201 Anyan Road, Jiading District,  
Shanghai, China. 
Post code :200433 
报告编号：Report number 
SCL-S-15-0198M 
委托者Requestor：王申旭 
送样日期Deliver date：2015.09.08 
报告日期Report date：2015.09.11 
第 5 页 共 5 页 
Page 5 of 5  
 
失效件断口如图4 所示，断口存在一较大注塑孔洞，最大处尺寸约3.4mm。此零件材料为POM，
针对此材料，零件设计壁厚不宜超过3.5mm，否则材料结晶后收缩，孔洞很难避免。此零件壁厚已
达7.4mm，建议采用“偷料”形式或更换结构设计。 
 
图4 注塑孔洞 
Fig. 4 Molding Hole 
 
破坏新件熔接痕位置，同样存在熔接不良的情况，如图5 所示。供应商需改善注塑工艺，消除
注塑熔接不良的情况。 
 
 
 
图5 熔接痕 
Fig. 5 Weld Mark 
类似失效问题可参见失效报告：SCL-S-14-0285M

File: 材料工程师/SCL-S-15-0199M-AS21-离合器踏板离合器主缸-龚伟.pdf.md
# SCL-S-15-0199M-AS21-离合器踏板离合器主缸-龚伟.pdf

 
上海汽车中心实验室
(SAIC Center Lab) 
中国·上海·嘉定区安研路201 号 
邮编. 201804 
No. 201 Anyan Road, Jiading District,  
Shanghai, China. 
Post code :200433 
报告编号：Report number 
SCL-S-15-0199M 
委托者Requestor：罗增峰 
送样日期Deliver date：2015.09.09 
报告日期Report date：2015.09.16 
第 1 页 共 7 页 
Page 1 of 7  
 
零件号 
Part number 
10187301 
10264724 
零件名称 
Part name 
离合踏板总成/离合器主缸总成 
Clutch Pedal ASSY/Clutch Master Cylinder 
图纸日期 
Drawing date  
2014.08.21 
2014.04.13 
零件生产日期 
Production date 
2015.04 
供货商 
Supplier 
上海凯众 
Shanghai Kaizhong 
车型/项目 
Car type/project 
AS21 
 
   阶段性报告  Stage report        结论性报告 Conclusion report           测试报告 Test report 
Ⅰ.任务描述 Task description 
实验室受委托对离合踏板总成/离合器主缸总成进行失效原因分析，失效零件具体信息如下： 
As requested, QA lab has analyzed the invalid cause of clutch pedal ASSY/clutch master cylinder, and the 
information of invalid part is shown as following： 
零件信息：Part information 
零件名称 
Part name 
离合踏板总成/离合器主缸总成 
Clutch Pedal ASSY/Clutch Master 
Cylinder 
制造日期 
Production date 
2015.04 
VIN 码 
VIN number 
LSJA24U30FS032081 
销售日期 
Sale date 
2015.08.19 
车辆里程数 
Car mileage 
192 km 
销售商 
Sale agent 
周口亿缘 
失效模式描述 
Invalid situation 
description 
离合器踏板及主缸断裂。 
Clutch pedal &master fractured. 
原材料信息：Raw material information 
原材料及牌号 
Raw material 
and trademark 
PA6-GF45 
PA66-GF35 
原材料厂商 
Raw material producer 
/ 
散件供应商 
Part supplier 
/ 
金属热处理状态 
Metal heat treatment state 
/ 
失效零件见图1：The invalid part is shown in Fig 1.  
Ⅱ. 结论与建议 Conclusions and suggestions 
结论： 1.失效件受异常外力导致断裂，与正常工况不符。 
2.零件材料符合技术要求。  
Conclusions: 1. The fracture part caused by external abnormal force, which wasn’t conformed with normal conditions.  
2. Material performance of part conformed to requirements.  
建议： 1. 加强对零件的保护。 
Suggestions: 1. Improve the protection to parts. 
分发： 
Dispenser 
QA  罗增峰/孙剑/于意 
检验者： 
Identifier 
龚伟 
Gong Wei 
审核： 
Auditor 
狄春峰 
Di Chunfeng 
批准： 
Approver 
 
日期： 
Date 
2015.09.16 
日期： 
Date 
2015.09.16 
日期： 
Date 
2015.09.16 


 
上海汽车中心实验室
(SAIC Center Lab) 
中国·上海·嘉定区安研路201 号 
邮编. 201804 
No. 201 Anyan Road, Jiading District,  
Shanghai, China. 
Post code :200433 
报告编号：Report number 
SCL-S-15-0199M 
委托者Requestor：罗增峰 
送样日期Deliver date：2015.09.09 
报告日期Report date：2015.09.16 
第 2 页 共 7 页 
Page 2 of 7  
 
            
 
          
 
图1 失效件 
Fig.1 Failure part 
 
III. 测试结果 Test Results  
序号 
No. 
试验项目 
Test item 
额定值 
Requirement 
试验结果 
Test result 
评价 Evaluation 
第一次 
第二次 
合格 
qualified 
不合格 
unqualified 
I 
失效件-离合器踏板 
 
 
1 
红外（GB/T6040-2002） 
Infrared Spectroscopy 
PA6 
PA6 
× 
 
2 
熔点（GB/T19466.3-2006） 
Melting point (℃) 
220±5 
216 
× 
 
3 
焓值（GB/T19466.3-2006） 
Enthalpy (J/g) 
/ 
30.6 
41.1 
 
 
4 
灰分（GB/T9345.1-2008）  
Ash content (%)  
45.0±3.0 
44.2 
× 
 
II 
新件-离合器踏板 
 
 


 
上海汽车中心实验室
(SAIC Center Lab) 
中国·上海·嘉定区安研路201 号 
邮编. 201804 
No. 201 Anyan Road, Jiading District,  
Shanghai, China. 
Post code :200433 
报告编号：Report number 
SCL-S-15-0199M 
委托者Requestor：罗增峰 
送样日期Deliver date：2015.09.09 
报告日期Report date：2015.09.16 
第 3 页 共 7 页 
Page 3 of 7  
 
序号 
No. 
试验项目 
Test item 
额定值 
Requirement 
试验结果 
Test result 
评价 Evaluation 
第一次 
第二次 
合格 
qualified 
不合格 
unqualified 
1 
红外（GB/T6040-2002） 
Infrared Spectroscopy 
PA6 
PA6 
× 
 
2 
熔点（GB/T19466.3-2006） 
Melting point (℃) 
220±5 
217 
× 
 
3 
焓值（GB/T19466.3-2006） 
Enthalpy (J/g) 
/ 
32.7 
41.3 
 
 
4 
灰分（GB/T9345.1-2008）  
Ash content (%)  
45.0±3.0 
44.6 
× 
 
III 
失效件-离合器主缸 
 
 
1 
红外（GB/T6040-2002） 
Infrared Spectroscopy 
PA66 
PA66 
× 
 
2 
熔点（GB/T19466.3-2006） 
Melting point (℃) 
260±5 
261 
× 
 
3 
焓值（GB/T19466.3-2006） 
Enthalpy (J/g) 
/ 
44.4 
47.6 
 
 
4 
灰分（GB/T9345.1-2008）  
Ash content (%)  
35.0±3.0 
34.8 
× 
 
IV 
新件-离合器主缸 
 
 
1 
红外（GB/T6040-2002） 
Infrared Spectroscopy 
PA66 
PA66 
× 
 
2 
熔点（GB/T19466.3-2006） 
Melting point (℃) 
260±5 
261 
× 
 
3 
焓值（GB/T19466.3-2006） 
Enthalpy (J/g) 
/ 
45.9 
47.9 
 
 
4 
灰分（GB/T9345.1-2008）  
Ash content (%)  
35.0±2.0 
34.5 
× 
 
注：零件材料符合技术要求。 
 
 
 
 
 
 
 


 
上海汽车中心实验室
(SAIC Center Lab) 
中国·上海·嘉定区安研路201 号 
邮编. 201804 
No. 201 Anyan Road, Jiading District,  
Shanghai, China. 
Post code :200433 
报告编号：Report number 
SCL-S-15-0199M 
委托者Requestor：罗增峰 
送样日期Deliver date：2015.09.09 
报告日期Report date：2015.09.16 
第 4 页 共 7 页 
Page 4 of 7  
 
Ⅳ. 宏观分析 Macroscopic observation 
离合器踏板断口如图2所示，断口无银纹，是受外力导致的脆断。 裂纹扩展方向如图中所示。 
             
 
图2 失效件-离合器踏板 
Fig. 2 Failure Part- Clutch Pedal 
 
离合器主缸顶部断口如图3所示，图中左侧断口较为平整，是受对手件切割所致，右侧断口断
裂方向自上向下，符合此散件拉出缸体的受力模式。 
        
 
 
 
图3 失效件-离合器主缸-顶部 
Fig. 3 Failure Part- Clutch Master Cylinder-Top 
裂纹扩展方向 
裂纹扩展方向 


 
上海汽车中心实验室
(SAIC Center Lab) 
中国·上海·嘉定区安研路201 号 
邮编. 201804 
No. 201 Anyan Road, Jiading District,  
Shanghai, China. 
Post code :200433 
报告编号：Report number 
SCL-S-15-0199M 
委托者Requestor：罗增峰 
送样日期Deliver date：2015.09.09 
报告日期Report date：2015.09.16 
第 5 页 共 7 页 
Page 5 of 7  
 
离合器主缸连杆腰部断口如图4所示，飞边位于断口的下方，断口裂纹扩展方向自右上向左下。 
 
         
 
图4 失效件-离合器主缸-腰部 
Fig. 4 Failure Part- Clutch Master Cylinder-Waistline 
 
 
 
 
 
 
 
 
 
 
 
 
 
 
 
 
 
飞边 
裂纹 
裂纹扩展方向 


 
上海汽车中心实验室
(SAIC Center Lab) 
中国·上海·嘉定区安研路201 号 
邮编. 201804 
No. 201 Anyan Road, Jiading District,  
Shanghai, China. 
Post code :200433 
报告编号：Report number 
SCL-S-15-0199M 
委托者Requestor：罗增峰 
送样日期Deliver date：2015.09.09 
报告日期Report date：2015.09.16 
第 6 页 共 7 页 
Page 6 of 7  
 
综合以上各断口情况，可以推断此离合器踏板&主缸失效情况如图5所示： 
1. 离合器踏板受异常的向上外力导致踏板超出行程，与弹簧紧固处卡脚发生断裂；  
2. 由于踏板超出行程，连杆被拉出主缸缸体，顶部与对手件作用发生失效情况；  
3. 离合器主缸连杆腰部发生横向断裂，与顶部断裂方向不一致，说明此处断裂发生在顶部断裂
以后，二次受力发生断裂。 
           
  
            
 
 
图5 失效情况 
Fig. 5 Failure Situation 
受力方向 
对手件卡紧导致连杆顶
部失效，受力沿连杆方向 
受力垂直
连杆方
向，系二
次受力断
裂 
断裂 


 
上海汽车中心实验室
(SAIC Center Lab) 
中国·上海·嘉定区安研路201 号 
邮编. 201804 
No. 201 Anyan Road, Jiading District,  
Shanghai, China. 
Post code :200433 
报告编号：Report number 
SCL-S-15-0199M 
委托者Requestor：罗增峰 
送样日期Deliver date：2015.09.09 
报告日期Report date：2015.09.16 
第 7 页 共 7 页 
Page 7 of 7  
 
对新件模拟其受向上外力的情况，新件踏板失效情况与失效件基本一致，如图6所示，主缸未
发生失效情况，说明失效件受外力大小较模拟条件更大。 
  
 
图6 新件 
Fig. 6 New Part
