Repository: kujaxr/obsidian-vault

File: 材料工程师/SCL-S-15-0200M-AS21-上导轨-罗晓瑜 .pdf.md
# SCL-S-15-0200M-AS21-上导轨-罗晓瑜 .pdf

 
上海汽车中心实验室
(SAIC Center Lab) 
中国·上海·嘉定区安研路201 号 
邮编. 201804 
No. 201 Anyan Road, Jiading District,  
Shanghai, China. 
Post code :200433 
报告编号：Report number 
SCL-S-15-0200M 
委托者Requestor：QA 何翔贇 
送样日期Deliver date：2015.09.25 
报告日期Report date：2015.10.23 
第 1 页 共 7 页 
Page 1 of 7  
 
零件号 
Part number 
30026423 
零件名称 
Part name 
上导轨 
Top Guide 
图纸日期 
Drawing date  
/ 
零件生产日期 
Production date 
/ 
供货商 
Supplier 
伊维氏传动系统（上海）有限公司 
IWIS 
车型/项目 
Car type/project 
NLE 
   阶段性报告  Stage report        结论性报告 Conclusion report           测试报告 Test report 
Ⅰ.任务描述 Task description 
实验室受委托对上导轨进行失效原因分析，失效零件具体信息如下： 
As requested, QA lab has analyzed the invalid cause of top guide, and the information of invalid part is shown 
as following： 
零件信息：Part information 
零件名称 
Part name 
上导轨 
Top Guide 
制造日期 
Production date 
/ 
VIN 码 
VIN number 
/ 
销售日期 
Sale date 
/ 
车辆里程数 
Car mileage 
/ 
销售商 
Sale agent 
/ 
失效模式描述 
Invalid situation description 
上导轨开裂 
Top guide crack 
原材料信息：Raw material information 
原材料及牌号 
Raw material and trademark 
PA66 
E41HSB 
原材料厂商 
Raw material 
producer 
Dupont 
散件供应商 
Part supplier 
宁波神通 
Ningbo Shentong 
金属热处理状态 
Metal heat treatment 
state 
/ 
失效零件见图1：The invalid part is shown in Fig 1.  
Ⅱ. 结论与建议 Conclusions and suggestions 
结论：1、失效件受外力导致脆断；2、失效件材料符合技术要求；3、失效件注塑工艺良好；4、金属件
防锈油对塑料件材料性能无明显影响；5、金属件边缘不圆润有毛刺，塑料件在失效位置未倒角。 
Conclusions：1、The brittle fracture of the parts caused by extrenal force. 2、Material performance of the 
failure parts conformed to requirements. 3、The injection molding process of the part is good. 4、The rust oil of the 
metal had no significant effect on the material properties of plastics part. 5、The metal edges are not rounded burr, 
and the plastic didn’t chamfered at the failure position. 
建议Suggestions： 
1、 检查装配与物流环节；Check the assembly and logistics process.  
2、 金属件边缘应圆润无毛刺，塑料件在失效位置应倒圆角分散应力。 The edge of metal part should be 
rounded, and the plastic should be chamfered at the failure position in order to disperse stress. 
分发: 
Distribution 
QA 何翔贇 
检验者Author 
罗晓瑜 
Luo Xiaoyu 
审核Auditor 
狄春峰 
Di Chunfeng 
批准Approver 
 
日期Date 
2015.10.23 
日期Date 
2015.10.23 
日期Date 
2015.10.23 
 


 
上海汽车中心实验室
(SAIC Center Lab) 
中国·上海·嘉定区安研路201 号 
邮编. 201804 
No. 201 Anyan Road, Jiading District,  
Shanghai, China. 
Post code :200433 
报告编号：Report number 
SCL-S-15-0200M 
委托者Requestor：QA 何翔贇 
送样日期Deliver date：2015.09.25 
报告日期Report date：2015.10.23 
第 2 页 共 7 页 
Page 2 of 7  
 
 
 
 
 
 
 
 
 
 
 
 
 
 
 
 
 
 
 
 
 
图1 失效件 
Fig. 1 Failure Part 
 
Ⅲ. 测试结果 Test Results  
序
号 
No. 
试验项目 
Test item 
额定值 
Requirement 
试验结果 
Test result 
评价 Evaluation 
第一次 
第二次 
合格 
qualified 
不合格 
unqualified 
I 
失效件 
 
 
1 
红外（GB/T6040-2002） 
Infrared Spectroscopy 
PA66 
PA66 
× 
 
2 
熔点（GB/T19466.3-2006） 
Melting Point (℃) 
260±5 
259 
× 
 
3 
焓值（GB/T19466.3-2006） 
Enthalpy(J/g) 
/ 
66.29 
66.92 
/ 
/ 
II 
新件 
 
 
1 
红外（GB/T6040-2002） 
Infrared Spectroscopy 
PA66 
PA66 
× 
 
断裂 
新件 
失效件 


 
上海汽车中心实验室
(SAIC Center Lab) 
中国·上海·嘉定区安研路201 号 
邮编. 201804 
No. 201 Anyan Road, Jiading District,  
Shanghai, China. 
Post code :200433 
报告编号：Report number 
SCL-S-15-0200M 
委托者Requestor：QA 何翔贇 
送样日期Deliver date：2015.09.25 
报告日期Report date：2015.10.23 
第 3 页 共 7 页 
Page 3 of 7  
 
序
号 
No. 
试验项目 
Test item 
额定值 
Requirement 
试验结果 
Test result 
评价 Evaluation 
第一次 
第二次 
合格 
qualified 
不合格 
unqualified 
2 
熔点（GB/T19466.3-2006） 
Melting Point (℃) 
260±5 
261 
× 
 
3 
焓值（GB/T19466.3-2006） 
Enthalpy(J/g) 
/ 
63.94 
64.24 
/ 
/ 
III 
粒料 
 
 
1 
红外（GB/T6040-2002） 
Infrared Spectroscopy 
PA66 
PA66 
× 
 
2 
熔点（GB/T19466.3-2006） 
Melting Point (℃) 
260±5 
262 
× 
 
3 
焓值（GB/T19466.3-2006） 
Enthalpy(J/g) 
/ 
65.89 
71.72 
/ 
/ 
       
小结：零件材料符合技术要求。 
 
 
 
 
 
 
 
 
 
 
 
 
 
 


 
上海汽车中心实验室
(SAIC Center Lab) 
中国·上海·嘉定区安研路201 号 
邮编. 201804 
No. 201 Anyan Road, Jiading District,  
Shanghai, China. 
Post code :200433 
报告编号：Report number 
SCL-S-15-0200M 
委托者Requestor：QA 何翔贇 
送样日期Deliver date：2015.09.25 
报告日期Report date：2015.10.23 
第 4 页 共 7 页 
Page 4 of 7  
 
Ⅳ. 宏观分析 Macroscopic observation 
委托方反馈，此零件在供应商处终检合格后放入吸塑盘，在临港现场打开包装后发现零件
已断裂。共在4840 件中发现23 例断裂，分散在不同包装箱的不同位置。 
失效件断口如图2 图3 所示，是受外力导致的脆断。断口自零件内侧限位台转角处开始断
裂，并向零件外侧扩展。 
 
图2 失效件断口一 
 
 
图3 失效件断口二 
 
 
 
 
 


 
上海汽车中心实验室
(SAIC Center Lab) 
中国·上海·嘉定区安研路201 号 
邮编. 201804 
No. 201 Anyan Road, Jiading District,  
Shanghai, China. 
Post code :200433 
报告编号：Report number 
SCL-S-15-0200M 
委托者Requestor：QA 何翔贇 
送样日期Deliver date：2015.09.25 
报告日期Report date：2015.10.23 
第 5 页 共 7 页 
Page 5 of 7  
 
 
观察零件，发现金属冲压件边缘不光滑，有毛刺（见图4），在装配过程中有对塑料件切割
的风险；另外，零件在失效件开裂位置无倒角（见图5），受力后易因应力集中发生开裂。 
图4 金属件边缘不光滑                          图5 失效位置无倒角 
 
如图6 模拟上导轨受异常外力情况，结果上导轨开裂，见图7。 
 
图6 失效模拟                                图7 失效模拟结果 
 
 
 
 


 
上海汽车中心实验室
(SAIC Center Lab) 
中国·上海·嘉定区安研路201 号 
邮编. 201804 
No. 201 Anyan Road, Jiading District,  
Shanghai, China. 
Post code :200433 
报告编号：Report number 
SCL-S-15-0200M 
委托者Requestor：QA 何翔贇 
送样日期Deliver date：2015.09.25 
报告日期Report date：2015.10.23 
第 6 页 共 7 页 
Page 6 of 7  
 
 
在体视镜下观察断口，可见断裂为脆断，断裂的起始位置和裂纹扩展方向皆与失效件一致。 
图6 失效模拟断口 
 
 
 
 
为确认失效件的工艺好坏，供应商处对失效件、新件及粒料的粘数进行了测试，结果如下： 
 
表1 粘数测试结果 
序号 
No. 
试验项目 
Test item 
额定值 
Requirement 
试验结果 
Test result  
评价  
Evaluation 
合格 
qualified 
不合格 
unqualified 
1 
粘数（ISO 307-2007） 
Viscosity Number (ml/g) 
/ 
 
失效件184 
/ 
/ 
新件187 
/ 
/ 
粒料227 
/ 
/ 
 
从粘数结果可以看出注塑后粘数下降约18.9%，一般我们认为粘数下降在30%以内为正常，
可见此零件注塑工艺良好。 
 
 
 
 
断裂起始 
断裂起始 


 
上海汽车中心实验室
(SAIC Center Lab) 
中国·上海·嘉定区安研路201 号 
邮编. 201804 
No. 201 Anyan Road, Jiading District,  
Shanghai, China. 
Post code :200433 
报告编号：Report number 
SCL-S-15-0200M 
委托者Requestor：QA 何翔贇 
送样日期Deliver date：2015.09.25 
报告日期Report date：2015.10.23 
第 7 页 共 7 页 
Page 7 of 7  
 
 
据了解，该零件的金属件有涂抹防锈油进行表面保护，而随着金属件与塑料件的接触，防
锈油会沾到塑料件表面。为确认防锈油对塑料材料性能是否有影影响，供应商处进行了样条防
锈油浸泡23℃*168h 前后的性能比较，结果见下表。 
 
表2 防锈油浸泡结果 
序号 
No. 
试验项目 
Test item 
额定值 
Requirement 
试验结果 
Test result 
评价 Evaluation 
合格 
qualified 
不合格 
unqualified 
1 
拉伸强度 
（ISO 527-2:2012/1A） 
Tensile strength (MPa) 
/ 
正常样条83.6 
/ 
/ 
浸泡后样条77.8 
/ 
/ 
2 
断裂伸长率 
（ISO 527-2:2012/1A） 
Tensile strain at break (%) 
/ 
正常样条49 
/ 
/ 
浸泡后样条53 
/ 
/ 
 
根据试验结果可知，防锈油浸泡对失效件材料性能无明显影响。 
 
 
综上所述： 
 
1、失效件受外力导致脆断； 
2、失效件材料符合技术要求； 
3、失效件注塑工艺良好； 
4、金属件防锈油对塑料件材料性能无明显影响； 
5、金属件边缘不圆润有毛刺，塑料件在失效位置未倒角。

File: 材料工程师/SCL-S-15-0202M IP31 1.0T离合器从动盘-薛喜才.pdf.md
# SCL-S-15-0202M IP31 1.0T离合器从动盘-薛喜才.pdf

 
上海汽车中心实验室 
SAIC Center Lab 
中国·上海·嘉定区安研路201 号 
邮编. 201804 
No 201 Anyan road, Jiading, Shanghai China 
Post code 201804 
报告编号 
Report number 
 
SCL-S-15-0202M 
委托者: 朱新星 
Request person, dept： 
委托编号:  /  
Request number: 
送样日期:  2015.09.10 
Request date:  
报告日期:  2015.09.24 
Report date：  
第1页共7页 
 
SMPV-0.2.3-002-QA -F01 
零件号Part number 
10211653 
零件名称 
Part name 
离合器从动盘总成 
Clutch Disc Assy 
图纸日期Drawing date 
/ 
零件生产日期Part production date 
2015.05.15 
供货商 
Supplier 
萨克斯 
车型/项目Car type/project 
IP31/SGE1.0T 
DVP 材料大纲签署日期DVP material test plan date 
/ 
阶段性报告 Interim report                结论性报告 Conclusion report          
 
Ⅰ.任务描述 Task description 
实验室受委托对离合器从动盘进行失效原因分析，失效零件具体信息如下： 
As requested, SCL has analyzed the failure of clutch disc assy. The information of the failed part is as following： 
零件信息：Part information 
零件名称 
Part name 
离合器从动盘总成 
Clutch Disc Assy 
车制造日期 
Vehicle production date 
/ 
VIN 码 
VIN 
/ 
销售日期 
Sale date 
/ 
车辆里程数 
Car mileage 
故障件：500 公里(km) 
试验要求：12000 公里(km) 
失效地点 
Failed location 
海南试车场 
失效模式描述 
Failure circumstance 
IP31/SGE1.0T 海南夏季耐久试验，行驶约500 公里离合器从动盘波形片断裂；更换 
新零件5000 公里时再次失效，该试验车之后(约一周)又相继发生两例离合器从动盘 
失效的案例。送至实验室的故障件为行驶500 公里时失效的从动盘。 
原材料信息：Raw material information 
原材料及牌号 
Raw material specification 
波形片：C75S 
原材料厂商 
Raw material producer 
/ 
散件供应商 
Component supplier 
/ 
金属热处理状态 
Metal heat treatment state 
/ 
失效零件见图2：The failed part is shown in figure2. 
 
Ⅱ. 结论与建议 Conclusions and Suggestions 
 
结论Conclusions： 
1. 离合器从动盘波形片由于受到异常载荷作用而发生单向弯曲多源疲劳断裂。Clutch disc assy was broken off by 
fatigue because of abnormal load. 
2. 材料成分、硬度符合要求；微观组织、板厚正常。Chemical components and hardness met the requirement. 
Microstructure and thickness were normal. 
 
建议Suggestions： 
 
1. 检查变速箱与发动机的匹配情况。Check the matching between the engine and transmission. 
 
分发: 
Distribution 
变速箱部  朱新星 
检验者Author 
薛喜才 
Xuexicai  
审核Auditor 
邵百明 
Shaobaiming 
批准Approver 
 
日期Date 
2015.09.24 
日期Date 
2015.09.25 
日期Date 
2015.09.25 


 
上海汽车中心实验室 
SAIC Center Lab 
中国·上海·嘉定区安研路201 号 
邮编. 201804 
No 201 Anyan road, Jiading, Shanghai China 
Post code 201804 
报告编号 
Report number 
 
SCL-S-15-0202M 
委托者: 朱新星 
Request person, dept： 
委托编号:  /  
Request number: 
送样日期:  2015.09.10 
Request date:  
报告日期:  2015.09.24 
Report date：  
第2页共7页 
 
SMPV-0.2.3-002-QA -F01 
III. 调查结果 Investigation Results  
一. 失效零件The failed parts 
1. 图1 为离合器从动盘装配数模图；图2 为行驶500 公里时失效的零件，波形片断裂。 
 
 
 
 
 
 
 
 
 
 
 
 
 
 
图1  离合器从动盘装配数模图 
 
 
 
 
 
 
 
 
 
 
 
 
 
 
 
 
图2  失效的离合器从动盘 
2. 摩擦片厚度无明显减少，无严重的烧蚀焦糊味，表明摩擦片未遭受长时间的强烈热冲击，见图3 所示。 
3. 故障件刚刚使用500 公里，从动盘花键轴套齿面(承载侧)由于磨损、挤压，已经发生明显的塑性变形，而零 
飞
轮 
分
离
轴
承 
离合器从动盘 
1 
7 
6 
5 
4 
3 
2 
8 
1 
8 
7 
6 
5 
4 
3 
2 
摩擦片 
波形片 
花键轴套 


 
上海汽车中心实验室 
SAIC Center Lab 
中国·上海·嘉定区安研路201 号 
邮编. 201804 
No 201 Anyan road, Jiading, Shanghai China 
Post code 201804 
报告编号 
Report number 
 
SCL-S-15-0202M 
委托者: 朱新星 
Request person, dept： 
委托编号:  /  
Request number: 
送样日期:  2015.09.10 
Request date:  
报告日期:  2015.09.24 
Report date：  
第3页共7页 
 
SMPV-0.2.3-002-QA -F01 
件硬度正常(测试值：290HV0.3)，这些说明故障件在失效前承受了异常的工作载荷，见图4 所示。 
 
 
 
 
 
 
 
 
 
 
 
 
 
 
 
 
 
 
图3  摩擦片外观 
 
 
 
 
 
 
 
 
 
 
 
 
 
 
 
图4  花键轴套 
 
(a) 
(b) 
(c) 
承载面 
承载面 
发动机侧 
变速箱侧 


 
上海汽车中心实验室 
SAIC Center Lab 
中国·上海·嘉定区安研路201 号 
邮编. 201804 
No 201 Anyan road, Jiading, Shanghai China 
Post code 201804 
报告编号 
Report number 
 
SCL-S-15-0202M 
委托者: 朱新星 
Request person, dept： 
委托编号:  /  
Request number: 
送样日期:  2015.09.10 
Request date:  
报告日期:  2015.09.24 
Report date：  
第4页共7页 
 
SMPV-0.2.3-002-QA -F01 
二. 断口分析Fracture surface analysis 
1. 离合器从动盘波形片(共计八处连接点)全部断裂，断口特征类似，选取其中一断口进行详细分析，见图5 所示。 
2.  A 区断口形貌，见图6~图7 所示。断口特征很典型，属于多源疲劳断裂，裂纹起源于铆接点，并向左右扩展；
B 区断口形貌，见图8~图9 所示，断裂特征与A 区相似，不再详述。 
小结：离合器从动盘属于单向、多源弯曲疲劳断裂。 
            
 
图5  离合器从动盘波形片 
 
图6  A 区断口全貌 
 
 
 
A 区断口 
B 区断口 
1 
2 
3 
4 
5 
6 
7 
8 
裂纹源，见图7 
扩展方向 
扩展方向 


 
上海汽车中心实验室 
SAIC Center Lab 
中国·上海·嘉定区安研路201 号 
邮编. 201804 
No 201 Anyan road, Jiading, Shanghai China 
Post code 201804 
报告编号 
Report number 
 
SCL-S-15-0202M 
委托者: 朱新星 
Request person, dept： 
委托编号:  /  
Request number: 
送样日期:  2015.09.10 
Request date:  
报告日期:  2015.09.24 
Report date：  
第5页共7页 
 
SMPV-0.2.3-002-QA -F01 
 
图7  A 区断口裂纹源 
 
图8  B 区断口全貌 
 
图9  B 区断口裂纹源 
疲劳台阶 
疲劳台阶 
裂纹源，见图9 
扩展方向 
扩展方向 
疲劳台阶 


 
上海汽车中心实验室 
SAIC Center Lab 
中国·上海·嘉定区安研路201 号 
邮编. 201804 
No 201 Anyan road, Jiading, Shanghai China 
Post code 201804 
报告编号 
Report number 
 
SCL-S-15-0202M 
委托者: 朱新星 
Request person, dept： 
委托编号:  /  
Request number: 
送样日期:  2015.09.10 
Request date:  
报告日期:  2015.09.24 
Report date：  
第6页共7页 
 
SMPV-0.2.3-002-QA -F01 
三. 材料检测Material testing   
材料检测结果见表1 所示。 
表1 材料测试结果 
序号 
No. 
试验项目 
Test item 
额定值 
Requirement 
试验结果 
Test result 
评价 
Evaluation 
合格 
OK 
不合格 
Not OK 
1 
化学成分 
C75S 
DIN EN 10132-4:2003 
/ 
 
 
 
C 
0.70-0.80 
0.735 
X 
 
 
Si 
0.15-0.35 
0.218 
X 
 
 
Mn 
0.60-0.90 
0.73 
X 
 
 
P 
≤0.025 
0.019 
X 
 
 
S 
≤0.025 
0.003 
X 
 
 
Cr 
≤0.40 
0.230 
X 
 
 
Mo 
≤0.10 
0.018 
X 
 
 
V 
/ 
0.004 
/ 
 
 
Ni 
≤0.40 
0.044 
X 
 
2 
硬度HV1 
370-580HV 
494，478，485 
X 
 
 
转化成抗拉强度1 
原材料强度要求：
1200-1900MPa 
1595，1555,1595 
/ 
 
3 
微观组织 
/ 
回火屈氏体+均匀分布碳化物，
见图11-图12 
/ 
 
4 
板厚 
/ 
0.4mm 
/ 
 
备注：1. 转换标准参考GB/T1172-1999，结果仅供参考 
 
图10 低倍组织  100x 
断
口 
断
口 


 
上海汽车中心实验室 
SAIC Center Lab 
中国·上海·嘉定区安研路201 号 
邮编. 201804 
No 201 Anyan road, Jiading, Shanghai China 
Post code 201804 
报告编号 
Report number 
 
SCL-S-15-0202M 
委托者: 朱新星 
Request person, dept： 
委托编号:  /  
Request number: 
送样日期:  2015.09.10 
Request date:  
报告日期:  2015.09.24 
Report date：  
第7页共7页 
 
SMPV-0.2.3-002-QA -F01 
  
图11  表面组织   1000x 
 
图12  芯部组织  1000x 
 
 
表面

File: 材料工程师/SCL-S-15-0203M-EP11后桥-薛喜才.pdf.md
# SCL-S-15-0203M-EP11后桥-薛喜才.pdf

 
上海汽车中心实验室 
SAIC Center Lab 
中国·上海·嘉定区安研路201 号 
邮编: 201804 
No 201 Anyan road, Jiading, Shanghai ,China 
Post code: 201804 
报告编号 
Report number 
 
SCL-S-15-0203M 
委托者: 质量分析科 陈亮 
Request person, dept： 
委托编号:  /  
Request number: 
送样日期: 2015.09.11 
Request date:  
报告日期: 2015.09.18 
Report date：  
第1页共10页 
 
SMPV-0.2.3-002-QA -F01 
零件号Part number 
10033566 
 零件名称 
Part name 
后桥总成 
AXLE ASM-RR 
图纸日期Drawing date 
2012.8.30 
零件生产日期Part production date 
2013.9.26 
 供货商 
Supplier 
上海汇众 
车型/项目Car type/project 
EP11 
DVP 材料大纲签署日期DVP material test plan date 
/ 
阶段性报告 Interim report                结论性报告 Conclusion report          
 
Ⅰ.任务描述 Task description 
实验室受委托对后桥总成进行失效原因分析，失效零件具体信息如下： 
 
As requested, SCL has analyzed the failure of axle asm-rr. The information of the failed part is as following： 
零件信息：Part information 
零件名称 
Part name 
后桥总成 
AXLE ASM-RR 
车制造日期 
Vehicle production date 
2013.10.22 
VIN 码 
VIN 
LSJE12836DS084332 
销售日期 
Sale date 
/ 
车辆里程数 
Car mileage 
27376 公里(km) 
维修站名称 
Sale agent 
上海君亿 
失效模式描述 
Failure circumstance  
EP11 后桥横梁开裂。Axle carrier tube was cracking. 
原材料信息：Raw material information 
原材料及牌号 
Raw material specification 
QStE420 TM 
Q/BQB 310-2009 
原材料厂商 
Raw material producer 
宝钢 
散件供应商 
Component supplier 
/ 
金属热处理状态 
Metal heat treatment state 
/ 
失效零件见图1：The failed part is shown in figure 1.  
Ⅱ. 结论与建议 Conclusions and Suggestions 
 
结论Conclusions： 
1. 裂纹沿着横梁焊缝中心直线扩展；这是由于横梁焊缝中存在未熔合缺陷，这些缺陷的存在导致横梁焊接部位
强度变弱。 Axle carrier tube was cracking along the welding seam and lack of fusion was observed in the welding seam. 
These defects reduced the strength of the welded joint. 
 
2. 横梁材料符合QStE420 要求，管厚正常。The material of axle carrier tube met the QStE420 requirement and 
thickness was normal. 
 
建议Suggestions： 
1. 供应商加强生产监控，确保质量。Control the welding process strictly to affirm the quality. 
 
2. 售后关注此批次零件。Pay attention to this batch parts. 
 
分发Distribution 
陈亮  童俊 
检验者Author 
薛喜才 
Xue Xicai 
审核Auditor 
邵百明 
Shao Baiming 
批准Approver 
 
日期Date 
2015.09.18 
日期Date 
2015.09.21 
日期Date 
2015.09.21 


 
上海汽车中心实验室 
SAIC Center Lab 
中国·上海·嘉定区安研路201 号 
邮编: 201804 
No 201 Anyan road, Jiading, Shanghai ,China 
Post code: 201804 
报告编号 
Report number 
 
SCL-S-15-0203M 
委托者: 质量分析科 陈亮 
Request person, dept： 
委托编号:  /  
Request number: 
送样日期: 2015.09.11 
Request date:  
报告日期: 2015.09.18 
Report date：  
第2页共10页 
 
SMPV-0.2.3-002-QA -F01 
III. 调查结果 Investigation Results  
一. 失效零件The failed parts 
1. 售后EP11 后桥横梁开裂，见图1 所示。裂纹较为笔直、长度约335mm；后桥外观完好，无外力撞击、变 
形迹象。 
 
 
 
 
 
 
 
 
 
 
 
 
 
 
 
 
 
 
 
 
 
 
 
 
裂纹长度335mm 
 
 
图1  EP11 后桥 
二. 断口分析Fracture surface analysis 
1. 将横梁沿中心切割，见图2 所示。在管内测试裂纹长度约330mm，与管外基体相同；管内裂纹附近区域由 
于雨水作用、锈蚀较为严重。 
2. 将断口打开，见图3 所示。断裂面呈暗红色、表面覆盖一层厚厚的锈蚀物质；仅A 区附近由于相互摩擦， 
断口相对较为光亮。 
横梁开裂，裂纹长度约335mm 


 
上海汽车中心实验室 
SAIC Center Lab 
中国·上海·嘉定区安研路201 号 
邮编: 201804 
No 201 Anyan road, Jiading, Shanghai ,China 
Post code: 201804 
报告编号 
Report number 
 
SCL-S-15-0203M 
委托者: 质量分析科 陈亮 
Request person, dept： 
委托编号:  /  
Request number: 
送样日期: 2015.09.11 
Request date:  
报告日期: 2015.09.18 
Report date：  
第3页共10页 
 
SMPV-0.2.3-002-QA -F01 
3. 断口形貌放大，见图4 所示。B、C、D 区断口由于锈蚀严重，断裂特征无法辨认；A 区断口虽然相对较为 
新鲜，但由于断裂后相互挤压 、磨损，也观察不到疲劳特征。 
 
图2  横梁管内 
 
· 
 
 
 
 
 
 
 
 
 
 
 
 
 
 
图3  断裂面外观 
A 
B 
C 
A 
B 
C 
D 
横梁内侧（管内）裂纹长度约330mm 
C 


 
上海汽车中心实验室 
SAIC Center Lab 
中国·上海·嘉定区安研路201 号 
邮编: 201804 
No 201 Anyan road, Jiading, Shanghai ,China 
Post code: 201804 
报告编号 
Report number 
 
SCL-S-15-0203M 
委托者: 质量分析科 陈亮 
Request person, dept： 
委托编号:  /  
Request number: 
送样日期: 2015.09.11 
Request date:  
报告日期: 2015.09.18 
Report date：  
第4页共10页 
 
SMPV-0.2.3-002-QA -F01 
 
 
 
 
 
 
 
 
 
 
 
 
 
 
 
 
 
 
 
 
 
 
 
 
 
 
 
 
 
 
 
 
 
 
图4  断口形貌放大 
三、焊缝及金相检验Welding seam and microstructure test 
1. 该横梁为高频焊管，钢管通过卷板、对接、焊接而成。为了检验焊缝及金相组织，按照图5 所示随机选取
(a)  A 区断口 
(b)  B 区断口 
(c)  C 区断口 
(d)  D 区断口 


 
上海汽车中心实验室 
SAIC Center Lab 
中国·上海·嘉定区安研路201 号 
邮编: 201804 
No 201 Anyan road, Jiading, Shanghai ,China 
Post code: 201804 
报告编号 
Report number 
 
SCL-S-15-0203M 
委托者: 质量分析科 陈亮 
Request person, dept： 
委托编号:  /  
Request number: 
送样日期: 2015.09.11 
Request date:  
报告日期: 2015.09.18 
Report date：  
第5页共10页 
 
SMPV-0.2.3-002-QA -F01 
多处位置进行测试，结果见图6 ~图13 所示。 
2. 1#取样位置位于裂纹中心，焊缝及金相检验结果见图6~图7 所示。裂纹沿着焊缝中心，断口两侧可见焊接
热影响线(图6a 中白色实线)，断裂面上覆盖一层厚厚腐蚀产物，厚度约几十微米。 
图6b 位置(虚线区域)放大，见图7。虚线区域可见明显的流线、变形，形貌类似板材落料面特征；且表面的
电泳漆随着材料变形均匀覆盖其表面，说明这些变形特征在电泳之前已存在，这些区域很可能为未焊合区域。  
 
图5 焊缝及金相检验位置 
 
 
 
 
 
 
 
 
 
 
 
 
 
 
 
 
 
 
 
 
 
图6  1#位置焊缝 
1# 
2# 
3# 
5# 
7# 
6# 
(a)  
(b)  
(d)  
(c)  
见图6b 
见图6c 
见图6c 
见图7 
4# 
锈
蚀
物 
锈
蚀
物 


 
上海汽车中心实验室 
SAIC Center Lab 
中国·上海·嘉定区安研路201 号 
邮编: 201804 
No 201 Anyan road, Jiading, Shanghai ,China 
Post code: 201804 
报告编号 
Report number 
 
SCL-S-15-0203M 
委托者: 质量分析科 陈亮 
Request person, dept： 
委托编号:  /  
Request number: 
送样日期: 2015.09.11 
Request date:  
报告日期: 2015.09.18 
Report date：  
第6页共10页 
 
SMPV-0.2.3-002-QA -F01 
 
图7   图6b 位置焊缝放大 
3. 2#、3#、4#位置裂纹也是沿着焊缝中心，断口两侧覆盖一层厚厚锈蚀产物；断口两侧看不到明显的晶粒变形
痕迹，见图8~图10 所示。 
 
 
 
 
 
 
 
 
 
 
 
 
 
 
 
(a)  
(b)  
电泳漆 
电泳漆 
管外表面 


 
上海汽车中心实验室 
SAIC Center Lab 
中国·上海·嘉定区安研路201 号 
邮编: 201804 
No 201 Anyan road, Jiading, Shanghai ,China 
Post code: 201804 
报告编号 
Report number 
 
SCL-S-15-0203M 
委托者: 质量分析科 陈亮 
Request person, dept： 
委托编号:  /  
Request number: 
送样日期: 2015.09.11 
Request date:  
报告日期: 2015.09.18 
Report date：  
第7页共10页 
 
SMPV-0.2.3-002-QA -F01 
 
 
 
 
 
 
 
 
 
 
 
图8  2#位置焊缝 
 
 
 
 
 
 
 
 
 
 
 
 
图9  3#位置焊缝 
 
 
(d)  
(c)  
(a)  
(d)  
(c)  
(b)  


 
上海汽车中心实验室 
SAIC Center Lab 
中国·上海·嘉定区安研路201 号 
邮编: 201804 
No 201 Anyan road, Jiading, Shanghai ,China 
Post code: 201804 
报告编号 
Report number 
 
SCL-S-15-0203M 
委托者: 质量分析科 陈亮 
Request person, dept： 
委托编号:  /  
Request number: 
送样日期: 2015.09.11 
Request date:  
报告日期: 2015.09.18 
Report date：  
第8页共10页 
 
SMPV-0.2.3-002-QA -F01 
 
 
 
 
图10  4#位置焊缝 
4. 5#位置焊缝，见图11 所示。此处属于裂纹扩展前沿，焊管内、外表面可见已经焊合，在管外表面有多条次
裂纹萌生 (图11b)；裂纹向下扩展至图11d 处发现，裂纹前端较钝，不像正常裂纹扩展痕迹。管材中间裂纹像
焊缝未焊合缺陷，而不像裂纹扩展的结果。 
  
 
(c)  
(d)  
(b)  
(a)  
(b)  
(a)  
管外表面 
管内表面 
见图11b 
见图11c 
见图11d 


 
上海汽车中心实验室 
SAIC Center Lab 
中国·上海·嘉定区安研路201 号 
邮编: 201804 
No 201 Anyan road, Jiading, Shanghai ,China 
Post code: 201804 
报告编号 
Report number 
 
SCL-S-15-0203M 
委托者: 质量分析科 陈亮 
Request person, dept： 
委托编号:  /  
Request number: 
送样日期: 2015.09.11 
Request date:  
报告日期: 2015.09.18 
Report date：  
第9页共10页 
 
SMPV-0.2.3-002-QA -F01 
  
 
 
 
 
 
 
 
 
 
 
 
 
 
 
 
 
 
 
 
图11  5#位置焊缝 
5. 6#、7#位置焊缝区域未开裂，见图12~图13 所示。 
 
图12  6#位置焊缝                               图13  7#位置焊缝 
 
 
四.材料检测  Material test 
(d)  
(c)  


 
上海汽车中心实验室 
SAIC Center Lab 
中国·上海·嘉定区安研路201 号 
邮编: 201804 
No 201 Anyan road, Jiading, Shanghai ,China 
Post code: 201804 
报告编号 
Report number 
 
SCL-S-15-0203M 
委托者: 质量分析科 陈亮 
Request person, dept： 
委托编号:  /  
Request number: 
送样日期: 2015.09.11 
Request date:  
报告日期: 2015.09.18 
Report date：  
第10页共10页 
 
SMPV-0.2.3-002-QA -F01 
材料测试结果见表1 所示。 
表1  材料检测结果 
备注：1.转换标准ISO18265-2004E，结果仅供参考 
 
五.综合分析： 
通过以上观察分析： 
1. EP11 后桥横梁开裂，裂纹沿着焊缝中心笔直向前扩展，但由于断裂面锈蚀、摩擦作用，断裂特征已经无法确
认。 
2. 横梁正常工作时会受到扭转方向的作用力，如果零件发生疲劳开裂，断口应该是逐渐腐蚀的；但观察失效件
断口基本上都覆盖一层厚厚锈蚀产物、厚度约几十微米，疑似断口受腐蚀可能是在从某一时间同时开裂的。 
3. 在横梁1#位置发现的金属流线、变形，且电泳漆完好，此区域很可能为未焊合区域；在5#位置发现，裂纹扩
展前沿较钝，不像正常裂纹扩展痕迹，反而像管材中的未熔合缺陷形貌，特征与焊管中未熔合缺陷相似。 
4. 横梁为高频焊管，中间焊缝强度高于基体强度，如果发生开裂，一般裂纹会向热影响区或母材方向扩展，而
此焊缝裂纹则沿着焊缝中心扩展，这说明该横梁焊缝强度应该是遭到弱化，如存在焊接缺陷，所以裂纹才沿着焊
缝中心扩展。 
5. 横梁材料符合QStE420 要求，管厚正常。 
综上所述：裂纹沿着横梁焊缝中心直线扩展；这是由于横梁焊缝中存在未熔合缺陷，这些缺陷的存在导致横梁焊
接部位强度变弱。 
 
序号 
No 
测试项目 
Test item 
额定值 
Requirement 
试验结果 
Test result 
评价 
Evaluation 
合格
OK 
不合格 
Not OK 
1 
化学成分 
QStE420 TM 
Q/BQB 310-2009 
/ 
/ 
 
 
C 
≤0.12 
0.071 
× 
 
 
Si 
≤0.50 
0.190 
× 
 
 
Mn 
≤1.50 
0.953 
× 
 
 
P 
≤0.030 
0.018 
× 
 
 
S 
≤0.025 
0.003 
× 
 
 
Alt 
≥0.015 
0.027 
× 
 
 
Nb 
≤0.09 
0.018 
× 
 
 
V 
≤0.20 
0.004 
× 
 
 
Ti 
≤0.15 
0.037 
× 
 
2 
硬度 HV1 
/ 
189, 191,191 
/ 
 
 
转化成抗拉强度1 
480~620MPa 
610, 610, 610 
/ 
 
3 
金相组织 
/ 
铁素体+珠光体 
/ 
 
4 
管厚 
4mm 
4mm 
/

File: 材料工程师/SCL-S-15-0204M-AS21-前轮传动轴内节护套-龚伟.pdf.md
# SCL-S-15-0204M-AS21-前轮传动轴内节护套-龚伟.pdf

 
上海汽车中心实验室
(SAIC Center Lab) 
中国·上海·嘉定区安研路201 号 
邮编. 201804 
No. 201 Anyan Road, Jiading District,  
Shanghai, China. 
Post code :200433 
报告编号：Report number 
SCL-S-15-0204M 
委托者Requestor：黄韬 
送样日期Deliver date：2015.09.14 
报告日期Report date：2015.09.17 
第 1 页 共 5 页 
Page 1 of 5  
 
零件号 
Part number 
10094042 
零件名称 
Part name 
驱动半轴 
Jack Shaft 
图纸日期 
Drawing date  
/ 
零件生产日期 
Production date 
/ 
供货商 
Supplier 
上海纳铁福 
SDS  
车型/项目 
Car type/project 
AS21 
 
   阶段性报告  Stage report        结论性报告 Conclusion report           测试报告 Test report 
Ⅰ.任务描述 Task description 
实验室受委托对驱动半轴进行失效原因分析，失效零件具体信息如下： 
As requested, QA lab has analyzed the invalid cause of jack shaft, and the information of invalid part is shown as 
following： 
零件信息：Part information 
零件名称 
Part name 
驱动半轴 
Jack Shaft 
制造日期 
Production date 
/ 
VIN 码 
VIN number 
LSJA24U62FS040872 
销售日期 
Sale date 
/ 
车辆里程数 
Car mileage 
8181 km 
销售商 
Sale agent 
/ 
失效模式描述 
Invalid situation 
description 
护套开裂 
Sheath fractured. 
原材料信息：Raw material information 
原材料及牌号 
Raw material 
and trademark 
TEEE 
原材料厂商 
Raw material producer 
 
散件供应商 
Part supplier 
CT 
金属热处理状态 
Metal heat treatment state 
/ 
失效零件见图1：The invalid part is shown in Fig 1.  
Ⅱ. 结论与建议 Conclusions and suggestions 
结论： 1. 零件受异物割伤导致失效。   
2.．零件材料符合技术要求。 
Conclusions:  1. The failure part fractured by cut. 
2. Material performance of the parts conformed to requirements.  
建议： 1. 检查工况异常。 
Suggestions:  1. Check the abnormal conditions. 
分发： 
Dispenser 
SQE 黄韬 
检验者： 
Identifier 
龚伟 
Gong Wei 
审核： 
Auditor 
狄春峰 
Di Chunfeng 
批准： 
Approver 
 
日期： 
Date 
2015.09.17 
日期： 
Date 
2015.09.17 
日期： 
Date 
2015.09.17 


 
上海汽车中心实验室
(SAIC Center Lab) 
中国·上海·嘉定区安研路201 号 
邮编. 201804 
No. 201 Anyan Road, Jiading District,  
Shanghai, China. 
Post code :200433 
报告编号：Report number 
SCL-S-15-0204M 
委托者Requestor：黄韬 
送样日期Deliver date：2015.09.14 
报告日期Report date：2015.09.17 
第 2 页 共 5 页 
Page 2 of 5  
 
 
 
图1 失效件 
Fig. 1 Failure Part 
 
III. 测试结果 Test Results  
序
号 
No. 
试验项目 
Test item 
额定值 
Requirement 
试验结果 
Test result 
评价 Evaluation 
第一次 
第二次 
合格 
qualified 
不合格 
unqualified 
I 
失效件 
 
 
1 
红外（GB/T6040-2002） 
Infrared Spectroscopy 
TEEE 
TEEE 
× 
 
2 
熔点（GB/T19466.3-2006） 
Melting point (℃) 
200±5 
196 
× 
 
3 
焓值（GB/T19466.3-2006） 
Enthalpy (J/g) 
/ 
20.4 
22.1 
 
 
II 
新件 
 
 
1 
红外（GB/T6040-2002） 
Infrared Spectroscopy 
TEEE 
TEEE 
× 
 
2 
熔点（GB/T19466.3-2006） 
Melting point (℃) 
200±5 
205 
× 
 
3 
焓值（GB/T19466.3-2006） 
Enthalpy (J/g) 
/ 
24.9 
28.6 
 
 
小结：零件材料符合技术要求。 
 
开裂 


 
上海汽车中心实验室
(SAIC Center Lab) 
中国·上海·嘉定区安研路201 号 
邮编. 201804 
No. 201 Anyan Road, Jiading District,  
Shanghai, China. 
Post code :200433 
报告编号：Report number 
SCL-S-15-0204M 
委托者Requestor：黄韬 
送样日期Deliver date：2015.09.14 
报告日期Report date：2015.09.17 
第 3 页 共 5 页 
Page 3 of 5  
 
Ⅳ. 宏观分析 Macroscopic observation 
失效件表面向内凹陷，说明零件在使用过程中受到了外力的作用，如图2所示。失效件内外侧
断口纹路均朝向护套内部，推测零件受到了自外向内的作用力。 
 
 
  
 
图2 失效件 
Fig. 2 Failure Part 
 
外侧 
内侧 
向内凹陷 
断口a 
断口b 


 
上海汽车中心实验室
(SAIC Center Lab) 
中国·上海·嘉定区安研路201 号 
邮编. 201804 
No. 201 Anyan Road, Jiading District,  
Shanghai, China. 
Post code :200433 
报告编号：Report number 
SCL-S-15-0204M 
委托者Requestor：黄韬 
送样日期Deliver date：2015.09.14 
报告日期Report date：2015.09.17 
第 4 页 共 5 页 
Page 4 of 5  
 
失效件断口如图3 所示，断口上存在一受异物的切割伤，伤口飞边位于断口内侧，切割痕自外
向内，失效件受异物自外侧切割所致。断口a 左侧平整，为切割伤，右侧位置为撕裂伤，系切割伤
后产生的二次伤害。 
  
 
 
 
（断口a） 
① 
② 
③ 
① 
② 
③ 
切割飞边 
切割伤口 
撕裂伤口 
切割伤口 


 
上海汽车中心实验室
(SAIC Center Lab) 
中国·上海·嘉定区安研路201 号 
邮编. 201804 
No. 201 Anyan Road, Jiading District,  
Shanghai, China. 
Post code :200433 
报告编号：Report number 
SCL-S-15-0204M 
委托者Requestor：黄韬 
送样日期Deliver date：2015.09.14 
报告日期Report date：2015.09.17 
第 5 页 共 5 页 
Page 5 of 5  
 
 
 
  
（断口b） 
图3 失效件 
Fig. 3 Failure Part 
 
对新件进行失效模拟，如图4 所示，新件切割伤处与失效件断口a 左侧基本一致，失效受异物
割伤所致。 
 
 
图4 新件 
Fig. 4 New Part 
撕裂伤口 
切割伤&飞边

File: 材料工程师/SCL-S-15-0205M-AP13TT-前缓冲梁-邵百明.pdf.md
# SCL-S-15-0205M-AP13TT-前缓冲梁-邵百明.pdf

 
上海汽车中心实验室 
SAIC Center Lab 
中国·上海·嘉定区安研路201 号 
邮编： 201804 
No 201 Anyan road, Jiading, Shanghai China 
Post code: 201804 
报告编号 
Report number 
 
SCL-S-15-0205M 
委托者: SQE 钱卫明 
Request person, dept： 
委托编号:  /  
Request number: 
送样日期:  2015.9.14 
Request date:  
报告日期:  2015.10.14 
Report date：  
第1页共8页 
 
SMPV-0.2.3-002-QA -F01 
零件号Part number 
/ 
零件名称 
Part name 
前缓冲梁 
Front Buffer Beam 
图纸日期Drawing date 
/ 
零件生产日期Part production date 
/ 
供货商 
Supplier 
上海赛科利汽车模具技术应用有限公
司 
车型/项目Car type/project 
AP13 TT 
DVP 材料大纲签署日期DVP material test plan date 
/ 
阶段性报告 Interim report                结论性报告 Conclusion report          
 
Ⅰ.任务描述 Task description 
实验室受委托对前缓冲梁进行失效分析；失效零件具体信息如下： 
As requested, SCL has analyzed the failure of the front buffer beam . The information of the failed part is as following： 
零件信息：Part information 
零件名称 
Part name 
前缓冲梁 
Front Buffer Beam 
车制造日期 
Vehicle production date 
/ 
VIN 码 
VIN 
/ 
销售日期 
Sale date 
/ 
车辆里程数 
Car mileage 
/ 
失效地点 
Failure Location 
/ 
失效模式描述 
Failure circumstance  
电泳后，发现前缓冲梁定位孔有裂纹。It is found that there are cracks at the local after electrophoretic painting. 
原材料信息：Raw material information 
原材料及牌号 
Raw material specification 
Usibor 1500 AS40/40 
原材料厂商 
Raw material producer 
/ 
散件供应商 
Component supplier 
/ 
金属热处理状态 
Metal heat treatment state 
/ 
失效零件见图1。The failed part is shown in figure 1. 
 
Ⅱ. 结论与建议 Conclusions and Suggestions 
结论Conclusions： 
（1）前缓冲梁定位孔处的断口形貌为脆性的沿晶与穿晶断口；这是在电泳的前处理过程中形成的。The front buffer 
beam’s location hole was cracked by intergranular and transgranular type; The brittle fracture happened during the 
pretreatment of the electrophoretic painting. 
（2）材料的成分和硬度符合要求；组织正常。The chemical components and hardness meet the requirements and the 
microstructure is normal. 
建议Suggestions： 
（1）调查泰国电泳工艺过程，以进一步确定缓冲梁开裂原因，并检查和评估已生产零件的风险。Investigate the 
electrophoresis process in Thailand to further research the root cause and at the same time check and evaluate the risk of 
the treated parts. 
（2）避免使用酸性介质进行清洗。 Avoid using the acid medium to clean the parts.  
 
分发: 
Distribution 
SQE：钱卫明 
检验者Author 
邵百明 
Shao Baiming 
审核Auditor 
邵百明 
Shao Baiming 
批准Approver 
 
日期Date 
2015.10.14 
日期Date 
2015.10.14 
日期Date 
2015.10.14 


 
上海汽车中心实验室 
SAIC Center Lab 
中国·上海·嘉定区安研路201 号 
邮编： 201804 
No 201 Anyan road, Jiading, Shanghai China 
Post code: 201804 
报告编号 
Report number 
 
SCL-S-15-0205M 
委托者: SQE 钱卫明 
Request person, dept： 
委托编号:  /  
Request number: 
送样日期:  2015.9.14 
Request date:  
报告日期:  2015.10.14 
Report date：  
第2页共8页 
 
SMPV-0.2.3-002-QA -F01 
III. 调查结果 Investigation Results  
     AP13 前缓冲梁在电泳油漆之后，发现焊接定位孔出现开裂。实验室收到的失效件如图1 所示。 
     After electrophoretic painting of the front buffer beam, the weld location hole was cracked , shown as fig.1. 
           
 
 
 
图1 收到的失效件 前缓冲梁焊接定位孔开裂/ fig. 1 failed part crack at the weld location hole 
 
1#裂纹/crack 1 
2#裂纹 
（b）样品全貌/failed part 
（c）裂纹/crack 
（d）1#裂纹的边部
/edge at the crack 1 
（e）2#裂纹的边部 
/Edge at the crack 2 
激光切割 
（a）前缓冲梁及开裂位置/ 
Front buffer beam and crack location 


 
上海汽车中心实验室 
SAIC Center Lab 
中国·上海·嘉定区安研路201 号 
邮编： 201804 
No 201 Anyan road, Jiading, Shanghai China 
Post code: 201804 
报告编号 
Report number 
 
SCL-S-15-0205M 
委托者: SQE 钱卫明 
Request person, dept： 
委托编号:  /  
Request number: 
送样日期:  2015.9.14 
Request date:  
报告日期:  2015.10.14 
Report date：  
第3页共8页 
 
SMPV-0.2.3-002-QA -F01 
断口分析Fracture Surface Analysis 
     断口形貌如图2 所示。The fracture surface was shown as fig. 2.  
 从宏观断口上看，靠近孔表面的断裂面已覆盖了电泳漆，表明开裂发生在电泳之前或电泳过程中。Basing 
on the macrofractography, there was paint on the fracture surface close to the edge of the holes, which shows 
the crack happened before or during the electrophoretic painting. 
 从微观上看，整个断裂面为脆性的沿晶+穿晶的断口形貌；不同于人为的过载断口。Basing on the 
microfractography, the fracture surface was brittle and the crack was by intergranular and transgranular type, 
which was different with the artificial overload fracture surface.     
 
 
（a）1#裂纹的断口
/fracture surface 1# 
（b）2#裂纹的断口
/fracture surface 2# 


 
上海汽车中心实验室 
SAIC Center Lab 
中国·上海·嘉定区安研路201 号 
邮编： 201804 
No 201 Anyan road, Jiading, Shanghai China 
Post code: 201804 
报告编号 
Report number 
 
SCL-S-15-0205M 
委托者: SQE 钱卫明 
Request person, dept： 
委托编号:  /  
Request number: 
送样日期:  2015.9.14 
Request date:  
报告日期:  2015.10.14 
Report date：  
第4页共8页 
 
SMPV-0.2.3-002-QA -F01 
 
 
图2 断口/fig. 2 fracture surface 
材料检测Material Test 
   材料的检测结果如表1 所示。The material test results were shown as the table 1. 
 
成分和硬度均符合技术要求；The chemical components and hardness meet the requirements. 
 
组织正常，为回火板条状马氏体；The microstructure is normal and is tempered wattle martensite. 
 
失效件和热成型零件的镀层相同，均为Al-Si 镀层；电泳后的失效零件，表面镀层厚度约2μm；热成型
后的零件为12~24μm。这表明电泳的前处理过程中， Al-Si 镀层大部分被去除。The failed part and the 
hot-formed part were with the same Al-Si coating. The failed part is with electrophoretic paint and the coating 
thickness is about 2μm and the one of the part after hot stamping is 12-24μm.So a lot of coating was removed. 
表1  材料检测结果/table 1 Material Test Results 
序号 
No. 
试验项目 
Test item 
额定值 
Requirement 
测试结果 
Test Result 
评价evaluation 
合格 
ok 
不合格 
not ok 
1 
成分
chemical 
components 
 
 
 
 
  
C  
0.20~0.25 
0.255 
× 
  
Si  
0.15~0.35 
0.254 
× 
  
Mn  
1.10~1.40 
1.235 
× 
  
Cr  
0.15~0.30 
0.191 
× 
  
Mo  
≤0.35 
0.0054 
× 
P 
≤0.025 
0.0171 
× 
S 
≤0.008 
0.0018 
× 
Ti 
0.020~0.050 
0.039 
× 
Al 
0.020~0.060 
0.027 
× 
B 
0.002~0.004 
0.0024 
× 
 
（c）失效件断口微观形貌
/microfractography 
（d）人为过载断口/artificial 
overload fracture surface  


 
上海汽车中心实验室 
SAIC Center Lab 
中国·上海·嘉定区安研路201 号 
邮编： 201804 
No 201 Anyan road, Jiading, Shanghai China 
Post code: 201804 
报告编号 
Report number 
 
SCL-S-15-0205M 
委托者: SQE 钱卫明 
Request person, dept： 
委托编号:  /  
Request number: 
送样日期:  2015.9.14 
Request date:  
报告日期:  2015.10.14 
Report date：  
第5页共8页 
 
SMPV-0.2.3-002-QA -F01 
序号 
No. 
试验项目 
Test item 
额定值 
Requirement 
测试结果 
Test Result 
评价evaluation 
合格 
ok 
不合格 
not ok 
2 
硬度hardness 
HV1:400~520 
HV1:472,472,465 
× 
3 
组织 
microstructure  / 
回火板条状马氏体 
/ 
 
4 
镀层 coating 
/ 
失效件failed part  
约2μm 
/ 
 
 
/ 
未电泳的零件 part 
after hot stamping 
12~24μm 
/ 
 
5 
镀层类型 
Coating Type 
Al-Si 镀层
/coating 
失效件failed part  Al-Si 镀层（图5） 
× 
未电泳的零件 part 
after hot stamping 
Al-Si 镀层（图6） 
× 
 
 
（a）50X  
 
（b）500X 回火板条状马氏体；Al-Si 层约2μm/ tempered wattle martensite; coating thickness:2μm 
图3 失效件的金相检验结果/fig.3 Metallographic examination results of failed part 


 
上海汽车中心实验室 
SAIC Center Lab 
中国·上海·嘉定区安研路201 号 
邮编： 201804 
No 201 Anyan road, Jiading, Shanghai China 
Post code: 201804 
报告编号 
Report number 
 
SCL-S-15-0205M 
委托者: SQE 钱卫明 
Request person, dept： 
委托编号:  /  
Request number: 
送样日期:  2015.9.14 
Request date:  
报告日期:  2015.10.14 
Report date：  
第6页共8页 
 
SMPV-0.2.3-002-QA -F01 
 
（a）50X  
 
（b）200X  Al-Si 层12~24μm/ coating thickness:12-24μm 
 
（C）500X  回火板条状马氏体/ tempered wattle martensite;  
图4 热成型后零件的金相检验结果/fig.4 Metallographic examination results of hot stamping part 
 


 
上海汽车中心实验室 
SAIC Center Lab 
中国·上海·嘉定区安研路201 号 
邮编： 201804 
No 201 Anyan road, Jiading, Shanghai China 
Post code: 201804 
报告编号 
Report number 
 
SCL-S-15-0205M 
委托者: SQE 钱卫明 
Request person, dept： 
委托编号:  /  
Request number: 
送样日期:  2015.9.14 
Request date:  
报告日期:  2015.10.14 
Report date：  
第7页共8页 
 
SMPV-0.2.3-002-QA -F01 
 
元素 
wt% 
原子百分比 
C 
23.37 
54.77 
O 
3.60 
6.33 
Al 
2.79 
2.91 
Si 
1.18 
1.18 
Fe 
69.05 
34.80 
总量: 
100.00 
100.00 
图5 失效件表面能谱检测结果 
 
 
元素 
wt% 
原子百分比 
C 
18.32 
34.77 
O 
17.22 
24.54 
Al 
31.24 
26.39 
Si 
1.83 
1.49 
Fe 
31.39 
12.81 
总量: 
100.00 
100.00 
图6 热成型件表面能谱检测结果 
 
 
 
 
 


 
上海汽车中心实验室 
SAIC Center Lab 
中国·上海·嘉定区安研路201 号 
邮编： 201804 
No 201 Anyan road, Jiading, Shanghai China 
Post code: 201804 
报告编号 
Report number 
 
SCL-S-15-0205M 
委托者: SQE 钱卫明 
Request person, dept： 
委托编号:  /  
Request number: 
送样日期:  2015.9.14 
Request date:  
报告日期:  2015.10.14 
Report date：  
第8页共8页 
 
SMPV-0.2.3-002-QA -F01 
综合分析 Comprehensive Analysis 
 
前缓冲梁开裂位置处于热成型过程变形不是很剧烈的位置，不容易开裂；此外，该孔是通过激光切割形成，
不是冲切得到的，因此孔的加工不容易出现边部开裂。基于上述两点：可以排除该裂纹是在热冲压制造过程
中形成的可能性。The crack location of the buffer beam is without acutely deforming during hot stamping and it is 
not easy to cracked and at the same time, the hole was got by the laser cutting and not by stamping, so the hole 
machining can’t make the edge crack. Base on the two points: the possibility that the crack is formed in the process 
of hot stamping is eliminated. 
 
断口微观形貌为脆性的沿晶断口+穿晶断口；明显不同于人为过载形成的韧窝型断口。由此可以排除：热成
型完成后，受到外力导致孔的边部出现过载开裂的可能性。The cracks were intergranular and transgranular. The 
morphology is different with the man-made fracture surface. So it can be ruled out that the crack was caused by 
external force.  
 
该零件在国内是随车电泳，采用碱溶液进行清洗，并未出现类似的开裂；而在国外是零件单独电泳。如果采
用酸进行清洗，有可能导致零件变脆并出现开裂，特别是对于此类高强度零件。The parts’ electrophoretic 
painting in China is with the white car bodies and the cleaning liquid is alkaline liquid; no cracks have been found. 
In Thailand, the parts’ electrophoretic painting is made solely. During the painting, if the cleaning liquid is acidic 
liquid, the material will become brittle, especially for the high strength steel. 
 
基于上述分析来看：前缓冲梁出现脆性的沿晶和穿晶断口，不可能来自零件的制造过程；应该产生于电泳前
处理的清洗过程；这有可能是使用了酸性介质导致材料变脆所致。Base on the above analysis: the front buffer 
beam cracked by intergranular and transgranular type, which is not generated during forming and should happen in 
the pretreatment cleaning; maybe this is because the cleaning by acidic liquid made the material brittle.

File: 材料工程师/SCL-S-15-0207M-AS21-后扰流板总成-狄春峰.pdf.md
# SCL-S-15-0207M-AS21-后扰流板总成-狄春峰.pdf

 
上海汽车中心实验室
(SAIC Center Lab) 
中国·上海·嘉定区安研路201 号 
邮编. 201804 
No. 201 Anyan Road, Jiading District,  
Shanghai, China. 
Post code :200433 
报告编号：Report number 
SCL-S-15-0207M 
委托者Requestor：曹晓俊 
送样日期Deliver date：2015.09.14 
报告日期Report date：2015.10.30 
第 1 页 共 6 页 
Page 1 of 6  
 
 
零件号 
Part number 
10099185 
零件名称 
Part name 
后扰流板总成 
Spoiler ASM 
图纸日期 
Drawing date  
2013.05.17 
零件生产日期 
Production date 
/ 
供货商 
Supplier 
无锡井上华光 
Wuxi Jingshanghuaguang 
车型/项目 
Car type/project 
AS 21 
 
   阶段性报告  Stage report        结论性报告 Conclusion report           测试报告 Test report 
Ⅰ.任务描述 Task description 
实验室受委托对后扰流板总成进行失效原因分析，失效零件具体信息如下： 
As requested, QA lab has analyzed the invalid cause of spoiler ASM, and the information of invalid part is shown as 
following： 
零件信息：Part information 
零件名称 
Part name 
后扰流板总成 
Spoiler ASM 
制造日期 
Production date 
/ 
VIN 码 
VIN number 
/ 
销售日期 
Sale date 
/ 
车辆里程数 
Car mileage 
3020 km, 9m 
销售商 
Sale agent 
/ 
失效模式描述 
Invalid situation 
description 
后扰流板变形 
Spoiler ASM deformed. 
原材料信息：Raw material information 
原材料及牌号 
Raw material 
and trademark 
ABS 
EX-45 
原材料厂商 
Raw material producer 
UMG 
散件供应商 
Part supplier 
无锡井上华光 
金属热处理状态 
Metal heat treatment state 
/ 
失效零件见图1：The invalid part is shown in Fig 1.  
Ⅱ. 结论与建议 Conclusions and suggestions 
结论：1. 失效件壁厚低于技术要求。 
2．失效件材料维卡低于技术要求。 
Conclusions:  1. Wall thickness of failure part was thinner than requirement.  
2. VST of parts is lower than requirement. 
建议：1. 改善吹塑工艺。 
Suggestions:  1. The blow molding process should be improved. 
分发： 
Dispenser 
质量分析 曹晓俊 
检验者： 
Identifier 
狄春峰 
Di Chunfeng 
审核： 
Auditor 
狄春峰 
Di Chunfeng 
批准： 
Approver 
 
日期： 
Date 
2015.10.30 
日期： 
Date 
2015.10.30 
日期： 
Date 
2015.10.30 
 


 
上海汽车中心实验室
(SAIC Center Lab) 
中国·上海·嘉定区安研路201 号 
邮编. 201804 
No. 201 Anyan Road, Jiading District,  
Shanghai, China. 
Post code :200433 
报告编号：Report number 
SCL-S-15-0207M 
委托者Requestor：曹晓俊 
送样日期Deliver date：2015.09.14 
报告日期Report date：2015.10.30 
第 2 页 共 6 页 
Page 2 of 6  
 
 
 
图1 失效件 
Fig. 1 Failure Part 
 
III. 测试结果 Test Results  
序号 
No. 
试验项目 
Test item 
额定值 
Requirement 
试验结果 
Test result 
评价 Evaluation 
第一次 
第二次 
合格 
qualified 
不合格 
unqualified 
I 
失效件 
 
 
1 
红外（GB/T6040-2002） 
Infrared Spectroscopy 
ABS 
ABS 
× 
 
2 
玻璃化转变温度  
(GB/T 19644.2-2006)  
Glass transition temperature (℃) 
110±5 
109 
× 
 
3 
维卡软化温度（ISO 36） 
Vicat softening temperature(℃) 
≥98    
96 
 
× 
4 
缺口冲击强度（ISO 179） 
Notched impact strength（kJ/m2） 
≥7 
13.1 
× 
 
II 
新件 
 
 
1 
维卡软化温度（ISO 36） 
Vicat softening temperature(℃) 
≥98    
96 
 
× 
小结：零件维卡软化温度为零件取样测试，结果略低于技术要求。 
 
 
 


 
上海汽车中心实验室
(SAIC Center Lab) 
中国·上海·嘉定区安研路201 号 
邮编. 201804 
No. 201 Anyan Road, Jiading District,  
Shanghai, China. 
Post code :200433 
报告编号：Report number 
SCL-S-15-0207M 
委托者Requestor：曹晓俊 
送样日期Deliver date：2015.09.14 
报告日期Report date：2015.10.30 
第 3 页 共 6 页 
Page 3 of 6  
 
Ⅳ. 宏观分析 Macroscopic observation 
AS 21车型售后抱怨：后扰流板（高配）正后方可见多个明显凹坑，如图2所示。现售后共有2
例抱怨。 
        
图2 失效说明 
Fig. 2 Failure Introduction 
对失效件的失效位置和未失效位置进行切割，观察其剖面如图3。零件剖面壁厚差异较大，失
效位置壁厚最薄处【1】实测0.9mm，凹坑中心【2】处1.2mm；未失效位置最薄处【3】1.2mm，位置
【4】处1.4mm。供应商对零件控制的要求为壁厚≥1.5mm，失效件壁厚不符合要求，吹塑工艺不佳。 
 
图3 失效件 
Fig. 3 Failure part 


 
上海汽车中心实验室
(SAIC Center Lab) 
中国·上海·嘉定区安研路201 号 
邮编. 201804 
No. 201 Anyan Road, Jiading District,  
Shanghai, China. 
Post code :200433 
报告编号：Report number 
SCL-S-15-0207M 
委托者Requestor：曹晓俊 
送样日期Deliver date：2015.09.14 
报告日期Report date：2015.10.30 
第 4 页 共 6 页 
Page 4 of 6  
 
 
取新件进行高温存放试验（90℃，24h），存放后零件无不良变化，如图4。将零件剖开，测量
零件壁厚，【5】处壁厚1.3mm；【6】处壁厚1.5mm。 
特制薄壁零件进行高温存放试验，壁厚最薄处0.8mm，由于工艺关系该特制零件整体壁厚同步
下降。存放后零件无不良变化。 
 
图 4 失效模拟 
Fig. 4 Crash simulation 
 


 
上海汽车中心实验室
(SAIC Center Lab) 
中国·上海·嘉定区安研路201 号 
邮编. 201804 
No. 201 Anyan Road, Jiading District,  
Shanghai, China. 
Post code :200433 
报告编号：Report number 
SCL-S-15-0207M 
委托者Requestor：曹晓俊 
送样日期Deliver date：2015.09.14 
报告日期Report date：2015.10.30 
第 5 页 共 6 页 
Page 5 of 6  
 
 
    观察失效件实车状态如图5，发现失效件装配后与下侧玻璃连接。观察失效件失效位置密封条
被挤压，而旁边密封条未有明显受力痕迹，如图5。由此推测，零件的失效原因主要是壁厚较薄，
次要原因为受下方挤压外力。 
 
图 5 失效件 
Fig. 5 Failure part 
 
 
 
 
 


 
上海汽车中心实验室
(SAIC Center Lab) 
中国·上海·嘉定区安研路201 号 
邮编. 201804 
No. 201 Anyan Road, Jiading District,  
Shanghai, China. 
Post code :200433 
报告编号：Report number 
SCL-S-15-0207M 
委托者Requestor：曹晓俊 
送样日期Deliver date：2015.09.14 
报告日期Report date：2015.10.30 
第 6 页 共 6 页 
Page 6 of 6  
 
 
分析零件的设计，根据供应商设计标准及经验，零件设计的最薄壁厚约为1.5mm，与实际生产
情况相仿。零件壁厚较薄的原因为吹塑工艺控制不佳导致。 
 
 
图 6 设计标准 
Fig. 6 Design standard

File: 材料工程师/SCL-S-15-0208M-IP24-离合器从动盘-朱玲斌.pdf.md
# SCL-S-15-0208M-IP24-离合器从动盘-朱玲斌.pdf

 
上海汽车中心实验室 
SAIC Center Lab 
中国·上海·嘉定区安研路201 号 
邮编： 201804 
No 201 Anyan road, Jiading, Shanghai China 
Post code: 201804 
报告编号 
Report number 
 
SCL-S-15-0208M 
委托者: SQE  张焕超 
Request person, dept： 
委托编号:  /  
Request number: 
送样日期:  2015.9.11 
Request date:  
报告日期:  2015.9.15 
Report date：  
第1 页共10 页 
 
SMPV-0.2.3-002-QA -F01 
零件号Part number 
10069215 
零件名称 
Part name 
C1 离合器从动盘总成 
C1 Clutch Disc Assembly 
图纸日期Drawing date 
2012-12-26 
零件生产日期Part production date 
/ 
供货商 
Supplier 
萨克斯动力总成系统有限公司 
车型/项目Car type/project 
IP24 
DVP 材料大纲签署日期DVP material test plan date 
/ 
阶段性报告 Interim report                结论性报告 Conclusion report          
 
Ⅰ.任务描述 Task description 
实验室受委托对离合器从动盘总成进行失效原因分析，失效零件具体信息如下： 
As requested, SCL has analyzed the failure of clutch Disc ASSY. The information of the failed part is as following： 
零件信息：Part information 
零件名称 
Part name 
C1 离合器从动盘总成 
C1 Clutch Disc Assembly 
车制造日期 
Vehicle production date 
 
VIN 码 
VIN 
/ 
销售日期 
Sale date 
/ 
车辆里程数 
Car mileage 
4.17 万公里/3.14 万公里 
维修站名称 
Sale agent 
/ 
失效模式描述 
Failure circumstance  
售后IP24 报离合器故障，拆解发现离合器铆钉脱落。 
Customer IP24 reported clutch failure, dismantling found  the clutch rivet shedding .  
原材料信息：Raw material information 
原材料及牌号 
Raw material specification 
SWRCH 22A 
原材料厂商 
Raw material producer 
/ 
散件供应商 
Component supplier 
/ 
金属热处理状态 
Metal heat treatment state 
/ 
失效零件见图2：The failed part is shown in figure 2. 
 
Ⅱ. 结论与建议 Conclusions and Suggestions 
 
结论Conclusions： 
（1） C1 离合器从动盘总成由于铆钉脱落而失效；铆钉脱落是由于铆钉先发生了微动磨损，最后被拉脱； 
（2） 铆钉端孔尺寸偏大可能导致铆接强度降低，增大微动磨损和松脱的风险； 
（3） 摩擦片和盖板的铆钉孔尺寸超差会加大铆钉发生攒动的概率； 
（4） 蝶簧载荷变大会加大铆钉的受力，对微动磨损不利。 
 
建议Suggestions： 
（1） 综合评估产品的风险； 
（2） 优化铆钉尺寸，控制摩擦片和盖板的铆接孔尺寸，减小铆钉的接触应力。 
（3） 加大铆钉的铆接强度及实际铆接面积，提高抵抗磨损的能力。 
 
 
 
分发: 
Distribution 
SQE  张焕超 
检验者Author 
朱玲斌 
Zhu Lingbin 
审核Auditor 
邵百明 
Shao Baiming 
批准Approver 
 
日期Date 
2015.9.15 
日期Date 
2015.9.15 
日期Date 
2015.9.15 


 
上海汽车中心实验室 
SAIC Center Lab 
中国·上海·嘉定区安研路201 号 
邮编： 201804 
No 201 Anyan road, Jiading, Shanghai China 
Post code: 201804 
报告编号 
Report number 
 
SCL-S-15-0208M 
委托者: SQE  张焕超 
Request person, dept： 
委托编号:  /  
Request number: 
送样日期:  2015.9.11 
Request date:  
报告日期:  2015.9.15 
Report date：  
第2 页共10 页 
 
SMPV-0.2.3-002-QA -F01 
III. 调查结果 Investigation Results  
售后市场出现了EDU 变速箱C1 离合器失效，送检两个失效离合器，失效里程分别为：4.17 万公里和3.14
万公里，此前3 月份出现过类似失效案例，具体见报告SCL-S-15-0051m。 
图1 为离合器从动盘总成的装配位置及结构图，图2、图3 分别为1#失效件（4.17 万公里）和2#失效件
（3.14 万公里）的宏观形貌，图4 为抽检的老状态零件（7 月17 日）和新状态零件（8 月10 日）宏观形貌，由
图可知： 
 
1#失效件铆钉孔1 盖板A 侧边缘有明显的磨损形貌（图2b），其余铆钉孔边缘未见明显磨损形貌（图
2a，2c），对应的1#铆钉摩擦片一侧铆接部分已经基本磨平（图2d）；可见：1#铆钉最先脱落。 
 
摩擦片一侧的铆钉磨损程度比盖板一侧严重； 
 
2#失效件（图3）也是铆钉磨损，脱落失效，其外观形貌与1#失效件的基本一致。 
 
a  离合器从动盘总成位置图（虚线处） 
b  离合器从动盘总成结构图 
图1 离合器从动盘位置及结构图 
 
a  1#离合器从动盘拆解后宏观形貌 
盖板A 侧 
盖板B 侧 
轴套板 
蝶簧 
摩擦片 
限位铆钉 
花键轴套 
减震弹簧 
金相位置 


 
上海汽车中心实验室 
SAIC Center Lab 
中国·上海·嘉定区安研路201 号 
邮编： 201804 
No 201 Anyan road, Jiading, Shanghai China 
Post code: 201804 
报告编号 
Report number 
 
SCL-S-15-0208M 
委托者: SQE  张焕超 
Request person, dept： 
委托编号:  /  
Request number: 
送样日期:  2015.9.11 
Request date:  
报告日期:  2015.9.15 
Report date：  
第3 页共10 页 
 
SMPV-0.2.3-002-QA -F01 
 
 
b  1-1#盖板形貌 
c  1-4#盖板形貌 
 
d  1-1#铆钉形貌 两端严重磨损 
e  1-4#铆钉形貌 两端严重磨损 
图2  1#失效件宏观形貌 
a  2#离合器从动盘拆解后宏观形貌 
 
盖板一端 
盖板一端 
摩擦片一端 
摩擦片一端 
与弹簧膜片
磨损痕迹 
与弹簧膜片
磨损痕迹 
金相位置 
金相位置 
金相位置 
金相位置 
金相位置 


 
上海汽车中心实验室 
SAIC Center Lab 
中国·上海·嘉定区安研路201 号 
邮编： 201804 
No 201 Anyan road, Jiading, Shanghai China 
Post code: 201804 
报告编号 
Report number 
 
SCL-S-15-0208M 
委托者: SQE  张焕超 
Request person, dept： 
委托编号:  /  
Request number: 
送样日期:  2015.9.11 
Request date:  
报告日期:  2015.9.15 
Report date：  
第4 页共10 页 
 
SMPV-0.2.3-002-QA -F01 
 
b  2-2#盖板形貌 
c  2-3#盖板形貌 
 
d   2-2#铆钉形貌 两端严重磨损 
e  2-3#铆钉形貌 两端严重磨损 
图3  2#失效件宏观形貌  与1#失效件基本一致 
 
 
a  老状态零件 
b  新状态零件 
图4  抽检零件宏观形貌 
尺寸分析  Dimension Analysis  
分别按照图2,3,4 的虚线位置进行剖切，相关尺寸数据见表1 所示，由图5~图7 及数据统计可知： 
 
1#、2#失效件剖切的铆钉端孔尺寸（铆接后）均超出铆接前的最大尺寸（表1）；由于切割位置很难
处于正中心的位置，这使得测量的尺寸偏小，因此认为铆接前铆钉的端孔尺寸偏大。 
 
1#、2#失效件铆钉孔均有明显的撕裂带，这是冲压工艺造成的。基于整体测量数据来看：铆钉孔的剪
切带尺寸未见明显异常，但撕裂带最大尺寸不符合图纸要求（表1）。 
 
抽检零件冲压工艺有所调整，但撕裂带仍然明显存在，撕裂带区域的最大直径不符合图纸要求。由于
存在撕裂带，铆接面积相对减小（见图7），会削弱铆接强度。 
金相位置 
金相位置 
金相位置 
金相位置 
金相位置 
金相位置 


 
上海汽车中心实验室 
SAIC Center Lab 
中国·上海·嘉定区安研路201 号 
邮编： 201804 
No 201 Anyan road, Jiading, Shanghai China 
Post code: 201804 
报告编号 
Report number 
 
SCL-S-15-0208M 
委托者: SQE  张焕超 
Request person, dept： 
委托编号:  /  
Request number: 
送样日期:  2015.9.11 
Request date:  
报告日期:  2015.9.15 
Report date：  
第5 页共10 页 
 
SMPV-0.2.3-002-QA -F01 
a  1-1#盖板铆钉孔 
b  1-1#铆钉金相形貌 
 
 
c  1-4#盖板铆钉孔 
d  1-4#铆钉金相形貌 
 
e  1-1#摩擦片铆钉孔形貌 
f  1-2#摩擦片铆钉孔形貌 


 
上海汽车中心实验室 
SAIC Center Lab 
中国·上海·嘉定区安研路201 号 
邮编： 201804 
No 201 Anyan road, Jiading, Shanghai China 
Post code: 201804 
报告编号 
Report number 
 
SCL-S-15-0208M 
委托者: SQE  张焕超 
Request person, dept： 
委托编号:  /  
Request number: 
送样日期:  2015.9.11 
Request date:  
报告日期:  2015.9.15 
Report date：  
第6 页共10 页 
 
SMPV-0.2.3-002-QA -F01 
g  1-3#摩擦片铆钉孔形貌 
h  1-4#摩擦片铆钉孔形貌 
图5  1#失效件尺寸 
 
 
a  2-2#盖板铆钉孔形貌 
b  2-2#铆钉形貌 
c  2-3#盖板铆钉孔形貌 
d  2-3#铆钉形貌 


 
上海汽车中心实验室 
SAIC Center Lab 
中国·上海·嘉定区安研路201 号 
邮编： 201804 
No 201 Anyan road, Jiading, Shanghai China 
Post code: 201804 
报告编号 
Report number 
 
SCL-S-15-0208M 
委托者: SQE  张焕超 
Request person, dept： 
委托编号:  /  
Request number: 
送样日期:  2015.9.11 
Request date:  
报告日期:  2015.9.15 
Report date：  
第7 页共10 页 
 
SMPV-0.2.3-002-QA -F01 
e  2-1#摩擦片铆钉孔形貌 
f  2-2#摩擦片铆钉孔形貌 
 
 
g  2-3#摩擦片铆钉孔形貌 
h  2-4#摩擦片铆钉孔形貌 
图6  2#失效件尺寸 
a  老状态铆钉孔1 形貌 
b  老状态铆钉孔4 形貌 


 
上海汽车中心实验室 
SAIC Center Lab 
中国·上海·嘉定区安研路201 号 
邮编： 201804 
No 201 Anyan road, Jiading, Shanghai China 
Post code: 201804 
报告编号 
Report number 
 
SCL-S-15-0208M 
委托者: SQE  张焕超 
Request person, dept： 
委托编号:  /  
Request number: 
送样日期:  2015.9.11 
Request date:  
报告日期:  2015.9.15 
Report date：  
第8 页共10 页 
 
SMPV-0.2.3-002-QA -F01 
c  新状态铆钉孔2 形貌 
d  新状态铆钉孔3 形貌 
图7  抽检零件尺寸 
表1  铆钉及铆钉孔相关尺寸数据 
位置 
No. 
测试项目 
Test item 
额定值 
Requirement 
试验结果 
Test result 
评价 Evaluation 
合格 
OK 
不合格 
Not OK 
1#失效件 
 
 
1-1#盖板 
铆钉孔尺寸 
（使用前）5.5~5.62 
（使用后）孔中间：5.662 
/ 
 
（使用后）孔底部：5.952 
 
× 
1-4#盖板 
（使用后）孔中间：5.559 
/ 
 
（使用后）孔底部：5.881 
 
× 
1-1#摩擦片 
（使用后）孔中间：4.135 
切割位置偏离中心 
（使用后）孔底部：4.659 
1-2#摩擦片 
（使用后）孔中间：5.629 
/ 
 
（使用后）孔底部：5.847 
 
× 
1-3#摩擦片 
（使用后）孔中间：5.640 
/ 
 
（使用后）孔底部：5.880 
 
× 
1-4#摩擦片 
（使用后）孔中间：5.646 
/ 
 
（使用后）孔底部：5.909 
 
× 
1-1#铆钉 
铆钉端孔尺寸 
铆接前：1.5~2.6 
铆接后近底部：2.775 
/ 
 
1-4#铆钉 
铆接后近底部：2.863 
/ 
 
2#失效件 
 
 
2-2#盖板 
铆钉孔尺寸 
（使用前）5.5~5.62 
（使用后）孔中间：5.679 
/ 
 
（使用后）孔底部：5.773 
 
× 
2-3#盖板 
（使用后）孔中间：5.679 
/ 
 
（使用后）孔底部：5.884 
 
× 
2-1#摩擦片 
（使用后）孔中间：5.377 
 
 
（使用后）孔底部：5.674 
/ 
× 
2-2#摩擦片 
（使用后）孔中间：4.936 
切割位置偏离中心 
（使用后）孔底部：5.304 
2-3#摩擦片 
（使用后）孔中间：5.568 
/ 
 


 
上海汽车中心实验室 
SAIC Center Lab 
中国·上海·嘉定区安研路201 号 
邮编： 201804 
No 201 Anyan road, Jiading, Shanghai China 
Post code: 201804 
报告编号 
Report number 
 
SCL-S-15-0208M 
委托者: SQE  张焕超 
Request person, dept： 
委托编号:  /  
Request number: 
送样日期:  2015.9.11 
Request date:  
报告日期:  2015.9.15 
Report date：  
第9 页共10 页 
 
SMPV-0.2.3-002-QA -F01 
位置 
No. 
测试项目 
Test item 
额定值 
Requirement 
试验结果 
Test result 
评价 Evaluation 
合格 
OK 
不合格 
Not OK 
（使用后）孔底部：5.804 
/ 
× 
2-4#摩擦片 
（使用后）孔中间：5.510 
/ 
 
（使用后）孔底部：5.830 
 
× 
2-2#铆钉 
铆钉端孔尺寸 
铆接前：1.5~2.6 
铆接后近底部：2.770 
/ 
 
2-3#铆钉 
铆接后近底部：2.881 
/ 
 
老状态零件 
 
 
铆钉孔1 
铆钉孔尺寸 
（使用前）5.5~5.62 
孔顶部：5.914 
× 
 
孔中间：5.553 
/ 
 
铆钉孔4 
孔顶部：5.922 
× 
 
孔中间：5.576 
/ 
 
铆钉1 
铆钉端孔尺寸 
铆接前：1.5~2.6 
铆接后近底部：2.690 
/ 
 
铆钉4 
铆接后近底部：2.706 
/ 
 
新状态零件 
 
 
铆钉孔2 
铆钉孔尺寸 
（使用前）5.5~5.62 
孔顶部：5.882 
× 
 
孔中间：5.608 
/ 
 
铆钉孔3 
孔顶部：5.992 
× 
 
孔中间：5.632 
/ 
 
铆钉2 
铆钉端孔尺寸 
铆接前：1.5~2.6 
铆接后近底部：2.643 
/ 
 
铆钉3 
铆接后近底部：2.632 
/ 
 
 
金相及硬度分析   Microstructure Analysis 
     图7 分别为失效件及新、老状态零件金相形貌，表2 为实测硬度结果，由图和表可知： 
 
1#、2#失效件、老状态零件和新状态零件的组织均为变形铁素体+珠光体； 
 
硬度测试结果显示失效件和新老状态零件硬度基本一致。 
  
 
 
a  1#失效件金相 
b  2#失效件金相 


 
上海汽车中心实验室 
SAIC Center Lab 
中国·上海·嘉定区安研路201 号 
邮编： 201804 
No 201 Anyan road, Jiading, Shanghai China 
Post code: 201804 
报告编号 
Report number 
 
SCL-S-15-0208M 
委托者: SQE  张焕超 
Request person, dept： 
委托编号:  /  
Request number: 
送样日期:  2015.9.11 
Request date:  
报告日期:  2015.9.15 
Report date：  
第10 页共10 页 
 
SMPV-0.2.3-002-QA -F01 
c  老状态零件金相 
d  新状态零件金相 
图7  金相形貌 
 
表2  铆钉实测硬度值 
试样 
硬度值（HV1） 
1#失效件 
141,145,147 
2#失效件 
162,164,165 
老状态零件 
159,156,159 
新状态零件 
154,154,159 
 
综合分析   comprehensive Analysis 
 
结合报告SCL-S-15-0051m 的分析，认为1#，2#离合器从动盘在启动和制动过程中，在较大轴向力（蝶簧施
加最大900N）的作用下，铆钉与摩擦片及盖板先发生了微动磨损，随着磨损加大，铆接强度降低，最终摩
擦片一侧的一个铆钉脱落，其余三个铆钉承受载荷加大，铆钉加速松脱，当有2~3 个铆钉松脱时，盖板与弹
簧膜片干涉，离合器失效。 
 
碟簧的设计曾经发生过变更。为了增大阻尼，采用较大的蝶簧，其载荷从500N 增加到900N。碟簧设计的
变化，增大了铆钉承受的应力；应力增加，对磨损不利。 
 
铆钉端孔尺寸偏大可能减小铆接后铆钉的结合力，加大铆钉松动的可能性。 
 
铆钉孔的尺寸偏大可能使铆钉在离合器工作时出现圆周方向攒动，加速铆钉的磨损。
