Repository: kujaxr/obsidian-vault

File: 材料工程师/SCL-S-15-0209M-63P-轴承-邵百明.pdf.md
# SCL-S-15-0209M-63P-轴承-邵百明.pdf

 
上海汽车中心实验室 
SAIC Center Lab 
中国·上海·嘉定区安研路201 号 
邮编： 201804 
No 201 Anyan road, Jiading, Shanghai China 
Post code: 201804 
报告编号 
Report number 
 
SCL-S-15-0209M 
委托者: 变速箱部 乐胜年 
Request person, dept： 
委托编号:  /  
Request number: 
送样日期:  2015.9.15 
Request date:  
报告日期:  2015.9.24 
Report date：  
第1页共8页 
 
SMPV-0.2.3-002-QA -F01 
零件号Part number 
SC-1701403（SAGW 图纸） 零件名称 
Part name 
输出轴前轴承 
Out-put Front bearing 
图纸日期Drawing date 
/ 
零件生产日期Part production date 
/ 
供货商 
Supplier 
上海联合滚动轴承有限公司 
车型/项目Car type/project 
SH63P 
DVP 材料大纲签署日期DVP material test plan date 
/ 
阶段性报告 Interim report                结论性报告 Conclusion report          
 
Ⅰ.任务描述 Task description 
实验室受委托对输出轴前轴承进行失效分析；失效零件具体信息如下： 
As requested, SCL has analyzed the failure of the out-put front bearing . The information of the failed part is as 
following： 
零件信息：Part information 
零件名称 
Part name 
输出轴前轴承 
Out-put Front bearing 
车制造日期 
Vehicle production date 
/ 
VIN 码 
VIN 
/ 
销售日期 
Sale date 
/ 
车辆里程数 
Car mileage 
43%（TEDD 总成台架） 
失效地点 
Failure Location 
/ 
失效模式描述 
Failure circumstance  
台架振动异常，轴承失效。The bench vibration was abnormal and the bearing was failed. 
原材料信息：Raw material information 
原材料及牌号 
Raw material specification 
GCr15 
原材料厂商 
Raw material producer 
/ 
散件供应商 
Component supplier 
上海联合滚动轴承有限公司 
金属热处理状态 
Metal heat treatment state 
/ 
失效零件见图1。The failed part is shown in figure 1. 
 
Ⅱ. 结论与建议 Conclusions and Suggestions 
结论Conclusions： 
（1） 轴承由于内外圈发生了典型的疲劳剥落而失效。The bearing was failed because of the inside race and outside 
race’s typical fatigue. 
（2） 内外圈的材料成分，硬度，显微组织，带状碳化物，网状碳化物均符合技术要求；夹杂物水平正常。The 
chemical components, hardness, microstructure, banded and net carbide meet the requirements and the inclusion 
level is normal. 
（3） 滚子的硬度和组织符合要求。The hardness and microstructure of the roller meet the requirements. 
建议Suggestions： 
（1） 比对测试标准，并校核轴承的寿命；Compare the test standards and check the bearing life. 
（2） 检查台架，如装配和输入扭矩。Check the bench，such as assembly and input torsion. 
 
分发: 
Distribution 
变速箱部：乐胜年 
检验者Author 
邵百明 
Shaobaiming 
审核Auditor 
邵百明 
Shaobaiming 
批准Approver 
 
日期Date 
2015.09.24 
日期Date 
2015.09.24 
日期Date 
2015.09.24 


 
上海汽车中心实验室 
SAIC Center Lab 
中国·上海·嘉定区安研路201 号 
邮编： 201804 
No 201 Anyan road, Jiading, Shanghai China 
Post code: 201804 
报告编号 
Report number 
 
SCL-S-15-0209M 
委托者: 变速箱部 乐胜年 
Request person, dept： 
委托编号:  /  
Request number: 
送样日期:  2015.9.15 
Request date:  
报告日期:  2015.9.24 
Report date：  
第2页共8页 
 
SMPV-0.2.3-002-QA -F01 
III. 调查结果 Investigation Results  
 
63P 变速箱进行TEDD 总成台架试验，运行到48%时，台架振动异常；拆解发现：（1）轴承的内外圈
出现疲劳剥落失效（见图1，图3 和图4）；（2）齿轮与壳体有干涉的痕迹（见图2）。 
该试验规范不同于63P 开发时期的试验规范。实验循环时间有所延长；此外试验扭矩为150Nm，大于
原设计扭矩145Nm。其目的是为了解变速箱的潜力，便于后续变速箱的改进和开发。 
     
 
 
图1 失效的轴承  内圈和外圈失效（见图2 和图3） 
 
 
图2 齿轮与壳体的干涉痕迹 
 
      利用体视显微镜和电镜对疲劳剥落区进行检查，结果如图3 和图4 所示。 
 失效形貌为典型的轴承疲劳剥落形貌；在剥落区未见明显夹杂和其它材料异常； 
干涉痕迹 
干涉痕迹 
来自其它失效件，示意其结构 


 
上海汽车中心实验室 
SAIC Center Lab 
中国·上海·嘉定区安研路201 号 
邮编： 201804 
No 201 Anyan road, Jiading, Shanghai China 
Post code: 201804 
报告编号 
Report number 
 
SCL-S-15-0209M 
委托者: 变速箱部 乐胜年 
Request person, dept： 
委托编号:  /  
Request number: 
送样日期:  2015.9.15 
Request date:  
报告日期:  2015.9.24 
Report date：  
第3页共8页 
 
SMPV-0.2.3-002-QA -F01 
 内圈剥落程度明显大于外圈，这表明：内圈应该是最先失效的； 
 外圈剥落区域较小，集中于滚道面应力较大的接触区域边界；此外离开剥落区，在接触区域的边界，局
部也发现微小的剥落现象。这表明：外圈的剥落与受到的较大接触应力有关。 
 
 
 
 
 
图3 内圈剥落情况  3 个区域出现疲劳剥落 
 
 
（a）全貌 
（b）剥落区域1 
（c）剥落区域2 
（d）剥落区域3  处于区域1 和区域2 的对面 
剥落区域1 
剥落区域2 
（a）局部出现剥落 
（b）剥落区放大 


 
上海汽车中心实验室 
SAIC Center Lab 
中国·上海·嘉定区安研路201 号 
邮编： 201804 
No 201 Anyan road, Jiading, Shanghai China 
Post code: 201804 
报告编号 
Report number 
 
SCL-S-15-0209M 
委托者: 变速箱部 乐胜年 
Request person, dept： 
委托编号:  /  
Request number: 
送样日期:  2015.9.15 
Request date:  
报告日期:  2015.9.24 
Report date：  
第4页共8页 
 
SMPV-0.2.3-002-QA -F01 
 
 
图4 外圈剥落情况 
 
      对所有的滚子进行检查，无疲劳剥落现象；表面痕迹如图5 所示。 
 
 
图5 滚子 无疲劳剥落 
 
 
 
 
（c）剥落区形貌  片状剥落   
（d）局部接触区域的边界出现剥落  


 
上海汽车中心实验室 
SAIC Center Lab 
中国·上海·嘉定区安研路201 号 
邮编： 201804 
No 201 Anyan road, Jiading, Shanghai China 
Post code: 201804 
报告编号 
Report number 
 
SCL-S-15-0209M 
委托者: 变速箱部 乐胜年 
Request person, dept： 
委托编号:  /  
Request number: 
送样日期:  2015.9.15 
Request date:  
报告日期:  2015.9.24 
Report date：  
第5页共8页 
 
SMPV-0.2.3-002-QA -F01 
材料检测Material Test 
      轴承内圈，外圈和滚子的材料符合要求，无异常；详细结果如表1 所示。 
表1  材料检测结果 
序号 
No. 
试验项目 
Test item 
额定值 
Requirement 
测试结果 
Test Result 
评价evaluation 
合格 
ok 
不合格 
not ok 
1 
内圈  
1.1 
成分  
GCr15(GB/T 18254) 
  
  
C:0.95-1.05 
1.015 
× 
  
  
Si:0.15-0.35 
0.295 
× 
  
  
Mn:0.25-0.45 
0.338 
× 
  
  
Cr:1.40-1.65 
1.495 
× 
  
  
Mo:≤0.10 
0.018 
× 
P:≤0.025 
0.016 
× 
  
  
S:≤0.025 
0.0027 
× 
Ni: ≤0.30 
0.102 
× 
Cu: ≤0.25 
0.097 
× 
Ni+Cu: ≤0.50 
0.199 
× 
2 
硬度 
HRC:61-65 
61.2,61.4,61.3 
× 
3 
组织 
GB/T 18254 
回火马氏体+碳化物，见图6（c） 
× 
碳化物带状 
2.5 级(GB/T18254) 
不明显,见图6（a）,（b） 
× 
碳化物网状 
2.5 级(GB/T18254) 
1 级，见图6（c） 
× 
夹杂物 
/ 
A0.5，D0.5，见图7 
× 
2 
外圈 
2.1 
成分  
GCr15(GB/T 18254) 
  
C:0.95-1.05 
1.047 
× 
  
Si:0.15-0.35 
0.225 
× 
  
Mn:0.25-0.45 
0.351 
× 
  
Cr:1.40-1.65 
1.464 
× 
  
Mo:≤0.10 
0.016 
× 
P:≤0.025 
0.0136 
× 
  
S:≤0.025 
0.0052 
× 
Ni: ≤0.30 
0.053 
× 
Cu: ≤0.25 
0.071 
× 
Ni+Cu: ≤0.50 
0.124 
× 
2.2 
硬度 
HRC:61-65 
61.3,61.2,61.0 
× 
 
旋转的痕迹 


 
上海汽车中心实验室 
SAIC Center Lab 
中国·上海·嘉定区安研路201 号 
邮编： 201804 
No 201 Anyan road, Jiading, Shanghai China 
Post code: 201804 
报告编号 
Report number 
 
SCL-S-15-0209M 
委托者: 变速箱部 乐胜年 
Request person, dept： 
委托编号:  /  
Request number: 
送样日期:  2015.9.15 
Request date:  
报告日期:  2015.9.24 
Report date：  
第6页共8页 
 
SMPV-0.2.3-002-QA -F01 
序号 
No. 
试验项目 
Test item 
额定值 
Requirement 
测试结果 
Test Result 
评价evaluation 
合格 
ok 
不合格 
not ok 
2.3 
组织 
GB/T 18254 
回火马氏体+碳化物，见图8（c） 
× 
碳化物带状 
2.5 级(GB/T18254) 
不明显，见图8（a）（b） 
× 
碳化物网状 
2.5 级(GB/T18254) 
1 级，见图8（c） 
× 
夹杂物 
/ 
A0.5，D0.5, 见图9 
/ 
3 
滚子 
3.1 
硬度 
HRC:61-65 
61.3,62.2,62.3 
× 
3.2 
组织 
GB/T 18254 
回火马氏体+碳化物，见图10 
× 
 
（a）纵向截面样品 未见异常 
 
 
         （b） 横向100X 带状不明显              （c）横向500X 网状1 级；回火马氏体+碳化物； 
图6  内圈金相检验 


 
上海汽车中心实验室 
SAIC Center Lab 
中国·上海·嘉定区安研路201 号 
邮编： 201804 
No 201 Anyan road, Jiading, Shanghai China 
Post code: 201804 
报告编号 
Report number 
 
SCL-S-15-0209M 
委托者: 变速箱部 乐胜年 
Request person, dept： 
委托编号:  /  
Request number: 
送样日期:  2015.9.15 
Request date:  
报告日期:  2015.9.24 
Report date：  
第7页共8页 
 
SMPV-0.2.3-002-QA -F01 
 
图7 内圈夹杂物水平 A0.5，D0.5 
 
（a）纵向截面样品 未见异常 
 
 
            （b） 横向100X 带状不明显             （c）横向500X 网状1 级；回火马氏体+碳化物； 
图8  外圈金相检验 


 
上海汽车中心实验室 
SAIC Center Lab 
中国·上海·嘉定区安研路201 号 
邮编： 201804 
No 201 Anyan road, Jiading, Shanghai China 
Post code: 201804 
报告编号 
Report number 
 
SCL-S-15-0209M 
委托者: 变速箱部 乐胜年 
Request person, dept： 
委托编号:  /  
Request number: 
送样日期:  2015.9.15 
Request date:  
报告日期:  2015.9.24 
Report date：  
第8页共8页 
 
SMPV-0.2.3-002-QA -F01 
 
图9 外圈夹杂物水平 A0.5，D0.5 
 
图10  滚子组织 横向500X    回火马氏体+碳化物

File: 材料工程师/SCL-S-15-0210M-AS21-后视镜支座-邵百明.pdf.md
# SCL-S-15-0210M-AS21-后视镜支座-邵百明.pdf

 
上海汽车中心实验室 
SAIC Center Lab 
中国·上海·嘉定区安研路201 号 
邮编： 201804 
No 201 Anyan road, Jiading, Shanghai China 
Post code: 201804 
报告编号 
Report number 
 
SCL-S-15-0210M 
委托者: SQE 易熙 
Request person, dept： 
委托编号:  /  
Request number: 
送样日期:  2015.9.11 
Request date:  
报告日期:  2015.9.18 
Report date：  
第1页共6页 
 
SMPV-0.2.3-002-QA -F01 
零件号Part number 
10096204 
零件名称 
Part name 
后视镜 
Rear Mirror  
图纸日期Drawing date 
2015.07.31 
零件生产日期Part production date 
/ 
供货商 
Supplier 
米高(上海)汽车配件有限公司 
车型/项目Car type/project 
AS21 
DVP 材料大纲签署日期DVP material test plan date 
/ 
阶段性报告 Interim report                结论性报告 Conclusion report          
 
Ⅰ.任务描述 Task description 
实验室受委托对后视镜支座进行失效分析；失效零件具体信息如下： 
As requested, SCL has analyzed the failure of the rear mirror base . The information of the failed part is as following： 
零件信息：Part information 
零件名称 
Part name 
后视镜支座 
Rear Mirror Base 
车制造日期 
Vehicle production date 
/ 
VIN 码 
VIN 
/ 
销售日期 
Sale date 
/ 
车辆里程数 
Car mileage 
2321Km 
失效地点 
Failure Location 
陕西荣爵 
失效模式描述 
Failure circumstance  
支座开裂。The base of the rear mirror was cracked. 
原材料信息：Raw material information 
原材料及牌号 
Raw material specification 
AlSi12Cu 
原材料厂商 
Raw material producer 
/ 
散件供应商 
Component supplier 
昆山申华压铸模具有限公司 
金属热处理状态 
Metal heat treatment state 
/ 
失效零件见图1。The failed part is shown in figure 1. 
 
Ⅱ. 结论与建议 Conclusions and Suggestions 
 
结论Conclusions： 
（1） 后视镜支座是由于过载而发生开裂。The base of rear mirror was cracked because of overload. 
（2） 材料的成分符合要求；开裂处的组织，孔隙率，孔隙大小以及硬度均正常。The chemical components meet 
the requirement; the microstructure, porosity, hole size and the hardness of the crack location are normal. 
 
建议Suggestions： 
（1） 关注支座的生产过程，避免可能导致支座损伤的操作，同时加强过程检验。Pay attention the production 
process to avoid the operation which makes the base damaged; at the same time, strength the process inspection. 
 
 
 
分发: 
Distribution 
SQE：易熙；季小吉；  
检验者Author 
邵百明 
Shao Baiming 
审核Auditor 
邵百明 
Shao Baiming 
批准Approver 
 
日期Date 
2015.09.18 
日期Date 
2015.9.18 
日期Date 
2015.9.18 


 
上海汽车中心实验室 
SAIC Center Lab 
中国·上海·嘉定区安研路201 号 
邮编： 201804 
No 201 Anyan road, Jiading, Shanghai China 
Post code: 201804 
报告编号 
Report number 
 
SCL-S-15-0210M 
委托者: SQE 易熙 
Request person, dept： 
委托编号:  /  
Request number: 
送样日期:  2015.9.11 
Request date:  
报告日期:  2015.9.18 
Report date：  
第2页共6页 
 
SMPV-0.2.3-002-QA -F01 
III. 调查结果 Investigation Results  
     售后一辆AS21（行驶里程：2321km）的客户反映后视镜有异响；拆解发现支座开裂。据售后反馈：后视
镜外表面无损失。实验室仅收到开裂的支座（见图1），其它零件未收到。 
     失效件表面有3 条裂纹，位置如图1（a）所示；局部有明显的去毛刺打磨的痕迹，未见其它异常。 
 
 
 
 
 
 
 
 
（a）失效件全貌 
 
（b）开裂情况 
图1 收到的失效件及开裂情况 
 
 
具有明显的打磨痕迹 
裂纹1 
裂纹2 
裂纹3 
见右图 
 
裂纹1，见右图 
裂纹2 和3，见图1（b） 


 
上海汽车中心实验室 
SAIC Center Lab 
中国·上海·嘉定区安研路201 号 
邮编： 201804 
No 201 Anyan road, Jiading, Shanghai China 
Post code: 201804 
报告编号 
Report number 
 
SCL-S-15-0210M 
委托者: SQE 易熙 
Request person, dept： 
委托编号:  /  
Request number: 
送样日期:  2015.9.11 
Request date:  
报告日期:  2015.9.18 
Report date：  
第3页共6页 
 
SMPV-0.2.3-002-QA -F01 
断口分析Fracture Surface Analysis 
    对3 条裂纹的断口进行检查，结果如图2-3 所示。 
 
宏观上看：3 个断口色彩新鲜，均匀；微观上看：其形貌均为韧窝+解理，未见高温开裂的特征，是由
于过载所致。 
 
裂纹2 的靠近分模线的区域有小的铸造缺陷，尺寸大小为：0.9mmx0.7mm，但不是导致开裂的原因；
断裂面的其它区域也未见可能导致开裂的铸造缺陷。 
 
 
（a）宏观形貌 
 
 
（b）裂纹1 的微观形貌  韧窝+解理              （c）裂纹2 的微观形貌  韧窝+解理 
图2  裂纹1 和裂纹2 的断口 
 
 
 
裂纹1 
裂纹2 


 
上海汽车中心实验室 
SAIC Center Lab 
中国·上海·嘉定区安研路201 号 
邮编： 201804 
No 201 Anyan road, Jiading, Shanghai China 
Post code: 201804 
报告编号 
Report number 
 
SCL-S-15-0210M 
委托者: SQE 易熙 
Request person, dept： 
委托编号:  /  
Request number: 
送样日期:  2015.9.11 
Request date:  
报告日期:  2015.9.18 
Report date：  
第4页共6页 
 
SMPV-0.2.3-002-QA -F01 
 
（a）宏观形貌与局部小的铸造缺陷 
 
（b）微观断口  韧窝+解理 
图3 裂纹3 的断口 
 
 
 
 
 
 
 
 
 
裂纹3 
铸造缺陷：0.9mmx0.7mm 


 
上海汽车中心实验室 
SAIC Center Lab 
中国·上海·嘉定区安研路201 号 
邮编： 201804 
No 201 Anyan road, Jiading, Shanghai China 
Post code: 201804 
报告编号 
Report number 
 
SCL-S-15-0210M 
委托者: SQE 易熙 
Request person, dept： 
委托编号:  /  
Request number: 
送样日期:  2015.9.11 
Request date:  
报告日期:  2015.9.18 
Report date：  
第5页共6页 
 
SMPV-0.2.3-002-QA -F01 
材料检测Material Test 
     材料的成分符合要求；开裂处的组织，孔隙率，孔隙大小以及硬度正常；详细的结果见表1。 
 
表1 材料检测结果 
序
号 
No. 
试验项目 
Test item 
额定值 
Requirement 
试验结果 
Test result 
评价 Evaluation 
合格 
qualified 
不合格 
unqualified 
1 
成分 
AlSi12Cu 
 
 
 
 
Si 
10.5~13.5 
10.9 
× 
 
 
Mn 
0.1~0.4 
0.203 
× 
 
 
Cu 
≤1.0 
0.991 
× 
 
 
Fe 
≤1.0 
0.792 
× 
 
 
Mg 
≤0.4 
0.221 
× 
 
 
Ni 
≤0.2 
0.032 
× 
 
 
Pb 
≤0.2 
0.010 
× 
 
 
Sn 
≤0.1 
0.033 
× 
 
 
Ti 
≤0.15 
0.031 
× 
 
 
Zn 
≤0.5 
0.346 
× 
 
2 
金相检验 
 
 
 
 
2.1 
组织 
/ 
裂纹1 附近 
α -Al+细小的共晶硅，见图4 
/ 
 
/ 
裂纹2 附近 
α -Al+细小的共晶硅，见图5 
/ 
 
2.2 
孔隙率 
/ 
裂纹1 附近 
3.1%，见图4 
/ 
 
/ 
裂纹2 附近 
2.78%，见图5 
/ 
 
2.3 
孔隙大小 
/ 
裂纹1 附近 
0.5mm，见图4 
/ 
 
/ 
裂纹2 附近 
0.3mm，见图5 
/ 
 
3 
硬度 
/ 
裂纹1 附近 
HV5:92.3,94.3,94.3 
/ 
 
/ 
裂纹2 附近 
HV5:92.3,93.7,94.5 
/ 
 
 
 
 
 
（a）孔隙  孔隙率：3.1%；孔隙大小：0.5mm； 
旋转的痕迹 


 
上海汽车中心实验室 
SAIC Center Lab 
中国·上海·嘉定区安研路201 号 
邮编： 201804 
No 201 Anyan road, Jiading, Shanghai China 
Post code: 201804 
报告编号 
Report number 
 
SCL-S-15-0210M 
委托者: SQE 易熙 
Request person, dept： 
委托编号:  /  
Request number: 
送样日期:  2015.9.11 
Request date:  
报告日期:  2015.9.18 
Report date：  
第6页共6页 
 
SMPV-0.2.3-002-QA -F01 
 
（b）组织  α -Al+细小的共晶硅 
图4  裂纹1 附近的金相检验结果 
 
（a）孔隙  孔隙率：2.78%；孔隙大小0.3mm； 
 
（b）组织  α -Al+细小的共晶硅 
图5  裂纹2 附近的金相检验结果

File: 材料工程师/SCL-S-15-0211M-DCT250逻辑阀-薛喜才.pdf.md
# SCL-S-15-0211M-DCT250逻辑阀-薛喜才.pdf

 
上海汽车中心实验室 
SAIC Center Lab 
中国·上海·嘉定区安研路201 号 
邮编: 201804 
No 201 Anyan road, Jiading, Shanghai ,China 
Post code: 201804 
报告编号 
Report number 
 
SCL-S-15-0211M 
委托者: 陈肖 
Request person, dept： 
委托编号:  /  
Request number: 
送样日期: 2015.09.15 
Request date:  
报告日期: 2015.09.16 
Report date：  
第1页共8页 
                                                                                                                        
SMPV-0.2.3-002-QA -F01 
零件号Part number 
/ 
 零件名称 
Part name 
逻辑阀 
Logic Valve 
图纸日期Drawing date 
/ 
零件生产日期Part production date 
/ 
 供货商 
Supplier 
上海航浩 
车型/项目Car type/project 
AP13 1.5T/DCT 250 
DVP 材料大纲签署日期DVP material test plan date 
/ 
阶段性报告 Interim report                结论性报告 Conclusion report          
 
Ⅰ.任务描述 Task description 
实验室受委托对逻辑阀进行失效原因分析，失效零件具体信息如下：  
As requested, SCL has analyzed the failure of Logic Valve. The information of the failed part is as following： 
零件信息：Part information 
零件名称 
Part name 
逻辑阀 
Logic Valve 
车制造日期 
Vehicle production date 
/ 
VIN 码 
VIN 
LSJA16C97EG121538 
销售日期 
Sale date 
/ 
车辆里程数 
Car mileage 
17188 公里(km) 
维修站名称 
Sale agent 
浙江申孚 
失效模式描述 
Failure circumstance  
售后AP13 变速箱阀体VB 板C 孔阀芯挡板断裂，弹簧断裂。 
原材料信息：Raw material information 
原材料及牌号 
Raw material specification 
阀芯：6020 T8 
原材料厂商 
Raw material producer 
 
散件供应商 
Component supplier 
/ 
金属热处理状态 
Metal heat treatment state 
/ 
失效零件见图2~图6：The failed part is shown in figure 2 ~ figure 6.  
 
Ⅱ. 结论与建议 Conclusions and Suggestions 
结论Conclusions： 
1.逻辑阀阀芯接触、撞击挡板，致使阀芯端面磨损、变形，挡板受力异常发生疲劳开裂。阀芯变形、挡板断裂后，
弹簧失稳，发生快速断裂。The valve core was touching and impacting the retainer, resulting in the valve core worn 
and deformed, the force on the damper was abnormal and the damper crack by fatigue. At last, the spring wasn’t 
steady and rapidly cracked. 
2. 阀芯硬度低于要求值，化学成分符合要求；弹簧和挡板的材料性能正常。Hardness of the valve core was lower 
than the requirement and chemical components met the requirement. The material properties of spring and retainer 
were normal. 
 
建议Suggestions： 
1. 关注售后该批次零件的风险。Pay attention to the risk of this batch parts. 
 
 
分发Distribution 
陈肖 
检验者Author 
薛喜才 
Xue Xicai 
审核Auditor 
邵百明 
Shao Baiming 
批准Approver 
 
日期Date 
2015.09.16 
日期Date 
2015.9.18 
日期Date 
2015.9.18 


 
上海汽车中心实验室 
SAIC Center Lab 
中国·上海·嘉定区安研路201 号 
邮编: 201804 
No 201 Anyan road, Jiading, Shanghai ,China 
Post code: 201804 
报告编号 
Report number 
 
SCL-S-15-0211M 
委托者: 陈肖 
Request person, dept： 
委托编号:  /  
Request number: 
送样日期: 2015.09.15 
Request date:  
报告日期: 2015.09.16 
Report date：  
第2页共8页 
                                                                                                                        
SMPV-0.2.3-002-QA -F01 
III. 调查结果 Investigation Results  
一. 失效零件The failed parts 
1. 逻辑阀的装配位置关系见图1 所示，失效件照片见图2 所示。逻辑阀阀芯端部有撞击、变形痕迹，弹簧断
裂，挡板断裂、与阀芯匹配面有撞击痕迹。此零件失效模式与SCL-S-15-0024M 报告中零件的失效类似。 
 
 
 
 
 
 
 
 
 
 
 
 
 
 
 
图1  失效件装配图 
 
 
 
 
 
 
 
 
 
 
 
 
 
 
 
 
图2   失效件照片 
阀芯 
弹簧 
挡板 
弹簧断裂 
挡板断裂 
撞击痕迹 
撞击、变形 


 
上海汽车中心实验室 
SAIC Center Lab 
中国·上海·嘉定区安研路201 号 
邮编: 201804 
No 201 Anyan road, Jiading, Shanghai ,China 
Post code: 201804 
报告编号 
Report number 
 
SCL-S-15-0211M 
委托者: 陈肖 
Request person, dept： 
委托编号:  /  
Request number: 
送样日期: 2015.09.15 
Request date:  
报告日期: 2015.09.16 
Report date：  
第3页共8页 
                                                                                                                        
SMPV-0.2.3-002-QA -F01 
2. 逻辑阀阀芯外观，见图3~图4 所示。失效件(见图3)阀芯端部与挡板匹配面有严重的撞击痕迹；同机件(图
4)阀芯端部也有接触痕迹、基体裸露，但相对较轻微。 
 
 
 
 
 
 
 
 
 
 
 
 
图3  失效阀芯外观 
 
 
 
 
 
 
 
 
 
 
 
图4  同车件阀芯外观：未失效 
(a) 
(b) 
(b) 
(a) 


 
上海汽车中心实验室 
SAIC Center Lab 
中国·上海·嘉定区安研路201 号 
邮编: 201804 
No 201 Anyan road, Jiading, Shanghai ,China 
Post code: 201804 
报告编号 
Report number 
 
SCL-S-15-0211M 
委托者: 陈肖 
Request person, dept： 
委托编号:  /  
Request number: 
送样日期: 2015.09.15 
Request date:  
报告日期: 2015.09.16 
Report date：  
第4页共8页 
                                                                                                                        
SMPV-0.2.3-002-QA -F01 
3. 挡板与阀芯匹配面有多次撞击、挤伤痕迹，且挡板已经断裂，见图5a、图5c 所示；挡板断口照片见图5d~
图5e；裂纹起源于边角，SEM 照片可见明显的疲劳条纹，挡板属于疲劳断裂。同机件表面也有撞击痕迹，
见图5b，但相对较轻。 
 
 
 
 
 
 
 
 
 
 
 
 
 
 
 
 
 
 
 
 
 
 
 
 
 
 
 
 
 
 
 
 
图5  挡板外观 
4. 弹簧裂纹起源于表面或近表面，断口形貌见图6b~图6e 所示。断口形貌无疲劳特征，呈现过载断裂。 
(a) 
(c) 
(b) 
(e) 
(d) 
裂纹源 
断裂面 
摩擦、挤伤痕迹 
扩展方向 
扩展方向 
3.5mm 


 
上海汽车中心实验室 
SAIC Center Lab 
中国·上海·嘉定区安研路201 号 
邮编: 201804 
No 201 Anyan road, Jiading, Shanghai ,China 
Post code: 201804 
报告编号 
Report number 
 
SCL-S-15-0211M 
委托者: 陈肖 
Request person, dept： 
委托编号:  /  
Request number: 
送样日期: 2015.09.15 
Request date:  
报告日期: 2015.09.16 
Report date：  
第5页共8页 
                                                                                                                        
SMPV-0.2.3-002-QA -F01 
 
 
 
 
 
 
 
 
 
 
 
 
 
 
 
 
 
 
 
 
 
 
 
 
 
 
 
 
 
 
 
 
 
 
 
 
图6  失效弹簧 
(a) 
(c) 
(b) 
(d) 
(e) 
擦伤 
主裂纹 
次裂纹 
韧窝 
次裂纹 


 
上海汽车中心实验室 
SAIC Center Lab 
中国·上海·嘉定区安研路201 号 
邮编: 201804 
No 201 Anyan road, Jiading, Shanghai ,China 
Post code: 201804 
报告编号 
Report number 
 
SCL-S-15-0211M 
委托者: 陈肖 
Request person, dept： 
委托编号:  /  
Request number: 
送样日期: 2015.09.15 
Request date:  
报告日期: 2015.09.16 
Report date：  
第6页共8页 
                                                                                                                        
SMPV-0.2.3-002-QA -F01 
二.材料检测  Material test 
材料测试结果见表1 所示。 
表1  材料检测结果 
备注：1.转换标准ISO18265-2004E，结果仅供参考 
小结： 
1.逻辑阀阀芯接触、撞击挡板，致使阀芯端面磨损、变形，挡板受力异常发生疲劳开裂。阀芯变形、挡板断裂后， 
弹簧失稳，发生快速断裂。 
2.弹簧、挡板材料性能无异常；阀芯硬度低于要求值。 
3.该逻辑阀在2015 年1 月份发生过失效，可参考报告SCL-S-15-0024M，其与此次失效模式类似、且当时故障件 
阀芯硬度偏低(约60HB)。之后要求供应商提高阀芯硬度，并对系统标定软件、挡板结构(见图7)进行了优化。但 
从此次失效的挡板结构(见5a)来看，其仍为原设计状态的零件。 
序号 
No 
测试项目 
Test item 
额定值 
Requirement 
试验结果 
Test result 
评价 
Evaluation 
合格
OK 
不合格 
Not OK 
1 
失效弹簧 
1.1 
抗拉强度 
2030 ~ 2210MPa 
/ 
/ 
 
 
硬度HV1 
/ 
660,  657,  645 
/ 
 
 
转换强度1 
/ 
2180,  2180,  2145 
/ 
 
1.2 
表面脱碳 
/ 
无脱碳，见图8 
/ 
 
1.3 
金相组织 
/ 
回火索氏体，见图9 
/ 
 
2 
失效挡板 
2.1 
抗拉强度 
≥440MPa 
/ 
/ 
 
 
硬度HV0.5 
/ 
140,  140,  149 
/ 
 
 
转换强度1 
/ 
450,  450,  480 
/ 
 
2.2 
金相组织 
/ 
铁素体+渗碳体 
见图10 ~图11 
/ 
 
3 
失效阀芯6020 T8 
3.1 
Si 
0.40-0.90 
0.803 
× 
 
 
Fe 
≤0.50 
0.272 
× 
 
 
Cu 
0.30-0.90 
0.756 
× 
 
 
Mn 
≤0.35 
0.093 
× 
 
 
Mg 
0.60-1.20 
0.728 
× 
 
 
Cr 
≤0.15 
0.011 
× 
 
 
Ti 
≤0.15 
0.020 
× 
 
 
Sn 
0.90-1.50 
1.50 
× 
 
3.2 
基体抗拉强度 
≥303MPa 
/ 
/ 
 
 
硬度HB 
≥100HB 
68.0,  67.1 
 
× 
3.3 
阳极氧化膜厚度 
≥13μm 
64,  68,  62（见图12） 
× 
 
4 
同机未失效阀芯 
4.1 
硬度 HB 
≥100HB 
87.0, 81.3 
 
× 
4.2 
阳极氧化膜厚度 
≥13μm 
52,  58,  56（见图13） 
× 
 


 
上海汽车中心实验室 
SAIC Center Lab 
中国·上海·嘉定区安研路201 号 
邮编: 201804 
No 201 Anyan road, Jiading, Shanghai ,China 
Post code: 201804 
报告编号 
Report number 
 
SCL-S-15-0211M 
委托者: 陈肖 
Request person, dept： 
委托编号:  /  
Request number: 
送样日期: 2015.09.15 
Request date:  
报告日期: 2015.09.16 
Report date：  
第7页共8页 
                                                                                                                        
SMPV-0.2.3-002-QA -F01 
 
 
图7  挡板设计更改前后 
 
 
 
 
 
 
 
 
 
 
 
 
图8  失效弹簧脱碳层  200x 
图9  失效弹簧金相组织  200x 
 
 
 
 
 
 
 
 
 
 
 
 
图10 失效挡板表面组织 500x                           图11 失效挡板芯部组织  500x 
 
表面 
表面 
优化前 
优化后 


 
上海汽车中心实验室 
SAIC Center Lab 
中国·上海·嘉定区安研路201 号 
邮编: 201804 
No 201 Anyan road, Jiading, Shanghai ,China 
Post code: 201804 
报告编号 
Report number 
 
SCL-S-15-0211M 
委托者: 陈肖 
Request person, dept： 
委托编号:  /  
Request number: 
送样日期: 2015.09.15 
Request date:  
报告日期: 2015.09.16 
Report date：  
第8页共8页 
                                                                                                                        
SMPV-0.2.3-002-QA -F01 
 
 
 
 
 
 
 
 
 
 
 
 
 
图12  失效阀芯阳极氧化膜厚度    200x                 图13  同机件阀芯阳极氧化膜厚度  200x

File: 材料工程师/SCL-S-15-0212M-ZP11 TT-泰国发动机悬置-卓靖.pdf.md
# SCL-S-15-0212M-ZP11 TT-泰国发动机悬置-卓靖.pdf

 
上海汽车中心实验室 
SAIC Center Lab 
中国·上海·嘉定区安研路201 号 
邮编. 201804 
No 201 Anyan road, Jiading, Shanghai China 
Post code 201804 
报告编号 
Report number 
SCL-S-15-0212M 
委托者: Jongkol Dondee 
Request person, dept： 
委托编号:SCL-S-15-0212M 
Request number:  
送样日期: 2015.09.10 
Request date:  
报告日期: 2015.09.17 
Report date：  
第 1 页 共 3 页 
 
零件号Part number 
30003628 
 零件名称 
Part name 
发动机悬置 
Engine mount 
图纸日期Drawing date 
2011.11.09 
零件生产日期Part production date 
2014.10 
 供货商 
Supplier 
无锡特瑞堡减震器有限公司 
Wuxi Trelleborg Absorber Co., Ltd 
车型/项目Car type/project 
ZP11 TT 1.5L 
DVP 材料大纲签署日期DVP material test plan date 
/ 
 
阶段性报告  Stage report        结论性报告 Conclusion report       
 
Ⅰ.任务描述 Task description 
实验室受委托对ZP11TT 发动机悬置进行失效原因分析，失效零件具体信息如下： 
As requested, SCL has analyzed the failure of ZP11 TT Engine mount. The information of the failed part is as following： 
零件信息：Part information 
零件名称 
Part name 
发动机悬置 
Engine mount 
车制造日期 
Vehicle production date 
/ 
VIN 码 
VIN 
MMLZ14E35FT010308 
销售日期 
Sale date 
/ 
车辆里程数 
Car mileage 
1,465km 
维修站名称 
Sale agent 
Dealer MG Signature at Bangkok 
Thailand. 
失效模式描述 
Failure circumstance  
顾客反馈上下坡行车时有异响，有时在踩制动踏板或粗糙路面异响更加明显。 
Customer found this symptom when they were driving on uphill and downhill sound like a 
knock noise and sometime heard abnormal noise obviously when they pressed brake pedal or 
drove on the rough road condition. 
原材料信息：Raw material information 
原材料及牌号 
Raw material specification 
天然胶 
NR SVR3L 
原材料厂商 
Raw material producer 
越南 
Vietnam 
散件供应商 
Component supplier 
无锡特瑞堡 
Wuxi Trelleborg 
金属热处理状态 
Metal heat treatment state 
/ 
失效零件见图1：The failed part is shown in figure 1.  
Ⅱ. 结论与建议 Conclusions and Suggestions 
结论：橡胶缺料导致悬置主簧橡胶开裂。 
Conclusion: The cracks on main spring were caused by lack of rubber material. 
 
 
建议：加强生产过程控制，防止问题件外流。 
Suggestion: Strengthen production process control and prevent the outflow of defect parts. 
 
 
 
 
 
 
 
分发: 
Distribution 
 
检验者Author 
SCL：卓靖 
      Zhuo Jing 
审核Auditor 
吴文安 
Wu Wenan 
批准Approver 
 
日期Date 
2015.09.17 
日期Date 
2015.09.17 
日期Date 
2015.09.17 


 
上海汽车中心实验室 
SAIC Center Lab 
中国·上海·嘉定区安研路201 号 
邮编. 201804 
No 201 Anyan road, Jiading, Shanghai China 
Post code 201804 
报告编号 
Report number 
SCL-S-15-0212M 
委托者: Jongkol Dondee 
Request person, dept： 
委托编号:SCL-S-15-0212M 
Request number:  
送样日期: 2015.09.10 
Request date:  
报告日期: 2015.09.17 
Report date：  
第 2 页 共 3 页 
 
IV. 测试结果 Test Results  
1 外观分析 Appearance analysis 
 
 
图1.发动机悬置 
Figure1. Engine mount 
如图1 可见发动机悬置主弹簧一侧主筋橡胶开裂，该部位位于主筋与内芯支架连接处。 
     As shown in Figure 1, the crack was on the main rib of the engine mount main spring, which was located at the 
joints between main rib and the inner core support.  
 
 
图2.发动机悬置开裂区域 
Figure2. The cracking surface of engine mount 
拆开总成件，去掉外部金属骨架（如图2），可见主簧橡胶缺料，骨架未被完全包覆而露出。两处开裂均发生
在缺料区域，这是因为橡胶在受力后易从这些区域发生撕裂，而这种情况是由制造原因导致。经特瑞堡确认由于
硫化模具进料孔内有上一模橡胶脚料没有清理干净，使得注料孔不通顺影响流入到模腔内的注胶量偏少，导致出
现橡胶缺料。接下来又由于员工检查工序的疏忽导致零件流出。 
     After separating the assembly and removing the external metal frame (As shown in Figure 2), we found the skeleton 
was not been covered completely by main spring rubber. Two cracks occurred in the areas with lack of material, because 
the rubber was easily torn apart by force from those areas, they caused by the manufacturing reasons. It was confirmed 
开裂区域 
Crack area 
总成件 
Assembly 
内芯支架 
Inner core bracket 
主弹簧 
Main spring  
缺料区域 
Uncovered area 
开裂区域2 
No.2 crack area  
骨架 
Skeleton 
骨架 
Skeleton 
开裂区域1 
No.1 crack area  
橡胶主筋 
Rubber rib 
缺料区域 
Uncovered area  
外骨架 
Outer frame 


 
上海汽车中心实验室 
SAIC Center Lab 
中国·上海·嘉定区安研路201 号 
邮编. 201804 
No 201 Anyan road, Jiading, Shanghai China 
Post code 201804 
报告编号 
Report number 
SCL-S-15-0212M 
委托者: Jongkol Dondee 
Request person, dept： 
委托编号:SCL-S-15-0212M 
Request number:  
送样日期: 2015.09.10 
Request date:  
报告日期: 2015.09.17 
Report date：  
第 3 页 共 3 页 
 
by Trelleborg that some last mould rubber had not been cleaned up in injection hole of vulcanizing mould, making the 
material injecting hole not smooth and the rubber injection amount was not enough, leading to the shortage of rubber on 
part. At the same time, the negligence of the staff during inspection process lead to the outflow of part. 
 
2 物理机械性能分析Analysis of physical and mechanical performance  
序号 
No. 
试验项目 
Test item 
额定值 
Requirement 
试验结果 
Test result 
评价 Evaluation 
合格 
qualified 
不合格 
unqualified 
发动机悬置（NR） 认可规范：参考SMTC 5 320 034 
Engine mount (NR)  Approved specifications: Refer to SMTC 5 320 034 
1 
Shore A 硬度 
Shore A Hardness 
ISO 7619-1 
46~55 
48 
× 
 
2 
拉伸强度 
Tensile strength 
ISO 37 
≥ 17MPa 
31.5MPa 
× 
 
3 
断裂伸长率 
Elongation at tear 
ISO 37 
≥400% 
560.9% 
× 
 
4 
密度 
Density 
ISO 1183-1 
1.05±0.02g/cm3 
1.05g/cm3 
× 
 
5 
裂解色谱 
GC-MS 
NR 
NR 
× 
 
 
在失效件主筋区域取样测试，失效件与PPAP 状态零件密度相同，失效件拉伸强度、断裂伸长率均符合要求，
说明该件材料及硫化工艺非引起问题的原因。 
Made the test samples from the area of main rib on the failure part and test, the density was the same with the PPAP 
state and the tensile strength, elongation at break could meet the requirements of SMTC 5 320 034, they indicating that 
the material and the curing process were not the cause of the problem. 
 
小结：1、橡胶缺料导致零件主簧连接部位开裂。 
Summary: 1, The cracks on main spring were caused by lack of rubber material.

File: 材料工程师/SCL-S-15-0214M-EPB-EP11-龚伟.pdf.md
# SCL-S-15-0214M-EPB-EP11-龚伟.pdf

 
上海汽车中心实验室
(SAIC Center Lab) 
中国·上海·嘉定区安研路201 号 
邮编. 201804 
No. 201 Anyan Road, Jiading District,  
Shanghai, China. 
Post code :200433 
报告编号：Report number 
SCL-S-15-0214M 
委托者Requestor：司趁威 
送样日期Deliver date：2015.09.15 
报告日期Report date：2015.10.14 
第 1 页 共 5 页 
Page 1 of 5  
 
零件号 
Part number 
/ 
零件名称 
Part name 
EPB 模块总成 
EPB Modulator ASSY 
图纸日期 
Drawing date  
/ 
零件生产日期 
Production date 
/ 
供货商 
Supplier 
北京万都 
Beijing Wandu 
车型/项目 
Car type/project 
EP11 
 
        阶段性报告  Stage report            结论性报告 Conclusion report             测试报告 Test report 
Ⅰ.任务描述 Task description 
实验室受委托对电子驻车制动模块总成进行失效原因分析，失效零件具体信息如下： 
As requested, QA lab has analyzed the invalid cause of EPB modulator ASSY, and the information of invalid part is shown 
as following： 
零件信息：Part information 
零件名称 
Part name 
电子驻车制动模块总成 
EPB Modulator ASSY 
制造日期 
Production date 
/ 
VIN 码 
VIN number 
/ 
销售日期 
Sale date 
/ 
车辆里程数 
Car mileage 
/ 
销售商 
Sale agent 
/ 
失效模式描述 
Invalid situation 
description 
螺母安装孔断裂 
Nut hole fractured. 
原材料信息：Raw material information 
原材料及牌号 
Raw material 
and trademark 
PBT-GF30 
原材料厂商 
Raw material producer 
/ 
散件供应商 
Part supplier 
/ 
金属热处理状态 
Metal heat treatment state 
/ 
失效零件见图1：The invalid part is shown in Fig 1.  
Ⅱ. 结论与建议 Conclusions and suggestions 
结论： 1. 失效件受外力导致断裂。     
2. 失效件材料符合技术要求。 
Conclusions:  1. The brittle fracture of the part caused by external force.  
2. Material performance of the failure parts conformed to requirements. 
建议： 1. 检查装配环节 
Suggestions:  1. Check the assembly part. 
 
 
 
分发： 
Dispenser 
SQE  司趁威 
检验者： 
Identifier 
龚伟 
Gong Wei    
审核： 
Auditor 
狄春峰 
Di Chunfeng 
批准： 
Approver 
 
日期： 
Date 
2015.10.14 
日期： 
Date 
2015.10.14 
日期： 
Date 
2015.10.14 


 
上海汽车中心实验室
(SAIC Center Lab) 
中国·上海·嘉定区安研路201 号 
邮编. 201804 
No. 201 Anyan Road, Jiading District,  
Shanghai, China. 
Post code :200433 
报告编号：Report number 
SCL-S-15-0214M 
委托者Requestor：司趁威 
送样日期Deliver date：2015.09.15 
报告日期Report date：2015.10.14 
第 2 页 共 5 页 
Page 2 of 5  
 
             
             
 
图1 失效件 
Fig. 1 Failure Part 
 
III. 测试结果 Test Results  
序
号 
No. 
试验项目 
Test item 
额定值 
Requirement 
试验结果 
Test result 
评价 Evaluation 
第一次 
第二次 
合格 
qualified 
不合格 
unqualified 
I 
失效件 
 
 
1 
红外（GB/T6040-2002） 
Infrared Spectroscopy 
PBT 
PBT 
× 
 
2 
熔点（GB/T19466.3-2006） 
Melting point (℃) 
/ 
222 
 
 
断裂 
断裂 
失效处① 
失效处② 


 
上海汽车中心实验室
(SAIC Center Lab) 
中国·上海·嘉定区安研路201 号 
邮编. 201804 
No. 201 Anyan Road, Jiading District,  
Shanghai, China. 
Post code :200433 
报告编号：Report number 
SCL-S-15-0214M 
委托者Requestor：司趁威 
送样日期Deliver date：2015.09.15 
报告日期Report date：2015.10.14 
第 3 页 共 5 页 
Page 3 of 5  
 
序
号 
No. 
试验项目 
Test item 
额定值 
Requirement 
试验结果 
Test result 
评价 Evaluation 
第一次 
第二次 
合格 
qualified 
不合格 
unqualified 
3 
焓值（GB/T19466.3-2006） 
Enthalpy (J/g) 
/ 
14.7 
19.6 
 
 
4 
灰分（GB/T9345.1-2008） 
Ash content (%) 
30±3 
31.8 
× 
 
II 
新件 
 
 
1 
红外（GB/T6040-2002） 
Infrared Spectroscopy 
PBT 
PBT 
× 
 
2 
熔点（GB/T19466.3-2006） 
Melting point (℃) 
/ 
216 
 
 
3 
焓值（GB/T19466.3-2006） 
Enthalpy (J/g) 
/ 
23.0 
23.4 
 
 
4 
灰分（GB/T9345.1-2008） 
Ash content (%) 
30±3 
29.6 
× 
 
小结：零件材料符合技术要求。 
 
 
 
 
 
 
 
 
 
 
 
 
 
 
 
 
 
 
 
 
 
 


 
上海汽车中心实验室
(SAIC Center Lab) 
中国·上海·嘉定区安研路201 号 
邮编. 201804 
No. 201 Anyan Road, Jiading District,  
Shanghai, China. 
Post code :200433 
报告编号：Report number 
SCL-S-15-0214M 
委托者Requestor：司趁威 
送样日期Deliver date：2015.09.15 
报告日期Report date：2015.10.14 
第 4 页 共 5 页 
Page 4 of 5  
 
Ⅳ. 宏观分析 Macroscopic observation 
工厂装配环节反馈EPB 模块装配时发生螺母安装孔开裂问题。 
失效处①断口如图2 所示，断口整体呈脆断形式，断裂方向自上向下，与工厂装配时的受力方向一致。  
 
   
 
   
 
      
图2 失效处① 
Fig. 2 Failure Part① 
 
断
裂
方
向 
翘起飞边 
翘起飞边 


 
上海汽车中心实验室
(SAIC Center Lab) 
中国·上海·嘉定区安研路201 号 
邮编. 201804 
No. 201 Anyan Road, Jiading District,  
Shanghai, China. 
Post code :200433 
报告编号：Report number 
SCL-S-15-0214M 
委托者Requestor：司趁威 
送样日期Deliver date：2015.09.15 
报告日期Report date：2015.10.14 
第 5 页 共 5 页 
Page 5 of 5  
 
失效处②断口如图3 所示，断口呈脆断形式，失效形式与失效处①基本一致。  
 
图3 失效处② 
Fig. 3 Failure Part②

File: 材料工程师/SCL-S-15-0215M-IS12液力变扭器固定螺栓-刘华东.pdf.md
# SCL-S-15-0215M-IS12液力变扭器固定螺栓-刘华东.pdf

 
上海汽车中心实验室 
SAIC Center Lab 
中国·上海·嘉定区安研路201 号 
邮编: 201804 
No 201 Anyan road, Jiading, Shanghai ,China 
Post code: 201804 
报告编号 
Report number 
 
SCL-S-15-0215M 
委托者: 胡炯 
Request person, dept： 
委托编号:  /  
Request number: 
送样日期: 2015.09.22 
Request date:  
报告日期: 2015.09.30 
Report date：  
第1页共7页 
 
SMPV-0.2.3-002-QA -F01 
零件号Part number 
K3612605331 
 零件名称 
Part name 
液力变矩器固定螺栓 
Bolt of Fluid Torque Converter 
图纸日期Drawing date 
2011/04/27 
零件生产日期Part production date 
/ 
 供货商 
Supplier 
CKD 
车型/项目Car type/project 
IS12  
DVP 材料大纲签署日期DVP material test plan date 
/ 
阶段性报告 Interim report                结论性报告 Conclusion report          
 
Ⅰ.任务描述 Task description 
实验室受委托对液力变扭器固定螺栓进行失效分析，失效零件具体信息如下：  
As requested, SCL has analyzed the failure of the Bolt of Fluid Torque Converter. The information of the failed part is as 
following： 
零件信息：Part information 
零件名称 
Part name 
液力变矩器固定螺栓 
Bolt of Fluid Torque Converter 
车制造日期 
Vehicle production date 
2011.06.10 
VIN 码 
VIN 
LSJW34RA4BJ013026 
失效日期 
Incident date 
2015.08.28 
车辆里程数 
Car mileage 
19982Km 
失效地点 
Location; 
四川 
失效模式描述 
Failure circumstance  
液力变矩器固定螺栓断裂 
原材料信息：Raw material information 
原材料及牌号 
Raw material specification 
SCM 435 
原材料厂商 
Raw material producer 
/ 
散件供应商 
Component supplier 
CKD 
金属热处理状态 
Metal heat treatment state 
调质 
失效零件见图1：The failed part is shown in figure1.  
 
Ⅱ. 结论与建议 Conclusions and Suggestions 
结论Conclusions： 
1、螺栓断裂是疲劳断裂，疲劳的原因很可能是连接松动导致螺栓受到异常载荷。Bolt fracture is fatigue fracture, the 
reason of fatigue is the connection loosed and the bolts were subjected to abnormal loads. 
2、螺栓材料性能符合标准要求，内螺纹孔存在双牙尖缺陷。The bolt meets the standard requirements, but the 
internally threads have disfiguration. 
 
建议Suggestions： 
1、进一步排查引起松动的原因，重点关注内螺纹双牙尖缺陷对松动的影响。Further investigation the reasons may 
lead to loosening, evaluate the effect internally threads disfiguration to loosing. 
2、关注售后同批次车辆。Pay attention on the same batch of vehicles. 
 
 
分发Distribution 
QA 胡炯 
检验者Author 
刘华东 
Liu Huadong 
审核Auditor 
邵百明 
Shao Baiming 
批准Approver 
 
日期Date 
2015.09.30 
日期Date 
2015.09.30 
日期Date 
2015.09.30 


 
上海汽车中心实验室 
SAIC Center Lab 
中国·上海·嘉定区安研路201 号 
邮编: 201804 
No 201 Anyan road, Jiading, Shanghai ,China 
Post code: 201804 
报告编号 
Report number 
 
SCL-S-15-0215M 
委托者: 胡炯 
Request person, dept： 
委托编号:  /  
Request number: 
送样日期: 2015.09.22 
Request date:  
报告日期: 2015.09.30 
Report date：  
第2页共7页 
 
SMPV-0.2.3-002-QA -F01 
III. 调查结果 Investigation Results  
一、宏观观察： 
1. 售后反馈一台IS12 行驶不到两万公里发生发动机前部异响，检查发现液力变矩器六个固定螺栓已有三个
发生断裂，断裂头部磨损严重。 
如图1 所示1#、2#、3#为失效螺栓，螺栓强度等级12.9 级。 
  
 
图1     螺栓失效件  
2、该螺栓是固定发动机飞轮和液力变矩器支架，从图2 可以清晰的发现液力变矩器支架孔面有明显磨损痕
迹，这表明支架孔与飞轮发生松动。 
 
 
图2    支架孔面                            图3     断裂部位断口 
 
 
1#失效螺栓 
2#失效螺栓 
3#失效螺栓 


 
上海汽车中心实验室 
SAIC Center Lab 
中国·上海·嘉定区安研路201 号 
邮编: 201804 
No 201 Anyan road, Jiading, Shanghai ,China 
Post code: 201804 
报告编号 
Report number 
 
SCL-S-15-0215M 
委托者: 胡炯 
Request person, dept： 
委托编号:  /  
Request number: 
送样日期: 2015.09.22 
Request date:  
报告日期: 2015.09.30 
Report date：  
第3页共7页 
 
SMPV-0.2.3-002-QA -F01 
二、断口分析： 
1、宏观观察：1#失效件断裂在支架孔中的部分（见图3）有明显疲劳特征，疲劳扩展方向如图3 箭头所示，
由边缘外侧向里扩展。 
2、微观观察：1#失效件微观断口如图4 所示，断口主要呈疲劳特征，疲劳扩展方向如图4a 箭头所示，扩展到
最后断裂区有抛物线形撕裂韧窝，由于零件硬度高塑性差，韧窝较浅（见图4b）。这些特征表明螺栓是疲劳开
裂，然后扩展到后期发生过载断裂。 
 
 
 
图4     1#断口微观形貌 
3、2#和3#两个失效螺栓断口磨损严重，且有污染物覆盖，通过扫描电镜观察局部区域微观形貌仍可以发现有
明显疲劳特征，与1#断裂模式相似，如图5 所示。 
4a 
4b 


 
上海汽车中心实验室 
SAIC Center Lab 
中国·上海·嘉定区安研路201 号 
邮编: 201804 
No 201 Anyan road, Jiading, Shanghai ,China 
Post code: 201804 
报告编号 
Report number 
 
SCL-S-15-0215M 
委托者: 胡炯 
Request person, dept： 
委托编号:  /  
Request number: 
送样日期: 2015.09.22 
Request date:  
报告日期: 2015.09.30 
Report date：  
第4页共7页 
 
SMPV-0.2.3-002-QA -F01 
 
 
图5     2#和3#断口微观形貌 
 
三、材料检测： 
对三个失效螺栓进行材料性能检测，测试结果如下： 
序号 
No. 
试验项目 
Test item 
额定值 
Requirement 
试验结果 
Test result 
评价 
Evaluation 
合格 
OK 
不合格 
Not OK 
1 
1#失效螺栓 
 
 
 
 
1.1 
化学成分SCM435（%） 
KS D 3711 
 
 
 
 
C 
0.33～0.38 
0.36 1 
× 
 
 
Si 
0.15～0.35 
0.20 1  
× 
 
 
Mn 
0.60～0.90 
0.77 1  
× 
 
 
P 
≤0.030 
0.007 1 
× 
 
 
S 
≤0.030 
0.003 1 
× 
 
 
Cr 
0.90～1.20 
1.15 1 
× 
 
 
Mo 
0.15～0.30 
0.15 1 
× 
 
1.2 
表面硬度 
与芯部硬度差不超过30HV
且不大于425HV0.3 
7—15 
（表面：393/396/393HV0.3 
    芯部：403/408/405HV0.3） 
 
× 
 
1.3 
芯部硬度 
39-44HRC 
41.3, 41.1, 40.8HRC 
× 
 
1.4 
螺纹表面缺陷 
除牙顶1/4 牙高范围内，其他
位置不允许有折叠 
无（见图6） 
× 
 
1.5 
脱碳层深度 
≤0.015mm 
0（见图6） 
× 
 
1.6 
芯部组织 
回火索氏体 
回火索氏体（见图7） 
× 
 
2 
2#失效螺栓 
 
 
 
 


 
上海汽车中心实验室 
SAIC Center Lab 
中国·上海·嘉定区安研路201 号 
邮编: 201804 
No 201 Anyan road, Jiading, Shanghai ,China 
Post code: 201804 
报告编号 
Report number 
 
SCL-S-15-0215M 
委托者: 胡炯 
Request person, dept： 
委托编号:  /  
Request number: 
送样日期: 2015.09.22 
Request date:  
报告日期: 2015.09.30 
Report date：  
第5页共7页 
 
SMPV-0.2.3-002-QA -F01 
序号 
No. 
试验项目 
Test item 
额定值 
Requirement 
试验结果 
Test result 
评价 
Evaluation 
合格 
OK 
不合格 
Not OK 
2.1 
表面硬度 
与芯部硬度差不超过30HV
且不大于425HV0.3 
10—17 
（表面：408/410/407HV0.3 
    芯部：393/397/394HV0.3） 
 
× 
 
2.2 
芯部硬度 
39-44HRC 
41.0, 40.7, 40.8HRC 
× 
 
2.3 
螺纹表面缺陷 
除牙顶1/4 牙高范围内，其他
位置不允许有折叠 
无（见图8） 
× 
 
2.4 
脱碳层深度 
≤0.015mm 
0（见图8） 
× 
 
2.5 
芯部组织 
回火索氏体 
回火索氏体（见图9） 
× 
 
3 
3#失效螺栓 
 
 
 
 
3.1 
表面硬度 
与芯部硬度差不超过30HV
且不大于425HV0.3 
3—13 
（表面：402/397/397HV0.3 
    芯部：410/409/405HV0.3） 
 
× 
 
3.2 
芯部硬度 
39-44HRC 
40.9, 41.1, 41.4HRC 
× 
 
3.3 
螺纹表面缺陷 
除牙顶1/4 牙高范围内，其他
位置不允许有折叠 
有（见图10） 
× 
 
3.4 
脱碳层深度 
≤0.015mm 
0（见图10） 
× 
 
3.5 
芯部组织 
回火索氏体 
回火索氏体（见图11） 
× 
 
备注：  1）脚注 1 系委托供应商实验室测试。 
Remark：1)  Footnote 1 is testing in supplier’s lab. 
 
 
 
图6   1#螺栓表面状态50X                      图7    1#螺栓芯部组织500X 


 
上海汽车中心实验室 
SAIC Center Lab 
中国·上海·嘉定区安研路201 号 
邮编: 201804 
No 201 Anyan road, Jiading, Shanghai ,China 
Post code: 201804 
报告编号 
Report number 
 
SCL-S-15-0215M 
委托者: 胡炯 
Request person, dept： 
委托编号:  /  
Request number: 
送样日期: 2015.09.22 
Request date:  
报告日期: 2015.09.30 
Report date：  
第6页共7页 
 
SMPV-0.2.3-002-QA -F01 
 
 
图8   2#螺栓表面状态50X                      图9    2#螺栓芯部组织500X 
 
 
图10   3#螺栓表面状态50X                      图11   3#螺栓芯部组织500X 
 
三、小结： 
1、售后反映拆开发动机总成，发现液力变矩器三个螺栓断裂，另三个螺栓严重松弛，可用手拧出。  
2、从螺栓的断口形貌分析来看，螺栓是疲劳断裂，引起疲劳的原因很可能是由于螺栓松动导致与被连接件出现
缝隙，在液力变矩器高速转动时，螺栓受到来自连接件高频次的冲击载荷。这种异常载荷会引起螺栓发生疲劳断
裂。 
3、如图12 所示，支架内螺纹孔存在双牙尖缺陷，该缺陷存在引起螺栓连接后期发生松动的可能性，但其发生的
概率目前无法评估。 
4、螺栓材料性能符合12.9 级标准要求。 


 
上海汽车中心实验室 
SAIC Center Lab 
中国·上海·嘉定区安研路201 号 
邮编: 201804 
No 201 Anyan road, Jiading, Shanghai ,China 
Post code: 201804 
报告编号 
Report number 
 
SCL-S-15-0215M 
委托者: 胡炯 
Request person, dept： 
委托编号:  /  
Request number: 
送样日期: 2015.09.22 
Request date:  
报告日期: 2015.09.30 
Report date：  
第7页共7页 
 
SMPV-0.2.3-002-QA -F01 
 
图12   内螺纹孔缺陷
