Repository: kujaxr/obsidian-vault

File: 材料工程师/SCL-S-15-0216M-ZP11 TT空调管Oring失效-吴文安.pdf.md
# SCL-S-15-0216M-ZP11 TT空调管Oring失效-吴文安.pdf

 
上海汽车中心实验室 
SAIC Center Lab 
中国·上海·嘉定区安研路201 号 
邮编. 201804 
No 201 Anyan road, Jiading, Shanghai China 
Post code 201804 
报告编号 
Report number 
 
SCL-S-15-0216M 
委托者: SCL：许佳雅 
Request person, dept： 
送样日期:  2015.09-19 
Request date:  
报告日期:  2015-10-12 
Report date：  
第1 页共4 页 
 
零件号Part number 
/ 
 零件名称 
Part name 
空调管Oring 
Oring of AC HOSE 
图纸日期Drawing date 
/ 
零件生产日期Part production date 
/ 
 供货商 
Supplier 
SAAA 
车型/项目Car type/project 
ZP11 TT 
试验大纲签署日期： 
/ 
 
   阶段性报告 Interim report        结论性报告 Conclusion report        
Ⅰ.任务描述 Task description 
实验室受委托对上海空调配件生产的空调管Oring 进行失效原因分析，失效零件具体信息如下： 
As requested, QA lab has analyzed the failure of the Oring which is from SAAA . The background information of the failed part is as following： 
零件信息：Part information 
零件名称 
Part name 
Oring 
制造日期 
Production date 
/ 
VIN 码 
VIN 
MMLW26G30ET010224 
销售日期 
Sale date 
/ 
车辆里程数 
Car mileage 
2,803 Km 
维修站名称 
Sale agent 
/ 
失效模式描述 
Failure circumstance 
description 
We got issued MG6 E20 about A/C not cool and after checked found Liquid leak area O-ring 
seal connection Evaporator and Thermostatic Expansion valve.  
原材料信息：Raw material information 
原材料及牌号 
Raw material specification 
HNBR 
原材料厂商 
Raw material producer 
/ 
散件供应商 
Component supplier 
NOK 
金属热处理状态 
Metal heat treatment state 
/ 
失效零件见图：The failed part is shown in figure 1.  
 
 
Ⅱ. 结论与建议 Conclusions and suggestions 
 
1 失效件Oring 的材料，硬度符合要求，且气密试验符合要求。抽样件尺寸符合要求。 
     The material and hardness of the oring conforms to the standard, and the issue oring pass the 
leakage test. the dimension of the new oring conforms to the standard. 
 
 
 
 
 
 
 
 
 
 
分发: 
Distribution 
SCL: 许佳雅 
检验者Author 
吴文安 
WuWenan 
审核Auditor 
胡仁其 
Hurenqi 
批准Approver 
 
日期Date 
2015-10-12 
日期Date 
2015-10-12 
日期Date 
2015-10-12 
 


 
上海汽车中心实验室 
SAIC Center Lab 
中国·上海·嘉定区安研路201 号 
邮编. 201804 
No 201 Anyan road, Jiading, Shanghai China 
Post code 201804 
报告编号 
Report number 
 
SCL-S-15-0216M 
委托者: SCL：许佳雅 
Request person, dept： 
送样日期:  2015.09-19 
Request date:  
报告日期:  2015-10-12 
Report date：  
第2 页共4 页 
 
 
图1 失效照片 
III. 测试结果 Test Results  
1 外观分析 Apparent analyze：  
Oring 表面无异常损伤。There is no defect on the surface of the Oring. 
 
 
 
 
 
 
 
 
 
 
 
2 尺寸分析 Dimension analyze 
使用测厚仪测试，失效件Oring 的厚度与新件的厚度基本一致。The thickness of the issue Oring is as the 
same as the new part with the . 
序号 
No. 
试验项目 
Test item 
额定 
Requirement 
试验结果 
Test result 
评价 Evaluation 
合格 
qualified 
不合格 
unqualified 
1 
厚度 
Thickness 
— 
— 
— 
— 
1.1 
失效件 大 
Issue Part Bigger 
/ 
2.38-2.39mm 
/ 
/ 
1.2 
失效件 小 
Issue Part Smaller 
/ 
1.74-1.75mm 
/ 
/ 
1.3 
新件 大 
New Part Bigger 
/ 
2.38-2.39mm 
/ 
/ 
1.4 
新件 小 
New Part Smaller 
/ 
1.75-1.76mm 
/ 
/ 
 
 
 


 
上海汽车中心实验室 
SAIC Center Lab 
中国·上海·嘉定区安研路201 号 
邮编. 201804 
No 201 Anyan road, Jiading, Shanghai China 
Post code 201804 
报告编号 
Report number 
 
SCL-S-15-0216M 
委托者: SCL：许佳雅 
Request person, dept： 
送样日期:  2015.09-19 
Request date:  
报告日期:  2015-10-12 
Report date：  
第3 页共4 页 
 
通过投影进Oring 内径尺寸分析，结果如下： 
The diameter of the Oring is as below: 
序号 
No. 
试验项目 
Test item 
额定 
Requirement 
试验结果 
Test result 
评价 Evaluation 
合格 
qualified 
不合格 
unqualified 
1 
厚度 
Thickness 
— 
— 
— 
— 
1.1 
失效件 大 
Issue Part Bigger 
/ 
13.51mm 
/ 
/ 
1.2 
失效件 小 
Issue Part Smaller 
/ 
6.77mm 
/ 
/ 
1.3 
新件 大 
New Part Bigger 
Φ : 13.3-13.5mm 
H: 2.38-2.52mm 
Φ : 13.41-13.47mm 
H: 2.42-2.48mm 
× 
 
1.4 
新件 小 
New Part Smaller 
Φ : 6.6-6.8mm 
H: 1.78-192mm 
Φ : 6.71-6.72mm 
H: 1.87mm 
× 
 
新件的尺寸符合要求，失效件经过安装后内径有所变大。 
The dimension of the new part conforms to the standard, and the diameter of the issue part is larger 
than the standard after installation. 
 
3 材料硬度 Hardness of the Oring 
Oring 的硬度符合要求。 The hardness of the Oring conforms to the standard. 
序号 
No. 
试验项目 
Test item 
额定 
Requirement 
试验结果 
Test result 
评价 Evaluation 
合格 
qualified 
不合格 
unqualified 
1 
IRHD 硬度 
Shore A Hardness 
ISO 48 
— 
— 
— 
— 
1.1 
失效件 大 
Issue Part Bigger 
60-75 
68 
× 
 
1.2 
失效件 小 
Issue Part Smaller 
60-75 
68 
× 
 
1.3 
新件 大 
New Part Bigger 
60-75 
68 
× 
 
1.4 
新件 小 
New Part Smaller 
60-75 
68 
× 
 
2 
材料定性 
FTIR 
— 
— 
— 
— 
2.1 
失效件 大 
Issue Part Bigger 
HNBR 
HNBR 
× 
 
2.2 
失效件 小 
Issue Part Smaller 
HNBR 
HNBR 
× 
 
 
4 台架验证 Function Test 
经台架测试，水检无泄漏。The issue part pass the leakage test. 
  
 
  
管2 


 
上海汽车中心实验室 
SAIC Center Lab 
中国·上海·嘉定区安研路201 号 
邮编. 201804 
No 201 Anyan road, Jiading, Shanghai China 
Post code 201804 
报告编号 
Report number 
 
SCL-S-15-0216M 
委托者: SCL：许佳雅 
Request person, dept： 
送样日期:  2015.09-19 
Request date:  
报告日期:  2015-10-12 
Report date：  
第4 页共4 页 
 
  
 
 
       小Oring 水检无泄漏              大Oring 水检无泄漏 
    The test of the smaller oring        the test of the larger oring 
 
小结 Conclusion： 
   1 失效件Oring 的材料，硬度符合要求，且气密试验符合要求。抽样件尺寸符合要求。 
     The material and hardness of the oring conforms to the standard, and the issue oring pass the 
leakage test. the dimension of the new oring conforms to the standard. 
   2 建议排查其它泄漏贡献值。 
     Suggestion: to find other element which leading the leakage.

File: 材料工程师/SCL-S-15-0217M-湿式双离合器及减震器总成-DCT360-龚伟.pdf.md
# SCL-S-15-0217M-湿式双离合器及减震器总成-DCT360-龚伟.pdf

 
上海汽车中心实验室
(SAIC Center Lab) 
中国·上海·嘉定区安研路201 号 
邮编. 201804 
No. 201 Anyan Road, Jiading District,  
Shanghai, China. 
Post code :200433 
报告编号：Report number 
SCL-S-15-0217M 
委托者Requestor：葛凤龙 
送样日期Deliver date：2015.09.22 
报告日期Report date：2015.09.30 
第 1 页 共 5 页 
Page 1 of 5  
 
零件号 
Part number 
10010218 
零件名称 
Part name 
双离合器及减震器总成 
ASSY Double Clutch and Damper 
图纸日期 
Drawing date  
2010.09.06 
零件生产日期 
Production date 
2014.7 
供货商 
Supplier 
博格华纳 
BorgWarner 
车型/项目 
Car type/project 
DCT360 
 
        阶段性报告  Stage report            结论性报告 Conclusion report             测试报告 Test report 
Ⅰ.任务描述 Task description 
实验室受委托对双离合器及减震器总成进行失效原因分析，失效零件具体信息如下： 
As requested, QA lab has analyzed the invalid cause of ASSY double clutch and damper, and the information of invalid part 
is shown as following： 
零件信息：Part information 
零件名称 
Part name 
双离合器及减震器总成 
ASSY Double Clutch and Damper 
制造日期 
Production date 
2014.07 
VIN 码 
VIN number 
/ 
销售日期 
Sale date 
/ 
车辆里程数 
Car mileage 
9955 km 
销售商 
Sale agent 
/ 
失效模式描述 
Invalid situation 
description 
塑料滑块断裂。 
Plastic slide crack. 
原材料信息：Raw material information 
原材料及牌号 
Raw material 
and trademark 
PA46-GF30 
原材料厂商 
Raw material producer 
/ 
散件供应商 
Part supplier 
/ 
金属热处理状态 
Metal heat treatment state 
/ 
失效零件见图1：The invalid part is shown in Fig 1.  
Ⅱ. 结论与建议 Conclusions and suggestions 
结论： 1. 失效件已被打散、磨损，无法给出断裂形式。 
2. 零件材料符合技术要求。 
Conclusions:  1. The failure part has been scattered and wear, unable to give the fracture form. 
2. Material performance of part conformed to requirements. 
建议： NA 
Suggestions:  NA  
 
 
 
分发： 
Dispenser 
变速箱 葛凤龙 
检验者： 
Identifier 
龚伟 
Gong Wei    
审核： 
Auditor 
狄春峰 
Di Chunfeng 
批准： 
Approver 
 
日期： 
Date 
2015.09.30 
日期： 
Date 
2015.09.30 
日期： 
Date 
2015.09.30 


 
上海汽车中心实验室
(SAIC Center Lab) 
中国·上海·嘉定区安研路201 号 
邮编. 201804 
No. 201 Anyan Road, Jiading District,  
Shanghai, China. 
Post code :200433 
报告编号：Report number 
SCL-S-15-0217M 
委托者Requestor：葛凤龙 
送样日期Deliver date：2015.09.22 
报告日期Report date：2015.09.30 
第 2 页 共 5 页 
Page 2 of 5  
 
    
           
图1 失效件 
Fig. 1 Failure Part 
 
III. 测试结果 Test Results  
序
号 
No. 
试验项目 
Test item 
额定值 
Requirement 
试验结果 
Test result 
评价 Evaluation 
第一次 
第二次 
合格 
qualified 
不合格 
unqualified 
I 
失效件 
 
 
1 
红外（GB/T6040-2002） 
Infrared Spectroscopy 
PA46 
PA46 
× 
 
2 
熔点（GB/T19466.3-2006） 
Melting point (℃) 
290±5 
287 
× 
 
3 
焓值（GB/T19466.3-2006） 
Enthalpy (J/g) 
/ 
59.3 
65.3 
 
 
4 
灰分（GB/T9345.1-2008） 
Ash content (%) 
30±3 
29.2 
× 
 
II 
新件 
 
 
1 
红外（GB/T6040-2002） 
Infrared Spectroscopy 
PA46 
PA46 
× 
 
2 
熔点（GB/T19466.3-2006） 
Melting point (℃) 
290±5 
288 
× 
 
3 
焓值（GB/T19466.3-2006） 
Enthalpy (J/g) 
/ 
51.9 
61.8 
 
 
失效件 
新件 
① 
② 
③ 


 
上海汽车中心实验室
(SAIC Center Lab) 
中国·上海·嘉定区安研路201 号 
邮编. 201804 
No. 201 Anyan Road, Jiading District,  
Shanghai, China. 
Post code :200433 
报告编号：Report number 
SCL-S-15-0217M 
委托者Requestor：葛凤龙 
送样日期Deliver date：2015.09.22 
报告日期Report date：2015.09.30 
第 3 页 共 5 页 
Page 3 of 5  
 
序
号 
No. 
试验项目 
Test item 
额定值 
Requirement 
试验结果 
Test result 
评价 Evaluation 
第一次 
第二次 
合格 
qualified 
不合格 
unqualified 
4 
灰分（GB/T9345.1-2008） 
Ash content (%) 
30±3 
29.1 
× 
 
小结：零件材料符合技术要求。 
 
 
 
 
 
 
 
 
 
 
 
 
 
 
 
 
 
 
 
 
 
 
 
 
 
 
 
 
 
 
 
 
 
 
 


 
上海汽车中心实验室
(SAIC Center Lab) 
中国·上海·嘉定区安研路201 号 
邮编. 201804 
No. 201 Anyan Road, Jiading District,  
Shanghai, China. 
Post code :200433 
报告编号：Report number 
SCL-S-15-0217M 
委托者Requestor：葛凤龙 
送样日期Deliver date：2015.09.22 
报告日期Report date：2015.09.30 
第 4 页 共 5 页 
Page 4 of 5  
 
Ⅳ. 宏观分析 Macroscopic observation 
失效件委托方反馈零件失效时，滑块与弹簧已完全打散分散，滑块大部分已断裂，磨损，如图2 所示。 
 
图2 断口①② 
Fig. 2 Fracture①② 


 
上海汽车中心实验室
(SAIC Center Lab) 
中国·上海·嘉定区安研路201 号 
邮编. 201804 
No. 201 Anyan Road, Jiading District,  
Shanghai, China. 
Post code :200433 
报告编号：Report number 
SCL-S-15-0217M 
委托者Requestor：葛凤龙 
送样日期Deliver date：2015.09.22 
报告日期Report date：2015.09.30 
第 5 页 共 5 页 
Page 5 of 5  
 
由于失效位置较多，且大部分已磨损，无法找到断裂起始位置，故无法给出初始断裂时的情况。实验
室接收失效件仅残片③可以看出断口形式，断口呈脆断形式，裂纹扩展方向如图3所示，系一次性断裂。 
  
 
图3 断口③ 
Fig. 3 Fracture③ 
 
 
 
断口扩展方向 
③

File: 材料工程师/SCL-S-15-0218M-NLE-增压器进油管-朱玲斌.pdf.md
# SCL-S-15-0218M-NLE-增压器进油管-朱玲斌.pdf

 
上海汽车中心实验室 
SAIC Center Lab 
中国·上海·嘉定区安研路201 号 
邮编： 201804 
No 201 Anyan road, Jiading, Shanghai China 
Post code: 201804 
报告编号 
Report number 
 
SCL-S-15-0218M 
委托者: DRE 王卫强 
Request person, dept： 
委托编号:  /  
Request number: 
送样日期:  2015.9.21 
Request date:  
报告日期:  2015.9.29 
Report date：  
第1页共7页 
 
SMPV-0.2.3-002-QA -F01 
零件号Part number 
1078641-1 
零件名称 
Part name 
进油管 
Inlet tube 
图纸日期Drawing date 
/ 
零件生产日期Part production date 
/ 
供货商 
Supplier 
浙江铁马 
车型/项目Car type/project 
IS12 
DVP 材料大纲签署日期DVP material test plan date 
/ 
阶段性报告 Interim report                结论性报告 Conclusion report          
 
Ⅰ.任务描述 Task description 
实验室受委托对进油管（试制样件）进行失效原因分析，失效零件具体信息如下： 
As requested, SCL has analyzed the failure of the inlet tube t. The information of the failed part is as following： 
零件信息：Part information 
零件名称 
Part name 
进油管 
Inlet tube 
车制造日期 
Vehicle production date 
/ 
VIN 码 
VIN 
/ 
销售日期 
Sale date 
/ 
车辆里程数 
Car mileage 
/ 
维修站名称 
Sale agent 
/ 
失效模式描述 
Failure circumstance  
IS12 进行800 耐久试验，进油管开裂。 
The inlet tube cracked when 800 durability test of IS12 was done.  
原材料信息：Raw material information 
原材料及牌号 
Raw material specification 
/ 
原材料厂商 
Raw material producer 
/ 
散件供应商 
Component supplier 
/ 
金属热处理状态 
Metal heat treatment state 
/ 
失效零件见图1 和图2：The failed part is shown in figure 1 and figure 2. 
 
Ⅱ. 结论与建议 Conclusions and Suggestions 
 
结论Conclusions： 
（1） 进油管在近焊趾部位发生疲劳开裂。 
（2） 失效进油管化学成分合格，金相组织和硬度正常，插入部分存在较大未填充区域。 
（3） 试制件金相组织和硬度正常，插入部分存在较大未填充区域。 
 
建议Suggestions： 
（1） 控制不锈钢管插入接头的长度，防止插入部分过长导致钢管受损； 
（2） 加强焊接过程控制，避免插入部分出现较大面积未填充。 
 
 
 
 
分发: 
Distribution 
发动机  王卫强 
检验者Author 
朱玲斌 
Zhu Lingbin 
审核Auditor 
邵百明 
Shao Baiming 
批准Approver 
 
日期Date 
2015.9.29 
日期Date 
2015.9.29 
日期Date 
2015.9.29 


 
上海汽车中心实验室 
SAIC Center Lab 
中国·上海·嘉定区安研路201 号 
邮编： 201804 
No 201 Anyan road, Jiading, Shanghai China 
Post code: 201804 
报告编号 
Report number 
 
SCL-S-15-0218M 
委托者: DRE 王卫强 
Request person, dept： 
委托编号:  /  
Request number: 
送样日期:  2015.9.21 
Request date:  
报告日期:  2015.9.29 
Report date：  
第2页共7页 
 
SMPV-0.2.3-002-QA -F01 
III. 调查结果 Investigation Results  
IS12 搭载NLE 发动机在上内所进行800h 耐久试验，试验进行至85h，发现增压器进油管和增压器结合面
有油迹，拆下进油管进行气密性试验发现有微小泄漏。 
失效件（材料变更后的试制样件）所在位置图见图1a 所示，图1b~1g 为失效件相关形貌，由图可知： 
 进油管开裂位置见图1c 所示，裂纹发生在钎焊接头侧面的近焊趾部位（图1e，1g）； 
 失效件钢管与接头已经有接触迹象（图1c，图3）。 
 台架检查未发现异常。 
 
 
 
a  失效件所在位置图 
b  失效件和送检零件宏观形貌 
c  剖切及裂纹位置 
 
d  内侧裂纹形貌 
e  外侧裂纹形貌 
开裂位置 
失效件 
送检试制零件 
20 碳钢 
剖切 
位置 
开裂位置 
装配时 
正面 
钢管末端与接头有接触迹象 
304 
不锈钢 
见图1g 


 
上海汽车中心实验室 
SAIC Center Lab 
中国·上海·嘉定区安研路201 号 
邮编： 201804 
No 201 Anyan road, Jiading, Shanghai China 
Post code: 201804 
报告编号 
Report number 
 
SCL-S-15-0218M 
委托者: DRE 王卫强 
Request person, dept： 
委托编号:  /  
Request number: 
送样日期:  2015.9.21 
Request date:  
报告日期:  2015.9.29 
Report date：  
第3页共7页 
 
SMPV-0.2.3-002-QA -F01 
 
f  内侧裂纹放大形貌 
g  外侧裂纹放大形貌 
图1  失效件形貌 
 
断口分析   Fracture Analysis 
图2 为裂纹打开后断口低倍及高倍SEM 形貌，由图可知： 
 钎焊铜部分和不锈钢部分的断裂均为疲劳（图2b，2c，2d），疲劳扩展方向见黄色箭头所示；不锈钢
撕裂区域形貌为韧窝（见图2e） 
 
a  断口低倍形貌 
b  位置1（钎焊铜部分）-疲劳 
c  位置2（钎焊铜部分）-疲劳 
1 
2 
3 
4 


 
上海汽车中心实验室 
SAIC Center Lab 
中国·上海·嘉定区安研路201 号 
邮编： 201804 
No 201 Anyan road, Jiading, Shanghai China 
Post code: 201804 
报告编号 
Report number 
 
SCL-S-15-0218M 
委托者: DRE 王卫强 
Request person, dept： 
委托编号:  /  
Request number: 
送样日期:  2015.9.21 
Request date:  
报告日期:  2015.9.29 
Report date：  
第4页共7页 
 
SMPV-0.2.3-002-QA -F01 
d  位置3（不锈钢管）-疲劳 
e  位置4（不锈钢管）-韧窝 
图2   失效件断口形貌 
材料测试  Material Test Results 
对失效件的进油管和送检新进油管进行检测，其结果如下： 
（1） 失效进油管材料成分合格，金相组织和硬度正常，插入部分存在大面积未填充区域； 
（2） 新件金相组织和硬度正常，插入部分存在大面积未填充区域。 
 
表1  材料检测结果 
序号 
No. 
测试项目 
Test item 
额定值 
Requirement 
试验结果 
Test result 
评价 Evaluation 
合格 
OK 
不合格 
Not OK 
1 
失效进油管 
 
 
1.1 
成分 
06Cr19Ni10 
(GB/T 12771-2008) 
 
 
 
C 
≤0.08 
0.0046 
× 
 
Si 
≤0.75 
0.345 
× 
 
Mn 
≤2.00 
1.134 
× 
 
P 
≤0.040 
0.030 
× 
 
S 
≤0.030 
0.0052 
× 
 
Ni 
8.00~11.00 
10.34 
× 
 
Cr 
18.00~20.00 
18.34 
× 
 
1.2 
硬度 
/ 
HV1：140，137，144 
/ 
 
1.3 
金相组织 
/ 
 奥氏体（图3）（失效端） 
/ 
 
1.4 
钎焊部分熔合形貌 
/ 
大面积未填充，较差 
/ 
 
2 
送检试制进油管 
 
 
2.1 
硬度 
/ 
HV1：154，151，153 
/ 
 
2.2 
金相组织 
/ 
奥氏体（不锈钢侧） 
铁素体+珠光体（碳钢侧） 
/ 
 
2.3 
钎焊部分熔合形貌 
/ 
不锈钢侧：未填充与熔合形貌并存（图4） 
/ 
 
碳钢侧：有大面积未填充（图5） 
 


 
上海汽车中心实验室 
SAIC Center Lab 
中国·上海·嘉定区安研路201 号 
邮编： 201804 
No 201 Anyan road, Jiading, Shanghai China 
Post code: 201804 
报告编号 
Report number 
 
SCL-S-15-0218M 
委托者: DRE 王卫强 
Request person, dept： 
委托编号:  /  
Request number: 
送样日期:  2015.9.21 
Request date:  
报告日期:  2015.9.29 
Report date：  
第5页共7页 
 
SMPV-0.2.3-002-QA -F01 
图3  失效一侧钎焊焊接形貌 
 
 
 
插入部分两侧大部分未填充， 
无明显焊接形貌 
钢管已经与接头 
有接触痕迹 


 
上海汽车中心实验室 
SAIC Center Lab 
中国·上海·嘉定区安研路201 号 
邮编： 201804 
No 201 Anyan road, Jiading, Shanghai China 
Post code: 201804 
报告编号 
Report number 
 
SCL-S-15-0218M 
委托者: DRE 王卫强 
Request person, dept： 
委托编号:  /  
Request number: 
送样日期:  2015.9.21 
Request date:  
报告日期:  2015.9.29 
Report date：  
第6页共7页 
 
SMPV-0.2.3-002-QA -F01 
图4  试制件钎焊焊接形貌（不锈钢一侧） 
 
 
插入部分上侧大部分未填充，. 
下侧焊接效果较好 


 
上海汽车中心实验室 
SAIC Center Lab 
中国·上海·嘉定区安研路201 号 
邮编： 201804 
No 201 Anyan road, Jiading, Shanghai China 
Post code: 201804 
报告编号 
Report number 
 
SCL-S-15-0218M 
委托者: DRE 王卫强 
Request person, dept： 
委托编号:  /  
Request number: 
送样日期:  2015.9.21 
Request date:  
报告日期:  2015.9.29 
Report date：  
第7页共7页 
 
SMPV-0.2.3-002-QA -F01 
图5  试制件钎焊焊接形貌（碳钢一侧） 
 
 
 
插入部分两侧大部分未填充， 
无明显焊接形貌

File: 材料工程师/SCL-S-15-0219M-NLE2.0-机械真空泵-朱玲斌.pdf.md
# SCL-S-15-0219M-NLE2.0-机械真空泵-朱玲斌.pdf

 
上海汽车中心实验室 
SAIC Center Lab 
中国·上海·嘉定区安研路201 号 
邮编： 201804 
No 201 Anyan road, Jiading, Shanghai China 
Post code: 201804 
报告编号 
Report number 
 
SCL-S-15-0219M 
委托者: 质保部  张斯琦 
Request person, dept： 
委托编号:  /  
Request number: 
送样日期:  2015.9.14 
Request date:  
报告日期:  2015.9.23 
Report date：  
第1页共4页 
 
SMPV-0.2.3-002-QA -F01 
零件号Part number 
/ 
零件名称 
Part name 
机械真空泵 
Mechanical vacuum pump 
图纸日期Drawing date 
/ 
零件生产日期Part production date 
/ 
供货商 
Supplier 
青岛威伯科 
车型/项目Car type/project 
NLE 2.0T 
DVP 材料大纲签署日期DVP material test plan date 
/ 
阶段性报告 Interim report                结论性报告 Conclusion report          
 
Ⅰ.任务描述 Task description 
实验室受委托对真空泵转子进行失效原因分析，失效零件具体信息如下： 
As requested, SCL has analyzed the failure of the vacuum pump rotor. The information of the failed part is as following： 
零件信息：Part information 
零件名称 
Part name 
机械真空泵 
Mechanical vacuum pump 
车制造日期 
Vehicle production date 
/ 
VIN 码 
VIN 
/ 
销售日期 
Sale date 
/ 
车辆里程数 
Car mileage 
38181km 
维修站名称 
Sale agent 
无锡畅途 
失效模式描述 
Failure circumstance  
售后NLE2.0T 的G10 真空助力器失效，拆解发现转子断裂。 
G10 vacuum booster of NLE2.0T failure, dismantling found the rotor fault..  
原材料信息：Raw material information 
原材料及牌号 
Raw material specification 
/ 
原材料厂商 
Raw material producer 
/ 
散件供应商 
Component supplier 
/ 
金属热处理状态 
Metal heat treatment state 
/ 
失效零件见图1：The failed part is shown in figure 1. 
 
Ⅱ. 结论与建议 Conclusions and Suggestions 
 
结论Conclusions： 
（1） 生坯裂纹导致转子烧结不良，在使用过程中开裂。The green crack in the rotor cause bad sintering and 
cracking during use.. 
（2） 转子材料的密度和硬度符合要求，金相组织正常。The density and hardness of the rotor material meet the 
requirement, the microstructure is normal.. 
 
建议Suggestions： 
（1）  加强转子生产过程控制。To strengthen the control of rotor production process. 
 
 
 
 
 
分发: 
Distribution 
质保部  张斯琦 
检验者Author 
朱玲斌 
Zhu Lingbin 
审核Auditor 
邵百明 
Shao Baiming 
批准Approver 
 
日期Date 
2015.9.25 
日期Date 
2015.9.25 
日期Date 
2015.9.25 


 
上海汽车中心实验室 
SAIC Center Lab 
中国·上海·嘉定区安研路201 号 
邮编： 201804 
No 201 Anyan road, Jiading, Shanghai China 
Post code: 201804 
报告编号 
Report number 
 
SCL-S-15-0219M 
委托者: 质保部  张斯琦 
Request person, dept： 
委托编号:  /  
Request number: 
送样日期:  2015.9.14 
Request date:  
报告日期:  2015.9.23 
Report date：  
第2页共4页 
 
SMPV-0.2.3-002-QA -F01 
III. 调查结果 Investigation Results  
上汽商用车用NLE2.0T 发动机的机械真空泵异常导致Q2 功能失效。将真空泵拆下进行性能测试和泄漏测
试，性能测试不能通过，气密水检没有泄漏。拆解真空泵发现转子已经断裂。 
图1a 为失效的真空泵组件，图1b 失效转子位置视图，图1c 为送至实验室的失效件状态，由图可知： 
 两个转子片根部发生断裂，转子表面无异常磕碰、磨损痕迹。 
 
a  真空泵 
b  拆解形貌 
c  失效件形貌 
图1  失效零件宏观形貌 
 
 
断口分析  Fracture analysis 
图2 为断裂转子的低倍及高倍SEM 形貌图，结合图1c 可以知道： 
 位置1，4 形貌表明内侧基本没有韧窝存在（图b，e），位置2,5 表明转子中部有少量韧窝，烧结较差
（图c，f），外缘有疑似氧化后的韧窝存在，烧结正常（图d，g）。 
 内侧大面积的熔融特征表明烧结不良是转子断裂的主要原因，这种烧结不良应该是由于转子在烧结前内
侧已经存在生坯裂纹。 
 


 
上海汽车中心实验室 
SAIC Center Lab 
中国·上海·嘉定区安研路201 号 
邮编： 201804 
No 201 Anyan road, Jiading, Shanghai China 
Post code: 201804 
报告编号 
Report number 
 
SCL-S-15-0219M 
委托者: 质保部  张斯琦 
Request person, dept： 
委托编号:  /  
Request number: 
送样日期:  2015.9.14 
Request date:  
报告日期:  2015.9.23 
Report date：  
第3页共4页 
 
SMPV-0.2.3-002-QA -F01 
a  断口低倍形貌 
b  位置1 形貌-基本为熔融面 
c  位置2 形貌-基本为熔融面 
d  位置3 形貌—熔融面与韧窝并存 
e  位置4 形貌-基本为熔融面 
1 
3 
4 
2 
5 
6 
疑似韧窝 
氧化后形貌 
内侧 


 
上海汽车中心实验室 
SAIC Center Lab 
中国·上海·嘉定区安研路201 号 
邮编： 201804 
No 201 Anyan road, Jiading, Shanghai China 
Post code: 201804 
报告编号 
Report number 
 
SCL-S-15-0219M 
委托者: 质保部  张斯琦 
Request person, dept： 
委托编号:  /  
Request number: 
送样日期:  2015.9.14 
Request date:  
报告日期:  2015.9.23 
Report date：  
第4页共4页 
 
SMPV-0.2.3-002-QA -F01 
 
 
f  位置5 形貌-少量韧窝 
g  位置6 形貌-韧窝与熔融面并存 
图2  失效件断口 
材料测试  Material Test Results 
对失效转子进行检测，其结果如下： 
（1） 转子密度和硬度符合要求，组织正常。 
 
表1  材料检测结果 
序号 
No. 
测试项目 
Test item 
额定值 
Requirement 
试验结果 
Test result 
评价 Evaluation 
合格 
OK 
不合格 
Not OK 
1 
密度 
头部≥6.9g/cm3 
7.08 
× 
 
断裂区≥6.8g/cm3 
6.89,6.90 
× 
 
2 
硬度 
HVS10≤400 
192,192,201 
× 
 
3 
金相组织 
/ 
铁素体+珠光体 
/ 
 
 
 
图3  金相组织

File: 材料工程师/SCL-S-15-0221M-SGE1.5T- 上油底壳-朱玲斌.pdf.md
# SCL-S-15-0221M-SGE1.5T- 上油底壳-朱玲斌.pdf

 
上海汽车中心实验室 
SAIC Center Lab 
中国·上海·嘉定区安研路201 号 
邮编： 201804 
No 201 Anyan road, Jiading, Shanghai China 
Post code: 201804 
报告编号 
Report number 
 
SCL-S-15-0221M 
委托者: 发动机部  陈佳宁 
Request person, dept： 
委托编号:  /  
Request number: 
送样日期:  2015.9.22 
Request date:  
报告日期:  2015.10.8 
Report date：  
第1页共5页 
 
SMPV-0.2.3-002-QA -F01 
零件号Part number 
10235892 
零件名称 
Part name 
上油底壳总成 
PAN ASM-UPR Oil 
图纸日期Drawing date 
2015-02-11 
零件生产日期Part production date 
/ 
供货商 
Supplier 
浙江浩天 
车型/项目Car type/project 
SGE1.5 T 
DVP 材料大纲签署日期DVP material test plan date 
/ 
阶段性报告 Interim report                结论性报告 Conclusion report          
 
Ⅰ.任务描述 Task description 
实验室受委托对上油底壳进行失效原因分析，失效零件具体信息如下： 
As requested, SCL has analyzed the failure of the oil pan. The information of the failed part is as following： 
零件信息：Part information 
零件名称 
Part name 
上油底壳总成 
PAN ASM-UPR Oil 
车制造日期 
Vehicle production date 
/ 
VIN 码 
VIN 
/ 
销售日期 
Sale date 
/ 
车辆里程数 
Car mileage 
/ 
维修站名称 
Sale agent 
/ 
失效模式描述 
Failure circumstance  
IP31 1.5T 在南京进行GED 试验，上油底壳开裂。 
The oil pan of IP31 1.5T cracked in Nan Jing during GED testing. 
原材料信息：Raw material information 
原材料及牌号 
Raw material specification 
A380 
原材料厂商 
Raw material producer 
/ 
散件供应商 
Component supplier 
/ 
金属热处理状态 
Metal heat treatment state 
/ 
失效零件见图1：The failed part is shown in figure 1. 
 
Ⅱ. 结论与建议 Conclusions and Suggestions 
 
结论Conclusions： 
（1） 上油底壳由于疲劳开裂而失效，裂纹起始位置见图2a。The oil pan cracked due to fatigue, and the cracking 
start position shown in Fig 2a.. 
（2） 上油底壳化学成分符合要求，组织和硬度正常。The chemical compositions of the oil pan are qualified, the 
microstructure and hardness are normal. 
 
建议Suggestions： 
（1） 优化结构降低应力。Optimizing the structure to reduce the stress. 
（2） 避免零件在运输过程中受到异常磕碰。To avoid abnormal knocking during transportation. 
 
 
 
分发: 
Distribution 
发动机部  陈佳宁 
检验者Author 
朱玲斌 
Zhu Lingbin 
审核Auditor 
邵百明 
Shao Baiming 
批准Approver 
 
日期Date 
2015.10.9 
日期Date 
2015.10.9 
日期Date 
2015.10.9 


 
上海汽车中心实验室 
SAIC Center Lab 
中国·上海·嘉定区安研路201 号 
邮编： 201804 
No 201 Anyan road, Jiading, Shanghai China 
Post code: 201804 
报告编号 
Report number 
 
SCL-S-15-0221M 
委托者: 发动机部  陈佳宁 
Request person, dept： 
委托编号:  /  
Request number: 
送样日期:  2015.9.22 
Request date:  
报告日期:  2015.10.8 
Report date：  
第2页共5页 
 
SMPV-0.2.3-002-QA -F01 
III. 调查结果 Investigation Results  
IP31 1.5T 在南京进行GED 试验（要求420 循环），试验进行至227 个循环时，发动机由于其他原因运输
至上海更换下油底壳、凸轮轴罩盖等零件，随后返回南京继续进行试验，试验至300 个循环时，上油底壳出现渗
油开裂。 
送至实验室的上油底壳如图1 所示，由图可知： 
 裂纹细小，正面几乎不可见（如图1a）；从裂纹背面可以看出，整条裂纹穿过分型面位置（如图1b） 
 远离裂纹位置有明显的异常痕迹，可能是运输搬运过程中造成的（图1c）。 
a  上油底壳（正面） 
b  上油底壳（背面） 
c  异常痕迹 
图1  失效件形貌 
 
 
分型面位置 


 
上海汽车中心实验室 
SAIC Center Lab 
中国·上海·嘉定区安研路201 号 
邮编： 201804 
No 201 Anyan road, Jiading, Shanghai China 
Post code: 201804 
报告编号 
Report number 
 
SCL-S-15-0221M 
委托者: 发动机部  陈佳宁 
Request person, dept： 
委托编号:  /  
Request number: 
送样日期:  2015.9.22 
Request date:  
报告日期:  2015.10.8 
Report date：  
第3页共5页 
 
SMPV-0.2.3-002-QA -F01 
断口分析    Fracture analysis 
将图1 裂纹打开后，进行低倍及高倍SEM 观察，如图2，由图可知： 
 低倍下裂纹两端有两个比较光滑的区域，隐约可见的海滩纹特征（图2b，2c 虚线）；位置1 和位置2
有轻微的疲劳辉纹（图2d，2e）； 
 位置3 为疲劳末端，高倍下未见明显疲劳特征； 
 结合以上形貌分析，认为油底壳的开裂应该是疲劳开裂，疲劳扩展方向如下图中红色箭头所示，裂纹起
始于分型面位置（图2a），该位置容易出现应力集中，同时了解了CAE 的计算结果，也表明开裂位
置是应力较大区域。 
 
a  断口全貌 
b  局部放大形貌-海滩纹 
c  局部放大形貌-海滩纹 
分型面位置 
 
裂纹源区域 
1
2
3


 
上海汽车中心实验室 
SAIC Center Lab 
中国·上海·嘉定区安研路201 号 
邮编： 201804 
No 201 Anyan road, Jiading, Shanghai China 
Post code: 201804 
报告编号 
Report number 
 
SCL-S-15-0221M 
委托者: 发动机部  陈佳宁 
Request person, dept： 
委托编号:  /  
Request number: 
送样日期:  2015.9.22 
Request date:  
报告日期:  2015.10.8 
Report date：  
第4页共5页 
 
SMPV-0.2.3-002-QA -F01 
d  位置1SEM 形貌 
e  位置2SEM 形貌 
f  位置3SEM 形貌 
图2  断口形貌 
材料测试  Material Test Results 
对开裂油底壳进行材料检测，其结果如下： 
 上油底壳材料化学成分符合要求，硬度和组织正常。 
 
 
表1  材料检测结果 
序号 
No. 
测试项目 
Test item 
额定值 
Requirement 
试验结果 
Test result 
评价 Evaluation 
合格 
OK 
不合格 
Not OK 
1 
成分 
Chemical components 
A380 
(ASTM B85-03) 
 
 
 
Si 
7.5-9.5 
8.867 
× 
 
Fe 
≤1.3 
0.868 
× 
 
Cu 
3.0~4.0 
3.280 
× 
 
Mn 
≤0.50 
0.345 
× 
 


 
上海汽车中心实验室 
SAIC Center Lab 
中国·上海·嘉定区安研路201 号 
邮编： 201804 
No 201 Anyan road, Jiading, Shanghai China 
Post code: 201804 
报告编号 
Report number 
 
SCL-S-15-0221M 
委托者: 发动机部  陈佳宁 
Request person, dept： 
委托编号:  /  
Request number: 
送样日期:  2015.9.22 
Request date:  
报告日期:  2015.10.8 
Report date：  
第5页共5页 
 
SMPV-0.2.3-002-QA -F01 
序号 
No. 
测试项目 
Test item 
额定值 
Requirement 
试验结果 
Test result 
评价 Evaluation 
合格 
OK 
不合格 
Not OK 
 
Mg 
≤0.10 
0.039 
× 
 
Ni 
≤0.50 
0.040 
× 
 
Zn 
≤3.0 
0.416 
× 
 
Sn 
≤0.35 
0.075 
× 
 
Al 
余量 
85.91 
× 
 
2 
硬 度 
Hardness 
/ 
HB2.5/62.5： 94,98,100 
/ 
 
3 
微观组织 
Microstructure 
/ 
白色块状a 相+细小的共晶
Si+少量灰色块状初晶Si 
 (见图3) 
/ 
 
 
图3  金相组织

File: 材料工程师/SCL-S-15-0222M-NLE2.0T-张紧器-朱玲斌.pdf.md
# SCL-S-15-0222M-NLE2.0T-张紧器-朱玲斌.pdf

 
上海汽车中心实验室 
SAIC Center Lab 
中国·上海·嘉定区安研路201 号 
邮编： 201804 
No 201 Anyan road, Jiading, Shanghai China 
Post code: 201804 
报告编号 
Report number 
 
SCL-S-15-0222M 
委托者: 发动机  侯明阳 
Request person, dept： 
委托编号:  /  
Request number: 
送样日期:  2015.9.22 
Request date:  
报告日期:  2015.10.9 
Report date：  
第1页共5页 
 
SMPV-0.2.3-002-QA -F01 
零件号Part number 
10158210 
零件名称 
Part name 
张紧器 
Tensioner  
图纸日期Drawing date 
2013-11-01 
零件生产日期Part production date 
/ 
供货商 
Supplier 
上海盖茨 
车型/项目Car type/project 
NLE 2.0T E85 
DVP 材料大纲签署日期DVP material test plan date 
/ 
阶段性报告 Interim report                结论性报告 Conclusion report          
 
Ⅰ.任务描述 Task description 
实验室受委托对张紧器进行失效原因分析，失效零件具体信息如下： 
As requested, SCL has analyzed the failure of the tensioner. The information of the failed part is as following： 
零件信息：Part information 
零件名称 
Part name 
张紧器 
Tensioner 
车制造日期 
Vehicle production date 
/ 
VIN 码 
VIN 
/ 
销售日期 
Sale date 
/ 
车辆里程数 
Car mileage 
/ 
维修站名称 
Sale agent 
/ 
失效模式描述 
Failure circumstance  
NLE 2.0T E85 进行800h 耐久试验，200 小时检查时发现张紧器上耳断裂。 
The upper ear of tensioner fracture when the NLE 2.T E85 800 durability test for 200h. 
原材料信息：Raw material information 
原材料及牌号 
Raw material specification 
A03830 
原材料厂商 
Raw material producer 
/ 
散件供应商 
Component supplier 
/ 
金属热处理状态 
Metal heat treatment state 
/ 
失效零件见图1：The failed part is shown in figure 1. 
 
Ⅱ. 结论与建议 Conclusions and Suggestions 
 
 
结论Conclusions： 
（1） 张紧器上耳因多源疲劳开裂而失效，疲劳起源于法兰面边缘。The tensioner ear failed due to multi source 
fatigue, and the fatigue originates from the flange edge. 
（2） 张紧器上耳化学成分符合要求，硬度、金相组织和孔隙率测试结果正常。The chemical compositions of the 
temsioner ear is qualified, the hardness、microstructure and porosity test result are normal. 
 
建议Suggestions： 
（1） 校核张紧器的工作应力，优化法兰面结构，减少应力集中。Check the working stress of the tensioner, optimize 
the structure of the flange to reduce the stress. 
 
 
 
分发: 
Distribution 
发动机  侯明阳 
检验者Author 
朱玲斌 
Zhu Lingbin 
审核Auditor 
邵百明 
Shao Baiming 
批准Approver 
 
日期Date 
2015.10.9 
日期Date 
2015.10.9 
日期Date 
2015.10.9 


 
上海汽车中心实验室 
SAIC Center Lab 
中国·上海·嘉定区安研路201 号 
邮编： 201804 
No 201 Anyan road, Jiading, Shanghai China 
Post code: 201804 
报告编号 
Report number 
 
SCL-S-15-0222M 
委托者: 发动机  侯明阳 
Request person, dept： 
委托编号:  /  
Request number: 
送样日期:  2015.9.22 
Request date:  
报告日期:  2015.10.9 
Report date：  
第2页共5页 
 
SMPV-0.2.3-002-QA -F01 
III. 调查结果 Investigation Results  
NLE 2.0T E85 项目在安亭进行800h 台架试验，试验进行到200h 时由于其他原因拆解发动机，发现张紧
器上耳断裂。 
送至实验室失效件如图1a 所示，图1b，1c 分别为断裂面两侧的形貌，由图可知： 
 断裂发生在法兰面一侧边缘，法兰面与上耳平面之间有明显台阶（图1b）；两侧压痕形貌表明连接螺
栓未出现明显松动； 
 零件表面未发现撞击等异常痕迹； 
 台架振动情况未测定。 
 
a  失效件宏观形貌 
 
b  法兰面形貌（正面） 
c  另一侧形貌（背面） 
图1  失效件形貌 
 
 
 
未失效前法兰面一侧形貌 


 
上海汽车中心实验室 
SAIC Center Lab 
中国·上海·嘉定区安研路201 号 
邮编： 201804 
No 201 Anyan road, Jiading, Shanghai China 
Post code: 201804 
报告编号 
Report number 
 
SCL-S-15-0222M 
委托者: 发动机  侯明阳 
Request person, dept： 
委托编号:  /  
Request number: 
送样日期:  2015.9.22 
Request date:  
报告日期:  2015.10.9 
Report date：  
第3页共5页 
 
SMPV-0.2.3-002-QA -F01 
断口分析   Fracture analysis 
图2 为张紧器上耳断口的低倍及高倍形貌，由图可知： 
 张紧器断裂属于多源疲劳开裂，疲劳起源于法兰面边缘位置（图2a），该位置也是CAE 计算的应力较
大位置； 
 整个断口的起源区域和末端均存在类似海滩纹的形貌（图2a，2b，2c），这是疲劳断裂的典型特征，
同时也说明断裂区域承受的载荷并不是很大； 
 微观下疲劳特征不是很明显（图2d，2e），疲劳扩展方向如图2 中的黄色箭头所示。 
 
a  断口全貌 
 
b  局部放大形貌 
c  局部放大形貌 
 
 
疲劳源 
位置2 
位置1 


 
上海汽车中心实验室 
SAIC Center Lab 
中国·上海·嘉定区安研路201 号 
邮编： 201804 
No 201 Anyan road, Jiading, Shanghai China 
Post code: 201804 
报告编号 
Report number 
 
SCL-S-15-0222M 
委托者: 发动机  侯明阳 
Request person, dept： 
委托编号:  /  
Request number: 
送样日期:  2015.9.22 
Request date:  
报告日期:  2015.10.9 
Report date：  
第4页共5页 
 
SMPV-0.2.3-002-QA -F01 
d  位置1 形貌 
e  位置2 形貌-疲劳 
图2  断口形貌 
 
材料测试  Material Test Results 
对失效张紧器上耳进行材料检测，其结果如下： 
（1） 张紧器上耳材料化学成分符合要求，硬度和金相组织正常； 
（2） 检测区域孔隙率为0.72%，最大孔洞直径0.5mm，正常。 
 
 
表1  材料检测结果 
 
序号 
No. 
测试项目 
Test item 
额定值 
Requirement 
试验结果 
Test result 
评价 Evaluation 
合格 
OK 
不合格 
Not OK 
1 
成分 
Chemical components 
A03830 
(ASTM B85-03) 
 
 
 
Si 
9.5-11.5 
10.57 
× 
 
Fe 
≤1.3 
0.801 
× 
 
Cu 
2.0~3.0 
2.189 
× 
 
Mn 
≤0.50 
0.185 
× 
 
Mg 
≤0.10 
0.059 
× 
 
Ni 
≤0.30 
0.028 
× 
 
Zn 
≤3.0 
1.420 
× 
 
Sn 
≤0.15 
0.0029 
× 
 
Al 
余量 
84.60 
× 
 
2 
硬 度 
Hardness 
/ 
HB2.5/62.5： 89,90,94 
/ 
 
3 
孔隙 
Porosity 
/ 
孔隙率 ：0.72% 
/ 
 
最大孔隙：0.5mm 
/ 
 


 
上海汽车中心实验室 
SAIC Center Lab 
中国·上海·嘉定区安研路201 号 
邮编： 201804 
No 201 Anyan road, Jiading, Shanghai China 
Post code: 201804 
报告编号 
Report number 
 
SCL-S-15-0222M 
委托者: 发动机  侯明阳 
Request person, dept： 
委托编号:  /  
Request number: 
送样日期:  2015.9.22 
Request date:  
报告日期:  2015.10.9 
Report date：  
第5页共5页 
 
SMPV-0.2.3-002-QA -F01 
序号 
No. 
测试项目 
Test item 
额定值 
Requirement 
试验结果 
Test result 
评价 Evaluation 
合格 
OK 
不合格 
Not OK 
4 
微观组织 
Microstructure 
/ 
白色块状a 相+针状细晶Si+
少量灰色块状初晶Si 
 (见图4) 
/ 
 
 
图3  失效件孔隙率测定 
图4  金相组织

File: 材料工程师/SCL-S-15-0223M AP14 63P 差速器齿轮-邵百明.pdf.md
# SCL-S-15-0223M AP14 63P 差速器齿轮-邵百明.pdf

 
上海汽车中心实验室 
SAIC Center Lab 
中国·上海·嘉定区安研路201 号 
邮编：201804 
No 201 Anyan road, Jiading, Shanghai China 
Post code: 201804 
报告编号 
Report number 
 
SCL-S-15-0223M 
委托者:质量分析科 张博敏 
Request person, dept： 
委托编号:  /  
Request number: 
送样日期: 2015.09.25 
Request date:  
报告日期: 2014.09.29 
Report date：  
第1 页共9 页 
 
SMPV-0.2.3-002-QA -F01 
零件号Part number 
10132618 
零件名称 
Part name 
变速箱总成-半轴齿 
Transimission Case- side gear 
图纸日期Drawing date 
2013.1.14 
零件生产日期Part production date 
/ 
供货商 
Supplier 
上海汽车变速器有限公司 
SAGW 
车型/项目Car type/project 
AP14 63P  
DVP 材料大纲签署日期DVP material test plan date 
/ 
阶段性报告 Interim report                结论性报告 Conclusion report          
 
Ⅰ.任务描述 Task description 
实验室受委托对半轴齿进行失效原因分析，失效零件具体信息如下： 
As requested, SCL has analyzed the failure of the side gear. The information of the failed part is as following： 
零件信息：Part information 
零件名称 
Part name 
差速器总成-半轴齿 
Differential Assembly- side gear 
车制造日期 
Vehicle production date 
2013.12.24 
VIN 码/发动机号 
VIN/ Engine No. 
LSJA16E36FG051069 
销售日期 
Sale date 
/ 
车辆里程数/测试寿命 
Car mileage/test life 
4040Km 
维修站名称 
Sale agent 
无锡 
失效模式描述 
Failure circumstance  
半轴齿断裂。The side gear was broken. 
原材料信息：Raw material information 
原材料及牌号 
Raw material specification 
25CrMoS4 
原材料厂商 
Raw material producer 
/ 
散件供应商 
Component supplier 
/ 
金属热处理状态 
Metal heat treatment state 
/ 
失效零件见图1：The failed part is shown in figure1. 
 
Ⅱ. 结论与建议 Conclusions and Suggestions 
 
结论Conclusions： 
（1）半轴齿是由于受到较大的载荷而断裂。The side gear was broken due to overload. 
（2）材料的成分，表面硬度，芯部硬度以及渗碳层深度均符合要求；组织正常；齿根过渡圆滑。The chemical 
components, surface hardness, core hardness and the carburizing layer depth meet the requirements. The microstructure 
is normal and the transition of the teeth root is smooth. 
 
建议Suggestions： 
（1）评估该零件在特定工况（如急转弯等）下的安全性。Evaluate the security of the part under the special working 
condition, such as making a turn at high speed and so on. 
 
 
 
 
分发: 
Distribution 
质量分析科 张博敏 
检验者Author 
邵百明 
Shao Baiming 
审核Auditor 
邵百明 
Shao Baiming 
批准Approver 
 
日期Date 
2015.09.29 
日期Date 
2015.9.29 
日期Date 
2015.9.29 


 
上海汽车中心实验室 
SAIC Center Lab 
中国·上海·嘉定区安研路201 号 
邮编：201804 
No 201 Anyan road, Jiading, Shanghai China 
Post code: 201804 
报告编号 
Report number 
 
SCL-S-15-0223M 
委托者:质量分析科 张博敏 
Request person, dept： 
委托编号:  /  
Request number: 
送样日期: 2015.09.25 
Request date:  
报告日期: 2014.09.29 
Report date：  
第2 页共9 页 
 
SMPV-0.2.3-002-QA -F01 
III. 调查结果 Investigation Results   
      
一辆360 车辆行驶4040Km 后，出现差速器的半轴齿断裂；失效件如图1 所示。半轴齿和行星齿的接触痕迹
无异常，如图2 所示；但在所有失效半轴齿的表面发现有微裂纹，显示其受到较大的载荷。 
 
 
（a）差速器装配图                              （b）失效件 
图1 差速器装配图与失效件 
 
 
（a）1#半轴齿 一侧表面有裂纹     
 
1#半轴齿 
2#半轴齿 
1#行星齿 
2#行星齿 
轴销 
裂纹 


 
上海汽车中心实验室 
SAIC Center Lab 
中国·上海·嘉定区安研路201 号 
邮编：201804 
No 201 Anyan road, Jiading, Shanghai China 
Post code: 201804 
报告编号 
Report number 
 
SCL-S-15-0223M 
委托者:质量分析科 张博敏 
Request person, dept： 
委托编号:  /  
Request number: 
送样日期: 2015.09.25 
Request date:  
报告日期: 2014.09.29 
Report date：  
第3 页共9 页 
 
SMPV-0.2.3-002-QA -F01 
 
 
（b）2#半轴齿 未见表面裂纹 
 
 
（c）1#行星齿 
 
 


 
上海汽车中心实验室 
SAIC Center Lab 
中国·上海·嘉定区安研路201 号 
邮编：201804 
No 201 Anyan road, Jiading, Shanghai China 
Post code: 201804 
报告编号 
Report number 
 
SCL-S-15-0223M 
委托者:质量分析科 张博敏 
Request person, dept： 
委托编号:  /  
Request number: 
送样日期: 2015.09.25 
Request date:  
报告日期: 2014.09.29 
Report date：  
第4 页共9 页 
 
SMPV-0.2.3-002-QA -F01 
 
 
（d）2#行星齿 
图2 齿面接触痕迹     
断口形貌Fracture surface Analysis 
两断齿断口形貌相同，如图3~图4所示；由图可见： 
 从宏观上看（图3（a）和图4（a）），断裂面粗糙不平，呈过载特征； 
 从微观上看（图3（c），（d）和图4（c），（d）），表面渗碳层为沿晶断口，内部为韧
窝，是过载所致；其断裂方向如图箭头所示。 
 整个断裂面未见材料的缺陷；从表层的沿晶断口来看，晶粒大小正常。 
 基于上述检查结果：半轴齿是由于过载而发生的断裂。 
 


 
上海汽车中心实验室 
SAIC Center Lab 
中国·上海·嘉定区安研路201 号 
邮编：201804 
No 201 Anyan road, Jiading, Shanghai China 
Post code: 201804 
报告编号 
Report number 
 
SCL-S-15-0223M 
委托者:质量分析科 张博敏 
Request person, dept： 
委托编号:  /  
Request number: 
送样日期: 2015.09.25 
Request date:  
报告日期: 2014.09.29 
Report date：  
第5 页共9 页 
 
SMPV-0.2.3-002-QA -F01 
 
 
 
图3 1# 断齿断口 
 
（a） 
（b） 
（c） 
（d） 
说明： 
（a）宏观断口  断裂面粗糙不平，一侧受载的
表面有显著的压痕； 
（b）局部人字纹  依据人字纹可判断裂纹扩展
方向如图箭头所示； 
（c）内层断口微观形貌  过载的韧窝； 
（d）表层断口微观形貌  沿晶断口；晶粒大小
正常。 


 
上海汽车中心实验室 
SAIC Center Lab 
中国·上海·嘉定区安研路201 号 
邮编：201804 
No 201 Anyan road, Jiading, Shanghai China 
Post code: 201804 
报告编号 
Report number 
 
SCL-S-15-0223M 
委托者:质量分析科 张博敏 
Request person, dept： 
委托编号:  /  
Request number: 
送样日期: 2015.09.25 
Request date:  
报告日期: 2014.09.29 
Report date：  
第6 页共9 页 
 
SMPV-0.2.3-002-QA -F01 
 
 
 
图4  2#断齿断口 
 
（a） 
（b） 
（c） 
（d） 
说明： 
（a）宏观断口  断裂面粗糙不平，一侧受载的
表面有显著的压痕； 
（b）局部人字纹  依据人字纹可判断裂纹扩展
方向如图箭头所示； 
（c）内层断口微观形貌  过载的韧窝； 
（d）表层断口微观形貌  沿晶断口；晶粒大小
正常。 


 
上海汽车中心实验室 
SAIC Center Lab 
中国·上海·嘉定区安研路201 号 
邮编：201804 
No 201 Anyan road, Jiading, Shanghai China 
Post code: 201804 
报告编号 
Report number 
 
SCL-S-15-0223M 
委托者:质量分析科 张博敏 
Request person, dept： 
委托编号:  /  
Request number: 
送样日期: 2015.09.25 
Request date:  
报告日期: 2014.09.29 
Report date：  
第7 页共9 页 
 
SMPV-0.2.3-002-QA -F01 
材料检测 Material Test  
 材料的检测结果如表1 所示。由表可见： 
 
成分，表面硬度，芯部硬度，渗碳层深度均符合要求。 
 
过渡圆滑。 
 
微观组织正常。 
表1 材料检测结果 
序号 
No. 
测试项目 
Test item 
额定值 
Requirement 
试验结果 
Test result 
评价 Evaluation 
合格 
OK 
不合格 
Not OK 
1 
成分 
Chemical components 
25CrMoS4 
 
 
 
C 
0.22~0.29 
0.260 
× 
 
Si 
≤0.40 
0.255 
× 
 
Mn 
0.60~0.90 
0.848 
× 
 
P 
≤0.035 
0.0180 
× 
 
S 
0.020~0.040 
0.0374 
× 
 
Cr 
0.9~1.2 
1.044 
× 
 
Mo 
0.15~0.30 
0.205 
× 
 
2 
表面硬度 
Surface Hardness 
HV10≥700 
HV10:830,843,839 
× 
 
芯部硬度  
Core Hardness 
41-50HRC 
46.2,46.4 
× 
 
渗碳层深度 
Carburizing layer depth 
600HV1：
0.6~0.8mm 
0.77mm 
× 
 
3 
过渡Transition   
/ 
过渡圆滑（图5） 
/ 
 
4 
微观组织 
Microstructure 
/ 
表面为针状马氏体;芯部为回
火板条马氏体，见图6 
/ 
 


 
上海汽车中心实验室 
SAIC Center Lab 
中国·上海·嘉定区安研路201 号 
邮编：201804 
No 201 Anyan road, Jiading, Shanghai China 
Post code: 201804 
报告编号 
Report number 
 
SCL-S-15-0223M 
委托者:质量分析科 张博敏 
Request person, dept： 
委托编号:  /  
Request number: 
送样日期: 2015.09.25 
Request date:  
报告日期: 2014.09.29 
Report date：  
第8 页共9 页 
 
SMPV-0.2.3-002-QA -F01 
 
图5 过渡圆滑 
 
（a）表面组织 


 
上海汽车中心实验室 
SAIC Center Lab 
中国·上海·嘉定区安研路201 号 
邮编：201804 
No 201 Anyan road, Jiading, Shanghai China 
Post code: 201804 
报告编号 
Report number 
 
SCL-S-15-0223M 
委托者:质量分析科 张博敏 
Request person, dept： 
委托编号:  /  
Request number: 
送样日期: 2015.09.25 
Request date:  
报告日期: 2014.09.29 
Report date：  
第9 页共9 页 
 
SMPV-0.2.3-002-QA -F01 
    
                       
 （b）芯部组织 
图6 微观组织

File: 材料工程师/SCL-S-15-0224-AP13-空调控制器-孙晓晓.pdf.md
# SCL-S-15-0224-AP13-空调控制器-孙晓晓.pdf

 
上海汽车中心实验室
(SAIC Center Lab) 
中国·上海·嘉定区安研路201 号 
邮编. 201804 
No. 201 Anyan Road, Jiading District,  
Shanghai, China. 
Post code :200433 
报告编号：Report number 
SCL-S-15-0224M 
委托者Requestor：陈新波 
送样日期Deliver date：2015.09.28 
报告日期Report date：2015.10.14 
第 1 页 共 7 页 
Page 1 of 7  
 
 
零件号 
Part number 
10121740 
零件名称 
Part name 
电动空调控制器 
ETC 
图纸日期 
Drawing date  
/ 
零件生产日期 
Production date 
2015.01.04 
供货商 
Supplier 
福州丹诺西诚 
Fuzhou Dannuoxicheng 
车型/项目 
Car type/project 
AP13 
 
   阶段性报告  Stage report        结论性报告 Conclusion report           测试报告 Test report 
Ⅰ.任务描述 Task description 
实验室受委托对电动空调控制器进行失效原因分析，失效零件具体信息如下： 
As requested, QA lab has analyzed the invalid cause of ETC, and the information of invalid part is shown as 
following： 
零件信息：Part information 
零件名称 
Part name 
电动空调控制器 
ETC 
制造日期 
Production date 
/ 
VIN 码 
VIN number 
/ 
销售日期 
Sale date 
/ 
车辆里程数 
Car mileage 
0km （南京工厂） 
销售商 
Sale agent 
/ 
失效模式描述 
Invalid situation 
description 
空调风量旋钮限位块被破坏 
Limited block of air volumn knob was damaged. 
原材料信息：Raw material information 
原材料及牌号 
Raw material 
and trademark 
PBT 
1100 
原材料厂商 
Raw material producer 
长春（台湾） 
散件供应商 
Part supplier 
漳州新永发 
金属热处理状态 
Metal heat treatment state 
/ 
失效零件见图1：The invalid part is shown in Fig 1.  
Ⅱ. 结论与建议 Conclusions and suggestions 
结论：1．失效件受外力发生断裂。2．零件材料符合技术要求。 3．零件存在注塑缺陷。 
Conclusions: 1. The failure part was damaged by external force.  
2. Material performance of part conformed to requirements. 
3. The parts have injection defects. 
建议：1. 检查零件的物流管理及装配流程。 
      2．优化零件注塑工艺 
Suggestions: 1. Examine the process of logistics and assembly of parts. 
2. Optimize injection molding process of parts. 
分发： 
Dispenser 
SQE 陈新波 
检验者： 
Identifier 
孙晓晓 
Sun Xiaoxiao 
审核： 
Auditor 
狄春峰 
Di Chunfeng 
批准： 
Approver 
 
日期： 
Date 
2015.10.14 
日期： 
Date 
2015.10.14 
日期： 
Date 
2015.10.14 


 
上海汽车中心实验室
(SAIC Center Lab) 
中国·上海·嘉定区安研路201 号 
邮编. 201804 
No. 201 Anyan Road, Jiading District,  
Shanghai, China. 
Post code :200433 
报告编号：Report number 
SCL-S-15-0224M 
委托者Requestor：陈新波 
送样日期Deliver date：2015.09.28 
报告日期Report date：2015.10.14 
第 2 页 共 7 页 
Page 2 of 7  
 
 
 
 
图1 失效件 
Fig. 1 Failure Part 
 


 
上海汽车中心实验室
(SAIC Center Lab) 
中国·上海·嘉定区安研路201 号 
邮编. 201804 
No. 201 Anyan Road, Jiading District,  
Shanghai, China. 
Post code :200433 
报告编号：Report number 
SCL-S-15-0224M 
委托者Requestor：陈新波 
送样日期Deliver date：2015.09.28 
报告日期Report date：2015.10.14 
第 3 页 共 7 页 
Page 3 of 7  
 
III. 测试结果 Test Results  
序号 
No. 
试验项目 
Test item 
额定值 
Requirement 
试验结果 
Test result 
评价 Evaluation 
第一次 
第二次 
合格 
qualified 
不合格 
unqualified 
I 
失效件 
 
 
1 
红外（GB/T6040-2002） 
Infrared Spectroscopy 
PBT 
PBT 
× 
 
2 
熔点（GB/T19466.3-2006） 
Melting point (℃) 
220±5 
224 
223 
× 
 
3 
焓值（GB/T19466.3-2006） 
Enthalpy (J/g) 
/ 
46.77 
55.62 
 
 
II 
新件 
 
 
1 
红外（GB/T6040-2002） 
Infrared Spectroscopy 
PBT 
PBT 
× 
 
2 
熔点（GB/T19466.3-2006） 
Melting point (℃) 
220±5 
224 
218 
× 
 
3 
焓值（GB/T19466.3-2006） 
Enthalpy (J/g) 
/ 
46.67 
57.33 
 
 
小结：零件的材料性能符合技术要求。 
 
 


 
上海汽车中心实验室
(SAIC Center Lab) 
中国·上海·嘉定区安研路201 号 
邮编. 201804 
No. 201 Anyan Road, Jiading District,  
Shanghai, China. 
Post code :200433 
报告编号：Report number 
SCL-S-15-0224M 
委托者Requestor：陈新波 
送样日期Deliver date：2015.09.28 
报告日期Report date：2015.10.14 
第 4 页 共 7 页 
Page 4 of 7  
 
Ⅳ. 宏观分析 Macroscopic observation 
经工厂反馈，空调风量旋钮限位块被破坏，无法调节风量大小，如图1 所示。 
对失效件进行观察，旋钮基座失效件的限位块断口如图2 所示，零件断口处有明显的凹坑和变
形，由此推断失效零件受到如图方向的压力挤压产生变形移动，导致零件失效，此外力来源于对手
件旋钮。 
零件两侧可以观察到凹陷痕迹。  
 
 
图2 失效说明 
Fig. 2 Failure Introduction 
 
 
 
 
 
 
 
 
 
 
 


 
上海汽车中心实验室
(SAIC Center Lab) 
中国·上海·嘉定区安研路201 号 
邮编. 201804 
No. 201 Anyan Road, Jiading District,  
Shanghai, China. 
Post code :200433 
报告编号：Report number 
SCL-S-15-0224M 
委托者Requestor：陈新波 
送样日期Deliver date：2015.09.28 
报告日期Report date：2015.10.14 
第 5 页 共 7 页 
Page 5 of 7  
 
对旋钮基座的新件在相同的位置进行观察，如图3 所示。旋钮基座新件的限位块上方有明显的
凹陷，两侧具有与失效件一致的凹痕，此为注塑缺陷。 
 
图3 新件 
Fig.3 New part 
 
供应商采用推拉力计进行了旋钮档位滥用力的破坏实验，实验方法及实验结果如图4 及表1，
平均值均为61.2N。 
 
图4 滥用力破坏实验 
Fig.4 Abuse damage experiment  


 
上海汽车中心实验室
(SAIC Center Lab) 
中国·上海·嘉定区安研路201 号 
邮编. 201804 
No. 201 Anyan Road, Jiading District,  
Shanghai, China. 
Post code :200433 
报告编号：Report number 
SCL-S-15-0224M 
委托者Requestor：陈新波 
送样日期Deliver date：2015.09.28 
报告日期Report date：2015.10.14 
第 6 页 共 7 页 
Page 6 of 7  
 
 
表1 测试结果 
Table.1 Test results  
测试项目 
试件编号 
1# 
2# 
3# 
4# 
5# 
风量旋钮 
56N 
65N 
72N 
55N 
58N 
温度旋钮 
66N 
55N 
68N 
58N 
59N 
 
实验室对新件手动施加外力进行失效模拟试验，如图5。当用力较大，手动旋转旋钮基座时，
新件的限位块发生断裂，断口与失效件一致。从图6 中也可观察到，零件断口方向与受力方向一致。 
 
 
   
图5 失效模拟 
Fig.5 Crash simulation 
 


 
上海汽车中心实验室
(SAIC Center Lab) 
中国·上海·嘉定区安研路201 号 
邮编. 201804 
No. 201 Anyan Road, Jiading District,  
Shanghai, China. 
Post code :200433 
报告编号：Report number 
SCL-S-15-0224M 
委托者Requestor：陈新波 
送样日期Deliver date：2015.09.28 
报告日期Report date：2015.10.14 
第 7 页 共 7 页 
Page 7 of 7  
 
 
图6 失效模拟 
Fig.6 Crash simulation 
 
对总成零件施加外力进行失效模拟试验，如图7。实验结果发现，实际调节空调控制器的大小
时，手部无法施加过大的外力，无法使零件发生断裂。 
 
图7 失效模拟 
Fig.7 Crash simulation 
 
综上，零件的材料性能符合技术要求；注塑工艺不佳，零件表面有凹痕。旋钮基座失效件受外
力作用限位块发生断裂。手部无法对总成零件施加过大的外力，无法使其断裂。
