Repository: kujaxr/obsidian-vault

File: 材料工程师/SCL-S-15-0225M-IS12-发动机机油尺-龚伟.pdf.md
# SCL-S-15-0225M-IS12-发动机机油尺-龚伟.pdf

 
上海汽车中心实验室
(SAIC Center Lab) 
中国·上海·嘉定区安研路201 号 
邮编. 201804 
No. 201 Anyan Road, Jiading District,  
Shanghai, China. 
Post code :200433 
报告编号：Report number 
SCL-S-15-0225M 
委托者Requestor：王卫强 
送样日期Deliver date：2015.09.29 
报告日期Report date：2015.10.09 
第 1 页 共 3 页 
Page 1 of 3  
 
零件号 
Part number 
10208407 
零件名称 
Part name 
机油尺总成 
Dipstick ASSY 
图纸日期 
Drawing date  
2014.09.08 
零件生产日期 
Production date 
/ 
供货商 
Supplier 
联谊工贸 
Lianyigongmao 
车型/项目 
Car type/project 
IS12 
 
   阶段性报告  Stage report        结论性报告 Conclusion report           测试报告 Test report 
Ⅰ.任务描述 Task description 
实验室受委托对机油尺总成进行失效原因分析，失效零件具体信息如下： 
As requested, QA lab has analyzed the invalid cause of dipstick ASSY, and the information of invalid part is shown 
as following： 
零件信息：Part information 
零件名称 
Part name 
机油尺总成 
Dipstick Assy 
制造日期 
Production date 
/ 
VIN 码 
VIN number 
/ 
销售日期 
Sale date 
/ 
车辆里程数 
Car mileage 
14000 km 
销售商 
Sale agent 
工程路试 
失效模式描述 
Invalid situation 
description 
尺柄断裂 
Ruler handle burst. 
原材料信息：Raw material information 
原材料及牌号 
Raw material 
and trademark 
PA66-GF30 
原材料厂商 
Raw material producer 
杜邦 
散件供应商 
Part supplier 
/ 
金属热处理状态 
Metal heat treatment state 
/ 
失效零件见图1：The invalid part is shown in Fig 1.  
Ⅱ. 结论与建议 Conclusions and suggestions 
结论： 1. 失效件注塑工艺不佳，断口处存在注塑孔洞。  
2．零件材料符合技术要求。 
Conclusions:  1. The injection process of failure part was poor, with injection hole in fracture part.  
2. Material performance of part conformed to requirements. 
建议： 1.供应商对注塑问题做出解释并整改。 
Suggestions:  1.Supplier explains the injection problem and rectify.  
 
 
分发： 
Dispenser 
发动机 王卫强 
检验者： 
Identifier 
龚伟 
Gong Wei    
审核： 
Auditor 
狄春峰 
Di Chunfeng 
批准： 
Approver 
 
日期： 
Date 
2015.10.09 
日期： 
Date 
2015.10.09 
日期： 
Date 
2015.10.09 
    


 
上海汽车中心实验室
(SAIC Center Lab) 
中国·上海·嘉定区安研路201 号 
邮编. 201804 
No. 201 Anyan Road, Jiading District,  
Shanghai, China. 
Post code :200433 
报告编号：Report number 
SCL-S-15-0225M 
委托者Requestor：王卫强 
送样日期Deliver date：2015.09.29 
报告日期Report date：2015.10.09 
第 2 页 共 3 页 
Page 2 of 3  
 
 
 
图1 失效件 
Fig. 1 Failure Part 
 
III. 测试结果 Test Results  
序
号 
No. 
试验项目 
Test item 
额定值 
Requirement 
试验结果 
Test result 
评价 Evaluation 
第一次 
第二次 
合格 
qualified 
不合格 
unqualified 
I 
失效件 
 
 
1 
红外（GB/T6040-2002） 
Infrared Spectroscopy 
PA66 
PA66 
× 
 
2 
熔点（GB/T19466.3-2006） 
Melting point (℃) 
260±5 
261 
× 
 
3 
焓值（GB/T19466.3-2006） 
Enthalpy (J/g) 
/ 
48.5 
53.9 
 
 
4 
灰分（GB/T9345.1-2008） 
Ash content (%) 
30±2 
29.9 
× 
 
小结：零件材料符合技术要求。 
 
 
 
 
 
断裂 
断裂 


 
上海汽车中心实验室
(SAIC Center Lab) 
中国·上海·嘉定区安研路201 号 
邮编. 201804 
No. 201 Anyan Road, Jiading District,  
Shanghai, China. 
Post code :200433 
报告编号：Report number 
SCL-S-15-0225M 
委托者Requestor：王卫强 
送样日期Deliver date：2015.09.29 
报告日期Report date：2015.10.09 
第 3 页 共 3 页 
Page 3 of 3  
 
 
Ⅳ. 宏观分析 Macroscopic observation 
失效件状态如图2 所示，断口无银纹，呈脆断形式。飞边位于断口的下方，零件受力方向自上
向下。断口一侧存在多处注塑孔洞，较大孔洞直径约2.0mm，供应商需对工艺问题做出解释并整改。 
 
  
      
 
图2 失效件 
Fig. 2 Failure Part 
 
同类失效问题可参见报告：SCL-S-14-0226M 
 
飞 边 
受力方向

File: 材料工程师/SCL-S-15-0226M-ZS11稳定杆支架-薛喜才.pdf.md
# SCL-S-15-0226M-ZS11稳定杆支架-薛喜才.pdf

 
上海汽车中心实验室 
SAIC Center Lab 
中国·上海·嘉定区安研路201 号 
邮编: 201804 
No 201 Anyan road, Jiading, Shanghai ,China 
Post code: 201804 
报告编号 
Report number 
 
SCL-S-15-0226M 
委托者: 底盘部 杜滢君 
Request person, dept： 
委托编号:  /  
Request number: 
送样日期: 2015.10.09 
Request date:  
报告日期: 2015.10.10 
Report date：  
第1页共6页 
                                                                                                                        
SMPV-0.2.3-002-QA -F01 
零件号Part number 
10227887 
 零件名称 
Part name 
前稳定杆支架 
BRKT-FRT STAB MGT 
图纸日期Drawing date 
/ 
零件生产日期Part production date 
20150807 
 供货商 
Supplier 
上海伟中 
车型/项目Car type/project 
ZS11 
DVP 材料大纲签署日期DVP material test plan date 
/ 
阶段性报告 Interim report                结论性报告 Conclusion report          
 
Ⅰ.任务描述 Task description 
实验室受委托对前稳定杆支架进行失效原因分析，失效零件具体信息如下： 
 
As requested, SCL has analyzed the failure of BRKT-FRT STAB MGT. The information of the failed part is as 
following： 
零件信息：Part information 
零件名称 
Part name 
前稳定杆支架 
BRKT-FRT STAB MGT 
车制造日期 
Vehicle production date 
/ 
VIN 码 
VIN 
/ 
销售日期 
Sale date 
/ 
车辆里程数 
Car mileage 
/ 
失效地点 
Location 
2-2 试验室 
失效模式描述 
Failure circumstance  
2-2 试验室进行多通道试验，采用SD 路谱，35%发生断裂。 
原材料信息：Raw material information 
原材料及牌号 
Raw material specification 
SAPH440  t=2.5mm 
原材料厂商 
Raw material producer 
宝钢 
散件供应商 
Component supplier 
/ 
金属热处理状态 
Metal heat treatment state 
/ 
失效零件见图2：The failed part is shown in figure 2.  
 
Ⅱ. 结论与建议 Conclusions and Suggestions 
结论Conclusions： 
1. 失效件属于多源疲劳断裂。 
The failed parts were cracking by fatigue of multiple sources.  
2. 零件材料未见异常。 
The material was normal. 
 
建议Suggestions： 
1. 校核零件的受力情况。 
Check the stress of the parts. 
 
 
分发Distribution 
底盘部 杜滢君 
检验者Author 
薛喜才 
Xu Xicai 
审核Auditor 
邵百明 
Shao Baiming 
批准Approver 
 
日期Date 
2015.10.10 
日期Date 
2015.10.10 
日期Date 
2015.10.10 


 
上海汽车中心实验室 
SAIC Center Lab 
中国·上海·嘉定区安研路201 号 
邮编: 201804 
No 201 Anyan road, Jiading, Shanghai ,China 
Post code: 201804 
报告编号 
Report number 
 
SCL-S-15-0226M 
委托者: 底盘部 杜滢君 
Request person, dept： 
委托编号:  /  
Request number: 
送样日期: 2015.10.09 
Request date:  
报告日期: 2015.10.10 
Report date：  
第2页共6页 
                                                                                                                        
SMPV-0.2.3-002-QA -F01 
III. 调查结果 Investigation Results  
一. 失效零件The failed parts 
1. 故障件在总成中的装配位置关系见图1 所示，收到的失效件见图2 所示。 
 
图1  失效件装配图 
 
图2   失效件照片 
2. 稳定杆支架A 侧外观见图3 所示。支架断裂于冲压圆弧中心，见图3a；支架表面有成型过程中形成的拉伤
痕迹，见图3b；支架断裂部位局部有变形迹象，这可能是支架在断裂过程中受力异常形成的，见图3c；螺纹
前副车架 
稳定杆支架 
断裂位置 
A 侧 
B 侧 


 
上海汽车中心实验室 
SAIC Center Lab 
中国·上海·嘉定区安研路201 号 
邮编: 201804 
No 201 Anyan road, Jiading, Shanghai ,China 
Post code: 201804 
报告编号 
Report number 
 
SCL-S-15-0226M 
委托者: 底盘部 杜滢君 
Request person, dept： 
委托编号:  /  
Request number: 
送样日期: 2015.10.09 
Request date:  
报告日期: 2015.10.10 
Report date：  
第3页共6页 
                                                                                                                        
SMPV-0.2.3-002-QA -F01 
紧固痕迹清晰可见，但不均匀，且局部与螺栓法兰面有挤伤痕迹，见图3d。 
3. 稳定杆支架B 侧外观见图4 所示。支架断裂在冲压圆弧末端，见图4a；支架背面有擦伤痕迹，见图4b，应
该是断裂过程中与其他部位摩擦、干涉所致；螺栓旋紧部位有串动痕迹，且螺纹孔与螺栓有干涉痕迹，见图
4c~4d。 
 
 
 
 
 
 
 
 
 
 
 
 
 
 
 
 
 
 
 
 
 
 
图3  稳定杆支架：A 侧外观 
 
 
 
 
 
 
 
 
 
 
(c) 
(b) 
(a) 
(d) 
(a) 
(b) 
变形 
挤伤 


 
上海汽车中心实验室 
SAIC Center Lab 
中国·上海·嘉定区安研路201 号 
邮编: 201804 
No 201 Anyan road, Jiading, Shanghai ,China 
Post code: 201804 
报告编号 
Report number 
 
SCL-S-15-0226M 
委托者: 底盘部 杜滢君 
Request person, dept： 
委托编号:  /  
Request number: 
送样日期: 2015.10.09 
Request date:  
报告日期: 2015.10.10 
Report date：  
第4页共6页 
                                                                                                                        
SMPV-0.2.3-002-QA -F01 
 
 
 
 
 
 
 
 
 
 
 
图4  稳定杆支架：B 侧外观 
二. 断口分析Fracture surface analysis 
1. A 侧断口形貌，见图5 所示。裂纹起源支架表面，向内部扩展。在裂纹起源处可见多个疲劳台阶，在扩展区
可见明显的海滩纹，支架A 侧属于多源疲劳断裂。 
2. B 侧断口形貌，见图6 所示。裂纹起源支架两侧表面：双向扩展，且表面形成很多疲劳台阶，断口属于典型
双向弯曲疲劳断口。 
通过对比A 侧、B 侧断口还发现：A 侧断口颜色较B 侧深；A 侧裂纹源区较B 侧平坦，这些说明稳定杆支架
A 侧先发生开裂，B 侧后续发生。 
 
 
 
 
 
 
 
 
 
 
 
 
 
 
 
 
 
图5  A 侧断口形貌 
(c) 
(d) 
(a) 
(b) 
(c) 
串动痕迹 
扩展方向 
变形部位 
疲劳台阶 
裂纹源 


 
上海汽车中心实验室 
SAIC Center Lab 
中国·上海·嘉定区安研路201 号 
邮编: 201804 
No 201 Anyan road, Jiading, Shanghai ,China 
Post code: 201804 
报告编号 
Report number 
 
SCL-S-15-0226M 
委托者: 底盘部 杜滢君 
Request person, dept： 
委托编号:  /  
Request number: 
送样日期: 2015.10.09 
Request date:  
报告日期: 2015.10.10 
Report date：  
第5页共6页 
                                                                                                                        
SMPV-0.2.3-002-QA -F01 
 
 
 
 
 
 
 
 
 
 
 
 
 
 
 
 
图6  B 侧断口形貌 
二.材料检测  Material test 
材料测试结果见表1 所示。 
表1  材料检测结果 
备注：1.转换标准GB/T1172-1999，结果仅供参考 
序号 
No 
测试项目 
Test item 
额定值 
Requirement 
试验结果 
Test result 
评价 
Evaluation 
合格
OK 
不合格 
Not OK 
1 
化学成分 
SAPH440 
Q/BQB310-2009 
/ 
 
 
1.1 
C 
≤0.21 
0.058 
× 
 
 
Si 
≤0.30 
0.009 
× 
 
 
Mn 
≤1.50 
1.285 
× 
 
 
P 
≤0.030 
0.008 
× 
 
 
S 
≤0.025 
0.006 
× 
 
 
Al 
≥0.010 
0.034 
× 
 
1.2 
硬度HV 
/ 
154,155,162 
/ 
 
 
转化成抗拉强度1 
/ 
523,529,546 
/ 
 
 
原材料强度 
≥440MPa 
/ 
/ 
 
1.3 
板厚 
t=2.5±0.25mm 
2.4mm 
× 
 
1.4 
金相组织 
/ 
铁素体+珠光体+少量渗碳
体，见图8 、图11 
/ 
 
1.5 
冲压圆弧R 
R3 
结果见图7，图9 
/ 
 
(a) 
(c) 
(b) 
疲劳台阶 
疲劳台阶 


 
上海汽车中心实验室 
SAIC Center Lab 
中国·上海·嘉定区安研路201 号 
邮编: 201804 
No 201 Anyan road, Jiading, Shanghai ,China 
Post code: 201804 
报告编号 
Report number 
 
SCL-S-15-0226M 
委托者: 底盘部 杜滢君 
Request person, dept： 
委托编号:  /  
Request number: 
送样日期: 2015.10.09 
Request date:  
报告日期: 2015.10.10 
Report date：  
第6页共6页 
                                                                                                                        
SMPV-0.2.3-002-QA -F01 
 
 
 
 
 
 
 
 
 
  
 
                                                 
图7  A 侧圆弧角及板厚                         图8  A 侧板材金相组织  500x 
 
 
 
 
 
 
 
 
 
 
 
 
图9  B 侧圆弧角及板厚                          图10  B 侧圆弧角处微裂纹   
 
 
 
 
 
 
 
 
 
 
 
 
图11  B 侧板材金相组织  500x 
 
 
冲压圆弧角处： 
微裂纹 
断口 
断口

File: 材料工程师/SCL-S-15-0227M-IP24-EDU 飞轮板固定螺栓-邵百明.pdf.md
# SCL-S-15-0227M-IP24-EDU 飞轮板固定螺栓-邵百明.pdf

 
上海汽车中心实验室 
SAIC Center Lab 
中国·上海·嘉定区安研路201 号 
邮编：201804 
No 201 Anyan road, Jiading, Shanghai China 
Post code: 201804 
报告编号 
Report number 
 
SCL-S-15-0227M 
委托者:质量分析科 刘志远 
Request person, dept： 
委托编号:  /  
Request number: 
送样日期: 2015.10.10 
Request date:  
报告日期: 2015.10.14 
Report date：  
第1 页共13 页 
 
SMPV-0.2.3-002-QA -F01 
零件号Part number 
/ 
零件名称 
Part name 
EDU-飞轮板固定螺栓 
Bolt of EDU C2 reaction plate 
图纸日期Drawing date 
/ 
零件生产日期Part production date 
/ 
供货商 
Supplier 
上海汽车变速器有限公司 
SAGW 
车型/项目Car type/project 
IP24 
DVP 材料大纲签署日期DVP material test plan date 
/ 
阶段性报告 Interim report                结论性报告 Conclusion report          
 
Ⅰ.任务描述 Task description 
实验室受委托对EDU 飞轮板固定螺栓失效原因进行分析，失效零件具体信息如下： 
As requested, SCL has analyzed the failure of the EDU C2 reaction plate‘s bolt. The information of the failed part is as 
following： 
零件信息：Part information 
零件名称 
Part name 
EDU 飞轮板固定螺栓 
Bolt of EDU C2 reaction plate 
车制造日期 
Vehicle production date 
/ 
VIN 码/发动机号 
VIN/ Engine No. 
LSJW26790FS050999 
销售日期 
Sale date 
/ 
车辆里程数/测试寿命 
Car mileage/test life 
9614km 
维修站名称 
Sale agent 
上海瑞孚 
失效模式描述 
Failure circumstance  
行驶中车辆有异响；检查发现：飞轮板的一个螺栓松脱；相对位置的另一螺栓无扭矩。
During the driving, there was noise. It was found a bolt of the EDU C2 reaction plate was loose and another bolt facing toward the loose bolt 
was without torque.  
原材料信息：Raw material information 
原材料及牌号 
Raw material specification 
/ 
原材料厂商 
Raw material producer 
/ 
散件供应商 
Component supplier 
/ 
金属热处理状态 
Metal heat treatment state 
/ 
失效零件见图1：The failed part is shown in figure1. 
Ⅱ. 结论与建议 Conclusions and Suggestions 
结论Conclusions： 
（1）由于轴向夹紧力不足引起螺栓松脱。The lack of axial clamping force caused the bolt loose 
（2）松脱螺栓与未松脱螺栓的硬度均符合技术要求，也未见脱碳和明显螺牙缺陷；组织均正常；两者无差异。
The loose and unloose bolts’ hardness meet the requirement, no decarbonization and screw tooth defects were found and the microstructure is normal. They are same. 
（3）飞轮板装配孔的平行度和粗糙度符合要求；平面度正常；其材料的硬度波动较大，局部点的硬度偏低。The 
parallel degree and roughness of the reaction board’s assembly hole and the plane degree is normal; the hardness vibration is obvious and the local hardness is lower than 
the requirement. 
（4）转子支架的内螺牙未见异常；材料的硬度偏高。The inner screws of the rotor frame are normal and the hardness is higher than the 
requirement. 
建议Suggestions： 
（1）评估零件的装配工艺，同时避免出现假扭矩。Evaluate the assembly process and at the same time avoid the false torque.  
（2）加强热处理过程控制，确保产品的质量。Strengthen heat treatment process control to ensure the product quality. 
分发: 
Distribution 
质量分析科 刘志远；SQE：张焕超 
检验者Author 
邵百明 
Shao Baiming 
审核Auditor 
邵百明 
Shao Baiming 
批准Approver 
 
日期Date 
2015.10.14 
日期Date 
2015.10.14 
日期Date 
2015.10.14 


 
上海汽车中心实验室 
SAIC Center Lab 
中国·上海·嘉定区安研路201 号 
邮编：201804 
No 201 Anyan road, Jiading, Shanghai China 
Post code: 201804 
报告编号 
Report number 
 
SCL-S-15-0227M 
委托者:质量分析科 刘志远 
Request person, dept： 
委托编号:  /  
Request number: 
送样日期: 2015.10.10 
Request date:  
报告日期: 2015.10.14 
Report date：  
第2 页共13 页 
 
SMPV-0.2.3-002-QA -F01 
III. 调查结果 Investigation Results   
      
售后一辆行驶9614Km 的IP24 行驶中有异响；检查发现：EDU C2 飞轮板的一个螺栓（1#螺栓）松脱（图1）；
相对的另一螺栓（5#螺栓）无扭矩；其它6 颗螺栓扭矩正常。收到的失效件包括转子支架、飞轮板和螺栓，如图
2 所示；膜片弹簧未收到。 
 
图1 EDU C2 飞轮板螺栓松动 
 
（a）EDU 转子支架与飞轮板                                （b）螺栓 
图2 收到的失效件 
1#螺栓
松脱 
5#螺栓无扭矩 


 
上海汽车中心实验室 
SAIC Center Lab 
中国·上海·嘉定区安研路201 号 
邮编：201804 
No 201 Anyan road, Jiading, Shanghai China 
Post code: 201804 
报告编号 
Report number 
 
SCL-S-15-0227M 
委托者:质量分析科 刘志远 
Request person, dept： 
委托编号:  /  
Request number: 
送样日期: 2015.10.10 
Request date:  
报告日期: 2015.10.14 
Report date：  
第3 页共13 页 
 
SMPV-0.2.3-002-QA -F01 
外观检查 Appearance Check 
 
螺栓 
对8 个螺栓的外观进行检查，结果如下： 
（1）1#和5#螺栓的法兰面均有拧紧过程形成的旋转痕迹，无明显异常（见图3）； 
（2）1#和5#螺栓的内六角孔有拧紧的痕迹（见图4）；其它螺栓的内六角孔有拧紧和拧松的痕迹（见图4）。 
（3）所有螺栓螺纹段的直径均匀，无差异，具体测量结果见表1；螺纹外观均无异常，接触段的工作面有拧
紧的摩擦痕迹（见图5）。 
 
 
（a）1#螺栓                                 （b）5#螺栓 
图3 螺栓法兰面拧紧痕迹 
 
 
 
 


 
上海汽车中心实验室 
SAIC Center Lab 
中国·上海·嘉定区安研路201 号 
邮编：201804 
No 201 Anyan road, Jiading, Shanghai China 
Post code: 201804 
报告编号 
Report number 
 
SCL-S-15-0227M 
委托者:质量分析科 刘志远 
Request person, dept： 
委托编号:  /  
Request number: 
送样日期: 2015.10.10 
Request date:  
报告日期: 2015.10.14 
Report date：  
第4 页共13 页 
 
SMPV-0.2.3-002-QA -F01 
 
（a）1#螺栓                                 （b）5#螺栓 
 
（c）其它具代表性的某螺栓（A）                     （d）其它具有代表性的某螺栓（B） 
图4 螺栓内六角面拧紧痕迹 
 
  
（a）1#螺栓 
螺牙段直径均匀，螺牙正常 
螺牙接触段有接触摩擦痕迹 


 
上海汽车中心实验室 
SAIC Center Lab 
中国·上海·嘉定区安研路201 号 
邮编：201804 
No 201 Anyan road, Jiading, Shanghai China 
Post code: 201804 
报告编号 
Report number 
 
SCL-S-15-0227M 
委托者:质量分析科 刘志远 
Request person, dept： 
委托编号:  /  
Request number: 
送样日期: 2015.10.10 
Request date:  
报告日期: 2015.10.14 
Report date：  
第5 页共13 页 
 
SMPV-0.2.3-002-QA -F01 
 
（b）5#螺栓 
 
 
（c）其它具有代表性的某螺栓（A） 
图5 螺栓螺纹段外观 
表1 螺栓长度和外径测量结果 
序号 
螺栓长度 
螺纹外径 
序号 
长度 
外径 
1# 
21.94 
5.85 
5# 
21.91 
5.85 
2# 
22.05 
5.85 
6# 
21.85 
5.85 
3# 
21.94 
5.85 
7# 
21.94 
5.85 
4# 
21.88 
5.85 
8# 
21.94 
5.85 
 
飞轮板 
     图6（a），（b）分别显示了1#和5#螺栓装配孔的装配痕迹；图6（c）显示了具有代表性2#螺栓装配孔的
痕迹。经过对比，发现：所有飞轮板螺栓装配孔处的痕迹相同，未见异常。 
螺牙段直径均匀，螺牙正常 
螺牙接触段有接触摩擦痕迹 
螺牙段直径均匀，螺牙正常 
螺牙接触段有接触摩擦痕迹 


 
上海汽车中心实验室 
SAIC Center Lab 
中国·上海·嘉定区安研路201 号 
邮编：201804 
No 201 Anyan road, Jiading, Shanghai China 
Post code: 201804 
报告编号 
Report number 
 
SCL-S-15-0227M 
委托者:质量分析科 刘志远 
Request person, dept： 
委托编号:  /  
Request number: 
送样日期: 2015.10.10 
Request date:  
报告日期: 2015.10.14 
Report date：  
第6 页共13 页 
 
SMPV-0.2.3-002-QA -F01 
 
 
（a）1#螺栓匹配孔 
 
 
（b）5#螺栓匹配孔 
 
（b）2#螺栓匹配孔 
 
图6 飞轮板螺栓装配面的痕迹  痕迹相同；未见异常 
 


 
上海汽车中心实验室 
SAIC Center Lab 
中国·上海·嘉定区安研路201 号 
邮编：201804 
No 201 Anyan road, Jiading, Shanghai China 
Post code: 201804 
报告编号 
Report number 
 
SCL-S-15-0227M 
委托者:质量分析科 刘志远 
Request person, dept： 
委托编号:  /  
Request number: 
送样日期: 2015.10.10 
Request date:  
报告日期: 2015.10.14 
Report date：  
第7 页共13 页 
 
SMPV-0.2.3-002-QA -F01 
飞轮板的平面度，平行度和粗糙度测量结果如表2 所示。 
表2 飞轮板尺寸测量结果 
序号 
No. 
测试项目 
Test item 
额定值 
Requirement 
试验结果 
Test result 
评价 Evaluation 
合格 
OK 
不合格 
Not OK 
1 
平面度 
/ 
0.054 
/ 
 
2 
平行度 
 
 
 
 
 
1#螺栓孔装配处 
≤0.2 
（见图7） 
0.02 
× 
 
 
2#螺栓孔装配处 
0.03 
× 
 
 
3#螺栓孔装配处 
0.02 
× 
 
 
4#螺栓孔装配处 
0.02 
× 
 
 
5#螺栓孔装配处 
0.03 
× 
 
 
6#螺栓孔装配处 
0.03 
× 
 
 
7#螺栓孔装配处 
0.01 
× 
 
 
8#螺栓孔装配处 
0.01 
× 
 
3 
粗糙度 
 
 
 
 
 
1#螺栓孔装配处 
≤Rz:100 
（见图8） 
11.13 
× 
 
 
2#螺栓孔装配处 
11.81 
× 
 
 
3#螺栓孔装配处 
14.45 
× 
 
 
4#螺栓孔装配处 
17.50 
× 
 
 
5#螺栓孔装配处 
13.04 
× 
 
 
6#螺栓孔装配处 
19.60 
× 
 
 
7#螺栓孔装配处 
17.09 
× 
 
 
8#螺栓孔装配处 
16.48 
× 
 
 
        
 
图7  匹配面的平面度要求                     图8  匹配面的粗糙度要求 
 
转子支架 
转子支架匹配面有清晰的机加工痕迹，无其它的异常痕迹，如压痕；所有的表面如图9 所示。 
 
 


 
上海汽车中心实验室 
SAIC Center Lab 
中国·上海·嘉定区安研路201 号 
邮编：201804 
No 201 Anyan road, Jiading, Shanghai China 
Post code: 201804 
报告编号 
Report number 
 
SCL-S-15-0227M 
委托者:质量分析科 刘志远 
Request person, dept： 
委托编号:  /  
Request number: 
送样日期: 2015.10.10 
Request date:  
报告日期: 2015.10.14 
Report date：  
第8 页共13 页 
 
SMPV-0.2.3-002-QA -F01 
 
图9 转子支架表面 无异常压痕；黑点为切割带来的污染和锈蚀 
材料检测 Material Test  
    材料检测结果如表3 所示；由表可见： 
 
松脱的1#螺栓和未松脱螺栓的各项指标相同，均符合技术要求；详见表3。 
 
承压盘的硬度波动较大；局部检测点硬度偏低，不符合技术要求。但是各区域的组织无明显差异，
均为回火索氏体+铁素体；铁素体呈现针状和一定网状分布的特征，见图12。 
 
转子支架的硬度超出技术要求的上限；加工的内螺纹无缺陷；螺纹的工作面和非工作面均有挤压
的痕迹，主要集中于远离匹配平面的一端。 
表3 材料检测结果 
序号 
No. 
测试项目 
Test item 
额定值 
Requirement 
试验结果 
Test result 
评价 Evaluation 
合格 
OK 
不合格 
Not OK 
1 
螺栓（8.8级） 
 
 
 
 
1.1 
芯部硬度 
250~320HV1 
1#螺栓 
283,284,280 HV1 
286,279,282HV0.3 
× 
 
 未松螺栓 
277,284,281 HV1 
285,279,280HV0.3 
× 
 
1.2 
表面硬度 
/ 
1#螺栓 
278,283,283 HV0.3 
/ 
 
 未松螺栓 
270,269,270 HV0.3 
/ 
 
1.3 
表面和芯部硬度差 
≤30HV0.3 
1#螺栓 
≤8HV0.3 
× 
 
 未松螺栓 
≤16HV0.3 
× 
 
1.3 
组织 
/ 
1#螺栓 
回火索氏体（图10） 
/ 
 
/ 
未松螺栓 
回火索氏体（图11） 
/ 
 
1.4 
表面全脱碳 
≤0.015mm 
1#螺栓 
0（图10） 
× 
 
未松螺栓 
0（图11） 
× 
 
1.5 
螺牙缺陷 
中径以下无折
叠裂纹 
1#螺栓 
无（图10） 
× 
 
未松螺栓 
无（图11） 
× 
 
2 
承压盘（35#钢，淬火+
回火） 
 
 
 
 
2.1 
硬度 
23~32HRC 
20~26HRC 
 
× 
2.2 
组织 
/ 
铁素体+回火索氏体（图12） 
 
 


 
上海汽车中心实验室 
SAIC Center Lab 
中国·上海·嘉定区安研路201 号 
邮编：201804 
No 201 Anyan road, Jiading, Shanghai China 
Post code: 201804 
报告编号 
Report number 
 
SCL-S-15-0227M 
委托者:质量分析科 刘志远 
Request person, dept： 
委托编号:  /  
Request number: 
送样日期: 2015.10.10 
Request date:  
报告日期: 2015.10.14 
Report date：  
第9 页共13 页 
 
SMPV-0.2.3-002-QA -F01 
序号 
No. 
测试项目 
Test item 
额定值 
Requirement 
试验结果 
Test result 
评价 Evaluation 
合格 
OK 
不合格 
Not OK 
3 
转子支架（30CrMo） 
 
 
 
 
3.1 
硬度 
217~248HB 
262,263,262HB2.5/187.5 
 
× 
3.2 
零件机械性能 
 
 
 
 
 
抗拉强度1 
≥725MPa 
877，880，877 
× 
 
 
屈服强度 
≥585MPa 
/ 
/ 
 
3.3 
表面脱碳 
/ 
无（图13,14,15） 
/ 
 
3.4 
螺牙缺陷 
/ 
无（图13,14,15） 
/ 
 
3.5 
组织 
/ 
回火索氏体（图16） 
/ 
 
说明：1）抗拉强度依据GB/T 1172-1999，由硬度换算获得。 
 
 
（a）100X  无折叠和全脱碳缺陷                   （b）500X 芯部回火索氏体 
图10   1# 螺栓的金相检验结果      
 
（a）100X  无折叠和全脱碳缺陷                   （b）500X 芯部回火索氏体 
图11   未松动螺栓的金相检验结果 
 
 


 
上海汽车中心实验室 
SAIC Center Lab 
中国·上海·嘉定区安研路201 号 
邮编：201804 
No 201 Anyan road, Jiading, Shanghai China 
Post code: 201804 
报告编号 
Report number 
 
SCL-S-15-0227M 
委托者:质量分析科 刘志远 
Request person, dept： 
委托编号:  /  
Request number: 
送样日期: 2015.10.10 
Request date:  
报告日期: 2015.10.14 
Report date：  
第10 页共13 页 
 
SMPV-0.2.3-002-QA -F01 
 
图12 承压盘组织 500X 
 
 
（a）全貌  箭头显示螺纹工作和非工作表面均有挤压痕迹

File: 材料工程师/SCL-S-15-0228M-AP11空调压缩机-薛喜才.pdf.md
# SCL-S-15-0228M-AP11空调压缩机-薛喜才.pdf

 
上海汽车中心实验室 
SAIC Center Lab 
中国·上海·嘉定区安研路201 号 
邮编: 201804 
No 201 Anyan road, Jiading, Shanghai ,China 
Post code: 201804 
报告编号 
Report number 
 
SCL-S-15-0228M 
委托者: 质量分析科 王前龙 
Request person, dept： 
委托编号:  /  
Request number: 
送样日期: 2015.10.09 
Request date:  
报告日期: 2015.10.21 
Report date：  
第1页共10页 
                                                                                                                        
SMPV-0.2.3-002-QA -F01 
零件号Part number 
/ 
 零件名称 
Part name 
空调压缩机 
Compression engine 
图纸日期Drawing date 
/ 
零件生产日期Part production date 
/ 
 供货商 
Supplier 
三电贝洱 
车型/项目Car type/project 
AP11 
DVP 材料大纲签署日期DVP material test plan date 
/ 
阶段性报告 Interim report                结论性报告 Conclusion report          
 
Ⅰ.任务描述 Task description 
实验室受委托对空调压缩机进行失效原因分析，失效零件具体信息如下：  
As requested, SCL has analyzed the failure of compression engine. The information of the failed part is as following： 
零件信息：Part information 
零件名称 
Part name 
空调压缩机 
Compression engine 
车制造日期 
Vehicle production date 
2014/08/01 
VIN 码 
VIN 
LSJA16E32EG093060 
销售日期 
Sale date 
2014/10/27 
车辆里程数 
Car mileage 
10906 公里(km) 
维修站名称 
Sale agent 
四川申蓉 
失效模式描述 
Failure circumstance  
空调不制冷，检查制冷剂纯度正常，空调静态高低压力在8BAR，发现压缩机已抱死，
制冷剂回收量450G，拆下空调压缩机检查冷冻油已发黑并有金属粉末。检查发现斜盘断
裂。 
原材料信息：Raw material information 
原材料及牌号 
Raw material specification 
/ 
原材料厂商 
Raw material producer 
/ 
散件供应商 
Component supplier 
/ 
金属热处理状态 
Metal heat treatment state 
/ 
失效零件见图2：The failed part is shown in figure 2.  
 
Ⅱ. 结论与建议 Conclusions and Suggestions 
结论Conclusions： 
1. 斜盘属于过载断裂。 
The swash plate was cracking because of the over load.  
2. 零件材料性能未见异常。 
The material property was normal. 
 
建议Suggestions： 
1. 建议供应商检查该批次斜盘成型或压装过程质量。 
Check the forming quality or press fitting process.  
 
 
 
 
分发Distribution 
王前龙 薛俊 
检验者Author 
薛喜才 
Xuexicai 
审核Auditor 
邵百明 
Shao Baiming 
批准Approver 
 
日期Date 
2015.10.21 
日期Date 
2015.10.21 
日期Date 
2015.10.21 


 
上海汽车中心实验室 
SAIC Center Lab 
中国·上海·嘉定区安研路201 号 
邮编: 201804 
No 201 Anyan road, Jiading, Shanghai ,China 
Post code: 201804 
报告编号 
Report number 
 
SCL-S-15-0228M 
委托者: 质量分析科 王前龙 
Request person, dept： 
委托编号:  /  
Request number: 
送样日期: 2015.10.09 
Request date:  
报告日期: 2015.10.21 
Report date：  
第2页共10页 
                                                                                                                        
SMPV-0.2.3-002-QA -F01 
III. 调查结果 Investigation Results  
一. 失效零件The failed parts 
1. 空调压缩机数模图见图1 所示，主轴带动斜盘，驱动活塞滑动、压缩空气。收到的失效件见图2 所示，压
缩机斜盘断裂。 
 
图1  失效件数模图 
 
图2   失效件 
斜盘 
活塞 
主轴 
滑屐 
主轴 
斜盘 
活塞 
滑屐 
擦
伤 


 
上海汽车中心实验室 
SAIC Center Lab 
中国·上海·嘉定区安研路201 号 
邮编: 201804 
No 201 Anyan road, Jiading, Shanghai ,China 
Post code: 201804 
报告编号 
Report number 
 
SCL-S-15-0228M 
委托者: 质量分析科 王前龙 
Request person, dept： 
委托编号:  /  
Request number: 
送样日期: 2015.10.09 
Request date:  
报告日期: 2015.10.21 
Report date：  
第3页共10页 
                                                                                                                        
SMPV-0.2.3-002-QA -F01 
通过对图2 观察可见： 
压缩机斜盘断裂；五个活塞中间区域与其他零件有严重的干涉迹象，经分析可知，斜盘开裂后与活塞磨损
所致；壳体腔内无严重的磨损、挤伤迹象；滑屐表面磨损正常。 
2. 压缩机斜盘见图3 所示。斜盘表面磨损正常，但断裂区域上、下表面有较多的挤压痕迹(图a~图d)，这应该
是斜盘失效后滑屐卡滞在开裂部位形成的；同时斜盘失效后侧面与活塞干涉，形成严重的擦伤(图e)。 
 
                                      
 
 
 
 
 
 
 
 
 
 
图3   失效的斜盘 
 
(a) 
(e) 
(d) 
(c) 
(b) 
A 
D 
C 
B 
断口分析 


 
上海汽车中心实验室 
SAIC Center Lab 
中国·上海·嘉定区安研路201 号 
邮编: 201804 
No 201 Anyan road, Jiading, Shanghai ,China 
Post code: 201804 
报告编号 
Report number 
 
SCL-S-15-0228M 
委托者: 质量分析科 王前龙 
Request person, dept： 
委托编号:  /  
Request number: 
送样日期: 2015.10.09 
Request date:  
报告日期: 2015.10.21 
Report date：  
第4页共10页 
                                                                                                                        
SMPV-0.2.3-002-QA -F01 
二. 断口分析Fracture surface analysis 
1. 图2b 处断口经过酒精、超声波清洗后宏观形貌见图4~图7 所示。A 处断口(见图4)颜色发暗，较粗糙、宏
观上无疲劳特征，呈现过载断裂；由于断口边缘部分遭到破坏，无法判断裂纹起源。 
 
 
 
 
 
 
 
 
 
 
 
 
 
 
 
图4   A 处断口宏观形貌 
2.  B 处断口(见图5)落差较大，约1/2 区域断口特征遭到破坏；宏观上无疲劳特征，呈现过载断裂。 
 
 
 
 
 
 
 
 
 
 
 
 
 
 
 
 
图5   B 处断口宏观形貌 
A 
B 


 
上海汽车中心实验室 
SAIC Center Lab 
中国·上海·嘉定区安研路201 号 
邮编: 201804 
No 201 Anyan road, Jiading, Shanghai ,China 
Post code: 201804 
报告编号 
Report number 
 
SCL-S-15-0228M 
委托者: 质量分析科 王前龙 
Request person, dept： 
委托编号:  /  
Request number: 
送样日期: 2015.10.09 
Request date:  
报告日期: 2015.10.21 
Report date：  
第5页共10页 
                                                                                                                        
SMPV-0.2.3-002-QA -F01 
3.  C 处断口(见图6)较新鲜，裂纹起源于零件结构变形表面，宏观上无疲劳特征。 
 
 
 
 
 
 
 
 
 
 
 
 
 
 
 
图6   C 处断口宏观形貌 
4.  D 处断口(见图7)大部分区域较为新鲜，白色曲线区域颜色较深，裂纹起源于斜盘压装孔表面，穿过灰色
区域，并向其他区域扩展。  
 
 
 
 
 
 
 
 
 
 
 
 
 
 
 
 
图7   D 处断口宏观形貌 
 
测试点3 
测试点2 
测试点1 
斜盘压装孔 
C 
D 


 
上海汽车中心实验室 
SAIC Center Lab 
中国·上海·嘉定区安研路201 号 
邮编: 201804 
No 201 Anyan road, Jiading, Shanghai ,China 
Post code: 201804 
报告编号 
Report number 
 
SCL-S-15-0228M 
委托者: 质量分析科 王前龙 
Request person, dept： 
委托编号:  /  
Request number: 
送样日期: 2015.10.09 
Request date:  
报告日期: 2015.10.21 
Report date：  
第6页共10页 
                                                                                                                        
SMPV-0.2.3-002-QA -F01 
A-D 处扫描电镜分析结果见图8-图12 所示。 
 
 
 
 
 
 
 
 
 
 
 
 
 
 
 
 
 
 
 
 
 
 
 
 
 
 
 
 
 
 
 
 
 
图8  A 处断口SEM 结果 
 
 
图8 为A 处断口SEM 结
果 
 
 
断口表面覆盖氧化
物 
 
 
局部仍可见解理面+
韧窝特征 
测试点1 
测试点2 
测试点1 
测试点2 


 
上海汽车中心实验室 
SAIC Center Lab 
中国·上海·嘉定区安研路201 号 
邮编: 201804 
No 201 Anyan road, Jiading, Shanghai ,China 
Post code: 201804 
报告编号 
Report number 
 
SCL-S-15-0228M 
委托者: 质量分析科 王前龙 
Request person, dept： 
委托编号:  /  
Request number: 
送样日期: 2015.10.09 
Request date:  
报告日期: 2015.10.21 
Report date：  
第7页共10页 
                                                                                                                        
SMPV-0.2.3-002-QA -F01 
 
 
 
 
 
 
 
 
 
 
 
 
 
 
 
 
图9  B 处断口SEM 结果 
 
图10  C 处断口SEM 结果 
图9 为B 处断口SEM 结
果 
 
断口特征呈现解理+
韧窝，形貌较为清晰 
 
 
图10 为C 处断口SEM结
果 
 
断口特征呈现准解
理，形貌较为清晰 
 
 


 
上海汽车中心实验室 
SAIC Center Lab 
中国·上海·嘉定区安研路201 号 
邮编: 201804 
No 201 Anyan road, Jiading, Shanghai ,China 
Post code: 201804 
报告编号 
Report number 
 
SCL-S-15-0228M 
委托者: 质量分析科 王前龙 
Request person, dept： 
委托编号:  /  
Request number: 
送样日期: 2015.10.09 
Request date:  
报告日期: 2015.10.21 
Report date：  
第8页共10页 
                                                                                                                        
SMPV-0.2.3-002-QA -F01 
 
图11  D 处断口SEM 结果：灰色区域 
 
图12  D 处断口SEM 结果：其他区域 
 
 
图11 为D 处灰色区域断
口SEM 结果 
 
此区域特征与A 处
类似，断口特征呈现
准解理 
 
 
断口表面有一层糊
状物质，可能是氧化
作用。 
图12 为D 处其他区域断
口SEM 结果 
 
断口特征呈现韧窝+
解理 
 


 
上海汽车中心实验室 
SAIC Center Lab 
中国·上海·嘉定区安研路201 号 
邮编: 201804 
No 201 Anyan road, Jiading, Shanghai ,China 
Post code: 201804 
报告编号 
Report number 
 
SCL-S-15-0228M 
委托者: 质量分析科 王前龙 
Request person, dept： 
委托编号:  /  
Request number: 
送样日期: 2015.10.09 
Request date:  
报告日期: 2015.10.21 
Report date：  
第9页共10页 
                                                                                                                        
SMPV-0.2.3-002-QA -F01 
二.材料检测  Material test 
材料测试结果见表1 所示。 
表1  材料检测结果 
备注：1 技术要求来至供应商图纸。 
 
 
 
 
 
 
 
 
 
 
 
 
 
 
 
 
 
 
 
 
 
 
 
 
 
图13  A 处断口金相组织  100x 
 
 
 
序号 
No 
测试项目 
Test item 
额定值 
Requirement 
试验结果 
Test result 
评价 
Evaluation 
合格
OK 
不合格 
Not OK 
1 
基体硬度HB5/2501 
135-155 
135,135,136 
× 
 
2 
组织1 
组织均匀，初生硅
大小0.05以下，分
布均匀，共晶硅变
质成点状或杆状 
故障件金相组织见图13，组
织变质正常 
× 
 
金相检验 
断口 
断口 
(a) 
(b) 
(c) 
A 处断口： 
(a)、(b)为断口处金相组织 
(c)远离断口处组织 


 
上海汽车中心实验室 
SAIC Center Lab 
中国·上海·嘉定区安研路201 号 
邮编: 201804 
No 201 Anyan road, Jiading, Shanghai ,China 
Post code: 201804 
报告编号 
Report number 
 
SCL-S-15-0228M 
委托者: 质量分析科 王前龙 
Request person, dept： 
委托编号:  /  
Request number: 
送样日期: 2015.10.09 
Request date:  
报告日期: 2015.10.21 
Report date：  
第10页共10页 
                                                                                                                        
SMPV-0.2.3-002-QA -F01 
 
 
 
 
 
 
 
 
 
 
 
 
 
 
 
 
 
 
 
 
 
 
 
 
 
图14   D 处断口金相组织  100x 
小结： 
  1. 斜盘断口从宏观上、微观上均未发现明显的疲劳特征，皆呈现脆性过载断裂特征：解理或准解理。 
  2. 斜盘宏观断口上发现A 处、D 处灰色区域颜色较深，有别于其他新鲜的断口，这些区域发生断裂的时间
要比其他区域要早。 
  3. 斜盘外观上也无引起其失效的干涉痕迹，且故障车刚刚行驶1 万公里。 
4. 斜盘材质性能也满足其技术要求，见表1。 
 
基于以上分析：斜盘发生过早断裂失效，很可能与零件中存在原始裂纹有关。 
 
 
 
 
(a) 
(b) 
(c) 
斜
盘
压
装
孔 
断口 
断口 
金相检验 
斜盘压装孔 
D 处断口： 
(a)为灰色区域组织 
(b)为正常区域组织 
(c)远离断口处组织

File: 材料工程师/SCL-S-15-0229M-AP11-遮阳板镜框-罗晓瑜.pdf.md
# SCL-S-15-0229M-AP11-遮阳板镜框-罗晓瑜.pdf

 
上海汽车中心实验室
(SAIC Center Lab) 
中国·上海·嘉定区安研路201 号 
邮编. 201804 
No. 201 Anyan Road, Jiading District,  
Shanghai, China. 
Post code :200433 
报告编号：Report number 
SCL-S-15-0229M 
委托者Requestor：QA 孙文成 
送样日期Deliver date：2015.10.10 
报告日期Report date：2015.10.22 
第 1 页 共 7 页 
Page 1 of 7  
 
零件号 
Part number 
10095432 
零件名称 
Part name 
遮阳板总成 
Sunshade ASM 
图纸日期 
Drawing date  
/ 
零件生产日期 
Production date 
/ 
供货商 
Supplier 
上海子元 
Shanghai Ziyuan 
车型/项目 
Car type/project 
AP11 
   阶段性报告  Stage report        结论性报告 Conclusion report           测试报告 Test report 
Ⅰ.任务描述 Task description 
实验室受委托对遮阳板总成进行失效原因分析，失效零件具体信息如下： 
As requested, QA lab has analyzed the invalid cause of sunshade ASM, and the information of invalid part is 
shown as following： 
零件信息：Part information 
零件名称 
Part name 
遮阳板总成 
Sunshade ASM 
制造日期 
Production date 
/ 
VIN 码 
VIN number 
/ 
销售日期 
Sale date 
/ 
车辆里程数 
Car mileage 
/ 
销售商 
Sale agent 
/ 
失效模式描述 
Invalid situation description 
镜框开裂 
Mirror housing crack 
原材料信息：Raw material information 
原材料及牌号 
Raw material and trademark 
PC+ABS 
C65HF 
原材料厂商 
Raw material 
producer 
柏力开米 
Polykemi 
散件供应商 
Part supplier 
上海裕泰 
Shanghai Yutai 
金属热处理状态 
Metal heat treatment 
state 
/ 
失效零件见图1：The invalid part is shown in Fig 1.  
Ⅱ. 结论与建议 Conclusions and suggestions 
结论Conclusions： 
1、 失效件受外力导致脆断； 
The brittle fracture of the parts caused by extrenal force. 
2、 失效件材料符合技术要求； 
Material performance of the failure parts conformed to requirements. 
建议Suggestions： 
1、 检查装配和物流环节 
Check the assembly and logistics process.. 
 
分发: 
Distribution 
QA 孙文成 
检验者Author 
罗晓瑜 
Luo Xiaoyu 
审核Auditor 
狄春峰 
Di Chunfeng 
批准Approver 
 
日期Date 
2015.10.22 
日期Date 
2015.10.22 
日期Date 
2015.10.22 
 


 
上海汽车中心实验室
(SAIC Center Lab) 
中国·上海·嘉定区安研路201 号 
邮编. 201804 
No. 201 Anyan Road, Jiading District,  
Shanghai, China. 
Post code :200433 
报告编号：Report number 
SCL-S-15-0229M 
委托者Requestor：QA 孙文成 
送样日期Deliver date：2015.10.10 
报告日期Report date：2015.10.22 
第 2 页 共 7 页 
Page 2 of 7  
 
 
 
 
 
 
 
 
 
 
 
 
 
 
 
 
 
 
 
 
 
 
图1 失效件 
Fig. 1 Failure Part 
Ⅲ. 测试结果 Test Results  
序
号 
No. 
试验项目 
Test item 
额定值 
Requirement 
试验结果 
Test result 
评价 Evaluation 
合格 
qualified 
不合格 
unqualified 
I 
失效件 
 
 
1 
红外（GB/T6040-2002） 
Infrared Spectroscopy 
PC+ABS 
PC+ABS 
× 
 
2 
玻璃化转变温度
（GB/T19466.2-2006） 
Glass Transition Temperature 
(℃) 
110±5 
140±5 
110/137 
× 
 
II 
新件 
 
 
1 
红外（GB/T6040-2002） 
Infrared Spectroscopy 
PC+ABS 
PC+ABS 
× 
 
2 
玻璃化转变温度
（GB/T19466.2-2006） 
Glass Transition Temperature 
(℃) 
110±5 
140±5 
110/137 
× 
 


 
上海汽车中心实验室
(SAIC Center Lab) 
中国·上海·嘉定区安研路201 号 
邮编. 201804 
No. 201 Anyan Road, Jiading District,  
Shanghai, China. 
Post code :200433 
报告编号：Report number 
SCL-S-15-0229M 
委托者Requestor：QA 孙文成 
送样日期Deliver date：2015.10.10 
报告日期Report date：2015.10.22 
第 3 页 共 7 页 
Page 3 of 7  
 
序
号 
No. 
试验项目 
Test item 
额定值 
Requirement 
试验结果 
Test result 
评价 Evaluation 
合格 
qualified 
不合格 
unqualified 
III 
粒料-米色 
 
 
1 
红外（GB/T6040-2002） 
Infrared Spectroscopy 
PC+ABS 
PC+ABS 
× 
 
2 
玻璃化转变温度
（GB/T19466.2-2006） 
Glass Transition Temperature 
(℃) 
110±5 
140±5 
110/139 
× 
 
IV 
粒料-灰色 
 
 
 
 
1 
红外（GB/T6040-2002） 
Infrared Spectroscopy 
PC+ABS 
PC+ABS 
× 
 
2 
玻璃化转变温度
（GB/T19466.2-2006） 
Glass Transition Temperature 
(℃) 
110±5 
140±5 
110/138 
× 
 
小结：零件材料符合技术要求。 
 
 
 
 
 
 
 
 
 
 
 
 
 


 
上海汽车中心实验室
(SAIC Center Lab) 
中国·上海·嘉定区安研路201 号 
邮编. 201804 
No. 201 Anyan Road, Jiading District,  
Shanghai, China. 
Post code :200433 
报告编号：Report number 
SCL-S-15-0229M 
委托者Requestor：QA 孙文成 
送样日期Deliver date：2015.10.10 
报告日期Report date：2015.10.22 
第 4 页 共 7 页 
Page 4 of 7  
 
Ⅳ. 宏观分析 Macroscopic observation 
将开裂处沿裂缝两端切下，可见开裂已贯穿零件。 
 
 
 
 
 
 
 
 
 
 
 
 
 
 
 
图2 失效件 
 
在体视显微镜下观察断口（见图3、图4），可见断口表面光滑，为脆断。断口两条边中部
区域靠近零件背面一侧各有一个断裂起始，裂纹由零件背面向皮纹面扩展，并在皮纹面终止。 
 
 
 
 
 
 
 
 
 
 
 
 
 
 
 
 
 
 
 
 
图3 断面一 


 
上海汽车中心实验室
(SAIC Center Lab) 
中国·上海·嘉定区安研路201 号 
邮编. 201804 
No. 201 Anyan Road, Jiading District,  
Shanghai, China. 
Post code :200433 
报告编号：Report number 
SCL-S-15-0229M 
委托者Requestor：QA 孙文成 
送样日期Deliver date：2015.10.10 
报告日期Report date：2015.10.22 
第 5 页 共 7 页 
Page 5 of 7  
 
 
 
 
 
 
 
 
 
 
 
 
 
 
 
 
 
 
 
 
图4 断面二 
 
 
取新件，分别用1:2 和1:3 的乙酸乙酯：正丙醇溶液进行内应力测试，结果失效位置未出
现开裂，见图5、图6。可见零件的内应力程度较低。 
 
 
 
 
 
 
 
 
 
 
 
 
 
 
 
 
 图5 内应力测试                        
 
 


 
上海汽车中心实验室
(SAIC Center Lab) 
中国·上海·嘉定区安研路201 号 
邮编. 201804 
No. 201 Anyan Road, Jiading District,  
Shanghai, China. 
Post code :200433 
报告编号：Report number 
SCL-S-15-0229M 
委托者Requestor：QA 孙文成 
送样日期Deliver date：2015.10.10 
报告日期Report date：2015.10.22 
第 6 页 共 7 页 
Page 6 of 7  
 
(a)正面                                     (b)背面 
图6 内应力测试结果无开裂 
 
 
如图7 对开裂位置背面的卡簧进行敲击，结果镜框开裂，开裂形式与失效件相似，见图8。 
图7 失效模拟                                     图8 镜框开裂 
 
 
 


 
上海汽车中心实验室
(SAIC Center Lab) 
中国·上海·嘉定区安研路201 号 
邮编. 201804 
No. 201 Anyan Road, Jiading District,  
Shanghai, China. 
Post code :200433 
报告编号：Report number 
SCL-S-15-0229M 
委托者Requestor：QA 孙文成 
送样日期Deliver date：2015.10.10 
报告日期Report date：2015.10.22 
第 7 页 共 7 页 
Page 7 of 7  
 
在体视显微镜下观察断口（见图9、图10），可见断口两条边中部区域靠近零件背面一侧
各有一个断裂起始，裂纹由零件背面向皮纹面扩展，并在皮纹面终止，与失效件一致。 
图9 失效模拟断口一                       图10 失效模拟断口二 
 
 
综上所述： 
1、失效件受外力导致脆断； 
2、失效件材料符合技术要求。

File: 材料工程师/SCL-S-15-0230M K4活塞-薛喜才.pdf.md
# SCL-S-15-0230M K4活塞-薛喜才.pdf

 
上海汽车中心实验室 
SAIC Center Lab 
中国·上海·嘉定区安研路201 号 
邮编. 201804 
No 201 Anyan road, Jiading, Shanghai China 
Post code 201804 
报告编号 
Report number 
 
SCL-S-15-0230M 
委托者: 周天皓 
Request person, dept： 
委托编号:  /  
Request number: 
送样日期:  2015.10.12 
Request date:  
报告日期:  2015.10.26 
Report date：  
第1页共10页 
 
SMPV-0.2.3-002-QA -F01 
零件号Part number 
10066970 
零件名称 
Part name 
活塞 
Piston 
图纸日期Drawing date 
/ 
零件生产日期Part production date 
/ 
供货商 
Supplier 
青岛辉门 
车型/项目Car type/project 
IP22/18K4G 1.8T 
DVP 材料大纲签署日期DVP material test plan date 
/ 
阶段性报告 Interim report                结论性报告 Conclusion report          
 
Ⅰ.任务描述 Task description 
实验室受委托对活塞进行失效原因分析，失效零件具体信息如下： 
As requested, SCL has analyzed the failure of piston. The information of the failed part is as following： 
零件信息：Part information 
零件名称 
Part name 
活塞 
Piston 
车制造日期 
Vehicle production date 
2014 
VIN 码 
VIN 
18K4G010046201 
销售日期 
Sale date 
2015/02/02 
车辆里程数 
Car mileage 
7754 公里km 
维修站名称 
Sale agent 
Zahedan (伊朗) 
失效模式描述 
Failure circumstance 
Driving in the highway, Temperature between 45-47C, other parameter were normal, 
failure suddenly happened. 
原材料信息：Raw material information 
原材料及牌号 
Raw material specification 
FM-S2N 
原材料厂商 
Raw material producer 
/ 
散件供应商 
Component supplier 
/ 
金属热处理状态 
Metal heat treatment state 
/ 
失效零件见图1：The failed part is shown in figure1. 
Ⅱ. 结论与建议 Conclusions and Suggestions 
 
结论Conclusions： 
1. 活塞发生烧熔失效，很可能与发动机的不正常燃烧有关。 
  The failure of the piston was related to the abnormal combustion of the engine. 
2. 活塞成分、硬度符合要求。 
  Chemical components and hardness met the requirement. 
 
建议Suggestions： 
1. 检查燃油质量。 
Check the oil quality.  
2. 检查发动机的ECU 标定。 
Check the calibration of the engine. 
分发: 
Distribution 
海外市场部  周天皓 
检验者Author 
薛喜才 
Xuexicai 
审核Auditor 
邵百明 
Shao Baiming 
批准Approver 
 
日期Date 
2015.10.26 
日期Date 
2015.10.27 
日期Date 
2015.10.27 


 
上海汽车中心实验室 
SAIC Center Lab 
中国·上海·嘉定区安研路201 号 
邮编. 201804 
No 201 Anyan road, Jiading, Shanghai China 
Post code 201804 
报告编号 
Report number 
 
SCL-S-15-0230M 
委托者: 周天皓 
Request person, dept： 
委托编号:  /  
Request number: 
送样日期:  2015.10.12 
Request date:  
报告日期:  2015.10.26 
Report date：  
第2页共10页 
 
SMPV-0.2.3-002-QA -F01 
III. 调查结果 Investigation Results  
一. 失效零件The failed parts 
1. 伊朗返回的IP22(K4 1.8T)活塞发生失效，见图1 所示。四个活塞已混在一起，无法辨别活塞在发动机中装
配顺序。为了便于分析，暂且将这些活塞标记为1#~4#。 
 
 
 
 
 
 
 
 
 
 
图1  失效活塞 
由上图可见 
 
1#活塞工作面(火力面)烧穿，且孔边缘有延伸的裂纹；此外，活塞工作面上有白色点状物质粘附。 
 
从积碳程度上来看，1#、4#活塞积碳相对较轻，但不知此两活塞是否经过清洗；2#、3#活塞工作面有积碳，
但不是特别严重。 
2. 1#~4#活塞裙部外观见图2 所示。1#活塞裙部有严重拉缸痕迹、油环处嵌有磨削的金属屑，第二道环发生断
裂，第一道环已经卡死。2#~4#活塞裙部磨损正常，无严重的拉缸痕迹。 
 
1# 
4# 
3# 
2# 
第二道环 
第一道环 


 
上海汽车中心实验室 
SAIC Center Lab 
中国·上海·嘉定区安研路201 号 
邮编. 201804 
No 201 Anyan road, Jiading, Shanghai China 
Post code 201804 
报告编号 
Report number 
 
SCL-S-15-0230M 
委托者: 周天皓 
Request person, dept： 
委托编号:  /  
Request number: 
送样日期:  2015.10.12 
Request date:  
报告日期:  2015.10.26 
Report date：  
第3页共10页 
 
SMPV-0.2.3-002-QA -F01 
 
 
 
 
 
 
 
 
 
 
 
 
 
 
 
 
 
 
 
 
图2  活塞裙部 
3.  1#~4#活塞背面见图3 所示。1#缸活塞穿孔后高温燃气冲刷、熔化活塞材料，并将这些铝材质带到活塞背
面、甚至进入气缸套；2#~4#活塞背面颜色正常。 
 
 
 
 
 
 
 
 
 
 
 
 
 
 
1# 
2# 
1# 
4# 
3# 
2# 


 
上海汽车中心实验室 
SAIC Center Lab 
中国·上海·嘉定区安研路201 号 
邮编. 201804 
No 201 Anyan road, Jiading, Shanghai China 
Post code 201804 
报告编号 
Report number 
 
SCL-S-15-0230M 
委托者: 周天皓 
Request person, dept： 
委托编号:  /  
Request number: 
送样日期:  2015.10.12 
Request date:  
报告日期:  2015.10.26 
Report date：  
第4页共10页 
 
SMPV-0.2.3-002-QA -F01 
 
 
 
 
 
 
 
 
 
 
图3  活塞背面 
4. 收到的气缸套见图4 所示。三个气缸套也未进行标记，暂标记为1#~3#。1#缸套拉缸严重，应该是与1#活
塞对应的，2#、3#缸套有轻微的拉缸，但不严重。 
 
 
 
 
 
 
 
 
 
 
 
图4  缸套 
5. 收到的火花塞见图5 所示。火花塞外观无异常。 
 
 
 
 
 
 
 
 
 
 
图5  火花塞 
4# 
3# 
1# 
2# 
3# 


 
上海汽车中心实验室 
SAIC Center Lab 
中国·上海·嘉定区安研路201 号 
邮编. 201804 
No 201 Anyan road, Jiading, Shanghai China 
Post code 201804 
报告编号 
Report number 
 
SCL-S-15-0230M 
委托者: 周天皓 
Request person, dept： 
委托编号:  /  
Request number: 
送样日期:  2015.10.12 
Request date:  
报告日期:  2015.10.26 
Report date：  
第5页共10页 
 
SMPV-0.2.3-002-QA -F01 
二. 断口分析Fracture surface analysis 
1. 1#活塞工作面放大见图6 所示。活塞中央有烧蚀孔，孔边缘有延伸的裂纹。 
2. 活塞工作面白色点状物，颜色与铝屑相似，形貌类似熔融态，应该是燃气冲刷、烧蚀活塞基体材料的飞溅
物质。 
 
 
 
 
 
 
 
 
 
 
 
图6  1#活塞工作面 
3. 将活塞裂纹打开后低倍宏观形貌见图7 所示。活塞工作面：裂纹+烧蚀孔宽度约31mm，活塞背面：裂纹+
烧蚀孔宽度约18mm。 
 
 
图7  断口低倍宏观形貌 
4. 将A 区放大，可见裂纹扩展的纹路(白色虚线)，见图8；B 区放大，见图9，裂纹扩展的纹路不清晰。在A
区或B 区均未发现明显的疲劳特征；从外观上，无法分辨活塞发生开裂、烧蚀穿孔的先后顺序。 
裂纹 
裂纹 
人为手工掰断区 
人为手工掰断区 
活塞工作面 
活塞背面 
烧蚀孔 
A 区 
B 区 
18mm 
宽度31mm 


 
上海汽车中心实验室 
SAIC Center Lab 
中国·上海·嘉定区安研路201 号 
邮编. 201804 
No 201 Anyan road, Jiading, Shanghai China 
Post code 201804 
报告编号 
Report number 
 
SCL-S-15-0230M 
委托者: 周天皓 
Request person, dept： 
委托编号:  /  
Request number: 
送样日期:  2015.10.12 
Request date:  
报告日期:  2015.10.26 
Report date：  
第6页共10页 
 
SMPV-0.2.3-002-QA -F01 
 
图8  A 区宏观断口放大 
 
 
 
 
 
 
 
 
 
 
 
 
 
 
 
 
 
 
图9  B 区宏观断口放大 
人为手工掰断区 
人为手工掰断区 
烧蚀孔 
烧蚀孔 
活塞工作面 
裂纹扩展 


 
上海汽车中心实验室 
SAIC Center Lab 
中国·上海·嘉定区安研路201 号 
邮编. 201804 
No 201 Anyan road, Jiading, Shanghai China 
Post code 201804 
报告编号 
Report number 
 
SCL-S-15-0230M 
委托者: 周天皓 
Request person, dept： 
委托编号:  /  
Request number: 
送样日期:  2015.10.12 
Request date:  
报告日期:  2015.10.26 
Report date：  
第7页共10页 
 
SMPV-0.2.3-002-QA -F01 
扫描电镜分析： 
A 区断口见图10 所示。 
 
靠近烧蚀孔区域，由于燃气高温氧化、侵蚀作用，断口表面覆盖氧化物，特征无法辨认。 
 
在裂纹后期扩展区，断口呈现解理特征，无明显的疲劳特征。 
 
 
 
 
 
 
 
 
 
 
 
 
 
 
 
 
 
 
 
 
 
 
 
 
 
 
 
图10  A 区扫面电镜照片 
 
 
 
 
 
测试点1 
测试点2 
测试点1 
测试点2 


 
上海汽车中心实验室 
SAIC Center Lab 
中国·上海·嘉定区安研路201 号 
邮编. 201804 
No 201 Anyan road, Jiading, Shanghai China 
Post code 201804 
报告编号 
Report number 
 
SCL-S-15-0230M 
委托者: 周天皓 
Request person, dept： 
委托编号:  /  
Request number: 
送样日期:  2015.10.12 
Request date:  
报告日期:  2015.10.26 
Report date：  
第8页共10页 
 
SMPV-0.2.3-002-QA -F01 
 
B 断口区断口见图11 所示。后期扩展区，断口呈现解理特征，无明显的疲劳特征。 
 
 
 
 
 
 
 
 
 
 
 
 
 
图11  B 区扫面电镜照片 
三. 材料检测Material testing   
1. 1#活塞成分、硬度符合要求，见表1 所示。 
2. 1#活塞中硅相变质、分布正常，见图12-图13；但组织中分布少量黑色点状或粒状析出相，能谱分析(图14)
其为(AlSiMgCu)相，正常情况下不应该析出这些物质，但由于该活塞在发生烧蚀、穿孔的过程中承受高温作
用，因此，此不能反映零件最初的组织状态。 
3. 测试同机活塞：4#活塞，组织是正常的，见图15。 
表1 材料测试结果 
序号 
No. 
试验项目 
Test item 
额定值 
Requirement 
试验结果 
Test result 
评价 Evaluation 
合格 
OK 
不合格 
Not OK 
1 
化学成分 
Chemical Components 
FM-S2N 
/ 
/ 
/ 
 
Si 
10-13 
12.08 
X 
 
 
Cu 
3-3.8 
3.29 
X 
 
 
Mg 
0.5-1.0 
0.63 
X 
 
 
Ni 
2-2.7 
2.16 
X 
 
 
Fe 
≤0.5 
0.36 
X 
 
 
Mn 
≤0.2 
0.04 
X 
 
 
Zn 
≤0.2 
0.04 
X 
 
 
Pb 
≤0.08 
≤0.003 
X 
 
 
Sn 
≤0.1 
≤0.002 
X 
 
 
Ti 
≤0.2 
0.1 
X 
 
 
V 
≤0.2 
0.05 
X 
 
2 
布氏硬度HB2.5/62.5 
Hardness 
100-130HB 
111，112，106 
  X 
 
3 
微观组织 
Microstructure 
/ 
α 固溶体+棒状共晶Si+块
状初晶Si，见图12-图13 
  / 
 
测试点 


 
上海汽车中心实验室 
SAIC Center Lab 
中国·上海·嘉定区安研路201 号 
邮编. 201804 
No 201 Anyan road, Jiading, Shanghai China 
Post code 201804 
报告编号 
Report number 
 
SCL-S-15-0230M 
委托者: 周天皓 
Request person, dept： 
委托编号:  /  
Request number: 
送样日期:  2015.10.12 
Request date:  
报告日期:  2015.10.26 
Report date：  
第9页共10页 
 
SMPV-0.2.3-002-QA -F01 
 
 
 
 
 
 
 
 
 
 
 
 
图12  1#活塞基体组织  100x                           图13  1#活塞基体组织  500x 
 
 
 
 
 
 
 
 
 
 
 
 
图14  1#活塞黑色点状物质能谱分析 
 
图15   4#活塞组织  100x 
黑色物质 


 
上海汽车中心实验室 
SAIC Center Lab 
中国·上海·嘉定区安研路201 号 
邮编. 201804 
No 201 Anyan road, Jiading, Shanghai China 
Post code 201804 
报告编号 
Report number 
 
SCL-S-15-0230M 
委托者: 周天皓 
Request person, dept： 
委托编号:  /  
Request number: 
送样日期:  2015.10.12 
Request date:  
报告日期:  2015.10.26 
Report date：  
第10页共10页 
 
SMPV-0.2.3-002-QA -F01 
综合分析： 
活塞发生烧孔失效通常有如下原因： 
1. 活塞工作面积碳严重。 
如果火力面有严重的积碳，容易使顶部过热而产生高温，超过材料的熔点，造成活塞局部烧熔。观察1#
活塞表面积碳正常，2#、3#虽有积碳，但不特别严重。 
2. 喷油嘴工作不良。 
当喷油嘴出现滴油、二次喷射或雾化不良等情况时，容易造成活塞局部热应力增大，以致烧蚀。由于未收
到和未反馈该发动机喷油嘴异常，因此，此因素影响的可能性较小。 
3. 发动机产生爆震。 
如果发动机不正常燃烧，容易产生早燃或爆燃，形成爆震，造成活塞承受周期性热疲劳，最终活塞烧熔或 
开裂。由于之前伊朗曾经发生多起活塞失效的案例，其原因与伊朗地方油品质量、使用工况、环境等有关。 
工程在2014 年10 月份已发布伊朗爆缸售后数据，优化ECU 标定，但不知此故障车标定是否优化。如果 
是优化前的车辆，则很可能与之前发生的案例类似；如果是优化后的车辆，则需要进一步系统分析。 
4. 活塞质量不合格。 
如果活塞特别是工作面存在气孔、疏松或微裂纹、夹渣等缺陷时，在高温高压下容易发生疲劳失效，进而
造成活塞烧熔。1#活塞成分、硬度符合要求，且未发现明显的疏松缺陷，虽然金相组织中析出(AlSiMgCu)
相，但该活塞在发生烧蚀、穿孔的过程中承受高温作用，因此，此不能反映零件最初的组织状态。对同机
活塞材料测试，组织是正常的，因此，故障件活塞组织应该也是正常的。 
5. 冷却效果不佳。 
   冷却效果不佳，造成活塞长期受过高热应力和机械应力作用，易于疲劳烧蚀。但观察活塞背面颜色，高 
温特征不明显，此因素的影响也比较小。 
综上所述： 
活塞发生烧熔失效，很可能与发动机的异常燃烧有关。
