Repository: kujaxr/obsidian-vault

File: 材料工程师/SCL-S-15-0231M-NLE E85-缸盖-朱玲斌.pdf.md
# SCL-S-15-0231M-NLE E85-缸盖-朱玲斌.pdf

 
上海汽车中心实验室 
SAIC Center Lab 
中国·上海·嘉定区安研路201 号 
邮编： 201804 
No 201 Anyan road, Jiading, Shanghai China 
Post code: 201804 
报告编号 
Report number 
 
SCL-S-15-0231M 
委托者: 发动机  李帅 
Request person, dept： 
委托编号:  /  
Request number: 
送样日期:  2015.9.29 
Request date:  
报告日期:  2015.10.19 
Report date：  
第1页共6页 
 
SMPV-0.2.3-002-QA -F01 
零件号Part number 
10175933 
零件名称 
Part name 
缸盖 
Cylinder head 
图纸日期Drawing date 
/ 
零件生产日期Part production date 
/ 
供货商 
Supplier 
KPSNC 
车型/项目Car type/project 
NLE  E85 
DVP 材料大纲签署日期DVP material test plan date 
/ 
阶段性报告 Interim report                结论性报告 Conclusion report          
 
Ⅰ.任务描述 Task description 
实验室受委托对缸盖裂纹进行失效原因分析，失效零件具体信息如下： 
As requested, SCL has analyzed the clylinder head cracking. The information of the failed part is as following： 
零件信息：Part information 
零件名称 
Part name 
缸盖 
Cylinder head 
车制造日期 
Vehicle production date 
/ 
VIN 码 
VIN 
/ 
销售日期 
Sale date 
/ 
车辆里程数 
Car mileage 
/ 
维修站名称 
Sale agent 
/ 
失效模式描述 
Failure circumstance  
NLE E85 进行D6 试验，排气门和火花塞孔之间出现开裂。 
The cracking was found between the exhaust valve and the spark plug when NLE E85 800 endurance tested.  
原材料信息：Raw material information 
原材料及牌号 
Raw material specification 
A 356-T6 
原材料厂商 
Raw material producer 
/ 
散件供应商 
Component supplier 
/ 
金属热处理状态 
Metal heat treatment state 
/ 
失效零件见图1：The failed part is shown in figure 1. 
 
Ⅱ. 结论与建议 Conclusions and Suggestions 
结论Conclusions： 
（1） 缸盖因疲劳开裂而失效，这与失效位置材料高温时的性能衰减及受到的综合应力有关。The cylinder head 
cracked due to fatigue, which relations to the property degradation of the material at high temperature and the 
integrated stress.  
（2） 缸盖材料成分合格，组织正常。The chemical compositions of cylinder head is qualified, the microstructure is 
normal. 
（3） 在排气侧鼻梁区相似位置，失效件的硬度衰减程度大于使用汽油的发动机缸盖硬度衰减程度。The 
hardness attenuation degree of the failure is greater than the cylinder using gasoline in similar position in 
exhaust side of the bridge. 
 
建议Suggestions： 
（1） 降低缸盖局部位置的工作温度。Reduce the local position work temperature of cylinder heat. 
 
 
分发: 
Distribution 
发动机  李帅 
检验者Author 
朱玲斌 
Zhu Lingbin 
审核Auditor 
邵百明 
Shao Baiming 
批准Approver 
 
日期Date 
2015.10.19 
日期Date 
2015.10.19 
日期Date 
2015.10.19 


 
上海汽车中心实验室 
SAIC Center Lab 
中国·上海·嘉定区安研路201 号 
邮编： 201804 
No 201 Anyan road, Jiading, Shanghai China 
Post code: 201804 
报告编号 
Report number 
 
SCL-S-15-0231M 
委托者: 发动机  李帅 
Request person, dept： 
委托编号:  /  
Request number: 
送样日期:  2015.9.29 
Request date:  
报告日期:  2015.10.19 
Report date：  
第2页共6页 
 
SMPV-0.2.3-002-QA -F01 
III. 调查结果 Investigation Results  
NLE E85 在安亭进行D6 试验，试验过程中发动机指标均正常，拆解过程发现火花塞孔和排气门座圈之间
有裂纹，总共运行时间为400hrs。此前E85 项目出现过类似的失效案例，见报告SCL-S-15-0155M。 
带气门的失效件如图1a 所示，裂纹位置如图1b，1c 所示，图1e 为正常汽油发动机试验后缸盖，由图可
知： 
 开裂发生在1 缸靠近排气一侧，排气门与火花塞孔之间的薄弱位置（以下简称鼻梁位置），如图1b； 
 正常汽油发动机缸盖未发现裂纹； 
 
a  带气门的缸盖宏观形貌 
 
 b  1 缸裂纹 
c  1 缸裂纹放大形貌 
进气孔 
排气孔 
火花塞孔 
裂纹 
硬度测试位置1 
（1 缸排气侧） 
排气门与火花塞
孔之间的鼻梁区 
 


 
上海汽车中心实验室 
SAIC Center Lab 
中国·上海·嘉定区安研路201 号 
邮编： 201804 
No 201 Anyan road, Jiading, Shanghai China 
Post code: 201804 
报告编号 
Report number 
 
SCL-S-15-0231M 
委托者: 发动机  李帅 
Request person, dept： 
委托编号:  /  
Request number: 
送样日期:  2015.9.29 
Request date:  
报告日期:  2015.10.19 
Report date：  
第3页共6页 
 
SMPV-0.2.3-002-QA -F01 
 
 
d  3 缸硬度测量位置 
e  排气侧硬度测量位置 
图1  失效件宏观形貌 
断口分析   Fracture Analysis 
图2 为1 缸断口低倍及SEM 形貌，由图可知： 
 1 缸断裂属于疲劳开裂，疲劳扩展方向如图2 中黄色箭头所示，断面不同区域均有明显可见的疲劳条纹
（图2b，2c，2d），疲劳源位于火花塞孔一侧鼻梁区的上边缘（如图2a）。 
 结合报告SCL-S-15-0155M 的分析，认为鼻梁区属于应力较大区域，在工作时排气侧较大的性能衰减及
较差的冷却条件共同导致缸盖出现疲劳开裂。 
 
a  1 缸断口低倍全貌 
b  位置1-高温氧化形貌 
位置1 
位置3 
位置2 
火
花
塞
孔
位
置 
硬度测试位置3 
（3 缸进气侧） 
硬度测试位置2 
（3 缸排气侧） 
硬度测试位置4,5 
（排气侧） 


 
上海汽车中心实验室 
SAIC Center Lab 
中国·上海·嘉定区安研路201 号 
邮编： 201804 
No 201 Anyan road, Jiading, Shanghai China 
Post code: 201804 
报告编号 
Report number 
 
SCL-S-15-0231M 
委托者: 发动机  李帅 
Request person, dept： 
委托编号:  /  
Request number: 
送样日期:  2015.9.29 
Request date:  
报告日期:  2015.10.19 
Report date：  
第4页共6页 
 
SMPV-0.2.3-002-QA -F01 
c  位置2-疲劳形貌 
d  位置3-疲劳形貌 
图2  1 缸断口形貌 
材料测试  Material Test Results 
对失效缸盖进行材料检测，其结果如下： 
（1） 失效E85缸盖材料化学成分合格，组织为白色大块状a相+细小的共晶Si，正常； 
（2） 失效E85缸盖排气侧的硬度衰减非常明显，进气侧也存在硬度衰减，但衰减量比排气侧小； 
（3） 正常汽油发动机缸盖排气侧也存在明显的硬度衰减，但衰减程度小于失效件的硬度衰减程度。 
 
表1  材料检测结果 
序号 
No. 
测试项目 
Test item 
额定值 
Requirement 
试验结果 
Test result 
评价 Evaluation 
合格 
OK 
不合格 
Not OK 
失效E85 项目缸盖 
 
 
1.1 
成分 
Chemical components 
A356 
(ASTM B108) 
 
 
 
Si 
6.5-7.5 
6.759 
× 
 
Fe 
≤0.2 
0.185 
× 
 
Cu 
≤0.2 
0.043 
× 
 
Mn 
≤0.1 
0.026 
× 
 
Mg 
0.25~0.45 
0.370 
× 
 
Zn 
≤0.1 
0.02 
× 
 
Al 
余量 
92.38 
× 
 
1.2 
硬 度 
Hardness 
1#排气侧测量位置 
（图3a） 
HB2.5/62.5( 位置1~5)： 
36.0，52.3，91.4,100.4,99.4 
/ 
 
3#排气侧测量位置 
（图3b） 
HB2.5/62.5( 位置1~5)： 
39.4,60.0,86.7,103.1,100.2 
/ 
 
3#进气侧测量位置 
（图3c） 
HB2.5/62.5( 位置1~5)： 
53.4,69.2,98.2,103.1,104.3 
/ 
 
1.3 
微观组织 
Microstructure 
/ 
白色大块状a 相+细小的共晶
Si(见图3d) 
/ 
 
正常汽油发动机缸盖 
 
 


 
上海汽车中心实验室 
SAIC Center Lab 
中国·上海·嘉定区安研路201 号 
邮编： 201804 
No 201 Anyan road, Jiading, Shanghai China 
Post code: 201804 
报告编号 
Report number 
 
SCL-S-15-0231M 
委托者: 发动机  李帅 
Request person, dept： 
委托编号:  /  
Request number: 
送样日期:  2015.9.29 
Request date:  
报告日期:  2015.10.19 
Report date：  
第5页共6页 
 
SMPV-0.2.3-002-QA -F01 
序号 
No. 
测试项目 
Test item 
额定值 
Requirement 
试验结果 
Test result 
评价 Evaluation 
合格 
OK 
不合格 
Not OK 
2.1 
硬 度 
Hardness 
1#排气侧测量位置-1 
（图4a） 
HB2.5/62.5( 位置1~5)： 
42.3,61.1,93.1,101.5,102.1 
/ 
 
1#排气侧测量位置-2 
（图4b） 
HB2.5/62.5( 位置1~5)： 
50.5,73.4,100.8,102.7,105.0 
/ 
 
2.2 
微观组织 
Microstructure 
/ 
白色大块状a 相+细小的共晶
Si(见图4c) 
/ 
 
 
a  1#排气侧 
b  3#排气侧 
 
c  3#进气侧 
d  金相组织 
图3  失效件硬度位置及金相 
位置1 
位置5 
位置4 
位置3 
位置2 
位置1 
位置2 
位置3 
位置4 
位置5 


 
上海汽车中心实验室 
SAIC Center Lab 
中国·上海·嘉定区安研路201 号 
邮编： 201804 
No 201 Anyan road, Jiading, Shanghai China 
Post code: 201804 
报告编号 
Report number 
 
SCL-S-15-0231M 
委托者: 发动机  李帅 
Request person, dept： 
委托编号:  /  
Request number: 
送样日期:  2015.9.29 
Request date:  
报告日期:  2015.10.19 
Report date：  
第6页共6页 
 
SMPV-0.2.3-002-QA -F01 
a  1#排气侧-1 
b  1#排气侧-2 
 
c  金相组织 
图4  对比件硬度位置及组织 
 
位置1 
位置2 
位置3 
位置4 
位置5

File: 材料工程师/SCL-S-15-0232M-MG GS SGE1.5T- 上油底壳-朱玲斌.pdf.md
# SCL-S-15-0232M-MG GS SGE1.5T- 上油底壳-朱玲斌.pdf

 
上海汽车中心实验室 
SAIC Center Lab 
中国·上海·嘉定区安研路201 号 
邮编： 201804 
No 201 Anyan road, Jiading, Shanghai China 
Post code: 201804 
报告编号 
Report number 
 
SCL-S-15-0232M 
委托者: QA  郭强 
Request person, dept： 
委托编号:  /  
Request number: 
送样日期:  2015.10.10 
Request date:  
报告日期:  2015.10.15 
Report date：  
第1页共5页 
 
SMPV-0.2.3-002-QA -F01 
零件号Part number 
12650634 
零件名称 
Part name 
上油底壳总成 
PAN ASM-UPR Oil 
图纸日期Drawing date 
2014-04-29 
零件生产日期Part production date 
/ 
供货商 
Supplier 
广东鸿图南通压铸有限公司 
车型/项目Car type/project 
MG GS SGE 1.5T 
DVP 材料大纲签署日期DVP material test plan date 
/ 
阶段性报告 Interim report                结论性报告 Conclusion report          
 
Ⅰ.任务描述 Task description 
实验室受委托对上油底壳进行失效原因分析，失效零件具体信息如下： 
As requested, SCL has analyzed the failure of the oil pan. The information of the failed part is as following： 
零件信息：Part information 
零件名称 
Part name 
上油底壳总成 
PAN ASM-UPR Oil 
车制造日期 
Vehicle production date 
/ 
VIN 码 
VIN 
LSJA24U69FS039041 
销售日期 
Sale date 
/ 
车辆里程数 
Car mileage 
5335km 
维修站名称 
Sale agent 
重庆铭诚 
失效模式描述 
Failure circumstance  
售后MG GS 在保养时发现上油底壳漏油。 
The oil pan of MG GS was found spill during maintenance.. 
原材料信息：Raw material information 
原材料及牌号 
Raw material specification 
A380 
原材料厂商 
Raw material producer 
/ 
散件供应商 
Component supplier 
/ 
金属热处理状态 
Metal heat treatment state 
/ 
失效零件见图1：The failed part is shown in figure 1. 
 
Ⅱ. 结论与建议 Conclusions and Suggestions 
 
结论Conclusions： 
（1） 上油底壳受到异常载荷而失效。The oil pan cracked due to abnormal load. 
（2） 上油底壳化学成分符合要求，组织和硬度正常。The chemical compositions of the oil pan are qualified, the 
microstructure and hardness are normal. 
 
 
 
建议Suggestions： 
（1） 排查油底壳的生产过程中可能出现的异常载荷。Investigation of the abnormal load in the process of the oil 
pan production. 
 
 
 
分发: 
Distribution 
QA  郭强 
检验者Author 
朱玲斌 
Zhu Lingbin 
审核Auditor 
邵百明 
Shao Baiming 
批准Approver 
 
日期Date 
2015.10.15 
日期Date 
2015.10.21 
日期Date 
2015.10.21 


 
上海汽车中心实验室 
SAIC Center Lab 
中国·上海·嘉定区安研路201 号 
邮编： 201804 
No 201 Anyan road, Jiading, Shanghai China 
Post code: 201804 
报告编号 
Report number 
 
SCL-S-15-0232M 
委托者: QA  郭强 
Request person, dept： 
委托编号:  /  
Request number: 
送样日期:  2015.10.10 
Request date:  
报告日期:  2015.10.15 
Report date：  
第2页共5页 
 
SMPV-0.2.3-002-QA -F01 
III. 调查结果 Investigation Results  
售后MG GS 在售后保养过程中，发现SGE 1.5T 油底壳区域有油迹，最初以为是未拧紧导致漏油，复紧
后隔日再次检查时，仍然发现有漏油痕迹，拆解发现，上油底壳有裂纹，此时里程5335km。 
送至实验室的上油底壳如图1 所示，由图可知： 
 裂纹较细小，从油底壳背面可以清晰的看到整条裂纹（如图1a，1b） 
 油底壳外侧和内侧多处位置存在不同程度的龟裂皮（如图1c，1d），这应该与模具的状态有关； 
 从开裂位置来看，车辆使用过程中失效位置应该基本不受外力； 
 油底壳表面未发现明显磕碰或受损痕迹。 
 
a  上油底壳背面形貌 
b  上油底壳背面形貌 
位置1 
位置2 


 
上海汽车中心实验室 
SAIC Center Lab 
中国·上海·嘉定区安研路201 号 
邮编： 201804 
No 201 Anyan road, Jiading, Shanghai China 
Post code: 201804 
报告编号 
Report number 
 
SCL-S-15-0232M 
委托者: QA  郭强 
Request person, dept： 
委托编号:  /  
Request number: 
送样日期:  2015.10.10 
Request date:  
报告日期:  2015.10.15 
Report date：  
第3页共5页 
 
SMPV-0.2.3-002-QA -F01 
c  位置1 形貌 
d  位置2 形貌 
图1  失效件形貌 
断口分析    Fracture analysis 
将图1a 裂纹打开后，进行低倍及高倍SEM 观察，如图2，由图可知： 
 断口形貌均为准解理，油底壳应该是受到异常载荷而开裂的； 
 对比位置3,4,5（开裂区）和位置6（人工撕裂区）的高倍SEM 形貌（图2b，2c，2d，2e），断裂形式
相似，均为准解理，认为油底壳是受到异常载荷而开裂的； 
 从图1 还可发现，开裂有两组方向，主开裂方向由油底壳外侧向内侧（如图2a）； 
 
a  断口低倍形貌 
b  位置3 形貌-准解理 
c  位置4 形貌-准解理 
龟裂皮 
（凸起） 
位置3 
位置5 
位置6 
次开裂方向 
油底壳内侧面 
位置4 
主开裂方向 


 
上海汽车中心实验室 
SAIC Center Lab 
中国·上海·嘉定区安研路201 号 
邮编： 201804 
No 201 Anyan road, Jiading, Shanghai China 
Post code: 201804 
报告编号 
Report number 
 
SCL-S-15-0232M 
委托者: QA  郭强 
Request person, dept： 
委托编号:  /  
Request number: 
送样日期:  2015.10.10 
Request date:  
报告日期:  2015.10.15 
Report date：  
第4页共5页 
 
SMPV-0.2.3-002-QA -F01 
d  位置5 形貌-准解理 
e  位置6 形貌-准解理 
图2  断口形貌 
材料测试  Material Test Results 
对开裂上油底壳进行材料检测，其结果如下： 
 上油底壳材料化学成分符合要求，硬度和组织正常。 
 
表1  材料检测结果 
序号 
No. 
测试项目 
Test item 
额定值 
Requirement 
试验结果 
Test result 
评价 Evaluation 
合格 
OK 
不合格 
Not OK 
1 
成分 
Chemical components 
A380 
(ASTM B85-03) 
 
 
 
Si 
7.5-9.5 
9.060 
× 
 
Fe 
≤1.3 
1.069 
× 
 
Cu 
3.0~4.0 
3.139 
× 
 
Mn 
≤0.50 
0.223 
× 
 
 
Mg 
≤0.10 
0.178 
× 
 
Ni 
≤0.50 
0.063 
× 
 
Zn 
≤3.0 
1.109 
× 
 
Sn 
≤0.35 
0.020 
× 
 
Al 
余量 
85.06 
× 
 
2 
硬 度 
Hardness 
/ 
HB2.5/62.5： 100,100,102 
/ 
 
3 
微观组织 
Microstructure 
/ 
白色块状a 相+细小的共晶
Si+少量灰色块状初晶Si 
 (见图3) 
/ 
 
 


 
上海汽车中心实验室 
SAIC Center Lab 
中国·上海·嘉定区安研路201 号 
邮编： 201804 
No 201 Anyan road, Jiading, Shanghai China 
Post code: 201804 
报告编号 
Report number 
 
SCL-S-15-0232M 
委托者: QA  郭强 
Request person, dept： 
委托编号:  /  
Request number: 
送样日期:  2015.10.10 
Request date:  
报告日期:  2015.10.15 
Report date：  
第5页共5页 
 
SMPV-0.2.3-002-QA -F01 
图3  金相组织

File: 材料工程师/SCL-S-15-0233M-ZS11-前副车架-张勇.pdf.md
# SCL-S-15-0233M-ZS11-前副车架-张勇.pdf

 
上海汽车中心实验室 
SAIC Center Lab 
中国·上海·嘉定区安研路201 号 
邮编：201804 
No 201 Anyan road, Jiading, Shanghai China 
Post code: 201804 
报告编号 
Report number 
 
SCL-S-15-0233M 
委托者: CH 贾辉 
Request person, dept： 
委托编号:  /  
Request number: 
送样日期:  2015.10.13 
Request date:  
报告日期:  2015.10.20 
Report date：  
第1 页共6 页 
 
SMPV-0.2.3-002-QA -F01 
零件号Part number 
10228300 
 零件名称 
Part name 
前副车架 
Frt Subframe Assembly 
图纸日期Drawing date 
/ 
零件生产日期Part production date 
2015.9.6 
 供货商 
Supplier 
上海汇众汽车制造有限公司 
SHAC 
车型/项目Car type/project 
ZS11 
DVP 材料大纲签署日期DVP material test plan date 
/ 
阶段性报告 Interim report                结论性报告 Conclusion report          
 
Ⅰ.任务描述 Task description 
实验室受委托对ZS11 前副车架总成，纵向力台架试验零件进行失效原因分析，失效零件具体信息如下： 
As requested, SCL has analyzed the failure of the ZS11 Frt Subframe Assembly bench test part. The information of the 
failed part is as following：零件信息：Part information 
零件名称Part name 
前副车架 
车制造日期Vehicle production date / 
VIN 码 VIN 
/ 
销售日期 Sale date 
/ 
车辆里程数 Car mileage 
/ 
维修站名称 Sale agent 
/ 
失效模式描述 
Failure circumstance  
ZS11 前副车架在2-2 台架试验室做纵向力试验，3.4 倍寿命后发现副车架上片有裂纹，裂
纹沿着焊缝延伸，裂纹长度200mm 
原材料信息：Raw material information 
原材料及牌号 
Raw material specification 
上片/下片 QSTE340TM 
原材料厂商 
Raw material producer 
梅山钢铁 
散件供应商 
Component supplier 
/ 
金属热处理状态 
Metal heat treatment state 
/ 
失效零件如下图：The failed part is shown in following 
 
Ⅱ. 结论与建议 Conclusions and Suggestions 
结论Conclusions： 
1. 上片裂纹为疲劳开裂，源于上下片弯曲配合位置焊缝中断和再次起弧处背面，上片焊趾处，此处为高应力区；
upper shell crack belongs to fatigue failure, crack initiated at weld toe of upper shell in bend match area with high stress. 
2. 裂源附近上片熔深不良，且有未熔合缺陷；Weld penetration defect in crack original area. 
3. 上片材料性能正常，符合技术标准要求；Upper shell conform to material standard requirements. 
建议Suggestions： 
1. 关注台架试验过程，并评估设计载荷；Pay attention to bench test process and design load. 
2. 确保上下片间焊缝在弯角位置高应力区熔合良好，避免因焊缝中断、补焊等导致熔合不良；Weldseam between 
upper and lower shell should not interrupt either rework in high stress area to ensure good penetration. 
分发:Distribution 
CH 贾辉  杜华 
检验者Author 
张勇 
Zhang Yong 
审核Auditor 
邵百明 
Shao Baiming 
批准Approver 
 
日期Date 
2015.10.16 
日期Date 
2015.10.16 
日期Date 
2015.10.16 


 
上海汽车中心实验室 
SAIC Center Lab 
中国·上海·嘉定区安研路201 号 
邮编：201804 
No 201 Anyan road, Jiading, Shanghai China 
Post code: 201804 
报告编号 
Report number 
 
SCL-S-15-0233M 
委托者: CH 贾辉 
Request person, dept： 
委托编号:  /  
Request number: 
送样日期:  2015.10.13 
Request date:  
报告日期:  2015.10.20 
Report date：  
第2 页共6 页 
 
SMPV-0.2.3-002-QA -F01 
III. 调查结果 Investigation Results   
3.1 失效零件宏观观察 
 
 
图1   副车架开裂位置 
从失效零件开裂位置正面观察，裂纹位于副车架上下片合片位置及上片本体上，长度约200mm，具体
如图1 所示。 
从失效零件开裂位置背面观察，上下片之间焊缝没有开裂，在图1 中红色区域（上下片匹配弯曲位置）
焊缝有中断和再次起弧。 
裂纹扩展区域位置没有发现零件磕碰、破损等异常现象。 
 
 
 
上片裂纹，长度约200mm 
上片 
上片裂纹，此段沿本体扩展 
上片裂纹，此段沿焊缝扩展 
正面 
背面 
下片 
上片 
此处焊缝有中断和再次起弧 


 
上海汽车中心实验室 
SAIC Center Lab 
中国·上海·嘉定区安研路201 号 
邮编：201804 
No 201 Anyan road, Jiading, Shanghai China 
Post code: 201804 
报告编号 
Report number 
 
SCL-S-15-0233M 
委托者: CH 贾辉 
Request person, dept： 
委托编号:  /  
Request number: 
送样日期:  2015.10.13 
Request date:  
报告日期:  2015.10.20 
Report date：  
第3 页共6 页 
 
SMPV-0.2.3-002-QA -F01 
3.2 失效零件断口观察分析 
把开裂位置打开后观察裂纹形貌，可以观察到在上下片匹配弯曲位置，上片焊趾内侧有数条疲劳台阶
（如图2 中红色箭头所指位置），此处为裂纹源，两侧可见裂纹分别沿焊缝上片焊趾以及上片本体方向扩展
（如图2 中黑色箭头所示），如图2 所示。 
 
 
 
 
 
 
图2   副车架开裂裂纹形貌 
 
图3   副车架开裂裂纹形貌 
裂纹源疲劳台阶所处位置正好位于上下片弯曲配合位置焊缝中断和再次起弧处背面，上片焊趾处，因
此在此处（1#位置）剖切，观察焊缝金相组织，同时在距离1#位置左侧约17mm 处剖切（2#位置）（剖切
位置如图3 中白色线条所示）。 
裂纹源 
裂纹扩展 
裂纹扩展 
下片 
上片 
上片外侧 
上片内侧 
1#位置 
2#位置 
约17mm 


 
上海汽车中心实验室 
SAIC Center Lab 
中国·上海·嘉定区安研路201 号 
邮编：201804 
No 201 Anyan road, Jiading, Shanghai China 
Post code: 201804 
报告编号 
Report number 
 
SCL-S-15-0233M 
委托者: CH 贾辉 
Request person, dept： 
委托编号:  /  
Request number: 
送样日期:  2015.10.13 
Request date:  
报告日期:  2015.10.20 
Report date：  
第4 页共6 页 
 
SMPV-0.2.3-002-QA -F01 
 
 
 
图4   副车架开裂裂源区焊缝剖切（1#位置） 
从1#位置焊缝剖切金相（图4）来看，下片端面100%熔透，但上片在开裂位置几乎没有熔深，同时在
上片熔合线中间存在一段长度约1.8mm 的未熔合缺陷，仅在靠近上片边缘位置有一段熔深（约0.26mm）。
产生这一现象的主要原因是因为该处焊缝中断，再次起弧，起弧处很难产生有效的熔深，且容易有缺陷。 
 
 
 
图5   副车架开裂裂源区焊缝剖切（2#位置） 
从2#位置焊缝剖切金相（图5）来看，下片端面100%熔透，上片熔深约0.5mm，焊高2.5mm，上下
上片 
下片 
裂纹 
1#位置 
2#位置 
裂纹 
下片 
上片 
未熔合长度约1.8mm 


 
上海汽车中心实验室 
SAIC Center Lab 
中国·上海·嘉定区安研路201 号 
邮编：201804 
No 201 Anyan road, Jiading, Shanghai China 
Post code: 201804 
报告编号 
Report number 
 
SCL-S-15-0233M 
委托者: CH 贾辉 
Request person, dept： 
委托编号:  /  
Request number: 
送样日期:  2015.10.13 
Request date:  
报告日期:  2015.10.20 
Report date：  
第5 页共6 页 
 
SMPV-0.2.3-002-QA -F01 
片之间间隙约1.9mm，裂纹沿上片焊趾位置扩展。 
 
图6   副车架CAE 分析图 
根据工程提供的CAE 分析应力图（如上图6 所示），上下片弯曲配合处是高应力区。 
从裂纹起源及扩展行为来看，失效零件裂纹源处存在焊接熔深缺陷，但裂纹并没有贯穿焊缝，因此该
熔合缺陷是否为本零件失效的根本原因尚不能确定。 
3.3 失效零件材料分析 
材料检测结果如表1 所示。由表可以看出： 
（1） 材料成份符合标准要求；  
（2） 零件基体上的强度（由硬度换算）相当于QSTE340TM 材料的强度上限，正常。 
（3） 板要求厚度2.0mm，靠近焊缝区域约为2mm，正常； 
（4） 焊缝剖切1#位置上片熔深不良，且有未熔合缺陷； 
（5） 材料基体金相组织正常； 
序号 
No. 
测试项目 
Test item 
额定值 
Requirement 
试验结果 
Test result 
评价 Evaluation 
合格 
OK 
不合格 
No OK 
1 
上片 QSTE340TM 
 
 
 
化学成份 % 
Q/BQB 310-2009 
 
 
 
 
C 
≤ 0.12 
0.073 
× 
 
 
Si 
≤ 0.50 
0.0094 
× 
 
 
Mn 
≤ 1.30 
0.828 
× 
 
 
P 
≤ 0.03 
0.0175 
× 
 
 
S 
≤ 0.025 
0.0040 
× 
 
 
Al 
≥ 0.015 
0.030 
× 
 
 
Nb 
≤ 0.22 
0.017 
× 
 
2 
硬度 
/ 
基体HV10：179、172、173 
/ 
 
 
 
 
裂纹附近HV1：173、175、174 
/ 
 
3 
原材料抗拉强度 
420~540MPa 
/ 
/ 
 


 
上海汽车中心实验室 
SAIC Center Lab 
中国·上海·嘉定区安研路201 号 
邮编：201804 
No 201 Anyan road, Jiading, Shanghai China 
Post code: 201804 
报告编号 
Report number 
 
SCL-S-15-0233M 
委托者: CH 贾辉 
Request person, dept： 
委托编号:  /  
Request number: 
送样日期:  2015.10.13 
Request date:  
报告日期:  2015.10.20 
Report date：  
第6 页共6 页 
 
SMPV-0.2.3-002-QA -F01 
序号 
No. 
测试项目 
Test item 
额定值 
Requirement 
试验结果 
Test result 
评价 Evaluation 
合格 
OK 
不合格 
No OK 
4 
失效件不同区域转换 
抗拉强度 / MPa
（1） 
/ 
基体：572、551、554 
/ 
 
/ 
裂纹附近：554、560、557 
/ 
 
5 
板厚
（2） 
2.0±0.14 mm 
焊缝区域：2.04 
× 
 
6.1 
焊缝—1#位置 
f1≥ 0.20 mm 
熔深不良，且有未熔合缺陷 
 
× 
 
 
下片端面100%熔透 
下片端面100%熔透 
× 
 
6.2 
焊缝—2#位置 
f1≥ 0.20 mm 
0.5mm 
× 
 
 
 
下片端面100%熔透 
下片端面100%熔透 
× 
 
 
 
SN≥ 1.40 mm 
2.5mm 
× 
 
 
焊接间隙 
≤ 0.64mm 
最大不超过2mm 
（依据SMTC5 111 001） 
约1.9mm 
间隙偏大 
 
7  
金相组织 
/ 
铁素体+少量珠光体 （见图7） 
未见异常 
 
注：（1）强度数据根据DIN EN ISO 18265-006 换算所得 
    （2）板厚根据Q/BQB 301-2009 要求，较高精度钢板T≤ 2mm 时，允许厚度偏差为±0.14 
 
图7   上片基体组织  500X

File: 材料工程师/SCL-S-15-0234M-AP14-牌照灯-龚伟.pdf.md
# SCL-S-15-0234M-AP14-牌照灯-龚伟.pdf

 
上海汽车中心实验室
(SAIC Center Lab) 
中国·上海·嘉定区安研路201 号 
邮编. 201804 
No. 201 Anyan Road, Jiading District,  
Shanghai, China. 
Post code :200433 
报告编号：Report number 
SCL-S-15-0234M 
委托者Requestor：周辉 
送样日期Deliver date：2015.10.14 
报告日期Report date：2015.10.29 
第 1 页 共 4 页 
Page 1 of 4  
 
零件号 
Part number 
10182359 
零件名称 
Part name 
牌照灯 
LAMP-ASM-RR LIC PIT 
图纸日期 
Drawing date  
2014.11.04 
零件生产日期 
Production date 
/ 
供货商 
Supplier 
江苏彤明集团有限公司 
Jiangsu Tongming Group Co.,Ltd. 
车型/项目 
Car type/project 
AP14 
 
   阶段性报告  Stage report        结论性报告 Conclusion report           测试报告 Test report 
Ⅰ.任务描述 Task description 
实验室受委托对牌照灯进行失效原因分析，失效零件具体信息如下： 
As requested, QA lab has analyzed the invalid cause of LAMP-ASM-RR LIC PIT, and the information of invalid part 
is shown as following： 
零件信息：Part information 
零件名称 
Part name 
牌照灯 
LAMP-ASM-RR LIC PIT 
制造日期 
Production date 
/ 
VIN 码 
VIN number 
/ 
销售日期 
Sale date 
/ 
车辆里程数 
Car mileage 
/ 
销售商 
Sale agent 
工厂装配 
失效模式描述 
Invalid situation 
description 
灯体变形 
Block Deformed 
原材料信息：Raw material information 
原材料及牌号 
Raw material 
and trademark 
PC 
原材料厂商 
Raw material producer 
/ 
散件供应商 
Part supplier 
/ 
金属热处理状态 
Metal heat treatment state 
/ 
失效零件见图1：The invalid part is shown in Fig 1.  
Ⅱ. 结论与建议 Conclusions and suggestions 
结论： 1. 失效件受自内侧热源烘烤导致失效。  
2. 零件材料符合技术要求。  
Conclusions:  1.Failure part fractured by heat source from inside.   
2. Material performance of part conformed to requirements.     
建议： 1.检查装配环节的异常情况。 
Suggestions:  1. Check the abnormal situation in assembly process. 
              
分发： 
Dispenser 
QA 周辉 
检验者： 
Identifier 
龚伟 
Gong Wei 
审核： 
Auditor 
狄春峰 
Di Chunfeng 
批准： 
Approver 
 
日期： 
Date 
2015.10.29 
日期： 
Date 
2015.10.29 
日期： 
Date 
2015.10.30 


 
上海汽车中心实验室
(SAIC Center Lab) 
中国·上海·嘉定区安研路201 号 
邮编. 201804 
No. 201 Anyan Road, Jiading District,  
Shanghai, China. 
Post code :200433 
报告编号：Report number 
SCL-S-15-0234M 
委托者Requestor：周辉 
送样日期Deliver date：2015.10.14 
报告日期Report date：2015.10.29 
第 2 页 共 4 页 
Page 2 of 4  
 
 
图1 失效件 
Fig. 1 Failure Part 
 
III. 测试结果 Test Results  
序
号 
No. 
试验项目 
Test item 
额定值 
Requirement 
试验结果 
Test result 
评价 Evaluation 
第一次 
第二次 
合格 
qualified 
不合格 
unqualified 
I 
失效件 
 
 
1 
红外（GB/T6040-2002） 
Infrared Spectroscopy 
PC 
PC 
× 
 
2 
玻璃化转变温度  
(GB/T 19644.2-2006)  
Glass transition temperature (℃) 
140±5 
138 
× 
 
3 
Vicat软化温度（ISO 306 B50）
Vicat softening temperature(℃) 
/ 
139 
 
 
II 
新件 
 
 
1 
红外（GB/T6040-2002） 
Infrared Spectroscopy 
PC 
PC 
× 
 
2 
玻璃化转变温度  
(GB/T 19644.2-2006)  
Glass transition temperature (℃) 
140±5 
142 
× 
 
3 
Vicat软化温度（ISO 306 B50）
Vicat softening temperature(℃) 
≥135 
147 
× 
 
小结：零件材料符合技术要求。 
变 形 


 
上海汽车中心实验室
(SAIC Center Lab) 
中国·上海·嘉定区安研路201 号 
邮编. 201804 
No. 201 Anyan Road, Jiading District,  
Shanghai, China. 
Post code :200433 
报告编号：Report number 
SCL-S-15-0234M 
委托者Requestor：周辉 
送样日期Deliver date：2015.10.14 
报告日期Report date：2015.10.29 
第 3 页 共 4 页 
Page 3 of 4  
 
Ⅳ. 宏观分析 Macroscopic observation 
失效件状态如图2所示。失效位置弯曲变形，切开失效位置观察剖面，存在多处细微孔洞，失
效位置向外侧凸起，疑受高温烘烤所致。 
  
 
图2 失效件 
Fig. 2 Failure Part 
 
 
 
 
 
 
 
 
 
 
 
弯曲变形 


 
上海汽车中心实验室
(SAIC Center Lab) 
中国·上海·嘉定区安研路201 号 
邮编. 201804 
No. 201 Anyan Road, Jiading District,  
Shanghai, China. 
Post code :200433 
报告编号：Report number 
SCL-S-15-0234M 
委托者Requestor：周辉 
送样日期Deliver date：2015.10.14 
报告日期Report date：2015.10.29 
第 4 页 共 4 页 
Page 4 of 4  
 
据此进行失效模拟，取新件模拟受高温烘烤情况，如图3所示。分别烘烤内侧&外侧，烘烤位置
均发生变形情况且观察到孔洞存在。外侧烘烤后，零件向内凹陷；内侧烘烤后，零件向外凸起。说
明零件是受到自内侧的热源导致的失效。 
 
 
 
 
 
图3 新件模拟 
Fig. 3 New Part Simulation 
 
 
 
 
 
外侧烘烤 
内侧烘烤 
向内凹陷 
向外凸起

File: 材料工程师/SCL-S-15-0235M-DCT360B-内输入轴-朱玲斌.pdf.md
# SCL-S-15-0235M-DCT360B-内输入轴-朱玲斌.pdf

 
上海汽车中心实验室 
SAIC Center Lab 
中国·上海·嘉定区安研路201 号 
邮编： 201804 
No 201 Anyan road, Jiading, Shanghai China 
Post code: 201804 
报告编号 
Report number 
 
SCL-S-15-0235M 
委托者: TR   黄俊杰 
Request person, dept： 
委托编号:  /  
Request number: 
送样日期:  2015.10.15 
Request date:  
报告日期:  2015.10.29 
Report date：  
第1页共6页 
 
SMPV-0.2.3-002-QA -F01 
零件号Part number 
10057505 
零件名称 
Part name 
内输入轴 
Input shaft inner 
图纸日期Drawing date 
/ 
零件生产日期Part production date 
/ 
供货商 
Supplier 
SAGW 
车型/项目Car type/project 
DCT360B 
DVP 材料大纲签署日期DVP material test plan date 
/ 
阶段性报告 Interim report                结论性报告 Conclusion report          
 
Ⅰ.任务描述 Task description 
实验室受委托对内输入轴主动齿进行失效原因分析，失效零件具体信息如下： 
As requested, SCL has analyzed the active gear of input shaft inner. The information of the failed part is as following： 
零件信息：Part information 
零件名称 
Part name 
内输入轴 
Input shaft inner 
车制造日期 
Vehicle production date 
/ 
VIN 码 
VIN 
/ 
销售日期 
Sale date 
/ 
车辆里程数 
Car mileage 
/ 
维修站名称 
Sale agent 
/ 
失效模式描述 
Failure circumstance  
DCT 360B 进行耐久试验，试验进行到64%，台架异响，主动齿断裂。 
The bench abnormal sound and the active gear fractured when the DCT 360B endurance test was carried on to 64%.  
原材料信息：Raw material information 
原材料及牌号 
Raw material specification 
/ 
原材料厂商 
Raw material producer 
/ 
散件供应商 
Component supplier 
/ 
金属热处理状态 
Metal heat treatment state 
/ 
失效零件见图1：The failed part is shown in figure 1. 
 
Ⅱ. 结论与建议 Conclusions and Suggestions 
 
结论Conclusions： 
（1） 内输入轴主动齿疲劳开裂而失效，这可能与试验载荷较大有关.The active teeth of input shaft fatigue 
fractured, which may be relation to the test load. 
（2） 失效齿轮化学成分合格，性能检测无异常。The chemical compositions of failure gear is qualified, the 
properties are normal. 
 
 
建议Suggestions： 
（1） 校核主动齿的工作载荷，对比通过台架试验的主动齿工作面状态。Analysis the work load of the active teeth, 
comparison of the work face state of the active teeth which has passed the bench test.  
 
 
分发: 
Distribution 
TR  黄俊杰 
检验者Author 
朱玲斌 
Zhu Lingbin 
审核Auditor 
邵百明 
Shao Baiming 
批准Approver 
                  
代 
日期Date 
2015.10.29 
日期Date 
2015.11.6 
日期Date 
2015.11.6 


 
上海汽车中心实验室 
SAIC Center Lab 
中国·上海·嘉定区安研路201 号 
邮编： 201804 
No 201 Anyan road, Jiading, Shanghai China 
Post code: 201804 
报告编号 
Report number 
 
SCL-S-15-0235M 
委托者: TR   黄俊杰 
Request person, dept： 
委托编号:  /  
Request number: 
送样日期:  2015.10.15 
Request date:  
报告日期:  2015.10.29 
Report date：  
第2页共6页 
 
SMPV-0.2.3-002-QA -F01 
III. 调查结果 Investigation Results  
DCT 360B 项目在安亭进行R3 电机拖动耐久试验，试验进行到64%时，台架异响，拆解发现3/5 档主动
齿断裂。试验用齿轮为已通过试验投产零件，试验目的是来验证其他降本零件的可靠性。 
图1a 为失效内输入轴宏观形貌，断齿形貌如图1b~1e 所示，由图可知： 
 齿断裂方向如图1b 箭头所示；断齿工作面有明显的挤压磨损痕迹（图1c），说明齿轮在工作过程中所
受载荷较大；非工作面无明显异常（图1d）；齿根形貌未见明显异常（图1e） 
 失效齿未发现其他异常撞击磕碰等迹象；. 
 试验过程中其他零件未发现异常，台架也无明显异常。 
a  失效内输入轴 
 
b  断裂齿形貌 
c  工作面形貌-节圆明显挤压磨损痕迹 
 
d  非工作面形貌 
e  齿根形貌 
图1  失效件形貌 
齿根圆弧过渡上边缘线 


 
上海汽车中心实验室 
SAIC Center Lab 
中国·上海·嘉定区安研路201 号 
邮编： 201804 
No 201 Anyan road, Jiading, Shanghai China 
Post code: 201804 
报告编号 
Report number 
 
SCL-S-15-0235M 
委托者: TR   黄俊杰 
Request person, dept： 
委托编号:  /  
Request number: 
送样日期:  2015.10.15 
Request date:  
报告日期:  2015.10.29 
Report date：  
第3页共6页 
 
SMPV-0.2.3-002-QA -F01 
断口分析    Fracture analysis 
图2 为断齿的低倍及高倍SEM 形貌图，可以知道： 
 失效齿轮的断裂属于疲劳断裂，疲劳源区在靠近齿根圆弧过渡区的正常齿面位置，如图2a，2c，疲劳
扩展方向如图2a，2d，2e 中箭头所示； 
 近疲劳源区的白色区域（图2b）能谱结果显示主要成分为Fe，O，F，未见明显夹杂特征元素。 
a  断口全貌 
 
b  疲劳源区 
c  疲劳源位置 
d  位置1 
e  位置2 
图2   断口形貌 
位置2 
位置1 
疲劳源区 
 
齿根圆弧过渡上边缘线 
 
能谱结果显示主要成
分：Fe，O，F 


 
上海汽车中心实验室 
SAIC Center Lab 
中国·上海·嘉定区安研路201 号 
邮编： 201804 
No 201 Anyan road, Jiading, Shanghai China 
Post code: 201804 
报告编号 
Report number 
 
SCL-S-15-0235M 
委托者: TR   黄俊杰 
Request person, dept： 
委托编号:  /  
Request number: 
送样日期:  2015.10.15 
Request date:  
报告日期:  2015.10.29 
Report date：  
第4页共6页 
 
SMPV-0.2.3-002-QA -F01 
 
图3  图2b 选框区域能谱结果 
材料测试  Material Test Results 
对失效齿轮进行材料检测，其结果如下： 
 失效齿轮材料化学成分合格，硬度和硬化层深度符合图纸要求，齿根过渡良好，金相组织正常； 
 
表1  材料检测结果 
序号 
No. 
测试项目 
Test item 
额定值 
Requirement 
试验结果 
Test result 
评价 Evaluation 
合格 
OK 
不合格 
Not OK 
1 
成分 
Chemical components 
20MnCr5 
（DIN 10084-2008） 
 
 
 
C 
0.17-0.22 
0.199 
× 
 
Si 
≤0.40 
0.074 
× 
 
Mn 
1.10-1.40 
1.305 
× 
 
P 
≤0.025 
0.0101 
× 
 
 
S 
≤0.035 
0.0351 
× 
 
Cr 
1.0-1.30 
1.211 
× 
 


 
上海汽车中心实验室 
SAIC Center Lab 
中国·上海·嘉定区安研路201 号 
邮编： 201804 
No 201 Anyan road, Jiading, Shanghai China 
Post code: 201804 
报告编号 
Report number 
 
SCL-S-15-0235M 
委托者: TR   黄俊杰 
Request person, dept： 
委托编号:  /  
Request number: 
送样日期:  2015.10.15 
Request date:  
报告日期:  2015.10.29 
Report date：  
第5页共6页 
 
SMPV-0.2.3-002-QA -F01 
序号 
No. 
测试项目 
Test item 
额定值 
Requirement 
试验结果 
Test result 
评价 Evaluation 
合格 
OK 
不合格 
Not OK 
1.2 
表面硬度 
Surface Hardness 
HV30:680~780 
HV30:726,740,724 
× 
 
芯部硬度 
Core hardness 
HRC≥36 
40.1，41.5 
× 
 
硬化层深度 
Depth of quenching 
layer 
550HV1：
0.50-0.80mm 
0.651（图5） 
× 
 
1.3 
齿根过渡 
Transition at tooth roots 
/ 
良好，见图4a 
/ 
 
1.4 
微观组织 
Microstructure 
渗碳+回火 
表面针状马氏体；芯部回
火板条状马氏体（图4b，
4c） 
/ 
 
 
a  齿形 
 
b 
  表面组织 
c  芯部组织 
图4   金相形貌 


 
上海汽车中心实验室 
SAIC Center Lab 
中国·上海·嘉定区安研路201 号 
邮编： 201804 
No 201 Anyan road, Jiading, Shanghai China 
Post code: 201804 
报告编号 
Report number 
 
SCL-S-15-0235M 
委托者: TR   黄俊杰 
Request person, dept： 
委托编号:  /  
Request number: 
送样日期:  2015.10.15 
Request date:  
报告日期:  2015.10.29 
Report date：  
第6页共6页 
 
SMPV-0.2.3-002-QA -F01 
Chart
0
300
600
900
1200
Depth (祄)
400
500
600
700
800
HV
Chart Values
Field
Hardness
Depth
H Diag.
V Diag.
  #
HV
祄
祄
祄
1
703
200.0
51.3
51.5
2
660
400.0
52.9
53.1
3
608
500.0
55.2
55.2
4
568
600.0
56.9
57.4
5
533
700.0
58.8
59.2
6
502
800.0
60.9
60.7
7
485
900.0
61.8
61.8
8
447
1100.0
64.9
63.9
Sample Statistics
Minimum:
447 HV
Maximum:
703 HV
Count:
8 of  8
Hardness
Depth
Ef f .#2
550 HV
651.0 祄
 
图5  硬化层测量结果

File: 材料工程师/SCL-S-15-0236- SGE 1 4T-进气歧管-狄春峰.pdf.md
# SCL-S-15-0236- SGE 1 4T-进气歧管-狄春峰.pdf

 
上海汽车中心实验室
(SAIC Center Lab) 
中国·上海·嘉定区安研路201 号 
邮编. 201804 
No. 201 Anyan Road, Jiading District,  
Shanghai, China. 
Post code :200433 
报告编号：Report number 
SCL-S-15-0236M 
委托者Requestor：许建华 
送样日期Deliver date：2015.10.13 
报告日期Report date：2015.10.16 
第 1 页 共 5 页 
Page 1 of 5  
 
 
零件号 
Part number 
12657055 
零件名称 
Part name 
进气歧管 
Manifold ASM-INT 
图纸日期 
Drawing date  
/ 
零件生产日期 
Production date 
/ 
供货商 
Supplier 
索格菲（苏州）汽车部件有限公司 
车型/项目 
Car type/project 
SGE 1.4T 
 
   阶段性报告  Stage report        结论性报告 Conclusion report           测试报告 Test report 
Ⅰ.任务描述 Task description 
实验室受委托对进气歧管进行失效原因分析，失效零件具体信息如下： 
As requested, QA lab has analyzed the invalid cause of manifold ASM-INT, and the information of invalid part is 
shown as following： 
零件信息：Part information 
零件名称 
Part name 
进气歧管 
Manifold ASM-INT 
制造日期 
Production date 
/ 
VIN 码 
VIN number 
/ 
销售日期 
Sale date 
/ 
车辆里程数 
Car mileage 
0km  
南京工厂，临港工厂，4S 店各1 例 
销售商 
Sale agent 
/ 
失效模式描述 
Invalid situation 
description 
进气歧管断裂 
Manifold ASM-INT fractured. 
原材料信息：Raw material information 
原材料及牌号 
Raw material 
and trademark 
PA6-GF30 
B3WG6 
原材料厂商 
Raw material producer 
BASF 
散件供应商 
Part supplier 
Sogefi 
金属热处理状态 
Metal heat treatment state 
/ 
失效零件见图1：The invalid part is shown in Fig 1.  
Ⅱ. 结论与建议 Conclusions and suggestions 
结论：1. 失效件受外力导致断裂。 
2．零件材料符合技术要求。 
Conclusions:  1. Foreign force made part fracture. 
2. The performance of material conformed to requirement.  
建议：1. 检查装配、物流环节。 
Suggestions:  1. Assembly and logistics processes should be checked. 
 
分发： 
Dispenser 
临港发动机质保：许建华；质量分析：郭强；SQE：刘文渊 
检验者： 
Identifier 
狄春峰 
Di Chunfeng 
审核： 
Auditor 
狄春峰 
Di Chunfeng 
批准： 
Approver 
 
日期： 
Date 
2015.10.16 
日期： 
Date 
2015.10.16 
日期： 
Date 
2015.10.21 
 


 
上海汽车中心实验室
(SAIC Center Lab) 
中国·上海·嘉定区安研路201 号 
邮编. 201804 
No. 201 Anyan Road, Jiading District,  
Shanghai, China. 
Post code :200433 
报告编号：Report number 
SCL-S-15-0236M 
委托者Requestor：许建华 
送样日期Deliver date：2015.10.13 
报告日期Report date：2015.10.16 
第 2 页 共 5 页 
Page 2 of 5  
 
 
 
图1 失效件 
Fig. 1 Failure Part 
III. 测试结果 Test Results  
序号 
No. 
试验项目 
Test item 
额定值 
Requirement 
试验结果 
Test result 
评价 Evaluation 
第一次 
第二次 
 
 
I 
失效件 
 
 
1 
红外（GB/T6040-2002） 
Infrared Spectroscopy 
PA6 
PA6 
× 
 
2 
熔点（GB/T19466.3-2006） 
Melting point (℃) 
220±5 
220 
× 
 
3 
焓值（GB/T19466.3-2006） 
Enthalpy (J/g) 
/ 
49.0 
49.8 
 
 
4 
灰分（GB/T9345.1-2008） 
Ash content (%) 
30±2 
29.9 
 
 
II 
新件 
 
 
1 
红外（GB/T6040-2002） 
Infrared Spectroscopy 
PA6 
PA6 
× 
 
2 
熔点（GB/T19466.3-2006） 
Melting point (℃) 
220±5 
220 
× 
 
3 
焓值（GB/T19466.3-2006） 
Enthalpy (J/g) 
/ 
50.6 
51.9 
 
 
4 
灰分（GB/T9345.1-2008） 
Ash content (%) 
30±2 
29.6 
× 
 
小结：零件材料符合技术要求。 
 


 
上海汽车中心实验室
(SAIC Center Lab) 
中国·上海·嘉定区安研路201 号 
邮编. 201804 
No. 201 Anyan Road, Jiading District,  
Shanghai, China. 
Post code :200433 
报告编号：Report number 
SCL-S-15-0236M 
委托者Requestor：许建华 
送样日期Deliver date：2015.10.13 
报告日期Report date：2015.10.16 
第 3 页 共 5 页 
Page 3 of 5  
 
Ⅳ. 宏观分析 Macroscopic observation 
SGE 1.4T发动机进气歧管（真空管）气嘴发生多起断裂（如图1）。其中临港工厂发生1例，
南京工厂发生1例，AP14 售后发生1例，失效形式一致。 
观察失效件断口如图2。断口主体部分呈脆断特征，系零件受外力导致断裂。断裂位置处于气
嘴中段。断口上同时可见银纹，系零件断裂终止位置。失效件受外力后可能未完全断裂，仍然有部
分连接，随车辆振动完全断裂，因此形成银纹。失效件断裂方向如图2所示 
  
      
图2 失效件断口 
Fig. 2 Fracture of failure part 


 
上海汽车中心实验室
(SAIC Center Lab) 
中国·上海·嘉定区安研路201 号 
邮编. 201804 
No. 201 Anyan Road, Jiading District,  
Shanghai, China. 
Post code :200433 
报告编号：Report number 
SCL-S-15-0236M 
委托者Requestor：许建华 
送样日期Deliver date：2015.10.13 
报告日期Report date：2015.10.16 
第 4 页 共 5 页 
Page 4 of 5  
 
 
对零件进行失效模拟试验，如图3。按断口分析的受力方向，对零件失效向下的外力。222N，
零件断裂，断口与失效件一致。 
 
图 3 失效模拟 
Fig. 3 Crash simulation 
 


 
上海汽车中心实验室
(SAIC Center Lab) 
中国·上海·嘉定区安研路201 号 
邮编. 201804 
No. 201 Anyan Road, Jiading District,  
Shanghai, China. 
Post code :200433 
报告编号：Report number 
SCL-S-15-0236M 
委托者Requestor：许建华 
送样日期Deliver date：2015.10.13 
报告日期Report date：2015.10.16 
第 5 页 共 5 页 
Page 5 of 5  
 
 
对零件施加侧向外力进行失效模拟试验，如图4。277N，零件断裂，但未完全断裂，左侧仍然
部分连接。人为使之完全断裂，断口起始于右侧零件根部倒角处，与失效件断口不一致。左侧断裂
终止位置有银纹。 
 
 
 
图4 失效模拟 
Fig. 4 Crash simulation

File: 材料工程师/SCL-S-15-0237M-IP31 SGE 1 5T-吊耳 - 卓靖.pdf.md
# SCL-S-15-0237M-IP31 SGE 1 5T-吊耳 - 卓靖.pdf

 
上海汽车中心实验室 
SAIC Center Lab 
中国·上海·嘉定区安研路201 号 
邮编. 201804 
No 201 Anyan road, Jiading, Shanghai China 
Post code 201804 
报告编号 
Report number 
SCL-S-15-0237M 
委托者:PTI：蒋赛杰 
Request person, dept： 
委托编号:SCL-S-15-0237M 
Request number:  
送样日期: 2015.10.16 
Request date:  
报告日期: 2015.10.21 
Report date：  
第 1 页 共 6 页 
 
零件号 
Part number 
30088739 
E3ABE OAXJBA 
 零件名称 
Part name 
吊耳 
Hanger 
图纸日期 
Drawing date 
/ 
零件生产日期 
Part production date 
/ 
 供货商 
Supplier 
江苏骆氏减震件有限公司 
Jiangsu Luoshi Shock Absorber Co., Ltd. 
车型/项目 
Car type/project 
IP31 SGE 1.5T 
DVP 材料大纲签署日期 
DVP material test plan date 
/ 
 
阶段性报告  Stage report        结论性报告 Conclusion report       
 
Ⅰ.任务描述 Task description 
实验室受委托对IP31 吊耳进行失效原因分析，失效零件具体信息如下： 
As requested, SCL has analyzed the failure of hanger on IP31. The information of the failed parts are as following： 
零件信息：Part information 
零件名称 
Part name 
吊耳  
E3ABE OAXJBA 
车制造日期 
Vehicle production date 
/ 
VIN 码 
VIN 
L15SIV028 
销售日期 
Sale date 
/ 
车辆里程数 
Car mileage 
试验里程：15714 km 
维修站名称 
Sale agent 
/ 
失效模式描述 
Failure circumstance  
IP31-EP1-1.5T DCT-GD-L15SIV028，广德GD 试验，2015.10.14 发现右侧吊耳断裂（吊 
耳为2#模腔产品） 
原材料信息：Raw material information 
原材料及牌号 
Raw material specification 
EPDM V3666/E601501 
原材料厂商 
Raw material producer 
埃克森美孚 
Exxon Mobil 
散件供应商 
Component supplier 
江苏骆氏 
Jiangsu Luoshi 
金属热处理状态 
Metal heat treatment state 
/ 
失效零件见图1：The failed part is shown in figure 1.  
Ⅱ. 结论与建议 Conclusions and Suggestions 
结论： 1、吊耳的撕裂起始于吊耳孔内表面的裂口或缺口位置，由于该附近区域橡胶受挤压、撞击、磨损严重
导致裂口、裂纹产生，在受力作用下裂纹进一步扩展使得吊耳断裂。 
2、吊耳孔内断裂处对面的磨损区域也有裂口、裂纹产生；此外吊耳内侧非断面区域有一处因外物划伤所
致的裂口。 
3、吊耳材料性能可满足要求。 
 
建议：1、校核零件使用工况。 
       
    
 
 
分发: 
Distribution 
PTI：蒋赛杰 
     Jiang Saijie 
检验者 
Author 
SCL：卓靖 
      Zhuo Jing 
审核 
Auditor 
吴文安 
Wu Wenan 
批准 
Approver 
 
日期 
Date 
2015.10.21 
日期 
Date 
2015.10.21 
日期 
Date 
2015.10.21 


 
上海汽车中心实验室 
SAIC Center Lab 
中国·上海·嘉定区安研路201 号 
邮编. 201804 
No 201 Anyan road, Jiading, Shanghai China 
Post code 201804 
报告编号 
Report number 
SCL-S-15-0237M 
委托者:PTI：蒋赛杰 
Request person, dept： 
委托编号:SCL-S-15-0237M 
Request number:  
送样日期: 2015.10.16 
Request date:  
报告日期: 2015.10.21 
Report date：  
第 2 页 共 6 页 
 
IV. 测试结果 Test Results  
1 外观分析： 
右侧吊耳安装状态，如图1 所示。吊耳一侧已断开。 
图1.后消声器总成-右侧吊耳 
Figure1. Rear muffler-right hanger 
     
如图2 所示，吊耳一侧已断开，挂吊钩的两孔表面可见明显的压痕，中间限位区域的空心倒角处可见多条裂
纹，说明吊耳在车辆行驶过程中受到较大的扭转拉伸，导致应力集中区域橡胶发生撕裂。 
图2.后消声器总成-吊耳 
Figure2. Rear muffler-hanger 
 
吊耳侧面 
吊耳正面 
限位-内表面 
限位-内表面 
断裂处 
裂纹 
裂纹 
右侧吊耳安装状态 
D 孔 
断裂处 
吊耳 
断裂 
压痕较深 
磨损严重 
裂纹 
吊耳前侧 
吊耳后侧 


 
上海汽车中心实验室 
SAIC Center Lab 
中国·上海·嘉定区安研路201 号 
邮编. 201804 
No 201 Anyan road, Jiading, Shanghai China 
Post code 201804 
报告编号 
Report number 
SCL-S-15-0237M 
委托者:PTI：蒋赛杰 
Request person, dept： 
委托编号:SCL-S-15-0237M 
Request number:  
送样日期: 2015.10.16 
Request date:  
报告日期: 2015.10.21 
Report date：  
第 3 页 共 6 页 
 
   如图3 所示，吊耳前侧内表面可见一裂口，尚未形成大的撕裂扩展甚至断裂，周边无磨损现象，也无疲劳纹
路，说明该处为吊耳在车辆行驶过程中形成的，主要为外物划伤所致。 
 
图3.后消声器总成-吊耳 
Figure3. Rear muffler-hanger 
 
2 物理机械性能分析： 
序号 
No. 
试验项目 
Test item 
额定值 
Requirement 
试验结果 
Test result 
评价 Evaluation 
合格 
qualified 
不合格 
unqualified 
吊耳（EPDM）认可规范： 参考SMTC 5 320 006 
Hanger (EPDM) Approved specifications: Refer to SMTC 5 320 006 
1 
Shore A 硬度 
Shore A Hardness 
ISO7619-1 
— 
— 
— 
— 
1.1 
新件 
New part  
60±5 
57 
× 
 
1.2 
失效件 
Failure part 
/ 
57 
/ 
/ 
2 
拉伸强度 
Tensile strength 
ISO 37  
— 
— 
— 
— 
2.1 
新件 
New part  
≥ 7MPa 
13.2MPa 
× 
 
2.2 
失效件 
Failure part 
/ 
15.5MPa 
/ 
/ 
3 
断裂伸长率 
Elongation at tear 
ISO 37  
— 
— 
— 
— 
3.1 
新件 
New part  
≥ 200% 
411.7% 
× 
 
3.2 
失效件 
Failure part 
/ 
432.5% 
/ 
/ 
吊耳内侧 
吊耳内侧 
裂口 
裂口 


 
上海汽车中心实验室 
SAIC Center Lab 
中国·上海·嘉定区安研路201 号 
邮编. 201804 
No 201 Anyan road, Jiading, Shanghai China 
Post code 201804 
报告编号 
Report number 
SCL-S-15-0237M 
委托者:PTI：蒋赛杰 
Request person, dept： 
委托编号:SCL-S-15-0237M 
Request number:  
送样日期: 2015.10.16 
Request date:  
报告日期: 2015.10.21 
Report date：  
第 4 页 共 6 页 
 
序号 
No. 
试验项目 
Test item 
额定值 
Requirement 
试验结果 
Test result 
评价 Evaluation 
合格 
qualified 
不合格 
unqualified 
4 
密度 
Density 
ISO 1183-1 
— 
— 
— 
— 
4.1 
新件 
New part 
1.09±0.02g/cm3 
1.09g/cm3 
× 
 
4.2 
失效件 
Failure part 
1.09±0.02g/cm3 
1.08g/cm3 
× 
 
经检验，失效件与新件的硬度、拉伸强度及断裂伸长率相近，说明失效件非因材料性能发生较大衰减而导致断
裂。 
 
3 裂口分析： 
由图4 可见，吊耳孔内磨损严重，选取裂口对面的区域查看，橡胶表面可见颜色较浅的磨损区域，经放大观
察，该区域可见较多细小裂口以及大量的疲劳开裂的细微纹路。 
图4.后消声器总成-吊耳 
Figure 4. Rear muffler- hanger 
 
吊耳裂口断面如图5 所示，在孔内侧断裂界面可见较多裂口及扩展开的裂纹，呈圆周型扩展，在撕裂扩展发
生的过程中，因受力情况不一，导致撕裂扩展速度及程度不一，受力较大处出现裂口深，撕裂快，留下撕裂台阶。
吊孔 
细裂纹 
孔内表面 
细小裂口 
放大 


 
上海汽车中心实验室 
SAIC Center Lab 
中国·上海·嘉定区安研路201 号 
邮编. 201804 
No 201 Anyan road, Jiading, Shanghai China 
Post code 201804 
报告编号 
Report number 
SCL-S-15-0237M 
委托者:PTI：蒋赛杰 
Request person, dept： 
委托编号:SCL-S-15-0237M 
Request number:  
送样日期: 2015.10.16 
Request date:  
报告日期: 2015.10.21 
Report date：  
第 5 页 共 6 页 
 
从吊耳断面的整体撕裂纹路也可判断其撕裂扩展方向如图中所示，从吊孔内侧向外表面撕裂，与内侧界面处裂口
的撕裂扩展一致。在撕裂的界面可见多处裂口或缺口，说明其为撕裂的起始位置。 
图5.后消声器总成-吊耳 
Figure 5. Rear muffler- hanger 
孔内侧靠近断面处可见磨损导致的橡胶堆叠在一起（如图5 所示），去除堆积的橡胶部分，可见其内表面如图
6 所示，可见大量的裂口及裂纹，表面不平整，该区域未形成断面，说明这些裂口及裂纹主要由于橡胶受到挤压、
撞击，磨损导致，正是由于相近区域类似的裂口、裂纹在受力下发生进一步的撕裂扩展导致吊耳断面的产生。 
图6.后消声器总成-吊耳断面 
Figure 6. The crack surface of rear muffler- hanger 
 
 
 断面-安装前侧 
撕裂扩展方向 
断面-安装后侧 
裂口、裂纹 
撕裂起始点 
磨损导致 
堆叠的橡胶 
 断面-内侧界面 
撕裂扩展方向 
撕裂扩展方向 
缺口 
裂口、裂纹 
 断面内表面 
堆叠的橡胶
去除后区域 
断面 
孔内表面 
裂纹 
裂口、裂纹 
裂口、裂纹 


 
上海汽车中心实验室 
SAIC Center Lab 
中国·上海·嘉定区安研路201 号 
邮编. 201804 
No 201 Anyan road, Jiading, Shanghai China 
Post code 201804 
报告编号 
Report number 
SCL-S-15-0237M 
委托者:PTI：蒋赛杰 
Request person, dept： 
委托编号:SCL-S-15-0237M 
Request number:  
送样日期: 2015.10.16 
Request date:  
报告日期: 2015.10.21 
Report date：  
第 6 页 共 6 页 
 
小结：1、吊耳的撕裂起始于吊孔内表面的裂口或缺口位置，受力导致裂纹扩展最终吊耳断裂，这些裂口、裂
纹由于受到挤压、撞击、磨损导致。孔内与断面对侧的摩擦区域也可见大量裂口及细微的疲劳裂纹。 
2、吊耳内侧非断面区域有受外物划伤所致的裂口。 
3、吊耳材料性能可满足要求。
