Repository: kujaxr/obsidian-vault

File: 材料工程师/SCL-S-15-0238M-EP11-外后视镜-狄春峰.pdf.md
# SCL-S-15-0238M-EP11-外后视镜-狄春峰.pdf

 
上海汽车中心实验室
(SAIC Center Lab) 
中国·上海·嘉定区安研路201 号 
邮编. 201804 
No. 201 Anyan Road, Jiading District,  
Shanghai, China. 
Post code :200433 
报告编号：Report number 
SCL-S-15-0238M 
委托者Requestor：曹晓俊 
送样日期Deliver date：2015.10.16 
报告日期Report date：2015.10.28 
第 1 页 共 5 页 
Page 1 of 5  
 
 
零件号 
Part number 
10038186 
零件名称 
Part name 
外后视镜总成 
Mirror ASSY 
图纸日期 
Drawing date  
/ 
零件生产日期 
Production date 
/ 
供货商 
Supplier 
麦格纳 
Magna 
车型/项目 
Car type/project 
EP11 
 
   阶段性报告  Stage report        结论性报告 Conclusion report           测试报告 Test report 
Ⅰ.任务描述 Task description 
实验室受委托对外后视镜总成进行失效原因分析，失效零件具体信息如下： 
As requested, QA lab has analyzed the invalid cause of Mirror ASSY, and the information of invalid part is shown as 
following： 
零件信息：Part information 
零件名称 
Part name 
外后视镜总成 
Mirror ASSY 
制造日期 
Production date 
/ 
VIN 码 
VIN number 
/ 
销售日期 
Sale date 
/ 
车辆里程数 
Car mileage 
多辆 
销售商 
Sale agent 
/ 
失效模式描述 
Invalid situation 
description 
镜面脱开 
Mirror detached. 
原材料信息：Raw material information 
原材料及牌号 
Raw material 
and trademark 
ABS 
H2938 
原材料厂商 
Raw material producer 
锦湖日丽 
散件供应商 
Part supplier 
麦格纳 
金属热处理状态 
Metal heat treatment state 
/ 
失效零件见图1：The invalid part is shown in Fig 1.  
Ⅱ. 结论与建议 Conclusions and suggestions 
结论：1. 支架翘曲变形，高温脱胶。 
2．零件材料符合技术要求。  
Conclusions:  1. Bracket warped and deformed, which led to the split at high temperature. 
2. Material of part conformed to requirements. 
建议：1. 改善零件翘曲变形。2. 使用较厚的胶带。 
Suggestions:  1. The warp and deformation of part should be improved. 
            2. Thicker tape should be used.   
 
分发： 
Dispenser 
SQE 易熙 质量分析 曹晓俊 
检验者： 
Identifier 
狄春峰 
Di Chunfeng 
审核： 
Auditor 
狄春峰 
Di Chunfeng 
批准： 
Approver 
 
日期： 
Date 
2015.10.28 
日期： 
Date 
2015.10.28 
日期： 
Date 
2015.10.29 


 
上海汽车中心实验室
(SAIC Center Lab) 
中国·上海·嘉定区安研路201 号 
邮编. 201804 
No. 201 Anyan Road, Jiading District,  
Shanghai, China. 
Post code :200433 
报告编号：Report number 
SCL-S-15-0238M 
委托者Requestor：曹晓俊 
送样日期Deliver date：2015.10.16 
报告日期Report date：2015.10.28 
第 2 页 共 5 页 
Page 2 of 5  
 
 
 
 
图1 失效件 
Fig. 1 Failure Part 
III. 测试结果 Test Results  
序号 
No. 
试验项目 
Test item 
额定值 
Requirement 
试验结果 
Test result 
评价 Evaluation 
第一次 
第二次 
合格 
qualified 
不合格 
unqualified 
I 
失效件 
 
 
1 
红外（GB/T6040-2002） 
Infrared Spectroscopy 
ABS 
ABS 
× 
 
2 
玻璃化转变温度  
(GB/T 19644.2-2006)  
Glass transition temperature (℃) 
110±5 
110 
× 
 
3 
维卡软化温度（ISO 36） 
Vicat softening temperature(℃) 
≥98    
101 
× 
 
II 
新件 
 
 
1 
红外（GB/T6040-2002） 
Infrared Spectroscopy 
ABS 
ABS 
× 
 
2 
玻璃化转变温度  
(GB/T 19644.2-2006)  
Glass transition temperature (℃) 
110±5 
111 
× 
 
3 
维卡软化温度（ISO 36） 
Vicat softening temperature(℃) 
≥98    
102 
× 
 
小结：零件材料符合技术要求。 
 


 
上海汽车中心实验室
(SAIC Center Lab) 
中国·上海·嘉定区安研路201 号 
邮编. 201804 
No. 201 Anyan Road, Jiading District,  
Shanghai, China. 
Post code :200433 
报告编号：Report number 
SCL-S-15-0238M 
委托者Requestor：曹晓俊 
送样日期Deliver date：2015.10.16 
报告日期Report date：2015.10.28 
第 3 页 共 5 页 
Page 3 of 5  
 
Ⅳ. 宏观分析 Macroscopic observation 
EP11后视镜发生批量开胶现象。对失效件从粘结的角度进行分析，发现支架与镜面的配合不
良，无法贴合，有较大间隙如图2。经过测量，失效批次的支架翘曲变形，最大变形量达到2.8mm，
不满足技术要求（公差要求0.75mm）。 
 
 
    
图2 失效件 
Fig. 2 Failure Part 
 
 


 
上海汽车中心实验室
(SAIC Center Lab) 
中国·上海·嘉定区安研路201 号 
邮编. 201804 
No. 201 Anyan Road, Jiading District,  
Shanghai, China. 
Post code :200433 
报告编号：Report number 
SCL-S-15-0238M 
委托者Requestor：曹晓俊 
送样日期Deliver date：2015.10.16 
报告日期Report date：2015.10.28 
第 4 页 共 5 页 
Page 4 of 5  
 
 
对失效零件的注塑工艺进行模流分析，发现按零件的正常工艺生产即会产生1.3mm的变形，不
满足技术要求。开发前期未对零件注塑翘曲问题进行有效的控制。 
 
图3 失效件 
Fig. 3 Failure part 
 
    取失效件、失效批次新件进行高温存放试验（90℃，12h，各6 个），半数零件发生开胶现象如
图4。 
 
 
图 4 失效模拟 
Fig. 4 Crash simulation 


 
上海汽车中心实验室
(SAIC Center Lab) 
中国·上海·嘉定区安研路201 号 
邮编. 201804 
No. 201 Anyan Road, Jiading District,  
Shanghai, China. 
Post code :200433 
报告编号：Report number 
SCL-S-15-0238M 
委托者Requestor：曹晓俊 
送样日期Deliver date：2015.10.16 
报告日期Report date：2015.10.28 
第 5 页 共 5 页 
Page 5 of 5  
 
 
采取定型工装的方法对零件的翘曲进行整形，经过整形后的零件与镜面贴合较好，经测量尺寸
匹配有明显提升，如图5。 
 
 
图 5 新件 
Fig. 5 New Part 
 
另外，对于支架与镜面原采用TESA4968 胶带厚度为0.295mm，为了改善匹配问题现改用
TESA62906 厚度为0.6mm 的胶带。用整形后的托架，新老两款胶带，组装后进行高温试验。试验后，
零件均为发生脱胶现象，如图6。 
    
 
 
图 6 验证 
Fig. 6 Verification

File: 材料工程师/SCL-S-15-0239M-IP31下系杆支架-刘华东.pdf.md
# SCL-S-15-0239M-IP31下系杆支架-刘华东.pdf

 
上海汽车中心实验室 
SAIC Center Lab 
中国·上海·嘉定区安研路201 号 
邮编: 201804 
No 201 Anyan road, Jiading, Shanghai ,China 
Post code: 201804 
报告编号 
Report number 
 
SCL-S-15-0239M 
委托者: CH 王月琳 
Request person, dept： 
委托编号:  /  
Request number: 
送样日期: 2015.10.16 
Request date:  
报告日期: 2015.10.22 
Report date：  
第1页共8页 
 
SMPV-0.2.3-002-QA -F01 
零件号Part number 
10111329 
 零件名称 
Part name 
下系杆支架 
Bracket of lower tie bar 
图纸日期Drawing date 
/ 
零件生产日期Part production date 
/ 
 供货商 
Supplier 
宁波拓普 
车型/项目Car type/project 
IP31 
DVP 材料大纲签署日期DVP material test plan date 
/ 
阶段性报告 Interim report                结论性报告 Conclusion report          
 
Ⅰ.任务描述 Task description 
实验室受委托对下系杆支架进行失效分析，失效零件具体信息如下：  
As requested, SCL has analyzed the failure of the bracket of lower tie bar. The information of the failed part as 
following: 
零件信息：Part information 
零件名称 
Part name 
下系杆支架 
Bracket of lower tie bar 
车制造日期 
Vehicle production date 
/ 
VIN 码 
VIN 
L15WIV015 
失效日期 
Incident date 
2015.10 
车辆里程数 
Car mileage 
26015Km（试验进度80%） 
失效地点 
Location; 
广德 
失效模式描述 
Failure circumstance  
下系杆支架在广德试验长坡桥工况发现断裂 
原材料信息：Raw material information 
原材料及牌号 
Raw material specification 
A380 
原材料厂商 
Raw material producer 
/ 
散件供应商 
Component supplier 
/ 
金属热处理状态 
Metal heat treatment state 
/ 
失效零件见图1：The failed part is shown in figure1.  
 
Ⅱ. 结论与建议 Conclusions and Suggestions 
结论Conclusions： 
1、 下系杆支架是由于受到较大载荷而发生断裂。The bracket of lower tie bar was broken off because of the overload. 
2、 下系杆支架安装孔中，1#和2#孔均有明显松动痕迹，3#和4#孔痕迹正常。Under the tie bracket mounting holes, 
1# and 2# were obviously loose trace, 3# and 4# were normal. 
3、 下系杆支架化学成分和硬度符合技术要求，金相组织和孔隙率正常。Chemical components and hardness meet 
the technical requirement. The microstructure and porosity are normal.  
 
建议Suggestions： 
1、校核工作载荷，评估安全系数。Check the load of the parts and evaluate the safety coefficient.    
2、查找下系杆支架1#和2#位置螺栓松动原因，并增加防松措施。Search the cause of loosening of bolts in 1# and 2#. 
Improve the anti loose performance of the bolts.  
 
分发Distribution 
CH 王月琳 杜小锦 
检验者Author 
刘华东 
Liu Huadong 
审核Auditor 
邵百明 
Shao Baiming 
批准Approver 
 
日期Date 
2015.10.22 
日期Date 
2015.10.23 
日期Date 
2015.10.26 


 
上海汽车中心实验室 
SAIC Center Lab 
中国·上海·嘉定区安研路201 号 
邮编: 201804 
No 201 Anyan road, Jiading, Shanghai ,China 
Post code: 201804 
报告编号 
Report number 
 
SCL-S-15-0239M 
委托者: CH 王月琳 
Request person, dept： 
委托编号:  /  
Request number: 
送样日期: 2015.10.16 
Request date:  
报告日期: 2015.10.22 
Report date：  
第2页共8页 
 
SMPV-0.2.3-002-QA -F01 
III. 调查结果 Investigation Results  
一、宏观观察： 
1. IP31 试验车在广德进行路试，行驶两万六千多公里（试验进度80%）发生下系杆支架断裂，断裂位置如
图1a 所示，下系杆支架安装位置见图1b. 
 
图1    下系杆支架：(a)失效件；（b）安装位置  
2、下系杆支架1#~4#孔宏观观察如下图所示。从痕迹上看，1#和2#安装孔表面串动磨损痕迹明显，孔内左
右对应位置均有明显螺栓螺牙挤压痕迹（见图2 图3）。这些迹象表明1#和2#安装孔位置螺栓发生松动。3#
和4#孔接触痕迹正常（见图4）。 
 
 
图2    1#安装孔表面痕迹 
 
a 
b 


 
上海汽车中心实验室 
SAIC Center Lab 
中国·上海·嘉定区安研路201 号 
邮编: 201804 
No 201 Anyan road, Jiading, Shanghai ,China 
Post code: 201804 
报告编号 
Report number 
 
SCL-S-15-0239M 
委托者: CH 王月琳 
Request person, dept： 
委托编号:  /  
Request number: 
送样日期: 2015.10.16 
Request date:  
报告日期: 2015.10.22 
Report date：  
第3页共8页 
 
SMPV-0.2.3-002-QA -F01 
 
 
图3      2#安装孔表面痕迹 
 
 
图4      3#和4#安装孔表面痕迹 
 
二、断口分析： 
1、失效件宏观断口形貌如图5 所示，有两处裂纹源，均起源于零件表面，向左右两侧快速扩展、断裂。断裂
面粗糙不平，基本保持铝合金颜色，局部区域（裂纹源处）颜色有点暗淡。断口整体宏观形貌与过载断裂特征
相似。 
2、用扫描电镜观察断口，1#和2#裂纹源处微观形貌磨损严重，如图6 图7 所示。裂纹扩展区域微观形貌呈准
解理断裂特征，如图8 所示。 
 
3#孔 
4#孔 


 
上海汽车中心实验室 
SAIC Center Lab 
中国·上海·嘉定区安研路201 号 
邮编: 201804 
No 201 Anyan road, Jiading, Shanghai ,China 
Post code: 201804 
报告编号 
Report number 
 
SCL-S-15-0239M 
委托者: CH 王月琳 
Request person, dept： 
委托编号:  /  
Request number: 
送样日期: 2015.10.16 
Request date:  
报告日期: 2015.10.22 
Report date：  
第4页共8页 
 
SMPV-0.2.3-002-QA -F01 
 
图5     断口宏观形貌 
 
 
图6    1#裂纹源微观形貌 
1#裂纹源 
2#裂纹源 
裂纹扩展 
裂纹扩展 
次裂纹源 
孔隙率取样
1#位置 
孔隙率取样
2#位置 


 
上海汽车中心实验室 
SAIC Center Lab 
中国·上海·嘉定区安研路201 号 
邮编: 201804 
No 201 Anyan road, Jiading, Shanghai ,China 
Post code: 201804 
报告编号 
Report number 
 
SCL-S-15-0239M 
委托者: CH 王月琳 
Request person, dept： 
委托编号:  /  
Request number: 
送样日期: 2015.10.16 
Request date:  
报告日期: 2015.10.22 
Report date：  
第5页共8页 
 
SMPV-0.2.3-002-QA -F01 
 
 
图7    2#裂纹源微观形貌 
 
 
 
图8      裂纹扩展区断口微观形貌 
 
 
 
 


 
上海汽车中心实验室 
SAIC Center Lab 
中国·上海·嘉定区安研路201 号 
邮编: 201804 
No 201 Anyan road, Jiading, Shanghai ,China 
Post code: 201804 
报告编号 
Report number 
 
SCL-S-15-0239M 
委托者: CH 王月琳 
Request person, dept： 
委托编号:  /  
Request number: 
送样日期: 2015.10.16 
Request date:  
报告日期: 2015.10.22 
Report date：  
第6页共8页 
 
SMPV-0.2.3-002-QA -F01 
三、材料检测： 
对下系杆支架进行材料性能检测，测试结果如表1 所示。 
 
表1   材料测试结果 
序号 
No. 
试验项目 
Test item 
额定值 
Requirement 
试验结果 
Test result 
评价 
Evaluation 
合格 
OK 
不合格 
Not OK 
1 
化学成分A380（%） 
ASTM B85-03 
 
 
 
 
Si 
7.5～9.5 
8.39 
× 
 
 
Fe 
≤1.3 
1.05 
× 
 
 
Cu 
3.0～4.0 
2.95  
× 
 
 
Mn 
≤0.5 
0.22  
× 
 
 
Mg 
≤0.1 
0.072 
× 
 
 
Ni 
≤0.5 
0.092 
× 
 
 
Zn 
≤3.0 
1.38 
× 
 
 
Sn 
≤0.35 
0.047 
× 
 
2 
硬度 
≥85HB 
101.3, 100.0, 101.1HB2.5/62.5 
× 
 
3 
微观组织 
/ 
α 铝+共晶硅，变质正常 
（见图9） 
/ 
 
4 
1#位置孔隙 
 
 
 
 
4.1 
孔隙率 
≤5.0% 
0.50%（见图10） 
× 
 
4.2 
最大孔隙尺寸 
≤1mm 
0.2mm（见图10） 
× 
 
5 
2#位置孔隙 
 
 
 
 
5.1 
孔隙率 
≤5.0% 
0.79%（见图11） 
× 
 
5.2 
最大孔隙尺寸 
≤1mm 
 0.6mm（见图11） 
× 
 


 
上海汽车中心实验室 
SAIC Center Lab 
中国·上海·嘉定区安研路201 号 
邮编: 201804 
No 201 Anyan road, Jiading, Shanghai ,China 
Post code: 201804 
报告编号 
Report number 
 
SCL-S-15-0239M 
委托者: CH 王月琳 
Request person, dept： 
委托编号:  /  
Request number: 
送样日期: 2015.10.16 
Request date:  
报告日期: 2015.10.22 
Report date：  
第7页共8页 
 
SMPV-0.2.3-002-QA -F01 
 
图9    金相组织-500X 
 
图10    1#位置孔隙率-50X 


 
上海汽车中心实验室 
SAIC Center Lab 
中国·上海·嘉定区安研路201 号 
邮编: 201804 
No 201 Anyan road, Jiading, Shanghai ,China 
Post code: 201804 
报告编号 
Report number 
 
SCL-S-15-0239M 
委托者: CH 王月琳 
Request person, dept： 
委托编号:  /  
Request number: 
送样日期: 2015.10.16 
Request date:  
报告日期: 2015.10.22 
Report date：  
第8页共8页 
 
SMPV-0.2.3-002-QA -F01 
 
图11    2#位置孔隙率-16X 
 
 
三、小结： 
1、裂纹源部位颜色较暗，与裂纹扩展区域颜色有明显差异，裂纹源微观形貌磨损也较其他区域更严重，这表明
断裂有先后顺序，裂纹源区域断裂时间较早，可能是局部先发生了疲劳开裂，形成裂纹源区域，接着由于载荷过
大，导致后续裂纹快速扩展、断裂。由于裂纹过载断裂区面积大，因此从整体上看，失效件还是由于受到载荷过
大引起的断裂。 
2、支架安装孔1#和2#位置有明显松动痕迹，可能是1#和2#位置螺栓受力异常先发生松动，接着支架断裂；也
可能是先发生断裂，断裂后1#和2#位置螺栓继续受力，而力的方向大小均异常，螺栓很容易发生松动。目前还
无法判断出松动是否发生在断裂前。 
3、下系杆支架化学成分和硬度符合技术要求，金相组织和孔隙率均正常。

File: 材料工程师/SCL-S-15-0240M AS21 变速箱支架-邵百明.pdf.md
# SCL-S-15-0240M AS21 变速箱支架-邵百明.pdf

 
上海汽车中心实验室 
SAIC Center Lab 
中国·上海·嘉定区安研路201 号 
邮编：201804 
No 201 Anyan road, Jiading, Shanghai China 
Post code: 201804 
报告编号 
Report number 
 
SCL-S-15-0240M 
委托者:质量分析科 罗增峰 
Request person, dept： 
委托编号:  /  
Request number: 
送样日期: 2015.10.15 
Request date:  
报告日期: 2015.10.19 
Report date：  
第1 页共9 页 
 
SMPV-0.2.3-002-QA -F01 
零件号Part number 
30053720 
零件名称 
Part name 
变速箱安装支架 
Bracket-Trans 
图纸日期Drawing date 
20140521 
零件生产日期Part production date 
/ 
供货商 
Supplier 
宁波拓普汽车部件有限公司 
Ningbo Tuopu Auto Parts Co., Ltd. 
车型/项目Car type/project 
AS21 2.0T 
DVP 材料大纲签署日期DVP material test plan date 
/ 
阶段性报告 Interim report                结论性报告 Conclusion report          
 
Ⅰ.任务描述 Task description 
实验室受委托对变速箱安装支架断裂原因进行分析，失效零件具体信息如下： 
As requested, SCL has analyzed the failure of the bracket-Trans. The information of the failed part is as following： 
零件信息：Part information 
零件名称 
Part name 
变速箱安装支架 
Bracket-Trans 
车制造日期 
Vehicle production date 
/ 
VIN 码/发动机号 
VIN/ Engine No. 
LSJA24W93FS023621 
销售日期 
Sale date 
/ 
车辆里程数/测试寿命 
Car mileage/test life 
12324Km 
维修站名称 
Sale agent 
青海俊豪 
失效模式描述 
Failure circumstance  
变速箱支架断裂。The bracket-Trans was broken. 
原材料信息：Raw material information 
原材料及牌号 
Raw material specification 
A380 ASTM B85 
原材料厂商 
Raw material producer 
/ 
散件供应商 
Component supplier 
/ 
金属热处理状态 
Metal heat treatment state 
/ 
失效零件见图1：The failed part is shown in figure1. 
 
Ⅱ. 结论与建议 Conclusions and Suggestions 
结论Conclusions： 
（1）变速箱安装支架是由于过载而发生断裂。The Transmission bracket was broken due to overload. 
（2）断裂处的孔隙率符合要求；1#断裂处的最大孔隙尺寸为3.6mm，不符合要求（≤1.5mm）；其它断裂处的最
大孔隙尺寸合格。The porosity rates at the rupture meet the requirement; max. hole size at the No. 1 rupture is 3.6mm, 
which doesn’t meet the requirement (≤1.5mm) and the other ruptures’ hole sizes are ok.  
（3）材料的成分和硬度符合要求；组织正常。The chemical compositions and hardness of the material meet the 
requirement and the microstructure is normal. 
建议Suggestions： 
（1）调查车辆失效前的使用工况，并评估特定工况下安装支架的安全性。Investigate the use condition of the vehicle 
before failure and at the same time evaluate the bracket safety under a special condition. 
（2）查找局部最大孔隙尺寸超标的原因，并采取措施，加强控制，确保产品的质量。Find the cause which made the 
max. hole size over the requirement and take measures to strengthen the control and ensure the quality of the products. 
分发: 
Distribution 
质量分析科 罗增峰；中心实验室：倪雷 
检验者Author 
邵百明 
Shao Baiming 
审核Auditor 
邵百明 
Shao Baiming 
批准Approver 
 
日期Date 
2015.10.19 
日期Date 
2015.10.19 
日期Date 
2015.10.19 


 
上海汽车中心实验室 
SAIC Center Lab 
中国·上海·嘉定区安研路201 号 
邮编：201804 
No 201 Anyan road, Jiading, Shanghai China 
Post code: 201804 
报告编号 
Report number 
 
SCL-S-15-0240M 
委托者:质量分析科 罗增峰 
Request person, dept： 
委托编号:  /  
Request number: 
送样日期: 2015.10.15 
Request date:  
报告日期: 2015.10.19 
Report date：  
第2 页共9 页 
 
SMPV-0.2.3-002-QA -F01 
III. 调查结果 Investigation Results   
      
     青海一辆AS21 行驶12324Km 出现变速箱安装支架断裂，如图1 所示；从色标来看，1#和2#螺栓无松动。 
 
图1 失效件安装状态的照片        
      支架4 处出现了断裂；位置如图2 所示，处于螺栓连接处或附近应力较大的直角过渡处；对所有装配孔的
匹配面进行检查，支架表面未见松动的特征；装配螺栓接触区域的长度正常（图2（a））。 
 
（a）收到的失效件全貌 
1#断裂处 
2#断裂处 
3#断裂处 
4#断裂处 
无松动特征，螺栓装配的
接触区域正常。 
 
拧紧螺栓留下的痕迹 
失效件的痕迹 


 
上海汽车中心实验室 
SAIC Center Lab 
中国·上海·嘉定区安研路201 号 
邮编：201804 
No 201 Anyan road, Jiading, Shanghai China 
Post code: 201804 
报告编号 
Report number 
 
SCL-S-15-0240M 
委托者:质量分析科 罗增峰 
Request person, dept： 
委托编号:  /  
Request number: 
送样日期: 2015.10.15 
Request date:  
报告日期: 2015.10.19 
Report date：  
第3 页共9 页 
 
SMPV-0.2.3-002-QA -F01 
 
（b）1#断裂处装配孔的匹配痕迹 
 
（c）2#断裂处装配孔的匹配痕迹 
 
（d）3#断裂处附近螺栓装配孔的匹配痕迹        （e）4#断裂处附近螺栓装配孔的匹配痕迹 
图2 失效件的匹配痕迹  无松动现象 
图1 所示面：上表面 
与变速箱匹配的面：下表面 
图1 所示面：上表面 
与变速箱匹配的面：下表面 
图1 所示面：上表面 
图1 所示面：上表面 


 
上海汽车中心实验室 
SAIC Center Lab 
中国·上海·嘉定区安研路201 号 
邮编：201804 
No 201 Anyan road, Jiading, Shanghai China 
Post code: 201804 
报告编号 
Report number 
 
SCL-S-15-0240M 
委托者:质量分析科 罗增峰 
Request person, dept： 
委托编号:  /  
Request number: 
送样日期: 2015.10.15 
Request date:  
报告日期: 2015.10.19 
Report date：  
第4 页共9 页 
 
SMPV-0.2.3-002-QA -F01 
断口分析Fracture Surface Analysis 
     对1#-4#螺栓孔处的断口进行观察；形貌如图3-6 所示。 
 
 
（a）全貌 箭头显示裂纹扩展方向 
 
（b）断裂起始区 箭头显示裂纹扩展方向 
图3  1#断裂处的断口形貌 
 
 
1#断口处 


 
上海汽车中心实验室 
SAIC Center Lab 
中国·上海·嘉定区安研路201 号 
邮编：201804 
No 201 Anyan road, Jiading, Shanghai China 
Post code: 201804 
报告编号 
Report number 
 
SCL-S-15-0240M 
委托者:质量分析科 罗增峰 
Request person, dept： 
委托编号:  /  
Request number: 
送样日期: 2015.10.15 
Request date:  
报告日期: 2015.10.19 
Report date：  
第5 页共9 页 
 
SMPV-0.2.3-002-QA -F01 
 
（a）全貌 
 
（b）断裂起始区 箭头显示裂纹扩展方向 
图4  2#断裂处的断口形貌 
 
 
 
人字纹 
2#断口处 


 
上海汽车中心实验室 
SAIC Center Lab 
中国·上海·嘉定区安研路201 号 
邮编：201804 
No 201 Anyan road, Jiading, Shanghai China 
Post code: 201804 
报告编号 
Report number 
 
SCL-S-15-0240M 
委托者:质量分析科 罗增峰 
Request person, dept： 
委托编号:  /  
Request number: 
送样日期: 2015.10.15 
Request date:  
报告日期: 2015.10.19 
Report date：  
第6 页共9 页 
 
SMPV-0.2.3-002-QA -F01 
 
图5  3#断裂处的断口形貌  箭头显示裂纹扩展方向 
 
图6  4#断裂处的断口形貌  箭头显示裂纹扩展方向 
 
由上图可以看出： 
 
断裂面粗糙不平，颜色均匀，可以看出明显的扩展纹路，呈现过载断口特征； 
 
断裂面较厚的区域，特别1#和2#断裂处可以看见小的铸造孔洞（对于铸件是正常的），但是未见


 
上海汽车中心实验室 
SAIC Center Lab 
中国·上海·嘉定区安研路201 号 
邮编：201804 
No 201 Anyan road, Jiading, Shanghai China 
Post code: 201804 
报告编号 
Report number 
 
SCL-S-15-0240M 
委托者:质量分析科 罗增峰 
Request person, dept： 
委托编号:  /  
Request number: 
送样日期: 2015.10.15 
Request date:  
报告日期: 2015.10.19 
Report date：  
第7 页共9 页 
 
SMPV-0.2.3-002-QA -F01 
大的会导致零件出现过载断裂的铸造缺陷。 
 
依据扩展纹路，1#和2#断裂处的裂纹起源于螺栓孔与变速箱匹配一侧（下表面），向另一面扩展
（上表面）；3#和4#断裂处的裂纹起源于图1 所示的圆弧应力集中处；由图1 所示的一侧表面（上
表面）向变速箱的一侧（下表面）扩展。 
 
材料检测 Material Test  
     材料检测结果如表1 所示。由表可见： 
 成分和硬度符合技术要求。 
 所有断裂处的孔隙率小于5%，符合技术要求；但1#断裂处的中心最大孔隙尺寸为3.6mm，
超出了技术要求；其它断裂处的孔隙尺寸符合要求。 
 组织正常。 
      
表1 材料检测结果 
序号 
No. 
测试项目 
Test item 
额定值 
Requirement 
试验结果 
Test result 
评价 Evaluation 
合格 
OK 
不合格 
Not OK 
1 
成分 
Chemical composition 
A380 
 
 
 
 
Si 
7.5-9.5 
9.337 
× 
 
 
Fe 
≤1.30 
1.002 
× 
 
 
Cu 
3.0-4.0 
3.025 
× 
 
 
Mn 
≤0.50 
0.175 
× 
 
 
Mg 
≤0.10 
0.065 
× 
 
 
Ni 
≤0.50 
0.076 
× 
 
 
Zn 
≤3.00 
1.410 
× 
 
 
Sn 
≤0.35 
0.039 
× 
 
 
Pb 
≤0.35 
0.067 
× 
 
2. 
硬度hardness 
≥80HB 
99,100,103HB5/250 
× 
 
3 
孔隙 Porosity 
 
 
 
 
3.1 
孔隙率Porosity Rate 
≤5% 
1#断裂处 
4.6%，见图7 
× 
 
2#断裂处 
0.51%，见图8 
× 
 
3#断裂处 
1.2%，见图9 
× 
 
4#断裂处 
1.36%，见图10 
× 
 
3.2 
孔隙大小 Hole Size 
≤1.5mm 
1#断裂处 
3.6mm，见图7 
 
× 
2#断裂处 
0.53mm，见图8 
× 
 
3#断裂处 
0.37mm，见图9 
× 
 
4#断裂处 
0.62mm，见图10 
× 
 
4 
组织 Microstructure 
/ 
α-Al+共晶硅+初晶硅，见图11 
/ 
 


 
上海汽车中心实验室 
SAIC Center Lab 
中国·上海·嘉定区安研路201 号 
邮编：201804 
No 201 Anyan road, Jiading, Shanghai China 
Post code: 201804 
报告编号 
Report number 
 
SCL-S-15-0240M 
委托者:质量分析科 罗增峰 
Request person, dept： 
委托编号:  /  
Request number: 
送样日期: 2015.10.15 
Request date:  
报告日期: 2015.10.19 
Report date：  
第8 页共9 页 
 
SMPV-0.2.3-002-QA -F01 
 
（a）孔隙率：4.6%；检测面积：12.1x12.1mm2               （b）最大孔隙：3.6mm 
图7  1#断裂处的孔隙 
 
（a）孔隙率：0.51%；检测面积：14.7x14.7mm2               （b）最大孔隙：0.53mm 
图8  2#断裂处的孔隙 
 
（a）孔隙率：1.2%；检测面积：3.6x3.6mm2               （b）最大孔隙：0.37mm 
图9  3#断裂处的孔隙 
 


 
上海汽车中心实验室 
SAIC Center Lab 
中国·上海·嘉定区安研路201 号 
邮编：201804 
No 201 Anyan road, Jiading, Shanghai China 
Post code: 201804 
报告编号 
Report number 
 
SCL-S-15-0240M 
委托者:质量分析科 罗增峰 
Request person, dept： 
委托编号:  /  
Request number: 
送样日期: 2015.10.15 
Request date:  
报告日期: 2015.10.19 
Report date：  
第9 页共9 页 
 
SMPV-0.2.3-002-QA -F01 
 
（a）孔隙率：1.36%；检测面积：5.0x5.0mm2               （b）最大孔隙：0.62mm 
图10  4#断裂处的孔隙 
 
图11 金相组织 α-Al+共晶硅+初晶硅；断裂处均相同

File: 材料工程师/SCL-S-15-0241-IP31-制动踏板-孙晓晓.pdf.md
# SCL-S-15-0241-IP31-制动踏板-孙晓晓.pdf

 
上海汽车中心实验室
(SAIC Center Lab) 
中国·上海·嘉定区安研路201 号 
邮编. 201804 
No. 201 Anyan Road, Jiading District,  
Shanghai, China. 
Post code :200433 
报告编号：Report number 
SCL-S-15-0241M  
委托者Requestor：朱梦臣 
送样日期Deliver date：2015.10.19 
报告日期Report date：2015.11.06 
第 1 页 共 10 页 
Page 1 of 10  
 
 
零件号 
Part number 
10136756 
零件名称 
Part name 
制动踏板 
Brake pedal  
图纸日期 
Drawing date  
/ 
零件生产日期 
Production date 
/ 
供货商 
Supplier 
上海凯众 
Shanghai Kaizhong 
车型/项目 
Car type/project 
IP31 
 
   阶段性报告  Stage report        结论性报告 Conclusion report           测试报告 Test report 
Ⅰ.任务描述 Task description 
实验室受委托对制动踏板进行失效原因分析，失效零件具体信息如下： 
As requested, QA lab has analyzed the invalid cause of brake pedal and the information of invalid part is shown as 
following： 
零件信息：Part information 
零件名称 
Part name 
制动踏板 
Brake pedal  
制造日期 
Production date 
/ 
VIN 码 
VIN number 
/ 
销售日期 
Sale date 
/ 
车辆里程数 
Car mileage 
2321km（广德） 
销售商 
Sale agent 
/ 
失效模式描述 
Invalid situation 
description 
制动踏板支架断裂 
Holder of brake pedal was damaged. 
原材料信息：Raw material information 
原材料及牌号 
Raw material 
and trademark 
PP-GF40 
原材料厂商 
Raw material producer 
/ 
散件供应商 
Part supplier 
/ 
金属热处理状态 
Metal heat treatment state 
/ 
失效零件见图1：The invalid part is shown in Fig 1.  
Ⅱ. 结论与建议 Conclusions and suggestions 
结论： 1．失效件安装后有间隙，导致零件工作时受力断裂。 
 2．零件材料符合技术要求。 
Conclusions: 1. The clearance of installation point lead to the fracture of parts in working state.  
2. Material performance of part conformed to requirements. 
建议：1. 在零件装配过程中确保不干涉。 
Suggestions: 1. Ensure the process of assembly of parts with no interference. 
 
分发： 
Dispenser 
SQE 孙剑   DRE 朱梦臣 
检验者： 
Identifier 
孙晓晓 
Sunxiaoxiao 
审核： 
Auditor 
狄春峰 
Dichunfeng 
批准： 
Approver 
 
日期： 
Date 
2015.11.06 
日期： 
Date 
2015.11.06 
日期： 
Date 
2015.11.09 


 
上海汽车中心实验室
(SAIC Center Lab) 
中国·上海·嘉定区安研路201 号 
邮编. 201804 
No. 201 Anyan Road, Jiading District,  
Shanghai, China. 
Post code :200433 
报告编号：Report number 
SCL-S-15-0241M  
委托者Requestor：朱梦臣 
送样日期Deliver date：2015.10.19 
报告日期Report date：2015.11.06 
第 2 页 共 10 页 
Page 2 of 10  
 
 
图1 失效件 
Fig. 1 Failure Part 
 
III. 测试结果 Test Results  
序号 
No. 
试验项目 
Test item 
额定值 
Requirement 
试验结果 
Test result 
评价 Evaluation 
第一次 
第二次 
合格 
qualified 
不合格 
unqualified 
I 
失效件 
 
 
1 
红外（GB/T6040-2002） 
Infrared Spectroscopy 
PP 
PP 
× 
 
2 
熔点（GB/T19466.3-2006） 
Melting point (℃) 
165±5 
164 
× 
 
3 
密度（ISO 1183-1） 
Density（g/cm3） 
1.20-1.24 
1.22 
× 
 
4 
灰分（GB/T9345.1-2008） 
Ash content (%) 
40±3 
39.8 
× 
 
小结：零件的材料性能符合技术要求。 
 
 


 
上海汽车中心实验室
(SAIC Center Lab) 
中国·上海·嘉定区安研路201 号 
邮编. 201804 
No. 201 Anyan Road, Jiading District,  
Shanghai, China. 
Post code :200433 
报告编号：Report number 
SCL-S-15-0241M  
委托者Requestor：朱梦臣 
送样日期Deliver date：2015.10.19 
报告日期Report date：2015.11.06 
第 3 页 共 10 页 
Page 3 of 10  
 
Ⅳ. 宏观分析 Macroscopic observation 
经工程人员反馈，制动踏板支架在工程开发阶段发现被破坏，如图1 所示。 
对失效件进行观察，制动踏板支架断裂，如图2 所示，裂纹从零件断口起始点开始向两侧扩展，
由此推断失效零件受到外力发生断裂，导致零件失效。 
 
 
图2 失效说明 
Fig. 2 Failure Introduction 


 
上海汽车中心实验室
(SAIC Center Lab) 
中国·上海·嘉定区安研路201 号 
邮编. 201804 
No. 201 Anyan Road, Jiading District,  
Shanghai, China. 
Post code :200433 
报告编号：Report number 
SCL-S-15-0241M  
委托者Requestor：朱梦臣 
送样日期Deliver date：2015.10.19 
报告日期Report date：2015.11.06 
第 4 页 共 10 页 
Page 4 of 10  
 
对失效件断口进行观察，如图3、图4 所示。图3-2 所示为断裂起始处，加强筋根部为应力集
中点，在外力作用下发生韧性断裂，断口处有银纹，裂纹从断口起点开始向零件两侧扩展。接着零
件发生第二次断裂，断口无银纹，形式为脆断，裂纹方向向下延伸，如图3-3、图3-4 所示。之后，
裂纹继续延伸，发生疲劳断裂，如图3-5、图3-6 所示。图3-1 上方所示为切割断口，此处零件未发
生断裂，由此推断此处零件受外力影响很小。由图3 断口的不同形式可以推断，失效零件在外力作
用下分三次断裂。 
 
图3 失效说明 
Fig.3 Failure Introduction 


 
上海汽车中心实验室
(SAIC Center Lab) 
中国·上海·嘉定区安研路201 号 
邮编. 201804 
No. 201 Anyan Road, Jiading District,  
Shanghai, China. 
Post code :200433 
报告编号：Report number 
SCL-S-15-0241M  
委托者Requestor：朱梦臣 
送样日期Deliver date：2015.10.19 
报告日期Report date：2015.11.06 
第 5 页 共 10 页 
Page 5 of 10  
 
图4 为图3 断口对手件，断裂形式及裂纹扩展方向与图3 一致。 
 
图4 失效说明 
Fig.4 Failure Introduction 
 
经现场工程师反馈，图5 所示的红色区域内与踏板支架存在宽5mm 左右条状干涉区域，位置
对应支架开裂点安装面。由此推测，零件失效断裂的可能原因有两种：一、干涉区域的存在导致零
件工作时受力断裂；二、干涉区域致踏板安装时断裂。 
 
图5 失效说明 
Fig.5 Failure Introduction 


 
上海汽车中心实验室
(SAIC Center Lab) 
中国·上海·嘉定区安研路201 号 
邮编. 201804 
No. 201 Anyan Road, Jiading District,  
Shanghai, China. 
Post code :200433 
报告编号：Report number 
SCL-S-15-0241M  
委托者Requestor：朱梦臣 
送样日期Deliver date：2015.10.19 
报告日期Report date：2015.11.06 
第 6 页 共 10 页 
Page 6 of 10  
 
为验证干涉区域的存在是否会导致正常踩踏踏板断裂，对制动踏板支架总成进行失效模拟实验。  
首先对正常状态的制动踏板支架总成的极限强度进行测试，测试按照SMTC 9 246 001 标准，
如图6。实验样品的极限破坏值约在4700N 左右，符合技术要求，见表1。 
 
 
图6 极限强度测试 
Fig.6 Ultimate strength test  
 
表1 极限强度测试结果 
Table.1 Result of ultimate strength test 
Test Std No. 
试验标准 
Requirements 
试验要求 
Test Results 试验结果 
Conclusion 
结论 
 样件1 
样件2 
样件3 
SMTC 9 246 
001-6.5 
极限破坏≥3000N 
4799 
4628 
4727 
合格 
 
 
 
 
 
 
 
 
 
 
 


 
上海汽车中心实验室
(SAIC Center Lab) 
中国·上海·嘉定区安研路201 号 
邮编. 201804 
No. 201 Anyan Road, Jiading District,  
Shanghai, China. 
Post code :200433 
报告编号：Report number 
SCL-S-15-0241M  
委托者Requestor：朱梦臣 
送样日期Deliver date：2015.10.19 
报告日期Report date：2015.11.06 
第 7 页 共 10 页 
Page 7 of 10  
 
失效模拟实验1 模拟零件安装后干涉存在间隙的情况，实验条件为：除失效支架位置外，其余
支架底部增加垫片厚度分别为1mm、2mm、3mm、4mm；螺栓安装扭矩为正常扭矩：22±3N.m；按
照上汽标准SMTC 9 246 01 中极限强度要求压踏板臂，如图7。实验结果见表2。 
实验结果表明，踏板总成实车安装后，若该安装点有间隙，正常安装后压踩踏板会导致产品开
裂，踏板力在1200N~1400N，远低于极限破坏合格值的要求及表1 中测试结果，同时发现间隙越大，
踏板破坏所需的力值越小。 
图8、图9 分别为模拟实验1 中间隙为1mm、2mm 时的断裂情况。与失效件断口进行比较发现，
该断口在断裂起始处发生韧性断裂后，裂纹向下扩展发生脆断，之后在持续外力作用下出现疲劳韧
断。此断口的断裂形式及裂纹扩展方向与失效件断口一致。  
 
图7 失效模拟1 
Fig.7 Crash simulation 1 
 
表2 测试结果 
Table.2 Test results 
序
号 
Test Std No. 
试验标准 
Requirements 
试验要求 
Test Results 试验结果 
Conclusion 
结论 
/ 
样件1
（1mm) 
样件2
（2mm) 
样件3
（3mm) 
样件4
（4mm) 
1 
SMTC 9 246 
001-6.5 
压到支架断裂 
破坏力 
1400N 
1400N 
1350N 
1200N 
间隙点裂，其他
处无裂纹 
 


 
上海汽车中心实验室
(SAIC Center Lab) 
中国·上海·嘉定区安研路201 号 
邮编. 201804 
No. 201 Anyan Road, Jiading District,  
Shanghai, China. 
Post code :200433 
报告编号：Report number 
SCL-S-15-0241M  
委托者Requestor：朱梦臣 
送样日期Deliver date：2015.10.19 
报告日期Report date：2015.11.06 
第 8 页 共 10 页 
Page 8 of 10  
 
 
 
图8 失效模拟1 
Fig.8 Crash simulation 1 


 
上海汽车中心实验室
(SAIC Center Lab) 
中国·上海·嘉定区安研路201 号 
邮编. 201804 
No. 201 Anyan Road, Jiading District,  
Shanghai, China. 
Post code :200433 
报告编号：Report number 
SCL-S-15-0241M  
委托者Requestor：朱梦臣 
送样日期Deliver date：2015.10.19 
报告日期Report date：2015.11.06 
第 9 页 共 10 页 
Page 9 of 10  
 
 
图9 失效模拟1 
Fig.9 Crash simulation 1 


 
上海汽车中心实验室
(SAIC Center Lab) 
中国·上海·嘉定区安研路201 号 
邮编. 201804 
No. 201 Anyan Road, Jiading District,  
Shanghai, China. 
Post code :200433 
报告编号：Report number 
SCL-S-15-0241M  
委托者Requestor：朱梦臣 
送样日期Deliver date：2015.10.19 
报告日期Report date：2015.11.06 
第 10 页 共 10 页 
Page 10 of 10  
 
失效模拟实验2 模拟有干涉的情况下进行装配，分别用安装扭矩和过大扭矩。制动踏板总成底
部增加厚度为1mm 垫片，螺栓安装扭矩为28N.m（正常安装扭矩为22±3N.m）。实验结果表明，踏
板总成实车安装后，若该安装点有间隙，安装扭矩过大会导致产品开裂，如图10，但以正常扭矩
22±3N.m 安装后零件无裂纹。 
经过比较断口发现，该失效模拟实验的断口仅发生了韧性断裂，断裂形式与失效件不一致；裂
纹从断裂起始处横向扩展，裂纹扩展方向与失效件不一致，由此可见安装点有间隙、安装扭矩过大
造成的断裂与失效件的失效形式不一致。 
 
图10 失效模拟2 
Fig.10 Crash simulation 2

File: 材料工程师/SCL-S-15-0242M-AS21-侧刮臂-朱玲斌.pdf.md
# SCL-S-15-0242M-AS21-侧刮臂-朱玲斌.pdf

 
上海汽车中心实验室 
SAIC Center Lab 
中国·上海·嘉定区安研路201 号 
邮编： 201804 
No 201 Anyan road, Jiading, Shanghai China 
Post code: 201804 
报告编号 
Report number 
 
SCL-S-15-0242M 
委托者: 质保部  谢勇 
Request person, dept： 
委托编号:  /  
Request number: 
送样日期:  2015.10.20 
Request date:  
报告日期:  2015.10.28 
Report date：  
第1页共5页 
 
SMPV-0.2.3-002-QA -F01 
零件号Part number 
10099112 
零件名称 
Part name 
侧刮臂 
The side wiper arm 
图纸日期Drawing date 
/ 
零件生产日期Part production date 
/ 
供货商 
Supplier 
贵阳万江 
车型/项目Car type/project 
AS21 
DVP 材料大纲签署日期DVP material test plan date 
/ 
阶段性报告 Interim report                结论性报告 Conclusion report          
 
Ⅰ.任务描述 Task description 
实验室受委托对侧刮臂进行失效原因分析，失效零件具体信息如下： 
As requested, SCL has analyzed the failure of the side wiper arm. The information of the failed part is as following： 
零件信息：Part information 
零件名称 
Part name 
侧刮臂 
The side wiper arm 
车制造日期 
Vehicle production date 
/ 
VIN 码 
VIN 
/ 
销售日期 
Sale date 
/ 
车辆里程数 
Car mileage 
/ 
维修站名称 
Sale agent 
/ 
失效模式描述 
Failure circumstance  
AS21 侧刮臂在临港安装时，臂座发生断裂。 
The arm seat of AS21 side wiper arm failed when it installed in LinGan. 
原材料信息：Raw material information 
原材料及牌号 
Raw material specification 
ADC12 
原材料厂商 
Raw material producer 
/ 
散件供应商 
Component supplier 
/ 
金属热处理状态 
Metal heat treatment state 
/ 
失效零件见图1：The failed part is shown in figure 1. 
 
Ⅱ. 结论与建议 Conclusions and Suggestions 
结论Conclusions： 
（1） 冷隔缺陷和装配不规范共同导致了臂座发生开裂，其中冷隔缺陷是开裂的主要原因。The cold shut and the 
abnormal assembly lead to the arm seat crack, and the cold shut is the main reason for the cracking. 
（2） 失效件材料成分合格，组织和硬度正常。The chemical compositions of failure part is qualified, the 
microstructure and hardness is normal. 
（3） 失效件检测区域孔隙率为9.09%，最大单孔3.2mm，均不符合要求，但孔隙率不合格不是失效的原因。The 
porosity of the failure is 9.09%, the largest single hole diameter is 3.2mm, which are not meet the requirement. 
But the porosity no qualified is not the root cause of the failure. 
 
建议Suggestions： 
（1） 调查刮臂的铸造过程，查找冷隔和孔隙过大的原因。Investigation the casting process of the wiper arm to 
found the reason of cold shut and larger porosity. 
（2） 严格按照PDM 要求进行装配。The assembly is strictly in accordance with the requirement of the PDM. 
 
分发: 
Distribution 
质保部  谢勇 
检验者Author 
朱玲斌 
Zhu Lingbin 
审核Auditor 
邵百明 
Shao Baiming 
批准Approver 
 
日期Date 
2015.10.28 
日期Date 
2015.10.28 
日期Date 
2015.10.28 


 
上海汽车中心实验室 
SAIC Center Lab 
中国·上海·嘉定区安研路201 号 
邮编： 201804 
No 201 Anyan road, Jiading, Shanghai China 
Post code: 201804 
报告编号 
Report number 
 
SCL-S-15-0242M 
委托者: 质保部  谢勇 
Request person, dept： 
委托编号:  /  
Request number: 
送样日期:  2015.10.20 
Request date:  
报告日期:  2015.10.28 
Report date：  
第2页共5页 
 
SMPV-0.2.3-002-QA -F01 
III. 调查结果 Investigation Results  
AS21 的侧刮臂在临港安装时，臂座发生断裂，安装扭矩30±2N.m，电动装配。此前出现过类似的失效案
例，见报告SCL-S-15-0115M。 
送至实验室失效件如图1a 所示，图1b~1c 为失效件的局部放大形貌，由图可知： 
 断裂发生在雨刮臂座孔两端较薄位置（图1a），这是雨刮臂铸件浇铸充型的末端； 
 图1c 的痕迹表明，螺母和雨刮电机轴拧紧过程中，电机轴与臂座不均匀接触，结合图1b 臂座孔表面不
均匀的压痕说明臂座安装时臂座孔与雨刮电机轴不同轴；按照刮臂安装PDM 的要求，刮臂应该被压
平后再安装螺母； 
 刮臂未发现其他异常痕迹。 
a  失效件形貌 
b  开裂位置放大形貌 
c  臂座孔装配形貌 
图1  失效件形貌 
断口和金相分析  Fracture and Metallography Analysis 
图2 为断裂臂座的低倍及SEM 形貌，图3 为图2 位置剖切后的金相形貌，由图可知： 
 臂座断口不同位置形貌表明断面上分布着较明显铸态熔融特征（图2b~2e）； 
 金相形貌表明臂座未开裂两侧组织存在明显差异（图3b），同时还可看到明显的冷隔缺陷（图3b 箭头），
这种缺陷应该是两股液体相遇未完全熔融造成的。结合图2 断口形貌，表明冷隔的存在明显削弱两侧
的结合力，臂座在未被压平的条件下进行安装，两侧差异受力导致臂座沿着冷隔缺陷开裂； 
 据了解，刮臂采用压铸工艺，浇铸口在刮臂中部，臂座处于压铸末端，出现冷隔缺陷可能与浇铸时模温、
浇铸液体的流动性等有关； 
 抽检臂座未发现类似冷隔缺陷存在，模拟异常装配方式手工加力，较大载荷下臂座未开裂。 
与雨刮电机轴
接触痕迹 
铸液充型方向 


 
上海汽车中心实验室 
SAIC Center Lab 
中国·上海·嘉定区安研路201 号 
邮编： 201804 
No 201 Anyan road, Jiading, Shanghai China 
Post code: 201804 
报告编号 
Report number 
 
SCL-S-15-0242M 
委托者: 质保部  谢勇 
Request person, dept： 
委托编号:  /  
Request number: 
送样日期:  2015.10.20 
Request date:  
报告日期:  2015.10.28 
Report date：  
第3页共5页 
 
SMPV-0.2.3-002-QA -F01 
a  断口低倍形貌 
b  位置1 形貌 
c  位置2 形貌 
d  位置3 形貌 
e  位置4 形貌 
图2  断口形貌 
金相面 
位置1 
位置4 
位置3 
位置2 
铸态熔融形貌 


 
上海汽车中心实验室 
SAIC Center Lab 
中国·上海·嘉定区安研路201 号 
邮编： 201804 
No 201 Anyan road, Jiading, Shanghai China 
Post code: 201804 
报告编号 
Report number 
 
SCL-S-15-0242M 
委托者: 质保部  谢勇 
Request person, dept： 
委托编号:  /  
Request number: 
送样日期:  2015.10.20 
Request date:  
报告日期:  2015.10.28 
Report date：  
第4页共5页 
 
SMPV-0.2.3-002-QA -F01 
a  孔隙率 
 
b  裂纹两端组织存在差异 
图3  金相形貌及孔隙率 
 
冷隔缺陷 
1 区 
3 区 
2 区 
1 区组织明显有别于2 区 
2 区组织与3 区相同 


 
上海汽车中心实验室 
SAIC Center Lab 
中国·上海·嘉定区安研路201 号 
邮编： 201804 
No 201 Anyan road, Jiading, Shanghai China 
Post code: 201804 
报告编号 
Report number 
 
SCL-S-15-0242M 
委托者: 质保部  谢勇 
Request person, dept： 
委托编号:  /  
Request number: 
送样日期:  2015.10.20 
Request date:  
报告日期:  2015.10.28 
Report date：  
第5页共5页 
 
SMPV-0.2.3-002-QA -F01 
材料测试  Material Test Results 
对失效臂座进行材料检测，其结果如下： 
（1） 刮臂材料化学成分和硬度符合要求； 
（2） 检测区域的孔隙率为9.09%，最大孔洞直径3.2mm，不符合关键截面孔隙率D5/1的要求。 
 
 
表1  材料检测结果 
序号 
No. 
测试项目 
Test item 
额定值 
Requirement 
试验结果 
Test result 
评价 Evaluation 
合格 
OK 
不合格 
Not OK 
1 
成分 
Chemical components 
ADC12 
(JIS H5302-2006) 
 
 
 
Si 
9.6~12.0 
11.93 
× 
 
Fe 
≤1.3 
0.885 
× 
 
Cu 
1.5~3.5 
2.092 
× 
 
Mn 
≤0.50 
0.197 
× 
 
Mg 
≤0.30 
0.182 
× 
 
Ni 
≤0.50 
0.069 
× 
 
Zn 
≤1.0 
0.954 
× 
 
Sn 
≤0.2 
0.015 
× 
 
Pb 
≤0.2 
0.040 
× 
 
Ti 
≤0.2 
0.042 
× 
 
2 
硬 度 
Hardness 
HB≥74.1 
HB2.5/62.5： 89,86,90 
× 
 
3 
孔隙
（1） 
Porosity 
孔隙率≤5%，最大单
孔≤1.0mm 
孔隙率 ：9.09% 
 
× 
最大单孔直径：3.2mm 
 
× 
4 
微观组织 
Microstructure 
/ 
白色大块状a 相+细小的共晶
Si+少量灰色块状初晶Si 
(见图3a) 
/ 
 
注（1）：孔隙率要求参照刮臂刮片零件材料ADV 大纲要求，关键受力部位孔隙率要求为D5/1。

File: 材料工程师/SCL-S-15-0243M-AS21-燃油箱总成-龚伟（最终报告）.pdf.md
# SCL-S-15-0243M-AS21-燃油箱总成-龚伟（最终报告）.pdf

 
上海汽车中心实验室
(SAIC Center Lab) 
中国·上海·嘉定区安研路201 号 
邮编. 201804 
No. 201 Anyan Road, Jiading District,  
Shanghai, China. 
Post code :200433 
报告编号：Report number 
SCL-S-15-0243M 
委托者Requestor：陈亮 
送样日期Deliver date：2015.10.20 
报告日期Report date：2015.11.19 
第 1 页 共 8 页 
Page 1 of 8  
 
零件号 
Part number 
10107511 
零件名称 
Part name 
燃油箱总成 
Fuel Tank ASSY 
图纸日期 
Drawing date  
2015.03.20 
零件生产日期 
Production date 
2015.04.07 
供货商 
Supplier 
芜湖顺荣 
WuhuShunrong 
车型/项目 
Car type/project 
AS21 
 
   阶段性报告  Stage report        结论性报告 Conclusion report           测试报告 Test report 
Ⅰ.任务描述 Task description 
实验室受委托对燃油箱总成进行失效原因分析，失效零件具体信息如下： 
As requested, QA lab has analyzed the invalid cause of fuel tank ASSY, and the information of invalid part is shown 
as following： 
零件信息：Part information 
零件名称 
Part name 
燃油箱总成 
Fuel Tank ASSY 
制造日期 
Production date 
2015.04.07 
VIN 码 
VIN number 
LSJA24W91FS030941 
销售日期 
Sale date 
2015.05.29 
车辆里程数 
Car mileage 
9632 km 
销售商 
Sale agent 
重庆铭诚 
失效模式描述 
Invalid situation 
description 
隔热板支架开焊。 
Shield break. 
原材料信息：Raw material information 
原材料及牌号 
Raw material 
and trademark 
油箱本体：HDPE 
隔热板支架：HDPE 
原材料厂商 
Raw material producer 
/ 
散件供应商 
Part supplier 
/ 
金属热处理状态 
Metal heat treatment state 
/ 
失效零件见图1：The invalid part is shown in Fig 1.  
 
Ⅱ. 结论与建议 Conclusions and suggestions 
结论： 1. 失效件受外力导致断裂。2. 失效件存在虚焊，部分焊接部位熔深不足，但这不是失效的主要原因。  
3. 零件材料符合技术要求 
Conclusions: 1. The failure part fractured by external force. 
2. There is false welding in the failure part, and part of the welding position penetration is shallow, but it’s 
not the main reason.               3. Material performance of part conformed to requirements. 
建议： 1. 检查工况异常。                 2. 供应商检查焊接工艺并整改。 
Suggestions: 1. Check the abnormal conditions in operating mode. 
2. Let the supplier check the welding process and rectify.  
分发： 
Dispenser 
QA 陈亮 
检验者： 
Identifier 
龚伟 
Gong Wei 
审核： 
Auditor 
狄春峰 
Di Chunfeng 
批准： 
Approver 
 
日期： 
Date 
2015.11.19 
日期： 
Date 
2015.11.23 
日期： 
Date 
2015.11.23 


 
上海汽车中心实验室
(SAIC Center Lab) 
中国·上海·嘉定区安研路201 号 
邮编. 201804 
No. 201 Anyan Road, Jiading District,  
Shanghai, China. 
Post code :200433 
报告编号：Report number 
SCL-S-15-0243M 
委托者Requestor：陈亮 
送样日期Deliver date：2015.10.20 
报告日期Report date：2015.11.19 
第 2 页 共 8 页 
Page 2 of 8  
 
 
 
图1 失效件 
Fig. 1 Failure Part 
 
III. 测试结果 Test Results  
序
号 
No. 
试验项目 
Test item 
额定值 
Requirement 
试验结果 
Test result 
评价 Evaluation 
第一次 
第二次 
合格 
qualified 
不合格 
unqualified 
I 
失效件-油箱本体 
 
 
1 
红外（GB/T6040-2002） 
Infrared Spectroscopy 
HDPE 
PE 
× 
 
2 
熔点（GB/T19466.3-2006） 
Melting point (℃) 
130±5 
134 
× 
 
3 
焓值（GB/T19466.3-2006） 
Enthalpy (J/g) 
/ 
126.0 
104.7 
 
 
II 
新件-油箱本体 
 
 
1 
红外（GB/T6040-2002） 
Infrared Spectroscopy 
HDPE 
PE 
× 
 
2 
熔点（GB/T19466.3-2006） 
Melting point (℃) 
130±5 
132 
× 
 
3 
焓值（GB/T19466.3-2006） 
Enthalpy (J/g) 
/ 
153.6 
158.8 
 
 
III 
新件-隔热板支架 
 
 
1 
红外（GB/T6040-2002） 
Infrared Spectroscopy 
HDPE 
PE 
× 
 
油箱本体 


 
上海汽车中心实验室
(SAIC Center Lab) 
中国·上海·嘉定区安研路201 号 
邮编. 201804 
No. 201 Anyan Road, Jiading District,  
Shanghai, China. 
Post code :200433 
报告编号：Report number 
SCL-S-15-0243M 
委托者Requestor：陈亮 
送样日期Deliver date：2015.10.20 
报告日期Report date：2015.11.19 
第 3 页 共 8 页 
Page 3 of 8  
 
序
号 
No. 
试验项目 
Test item 
额定值 
Requirement 
试验结果 
Test result 
评价 Evaluation 
第一次 
第二次 
合格 
qualified 
不合格 
unqualified 
2 
熔点（GB/T19466.3-2006） 
Melting point (℃) 
130±5 
132 
× 
 
3 
焓值（GB/T19466.3-2006） 
Enthalpy (J/g) 
/ 
135.4 
156.0 
 
 
小结：零件材料符合技术要求。 
 
 
 
 
 
 
 
 
 
 
 
 
 
 
 
 
 
 
 
 


 
上海汽车中心实验室
(SAIC Center Lab) 
中国·上海·嘉定区安研路201 号 
邮编. 201804 
No. 201 Anyan Road, Jiading District,  
Shanghai, China. 
Post code :200433 
报告编号：Report number 
SCL-S-15-0243M 
委托者Requestor：陈亮 
送样日期Deliver date：2015.10.20 
报告日期Report date：2015.11.19 
第 4 页 共 8 页 
Page 4 of 8  
 
IV.宏观分析 Macroscopic observation 
失效件对手件在供应商处遗失，下文仅分析油箱本体失效位置。 
失效件油箱本体上形貌如图2所示，断口下侧有一虚焊情况。 
 
 
图2 失效件 
Fig. 2 Failure Part 
 
针对虚焊位置进行切片观察，如图3所示，可观察到油箱本体材料的热影响区，但隔热板支架
材料残留极少，此处焊接不良，为虚焊。 
  
 
图3 虚焊部位切片 
Fig. 3 False Welding Section 
 
 
 
 
 
 
 
 
热影响区 
此处虚焊 
取样位置 
支架残料 


 
上海汽车中心实验室
(SAIC Center Lab) 
中国·上海·嘉定区安研路201 号 
邮编. 201804 
No. 201 Anyan Road, Jiading District,  
Shanghai, China. 
Post code :200433 
报告编号：Report number 
SCL-S-15-0243M 
委托者Requestor：陈亮 
送样日期Deliver date：2015.10.20 
报告日期Report date：2015.11.19 
第 5 页 共 8 页 
Page 5 of 8  
 
 
测量失效件不同焊接部位的熔深情况，如图4所示，测试结果见表1，②位置熔深仅0.162mm，
无法满足图纸要求；其余位置熔深接近0.5mm。 
 
图4 熔深 
Fig. 4 Melting Depth 
 
 
图纸要求 
① 
② 
③ 
④ 
熔深值（μ m） 
≥500 
717 
162 
567 
497 
表1  熔深 
Tab.1 Melting Depth 
 


 
上海汽车中心实验室
(SAIC Center Lab) 
中国·上海·嘉定区安研路201 号 
邮编. 201804 
No. 201 Anyan Road, Jiading District,  
Shanghai, China. 
Post code :200433 
报告编号：Report number 
SCL-S-15-0243M 
委托者Requestor：陈亮 
送样日期Deliver date：2015.10.20 
报告日期Report date：2015.11.19 
第 6 页 共 8 页 
Page 6 of 8  
 
测量新件不同焊接部位的熔深情况，如图5所示，测试结果见表2，熔深约1.0mm，满足图纸要
求。 
 
 
 
图5 熔深 
Fig. 5 Melting Depth 
 
 
图纸要求 
① 
② 
熔深值（μ m） 
≥500 
1048 
932 
表2  熔深 
Tab.2 Melting Depth 
 
 
 
 
 
 
 
 
① 
② 
① 
② 


 
上海汽车中心实验室
(SAIC Center Lab) 
中国·上海·嘉定区安研路201 号 
邮编. 201804 
No. 201 Anyan Road, Jiading District,  
Shanghai, China. 
Post code :200433 
报告编号：Report number 
SCL-S-15-0243M 
委托者Requestor：陈亮 
送样日期Deliver date：2015.10.20 
报告日期Report date：2015.11.19 
第 7 页 共 8 页 
Page 7 of 8  
 
供应商对此失效部位进行了拉脱力测试（分为新件和同批次件），如图6所示，测试结果见表3，
满足设计要求。 
 
图6 拉脱力测试 
Fig. 6 Pulling-out Force Test 
 
 
图纸要求 
1 
2 
3 
4 
5 
新件 
≥500N 
989N 
1025N 
1118N 
925N 
1026N 
同批次件 
1128.9N 
876.1N 
971.4N 
1140.7N 
1084.1N 
表3  测试数据 
Tab.3 Test Data 
 
 
 
 
 
 
 
 
 
 
 
 
 
 
 
 
 


 
上海汽车中心实验室
(SAIC Center Lab) 
中国·上海·嘉定区安研路201 号 
邮编. 201804 
No. 201 Anyan Road, Jiading District,  
Shanghai, China. 
Post code :200433 
报告编号：Report number 
SCL-S-15-0243M 
委托者Requestor：陈亮 
送样日期Deliver date：2015.10.20 
报告日期Report date：2015.11.19 
第 8 页 共 8 页 
Page 8 of 8  
 
后供应商处找得此失效件配套的外层隔板，情况见图7，各螺钉安装孔存在受力后变形的痕迹，
隔板中部存在一磨痕，说明失效件在工作时受到了较大的外力作用。 
 
图7 隔板 
Fig. 7 Clapboard

File: 材料工程师/SCL-S-15-0243M-AS21-燃油箱总成（阶段报告）-龚伟.pdf.md
# SCL-S-15-0243M-AS21-燃油箱总成（阶段报告）-龚伟.pdf

 
上海汽车中心实验室
(SAIC Center Lab) 
中国·上海·嘉定区安研路201 号 
邮编. 201804 
No. 201 Anyan Road, Jiading District,  
Shanghai, China. 
Post code :200433 
报告编号：Report number 
SCL-S-15-0243M 
委托者Requestor：陈亮 
送样日期Deliver date：2015.10.20 
报告日期Report date：2015.10.23 
第 1 页 共 7 页 
Page 1 of 7  
 
零件号 
Part number 
10107511 
零件名称 
Part name 
燃油箱总成 
Fuel Tank ASSY 
图纸日期 
Drawing date  
2015.03.20 
零件生产日期 
Production date 
2015.04.07 
供货商 
Supplier 
芜湖顺荣 
WuhuShunrong 
车型/项目 
Car type/project 
AS21 
 
   阶段性报告  Stage report        结论性报告 Conclusion report           测试报告 Test report 
Ⅰ.任务描述 Task description 
实验室受委托对燃油箱总成进行失效原因分析，失效零件具体信息如下： 
As requested, QA lab has analyzed the invalid cause of fuel tank ASSY, and the information of invalid part is shown 
as following： 
零件信息：Part information 
零件名称 
Part name 
燃油箱总成 
Fuel Tank ASSY 
制造日期 
Production date 
2015.04.07 
VIN 码 
VIN number 
LSJA24W91FS030941 
销售日期 
Sale date 
2015.05.29 
车辆里程数 
Car mileage 
9632 km 
销售商 
Sale agent 
重庆铭诚 
失效模式描述 
Invalid situation 
description 
隔热板支架开焊。 
Shield break. 
原材料信息：Raw material information 
原材料及牌号 
Raw material 
and trademark 
油箱本体：HDPE 
隔热板支架：HDPE 
原材料厂商 
Raw material producer 
/ 
散件供应商 
Part supplier 
/ 
金属热处理状态 
Metal heat treatment state 
/ 
失效零件见图1：The invalid part is shown in Fig 1.  
 
Ⅱ. 结论与建议 Conclusions and suggestions 
结论： 1. 失效件存在虚焊，部分焊接部位熔深不足。 
 
   2. 零件材料符合技术要求。 
Conclusions: 1. There is false welding in the failure part, and part of the welding position penetration is shallow. 
           2. Material performance of part conformed to requirements. 
建议： 1. 供应商检查焊接工艺并整改。 
Suggestions: 1. Let the supplier check the welding process and rectify.  
 
 
分发： 
Dispenser 
QA 陈亮 
检验者： 
Identifier 
龚伟 
Gong Wei 
审核： 
Auditor 
狄春峰 
Di Chunfeng 
批准： 
Approver 
 
日期： 
Date 
2015.10.23 
日期： 
Date 
2015.10.23 
日期： 
Date 
2015.10.23 


 
上海汽车中心实验室
(SAIC Center Lab) 
中国·上海·嘉定区安研路201 号 
邮编. 201804 
No. 201 Anyan Road, Jiading District,  
Shanghai, China. 
Post code :200433 
报告编号：Report number 
SCL-S-15-0243M 
委托者Requestor：陈亮 
送样日期Deliver date：2015.10.20 
报告日期Report date：2015.10.23 
第 2 页 共 7 页 
Page 2 of 7  
 
 
图1 失效件 
Fig. 1 Failure Part 
 
III. 测试结果 Test Results  
序
号 
No. 
试验项目 
Test item 
额定值 
Requirement 
试验结果 
Test result 
评价 Evaluation 
第一次 
第二次 
合格 
qualified 
不合格 
unqualified 
I 
失效件-油箱本体 
 
 
1 
红外（GB/T6040-2002） 
Infrared Spectroscopy 
HDPE 
PE 
× 
 
2 
熔点（GB/T19466.3-2006） 
Melting point (℃) 
130±5 
134 
× 
 
3 
焓值（GB/T19466.3-2006） 
Enthalpy (J/g) 
/ 
126.0 
104.7 
 
 
II 
新件-油箱本体 
 
 
1 
红外（GB/T6040-2002） 
Infrared Spectroscopy 
HDPE 
PE 
× 
 
2 
熔点（GB/T19466.3-2006） 
Melting point (℃) 
130±5 
132 
× 
 
3 
焓值（GB/T19466.3-2006） 
Enthalpy (J/g) 
/ 
153.6 
158.8 
 
 
III 
新件-隔热板支架 
 
 


 
上海汽车中心实验室
(SAIC Center Lab) 
中国·上海·嘉定区安研路201 号 
邮编. 201804 
No. 201 Anyan Road, Jiading District,  
Shanghai, China. 
Post code :200433 
报告编号：Report number 
SCL-S-15-0243M 
委托者Requestor：陈亮 
送样日期Deliver date：2015.10.20 
报告日期Report date：2015.10.23 
第 3 页 共 7 页 
Page 3 of 7  
 
序
号 
No. 
试验项目 
Test item 
额定值 
Requirement 
试验结果 
Test result 
评价 Evaluation 
第一次 
第二次 
合格 
qualified 
不合格 
unqualified 
1 
红外（GB/T6040-2002） 
Infrared Spectroscopy 
HDPE 
PE 
× 
 
2 
熔点（GB/T19466.3-2006） 
Melting point (℃) 
130±5 
132 
× 
 
3 
焓值（GB/T19466.3-2006） 
Enthalpy (J/g) 
/ 
135.4 
156.0 
 
 
小结：零件材料符合技术要求。 
 
 
 
 
 
 
 
 
 
 
 
 
 
 
 
 
 
 
 


 
上海汽车中心实验室
(SAIC Center Lab) 
中国·上海·嘉定区安研路201 号 
邮编. 201804 
No. 201 Anyan Road, Jiading District,  
Shanghai, China. 
Post code :200433 
报告编号：Report number 
SCL-S-15-0243M 
委托者Requestor：陈亮 
送样日期Deliver date：2015.10.20 
报告日期Report date：2015.10.23 
第 4 页 共 7 页 
Page 4 of 7  
 
IV.宏观分析 Macroscopic observation 
失效件对手件在供应商处遗失，下文仅分析油箱本体失效位置。 
失效件油箱本体上形貌如图2所示，断口下侧有一虚焊情况。 
 
图2 失效件 
Fig. 2 Failure Part 
 
针对虚焊位置进行切片观察，如图3所示，可观察到油箱本体材料的热影响区，但隔热板支架
材料残留极少，此处焊接不良，为虚焊。 
 
图3 虚焊部位切片 
Fig. 3 False Welding Section 
 
 
 
 
 
 


 
上海汽车中心实验室
(SAIC Center Lab) 
中国·上海·嘉定区安研路201 号 
邮编. 201804 
No. 201 Anyan Road, Jiading District,  
Shanghai, China. 
Post code :200433 
报告编号：Report number 
SCL-S-15-0243M 
委托者Requestor：陈亮 
送样日期Deliver date：2015.10.20 
报告日期Report date：2015.10.23 
第 5 页 共 7 页 
Page 5 of 7  
 
测量失效件不同焊接部位的熔深情况，如图4所示，测试结果见表1，②位置熔深仅0.162mm，
无法满足图纸要求；其余位置熔深接近0.5mm。 
 
图4 熔深 
Fig. 4 Melting Depth 
 
 
图纸要求 
① 
② 
③ 
④ 
熔深值（μ m） 
≥500 
717 
162 
567 
497 
表1  熔深 
Tab.1 Melting Depth 


 
上海汽车中心实验室
(SAIC Center Lab) 
中国·上海·嘉定区安研路201 号 
邮编. 201804 
No. 201 Anyan Road, Jiading District,  
Shanghai, China. 
Post code :200433 
报告编号：Report number 
SCL-S-15-0243M 
委托者Requestor：陈亮 
送样日期Deliver date：2015.10.20 
报告日期Report date：2015.10.23 
第 6 页 共 7 页 
Page 6 of 7  
 
 
测量新件不同焊接部位的熔深情况，如图5所示，测试结果见表2，熔深约1.0mm，满足图纸要
求。 
 
图5 熔深 
Fig. 5 Melting Depth 
 
 
图纸要求 
① 
② 
熔深值（μ m） 
≥500 
1048 
932 
表2  熔深 
Tab.2 Melting Depth 
 
 
 
 
 
 
 


 
上海汽车中心实验室
(SAIC Center Lab) 
中国·上海·嘉定区安研路201 号 
邮编. 201804 
No. 201 Anyan Road, Jiading District,  
Shanghai, China. 
Post code :200433 
报告编号：Report number 
SCL-S-15-0243M 
委托者Requestor：陈亮 
送样日期Deliver date：2015.10.20 
报告日期Report date：2015.10.23 
第 7 页 共 7 页 
Page 7 of 7  
 
供应商对此失效部位进行了拉脱力测试（分为新件和同批次件），如图6所示，测试结果见表3，
满足设计要求。 
 
图6 拉脱力测试 
Fig. 6 Pulling-out Force Test 
 
 
图纸要求 
1 
2 
3 
4 
5 
新件 
≥500N 
989N 
1025N 
1118N 
925N 
1026N 
同批次件 
1128.9N 
876.1N 
971.4N 
1140.7N 
1084.1N 
表3  测试数据 
Tab.3 Test Data
