Repository: kujaxr/obsidian-vault

File: 材料工程师/SCL-S-15-0244M-IP31-弹簧-邵百明.pdf.md
# SCL-S-15-0244M-IP31-弹簧-邵百明.pdf

 
上海汽车中心实验室 
SAIC Center Lab 
中国·上海·嘉定区安研路201 号 
邮编：201804 
No 201 Anyan road, Jiading, Shanghai China 
Post code: 201804 
报告编号 
Report number 
 
SCL-S-15-0244M 
委托者:DRE 陈坚 
Request person, dept： 
委托编号:  /  
Request number: 
送样日期: 2015.10.20 
Request date:  
报告日期: 2015.10.23 
Report date：  
第1 页共7 页 
 
SMPV-0.2.3-002-QA -F01 
零件号Part number 
10155378 
零件名称 
Part name 
发动机罩盖主锁总成-弹簧 
Latch ASM -Hood Spring 
图纸日期Drawing date 
2015.9.15 
零件生产日期Part production date 
/ 
供货商 
Supplier 
江苏靖江皓月 
车型/项目Car type/project 
IP31 
DVP 材料大纲签署日期DVP material test plan date 
/ 
阶段性报告 Interim report                结论性报告 Conclusion report          
 
Ⅰ.任务描述 Task description 
实验室受委托对发动机罩盖主锁总成的弹簧进行失效原因分析，失效零件具体信息如下： 
As requested, SCL has analyzed the failure of the latch ASM-Hood‘s spring. The information of the failed part is as 
following： 
零件信息：Part information 
零件名称 
Part name 
发动机罩盖主锁总成-弹簧 
Latch ASM-Hood’ spring 
车制造日期 
Vehicle production date 
/ 
VIN 码/发动机号 
VIN/ Engine No. 
/ 
销售日期 
Sale date 
/ 
车辆里程数/测试寿命 
Car mileage/test life 
/ 
维修站名称 
Sale agent 
/ 
失效模式描述 
Failure circumstance  
IP31 进行前盖开闭耐久试验，运行到4500 次循环后，棘爪回位弹簧断裂。During the front hood’s 
opening and closing endurance test, the return spring for the pawl was broken after 4500 cycles.  
原材料信息：Raw material information 
原材料及牌号 
Raw material specification 
/ 
原材料厂商 
Raw material producer 
/ 
散件供应商 
Component supplier 
丹阳鑫明 
金属热处理状态 
Metal heat treatment state 
/ 
失效零件见图1：The failed part is shown in figure1. 
 
Ⅱ. 结论与建议 Conclusions and Suggestions 
 
结论Conclusions： 
（1） 发动机罩盖主锁总成的棘爪弹簧是由于疲劳而断裂；裂纹起源于应力较大的区域，其表面有轻微的损伤。
The return spring of the latch ASM-Hood for the pawl was broken by fatigue and the crack originated in the 
region with high stress and the surface is with little damage. 
（2） 弹簧材料成分，硬度，组织和线径无异常。The material is normal. 
 
建议Suggestions： 
（1） 校核载荷。Check the load of the spring.   
（2） 弹簧成型中避免应力集中部位出现损伤。During the production of the spring, avoid the damage in the local. 
 
 
 
分发: 
Distribution 
DRE 陈坚、吴硕麟； 
检验者Author 
邵百明 
Shao Baiming 
审核Auditor 
邵百明 
Shao Baiming 
批准Approver 
 
日期Date 
2015.10.23 
日期Date 
2015.10.26 
日期Date 
2015.10.26 


 
上海汽车中心实验室 
SAIC Center Lab 
中国·上海·嘉定区安研路201 号 
邮编：201804 
No 201 Anyan road, Jiading, Shanghai China 
Post code: 201804 
报告编号 
Report number 
 
SCL-S-15-0244M 
委托者:DRE 陈坚 
Request person, dept： 
委托编号:  /  
Request number: 
送样日期: 2015.10.20 
Request date:  
报告日期: 2015.10.23 
Report date：  
第2 页共7 页 
 
SMPV-0.2.3-002-QA -F01 
III. 调查结果 Investigation Results   
      
IP31 进行前盖开闭耐久试验，运行到4500 次循环后，发动机罩盖主锁总成的棘爪回位弹簧断裂；试验要求
循环次数为5000 次。总成装配图以及失效弹簧如图1 所示；弹簧断裂于局部应力较大的区域。 
 
（a）总成装配图 
 
 
（b）失效弹簧及断裂位置 
图1 总成装配图与失效弹簧 
 
 
 
断口A 侧 
断口B 侧 


 
上海汽车中心实验室 
SAIC Center Lab 
中国·上海·嘉定区安研路201 号 
邮编：201804 
No 201 Anyan road, Jiading, Shanghai China 
Post code: 201804 
报告编号 
Report number 
 
SCL-S-15-0244M 
委托者:DRE 陈坚 
Request person, dept： 
委托编号:  /  
Request number: 
送样日期: 2015.10.20 
Request date:  
报告日期: 2015.10.23 
Report date：  
第3 页共7 页 
 
SMPV-0.2.3-002-QA -F01 
断口分析Fracture Surface Analysis 
     弹簧断口形貌如图2 所示。由图2-5 可以看出： 
 弹簧的疲劳起源于一侧表面向另一侧扩展； 
 瞬断区与疲劳区的面积比例约为6:4；瞬断区面积越大，零件所承受的载荷越大。 
       
 
 
 
 
图2 断口宏观形貌 
 
 
裂纹源起源于图1 所示的
应力集中点，然后向另一
侧扩展。 
 
瞬断区的面积大于疲劳
区。 
检测区域1 
疲劳区与过载区
的分界线 
扩展方向 
检测区域2 
检测区域3 
图3 扩展区的微观形貌 
 
疲劳扩展的末端可以看见明显
的疲劳辉纹和二次裂纹。 
裂纹源A 
裂纹源B 


 
上海汽车中心实验室 
SAIC Center Lab 
中国·上海·嘉定区安研路201 号 
邮编：201804 
No 201 Anyan road, Jiading, Shanghai China 
Post code: 201804 
报告编号 
Report number 
 
SCL-S-15-0244M 
委托者:DRE 陈坚 
Request person, dept： 
委托编号:  /  
Request number: 
送样日期: 2015.10.20 
Request date:  
报告日期: 2015.10.23 
Report date：  
第4 页共7 页 
 
SMPV-0.2.3-002-QA -F01 
 
 
断口两侧裂纹源附近的表面情况如图6 和图7 所示。由图可见： 
 
断口A 侧裂纹起源处的附近表面较粗糙，有轻微的刮擦痕迹；裂纹源A 和裂纹源B 处的断裂面边部有受
压的痕迹； 
 
断口B 侧裂纹起源处的表面有极其轻微的挤压，而裂纹源A 的边部无挤压；裂纹源B 的边部局部有轻微
的挤压痕迹。 
 
鉴于裂纹源A 在断口A 侧和B 侧形貌不完全匹配，该区域的边部挤压有可能是断裂之后形成的。 
    对另一新的弹簧进行检查，发现此部位存在类似的表面轻微挤压和擦伤，如图8 所示。表面的损伤会促进表
图4 过载断裂区（检测区域2） 
 
断口的中心部位为过载断裂
区，其微观形貌为韧窝；表现
出现轻微的抛物性形态，是撕
裂形成的。 
图5 过载断裂区（检测区域3） 
 
断口边部的微观形貌为明显抛
物线形态的韧窝，为剪切过载
形成。 


 
上海汽车中心实验室 
SAIC Center Lab 
中国·上海·嘉定区安研路201 号 
邮编：201804 
No 201 Anyan road, Jiading, Shanghai China 
Post code: 201804 
报告编号 
Report number 
 
SCL-S-15-0244M 
委托者:DRE 陈坚 
Request person, dept： 
委托编号:  /  
Request number: 
送样日期: 2015.10.20 
Request date:  
报告日期: 2015.10.23 
Report date：  
第5 页共7 页 
 
SMPV-0.2.3-002-QA -F01 
面裂纹提前萌生，降低零件的疲劳寿命。 
 
 
图6 断口A 侧裂纹起源区的表面情况 
 
图7 断口B 侧裂纹起源区的表面情况 
 
（a）体视镜观察结果 
（b）电镜观察结果 低倍 
（c）电镜局部放大 
（a）电镜观察结果 
（a）体视镜观察结果 
裂纹源A 
边部有挤压 
裂纹源B 
边部有挤压 
裂纹源B 
边部有挤压 
裂纹源A 
边部无挤压 
裂纹源B 
裂纹源A 
裂纹源A 
裂纹源B 


 
上海汽车中心实验室 
SAIC Center Lab 
中国·上海·嘉定区安研路201 号 
邮编：201804 
No 201 Anyan road, Jiading, Shanghai China 
Post code: 201804 
报告编号 
Report number 
 
SCL-S-15-0244M 
委托者:DRE 陈坚 
Request person, dept： 
委托编号:  /  
Request number: 
送样日期: 2015.10.20 
Request date:  
报告日期: 2015.10.23 
Report date：  
第6 页共7 页 
 
SMPV-0.2.3-002-QA -F01 
 
图8  另一新件的表面外观  与失效弹簧断裂部位相同的区域 
 
材料检测 Material Test  
     材料检测结果如表1 所示: 
 
弹簧的硬度，换算强度和组织无异常； 
 
能谱检测显示：含有Cr 和Ni 元素，且含量接近304 的要求，无异常。 
 
弹簧的线径符合要求。 
 
表1 材料检测结果 
序号 
No. 
测试项目 
Test item 
额定值 
Requirement 
试验结果 
Test result 
评价 Evaluation 
合格 
OK 
不合格 
Not OK 
1 
硬度 
/ 
518,491,504HV1 
/ 
 
2 
换算强度 
/ 
＞1725，1689,1631MPa 
/ 
 
3 
组织 
/ 
变形的组织，无异常，见图9 
/ 
 
4 
能谱 
/ 
含有Cr 和Ni，含量接近304
的要求，见图10 
/ 
 
5 
线径 
1.1±0.15mm 
1.10mm 
× 
 
 
 
断裂部位 


 
上海汽车中心实验室 
SAIC Center Lab 
中国·上海·嘉定区安研路201 号 
邮编：201804 
No 201 Anyan road, Jiading, Shanghai China 
Post code: 201804 
报告编号 
Report number 
 
SCL-S-15-0244M 
委托者:DRE 陈坚 
Request person, dept： 
委托编号:  /  
Request number: 
送样日期: 2015.10.20 
Request date:  
报告日期: 2015.10.23 
Report date：  
第7 页共7 页 
 
SMPV-0.2.3-002-QA -F01 
 
图9 弹簧组织 变形的组织，无异常 
 
元素 
Si 
Cr 
Ni 
Fe 
含量（%） 
0.55 
19.15 
7.61 
72.70 
图10 能谱检测结果

File: 材料工程师/SCL-S-15-0245M-ZP11-焊接螺母-邵百明.pdf.md
# SCL-S-15-0245M-ZP11-焊接螺母-邵百明.pdf

 
上海汽车中心实验室 
SAIC Center Lab 
中国·上海·嘉定区安研路201 号 
邮编：201804 
No 201 Anyan road, Jiading, Shanghai China 
Post code: 201804 
报告编号 
Report number 
 
SCL-S-15-0245M 
委托者:质保 钱卫明 
Request person, dept： 
委托编号:  /  
Request number: 
送样日期: 2015.10.21 
Request date:  
报告日期: 2015.10.22 
Report date：  
第1 页共5 页 
 
SMPV-0.2.3-002-QA -F01 
零件号Part number 
90004059 
零件名称 
Part name 
焊接螺母 
Welding Nut 
图纸日期Drawing date 
20070328 
零件生产日期Part production date 
/ 
供货商 
Supplier 
溧阳市力士汽车配件制造有限公司 
车型/项目Car type/project 
ZP11 
DVP 材料大纲签署日期DVP material test plan date 
/ 
阶段性报告 Interim report                结论性报告 Conclusion report          
 
Ⅰ.任务描述 Task description 
实验室受委托对焊接螺母进行失效原因分析，失效零件具体信息如下： 
As requested, SCL has analyzed the failure of the welding nut. The information of the failed part is as following： 
零件信息：Part information 
零件名称 
Part name 
焊接螺母 
Welding Nut 
车制造日期 
Vehicle production date 
/ 
VIN 码/发动机号 
VIN/ Engine No. 
/ 
销售日期 
Sale date 
/ 
车辆里程数/测试寿命 
Car mileage/test life 
/ 
维修站名称 
Sale agent 
/ 
失效模式描述 
Failure circumstance  
临港工厂装配中，电瓶托盘螺母板的焊接螺母滑牙。During the assembly of Lingang factory, the welding nut 
strip. 
原材料信息：Raw material information 
原材料及牌号 
Raw material specification 
/ 
原材料厂商 
Raw material producer 
/ 
散件供应商 
Component supplier 
丹阳鑫明 
金属热处理状态 
Metal heat treatment state 
/ 
失效零件见图1：The failed part is shown in figure1. 
 
Ⅱ. 结论与建议 Conclusions and Suggestions 
 
结论Conclusions： 
（1） 焊接螺母滑牙是由于焊接后，用丝锥进行通孔，破坏了内部螺纹所致。The welding nut stripped because 
using the tap to let the hole straightway after welding destroyed the inside screw thread. 
（2） 螺母的硬度符合要求，但处于要求的下限。The hardness of the nut meets the requirement but was at the lower 
limit of the requirement. 
（3） 组织正常。The microstructure is normal. 
 
建议Suggestions： 
（1） 供应商应查找生产过程的原因，提出预防措施，加强过程控制。The supplier should find the production cause, 
put forward preventive measures to strength the process control. 
（2） 关注焊接螺母的质量，避免性能超出要求的范围。Pay attention the quality of the nut to avoid the properties  
over the requirement.  
 
分发: 
Distribution 
质保： 钱卫明、陆敏； 
检验者Author 
邵百明 
Shao Baiming 
审核Auditor 
邵百明 
Shao Baiming 
批准Approver 
 
日期Date 
2015.10.22 
日期Date 
2015.10.23 
日期Date 
2015.10.23 


 
上海汽车中心实验室 
SAIC Center Lab 
中国·上海·嘉定区安研路201 号 
邮编：201804 
No 201 Anyan road, Jiading, Shanghai China 
Post code: 201804 
报告编号 
Report number 
 
SCL-S-15-0245M 
委托者:质保 钱卫明 
Request person, dept： 
委托编号:  /  
Request number: 
送样日期: 2015.10.21 
Request date:  
报告日期: 2015.10.22 
Report date：  
第2 页共5 页 
 
SMPV-0.2.3-002-QA -F01 
III. 调查结果 Investigation Results   
      
     ZP11 电瓶托盘螺母板的焊接螺母在装配中出现滑牙并导致停线；现场质保隔离了9 月27 日的产品，并提
供失效件给中心实验室；委托进行检测分析。 
失效件如图1 所示；托盘上有4 个相同规格M6 的焊接螺母，其中一个螺母滑牙。 
 
 
图1 失效件  
 
     利用线切割,割开失效螺母（1#螺母）和未失效的2#螺母，对其内部进行外观检查；结果如图2-4 所示。
由图可见： 
 
与1#失效螺母连接的钢板孔内壁和螺母的头部有异常的攻丝痕迹；这应该是螺母焊接后，用丝锥进行
通孔形成的。 
 
此外，从螺母内部局部保留的油漆来看，其间距不同。这表明最初螺纹凹槽（正常为牙底）的间距不同，
牙型可能存在异常。 
 
与未失效螺母的内螺纹对比来看，失效螺母内螺牙原所在的区域凹凸不平：除牙根之外，还存在其他的
凹槽；一般情况下，正常的螺牙被拉脱后，原螺牙所在区域是连续的，相对平直的，不会在螺牙所在区
域出现凹槽。 
 
综合外观的检查结果来看：焊接后，用丝锥进行通孔，导致了螺牙受损，牙型不良；这会使得螺母螺纹
的强度降低，或引起螺栓咬合不良，最终产生滑牙失效。 
 
 
 
 
 
 
 
滑牙的焊接螺母 
1#螺母 
2#螺母 
3#螺母 
4#螺母 
1#螺母 


 
上海汽车中心实验室 
SAIC Center Lab 
中国·上海·嘉定区安研路201 号 
邮编：201804 
No 201 Anyan road, Jiading, Shanghai China 
Post code: 201804 
报告编号 
Report number 
 
SCL-S-15-0245M 
委托者:质保 钱卫明 
Request person, dept： 
委托编号:  /  
Request number: 
送样日期: 2015.10.21 
Request date:  
报告日期: 2015.10.22 
Report date：  
第3 页共5 页 
 
SMPV-0.2.3-002-QA -F01 
 
 
图2 失效螺母（1#螺母）的一半 
 
 
 
 
钢板被攻丝 
异常的凹槽 
螺母一半的内部形貌 
内部局部形貌 
拉脱螺牙的全貌 
拉脱螺牙的局部 


 
上海汽车中心实验室 
SAIC Center Lab 
中国·上海·嘉定区安研路201 号 
邮编：201804 
No 201 Anyan road, Jiading, Shanghai China 
Post code: 201804 
报告编号 
Report number 
 
SCL-S-15-0245M 
委托者:质保 钱卫明 
Request person, dept： 
委托编号:  /  
Request number: 
送样日期: 2015.10.21 
Request date:  
报告日期: 2015.10.22 
Report date：  
第4 页共5 页 
 
SMPV-0.2.3-002-QA -F01 
 
  
 
图3 失效螺母（1#螺母）的另一半 
 
 
 
异常的凹槽 
异常攻丝 
间距不同 
螺母另一半的内部形貌 
内部局部形貌 
拉脱螺牙的全貌 
拉脱螺牙的局部 


 
上海汽车中心实验室 
SAIC Center Lab 
中国·上海·嘉定区安研路201 号 
邮编：201804 
No 201 Anyan road, Jiading, Shanghai China 
Post code: 201804 
报告编号 
Report number 
 
SCL-S-15-0245M 
委托者:质保 钱卫明 
Request person, dept： 
委托编号:  /  
Request number: 
送样日期: 2015.10.21 
Request date:  
报告日期: 2015.10.22 
Report date：  
第5 页共5 页 
 
SMPV-0.2.3-002-QA -F01 
 
 
图4 未失效螺母（2#螺母） 
材料检测 Material Test  
螺母的硬度符合要求，但处于下限；组织正常；具体见表1。 
表1 材料检测结果 
序号 
No. 
测试项目 
Test item 
额定值 
Requirement 
试验结果 
Test result 
评价 Evaluation 
合格 
OK 
不合格 
Not OK 
1 
硬度 
200-302HV1 
失效螺母 
（1#螺母） 
210,208,201HV1 
× 
 
未失效螺母
（2#螺母） 
216,209,205HV1 
× 
 
2 
组织 
/ 
铁素体+珠光体 
/ 
 
 
 
螺母一半的内部形貌 
螺母另一半的内部形貌 
螺牙的全貌 
螺牙的局部

File: 材料工程师/SCL-S-15-0246M-NSE-发动机线束-朱玲斌.pdf.md
# SCL-S-15-0246M-NSE-发动机线束-朱玲斌.pdf

 
上海汽车中心实验室 
SAIC Center Lab 
中国·上海·嘉定区安研路201 号 
邮编： 201804 
No 201 Anyan road, Jiading, Shanghai China 
Post code: 201804 
报告编号 
Report number 
 
SCL-S-15-0246M 
委托者: 质保  陈煜 
Request person, dept： 
委托编号:  /  
Request number: 
送样日期:  2015.10.21 
Request date:  
报告日期:  2015.10.28 
Report date：  
第1页共3页 
 
SMPV-0.2.3-002-QA -F01 
零件号Part number 
10173361 
零件名称 
Part name 
发动机线束 
Engine wire harness 
图纸日期Drawing date 
/ 
零件生产日期Part production date 
/ 
供货商 
Supplier 
昆山沪光 
车型/项目Car type/project 
NSE 
DVP 材料大纲签署日期DVP material test plan date 
/ 
阶段性报告 Interim report                结论性报告 Conclusion report          
 
Ⅰ.任务描述 Task description 
实验室受委托对发动机线束进行失效原因分析，失效零件具体信息如下： 
As requested, SCL has analyzed the failure of the engine wire harness. The information of the failed part is as following： 
零件信息：Part information 
零件名称 
Part name 
发动机线束 
Engine wire harness 
车制造日期 
Vehicle production date 
/ 
VIN 码 
VIN 
/ 
销售日期 
Sale date 
/ 
车辆里程数 
Car mileage 
3km 
维修站名称 
Sale agent 
邢台 
失效模式描述 
Failure circumstance  
AP14 巡展时发现线束断裂。 
The wire harness of AP14 found fracture during tour.  
原材料信息：Raw material information 
原材料及牌号 
Raw material specification 
/ 
原材料厂商 
Raw material producer 
/ 
散件供应商 
Component supplier 
/ 
金属热处理状态 
Metal heat treatment state 
/ 
失效零件见图1：The failed part is shown in figure 1. 
 
Ⅱ. 结论与建议 Conclusions and Suggestions 
 
 
 
结论Conclusions： 
（1） 线束被局部切开后拉断失效。Local of the wire harness is cut and tensile failure . 
 
 
 
建议Suggestions： 
（1） 调查线束生产和装配过程。To investigate the production and assembly processes. 
（2） 避免失效件被二次破坏。To avoid the failure being destroyed for the second.  
 
 
 
分发: 
Distribution 
质保  陈煜 
检验者Author 
朱玲斌 
Zhu Lingbin 
审核Auditor 
邵百明 
Shao Baiming 
批准Approver 
 
日期Date 
2015.10.28 
日期Date 
2015.10.28 
日期Date 
2015.10.28 


 
上海汽车中心实验室 
SAIC Center Lab 
中国·上海·嘉定区安研路201 号 
邮编： 201804 
No 201 Anyan road, Jiading, Shanghai China 
Post code: 201804 
报告编号 
Report number 
 
SCL-S-15-0246M 
委托者: 质保  陈煜 
Request person, dept： 
委托编号:  /  
Request number: 
送样日期:  2015.10.21 
Request date:  
报告日期:  2015.10.28 
Report date：  
第2页共3页 
 
SMPV-0.2.3-002-QA -F01 
III. 调查结果 Investigation Results  
AP14 在河北邢台巡展，打开引擎盖发现线束断裂。 
图1a 为失效线束现场图片，图1b 为送至实验室的失效部位形貌，1c~1f 分别为放大形貌，由图可知： 
 送至实验室的失效件线束绝缘层已经二次破坏（图1a，1b）； 
 未完全断开的中间线束绝缘层应该是被利器割裂，露出的铜丝有被削过的迹象（图1d，1f）； 
 断裂线束有被类似切割的形貌（图1e 虚线位置），切割方向与图1c 开裂铜线相近。 
 
a  线束断裂现场形貌 
b  送至实验室失效件形貌 
 
c  断裂部位放大形貌 
d  中间线束裂口形貌-绝缘层被切开 
 
e  断裂铜线束形貌-局部铜丝有切割痕迹 
f  中间线束裂口放大形貌-铜丝有切割痕迹 
图1  失效件宏观形貌 
线束绝缘层被二次破坏 
切割方向 


 
上海汽车中心实验室 
SAIC Center Lab 
中国·上海·嘉定区安研路201 号 
邮编： 201804 
No 201 Anyan road, Jiading, Shanghai China 
Post code: 201804 
报告编号 
Report number 
 
SCL-S-15-0246M 
委托者: 质保  陈煜 
Request person, dept： 
委托编号:  /  
Request number: 
送样日期:  2015.10.21 
Request date:  
报告日期:  2015.10.28 
Report date：  
第3页共3页 
 
SMPV-0.2.3-002-QA -F01 
断口分析   Fracture Analysis 
图2 为断裂线束的扫描电镜形貌，结合图1 形貌可以知道： 
 局部铜丝有被切削的形貌（图1c）；被拉端的铜丝头部有明显的劲缩形貌（图1b） 
 结合图1 形貌，认为线束首先局部被切开，然后被拉断。 
 
a  断口低倍形貌 
b  拉断形貌 
c  疑似切削形貌 
图2   断口形貌

File: 材料工程师/SCL-S-15-0247M-BP31-衣帽架总成失效分析报告-朱海波.pdf.md
# SCL-S-15-0247M-BP31-衣帽架总成失效分析报告-朱海波.pdf

 
上海汽车中心实验室 
中国·上海·嘉定区安研路201 号 
邮编. 201804 
 
SAIC QA Laboratory 
201 Anhong rd, Anting, Shanghai 
报告编号 
Report number 
 
SCL-S-15-0247M 
委托者: EI 袁卫东 
       SQE:陈心远 
Request person, dept： 
委托编号: SCL-S-15-0247M 
Request number: 
送样日期: 2015.10.23 
Request date:  
报告日期: 2016.03.10 
Report date：  
第1页共8页 
 
SMPV-0.2.3-002-QA -F01 
零件号Part number 
24101740 
 零件名称 
Part name 
衣帽架总成 
图纸日期Drawing date 
2012.3.12 
零件生产日期Part production date 
/ 
 供货商 
Supplier 
宁波拓普 
车型/项目Car type/project 
BP31 
DVP 材料大纲签署日期DVP material test plan date 
/ 
阶段性报告 Interim report                结论性报告 Conclusion report          
 
Ⅰ.任务描述 Task description 
实验室受SQE 委托对BP31 衣帽架总成面料分层（针织面料与背面无纺布分层）情况进行失效原因分析，失效
零件具体信息如下： 
零件信息：Part information 
零件名称 
Part name 
衣帽架总成 
车制造日期 
Vehicle production date 
/ 
VIN 码 
VIN 
/ 
销售日期 
Sale date 
/ 
车辆里程数 
Car mileage 
/ 
维修站名称 
Sale agent 
/ 
失效模式描述 
Failure circumstance  
衣帽架总成面料层分层（针织地毯与背面无纺布分层） 
原材料信息：Raw material information 
原材料及牌号 
Raw material specification 
针刺面料+无纺布 
PU 热熔胶（PUR-171L） 
原材料厂商 
Raw material producer 
金华华尔 
台湾 NAN PAO 
散件供应商 
Component supplier 
宁波拓普 
金属热处理状态 
Metal heat treatment state 
/ 
 
Ⅱ. 结论与建议 Conclusions and Suggestions 
对照BP31 衣帽架开发技术要求和模拟条件，对失效件、库存件及复合面料进行了测试分析，形成了以下结论及
意见： 
1.供货状态下总成剥离力（针织面料与底层无纺布之间）均符合开发要求（≥6N/50mm）,但零件间及零件 
不同部位间剥离力波动大。 
2.模拟失效可能产生的环境条件影响,对库存件及复合面料分别进行了环境循环（GMW14124 循环M， 2 周期）、 
交变试验、高温高湿存放、盐雾试验,经检测，总成剥离力（针织面料与底层无纺布之间）均符合开发要求（≥
6N/50mm）,但零件间及零件不同部位间剥离力波动大. 
  3.从失效零件的剥离力分析看，局部区域剥离力低于6N/50mm，由于零件剥离力波动大，存在局部区域剥离
力小于6N/50mm 的风险，从而引起零件表面面料分层、起泡。 
  结论： 
衣帽架复合面料开发技术要求原定针织面料与底层无纺布之间剥离力要求≥6N/50mm，该要求偏低，存在衣帽
架零件表面面料分层、起泡的风险，建议将该剥离力要求定为≥15N/50mm。 
 
 
分发: 
Distribution 
EI:袁卫东 
SQE:陈心远 
检验者Author 
朱海波 
Zhuhaibo 
审核Auditor 
邓家战 
Dengjiazhan 
批准Approver 
 
日期Date 
2016.3.10 
日期Date 
2016.3.11 
日期Date 
2016.3.11 


 
上海汽车中心实验室 
中国·上海·嘉定区安研路201 号 
邮编. 201804 
 
SAIC QA Laboratory 
201 Anhong rd, Anting, Shanghai 
报告编号 
Report number 
 
SCL-S-15-0247M 
委托者: EI 袁卫东 
       SQE:陈心远 
Request person, dept： 
委托编号: SCL-S-15-0247M 
Request number: 
送样日期: 2015.10.23 
Request date:  
报告日期: 2016.03.10 
Report date：  
第2页共8页 
 
SMPV-0.2.3-002-QA -F01 
一、对失效件剥离牢度（针织面料与底层无纺布层间）进行评估 
 
 
            
 
 
 
                                      
 
 
 
 
 
 
I 调查结果 Investigation Results  
 
序号 
No. 
试验项目 
Test item 
额定值 
Requirement 
试验结果 
Test result 
评价 Evaluation 
合格 
OK 
不合格 
Not 
OK 
Ⅰ 
衣帽架总成-失效件剥离力（针刺面料与无纺布层）J1-3 180 度剥离 
 
 
1 
衣帽架总成-失效件1 
 
 
1.1 
剥离力（针刺面料与无纺布
层）J1-3 180 度剥离 
≥6N/50mm 
6.42N/50mm 
× 
 
1.2 
剥离力（针刺面料与无纺布
层）J1-5 180 度剥离 
≥6N/50mm 
11.6N/50mm 
× 
 
1.3 
剥离力（针刺面料与无纺布
层）J1-6 180 度剥离 
≥6N/50mm 
18.1N/50mm 
× 
 
 失效件及剥离力取样示意图


 
上海汽车中心实验室 
中国·上海·嘉定区安研路201 号 
邮编. 201804 
 
SAIC QA Laboratory 
201 Anhong rd, Anting, Shanghai 
报告编号 
Report number 
 
SCL-S-15-0247M 
委托者: EI 袁卫东 
       SQE:陈心远 
Request person, dept： 
委托编号: SCL-S-15-0247M 
Request number: 
送样日期: 2015.10.23 
Request date:  
报告日期: 2016.03.10 
Report date：  
第3页共8页 
 
SMPV-0.2.3-002-QA -F01 
序号 
No. 
试验项目 
Test item 
额定值 
Requirement 
试验结果 
Test result 
评价 Evaluation 
合格 
OK 
不合格 
Not 
OK 
1.44 
剥离力（针刺面料与无纺布
层）J1-7  180 度剥离 
≥6N/50mm 
7.42N/50mm 
× 
 
2 
衣帽架总成-失效件2 
 
 
2.1 
剥离力（针刺面料与无纺布
层）J2-1 180 度剥离 
≥6N/50mm 
24.2N/50mm 
× 
 
2.2 
剥离力（针刺面料与无纺布
层）J2-2 180 度剥离 
≥6N/50mm 
21.5N/50mm 
× 
 
2.3 
剥离力（针刺面料与无纺布
层）J2-3 180 度剥离 
≥6N/50mm 
3.99N/50mm 
 
× 
2.4 
剥离力（针刺面料与无纺布
层）J2-5  180 度剥离 
≥6N/50mm 
15.3N/50mm 
× 
 
2.5 
剥离力（针刺面料与无纺布
层）J2-6 180 度剥离 
≥6N/50mm 
20.0N/50mm 
× 
 
2.6 
剥离力（针刺面料与无纺布
层）J2-7  180 度剥离 
≥6N/50mm 
5.73 N/50mm 
 
× 
3 
衣帽架总成-临港库存车拆卸件-失效件3 
 
 
3.1 
剥离力（针刺面料与无纺布
层）J3-1 180 度剥离 
≥6N/50mm 
25.8N/50mm 
× 
 
3.2 
剥离力（针刺面料与无纺布
层）J3-2 180 度剥离 
≥6N/50mm 
27.6N/50mm 
× 
 
3.3 
剥离力（针刺面料与无纺布
层）J3-3 180 度剥离 
≥6N/50mm 
8.98N/50mm 
× 
 
3.4 
剥离力（针刺面料与无纺布
层）J3-4  180 度剥离 
≥6N/50mm 
9.36N/50mm 
× 
 
3.5 
剥离力（针刺面料与无纺布
层）J3-5 180 度剥离 
≥6N/50mm 
6.28N/50mm 
× 
 
3.6 
剥离力（针刺面料与无纺布
层）J3-6  180 度剥离 
≥6N/50mm 
7.39N /50mm 
× 
 
 
 
分析小结： 
1. 失效件2 有两个取样区域剥离力小于6N/50mm.不符合技术要求。 
2. 失效件面料剥离力均出现10N/50mm 以下的剥离力 
3. 失效件剥离力离散度高，最小为3.99N/50mm，最大为27.6N/50mm 
 
 
 
 
 
 
 
 
 
 
 
 
 
 
 
 


 
上海汽车中心实验室 
中国·上海·嘉定区安研路201 号 
邮编. 201804 
 
SAIC QA Laboratory 
201 Anhong rd, Anting, Shanghai 
报告编号 
Report number 
 
SCL-S-15-0247M 
委托者: EI 袁卫东 
       SQE:陈心远 
Request person, dept： 
委托编号: SCL-S-15-0247M 
Request number: 
送样日期: 2015.10.23 
Request date:  
报告日期: 2016.03.10 
Report date：  
第4页共8页 
 
SMPV-0.2.3-002-QA -F01 
二、对库存件剥离牢度（针织面料与底层无纺布层间）进行评估 
 
 
                                          
 
 
 
III. 调查结果 Investigation Results  
 
序号 
No. 
试验项目 
Test item 
额定值 
Requirement 
试验结果 
Test result 
评价 Evaluation 
合格 
OK 
不合格 
Not 
OK 
Ⅰ 
衣帽架总成（临港库存2015-7-20 批次） 
剥离力（针刺面料与无纺布层）180 度剥离 
 
 
1.1 
剥离力（供货态） 
≥6N/50mm 
13.8N/50mm 
12.3N/50mm 
15.7N/50mm 
13.9N/50mm 
× 
 
1.2 
剥离力 
SMTC 5 400 005A 
30 周期 
≥6N/50mm 
13.4N/50mm 
15.1N/50mm 
14.3N/50mm 
× 
 
2.1 
剥离力（供货态） 
≥6N/50mm 
10.2N/50mm 
15.0N/50mm 
15.2N/50mm 
13.5N/50mm 
× 
 
2.2 
剥离力 
GMW14124 Cycle M 
2 周期后 
≥6N/50mm 
18.2N/50mm 
18.0N/50mm 
16.9N/50mm 
17.7N/50mm 
× 
 
3.1 
剥离力（供货态） 
≥6N/50mm 
13.9N/50mm 
15.2N/50mm 
15.9N/50mm 
15.0N/50mm 
× 
 
3.2 
剥离力 
40 度 95%湿度 
168h 后 
≥6N/50mm 
26.8N/50mm 
19.1N/50mm 
19.8N/50mm 
21.8N/50mm 
× 
 
4.1 
剥离力（供货态） 
≥6N/50mm 
14.4N/50mm 
21.4N/50mm 
19.7N/50mm 
18.5N/50mm 
× 
 
衣帽架总成取样示意图 


 
上海汽车中心实验室 
中国·上海·嘉定区安研路201 号 
邮编. 201804 
 
SAIC QA Laboratory 
201 Anhong rd, Anting, Shanghai 
报告编号 
Report number 
 
SCL-S-15-0247M 
委托者: EI 袁卫东 
       SQE:陈心远 
Request person, dept： 
委托编号: SCL-S-15-0247M 
Request number: 
送样日期: 2015.10.23 
Request date:  
报告日期: 2016.03.10 
Report date：  
第5页共8页 
 
SMPV-0.2.3-002-QA -F01 
序号 
No. 
试验项目 
Test item 
额定值 
Requirement 
试验结果 
Test result 
评价 Evaluation 
合格 
OK 
不合格 
Not 
OK 
4.2 
剥离力 
盐雾箱 168H 后 
≥6N/50mm 
22.3N/50mm 
23.1N/50mm 
17.8N/50mm 
21.1N/50mm 
× 
 
2 
衣帽架总成（2015-11-7 批次） 
剥离力（针刺面料与无纺布层）180 度剥离 
 
 
1.1 
剥离力（供货态） 
≥6N/50mm 
18.2N/50mm 
22.3N/50mm 
24.8N/50mm 
21.8N/50mm 
× 
 
1.2 
剥离力 
SMTC 5 400 005A 
30 周期 
≥6N/50mm 
17.5N/50mm 
19.4N/50mm 
20.6N/50mm 
19.2N/50mm 
× 
 
2.1 
剥离力（供货态） 
≥6N/50mm 
20.8N/50mm 
23.4N/50mm 
26.1N/50mm 
23.4N/50mm 
× 
 
2.2 
剥离力 
GMW14124 Cycle M 
2 周期后 
≥6N/50mm 
23.3N/50mm 
26.7N/50mm 
27.0N/50mm 
25.7N/50mm 
× 
 
3.1 
剥离力（供货态） 
≥6N/50mm 
25.4N/50mm 
26.2N/50mm 
29.8N/50mm 
27.1N/50mm 
× 
 
3.2 
剥离力 
40 度 95%湿度 
168h 后 
≥6N/50mm 
25.7N/50mm 
22.8N/50mm 
26.1N/50mm 
24.9N/50mm 
× 
 
4.1 
剥离力（供货态） 
≥6N/50mm 
25.1N/50mm 
23.0N/50mm 
21.8N/50mm 
23.3N/50mm 
× 
 
4.2 
剥离力 
盐雾箱 168H 后 
≥6N/50mm 
24.1N/50mm 
20.4N/50mm 
23.5N/50mm 
22.7N/50mm 
× 
 
 
 
分析小结： 
1. 两批次零件总成剥离力比较：供货态与上汽标准要求的环境交变试验后、通用标准的交变试验后、高温高湿
存放后及盐雾箱存放后对比，剥离力未见明显降低。 
2. 2015-7-20 批次零件剥离力数据离散度高，供货态最小为10.2N/50mm，最大值为26.8 N/50mm，而2015-11-7
批次相对离散度小，最大为29.8 N/50mm，最小18.2N/50mm. 
3. 检测的所有剥离力数据均符合原技术标准要求。 
 
 
 


 
上海汽车中心实验室 
中国·上海·嘉定区安研路201 号 
邮编. 201804 
 
SAIC QA Laboratory 
201 Anhong rd, Anting, Shanghai 
报告编号 
Report number 
 
SCL-S-15-0247M 
委托者: EI 袁卫东 
       SQE:陈心远 
Request person, dept： 
委托编号: SCL-S-15-0247M 
Request number: 
送样日期: 2015.10.23 
Request date:  
报告日期: 2016.03.10 
Report date：  
第6页共8页 
 
SMPV-0.2.3-002-QA -F01 
三、对复合面料剥离力（针织面料与底层无纺布层间）进行评估 
 
 
                                                        
 
 
 
 
 
III. 调查结果 Investigation Results  
 
序号 
No. 
试验项目 
Test item 
额定值 
Requirement 
试验结果 
Test result 
评价 Evaluation 
合格 
OK 
不合格 
Not 
OK 
Ⅰ 
衣帽架面料（2015-11-7 批次） 
剥离力（针刺面料与无纺布层）180 度剥离 
 
 
1.1 
剥离力     纬向 
（供货态） 
≥6N/50mm 
18.0N/50mm 
18.2N/50mm 
16.6N/50mm 
17.6N/50mm 
× 
 
1.2 
剥离力     纬向 
SMTC 5 400 005A  
30 周期 
≥6N/50mm 
17.7N/50mm 
19.6N/50mm 
20.2N/50mm 
19.6N/50mm 
× 
 
1.3 
剥离力     径向 
（供货态） 
≥6N/50mm 
20.8N/50mm 
20.5N/50mm 
23.1N/50mm 
21.5N/50mm 
× 
 
1.4 
剥离力     径向 
SMTC 5 400 005A  
30 周期 
≥6N/50mm 
21.7N/50mm 
18.91N/50mm 
17.7N/50mm 
19.4N/50mm 
× 
 
衣帽架面料取样示意图 


 
上海汽车中心实验室 
中国·上海·嘉定区安研路201 号 
邮编. 201804 
 
SAIC QA Laboratory 
201 Anhong rd, Anting, Shanghai 
报告编号 
Report number 
 
SCL-S-15-0247M 
委托者: EI 袁卫东 
       SQE:陈心远 
Request person, dept： 
委托编号: SCL-S-15-0247M 
Request number: 
送样日期: 2015.10.23 
Request date:  
报告日期: 2016.03.10 
Report date：  
第7页共8页 
 
SMPV-0.2.3-002-QA -F01 
序号 
No. 
试验项目 
Test item 
额定值 
Requirement 
试验结果 
Test result 
评价 Evaluation 
合格 
OK 
不合格 
Not 
OK 
2.1 
剥离力   纬向 
（供货态） 
≥6N/50mm 
21.4N/50mm 
19.7N/50mm 
22.4N/50mm 
21.2N/50mm 
× 
 
2.2 
剥离力  纬向 
GMW14124 Cycle M 
2 周期后 
≥6N/50mm 
23.3N/50mm 
22.2N/50mm 
23.3N/50mm 
22.9N/50mm 
× 
 
2.3 
剥离力  径向 
（供货态） 
≥6N/50mm 
21.8N/50mm 
26.3N/50mm 
23.5N/50mm 
23.9N/50mm 
× 
 
2.4 
剥离力  径向 
GMW14124 Cycle M 
2 周期后 
≥6N/50mm 
27.9N/50mm 
22.7N/50mm 
20.6N/50mm 
23.7N/50mm 
× 
 
3.1 
剥离力    纬向 
（供货态） 
≥6N/50mm 
23.2N/50mm 
22.7N/50mm 
18.6N/50mm 
21.50N/50mm 
× 
 
3.2 
剥离力   纬向 
40 度 95%湿度 
168h 后 
≥6N/50mm 
19.1N/50mm 
18.41N/50mm 
19.7N/50mm 
19.1N/50mm 
× 
 
3.3 
剥离力   径向 
（供货态） 
≥6N/50mm 
19.9N/50mm 
22.4N/50mm 
25.3N/50mm 
22.5N/50mm 
× 
 
3.4 
剥离力   径向 
40 度 95%湿度 
168h 后 
≥6N/50mm 
23.1N/50mm 
21.3N/50mm 
18.7N/50mm 
21.0N/50mm 
× 
 
4.1 
剥离力  纬向 
（供货态） 
≥6N/50mm 
21.3N/50mm 
21.1N/50mm 
20.7N/50mm 
21.0N/50mm 
× 
 
4.2 
剥离力  纬向 
盐雾箱 168H 后 
≥6N/50mm 
15.1N/50mm 
17.8N/50mm 
18.6N/50mm 
17.2N/50mm 
× 
 
4.3 
剥离力  径向 
（供货态） 
≥6N/50mm 
21.3N/50mm 
23.3N/50mm 
21.8N/50mm 
22.1N/50mm 
× 
 
4.4 
剥离力   径向 
盐雾箱 168H 后 
≥6N/50mm 
20.4N/50mm 
20.8N/50mm 
19.4N/50mm 
20.2N/50mm 
× 
 
 


 
上海汽车中心实验室 
中国·上海·嘉定区安研路201 号 
邮编. 201804 
 
SAIC QA Laboratory 
201 Anhong rd, Anting, Shanghai 
报告编号 
Report number 
 
SCL-S-15-0247M 
委托者: EI 袁卫东 
       SQE:陈心远 
Request person, dept： 
委托编号: SCL-S-15-0247M 
Request number: 
送样日期: 2015.10.23 
Request date:  
报告日期: 2016.03.10 
Report date：  
第8页共8页 
 
SMPV-0.2.3-002-QA -F01 
分析小结： 
1. 衣帽架面料剥离力供货状态与上汽交变试验后、通用标准的交变试验、高温高湿试验及盐雾试验后的数据相
比较均未出项大的下降，其中最大下降为盐雾后纬向剥离力约下降20%。为正常状态。 
2. 面料所有剥离力数据均符合原技术标准要求。

File: 材料工程师/SCL-S-15-0249M-SGE增压器进油管螺栓断裂-刘华东.pdf.md
# SCL-S-15-0249M-SGE增压器进油管螺栓断裂-刘华东.pdf

 
上海汽车中心实验室 
SAIC Center Lab 
中国·上海·嘉定区安研路201 号 
邮编: 201804 
No 201 Anyan road, Jiading, Shanghai ,China 
Post code: 201804 
报告编号 
Report number 
 
SCL-S-15-0249M 
委托者: SQE 王玮霞 
Request person, dept： 
委托编号:  /  
Request number: 
送样日期: 2015.10.28 
Request date:  
报告日期: 2015.11.06 
Report date：  
第1页共6页 
 
SMPV-0.2.3-002-QA -F01 
零件号Part number 
12658841 
 零件名称 
Part name 
增压器进油管 
PIPE ASM-TURBO OIL FEED 
图纸日期Drawing date 
2013.09.02 
零件生产日期Part production date 
/ 
 供货商 
Supplier 
上海邦迪 
车型/项目Car type/project 
SGE 
DVP 材料大纲签署日期DVP material test plan date 
/ 
阶段性报告 Interim report                结论性报告 Conclusion report          
 
Ⅰ.任务描述 Task description 
实验室受委托对增压器进油管螺栓断裂进行失效分析，失效零件具体信息如下： 
 
As requested, SCL has analyzed the failure of the bolt. The information of the failed part is as following： 
零件信息：Part information 
零件名称 
Part name 
增压器进油管螺栓 
车制造日期 
Vehicle production date 
/ 
VIN 码 
VIN 
/ 
失效日期 
Incident date 
2015 年10 月 
车辆里程数 
Car mileage 
0Km 
失效地点 
Location; 
临港发动机厂 
失效模式描述 
Failure circumstance  
现场安装增压器进油管螺栓，发生两起螺栓断裂。 
原材料信息：Raw material information 
原材料及牌号 
Raw material specification 
/ 
原材料厂商 
Raw material producer 
/ 
散件供应商 
Component supplier 
苏州宾科 
金属热处理状态 
Metal heat treatment state 
调质 
失效零件见图1：The failed part is shown in figure1.  
 
Ⅱ. 结论与建议 Conclusions and Suggestions 
 
结论Conclusions： 
1、螺栓断裂属于过载断裂。The bolt fracture is a load shear fracture. 
2、螺栓化学成分、硬度、金相组织均符合标准要求，外螺纹尺寸未见异常。The chemical components, hardness and 
microstructure of bolt meet the standard requirements; the size of thread is not abnormal. 
 
建议Suggestions： 
1、评估垫片表面硅胶涂层对螺栓装配的影响，建议做一次接头试验，校核装配扭矩。Evaluate the effect of the 
coating on the assembly of bolts, and make a joint test to check the assembly torque. 
 
 
 
 
分发Distribution 
SQE 王玮霞 
检验者Author 
刘华东 
Liu Huadong 
审核Auditor 
邵百明 
Shao Baiming 
批准Approver 
                  
代 
日期Date 
2015.11.06 
日期Date 
2015.11.10 
日期Date 
2015.11.10 


 
上海汽车中心实验室 
SAIC Center Lab 
中国·上海·嘉定区安研路201 号 
邮编: 201804 
No 201 Anyan road, Jiading, Shanghai ,China 
Post code: 201804 
报告编号 
Report number 
 
SCL-S-15-0249M 
委托者: SQE 王玮霞 
Request person, dept： 
委托编号:  /  
Request number: 
送样日期: 2015.10.28 
Request date:  
报告日期: 2015.11.06 
Report date：  
第2页共6页 
 
SMPV-0.2.3-002-QA -F01 
III. 调查结果 Investigation Results  
一、宏观观察： 
1. 临港发动机厂安装增压器进油管螺栓时，连续发生两例螺栓失效，失效件如图1 所示。螺栓强度等级为
8.8 级，装配扭矩25Nm±4 Nm，而失效件拧到22Nm 附近发生断裂。 
1#失效螺栓发生开裂，未完全断裂，2#失效件已发生断裂。 
 
图1     增压器进油管螺栓失效件 
二、断口分析： 
1、宏观形貌：1#失效件有裂纹，未完全断裂，为方便观察断口，故掰断螺栓进行宏观断口观察如图2a 所示。
2#螺栓断口如图2b 所示，与1#螺栓断口相似，无明显疲劳特征，断裂面与拉伸方向呈大约45 度角（见图3）。 
 
 
图2     断口宏观形貌 
2a 
2b 
1#失效螺栓 
2#失效螺栓 
发生开裂 


 
上海汽车中心实验室 
SAIC Center Lab 
中国·上海·嘉定区安研路201 号 
邮编: 201804 
No 201 Anyan road, Jiading, Shanghai ,China 
Post code: 201804 
报告编号 
Report number 
 
SCL-S-15-0249M 
委托者: SQE 王玮霞 
Request person, dept： 
委托编号:  /  
Request number: 
送样日期: 2015.10.28 
Request date:  
报告日期: 2015.11.06 
Report date：  
第3页共6页 
 
SMPV-0.2.3-002-QA -F01 
 
 
图3      断口侧面形貌 
2、微观形貌：1#失效件断裂形式与断口形貌和2#失效件相似，因此针对2#失效件断口进行电镜扫描观察。如
图4 所示，断口微观形貌为韧窝，结合宏观断口形貌可以推断失效件断裂为过载断裂。 
 
 
 
图4     2#失效件断口微观形貌 
 
 
 
 
 
 
 
1#螺栓 
2#螺栓 


 
上海汽车中心实验室 
SAIC Center Lab 
中国·上海·嘉定区安研路201 号 
邮编: 201804 
No 201 Anyan road, Jiading, Shanghai ,China 
Post code: 201804 
报告编号 
Report number 
 
SCL-S-15-0249M 
委托者: SQE 王玮霞 
Request person, dept： 
委托编号:  /  
Request number: 
送样日期: 2015.10.28 
Request date:  
报告日期: 2015.11.06 
Report date：  
第4页共6页 
 
SMPV-0.2.3-002-QA -F01 
三、材料检测： 
对两个失效螺栓和同批次正常螺栓以及垫片进行材料性能检测，测试结果见表1： 
表1    材料测试结果 
序号 
No. 
试验项目 
Test item 
额定值 
Requirement 
试验结果 
Test result 
评价 
Evaluation 
合格 
OK 
不合格 
Not OK 
1 
1#失效螺栓 
 
 
 
 
1.1 
化学成分（%） 
GMW 25(8.8) 
 
 
 
 
C 
0.15~0.40 
0.21 
× 
 
 
Mn 
0.60~1.00 
0.79 
× 
 
 
P 
≤0.035 
0.011 
× 
 
 
S 
≤0.035 
0.0021 
× 
 
 
B 
0.0005~0.003 
0.0019 
× 
 
1.2 
表面硬度 
与芯部硬度差不超过30HV 
0—6 
（表面：297/291/287HV0.3 
    芯部：291/291/293HV0.3） 
× 
 
1.3 
芯部硬度 
280-320HV 
286, 283, 289HV10 
× 
 
1.4 
螺纹表面缺陷 
除牙顶1/4 牙高范围内，其他位置
不允许有折叠 
无（见图5） 
× 
 
1.5 
表面全脱碳层深度 
≤0.015mm 
0  mm（见图5） 
× 
 
1.6 
芯部组织 
回火索氏体 
回火索氏体（见图6） 
× 
 
1.7 
垫片 
/ 
100, 99, 102HV1 
/ 
 
2 
2#失效螺栓 
 
 
 
 
2.1 
表面硬度 
与芯部硬度差不超过30HV 
0—11 
（表面：289/296/293HV0.3 
    芯部：294/285/289HV0.3） 
× 
 
2.2 
芯部硬度 
280-320HV 
282, 291, 288HV10 
× 
 
2.3 
螺纹表面缺陷 
除牙顶1/4 牙高范围内，其他位置
不允许有折叠 
无（见图7） 
× 
 
2.4 
表面全脱碳层深度 
≤0.015mm 
0  mm（见图7） 
× 
 
2.5 
芯部组织 
回火索氏体 
回火索氏体（见图8） 
× 
 
2.6 
垫片 
/ 
100, 99, 102HV1 
/ 
 
3 
3#同批次正常螺栓 
 
 
 
 
3.1 
表面硬度 
与芯部硬度差不超过30HV 
4—12 
（表面：282/285/283HV0.3 
    芯部：294/291/289HV0.3） 
× 
 
3.2 
芯部硬度 
280-320HV 
286, 285, 291HV10 
× 
 
3.3 
螺纹表面缺陷 
除牙顶1/4 牙高范围内，其他位置
不允许有折叠 
无（见图9） 
× 
 
3.4 
表面全脱碳层深度 
≤0.015mm 
0  mm（见图9） 
× 
 
3.5 
芯部组织 
回火索氏体 
回火索氏体（见图10） 
× 
 
3.6 
摩擦系数1 
0.10~0.16 
0.14/0.15/0.14/0.16 
× 
 
4 
垫片 
/ 
103, 106, 100HV1 
/ 
 
备注：  1）脚注 1 系委托供应商实验室测试，测试只针对螺栓，未带垫片。 
Remark: 1)  Footnote 1 is testing in supplier’s lab, test only for bolts, not with gaskets. 


 
上海汽车中心实验室 
SAIC Center Lab 
中国·上海·嘉定区安研路201 号 
邮编: 201804 
No 201 Anyan road, Jiading, Shanghai ,China 
Post code: 201804 
报告编号 
Report number 
 
SCL-S-15-0249M 
委托者: SQE 王玮霞 
Request person, dept： 
委托编号:  /  
Request number: 
送样日期: 2015.10.28 
Request date:  
报告日期: 2015.11.06 
Report date：  
第5页共6页 
 
SMPV-0.2.3-002-QA -F01 
 
 
图5   1#螺栓表面状态50X                      图6    1#螺栓芯部组织500X 
 
 
图7   2#螺栓表面状态50X                        图8    2#螺栓芯部组织500X 
 
   
图9   3#螺栓表面状态50X                        图10   3#螺栓芯部组织500X 


 
上海汽车中心实验室 
SAIC Center Lab 
中国·上海·嘉定区安研路201 号 
邮编: 201804 
No 201 Anyan road, Jiading, Shanghai ,China 
Post code: 201804 
报告编号 
Report number 
 
SCL-S-15-0249M 
委托者: SQE 王玮霞 
Request person, dept： 
委托编号:  /  
Request number: 
送样日期: 2015.10.28 
Request date:  
报告日期: 2015.11.06 
Report date：  
第6页共6页 
 
SMPV-0.2.3-002-QA -F01 
四、尺寸测量： 
对同批次四组正常螺栓进行了关键尺寸测量，如表2 所示，螺栓通止合格，螺栓大径和中径尺寸符合公制外螺纹
精度等级6g 要求。 
 
表2     尺寸测量结果 
序号 
No. 
试验项目 
Test item 
额定值 
Requirement 
试验结果 
Test result 
评价 Evaluation 
合格 
OK 
不合格 
Not OK 
1 
通止规检测 
通规过，止规不过 
4 组均通规过，止规止 
× 
 
2 
大径 
9.732~9.968mm 
9.826~9.846mm 
× 
 
9.837~9.851mm 
× 
 
9.828~9.849mm 
× 
 
9.827~9.849mm 
× 
 
3 
中径 
8.862~8.994mm 
8.884mm 
× 
 
8.886mm 
× 
 
8.889mm 
× 
 
8.895mm 
× 
 
 
 
五、小结： 
1、螺栓为空心螺栓，油液需要通过空心螺栓进入进油管，安装螺栓时为防止垫片或法兰面表面不平整造成漏油，
在垫片上涂覆一层黄色硅胶涂层（见图1）。硅胶涂层对螺栓装配摩擦系数波动的影响需要工程进行接头试验进
行评估。 
2、螺栓化学成分、硬度、金相组织以及摩擦系数均符合标准要求，外螺纹尺寸未见异常。

File: 材料工程师/SCL-S-15-0250M-IS12稳定杆支架-薛喜才.pdf.md
# SCL-S-15-0250M-IS12稳定杆支架-薛喜才.pdf

 
上海汽车中心实验室 
SAIC Center Lab 
中国·上海·嘉定区安研路201 号 
邮编: 201804 
No 201 Anyan road, Jiading, Shanghai ,China 
Post code: 201804 
报告编号 
Report number 
 
SCL-S-15-0250M 
委托者: SQE 钱卫明 
Request person, dept： 
委托编号:  /  
Request number: 
送样日期: 2015.10.28 
Request date:  
报告日期: 2015.10.30 
Report date：  
第1页共6页 
                                                                                                                        
SMPV-0.2.3-002-QA -F01 
零件号Part number 
K4471408000 
 零件名称 
Part name 
前稳定杆支架 
BRKT-FRT STAB MGT 
图纸日期Drawing date 
2013.04.15 
零件生产日期Part production date 
/ 
 供货商 
Supplier 
上海永红汽车零部件有限公司 
车型/项目Car type/project 
IS12-M 
DVP 材料大纲签署日期DVP material test plan date 
/ 
阶段性报告 Interim report                结论性报告 Conclusion report          
 
Ⅰ.任务描述 Task description 
实验室受委托对前稳定杆支架进行失效原因分析，失效零件具体信息如下： 
 
As requested, SCL has analyzed the failure of BRKT-FRT STAB MGT. The information of the failed part is as 
following： 
零件信息：Part information 
零件名称 
Part name 
前稳定杆支架 
BRKT-FRT STAB MGT 
车制造日期 
Vehicle production date 
/ 
VIN 码 
VIN 
试验车：D15USV008 
销售日期 
Sale date 
/ 
车辆里程数 
Car mileage 
936 公里(km) 
失效地点 
Location 
安亭 
失效模式描述 
Failure circumstance  
2015-10-17，IS12-1.8T-AT-D15USV008 在PAVE 试验过程中，发生左前稳定杆支架断裂。 
2015-10-19，该车右前稳定杆支架断裂。 
原材料信息：Raw material information 
原材料及牌号 
Raw material specification 
SAPH440  t=4.0mm 
原材料厂商 
Raw material producer 
宝钢 
散件供应商 
Component supplier 
/ 
金属热处理状态 
Metal heat treatment state 
/ 
失效零件见图1：The failed part is shown in figure 1.  
 
Ⅱ. 结论与建议 Conclusions and Suggestions  
结论Conclusions： 
1. 零件强度不足导致其发生多源疲劳断裂。 
The failed parts were cracking by fatigue of multiple sources because of insufficient strength.  
2. 故障件仍为原设计状态时的零件。 
   The material of the failed parts was in old designed state. 
 
建议Suggestions： 
1. 建议售后关注稳定杆支架开裂部位。Concern on the cracking region of the bracket 
 
 
 
 
 
分发Distribution 
SQE 钱卫明 
检验者Author 
薛喜才 
Xuexicai 
审核Auditor 
邵百明 
Shao Baiming 
批准Approver 
                  
代 
日期Date 
2015.11.10 
日期Date 
2015.11.10 
日期Date 
2015.11.10 


 
上海汽车中心实验室 
SAIC Center Lab 
中国·上海·嘉定区安研路201 号 
邮编: 201804 
No 201 Anyan road, Jiading, Shanghai ,China 
Post code: 201804 
报告编号 
Report number 
 
SCL-S-15-0250M 
委托者: SQE 钱卫明 
Request person, dept： 
委托编号:  /  
Request number: 
送样日期: 2015.10.28 
Request date:  
报告日期: 2015.10.30 
Report date：  
第2页共6页 
                                                                                                                        
SMPV-0.2.3-002-QA -F01 
III. 调查结果 Investigation Results  
一. 失效零件The failed parts 
1. IS12(试验车编号：D15USV008) PAVE 试验，左、右前稳定杆支架先后发生断裂，收到的失效件见图1 所示：
两件右前稳定杆支架、一件左前稳定杆支架。 
 
图1  失效的稳定杆支架 
2. 1#、2#、3#稳定杆支架外观见图2~图4 所示。三个失效件均断裂于冲压圆角部位；支架耳朵部位电泳漆表
面可见类似橘皮状形貌，且局部已经发生严重的塑性变形，这些可能是支架断裂过称中受力异常引起的。 
 
 
 
 
 
 
 
 
 
 
 
 
图2  1#稳定杆支架 
1# 
2# 
3# 
断裂面 


 
上海汽车中心实验室 
SAIC Center Lab 
中国·上海·嘉定区安研路201 号 
邮编: 201804 
No 201 Anyan road, Jiading, Shanghai ,China 
Post code: 201804 
报告编号 
Report number 
 
SCL-S-15-0250M 
委托者: SQE 钱卫明 
Request person, dept： 
委托编号:  /  
Request number: 
送样日期: 2015.10.28 
Request date:  
报告日期: 2015.10.30 
Report date：  
第3页共6页 
                                                                                                                        
SMPV-0.2.3-002-QA -F01 
 
 
 
 
 
 
 
 
 
 
 
 
图3   2#稳定杆支架 
 
 
 
 
 
 
 
 
 
 
 
 
图4   3#稳定杆支架 
 
二. 断口分析Fracture surface analysis 
1. 1#、2#、3#稳定杆支架断口形貌，见图5~图7 所示。三个断口皆具有多源疲劳特征，裂纹起源于圆弧角内
侧。 
 
 
 
 
 
图5   1#稳定杆支架断口 
 
断裂面 
断裂面 


 
上海汽车中心实验室 
SAIC Center Lab 
中国·上海·嘉定区安研路201 号 
邮编: 201804 
No 201 Anyan road, Jiading, Shanghai ,China 
Post code: 201804 
报告编号 
Report number 
 
SCL-S-15-0250M 
委托者: SQE 钱卫明 
Request person, dept： 
委托编号:  /  
Request number: 
送样日期: 2015.10.28 
Request date:  
报告日期: 2015.10.30 
Report date：  
第4页共6页 
                                                                                                                        
SMPV-0.2.3-002-QA -F01 
 
 
 
 
 
图6   2#稳定杆支架断口 
 
 
 
 
 
图7   3#稳定杆支架断口 
IS12 稳定杆支架在SD 试验时曾经发生过断裂案例，具体可参见报告SCL-S-14-0298M；后期工程对失效 
件CAE 应力分析(见图8)认为：前稳定杆支架在0.7g 转向 疲劳工况中，现有零件（沿用IS12 ）强度无法满
足广德SD 耐久试验要求，要求优化现有结构零件。目前优化方案正在进行切换，采用QSTE500 材料。 
 
 
 
 
 
 
 
 
 
 
 
 
 
 
 
 
 
 
 
 
 
图8  稳定杆支架CAE 分析结果 


 
上海汽车中心实验室 
SAIC Center Lab 
中国·上海·嘉定区安研路201 号 
邮编: 201804 
No 201 Anyan road, Jiading, Shanghai ,China 
Post code: 201804 
报告编号 
Report number 
 
SCL-S-15-0250M 
委托者: SQE 钱卫明 
Request person, dept： 
委托编号:  /  
Request number: 
送样日期: 2015.10.28 
Request date:  
报告日期: 2015.10.30 
Report date：  
第5页共6页 
                                                                                                                        
SMPV-0.2.3-002-QA -F01 
二.材料检测  Material test 
材料测试结果见表1 所示。 
1#、2#、3#失效件材料检测结果显示，失效件仍为原设计状态时的零件。 
表1  材料检测结果 
备注：1.转换标准GB/T1172-1999，结果仅供参考 
序号 
No 
测试项目 
Test item 
额定值 
Requirement 
试验结果 
Test result 
评价 
Evaluation 
合格
OK 
不合格 
Not OK 
1 
1#稳定杆支架 
SAPH440 
Q/BQB310-2009 
/ 
/ 
 
1.1 
C 
≤0.21 
0.11 
X 
 
 
Si 
≤0.30 
0.01 
X 
 
 
Mn 
≤1.50 
1.125 
X 
 
 
P 
≤0.030 
0.012 
X 
 
 
S 
≤0.025 
0.011 
X 
 
 
Al 
≥0.010 
0.039 
X 
 
1.2 
硬度HV10 
/ 
162, 160, 166 
/ 
 
 
转化成抗拉强度1 
原材料强度 
≥440MPa 
563, 557, 582 
/ 
 
1.3 
板厚 
t=4.0±0.22mm 
3.87, 3.84, 3.82 
X 
 
1.4 
金相组织 
/ 
铁素体+珠光体，见图10 
/ 
 
2 
2#稳定杆支架 
SAPH440 
/ 
/ 
 
2.1 
C 
≤0.21 
0.08 
X 
 
 
Si 
≤0.30 
0.03 
X 
 
 
Mn 
≤1.50 
0.618 
X 
 
 
P 
≤0.030 
0.01 
X 
 
 
S 
≤0.025 
0.005 
X 
 
 
Al 
≥0.010 
0.052 
X 
 
2.2 
硬度HV10 
/ 
131, 132, 130 
/ 
 
 
转化成抗拉强度1 
≥440MPa 
489, 493, 489 
/ 
 
2.3 
板厚 
t=4.0±0.22mm 
3.91, 3.91, 3.91 
X 
 
2.4 
金相组织 
/ 
铁素体+珠光体，见图12 
/ 
 
3 
3#稳定杆支架 
SAPH440 
/ 
/ 
 
3.1 
C 
≤0.21 
0.08 
X 
 
 
Si 
≤0.30 
0.03 
X 
 
 
Mn 
≤1.50 
0.627 
X 
 
 
P 
≤0.030 
0.01 
X 
 
 
S 
≤0.025 
0.005 
X 
 
 
Al 
≥0.010 
0.054 
X 
 
3.2 
硬度HV10 
/ 
139, 134, 133 
/ 
 
 
转化成抗拉强度1 
≥440MPa 
518, 503, 498 
/ 
 
3.3 
板厚 
t=4.0±0.22mm 
3.91, 3.90, 3.90 
X 
 
3.4 
金相组织 
/ 
铁素体+珠光体，见图14 
/ 
 


 
上海汽车中心实验室 
SAIC Center Lab 
中国·上海·嘉定区安研路201 号 
邮编: 201804 
No 201 Anyan road, Jiading, Shanghai ,China 
Post code: 201804 
报告编号 
Report number 
 
SCL-S-15-0250M 
委托者: SQE 钱卫明 
Request person, dept： 
委托编号:  /  
Request number: 
送样日期: 2015.10.28 
Request date:  
报告日期: 2015.10.30 
Report date：  
第6页共6页 
                                                                                                                        
SMPV-0.2.3-002-QA -F01 
 
          图9  1#稳定杆支架板厚 16x                         图10  1#稳定杆支架组织 200x 
 
 
 
 
 
 
 
 
 
 
 
 
图11  2#稳定杆支架板厚 16x                      图12  2#稳定杆支架组织 200x 
 
 
 
 
 
 
 
 
 
 
 
 
图13  3#稳定杆支架板厚 16x                     图14  3#稳定杆支架组织 200x 
冲压圆弧角处： 
微裂纹 
断口

File: 材料工程师/SCL-S-15-0251M-AP14-驱动半轴衬套-龚伟.pdf.md
# SCL-S-15-0251M-AP14-驱动半轴衬套-龚伟.pdf

 
上海汽车中心实验室
(SAIC Center Lab) 
中国·上海·嘉定区安研路201 号 
邮编. 201804 
No. 201 Anyan Road, Jiading District,  
Shanghai, China. 
Post code :200433 
报告编号：Report number 
SCL-S-15-0251M 
委托者Requestor：黄韬 
送样日期Deliver date：2015.10.28 
报告日期Report date：2015.11.04 
第 1 页 共 5 页 
Page 1 of 5  
 
零件号 
Part number 
10202589 
零件名称 
Part name 
驱动半轴总成 
Driveshaft ASSY 
图纸日期 
Drawing date  
2014.07.14 
零件生产日期 
Production date 
2015.03.05 
供货商 
Supplier 
上海纳铁福 
SDS  
车型/项目 
Car type/project 
AP14 
 
   阶段性报告  Stage report        结论性报告 Conclusion report           测试报告 Test report 
Ⅰ.任务描述 Task description 
实验室受委托对驱动半轴总成进行失效原因分析，失效零件具体信息如下： 
As requested, QA lab has analyzed the invalid cause of driveshaft ASSY, and the information of invalid part is shown 
as following： 
零件信息：Part information 
零件名称 
Part name 
驱动半轴总成 
Driveshaft ASSY 
制造日期 
Production date 
2015.03.05 
VIN 码 
VIN number 
LSJA16C98FG000096 
销售日期 
Sale date 
/ 
车辆里程数 
Car mileage 
8346 km 
销售商 
Sale agent 
路试车 
失效模式描述 
Invalid situation 
description 
护套开裂 
Sheath fractured. 
原材料信息：Raw material information 
原材料及牌号 
Raw material 
and trademark 
TEEE 
B5050 
原材料厂商 
Raw material producer 
PIBIFLEX 
散件供应商 
Part supplier 
CT 
金属热处理状态 
Metal heat treatment state 
/ 
失效零件见图1：The invalid part is shown in Fig 1.  
Ⅱ. 结论与建议 Conclusions and suggestions 
结论： 1. 零件受外力作用导致失效。   
2. 零件材料符合技术要求。 
Conclusions:  1. The failure part fractured by external force.  
2. Material performance of the parts conformed to requirements.  
建议： 1. 检查工况或装配中异常。 
Suggestions:  1. Check the abnormal conditions in driving or assembly process. 
分发： 
Dispenser 
SQE 黄韬 
检验者： 
Identifier 
龚伟 
Gong Wei 
审核： 
Auditor 
狄春峰 
Di Chunfeng 
批准： 
Approver 
 
日期： 
Date 
2015.11.04 
日期： 
Date 
2015.11.04 
日期： 
Date 
2015.11.04 


 
上海汽车中心实验室
(SAIC Center Lab) 
中国·上海·嘉定区安研路201 号 
邮编. 201804 
No. 201 Anyan Road, Jiading District,  
Shanghai, China. 
Post code :200433 
报告编号：Report number 
SCL-S-15-0251M 
委托者Requestor：黄韬 
送样日期Deliver date：2015.10.28 
报告日期Report date：2015.11.04 
第 2 页 共 5 页 
Page 2 of 5  
 
 
 
图1 失效件 
Fig. 1 Failure Part 
 
III. 测试结果 Test Results  
序
号 
No. 
试验项目 
Test item 
额定值 
Requirement 
试验结果 
Test result 
评价 Evaluation 
第一次 
第二次 
合格 
qualified 
不合格 
unqualified 
 
失效件 
 
 
1 
红外（GB/T6040-2002） 
Infrared Spectroscopy 
TEEE 
TEEE 
× 
 
2 
熔点（GB/T19466.3-2006） 
Melting point (℃) 
200±5 
206 
 
 
3 
焓值（GB/T19466.3-2006） 
Enthalpy (J/g) 
/ 
23.8 
27.4 
 
 
小结：零件材料符合技术要求。 
 
 
 
 
 
 
 
开裂 


 
上海汽车中心实验室
(SAIC Center Lab) 
中国·上海·嘉定区安研路201 号 
邮编. 201804 
No. 201 Anyan Road, Jiading District,  
Shanghai, China. 
Post code :200433 
报告编号：Report number 
SCL-S-15-0251M 
委托者Requestor：黄韬 
送样日期Deliver date：2015.10.28 
报告日期Report date：2015.11.04 
第 3 页 共 5 页 
Page 3 of 5  
 
Ⅳ. 宏观分析 Macroscopic observation 
拆解后零件如图2所示，实际存在两处断口，断口②内侧裂纹长度明显大于外侧，说明断口②
是受到来自内侧的外力作用；断口①内外侧裂纹长度相差不大，无法判断。 
 
 
 
 
  
图2 失效件 
Fig. 2 Failure Part 
 
断口① 
断口② 
外侧 
内侧 
内侧 
外侧 
断口① 
断口② 


 
上海汽车中心实验室
(SAIC Center Lab) 
中国·上海·嘉定区安研路201 号 
邮编. 201804 
No. 201 Anyan Road, Jiading District,  
Shanghai, China. 
Post code :200433 
报告编号：Report number 
SCL-S-15-0251M 
委托者Requestor：黄韬 
送样日期Deliver date：2015.10.28 
报告日期Report date：2015.11.04 
第 4 页 共 5 页 
Page 4 of 5  
 
失效件①断口如图3 所示，断口自内壁向外壁扩展。是受自内侧的外力导致的。 
 
 
 
图3 失效件① 
Fig. 3 Failure Part① 
 
 
 
 
 
 
 
 
 
 
 
 
 
 
 
外壁 
内壁 
断裂方向 
外壁 
内壁 


 
上海汽车中心实验室
(SAIC Center Lab) 
中国·上海·嘉定区安研路201 号 
邮编. 201804 
No. 201 Anyan Road, Jiading District,  
Shanghai, China. 
Post code :200433 
报告编号：Report number 
SCL-S-15-0251M 
委托者Requestor：黄韬 
送样日期Deliver date：2015.10.28 
报告日期Report date：2015.11.04 
第 5 页 共 5 页 
Page 5 of 5  
 
自内侧撕开失效件②断口，如图4 所示，断口自内向外依次为切割伤口，切割飞边，撕裂伤口，
断口起始于内壁，终止于外壁。 
 
 
 
 
图4 失效件② 
Fig. 4 Failure Part② 
 
类似失效问题可参见报告：SCL-S-15-0204M 
切割飞边 
切割伤口 
切割飞边 
切割伤口 
切割伤口 
撕裂伤口
