Repository: kujaxr/obsidian-vault

File: 材料工程师/SCL-S-15-0252M BP34 驱动半轴-邵百明.pdf.md
# SCL-S-15-0252M BP34 驱动半轴-邵百明.pdf

 
上海汽车中心实验室 
SAIC Center Lab 
中国·上海·嘉定区安研路201 号 
邮编：201804 
No 201 Anyan road, Jiading, Shanghai China 
Post code: 201804 
报告编号 
Report number 
 
SCL-S-15-0252M 
委托者:DRE 谢少华 
Request person, dept： 
委托编号:  /  
Request number: 
送样日期: 2015.10.29 
Request date:  
报告日期: 2015.11.13 
Report date：  
第1 页共15 页 
 
SMPV-0.2.3-002-QA -F01 
零件号Part number 
24107747 
零件名称 
Part name 
驱动半轴总成 
Drive Shaft Assy 
图纸日期Drawing date 
20150908 
零件生产日期Part production date 
/ 
供货商 
Supplier 
上海纳铁福传动系统有限公司 
Shanghai GKN Huayu Driveline Systems CO., Ltd. 
车型/项目Car type/project 
BP34 
DVP 材料大纲签署日期DVP material test plan date 
/ 
阶段性报告 Interim report                结论性报告 Conclusion report          
 
Ⅰ.任务描述 Task description 
实验室受委托对驱动半轴总成进行失效原因分析，失效零件具体信息如下： 
As requested, SCL has analyzed the failure of the drive shaft Assy. The information of the failed part is as following： 
零件信息：Part information 
零件名称 
Part name 
驱动半轴总成 
Drive Shaft Assy 
车制造日期 
Vehicle production date 
/ 
VIN 码/发动机号 
VIN/ Engine No. 
/ 
销售日期 
Sale date 
/ 
车辆里程数/测试寿命 
Car mileage/test life 
/ 
维修站名称 
Sale agent 
/ 
失效模式描述 
Failure circumstance  
工程路试中驱动半轴断裂。The drive shaft was broken during the road test. 
原材料信息：Raw material information 
原材料及牌号 
Raw material specification 
38B3 
原材料厂商 
Raw material producer 
/ 
散件供应商 
Component supplier 
上海纳铁福传动系统有限公司 
Shanghai GKN Huayu Driveline Systems CO., Ltd. 
金属热处理状态 
Metal heat treatment state 
表面感应淬火 
失效零件见图1：The failed part is shown in figure1. 
Ⅱ. 结论与建议 Conclusions and Suggestions 
结论Conclusions： 
（1） 驱动半轴是由于受到较大的扭转载荷而发生扭转剪切断裂。The drive shaft was broke by torsion shear due 
to a large torsional load. 
（2） 失效驱动半轴的成分、表面硬度、芯部硬度、硬化层深和组织均符合技术要求；夹杂物水平正常。对比
同批次通过相同路试驱动半轴的材料检测结果，未见明显差异。The chemical components, surface hardness, 
core hardness, quenching depth and microstructure meet the requirements; the inclusion level is normal. There 
are not any difference in the test results between the failed part and the same batch of the part passing the test. 
（3） 失效驱动半轴断裂部位过渡圆滑，其过渡半径和直径与同批次通过相同路试的无差异。The transition at the 
fracture location is smooth and the transition radius and diameter of the failed part and the same batch of the part 
pasting the test are without difference. 
（4） 38B3 是一种普遍应用于驱动半轴的材料，其韧性显著优于UC2。38B3 is a kind of material widely applied to 
drive shaft and its toughness is significantly greater than UC2.  
建议Suggestions： 
（1） 请工程分析驱动半轴各工况下的受力，并调查路试中扭转载荷的输出是否正常。Please DRE analyze the 
load under any kinds of conditions and at the same time, investigate if the torsion output is normal. 
分发: 
Distribution 
DRE：谢少华；EQ：姚静；SCL: 杨慧东 
检验者Author 
邵百明 
Shaobaiming 
审核Auditor 
邵百明 
Shaobaiming 
批准Approver 
                   
代 
日期Date 
2015.11.13 
日期Date 
2015.11.13 
日期Date 
2015.11.13 


 
上海汽车中心实验室 
SAIC Center Lab 
中国·上海·嘉定区安研路201 号 
邮编：201804 
No 201 Anyan road, Jiading, Shanghai China 
Post code: 201804 
报告编号 
Report number 
 
SCL-S-15-0252M 
委托者:DRE 谢少华 
Request person, dept： 
委托编号:  /  
Request number: 
送样日期: 2015.10.29 
Request date:  
报告日期: 2015.11.13 
Report date：  
第2 页共15 页 
 
SMPV-0.2.3-002-QA -F01 
III. 调查结果 Investigation Results   
      
     2015/9/19，广德基地，BP34-SIMU2-PTDU-N15PIV014 试验车（试验里程24000Km)在湿滑路行驶，速度约为
35km/h；当制动到0 时，发动机自动熄火，再次启动发动机，挂入D 档，车辆无法前进，断电无效。车辆拉入车
间检查，发现左侧半轴球笼处断裂，如图1 所示。 
对失效车辆驱动半轴的其它区域进行检查，未见损伤和异常；对同批次的通过该路试车辆的驱动半轴外观
以及与失效件断裂部位相同的区域进行检查，也未见异常。 
      
 
 
 
 
 
图1 同批次两辆路试车辆的驱动半轴  
包括失效车辆和通过路试的车辆 
 
 
失效车辆的左半轴 
同批次通过测
试车辆的左半
轴 
失效车辆的右半轴 
同批次通过测
试车辆的右半
轴 
 
断裂的另一部分，已被
供应商切割取样 


 
上海汽车中心实验室 
SAIC Center Lab 
中国·上海·嘉定区安研路201 号 
邮编：201804 
No 201 Anyan road, Jiading, Shanghai China 
Post code: 201804 
报告编号 
Report number 
 
SCL-S-15-0252M 
委托者:DRE 谢少华 
Request person, dept： 
委托编号:  /  
Request number: 
送样日期: 2015.10.29 
Request date:  
报告日期: 2015.11.13 
Report date：  
第3 页共15 页 
 
SMPV-0.2.3-002-QA -F01 
尺寸检查Dimension Test 
驱动半轴断裂于直径变小的区域，如图2 所示。对失效件和通过路试半轴的过渡半径和直径进行检查。依据
图2 的检测结果，可以看出：断裂处圆弧过渡平滑，无可能引起应力显著集中的形状突变；其过渡半径和直径与
通过路试的零件无差异。 
 
 
 
 
图2 驱动半轴断裂处的尺寸检测结果 
 
断口分析Fracture Surface Analysis 
断口宏观形貌如图3 所示。整个断裂面呈现旋转的纹路；断裂面靠近外部的区域非常平整和光滑。 
利用扫描电镜对断口进行微观的检查，其结果如图4-8 所示。 
 
断口外部的光滑区域局部有擦伤，但大部分区域极其光滑；在这些光滑的区域中，局部可见极浅的，细
 
  过渡半径：15.6mm 
  断裂处直径：23.88mm 
 
过渡半径：15.0mm 
断裂相同部位的直径：23.88mm 
失效件 
同批次通过测试的零件 
过渡半径：15.6mm 
过渡半径：15.0mm 
直径：23.88mm 
直径：26.29mm 
直径：23.88mm 
直径：26.29mm 
断裂处 


 
上海汽车中心实验室 
SAIC Center Lab 
中国·上海·嘉定区安研路201 号 
邮编：201804 
No 201 Anyan road, Jiading, Shanghai China 
Post code: 201804 
报告编号 
Report number 
 
SCL-S-15-0252M 
委托者:DRE 谢少华 
Request person, dept： 
委托编号:  /  
Request number: 
送样日期: 2015.10.29 
Request date:  
报告日期: 2015.11.13 
Report date：  
第4 页共15 页 
 
SMPV-0.2.3-002-QA -F01 
小的，呈抛光线状的剪切韧窝；且这些韧窝的方向与扭转的剪切方向一致。 
 
在靠近中心的区域，可见较大，较深的韧窝；在中心区域，微观形貌为脆性的准解理断口（与变形剧烈
程度和变形速度有关）。 
图9 显示的是静扭过载的IP34 半轴断口，其材料与失效件相同，为38B3。从宏观和微观来看，其特征与
失效件的断口完全相同。 
基于失效件的宏观和微观断口检测结果以及静扭的过载断口特征，可以确定：驱动半轴是由于受到大的扭
转载荷而发生扭转剪切断裂。 
 
 
图3  断口宏观形貌 
  


 
上海汽车中心实验室 
SAIC Center Lab 
中国·上海·嘉定区安研路201 号 
邮编：201804 
No 201 Anyan road, Jiading, Shanghai China 
Post code: 201804 
报告编号 
Report number 
 
SCL-S-15-0252M 
委托者:DRE 谢少华 
Request person, dept： 
委托编号:  /  
Request number: 
送样日期: 2015.10.29 
Request date:  
报告日期: 2015.11.13 
Report date：  
第5 页共15 页 
 
SMPV-0.2.3-002-QA -F01 
 
 
图4 断口外部光滑区域的局
部   
    有擦伤，仅仅存于局部少
量区域 
图5 断口外部光滑区域的大
部分区域 
大部分区域的表面极其光
滑；局部表面放大可见呈抛物
线状的细小扁平韧窝（见图
6），为扭转剪切所致。 


 
上海汽车中心实验室 
SAIC Center Lab 
中国·上海·嘉定区安研路201 号 
邮编：201804 
No 201 Anyan road, Jiading, Shanghai China 
Post code: 201804 
报告编号 
Report number 
 
SCL-S-15-0252M 
委托者:DRE 谢少华 
Request person, dept： 
委托编号:  /  
Request number: 
送样日期: 2015.10.29 
Request date:  
报告日期: 2015.11.13 
Report date：  
第6 页共15 页 
 
SMPV-0.2.3-002-QA -F01 
 
 
 
图6  细小扁平的呈抛物线状
的韧窝。 
   所有圆周区域韧窝的抛物
线方向与扭矩剪切方向保持一
致。 
图7  靠近中心的较粗糙区域 
    分布着密集的，较大的，
较深的韧窝。 
 


 
上海汽车中心实验室 
SAIC Center Lab 
中国·上海·嘉定区安研路201 号 
邮编：201804 
No 201 Anyan road, Jiading, Shanghai China 
Post code: 201804 
报告编号 
Report number 
 
SCL-S-15-0252M 
委托者:DRE 谢少华 
Request person, dept： 
委托编号:  /  
Request number: 
送样日期: 2015.10.29 
Request date:  
报告日期: 2015.11.13 
Report date：  
第7 页共15 页 
 
SMPV-0.2.3-002-QA -F01 
 
    
 
 
 
 
 
 
 
 
 
 
 
图9 模拟静扭过载断口 
图8 中心区域 
   准解理的脆性断口；与最后
变形的剧烈程度和断裂速度有
关。 
 
 
 
说明： 
（a） 断口全貌  外圈光滑，芯部相对粗糙；与
失效件相似。 
（b） 电镜低倍照片  外圈光滑 
（c） 光滑区放大   局部光滑；局部可见呈抛
物线状的剪切韧窝；与失效件的断口特征
一致。 
（a） 
（b） 
（c） 


 
上海汽车中心实验室 
SAIC Center Lab 
中国·上海·嘉定区安研路201 号 
邮编：201804 
No 201 Anyan road, Jiading, Shanghai China 
Post code: 201804 
报告编号 
Report number 
 
SCL-S-15-0252M 
委托者:DRE 谢少华 
Request person, dept： 
委托编号:  /  
Request number: 
送样日期: 2015.10.29 
Request date:  
报告日期: 2015.11.13 
Report date：  
第8 页共15 页 
 
SMPV-0.2.3-002-QA -F01 
材料检测 Material Test  
     对失效件，同批次通过路试车辆的半轴进行材料检测；取样部位均为断裂发生的位置。相关的检测结
果如表1 所示。由表可见： 
 失效件的成分、表面硬度、芯部硬度、硬化层深以及组织均符合技术要求；与通过路试的零件
进行对比，未见明显差异。 
 失效件和通过路试零件的夹杂物水平相当，均正常。 
 
表1 材料检测结果 
序号 
No. 
试验项目 
Test item 
额定值 
Requirement 
测试结果 
Test Result 
评价evaluation 
合格 
ok 
不合格 
not ok 
1 
失效件 
1.1 
成分 
38B3 
  
C  
0.36-0.39 
0.3731 
× 
  
Si  
0.10-0.40 
0.2771 
× 
  
Mn  
0.60-1.10 
1.0011 
× 
  
P 
≤0.035 
0.01581 
× 
  
S 
0.015-0.030 
0.01541 
× 
Al 
0.020~0.060 
0.0291 
× 
Ti 
0.030~0.060 
0.0351 
× 
B 
0.002~0.004 
0.00161 
× 
Cu 
≤0.25 
0.0101 
× 
1.2 
表面硬度 
54-61HRC 
57.3,57.6,56.9HRC 
（639,645,631HV2）4 
× 
 
1.3 
芯部硬度 
≤32HRC（304HV2） 
214,223,229 HV11 
× 
1.4 
硬化层深度 
5.0mm min 500HV 处 
5.6mm1 
× 
1.5 
组织 
马氏体3-6 级 
表面马氏体（3-4 级），芯部铁素
体+珠光体，见图10（b），（c） 
× 
 
1.6 
夹杂 
/ 
A0.5，D0.5，见图10（d） 
/ 
2 
同批次通过路试的半轴 
2.1 
成分 
38B3 
  
C  
0.36-0.39 
0.375 
× 
  
Si  
0.10-0.40 
0.283 
× 
  
Mn  
0.60-1.10 
0.986 
× 
  
P 
≤0.035 
0.0136 
× 
  
S 
0.015-0.030（±0.005）3 
0.0144 
× 
Al 
0.020~0.060 
0.042 
× 
Ti 
0.030~0.060 
0.045 
× 
B 
0.002~0.004 
0.0018 
× 
Cu 
≤0.25 
0.011 
× 
 


 
上海汽车中心实验室 
SAIC Center Lab 
中国·上海·嘉定区安研路201 号 
邮编：201804 
No 201 Anyan road, Jiading, Shanghai China 
Post code: 201804 
报告编号 
Report number 
 
SCL-S-15-0252M 
委托者:DRE 谢少华 
Request person, dept： 
委托编号:  /  
Request number: 
送样日期: 2015.10.29 
Request date:  
报告日期: 2015.11.13 
Report date：  
第9 页共15 页 
 
SMPV-0.2.3-002-QA -F01 
序号 
No. 
试验项目 
Test item 
额定值 
Requirement 
测试结果 
Test Result 
评价evaluation 
合格 
ok 
不合格 
not ok 
2.2 
表面硬度 
54-61HRC 
55.2,56.3,56.3HRC 
（598,618,618HV2）4 
× 
 
2.3 
芯部硬度 
≤32HRC（304HV2） 
222,235,227HV1 
× 
2.4 
硬化层深度 
5.0mm min 500HV 处 
5.7mm 
× 
2.5 
组织 
马氏体3-6 级 
表面马氏体（3-4 级），芯部铁
素体+珠光体，见图11（b），
（c） 
× 
 
2.6 
夹杂 
/ 
A0.5，D0.5，见图11（d） 
/ 
 
说明：1）该结果引用测试报告SCL-D-15-1068M； 
      2）依据标准GB/T 1172-1999 转换而来； 
      3）偏差依据标准GB/T 222-2006；  
4）横截面取样，距离表面0.15mm 处测得维氏硬度，然后转换成HRC。 
 
（a）金相样品全貌 


 
上海汽车中心实验室 
SAIC Center Lab 
中国·上海·嘉定区安研路201 号 
邮编：201804 
No 201 Anyan road, Jiading, Shanghai China 
Post code: 201804 
报告编号 
Report number 
 
SCL-S-15-0252M 
委托者:DRE 谢少华 
Request person, dept： 
委托编号:  /  
Request number: 
送样日期: 2015.10.29 
Request date:  
报告日期: 2015.11.13 
Report date：  
第10 页共15 页 
 
SMPV-0.2.3-002-QA -F01 
 
（b）表面  马氏体 3-4 级（检测参照JB/T 9204-2008） 
 
（c）芯部 铁素体+珠光体

File: 材料工程师/SCL-S-15-0253M NLE 2.0T 导管-邵百明.pdf.md
# SCL-S-15-0253M NLE 2.0T 导管-邵百明.pdf

 
上海汽车中心实验室 
SAIC Center Lab 
中国·上海·嘉定区安研路201 号 
邮编： 201804 
No 201 Anyan road, Jiading, Shanghai China 
Post code: 201804 
报告编号 
Report number 
 
SCL-S-15-0253M 
委托者: 质保部  沈杰 
Request person, dept： 
委托编号:  /  
Request number: 
送样日期:  2015.10.28 
Request date:  
报告日期:  2015.11.12 
Report date：  
第1页共11页 
 
SMPV-0.2.3-002-QA -F01 
零件号Part number 
30026316 
零件名称 
Part name 
气门导管 
Valve Guide 
图纸日期Drawing date 
/ 
零件生产日期Part production date 
/ 
供货商 
Supplier 
安庆帝伯粉末冶金有限公司 
ATP 
车型/项目Car type/project 
NLE 2.0T  
DVP 材料大纲签署日期DVP material test plan date 
/ 
阶段性报告 Interim report                结论性报告 Conclusion report          
 
Ⅰ.任务描述 Task description 
实验室受委托对气门导管进行失效原因分析，失效零件具体信息如下： 
As requested, SCL has analyzed the failure of the valve guide. The information of the failed part is as following： 
零件信息：Part information 
零件名称 
Part name 
气门导管 
Valve Guide 
车制造日期 
Vehicle production date 
/ 
VIN 码 
VIN 
/ 
销售日期 
Sale date 
/ 
车辆里程数 
Car mileage 
0km 
维修站名称 
Sale agent 
/ 
失效模式描述 
Failure circumstance  
10 月19 日在NLE 缸盖机加工线导管压装时发现导管断裂。The valve guide was broken on the cylinder 
head machining line on October 19th. 
原材料信息：Raw material information 
原材料及牌号 
Raw material specification 
/ 
原材料厂商 
Raw material producer 
/ 
散件供应商 
Component supplier 
/ 
金属热处理状态 
Metal heat treatment state 
/ 
失效零件见图1：The failed part is shown in figure 1. 
 
Ⅱ. 结论与建议 Conclusions and Suggestions 
 
结论Conclusions： 
（1）气门导管是由于烧结前局部存在裂纹缺陷，导致烧结后材料熔合不良而引起装配断裂。The valve guide was 
broke during the assembly due to bad material combination which was because there was a crack at the local before 
sintering. 
（2）失效导管和新导管（批号:15081484、15081566）的硬度和密度均符合要求；金相组织正常；能谱检测显示
其材料均含有相应的合金元素，无异常。The hardness and density of the failed valve guide and new valve guides 
(batch no. : 15081484、15081566) meet the requirements; the microstructure are normal; the materials include the needed 
elements, which is normal. 
 
建议Suggestions： 
（1）查找气门导管烧结前局部存在裂纹缺陷的原因，并采取措施，加强生产过程控制。Find the cause of the valve 
guide’s crack defect before sintering and take some measures to strength the production process control. 
 
分发: 
Distribution 
质保部：沈杰 
检验者Author 
邵百明 
Shao Baiming 
审核Auditor 
邵百明 
Shao Baiming 
批准Approver 
 
日期Date 
2015.11.12 
日期Date 
2015.11.12 
日期Date 
2015.11.12 


 
上海汽车中心实验室 
SAIC Center Lab 
中国·上海·嘉定区安研路201 号 
邮编： 201804 
No 201 Anyan road, Jiading, Shanghai China 
Post code: 201804 
报告编号 
Report number 
 
SCL-S-15-0253M 
委托者: 质保部  沈杰 
Request person, dept： 
委托编号:  /  
Request number: 
送样日期:  2015.10.28 
Request date:  
报告日期:  2015.11.12 
Report date：  
第2页共11页 
 
SMPV-0.2.3-002-QA -F01 
III. 调查结果 Investigation Results  
 
10 月19 日在NLE 缸盖机加工线导管压装时发现导管断裂。图1（a）所示部分为断裂于缸盖外面的部分；
图1（b）所显示为断裂后埋在缸盖里面的部分。断裂后断口保存不好，因此收样时已大部分锈蚀。 
 
 
 
图1 收到的失效件 
 
导管断裂于缸体外面部分在端部存在明显的压痕（见图2）；压痕偏离端部的中间。对端面的压痕与圆周面的
夹角和垂直度进行测量，其结果分别为：89.42°、0.07；而同批次新件的夹角和垂直度分别为：89.94°、0.007。
现场反馈：同批次压装未失效导管的端部未见类似的压痕。 
 
 
 
图2  压装的一端 
（a）断裂于缸盖外面的部分 
（b）断裂于缸盖内部的部分 
1#断口 
2#断口 
3#断口 
压痕 


 
上海汽车中心实验室 
SAIC Center Lab 
中国·上海·嘉定区安研路201 号 
邮编： 201804 
No 201 Anyan road, Jiading, Shanghai China 
Post code: 201804 
报告编号 
Report number 
 
SCL-S-15-0253M 
委托者: 质保部  沈杰 
Request person, dept： 
委托编号:  /  
Request number: 
送样日期:  2015.10.28 
Request date:  
报告日期:  2015.11.12 
Report date：  
第3页共11页 
 
SMPV-0.2.3-002-QA -F01 
断口分析Fracture Analysis Surface 
    3 个断口的宏观照片如图3 所示。其中1#和2#断口从断裂位置来看，可能是处于相同的断裂面，但是从宏
观形貌来看，两断口局部区域有规则的高低差和清晰的分界；然而其形状无法很好的吻合。3#断口表面粗糙不平，
未见异常。 
 
（a）1#断口 
 
（b）2#断口                                         （c）3#断口 
图3 断口宏观照片 
 


 
上海汽车中心实验室 
SAIC Center Lab 
中国·上海·嘉定区安研路201 号 
邮编： 201804 
No 201 Anyan road, Jiading, Shanghai China 
Post code: 201804 
报告编号 
Report number 
 
SCL-S-15-0253M 
委托者: 质保部  沈杰 
Request person, dept： 
委托编号:  /  
Request number: 
送样日期:  2015.10.28 
Request date:  
报告日期:  2015.11.12 
Report date：  
第4页共11页 
 
SMPV-0.2.3-002-QA -F01 
利用扫描电镜分别对3 个断口的微观形貌进行检查，其微观形貌分别如图3，图4 和图5 所示。 
 
（a） 个别区域  表面圆润光滑，无明显熔合 
 
（b）个别区域 局部表面有断口形貌 
图3 1#断口  大部分区域断口锈蚀无法鉴别最初的形貌，但在个别区域发现未熔合的缺陷；局部熔合正常 


 
上海汽车中心实验室 
SAIC Center Lab 
中国·上海·嘉定区安研路201 号 
邮编： 201804 
No 201 Anyan road, Jiading, Shanghai China 
Post code: 201804 
报告编号 
Report number 
 
SCL-S-15-0253M 
委托者: 质保部  沈杰 
Request person, dept： 
委托编号:  /  
Request number: 
送样日期:  2015.10.28 
Request date:  
报告日期:  2015.11.12 
Report date：  
第5页共11页 
 
SMPV-0.2.3-002-QA -F01 
 
（a）大部分区域  表面圆润光滑，无冶金结合 
 
（b）个别区域 有断口形貌 
图4  2#断口微观形貌 
大部分区域的表面光滑圆润，存在未熔合的缺陷；个别区域有断裂的断口形貌 


 
上海汽车中心实验室 
SAIC Center Lab 
中国·上海·嘉定区安研路201 号 
邮编： 201804 
No 201 Anyan road, Jiading, Shanghai China 
Post code: 201804 
报告编号 
Report number 
 
SCL-S-15-0253M 
委托者: 质保部  沈杰 
Request person, dept： 
委托编号:  /  
Request number: 
送样日期:  2015.10.28 
Request date:  
报告日期:  2015.11.12 
Report date：  
第6页共11页 
 
SMPV-0.2.3-002-QA -F01 
 
图5  3#断口微观形貌 整个断裂面具有断裂的特征，显示熔合良好 
 
    由图3、图4 和图5 可见： 
 
1#断口和2#断口的表面可见明显未熔合的缺陷；这通常是由于烧结前，内部存在裂纹，导致烧结后大
面积未熔合。该缺陷降低导管的强度，使得装配受力过程中发生断裂。 
 
3#断口的表面可见过载断裂的形貌；该断裂很可能是失效后，导管拆卸造成的。 
 
 
 
 
 
 
 
 
 
 
 
 
 
 
 


 
上海汽车中心实验室 
SAIC Center Lab 
中国·上海·嘉定区安研路201 号 
邮编： 201804 
No 201 Anyan road, Jiading, Shanghai China 
Post code: 201804 
报告编号 
Report number 
 
SCL-S-15-0253M 
委托者: 质保部  沈杰 
Request person, dept： 
委托编号:  /  
Request number: 
送样日期:  2015.10.28 
Request date:  
报告日期:  2015.11.12 
Report date：  
第7页共11页 
 
SMPV-0.2.3-002-QA -F01 
材料测试  Material Test Results 
材料检测结果如表1所示。由表可见： 
 
失效件与新导管（批号:15081484、15081566）的硬度和密度均符合技术要求； 
 
其金相组织和孔隙正常； 
 
能谱检测显示失效件和新导管均含有材料所需的合金元素Mo和Cu，未见异常。 
 
表1  材料检测结果 
序
号 
No. 
测试项目 
Test item 
额定值 
Requirement 
试验结果 
Test result 
评价 
Evaluation 
合格 
OK 
不合
格 
Not 
OK 
1 
硬度  
50~85 HRB 
失效件 
76.2,77.7,75.6 
× 
 
新导管 
（批号:15081484） 
77.1,76.4,75.5 
× 
 
新导管 
（批号: 15081566） 
76.7,75.3,75.7 
× 
 
2 
密度  
6.3~6.8 
g/cm3 
失效件 
6.68（端部） 
6.55（中间区域） 
× 
 
新导管 
（批号:15081484） 
6.69（端部） 
6.61（中间区域） 
6.70（端部） 
× 
 
新导管 
（批号: 15081566） 
6.71（端部） 
6.60（中间区域） 
6.68（端部） 
× 
 
3 
金相 
/ 
失效件 
珠光体+贝氏体+固体润滑剂；孔隙
分布均匀（见图6） 
/ 
 
新导管 
（批号:15081484） 
珠光体+贝氏体+固体润滑剂；孔隙
分布均匀（见图7） 
/ 
 
新导管 
（批号: 15081566） 
珠光体+贝氏体+固体润滑剂；孔隙
分布均匀（见图8） 
/ 
 
4 
合金元素 
 
失效件 
新导管 
（批号:15081484） 
新导管 
（批号: 15081566） 
/ 
 
 
Mo 
1.0~3.0 
1.79（图9） 
1.31（图10） 
1.86（图11） 
/ 
 
 
Cu 
1.0~4.0 
1.04（图9） 
1.01（图10） 
1.42（图11） 
/ 
 


 
上海汽车中心实验室 
SAIC Center Lab 
中国·上海·嘉定区安研路201 号 
邮编： 201804 
No 201 Anyan road, Jiading, Shanghai China 
Post code: 201804 
报告编号 
Report number 
 
SCL-S-15-0253M 
委托者: 质保部  沈杰 
Request person, dept： 
委托编号:  /  
Request number: 
送样日期:  2015.10.28 
Request date:  
报告日期:  2015.11.12 
Report date：  
第8页共11页 
 
SMPV-0.2.3-002-QA -F01 
 
（a）组织 珠光体+贝氏体+固体润滑剂 
 
（b）未腐蚀 孔隙均匀 
图6  失效件金相检验结果 
 
（a）组织 珠光体+贝氏体+固体润滑剂 


 
上海汽车中心实验室 
SAIC Center Lab 
中国·上海·嘉定区安研路201 号 
邮编： 201804 
No 201 Anyan road, Jiading, Shanghai China 
Post code: 201804 
报告编号 
Report number 
 
SCL-S-15-0253M 
委托者: 质保部  沈杰 
Request person, dept： 
委托编号:  /  
Request number: 
送样日期:  2015.10.28 
Request date:  
报告日期:  2015.11.12 
Report date：  
第9页共11页 
 
SMPV-0.2.3-002-QA -F01 
 
（b）未腐蚀 孔隙均匀 
图7  新导管（批号:15081484）金相检验结果 
 
（a）组织 珠光体+贝氏体+固体润滑剂 
 
（b）未腐蚀 孔隙均匀 
图8  新导管（批号:15081566）金相检验结果 


 
上海汽车中心实验室 
SAIC Center Lab 
中国·上海·嘉定区安研路201 号 
邮编： 201804 
No 201 Anyan road, Jiading, Shanghai China 
Post code: 201804 
报告编号 
Report number 
 
SCL-S-15-0253M 
委托者: 质保部  沈杰 
Request person, dept： 
委托编号:  /  
Request number: 
送样日期:  2015.10.28 
Request date:  
报告日期:  2015.11.12 
Report date：  
第10页共11页 
 
SMPV-0.2.3-002-QA -F01 
 
元素 
k 比值 
wt% 
原子百分比 
C 
0.03365 
12.92 
37.39 
O 
0.02729 
5.78 
12.55 
S 
0.00000 
0.00 
0.00 
Fe 
0.91975 
78.48 
48.84 
Cu 
0.01068 
1.04 
0.57 
Mo 
0.01639 
1.79 
0.65 
总量: 
 
100.00 
100.00 
图9 失效件能谱检测结果 
 
元素 
k 比值 
wt% 
原子百分比 
C 
0.02758 
12.37 
39.75 
S 
0.00249 
0.30 
0.36 
Fe 
0.89755 
85.01 
58.75 
Cu 
0.00930 
1.01 
0.61 
Mo 
0.01065 
1.31 
0.53 
总量: 
 
100.00 
100.00 
图10 新导管（批号:15081484）能谱检测结果

File: 材料工程师/SCL-S-15-0254M-SC81换挡轴及拨块-薛喜才.pdf.md
# SCL-S-15-0254M-SC81换挡轴及拨块-薛喜才.pdf

 
上海汽车中心实验室 
SAIC Center Lab 
中国·上海·嘉定区安研路201 号 
邮编: 201804 
No 201 Anyan road, Jiading, Shanghai ,China 
Post code: 201804 
报告编号 
Report number 
 
SCL-S-15-0254M 
委托者: 变速箱 崔燕青 
Request person, dept： 
委托编号:  /  
Request number: 
送样日期: 2015.11.02 
Request date:  
报告日期: 2015.11.20 
Report date：  
第1页共10页 
                                                                                                                        
SMPV-0.2.3-002-QA -F01 
零件号Part number 
换挡轴：SC30M5C-1702033 
拨    块：SC30M5-1702013 
 零件名
称 
Part name 
换挡轴及拨块 
Shift and block 
图纸日期Drawing date 
/ 
零件生产日期Part production date 
/ 
 供货商 
Supplier 
浙江恒丰 
车型/项目Car type/project 
IS12 major/ SC81 变速箱 
DVP 材料大纲签署日期DVP material test plan date 
/ 
阶段性报告 Interim report                结论性报告 Conclusion report          
 
Ⅰ.任务描述 Task description 
实验室受委托对换挡轴及拨块进行失效原因分析，失效零件具体信息如下： 
 
As requested, SCL has analyzed the failure of shift and block. The information of the failed part is as following： 
零件信息：Part information 
零件名称 
Part name 
换挡轴及拨块 
Shift and block  
车制造日期 
Vehicle production date 
/ 
VIN 码 
VIN 
/ 
销售日期 
Sale date 
/ 
车辆里程数 
Car mileage 
/ 
失效地点 
Location 
南京台架试验 
失效模式描述 
Failure circumstance  
零件失效详情见分析报告。 
原材料信息：Raw material information 
原材料及牌号 
Raw material specification 
换挡轴: 45# 
拨  块: 45# 
原材料厂商 
Raw material producer 
/ 
散件供应商 
Component supplier 
/ 
金属热处理状态 
Metal heat treatment state 
/ 
失效零件见图2 和图6：The failed part is shown in figure 2 and figure 6.  
Ⅱ. 结论与建议 Conclusions and Suggestions 
结论Conclusions： 
1. 换挡轴、拨块皆属于疲劳断裂。 
Shift and block were both cracking by fatigue.  
2. 换挡轴成分、表面硬度符合要求，局部硬化层深度偏深(见图5)，基体硬度及组织正常。 
Chemical components and surface hardness of shift met the technical requirements and partial harden case was high 
(shown in figure5). Base microstructure and hardness were normal. 
3. 拨块硬化层深度、表面硬度符合要求，基体组织正常。 
Harden case and surface hardness of block met the technical requirements. Base microstructure was normal. 
建议Suggestions： 
1. 校核载荷，评估零件的安全系数。 
Check the load and evaluate the safety coefficient. 
2. 检查台架试验过程。 
Check the bench test process. 
3. 关注换挡轴的热处理工艺。 
  Pay attention to the heat treatment process of shift.  
分发Distribution 
变速箱 崔燕青 
检验者Author 
薛喜才 
Xuexic 
审核Auditor 
邵百明 
Shaobaiming 
批准Approver 
                   
代 
日期Date 
2015.11.20 
日期Date 
2015.11.23 
日期Date 
2015.11.23 


 
上海汽车中心实验室 
SAIC Center Lab 
中国·上海·嘉定区安研路201 号 
邮编: 201804 
No 201 Anyan road, Jiading, Shanghai ,China 
Post code: 201804 
报告编号 
Report number 
 
SCL-S-15-0254M 
委托者: 变速箱 崔燕青 
Request person, dept： 
委托编号:  /  
Request number: 
送样日期: 2015.11.02 
Request date:  
报告日期: 2015.11.20 
Report date：  
第2页共10页 
                                                                                                                        
SMPV-0.2.3-002-QA -F01 
III. 调查结果 Investigation Results  
一. 失效零件The failed parts 
1. SC81 变速箱(IS12 major)同步器耐久台架试验，此次试验换挡力有所增加。当试验进行到25%左右时，换挡轴 
断裂；试验继续进行至60%左右时，一二档拨块断裂，同步器结合齿磨损严重。故障件在变速箱内部的情况见图 
1 所示。    
  换挡轴正常工作时，除了承受轴向选换挡力F 外，还要承受由于拨头摆动、产生了弯曲载荷作用；拨块主 
要承受轴向载荷。 
 
 
 
 
 
 
 
 
 
 
 
 
 
 
 
 
 
 
 
 
 
图1  故障件在变速箱内位置 
 
2. 换挡轴 
  换挡轴的断裂位置见图2b 所示。图2c 区域换挡轴表面有严重的挤压痕迹，此应该是换挡轴断裂过程中与 
拨头部位轴承相互干涉所致。 
 
 
 
 
换挡轴 
拨块 
拨头 
F 
F 
(a) 
见图2b 
见图2c 
轴承 


 
上海汽车中心实验室 
SAIC Center Lab 
中国·上海·嘉定区安研路201 号 
邮编: 201804 
No 201 Anyan road, Jiading, Shanghai ,China 
Post code: 201804 
报告编号 
Report number 
 
SCL-S-15-0254M 
委托者: 变速箱 崔燕青 
Request person, dept： 
委托编号:  /  
Request number: 
送样日期: 2015.11.02 
Request date:  
报告日期: 2015.11.20 
Report date：  
第3页共10页 
                                                                                                                        
SMPV-0.2.3-002-QA -F01 
 
 
 
 
 
 
 
 
 
 
 
  
 
图2   换挡轴 
    换挡轴断口宏观形貌见图3 所示。断口属于典型的双向弯曲疲劳断裂，裂纹起源于零件表面A、B 区域， 
并向芯部扩展。 
 
 
 
 
 
 
 
 
 
 
 
 
 
 
 
 
 
 
 
 
 
图3   换挡轴宏观断口 
(b) 
裂纹扩展 
裂纹源 
裂纹源 
A 
B 
(c) 
(a) 
(b) 
(c) 
瞬断区 
挤痕 


 
上海汽车中心实验室 
SAIC Center Lab 
中国·上海·嘉定区安研路201 号 
邮编: 201804 
No 201 Anyan road, Jiading, Shanghai ,China 
Post code: 201804 
报告编号 
Report number 
 
SCL-S-15-0254M 
委托者: 变速箱 崔燕青 
Request person, dept： 
委托编号:  /  
Request number: 
送样日期: 2015.11.02 
Request date:  
报告日期: 2015.11.20 
Report date：  
第4页共10页 
                                                                                                                        
SMPV-0.2.3-002-QA -F01 
   换挡轴断口SEM 形貌见图4 所示。裂纹起源于零件表面(图4a、4c)，零件表面无受损迹象；在裂纹起源区
及扩展区可观察到疲劳特征：疲劳台阶及疲劳条带、二次裂纹。图4e 为瞬断区SEM 特征：韧窝。 
 
 
 
 
 
 
 
 
 
 
 
 
 
 
 
 
 
 
 
 
 
 
 
 
 
 
 
 
 
 
 
 
图4 换挡轴断口SEM 形貌 
根据图纸，换挡轴断裂位置为非淬火区，故障件剖切金相可见(见图5)，故障件断裂位置未淬火，符合图
纸要求。图纸中①、③处硬化层深度正常，②处偏厚。 
A 
(a) 
(c) 
(d) 
(b) 
(e) 
B 
见图4b 
见图4d 


 
上海汽车中心实验室 
SAIC Center Lab 
中国·上海·嘉定区安研路201 号 
邮编: 201804 
No 201 Anyan road, Jiading, Shanghai ,China 
Post code: 201804 
报告编号 
Report number 
 
SCL-S-15-0254M 
委托者: 变速箱 崔燕青 
Request person, dept： 
委托编号:  /  
Request number: 
送样日期: 2015.11.02 
Request date:  
报告日期: 2015.11.20 
Report date：  
第5页共10页 
                                                                                                                        
SMPV-0.2.3-002-QA -F01 
 
 
 
 
 
 
 
 
 
 
 
 
 
 
 
 
 
 
 
 
 
图5  换挡轴淬火区 
3. 拨块 
  拨块的断裂位置见图6 所示。拨块外观上无其他受损痕迹。 
 
 
 
 
 
 
 
 
 
 
图6  拨块 
 
 
断裂位置 
③位置硬化层深度：2.0mm 
技术要求值：1-2mm 
②位置硬化层深度：2.3mm 
技术要求值：1-2mm 
①位置硬化层深度：1.7mm 
技术要求值：1-2mm 
③ 
② 


 
上海汽车中心实验室 
SAIC Center Lab 
中国·上海·嘉定区安研路201 号 
邮编: 201804 
No 201 Anyan road, Jiading, Shanghai ,China 
Post code: 201804 
报告编号 
Report number 
 
SCL-S-15-0254M 
委托者: 变速箱 崔燕青 
Request person, dept： 
委托编号:  /  
Request number: 
送样日期: 2015.11.02 
Request date:  
报告日期: 2015.11.20 
Report date：  
第6页共10页 
                                                                                                                        
SMPV-0.2.3-002-QA -F01 
拨块断口的宏观形貌见图7 所示。从宏观断口上，可见很清晰看见裂纹起源拨块结构尖角处，且在扩展区 
可见疲劳扩展的特征：海滩纹。 
 
 
 
 
 
 
 
 
 
 
 
 
 
 
 
 
 
 
 
 
 
 
 
 
 
 
 
 
 
 
 
 
图7  拨块断口宏观形貌 
 
 
裂纹源区 
裂纹扩展 
裂纹源区 
见图8c 


 
上海汽车中心实验室 
SAIC Center Lab 
中国·上海·嘉定区安研路201 号 
邮编: 201804 
No 201 Anyan road, Jiading, Shanghai ,China 
Post code: 201804 
报告编号 
Report number 
 
SCL-S-15-0254M 
委托者: 变速箱 崔燕青 
Request person, dept： 
委托编号:  /  
Request number: 
送样日期: 2015.11.02 
Request date:  
报告日期: 2015.11.20 
Report date：  
第7页共10页 
                                                                                                                        
SMPV-0.2.3-002-QA -F01 
    拨块断口SEM 形貌见图8 所示。裂纹起源于零件尖角处，在起源区可观察疲劳特征(见图8b)，断口后期
发生剪切断裂(见图8c)。 
 
 
 
 
 
 
 
 
 
 
 
 
 
 
 
 
 
 
 
 
 
 
 
 
 
 
 
 
 
 
 
图8  拨块断口SEM 形貌 
 
 
 
零件表面 
(a) 
(b) 
(c) 


 
上海汽车中心实验室 
SAIC Center Lab 
中国·上海·嘉定区安研路201 号 
邮编: 201804 
No 201 Anyan road, Jiading, Shanghai ,China 
Post code: 201804 
报告编号 
Report number 
 
SCL-S-15-0254M 
委托者: 变速箱 崔燕青 
Request person, dept： 
委托编号:  /  
Request number: 
送样日期: 2015.11.02 
Request date:  
报告日期: 2015.11.20 
Report date：  
第8页共10页 
                                                                                                                        
SMPV-0.2.3-002-QA -F01 
根据图纸技术要求，图纸中①、②位置硬化深度符合要求，且零件尖角未淬硬，符合图纸要求。 
 
 
 
 
 
 
 
 
 
 
 
 
 
 
 
 
图8  技术要求及取样位置 
 
 
 
 
 
 
 
 
 
 
 
 
图9  硬化层深度测试位置 
 
 
 
 
 
 
取样位置 
硬化层深度测试位置 
硬化层深度：1.32mm 
要求：1-2mm 
硬化层深度测试位置 
硬化层深度：1.16mm 
要求：1-2mm 
(a) 
(b) 


 
上海汽车中心实验室 
SAIC Center Lab 
中国·上海·嘉定区安研路201 号 
邮编: 201804 
No 201 Anyan road, Jiading, Shanghai ,China 
Post code: 201804 
报告编号 
Report number 
 
SCL-S-15-0254M 
委托者: 变速箱 崔燕青 
Request person, dept： 
委托编号:  /  
Request number: 
送样日期: 2015.11.02 
Request date:  
报告日期: 2015.11.20 
Report date：  
第9页共10页 
                                                                                                                        
SMPV-0.2.3-002-QA -F01 
二.材料检测  Material test 
材料测试结果见表1 所示。 
表1  材料检测结果 
备注：1.转换标准GB/T1172-1999，结果仅供参考 
 
 
 
 
 
 
 
 
 
 
 
 
 
 
序号 
No 
测试项目 
Test item 
额定值 
Requirement 
试验结果 
Test result 
评价 
Evaluation 
合格
OK 
不合格 
Not OK 
1 
换挡轴 
45# 
GB/T699-1999 
/ 
 
 
1.1 
C 
0.42-0.50 
0.49 
X 
 
 
Si 
0.17-0.37 
0.26 
X 
 
 
Mn 
0.50-0.80 
0.55 
X 
 
 
Cr 
≤0.25 
0.10 
X 
 
 
Ni 
≤0.30 
0.07 
X 
 
 
Cu 
≤0.25 
0.04 
X 
 
 
P 
≤0.035 
0.017 
X 
 
 
S 
≤0.035 
0.013 
X 
 
1.2 
表面硬度HV1 
/ 
672,666,675 
/ 
 
 
转化成HRC1 
HRC58±3 
59.0,58.5,59.0 
X 
 
 
硬化层深度 
1-2mm 
1.7, 2.3, 2.0，见图5 
/ 
 
 
基体硬度HB 
/ 
201,191,195 
/ 
 
1.3 
基体组织 
/ 
铁素体+珠光体，见图10 
/ 
 
2 
拨块 
45# 
/ 
/ 
 
2.1 
表面硬度HV1 
/ 
669,684,701 
/ 
 
 
转化成HRC1 
HRC55±5 
58.5,59.5,60.0 
X 
 
 
硬化层深度 
1-2mm 
1.32,1.16，见图9 
X 
 
2.2 
基体组织 
/ 
铁素体+珠光体，见图11 
/ 
 


 
上海汽车中心实验室 
SAIC Center Lab 
中国·上海·嘉定区安研路201 号 
邮编: 201804 
No 201 Anyan road, Jiading, Shanghai ,China 
Post code: 201804 
报告编号 
Report number 
 
SCL-S-15-0254M 
委托者: 变速箱 崔燕青 
Request person, dept： 
委托编号:  /  
Request number: 
送样日期: 2015.11.02 
Request date:  
报告日期: 2015.11.20 
Report date：  
第10页共10页 
                                                                                                                        
SMPV-0.2.3-002-QA -F01 
 
 
 
 
 
 
 
 
 
 
 
 
 
 
 
 
 
 
 
图10  换挡轴基体组织  200X 
 
 
 
 
 
 
 
 
 
 
 
 
 
 
 
 
 
 
 
图11  拨块基体组织  200X

File: 材料工程师/SCL-S-15-0256M-AS21-齿圈-朱玲斌.pdf.md
# SCL-S-15-0256M-AS21-齿圈-朱玲斌.pdf

 
上海汽车中心实验室 
SAIC Center Lab 
中国·上海·嘉定区安研路201 号 
邮编： 201804 
No 201 Anyan road, Jiading, Shanghai China 
Post code: 201804 
报告编号 
Report number 
 
SCL-S-15-0256M 
委托者: QA  张斯琦 
Request person, dept： 
委托编号:  /  
Request number: 
送样日期:  2015.11.3 
Request date:  
报告日期:  2015.11.26 
Report date：  
第1页共7页 
 
SMPV-0.2.3-002-QA -F01 
零件号Part number 
24273931 
零件名称 
Part name 
飞轮齿圈 
Ring gear of flywheel 
图纸日期Drawing date 
/ 
零件生产日期Part production date 
/ 
供货商 
Supplier 
法雷奥 
车型/项目Car type/project 
AS21 
DVP 材料大纲签署日期DVP material test plan date 
/ 
阶段性报告 Interim report                结论性报告 Conclusion report          
 
Ⅰ.任务描述 Task description 
实验室受委托对飞轮齿圈进行失效原因分析，失效零件具体信息如下： 
As requested, SCL has analyzed the failure of the ring gear of flywheel. The information of the failed part is as 
following： 
零件信息：Part information 
零件名称 
Part name 
飞轮齿圈 
Ring gear of flywheel 
车制造日期 
Vehicle production date 
/ 
VIN 码 
VIN 
LSJA24U38FS054457 
销售日期 
Sale date 
/ 
车辆里程数 
Car mileage 
2km 
维修站名称 
Sale agent 
/ 
失效模式描述 
Failure circumstance  
AS21 启动时，齿圈断裂。 
The ring gear fracture when AS21 starting .  
原材料信息：Raw material information 
原材料及牌号 
Raw material specification 
45 
原材料厂商 
Raw material producer 
/ 
散件供应商 
Component supplier 
/ 
金属热处理状态 
Metal heat treatment state 
/ 
失效零件见图1：The failed part is shown in figure 1. 
 
Ⅱ. 结论与建议 Conclusions and Suggestions 
 
结论Conclusions： 
（1） 局部组织异常导致齿圈失效部位材料强度性能被削弱，热装时该部位出现开裂，车辆启动时齿圈沿着开
裂位置完全断裂。The failure location strength of the ring gear weaken by the local abnormal microstructure 
where the crack happened in heat installed and fracture when the vehicle starting. 
（2） 失效件化学成分和硬度符合要求，非断裂区域组织正常。The chemical compositions and hardness of failure 
part are qualified, the microstructure beyond the fracture is normal. 
 
建议Suggestions： 
（1） 调查可能引起组织异常的原因及对应的工艺环节，重点关注是焊接及高频工艺过程。To investigate the 
cause of abnormal microstructure and the corresponding process, the focus is on welding and high frequency 
process. 
 
分发: 
Distribution 
QA  张斯琦 
检验者Author 
朱玲斌 
Zhu Lingbin 
审核Auditor 
邵百明 
Shao Baiming 
批准Approver 
                             
代 
日期Date 
2015.11.26 
日期Date 
2015.11.30 
日期Date 
2015.11.30 


 
上海汽车中心实验室 
SAIC Center Lab 
中国·上海·嘉定区安研路201 号 
邮编： 201804 
No 201 Anyan road, Jiading, Shanghai China 
Post code: 201804 
报告编号 
Report number 
 
SCL-S-15-0256M 
委托者: QA  张斯琦 
Request person, dept： 
委托编号:  /  
Request number: 
送样日期:  2015.11.3 
Request date:  
报告日期:  2015.11.26 
Report date：  
第2页共7页 
 
SMPV-0.2.3-002-QA -F01 
III. 调查结果 Investigation Results  
AS21 启动时，听到启动机一次声响后启动机无进一步反应，拆解发现飞轮齿圈断裂。齿圈的生产工艺流
程为：冷拉型钢-卷环-闪光电阻对焊-清渣-正火-整形-机加工-滚齿-高频（淬火+低温回火），通过热装工艺到飞轮
上，热装温度不超过200℃。 
送至实验室的失效件如图1 所示，由图可知： 
 齿圈断裂发生在近齿底位置，远离啮合口（图1）； 
 正常齿圈进行强度试验断裂位置一般都在啮合口，图1 黄色箭头位置。 
图1  失效件形貌 
断口分析   Fracture Analysis 
图2 为A 断口低倍及SEM 形貌，图3 为A 断口侧面及B 断口金相形貌，由图可知： 
 
图2a 显示断口存在两个颜色明显不同的区域，可以认为齿圈断裂分别在两个不同的时间节点完成； 
 
断裂起始位置低倍下显示明显的金属光泽（图2b），SEM 形貌显示断口主要为沿晶（图2c）；金相形
貌显示沿晶区域的晶界粗大，有明显的析出（图3a，3b，3c）；该异常组织只存在断口起源区域； 
 
同一水平位置的后断裂区域，断裂形貌为沿晶+韧窝（图2d）；其金相组织为回火马氏体，晶界未见异
常（图3d）；这是正常的高频处理的组织。 
 
断裂面起源区域断口比较完好，未见明显氧化、脱碳或生锈，认为齿圈热装前应该未开裂； 
 
结合齿圈的生产及装配过程，认为裂纹源区晶界析出明显的削弱了基体的结合力，导致齿圈热装时在该
区域出现开裂但未完全断开，在车子试运行时，齿圈啮合瞬间较大的力使得齿圈在原有开裂部位断裂失
 
 
断口B 
断口A 
强度试验的 
断裂位置 


 
上海汽车中心实验室 
SAIC Center Lab 
中国·上海·嘉定区安研路201 号 
邮编： 201804 
No 201 Anyan road, Jiading, Shanghai China 
Post code: 201804 
报告编号 
Report number 
 
SCL-S-15-0256M 
委托者: QA  张斯琦 
Request person, dept： 
委托编号:  /  
Request number: 
送样日期:  2015.11.3 
Request date:  
报告日期:  2015.11.26 
Report date：  
第3页共7页 
 
SMPV-0.2.3-002-QA -F01 
效，这就出现了两个颜色不同的断裂面。由于热装和使用过程中，不会出现高温，因此，晶界异常很有
可能出现在焊接和高频阶段。 
 
a  断口A形貌 
b  位置1区域放大形貌-局部有明亮特征 
c  位置1SEM形貌-沿晶+极少量韧窝 
d  位置2SEM形貌-沿晶+韧窝 
e  位置3SEM形貌-解理+韧窝 
f  位置4SEM形貌-解理+少量韧窝 
图2  失效件断口形貌 
1 
2 
3 
4 
断裂起始区域 
镶嵌面 


 
上海汽车中心实验室 
SAIC Center Lab 
中国·上海·嘉定区安研路201 号 
邮编： 201804 
No 201 Anyan road, Jiading, Shanghai China 
Post code: 201804 
报告编号 
Report number 
 
SCL-S-15-0256M 
委托者: QA  张斯琦 
Request person, dept： 
委托编号:  /  
Request number: 
送样日期:  2015.11.3 
Request date:  
报告日期:  2015.11.26 
Report date：  
第4页共7页 
 
SMPV-0.2.3-002-QA -F01 
 
 
a  A断口侧面金相形貌 
b  B断口金相形貌（起裂一侧）-晶界异常 
 
 
c  B断口起裂位置放大形貌-晶界粗大，有析出 
d  B断口后开裂齿底金相-回火马氏体+表面脱碳 
图3  金相形貌 
 
材料测试  Material Test Results 
对失效齿圈进行材料检测，其结果如下： 
 失效齿圈化学成分合格，硬度金相组织（远离失效区域）正常； 
 
表1  材料检测结果 
 
序号 
No. 
测试项目 
Test item 
额定值 
Requirement 
试验结果 
Test result 
评价 Evaluation 
合格 
OK 
不合格 
Not OK 
1 
成分 
45 
(GB/T 699-1999) 
（1） 
 
 
C 
0.45~0.50 
0.500 
× 
 
Si 
0.17~0.37 
0.232 
× 
 
Mn 
0.50~0.80 
0.667 
× 
 
齿底平面 


 
上海汽车中心实验室 
SAIC Center Lab 
中国·上海·嘉定区安研路201 号 
邮编： 201804 
No 201 Anyan road, Jiading, Shanghai China 
Post code: 201804 
报告编号 
Report number 
 
SCL-S-15-0256M 
委托者: QA  张斯琦 
Request person, dept： 
委托编号:  /  
Request number: 
送样日期:  2015.11.3 
Request date:  
报告日期:  2015.11.26 
Report date：  
第5页共7页 
 
SMPV-0.2.3-002-QA -F01 
序号 
No. 
测试项目 
Test item 
额定值 
Requirement 
试验结果 
Test result 
评价 Evaluation 
合格 
OK 
不合格 
Not OK 
 
S 
≤0.035 
0.0054 
× 
 
P 
≤0.035 
0.0107 
× 
 
2 
硬 度 
HRC:42~60 
HRC:54.3,54.1,53.5 
× 
 
≥HV360 
（齿顶以下1.5mm） 
合格（图6） 
× 
 
HV360 
（齿根下0.7~2.5 之间） 
1.426（图7） 
× 
 
3 
微观组织 
/ 
高频区组织：回火马氏体（图4） 
基体组织：铁素体+珠光体（图5） 
/ 
 
注：（1）成分测试结果见报告M20151125-012 
 
图4  高频区组织+针状回火马氏体 
图5  基体组织—铁素体+珠光体 


 
上海汽车中心实验室 
SAIC Center Lab 
中国·上海·嘉定区安研路201 号 
邮编： 201804 
No 201 Anyan road, Jiading, Shanghai China 
Post code: 201804 
报告编号 
Report number 
 
SCL-S-15-0256M 
委托者: QA  张斯琦 
Request person, dept： 
委托编号:  /  
Request number: 
送样日期:  2015.11.3 
Request date:  
报告日期:  2015.11.26 
Report date：  
第6页共7页 
 
SMPV-0.2.3-002-QA -F01 
Chart
0
525
1050
1575
2100
Depth (祄)
500
525
550
575
600
HV
Chart Values
Field
Hardness
Depth
H Diag.
V Diag.
  #
HV
祄
祄
祄
1
537
300.0
58.5
59.0
2
516
600.0
59.5
60.4
3
528
900.0
59.0
59.5
4
526
1200.0
58.8
60.0
5
559
1500.0
57.1
58.1
6
552
1800.0
57.4
58.5
7
533
2100.0
58.5
59.5
Sample Statistics
Minimum:
516 HV
Maximum:
559 HV
Count:
7 of  7
Hardness
Depth
Total
360 HV
[out of  range]
 
图6  齿顶以下1.5mm处硬度 


 
上海汽车中心实验室 
SAIC Center Lab 
中国·上海·嘉定区安研路201 号 
邮编： 201804 
No 201 Anyan road, Jiading, Shanghai China 
Post code: 201804 
报告编号 
Report number 
 
SCL-S-15-0256M 
委托者: QA  张斯琦 
Request person, dept： 
委托编号:  /  
Request number: 
送样日期:  2015.11.3 
Request date:  
报告日期:  2015.11.26 
Report date：  
第7页共7页 
 
SMPV-0.2.3-002-QA -F01 
Chart
0
750
1500
2250
3000
Depth (祄)
160
270
380
490
600
HV
Chart Values
Field
Hardness
Depth
H Diag.
V Diag.
  #
HV
祄
祄
祄
1
550
500.0
58.8
57.4
2
460
1000.0
64.9
62.1
3
342
1500.0
73.4
73.8
4
270
2000.0
83.0
82.8
5
212
2500.0
92.9
94.0
6
161
3000.0
108.1
106.7
Sample Statistics
Minimum:
161 HV
Maximum:
550 HV
Count:
6 of  6
Hardness
Depth
Total
360 HV
1425.5 祄
 
图7  齿根以下硬度HV360的位置

File: 材料工程师/SCL-S-15-0257M-IP24-仪表板左侧出风口总成-龚伟.pdf.md
# SCL-S-15-0257M-IP24-仪表板左侧出风口总成-龚伟.pdf

 
上海汽车中心实验室
(SAIC Center Lab) 
中国·上海·嘉定区安研路201 号 
邮编. 201804 
No. 201 Anyan Road, Jiading District,  
Shanghai, China. 
Post code :200433 
报告编号：Report number 
SCL-S-15-0257M 
委托者Requestor：陈剑斌 
送样日期Deliver date：2015.10.30 
报告日期Report date：2015.11.23 
第 1 页 共 6 页 
Page 1 of 6  
 
零件号 
Part number 
10104642-ESA 
零件名称 
Part name 
仪表板左侧出风口总成 
Dashboard Outlet LF ASSY 
图纸日期 
Drawing date  
/ 
零件生产日期 
Production date 
/ 
供货商 
Supplier 
延峰 
Yanfeng 
车型/项目 
Car type/project 
IP24 
 
   阶段性报告  Stage report        结论性报告 Conclusion report           测试报告 Test report 
Ⅰ.任务描述 Task description 
实验室受委托对仪表板左侧出风口总成进行失效原因分析，失效零件具体信息如下： 
As requested, QA lab has analyzed the invalid cause of dashboard outlet LF ASSY, and the information of invalid 
part is shown as following： 
零件信息：Part information 
零件名称 
Part name 
仪表板左侧出风口总成 
Dashboard Outlet LF ASSY 
制造日期 
Production date 
/ 
VIN 码 
VIN number 
LSJW26795FS037035 
销售日期 
Sale date 
/ 
车辆里程数 
Car mileage 
1995 km 
销售商 
Sale agent 
上海申晟 
失效模式描述 
Invalid situation 
description 
固定杆断裂 
Fixed rod fractured 
原材料信息：Raw material information 
原材料及牌号 
Raw material 
and trademark 
PC/ABS 
HAC8240 
原材料厂商 
Raw material producer 
锦湖日丽 
散件供应商 
Part supplier 
均胜 
金属热处理状态 
Metal heat treatment state 
/ 
失效零件见图1：The invalid part is shown in Fig 1.  
Ⅱ. 结论与建议 Conclusions and suggestions 
结论： 1. 失效件受外力导致断裂。  
 2. 零件材料符合技术要求。  
Conclusions:  1. Failure part fractured by external force, which is the main cause.   
            2. Material performance of part conformed to requirements.     
建议： 1.检查装配及使用过程中异常。               
Suggestions:  1. Check the abnormal situation in assembly & use process. 
          
         
分发： 
Dispenser 
SQE 陈剑斌 
检验者： 
Identifier 
龚伟 
Gong Wei 
审核： 
Auditor 
狄春峰 
Di Chunfeng 
批准： 
Approver 
 
日期： 
Date 
2015.11.23 
日期： 
Date 
2015.11.23 
日期： 
Date 
2015.11.23 
 


 
上海汽车中心实验室
(SAIC Center Lab) 
中国·上海·嘉定区安研路201 号 
邮编. 201804 
No. 201 Anyan Road, Jiading District,  
Shanghai, China. 
Post code :200433 
报告编号：Report number 
SCL-S-15-0257M 
委托者Requestor：陈剑斌 
送样日期Deliver date：2015.10.30 
报告日期Report date：2015.11.23 
第 2 页 共 6 页 
Page 2 of 6  
 
 
图1 失效件 
Fig. 1 Failure Part 
 
III. 测试结果 Test Results  
序
号 
No. 
试验项目 
Test item 
额定值 
Requirement 
试验结果 
Test result 
评价 Evaluation 
第一次 
第二次 
合格 
qualified 
不合格 
unqualified 
I 
失效件 
 
 
1 
红外（GB/T6040-2002） 
Infrared Spectroscopy 
PC/ABS 
PC/ABS 
× 
 
2 
玻璃化转变温度  
(GB/T 19644.2-2006)  
Glass transition temperature (℃) 
140±5 
110±5 
142 
111 
× 
 


 
上海汽车中心实验室
(SAIC Center Lab) 
中国·上海·嘉定区安研路201 号 
邮编. 201804 
No. 201 Anyan Road, Jiading District,  
Shanghai, China. 
Post code :200433 
报告编号：Report number 
SCL-S-15-0257M 
委托者Requestor：陈剑斌 
送样日期Deliver date：2015.10.30 
报告日期Report date：2015.11.23 
第 3 页 共 6 页 
Page 3 of 6  
 
序
号 
No. 
试验项目 
Test item 
额定值 
Requirement 
试验结果 
Test result 
评价 Evaluation 
第一次 
第二次 
合格 
qualified 
不合格 
unqualified 
II 
新件 
 
 
1 
红外（GB/T6040-2002） 
Infrared Spectroscopy 
PC/ABS 
PC/ABS 
× 
 
2 
玻璃化转变温度  
(GB/T 19644.2-2006)  
Glass transition temperature (℃) 
140±5 
110±5 
140 
107 
× 
 
III 
粒料 
 
 
1 
红外（GB/T6040-2002） 
Infrared Spectroscopy 
PC/ABS 
PC/ABS 
× 
 
2 
玻璃化转变温度  
(GB/T 19644.2-2006)  
Glass transition temperature (℃) 
140±5 
110±5 
145 
105 
× 
 
小结：零件材料符合技术要求。 
 
 
 
 
 
 
 
 
 
 
 
 
 
 
 


 
上海汽车中心实验室
(SAIC Center Lab) 
中国·上海·嘉定区安研路201 号 
邮编. 201804 
No. 201 Anyan Road, Jiading District,  
Shanghai, China. 
Post code :200433 
报告编号：Report number 
SCL-S-15-0257M 
委托者Requestor：陈剑斌 
送样日期Deliver date：2015.10.30 
报告日期Report date：2015.11.23 
第 4 页 共 6 页 
Page 4 of 6  
 
Ⅳ. 宏观分析 Macroscopic observation 
失效件送至实验室时状态如图1，风量调节拨盘已脱出，拨盘盖板与壳体分离，出风口仅左右
方向可调，上下方向调节功能已失效，如图2所示。 
   
图2 失效件 
Fig. 2 Failure Part 
 
失效断口如图3所示，断裂起始位置存在受外力作用的痕迹，断口主体呈脆断形式，裂纹扩展
方向如图中所示，最后终止于断口上方位置。受外力是此次失效的主要原因。 
 
图3 断口分析 
Fig. 3 Fracture Analysis 
不
可
调 
可调 
断裂终止 
裂纹扩展 
断裂起始位置 
受力痕迹 


 
上海汽车中心实验室
(SAIC Center Lab) 
中国·上海·嘉定区安研路201 号 
邮编. 201804 
No. 201 Anyan Road, Jiading District,  
Shanghai, China. 
Post code :200433 
报告编号：Report number 
SCL-S-15-0257M 
委托者Requestor：陈剑斌 
送样日期Deliver date：2015.10.30 
报告日期Report date：2015.11.23 
第 5 页 共 6 页 
Page 5 of 6  
 
对新件进行内应力测试。分别配置乙酸乙酯：正丙醇=1:3&乙酸乙酯：正丙醇=1:1溶剂进行内
应力测试，如图4所示，浸没15分钟后取出，失效位置均无裂纹显现，零件无内应力聚集问题。  
 
 
 
 
 
图4 内应力测试 
Fig. 4 Internal Stress Test 
 
 
 
 
 
 
 
 
 
 
1：1 溶剂 
1：3 溶剂 


 
上海汽车中心实验室
(SAIC Center Lab) 
中国·上海·嘉定区安研路201 号 
邮编. 201804 
No. 201 Anyan Road, Jiading District,  
Shanghai, China. 
Post code :200433 
报告编号：Report number 
SCL-S-15-0257M 
委托者Requestor：陈剑斌 
送样日期Deliver date：2015.10.30 
报告日期Report date：2015.11.23 
第 6 页 共 6 页 
Page 6 of 6  
 
图纸此位置内孔孔径控制尺寸为：2.5mm±0.1mm，委托精测室测量，实际尺寸不超过2.60mm，
满足图纸要求。 
 
图5 孔径要求 
Fig. 5 Aperture Requirement 
 
此处螺钉安装扭矩要求1.0±0.5N·m，安排供应商进行过大扭矩导致失效的情况，如图6所示，
扭矩为2N·m时，安装孔开始发生滑丝情况，持续施加至8N·m，安装孔均未发生与失效件类似的
断裂情况。 
 
 
 
图6 扭矩测试 
Fig. 6 Torque Test 
内孔孔径：2.5mm
±0.1mm 
滑丝
