Repository: kujaxr/obsidian-vault

File: 材料工程师/SCL-S-15-0258M-R950-高压油泵螺栓-朱玲斌.pdf.md
# SCL-S-15-0258M-R950-高压油泵螺栓-朱玲斌.pdf

 
上海汽车中心实验室 
SAIC Center Lab 
中国·上海·嘉定区安研路201 号 
邮编： 201804 
No 201 Anyan road, Jiading, Shanghai China 
Post code: 201804 
报告编号 
Report number 
 
SCL-S-15-0258M 
委托者: 质保部  陈煜 
Request person, dept： 
委托编号:  /  
Request number: 
送样日期:  2015.10.29 
Request date:  
报告日期:  2015.11.6 
Report date：  
第1页共4页 
 
SMPV-0.2.3-002-QA -F01 
零件号Part number 
30027084 
零件名称 
Part name 
高压油泵螺栓 
Bolt of high pressure oil pump 
图纸日期Drawing date 
/ 
零件生产日期Part production date 
/ 
供货商 
Supplier 
福之来 
车型/项目Car type/project 
R950 
DVP 材料大纲签署日期DVP material test plan date 
/ 
阶段性报告 Interim report                结论性报告 Conclusion report          
 
Ⅰ.任务描述 Task description 
实验室受委托对高压油泵螺栓进行失效原因分析，失效零件具体信息如下： 
As requested, SCL has analyzed the failure of the high pressure oil pump bolt. The information of the failed part is as 
following： 
零件信息：Part information 
零件名称 
Part name 
高压油泵螺栓 
Bolt of high pressure oil pump 
车制造日期 
Vehicle production date 
/ 
VIN 码 
VIN 
/ 
销售日期 
Sale date 
/ 
车辆里程数 
Car mileage 
2350km 
维修站名称 
Sale agent 
陕西盛威 
失效模式描述 
Failure circumstance  
R950 无法启动，高压油泵螺栓断裂。 
The R950 can not start, the high pressure oil pump bolt fracture .  
原材料信息：Raw material information 
原材料及牌号 
Raw material specification 
/ 
原材料厂商 
Raw material producer 
/ 
散件供应商 
Component supplier 
/ 
金属热处理状态 
Metal heat treatment state 
/ 
失效零件见图1：The failed part is shown in figure 1. 
 
Ⅱ. 结论与建议 Conclusions and Suggestions 
 
 
结论Conclusions： 
（1） 螺栓发生疲劳断裂而失效，这应该与螺栓松动有关。The bolt fracture due to fatigue, which should be relation 
to the bolt loose. 
（2） 失效螺栓化学成分和硬度符合要求，组织正常。The chemical compositions and hardness of failed bolt are 
qualified, the microstructure is normal. 
 
建议Suggestions： 
（1） 调查螺栓松动的原因。To investigate the cause of loosening of bolts.  
 
 
 
分发: 
Distribution 
质保部  陈煜 
检验者Author 
朱玲斌 
Zhu Lingbin 
审核Auditor 
邵百明 
Shao Baiming 
批准Approver 
                   
代 
日期Date 
2015.11.6 
日期Date 
2015.11.6 
日期Date 
2015.11.6 


 
上海汽车中心实验室 
SAIC Center Lab 
中国·上海·嘉定区安研路201 号 
邮编： 201804 
No 201 Anyan road, Jiading, Shanghai China 
Post code: 201804 
报告编号 
Report number 
 
SCL-S-15-0258M 
委托者: 质保部  陈煜 
Request person, dept： 
委托编号:  /  
Request number: 
送样日期:  2015.10.29 
Request date:  
报告日期:  2015.11.6 
Report date：  
第2页共4页 
 
SMPV-0.2.3-002-QA -F01 
III. 调查结果 Investigation Results  
R950 车主电话反馈车辆无法启动，并且车外汽油味很大。车辆送至4S 店后，拆解发现高压油泵处出油管
位置有汽油喷出，高压油泵固定螺栓断裂，车辆里程2350km。 
送至实验室失效件如图1a 所示，图1b~1f 为失效螺栓和未失效螺栓的宏观形貌对比，由图可知： 
 失效螺栓（8.8 级）法兰面有一定的圆周拧紧痕迹（图1c），与它匹配的油泵法兰面局部装配痕迹明显
被磨损（图1d），这应该是螺栓工作时松动造成的； 
 另外一个未失效螺栓法兰面及其匹配面形貌正常（图1e，1f），未见明显螺栓松动痕迹； 
 据了解，失效位置螺栓有装配返工记录。 
 
 
 
a  失效件全貌 
b  失效件等级 
c  失效螺栓法兰面形貌 
d  油泵法兰面形貌（与失效螺栓匹配） 
 


 
上海汽车中心实验室 
SAIC Center Lab 
中国·上海·嘉定区安研路201 号 
邮编： 201804 
No 201 Anyan road, Jiading, Shanghai China 
Post code: 201804 
报告编号 
Report number 
 
SCL-S-15-0258M 
委托者: 质保部  陈煜 
Request person, dept： 
委托编号:  /  
Request number: 
送样日期:  2015.10.29 
Request date:  
报告日期:  2015.11.6 
Report date：  
第3页共4页 
 
SMPV-0.2.3-002-QA -F01 
 
e  未失效螺栓法兰面形貌 
f  油泵法兰面形貌（与未失效螺栓匹配） 
图1  失效件宏观形貌 
断口分析   Fracture analysis 
图2 为螺栓断口形貌，由图可知： 
 螺栓疲劳开裂而失效，疲劳扩展方向如图2a，2b，2c 黄色箭头所示；疲劳源区未见明显缺陷； 
 图2b，2c 有明显可见的疲劳条带。 
a  断口全貌 
 
 
b  位置1 形貌-疲劳 
c  位置2 形貌-疲劳 
图2  失效件断口形貌 
1
2
疲劳源 


 
上海汽车中心实验室 
SAIC Center Lab 
中国·上海·嘉定区安研路201 号 
邮编： 201804 
No 201 Anyan road, Jiading, Shanghai China 
Post code: 201804 
报告编号 
Report number 
 
SCL-S-15-0258M 
委托者: 质保部  陈煜 
Request person, dept： 
委托编号:  /  
Request number: 
送样日期:  2015.10.29 
Request date:  
报告日期:  2015.11.6 
Report date：  
第4页共4页 
 
SMPV-0.2.3-002-QA -F01 
材料测试  Material Test Results 
对失效螺栓进行材料检测，其结果如下： 
 失效螺栓材料成分和硬度符合要求，组织正常。 
表1  材料检测结果
（1） 
序号 
No. 
测试项目 
Test item 
额定值 
Requirement 
试验结果 
Test result 
评价 Evaluation 
合格 
OK 
不合格 
Not OK 
1 
失效件成分 
 
（2） 
 
 
C 
0.25~0.55 
0.384 
× 
 
P 
0.025 
0.0090 
× 
 
S 
0.025 
0.0026 
× 
 
2 
芯部硬度 
HB,F=30D2：245~316 
HB2.5/187.5：
288,290,290 
× 
 
3 
螺牙缺陷 
中径以下无折叠 
无折叠（图3） 
× 
 
4 
金相组织 
/ 
回火索氏体（图4） 
/ 
 
注：（1）表中额定值数据均引自GB/T 3098.1-2010 
    （2）成分结果见报告M20151105-001 
 
图3  螺牙缺陷 
图4  金相组织

File: 材料工程师/SCL-S-15-0259M-SGE1.5T-离合器壳体-朱玲斌.pdf.md
# SCL-S-15-0259M-SGE1.5T-离合器壳体-朱玲斌.pdf

 
上海汽车中心实验室 
SAIC Center Lab 
中国·上海·嘉定区安研路201 号 
邮编： 201804 
No 201 Anyan road, Jiading, Shanghai China 
Post code: 201804 
报告编号 
Report number 
 
SCL-S-15-0259M 
委托者: 变速箱部  杨哲 
Request person, dept： 
委托编号:  /  
Request number: 
送样日期:  2015.10.29 
Request date:  
报告日期:  2015.11.4 
Report date：  
第1页共5页 
 
SMPV-0.2.3-002-QA -F01 
零件号Part number 
10021421 
零件名称 
Part name 
离合器壳体 
Clutch housing 
图纸日期Drawing date 
2014-07-04 
零件生产日期Part production date 
/ 
供货商 
Supplier 
SAGW 
车型/项目Car type/project 
SGE1.5 T 
DVP 材料大纲签署日期DVP material test plan date 
/ 
阶段性报告 Interim report                结论性报告 Conclusion report          
 
Ⅰ.任务描述 Task description 
实验室受委托对离合器壳体进行失效原因分析，失效零件具体信息如下： 
As requested, SCL has analyzed the failure of the clutch housing. The information of the failed part is as following： 
零件信息：Part information 
零件名称 
Part name 
离合器壳体 
Clutch housing 
车制造日期 
Vehicle production date 
/ 
VIN 码 
VIN 
/ 
销售日期 
Sale date 
/ 
车辆里程数 
Car mileage 
27891km（试验进度86%） 
维修站名称 
Sale agent 
/ 
失效模式描述 
Failure circumstance  
SGE1.5T 在广德进行长坡桥工况测试时，离合器壳体开裂。 
The SCM new SD test in Guang De, the clutch housing cracking .  
原材料信息：Raw material information 
原材料及牌号 
Raw material specification 
A380 
原材料厂商 
Raw material producer 
/ 
散件供应商 
Component supplier 
/ 
金属热处理状态 
Metal heat treatment state 
/ 
失效零件见图1：The failed part is shown in figure 1. 
 
Ⅱ. 结论与建议 Conclusions and Suggestions 
 
 
结论Conclusions： 
（1） 离合器壳体由于受到较大载荷而开裂。The clutch housing cracked due to overload. 
（2） 失效件化学成分符合要求，组织和硬度正常。The chemical compositions of failure part are qualified, the 
microstructure and hardness are normal. 
 
建议Suggestions： 
（1） 校核不同连接设计的工作应力。To check the work stress of the different design. 
（2） 试验前确认零件状态并确保试验按照规定进行。Confirm the status of the parts and ensure that the test shall 
be conducted in accordance with the regulations. 
 
 
 
分发: 
Distribution 
变速箱部  杨哲 
检验者Author 
朱玲斌 
Zhu Lingbin 
审核Auditor 
邵百明 
Shao Baiming 
批准Approver 
                  
代 
日期Date 
2015.11.4 
日期Date 
2015.11.6 
日期Date 
2015.11.6 


 
上海汽车中心实验室 
SAIC Center Lab 
中国·上海·嘉定区安研路201 号 
邮编： 201804 
No 201 Anyan road, Jiading, Shanghai China 
Post code: 201804 
报告编号 
Report number 
 
SCL-S-15-0259M 
委托者: 变速箱部  杨哲 
Request person, dept： 
委托编号:  /  
Request number: 
送样日期:  2015.10.29 
Request date:  
报告日期:  2015.11.4 
Report date：  
第2页共5页 
 
SMPV-0.2.3-002-QA -F01 
III. 调查结果 Investigation Results  
试验车L15WIV015 在广德进行长坡桥工况测试，坡上起步时，车辆损坏，无法正常行驶，此时车辆里程
27891km（试验进度86%），拆解发现离合器壳体断裂。据了解，该车执行ABS 沙石路规范时，发现底盘有冲
击，检查发现下系杆支架（采用三点连接）断裂，此时车辆里程26017km（进度80%），随后底盘更换新的悬
置支架，螺栓连接方式由三点连接变更为四点连接，更换时未确认壳体是否已经开裂。 
离合器壳体及下系杆装配位置关系如图1a 所示，1b~1d 为失效件宏观形貌，与失效件相关的下系杆支架
和螺栓均未收到，由图可知： 
 与下系杆支架连接的四个螺栓位置所在的壳体部分被拉断（图1b）； 
 1#螺栓孔有明显的异常磨损痕迹（图1d），应该是连接螺栓松动后该处螺栓孔与下系杆支架相互磨损
导致的，这些磨损痕迹很可能是在下系杆失效过程中造成的（见报告SCL-S-15-0239M，三点连接，
试验进度80%）； 2#，3#，4#螺栓孔配合面磨损痕迹正常（图1c）； 
 2#螺栓孔在下系杆失效前未装配螺栓（图1e），更换新下系杆支架后，装配了2#螺栓（图1f）；连接
方式变更会对壳体局部应力产生变化。 
 
 
a  装配位置图 
b  离合器壳体失效件 
c  失效件局部宏观形貌 
 d   1#螺栓孔位宏观形貌 
3# 
2# 
1# 
4# 


 
上海汽车中心实验室 
SAIC Center Lab 
中国·上海·嘉定区安研路201 号 
邮编： 201804 
No 201 Anyan road, Jiading, Shanghai China 
Post code: 201804 
报告编号 
Report number 
 
SCL-S-15-0259M 
委托者: 变速箱部  杨哲 
Request person, dept： 
委托编号:  /  
Request number: 
送样日期:  2015.10.29 
Request date:  
报告日期:  2015.11.4 
Report date：  
第3页共5页 
 
SMPV-0.2.3-002-QA -F01 
e 下系杆支架失效前螺栓装配形貌 
f  更换新下系杆后螺栓装配形貌 
图1  失效件形貌 
断口分析    Fracture Analysis 
图2 壳体全部断口低倍形貌及裂纹扩展方向（黄色箭头），图3 为断裂的离合器壳体起始断口的低倍及高
倍微观形貌，由图可知： 
 
图2 中不同筋位置的断口有明显的人字纹特征，裂纹基本都是从上端往下，应该是壳体受到较大载荷而
被撕裂；结合不同位置的断裂扩展方向，认为最先起裂位置在1#螺栓孔边缘，具体见图2； 
 
离合器壳体发生过载断裂，起源区域微观形貌为韧窝+解理（图3b，3c），断裂源见图3a；从图3a 中
不同的颜色区域及末端的撕裂条带形貌可以看出，壳体不是一次性开裂； 
 
无法确定更换下系杆支架时壳体是否已经开裂。 
 
图2  失效件断口及断裂扩展方向 


 
上海汽车中心实验室 
SAIC Center Lab 
中国·上海·嘉定区安研路201 号 
邮编： 201804 
No 201 Anyan road, Jiading, Shanghai China 
Post code: 201804 
报告编号 
Report number 
 
SCL-S-15-0259M 
委托者: 变速箱部  杨哲 
Request person, dept： 
委托编号:  /  
Request number: 
送样日期:  2015.10.29 
Request date:  
报告日期:  2015.11.4 
Report date：  
第4页共5页 
 
SMPV-0.2.3-002-QA -F01 
 
a  最先开裂处低倍形貌 
b  位置1 断口-解理+韧窝 
c  位置2 断口-解理+韧窝 
图3  断口形貌 
材料测试  Material Test Results 
对失效离合器壳体材料进行检测，其结果如下： 
 离合器壳体材料化学成分符合要求，组织和硬度正常，未见明显孔隙。 
 
表1  材料检测结果 
序号 
No. 
测试项目 
Test item 
额定值 
Requirement 
试验结果 
Test result 
评价 Evaluation 
合格 
OK 
不合格 
Not OK 
1 
成分 
Chemical components 
A380 
(ASTM B85-03) 
 
 
 
Si 
7.5-9.5 
8.579 
× 
 
Fe 
≤1.3 
0.849 
× 
 
Cu 
3.0~4.0 
3.461 
× 
 
Mn 
≤0.50 
0.148 
× 
 
Mg 
≤0.10 
0.025 
× 
 
Ni 
≤0.50 
0.012 
× 
 
Zn 
≤3.0 
1.896 
× 
 
Sn 
≤0.35 
＜0.0020 
× 
 
Al 
余量 
84.91 
× 
 
2 
硬 度 
Hardness 
/ 
HB2.5/62.5： 91,97,94 
/ 
 
1#螺栓孔 
位置2 
位置1 
断裂源 


 
上海汽车中心实验室 
SAIC Center Lab 
中国·上海·嘉定区安研路201 号 
邮编： 201804 
No 201 Anyan road, Jiading, Shanghai China 
Post code: 201804 
报告编号 
Report number 
 
SCL-S-15-0259M 
委托者: 变速箱部  杨哲 
Request person, dept： 
委托编号:  /  
Request number: 
送样日期:  2015.10.29 
Request date:  
报告日期:  2015.11.4 
Report date：  
第5页共5页 
 
SMPV-0.2.3-002-QA -F01 
序号 
No. 
测试项目 
Test item 
额定值 
Requirement 
试验结果 
Test result 
评价 Evaluation 
合格 
OK 
不合格 
Not OK 
3 
微观组织 
Microstructure 
/ 
白色块状a 相+细小的共晶
Si+少量灰色块状初晶Si 
 (见图4) 
/ 
 
 
 
a  1#螺栓孔金相形貌 
b  金相组织 
图4  金相形貌

File: 材料工程师/SCL-S-15-0261M-NLE机油泵-薛喜才.pdf.md
# SCL-S-15-0261M-NLE机油泵-薛喜才.pdf

 
上海汽车中心实验室 
SAIC Center Lab 
中国·上海·嘉定区安研路201 号 
邮编: 201804 
No 201 Anyan road, Jiading, Shanghai ,China 
Post code: 201804 
报告编号 
Report number 
 
SCL-S-15-0261M 
委托者: 许建华 
Request person, dept： 
委托编号:  /  
Request number: 
送样日期: 2015.11.03 
Request date:  
报告日期: 2015.11.05 
Report date：  
第1页共11页 
 
SMPV-0.2.3-002-QA -F01 
零件号Part number 
10162945 
 零件名称 
Part name 
机油泵总成 
Oil pump assembly 
图纸日期Drawing date 
2014-10 
零件生产日期Part production date 
/ 
 供货商 
Supplier 
上海幸福(上海乾通) 
车型/项目Car type/project 
NLE 2.0T 
DVP 材料大纲签署日期DVP material test plan date 
/ 
阶段性报告 Interim report                结论性报告 Conclusion report          
 
Ⅰ.任务描述 Task description 
实验室受委托对机油泵总成进行失效原因分析，失效零件具体信息如下：  
As requested, SCL has analyzed the failure of oil pump assembly. The information of the failed part is as following： 
零件信息：Part information 
零件名称 
Part name 
机油泵总成 
Oil pump assembly 
车制造日期 
Vehicle production date 
2015-3-20 
VIN 码 
VIN 
LSJA24W9XFS021431 
销售日期 
Sale date 
/ 
车辆里程数 
Car mileage 
5735km 
维修站名称 
Sale agent 
贵州瀚羿 
失效模式描述 
Failure circumstance  
客户描述在行驶时出现机油灯点亮，准备靠边停车时发动机自动熄火，发动机机舱内有
白烟明显焦糊味，然后车辆无法启动。 
原材料信息：Raw material information 
原材料及牌号 
Raw material specification 
从动轴：20CrMnTi 
原材料厂商 
Raw material producer 
/ 
散件供应商 
Component supplier 
/ 
金属热处理状态 
Metal heat treatment state 
从动轴：表层渗碳 
失效零件见图2：The failed part is shown in figure2.  
Ⅱ. 结论与建议 Conclusions and Suggestions 
结论Conclusions： 
1. 从动轴与从动齿由于润滑不良、发生粘着磨损而最终咬死。 
Adhesive worn happen between the drive shaft and the gear because of poor lubrication. 
2. 零件材料性能正常。 
The material of the parts was normal.  
 
建议Suggestions： 
1. 检查系统的清洁度。 
Check the cleanliness of the system. 
2. 评估极端工况下，从动齿承受的工作载荷。 
Evaluate the load of the gear under the extreme conditions.  
 
 
 
分发Distribution 
许建华  李娇 
检验者Author 
薛喜才 
Xuexicai 
审核Auditor 
邵百明 
Shaobaiming 
批准Approver 
                     
代 
日期Date 
2015.11.10 
日期Date 
2015.11.10 
日期Date 
2015.11.10 


 
上海汽车中心实验室 
SAIC Center Lab 
中国·上海·嘉定区安研路201 号 
邮编: 201804 
No 201 Anyan road, Jiading, Shanghai ,China 
Post code: 201804 
报告编号 
Report number 
 
SCL-S-15-0261M 
委托者: 许建华 
Request person, dept： 
委托编号:  /  
Request number: 
送样日期: 2015.11.03 
Request date:  
报告日期: 2015.11.05 
Report date：  
第2页共11页 
 
SMPV-0.2.3-002-QA -F01 
III. 调查结果 Investigation Results  
一. 失效零件The failed parts 
1. 售后NLE 2.0 发动机失效，现场检查照片见图1 所示。机油泵链条拉断(见图1a)，油底壳内有金属杂质(见
图1b)；机油泵咬死(见图1d)，连杆瓦第1、3 档抱轴(见图1e)，主轴瓦无异常磨损(见图1f)。 
  该故障件的失效模式与之前发生的几起案例类似：机油泵先咬死，造成链条拉断，连杆瓦缺油、异常磨损，
进而抱死。 
 
 
 
 
 
 
 
 
 
 
 
 
 
 
 
 
 
 
 
 
 
 
 
 
 
 
 
 
 
 
图1  发动机失效情况 
(a) 
(f) 
(e) 
(d) 
(c) 
(b) 
链条拉断 
油底壳杂质 
吸油盘 
机油泵咬死 
编号 
连杆轴瓦： 
第1档和第3
档抱轴 
主轴瓦无异
常磨损 


 
上海汽车中心实验室 
SAIC Center Lab 
中国·上海·嘉定区安研路201 号 
邮编: 201804 
No 201 Anyan road, Jiading, Shanghai ,China 
Post code: 201804 
报告编号 
Report number 
 
SCL-S-15-0261M 
委托者: 许建华 
Request person, dept： 
委托编号:  /  
Request number: 
送样日期: 2015.11.03 
Request date:  
报告日期: 2015.11.05 
Report date：  
第3页共11页 
 
SMPV-0.2.3-002-QA -F01 
2. 失效机油泵见图2 所示。主动齿转动正常(图2d)，从动齿咬死，无法转动；从动齿端面与泵盖有偏磨痕迹(图
2c)，主动轴与泵体也有偏磨痕迹(图2b)。 
 
 
 
 
 
 
 
 
 
 
 
 
 
 
 
 
 
 
 
 
 
 
 
 
 
 
 
 
 
 
 
 
 
 
图2   失效机油泵 
(d) 
(c) 
(b) 
(a) 
主动齿 
从动齿 
主、从动齿在泵盖
上磨痕 
从动齿偏磨痕迹 
偏磨 


 
上海汽车中心实验室 
SAIC Center Lab 
中国·上海·嘉定区安研路201 号 
邮编: 201804 
No 201 Anyan road, Jiading, Shanghai ,China 
Post code: 201804 
报告编号 
Report number 
 
SCL-S-15-0261M 
委托者: 许建华 
Request person, dept： 
委托编号:  /  
Request number: 
送样日期: 2015.11.03 
Request date:  
报告日期: 2015.11.05 
Report date：  
第4页共11页 
 
SMPV-0.2.3-002-QA -F01 
3. 使用塞规对从动齿与泵体径向间隙检查(见图3)：7、8 齿0.02mm 塞规无法通过，其他正常(从动齿与泵体径
向间隙要求值：0.03-0.06mm)。从动齿端面与壳体平面间距见图3 所示，从测试结果来看，从动齿面有倾斜，
5、6 齿下沉，1、2 号齿上翘。 
 
 
 
 
 
 
 
 
 
 
 
 
 
 
 
 
图3  从动齿、主动齿关键尺寸测试 
4. 将从动轴、从动齿剖切，见图4 所示。限压阀弹簧未卡滞，从动轴上润滑油口偏离原设计方向不明显。 
 
 
 
 
 
 
 
 
 
 
 
图4  从动轴、从动齿刨切面 
5. 壳体内侧磨损形貌见图5 所示。壳体内侧无严重的拉痕，从动齿侧壳体表面有挤压痕迹(图5b)，应该从动
齿咬死过程中发生偏移、挤压壳体。 
  从动齿与壳体内侧有偏磨痕迹(图5c)，呈现磨粒磨损迹象。 
 
-0.001 
1 
3 
4 
5 
6 
7 
8 
2 
从动轴 
主动轴 
-0.038 
-0.050 
-0.050 
-0.034 -0.016 
-0.002 
-0.017 
主动齿直径：38.455 
要求值：38.5
050
.0
089
.0


 
壳体圆弧半径：38.540 
要求值：38.5
064
.0
025
.0


 
壳体圆弧半径：38.513 
要求值： / 
从动轴 
从动齿 
限压阀 
从动轴 
润滑油口 
(b) 
(a) 
润滑油口设计方向 


 
上海汽车中心实验室 
SAIC Center Lab 
中国·上海·嘉定区安研路201 号 
邮编: 201804 
No 201 Anyan road, Jiading, Shanghai ,China 
Post code: 201804 
报告编号 
Report number 
 
SCL-S-15-0261M 
委托者: 许建华 
Request person, dept： 
委托编号:  /  
Request number: 
送样日期: 2015.11.03 
Request date:  
报告日期: 2015.11.05 
Report date：  
第5页共11页 
 
SMPV-0.2.3-002-QA -F01 
 
 
 
 
 
 
 
 
 
 
 
 
 
 
 
 
 
 
 
 
 
图5  壳体内磨损形貌 
6. 从动轴、从动齿的匹配面磨损情况见图6 所示。从动轴表面粘附金属，从动齿孔内表面发生金属剥离，两
者之间发生粘着磨损，摩擦副之间发生冷焊合，这是造成机油泵咬死的根本原因。 
 
 
 
 
 
 
 
 
 
 
 
 
图6  从动轴与从动齿磨损痕迹 
金属剥离 
粘附金属 
(a) 
装
配
在
泵
壳
体 
(a) 
(b) 
(b) 
从
动
齿 
(b) 
主动轴 
从动轴 
挤痕 
主动轴 
从动轴 
(c) 
偏磨 
(a)从动轴 


 
上海汽车中心实验室 
SAIC Center Lab 
中国·上海·嘉定区安研路201 号 
邮编: 201804 
No 201 Anyan road, Jiading, Shanghai ,China 
Post code: 201804 
报告编号 
Report number 
 
SCL-S-15-0261M 
委托者: 许建华 
Request person, dept： 
委托编号:  /  
Request number: 
送样日期: 2015.11.03 
Request date:  
报告日期: 2015.11.05 
Report date：  
第6页共11页 
 
SMPV-0.2.3-002-QA -F01 
7. 从动轴表面的磨损形貌见图7 所示。从动轴轴向磨损不均匀，且靠近泵体一侧磨损严重(图7a)，其对应位
置(靠近泵盖侧:图7b)磨损较轻；同理泵体侧磨损轻的区域(图7c)，对应部位磨损相对较严重(图7d)。 
从磨损情况来看，可能有异物进入轴与齿之间或从动齿承受工作载荷波动较大，造成从动齿与轴匹配发生倾
斜，轴与齿孔之间硬接触、润滑油膜遭到破坏、进而发生咬死。 
 
 
 
 
 
 
 
 
 
 
 
 
 
 
 
 
 
 
 
 
 
 
图7 从动轴表面磨损情况 
二. 能谱分析EDS analysis 
1. 对从动轴表面粘附物进行能谱分析，结果见图8 所示。从动轴表面以Fe、C 为主，还含有Cu、Cr 元素，未
发现大块的铝碎屑物质，表明从动轴表面的粘附物质应该是从动齿上的剥离物或其他可能的铁基物质。 
2. 油底壳内杂质见图9 所示。部分片状物质，尺寸可达6mm，其他则以粒状物质存在。对其进行能谱分析，
发现大块片状物质以Al、Si、 Sn 为主，局部有少量的铁屑物质(图10)，这些物质大部分来自连杆瓦表面减
磨材料，部分铁基材质可能来自轴瓦基体或曲轴表面的磨削物质。 
 
 
 
 
 
(a) 
(d) 
(c) 
(b) 


 
上海汽车中心实验室 
SAIC Center Lab 
中国·上海·嘉定区安研路201 号 
邮编: 201804 
No 201 Anyan road, Jiading, Shanghai ,China 
Post code: 201804 
报告编号 
Report number 
 
SCL-S-15-0261M 
委托者: 许建华 
Request person, dept： 
委托编号:  /  
Request number: 
送样日期: 2015.11.03 
Request date:  
报告日期: 2015.11.05 
Report date：  
第7页共11页 
 
SMPV-0.2.3-002-QA -F01 
 
 
 
 
 
 
 
 
 
 
 
 
 
 
 
 
 
 
 
 
(a)测试点1 
 
 
 
 
 
 
 
 
 
 
 
 
 
 
 
 
 
 
 
 
(b)测试点2 
元素 
wt% 
C 
15.51 
F 
2.77 
Si 
0.18 
Cr 
0.60 
Fe 
80.93 
总量: 
100.00 
元素 
wt% 
C 
10.23 
F 
2.48 
Si 
0.17 
Cr 
0.61 
Fe 
85.63 
Cu 
0.88 
总量: 
100.00 
Fe 
C 
Fe 
C 


 
上海汽车中心实验室 
SAIC Center Lab 
中国·上海·嘉定区安研路201 号 
邮编: 201804 
No 201 Anyan road, Jiading, Shanghai ,China 
Post code: 201804 
报告编号 
Report number 
 
SCL-S-15-0261M 
委托者: 许建华 
Request person, dept： 
委托编号:  /  
Request number: 
送样日期: 2015.11.03 
Request date:  
报告日期: 2015.11.05 
Report date：  
第8页共11页 
 
SMPV-0.2.3-002-QA -F01 
 
 
 
 
 
 
 
 
 
 
 
 
 
 
 
 
 
 
  
(c)测试点3 
 
 
 
 
 
 
 
 
 
 
 
 
 
(d)测试点4 
图8  从动轴表面能谱分析结果 
元素 
wt% 
C 
11.21 
F 
2.99 
Si 
0.17 
Cr 
0.65 
Fe 
84.23 
Cu 
0.75 
总量: 
100.00 
元素 
wt% 
C 
20.57 
Cr 
0.88 
Fe 
78.55 
总量: 
100.00 
C 
C 
Fe 
Cr 
Fe 


 
上海汽车中心实验室 
SAIC Center Lab 
中国·上海·嘉定区安研路201 号 
邮编: 201804 
No 201 Anyan road, Jiading, Shanghai ,China 
Post code: 201804 
报告编号 
Report number 
 
SCL-S-15-0261M 
委托者: 许建华 
Request person, dept： 
委托编号:  /  
Request number: 
送样日期: 2015.11.03 
Request date:  
报告日期: 2015.11.05 
Report date：  
第9页共11页 
 
SMPV-0.2.3-002-QA -F01 
 
 
 
 
 
 
 
 
 
 
 
 
 
 
图9  油底壳内杂质 
 
 
 
 
 
 
 
 
 
 
 
 
 
 
 
 
 
 
 
 
 
 
 
 
 
                                                          
                      (a)测试点1 
元素 
wt% 
C 
42.30 
O 
10.43 
Al 
41.60 
Si 
1.62 
Cl 
0.13 
Ca 
0.15 
Fe 
0.19 
Cu 
0.52 
Sn 
3.04 
总量: 
100.00 
Al 
O 
Si 
Sn 


 
上海汽车中心实验室 
SAIC Center Lab 
中国·上海·嘉定区安研路201 号 
邮编: 201804 
No 201 Anyan road, Jiading, Shanghai ,China 
Post code: 201804 
报告编号 
Report number 
 
SCL-S-15-0261M 
委托者: 许建华 
Request person, dept： 
委托编号:  /  
Request number: 
送样日期: 2015.11.03 
Request date:  
报告日期: 2015.11.05 
Report date：  
第10页共11页 
 
SMPV-0.2.3-002-QA -F01 
 
 
 
 
 
 
 
 
 
 
 
 
 
 
 
 
 
 
 
 
 
 
 
 
 
 
 
 
(b)测试点2 
 
 
 
 
 
 
 
 
 
 
 
 
 
元素 
wt% 
C 
37.56 
O 
11.01 
Al 
42.77 
Si 
1.83 
Ca 
0.68 
Fe 
0.98 
Cu 
0.48 
Sn 
4.69 
总量: 
100.00 
Al 
Sn 
Si 
O

File: 材料工程师/SCL-S-15-0262M-燃油回油管-SV71-龚伟.pdf.md
# SCL-S-15-0262M-燃油回油管-SV71-龚伟.pdf

 
上海汽车中心实验室
(SAIC Center Lab) 
中国·上海·嘉定区安研路201 号 
邮编. 201804 
No. 201 Anyan Road, Jiading District,  
Shanghai, China. 
Post code :200433 
报告编号：Report number 
SCL-S-15-0262M 
委托者Requestor：江亮 
送样日期Deliver date：2015.11.06 
报告日期Report date：2015.11.23 
第 1 页 共 7 页 
Page 1 of 7  
 
零件号 
Part number 
10169344 
零件名称 
Part name 
燃油回油管 
Fuel Return Line 
图纸日期 
Drawing date  
2014.08.19 
零件生产日期 
Production date 
/ 
供货商 
Supplier 
浙江铁马科技股份有限公司 
Zhejiangtiema Technology CO.LTD 
车型/项目 
Car type/project 
SV71 
 
   阶段性报告  Stage report        结论性报告 Conclusion report           测试报告 Test report 
Ⅰ.任务描述 Task description 
实验室受委托对燃油回油管进行失效原因分析，失效零件具体信息如下： 
As requested, QA lab has analyzed the invalid cause of fuel return line, and the information of invalid part is shown 
as following： 
零件信息：Part information 
零件名称 
Part name 
燃油回油管 
Fuel Return Line 
制造日期 
Production date 
/ 
VIN 码 
VIN number 
/ 
销售日期 
Sale date 
/ 
车辆里程数 
Car mileage 
/ 
销售商 
Sale agent 
台架试验 
失效模式描述 
Invalid situation 
description 
回油管接头断裂 
Return line joint fractured. 
原材料信息：Raw material information 
原材料及牌号 
Raw material 
and trademark 
PA66-GF30 
原材料厂商 
Raw material producer 
杜邦 
散件供应商 
Part supplier 
浙江省临海市永恒汽配科技股份有
限公司 
金属热处理状态 
Metal heat treatment state 
/ 
失效零件见图1：The invalid part is shown in Fig 1.  
Ⅱ. 结论与建议 Conclusions and suggestions 
结论： 1. 失效件受外力导致断裂。  
2．零件材料符合技术要求。 
Conclusions:  1. The failure parts fractured by external force.  
2. Material performance of part conformed to requirements. 
建议： 1.检查装配环节。 
Suggestions:  1.Check the assembly process.  
 
 
分发： 
Dispenser 
发动机 江亮 
检验者： 
Identifier 
龚伟 
Gong Wei 
审核： 
Auditor 
狄春峰 
Di Chunfeng 
批准： 
Approver 
 
日期： 
Date 
2015.11.23 
日期： 
Date 
2015.11.23 
日期： 
Date 
2015.11.23 
    


 
上海汽车中心实验室
(SAIC Center Lab) 
中国·上海·嘉定区安研路201 号 
邮编. 201804 
No. 201 Anyan Road, Jiading District,  
Shanghai, China. 
Post code :200433 
报告编号：Report number 
SCL-S-15-0262M 
委托者Requestor：江亮 
送样日期Deliver date：2015.11.06 
报告日期Report date：2015.11.23 
第 2 页 共 7 页 
Page 2 of 7  
 
 
图1 失效件 
Fig. 1 Failure Part 
 
III. 测试结果 Test Results  
序
号 
No. 
试验项目 
Test item 
额定值 
Requirement 
试验结果 
Test result 
评价 Evaluation 
第一次 
第二次 
合格 
qualified 
不合格 
unqualified 
I 
失效件① 
 
 
1 
红外（GB/T6040-2002） 
Infrared Spectroscopy 
PA66 
PA66 
× 
 
2 
熔点（GB/T19466.3-2006） 
Melting point (℃) 
260±5 
260 
× 
 
3 
焓值（GB/T19466.3-2006） 
Enthalpy (J/g) 
/ 
50.2 
51.3 
 
 
4 
灰分（GB/T9345.1-2008） 
Ash content (%) 
30±2 
29.9 
× 
 
II 
失效件② 
 
 
1 
红外（GB/T6040-2002） 
Infrared Spectroscopy 
PA66 
PA66 
× 
 
2 
熔点（GB/T19466.3-2006） 
Melting point (℃) 
260±5 
260 
× 
 
失效件① 
开裂 
失效件② 
失效件③ 


 
上海汽车中心实验室
(SAIC Center Lab) 
中国·上海·嘉定区安研路201 号 
邮编. 201804 
No. 201 Anyan Road, Jiading District,  
Shanghai, China. 
Post code :200433 
报告编号：Report number 
SCL-S-15-0262M 
委托者Requestor：江亮 
送样日期Deliver date：2015.11.06 
报告日期Report date：2015.11.23 
第 3 页 共 7 页 
Page 3 of 7  
 
序
号 
No. 
试验项目 
Test item 
额定值 
Requirement 
试验结果 
Test result 
评价 Evaluation 
第一次 
第二次 
合格 
qualified 
不合格 
unqualified 
3 
焓值（GB/T19466.3-2006） 
Enthalpy (J/g) 
/ 
49.2 
51.6 
 
 
4 
灰分（GB/T9345.1-2008） 
Ash content (%) 
30±2 
30.1 
× 
 
III 
失效件③ 
 
 
1 
红外（GB/T6040-2002） 
Infrared Spectroscopy 
PA66 
PA66 
× 
 
2 
熔点（GB/T19466.3-2006） 
Melting point (℃) 
260±5 
261 
× 
 
3 
焓值（GB/T19466.3-2006） 
Enthalpy (J/g) 
/ 
47.4 
49.6 
 
 
4 
灰分（GB/T9345.1-2008） 
Ash content (%) 
30±2 
30.1 
× 
 
IV 
新件 
 
 
1 
红外（GB/T6040-2002） 
Infrared Spectroscopy 
PA66 
PA66 
× 
 
2 
熔点（GB/T19466.3-2006） 
Melting point (℃) 
260±5 
261 
× 
 
3 
焓值（GB/T19466.3-2006） 
Enthalpy (J/g) 
/ 
46.0 
52.0 
 
 
4 
灰分（GB/T9345.1-2008） 
Ash content (%) 
30±2 
30.2 
× 
 
小结：零件材料符合技术要求。 
 
 
 
 
 
 
 


 
上海汽车中心实验室
(SAIC Center Lab) 
中国·上海·嘉定区安研路201 号 
邮编. 201804 
No. 201 Anyan Road, Jiading District,  
Shanghai, China. 
Post code :200433 
报告编号：Report number 
SCL-S-15-0262M 
委托者Requestor：江亮 
送样日期Deliver date：2015.11.06 
报告日期Report date：2015.11.23 
第 4 页 共 7 页 
Page 4 of 7  
 
Ⅳ. 宏观分析 Macroscopic observation 
失效件①状态如图2 所示，仅发生开裂情况，断裂位置位于三通管一端的根部，破坏后可见开
裂位置为脆断，系一次性受过大外力所致。 
 
     
   
  图2 失效件① 
Fig. 2 Failure Part① 
 
 
 
 
 
 
 
 
 
 
 
 
 
 
开裂位置：脆断 


 
上海汽车中心实验室
(SAIC Center Lab) 
中国·上海·嘉定区安研路201 号 
邮编. 201804 
No. 201 Anyan Road, Jiading District,  
Shanghai, China. 
Post code :200433 
报告编号：Report number 
SCL-S-15-0262M 
委托者Requestor：江亮 
送样日期Deliver date：2015.11.06 
报告日期Report date：2015.11.23 
第 5 页 共 7 页 
Page 5 of 7  
 
失效件②状态如图3 所示，已完全断开，断口脆断与韧断夹杂分布。断裂起始位置为脆断形式，
位于三通管一端的根部，系一次受力；后再发生韧断，系二次受力；断裂终止位置再次发生脆断，
系三次受力。断裂方向如图中箭头所示。 
 
      
 
  图3 失效件② 
Fig. 3 Failure Part② 
 
 
 
 
 
 
 
 
 
 
 
 
 
红色：脆断 
黄色：韧断 


 
上海汽车中心实验室
(SAIC Center Lab) 
中国·上海·嘉定区安研路201 号 
邮编. 201804 
No. 201 Anyan Road, Jiading District,  
Shanghai, China. 
Post code :200433 
报告编号：Report number 
SCL-S-15-0262M 
委托者Requestor：江亮 
送样日期Deliver date：2015.11.06 
报告日期Report date：2015.11.23 
第 6 页 共 7 页 
Page 6 of 7  
 
失效件③状态如图4 所示，已完全断开，断口下端被白色异物覆盖，断裂情况无法判断，未覆
盖部分脆断和韧断夹杂分布，脆断与韧断夹杂分布。断裂起始位置为脆断形式，一次受力；后再发
生韧断，二次受力；剩余部分无法分析。断口起始位置与发展形式与失效件②基本一致。 
 
         
 
  图4 失效件③ 
Fig. 4 Failure Part③ 
 
 
 
 
 
 
 
 
 
 
 
 
 
红色：脆断 
黄色：韧断 


 
上海汽车中心实验室
(SAIC Center Lab) 
中国·上海·嘉定区安研路201 号 
邮编. 201804 
No. 201 Anyan Road, Jiading District,  
Shanghai, China. 
Post code :200433 
报告编号：Report number 
SCL-S-15-0262M 
委托者Requestor：江亮 
送样日期Deliver date：2015.11.06 
报告日期Report date：2015.11.23 
第 7 页 共 7 页 
Page 7 of 7  
 
对比3 失效件可以确认，各件断裂起始位置均为同一位置，据此进行失效模拟，如图5 所示，
取新件固定后，施加向右侧的外力，新件同样发生断裂，断口发展形式与失效件基本一致。 
 
 
图5 新件模拟 
Fig. 5 New Part Simulation 
 
零件在总成上状态如图6 所示，回油管包覆于总成内部，装配完成后，不会受到外力的作用，
因此建议检查装配环节异常。 
  
  
图6 新件 
Fig. 6 New Part 
 
施力方向 
断裂方向 
回油管散件 
实车状态

File: 材料工程师/SCL-S-15-0263M-NLE-增压器进油管-朱玲斌.pdf.md
# SCL-S-15-0263M-NLE-增压器进油管-朱玲斌.pdf

 
上海汽车中心实验室 
SAIC Center Lab 
中国·上海·嘉定区安研路201 号 
邮编： 201804 
No 201 Anyan road, Jiading, Shanghai China 
Post code: 201804 
报告编号 
Report number 
 
SCL-S-15-0263M 
委托者: DRE 王卫强 
Request person, dept： 
委托编号:  /  
Request number: 
送样日期:  2015.11.8 
Request date:  
报告日期:  2015.11.13 
Report date：  
第1页共5页 
 
SMPV-0.2.3-002-QA -F01 
零件号Part number 
1078641-1 
零件名称 
Part name 
进油管 
Inlet tube 
图纸日期Drawing date 
/ 
零件生产日期Part production date 
/ 
供货商 
Supplier 
浙江铁马 
车型/项目Car type/project 
IS12 
DVP 材料大纲签署日期DVP material test plan date 
/ 
阶段性报告 Interim report                结论性报告 Conclusion report          
 
Ⅰ.任务描述 Task description 
实验室受委托对进油管（手工样件）进行失效原因分析，失效零件具体信息如下： 
As requested, SCL has analyzed the failure of the inlet tube（manual sample）. The information of the failed part is as 
following： 
零件信息：Part information 
零件名称 
Part name 
进油管 
Inlet tube 
车制造日期 
Vehicle production date 
/ 
VIN 码 
VIN 
/ 
销售日期 
Sale date 
/ 
车辆里程数 
Car mileage 
/ 
维修站名称 
Sale agent 
/ 
失效模式描述 
Failure circumstance  
IS12 进行800 耐久试验，进油管开裂。 
The inlet tube cracked when 800 durability test of IS12 was done.  
原材料信息：Raw material information 
原材料及牌号 
Raw material specification 
/ 
原材料厂商 
Raw material producer 
/ 
散件供应商 
Component supplier 
/ 
金属热处理状态 
Metal heat treatment state 
/ 
失效零件见图1 和图2：The failed part is shown in figure 1 and figure 2. 
 
Ⅱ. 结论与建议 Conclusions and Suggestions 
 
结论Conclusions： 
（1） 进油管在近焊趾部位发生多源疲劳开裂； 
（2） 失效进油管化学成分合格，金相组织和硬度正常，填充良好； 
（3） 进油管插入端部分有轻微变形，可能与装配或制造有关。 
 
建议Suggestions： 
（1） 校核油管的实际工作应力； 
（2） 控制不锈钢管插入接头的长度，防止插入部分过长导致钢管受损； 
（3） 确认焊接接头位置是否存在装配应力。 
 
 
分发: 
Distribution 
发动机  王卫强 
检验者Author 
朱玲斌 
Zhu Lingbin 
审核Auditor 
邵百明 
Shao Baiming 
批准Approver 
                       
代 
日期Date 
2015.11.13 
日期Date 
2015.11.13 
日期Date 
2015.11.13 


 
上海汽车中心实验室 
SAIC Center Lab 
中国·上海·嘉定区安研路201 号 
邮编： 201804 
No 201 Anyan road, Jiading, Shanghai China 
Post code: 201804 
报告编号 
Report number 
 
SCL-S-15-0263M 
委托者: DRE 王卫强 
Request person, dept： 
委托编号:  /  
Request number: 
送样日期:  2015.11.8 
Request date:  
报告日期:  2015.11.13 
Report date：  
第2页共5页 
 
SMPV-0.2.3-002-QA -F01 
III. 调查结果 Investigation Results  
NLE-IS12-2.0T 发动机在上内所进行800h 耐久试验，试验进行至236h，进油管开裂，见报告
SCL-S-15-0218M，更换新进油管（手工样件）继续试验到528h，新装配的进油管开裂，新进油管实际试验时间
约290h。 
送检新进油管失效件所在位置图见图1a 所示，图1b~1d 为失效件相关形貌，由图可知： 
 进油管在钎焊接头侧面近焊趾的部位发生开裂（图1c），存在多处裂纹，裂纹沿圆周方向向管体扩展； 
 失效件钢管末端与接头无明显间隙，管子末端有变形形貌（图1d），这可能与进油管装配或制造有关； 
 
 
a  失效件所在位置图 
b  失效件宏观形貌 
c  开裂形貌 
d  管子末端变形形貌 
图1  失效件形貌 
 
断口分析   Fracture Analysis 
图2 为裂纹打开后断口低倍及高倍SEM 形貌，由图可知： 
 进油管失效属于多源疲劳断裂，裂纹源部位见图2a 红色箭头； 
开裂位置 
304 
不锈钢 
油管末端与接头
无明显间隙 


 
上海汽车中心实验室 
SAIC Center Lab 
中国·上海·嘉定区安研路201 号 
邮编： 201804 
No 201 Anyan road, Jiading, Shanghai China 
Post code: 201804 
报告编号 
Report number 
 
SCL-S-15-0263M 
委托者: DRE 王卫强 
Request person, dept： 
委托编号:  /  
Request number: 
送样日期:  2015.11.8 
Request date:  
报告日期:  2015.11.13 
Report date：  
第3页共5页 
 
SMPV-0.2.3-002-QA -F01 
 钎焊铜部分和不锈钢部分的SEM 形貌中有明显可见的疲劳辉纹，辉纹间距较小（图1b~1e），疲劳扩
展方向见黄色箭头所示。 
 
 
a  断口低倍形貌 
b  位置1（钎焊铜部分）-疲劳 
c  位置2（不锈钢管）-疲劳 
d  位置3（不锈钢管）-疲劳 
e  位置4（不锈钢管）-疲劳 
图2   失效件断口形貌 
1 
2 
3 
4 
 


 
上海汽车中心实验室 
SAIC Center Lab 
中国·上海·嘉定区安研路201 号 
邮编： 201804 
No 201 Anyan road, Jiading, Shanghai China 
Post code: 201804 
报告编号 
Report number 
 
SCL-S-15-0263M 
委托者: DRE 王卫强 
Request person, dept： 
委托编号:  /  
Request number: 
送样日期:  2015.11.8 
Request date:  
报告日期:  2015.11.13 
Report date：  
第4页共5页 
 
SMPV-0.2.3-002-QA -F01 
材料测试  Material Test Results 
对失效件的进油管材料进行检测，其结果如下： 
 失效进油管材料成分合格，金相组织和硬度正常，插入部分填充良好。 
 
表1  材料检测结果 
序号 
No. 
测试项目 
Test item 
额定值 
Requirement 
试验结果 
Test result 
评价 Evaluation 
合格 
OK 
不合格 
Not OK 
1 
成分 
06Cr19Ni10 
(GB/T 12771-2008) 
（1） 
 
 
C 
≤0.08 
0.014 
× 
 
Si 
≤0.75 
0.370 
× 
 
Mn 
≤2.00 
1.128 
× 
 
P 
≤0.040 
0.031 
× 
 
S 
≤0.030 
0.0087 
× 
 
Ni 
8.00~11.00 
10.48 
× 
 
Cr 
18.00~20.00 
18.75 
× 
 
2 
硬度 
/ 
HV1：149，145，142 
/ 
 
3 
金相组织 
/ 
 奥氏体（图3） 
/ 
 
4 
钎焊部分形貌 
/ 
填充良好（图4） 
/ 
 
注：（1）成分检测结果见报告M20151109-001 
 
图3   进油管金相 


 
上海汽车中心实验室 
SAIC Center Lab 
中国·上海·嘉定区安研路201 号 
邮编： 201804 
No 201 Anyan road, Jiading, Shanghai China 
Post code: 201804 
报告编号 
Report number 
 
SCL-S-15-0263M 
委托者: DRE 王卫强 
Request person, dept： 
委托编号:  /  
Request number: 
送样日期:  2015.11.8 
Request date:  
报告日期:  2015.11.13 
Report date：  
第5页共5页 
 
SMPV-0.2.3-002-QA -F01 
 
图4  钎焊部分填充形貌

File: 材料工程师/SCL-S-15-0264M-AP14-冷却系统散热器-罗晓瑜.pdf.md
# SCL-S-15-0264M-AP14-冷却系统散热器-罗晓瑜.pdf

 
上海汽车中心实验室
(SAIC Center Lab) 
中国·上海·嘉定区安研路201 号 
邮编. 201804 
No. 201 Anyan Road, Jiading District,  
Shanghai, China. 
Post code :200433 
报告编号：Report number 
SCL-S-15-0264M 
委托者Requestor：QA 王前龙 
送样日期Deliver date：2015.11.11 
报告日期Report date：2015.11.23 
第 1 页 共 9 页 
Page 1 of 9  
 
零件号 
Part number 
10080591 
零件名称 
Part name 
冷却系统散热器 
Radiator- CLG SYS Without Oil Colr 
图纸日期 
Drawing date  
/ 
零件生产日期 
Production date 
/ 
供货商 
Supplier 
空调国际 
Air International Shanghai Co., Ltd 
车型/项目 
Car type/project 
AP14 
   阶段性报告  Stage report        结论性报告 Conclusion report           测试报告 Test report 
Ⅰ.任务描述 Task description 
实验室受委托对冷却系统散热器进行失效原因分析，失效零件具体信息如下： 
As requested, QA lab has analyzed the invalid cause of Radiator- CLG SYS Without Oil Colr, and the 
information of invalid part is shown as following： 
零件信息：Part information 
零件名称 
Part name 
冷却系统散热器 
Radiator 
制造日期 
Production date 
2014-08-05 
VIN 码 
VIN number 
LSJA16E3XFG042231 
销售日期 
Sale date 
2015-08-01 
车辆里程数 
Car mileage 
5 公里 
销售商 
Sale agent 
/ 
失效模式描述 
Invalid situation description 
上水室开裂 
Upper tank crack 
原材料信息：Raw material information 
原材料及牌号 
Raw material and trademark 
PA66+GF30 
A218V30 
原材料厂商 
Raw material 
producer 
索尔维(罗地亚) 
Solvay 
散件供应商 
Part supplier 
绍兴元盛塑业 
Shaoxin Yuansheng 
金属热处理状态 
Metal heat treatment 
state 
/ 
失效零件见图1：The invalid part is shown in Fig 1.  
Ⅱ. 结论与建议 Conclusions and suggestions 
 
结论：1.失效件受外力导致脆断； 
2. 零件材料符合技术要求； 
Conclusions: 1.The brittle fracture of the parts caused by extrenal force. 
2. Material performance of the parts conformed to requirements. 
 
建议：检查装配和物流环节 
Suggestions：Check the assembly and logistics process. 
 
 
分发: 
Distribution 
QA 王前龙 
检验者Author 
罗晓瑜 
Luo Xiaoyu 
审核Auditor 
狄春峰 
Di Chunfeng 
批准Approver 
 
日期Date 
2015.11.23 
日期Date 
2015.11.24 
日期Date 
2015.11.24 
 


 
上海汽车中心实验室
(SAIC Center Lab) 
中国·上海·嘉定区安研路201 号 
邮编. 201804 
No. 201 Anyan Road, Jiading District,  
Shanghai, China. 
Post code :200433 
报告编号：Report number 
SCL-S-15-0264M 
委托者Requestor：QA 王前龙 
送样日期Deliver date：2015.11.11 
报告日期Report date：2015.11.23 
第 2 页 共 9 页 
Page 2 of 9  
 
 
 
 
 
 
 
 
 
 
 
 
 
 
 
 
 
 
 
 
 
 
图1 失效件 
Fig. 1 Failure Part 
Ⅲ. 测试结果 Test Results  
序
号 
No. 
试验项目 
Test item 
额定值 
Requirement 
试验结果 
Test result 
评价 Evaluation 
第一次 
第二次 
合格 
qualified 
不合格 
unqualified 
I 
失效件 
 
 
1 
红外（GB/T6040-2002） 
Infrared Spectroscopy 
PA66 
PA66 
× 
 
2 
熔点（GB/T19466.3-2006） 
Melting Point (℃) 
260±5 
262 
× 
 
3 
焓值（GB/T19466.3-2006） 
Enthalpy(J/g) 
/ 
45.92 
48.45 
/ 
/ 
4 
灰分（GB/T9345.1-2008） 
Ash Content (%) 
30±2 
30.1 
× 
 
II 
新件 
 
 
1 
红外（GB/T6040-2002） 
Infrared Spectroscopy 
PA66 
PA66 
× 
 
  
开裂 


 
上海汽车中心实验室
(SAIC Center Lab) 
中国·上海·嘉定区安研路201 号 
邮编. 201804 
No. 201 Anyan Road, Jiading District,  
Shanghai, China. 
Post code :200433 
报告编号：Report number 
SCL-S-15-0264M 
委托者Requestor：QA 王前龙 
送样日期Deliver date：2015.11.11 
报告日期Report date：2015.11.23 
第 3 页 共 9 页 
Page 3 of 9  
 
序
号 
No. 
试验项目 
Test item 
额定值 
Requirement 
试验结果 
Test result 
评价 Evaluation 
第一次 
第二次 
合格 
qualified 
不合格 
unqualified 
2 
熔点（GB/T19466.3-2006） 
Melting Point (℃) 
260±5 
261 
× 
 
3 
焓值（GB/T19466.3-2006） 
Enthalpy(J/g) 
/ 
46.97 
51.99 
/ 
/ 
4 
灰分（GB/T9345.1-2008） 
Ash Content (%) 
30±2 
30.9 
× 
 
III 
粒料 
 
 
1 
红外（GB/T6040-2002） 
Infrared Spectroscopy 
PA66 
PA66 
× 
 
2 
熔点（GB/T19466.3-2006） 
Melting Point (℃) 
260±5 
262 
× 
 
3 
焓值（GB/T19466.3-2006） 
Enthalpy(J/g) 
/ 
42.32 
49.41 
/ 
/ 
4 
灰分（GB/T9345.1-2008） 
Ash Content (%) 
30±2 
30.2 
× 
 
小结：零件材料符合技术要求。 
 
 
 
 
 
 
 
 
 
 
 
 


 
上海汽车中心实验室
(SAIC Center Lab) 
中国·上海·嘉定区安研路201 号 
邮编. 201804 
No. 201 Anyan Road, Jiading District,  
Shanghai, China. 
Post code :200433 
报告编号：Report number 
SCL-S-15-0264M 
委托者Requestor：QA 王前龙 
送样日期Deliver date：2015.11.11 
报告日期Report date：2015.11.23 
第 4 页 共 9 页 
Page 4 of 9  
 
Ⅳ. 宏观分析 Macroscopic observation 
观察失效件，可见开裂呈发散状，见图2。 
 
图2 失效件开裂呈发散状 
Fig.2 Failure pieces were divergent cracking 
 
开裂的中心位置的背面恰为结构应力集中处。 
图3 开裂的中心位置 
Fig.3 The center position of cracking 
 
 
 
 
3360um 
3406um 


 
上海汽车中心实验室
(SAIC Center Lab) 
中国·上海·嘉定区安研路201 号 
邮编. 201804 
No. 201 Anyan Road, Jiading District,  
Shanghai, China. 
Post code :200433 
报告编号：Report number 
SCL-S-15-0264M 
委托者Requestor：QA 王前龙 
送样日期Deliver date：2015.11.11 
报告日期Report date：2015.11.23 
第 5 页 共 9 页 
Page 5 of 9  
 
从开裂中心两侧切开后，可见内壁完全断开，而外壁仍处于相连状态，裂缝从内壁向外壁
扩散，尚未完全贯穿壁厚。 
 
 
 
 
 
 
 
 
 
 
 
 
 
 
 
 
 
图4 内壁完全断开 
Fig.4 The inner wall completely disconnected 
 
观察断口，未见明显注塑缺陷，断口无应力发白，为脆断。内壁为开裂的起始位置，断裂
由内壁向外壁扩展，飞边在靠近外壁一侧，为断裂的终止处。 
 
 
 
 
 
 
 
 
 
 
 
 
 
 
 
 
 
图5 失效件断口 
Fig.5 Fracture of failure part 
断裂起始 
断裂方向 
飞边 


 
上海汽车中心实验室
(SAIC Center Lab) 
中国·上海·嘉定区安研路201 号 
邮编. 201804 
No. 201 Anyan Road, Jiading District,  
Shanghai, China. 
Post code :200433 
报告编号：Report number 
SCL-S-15-0264M 
委托者Requestor：QA 王前龙 
送样日期Deliver date：2015.11.11 
报告日期Report date：2015.11.23 
第 6 页 共 9 页 
Page 6 of 9  
 
观察失效件，在如图6 所示位置有一处受力痕迹。 
 
 
 
 
 
 
 
 
 
 
 
 
 
 
 
 
 
 
 
 
 
 
 
 
 
 
 
 
 
 
 
图6 失效件受力痕迹 
Fig.6 Force traces of failure part 
 
 
 
 
 
开裂位置 
受力痕迹 


 
上海汽车中心实验室
(SAIC Center Lab) 
中国·上海·嘉定区安研路201 号 
邮编. 201804 
No. 201 Anyan Road, Jiading District,  
Shanghai, China. 
Post code :200433 
报告编号：Report number 
SCL-S-15-0264M 
委托者Requestor：QA 王前龙 
送样日期Deliver date：2015.11.11 
报告日期Report date：2015.11.23 
第 7 页 共 9 页 
Page 7 of 9  
 
根据失效分析结果，设计失效模拟试验：如图7 所示对失效件受力痕迹位置进行受力模拟。
结果零件开裂，内壁裂缝呈发散状，与失效件相符。 
 
图7 失效模拟①                            图8 失效模拟①内壁开裂 
Fig.7 Crash simulation ①              Fig.8 The inner wall cracking of crash simulation ① 
切开断口，可见内壁完全断开，而外壁仍处于相连状态，裂缝从内壁向外壁扩散，尚未完
全贯穿壁厚，与失效件相符。 
 
 
 
 
 
 
 
 
 
 
 
 
 
 
 
 
图9 失效模拟①开裂方向 
Fig.9 Cracking direction of Crash simulation ① 


 
上海汽车中心实验室
(SAIC Center Lab) 
中国·上海·嘉定区安研路201 号 
邮编. 201804 
No. 201 Anyan Road, Jiading District,  
Shanghai, China. 
Post code :200433 
报告编号：Report number 
SCL-S-15-0264M 
委托者Requestor：QA 王前龙 
送样日期Deliver date：2015.11.11 
报告日期Report date：2015.11.23 
第 8 页 共 9 页 
Page 8 of 9  
 
为验证垂直受力和安装时扣压受力对零件的破坏，设计如图10、图11 两个失效模拟试验。 
 
图10 失效模拟②                              图11 失效模拟③ 
Fig.10 Crash simulation ②                       Fig.11 Crash simulation ③ 
 
图10 模拟结果至零件顶部损伤严重，失效位置仍未发生开裂，见图12。 
 
 
 
 
 
 
 
 
 
 
 
 
 
 
 
图12 失效模拟②零件未开裂 
Fig.12 The part uncracked of crash simulation ② 
 
 


 
上海汽车中心实验室
(SAIC Center Lab) 
中国·上海·嘉定区安研路201 号 
邮编. 201804 
No. 201 Anyan Road, Jiading District,  
Shanghai, China. 
Post code :200433 
报告编号：Report number 
SCL-S-15-0264M 
委托者Requestor：QA 王前龙 
送样日期Deliver date：2015.11.11 
报告日期Report date：2015.11.23 
第 9 页 共 9 页 
Page 9 of 9  
 
图11 模拟结果零件开裂，但内壁裂纹与失效件的发散状不一致，见图13 和图14。 
图13 失效模拟③外壁开裂                     图14 失效模拟③内壁开裂 
Fig.13 The outer wall cracking of crash simulation ③    Fig.14 The inner wall cracking of crash simulation ③ 
 
综上所述： 
1、失效件受外力导致脆断； 
2、零件材料符合技术要求。

File: 材料工程师/SCL-S-15-0265M-IS12车架总成-薛喜才.pdf.md
# SCL-S-15-0265M-IS12车架总成-薛喜才.pdf

 
上海汽车中心实验室 
SAIC Center Lab 
中国·上海·嘉定区安研路201 号 
邮编: 201804 
No 201 Anyan road, Jiading, Shanghai ,China 
Post code: 201804 
报告编号 
Report number 
 
SCL-S-15-0265M 
委托者: 沈永波 
Request person, dept： 
委托编号:  /  
Request number: 
送样日期: 2015.11.12 
Request date:  
报告日期: 2015.11.17 
Report date：  
第1页共9页 
 
SMPV-0.2.3-002-QA -F01 
零件号Part number 
K40000CD306 
 零件名称 
Part name 
车架总成 
Frame ASSY 
图纸日期Drawing date 
2013-10-16 
零件生产日期Part production date 
2015-09 
 供货商 
Supplier 
南京工厂车身车间 
车型/项目Car type/project 
IS12/1.8T 6AT 2WD 国五 
DVP 材料大纲签署日期DVP material test plan date 
/ 
阶段性报告 Interim report                结论性报告 Conclusion report          
 
Ⅰ.任务描述 Task description 
实验室受委托对车架总成进行失效原因分析，失效零件具体信息如下： 
 
As requested, SCL has analyzed the failure of frame assembly. The information of the failed part is as following： 
零件信息：Part information 
零件名称 
Part name 
车架总成 
Frame ASSY 
车制造日期 
Vehicle production date 
/ 
VIN 码 
VIN 
LSJW34G34FG053792 
销售日期 
Sale date 
/ 
车辆里程数 
Car mileage 
2445 公里(km)，试验进度100% 
失效地点 
Location: 
安亭 
失效模式描述 
Failure circumstance  
100%完成PAVE 路试，左纵梁与支架连接焊缝开裂。 
原材料信息：Raw material information 
原材料及牌号 
Raw material specification 
SAPH440 
原材料厂商 
Raw material producer 
宝钢 
散件供应商 
Component supplier 
/ 
金属热处理状态 
Metal heat treatment state 
/ 
失效零件见图2：The failed part is shown in figure 2.  
Ⅱ. 结论与建议 Conclusions and Suggestions 
结论Conclusions： 
1. 纵梁与车架安装支架焊缝热影响区发生疲劳开裂，裂纹起源于零件的高应力区，且裂纹可能从B 侧手工焊接
与机器人焊接交汇区域 (见图5)最先萌生。The frame was cracking by fatigue at the heat affected zone and the 
crack origin was in the high stress area. The crack may be from the B side between manual welding and automatic 
welding area (show in figure 5). 
2. 手工焊接区域焊缝质量正常；机器人焊接区域(A 侧)存在熔深不足、未熔合缺陷(见图10)。The weld quality of 
the manual welding was normal. Insufficient welding and no fusion defect were found in the automatic welding area 
(show in figure 10).  
3. 纵梁材料性能正常。The material of the girder was normal. 
建议Suggestions： 
1. 优化焊缝布置，避免在高应力区起弧、收弧或补焊，同时改善焊缝质量。Optimise the welding distribution to avoit 
patch weld or arcing and improve the welding quality.  
2. 降低零件高应力区的应力。Reduce the stress at the high stress region. 
分发Distribution 
沈永波   
检验者Author 
薛喜才 
Xuexicai 
审核Auditor 
邵百明 
Shaobaiming 
批准Approver 
                   
代 
日期Date 
2015.11.17 
日期Date 
2015.11.20 
日期Date 
2015.11.20 


 
上海汽车中心实验室 
SAIC Center Lab 
中国·上海·嘉定区安研路201 号 
邮编: 201804 
No 201 Anyan road, Jiading, Shanghai ,China 
Post code: 201804 
报告编号 
Report number 
 
SCL-S-15-0265M 
委托者: 沈永波 
Request person, dept： 
委托编号:  /  
Request number: 
送样日期: 2015.11.12 
Request date:  
报告日期: 2015.11.17 
Report date：  
第2页共9页 
 
SMPV-0.2.3-002-QA -F01 
III. 调查结果 Investigation Results  
一. 失效零件The failed parts 
1. IS12 安亭PAVE 试验，100%完成试验后检查发现左纵梁与车身支架连接焊缝开裂，见图1~图2 所示。为了
便于分析，将纵梁与支架焊缝分别标记为A 侧、B 侧焊缝。 
   
 
 
 
 
 
 
 
图1  IS12 车架总成示意图 
 
 
 
 
 
 
 
 
 
 
 
 
 
 
 
 
 
 
 
 
 
 
 
图2  左纵梁与车身支架焊缝开裂 
前 
后 
右纵梁 
左纵梁 
NO3 横梁 
左纵梁 
A侧焊缝 
B 侧焊缝 
失效部位 
A侧焊缝 
B 侧焊缝 


 
上海汽车中心实验室 
SAIC Center Lab 
中国·上海·嘉定区安研路201 号 
邮编: 201804 
No 201 Anyan road, Jiading, Shanghai ,China 
Post code: 201804 
报告编号 
Report number 
 
SCL-S-15-0265M 
委托者: 沈永波 
Request person, dept： 
委托编号:  /  
Request number: 
送样日期: 2015.11.12 
Request date:  
报告日期: 2015.11.17 
Report date：  
第3页共9页 
 
SMPV-0.2.3-002-QA -F01 
二. 断口分析Fracture surface analysis 
1. A 侧焊缝断口形貌见图3~图4 所示。断口上可见明显的海滩纹及多个疲劳台阶，可知A 侧属于多源疲劳开
裂；根据断口氧化、锈蚀颜色的深浅，裂纹最先起源于两条焊缝(手工焊接与机器人焊接)交汇区域，并向其
他区域沿着焊趾位置扩展。 
 
 
 
 
 
 
 
 
 
 
 
 
 
 
 
 
 
 
 
 
 
图3  A 侧焊缝外观 
 
 
 
 
 
 
 
 
 
 
 
A侧焊缝 
A侧焊缝 
裂纹源区 
观察方向 
手工焊接 
机器人焊接 
疲劳台阶 
疲劳台阶 


 
上海汽车中心实验室 
SAIC Center Lab 
中国·上海·嘉定区安研路201 号 
邮编: 201804 
No 201 Anyan road, Jiading, Shanghai ,China 
Post code: 201804 
报告编号 
Report number 
 
SCL-S-15-0265M 
委托者: 沈永波 
Request person, dept： 
委托编号:  /  
Request number: 
送样日期: 2015.11.12 
Request date:  
报告日期: 2015.11.17 
Report date：  
第4页共9页 
 
SMPV-0.2.3-002-QA -F01 
 
 
 
 
 
 
 
 
 
 
图4  A 侧焊缝裂纹源区 
2. B 侧焊缝断口形貌见图5~图7 所示。B 侧焊缝断口特征与A 侧类似，也属于多源疲劳开裂，裂纹也是最先
起源于两条焊缝交汇区域，并向母材扩展。 
B 侧焊缝机器人焊接区域，焊缝末端中有断、再次起弧的痕迹，同时在两条焊缝交汇区域有补焊的迹象。此
外，通过对比A 侧、B 侧焊缝裂纹源区氧化、锈蚀程度，疑似B 侧相对略微严重，可能B 侧最先发生开裂。 
 
 
 
 
 
 
 
 
 
 
 
 
 
 
 
 
 
 
 
 
 
图5  B 侧焊缝外观 
裂纹源区 
补焊 
焊接中断 
疲劳台阶 
手工焊接 
机器人焊接 


 
上海汽车中心实验室 
SAIC Center Lab 
中国·上海·嘉定区安研路201 号 
邮编: 201804 
No 201 Anyan road, Jiading, Shanghai ,China 
Post code: 201804 
报告编号 
Report number 
 
SCL-S-15-0265M 
委托者: 沈永波 
Request person, dept： 
委托编号:  /  
Request number: 
送样日期: 2015.11.12 
Request date:  
报告日期: 2015.11.17 
Report date：  
第5页共9页 
 
SMPV-0.2.3-002-QA -F01 
 
 
 
 
 
 
 
 
 
 
 
 
 
 
 
 
 
 
 
 
图6  B 侧焊缝断口 
 
 
 
 
 
 
 
 
 
 
 
 
 
 
 
图7  B 侧焊缝裂纹源区 
裂纹源区 


 
上海汽车中心实验室 
SAIC Center Lab 
中国·上海·嘉定区安研路201 号 
邮编: 201804 
No 201 Anyan road, Jiading, Shanghai ,China 
Post code: 201804 
报告编号 
Report number 
 
SCL-S-15-0265M 
委托者: 沈永波 
Request person, dept： 
委托编号:  /  
Request number: 
送样日期: 2015.11.12 
Request date:  
报告日期: 2015.11.17 
Report date：  
第6页共9页 
 
SMPV-0.2.3-002-QA -F01 
三. 焊接检验Welding testing 
根据工程提供的SD 路况CAE 分析应力图(如下图7 所示)，支架结构变形处属于高应力区(也是零件最先开
裂位置)，且局部最大应力已经超过其疲劳强度。 
 
 
 
 
 
 
 
 
 
 
 
 
 
 
 
 
图7  车身安装支架CAE 分析 
   从B 侧焊缝裂纹起源区取样进行观察分析，见图8 所示。支架、纵梁上熔深符合要求，但纵梁侧局部存在
未熔透区域，宽度约1mm。由于此侧焊缝中断、再次起弧，局部又有补焊，这些区域容易产生焊接缺陷。 
 
 
 
 
 
 
 
 
 
 
 
 
 
 
            图8  B 侧裂纹源区焊缝质量 
B
侧
焊
缝 
测
试
点 
支架 
纵梁 
断
口 
未熔透 
多道焊 
未熔合 


 
上海汽车中心实验室 
SAIC Center Lab 
中国·上海·嘉定区安研路201 号 
邮编: 201804 
No 201 Anyan road, Jiading, Shanghai ,China 
Post code: 201804 
报告编号 
Report number 
 
SCL-S-15-0265M 
委托者: 沈永波 
Request person, dept： 
委托编号:  /  
Request number: 
送样日期: 2015.11.12 
Request date:  
报告日期: 2015.11.17 
Report date：  
第7页共9页 
 
SMPV-0.2.3-002-QA -F01 
   A 侧焊缝裂纹起源区金相照片，见图9 所示。支架侧已经100%熔透，纵梁侧熔深很浅，约0.1mm，且焊
缝中心存在气孔(3.2mm)，同样此区域位于手工、机器人焊接交汇区域，容易产生焊接缺陷。 
 
 
 
 
 
 
 
 
 
 
 
 
 
 
 
 
图9   A 侧裂纹源区焊缝质量 
对手工焊接区域中心区域取样进行金相观察分析见图10 所示：焊缝相关尺寸符合要求，未发现明显的焊接缺
陷。 
 
 
 
 
 
 
 
 
 
 
 
 
 
 
 
 
 
图10  手工焊接区域焊缝质量 
测
试
点 
A
侧
焊
缝 
纵梁 
支架 
A 侧焊缝 
B 侧焊缝 
断
口 
断
口 
支
架 
支
架 
纵梁 
纵梁 
A 侧焊缝 
B 侧焊缝 


 
上海汽车中心实验室 
SAIC Center Lab 
中国·上海·嘉定区安研路201 号 
邮编: 201804 
No 201 Anyan road, Jiading, Shanghai ,China 
Post code: 201804 
报告编号 
Report number 
 
SCL-S-15-0265M 
委托者: 沈永波 
Request person, dept： 
委托编号:  /  
Request number: 
送样日期: 2015.11.12 
Request date:  
报告日期: 2015.11.17 
Report date：  
第8页共9页 
 
SMPV-0.2.3-002-QA -F01 
机器人焊接区焊缝质量见图11 所示。B 侧焊缝质量正常，未发现明显的焊接缺陷。A 侧焊缝纵梁上熔深约
0.1mm，不能满足要求≥0.336mm，且局部存在未熔透缺陷，焊料大部分堆积在支架一侧。 
 
 
 
 
 
 
 
 
 
 
 
 
 
 
 
 
 
 
 
 
 
 
 
 
 
 
 
 
 
 
 
 
 
 
 
 
 
 
图11  机器人焊接区域焊缝质量 
 
B 侧焊缝 
A 侧焊缝 
裂纹 
纵梁 
支架 
测
试
点 
测
试
点 
纵梁 
支架 
未熔透 


 
上海汽车中心实验室 
SAIC Center Lab 
中国·上海·嘉定区安研路201 号 
邮编: 201804 
No 201 Anyan road, Jiading, Shanghai ,China 
Post code: 201804 
报告编号 
Report number 
 
SCL-S-15-0265M 
委托者: 沈永波 
Request person, dept： 
委托编号:  /  
Request number: 
送样日期: 2015.11.12 
Request date:  
报告日期: 2015.11.17 
Report date：  
第9页共9页 
 
SMPV-0.2.3-002-QA -F01 
三.材料检测  Material test 
材料测试结果见表1 所示。 
表1  材料检测结果 
备注：1.转换标准GB/T1172-1999，结果仅供参考 
 
 
 
 
 
 
 
 
 
 
 
 
 
 
 
 
 
 
 
 
图12  金相组织  500x 
序号 
No 
测试项目 
Test item 
额定值 
Requirement 
试验结果 
Test result 
评价 
Evaluation 
合格
OK 
不合格 
Not OK 
1 
化学成分 
SAPH440 
Q/BQB310-2009 
/ 
/ 
 
 
C 
≤0.21 
0.12 
X 
 
 
Si 
≤0.30 
0.025 
X 
 
 
Mn 
≤1.50 
1.196 
X 
 
 
P 
≤0.030 
0.014 
X 
 
 
S 
≤0.025 
0.002 
X 
 
 
Al 
≥0.010 
0.031 
X 
 
2 
硬度 HV10 
 
161, 161, 166 
/ 
 
 
转化成抗拉强度1 
原材料抗拉强度
≥440MPa 
546, 546, 563 
/ 
 
3 
微观组织 
/ 
铁素体+少量珠光体，见图12 
/
