Repository: kujaxr/obsidian-vault

File: 材料工程师/SCL-S-15-0266M-BP31-法兰盘-燃油泵-孙晓晓.pdf.md
# SCL-S-15-0266M-BP31-法兰盘-燃油泵-孙晓晓.pdf

 
上海汽车中心实验室
(SAIC Center Lab) 
中国·上海·嘉定区安研路201 号 
邮编. 201804 
No. 201 Anyan Road, Jiading District,  
Shanghai, China. 
Post code :200433 
报告编号：Report number 
SCL-S-15-0266M  
委托者Requestor：陈亮 
送样日期Deliver date：2015.11.17 
报告日期Report date：2015.11.27 
第 1 页 共 8 页 
Page 1 of 8  
 
 
零件号 
Part number 
F01R00S290 
零件名称 
Part name 
燃油泵 
Fuel Pumps 
图纸日期 
Drawing date  
/ 
零件生产日期 
Production date 
2015-01-23 
供货商 
Supplier 
联合电子 
Lianhedianzi 
车型/项目 
Car type/project 
BP31 
 
   阶段性报告  Stage report        结论性报告 Conclusion report           测试报告 Test report 
Ⅰ.任务描述 Task description 
实验室受委托对燃油泵进行失效原因分析，失效零件具体信息如下： 
As requested, QA lab has analyzed the invalid cause of fuel pumps and the information of invalid part is shown as 
following： 
零件信息：Part information 
零件名称 
Part name 
燃油泵 
Fuel Pumps 
制造日期 
Production date 
2015-02-09 
VIN 码 
VIN number 
LSJB36W62FS016727 
销售日期 
Sale date 
2015-10-26 
车辆里程数 
Car mileage 
85km（江苏） 
销售商 
Sale agent 
/ 
失效模式描述 
Invalid situation 
description 
法兰盘断裂。 
The flange plate was damaged. 
原材料信息：Raw material information 
原材料及牌号 
Raw material 
and trademark 
POM S2320 
原材料厂商 
Raw material producer 
巴斯夫 
散件供应商 
Part supplier 
奥立威 
金属热处理状态 
Metal heat treatment state 
/ 
失效零件见图1：The invalid part is shown in Fig 1.  
Ⅱ. 结论与建议 Conclusions and suggestions 
结论： 1．失效件受外力导致脆断。 
 2．零件材料符合技术要求。 
Conclusions: 1. The failure part was damaged by external forces. 
2. Material performance of part conformed to requirements.  
建议： 1.加强安装后对零件的保护。 
Suggestions: 1. Improve the protection of the part after the assembly. 
 
分发： 
Dispenser 
QA 陈亮、顾林琪 
检验者： 
Identifier 
孙晓晓 
Sunxiaoxiao 
审核： 
Auditor 
狄春峰 
Dichunfeng 
批准： 
Approver 
 
日期： 
Date 
2015.11.27 
日期： 
Date 
2015.11.30 
日期： 
Date 
2015.11.30 
 


 
上海汽车中心实验室
(SAIC Center Lab) 
中国·上海·嘉定区安研路201 号 
邮编. 201804 
No. 201 Anyan Road, Jiading District,  
Shanghai, China. 
Post code :200433 
报告编号：Report number 
SCL-S-15-0266M  
委托者Requestor：陈亮 
送样日期Deliver date：2015.11.17 
报告日期Report date：2015.11.27 
第 2 页 共 8 页 
Page 2 of 8  
 
 
图1 失效件 
Fig. 1 Failure Part 


 
上海汽车中心实验室
(SAIC Center Lab) 
中国·上海·嘉定区安研路201 号 
邮编. 201804 
No. 201 Anyan Road, Jiading District,  
Shanghai, China. 
Post code :200433 
报告编号：Report number 
SCL-S-15-0266M  
委托者Requestor：陈亮 
送样日期Deliver date：2015.11.17 
报告日期Report date：2015.11.27 
第 3 页 共 8 页 
Page 3 of 8  
 
III. 测试结果 Test Results  
序号 
No. 
试验项目 
Test item 
额定值 
Requirement 
试验结果 
Test result 
评价  
Evaluation 
第一次 
第二次 
合格 
qualified 
不合格 
unqualified 
I 
失效件 
1 
红外（GB/T6040-2002） 
Infrared Spectroscopy 
POM 
POM 
X 
 
2 
熔点（GB/T19466.3-2006） 
Melting point (℃) 
165±5 
167 
168 
X 
 
3 
焓值（GB/T19466.3-2006） 
Enthalpy (J/g) 
/ 
139.4 
166.4 
/ 
 
Ⅱ 
新件 
1 
红外（GB/T6040-2002） 
Infrared Spectroscopy 
POM 
POM 
X 
 
2 
熔点（GB/T19466.3-2006） 
Melting point (℃) 
165±5 
168 
170 
X 
 
3 
焓值（GB/T19466.3-2006） 
Enthalpy (J/g) 
/ 
142.4 
167.8 
/ 
 
小结：零件的材料性能符合技术要求。 
 
 


 
上海汽车中心实验室
(SAIC Center Lab) 
中国·上海·嘉定区安研路201 号 
邮编. 201804 
No. 201 Anyan Road, Jiading District,  
Shanghai, China. 
Post code :200433 
报告编号：Report number 
SCL-S-15-0266M  
委托者Requestor：陈亮 
送样日期Deliver date：2015.11.17 
报告日期Report date：2015.11.27 
第 4 页 共 8 页 
Page 4 of 8  
 
Ⅳ. 宏观分析 Macroscopic observation 
经工程人员反馈，燃油泵的法兰盘在工厂发现被破坏，如图1 所示。 
对失效件进行观察，裂纹汇集处为应力集中处，是断裂的起始，裂纹从接头的根部向四周扩展，
法兰盘断裂的部分向下方凹陷，如图2。 
 
 
图2 失效说明 
Fig. 2 Failure Introduction 
 
 
 
 
 
 
 
 
 
 
 
 
 
 
 
 
 
 


 
上海汽车中心实验室
(SAIC Center Lab) 
中国·上海·嘉定区安研路201 号 
邮编. 201804 
No. 201 Anyan Road, Jiading District,  
Shanghai, China. 
Post code :200433 
报告编号：Report number 
SCL-S-15-0266M  
委托者Requestor：陈亮 
送样日期Deliver date：2015.11.17 
报告日期Report date：2015.11.27 
第 5 页 共 8 页 
Page 5 of 8  
 
对失效件断口进行观察，断口无银纹，法兰盘发生脆断，如图3 所示。断裂的接头底部对应有
四条加强筋，两条加强筋受外力发生断裂，两条未受力断裂。由断口裂纹的扩展方向可知，两条断
裂的加强筋根部为断裂起始点。 
由图2、图3 可以推断，法兰盘接头受到了垂直于法兰盘竖直向下的外力发生断裂，导致零件
失效。 
 
图3 失效说明 
Fig. 3 Failure Introduction 


 
上海汽车中心实验室
(SAIC Center Lab) 
中国·上海·嘉定区安研路201 号 
邮编. 201804 
No. 201 Anyan Road, Jiading District,  
Shanghai, China. 
Post code :200433 
报告编号：Report number 
SCL-S-15-0266M  
委托者Requestor：陈亮 
送样日期Deliver date：2015.11.17 
报告日期Report date：2015.11.27 
第 6 页 共 8 页 
Page 6 of 8  
 
采用万能试验机对法兰盘接头处均匀施加同一个方向的外力，如图4 所示，对燃油泵的法兰盘
进行失效模拟实验。 
 
 
图4 失效模拟 
Fig.4 Crash simulation  


 
上海汽车中心实验室
(SAIC Center Lab) 
中国·上海·嘉定区安研路201 号 
邮编. 201804 
No. 201 Anyan Road, Jiading District,  
Shanghai, China. 
Post code :200433 
报告编号：Report number 
SCL-S-15-0266M  
委托者Requestor：陈亮 
送样日期Deliver date：2015.11.17 
报告日期Report date：2015.11.27 
第 7 页 共 8 页 
Page 7 of 8  
 
施加如图4 所示外力时，法兰盘接头在均匀的外力作用下发生断裂，断口如图5 所示。从裂痕
整体扩展方向可判断，法兰盘接头处为断裂起始。从断口的对比分析可知，断口处无银纹，断裂形
式为脆断，断裂接头底部对应的四条加强筋中，两条发生断裂，两条未断，与失效件的断裂部位相
匹配。同时，由裂纹扩展方向可知，加强筋根部为断裂起始点，由此可见图5 失效模拟实验的断口
形式与失效件一致，零件在如图4 所示外力作用下断裂失效。 
 
 
图5 失效模拟 
Fig.5 Crash simulation  


 
上海汽车中心实验室
(SAIC Center Lab) 
中国·上海·嘉定区安研路201 号 
邮编. 201804 
No. 201 Anyan Road, Jiading District,  
Shanghai, China. 
Post code :200433 
报告编号：Report number 
SCL-S-15-0266M  
委托者Requestor：陈亮 
送样日期Deliver date：2015.11.17 
报告日期Report date：2015.11.27 
第 8 页 共 8 页 
Page 8 of 8  
 
图6 为法兰/导杆的压装工艺流程，在压装过程中行程受控，零件正常受力，不会发生断裂。 
 
 
 
综上，零件在如图4所示方向的异常外力作用下断裂失效，需要加强在安装后对零件的保护。

File: 材料工程师/SCL-S-15-0267M-AP14-连杆-天窗总成-孙晓晓.pdf.md
# SCL-S-15-0267M-AP14-连杆-天窗总成-孙晓晓.pdf

 
上海汽车中心实验室
(SAIC Center Lab) 
中国·上海·嘉定区安研路201 号 
邮编. 201804 
No. 201 Anyan Road, Jiading District,  
Shanghai, China. 
Post code :200433 
报告编号：Report number 
SCL-S-15-0267M  
委托者Requestor：易熙 
送样日期Deliver date：2015.11.16 
报告日期Report date：2015.11.23 
第 1 页 共 8 页 
Page 1 of 8  
 
 
零件号 
Part number 
10217939 
零件名称 
Part name 
天窗总成 
Finished Skylight 
图纸日期 
Drawing date  
/ 
零件生产日期 
Production date 
2015-11-05 
供货商 
Supplier 
上海恩坦华 
Shanghai Entanhua 
车型/项目 
Car type/project 
AP14 
 
   阶段性报告  Stage report        结论性报告 Conclusion report           测试报告 Test report 
Ⅰ.任务描述 Task description 
实验室受委托对天窗总成进行失效原因分析，失效零件具体信息如下： 
As requested, QA lab has analyzed the invalid cause of skylight and the information of invalid part is shown as 
following： 
零件信息：Part information 
零件名称 
Part name 
天窗总成 
Finished Skylight 
制造日期 
Production date 
/ 
VIN 码 
VIN number 
/ 
销售日期 
Sale date 
/ 
车辆里程数 
Car mileage 
0km（浦口工厂） 
销售商 
Sale agent 
/ 
失效模式描述 
Invalid situation 
description 
连杆接头断裂 
Holder of brake pedal was damaged. 
原材料信息：Raw material information 
原材料及牌号 
Raw material 
and trademark 
PPA-GF45 
原材料厂商 
Raw material producer 
/ 
散件供应商 
Part supplier 
/ 
金属热处理状态 
Metal heat treatment state 
/ 
失效零件见图1：The invalid part is shown in Fig 1.  
Ⅱ. 结论与建议 Conclusions and suggestions 
结论： 1．失效件受外力导致脆断。 
 2．零件材料符合技术要求。 
Conclusions: 1. The failure part was damaged by external forces. 
2. Material performance of part conformed to requirements.  
建议：1. 在装配、物流等环节加强对零件的保护。 
Suggestions: 1. Improve the protection of the part during the assembly and logistics. 
 
分发： 
Dispenser 
QA 易熙 
检验者： 
Identifier 
孙晓晓 
Sunxiaoxiao 
审核： 
Auditor 
狄春峰 
Di Chunfeng 
批准： 
Approver 
 
日期： 
Date 
2015.11.23 
日期： 
Date 
2015.11.24 
日期： 
Date 
2015.11.25 


 
上海汽车中心实验室
(SAIC Center Lab) 
中国·上海·嘉定区安研路201 号 
邮编. 201804 
No. 201 Anyan Road, Jiading District,  
Shanghai, China. 
Post code :200433 
报告编号：Report number 
SCL-S-15-0267M  
委托者Requestor：易熙 
送样日期Deliver date：2015.11.16 
报告日期Report date：2015.11.23 
第 2 页 共 8 页 
Page 2 of 8  
 
 
图1 失效件 
Fig. 1 Failure Part 


 
上海汽车中心实验室
(SAIC Center Lab) 
中国·上海·嘉定区安研路201 号 
邮编. 201804 
No. 201 Anyan Road, Jiading District,  
Shanghai, China. 
Post code :200433 
报告编号：Report number 
SCL-S-15-0267M  
委托者Requestor：易熙 
送样日期Deliver date：2015.11.16 
报告日期Report date：2015.11.23 
第 3 页 共 8 页 
Page 3 of 8  
 
III. 测试结果 Test Results  
序号 
No. 
试验项目 
Test item 
额定值 
Requirement 
试验结果 
Test result 
评价  
Evaluation 
第一次 
第二次 
合格 
qualified 
不合格 
unqualified 
I 
失效件 
1 
红外（GB/T6040-2002） 
Infrared Spectroscopy 
PPA 
PPA 
X 
 
2 
熔点（GB/T19466.3-2006） 
Melting point (℃) 
310±5 
314 
311 
X 
 
3 
焓值（GB/T19466.3-2006） 
Enthalpy (J/g) 
/ 
27.32 
23.67 
/ 
 
4 
密度（ISO 1183-1） 
Density（g/cm3） 
1.5±0.1 
1.55 
X 
 
5 
灰分（GB/T9345.1-2008） 
Ash content (%) 
45±2 
45.4 
X 
 
Ⅱ 
新件 
1 
红外（GB/T6040-2002） 
Infrared Spectroscopy 
PPA 
PPA 
X 
 
2 
熔点（GB/T19466.3-2006） 
Melting point (℃) 
310±5 
313 
311 
X 
 
3 
焓值（GB/T19466.3-2006） 
Enthalpy (J/g) 
/ 
22.50 
27.95 
/ 
 
4 
密度（ISO 1183-1） 
Density（g/cm3） 
1.5±0.1 
1.53 
X 
 
5 
灰分（GB/T9345.1-2008） 
Ash content (%) 
45±2 
45.4 
X 
 
小结：零件的材料性能符合技术要求。 
 
 


 
上海汽车中心实验室
(SAIC Center Lab) 
中国·上海·嘉定区安研路201 号 
邮编. 201804 
No. 201 Anyan Road, Jiading District,  
Shanghai, China. 
Post code :200433 
报告编号：Report number 
SCL-S-15-0267M  
委托者Requestor：易熙 
送样日期Deliver date：2015.11.16 
报告日期Report date：2015.11.23 
第 4 页 共 8 页 
Page 4 of 8  
 
Ⅳ. 宏观分析 Macroscopic observation 
经工程人员反馈，天窗总成的连杆在工厂发现被破坏，如图1 所示。 
对失效件进行观察，连杆接头断口处无银纹，断裂形式为脆断，如图2 所示。从两侧断口的对
比分析可知，上侧接头内侧断口发生在零件的内侧应力集中处，可判断其受力方向是从内侧向外侧，
下侧接头内侧断口发生在非应力集中处，可判断其受力方向是从外侧向内侧，由此可推断，上下接
头受到了如图所示的外力发生断裂，导致零件失效。同时，从上、下接头外侧断口的形态比较可知，
下接头的外侧断口更加接近零件根部的应力集中点，再次验证了接头是受到了图2 所示方向的外力
发生脆断。 
 
 
 
图2 失效说明 
Fig. 2 Failure Introduction 


 
上海汽车中心实验室
(SAIC Center Lab) 
中国·上海·嘉定区安研路201 号 
邮编. 201804 
No. 201 Anyan Road, Jiading District,  
Shanghai, China. 
Post code :200433 
报告编号：Report number 
SCL-S-15-0267M  
委托者Requestor：易熙 
送样日期Deliver date：2015.11.16 
报告日期Report date：2015.11.23 
第 5 页 共 8 页 
Page 5 of 8  
 
根据以上分析结果，对失效件所受外力方向进行验证，采用推拉力机对连杆接头处施加图3 所
示外力，对天窗总成的连杆进行失效模拟实验。 
 
 
图3 失效模拟 
Fig.3 Crash simulation  
 


 
上海汽车中心实验室
(SAIC Center Lab) 
中国·上海·嘉定区安研路201 号 
邮编. 201804 
No. 201 Anyan Road, Jiading District,  
Shanghai, China. 
Post code :200433 
报告编号：Report number 
SCL-S-15-0267M  
委托者Requestor：易熙 
送样日期Deliver date：2015.11.16 
报告日期Report date：2015.11.23 
第 6 页 共 8 页 
Page 6 of 8  
 
当施加如图4 所示外力时，连杆接头在拉力值达到85.9N 时发生断裂，断口如图4 所示。从断
口的对比分析可知，连杆接头发生脆断，上侧接头内侧在应力集中处断裂，下侧接头内侧在接近根
部处断裂，下接头的外侧断口更加接近零件根部的应力集中点，由此可见图4 失效模拟实验的断口
形式与失效件一致，零件在受到如图4 所示方向外力作用下断裂失效。 
 
 
图4 失效模拟 
Fig.4 Crash simulation  
 


 
上海汽车中心实验室
(SAIC Center Lab) 
中国·上海·嘉定区安研路201 号 
邮编. 201804 
No. 201 Anyan Road, Jiading District,  
Shanghai, China. 
Post code :200433 
报告编号：Report number 
SCL-S-15-0267M  
委托者Requestor：易熙 
送样日期Deliver date：2015.11.16 
报告日期Report date：2015.11.23 
第 7 页 共 8 页 
Page 7 of 8  
 
采用推拉力机对连杆接头处施加另一个方向的外力，如图5 所示，对天窗总成的连杆进行失效
模拟实验。 
 
 
图5 失效模拟 
Fig.5 Crash simulation  
 
当施加如图5 所示方向外力时，连杆接头在拉力值达到63.4N 时发生断裂，连杆的上下接头从
左侧根部发生脆断，断口如图6 所示，其断裂形式与失效件不一致。 
 
图6 失效模拟 
Fig.6 Crash simulation  


 
上海汽车中心实验室
(SAIC Center Lab) 
中国·上海·嘉定区安研路201 号 
邮编. 201804 
No. 201 Anyan Road, Jiading District,  
Shanghai, China. 
Post code :200433 
报告编号：Report number 
SCL-S-15-0267M  
委托者Requestor：易熙 
送样日期Deliver date：2015.11.16 
报告日期Report date：2015.11.23 
第 8 页 共 8 页 
Page 8 of 8  
 
将连杆安装在天窗框架进行观察，发现正常工作下，零件失效点并未受到图4所示方向的外力，
零件运作正常，不会发生断裂。 
 
 
图7 天窗总成 
Fig.7 Finished skylight  
 
综上，零件在受到如图4所示方向的异常外力作用下断裂失效，需要加强在装配、物流等环节
对零件的保护。

File: 材料工程师/SCL-S-15-0268M-AP14-滑动限位器-天窗总成-孙晓晓.pdf.md
# SCL-S-15-0268M-AP14-滑动限位器-天窗总成-孙晓晓.pdf

 
上海汽车中心实验室
(SAIC Center Lab) 
中国·上海·嘉定区安研路201 号 
邮编. 201804 
No. 201 Anyan Road, Jiading District,  
Shanghai, China. 
Post code :200433 
报告编号：Report number 
SCL-S-15-0268M  
委托者Requestor：易熙 
送样日期Deliver date：2015.11.16 
报告日期Report date：2015.11.23 
第 1 页 共 7 页 
Page 1 of 7  
 
 
零件号 
Part number 
10217939 
零件名称 
Part name 
天窗总成 
Finished Skylight 
图纸日期 
Drawing date  
/ 
零件生产日期 
Production date 
2015-11-05 
供货商 
Supplier 
上海恩坦华 
Shanghai Entanhua 
车型/项目 
Car type/project 
AP14 
 
   阶段性报告  Stage report        结论性报告 Conclusion report           测试报告 Test report 
Ⅰ.任务描述 Task description 
实验室受委托对天窗总成进行失效原因分析，失效零件具体信息如下： 
As requested, QA lab has analyzed the invalid cause of skylight and the information of invalid part is shown as 
following： 
零件信息：Part information 
零件名称 
Part name 
天窗总成 
Finished Skylight 
制造日期 
Production date 
/ 
VIN 码 
VIN number 
/ 
销售日期 
Sale date 
/ 
车辆里程数 
Car mileage 
0km（浦口工厂） 
销售商 
Sale agent 
/ 
失效模式描述 
Invalid situation 
description 
滑动限位器断裂。 
The slide stop was damaged. 
原材料信息：Raw material information 
原材料及牌号 
Raw material 
and trademark 
POM 
原材料厂商 
Raw material producer 
/ 
散件供应商 
Part supplier 
/ 
金属热处理状态 
Metal heat treatment state 
/ 
失效零件见图1：The invalid part is shown in Fig 1.  
Ⅱ. 结论与建议 Conclusions and suggestions 
结论： 1．失效件受外力导致脆断。 
 2．零件材料符合技术要求。 
Conclusions: 1. The failure part was damaged by external forces. 
2. Material performance of part conformed to requirements. 
建议： 1. 在装配、物流等环节加强对零件的保护。 
Suggestions: 1. Improve the protection of the part during the assembly and logistics. 
 
分发： 
Dispenser 
QA 易熙 
检验者： 
Identifier 
孙晓晓 
Sunxiaoxiao 
审核： 
Auditor 
狄春峰 
Di Chunfeng 
批准： 
Approver 
 
日期： 
Date 
2015.11.23 
日期： 
Date 
2015.11.24 
日期： 
Date 
2015.11.25 


 
上海汽车中心实验室
(SAIC Center Lab) 
中国·上海·嘉定区安研路201 号 
邮编. 201804 
No. 201 Anyan Road, Jiading District,  
Shanghai, China. 
Post code :200433 
报告编号：Report number 
SCL-S-15-0268M  
委托者Requestor：易熙 
送样日期Deliver date：2015.11.16 
报告日期Report date：2015.11.23 
第 2 页 共 7 页 
Page 2 of 7  
 
 
图1 失效件 
Fig. 1 Failure Part 


 
上海汽车中心实验室
(SAIC Center Lab) 
中国·上海·嘉定区安研路201 号 
邮编. 201804 
No. 201 Anyan Road, Jiading District,  
Shanghai, China. 
Post code :200433 
报告编号：Report number 
SCL-S-15-0268M  
委托者Requestor：易熙 
送样日期Deliver date：2015.11.16 
报告日期Report date：2015.11.23 
第 3 页 共 7 页 
Page 3 of 7  
 
III. 测试结果 Test Results  
序号 
No. 
试验项目 
Test item 
额定值 
Requirement 
试验结果 
Test result 
评价  
Evaluation 
第一次 
第二次 
合格 
qualified 
不合格 
unqualified 
I 
失效件 
1 
红外（GB/T6040-2002） 
Infrared Spectroscopy 
POM 
POM 
X 
 
2 
熔点（GB/T19466.3-2006） 
Melting point (℃) 
165±5 
166 
168 
X 
 
3 
焓值（GB/T19466.3-2006） 
Enthalpy (J/g) 
/ 
145.6 
166.3 
/ 
 
4 
密度（ISO 1183-1） 
Density（g/cm3） 
1.42±0.02 
1.40 
X 
 
Ⅱ 
新件 
1 
红外（GB/T6040-2002） 
Infrared Spectroscopy 
POM 
POM 
X 
 
2 
熔点（GB/T19466.3-2006） 
Melting point (℃) 
165±5 
166 
167 
X 
 
3 
焓值（GB/T19466.3-2006） 
Enthalpy (J/g) 
/ 
135.7 
158.1 
/ 
 
4 
密度（ISO 1183-1） 
Density（g/cm3） 
1.42±0.02 
1.40 
X 
 
小结：零件的材料性能符合技术要求。 
 
 


 
上海汽车中心实验室
(SAIC Center Lab) 
中国·上海·嘉定区安研路201 号 
邮编. 201804 
No. 201 Anyan Road, Jiading District,  
Shanghai, China. 
Post code :200433 
报告编号：Report number 
SCL-S-15-0268M  
委托者Requestor：易熙 
送样日期Deliver date：2015.11.16 
报告日期Report date：2015.11.23 
第 4 页 共 7 页 
Page 4 of 7  
 
Ⅳ. 宏观分析 Macroscopic observation 
经工程人员反馈，天窗总成的滑动限位器在工厂发现被破坏，如图1 所示。 
对失效件断口进行观察，断口处无银纹，滑动限位器发生脆断，如图2 所示，断口处裂纹汇集
处为断裂起始点，断口形状由规则向不规则扩散，末端产生缺口和飞边，由此推断滑动限位器的接
头受到了如图2 所示外力发生断裂，导致零件失效。 
 
 
图2 失效说明 
Fig. 2 Failure Introduction 


 
上海汽车中心实验室
(SAIC Center Lab) 
中国·上海·嘉定区安研路201 号 
邮编. 201804 
No. 201 Anyan Road, Jiading District,  
Shanghai, China. 
Post code :200433 
报告编号：Report number 
SCL-S-15-0268M  
委托者Requestor：易熙 
送样日期Deliver date：2015.11.16 
报告日期Report date：2015.11.23 
第 5 页 共 7 页 
Page 5 of 7  
 
根据以上分析结果，对失效件所受外力方向进行验证，采用推拉力机对滑动限位器接头处施加
同样方向的外力，对天窗总成的滑动限位器进行失效模拟实验，如图3。 
 
 
图3 失效模拟 
Fig.3 Crash simulation  
 


 
上海汽车中心实验室
(SAIC Center Lab) 
中国·上海·嘉定区安研路201 号 
邮编. 201804 
No. 201 Anyan Road, Jiading District,  
Shanghai, China. 
Post code :200433 
报告编号：Report number 
SCL-S-15-0268M  
委托者Requestor：易熙 
送样日期Deliver date：2015.11.16 
报告日期Report date：2015.11.23 
第 6 页 共 7 页 
Page 6 of 7  
 
当施加如图3、图4 所示外力时，滑动限位器接头在拉力值达到466 N 时发生脆断，断口如图
4 所示。从断口的比对分析可知，失效模拟件的断裂起始位置与失效件相同，断裂形式、裂纹扩展
方向及断裂产生的缺口与失效件相似，由此可见零件在受到如图所示外力作用下产生的断裂形式与
失效件一致。  
 
图4 失效模拟 
Fig.4 Crash simulation  


 
上海汽车中心实验室
(SAIC Center Lab) 
中国·上海·嘉定区安研路201 号 
邮编. 201804 
No. 201 Anyan Road, Jiading District,  
Shanghai, China. 
Post code :200433 
报告编号：Report number 
SCL-S-15-0268M  
委托者Requestor：易熙 
送样日期Deliver date：2015.11.16 
报告日期Report date：2015.11.23 
第 7 页 共 7 页 
Page 7 of 7  
 
将滑动限位器安装在天窗框架进行观察，发现正常工作下，零件失效点并未受到图4所示方向的
外力，零件运作正常，不会发生断裂。 
 
 
图5 天窗总成 
Fig.5 Finished skylight  
 
综上，零件在如图4所示方向的异常外力作用下断裂失效，需要加强在装配、物流等环节对零
件的保护。

File: 材料工程师/SCL-S-15-0269M-SGE1.0-连杆瓦-朱玲斌.pdf.md
# SCL-S-15-0269M-SGE1.0-连杆瓦-朱玲斌.pdf

 
上海汽车中心实验室 
SAIC Center Lab 
中国·上海·嘉定区安研路201 号 
邮编： 201804 
No 201 Anyan road, Jiading, Shanghai China 
Post code: 201804 
报告编号 
Report number 
 
SCL-S-15-0269M 
委托者: QA  倪真 
Request person, dept： 
委托编号:  /  
Request number: 
送样日期:  2015.11.12 
Request date:  
报告日期:  2015.11.20 
Report date：  
第1页共6页 
 
SMPV-0.2.3-002-QA -F01 
零件号Part number 
12637382 
零件名称 
Part name 
连杆瓦 
Bearing-CONN Rod 
图纸日期Drawing date 
/ 
零件生产日期Part production date 
/ 
供货商 
Supplier 
马勒 
车型/项目Car type/project 
SGE 1.0 T 
DVP 材料大纲签署日期DVP material test plan date 
/ 
阶段性报告 Interim report                结论性报告 Conclusion report          
 
Ⅰ.任务描述 Task description 
实验室受委托对连杆瓦进行失效原因分析，失效零件具体信息如下： 
As requested, SCL has analyzed the failure of the bearing-conn rod. The information of the failed part is as following： 
零件信息：Part information 
零件名称 
Part name 
连杆瓦 
Bearing-CONN Rod 
车制造日期 
Vehicle production date 
/ 
VIN 码 
VIN 
10E4E_RTSFB03H001 
销售日期 
Sale date 
/ 
车辆里程数 
Car mileage 
/ 
维修站名称 
Sale agent 
/ 
失效模式描述 
Failure circumstance  
SGE 1.0T 在临港进行10 小时测试，拆机发现连杆瓦磨损严重。 
Test of SGE 1.0T was done in Lin Gang for ten hours, the bearing-conn rod wear. 
原材料信息：Raw material information 
原材料及牌号 
Raw material specification 
/ 
原材料厂商 
Raw material producer 
/ 
散件供应商 
Component supplier 
/ 
金属热处理状态 
Metal heat treatment state 
/ 
失效零件见图1：The failed part is shown in figure 1. 
 
Ⅱ. 结论与建议 Conclusions and Suggestions 
 
 
结论Conclusions： 
（1） 1#上连杆轴瓦的磨损应该是较小或薄的异物造成的。The wearing of 1# bearing-conn rod should be caused 
by smaller or thinner foreign bodies. 
（2） 连杆瓦材料成分合格，硬度正常。The chemical composition of bearing-conn rod are qualified, the hardness is 
normal. 
 
 
 
建议Suggestions： 
（1） 加强清洁度控制。Enhance the control of the cleanliness. 
 
 
分发: 
Distribution 
QA  倪真 
检验者Author 
朱玲斌 
Zhu Lingbin 
审核Auditor 
邵百明 
Shaobaiming 
批准Approver 
                   
代 
日期Date 
2015.11.20 
日期Date 
2015.11.23 
日期Date 
2015.11.23 


 
上海汽车中心实验室 
SAIC Center Lab 
中国·上海·嘉定区安研路201 号 
邮编： 201804 
No 201 Anyan road, Jiading, Shanghai China 
Post code: 201804 
报告编号 
Report number 
 
SCL-S-15-0269M 
委托者: QA  倪真 
Request person, dept： 
委托编号:  /  
Request number: 
送样日期:  2015.11.12 
Request date:  
报告日期:  2015.11.20 
Report date：  
第2页共6页 
 
SMPV-0.2.3-002-QA -F01 
III. 调查结果 Investigation Results  
SGE1.0 T 在临港进行10 小时性能试验，解析时发现连杆轴瓦磨损严重。 
送到实验室失效件如图1a 所示，图1b~1e 为局部磨损区域放大形貌，由图可知：   
 磨损主要发生在1#连杆轴瓦上瓦的中间部分；据了解，其余连杆瓦和主轴瓦均未发现明显异常磨损痕
迹； 
 图1c~1e 中有可见的挤压痕迹，挤压痕迹周围有明显的异常磨损痕迹；这些挤压痕迹表明应该有异物与
轴瓦的合金层发生了挤压，挤压形成的凸起在轴瓦工作过程中被磨平，形成了挤压周围的磨损区域； 
a  失效件形貌 
 b 主要磨损区域形貌 
c  局部放大形貌1 
d  局部放大形貌2 
e  局部放大形貌3-挤压痕迹 
图1  失效件形貌 
主要磨损区域 
 
 
 
原始加工痕迹 
异常挤压痕迹 
原始加工痕迹 
正常磨损痕迹 
异常磨损痕迹 
异常挤压痕迹 
机加工痕迹被截断形貌 


 
上海汽车中心实验室 
SAIC Center Lab 
中国·上海·嘉定区安研路201 号 
邮编： 201804 
No 201 Anyan road, Jiading, Shanghai China 
Post code: 201804 
报告编号 
Report number 
 
SCL-S-15-0269M 
委托者: QA  倪真 
Request person, dept： 
委托编号:  /  
Request number: 
送样日期:  2015.11.12 
Request date:  
报告日期:  2015.11.20 
Report date：  
第3页共6页 
 
SMPV-0.2.3-002-QA -F01 
表面和能谱分析  Surface and EDX Analysis 
图2 为图1c 的SEM 形貌，图3~图6 为4#主轴瓦的能谱测试结果，可以知道： 
 图2a 有可见的磨损挤压形貌以及一些暗色的物质； 
 磨损区域主要成分为Al、Sn、Si、Ni（图4，图5），这与合金层材料Al-Sn 合金基本吻合； 
 SEM 形貌上发现的较小的暗色颗粒状物质主要成分为Al、Si、Sn 等（图3），与合金层成分相近，这
应该是合金层磨损的产物。 
a  图1c 局部放大SEM 形貌 
b  图1c 局部放大SEM 形貌 
图2  磨损形貌 
 
图3  暗色点的能谱测试结果 
 


 
上海汽车中心实验室 
SAIC Center Lab 
中国·上海·嘉定区安研路201 号 
邮编： 201804 
No 201 Anyan road, Jiading, Shanghai China 
Post code: 201804 
报告编号 
Report number 
 
SCL-S-15-0269M 
委托者: QA  倪真 
Request person, dept： 
委托编号:  /  
Request number: 
送样日期:  2015.11.12 
Request date:  
报告日期:  2015.11.20 
Report date：  
第4页共6页 
 
SMPV-0.2.3-002-QA -F01 
 
图4  磨损区域能谱测试结果 
 
                                    图5  磨损区域能谱测试结果 


 
上海汽车中心实验室 
SAIC Center Lab 
中国·上海·嘉定区安研路201 号 
邮编： 201804 
No 201 Anyan road, Jiading, Shanghai China 
Post code: 201804 
报告编号 
Report number 
 
SCL-S-15-0269M 
委托者: QA  倪真 
Request person, dept： 
委托编号:  /  
Request number: 
送样日期:  2015.11.12 
Request date:  
报告日期:  2015.11.20 
Report date：  
第5页共6页 
 
SMPV-0.2.3-002-QA -F01 
材料测试  Material Test Results 
对磨损轴瓦进行材料检测，其结果如下： 
 轴瓦化学成分符合要求，合金层和钢背层硬度正常； 
表1  材料检测结果 
序号 
No. 
测试项目 
Test item 
额定值 
Requirement 
试验结果 
Test result 
评价 Evaluation 
合格 
OK 
不合格 
Not OK 
1 
合金层 
 
 
1.1 
Sn 
5.5~7.0 
4.010(1) 
/ 
 
Cu 
0.7~1.3 
1.012 
× 
 
Ni 
0.7~1.3 
1.007 
× 
 
Si 
1.5~3.0 
1.561 
× 
 
Mn 
0.2~0.3 
0.273 
× 
 
V 
0.13~0.19 
0.169 
× 
 
Fe 
≤0.70 
0.362 
× 
 
Pb 
≤0.10 
0.0072 
× 
 
1.2 
硬度 
/ 
HV0.1:59,62,62 
/ 
 
1.3 
厚度 
0.237~0.493 
0.277,0.270 
× 
 
1.4 
组织 
/ 
Sn 颗粒和细小Si 相均匀分布
在Al 基体上 
 
 
2 
钢背层 
 
2.1 
C 
≤0.13 
0.056 
× 
 
Mn 
≤0.60 
0.234 
× 
 
Si 
≤0.20 
0.0089 
× 
 
P 
≤0.05 
0.0104 
× 
 
2.2 
硬度 
/ 
HV0.3:199,196,193 
/ 
 
 
注（1）：成分结果见报告M20151118-004，Sn 含量测定无相应标块，测量结果不做评价。 
 
 
 
图6  合金层厚度 
图7  合金层组织 
 
 


 
上海汽车中心实验室 
SAIC Center Lab 
中国·上海·嘉定区安研路201 号 
邮编： 201804 
No 201 Anyan road, Jiading, Shanghai China 
Post code: 201804 
报告编号 
Report number 
 
SCL-S-15-0269M 
委托者: QA  倪真 
Request person, dept： 
委托编号:  /  
Request number: 
送样日期:  2015.11.12 
Request date:  
报告日期:  2015.11.20 
Report date：  
第6页共6页 
 
SMPV-0.2.3-002-QA -F01 
综合分析  Comprehensive analysis 
在正常情况下，主轴瓦的下半瓦与连杆瓦上半瓦的中部容易出现磨损。失效1#连杆上瓦的磨损集中在中部区
域，这是容易出现磨损的区域。 
结合轴瓦的磨损SEM形貌和低倍形貌，认为应该有较小或薄片状的异物存在，但能谱测试结果未检测到。 
在发动机使用初期，这些细小异物首先在易磨损区域与轴瓦接触并挤压，挤压而形成的高出部分随着发动机
运行被磨平。由于异物较小，经过早期的磨损异物消失，因此该轴瓦未继续磨损，也未影响到与它配对的轴瓦。

File: 材料工程师/SCL-S-15-0270M-IP24-C2离合器从动盘-朱玲斌.pdf.md
# SCL-S-15-0270M-IP24-C2离合器从动盘-朱玲斌.pdf

 
上海汽车中心实验室 
SAIC Center Lab 
中国·上海·嘉定区安研路201 号 
邮编： 201804 
No 201 Anyan road, Jiading, Shanghai China 
Post code: 201804 
报告编号 
Report number 
 
SCL-S-15-0270M 
委托者: SEAT  佘晓东 
Request person, dept： 
委托编号:  /  
Request number: 
送样日期:  2015.11.20 
Request date:  
报告日期:  2015.11.27 
Report date：  
第1页共6页 
 
SMPV-0.2.3-002-QA -F01 
零件号Part number 
10069105 
零件名称 
Part name 
C2 离合器从动盘 
C1 Clutch Disc Assembly 
图纸日期Drawing date 
/ 
零件生产日期Part production date 
/ 
供货商 
Supplier 
萨克斯动力总成系统有限公司 
车型/项目Car type/project 
IP24 
阶段性报告 Interim report                结论性报告 Conclusion report          
 
Ⅰ.任务描述 Task description 
实验室受委托对C2 离合器从动盘进行失效原因分析，失效零件具体信息如下： 
As requested, SCL has analyzed the failure of the C2 clutch disc. The information of the failed part is as following： 
零件信息：Part information 
零件名称 
Part name 
C2 离合器从动盘总成 
C2 Clutch Disc Assembly 
车制造日期 
Vehicle production date 
2014-08-19 
VIN 码 
VIN 
LSJW26761ES052863 
销售日期 
Sale date 
/ 
车辆里程数 
Car mileage 
83904km 
维修站名称 
Sale agent 
上海永达 
失效模式描述 
Failure circumstance  
售后IP24 报离合器故障，拆解发现离合器铆钉断裂。 
Customer IP24 reported clutch failure, dismantling found  the clutch rivet fracture .  
原材料信息：Raw material information 
原材料及牌号 
Raw material specification 
/ 
原材料厂商 
Raw material producer 
/ 
散件供应商 
Component supplier 
/ 
金属热处理状态 
Metal heat treatment state 
/ 
失效零件见图1：The failed part is shown in figure 1. 
Ⅱ. 结论与建议 Conclusions and Suggestions 
结论Conclusions： 
（1） 铆钉和波形片断裂导致C2 离合器失效。引起断裂的原因是：铆钉与波形片之间发生松动，在圆周载荷作
用下，铆钉与波形片之间发生相互撞击磨损，局部波形片受冲击发生疲劳断裂，铆钉减薄到一定程度发
生剪切断裂。The fracture of rivet and wave plate lead to he C2 clutch disc failure. The reason of fracture are 
that the rivet and the wave plate loose, then the wave plate and rivet impact each other under the circle work 
load, cause the wave plate fatigue fracture, and the rivet shear fracture when it is reduced to a certain extent. 
（2） 失效C2 离合器从动盘铆钉硬度和组织正常。The hardness and microstructure of the failure are normal. 
（3） 抽检的C2 离合器从动盘新件和售后车C2 离合器从动盘的铆钉相关尺寸未发现异常，波形片铆钉孔尺寸
有微小超差。No abnormal rivet dimension found in new C2 clutch disc and market car C2 clutch disc, the hole 
dimensions of the wave plate is ultra poor.  
建议Suggestions： 
（1） 调查铆钉松动的原因，重点关注从动盘与输入轴的垂直度。To investigation the loosing cause of the rivet, 
focusing on the verticality between the clutch disc and the input shaft.  
（2） 调查市场上与失效件近似里程的IP24 车辆C2 离合器的铆接状态。To investigation the rivet status of market 
IP24 clutch disc which has similar mileage. 
（3） 关注波形片铆钉孔尺寸。Pay attention to the hole dimension of the wave plate. 
分发: 
Distribution 
SEAT 佘晓东 
检验者Author 
朱玲斌 
Zhu Lingbin 
审核Auditor 
邵百明 
Shao Baiming 
批准Approver 
                             
代 
日期Date 
2015.11.27 
日期Date 
2015.11.30 
日期Date 
2015.11.30 


 
上海汽车中心实验室 
SAIC Center Lab 
中国·上海·嘉定区安研路201 号 
邮编： 201804 
No 201 Anyan road, Jiading, Shanghai China 
Post code: 201804 
报告编号 
Report number 
 
SCL-S-15-0270M 
委托者: SEAT  佘晓东 
Request person, dept： 
委托编号:  /  
Request number: 
送样日期:  2015.11.20 
Request date:  
报告日期:  2015.11.27 
Report date：  
第2页共6页 
 
SMPV-0.2.3-002-QA -F01 
III. 调查结果 Investigation Results  
售后IP24 车辆行驶中混合警告灯亮起，报C2 主、从动盘打滑，拆解后发现C2 离合器铆钉和波形片断裂，
车辆运行里程83904km。 
实验室收到失效件如图1 所示，由图可知： 
 离合器铆钉全部断裂，其中四个铆钉头部丢失，两个波形片铆钉孔断裂（图1a）； 
 波形片一侧（与钢片匹配）明显磨损，波形片铆钉孔明显向一个方向变形（图1b，1c）； 
 断裂的铆钉头部保留部分断口形貌，钢片一侧的铆钉断口已被磨平（图1d，1e）。结合图1b，1c，认
为铆钉断裂后，从动盘继续转动（显示为打滑），凸起的断口（钢片一侧）与波形片不断磨损导致断
口被磨平，波形片出现光亮的磨损形貌。 
a  失效件宏观形貌 
 
 
b  波形片铆钉孔断裂 
c  波形片铆钉孔明显变形 
与钢片匹配一侧 


 
上海汽车中心实验室 
SAIC Center Lab 
中国·上海·嘉定区安研路201 号 
邮编： 201804 
No 201 Anyan road, Jiading, Shanghai China 
Post code: 201804 
报告编号 
Report number 
 
SCL-S-15-0270M 
委托者: SEAT  佘晓东 
Request person, dept： 
委托编号:  /  
Request number: 
送样日期:  2015.11.20 
Request date:  
报告日期:  2015.11.27 
Report date：  
第3页共6页 
 
SMPV-0.2.3-002-QA -F01 
 
d  断裂后掉落的铆钉头部 
e  钢片孔铆钉形貌 
图1  失效件形貌 
 
断口分析  Fracture Analysis 
      图2 为铆钉断口形貌，图3 为波形片断口形貌，由图可知： 
 铆钉发生剪切断裂（如图2b），应该是铆钉受冲击磨损尺寸减薄到一定程度，因无法承受圆周方向的
剪切力而发生断裂； 
 波形片断口为疲劳断裂，疲劳方向如图3 黄色箭头所示；结合波形片铆钉孔可能的受力情况，认为波形
片受铆钉的反复冲击而发生了疲劳断裂；从疲劳扩展的纹路来看，未发现波形片受扭转力作用的痕迹。 
 
 
a  铆钉低倍断口 
b  SEM 形貌-剪切韧窝 
  图2  铆钉断口形貌 


 
上海汽车中心实验室 
SAIC Center Lab 
中国·上海·嘉定区安研路201 号 
邮编： 201804 
No 201 Anyan road, Jiading, Shanghai China 
Post code: 201804 
报告编号 
Report number 
 
SCL-S-15-0270M 
委托者: SEAT  佘晓东 
Request person, dept： 
委托编号:  /  
Request number: 
送样日期:  2015.11.20 
Request date:  
报告日期:  2015.11.27 
Report date：  
第4页共6页 
 
SMPV-0.2.3-002-QA -F01 
 
尺寸分析  Dimensions Analysis  
图4、图5、图6 分别为失效件、售后车辆（C2 离合器完好，46000km）和新抽检的C2 离合器的铆钉部
位剖面金相，由图可知： 
 失效件铆钉头部尺寸在1.07~1.1mm，在图纸要求（1~1.2）范围内，由此可见铆钉头部应该基本未磨损；
其波形片铆钉孔尺寸偏大（图纸要求4.1~4.28），这与失效件变形有关； 
 售后件和抽检件的铆钉尺寸基本符合要求，波形片铆钉孔尺寸有较小的超差，波形片和铆钉之间有可见
的间隙；钢片铆钉孔正常。 
a  失效件波形片 
b  失效件铆钉头部 
图4  失效件 
 
波形片断口低倍形貌 
SEM 形貌-疲劳 
图3  波形片断口形貌 


 
上海汽车中心实验室 
SAIC Center Lab 
中国·上海·嘉定区安研路201 号 
邮编： 201804 
No 201 Anyan road, Jiading, Shanghai China 
Post code: 201804 
报告编号 
Report number 
 
SCL-S-15-0270M 
委托者: SEAT  佘晓东 
Request person, dept： 
委托编号:  /  
Request number: 
送样日期:  2015.11.20 
Request date:  
报告日期:  2015.11.27 
Report date：  
第5页共6页 
 
SMPV-0.2.3-002-QA -F01 
a  抽检位置1 
b  抽检位置2 
图5  售后车辆-C2 离合器未见异常（46000km） 
a  抽检位置1 
b  抽检位置2 
图6  抽检件 
 
材料测试   Material Test 
     对失效件、售后件、抽检件的铆钉进行检测，结果如下： 
 失效铆钉硬度与售后件、抽检件硬度基本一致，均高于铆接前硬度，应该是铆接时加工硬化所致，正常。 
表1  材料检测结果 
序号 
No. 
测试项目 
Test item 
额定值 
Requirement 
试验结果 
Test result 
评价 Evaluation 
合格 
OK 
不合格 
Not OK 
1 
铆钉硬度 
HB:90~120 
（铆接前） 
/ 
/ 
 
 
（失效件铆接后）HB2.5/62.5：148,153 
/ 
 
 
（售后件铆接后）HB2.5/62.5：142,132 
/ 
 
 
（抽检件铆接后）HB2.5/62.5：150,152 
/ 
 
2 
失效铆钉组织 
/ 
铁素体+碳化物 
/ 
 


 
上海汽车中心实验室 
SAIC Center Lab 
中国·上海·嘉定区安研路201 号 
邮编： 201804 
No 201 Anyan road, Jiading, Shanghai China 
Post code: 201804 
报告编号 
Report number 
 
SCL-S-15-0270M 
委托者: SEAT  佘晓东 
Request person, dept： 
委托编号:  /  
Request number: 
送样日期:  2015.11.20 
Request date:  
报告日期:  2015.11.27 
Report date：  
第6页共6页 
 
SMPV-0.2.3-002-QA -F01 
 
图7  失效铆钉组织 
 
综合分析  Comprehensive Analysis 
     结合铆钉和波形片的失效断口，认为C2 离合器的失效是波形片一侧的铆接由于某种原因出现了松动，导
致铆钉与波形片之间发生冲击磨损，在铆钉杆部（与波形片磨损）减薄过程中，局部波形片受到冲击而疲劳断裂，
最终当铆钉减薄到承受不住剪切力时发生剪切断裂。 
     铆钉松动可能的因素有：（1）工作时铆钉与波形片受力不同轴；（2）波形片与铆钉和钢片之间由于特殊原
因未铆实。

File: 材料工程师/SCL-S-15-0271M AP13 变速箱悬置-邵百明.pdf.md
# SCL-S-15-0271M AP13 变速箱悬置-邵百明.pdf

 
上海汽车中心实验室 
SAIC Center Lab 
中国·上海·嘉定区安研路201 号 
邮编： 201804 
No 201 Anyan road, Jiading, Shanghai China 
Post code: 201804 
报告编号 
Report number 
 
SCL-S-15-0271M 
委托者: SQE 童俊 
Request person, dept： 
委托编号:  /  
Request number: 
送样日期:  2015.11.13 
Request date:  
报告日期:  2015.11.23 
Report date：  
第1页共6页 
 
SMPV-0.2.3-002-QA -F01 
零件号Part number 
10036902 
零件名称 
Part name 
变速箱悬置 
Gear-box Mount 
图纸日期Drawing date 
/ 
零件生产日期Part production date 
/ 
供货商 
Supplier 
宁波捷豹 
Ningbo Jiebao 
车型/项目Car type/project 
AP13 
DVP 材料大纲签署日期DVP material test plan date 
/ 
阶段性报告 Interim report                结论性报告 Conclusion report          
 
Ⅰ.任务描述 Task description 
实验室受委托对变速箱悬置进行失效原因分析，失效零件具体信息如下： 
As requested, SCL has analyzed the failure of the gear-box mount. The information of the failed part is as following： 
零件信息：Part information 
零件名称 
Part name 
变速箱悬置 
Gear-box Mount 
车制造日期 
Vehicle production date 
/ 
VIN 码 
VIN 
/ 
销售日期 
Sale date 
/ 
车辆里程数 
Car mileage 
0km 
维修站名称 
Sale agent 
/ 
失效模式描述 
Failure circumstance  
AP13 变速箱悬置在物流开箱环节发现铆钉断裂。It was found that the AP13 gear-box mount’s rivet was 
broken when opening the box. 
原材料信息：Raw material information 
原材料及牌号 
Raw material specification 
AlSi9Cu3 
原材料厂商 
Raw material producer 
/ 
散件供应商 
Component supplier 
/ 
金属热处理状态 
Metal heat treatment state 
/ 
失效零件见图1：The failed part is shown in figure 1. 
 
Ⅱ. 结论与建议 Conclusions and Suggestions 
 
结论Conclusions： 
（1）铆钉是由于受到异常载荷而发生过载断裂。The rivet was broken due to abnormal overload. 
（2）材料的成分和孔隙符合技术要求；组织和硬度正常。The chemical components and porosity meet the 
requirements; the microstructure and hardness are normal. 
 
建议Suggestions： 
（1）关注生产和物流运输环节，避免承受异常的载荷或磕碰。Pay attention to the production and logistics and avoid 
the abnormal load and bump. 
 
 
 
 
 
分发: 
Distribution 
SQE 童俊 
检验者Author 
邵百明 
Shao Baiming 
审核Auditor 
邵百明 
Shao Baiming 
批准Approver 
                
代 
日期Date 
2015.11.23 
日期Date 
2015.11.23 
日期Date 
2015.11.23 


 
上海汽车中心实验室 
SAIC Center Lab 
中国·上海·嘉定区安研路201 号 
邮编： 201804 
No 201 Anyan road, Jiading, Shanghai China 
Post code: 201804 
报告编号 
Report number 
 
SCL-S-15-0271M 
委托者: SQE 童俊 
Request person, dept： 
委托编号:  /  
Request number: 
送样日期:  2015.11.13 
Request date:  
报告日期:  2015.11.23 
Report date：  
第2页共6页 
 
SMPV-0.2.3-002-QA -F01 
III. 调查结果 Investigation Results  
 
AP13 变速箱悬置在物流开箱环节发现铆钉断裂，如图1 所示。零件外表面油漆完好，未见明显的损伤；但
不能由此排除曾未受到外力的作用。 
 
  
 
  
 
 
图1  失效件 
 
 
失效件 
铆钉断裂 
铝铸件的铆钉断裂 
冲压件和断裂的铆钉 
铆接的端面 
铝铸件的本体及断裂处 
1#断口，金相取样位置 
2#断口，金相取样位置 
1#断口 
2#断口 
1#端面 
2#端面 


 
上海汽车中心实验室 
SAIC Center Lab 
中国·上海·嘉定区安研路201 号 
邮编： 201804 
No 201 Anyan road, Jiading, Shanghai China 
Post code: 201804 
报告编号 
Report number 
 
SCL-S-15-0271M 
委托者: SQE 童俊 
Request person, dept： 
委托编号:  /  
Request number: 
送样日期:  2015.11.13 
Request date:  
报告日期:  2015.11.23 
Report date：  
第3页共6页 
 
SMPV-0.2.3-002-QA -F01 
断口分析Fracture Analysis Surface 
    1#和2#断口形貌如图2~图5 所示。从宏观和微观形貌上均未见材料缺陷；断裂面表面颜色均匀一致；微观
形貌为脆性准解理断口，是过载所致。 
 
 
 
图2  1#断口的宏观形貌 
 
未见明显的材料缺陷。 
图3 1#断口的微观形貌 
 
脆性的准解理断口；未见材
料缺陷。 


 
上海汽车中心实验室 
SAIC Center Lab 
中国·上海·嘉定区安研路201 号 
邮编： 201804 
No 201 Anyan road, Jiading, Shanghai China 
Post code: 201804 
报告编号 
Report number 
 
SCL-S-15-0271M 
委托者: SQE 童俊 
Request person, dept： 
委托编号:  /  
Request number: 
送样日期:  2015.11.13 
Request date:  
报告日期:  2015.11.23 
Report date：  
第4页共6页 
 
SMPV-0.2.3-002-QA -F01 
 
 
 
 
 
 
图4  2#断口的宏观形貌 
 
未见明显的材料缺陷。 
 
图5  2#断口的微观形貌 
 
脆性的准解理断口；未见材
料缺陷。 


 
上海汽车中心实验室 
SAIC Center Lab 
中国·上海·嘉定区安研路201 号 
邮编： 201804 
No 201 Anyan road, Jiading, Shanghai China 
Post code: 201804 
报告编号 
Report number 
 
SCL-S-15-0271M 
委托者: SQE 童俊 
Request person, dept： 
委托编号:  /  
Request number: 
送样日期:  2015.11.13 
Request date:  
报告日期:  2015.11.23 
Report date：  
第5页共6页 
 
SMPV-0.2.3-002-QA -F01 
材料测试  Material Test Results 
     材料的成分和孔隙率符合要求；组织和硬度正常；详细结果如表1 所示。 
 
表1  材料检测结果 
序号 
No. 
测试项目 
Test item 
额定值 
Requirement 
试验结果 
Test result 
评价 Evaluation 
合格 
OK 
不合格 
Not OK 
1 
成分 
AlSi9Cu3 
 
 
 
 
Si 
8.0~11.0 
9.997 
× 
 
 
Fe 
≤1.3 
0.879 
× 
 
 
Cu 
2.0~4.0 
2.174 
× 
 
 
Mn 
≤0.55 
0.149 
× 
 
 
Mg 
0.05~0.55 
0.260 
× 
 
 
Cr 
≤0.15 
0.049 
× 
 
 
Ni 
≤0.55 
0.030 
× 
 
 
Zn 
≤3.0 
1.003 
× 
 
 
Pb 
≤0.35 
0.043 
× 
 
 
Sn 
≤0.15 
0.015 
× 
 
 
Ti 
≤0.25 
0.031 
× 
 
2 
硬度 
/ 
HB2.5/62.5:84.7,87.6,88.7 
/ 
 
3 
金相检验 
 
 
 
 
3.1 
孔隙率 
≤5% 
1#断口 
＜0.1% 
× 
 
2#断口 
2.3% 
× 
 
3.2 
孔隙大小 
≤1mm 
1#断口 
＜0.05mm 
× 
 
2#断口 
0.47mm 
× 
 
3.3 
组织 
/ 
1#断口 
α-Al+细小的共晶硅+初晶硅 
/ 
 
2#断口 
α-Al+细小的共晶硅+初晶硅 
/ 
 
 
 
图4 1#断口处的金相全貌 孔隙率：＜0.1%；孔隙大小：＜0.05mm 
断
口 


 
上海汽车中心实验室 
SAIC Center Lab 
中国·上海·嘉定区安研路201 号 
邮编： 201804 
No 201 Anyan road, Jiading, Shanghai China 
Post code: 201804 
报告编号 
Report number 
 
SCL-S-15-0271M 
委托者: SQE 童俊 
Request person, dept： 
委托编号:  /  
Request number: 
送样日期:  2015.11.13 
Request date:  
报告日期:  2015.11.23 
Report date：  
第6页共6页 
 
SMPV-0.2.3-002-QA -F01 
 
图5 1#断口处的组织  α-Al+细小的共晶硅+初晶硅 
 
图6 2#断口处的金相全貌 孔隙率：2.3%；孔隙大小：0.47mm 
 
图8 2#断口处的组织  α-Al+细小的共晶硅+初晶硅

File: 材料工程师/SCL-S-15-0272M-AS21-顶棚拉手-罗晓瑜.pdf.md
# SCL-S-15-0272M-AS21-顶棚拉手-罗晓瑜.pdf

 
上海汽车中心实验室
(SAIC Center Lab) 
中国·上海·嘉定区安研路201 号 
邮编. 201804 
No. 201 Anyan Road, Jiading District,  
Shanghai, China. 
Post code :200433 
报告编号：Report number 
SCL-S-15-0272M 
委托者Requestor：QA 孙文成 
送样日期Deliver date：2015.11.28 
报告日期Report date：2015.12.18 
第 1 页 共 11 页 
Page 1 of 11  
 
零件号 
Part number 
10198050 
零件名称 
Part name 
顶棚拉手总成 
Roof Handle ASSY 
图纸日期 
Drawing date  
/ 
零件生产日期 
Production date 
/ 
供货商 
Supplier 
宁波帅特龙 
Ningbo Shuaitelong 
车型/项目 
Car type/project 
AS21 
   阶段性报告  Stage report        结论性报告 Conclusion report           测试报告 Test report 
Ⅰ.任务描述 Task description 
实验室受委托对顶棚拉手总成进行失效原因分析，失效零件具体信息如下： 
As requested, QA lab has analyzed the invalid cause of roof handle ASSY, and the information of invalid part 
is shown as following： 
零件信息：Part information 
零件名称 
Part name 
顶棚拉手总成 
Roof Handle ASSY 
制造日期 
Production date 
/ 
VIN 码 
VIN number 
/ 
销售日期 
Sale date 
/ 
车辆里程数 
Car mileage 
3345 和13985 公里 
销售商 
Sale agent 
/ 
失效模式描述 
Invalid situation description 
铰链断裂 
Hinge Fracture 
原材料信息：Raw material information 
原材料及牌号 
Raw material and trademark 
PA66+GF30 
A3WG6 
原材料厂商 
Raw material 
producer 
巴斯夫 
BASF 
散件供应商 
Part supplier 
宁波晖禾 
Ningbo Huihe 
金属热处理状态 
Metal heat treatment 
state 
/ 
失效零件见图1：The invalid part is shown in Fig 1.  
Ⅱ. 结论与建议 Conclusions and suggestions 
结论Conclusions： 
1、 失效件受外力导致脆断； 
The brittle fracture of the parts caused by extrenal force. 
2、 零件材料符合技术要求； 
Material performance of the parts conformed to requirements. 
建议Suggestions： 
1、 加强对零件的保护，引导客户合理使用。 
Improve protection to the part, and guide the customer to use it correctly. 
 
 
分发: 
Distribution 
QA 孙文成 
检验者Author 
罗晓瑜 
Luo Xiaoyu 
审核Auditor 
狄春峰 
Di Chunfeng 
批准Approver 
 
日期Date 
2015.12.18 
日期Date 
2015.12.18 
日期Date 
2015.12.18 
 


 
上海汽车中心实验室
(SAIC Center Lab) 
中国·上海·嘉定区安研路201 号 
邮编. 201804 
No. 201 Anyan Road, Jiading District,  
Shanghai, China. 
Post code :200433 
报告编号：Report number 
SCL-S-15-0272M 
委托者Requestor：QA 孙文成 
送样日期Deliver date：2015.11.28 
报告日期Report date：2015.12.18 
第 2 页 共 11 页 
Page 2 of 11  
 
图1 失效件 
Fig. 1 Failure Part 
 
Ⅲ. 测试结果 Test Results  
序
号 
No. 
试验项目 
Test item 
额定值 
Requirement 
试验结果 
Test result 
评价 Evaluation 
第一次 
第二次 
合格 
qualified 
不合格 
unqualified 
I 
失效件 
 
 
1 
红外（GB/T6040-2002） 
Infrared Spectroscopy 
PA66 
PA66 
× 
 
2 
熔点（GB/T19466.3-2006） 
Melting Point (℃) 
260±5 
262 
× 
 
3 
焓值（GB/T19466.3-2006） 
Enthalpy(J/g) 
/ 
48.9 
54.2 
/ 
/ 
4 
灰分（GB/T9345.1-2008） 
Ash Content (%) 
30±2 
29.6 
× 
 
II 
新件 
 
 
1 
红外（GB/T6040-2002） 
Infrared Spectroscopy 
PA66 
PA66 
× 
 
2 
熔点（GB/T19466.3-2006） 
Melting Point (℃) 
260±5 
261 
× 
 
3 
焓值（GB/T19466.3-2006） 
Enthalpy(J/g) 
/ 
49.18 
51.63 
/ 
/ 
4 
灰分（GB/T9345.1-2008） 
Ash Content (%) 
30±2 
28.6 
× 
 
断裂 
失效件1 
失效件2 


 
上海汽车中心实验室
(SAIC Center Lab) 
中国·上海·嘉定区安研路201 号 
邮编. 201804 
No. 201 Anyan Road, Jiading District,  
Shanghai, China. 
Post code :200433 
报告编号：Report number 
SCL-S-15-0272M 
委托者Requestor：QA 孙文成 
送样日期Deliver date：2015.11.28 
报告日期Report date：2015.12.18 
第 3 页 共 11 页 
Page 3 of 11  
 
序
号 
No. 
试验项目 
Test item 
额定值 
Requirement 
试验结果 
Test result 
评价 Evaluation 
第一次 
第二次 
合格 
qualified 
不合格 
unqualified 
III 
粒料 
 
 
1 
红外（GB/T6040-2002） 
Infrared Spectroscopy 
PA66 
PA66 
× 
 
2 
熔点（GB/T19466.3-2006） 
Melting Point (℃) 
260±5 
262 
× 
 
3 
焓值（GB/T19466.3-2006） 
Enthalpy(J/g) 
/ 
53.97 
56.29 
/ 
/ 
4 
灰分（GB/T9345.1-2008） 
Ash Content (%) 
30±2 
29.3 
× 
 
小结：零件材料符合技术要求。 
 
 
 
 
 
 
 
 
 
 
 
 
 
 
 
 


 
上海汽车中心实验室
(SAIC Center Lab) 
中国·上海·嘉定区安研路201 号 
邮编. 201804 
No. 201 Anyan Road, Jiading District,  
Shanghai, China. 
Post code :200433 
报告编号：Report number 
SCL-S-15-0272M 
委托者Requestor：QA 孙文成 
送样日期Deliver date：2015.11.28 
报告日期Report date：2015.12.18 
第 4 页 共 11 页 
Page 4 of 11  
 
Ⅳ. 宏观分析 Macroscopic observation 
在体视显微镜下观察失效件1 的断口，见图2，可见断口无发白，为脆断，断口未见明显
注塑缺陷。左上的断口断裂起始在断口左侧，裂缝从左向右扩展，飞边在断口的右侧。右上和
右下断口的断裂形式与左上一致。 
 
 
 
 
 
 
 
 
 
 
 
 
图2 失效件1 断口 
Fig.2 Fracture of failure part 1 


 
上海汽车中心实验室
(SAIC Center Lab) 
中国·上海·嘉定区安研路201 号 
邮编. 201804 
No. 201 Anyan Road, Jiading District,  
Shanghai, China. 
Post code :200433 
报告编号：Report number 
SCL-S-15-0272M 
委托者Requestor：QA 孙文成 
送样日期Deliver date：2015.11.28 
报告日期Report date：2015.12.18 
第 5 页 共 11 页 
Page 5 of 11  
 
在体视显微镜下观察失效件2 的断口，见图3，可见断口无发白，为脆断，断口未见明显
注塑缺陷。左上的断口断裂起始在断口左侧，裂缝从左向右扩展，飞边在断口的右侧。右上和
右下断口的断裂形式与左上一致。整体失效形式与失效件1 一致。 
 
 
 
 
 
 
 
 
 
 
 
 
 
 
 
 
 
 
 
 
 
 
 
 
图3 失效件2 断口 
Fig.3 Fracture of failure part 2 
 


 
上海汽车中心实验室
(SAIC Center Lab) 
中国·上海·嘉定区安研路201 号 
邮编. 201804 
No. 201 Anyan Road, Jiading District,  
Shanghai, China. 
Post code :200433 
报告编号：Report number 
SCL-S-15-0272M 
委托者Requestor：QA 孙文成 
送样日期Deliver date：2015.11.28 
报告日期Report date：2015.12.18 
第 6 页 共 11 页 
Page 6 of 11  
 
而拉手本体与失效件相连的位置有受力发白的痕迹，见图4。 
 
 
 
 
 
 
 
 
 
 
 
 
 
 
 
 
图4 拉手本体发白 
Fig.4 Roof handle body whitish 
 
根据零件在车上的使用情况，按图5 用拉力机以50mm/min 的速度进行失效模拟。 
 
图5 失效模拟① 
Fig.5 Crash simulation ①   
 
受力发白 


 
上海汽车中心实验室
(SAIC Center Lab) 
中国·上海·嘉定区安研路201 号 
邮编. 201804 
No. 201 Anyan Road, Jiading District,  
Shanghai, China. 
Post code :200433 
报告编号：Report number 
SCL-S-15-0272M 
委托者Requestor：QA 孙文成 
送样日期Deliver date：2015.11.28 
报告日期Report date：2015.12.18 
第 7 页 共 11 页 
Page 7 of 11  
 
当力达到385N 时，拉手本体开裂，轴销脱出，见图6。 
 
图6 失效模拟①本体开裂 
Fig.6 Roof handle body cracking of crash simulation ① 
 
如图7 用拉力机以50mm/min 的速度进行失效模拟。 
 
图7 失效模拟② 
Fig.7 Crash simulation ② 
 
 


 
上海汽车中心实验室
(SAIC Center Lab) 
中国·上海·嘉定区安研路201 号 
邮编. 201804 
No. 201 Anyan Road, Jiading District,  
Shanghai, China. 
Post code :200433 
报告编号：Report number 
SCL-S-15-0272M 
委托者Requestor：QA 孙文成 
送样日期Deliver date：2015.11.28 
报告日期Report date：2015.12.18 
第 8 页 共 11 页 
Page 8 of 11  
 
结果当力达到276N 时，拉手本体开裂，轴销脱出，见图8。 
 
图8 失效模拟②拉手本体开裂 
Fig.8 Roof handle body cracking of crash simulation ② 
 
考虑瞬间受力与缓慢受力对零件的破坏不同，设计了如下图9、图10 和图11 两个失效模
拟，向零件施以瞬间的力。 
图9 失效模拟③                             图10 失效模拟④ 
Fig.9 Crash simulation ③                        Fig.10 Crash simulation ④ 


 
上海汽车中心实验室
(SAIC Center Lab) 
中国·上海·嘉定区安研路201 号 
邮编. 201804 
No. 201 Anyan Road, Jiading District,  
Shanghai, China. 
Post code :200433 
报告编号：Report number 
SCL-S-15-0272M 
委托者Requestor：QA 孙文成 
送样日期Deliver date：2015.11.28 
报告日期Report date：2015.12.18 
第 9 页 共 11 页 
Page 9 of 11  
 
 
 
 
 
 
 
 
 
 
 
 
 
 
 
 
 
 
 
图11 失效模拟⑤ 
Fig.11 Crash simulation ⑤ 
 
结果失效模拟三和失效模拟四的结果皆为铰链断裂，见图12，而失效模拟五未能将零件拉
断。 
 
图12 铰链断裂 
Fig.12 Hinge cracking 
 


 
上海汽车中心实验室
(SAIC Center Lab) 
中国·上海·嘉定区安研路201 号 
邮编. 201804 
No. 201 Anyan Road, Jiading District,  
Shanghai, China. 
Post code :200433 
报告编号：Report number 
SCL-S-15-0272M 
委托者Requestor：QA 孙文成 
送样日期Deliver date：2015.11.28 
报告日期Report date：2015.12.18 
第 10 页 共 11 页 
Page 10 of 11  
 
 
观察失效模拟三和失效模拟四的断口，可见模拟三断口无发白，为脆断，但断裂起始位置
和断裂方向都与失效件不同。 
 
 
 
 
 
 
 
 
 
 
 
 
图13 失效模拟③断口 
Fig.13 Fracture of crash simulation ③
