Repository: kujaxr/obsidian-vault

File: 材料工程师/SCL-S-15-0273M-BP34-EDU悬置-卓靖.pdf.md
# SCL-S-15-0273M-BP34-EDU悬置-卓靖.pdf

 
上海汽车中心实验室 
SAIC Center Lab 
中国·上海·嘉定区安研路201 号 
邮编. 201804 
No 201 Anyan road, Jiading, Shanghai China 
Post code 201804 
报告编号 
Report number 
SCL-S-15-0273M 
委托者: CH: 程伟喆 
Request person, dept： 
委托编号:SCL-S-15-0273M 
Request number:  
送样日期: 2015.11.19 
Request date:  
报告日期: 2015.11.27 
Report date：  
第 1 页 共 6 页 
 
零件号Part number 
24107415 
 零件名称 
Part name 
EDU 悬置 
EDU MOUNT 
图纸日期Drawing date 
2015.10.29 
零件生产日期Part production date 
2015.03 
 供货商 
Supplier 
宁波拓普汽车部件有限公司 
Ningbo Tuopu Auto Parts Co., Ltd. 
车型/项目Car type/project 
BP34 SGE1.4T 
DVP 材料大纲签署日期DVP material test plan date 
/ 
 
阶段性报告  Stage report        结论性报告 Conclusion report       
 
Ⅰ.任务描述 Task description 
实验室受委托对BP34 N15PIV010-EDU 悬置进行失效原因分析，失效零件具体信息如下： 
As requested, SCL has analyzed the failure of EDU mount on test car BP34 N15PIV010. The information of the 
failed part is as following： 
零件信息：Part information 
零件名称 
Part name 
EDU 悬置 
车制造日期 
Vehicle production date 
/ 
VIN 码 
VIN 
N15PIV010 
销售日期 
Sale date 
/ 
车辆里程数 
Car mileage 
试验进度：74.8%（广德试验场，
GD 试验） 
维修站名称 
Sale agent 
/ 
失效模式描述 
Failure circumstance  
变速箱悬置橡胶连接部分开裂（2015/10/28  BP34-SMU-GD-N15PIV010 在检查中发现，
右侧变速箱悬置开裂、漏油，渗漏等级3 级（零件上有液体））。 
原材料信息：Raw material information 
原材料及牌号 
Raw material specification 
NR 马来西亚  N50-8 
原材料厂商 
Raw material producer 
GARGILL SIAM LIMITED 
散件供应商 
Component supplier 
宁波拓普 
金属热处理状态 
Metal heat treatment state 
/ 
失效零件见图1：The failed part is shown in figure 1.  
Ⅱ. 结论与建议 Conclusions and Suggestions 
结论：1、EDU 悬置漏液，是由于皮碗处磨损导致，而悬置在路试过程中，皮碗与撞块间会产生磨损。 
      2、GD 及PT Dura 路试后的悬置橡胶材料发生明显老化。 
      3、GD 及PT Dura 路试的悬置橡胶材料与新件一致。 
  
 
建议：1、请DRE 对零件在BP34 上的受力进行追加分析，对工况进行校核，确定皮碗的磨损风险。 
2、后续重点关注零件路试情况，确定是否优化零件结构，消除或降低皮碗与撞块的磨损。 
 
 
 
 
 
分发: 
Distribution 
CH：程伟喆 
     Cheng Weizhe 
检验者Author 
SCL：卓靖 
      Zhuo Jing 
审核Auditor 
吴文安 
Wu Wenan 
批准Approver 
 
日期Date 
2015.11.27 
日期Date 
2015.12.01 
日期Date 
2015.12.01 
 


 
上海汽车中心实验室 
SAIC Center Lab 
中国·上海·嘉定区安研路201 号 
邮编. 201804 
No 201 Anyan road, Jiading, Shanghai China 
Post code 201804 
报告编号 
Report number 
SCL-S-15-0273M 
委托者: CH: 程伟喆 
Request person, dept： 
委托编号:SCL-S-15-0273M 
Request number:  
送样日期: 2015.11.19 
Request date:  
报告日期: 2015.11.27 
Report date：  
第 2 页 共 6 页 
 
IV. 测试结果 Test Results  
1 外观分析： 
GD 路试发现EDU 悬置漏液，经剖开后发现液腔皮碗位置出现一处裂口（如图1），而皮碗另一面可见明显凹
陷的区域，位于区域中间位置橡胶厚度最薄，图中较多开裂为送样前供应商切割所致。 
 
 
图1.EDU 悬置 
Figure1. The photo of EDU mount 
2 定性分析 
图2.EDU 悬置橡胶材料PY-GCMS 图谱 
Figure 2. PY-GCMS chromatogram of rubber of EDU mount  
GD 路试件、PT Dura 路试件聚合物、添加剂种类与新件一致，如图2 所示，说明GD 及PT Dura 路试件与
2.5
5.0
7.5
10.0
12.5
0.0
1.0
2.0
(x10,000,000)
5.0
10.0
15.0
20.0
25.0
0.5
1.0
1.5
2.0
2.5
(x10,000,000)
裂口 
内侧液腔 
凹陷区域 
皮碗液腔侧 
皮碗外侧 
内侧液腔 
A 侧 
B 侧 
—新件聚合物 
—GD 路试件聚合物 
—PT Dura 路试件聚合物 
—新件添加剂 
—GD 路试件添加剂 
—PT Dura 路试件添加剂 
出峰时间/min 
出峰时间/min 


 
上海汽车中心实验室 
SAIC Center Lab 
中国·上海·嘉定区安研路201 号 
邮编. 201804 
No 201 Anyan road, Jiading, Shanghai China 
Post code 201804 
报告编号 
Report number 
SCL-S-15-0273M 
委托者: CH: 程伟喆 
Request person, dept： 
委托编号:SCL-S-15-0273M 
Request number:  
送样日期: 2015.11.19 
Request date:  
报告日期: 2015.11.27 
Report date：  
第 3 页 共 6 页 
 
新件材料相同。 
3 物理机械性能分析： 
序号 
No. 
试验项目 
Test item 
额定值 
Requirement 
试验结果 
Test result 
评价 Evaluation 
合格 
qualified 
不合格 
unqualified 
EDU 悬置-主簧（NR） 认可规范：参考SMTC 5 320 034 
EDU suspension-Main spring (NR)  Approved specifications: Refer to SMTC 5 320 034 
1 
Shore A 硬度 
Shore A Hardness 
ISO 7619-1 
— 
— 
— 
— 
1.1 
新件 
New part 
50±3 
47 
× 
 
1.2 
GD 路试件 
GD road test part 
/ 
53 
/ 
/ 
1.3 
PT DURA 路试件 
PT DURA road test part 
/ 
53 
/ 
/ 
2 
拉伸强度 
Tensile strength 
ISO 37 
— 
— 
— 
— 
2.1 
新件 
New part 
≥ 17MPa 
27.8MPa 
× 
 
2.2 
GD 路试件 
GD road test part 
/ 
24.8MPa 
/ 
/ 
2.3 
PT DURA 路试件 
PT DURA road test part 
/ 
23.0MPa 
/ 
/ 
3 
断裂伸长率 
Elongation at tear 
ISO 37 
— 
— 
— 
— 
3.1 
新件 
New part 
≥ 400% 
591.9% 
× 
 
3.2 
GD 路试件 
GD road test part 
/ 
526.8% 
/ 
/ 
3.3 
PT DURA 路试件 
PT DURA road test part 
/ 
518.6% 
/ 
/ 
4 
密度 
Density  
ISO 1183-1 
— 
— 
/ 
— 
4.1 
新件 
New part 
依据试样 
Acc. to sample 
1.06g/cm3 
× 
 
4.2 
GD 路试件 
GD road test part 
依据试样 
Acc. to sample 
1.06g/cm3 
× 
 
4.3 
PT DURA 路试件 
PT DURA road test part 
依据试样 
Acc. to sample 
1.06g/cm3 
× 
 
5 
裂解色谱 
GC-MS 
— 
— 
— 
— 
5.1 
新件 
New part 
NR 
NR 
× 
 
5.2 
GD 路试件 
GD road test part 
NR 
NR 
× 
 


 
上海汽车中心实验室 
SAIC Center Lab 
中国·上海·嘉定区安研路201 号 
邮编. 201804 
No 201 Anyan road, Jiading, Shanghai China 
Post code 201804 
报告编号 
Report number 
SCL-S-15-0273M 
委托者: CH: 程伟喆 
Request person, dept： 
委托编号:SCL-S-15-0273M 
Request number:  
送样日期: 2015.11.19 
Request date:  
报告日期: 2015.11.27 
Report date：  
第 4 页 共 6 页 
 
序号 
No. 
试验项目 
Test item 
额定值 
Requirement 
试验结果 
Test result 
评价 Evaluation 
合格 
qualified 
不合格 
unqualified 
5.3 
PT DURA 路试件 
PT DURA road test part 
NR 
NR 
× 
 
   经检验，EDU 悬置路试件硬度较新件高6 度，拉伸强度及断裂伸长率较新件有所下降，而密度相同，说明路
试件材料已发生明显老化。 
 
4 裂口分析： 
如图3 所示，GD 路试车悬置皮碗液腔侧裂口的反面可见一凹陷区域，区域中间位置橡胶厚度较薄，正是裂
口位置。同时可见悬置两侧的皮碗（图1 中A 侧和B 侧），均有被磨损的凹陷区域；两侧的撞块也有明显的磨损
区域，橡胶棱角被磨平，表面光滑，无划伤痕迹，无裂纹；从磨损程度看A 侧情况较B 侧严重。 
 
图3.GD 路试车EDU 悬置-皮碗和撞块 
Figure 3. The sealing cup and stopper of EDU mount of GD road test car 
 
PT Dura 路试后的EDU 悬置两侧的皮碗及撞块如图4 所示（用C 侧和D 侧表示），可见皮碗及撞块上均有磨
损，皮碗上脱模线附近的橡胶脚料被磨平或压平，这些位置与GD 路试车上悬置磨损区域相同，只是磨损程度不
及GD 路试悬置。这说明车辆在路试试验过程中，皮碗和撞块之间会发生一定的磨损。同时经工程确认，A 侧、
C 侧为车辆制动方向受力的一侧，从图中也可见A 侧的磨损程度大于B 侧，C 侧的磨损程度稍大于D 侧，说明悬
置的磨损形式相同。 
磨损区域 
凹陷区域 
A 侧-皮碗 
A 侧-撞块 
磨损区域 
B 侧-皮碗 
B 侧-撞块 
凹陷区域 


 
上海汽车中心实验室 
SAIC Center Lab 
中国·上海·嘉定区安研路201 号 
邮编. 201804 
No 201 Anyan road, Jiading, Shanghai China 
Post code 201804 
报告编号 
Report number 
SCL-S-15-0273M 
委托者: CH: 程伟喆 
Request person, dept： 
委托编号:SCL-S-15-0273M 
Request number:  
送样日期: 2015.11.19 
Request date:  
报告日期: 2015.11.27 
Report date：  
第 5 页 共 6 页 
 
 
 
图4.PT Dura 路试车EDU 悬置-皮碗和撞块 
Figure 4. The sealing cup and stopper of EDU mount of PT Dura road test car 
 
GD 路试悬置A 侧皮碗磨损区域如图5 所示，由于在送样分析前该区域已被破外，对磨损区域的分析有一定
影响，但仍然可清楚看到磨损区域表面光滑，周边没有划伤、刺伤痕迹，裂口断面中间区域最薄，断面上没有撕
裂纹路，这说明该处裂口为磨损导致，非划伤、刺破原因所致，当磨损导致橡胶材料厚度较薄时，会导致该处材
料应力集中，成为材料断裂最薄弱的位置。  
 
图5.GD 路试车EDU 悬置-皮碗断面 
Figure 5. The fracture surface of EDU mount- sealing cup of GD road test car 
 
GD 路试悬置-A 侧皮碗 
磨损面 
磨损区域 
磨损区域 
C 侧-皮碗 
C 侧-撞块 
磨损区域 
D 侧-皮碗 
D 侧-撞块 
磨损区域 
裂口 
裂口 
脱模线 


 
上海汽车中心实验室 
SAIC Center Lab 
中国·上海·嘉定区安研路201 号 
邮编. 201804 
No 201 Anyan road, Jiading, Shanghai China 
Post code 201804 
报告编号 
Report number 
SCL-S-15-0273M 
委托者: CH: 程伟喆 
Request person, dept： 
委托编号:SCL-S-15-0273M 
Request number:  
送样日期: 2015.11.19 
Request date:  
报告日期: 2015.11.27 
Report date：  
第 6 页 共 6 页 
 
小结：1、EDU 悬置漏液，是由于皮碗处磨损导致，但因缺乏足够的证据支持，该区域是否为异物进入导致无法
确认。 
      2、EDU 悬置在路试过程中，皮碗与撞块间产生磨损。 
      3、GD 及PT Dura 路试后的悬置橡胶材料发生明显老化。 
      4、GD 及PT Dura 路试的悬置橡胶材料与新件一致。

File: 材料工程师/SCL-S-15-0274M-IS12 MAJOR缸盖隔热罩-薛喜才.pdf.md
# SCL-S-15-0274M-IS12 MAJOR缸盖隔热罩-薛喜才.pdf

 
上海汽车中心实验室 
SAIC Center Lab 
中国·上海·嘉定区安研路201 号 
邮编: 201804 
No 201 Anyan road, Jiading, Shanghai ,China 
Post code: 201804 
报告编号 
Report number 
 
SCL-S-15-0274M 
委托者: 发动机部附件科 徐朋 
Request person, dept： 
委托编号:  /  
Request number: 
送样日期: 2015.11.18 
Request date:  
报告日期: 2015.12.09 
Report date：  
第1页共7页 
 
SMPV-0.2.3-002-QA -F01 
零件号Part number 
10164700 
 零件名称 
Part name 
缸盖隔热罩 
HEAT SHIELD-CYLINDER HEAD 
图纸日期Drawing date 
2013-09-02 
零件生产日期Part production date 
/ 
 供货商 
Supplier 
/ 
车型/项目Car type/project 
IS12 MAJOR 
DVP 材料大纲签署日期DVP material test plan date 
/ 
阶段性报告 Interim report                结论性报告 Conclusion report          
 
Ⅰ.任务描述 Task description 
实验室受委托对缸盖隔热罩进行失效原因分析，失效零件具体信息如下：  
As requested, SCL has analyzed the failure of heat shield-cylinder head. The information of the failed part is as 
following： 
零件信息：Part information 
零件名称 
Part name 
缸盖隔热罩 
HEATSHIELD-CYLINDER HEAD 
车制造日期 
Vehicle production date 
/ 
VIN 码 
VIN 
/ 
销售日期 
Sale date 
/ 
车辆里程数 
Car mileage 
18800 公里(km) 
失效地点 
Location: 
广德 
失效模式描述 
Failure circumstance  
SD 试验，缸盖隔热罩支架断裂。Heat shield-cylinder head at the bracket at the bracket was 
cracking when it was testing. 
原材料信息：Raw material information 
原材料及牌号 
Raw material specification 
缸盖隔热罩支架：SUH409 
原材料厂商 
Raw material producer 
/ 
散件供应商 
Component supplier 
/ 
金属热处理状态 
Metal heat treatment state 
/ 
失效零件见图2：The failed part is shown in figure 2.  
 
Ⅱ. 结论与建议 Conclusions and Suggestions 
结论Conclusions： 
1. 隔热罩支架由于受到较大的振动载荷而发生疲劳开裂。 
Heat shield-cylinder head at the bracket was broken off by fatigue because of the big vibrating load. 
2. 隔热罩支架结构偏离原设计要求，且避让缺口偏大，冲孔边缘有毛刺。 
The shape deviated from the original design position. The gap was large and the burrs were observed in the hole. 
3. 支架材料、板厚符合技术要求。Material and thickness of the bracket met the requirement. 
建议Suggestions： 
1. 供应商应提供符合要求的零件，并减少冲孔边缘毛刺。 
Supplier provides the eligible parts and reduces the burrs.  
2. 评估其承受载荷。 
Evaluate the load.  
分发Distribution 
发动机部附件科 徐朋 
检验者Author 
薛喜才 
Xuexicai 
审核Auditor 
邵百明 
Shaobaiming 
批准Approver 
 
日期Date 
2015.12.09 
日期Date 
2015.12.10 
日期Date 
2015.12.10 


 
上海汽车中心实验室 
SAIC Center Lab 
中国·上海·嘉定区安研路201 号 
邮编: 201804 
No 201 Anyan road, Jiading, Shanghai ,China 
Post code: 201804 
报告编号 
Report number 
 
SCL-S-15-0274M 
委托者: 发动机部附件科 徐朋 
Request person, dept： 
委托编号:  /  
Request number: 
送样日期: 2015.11.18 
Request date:  
报告日期: 2015.12.09 
Report date：  
第2页共7页 
 
SMPV-0.2.3-002-QA -F01 
III. 调查结果 Investigation Results  
一. 失效零件The failed parts 
1. IS12 MAJOR 在广德SD 试验，试验里程18800 公里时检查发现缸盖隔热罩支架断裂，见图1~图2 所示。 
 
 
 
 
 
 
 
 
 
 
 
图1  失效件在整车上位置 
 
 
 
 
 
 
 
 
 
 
 
 
 
 
 
 
 
 
 
 
图2  失效件 
2. 失效件外观见图2 所示。支架正面螺钉旋紧的痕迹不明显，冲孔边缘有毛刺；支架背面有与对手件挤压痕
隔热罩支架断裂 
支架背面 
毛刺 
压痕 
支架正面 
(a) 
(c) 
(b) 


 
上海汽车中心实验室 
SAIC Center Lab 
中国·上海·嘉定区安研路201 号 
邮编: 201804 
No 201 Anyan road, Jiading, Shanghai ,China 
Post code: 201804 
报告编号 
Report number 
 
SCL-S-15-0274M 
委托者: 发动机部附件科 徐朋 
Request person, dept： 
委托编号:  /  
Request number: 
送样日期: 2015.11.18 
Request date:  
报告日期: 2015.12.09 
Report date：  
第3页共7页 
 
SMPV-0.2.3-002-QA -F01 
迹，从外观上看不出螺钉有串动的迹象。 
3. 图3 为新的隔热罩支架。可见冲孔边缘毛刺也很明显。 
 
 
 
 
 
 
 
 
 
 
图3  新隔热罩支架 
取新隔热罩支架、新螺钉模拟试验(见图4)，发现支架表面旋紧痕迹也不明显，同时由于毛刺的影响，与冲
孔边缘对应的螺钉法兰面有旋紧痕迹，其他区域痕迹很轻或无接触，此特征与失效件类似。 
 
 
 
 
 
 
 
 
 
 
 
图4  新隔热罩支架与螺钉旋紧痕迹 
4. 使用专门夹具对该结构隔热罩支架进行尺寸检测(见图5)，发现支架结构偏离原设计、尺寸超差约3mm。 
 
 
 
 
 
 
 
 
 
毛刺 
(a) 
新零件 
(b) 
(b) 
(a) 
螺钉法兰面旋紧痕迹 
新支架 
新螺钉 
旋紧痕迹 
图5  尺寸检测 
图中虚线形状为零
件原设计结构形貌 


 
上海汽车中心实验室 
SAIC Center Lab 
中国·上海·嘉定区安研路201 号 
邮编: 201804 
No 201 Anyan road, Jiading, Shanghai ,China 
Post code: 201804 
报告编号 
Report number 
 
SCL-S-15-0274M 
委托者: 发动机部附件科 徐朋 
Request person, dept： 
委托编号:  /  
Request number: 
送样日期: 2015.11.18 
Request date:  
报告日期: 2015.12.09 
Report date：  
第4页共7页 
 
SMPV-0.2.3-002-QA -F01 
二. 断口分析Fracture surface analysis 
1. 隔热罩支架断口宏观形貌见图6 所示。主裂纹起源于支架A、B 处，然后向中心扩展，且后期又萌生次裂
纹源。 
 
 
 
 
 
 
 
 
 
 
 
 
 
 
 
 
 
 
 
 
 
 
图6  断口宏观形貌 
2. 主裂纹A 形貌见图7 所示。裂纹起源于支架缺口处，此区域容易应力集中，且避让缺口明显大于数模图。 
 
 
 
 
 
 
 
 
 
 
 
断口观察方向 
主裂纹源A 
主裂纹源B 
次裂纹源 
裂纹扩展 
裂纹扩展 
主裂纹源A 
主裂纹源A 
断口拼接起来 
(a) 
(b) 


 
上海汽车中心实验室 
SAIC Center Lab 
中国·上海·嘉定区安研路201 号 
邮编: 201804 
No 201 Anyan road, Jiading, Shanghai ,China 
Post code: 201804 
报告编号 
Report number 
 
SCL-S-15-0274M 
委托者: 发动机部附件科 徐朋 
Request person, dept： 
委托编号:  /  
Request number: 
送样日期: 2015.11.18 
Request date:  
报告日期: 2015.12.09 
Report date：  
第5页共7页 
 
SMPV-0.2.3-002-QA -F01 
 
 
 
 
 
 
 
 
 
 
图7  主裂纹源A 
3. 主裂纹B 形貌见图8 所示。裂纹起源于支架落料面。 
 
 
 
 
 
 
 
 
 
 
 
图8  主裂纹源B 
4. 主裂纹源A 处SEM 形貌见图9 所示。最先起源区断口特征被磨损掉，无法进行观察；扩展区可见疲劳条纹
(见图9d)。 
 
 
 
 
 
 
 
 
 
 
 
(a) 
(b) 
见图9b 
见图9c 
见图9d 
主裂纹源B 
主裂纹源B 
断口拼接起来 
(c) 


 
上海汽车中心实验室 
SAIC Center Lab 
中国·上海·嘉定区安研路201 号 
邮编: 201804 
No 201 Anyan road, Jiading, Shanghai ,China 
Post code: 201804 
报告编号 
Report number 
 
SCL-S-15-0274M 
委托者: 发动机部附件科 徐朋 
Request person, dept： 
委托编号:  /  
Request number: 
送样日期: 2015.11.18 
Request date:  
报告日期: 2015.12.09 
Report date：  
第6页共7页 
 
SMPV-0.2.3-002-QA -F01 
 
 
 
 
 
 
 
 
 
 
 
图9  主裂纹源SEM 形貌： A 处 
5. 主裂纹源B 处SEM 形貌见图10 所示。此裂纹源断口特征与A 处相似。 
 
 
 
 
 
 
 
 
 
 
 
 
 
 
 
 
 
 
 
 
 
图10  主裂纹源SEM 形貌：B 处 
 
 
(d) 
(c) 
(a) 
(b) 
(d) 
(c) 
见图10d 
见图10c 
见图10b 


 
上海汽车中心实验室 
SAIC Center Lab 
中国·上海·嘉定区安研路201 号 
邮编: 201804 
No 201 Anyan road, Jiading, Shanghai ,China 
Post code: 201804 
报告编号 
Report number 
 
SCL-S-15-0274M 
委托者: 发动机部附件科 徐朋 
Request person, dept： 
委托编号:  /  
Request number: 
送样日期: 2015.11.18 
Request date:  
报告日期: 2015.12.09 
Report date：  
第7页共7页 
 
SMPV-0.2.3-002-QA -F01 
三.材料检测  Material test 
材料测试结果见表1 所示。 
表1  材料检测结果 
备注：1 转换标准参考GB/T1172-1999，结果仅供参考 
 
 
 
 
 
 
 
 
 
 
 
 
 
图11  板厚  25x                                   图12  金相组织  100x 
序号 
No 
测试项目 
Test item 
额定值 
Requirement 
试验结果 
Test result 
评价 
Evaluation 
合格
OK 
不合格 
Not OK 
1 
化学成分 
SUH409 
JIS G4312-2011 
/ 
/ 
 
 
C 
≤0.08 
＜0.0015 
X 
 
 
Si 
≤1.00 
0.251 
X 
 
 
Mn 
≤1.00 
0.250 
X 
 
 
P 
≤0.040 
0.018 
X 
 
 
S 
≤0.030 
0.006 
X 
 
 
Cr 
10.5-11.75 
11.50 
X 
 
 
N 
/ 
0.125 
/ 
 
 
Ti 
6×C%-0.75 
0.157 
X 
 
 
Ni 
≤0.6 
0.071 
X 
 
2 
板厚 
2.5±0.20mm 
2.3, 2.3, 2.3，见图11 
X 
 
3 
硬度HB 
/ 
115,121,116 
/ 
 
 
转换成抗拉强度MPa1 
/ 
427,451,427 
/ 
 
4 
微观组织 
/ 
纯铁素体组织，见图12 
/

File: 材料工程师/SCL-S-15-0275M-IP34发动机悬置-薛喜才.pdf.md
# SCL-S-15-0275M-IP34发动机悬置-薛喜才.pdf

 
上海汽车中心实验室 
SAIC Center Lab 
中国·上海·嘉定区安研路201 号 
邮编: 201804 
No 201 Anyan road, Jiading, Shanghai ,China 
Post code: 201804 
报告编号 
Report number 
 
SCL-S-15-0275M 
委托者: 底盘部 史志楠 
Request person, dept： 
委托编号:  /  
Request number: 
送样日期: 2015.11.24 
Request date:  
报告日期: 2015.11.27 
Report date：  
第1页共8页 
 
SMPV-0.2.3-002-QA -F01 
零件号Part number 
10192504 
 零件名称 
Part name 
发动机悬置 
Engine-mount 
图纸日期Drawing date 
/ 
零件生产日期Part production date 
/ 
 供货商 
Supplier 
宁波拓普 
车型/项目Car type/project 
IP34 
DVP 材料大纲签署日期DVP material test plan date 
/ 
阶段性报告 Interim report                结论性报告 Conclusion report          
 
Ⅰ.任务描述 Task description 
实验室受委托对发动机悬置进行失效原因分析，失效零件具体信息如下：  
As requested, SCL has analyzed the failure of engine-mount. The information of the failed part is as following： 
零件信息：Part information 
零件名称 
Part name 
发动机悬置 
Engine-mount 
车制造日期 
Vehicle production date 
/ 
VIN 码 
VIN 
/ 
销售日期 
Sale date 
/ 
车辆里程数 
Car mileage 
15360 公里(km)，试验进度48% 
试验地点 
Testing Location 
广德 
失效模式描述 
Failure circumstance  
PTDU 耐久试验，发动机悬置断裂。Engine-mount was broken off in the PTDU testing. 
原材料信息：Raw material information 
原材料及牌号 
Raw material specification 
A380 
原材料厂商 
Raw material producer 
/ 
散件供应商 
Component supplier 
/ 
金属热处理状态 
Metal heat treatment state 
/ 
失效零件见图3：The failed part is shown in figure 3.  
Ⅱ. 结论与建议 Conclusions and Suggestions 
 
结论Conclusions： 
 
1. 发动机悬置属于疲劳开裂，在裂纹源处未发现疏松或机械损伤。 
Engine-mount was broken off by fatigue. No loosen and damage was observed in the crack region. 
2. 零件成分、硬度符合要求，金相组织及孔隙率正常； 
Chemical components and hardness met the technical requirement. Microstructure and porosity were normal. 
 
建议Suggestions： 
 
1. 对开裂车身进行检查，并判断发动机悬置与车身开裂的先后顺序和相互影响，从而确定悬置与车身开裂的 
根本原因。 
Check the crack body and further analyze the cracking order of the engine mount and the car body, so find out the 
failure season. 
分发Distribution 
底盘部 史志楠 
检验者Author 
薛喜才 
Xuexicai 
审核Auditor 
邵百明 
Shao Baiming 
批准Approver 
                             
代 
日期Date 
2015.11.27 
日期Date 
2015.11.30 
日期Date 
2015.11.30 


 
上海汽车中心实验室 
SAIC Center Lab 
中国·上海·嘉定区安研路201 号 
邮编: 201804 
No 201 Anyan road, Jiading, Shanghai ,China 
Post code: 201804 
报告编号 
Report number 
 
SCL-S-15-0275M 
委托者: 底盘部 史志楠 
Request person, dept： 
委托编号:  /  
Request number: 
送样日期: 2015.11.24 
Request date:  
报告日期: 2015.11.27 
Report date：  
第2页共8页 
 
SMPV-0.2.3-002-QA -F01 
III. 调查结果 Investigation Results  
一、失效零件The failed parts 
1. IP34 广德PTDU 试验时发现悬置漏油，拆下后发现发动机悬置外骨架开裂、车身开裂，见图2 所示，图1
为零件在整车中的装配位置。 
 
 
 
 
 
 
 
 
 
 
 
 
 
 
 
 
 
 
 
 
 
 
图1 发动机悬置在整车中装配位置 
 
 
 
 
 
 
 
 
 
 
 
 
 
 
图2  现场反馈的照片 
发动机悬置 
发动机悬置开裂 
车身开裂 
发动机悬置开裂 
车身开裂 


 
上海汽车中心实验室 
SAIC Center Lab 
中国·上海·嘉定区安研路201 号 
邮编: 201804 
No 201 Anyan road, Jiading, Shanghai ,China 
Post code: 201804 
报告编号 
Report number 
 
SCL-S-15-0275M 
委托者: 底盘部 史志楠 
Request person, dept： 
委托编号:  /  
Request number: 
送样日期: 2015.11.24 
Request date:  
报告日期: 2015.11.27 
Report date：  
第3页共8页 
 
SMPV-0.2.3-002-QA -F01 
2. 收到的失效件见图3 所示，发动机悬置开裂；车身开裂的部分未收到。从外观上看，发动机悬置与螺栓
之间有相互串动、挤压的痕迹，这些痕迹应该是悬置或车身开裂过称中，螺栓发生串动与其相互干涉所致。 
 
 
 
 
 
 
 
 
 
 
 
 
 
 
 
 
 
 
 
 
 
 
 
 
 
 
 
 
 
 
 
 
 
 
 
 
 
 
图3  发动机悬置 
 
挤伤 
挤伤 
串动 
串动 


 
上海汽车中心实验室 
SAIC Center Lab 
中国·上海·嘉定区安研路201 号 
邮编: 201804 
No 201 Anyan road, Jiading, Shanghai ,China 
Post code: 201804 
报告编号 
Report number 
 
SCL-S-15-0275M 
委托者: 底盘部 史志楠 
Request person, dept： 
委托编号:  /  
Request number: 
送样日期: 2015.11.24 
Request date:  
报告日期: 2015.11.27 
Report date：  
第4页共8页 
 
SMPV-0.2.3-002-QA -F01 
二、断口分析Fracture surface analysis 
1. 断口宏观形貌见图4 所示。根据裂纹收敛方向，可判断裂纹起源于铸件表面(白色实心箭头)。 
2. 裂纹源宏观形貌见图5 所示。裂纹起源处未见机械损伤，宏观上也无大面积疏松缺陷。 
3. 断口扫描电镜照片见图6 所示。在裂纹源附近观察到疲劳特征：疲劳条带，后期扩展区以解理面+韧窝特征
为主。 
小结：发动机悬置属于疲劳开裂。 
 
 
 
 
 
 
 
 
 
 
 
 
图4  断口宏观照片 
 
 
 
 
 
 
 
 
 
 
 
 
 
 
 
 
图5  裂纹源宏观形貌 
 
观察方向 
裂纹源 
零件表面 
裂纹源 


 
上海汽车中心实验室 
SAIC Center Lab 
中国·上海·嘉定区安研路201 号 
邮编: 201804 
No 201 Anyan road, Jiading, Shanghai ,China 
Post code: 201804 
报告编号 
Report number 
 
SCL-S-15-0275M 
委托者: 底盘部 史志楠 
Request person, dept： 
委托编号:  /  
Request number: 
送样日期: 2015.11.24 
Request date:  
报告日期: 2015.11.27 
Report date：  
第5页共8页 
 
SMPV-0.2.3-002-QA -F01 
 
 
 
 
 
 
 
 
 
 
 
 
 
 
 
 
 
 
 
 
 
 
 
 
 
 
 
 
 
 
 
 
 
 
 
 
 
裂纹源,见图6b 
零件表面 
见图6c 
见图6d 
(a) 
(b) 


 
上海汽车中心实验室 
SAIC Center Lab 
中国·上海·嘉定区安研路201 号 
邮编: 201804 
No 201 Anyan road, Jiading, Shanghai ,China 
Post code: 201804 
报告编号 
Report number 
 
SCL-S-15-0275M 
委托者: 底盘部 史志楠 
Request person, dept： 
委托编号:  /  
Request number: 
送样日期: 2015.11.24 
Request date:  
报告日期: 2015.11.27 
Report date：  
第6页共8页 
 
SMPV-0.2.3-002-QA -F01 
 
 
 
 
 
 
 
 
 
 
 
 
 
 
 
 
 
 
 
 
 
 
 
 
 
 
 
 
 
 
 
 
 
 
 
 
图6  断口SEM 形貌 
疲劳条带 
(c) 
(d) 


 
上海汽车中心实验室 
SAIC Center Lab 
中国·上海·嘉定区安研路201 号 
邮编: 201804 
No 201 Anyan road, Jiading, Shanghai ,China 
Post code: 201804 
报告编号 
Report number 
 
SCL-S-15-0275M 
委托者: 底盘部 史志楠 
Request person, dept： 
委托编号:  /  
Request number: 
送样日期: 2015.11.24 
Request date:  
报告日期: 2015.11.27 
Report date：  
第7页共8页 
 
SMPV-0.2.3-002-QA -F01 
三. 材料检测  Material test 
材料测试结果如表1 所示。 
表1 材料测试结果 
序号 
No. 
试验项目 
Test item 
额定值 
Requirement 
试验结果 
Test result 
评价 
Evaluation 
合格 
OK 
不合格 
Not OK 
1 
化学成分 
Chemical Components 
A380 
(ASTM B85-03) 
/ 
/ 
 
 
 
Si:7.5-9.5 
8.02 
X 
 
 
 
Cu:3.0-4.0 
3.20 
X 
 
 
 
Mg:≤0.1 
0.03 
X 
 
 
 
Fe:≤1.3 
0.95 
X 
 
 
 
Zn:≤3.0 
1.03 
X 
 
 
 
Mn:≤0.5 
0.19 
X 
 
 
 
Ni:≤0.5 
0.07 
X 
 
 
 
Sn:≤0.35 
0.02 
X 
 
2 
硬度Hardness 
≥80HB 
87.7, 83.9, 89.1 
X 
 
3 
孔隙率Porosity 
/ 
0.7%、2.19%，见图7 
/ 
 
 
最大孔尺寸  
Max hole dimension 
/ 
0.2mm 
/ 
 
4 
微观组织Microstructure 
/ 
α-铝+共晶硅，组织变质正常，
见图8 
/ 
 
 
 
 
 
 
 
 
 
 
 
 
 
 
 
 
 
 
 
 
图7  孔隙率    50x 


 
上海汽车中心实验室 
SAIC Center Lab 
中国·上海·嘉定区安研路201 号 
邮编: 201804 
No 201 Anyan road, Jiading, Shanghai ,China 
Post code: 201804 
报告编号 
Report number 
 
SCL-S-15-0275M 
委托者: 底盘部 史志楠 
Request person, dept： 
委托编号:  /  
Request number: 
送样日期: 2015.11.24 
Request date:  
报告日期: 2015.11.27 
Report date：  
第8页共8页 
 
SMPV-0.2.3-002-QA -F01 
 
图8  金相组织  100x

File: 材料工程师/SCL-S-15-0276M-BP12-固定圈-龚伟.pdf.md
# SCL-S-15-0276M-BP12-固定圈-龚伟.pdf

 
上海汽车中心实验室
(SAIC Center Lab) 
中国·上海·嘉定区安研路201 号 
邮编. 201804 
No. 201 Anyan Road, Jiading District,  
Shanghai, China. 
Post code :200433 
报告编号：Report number 
SCL-S-15-0276M 
委托者Requestor：承璐刚 
送样日期Deliver date：2015.11.25 
报告日期Report date：2015.12.14 
第 1 页 共 4 页 
Page 1 of 4  
 
零件号 
Part number 
90003731 
零件名称 
Part name 
固定圈 
Clips 
图纸日期 
Drawing date  
/ 
零件生产日期 
Production date 
2015.09 
供货商 
Supplier 
江苏海华汽车部件有限公司 
Jiangsu Haihua Automotive Parts Co., LTD.  
车型/项目 
Car type/project 
BP12 
 
   阶段性报告  Stage report        结论性报告 Conclusion report           测试报告 Test report 
Ⅰ.任务描述 Task description 
实验室受委托对固定圈进行失效原因分析，失效零件具体信息如下： 
As requested, QA lab has analyzed the invalid cause of clips, and the information of invalid part is shown as 
following： 
零件信息：Part information 
零件名称 
Part name 
固定圈 
Clips 
制造日期 
Production date 
2015.09 
VIN 码 
VIN number 
/ 
销售日期 
Sale date 
/ 
车辆里程数 
Car mileage 
/ 
销售商 
Sale agent 
工厂装配 
失效模式描述 
Invalid situation 
description 
卡扣断裂 
Buckle fractured. 
原材料信息：Raw material information 
原材料及牌号 
Raw material 
and trademark 
POM 
C9021XAP2 
原材料厂商 
Raw material producer 
TICONA 
散件供应商 
Part supplier 
/ 
金属热处理状态 
Metal heat treatment state 
/ 
失效零件见图1：The invalid part is shown in Fig 1.  
Ⅱ. 结论与建议 Conclusions and suggestions 
结论： 1. 失效件受外力导致断裂。  
2．零件材料符合技术要求。 
Conclusions:  1. The failure parts fractured by external force.  
2. Material performance of part conformed to requirements. 
建议： 1.检查装配环节。 
Suggestions:  1.Check the assembly process.  
 
 
分发： 
Dispenser 
SQE 承璐刚 
检验者： 
Identifier 
龚伟 
Gong Wei    
审核： 
Auditor 
狄春峰 
Di Chunfeng 
批准： 
Approver 
 
日期： 
Date 
2015.12.14 
日期： 
Date 
2015.12.17 
日期： 
Date 
2015.12.17 
    


 
上海汽车中心实验室
(SAIC Center Lab) 
中国·上海·嘉定区安研路201 号 
邮编. 201804 
No. 201 Anyan Road, Jiading District,  
Shanghai, China. 
Post code :200433 
报告编号：Report number 
SCL-S-15-0276M 
委托者Requestor：承璐刚 
送样日期Deliver date：2015.11.25 
报告日期Report date：2015.12.14 
第 2 页 共 4 页 
Page 2 of 4  
 
 
 
图1 失效件 
Fig. 1 Failure Part 
 
III. 测试结果 Test Results  
序
号 
No. 
试验项目 
Test item 
额定值 
Requirement 
试验结果 
Test result 
评价 Evaluation 
第一次 
第二次 
合格 
qualified 
不合格 
unqualified 
I 
失效件 
 
 
1 
红外（GB/T6040-2002） 
Infrared Spectroscopy 
POM 
POM 
× 
 
2 
熔点（GB/T19466.3-2006） 
Melting point (℃) 
165±5 
168 
× 
 
3 
焓值（GB/T19466.3-2006） 
Enthalpy (J/g) 
/ 
140.0 
163.3 
 
 
II 
新件 
 
 
1 
红外（GB/T6040-2002） 
Infrared Spectroscopy 
POM 
POM 
× 
 
2 
熔点（GB/T19466.3-2006） 
Melting point (℃) 
165±5 
167 
× 
 
3 
焓值（GB/T19466.3-2006） 
Enthalpy (J/g) 
/ 
148.4 
169.0 
 
 
小结：零件材料符合技术要求。 
 
 
 
断裂 


 
上海汽车中心实验室
(SAIC Center Lab) 
中国·上海·嘉定区安研路201 号 
邮编. 201804 
No. 201 Anyan Road, Jiading District,  
Shanghai, China. 
Post code :200433 
报告编号：Report number 
SCL-S-15-0276M 
委托者Requestor：承璐刚 
送样日期Deliver date：2015.11.25 
报告日期Report date：2015.12.14 
第 3 页 共 4 页 
Page 3 of 4  
 
Ⅳ. 宏观分析 Macroscopic observation 
失效件断口如图2 所示，断口无银纹，是受外力导致的脆断。裂纹扩展方向自上向下。对断口
局部放大，未见工艺缺陷。 
 
 
  图2 失效件 
Fig. 2 Failure Part 
① 
② 
③ 
④ 


 
上海汽车中心实验室
(SAIC Center Lab) 
中国·上海·嘉定区安研路201 号 
邮编. 201804 
No. 201 Anyan Road, Jiading District,  
Shanghai, China. 
Post code :200433 
报告编号：Report number 
SCL-S-15-0276M 
委托者Requestor：承璐刚 
送样日期Deliver date：2015.11.25 
报告日期Report date：2015.12.14 
第 4 页 共 4 页 
Page 4 of 4  
 
工厂反馈系安装螺钉时打裂，体视镜下检查螺钉安装痕迹，可明显看到，安装痕迹与竖直方向
存在一约13°的夹角，说明安装时，螺钉打偏。 
 
  图3 螺钉安装痕迹 
Fig. 3 Screw Mounting Mark 
 
对新件施加非正常外力后的情况见图4，放大后断口形貌与失效件类似，未见工艺异常。 
 
 
  图4 新件模拟 
Fig. 4 New Part Simulation

File: 材料工程师/SCL-S-15-0277M-AP14-门把手锁芯饰盖-龚伟.pdf.md
# SCL-S-15-0277M-AP14-门把手锁芯饰盖-龚伟.pdf

 
上海汽车中心实验室
(SAIC Center Lab) 
中国·上海·嘉定区安研路201 号 
邮编. 201804 
No. 201 Anyan Road, Jiading District,  
Shanghai, China. 
Post code :200433 
报告编号：Report number 
SCL-S-15-0277M 
委托者Requestor：王承启 
送样日期Deliver date：2015.11.27 
报告日期Report date：2015.12.03 
第 1 页 共 7 页 
Page 1 of 7  
 
零件号 
Part number 
10203358 
零件名称 
Part name 
前门把手锁芯盖 
Cover-FRT S/D LK CYL 
图纸日期 
Drawing date  
2015.05.18 
零件生产日期 
Production date 
/ 
供货商 
Supplier 
宁波华德 
Ningbo Huade 
车型/项目 
Car type/project 
AP14 
 
   阶段性报告  Stage report        结论性报告 Conclusion report           测试报告 Test report 
Ⅰ.任务描述 Task description 
实验室受委托对前门把手锁芯盖进行失效原因分析，失效零件具体信息如下： 
As requested, QA lab has analyzed the invalid cause of cover-FRT S/D LK CYL, and the information of invalid part 
is shown as following： 
零件信息：Part information 
零件名称 
Part name 
前门把手锁芯盖 
Cover-FRT S/D LK CYL 
制造日期 
Production date 
/ 
VIN 码 
VIN number 
/ 
销售日期 
Sale date 
/ 
车辆里程数 
Car mileage 
/ 
销售商 
Sale agent 
工厂装配 
失效模式描述 
Invalid situation 
description 
卡扣断裂 
Buckle fractured 
原材料信息：Raw material information 
原材料及牌号 
Raw material 
and trademark 
ABS 
XR404 
原材料厂商 
Raw material producer 
LG 
散件供应商 
Part supplier 
/ 
金属热处理状态 
Metal heat treatment state 
/ 
失效零件见图1：The invalid part is shown in Fig 1.  
Ⅱ. 结论与建议 Conclusions and suggestions 
结论： 1. 失效件受外力导致断裂。        2. 零件此处设计较薄弱，低温下受力易断裂。  
3. 零件材料符合技术要求。  
Conclusions:  1.Failure part fractured by external force.   
2. The design is weak, which is easy to break in low temperature.   
3. Material performance of part conformed to requirements.     
建议： 1. 在低温天气下，对零件加热，以提高其韧性。      2. 优化此处设计。 
Suggestions:  1. Heat the parts in low temperature to improve its toughness.  
            2. Optimize the design here. 
分发： 
Dispenser 
SQE 王承启 
检验者： 
Identifier 
龚伟 
Gong Wei 
审核： 
Auditor 
狄春峰 
Di Chunfeng 
批准： 
Approver 
 
日期： 
Date 
2015.12.03 
日期： 
Date 
2015.12.03 
日期： 
Date 
2015.12.03 


 
上海汽车中心实验室
(SAIC Center Lab) 
中国·上海·嘉定区安研路201 号 
邮编. 201804 
No. 201 Anyan Road, Jiading District,  
Shanghai, China. 
Post code :200433 
报告编号：Report number 
SCL-S-15-0277M 
委托者Requestor：王承启 
送样日期Deliver date：2015.11.27 
报告日期Report date：2015.12.03 
第 2 页 共 7 页 
Page 2 of 7  
 
 
图1 失效件 
Fig. 1 Failure Part 
 
III. 测试结果 Test Results  
序
号 
No. 
试验项目 
Test item 
额定值 
Requirement 
试验结果 
Test result 
评价 Evaluation 
第一次 第二次 
合格 
qualified 
不合格 
unqualified 
I 
失效件/同批次零件 
 
 
1 
红外（GB/T6040-2002） 
Infrared Spectroscopy 
ABS 
ABS 
× 
 
2 
玻璃化转变温度  
(GB/T 19644.2-2006)  
Glass transition temperature (℃) 
120±5 
120 
× 
 
3 
Vicat软化温度（ISO 306 B50 II尾标） 
Vicat softening temperature(℃) 
≥98 
103.2 
× 
 
4 
熔融指数（ISO 1133 220℃/10kg） 
Melt flow rate(g/10min) 
/ 
8.5 
 
 
II 
新件 
 
 
1 
红外（GB/T6040-2002） 
Infrared Spectroscopy 
ABS 
ABS 
× 
 
2 
玻璃化转变温度  
(GB/T 19644.2-2006)  
Glass transition temperature (℃) 
120±5 
122 
× 
 
3 
Vicat软化温度（ISO 306 B50 II尾标） 
Vicat softening temperature(℃) 
≥98 
103.0 
× 
 
断裂 


 
上海汽车中心实验室
(SAIC Center Lab) 
中国·上海·嘉定区安研路201 号 
邮编. 201804 
No. 201 Anyan Road, Jiading District,  
Shanghai, China. 
Post code :200433 
报告编号：Report number 
SCL-S-15-0277M 
委托者Requestor：王承启 
送样日期Deliver date：2015.11.27 
报告日期Report date：2015.12.03 
第 3 页 共 7 页 
Page 3 of 7  
 
序
号 
No. 
试验项目 
Test item 
额定值 
Requirement 
试验结果 
Test result 
评价 Evaluation 
第一次 第二次 
合格 
qualified 
不合格 
unqualified 
4 
熔融指数（ISO 1133 220℃/10kg） 
Melt flow rate(g/10min) 
/ 
7.7 
 
 
小结：零件材料符合技术要求。 
 
 
 
 
 
 
 
 
 
 
 
 
 
 
 
 
 
 
 
 
 


 
上海汽车中心实验室
(SAIC Center Lab) 
中国·上海·嘉定区安研路201 号 
邮编. 201804 
No. 201 Anyan Road, Jiading District,  
Shanghai, China. 
Post code :200433 
报告编号：Report number 
SCL-S-15-0277M 
委托者Requestor：王承启 
送样日期Deliver date：2015.11.27 
报告日期Report date：2015.12.03 
第 4 页 共 7 页 
Page 4 of 7  
 
Ⅳ. 宏观分析 Macroscopic observation 
浦口工厂反馈锁芯盖装配环节发生批量失效情况，失效形式见图1。 
失效件断口如图2所示。断口覆盖银纹，是受外力导致的断裂，断裂方向如图中所示。 
 
 
图2 失效件 
Fig. 2 Failure Part 
 
 
 
 
 
 
 
 
 
 
受力方向 
断裂方向 


 
上海汽车中心实验室
(SAIC Center Lab) 
中国·上海·嘉定区安研路201 号 
邮编. 201804 
No. 201 Anyan Road, Jiading District,  
Shanghai, China. 
Post code :200433 
报告编号：Report number 
SCL-S-15-0277M 
委托者Requestor：王承启 
送样日期Deliver date：2015.11.27 
报告日期Report date：2015.12.03 
第 5 页 共 7 页 
Page 5 of 7  
 
常温下模拟零件受外力的情况，如图3所示。对其施加自左向右的外力，则其沿安装孔位置断
裂，见图A；对其施加自右向左的外力，则其沿根部断裂，见图B。 
 
图3 新件模拟 
Fig. 3 New Part Simulation 
 
结合Ⅲ中材料测试结果及工厂装配环节反馈的情况，重点模拟装配导致的失效。 
常温下（约20℃）模拟零件装配情况，如图4所示，固定左侧卡扣后，右侧施力，零件各位置
未见失效情况。 
 
图4 常温模拟 
Fig. 4 Normal Temperature Simulation 
向下施力 


 
上海汽车中心实验室
(SAIC Center Lab) 
中国·上海·嘉定区安研路201 号 
邮编. 201804 
No. 201 Anyan Road, Jiading District,  
Shanghai, China. 
Post code :200433 
报告编号：Report number 
SCL-S-15-0277M 
委托者Requestor：王承启 
送样日期Deliver date：2015.11.27 
报告日期Report date：2015.12.03 
第 6 页 共 7 页 
Page 6 of 7  
 
考虑近期的低温天气，在低温下（-10℃条件下存放12h）模拟零件装配情况，装配后结果如下：
①未失效；②左侧卡扣位置开裂（存在两种失效形式）；③右侧卡扣位置断裂。各断裂形式如图5
所示，观察右侧断裂的断口，呈脆断，与失效形式不符。 
由低温模拟可以得出结论：低温会使材料变脆，受力易断裂。 
 
 
 
 
图5 低温模拟 
Fig. 5 Low Temperature Simulation 
 
 
左侧开裂-1 
左侧开裂-2 
右侧断裂 


 
上海汽车中心实验室
(SAIC Center Lab) 
中国·上海·嘉定区安研路201 号 
邮编. 201804 
No. 201 Anyan Road, Jiading District,  
Shanghai, China. 
Post code :200433 
报告编号：Report number 
SCL-S-15-0277M 
委托者Requestor：王承启 
送样日期Deliver date：2015.11.27 
报告日期Report date：2015.12.03 
第 7 页 共 7 页 
Page 7 of 7  
 
同时，此处安装孔位置有改善空间，建议改进。 
 
图6 安装孔 
Fig. 6 Mounting Hole

File: 材料工程师/SCL-S-15-0278M-交流充电线-IP24-龚伟.pdf.md
# SCL-S-15-0278M-交流充电线-IP24-龚伟.pdf

 
上海汽车中心实验室
(SAIC Center Lab) 
中国·上海·嘉定区安研路201 号 
邮编. 201804 
No. 201 Anyan Road, Jiading District,  
Shanghai, China. 
Post code :200433 
报告编号：Report number 
SCL-S-15-0278M 
委托者Requestor：张懿 
送样日期Deliver date：2015.11.27 
报告日期Report date：2015.12.04 
第 1 页 共 7 页 
Page 1 of 7  
 
零件号 
Part number 
10028127 
零件名称 
Part name 
交流充电线 
Charging Harness 
图纸日期 
Drawing date  
2012.06.07 
零件生产日期 
Production date 
2015.07.13 
供货商 
Supplier 
上海埃士 
Shanghai Aishi 
车型/项目 
Car type/project 
IP24 
 
   阶段性报告  Stage report        结论性报告 Conclusion report           测试报告 Test report 
Ⅰ.任务描述 Task description 
实验室受委托对交流充电线进行失效原因分析，失效零件具体信息如下： 
As requested, QA lab has analyzed the invalid cause of charging harness, and the information of invalid part is shown 
as following： 
零件信息：Part information 
零件名称 
Part name 
交流充电线 
Charging Harness 
制造日期 
Production date 
2015.07.13 
VIN 码 
VIN number 
LSJW26763FS05949 
销售日期 
Sale date 
/ 
车辆里程数 
Car mileage 
1444 km 
销售商 
Sale agent 
/ 
失效模式描述 
Invalid situation 
description 
三脚插头松动 
Three-pin plug loose. 
原材料信息：Raw material information 
原材料及牌号 
Raw material 
and trademark 
PBT-GF30/4130-201D 
PVC 
原材料厂商 
Raw material producer 
台湾长春 
台塑 
散件供应商 
Part supplier 
深圳安费诺 
金属热处理状态 
Metal heat treatment state 
/ 
失效零件见图1：The invalid part is shown in Fig 1.  
Ⅱ. 结论与建议 Conclusions and suggestions 
结论： 1. 失效件受外力导致开裂变形。  
2．失效件、新件材料与粒料表现一致。 
Conclusions:  1. The failure parts fractured and deformed by external force.  
2. The material performance of failure part/new part & granular are the same. 
建议： 1.引导客户正确使用。 
Suggestions:  1. Guide customers to use it correctly.  
 
 
分发： 
Dispenser 
SQE 张懿 
检验者： 
Identifier 
龚伟 
Gong Wei    
审核： 
Auditor 
狄春峰 
Di Chunfeng 
批准： 
Approver 
 
日期： 
Date 
2015.12.04 
日期： 
Date 
2015.12.07 
日期： 
Date 
2015.12.07 
    


 
上海汽车中心实验室
(SAIC Center Lab) 
中国·上海·嘉定区安研路201 号 
邮编. 201804 
No. 201 Anyan Road, Jiading District,  
Shanghai, China. 
Post code :200433 
报告编号：Report number 
SCL-S-15-0278M 
委托者Requestor：张懿 
送样日期Deliver date：2015.11.27 
报告日期Report date：2015.12.04 
第 2 页 共 7 页 
Page 2 of 7  
 
 
 
图1 失效件 
Fig. 1 Failure Part 
 
III. 测试结果 Test Results  
序
号 
No. 
试验项目 
Test item 
额定值 
Requirement 
试验结果 
Test result 
评价 Evaluation 
第一次 
第二次 
合格 
qualified 
不合格 
unqualified 
I 
失效件-白色料 
 
 
1 
红外（GB/T6040-2002） 
Infrared Spectroscopy 
PBT 
PBT 
PET 
PP 
 
 
2 
熔点（GB/T19466.3-2006） 
Melting point (℃) 
220±5 
225 
256 
164 
 
 
3 
焓值（GB/T19466.3-2006） 
Enthalpy (J/g) 
/ 
22.5 
1.9 
3.1 
24.8 
/ 
3.9 
 
 
4 
灰分（GB/T9345.1-2008） 
Ash content (%) 
30±2 
30.2 
× 
 
II 
失效件-橙色料 
 
 
1 
红外（GB/T6040-2002） 
Infrared Spectroscopy 
PVC 
PVC 
× 
 
2 
玻璃化转变温度  
(GB/T 19644.2-2006)  
Glass transition temperature 
(℃) 
/ 
/ 
 
 
III 
新件-白色料 
 
 
插头松动 


 
上海汽车中心实验室
(SAIC Center Lab) 
中国·上海·嘉定区安研路201 号 
邮编. 201804 
No. 201 Anyan Road, Jiading District,  
Shanghai, China. 
Post code :200433 
报告编号：Report number 
SCL-S-15-0278M 
委托者Requestor：张懿 
送样日期Deliver date：2015.11.27 
报告日期Report date：2015.12.04 
第 3 页 共 7 页 
Page 3 of 7  
 
序
号 
No. 
试验项目 
Test item 
额定值 
Requirement 
试验结果 
Test result 
评价 Evaluation 
第一次 
第二次 
合格 
qualified 
不合格 
unqualified 
1 
红外（GB/T6040-2002） 
Infrared Spectroscopy 
PBT 
PBT 
PET 
PP 
 
 
2 
熔点（GB/T19466.3-2006） 
Melting point (℃) 
220±5 
214 
/ 
163 
 
 
3 
焓值（GB/T19466.3-2006） 
Enthalpy (J/g) 
/ 
21.9 
2.2 
2.9 
24.0 
/ 
4.2 
 
 
4 
灰分（GB/T9345.1-2008） 
Ash content (%) 
30±2 
31.4 
× 
 
IV 
新件-橙色料 
 
 
1 
红外（GB/T6040-2002） 
Infrared Spectroscopy 
PVC 
PVC 
× 
 
2 
玻璃化转变温度  
(GB/T 19644.2-2006)  
Glass transition temperature 
(℃) 
/ 
/ 
 
 
V 
粒料-白色料 
 
 
1 
红外（GB/T6040-2002） 
Infrared Spectroscopy 
PBT 
PBT 
PET 
PP 
 
 
2 
熔点（GB/T19466.3-2006） 
Melting point (℃) 
220±5 
224 
/ 
164 
 
 
3 
焓值（GB/T19466.3-2006） 
Enthalpy (J/g) 
/ 
23.5 
2.1 
3.4 
23.8 
/ 
3.6 
 
 
4 
灰分（GB/T9345.1-2008） 
Ash content (%) 
30±2 
31.2 
× 
 
VI 
粒料-橙色料 
 
 
1 
红外（GB/T6040-2002） 
Infrared Spectroscopy 
PVC 
PVC 
× 
 
2 
玻璃化转变温度  
(GB/T 19644.2-2006)  
Glass transition temperature 
(℃) 
/ 
/ 
 
 
小结：失效件、新件材料与粒料表现一致。 
 
 


 
上海汽车中心实验室
(SAIC Center Lab) 
中国·上海·嘉定区安研路201 号 
邮编. 201804 
No. 201 Anyan Road, Jiading District,  
Shanghai, China. 
Post code :200433 
报告编号：Report number 
SCL-S-15-0278M 
委托者Requestor：张懿 
送样日期Deliver date：2015.11.27 
报告日期Report date：2015.12.04 
第 4 页 共 7 页 
Page 4 of 7  
 
Ⅳ. 宏观分析 Macroscopic observation 
失效件状态如图2 所示，3 条金属插片明显向中心偏，用游标卡尺测得火线&零线顶部和根部间
距存在明显差异，接地线根部白色料存在裂纹，其余位置未见裂纹。 
 
  图2 失效件 
Fig. 2 Failure Part 
 
 
 
 
 
 
 
 
 
 
10.45mm 
10.45mm 
裂纹 


 
上海汽车中心实验室
(SAIC Center Lab) 
中国·上海·嘉定区安研路201 号 
邮编. 201804 
No. 201 Anyan Road, Jiading District,  
Shanghai, China. 
Post code :200433 
报告编号：Report number 
SCL-S-15-0278M 
委托者Requestor：张懿 
送样日期Deliver date：2015.11.27 
报告日期Report date：2015.12.04 
第 5 页 共 7 页 
Page 5 of 7  
 
失效件断口如图3 所示，接地线插片根部存在有裂纹，结合各插片偏向中心及断口扩展方向可
知，零件受到插片自上向下的作用力后导致开裂，破坏裂纹后，可以发现裂纹扩展方向自上向下，
与前文分析一致。 
      
 
 
   图3 断口分析 
Fig. 3 Fracture Analysis 
 
 
 
 
 
 
 
 
 
 
裂纹扩展方向 
楔形断口 
受力方向 


 
上海汽车中心实验室
(SAIC Center Lab) 
中国·上海·嘉定区安研路201 号 
邮编. 201804 
No. 201 Anyan Road, Jiading District,  
Shanghai, China. 
Post code :200433 
报告编号：Report number 
SCL-S-15-0278M 
委托者Requestor：张懿 
送样日期Deliver date：2015.11.27 
报告日期Report date：2015.12.04 
第 6 页 共 7 页 
Page 6 of 7  
 
供应商处进行的测试情况如下： 
选用16A 插座，人工插拔1000 次后，未见失效情况，如图4 所示。 
 
           图4 模拟插拔测试 
Fig. 4 Pull-Out Test 
 
图纸对零件金属插片的扭转力矩未做要求，国家标准GB4706.1-2005（IEC60335-1：2004）家
用和类似用途电器的安全，通用要求中对金属插片的扭转力矩要求不低于0.4N·m，供应商处测得
各脚破坏时的扭矩值见表1，均满足国标要求。 
  
图5 扭矩测试 
Fig. 5 Torque Test 
 
样品编号 
1 
2 
插片 
地线 
火线 
地线 
火线 
破坏扭矩值（N·m） 
1.6 
2.5 
2.3 
1.5 
表1 测试结果 
Tab. 1 Test Result 


 
上海汽车中心实验室
(SAIC Center Lab) 
中国·上海·嘉定区安研路201 号 
邮编. 201804 
No. 201 Anyan Road, Jiading District,  
Shanghai, China. 
Post code :200433 
报告编号：Report number 
SCL-S-15-0278M 
委托者Requestor：张懿 
送样日期Deliver date：2015.11.27 
报告日期Report date：2015.12.04 
第 7 页 共 7 页 
Page 7 of 7  
 
此零件设计可插入16A 插座，普通家用插座一般为10A，10A 各脚开口间距小于16A 间距，供
应商对此的模拟结果见图6。16A 插头插入10A 插座时，各插片已明显内偏，完全插入后拔出，各
脚同样存有裂纹，与失效件情况类似。 
  
图6 新件模拟 
Fig. 6 New Part Simulation 
 
插片内偏 
裂纹

File: 材料工程师/SCL-S-15-0279M-NSE-双头螺柱-刘华东.pdf.md
# SCL-S-15-0279M-NSE-双头螺柱-刘华东.pdf

 
上海汽车中心实验室 
SAIC Center Lab 
中国·上海·嘉定区安研路201 号 
邮编: 201804 
No 201 Anyan road, Jiading, Shanghai ,China 
Post code: 201804 
报告编号 
Report number 
 
SCL-S-15-0279M 
委托者: SQE 承璐刚 
Request person, dept： 
委托编号:  /  
Request number: 
送样日期: 2015.12.04 
Request date:  
报告日期: 2015.12.09 
Report date：  
第1页共6页 
 
SMPV-0.2.3-002-QA -F01 
零件号Part number 
90003620 
 零件名称 
Part name 
双头螺柱 
Stud 
图纸日期Drawing date 
/ 
零件生产日期Part production date 
/ 
 供货商 
Supplier 
上海福之来 
车型/项目Car type/project 
NSE 
DVP 材料大纲签署日期DVP material test plan date 
/ 
阶段性报告 Interim report                结论性报告 Conclusion report          
 
Ⅰ.任务描述 Task description 
实验室受委托对NSE 发动机上进气歧管到缸盖双头螺柱进行失效分析，失效零件具体信息如下： 
As requested, SCL has analyzed the failure of the Stud. The information of the failed part is as following： 
零件信息：Part information 
零件名称 
Part name 
双头螺柱 
车制造日期 
Vehicle production date 
/ 
VIN 码 
VIN 
/ 
失效日期 
Incident date 
2015.12.02 
车辆里程数 
Car mileage 
0Km 
失效地点 
Location; 
南京发动机厂 
失效模式描述 
Failure circumstance  
现场安装进气歧管到缸盖双头螺柱时，发生断裂，安装扭矩22—28Nm. 
原材料信息：Raw material information 
原材料及牌号 
Raw material specification 
SWRCH35K 
原材料厂商 
Raw material producer 
宝钢 
散件供应商 
Component supplier 
上海福之来 
金属热处理状态 
Metal heat treatment state 
调质 
失效零件见图1：The failed part is shown in figure1.  
 
Ⅱ. 结论与建议 Conclusions and Suggestions 
 
结论Conclusions： 
1、双头螺柱断裂是由于热处理不良导致强度不足而引起的过载断裂。 
2、与失效件同批次螺柱的硬度同样远低于技术要求，其表面有增碳现象，芯部为含铁素体的非正常调质组织，
表明热处理过程控制不当，出现异常。 
3、现场安装的新批次螺柱组织和硬度符合技术要求，但螺纹表面有严重折叠，不符合标准要求。 
 
建议Suggestions： 
1、隔离这两个批次零件，并对已装车零件进行跟踪和风险评估。  
2、督促供应商对螺栓搓丝工序、热处理工序进行重点关注，并加强过程控制以及现场管理，确保产品的质量。 
 
 
 
 
分发Distribution 
SQE 承璐刚 
检验者Author 
刘华东 
Liu Huadong 
审核Auditor 
邵百明 
Shao Baiming 
批准Approver 
                  
代 
日期Date 
2015.12.09 
日期Date 
2015.12.09 
日期Date 
2015.12.09 


 
上海汽车中心实验室 
SAIC Center Lab 
中国·上海·嘉定区安研路201 号 
邮编: 201804 
No 201 Anyan road, Jiading, Shanghai ,China 
Post code: 201804 
报告编号 
Report number 
 
SCL-S-15-0279M 
委托者: SQE 承璐刚 
Request person, dept： 
委托编号:  /  
Request number: 
送样日期: 2015.12.04 
Request date:  
报告日期: 2015.12.09 
Report date：  
第2页共6页 
 
SMPV-0.2.3-002-QA -F01 
III. 调查结果 Investigation Results  
一、宏观观察： 
南京发动机厂现场安装进气歧管到缸盖的双头螺柱，当拧紧进气歧管安装螺母时发生断裂，断裂时扭矩为
21-25Nm。失效件如图1 所示。螺柱强度等级为8.8 级，安装位置如图2 所示。 
 
图1     双头螺柱断裂失效件 
 
图2     双头螺柱安装位置图 
 
二、断口分析： 
1、1#失效件宏观断口呈现旋转塑性变形的纹路，表面未见缺陷，如图3 所示，表明其是由于过载而引起的断
裂。扫描电镜观察断口微观形貌为韧窝（见图4），属于韧性断裂。 
1#失效件 
2#失效件 


 
上海汽车中心实验室 
SAIC Center Lab 
中国·上海·嘉定区安研路201 号 
邮编: 201804 
No 201 Anyan road, Jiading, Shanghai ,China 
Post code: 201804 
报告编号 
Report number 
 
SCL-S-15-0279M 
委托者: SQE 承璐刚 
Request person, dept： 
委托编号:  /  
Request number: 
送样日期: 2015.12.04 
Request date:  
报告日期: 2015.12.09 
Report date：  
第3页共6页 
 
SMPV-0.2.3-002-QA -F01 
 
 
图3     1#件断口宏观形貌                    图4    1#件断口围观形貌1000X 
2、2#失效件的断口与1#件完全相同，表面有旋转的纹路，未见材料缺陷，断裂处有明显的塑性变形痕迹，如
图5 所示。1#和2#件均为过载断裂。 
 
 
图5     2#件断口宏观形貌 
  
三、材料检测： 
对两个失效螺柱、失效件同批次螺柱以及现场安装新批次螺柱进行材料性能检测，测试结果如下： 
序号 
No. 
试验项目 
Test item 
额定值 
Requirement 
试验结果 
Test result 
评价 
Evaluation 
合格 
OK 
不合格 
Not OK 
1 
1#失效件 
 
 
 
 
1.1 
化学成分 
SWRCH35K（%） 
Q/BQB 517 
 
 
 
 
C 
0.32~0.38 
0.38 
× 
 
 
Si 
0.10~0.35 
0.13 
× 
 


 
上海汽车中心实验室 
SAIC Center Lab 
中国·上海·嘉定区安研路201 号 
邮编: 201804 
No 201 Anyan road, Jiading, Shanghai ,China 
Post code: 201804 
报告编号 
Report number 
 
SCL-S-15-0279M 
委托者: SQE 承璐刚 
Request person, dept： 
委托编号:  /  
Request number: 
送样日期: 2015.12.04 
Request date:  
报告日期: 2015.12.09 
Report date：  
第4页共6页 
 
SMPV-0.2.3-002-QA -F01 
序号 
No. 
试验项目 
Test item 
额定值 
Requirement 
试验结果 
Test result 
评价 
Evaluation 
合格 
OK 
不合格 
Not OK 
 
Mn 
0.60~0.90 
0.82 
× 
 
 
P 
≤0.030 
0.016 
× 
 
 
S 
≤0.035 
0.0050 
× 
 
1.2 
表面硬度 
与芯部硬度差不超过
30HV 
0—22 
（表面：203/201/212 
    芯部：201/190/192） 
 
× 
 
1.3 
芯部硬度 
250-320HV 
187, 190, 186HV10 
 
× 
1.4 
螺纹表面缺陷 
除牙顶1/4 牙高范围内，其他
位置不允许有折叠 
有（见图6） 
 
× 
1.5 
芯部组织 
回火索氏体 
含铁素体的非正常调质组织 
（见图7） 
 
× 
2 
2#失效件 
 
 
 
 
2.1 
表面硬度 
与芯部硬度差不超过
30HV 
0—22 
（表面：196/201/199 
    芯部：188/179/196） 
 
× 
 
2.2 
芯部硬度 
250-320HV 
176, 172, 181HV10 
 
× 
2.3 
螺纹表面缺陷 
除牙顶1/4 牙高范围内，其他
位置不允许有折叠 
有（见图8） 
 
× 
2.4 
芯部组织 
回火索氏体 
含铁素体的非正常调质组织 
（见图9） 
 
× 
3 
同批次螺柱 
 
 
 
 
3.1 
表面硬度 
与芯部硬度差不超过
30HV 
113—138 
（表面：313/328/322 
    芯部：190/201/200） 
 
 
× 
3.2 
芯部硬度 
250-320HV 
163, 163, 166HV10 
 
× 
3.3 
螺纹表面缺陷 
除牙顶1/4 牙高范围内，其他
位置不允许有折叠 
无（见图10） 
× 
 
3.4 
芯部组织 
回火索氏体 
含铁素体的非正常调质组织
（见图11） 
 
× 
4 
新批次螺柱 
 
 
 
 
4.1 
表面硬度 
与芯部硬度差不超过
30HV 
3—16 
（表面：309/296/301 
    芯部：293/291/297） 
× 
 
4.2 
芯部硬度 
250-320HV 
295, 302, 298HV10 
× 
 
4.3 
螺纹表面缺陷 
除牙顶1/4 牙高范围内，其他
位置不允许有折叠 
有（见图12） 
 
× 
4.4 
表面脱碳 
≤0.015mm 
0mm（见图12） 
× 
 
4.4 
芯部组织 
回火索氏体 
回火索氏体 
（见图13） 
× 
 
 


 
上海汽车中心实验室 
SAIC Center Lab 
中国·上海·嘉定区安研路201 号 
邮编: 201804 
No 201 Anyan road, Jiading, Shanghai ,China 
Post code: 201804 
报告编号 
Report number 
 
SCL-S-15-0279M 
委托者: SQE 承璐刚 
Request person, dept： 
委托编号:  /  
Request number: 
送样日期: 2015.12.04 
Request date:  
报告日期: 2015.12.09 
Report date：  
第5页共6页 
 
SMPV-0.2.3-002-QA -F01 
  
 
图6   1#失效件表面状态50X                       图7    1#芯部组织1000X 
  
 
图8   2#失效件表面状态50X                        图9    2#芯部组织1000X 
  
 
图10   同批次螺柱表面状态50X                  图11   同批次螺柱芯部组织1000X 


 
上海汽车中心实验室 
SAIC Center Lab 
中国·上海·嘉定区安研路201 号 
邮编: 201804 
No 201 Anyan road, Jiading, Shanghai ,China 
Post code: 201804 
报告编号 
Report number 
 
SCL-S-15-0279M 
委托者: SQE 承璐刚 
Request person, dept： 
委托编号:  /  
Request number: 
送样日期: 2015.12.04 
Request date:  
报告日期: 2015.12.09 
Report date：  
第6页共6页 
 
SMPV-0.2.3-002-QA -F01 
  
 
图12   新批次螺柱表面状态50X                   图13   新批次螺柱芯部组织500X 
 
三、小结： 
1、从四个螺柱的材料检测结果来看，供应商提供的螺柱均不符合标准要求。 
2、观察做完搓丝工序未做热处理的螺柱金相图片，如图14 图15 所示，组织为铁素体+粒状珠光体，正常热处理
后的成品组织应为回火索氏体。而1#和2#两个失效件金相组织与其不同，为含铁素体的非正常调质组织，可以
推断失效件是做过热处理，而热处理工艺不良，导致螺柱的组织异常，使其硬度远低于产品的技术要求，从而引
起现场装配时过载断裂。 
3、同批次零件金相组织芯部也是含铁素体的非正常调质组织，其芯部硬度也远低于产品的技术要求。 
4、现场新批次的螺柱有做过调质处理，组织与硬度均符合标准要求，但是螺柱螺纹有严重的折叠，不符合标准
要求。这些折叠裂纹会形成应力集中点，可能导致螺柱长期工作中出现疲劳断裂，因此建议隔离该批次零件，同
时评估已装车零件的风险。 
 
 
 
图14  未做热处理螺柱表面状态50X                图15   未做热处理螺柱芯部组织500X
